Repository: ProgWizer/parser

File: project-root/data/Data Acquisition/Data Acquisition/2020 year (143)/20-132.txt (part 1 of 17)
--Test Summary--
Full Path and File Name	
Instrument Name	7322
Instrument Type	Model 7322 Consistometer - Variable Speed
Instrument Serial Number	
Test Start Date	18.09.2020
Test Start Time	10:18:36
Test Stop Date	18.09.2020
Test Stop Time	17:20:48
Test Length	7:02:12
Final Sample Time Offset	7:02:11
Controller Schedule Name	
Sampling Period	1 second
Comments	
Information	WellID	
Information	Customer	
Information	EngName	Vadim Khrabrov
Information	CementClass	G
Information	CementMfr	Ñóõîé Ëîã
Information	Additives	90G+10ASPM+0.8PHV+0.5CEX-201
Information	Density	1520
Information	BHCT	65
Information	BHST	
Information	FluidLoss	
Information	JobType	
Calculated Value	Time_30Bc	6:03:28
Calculated Value	Time_70Bc	N/A
Initial Temperature (°C)	23 °C
Final Temperature (°C)	65 °C
Initial Pressure (MPa)	0,7 MPa
Final Pressure (MPa)	35,0 MPa
Initial Consistency (Bc)	13 Bc
Final Consistency (Bc)	28 Bc
Initial Wall Temperature (°C)	22 °C
Final Wall Temperature (°C)	63 °C
Initial Motor Speed (RPM)	150 RPM
Final Motor Speed (RPM)	150 RPM
--Data--
Time (HH:MM:SS)	Temperature (°C)	Pressure (MPa)	Consistency (Bc)	Wall Temperature (°C)	Motor Speed (RPM)
0:00:00	23	0,7	13	22	150
0:00:01	23	0,7	13	21	150
0:00:02	23	0,7	13	22	150
0:00:03	23	0,7	13	22	150
0:00:04	23	0,7	13	22	150
0:00:05	23	0,7	13	22	150
0:00:06	23	0,7	13	22	150
0:00:07	23	0,7	13	21	150
0:00:08	23	0,7	13	22	150
0:00:09	23	0,7	13	21	150
0:00:10	23	0,8	13	22	150
0:00:11	23	0,8	13	22	150
0:00:12	23	0,8	13	22	150
0:00:13	23	0,8	13	22	150
0:00:14	23	0,8	13	22	150
0:00:15	23	0,8	13	22	150
0:00:16	23	0,8	13	22	150
0:00:17	23	0,8	13	21	150
0:00:18	23	0,8	13	22	150
0:00:19	23	0,8	13	22	150
0:00:20	23	0,9	13	22	150
0:00:21	23	0,9	13	22	150
0:00:22	23	0,9	13	22	150
0:00:23	23	0,9	13	22	150
0:00:24	23	0,9	13	22	150
0:00:25	23	1,0	13	22	150
0:00:26	23	1,0	13	22	150
0:00:27	23	1,0	13	22	150
0:00:28	23	1,0	13	22	150
0:00:29	23	1,0	14	22	150
0:00:30	23	1,1	14	22	150
0:00:31	23	1,1	14	22	150
0:00:32	23	1,1	14	22	150
0:00:33	23	1,2	14	22	150
0:00:34	23	1,2	14	22	150
0:00:35	23	1,2	14	22	150
0:00:36	23	1,2	14	22	150
0:00:37	23	1,3	14	22	150
0:00:38	23	1,3	14	22	150
0:00:39	23	1,3	14	22	150
0:00:40	23	1,3	14	22	150
0:00:41	23	1,3	14	22	150
0:00:42	23	1,3	14	22	150
0:00:43	23	1,4	14	22	150
0:00:44	23	1,4	14	22	150
0:00:45	23	1,4	14	22	150
0:00:46	23	1,4	14	22	150
0:00:47	23	1,4	14	22	150
0:00:48	23	1,4	14	22	150
0:00:49	23	1,4	14	22	150
0:00:50	23	1,4	14	23	150
0:00:51	23	1,5	14	23	150
0:00:52	23	1,5	14	23	150
0:00:53	23	1,6	14	23	150
0:00:54	23	1,6	14	23	150
0:00:55	23	1,6	14	23	150
0:00:56	23	1,6	14	23	150
0:00:57	23	1,6	14	23	150
0:00:58	23	1,6	14	23	150
0:00:59	23	1,6	14	23	150
0:01:00	23	1,6	13	23	150
0:01:01	23	1,6	13	23	150
0:01:02	23	1,6	13	23	150
0:01:03	23	1,8	13	23	150
0:01:04	23	1,8	13	23	150
0:01:05	23	1,9	13	23	150
0:01:06	23	1,9	13	24	150
0:01:07	23	1,9	13	24	150
0:01:08	23	1,9	13	24	150
0:01:09	23	1,9	13	24	150
0:01:10	23	1,9	13	24	150
0:01:11	23	1,9	13	24	150
0:01:12	23	1,9	13	24	150
0:01:13	23	1,9	13	24	150
0:01:14	23	1,9	13	24	150
0:01:15	23	1,9	14	24	150
0:01:16	23	1,9	13	24	150
0:01:17	23	1,9	13	24	150
0:01:18	23	2,0	13	24	150
0:01:19	23	2,0	13	25	150
0:01:20	23	2,0	13	25	150
0:01:21	23	2,0	13	25	150
0:01:22	23	2,0	13	25	150
0:01:23	23	2,0	13	25	150
0:01:24	23	2,0	13	25	150
0:01:25	23	2,0	12	25	150
0:01:26	23	2,1	12	25	150
0:01:27	23	2,2	12	25	150
0:01:28	23	2,3	12	25	150
0:01:29	23	2,3	12	26	150
0:01:30	23	2,3	12	26	150
0:01:31	23	2,3	12	26	150
0:01:32	23	2,3	12	26	150
0:01:33	23	2,3	12	26	150
0:01:34	23	2,4	12	26	150
0:01:35	23	2,4	12	26	150
0:01:36	23	2,4	12	26	150
0:01:37	23	2,4	12	26	150
0:01:38	23	2,4	12	26	150
0:01:39	23	2,4	12	26	150
0:01:40	23	2,4	12	27	150
0:01:41	23	2,5	12	26	150
0:01:42	23	2,5	12	27	150
0:01:43	23	2,5	12	27	150
0:01:44	23	2,5	12	27	150
0:01:45	23	2,5	12	27	150
0:01:46	23	2,5	12	27	150
0:01:47	23	2,6	12	27	150
0:01:48	23	2,6	12	27	150
0:01:49	23	2,6	12	27	150
0:01:50	23	2,6	12	27	150
0:01:51	23	2,6	12	27	150
0:01:52	23	2,7	12	27	150
0:01:53	23	2,7	12	28	150
0:01:54	23	2,7	12	28	150
0:01:55	23	2,7	12	28	150
0:01:56	23	2,7	13	28	150
0:01:57	23	2,8	13	28	150
0:01:58	23	2,8	13	28	150
0:01:59	23	2,8	13	28	150
0:02:00	23	2,8	13	28	150
0:02:01	23	2,8	13	28	150
0:02:02	23	2,9	13	29	150
0:02:03	23	2,9	14	29	150
0:02:04	23	2,9	14	29	150
0:02:05	23	2,9	14	29	150
0:02:06	23	3,0	14	29	150
0:02:07	23	3,0	14	29	150
0:02:08	23	3,0	14	29	150
0:02:09	23	3,0	14	29	150
0:02:10	23	3,1	14	29	150
0:02:11	23	3,1	14	29	150
0:02:12	23	3,1	14	29	150
0:02:13	23	3,1	14	29	150
0:02:14	23	3,1	14	29	150
0:02:15	23	3,2	14	30	150
0:02:16	23	3,2	14	30	150
0:02:17	23	3,2	14	30	150
0:02:18	23	3,2	14	30	150
0:02:19	23	3,3	14	30	150
0:02:20	23	3,3	14	30	150
0:02:21	23	3,3	14	30	150
0:02:22	23	3,3	14	30	150
0:02:23	23	3,4	14	30	150
0:02:24	23	3,4	14	30	150
0:02:25	23	3,4	14	30	150
0:02:26	23	3,5	14	30	150
0:02:27	23	3,5	14	30	150
0:02:28	23	3,5	14	30	150
0:02:29	23	3,5	14	31	150
0:02:30	23	3,6	14	31	150
0:02:31	23	3,6	15	31	150
0:02:32	23	3,6	15	31	150
0:02:33	23	3,6	15	31	150
0:02:34	23	3,7	15	31	150
0:02:35	23	3,7	15	31	150
0:02:36	23	3,7	15	31	150
0:02:37	23	3,8	16	31	150
0:02:38	23	3,8	16	31	150
0:02:39	23	3,8	16	32	150
0:02:40	23	3,9	16	31	150
0:02:41	23	3,9	16	31	150
0:02:42	23	3,9	16	32	150
0:02:43	23	3,9	16	32	150
0:02:44	23	4,0	17	32	150
0:02:45	23	4,0	17	32	150
0:02:46	23	4,0	17	32	150
0:02:47	23	4,1	17	32	150
0:02:48	23	4,1	17	32	150
0:02:49	23	4,1	17	32	150
0:02:50	24	4,2	17	32	150
0:02:51	24	4,2	17	32	150
0:02:52	23	4,2	17	33	150
0:02:53	24	4,2	17	33	150
0:02:54	24	4,3	17	32	150
0:02:55	24	4,3	17	33	150
0:02:56	24	4,3	17	33	150
0:02:57	24	4,4	18	33	150
0:02:58	24	4,4	18	33	150
0:02:59	24	4,4	18	33	150
0:03:00	24	4,5	18	33	150
0:03:01	24	4,5	18	33	150
0:03:02	24	4,5	18	33	150
0:03:03	24	4,6	18	33	150
0:03:04	24	4,6	18	33	150
0:03:05	24	4,6	18	34	150
0:03:06	24	4,6	18	34	150
0:03:07	24	4,7	18	34	150
0:03:08	24	4,7	18	34	150
0:03:09	24	4,7	18	34	150
0:03:10	24	4,8	18	34	150
0:03:11	24	4,8	18	34	150
0:03:12	24	4,8	18	34	150
0:03:13	24	4,9	18	34	150
0:03:14	24	4,9	17	34	150
0:03:15	24	4,9	17	34	150
0:03:16	24	4,9	17	34	150
0:03:17	24	4,9	17	34	150
0:03:18	24	4,9	17	35	150
0:03:19	24	4,9	16	35	150
0:03:20	24	5,0	16	35	150
0:03:21	24	5,0	16	35	150
0:03:22	24	5,0	16	35	150
0:03:23	24	5,0	16	35	150
0:03:24	24	5,1	16	35	150
0:03:25	24	5,1	16	35	150
0:03:26	24	5,0	16	35	150
0:03:27	24	5,1	16	35	150
0:03:28	24	5,1	16	35	150
0:03:29	24	5,1	16	35	150
0:03:30	24	5,1	16	35	150
0:03:31	24	5,2	16	36	150
0:03:32	24	5,2	16	36	150
0:03:33	24	5,2	15	36	150
0:03:34	24	5,2	15	36	150
0:03:35	24	5,2	15	36	150
0:03:36	24	5,2	15	36	150
0:03:37	24	5,2	15	36	150
0:03:38	24	5,3	15	36	150
0:03:39	24	5,3	15	36	150
0:03:40	24	5,3	15	36	150
0:03:41	24	5,3	15	36	150
0:03:42	24	5,4	15	36	150
0:03:43	24	5,3	15	36	150
0:03:44	24	5,3	15	36	150
0:03:45	24	5,3	15	36	150
0:03:46	24	5,4	15	36	150
0:03:47	24	5,4	15	36	150
0:03:48	24	5,4	15	36	150
0:03:49	24	5,5	15	37	150
0:03:50	24	5,5	15	37	150
0:03:51	24	5,5	15	37	150
0:03:52	24	5,5	15	37	150
0:03:53	24	5,5	15	37	150
0:03:54	24	5,5	15	37	150
0:03:55	24	5,5	15	37	150
0:03:56	24	5,5	15	37	150
0:03:57	24	5,6	15	37	150
0:03:58	24	5,6	15	37	150
0:03:59	24	5,6	15	37	150
0:04:00	24	5,6	15	37	150
0:04:01	24	5,7	15	37	150
0:04:02	25	5,7	15	37	150
0:04:03	25	5,7	15	37	150
0:04:04	25	5,7	15	37	150
0:04:05	25	5,7	15	37	150
0:04:06	25	5,7	15	37	150
0:04:07	25	5,7	15	37	150
0:04:08	25	5,7	15	37	150
0:04:09	25	5,7	15	37	150
0:04:10	25	5,8	15	37	150
0:04:11	25	5,8	15	38	150
0:04:12	25	5,8	15	38	150
0:04:13	25	5,8	15	38	150
0:04:14	25	5,9	15	38	150
0:04:15	25	5,9	15	38	150
0:04:16	25	5,9	15	38	150
0:04:17	25	5,9	15	38	150
0:04:18	25	5,9	15	38	150
0:04:19	25	5,9	14	38	150
0:04:20	25	5,9	14	38	150
0:04:21	25	5,9	14	38	150
0:04:22	25	6,0	14	38	150
0:04:23	25	6,0	14	38	150
0:04:24	25	6,0	14	38	150
0:04:25	25	6,0	14	38	150
0:04:26	25	6,0	14	38	150
0:04:27	25	6,1	14	38	150
0:04:28	25	6,1	14	38	150
0:04:29	25	6,1	14	38	150
0:04:30	25	6,1	14	38	150
0:04:31	25	6,1	14	38	150
0:04:32	25	6,2	14	38	150
0:04:33	25	6,2	14	38	150
0:04:34	25	6,2	14	38	150
0:04:35	25	6,2	14	38	150
0:04:36	25	6,2	14	38	150
0:04:37	25	6,2	14	39	150
0:04:38	25	6,2	14	38	150
0:04:39	25	6,2	14	38	150
0:04:40	25	6,2	14	39	150
0:04:41	25	6,2	14	39	150
0:04:42	25	6,3	14	39	150
0:04:43	25	6,3	14	39	150
0:04:44	25	6,3	14	39	150
0:04:45	25	6,3	14	39	150
0:04:46	26	6,3	14	39	150
0:04:47	26	6,4	14	39	150
0:04:48	26	6,4	14	39	150
0:04:49	26	6,4	14	39	150
0:04:50	26	6,4	14	39	150
0:04:51	26	6,4	14	39	150
0:04:52	26	6,4	14	39	150
0:04:53	26	6,5	14	39	150
0:04:54	26	6,5	14	39	150
0:04:55	26	6,5	14	39	150
0:04:56	26	6,5	14	39	150
0:04:57	26	6,5	14	39	150
0:04:58	26	6,6	14	39	150
0:04:59	26	6,6	14	39	150
0:05:00	26	6,6	14	39	150
0:05:01	26	6,6	13	39	150
0:05:02	26	6,6	13	40	150
0:05:03	26	6,6	13	40	150
0:05:04	26	6,7	13	39	150
0:05:05	26	6,7	13	39	150
0:05:06	26	6,7	13	39	150
0:05:07	26	6,7	13	39	150
0:05:08	26	6,7	13	39	150
0:05:09	26	6,7	13	40	150
0:05:10	26	6,8	13	40	150
0:05:11	26	6,8	13	40	150
0:05:12	26	6,8	13	40	150
0:05:13	26	6,8	13	40	150
0:05:14	26	6,8	13	40	150
0:05:15	26	6,8	13	40	150
0:05:16	26	6,8	13	40	150
0:05:17	26	6,8	13	40	150
0:05:18	26	6,9	13	40	150
0:05:19	26	6,9	13	40	150
0:05:20	26	6,9	13	40	150
0:05:21	26	6,9	13	40	150
0:05:22	26	6,9	13	40	150
0:05:23	26	6,9	13	40	150
0:05:24	26	6,9	13	40	150
0:05:25	27	7,0	13	40	150
0:05:26	27	7,0	13	40	150
0:05:27	27	7,0	13	40	150
0:05:28	27	7,0	13	40	150
0:05:29	27	7,0	13	40	150
0:05:30	27	7,0	13	40	150
0:05:31	27	7,0	13	40	150
0:05:32	27	7,0	13	40	150
0:05:33	27	7,1	13	40	150
0:05:34	27	7,1	12	40	150
0:05:35	27	7,1	12	40	150
0:05:36	27	7,1	12	40	150
0:05:37	27	7,1	12	40	150
0:05:38	27	7,1	12	40	150
0:05:39	27	7,1	12	40	150
0:05:40	27	7,2	12	41	150
0:05:41	27	7,2	12	40	150
0:05:42	27	7,2	12	40	150
0:05:43	27	7,2	12	40	150
0:05:44	27	7,2	12	40	150
0:05:45	27	7,2	12	40	150
0:05:46	27	7,2	12	40	150
0:05:47	27	7,2	12	40	150
0:05:48	27	7,2	12	40	150
0:05:49	27	7,2	12	40	150
0:05:50	27	7,2	12	40	150
0:05:51	27	7,3	12	40	150
0:05:52	27	7,3	12	40	150
0:05:53	27	7,3	12	40	150
0:05:54	27	7,3	12	40	150
0:05:55	27	7,3	12	40	150
0:05:56	27	7,3	12	40	150
0:05:57	27	7,3	12	40	150
0:05:58	27	7,3	12	40	150
0:05:59	28	7,3	12	40	150
0:06:00	28	7,3	12	41	150
0:06:01	28	7,4	12	40	150
0:06:02	28	7,3	12	41	150
0:06:03	28	7,4	12	40	150
0:06:04	28	7,4	12	40	150
0:06:05	28	7,4	12	40	150
0:06:06	28	7,4	12	40	150
0:06:07	28	7,4	12	40	150
0:06:08	28	7,4	12	40	150
0:06:09	28	7,4	12	40	150
0:06:10	28	7,4	12	40	150
0:06:11	28	7,4	12	40	150
0:06:12	28	7,4	12	40	150
0:06:13	28	7,4	12	40	150
0:06:14	28	7,4	12	40	150
0:06:15	28	7,4	12	40	150
0:06:16	28	7,4	12	40	150
0:06:17	28	7,4	12	40	150
0:06:18	28	7,4	12	40	150
0:06:19	28	7,5	12	40	150
0:06:20	28	7,5	12	40	150
0:06:21	28	7,5	12	40	150
0:06:22	28	7,5	12	40	150
0:06:23	28	7,5	12	40	150
0:06:24	28	7,5	12	40	150
0:06:25	28	7,5	12	40	150
0:06:26	28	7,5	12	40	150
0:06:27	28	7,5	12	40	150
0:06:28	28	7,5	12	40	150
0:06:29	28	7,5	12	40	150
0:06:30	28	7,5	12	40	150
0:06:31	28	7,5	12	40	150
0:06:32	29	7,5	12	40	150
0:06:33	29	7,5	12	40	150
0:06:34	29	7,5	12	40	150
0:06:35	29	7,5	12	40	150
0:06:36	29	7,5	12	40	150
0:06:37	29	7,5	12	40	150
0:06:38	29	7,5	12	40	150
0:06:39	29	7,5	12	40	150
0:06:40	29	7,6	12	40	150
0:06:41	29	7,6	12	40	150
0:06:42	29	7,6	12	40	150
0:06:43	29	7,6	12	40	150
0:06:44	29	7,6	12	40	150
0:06:45	29	7,6	12	40	150
0:06:46	29	7,6	12	40	150
0:06:47	29	7,6	12	40	150
0:06:48	29	7,6	12	40	150
0:06:49	29	7,6	12	40	150
0:06:50	29	7,6	12	40	150
0:06:51	29	7,6	12	40	150
0:06:52	29	7,6	12	40	150
0:06:53	29	7,6	12	40	150
0:06:54	29	7,6	12	40	150
0:06:55	29	7,6	12	40	150
0:06:56	29	7,6	12	40	150
0:06:57	29	7,6	12	40	150
0:06:58	29	7,6	12	40	150
0:06:59	29	7,6	12	40	150
0:07:00	29	7,6	12	40	150
0:07:01	29	7,6	12	41	150
0:07:02	29	7,6	12	40	150
0:07:03	29	7,6	12	40	150
0:07:04	29	7,6	12	40	150
0:07:05	29	7,6	12	40	150
0:07:06	30	7,6	12	40	150
0:07:07	30	7,6	12	40	150
0:07:08	30	7,6	12	40	150
0:07:09	30	7,7	12	40	150
0:07:10	30	7,8	12	40	150
0:07:11	30	7,8	12	40	150
0:07:12	30	7,8	12	40	150
0:07:13	30	7,9	12	40	150
0:07:14	30	7,9	12	40	150
0:07:15	30	7,9	12	40	150
0:07:16	30	7,9	12	40	150
0:07:17	30	7,9	12	40	150
0:07:18	30	7,9	12	40	150
0:07:19	30	7,9	12	40	150
0:07:20	30	7,9	12	40	150
0:07:21	30	7,9	12	40	150
0:07:22	30	7,9	12	40	150
0:07:23	30	7,9	12	40	150
0:07:24	30	7,9	12	40	150
0:07:25	30	7,9	12	40	150
0:07:26	30	7,9	12	40	150
0:07:27	30	8,0	12	40	150
0:07:28	30	8,1	12	40	150
0:07:29	30	8,1	12	40	150
0:07:30	30	8,1	12	40	150
0:07:31	30	8,2	11	40	150
0:07:32	30	8,2	11	40	150
0:07:33	30	8,2	11	40	150
0:07:34	30	8,1	11	40	150
0:07:35	30	8,1	11	40	150
0:07:36	30	8,1	11	40	150
0:07:37	30	8,1	11	40	150
0:07:38	30	8,1	11	40	150
0:07:39	30	8,1	11	40	150
0:07:40	30	8,1	11	40	150
0:07:41	30	8,2	11	40	150
0:07:42	31	8,3	11	40	150
0:07:43	31	8,3	11	40	150
0:07:44	31	8,4	11	40	150
0:07:45	31	8,4	11	40	150
0:07:46	31	8,4	11	40	150
0:07:47	31	8,4	11	40	150
0:07:48	31	8,4	11	40	150
0:07:49	31	8,4	10	40	150
0:07:50	31	8,4	10	40	150
0:07:51	31	8,4	10	40	150
0:07:52	31	8,4	10	40	150
0:07:53	31	8,4	10	40	150
0:07:54	31	8,4	10	40	150
0:07:55	31	8,4	10	40	150
0:07:56	31	8,4	10	40	150
0:07:57	31	8,4	10	40	150
0:07:58	31	8,5	10	40	150
0:07:59	31	8,7	10	40	150
0:08:00	31	8,8	10	40	150
0:08:01	31	8,8	10	40	150
0:08:02	31	8,8	10	40	150
0:08:03	31	8,8	10	40	150
0:08:04	31	8,8	10	40	150
0:08:05	31	8,8	10	40	150
0:08:06	31	8,8	10	40	150
0:08:07	31	8,8	10	40	150
0:08:08	31	8,8	10	40	150
0:08:09	31	8,8	10	40	150
0:08:10	31	8,8	10	40	150
0:08:11	31	8,8	10	40	150
0:08:12	31	8,8	10	40	150
0:08:13	31	8,8	10	40	150
0:08:14	31	8,8	10	40	150
0:08:15	31	8,8	10	40	150
0:08:16	31	8,8	10	40	150
0:08:17	31	8,8	10	40	150
0:08:18	31	8,8	10	40	150
0:08:19	31	8,8	10	40	150
0:08:20	31	8,9	10	40	150
0:08:21	31	8,9	10	40	150
0:08:22	31	8,9	10	40	150
0:08:23	31	8,9	10	40	150
0:08:24	32	8,9	10	40	150
0:08:25	32	8,9	9	40	150
0:08:26	32	8,9	9	40	150
0:08:27	32	8,9	9	40	150
0:08:28	32	8,9	9	40	150
0:08:29	32	9,1	9	40	150
0:08:30	32	9,2	9	40	150
0:08:31	32	9,2	9	40	150
0:08:32	32	9,3	9	40	150
0:08:33	32	9,3	9	40	150
0:08:34	32	9,3	9	41	150
0:08:35	32	9,3	9	40	150
0:08:36	32	9,3	9	41	150
0:08:37	32	9,3	9	40	150
0:08:38	32	9,3	9	41	150
0:08:39	32	9,3	9	40	150
0:08:40	32	9,3	9	41	150
0:08:41	32	9,3	9	40	150
0:08:42	32	9,3	9	41	150
0:08:43	32	9,3	9	40	150
0:08:44	32	9,3	9	41	150
0:08:45	32	9,3	9	41	150
0:08:46	32	9,3	9	41	150
0:08:47	32	9,4	9	41	150
0:08:48	32	9,4	9	41	150
0:08:49	32	9,4	9	41	150
0:08:50	32	9,4	9	41	150
0:08:51	32	9,4	9	41	150
0:08:52	32	9,4	9	41	150
0:08:53	32	9,4	9	41	150
0:08:54	32	9,4	9	41	150
0:08:55	32	9,4	9	41	150
0:08:56	32	9,4	9	41	150
0:08:57	32	9,4	9	41	150
0:08:58	32	9,4	9	41	150
0:08:59	32	9,6	9	41	150
0:09:00	32	9,6	9	41	150
0:09:01	32	9,6	9	41	150
0:09:02	32	9,6	9	41	150
0:09:03	32	9,6	9	41	150
0:09:04	32	9,7	9	41	150
0:09:05	32	9,7	9	41	150
0:09:06	32	9,7	9	41	150
0:09:07	33	9,7	9	41	150
0:09:08	33	9,7	9	41	150
0:09:09	33	9,7	9	41	150
0:09:10	33	9,7	9	41	150
0:09:11	33	9,7	9	41	150
0:09:12	33	9,7	9	41	150
0:09:13	33	9,7	9	41	150
0:09:14	33	9,7	9	41	150
0:09:15	33	9,7	9	41	150
0:09:16	33	9,7	9	41	150
0:09:17	33	9,8	9	41	150
0:09:18	33	9,8	9	41	150
0:09:19	33	9,8	9	41	150
0:09:20	33	9,8	9	41	150
0:09:21	33	9,8	9	41	150
0:09:22	33	10,0	9	41	150
0:09:23	33	10,1	9	41	150
0:09:24	33	10,2	9	41	150
0:09:25	33	10,2	9	41	150
0:09:26	33	10,2	9	41	150
0:09:27	33	10,2	9	41	150
0:09:28	33	10,2	9	41	150
0:09:29	33	10,2	9	41	150
0:09:30	33	10,2	9	41	150
0:09:31	33	10,2	9	41	150
0:09:32	33	10,2	8	41	150
0:09:33	33	10,2	8	41	150
0:09:34	33	10,2	8	41	150
0:09:35	33	10,2	8	41	150
0:09:36	33	10,3	8	41	150
0:09:37	33	10,3	8	41	150
0:09:38	33	10,3	8	41	150
0:09:39	33	10,3	8	41	150
0:09:40	33	10,3	8	41	150
0:09:41	33	10,3	8	42	150
0:09:42	33	10,3	8	42	150
0:09:43	33	10,3	8	42	150
0:09:44	33	10,3	8	41	150
0:09:45	33	10,3	8	41	150
0:09:46	33	10,3	8	41	150
0:09:47	33	10,3	8	41	150
0:09:48	33	10,3	8	42	150
0:09:49	33	10,3	8	42	150
0:09:50	33	10,3	8	42	150
0:09:51	33	10,3	8	42	150
0:09:52	33	10,3	8	42	150
0:09:53	33	10,4	8	42	150
0:09:54	34	10,4	8	42	150
0:09:55	34	10,4	8	42	150
0:09:56	34	10,4	8	42	150
0:09:57	34	10,4	8	42	150
0:09:58	34	10,4	8	42	150
0:09:59	34	10,4	8	42	150
0:10:00	34	10,5	8	42	150
0:10:01	34	10,7	8	42	150
0:10:02	34	10,8	8	42	150
0:10:03	34	10,9	8	42	150
0:10:04	34	10,9	8	42	150
0:10:05	34	10,9	8	42	150
0:10:06	34	10,9	8	42	150
0:10:07	34	10,9	8	42	150
0:10:08	34	10,9	8	42	150
0:10:09	34	10,9	8	42	150
0:10:10	34	10,9	8	42	150
0:10:11	34	10,9	8	42	150
0:10:12	34	10,9	8	42	150
0:10:13	34	10,9	8	42	150
0:10:14	34	10,9	8	42	150
0:10:15	34	11,0	8	42	150
0:10:16	34	11,0	8	42	150
0:10:17	34	11,0	8	42	150
0:10:18	34	11,0	8	42	150
0:10:19	34	11,0	8	42	150
0:10:20	34	11,0	8	42	150
0:10:21	34	11,0	8	42	150
0:10:22	34	11,0	8	42	150
0:10:23	34	11,0	8	42	150
0:10:24	34	11,0	8	42	150
0:10:25	34	11,0	8	43	150
0:10:26	34	11,0	8	43	150
0:10:27	34	11,1	8	42	150
0:10:28	34	11,1	8	43	150
0:10:29	34	11,1	8	43	150
0:10:30	34	11,1	8	42	150
0:10:31	34	11,1	8	43	150
0:10:32	34	11,1	8	43	150
0:10:33	34	11,1	8	42	150
0:10:34	34	11,1	8	42	150
0:10:35	34	11,1	8	43	150
0:10:36	34	11,1	8	43	150
0:10:37	34	11,2	8	43	150
0:10:38	34	11,2	8	43	150
0:10:39	34	11,2	8	43	150
0:10:40	34	11,2	8	43	150
0:10:41	34	11,2	8	43	150
0:10:42	34	11,2	8	43	150
0:10:43	34	11,2	8	43	150
0:10:44	34	11,2	8	43	150
0:10:45	34	11,2	8	43	150
0:10:46	35	11,2	8	43	150
0:10:47	35	11,2	8	43	150
0:10:48	35	11,2	8	43	150
0:10:49	35	11,3	8	43	150
0:10:50	35	11,3	8	43	150
0:10:51	35	11,3	8	43	150
0:10:52	35	11,3	8	43	150
0:10:53	35	11,4	8	43	150
0:10:54	35	11,4	8	43	150
0:10:55	35	11,4	8	43	150
0:10:56	35	11,4	8	43	150
0:10:57	35	11,4	8	43	150
0:10:58	35	11,4	8	43	150
0:10:59	35	11,5	8	43	150
0:11:00	35	11,6	8	43	150
0:11:01	35	11,7	8	44	150
0:11:02	35	11,7	8	43	150
0:11:03	35	11,7	8	44	150
0:11:04	35	11,7	8	43	150
0:11:05	35	11,7	8	43	150
0:11:06	35	11,8	8	43	150
0:11:07	35	11,8	8	44	150
0:11:08	35	11,8	8	43	150
0:11:09	35	11,8	9	43	150
0:11:10	35	11,8	9	43	150
0:11:11	35	11,8	9	44	150
0:11:12	35	11,8	9	44	150
0:11:13	35	11,8	9	44	150
0:11:14	35	11,8	9	44	150
0:11:15	35	11,8	8	44	150
0:11:16	35	11,8	9	44	150
0:11:17	35	11,8	8	44	150
0:11:18	35	11,9	8	44	150
0:11:19	35	11,9	8	44	150
0:11:20	35	11,9	8	44	150
0:11:21	35	11,9	8	44	150
0:11:22	35	11,9	8	44	150
0:11:23	35	11,9	8	44	150
0:11:24	35	11,9	8	44	150
0:11:25	35	11,9	8	44	150
0:11:26	35	11,9	8	44	150
0:11:27	35	11,9	8	44	150
0:11:28	35	11,9	8	44	150
0:11:29	35	11,9	8	44	150
0:11:30	35	12,0	8	44	150
0:11:31	35	12,0	8	44	150
0:11:32	35	12,0	8	44	150
0:11:33	35	12,0	8	44	150
0:11:34	35	12,0	8	44	150
0:11:35	35	12,1	8	44	150
0:11:36	35	12,2	8	44	150
0:11:37	36	12,3	8	44	150
0:11:38	36	12,3	8	44	150
0:11:39	36	12,3	8	44	150
0:11:40	36	12,3	8	44	150
0:11:41	36	12,3	8	44	150
0:11:42	36	12,3	8	44	150
0:11:43	36	12,3	8	44	150
0:11:44	36	12,3	8	44	150
0:11:45	36	12,3	8	44	150
0:11:46	36	12,3	8	44	150
0:11:47	36	12,3	8	44	150
0:11:48	36	12,3	8	44	150
0:11:49	36	12,4	8	44	150
0:11:50	36	12,4	8	44	150
0:11:51	36	12,4	8	44	150
0:11:52	36	12,4	8	44	150
0:11:53	36	12,4	8	44	150
0:11:54	36	12,4	8	44	150
0:11:55	36	12,4	8	44	150
0:11:56	36	12,4	8	44	150
0:11:57	36	12,4	8	44	150
0:11:58	36	12,4	8	44	150
0:11:59	36	12,5	8	44	150
0:12:00	36	12,5	8	44	150
0:12:01	36	12,5	8	45	150
0:12:02	36	12,5	8	45	150
0:12:03	36	12,5	8	45	150
0:12:04	36	12,5	8	45	150
0:12:05	36	12,5	8	45	150
0:12:06	36	12,5	8	45	150
0:12:07	36	12,5	8	45	150
0:12:08	36	12,5	8	45	150
0:12:09	36	12,5	8	45	150
0:12:10	36	12,6	8	45	150
0:12:11	36	12,6	8	44	150
0:12:12	36	12,8	8	45	150
0:12:13	36	12,8	8	45	150
0:12:14	36	12,9	8	45	150
0:12:15	36	12,9	8	45	150
0:12:16	36	12,9	8	45	150
0:12:17	36	12,9	8	45	150
0:12:18	36	12,9	8	45	150
0:12:19	36	12,9	8	45	150
0:12:20	36	12,9	8	45	150
0:12:21	36	12,9	8	45	150
0:12:22	36	12,9	8	45	150
0:12:23	36	13,0	9	45	150
0:12:24	36	13,0	9	45	150
0:12:25	36	13,0	9	45	150
0:12:26	36	13,0	9	45	150
0:12:27	36	13,0	9	45	150
0:12:28	36	13,0	9	45	150
0:12:29	36	13,0	9	45	150
0:12:30	37	13,0	9	45	150
0:12:31	37	13,0	9	45	150
0:12:32	37	13,0	8	45	150
0:12:33	37	13,0	9	45	150
0:12:34	37	13,1	9	45	150
0:12:35	37	13,1	9	45	150
0:12:36	37	13,1	9	45	150
0:12:37	37	13,1	9	45	150
0:12:38	37	13,1	9	45	150
0:12:39	37	13,1	9	45	150
0:12:40	37	13,1	9	45	150
0:12:41	37	13,1	9	45	150
0:12:42	37	13,1	8	45	150
0:12:43	37	13,1	8	45	150
0:12:44	37	13,2	9	46	150
0:12:45	37	13,2	9	45	150
0:12:46	37	13,2	9	46	150
0:12:47	37	13,2	9	46	150
0:12:48	37	13,3	9	46	150
0:12:49	37	13,4	9	46	150
0:12:50	37	13,4	9	46	150
0:12:51	37	13,5	9	46	150
0:12:52	37	13,5	9	46	150
0:12:53	37	13,5	9	46	150
0:12:54	37	13,5	9	46	150
0:12:55	37	13,5	9	46	150
0:12:56	37	13,5	9	46	150
0:12:57	37	13,5	9	46	150
0:12:58	37	13,5	9	46	150
0:12:59	37	13,5	9	46	150
0:13:00	37	13,5	9	46	150
0:13:01	37	13,6	9	46	150
0:13:02	37	13,6	9	46	150
0:13:03	37	13,6	9	46	150
0:13:04	37	13,6	9	46	150
0:13:05	37	13,6	9	46	150
0:13:06	37	13,6	9	46	150
0:13:07	37	13,6	9	46	150
0:13:08	37	13,6	9	46	150
0:13:09	37	13,7	9	46	150
0:13:10	37	13,7	9	46	150
0:13:11	37	13,7	9	46	150
0:13:12	37	13,7	9	46	150
0:13:13	37	13,7	9	46	150
0:13:14	37	13,7	9	46	150
0:13:15	37	13,7	9	46	150
0:13:16	37	13,7	9	46	150
0:13:17	37	13,7	9	47	150
0:13:18	37	13,8	9	47	150
0:13:19	37	13,8	9	47	150
0:13:20	37	13,8	9	47	150
0:13:21	38	13,8	9	47	150
0:13:22	38	13,8	9	47	150
0:13:23	38	13,8	9	46	150
0:13:24	38	13,8	9	47	150
0:13:25	38	13,8	9	47	150
0:13:26	38	13,8	9	46	150
0:13:27	38	13,8	9	47	150
0:13:28	38	13,9	9	47	150
0:13:29	38	13,9	9	47	150
0:13:30	38	13,9	9	47	150
0:13:31	38	13,9	9	47	150
0:13:32	38	13,9	9	47	150
0:13:33	38	13,9	9	47	150
0:13:34	38	14,1	9	47	150
0:13:35	38	14,3	9	47	150
0:13:36	38	14,3	9	47	150
0:13:37	38	14,4	9	47	150
0:13:38	38	14,4	9	47	150
0:13:39	38	14,4	9	47	150
0:13:40	38	14,4	9	47	150
0:13:41	38	14,4	9	47	150
0:13:42	38	14,4	9	47	150
0:13:43	38	14,4	9	47	150
0:13:44	38	14,4	9	47	150
0:13:45	38	14,4	9	47	150
0:13:46	38	14,4	9	47	150
0:13:47	38	14,4	9	47	150
0:13:48	38	14,5	9	47	150
0:13:49	38	14,5	9	47	150
0:13:50	38	14,5	9	47	150
0:13:51	38	14,5	9	47	150
0:13:52	38	14,5	9	47	150
0:13:53	38	14,5	9	47	150
0:13:54	38	14,5	9	47	150
0:13:55	38	14,5	9	47	150
0:13:56	38	14,5	9	47	150
0:13:57	38	14,5	9	47	150
0:13:58	38	14,5	9	47	150
0:13:59	38	14,5	9	47	150
0:14:00	38	14,6	9	47	150
0:14:01	38	14,6	9	47	150
0:14:02	38	14,6	9	47	150
0:14:03	38	14,6	9	47	150
0:14:04	38	14,6	9	47	150
0:14:05	38	14,6	9	47	150
0:14:06	38	14,6	9	47	150
0:14:07	38	14,6	9	47	150
0:14:08	38	14,6	9	48	150
0:14:09	38	14,6	9	47	150
0:14:10	38	14,6	9	47	150
0:14:11	38	14,7	9	47	150
0:14:12	38	14,7	9	47	150
0:14:13	39	14,7	9	47	150
0:14:14	39	14,7	9	47	150
0:14:15	39	14,7	9	47	150
0:14:16	39	14,7	9	47	150
0:14:17	39	14,7	9	47	150
0:14:18	39	14,7	9	48	150
0:14:19	39	14,7	9	48	150
0:14:20	39	14,7	9	47	150
0:14:21	39	14,7	9	48	150
0:14:22	39	14,8	9	48	150
0:14:23	39	14,8	9	48	150
0:14:24	39	14,8	9	48	150
0:14:25	39	14,8	9	48	150
0:14:26	39	14,8	9	48	150
0:14:27	39	14,8	9	48	150
0:14:28	39	14,9	9	48	150
0:14:29	39	14,9	9	48	150
0:14:30	39	14,9	9	48	150
0:14:31	39	14,9	9	48	150
0:14:32	39	14,9	9	48	150
0:14:33	39	15,0	9	48	150
0:14:34	39	15,1	9	48	150
0:14:35	39	15,2	9	48	150
0:14:36	39	15,2	9	48	150
0:14:37	39	15,2	9	48	150
0:14:38	39	15,2	9	48	150
0:14:39	39	15,2	9	48	150
0:14:40	39	15,2	9	48	150
0:14:41	39	15,2	9	48	150
0:14:42	39	15,2	9	48	150
0:14:43	39	15,3	9	48	150
0:14:44	39	15,3	9	48	150
0:14:45	39	15,3	9	48	150
0:14:46	39	15,3	9	48	150
0:14:47	39	15,3	9	48	150
0:14:48	39	15,3	9	49	150
0:14:49	39	15,3	9	49	150
0:14:50	39	15,3	9	48	150
0:14:51	39	15,3	9	48	150
0:14:52	39	15,3	9	48	150
0:14:53	39	15,3	9	48	150
0:14:54	39	15,4	9	49	150
0:14:55	39	15,4	9	48	150
0:14:56	39	15,4	9	48	150
0:14:57	39	15,4	9	48	150
0:14:58	39	15,4	9	48	150
0:14:59	39	15,4	9	48	150
0:15:00	39	15,4	9	49	150
0:15:01	39	15,4	9	48	150
0:15:02	39	15,5	9	49	150
0:15:03	40	15,5	9	49	150
0:15:04	40	15,5	9	49	150
0:15:05	40	15,5	9	49	150
0:15:06	40	15,5	9	49	150
0:15:07	40	15,5	9	49	150
0:15:08	40	15,5	9	49	150
0:15:09	40	15,5	9	49	150
0:15:10	40	15,5	9	49	150
0:15:11	40	15,5	9	49	150
0:15:12	40	15,6	9	49	150
0:15:13	40	15,6	9	49	150
0:15:14	40	15,6	9	49	150
0:15:15	40	15,8	9	49	150
0:15:16	40	15,8	9	49	150
0:15:17	40	15,8	9	49	150
0:15:18	40	15,9	9	49	150
0:15:19	40	15,9	9	49	150
0:15:20	40	15,9	9	49	150
0:15:21	40	15,9	9	49	150
0:15:22	40	15,9	9	49	150
0:15:23	40	15,9	9	49	150
0:15:24	40	15,9	9	49	150
0:15:25	40	15,9	9	49	150
0:15:26	40	15,9	9	49	150
0:15:27	40	15,9	9	49	150
0:15:28	40	15,9	9	49	150
0:15:29	40	16,0	9	49	150
0:15:30	40	16,0	9	49	150
0:15:31	40	16,0	9	49	150
0:15:32	40	16,0	9	49	150
0:15:33	40	16,0	9	49	150
0:15:34	40	16,0	9	49	150
0:15:35	40	16,0	9	50	150
0:15:36	40	16,0	9	50	150
0:15:37	40	16,0	9	50	150
0:15:38	40	16,1	9	50	150
0:15:39	40	16,1	9	50	150
0:15:40	40	16,1	8	50	150
0:15:41	40	16,1	9	50	150
0:15:42	40	16,1	8	50	150
0:15:43	40	16,1	8	50	150
0:15:44	40	16,1	8	50	150
0:15:45	40	16,1	8	50	150
0:15:46	40	16,1	8	50	150
0:15:47	40	16,2	8	50	150
0:15:48	40	16,2	8	50	150
0:15:49	40	16,2	8	50	150
0:15:50	40	16,2	8	50	150
0:15:51	40	16,2	8	50	150
0:15:52	40	16,2	8	50	150
0:15:53	40	16,2	8	50	150
0:15:54	41	16,2	8	50	150
0:15:55	41	16,2	8	50	150
0:15:56	41	16,3	8	50	150
0:15:57	41	16,3	8	50	150
0:15:58	41	16,4	8	50	150
0:15:59	41	16,6	8	50	150
0:16:00	41	16,7	8	50	150
0:16:01	41	16,7	8	50	150
0:16:02	41	16,7	8	50	150
0:16:03	41	16,7	8	50	150
0:16:04	41	16,7	8	50	150
0:16:05	41	16,7	8	50	150
0:16:06	41	16,7	8	50	150
0:16:07	41	16,8	8	50	150
0:16:08	41	16,8	8	50	150
0:16:09	41	16,8	8	50	150
0:16:10	41	16,8	8	50	150
0:16:11	41	16,8	8	50	150
0:16:12	41	16,8	8	50	150
0:16:13	41	16,8	8	50	150
0:16:14	41	16,8	8	50	150
0:16:15	41	16,8	8	50	150
0:16:16	41	16,8	8	50	150
0:16:17	41	16,9	8	50	150
0:16:18	41	16,9	8	50	150
0:16:19	41	16,9	8	51	150
0:16:20	41	16,9	8	51	150
0:16:21	41	16,9	8	51	150
0:16:22	41	16,9	8	50	150
0:16:23	41	16,9	8	51	150
0:16:24	41	16,9	8	51	150
0:16:25	41	16,9	8	51	150
0:16:26	41	16,9	8	51	150
0:16:27	41	17,0	8	51	150
0:16:28	41	17,0	8	51	150
0:16:29	41	17,0	8	51	150
0:16:30	41	17,0	8	51	150
0:16:31	41	17,0	8	51	150
0:16:32	41	17,0	8	51	150
0:16:33	41	17,0	8	51	150
0:16:34	41	17,0	8	51	150
0:16:35	41	17,0	8	51	150
0:16:36	41	17,0	8	51	150
0:16:37	41	17,1	8	51	150
0:16:38	41	17,1	8	51	150
0:16:39	41	17,1	8	51	150
0:16:40	41	17,1	8	51	150
0:16:41	41	17,1	8	51	150
0:16:42	41	17,1	8	51	150
0:16:43	41	17,1	8	51	150
0:16:44	41	17,1	8	51	150
0:16:45	42	17,1	8	51	150
0:16:46	42	17,1	8	51	150
0:16:47	42	17,1	8	51	150
0:16:48	42	17,1	8	51	150
0:16:49	42	17,2	8	51	150
0:16:50	42	17,2	8	51	150
0:16:51	42	17,2	8	51	150
0:16:52	42	17,2	8	51	150
0:16:53	42	17,2	8	51	150
0:16:54	42	17,2	8	51	150
0:16:55	42	17,3	8	51	150
0:16:56	42	17,3	8	51	150
0:16:57	42	17,3	8	51	150
0:16:58	42	17,3	8	51	150
0:16:59	42	17,3	8	51	150
0:17:00	42	17,3	8	51	150
0:17:01	42	17,3	8	51	150
0:17:02	42	17,5	8	51	150
0:17:03	42	17,6	8	51	150
0:17:04	42	17,6	8	51	150
0:17:05	42	17,6	8	51	150
0:17:06	42	17,6	8	51	150
0:17:07	42	17,6	8	51	150
0:17:08	42	17,6	8	51	150
0:17:09	42	17,6	8	51	150
0:17:10	42	17,7	8	51	150
0:17:11	42	17,7	8	51	150
0:17:12	42	17,7	8	51	150
0:17:13	42	17,7	8	51	150
0:17:14	42	17,7	8	51	150
0:17:15	42	17,7	8	51	150
0:17:16	42	17,7	8	51	150
0:17:17	42	17,7	8	51	150
0:17:18	42	17,7	8	51	150
0:17:19	42	17,7	8	51	150
0:17:20	42	17,7	8	51	150
0:17:21	42	17,7	8	51	150
0:17:22	42	17,8	8	51	150
0:17:23	42	17,8	8	52	150
0:17:24	42	17,8	8	51	150
0:17:25	42	17,8	8	52	150
0:17:26	42	17,8	8	52	150
0:17:27	42	17,8	8	51	150
0:17:28	42	17,8	8	52	150
0:17:29	42	17,8	8	52	150
0:17:30	42	17,8	8	52	150
0:17:31	42	17,8	8	52	150
0:17:32	42	17,9	8	52	150
0:17:33	42	17,9	8	52	150
0:17:34	42	17,9	8	52	150
0:17:35	43	17,9	9	52	150
0:17:36	43	18,0	9	52	150
0:17:37	43	18,1	9	52	150
0:17:38	43	18,1	9	52	150
0:17:39	43	18,2	9	52	150
0:17:40	43	18,2	9	52	150
0:17:41	43	18,2	9	52	150
0:17:42	43	18,2	9	52	150
0:17:43	43	18,2	9	52	150
0:17:44	43	18,2	9	52	150
0:17:45	43	18,2	9	52	150
0:17:46	43	18,2	9	52	150
0:17:47	43	18,3	9	52	150
0:17:48	43	18,3	9	52	150
0:17:49	43	18,3	9	52	150
0:17:50	43	18,3	9	52	150
0:17:51	43	18,3	9	52	150
0:17:52	43	18,3	9	52	150
0:17:53	43	18,4	9	52	150
0:17:54	43	18,4	9	52	150
0:17:55	43	18,4	9	52	150
0:17:56	43	18,4	9	52	150
0:17:57	43	18,4	9	52	150
0:17:58	43	18,5	9	53	150
0:17:59	43	18,5	9	53	150
0:18:00	43	18,5	9	53	150
0:18:01	43	18,5	9	53	150
0:18:02	43	18,5	9	53	150
0:18:03	43	18,6	9	53	150
0:18:04	43	18,6	9	53	150
0:18:05	43	18,6	9	53	150
0:18:06	43	18,6	9	53	150
0:18:07	43	18,6	9	53	150
0:18:08	43	18,7	9	53	150
0:18:09	43	18,7	9	53	150
0:18:10	43	18,7	9	53	150
0:18:11	43	18,7	9	53	150
0:18:12	43	18,7	9	53	150
0:18:13	43	18,8	9	53	150
0:18:14	43	18,8	9	54	150
0:18:15	43	18,8	9	54	150
0:18:16	43	18,8	9	54	150
0:18:17	43	18,9	9	54	150
0:18:18	43	18,9	9	54	150
0:18:19	43	18,9	9	54	150
0:18:20	43	18,9	9	54	150
0:18:21	43	19,0	9	54	150
0:18:22	43	19,0	9	54	150
0:18:23	43	19,0	9	54	150
0:18:24	43	19,0	9	54	150
0:18:25	43	19,0	9	54	150
0:18:26	43	19,0	9	54	150
0:18:27	44	19,0	9	54	150
0:18:28	44	19,0	9	54	150
0:18:29	44	19,1	9	54	150
0:18:30	44	19,1	9	54	150
0:18:31	44	19,1	9	54	150
0:18:32	44	19,1	9	54	150
0:18:33	44	19,1	9	54	150
0:18:34	44	19,1	9	54	150
0:18:35	44	19,1	9	54	150
0:18:36	44	19,1	9	54	150
0:18:37	44	19,1	9	54	150
0:18:38	44	19,1	9	54	150
0:18:39	44	19,1	9	54	150
0:18:40	44	19,1	9	54	150
0:18:41	44	19,2	9	54	150
0:18:42	44	19,2	9	54	150
0:18:43	44	19,2	9	54	150
0:18:44	44	19,2	9	54	150
0:18:45	44	19,2	9	54	150
0:18:46	44	19,2	9	54	150
0:18:47	44	19,2	9	54	150
0:18:48	44	19,2	9	54	150
0:18:49	44	19,2	9	54	150
0:18:50	44	19,2	9	54	150
0:18:51	44	19,3	9	55	150
0:18:52	44	19,3	9	54	150
0:18:53	44	19,3	9	55	150
0:18:54	44	19,3	9	55	150
0:18:55	44	19,3	9	55	150
0:18:56	44	19,3	9	55	150
0:18:57	44	19,3	9	54	150
0:18:58	44	19,3	9	55	150
0:18:59	44	19,3	9	54	150
0:19:00	44	19,3	9	55	150
0:19:01	44	19,3	9	55	150
0:19:02	44	19,4	9	54	150
0:19:03	44	19,4	9	54	150
0:19:04	44	19,4	9	55	150
0:19:05	44	19,4	9	55	150
0:19:06	44	19,4	9	55	150
0:19:07	44	19,4	9	55	150
0:19:08	44	19,4	9	55	150
0:19:09	44	19,4	9	55	150
0:19:10	44	19,4	9	55	150
0:19:11	44	19,4	9	55	150
0:19:12	44	19,4	9	55	150
0:19:13	44	19,4	9	55	150
0:19:14	44	19,6	9	55	150
0:19:15	44	19,6	9	55	150
0:19:16	45	19,6	9	55	150
0:19:17	45	19,7	9	55	150
0:19:18	45	19,7	9	55	150
0:19:19	45	19,7	9	55	150
0:19:20	45	19,7	9	55	150
0:19:21	45	19,7	9	55	150
0:19:22	45	19,7	9	55	150
0:19:23	45	19,7	9	55	150
0:19:24	45	19,7	9	55	150
0:19:25	45	19,7	9	55	150
0:19:26	45	19,7	9	55	150
0:19:27	45	19,7	9	55	150
0:19:28	45	19,7	9	55	150
0:19:29	45	19,7	9	55	150
0:19:30	45	19,8	9	55	150
0:19:31	45	19,8	9	55	150
0:19:32	45	20,0	9	55	150
0:19:33	45	20,0	9	55	150
0:19:34	45	20,1	9	55	150
0:19:35	45	20,1	9	55	150
0:19:36	45	20,1	9	55	150
0:19:37	45	20,1	9	55	150
0:19:38	45	20,1	9	55	150
0:19:39	45	20,1	9	55	150
0:19:40	45	20,1	9	55	150
0:19:41	45	20,1	9	55	150
0:19:42	45	20,1	9	55	150
0:19:43	45	20,1	9	55	150
0:19:44	45	20,1	9	55	150
0:19:45	45	20,1	9	55	150
0:19:46	45	20,1	9	55	150
0:19:47	45	20,2	9	55	150
0:19:48	45	20,2	9	55	150
0:19:49	45	20,2	9	55	150
0:19:50	45	20,2	9	55	150
0:19:51	45	20,2	9	55	150
0:19:52	45	20,2	9	55	150
0:19:53	45	20,2	9	55	150
0:19:54	45	20,2	9	55	150
0:19:55	45	20,2	9	55	150
0:19:56	45	20,2	9	55	150
0:19:57	45	20,2	9	55	150
0:19:58	45	20,2	9	55	150
0:19:59	45	20,2	9	55	150
0:20:00	45	20,2	9	55	150
0:20:01	45	20,2	9	55	150
0:20:02	46	20,2	9	55	150
0:20:03	46	20,3	9	55	150
0:20:04	46	20,3	9	55	150
0:20:05	46	20,4	9	55	150
0:20:06	46	20,4	9	55	150
0:20:07	46	20,4	9	55	150
0:20:08	46	20,4	9	55	150
0:20:09	46	20,4	9	55	150
0:20:10	46	20,4	9	56	150
0:20:11	46	20,6	9	55	150
0:20:12	46	20,7	9	56	150
0:20:13	46	20,7	9	56	150
0:20:14	46	20,8	9	55	150
0:20:15	46	20,8	9	56	150
0:20:16	46	20,8	9	55	150
0:20:17	46	20,8	9	55	150
0:20:18	46	20,8	9	56	150
0:20:19	46	20,8	9	56	150
0:20:20	46	20,8	9	56	150
0:20:21	46	20,8	9	56	150
0:20:22	46	20,8	9	56	150
0:20:23	46	20,8	9	56	150
0:20:24	46	20,8	9	56	150
0:20:25	46	20,8	9	56	150
0:20:26	46	20,8	9	55	150
0:20:27	46	20,8	9	56	150
0:20:28	46	20,8	9	56	150
0:20:29	46	20,8	9	56	150
0:20:30	46	20,8	9	56	150
0:20:31	46	20,8	9	56	150
0:20:32	46	20,9	9	56	150
0:20:33	46	20,9	9	56	150
0:20:34	46	20,9	9	56	150
0:20:35	46	20,9	9	56	150
0:20:36	46	20,9	9	56	150
0:20:37	46	20,9	9	56	150
0:20:38	46	20,9	9	56	150
0:20:39	46	20,9	9	56	150
0:20:40	46	20,9	9	56	150
0:20:41	46	20,9	9	56	150
0:20:42	46	20,9	9	56	150
0:20:43	46	20,9	9	56	150
0:20:44	46	20,9	9	56	150
0:20:45	46	20,9	9	56	150
0:20:46	46	21,0	9	56	150
0:20:47	47	21,0	9	56	150
0:20:48	47	21,1	9	56	150
0:20:49	47	21,1	9	56	150
0:20:50	47	21,1	9	56	150
0:20:51	47	21,1	9	56	150
0:20:52	47	21,1	9	56	150
0:20:53	47	21,1	9	56	150
0:20:54	47	21,3	9	56	150
0:20:55	47	21,4	9	56	150
0:20:56	47	21,5	9	56	150
0:20:57	47	21,5	9	56	150
0:20:58	47	21,5	9	56	150
0:20:59	47	21,5	9	56	150
0:21:00	47	21,5	9	56	150
0:21:01	47	21,5	9	56	150
0:21:02	47	21,5	9	56	150
0:21:03	47	21,5	9	56	150
0:21:04	47	21,5	9	56	150
0:21:05	47	21,5	9	56	150
0:21:06	47	21,5	9	56	150
0:21:07	47	21,5	9	56	150
0:21:08	47	21,5	9	56	150
0:21:09	47	21,5	9	56	150
0:21:10	47	21,6	9	56	150
0:21:11	47	21,6	9	56	150
0:21:12	47	21,6	9	56	150
0:21:13	47	21,6	9	56	150
0:21:14	47	21,6	9	56	150
0:21:15	47	21,6	9	56	150
0:21:16	47	21,6	9	56	150
0:21:17	47	21,6	9	56	150
0:21:18	47	21,6	9	56	150
0:21:19	47	21,6	9	56	150
0:21:20	47	21,6	9	56	150
0:21:21	47	21,6	9	57	150
0:21:22	47	21,6	9	56	150
0:21:23	47	21,6	9	57	150
0:21:24	47	21,6	9	56	150
0:21:25	47	21,6	9	56	150
0:21:26	47	21,6	9	57	150
0:21:27	47	21,7	9	57	150
0:21:28	47	21,7	9	57	150
0:21:29	47	21,7	9	57	150
0:21:30	47	21,7	9	57	150
0:21:31	47	21,7	9	57	150
0:21:32	47	21,7	9	57	150
0:21:33	47	21,9	9	57	150
0:21:34	47	22,0	9	57	150
0:21:35	47	22,1	9	57	150
0:21:36	48	22,1	9	57	150
0:21:37	48	22,1	9	57	150
0:21:38	48	22,1	9	57	150
0:21:39	48	22,1	9	57	150
0:21:40	48	22,1	9	57	150
0:21:41	48	22,1	9	57	150
0:21:42	48	22,1	9	57	150
0:21:43	48	22,1	9	57	150
0:21:44	48	22,1	9	57	150
0:21:45	48	22,2	9	57	150
0:21:46	48	22,2	9	57	150
0:21:47	48	22,2	9	57	150
0:21:48	48	22,2	9	57	150
0:21:49	48	22,2	9	57	150
0:21:50	48	22,2	9	57	150
0:21:51	48	22,2	9	57	150
0:21:52	48	22,2	9	57	150
0:21:53	48	22,2	9	57	150
0:21:54	48	22,2	9	57	150
0:21:55	48	22,2	9	57	150
0:21:56	48	22,2	9	57	150
0:21:57	48	22,2	9	57	150
0:21:58	48	22,2	9	57	150
0:21:59	48	22,3	9	57	150
0:22:00	48	22,3	9	57	150
0:22:01	48	22,3	9	57	150
0:22:02	48	22,3	9	57	150
0:22:03	48	22,3	9	57	150
0:22:04	48	22,3	9	57	150
0:22:05	48	22,3	9	57	150
0:22:06	48	22,3	9	57	150
0:22:07	48	22,3	9	57	150
0:22:08	48	22,3	9	57	150
0:22:09	48	22,4	9	57	150
0:22:10	48	22,4	9	57	150
0:22:11	48	22,4	9	57	150
0:22:12	48	22,4	9	57	150
0:22:13	48	22,5	9	57	150
0:22:14	48	22,5	9	57	150
0:22:15	48	22,5	9	57	150
0:22:16	48	22,5	9	57	150
0:22:17	48	22,5	9	57	150
0:22:18	48	22,5	9	58	150
0:22:19	48	22,6	9	58	150
0:22:20	48	22,7	9	58	150
0:22:21	48	22,7	9	58	150
0:22:22	48	22,7	9	58	150
0:22:23	48	22,7	9	58	150
0:22:24	48	22,8	9	58	150
0:22:25	48	22,8	9	58	150
0:22:26	49	22,8	9	58	150
0:22:27	49	22,8	9	58	150
0:22:28	49	22,8	9	58	150
0:22:29	49	22,8	9	58	150
0:22:30	49	22,8	9	58	150
0:22:31	49	22,8	9	58	150
0:22:32	49	22,8	9	58	150
0:22:33	49	22,8	9	58	150
0:22:34	49	22,8	9	58	150
0:22:35	49	22,9	9	58	150
0:22:36	49	22,9	9	58	150
0:22:37	49	22,9	9	58	150
0:22:38	49	22,9	9	58	150
0:22:39	49	22,9	9	58	150
0:22:40	49	22,9	9	58	150
0:22:41	49	22,9	9	58	150
0:22:42	49	22,9	9	58	150
0:22:43	49	22,9	9	58	150
0:22:44	49	22,9	9	58	150
0:22:45	49	22,9	9	58	150
0:22:46	49	23,0	9	58	150
0:22:47	49	23,0	9	58	150
0:22:48	49	23,1	9	58	150
0:22:49	49	23,2	9	58	150
0:22:50	49	23,3	9	58	150
0:22:51	49	23,3	9	58	150
0:22:52	49	23,3	9	58	150
0:22:53	49	23,3	9	58	150
0:22:54	49	23,3	9	58	150
0:22:55	49	23,3	9	58	150
0:22:56	49	23,3	9	59	150
0:22:57	49	23,3	9	59	150
0:22:58	49	23,3	9	58	150
0:22:59	49	23,3	9	58	150
0:23:00	49	23,3	9	59	150
0:23:01	49	23,3	9	59	150
0:23:02	49	23,4	9	59	150
0:23:03	49	23,4	9	59	150
0:23:04	49	23,4	9	59	150
0:23:05	49	23,4	9	59	150
0:23:06	49	23,4	9	59	150
0:23:07	49	23,4	9	59	150
0:23:08	49	23,4	9	59	150
0:23:09	49	23,4	9	59	150
0:23:10	49	23,4	9	59	150
0:23:11	49	23,5	9	59	150
0:23:12	49	23,5	9	59	150
0:23:13	49	23,5	9	59	150
0:23:14	49	23,5	9	59	150
0:23:15	49	23,5	9	59	150
0:23:16	49	23,5	9	59	150
0:23:17	49	23,6	9	59	150
0:23:18	50	23,6	9	59	150
0:23:19	50	23,6	9	59	150
0:23:20	50	23,6	9	59	150
0:23:21	50	23,6	9	59	150
0:23:22	50	23,6	9	59	150
0:23:23	50	23,7	9	59	150
0:23:24	50	23,7	9	60	150
0:23:25	50	23,7	9	60	150
0:23:26	50	23,7	9	59	150
0:23:27	50	23,7	9	59	150
0:23:28	50	23,7	9	59	150
0:23:29	50	23,7	9	59	150
0:23:30	50	23,7	9	60	150
0:23:31	50	23,7	9	60	150
0:23:32	50	23,8	9	60	150
0:23:33	50	23,8	9	59	150
0:23:34	50	23,8	9	59	150
0:23:35	50	23,8	9	60	150
0:23:36	50	23,8	9	59	150
0:23:37	50	23,8	9	60	150
0:23:38	50	23,8	9	60	150
0:23:39	50	23,8	9	60	150
0:23:40	50	23,8	9	60	150
0:23:41	50	23,8	9	60	150
0:23:42	50	23,8	9	60	150
0:23:43	50	23,9	9	60	150
0:23:44	50	23,9	9	60	150
0:23:45	50	24,1	9	60	150
0:23:46	50	24,2	9	60	150
0:23:47	50	24,2	9	60	150
0:23:48	50	24,2	9	60	150
0:23:49	50	24,2	9	60	150
0:23:50	50	24,2	9	60	150
0:23:51	50	24,2	9	60	150
0:23:52	50	24,2	9	60	150
0:23:53	50	24,3	9	60	150
0:23:54	50	24,3	9	60	150
0:23:55	50	24,3	9	60	150
0:23:56	50	24,3	9	60	150
0:23:57	50	24,3	9	60	150
0:23:58	50	24,3	9	60	150
0:23:59	50	24,3	9	60	150
0:24:00	50	24,3	9	60	150
0:24:01	50	24,3	9	60	150
0:24:02	50	24,3	9	60	150
0:24:03	50	24,3	9	60	150
0:24:04	50	24,3	9	60	150
0:24:05	50	24,3	9	60	150
0:24:06	50	24,3	9	60	150
0:24:07	50	24,3	9	60	150
0:24:08	50	24,4	9	60	150
0:24:09	50	24,4	9	60	150
0:24:10	51	24,4	9	60	150
0:24:11	51	24,4	9	60	150
0:24:12	51	24,4	9	60	150
0:24:13	51	24,4	9	60	150
0:24:14	51	24,4	9	60	150
0:24:15	51	24,4	9	60	150
0:24:16	51	24,4	9	60	150
0:24:17	51	24,4	9	60	150
0:24:18	51	24,5	9	60	150
0:24:19	51	24,5	9	60	150
0:24:20	51	24,6	9	60	150
0:24:21	51	24,6	9	60	150
0:24:22	51	24,6	9	60	150
0:24:23	51	24,6	9	60	150
0:24:24	51	24,6	9	60	150
0:24:25	51	24,6	9	60	150
0:24:26	51	24,6	9	60	150
0:24:27	51	24,6	9	60	150
0:24:28	51	24,6	9	60	150
0:24:29	51	24,6	9	60	150
0:24:30	51	24,6	9	60	150
0:24:31	51	24,7	9	60	150
0:24:32	51	24,7	9	60	150
0:24:33	51	24,8	9	60	150
0:24:34	51	24,8	9	61	150
0:24:35	51	24,8	9	60	150
0:24:36	51	24,8	9	61	150
0:24:37	51	24,9	9	60	150
0:24:38	51	24,9	9	60	150
0:24:39	51	24,9	9	60	150
0:24:40	51	24,9	9	61	150
0:24:41	51	24,9	9	61	150
0:24:42	51	24,9	9	61	150
0:24:43	51	24,9	9	60	150
0:24:44	51	24,9	9	60	150
0:24:45	51	24,9	9	61	150
0:24:46	51	24,9	9	61	150
0:24:47	51	24,9	9	61	150
0:24:48	51	24,9	9	61	150
0:24:49	51	25,0	9	61	150
0:24:50	51	25,2	9	61	150
0:24:51	51	25,3	9	61	150
0:24:52	51	25,3	9	61	150
0:24:53	51	25,3	9	61	150
0:24:54	51	25,3	9	61	150
0:24:55	51	25,3	9	61	150
0:24:56	51	25,3	9	61	150
0:24:57	52	25,3	9	61	150
0:24:58	52	25,3	9	61	150
0:24:59	52	25,4	9	61	150
0:25:00	52	25,4	9	61	150
0:25:01	52	25,4	9	61	150
0:25:02	52	25,4	9	61	150
0:25:03	52	25,4	9	61	150
0:25:04	52	25,4	9	61	150
0:25:05	52	25,4	9	61	150
0:25:06	52	25,4	9	61	150
0:25:07	52	25,4	9	61	150
0:25:08	52	25,4	9	61	150
0:25:09	52	25,4	9	61	150
0:25:10	52	25,4	9	61	150
0:25:11	52	25,4	9	61	150
0:25:12	52	25,4	9	61	150
0:25:13	52	25,4	9	61	150
0:25:14	52	25,5	9	61	150
0:25:15	52	25,5	9	61	150
0:25:16	52	25,5	9	61	150
0:25:17	52	25,5	9	61	150
0:25:18	52	25,5	9	61	150
0:25:19	52	25,5	9	61	150
0:25:20	52	25,5	9	61	150
0:25:21	52	25,5	9	61	150
0:25:22	52	25,5	9	61	150
0:25:23	52	25,5	9	61	150
0:25:24	52	25,5	9	61	150
0:25:25	52	25,6	9	61	150
0:25:26	52	25,6	9	61	150
0:25:27	52	25,6	9	61	150
0:25:28	52	25,6	9	61	150
0:25:29	52	25,6	9	61	150
0:25:30	52	25,6	9	61	150
0:25:31	52	25,6	9	61	150
0:25:32	52	25,7	9	61	150
0:25:33	52	25,7	9	61	150
0:25:34	52	25,7	9	61	150
0:25:35	52	25,7	9	62	150
0:25:36	52	25,7	9	62	150
0:25:37	52	25,9	9	62	150
0:25:38	52	26,1	9	62	150
0:25:39	52	26,1	9	62	150
0:25:40	52	26,2	9	62	150
0:25:41	52	26,2	9	62	150
0:25:42	52	26,2	9	62	150
0:25:43	52	26,2	9	62	150
0:25:44	52	26,2	9	62	150
0:25:45	52	26,2	9	62	150
0:25:46	52	26,3	9	62	150
0:25:47	52	26,3	10	62	150
0:25:48	52	26,3	10	62	150
0:25:49	52	26,3	10	62	150
0:25:50	53	26,3	10	62	150
0:25:51	53	26,3	10	62	150
0:25:52	53	26,3	10	62	150
0:25:53	53	26,4	10	62	150
0:25:54	53	26,4	10	62	150
