Repository: ProgWizer/parser

File: project-root/data/Data Acquisition/Data Acquisition/2020 year (143)/20-133.txt (part 1 of 13)
--Test Summary--
Full Path and File Name	
Instrument Name	7322
Instrument Type	Model 7322 Consistometer - Variable Speed
Instrument Serial Number	
Test Start Date	22.09.2020
Test Start Time	9:58:32
Test Stop Date	22.09.2020
Test Stop Time	15:26:14
Test Length	5:27:42
Final Sample Time Offset	5:27:41
Controller Schedule Name	
Sampling Period	1 second
Comments	
Information	WellID	
Information	Customer	
Information	EngName	
Information	CementClass	G
Information	CementMfr	
Information	Additives	85G+15ASPM+0.8PHV+0.5CEX-201
Information	Density	1520
Information	BHCT	65
Information	BHST	
Information	FluidLoss	
Information	JobType	
Calculated Value	Time_30Bc	0:11:19
Calculated Value	Time_70Bc	5:27:41
Initial Temperature (°C)	22 °C
Final Temperature (°C)	65 °C
Initial Pressure (MPa)	0,9 MPa
Final Pressure (MPa)	35,3 MPa
Initial Consistency (Bc)	14 Bc
Final Consistency (Bc)	70 Bc
Initial Wall Temperature (°C)	19 °C
Final Wall Temperature (°C)	64 °C
Initial Motor Speed (RPM)	150 RPM
Final Motor Speed (RPM)	150 RPM
--Data--
Time (HH:MM:SS)	Temperature (°C)	Pressure (MPa)	Consistency (Bc)	Wall Temperature (°C)	Motor Speed (RPM)
0:00:00	22	0,9	14	19	150
0:00:01	22	0,9	14	19	150
0:00:02	22	0,9	14	19	150
0:00:03	22	0,9	14	19	150
0:00:04	22	0,9	14	19	150
0:00:05	22	0,9	14	19	150
0:00:06	22	0,9	14	19	150
0:00:07	22	0,9	14	19	150
0:00:08	22	0,9	14	19	150
0:00:09	22	0,9	14	19	150
0:00:10	22	0,9	14	19	150
0:00:11	22	0,9	14	19	150
0:00:12	22	0,9	14	19	150
0:00:13	22	0,9	14	19	150
0:00:14	22	0,9	14	19	150
0:00:15	22	0,9	14	19	150
0:00:16	22	0,9	14	19	150
0:00:17	22	1,0	14	19	150
0:00:18	22	1,0	14	19	150
0:00:19	22	1,0	14	19	150
0:00:20	22	1,0	14	19	150
0:00:21	22	1,0	14	19	150
0:00:22	22	1,0	14	19	150
0:00:23	22	1,0	14	19	150
0:00:24	22	1,1	14	19	150
0:00:25	22	1,1	14	19	150
0:00:26	22	1,1	14	19	150
0:00:27	22	1,1	14	19	150
0:00:28	22	1,1	14	19	150
0:00:29	22	1,2	14	19	150
0:00:30	22	1,2	14	19	150
0:00:31	22	1,2	14	19	150
0:00:32	22	1,2	14	19	150
0:00:33	22	1,3	14	19	150
0:00:34	22	1,3	14	19	150
0:00:35	22	1,3	14	19	150
0:00:36	22	1,3	14	19	150
0:00:37	22	1,3	14	19	150
0:00:38	22	1,4	14	19	150
0:00:39	22	1,4	14	19	150
0:00:40	22	1,4	14	19	150
0:00:41	22	1,4	14	19	150
0:00:42	22	1,4	14	19	150
0:00:43	22	1,5	14	20	150
0:00:44	22	1,5	14	20	150
0:00:45	22	1,5	15	20	150
0:00:46	22	1,5	15	20	150
0:00:47	22	1,5	15	20	150
0:00:48	22	1,5	15	20	150
0:00:49	22	1,6	15	20	150
0:00:50	22	1,7	15	20	150
0:00:51	22	1,7	15	20	150
0:00:52	22	1,7	15	20	150
0:00:53	22	1,7	15	20	150
0:00:54	22	1,7	15	20	150
0:00:55	22	1,7	15	20	150
0:00:56	22	1,7	15	20	150
0:00:57	22	1,7	15	20	150
0:00:58	22	1,8	15	20	150
0:00:59	22	1,8	15	20	150
0:01:00	22	1,8	15	20	150
0:01:01	22	1,8	15	20	150
0:01:02	22	1,8	15	21	150
0:01:03	22	1,8	15	21	150
0:01:04	22	1,9	15	21	150
0:01:05	22	1,9	15	21	150
0:01:06	22	1,9	15	21	150
0:01:07	22	1,9	15	21	150
0:01:08	22	2,0	15	21	150
0:01:09	22	2,0	15	21	150
0:01:10	22	2,1	15	21	150
0:01:11	22	2,1	15	21	150
0:01:12	22	2,1	15	21	150
0:01:13	22	2,1	15	21	150
0:01:14	22	2,1	15	21	150
0:01:15	22	2,1	15	22	150
0:01:16	22	2,1	15	22	150
0:01:17	22	2,1	15	22	150
0:01:18	22	2,1	15	22	150
0:01:19	22	2,1	15	22	150
0:01:20	22	2,1	15	22	150
0:01:21	22	2,2	15	22	150
0:01:22	22	2,2	15	22	150
0:01:23	22	2,2	15	22	150
0:01:24	22	2,2	15	22	150
0:01:25	22	2,2	15	22	150
0:01:26	22	2,2	15	22	150
0:01:27	22	2,3	15	22	150
0:01:28	22	2,3	15	22	150
0:01:29	22	2,3	15	22	150
0:01:30	22	2,3	15	22	150
0:01:31	22	2,3	15	22	150
0:01:32	22	2,3	15	23	150
0:01:33	22	2,4	15	23	150
0:01:34	22	2,6	15	23	150
0:01:35	22	2,6	15	23	150
0:01:36	22	2,6	15	23	150
0:01:37	22	2,7	15	23	150
0:01:38	22	2,7	15	23	150
0:01:39	22	2,7	15	23	150
0:01:40	22	2,7	15	24	150
0:01:41	22	2,7	15	24	150
0:01:42	22	2,8	15	24	150
0:01:43	22	2,8	15	24	150
0:01:44	22	2,8	16	25	150
0:01:45	22	2,8	16	25	150
0:01:46	22	2,8	16	25	150
0:01:47	22	2,8	16	25	150
0:01:48	22	2,9	16	25	150
0:01:49	22	2,9	16	26	150
0:01:50	22	2,9	16	26	150
0:01:51	22	2,9	16	26	150
0:01:52	22	2,9	16	26	150
0:01:53	22	3,0	16	26	150
0:01:54	22	3,0	16	26	150
0:01:55	22	3,0	17	27	150
0:01:56	22	3,0	17	27	150
0:01:57	22	3,1	17	27	150
0:01:58	22	3,1	17	27	150
0:01:59	22	3,1	17	27	150
0:02:00	22	3,1	16	27	150
0:02:01	22	3,2	16	27	150
0:02:02	22	3,2	16	28	150
0:02:03	22	3,2	15	28	150
0:02:04	22	3,2	15	28	150
0:02:05	22	3,3	15	28	150
0:02:06	22	3,3	15	28	150
0:02:07	22	3,3	15	28	150
0:02:08	22	3,3	15	28	150
0:02:09	22	3,4	15	28	150
0:02:10	22	3,4	15	29	150
0:02:11	22	3,4	15	28	150
0:02:12	22	3,5	15	29	150
0:02:13	22	3,5	15	29	150
0:02:14	22	3,5	16	29	150
0:02:15	22	3,5	16	29	150
0:02:16	22	3,6	16	29	150
0:02:17	22	3,6	17	29	150
0:02:18	22	3,6	17	29	150
0:02:19	22	3,6	17	29	150
0:02:20	22	3,7	17	29	150
0:02:21	22	3,7	17	29	150
0:02:22	22	3,7	17	29	150
0:02:23	22	3,8	17	29	150
0:02:24	22	3,8	17	29	150
0:02:25	22	3,8	17	29	150
0:02:26	22	3,8	17	29	150
0:02:27	22	3,9	17	30	150
0:02:28	22	3,9	17	30	150
0:02:29	22	3,9	17	30	150
0:02:30	22	4,0	17	30	150
0:02:31	22	4,0	18	30	150
0:02:32	22	4,0	18	30	150
0:02:33	22	4,1	18	30	150
0:02:34	22	4,1	18	30	150
0:02:35	22	4,1	18	30	150
0:02:36	22	4,2	18	31	150
0:02:37	22	4,2	18	31	150
0:02:38	22	4,2	18	31	150
0:02:39	22	4,3	18	31	150
0:02:40	22	4,3	18	31	150
0:02:41	22	4,3	18	32	150
0:02:42	22	4,4	18	31	150
0:02:43	22	4,4	18	31	150
0:02:44	22	4,5	19	32	150
0:02:45	22	4,5	19	32	150
0:02:46	22	4,5	19	32	150
0:02:47	22	4,6	19	32	150
0:02:48	22	4,6	19	32	150
0:02:49	22	4,7	19	32	150
0:02:50	22	4,6	19	32	150
0:02:51	22	4,6	20	32	150
0:02:52	22	4,6	20	33	150
0:02:53	22	4,7	20	33	150
0:02:54	22	4,7	20	33	150
0:02:55	22	4,7	20	33	150
0:02:56	22	4,8	20	33	150
0:02:57	22	4,8	20	33	150
0:02:58	22	4,7	20	33	150
0:02:59	22	4,7	19	33	150
0:03:00	22	4,7	19	33	150
0:03:01	22	4,7	20	33	150
0:03:02	22	4,8	20	33	150
0:03:03	22	4,8	20	33	150
0:03:04	22	4,8	19	33	150
0:03:05	22	4,9	19	33	150
0:03:06	22	4,9	19	33	150
0:03:07	22	4,9	19	33	150
0:03:08	22	4,9	20	34	150
0:03:09	22	5,0	20	34	150
0:03:10	22	4,9	20	34	150
0:03:11	22	4,9	20	34	150
0:03:12	22	4,9	20	34	150
0:03:13	22	4,9	20	34	150
0:03:14	22	4,9	20	34	150
0:03:15	22	5,0	20	34	150
0:03:16	22	5,0	20	34	150
0:03:17	22	5,0	20	34	150
0:03:18	22	5,1	21	34	150
0:03:19	22	5,1	21	34	150
0:03:20	22	5,1	21	34	150
0:03:21	22	5,1	21	34	150
0:03:22	22	5,2	21	34	150
0:03:23	22	5,2	22	34	150
0:03:24	22	5,2	22	34	150
0:03:25	22	5,1	22	34	150
0:03:26	23	5,1	22	34	150
0:03:27	23	5,2	22	34	150
0:03:28	23	5,2	22	35	150
0:03:29	23	5,2	22	34	150
0:03:30	23	5,2	22	35	150
0:03:31	23	5,2	22	35	150
0:03:32	23	5,3	22	34	150
0:03:33	23	5,3	22	35	150
0:03:34	23	5,3	22	35	150
0:03:35	23	5,3	22	35	150
0:03:36	23	5,3	22	35	150
0:03:37	23	5,4	22	35	150
0:03:38	23	5,4	22	35	150
0:03:39	23	5,4	22	35	150
0:03:40	23	5,4	22	35	150
0:03:41	23	5,4	22	35	150
0:03:42	23	5,4	22	35	150
0:03:43	23	5,5	22	35	150
0:03:44	23	5,5	22	35	150
0:03:45	23	5,5	22	35	150
0:03:46	23	5,5	22	35	150
0:03:47	23	5,5	22	35	150
0:03:48	23	5,6	22	35	150
0:03:49	23	5,6	23	35	150
0:03:50	23	5,6	23	35	150
0:03:51	23	5,6	23	35	150
0:03:52	23	5,6	23	35	150
0:03:53	23	5,6	23	35	150
0:03:54	23	5,6	23	35	150
0:03:55	23	5,7	23	35	150
0:03:56	23	5,7	23	35	150
0:03:57	23	5,7	23	35	150
0:03:58	23	5,7	23	35	150
0:03:59	23	5,7	24	35	150
0:04:00	23	5,7	24	35	150
0:04:01	23	5,7	24	35	150
0:04:02	23	5,7	24	35	150
0:04:03	23	5,7	24	35	150
0:04:04	23	5,8	24	35	150
0:04:05	24	5,8	24	35	150
0:04:06	24	5,8	24	35	150
0:04:07	24	5,8	24	35	150
0:04:08	24	5,8	25	36	150
0:04:09	24	5,8	25	35	150
0:04:10	24	5,8	25	35	150
0:04:11	24	5,8	25	36	150
0:04:12	24	5,8	25	36	150
0:04:13	24	5,9	25	35	150
0:04:14	24	5,9	25	35	150
0:04:15	24	5,9	25	35	150
0:04:16	24	5,9	25	35	150
0:04:17	24	5,9	25	36	150
0:04:18	24	5,9	25	36	150
0:04:19	24	5,9	24	36	150
0:04:20	24	6,0	24	35	150
0:04:21	24	6,0	24	36	150
0:04:22	24	6,0	24	35	150
0:04:23	24	6,0	24	36	150
0:04:24	24	6,0	24	36	150
0:04:25	24	6,0	24	36	150
0:04:26	24	6,0	24	35	150
0:04:27	24	6,0	24	36	150
0:04:28	24	6,0	24	36	150
0:04:29	24	6,0	24	36	150
0:04:30	24	6,0	24	36	150
0:04:31	24	6,0	24	35	150
0:04:32	24	6,0	24	36	150
0:04:33	24	6,1	24	35	150
0:04:34	24	6,1	24	36	150
0:04:35	24	6,1	24	36	150
0:04:36	24	6,1	24	36	150
0:04:37	24	6,1	23	35	150
0:04:38	24	6,1	23	36	150
0:04:39	25	6,1	23	36	150
0:04:40	25	6,1	23	36	150
0:04:41	25	6,1	23	36	150
0:04:42	25	6,1	23	36	150
0:04:43	25	6,1	23	36	150
0:04:44	25	6,1	23	36	150
0:04:45	25	6,1	23	36	150
0:04:46	25	6,1	23	36	150
0:04:47	25	6,1	23	36	150
0:04:48	25	6,1	23	36	150
0:04:49	25	6,1	22	36	150
0:04:50	25	6,1	22	36	150
0:04:51	25	6,1	22	35	150
0:04:52	25	6,1	22	35	150
0:04:53	25	6,1	22	35	150
0:04:54	25	6,1	22	36	150
0:04:55	25	6,1	22	35	150
0:04:56	25	6,1	22	35	150
0:04:57	25	6,1	22	36	150
0:04:58	25	6,1	22	35	150
0:04:59	25	6,1	22	35	150
0:05:00	25	6,1	22	35	150
0:05:01	25	6,1	22	35	150
0:05:02	25	6,2	22	35	150
0:05:03	25	6,2	23	36	150
0:05:04	25	6,2	23	35	150
0:05:05	25	6,2	23	36	150
0:05:06	25	6,2	23	35	150
0:05:07	25	6,2	23	35	150
0:05:08	25	6,2	22	35	150
0:05:09	25	6,2	22	35	150
0:05:10	25	6,2	22	35	150
0:05:11	25	6,2	22	35	150
0:05:12	25	6,2	22	35	150
0:05:13	26	6,2	22	35	150
0:05:14	26	6,2	22	35	150
0:05:15	26	6,2	22	35	150
0:05:16	26	6,2	22	35	150
0:05:17	26	6,2	22	35	150
0:05:18	26	6,2	22	35	150
0:05:19	26	6,2	22	35	150
0:05:20	26	6,2	22	35	150
0:05:21	26	6,2	22	35	150
0:05:22	26	6,2	22	35	150
0:05:23	26	6,2	22	35	150
0:05:24	26	6,2	22	35	150
0:05:25	26	6,2	22	35	150
0:05:26	26	6,2	22	35	150
0:05:27	26	6,2	22	35	150
0:05:28	26	6,2	22	35	150
0:05:29	26	6,2	22	35	150
0:05:30	26	6,2	22	35	150
0:05:31	26	6,2	22	35	150
0:05:32	26	6,2	22	35	150
0:05:33	26	6,2	22	35	150
0:05:34	26	6,2	22	35	150
0:05:35	26	6,2	22	35	150
0:05:36	26	6,3	22	35	150
0:05:37	26	6,3	22	35	150
0:05:38	26	6,3	22	35	150
0:05:39	26	6,3	22	35	150
0:05:40	26	6,3	22	35	150
0:05:41	26	6,3	22	35	150
0:05:42	26	6,5	22	35	150
0:05:43	26	6,7	22	35	150
0:05:44	26	6,7	22	35	150
0:05:45	26	6,7	22	35	150
0:05:46	26	6,7	22	35	150
0:05:47	27	6,7	22	35	150
0:05:48	27	6,7	22	35	150
0:05:49	27	6,7	22	35	150
0:05:50	27	6,7	22	35	150
0:05:51	27	6,7	22	35	150
0:05:52	27	6,7	22	35	150
0:05:53	27	6,7	22	35	150
0:05:54	27	6,7	22	36	150
0:05:55	27	6,7	22	35	150
0:05:56	27	6,7	22	35	150
0:05:57	27	6,7	22	35	150
0:05:58	27	6,7	22	35	150
0:05:59	27	6,7	22	35	150
0:06:00	27	6,7	22	35	150
0:06:01	27	6,7	22	35	150
0:06:02	27	6,7	22	35	150
0:06:03	27	6,7	22	35	150
0:06:04	27	6,7	22	35	150
0:06:05	27	6,7	22	35	150
0:06:06	27	6,7	22	35	150
0:06:07	27	6,7	22	35	150
0:06:08	27	6,7	22	35	150
0:06:09	27	6,7	22	35	150
0:06:10	27	6,8	22	35	150
0:06:11	27	7,1	23	35	150
0:06:12	27	7,2	23	35	150
0:06:13	27	7,2	23	35	150
0:06:14	27	7,2	23	36	150
0:06:15	27	7,2	23	35	150
0:06:16	27	7,2	24	35	150
0:06:17	27	7,2	24	35	150
0:06:18	27	7,2	23	35	150
0:06:19	27	7,2	23	35	150
0:06:20	27	7,2	23	36	150
0:06:21	27	7,2	23	35	150
0:06:22	27	7,2	23	36	150
0:06:23	27	7,2	23	35	150
0:06:24	28	7,2	23	36	150
0:06:25	28	7,2	23	35	150
0:06:26	28	7,2	23	36	150
0:06:27	28	7,2	23	35	150
0:06:28	28	7,2	23	35	150
0:06:29	28	7,2	23	36	150
0:06:30	28	7,2	23	36	150
0:06:31	28	7,2	23	36	150
0:06:32	28	7,2	23	36	150
0:06:33	28	7,2	23	35	150
0:06:34	28	7,2	23	36	150
0:06:35	28	7,2	23	36	150
0:06:36	28	7,2	23	36	150
0:06:37	28	7,2	23	36	150
0:06:38	28	7,3	23	36	150
0:06:39	28	7,3	23	36	150
0:06:40	28	7,3	23	35	150
0:06:41	28	7,3	23	36	150
0:06:42	28	7,4	23	36	150
0:06:43	28	7,6	23	36	150
0:06:44	28	7,7	23	36	150
0:06:45	28	7,7	24	36	150
0:06:46	28	7,7	23	36	150
0:06:47	28	7,7	23	36	150
0:06:48	28	7,7	23	36	150
0:06:49	28	7,7	23	36	150
0:06:50	28	7,7	23	36	150
0:06:51	28	7,7	23	36	150
0:06:52	28	7,7	23	36	150
0:06:53	28	7,7	23	36	150
0:06:54	28	7,7	23	36	150
0:06:55	28	7,7	23	36	150
0:06:56	28	7,7	23	36	150
0:06:57	28	7,7	23	36	150
0:06:58	28	7,7	23	36	150
0:06:59	28	7,7	23	36	150
0:07:00	28	7,7	23	35	150
0:07:01	28	7,7	23	36	150
0:07:02	28	7,8	23	36	150
0:07:03	28	7,7	23	36	150
0:07:04	28	7,8	23	36	150
0:07:05	29	7,8	23	36	150
0:07:06	29	7,8	23	36	150
0:07:07	29	7,8	23	36	150
0:07:08	29	7,8	23	36	150
0:07:09	29	7,8	23	36	150
0:07:10	29	7,8	23	36	150
0:07:11	29	7,8	23	36	150
0:07:12	29	7,9	23	36	150
0:07:13	29	7,9	23	36	150
0:07:14	29	7,9	23	36	150
0:07:15	29	7,9	23	36	150
0:07:16	29	7,9	23	36	150
0:07:17	29	8,1	23	36	150
0:07:18	29	8,2	24	36	150
0:07:19	29	8,3	24	36	150
0:07:20	29	8,3	24	36	150
0:07:21	29	8,3	24	36	150
0:07:22	29	8,3	24	36	150
0:07:23	29	8,3	25	36	150
0:07:24	29	8,3	25	36	150
0:07:25	29	8,3	25	36	150
0:07:26	29	8,3	25	36	150
0:07:27	29	8,4	25	36	150
0:07:28	29	8,4	25	36	150
0:07:29	29	8,4	25	36	150
0:07:30	29	8,4	24	36	150
0:07:31	29	8,4	24	36	150
0:07:32	29	8,4	24	36	150
0:07:33	29	8,4	24	36	150
0:07:34	29	8,4	24	37	150
0:07:35	29	8,4	24	36	150
0:07:36	29	8,4	24	37	150
0:07:37	29	8,4	24	37	150
0:07:38	29	8,4	24	36	150
0:07:39	29	8,5	24	37	150
0:07:40	29	8,5	24	37	150
0:07:41	29	8,5	24	37	150
0:07:42	29	8,5	24	37	150
0:07:43	29	8,5	24	37	150
0:07:44	29	8,5	24	37	150
0:07:45	29	8,5	24	37	150
0:07:46	29	8,5	23	37	150
0:07:47	29	8,5	23	37	150
0:07:48	30	8,5	23	37	150
0:07:49	29	8,5	23	37	150
0:07:50	29	8,5	23	37	150
0:07:51	30	8,5	23	37	150
0:07:52	30	8,6	23	37	150
0:07:53	30	8,6	23	37	150
0:07:54	30	8,6	23	37	150
0:07:55	30	8,6	23	37	150
0:07:56	30	8,6	23	37	150
0:07:57	30	8,6	23	37	150
0:07:58	30	8,6	23	37	150
0:07:59	30	8,6	22	37	150
0:08:00	30	8,6	22	37	150
0:08:01	30	8,6	22	37	150
0:08:02	30	8,6	22	37	150
0:08:03	30	8,7	22	37	150
0:08:04	30	8,7	22	37	150
0:08:05	30	8,7	22	37	150
0:08:06	30	8,8	22	37	150
0:08:07	30	8,8	22	37	150
0:08:08	30	8,8	22	37	150
0:08:09	30	8,8	22	37	150
0:08:10	30	8,8	22	37	150
0:08:11	30	8,8	22	37	150
0:08:12	30	8,9	22	38	150
0:08:13	30	9,1	23	37	150
0:08:14	30	9,2	23	38	150
0:08:15	30	9,2	23	38	150
0:08:16	30	9,2	23	38	150
0:08:17	30	9,2	23	37	150
0:08:18	30	9,2	23	38	150
0:08:19	30	9,2	23	38	150
0:08:20	30	9,2	23	38	150
0:08:21	30	9,2	23	38	150
0:08:22	30	9,3	23	38	150
0:08:23	30	9,3	23	38	150
0:08:24	30	9,3	23	38	150
0:08:25	30	9,3	23	38	150
0:08:26	30	9,3	23	38	150
0:08:27	30	9,3	23	38	150
0:08:28	30	9,3	23	38	150
0:08:29	30	9,3	23	38	150
0:08:30	30	9,3	23	38	150
0:08:31	30	9,3	23	38	150
0:08:32	30	9,3	23	38	150
0:08:33	30	9,3	23	38	150
0:08:34	30	9,3	23	38	150
0:08:35	30	9,3	23	38	150
0:08:36	30	9,3	23	38	150
0:08:37	31	9,3	23	38	150
0:08:38	31	9,4	23	38	150
0:08:39	31	9,4	23	38	150
0:08:40	31	9,4	23	38	150
0:08:41	31	9,4	23	38	150
0:08:42	31	9,4	23	38	150
0:08:43	31	9,4	23	38	150
0:08:44	31	9,4	23	38	150
0:08:45	31	9,4	23	38	150
0:08:46	31	9,4	23	38	150
0:08:47	31	9,4	23	38	150
0:08:48	31	9,4	23	38	150
0:08:49	31	9,4	23	38	150
0:08:50	31	9,5	23	38	150
0:08:51	31	9,5	23	38	150
0:08:52	31	9,5	23	38	150
0:08:53	31	9,5	23	38	150
0:08:54	31	9,5	23	38	150
0:08:55	31	9,5	23	38	150
0:08:56	31	9,6	23	38	150
0:08:57	31	9,6	23	38	150
0:08:58	31	9,7	23	38	150
0:08:59	31	9,7	23	39	150
0:09:00	31	9,7	23	38	150
0:09:01	31	9,7	23	39	150
0:09:02	31	9,7	23	39	150
0:09:03	31	9,7	23	39	150
0:09:04	31	9,7	23	39	150
0:09:05	31	9,7	23	39	150
0:09:06	31	9,7	23	39	150
0:09:07	31	9,7	23	39	150
0:09:08	31	9,8	23	39	150
0:09:09	31	9,8	23	39	150
0:09:10	31	9,8	23	39	150
0:09:11	31	9,8	23	39	150
0:09:12	31	9,8	23	39	150
0:09:13	31	9,8	23	39	150
0:09:14	31	9,9	23	39	150
0:09:15	31	10,0	23	39	150
0:09:16	31	10,1	23	39	150
0:09:17	31	10,1	23	39	150
0:09:18	31	10,1	23	39	150
0:09:19	31	10,1	23	39	150
0:09:20	31	10,1	23	39	150
0:09:21	31	10,1	23	39	150
0:09:22	31	10,1	23	39	150
0:09:23	31	10,1	23	39	150
0:09:24	31	10,2	23	39	150
0:09:25	31	10,2	23	39	150
0:09:26	31	10,2	23	39	150
0:09:27	31	10,2	23	40	150
0:09:28	31	10,2	23	40	150
0:09:29	32	10,2	23	40	150
0:09:30	32	10,2	24	40	150
0:09:31	32	10,2	24	40	150
0:09:32	32	10,2	24	40	150
0:09:33	32	10,3	24	40	150
0:09:34	32	10,3	24	40	150
0:09:35	32	10,3	24	40	150
0:09:36	32	10,3	24	40	150
0:09:37	32	10,3	24	40	150
0:09:38	32	10,3	24	40	150
0:09:39	32	10,3	24	40	150
0:09:40	32	10,3	24	40	150
0:09:41	32	10,3	24	40	150
0:09:42	32	10,4	24	40	150
0:09:43	32	10,4	24	40	150
0:09:44	32	10,4	24	40	150
0:09:45	32	10,4	24	40	150
0:09:46	32	10,4	24	40	150
0:09:47	32	10,4	24	40	150
0:09:48	32	10,4	24	40	150
0:09:49	32	10,4	24	40	150
0:09:50	32	10,4	24	40	150
0:09:51	32	10,5	24	40	150
0:09:52	32	10,5	25	40	150
0:09:53	32	10,5	25	40	150
0:09:54	32	10,5	25	40	150
0:09:55	32	10,5	26	40	150
0:09:56	32	10,5	26	40	150
0:09:57	32	10,6	25	40	150
0:09:58	32	10,7	25	40	150
0:09:59	32	10,8	25	40	150
0:10:00	32	10,8	25	40	150
0:10:01	32	10,8	25	40	150
0:10:02	32	10,8	25	40	150
0:10:03	32	10,8	25	41	150
0:10:04	32	10,8	25	41	150
0:10:05	32	10,8	25	40	150
0:10:06	32	10,8	25	40	150
0:10:07	32	10,9	25	41	150
0:10:08	32	10,9	25	41	150
0:10:09	32	10,9	25	41	150
0:10:10	32	10,9	25	41	150
0:10:11	32	10,9	25	41	150
0:10:12	32	10,9	25	41	150
0:10:13	32	10,9	25	41	150
0:10:14	32	10,9	25	41	150
0:10:15	32	10,9	25	41	150
0:10:16	32	11,0	25	41	150
0:10:17	32	11,0	25	41	150
0:10:18	33	11,0	24	41	150
0:10:19	33	11,0	24	41	150
0:10:20	33	11,0	24	41	150
0:10:21	33	11,0	24	41	150
0:10:22	33	11,0	24	41	150
0:10:23	33	11,0	24	41	150
0:10:24	33	11,0	24	41	150
0:10:25	33	11,0	24	41	150
0:10:26	33	11,1	23	41	150
0:10:27	33	11,1	23	41	150
0:10:28	33	11,1	23	41	150
0:10:29	33	11,1	23	41	150
0:10:30	33	11,1	24	41	150
0:10:31	33	11,1	24	41	150
0:10:32	33	11,1	24	41	150
0:10:33	33	11,2	24	41	150
0:10:34	33	11,2	24	41	150
0:10:35	33	11,2	24	41	150
0:10:36	33	11,2	24	42	150
0:10:37	33	11,2	24	42	150
0:10:38	33	11,2	24	42	150
0:10:39	33	11,2	24	42	150
0:10:40	33	11,2	24	42	150
0:10:41	33	11,3	24	42	150
0:10:42	33	11,3	25	42	150
0:10:43	33	11,3	25	42	150
0:10:44	33	11,3	25	42	150
0:10:45	33	11,3	25	42	150
0:10:46	33	11,3	25	42	150
0:10:47	33	11,3	25	42	150
0:10:48	33	11,3	25	42	150
0:10:49	33	11,5	26	42	150
0:10:50	33	11,6	29	42	150
0:10:51	33	11,6	30	42	150
0:10:52	33	11,6	30	42	150
0:10:53	33	11,6	30	42	150
0:10:54	33	11,6	30	42	150
0:10:55	33	11,6	30	42	150
0:10:56	33	11,6	30	42	150
0:10:57	33	11,6	30	42	150
0:10:58	33	11,6	30	42	150
0:10:59	33	11,6	30	42	150
0:11:00	33	11,7	30	42	150
0:11:01	33	11,7	30	42	150
0:11:02	33	11,7	30	42	150
0:11:03	33	11,7	30	42	150
0:11:04	34	11,7	30	42	150
0:11:05	34	11,7	30	42	150
0:11:06	34	11,7	30	42	150
0:11:07	34	11,7	30	42	150
0:11:08	34	11,7	30	42	150
0:11:09	34	11,7	30	42	150
0:11:10	34	11,7	30	42	150
0:11:11	34	11,7	30	42	150
0:11:12	34	11,7	30	42	150
0:11:13	34	11,7	30	42	150
0:11:14	34	11,9	30	42	150
0:11:15	34	11,9	31	42	150
0:11:16	34	12,0	31	42	150
0:11:17	34	12,0	31	42	150
0:11:18	34	12,0	32	42	150
0:11:19	34	12,0	32	42	150
0:11:20	34	12,0	32	42	150
0:11:21	34	12,0	32	42	150
0:11:22	34	12,0	32	42	150
0:11:23	34	12,0	33	42	150
0:11:24	34	12,0	32	42	150
0:11:25	34	12,0	32	42	150
0:11:26	34	12,0	32	42	150
0:11:27	34	12,0	32	42	150
0:11:28	34	12,0	36	42	150
0:11:29	34	12,0	38	42	150
0:11:30	34	12,0	38	43	150
0:11:31	34	12,0	37	42	150
0:11:32	34	12,1	36	42	150
0:11:33	34	12,1	36	42	150
0:11:34	34	12,1	36	42	150
0:11:35	34	12,1	36	42	150
0:11:36	34	12,1	35	43	150
0:11:37	34	12,1	35	42	150
0:11:38	34	12,2	35	42	150
0:11:39	34	12,4	35	42	150
0:11:40	34	12,5	35	43	150
0:11:41	34	12,5	35	43	150
0:11:42	34	12,5	35	43	150
0:11:43	34	12,5	35	43	150
0:11:44	34	12,5	35	43	150
0:11:45	34	12,5	35	43	150
0:11:46	34	12,5	34	43	150
0:11:47	34	12,5	34	43	150
0:11:48	35	12,6	34	43	150
0:11:49	35	12,6	34	43	150
0:11:50	35	12,6	34	43	150
0:11:51	35	12,6	34	43	150
0:11:52	35	12,6	34	43	150
0:11:53	35	12,6	34	43	150
0:11:54	35	12,6	34	43	150
0:11:55	35	12,6	34	43	150
0:11:56	35	12,6	34	43	150
0:11:57	35	12,6	34	43	150
0:11:58	35	12,6	35	43	150
0:11:59	35	12,6	35	43	150
0:12:00	35	12,6	35	43	150
0:12:01	35	12,6	35	43	150
0:12:02	35	12,6	35	43	150
0:12:03	35	12,6	34	43	150
0:12:04	35	12,7	34	43	150
0:12:05	35	12,7	34	43	150
0:12:06	35	12,7	34	43	150
0:12:07	35	12,7	33	43	150
0:12:08	35	12,7	33	43	150
0:12:09	35	12,7	32	43	150
0:12:10	35	12,7	32	43	150
0:12:11	35	12,7	32	43	150
0:12:12	35	12,7	31	43	150
0:12:13	35	12,7	31	43	150
0:12:14	35	12,7	31	43	150
0:12:15	35	12,7	31	43	150
0:12:16	35	12,7	31	43	150
0:12:17	35	12,7	31	43	150
0:12:18	35	12,9	31	43	150
0:12:19	35	13,0	30	43	150
0:12:20	35	13,1	30	43	150
0:12:21	35	13,1	30	43	150
0:12:22	35	13,1	30	43	150
0:12:23	35	13,1	30	43	150
0:12:24	35	13,1	30	43	150
0:12:25	35	13,1	30	43	150
0:12:26	35	13,1	30	43	150
0:12:27	35	13,1	30	43	150
0:12:28	35	13,1	30	43	150
0:12:29	35	13,1	30	43	150
0:12:30	35	13,1	30	43	150
0:12:31	35	13,1	30	43	150
0:12:32	35	13,1	30	43	150
0:12:33	35	13,1	30	43	150
0:12:34	36	13,2	30	43	150
0:12:35	36	13,2	29	43	150
0:12:36	36	13,2	29	43	150
0:12:37	36	13,2	29	44	150
0:12:38	36	13,2	29	43	150
0:12:39	36	13,2	29	43	150
0:12:40	36	13,2	29	43	150
0:12:41	36	13,2	29	43	150
0:12:42	36	13,2	29	44	150
0:12:43	36	13,2	29	44	150
0:12:44	36	13,2	29	44	150
0:12:45	36	13,3	29	44	150
0:12:46	36	13,4	29	44	150
0:12:47	36	13,4	29	44	150
0:12:48	36	13,4	29	44	150
0:12:49	36	13,4	29	44	150
0:12:50	36	13,4	29	44	150
0:12:51	36	13,4	29	44	150
0:12:52	36	13,4	29	44	150
0:12:53	36	13,4	29	44	150
0:12:54	36	13,4	29	44	150
0:12:55	36	13,5	29	44	150
0:12:56	36	13,5	29	44	150
0:12:57	36	13,5	29	44	150
0:12:58	36	13,5	29	44	150
0:12:59	36	13,5	29	44	150
0:13:00	36	13,5	29	44	150
0:13:01	36	13,5	29	44	150
0:13:02	36	13,5	29	44	150
0:13:03	36	13,7	29	44	150
0:13:04	36	13,8	29	44	150
0:13:05	36	13,8	29	44	150
0:13:06	36	13,8	29	44	150
0:13:07	36	13,8	29	44	150
0:13:08	36	13,8	29	44	150
0:13:09	36	13,8	29	44	150
0:13:10	36	13,8	28	44	150
0:13:11	36	13,8	28	44	150
0:13:12	36	13,9	28	44	150
0:13:13	36	13,9	28	44	150
0:13:14	36	13,9	28	44	150
0:13:15	36	13,9	28	45	150
0:13:16	36	13,9	28	45	150
0:13:17	36	13,9	28	45	150
0:13:18	36	13,9	28	45	150
0:13:19	36	13,9	28	45	150
0:13:20	36	13,9	28	45	150
0:13:21	36	13,9	28	45	150
0:13:22	36	13,9	28	45	150
0:13:23	37	13,9	28	45	150
0:13:24	37	14,0	28	45	150
0:13:25	37	14,0	28	45	150
0:13:26	37	14,0	28	45	150
0:13:27	37	14,0	28	45	150
0:13:28	37	14,0	28	45	150
0:13:29	37	14,0	28	45	150
0:13:30	37	14,0	28	45	150
0:13:31	37	14,0	28	45	150
0:13:32	37	14,0	28	45	150
0:13:33	37	14,0	28	45	150
0:13:34	37	14,1	28	45	150
0:13:35	37	14,1	28	45	150
0:13:36	37	14,1	28	45	150
0:13:37	37	14,2	28	45	150
0:13:38	37	14,3	28	45	150
0:13:39	37	14,3	28	45	150
0:13:40	37	14,3	28	45	150
0:13:41	37	14,3	28	45	150
0:13:42	37	14,3	28	45	150
0:13:43	37	14,3	28	45	150
0:13:44	37	14,3	28	45	150
0:13:45	37	14,3	28	45	150
0:13:46	37	14,3	28	46	150
0:13:47	37	14,4	28	45	150
0:13:48	37	14,4	28	45	150
0:13:49	37	14,4	28	46	150
0:13:50	37	14,4	28	46	150
0:13:51	37	14,4	28	46	150
0:13:52	37	14,4	28	46	150
0:13:53	37	14,4	28	46	150
0:13:54	37	14,4	28	46	150
0:13:55	37	14,4	28	46	150
0:13:56	37	14,4	28	46	150
0:13:57	37	14,4	28	46	150
0:13:58	37	14,5	28	46	150
0:13:59	37	14,5	28	46	150
0:14:00	37	14,5	28	46	150
0:14:01	37	14,5	28	46	150
0:14:02	37	14,5	28	46	150
0:14:03	37	14,5	28	46	150
0:14:04	37	14,5	28	46	150
0:14:05	37	14,6	28	46	150
0:14:06	37	14,6	28	46	150
0:14:07	37	14,6	28	46	150
0:14:08	37	14,6	28	46	150
0:14:09	37	14,7	28	46	150
0:14:10	37	14,9	28	46	150
0:14:11	38	15,0	28	46	150
0:14:12	38	15,0	28	46	150
0:14:13	38	15,0	28	46	150
0:14:14	38	15,0	28	46	150
0:14:15	38	15,0	28	46	150
0:14:16	38	15,0	28	46	150
0:14:17	38	15,0	28	46	150
0:14:18	38	15,0	28	46	150
0:14:19	38	15,0	28	46	150
0:14:20	38	15,0	28	46	150
0:14:21	38	15,0	28	46	150
0:14:22	38	15,0	28	46	150
0:14:23	38	15,0	28	46	150
0:14:24	38	15,1	28	46	150
0:14:25	38	15,1	28	46	150
0:14:26	38	15,1	28	46	150
0:14:27	38	15,1	28	46	150
0:14:28	38	15,1	28	46	150
0:14:29	38	15,1	28	46	150
0:14:30	38	15,1	28	46	150
0:14:31	38	15,1	28	46	150
0:14:32	38	15,1	28	46	150
0:14:33	38	15,1	28	46	150
0:14:34	38	15,1	28	46	150
0:14:35	38	15,1	28	47	150
0:14:36	38	15,1	28	47	150
0:14:37	38	15,1	28	47	150
0:14:38	38	15,1	28	47	150
0:14:39	38	15,1	28	47	150
0:14:40	38	15,1	28	47	150
0:14:41	38	15,2	27	47	150
0:14:42	38	15,2	27	47	150
0:14:43	38	15,2	28	47	150
0:14:44	38	15,2	28	47	150
0:14:45	38	15,2	27	47	150
0:14:46	38	15,2	27	47	150
0:14:47	38	15,2	27	47	150
0:14:48	38	15,2	27	47	150
0:14:49	38	15,3	27	47	150
0:14:50	38	15,5	27	47	150
0:14:51	38	15,6	28	47	150
0:14:52	38	15,6	28	47	150
0:14:53	38	15,6	27	47	150
0:14:54	38	15,6	27	47	150
0:14:55	38	15,7	27	47	150
0:14:56	38	15,7	27	47	150
0:14:57	39	15,7	27	47	150
0:14:58	39	15,7	27	47	150
0:14:59	39	15,7	27	47	150
0:15:00	39	15,7	27	47	150
0:15:01	39	15,7	27	47	150
0:15:02	39	15,7	27	47	150
0:15:03	39	15,7	27	47	150
0:15:04	39	15,7	27	47	150
0:15:05	39	15,7	27	47	150
0:15:06	39	15,7	27	47	150
0:15:07	39	15,7	27	47	150
0:15:08	39	15,7	27	47	150
0:15:09	39	15,7	27	47	150
0:15:10	39	15,7	27	47	150
0:15:11	39	15,7	27	47	150
0:15:12	39	15,7	27	47	150
0:15:13	39	15,7	27	47	150
0:15:14	39	15,7	27	47	150
0:15:15	39	15,8	27	47	150
0:15:16	39	15,8	27	47	150
0:15:17	39	15,8	27	47	150
0:15:18	39	15,8	27	47	150
0:15:19	39	15,8	27	47	150
0:15:20	39	15,8	27	47	150
0:15:21	39	15,8	27	47	150
0:15:22	39	15,8	27	47	150
0:15:23	39	15,8	27	48	150
0:15:24	39	15,9	27	47	150
0:15:25	39	15,9	27	48	150
0:15:26	39	15,9	27	48	150
0:15:27	39	15,9	27	48	150
0:15:28	39	15,9	27	48	150
0:15:29	39	15,9	27	48	150
0:15:30	39	16,0	27	48	150
0:15:31	39	16,0	27	48	150
0:15:32	39	16,0	27	48	150
0:15:33	39	16,0	27	48	150
0:15:34	39	16,0	27	48	150
0:15:35	39	16,0	27	48	150
0:15:36	39	16,2	27	48	150
0:15:37	39	16,3	27	48	150
0:15:38	39	16,3	27	48	150
0:15:39	39	16,3	27	48	150
0:15:40	39	16,3	27	48	150
0:15:41	39	16,3	27	48	150
0:15:42	39	16,3	27	48	150
0:15:43	40	16,3	27	48	150
0:15:44	40	16,3	27	48	150
0:15:45	40	16,3	27	48	150
0:15:46	40	16,3	27	48	150
0:15:47	40	16,3	27	48	150
0:15:48	40	16,3	27	48	150
0:15:49	40	16,4	27	48	150
0:15:50	40	16,4	27	48	150
0:15:51	40	16,4	27	48	150
0:15:52	40	16,4	27	48	150
0:15:53	40	16,4	27	48	150
0:15:54	40	16,4	27	48	150
0:15:55	40	16,4	27	48	150
0:15:56	40	16,4	27	48	150
0:15:57	40	16,4	27	48	150
0:15:58	40	16,4	27	48	150
0:15:59	40	16,4	27	48	150
0:16:00	40	16,4	27	48	150
0:16:01	40	16,4	27	48	150
0:16:02	40	16,5	27	48	150
0:16:03	40	16,5	27	49	150
0:16:04	40	16,5	27	48	150
0:16:05	40	16,6	27	48	150
0:16:06	40	16,7	27	48	150
0:16:07	40	16,7	27	48	150
0:16:08	40	16,7	27	48	150
0:16:09	40	16,7	27	49	150
0:16:10	40	16,7	27	49	150
0:16:11	40	16,7	27	49	150
0:16:12	40	16,7	27	49	150
0:16:13	40	16,7	27	49	150
0:16:14	40	16,7	27	49	150
0:16:15	40	16,7	27	49	150
0:16:16	40	16,7	27	49	150
0:16:17	40	16,8	27	49	150
0:16:18	40	16,8	27	49	150
0:16:19	40	16,8	27	49	150
0:16:20	40	16,8	27	49	150
0:16:21	40	16,8	27	49	150
0:16:22	40	16,8	27	49	150
0:16:23	40	16,8	27	49	150
0:16:24	40	16,8	27	49	150
0:16:25	40	16,8	27	49	150
0:16:26	40	16,8	27	49	150
0:16:27	40	16,8	27	49	150
0:16:28	40	16,9	27	49	150
0:16:29	40	16,9	27	49	150
0:16:30	40	16,9	27	49	150
0:16:31	40	16,9	27	49	150
0:16:32	40	17,1	27	49	150
0:16:33	41	17,3	27	49	150
0:16:34	41	17,3	27	49	150
0:16:35	41	17,3	27	49	150
0:16:36	41	17,3	26	49	150
0:16:37	41	17,3	24	49	150
0:16:38	41	17,3	23	49	150
0:16:39	41	17,3	23	49	150
0:16:40	41	17,3	22	49	150
0:16:41	41	17,3	22	49	150
0:16:42	41	17,4	22	49	150
0:16:43	41	17,4	22	49	150
0:16:44	41	17,4	22	49	150
0:16:45	41	17,4	22	49	150
0:16:46	41	17,4	22	49	150
0:16:47	41	17,4	22	49	150
0:16:48	41	17,4	22	49	150
0:16:49	41	17,4	22	49	150
0:16:50	41	17,4	22	50	150
0:16:51	41	17,4	22	49	150
0:16:52	41	17,4	22	50	150
0:16:53	41	17,4	22	50	150
0:16:54	41	17,4	22	50	150
0:16:55	41	17,4	22	50	150
0:16:56	41	17,4	22	50	150
0:16:57	41	17,5	22	50	150
0:16:58	41	17,5	22	50	150
0:16:59	41	17,5	23	50	150
0:17:00	41	17,5	23	50	150
0:17:01	41	17,5	23	50	150
0:17:02	41	17,5	23	50	150
0:17:03	41	17,5	22	50	150
0:17:04	41	17,5	22	50	150
0:17:05	41	17,5	22	50	150
0:17:06	41	17,5	22	50	150
0:17:07	41	17,5	22	50	150
0:17:08	41	17,6	22	50	150
0:17:09	41	17,6	22	50	150
0:17:10	41	17,6	22	50	150
0:17:11	41	17,6	21	50	150
0:17:12	41	17,6	21	50	150
0:17:13	41	17,6	21	50	150
0:17:14	41	17,6	21	50	150
0:17:15	41	17,6	21	50	150
0:17:16	41	17,6	21	50	150
0:17:17	41	17,6	21	51	150
0:17:18	41	17,7	21	51	150
0:17:19	41	17,9	20	51	150
0:17:20	41	17,9	20	50	150
0:17:21	41	17,9	20	50	150
0:17:22	41	18,0	20	50	150
0:17:23	42	18,0	21	50	150
0:17:24	42	18,0	21	51	150
0:17:25	42	18,0	21	50	150
0:17:26	42	18,0	21	51	150
0:17:27	42	18,0	21	51	150
0:17:28	42	18,0	21	50	150
0:17:29	42	18,0	22	50	150
0:17:30	42	18,0	22	51	150
0:17:31	42	18,0	22	51	150
0:17:32	42	18,0	23	51	150
0:17:33	42	18,0	23	50	150
0:17:34	42	18,0	23	51	150
0:17:35	42	18,0	23	51	150
0:17:36	42	18,0	23	51	150
0:17:37	42	18,0	24	50	150
0:17:38	42	18,0	24	51	150
0:17:39	42	18,0	24	51	150
0:17:40	42	18,0	24	51	150
0:17:41	42	18,0	24	51	150
0:17:42	42	18,1	25	51	150
0:17:43	42	18,2	25	51	150
0:17:44	42	18,2	25	51	150
0:17:45	42	18,2	25	51	150
0:17:46	42	18,2	26	51	150
0:17:47	42	18,2	26	51	150
0:17:48	42	18,2	26	51	150
0:17:49	42	18,2	25	51	150
0:17:50	42	18,3	24	51	150
0:17:51	42	18,3	23	51	150
0:17:52	42	18,3	23	51	150
0:17:53	42	18,3	23	51	150
0:17:54	42	18,3	23	51	150
0:17:55	42	18,3	23	51	150
0:17:56	42	18,3	22	51	150
0:17:57	42	18,3	22	51	150
0:17:58	42	18,4	23	51	150
0:17:59	42	18,4	23	51	150
0:18:00	42	18,4	23	51	150
0:18:01	42	18,4	23	51	150
0:18:02	42	18,4	22	51	150
0:18:03	43	18,5	22	51	150
0:18:04	43	18,6	22	51	150
0:18:05	43	18,7	22	51	150
0:18:06	43	18,7	23	51	150
0:18:07	43	18,7	23	51	150
0:18:08	43	18,7	23	51	150
0:18:09	43	18,7	23	51	150
0:18:10	43	18,7	22	51	150
0:18:11	43	18,7	22	51	150
0:18:12	43	18,7	23	51	150
0:18:13	43	18,7	23	51	150
0:18:14	43	18,7	23	51	150
0:18:15	43	18,7	23	51	150
0:18:16	43	18,7	22	51	150
0:18:17	43	18,7	22	51	150
0:18:18	43	18,7	22	51	150
0:18:19	43	18,7	23	51	150
0:18:20	43	18,7	22	51	150
0:18:21	43	18,7	22	51	150
0:18:22	43	18,7	22	51	150
0:18:23	43	18,7	22	51	150
0:18:24	43	18,7	23	51	150
0:18:25	43	18,7	23	51	150
0:18:26	43	18,7	22	51	150
0:18:27	43	18,8	22	51	150
0:18:28	43	19,0	23	51	150
0:18:29	43	19,1	23	51	150
0:18:30	43	19,1	22	51	150
0:18:31	43	19,1	22	51	150
0:18:32	43	19,1	22	51	150
0:18:33	43	19,1	22	51	150
0:18:34	43	19,1	22	51	150
0:18:35	43	19,1	22	51	150
0:18:36	43	19,1	22	51	150
0:18:37	43	19,1	22	51	150
0:18:38	43	19,1	22	51	150
0:18:39	43	19,1	22	51	150
0:18:40	43	19,1	22	51	150
0:18:41	43	19,1	22	51	150
0:18:42	43	19,1	22	51	150
0:18:43	43	19,1	22	51	150
0:18:44	43	19,1	22	51	150
0:18:45	43	19,1	22	51	150
0:18:46	43	19,1	22	51	150
0:18:47	43	19,1	22	51	150
0:18:48	43	19,1	22	51	150
0:18:49	44	19,1	22	51	150
0:18:50	44	19,1	22	51	150
0:18:51	44	19,2	22	51	150
0:18:52	44	19,2	22	51	150
0:18:53	44	19,2	22	51	150
0:18:54	44	19,2	23	51	150
0:18:55	44	19,2	22	51	150
0:18:56	44	19,4	22	51	150
0:18:57	44	19,5	22	51	150
0:18:58	44	19,5	23	52	150
0:18:59	44	19,5	23	52	150
0:19:00	44	19,5	22	52	150
0:19:01	44	19,5	22	52	150
0:19:02	44	19,5	22	52	150
0:19:03	44	19,5	22	52	150
0:19:04	44	19,5	22	52	150
0:19:05	44	19,5	22	52	150
0:19:06	44	19,5	22	52	150
0:19:07	44	19,5	22	52	150
0:19:08	44	19,5	22	52	150
0:19:09	44	19,5	22	52	150
0:19:10	44	19,5	22	52	150
0:19:11	44	19,5	23	52	150
0:19:12	44	19,5	22	52	150
0:19:13	44	19,5	22	52	150
0:19:14	44	19,5	23	52	150
0:19:15	44	19,6	23	52	150
0:19:16	44	19,7	23	52	150
0:19:17	44	19,7	23	52	150
0:19:18	44	19,8	23	52	150
0:19:19	44	19,8	23	52	150
0:19:20	44	19,8	23	52	150
0:19:21	44	19,8	22	52	150
0:19:22	44	19,8	23	52	150
0:19:23	44	19,8	22	52	150
0:19:24	44	19,8	23	52	150
0:19:25	44	19,8	23	52	150
0:19:26	44	19,8	23	52	150
0:19:27	44	19,8	23	52	150
0:19:28	44	19,8	23	52	150
0:19:29	44	19,8	23	52	150
0:19:30	44	19,8	23	52	150
0:19:31	44	19,8	23	52	150
0:19:32	44	19,9	23	52	150
0:19:33	44	19,9	23	52	150
0:19:34	44	19,9	23	52	150
0:19:35	44	19,9	23	52	150
0:19:36	44	19,9	23	52	150
0:19:37	44	20,0	23	52	150
0:19:38	44	20,0	23	53	150
0:19:39	44	20,0	23	52	150
0:19:40	44	20,0	23	53	150
0:19:41	45	20,3	23	53	150
0:19:42	45	20,3	23	53	150
0:19:43	45	20,4	23	53	150
0:19:44	45	20,4	23	53	150
0:19:45	45	20,4	23	53	150
0:19:46	45	20,4	23	53	150
0:19:47	45	20,4	23	53	150
0:19:48	45	20,4	23	53	150
0:19:49	45	20,4	23	53	150
0:19:50	45	20,4	23	53	150
0:19:51	45	20,4	23	53	150
0:19:52	45	20,4	23	53	150
0:19:53	45	20,4	23	53	150
0:19:54	45	20,4	23	53	150
0:19:55	45	20,4	23	53	150
0:19:56	45	20,4	23	53	150
0:19:57	45	20,5	23	53	150
0:19:58	45	20,5	23	53	150
0:19:59	45	20,5	23	53	150
0:20:00	45	20,5	23	53	150
0:20:01	45	20,5	23	53	150
0:20:02	45	20,5	23	54	150
0:20:03	45	20,5	23	53	150
0:20:04	45	20,5	23	53	150
0:20:05	45	20,5	23	53	150
0:20:06	45	20,5	23	53	150
0:20:07	45	20,5	23	53	150
0:20:08	45	20,5	23	53	150
0:20:09	45	20,5	23	53	150
0:20:10	45	20,6	23	53	150
0:20:11	45	20,6	23	54	150
0:20:12	45	20,6	23	53	150
0:20:13	45	20,6	23	54	150
0:20:14	45	20,6	23	54	150
0:20:15	45	20,6	23	54	150
0:20:16	45	20,6	23	54	150
0:20:17	45	20,6	23	54	150
0:20:18	45	20,6	23	54	150
0:20:19	45	20,7	23	54	150
0:20:20	45	20,7	23	54	150
0:20:21	45	20,7	23	54	150
0:20:22	45	20,7	23	54	150
0:20:23	45	20,7	23	54	150
0:20:24	45	20,7	23	54	150
0:20:25	45	20,7	23	54	150
0:20:26	45	20,7	23	54	150
0:20:27	45	20,7	23	54	150
0:20:28	45	20,7	23	54	150
0:20:29	45	20,8	23	54	150
0:20:30	45	20,8	23	54	150
0:20:31	45	20,9	23	54	150
0:20:32	45	20,9	24	54	150
0:20:33	45	20,9	24	54	150
0:20:34	45	21,0	24	54	150
0:20:35	46	21,0	24	54	150
0:20:36	46	21,0	24	54	150
0:20:37	46	21,0	24	54	150
0:20:38	46	21,0	24	54	150
0:20:39	46	21,0	24	55	150
0:20:40	46	21,0	24	54	150
0:20:41	46	21,0	24	55	150
0:20:42	46	21,0	24	55	150
0:20:43	46	21,0	24	55	150
0:20:44	46	21,0	24	55	150
0:20:45	46	21,0	24	55	150
0:20:46	46	21,1	24	55	150
0:20:47	46	21,1	24	55	150
0:20:48	46	21,3	24	55	150
0:20:49	46	21,4	24	55	150
0:20:50	46	21,4	24	55	150
0:20:51	46	21,4	24	55	150
0:20:52	46	21,4	24	55	150
0:20:53	46	21,4	24	55	150
0:20:54	46	21,4	24	55	150
0:20:55	46	21,4	24	55	150
0:20:56	46	21,4	24	55	150
0:20:57	46	21,4	24	55	150
0:20:58	46	21,4	24	55	150
0:20:59	46	21,4	24	55	150
0:21:00	46	21,5	24	55	150
0:21:01	46	21,5	24	55	150
0:21:02	46	21,5	24	55	150
0:21:03	46	21,5	24	55	150
0:21:04	46	21,5	24	55	150
0:21:05	46	21,5	24	55	150
0:21:06	46	21,5	24	55	150
0:21:07	46	21,6	24	55	150
0:21:08	46	21,6	24	55	150
0:21:09	46	21,6	24	56	150
0:21:10	46	21,6	24	56	150
0:21:11	46	21,6	24	56	150
0:21:12	46	21,6	24	56	150
0:21:13	46	21,7	24	56	150
0:21:14	46	21,7	24	56	150
0:21:15	46	21,7	24	56	150
0:21:16	46	21,7	24	56	150
0:21:17	46	21,7	24	56	150
0:21:18	46	21,7	24	56	150
0:21:19	46	21,7	24	56	150
0:21:20	46	21,7	24	56	150
0:21:21	46	21,7	24	56	150
0:21:22	47	21,7	24	56	150
0:21:23	47	21,7	24	56	150
0:21:24	47	21,7	24	56	150
0:21:25	47	21,7	24	56	150
0:21:26	47	21,7	24	56	150
0:21:27	47	21,8	24	56	150
0:21:28	47	21,8	24	56	150
0:21:29	47	21,8	24	56	150
0:21:30	47	21,8	24	56	150
0:21:31	47	21,8	24	56	150
0:21:32	47	21,8	24	56	150
0:21:33	47	21,8	24	56	150
0:21:34	47	21,8	24	56	150
0:21:35	47	21,9	24	56	150
0:21:36	47	22,0	24	56	150
0:21:37	47	22,0	24	56	150
0:21:38	47	22,0	24	56	150
0:21:39	47	22,0	24	56	150
0:21:40	47	22,0	24	56	150
0:21:41	47	22,0	24	56	150
0:21:42	47	22,0	24	56	150
0:21:43	47	22,0	24	56	150
0:21:44	47	22,0	25	56	150
0:21:45	47	22,0	25	56	150
0:21:46	47	22,0	25	56	150
0:21:47	47	22,0	25	56	150
0:21:48	47	22,1	25	56	150
0:21:49	47	22,1	25	56	150
0:21:50	47	22,2	25	56	150
0:21:51	47	22,3	25	56	150
0:21:52	47	22,3	25	56	150
0:21:53	47	22,3	25	56	150
0:21:54	47	22,3	25	56	150
0:21:55	47	22,3	25	56	150
0:21:56	47	22,3	25	56	150
0:21:57	47	22,3	25	56	150
0:21:58	47	22,3	25	56	150
0:21:59	47	22,3	25	56	150
0:22:00	47	22,3	25	56	150
0:22:01	47	22,3	25	56	150
0:22:02	47	22,3	25	56	150
0:22:03	47	22,3	25	56	150
0:22:04	47	22,3	26	56	150
0:22:05	47	22,3	26	56	150
0:22:06	48	22,3	26	56	150
0:22:07	48	22,3	26	56	150
0:22:08	48	22,3	26	56	150
0:22:09	48	22,3	26	56	150
0:22:10	48	22,4	26	56	150
0:22:11	48	22,5	26	56	150
0:22:12	48	22,5	26	56	150
0:22:13	48	22,5	26	56	150
0:22:14	48	22,5	26	56	150
0:22:15	48	22,5	26	56	150
0:22:16	48	22,5	26	56	150
0:22:17	48	22,5	26	56	150
0:22:18	48	22,5	26	56	150
0:22:19	48	22,7	26	56	150
0:22:20	48	22,8	26	57	150
0:22:21	48	22,8	26	57	150
0:22:22	48	22,9	26	57	150
0:22:23	48	22,9	26	57	150
0:22:24	48	22,9	26	56	150
0:22:25	48	22,9	26	57	150
0:22:26					
0:22:29	48	22,9	26	57	150
0:22:30	48	22,9	26	57	150
0:22:31	48	22,9	26	57	150
0:22:32	48	22,9	26	57	150
0:22:33	48	22,9	26	57	150
0:22:34	48	22,9	26	57	150
0:22:35	48	22,9	26	57	150
0:22:36	48	22,9	26	57	150
0:22:37	48	22,9	26	57	150
0:22:38	48	22,9	26	57	150
0:22:39	48	22,9	26	57	150
0:22:40	48	22,9	26	57	150
0:22:41	48	22,9	26	57	150
0:22:42	48	22,9	26	57	150
0:22:43	48	22,9	26	57	150
0:22:44	48	23,0	26	57	150
0:22:45	48	23,1	26	57	150
0:22:46	48	23,1	26	57	150
0:22:47	48	23,2	26	57	150
0:22:48	48	23,2	26	57	150
0:22:49	48	23,2	26	57	150
0:22:50	48	23,2	26	57	150
0:22:51	48	23,2	26	57	150
0:22:52	48	23,2	26	57	150
0:22:53	48	23,2	26	57	150
0:22:54	49	23,2	26	57	150
0:22:55	49	23,2	26	57	150
0:22:56	49	23,2	26	57	150
0:22:57	49	23,2	26	57	150
0:22:58	49	23,2	26	57	150
0:22:59	49	23,2	26	57	150
0:23:00	49	23,2	26	57	150
0:23:01	49	23,2	26	57	150
0:23:02	49	23,3	26	57	150
0:23:03	49	23,4	26	57	150
0:23:04	49	23,5	26	57	150
0:23:05	49	23,5	26	57	150
0:23:06	49	23,5	26	57	150
0:23:07	49	23,5	26	57	150
0:23:08	49	23,5	26	57	150
0:23:09	49	23,5	26	57	150
0:23:10	49	23,5	26	57	150
0:23:11	49	23,5	26	57	150
0:23:12	49	23,5	26	57	150
0:23:13	49	23,5	26	57	150
0:23:14	49	23,5	26	57	150
0:23:15	49	23,5	26	58	150
0:23:16	49	23,5	26	57	150
0:23:17	49	23,6	26	58	150
0:23:18	49	23,6	26	57	150
0:23:19	49	23,6	26	58	150
0:23:20	49	23,6	26	58	150
0:23:21	49	23,6	26	58	150
0:23:22	49	23,6	26	58	150
0:23:23	49	23,6	26	58	150
0:23:24	49	23,6	26	58	150
0:23:25	49	23,6	26	58	150
0:23:26	49	23,6	26	58	150
0:23:27	49	23,8	26	58	150
0:23:28	49	23,9	26	58	150
0:23:29	49	23,9	26	58	150
0:23:30	49	23,9	26	58	150
0:23:31	49	24,0	26	58	150
0:23:32	49	24,0	26	58	150
0:23:33	49	24,0	26	58	150
0:23:34	49	24,0	26	58	150
0:23:35	49	24,0	26	58	150
0:23:36	49	24,0	25	58	150
0:23:37	49	24,0	25	58	150
0:23:38	49	24,0	25	58	150
0:23:39	49	24,0	25	58	150
0:23:40	49	24,0	25	58	150
0:23:41	49	24,0	25	58	150
0:23:42	49	24,0	25	58	150
0:23:43	49	24,0	25	58	150
0:23:44	49	24,0	25	58	150
0:23:45	49	24,0	25	58	150
0:23:46	50	24,0	25	58	150
0:23:47	50	24,1	25	58	150
0:23:48	50	24,1	25	58	150
0:23:49	50	24,1	25	58	150
0:23:50	50	24,1	25	58	150
0:23:51	50	24,1	25	59	150
0:23:52	50	24,1	25	59	150
0:23:53	50	24,1	25	59	150
0:23:54	50	24,1	25	59	150
0:23:55	50	24,1	25	59	150
0:23:56	50	24,2	25	59	150
0:23:57	50	24,2	25	59	150
0:23:58	50	24,3	25	59	150
0:23:59	50	24,3	25	59	150
0:24:00	50	24,3	25	59	150
0:24:01	50	24,3	25	59	150
0:24:02	50	24,3	25	59	150
0:24:03	50	24,3	25	59	150
0:24:04	50	24,3	25	59	150
0:24:05	50	24,3	25	59	150
0:24:06	50	24,3	25	59	150
0:24:07	50	24,3	25	59	150
0:24:08	50	24,3	25	59	150
0:24:09	50	24,4	25	59	150
0:24:10	50	24,4	25	59	150
0:24:11	50	24,5	25	59	150
0:24:12	50	24,5	25	59	150
0:24:13	50	24,6	25	59	150
0:24:14	50	24,6	25	59	150
0:24:15	50	24,6	25	59	150
0:24:16	50	24,6	25	59	150
0:24:17	50	24,6	25	59	150
0:24:18	50	24,6	25	59	150
0:24:19	50	24,6	25	59	150
0:24:20	50	24,6	25	59	150
0:24:21	50	24,6	25	59	150
0:24:22	50	24,7	25	60	150
0:24:23	50	24,7	25	60	150
0:24:24	50	24,7	25	60	150
0:24:25	50	24,7	25	60	150
0:24:26	50	24,7	25	60	150
0:24:27	50	24,7	25	60	150
0:24:28	50	24,7	25	60	150
0:24:29	50	24,7	25	60	150
0:24:30	50	24,7	25	60	150
0:24:31	50	24,7	25	60	150
0:24:32	50	24,7	25	60	150
0:24:33	50	24,7	25	60	150
0:24:34	50	24,9	25	59	150
0:24:35	50	25,0	25	60	150
0:24:36	50	25,0	25	60	150
0:24:37	51	25,0	25	60	150
0:24:38	51	25,0	25	60	150
0:24:39	51	25,0	25	60	150
0:24:40	51	25,0	25	60	150
0:24:41	51	25,0	25	60	150
0:24:42	51	25,0	25	60	150
0:24:43	51	25,0	25	60	150
0:24:44	51	25,1	25	60	150
0:24:45	51	25,1	25	60	150
0:24:46	51	25,1	25	60	150
0:24:47	51	25,1	25	60	150
0:24:48	51	25,1	25	60	150
0:24:49	51	25,1	25	60	150
0:24:50	51	25,1	25	60	150
0:24:51	51	25,1	25	60	150
0:24:52	51	25,1	25	60	150
0:24:53	51	25,1	25	60	150
0:24:54	51	25,1	25	60	150
0:24:55	51	25,1	25	60	150
0:24:56	51	25,1	24	60	150
0:24:57	51	25,1	24	60	150
0:24:58	51	25,1	24	60	150
0:24:59	51	25,1	24	60	150
0:25:00	51	25,1	24	60	150
0:25:01	51	25,1	24	60	150
0:25:02	51	25,3	24	60	150
0:25:03	51	25,4	24	60	150
0:25:04	51	25,4	24	60	150
0:25:05	51	25,5	24	60	150
0:25:06	51	25,5	24	60	150
0:25:07	51	25,5	24	60	150
0:25:08	51	25,5	24	60	150
0:25:09	51	25,5	24	60	150
0:25:10	51	25,5	24	60	150
0:25:11	51	25,5	24	60	150
0:25:12	51	25,5	24	60	150
0:25:13	51	25,5	24	60	150
0:25:14	51	25,5	24	60	150
0:25:15	51	25,5	24	60	150
0:25:16	51	25,6	24	60	150
0:25:17	51	25,6	24	60	150
