Repository: ProgWizer/parser

File: project-root/data/Data Acquisition/Data Acquisition/2020 year (143)/20-134.txt (part 1 of 10)
--Test Summary--
Full Path and File Name	
Instrument Name	7322
Instrument Type	Model 7322 Consistometer - Variable Speed
Instrument Serial Number	
Test Start Date	23.09.2020
Test Start Time	9:50:07
Test Stop Date	23.09.2020
Test Stop Time	14:01:40
Test Length	4:11:33
Final Sample Time Offset	4:11:33
Controller Schedule Name	
Sampling Period	1 second
Comments	
Information	WellID	
Information	Customer	
Information	EngName	
Information	CementClass	
Information	CementMfr	
Information	Additives	90G+10ASPM+0.8PHV+1CEX-201
Information	Density	
Information	BHCT	
Information	BHST	
Information	FluidLoss	
Information	JobType	
Calculated Value	Time_30Bc	0:06:08
Calculated Value	Time_70Bc	4:11:33
Initial Temperature (°C)	21 °C
Final Temperature (°C)	68 °C
Initial Pressure (MPa)	0,7 MPa
Final Pressure (MPa)	35,1 MPa
Initial Consistency (Bc)	10 Bc
Final Consistency (Bc)	70 Bc
Initial Wall Temperature (°C)	20 °C
Final Wall Temperature (°C)	62 °C
Initial Motor Speed (RPM)	150 RPM
Final Motor Speed (RPM)	150 RPM
--Data--
Time (HH:MM:SS)	Temperature (°C)	Pressure (MPa)	Consistency (Bc)	Wall Temperature (°C)	Motor Speed (RPM)
0:00:00	21	0,7	10	20	150
0:00:01	21	0,7	10	20	150
0:00:02	21	0,7	10	20	150
0:00:03	21	0,7	10	20	150
0:00:04	21	0,7	10	20	150
0:00:05	21	0,7	10	20	150
0:00:06	21	0,7	10	20	150
0:00:07	21	0,7	10	20	150
0:00:08	21	0,7	10	20	150
0:00:09	21	0,7	10	20	150
0:00:10	21	0,7	10	20	150
0:00:11	21	0,7	10	20	150
0:00:12	21	0,7	10	20	150
0:00:13	21	0,8	10	20	150
0:00:14	21	0,8	10	20	150
0:00:15	21	0,8	10	20	150
0:00:16	21	0,8	10	20	150
0:00:17	21	0,8	10	20	150
0:00:18	21	0,9	10	20	150
0:00:19	21	0,9	10	20	150
0:00:20	21	0,9	10	20	150
0:00:21	21	0,9	10	20	150
0:00:22	21	0,9	10	20	150
0:00:23	21	1,0	10	20	150
0:00:24	21	1,0	11	20	150
0:00:25	21	1,0	11	20	150
0:00:26	21	1,0	11	20	150
0:00:27	21	1,0	11	20	150
0:00:28	21	1,1	11	20	150
0:00:29	21	1,1	11	20	150
0:00:30	21	1,1	11	20	150
0:00:31	21	1,1	12	20	150
0:00:32	21	1,1	12	20	150
0:00:33	21	1,1	12	20	150
0:00:34	21	1,1	12	20	150
0:00:35	21	1,1	12	20	150
0:00:36	21	1,2	12	20	150
0:00:37	21	1,3	13	20	150
0:00:38	21	1,3	15	20	150
0:00:39	21	1,3	15	20	150
0:00:40	21	1,3	17	21	150
0:00:41	21	1,3	17	20	150
0:00:42	21	1,3	18	21	150
0:00:43	21	1,3	18	21	150
0:00:44	21	1,3	18	21	150
0:00:45	21	1,3	19	21	150
0:00:46	21	1,3	19	21	150
0:00:47	21	1,4	19	21	150
0:00:48	21	1,4	20	21	150
0:00:49	21	1,4	21	21	150
0:00:50	21	1,5	24	21	150
0:00:51	21	1,6	25	21	150
0:00:52	21	1,6	25	21	150
0:00:53	21	1,6	25	21	150
0:00:54	21	1,6	25	21	150
0:00:55	21	1,6	25	21	150
0:00:56	21	1,6	25	21	150
0:00:57	21	1,6	24	21	150
0:00:58	21	1,7	24	21	150
0:00:59	21	1,7	23	22	150
0:01:00	21	1,7	23	22	150
0:01:01	21	1,7	23	22	150
0:01:02	21	1,7	23	22	150
0:01:03	21	1,7	23	22	150
0:01:04	21	1,7	23	22	150
0:01:05	21	1,7	23	22	150
0:01:06	21	1,7	23	22	150
0:01:07	21	1,7	23	22	150
0:01:08	21	1,7	23	22	150
0:01:09	21	1,8	23	22	150
0:01:10	21	1,8	22	22	150
0:01:11	21	1,8	22	22	150
0:01:12	21	1,8	21	22	150
0:01:13	21	1,8	20	22	150
0:01:14	21	2,0	20	22	150
0:01:15	21	2,1	19	22	150
0:01:16	21	2,1	19	22	150
0:01:17	21	2,1	18	22	150
0:01:18	21	2,2	18	22	150
0:01:19	21	2,2	18	22	150
0:01:20	21	2,2	18	23	150
0:01:21	21	2,2	18	23	150
0:01:22	21	2,2	18	23	150
0:01:23	21	2,2	18	23	150
0:01:24	21	2,2	18	23	150
0:01:25	21	2,3	18	23	150
0:01:26	21	2,3	18	23	150
0:01:27	21	2,3	18	23	150
0:01:28	21	2,3	18	23	150
0:01:29	21	2,3	18	23	150
0:01:30	21	2,4	18	23	150
0:01:31	21	2,4	19	24	150
0:01:32	21	2,4	20	24	150
0:01:33	21	2,4	22	24	150
0:01:34	21	2,4	22	25	150
0:01:35	21	2,4	22	25	150
0:01:36	21	2,5	22	25	150
0:01:37	21	2,5	22	25	150
0:01:38	21	2,5	22	25	150
0:01:39	21	2,5	22	25	150
0:01:40	21	2,5	23	26	150
0:01:41	21	2,6	23	26	150
0:01:42	21	2,6	23	26	150
0:01:43	21	2,6	23	26	150
0:01:44	21	2,6	23	26	150
0:01:45	21	2,7	23	26	150
0:01:46	21	2,7	22	26	150
0:01:47	21	2,7	22	26	150
0:01:48	21	2,7	22	26	150
0:01:49	21	2,8	22	26	150
0:01:50	21	2,8	22	27	150
0:01:51	21	2,8	22	27	150
0:01:52	21	2,8	22	27	150
0:01:53	21	2,9	22	27	150
0:01:54	21	2,9	23	27	150
0:01:55	21	2,9	24	27	150
0:01:56	21	2,9	27	27	150
0:01:57	21	3,0	27	27	150
0:01:58	21	3,0	23	27	150
0:01:59	21	3,0	22	28	150
0:02:00	21	3,0	21	28	150
0:02:01	21	3,1	21	28	150
0:02:02	21	3,1	21	28	150
0:02:03	21	3,1	21	28	150
0:02:04	21	3,1	21	28	150
0:02:05	21	3,2	22	28	150
0:02:06	21	3,2	23	28	150
0:02:07	21	3,2	23	28	150
0:02:08	21	3,3	23	28	150
0:02:09	21	3,3	22	28	150
0:02:10	21	3,3	21	28	150
0:02:11	21	3,3	21	28	150
0:02:12	21	3,4	21	28	150
0:02:13	21	3,4	21	28	150
0:02:14	21	3,4	21	28	150
0:02:15	21	3,5	21	29	150
0:02:16	21	3,5	21	28	150
0:02:17	21	3,5	21	29	150
0:02:18	21	3,6	21	29	150
0:02:19	21	3,6	22	29	150
0:02:20	21	3,6	22	29	150
0:02:21	21	3,7	22	29	150
0:02:22	21	3,7	22	29	150
0:02:23	21	3,7	22	29	150
0:02:24	21	3,8	21	30	150
0:02:25	21	3,8	22	30	150
0:02:26	21	3,8	22	30	150
0:02:27	21	3,8	22	30	150
0:02:28	21	3,9	25	30	150
0:02:29	21	3,9	25	30	150
0:02:30	21	3,9	26	30	150
0:02:31	21	4,0	25	30	150
0:02:32	21	4,0	25	30	150
0:02:33	21	4,0	24	30	150
0:02:34	21	4,1	24	30	150
0:02:35	21	4,1	24	30	150
0:02:36	21	4,1	24	30	150
0:02:37	21	4,2	24	30	150
0:02:38	21	4,2	23	30	150
0:02:39	21	4,2	22	31	150
0:02:40	21	4,3	22	31	150
0:02:41	21	4,3	22	31	150
0:02:42	21	4,3	22	31	150
0:02:43	21	4,4	23	31	150
0:02:44	21	4,4	23	31	150
0:02:45	21	4,4	23	31	150
0:02:46	21	4,4	23	31	150
0:02:47	21	4,4	23	32	150
0:02:48	21	4,4	23	32	150
0:02:49	21	4,5	23	32	150
0:02:50	21	4,5	23	32	150
0:02:51	21	4,5	23	32	150
0:02:52	21	4,5	23	32	150
0:02:53	22	4,5	23	32	150
0:02:54	22	4,5	23	32	150
0:02:55	22	4,6	23	32	150
0:02:56	22	4,6	23	32	150
0:02:57	22	4,5	23	32	150
0:02:58	22	4,6	23	32	150
0:02:59	22	4,6	23	32	150
0:03:00	22	4,6	23	32	150
0:03:01	22	4,7	23	33	150
0:03:02	22	4,7	23	33	150
0:03:03	22	4,7	23	33	150
0:03:04	22	4,7	23	33	150
0:03:05	22	4,7	23	33	150
0:03:06	22	4,7	23	33	150
0:03:07	22	4,7	23	33	150
0:03:08	22	4,8	23	33	150
0:03:09	22	4,8	23	33	150
0:03:10	22	4,8	23	33	150
0:03:11	22	4,8	23	33	150
0:03:12	22	4,8	23	33	150
0:03:13	22	4,8	23	33	150
0:03:14	22	4,8	24	33	150
0:03:15	22	4,9	24	33	150
0:03:16	22	4,9	24	33	150
0:03:17	22	4,9	24	33	150
0:03:18	22	4,9	23	33	150
0:03:19	22	4,9	23	34	150
0:03:20	22	4,9	23	34	150
0:03:21	22	5,0	22	34	150
0:03:22	22	5,0	22	34	150
0:03:23	22	5,0	22	34	150
0:03:24	22	5,0	23	34	150
0:03:25	22	5,0	23	34	150
0:03:26	22	5,0	24	34	150
0:03:27	22	5,0	24	34	150
0:03:28	22	5,1	24	34	150
0:03:29	22	5,1	24	34	150
0:03:30	22	5,1	24	34	150
0:03:31	22	5,1	25	34	150
0:03:32	22	5,2	25	35	150
0:03:33	22	5,1	25	35	150
0:03:34	22	5,1	25	35	150
0:03:35	22	5,1	25	35	150
0:03:36	22	5,2	25	35	150
0:03:37	22	5,2	25	35	150
0:03:38	22	5,2	26	35	150
0:03:39	22	5,3	26	35	150
0:03:40	22	5,3	26	35	150
0:03:41	22	5,3	26	35	150
0:03:42	22	5,3	26	35	150
0:03:43	22	5,3	26	35	150
0:03:44	22	5,3	26	35	150
0:03:45	22	5,3	26	35	150
0:03:46	22	5,3	25	35	150
0:03:47	22	5,4	25	35	150
0:03:48	22	5,4	25	35	150
0:03:49	22	5,4	25	35	150
0:03:50	22	5,5	25	35	150
0:03:51	22	5,5	26	36	150
0:03:52	22	5,4	26	36	150
0:03:53	23	5,4	26	36	150
0:03:54	23	5,5	26	36	150
0:03:55	23	5,5	26	36	150
0:03:56	23	5,5	26	36	150
0:03:57	23	5,5	26	36	150
0:03:58	23	5,5	26	36	150
0:03:59	23	5,6	26	36	150
0:04:00	23	5,6	26	36	150
0:04:01	23	5,6	25	36	150
0:04:02	23	5,6	25	36	150
0:04:03	23	5,7	26	36	150
0:04:04	23	5,7	26	36	150
0:04:05	23	5,7	26	36	150
0:04:06	23	5,7	26	36	150
0:04:07	23	5,7	26	36	150
0:04:08	23	5,7	26	36	150
0:04:09	23	5,7	26	36	150
0:04:10	23	5,7	26	36	150
0:04:11	23	5,7	26	36	150
0:04:12	23	5,8	26	36	150
0:04:13	23	5,8	26	36	150
0:04:14	23	5,8	25	36	150
0:04:15	23	5,8	25	36	150
0:04:16	23	5,8	25	36	150
0:04:17	23	5,9	25	36	150
0:04:18	23	5,9	25	36	150
0:04:19	23	5,9	25	37	150
0:04:20	23	5,9	25	37	150
0:04:21	23	5,9	25	37	150
0:04:22	23	6,0	25	36	150
0:04:23	23	6,0	25	36	150
0:04:24	23	6,0	25	36	150
0:04:25	23	6,0	25	36	150
0:04:26	23	6,0	25	37	150
0:04:27	23	6,0	25	37	150
0:04:28	23	6,0	25	37	150
0:04:29	23	6,1	25	37	150
0:04:30	23	6,1	25	37	150
0:04:31	24	6,1	25	37	150
0:04:32	24	6,1	25	36	150
0:04:33	24	6,1	24	36	150
0:04:34	24	6,1	24	37	150
0:04:35	24	6,1	24	37	150
0:04:36	24	6,2	24	37	150
0:04:37	24	6,2	24	37	150
0:04:38	24	6,2	25	37	150
0:04:39	24	6,2	25	37	150
0:04:40	24	6,2	25	37	150
0:04:41	24	6,2	25	37	150
0:04:42	24	6,2	25	37	150
0:04:43	24	6,2	25	37	150
0:04:44	24	6,3	24	37	150
0:04:45	24	6,3	24	37	150
0:04:46	24	6,3	24	37	150
0:04:47	24	6,3	24	37	150
0:04:48	24	6,3	24	37	150
0:04:49	24	6,3	24	37	150
0:04:50	24	6,3	24	37	150
0:04:51	24	6,3	23	37	150
0:04:52	24	6,3	23	37	150
0:04:53	24	6,3	23	37	150
0:04:54	24	6,4	23	37	150
0:04:55	24	6,4	23	37	150
0:04:56	24	6,4	23	37	150
0:04:57	24	6,4	23	37	150
0:04:58	24	6,4	23	37	150
0:04:59	24	6,4	23	37	150
0:05:00	24	6,4	23	37	150
0:05:01	24	6,4	23	37	150
0:05:02	24	6,4	23	37	150
0:05:03	25	6,4	23	37	150
0:05:04	25	6,4	23	37	150
0:05:05	25	6,4	23	37	150
0:05:06	25	6,4	23	37	150
0:05:07	25	6,4	23	37	150
0:05:08	25	6,4	23	37	150
0:05:09	25	6,5	24	37	150
0:05:10	25	6,5	24	37	150
0:05:11	25	6,5	24	37	150
0:05:12	25	6,5	24	37	150
0:05:13	25	6,5	24	37	150
0:05:14	25	6,5	24	37	150
0:05:15	25	6,5	24	37	150
0:05:16	25	6,5	24	36	150
0:05:17	25	6,5	24	37	150
0:05:18	25	6,5	24	37	150
0:05:19	25	6,5	24	37	150
0:05:20	25	6,5	25	37	150
0:05:21	25	6,5	25	37	150
0:05:22	25	6,5	25	36	150
0:05:23	25	6,5	25	36	150
0:05:24	25	6,5	25	36	150
0:05:25	25	6,5	25	36	150
0:05:26	25	6,5	25	37	150
0:05:27	25	6,5	25	36	150
0:05:28	25	6,5	25	36	150
0:05:29	25	6,4	25	36	150
0:05:30	25	6,4	25	36	150
0:05:31	25	6,4	26	36	150
0:05:32	26	6,4	26	36	150
0:05:33	26	6,4	26	36	150
0:05:34	26	6,4	26	36	150
0:05:35	26	6,4	26	36	150
0:05:36	26	6,4	26	36	150
0:05:37	26	6,4	26	36	150
0:05:38	26	6,4	26	36	150
0:05:39	26	6,4	26	36	150
0:05:40	26	6,4	26	36	150
0:05:41	26	6,4	26	36	150
0:05:42	26	6,4	27	36	150
0:05:43	26	6,4	27	36	150
0:05:44	26	6,4	27	36	150
0:05:45	26	6,4	27	36	150
0:05:46	26	6,4	27	36	150
0:05:47	26	6,4	27	36	150
0:05:48	26	6,4	27	36	150
0:05:49	26	6,4	27	36	150
0:05:50	26	6,4	27	36	150
0:05:51	26	6,4	27	36	150
0:05:52	26	6,4	27	36	150
0:05:53	26	6,4	27	36	150
0:05:54	26	6,4	27	36	150
0:05:55	26	6,4	27	36	150
0:05:56	26	6,5	27	36	150
0:05:57	26	6,5	28	36	150
0:05:58	26	6,5	28	36	150
0:05:59	26	6,5	28	36	150
0:06:00	26	6,7	28	36	150
0:06:01	26	6,8	30	36	150
0:06:02	27	6,8	30	36	150
0:06:03	27	6,8	30	36	150
0:06:04	27	6,8	30	36	150
0:06:05	27	6,8	30	36	150
0:06:06	27	6,8	30	36	150
0:06:07	27	6,8	31	36	150
0:06:08	27	6,8	31	35	150
0:06:09	27	6,8	31	35	150
0:06:10	27	6,8	31	35	150
0:06:11	27	6,8	31	36	150
0:06:12	27	6,8	31	35	150
0:06:13	27	6,8	31	35	150
0:06:14	27	6,7	31	35	150
0:06:15	27	6,7	31	35	150
0:06:16	27	6,7	31	35	150
0:06:17	27	6,7	31	35	150
0:06:18	27	6,8	31	35	150
0:06:19	27	6,8	31	35	150
0:06:20	27	6,8	32	35	150
0:06:21	27	6,8	32	35	150
0:06:22	27	6,8	32	35	150
0:06:23	27	7,1	31	35	150
0:06:24	27	7,2	31	35	150
0:06:25	27	7,3	32	35	150
0:06:26	27	7,3	32	35	150
0:06:27	27	7,3	32	35	150
0:06:28	27	7,3	32	35	150
0:06:29	27	7,3	32	35	150
0:06:30	27	7,3	33	35	150
0:06:31	27	7,3	33	35	150
0:06:32	27	7,3	33	35	150
0:06:33	27	7,3	33	35	150
0:06:34	27	7,3	33	35	150
0:06:35	27	7,3	33	35	150
0:06:36	27	7,3	33	36	150
0:06:37	27	7,3	33	35	150
0:06:38	27	7,3	33	35	150
0:06:39	27	7,3	33	35	150
0:06:40	27	7,3	33	35	150
0:06:41	27	7,3	33	35	150
0:06:42	27	7,3	34	36	150
0:06:43	27	7,3	34	36	150
0:06:44	27	7,3	34	36	150
0:06:45	27	7,3	34	36	150
0:06:46	27	7,3	34	36	150
0:06:47	28	7,3	34	36	150
0:06:48	28	7,4	34	36	150
0:06:49	28	7,4	35	36	150
0:06:50	28	7,4	35	36	150
0:06:51	28	7,4	35	36	150
0:06:52	28	7,4	35	36	150
0:06:53	28	7,4	35	36	150
0:06:54	28	7,4	35	36	150
0:06:55	28	7,5	35	36	150
0:06:56	28	7,5	35	36	150
0:06:57	28	7,5	35	36	150
0:06:58	28	7,5	36	36	150
0:06:59	28	7,5	36	36	150
0:07:00	28	7,5	36	36	150
0:07:01	28	7,6	36	37	150
0:07:02	28	7,6	37	36	150
0:07:03	28	7,6	38	37	150
0:07:04	28	7,6	39	36	150
0:07:05	28	7,6	39	37	150
0:07:06	28	7,7	39	37	150
0:07:07	28	7,7	42	37	150
0:07:08	28	7,7	42	37	150
0:07:09	28	7,7	42	37	150
0:07:10	28	7,7	40	37	150
0:07:11	28	7,8	39	37	150
0:07:12	28	7,8	38	37	150
0:07:13	28	7,8	38	37	150
0:07:14	28	7,8	39	37	150
0:07:15	28	7,8	39	37	150
0:07:16	28	7,9	42	37	150
0:07:17	28	7,9	45	37	150
0:07:18	28	7,9	48	37	150
0:07:19	28	7,9	47	37	150
0:07:20	28	8,0	46	38	150
0:07:21	28	8,0	45	38	150
0:07:22	28	8,0	43	38	150
0:07:23	28	8,0	42	38	150
0:07:24	28	8,1	41	38	150
0:07:25	28	8,1	40	38	150
0:07:26	28	8,1	39	38	150
0:07:27	28	8,1	38	38	150
0:07:28	28	8,1	37	38	150
0:07:29	28	8,2	37	38	150
0:07:30	28	8,2	36	38	150
0:07:31	28	8,2	36	39	150
0:07:32	28	8,2	36	38	150
0:07:33	28	8,2	36	38	150
0:07:34	28	8,3	36	38	150
0:07:35	28	8,3	36	38	150
0:07:36	29	8,3	36	38	150
0:07:37	29	8,3	36	38	150
0:07:38	29	8,3	36	39	150
0:07:39	29	8,3	36	39	150
0:07:40	29	8,3	36	38	150
0:07:41	29	8,3	37	38	150
0:07:42	29	8,3	37	38	150
0:07:43	29	8,3	37	38	150
0:07:44	29	8,3	37	38	150
0:07:45	29	8,3	37	38	150
0:07:46	29	8,3	37	39	150
0:07:47	29	8,3	37	38	150
0:07:48	29	8,3	37	38	150
0:07:49	29	8,3	37	38	150
0:07:50	29	8,3	37	38	150
0:07:51	29	8,2	36	38	150
0:07:52	29	8,2	36	38	150
0:07:53	29	8,2	36	38	150
0:07:54	29	8,5	37	38	150
0:07:55	30	8,6	38	38	150
0:07:56	30	8,6	39	38	150
0:07:57	30	8,6	39	38	150
0:07:58	30	8,5	39	37	150
0:07:59	30	8,5	39	37	150
0:08:00	30	8,5	39	37	150
0:08:01	30	8,5	39	37	150
0:08:02	30	8,4	39	37	150
0:08:03	30	8,4	39	37	150
0:08:04	30	8,4	39	37	150
0:08:05	30	8,4	39	37	150
0:08:06	30	8,6	40	37	150
0:08:07	30	8,8	41	37	150
0:08:08	30	8,8	41	37	150
0:08:09	30	8,8	41	36	150
0:08:10	30	8,7	41	36	150
0:08:11	30	8,7	41	36	150
0:08:12	30	8,7	41	36	150
0:08:13	30	8,7	41	36	150
0:08:14	30	8,6	42	36	150
0:08:15	30	8,6	42	36	150
0:08:16	30	8,6	42	36	150
0:08:17	30	8,6	42	36	150
0:08:18	30	8,9	44	36	150
0:08:19	30	9,0	46	36	150
0:08:20	30	9,0	45	36	150
0:08:21	30	9,0	45	36	150
0:08:22	30	9,0	44	36	150
0:08:23	30	9,0	44	36	150
0:08:24	30	8,9	43	36	150
0:08:25	30	8,9	43	35	150
0:08:26	30	8,9	43	35	150
0:08:27	30	8,9	42	36	150
0:08:28	30	8,9	41	36	150
0:08:29	30	8,9	41	35	150
0:08:30	30	8,9	40	35	150
0:08:31	31	8,9	39	35	150
0:08:32	31	9,0	37	35	150
0:08:33	31	9,2	33	35	150
0:08:34	31	9,3	31	36	150
0:08:35	31	9,3	31	35	150
0:08:36	31	9,3	30	36	150
0:08:37	31	9,3	30	36	150
0:08:38	31	9,3	30	35	150
0:08:39	31	9,3	30	35	150
0:08:40	31	9,3	30	35	150
0:08:41	31	9,3	30	35	150
0:08:42	31	9,3	30	36	150
0:08:43	31	9,3	30	35	150
0:08:44	31	9,3	30	35	150
0:08:45	31	9,3	30	35	150
0:08:46	31	9,3	30	36	150
0:08:47	31	9,3	30	36	150
0:08:48	31	9,3	30	36	150
0:08:49	31	9,3	30	36	150
0:08:50	31	9,3	30	36	150
0:08:51	31	9,3	31	36	150
0:08:52	31	9,3	31	36	150
0:08:53	31	9,3	31	36	150
0:08:54	31	9,3	31	36	150
0:08:55	31	9,3	31	36	150
0:08:56	31	9,4	31	36	150
0:08:57	31	9,6	31	36	150
0:08:58	31	9,6	31	36	150
0:08:59	31	9,7	31	36	150
0:09:00	31	9,7	31	36	150
0:09:01	31	9,7	31	36	150
0:09:02	31	9,7	31	36	150
0:09:03	31	9,7	31	36	150
0:09:04	31	9,7	31	36	150
0:09:05	31	9,7	31	36	150
0:09:06	31	9,7	31	36	150
0:09:07	31	9,7	31	36	150
0:09:08	31	9,8	31	36	150
0:09:09	31	9,8	31	36	150
0:09:10	31	9,8	31	37	150
0:09:11	31	9,8	31	36	150
0:09:12	31	9,8	32	37	150
0:09:13	31	9,9	32	37	150
0:09:14	31	9,9	32	37	150
0:09:15	31	9,9	32	37	150
0:09:16	31	9,9	32	37	150
0:09:17	31	9,9	32	37	150
0:09:18	31	9,9	32	37	150
0:09:19	31	10,0	32	37	150
0:09:20	31	10,0	32	37	150
0:09:21	31	10,0	32	37	150
0:09:22	31	10,0	32	37	150
0:09:23	31	10,0	32	37	150
0:09:24	31	10,1	32	38	150
0:09:25	31	10,1	32	37	150
0:09:26	31	10,1	32	38	150
0:09:27	31	10,1	32	37	150
0:09:28	31	10,1	33	38	150
0:09:29	31	10,1	33	38	150
0:09:30	31	10,2	33	38	150
0:09:31	31	10,2	33	38	150
0:09:32	31	10,2	33	38	150
0:09:33	31	10,2	33	38	150
0:09:34	31	10,2	33	38	150
0:09:35	31	10,3	33	38	150
0:09:36	31	10,3	33	38	150
0:09:37	31	10,3	33	38	150
0:09:38	31	10,3	33	38	150
0:09:39	31	10,3	33	38	150
0:09:40	31	10,4	33	39	150
0:09:41	31	10,4	33	38	150
0:09:42	31	10,4	33	38	150
0:09:43	31	10,4	33	39	150
0:09:44	31	10,5	33	38	150
0:09:45	32	10,5	33	39	150
0:09:46	32	10,5	33	39	150
0:09:47	32	10,5	33	39	150
0:09:48	32	10,5	33	39	150
0:09:49	32	10,6	33	39	150
0:09:50	32	10,6	33	39	150
0:09:51	32	10,6	33	39	150
0:09:52	32	10,6	33	39	150
0:09:53	32	10,7	34	39	150
0:09:54	32	10,7	34	39	150
0:09:55	32	10,7	34	39	150
0:09:56	32	10,7	34	39	150
0:09:57	32	10,8	34	39	150
0:09:58	32	10,8	34	39	150
0:09:59	32	10,8	34	40	150
0:10:00	32	10,9	34	40	150
0:10:01	32	10,9	35	40	150
0:10:02	32	10,9	35	40	150
0:10:03	32	10,9	35	40	150
0:10:04	32	11,0	35	40	150
0:10:05	32	11,0	35	40	150
0:10:06	32	11,0	35	40	150
0:10:07	32	11,0	35	40	150
0:10:08	32	11,1	35	40	150
0:10:09	32	11,1	35	40	150
0:10:10	32	11,1	35	41	150
0:10:11	32	11,1	35	40	150
0:10:12	32	11,2	36	41	150
0:10:13	32	11,2	36	41	150
0:10:14	32	11,2	36	41	150
0:10:15	32	11,3	36	41	150
0:10:16	32	11,3	36	41	150
0:10:17	32	11,3	36	41	150
0:10:18	32	11,3	36	41	150
0:10:19	32	11,4	36	41	150
0:10:20	32	11,4	36	41	150
0:10:21	32	11,4	36	41	150
0:10:22	32	11,4	36	42	150
0:10:23	32	11,5	36	42	150
0:10:24	32	11,5	37	42	150
0:10:25	32	11,5	37	42	150
0:10:26	32	11,6	37	42	150
0:10:27	32	11,6	37	42	150
0:10:28	32	11,6	37	42	150
0:10:29	32	11,6	37	42	150
0:10:30	32	11,7	37	42	150
0:10:31	32	11,7	37	42	150
0:10:32	32	11,8	37	42	150
0:10:33	32	11,8	37	42	150
0:10:34	32	11,8	35	43	150
0:10:35	32	11,8	37	43	150
0:10:36	32	11,9	38	43	150
0:10:37	32	11,9	39	43	150
0:10:38	32	11,9	39	43	150
0:10:39	32	12,0	40	43	150
0:10:40	32	12,0	40	43	150
0:10:41	32	12,0	41	43	150
0:10:42	32	12,1	41	43	150
0:10:43	32	12,1	41	43	150
0:10:44	32	12,1	41	43	150
0:10:45	32	12,1	42	43	150
0:10:46	32	12,2	42	43	150
0:10:47	32	12,2	42	44	150
0:10:48	32	12,2	42	44	150
0:10:49	32	12,3	43	44	150
0:10:50	32	12,3	43	44	150
0:10:51	32	12,3	43	44	150
0:10:52	32	12,3	43	44	150
0:10:53	32	12,4	43	44	150
0:10:54	32	12,4	43	44	150
0:10:55	32	12,3	43	44	150
0:10:56	32	12,3	43	44	150
0:10:57	32	12,3	44	45	150
0:10:58	32	12,3	44	45	150
0:10:59	32	12,4	44	44	150
0:11:00	32	12,4	44	45	150
0:11:01	32	12,4	44	45	150
0:11:02	32	12,5	44	45	150
0:11:03	32	12,5	44	45	150
0:11:04	32	12,6	44	45	150
0:11:05	32	12,5	45	45	150
0:11:06	32	12,4	45	45	150
0:11:07	32	12,4	45	45	150
0:11:08	32	12,5	45	45	150
0:11:09	32	12,5	45	46	150
0:11:10	32	12,5	45	46	150
0:11:11	32	12,6	45	46	150
0:11:12	32	12,6	45	46	150
0:11:13	32	12,7	45	46	150
0:11:14	32	12,7	45	46	150
0:11:15	32	12,7	45	46	150
0:11:16	32	12,8	46	46	150
0:11:17	32	12,7	46	46	150
0:11:18	32	12,7	46	46	150
0:11:19	32	12,7	46	46	150
0:11:20	32	12,7	46	47	150
0:11:21	32	12,7	46	47	150
0:11:22	32	12,8	46	47	150
0:11:23	32	12,8	46	47	150
0:11:24	32	12,8	46	47	150
0:11:25	33	12,9	46	47	150
0:11:26	33	12,9	47	47	150
0:11:27	32	12,9	47	47	150
0:11:28	32	12,9	47	47	150
0:11:29	33	12,8	47	47	150
0:11:30	33	12,8	47	47	150
0:11:31	33	12,8	47	47	150
0:11:32	33	12,9	47	47	150
0:11:33	33	12,9	47	48	150
0:11:34	33	13,0	47	48	150
0:11:35	33	13,0	47	48	150
0:11:36	33	13,0	47	48	150
0:11:37	33	13,1	47	48	150
0:11:38	33	13,1	48	48	150
0:11:39	33	13,1	48	48	150
0:11:40	33	13,0	48	48	150
0:11:41	33	13,0	48	48	150
0:11:42	33	13,0	48	48	150
0:11:43	33	13,1	48	49	150
0:11:44	33	13,1	48	49	150
0:11:45	33	13,2	48	49	150
0:11:46	33	13,2	48	49	150
0:11:47	33	13,2	49	49	150
0:11:48	33	13,3	49	49	150
0:11:49	33	13,2	49	49	150
0:11:50	33	13,1	49	49	150
0:11:51	33	13,1	49	49	150
0:11:52	33	13,2	49	49	150
0:11:53	33	13,2	49	49	150
0:11:54	33	13,3	49	49	150
0:11:55	33	13,3	49	50	150
0:11:56	33	13,4	49	50	150
0:11:57	33	13,4	49	50	150
0:11:58	33	13,5	49	50	150
0:11:59	33	13,3	50	50	150
0:12:00	33	13,3	50	50	150
0:12:01	33	13,3	50	50	150
0:12:02	33	13,3	50	50	150
0:12:03	33	13,4	50	50	150
0:12:04	33	13,4	50	50	150
0:12:05	33	13,5	50	50	150
0:12:06	33	13,5	50	51	150
0:12:07	33	13,6	50	51	150
0:12:08	33	13,6	50	51	150
0:12:09	33	13,5	50	51	150
0:12:10	33	13,5	50	51	150
0:12:11	33	13,5	50	51	150
0:12:12	33	13,5	50	51	150
0:12:13	33	13,6	50	51	150
0:12:14	33	13,6	50	51	150
0:12:15	33	13,7	50	52	150
0:12:16	33	13,7	51	52	150
0:12:17	33	13,8	51	52	150
0:12:18	33	13,7	51	52	150
0:12:19	33	13,6	51	52	150
0:12:20	33	13,6	51	52	150
0:12:21	33	13,6	51	52	150
0:12:22	33	13,7	51	52	150
0:12:23	33	13,7	51	52	150
0:12:24	33	13,8	51	52	150
0:12:25	33	13,8	51	53	150
0:12:26	33	13,9	51	53	150
0:12:27	33	13,9	51	53	150
0:12:28	33	13,9	51	53	150
0:12:29	33	13,8	52	53	150
0:12:30	33	13,8	52	53	150
0:12:31	33	13,8	52	53	150
0:12:32	33	13,9	52	53	150
0:12:33	33	13,9	52	54	150
0:12:34	33	14,0	52	53	150
0:12:35	33	14,0	52	54	150
0:12:36	33	14,1	52	54	150
0:12:37	33	14,0	52	54	150
0:12:38	33	13,9	52	54	150
0:12:39	33	13,9	52	54	150
0:12:40	33	13,9	52	54	150
0:12:41	33	14,0	53	54	150
0:12:42	33	14,0	53	55	150
0:12:43	33	14,1	53	55	150
0:12:44	33	14,1	53	55	150
0:12:45	33	14,2	53	55	150
0:12:46	33	14,2	53	55	150
0:12:47	33	14,2	53	55	150
0:12:48	33	14,1	53	55	150
0:12:49	33	14,1	53	55	150
0:12:50	33	14,1	53	55	150
0:12:51	33	14,2	53	55	150
0:12:52	33	14,2	53	55	150
0:12:53	33	14,3	53	55	150
0:12:54	33	14,3	53	55	150
0:12:55	33	14,4	53	55	150
0:12:56	33	14,4	53	55	150
0:12:57	33	14,2	53	56	150
0:12:58	33	14,2	54	56	150
0:12:59	33	14,3	54	56	150
0:13:00	33	14,3	54	56	150
0:13:01	33	14,4	54	56	150
0:13:02	33	14,4	54	56	150
0:13:03	33	14,5	54	56	150
0:13:04	33	14,5	54	56	150
0:13:05	33	14,5	54	56	150
0:13:06	33	14,4	54	57	150
0:13:07	33	14,4	54	57	150
0:13:08	33	14,4	54	57	150
0:13:09	33	14,4	54	57	150
0:13:10	34	14,5	54	57	150
0:13:11	34	14,5	54	57	150
0:13:12	34	14,6	54	57	150
0:13:13	34	14,7	54	58	150
0:13:14	34	14,7	54	58	150
0:13:15	34	14,6	54	58	150
0:13:16	34	14,5	54	58	150
0:13:17	34	14,5	54	58	150
0:13:18	34	14,6	54	58	150
0:13:19	34	14,6	54	58	150
0:13:20	34	14,7	54	58	150
0:13:21	34	14,7	55	58	150
0:13:22	34	14,8	55	59	150
0:13:23	34	14,8	55	59	150
0:13:24	34	14,7	55	59	150
0:13:25	34	14,7	54	59	150
0:13:26	34	14,7	54	59	150
0:13:27	34	14,7	54	59	150
0:13:28	34	14,8	54	59	150
0:13:29	34	14,8	54	59	150
0:13:30	34	14,9	54	59	150
0:13:31	34	15,0	54	60	150
0:13:32	34	14,9	54	60	150
0:13:33	34	14,8	54	60	150
0:13:34	34	14,8	54	60	150
0:13:35	34	14,8	53	60	150
0:13:36	34	14,9	53	60	150
0:13:37	34	15,0	53	60	150
0:13:38	34	15,0	53	61	150
0:13:39	34	15,1	54	61	150
0:13:40	34	15,1	54	61	150
0:13:41	34	15,0	53	61	150
0:13:42	34	15,0	53	61	150
0:13:43	34	15,0	53	61	150
0:13:44	34	15,0	53	61	150
0:13:45	34	15,1	53	61	150
0:13:46	34	15,1	53	61	150
0:13:47	34	15,2	53	62	150
0:13:48	34	15,2	53	62	150
0:13:49	34	15,3	53	62	150
0:13:50	34	15,1	53	62	150
0:13:51	34	15,1	53	62	150
0:13:52	34	15,1	53	62	150
0:13:53	34	15,2	53	62	150
0:13:54	34	15,2	53	62	150
0:13:55	34	15,3	53	63	150
0:13:56	34	15,3	53	63	150
0:13:57	34	15,4	53	63	150
0:13:58	34	15,3	54	63	150
0:13:59	34	15,2	54	63	150
0:14:00	34	15,2	54	63	150
0:14:01	34	15,3	54	64	150
0:14:02	34	15,3	54	64	150
0:14:03	34	15,4	54	64	150
0:14:04	34	15,5	54	64	150
0:14:05	34	15,6	54	64	150
0:14:06	34	15,5	54	64	150
0:14:07	34	15,3	54	64	150
0:14:08	34	15,3	54	65	150
0:14:09	34	15,4	54	65	150
0:14:10	34	15,5	54	65	150
0:14:11	34	15,5	54	65	150
0:14:12	34	15,6	54	65	150
0:14:13	34	15,7	54	65	150
0:14:14	34	15,6	53	66	150
0:14:15	34	15,5	53	66	150
0:14:16	34	15,5	53	66	150
0:14:17	34	15,5	53	66	150
0:14:18	34	15,6	53	66	150
0:14:19	34	15,7	53	66	150
0:14:20	34	15,7	53	66	150
0:14:21	34	15,8	53	67	150
0:14:22	34	15,8	53	67	150
0:14:23	34	15,6	53	67	150
0:14:24	34	15,6	53	67	150
0:14:25	34	15,6	53	67	150
0:14:26	34	15,7	53	67	150
0:14:27	34	15,7	53	67	150
0:14:28	34	15,8	53	67	150
0:14:29	34	15,9	53	68	150
0:14:30	34	15,9	53	68	150
0:14:31	34	15,9	53	68	150
0:14:32	34	15,8	53	68	150
0:14:33	34	15,7	53	68	150
0:14:34	34	15,7	53	68	150
0:14:35	34	15,8	53	68	150
0:14:36	34	15,9	53	68	150
0:14:37	34	15,9	53	68	150
0:14:38	34	16,0	53	68	150
0:14:39	34	16,0	53	68	150
0:14:40	34	16,1	53	69	150
0:14:41	34	16,1	53	69	150
0:14:42	34	15,9	53	69	150
0:14:43	34	15,9	53	69	150
0:14:44	35	16,0	53	69	150
0:14:45	35	16,0	53	69	150
0:14:46	35	16,1	53	69	150
0:14:47	35	16,1	53	70	150
0:14:48	35	16,2	53	70	150
0:14:49	35	16,3	53	70	150
0:14:50	35	16,2	53	70	150
0:14:51	35	16,0	53	70	150
0:14:52	35	16,0	53	70	150
0:14:53	35	16,1	53	70	150
0:14:54	35	16,1	54	70	150
0:14:55	35	16,2	53	70	150
0:14:56	35	16,3	53	70	150
0:14:57	35	16,3	53	70	150
0:14:58	35	16,4	53	70	150
0:14:59	35	16,4	53	71	150
0:15:00	35	16,2	53	71	150
0:15:01	35	16,2	53	71	150
0:15:02	35	16,3	53	71	150
0:15:03	35	16,3	53	71	150
0:15:04	35	16,4	53	71	150
0:15:05	35	16,4	53	71	150
0:15:06	35	16,5	53	71	150
0:15:07	35	16,6	53	72	150
0:15:08	35	16,4	53	71	150
0:15:09	35	16,4	53	72	150
0:15:10	35	16,4	52	72	150
0:15:11	35	16,4	52	72	150
0:15:12	35	16,5	52	72	150
0:15:13	35	16,6	52	72	150
0:15:14	35	16,6	52	73	150
0:15:15	35	16,7	52	72	150
0:15:16	35	16,5	52	72	150
0:15:17	35	16,4	51	73	150
0:15:18	35	16,4	51	73	150
0:15:19	35	16,5	50	73	150
0:15:20	35	16,5	49	73	150
0:15:21	35	16,6	49	73	150
0:15:22	35	16,7	49	73	150
0:15:23	35	16,7	49	73	150
0:15:24	35	16,8	49	73	150
0:15:25	35	16,9	49	73	150
0:15:26	35	16,7	49	73	150
0:15:27	35	16,6	49	74	150
0:15:28	35	16,7	49	74	150
0:15:29	35	16,7	49	74	150
0:15:30	35	16,8	49	74	150
0:15:31	35	16,8	49	74	150
0:15:32	35	16,9	49	74	150
0:15:33	35	17,0	49	74	150
0:15:34	35	17,0	49	74	150
0:15:35	35	16,8	49	74	150
0:15:36	35	16,7	49	74	150
0:15:37	35	16,8	49	75	150
0:15:38	35	16,8	49	75	150
0:15:39	35	16,9	49	75	150
0:15:40	35	17,0	49	75	150
0:15:41	35	17,0	48	75	150
0:15:42	35	17,1	48	75	150
0:15:43	35	17,2	48	76	150
0:15:44	35	17,0	48	75	150
0:15:45	35	16,9	48	76	150
0:15:46	35	16,9	48	76	150
0:15:47	35	17,0	48	76	150
0:15:48	35	17,0	47	76	150
0:15:49	35	17,1	47	76	150
0:15:50	35	17,2	47	77	150
0:15:51	35	17,2	47	77	150
0:15:52	35	17,3	47	77	150
0:15:53	35	17,1	47	77	150
0:15:54	35	17,1	47	77	150
0:15:55	35	17,1	47	77	150
0:15:56	35	17,2	47	77	150
0:15:57	35	17,2	47	77	150
0:15:58	36	17,3	46	77	150
0:15:59	36	17,3	46	77	150
0:16:00	36	17,4	46	77	150
0:16:01	36	17,4	46	78	150
0:16:02	36	17,2	46	78	150
0:16:03	36	17,2	46	78	150
0:16:04	36	17,2	46	78	150
0:16:05	36	17,3	46	78	150
0:16:06	36	17,3	46	78	150
0:16:07	36	17,4	45	78	150
0:16:08	36	17,5	45	78	150
0:16:09	36	17,5	45	79	150
0:16:10	36	17,6	45	79	150
0:16:11	36	17,4	45	79	150
0:16:12	36	17,3	45	79	150
0:16:13	36	17,3	45	79	150
0:16:14	36	17,4	45	79	150
0:16:15	36	17,5	45	79	150
0:16:16	36	17,5	45	79	150
0:16:17	36	17,6	45	80	150
0:16:18	36	17,7	44	80	150
0:16:19	36	17,7	44	80	150
0:16:20	36	17,7	44	80	150
0:16:21	36	17,5	44	80	150
0:16:22	36	17,5	44	80	150
0:16:23	36	17,6	44	80	150
0:16:24	36	17,6	44	81	150
0:16:25	36	17,7	44	81	150
0:16:26	36	17,7	44	81	150
0:16:27	36	17,8	44	81	150
0:16:28	36	17,9	44	81	150
0:16:29	36	17,8	44	81	150
0:16:30	36	17,6	43	81	150
0:16:31	36	17,6	43	81	150
0:16:32	36	17,6	43	81	150
0:16:33	36	17,7	43	81	150
0:16:34	36	17,7	43	81	150
0:16:35	36	17,8	43	82	150
0:16:36	36	17,9	43	82	150
0:16:37	36	17,9	43	82	150
0:16:38	36	18,0	43	82	150
0:16:39	36	18,1	43	82	150
0:16:40	36	17,9	42	82	150
0:16:41	36	17,8	42	82	150
0:16:42	36	17,9	42	82	150
0:16:43	36	17,9	42	82	150
0:16:44	36	18,0	42	83	150
0:16:45	36	18,0	42	83	150
0:16:46	36	18,1	42	83	150
0:16:47	36	18,2	42	83	150
0:16:48	36	18,1	42	83	150
0:16:49	36	18,0	42	83	150
0:16:50	36	17,9	41	83	150
0:16:51	36	18,0	41	83	150
0:16:52	36	18,0	41	83	150
0:16:53	36	18,1	41	83	150
0:16:54	37	18,1	41	83	150
0:16:55	37	18,2	41	84	150
0:16:56	37	18,3	41	84	150
0:16:57	37	18,3	41	84	150
0:16:58	37	18,4	41	84	150
0:16:59	37	18,2	40	84	150
0:17:00	37	18,1	40	84	150
0:17:01	37	18,1	39	84	150
0:17:02	37	18,2	39	84	150
0:17:03	37	18,2	39	84	150
0:17:04	37	18,3	39	84	150
0:17:05	37	18,4	39	85	150
0:17:06	37	18,4	39	85	150
0:17:07	37	18,5	39	85	150
0:17:08	37	18,5	39	85	150
0:17:09	37	18,3	39	85	150
0:17:10	37	18,3	39	85	150
0:17:11	37	18,3	39	85	150
0:17:12	37	18,3	38	85	150
0:17:13	37	18,4	38	85	150
0:17:14	37	18,5	38	85	150
0:17:15	37	18,5	38	85	150
0:17:16	37	18,6	38	86	150
0:17:17	37	18,6	38	86	150
0:17:18	37	18,7	38	86	150
0:17:19	37	18,5	38	86	150
0:17:20	37	18,5	38	86	150
0:17:21	37	18,5	38	86	150
0:17:22	37	18,5	38	86	150
0:17:23	37	18,6	38	86	150
0:17:24	37	18,6	38	86	150
0:17:25	37	18,7	38	86	150
0:17:26	37	18,8	38	87	150
0:17:27	37	18,8	38	87	150
0:17:28	37	18,8	38	87	150
0:17:29	37	18,6	38	87	150
0:17:30	37	18,6	38	87	150
0:17:31	37	18,6	38	87	150
0:17:32	37	18,7	38	87	150
0:17:33	37	18,7	37	87	150
0:17:34	37	18,8	37	87	150
0:17:35	37	18,9	37	88	150
0:17:36	37	18,9	37	87	150
0:17:37	37	19,0	37	88	150
0:17:38	37	19,0	37	88	150
0:17:39	37	18,8	37	88	150
0:17:40	37	18,8	37	88	150
0:17:41	37	18,8	37	88	150
0:17:42	38	18,8	37	88	150
0:17:43	38	18,9	37	88	150
0:17:44	38	18,9	37	88	150
0:17:45	38	19,0	36	88	150
0:17:46	38	19,0	36	88	150
0:17:47	38	19,1	36	88	150
0:17:48	38	19,1	36	89	150
0:17:49	38	19,2	36	89	150
0:17:50	38	19,0	36	89	150
0:17:51	38	18,9	36	89	150
0:17:52	38	18,9	36	89	150
0:17:53	38	19,0	36	89	150
0:17:54	38	19,0	36	89	150
0:17:55	38	19,1	36	89	150
0:17:56	38	19,2	36	89	150
0:17:57	38	19,2	36	89	150
0:17:58	38	19,3	36	89	150
0:17:59	38	19,3	36	90	150
0:18:00	38	19,4	36	90	150
0:18:01	38	19,2	36	90	150
0:18:02	38	19,1	36	90	150
0:18:03	38	19,1	36	90	150
0:18:04	38	19,1	36	90	150
0:18:05	38	19,2	35	91	150
0:18:06	38	19,3	35	90	150
0:18:07	38	19,3	35	90	150
0:18:08	38	19,4	35	90	150
0:18:09	38	19,4	35	91	150
0:18:10	38	19,5	35	91	150
0:18:11	38	19,5	35	91	150
0:18:12	38	19,5	35	91	150
0:18:13	38	19,3	35	91	150
0:18:14	38	19,3	35	91	150
0:18:15	38	19,3	34	91	150
0:18:16	38	19,4	34	91	150
0:18:17	38	19,4	34	92	150
0:18:18	38	19,5	34	91	150
0:18:19	38	19,6	34	92	150
0:18:20	38	19,6	34	92	150
0:18:21	39	19,7	34	92	150
0:18:22	39	19,7	34	92	150
0:18:23	39	19,6	33	92	150
0:18:24	39	19,5	33	92	150
0:18:25	39	19,5	33	92	150
0:18:26	39	19,6	33	92	150
0:18:27	39	19,6	33	92	150
0:18:28	39	19,7	33	92	150
0:18:29	39	19,7	33	92	150
0:18:30	39	19,8	33	92	150
0:18:31	39	19,8	33	92	150
0:18:32	39	19,9	33	93	150
0:18:33	39	19,9	33	93	150
0:18:34	39	19,7	33	93	150
0:18:35	39	19,6	32	93	150
0:18:36	39	19,7	32	93	150
0:18:37	39	19,7	32	93	150
0:18:38	39	19,7	32	93	150
0:18:39	39	19,8	32	93	150
0:18:40	39	19,8	32	93	150
0:18:41	39	19,9	32	93	150
0:18:42	39	19,9	31	93	150
0:18:43	39	20,0	31	93	150
0:18:44	39	20,0	31	94	150
0:18:45	39	20,1	31	94	150
0:18:46	39	20,0	31	94	150
0:18:47	39	19,9	31	94	150
0:18:48	39	19,8	31	93	150
0:18:49	39	19,9	31	94	150
0:18:50	39	19,9	31	94	150
0:18:51	39	20,0	31	94	150
0:18:52	39	20,0	31	94	150
0:18:53	39	20,1	31	94	150
0:18:54	39	20,1	31	94	150
0:18:55	39	20,2	30	94	150
0:18:56	39	20,2	30	94	150
0:18:57	40	20,3	30	94	150
0:18:58	40	20,3	30	94	150
0:18:59	40	20,2	30	94	150
0:19:00	40	20,1	30	94	150
0:19:01	40	20,1	30	94	150
0:19:02	40	20,1	30	94	150
0:19:03	40	20,1	30	94	150
0:19:04	40	20,2	30	95	150
0:19:05	40	20,2	30	94	150
0:19:06	40	20,3	30	95	150
0:19:07	40	20,3	30	95	150
0:19:08	40	20,4	30	95	150
0:19:09	40	20,4	30	95	150
0:19:10	40	20,5	30	95	150
0:19:11	40	20,5	30	95	150
0:19:12	40	20,4	30	95	150
0:19:13	40	20,3	30	95	150
0:19:14	40	20,3	29	95	150
0:19:15	40	20,4	30	95	150
0:19:16	40	20,4	29	95	150
0:19:17	40	20,4	29	95	150
0:19:18	40	20,5	29	95	150
0:19:19	40	20,5	29	96	150
0:19:20	40	20,6	29	96	150
0:19:21	40	20,6	29	95	150
0:19:22	40	20,7	29	96	150
0:19:23	40	20,7	29	96	150
0:19:24	40	20,7	29	96	150
0:19:25	40	20,6	29	96	150
0:19:26	40	20,5	29	96	150
0:19:27	40	20,5	29	96	150
0:19:28	41	20,6	29	96	150
0:19:29	41	20,6	29	96	150
0:19:30	41	20,7	29	96	150
0:19:31	41	20,7	28	96	150
0:19:32	41	20,8	28	96	150
0:19:33	41	20,8	28	96	150
0:19:34	41	20,8	28	96	150
0:19:35	41	20,9	28	96	150
0:19:36	41	20,9	28	97	150
0:19:37	41	20,8	28	97	150
0:19:38	41	20,7	28	96	150
0:19:39	41	20,7	28	97	150
0:19:40	41	20,7	28	97	150
0:19:41	41	20,7	28	97	150
0:19:42	41	20,8	28	97	150
0:19:43	41	20,8	28	97	150
0:19:44	41	20,9	28	97	150
0:19:45	41	20,9	28	97	150
0:19:46	41	20,9	28	97	150
0:19:47	41	21,0	28	97	150
0:19:48	41	21,0	28	97	150
0:19:49	41	21,0	28	97	150
0:19:50	41	21,1	28	97	150
0:19:51	41	21,1	28	97	150
0:19:52	41	21,1	28	98	150
0:19:53	41	21,2	27	98	150
0:19:54	41	21,2	27	97	150
0:19:55	41	21,1	28	97	150
0:19:56	42	21,0	28	98	150
0:19:57	42	21,0	27	98	150
0:19:58	42	21,0	27	97	150
0:19:59	42	21,0	27	98	150
0:20:00	42	21,0	27	98	150
0:20:01	42	21,1	27	98	150
0:20:02	42	21,1	27	98	150
0:20:03	42	21,2	27	98	150
0:20:04	42	21,2	27	98	150
0:20:05	42	21,2	27	98	150
0:20:06	42	21,3	27	98	150
0:20:07	42	21,3	27	98	150
0:20:08	42	21,3	27	98	150
0:20:09	42	21,4	27	98	150
0:20:10	42	21,4	27	98	150
0:20:11	42	21,4	27	98	150
0:20:12	42	21,4	27	98	150
0:20:13	42	21,5	27	98	150
0:20:14	42	21,5	27	98	150
0:20:15	42	21,5	27	98	150
0:20:16	42	21,6	27	98	150
0:20:17	42	21,6	27	98	150
0:20:18	42	21,5	27	98	150
0:20:19	42	21,5	27	98	150
0:20:20	42	21,4	27	98	150
0:20:21	42	21,5	27	98	150
0:20:22	42	21,5	26	98	150
0:20:23	43	21,5	26	98	150
0:20:24	43	21,5	26	98	150
0:20:25	43	21,6	26	98	150
0:20:26	43	21,6	26	98	150
0:20:27	43	21,6	26	99	150
0:20:28	43	21,6	26	98	150
0:20:29	43	21,7	26	98	150
0:20:30	43	21,7	26	98	150
0:20:31	43	21,7	26	98	150
0:20:32	43	21,7	26	99	150
0:20:33	43	21,8	26	99	150
0:20:34	43	21,8	26	98	150
0:20:35	43	21,8	26	98	150
0:20:36	43	21,8	26	98	150
0:20:37	43	21,9	26	98	150
0:20:38	43	21,9	26	98	150
0:20:39	43	21,9	26	99	150
0:20:40	43	21,9	26	99	150
0:20:41	43	22,0	26	99	150
0:20:42	43	22,0	26	99	150
0:20:43	43	22,0	26	98	150
0:20:44	43	21,9	26	98	150
0:20:45	43	21,8	26	98	150
0:20:46	43	21,8	26	98	150
0:20:47	44	21,9	26	98	150
0:20:48	44	21,9	26	98	150
0:20:49	44	21,9	26	99	150
0:20:50	44	21,9	26	98	150
0:20:51	44	21,9	26	98	150
0:20:52	44	22,0	26	98	150
0:20:53	44	22,0	26	98	150
0:20:54	44	22,0	26	98	150
0:20:55	44	22,0	26	98	150
0:20:56	44	22,0	26	98	150
0:20:57	44	22,0	26	98	150
0:20:58	44	22,1	26	99	150
0:20:59	44	22,1	26	99	150
0:21:00	44	22,1	26	98	150
0:21:01	44	22,1	26	98	150
0:21:02	44	22,1	26	98	150
0:21:03	44	22,1	26	98	150
0:21:04	44	22,1	26	99	150
0:21:05	44	22,2	26	99	150
0:21:06	44	22,2	26	99	150
0:21:07	44	22,2	25	99	150
0:21:08	44	22,2	26	99	150
0:21:09	45	22,2	25	99	150
0:21:10	45	22,2	25	98	150
0:21:11	45	22,2	25	98	150
0:21:12	45	22,2	25	98	150
0:21:13	45	22,3	25	98	150
0:21:14	45	22,3	25	98	150
0:21:15	45	22,3	25	98	150
0:21:16	45	22,3	25	98	150
0:21:17	45	22,3	25	98	150
0:21:18	45	22,3	25	98	150
0:21:19	45	22,3	25	98	150
0:21:20	45	22,3	25	98	150
0:21:21	45	22,3	25	98	150
0:21:22	45	22,3	25	98	150
0:21:23	45	22,3	25	98	150
0:21:24	45	22,3	25	99	150
0:21:25	45	22,4	25	98	150
0:21:26	45	22,4	25	98	150
0:21:27	45	22,4	25	98	150
0:21:28	45	22,4	25	98	150
0:21:29	45	22,4	25	98	150
0:21:30	46	22,4	25	98	150
0:21:31	46	22,4	25	98	150
0:21:32	46	22,4	25	98	150
0:21:33	46	22,4	25	98	150
0:21:34	46	22,4	25	98	150
0:21:35	46	22,4	25	98	150
0:21:36	46	22,4	25	98	150
0:21:37	46	22,4	25	98	150
0:21:38	46	22,4	25	98	150
0:21:39	46	22,4	25	98	150
0:21:40	46	22,4	25	98	150
0:21:41	46	22,4	25	98	150
0:21:42	46	22,4	25	98	150
0:21:43	46	22,4	25	97	150
0:21:44	46	22,4	25	98	150
0:21:45	46	22,4	25	98	150
0:21:46	46	22,4	25	98	150
0:21:47	46	22,4	25	98	150
0:21:48	46	22,4	25	98	150
0:21:49	46	22,4	25	98	150
0:21:50	46	22,4	25	97	150
0:21:51	47	22,4	25	97	150
0:21:52	47	22,4	25	97	150
0:21:53	47	22,4	25	97	150
0:21:54	47	22,4	25	97	150
0:21:55	47	22,4	25	97	150
0:21:56	47	22,4	25	97	150
0:21:57	47	22,4	25	97	150
0:21:58	47	22,4	25	97	150
0:21:59	47	22,4	25	97	150
0:22:00	47	22,4	25	97	150
0:22:01	47	22,4	25	97	150
0:22:02	47	22,4	25	97	150
0:22:03	47	22,4	25	97	150
0:22:04	47	22,4	25	97	150
0:22:05	47	22,4	25	97	150
0:22:06	47	22,4	25	97	150
0:22:07	47	22,4	25	97	150
0:22:08	47	22,4	25	97	150
0:22:09	47	22,4	25	97	150
0:22:10	47	22,4	25	97	150
0:22:11	47	22,3	25	97	150
0:22:12	48	22,3	25	97	150
0:22:13	48	22,4	25	96	150
0:22:14	48	22,5	25	96	150
0:22:15	48	22,5	25	96	150
0:22:16	48	22,5	25	96	150
0:22:17	48	22,5	25	96	150
0:22:18	48	22,5	25	96	150
0:22:19	48	22,4	25	96	150
0:22:20	48	22,4	25	96	150
0:22:21	48	22,4	25	96	150
0:22:22	48	22,6	25	96	150
0:22:23	48	22,7	25	96	150
0:22:24	48	22,7	25	96	150
0:22:25	48	22,7	25	96	150
0:22:26	48	22,7	24	96	150
0:22:27	48	22,7	24	96	150
0:22:28	48	22,6	24	96	150
0:22:29	48	22,6	24	96	150
0:22:30	49	22,6	24	96	150
0:22:31	49	22,6	24	95	150
0:22:32	49	22,7	24	95	150
0:22:33	49	22,7	24	95	150
0:22:34	49	22,7	24	95	150
0:22:35	49	22,8	23	95	150
0:22:36	49	22,8	23	95	150
0:22:37	49	22,8	23	95	150
0:22:38	49	22,8	23	95	150
0:22:39	49	22,9	23	95	150
0:22:40	49	22,9	23	95	150
0:22:41	49	22,9	23	95	150
0:22:42	49	22,9	23	95	150
0:22:43	49	22,9	24	95	150
0:22:44	49	22,9	24	95	150
0:22:45	49	22,9	24	94	150
0:22:46	49	22,8	24	95	150
0:22:47	49	22,8	24	94	150
0:22:48	49	22,9	24	94	150
0:22:49	50	23,0	24	94	150
0:22:50	50	23,0	24	94	150
0:22:51	50	23,1	24	94	150
0:22:52	50	23,1	24	94	150
0:22:53	50	23,1	24	94	150
0:22:54	50	23,0	24	94	150
0:22:55	50	23,0	24	94	150
0:22:56	50	23,0	24	94	150
0:22:57	50	23,0	24	93	150
0:22:58	50	23,1	23	93	150
0:22:59	50	23,1	23	93	150
0:23:00	50	23,2	23	93	150
0:23:01	50	23,2	23	93	150
0:23:02	50	23,2	23	93	150
0:23:03	50	23,2	23	93	150
0:23:04	50	23,2	23	93	150
0:23:05	50	23,2	23	93	150
0:23:06	50	23,1	23	93	150
0:23:07	50	23,3	23	92	150
0:23:08	51	23,4	23	92	150
0:23:09	51	23,4	24	92	150
0:23:10	51	23,4	24	92	150
0:23:11	51	23,3	23	92	150
0:23:12	51	23,3	23	92	150
0:23:13	51	23,3	23	92	150
0:23:14	51	23,2	23	92	150
0:23:15	51	23,3	23	92	150
0:23:16	51	23,4	23	92	150
0:23:17	51	23,4	23	91	150
0:23:18	51	23,5	23	91	150
0:23:19	51	23,5	23	91	150
0:23:20	51	23,5	23	91	150
0:23:21	51	23,4	23	91	150
0:23:22	51	23,5	23	91	150
0:23:23	51	23,5	23	91	150
0:23:24	51	23,5	23	91	150
0:23:25	52	23,6	23	91	150
0:23:26	52	23,6	23	91	150
0:23:27	52	23,6	23	90	150
0:23:28	52	23,6	23	90	150
0:23:29	52	23,5	23	90	150
0:23:30	52	23,5	23	90	150
0:23:31	52	23,6	23	90	150
0:23:32	52	23,7	23	90	150
0:23:33	52	23,7	23	90	150
0:23:34	52	23,7	23	90	150
0:23:35	52	23,7	23	90	150
0:23:36	52	23,7	23	89	150
0:23:37	52	23,7	23	89	150
0:23:38	52	23,7	23	89	150
0:23:39	52	23,7	24	89	150
0:23:40	52	23,8	23	89	150
0:23:41	52	23,9	24	89	150
0:23:42	52	23,8	23	89	150
0:23:43	52	23,8	23	89	150
0:23:44	53	23,8	24	88	150
0:23:45	53	23,7	24	88	150
0:23:46	53	23,9	24	88	150
0:23:47	53	24,0	24	88	150
0:23:48	53	23,9	24	88	150
0:23:49	53	23,9	24	88	150
0:23:50	53	23,9	24	88	150
0:23:51	53	23,9	23	88	150
0:23:52	53	23,9	23	88	150
0:23:53	53	23,9	23	88	150
0:23:54	53	24,1	23	87	150
0:23:55	53	24,1	23	87	150
0:23:56	53	24,1	23	87	150
0:23:57	53	24,0	23	87	150
0:23:58	53	24,0	23	87	150
0:23:59	53	24,0	23	87	150
0:24:00	53	24,1	23	87	150
0:24:01	53	24,1	23	87	150
0:24:02	53	24,1	23	86	150
0:24:03	54	24,1	23	86	150
0:24:04	54	24,1	23	86	150
0:24:05	54	24,2	23	86	150
0:24:06	54	24,2	23	86	150
0:24:07	54	24,2	23	86	150
0:24:08	54	24,3	22	86	150
0:24:09	54	24,2	22	85	150
0:24:10	54	24,2	22	86	150
0:24:11	54	24,1	22	85	150
0:24:12	54	24,2	22	85	150
0:24:13	54	24,3	22	85	150
0:24:14	54	24,3	22	85	150
0:24:15	54	24,3	22	85	150
0:24:16	54	24,3	22	85	150
0:24:17	54	24,3	22	85	150
0:24:18	54	24,4	22	85	150
0:24:19	54	24,5	22	84	150
0:24:20	54	24,5	22	84	150
0:24:21	55	24,4	22	84	150
0:24:22	55	24,4	22	84	150
0:24:23	55	24,3	22	84	150
0:24:24	55	24,5	22	84	150
0:24:25	55	24,5	23	84	150
0:24:26	55	24,5	23	84	150
0:24:27	55	24,5	22	83	150
0:24:28	55	24,5	22	83	150
0:24:29	55	24,5	22	83	150
0:24:30	55	24,6	22	83	150
0:24:31	55	24,6	22	83	150
0:24:32	55	24,6	22	83	150
0:24:33	55	24,5	22	83	150
0:24:34	55	24,6	22	82	150
0:24:35	55	24,7	22	82	150
0:24:36	55	24,7	22	82	150
0:24:37	55	24,7	22	82	150
0:24:38	55	24,6	22	82	150
0:24:39	55	24,7	22	82	150
0:24:40	56	24,7	22	82	150
0:24:41	56	24,8	22	81	150
0:24:42	56	24,8	22	81	150
0:24:43	56	24,7	22	81	150
0:24:44	56	24,7	22	81	150
0:24:45	56	24,8	22	81	150
0:24:46	56	24,8	22	81	150
0:24:47	56	24,8	22	81	150
0:24:48	56	24,9	22	81	150
0:24:49	56	24,8	22	80	150
0:24:50	56	24,8	22	80	150
0:24:51	56	24,8	22	80	150
0:24:52	56	24,9	22	80	150
0:24:53	56	24,9	22	80	150
0:24:54	56	24,8	22	80	150
0:24:55	56	25,0	22	79	150
0:24:56	56	25,0	23	79	150
0:24:57	56	25,0	23	79	150
0:24:58	56	25,0	23	79	150
0:24:59	57	25,0	23	79	150
0:25:00	57	25,0	23	79	150
0:25:01	57	25,1	23	78	150
0:25:02	57	25,1	23	78	150
0:25:03	57	25,1	23	78	150
0:25:04	57	25,0	23	78	150
0:25:05	57	25,0	23	78	150
0:25:06	57	25,0	23	78	150
0:25:07	57	25,1	23	78	150
0:25:08	57	25,2	23	78	150
0:25:09	57	25,2	23	77	150
0:25:10	57	25,3	23	77	150
0:25:11	57	25,2	23	77	150
0:25:12	57	25,2	23	77	150
0:25:13	57	25,2	23	77	150
0:25:14	57	25,3	23	77	150
0:25:15	57	25,3	23	77	150
