Repository: ProgWizer/parser

File: project-root/data/Data Acquisition/Data Acquisition/2020 year (143)/20-135.txt
--Test Summary--
Full Path and File Name	
Instrument Name	7222
Instrument Type	Model 7222 Consistometer
Instrument Serial Number	
Test Start Date	23.09.2020
Test Start Time	10:08:55
Test Stop Date	23.09.2020
Test Stop Time	14:33:05
Test Length	4:24:10
Final Sample Time Offset	4:24:10
Controller Schedule Name	
Sampling Period	10 seconds
Comments	
Information	WellID	
Information	Customer	
Information	EngName	
Information	CementClass	
Information	CementMfr	
Information	Additives	85G+15ASPM+0.8PHV+0.7CEX-201
Information	Density	1520
Information	BHCT	
Information	BHST	
Information	FluidLoss	
Information	JobType	
Calculated Value	Time_30Bc	0:03:00
Calculated Value	Time_70Bc	4:24:10
Initial Temperature (°C)	23 °C
Final Temperature (°C)	66 °C
Initial Pressure (MPa)	0,6 MPa
Final Pressure (MPa)	34,9 MPa
Initial Consistency (Bc)	19 Bc
Final Consistency (Bc)	71 Bc
--Data--
Time (HH:MM:SS)	Temperature (°C)	Pressure (MPa)	Consistency (Bc)
0:00:00	23	0,6	19
0:00:10	23	0,9	20
0:00:20	23	1,0	21
0:00:30	23	1,2	22
0:00:40	23	1,3	22
0:00:50	23	1,5	22
0:01:00	23	1,8	22
0:01:10	23	1,8	21
0:01:20	23	2,2	24
0:01:30	23	2,3	23
0:01:40	23	2,4	23
0:01:50	23	2,6	24
0:02:00	23	2,8	25
0:02:10	23	3,0	31
0:02:20	23	3,3	24
0:02:30	23	3,6	26
0:02:40	23	3,9	27
0:02:50	24	4,2	33
0:03:00	24	4,6	35
0:03:10	24	4,9	35
0:03:20	24	4,9	28
0:03:30	24	5,1	30
0:03:40	24	5,3	29
0:03:50	24	5,5	27
0:04:00	25	5,6	27
0:04:10	25	5,7	28
0:04:20	25	6,0	29
0:04:30	25	6,1	28
0:04:40	26	6,3	26
0:04:50	26	6,4	27
0:05:00	26	6,6	26
0:05:10	26	6,8	27
0:05:20	26	6,9	26
0:05:30	27	7,0	25
0:05:40	27	7,3	26
0:05:50	27	7,4	25
0:06:00	27	7,5	25
0:06:10	27	7,6	24
0:06:20	28	7,9	24
0:06:30	28	8,0	23
0:06:40	28	8,2	23
0:06:50	28	8,4	23
0:07:00	29	8,5	22
0:07:10	29	8,8	23
0:07:20	29	8,8	22
0:07:30	30	9,0	22
0:07:40	30	9,2	22
0:07:50	30	9,3	22
0:08:00	30	9,4	22
0:08:10	31	9,5	21
0:08:20	31	9,6	21
0:08:30	31	9,7	21
0:08:40	32	9,8	21
0:08:50	32	9,9	20
0:09:00	32	9,9	21
0:09:10	33	10,0	20
0:09:20	33	10,0	20
0:09:30	33	10,1	21
0:09:40	34	10,3	20
0:09:50	34	10,3	21
0:10:00	34	10,6	19
0:10:10	34	10,7	20
0:10:20	35	10,9	19
0:10:30	35	11,1	19
0:10:40	35	11,2	19
0:10:50	36	11,3	19
0:11:00	36	11,5	19
0:11:10	36	11,6	19
0:11:20	36	11,8	19
0:11:30	37	12,0	18
0:11:40	37	12,2	19
0:11:50	37	12,3	18
0:12:00	37	12,5	19
0:12:10	37	12,7	19
0:12:20	38	12,9	18
0:12:30	38	13,0	19
0:12:40	38	13,3	18
0:12:50	38	13,3	19
0:13:00	38	13,6	18
0:13:10	39	13,7	18
0:13:20	39	13,8	18
0:13:30	39	14,0	19
0:13:40	39	14,2	18
0:13:50	39	14,3	18
0:14:00	40	14,5	18
0:14:10	40	14,7	18
0:14:20	40	14,9	18
0:14:30	40	15,0	18
0:14:40	40	15,1	19
0:14:50	40	15,4	18
0:15:00	41	15,5	19
0:15:10	41	15,7	17
0:15:20	41	15,9	18
0:15:30	41	16,0	17
0:15:40	41	16,2	18
0:15:50	42	16,3	17
0:16:00	42	16,5	18
0:16:10	42	16,7	17
0:16:20	42	16,8	18
0:16:30	42	17,0	18
0:16:40	43	17,1	17
0:16:50	43	17,4	18
0:17:00	43	17,4	17
0:17:10	43	17,6	18
0:17:20	44	17,8	17
0:17:30	44	18,0	18
0:17:40	44	18,2	18
0:17:50	44	18,2	17
0:18:00	44	18,5	18
0:18:10	45	18,6	17
0:18:20	45	18,8	18
0:18:30	45	19,0	17
0:18:40	45	19,1	18
0:18:50	46	19,4	18
0:19:00	46	19,4	18
0:19:10	46	19,8	18
0:19:20	46	19,9	17
0:19:30	46	19,9	17
0:19:40	47	20,1	17
0:19:50	47	20,3	17
0:20:00	47	20,4	17
0:20:10	47	20,6	17
0:20:20	48	20,8	18
0:20:30	48	21,2	17
0:20:40	48	21,2	18
0:20:50	48	21,3	17
0:21:00	48	21,4	18
0:21:10	49	21,6	17
0:21:20	49	21,7	17
0:21:30	49	21,9	17
0:21:40	49	22,1	17
0:21:50	49	22,2	17
0:22:00	50	22,4	16
0:22:10	50	22,6	17
0:22:20	50	22,7	17
0:22:30	50	22,9	17
0:22:40	50	23,0	17
0:22:50	51	23,2	17
0:23:00	51	23,4	17
0:23:10	51	23,5	16
0:23:20	51	23,7	17
0:23:30	51	23,9	16
0:23:40	52	24,0	17
0:23:50	52	24,2	17
0:24:00	52	24,3	16
0:24:10	52	24,5	17
0:24:20	52	24,7	16
0:24:30	53	24,9	17
0:24:40	53	25,0	16
0:24:50	53	25,2	17
0:25:00	53	25,4	17
0:25:10	53	25,6	16
0:25:20	54	25,7	17
0:25:30	54	25,9	16
0:25:40	54	26,0	17
0:25:50	54	26,2	16
0:26:00	54	26,3	17
0:26:10	55	26,5	17
0:26:20	55	26,7	17
0:26:30	55	26,8	17
0:26:40	55	27,1	16
0:26:50	55	27,2	17
0:27:00	56	27,3	16
0:27:10	56	27,7	17
0:27:20	56	27,8	17
0:27:30	56	27,9	17
0:27:40	56	27,9	17
0:27:50	57	28,2	16
0:28:00	57	28,3	17
0:28:10	57	28,5	16
0:28:20	57	28,6	17
0:28:30	57	28,8	17
0:28:40	58	29,0	17
0:28:50	58	29,1	17
0:29:00	58	29,3	16
0:29:10	58	29,5	17
0:29:20	58	29,6	16
0:29:30	59	29,7	17
0:29:40	59	29,9	16
0:29:50	59	30,1	17
0:30:00	59	30,3	17
0:30:10	60	30,4	16
0:30:20	60	30,6	17
0:30:30	60	30,7	16
0:30:40	60	30,9	17
0:30:50	60	31,1	16
0:31:00	61	31,3	17
0:31:10	61	31,4	17
0:31:20	61	31,6	16
0:31:30	61	31,7	17
0:31:40	61	31,9	16
0:31:50	62	32,1	17
0:32:00	62	32,2	16
0:32:10	62	32,4	17
0:32:20	62	32,6	17
0:32:30	62	32,7	16
0:32:40	63	32,9	17
0:32:50	63	33,1	16
0:33:00	63	33,2	16
0:33:10	63	33,4	16
0:33:20	63	33,6	16
0:33:30	64	33,9	17
0:33:40	64	33,9	16
0:33:50	64	34,0	17
0:34:00	64	34,2	16
0:34:10	65	34,4	17
0:34:20	65	34,5	16
0:34:30	65	34,7	17
0:34:40	65	34,9	17
0:34:50	65	34,9	16
0:35:00	66	35,0	17
0:35:10	66	35,0	16
0:35:20	66	35,0	17
0:35:30	66	34,9	16
0:35:40	67	34,8	17
0:35:50	67	34,8	17
0:36:00	67	34,8	16
0:36:10	67	34,7	16
0:36:20	67	34,7	16
0:36:30	67	34,8	17
0:36:40	68	34,8	16
0:36:50	68	34,8	16
0:37:00	68	34,7	17
0:37:10	68	34,6	16
0:37:20	68	34,8	17
0:37:30	68	34,8	16
0:37:40	68	34,8	17
0:37:50	68	34,8	17
0:38:00	68	34,7	17
0:38:10	69	34,8	17
0:38:20	69	34,8	16
0:38:30	69	34,9	17
0:38:40	69	34,8	16
0:38:50	69	34,7	17
0:39:00	69	34,9	16
0:39:10	69	34,8	17
0:39:20	69	34,8	17
0:39:30	69	34,8	16
0:39:40	68	34,7	17
0:39:50	68	34,8	16
0:40:00	68	34,8	17
0:40:10	68	34,8	17
0:40:20	68	34,8	17
0:40:30	68	34,8	17
0:40:40	68	34,8	16
0:40:50	68	34,8	17
0:41:00	68	34,9	16
0:41:10	68	34,9	17
0:41:20	68	34,9	16
0:41:30	68	34,8	16
0:41:40	68	34,8	17
0:41:50	68	34,8	16
0:42:00	68	34,9	16
0:42:10	67	34,9	16
0:42:20	67	34,9	16
0:42:30	67	34,9	16
0:42:40	67	34,9	16
0:42:50	67	34,9	16
0:43:00	67	34,9	16
0:43:10	67	34,9	16
0:43:20	67	34,9	16
0:43:30	67	35,0	16
0:43:40	67	35,0	16
0:43:50	67	35,0	16
0:44:00	67	35,0	17
0:44:10	67	35,0	16
0:44:20	67	35,0	16
0:44:30	67	35,1	16
0:44:40	67	35,1	17
0:44:50	67	35,1	16
0:45:00	66	35,1	16
0:45:10	66	35,1	17
0:45:20	66	35,1	16
0:45:30	66	35,1	17
0:45:40	66	35,1	16
0:45:50	66	35,2	16
0:46:00	66	35,2	16
0:46:10	66	35,2	16
0:46:20	66	35,2	16
0:46:30	66	35,2	16
0:46:40	66	35,2	16
0:46:50	66	35,2	16
0:47:00	66	35,2	16
0:47:10	66	35,2	16
0:47:20	66	35,2	16
0:47:30	66	35,2	16
0:47:40	66	35,2	16
0:47:50	66	35,2	16
0:48:00	66	35,2	16
0:48:10	66	35,2	16
0:48:20	66	35,1	16
0:48:30	66	35,2	16
0:48:40	66	35,2	16
0:48:50	66	35,2	16
0:49:00	66	35,2	16
0:49:10	66	35,2	16
0:49:20	66	35,2	16
0:49:30	66	35,2	16
0:49:40	66	35,2	16
0:49:50	66	35,2	16
0:50:00	66	35,2	16
0:50:10	66	35,1	16
0:50:20	66	35,1	16
0:50:30	66	35,1	16
0:50:40	66	35,1	16
0:50:50	66	35,1	16
0:51:00	66	35,0	16
0:51:10	66	35,0	16
0:51:20	66	35,0	16
0:51:30	66	35,0	16
0:51:40	66	35,0	16
0:51:50	66	35,0	16
0:52:00	66	35,0	16
0:52:10	66	35,0	16
0:52:20	66	35,0	16
0:52:30	66	35,0	16
0:52:40	66	35,0	16
0:52:50	66	35,0	16
0:53:00	66	35,0	16
0:53:10	66	35,0	16
0:53:20	66	35,0	16
0:53:30	66	35,0	16
0:53:40	66	35,0	16
0:53:50	66	35,0	16
0:54:00	66	35,0	16
0:54:10	66	35,0	16
0:54:20	66	35,0	16
0:54:30	66	35,0	16
0:54:40	66	35,0	16
0:54:50	66	35,0	16
0:55:00	66	35,0	16
0:55:10	66	35,0	16
0:55:20	66	35,0	16
0:55:30	66	35,0	16
0:55:40	66	35,0	16
0:55:50	66	35,0	16
0:56:00	66	35,0	16
0:56:10	66	35,1	16
0:56:20	66	35,1	16
0:56:30	66	35,1	16
0:56:40	66	35,1	16
0:56:50	66	35,1	16
0:57:00	66	35,1	16
0:57:10	66	35,1	16
0:57:20	66	35,1	16
0:57:30	66	35,1	16
0:57:40	66	35,0	16
0:57:50	66	35,0	16
0:58:00	66	35,0	16
0:58:10	66	35,0	16
0:58:20	66	35,1	16
0:58:30	66	35,1	16
0:58:40	66	35,1	16
0:58:50	66	35,1	16
0:59:00	66	35,1	16
0:59:10	66	35,1	16
0:59:20	66	35,1	16
0:59:30	66	35,1	16
0:59:40	66	35,1	16
0:59:50	66	35,1	16
1:00:00	66	35,1	16
1:00:10	66	35,1	16
1:00:20	66	35,1	16
1:00:30	66	35,1	16
1:00:40	66	35,1	16
1:00:50	66	35,1	16
1:01:00	66	35,0	16
1:01:10	66	35,0	16
1:01:20	66	35,0	16
1:01:30	66	35,0	16
1:01:40	66	35,0	16
1:01:50	66	35,0	16
1:02:00	66	35,0	16
1:02:10	66	35,0	16
1:02:20	66	35,0	16
1:02:30	66	35,0	16
1:02:40	66	35,0	16
1:02:50	66	35,0	16
1:03:00	66	35,0	16
1:03:10	66	35,0	15
1:03:20	66	35,0	16
1:03:30	66	35,0	16
1:03:40	66	35,0	16
1:03:50	66	35,1	16
1:04:00	66	35,0	15
1:04:10	66	35,0	16
1:04:20	66	35,0	16
1:04:30	66	35,0	16
1:04:40	66	35,0	16
1:04:50	66	35,0	15
1:05:00	66	35,0	16
1:05:10	66	35,0	16
1:05:20	66	35,0	16
1:05:30	66	35,0	16
1:05:40	66	35,0	16
1:05:50	66	35,0	16
1:06:00	66	35,0	16
1:06:10	66	35,0	16
1:06:20	66	35,0	16
1:06:30	66	35,0	16
1:06:40	66	34,9	16
1:06:50	66	35,0	16
1:07:00	66	34,9	16
1:07:10	66	34,9	15
1:07:20	66	35,0	16
1:07:30	66	35,0	16
1:07:40	66	35,0	16
1:07:50	66	35,0	16
1:08:00	66	35,0	15
1:08:10	66	35,0	16
1:08:20	66	35,0	16
1:08:30	66	35,0	16
1:08:40	66	35,0	16
1:08:50	66	35,0	16
1:09:00	66	35,0	16
1:09:10	66	35,0	16
1:09:20	66	34,9	16
1:09:30	66	34,9	16
1:09:40	66	34,9	15
1:09:50	66	35,0	16
1:10:00	66	35,0	15
1:10:10	66	35,0	16
1:10:20	66	35,0	16
1:10:30	66	35,0	15
1:10:40	66	35,0	16
1:10:50	66	35,0	15
1:11:00	66	35,0	16
1:11:10	66	35,0	16
1:11:20	66	35,0	15
1:11:30	66	35,0	16
1:11:40	66	35,0	15
1:11:50	66	35,0	16
1:12:00	66	35,0	15
1:12:10	66	35,0	16
1:12:20	66	35,0	16
1:12:30	66	35,0	15
1:12:40	66	35,0	16
1:12:50	66	35,0	15
1:13:00	66	35,0	16
1:13:10	66	34,9	15
1:13:20	66	34,9	15
1:13:30	66	34,9	16
1:13:40	66	34,9	15
1:13:50	66	34,9	16
1:14:00	66	34,9	15
1:14:10	66	34,9	15
1:14:20	66	34,9	16
1:14:30	66	34,9	15
1:14:40	66	35,0	16
1:14:50	66	35,0	15
1:15:00	66	35,0	15
1:15:10	66	35,0	16
1:15:20	66	35,0	15
1:15:30	66	35,0	16
1:15:40	66	35,0	15
1:15:50	66	34,9	16
1:16:00	66	35,0	15
1:16:10	66	35,0	15
1:16:20	66	35,0	16
1:16:30	66	35,0	15
1:16:40	66	35,0	16
1:16:50	66	35,0	15
1:17:00	66	35,0	15
1:17:10	66	35,0	16
1:17:20	66	35,0	15
1:17:30	66	35,0	16
1:17:40	66	35,0	15
1:17:50	66	35,0	15
1:18:00	66	35,0	15
1:18:10	66	35,0	15
1:18:20	66	35,0	16
1:18:30	66	35,0	15
1:18:40	66	35,0	16
1:18:50	66	35,0	16
1:19:00	66	35,0	15
1:19:10	66	35,0	16
1:19:20	66	35,0	15
1:19:30	66	35,0	16
1:19:40	66	35,0	15
1:19:50	66	35,0	15
1:20:00	66	35,0	16
1:20:10	66	35,0	15
1:20:20	66	35,0	16
1:20:30	66	35,0	15
1:20:40	66	35,0	15
1:20:50	66	35,0	15
1:21:00	66	35,0	15
1:21:10	66	35,0	15
1:21:20	66	35,0	15
1:21:30	66	35,0	15
1:21:40	66	35,0	15
1:21:50	66	35,0	15
1:22:00	66	35,0	15
1:22:10	66	35,0	15
1:22:20	66	34,9	15
1:22:30	66	34,9	15
1:22:40	66	34,9	15
1:22:50	66	35,0	15
1:23:00	66	35,0	15
1:23:10	66	34,9	15
1:23:20	66	34,9	15
1:23:30	66	34,9	15
1:23:40	66	35,0	15
1:23:50	66	35,0	15
1:24:00	66	34,9	15
1:24:10	66	34,9	15
1:24:20	66	34,8	15
1:24:30	66	34,8	15
1:24:40	66	34,7	15
1:24:50	66	35,0	15
1:25:00	66	35,2	15
1:25:10	66	35,1	15
1:25:20	66	35,2	15
1:25:30	66	35,1	15
1:25:40	66	35,0	15
1:25:50	66	35,0	15
1:26:00	66	34,9	15
1:26:10	66	35,2	15
1:26:20	66	35,2	15
1:26:30	66	35,2	15
1:26:40	66	35,2	14
1:26:50	66	35,2	15
1:27:00	66	35,2	15
1:27:10	66	35,2	15
1:27:20	66	35,2	15
1:27:30	66	35,2	15
1:27:40	66	35,2	15
1:27:50	66	35,3	15
1:28:00	66	35,3	15
1:28:10	66	35,3	15
1:28:20	66	35,3	15
1:28:30	66	35,3	15
1:28:40	66	35,2	15
1:28:50	66	35,2	15
1:29:00	66	35,2	15
1:29:10	66	35,3	15
1:29:20	66	35,3	15
1:29:30	66	35,3	15
1:29:40	66	35,3	15
1:29:50	66	35,4	15
1:30:00	66	35,4	15
1:30:10	66	35,3	15
1:30:20	66	35,3	14
1:30:30	66	35,3	15
1:30:40	66	35,3	15
1:30:50	66	35,3	15
1:31:00	66	35,3	15
1:31:10	66	35,3	14
1:31:20	66	35,3	15
1:31:30	66	35,2	15
1:31:40	66	35,2	15
1:31:50	66	35,2	15
1:32:00	66	35,2	15
1:32:10	66	35,2	15
1:32:20	66	35,2	15
1:32:30	66	35,2	15
1:32:40	66	35,2	15
1:32:50	66	35,2	15
1:33:00	66	35,2	15
1:33:10	66	35,2	14
1:33:20	66	35,1	15
1:33:30	66	35,2	15
1:33:40	66	35,2	15
1:33:50	66	35,2	15
1:34:00	66	35,2	14
1:34:10	66	35,3	15
1:34:20	66	35,2	15
1:34:30	66	35,2	15
1:34:40	66	35,2	15
1:34:50	66	35,2	14
1:35:00	66	35,2	15
1:35:10	66	35,2	15
1:35:20	66	35,2	15
1:35:30	66	35,2	15
1:35:40	66	35,2	15
1:35:50	66	35,2	15
1:36:00	66	35,2	15
1:36:10	66	35,2	15
1:36:20	66	35,2	15
1:36:30	66	35,2	15
1:36:40	66	35,2	15
1:36:50	66	35,2	14
1:37:00	66	35,2	15
1:37:10	66	35,1	15
1:37:20	66	35,1	15
1:37:30	66	35,1	15
1:37:40	66	35,1	14
1:37:50	66	35,1	15
1:38:00	66	35,1	15
1:38:10	66	35,1	15
1:38:20	66	35,1	15
1:38:30	66	35,1	14
1:38:40	66	35,1	15
1:38:50	66	35,1	15
1:39:00	66	35,1	15
1:39:10	66	35,1	15
1:39:20	66	35,2	15
1:39:30	66	35,1	15
1:39:40	66	35,1	15
1:39:50	66	35,1	15
1:40:00	66	35,2	15
1:40:10	66	35,2	15
1:40:20	66	35,2	15
1:40:30	66	35,2	14
1:40:40	66	35,2	15
1:40:50	66	35,2	15
1:41:00	66	35,2	15
1:41:10	66	35,2	15
1:41:20	66	35,2	14
1:41:30	66	35,2	15
1:41:40	66	35,2	15
1:41:50	66	35,2	15
1:42:00	66	35,2	15
1:42:10	66	35,2	14
1:42:20	66	35,2	15
1:42:30	66	35,2	15
1:42:40	66	35,2	15
1:42:50	66	35,2	15
1:43:00	66	35,2	14
1:43:10	66	35,2	15
1:43:20	66	35,2	14
1:43:30	66	35,2	15
1:43:40	66	35,2	15
1:43:50	66	35,1	15
1:44:00	66	35,1	15
1:44:10	66	35,1	14
1:44:20	66	35,1	15
1:44:30	66	35,1	15
1:44:40	66	35,1	15
1:44:50	66	35,1	15
1:45:00	66	35,1	14
1:45:10	66	35,2	15
1:45:20	66	35,2	15
1:45:30	66	35,1	15
1:45:40	66	35,1	15
1:45:50	66	35,1	15
1:46:00	66	35,1	15
1:46:10	66	35,1	15
1:46:20	66	35,1	15
1:46:30	66	35,1	15
1:46:40	66	35,1	14
1:46:50	66	35,1	15
1:47:00	66	35,1	14
1:47:10	66	35,1	15
1:47:20	66	35,1	15
1:47:30	66	35,1	14
1:47:40	66	35,1	15
1:47:50	66	35,2	14
1:48:00	66	35,2	15
1:48:10	66	35,2	15
1:48:20	66	35,2	15
1:48:30	66	35,2	15
1:48:40	66	35,2	14
1:48:50	66	35,2	15
1:49:00	66	35,2	15
1:49:10	66	35,2	15
1:49:20	66	35,2	15
1:49:30	66	35,2	14
1:49:40	66	35,2	15
1:49:50	66	35,1	15
1:50:00	66	35,1	15
1:50:10	66	35,1	15
1:50:20	66	35,1	14
1:50:30	66	35,1	15
1:50:40	66	35,1	14
1:50:50	66	35,1	15
1:51:00	66	35,1	15
1:51:10	66	35,1	14
1:51:20	66	35,1	15
1:51:30	66	35,1	14
1:51:40	66	35,1	15
1:51:50	66	35,1	15
1:52:00	66	35,1	15
1:52:10	66	35,1	15
1:52:20	66	35,1	14
1:52:30	66	35,1	15
1:52:40	66	35,1	15
1:52:50	66	35,1	15
1:53:00	66	35,1	15
1:53:10	66	35,1	14
1:53:20	66	35,1	15
1:53:30	66	35,1	15
1:53:40	66	35,1	15
1:53:50	66	35,1	15
1:54:00	66	35,1	14
1:54:10	66	35,1	15
1:54:20	66	35,1	14
1:54:30	66	35,1	15
1:54:40	66	35,0	15
1:54:50	66	35,0	14
1:55:00	66	35,0	14
1:55:10	66	35,0	14
1:55:20	66	35,0	14
1:55:30	66	35,0	14
1:55:40	66	35,0	14
1:55:50	66	35,1	14
1:56:00	66	35,1	14
1:56:10	66	35,0	14
1:56:20	66	35,0	14
1:56:30	66	35,0	14
1:56:40	66	35,0	15
1:56:50	66	35,0	14
1:57:00	66	35,1	15
1:57:10	66	35,1	14
1:57:20	66	35,1	14
1:57:30	66	35,1	15
1:57:40	66	35,1	14
1:57:50	66	35,1	15
1:58:00	66	35,1	14
1:58:10	66	35,0	14
1:58:20	66	35,0	15
1:58:30	66	35,0	14
1:58:40	66	35,0	14
1:58:50	66	35,0	14
1:59:00	66	35,0	14
1:59:10	66	35,0	14
1:59:20	66	35,0	14
1:59:30	66	35,0	15
1:59:40	66	35,0	14
1:59:50	66	35,0	14
2:00:00	66	35,0	14
2:00:10	66	35,0	14
2:00:20	66	35,0	14
2:00:30	66	35,0	14
2:00:40	66	35,0	14
2:00:50	66	35,0	15
2:01:00	66	35,0	14
2:01:10	66	35,0	15
2:01:20	66	35,0	14
2:01:30	66	35,0	15
2:01:40	66	35,0	14
2:01:50	66	35,0	14
2:02:00	66	35,0	15
2:02:10	66	35,0	14
2:02:20	66	35,0	15
2:02:30	66	35,0	15
2:02:40	66	35,0	14
2:02:50	66	35,0	15
2:03:00	66	35,0	14
2:03:10	66	35,0	15
2:03:20	66	35,0	14
2:03:30	66	35,0	14
2:03:40	66	35,0	15
2:03:50	66	35,0	14
2:04:00	66	35,0	15
2:04:10	66	35,0	14
2:04:20	66	35,0	14
2:04:30	66	35,0	15
2:04:40	66	35,0	14
2:04:50	66	35,0	15
2:05:00	66	35,0	14
2:05:10	66	35,0	15
2:05:20	66	35,0	15
2:05:30	66	35,0	14
2:05:40	66	35,0	15
2:05:50	66	35,0	14
2:06:00	66	35,0	15
2:06:10	66	35,0	14
2:06:20	66	35,0	14
2:06:30	66	35,0	15
2:06:40	66	35,0	14
2:06:50	66	35,0	15
2:07:00	66	35,0	14
2:07:10	66	35,0	14
2:07:20	66	35,0	15
2:07:30	66	35,0	14
2:07:40	66	35,0	15
2:07:50	66	35,0	14
2:08:00	66	35,0	14
2:08:10	66	35,0	14
2:08:20	66	35,0	14
2:08:30	66	35,0	14
2:08:40	66	35,0	14
2:08:50	66	35,0	14
2:09:00	66	35,0	14
2:09:10	66	35,0	14
2:09:20	66	35,0	15
2:09:30	66	35,0	14
2:09:40	66	35,0	14
2:09:50	66	35,0	15
2:10:00	66	34,9	14
2:10:10	66	34,9	15
2:10:20	66	34,9	14
2:10:30	66	34,9	15
2:10:40	66	34,9	15
2:10:50	66	34,9	14
2:11:00	66	34,9	15
2:11:10	66	34,9	14
2:11:20	66	34,9	15
2:11:30	66	34,9	15
2:11:40	66	34,9	14
2:11:50	66	34,9	15
2:12:00	66	34,9	14
2:12:10	66	34,9	15
2:12:20	66	34,9	14
2:12:30	66	34,9	14
2:12:40	66	34,9	15
2:12:50	66	34,9	14
2:13:00	66	34,9	15
2:13:10	66	34,9	14
2:13:20	66	34,9	14
2:13:30	66	34,9	15
2:13:40	66	34,9	14
2:13:50	66	34,9	15
2:14:00	66	34,9	14
2:14:10	66	34,9	14
2:14:20	66	34,9	15
2:14:30	66	34,9	14
2:14:40	66	34,9	15
2:14:50	66	34,9	14
2:15:00	66	34,9	15
2:15:10	66	34,9	15
2:15:20	66	34,9	14
2:15:30	66	34,9	15
2:15:40	66	34,9	14
2:15:50	66	34,9	14
2:16:00	66	34,9	15
2:16:10	66	34,9	14
2:16:20	66	34,9	15
2:16:30	66	34,9	14
2:16:40	66	34,9	15
2:16:50	66	34,9	15
2:17:00	66	34,9	14
2:17:10	66	34,9	15
2:17:20	66	34,9	14
2:17:30	66	34,9	15
2:17:40	66	34,9	15
2:17:50	66	34,9	15
2:18:00	66	34,9	15
2:18:10	66	34,9	14
2:18:20	66	34,9	15
2:18:30	66	34,9	15
2:18:40	66	34,9	14
2:18:50	66	34,9	15
2:19:00	66	34,9	15
2:19:10	66	34,9	15
2:19:20	66	34,9	15
2:19:30	66	34,8	15
2:19:40	66	34,8	15
2:19:50	66	34,8	15
2:20:00	66	34,9	15
2:20:10	66	34,9	15
2:20:20	66	34,9	15
2:20:30	66	34,9	15
2:20:40	66	34,9	15
2:20:50	66	34,9	15
2:21:00	66	34,9	15
2:21:10	66	34,9	15
2:21:20	66	34,9	15
2:21:30	66	34,9	15
2:21:40	66	34,9	15
2:21:50	66	34,9	15
2:22:00	66	34,9	15
2:22:10	66	34,9	15
2:22:20	66	34,9	15
2:22:30	66	34,9	15
2:22:40	66	34,9	15
2:22:50	66	34,9	15
2:23:00	66	34,8	15
2:23:10	66	34,8	15
2:23:20	66	34,8	15
2:23:30	66	34,8	14
2:23:40	66	34,9	15
2:23:50	66	34,9	15
2:24:00	66	34,8	15
2:24:10	66	34,9	15
2:24:20	66	34,9	15
2:24:30	66	34,9	15
2:24:40	66	34,9	15
2:24:50	66	34,9	15
2:25:00	66	34,9	15
2:25:10	66	34,9	14
2:25:20	66	34,9	15
2:25:30	66	34,9	15
2:25:40	66	34,9	15
2:25:50	66	34,9	15
2:26:00	66	34,9	14
2:26:10	66	34,9	15
2:26:20	66	34,9	15
2:26:30	66	34,9	15
2:26:40	66	34,9	15
2:26:50	66	34,9	15
2:27:00	66	34,9	15
2:27:10	66	34,9	15
2:27:20	66	34,9	15
2:27:30	66	34,9	15
2:27:40	66	34,9	15
2:27:50	66	34,9	15
2:28:00	66	34,9	15
2:28:10	66	34,9	15
2:28:20	66	34,9	15
2:28:30	66	34,9	15
2:28:40	66	34,9	15
2:28:50	65	34,9	15
2:29:00	66	34,9	15
2:29:10	65	34,9	15
2:29:20	66	34,9	15
2:29:30	66	34,9	15
2:29:40	66	34,9	15
2:29:50	66	34,9	15
2:30:00	66	34,9	15
2:30:10	66	34,9	15
2:30:20	65	34,9	15
2:30:30	66	34,9	15
2:30:40	65	34,9	15
2:30:50	66	34,9	15
2:31:00	66	34,9	15
2:31:10	66	34,9	15
2:31:20	65	34,9	15
2:31:30	66	34,9	15
2:31:40	66	34,9	15
2:31:50	66	34,9	15
2:32:00	66	34,9	15
2:32:10	66	34,9	15
2:32:20	66	34,9	15
2:32:30	66	34,9	15
2:32:40	66	34,9	15
2:32:50	66	34,9	15
2:33:00	66	34,9	15
2:33:10	66	34,9	15
2:33:20	66	34,9	15
2:33:30	66	34,9	15
2:33:40	65	34,9	15
2:33:50	66	34,9	15
2:34:00	66	34,9	15
2:34:10	66	34,9	15
2:34:20	66	34,9	15
2:34:30	66	34,9	15
2:34:40	66	34,9	15
2:34:50	66	34,9	15
2:35:00	66	34,9	15
2:35:10	66	34,9	15
2:35:20	66	34,8	15
2:35:30	66	34,8	15
2:35:40	66	34,9	15
2:35:50	66	34,9	15
2:36:00	66	34,9	15
2:36:10	66	34,9	15
2:36:20	66	34,9	15
2:36:30	66	34,9	15
2:36:40	66	34,8	15
2:36:50	66	34,8	15
2:37:00	66	34,8	15
2:37:10	66	34,8	15
2:37:20	66	34,8	15
2:37:30	66	34,9	15
2:37:40	66	34,9	15
2:37:50	66	34,9	15
2:38:00	66	34,9	15
2:38:10	66	34,9	15
2:38:20	66	34,9	15
2:38:30	66	34,9	15
2:38:40	65	34,9	15
2:38:50	66	34,9	15
2:39:00	65	34,9	15
2:39:10	66	34,8	15
2:39:20	66	34,8	15
2:39:30	66	34,9	15
2:39:40	65	34,9	15
2:39:50	66	34,9	15
2:40:00	66	34,9	15
2:40:10	66	34,9	15
2:40:20	66	34,8	15
2:40:30	65	34,8	15
2:40:40	65	34,8	15
2:40:50	66	34,8	15
2:41:00	65	34,8	15
2:41:10	66	34,9	15
2:41:20	66	35,0	15
2:41:30	66	35,0	15
2:41:40	66	35,0	15
2:41:50	66	35,0	15
2:42:00	66	35,0	15
2:42:10	65	35,0	16
2:42:20	66	35,0	15
2:42:30	66	35,0	15
2:42:40	66	35,1	16
2:42:50	66	35,1	15
2:43:00	66	35,1	16
2:43:10	66	35,1	15
2:43:20	66	35,1	15
2:43:30	66	35,1	16
2:43:40	66	35,1	15
2:43:50	66	35,1	16
2:44:00	66	35,1	15
2:44:10	66	35,1	16
2:44:20	65	35,1	16
2:44:30	66	35,1	15
2:44:40	65	35,1	16
2:44:50	66	35,1	15
2:45:00	66	35,1	16
2:45:10	66	35,1	16
2:45:20	65	35,1	15
2:45:30	66	35,1	16
2:45:40	65	35,1	16
2:45:50	66	35,1	16
2:46:00	66	35,1	16
2:46:10	66	35,1	15
2:46:20	66	35,1	16
2:46:30	66	35,1	15
2:46:40	66	35,1	16
2:46:50	66	35,1	16
2:47:00	66	35,1	16
2:47:10	66	35,1	16
2:47:20	66	35,1	16
2:47:30	66	35,1	16
2:47:40	66	35,1	16
2:47:50	66	35,1	16
2:48:00	66	35,1	16
2:48:10	66	35,1	16
2:48:20	66	35,1	16
2:48:30	66	35,1	16
2:48:40	66	35,1	16
2:48:50	66	35,1	16
2:49:00	66	35,1	16
2:49:10	66	35,1	16
2:49:20	66	35,1	15
2:49:30	66	35,1	16
2:49:40	66	35,1	16
2:49:50	66	35,1	15
2:50:00	66	35,1	16
2:50:10	66	35,1	16
2:50:20	66	35,1	16
2:50:30	66	35,1	16
2:50:40	66	35,1	15
2:50:50	65	35,1	16
2:51:00	65	35,1	16
2:51:10	66	35,0	16
2:51:20	65	35,0	16
2:51:30	66	35,0	16
2:51:40	65	35,0	16
2:51:50	66	35,0	16
2:52:00	66	35,0	16
2:52:10	66	35,0	16
2:52:20	66	35,0	16
2:52:30	66	35,0	16
2:52:40	66	35,0	16
2:52:50	66	35,0	16
2:53:00	66	35,0	16
2:53:10	66	35,0	16
2:53:20	65	35,0	16
2:53:30	66	35,0	16
2:53:40	65	35,0	16
2:53:50	66	35,0	16
2:54:00	66	35,0	16
2:54:10	66	35,0	16
2:54:20	66	35,0	16
2:54:30	66	35,0	16
2:54:40	66	35,0	16
2:54:50	66	35,0	16
2:55:00	66	35,0	16
2:55:10	66	35,0	16
2:55:20	66	35,1	16
2:55:30	66	35,0	16
2:55:40	66	35,0	16
2:55:50	66	35,0	16
2:56:00	66	35,1	16
2:56:10	66	35,1	16
2:56:20	66	35,1	16
2:56:30	66	35,1	16
2:56:40	66	35,1	16
2:56:50	66	35,0	16
2:57:00	66	35,0	16
2:57:10	66	35,0	16
2:57:20	66	35,0	16
2:57:30	66	35,0	16
2:57:40	66	35,0	16
2:57:50	66	35,0	16
2:58:00	66	35,0	16
2:58:10	66	35,0	16
2:58:20	66	35,0	16
2:58:30	66	35,0	16
2:58:40	66	35,0	16
2:58:50	66	35,0	16
2:59:00	66	35,0	16
2:59:10	66	35,0	16
2:59:20	66	35,0	16
2:59:30	66	35,0	16
2:59:40	66	35,0	16
2:59:50	66	34,9	16
3:00:00	66	35,0	16
3:00:10	66	35,0	16
3:00:20	66	34,9	16
3:00:30	66	34,9	16
3:00:40	66	34,9	16
3:00:50	66	34,9	16
3:01:00	66	35,0	16
3:01:10	66	34,9	16
3:01:20	66	35,0	16
3:01:30	66	34,9	16
3:01:40	66	35,0	16
3:01:50	66	35,0	16
3:02:00	66	35,0	16
3:02:10	66	35,0	16
3:02:20	66	35,0	16
3:02:30	66	35,0	16
3:02:40	66	35,0	16
3:02:50	66	35,0	17
3:03:00	66	35,0	17
3:03:10	66	35,0	17
3:03:20	66	35,0	16
3:03:30	66	35,0	17
3:03:40	66	35,0	17
3:03:50	66	35,0	17
3:04:00	66	35,0	17
3:04:10	66	35,0	17
3:04:20	66	35,0	17
3:04:30	66	35,0	17
3:04:40	66	35,0	17
3:04:50	66	35,0	17
3:05:00	66	35,0	17
3:05:10	66	35,0	17
3:05:20	66	35,0	17
3:05:30	66	35,0	17
3:05:40	66	34,9	17
3:05:50	66	34,9	17
3:06:00	66	34,9	17
3:06:10	66	34,9	17
3:06:20	66	34,9	17
3:06:30	66	34,9	17
3:06:40	66	34,9	17
3:06:50	66	34,9	17
3:07:00	66	34,9	17
3:07:10	66	34,9	17
3:07:20	66	34,9	17
3:07:30	66	34,9	17
3:07:40	66	34,9	17
3:07:50	66	34,9	17
3:08:00	66	34,9	17
3:08:10	66	34,9	17
3:08:20	66	34,9	17
3:08:30	66	34,9	17
3:08:40	66	34,9	17
3:08:50	66	34,9	17
3:09:00	66	34,9	17
3:09:10	66	34,9	17
3:09:20	66	34,9	17
3:09:30	66	34,9	17
3:09:40	66	34,9	17
3:09:50	66	34,9	17
3:10:00	66	34,9	17
3:10:10	66	34,9	17
3:10:20	66	34,9	17
3:10:30	66	34,9	17
3:10:40	66	34,9	17
3:10:50	66	34,9	17
3:11:00	65	34,9	17
3:11:10	65	34,9	17
3:11:20	65	34,9	17
3:11:30	66	34,9	17
3:11:40	65	34,9	17
3:11:50	66	34,9	17
3:12:00	66	34,9	17
3:12:10	66	34,9	18
3:12:20	66	34,9	17
3:12:30	65	34,9	18
3:12:40	66	34,9	17
3:12:50	66	34,9	17
3:13:00	66	34,9	18
3:13:10	66	34,9	17
3:13:20	66	34,9	18
3:13:30	66	34,9	18
3:13:40	66	34,9	18
3:13:50	66	34,9	18
3:14:00	66	34,9	17
3:14:10	66	34,9	18
3:14:20	66	34,9	18
3:14:30	66	34,8	18
3:14:40	66	34,8	18
3:14:50	66	34,9	18
3:15:00	66	34,9	18
3:15:10	66	34,9	18
3:15:20	66	34,9	18
3:15:30	66	34,9	18
3:15:40	66	34,9	18
3:15:50	66	34,9	18
3:16:00	66	34,9	18
3:16:10	66	34,9	18
3:16:20	66	34,9	18
3:16:30	66	34,9	18
3:16:40	66	34,9	18
3:16:50	66	34,9	18
3:17:00	66	34,8	18
3:17:10	66	34,8	18
3:17:20	66	34,9	18
3:17:30	66	34,9	18
3:17:40	65	34,9	18
3:17:50	65	34,8	18
3:18:00	65	34,8	18
3:18:10	66	34,9	18
3:18:20	66	34,9	18
3:18:30	66	34,9	18
3:18:40	66	34,9	18
3:18:50	66	34,9	18
3:19:00	66	34,9	18
3:19:10	66	34,9	19
3:19:20	66	34,9	18
3:19:30	66	34,9	18
3:19:40	66	34,9	18
3:19:50	66	34,9	18
3:20:00	66	34,9	18
3:20:10	66	34,9	18
3:20:20	66	34,9	18
3:20:30	66	34,8	18
3:20:40	66	34,8	18
3:20:50	66	34,9	18
3:21:00	66	34,9	18
3:21:10	66	34,9	19
3:21:20	66	34,8	18
3:21:30	66	34,9	18
3:21:40	66	34,9	19
3:21:50	66	34,9	18
3:22:00	66	34,9	19
3:22:10	66	34,9	18
3:22:20	66	34,9	19
3:22:30	65	34,9	19
3:22:40	66	34,9	19
3:22:50	65	34,8	19
3:23:00	66	34,9	18
3:23:10	66	34,8	19
3:23:20	66	34,9	19
3:23:30	66	34,9	19
3:23:40	66	34,8	19
3:23:50	66	34,9	19
3:24:00	66	34,9	19
3:24:10	66	34,9	19
3:24:20	66	34,9	19
3:24:30	66	34,9	19
3:24:40	66	34,9	19
3:24:50	66	34,9	19
3:25:00	66	34,8	19
3:25:10	66	34,8	19
3:25:20	66	34,8	19
3:25:30	66	34,9	19
3:25:40	66	34,9	19
3:25:50	66	34,9	19
3:26:00	66	34,9	19
3:26:10	66	34,9	19
3:26:20	66	34,9	19
3:26:30	66	34,9	19
3:26:40	66	34,9	19
3:26:50	66	34,9	19
3:27:00	66	34,9	19
3:27:10	66	34,9	19
3:27:20	66	34,9	19
3:27:30	66	34,9	19
3:27:40	66	34,9	19
3:27:50	66	34,9	20
3:28:00	66	34,9	19
3:28:10	66	34,9	20
3:28:20	66	34,9	19
3:28:30	66	34,9	20
3:28:40	66	34,9	20
3:28:50	66	34,9	20
3:29:00	66	34,9	20
3:29:10	66	34,9	20
3:29:20	66	34,9	20
3:29:30	66	34,9	20
3:29:40	66	34,9	20
3:29:50	66	34,9	20
3:30:00	66	34,9	20
3:30:10	66	34,9	21
3:30:20	66	34,9	21
3:30:30	66	34,8	21
3:30:40	66	34,9	21
3:30:50	66	34,9	21
3:31:00	66	34,9	21
3:31:10	66	34,9	21
3:31:20	66	34,9	21
3:31:30	66	34,9	21
3:31:40	66	34,9	21
3:31:50	66	34,8	21
3:32:00	66	34,8	21
3:32:10	66	34,9	21
3:32:20	66	34,9	22
3:32:30	66	34,9	21
3:32:40	66	34,9	22
3:32:50	66	34,9	21
3:33:00	66	34,9	21
3:33:10	66	34,9	22
3:33:20	66	34,9	21
3:33:30	66	34,9	22
3:33:40	66	34,9	21
3:33:50	66	34,9	21
3:34:00	66	34,9	22
3:34:10	66	34,9	21
3:34:20	66	34,9	22
3:34:30	66	34,9	21
3:34:40	66	34,9	21
3:34:50	66	34,9	22
3:35:00	66	34,8	21
3:35:10	66	34,9	22
3:35:20	66	34,8	21
3:35:30	66	34,8	22
3:35:40	66	34,8	22
3:35:50	66	34,8	21
3:36:00	66	34,8	22
3:36:10	66	34,8	21
3:36:20	66	34,9	22
3:36:30	66	34,8	22
3:36:40	66	34,8	21
3:36:50	66	34,9	22
3:37:00	66	34,9	21
3:37:10	66	34,9	22
3:37:20	66	34,9	22
3:37:30	66	34,9	21
3:37:40	66	34,9	22
3:37:50	66	34,9	21
3:38:00	66	34,9	22
3:38:10	66	34,9	22
3:38:20	66	34,9	22
3:38:30	66	34,9	22
3:38:40	66	34,9	22
3:38:50	65	34,9	22
3:39:00	65	34,9	22
3:39:10	66	34,9	22
3:39:20	66	34,9	22
3:39:30	65	34,9	22
3:39:40	65	34,9	22
3:39:50	65	34,9	22
3:40:00	65	34,9	22
3:40:10	65	34,9	22
3:40:20	66	34,9	22
3:40:30	65	34,9	23
3:40:40	65	34,9	22
3:40:50	65	34,9	22
3:41:00	65	34,9	23
3:41:10	65	34,9	22
3:41:20	65	34,9	23
3:41:30	65	34,9	23
3:41:40	66	34,9	23
3:41:50	65	34,9	23
3:42:00	66	34,8	23
3:42:10	66	34,8	23
3:42:20	66	34,8	23
3:42:30	65	34,9	23
3:42:40	66	34,9	23
3:42:50	65	34,9	23
3:43:00	66	34,9	24
3:43:10	66	34,9	23
3:43:20	66	34,9	24
3:43:30	66	34,9	23
3:43:40	66	34,9	24
3:43:50	66	34,9	24
3:44:00	66	34,9	23
3:44:10	66	34,9	24
3:44:20	66	34,9	23
3:44:30	66	34,9	24
3:44:40	66	34,9	24
3:44:50	66	34,8	23
3:45:00	66	34,8	24
3:45:10	66	34,9	24
3:45:20	66	34,8	24
3:45:30	66	34,8	24
3:45:40	66	34,8	24
3:45:50	66	34,8	24
3:46:00	66	34,9	24
3:46:10	66	34,9	24
3:46:20	66	34,9	25
3:46:30	66	34,9	25
3:46:40	66	34,9	25
3:46:50	66	34,9	24
3:47:00	66	34,9	25
3:47:10	65	34,9	25
3:47:20	66	34,9	25
3:47:30	65	34,9	25
3:47:40	66	34,9	25
3:47:50	65	34,9	25
3:48:00	65	34,9	25
3:48:10	66	34,9	26
3:48:20	66	34,9	26
3:48:30	66	34,9	25
3:48:40	66	34,9	26
3:48:50	66	34,9	26
3:49:00	66	34,9	26
3:49:10	66	34,9	26
3:49:20	66	34,9	26
3:49:30	66	34,9	26
3:49:40	66	34,9	25
3:49:50	66	34,8	26
3:50:00	66	34,8	26
3:50:10	66	34,8	26
3:50:20	66	34,9	26
3:50:30	66	34,9	26
3:50:40	66	34,9	26
3:50:50	66	34,8	26
3:51:00	66	34,8	26
3:51:10	66	34,9	27
3:51:20	66	34,9	26
3:51:30	66	34,9	27
3:51:40	66	34,9	27
3:51:50	66	34,9	27
3:52:00	66	34,9	27
3:52:10	66	34,9	26
3:52:20	66	34,8	27
3:52:30	66	34,8	27
3:52:40	66	34,9	27
3:52:50	66	34,9	27
3:53:00	66	34,9	27
3:53:10	66	34,9	27
3:53:20	66	34,9	27
3:53:30	66	34,9	28
3:53:40	66	34,9	28
3:53:50	66	34,9	28
3:54:00	66	34,9	28
3:54:10	66	34,9	28
3:54:20	66	34,9	29
3:54:30	66	34,9	29
3:54:40	66	34,9	28
3:54:50	66	34,9	29
3:55:00	66	34,9	28
3:55:10	66	34,9	29
3:55:20	66	34,9	29
3:55:30	66	34,9	29
3:55:40	65	34,9	29
3:55:50	66	34,9	29
3:56:00	66	34,9	30
3:56:10	66	34,9	30
3:56:20	65	34,9	30
3:56:30	66	34,9	30
3:56:40	66	34,9	30
3:56:50	66	34,9	30
3:57:00	66	34,9	30
3:57:10	66	34,9	30
3:57:20	65	34,9	31
3:57:30	66	34,9	30
3:57:40	66	34,9	31
3:57:50	65	34,9	30
3:58:00	65	34,9	31
3:58:10	65	34,9	31
3:58:20	66	34,9	31
3:58:30	66	34,9	31
3:58:40	65	34,9	31
3:58:50	66	34,9	31
3:59:00	66	34,9	31
3:59:10	65	34,9	32
3:59:20	65	34,9	32
3:59:30	65	34,9	32
3:59:40	65	34,9	32
3:59:50	65	34,9	32
4:00:00	66	35,0	33
4:00:10	65	35,0	33
4:00:20	65	35,0	33
4:00:30	65	35,0	33
4:00:40	66	35,0	33
4:00:50	65	35,0	33
4:01:00	65	35,0	33
4:01:10	66	35,0	33
4:01:20	65	35,0	34
4:01:30	66	34,9	33
4:01:40	66	34,9	34
4:01:50	66	34,9	34
4:02:00	66	34,9	34
4:02:10	66	34,9	34
4:02:20	66	34,9	34
4:02:30	66	34,9	35
4:02:40	66	34,9	35
4:02:50	66	34,9	35
4:03:00	66	34,9	35
4:03:10	66	34,9	35
4:03:20	66	34,8	35
4:03:30	66	34,8	35
4:03:40	66	34,9	35
4:03:50	66	34,8	36
4:04:00	66	34,8	36
4:04:10	66	34,9	34
4:04:20	66	34,9	36
4:04:30	66	34,9	37
4:04:40	66	34,9	37
4:04:50	66	34,9	37
4:05:00	66	34,8	37
4:05:10	66	34,8	37
4:05:20	66	34,8	37
4:05:30	66	34,9	37
4:05:40	66	34,9	37
4:05:50	66	34,9	38
4:06:00	66	34,9	38
4:06:10	66	34,9	38
4:06:20	66	34,9	38
4:06:30	66	34,9	39
4:06:40	66	34,9	39
4:06:50	66	34,8	39
4:07:00	66	34,8	39
4:07:10	66	35,1	39
4:07:20	66	35,1	40
4:07:30	66	35,1	40
4:07:40	66	35,1	40
4:07:50	66	35,1	41
4:08:00	66	35,0	41
4:08:10	66	35,0	41
4:08:20	66	35,0	41
4:08:30	66	35,0	42
4:08:40	66	35,1	42
4:08:50	66	35,0	42
4:09:00	65	35,0	42
4:09:10	65	35,0	42
4:09:20	65	35,1	43
4:09:30	65	35,1	43
4:09:40	65	35,1	43
4:09:50	65	35,0	43
4:10:00	66	35,0	43
4:10:10	66	35,0	43
4:10:20	66	35,0	43
4:10:30	66	35,0	43
4:10:40	66	35,0	43
4:10:50	65	35,0	43
4:11:00	65	35,0	43
4:11:10	65	35,0	43
4:11:20	65	35,1	43
4:11:30	65	35,1	43
4:11:40	65	35,1	43
4:11:50	65	35,2	44
4:12:00	65	35,2	44
4:12:10	65	35,2	44
4:12:20	65	35,3	44
4:12:30	65	35,3	44
4:12:40	65	35,3	44
4:12:50	65	35,3	45
4:13:00	65	35,3	45
4:13:10	65	35,3	45
4:13:20	65	35,2	45
4:13:30	65	35,2	46
4:13:40	66	35,2	46
4:13:50	66	35,2	46
4:14:00	66	35,1	46
4:14:10	66	35,1	47
4:14:20	66	35,1	47
4:14:30	66	35,0	47
4:14:40	66	35,0	47
4:14:50	66	35,0	47
4:15:00	66	35,0	47
4:15:10	66	35,0	47
4:15:20	66	34,9	48
4:15:30	66	35,0	48
4:15:40	66	35,0	48
4:15:50	66	35,0	49
4:16:00	66	35,0	50
4:16:10	65	35,0	50
4:16:20	65	35,0	51
4:16:30	65	35,0	51
4:16:40	65	35,1	51
4:16:50	65	35,1	51
4:17:00	65	35,1	51
4:17:10	65	35,1	51
4:17:20	65	35,1	52
4:17:30	65	35,1	53
4:17:40	65	35,1	53
4:17:50	65	35,1	54
4:18:00	66	35,1	54
4:18:10	65	35,1	54
4:18:20	66	35,0	55
4:18:30	66	35,0	55
4:18:40	66	35,0	56
4:18:50	66	35,0	56
4:19:00	66	35,0	56
4:19:10	66	35,0	57
4:19:20	66	35,0	57
4:19:30	66	35,0	58
4:19:40	66	35,0	58
4:19:50	66	35,0	58
4:20:00	66	35,0	59
4:20:10	66	35,0	59
4:20:20	66	34,9	60
4:20:30	66	35,0	60
4:20:40	66	35,0	60
4:20:50	66	35,0	61
4:21:00	66	35,0	61
4:21:10	66	35,0	62
4:21:20	66	35,0	62
4:21:30	66	35,0	63
4:21:40	66	34,9	64
4:21:50	66	34,9	64
4:22:00	66	34,9	65
4:22:10	66	34,9	65
4:22:20	66	34,9	65
4:22:30	66	34,9	66
4:22:40	66	34,9	66
4:22:50	66	34,9	67
4:23:00	66	34,9	67
4:23:10	66	34,9	67
4:23:20	66	34,9	68
4:23:30	66	34,9	69
4:23:40	66	34,9	69
4:23:50	66	34,9	70
4:24:00	66	34,9	70
4:24:10	66	34,9	71
