Repository: ProgWizer/parser

File: project-root/data/Data Acquisition/Data Acquisition/2020 year (143)/20-136.txt
--Test Summary--
Full Path and File Name	
Instrument Name	7322
Instrument Type	Model 7322 Consistometer - Variable Speed
Instrument Serial Number	
Test Start Date	24.09.2020
Test Start Time	10:09:51
Test Stop Date	24.09.2020
Test Stop Time	10:17:15
Test Length	0:07:24
Final Sample Time Offset	0:07:23
Controller Schedule Name	
Sampling Period	1 second
Comments	
Information	WellID	
Information	Customer	
Information	EngName	
Information	CementClass	
Information	CementMfr	
Information	Additives	90G+10ASPM+0.8PHV+0.7CEX-201
Information	Density	1520
Information	BHCT	65
Information	BHST	
Information	FluidLoss	
Information	JobType	
Calculated Value	Time_30Bc	0:05:19
Calculated Value	Time_70Bc	N/A
Initial Temperature (°C)	22 °C
Final Temperature (°C)	28 °C
Initial Pressure (MPa)	0,8 MPa
Final Pressure (MPa)	8,2 MPa
Initial Consistency (Bc)	11 Bc
Final Consistency (Bc)	46 Bc
Initial Wall Temperature (°C)	20 °C
Final Wall Temperature (°C)	38 °C
Initial Motor Speed (RPM)	150 RPM
Final Motor Speed (RPM)	150 RPM
--Data--
Time (HH:MM:SS)	Temperature (°C)	Pressure (MPa)	Consistency (Bc)	Wall Temperature (°C)	Motor Speed (RPM)
0:00:00	22	0,8	11	20	150
0:00:01	22	0,8	11	20	150
0:00:02	22	0,8	11	20	150
0:00:03	22	0,8	11	20	150
0:00:04	22	0,8	11	20	150
0:00:05	22	0,8	11	20	150
0:00:06	22	0,8	11	20	150
0:00:07	22	0,8	11	20	150
0:00:08	22	0,8	11	20	150
0:00:09	22	0,8	11	20	150
0:00:10	22	0,8	11	20	150
0:00:11	22	0,8	11	20	150
0:00:12	22	0,8	11	20	150
0:00:13	22	0,8	11	20	150
0:00:14	22	0,8	12	20	150
0:00:15	22	0,8	12	20	150
0:00:16	22	0,9	12	20	150
0:00:17	22	0,9	12	20	150
0:00:18	22	0,9	12	20	150
0:00:19	22	0,9	12	20	150
0:00:20	22	0,9	12	20	150
0:00:21	22	0,9	12	20	150
0:00:22	22	0,9	12	20	150
0:00:23	22	0,9	12	20	150
0:00:24	22	1,0	12	20	150
0:00:25	22	1,0	12	20	150
0:00:26	22	1,0	12	20	150
0:00:27	22	1,0	12	20	150
0:00:28	22	1,1	12	20	150
0:00:29	22	1,1	12	20	150
0:00:30	22	1,1	12	20	150
0:00:31	22	1,1	12	20	150
0:00:32	22	1,1	12	20	150
0:00:33	22	1,1	12	20	150
0:00:34	22	1,1	12	20	150
0:00:35	22	1,1	12	20	150
0:00:36	22	1,2	12	20	150
0:00:37	22	1,2	12	20	150
0:00:38	22	1,2	12	20	150
0:00:39	22	1,2	13	20	150
0:00:40	22	1,3	13	21	150
0:00:41	22	1,3	13	20	150
0:00:42	22	1,3	13	21	150
0:00:43	22	1,4	13	21	150
0:00:44	22	1,4	13	21	150
0:00:45	22	1,4	14	21	150
0:00:46	22	1,4	14	21	150
0:00:47	22	1,4	14	21	150
0:00:48	22	1,5	14	21	150
0:00:49	22	1,5	14	21	150
0:00:50	22	1,5	14	21	150
0:00:51	22	1,5	14	21	150
0:00:52	22	1,5	14	21	150
0:00:53	22	1,6	14	21	150
0:00:54	22	1,6	15	21	150
0:00:55	22	1,7	15	21	150
0:00:56	22	1,7	15	21	150
0:00:57	22	1,7	14	21	150
0:00:58	22	1,7	14	21	150
0:00:59	22	1,7	13	22	150
0:01:00	22	1,8	13	22	150
0:01:01	22	1,8	12	22	150
0:01:02	22	1,9	12	22	150
0:01:03	22	1,9	12	22	150
0:01:04	22	1,9	12	22	150
0:01:05	22	1,9	12	22	150
0:01:06	22	1,9	12	22	150
0:01:07	22	1,9	11	22	150
0:01:08	22	1,9	12	22	150
0:01:09	22	1,9	11	22	150
0:01:10	22	1,9	11	22	150
0:01:11	22	1,9	11	22	150
0:01:12	22	1,9	11	22	150
0:01:13	22	1,9	11	22	150
0:01:14	22	1,9	12	22	150
0:01:15	22	1,9	12	23	150
0:01:16	22	1,9	12	23	150
0:01:17	22	2,0	12	23	150
0:01:18	22	2,1	12	23	150
0:01:19	22	2,1	13	23	150
0:01:20	22	2,1	12	23	150
0:01:21	22	2,1	12	23	150
0:01:22	22	2,1	12	23	150
0:01:23	22	2,2	12	23	150
0:01:24	22	2,2	12	23	150
0:01:25	22	2,2	12	23	150
0:01:26	22	2,2	13	23	150
0:01:27	22	2,2	14	24	150
0:01:28	22	2,2	14	24	150
0:01:29	22	2,2	15	24	150
0:01:30	22	2,2	15	24	150
0:01:31	22	2,2	16	24	150
0:01:32	22	2,2	16	24	150
0:01:33	22	2,3	16	24	150
0:01:34	22	2,4	18	24	150
0:01:35	22	2,4	18	24	150
0:01:36	22	2,4	18	24	150
0:01:37	22	2,5	17	25	150
0:01:38	22	2,5	16	25	150
0:01:39	22	2,5	16	25	150
0:01:40	22	2,5	16	25	150
0:01:41	22	2,5	16	25	150
0:01:42	22	2,5	17	25	150
0:01:43	22	2,5	17	25	150
0:01:44	22	2,6	18	25	150
0:01:45	22	2,6	18	25	150
0:01:46	22	2,6	18	25	150
0:01:47	22	2,6	18	25	150
0:01:48	22	2,6	17	25	150
0:01:49	22	2,6	17	25	150
0:01:50	22	2,6	17	26	150
0:01:51	22	2,6	17	26	150
0:01:52	22	2,7	17	26	150
0:01:53	22	2,7	17	26	150
0:01:54	22	2,7	18	26	150
0:01:55	22	2,7	18	26	150
0:01:56	22	2,7	18	27	150
0:01:57	22	2,7	18	27	150
0:01:58	22	2,7	18	27	150
0:01:59	22	2,8	18	27	150
0:02:00	22	2,8	18	27	150
0:02:01	22	2,8	18	27	150
0:02:02	22	2,8	18	27	150
0:02:03	22	2,8	18	27	150
0:02:04	22	2,8	17	27	150
0:02:05	22	2,9	17	27	150
0:02:06	22	2,9	17	27	150
0:02:07	22	2,9	17	27	150
0:02:08	22	2,9	17	27	150
0:02:09	22	2,9	17	27	150
0:02:10	22	3,0	17	27	150
0:02:11	22	3,0	17	27	150
0:02:12	22	3,0	18	27	150
0:02:13	22	3,0	18	27	150
0:02:14	22	3,0	18	28	150
0:02:15	22	3,1	18	28	150
0:02:16	22	3,1	18	28	150
0:02:17	22	3,1	17	28	150
0:02:18	22	3,1	17	28	150
0:02:19	22	3,2	17	28	150
0:02:20	22	3,2	16	28	150
0:02:21	22	3,2	16	28	150
0:02:22	22	3,2	16	28	150
0:02:23	22	3,3	16	28	150
0:02:24	22	3,3	16	28	150
0:02:25	22	3,3	17	29	150
0:02:26	22	3,3	17	29	150
0:02:27	22	3,4	17	29	150
0:02:28	22	3,4	17	29	150
0:02:29	22	3,4	18	29	150
0:02:30	22	3,5	18	29	150
0:02:31	22	3,5	19	29	150
0:02:32	22	3,5	19	29	150
0:02:33	22	3,5	20	29	150
0:02:34	22	3,5	20	29	150
0:02:35	22	3,6	21	29	150
0:02:36	22	3,6	22	29	150
0:02:37	22	3,6	23	29	150
0:02:38	22	3,6	25	30	150
0:02:39	22	3,6	26	30	150
0:02:40	22	3,7	28	30	150
0:02:41	22	3,7	29	30	150
0:02:42	22	3,7	34	30	150
0:02:43	22	3,7	36	30	150
0:02:44	22	3,7	36	30	150
0:02:45	22	3,8	32	30	150
0:02:46	22	3,8	27	30	150
0:02:47	22	3,8	24	30	150
0:02:48	22	3,8	22	30	150
0:02:49	22	3,8	21	30	150
0:02:50	22	3,9	19	30	150
0:02:51	22	3,9	19	30	150
0:02:52	22	3,9	18	30	150
0:02:53	22	3,9	17	30	150
0:02:54	22	3,9	17	31	150
0:02:55	22	3,9	17	30	150
0:02:56	22	4,0	17	31	150
0:02:57	22	4,0	17	30	150
0:02:58	22	4,0	17	30	150
0:02:59	22	4,0	17	30	150
0:03:00	22	4,0	16	30	150
0:03:01	22	4,1	16	30	150
0:03:02	22	4,1	16	31	150
0:03:03	22	4,1	16	31	150
0:03:04	22	4,1	16	31	150
0:03:05	23	4,1	16	31	150
0:03:06	23	4,1	17	31	150
0:03:07	23	4,2	17	31	150
0:03:08	23	4,2	17	31	150
0:03:09	23	4,2	17	31	150
0:03:10	23	4,2	17	31	150
0:03:11	23	4,2	17	31	150
0:03:12	23	4,2	17	31	150
0:03:13	23	4,2	17	31	150
0:03:14	23	4,3	17	31	150
0:03:15	23	4,3	17	31	150
0:03:16	23	4,3	17	31	150
0:03:17	23	4,3	17	31	150
0:03:18	23	4,3	17	31	150
0:03:19	23	4,3	17	31	150
0:03:20	23	4,3	17	31	150
0:03:21	23	4,4	17	31	150
0:03:22	23	4,4	18	31	150
0:03:23	23	4,4	18	31	150
0:03:24	23	4,4	18	31	150
0:03:25	23	4,4	18	31	150
0:03:26	23	4,4	18	31	150
0:03:27	23	4,4	18	32	150
0:03:28	23	4,5	18	31	150
0:03:29	23	4,5	18	32	150
0:03:30	23	4,5	18	32	150
0:03:31	23	4,5	18	32	150
0:03:32	23	4,5	18	31	150
0:03:33	23	4,5	18	32	150
0:03:34	23	4,5	18	32	150
0:03:35	23	4,6	18	32	150
0:03:36	23	4,6	18	32	150
0:03:37	23	4,6	17	32	150
0:03:38	23	4,6	17	32	150
0:03:39	23	4,6	17	32	150
0:03:40	23	4,6	17	32	150
0:03:41	23	4,6	17	32	150
0:03:42	23	4,6	17	32	150
0:03:43	23	4,7	17	32	150
0:03:44	23	4,7	17	32	150
0:03:45	23	4,7	18	32	150
0:03:46	23	4,7	18	32	150
0:03:47	23	4,7	18	32	150
0:03:48	23	4,7	18	32	150
0:03:49	23	4,7	18	32	150
0:03:50	23	4,7	18	32	150
0:03:51	23	4,8	18	32	150
0:03:52	23	4,8	19	32	150
0:03:53	23	4,8	19	32	150
0:03:54	24	4,8	19	32	150
0:03:55	24	4,8	19	32	150
0:03:56	24	4,8	19	32	150
0:03:57	24	4,8	19	32	150
0:03:58	24	4,8	19	32	150
0:03:59	24	4,9	20	32	150
0:04:00	24	4,9	20	33	150
0:04:01	24	4,9	20	32	150
0:04:02	24	4,9	20	32	150
0:04:03	24	4,9	20	32	150
0:04:04	24	4,9	20	32	150
0:04:05	24	4,9	20	32	150
0:04:06	24	4,9	21	32	150
0:04:07	24	5,0	21	32	150
0:04:08	24	5,0	21	33	150
0:04:09	24	5,0	21	32	150
0:04:10	24	5,0	21	33	150
0:04:11	24	5,0	22	33	150
0:04:12	24	5,0	22	33	150
0:04:13	24	5,0	22	33	150
0:04:14	24	5,0	23	33	150
0:04:15	24	5,0	23	33	150
0:04:16	24	5,1	23	33	150
0:04:17	24	5,1	23	33	150
0:04:18	24	5,1	23	33	150
0:04:19	24	5,1	23	33	150
0:04:20	24	5,1	23	33	150
0:04:21	24	5,1	23	33	150
0:04:22	24	5,1	23	33	150
0:04:23	24	5,1	23	33	150
0:04:24	24	5,2	23	33	150
0:04:25	24	5,2	24	33	150
0:04:26	24	5,2	24	33	150
0:04:27	24	5,2	24	33	150
0:04:28	24	5,2	23	33	150
0:04:29	24	5,2	23	33	150
0:04:30	24	5,2	23	33	150
0:04:31	24	5,2	24	33	150
0:04:32	24	5,3	24	33	150
0:04:33	24	5,3	24	33	150
0:04:34	24	5,3	24	33	150
0:04:35	24	5,3	24	33	150
0:04:36	24	5,3	24	33	150
0:04:37	24	5,3	24	33	150
0:04:38	24	5,3	24	33	150
0:04:39	24	5,3	24	33	150
0:04:40	25	5,3	24	33	150
0:04:41	25	5,4	24	33	150
0:04:42	25	5,4	24	33	150
0:04:43	25	5,4	24	33	150
0:04:44	25	5,4	24	33	150
0:04:45	25	5,4	24	33	150
0:04:46	25	5,4	25	33	150
0:04:47	25	5,4	25	33	150
0:04:48	25	5,5	25	33	150
0:04:49	25	5,6	25	33	150
0:04:50	25	5,6	25	33	150
0:04:51	25	5,6	25	34	150
0:04:52	25	5,6	25	33	150
0:04:53	25	5,6	25	33	150
0:04:54	25	5,7	26	33	150
0:04:55	25	5,7	26	34	150
0:04:56	25	5,7	26	33	150
0:04:57	25	5,7	26	34	150
0:04:58	25	5,7	26	34	150
0:04:59	25	5,7	27	34	150
0:05:00	25	5,7	27	33	150
0:05:01	25	5,7	27	34	150
0:05:02	25	5,7	28	33	150
0:05:03	25	5,7	28	34	150
0:05:04	25	5,7	28	34	150
0:05:05	25	5,7	28	34	150
0:05:06	25	5,8	28	34	150
0:05:07	25	5,8	29	34	150
0:05:08	25	5,8	29	34	150
0:05:09	25	5,8	29	34	150
0:05:10	25	5,8	29	34	150
0:05:11	25	5,8	29	34	150
0:05:12	25	5,8	29	34	150
0:05:13	25	5,9	30	34	150
0:05:14	25	6,0	30	34	150
0:05:15	25	6,0	30	34	150
0:05:16	25	6,1	30	34	150
0:05:17	25	6,1	31	34	150
0:05:18	25	6,1	32	34	150
0:05:19	25	6,1	32	34	150
0:05:20	26	6,1	32	34	150
0:05:21	26	6,1	32	34	150
0:05:22	26	6,1	32	34	150
0:05:23	26	6,1	32	34	150
0:05:24	26	6,2	33	34	150
0:05:25	26	6,2	32	35	150
0:05:26	26	6,2	33	35	150
0:05:27	26	6,2	32	35	150
0:05:28	26	6,2	33	35	150
0:05:29	26	6,2	32	35	150
0:05:30	26	6,2	33	35	150
0:05:31	26	6,2	33	35	150
0:05:32	26	6,3	33	35	150
0:05:33	26	6,3	33	35	150
0:05:34	26	6,3	33	35	150
0:05:35	26	6,3	33	35	150
0:05:36	26	6,3	33	35	150
0:05:37	26	6,3	33	35	150
0:05:38	26	6,3	33	35	150
0:05:39	26	6,4	33	35	150
0:05:40	26	6,4	33	36	150
0:05:41	26	6,4	33	36	150
0:05:42	26	6,4	33	36	150
0:05:43	26	6,4	33	35	150
0:05:44	26	6,4	33	36	150
0:05:45	26	6,4	33	36	150
0:05:46	26	6,4	34	36	150
0:05:47	26	6,5	34	36	150
0:05:48	26	6,5	34	36	150
0:05:49	26	6,5	34	36	150
0:05:50	26	6,5	34	36	150
0:05:51	26	6,5	34	36	150
0:05:52	26	6,5	34	36	150
0:05:53	26	6,5	34	36	150
0:05:54	26	6,6	34	36	150
0:05:55	26	6,6	35	36	150
0:05:56	26	6,6	34	36	150
0:05:57	26	6,6	34	36	150
0:05:58	26	6,6	35	36	150
0:05:59	26	6,6	34	36	150
0:06:00	26	6,6	32	36	150
0:06:01	27	6,6	31	36	150
0:06:02	27	6,6	32	36	150
0:06:03	27	6,8	34	36	150
0:06:04	27	7,0	35	36	150
0:06:05	27	7,1	35	36	150
0:06:06	27	7,1	36	37	150
0:06:07	27	7,1	35	36	150
0:06:08	27	7,1	37	36	150
0:06:09	27	7,1	38	37	150
0:06:10	27	7,1	39	36	150
0:06:11	27	7,1	40	36	150
0:06:12	27	7,1	43	37	150
0:06:13	27	7,1	45	36	150
0:06:14	27	7,1	46	37	150
0:06:15	27	7,1	45	36	150
0:06:16	27	7,1	48	37	150
0:06:17	27	7,1	48	37	150
0:06:18	27	7,1	47	37	150
0:06:19	27	7,2	47	37	150
0:06:20	27	7,2	48	37	150
0:06:21	27	7,2	48	37	150
0:06:22	27	7,2	49	37	150
0:06:23	27	7,2	48	37	150
0:06:24	27	7,2	48	37	150
0:06:25	27	7,2	48	37	150
0:06:26	27	7,2	48	37	150
0:06:27	27	7,2	48	37	150
0:06:28	27	7,2	48	37	150
0:06:29	27	7,2	48	37	150
0:06:30	27	7,2	48	37	150
0:06:31	27	7,2	48	37	150
0:06:32	27	7,2	48	37	150
0:06:33	27	7,2	48	37	150
0:06:34	27	7,2	48	37	150
0:06:35	27	7,2	48	37	150
0:06:36	27	7,2	48	37	150
0:06:37	27	7,2	48	37	150
0:06:38	28	7,2	48	37	150
0:06:39	28	7,2	48	37	150
0:06:40	28	7,3	48	37	150
0:06:41	28	7,3	49	37	150
0:06:42	28	7,3	49	37	150
0:06:43	28	7,3	49	37	150
0:06:44	28	7,3	49	37	150
0:06:45	28	7,3	49	37	150
0:06:46	28	7,5	48	37	150
0:06:47	28	7,6	45	37	150
0:06:48	28	7,7	43	37	150
0:06:49	28	7,7	43	37	150
0:06:50	28	7,7	42	37	150
0:06:51	28	7,7	42	37	150
0:06:52	28	7,7	43	37	150
0:06:53	28	7,8	43	37	150
0:06:54	28	7,8	44	37	150
0:06:55	28	7,8	45	37	150
0:06:56	28	7,8	45	37	150
0:06:57	28	7,8	46	37	150
0:06:58	28	7,8	46	37	150
0:06:59	28	7,8	46	37	150
0:07:00	28	7,8	46	37	150
0:07:01	28	7,8	46	38	150
0:07:02	28	7,8	46	37	150
0:07:03	28	7,9	47	37	150
0:07:04	28	7,9	47	38	150
0:07:05	28	7,9	47	38	150
0:07:06	28	7,9	48	38	150
0:07:07	28	7,9	48	38	150
0:07:08	28	7,9	49	38	150
0:07:09	28	7,9	51	38	150
0:07:10	28	8,0	51	38	150
0:07:11	28	8,0	53	38	150
0:07:12	28	8,0	54	38	150
0:07:13	28	8,0	56	38	150
0:07:14	28	8,0	59	38	150
0:07:15	28	8,0	61	38	150
0:07:16	28	8,0	60	38	150
0:07:17	28	8,1	59	38	150
0:07:18	28	8,1	55	38	150
0:07:19	28	8,1	52	38	150
0:07:20	28	8,1	49	38	150
0:07:21	28	8,1	48	38	150
0:07:22	28	8,1	47	38	150
0:07:23	28	8,2	46	38	150

File: project-root/data/Data Acquisition/Data Acquisition/2020 year (143)/20-137.txt
--Test Summary--
Full Path and File Name	
Instrument Name	7222
Instrument Type	Model 7222 Consistometer
Instrument Serial Number	
Test Start Date	24.09.2020
Test Start Time	10:38:04
Test Stop Date	24.09.2020
Test Stop Time	17:28:43
Test Length	6:50:39
Final Sample Time Offset	6:50:30
Controller Schedule Name	
Sampling Period	10 seconds
Comments	
Information	WellID	
Information	Customer	
Information	EngName	
Information	CementClass	
Information	CementMfr	
Information	Additives	90G+10ASPM+0.8PHV+0.7CEX-201+0.1PlastA
Information	Density	1520
Information	BHCT	65
Information	BHST	
Information	FluidLoss	
Information	JobType	
Calculated Value	Time_30Bc	0:06:20
Calculated Value	Time_70Bc	N/A
Initial Temperature (°C)	20 °C
Final Temperature (°C)	67 °C
Initial Pressure (MPa)	0,7 MPa
Final Pressure (MPa)	34,8 MPa
Initial Consistency (Bc)	9 Bc
Final Consistency (Bc)	27 Bc
--Data--
Time (HH:MM:SS)	Temperature (°C)	Pressure (MPa)	Consistency (Bc)
0:00:00	20	0,7	9
0:00:10	20	0,8	9
0:00:20	20	1,1	9
0:00:30	20	1,2	9
0:00:40	20	1,3	9
0:00:50	21	1,5	9
0:01:00	21	1,7	10
0:01:10	21	2,0	9
0:01:20	21	2,2	9
0:01:30	21	2,3	10
0:01:40	21	2,5	10
0:01:50	21	2,8	11
0:02:00	21	3,0	11
0:02:10	21	3,3	11
0:02:20	21	3,6	12
0:02:30	21	3,9	12
0:02:40	21	4,2	12
0:02:50	22	4,5	12
0:03:00	22	4,6	12
0:03:10	22	4,8	13
0:03:20	22	4,8	13
0:03:30	22	5,1	14
0:03:40	23	5,3	14
0:03:50	23	5,5	15
0:04:00	23	5,6	16
0:04:10	23	5,7	17
0:04:20	24	5,9	18
0:04:30	24	6,1	19
0:04:40	24	6,3	20
0:04:50	25	6,4	21
0:05:00	25	6,6	22
0:05:10	25	6,7	22
0:05:20	25	6,9	23
0:05:30	26	7,0	25
0:05:40	26	7,2	27
0:05:50	26	7,4	28
0:06:00	26	7,6	29
0:06:10	26	7,6	31
0:06:20	27	7,9	32
0:06:30	27	8,1	33
0:06:40	27	8,2	36
0:06:50	27	8,4	35
0:07:00	27	8,6	34
0:07:10	27	8,7	36
0:07:20	28	8,9	38
0:07:30	28	9,1	35
0:07:40	28	9,3	35
0:07:50	28	9,2	34
0:08:00	28	9,4	33
0:08:10	28	9,6	32
0:08:20	28	9,8	31
0:08:30	29	10,0	31
0:08:40	29	10,1	30
0:08:50	29	10,4	29
0:09:00	29	10,2	29
0:09:10	29	10,4	28
0:09:20	29	10,7	28
0:09:30	29	10,9	27
0:09:40	30	11,1	28
0:09:50	30	11,3	27
0:10:00	30	11,5	26
0:10:10	30	11,7	25
0:10:20	30	11,9	24
0:10:30	31	11,7	24
0:10:40	31	11,9	24
0:10:50	31	12,1	25
0:11:00	31	12,6	23
0:11:10	31	12,4	22
0:11:20	32	12,6	22
0:11:30	32	12,7	22
0:11:40	32	13,2	21
0:11:50	32	13,3	21
0:12:00	32	13,4	21
0:12:10	33	13,5	21
0:12:20	33	13,6	20
0:12:30	33	13,9	20
0:12:40	34	14,1	20
0:12:50	34	14,3	20
0:13:00	34	14,4	20
0:13:10	35	14,4	20
0:13:20	35	14,8	19
0:13:30	35	14,8	19
0:13:40	36	15,1	19
0:13:50	36	15,1	19
0:14:00	36	15,4	19
0:14:10	37	15,6	18
0:14:20	37	15,6	18
0:14:30	38	15,8	18
0:14:40	38	15,9	18
0:14:50	38	16,1	17
0:15:00	39	16,2	17
0:15:10	39	16,2	17
0:15:20	40	16,3	17
0:15:30	40	16,3	17
0:15:40	41	16,3	17
0:15:50	41	16,3	17
0:16:00	41	16,6	17
0:16:10	42	16,6	18
0:16:20	42	16,7	18
0:16:30	43	16,9	17
0:16:40	43	17,1	18
0:16:50	44	17,2	18
0:17:00	44	17,5	18
0:17:10	45	17,6	18
0:17:20	45	17,6	17
0:17:30	45	17,8	17
0:17:40	46	18,0	17
0:17:50	46	18,1	17
0:18:00	47	18,3	16
0:18:10	47	18,5	16
0:18:20	48	18,7	17
0:18:30	48	18,9	18
0:18:40	48	19,0	17
0:18:50	49	19,2	17
0:19:00	49	19,3	18
0:19:10	50	19,6	19
0:19:20	50	19,6	19
0:19:30	50	19,8	17
0:19:40	51	20,0	16
0:19:50	51	20,2	16
0:20:00	51	20,3	15
0:20:10	52	20,4	15
0:20:20	52	20,7	15
0:20:30	52	20,7	15
0:20:40	53	21,0	15
0:20:50	53	21,2	15
0:21:00	53	21,3	15
0:21:10	53	21,5	15
0:21:20	54	21,6	15
0:21:30	54	21,7	15
0:21:40	54	21,9	15
0:21:50	54	22,1	15
0:22:00	54	22,3	15
0:22:10	55	22,5	15
0:22:20	55	22,6	15
0:22:30	55	22,8	15
0:22:40	55	23,0	15
0:22:50	55	23,0	15
0:23:00	55	23,3	15
0:23:10	55	23,4	15
0:23:20	55	23,5	15
0:23:30	56	23,8	15
0:23:40	56	24,0	15
0:23:50	56	24,1	15
0:24:00	56	24,3	15
0:24:10	56	24,4	15
0:24:20	56	24,6	15
0:24:30	56	24,7	15
0:24:40	56	24,9	15
0:24:50	56	25,2	15
0:25:00	56	25,2	15
0:25:10	56	25,4	15
0:25:20	56	25,6	15
0:25:30	56	25,7	15
0:25:40	56	26,1	15
0:25:50	56	26,1	15
0:26:00	56	26,3	15
0:26:10	56	26,4	15
0:26:20	56	26,6	15
0:26:30	55	26,8	15
0:26:40	55	27,0	15
0:26:50	55	27,1	15
0:27:00	55	27,3	15
0:27:10	55	27,6	15
0:27:20	55	27,9	15
0:27:30	55	28,3	15
0:27:40	55	28,6	15
0:27:50	55	29,0	15
0:28:00	55	28,8	15
0:28:10	55	29,3	15
0:28:20	55	29,0	15
0:28:30	55	29,7	15
0:28:40	54	29,3	15
0:28:50	54	30,1	16
0:29:00	54	29,8	15
0:29:10	54	29,7	16
0:29:20	54	30,6	16
0:29:30	54	30,4	16
0:29:40	54	30,3	16
0:29:50	54	31,2	17
0:30:00	54	31,1	17
0:30:10	54	31,1	17
0:30:20	54	31,0	16
0:30:30	54	30,8	16
0:30:40	54	31,9	16
0:30:50	54	31,9	16
0:31:00	54	31,9	17
0:31:10	54	31,9	17
0:31:20	54	31,7	17
0:31:30	54	32,8	16
0:31:40	54	32,8	17
0:31:50	54	32,8	17
0:32:00	54	32,8	16
0:32:10	54	32,6	16
0:32:20	54	33,7	16
0:32:30	54	33,4	16
0:32:40	54	33,4	15
0:32:50	55	33,2	14
0:33:00	55	34,3	14
0:33:10	55	34,3	15
0:33:20	55	34,2	14
0:33:30	55	34,1	14
0:33:40	56	34,1	14
0:33:50	56	35,1	14
0:34:00	56	35,0	13
0:34:10	57	34,6	13
0:34:20	57	35,4	13
0:34:30	57	35,3	13
0:34:40	58	35,0	13
0:34:50	58	35,9	13
0:35:00	58	35,4	13
0:35:10	59	34,8	13
0:35:20	59	35,3	13
0:35:30	60	35,8	12
0:35:40	60	35,3	12
0:35:50	61	35,7	12
0:36:00	61	35,0	12
0:36:10	62	35,2	12
0:36:20	62	35,4	12
0:36:30	63	35,5	12
0:36:40	63	35,4	12
0:36:50	64	35,4	12
0:37:00	65	35,2	11
0:37:10	65	34,9	11
0:37:20	66	34,7	11
0:37:30	66	34,8	12
0:37:40	67	34,8	11
0:37:50	68	34,7	12
0:38:00	68	34,6	12
0:38:10	69	34,7	12
0:38:20	70	34,6	12
0:38:30	70	34,7	12
0:38:40	71	34,8	12
0:38:50	72	34,6	12
0:39:00	72	34,6	12
0:39:10	73	34,5	12
0:39:20	74	34,5	11
0:39:30	74	34,7	11
0:39:40	75	34,8	11
0:39:50	76	34,6	11
0:40:00	76	34,8	11
0:40:10	77	34,6	11
0:40:20	77	34,8	11
0:40:30	78	34,7	11
0:40:40	78	34,7	11
0:40:50	79	34,8	11
0:41:00	79	34,7	12
0:41:10	80	34,8	11
0:41:20	80	34,9	11
0:41:30	81	34,6	11
0:41:40	81	34,7	11
0:41:50	82	34,7	11
0:42:00	82	34,7	11
0:42:10	82	34,8	11
0:42:20	82	34,8	11
0:42:30	83	34,6	11
0:42:40	83	34,7	11
0:42:50	83	34,7	11
0:43:00	84	34,9	11
0:43:10	84	34,7	11
0:43:20	84	34,9	11
0:43:30	84	34,8	11
0:43:40	84	34,8	11
0:43:50	84	34,7	11
0:44:00	85	34,7	11
0:44:10	85	34,8	11
0:44:20	85	34,7	11
0:44:30	85	34,8	11
0:44:40	85	34,8	11
0:44:50	85	34,8	11
0:45:00	85	34,8	11
0:45:10	85	34,8	11
0:45:20	85	34,7	11
0:45:30	85	34,6	11
0:45:40	85	34,8	11
0:45:50	85	34,8	11
0:46:00	85	34,8	11
0:46:10	85	34,7	11
0:46:20	85	34,8	11
0:46:30	85	34,8	11
0:46:40	84	34,8	11
0:46:50	84	34,8	12
0:47:00	84	34,9	12
0:47:10	84	34,8	12
0:47:20	84	34,8	12
0:47:30	84	34,9	12
0:47:40	84	34,8	12
0:47:50	84	34,8	12
0:48:00	84	34,8	12
0:48:10	83	34,8	12
0:48:20	83	34,8	13
0:48:30	83	34,8	12
0:48:40	83	34,7	12
0:48:50	83	34,8	12
0:49:00	83	34,9	12
0:49:10	83	35,0	12
0:49:20	82	34,8	12
0:49:30	82	34,8	12
0:49:40	82	34,9	12
0:49:50	82	34,8	12
0:50:00	82	34,9	12
0:50:10	82	34,8	12
0:50:20	81	34,9	12
0:50:30	81	34,8	13
0:50:40	81	35,0	12
0:50:50	81	34,9	12
0:51:00	81	34,8	13
0:51:10	80	34,7	12
0:51:20	80	34,8	13
0:51:30	80	34,8	13
0:51:40	80	34,8	13
0:51:50	80	34,8	13
0:52:00	80	34,8	12
0:52:10	79	34,8	12
0:52:20	79	34,8	12
0:52:30	79	34,8	12
0:52:40	79	34,8	12
0:52:50	79	34,8	12
0:53:00	78	34,7	12
0:53:10	78	34,7	12
0:53:20	78	34,8	12
0:53:30	78	34,7	12
0:53:40	78	34,8	12
0:53:50	78	34,7	12
0:54:00	77	34,8	12
0:54:10	77	34,8	12
0:54:20	77	34,8	12
0:54:30	77	34,8	12
0:54:40	77	34,8	12
0:54:50	77	34,7	12
0:55:00	76	34,6	12
0:55:10	76	34,8	12
0:55:20	76	34,8	12
0:55:30	76	34,8	12
0:55:40	76	34,8	12
0:55:50	76	34,8	12
0:56:00	75	34,8	12
0:56:10	75	34,8	12
0:56:20	75	34,8	12
0:56:30	75	34,8	12
0:56:40	75	34,8	12
0:56:50	75	34,8	12
0:57:00	75	34,8	12
0:57:10	74	35,0	12
0:57:20	74	34,9	12
0:57:30	74	34,8	12
0:57:40	74	34,9	12
0:57:50	74	34,8	12
0:58:00	74	34,8	12
0:58:10	73	34,8	12
0:58:20	73	34,8	12
0:58:30	73	34,8	12
0:58:40	73	34,8	12
0:58:50	73	34,8	12
0:59:00	73	34,8	12
0:59:10	73	34,8	12
0:59:20	72	34,8	12
0:59:30	72	34,8	12
0:59:40	72	34,8	12
0:59:50	72	34,8	12
1:00:00	72	34,8	12
1:00:10	72	34,8	12
1:00:20	72	34,8	12
1:00:30	72	34,8	12
1:00:40	71	34,8	12
1:00:50	71	34,7	12
1:01:00	71	34,7	12
1:01:10	71	34,9	12
1:01:20	71	34,8	12
1:01:30	71	34,8	12
1:01:40	71	34,8	12
1:01:50	71	34,8	12
1:02:00	71	34,8	12
1:02:10	70	34,8	12
1:02:20	70	34,8	12
1:02:30	70	34,8	12
1:02:40	70	34,8	12
1:02:50	70	34,8	12
1:03:00	70	34,8	12
1:03:10	70	34,9	12
1:03:20	70	34,8	12
1:03:30	70	34,8	12
1:03:40	69	34,8	12
1:03:50	69	34,8	12
1:04:00	69	34,8	12
1:04:10	69	34,8	12
1:04:20	69	34,8	12
1:04:30	69	34,8	12
1:04:40	69	34,8	12
1:04:50	69	34,8	12
1:05:00	69	34,8	12
1:05:10	69	34,8	12
1:05:20	68	34,8	12
1:05:30	68	34,8	12
1:05:40	68	34,8	12
1:05:50	68	34,8	12
1:06:00	68	34,8	12
1:06:10	68	34,8	12
1:06:20	68	34,8	12
1:06:30	68	34,8	12
1:06:40	68	35,0	12
1:06:50	68	35,0	12
1:07:00	68	35,0	12
1:07:10	67	35,0	12
1:07:20	67	35,1	12
1:07:30	67	35,1	12
1:07:40	67	35,2	12
1:07:50	67	35,3	12
1:08:00	67	35,3	12
1:08:10	67	35,4	12
1:08:20	67	35,4	12
1:08:30	67	35,5	12
1:08:40	67	35,6	12
1:08:50	67	35,6	12
1:09:00	67	35,7	12
1:09:10	67	35,8	12
1:09:20	66	35,9	12
1:09:30	66	35,1	12
1:09:40	66	35,3	12
1:09:50	66	35,4	12
1:10:00	66	35,4	12
1:10:10	66	35,5	12
1:10:20	66	35,6	12
1:10:30	66	35,7	12
1:10:40	66	35,8	12
1:10:50	66	35,1	12
1:11:00	66	35,2	12
1:11:10	66	35,3	12
1:11:20	66	35,5	12
1:11:30	66	35,5	12
1:11:40	66	35,7	12
1:11:50	66	35,8	12
1:12:00	66	35,0	12
1:12:10	66	35,1	12
1:12:20	65	35,2	12
1:12:30	65	35,4	12
1:12:40	65	35,5	12
1:12:50	65	35,6	12
1:13:00	65	35,7	12
1:13:10	65	35,8	12
1:13:20	65	35,0	12
1:13:30	65	35,1	12
1:13:40	65	35,2	12
1:13:50	65	35,3	12
1:14:00	65	35,4	12
1:14:10	65	35,5	12
1:14:20	65	35,6	12
1:14:30	65	35,7	12
1:14:40	65	35,8	12
1:14:50	65	35,9	12
1:15:00	65	35,1	12
1:15:10	65	35,2	12
1:15:20	65	35,3	12
1:15:30	65	35,4	12
1:15:40	65	35,4	12
1:15:50	65	35,5	12
1:16:00	65	35,6	12
1:16:10	65	35,6	12
1:16:20	65	35,6	12
1:16:30	65	35,6	12
1:16:40	65	35,7	12
1:16:50	65	35,7	12
1:17:00	66	35,7	12
1:17:10	66	35,7	12
1:17:20	66	35,7	12
1:17:30	66	35,7	12
1:17:40	66	35,7	12
1:17:50	66	35,7	12
1:18:00	66	35,6	12
1:18:10	66	35,6	12
1:18:20	66	35,6	12
1:18:30	66	35,5	12
1:18:40	66	35,5	12
1:18:50	66	35,5	12
1:19:00	66	35,4	12
1:19:10	66	35,3	12
1:19:20	66	35,3	12
1:19:30	66	35,2	12
1:19:40	66	35,1	12
1:19:50	66	35,0	12
1:20:00	66	34,9	12
1:20:10	66	34,8	12
1:20:20	66	34,9	12
1:20:30	66	34,9	12
1:20:40	66	34,8	12
1:20:50	66	34,9	12
1:21:00	66	34,8	12
1:21:10	67	34,9	12
1:21:20	67	34,9	12
1:21:30	67	34,8	12
1:21:40	67	34,8	12
1:21:50	67	34,9	12
1:22:00	67	34,8	12
1:22:10	67	34,8	12
1:22:20	67	34,8	12
1:22:30	67	34,8	12
1:22:40	67	34,8	12
1:22:50	67	34,8	12
1:23:00	67	34,8	12
1:23:10	67	34,8	12
1:23:20	67	34,7	12
1:23:30	67	34,8	12
1:23:40	67	34,8	12
1:23:50	67	34,8	12
1:24:00	67	34,8	12
1:24:10	67	34,8	12
1:24:20	67	34,8	12
1:24:30	67	34,8	12
1:24:40	67	34,8	12
1:24:50	67	34,8	12
1:25:00	67	34,8	12
1:25:10	67	34,8	12
1:25:20	67	34,8	12
1:25:30	67	34,8	12
1:25:40	67	34,8	12
1:25:50	67	34,8	12
1:26:00	67	34,8	12
1:26:10	67	34,8	12
1:26:20	67	34,7	12
1:26:30	67	34,6	12
1:26:40	67	34,7	12
1:26:50	67	34,7	12
1:27:00	67	34,8	12
1:27:10	67	34,8	12
1:27:20	67	34,8	12
1:27:30	67	34,8	12
1:27:40	67	34,8	12
1:27:50	67	34,8	12
1:28:00	67	34,8	12
1:28:10	66	34,8	12
1:28:20	66	34,8	12
1:28:30	66	34,8	12
1:28:40	66	34,8	12
1:28:50	66	34,8	12
1:29:00	66	34,8	12
1:29:10	66	34,8	12
1:29:20	66	34,8	12
1:29:30	66	34,8	12
1:29:40	66	34,8	12
1:29:50	66	34,8	12
1:30:00	66	34,8	12
1:30:10	66	34,8	12
1:30:20	66	34,8	12
1:30:30	66	34,8	12
1:30:40	66	34,8	12
1:30:50	66	34,9	12
1:31:00	66	34,8	12
1:31:10	66	34,9	12
1:31:20	66	34,9	12
1:31:30	66	34,9	12
1:31:40	66	34,9	12
1:31:50	66	34,9	12
1:32:00	66	34,9	12
1:32:10	65	35,0	12
1:32:20	65	35,0	12
1:32:30	65	35,1	12
1:32:40	65	35,2	12
1:32:50	65	35,2	12
1:33:00	65	35,3	12
1:33:10	65	35,4	12
1:33:20	65	35,5	12
1:33:30	65	35,6	12
1:33:40	65	35,6	12
1:33:50	65	35,7	12
1:34:00	65	35,8	12
1:34:10	65	35,1	12
1:34:20	65	35,2	12
1:34:30	65	35,4	12
1:34:40	65	35,5	12
1:34:50	65	35,6	12
1:35:00	65	35,7	12
1:35:10	65	35,9	12
1:35:20	65	35,2	12
1:35:30	65	35,3	12
1:35:40	65	35,5	12
1:35:50	65	35,6	12
1:36:00	65	35,8	12
1:36:10	65	34,8	12
1:36:20	64	35,0	12
1:36:30	64	35,2	12
1:36:40	64	35,3	12
1:36:50	64	35,5	12
1:37:00	64	35,7	12
1:37:10	64	35,8	12
1:37:20	64	34,9	12
1:37:30	64	35,0	12
1:37:40	64	35,2	12
1:37:50	64	35,3	12
1:38:00	64	35,5	12
1:38:10	64	35,6	12
1:38:20	64	35,7	12
1:38:30	64	35,9	12
1:38:40	64	35,2	12
1:38:50	64	35,4	12
1:39:00	64	35,5	12
1:39:10	64	35,7	12
1:39:20	65	35,8	12
1:39:30	65	34,9	12
1:39:40	65	35,1	12
1:39:50	65	35,2	12
1:40:00	65	35,3	12
1:40:10	65	35,4	12
1:40:20	65	35,5	12
1:40:30	65	35,5	12
1:40:40	65	35,6	12
1:40:50	65	35,6	12
1:41:00	65	35,7	12
1:41:10	65	35,7	12
1:41:20	65	35,7	12
1:41:30	65	35,8	12
1:41:40	65	35,8	12
1:41:50	65	35,8	12
1:42:00	65	35,7	12
1:42:10	65	35,8	12
1:42:20	65	35,7	12
1:42:30	65	35,7	12
1:42:40	66	35,7	12
1:42:50	66	35,6	12
1:43:00	66	35,6	12
1:43:10	66	35,5	12
1:43:20	66	35,4	12
1:43:30	66	35,4	12
1:43:40	66	35,3	12
1:43:50	66	35,2	12
1:44:00	66	35,1	12
1:44:10	66	34,9	12
1:44:20	66	34,8	12
1:44:30	66	34,7	12
1:44:40	66	34,8	12
1:44:50	66	34,8	12
1:45:00	67	34,6	12
1:45:10	67	34,7	12
1:45:20	67	34,7	12
1:45:30	67	34,6	12
1:45:40	67	34,7	12
1:45:50	67	34,7	12
1:46:00	67	34,6	12
1:46:10	67	34,7	12
1:46:20	67	34,7	12
1:46:30	67	34,7	12
1:46:40	67	34,7	12
1:46:50	67	34,7	12
1:47:00	67	34,7	12
1:47:10	67	34,7	11
1:47:20	67	34,8	12
1:47:30	67	34,8	12
1:47:40	67	34,7	12
1:47:50	67	34,8	12
1:48:00	67	34,8	11
1:48:10	67	34,8	12
1:48:20	68	34,8	12
1:48:30	68	34,8	12
1:48:40	68	34,8	12
1:48:50	68	34,9	11
1:49:00	68	34,9	11
1:49:10	68	34,8	12
1:49:20	68	34,8	12
1:49:30	68	34,9	11
1:49:40	68	34,8	11
1:49:50	68	35,0	11
1:50:00	68	35,0	11
1:50:10	68	34,9	12
1:50:20	68	34,8	11
1:50:30	68	34,8	11
1:50:40	68	34,8	12
1:50:50	68	34,8	11
1:51:00	67	34,7	12
1:51:10	67	34,7	11
1:51:20	67	34,9	11
1:51:30	67	34,9	11
1:51:40	67	35,0	11
1:51:50	67	34,9	12
1:52:00	67	34,8	11
1:52:10	67	35,0	11
1:52:20	67	34,9	11
1:52:30	67	34,8	11
1:52:40	67	34,8	12
1:52:50	67	34,9	11
1:53:00	67	34,8	11
1:53:10	67	34,8	11
1:53:20	67	34,8	11
1:53:30	67	34,8	11
1:53:40	67	34,8	11
1:53:50	67	34,8	11
1:54:00	67	34,8	11
1:54:10	67	34,8	11
1:54:20	67	34,8	11
1:54:30	67	34,8	11
1:54:40	67	34,8	11
1:54:50	67	34,8	11
1:55:00	67	34,8	11
1:55:10	67	34,8	11
1:55:20	67	34,8	11
1:55:30	66	34,8	11
1:55:40	66	34,8	11
1:55:50	66	34,8	11
1:56:00	66	34,8	11
1:56:10	66	34,9	11
1:56:20	66	34,8	11
1:56:30	66	34,9	11
1:56:40	66	34,9	12
1:56:50	66	34,9	12
1:57:00	66	34,9	12
1:57:10	66	34,9	12
1:57:20	66	34,9	12
1:57:30	66	34,9	12
1:57:40	66	35,0	12
1:57:50	66	35,0	12
1:58:00	66	35,1	12
1:58:10	66	35,1	12
1:58:20	66	35,1	12
1:58:30	66	35,2	12
1:58:40	66	35,2	12
1:58:50	66	35,3	12
1:59:00	66	35,4	12
1:59:10	65	35,5	12
1:59:20	65	35,5	12
1:59:30	65	35,6	12
1:59:40	65	35,7	12
1:59:50	65	35,8	12
2:00:00	65	35,1	12
2:00:10	65	35,2	12
2:00:20	65	35,3	12
2:00:30	65	35,4	12
2:00:40	65	35,5	12
2:00:50	65	35,6	12
2:01:00	65	35,7	12
2:01:10	65	35,8	12
2:01:20	65	35,1	12
2:01:30	65	35,2	12
2:01:40	65	35,3	12
2:01:50	65	35,5	12
2:02:00	65	35,6	12
2:02:10	65	35,7	12
2:02:20	65	35,3	12
2:02:30	65	35,4	12
2:02:40	65	35,5	12
2:02:50	65	35,7	12
2:03:00	65	35,8	12
2:03:10	65	34,9	12
2:03:20	65	35,1	12
2:03:30	65	35,2	12
2:03:40	65	35,3	12
2:03:50	65	35,4	12
2:04:00	65	35,5	12
2:04:10	65	35,7	12
2:04:20	65	35,8	12
2:04:30	65	35,9	12
2:04:40	65	35,2	12
2:04:50	65	35,3	12
2:05:00	65	35,3	12
2:05:10	65	35,5	12
2:05:20	65	35,5	12
2:05:30	65	35,6	12
2:05:40	65	35,7	12
2:05:50	65	35,8	12
2:06:00	65	34,8	11
2:06:10	65	34,9	12
2:06:20	65	35,0	12
2:06:30	65	35,0	11
2:06:40	65	35,1	12
2:06:50	65	35,1	12
2:07:00	65	35,1	12
2:07:10	65	35,2	12
2:07:20	65	35,2	12
2:07:30	65	35,3	12
2:07:40	65	35,3	12
2:07:50	65	35,2	12
2:08:00	66	35,2	12
2:08:10	66	35,2	12
2:08:20	66	35,1	12
2:08:30	66	35,1	12
2:08:40	66	35,0	12
2:08:50	66	35,0	12
2:09:00	66	34,9	11
2:09:10	66	34,8	12
2:09:20	66	34,8	12
2:09:30	66	34,8	12
2:09:40	66	34,8	12
2:09:50	66	34,8	11
2:10:00	66	34,7	12
2:10:10	66	34,6	12
2:10:20	66	34,7	12
2:10:30	66	34,8	12
2:10:40	66	34,8	11
2:10:50	67	34,8	12
2:11:00	67	34,8	12
2:11:10	67	34,8	12
2:11:20	67	34,8	12
2:11:30	67	34,7	11
2:11:40	67	34,6	12
2:11:50	67	34,7	12
2:12:00	67	34,8	12
2:12:10	67	34,8	12
2:12:20	67	34,8	11
2:12:30	67	34,8	12
2:12:40	67	34,8	12
2:12:50	67	34,8	12
2:13:00	67	34,8	12
2:13:10	67	34,7	11
2:13:20	67	34,8	12
2:13:30	67	34,7	12
2:13:40	67	34,8	12
2:13:50	67	34,9	12
2:14:00	67	34,8	11
2:14:10	67	34,8	12
2:14:20	67	34,8	12
2:14:30	67	34,8	12
2:14:40	67	34,7	12
2:14:50	67	34,7	11
2:15:00	67	34,9	12
2:15:10	67	34,9	12
2:15:20	67	34,8	12
2:15:30	67	34,8	12
2:15:40	67	34,8	11
2:15:50	67	34,8	12
2:16:00	67	34,8	12
2:16:10	67	34,9	12
2:16:20	67	34,8	12
2:16:30	67	34,8	11
2:16:40	67	34,8	12
2:16:50	67	34,8	12
2:17:00	67	34,9	12
2:17:10	67	34,9	12
2:17:20	67	34,9	11
2:17:30	67	34,9	12
2:17:40	67	34,8	12
2:17:50	67	34,8	12
2:18:00	67	34,9	12
2:18:10	67	34,9	11
2:18:20	67	34,8	12
2:18:30	67	34,8	11
2:18:40	67	34,9	12
2:18:50	67	34,9	12
2:19:00	67	34,8	11
2:19:10	67	35,0	11
2:19:20	67	34,9	11
2:19:30	67	34,9	12
2:19:40	67	34,9	12
2:19:50	67	34,8	11
2:20:00	67	34,9	12
2:20:10	66	34,8	11
2:20:20	66	34,8	12
2:20:30	66	34,9	12
2:20:40	66	34,9	11
2:20:50	66	34,9	11
2:21:00	66	34,8	12
2:21:10	66	34,9	12
2:21:20	66	34,9	11
2:21:30	66	34,8	11
2:21:40	66	34,9	11
2:21:50	66	34,8	11
2:22:00	66	34,8	11
2:22:10	66	34,8	11
2:22:20	66	34,9	11
2:22:30	66	34,8	12
2:22:40	66	34,8	11
2:22:50	66	34,9	11
2:23:00	66	34,9	12
2:23:10	66	34,9	12
2:23:20	66	34,9	12
2:23:30	66	34,9	11
2:23:40	66	35,0	11
2:23:50	66	35,0	12
2:24:00	65	35,1	12
2:24:10	65	35,2	12
2:24:20	65	35,2	12
2:24:30	65	35,3	11
2:24:40	65	35,4	11
2:24:50	65	35,4	11
2:25:00	65	35,5	12
2:25:10	65	35,6	12
2:25:20	65	35,7	11
2:25:30	65	35,8	11
2:25:40	65	35,2	11
2:25:50	65	35,3	11
2:26:00	65	35,5	11
2:26:10	65	35,6	11
2:26:20	65	35,7	11
2:26:30	65	35,8	11
2:26:40	65	35,2	11
2:26:50	65	35,3	11
2:27:00	65	35,4	11
2:27:10	65	35,6	11
2:27:20	65	35,7	11
2:27:30	65	35,9	11
2:27:40	65	34,9	11
2:27:50	65	35,0	11
2:28:00	65	35,2	11
2:28:10	65	35,4	11
2:28:20	65	35,5	11
2:28:30	65	35,7	11
2:28:40	65	35,8	11
2:28:50	65	35,1	11
2:29:00	65	35,2	11
2:29:10	65	35,4	11
2:29:20	65	35,6	11
2:29:30	65	35,8	11
2:29:40	65	34,9	11
2:29:50	65	35,1	11
2:30:00	65	35,2	11
2:30:10	65	35,4	11
2:30:20	65	35,5	11
2:30:30	65	35,6	11
2:30:40	65	35,7	11
2:30:50	65	35,8	11
2:31:00	65	35,1	12
2:31:10	65	35,2	11
2:31:20	65	35,3	11
2:31:30	65	35,4	11
2:31:40	65	35,5	11
2:31:50	65	35,6	11
2:32:00	65	35,6	11
2:32:10	65	35,7	11
2:32:20	65	35,7	11
2:32:30	65	35,8	11
2:32:40	65	35,8	11
2:32:50	65	35,8	11
2:33:00	65	35,9	12
2:33:10	65	35,0	11
2:33:20	65	35,0	11
2:33:30	65	35,0	11
2:33:40	65	35,1	11
2:33:50	66	35,1	11
2:34:00	66	35,1	11
2:34:10	66	35,0	11
2:34:20	66	35,0	11
2:34:30	66	34,9	11
2:34:40	66	34,9	11
2:34:50	66	34,8	11
2:35:00	66	34,8	11
2:35:10	66	34,7	11
2:35:20	66	34,7	11
2:35:30	66	34,8	11
2:35:40	66	34,7	11
2:35:50	66	34,7	11
2:36:00	66	34,8	11
2:36:10	66	34,7	11
2:36:20	67	34,7	11
2:36:30	67	34,7	11
2:36:40	67	34,6	11
2:36:50	67	34,7	11
2:37:00	67	34,8	11
2:37:10	67	34,8	11
2:37:20	67	34,6	11
2:37:30	67	34,8	11
2:37:40	67	34,9	11
2:37:50	67	34,8	11
2:38:00	67	34,8	11
2:38:10	67	34,9	11
2:38:20	67	34,8	11
2:38:30	67	34,9	11
2:38:40	67	34,8	11
2:38:50	67	34,9	11
2:39:00	67	34,8	12
2:39:10	67	34,8	11
2:39:20	67	34,8	12
2:39:30	67	34,8	12
2:39:40	68	34,8	11
2:39:50	68	34,8	12
2:40:00	68	34,8	11
2:40:10	68	34,8	11
2:40:20	68	34,8	11
2:40:30	68	34,7	11
2:40:40	68	34,8	11
2:40:50	68	34,8	11
2:41:00	68	34,8	11
2:41:10	68	34,8	11
2:41:20	68	34,8	11
2:41:30	68	34,8	11
2:41:40	68	34,8	11
2:41:50	68	34,8	11
2:42:00	68	34,8	11
2:42:10	68	34,8	11
2:42:20	68	34,8	11
2:42:30	67	34,8	11
2:42:40	67	34,8	11
2:42:50	67	34,9	11
2:43:00	67	34,9	11
2:43:10	67	34,8	11
2:43:20	67	34,9	11
2:43:30	67	34,8	11
2:43:40	67	34,8	11
2:43:50	67	34,8	11
2:44:00	67	34,8	11
2:44:10	67	35,0	11
2:44:20	67	34,9	11
2:44:30	67	34,9	11
2:44:40	67	34,9	11
2:44:50	67	35,0	11
2:45:00	67	35,0	11
2:45:10	67	34,9	11
2:45:20	67	34,9	11
2:45:30	67	34,8	11
2:45:40	67	34,8	11
2:45:50	67	34,8	11
2:46:00	67	34,8	11
2:46:10	67	34,8	11
2:46:20	67	34,8	11
2:46:30	67	34,7	12
2:46:40	67	34,8	11
2:46:50	67	34,8	11
2:47:00	67	34,8	11
2:47:10	66	34,8	11
2:47:20	66	34,8	11
2:47:30	66	34,8	11
2:47:40	66	34,8	11
2:47:50	66	34,8	12
2:48:00	66	34,8	11
2:48:10	66	34,8	12
2:48:20	66	34,8	11
2:48:30	66	34,8	11
2:48:40	66	34,8	11
2:48:50	66	34,8	11
2:49:00	66	34,8	11
2:49:10	66	34,8	11
2:49:20	66	34,8	11
2:49:30	66	34,8	11
2:49:40	66	34,8	11
2:49:50	66	34,8	11
2:50:00	66	34,9	11
2:50:10	66	34,9	11
2:50:20	66	34,9	11
2:50:30	66	34,9	11
2:50:40	65	35,0	11
2:50:50	65	35,0	11
2:51:00	65	35,1	11
2:51:10	65	35,1	11
2:51:20	65	35,2	11
2:51:30	65	35,3	11
2:51:40	65	35,4	11
2:51:50	65	35,4	11
2:52:00	65	35,5	11
2:52:10	65	35,6	11
2:52:20	65	35,7	11
2:52:30	65	35,8	11
2:52:40	65	35,3	11
2:52:50	65	35,4	11
2:53:00	65	35,5	11
2:53:10	65	35,6	11
2:53:20	65	35,8	11
2:53:30	65	35,1	11
2:53:40	65	35,2	11
2:53:50	65	35,4	11
2:54:00	65	35,6	11
2:54:10	65	35,8	11
2:54:20	65	34,7	11
2:54:30	65	34,9	11
2:54:40	65	35,1	11
2:54:50	65	35,2	11
2:55:00	65	35,4	11
2:55:10	65	35,5	11
2:55:20	65	35,7	11
2:55:30	65	35,8	11
2:55:40	65	34,9	11
2:55:50	64	35,0	11
2:56:00	64	35,2	11
2:56:10	64	35,3	11
2:56:20	65	35,5	11
2:56:30	64	35,6	11
2:56:40	65	35,8	11
2:56:50	65	35,1	11
2:57:00	65	35,2	11
2:57:10	65	35,4	11
2:57:20	65	35,5	11
2:57:30	65	35,6	11
2:57:40	65	35,7	11
2:57:50	65	35,8	11
2:58:00	65	34,8	11
2:58:10	65	34,9	11
2:58:20	65	35,0	11
2:58:30	65	35,1	11
2:58:40	65	35,2	11
2:58:50	65	35,3	11
2:59:00	65	35,4	11
2:59:10	65	35,4	11
2:59:20	65	35,5	11
2:59:30	65	35,5	11
2:59:40	65	35,5	11
2:59:50	65	35,5	11
3:00:00	65	35,5	11
3:00:10	65	35,6	11
3:00:20	65	35,5	11
3:00:30	65	35,5	11
3:00:40	66	35,5	11
3:00:50	66	35,5	11
3:01:00	66	35,4	11
3:01:10	66	35,4	11
3:01:20	66	35,3	11
3:01:30	66	35,3	11
3:01:40	66	35,2	11
3:01:50	66	35,1	11
3:02:00	66	35,0	11
3:02:10	66	35,0	11
3:02:20	66	34,8	11
3:02:30	66	34,8	11
3:02:40	66	34,7	11
3:02:50	66	34,8	11
3:03:00	66	34,7	11
3:03:10	67	34,7	11
3:03:20	67	34,8	11
3:03:30	67	34,8	11
3:03:40	67	34,6	11
3:03:50	67	34,7	11
3:04:00	67	34,7	11
3:04:10	67	34,8	11
3:04:20	67	34,7	11
3:04:30	67	34,7	11
3:04:40	67	34,8	11
3:04:50	67	34,7	11
3:05:00	67	34,8	11
3:05:10	67	34,8	11
3:05:20	67	34,8	11
3:05:30	67	34,8	11
3:05:40	67	34,9	11
3:05:50	67	34,9	11
3:06:00	67	34,9	11
3:06:10	67	34,8	11
3:06:20	68	34,9	11
3:06:30	68	35,0	11
3:06:40	68	34,9	11
3:06:50	68	34,8	11
3:07:00	68	35,0	11
3:07:10	68	34,9	11
3:07:20	68	34,8	11
3:07:30	68	35,0	11
3:07:40	68	34,9	11
3:07:50	68	34,9	11
3:08:00	68	34,8	11
3:08:10	68	34,8	11
3:08:20	68	34,8	11
3:08:30	68	34,8	11
3:08:40	68	34,8	11
3:08:50	68	34,8	11
3:09:00	68	34,8	11
3:09:10	68	34,9	11
3:09:20	68	34,8	11
3:09:30	67	35,0	11
3:09:40	67	34,9	11
3:09:50	67	34,9	11
3:10:00	67	34,8	11
3:10:10	67	34,9	11
3:10:20	67	34,9	11
3:10:30	67	34,8	11
3:10:40	67	34,8	11
3:10:50	67	35,0	11
3:11:00	67	34,9	11
3:11:10	67	34,9	11
3:11:20	67	34,8	11
3:11:30	67	34,8	11
3:11:40	67	35,0	11
3:11:50	67	34,9	11
3:12:00	67	34,9	11
3:12:10	67	34,8	11
3:12:20	67	34,8	11
3:12:30	67	34,8	11
3:12:40	67	34,8	11
3:12:50	67	34,8	11
3:13:00	67	34,8	11
3:13:10	67	34,8	11
3:13:20	67	34,8	11
3:13:30	67	34,8	11
3:13:40	67	34,7	11
3:13:50	67	34,7	11
3:14:00	67	34,7	11
3:14:10	66	34,8	11
3:14:20	66	34,8	11
3:14:30	66	34,8	11
3:14:40	66	34,8	11
3:14:50	66	34,8	11
3:15:00	66	34,8	11
3:15:10	66	34,8	11
3:15:20	66	34,8	11
3:15:30	66	34,8	11
3:15:40	66	34,8	11
3:15:50	66	34,8	11
3:16:00	66	34,8	11
3:16:10	66	34,8	11
3:16:20	66	34,8	11
3:16:30	66	34,8	11
3:16:40	66	34,8	11
3:16:50	66	34,9	11
3:17:00	66	34,9	11
3:17:10	66	34,9	11
3:17:20	66	34,9	11
3:17:30	65	35,0	11
3:17:40	65	35,0	11
3:17:50	65	35,1	11
3:18:00	65	35,1	11
3:18:10	65	35,2	11
3:18:20	65	35,3	11
3:18:30	65	35,3	11
3:18:40	65	35,4	11
3:18:50	65	35,5	11
3:19:00	65	35,6	11
3:19:10	65	35,7	11
3:19:20	65	35,7	11
3:19:30	65	35,9	11
3:19:40	65	35,3	11
3:19:50	65	35,4	11
3:20:00	65	35,5	11
3:20:10	65	35,7	11
3:20:20	65	35,8	11
3:20:30	65	35,1	11
3:20:40	65	35,2	11
3:20:50	65	35,4	11
3:21:00	65	35,5	11
3:21:10	65	35,7	11
3:21:20	65	35,8	11
3:21:30	65	35,0	11
3:21:40	65	35,1	11
3:21:50	65	35,3	11
3:22:00	65	35,5	11
3:22:10	65	35,6	11
3:22:20	65	35,8	11
3:22:30	64	35,0	11
3:22:40	64	35,2	11
3:22:50	64	35,4	11
3:23:00	64	35,5	11
3:23:10	65	35,7	11
3:23:20	64	35,8	11
3:23:30	64	35,1	11
3:23:40	65	35,2	11
3:23:50	65	35,4	11
3:24:00	65	35,5	11
3:24:10	65	35,6	11
3:24:20	65	35,8	11
3:24:30	65	35,9	11
3:24:40	65	35,1	11
3:24:50	65	35,3	11
3:25:00	65	35,4	11
3:25:10	65	35,5	11
3:25:20	65	35,6	11
3:25:30	65	35,7	11
3:25:40	65	35,8	11
3:25:50	65	35,8	11
3:26:00	65	35,2	11
3:26:10	65	35,3	11
3:26:20	65	35,4	11
3:26:30	65	35,4	11
3:26:40	65	35,4	11
3:26:50	65	35,5	11
3:27:00	65	35,5	11
3:27:10	65	35,5	11
3:27:20	65	35,5	11
3:27:30	65	35,5	11
3:27:40	65	35,4	11
3:27:50	66	35,4	11
3:28:00	66	35,4	11
3:28:10	66	35,3	11
3:28:20	66	35,3	11
3:28:30	66	35,2	11
3:28:40	66	35,2	11
3:28:50	66	35,1	11
3:29:00	66	35,0	11
3:29:10	66	34,9	11
3:29:20	66	34,8	11
3:29:30	66	34,8	11
3:29:40	66	34,7	11
3:29:50	66	34,8	11
3:30:00	67	34,8	11
3:30:10	67	34,7	11
3:30:20	67	34,7	11
3:30:30	67	34,6	11
3:30:40	67	34,7	11
3:30:50	67	34,7	11
3:31:00	67	34,8	11
3:31:10	67	34,8	11
3:31:20	67	34,8	11
3:31:30	67	34,8	11
3:31:40	67	34,9	11
3:31:50	67	34,8	11
3:32:00	67	34,9	11
3:32:10	67	34,8	11
3:32:20	67	35,0	11
3:32:30	67	34,9	11
3:32:40	67	35,0	11
3:32:50	67	34,9	11
3:33:00	68	34,8	11
3:33:10	68	34,8	11
3:33:20	68	34,8	11
3:33:30	68	34,8	11
3:33:40	68	35,0	11
3:33:50	68	34,9	11
3:34:00	68	34,8	11
3:34:10	68	34,9	11
3:34:20	68	34,8	11
3:34:30	68	34,9	11
3:34:40	68	34,8	11
3:34:50	68	35,0	11
3:35:00	68	34,9	11
3:35:10	68	34,9	11
3:35:20	68	34,8	11
3:35:30	68	35,0	11
3:35:40	68	34,9	11
3:35:50	68	34,9	11
3:36:00	68	34,8	11
3:36:10	68	35,0	11
3:36:20	68	34,9	11
3:36:30	68	34,9	11
3:36:40	68	34,8	11
3:36:50	68	35,0	11
3:37:00	68	34,9	11
3:37:10	68	34,9	11
3:37:20	68	34,8	11
3:37:30	67	35,0	11
3:37:40	67	34,9	11
3:37:50	67	34,9	11
3:38:00	67	34,8	11
3:38:10	67	34,8	11
3:38:20	67	35,0	11
3:38:30	67	35,0	11
3:38:40	67	34,9	11
3:38:50	67	34,9	11
3:39:00	67	34,8	11
3:39:10	67	35,0	11
3:39:20	67	35,0	11
3:39:30	67	34,9	11
3:39:40	67	34,9	11
3:39:50	67	34,8	11
3:40:00	67	34,9	11
3:40:10	67	34,9	11
3:40:20	67	34,8	11
3:40:30	67	34,8	11
3:40:40	67	34,8	11
3:40:50	67	34,8	11
3:41:00	67	34,8	11
3:41:10	67	34,8	11
3:41:20	67	34,8	11
3:41:30	67	34,8	11
3:41:40	66	34,8	11
3:41:50	66	34,8	11
3:42:00	66	34,8	11
3:42:10	66	34,7	11
3:42:20	66	34,8	11
3:42:30	66	34,8	11
3:42:40	66	34,8	11
3:42:50	66	34,8	11
3:43:00	66	35,0	11
3:43:10	66	35,0	11
3:43:20	66	34,9	11
3:43:30	66	34,9	11
3:43:40	66	34,9	11
3:43:50	66	34,9	11
3:44:00	66	34,9	11
3:44:10	66	34,9	11
3:44:20	66	35,0	11
3:44:30	66	35,0	11
3:44:40	66	35,0	11
3:44:50	66	35,1	11
3:45:00	66	35,1	11
3:45:10	66	35,2	11
3:45:20	65	35,2	11
3:45:30	65	35,3	11
3:45:40	65	35,4	11
3:45:50	65	35,4	11
3:46:00	65	35,5	11
3:46:10	65	35,6	11
3:46:20	65	35,7	11
3:46:30	65	35,8	11
3:46:40	65	35,0	11
3:46:50	65	35,1	11
3:47:00	65	35,3	11
3:47:10	65	35,4	11
3:47:20	65	35,5	11
3:47:30	65	35,6	11
3:47:40	65	35,8	11
3:47:50	65	34,9	11
3:48:00	65	35,1	11
3:48:10	65	35,2	11
3:48:20	65	35,4	11
3:48:30	65	35,5	11
3:48:40	65	35,6	11
3:48:50	65	35,8	11
3:49:00	65	34,9	11
3:49:10	65	35,0	11
3:49:20	65	35,2	11
3:49:30	65	35,3	11
3:49:40	65	35,5	11
3:49:50	65	35,6	11
3:50:00	65	35,8	11
3:50:10	65	34,8	11
3:50:20	65	34,9	11
3:50:30	65	35,1	11
3:50:40	65	35,3	11
3:50:50	65	35,4	11
3:51:00	65	35,6	11
3:51:10	65	35,7	11
3:51:20	65	35,8	11
3:51:30	65	35,0	11
3:51:40	65	35,1	11
3:51:50	65	35,3	11
3:52:00	65	35,4	11
3:52:10	65	35,5	11
3:52:20	65	35,6	11
3:52:30	65	35,7	11
3:52:40	65	35,8	11
3:52:50	65	35,8	11
3:53:00	65	35,1	11
3:53:10	65	35,2	11
3:53:20	65	35,2	11
3:53:30	65	35,3	11
3:53:40	65	35,4	11
3:53:50	65	35,4	11
3:54:00	65	35,4	11
3:54:10	65	35,4	11
3:54:20	65	35,5	11
3:54:30	66	35,5	11
3:54:40	66	35,5	11
3:54:50	66	35,4	11
3:55:00	66	35,4	11
3:55:10	66	35,4	11
3:55:20	66	35,3	11
3:55:30	66	35,3	11
3:55:40	66	35,2	11
3:55:50	66	35,2	11
3:56:00	66	35,1	11
3:56:10	66	35,0	11
3:56:20	66	34,9	11
3:56:30	66	34,8	11
3:56:40	66	34,9	11
3:56:50	66	34,8	11
3:57:00	67	34,8	11
3:57:10	67	34,8	11
3:57:20	67	34,8	11
3:57:30	67	34,7	11
3:57:40	67	34,7	11
3:57:50	67	34,7	11
3:58:00	67	34,6	11
3:58:10	67	34,7	11
3:58:20	67	34,7	11
3:58:30	67	34,8	11
3:58:40	67	34,7	11
3:58:50	67	34,8	11
3:59:00	67	34,8	11
3:59:10	67	34,7	11
3:59:20	67	34,7	11
3:59:30	67	34,9	11
3:59:40	67	34,8	11
3:59:50	68	34,8	11
4:00:00	68	34,8	11
4:00:10	68	34,8	11
4:00:20	68	34,8	11
4:00:30	68	34,8	11
4:00:40	68	34,8	11
4:00:50	68	34,8	11
4:01:00	68	34,8	11
4:01:10	68	34,7	11
4:01:20	68	34,8	11
4:01:30	68	34,8	11
4:01:40	68	34,8	11
4:01:50	68	34,8	11
4:02:00	68	34,7	11
4:02:10	68	34,8	11
4:02:20	68	34,8	11
4:02:30	68	34,8	11
4:02:40	68	34,8	11
4:02:50	68	34,8	11
4:03:00	68	34,9	11
4:03:10	68	34,9	11
4:03:20	68	34,8	11
4:03:30	68	34,9	11
4:03:40	68	34,9	11
4:03:50	68	34,8	11
4:04:00	68	34,8	11
4:04:10	68	34,8	11
4:04:20	68	34,9	11
4:04:30	68	34,8	11
4:04:40	68	34,8	11
4:04:50	68	35,0	11
4:05:00	67	34,9	11
4:05:10	67	34,9	11
4:05:20	67	34,8	11
4:05:30	67	34,9	11
4:05:40	67	34,9	11
4:05:50	67	34,8	11
4:06:00	67	34,8	11
4:06:10	67	35,0	11
4:06:20	67	35,0	11
4:06:30	67	34,9	11
4:06:40	67	34,9	11
4:06:50	67	34,8	11
4:07:00	67	34,9	11
4:07:10	67	34,9	11
4:07:20	67	34,8	11
4:07:30	67	34,8	11
4:07:40	67	34,9	11
4:07:50	67	34,9	11
4:08:00	67	34,8	11
4:08:10	67	34,8	11
4:08:20	67	34,8	11
4:08:30	67	34,8	11
4:08:40	67	34,8	11
4:08:50	67	34,8	11
4:09:00	66	34,8	11
4:09:10	66	34,8	11
4:09:20	66	34,8	11
4:09:30	66	34,8	11
4:09:40	66	34,8	11
4:09:50	66	34,8	11
4:10:00	66	34,8	11
4:10:10	66	34,8	11
4:10:20	66	34,8	11
4:10:30	66	34,8	11
4:10:40	66	34,8	11
4:10:50	66	34,8	11
4:11:00	66	34,8	11
4:11:10	66	34,9	11
4:11:20	66	34,9	11
4:11:30	66	34,9	11
4:11:40	66	34,9	11
4:11:50	66	35,0	11
4:12:00	66	35,0	11
4:12:10	66	35,0	11
4:12:20	66	35,1	11
4:12:30	65	35,1	11
4:12:40	65	35,2	11
4:12:50	65	35,3	11
4:13:00	65	35,3	11
4:13:10	65	35,4	11
4:13:20	65	35,5	11
4:13:30	65	35,6	11
4:13:40	65	35,7	11
4:13:50	65	35,8	11
4:14:00	65	35,9	11
4:14:10	65	35,2	11
4:14:20	65	35,3	11
4:14:30	65	35,4	11
4:14:40	65	35,5	11
4:14:50	65	35,6	11
4:15:00	65	35,8	11
4:15:10	65	34,9	11
4:15:20	65	35,0	11
4:15:30	65	35,2	11
4:15:40	65	35,3	11
4:15:50	65	35,5	11
4:16:00	65	35,6	11
4:16:10	65	35,7	11
4:16:20	65	35,0	11
4:16:30	65	35,2	11
4:16:40	65	35,3	11
4:16:50	65	35,5	11
4:17:00	65	35,6	11
4:17:10	65	35,8	11
4:17:20	65	35,1	11
4:17:30	65	35,2	11
4:17:40	65	35,4	11
4:17:50	65	35,5	11
4:18:00	65	35,7	11
4:18:10	65	35,8	11
4:18:20	65	35,1	11
4:18:30	65	35,2	11
4:18:40	65	35,3	11
4:18:50	65	35,5	11
4:19:00	65	35,6	11
4:19:10	65	35,7	11
4:19:20	65	35,9	11
4:19:30	65	35,0	11
4:19:40	65	35,1	11
4:19:50	65	35,2	11
4:20:00	65	35,3	11
4:20:10	65	35,4	11
4:20:20	65	35,5	11
4:20:30	65	35,5	11
4:20:40	65	35,6	11
4:20:50	65	35,7	11
4:21:00	65	35,7	11
4:21:10	65	35,7	11
4:21:20	65	35,8	11
4:21:30	65	35,8	11
4:21:40	65	35,8	11
4:21:50	65	35,8	11
4:22:00	65	35,8	11
4:22:10	66	35,8	11
4:22:20	66	35,8	11
4:22:30	66	35,8	11
4:22:40	66	35,7	11
4:22:50	66	35,7	11
4:23:00	66	35,6	11
4:23:10	66	35,6	11
4:23:20	66	35,5	11
4:23:30	66	35,4	11
4:23:40	66	35,3	11
4:23:50	66	35,2	11
4:24:00	66	35,1	11
4:24:10	66	35,0	11
4:24:20	66	34,9	11
4:24:30	67	34,8	11
4:24:40	67	34,8	11
4:24:50	67	34,7	11
4:25:00	67	34,7	11
4:25:10	67	34,8	11
4:25:20	67	34,8	11
4:25:30	67	34,8	11
4:25:40	67	34,9	11
4:25:50	67	34,8	11
4:26:00	67	34,8	11
4:26:10	67	34,9	11
4:26:20	67	35,0	11
4:26:30	67	34,9	11
4:26:40	67	34,7	11
4:26:50	67	34,8	11
4:27:00	67	34,8	11
4:27:10	67	34,7	11
4:27:20	67	34,6	11
4:27:30	67	34,8	11
4:27:40	67	34,9	11
4:27:50	68	34,9	11
4:28:00	68	34,9	11
4:28:10	68	34,8	11
4:28:20	68	34,8	11
4:28:30	68	34,8	11
4:28:40	68	34,8	11
4:28:50	68	34,8	11
4:29:00	68	34,8	11
4:29:10	68	34,8	11
4:29:20	68	34,8	11
4:29:30	68	34,8	11
4:29:40	68	34,8	11
4:29:50	68	34,8	11
4:30:00	68	34,8	11
4:30:10	68	34,8	11
4:30:20	68	34,8	11
4:30:30	68	34,8	11
4:30:40	68	34,8	11
4:30:50	68	34,8	11
4:31:00	68	34,8	11
4:31:10	68	34,8	11
4:31:20	68	34,8	11
4:31:30	68	34,8	11
4:31:40	67	34,8	11
4:31:50	67	34,8	11
4:32:00	67	34,8	11
4:32:10	67	34,8	11
4:32:20	67	34,8	11
4:32:30	67	34,8	11
4:32:40	67	34,8	11
4:32:50	67	34,8	11
4:33:00	67	34,8	11
4:33:10	67	34,8	11
4:33:20	67	34,8	11
4:33:30	67	34,8	11
4:33:40	67	34,8	11
4:33:50	67	34,8	11
4:34:00	67	34,8	11
4:34:10	67	34,8	11
4:34:20	67	34,8	11
4:34:30	67	34,8	11
4:34:40	67	34,8	11
4:34:50	67	34,8	11
4:35:00	67	34,8	11
4:35:10	67	34,8	11
4:35:20	67	34,8	11
4:35:30	67	34,8	11
4:35:40	67	34,8	11
4:35:50	67	34,8	11
4:36:00	67	34,8	11
4:36:10	67	34,8	11
4:36:20	66	34,8	11
4:36:30	66	34,8	11
4:36:40	66	34,8	11
4:36:50	66	34,8	11
4:37:00	66	34,8	11
4:37:10	66	34,8	11
4:37:20	66	34,8	11
4:37:30	66	34,8	11
4:37:40	66	34,8	11
4:37:50	66	34,8	11
4:38:00	66	34,8	11
4:38:10	66	34,8	11
4:38:20	66	34,8	11
4:38:30	66	34,8	11
4:38:40	66	34,8	11
4:38:50	66	34,9	11
4:39:00	66	34,9	11
4:39:10	66	34,9	11
4:39:20	66	35,0	11
4:39:30	66	35,0	11
4:39:40	65	35,0	11
4:39:50	65	35,1	11
4:40:00	65	35,2	11
4:40:10	65	35,2	11
4:40:20	65	35,3	11
4:40:30	65	35,4	11
4:40:40	65	35,4	11
4:40:50	65	35,5	11
4:41:00	65	35,6	11
4:41:10	65	35,7	11
4:41:20	65	35,8	11
4:41:30	65	35,0	11
4:41:40	65	35,2	11
4:41:50	65	35,3	11
4:42:00	65	35,4	11
4:42:10	65	35,6	11
4:42:20	65	35,7	11
4:42:30	65	35,8	11
4:42:40	65	35,2	11
4:42:50	65	35,3	11
4:43:00	65	35,5	11
4:43:10	65	35,6	11
4:43:20	65	35,8	11
4:43:30	65	35,2	11
4:43:40	65	35,4	11
4:43:50	65	35,5	11
4:44:00	65	35,7	11
4:44:10	65	35,8	11
4:44:20	65	34,8	11
4:44:30	64	35,0	11
4:44:40	65	35,2	11
4:44:50	65	35,4	11
4:45:00	65	35,5	11
4:45:10	65	35,6	11
4:45:20	65	35,8	11
4:45:30	65	35,1	11
4:45:40	65	35,2	11
4:45:50	65	35,3	11
4:46:00	65	35,5	11
4:46:10	65	35,6	11
4:46:20	65	35,7	11
4:46:30	65	35,9	11
4:46:40	65	35,1	11
4:46:50	65	35,2	11
4:47:00	65	35,3	11
4:47:10	65	35,4	11
4:47:20	65	35,5	11
4:47:30	65	35,6	11
4:47:40	65	35,7	11
4:47:50	65	35,7	11
4:48:00	65	35,8	11
4:48:10	65	34,9	11
4:48:20	65	34,9	11
4:48:30	65	35,0	11
4:48:40	65	35,1	11
4:48:50	65	35,1	11
4:49:00	65	35,1	11
4:49:10	65	35,1	11
4:49:20	65	35,1	11
4:49:30	66	35,1	11
4:49:40	66	35,1	11
4:49:50	66	35,1	11
4:50:00	66	35,0	11
4:50:10	66	35,0	11
4:50:20	66	35,0	11
4:50:30	66	34,9	11
4:50:40	66	34,8	11
4:50:50	66	34,8	11
4:51:00	66	34,8	11
4:51:10	66	34,8	11
4:51:20	66	34,8	11
4:51:30	66	34,8	11
4:51:40	66	34,8	11
4:51:50	67	34,8	11
4:52:00	67	34,8	11
4:52:10	67	34,8	11
4:52:20	67	34,8	11
4:52:30	67	34,9	11
4:52:40	67	35,0	11
4:52:50	67	34,8	11
4:53:00	67	34,9	11
4:53:10	67	34,7	11
4:53:20	67	34,8	11
4:53:30	67	34,8	11
4:53:40	67	34,8	11
4:53:50	67	34,8	11
4:54:00	67	34,8	11
4:54:10	67	34,8	11
4:54:20	67	34,8	11
4:54:30	68	34,8	11
4:54:40	68	34,8	11
4:54:50	68	34,7	11
4:55:00	68	34,8	11
4:55:10	68	34,8	11
4:55:20	68	34,8	11
4:55:30	68	34,9	11
4:55:40	68	34,9	11
4:55:50	68	34,8	11
4:56:00	68	34,9	11
4:56:10	68	34,8	11
4:56:20	68	34,8	11
4:56:30	68	34,8	11
4:56:40	68	34,8	11
4:56:50	68	34,8	11
4:57:00	68	34,8	11
4:57:10	68	34,8	11
4:57:20	68	34,8	11
4:57:30	68	34,7	11
4:57:40	68	34,7	11
4:57:50	68	34,7	11
4:58:00	68	34,7	11
4:58:10	68	34,6	11
4:58:20	68	34,8	11
4:58:30	68	34,8	11
4:58:40	68	34,8	11
4:58:50	68	34,8	11
4:59:00	68	34,8	11
4:59:10	68	34,8	11
4:59:20	68	34,8	11
4:59:30	68	34,8	11
4:59:40	68	34,8	11
4:59:50	68	34,8	11
5:00:00	67	34,8	11
5:00:10	67	34,9	11
5:00:20	67	34,9	11
5:00:30	67	34,8	11
5:00:40	67	35,0	11
5:00:50	67	35,0	11
5:01:00	67	34,9	11
5:01:10	67	34,9	11
5:01:20	67	34,8	11
5:01:30	67	34,8	11
5:01:40	67	34,8	11
5:01:50	67	34,8	11
5:02:00	67	34,8	11
5:02:10	67	34,8	11
5:02:20	67	34,8	11
5:02:30	67	34,8	11
5:02:40	67	34,8	11
5:02:50	67	34,8	11
5:03:00	67	34,8	11
5:03:10	67	34,8	11
5:03:20	67	34,8	11
5:03:30	67	34,8	11
5:03:40	67	34,8	11
5:03:50	67	34,9	11
5:04:00	67	34,8	11
5:04:10	66	34,8	11
5:04:20	66	34,9	11
5:04:30	66	34,9	11
5:04:40	66	34,9	11
5:04:50	66	34,9	11
5:05:00	66	34,9	11
5:05:10	66	34,9	11
5:05:20	66	34,9	11
5:05:30	66	35,0	11
5:05:40	66	35,0	11
5:05:50	66	35,0	11
5:06:00	66	35,1	11
5:06:10	66	35,1	11
5:06:20	66	35,2	11
5:06:30	66	35,2	11
5:06:40	66	35,3	11
5:06:50	66	35,3	11
5:07:00	66	35,4	11
5:07:10	66	35,5	11
5:07:20	66	35,5	11
5:07:30	66	35,6	11
5:07:40	66	35,7	11
5:07:50	65	35,8	11
5:08:00	65	35,0	11
5:08:10	65	35,1	11
5:08:20	65	35,2	11
5:08:30	65	35,3	11
5:08:40	65	35,4	11
5:08:50	65	35,6	11
5:09:00	65	35,6	11
5:09:10	65	35,7	11
5:09:20	65	35,8	11
5:09:30	65	35,1	11
5:09:40	65	35,2	11
5:09:50	65	35,3	11
5:10:00	65	35,5	11
5:10:10	65	35,6	11
5:10:20	65	35,7	11
5:10:30	65	35,8	11
5:10:40	65	34,9	11
5:10:50	65	35,0	11
5:11:00	65	35,2	11
5:11:10	65	35,3	11
5:11:20	65	35,4	11
5:11:30	65	35,5	11
5:11:40	65	35,6	11
5:11:50	65	35,7	11
5:12:00	65	35,8	11
5:12:10	65	35,1	11
5:12:20	65	35,3	11
5:12:30	65	35,4	11
5:12:40	65	35,5	11
5:12:50	65	35,6	11
5:13:00	65	35,6	11
5:13:10	65	35,7	11
5:13:20	65	35,8	11
5:13:30	65	35,8	11
5:13:40	65	35,1	11
5:13:50	65	35,2	11
5:14:00	65	35,2	11
5:14:10	65	35,3	11
5:14:20	65	35,4	11
5:14:30	65	35,4	11
5:14:40	65	35,5	11
5:14:50	65	35,5	11
5:15:00	65	35,5	11
5:15:10	65	35,5	11
5:15:20	65	35,5	11
5:15:30	66	35,5	11
5:15:40	66	35,5	11
5:15:50	66	35,5	11
5:16:00	66	35,5	11
5:16:10	66	35,5	11
5:16:20	66	35,5	11
5:16:30	66	35,4	11
5:16:40	66	35,4	11
5:16:50	66	35,3	11
5:17:00	66	35,2	11
5:17:10	66	35,2	11
5:17:20	66	35,1	11
5:17:30	66	35,0	11
5:17:40	66	34,9	11
5:17:50	66	34,9	11
5:18:00	66	34,8	11
5:18:10	66	34,8	12
5:18:20	66	34,8	12
5:18:30	66	34,8	12
5:18:40	67	34,9	12
5:18:50	67	34,8	12
5:19:00	67	34,9	12
5:19:10	67	34,8	12
5:19:20	67	34,8	12
5:19:30	67	34,8	12
5:19:40	67	34,8	12
5:19:50	67	34,8	12
5:20:00	67	34,8	12
5:20:10	67	34,8	12
5:20:20	67	34,8	12
5:20:30	67	34,8	12
5:20:40	67	34,8	12
5:20:50	67	34,8	12
5:21:00	67	34,8	12
5:21:10	67	35,0	12
5:21:20	67	34,9	13
5:21:30	67	34,9	13
5:21:40	67	34,8	13
5:21:50	67	34,8	13
5:22:00	67	34,7	13
5:22:10	67	34,7	13
5:22:20	67	34,9	13
5:22:30	67	34,8	13
5:22:40	67	34,8	13
5:22:50	67	34,8	13
5:23:00	67	34,8	13
5:23:10	67	34,8	13
5:23:20	67	34,8	13
5:23:30	67	34,8	13
5:23:40	67	34,8	13
5:23:50	67	34,8	13
5:24:00	67	34,8	13
5:24:10	67	34,8	13
5:24:20	67	35,0	13
5:24:30	67	35,0	13
5:24:40	67	34,9	13
5:24:50	67	34,9	13
5:25:00	67	34,8	13
5:25:10	67	34,8	13
5:25:20	67	34,8	13
5:25:30	67	34,8	13
5:25:40	67	34,8	13
5:25:50	67	34,8	13
5:26:00	67	34,8	13
5:26:10	67	34,8	13
5:26:20	67	34,8	13
5:26:30	67	34,8	13
5:26:40	67	34,8	13
5:26:50	67	34,8	13
5:27:00	67	34,8	13
5:27:10	67	34,8	13
5:27:20	67	34,8	13
5:27:30	67	34,8	13
5:27:40	67	34,8	13
5:27:50	67	34,8	13
5:28:00	67	34,8	13
5:28:10	66	34,8	14
5:28:20	66	34,8	14
5:28:30	66	34,7	14
5:28:40	66	34,7	14
5:28:50	66	34,8	13
5:29:00	66	34,8	14
5:29:10	66	34,8	14
5:29:20	66	34,8	14
5:29:30	66	34,8	14
5:29:40	66	34,8	14
5:29:50	66	34,8	14
5:30:00	66	35,0	14
5:30:10	66	35,0	14
5:30:20	66	35,0	14
5:30:30	66	35,0	14
5:30:40	66	35,0	14
5:30:50	66	35,0	14
5:31:00	66	35,0	14
5:31:10	66	35,0	14
5:31:20	66	35,0	14
5:31:30	66	35,0	14
5:31:40	66	35,1	14
5:31:50	66	35,1	14
5:32:00	66	35,2	14
5:32:10	65	35,2	14
5:32:20	65	35,3	14
5:32:30	65	35,3	14
5:32:40	65	35,4	14
5:32:50	65	35,5	14
5:33:00	65	35,5	14
5:33:10	65	35,6	14
5:33:20	65	35,7	14
5:33:30	65	35,8	14
5:33:40	65	35,0	14
5:33:50	65	35,1	14
5:34:00	65	35,3	14
5:34:10	65	35,4	14
5:34:20	65	35,5	14
5:34:30	65	35,6	14
5:34:40	65	35,8	14
5:34:50	65	34,9	14
5:35:00	65	35,0	14
5:35:10	65	35,1	14
5:35:20	65	35,3	14
5:35:30	65	35,4	14
5:35:40	65	35,5	14
5:35:50	65	35,7	15
5:36:00	65	35,8	14
5:36:10	65	34,9	15
5:36:20	65	35,0	14
5:36:30	65	35,2	15
5:36:40	65	35,3	15
5:36:50	65	35,5	14
5:37:00	65	35,6	15
5:37:10	65	35,8	14
5:37:20	65	35,2	15
5:37:30	65	35,3	15
5:37:40	65	35,5	14
5:37:50	65	35,6	15
5:38:00	65	35,8	15
5:38:10	65	35,0	15
5:38:20	65	35,1	15
5:38:30	65	35,2	15
5:38:40	65	35,4	15
5:38:50	65	35,4	15
5:39:00	65	35,6	15
5:39:10	65	35,7	15
5:39:20	65	35,8	15
5:39:30	65	35,8	15
5:39:40	65	35,2	15
5:39:50	65	35,3	15
5:40:00	65	35,4	15
5:40:10	65	35,4	14
5:40:20	65	35,5	15
5:40:30	65	35,5	15
5:40:40	65	35,6	15
5:40:50	65	35,6	15
5:41:00	65	35,6	14
5:41:10	65	35,6	15
5:41:20	65	35,6	15
5:41:30	66	35,6	15
5:41:40	66	35,6	15
5:41:50	66	35,6	14
5:42:00	66	35,6	15
5:42:10	66	35,5	15
5:42:20	66	35,5	15
5:42:30	66	35,4	15
5:42:40	66	35,4	15
5:42:50	66	35,3	15
5:43:00	66	35,2	15
5:43:10	66	35,1	15
5:43:20	66	35,0	15
5:43:30	66	35,0	15
5:43:40	66	34,9	15
5:43:50	66	34,9	15
5:44:00	66	34,8	15
5:44:10	67	34,9	15
5:44:20	67	34,8	15
5:44:30	67	34,8	15
5:44:40	67	34,8	15
5:44:50	67	34,8	15
5:45:00	67	34,7	15
5:45:10	67	34,7	15
5:45:20	67	34,7	15
5:45:30	67	34,9	15
5:45:40	67	34,8	15
5:45:50	67	34,7	15
5:46:00	67	34,8	15
5:46:10	67	34,8	15
5:46:20	67	34,7	15
5:46:30	67	34,8	15
5:46:40	67	34,8	15
5:46:50	67	34,8	15
5:47:00	67	34,8	15
5:47:10	67	34,8	15
5:47:20	67	34,8	15
5:47:30	67	34,8	16
5:47:40	67	34,8	16
5:47:50	67	34,8	16
5:48:00	67	34,8	16
5:48:10	68	34,8	16
5:48:20	68	35,0	16
5:48:30	68	34,9	16
5:48:40	68	34,8	16
5:48:50	68	34,9	16
5:49:00	68	34,8	16
5:49:10	68	34,9	16
5:49:20	68	34,9	16
5:49:30	68	34,8	16
5:49:40	68	35,0	16
5:49:50	68	34,9	16
5:50:00	67	34,9	16
5:50:10	67	34,8	16
5:50:20	67	34,8	16
5:50:30	67	34,8	16
5:50:40	67	34,8	16
5:50:50	67	34,8	16
5:51:00	67	34,8	16
5:51:10	67	34,8	16
5:51:20	67	34,8	16
5:51:30	67	34,8	16
5:51:40	67	34,8	16
5:51:50	67	34,8	16
5:52:00	67	34,8	16
5:52:10	67	34,8	16
5:52:20	67	34,8	16
5:52:30	67	34,8	16
5:52:40	67	34,8	16
5:52:50	67	34,8	16
5:53:00	67	34,8	16
5:53:10	67	34,8	16
5:53:20	67	34,8	16
5:53:30	67	34,8	16
5:53:40	67	34,7	16
5:53:50	67	34,7	16
5:54:00	67	34,8	16
5:54:10	67	34,8	16
5:54:20	67	34,8	16
5:54:30	67	34,8	16
5:54:40	67	34,8	16
5:54:50	67	34,8	16
5:55:00	67	34,8	16
5:55:10	66	34,8	16
5:55:20	66	34,8	16
5:55:30	66	34,8	16
5:55:40	66	34,8	16
5:55:50	66	34,8	16
5:56:00	66	34,8	16
5:56:10	66	34,8	16
5:56:20	66	34,8	16
5:56:30	66	34,8	16
5:56:40	66	34,8	16
5:56:50	66	34,8	16
5:57:00	66	34,8	16
5:57:10	66	34,8	16
5:57:20	66	34,8	16
5:57:30	66	34,9	16
5:57:40	66	34,9	16
5:57:50	66	34,9	16
5:58:00	66	34,9	16
5:58:10	66	34,9	16
5:58:20	66	35,0	16
5:58:30	66	35,0	16
5:58:40	66	35,0	16
5:58:50	66	35,1	16
5:59:00	66	35,2	16
5:59:10	65	35,2	16
5:59:20	65	35,3	16
5:59:30	65	35,4	17
5:59:40	65	35,4	17
5:59:50	65	35,5	16
6:00:00	65	35,6	17
6:00:10	65	35,7	17
6:00:20	65	35,8	17
6:00:30	65	35,8	17
6:00:40	65	35,3	16
6:00:50	65	35,4	17
6:01:00	65	35,5	17
6:01:10	65	35,6	17
6:01:20	65	35,7	17
6:01:30	65	35,9	16
6:01:40	65	35,1	17
6:01:50	65	35,3	17
6:02:00	65	35,4	17
6:02:10	65	35,6	17
6:02:20	65	35,7	16
6:02:30	65	35,8	17
6:02:40	65	35,3	17
6:02:50	65	35,4	17
6:03:00	65	35,6	17
6:03:10	65	35,7	17
6:03:20	65	35,9	17
6:03:30	65	34,9	17
6:03:40	65	35,0	17
6:03:50	65	35,2	17
6:04:00	65	35,4	17
6:04:10	65	35,5	17
6:04:20	65	35,6	17
6:04:30	65	35,8	17
6:04:40	65	35,2	17
6:04:50	65	35,3	17
6:05:00	65	35,5	17
6:05:10	65	35,6	17
6:05:20	65	35,7	17
6:05:30	65	35,8	17
6:05:40	65	35,0	17
6:05:50	65	35,1	17
6:06:00	65	35,2	17
6:06:10	65	35,3	17
6:06:20	65	35,4	17
6:06:30	65	35,5	17
6:06:40	65	35,6	17
6:06:50	65	35,7	17
6:07:00	65	35,7	17
6:07:10	65	35,8	17
6:07:20	65	35,8	17
6:07:30	65	35,0	18
6:07:40	65	35,0	17
6:07:50	65	35,1	18
6:08:00	65	35,1	18
6:08:10	65	35,1	17
6:08:20	65	35,1	18
6:08:30	66	35,1	18
6:08:40	66	35,1	18
6:08:50	66	35,1	18
6:09:00	66	35,1	18
6:09:10	66	35,1	18
6:09:20	66	35,0	18
6:09:30	66	35,0	18
6:09:40	66	34,9	18
6:09:50	66	34,8	18
6:10:00	66	34,8	18
6:10:10	66	34,8	18
6:10:20	66	34,8	18
6:10:30	66	34,7	18
6:10:40	66	34,8	18
6:10:50	66	34,7	18
6:11:00	66	34,8	18
6:11:10	67	34,6	18
6:11:20	67	34,8	18
6:11:30	67	34,8	18
6:11:40	67	34,7	18
6:11:50	67	34,7	18
6:12:00	67	34,8	18
6:12:10	67	34,8	18
6:12:20	67	34,8	18
6:12:30	67	34,8	18
6:12:40	67	34,8	18
6:12:50	67	34,7	18
6:13:00	67	34,8	18
6:13:10	67	34,8	18
6:13:20	67	34,8	18
6:13:30	67	34,8	18
6:13:40	67	34,8	18
6:13:50	67	34,8	18
6:14:00	68	34,8	18
6:14:10	68	34,8	19
6:14:20	68	34,8	19
6:14:30	68	34,8	18
6:14:40	68	34,8	19
6:14:50	68	34,8	19
6:15:00	68	34,8	19
6:15:10	68	34,7	19
6:15:20	68	34,6	19
6:15:30	68	34,7	19
6:15:40	68	34,7	19
6:15:50	68	34,9	19
6:16:00	68	34,8	19
6:16:10	68	34,8	19
6:16:20	68	34,8	19
6:16:30	68	34,8	19
6:16:40	68	34,8	19
6:16:50	68	34,8	19
6:17:00	68	34,7	19
6:17:10	68	34,8	19
6:17:20	68	34,8	19
6:17:30	68	34,8	19
6:17:40	68	34,7	19
6:17:50	68	34,7	19
6:18:00	68	34,6	19
6:18:10	68	34,8	19
6:18:20	68	34,8	19
6:18:30	68	34,8	19
6:18:40	67	34,8	19
6:18:50	67	34,8	19
6:19:00	67	34,8	19
6:19:10	67	34,8	19
6:19:20	67	34,7	19
6:19:30	67	34,7	19
6:19:40	67	34,8	19
6:19:50	67	34,8	19
6:20:00	67	34,8	19
6:20:10	67	34,8	19
6:20:20	67	34,8	19
6:20:30	67	34,8	19
6:20:40	67	34,8	19
6:20:50	67	34,8	19
6:21:00	67	34,8	19
6:21:10	67	34,8	19
6:21:20	67	34,8	19
6:21:30	67	34,8	19
6:21:40	67	34,8	19
6:21:50	67	34,8	19
6:22:00	67	34,8	19
6:22:10	67	34,8	19
6:22:20	67	34,8	19
6:22:30	67	34,8	19
6:22:40	67	34,8	19
6:22:50	67	34,8	19
6:23:00	66	34,8	19
6:23:10	66	34,8	19
6:23:20	66	34,8	19
6:23:30	66	34,8	19
6:23:40	66	34,8	19
6:23:50	66	34,8	20
6:24:00	66	34,8	19
6:24:10	66	34,8	20
6:24:20	66	34,8	20
6:24:30	66	34,8	20
6:24:40	66	34,8	20
6:24:50	66	34,8	20
6:25:00	66	34,8	20
6:25:10	66	35,0	20
6:25:20	66	35,0	20
6:25:30	66	35,0	20
6:25:40	66	35,0	20
6:25:50	66	35,0	20
6:26:00	66	35,1	20
6:26:10	66	35,1	20
6:26:20	66	35,1	20
6:26:30	66	35,2	20
6:26:40	66	35,2	20
6:26:50	65	35,3	20
6:27:00	65	35,3	20
6:27:10	65	35,4	20
6:27:20	65	35,5	20
6:27:30	65	35,5	20
6:27:40	65	35,6	20
6:27:50	65	35,7	20
6:28:00	65	35,8	20
6:28:10	65	35,9	20
6:28:20	65	35,3	20
6:28:30	65	35,4	20
6:28:40	65	35,5	20
6:28:50	65	35,6	20
6:29:00	65	35,7	20
6:29:10	65	35,8	20
6:29:20	65	35,1	20
6:29:30	65	35,2	20
6:29:40	65	35,4	21
6:29:50	65	35,5	21
6:30:00	65	35,6	21
6:30:10	65	35,8	21
6:30:20	65	34,7	21
6:30:30	65	35,1	21
6:30:40	65	35,3	21
6:30:50	65	35,4	21
6:31:00	65	35,6	21
6:31:10	65	35,7	21
6:31:20	65	35,9	21
6:31:30	65	35,3	21
6:31:40	65	35,4	21
6:31:50	65	35,6	21
6:32:00	65	35,8	21
6:32:10	65	34,7	21
6:32:20	65	34,8	21
6:32:30	65	35,0	21
6:32:40	65	35,1	21
6:32:50	65	35,3	21
6:33:00	65	35,5	21
6:33:10	65	35,6	21
6:33:20	65	35,7	21
6:33:30	65	34,9	22
6:33:40	65	35,1	21
6:33:50	65	35,3	22
6:34:00	65	35,5	21
6:34:10	65	35,6	21
6:34:20	65	35,7	22
6:34:30	65	35,8	22
6:34:40	65	35,9	22
6:34:50	65	34,9	22
6:35:00	65	35,0	22
6:35:10	65	35,1	22
6:35:20	65	35,2	22
6:35:30	65	35,2	22
6:35:40	65	35,3	22
6:35:50	65	35,3	22
6:36:00	65	35,3	22
6:36:10	65	35,3	22
6:36:20	65	35,3	22
6:36:30	65	35,3	22
6:36:40	66	35,3	22
6:36:50	66	35,3	22
6:37:00	66	35,2	22
6:37:10	66	35,2	23
6:37:20	66	35,2	23
6:37:30	66	35,1	23
6:37:40	66	35,0	23
6:37:50	66	35,0	23
6:38:00	66	34,9	23
6:38:10	66	34,8	23
6:38:20	66	34,8	23
6:38:30	66	34,8	23
6:38:40	66	34,9	23
6:38:50	67	35,0	23
6:39:00	67	34,9	23
6:39:10	67	34,9	23
6:39:20	67	34,9	23
6:39:30	67	34,8	23
6:39:40	67	34,8	23
6:39:50	67	34,8	23
6:40:00	67	34,6	23
6:40:10	67	34,7	23
6:40:20	67	34,8	23
6:40:30	67	34,8	23
6:40:40	67	34,8	24
6:40:50	67	34,8	24
6:41:00	67	34,8	24
6:41:10	67	34,8	24
6:41:20	68	34,7	24
6:41:30	68	34,9	24
6:41:40	68	34,8	24
6:41:50	68	34,8	24
6:42:00	68	34,8	24
6:42:10	68	34,8	24
6:42:20	68	34,8	24
6:42:30	68	34,8	24
6:42:40	68	34,8	25
6:42:50	68	34,8	25
6:43:00	68	34,8	25
6:43:10	68	34,8	25
6:43:20	68	34,8	25
6:43:30	68	34,8	25
6:43:40	68	34,8	25
6:43:50	68	34,8	25
6:44:00	68	34,8	25
6:44:10	68	34,8	25
6:44:20	68	34,8	25
6:44:30	68	34,8	25
6:44:40	68	34,8	25
6:44:50	68	34,8	25
6:45:00	68	34,8	25
6:45:10	68	34,8	25
6:45:20	68	34,8	25
6:45:30	68	34,8	25
6:45:40	68	34,8	25
6:45:50	68	35,0	25
6:46:00	68	35,0	25
6:46:10	68	34,9	26
6:46:20	68	34,9	26
6:46:30	68	34,8	26
6:46:40	68	35,0	26
6:46:50	68	35,0	26
6:47:00	68	34,9	26
6:47:10	68	34,9	26
6:47:20	68	34,8	26
6:47:30	68	35,0	26
6:47:40	68	35,0	26
6:47:50	68	34,9	26
6:48:00	68	34,9	26
6:48:10	68	34,8	26
6:48:20	68	34,8	26
6:48:30	67	34,9	26
6:48:40	67	34,9	26
6:48:50	67	34,8	26
6:49:00	67	34,9	26
6:49:10	67	34,9	26
6:49:20	67	34,8	26
6:49:30	67	34,8	26
6:49:40	67	34,9	26
6:49:50	67	34,8	27
6:50:00	67	34,8	27
6:50:10	67	34,8	27
6:50:20	67	34,8	26
6:50:30	67	34,8	27
