Repository: ProgWizer/parser

File: project-root/data/Data Acquisition/Data Acquisition/2020 year (143)/20-138.txt (part 1 of 15)
--Test Summary--
Full Path and File Name	
Instrument Name	7322
Instrument Type	Model 7322 Consistometer - Variable Speed
Instrument Serial Number	
Test Start Date	25.09.2020
Test Start Time	9:38:36
Test Stop Date	25.09.2020
Test Stop Time	15:57:02
Test Length	6:18:26
Final Sample Time Offset	6:18:26
Controller Schedule Name	
Sampling Period	1 second
Comments	
Information	WellID	
Information	Customer	
Information	EngName	
Information	CementClass	
Information	CementMfr	
Information	Additives	90G+10MKU+0.8PHV+0.5SMS+0.5CEX-201
Information	Density	1520
Information	BHCT	42
Information	BHST	
Information	FluidLoss	
Information	JobType	
Calculated Value	Time_30Bc	0:02:31
Calculated Value	Time_70Bc	6:18:26
Initial Temperature (°C)	22 °C
Final Temperature (°C)	42 °C
Initial Pressure (MPa)	0,8 MPa
Final Pressure (MPa)	25,3 MPa
Initial Consistency (Bc)	17 Bc
Final Consistency (Bc)	101 Bc
Initial Wall Temperature (°C)	20 °C
Final Wall Temperature (°C)	41 °C
Initial Motor Speed (RPM)	150 RPM
Final Motor Speed (RPM)	56 RPM
--Data--
Time (HH:MM:SS)	Temperature (°C)	Pressure (MPa)	Consistency (Bc)	Wall Temperature (°C)	Motor Speed (RPM)
0:00:00	22	0,8	17	20	150
0:00:01	22	0,8	17	20	150
0:00:02	22	0,8	17	20	150
0:00:03	22	0,8	17	20	150
0:00:04	22	0,8	17	20	150
0:00:05	22	0,8	17	20	150
0:00:06	22	0,8	17	20	150
0:00:07	22	0,8	17	20	150
0:00:08	22	0,8	17	20	150
0:00:09	22	0,8	17	20	150
0:00:10	22	0,8	16	20	150
0:00:11	22	0,8	16	20	150
0:00:12	22	0,8	16	20	150
0:00:13	22	0,8	16	20	150
0:00:14	22	0,8	16	20	150
0:00:15	22	0,8	16	20	150
0:00:16	22	0,8	16	20	150
0:00:17	22	0,8	16	20	150
0:00:18	22	0,8	16	20	150
0:00:19	22	0,8	16	20	150
0:00:20	22	0,9	16	20	150
0:00:21	22	0,9	16	20	150
0:00:22	22	0,9	16	20	150
0:00:23	22	0,9	16	20	150
0:00:24	22	0,9	16	20	150
0:00:25	22	0,9	16	20	150
0:00:26	22	0,9	16	20	150
0:00:27	22	0,9	16	20	150
0:00:28	22	0,9	15	20	150
0:00:29	22	0,9	15	20	150
0:00:30	22	0,9	15	20	150
0:00:31	22	0,9	15	20	150
0:00:32	22	0,9	15	20	150
0:00:33	22	0,9	15	20	150
0:00:34	22	0,9	15	20	150
0:00:35	22	0,9	15	20	150
0:00:36	22	0,9	15	20	150
0:00:37	22	1,0	15	20	150
0:00:38	22	1,0	15	20	150
0:00:39	22	1,0	15	20	150
0:00:40	22	0,9	15	20	150
0:00:41	22	1,0	15	20	150
0:00:42	22	1,0	15	20	150
0:00:43	22	1,0	15	21	150
0:00:44	22	1,0	15	21	150
0:00:45	22	1,0	15	21	150
0:00:46	22	1,0	15	21	150
0:00:47	22	1,0	15	21	150
0:00:48	22	1,0	15	21	150
0:00:49	22	1,0	15	21	150
0:00:50	22	1,0	15	21	150
0:00:51	22	1,1	15	21	150
0:00:52	22	1,1	15	21	150
0:00:53	22	1,1	15	21	150
0:00:54	22	1,1	15	21	150
0:00:55	22	1,1	15	21	150
0:00:56	22	1,1	15	21	150
0:00:57	22	1,1	15	21	150
0:00:58	22	1,1	15	21	150
0:00:59	22	1,2	15	21	150
0:01:00	22	1,2	15	21	150
0:01:01	22	1,2	15	21	150
0:01:02	22	1,2	15	21	150
0:01:03	22	1,2	15	21	150
0:01:04	22	1,2	15	21	150
0:01:05	22	1,2	15	21	150
0:01:06	22	1,3	15	21	150
0:01:07	22	1,3	15	21	150
0:01:08	22	1,3	15	21	150
0:01:09	22	1,3	15	21	150
0:01:10	22	1,3	15	21	150
0:01:11	22	1,3	16	21	150
0:01:12	22	1,3	16	21	150
0:01:13	22	1,3	16	21	150
0:01:14	22	1,4	16	22	150
0:01:15	22	1,4	16	22	150
0:01:16	22	1,4	16	22	150
0:01:17	22	1,4	16	22	150
0:01:18	22	1,4	16	22	150
0:01:19	22	1,4	16	22	150
0:01:20	22	1,5	16	22	150
0:01:21	22	1,5	16	22	150
0:01:22	22	1,5	16	22	150
0:01:23	22	1,5	16	22	150
0:01:24	22	1,5	16	22	150
0:01:25	22	1,5	16	22	150
0:01:26	22	1,5	16	22	150
0:01:27	22	1,6	16	22	150
0:01:28	22	1,6	16	22	150
0:01:29	22	1,6	16	22	150
0:01:30	22	1,6	16	22	150
0:01:31	22	1,6	16	22	150
0:01:32	22	1,7	16	22	150
0:01:33	22	1,7	16	22	150
0:01:34	22	1,7	16	22	150
0:01:35	22	1,7	16	22	150
0:01:36	22	1,7	16	22	150
0:01:37	22	1,7	16	22	150
0:01:38	22	1,7	16	22	150
0:01:39	22	1,7	16	22	150
0:01:40	22	1,7	16	22	150
0:01:41	22	1,8	16	23	150
0:01:42	22	1,8	15	23	150
0:01:43	22	1,8	15	22	150
0:01:44	22	1,8	15	22	150
0:01:45	22	1,8	15	22	150
0:01:46	22	1,8	15	22	150
0:01:47	22	1,8	15	23	150
0:01:48	22	1,9	15	23	150
0:01:49	22	1,9	15	23	150
0:01:50	22	1,9	15	23	150
0:01:51	22	1,9	15	23	150
0:01:52	22	1,9	15	23	150
0:01:53	22	1,9	15	23	150
0:01:54	22	1,9	16	23	150
0:01:55	22	1,9	16	23	150
0:01:56	22	2,0	16	23	150
0:01:57	22	2,0	16	23	150
0:01:58	22	2,0	16	23	150
0:01:59	22	2,0	16	23	150
0:02:00	22	2,0	17	23	150
0:02:01	22	2,0	17	23	150
0:02:02	22	2,0	17	23	150
0:02:03	22	2,0	17	23	150
0:02:04	22	2,0	18	23	150
0:02:05	22	2,0	18	23	150
0:02:06	22	2,1	19	23	150
0:02:07	22	2,1	20	23	150
0:02:08	22	2,1	21	24	150
0:02:09	22	2,1	23	23	150
0:02:10	22	2,1	23	24	150
0:02:11	22	2,1	24	24	150
0:02:12	22	2,1	25	24	150
0:02:13	22	2,1	25	24	150
0:02:14	22	2,1	25	24	150
0:02:15	22	2,1	25	23	150
0:02:16	22	2,2	25	23	150
0:02:17	22	2,2	25	24	150
0:02:18	22	2,2	25	24	150
0:02:19	22	2,2	25	24	150
0:02:20	22	2,2	25	24	150
0:02:21	22	2,2	25	24	150
0:02:22	22	2,2	26	24	150
0:02:23	22	2,2	26	24	150
0:02:24	22	2,3	26	24	150
0:02:25	22	2,3	28	24	150
0:02:26	22	2,3	31	24	150
0:02:27	22	2,3	34	24	150
0:02:28	22	2,3	34	24	150
0:02:29	22	2,3	35	24	150
0:02:30	22	2,3	34	24	150
0:02:31	22	2,3	34	25	150
0:02:32	22	2,3	32	25	150
0:02:33	22	2,3	30	25	150
0:02:34	22	2,3	28	25	150
0:02:35	22	2,4	26	26	150
0:02:36	22	2,4	25	26	150
0:02:37	22	2,4	25	26	150
0:02:38	22	2,4	25	26	150
0:02:39	22	2,4	24	26	150
0:02:40	22	2,4	24	26	150
0:02:41	22	2,4	23	26	150
0:02:42	22	2,4	23	26	150
0:02:43	22	2,4	23	26	150
0:02:44	22	2,5	23	26	150
0:02:45	22	2,5	23	26	150
0:02:46	22	2,5	22	26	150
0:02:47	22	2,5	21	26	150
0:02:48	22	2,5	21	26	150
0:02:49	22	2,5	20	26	150
0:02:50	22	2,6	20	27	150
0:02:51	22	2,6	19	27	150
0:02:52	22	2,6	19	27	150
0:02:53	22	2,6	19	26	150
0:02:54	22	2,6	19	27	150
0:02:55	22	2,6	20	27	150
0:02:56	22	2,6	20	27	150
0:02:57	22	2,6	20	27	150
0:02:58	22	2,7	20	27	150
0:02:59	22	2,7	20	27	150
0:03:00	22	2,7	20	27	150
0:03:01	22	2,7	20	27	150
0:03:02	22	2,7	20	27	150
0:03:03	22	2,7	20	27	150
0:03:04	22	2,7	20	27	150
0:03:05	22	2,7	20	27	150
0:03:06	22	2,7	21	27	150
0:03:07	22	2,7	21	27	150
0:03:08	22	2,7	21	27	150
0:03:09	22	2,7	21	27	150
0:03:10	22	2,7	21	27	150
0:03:11	22	2,7	21	27	150
0:03:12	22	2,7	21	27	150
0:03:13	22	2,7	21	27	150
0:03:14	22	2,7	21	27	150
0:03:15	22	2,8	21	27	150
0:03:16	22	2,8	21	28	150
0:03:17	22	2,8	21	27	150
0:03:18	22	2,8	21	28	150
0:03:19	22	2,8	21	28	150
0:03:20	22	2,8	21	28	150
0:03:21	22	2,8	21	28	150
0:03:22	22	2,8	21	28	150
0:03:23	22	2,9	20	28	150
0:03:24	22	2,9	20	28	150
0:03:25	22	2,9	20	28	150
0:03:26	22	2,9	20	28	150
0:03:27	22	2,9	20	28	150
0:03:28	22	2,9	20	28	150
0:03:29	22	2,9	20	28	150
0:03:30	22	2,9	19	28	150
0:03:31	22	3,0	19	28	150
0:03:32	22	3,0	19	28	150
0:03:33	22	3,0	19	28	150
0:03:34	22	3,0	19	28	150
0:03:35	22	3,1	19	28	150
0:03:36	22	3,1	19	28	150
0:03:37	22	3,1	19	28	150
0:03:38	22	3,1	19	28	150
0:03:39	22	3,1	19	28	150
0:03:40	22	3,1	18	28	150
0:03:41	22	3,1	18	28	150
0:03:42	22	3,1	18	28	150
0:03:43	22	3,1	18	28	150
0:03:44	22	3,1	18	28	150
0:03:45	22	3,1	19	28	150
0:03:46	22	3,1	19	28	150
0:03:47	22	3,1	19	28	150
0:03:48	22	3,1	19	28	150
0:03:49	22	3,1	19	28	150
0:03:50	22	3,1	19	28	150
0:03:51	22	3,1	19	29	150
0:03:52	22	3,2	19	28	150
0:03:53	22	3,2	19	29	150
0:03:54	22	3,2	19	29	150
0:03:55	22	3,2	19	28	150
0:03:56	22	3,2	19	29	150
0:03:57	22	3,2	19	29	150
0:03:58	22	3,2	19	29	150
0:03:59	22	3,2	19	29	150
0:04:00	22	3,2	19	29	150
0:04:01	22	3,2	19	29	150
0:04:02	22	3,3	19	29	150
0:04:03	22	3,3	19	29	150
0:04:04	22	3,3	19	29	150
0:04:05	23	3,3	19	29	150
0:04:06	23	3,3	19	29	150
0:04:07	23	3,3	19	29	150
0:04:08	23	3,3	19	29	150
0:04:09	23	3,3	19	29	150
0:04:10	23	3,3	19	29	150
0:04:11	23	3,3	19	29	150
0:04:12	23	3,3	19	29	150
0:04:13	23	3,4	19	29	150
0:04:14	23	3,4	19	29	150
0:04:15	23	3,4	19	29	150
0:04:16	23	3,4	19	29	150
0:04:17	23	3,4	19	29	150
0:04:18	23	3,4	20	29	150
0:04:19	23	3,4	20	29	150
0:04:20	23	3,4	20	29	150
0:04:21	23	3,5	20	29	150
0:04:22	23	3,5	21	29	150
0:04:23	23	3,6	21	29	150
0:04:24	23	3,6	21	29	150
0:04:25	23	3,6	21	29	150
0:04:26	23	3,6	21	29	150
0:04:27	23	3,6	21	29	150
0:04:28	23	3,6	20	29	150
0:04:29	23	3,6	20	29	150
0:04:30	23	3,6	20	29	150
0:04:31	23	3,6	20	29	150
0:04:32	23	3,6	20	29	150
0:04:33	23	3,6	20	29	150
0:04:34	23	3,6	20	29	150
0:04:35	23	3,6	20	29	150
0:04:36	23	3,6	19	29	150
0:04:37	23	3,6	20	29	150
0:04:38	23	3,6	20	29	150
0:04:39	23	3,6	20	29	150
0:04:40	23	3,6	19	29	150
0:04:41	23	3,6	19	29	150
0:04:42	23	3,6	19	29	150
0:04:43	23	3,6	19	29	150
0:04:44	23	3,7	19	29	150
0:04:45	23	3,7	19	29	150
0:04:46	23	3,7	19	29	150
0:04:47	23	3,7	19	29	150
0:04:48	23	3,7	19	29	150
0:04:49	23	3,7	19	29	150
0:04:50	23	3,8	20	29	150
0:04:51	23	3,8	20	29	150
0:04:52	23	3,8	20	29	150
0:04:53	23	3,8	21	29	150
0:04:54	23	3,8	21	29	150
0:04:55	23	3,8	21	29	150
0:04:56	23	3,8	21	29	150
0:04:57	23	3,8	21	29	150
0:04:58	23	3,8	22	29	150
0:04:59	23	3,8	22	29	150
0:05:00	23	3,8	22	29	150
0:05:01	23	3,8	22	29	150
0:05:02	23	3,8	22	29	150
0:05:03	23	3,8	22	29	150
0:05:04	23	3,8	22	29	150
0:05:05	23	3,8	23	29	150
0:05:06	23	3,9	23	29	150
0:05:07	23	4,0	23	29	150
0:05:08	23	4,0	23	30	150
0:05:09	23	4,0	22	29	150
0:05:10	23	4,0	22	29	150
0:05:11	23	4,0	22	29	150
0:05:12	23	4,0	22	29	150
0:05:13	23	4,0	22	29	150
0:05:14	23	4,0	22	29	150
0:05:15	23	4,0	22	29	150
0:05:16	23	4,0	22	30	150
0:05:17	23	4,0	22	29	150
0:05:18	23	4,0	22	29	150
0:05:19	23	4,0	22	29	150
0:05:20	23	4,0	23	29	150
0:05:21	23	4,0	23	29	150
0:05:22	23	4,0	23	29	150
0:05:23	23	4,1	23	29	150
0:05:24	23	4,1	23	30	150
0:05:25	23	4,1	23	30	150
0:05:26	23	4,1	23	30	150
0:05:27	23	4,1	24	29	150
0:05:28	23	4,1	24	29	150
0:05:29	23	4,1	24	29	150
0:05:30	23	4,2	25	29	150
0:05:31	23	4,2	28	29	150
0:05:32	23	4,2	29	30	150
0:05:33	23	4,2	30	30	150
0:05:34	23	4,2	32	29	150
0:05:35	24	4,2	31	30	150
0:05:36	24	4,2	31	30	150
0:05:37	24	4,2	31	30	150
0:05:38	24	4,2	32	29	150
0:05:39	24	4,2	31	30	150
0:05:40	24	4,2	31	29	150
0:05:41	24	4,2	30	30	150
0:05:42	24	4,2	30	29	150
0:05:43	24	4,2	29	30	150
0:05:44	24	4,2	29	30	150
0:05:45	24	4,3	29	30	150
0:05:46	24	4,3	30	30	150
0:05:47	24	4,3	30	30	150
0:05:48	24	4,3	29	30	150
0:05:49	24	4,3	28	29	150
0:05:50	24	4,3	27	30	150
0:05:51	24	4,3	27	30	150
0:05:52	24	4,3	27	30	150
0:05:53	24	4,3	27	29	150
0:05:54	24	4,3	27	30	150
0:05:55	24	4,5	26	30	150
0:05:56	24	4,5	24	30	150
0:05:57	24	4,6	22	30	150
0:05:58	24	4,6	21	30	150
0:05:59	24	4,6	21	30	150
0:06:00	24	4,6	21	30	150
0:06:01	24	4,6	20	30	150
0:06:02	24	4,6	20	30	150
0:06:03	24	4,6	20	30	150
0:06:04	24	4,6	19	30	150
0:06:05	24	4,6	19	30	150
0:06:06	24	4,6	19	30	150
0:06:07	24	4,6	18	30	150
0:06:08	24	4,6	18	30	150
0:06:09	24	4,6	18	30	150
0:06:10	24	4,6	18	30	150
0:06:11	24	4,6	18	30	150
0:06:12	24	4,6	18	30	150
0:06:13	24	4,6	18	30	150
0:06:14	24	4,6	18	30	150
0:06:15	24	4,6	18	30	150
0:06:16	24	4,6	18	30	150
0:06:17	24	4,6	18	30	150
0:06:18	24	4,6	18	30	150
0:06:19	24	4,6	18	30	150
0:06:20	24	4,6	18	30	150
0:06:21	24	4,6	18	30	150
0:06:22	24	4,6	18	30	150
0:06:23	24	4,6	18	30	150
0:06:24	24	4,6	17	30	150
0:06:25	24	4,6	17	30	150
0:06:26	24	4,7	17	30	150
0:06:27	24	4,7	17	30	150
0:06:28	24	4,7	17	30	150
0:06:29	24	4,7	17	30	150
0:06:30	24	4,8	17	30	150
0:06:31	24	4,9	16	30	150
0:06:32	24	5,0	16	30	150
0:06:33	24	5,0	16	30	150
0:06:34	24	5,0	16	30	150
0:06:35	24	5,0	16	30	150
0:06:36	24	5,0	16	30	150
0:06:37	24	5,0	16	30	150
0:06:38	24	5,0	16	30	150
0:06:39	24	5,0	16	30	150
0:06:40	24	5,0	16	30	150
0:06:41	24	5,0	16	30	150
0:06:42	24	5,0	16	30	150
0:06:43	24	5,0	16	30	150
0:06:44	24	5,0	16	30	150
0:06:45	24	5,0	16	30	150
0:06:46	24	5,0	16	30	150
0:06:47	24	5,0	16	30	150
0:06:48	24	5,0	16	30	150
0:06:49	24	5,0	16	30	150
0:06:50	24	5,0	16	30	150
0:06:51	24	5,0	15	30	150
0:06:52	24	5,0	15	30	150
0:06:53	24	5,0	15	30	150
0:06:54	24	5,0	15	30	150
0:06:55	24	5,0	15	30	150
0:06:56	24	5,0	15	30	150
0:06:57	24	5,0	15	30	150
0:06:58	25	5,0	15	30	150
0:06:59	25	5,0	15	30	150
0:07:00	25	5,0	15	30	150
0:07:01	25	5,0	15	30	150
0:07:02	25	5,0	15	30	150
0:07:03	25	5,0	15	30	150
0:07:04	25	5,0	15	30	150
0:07:05	25	5,0	15	30	150
0:07:06	25	5,0	15	30	150
0:07:07	25	5,0	15	30	150
0:07:08	25	5,0	15	30	150
0:07:09	25	5,1	15	30	150
0:07:10	25	5,2	15	30	150
0:07:11	25	5,3	16	30	150
0:07:12	25	5,3	16	30	150
0:07:13	25	5,3	16	30	150
0:07:14	25	5,3	16	30	150
0:07:15	25	5,3	16	30	150
0:07:16	25	5,3	16	30	150
0:07:17	25	5,3	16	30	150
0:07:18	25	5,3	16	30	150
0:07:19	25	5,3	15	30	150
0:07:20	25	5,3	16	30	150
0:07:21	25	5,4	16	30	150
0:07:22	25	5,4	16	30	150
0:07:23	25	5,4	16	30	150
0:07:24	25	5,4	16	30	150
0:07:25	25	5,4	15	30	150
0:07:26	25	5,4	15	30	150
0:07:27	25	5,4	15	30	150
0:07:28	25	5,4	15	30	150
0:07:29	25	5,4	15	30	150
0:07:30	25	5,4	16	30	150
0:07:31	25	5,4	16	30	150
0:07:32	25	5,4	16	30	150
0:07:33	25	5,4	16	30	150
0:07:34	25	5,4	16	30	150
0:07:35	25	5,4	16	30	150
0:07:36	25	5,4	16	30	150
0:07:37	25	5,4	16	30	150
0:07:38	25	5,4	16	30	150
0:07:39	25	5,4	16	30	150
0:07:40	25	5,4	16	30	150
0:07:41	25	5,4	16	30	150
0:07:42	25	5,4	16	30	150
0:07:43	25	5,4	16	30	150
0:07:44	25	5,5	16	30	150
0:07:45	25	5,5	16	30	150
0:07:46	25	5,5	16	30	150
0:07:47	25	5,5	16	30	150
0:07:48	25	5,5	16	30	150
0:07:49	25	5,6	15	30	150
0:07:50	25	5,6	15	30	150
0:07:51	25	5,6	15	30	150
0:07:52	25	5,6	15	30	150
0:07:53	25	5,6	15	30	150
0:07:54	25	5,6	15	30	150
0:07:55	25	5,6	15	30	150
0:07:56	25	5,6	15	30	150
0:07:57	25	5,6	15	30	150
0:07:58	25	5,6	15	30	150
0:07:59	25	5,6	15	30	150
0:08:00	25	5,6	15	30	150
0:08:01	25	5,6	15	30	150
0:08:02	25	5,6	16	31	150
0:08:03	25	5,6	16	30	150
0:08:04	25	5,6	16	30	150
0:08:05	25	5,7	16	30	150
0:08:06	25	5,9	15	30	150
0:08:07	25	5,9	15	30	150
0:08:08	25	6,0	15	30	150
0:08:09	25	6,0	15	30	150
0:08:10	25	6,0	15	30	150
0:08:11	25	6,0	15	30	150
0:08:12	25	6,0	15	30	150
0:08:13	25	6,0	15	31	150
0:08:14	25	6,0	15	30	150
0:08:15	25	6,0	15	30	150
0:08:16	25	6,0	15	31	150
0:08:17	25	6,0	15	31	150
0:08:18	25	6,0	15	30	150
0:08:19	25	6,0	15	30	150
0:08:20	25	6,0	15	31	150
0:08:21	25	6,0	15	30	150
0:08:22	25	6,0	14	31	150
0:08:23	25	6,0	14	30	150
0:08:24	25	6,0	14	31	150
0:08:25	25	6,0	14	30	150
0:08:26	25	6,1	14	31	150
0:08:27	25	6,1	14	31	150
0:08:28	25	6,1	14	31	150
0:08:29	25	6,1	14	30	150
0:08:30	25	6,1	14	31	150
0:08:31	25	6,1	14	31	150
0:08:32	25	6,1	14	31	150
0:08:33	25	6,1	14	30	150
0:08:34	25	6,1	14	31	150
0:08:35	25	6,1	14	31	150
0:08:36	25	6,1	14	30	150
0:08:37	25	6,1	14	30	150
0:08:38	25	6,1	14	31	150
0:08:39	25	6,1	14	31	150
0:08:40	25	6,1	14	31	150
0:08:41	26	6,1	14	31	150
0:08:42	26	6,1	14	31	150
0:08:43	26	6,1	14	31	150
0:08:44	26	6,1	14	31	150
0:08:45	26	6,1	14	30	150
0:08:46	26	6,1	14	31	150
0:08:47	26	6,1	14	31	150
0:08:48	26	6,1	14	31	150
0:08:49	26	6,1	14	31	150
0:08:50	26	6,1	14	31	150
0:08:51	26	6,1	14	31	150
0:08:52	26	6,1	14	31	150
0:08:53	26	6,1	14	31	150
0:08:54	26	6,1	14	31	150
0:08:55	26	6,2	14	31	150
0:08:56	26	6,2	14	31	150
0:08:57	26	6,2	14	31	150
0:08:58	26	6,2	14	31	150
0:08:59	26	6,2	14	31	150
0:09:00	26	6,2	14	31	150
0:09:01	26	6,3	14	31	150
0:09:02	26	6,3	14	31	150
0:09:03	26	6,3	14	31	150
0:09:04	26	6,3	14	31	150
0:09:05	26	6,3	14	31	150
0:09:06	26	6,3	14	31	150
0:09:07	26	6,4	14	31	150
0:09:08	26	6,6	14	31	150
0:09:09	26	6,6	14	31	150
0:09:10	26	6,6	14	31	150
0:09:11	26	6,7	14	31	150
0:09:12	26	6,7	14	31	150
0:09:13	26	6,7	14	31	150
0:09:14	26	6,7	14	31	150
0:09:15	26	6,7	14	31	150
0:09:16	26	6,7	14	31	150
0:09:17	26	6,7	14	31	150
0:09:18	26	6,7	14	31	150
0:09:19	26	6,7	14	31	150
0:09:20	26	6,7	14	31	150
0:09:21	26	6,7	14	31	150
0:09:22	26	6,7	14	31	150
0:09:23	26	6,7	14	31	150
0:09:24	26	6,7	14	31	150
0:09:25	26	6,7	14	31	150
0:09:26	26	6,7	14	31	150
0:09:27	26	6,7	14	31	150
0:09:28	26	6,7	14	31	150
0:09:29	26	6,7	14	31	150
0:09:30	26	6,7	14	31	150
0:09:31	26	6,7	14	31	150
0:09:32	26	6,7	14	31	150
0:09:33	26	6,7	14	31	150
0:09:34	26	6,7	14	31	150
0:09:35	26	6,7	14	31	150
0:09:36	26	6,7	14	31	150
0:09:37	26	6,7	14	31	150
0:09:38	26	6,7	14	31	150
0:09:39	26	6,7	14	31	150
0:09:40	26	6,7	14	31	150
0:09:41	26	6,7	14	31	150
0:09:42	26	6,7	14	31	150
0:09:43	26	6,7	14	31	150
0:09:44	26	6,8	14	31	150
0:09:45	26	6,8	14	31	150
0:09:46	26	6,8	14	31	150
0:09:47	26	6,8	14	31	150
0:09:48	26	6,8	14	31	150
0:09:49	26	6,8	14	31	150
0:09:50	26	6,8	14	31	150
0:09:51	26	6,8	14	31	150
0:09:52	26	6,8	14	31	150
0:09:53	26	6,8	14	31	150
0:09:54	26	6,8	14	31	150
0:09:55	26	6,8	14	31	150
0:09:56	26	6,8	14	31	150
0:09:57	26	6,8	14	31	150
0:09:58	26	6,8	14	31	150
0:09:59	26	6,8	14	31	150
0:10:00	26	6,8	14	31	150
0:10:01	26	6,8	14	31	150
0:10:02	26	6,9	14	31	150
0:10:03	26	6,9	14	31	150
0:10:04	26	6,9	14	31	150
0:10:05	26	6,9	14	31	150
0:10:06	26	6,9	14	31	150
0:10:07	26	6,9	14	31	150
0:10:08	26	6,9	14	31	150
0:10:09	26	6,9	14	31	150
0:10:10	26	6,9	14	31	150
0:10:11	26	7,0	14	31	150
0:10:12	26	7,1	14	31	150
0:10:13	26	7,2	14	31	150
0:10:14	26	7,2	14	31	150
0:10:15	26	7,2	14	31	150
0:10:16	26	7,2	14	31	150
0:10:17	26	7,2	14	31	150
0:10:18	26	7,2	14	31	150
0:10:19	26	7,2	14	31	150
0:10:20	26	7,2	14	31	150
0:10:21	26	7,2	14	31	150
0:10:22	26	7,2	14	31	150
0:10:23	26	7,2	14	31	150
0:10:24	26	7,3	14	31	150
0:10:25	27	7,3	14	31	150
0:10:26	27	7,3	14	31	150
0:10:27	27	7,3	14	31	150
0:10:28	27	7,3	14	31	150
0:10:29	27	7,3	14	31	150
0:10:30	27	7,3	14	31	150
0:10:31	27	7,3	14	31	150
0:10:32	27	7,3	14	31	150
0:10:33	27	7,3	14	31	150
0:10:34	27	7,3	14	31	150
0:10:35	27	7,3	14	31	150
0:10:36	27	7,3	14	31	150
0:10:37	27	7,3	14	31	150
0:10:38	27	7,3	14	31	150
0:10:39	27	7,3	14	31	150
0:10:40	27	7,3	14	31	150
0:10:41	27	7,3	14	31	150
0:10:42	27	7,3	14	31	150
0:10:43	27	7,3	14	31	150
0:10:44	27	7,3	14	31	150
0:10:45	27	7,4	14	31	150
0:10:46	27	7,3	14	31	150
0:10:47	27	7,4	14	32	150
0:10:48	27	7,4	14	31	150
0:10:49	27	7,4	14	31	150
0:10:50	27	7,4	14	31	150
0:10:51	27	7,4	14	31	150
0:10:52	27	7,4	14	31	150
0:10:53	27	7,4	14	31	150
0:10:54	27	7,4	14	31	150
0:10:55	27	7,4	14	32	150
0:10:56	27	7,4	14	32	150
0:10:57	27	7,4	14	32	150
0:10:58	27	7,4	14	32	150
0:10:59	27	7,4	14	32	150
0:11:00	27	7,4	14	32	150
0:11:01	27	7,4	14	31	150
0:11:02	27	7,4	14	32	150
0:11:03	27	7,6	15	31	150
0:11:04	27	7,6	15	31	150
0:11:05	27	7,6	15	32	150
0:11:06	27	7,6	14	31	150
0:11:07	27	7,6	14	32	150
0:11:08	27	7,6	14	32	150
0:11:09	27	7,7	14	32	150
0:11:10	27	7,7	14	31	150
0:11:11	27	7,7	14	32	150
0:11:12	27	7,7	15	32	150
0:11:13	27	7,7	15	32	150
0:11:14	27	7,7	15	32	150
0:11:15	27	7,7	15	32	150
0:11:16	27	7,7	15	32	150
0:11:17	27	7,7	15	32	150
0:11:18	27	7,7	15	32	150
0:11:19	27	7,7	15	32	150
0:11:20	27	7,7	15	32	150
0:11:21	27	7,7	14	32	150
0:11:22	27	7,7	15	32	150
0:11:23	27	7,7	14	32	150
0:11:24	27	7,7	14	32	150
0:11:25	27	7,7	14	32	150
0:11:26	27	7,7	14	32	150
0:11:27	27	7,7	14	32	150
0:11:28	27	7,8	14	32	150
0:11:29	27	7,8	14	32	150
0:11:30	27	7,8	14	32	150
0:11:31	27	7,8	14	32	150
0:11:32	27	7,8	14	32	150
0:11:33	27	7,8	14	32	150
0:11:34	27	7,8	14	32	150
0:11:35	27	7,8	14	32	150
0:11:36	27	7,8	14	32	150
0:11:37	27	7,8	14	32	150
0:11:38	27	7,8	14	32	150
0:11:39	27	7,9	14	32	150
0:11:40	27	7,9	14	32	150
0:11:41	27	8,0	14	32	150
0:11:42	27	8,0	14	32	150
0:11:43	27	8,0	14	32	150
0:11:44	27	8,0	14	32	150
0:11:45	27	8,0	14	32	150
0:11:46	27	8,0	14	32	150
0:11:47	27	8,0	14	32	150
0:11:48	27	8,0	14	32	150
0:11:49	27	8,0	14	32	150
0:11:50	27	8,0	14	32	150
0:11:51	27	8,0	14	32	150
0:11:52	27	8,0	14	32	150
0:11:53	27	8,0	14	32	150
0:11:54	27	8,1	14	32	150
0:11:55	27	8,1	14	32	150
0:11:56	27	8,1	14	32	150
0:11:57	27	8,1	14	32	150
0:11:58	27	8,1	15	32	150
0:11:59	27	8,1	15	32	150
0:12:00	27	8,1	15	32	150
0:12:01	27	8,1	15	32	150
0:12:02	27	8,1	15	32	150
0:12:03	27	8,1	15	32	150
0:12:04	27	8,1	15	32	150
0:12:05	27	8,1	15	32	150
0:12:06	27	8,1	15	32	150
0:12:07	27	8,1	15	32	150
0:12:08	27	8,1	15	32	150
0:12:09	27	8,1	15	32	150
0:12:10	27	8,1	15	32	150
0:12:11	27	8,1	15	32	150
0:12:12	27	8,2	15	32	150
0:12:13	27	8,2	15	32	150
0:12:14	27	8,2	15	32	150
0:12:15	27	8,3	15	32	150
0:12:16	27	8,4	14	32	150
0:12:17	27	8,5	14	32	150
0:12:18	27	8,5	14	32	150
0:12:19	27	8,5	14	32	150
0:12:20	27	8,5	14	32	150
0:12:21	27	8,5	14	32	150
0:12:22	27	8,5	14	32	150
0:12:23	28	8,5	14	32	150
0:12:24	28	8,5	14	32	150
0:12:25	28	8,5	14	32	150
0:12:26	28	8,5	14	32	150
0:12:27	28	8,5	14	32	150
0:12:28	28	8,5	15	32	150
0:12:29	28	8,5	15	32	150
0:12:30	28	8,5	15	32	150
0:12:31	28	8,5	15	32	150
0:12:32	28	8,5	15	32	150
0:12:33	28	8,5	15	32	150
0:12:34	28	8,5	15	32	150
0:12:35	28	8,5	15	32	150
0:12:36	28	8,5	14	32	150
0:12:37	28	8,6	14	32	150
0:12:38	28	8,6	14	32	150
0:12:39	28	8,6	15	32	150
0:12:40	28	8,6	15	32	150
0:12:41	28	8,6	15	32	150
0:12:42	28	8,6	15	32	150
0:12:43	28	8,6	15	32	150
0:12:44	28	8,6	15	32	150
0:12:45	28	8,6	15	32	150
0:12:46	28	8,6	15	32	150
0:12:47	28	8,6	15	32	150
0:12:48	28	8,6	15	32	150
0:12:49	28	8,6	15	32	150
0:12:50	28	8,6	15	32	150
0:12:51	28	8,6	15	32	150
0:12:52	28	8,6	15	32	150
0:12:53	28	8,6	15	32	150
0:12:54	28	8,6	15	32	150
0:12:55	28	8,6	15	32	150
0:12:56	28	8,6	15	32	150
0:12:57	28	8,6	15	32	150
0:12:58	28	8,6	15	32	150
0:12:59	28	8,6	15	32	150
0:13:00	28	8,6	15	32	150
0:13:01	28	8,7	15	32	150
0:13:02	28	8,7	15	32	150
0:13:03	28	8,7	15	32	150
0:13:04	28	8,7	15	32	150
0:13:05	28	8,7	15	32	150
0:13:06	28	8,7	15	32	150
0:13:07	28	8,7	15	33	150
0:13:08	28	8,7	15	32	150
0:13:09	28	8,7	15	32	150
0:13:10	28	8,8	15	32	150
0:13:11	28	8,8	15	32	150
0:13:12	28	8,8	15	33	150
0:13:13	28	8,8	15	32	150
0:13:14	28	8,8	16	33	150
0:13:15	28	8,8	16	33	150
0:13:16	28	9,0	16	33	150
0:13:17	28	9,1	17	33	150
0:13:18	28	9,2	17	32	150
0:13:19	28	9,2	17	33	150
0:13:20	28	9,2	17	33	150
0:13:21	28	9,2	17	33	150
0:13:22	28	9,2	18	33	150
0:13:23	28	9,2	18	33	150
0:13:24	28	9,2	18	33	150
0:13:25	28	9,3	18	33	150
0:13:26	28	9,3	18	33	150
0:13:27	28	9,3	18	33	150
0:13:28	28	9,3	18	33	150
0:13:29	28	9,3	18	33	150
0:13:30	28	9,3	18	33	150
0:13:31	28	9,3	18	33	150
0:13:32	28	9,3	18	33	150
0:13:33	28	9,3	18	33	150
0:13:34	28	9,3	18	33	150
0:13:35	28	9,3	18	33	150
0:13:36	28	9,3	18	33	150
0:13:37	28	9,3	18	33	150
0:13:38	28	9,3	18	33	150
0:13:39	28	9,3	18	33	150
0:13:40	28	9,3	18	33	150
0:13:41	28	9,3	18	33	150
0:13:42	28	9,3	18	33	150
0:13:43	28	9,3	18	33	150
0:13:44	28	9,3	18	33	150
0:13:45	28	9,3	18	33	150
0:13:46	28	9,3	18	33	150
0:13:47	28	9,3	19	33	150
0:13:48	28	9,3	19	33	150
0:13:49	28	9,4	19	33	150
0:13:50	28	9,4	19	33	150
0:13:51	28	9,4	19	33	150
0:13:52	28	9,4	19	33	150
0:13:53	28	9,4	19	33	150
0:13:54	28	9,4	19	33	150
0:13:55	28	9,4	20	33	150
0:13:56	28	9,4	20	33	150
0:13:57	28	9,4	20	33	150
0:13:58	28	9,4	20	33	150
0:13:59	28	9,4	20	33	150
0:14:00	28	9,4	20	33	150
0:14:01	28	9,4	20	33	150
0:14:02	28	9,4	20	33	150
0:14:03	28	9,4	21	33	150
0:14:04	28	9,4	21	33	150
0:14:05	28	9,4	21	33	150
0:14:06	28	9,4	22	33	150
0:14:07	28	9,4	22	33	150
0:14:08	28	9,4	22	33	150
0:14:09	28	9,5	23	33	150
0:14:10	28	9,5	23	33	150
0:14:11	28	9,5	25	33	150
0:14:12	28	9,5	27	33	150
0:14:13	28	9,5	29	33	150
0:14:14	28	9,5	31	33	150
0:14:15	28	9,5	31	33	150
0:14:16	28	9,5	32	33	150
0:14:17	28	9,5	32	33	150
0:14:18	28	9,5	32	33	150
0:14:19	28	9,5	32	33	150
0:14:20	28	9,5	32	33	150
0:14:21	28	9,5	33	33	150
0:14:22	29	9,5	32	33	150
0:14:23	29	9,6	32	33	150
0:14:24	29	9,6	32	33	150
0:14:25	29	9,6	31	33	150
0:14:26	29	9,6	31	33	150
0:14:27	29	9,6	32	33	150
0:14:28	29	9,6	32	33	150
0:14:29	29	9,6	32	33	150
0:14:30	29	9,6	32	33	150
0:14:31	29	9,6	31	34	150
0:14:32	29	9,6	31	34	150
0:14:33	29	9,7	31	34	150
0:14:34	29	9,7	30	34	150
0:14:35	29	9,7	30	34	150
0:14:36	29	9,7	29	34	150
0:14:37	29	9,7	28	34	150
0:14:38	29	9,7	28	34	150
0:14:39	29	9,7	28	34	150
0:14:40	29	9,7	28	34	150
0:14:41	29	9,7	28	34	150
0:14:42	29	9,8	28	34	150
0:14:43	29	9,8	27	34	150
0:14:44	29	9,8	27	34	150
0:14:45	29	9,8	26	34	150
0:14:46	29	9,8	25	34	150
0:14:47	29	9,8	25	34	150
0:14:48	29	9,8	25	34	150
0:14:49	29	9,8	25	34	150
0:14:50	29	9,8	24	34	150
0:14:51	29	9,9	24	34	150
0:14:52	29	9,9	24	34	150
0:14:53	29	9,9	24	34	150
0:14:54	29	9,9	24	34	150
0:14:55	29	9,9	24	34	150
0:14:56	29	9,9	24	34	150
0:14:57	29	9,9	24	34	150
0:14:58	29	9,9	24	34	150
0:14:59	29	9,9	24	34	150
0:15:00	29	10,0	24	34	150
0:15:01	29	10,0	24	34	150
0:15:02	29	10,0	24	34	150
0:15:03	29	10,0	24	34	150
0:15:04	29	10,0	23	34	150
0:15:05	29	10,0	23	34	150
0:15:06	29	10,0	23	34	150
0:15:07	29	10,0	23	34	150
0:15:08	29	10,0	22	34	150
0:15:09	29	10,0	22	34	150
0:15:10	29	10,0	22	34	150
0:15:11	29	10,0	22	34	150
0:15:12	29	10,1	22	34	150
0:15:13	29	10,1	22	34	150
0:15:14	29	10,1	21	34	150
0:15:15	29	10,1	21	34	150
0:15:16	29	10,1	21	34	150
0:15:17	29	10,1	21	34	150
0:15:18	29	10,1	21	34	150
0:15:19	29	10,1	21	34	150
0:15:20	29	10,1	20	34	150
0:15:21	29	10,1	20	34	150
0:15:22	29	10,1	20	34	150
0:15:23	29	10,1	20	34	150
0:15:24	29	10,1	20	34	150
0:15:25	29	10,1	20	34	150
0:15:26	29	10,1	20	34	150
0:15:27	29	10,2	20	34	150
0:15:28	29	10,2	21	34	150
0:15:29	29	10,2	21	34	150
0:15:30	29	10,2	21	34	150
0:15:31	29	10,2	21	34	150
0:15:32	29	10,2	21	34	150
0:15:33	29	10,2	20	34	150
0:15:34	29	10,2	20	34	150
0:15:35	29	10,2	20	34	150
0:15:36	29	10,2	20	34	150
0:15:37	29	10,2	20	34	150
0:15:38	29	10,2	20	34	150
0:15:39	29	10,2	20	34	150
0:15:40	29	10,2	20	34	150
0:15:41	29	10,2	20	34	150
0:15:42	29	10,4	20	34	150
0:15:43	29	10,6	22	34	150
0:15:44	29	10,7	23	35	150
0:15:45	29	10,7	25	34	150
0:15:46	29	10,7	25	34	150
0:15:47	29	10,7	24	34	150
0:15:48	29	10,7	24	34	150
0:15:49	29	10,7	24	34	150
0:15:50	29	10,7	24	34	150
0:15:51	29	10,7	24	34	150
0:15:52	29	10,7	24	34	150
0:15:53	29	10,7	24	34	150
0:15:54	29	10,7	24	34	150
0:15:55	29	10,7	24	35	150
0:15:56	29	10,7	24	35	150
0:15:57	29	10,7	25	34	150
0:15:58	29	10,7	25	34	150
0:15:59	29	10,7	25	35	150
0:16:00	29	10,7	25	34	150
0:16:01	29	10,8	24	34	150
0:16:02	29	10,8	24	34	150
0:16:03	29	10,8	24	34	150
0:16:04	29	10,8	24	34	150
0:16:05	29	10,8	24	34	150
0:16:06	29	10,8	24	35	150
0:16:07	29	10,8	24	35	150
0:16:08	29	10,8	21	35	150
0:16:09	29	10,8	21	34	150
0:16:10	29	10,8	19	34	150
0:16:11	29	10,8	19	34	150
0:16:12	29	10,8	19	34	150
0:16:13	29	10,8	19	34	150
0:16:14	29	10,8	19	34	150
0:16:15	30	10,8	19	34	150
0:16:16	30	10,8	19	34	150
0:16:17	30	10,8	19	34	150
0:16:18	30	10,8	19	35	150
0:16:19	30	10,8	19	35	150
0:16:20	30	10,8	19	35	150
0:16:21	30	10,8	19	34	150
0:16:22	30	10,8	19	34	150
0:16:23	30	10,8	19	34	150
0:16:24	30	10,8	19	34	150
0:16:25	30	10,8	19	34	150
0:16:26	30	10,8	19	34	150
0:16:27	30	10,8	19	35	150
0:16:28	30	10,8	19	34	150
0:16:29	30	10,8	19	34	150
0:16:30	30	10,8	19	35	150
0:16:31	30	10,8	19	35	150
0:16:32	30	10,9	19	34	150
0:16:33	30	10,9	19	34	150
0:16:34	30	10,9	19	35	150
0:16:35	30	10,9	19	35	150
0:16:36	30	10,9	19	34	150
0:16:37	30	10,9	19	34	150
0:16:38	30	10,9	19	34	150
0:16:39	30	10,9	19	34	150
0:16:40	30	10,9	18	35	150
0:16:41	30	10,9	18	34	150
0:16:42	30	10,9	18	34	150
0:16:43	30	10,9	18	35	150
0:16:44	30	10,9	18	35	150
0:16:45	30	10,9	18	35	150
0:16:46	30	10,9	18	34	150
0:16:47	30	10,9	18	34	150
0:16:48	30	10,9	18	35	150
0:16:49	30	10,9	18	34	150
0:16:50	30	10,9	18	34	150
0:16:51	30	11,1	18	34	150
0:16:52	30	11,2	18	35	150
0:16:53	30	11,3	18	35	150
0:16:54	30	11,3	18	35	150
0:16:55	30	11,3	17	35	150
0:16:56	30	11,3	17	34	150
0:16:57	30	11,3	17	34	150
0:16:58	30	11,3	17	35	150
0:16:59	30	11,3	17	34	150
0:17:00	30	11,3	17	35	150
0:17:01	30	11,3	17	34	150
0:17:02	30	11,3	17	34	150
0:17:03	30	11,3	17	34	150
0:17:04	30	11,3	17	34	150
0:17:05	30	11,3	17	35	150
0:17:06	30	11,3	17	35	150
0:17:07	30	11,3	17	35	150
0:17:08	30	11,3	17	35	150
0:17:09	30	11,3	17	35	150
0:17:10	30	11,3	17	34	150
0:17:11	30	11,3	17	35	150
0:17:12	30	11,3	17	35	150
0:17:13	30	11,3	18	34	150
0:17:14	30	11,4	18	34	150
0:17:15	30	11,4	18	35	150
0:17:16	30	11,4	18	35	150
0:17:17	30	11,4	18	35	150
0:17:18	30	11,4	18	35	150
0:17:19	30	11,4	18	35	150
0:17:20	30	11,4	18	35	150
0:17:21	30	11,4	18	35	150
0:17:22	30	11,4	18	35	150
0:17:23	30	11,4	18	35	150
0:17:24	30	11,4	18	35	150
0:17:25	30	11,4	18	35	150
0:17:26	30	11,4	18	34	150
0:17:27	30	11,4	18	34	150
0:17:28	30	11,4	19	34	150
0:17:29	30	11,4	19	35	150
0:17:30	30	11,4	19	35	150
0:17:31	30	11,4	19	35	150
0:17:32	30	11,4	19	35	150
0:17:33	30	11,4	19	35	150
0:17:34	30	11,4	19	35	150
0:17:35	30	11,4	19	35	150
0:17:36	30	11,4	19	35	150
0:17:37	30	11,4	19	35	150
0:17:38	30	11,4	19	35	150
0:17:39	30	11,4	19	34	150
0:17:40	30	11,5	19	35	150
0:17:41	30	11,5	19	35	150
0:17:42	30	11,6	19	35	150
0:17:43	30	11,6	19	35	150
0:17:44	30	11,6	19	35	150
0:17:45	30	11,6	19	35	150
0:17:46	30	11,6	19	35	150
0:17:47	30	11,6	19	35	150
0:17:48	30	11,6	19	35	150
0:17:49	30	11,6	19	35	150
0:17:50	30	11,6	19	35	150
0:17:51	30	11,6	19	35	150
0:17:52	30	11,6	19	35	150
0:17:53	30	11,6	19	35	150
0:17:54	30	11,6	19	35	150
0:17:55	30	11,6	19	35	150
0:17:56	30	11,6	19	35	150
0:17:57	30	11,6	19	35	150
0:17:58	30	11,6	19	35	150
0:17:59	30	11,6	19	35	150
0:18:00	30	11,8	19	35	150
0:18:01	31	11,9	19	35	150
0:18:02	31	11,9	19	35	150
0:18:03	31	11,9	19	35	150
0:18:04	31	12,0	20	35	150
0:18:05	31	12,0	20	35	150
0:18:06	31	12,0	20	35	150
0:18:07	31	12,0	20	35	150
0:18:08	31	12,0	20	35	150
0:18:09	31	12,0	19	35	150
0:18:10	31	12,0	19	35	150
0:18:11	31	12,0	19	35	150
0:18:12	31	12,0	19	35	150
0:18:13	31	12,0	19	35	150
0:18:14	31	12,0	20	35	150
0:18:15	31	12,0	20	35	150
0:18:16	31	12,0	20	35	150
0:18:17	31	12,0	20	35	150
0:18:18	31	12,0	20	35	150
0:18:19	31	12,0	20	35	150
0:18:20	31	12,0	20	35	150
0:18:21	31	12,0	20	35	150
0:18:22	31	12,0	20	35	150
0:18:23	31	12,0	20	35	150
0:18:24	31	12,0	20	35	150
0:18:25	31	12,0	20	35	150
0:18:26	31	12,1	20	35	150
0:18:27	31	12,1	20	35	150
0:18:28	31	12,1	20	35	150
0:18:29	31	12,1	20	35	150
0:18:30	31	12,1	20	35	150
0:18:31	31	12,1	20	35	150
0:18:32	31	12,1	20	35	150
0:18:33	31	12,1	20	35	150
0:18:34	31	12,1	20	35	150
0:18:35	31	12,1	20	35	150
0:18:36	31	12,1	20	35	150
0:18:37	31	12,1	20	35	150
0:18:38	31	12,1	20	35	150
0:18:39	31	12,1	20	35	150
0:18:40	31	12,1	20	35	150
0:18:41	31	12,1	20	35	150
0:18:42	31	12,1	21	35	150
0:18:43	31	12,2	21	35	150
0:18:44	31	12,2	21	35	150
0:18:45	31	12,2	21	35	150
0:18:46	31	12,2	21	35	150
0:18:47	31	12,2	21	35	150
0:18:48	31	12,2	21	35	150
0:18:49	31	12,2	21	35	150
0:18:50	31	12,2	21	35	150
0:18:51	31	12,2	21	35	150
0:18:52	31	12,2	21	35	150
0:18:53	31	12,2	21	35	150
0:18:54	31	12,2	21	35	150
0:18:55	31	12,2	21	35	150
0:18:56	31	12,2	21	35	150
0:18:57	31	12,2	21	35	150
0:18:58	31	12,2	21	35	150
0:18:59	31	12,3	21	35	150
0:19:00	31	12,3	21	35	150
0:19:01	31	12,4	20	35	150
0:19:02	31	12,5	20	35	150
0:19:03	31	12,5	20	35	150
0:19:04	31	12,5	19	35	150
0:19:05	31	12,5	19	35	150
0:19:06	31	12,5	19	35	150
0:19:07	31	12,5	19	35	150
0:19:08	31	12,5	19	35	150
0:19:09	31	12,5	19	35	150
0:19:10	31	12,5	19	36	150
0:19:11	31	12,6	19	35	150
0:19:12	31	12,6	19	35	150
0:19:13	31	12,6	19	35	150
0:19:14	31	12,6	19	35	150
0:19:15	31	12,6	19	36	150
0:19:16	31	12,6	19	35	150
0:19:17	31	12,6	19	35	150
0:19:18	31	12,6	19	35	150
0:19:19	31	12,6	19	35	150
0:19:20	31	12,6	19	36	150
0:19:21	31	12,6	19	36	150
0:19:22	31	12,6	19	35	150
0:19:23	31	12,6	19	36	150
0:19:24	31	12,6	19	35	150
0:19:25	31	12,6	19	36	150
0:19:26	31	12,6	19	35	150
0:19:27	31	12,6	19	36	150
0:19:28	31	12,7	19	35	150
0:19:29	31	12,7	19	35	150
0:19:30	31	12,7	19	36	150
0:19:31	31	12,7	19	36	150
0:19:32	31	12,7	19	36	150
0:19:33	31	12,7	19	36	150
0:19:34	31	12,7	19	36	150
0:19:35	31	12,7	19	36	150
0:19:36	31	12,7	19	36	150
0:19:37	31	12,7	19	36	150
0:19:38	31	12,7	19	35	150
0:19:39	31	12,7	19	36	150
0:19:40	31	12,7	19	35	150
0:19:41	31	12,7	19	36	150
0:19:42	31	12,7	19	36	150
0:19:43	31	12,7	19	36	150
0:19:44	31	12,7	19	36	150
0:19:45	31	12,8	19	36	150
0:19:46	31	12,8	19	36	150
0:19:47	31	12,8	19	36	150
0:19:48	31	12,8	19	36	150
0:19:49	31	12,8	19	36	150
0:19:50	31	12,8	19	36	150
0:19:51	31	12,8	19	36	150
0:19:52	31	12,8	19	36	150
0:19:53	31	12,8	19	36	150
0:19:54	31	12,8	19	36	150
0:19:55	31	12,8	19	36	150
0:19:56	31	12,8	19	36	150
0:19:57	31	12,8	19	36	150
0:19:58	31	12,9	19	36	150
0:19:59	31	12,9	19	36	150
0:20:00	31	12,9	19	36	150
0:20:01	31	12,9	19	36	150
0:20:02	31	12,9	19	36	150
0:20:03	31	12,9	19	36	150
0:20:04	31	12,9	19	36	150
0:20:05	31	12,9	19	36	150
0:20:06	31	13,0	19	36	150
0:20:07	31	13,2	20	36	150
0:20:08	32	13,3	20	36	150
0:20:09	32	13,4	20	36	150
0:20:10	32	13,4	20	36	150
0:20:11	32	13,4	20	36	150
0:20:12	32	13,4	20	36	150
0:20:13	32	13,4	20	36	150
0:20:14	32	13,4	20	36	150
0:20:15	32	13,4	20	36	150
0:20:16	32	13,4	20	36	150
0:20:17	32	13,4	20	36	150
0:20:18	32	13,4	20	36	150
0:20:19	32	13,4	20	36	150
0:20:20	32	13,4	20	36	150
0:20:21	32	13,4	20	36	150
0:20:22	32	13,4	20	36	150
0:20:23	32	13,4	20	36	150
0:20:24	32	13,5	20	36	150
0:20:25	32	13,5	20	36	150
0:20:26	32	13,5	20	36	150
0:20:27	32	13,5	20	36	150
0:20:28	32	13,5	20	36	150
0:20:29	32	13,5	20	36	150
0:20:30	32	13,5	20	36	150
0:20:31	32	13,5	20	36	150
0:20:32	32	13,5	20	36	150
0:20:33	32	13,5	20	36	150
0:20:34	32	13,5	20	36	150
0:20:35	32	13,5	20	36	150
0:20:36	32	13,5	20	36	150
0:20:37	32	13,5	20	36	150
0:20:38	32	13,5	20	36	150
0:20:39	32	13,5	20	36	150
0:20:40	32	13,5	20	36	150
0:20:41	32	13,5	20	36	150
0:20:42	32	13,5	20	36	150
0:20:43	32	13,6	20	36	150
0:20:44	32	13,6	20	36	150
0:20:45	32	13,6	20	36	150
0:20:46	32	13,6	20	36	150
0:20:47	32	13,6	20	36	150
0:20:48	32	13,6	20	36	150
0:20:49	32	13,6	20	36	150
0:20:50	32	13,6	20	36	150
0:20:51	32	13,6	20	36	150
0:20:52	32	13,6	20	36	150
0:20:53	32	13,6	20	36	150
0:20:54	32	13,6	20	36	150
0:20:55	32	13,6	20	36	150
0:20:56	32	13,6	20	36	150
0:20:57	32	13,6	20	36	150
0:20:58	32	13,7	20	36	150
0:20:59	32	13,7	20	36	150
0:21:00	32	13,7	20	36	150
0:21:01	32	13,7	20	36	150
0:21:02	32	13,7	20	36	150
0:21:03	32	13,7	20	36	150
0:21:04	32	13,7	20	37	150
0:21:05	32	13,7	20	37	150
0:21:06	32	13,7	20	36	150
0:21:07	32	13,7	20	36	150
0:21:08	32	13,7	20	36	150
0:21:09	32	13,7	20	36	150
0:21:10	32	13,7	20	36	150
0:21:11	32	13,7	20	36	150
0:21:12	32	13,7	20	36	150
0:21:13	32	13,8	20	37	150
0:21:14	32	13,8	20	36	150
0:21:15	32	13,8	20	37	150
0:21:16	32	13,8	20	36	150
0:21:17	32	13,8	20	36	150
0:21:18	32	13,8	20	37	150
0:21:19	32	13,8	20	37	150
0:21:20	32	13,8	20	37	150
0:21:21	32	13,8	20	37	150
0:21:22	32	13,8	20	37	150
0:21:23	32	13,8	20	37	150
0:21:24	32	13,8	20	37	150
0:21:25	32	13,8	20	37	150
0:21:26	32	13,8	20	37	150
0:21:27	32	13,8	20	37	150
0:21:28	32	13,8	20	37	150
0:21:29	32	13,9	20	37	150
0:21:30	32	13,9	20	37	150
0:21:31	32	13,9	20	37	150
0:21:32	32	13,9	20	37	150
0:21:33	32	13,9	20	37	150
0:21:34	32	13,9	20	37	150
0:21:35	32	13,9	20	37	150
0:21:36	32	13,9	20	37	150
0:21:37	32	13,9	20	37	150
0:21:38	32	13,9	20	37	150
0:21:39	32	13,9	20	37	150
0:21:40	32	13,9	20	37	150
0:21:41	32	13,9	20	37	150
0:21:42	32	13,9	20	37	150
0:21:43	32	14,0	20	37	150
0:21:44	32	14,0	20	37	150
0:21:45	32	14,0	20	37	150
0:21:46	32	14,0	20	37	150
0:21:47	32	14,0	20	37	150
0:21:48	32	14,0	20	37	150
0:21:49	32	14,0	20	37	150
0:21:50	32	14,0	20	37	150
0:21:51	32	14,0	20	37	150
0:21:52	32	14,0	20	37	150
0:21:53	32	14,0	20	37	150
0:21:54	32	14,0	19	37	150
0:21:55	32	14,0	19	37	150
0:21:56	32	14,0	19	37	150
0:21:57	32	14,0	19	37	150
0:21:58	32	14,0	19	37	150
0:21:59	32	14,1	19	37	150
0:22:00	32	14,1	19	37	150
0:22:01	32	14,1	19	37	150
0:22:02	32	14,1	19	37	150
0:22:03	32	14,2	19	37	150
0:22:04	32	14,4	19	37	150
0:22:05	32	14,5	19	37	150
0:22:06	32	14,6	19	37	150
0:22:07	32	14,6	20	37	150
0:22:08	32	14,6	20	37	150
0:22:09	32	14,6	20	37	150
0:22:10	32	14,6	20	37	150
0:22:11	32	14,6	19	37	150
0:22:12	32	14,6	19	37	150
0:22:13	33	14,6	20	37	150
0:22:14	32	14,7	20	37	150
0:22:15	33	14,7	20	37	150
0:22:16	33	14,7	20	37	150
0:22:17	33	14,7	20	37	150
0:22:18	33	14,7	20	37	150
0:22:19	33	14,7	20	37	150
0:22:20	33	14,7	20	37	150
0:22:21	33	14,7	20	37	150
0:22:22	33	14,7	20	37	150
0:22:23	33	14,7	20	37	150
0:22:24	33	14,7	20	37	150
0:22:25	33	14,7	20	37	150
0:22:26	33	14,8	20	37	150
0:22:27	33	14,8	20	37	150
0:22:28	33	14,8	20	37	150
0:22:29	33	14,8	19	37	150
0:22:30	33	14,8	19	38	150
0:22:31	33	14,8	19	37	150
0:22:32	33	14,8	19	37	150
0:22:33	33	14,8	19	37	150
0:22:34	33	14,8	19	37	150
0:22:35	33	14,8	19	37	150
0:22:36	33	14,8	19	37	150
0:22:37	33	14,8	19	37	150
0:22:38	33	14,8	19	37	150
0:22:39	33	14,8	19	37	150
0:22:40	33	14,8	19	37	150
0:22:41	33	14,8	19	38	150
0:22:42	33	14,8	18	37	150
0:22:43	33	14,8	18	37	150
0:22:44	33	14,8	18	37	150
0:22:45	33	14,8	18	37	150
0:22:46	33	14,8	18	37	150
0:22:47	33	14,9	18	37	150
0:22:48	33	14,9	18	37	150
0:22:49	33	14,9	18	37	150
0:22:50	33	14,9	18	38	150
0:22:51	33	14,9	18	37	150
0:22:52	33	14,9	18	37	150
0:22:53	33	14,9	18	37	150
0:22:54	33	14,9	18	37	150
0:22:55	33	14,9	18	37	150
0:22:56	33	14,9	18	37	150
0:22:57	33	14,9	18	37	150
0:22:58	33	14,9	18	37	150
0:22:59	33	14,9	18	37	150
0:23:00	33	14,9	18	37	150
0:23:01	33	14,9	18	37	150
0:23:02	33	14,9	18	37	150
0:23:03	33	14,9	18	37	150
0:23:04	33	14,9	18	37	150
0:23:05	33	14,9	18	38	150
0:23:06	33	14,9	18	37	150
0:23:07	33	14,9	18	37	150
0:23:08	33	14,9	18	37	150
0:23:09	33	15,0	18	38	150
0:23:10	33	15,0	18	37	150
0:23:11	33	15,0	18	37	150
0:23:12	33	15,0	18	37	150
0:23:13	33	15,0	19	38	150
0:23:14	33	15,0	19	37	150
0:23:15	33	15,0	19	38	150
0:23:16	33	15,0	19	37	150
0:23:17	33	15,0	19	37	150
0:23:18	33	15,0	19	38	150
0:23:19	33	15,0	19	38	150
0:23:20	33	15,0	19	38	150
0:23:21	33	15,0	19	37	150
0:23:22	33	15,0	19	37	150
0:23:23	33	15,0	19	38	150
0:23:24	33	15,0	19	37	150
0:23:25	33	15,0	19	37	150
0:23:26	33	15,0	19	37	150
0:23:27	33	15,0	19	37	150
0:23:28	33	15,0	19	38	150
0:23:29	33	15,1	19	38	150
0:23:30	33	15,1	19	38	150
0:23:31	33	15,1	19	37	150
0:23:32	33	15,1	19	38	150
0:23:33	33	15,1	19	38	150
0:23:34	33	15,1	19	38	150
0:23:35	33	15,1	19	38	150
0:23:36	33	15,1	19	38	150
0:23:37	33	15,1	19	38	150
0:23:38	33	15,1	19	38	150
0:23:39	33	15,1	19	37	150
0:23:40	33	15,1	19	37	150
0:23:41	33	15,1	19	38	150
0:23:42	33	15,1	19	38	150
0:23:43	33	15,1	19	38	150
0:23:44	33	15,1	19	38	150
0:23:45	33	15,1	19	38	150
0:23:46	33	15,1	18	38	150
0:23:47	33	15,1	18	38	150
0:23:48	33	15,2	18	38	150
0:23:49	33	15,2	18	38	150
0:23:50	33	15,2	18	38	150
0:23:51	33	15,2	18	38	150
0:23:52	33	15,2	18	38	150
0:23:53	33	15,2	18	38	150
0:23:54	33	15,4	18	38	150
0:23:55	33	15,6	18	38	150
0:23:56	33	15,6	18	38	150
0:23:57	33	15,6	18	38	150
0:23:58	33	15,7	18	38	150
0:23:59	33	15,7	18	38	150
0:24:00	33	15,7	18	38	150
0:24:01	33	15,7	18	38	150
0:24:02	33	15,7	18	38	150
0:24:03	33	15,7	18	38	150
0:24:04	33	15,7	17	38	150
0:24:05	33	15,7	17	38	150
0:24:06	33	15,7	17	38	150
0:24:07	33	15,7	17	38	150
0:24:08	33	15,7	17	38	150
0:24:09	33	15,7	17	38	150
0:24:10	34	15,7	17	38	150
0:24:11	33	15,7	17	38	150
0:24:12	34	15,7	17	38	150
0:24:13	34	15,7	17	38	150
0:24:14	34	15,7	17	38	150
0:24:15	34	15,7	17	38	150
0:24:16	34	15,7	17	38	150
0:24:17	34	15,7	17	38	150
0:24:18	34	15,8	17	38	150
0:24:19	34	15,8	17	38	150
0:24:20	34	15,8	17	38	150
0:24:21	34	15,8	17	38	150
0:24:22	34	15,8	17	38	150
0:24:23	34	15,8	17	38	150
0:24:24	34	15,8	17	38	150
0:24:25	34	15,8	17	38	150
0:24:26	34	15,8	17	38	150
0:24:27	34	15,8	17	38	150
0:24:28	34	15,8	17	38	150
0:24:29	34	15,8	17	38	150
0:24:30	34	15,8	17	38	150
0:24:31	34	15,8	17	38	150
0:24:32	34	15,8	17	38	150
0:24:33	34	15,8	17	38	150
0:24:34	34	15,8	17	38	150
0:24:35	34	15,8	17	38	150
0:24:36	34	15,8	17	38	150
0:24:37	34	15,8	17	38	150
0:24:38	34	15,8	17	38	150
0:24:39	34	15,9	17	38	150
0:24:40	34	15,9	17	38	150
0:24:41	34	15,9	17	38	150
0:24:42	34	15,9	17	38	150
0:24:43	34	15,9	17	38	150
0:24:44	34	15,9	17	38	150
0:24:45	34	15,9	17	38	150
0:24:46	34	15,9	17	38	150
0:24:47	34	15,9	17	38	150
0:24:48	34	15,9	17	38	150
0:24:49	34	15,9	17	38	150
0:24:50	34	15,9	17	38	150
0:24:51	34	15,9	17	38	150
0:24:52	34	15,9	17	38	150
0:24:53	34	15,9	17	38	150
0:24:54	34	15,9	17	38	150
0:24:55	34	15,9	17	38	150
0:24:56	34	15,9	17	38	150
0:24:57	34	16,0	17	38	150
0:24:58	34	16,0	17	38	150
0:24:59	34	16,0	17	38	150
0:25:00	34	16,0	17	38	150
0:25:01	34	16,0	17	38	150
0:25:02	34	16,0	17	38	150
0:25:03	34	16,0	17	38	150
0:25:04	34	16,0	17	38	150
0:25:05	34	16,0	17	38	150
0:25:06	34	16,0	17	38	150
0:25:07	34	16,0	17	38	150
0:25:08	34	16,0	17	38	150
0:25:09	34	16,0	17	38	150
0:25:10	34	16,0	17	38	150
0:25:11	34	16,0	18	38	150
0:25:12	34	16,0	18	38	150
0:25:13	34	16,0	18	38	150
0:25:14	34	16,1	18	38	150
0:25:15	34	16,1	18	38	150
0:25:16	34	16,1	18	38	150
0:25:17	34	16,1	18	38	150
0:25:18	34	16,1	18	38	150
0:25:19	34	16,1	18	38	150
0:25:20	34	16,1	18	38	150
0:25:21	34	16,1	18	38	150
0:25:22	34	16,1	18	38	150
0:25:23	34	16,1	18	38	150
0:25:24	34	16,1	18	38	150
0:25:25	34	16,1	18	38	150
0:25:26	34	16,1	18	38	150
0:25:27	34	16,2	18	38	150
0:25:28	34	16,2	18	38	150
