Repository: ProgWizer/parser

File: project-root/data/Data Acquisition/Data Acquisition/2020 year (143)/20-140.txt
--Test Summary--
Full Path and File Name	
Instrument Name	7222
Instrument Type	Model 7222 Consistometer
Instrument Serial Number	
Test Start Date	25.09.2020
Test Start Time	10:21:10
Test Stop Date	25.09.2020
Test Stop Time	16:31:47
Test Length	6:10:37
Final Sample Time Offset	6:10:30
Controller Schedule Name	
Sampling Period	10 seconds
Comments	
Information	WellID	
Information	Customer	
Information	EngName	
Information	CementClass	
Information	CementMfr	
Information	Additives	90G+10MKU+0.8PHV+0.5SMS+0.2CEX-201
Information	Density	1520
Information	BHCT	
Information	BHST	
Information	FluidLoss	
Information	JobType	
Calculated Value	Time_30Bc	N/A
Calculated Value	Time_70Bc	N/A
Initial Temperature (°C)	22 °C
Final Temperature (°C)	43 °C
Initial Pressure (MPa)	0,6 MPa
Final Pressure (MPa)	24,8 MPa
Initial Consistency (Bc)	3 Bc
Final Consistency (Bc)	26 Bc
--Data--
Time (HH:MM:SS)	Temperature (°C)	Pressure (MPa)	Consistency (Bc)
0:00:00	22	0,6	3
0:00:10	23	0,6	3
0:00:20	23	0,7	3
0:00:30	23	0,8	3
0:00:40	23	1,0	3
0:00:50	23	1,1	3
0:01:00	23	1,2	3
0:01:10	23	1,3	3
0:01:20	23	1,3	3
0:01:30	23	1,4	3
0:01:40	23	1,6	4
0:01:50	23	1,7	4
0:02:00	23	1,8	4
0:02:10	23	1,9	4
0:02:20	23	2,0	4
0:02:30	23	2,1	4
0:02:40	23	2,2	4
0:02:50	23	2,3	4
0:03:00	23	2,5	4
0:03:10	23	2,6	4
0:03:20	23	2,7	4
0:03:30	23	2,8	4
0:03:40	23	3,0	4
0:03:50	23	3,1	4
0:04:00	23	3,2	4
0:04:10	24	3,4	4
0:04:20	24	3,5	4
0:04:30	24	3,6	4
0:04:40	24	3,8	4
0:04:50	24	3,9	4
0:05:00	24	4,0	4
0:05:10	24	4,1	4
0:05:20	24	4,2	4
0:05:30	24	4,3	4
0:05:40	24	4,3	4
0:05:50	25	4,4	4
0:06:00	25	4,5	4
0:06:10	25	4,6	4
0:06:20	25	4,7	4
0:06:30	25	4,8	4
0:06:40	25	4,8	4
0:06:50	25	4,9	4
0:07:00	25	5,0	4
0:07:10	25	5,0	4
0:07:20	26	5,1	4
0:07:30	26	5,1	4
0:07:40	26	5,3	4
0:07:50	26	5,3	4
0:08:00	26	5,5	4
0:08:10	26	5,5	4
0:08:20	26	5,7	4
0:08:30	26	5,8	4
0:08:40	26	5,9	4
0:08:50	26	5,9	4
0:09:00	27	6,1	4
0:09:10	27	6,2	4
0:09:20	27	6,3	4
0:09:30	27	6,4	4
0:09:40	27	6,4	4
0:09:50	27	6,5	4
0:10:00	27	6,8	4
0:10:10	27	6,8	4
0:10:20	27	6,9	4
0:10:30	27	7,0	4
0:10:40	27	7,0	4
0:10:50	27	7,2	4
0:11:00	28	7,3	4
0:11:10	28	7,4	4
0:11:20	28	7,6	4
0:11:30	28	7,6	4
0:11:40	28	7,7	4
0:11:50	28	7,8	4
0:12:00	28	7,9	4
0:12:10	28	8,0	4
0:12:20	28	8,0	4
0:12:30	28	8,3	4
0:12:40	29	8,3	4
0:12:50	29	8,4	4
0:13:00	29	8,5	4
0:13:10	29	8,6	4
0:13:20	29	8,7	4
0:13:30	29	8,8	4
0:13:40	29	8,9	4
0:13:50	29	9,1	4
0:14:00	29	9,2	4
0:14:10	29	9,2	4
0:14:20	29	9,3	4
0:14:30	30	9,5	4
0:14:40	30	9,5	4
0:14:50	30	9,6	4
0:15:00	30	9,8	4
0:15:10	30	9,8	4
0:15:20	30	9,9	4
0:15:30	30	10,0	4
0:15:40	30	10,1	4
0:15:50	30	10,2	4
0:16:00	30	10,4	4
0:16:10	30	10,4	4
0:16:20	31	10,5	4
0:16:30	31	10,6	4
0:16:40	31	10,7	4
0:16:50	31	10,9	4
0:17:00	31	11,0	4
0:17:10	31	11,0	4
0:17:20	31	11,1	4
0:17:30	31	11,3	4
0:17:40	31	11,4	4
0:17:50	31	11,5	4
0:18:00	31	11,5	4
0:18:10	31	11,6	4
0:18:20	31	11,8	4
0:18:30	32	11,9	4
0:18:40	32	11,9	4
0:18:50	32	12,1	4
0:19:00	32	12,2	4
0:19:10	32	12,2	4
0:19:20	32	12,4	4
0:19:30	32	12,4	4
0:19:40	32	12,5	4
0:19:50	32	12,7	4
0:20:00	32	12,8	4
0:20:10	32	12,9	4
0:20:20	33	13,0	4
0:20:30	33	13,0	4
0:20:40	33	13,2	4
0:20:50	33	13,3	4
0:21:00	33	13,3	4
0:21:10	33	13,6	4
0:21:20	33	13,6	4
0:21:30	33	13,7	4
0:21:40	33	13,7	4
0:21:50	33	13,9	4
0:22:00	33	14,0	4
0:22:10	34	14,1	4
0:22:20	34	14,2	4
0:22:30	34	14,3	4
0:22:40	34	14,5	4
0:22:50	34	14,5	4
0:23:00	34	14,6	4
0:23:10	34	14,7	4
0:23:20	34	14,8	4
0:23:30	34	14,9	4
0:23:40	34	15,0	4
0:23:50	34	15,1	4
0:24:00	34	15,3	4
0:24:10	34	15,3	4
0:24:20	35	15,4	4
0:24:30	35	15,5	4
0:24:40	35	15,6	4
0:24:50	35	15,8	4
0:25:00	35	15,9	4
0:25:10	35	16,0	4
0:25:20	35	16,0	4
0:25:30	35	16,1	4
0:25:40	35	16,2	4
0:25:50	35	16,3	4
0:26:00	35	16,4	4
0:26:10	35	16,5	4
0:26:20	36	16,6	3
0:26:30	36	16,7	4
0:26:40	36	16,9	4
0:26:50	36	17,0	3
0:27:00	36	17,0	4
0:27:10	36	17,1	4
0:27:20	36	17,3	3
0:27:30	36	17,5	4
0:27:40	36	17,6	4
0:27:50	36	17,6	3
0:28:00	36	17,7	4
0:28:10	36	17,8	4
0:28:20	37	17,8	3
0:28:30	37	17,9	4
0:28:40	37	18,0	4
0:28:50	37	18,1	3
0:29:00	37	18,3	4
0:29:10	37	18,4	4
0:29:20	37	18,5	3
0:29:30	37	18,6	4
0:29:40	37	18,6	3
0:29:50	37	18,8	4
0:30:00	37	18,9	4
0:30:10	37	18,9	3
0:30:20	38	19,1	3
0:30:30	38	19,1	4
0:30:40	38	19,3	3
0:30:50	38	19,4	4
0:31:00	38	19,5	4
0:31:10	38	19,5	3
0:31:20	38	19,7	4
0:31:30	38	19,8	4
0:31:40	38	19,8	4
0:31:50	38	20,0	4
0:32:00	38	20,1	3
0:32:10	39	20,2	4
0:32:20	39	20,2	4
0:32:30	39	20,4	4
0:32:40	39	20,5	4
0:32:50	39	20,5	4
0:33:00	39	20,7	4
0:33:10	39	20,8	4
0:33:20	39	20,9	4
0:33:30	39	21,0	4
0:33:40	39	21,1	4
0:33:50	39	21,1	4
0:34:00	39	21,3	4
0:34:10	39	21,4	4
0:34:20	40	21,5	4
0:34:30	40	21,6	4
0:34:40	40	21,7	4
0:34:50	40	21,8	4
0:35:00	40	21,9	4
0:35:10	40	22,0	4
0:35:20	40	22,1	4
0:35:30	40	22,2	4
0:35:40	40	22,4	4
0:35:50	40	22,4	4
0:36:00	40	22,5	4
0:36:10	40	22,6	4
0:36:20	41	22,8	4
0:36:30	41	22,9	4
0:36:40	41	23,0	4
0:36:50	41	23,1	4
0:37:00	41	23,2	4
0:37:10	41	23,2	4
0:37:20	41	23,3	4
0:37:30	41	23,5	4
0:37:40	41	23,5	4
0:37:50	41	23,6	4
0:38:00	41	23,7	4
0:38:10	42	23,8	4
0:38:20	42	23,9	4
0:38:30	42	24,0	4
0:38:40	42	24,1	4
0:38:50	42	24,2	4
0:39:00	42	24,3	4
0:39:10	42	24,5	4
0:39:20	42	24,5	4
0:39:30	42	24,7	4
0:39:40	42	24,8	4
0:39:50	42	24,8	4
0:40:00	42	24,9	4
0:40:10	42	25,0	4
0:40:20	43	25,0	4
0:40:30	43	25,1	4
0:40:40	43	25,1	4
0:40:50	43	25,1	4
0:41:00	43	25,1	4
0:41:10	43	25,2	4
0:41:20	43	25,2	4
0:41:30	43	25,1	4
0:41:40	43	25,0	4
0:41:50	43	25,0	4
0:42:00	43	24,9	4
0:42:10	43	24,8	4
0:42:20	43	24,8	4
0:42:30	43	24,8	4
0:42:40	44	24,9	4
0:42:50	44	24,8	4
0:43:00	44	24,8	4
0:43:10	44	24,8	4
0:43:20	44	24,8	4
0:43:30	44	24,8	4
0:43:40	44	24,8	4
0:43:50	44	24,8	4
0:44:00	44	24,8	4
0:44:10	44	24,8	4
0:44:20	44	24,9	4
0:44:30	44	24,9	4
0:44:40	44	24,8	4
0:44:50	44	24,8	4
0:45:00	44	25,0	4
0:45:10	43	24,9	4
0:45:20	43	24,9	4
0:45:30	43	24,9	4
0:45:40	43	24,9	4
0:45:50	43	24,9	4
0:46:00	43	24,9	4
0:46:10	43	24,9	4
0:46:20	43	24,9	4
0:46:30	43	24,9	4
0:46:40	43	24,9	4
0:46:50	43	24,9	4
0:47:00	43	24,9	3
0:47:10	43	24,9	3
0:47:20	43	24,9	3
0:47:30	43	24,9	3
0:47:40	43	24,9	3
0:47:50	43	24,9	3
0:48:00	43	25,0	3
0:48:10	43	25,0	3
0:48:20	43	25,0	3
0:48:30	43	25,0	3
0:48:40	43	25,0	3
0:48:50	43	25,0	3
0:49:00	43	25,0	3
0:49:10	43	25,0	3
0:49:20	43	25,0	3
0:49:30	43	25,0	3
0:49:40	43	25,0	3
0:49:50	43	25,0	3
0:50:00	43	24,9	3
0:50:10	43	24,9	3
0:50:20	43	24,9	3
0:50:30	43	24,9	3
0:50:40	43	24,9	3
0:50:50	43	24,9	3
0:51:00	43	25,0	3
0:51:10	43	25,0	3
0:51:20	43	25,0	3
0:51:30	43	25,0	3
0:51:40	43	25,0	3
0:51:50	43	25,0	3
0:52:00	43	25,0	3
0:52:10	43	25,0	3
0:52:20	43	25,0	3
0:52:30	43	25,0	3
0:52:40	43	25,0	3
0:52:50	43	25,0	3
0:53:00	43	25,0	3
0:53:10	43	25,0	3
0:53:20	43	25,0	3
0:53:30	43	25,0	3
0:53:40	43	25,0	3
0:53:50	43	25,0	3
0:54:00	43	25,0	3
0:54:10	43	25,0	3
0:54:20	43	25,0	3
0:54:30	43	25,0	3
0:54:40	43	25,0	3
0:54:50	43	25,0	3
0:55:00	43	25,0	3
0:55:10	43	25,0	3
0:55:20	43	25,0	3
0:55:30	43	25,0	3
0:55:40	43	25,0	3
0:55:50	43	25,0	3
0:56:00	43	25,0	4
0:56:10	43	25,0	3
0:56:20	43	25,0	3
0:56:30	43	25,0	4
0:56:40	43	25,0	4
0:56:50	43	25,0	4
0:57:00	43	25,0	4
0:57:10	43	25,0	4
0:57:20	43	25,0	4
0:57:30	43	25,0	4
0:57:40	43	25,0	4
0:57:50	43	25,0	3
0:58:00	43	25,0	4
0:58:10	43	25,0	4
0:58:20	43	25,0	3
0:58:30	43	25,0	4
0:58:40	43	25,0	4
0:58:50	43	24,9	4
0:59:00	43	25,0	4
0:59:10	43	25,0	4
0:59:20	43	25,0	4
0:59:30	43	25,0	4
0:59:40	43	25,0	3
0:59:50	43	25,0	4
1:00:00	43	25,0	4
1:00:10	43	25,0	3
1:00:20	43	25,0	4
1:00:30	43	25,0	4
1:00:40	43	25,0	4
1:00:50	43	25,0	4
1:01:00	43	25,0	4
1:01:10	43	25,0	4
1:01:20	43	25,0	4
1:01:30	43	25,0	4
1:01:40	43	25,0	4
1:01:50	43	25,0	4
1:02:00	43	25,0	4
1:02:10	43	25,0	4
1:02:20	43	25,0	4
1:02:30	43	25,0	4
1:02:40	43	25,0	4
1:02:50	43	25,0	4
1:03:00	43	25,0	4
1:03:10	43	25,0	4
1:03:20	43	25,0	4
1:03:30	43	25,0	4
1:03:40	43	25,0	4
1:03:50	43	25,0	4
1:04:00	43	25,0	4
1:04:10	43	25,0	4
1:04:20	43	25,0	4
1:04:30	43	25,0	4
1:04:40	43	25,0	4
1:04:50	43	25,0	4
1:05:00	43	25,0	4
1:05:10	43	25,0	4
1:05:20	43	25,0	4
1:05:30	43	25,0	4
1:05:40	43	25,0	4
1:05:50	43	25,0	4
1:06:00	43	25,0	4
1:06:10	43	25,0	4
1:06:20	43	25,0	4
1:06:30	43	25,0	4
1:06:40	43	25,0	4
1:06:50	43	25,0	4
1:07:00	43	25,0	4
1:07:10	43	25,0	4
1:07:20	43	25,0	4
1:07:30	43	25,0	4
1:07:40	43	25,0	4
1:07:50	43	25,0	4
1:08:00	43	25,0	4
1:08:10	43	25,0	4
1:08:20	43	25,0	4
1:08:30	43	25,0	4
1:08:40	43	25,0	4
1:08:50	43	25,0	4
1:09:00	43	25,0	4
1:09:10	43	25,0	4
1:09:20	43	25,0	4
1:09:30	43	25,0	4
1:09:40	43	25,0	4
1:09:50	43	25,0	4
1:10:00	43	25,0	4
1:10:10	43	25,0	4
1:10:20	43	24,9	4
1:10:30	43	24,9	4
1:10:40	43	24,9	4
1:10:50	43	25,0	4
1:11:00	43	25,0	4
1:11:10	43	25,0	4
1:11:20	43	25,0	4
1:11:30	43	25,0	4
1:11:40	43	25,0	4
1:11:50	43	25,0	4
1:12:00	43	25,0	4
1:12:10	43	25,0	4
1:12:20	43	25,0	4
1:12:30	43	24,9	4
1:12:40	43	24,9	4
1:12:50	43	24,9	4
1:13:00	43	24,9	4
1:13:10	43	24,9	4
1:13:20	43	25,0	4
1:13:30	43	25,0	4
1:13:40	43	25,0	4
1:13:50	43	25,0	4
1:14:00	43	25,0	4
1:14:10	43	25,0	4
1:14:20	43	25,0	4
1:14:30	43	25,0	4
1:14:40	42	25,0	4
1:14:50	43	25,0	4
1:15:00	43	25,0	4
1:15:10	42	25,0	4
1:15:20	43	25,0	4
1:15:30	43	24,9	4
1:15:40	43	25,0	4
1:15:50	43	25,0	4
1:16:00	43	24,9	4
1:16:10	43	25,0	4
1:16:20	43	25,0	4
1:16:30	43	25,0	4
1:16:40	43	25,0	4
1:16:50	43	25,0	4
1:17:00	43	24,9	4
1:17:10	43	24,9	4
1:17:20	43	25,0	4
1:17:30	43	24,9	4
1:17:40	43	24,9	4
1:17:50	43	24,9	4
1:18:00	43	24,9	4
1:18:10	43	24,9	4
1:18:20	43	24,9	4
1:18:30	43	24,9	4
1:18:40	43	24,9	4
1:18:50	43	24,9	4
1:19:00	43	24,9	4
1:19:10	43	24,9	4
1:19:20	43	24,9	4
1:19:30	43	24,9	4
1:19:40	43	24,9	4
1:19:50	43	24,9	4
1:20:00	43	24,9	4
1:20:10	43	24,9	4
1:20:20	43	24,9	4
1:20:30	43	24,9	4
1:20:40	43	24,9	4
1:20:50	43	24,9	4
1:21:00	42	24,9	4
1:21:10	43	25,0	4
1:21:20	43	24,9	4
1:21:30	43	24,9	4
1:21:40	43	24,9	4
1:21:50	43	24,9	4
1:22:00	43	24,9	4
1:22:10	43	24,9	4
1:22:20	43	24,9	4
1:22:30	43	24,9	4
1:22:40	43	24,9	4
1:22:50	43	24,9	4
1:23:00	43	24,9	4
1:23:10	43	24,9	4
1:23:20	43	24,9	4
1:23:30	43	24,9	4
1:23:40	43	24,9	4
1:23:50	43	24,9	4
1:24:00	43	24,9	4
1:24:10	43	24,9	4
1:24:20	42	24,9	4
1:24:30	43	24,9	4
1:24:40	42	24,9	4
1:24:50	43	24,9	4
1:25:00	43	24,9	4
1:25:10	42	24,9	4
1:25:20	43	24,9	4
1:25:30	43	24,9	4
1:25:40	43	24,9	4
1:25:50	42	24,9	4
1:26:00	43	24,9	4
1:26:10	43	24,9	4
1:26:20	43	24,9	4
1:26:30	43	24,9	4
1:26:40	42	24,9	4
1:26:50	43	24,9	4
1:27:00	42	24,9	4
1:27:10	43	24,9	4
1:27:20	43	24,9	4
1:27:30	43	24,9	4
1:27:40	43	24,9	4
1:27:50	43	24,9	4
1:28:00	42	24,9	4
1:28:10	43	24,9	4
1:28:20	43	24,9	4
1:28:30	42	24,9	4
1:28:40	43	24,9	4
1:28:50	43	24,9	4
1:29:00	43	24,9	4
1:29:10	42	24,9	4
1:29:20	43	24,9	4
1:29:30	43	24,9	4
1:29:40	42	24,9	4
1:29:50	43	24,9	4
1:30:00	42	24,9	4
1:30:10	42	24,9	4
1:30:20	42	24,9	4
1:30:30	42	24,9	4
1:30:40	42	24,9	4
1:30:50	42	24,9	4
1:31:00	42	24,9	4
1:31:10	43	24,9	4
1:31:20	42	24,9	4
1:31:30	42	24,9	4
1:31:40	42	24,9	4
1:31:50	42	24,9	4
1:32:00	42	24,9	4
1:32:10	42	24,9	4
1:32:20	42	24,9	4
1:32:30	42	24,9	4
1:32:40	42	24,9	4
1:32:50	43	24,9	4
1:33:00	42	24,9	4
1:33:10	42	24,9	4
1:33:20	43	24,9	4
1:33:30	42	24,9	4
1:33:40	42	24,9	4
1:33:50	42	24,9	4
1:34:00	42	24,9	4
1:34:10	42	24,9	4
1:34:20	42	24,9	4
1:34:30	43	24,9	4
1:34:40	42	24,9	4
1:34:50	42	24,9	4
1:35:00	42	24,9	4
1:35:10	42	24,9	4
1:35:20	42	24,9	4
1:35:30	42	24,9	4
1:35:40	43	24,9	4
1:35:50	42	24,8	4
1:36:00	42	24,8	4
1:36:10	42	24,8	4
1:36:20	43	24,8	4
1:36:30	43	24,8	4
1:36:40	42	24,8	4
1:36:50	42	24,8	4
1:37:00	42	24,8	4
1:37:10	42	24,8	4
1:37:20	43	24,8	4
1:37:30	43	24,8	4
1:37:40	42	24,8	4
1:37:50	43	24,8	4
1:38:00	42	24,8	4
1:38:10	43	24,8	4
1:38:20	43	24,8	4
1:38:30	43	24,8	4
1:38:40	42	24,8	4
1:38:50	42	24,8	4
1:39:00	43	24,8	4
1:39:10	43	24,8	4
1:39:20	42	24,8	4
1:39:30	43	24,9	4
1:39:40	42	24,9	4
1:39:50	42	24,9	4
1:40:00	43	24,8	4
1:40:10	42	24,8	4
1:40:20	42	24,8	4
1:40:30	42	24,8	4
1:40:40	42	24,8	4
1:40:50	43	24,8	4
1:41:00	42	24,8	4
1:41:10	43	24,8	4
1:41:20	42	24,8	5
1:41:30	42	24,8	5
1:41:40	42	24,8	4
1:41:50	43	24,8	5
1:42:00	42	24,8	5
1:42:10	42	24,8	5
1:42:20	42	25,1	5
1:42:30	42	25,1	5
1:42:40	42	25,1	4
1:42:50	42	25,1	5
1:43:00	42	25,1	5
1:43:10	42	25,1	4
1:43:20	42	25,1	5
1:43:30	42	25,1	5
1:43:40	42	25,1	4
1:43:50	42	25,1	5
1:44:00	42	25,0	5
1:44:10	42	25,1	5
1:44:20	42	25,1	5
1:44:30	42	25,0	5
1:44:40	42	25,0	5
1:44:50	42	25,0	5
1:45:00	42	25,0	5
1:45:10	42	25,0	5
1:45:20	42	25,0	5
1:45:30	42	25,0	5
1:45:40	42	25,0	5
1:45:50	42	25,1	5
1:46:00	42	25,1	5
1:46:10	42	25,1	5
1:46:20	42	25,1	5
1:46:30	42	25,1	5
1:46:40	42	25,1	5
1:46:50	42	25,1	5
1:47:00	42	25,1	5
1:47:10	42	25,1	5
1:47:20	42	25,1	5
1:47:30	42	25,1	5
1:47:40	42	25,1	5
1:47:50	42	25,1	5
1:48:00	42	25,1	5
1:48:10	42	25,1	5
1:48:20	42	25,1	5
1:48:30	42	25,1	5
1:48:40	42	25,1	5
1:48:50	42	25,1	5
1:49:00	42	25,1	5
1:49:10	42	25,1	5
1:49:20	42	25,1	5
1:49:30	42	25,1	5
1:49:40	42	25,2	5
1:49:50	42	25,2	5
1:50:00	42	25,2	5
1:50:10	42	25,2	5
1:50:20	42	25,2	5
1:50:30	42	25,2	5
1:50:40	42	25,2	5
1:50:50	42	25,2	5
1:51:00	42	25,2	5
1:51:10	42	25,2	5
1:51:20	42	25,2	5
1:51:30	42	25,2	5
1:51:40	42	25,2	5
1:51:50	42	25,2	5
1:52:00	42	25,2	5
1:52:10	42	25,2	5
1:52:20	42	25,2	5
1:52:30	42	25,2	5
1:52:40	42	25,2	5
1:52:50	42	25,2	5
1:53:00	42	25,2	5
1:53:10	42	25,3	5
1:53:20	42	25,3	5
1:53:30	42	25,3	5
1:53:40	42	25,3	5
1:53:50	42	25,2	5
1:54:00	42	25,2	5
1:54:10	42	25,3	5
1:54:20	42	25,3	5
1:54:30	42	25,3	5
1:54:40	42	25,3	5
1:54:50	42	25,3	6
1:55:00	42	25,3	6
1:55:10	42	25,3	5
1:55:20	42	25,3	5
1:55:30	42	25,3	6
1:55:40	42	25,2	5
1:55:50	42	25,2	5
1:56:00	42	25,2	6
1:56:10	42	25,2	5
1:56:20	42	25,2	5
1:56:30	42	25,2	6
1:56:40	42	25,2	5
1:56:50	42	25,2	5
1:57:00	42	25,2	6
1:57:10	42	25,2	5
1:57:20	42	25,2	5
1:57:30	42	25,2	6
1:57:40	42	25,1	5
1:57:50	43	25,1	6
1:58:00	42	25,1	6
1:58:10	42	25,1	6
1:58:20	42	25,1	6
1:58:30	43	25,1	6
1:58:40	43	25,1	6
1:58:50	43	25,1	6
1:59:00	43	25,1	6
1:59:10	43	25,0	6
1:59:20	43	25,0	6
1:59:30	43	25,0	6
1:59:40	43	25,0	6
1:59:50	43	25,0	6
2:00:00	42	24,9	6
2:00:10	43	24,9	6
2:00:20	43	24,9	6
2:00:30	43	24,9	6
2:00:40	43	24,9	6
2:00:50	43	24,9	6
2:01:00	43	24,8	6
2:01:10	43	24,8	6
2:01:20	43	24,8	6
2:01:30	43	24,8	6
2:01:40	43	24,9	6
2:01:50	43	24,8	6
2:02:00	43	24,8	6
2:02:10	43	24,8	6
2:02:20	43	24,8	6
2:02:30	43	24,8	6
2:02:40	43	24,9	6
2:02:50	43	24,9	6
2:03:00	43	24,9	6
2:03:10	42	24,8	6
2:03:20	42	24,8	6
2:03:30	42	24,8	7
2:03:40	42	24,8	6
2:03:50	42	24,8	6
2:04:00	42	24,8	7
2:04:10	42	24,8	7
2:04:20	42	24,9	6
2:04:30	42	24,9	7
2:04:40	42	24,9	7
2:04:50	42	24,9	6
2:05:00	42	24,9	7
2:05:10	42	24,9	7
2:05:20	42	24,9	6
2:05:30	42	24,9	7
2:05:40	42	24,9	7
2:05:50	42	24,9	6
2:06:00	42	24,9	6
2:06:10	42	24,9	7
2:06:20	42	24,9	6
2:06:30	42	24,9	7
2:06:40	42	24,9	7
2:06:50	42	25,0	6
2:07:00	42	25,0	7
2:07:10	42	25,0	7
2:07:20	42	25,0	6
2:07:30	42	25,0	6
2:07:40	42	25,0	7
2:07:50	42	25,0	6
2:08:00	42	25,1	6
2:08:10	42	25,1	7
2:08:20	42	25,1	6
2:08:30	42	25,1	6
2:08:40	42	25,1	7
2:08:50	42	25,2	6
2:09:00	42	25,2	6
2:09:10	42	25,2	7
2:09:20	42	25,2	6
2:09:30	42	25,3	7
2:09:40	42	25,3	7
2:09:50	42	25,3	7
2:10:00	42	25,3	6
2:10:10	42	25,3	7
2:10:20	42	25,3	7
2:10:30	42	25,4	7
2:10:40	42	25,4	7
2:10:50	42	25,4	7
2:11:00	42	25,4	6
2:11:10	42	25,4	7
2:11:20	42	25,4	7
2:11:30	42	25,4	7
2:11:40	42	25,5	7
2:11:50	42	25,4	7
2:12:00	42	25,5	7
2:12:10	42	25,5	7
2:12:20	42	25,5	7
2:12:30	42	25,5	7
2:12:40	42	25,5	7
2:12:50	42	25,5	7
2:13:00	42	25,5	7
2:13:10	42	25,5	7
2:13:20	42	25,5	7
2:13:30	42	25,5	7
2:13:40	42	25,5	7
2:13:50	42	25,5	7
2:14:00	42	25,5	7
2:14:10	42	25,5	7
2:14:20	42	25,5	7
2:14:30	42	25,5	7
2:14:40	42	25,5	7
2:14:50	42	25,5	7
2:15:00	42	25,5	7
2:15:10	42	25,5	7
2:15:20	42	25,5	7
2:15:30	42	25,5	7
2:15:40	42	25,4	7
2:15:50	43	25,4	7
2:16:00	43	25,4	7
2:16:10	43	25,4	7
2:16:20	43	25,4	7
2:16:30	43	25,4	7
2:16:40	43	25,3	7
2:16:50	43	25,3	7
2:17:00	43	25,3	7
2:17:10	43	25,3	8
2:17:20	43	25,2	8
2:17:30	43	25,2	7
2:17:40	43	25,2	8
2:17:50	43	25,1	8
2:18:00	43	25,1	8
2:18:10	43	25,1	8
2:18:20	43	25,0	8
2:18:30	43	25,0	8
2:18:40	43	25,0	8
2:18:50	43	24,9	8
2:19:00	43	24,9	8
2:19:10	43	24,9	8
2:19:20	43	24,8	8
2:19:30	43	24,8	8
2:19:40	43	25,1	8
2:19:50	43	25,1	8
2:20:00	43	25,1	8
2:20:10	43	25,0	8
2:20:20	43	25,0	8
2:20:30	43	25,0	8
2:20:40	43	25,0	8
2:20:50	43	25,0	8
2:21:00	43	24,9	8
2:21:10	43	24,9	8
2:21:20	43	24,9	8
2:21:30	43	24,9	9
2:21:40	43	24,8	8
2:21:50	43	24,8	9
2:22:00	43	24,8	8
2:22:10	43	24,8	8
2:22:20	43	24,9	9
2:22:30	43	24,8	9
2:22:40	43	24,8	9
2:22:50	43	24,8	9
2:23:00	43	24,8	9
2:23:10	43	24,9	9
2:23:20	43	24,8	9
2:23:30	43	24,8	9
2:23:40	43	24,8	9
2:23:50	43	24,8	9
2:24:00	43	24,8	9
2:24:10	43	24,8	10
2:24:20	43	24,8	10
2:24:30	43	24,8	10
2:24:40	43	24,9	11
2:24:50	43	24,8	10
2:25:00	43	24,8	10
2:25:10	43	24,8	11
2:25:20	43	24,8	11
2:25:30	42	24,8	10
2:25:40	42	24,8	10
2:25:50	42	24,8	10
2:26:00	42	24,8	10
2:26:10	42	24,8	10
2:26:20	42	24,8	11
2:26:30	42	24,8	11
2:26:40	42	24,8	11
2:26:50	42	24,8	11
2:27:00	42	24,8	11
2:27:10	42	24,9	11
2:27:20	42	24,9	11
2:27:30	42	24,9	11
2:27:40	42	24,9	12
2:27:50	42	24,9	12
2:28:00	42	24,9	12
2:28:10	42	25,0	12
2:28:20	42	25,0	12
2:28:30	42	25,0	12
2:28:40	42	25,0	12
2:28:50	42	25,0	12
2:29:00	42	25,1	12
2:29:10	42	25,1	13
2:29:20	42	25,1	13
2:29:30	42	25,1	13
2:29:40	42	25,2	13
2:29:50	42	25,2	13
2:30:00	42	25,2	13
2:30:10	42	25,2	13
2:30:20	42	25,3	13
2:30:30	42	25,3	14
2:30:40	42	25,3	14
2:30:50	42	25,3	14
2:31:00	42	25,4	14
2:31:10	42	25,4	14
2:31:20	42	25,4	14
2:31:30	42	25,4	14
2:31:40	42	25,5	14
2:31:50	42	25,5	14
2:32:00	42	25,5	15
2:32:10	42	25,5	15
2:32:20	42	25,5	15
2:32:30	42	25,6	15
2:32:40	42	25,6	15
2:32:50	42	25,6	15
2:33:00	42	25,7	15
2:33:10	42	25,7	15
2:33:20	42	25,7	15
2:33:30	42	25,7	15
2:33:40	42	25,7	15
2:33:50	42	25,8	16
2:34:00	42	25,8	16
2:34:10	42	25,1	16
2:34:20	42	25,1	16
2:34:30	42	25,2	16
2:34:40	42	25,2	16
2:34:50	42	25,2	16
2:35:00	42	25,2	16
2:35:10	42	25,2	16
2:35:20	42	25,3	16
2:35:30	42	25,3	16
2:35:40	42	25,3	16
2:35:50	42	25,3	16
2:36:00	42	25,3	16
2:36:10	42	25,4	16
2:36:20	42	25,4	16
2:36:30	42	25,4	16
2:36:40	42	25,4	16
2:36:50	42	25,4	16
2:37:00	42	25,4	16
2:37:10	42	25,4	17
2:37:20	42	25,4	17
2:37:30	42	25,4	17
2:37:40	42	25,4	17
2:37:50	42	25,4	17
2:38:00	42	25,4	17
2:38:10	42	25,4	17
2:38:20	42	25,4	18
2:38:30	42	25,4	18
2:38:40	42	25,3	18
2:38:50	42	25,3	18
2:39:00	42	25,3	18
2:39:10	43	25,3	18
2:39:20	43	25,3	18
2:39:30	43	25,3	18
2:39:40	43	25,3	18
2:39:50	43	25,2	18
2:40:00	43	25,2	18
2:40:10	43	25,2	18
2:40:20	43	25,2	18
2:40:30	43	25,1	18
2:40:40	43	25,1	18
2:40:50	43	25,0	18
2:41:00	43	25,0	18
2:41:10	43	25,0	18
2:41:20	43	24,9	18
2:41:30	43	24,9	18
2:41:40	43	24,8	18
2:41:50	43	24,8	18
2:42:00	43	24,8	18
2:42:10	43	24,8	18
2:42:20	43	25,1	18
2:42:30	43	25,1	18
2:42:40	43	25,0	18
2:42:50	43	25,0	18
2:43:00	43	25,0	18
2:43:10	43	24,9	18
2:43:20	43	24,9	18
2:43:30	43	24,9	18
2:43:40	43	24,9	18
2:43:50	43	24,8	18
2:44:00	43	24,8	18
2:44:10	43	24,8	18
2:44:20	43	24,9	18
2:44:30	43	24,8	18
2:44:40	43	24,8	18
2:44:50	43	24,8	18
2:45:00	43	24,9	18
2:45:10	43	24,8	19
2:45:20	43	24,8	19
2:45:30	43	24,8	19
2:45:40	43	24,9	19
2:45:50	43	24,8	19
2:46:00	43	24,8	19
2:46:10	43	24,8	19
2:46:20	43	24,9	19
2:46:30	43	24,8	19
2:46:40	43	24,8	19
2:46:50	43	24,8	19
2:47:00	43	24,8	19
2:47:10	43	24,8	19
2:47:20	43	24,8	19
2:47:30	43	24,8	19
2:47:40	43	24,8	19
2:47:50	43	24,8	19
2:48:00	43	24,8	19
2:48:10	43	24,8	19
2:48:20	43	24,9	19
2:48:30	43	24,8	19
2:48:40	43	24,8	19
2:48:50	43	24,8	19
2:49:00	43	24,8	19
2:49:10	43	24,8	19
2:49:20	43	24,8	19
2:49:30	43	24,8	19
2:49:40	43	24,9	19
2:49:50	43	24,8	19
2:50:00	43	24,8	19
2:50:10	43	24,8	19
2:50:20	43	24,8	19
2:50:30	43	24,9	19
2:50:40	43	24,8	19
2:50:50	43	24,8	19
2:51:00	43	24,8	19
2:51:10	43	24,8	19
2:51:20	43	24,8	19
2:51:30	43	24,8	19
2:51:40	43	24,8	19
2:51:50	43	24,9	19
2:52:00	43	24,8	19
2:52:10	43	24,8	19
2:52:20	43	24,8	19
2:52:30	43	24,8	19
2:52:40	43	24,8	19
2:52:50	43	24,8	19
2:53:00	43	24,8	19
2:53:10	43	24,8	19
2:53:20	43	24,8	19
2:53:30	43	24,8	19
2:53:40	43	24,9	19
2:53:50	43	24,8	19
2:54:00	43	24,8	19
2:54:10	43	24,8	19
2:54:20	43	24,8	19
2:54:30	43	24,8	19
2:54:40	43	24,8	19
2:54:50	43	24,8	19
2:55:00	43	24,8	19
2:55:10	43	24,8	19
2:55:20	43	24,8	19
2:55:30	43	24,9	19
2:55:40	43	24,8	19
2:55:50	43	24,8	19
2:56:00	43	24,8	19
2:56:10	43	24,8	19
2:56:20	43	24,8	19
2:56:30	43	24,8	19
2:56:40	43	24,8	19
2:56:50	43	24,8	19
2:57:00	43	24,8	19
2:57:10	43	24,8	19
2:57:20	43	24,8	19
2:57:30	43	24,8	19
2:57:40	43	24,8	19
2:57:50	43	24,8	18
2:58:00	43	24,9	19
2:58:10	43	24,8	18
2:58:20	43	24,8	18
2:58:30	43	24,8	18
2:58:40	43	24,8	18
2:58:50	43	24,8	18
2:59:00	43	24,8	18
2:59:10	43	24,8	18
2:59:20	43	24,8	18
2:59:30	43	24,8	18
2:59:40	43	24,8	18
2:59:50	43	24,8	18
3:00:00	43	24,9	18
3:00:10	43	24,9	18
3:00:20	43	24,8	18
3:00:30	43	24,8	18
3:00:40	43	24,8	18
3:00:50	43	24,8	18
3:01:00	43	24,8	18
3:01:10	43	24,9	18
3:01:20	43	24,8	18
3:01:30	43	24,8	18
3:01:40	43	24,8	18
3:01:50	43	24,8	18
3:02:00	43	24,8	18
3:02:10	43	24,8	18
3:02:20	43	24,9	18
3:02:30	43	24,8	18
3:02:40	43	24,8	18
3:02:50	43	24,8	18
3:03:00	43	24,8	18
3:03:10	43	24,8	18
3:03:20	43	24,8	18
3:03:30	43	24,9	18
3:03:40	43	24,9	18
3:03:50	43	24,8	18
3:04:00	43	24,8	18
3:04:10	43	24,8	18
3:04:20	43	24,8	18
3:04:30	43	24,8	18
3:04:40	42	24,8	18
3:04:50	42	24,9	18
3:05:00	42	24,8	18
3:05:10	42	24,8	18
3:05:20	42	24,8	18
3:05:30	42	24,8	18
3:05:40	42	24,8	18
3:05:50	42	24,8	18
3:06:00	42	24,9	18
3:06:10	42	24,9	18
3:06:20	42	24,9	18
3:06:30	42	24,8	18
3:06:40	42	24,8	18
3:06:50	42	24,8	18
3:07:00	42	24,8	18
3:07:10	42	24,8	18
3:07:20	42	24,8	18
3:07:30	42	24,8	18
3:07:40	42	24,8	18
3:07:50	42	24,9	18
3:08:00	42	24,9	18
3:08:10	42	24,9	18
3:08:20	42	24,9	18
3:08:30	42	24,9	18
3:08:40	42	24,9	18
3:08:50	42	25,0	18
3:09:00	42	25,0	18
3:09:10	42	25,0	18
3:09:20	42	25,0	18
3:09:30	42	25,1	18
3:09:40	42	25,1	18
3:09:50	42	25,1	18
3:10:00	42	25,1	18
3:10:10	42	25,2	18
3:10:20	42	25,2	18
3:10:30	42	25,2	18
3:10:40	42	25,2	18
3:10:50	42	25,3	18
3:11:00	42	25,3	18
3:11:10	42	25,3	18
3:11:20	42	25,4	18
3:11:30	42	25,4	18
3:11:40	42	25,4	18
3:11:50	42	25,5	18
3:12:00	42	25,5	18
3:12:10	42	25,5	18
3:12:20	42	25,6	18
3:12:30	42	25,6	18
3:12:40	42	25,7	18
3:12:50	42	25,7	18
3:13:00	42	25,7	18
3:13:10	42	25,8	18
3:13:20	42	25,2	18
3:13:30	42	25,2	18
3:13:40	42	25,3	18
3:13:50	42	25,3	18
3:14:00	42	25,4	18
3:14:10	42	25,4	18
3:14:20	42	25,5	18
3:14:30	42	25,5	18
3:14:40	42	25,5	18
3:14:50	42	25,6	18
3:15:00	42	25,6	18
3:15:10	42	25,7	18
3:15:20	42	25,7	18
3:15:30	42	25,7	18
3:15:40	42	25,8	18
3:15:50	42	25,8	18
3:16:00	42	25,1	18
3:16:10	42	25,1	18
3:16:20	42	25,2	18
3:16:30	42	25,2	18
3:16:40	42	25,2	18
3:16:50	42	25,3	18
3:17:00	42	25,3	18
3:17:10	42	25,4	18
3:17:20	42	25,4	18
3:17:30	42	25,4	18
3:17:40	42	25,4	18
3:17:50	42	25,5	18
3:18:00	42	25,5	18
3:18:10	42	25,5	18
3:18:20	42	25,5	18
3:18:30	42	25,6	18
3:18:40	42	25,6	18
3:18:50	42	25,6	18
3:19:00	42	25,6	18
3:19:10	42	25,6	18
3:19:20	42	25,6	18
3:19:30	42	25,6	18
3:19:40	42	25,6	18
3:19:50	42	25,6	18
3:20:00	42	25,6	18
3:20:10	42	25,6	18
3:20:20	42	25,6	18
3:20:30	42	25,6	18
3:20:40	42	25,6	18
3:20:50	42	25,6	18
3:21:00	43	25,6	18
3:21:10	43	25,6	18
3:21:20	43	25,6	18
3:21:30	43	25,5	18
3:21:40	43	25,5	18
3:21:50	43	25,5	18
3:22:00	43	25,5	18
3:22:10	43	25,4	18
3:22:20	43	25,4	18
3:22:30	43	25,4	18
3:22:40	43	25,3	18
3:22:50	43	25,3	18
3:23:00	43	25,2	18
3:23:10	43	25,1	18
3:23:20	43	25,1	18
3:23:30	43	25,0	18
3:23:40	43	25,0	18
3:23:50	43	24,9	18
3:24:00	43	24,9	18
3:24:10	43	24,8	18
3:24:20	43	24,8	18
3:24:30	43	24,9	17
3:24:40	43	24,8	17
3:24:50	43	24,8	17
3:25:00	43	24,8	17
3:25:10	43	24,8	17
3:25:20	43	25,1	17
3:25:30	43	25,1	17
3:25:40	43	25,0	17
3:25:50	43	25,0	17
3:26:00	43	25,0	17
3:26:10	43	24,9	17
3:26:20	43	24,9	17
3:26:30	43	24,9	17
3:26:40	43	24,9	17
3:26:50	43	24,8	17
3:27:00	43	24,8	17
3:27:10	43	24,8	17
3:27:20	43	24,8	17
3:27:30	43	24,8	17
3:27:40	43	24,8	17
3:27:50	43	24,8	17
3:28:00	43	24,8	17
3:28:10	43	25,1	17
3:28:20	43	25,1	17
3:28:30	43	25,1	17
3:28:40	43	25,0	17
3:28:50	43	25,0	17
3:29:00	43	25,0	17
3:29:10	43	25,0	17
3:29:20	43	25,0	17
3:29:30	43	24,9	17
3:29:40	43	24,9	17
3:29:50	43	24,9	17
3:30:00	43	24,9	17
3:30:10	43	24,9	17
3:30:20	43	24,8	17
3:30:30	43	24,8	17
3:30:40	43	24,8	17
3:30:50	43	24,8	17
3:31:00	43	24,8	23
3:31:10	43	24,8	19
3:31:20	43	24,8	18
3:31:30	43	24,8	17
3:31:40	43	24,8	17
3:31:50	43	24,8	17
3:32:00	43	24,8	17
3:32:10	43	24,9	17
3:32:20	43	24,8	17
3:32:30	43	24,8	17
3:32:40	43	24,8	17
3:32:50	43	24,8	17
3:33:00	43	24,9	17
3:33:10	43	24,8	17
3:33:20	43	24,8	17
3:33:30	43	24,8	17
3:33:40	43	24,8	16
3:33:50	43	24,9	16
3:34:00	43	24,8	16
3:34:10	43	24,8	16
3:34:20	43	24,8	16
3:34:30	43	24,8	16
3:34:40	43	24,8	16
3:34:50	43	24,8	16
3:35:00	43	24,8	16
3:35:10	43	24,8	16
3:35:20	43	24,8	16
3:35:30	43	24,8	16
3:35:40	43	24,8	16
3:35:50	43	24,8	16
3:36:00	43	24,8	16
3:36:10	43	24,8	16
3:36:20	43	24,8	16
3:36:30	43	24,8	16
3:36:40	43	24,8	16
3:36:50	43	24,8	16
3:37:00	43	24,8	16
3:37:10	43	24,8	16
3:37:20	43	24,9	16
3:37:30	43	24,8	16
3:37:40	43	24,8	16
3:37:50	43	24,8	16
3:38:00	43	24,8	16
3:38:10	43	24,8	16
3:38:20	43	24,8	16
3:38:30	43	24,8	16
3:38:40	43	24,8	16
3:38:50	43	24,8	16
3:39:00	43	24,8	16
3:39:10	43	24,8	16
3:39:20	43	24,8	16
3:39:30	43	24,8	16
3:39:40	43	24,8	16
3:39:50	43	24,8	16
3:40:00	43	24,8	16
3:40:10	43	24,8	16
3:40:20	43	24,8	16
3:40:30	43	24,8	16
3:40:40	43	24,8	16
3:40:50	43	24,8	16
3:41:00	43	24,8	16
3:41:10	43	24,9	16
3:41:20	43	24,8	16
3:41:30	43	24,8	16
3:41:40	43	24,8	16
3:41:50	43	24,8	16
3:42:00	43	24,8	16
3:42:10	43	24,9	16
3:42:20	43	24,8	16
3:42:30	43	24,8	16
3:42:40	43	24,8	16
3:42:50	43	24,8	16
3:43:00	43	24,8	16
3:43:10	43	24,8	16
3:43:20	43	24,9	16
3:43:30	43	24,8	16
3:43:40	43	24,8	16
3:43:50	43	24,8	16
3:44:00	43	24,8	16
3:44:10	43	24,8	16
3:44:20	43	24,8	16
3:44:30	43	24,8	16
3:44:40	43	24,8	16
3:44:50	43	24,9	16
3:45:00	43	24,9	16
3:45:10	43	24,8	16
3:45:20	43	24,8	16
3:45:30	43	24,8	16
3:45:40	43	24,8	16
3:45:50	43	24,8	16
3:46:00	43	25,1	16
3:46:10	43	25,1	16
3:46:20	43	25,1	16
3:46:30	43	25,1	16
3:46:40	43	25,1	16
3:46:50	43	25,1	16
3:47:00	43	25,0	16
3:47:10	43	25,0	16
3:47:20	43	25,0	16
3:47:30	43	25,0	16
3:47:40	43	25,0	16
3:47:50	43	25,0	16
3:48:00	43	25,0	16
3:48:10	43	25,0	16
3:48:20	43	24,9	16
3:48:30	43	24,9	16
3:48:40	43	24,9	16
3:48:50	43	24,9	16
3:49:00	43	24,9	16
3:49:10	43	24,9	16
3:49:20	43	24,9	16
3:49:30	43	24,9	16
3:49:40	43	24,9	16
3:49:50	43	24,8	16
3:50:00	43	24,8	16
3:50:10	43	24,8	16
3:50:20	43	24,8	16
3:50:30	43	24,8	16
3:50:40	43	24,8	16
3:50:50	43	24,8	16
3:51:00	43	24,8	16
3:51:10	43	24,8	16
3:51:20	43	24,8	16
3:51:30	43	24,8	16
3:51:40	43	24,8	16
3:51:50	43	24,9	16
3:52:00	43	24,9	16
3:52:10	43	24,8	16
3:52:20	43	24,8	16
3:52:30	43	24,8	16
3:52:40	43	24,8	16
3:52:50	43	24,8	16
3:53:00	43	24,8	16
3:53:10	42	24,8	16
3:53:20	42	24,8	16
3:53:30	42	24,8	16
3:53:40	42	24,8	16
3:53:50	42	24,8	16
3:54:00	42	24,8	16
3:54:10	42	24,9	16
3:54:20	42	24,8	16
3:54:30	42	24,8	16
3:54:40	42	24,8	16
3:54:50	42	24,8	16
3:55:00	42	24,8	16
3:55:10	42	24,8	16
3:55:20	42	24,9	16
3:55:30	42	24,9	16
3:55:40	42	24,9	16
3:55:50	42	24,9	16
3:56:00	42	24,9	16
3:56:10	42	24,9	16
3:56:20	42	24,9	16
3:56:30	42	24,9	16
3:56:40	42	24,9	16
3:56:50	42	24,9	16
3:57:00	42	25,0	16
3:57:10	42	25,0	16
3:57:20	42	25,0	16
3:57:30	42	25,0	16
3:57:40	42	25,0	16
3:57:50	42	25,1	16
3:58:00	42	25,1	16
3:58:10	42	25,1	16
3:58:20	42	25,2	16
3:58:30	42	25,2	16
3:58:40	42	25,2	16
3:58:50	42	25,2	16
3:59:00	42	25,3	16
3:59:10	42	25,3	16
3:59:20	42	25,4	16
3:59:30	42	25,4	16
3:59:40	42	25,4	16
3:59:50	42	25,4	16
4:00:00	42	25,5	16
4:00:10	42	25,5	16
4:00:20	42	25,6	16
4:00:30	42	25,6	16
4:00:40	42	25,6	16
4:00:50	42	25,7	16
4:01:00	42	25,7	16
4:01:10	42	25,8	16
4:01:20	42	25,8	16
4:01:30	42	25,1	16
4:01:40	42	25,2	16
4:01:50	42	25,2	16
4:02:00	42	25,3	16
4:02:10	42	25,3	16
4:02:20	42	25,4	16
4:02:30	42	25,4	16
4:02:40	42	25,5	16
4:02:50	42	25,5	16
4:03:00	42	25,6	16
4:03:10	42	25,6	16
4:03:20	42	25,7	16
4:03:30	42	25,7	16
4:03:40	42	25,8	16
4:03:50	42	25,4	16
4:04:00	42	25,4	16
4:04:10	42	25,5	16
4:04:20	42	25,5	16
4:04:30	42	25,6	16
4:04:40	42	25,6	16
4:04:50	42	25,7	16
4:05:00	42	25,7	16
4:05:10	42	25,7	16
4:05:20	42	25,8	16
4:05:30	42	25,4	16
4:05:40	42	25,4	16
4:05:50	42	25,5	16
4:06:00	42	25,5	16
4:06:10	42	25,5	16
4:06:20	42	25,6	16
4:06:30	42	25,6	16
4:06:40	42	25,6	16
4:06:50	42	25,7	16
4:07:00	42	25,7	16
4:07:10	42	25,7	16
4:07:20	42	25,8	16
4:07:30	42	25,8	16
4:07:40	42	25,8	16
4:07:50	42	25,1	16
4:08:00	42	25,1	16
4:08:10	42	25,1	16
4:08:20	42	25,1	16
4:08:30	42	25,1	16
4:08:40	42	25,2	16
4:08:50	42	25,2	16
4:09:00	42	25,2	16
4:09:10	42	25,2	16
4:09:20	42	25,1	16
4:09:30	43	25,1	16
4:09:40	42	25,1	16
4:09:50	42	25,1	16
4:10:00	43	25,1	16
4:10:10	43	25,1	16
4:10:20	43	25,1	16
4:10:30	43	25,0	16
4:10:40	43	25,0	16
4:10:50	43	25,0	16
4:11:00	43	25,0	16
4:11:10	43	24,9	16
4:11:20	43	24,9	16
4:11:30	43	24,8	16
4:11:40	43	24,8	16
4:11:50	43	24,8	16
4:12:00	43	24,8	16
4:12:10	43	24,8	16
4:12:20	43	24,8	16
4:12:30	43	24,8	16
4:12:40	43	24,8	16
4:12:50	43	24,8	16
4:13:00	43	24,8	16
4:13:10	43	24,8	16
4:13:20	43	24,8	16
4:13:30	43	24,8	16
4:13:40	43	24,8	16
4:13:50	43	24,8	16
4:14:00	43	24,8	16
4:14:10	43	24,8	16
4:14:20	43	24,8	16
4:14:30	43	24,8	16
4:14:40	43	24,8	16
4:14:50	43	24,8	16
4:15:00	43	24,8	16
4:15:10	43	24,8	16
4:15:20	43	24,8	16
4:15:30	43	24,9	16
4:15:40	43	24,8	16
4:15:50	43	24,8	16
4:16:00	43	24,8	16
4:16:10	43	24,9	16
4:16:20	43	24,8	16
4:16:30	43	24,8	16
4:16:40	43	24,9	16
4:16:50	43	24,8	16
4:17:00	43	24,8	16
4:17:10	43	24,8	16
4:17:20	43	24,8	16
4:17:30	43	24,8	16
4:17:40	43	24,8	16
4:17:50	43	24,9	16
4:18:00	43	24,8	16
4:18:10	43	24,8	16
4:18:20	43	24,8	16
4:18:30	43	24,8	16
4:18:40	43	24,8	16
4:18:50	43	24,8	16
4:19:00	43	24,8	16
4:19:10	43	24,8	16
4:19:20	43	24,8	16
4:19:30	44	24,8	16
4:19:40	43	24,8	16
4:19:50	44	24,8	16
4:20:00	44	24,8	16
4:20:10	44	24,8	16
4:20:20	44	24,8	16
4:20:30	44	24,8	16
4:20:40	44	24,8	16
4:20:50	44	24,8	16
4:21:00	44	24,9	16
4:21:10	44	24,8	16
4:21:20	44	24,8	16
4:21:30	44	24,8	16
4:21:40	44	24,8	16
4:21:50	44	24,8	16
4:22:00	44	24,8	16
4:22:10	44	24,8	16
4:22:20	44	24,8	16
4:22:30	44	24,8	16
4:22:40	44	24,9	16
4:22:50	44	24,8	16
4:23:00	44	24,8	16
4:23:10	44	24,8	16
4:23:20	44	24,8	16
4:23:30	44	24,8	16
4:23:40	44	24,8	16
4:23:50	44	24,9	16
4:24:00	44	24,8	16
4:24:10	44	24,8	16
4:24:20	44	24,8	16
4:24:30	44	24,8	16
4:24:40	43	24,8	16
4:24:50	43	24,8	16
4:25:00	43	24,8	16
4:25:10	43	24,8	16
4:25:20	43	24,8	16
4:25:30	43	24,8	16
4:25:40	43	24,9	16
4:25:50	43	24,8	16
4:26:00	43	24,8	16
4:26:10	43	24,8	16
4:26:20	43	24,8	16
4:26:30	43	24,9	16
4:26:40	43	24,9	16
4:26:50	43	24,8	16
4:27:00	43	24,8	16
4:27:10	43	24,8	16
4:27:20	43	24,8	16
4:27:30	43	24,8	16
4:27:40	43	24,9	16
4:27:50	43	24,8	16
4:28:00	43	24,8	16
4:28:10	43	24,8	16
4:28:20	43	24,8	16
4:28:30	43	24,8	16
4:28:40	43	24,8	16
4:28:50	43	24,9	16
4:29:00	43	24,8	16
4:29:10	43	24,8	16
4:29:20	43	24,8	16
4:29:30	43	24,8	16
4:29:40	43	24,8	16
4:29:50	43	24,8	17
4:30:00	43	24,8	16
4:30:10	43	24,8	16
4:30:20	43	24,8	17
4:30:30	43	24,8	17
4:30:40	43	24,8	17
4:30:50	43	24,8	17
4:31:00	43	24,8	17
4:31:10	43	24,8	17
4:31:20	43	24,8	17
4:31:30	43	24,8	17
4:31:40	43	24,8	17
4:31:50	43	24,8	17
4:32:00	43	24,8	17
4:32:10	43	24,9	17
4:32:20	43	24,8	17
4:32:30	43	24,8	17
4:32:40	43	24,8	17
4:32:50	43	24,8	17
4:33:00	43	24,8	17
4:33:10	43	24,8	17
4:33:20	43	24,8	17
4:33:30	43	24,8	17
4:33:40	43	24,8	17
4:33:50	43	24,8	17
4:34:00	43	24,8	17
4:34:10	43	24,8	17
4:34:20	43	24,8	17
4:34:30	43	24,8	17
4:34:40	43	24,9	17
4:34:50	43	24,8	17
4:35:00	43	24,8	17
4:35:10	43	24,8	17
4:35:20	43	24,8	17
4:35:30	43	24,8	17
4:35:40	43	24,8	17
4:35:50	43	24,8	17
4:36:00	43	24,8	17
4:36:10	43	24,8	17
4:36:20	43	24,8	17
4:36:30	43	24,8	18
4:36:40	43	24,8	17
4:36:50	43	24,8	17
4:37:00	43	24,8	18
4:37:10	43	24,8	17
4:37:20	43	24,8	17
4:37:30	43	24,8	18
4:37:40	43	24,8	18
4:37:50	43	24,8	17
4:38:00	43	24,8	18
4:38:10	43	24,9	18
4:38:20	43	24,8	17
4:38:30	43	24,8	18
4:38:40	43	24,8	18
4:38:50	43	24,8	18
4:39:00	43	24,8	18
4:39:10	43	24,8	18
4:39:20	43	24,9	18
4:39:30	43	24,8	17
4:39:40	43	24,8	18
4:39:50	43	24,8	18
4:40:00	43	24,8	18
4:40:10	43	24,8	18
4:40:20	43	24,8	18
4:40:30	43	24,8	18
4:40:40	43	24,8	18
4:40:50	43	24,8	18
4:41:00	43	24,8	18
4:41:10	43	24,9	18
4:41:20	43	24,8	18
4:41:30	43	24,8	18
4:41:40	43	24,8	18
4:41:50	43	24,8	18
4:42:00	43	24,8	18
4:42:10	43	24,8	18
4:42:20	43	24,8	18
4:42:30	43	24,8	18
4:42:40	43	24,8	18
4:42:50	43	24,8	18
4:43:00	43	24,8	18
4:43:10	43	24,8	18
4:43:20	43	24,8	18
4:43:30	42	24,8	18
4:43:40	42	24,8	18
4:43:50	42	24,8	18
4:44:00	42	24,9	18
4:44:10	42	24,8	18
4:44:20	42	24,8	18
4:44:30	42	24,8	18
4:44:40	42	24,8	18
4:44:50	42	24,8	18
4:45:00	42	24,8	18
4:45:10	42	24,8	18
4:45:20	42	24,8	18
4:45:30	42	24,8	18
4:45:40	42	24,8	18
4:45:50	42	24,8	18
4:46:00	42	24,9	18
4:46:10	42	24,9	18
4:46:20	42	24,9	18
4:46:30	42	24,9	18
4:46:40	42	24,9	18
4:46:50	42	25,0	18
4:47:00	42	25,0	18
4:47:10	42	25,0	18
4:47:20	42	25,1	18
4:47:30	42	25,1	18
4:47:40	42	25,1	18
4:47:50	42	25,2	18
4:48:00	42	25,2	18
4:48:10	42	25,2	18
4:48:20	42	25,3	18
4:48:30	42	25,3	18
4:48:40	42	25,3	18
4:48:50	42	25,4	19
4:49:00	42	25,4	19
4:49:10	42	25,5	19
4:49:20	42	25,5	19
4:49:30	42	25,5	19
4:49:40	42	25,6	19
4:49:50	42	25,6	19
4:50:00	42	25,7	19
4:50:10	42	25,7	18
4:50:20	42	25,7	19
4:50:30	42	25,8	19
4:50:40	42	25,1	19
4:50:50	42	25,1	19
4:51:00	42	25,2	19
4:51:10	42	25,2	19
4:51:20	42	25,3	19
4:51:30	42	25,4	19
4:51:40	42	25,4	19
4:51:50	42	25,5	19
4:52:00	42	25,6	19
4:52:10	42	25,6	19
4:52:20	42	25,7	19
4:52:30	42	25,7	19
4:52:40	42	25,8	19
4:52:50	42	25,0	19
4:53:00	42	25,1	19
4:53:10	42	25,2	19
4:53:20	42	25,2	19
4:53:30	42	25,3	19
4:53:40	42	25,4	19
4:53:50	42	25,4	19
4:54:00	42	25,5	19
4:54:10	42	25,5	19
4:54:20	42	25,6	19
4:54:30	42	25,6	19
4:54:40	42	25,7	19
4:54:50	42	25,7	19
4:55:00	42	25,8	19
4:55:10	42	25,8	19
4:55:20	42	25,1	19
4:55:30	42	25,1	19
4:55:40	42	25,2	19
4:55:50	42	25,2	19
4:56:00	42	25,3	19
4:56:10	42	25,3	19
4:56:20	42	25,3	19
4:56:30	42	25,4	19
4:56:40	42	25,4	19
4:56:50	42	25,4	19
4:57:00	42	25,4	19
4:57:10	42	25,5	19
4:57:20	42	25,5	19
4:57:30	42	25,5	19
4:57:40	42	25,5	19
4:57:50	42	25,5	19
4:58:00	42	25,6	19
4:58:10	42	25,6	19
4:58:20	42	25,6	19
4:58:30	42	25,6	19
4:58:40	42	25,6	19
4:58:50	42	25,5	19
4:59:00	43	25,5	19
4:59:10	43	25,5	19
4:59:20	43	25,5	19
4:59:30	43	25,5	19
4:59:40	43	25,5	19
4:59:50	43	25,4	19
5:00:00	43	25,4	19
5:00:10	43	25,4	19
5:00:20	43	25,4	19
5:00:30	43	25,3	19
5:00:40	43	25,3	19
5:00:50	43	25,2	19
5:01:00	43	25,2	20
5:01:10	43	25,1	20
5:01:20	43	25,1	20
5:01:30	43	25,0	20
5:01:40	43	24,9	20
5:01:50	43	24,9	20
5:02:00	43	24,8	20
5:02:10	43	24,8	20
5:02:20	43	24,8	20
5:02:30	43	25,0	20
5:02:40	43	24,9	20
5:02:50	43	24,9	20
5:03:00	43	24,8	20
5:03:10	43	25,0	20
5:03:20	43	24,9	20
5:03:30	43	24,9	20
5:03:40	43	24,9	20
5:03:50	43	24,8	20
5:04:00	43	24,8	20
5:04:10	43	25,0	20
5:04:20	43	24,9	20
5:04:30	43	24,9	20
5:04:40	43	24,9	20
5:04:50	43	24,8	20
5:05:00	43	24,8	20
5:05:10	43	25,1	20
5:05:20	43	25,1	20
5:05:30	43	25,0	20
5:05:40	43	25,0	20
5:05:50	43	25,0	20
5:06:00	43	25,0	20
5:06:10	44	24,9	20
5:06:20	43	24,9	20
5:06:30	44	24,9	20
5:06:40	44	24,8	20
5:06:50	44	24,8	20
5:07:00	44	24,8	20
5:07:10	44	24,8	20
5:07:20	44	24,8	20
5:07:30	44	24,8	20
5:07:40	44	24,8	20
5:07:50	44	25,1	20
5:08:00	44	25,1	21
5:08:10	44	25,1	21
5:08:20	44	25,0	21
5:08:30	44	25,0	21
5:08:40	44	25,0	21
5:08:50	44	25,0	21
5:09:00	44	25,0	21
5:09:10	44	24,9	21
5:09:20	44	24,9	21
5:09:30	44	24,9	21
5:09:40	44	24,9	21
5:09:50	44	24,9	21
5:10:00	44	24,8	21
5:10:10	44	24,8	21
5:10:20	44	24,8	21
5:10:30	44	24,8	21
5:10:40	44	24,9	21
5:10:50	44	24,8	21
5:11:00	44	24,8	21
5:11:10	44	24,8	21
5:11:20	44	24,8	21
5:11:30	44	24,8	21
5:11:40	44	24,8	21
5:11:50	44	24,8	21
5:12:00	44	24,8	21
5:12:10	44	24,8	21
5:12:20	44	24,8	21
5:12:30	44	24,8	21
5:12:40	44	24,9	21
5:12:50	44	24,8	21
5:13:00	44	24,8	21
5:13:10	44	24,8	21
5:13:20	44	24,8	21
5:13:30	44	24,8	21
5:13:40	44	24,8	21
5:13:50	44	24,8	21
5:14:00	44	24,8	21
5:14:10	44	24,8	21
5:14:20	44	24,8	21
5:14:30	44	24,8	21
5:14:40	44	24,8	21
5:14:50	44	24,8	21
5:15:00	44	24,8	21
5:15:10	44	24,8	21
5:15:20	44	24,8	21
5:15:30	44	25,1	21
5:15:40	44	25,1	21
5:15:50	44	25,1	21
5:16:00	44	25,1	21
5:16:10	44	25,0	21
5:16:20	44	25,0	21
5:16:30	44	25,0	21
5:16:40	44	25,0	21
5:16:50	44	25,0	21
5:17:00	43	25,0	21
5:17:10	43	24,9	21
5:17:20	44	24,9	21
5:17:30	44	24,9	21
5:17:40	43	24,9	21
5:17:50	43	24,9	21
5:18:00	43	24,9	21
5:18:10	43	24,9	21
5:18:20	43	24,8	21
5:18:30	43	24,8	21
5:18:40	43	24,8	21
5:18:50	43	24,8	21
5:19:00	43	24,8	21
5:19:10	43	24,8	21
5:19:20	43	24,8	21
5:19:30	43	25,0	22
5:19:40	43	25,0	22
5:19:50	43	25,0	22
5:20:00	43	25,0	22
5:20:10	43	24,9	22
5:20:20	43	24,9	22
5:20:30	43	24,9	22
5:20:40	43	24,9	22
5:20:50	43	24,9	22
5:21:00	43	24,9	22
5:21:10	43	24,9	22
5:21:20	43	24,9	22
5:21:30	43	24,8	22
5:21:40	43	24,8	22
5:21:50	43	24,8	22
5:22:00	43	24,8	22
5:22:10	43	24,8	22
5:22:20	43	24,8	22
5:22:30	43	25,0	22
5:22:40	43	25,0	22
5:22:50	43	25,0	22
5:23:00	43	25,0	22
5:23:10	43	25,0	22
5:23:20	43	24,9	22
5:23:30	43	24,9	22
5:23:40	43	24,9	22
5:23:50	43	24,9	22
5:24:00	43	24,9	22
5:24:10	43	24,9	22
5:24:20	43	24,9	22
5:24:30	43	24,9	22
5:24:40	43	24,8	22
5:24:50	43	24,8	22
5:25:00	43	24,8	22
5:25:10	43	24,8	22
5:25:20	43	24,8	22
5:25:30	43	24,8	22
5:25:40	43	24,8	22
5:25:50	43	24,8	22
5:26:00	43	24,8	22
5:26:10	43	24,9	22
5:26:20	43	24,9	22
5:26:30	43	24,8	22
5:26:40	43	24,8	22
5:26:50	43	24,8	22
5:27:00	43	24,8	22
5:27:10	43	24,8	22
5:27:20	43	25,0	22
5:27:30	43	25,0	22
5:27:40	43	25,0	22
5:27:50	43	25,0	22
5:28:00	43	25,0	22
5:28:10	43	25,0	22
5:28:20	43	24,9	22
5:28:30	43	24,9	22
5:28:40	43	24,9	22
5:28:50	43	24,9	22
5:29:00	43	24,9	22
5:29:10	43	24,9	22
5:29:20	43	24,9	22
5:29:30	43	24,9	22
5:29:40	43	24,9	22
5:29:50	43	24,8	22
5:30:00	43	24,8	22
5:30:10	43	24,8	22
5:30:20	43	24,8	22
5:30:30	43	24,8	22
5:30:40	43	24,8	22
5:30:50	43	24,8	23
5:31:00	43	24,8	23
5:31:10	43	24,8	23
5:31:20	43	24,8	23
5:31:30	43	24,8	23
5:31:40	43	24,9	23
5:31:50	43	24,8	23
5:32:00	43	24,8	23
5:32:10	43	24,8	23
5:32:20	43	24,8	23
5:32:30	43	24,8	23
5:32:40	43	24,8	23
5:32:50	43	24,8	23
5:33:00	43	24,9	23
5:33:10	43	24,8	23
5:33:20	43	24,8	23
5:33:30	43	24,8	23
5:33:40	43	24,8	23
5:33:50	42	24,8	23
5:34:00	42	24,9	23
5:34:10	42	24,8	23
5:34:20	42	24,8	23
5:34:30	42	24,8	23
5:34:40	42	24,8	23
5:34:50	42	24,8	23
5:35:00	42	24,8	23
5:35:10	42	24,8	23
5:35:20	42	24,8	23
5:35:30	42	24,8	23
5:35:40	42	24,8	23
5:35:50	42	24,8	23
5:36:00	42	24,8	23
5:36:10	42	24,8	23
5:36:20	42	24,8	23
5:36:30	42	24,9	23
5:36:40	42	24,9	23
5:36:50	42	24,9	23
5:37:00	42	25,0	23
5:37:10	42	25,0	23
5:37:20	42	25,0	23
5:37:30	42	25,1	23
5:37:40	42	25,1	23
5:37:50	42	25,1	23
5:38:00	42	25,2	23
5:38:10	42	25,2	23
5:38:20	42	25,2	23
5:38:30	42	25,3	23
5:38:40	42	25,3	23
5:38:50	42	25,4	23
5:39:00	42	25,4	23
5:39:10	42	25,4	23
5:39:20	42	25,5	23
5:39:30	42	25,5	23
5:39:40	42	25,6	23
5:39:50	42	25,6	23
5:40:00	42	25,6	23
5:40:10	42	25,7	23
5:40:20	42	25,7	23
5:40:30	42	25,8	23
5:40:40	42	25,0	23
5:40:50	42	25,1	23
5:41:00	42	25,2	23
5:41:10	42	25,2	23
5:41:20	42	25,3	23
5:41:30	42	25,4	23
5:41:40	42	25,5	23
5:41:50	42	25,5	23
5:42:00	42	25,6	23
5:42:10	42	25,6	23
5:42:20	42	25,7	23
5:42:30	42	25,7	23
5:42:40	42	25,8	23
5:42:50	42	25,0	23
5:43:00	42	25,1	23
5:43:10	42	25,2	23
5:43:20	42	25,2	23
5:43:30	42	25,3	23
5:43:40	42	25,3	23
5:43:50	42	25,4	23
5:44:00	42	25,4	23
5:44:10	42	25,5	24
5:44:20	42	25,5	24
5:44:30	42	25,6	24
5:44:40	42	25,6	24
5:44:50	42	25,7	24
5:45:00	42	25,8	24
5:45:10	42	25,8	24
5:45:20	42	25,2	24
5:45:30	42	25,2	24
5:45:40	42	25,3	24
5:45:50	42	25,3	25
5:46:00	42	25,4	25
5:46:10	42	25,4	26
5:46:20	42	25,4	26
5:46:30	42	25,5	26
5:46:40	42	25,5	26
5:46:50	42	25,5	26
5:47:00	42	25,6	26
5:47:10	42	25,6	26
5:47:20	42	25,6	26
5:47:30	42	25,6	26
5:47:40	42	25,7	26
5:47:50	42	25,7	26
5:48:00	42	25,7	26
5:48:10	42	25,7	26
5:48:20	42	25,7	26
5:48:30	42	25,7	26
5:48:40	42	25,7	26
5:48:50	42	25,7	26
5:49:00	42	25,7	26
5:49:10	43	25,7	26
5:49:20	43	25,7	26
5:49:30	43	25,7	26
5:49:40	43	25,7	26
5:49:50	43	25,7	26
5:50:00	43	25,6	26
5:50:10	43	25,6	26
5:50:20	43	25,6	26
5:50:30	43	25,5	26
5:50:40	43	25,5	26
5:50:50	43	25,5	26
5:51:00	43	25,4	26
5:51:10	43	25,4	26
5:51:20	43	25,3	27
5:51:30	43	25,3	27
5:51:40	43	25,2	27
5:51:50	43	25,1	27
5:52:00	43	25,0	27
5:52:10	43	25,0	27
5:52:20	43	24,9	27
5:52:30	43	24,8	27
5:52:40	43	24,8	27
5:52:50	43	24,8	27
5:53:00	43	24,8	27
5:53:10	43	24,8	27
5:53:20	43	24,8	27
5:53:30	43	24,8	27
5:53:40	43	24,8	26
5:53:50	43	24,8	26
5:54:00	43	25,1	26
5:54:10	43	25,0	26
5:54:20	43	25,0	26
5:54:30	43	24,9	26
5:54:40	43	24,9	26
5:54:50	43	24,9	26
5:55:00	43	24,8	26
5:55:10	43	24,8	26
5:55:20	43	24,8	26
5:55:30	43	24,8	26
5:55:40	43	24,8	26
5:55:50	43	24,8	26
5:56:00	43	24,8	26
5:56:10	44	25,0	26
5:56:20	43	25,0	26
5:56:30	44	24,9	26
5:56:40	44	24,9	26
5:56:50	44	24,9	26
5:57:00	44	24,9	26
5:57:10	44	24,8	26
5:57:20	44	24,8	26
5:57:30	44	24,8	26
5:57:40	44	24,8	26
5:57:50	44	24,8	26
5:58:00	44	24,8	26
5:58:10	44	24,9	26
5:58:20	44	24,8	26
5:58:30	44	24,8	26
5:58:40	44	24,8	26
5:58:50	44	24,8	26
5:59:00	44	24,8	26
5:59:10	44	24,8	26
5:59:20	44	24,8	26
5:59:30	44	24,8	26
5:59:40	44	24,8	26
5:59:50	44	24,8	26
6:00:00	44	24,8	26
6:00:10	44	24,8	26
6:00:20	44	24,8	26
6:00:30	44	25,0	26
6:00:40	44	25,0	26
6:00:50	44	24,9	26
6:01:00	44	24,9	26
6:01:10	44	24,9	26
6:01:20	44	24,9	26
6:01:30	44	24,9	26
6:01:40	44	24,9	26
6:01:50	44	24,9	26
6:02:00	44	24,8	26
6:02:10	44	24,8	26
6:02:20	44	24,8	26
6:02:30	44	24,8	26
6:02:40	44	24,8	26
6:02:50	44	24,8	26
6:03:00	44	24,8	26
6:03:10	44	24,8	26
6:03:20	44	24,8	26
6:03:30	44	24,8	26
6:03:40	44	24,8	26
6:03:50	44	24,9	26
6:04:00	44	24,8	26
6:04:10	44	24,8	26
6:04:20	44	24,8	26
6:04:30	44	24,8	26
6:04:40	44	24,8	26
6:04:50	44	24,8	26
6:05:00	44	24,8	26
6:05:10	44	24,8	26
6:05:20	44	25,1	26
6:05:30	44	25,1	26
6:05:40	44	25,1	26
6:05:50	44	25,1	26
6:06:00	44	25,0	26
6:06:10	44	25,0	26
6:06:20	44	25,0	26
6:06:30	44	25,0	26
6:06:40	44	25,0	26
6:06:50	44	25,0	26
6:07:00	44	25,0	26
6:07:10	44	24,9	26
6:07:20	44	24,9	26
6:07:30	44	24,9	26
6:07:40	44	24,9	26
6:07:50	44	24,9	26
6:08:00	43	24,9	26
6:08:10	43	24,8	26
6:08:20	43	24,8	26
6:08:30	43	24,8	26
6:08:40	43	24,8	26
6:08:50	43	24,8	26
6:09:00	43	24,8	26
6:09:10	43	24,8	26
6:09:20	43	24,8	26
6:09:30	43	24,8	26
6:09:40	43	24,8	26
6:09:50	43	24,8	26
6:10:00	43	24,8	26
6:10:10	43	24,8	26
6:10:20	43	24,8	26
6:10:30	43	24,8	26
