Repository: ProgWizer/parser

File: project-root/data/Data Acquisition/Data Acquisition/2020 year (143)/20-141.txt (part 1 of 11)
--Test Summary--
Full Path and File Name	
Instrument Name	7322
Instrument Type	Model 7322 Consistometer - Variable Speed
Instrument Serial Number	
Test Start Date	28.09.2020
Test Start Time	12:51:06
Test Stop Date	28.09.2020
Test Stop Time	17:35:18
Test Length	4:44:12
Final Sample Time Offset	4:44:11
Controller Schedule Name	
Sampling Period	1 second
Comments	
Information	WellID	
Information	Customer	
Information	EngName	
Information	CementClass	
Information	CementMfr	
Information	Additives	90G+10MKU+1PHV+0.5SMS+0.2CEX-201
Information	Density	1520
Information	BHCT	42
Information	BHST	
Information	FluidLoss	
Information	JobType	
Calculated Value	Time_30Bc	N/A
Calculated Value	Time_70Bc	N/A
Initial Temperature (°C)	22 °C
Final Temperature (°C)	44 °C
Initial Pressure (MPa)	0,9 MPa
Final Pressure (MPa)	25,2 MPa
Initial Consistency (Bc)	5 Bc
Final Consistency (Bc)	6 Bc
Initial Wall Temperature (°C)	19 °C
Final Wall Temperature (°C)	39 °C
Initial Motor Speed (RPM)	150 RPM
Final Motor Speed (RPM)	150 RPM
--Data--
Time (HH:MM:SS)	Temperature (°C)	Pressure (MPa)	Consistency (Bc)	Wall Temperature (°C)	Motor Speed (RPM)
0:00:00	22	0,9	5	19	150
0:00:01	22	0,9	5	19	150
0:00:02	22	0,9	5	19	150
0:00:03	22	0,9	5	19	150
0:00:04	22	0,9	5	19	150
0:00:05	22	0,9	5	19	150
0:00:06	22	0,9	5	19	150
0:00:07	22	0,9	5	19	150
0:00:08	22	0,9	5	19	150
0:00:09	22	0,9	5	19	150
0:00:10	22	0,9	5	19	150
0:00:11	22	0,9	5	19	150
0:00:12	22	0,9	5	19	150
0:00:13	22	0,9	5	19	150
0:00:14	22	0,9	5	19	150
0:00:15	22	0,9	5	19	150
0:00:16	22	0,9	5	19	150
0:00:17	22	0,9	5	19	150
0:00:18	22	0,9	5	19	150
0:00:19	22	0,9	5	19	150
0:00:20	22	0,9	5	19	150
0:00:21	22	0,9	5	20	150
0:00:22	22	0,9	5	20	150
0:00:23	22	0,9	5	20	150
0:00:24	22	0,9	5	20	150
0:00:25	22	0,9	5	20	150
0:00:26	22	0,9	5	20	150
0:00:27	22	0,9	5	20	150
0:00:28	22	0,9	5	20	150
0:00:29	22	0,9	5	20	150
0:00:30	22	0,9	5	20	150
0:00:31	22	0,9	5	20	150
0:00:32	22	0,9	5	20	150
0:00:33	22	0,9	5	20	150
0:00:34	22	0,9	5	20	150
0:00:35	22	0,9	5	20	150
0:00:36	22	1,0	5	20	150
0:00:37	22	1,0	5	20	150
0:00:38	22	1,0	5	20	150
0:00:39	22	1,0	5	20	150
0:00:40	22	1,0	5	20	150
0:00:41	22	1,0	5	20	150
0:00:42	22	1,0	5	20	150
0:00:43	22	1,0	5	20	150
0:00:44	22	1,0	5	20	150
0:00:45	22	1,0	5	20	150
0:00:46	22	1,0	5	20	150
0:00:47	22	1,0	5	20	150
0:00:48	22	1,0	5	20	150
0:00:49	22	1,0	5	20	150
0:00:50	22	1,0	5	20	150
0:00:51	22	1,1	5	20	150
0:00:52	22	1,1	5	20	150
0:00:53	22	1,1	5	20	150
0:00:54	22	1,1	5	20	150
0:00:55	22	1,1	5	20	150
0:00:56	22	1,1	5	20	150
0:00:57	22	1,1	5	20	150
0:00:58	22	1,1	5	20	150
0:00:59	22	1,1	5	20	150
0:01:00	22	1,1	5	20	150
0:01:01	22	1,1	5	20	150
0:01:02	22	1,1	5	20	150
0:01:03	22	1,2	5	20	150
0:01:04	22	1,2	5	20	150
0:01:05	22	1,2	4	20	150
0:01:06	22	1,2	4	20	150
0:01:07	22	1,2	4	20	150
0:01:08	22	1,2	4	20	150
0:01:09	22	1,2	4	20	150
0:01:10	22	1,3	5	20	150
0:01:11	22	1,3	5	20	150
0:01:12	22	1,3	5	20	150
0:01:13	22	1,3	5	20	150
0:01:14	22	1,3	5	20	150
0:01:15	22	1,3	5	20	150
0:01:16	22	1,3	5	20	150
0:01:17	22	1,3	5	20	150
0:01:18	22	1,3	4	20	150
0:01:19	22	1,4	4	20	150
0:01:20	22	1,4	4	20	150
0:01:21	22	1,4	4	21	150
0:01:22	22	1,4	5	21	150
0:01:23	22	1,4	5	21	150
0:01:24	22	1,4	5	21	150
0:01:25	22	1,5	5	21	150
0:01:26	22	1,5	5	21	150
0:01:27	22	1,5	6	21	150
0:01:28	22	1,5	7	21	150
0:01:29	22	1,5	7	21	150
0:01:30	22	1,5	7	21	150
0:01:31	22	1,6	7	21	150
0:01:32	22	1,6	7	21	150
0:01:33	22	1,6	7	21	150
0:01:34	22	1,6	7	21	150
0:01:35	22	1,6	7	21	150
0:01:36	22	1,6	7	21	150
0:01:37	22	1,7	7	21	150
0:01:38	22	1,7	7	21	150
0:01:39	22	1,7	6	21	150
0:01:40	22	1,7	6	21	150
0:01:41	22	1,7	6	21	150
0:01:42	22	1,7	5	21	150
0:01:43	22	1,7	5	21	150
0:01:44	22	1,8	5	21	150
0:01:45	22	1,8	5	21	150
0:01:46	22	1,8	5	21	150
0:01:47	22	1,8	5	21	150
0:01:48	22	1,8	5	21	150
0:01:49	22	1,8	5	21	150
0:01:50	22	1,9	5	21	150
0:01:51	22	1,9	4	21	150
0:01:52	23	1,9	4	21	150
0:01:53	22	1,9	4	21	150
0:01:54	22	1,9	4	21	150
0:01:55	22	1,9	4	21	150
0:01:56	23	1,9	4	22	150
0:01:57	22	1,9	5	21	150
0:01:58	22	1,9	4	22	150
0:01:59	22	2,0	4	22	150
0:02:00	22	2,0	4	22	150
0:02:01	22	2,0	4	22	150
0:02:02	22	2,0	4	22	150
0:02:03	22	2,0	4	22	150
0:02:04	23	2,0	4	22	150
0:02:05	23	2,1	4	22	150
0:02:06	23	2,1	4	22	150
0:02:07	22	2,1	3	22	150
0:02:08	23	2,1	3	22	150
0:02:09	22	2,1	3	22	150
0:02:10	22	2,1	3	22	150
0:02:11	22	2,1	3	22	150
0:02:12	23	2,1	3	22	150
0:02:13	23	2,1	3	22	150
0:02:14	23	2,2	3	22	150
0:02:15	23	2,2	3	22	150
0:02:16	23	2,2	3	22	150
0:02:17	22	2,2	3	22	150
0:02:18	22	2,2	3	22	150
0:02:19	22	2,2	3	22	150
0:02:20	22	2,2	3	22	150
0:02:21	22	2,2	3	22	150
0:02:22	22	2,2	3	22	150
0:02:23	22	2,3	3	22	150
0:02:24	23	2,3	3	22	150
0:02:25	23	2,3	3	22	150
0:02:26	23	2,3	3	22	150
0:02:27	22	2,3	3	22	150
0:02:28	23	2,3	2	22	150
0:02:29	23	2,3	3	22	150
0:02:30	23	2,3	3	22	150
0:02:31	23	2,3	3	22	150
0:02:32	23	2,4	3	22	150
0:02:33	22	2,4	3	22	150
0:02:34	22	2,4	3	22	150
0:02:35	22	2,4	3	23	150
0:02:36	22	2,4	3	23	150
0:02:37	23	2,4	3	23	150
0:02:38	22	2,4	3	23	150
0:02:39	23	2,4	3	23	150
0:02:40	23	2,5	3	23	150
0:02:41	22	2,5	3	23	150
0:02:42	22	2,5	3	23	150
0:02:43	23	2,5	3	23	150
0:02:44	23	2,5	3	23	150
0:02:45	23	2,5	3	23	150
0:02:46	22	2,5	3	23	150
0:02:47	22	2,5	3	23	150
0:02:48	23	2,5	3	23	150
0:02:49	23	2,6	3	23	150
0:02:50	23	2,6	3	23	150
0:02:51	22	2,6	3	23	150
0:02:52	23	2,6	3	23	150
0:02:53	23	2,6	3	23	150
0:02:54	23	2,6	3	23	150
0:02:55	23	2,6	3	23	150
0:02:56	23	2,6	3	23	150
0:02:57	23	2,6	3	23	150
0:02:58	22	2,6	3	23	150
0:02:59	23	2,6	3	23	150
0:03:00	23	2,7	3	23	150
0:03:01	23	2,7	3	23	150
0:03:02	23	2,7	3	24	150
0:03:03	23	2,7	3	24	150
0:03:04	23	2,7	3	24	150
0:03:05	23	2,7	3	24	150
0:03:06	23	2,7	3	24	150
0:03:07	23	2,7	3	24	150
0:03:08	23	2,7	3	24	150
0:03:09	23	2,8	3	24	150
0:03:10	23	2,8	3	24	150
0:03:11	23	2,8	3	24	150
0:03:12	23	2,8	3	24	150
0:03:13	23	2,8	4	24	150
0:03:14	23	2,8	4	24	150
0:03:15	23	2,9	4	24	150
0:03:16	23	2,9	4	25	150
0:03:17	23	2,9	4	25	150
0:03:18	23	2,9	4	25	150
0:03:19	23	2,9	4	25	150
0:03:20	23	2,9	4	25	150
0:03:21	23	2,9	4	25	150
0:03:22	23	2,9	4	26	150
0:03:23	23	2,9	4	26	150
0:03:24	23	2,9	4	26	150
0:03:25	23	2,9	4	26	150
0:03:26	23	2,9	4	26	150
0:03:27	23	2,9	4	26	150
0:03:28	23	2,9	4	26	150
0:03:29	23	2,9	4	26	150
0:03:30	23	3,0	4	26	150
0:03:31	23	3,0	4	26	150
0:03:32	23	3,0	4	26	150
0:03:33	23	3,0	4	26	150
0:03:34	23	3,0	4	27	150
0:03:35	23	3,0	4	27	150
0:03:36	23	3,0	4	27	150
0:03:37	23	3,0	4	27	150
0:03:38	23	3,0	4	27	150
0:03:39	22	3,0	4	27	150
0:03:40	23	3,1	4	27	150
0:03:41	22	3,1	4	27	150
0:03:42	23	3,2	4	27	150
0:03:43	23	3,2	4	27	150
0:03:44	23	3,3	4	27	150
0:03:45	23	3,3	4	27	150
0:03:46	23	3,3	4	27	150
0:03:47	23	3,3	4	27	150
0:03:48	23	3,3	4	28	150
0:03:49	23	3,3	4	27	150
0:03:50	23	3,3	4	27	150
0:03:51	23	3,3	4	28	150
0:03:52	23	3,3	4	28	150
0:03:53	23	3,4	4	28	150
0:03:54	23	3,4	4	28	150
0:03:55	23	3,4	4	28	150
0:03:56	23	3,4	4	28	150
0:03:57	23	3,4	4	28	150
0:03:58	23	3,4	4	28	150
0:03:59	23	3,4	4	28	150
0:04:00	23	3,4	4	28	150
0:04:01	23	3,4	4	28	150
0:04:02	23	3,5	4	28	150
0:04:03	23	3,5	4	28	150
0:04:04	23	3,5	4	28	150
0:04:05	23	3,5	4	28	150
0:04:06	23	3,5	4	28	150
0:04:07	23	3,5	4	28	150
0:04:08	23	3,5	4	28	150
0:04:09	23	3,6	4	29	150
0:04:10	23	3,6	4	29	150
0:04:11	23	3,6	4	29	150
0:04:12	23	3,6	4	29	150
0:04:13	23	3,6	4	29	150
0:04:14	23	3,6	4	29	150
0:04:15	23	3,6	4	29	150
0:04:16	23	3,6	4	29	150
0:04:17	23	3,7	4	29	150
0:04:18	23	3,7	4	29	150
0:04:19	23	3,7	4	29	150
0:04:20	23	3,7	4	29	150
0:04:21	23	3,7	4	29	150
0:04:22	23	3,7	4	29	150
0:04:23	23	3,7	4	29	150
0:04:24	23	3,7	4	29	150
0:04:25	23	3,7	4	29	150
0:04:26	23	3,8	4	29	150
0:04:27	23	3,8	4	29	150
0:04:28	23	3,8	4	29	150
0:04:29	23	3,8	4	29	150
0:04:30	23	3,8	4	29	150
0:04:31	23	3,8	4	29	150
0:04:32	23	3,8	4	29	150
0:04:33	23	3,9	4	29	150
0:04:34	23	3,9	4	29	150
0:04:35	23	3,9	4	29	150
0:04:36	23	3,9	4	30	150
0:04:37	23	3,9	4	30	150
0:04:38	23	3,9	4	30	150
0:04:39	23	3,9	4	30	150
0:04:40	23	4,0	4	30	150
0:04:41	23	4,0	4	30	150
0:04:42	23	4,0	4	30	150
0:04:43	23	4,0	4	30	150
0:04:44	23	4,0	4	30	150
0:04:45	23	4,0	4	30	150
0:04:46	23	4,0	4	30	150
0:04:47	23	4,1	4	30	150
0:04:48	23	4,1	4	30	150
0:04:49	23	4,1	4	30	150
0:04:50	23	4,1	4	31	150
0:04:51	23	4,1	4	31	150
0:04:52	23	4,1	4	31	150
0:04:53	23	4,2	4	31	150
0:04:54	23	4,2	4	31	150
0:04:55	23	4,2	4	31	150
0:04:56	23	4,2	4	31	150
0:04:57	23	4,2	4	31	150
0:04:58	23	4,2	4	31	150
0:04:59	23	4,3	4	31	150
0:05:00	23	4,3	4	31	150
0:05:01	23	4,3	4	31	150
0:05:02	23	4,3	4	31	150
0:05:03	23	4,3	4	32	150
0:05:04	23	4,4	4	31	150
0:05:05	23	4,4	4	31	150
0:05:06	23	4,4	4	31	150
0:05:07	23	4,4	4	31	150
0:05:08	23	4,4	4	31	150
0:05:09	23	4,4	4	32	150
0:05:10	23	4,5	4	32	150
0:05:11	23	4,5	4	32	150
0:05:12	23	4,5	4	32	150
0:05:13	23	4,5	4	32	150
0:05:14	23	4,6	4	32	150
0:05:15	23	4,6	4	32	150
0:05:16	23	4,6	4	32	150
0:05:17	23	4,6	4	32	150
0:05:18	23	4,6	4	32	150
0:05:19	23	4,7	4	32	150
0:05:20	23	4,7	3	32	150
0:05:21	23	4,7	4	32	150
0:05:22	23	4,7	4	33	150
0:05:23	23	4,8	4	33	150
0:05:24	23	4,8	4	32	150
0:05:25	23	4,8	4	32	150
0:05:26	23	4,8	3	33	150
0:05:27	23	4,8	4	33	150
0:05:28	23	4,9	4	33	150
0:05:29	23	4,9	4	33	150
0:05:30	23	4,9	4	33	150
0:05:31	23	4,9	4	33	150
0:05:32	23	5,0	4	33	150
0:05:33	23	5,0	4	33	150
0:05:34	23	5,0	4	33	150
0:05:35	23	5,0	4	33	150
0:05:36	23	5,1	4	33	150
0:05:37	23	5,1	4	34	150
0:05:38	23	5,1	4	33	150
0:05:39	23	5,1	4	33	150
0:05:40	23	5,2	4	33	150
0:05:41	23	5,2	4	33	150
0:05:42	23	5,2	4	34	150
0:05:43	23	5,2	4	34	150
0:05:44	23	5,3	4	34	150
0:05:45	23	5,3	4	34	150
0:05:46	23	5,3	4	34	150
0:05:47	23	5,3	4	34	150
0:05:48	23	5,4	4	34	150
0:05:49	23	5,4	4	34	150
0:05:50	23	5,4	4	34	150
0:05:51	23	5,4	4	34	150
0:05:52	23	5,4	4	34	150
0:05:53	23	5,4	4	34	150
0:05:54	23	5,4	4	34	150
0:05:55	23	5,4	4	34	150
0:05:56	23	5,5	4	35	150
0:05:57	23	5,5	4	35	150
0:05:58	23	5,5	4	35	150
0:05:59	23	5,5	4	35	150
0:06:00	23	5,5	4	35	150
0:06:01	23	5,5	4	35	150
0:06:02	23	5,5	4	35	150
0:06:03	23	5,5	4	35	150
0:06:04	23	5,6	4	35	150
0:06:05	23	5,5	4	36	150
0:06:06	23	5,5	4	36	150
0:06:07	23	5,5	4	36	150
0:06:08	23	5,6	4	36	150
0:06:09	23	5,6	4	35	150
0:06:10	23	5,6	4	36	150
0:06:11	23	5,6	4	36	150
0:06:12	23	5,6	4	36	150
0:06:13	23	5,6	4	36	150
0:06:14	23	5,6	4	36	150
0:06:15	23	5,6	4	36	150
0:06:16	23	5,7	4	36	150
0:06:17	23	5,7	4	36	150
0:06:18	23	5,7	4	36	150
0:06:19	23	5,7	4	36	150
0:06:20	23	5,7	4	37	150
0:06:21	23	5,7	4	37	150
0:06:22	23	5,7	4	37	150
0:06:23	23	5,8	4	37	150
0:06:24	23	5,7	4	37	150
0:06:25	23	5,7	4	37	150
0:06:26	23	5,7	4	37	150
0:06:27	23	5,8	4	37	150
0:06:28	23	5,8	4	37	150
0:06:29	23	5,8	4	37	150
0:06:30	23	5,8	4	37	150
0:06:31	23	5,8	4	38	150
0:06:32	23	5,8	4	38	150
0:06:33	23	5,8	4	38	150
0:06:34	23	5,9	4	38	150
0:06:35	23	5,9	4	38	150
0:06:36	23	5,8	4	38	150
0:06:37	23	5,8	4	38	150
0:06:38	23	5,9	4	38	150
0:06:39	23	5,9	4	38	150
0:06:40	23	5,9	4	38	150
0:06:41	23	5,9	4	38	150
0:06:42	23	5,9	4	39	150
0:06:43	23	5,9	4	39	150
0:06:44	23	5,9	4	39	150
0:06:45	23	5,9	4	39	150
0:06:46	23	6,0	4	39	150
0:06:47	23	6,0	4	39	150
0:06:48	23	6,0	4	40	150
0:06:49	23	6,0	4	39	150
0:06:50	23	6,0	4	39	150
0:06:51	23	6,0	4	39	150
0:06:52	23	6,0	4	39	150
0:06:53	23	6,1	4	39	150
0:06:54	23	6,0	4	40	150
0:06:55	23	6,0	4	40	150
0:06:56	23	6,0	4	40	150
0:06:57	23	6,1	4	40	150
0:06:58	23	6,1	4	40	150
0:06:59	23	6,1	4	40	150
0:07:00	23	6,1	4	40	150
0:07:01	23	6,1	4	41	150
0:07:02	23	6,1	4	41	150
0:07:03	23	6,1	4	41	150
0:07:04	23	6,2	4	41	150
0:07:05	23	6,2	4	41	150
0:07:06	23	6,1	4	41	150
0:07:07	23	6,1	4	41	150
0:07:08	23	6,2	4	41	150
0:07:09	23	6,2	4	41	150
0:07:10	23	6,2	4	42	150
0:07:11	23	6,2	4	42	150
0:07:12	23	6,2	4	41	150
0:07:13	23	6,2	4	42	150
0:07:14	23	6,3	4	42	150
0:07:15	23	6,3	4	42	150
0:07:16	23	6,3	4	42	150
0:07:17	23	6,2	4	42	150
0:07:18	23	6,3	4	42	150
0:07:19	23	6,3	4	42	150
0:07:20	23	6,3	4	42	150
0:07:21	23	6,4	4	42	150
0:07:22	23	6,3	4	42	150
0:07:23	23	6,3	4	43	150
0:07:24	23	6,3	4	43	150
0:07:25	23	6,3	4	43	150
0:07:26	23	6,4	4	43	150
0:07:27	23	6,4	4	43	150
0:07:28	23	6,4	4	44	150
0:07:29	23	6,4	4	44	150
0:07:30	23	6,4	4	44	150
0:07:31	23	6,4	4	43	150
0:07:32	23	6,4	4	43	150
0:07:33	23	6,5	4	43	150
0:07:34	23	6,5	4	44	150
0:07:35	23	6,4	4	44	150
0:07:36	23	6,4	4	44	150
0:07:37	23	6,5	4	44	150
0:07:38	23	6,5	4	44	150
0:07:39	23	6,5	4	44	150
0:07:40	23	6,5	4	44	150
0:07:41	23	6,5	4	44	150
0:07:42	23	6,5	4	44	150
0:07:43	23	6,5	4	45	150
0:07:44	23	6,6	4	45	150
0:07:45	23	6,6	4	45	150
0:07:46	23	6,5	4	45	150
0:07:47	23	6,5	4	45	150
0:07:48	23	6,6	3	45	150
0:07:49	23	6,6	3	45	150
0:07:50	23	6,6	3	45	150
0:07:51	23	6,7	3	46	150
0:07:52	23	6,6	3	46	150
0:07:53	23	6,6	3	46	150
0:07:54	23	6,6	3	46	150
0:07:55	23	6,7	3	46	150
0:07:56	23	6,7	3	46	150
0:07:57	23	6,7	3	46	150
0:07:58	23	6,6	3	46	150
0:07:59	23	6,6	3	46	150
0:08:00	23	6,7	3	46	150
0:08:01	23	6,7	3	46	150
0:08:02	23	6,7	3	46	150
0:08:03	23	6,8	3	46	150
0:08:04	23	6,7	3	47	150
0:08:05	23	6,7	3	47	150
0:08:06	23	6,7	3	47	150
0:08:07	23	6,8	3	47	150
0:08:08	23	6,8	3	47	150
0:08:09	23	6,8	3	47	150
0:08:10	23	6,8	3	48	150
0:08:11	23	6,8	3	48	150
0:08:12	23	6,8	3	47	150
0:08:13	23	6,8	3	47	150
0:08:14	23	6,9	3	48	150
0:08:15	23	6,9	3	48	150
0:08:16	23	6,8	3	48	150
0:08:17	23	6,8	3	48	150
0:08:18	23	6,9	3	48	150
0:08:19	23	6,9	3	48	150
0:08:20	23	6,9	3	48	150
0:08:21	23	6,9	3	49	150
0:08:22	23	6,9	3	48	150
0:08:23	23	6,9	3	49	150
0:08:24	23	7,0	3	49	150
0:08:25	23	7,0	3	49	150
0:08:26	23	6,9	3	49	150
0:08:27	23	6,9	3	49	150
0:08:28	23	7,0	3	49	150
0:08:29	23	7,0	3	49	150
0:08:30	23	7,0	3	49	150
0:08:31	23	7,0	3	49	150
0:08:32	23	7,0	3	50	150
0:08:33	23	7,0	3	50	150
0:08:34	23	7,0	3	50	150
0:08:35	23	7,1	3	50	150
0:08:36	23	7,1	3	50	150
0:08:37	23	7,1	3	50	150
0:08:38	23	7,0	3	50	150
0:08:39	23	7,0	3	50	150
0:08:40	23	7,1	3	51	150
0:08:41	23	7,1	3	51	150
0:08:42	23	7,2	3	51	150
0:08:43	23	7,1	3	51	150
0:08:44	23	7,1	3	51	150
0:08:45	23	7,1	3	51	150
0:08:46	23	7,1	3	51	150
0:08:47	23	7,2	3	51	150
0:08:48	23	7,2	3	51	150
0:08:49	23	7,2	3	51	150
0:08:50	23	7,2	3	52	150
0:08:51	23	7,2	3	51	150
0:08:52	23	7,2	3	52	150
0:08:53	23	7,3	3	52	150
0:08:54	23	7,3	3	52	150
0:08:55	23	7,2	3	52	150
0:08:56	23	7,2	3	52	150
0:08:57	23	7,2	3	52	150
0:08:58	23	7,3	3	52	150
0:08:59	23	7,3	3	53	150
0:09:00	23	7,3	3	53	150
0:09:01	23	7,3	3	53	150
0:09:02	23	7,3	3	53	150
0:09:03	23	7,3	3	53	150
0:09:04	23	7,3	3	53	150
0:09:05	23	7,4	3	53	150
0:09:06	23	7,4	3	53	150
0:09:07	23	7,3	3	53	150
0:09:08	23	7,3	3	53	150
0:09:09	23	7,4	3	53	150
0:09:10	23	7,4	3	53	150
0:09:11	23	7,5	4	54	150
0:09:12	23	7,4	4	54	150
0:09:13	23	7,4	4	54	150
0:09:14	23	7,4	4	54	150
0:09:15	23	7,4	4	54	150
0:09:16	23	7,5	4	54	150
0:09:17	23	7,5	4	54	150
0:09:18	23	7,5	4	54	150
0:09:19	23	7,4	4	55	150
0:09:20	23	7,5	4	55	150
0:09:21	23	7,5	4	55	150
0:09:22	23	7,5	4	55	150
0:09:23	23	7,6	4	55	150
0:09:24	23	7,5	4	55	150
0:09:25	23	7,5	4	55	150
0:09:26	23	7,5	4	55	150
0:09:27	23	7,5	4	55	150
0:09:28	23	7,6	4	55	150
0:09:29	23	7,6	4	56	150
0:09:30	23	7,6	4	56	150
0:09:31	23	7,6	4	56	150
0:09:32	23	7,6	4	56	150
0:09:33	23	7,6	4	56	150
0:09:34	23	7,7	4	56	150
0:09:35	23	7,7	4	56	150
0:09:36	23	7,7	4	56	150
0:09:37	23	7,6	4	56	150
0:09:38	23	7,6	4	57	150
0:09:39	23	7,7	4	57	150
0:09:40	23	7,7	4	57	150
0:09:41	23	7,8	4	57	150
0:09:42	23	7,8	4	57	150
0:09:43	23	7,7	4	57	150
0:09:44	23	7,7	4	57	150
0:09:45	23	7,7	4	57	150
0:09:46	23	7,8	4	57	150
0:09:47	23	7,8	4	57	150
0:09:48	23	7,8	4	57	150
0:09:49	23	7,7	4	57	150
0:09:50	23	7,8	4	57	150
0:09:51	23	7,8	4	58	150
0:09:52	23	7,9	4	58	150
0:09:53	23	7,9	4	58	150
0:09:54	23	7,8	4	58	150
0:09:55	23	7,8	4	58	150
0:09:56	23	7,8	4	58	150
0:09:57	23	7,9	4	59	150
0:09:58	23	7,9	4	58	150
0:09:59	23	7,9	4	58	150
0:10:00	23	7,9	4	59	150
0:10:01	23	7,9	4	59	150
0:10:02	23	7,9	4	59	150
0:10:03	23	7,9	4	59	150
0:10:04	23	8,0	4	59	150
0:10:05	23	8,0	4	59	150
0:10:06	23	7,9	4	59	150
0:10:07	23	7,9	4	59	150
0:10:08	23	7,9	4	60	150
0:10:09	23	8,0	4	60	150
0:10:10	23	8,0	4	60	150
0:10:11	23	8,1	4	60	150
0:10:12	23	8,0	4	60	150
0:10:13	23	8,0	4	60	150
0:10:14	23	8,0	4	60	150
0:10:15	23	8,1	4	60	150
0:10:16	23	8,1	4	60	150
0:10:17	23	8,1	4	61	150
0:10:18	23	8,0	4	61	150
0:10:19	23	8,0	4	61	150
0:10:20	23	8,1	4	61	150
0:10:21	23	8,1	4	61	150
0:10:22	23	8,2	4	61	150
0:10:23	23	8,2	4	61	150
0:10:24	23	8,1	4	61	150
0:10:25	23	8,1	4	61	150
0:10:26	23	8,1	4	61	150
0:10:27	23	8,2	4	61	150
0:10:28	23	8,2	4	62	150
0:10:29	23	8,2	4	62	150
0:10:30	23	8,2	4	62	150
0:10:31	23	8,2	4	62	150
0:10:32	23	8,2	4	62	150
0:10:33	23	8,2	4	62	150
0:10:34	23	8,3	4	62	150
0:10:35	23	8,3	4	62	150
0:10:36	23	8,2	4	62	150
0:10:37	23	8,2	4	62	150
0:10:38	23	8,2	4	63	150
0:10:39	23	8,3	4	63	150
0:10:40	23	8,3	4	63	150
0:10:41	23	8,4	4	63	150
0:10:42	23	8,3	4	63	150
0:10:43	23	8,3	4	63	150
0:10:44	23	8,3	4	63	150
0:10:45	23	8,3	4	63	150
0:10:46	23	8,4	4	63	150
0:10:47	23	8,4	4	63	150
0:10:48	23	8,4	4	64	150
0:10:49	23	8,3	4	64	150
0:10:50	23	8,4	4	64	150
0:10:51	23	8,4	4	64	150
0:10:52	23	8,4	4	64	150
0:10:53	23	8,5	4	64	150
0:10:54	23	8,4	4	64	150
0:10:55	23	8,4	4	64	150
0:10:56	23	8,4	4	64	150
0:10:57	23	8,5	4	64	150
0:10:58	23	8,5	4	64	150
0:10:59	23	8,5	4	64	150
0:11:00	23	8,5	4	64	150
0:11:01	23	8,4	4	65	150
0:11:02	23	8,5	4	65	150
0:11:03	23	8,5	4	65	150
0:11:04	23	8,5	4	65	150
0:11:05	23	8,6	4	65	150
0:11:06	23	8,6	4	65	150
0:11:07	23	8,6	3	65	150
0:11:08	23	8,5	3	66	150
0:11:09	23	8,6	3	65	150
0:11:10	23	8,6	3	66	150
0:11:11	23	8,7	3	66	150
0:11:12	24	8,7	3	66	150
0:11:13	24	8,6	3	66	150
0:11:14	24	8,6	3	66	150
0:11:15	24	8,6	3	66	150
0:11:16	24	8,7	3	66	150
0:11:17	24	8,7	3	66	150
0:11:18	24	8,8	3	66	150
0:11:19	24	8,7	3	67	150
0:11:20	24	8,6	3	67	150
0:11:21	24	8,7	3	67	150
0:11:22	24	8,7	3	67	150
0:11:23	24	8,7	3	67	150
0:11:24	24	8,8	3	67	150
0:11:25	24	8,8	4	67	150
0:11:26	24	8,7	4	67	150
0:11:27	24	8,7	4	67	150
0:11:28	24	8,7	4	67	150
0:11:29	24	8,8	4	67	150
0:11:30	24	8,8	4	67	150
0:11:31	24	8,9	4	67	150
0:11:32	24	8,8	4	67	150
0:11:33	24	8,8	4	68	150
0:11:34	24	8,8	4	68	150
0:11:35	24	8,8	4	68	150
0:11:36	24	8,8	4	68	150
0:11:37	24	8,9	4	68	150
0:11:38	24	8,9	4	68	150
0:11:39	24	8,9	4	68	150
0:11:40	24	8,8	4	68	150
0:11:41	24	8,8	4	68	150
0:11:42	24	8,9	4	68	150
0:11:43	24	8,9	4	69	150
0:11:44	24	9,0	4	69	150
0:11:45	24	9,0	4	69	150
0:11:46	24	8,9	4	69	150
0:11:47	24	8,9	4	69	150
0:11:48	24	8,9	4	69	150
0:11:49	24	9,0	4	69	150
0:11:50	24	9,0	4	69	150
0:11:51	24	9,1	4	69	150
0:11:52	24	9,1	4	69	150
0:11:53	24	9,0	4	69	150
0:11:54	24	9,0	4	70	150
0:11:55	24	9,0	4	69	150
0:11:56	24	9,0	4	69	150
0:11:57	24	9,1	4	70	150
0:11:58	24	9,1	4	70	150
0:11:59	24	9,1	4	70	150
0:12:00	24	9,0	4	70	150
0:12:01	24	9,0	4	70	150
0:12:02	24	9,1	4	70	150
0:12:03	24	9,1	4	70	150
0:12:04	24	9,2	4	70	150
0:12:05	24	9,2	4	70	150
0:12:06	24	9,2	4	70	150
0:12:07	24	9,1	4	70	150
0:12:08	24	9,1	4	70	150
0:12:09	24	9,2	4	71	150
0:12:10	24	9,2	4	71	150
0:12:11	24	9,3	4	71	150
0:12:12	24	9,2	4	71	150
0:12:13	24	9,2	4	71	150
0:12:14	24	9,2	4	71	150
0:12:15	24	9,2	4	71	150
0:12:16	24	9,3	4	71	150
0:12:17	24	9,3	4	71	150
0:12:18	24	9,4	4	71	150
0:12:19	24	9,3	4	71	150
0:12:20	24	9,2	4	71	150
0:12:21	24	9,3	4	72	150
0:12:22	24	9,3	4	72	150
0:12:23	24	9,4	4	72	150
0:12:24	24	9,4	4	72	150
0:12:25	24	9,4	4	72	150
0:12:26	24	9,3	4	72	150
0:12:27	24	9,3	4	72	150
0:12:28	24	9,3	4	72	150
0:12:29	24	9,4	4	72	150
0:12:30	24	9,4	4	72	150
0:12:31	24	9,5	4	72	150
0:12:32	24	9,5	4	72	150
0:12:33	24	9,4	4	72	150
0:12:34	24	9,4	4	73	150
0:12:35	24	9,4	4	72	150
0:12:36	24	9,5	4	72	150
0:12:37	24	9,5	4	73	150
0:12:38	24	9,6	4	73	150
0:12:39	24	9,5	4	73	150
0:12:40	24	9,4	4	73	150
0:12:41	24	9,4	4	73	150
0:12:42	24	9,5	4	73	150
0:12:43	24	9,5	4	73	150
0:12:44	24	9,6	4	73	150
0:12:45	24	9,6	4	73	150
0:12:46	24	9,5	4	73	150
0:12:47	24	9,5	4	74	150
0:12:48	24	9,5	4	74	150
0:12:49	24	9,6	4	74	150
0:12:50	24	9,6	4	74	150
0:12:51	24	9,7	4	73	150
0:12:52	24	9,6	4	74	150
0:12:53	25	9,6	4	74	150
0:12:54	25	9,6	4	74	150
0:12:55	25	9,6	4	74	150
0:12:56	25	9,7	4	74	150
0:12:57	25	9,7	4	74	150
0:12:58	25	9,7	4	74	150
0:12:59	25	9,6	4	74	150
0:13:00	25	9,6	4	74	150
0:13:01	25	9,7	4	74	150
0:13:02	25	9,7	4	74	150
0:13:03	25	9,7	4	75	150
0:13:04	25	9,8	4	75	150
0:13:05	25	9,8	4	75	150
0:13:06	25	9,7	4	75	150
0:13:07	25	9,7	4	75	150
0:13:08	25	9,7	4	75	150
0:13:09	25	9,8	4	75	150
0:13:10	25	9,8	4	75	150
0:13:11	25	9,9	4	75	150
0:13:12	25	9,9	4	76	150
0:13:13	25	9,8	4	75	150
0:13:14	25	9,7	4	75	150
0:13:15	25	9,8	4	76	150
0:13:16	25	9,8	4	76	150
0:13:17	25	9,8	4	76	150
0:13:18	25	9,9	4	76	150
0:13:19	25	9,9	4	76	150
0:13:20	25	10,0	4	76	150
0:13:21	25	9,9	4	76	150
0:13:22	25	9,8	4	76	150
0:13:23	25	9,8	4	76	150
0:13:24	25	9,9	4	76	150
0:13:25	25	9,9	4	76	150
0:13:26	25	10,0	4	76	150
0:13:27	25	10,0	4	76	150
0:13:28	25	10,1	4	76	150
0:13:29	25	10,0	4	77	150
0:13:30	25	9,9	4	76	150
0:13:31	25	9,9	4	77	150
0:13:32	25	10,0	4	77	150
0:13:33	25	10,0	4	77	150
0:13:34	25	10,1	4	77	150
0:13:35	25	10,1	4	77	150
0:13:36	25	10,1	4	77	150
0:13:37	25	10,0	4	77	150
0:13:38	25	10,0	4	77	150
0:13:39	25	10,0	4	77	150
0:13:40	25	10,1	4	77	150
0:13:41	25	10,1	4	77	150
0:13:42	25	10,2	4	77	150
0:13:43	25	10,2	4	77	150
0:13:44	25	10,1	4	77	150
0:13:45	25	10,1	4	78	150
0:13:46	25	10,1	4	78	150
0:13:47	25	10,1	4	78	150
0:13:48	25	10,1	4	78	150
0:13:49	25	10,2	4	78	150
0:13:50	25	10,2	4	78	150
0:13:51	25	10,3	4	78	150
0:13:52	25	10,2	4	78	150
0:13:53	25	10,1	4	78	150
0:13:54	25	10,2	4	78	150
0:13:55	25	10,2	4	78	150
0:13:56	25	10,2	4	78	150
0:13:57	25	10,3	4	78	150
0:13:58	25	10,3	4	78	150
0:13:59	25	10,4	4	78	150
0:14:00	25	10,3	4	78	150
0:14:01	25	10,2	4	78	150
0:14:02	25	10,2	4	78	150
0:14:03	25	10,3	4	78	150
0:14:04	26	10,3	4	79	150
0:14:05	26	10,3	4	79	150
0:14:06	26	10,4	4	79	150
0:14:07	26	10,4	4	79	150
0:14:08	26	10,4	4	79	150
0:14:09	26	10,3	4	79	150
0:14:10	26	10,3	4	79	150
0:14:11	26	10,3	4	79	150
0:14:12	26	10,4	4	79	150
0:14:13	26	10,4	4	79	150
0:14:14	26	10,5	4	79	150
0:14:15	26	10,5	4	79	150
0:14:16	26	10,5	4	79	150
0:14:17	26	10,4	4	79	150
0:14:18	26	10,4	4	79	150
0:14:19	26	10,4	4	79	150
0:14:20	26	10,5	4	79	150
0:14:21	26	10,5	4	79	150
0:14:22	26	10,5	4	79	150
0:14:23	26	10,6	4	80	150
0:14:24	26	10,5	4	80	150
0:14:25	26	10,5	4	80	150
0:14:26	26	10,5	4	80	150
0:14:27	26	10,5	4	80	150
0:14:28	26	10,5	4	80	150
0:14:29	26	10,6	4	80	150
0:14:30	26	10,6	4	80	150
0:14:31	26	10,6	4	80	150
0:14:32	26	10,7	4	80	150
0:14:33	26	10,6	4	80	150
0:14:34	26	10,6	4	80	150
0:14:35	26	10,6	4	80	150
0:14:36	26	10,6	4	80	150
0:14:37	26	10,6	4	80	150
0:14:38	26	10,7	4	80	150
0:14:39	26	10,7	4	81	150
0:14:40	26	10,7	4	80	150
0:14:41	26	10,8	4	81	150
0:14:42	26	10,7	4	81	150
0:14:43	26	10,7	4	81	150
0:14:44	26	10,7	4	81	150
0:14:45	26	10,7	4	81	150
0:14:46	26	10,7	4	81	150
0:14:47	26	10,8	4	81	150
0:14:48	26	10,8	4	81	150
0:14:49	26	10,8	4	81	150
0:14:50	26	10,8	4	81	150
0:14:51	26	10,7	4	81	150
0:14:52	26	10,7	4	81	150
0:14:53	26	10,7	4	81	150
0:14:54	26	10,8	4	81	150
0:14:55	26	10,8	4	81	150
0:14:56	26	10,8	4	81	150
0:14:57	26	10,9	4	81	150
0:14:58	26	10,9	4	81	150
0:14:59	26	10,9	4	81	150
0:15:00	27	10,9	4	81	150
0:15:01	26	10,8	4	82	150
0:15:02	27	10,8	4	82	150
0:15:03	27	10,8	4	81	150
0:15:04	27	10,9	4	81	150
0:15:05	27	10,9	4	81	150
0:15:06	27	10,9	4	82	150
0:15:07	27	11,0	4	82	150
0:15:08	27	11,0	4	82	150
0:15:09	27	11,0	4	82	150
0:15:10	27	11,1	4	82	150
0:15:11	27	11,0	4	82	150
0:15:12	27	10,9	4	82	150
0:15:13	27	10,9	4	82	150
0:15:14	27	10,9	4	82	150
0:15:15	27	11,0	4	82	150
0:15:16	27	11,0	4	82	150
0:15:17	27	11,0	4	82	150
0:15:18	27	11,1	4	82	150
0:15:19	27	11,1	4	82	150
0:15:20	27	11,1	4	82	150
0:15:21	27	11,2	4	82	150
0:15:22	27	11,2	4	82	150
0:15:23	27	11,1	4	82	150
0:15:24	27	11,1	4	82	150
0:15:25	27	11,1	4	82	150
0:15:26	27	11,1	4	82	150
0:15:27	27	11,1	4	82	150
0:15:28	27	11,2	4	82	150
0:15:29	27	11,2	4	82	150
0:15:30	27	11,2	4	82	150
0:15:31	27	11,3	4	82	150
0:15:32	27	11,2	4	82	150
0:15:33	27	11,2	4	82	150
0:15:34	27	11,1	4	82	150
0:15:35	27	11,2	4	83	150
0:15:36	27	11,2	4	82	150
0:15:37	27	11,2	4	83	150
0:15:38	27	11,2	4	83	150
0:15:39	27	11,3	4	83	150
0:15:40	27	11,3	4	83	150
0:15:41	27	11,3	4	83	150
0:15:42	27	11,4	4	83	150
0:15:43	27	11,4	4	83	150
0:15:44	27	11,3	4	83	150
0:15:45	27	11,3	4	83	150
0:15:46	27	11,3	4	83	150
0:15:47	27	11,3	4	83	150
0:15:48	27	11,3	4	83	150
0:15:49	27	11,4	4	83	150
0:15:50	28	11,4	4	83	150
0:15:51	28	11,4	4	83	150
0:15:52	28	11,5	4	83	150
0:15:53	28	11,5	4	83	150
0:15:54	28	11,4	4	83	150
0:15:55	28	11,4	4	83	150
0:15:56	28	11,4	4	83	150
0:15:57	28	11,4	4	83	150
0:15:58	28	11,4	4	83	150
0:15:59	28	11,5	4	83	150
0:16:00	28	11,5	4	83	150
0:16:01	28	11,5	4	83	150
0:16:02	28	11,5	4	83	150
0:16:03	28	11,6	4	83	150
0:16:04	28	11,6	4	83	150
0:16:05	28	11,5	4	83	150
0:16:06	28	11,5	4	83	150
0:16:07	28	11,5	4	83	150
0:16:08	28	11,5	4	83	150
0:16:09	28	11,5	4	83	150
0:16:10	28	11,5	4	83	150
0:16:11	28	11,6	4	83	150
0:16:12	28	11,6	4	83	150
0:16:13	28	11,6	4	84	150
0:16:14	28	11,6	4	83	150
0:16:15	28	11,7	4	83	150
0:16:16	28	11,7	4	83	150
0:16:17	28	11,7	4	83	150
0:16:18	28	11,7	4	83	150
0:16:19	28	11,6	4	83	150
0:16:20	28	11,6	4	83	150
0:16:21	28	11,6	4	83	150
0:16:22	28	11,6	4	84	150
0:16:23	28	11,6	4	84	150
0:16:24	28	11,7	4	83	150
0:16:25	28	11,7	4	83	150
0:16:26	28	11,7	4	83	150
0:16:27	28	11,7	4	83	150
0:16:28	28	11,7	4	84	150
0:16:29	28	11,7	4	84	150
0:16:30	28	11,8	4	84	150
0:16:31	28	11,8	4	83	150
0:16:32	28	11,8	4	83	150
0:16:33	28	11,8	4	83	150
0:16:34	28	11,9	4	83	150
0:16:35	29	11,9	4	83	150
0:16:36	29	11,9	4	84	150
0:16:37	29	11,9	4	84	150
0:16:38	29	11,8	4	84	150
0:16:39	29	11,8	4	84	150
0:16:40	29	11,8	4	84	150
0:16:41	29	11,8	4	84	150
0:16:42	29	11,8	4	84	150
0:16:43	29	11,8	4	84	150
0:16:44	29	11,9	4	84	150
0:16:45	29	11,9	4	84	150
0:16:46	29	11,9	4	84	150
0:16:47	29	11,9	4	84	150
0:16:48	29	11,9	4	84	150
0:16:49	29	11,9	4	84	150
0:16:50	29	12,0	4	84	150
0:16:51	29	12,0	4	84	150
0:16:52	29	12,0	4	84	150
0:16:53	29	12,0	4	84	150
0:16:54	29	12,0	4	84	150
0:16:55	29	12,0	4	84	150
0:16:56	29	12,0	4	84	150
0:16:57	29	12,0	4	84	150
0:16:58	29	12,1	4	83	150
0:16:59	29	12,1	4	83	150
0:17:00	29	12,1	4	83	150
0:17:01	29	12,1	4	83	150
0:17:02	29	12,1	4	83	150
0:17:03	29	12,1	4	84	150
0:17:04	29	12,1	4	84	150
0:17:05	29	12,2	4	83	150
0:17:06	29	12,2	4	84	150
0:17:07	29	12,2	4	83	150
0:17:08	29	12,2	4	84	150
0:17:09	29	12,2	4	84	150
0:17:10	29	12,2	4	84	150
0:17:11	29	12,2	4	83	150
0:17:12	29	12,2	4	83	150
0:17:13	29	12,2	4	83	150
0:17:14	30	12,2	4	83	150
0:17:15	30	12,3	4	83	150
0:17:16	30	12,3	4	83	150
0:17:17	30	12,3	4	83	150
0:17:18	30	12,3	4	83	150
0:17:19	30	12,3	4	83	150
0:17:20	30	12,3	4	83	150
0:17:21	30	12,3	4	83	150
0:17:22	30	12,3	4	83	150
0:17:23	30	12,3	4	83	150
0:17:24	30	12,3	4	83	150
0:17:25	30	12,4	4	83	150
0:17:26	30	12,4	4	83	150
0:17:27	30	12,4	4	83	150
0:17:28	30	12,4	4	83	150
0:17:29	30	12,4	4	83	150
0:17:30	30	12,4	4	83	150
0:17:31	30	12,4	4	83	150
0:17:32	30	12,4	4	83	150
0:17:33	30	12,4	5	83	150
0:17:34	30	12,4	5	83	150
0:17:35	30	12,4	5	83	150
0:17:36	30	12,4	5	83	150
0:17:37	30	12,4	5	83	150
0:17:38	30	12,4	5	83	150
0:17:39	30	12,4	5	83	150
0:17:40	30	12,4	5	83	150
0:17:41	30	12,4	5	83	150
0:17:42	30	12,5	5	83	150
0:17:43	30	12,5	5	83	150
0:17:44	30	12,5	5	83	150
0:17:45	30	12,5	5	83	150
0:17:46	30	12,5	5	83	150
0:17:47	30	12,5	5	83	150
0:17:48	30	12,5	5	83	150
0:17:49	30	12,5	5	83	150
0:17:50	30	12,5	5	83	150
0:17:51	31	12,5	5	83	150
0:17:52	31	12,5	5	83	150
0:17:53	31	12,5	5	83	150
0:17:54	31	12,5	5	83	150
0:17:55	31	12,5	5	83	150
0:17:56	31	12,5	5	83	150
0:17:57	31	12,5	5	83	150
0:17:58	31	12,5	5	83	150
0:17:59	31	12,5	5	82	150
0:18:00	31	12,5	5	82	150
0:18:01	31	12,5	5	82	150
0:18:02	31	12,5	5	82	150
0:18:03	31	12,5	5	82	150
0:18:04	31	12,5	5	82	150
0:18:05	31	12,5	5	82	150
0:18:06	31	12,5	5	82	150
0:18:07	31	12,5	5	82	150
0:18:08	31	12,5	5	82	150
0:18:09	31	12,5	5	82	150
0:18:10	31	12,5	5	82	150
0:18:11	31	12,5	5	82	150
0:18:12	31	12,5	5	82	150
0:18:13	31	12,5	5	82	150
0:18:14	31	12,5	5	82	150
0:18:15	31	12,5	5	82	150
0:18:16	31	12,5	5	82	150
0:18:17	31	12,5	5	82	150
0:18:18	31	12,5	5	82	150
0:18:19	31	12,5	5	82	150
0:18:20	31	12,5	5	82	150
0:18:21	31	12,5	5	82	150
0:18:22	31	12,4	5	82	150
0:18:23	31	12,4	5	82	150
0:18:24	31	12,4	5	82	150
0:18:25	31	12,4	5	82	150
0:18:26	32	12,4	5	81	150
0:18:27	32	12,4	5	82	150
0:18:28	32	12,4	5	81	150
0:18:29	32	12,4	5	82	150
0:18:30	32	12,4	5	81	150
0:18:31	32	12,4	5	81	150
0:18:32	32	12,4	5	81	150
0:18:33	32	12,4	5	81	150
0:18:34	32	12,4	5	81	150
0:18:35	32	12,4	5	81	150
0:18:36	32	12,4	5	81	150
0:18:37	32	12,4	5	81	150
0:18:38	32	12,4	5	81	150
0:18:39	32	12,4	5	81	150
0:18:40	32	12,4	5	81	150
0:18:41	32	12,4	5	81	150
0:18:42	32	12,4	5	81	150
0:18:43	32	12,4	5	81	150
0:18:44	32	12,3	5	81	150
0:18:45	32	12,3	5	81	150
0:18:46	32	12,3	5	81	150
0:18:47	32	12,3	5	81	150
0:18:48	32	12,3	5	81	150
0:18:49	32	12,3	5	81	150
0:18:50	32	12,3	5	81	150
0:18:51	32	12,3	5	81	150
0:18:52	32	12,3	5	80	150
0:18:53	32	12,2	5	80	150
0:18:54	32	12,2	5	80	150
0:18:55	32	12,2	5	80	150
0:18:56	32	12,2	5	80	150
0:18:57	32	12,2	5	80	150
0:18:58	32	12,3	5	80	150
0:18:59	32	12,3	5	80	150
0:19:00	33	12,3	5	80	150
0:19:01	33	12,3	5	80	150
0:19:02	33	12,3	5	80	150
0:19:03	33	12,3	5	80	150
0:19:04	33	12,4	5	80	150
0:19:05	33	12,4	5	80	150
0:19:06	33	12,3	5	80	150
0:19:07	33	12,3	5	80	150
0:19:08	33	12,3	5	80	150
0:19:09	33	12,4	5	79	150
0:19:10	33	12,5	5	79	150
0:19:11	33	12,5	5	79	150
0:19:12	33	12,5	5	79	150
0:19:13	33	12,5	5	79	150
0:19:14	33	12,5	5	79	150
0:19:15	33	12,4	5	79	150
0:19:16	33	12,4	5	79	150
0:19:17	33	12,4	5	79	150
0:19:18	33	12,4	5	79	150
0:19:19	33	12,4	5	79	150
0:19:20	33	12,3	5	79	150
0:19:21	33	12,5	5	78	150
0:19:22	33	12,6	5	79	150
0:19:23	33	12,7	5	78	150
0:19:24	33	12,7	5	78	150
0:19:25	33	12,6	5	78	150
0:19:26	33	12,6	5	78	150
0:19:27	33	12,6	5	78	150
0:19:28	33	12,6	5	78	150
0:19:29	33	12,6	5	78	150
0:19:30	33	12,5	5	78	150
0:19:31	33	12,5	5	78	150
0:19:32	34	12,5	5	78	150
0:19:33	34	12,5	5	78	150
0:19:34	34	12,6	5	78	150
0:19:35	34	12,7	5	78	150
0:19:36	34	12,8	5	77	150
0:19:37	34	12,7	5	77	150
0:19:38	34	12,7	5	77	150
0:19:39	34	12,7	5	77	150
0:19:40	34	12,7	5	77	150
0:19:41	34	12,6	5	77	150
0:19:42	34	12,6	5	77	150
0:19:43	34	12,6	5	77	150
0:19:44	34	12,6	5	77	150
0:19:45	34	12,7	5	77	150
0:19:46	34	12,8	5	77	150
0:19:47	34	12,8	5	77	150
0:19:48	34	12,7	5	76	150
0:19:49	34	12,8	5	76	150
0:19:50	34	12,8	5	76	150
0:19:51	34	12,8	5	76	150
0:19:52	34	12,8	5	76	150
0:19:53	34	12,8	5	76	150
0:19:54	34	12,8	5	76	150
0:19:55	34	12,8	5	76	150
0:19:56	34	12,7	5	76	150
0:19:57	34	12,9	5	75	150
0:19:58	34	13,0	5	75	150
0:19:59	34	13,0	5	75	150
0:20:00	34	12,9	5	75	150
0:20:01	34	12,9	5	75	150
0:20:02	34	12,9	5	75	150
0:20:03	34	12,8	5	75	150
0:20:04	35	12,8	5	75	150
0:20:05	35	12,8	5	75	150
0:20:06	35	12,8	5	75	150
0:20:07	35	12,9	5	74	150
0:20:08	35	12,9	5	74	150
0:20:09	35	13,0	5	74	150
0:20:10	35	13,0	5	74	150
0:20:11	35	13,0	5	74	150
0:20:12	35	13,0	5	74	150
0:20:13	35	12,9	5	74	150
0:20:14	35	12,9	5	74	150
0:20:15	35	12,9	5	74	150
0:20:16	35	13,0	5	74	150
0:20:17	35	13,1	5	74	150
0:20:18	35	13,1	5	74	150
0:20:19	35	13,1	5	73	150
0:20:20	35	13,1	5	73	150
0:20:21	35	13,0	5	73	150
0:20:22	35	13,0	5	73	150
0:20:23	35	13,0	5	73	150
0:20:24	35	12,9	5	73	150
0:20:25	35	13,1	5	73	150
0:20:26	35	13,2	5	73	150
0:20:27	35	13,2	5	73	150
0:20:28	35	13,2	5	72	150
0:20:29	35	13,1	5	72	150
0:20:30	35	13,1	5	72	150
0:20:31	35	13,0	5	72	150
0:20:32	35	13,2	5	72	150
0:20:33	35	13,3	5	72	150
0:20:34	36	13,3	5	72	150
0:20:35	36	13,3	5	72	150
0:20:36	36	13,2	5	72	150
0:20:37	36	13,2	5	71	150
0:20:38	36	13,1	5	71	150
0:20:39	36	13,1	5	71	150
0:20:40	36	13,1	5	71	150
0:20:41	36	13,2	5	71	150
0:20:42	36	13,3	5	71	150
0:20:43	36	13,3	5	71	150
0:20:44	36	13,3	5	71	150
0:20:45	36	13,3	5	71	150
0:20:46	36	13,3	5	71	150
0:20:47	36	13,2	5	70	150
0:20:48	36	13,3	5	70	150
0:20:49	36	13,4	5	70	150
0:20:50	36	13,4	5	70	150
0:20:51	36	13,4	5	70	150
0:20:52	36	13,4	5	70	150
0:20:53	36	13,3	5	70	150
0:20:54	36	13,3	5	69	150
0:20:55	36	13,2	5	69	150
0:20:56	36	13,4	5	69	150
0:20:57	36	13,5	5	69	150
0:20:58	36	13,5	5	69	150
0:20:59	36	13,4	5	69	150
0:21:00	36	13,4	5	69	150
0:21:01	36	13,3	5	69	150
0:21:02	36	13,5	5	69	150
0:21:03	36	13,6	5	68	150
0:21:04	36	13,6	5	68	150
0:21:05	37	13,5	5	68	150
0:21:06	37	13,5	5	68	150
0:21:07	37	13,4	5	68	150
0:21:08	37	13,4	5	68	150
0:21:09	37	13,5	5	68	150
0:21:10	37	13,5	5	67	150
0:21:11	37	13,6	5	67	150
0:21:12	37	13,6	5	67	150
0:21:13	37	13,6	5	67	150
0:21:14	37	13,5	5	67	150
0:21:15	37	13,5	5	67	150
0:21:16	37	13,5	5	67	150
0:21:17	37	13,7	5	66	150
0:21:18	37	13,7	5	66	150
0:21:19	37	13,7	5	66	150
0:21:20	37	13,6	5	66	150
0:21:21	37	13,6	5	66	150
0:21:22	37	13,5	5	66	150
0:21:23	37	13,7	5	66	150
0:21:24	37	13,8	5	66	150
0:21:25	37	13,8	5	66	150
0:21:26	37	13,7	5	65	150
0:21:27	37	13,7	5	65	150
0:21:28	37	13,6	5	65	150
0:21:29	37	13,6	5	65	150
0:21:30	37	13,8	5	65	150
0:21:31	37	13,9	5	65	150
0:21:32	37	13,8	5	65	150
0:21:33	37	13,8	5	65	150
0:21:34	37	13,8	5	65	150
0:21:35	38	13,7	5	64	150
0:21:36	38	13,7	5	65	150
0:21:37	38	13,7	5	64	150
0:21:38	38	13,9	5	64	150
0:21:39	38	13,9	5	64	150
0:21:40	38	13,9	5	64	150
0:21:41	38	13,9	5	64	150
0:21:42	38	13,8	5	64	150
0:21:43	38	13,8	5	64	150
0:21:44	38	13,9	5	64	150
0:21:45	38	14,0	5	64	150
0:21:46	38	14,0	5	63	150
0:21:47	38	14,0	5	64	150
0:21:48	38	14,0	5	63	150
0:21:49	38	13,9	5	63	150
0:21:50	38	13,9	5	63	150
0:21:51	38	13,8	5	63	150
0:21:52	38	13,8	5	63	150
0:21:53	38	14,0	5	63	150
0:21:54	38	14,0	5	63	150
0:21:55	38	14,0	5	63	150
0:21:56	38	14,0	5	63	150
0:21:57	38	14,0	5	63	150
0:21:58	38	14,0	5	63	150
0:21:59	38	14,0	5	62	150
0:22:00	38	14,1	5	62	150
0:22:01	38	14,2	5	62	150
0:22:02	38	14,2	5	62	150
0:22:03	38	14,2	5	62	150
0:22:04	38	14,1	5	62	150
0:22:05	39	14,1	5	62	150
0:22:06	39	14,0	5	62	150
0:22:07	39	14,1	5	62	150
0:22:08	39	14,1	5	62	150
0:22:09	39	14,1	5	62	150
0:22:10	39	14,3	5	62	150
0:22:11	39	14,3	5	62	150
0:22:12	39	14,3	5	62	150
0:22:13	39	14,2	5	61	150
0:22:14	39	14,2	5	61	150
0:22:15	39	14,2	5	61	150
0:22:16	39	14,1	5	61	150
0:22:17	39	14,2	5	61	150
0:22:18	39	14,2	5	61	150
0:22:19	39	14,3	5	61	150
0:22:20	39	14,4	5	61	150
0:22:21	39	14,4	5	61	150
0:22:22	39	14,4	5	61	150
0:22:23	39	14,3	5	61	150
0:22:24	39	14,3	5	61	150
0:22:25	39	14,3	5	61	150
0:22:26	39	14,3	5	61	150
0:22:27	39	14,3	5	61	150
0:22:28	39	14,3	5	61	150
0:22:29	39	14,3	5	61	150
0:22:30	39	14,5	5	61	150
0:22:31	39	14,5	5	61	150
0:22:32	39	14,5	5	60	150
0:22:33	39	14,5	5	60	150
0:22:34	40	14,4	5	60	150
0:22:35	40	14,4	5	60	150
0:22:36	40	14,4	5	60	150
0:22:37	40	14,3	5	60	150
0:22:38	40	14,4	5	60	150
0:22:39	40	14,4	5	60	150
0:22:40	40	14,4	5	60	150
0:22:41	40	14,6	5	60	150
0:22:42	40	14,6	5	60	150
0:22:43	40	14,6	5	60	150
0:22:44	40	14,6	5	60	150
0:22:45	40	14,6	5	60	150
0:22:46	40	14,5	5	60	150
0:22:47	40	14,5	5	60	150
0:22:48	40	14,5	5	60	150
0:22:49	40	14,5	5	60	150
0:22:50	40	14,6	5	59	150
0:22:51	40	14,5	5	59	150
0:22:52	40	14,5	5	59	150
0:22:53	40	14,5	5	59	150
0:22:54	40	14,6	5	59	150
0:22:55	40	14,8	5	59	150
0:22:56	40	14,8	5	59	150
0:22:57	40	14,8	5	59	150
0:22:58	40	14,8	5	59	150
0:22:59	40	14,7	5	59	150
0:23:00	40	14,7	5	59	150
0:23:01	40	14,7	5	59	150
0:23:02	40	14,7	5	59	150
0:23:03	40	14,6	5	59	150
0:23:04	40	14,6	5	59	150
0:23:05	40	14,6	5	59	150
0:23:06	41	14,8	5	59	150
0:23:07	41	14,9	5	59	150
0:23:08	41	14,9	5	59	150
0:23:09	41	14,9	5	59	150
0:23:10	41	14,9	5	59	150
0:23:11	41	14,9	5	59	150
0:23:12	41	14,8	5	59	150
0:23:13	41	14,8	5	58	150
0:23:14	41	14,8	5	58	150
0:23:15	41	14,8	5	58	150
0:23:16	41	14,7	5	58	150
0:23:17	41	14,7	5	58	150
0:23:18	41	14,9	5	58	150
0:23:19	41	15,0	5	58	150
0:23:20	41	15,0	5	58	150
0:23:21	41	15,0	5	58	150
0:23:22	41	15,0	5	58	150
0:23:23	41	15,0	5	58	150
0:23:24	41	14,9	5	58	150
0:23:25	41	14,9	5	58	150
0:23:26	41	14,9	5	58	150
0:23:27	41	14,9	5	58	150
0:23:28	41	14,9	5	58	150
0:23:29	41	14,9	5	58	150
0:23:30	41	15,0	5	58	150
0:23:31	41	15,1	5	58	150
0:23:32	41	15,1	5	58	150
0:23:33	41	15,1	5	58	150
0:23:34	41	15,1	5	58	150
0:23:35	41	15,1	5	58	150
0:23:36	41	15,0	5	58	150
0:23:37	42	15,0	5	58	150
0:23:38	42	15,0	5	57	150
0:23:39	42	15,0	5	57	150
0:23:40	42	15,0	5	57	150
0:23:41	42	15,0	5	57	150
0:23:42	42	15,1	5	57	150
0:23:43	42	15,2	5	57	150
0:23:44	42	15,3	5	57	150
0:23:45	42	15,3	5	57	150
0:23:46	42	15,2	5	57	150
0:23:47	42	15,2	5	57	150
0:23:48	42	15,2	5	57	150
0:23:49	42	15,2	5	57	150
0:23:50	42	15,2	5	57	150
0:23:51	42	15,1	5	57	150
0:23:52	42	15,2	5	57	150
0:23:53	42	15,2	5	57	150
0:23:54	42	15,2	5	57	150
0:23:55	42	15,2	5	57	150
0:23:56	42	15,2	5	57	150
0:23:57	42	15,3	5	57	150
0:23:58	42	15,4	5	57	150
0:23:59	42	15,4	5	57	150
0:24:00	42	15,4	5	57	150
0:24:01	42	15,4	5	57	150
0:24:02	42	15,3	5	57	150
0:24:03	42	15,3	5	57	150
0:24:04	42	15,3	5	57	150
0:24:05	42	15,3	5	57	150
0:24:06	42	15,3	5	57	150
0:24:07	42	15,4	5	56	150
0:24:08	42	15,4	5	57	150
0:24:09	43	15,4	5	56	150
0:24:10	43	15,4	5	56	150
0:24:11	43	15,4	5	56	150
0:24:12	43	15,5	5	57	150
0:24:13	43	15,5	5	56	150
0:24:14	43	15,5	5	56	150
0:24:15	43	15,5	5	56	150
0:24:16	43	15,5	5	56	150
0:24:17	43	15,5	5	56	150
0:24:18	43	15,5	5	56	150
0:24:19	43	15,4	5	56	150
0:24:20	43	15,4	5	56	150
0:24:21	43	15,5	5	56	150
0:24:22	43	15,6	5	56	150
0:24:23	43	15,6	6	56	150
0:24:24	43	15,6	6	56	150
0:24:25	43	15,6	6	56	150
0:24:26	43	15,5	6	56	150
0:24:27	43	15,5	6	56	150
0:24:28	43	15,5	6	56	150
0:24:29	43	15,5	6	56	150
0:24:30	43	15,5	6	56	150
0:24:31	43	15,7	6	56	150
0:24:32	43	15,8	6	56	150
0:24:33	43	15,8	6	56	150
0:24:34	43	15,8	6	56	150
0:24:35	43	15,8	6	56	150
0:24:36	43	15,8	6	56	150
0:24:37	43	15,8	6	56	150
0:24:38	43	15,8	6	56	150
0:24:39	43	15,7	6	56	150
0:24:40	43	15,7	6	56	150
0:24:41	43	15,7	6	56	150
0:24:42	43	15,7	6	55	150
0:24:43	44	15,7	6	56	150
0:24:44	44	15,7	6	55	150
0:24:45	44	15,6	6	55	150
0:24:46	44	15,6	6	55	150
0:24:47	44	15,9	6	55	150
0:24:48	44	16,0	6	55	150
0:24:49	44	16,0	6	55	150
0:24:50	44	16,0	6	55	150
0:24:51	44	16,0	6	55	150
0:24:52	44	16,0	6	55	150
0:24:53	44	16,0	6	55	150
0:24:54	44	15,9	6	55	150
0:24:55	44	15,9	6	55	150
0:24:56	44	15,9	6	55	150
0:24:57	44	15,9	6	55	150
0:24:58	44	15,9	6	55	150
0:24:59	44	15,9	6	55	150
0:25:00	44	15,8	6	55	150
0:25:01	44	15,8	6	55	150
0:25:02	44	15,8	6	55	150
0:25:03	44	15,9	6	55	150
0:25:04	44	16,1	6	55	150
0:25:05	44	16,1	6	55	150
0:25:06	44	16,2	6	55	150
0:25:07	44	16,2	6	55	150
0:25:08	44	16,1	6	55	150
0:25:09	44	16,1	6	55	150
0:25:10	44	16,1	6	55	150
0:25:11	44	16,1	6	55	150
0:25:12	44	16,1	6	55	150
0:25:13	44	16,1	6	55	150
0:25:14	44	16,0	6	55	150
0:25:15	44	16,0	6	55	150
0:25:16	44	16,0	6	55	150
0:25:17	45	16,0	6	55	150
0:25:18	45	16,0	6	55	150
0:25:19	45	16,0	6	55	150
0:25:20	45	16,1	6	55	150
0:25:21	45	16,2	6	55	150
0:25:22	45	16,3	6	54	150
0:25:23	45	16,3	6	55	150
0:25:24	45	16,3	6	55	150
0:25:25	45	16,3	6	54	150
0:25:26	45	16,2	6	54	150
0:25:27	45	16,2	6	54	150
0:25:28	45	16,2	6	54	150
0:25:29	45	16,2	6	54	150
0:25:30	45	16,2	6	54	150
0:25:31	45	16,2	5	54	150
0:25:32	45	16,1	5	54	150
0:25:33	45	16,2	5	54	150
0:25:34	45	16,2	5	54	150
0:25:35	45	16,2	5	54	150
0:25:36	45	16,3	5	54	150
0:25:37	45	16,3	5	54	150
0:25:38	45	16,3	5	54	150
0:25:39	45	16,3	5	54	150
0:25:40	45	16,3	5	54	150
0:25:41	45	16,3	5	54	150
0:25:42	45	16,3	5	54	150
0:25:43	45	16,3	5	54	150
0:25:44	45	16,3	5	54	150
0:25:45	45	16,4	5	54	150
0:25:46	45	16,5	5	54	150
0:25:47	45	16,5	5	54	150
0:25:48	45	16,5	5	54	150
0:25:49	45	16,5	5	54	150
0:25:50	45	16,5	5	54	150
0:25:51	45	16,4	5	54	150
0:25:52	45	16,4	5	54	150
0:25:53	45	16,4	5	54	150
0:25:54	46	16,4	5	54	150
0:25:55	46	16,4	5	54	150
0:25:56	46	16,4	5	54	150
0:25:57	46	16,4	5	54	150
0:25:58	46	16,5	5	54	150
0:25:59	46	16,7	5	54	150
0:26:00	46	16,7	5	54	150
0:26:01	46	16,7	6	54	150
0:26:02	46	16,7	6	54	150
0:26:03	46	16,7	6	54	150
0:26:04	46	16,7	6	54	150
0:26:05	46	16,7	6	54	150
0:26:06	46	16,7	6	54	150
0:26:07	46	16,7	6	54	150
0:26:08	46	16,7	6	54	150
0:26:09	46	16,6	6	54	150
0:26:10	46	16,6	6	54	150
0:26:11	46	16,6	6	53	150
0:26:12	46	16,6	6	53	150
0:26:13	46	16,6	6	53	150
0:26:14	46	16,6	6	54	150
0:26:15	46	16,6	6	53	150
0:26:16	46	16,5	6	53	150
0:26:17	46	16,6	6	53	150
0:26:18	46	16,7	6	53	150
0:26:19	46	16,7	6	53	150
0:26:20	46	16,7	6	53	150
0:26:21	46	16,7	6	53	150
0:26:22	46	16,7	6	53	150
0:26:23	46	16,7	6	53	150
0:26:24	46	16,8	6	53	150
0:26:25	46	16,9	6	53	150
0:26:26	46	16,9	6	53	150
