Repository: ProgWizer/parser

File: project-root/data/Data Acquisition/Data Acquisition/2020 year (143)/20-144.txt
--Test Summary--
Full Path and File Name	
Instrument Name	7222
Instrument Type	Model 7222 Consistometer
Instrument Serial Number	
Test Start Date	29.09.2020
Test Start Time	10:31:33
Test Stop Date	29.09.2020
Test Stop Time	16:07:07
Test Length	5:35:34
Final Sample Time Offset	5:35:30
Controller Schedule Name	
Sampling Period	10 seconds
Comments	
Information	WellID	
Information	Customer	
Information	EngName	
Information	CementClass	G
Information	CementMfr	Ñóõîé Ëîã
Information	Additives	100G+25MKU+1PHV+0.5SMS+0.2CEX-201
Information	Density	1520
Information	BHCT	
Information	BHST	
Information	FluidLoss	
Information	JobType	
Calculated Value	Time_30Bc	3:26:10
Calculated Value	Time_70Bc	N/A
Initial Temperature (°C)	22 °C
Final Temperature (°C)	43 °C
Initial Pressure (MPa)	0,3 MPa
Final Pressure (MPa)	24,8 MPa
Initial Consistency (Bc)	20 Bc
Final Consistency (Bc)	20 Bc
--Data--
Time (HH:MM:SS)	Temperature (°C)	Pressure (MPa)	Consistency (Bc)
0:00:00	22	0,3	20
0:00:10	22	0,3	20
0:00:20	22	0,5	18
0:00:30	22	0,6	18
0:00:40	22	0,7	18
0:00:50	22	0,8	18
0:01:00	22	0,9	18
0:01:10	22	1,0	18
0:01:20	22	1,1	18
0:01:30	22	1,3	18
0:01:40	22	1,3	18
0:01:50	22	1,4	18
0:02:00	22	1,6	18
0:02:10	22	1,7	18
0:02:20	22	1,8	18
0:02:30	22	2,0	18
0:02:40	22	2,1	17
0:02:50	22	2,3	18
0:03:00	22	2,4	15
0:03:10	22	2,6	15
0:03:20	22	2,7	15
0:03:30	22	2,9	16
0:03:40	22	3,0	18
0:03:50	22	3,2	19
0:04:00	23	3,3	19
0:04:10	23	3,5	16
0:04:20	23	3,6	18
0:04:30	23	3,8	18
0:04:40	23	3,9	17
0:04:50	23	4,1	17
0:05:00	23	4,2	16
0:05:10	23	4,3	16
0:05:20	23	4,3	16
0:05:30	24	4,4	16
0:05:40	24	4,5	16
0:05:50	24	4,5	15
0:06:00	24	4,6	15
0:06:10	24	4,6	15
0:06:20	24	4,7	15
0:06:30	24	4,7	15
0:06:40	24	4,8	15
0:06:50	25	4,8	15
0:07:00	25	4,9	15
0:07:10	25	5,0	15
0:07:20	25	5,1	15
0:07:30	25	5,1	15
0:07:40	25	5,2	15
0:07:50	25	5,3	15
0:08:00	25	5,4	15
0:08:10	25	5,4	15
0:08:20	25	5,5	15
0:08:30	26	5,6	15
0:08:40	26	5,6	15
0:08:50	26	5,8	15
0:09:00	26	5,9	15
0:09:10	26	5,9	16
0:09:20	26	6,0	15
0:09:30	26	6,2	15
0:09:40	26	6,3	16
0:09:50	26	6,4	15
0:10:00	26	6,5	15
0:10:10	27	6,6	15
0:10:20	27	6,6	15
0:10:30	27	6,7	15
0:10:40	27	6,9	15
0:10:50	27	6,9	15
0:11:00	27	7,0	15
0:11:10	27	7,2	15
0:11:20	27	7,3	15
0:11:30	27	7,3	15
0:11:40	28	7,5	15
0:11:50	28	7,6	15
0:12:00	28	7,6	15
0:12:10	28	7,8	15
0:12:20	28	7,9	15
0:12:30	28	7,9	15
0:12:40	28	8,0	15
0:12:50	28	8,2	16
0:13:00	28	8,3	16
0:13:10	28	8,4	16
0:13:20	28	8,4	16
0:13:30	29	8,6	16
0:13:40	29	8,7	16
0:13:50	29	8,7	16
0:14:00	29	8,8	16
0:14:10	29	9,1	16
0:14:20	29	9,1	16
0:14:30	29	9,2	16
0:14:40	29	9,3	15
0:14:50	29	9,3	15
0:15:00	29	9,6	16
0:15:10	29	9,6	17
0:15:20	29	9,7	17
0:15:30	30	9,8	16
0:15:40	30	9,8	17
0:15:50	30	10,1	15
0:16:00	30	10,1	15
0:16:10	30	10,2	15
0:16:20	30	10,2	15
0:16:30	30	10,5	15
0:16:40	30	10,5	15
0:16:50	30	10,6	15
0:17:00	30	10,7	14
0:17:10	30	10,8	14
0:17:20	31	11,0	14
0:17:30	31	11,0	15
0:17:40	31	11,1	15
0:17:50	31	11,2	15
0:18:00	31	11,3	14
0:18:10	31	11,4	14
0:18:20	31	11,6	14
0:18:30	31	11,7	14
0:18:40	31	11,7	14
0:18:50	31	11,8	14
0:19:00	31	11,9	14
0:19:10	31	12,0	14
0:19:20	32	12,2	14
0:19:30	32	12,3	14
0:19:40	32	12,3	14
0:19:50	32	12,4	14
0:20:00	32	12,5	14
0:20:10	32	12,6	14
0:20:20	32	12,7	14
0:20:30	32	12,8	14
0:20:40	32	12,9	14
0:20:50	32	13,1	14
0:21:00	32	13,2	14
0:21:10	33	13,2	14
0:21:20	33	13,4	14
0:21:30	33	13,5	14
0:21:40	33	13,6	15
0:21:50	33	13,6	15
0:22:00	33	14,0	15
0:22:10	33	14,1	14
0:22:20	33	14,1	15
0:22:30	33	14,2	15
0:22:40	33	14,2	14
0:22:50	33	14,3	14
0:23:00	34	14,4	14
0:23:10	34	14,4	14
0:23:20	34	14,8	14
0:23:30	34	14,9	14
0:23:40	34	14,9	13
0:23:50	34	15,0	13
0:24:00	34	15,1	13
0:24:10	34	15,2	13
0:24:20	34	15,2	13
0:24:30	34	15,3	13
0:24:40	34	15,4	12
0:24:50	34	15,5	13
0:25:00	35	15,9	13
0:25:10	35	16,0	13
0:25:20	35	16,1	13
0:25:30	35	16,1	13
0:25:40	35	16,2	13
0:25:50	35	16,3	14
0:26:00	35	16,5	14
0:26:10	35	16,5	14
0:26:20	35	16,6	13
0:26:30	35	16,7	13
0:26:40	35	16,7	13
0:26:50	35	16,8	13
0:27:00	36	16,8	13
0:27:10	36	16,9	13
0:27:20	36	17,0	13
0:27:30	36	17,1	13
0:27:40	36	17,2	13
0:27:50	36	17,3	13
0:28:00	36	17,4	13
0:28:10	36	17,5	13
0:28:20	36	17,7	13
0:28:30	36	17,7	12
0:28:40	36	17,8	12
0:28:50	37	17,9	12
0:29:00	37	18,0	12
0:29:10	37	18,3	12
0:29:20	37	18,4	11
0:29:30	37	18,5	11
0:29:40	37	18,6	11
0:29:50	37	18,7	11
0:30:00	37	18,7	11
0:30:10	37	18,8	12
0:30:20	37	18,9	12
0:30:30	37	19,0	12
0:30:40	37	19,0	12
0:30:50	38	19,1	12
0:31:00	38	19,3	12
0:31:10	38	19,4	12
0:31:20	38	19,5	12
0:31:30	38	19,5	12
0:31:40	38	19,7	12
0:31:50	38	19,7	12
0:32:00	38	19,9	12
0:32:10	38	20,0	13
0:32:20	38	20,0	12
0:32:30	38	20,2	12
0:32:40	38	20,2	13
0:32:50	39	20,4	13
0:33:00	39	20,5	13
0:33:10	39	20,6	12
0:33:20	39	20,7	12
0:33:30	39	20,7	13
0:33:40	39	20,9	13
0:33:50	39	21,0	13
0:34:00	39	21,1	13
0:34:10	39	21,2	13
0:34:20	39	21,3	12
0:34:30	39	21,4	12
0:34:40	39	21,5	12
0:34:50	40	21,6	13
0:35:00	40	21,7	12
0:35:10	40	21,8	12
0:35:20	40	21,9	13
0:35:30	40	22,0	12
0:35:40	40	22,1	13
0:35:50	40	22,2	12
0:36:00	40	22,3	12
0:36:10	40	22,4	12
0:36:20	40	22,5	12
0:36:30	40	22,6	12
0:36:40	40	22,7	12
0:36:50	41	22,8	12
0:37:00	41	22,8	12
0:37:10	41	23,1	12
0:37:20	41	23,1	12
0:37:30	41	23,3	13
0:37:40	41	23,3	12
0:37:50	41	23,5	12
0:38:00	41	23,6	12
0:38:10	41	23,7	12
0:38:20	41	23,8	13
0:38:30	41	23,8	13
0:38:40	42	23,9	13
0:38:50	42	24,0	13
0:39:00	42	24,2	12
0:39:10	42	24,2	12
0:39:20	42	24,3	12
0:39:30	42	24,4	12
0:39:40	42	24,5	11
0:39:50	42	24,6	12
0:40:00	42	24,7	11
0:40:10	42	24,8	12
0:40:20	42	24,8	12
0:40:30	43	24,9	12
0:40:40	43	24,9	12
0:40:50	43	24,9	11
0:41:00	43	24,9	12
0:41:10	43	24,9	12
0:41:20	43	24,9	12
0:41:30	43	24,9	11
0:41:40	43	24,8	12
0:41:50	43	24,8	12
0:42:00	43	24,8	12
0:42:10	43	24,8	12
0:42:20	43	24,8	11
0:42:30	43	24,8	12
0:42:40	43	24,8	12
0:42:50	43	25,0	12
0:43:00	43	24,9	11
0:43:10	44	24,8	12
0:43:20	44	24,9	12
0:43:30	44	25,0	12
0:43:40	44	24,9	12
0:43:50	44	24,8	12
0:44:00	44	24,8	12
0:44:10	44	25,0	12
0:44:20	44	25,0	12
0:44:30	44	24,9	12
0:44:40	44	24,9	12
0:44:50	43	24,8	12
0:45:00	43	24,9	12
0:45:10	44	24,8	12
0:45:20	43	24,8	12
0:45:30	43	24,8	12
0:45:40	43	25,1	12
0:45:50	43	25,0	12
0:46:00	43	25,0	12
0:46:10	43	24,9	12
0:46:20	43	25,0	12
0:46:30	43	25,0	12
0:46:40	43	25,1	12
0:46:50	43	25,0	12
0:47:00	43	25,0	12
0:47:10	43	25,0	12
0:47:20	43	24,9	12
0:47:30	43	24,9	12
0:47:40	43	25,0	12
0:47:50	43	25,0	12
0:48:00	43	25,0	12
0:48:10	43	25,0	12
0:48:20	43	25,0	12
0:48:30	43	25,1	12
0:48:40	43	25,1	12
0:48:50	43	25,0	12
0:49:00	43	24,9	12
0:49:10	43	25,1	12
0:49:20	43	25,1	12
0:49:30	43	25,0	12
0:49:40	43	25,1	12
0:49:50	43	25,1	12
0:50:00	43	25,1	12
0:50:10	43	25,1	12
0:50:20	43	25,1	12
0:50:30	43	25,1	12
0:50:40	43	25,1	12
0:50:50	43	25,1	12
0:51:00	43	25,1	12
0:51:10	43	25,1	12
0:51:20	43	25,1	12
0:51:30	43	25,0	12
0:51:40	43	25,1	12
0:51:50	43	25,0	12
0:52:00	43	25,0	12
0:52:10	43	25,0	12
0:52:20	43	25,0	12
0:52:30	43	25,1	12
0:52:40	43	25,0	12
0:52:50	43	25,0	12
0:53:00	43	25,0	12
0:53:10	43	25,0	12
0:53:20	43	25,0	12
0:53:30	43	25,1	12
0:53:40	43	25,1	12
0:53:50	43	25,1	12
0:54:00	43	25,1	12
0:54:10	43	25,1	12
0:54:20	43	25,1	12
0:54:30	43	25,1	12
0:54:40	43	25,1	12
0:54:50	43	25,1	12
0:55:00	43	25,1	12
0:55:10	43	25,1	12
0:55:20	43	25,1	12
0:55:30	43	25,1	12
0:55:40	43	25,1	12
0:55:50	43	25,1	12
0:56:00	43	25,1	12
0:56:10	43	25,2	12
0:56:20	43	25,2	12
0:56:30	43	25,2	12
0:56:40	43	25,1	12
0:56:50	43	25,1	12
0:57:00	43	25,1	12
0:57:10	43	25,1	12
0:57:20	43	25,1	12
0:57:30	43	25,1	12
0:57:40	43	25,2	12
0:57:50	43	25,1	12
0:58:00	43	25,1	12
0:58:10	43	25,1	12
0:58:20	43	25,2	12
0:58:30	43	25,2	12
0:58:40	43	25,2	12
0:58:50	43	25,2	12
0:59:00	43	25,2	12
0:59:10	43	25,2	12
0:59:20	43	25,2	12
0:59:30	43	25,2	12
0:59:40	43	25,2	12
0:59:50	43	25,2	12
1:00:00	43	25,2	12
1:00:10	43	25,2	12
1:00:20	43	25,2	12
1:00:30	43	25,2	12
1:00:40	43	25,2	12
1:00:50	43	25,2	12
1:01:00	43	25,2	12
1:01:10	43	25,2	12
1:01:20	43	25,2	12
1:01:30	43	25,2	12
1:01:40	43	25,2	12
1:01:50	43	25,2	12
1:02:00	43	25,2	12
1:02:10	43	25,2	12
1:02:20	43	25,2	12
1:02:30	43	25,2	12
1:02:40	43	25,2	11
1:02:50	43	25,2	11
1:03:00	43	25,2	11
1:03:10	43	25,2	11
1:03:20	43	25,2	11
1:03:30	43	25,2	11
1:03:40	43	25,2	11
1:03:50	43	25,2	11
1:04:00	43	25,2	11
1:04:10	43	25,2	11
1:04:20	43	25,2	11
1:04:30	43	25,2	11
1:04:40	43	25,2	11
1:04:50	43	25,2	11
1:05:00	43	25,2	11
1:05:10	43	25,2	11
1:05:20	43	25,2	11
1:05:30	43	25,2	11
1:05:40	43	25,1	11
1:05:50	43	25,1	11
1:06:00	43	25,1	11
1:06:10	43	25,1	11
1:06:20	43	25,1	11
1:06:30	43	25,1	11
1:06:40	43	25,2	11
1:06:50	43	25,2	11
1:07:00	43	25,2	11
1:07:10	43	25,2	11
1:07:20	43	25,2	11
1:07:30	43	25,2	11
1:07:40	43	25,2	11
1:07:50	43	25,2	11
1:08:00	43	25,2	11
1:08:10	43	25,2	11
1:08:20	43	25,2	11
1:08:30	43	25,2	11
1:08:40	43	25,2	11
1:08:50	43	25,2	11
1:09:00	43	25,2	11
1:09:10	43	25,2	11
1:09:20	43	25,2	11
1:09:30	43	25,2	11
1:09:40	43	25,2	11
1:09:50	43	25,2	11
1:10:00	43	25,2	11
1:10:10	43	25,2	11
1:10:20	43	25,2	11
1:10:30	43	25,2	11
1:10:40	43	25,2	11
1:10:50	43	25,2	11
1:11:00	43	25,2	11
1:11:10	43	25,2	11
1:11:20	43	25,2	11
1:11:30	43	25,2	11
1:11:40	43	25,2	11
1:11:50	43	25,3	11
1:12:00	43	25,2	11
1:12:10	43	25,3	11
1:12:20	43	25,3	11
1:12:30	43	25,3	11
1:12:40	43	25,3	11
1:12:50	43	25,3	11
1:13:00	43	25,3	11
1:13:10	43	25,3	11
1:13:20	43	25,3	11
1:13:30	43	25,3	11
1:13:40	43	25,3	11
1:13:50	43	25,3	10
1:14:00	43	25,3	10
1:14:10	43	25,3	11
1:14:20	43	25,3	10
1:14:30	43	25,3	10
1:14:40	43	25,3	10
1:14:50	43	25,3	10
1:15:00	43	25,3	11
1:15:10	43	25,3	10
1:15:20	43	25,3	11
1:15:30	43	25,3	10
1:15:40	43	25,3	10
1:15:50	43	25,3	10
1:16:00	43	25,3	10
1:16:10	43	25,3	10
1:16:20	43	25,3	10
1:16:30	43	25,3	10
1:16:40	43	25,3	10
1:16:50	43	25,3	10
1:17:00	43	25,3	10
1:17:10	43	25,3	10
1:17:20	43	25,3	10
1:17:30	43	25,3	10
1:17:40	43	25,3	10
1:17:50	43	25,3	10
1:18:00	43	25,3	10
1:18:10	43	25,3	10
1:18:20	43	25,3	10
1:18:30	43	25,3	10
1:18:40	43	25,2	10
1:18:50	43	25,3	10
1:19:00	43	25,3	10
1:19:10	43	25,3	10
1:19:20	43	25,3	10
1:19:30	43	25,3	10
1:19:40	43	25,3	10
1:19:50	43	25,3	10
1:20:00	43	25,3	10
1:20:10	42	25,3	10
1:20:20	43	25,3	10
1:20:30	43	25,3	10
1:20:40	43	25,3	10
1:20:50	43	25,3	10
1:21:00	43	25,3	10
1:21:10	43	25,3	10
1:21:20	43	25,2	10
1:21:30	43	25,2	10
1:21:40	43	25,2	10
1:21:50	43	25,2	10
1:22:00	43	25,3	10
1:22:10	43	25,2	10
1:22:20	43	25,2	10
1:22:30	43	25,2	10
1:22:40	43	25,2	10
1:22:50	43	25,2	10
1:23:00	43	25,2	10
1:23:10	43	25,3	10
1:23:20	43	25,2	10
1:23:30	43	25,2	10
1:23:40	43	25,2	10
1:23:50	43	25,2	10
1:24:00	43	25,2	10
1:24:10	43	25,2	10
1:24:20	43	25,2	10
1:24:30	43	25,2	10
1:24:40	43	25,2	10
1:24:50	43	25,2	10
1:25:00	43	25,2	10
1:25:10	43	25,2	10
1:25:20	43	25,2	10
1:25:30	43	25,2	10
1:25:40	43	25,2	10
1:25:50	43	25,2	10
1:26:00	43	25,2	10
1:26:10	43	25,2	10
1:26:20	43	25,2	10
1:26:30	43	25,2	10
1:26:40	43	25,2	10
1:26:50	43	25,2	10
1:27:00	43	25,2	10
1:27:10	43	25,2	10
1:27:20	43	25,2	10
1:27:30	43	25,2	10
1:27:40	43	25,2	10
1:27:50	43	25,2	10
1:28:00	43	25,2	10
1:28:10	43	25,2	10
1:28:20	43	25,2	10
1:28:30	43	25,2	10
1:28:40	43	25,2	10
1:28:50	43	25,2	10
1:29:00	43	25,2	10
1:29:10	42	25,2	10
1:29:20	43	25,2	10
1:29:30	43	25,2	10
1:29:40	43	25,2	10
1:29:50	42	25,2	10
1:30:00	42	25,2	10
1:30:10	43	25,2	10
1:30:20	43	25,2	10
1:30:30	42	25,2	10
1:30:40	43	25,2	10
1:30:50	43	25,2	10
1:31:00	43	25,2	10
1:31:10	43	25,2	10
1:31:20	43	25,2	10
1:31:30	42	25,2	10
1:31:40	42	25,2	10
1:31:50	42	25,2	10
1:32:00	42	25,2	10
1:32:10	42	25,2	10
1:32:20	43	25,2	10
1:32:30	42	25,2	10
1:32:40	42	25,2	10
1:32:50	42	25,2	10
1:33:00	42	25,2	10
1:33:10	42	25,2	10
1:33:20	42	25,2	10
1:33:30	42	25,2	10
1:33:40	42	25,2	10
1:33:50	43	25,2	10
1:34:00	43	25,2	10
1:34:10	43	25,2	10
1:34:20	42	25,2	10
1:34:30	43	25,2	10
1:34:40	42	25,2	10
1:34:50	43	25,2	10
1:35:00	42	25,2	10
1:35:10	43	25,2	10
1:35:20	43	25,2	10
1:35:30	43	25,2	10
1:35:40	43	25,2	10
1:35:50	43	25,2	10
1:36:00	43	25,2	10
1:36:10	42	25,2	10
1:36:20	43	25,2	10
1:36:30	43	25,2	10
1:36:40	43	25,2	10
1:36:50	43	25,2	10
1:37:00	43	25,2	10
1:37:10	43	25,2	10
1:37:20	43	25,2	10
1:37:30	43	25,2	10
1:37:40	43	25,2	10
1:37:50	43	25,2	10
1:38:00	43	25,2	10
1:38:10	43	25,2	10
1:38:20	43	25,2	10
1:38:30	43	25,2	10
1:38:40	43	25,2	10
1:38:50	43	25,1	10
1:39:00	43	25,2	10
1:39:10	42	25,1	10
1:39:20	43	25,1	10
1:39:30	42	25,1	10
1:39:40	43	25,1	10
1:39:50	42	25,0	10
1:40:00	42	25,0	10
1:40:10	43	25,1	10
1:40:20	42	25,1	10
1:40:30	42	25,1	10
1:40:40	43	25,1	10
1:40:50	43	25,0	10
1:41:00	42	25,0	10
1:41:10	43	25,0	10
1:41:20	42	25,0	10
1:41:30	42	25,0	10
1:41:40	42	25,1	10
1:41:50	42	25,0	10
1:42:00	43	25,0	10
1:42:10	42	25,0	10
1:42:20	43	25,0	10
1:42:30	42	25,0	10
1:42:40	42	25,0	10
1:42:50	42	24,9	10
1:43:00	42	24,9	10
1:43:10	42	24,9	10
1:43:20	42	25,0	10
1:43:30	42	25,0	10
1:43:40	42	24,9	10
1:43:50	42	24,9	10
1:44:00	43	24,9	10
1:44:10	42	24,8	10
1:44:20	42	24,8	10
1:44:30	42	24,7	10
1:44:40	42	25,0	10
1:44:50	42	25,0	10
1:45:00	42	24,9	10
1:45:10	42	25,0	10
1:45:20	42	25,0	10
1:45:30	42	25,0	10
1:45:40	43	25,1	10
1:45:50	42	25,0	10
1:46:00	42	25,0	10
1:46:10	42	25,1	10
1:46:20	42	25,1	10
1:46:30	42	25,1	10
1:46:40	42	25,0	10
1:46:50	42	25,1	10
1:47:00	42	25,0	10
1:47:10	42	25,0	10
1:47:20	42	25,2	10
1:47:30	42	25,1	10
1:47:40	42	25,1	10
1:47:50	42	25,1	10
1:48:00	42	25,2	10
1:48:10	42	25,2	10
1:48:20	42	25,2	10
1:48:30	43	25,2	10
1:48:40	42	25,2	10
1:48:50	42	25,3	10
1:49:00	43	25,2	10
1:49:10	42	25,3	10
1:49:20	42	25,3	10
1:49:30	42	25,3	10
1:49:40	42	25,3	10
1:49:50	42	25,3	10
1:50:00	42	25,3	10
1:50:10	42	25,3	10
1:50:20	42	25,3	10
1:50:30	42	25,3	10
1:50:40	42	25,3	10
1:50:50	42	25,3	10
1:51:00	42	25,3	10
1:51:10	42	25,3	10
1:51:20	42	25,3	10
1:51:30	42	25,3	10
1:51:40	42	25,3	10
1:51:50	42	25,3	10
1:52:00	43	25,3	10
1:52:10	43	25,3	10
1:52:20	43	25,3	10
1:52:30	42	25,3	10
1:52:40	42	25,3	10
1:52:50	42	25,3	10
1:53:00	42	25,3	10
1:53:10	42	25,3	10
1:53:20	42	25,3	10
1:53:30	42	25,3	10
1:53:40	42	25,3	10
1:53:50	43	25,3	10
1:54:00	43	25,3	10
1:54:10	42	25,3	10
1:54:20	42	25,3	10
1:54:30	42	25,3	10
1:54:40	42	25,3	10
1:54:50	42	25,3	10
1:55:00	42	25,3	10
1:55:10	42	25,3	10
1:55:20	42	25,3	10
1:55:30	42	25,4	10
1:55:40	43	25,3	10
1:55:50	42	25,3	10
1:56:00	42	25,3	10
1:56:10	42	25,3	10
1:56:20	42	25,4	10
1:56:30	42	25,4	10
1:56:40	42	25,4	10
1:56:50	42	25,3	10
1:57:00	43	25,3	10
1:57:10	42	25,3	10
1:57:20	43	25,3	10
1:57:30	43	25,3	10
1:57:40	42	25,3	10
1:57:50	42	25,3	10
1:58:00	42	25,3	10
1:58:10	42	25,3	10
1:58:20	42	25,4	10
1:58:30	42	25,4	10
1:58:40	42	25,4	10
1:58:50	42	25,3	10
1:59:00	43	25,4	10
1:59:10	42	25,3	10
1:59:20	42	25,3	10
1:59:30	42	25,3	10
1:59:40	42	25,4	10
1:59:50	42	25,3	11
2:00:00	42	25,3	11
2:00:10	42	25,3	10
2:00:20	42	25,4	10
2:00:30	42	25,4	10
2:00:40	42	25,4	10
2:00:50	42	25,4	10
2:01:00	42	25,4	10
2:01:10	42	25,4	10
2:01:20	42	25,4	10
2:01:30	42	25,4	10
2:01:40	42	25,4	10
2:01:50	42	25,4	10
2:02:00	42	25,4	10
2:02:10	42	25,4	10
2:02:20	43	25,4	10
2:02:30	42	25,4	10
2:02:40	42	25,4	10
2:02:50	42	25,4	10
2:03:00	42	25,4	10
2:03:10	42	25,4	10
2:03:20	42	25,4	10
2:03:30	43	25,4	10
2:03:40	42	25,4	10
2:03:50	42	25,4	10
2:04:00	43	25,4	10
2:04:10	42	25,3	10
2:04:20	42	25,3	10
2:04:30	42	25,3	10
2:04:40	42	25,4	10
2:04:50	42	25,4	10
2:05:00	43	25,3	10
2:05:10	42	25,3	10
2:05:20	43	25,3	10
2:05:30	43	25,3	10
2:05:40	43	25,3	10
2:05:50	43	25,3	10
2:06:00	43	25,3	10
2:06:10	43	25,3	10
2:06:20	43	25,3	10
2:06:30	43	25,3	10
2:06:40	43	25,3	10
2:06:50	43	25,3	10
2:07:00	43	25,3	10
2:07:10	43	25,3	10
2:07:20	43	25,3	10
2:07:30	43	25,3	10
2:07:40	43	25,3	10
2:07:50	43	25,3	10
2:08:00	43	25,3	10
2:08:10	43	25,3	10
2:08:20	43	25,3	10
2:08:30	43	25,3	10
2:08:40	43	25,3	10
2:08:50	43	25,3	10
2:09:00	43	25,3	10
2:09:10	43	25,3	10
2:09:20	43	25,3	10
2:09:30	43	25,3	10
2:09:40	43	25,3	10
2:09:50	43	25,3	10
2:10:00	43	25,3	10
2:10:10	43	25,3	10
2:10:20	43	25,3	10
2:10:30	43	25,3	10
2:10:40	43	25,3	10
2:10:50	43	25,3	10
2:11:00	43	25,3	10
2:11:10	43	25,3	10
2:11:20	43	25,3	10
2:11:30	43	25,3	10
2:11:40	43	25,3	10
2:11:50	43	25,3	10
2:12:00	43	25,3	10
2:12:10	43	25,3	10
2:12:20	43	25,3	10
2:12:30	43	25,3	10
2:12:40	43	25,3	10
2:12:50	43	25,3	10
2:13:00	43	25,3	10
2:13:10	42	25,3	10
2:13:20	43	25,3	10
2:13:30	42	25,3	10
2:13:40	42	25,3	10
2:13:50	43	25,3	10
2:14:00	43	25,3	10
2:14:10	42	25,3	10
2:14:20	42	25,3	10
2:14:30	42	25,3	10
2:14:40	42	25,3	10
2:14:50	43	25,3	10
2:15:00	42	25,3	10
2:15:10	42	25,3	10
2:15:20	43	25,3	10
2:15:30	42	25,3	10
2:15:40	43	25,3	10
2:15:50	42	25,3	10
2:16:00	42	25,3	10
2:16:10	42	25,3	10
2:16:20	42	25,3	10
2:16:30	42	25,3	10
2:16:40	42	25,3	10
2:16:50	43	25,3	10
2:17:00	42	25,3	10
2:17:10	43	25,3	10
2:17:20	43	25,3	10
2:17:30	43	25,2	10
2:17:40	43	25,2	10
2:17:50	42	25,2	10
2:18:00	42	25,2	10
2:18:10	42	25,2	10
2:18:20	42	25,2	10
2:18:30	42	25,2	10
2:18:40	43	25,3	10
2:18:50	42	25,2	10
2:19:00	43	25,2	10
2:19:10	42	25,2	10
2:19:20	42	25,2	10
2:19:30	42	25,2	10
2:19:40	43	25,2	10
2:19:50	42	25,2	10
2:20:00	43	25,2	10
2:20:10	42	25,2	10
2:20:20	43	25,2	10
2:20:30	42	25,2	10
2:20:40	43	25,2	10
2:20:50	42	25,2	10
2:21:00	43	25,2	10
2:21:10	42	25,2	10
2:21:20	42	25,2	10
2:21:30	42	25,2	10
2:21:40	42	25,2	10
2:21:50	42	25,2	10
2:22:00	43	25,2	10
2:22:10	43	25,1	10
2:22:20	43	25,1	10
2:22:30	43	25,1	10
2:22:40	42	25,1	10
2:22:50	43	25,1	10
2:23:00	43	25,1	10
2:23:10	43	25,1	10
2:23:20	43	25,1	10
2:23:30	42	25,1	10
2:23:40	43	25,1	10
2:23:50	42	25,1	10
2:24:00	43	25,1	10
2:24:10	42	25,1	10
2:24:20	42	25,1	10
2:24:30	42	25,1	10
2:24:40	42	25,1	10
2:24:50	42	25,1	10
2:25:00	42	25,1	10
2:25:10	42	25,1	10
2:25:20	42	25,1	10
2:25:30	42	25,0	10
2:25:40	43	25,0	10
2:25:50	42	25,0	10
2:26:00	42	25,0	10
2:26:10	42	25,0	10
2:26:20	42	25,0	10
2:26:30	42	25,0	10
2:26:40	42	25,0	10
2:26:50	42	25,0	10
2:27:00	42	25,0	10
2:27:10	42	25,0	10
2:27:20	43	25,0	10
2:27:30	42	25,0	10
2:27:40	42	25,0	10
2:27:50	42	25,0	10
2:28:00	42	25,0	10
2:28:10	42	25,0	10
2:28:20	42	25,0	10
2:28:30	42	25,0	10
2:28:40	42	25,0	10
2:28:50	43	25,0	10
2:29:00	42	25,0	10
2:29:10	42	25,0	10
2:29:20	42	25,0	10
2:29:30	42	25,0	10
2:29:40	42	25,0	10
2:29:50	42	25,0	10
2:30:00	42	25,0	10
2:30:10	42	25,0	10
2:30:20	42	25,0	10
2:30:30	42	25,0	10
2:30:40	42	25,0	10
2:30:50	42	25,0	10
2:31:00	42	25,0	10
2:31:10	42	25,0	10
2:31:20	42	25,0	10
2:31:30	42	25,0	10
2:31:40	42	25,0	10
2:31:50	42	25,0	10
2:32:00	42	25,0	10
2:32:10	42	25,1	10
2:32:20	42	25,1	10
2:32:30	42	25,1	10
2:32:40	42	25,1	10
2:32:50	42	25,1	10
2:33:00	42	25,1	10
2:33:10	42	25,1	10
2:33:20	42	25,1	10
2:33:30	42	25,1	10
2:33:40	42	25,1	10
2:33:50	42	25,1	10
2:34:00	42	25,1	10
2:34:10	42	25,1	10
2:34:20	42	25,1	11
2:34:30	42	25,1	11
2:34:40	42	25,1	11
2:34:50	42	25,1	11
2:35:00	42	25,1	11
2:35:10	42	25,1	11
2:35:20	42	25,1	11
2:35:30	42	25,1	11
2:35:40	42	25,1	11
2:35:50	42	25,1	11
2:36:00	42	25,1	11
2:36:10	42	25,1	11
2:36:20	42	25,1	11
2:36:30	42	25,1	11
2:36:40	42	25,0	11
2:36:50	42	25,0	11
2:37:00	43	25,0	11
2:37:10	42	25,0	11
2:37:20	43	25,0	11
2:37:30	42	25,0	11
2:37:40	42	25,0	11
2:37:50	43	25,0	11
2:38:00	43	25,0	12
2:38:10	43	25,0	12
2:38:20	43	25,0	12
2:38:30	43	25,0	11
2:38:40	43	25,0	12
2:38:50	43	25,0	11
2:39:00	43	25,0	11
2:39:10	42	25,0	11
2:39:20	43	25,0	11
2:39:30	43	24,9	11
2:39:40	42	24,9	11
2:39:50	43	24,9	11
2:40:00	42	24,9	11
2:40:10	42	24,9	11
2:40:20	43	24,9	12
2:40:30	43	24,9	11
2:40:40	43	24,9	11
2:40:50	42	24,9	11
2:41:00	43	24,9	11
2:41:10	42	24,9	11
2:41:20	42	24,9	11
2:41:30	42	24,9	11
2:41:40	42	24,8	11
2:41:50	43	24,8	11
2:42:00	42	24,8	11
2:42:10	43	24,8	11
2:42:20	43	24,9	11
2:42:30	43	24,8	11
2:42:40	42	24,8	11
2:42:50	43	24,8	11
2:43:00	43	24,8	11
2:43:10	42	24,8	11
2:43:20	43	24,8	11
2:43:30	43	24,8	11
2:43:40	42	24,8	11
2:43:50	43	24,8	11
2:44:00	43	24,8	11
2:44:10	42	24,8	11
2:44:20	42	24,8	11
2:44:30	42	24,8	11
2:44:40	42	24,8	11
2:44:50	42	24,8	11
2:45:00	42	24,8	11
2:45:10	42	24,8	11
2:45:20	42	24,8	11
2:45:30	42	24,8	11
2:45:40	42	24,8	11
2:45:50	42	24,8	11
2:46:00	42	24,8	11
2:46:10	42	24,8	11
2:46:20	42	24,8	11
2:46:30	42	24,8	11
2:46:40	42	24,8	11
2:46:50	42	24,8	11
2:47:00	42	24,8	11
2:47:10	42	24,8	11
2:47:20	42	24,8	11
2:47:30	42	24,8	11
2:47:40	42	24,8	11
2:47:50	42	24,8	11
2:48:00	42	24,9	11
2:48:10	42	24,9	11
2:48:20	42	24,9	11
2:48:30	42	24,9	11
2:48:40	42	24,9	11
2:48:50	42	24,9	11
2:49:00	42	24,9	11
2:49:10	42	24,9	11
2:49:20	42	24,9	11
2:49:30	42	24,9	11
2:49:40	42	24,9	11
2:49:50	42	24,9	11
2:50:00	42	24,9	11
2:50:10	42	24,8	11
2:50:20	42	24,8	11
2:50:30	42	24,8	12
2:50:40	42	24,8	12
2:50:50	42	24,8	12
2:51:00	42	24,8	12
2:51:10	42	24,8	12
2:51:20	42	24,8	12
2:51:30	42	25,1	12
2:51:40	42	25,1	12
2:51:50	42	25,1	12
2:52:00	42	25,0	12
2:52:10	42	25,0	12
2:52:20	42	25,0	12
2:52:30	42	25,0	12
2:52:40	42	25,0	12
2:52:50	42	24,9	12
2:53:00	42	24,9	12
2:53:10	42	24,9	12
2:53:20	42	24,9	12
2:53:30	42	24,9	12
2:53:40	42	24,9	12
2:53:50	42	24,9	12
2:54:00	43	24,8	12
2:54:10	42	25,0	12
2:54:20	42	24,8	12
2:54:30	42	24,9	12
2:54:40	42	24,8	12
2:54:50	42	25,0	12
2:55:00	42	25,0	12
2:55:10	42	25,0	12
2:55:20	42	24,9	12
2:55:30	42	25,0	12
2:55:40	42	24,8	12
2:55:50	42	24,8	12
2:56:00	42	24,8	12
2:56:10	42	24,8	12
2:56:20	42	25,4	12
2:56:30	42	25,3	12
2:56:40	43	25,3	12
2:56:50	42	25,3	12
2:57:00	43	25,3	12
2:57:10	43	25,3	12
2:57:20	43	25,3	12
2:57:30	42	25,3	12
2:57:40	43	25,3	12
2:57:50	42	25,2	12
2:58:00	43	25,2	12
2:58:10	42	25,3	12
2:58:20	42	25,3	12
2:58:30	42	25,3	12
2:58:40	42	25,3	12
2:58:50	43	25,3	12
2:59:00	43	25,3	12
2:59:10	42	25,3	12
2:59:20	42	25,3	12
2:59:30	43	25,3	12
2:59:40	42	25,3	12
2:59:50	42	25,3	12
3:00:00	42	25,4	12
3:00:10	42	25,4	12
3:00:20	42	25,4	12
3:00:30	42	25,5	12
3:00:40	42	25,5	12
3:00:50	42	25,5	12
3:01:00	42	25,5	12
3:01:10	42	25,5	12
3:01:20	42	25,5	12
3:01:30	42	25,5	12
3:01:40	42	25,5	12
3:01:50	42	25,5	12
3:02:00	42	25,5	12
3:02:10	42	25,5	12
3:02:20	42	25,5	12
3:02:30	42	25,6	12
3:02:40	42	25,6	12
3:02:50	42	25,6	12
3:03:00	42	25,6	12
3:03:10	42	25,6	12
3:03:20	42	25,6	12
3:03:30	42	25,6	12
3:03:40	42	25,6	12
3:03:50	42	25,6	12
3:04:00	42	25,6	12
3:04:10	42	25,7	12
3:04:20	42	25,7	12
3:04:30	42	25,7	12
3:04:40	42	25,7	12
3:04:50	42	25,7	12
3:05:00	42	25,7	12
3:05:10	42	25,7	12
3:05:20	42	25,7	12
3:05:30	42	25,7	12
3:05:40	42	25,7	12
3:05:50	42	25,7	12
3:06:00	42	25,7	12
3:06:10	42	25,7	12
3:06:20	42	25,7	13
3:06:30	42	25,7	12
3:06:40	42	25,7	13
3:06:50	42	25,7	12
3:07:00	42	25,7	13
3:07:10	42	25,7	13
3:07:20	42	25,7	13
3:07:30	42	25,7	13
3:07:40	42	25,7	13
3:07:50	42	25,7	13
3:08:00	42	25,6	13
3:08:10	42	25,6	13
3:08:20	42	25,6	13
3:08:30	42	25,6	13
3:08:40	42	25,6	13
3:08:50	42	25,6	13
3:09:00	43	25,6	13
3:09:10	42	25,6	13
3:09:20	42	25,6	13
3:09:30	43	25,6	13
3:09:40	43	25,6	13
3:09:50	43	25,5	13
3:10:00	43	25,5	14
3:10:10	43	25,5	14
3:10:20	43	25,5	14
3:10:30	43	25,5	14
3:10:40	43	25,5	14
3:10:50	43	25,5	14
3:11:00	43	25,5	14
3:11:10	43	25,4	14
3:11:20	43	25,4	14
3:11:30	43	25,4	14
3:11:40	43	25,4	14
3:11:50	43	25,4	14
3:12:00	43	25,4	14
3:12:10	43	25,3	14
3:12:20	43	25,3	14
3:12:30	43	25,3	14
3:12:40	43	25,3	15
3:12:50	43	25,3	15
3:13:00	43	25,3	15
3:13:10	43	25,2	15
3:13:20	43	25,2	15
3:13:30	43	25,2	15
3:13:40	43	25,2	15
3:13:50	43	25,2	15
3:14:00	43	25,2	15
3:14:10	43	25,2	15
3:14:20	42	25,2	15
3:14:30	42	25,2	15
3:14:40	43	25,2	15
3:14:50	42	25,2	15
3:15:00	42	25,2	15
3:15:10	42	25,2	15
3:15:20	43	25,2	15
3:15:30	42	25,2	15
3:15:40	42	25,2	15
3:15:50	42	25,2	15
3:16:00	42	25,2	16
3:16:10	42	25,2	16
3:16:20	42	25,2	16
3:16:30	42	25,2	16
3:16:40	42	25,2	16
3:16:50	42	25,2	16
3:17:00	42	25,2	16
3:17:10	42	25,2	17
3:17:20	42	25,2	17
3:17:30	42	25,2	17
3:17:40	42	25,3	17
3:17:50	42	25,3	17
3:18:00	42	25,3	18
3:18:10	42	25,3	18
3:18:20	42	25,3	17
3:18:30	42	25,3	18
3:18:40	42	25,3	18
3:18:50	42	25,3	18
3:19:00	42	25,3	18
3:19:10	42	25,3	18
3:19:20	42	25,3	19
3:19:30	42	25,3	19
3:19:40	42	25,4	19
3:19:50	42	25,4	19
3:20:00	42	25,4	19
3:20:10	42	25,4	20
3:20:20	42	25,4	20
3:20:30	42	25,4	21
3:20:40	42	25,4	21
3:20:50	42	25,4	21
3:21:00	42	25,4	21
3:21:10	42	25,4	22
3:21:20	42	25,4	22
3:21:30	42	25,4	22
3:21:40	42	25,4	22
3:21:50	42	25,4	22
3:22:00	42	25,4	22
3:22:10	42	25,4	22
3:22:20	42	25,4	22
3:22:30	42	25,4	23
3:22:40	42	25,4	22
3:22:50	42	25,4	22
3:23:00	42	25,4	22
3:23:10	42	25,4	21
3:23:20	42	25,4	21
3:23:30	42	25,4	21
3:23:40	42	25,4	21
3:23:50	42	25,4	21
3:24:00	42	25,4	21
3:24:10	42	25,4	21
3:24:20	43	25,4	21
3:24:30	42	25,3	21
3:24:40	43	25,3	21
3:24:50	43	25,3	21
3:25:00	43	25,3	21
3:25:10	43	25,3	21
3:25:20	43	25,3	21
3:25:30	43	25,2	27
3:25:40	43	25,2	22
3:25:50	43	25,2	20
3:26:00	43	25,1	31
3:26:10	43	25,1	31
3:26:20	43	25,1	22
3:26:30	43	25,0	21
3:26:40	43	25,0	20
3:26:50	43	25,0	19
3:27:00	43	25,0	20
3:27:10	43	24,9	20
3:27:20	43	24,9	20
3:27:30	43	24,9	20
3:27:40	43	24,9	20
3:27:50	43	24,8	20
3:28:00	43	24,8	20
3:28:10	43	24,8	20
3:28:20	43	24,8	20
3:28:30	43	24,8	20
3:28:40	43	24,9	20
3:28:50	43	24,8	21
3:29:00	43	24,8	21
3:29:10	43	24,8	21
3:29:20	43	24,8	21
3:29:30	43	24,8	21
3:29:40	43	24,8	21
3:29:50	43	24,9	21
3:30:00	43	24,8	21
3:30:10	43	24,8	21
3:30:20	43	24,8	22
3:30:30	43	24,8	22
3:30:40	43	24,8	22
3:30:50	43	24,8	22
3:31:00	43	24,8	22
3:31:10	43	24,9	23
3:31:20	43	24,8	22
3:31:30	43	24,8	22
3:31:40	43	24,8	23
3:31:50	43	24,8	23
3:32:00	43	24,8	23
3:32:10	43	25,1	23
3:32:20	43	25,1	23
3:32:30	43	25,1	23
3:32:40	43	25,1	23
3:32:50	43	25,0	24
3:33:00	43	25,0	23
3:33:10	43	25,0	23
3:33:20	43	25,0	24
3:33:30	43	25,0	23
3:33:40	43	25,0	24
3:33:50	43	25,0	24
3:34:00	43	24,9	24
3:34:10	43	24,9	24
3:34:20	43	24,9	24
3:34:30	43	24,9	24
3:34:40	43	24,9	24
3:34:50	43	24,9	24
3:35:00	43	24,9	24
3:35:10	43	24,9	24
3:35:20	43	24,8	24
3:35:30	42	24,8	24
3:35:40	43	24,8	24
3:35:50	42	24,8	24
3:36:00	42	24,8	24
3:36:10	42	24,8	24
3:36:20	42	24,8	24
3:36:30	42	25,1	24
3:36:40	42	25,1	24
3:36:50	42	25,1	24
3:37:00	42	25,1	24
3:37:10	42	25,1	24
3:37:20	42	25,1	24
3:37:30	42	25,1	24
3:37:40	42	25,0	24
3:37:50	42	25,0	24
3:38:00	42	25,0	24
3:38:10	42	25,1	24
3:38:20	42	25,0	24
3:38:30	42	25,1	24
3:38:40	42	25,1	24
3:38:50	42	25,1	24
3:39:00	42	25,1	24
3:39:10	42	25,1	24
3:39:20	42	25,2	24
3:39:30	42	25,2	24
3:39:40	42	25,2	24
3:39:50	42	25,2	24
3:40:00	42	25,2	24
3:40:10	42	25,2	24
3:40:20	42	25,3	24
3:40:30	42	25,3	24
3:40:40	42	25,3	24
3:40:50	42	25,4	24
3:41:00	42	25,4	24
3:41:10	42	25,4	24
3:41:20	42	25,4	24
3:41:30	42	25,4	24
3:41:40	42	25,5	24
3:41:50	42	25,5	24
3:42:00	42	25,5	24
3:42:10	42	25,6	24
3:42:20	42	25,6	24
3:42:30	42	25,6	24
3:42:40	42	25,6	24
3:42:50	42	25,6	24
3:43:00	42	25,7	24
3:43:10	42	25,7	24
3:43:20	42	25,7	24
3:43:30	42	25,8	24
3:43:40	42	25,8	24
3:43:50	42	25,8	24
3:44:00	42	25,2	24
3:44:10	42	25,3	24
3:44:20	42	25,3	24
3:44:30	42	25,3	24
3:44:40	42	25,4	24
3:44:50	42	25,4	24
3:45:00	42	25,4	24
3:45:10	42	25,5	24
3:45:20	42	25,5	24
3:45:30	42	25,5	24
3:45:40	42	25,5	24
3:45:50	42	25,5	24
3:46:00	42	25,6	24
3:46:10	42	25,6	24
3:46:20	42	25,6	24
3:46:30	42	25,6	24
3:46:40	42	25,6	24
3:46:50	42	25,6	24
3:47:00	42	25,6	24
3:47:10	42	25,6	24
3:47:20	42	25,6	24
3:47:30	42	25,5	24
3:47:40	42	25,4	24
3:47:50	42	25,5	24
3:48:00	42	25,3	24
3:48:10	42	25,0	24
3:48:20	42	24,9	24
3:48:30	42	24,9	24
3:48:40	42	24,9	24
3:48:50	42	24,9	23
3:49:00	42	24,9	23
3:49:10	42	24,8	23
3:49:20	43	24,8	23
3:49:30	43	24,8	23
3:49:40	43	24,8	23
3:49:50	43	24,8	23
3:50:00	43	24,8	23
3:50:10	43	24,8	23
3:50:20	43	24,8	23
3:50:30	43	24,8	23
3:50:40	43	24,8	23
3:50:50	43	24,8	23
3:51:00	43	24,8	23
3:51:10	43	24,8	23
3:51:20	43	24,8	23
3:51:30	43	25,0	23
3:51:40	43	25,0	22
3:51:50	43	24,9	22
3:52:00	43	24,9	22
3:52:10	43	24,9	22
3:52:20	43	24,8	22
3:52:30	43	24,8	22
3:52:40	43	24,8	22
3:52:50	43	24,8	22
3:53:00	43	24,8	22
3:53:10	43	24,8	22
3:53:20	43	24,8	22
3:53:30	43	24,8	22
3:53:40	43	24,8	22
3:53:50	43	24,8	22
3:54:00	43	24,8	22
3:54:10	43	24,8	22
3:54:20	43	24,8	21
3:54:30	43	24,8	21
3:54:40	43	24,8	21
3:54:50	43	24,8	21
3:55:00	43	24,8	21
3:55:10	43	24,8	21
3:55:20	43	24,8	21
3:55:30	43	24,8	21
3:55:40	43	24,8	21
3:55:50	43	24,8	21
3:56:00	43	24,8	21
3:56:10	43	24,8	21
3:56:20	43	24,8	21
3:56:30	43	24,8	21
3:56:40	43	24,8	21
3:56:50	43	24,8	21
3:57:00	43	24,8	21
3:57:10	43	24,8	21
3:57:20	43	24,8	21
3:57:30	43	24,8	20
3:57:40	43	24,8	21
3:57:50	43	24,8	21
3:58:00	43	24,8	20
3:58:10	43	24,8	21
3:58:20	43	24,8	20
3:58:30	43	24,8	20
3:58:40	43	24,8	20
3:58:50	43	24,8	20
3:59:00	43	24,8	20
3:59:10	43	24,8	20
3:59:20	43	24,8	20
3:59:30	43	24,8	20
3:59:40	43	24,8	20
3:59:50	43	24,8	20
4:00:00	43	24,8	20
4:00:10	43	24,8	20
4:00:20	43	24,8	20
4:00:30	43	24,8	20
4:00:40	43	24,8	20
4:00:50	43	24,8	20
4:01:00	43	24,8	20
4:01:10	43	24,8	20
4:01:20	43	24,8	20
4:01:30	43	24,8	20
4:01:40	43	24,8	20
4:01:50	43	24,8	20
4:02:00	43	24,8	19
4:02:10	43	24,8	20
4:02:20	43	24,8	20
4:02:30	43	24,8	19
4:02:40	43	24,9	19
4:02:50	43	25,0	19
4:03:00	43	25,0	19
4:03:10	43	24,9	19
4:03:20	43	25,4	19
4:03:30	43	25,3	19
4:03:40	43	25,5	19
4:03:50	43	25,5	19
4:04:00	43	25,5	19
4:04:10	43	25,5	19
4:04:20	43	25,5	19
4:04:30	43	25,4	19
4:04:40	43	25,4	19
4:04:50	43	25,2	19
4:05:00	43	25,4	19
4:05:10	43	25,3	19
4:05:20	43	25,2	19
4:05:30	43	25,2	19
4:05:40	43	25,1	19
4:05:50	43	25,1	19
4:06:00	43	24,8	19
4:06:10	43	25,0	19
4:06:20	43	24,9	19
4:06:30	43	24,9	19
4:06:40	43	24,9	19
4:06:50	43	24,9	19
4:07:00	43	24,9	19
4:07:10	43	24,9	19
4:07:20	43	24,8	19
4:07:30	43	25,1	19
4:07:40	43	25,1	19
4:07:50	43	25,0	19
4:08:00	43	24,8	19
4:08:10	43	25,0	19
4:08:20	43	25,1	19
4:08:30	42	25,0	19
4:08:40	42	24,9	19
4:08:50	42	25,1	19
4:09:00	42	24,8	19
4:09:10	43	24,8	19
4:09:20	42	24,8	19
4:09:30	42	25,0	19
4:09:40	42	25,0	19
4:09:50	42	25,0	19
4:10:00	42	25,0	18
4:10:10	42	25,0	18
4:10:20	42	25,0	18
4:10:30	42	24,9	18
4:10:40	42	24,9	18
4:10:50	42	24,9	18
4:11:00	42	25,0	18
4:11:10	42	24,9	18
4:11:20	42	24,9	18
4:11:30	42	24,9	18
4:11:40	42	24,9	18
4:11:50	42	24,9	18
4:12:00	42	24,9	18
4:12:10	42	24,9	18
4:12:20	42	24,9	18
4:12:30	42	25,0	18
4:12:40	42	25,0	18
4:12:50	42	25,0	18
4:13:00	42	25,0	18
4:13:10	42	25,1	18
4:13:20	42	25,1	18
4:13:30	42	25,1	18
4:13:40	42	25,2	17
4:13:50	42	25,2	18
4:14:00	42	25,2	18
4:14:10	42	25,3	18
4:14:20	42	25,3	17
4:14:30	42	25,3	17
4:14:40	42	25,3	17
4:14:50	42	25,4	17
4:15:00	42	25,4	17
4:15:10	42	25,4	18
4:15:20	42	25,5	17
4:15:30	42	25,6	17
4:15:40	42	25,6	17
4:15:50	42	25,7	17
4:16:00	42	25,7	17
4:16:10	42	25,7	17
4:16:20	42	25,7	17
4:16:30	42	25,8	17
4:16:40	42	25,4	17
4:16:50	42	25,4	17
4:17:00	42	25,5	17
4:17:10	42	25,5	17
4:17:20	42	25,5	17
4:17:30	42	25,6	17
4:17:40	42	25,6	17
4:17:50	42	24,8	17
4:18:00	42	25,1	17
4:18:10	42	25,0	17
4:18:20	42	25,0	17
4:18:30	42	25,1	17
4:18:40	42	25,1	17
4:18:50	42	25,2	17
4:19:00	42	25,2	17
4:19:10	42	25,2	17
4:19:20	42	25,0	17
4:19:30	42	25,3	17
4:19:40	42	25,4	17
4:19:50	42	25,4	17
4:20:00	42	25,4	17
4:20:10	42	25,5	17
4:20:20	42	25,5	17
4:20:30	42	25,6	17
4:20:40	42	25,5	17
4:20:50	42	25,6	17
4:21:00	42	25,6	17
4:21:10	42	25,7	17
4:21:20	42	25,5	17
4:21:30	42	25,3	17
4:21:40	42	25,2	17
4:21:50	42	25,2	17
4:22:00	42	25,2	17
4:22:10	42	25,2	17
4:22:20	42	25,2	16
4:22:30	42	25,2	17
4:22:40	42	25,1	17
4:22:50	42	25,1	16
4:23:00	42	25,1	17
4:23:10	42	25,1	17
4:23:20	42	25,1	17
4:23:30	43	25,0	17
4:23:40	43	25,0	16
4:23:50	43	25,0	17
4:24:00	43	24,9	16
4:24:10	43	24,9	17
4:24:20	43	24,9	17
4:24:30	43	24,9	16
4:24:40	43	24,8	17
4:24:50	43	24,8	16
4:25:00	43	24,9	17
4:25:10	43	24,9	17
4:25:20	43	24,8	16
4:25:30	43	24,8	17
4:25:40	43	25,0	16
4:25:50	43	24,9	17
4:26:00	43	24,8	17
4:26:10	43	24,8	16
4:26:20	43	25,1	17
4:26:30	43	25,1	16
4:26:40	43	25,0	16
4:26:50	43	25,0	16
4:27:00	43	24,9	16
4:27:10	43	24,9	16
4:27:20	43	24,9	16
4:27:30	43	24,9	16
4:27:40	43	24,9	16
4:27:50	43	24,8	16
4:28:00	43	24,8	16
4:28:10	43	24,8	16
4:28:20	43	24,8	16
4:28:30	43	24,8	16
4:28:40	43	24,8	16
4:28:50	43	25,0	16
4:29:00	43	24,9	16
4:29:10	43	24,9	16
4:29:20	43	24,9	16
4:29:30	43	24,9	15
4:29:40	43	24,8	15
4:29:50	43	24,8	15
4:30:00	43	24,8	15
4:30:10	43	24,8	15
4:30:20	43	24,8	15
4:30:30	43	24,8	15
4:30:40	43	24,8	15
4:30:50	43	24,8	15
4:31:00	43	25,0	15
4:31:10	43	24,9	15
4:31:20	43	24,9	15
4:31:30	43	24,9	15
4:31:40	43	24,9	15
4:31:50	43	24,8	15
4:32:00	43	24,8	15
4:32:10	43	24,8	15
4:32:20	43	24,8	15
4:32:30	43	24,8	15
4:32:40	43	24,8	15
4:32:50	43	24,8	15
4:33:00	43	24,8	15
4:33:10	43	24,8	15
4:33:20	43	24,8	15
4:33:30	43	24,8	9
4:33:40	43	24,8	9
4:33:50	43	24,8	9
4:34:00	43	24,8	9
4:34:10	43	24,8	9
4:34:20	43	24,8	9
4:34:30	43	24,8	9
4:34:40	43	24,8	9
4:34:50	43	24,9	9
4:35:00	43	24,9	9
4:35:10	43	24,8	9
4:35:20	43	24,8	9
4:35:30	43	24,8	9
4:35:40	43	24,8	9
4:35:50	43	24,8	9
4:36:00	43	24,9	9
4:36:10	43	24,9	9
4:36:20	43	24,8	9
4:36:30	43	24,8	9
4:36:40	43	24,8	9
4:36:50	43	24,8	9
4:37:00	43	24,8	9
4:37:10	43	24,8	9
4:37:20	43	24,8	9
4:37:30	43	24,8	9
4:37:40	43	24,8	9
4:37:50	43	24,9	9
4:38:00	43	24,8	9
4:38:10	43	24,8	9
4:38:20	43	24,8	9
4:38:30	43	24,8	9
4:38:40	43	24,8	9
4:38:50	43	24,8	9
4:39:00	43	24,8	9
4:39:10	43	24,8	9
4:39:20	43	24,8	9
4:39:30	43	24,8	9
4:39:40	43	24,8	9
4:39:50	43	24,8	9
4:40:00	43	24,8	9
4:40:10	43	24,8	9
4:40:20	43	24,8	9
4:40:30	43	24,8	9
4:40:40	43	24,8	9
4:40:50	43	24,8	9
4:41:00	43	24,8	9
4:41:10	43	24,8	9
4:41:20	43	24,8	9
4:41:30	43	24,9	9
4:41:40	43	24,8	9
4:41:50	43	24,8	9
4:42:00	43	24,8	9
4:42:10	43	24,8	9
4:42:20	43	24,8	9
4:42:30	43	24,7	25
4:42:40	43	24,8	20
4:42:50	43	24,8	19
4:43:00	43	24,8	19
4:43:10	43	24,8	18
4:43:20	43	24,8	18
4:43:30	43	24,8	18
4:43:40	43	25,6	17
4:43:50	43	25,3	17
4:44:00	43	25,3	17
4:44:10	43	25,3	17
4:44:20	43	25,3	17
4:44:30	43	25,2	17
4:44:40	43	25,0	17
4:44:50	43	24,9	17
4:45:00	43	24,8	17
4:45:10	43	24,9	16
4:45:20	43	24,8	16
4:45:30	43	24,8	17
4:45:40	43	24,8	17
4:45:50	43	25,0	17
4:46:00	43	25,0	17
4:46:10	43	24,8	17
4:46:20	43	24,8	17
4:46:30	43	24,8	16
4:46:40	43	24,8	16
4:46:50	43	24,8	16
4:47:00	43	24,8	16
4:47:10	43	24,8	16
4:47:20	43	24,8	16
4:47:30	43	24,8	16
4:47:40	43	24,8	16
4:47:50	43	24,8	16
4:48:00	43	24,8	16
4:48:10	43	24,8	16
4:48:20	43	24,8	16
4:48:30	43	24,9	9
4:48:40	43	24,9	9
4:48:50	43	24,9	9
4:49:00	43	24,8	9
4:49:10	43	24,8	9
4:49:20	43	24,8	9
4:49:30	43	24,8	9
4:49:40	43	24,8	9
4:49:50	43	24,8	9
4:50:00	43	24,8	9
4:50:10	43	24,8	9
4:50:20	43	24,8	9
4:50:30	43	24,9	9
4:50:40	43	24,8	9
4:50:50	43	24,8	9
4:51:00	43	24,8	9
4:51:10	43	24,8	9
4:51:20	43	24,8	9
4:51:30	43	24,8	9
4:51:40	43	24,8	9
4:51:50	43	24,8	9
4:52:00	43	24,9	9
4:52:10	43	24,8	9
4:52:20	43	24,8	9
4:52:30	43	24,8	9
4:52:40	43	24,8	9
4:52:50	43	24,8	9
4:53:00	43	24,8	9
4:53:10	43	24,8	9
4:53:20	43	24,8	9
4:53:30	43	24,8	9
4:53:40	43	24,8	9
4:53:50	43	24,8	9
4:54:00	43	24,8	9
4:54:10	43	24,8	9
4:54:20	43	24,8	9
4:54:30	43	24,8	9
4:54:40	43	24,8	9
4:54:50	43	24,8	9
4:55:00	43	24,8	9
4:55:10	43	24,9	9
4:55:20	43	24,8	9
4:55:30	43	24,8	9
4:55:40	43	24,8	9
4:55:50	43	24,8	9
4:56:00	43	24,8	9
4:56:10	43	24,8	9
4:56:20	43	24,8	9
4:56:30	43	24,8	9
4:56:40	43	24,8	9
4:56:50	43	24,8	9
4:57:00	43	24,8	9
4:57:10	43	24,8	9
4:57:20	43	24,9	9
4:57:30	43	24,8	24
4:57:40	43	24,8	20
4:57:50	43	24,8	19
4:58:00	43	24,8	19
4:58:10	43	24,8	19
4:58:20	43	24,8	19
4:58:30	43	24,8	18
4:58:40	43	24,8	18
4:58:50	43	24,9	18
4:59:00	43	24,9	18
4:59:10	43	25,0	18
4:59:20	43	25,7	18
4:59:30	43	25,7	18
4:59:40	43	25,7	18
4:59:50	43	25,7	18
5:00:00	43	25,7	18
5:00:10	43	25,7	17
5:00:20	43	25,6	17
5:00:30	43	25,6	18
5:00:40	43	25,6	17
5:00:50	43	25,6	17
5:01:00	43	25,6	17
5:01:10	43	25,6	17
5:01:20	43	25,6	17
5:01:30	43	25,5	17
5:01:40	43	25,5	17
5:01:50	43	25,5	17
5:02:00	43	25,5	17
5:02:10	43	25,5	17
5:02:20	43	25,5	17
5:02:30	42	25,5	17
5:02:40	42	25,4	17
5:02:50	42	25,4	17
5:03:00	42	25,4	17
5:03:10	42	25,4	16
5:03:20	42	25,4	17
5:03:30	42	25,5	9
5:03:40	42	25,5	9
5:03:50	42	25,5	9
5:04:00	42	25,5	9
5:04:10	42	25,5	9
5:04:20	42	25,5	9
5:04:30	42	25,5	9
5:04:40	42	25,5	9
5:04:50	42	25,5	9
5:05:00	42	25,6	9
5:05:10	42	25,6	9
5:05:20	42	25,6	9
5:05:30	42	25,6	9
5:05:40	42	25,6	9
5:05:50	42	25,7	9
5:06:00	42	25,7	9
5:06:10	42	25,7	9
5:06:20	42	25,7	9
5:06:30	42	25,8	9
5:06:40	42	25,8	9
5:06:50	42	25,3	9
5:07:00	42	25,3	9
5:07:10	42	25,4	9
5:07:20	42	25,4	9
5:07:30	42	25,5	9
5:07:40	42	25,5	9
5:07:50	42	25,5	9
5:08:00	42	25,6	9
5:08:10	42	25,6	9
5:08:20	42	25,6	9
5:08:30	42	25,7	9
5:08:40	42	25,7	9
5:08:50	42	25,7	9
5:09:00	42	25,8	9
5:09:10	42	25,8	9
5:09:20	42	25,1	9
5:09:30	42	25,2	9
5:09:40	42	25,2	9
5:09:50	42	25,3	9
5:10:00	42	25,3	9
5:10:10	42	25,4	9
5:10:20	42	25,4	9
5:10:30	42	25,4	9
5:10:40	42	25,5	9
5:10:50	42	25,5	9
5:11:00	42	25,6	9
5:11:10	42	25,6	9
5:11:20	42	25,7	9
5:11:30	42	25,7	9
5:11:40	42	25,7	9
5:11:50	42	25,8	9
5:12:00	42	25,4	9
5:12:10	42	25,5	9
5:12:20	42	25,5	9
5:12:30	42	25,5	24
5:12:40	42	25,7	21
5:12:50	42	25,8	21
5:13:00	42	25,1	20
5:13:10	42	25,1	20
5:13:20	42	25,2	20
5:13:30	42	25,2	20
5:13:40	42	25,3	19
5:13:50	42	25,3	19
5:14:00	42	25,3	20
5:14:10	42	25,4	19
5:14:20	42	25,4	19
5:14:30	42	25,4	19
5:14:40	42	25,4	19
5:14:50	42	25,5	19
5:15:00	42	25,5	19
5:15:10	42	25,5	19
5:15:20	42	25,5	19
5:15:30	42	25,5	19
5:15:40	42	25,5	19
5:15:50	42	25,6	19
5:16:00	42	25,6	19
5:16:10	42	25,6	19
5:16:20	42	25,6	19
5:16:30	42	25,6	19
5:16:40	42	25,6	19
5:16:50	42	25,6	19
5:17:00	42	25,6	18
5:17:10	42	25,6	19
5:17:20	42	25,6	19
5:17:30	43	25,5	19
5:17:40	43	25,5	19
5:17:50	43	25,5	19
5:18:00	43	25,5	18
5:18:10	43	25,4	19
5:18:20	43	25,4	19
5:18:30	43	25,4	9
5:18:40	43	25,4	9
5:18:50	43	25,4	9
5:19:00	43	25,4	9
5:19:10	43	25,3	9
5:19:20	43	25,3	9
5:19:30	43	25,3	9
5:19:40	43	25,2	9
5:19:50	43	25,2	9
5:20:00	43	25,1	9
5:20:10	43	25,1	9
5:20:20	43	25,0	9
5:20:30	43	25,0	9
5:20:40	43	24,9	9
5:20:50	43	24,9	9
5:21:00	43	24,9	9
5:21:10	43	24,8	9
5:21:20	43	24,8	9
5:21:30	43	24,8	9
5:21:40	43	24,8	9
5:21:50	43	24,8	9
5:22:00	43	24,8	9
5:22:10	43	24,8	9
5:22:20	43	24,8	9
5:22:30	43	24,8	9
5:22:40	43	24,8	9
5:22:50	43	24,8	9
5:23:00	43	24,8	9
5:23:10	43	24,8	9
5:23:20	43	24,8	9
5:23:30	43	24,8	9
5:23:40	43	24,8	9
5:23:50	43	24,8	9
5:24:00	43	24,8	9
5:24:10	43	24,8	9
5:24:20	43	24,9	9
5:24:30	43	24,8	9
5:24:40	43	24,8	9
5:24:50	43	24,8	9
5:25:00	43	24,8	24
5:25:10	43	24,8	23
5:25:20	43	24,8	22
5:25:30	43	24,8	22
5:25:40	43	24,8	22
5:25:50	44	24,8	22
5:26:00	44	24,8	22
5:26:10	44	24,8	22
5:26:20	44	24,8	21
5:26:30	44	24,8	21
5:26:40	44	24,8	21
5:26:50	44	24,8	21
5:27:00	44	24,8	21
5:27:10	44	24,8	21
5:27:20	44	24,8	21
5:27:30	44	24,8	21
5:27:40	44	24,8	21
5:27:50	44	24,8	21
5:28:00	44	24,8	21
5:28:10	44	24,8	21
5:28:20	44	24,9	21
5:28:30	44	24,8	21
5:28:40	44	24,8	21
5:28:50	44	24,8	21
5:29:00	44	24,8	21
5:29:10	44	24,8	21
5:29:20	44	24,8	21
5:29:30	44	24,8	21
5:29:40	44	24,8	21
5:29:50	44	24,8	21
5:30:00	44	24,8	21
5:30:10	44	24,8	21
5:30:20	44	24,8	21
5:30:30	44	24,8	21
5:30:40	44	24,8	21
5:30:50	44	24,8	21
5:31:00	44	24,8	20
5:31:10	44	24,8	20
5:31:20	44	24,8	21
5:31:30	44	24,8	20
5:31:40	44	24,8	20
5:31:50	44	24,8	20
5:32:00	44	24,8	20
5:32:10	44	24,8	20
5:32:20	43	24,9	20
5:32:30	43	24,8	21
5:32:40	43	24,8	20
5:32:50	43	24,8	20
5:33:00	43	24,9	21
5:33:10	43	24,8	20
5:33:20	43	24,8	20
5:33:30	43	24,8	20
5:33:40	43	24,8	20
5:33:50	43	24,9	20
5:34:00	43	24,8	20
5:34:10	43	24,8	20
5:34:20	43	24,8	20
5:34:30	43	24,8	20
5:34:40	43	24,8	21
5:34:50	43	24,8	20
5:35:00	43	24,8	20
5:35:10	43	24,8	21
5:35:20	43	24,8	20
5:35:30	43	24,8	20
