Repository: ProgWizer/parser

File: project-root/data/Data Acquisition/Data Acquisition/2020 year (143)/20-147.txt
--Test Summary--
Full Path and File Name	
Instrument Name	7222
Instrument Type	Model 7222 Consistometer
Instrument Serial Number	
Test Start Date	01.10.2020
Test Start Time	13:06:04
Test Stop Date	01.10.2020
Test Stop Time	18:37:14
Test Length	5:31:10
Final Sample Time Offset	5:31:10
Controller Schedule Name	
Sampling Period	10 seconds
Comments	
Information	WellID	
Information	Customer	
Information	EngName	
Information	CementClass	G
Information	CementMfr	Ñóõîé Ëîã
Information	Additives	100G+5DART-100+0.5PHV+0.05PLAST-A
Information	Density	1900
Information	BHCT	40
Information	BHST	
Information	FluidLoss	
Information	JobType	
Calculated Value	Time_30Bc	5:08:40
Calculated Value	Time_70Bc	5:31:10
Initial Temperature (°C)	24 °C
Final Temperature (°C)	40 °C
Initial Pressure (MPa)	0,6 MPa
Final Pressure (MPa)	24,8 MPa
Initial Consistency (Bc)	22 Bc
Final Consistency (Bc)	74 Bc
--Data--
Time (HH:MM:SS)	Temperature (°C)	Pressure (MPa)	Consistency (Bc)
0:00:00	24	0,6	22
0:00:10	24	0,7	21
0:00:20	24	0,9	21
0:00:30	24	1,0	20
0:00:40	24	1,1	20
0:00:50	24	1,3	19
0:01:00	24	1,5	19
0:01:10	24	1,5	18
0:01:20	24	1,7	18
0:01:30	24	1,8	18
0:01:40	24	2,0	18
0:01:50	24	2,2	18
0:02:00	24	2,3	17
0:02:10	24	2,4	18
0:02:20	24	2,5	18
0:02:30	24	2,7	18
0:02:40	24	2,8	19
0:02:50	24	2,9	19
0:03:00	24	3,1	19
0:03:10	24	3,2	22
0:03:20	24	3,3	22
0:03:30	25	3,6	23
0:03:40	25	3,7	22
0:03:50	25	3,8	22
0:04:00	25	3,9	21
0:04:10	25	4,0	21
0:04:20	25	4,3	25
0:04:30	25	4,4	24
0:04:40	25	4,5	22
0:04:50	25	4,6	22
0:05:00	26	4,7	26
0:05:10	26	4,9	24
0:05:20	26	5,0	23
0:05:30	26	5,1	23
0:05:40	26	5,2	22
0:05:50	26	5,4	22
0:06:00	26	5,5	28
0:06:10	26	5,7	24
0:06:20	26	5,8	25
0:06:30	27	5,9	24
0:06:40	27	6,1	22
0:06:50	27	6,2	27
0:07:00	27	6,3	25
0:07:10	27	6,5	23
0:07:20	27	6,6	22
0:07:30	27	6,7	23
0:07:40	27	6,8	23
0:07:50	27	7,0	26
0:08:00	28	7,1	26
0:08:10	28	7,2	24
0:08:20	28	7,4	25
0:08:30	28	7,5	17
0:08:40	28	7,8	18
0:08:50	28	7,9	21
0:09:00	28	7,9	21
0:09:10	28	8,2	18
0:09:20	28	8,3	17
0:09:30	29	8,4	16
0:09:40	29	8,4	15
0:09:50	29	8,6	15
0:10:00	29	8,9	15
0:10:10	29	8,9	15
0:10:20	29	9,0	15
0:10:30	29	9,1	15
0:10:40	29	9,3	15
0:10:50	29	9,4	15
0:11:00	30	9,5	20
0:11:10	30	9,7	25
0:11:20	30	9,9	29
0:11:30	30	10,0	24
0:11:40	30	10,1	24
0:11:50	30	10,3	23
0:12:00	30	10,3	24
0:12:10	30	10,5	23
0:12:20	30	10,6	21
0:12:30	30	10,8	21
0:12:40	31	10,9	20
0:12:50	31	11,1	20
0:13:00	31	11,2	21
0:13:10	31	11,4	21
0:13:20	31	11,5	20
0:13:30	31	11,5	22
0:13:40	31	11,8	23
0:13:50	31	11,9	22
0:14:00	31	12,1	24
0:14:10	31	12,1	20
0:14:20	32	12,4	23
0:14:30	32	12,5	20
0:14:40	32	12,5	22
0:14:50	32	12,8	24
0:15:00	32	12,8	22
0:15:10	32	13,0	27
0:15:20	32	13,1	22
0:15:30	32	13,3	20
0:15:40	32	13,4	20
0:15:50	32	13,6	20
0:16:00	32	13,7	20
0:16:10	33	13,7	19
0:16:20	33	14,0	19
0:16:30	33	14,1	20
0:16:40	33	14,1	18
0:16:50	33	14,4	19
0:17:00	33	14,4	20
0:17:10	33	14,7	21
0:17:20	33	14,7	18
0:17:30	33	14,9	19
0:17:40	33	14,9	18
0:17:50	33	15,1	17
0:18:00	34	15,3	19
0:18:10	34	15,4	19
0:18:20	34	15,5	18
0:18:30	34	15,7	17
0:18:40	34	15,8	17
0:18:50	34	15,9	16
0:19:00	34	16,1	17
0:19:10	34	16,3	16
0:19:20	34	16,4	15
0:19:30	34	16,5	14
0:19:40	34	16,6	15
0:19:50	35	16,8	16
0:20:00	35	16,9	17
0:20:10	35	17,0	20
0:20:20	35	17,2	18
0:20:30	35	17,3	20
0:20:40	35	17,4	21
0:20:50	35	17,6	20
0:21:00	35	17,7	21
0:21:10	35	17,8	21
0:21:20	35	18,0	26
0:21:30	35	18,1	21
0:21:40	36	18,3	19
0:21:50	36	18,3	20
0:22:00	36	18,5	20
0:22:10	36	18,6	21
0:22:20	36	18,8	26
0:22:30	36	18,9	23
0:22:40	36	19,1	23
0:22:50	36	19,2	22
0:23:00	36	19,3	22
0:23:10	36	19,5	22
0:23:20	37	19,6	22
0:23:30	37	19,8	24
0:23:40	37	19,9	21
0:23:50	37	20,0	23
0:24:00	37	20,1	23
0:24:10	37	20,3	21
0:24:20	37	20,4	19
0:24:30	37	20,6	19
0:24:40	37	20,6	19
0:24:50	37	20,8	18
0:25:00	38	20,9	20
0:25:10	38	21,1	21
0:25:20	38	21,2	18
0:25:30	38	21,3	21
0:25:40	38	21,5	20
0:25:50	38	21,6	23
0:26:00	38	21,8	17
0:26:10	38	21,9	20
0:26:20	38	22,0	20
0:26:30	38	22,2	22
0:26:40	38	22,3	22
0:26:50	38	22,4	18
0:27:00	39	22,6	20
0:27:10	39	22,8	20
0:27:20	39	22,9	20
0:27:30	39	22,9	21
0:27:40	39	23,1	18
0:27:50	39	23,2	18
0:28:00	39	23,4	18
0:28:10	39	23,5	19
0:28:20	39	23,7	23
0:28:30	39	23,8	19
0:28:40	39	23,9	19
0:28:50	40	24,1	19
0:29:00	40	24,2	18
0:29:10	40	24,3	18
0:29:20	40	24,4	23
0:29:30	40	24,6	23
0:29:40	40	24,7	26
0:29:50	40	24,8	21
0:30:00	40	24,9	19
0:30:10	40	25,0	18
0:30:20	40	25,0	19
0:30:30	40	25,0	19
0:30:40	41	25,0	20
0:30:50	41	25,0	20
0:31:00	41	24,9	20
0:31:10	41	24,9	19
0:31:20	41	24,8	20
0:31:30	41	24,8	20
0:31:40	41	24,8	21
0:31:50	41	24,8	20
0:32:00	41	24,8	22
0:32:10	41	24,8	24
0:32:20	41	24,8	22
0:32:30	41	24,8	21
0:32:40	41	24,8	20
0:32:50	41	24,8	19
0:33:00	41	24,8	18
0:33:10	41	24,8	19
0:33:20	41	24,8	19
0:33:30	41	24,8	19
0:33:40	41	24,8	18
0:33:50	41	24,8	18
0:34:00	41	24,8	19
0:34:10	41	24,8	18
0:34:20	41	24,8	19
0:34:30	41	24,8	18
0:34:40	41	24,8	19
0:34:50	41	24,8	18
0:35:00	41	24,8	19
0:35:10	41	24,8	19
0:35:20	41	24,8	18
0:35:30	41	24,8	19
0:35:40	41	24,8	18
0:35:50	41	24,8	19
0:36:00	41	24,8	19
0:36:10	41	24,9	18
0:36:20	41	24,8	18
0:36:30	41	24,8	18
0:36:40	41	24,8	18
0:36:50	41	24,8	18
0:37:00	41	24,8	17
0:37:10	41	24,8	18
0:37:20	41	24,8	18
0:37:30	41	24,8	18
0:37:40	41	24,8	18
0:37:50	41	24,8	18
0:38:00	41	24,8	18
0:38:10	41	24,8	18
0:38:20	41	24,8	18
0:38:30	41	24,8	18
0:38:40	41	24,8	18
0:38:50	41	24,8	18
0:39:00	41	24,8	18
0:39:10	41	24,8	18
0:39:20	41	24,8	18
0:39:30	41	24,9	17
0:39:40	41	24,8	18
0:39:50	41	24,8	18
0:40:00	41	24,8	18
0:40:10	41	24,9	18
0:40:20	41	24,9	18
0:40:30	41	24,8	18
0:40:40	41	24,8	18
0:40:50	41	24,8	18
0:41:00	41	24,8	18
0:41:10	41	24,8	18
0:41:20	41	24,8	18
0:41:30	41	24,8	18
0:41:40	41	24,8	18
0:41:50	41	24,8	18
0:42:00	41	24,8	18
0:42:10	41	24,8	18
0:42:20	41	24,8	17
0:42:30	41	24,8	18
0:42:40	41	24,8	18
0:42:50	41	24,8	18
0:43:00	41	24,8	18
0:43:10	41	24,8	18
0:43:20	41	24,8	18
0:43:30	40	24,8	18
0:43:40	40	24,8	18
0:43:50	41	24,8	18
0:44:00	41	24,8	18
0:44:10	40	24,8	18
0:44:20	41	24,8	18
0:44:30	40	24,8	18
0:44:40	40	24,8	18
0:44:50	40	24,8	18
0:45:00	40	24,8	18
0:45:10	40	24,8	18
0:45:20	40	24,8	18
0:45:30	40	24,9	18
0:45:40	40	24,9	18
0:45:50	40	24,9	17
0:46:00	40	24,9	17
0:46:10	40	24,9	17
0:46:20	40	24,9	17
0:46:30	40	24,9	17
0:46:40	40	24,9	17
0:46:50	40	24,9	18
0:47:00	40	24,9	17
0:47:10	40	24,9	17
0:47:20	40	24,9	17
0:47:30	40	24,9	17
0:47:40	40	24,9	17
0:47:50	40	24,9	17
0:48:00	40	24,9	17
0:48:10	40	24,9	18
0:48:20	40	24,9	17
0:48:30	40	24,9	17
0:48:40	40	24,9	17
0:48:50	40	24,9	17
0:49:00	40	24,9	17
0:49:10	40	24,9	17
0:49:20	40	24,9	17
0:49:30	40	24,9	17
0:49:40	40	24,9	17
0:49:50	40	24,9	17
0:50:00	40	24,9	17
0:50:10	40	24,9	17
0:50:20	40	24,9	17
0:50:30	40	24,9	17
0:50:40	40	24,9	17
0:50:50	40	24,9	18
0:51:00	40	24,9	17
0:51:10	40	24,9	17
0:51:20	40	24,9	17
0:51:30	40	24,9	17
0:51:40	40	24,9	17
0:51:50	40	24,9	17
0:52:00	40	24,9	17
0:52:10	40	24,9	17
0:52:20	40	24,9	17
0:52:30	40	24,9	17
0:52:40	40	24,9	17
0:52:50	40	24,9	17
0:53:00	40	24,9	17
0:53:10	40	24,9	17
0:53:20	40	24,9	17
0:53:30	40	24,9	17
0:53:40	40	24,9	17
0:53:50	40	24,9	17
0:54:00	40	24,9	17
0:54:10	40	24,9	17
0:54:20	40	24,9	17
0:54:30	40	24,9	17
0:54:40	40	24,9	17
0:54:50	40	24,9	17
0:55:00	40	24,9	17
0:55:10	40	24,9	17
0:55:20	40	24,9	17
0:55:30	40	24,9	17
0:55:40	40	24,9	17
0:55:50	40	24,9	17
0:56:00	40	24,9	17
0:56:10	40	24,9	17
0:56:20	40	24,9	17
0:56:30	40	24,9	17
0:56:40	40	24,9	17
0:56:50	40	24,9	17
0:57:00	40	25,0	16
0:57:10	40	25,0	17
0:57:20	40	25,0	17
0:57:30	40	24,9	17
0:57:40	40	24,9	17
0:57:50	40	24,9	17
0:58:00	40	25,0	17
0:58:10	40	25,0	17
0:58:20	40	25,0	17
0:58:30	40	25,0	17
0:58:40	40	25,0	17
0:58:50	40	25,0	17
0:59:00	40	25,0	17
0:59:10	40	25,0	17
0:59:20	40	25,0	17
0:59:30	40	25,0	17
0:59:40	40	24,9	17
0:59:50	40	24,9	17
1:00:00	40	24,9	17
1:00:10	40	25,0	17
1:00:20	40	25,0	17
1:00:30	40	25,0	17
1:00:40	40	25,0	17
1:00:50	40	25,0	17
1:01:00	40	25,0	17
1:01:10	40	25,0	17
1:01:20	40	25,0	17
1:01:30	40	25,0	17
1:01:40	40	25,0	17
1:01:50	40	25,0	17
1:02:00	40	25,0	17
1:02:10	40	25,0	17
1:02:20	40	25,0	17
1:02:30	40	25,0	17
1:02:40	40	25,0	17
1:02:50	40	25,0	17
1:03:00	40	25,0	17
1:03:10	40	25,0	17
1:03:20	40	25,0	17
1:03:30	40	25,0	17
1:03:40	40	25,0	17
1:03:50	40	25,0	16
1:04:00	40	25,0	17
1:04:10	40	25,0	17
1:04:20	40	25,0	17
1:04:30	40	25,0	17
1:04:40	40	25,0	17
1:04:50	40	25,0	17
1:05:00	40	25,0	17
1:05:10	40	25,0	17
1:05:20	40	25,0	17
1:05:30	40	25,0	17
1:05:40	40	25,0	17
1:05:50	40	25,0	17
1:06:00	40	25,0	17
1:06:10	40	25,0	17
1:06:20	40	25,0	17
1:06:30	40	25,0	17
1:06:40	40	25,0	17
1:06:50	40	25,0	17
1:07:00	40	25,0	17
1:07:10	40	25,0	17
1:07:20	40	25,0	17
1:07:30	40	25,0	17
1:07:40	40	25,0	17
1:07:50	40	25,0	17
1:08:00	40	25,0	17
1:08:10	40	25,0	17
1:08:20	40	25,0	17
1:08:30	40	25,0	17
1:08:40	40	25,0	17
1:08:50	40	25,0	17
1:09:00	40	25,0	17
1:09:10	40	25,0	17
1:09:20	40	25,0	17
1:09:30	40	25,0	17
1:09:40	40	25,0	17
1:09:50	40	25,0	17
1:10:00	40	25,0	17
1:10:10	40	25,0	17
1:10:20	40	25,0	17
1:10:30	40	25,0	17
1:10:40	40	25,0	17
1:10:50	40	25,0	17
1:11:00	40	25,0	17
1:11:10	40	25,0	17
1:11:20	40	25,0	17
1:11:30	40	25,0	17
1:11:40	40	25,0	17
1:11:50	40	25,0	17
1:12:00	40	25,0	17
1:12:10	40	25,0	17
1:12:20	40	25,0	17
1:12:30	40	25,0	17
1:12:40	40	25,0	17
1:12:50	40	25,0	17
1:13:00	40	25,0	17
1:13:10	40	25,0	17
1:13:20	40	25,0	17
1:13:30	40	25,0	17
1:13:40	40	25,0	17
1:13:50	40	25,0	17
1:14:00	40	25,0	17
1:14:10	40	25,0	17
1:14:20	40	25,0	17
1:14:30	40	25,0	17
1:14:40	40	25,0	17
1:14:50	40	25,0	17
1:15:00	40	25,0	17
1:15:10	40	25,0	17
1:15:20	40	25,0	17
1:15:30	40	25,0	17
1:15:40	40	25,0	17
1:15:50	40	25,0	17
1:16:00	40	25,0	17
1:16:10	40	25,0	17
1:16:20	40	25,0	17
1:16:30	40	25,0	17
1:16:40	40	25,0	17
1:16:50	40	25,0	17
1:17:00	40	25,0	17
1:17:10	40	25,0	17
1:17:20	40	25,0	17
1:17:30	40	25,0	17
1:17:40	40	25,0	17
1:17:50	40	25,0	17
1:18:00	40	25,0	17
1:18:10	40	25,0	17
1:18:20	40	25,0	17
1:18:30	40	25,0	17
1:18:40	40	25,0	18
1:18:50	40	25,0	17
1:19:00	40	25,0	17
1:19:10	40	25,0	17
1:19:20	40	25,0	17
1:19:30	40	25,0	17
1:19:40	40	25,0	17
1:19:50	40	25,0	17
1:20:00	40	25,0	17
1:20:10	40	25,0	17
1:20:20	40	25,0	17
1:20:30	40	25,0	17
1:20:40	40	25,0	17
1:20:50	40	25,0	17
1:21:00	40	25,0	17
1:21:10	40	25,0	17
1:21:20	40	25,0	17
1:21:30	40	25,0	17
1:21:40	40	25,0	17
1:21:50	40	25,0	17
1:22:00	40	25,0	17
1:22:10	40	25,0	17
1:22:20	40	25,0	17
1:22:30	40	25,0	17
1:22:40	40	25,0	17
1:22:50	40	25,0	17
1:23:00	40	25,0	17
1:23:10	40	25,0	17
1:23:20	40	25,0	17
1:23:30	40	25,0	17
1:23:40	40	25,0	17
1:23:50	40	25,0	17
1:24:00	40	25,0	17
1:24:10	40	25,0	17
1:24:20	40	25,0	17
1:24:30	40	25,0	17
1:24:40	40	25,0	17
1:24:50	40	25,0	17
1:25:00	40	25,0	17
1:25:10	40	25,0	17
1:25:20	40	25,0	17
1:25:30	40	25,0	17
1:25:40	40	25,0	17
1:25:50	40	25,0	17
1:26:00	40	25,0	17
1:26:10	40	25,0	17
1:26:20	40	25,0	17
1:26:30	40	25,0	17
1:26:40	40	25,0	17
1:26:50	40	25,0	17
1:27:00	40	25,0	17
1:27:10	40	25,0	17
1:27:20	40	25,0	17
1:27:30	40	25,0	17
1:27:40	40	25,0	17
1:27:50	40	25,0	17
1:28:00	40	25,0	17
1:28:10	40	25,0	17
1:28:20	40	25,0	17
1:28:30	40	25,0	17
1:28:40	40	25,0	17
1:28:50	40	25,0	17
1:29:00	40	25,0	17
1:29:10	40	25,0	17
1:29:20	40	25,0	17
1:29:30	40	25,0	17
1:29:40	40	25,0	17
1:29:50	40	25,0	17
1:30:00	40	25,0	17
1:30:10	40	25,0	17
1:30:20	40	25,0	17
1:30:30	40	25,0	17
1:30:40	40	25,0	17
1:30:50	40	25,0	17
1:31:00	40	25,0	17
1:31:10	40	25,0	17
1:31:20	40	25,0	17
1:31:30	40	25,0	17
1:31:40	40	25,0	17
1:31:50	40	25,0	17
1:32:00	40	25,0	17
1:32:10	40	25,0	17
1:32:20	40	25,0	17
1:32:30	40	25,0	17
1:32:40	40	25,0	17
1:32:50	40	25,0	17
1:33:00	40	25,0	17
1:33:10	40	25,0	17
1:33:20	40	25,0	17
1:33:30	40	25,0	17
1:33:40	40	25,0	17
1:33:50	40	25,0	17
1:34:00	40	25,0	17
1:34:10	40	25,0	17
1:34:20	40	25,0	18
1:34:30	40	25,0	17
1:34:40	40	25,0	17
1:34:50	40	25,0	17
1:35:00	40	25,0	17
1:35:10	40	25,0	17
1:35:20	40	25,0	17
1:35:30	40	25,0	17
1:35:40	40	25,0	20
1:35:50	40	25,0	18
1:36:00	40	25,0	20
1:36:10	40	25,0	19
1:36:20	40	25,0	19
1:36:30	40	25,0	19
1:36:40	40	25,0	19
1:36:50	40	25,0	18
1:37:00	40	25,0	19
1:37:10	40	25,0	19
1:37:20	40	25,0	19
1:37:30	40	25,0	19
1:37:40	40	24,9	19
1:37:50	40	24,9	18
1:38:00	40	25,0	18
1:38:10	40	25,0	18
1:38:20	40	25,0	19
1:38:30	40	25,0	21
1:38:40	40	25,0	20
1:38:50	40	25,0	21
1:39:00	40	25,0	17
1:39:10	40	25,0	17
1:39:20	40	25,0	17
1:39:30	40	25,0	17
1:39:40	40	25,0	17
1:39:50	40	25,0	17
1:40:00	40	25,0	17
1:40:10	40	25,0	17
1:40:20	40	25,0	16
1:40:30	40	25,0	17
1:40:40	40	25,0	16
1:40:50	40	25,0	17
1:41:00	40	25,0	17
1:41:10	40	25,0	17
1:41:20	40	25,0	16
1:41:30	40	25,0	17
1:41:40	40	25,0	17
1:41:50	40	25,0	17
1:42:00	40	24,9	16
1:42:10	40	25,0	16
1:42:20	40	25,0	17
1:42:30	40	25,0	16
1:42:40	40	25,0	16
1:42:50	40	25,0	16
1:43:00	40	25,0	16
1:43:10	40	25,0	17
1:43:20	40	25,0	16
1:43:30	40	25,0	16
1:43:40	40	25,0	17
1:43:50	40	25,0	16
1:44:00	40	25,0	16
1:44:10	40	25,0	16
1:44:20	40	25,0	16
1:44:30	40	25,0	17
1:44:40	40	25,0	16
1:44:50	40	25,0	16
1:45:00	40	25,0	16
1:45:10	40	25,0	16
1:45:20	40	25,0	17
1:45:30	40	25,0	17
1:45:40	40	25,0	16
1:45:50	40	25,0	16
1:46:00	40	25,0	16
1:46:10	40	25,0	17
1:46:20	40	25,0	16
1:46:30	40	25,0	16
1:46:40	40	25,0	17
1:46:50	40	25,0	19
1:47:00	40	25,0	19
1:47:10	40	25,0	19
1:47:20	40	25,0	19
1:47:30	40	25,0	19
1:47:40	40	25,0	19
1:47:50	40	25,0	19
1:48:00	40	25,0	19
1:48:10	40	25,0	19
1:48:20	40	25,0	19
1:48:30	40	25,0	19
1:48:40	40	25,0	19
1:48:50	40	24,9	19
1:49:00	40	24,9	19
1:49:10	40	24,9	19
1:49:20	40	24,9	19
1:49:30	40	25,0	19
1:49:40	40	24,9	19
1:49:50	40	24,9	19
1:50:00	40	24,9	21
1:50:10	40	24,9	20
1:50:20	40	25,0	20
1:50:30	40	24,9	20
1:50:40	40	24,9	19
1:50:50	40	24,9	19
1:51:00	40	24,9	20
1:51:10	40	24,9	19
1:51:20	40	24,9	20
1:51:30	40	24,9	19
1:51:40	40	24,9	19
1:51:50	40	24,9	20
1:52:00	40	24,9	19
1:52:10	40	24,9	20
1:52:20	40	24,9	20
1:52:30	40	24,9	19
1:52:40	40	24,9	20
1:52:50	40	24,9	19
1:53:00	40	24,9	19
1:53:10	40	24,9	20
1:53:20	40	24,9	20
1:53:30	40	24,9	20
1:53:40	40	24,9	20
1:53:50	40	24,9	20
1:54:00	40	24,9	20
1:54:10	40	24,9	19
1:54:20	40	24,9	20
1:54:30	40	24,9	19
1:54:40	40	24,9	20
1:54:50	40	24,9	20
1:55:00	40	24,9	19
1:55:10	40	24,9	20
1:55:20	40	24,9	20
1:55:30	40	24,9	19
1:55:40	40	24,9	20
1:55:50	40	24,9	20
1:56:00	40	24,9	20
1:56:10	40	24,9	20
1:56:20	40	24,9	20
1:56:30	40	24,9	20
1:56:40	40	24,9	20
1:56:50	40	24,9	20
1:57:00	40	24,9	20
1:57:10	40	24,9	20
1:57:20	40	24,9	20
1:57:30	40	24,9	20
1:57:40	40	24,9	20
1:57:50	40	24,9	20
1:58:00	40	24,9	20
1:58:10	40	24,9	20
1:58:20	40	24,9	20
1:58:30	40	24,9	20
1:58:40	40	24,9	20
1:58:50	40	24,9	19
1:59:00	40	24,9	19
1:59:10	40	24,9	20
1:59:20	40	24,9	19
1:59:30	40	24,9	20
1:59:40	40	24,9	20
1:59:50	40	24,9	19
2:00:00	40	24,9	19
2:00:10	40	24,9	19
2:00:20	40	24,9	19
2:00:30	40	24,9	20
2:00:40	40	24,9	19
2:00:50	40	24,9	20
2:01:00	40	24,9	19
2:01:10	40	24,9	19
2:01:20	40	24,9	19
2:01:30	40	24,9	19
2:01:40	40	24,9	19
2:01:50	40	24,9	19
2:02:00	40	24,9	19
2:02:10	40	24,9	20
2:02:20	40	24,8	19
2:02:30	40	24,8	19
2:02:40	40	24,8	19
2:02:50	40	24,8	19
2:03:00	40	24,8	19
2:03:10	40	24,8	19
2:03:20	40	24,8	19
2:03:30	40	24,8	19
2:03:40	40	24,9	19
2:03:50	40	24,8	19
2:04:00	40	24,9	19
2:04:10	40	24,8	19
2:04:20	40	24,8	19
2:04:30	40	24,9	19
2:04:40	40	25,0	19
2:04:50	40	25,0	19
2:05:00	40	24,9	19
2:05:10	40	24,9	19
2:05:20	40	24,9	19
2:05:30	40	24,9	19
2:05:40	40	24,9	19
2:05:50	40	24,9	19
2:06:00	40	24,9	19
2:06:10	40	24,9	19
2:06:20	40	24,9	19
2:06:30	40	24,9	19
2:06:40	40	24,9	19
2:06:50	40	24,9	19
2:07:00	40	24,9	19
2:07:10	40	24,9	19
2:07:20	40	24,8	19
2:07:30	40	24,8	19
2:07:40	40	24,9	19
2:07:50	40	24,8	19
2:08:00	40	24,8	19
2:08:10	40	24,8	19
2:08:20	40	24,8	19
2:08:30	40	24,8	19
2:08:40	40	24,8	19
2:08:50	40	24,8	19
2:09:00	40	25,0	19
2:09:10	40	25,0	19
2:09:20	40	25,0	19
2:09:30	40	25,0	19
2:09:40	40	25,0	19
2:09:50	40	25,0	19
2:10:00	40	25,0	19
2:10:10	40	25,0	19
2:10:20	40	24,9	19
2:10:30	40	25,0	19
2:10:40	40	24,9	19
2:10:50	40	24,9	19
2:11:00	40	24,9	18
2:11:10	40	24,8	18
2:11:20	40	24,8	18
2:11:30	40	24,9	19
2:11:40	40	24,8	19
2:11:50	40	25,0	18
2:12:00	40	24,9	18
2:12:10	40	24,9	19
2:12:20	40	24,8	18
2:12:30	40	24,8	19
2:12:40	40	24,8	18
2:12:50	40	25,0	18
2:13:00	40	24,9	18
2:13:10	40	25,0	18
2:13:20	40	25,0	18
2:13:30	40	24,9	19
2:13:40	40	24,9	19
2:13:50	40	24,9	19
2:14:00	40	24,9	18
2:14:10	40	24,9	18
2:14:20	40	25,0	18
2:14:30	40	24,9	18
2:14:40	40	25,0	19
2:14:50	40	24,9	18
2:15:00	40	24,9	18
2:15:10	40	24,9	19
2:15:20	40	24,9	18
2:15:30	40	24,9	19
2:15:40	40	24,8	19
2:15:50	40	24,8	18
2:16:00	40	24,8	19
2:16:10	40	24,8	18
2:16:20	40	24,8	19
2:16:30	40	24,8	19
2:16:40	40	24,8	19
2:16:50	40	24,9	19
2:17:00	40	24,9	19
2:17:10	40	24,9	18
2:17:20	40	24,9	19
2:17:30	40	24,9	18
2:17:40	40	24,9	19
2:17:50	40	24,9	19
2:18:00	40	24,9	19
2:18:10	40	24,9	19
2:18:20	40	24,9	19
2:18:30	40	25,0	19
2:18:40	40	25,0	22
2:18:50	40	25,0	21
2:19:00	40	25,0	21
2:19:10	40	25,0	20
2:19:20	40	25,0	20
2:19:30	40	25,0	21
2:19:40	40	25,0	20
2:19:50	40	25,0	20
2:20:00	40	25,0	21
2:20:10	40	25,0	20
2:20:20	40	25,0	21
2:20:30	40	25,0	20
2:20:40	40	25,0	20
2:20:50	40	25,1	20
2:21:00	40	25,0	20
2:21:10	40	25,0	20
2:21:20	40	25,0	20
2:21:30	40	25,0	20
2:21:40	40	25,1	20
2:21:50	40	25,1	20
2:22:00	40	25,2	20
2:22:10	40	25,2	20
2:22:20	40	25,1	20
2:22:30	40	25,2	20
2:22:40	40	24,9	20
2:22:50	40	25,0	20
2:23:00	40	25,0	20
2:23:10	40	25,0	20
2:23:20	40	25,0	20
2:23:30	40	25,0	20
2:23:40	40	25,0	20
2:23:50	40	24,9	20
2:24:00	40	24,9	20
2:24:10	40	25,0	20
2:24:20	40	25,1	20
2:24:30	40	24,9	25
2:24:40	40	25,1	30
2:24:50	40	25,1	23
2:25:00	40	25,1	22
2:25:10	40	25,2	21
2:25:20	40	25,3	23
2:25:30	40	25,3	23
2:25:40	40	25,3	21
2:25:50	40	25,3	21
2:26:00	40	25,3	21
2:26:10	40	25,4	20
2:26:20	40	25,4	19
2:26:30	40	25,4	20
2:26:40	40	25,4	19
2:26:50	40	25,4	20
2:27:00	40	25,5	20
2:27:10	40	25,4	20
2:27:20	40	25,4	20
2:27:30	40	25,5	20
2:27:40	40	25,5	20
2:27:50	40	25,5	20
2:28:00	40	25,4	20
2:28:10	40	25,3	20
2:28:20	40	25,3	20
2:28:30	40	25,3	20
2:28:40	40	25,2	20
2:28:50	40	25,4	21
2:29:00	40	25,4	21
2:29:10	40	25,3	20
2:29:20	40	25,4	21
2:29:30	40	25,4	21
2:29:40	40	25,4	20
2:29:50	40	25,5	20
2:30:00	40	25,5	20
2:30:10	40	25,5	20
2:30:20	40	25,5	20
2:30:30	40	25,5	20
2:30:40	40	25,5	20
2:30:50	40	25,5	20
2:31:00	40	25,5	20
2:31:10	40	25,6	20
2:31:20	40	25,6	20
2:31:30	40	25,6	21
2:31:40	40	25,5	20
2:31:50	40	25,5	23
2:32:00	40	25,6	23
2:32:10	40	25,5	21
2:32:20	40	25,5	22
2:32:30	40	25,5	21
2:32:40	40	25,5	21
2:32:50	40	25,6	20
2:33:00	40	25,6	22
2:33:10	40	25,6	21
2:33:20	40	25,6	21
2:33:30	40	25,6	21
2:33:40	40	25,6	21
2:33:50	40	25,6	21
2:34:00	40	25,6	21
2:34:10	40	25,6	21
2:34:20	40	25,6	21
2:34:30	40	25,6	20
2:34:40	40	25,5	20
2:34:50	40	25,6	20
2:35:00	40	25,6	20
2:35:10	40	25,6	20
2:35:20	40	25,6	19
2:35:30	40	25,6	20
2:35:40	40	25,6	19
2:35:50	40	25,6	20
2:36:00	40	25,6	20
2:36:10	40	25,6	19
2:36:20	40	25,6	20
2:36:30	40	25,6	19
2:36:40	40	25,6	20
2:36:50	40	25,7	20
2:37:00	40	25,7	19
2:37:10	40	25,7	19
2:37:20	40	25,7	19
2:37:30	40	25,7	19
2:37:40	40	25,7	20
2:37:50	40	25,7	20
2:38:00	40	25,6	19
2:38:10	40	25,6	19
2:38:20	40	25,6	19
2:38:30	40	25,6	20
2:38:40	40	25,6	19
2:38:50	40	25,6	19
2:39:00	40	25,6	20
2:39:10	40	25,6	19
2:39:20	40	25,6	19
2:39:30	40	25,6	19
2:39:40	40	25,6	19
2:39:50	40	25,6	19
2:40:00	40	25,6	19
2:40:10	40	25,6	19
2:40:20	40	25,6	19
2:40:30	40	25,6	19
2:40:40	40	25,6	19
2:40:50	40	25,6	19
2:41:00	40	25,6	19
2:41:10	40	25,6	19
2:41:20	40	25,6	19
2:41:30	40	25,6	19
2:41:40	40	25,7	20
2:41:50	40	25,7	19
2:42:00	40	25,7	19
2:42:10	40	25,7	19
2:42:20	40	25,7	19
2:42:30	40	25,7	19
2:42:40	40	25,7	19
2:42:50	40	25,7	19
2:43:00	40	25,7	19
2:43:10	40	25,7	19
2:43:20	40	25,7	20
2:43:30	40	25,7	19
2:43:40	40	25,7	19
2:43:50	40	25,6	19
2:44:00	40	25,7	19
2:44:10	40	25,7	19
2:44:20	40	25,7	19
2:44:30	40	25,7	19
2:44:40	40	25,7	19
2:44:50	40	25,7	19
2:45:00	40	25,7	19
2:45:10	40	25,7	19
2:45:20	40	25,7	19
2:45:30	40	25,7	20
2:45:40	40	25,7	19
2:45:50	40	25,7	19
2:46:00	40	25,7	19
2:46:10	40	25,7	19
2:46:20	40	25,7	19
2:46:30	40	25,7	19
2:46:40	40	25,7	19
2:46:50	40	25,7	19
2:47:00	40	25,7	19
2:47:10	40	25,7	19
2:47:20	40	25,7	19
2:47:30	40	25,7	19
2:47:40	40	25,7	20
2:47:50	40	25,7	19
2:48:00	40	25,7	19
2:48:10	40	25,7	20
2:48:20	40	25,7	19
2:48:30	40	25,6	19
2:48:40	40	25,6	19
2:48:50	40	25,6	19
2:49:00	40	25,6	19
2:49:10	40	25,7	19
2:49:20	40	25,7	19
2:49:30	40	25,7	19
2:49:40	40	25,7	19
2:49:50	40	25,7	19
2:50:00	40	25,7	19
2:50:10	40	25,7	19
2:50:20	40	25,7	19
2:50:30	40	25,7	19
2:50:40	40	25,7	19
2:50:50	40	25,7	19
2:51:00	40	25,7	19
2:51:10	40	25,7	19
2:51:20	40	25,7	19
2:51:30	40	25,7	19
2:51:40	40	25,7	19
2:51:50	40	25,7	19
2:52:00	40	25,7	19
2:52:10	40	25,7	19
2:52:20	40	25,7	19
2:52:30	40	25,7	19
2:52:40	40	25,7	19
2:52:50	40	25,7	19
2:53:00	40	25,7	19
2:53:10	40	25,7	19
2:53:20	40	25,7	19
2:53:30	40	25,7	19
2:53:40	40	25,7	19
2:53:50	40	25,7	19
2:54:00	40	25,7	19
2:54:10	40	25,7	19
2:54:20	40	25,7	19
2:54:30	40	25,7	19
2:54:40	40	25,7	19
2:54:50	40	25,7	19
2:55:00	40	25,7	19
2:55:10	40	25,7	19
2:55:20	40	25,6	19
2:55:30	40	25,7	19
2:55:40	40	25,6	19
2:55:50	40	25,6	19
2:56:00	40	25,6	19
2:56:10	40	25,6	19
2:56:20	40	25,6	19
2:56:30	40	25,6	19
2:56:40	40	25,6	20
2:56:50	40	25,6	19
2:57:00	40	25,6	19
2:57:10	40	25,6	21
2:57:20	40	25,6	20
2:57:30	40	25,6	21
2:57:40	40	25,6	20
2:57:50	40	25,6	20
2:58:00	40	25,6	20
2:58:10	40	25,6	20
2:58:20	40	25,6	20
2:58:30	40	25,6	20
2:58:40	40	25,6	20
2:58:50	40	25,6	20
2:59:00	40	25,6	20
2:59:10	40	25,6	20
2:59:20	40	25,7	20
2:59:30	40	25,7	20
2:59:40	40	25,7	20
2:59:50	40	25,7	20
3:00:00	40	25,7	20
3:00:10	40	25,7	20
3:00:20	40	25,7	20
3:00:30	40	25,7	20
3:00:40	40	25,7	20
3:00:50	40	25,7	20
3:01:00	40	25,7	20
3:01:10	40	25,7	20
3:01:20	40	25,6	20
3:01:30	40	25,6	20
3:01:40	40	25,6	20
3:01:50	40	25,6	20
3:02:00	40	25,6	20
3:02:10	40	25,6	20
3:02:20	40	25,6	20
3:02:30	40	25,6	20
3:02:40	40	25,6	20
3:02:50	40	25,6	20
3:03:00	40	25,6	20
3:03:10	40	25,6	20
3:03:20	40	25,6	20
3:03:30	40	25,5	20
3:03:40	40	25,5	20
3:03:50	40	25,6	20
3:04:00	40	25,6	20
3:04:10	40	25,6	20
3:04:20	40	25,6	20
3:04:30	40	25,6	20
3:04:40	40	25,6	20
3:04:50	40	25,6	20
3:05:00	40	25,6	20
3:05:10	40	25,5	20
3:05:20	40	25,5	20
3:05:30	40	25,5	20
3:05:40	40	25,5	20
3:05:50	40	25,5	20
3:06:00	40	25,6	20
3:06:10	40	25,6	20
3:06:20	40	25,5	20
3:06:30	40	25,5	20
3:06:40	40	25,5	20
3:06:50	40	25,6	20
3:07:00	40	25,5	20
3:07:10	40	25,5	20
3:07:20	40	25,5	20
3:07:30	40	25,5	20
3:07:40	40	25,5	20
3:07:50	40	25,5	20
3:08:00	40	25,5	20
3:08:10	40	25,5	20
3:08:20	40	25,5	20
3:08:30	40	25,5	20
3:08:40	40	25,5	20
3:08:50	40	25,5	20
3:09:00	40	25,5	20
3:09:10	40	25,5	20
3:09:20	40	25,5	20
3:09:30	40	25,5	20
3:09:40	40	25,6	20
3:09:50	40	25,6	20
3:10:00	40	25,5	20
3:10:10	40	25,6	20
3:10:20	40	25,5	20
3:10:30	40	25,5	20
3:10:40	40	25,5	20
3:10:50	40	25,5	20
3:11:00	40	25,5	20
3:11:10	40	25,5	20
3:11:20	40	25,5	20
3:11:30	40	25,5	20
3:11:40	40	25,5	20
3:11:50	40	25,5	20
3:12:00	40	25,5	20
3:12:10	40	25,5	20
3:12:20	40	25,5	20
3:12:30	40	25,5	20
3:12:40	40	25,5	20
3:12:50	40	25,5	20
3:13:00	40	25,5	20
3:13:10	40	25,5	20
3:13:20	40	25,5	20
3:13:30	40	25,5	20
3:13:40	40	25,5	20
3:13:50	40	25,5	20
3:14:00	40	25,5	20
3:14:10	40	25,5	20
3:14:20	40	25,5	20
3:14:30	40	25,5	20
3:14:40	40	25,5	20
3:14:50	40	25,5	20
3:15:00	40	25,5	20
3:15:10	40	25,5	20
3:15:20	40	25,5	20
3:15:30	40	25,5	20
3:15:40	40	25,5	20
3:15:50	40	25,5	20
3:16:00	40	25,5	20
3:16:10	40	25,5	20
3:16:20	40	25,5	20
3:16:30	40	25,5	20
3:16:40	40	25,5	20
3:16:50	40	25,5	20
3:17:00	40	25,5	20
3:17:10	40	25,5	20
3:17:20	40	25,5	20
3:17:30	40	25,5	20
3:17:40	40	25,5	20
3:17:50	40	25,5	20
3:18:00	40	25,5	20
3:18:10	40	25,5	20
3:18:20	40	25,5	20
3:18:30	40	25,5	20
3:18:40	40	25,5	20
3:18:50	40	25,5	20
3:19:00	40	25,5	20
3:19:10	40	25,5	20
3:19:20	40	25,5	19
3:19:30	40	25,5	20
3:19:40	40	25,5	20
3:19:50	40	25,5	20
3:20:00	40	25,5	20
3:20:10	40	25,5	19
3:20:20	40	25,5	20
3:20:30	40	25,5	20
3:20:40	40	25,5	19
3:20:50	40	25,5	19
3:21:00	40	25,5	20
3:21:10	40	25,5	20
3:21:20	40	25,5	20
3:21:30	40	25,5	19
3:21:40	40	25,5	20
3:21:50	40	25,5	20
3:22:00	40	25,5	20
3:22:10	40	25,5	20
3:22:20	40	25,5	19
3:22:30	40	25,5	19
3:22:40	40	25,5	20
3:22:50	40	25,5	19
3:23:00	40	25,5	19
3:23:10	40	25,5	19
3:23:20	40	25,5	20
3:23:30	40	25,5	20
3:23:40	40	25,4	19
3:23:50	40	25,4	19
3:24:00	40	25,4	20
3:24:10	40	25,5	20
3:24:20	40	25,5	19
3:24:30	40	25,5	19
3:24:40	40	25,5	19
3:24:50	40	25,5	19
3:25:00	40	25,5	19
3:25:10	40	25,5	19
3:25:20	40	25,5	19
3:25:30	40	25,5	19
3:25:40	40	25,5	19
3:25:50	40	25,5	19
3:26:00	40	25,5	19
3:26:10	40	25,5	19
3:26:20	40	25,5	19
3:26:30	40	25,5	19
3:26:40	40	25,5	19
3:26:50	40	25,5	19
3:27:00	40	25,5	19
3:27:10	40	25,5	19
3:27:20	40	25,5	19
3:27:30	40	25,5	19
3:27:40	40	25,5	19
3:27:50	40	25,5	19
3:28:00	40	25,5	19
3:28:10	40	25,5	19
3:28:20	40	25,5	19
3:28:30	40	25,5	19
3:28:40	40	25,5	19
3:28:50	40	25,5	19
3:29:00	40	25,5	19
3:29:10	40	25,5	19
3:29:20	40	25,5	19
3:29:30	40	25,5	19
3:29:40	40	25,5	19
3:29:50	40	25,5	19
3:30:00	40	25,5	19
3:30:10	40	25,5	19
3:30:20	40	25,5	19
3:30:30	40	25,5	19
3:30:40	40	25,5	19
3:30:50	40	25,5	19
3:31:00	40	25,5	19
3:31:10	40	25,5	19
3:31:20	40	25,5	19
3:31:30	40	25,5	19
3:31:40	40	25,5	19
3:31:50	40	25,5	19
3:32:00	40	25,5	19
3:32:10	40	25,5	19
3:32:20	40	25,4	19
3:32:30	40	25,4	19
3:32:40	40	25,4	19
3:32:50	40	25,4	19
3:33:00	40	25,4	19
3:33:10	40	25,4	19
3:33:20	40	25,4	19
3:33:30	40	25,4	19
3:33:40	40	25,4	19
3:33:50	40	25,4	19
3:34:00	40	25,4	19
3:34:10	40	25,5	19
3:34:20	40	25,5	19
3:34:30	40	25,5	19
3:34:40	40	25,5	19
3:34:50	40	25,5	19
3:35:00	40	25,5	19
3:35:10	40	25,5	19
3:35:20	40	25,5	19
3:35:30	40	25,5	19
3:35:40	40	25,4	19
3:35:50	40	25,5	19
3:36:00	40	25,5	19
3:36:10	40	25,5	19
3:36:20	40	25,5	19
3:36:30	40	25,5	19
3:36:40	40	25,5	19
3:36:50	40	25,5	19
3:37:00	40	25,5	19
3:37:10	40	25,5	19
3:37:20	40	25,5	19
3:37:30	40	25,5	19
3:37:40	40	25,5	19
3:37:50	40	25,4	19
3:38:00	40	25,4	19
3:38:10	40	25,4	19
3:38:20	40	25,4	19
3:38:30	40	25,4	19
3:38:40	40	25,4	19
3:38:50	40	25,4	19
3:39:00	40	25,4	19
3:39:10	40	25,4	19
3:39:20	40	25,4	19
3:39:30	40	25,4	19
3:39:40	40	25,4	19
3:39:50	40	25,4	19
3:40:00	40	25,4	19
3:40:10	40	25,4	19
3:40:20	40	25,4	19
3:40:30	40	25,4	19
3:40:40	40	25,4	19
3:40:50	40	25,4	19
3:41:00	40	25,4	19
3:41:10	40	25,4	19
3:41:20	40	25,4	19
3:41:30	40	25,4	19
3:41:40	40	25,5	19
3:41:50	40	25,5	19
3:42:00	40	25,4	19
3:42:10	40	25,4	19
3:42:20	40	25,4	19
3:42:30	40	25,4	19
3:42:40	40	25,4	19
3:42:50	40	25,4	19
3:43:00	40	25,4	19
3:43:10	40	25,4	19
3:43:20	40	25,5	19
3:43:30	40	25,4	19
3:43:40	40	25,5	19
3:43:50	40	25,4	19
3:44:00	40	25,4	20
3:44:10	40	25,4	20
3:44:20	40	25,4	20
3:44:30	40	25,4	20
3:44:40	40	25,4	20
3:44:50	40	25,4	20
3:45:00	40	25,4	20
3:45:10	40	25,4	20
3:45:20	40	25,4	20
3:45:30	40	25,4	20
3:45:40	40	25,4	19
3:45:50	40	25,4	19
3:46:00	40	25,4	19
3:46:10	40	25,4	19
3:46:20	40	25,4	20
3:46:30	40	25,4	20
3:46:40	40	25,4	20
3:46:50	40	25,4	19
3:47:00	40	25,4	19
3:47:10	40	25,4	19
3:47:20	40	25,4	19
3:47:30	40	25,5	19
3:47:40	40	25,4	19
3:47:50	40	25,4	19
3:48:00	40	25,4	19
3:48:10	40	25,4	19
3:48:20	40	25,4	19
3:48:30	40	25,3	19
3:48:40	40	25,3	19
3:48:50	40	25,3	19
3:49:00	40	25,3	19
3:49:10	40	25,4	19
3:49:20	40	25,3	19
3:49:30	40	25,4	19
3:49:40	40	25,4	19
3:49:50	40	25,4	19
3:50:00	40	25,4	19
3:50:10	40	25,4	19
3:50:20	40	25,4	19
3:50:30	40	25,4	19
3:50:40	40	25,4	19
3:50:50	40	25,4	19
3:51:00	40	25,4	19
3:51:10	40	25,4	19
3:51:20	40	25,4	19
3:51:30	40	25,4	18
3:51:40	40	25,3	19
3:51:50	40	25,3	19
3:52:00	40	25,4	19
3:52:10	40	25,4	19
3:52:20	40	25,4	19
3:52:30	40	25,4	19
3:52:40	40	25,4	19
3:52:50	40	25,4	19
3:53:00	40	25,4	19
3:53:10	40	25,4	19
3:53:20	40	25,4	19
3:53:30	40	25,4	19
3:53:40	40	25,4	19
3:53:50	40	25,4	19
3:54:00	40	25,4	19
3:54:10	40	25,4	19
3:54:20	40	25,4	19
3:54:30	40	25,4	19
3:54:40	40	25,4	19
3:54:50	40	25,4	19
3:55:00	40	25,4	19
3:55:10	40	25,4	19
3:55:20	40	25,3	19
3:55:30	40	25,3	19
3:55:40	40	25,3	19
3:55:50	40	25,3	19
3:56:00	40	25,3	19
3:56:10	40	25,3	19
3:56:20	40	25,3	19
3:56:30	40	25,3	19
3:56:40	40	25,3	19
3:56:50	40	25,3	19
3:57:00	40	25,3	19
3:57:10	40	25,3	19
3:57:20	40	25,3	19
3:57:30	40	25,3	19
3:57:40	40	25,3	19
3:57:50	40	25,3	19
3:58:00	40	25,3	19
3:58:10	40	25,3	19
3:58:20	40	25,3	19
3:58:30	40	25,3	19
3:58:40	40	25,3	19
3:58:50	40	25,3	19
3:59:00	40	25,3	19
3:59:10	40	25,3	19
3:59:20	40	25,3	19
3:59:30	40	25,3	20
3:59:40	40	25,3	19
3:59:50	40	25,3	19
4:00:00	40	25,3	20
4:00:10	40	25,3	19
4:00:20	40	25,3	19
4:00:30	40	25,3	19
4:00:40	40	25,3	19
4:00:50	40	25,3	20
4:01:00	40	25,3	19
4:01:10	40	25,3	19
4:01:20	40	25,3	19
4:01:30	40	25,3	19
4:01:40	40	25,3	19
4:01:50	40	25,3	19
4:02:00	40	25,3	19
4:02:10	40	25,3	19
4:02:20	40	25,3	19
4:02:30	40	25,3	20
4:02:40	40	25,3	19
4:02:50	40	25,3	19
4:03:00	40	25,3	20
4:03:10	40	25,3	19
4:03:20	40	25,3	19
4:03:30	40	25,3	19
4:03:40	40	25,3	19
4:03:50	40	25,3	20
4:04:00	40	25,3	19
4:04:10	40	25,3	19
4:04:20	40	25,3	19
4:04:30	40	25,3	19
4:04:40	40	25,3	19
4:04:50	40	25,3	19
4:05:00	40	25,3	19
4:05:10	40	25,3	19
4:05:20	40	25,3	19
4:05:30	40	25,3	19
4:05:40	40	25,3	19
4:05:50	40	25,3	19
4:06:00	40	25,3	19
4:06:10	40	25,3	19
4:06:20	40	25,3	19
4:06:30	40	25,3	19
4:06:40	40	25,3	19
4:06:50	40	25,3	19
4:07:00	40	25,3	19
4:07:10	40	25,3	19
4:07:20	40	25,3	19
4:07:30	40	25,3	19
4:07:40	40	25,3	19
4:07:50	40	25,3	19
4:08:00	40	25,3	19
4:08:10	40	25,2	19
4:08:20	40	25,2	19
4:08:30	40	25,2	19
4:08:40	40	25,2	19
4:08:50	40	25,2	19
4:09:00	40	25,2	19
4:09:10	40	25,2	19
4:09:20	40	25,2	19
4:09:30	40	25,2	19
4:09:40	40	25,2	19
4:09:50	40	25,2	19
4:10:00	40	25,2	19
4:10:10	40	25,2	19
4:10:20	40	25,2	19
4:10:30	40	25,2	19
4:10:40	40	25,2	19
4:10:50	40	25,2	20
4:11:00	40	25,3	19
4:11:10	40	25,3	19
4:11:20	40	25,2	19
4:11:30	40	25,2	19
4:11:40	40	25,3	19
4:11:50	40	25,2	19
4:12:00	40	25,2	19
4:12:10	40	25,2	19
4:12:20	40	25,2	19
4:12:30	40	25,2	19
4:12:40	40	25,2	19
4:12:50	40	25,2	20
4:13:00	40	25,2	19
4:13:10	40	25,2	19
4:13:20	40	25,2	19
4:13:30	40	25,2	19
4:13:40	40	25,2	19
4:13:50	40	25,2	19
4:14:00	40	25,2	19
4:14:10	40	25,2	19
4:14:20	40	25,2	19
4:14:30	40	25,2	19
4:14:40	40	25,2	19
4:14:50	40	25,2	19
4:15:00	40	25,2	20
4:15:10	40	25,2	19
4:15:20	40	25,2	19
4:15:30	40	25,2	20
4:15:40	40	25,2	19
4:15:50	40	25,2	20
4:16:00	40	25,2	19
4:16:10	40	25,2	19
4:16:20	40	25,2	19
4:16:30	40	25,2	19
4:16:40	40	25,2	19
4:16:50	40	25,2	20
4:17:00	40	25,2	20
4:17:10	40	25,2	20
4:17:20	40	25,2	20
4:17:30	40	25,2	20
4:17:40	40	25,2	20
4:17:50	40	25,2	20
4:18:00	40	25,2	20
4:18:10	40	25,2	20
4:18:20	40	25,2	20
4:18:30	40	25,2	20
4:18:40	40	25,2	20
4:18:50	40	25,2	20
4:19:00	40	25,2	20
4:19:10	40	25,2	19
4:19:20	40	25,2	20
4:19:30	40	25,1	20
4:19:40	40	25,1	20
4:19:50	40	25,1	20
4:20:00	40	25,1	20
4:20:10	40	25,1	20
4:20:20	40	25,1	20
4:20:30	40	25,1	20
4:20:40	40	25,1	20
4:20:50	40	25,1	20
4:21:00	40	25,1	20
4:21:10	40	25,2	20
4:21:20	40	25,2	20
4:21:30	40	25,2	20
4:21:40	40	25,2	20
4:21:50	40	25,2	20
4:22:00	40	25,2	20
4:22:10	40	25,2	20
4:22:20	40	25,2	20
4:22:30	40	25,2	20
4:22:40	40	25,1	20
4:22:50	40	25,1	20
4:23:00	40	25,2	20
4:23:10	40	25,1	20
4:23:20	40	25,1	20
4:23:30	40	25,1	20
4:23:40	40	25,1	20
4:23:50	40	25,1	20
4:24:00	40	25,1	20
4:24:10	40	25,1	20
4:24:20	40	25,1	20
4:24:30	40	25,1	20
4:24:40	40	25,1	20
4:24:50	40	25,1	20
4:25:00	40	25,1	20
4:25:10	40	25,1	20
4:25:20	40	25,1	20
4:25:30	40	25,1	20
4:25:40	40	25,1	20
4:25:50	40	25,1	20
4:26:00	40	25,1	20
4:26:10	40	25,1	20
4:26:20	40	25,1	20
4:26:30	40	25,1	20
4:26:40	40	25,1	20
4:26:50	40	25,1	20
4:27:00	40	25,1	20
4:27:10	40	25,1	20
4:27:20	40	25,1	20
4:27:30	40	25,1	20
4:27:40	40	25,1	20
4:27:50	40	25,1	20
4:28:00	40	25,1	20
4:28:10	40	25,1	20
4:28:20	40	25,1	20
4:28:30	40	25,1	20
4:28:40	40	25,1	20
4:28:50	40	25,1	20
4:29:00	40	25,1	20
4:29:10	40	25,1	20
4:29:20	40	25,1	20
4:29:30	40	25,1	21
4:29:40	40	25,1	20
4:29:50	40	25,1	20
4:30:00	40	25,1	20
4:30:10	40	25,1	20
4:30:20	40	25,1	20
4:30:30	40	25,1	21
4:30:40	40	25,1	21
4:30:50	40	25,1	20
4:31:00	40	25,1	21
4:31:10	40	25,1	20
4:31:20	40	25,1	20
4:31:30	40	25,1	21
4:31:40	40	25,1	20
4:31:50	40	25,1	21
4:32:00	40	25,1	21
4:32:10	40	25,1	21
4:32:20	40	25,1	21
4:32:30	40	25,1	21
4:32:40	40	25,1	21
4:32:50	40	25,1	21
4:33:00	40	25,0	21
4:33:10	40	25,0	21
4:33:20	40	25,0	21
4:33:30	40	25,0	21
4:33:40	40	25,0	21
4:33:50	40	25,0	21
4:34:00	40	25,0	21
4:34:10	40	25,0	21
4:34:20	40	25,0	21
4:34:30	40	25,0	21
4:34:40	40	25,0	21
4:34:50	41	25,0	21
4:35:00	40	25,0	21
4:35:10	40	25,0	21
4:35:20	40	25,0	22
4:35:30	40	25,0	22
4:35:40	40	25,0	22
4:35:50	40	25,0	22
4:36:00	40	25,0	22
4:36:10	40	25,0	22
4:36:20	40	25,1	22
4:36:30	40	25,1	22
4:36:40	40	25,1	22
4:36:50	40	25,0	22
4:37:00	40	25,1	22
4:37:10	40	25,0	22
4:37:20	40	25,0	22
4:37:30	40	25,0	22
4:37:40	40	25,0	22
4:37:50	40	25,0	22
4:38:00	40	25,0	22
4:38:10	40	25,0	22
4:38:20	40	25,0	22
4:38:30	40	25,0	22
4:38:40	40	25,0	22
4:38:50	40	25,0	22
4:39:00	40	25,0	22
4:39:10	40	25,0	22
4:39:20	40	25,0	22
4:39:30	40	25,0	22
4:39:40	40	25,0	22
4:39:50	40	25,0	22
4:40:00	40	25,0	22
4:40:10	40	25,0	22
4:40:20	40	25,0	22
4:40:30	40	25,0	22
4:40:40	40	25,0	22
4:40:50	40	25,0	22
4:41:00	40	25,0	22
4:41:10	40	25,0	22
4:41:20	40	25,0	22
4:41:30	40	25,0	23
4:41:40	40	25,0	23
4:41:50	40	25,0	23
4:42:00	40	25,0	23
4:42:10	40	25,0	23
4:42:20	40	25,0	23
4:42:30	40	25,0	23
4:42:40	40	25,0	23
4:42:50	40	25,0	23
4:43:00	40	24,9	23
4:43:10	40	24,9	23
4:43:20	40	24,9	23
4:43:30	40	25,0	23
4:43:40	40	24,9	23
4:43:50	40	24,9	23
4:44:00	40	24,9	23
4:44:10	40	24,9	23
4:44:20	40	24,9	23
4:44:30	40	25,0	23
4:44:40	40	25,0	23
4:44:50	40	25,0	23
4:45:00	40	25,0	23
4:45:10	40	25,0	23
4:45:20	40	25,0	23
4:45:30	40	25,0	23
4:45:40	40	25,0	23
4:45:50	40	25,0	23
4:46:00	40	25,0	23
4:46:10	40	25,0	23
4:46:20	40	25,0	23
4:46:30	40	25,0	23
4:46:40	40	25,0	23
4:46:50	40	25,0	23
4:47:00	40	25,0	23
4:47:10	40	25,0	23
4:47:20	40	24,9	23
4:47:30	40	24,9	23
4:47:40	40	24,9	23
4:47:50	40	24,9	23
4:48:00	40	24,9	24
4:48:10	40	24,9	24
4:48:20	40	24,9	24
4:48:30	40	24,9	24
4:48:40	40	24,9	24
4:48:50	40	24,9	24
4:49:00	40	24,9	24
4:49:10	40	24,9	24
4:49:20	40	24,9	24
4:49:30	40	24,9	24
4:49:40	40	24,9	24
4:49:50	40	24,9	24
4:50:00	40	24,9	24
4:50:10	40	24,9	24
4:50:20	40	24,9	24
4:50:30	40	24,9	24
4:50:40	40	24,9	24
4:50:50	40	24,9	24
4:51:00	40	24,9	24
4:51:10	40	24,9	25
4:51:20	40	24,9	25
4:51:30	40	24,9	25
4:51:40	40	24,9	25
4:51:50	40	24,9	25
4:52:00	40	24,9	25
4:52:10	40	24,9	25
4:52:20	40	24,9	25
4:52:30	40	24,9	25
4:52:40	40	24,9	25
4:52:50	40	24,9	25
4:53:00	40	24,9	25
4:53:10	40	24,8	25
4:53:20	40	24,8	25
4:53:30	40	24,8	25
4:53:40	40	24,8	25
4:53:50	40	24,8	25
4:54:00	40	24,8	26
4:54:10	40	24,8	26
4:54:20	40	24,8	26
4:54:30	40	24,8	26
4:54:40	40	24,8	26
4:54:50	40	24,8	25
4:55:00	40	24,8	26
4:55:10	40	24,8	26
4:55:20	40	24,8	26
4:55:30	40	24,8	26
4:55:40	40	24,8	26
4:55:50	40	24,8	26
4:56:00	40	24,8	27
4:56:10	40	24,8	26
4:56:20	40	24,8	26
4:56:30	40	24,8	27
4:56:40	40	24,8	27
4:56:50	40	24,8	27
4:57:00	40	24,8	27
4:57:10	40	24,8	27
4:57:20	40	24,8	27
4:57:30	40	24,8	27
4:57:40	40	24,8	27
4:57:50	40	24,8	27
4:58:00	40	24,8	27
4:58:10	40	24,8	27
4:58:20	40	24,8	27
4:58:30	40	24,9	26
4:58:40	40	24,9	26
4:58:50	40	24,8	27
4:59:00	40	24,8	26
4:59:10	40	24,8	27
4:59:20	40	24,8	26
4:59:30	40	24,8	27
4:59:40	40	24,8	27
4:59:50	40	24,8	27
5:00:00	40	24,8	27
5:00:10	40	24,8	27
5:00:20	40	24,9	27
5:00:30	40	24,9	27
5:00:40	40	24,9	27
5:00:50	40	24,9	27
5:01:00	40	24,9	27
5:01:10	40	24,9	27
5:01:20	40	24,9	27
5:01:30	40	24,8	27
5:01:40	40	24,8	27
5:01:50	40	24,8	27
5:02:00	40	24,8	27
5:02:10	40	24,8	26
5:02:20	40	24,8	27
5:02:30	40	24,8	27
5:02:40	40	24,8	27
5:02:50	40	24,8	27
5:03:00	40	24,8	27
5:03:10	40	24,8	27
5:03:20	40	24,8	27
5:03:30	40	24,8	27
5:03:40	40	24,8	26
5:03:50	40	24,8	25
5:04:00	40	24,8	26
5:04:10	40	24,8	27
5:04:20	40	24,9	26
5:04:30	40	24,9	26
5:04:40	40	24,9	27
5:04:50	40	24,9	27
5:05:00	40	24,9	27
5:05:10	40	24,9	27
5:05:20	40	24,9	27
5:05:30	40	24,8	28
5:05:40	40	24,8	28
5:05:50	40	24,9	28
5:06:00	40	24,8	28
5:06:10	40	24,8	28
5:06:20	40	24,8	28
5:06:30	40	24,8	29
5:06:40	40	24,8	29
5:06:50	40	24,8	29
5:07:00	40	24,8	30
5:07:10	40	24,8	29
5:07:20	40	24,9	29
5:07:30	40	24,8	30
5:07:40	40	24,8	30
5:07:50	40	24,8	30
5:08:00	40	24,8	30
5:08:10	40	24,8	30
5:08:20	40	24,8	30
5:08:30	40	24,8	30
5:08:40	40	24,8	30
5:08:50	40	24,8	30
5:09:00	40	24,8	30
5:09:10	40	24,8	30
5:09:20	40	24,8	31
5:09:30	40	24,8	30
5:09:40	40	24,8	31
5:09:50	40	24,8	31
5:10:00	40	24,8	31
5:10:10	40	24,8	30
5:10:20	40	24,8	31
5:10:30	40	24,8	30
5:10:40	40	24,8	30
5:10:50	40	24,8	30
5:11:00	40	24,8	30
5:11:10	40	24,8	30
5:11:20	40	24,8	30
5:11:30	40	24,8	30
5:11:40	40	24,8	30
5:11:50	40	24,8	30
5:12:00	40	24,9	31
5:12:10	40	24,9	31
5:12:20	40	24,9	30
5:12:30	40	24,9	30
5:12:40	40	24,9	30
5:12:50	40	24,9	30
5:13:00	40	24,9	30
5:13:10	40	24,8	30
5:13:20	40	24,8	29
5:13:30	40	24,8	29
5:13:40	40	24,8	29
5:13:50	40	24,8	28
5:14:00	40	24,8	29
5:14:10	40	24,8	29
5:14:20	40	24,9	29
5:14:30	40	24,8	46
5:14:40	40	24,8	38
5:14:50	40	24,8	35
5:15:00	40	24,8	31
5:15:10	40	24,8	31
5:15:20	40	24,8	30
5:15:30	40	24,8	30
5:15:40	40	24,8	30
5:15:50	40	24,8	30
5:16:00	40	24,9	30
5:16:10	40	24,8	30
5:16:20	40	24,8	31
5:16:30	41	24,8	31
5:16:40	40	24,8	31
5:16:50	40	24,9	31
5:17:00	41	24,8	31
5:17:10	41	24,8	31
5:17:20	40	24,8	31
5:17:30	40	24,8	31
5:17:40	41	24,8	57
5:17:50	41	24,9	40
5:18:00	41	24,9	49
5:18:10	41	24,8	46
5:18:20	41	24,8	62
5:18:30	40	24,8	43
5:18:40	41	24,8	39
5:18:50	41	24,8	49
5:19:00	41	24,8	41
5:19:10	41	24,9	39
5:19:20	41	24,9	37
5:19:30	41	24,9	36
5:19:40	41	24,8	35
5:19:50	41	24,8	35
5:20:00	41	24,8	35
5:20:10	41	24,8	34
5:20:20	41	24,8	45
5:20:30	41	24,9	50
5:20:40	40	24,8	46
5:20:50	41	24,8	54
5:21:00	41	24,8	41
5:21:10	41	24,8	37
5:21:20	40	24,8	41
5:21:30	41	24,8	41
5:21:40	41	24,8	40
5:21:50	41	24,8	39
5:22:00	40	24,8	43
5:22:10	40	24,8	45
5:22:20	40	24,9	45
5:22:30	41	24,9	39
5:22:40	40	24,8	37
5:22:50	40	24,8	38
5:23:00	40	24,8	48
5:23:10	41	24,8	42
5:23:20	40	24,8	40
5:23:30	40	24,8	46
5:23:40	40	24,8	52
5:23:50	40	24,8	42
5:24:00	40	24,8	56
5:24:10	40	24,8	60
5:24:20	40	24,8	68
5:24:30	40	24,8	45
5:24:40	40	24,8	60
5:24:50	40	24,8	62
5:25:00	40	24,8	59
5:25:10	40	24,8	58
5:25:20	40	24,9	55
5:25:30	40	24,9	55
5:25:40	40	24,8	53
5:25:50	40	24,8	54
5:26:00	40	24,8	54
5:26:10	40	24,8	51
5:26:20	40	24,8	50
5:26:30	40	24,8	48
5:26:40	40	24,8	50
5:26:50	40	24,9	54
5:27:00	40	24,9	54
5:27:10	40	24,9	58
5:27:20	40	24,8	52
5:27:30	40	24,8	59
5:27:40	40	24,8	58
5:27:50	40	24,8	57
5:28:00	40	24,8	57
5:28:10	40	24,8	62
5:28:20	40	24,9	60
5:28:30	40	24,9	60
5:28:40	40	24,8	63
5:28:50	40	24,8	60
5:29:00	40	24,9	60
5:29:10	40	24,8	61
5:29:20	40	24,8	60
5:29:30	40	24,8	60
5:29:40	40	24,8	61
5:29:50	40	24,8	64
5:30:00	40	24,8	63
5:30:10	40	24,8	63
5:30:20	40	24,8	-1
5:30:30	40	24,9	64
5:30:40	40	24,8	66
5:30:50	40	24,8	68
5:31:00	40	24,8	73
5:31:10	40	24,8	74
