Repository: ProgWizer/parser

File: project-root/data/Data Acquisition/Data Acquisition/2020 year (143)/20-148.txt
--Test Summary--
Full Path and File Name	
Instrument Name	7222
Instrument Type	Model 7222 Consistometer
Instrument Serial Number	
Test Start Date	02.10.2020
Test Start Time	9:40:35
Test Stop Date	02.10.2020
Test Stop Time	13:35:15
Test Length	3:54:40
Final Sample Time Offset	3:54:40
Controller Schedule Name	
Sampling Period	10 seconds
Comments	Ïîâòîð òåíäåð 40 ãðàä
Information	WellID	
Information	Customer	
Information	EngName	
Information	CementClass	G
Information	CementMfr	Ñóõîé Ëîã
Information	Additives	100G+5DART-100+0.5PHV+0.05PLAST-A
Information	Density	1900
Information	BHCT	40
Information	BHST	
Information	FluidLoss	
Information	JobType	
Calculated Value	Time_30Bc	3:40:10
Calculated Value	Time_70Bc	3:54:40
Initial Temperature (°C)	25 °C
Final Temperature (°C)	41 °C
Initial Pressure (MPa)	0,4 MPa
Final Pressure (MPa)	24,8 MPa
Initial Consistency (Bc)	9 Bc
Final Consistency (Bc)	72 Bc
--Data--
Time (HH:MM:SS)	Temperature (°C)	Pressure (MPa)	Consistency (Bc)
0:00:00	25	0,4	9
0:00:10	25	0,5	9
0:00:20	25	0,7	9
0:00:30	25	0,9	9
0:00:40	25	1,1	9
0:00:50	25	1,1	10
0:01:00	25	1,4	9
0:01:10	25	1,4	9
0:01:20	25	1,6	9
0:01:30	25	1,7	9
0:01:40	25	1,8	9
0:01:50	25	1,9	9
0:02:00	25	2,0	9
0:02:10	25	2,3	9
0:02:20	25	2,4	8
0:02:30	25	2,5	9
0:02:40	25	2,7	8
0:02:50	25	2,8	8
0:03:00	25	2,9	8
0:03:10	25	3,1	8
0:03:20	25	3,2	8
0:03:30	25	3,3	8
0:03:40	26	3,4	8
0:03:50	26	3,7	8
0:04:00	26	3,8	8
0:04:10	26	3,9	8
0:04:20	26	4,0	8
0:04:30	26	4,3	8
0:04:40	26	4,3	8
0:04:50	26	4,4	8
0:05:00	26	4,5	8
0:05:10	27	4,7	8
0:05:20	27	4,8	8
0:05:30	27	5,0	8
0:05:40	27	5,1	8
0:05:50	27	5,1	8
0:06:00	27	5,3	8
0:06:10	27	5,6	9
0:06:20	27	5,7	9
0:06:30	27	5,7	9
0:06:40	28	6,0	9
0:06:50	28	6,0	9
0:07:00	28	6,1	9
0:07:10	28	6,4	9
0:07:20	28	6,4	9
0:07:30	28	6,7	9
0:07:40	28	6,7	9
0:07:50	28	6,8	9
0:08:00	28	7,1	9
0:08:10	29	7,1	9
0:08:20	29	7,2	8
0:08:30	29	7,4	8
0:08:40	29	7,5	8
0:08:50	29	7,6	8
0:09:00	29	7,8	8
0:09:10	29	7,9	8
0:09:20	29	8,0	8
0:09:30	29	8,2	8
0:09:40	29	8,3	8
0:09:50	29	8,6	8
0:10:00	30	8,6	8
0:10:10	30	8,7	8
0:10:20	30	9,0	8
0:10:30	30	9,0	8
0:10:40	30	9,1	8
0:10:50	30	9,3	8
0:11:00	30	9,4	8
0:11:10	30	9,6	8
0:11:20	30	9,7	8
0:11:30	30	9,9	8
0:11:40	31	9,9	8
0:11:50	31	10,2	8
0:12:00	31	10,3	8
0:12:10	31	10,3	8
0:12:20	31	10,6	8
0:12:30	31	10,7	8
0:12:40	31	10,7	8
0:12:50	31	10,9	8
0:13:00	31	11,1	8
0:13:10	31	11,2	8
0:13:20	31	11,2	8
0:13:30	32	11,5	8
0:13:40	32	11,5	8
0:13:50	32	11,7	8
0:14:00	32	11,8	8
0:14:10	32	12,0	8
0:14:20	32	12,1	8
0:14:30	32	12,3	8
0:14:40	32	12,4	8
0:14:50	32	12,6	8
0:15:00	32	12,6	8
0:15:10	32	12,9	8
0:15:20	33	12,9	8
0:15:30	33	13,1	7
0:15:40	33	13,2	8
0:15:50	33	13,4	7
0:16:00	33	13,5	8
0:16:10	33	13,7	7
0:16:20	33	13,7	7
0:16:30	33	13,9	7
0:16:40	33	14,1	7
0:16:50	33	14,2	7
0:17:00	33	14,4	7
0:17:10	34	14,4	7
0:17:20	34	14,6	7
0:17:30	34	14,8	7
0:17:40	34	14,8	7
0:17:50	34	15,0	7
0:18:00	34	15,1	7
0:18:10	34	15,2	7
0:18:20	34	15,4	7
0:18:30	34	15,6	7
0:18:40	34	15,6	7
0:18:50	34	15,8	7
0:19:00	34	15,9	7
0:19:10	35	16,1	7
0:19:20	35	16,3	7
0:19:30	35	16,3	7
0:19:40	35	16,5	7
0:19:50	35	16,6	7
0:20:00	35	16,7	7
0:20:10	35	16,8	7
0:20:20	35	17,0	6
0:20:30	35	17,1	7
0:20:40	35	17,2	6
0:20:50	35	17,4	7
0:21:00	36	17,5	7
0:21:10	36	17,7	6
0:21:20	36	17,9	7
0:21:30	36	18,0	6
0:21:40	36	18,2	7
0:21:50	36	18,2	7
0:22:00	36	18,4	6
0:22:10	36	18,5	7
0:22:20	36	18,6	6
0:22:30	36	18,7	7
0:22:40	36	19,0	7
0:22:50	36	19,0	6
0:23:00	37	19,2	7
0:23:10	37	19,3	6
0:23:20	37	19,4	7
0:23:30	37	19,6	7
0:23:40	37	19,8	7
0:23:50	37	19,9	6
0:24:00	37	20,0	6
0:24:10	37	20,1	6
0:24:20	37	20,3	6
0:24:30	37	20,4	6
0:24:40	37	20,6	6
0:24:50	38	20,7	6
0:25:00	38	20,8	6
0:25:10	38	21,0	6
0:25:20	38	21,0	6
0:25:30	38	21,2	7
0:25:40	38	21,4	7
0:25:50	38	21,5	7
0:26:00	38	21,6	6
0:26:10	38	22,0	7
0:26:20	38	22,0	6
0:26:30	38	22,1	7
0:26:40	39	22,2	7
0:26:50	39	22,3	6
0:27:00	39	22,4	7
0:27:10	39	22,6	6
0:27:20	39	22,7	7
0:27:30	39	22,9	7
0:27:40	39	23,0	6
0:27:50	39	23,1	7
0:28:00	39	23,2	6
0:28:10	39	23,4	7
0:28:20	39	23,5	7
0:28:30	39	23,7	7
0:28:40	40	23,8	7
0:28:50	40	23,9	6
0:29:00	40	24,0	7
0:29:10	40	24,2	6
0:29:20	40	24,3	7
0:29:30	40	24,5	7
0:29:40	40	24,6	6
0:29:50	40	24,7	7
0:30:00	40	24,8	6
0:30:10	40	24,9	7
0:30:20	40	24,9	7
0:30:30	40	25,0	6
0:30:40	41	25,0	6
0:30:50	41	25,0	6
0:31:00	41	24,9	6
0:31:10	41	24,9	6
0:31:20	41	24,9	6
0:31:30	41	24,8	7
0:31:40	41	24,8	6
0:31:50	41	24,8	7
0:32:00	41	24,8	6
0:32:10	41	24,8	7
0:32:20	41	24,8	7
0:32:30	41	24,8	6
0:32:40	41	24,8	7
0:32:50	41	24,8	6
0:33:00	41	24,8	6
0:33:10	41	24,8	7
0:33:20	41	24,8	6
0:33:30	41	24,8	7
0:33:40	41	24,8	6
0:33:50	41	24,8	7
0:34:00	41	25,0	6
0:34:10	41	25,0	6
0:34:20	41	25,0	6
0:34:30	41	24,9	6
0:34:40	41	24,9	7
0:34:50	41	24,9	6
0:35:00	41	24,9	6
0:35:10	41	24,8	6
0:35:20	41	24,8	6
0:35:30	41	24,8	7
0:35:40	41	24,8	6
0:35:50	41	24,8	6
0:36:00	41	24,8	6
0:36:10	41	24,8	6
0:36:20	41	24,8	6
0:36:30	41	24,8	6
0:36:40	41	24,8	7
0:36:50	41	24,8	6
0:37:00	41	24,8	6
0:37:10	41	24,8	6
0:37:20	41	24,8	6
0:37:30	41	24,8	6
0:37:40	41	24,8	6
0:37:50	41	24,8	6
0:38:00	41	24,8	6
0:38:10	41	24,8	6
0:38:20	41	24,8	7
0:38:30	41	24,8	6
0:38:40	41	24,8	6
0:38:50	41	24,8	7
0:39:00	41	24,8	6
0:39:10	41	24,8	7
0:39:20	41	24,8	6
0:39:30	41	24,8	7
0:39:40	41	24,8	7
0:39:50	41	24,8	6
0:40:00	41	24,8	7
0:40:10	41	24,8	7
0:40:20	41	24,8	7
0:40:30	41	24,8	7
0:40:40	41	24,8	6
0:40:50	41	24,8	7
0:41:00	41	24,8	6
0:41:10	41	24,8	7
0:41:20	41	24,8	7
0:41:30	41	24,8	6
0:41:40	41	24,8	7
0:41:50	41	24,8	6
0:42:00	41	24,8	7
0:42:10	41	24,8	7
0:42:20	41	24,8	6
0:42:30	41	24,8	7
0:42:40	41	24,8	6
0:42:50	41	24,8	7
0:43:00	41	24,8	7
0:43:10	41	24,8	6
0:43:20	41	24,8	7
0:43:30	41	24,8	6
0:43:40	41	24,8	7
0:43:50	41	24,8	7
0:44:00	41	24,8	6
0:44:10	41	24,8	7
0:44:20	41	24,8	6
0:44:30	41	24,8	7
0:44:40	41	24,8	7
0:44:50	41	24,8	6
0:45:00	41	24,8	7
0:45:10	41	24,8	6
0:45:20	41	24,9	7
0:45:30	41	24,9	7
0:45:40	41	24,8	6
0:45:50	41	24,9	7
0:46:00	41	24,9	6
0:46:10	41	24,9	7
0:46:20	41	24,9	7
0:46:30	41	24,9	6
0:46:40	41	24,9	7
0:46:50	41	24,9	6
0:47:00	41	24,9	7
0:47:10	41	24,9	7
0:47:20	41	24,9	7
0:47:30	41	24,9	7
0:47:40	41	24,8	6
0:47:50	41	24,9	7
0:48:00	41	24,9	6
0:48:10	41	24,9	7
0:48:20	41	24,8	7
0:48:30	41	24,9	6
0:48:40	41	24,9	7
0:48:50	41	24,9	6
0:49:00	41	24,9	7
0:49:10	41	24,9	7
0:49:20	41	24,9	6
0:49:30	41	24,9	7
0:49:40	41	24,9	7
0:49:50	41	24,9	7
0:50:00	41	24,9	7
0:50:10	41	24,9	6
0:50:20	41	24,9	7
0:50:30	41	24,9	6
0:50:40	41	24,9	7
0:50:50	41	24,9	7
0:51:00	41	24,9	6
0:51:10	41	24,9	7
0:51:20	41	24,9	6
0:51:30	41	24,9	7
0:51:40	41	24,9	7
0:51:50	41	24,9	6
0:52:00	41	24,9	7
0:52:10	41	24,9	6
0:52:20	41	24,9	7
0:52:30	41	24,9	7
0:52:40	41	24,9	6
0:52:50	41	24,9	7
0:53:00	41	24,9	6
0:53:10	41	24,9	7
0:53:20	41	24,9	6
0:53:30	41	24,9	6
0:53:40	41	24,9	7
0:53:50	41	24,9	6
0:54:00	41	24,9	7
0:54:10	41	24,9	6
0:54:20	41	24,9	6
0:54:30	41	24,9	7
0:54:40	41	24,9	6
0:54:50	41	24,9	7
0:55:00	41	24,9	6
0:55:10	41	24,9	6
0:55:20	41	24,9	7
0:55:30	41	24,9	6
0:55:40	41	24,9	7
0:55:50	41	24,9	6
0:56:00	41	24,9	6
0:56:10	41	24,9	7
0:56:20	41	25,0	6
0:56:30	41	25,0	7
0:56:40	41	25,0	6
0:56:50	41	25,0	6
0:57:00	41	25,0	7
0:57:10	41	25,0	6
0:57:20	41	24,9	7
0:57:30	41	24,9	6
0:57:40	41	24,9	6
0:57:50	41	24,9	7
0:58:00	41	24,9	6
0:58:10	41	24,9	7
0:58:20	41	24,9	6
0:58:30	41	24,9	6
0:58:40	41	24,9	7
0:58:50	41	24,9	6
0:59:00	41	24,9	7
0:59:10	41	25,0	6
0:59:20	41	25,0	6
0:59:30	41	24,9	7
0:59:40	41	24,9	6
0:59:50	41	24,9	7
1:00:00	41	24,9	6
1:00:10	41	24,9	6
1:00:20	41	24,9	7
1:00:30	41	24,9	6
1:00:40	41	24,9	7
1:00:50	41	24,9	6
1:01:00	41	24,9	6
1:01:10	41	24,9	7
1:01:20	41	24,9	6
1:01:30	41	25,0	7
1:01:40	41	25,0	6
1:01:50	41	25,0	6
1:02:00	41	25,0	7
1:02:10	41	25,0	6
1:02:20	41	25,0	7
1:02:30	41	25,0	6
1:02:40	41	25,0	6
1:02:50	41	25,0	7
1:03:00	41	24,9	6
1:03:10	41	24,9	7
1:03:20	41	24,9	6
1:03:30	41	24,9	6
1:03:40	41	24,9	7
1:03:50	41	24,9	6
1:04:00	41	25,0	7
1:04:10	41	24,9	6
1:04:20	41	25,0	6
1:04:30	41	25,0	7
1:04:40	41	24,9	6
1:04:50	41	25,0	7
1:05:00	41	25,0	6
1:05:10	41	25,0	6
1:05:20	41	25,0	7
1:05:30	41	25,0	6
1:05:40	41	25,0	7
1:05:50	41	25,0	6
1:06:00	41	25,0	6
1:06:10	41	25,0	7
1:06:20	41	25,0	6
1:06:30	41	25,0	7
1:06:40	41	25,0	6
1:06:50	41	25,0	7
1:07:00	41	25,0	7
1:07:10	41	25,0	6
1:07:20	41	25,0	7
1:07:30	41	25,0	6
1:07:40	41	25,0	7
1:07:50	41	25,0	7
1:08:00	41	25,0	6
1:08:10	41	25,0	7
1:08:20	41	25,0	6
1:08:30	41	25,0	7
1:08:40	41	25,0	7
1:08:50	41	25,0	6
1:09:00	41	25,0	7
1:09:10	41	25,0	6
1:09:20	41	25,0	7
1:09:30	41	25,0	7
1:09:40	41	25,0	6
1:09:50	41	25,0	7
1:10:00	41	25,0	6
1:10:10	41	25,0	7
1:10:20	41	25,0	7
1:10:30	41	25,0	6
1:10:40	41	25,0	7
1:10:50	41	25,0	6
1:11:00	41	25,0	7
1:11:10	41	25,0	7
1:11:20	41	25,0	6
1:11:30	41	25,0	7
1:11:40	41	25,0	6
1:11:50	41	25,0	7
1:12:00	41	25,0	7
1:12:10	40	25,0	6
1:12:20	41	25,0	7
1:12:30	41	25,0	6
1:12:40	41	24,9	7
1:12:50	41	25,0	7
1:13:00	41	25,0	6
1:13:10	40	25,0	7
1:13:20	41	25,0	6
1:13:30	40	25,0	7
1:13:40	41	25,0	7
1:13:50	41	25,0	6
1:14:00	41	25,0	7
1:14:10	41	25,0	6
1:14:20	41	25,0	7
1:14:30	41	25,0	7
1:14:40	41	25,0	6
1:14:50	41	25,0	7
1:15:00	41	25,0	6
1:15:10	41	25,0	7
1:15:20	41	25,0	7
1:15:30	41	25,0	6
1:15:40	41	25,0	7
1:15:50	41	25,0	6
1:16:00	41	25,0	7
1:16:10	41	25,0	6
1:16:20	41	25,0	6
1:16:30	41	25,0	7
1:16:40	41	25,0	6
1:16:50	41	25,0	7
1:17:00	41	25,0	7
1:17:10	41	25,0	6
1:17:20	41	25,0	7
1:17:30	41	25,0	6
1:17:40	41	25,0	7
1:17:50	41	25,0	7
1:18:00	41	25,0	6
1:18:10	41	25,0	7
1:18:20	41	25,0	6
1:18:30	41	25,0	7
1:18:40	41	25,0	7
1:18:50	41	25,0	6
1:19:00	41	25,0	7
1:19:10	41	25,0	6
1:19:20	41	25,0	7
1:19:30	41	25,0	7
1:19:40	41	25,0	6
1:19:50	41	25,0	7
1:20:00	41	25,0	6
1:20:10	41	25,0	7
1:20:20	40	25,0	7
1:20:30	41	25,0	6
1:20:40	41	25,0	7
1:20:50	41	25,0	6
1:21:00	40	25,0	6
1:21:10	41	25,0	6
1:21:20	41	25,0	6
1:21:30	41	25,0	7
1:21:40	41	25,0	6
1:21:50	41	25,0	7
1:22:00	41	25,0	6
1:22:10	41	25,0	6
1:22:20	41	25,0	6
1:22:30	41	25,0	6
1:22:40	41	25,0	7
1:22:50	41	25,0	6
1:23:00	41	25,0	6
1:23:10	41	25,0	7
1:23:20	41	25,0	6
1:23:30	41	25,0	7
1:23:40	41	25,0	7
1:23:50	41	25,0	6
1:24:00	41	25,0	7
1:24:10	41	25,0	6
1:24:20	41	25,0	7
1:24:30	41	25,0	7
1:24:40	41	25,0	6
1:24:50	40	25,0	7
1:25:00	41	25,0	6
1:25:10	41	25,0	7
1:25:20	40	25,0	7
1:25:30	41	25,0	6
1:25:40	41	25,0	7
1:25:50	41	25,0	6
1:26:00	40	25,0	7
1:26:10	41	25,0	6
1:26:20	41	25,0	6
1:26:30	41	25,0	7
1:26:40	41	25,0	6
1:26:50	41	25,0	7
1:27:00	41	25,0	7
1:27:10	40	25,0	6
1:27:20	41	25,0	7
1:27:30	40	25,0	6
1:27:40	40	25,0	7
1:27:50	40	25,0	7
1:28:00	41	25,0	6
1:28:10	40	25,0	7
1:28:20	41	25,0	6
1:28:30	41	25,0	7
1:28:40	40	25,0	6
1:28:50	41	25,0	6
1:29:00	41	25,0	7
1:29:10	40	25,0	6
1:29:20	40	25,0	6
1:29:30	41	25,0	6
1:29:40	41	25,0	6
1:29:50	40	25,0	7
1:30:00	41	25,0	6
1:30:10	41	25,0	7
1:30:20	40	25,0	6
1:30:30	40	25,0	6
1:30:40	41	25,0	6
1:30:50	41	25,0	6
1:31:00	41	25,0	7
1:31:10	41	25,0	7
1:31:20	41	25,0	6
1:31:30	41	25,0	6
1:31:40	41	25,0	6
1:31:50	41	25,0	6
1:32:00	41	25,0	6
1:32:10	41	25,0	6
1:32:20	41	25,0	7
1:32:30	41	25,0	6
1:32:40	41	25,0	7
1:32:50	41	25,0	7
1:33:00	41	25,0	6
1:33:10	41	25,0	6
1:33:20	41	25,0	6
1:33:30	41	24,9	7
1:33:40	41	25,0	7
1:33:50	40	25,0	6
1:34:00	41	25,0	7
1:34:10	40	25,0	6
1:34:20	40	25,0	6
1:34:30	40	25,0	6
1:34:40	41	25,0	6
1:34:50	40	25,0	7
1:35:00	40	25,0	6
1:35:10	41	25,0	6
1:35:20	40	25,0	6
1:35:30	41	25,0	6
1:35:40	41	25,0	6
1:35:50	40	25,0	6
1:36:00	40	25,0	7
1:36:10	41	25,0	6
1:36:20	40	25,0	6
1:36:30	41	25,0	7
1:36:40	40	25,0	6
1:36:50	41	25,0	6
1:37:00	40	25,0	6
1:37:10	41	25,0	6
1:37:20	41	25,0	6
1:37:30	41	25,0	6
1:37:40	41	25,0	7
1:37:50	41	25,0	6
1:38:00	41	25,0	6
1:38:10	41	25,0	7
1:38:20	41	25,0	6
1:38:30	41	25,0	7
1:38:40	41	25,0	7
1:38:50	40	25,0	7
1:39:00	41	25,0	7
1:39:10	40	25,0	6
1:39:20	40	25,0	7
1:39:30	40	25,0	6
1:39:40	40	25,0	7
1:39:50	41	25,0	7
1:40:00	40	25,0	6
1:40:10	41	25,0	7
1:40:20	40	25,0	7
1:40:30	41	25,0	6
1:40:40	40	25,0	7
1:40:50	40	25,0	6
1:41:00	40	25,0	7
1:41:10	41	25,0	6
1:41:20	40	25,0	7
1:41:30	41	25,0	7
1:41:40	41	25,0	6
1:41:50	41	25,0	7
1:42:00	41	25,0	6
1:42:10	40	25,0	7
1:42:20	40	25,0	7
1:42:30	40	25,0	6
1:42:40	41	25,0	7
1:42:50	41	25,0	6
1:43:00	41	25,0	7
1:43:10	41	25,0	7
1:43:20	41	25,0	6
1:43:30	41	25,0	7
1:43:40	41	25,0	6
1:43:50	41	25,0	6
1:44:00	41	25,0	7
1:44:10	41	25,0	6
1:44:20	41	25,0	7
1:44:30	41	25,0	7
1:44:40	41	25,0	7
1:44:50	41	25,0	7
1:45:00	41	25,0	6
1:45:10	41	25,0	6
1:45:20	41	25,0	7
1:45:30	41	25,0	7
1:45:40	41	25,0	6
1:45:50	41	25,0	6
1:46:00	41	25,0	6
1:46:10	41	25,0	6
1:46:20	41	25,0	7
1:46:30	41	25,0	7
1:46:40	41	25,0	6
1:46:50	41	25,0	6
1:47:00	41	25,0	6
1:47:10	41	25,0	6
1:47:20	41	25,0	7
1:47:30	41	24,9	6
1:47:40	41	24,9	6
1:47:50	41	24,9	7
1:48:00	41	24,9	6
1:48:10	41	24,9	6
1:48:20	41	24,9	6
1:48:30	41	25,0	6
1:48:40	41	25,0	6
1:48:50	41	24,9	7
1:49:00	41	24,9	6
1:49:10	41	25,0	6
1:49:20	41	25,0	7
1:49:30	41	25,0	6
1:49:40	41	25,0	7
1:49:50	41	25,0	6
1:50:00	41	25,0	6
1:50:10	41	25,0	7
1:50:20	41	25,0	7
1:50:30	41	25,0	7
1:50:40	41	25,0	7
1:50:50	41	25,0	6
1:51:00	41	25,0	7
1:51:10	41	25,0	6
1:51:20	41	25,0	7
1:51:30	41	25,0	7
1:51:40	41	25,0	6
1:51:50	41	24,9	7
1:52:00	41	25,0	6
1:52:10	41	25,0	7
1:52:20	41	25,0	7
1:52:30	41	25,0	6
1:52:40	41	25,0	7
1:52:50	41	24,9	7
1:53:00	41	24,9	6
1:53:10	41	24,9	6
1:53:20	41	24,9	6
1:53:30	41	24,9	7
1:53:40	41	24,9	6
1:53:50	41	24,9	6
1:54:00	41	25,0	7
1:54:10	41	25,0	6
1:54:20	40	25,0	7
1:54:30	41	24,9	6
1:54:40	41	25,0	7
1:54:50	41	25,0	7
1:55:00	41	25,0	6
1:55:10	41	25,0	7
1:55:20	41	25,0	7
1:55:30	40	25,0	7
1:55:40	41	25,0	7
1:55:50	41	25,0	6
1:56:00	41	25,0	6
1:56:10	40	25,0	6
1:56:20	41	25,0	7
1:56:30	41	25,0	7
1:56:40	41	25,0	6
1:56:50	41	25,0	6
1:57:00	41	25,0	7
1:57:10	41	25,0	7
1:57:20	41	25,0	7
1:57:30	41	25,0	6
1:57:40	41	25,0	7
1:57:50	41	24,9	7
1:58:00	41	24,9	7
1:58:10	41	24,9	7
1:58:20	41	24,9	6
1:58:30	41	24,9	7
1:58:40	41	24,9	6
1:58:50	41	24,9	6
1:59:00	41	24,9	6
1:59:10	41	24,9	6
1:59:20	41	24,9	7
1:59:30	41	24,9	6
1:59:40	41	24,9	7
1:59:50	41	25,0	6
2:00:00	41	25,0	6
2:00:10	41	25,0	6
2:00:20	41	25,0	6
2:00:30	41	25,0	6
2:00:40	41	25,0	6
2:00:50	41	25,0	6
2:01:00	40	25,0	6
2:01:10	41	25,0	6
2:01:20	41	25,0	7
2:01:30	41	25,0	7
2:01:40	41	25,0	6
2:01:50	41	25,0	7
2:02:00	41	25,0	6
2:02:10	41	25,0	6
2:02:20	41	25,0	6
2:02:30	41	25,0	6
2:02:40	41	25,0	6
2:02:50	41	25,0	6
2:03:00	41	25,0	6
2:03:10	41	25,0	6
2:03:20	41	25,0	6
2:03:30	41	25,0	6
2:03:40	41	25,0	6
2:03:50	41	25,0	6
2:04:00	40	25,0	6
2:04:10	41	25,0	6
2:04:20	40	25,0	7
2:04:30	41	25,0	6
2:04:40	40	25,0	7
2:04:50	41	25,0	6
2:05:00	41	25,0	6
2:05:10	41	25,0	7
2:05:20	41	25,0	6
2:05:30	41	25,0	6
2:05:40	41	25,0	6
2:05:50	41	25,0	6
2:06:00	41	25,0	7
2:06:10	41	25,0	6
2:06:20	41	25,0	7
2:06:30	41	25,0	6
2:06:40	41	25,0	6
2:06:50	41	25,0	7
2:07:00	41	25,0	6
2:07:10	41	25,0	7
2:07:20	41	25,0	7
2:07:30	41	25,0	6
2:07:40	41	25,0	7
2:07:50	41	25,0	6
2:08:00	41	25,0	6
2:08:10	41	25,0	7
2:08:20	41	25,0	7
2:08:30	41	25,0	7
2:08:40	41	25,0	7
2:08:50	40	25,0	7
2:09:00	41	25,0	7
2:09:10	41	25,0	6
2:09:20	41	25,0	7
2:09:30	41	25,0	7
2:09:40	41	25,0	7
2:09:50	41	25,0	7
2:10:00	41	25,0	6
2:10:10	41	25,0	7
2:10:20	41	25,0	7
2:10:30	41	25,0	7
2:10:40	41	25,0	7
2:10:50	41	25,0	7
2:11:00	41	25,0	7
2:11:10	41	25,0	7
2:11:20	41	25,0	7
2:11:30	41	25,0	7
2:11:40	41	25,0	7
2:11:50	41	25,0	7
2:12:00	40	25,0	7
2:12:10	41	25,0	7
2:12:20	41	25,0	7
2:12:30	40	25,0	7
2:12:40	41	25,0	7
2:12:50	41	25,0	7
2:13:00	41	25,0	7
2:13:10	40	25,0	7
2:13:20	41	25,0	6
2:13:30	41	25,0	7
2:13:40	41	25,0	7
2:13:50	40	25,0	7
2:14:00	41	25,0	7
2:14:10	41	25,0	7
2:14:20	40	25,0	7
2:14:30	41	25,0	7
2:14:40	40	25,0	7
2:14:50	41	25,0	7
2:15:00	40	25,0	7
2:15:10	41	25,0	7
2:15:20	40	25,0	7
2:15:30	41	25,0	6
2:15:40	40	25,0	7
2:15:50	41	25,0	6
2:16:00	41	25,0	7
2:16:10	41	25,1	7
2:16:20	41	25,0	7
2:16:30	41	25,0	7
2:16:40	40	25,0	6
2:16:50	41	25,0	7
2:17:00	40	25,0	7
2:17:10	40	25,0	7
2:17:20	41	25,0	7
2:17:30	41	25,0	7
2:17:40	41	25,0	7
2:17:50	41	25,0	7
2:18:00	41	25,0	6
2:18:10	41	25,0	7
2:18:20	41	25,0	7
2:18:30	41	25,0	7
2:18:40	41	25,0	7
2:18:50	41	25,0	7
2:19:00	41	25,0	7
2:19:10	41	25,0	7
2:19:20	40	25,0	7
2:19:30	41	25,0	7
2:19:40	41	25,0	7
2:19:50	41	25,0	7
2:20:00	41	25,0	7
2:20:10	41	25,0	7
2:20:20	41	25,0	7
2:20:30	41	25,0	7
2:20:40	41	25,0	7
2:20:50	41	25,0	7
2:21:00	40	25,0	7
2:21:10	40	25,0	7
2:21:20	41	25,0	7
2:21:30	41	25,0	7
2:21:40	41	25,0	7
2:21:50	41	25,0	7
2:22:00	41	25,0	7
2:22:10	41	25,0	7
2:22:20	40	25,0	7
2:22:30	41	25,0	7
2:22:40	40	25,0	7
2:22:50	41	25,0	7
2:23:00	40	25,0	7
2:23:10	40	25,0	7
2:23:20	40	25,0	7
2:23:30	40	25,0	7
2:23:40	40	25,0	7
2:23:50	40	25,0	7
2:24:00	41	25,0	7
2:24:10	41	25,0	7
2:24:20	41	25,0	8
2:24:30	41	25,0	7
2:24:40	41	25,0	7
2:24:50	41	25,0	8
2:25:00	41	25,0	7
2:25:10	40	25,0	8
2:25:20	40	25,0	7
2:25:30	41	25,0	7
2:25:40	40	25,0	8
2:25:50	41	25,0	7
2:26:00	41	25,0	7
2:26:10	40	25,0	7
2:26:20	40	25,0	7
2:26:30	41	25,0	8
2:26:40	41	25,0	7
2:26:50	41	25,0	8
2:27:00	41	25,0	7
2:27:10	40	25,0	7
2:27:20	41	25,0	8
2:27:30	41	25,0	8
2:27:40	41	25,0	8
2:27:50	41	25,0	8
2:28:00	41	25,0	8
2:28:10	40	25,0	8
2:28:20	41	25,0	8
2:28:30	41	25,0	8
2:28:40	41	25,0	8
2:28:50	41	25,0	8
2:29:00	41	25,0	8
2:29:10	41	25,0	8
2:29:20	40	25,0	8
2:29:30	41	25,0	8
2:29:40	41	25,0	8
2:29:50	41	25,0	8
2:30:00	41	25,0	8
2:30:10	41	25,0	8
2:30:20	40	25,0	8
2:30:30	41	25,0	8
2:30:40	41	25,0	8
2:30:50	40	25,0	8
2:31:00	40	25,0	8
2:31:10	41	25,0	8
2:31:20	41	25,0	8
2:31:30	40	25,0	8
2:31:40	41	25,0	8
2:31:50	41	25,0	8
2:32:00	41	25,0	8
2:32:10	40	25,0	8
2:32:20	41	25,0	8
2:32:30	41	25,0	8
2:32:40	41	25,0	8
2:32:50	41	25,0	8
2:33:00	40	25,0	8
2:33:10	41	25,0	8
2:33:20	41	25,0	8
2:33:30	41	25,0	8
2:33:40	41	25,0	8
2:33:50	41	25,0	8
2:34:00	41	25,0	8
2:34:10	41	25,0	8
2:34:20	40	25,0	8
2:34:30	40	25,0	8
2:34:40	40	25,0	8
2:34:50	41	25,0	8
2:35:00	40	25,0	8
2:35:10	41	25,0	8
2:35:20	40	25,0	8
2:35:30	40	25,0	8
2:35:40	40	25,0	8
2:35:50	40	25,0	8
2:36:00	40	25,0	8
2:36:10	40	25,0	8
2:36:20	40	25,0	8
2:36:30	40	25,0	8
2:36:40	40	25,0	8
2:36:50	41	25,0	8
2:37:00	40	25,0	8
2:37:10	40	25,0	7
2:37:20	40	25,0	8
2:37:30	40	25,0	7
2:37:40	40	25,0	8
2:37:50	40	25,0	8
2:38:00	40	25,0	7
2:38:10	40	25,0	8
2:38:20	40	25,0	8
2:38:30	41	25,0	8
2:38:40	40	25,0	8
2:38:50	40	25,0	7
2:39:00	40	25,0	8
2:39:10	40	25,0	8
2:39:20	40	24,9	9
2:39:30	40	24,9	8
2:39:40	40	24,9	8
2:39:50	40	24,9	8
2:40:00	40	24,9	8
2:40:10	41	25,0	8
2:40:20	40	24,9	8
2:40:30	40	24,9	8
2:40:40	40	25,0	8
2:40:50	40	25,0	8
2:41:00	40	25,0	8
2:41:10	40	25,0	8
2:41:20	40	25,0	7
2:41:30	40	25,0	8
2:41:40	40	25,0	8
2:41:50	40	25,0	8
2:42:00	40	25,0	8
2:42:10	40	25,0	7
2:42:20	40	25,0	8
2:42:30	40	25,0	8
2:42:40	40	25,0	8
2:42:50	40	25,0	8
2:43:00	40	25,0	7
2:43:10	40	25,0	8
2:43:20	40	25,0	8
2:43:30	40	25,0	8
2:43:40	40	25,0	8
2:43:50	41	25,0	8
2:44:00	40	25,0	8
2:44:10	41	25,0	8
2:44:20	40	24,9	8
2:44:30	40	24,9	8
2:44:40	40	25,0	7
2:44:50	40	25,0	8
2:45:00	40	25,0	8
2:45:10	41	25,0	8
2:45:20	40	25,0	8
2:45:30	40	25,0	8
2:45:40	40	24,9	9
2:45:50	40	24,9	9
2:46:00	40	24,9	9
2:46:10	40	24,9	9
2:46:20	40	24,9	9
2:46:30	40	24,9	9
2:46:40	40	24,9	9
2:46:50	41	25,0	9
2:47:00	40	25,0	9
2:47:10	40	25,0	9
2:47:20	40	25,0	9
2:47:30	40	25,0	9
2:47:40	40	25,0	9
2:47:50	40	25,0	9
2:48:00	40	25,0	9
2:48:10	41	25,0	9
2:48:20	40	25,0	9
2:48:30	41	25,0	9
2:48:40	40	24,9	9
2:48:50	40	24,9	9
2:49:00	40	24,9	9
2:49:10	40	24,9	9
2:49:20	41	24,9	9
2:49:30	41	24,9	9
2:49:40	41	24,9	9
2:49:50	41	24,9	9
2:50:00	41	24,9	9
2:50:10	41	24,9	9
2:50:20	41	24,9	9
2:50:30	41	24,9	9
2:50:40	41	24,9	9
2:50:50	41	24,9	9
2:51:00	40	24,9	9
2:51:10	41	24,9	9
2:51:20	40	25,0	9
2:51:30	41	25,0	9
2:51:40	40	25,0	9
2:51:50	41	25,0	9
2:52:00	41	25,0	9
2:52:10	40	25,0	9
2:52:20	40	25,0	9
2:52:30	40	25,0	9
2:52:40	41	24,9	9
2:52:50	41	24,9	9
2:53:00	41	24,9	9
2:53:10	41	24,9	9
2:53:20	40	24,8	9
2:53:30	41	24,8	9
2:53:40	41	24,9	9
2:53:50	41	24,9	8
2:54:00	41	24,9	9
2:54:10	41	24,9	9
2:54:20	40	24,9	9
2:54:30	40	24,9	9
2:54:40	40	24,9	9
2:54:50	40	24,9	9
2:55:00	41	24,9	9
2:55:10	41	24,9	9
2:55:20	41	24,9	9
2:55:30	40	24,9	9
2:55:40	40	25,0	9
2:55:50	40	25,0	9
2:56:00	41	25,0	8
2:56:10	40	25,0	9
2:56:20	41	25,0	8
2:56:30	41	25,0	9
2:56:40	41	25,0	8
2:56:50	41	25,0	8
2:57:00	41	24,9	9
2:57:10	41	24,9	9
2:57:20	40	24,9	9
2:57:30	41	24,9	9
2:57:40	41	24,9	8
2:57:50	40	24,9	9
2:58:00	40	24,9	9
2:58:10	41	24,9	9
2:58:20	41	24,9	9
2:58:30	41	24,9	8
2:58:40	40	24,9	9
2:58:50	40	24,9	9
2:59:00	41	24,9	9
2:59:10	40	24,9	9
2:59:20	40	24,9	8
2:59:30	41	24,9	9
2:59:40	40	24,9	9
2:59:50	41	24,9	9
3:00:00	40	24,9	9
3:00:10	40	24,9	9
3:00:20	40	24,9	9
3:00:30	40	24,9	9
3:00:40	40	24,9	9
3:00:50	40	24,9	9
3:01:00	40	24,9	9
3:01:10	40	24,9	10
3:01:20	40	24,9	10
3:01:30	40	24,9	10
3:01:40	40	24,9	10
3:01:50	41	24,9	10
3:02:00	40	24,9	10
3:02:10	40	24,9	10
3:02:20	40	24,9	10
3:02:30	41	24,9	10
3:02:40	41	24,9	10
3:02:50	40	24,9	10
3:03:00	41	24,9	10
3:03:10	40	24,9	10
3:03:20	40	24,9	10
3:03:30	40	24,9	10
3:03:40	40	24,9	10
3:03:50	40	24,9	10
3:04:00	40	24,9	10
3:04:10	40	24,9	10
3:04:20	40	24,9	10
3:04:30	41	24,9	10
3:04:40	40	24,9	10
3:04:50	41	24,9	10
3:05:00	40	24,9	10
3:05:10	41	24,9	10
3:05:20	40	24,9	10
3:05:30	40	24,8	10
3:05:40	40	24,8	10
3:05:50	40	24,8	10
3:06:00	40	24,8	10
3:06:10	41	24,8	10
3:06:20	40	24,8	10
3:06:30	40	24,9	10
3:06:40	41	24,8	10
3:06:50	41	24,8	10
3:07:00	40	24,8	10
3:07:10	41	24,8	10
3:07:20	40	24,8	10
3:07:30	40	24,8	10
3:07:40	40	24,8	10
3:07:50	40	24,8	10
3:08:00	40	24,8	10
3:08:10	40	24,8	10
3:08:20	40	24,8	10
3:08:30	41	24,8	10
3:08:40	40	24,8	10
3:08:50	40	24,8	10
3:09:00	40	24,8	10
3:09:10	40	24,8	10
3:09:20	40	24,8	10
3:09:30	40	24,8	10
3:09:40	40	24,8	10
3:09:50	40	24,8	10
3:10:00	40	24,8	10
3:10:10	40	24,8	10
3:10:20	40	24,8	11
3:10:30	40	24,8	11
3:10:40	40	24,8	11
3:10:50	40	24,8	11
3:11:00	40	24,8	10
3:11:10	40	24,8	11
3:11:20	40	24,8	10
3:11:30	40	24,8	11
3:11:40	40	24,8	11
3:11:50	41	24,8	10
3:12:00	40	24,8	11
3:12:10	40	24,8	10
3:12:20	40	24,8	11
3:12:30	40	24,8	11
3:12:40	40	24,8	11
3:12:50	40	24,8	11
3:13:00	41	24,8	11
3:13:10	40	24,8	11
3:13:20	41	24,8	11
3:13:30	41	24,8	11
3:13:40	40	24,8	11
3:13:50	41	24,8	11
3:14:00	41	24,8	11
3:14:10	41	24,8	11
3:14:20	41	24,8	11
3:14:30	41	24,8	11
3:14:40	41	24,8	11
3:14:50	41	24,8	11
3:15:00	41	24,8	11
3:15:10	41	24,8	11
3:15:20	41	24,8	11
3:15:30	41	24,8	11
3:15:40	41	24,8	11
3:15:50	41	24,8	12
3:16:00	41	25,0	11
3:16:10	41	25,0	12
3:16:20	41	25,0	11
3:16:30	41	25,0	12
3:16:40	41	25,0	12
3:16:50	41	25,0	12
3:17:00	41	25,0	12
3:17:10	41	24,9	12
3:17:20	41	24,9	12
3:17:30	41	24,9	12
3:17:40	41	24,9	12
3:17:50	41	24,9	12
3:18:00	41	24,9	12
3:18:10	41	24,9	12
3:18:20	41	24,9	12
3:18:30	41	24,9	12
3:18:40	40	24,9	12
3:18:50	40	25,0	12
3:19:00	40	25,0	12
3:19:10	40	25,0	12
3:19:20	41	25,0	12
3:19:30	40	25,0	12
3:19:40	40	25,0	12
3:19:50	40	25,0	12
3:20:00	40	25,0	12
3:20:10	41	25,0	12
3:20:20	40	25,0	12
3:20:30	41	25,0	12
3:20:40	41	25,0	12
3:20:50	41	25,0	12
3:21:00	41	25,0	12
3:21:10	41	25,0	12
3:21:20	41	25,0	12
3:21:30	41	25,0	12
3:21:40	41	25,0	12
3:21:50	41	25,0	12
3:22:00	40	25,0	12
3:22:10	41	24,9	12
3:22:20	40	24,9	13
3:22:30	41	24,9	13
3:22:40	41	24,9	12
3:22:50	40	24,9	12
3:23:00	41	24,9	12
3:23:10	41	24,9	12
3:23:20	41	24,8	12
3:23:30	41	24,8	12
3:23:40	41	24,8	12
3:23:50	41	24,8	12
3:24:00	41	24,8	13
3:24:10	41	24,8	12
3:24:20	41	24,8	13
3:24:30	41	24,9	13
3:24:40	41	24,8	13
3:24:50	41	24,8	13
3:25:00	41	24,8	13
3:25:10	41	24,8	13
3:25:20	41	24,8	13
3:25:30	41	24,8	13
3:25:40	41	24,8	13
3:25:50	41	24,8	13
3:26:00	41	25,2	13
3:26:10	41	25,1	13
3:26:20	41	25,1	13
3:26:30	41	25,1	13
3:26:40	41	25,1	13
3:26:50	41	25,0	13
3:27:00	41	25,1	14
3:27:10	41	25,0	14
3:27:20	41	25,0	14
3:27:30	41	25,0	14
3:27:40	41	25,0	14
3:27:50	41	25,0	14
3:28:00	41	25,0	14
3:28:10	41	25,0	14
3:28:20	41	25,0	15
3:28:30	41	25,0	15
3:28:40	41	25,0	15
3:28:50	41	25,0	15
3:29:00	41	25,0	15
3:29:10	41	24,9	15
3:29:20	40	24,9	15
3:29:30	41	24,9	16
3:29:40	40	24,9	16
3:29:50	40	24,9	16
3:30:00	40	24,9	16
3:30:10	41	24,9	16
3:30:20	40	25,0	16
3:30:30	40	24,9	16
3:30:40	40	25,0	16
3:30:50	40	25,0	16
3:31:00	40	25,0	16
3:31:10	40	25,0	16
3:31:20	40	25,0	16
3:31:30	40	25,0	16
3:31:40	40	25,0	16
3:31:50	40	25,1	16
3:32:00	40	25,1	16
3:32:10	40	25,1	16
3:32:20	40	25,1	16
3:32:30	40	25,1	17
3:32:40	40	25,1	17
3:32:50	40	25,2	17
3:33:00	40	25,2	17
3:33:10	40	25,2	18
3:33:20	40	25,2	18
3:33:30	40	25,2	19
3:33:40	40	25,2	19
3:33:50	40	25,3	19
3:34:00	40	25,3	19
3:34:10	40	25,3	19
3:34:20	40	25,3	19
3:34:30	40	25,3	19
3:34:40	40	25,3	19
3:34:50	40	25,4	19
3:35:00	40	25,4	19
3:35:10	40	25,4	19
3:35:20	40	25,4	20
3:35:30	40	25,4	20
3:35:40	40	25,4	20
3:35:50	40	25,5	20
3:36:00	40	25,5	20
3:36:10	40	25,5	20
3:36:20	40	25,5	21
3:36:30	40	25,5	21
3:36:40	40	25,5	21
3:36:50	40	25,5	21
3:37:00	40	25,6	22
3:37:10	40	25,6	22
3:37:20	40	25,6	22
3:37:30	40	25,6	22
3:37:40	40	25,6	23
3:37:50	40	25,6	24
3:38:00	40	25,6	23
3:38:10	40	25,6	22
3:38:20	40	25,6	22
3:38:30	40	25,6	22
3:38:40	40	25,6	23
3:38:50	40	25,6	23
3:39:00	40	25,6	23
3:39:10	40	25,6	25
3:39:20	40	25,6	24
3:39:30	40	25,6	24
3:39:40	40	25,6	25
3:39:50	41	25,6	25
3:40:00	40	25,6	31
3:40:10	41	25,6	36
3:40:20	41	25,6	28
3:40:30	41	25,6	27
3:40:40	41	25,6	29
3:40:50	41	25,6	29
3:41:00	41	25,5	29
3:41:10	41	25,5	29
3:41:20	41	25,5	29
3:41:30	41	25,4	30
3:41:40	41	25,4	31
3:41:50	41	25,4	32
3:42:00	41	25,4	33
3:42:10	41	25,3	35
3:42:20	41	25,3	37
3:42:30	41	25,3	37
3:42:40	41	25,2	38
3:42:50	41	25,2	38
3:43:00	41	25,2	39
3:43:10	41	25,2	39
3:43:20	41	25,2	39
3:43:30	41	25,2	40
3:43:40	41	25,1	40
3:43:50	41	25,1	39
3:44:00	41	25,1	40
3:44:10	41	25,1	40
3:44:20	41	25,1	40
3:44:30	41	25,1	41
3:44:40	41	25,1	40
3:44:50	41	25,0	41
3:45:00	41	25,0	41
3:45:10	41	25,0	42
3:45:20	41	25,0	42
3:45:30	41	25,0	42
3:45:40	41	25,0	43
3:45:50	41	25,0	43
3:46:00	41	25,0	43
3:46:10	41	25,0	44
3:46:20	41	24,9	44
3:46:30	41	24,9	44
3:46:40	41	24,9	44
3:46:50	41	24,9	44
3:47:00	41	24,9	45
3:47:10	41	24,9	45
3:47:20	41	24,9	46
3:47:30	41	24,9	46
3:47:40	41	24,9	47
3:47:50	41	24,9	47
3:48:00	41	24,8	48
3:48:10	41	24,8	49
3:48:20	41	24,8	49
3:48:30	41	24,8	49
3:48:40	41	24,8	50
3:48:50	41	24,8	50
3:49:00	41	24,8	51
3:49:10	41	24,9	51
3:49:20	41	24,8	52
3:49:30	41	24,9	52
3:49:40	41	24,8	53
3:49:50	41	24,8	53
3:50:00	41	24,8	54
3:50:10	41	24,8	55
3:50:20	41	24,8	55
3:50:30	41	24,8	55
3:50:40	41	24,8	56
3:50:50	41	24,8	57
3:51:00	41	24,8	57
3:51:10	41	24,8	58
3:51:20	41	24,8	58
3:51:30	41	24,9	58
3:51:40	41	24,9	58
3:51:50	41	24,9	59
3:52:00	41	24,8	60
3:52:10	41	24,8	60
3:52:20	41	24,8	61
3:52:30	41	24,8	62
3:52:40	41	24,8	62
3:52:50	41	24,8	63
3:53:00	41	24,8	64
3:53:10	41	24,8	64
3:53:20	41	24,8	65
3:53:30	41	24,9	66
3:53:40	41	24,9	67
3:53:50	41	24,8	67
3:54:00	41	24,8	68
3:54:10	41	24,8	68
3:54:20	41	24,8	69
3:54:30	41	24,8	70
3:54:40	41	24,8	72
