Repository: ProgWizer/parser

File: project-root/data/Data Acquisition/Data Acquisition/2020 year (143)/20-151.txt (part 1 of 11)
--Test Summary--
Full Path and File Name	
Instrument Name	7322
Instrument Type	Model 7322 Consistometer - Variable Speed
Instrument Serial Number	
Test Start Date	09.10.2020
Test Start Time	10:26:14
Test Stop Date	09.10.2020
Test Stop Time	15:39:50
Test Length	5:13:36
Final Sample Time Offset	5:13:35
Controller Schedule Name	
Sampling Period	1 second
Comments	
Information	WellID	
Information	Customer	
Information	EngName	
Information	CementClass	G
Information	CementMfr	Ñóõîé Ëîã
Information	Additives	80G+20MKU-85+1.2wocPHV(10.20)+0.15CEX-201+0.15SMS
Information	Density	1520
Information	BHCT	42
Information	BHST	
Information	FluidLoss	
Information	JobType	
Calculated Value	Time_30Bc	0:22:38
Calculated Value	Time_70Bc	0:24:17
Initial Temperature (°C)	27 °C
Final Temperature (°C)	42 °C
Initial Pressure (MPa)	0,6 MPa
Final Pressure (MPa)	25,2 MPa
Initial Consistency (Bc)	5 Bc
Final Consistency (Bc)	31 Bc
Initial Wall Temperature (°C)	24 °C
Final Wall Temperature (°C)	41 °C
Initial Motor Speed (RPM)	150 RPM
Final Motor Speed (RPM)	150 RPM
--Data--
Time (HH:MM:SS)	Temperature (°C)	Pressure (MPa)	Consistency (Bc)	Wall Temperature (°C)	Motor Speed (RPM)
0:00:00	27	0,6	5	24	150
0:00:01	27	0,6	4	24	150
0:00:02	27	0,6	4	24	150
0:00:03	27	0,6	4	24	150
0:00:04	27	0,6	4	24	150
0:00:05	27	0,6	4	24	150
0:00:06	27	0,6	4	24	150
0:00:07	27	0,6	4	25	150
0:00:08	27	0,6	4	25	150
0:00:09	27	0,6	4	24	150
0:00:10	27	0,6	4	25	150
0:00:11	27	0,6	4	24	150
0:00:12	27	0,6	4	24	150
0:00:13	27	0,6	4	24	150
0:00:14	27	0,6	4	25	150
0:00:15	27	0,7	4	24	150
0:00:16	27	0,7	4	25	150
0:00:17	27	0,7	4	25	150
0:00:18	27	0,7	4	25	150
0:00:19	27	0,7	4	25	150
0:00:20	27	0,7	4	25	150
0:00:21	27	0,7	4	25	150
0:00:22	27	0,8	4	25	150
0:00:23	27	0,8	4	25	150
0:00:24	27	0,8	4	25	150
0:00:25	27	0,8	4	25	150
0:00:26	27	0,8	4	25	150
0:00:27	27	0,9	4	25	150
0:00:28	27	0,9	4	25	150
0:00:29	27	0,9	4	25	150
0:00:30	27	0,9	4	25	150
0:00:31	27	0,9	4	25	150
0:00:32	27	0,9	4	25	150
0:00:33	27	0,9	4	25	150
0:00:34	27	1,0	4	25	150
0:00:35	27	1,0	4	25	150
0:00:36	27	1,0	4	25	150
0:00:37	27	1,0	4	25	150
0:00:38	27	1,0	4	25	150
0:00:39	27	1,0	4	25	150
0:00:40	27	1,0	4	25	150
0:00:41	27	1,0	4	25	150
0:00:42	27	1,0	4	25	150
0:00:43	27	1,0	4	25	150
0:00:44	27	1,0	4	25	150
0:00:45	27	1,0	4	25	150
0:00:46	27	1,0	4	25	150
0:00:47	27	1,0	4	25	150
0:00:48	27	1,0	4	25	150
0:00:49	27	1,0	4	25	150
0:00:50	27	1,1	4	25	150
0:00:51	27	1,1	4	25	150
0:00:52	27	1,2	4	25	150
0:00:53	27	1,2	4	26	150
0:00:54	27	1,3	4	25	150
0:00:55	27	1,3	4	26	150
0:00:56	27	1,3	4	26	150
0:00:57	27	1,3	4	26	150
0:00:58	27	1,3	4	26	150
0:00:59	27	1,3	4	26	150
0:01:00	27	1,3	4	26	150
0:01:01	27	1,3	5	26	150
0:01:02	27	1,3	5	26	150
0:01:03	27	1,3	5	26	150
0:01:04	27	1,3	5	26	150
0:01:05	27	1,3	5	26	150
0:01:06	27	1,3	5	26	150
0:01:07	27	1,3	5	26	150
0:01:08	27	1,3	5	26	150
0:01:09	27	1,3	5	26	150
0:01:10	27	1,3	5	26	150
0:01:11	27	1,4	5	26	150
0:01:12	27	1,4	5	26	150
0:01:13	27	1,4	5	26	150
0:01:14	27	1,4	5	26	150
0:01:15	27	1,4	5	26	150
0:01:16	27	1,4	5	26	150
0:01:17	27	1,4	5	26	150
0:01:18	27	1,4	5	26	150
0:01:19	27	1,4	5	26	150
0:01:20	27	1,4	5	26	150
0:01:21	27	1,4	5	26	150
0:01:22	27	1,4	5	26	150
0:01:23	27	1,4	5	27	150
0:01:24	27	1,4	5	27	150
0:01:25	27	1,5	5	27	150
0:01:26	27	1,5	5	27	150
0:01:27	27	1,5	5	27	150
0:01:28	27	1,5	5	27	150
0:01:29	27	1,5	6	27	150
0:01:30	27	1,5	6	27	150
0:01:31	26	1,5	6	27	150
0:01:32	26	1,5	6	27	150
0:01:33	26	1,5	6	27	150
0:01:34	26	1,6	6	27	150
0:01:35	27	1,6	6	27	150
0:01:36	26	1,6	6	27	150
0:01:37	26	1,7	6	27	150
0:01:38	26	1,8	6	27	150
0:01:39	26	1,8	6	27	150
0:01:40	26	1,8	6	27	150
0:01:41	26	1,9	7	27	150
0:01:42	26	1,9	6	28	150
0:01:43	27	1,9	6	28	150
0:01:44	27	1,9	6	28	150
0:01:45	27	1,9	6	28	150
0:01:46	27	1,9	6	28	150
0:01:47	26	1,9	7	28	150
0:01:48	26	1,9	7	28	150
0:01:49	26	2,0	7	28	150
0:01:50	26	2,0	7	28	150
0:01:51	26	2,0	7	28	150
0:01:52	26	2,0	7	28	150
0:01:53	26	2,0	7	28	150
0:01:54	26	2,0	7	28	150
0:01:55	26	2,0	7	28	150
0:01:56	26	2,0	7	28	150
0:01:57	26	2,0	7	28	150
0:01:58	26	2,1	7	28	150
0:01:59	26	2,1	7	28	150
0:02:00	26	2,1	7	28	150
0:02:01	26	2,1	7	28	150
0:02:02	26	2,1	7	28	150
0:02:03	26	2,1	7	28	150
0:02:04	26	2,1	7	28	150
0:02:05	26	2,1	7	28	150
0:02:06	26	2,1	7	29	150
0:02:07	26	2,2	7	29	150
0:02:08	26	2,2	8	29	150
0:02:09	26	2,2	8	28	150
0:02:10	26	2,2	8	29	150
0:02:11	26	2,2	8	29	150
0:02:12	26	2,2	9	29	150
0:02:13	26	2,2	9	29	150
0:02:14	26	2,2	9	29	150
0:02:15	26	2,3	9	29	150
0:02:16	27	2,3	9	29	150
0:02:17	27	2,3	9	29	150
0:02:18	26	2,3	10	29	150
0:02:19	27	2,3	10	29	150
0:02:20	26	2,3	10	29	150
0:02:21	26	2,3	10	29	150
0:02:22	26	2,3	10	29	150
0:02:23	26	2,3	10	29	150
0:02:24	27	2,4	10	29	150
0:02:25	26	2,4	10	29	150
0:02:26	26	2,4	11	29	150
0:02:27	27	2,4	11	29	150
0:02:28	26	2,4	11	29	150
0:02:29	26	2,4	11	29	150
0:02:30	26	2,4	11	29	150
0:02:31	27	2,4	11	29	150
0:02:32	26	2,5	10	29	150
0:02:33	27	2,5	10	29	150
0:02:34	27	2,5	10	29	150
0:02:35	27	2,5	10	29	150
0:02:36	27	2,5	10	30	150
0:02:37	27	2,5	10	30	150
0:02:38	27	2,5	10	30	150
0:02:39	27	2,6	10	30	150
0:02:40	27	2,6	10	30	150
0:02:41	27	2,6	10	30	150
0:02:42	27	2,6	10	30	150
0:02:43	27	2,6	10	30	150
0:02:44	27	2,6	10	30	150
0:02:45	27	2,6	10	30	150
0:02:46	27	2,6	10	30	150
0:02:47	27	2,6	10	30	150
0:02:48	27	2,7	10	30	150
0:02:49	27	2,7	10	30	150
0:02:50	27	2,7	10	30	150
0:02:51	27	2,7	10	30	150
0:02:52	27	2,7	10	30	150
0:02:53	27	2,7	10	30	150
0:02:54	27	2,7	9	30	150
0:02:55	27	2,7	9	30	150
0:02:56	27	2,8	9	30	150
0:02:57	27	2,8	9	30	150
0:02:58	27	2,8	9	30	150
0:02:59	27	2,8	9	30	150
0:03:00	27	2,8	9	30	150
0:03:01	27	2,8	9	30	150
0:03:02	27	2,8	9	30	150
0:03:03	27	2,8	9	30	150
0:03:04	27	2,9	9	30	150
0:03:05	27	2,9	9	30	150
0:03:06	27	2,9	9	30	150
0:03:07	27	2,9	9	31	150
0:03:08	27	2,9	9	31	150
0:03:09	27	2,9	9	31	150
0:03:10	27	2,9	9	31	150
0:03:11	27	2,9	9	30	150
0:03:12	27	2,9	9	31	150
0:03:13	27	2,9	9	31	150
0:03:14	27	3,0	9	30	150
0:03:15	27	3,0	8	31	150
0:03:16	27	3,0	8	31	150
0:03:17	27	3,0	8	31	150
0:03:18	27	3,0	8	31	150
0:03:19	27	3,0	8	31	150
0:03:20	27	3,0	8	31	150
0:03:21	27	3,0	8	31	150
0:03:22	27	3,0	8	31	150
0:03:23	27	3,0	8	31	150
0:03:24	27	3,1	8	31	150
0:03:25	27	3,1	8	31	150
0:03:26	27	3,1	8	31	150
0:03:27	27	3,1	8	31	150
0:03:28	27	3,1	8	31	150
0:03:29	27	3,1	8	31	150
0:03:30	27	3,1	8	31	150
0:03:31	27	3,1	8	31	150
0:03:32	27	3,1	8	31	150
0:03:33	27	3,1	7	31	150
0:03:34	27	3,1	7	31	150
0:03:35	27	3,1	7	31	150
0:03:36	27	3,2	7	31	150
0:03:37	27	3,2	7	31	150
0:03:38	27	3,2	7	31	150
0:03:39	27	3,2	7	31	150
0:03:40	27	3,2	7	31	150
0:03:41	27	3,2	7	31	150
0:03:42	27	3,2	7	31	150
0:03:43	27	3,2	7	31	150
0:03:44	27	3,2	7	31	150
0:03:45	27	3,2	7	31	150
0:03:46	27	3,2	7	31	150
0:03:47	27	3,2	7	31	150
0:03:48	27	3,2	7	31	150
0:03:49	27	3,2	7	31	150
0:03:50	27	3,3	7	31	150
0:03:51	27	3,3	7	31	150
0:03:52	27	3,3	7	31	150
0:03:53	27	3,3	7	31	150
0:03:54	27	3,3	7	31	150
0:03:55	27	3,3	7	31	150
0:03:56	27	3,3	7	31	150
0:03:57	27	3,3	7	31	150
0:03:58	27	3,3	7	31	150
0:03:59	27	3,3	7	31	150
0:04:00	27	3,3	7	31	150
0:04:01	27	3,3	7	31	150
0:04:02	27	3,3	7	31	150
0:04:03	27	3,3	7	31	150
0:04:04	27	3,3	7	31	150
0:04:05	27	3,3	7	31	150
0:04:06	27	3,3	7	31	150
0:04:07	27	3,3	6	31	150
0:04:08	27	3,4	6	31	150
0:04:09	27	3,4	6	31	150
0:04:10	27	3,4	6	31	150
0:04:11	27	3,4	6	31	150
0:04:12	27	3,4	6	31	150
0:04:13	27	3,4	6	31	150
0:04:14	27	3,4	6	31	150
0:04:15	27	3,4	6	31	150
0:04:16	27	3,4	6	31	150
0:04:17	27	3,4	6	31	150
0:04:18	27	3,4	6	31	150
0:04:19	27	3,4	6	31	150
0:04:20	27	3,4	6	31	150
0:04:21	27	3,4	6	31	150
0:04:22	27	3,4	6	31	150
0:04:23	27	3,4	6	31	150
0:04:24	27	3,4	6	31	150
0:04:25	27	3,4	6	31	150
0:04:26	27	3,4	6	31	150
0:04:27	27	3,4	6	31	150
0:04:28	27	3,4	6	31	150
0:04:29	27	3,4	6	31	150
0:04:30	27	3,4	6	31	150
0:04:31	27	3,4	6	31	150
0:04:32	27	3,4	6	31	150
0:04:33	27	3,4	6	31	150
0:04:34	27	3,4	6	31	150
0:04:35	27	3,4	6	31	150
0:04:36	27	3,4	6	31	150
0:04:37	27	3,4	6	31	150
0:04:38	27	3,4	6	31	150
0:04:39	27	3,4	7	31	150
0:04:40	28	3,4	7	31	150
0:04:41	28	3,4	7	31	150
0:04:42	28	3,4	7	31	150
0:04:43	28	3,4	7	31	150
0:04:44	28	3,5	7	31	150
0:04:45	28	3,5	7	31	150
0:04:46	28	3,6	7	31	150
0:04:47	28	3,6	7	31	150
0:04:48	28	3,6	7	31	150
0:04:49	28	3,6	7	31	150
0:04:50	28	3,6	7	31	150
0:04:51	28	3,6	7	31	150
0:04:52	28	3,6	7	31	150
0:04:53	28	3,6	7	31	150
0:04:54	28	3,6	7	31	150
0:04:55	28	3,6	7	31	150
0:04:56	28	3,6	7	31	150
0:04:57	28	3,6	7	31	150
0:04:58	28	3,6	7	31	150
0:04:59	28	3,7	7	31	150
0:05:00	28	3,7	7	31	150
0:05:01	28	3,7	7	31	150
0:05:02	28	3,7	7	31	150
0:05:03	28	3,7	7	31	150
0:05:04	28	3,7	7	31	150
0:05:05	28	3,7	7	31	150
0:05:06	28	3,7	7	31	150
0:05:07	28	3,7	7	31	150
0:05:08	28	3,7	7	31	150
0:05:09	28	3,7	7	31	150
0:05:10	28	3,7	7	31	150
0:05:11	28	3,7	7	31	150
0:05:12	28	3,7	7	31	150
0:05:13	28	3,7	7	31	150
0:05:14	28	3,7	7	31	150
0:05:15	28	3,9	7	31	150
0:05:16	28	4,0	7	31	150
0:05:17	28	4,0	7	31	150
0:05:18	28	4,0	7	31	150
0:05:19	28	4,0	7	31	150
0:05:20	28	4,0	7	31	150
0:05:21	28	4,0	8	31	150
0:05:22	28	4,0	8	31	150
0:05:23	28	4,0	8	31	150
0:05:24	28	4,0	8	31	150
0:05:25	28	4,0	8	31	150
0:05:26	28	4,0	8	31	150
0:05:27	28	4,0	8	31	150
0:05:28	28	4,0	8	31	150
0:05:29	28	4,0	8	31	150
0:05:30	28	4,0	8	31	150
0:05:31	28	4,0	8	31	150
0:05:32	28	4,0	8	31	150
0:05:33	28	4,0	8	31	150
0:05:34	28	4,0	8	31	150
0:05:35	28	4,0	8	31	150
0:05:36	28	4,0	8	31	150
0:05:37	28	4,0	8	31	150
0:05:38	28	4,0	8	31	150
0:05:39	28	4,0	8	31	150
0:05:40	28	4,0	8	31	150
0:05:41	28	4,0	8	31	150
0:05:42	28	4,0	8	31	150
0:05:43	28	4,0	8	31	150
0:05:44	28	4,1	8	31	150
0:05:45	28	4,0	8	31	150
0:05:46	28	4,0	8	31	150
0:05:47	28	4,0	8	31	150
0:05:48	28	4,1	8	31	150
0:05:49	28	4,3	8	31	150
0:05:50	28	4,4	8	31	150
0:05:51	28	4,4	8	31	150
0:05:52	28	4,4	8	31	150
0:05:53	28	4,4	8	31	150
0:05:54	28	4,4	8	31	150
0:05:55	28	4,4	8	31	150
0:05:56	28	4,4	7	31	150
0:05:57	28	4,4	7	31	150
0:05:58	28	4,4	7	31	150
0:05:59	28	4,4	7	31	150
0:06:00	28	4,4	7	31	150
0:06:01	28	4,4	7	31	150
0:06:02	28	4,4	7	31	150
0:06:03	28	4,4	7	31	150
0:06:04	28	4,4	7	31	150
0:06:05	28	4,4	7	31	150
0:06:06	28	4,4	7	31	150
0:06:07	28	4,4	7	31	150
0:06:08	28	4,4	7	31	150
0:06:09	28	4,4	7	31	150
0:06:10	28	4,4	7	31	150
0:06:11	28	4,4	7	31	150
0:06:12	28	4,4	7	31	150
0:06:13	28	4,4	7	31	150
0:06:14	28	4,4	7	31	150
0:06:15	28	4,4	7	31	150
0:06:16	28	4,4	7	31	150
0:06:17	28	4,4	7	31	150
0:06:18	28	4,4	7	31	150
0:06:19	28	4,4	7	31	150
0:06:20	28	4,4	7	31	150
0:06:21	28	4,4	7	31	150
0:06:22	28	4,5	7	31	150
0:06:23	28	4,6	7	31	150
0:06:24	28	4,6	7	31	150
0:06:25	28	4,6	7	31	150
0:06:26	28	4,6	7	31	150
0:06:27	28	4,6	7	31	150
0:06:28	29	4,6	7	31	150
0:06:29	29	4,6	7	31	150
0:06:30	29	4,6	7	31	150
0:06:31	29	4,6	7	31	150
0:06:32	29	4,7	7	31	150
0:06:33	29	4,7	7	31	150
0:06:34	29	4,7	7	31	150
0:06:35	29	4,7	6	31	150
0:06:36	29	4,7	6	31	150
0:06:37	29	4,7	6	31	150
0:06:38	29	4,7	6	31	150
0:06:39	29	4,7	6	31	150
0:06:40	29	4,7	6	31	150
0:06:41	29	4,7	6	31	150
0:06:42	29	4,7	6	31	150
0:06:43	29	4,7	6	31	150
0:06:44	29	4,7	6	31	150
0:06:45	29	4,7	6	31	150
0:06:46	29	4,7	6	31	150
0:06:47	29	4,7	6	31	150
0:06:48	29	4,7	6	31	150
0:06:49	29	4,8	6	31	150
0:06:50	29	4,8	6	31	150
0:06:51	29	4,8	6	31	150
0:06:52	29	4,8	6	31	150
0:06:53	29	4,8	6	31	150
0:06:54	29	4,8	6	31	150
0:06:55	29	4,9	6	31	150
0:06:56	29	5,0	6	31	150
0:06:57	29	5,0	6	31	150
0:06:58	29	5,1	6	31	150
0:06:59	29	5,1	6	31	150
0:07:00	29	5,1	6	31	150
0:07:01	29	5,1	6	31	150
0:07:02	29	5,1	6	31	150
0:07:03	29	5,1	6	31	150
0:07:04	29	5,1	6	31	150
0:07:05	29	5,1	6	31	150
0:07:06	29	5,1	6	31	150
0:07:07	29	5,1	6	31	150
0:07:08	29	5,1	6	31	150
0:07:09	29	5,1	6	31	150
0:07:10	29	5,1	6	31	150
0:07:11	29	5,1	6	31	150
0:07:12	29	5,1	6	32	150
0:07:13	29	5,1	6	31	150
0:07:14	29	5,1	6	31	150
0:07:15	29	5,1	6	31	150
0:07:16	29	5,1	6	32	150
0:07:17	29	5,1	6	31	150
0:07:18	29	5,1	6	32	150
0:07:19	29	5,1	6	31	150
0:07:20	29	5,1	6	31	150
0:07:21	29	5,1	6	32	150
0:07:22	29	5,1	6	31	150
0:07:23	29	5,2	6	31	150
0:07:24	29	5,2	6	31	150
0:07:25	29	5,2	6	31	150
0:07:26	29	5,2	6	31	150
0:07:27	29	5,2	6	31	150
0:07:28	29	5,2	6	31	150
0:07:29	29	5,2	6	32	150
0:07:30	29	5,2	6	31	150
0:07:31	29	5,2	6	32	150
0:07:32	29	5,2	6	32	150
0:07:33	29	5,2	6	32	150
0:07:34	29	5,2	6	31	150
0:07:35	29	5,2	6	31	150
0:07:36	29	5,2	6	31	150
0:07:37	29	5,2	6	31	150
0:07:38	29	5,4	6	32	150
0:07:39	29	5,4	6	32	150
0:07:40	29	5,5	6	32	150
0:07:41	29	5,5	6	32	150
0:07:42	29	5,5	6	32	150
0:07:43	29	5,5	5	32	150
0:07:44	29	5,5	5	32	150
0:07:45	29	5,5	5	31	150
0:07:46	29	5,5	5	31	150
0:07:47	29	5,5	5	32	150
0:07:48	29	5,5	5	32	150
0:07:49	29	5,5	5	32	150
0:07:50	29	5,5	5	31	150
0:07:51	29	5,5	5	32	150
0:07:52	29	5,5	5	32	150
0:07:53	29	5,5	5	32	150
0:07:54	29	5,5	5	31	150
0:07:55	29	5,5	5	32	150
0:07:56	29	5,5	5	32	150
0:07:57	29	5,5	5	31	150
0:07:58	29	5,5	5	32	150
0:07:59	29	5,5	5	32	150
0:08:00	29	5,5	5	32	150
0:08:01	29	5,5	5	32	150
0:08:02	29	5,5	5	32	150
0:08:03	29	5,5	5	32	150
0:08:04	29	5,5	5	32	150
0:08:05	29	5,6	5	32	150
0:08:06	29	5,6	5	32	150
0:08:07	29	5,6	5	32	150
0:08:08	29	5,6	5	32	150
0:08:09	29	5,6	5	32	150
0:08:10	29	5,6	5	32	150
0:08:11	29	5,6	5	32	150
0:08:12	29	5,6	5	32	150
0:08:13	29	5,6	5	32	150
0:08:14	29	5,6	5	32	150
0:08:15	29	5,6	5	32	150
0:08:16	29	5,6	5	32	150
0:08:17	29	5,6	5	32	150
0:08:18	29	5,6	5	32	150
0:08:19	29	5,6	5	32	150
0:08:20	29	5,8	5	32	150
0:08:21	29	5,9	5	32	150
0:08:22	29	5,9	5	32	150
0:08:23	29	5,9	5	32	150
0:08:24	29	5,9	5	32	150
0:08:25	29	5,9	5	32	150
0:08:26	29	5,9	5	32	150
0:08:27	29	6,0	5	32	150
0:08:28	29	5,9	5	32	150
0:08:29	29	6,0	5	32	150
0:08:30	29	6,0	5	32	150
0:08:31	29	6,0	5	32	150
0:08:32	29	6,0	5	32	150
0:08:33	29	6,0	5	32	150
0:08:34	29	6,0	5	32	150
0:08:35	29	6,0	5	32	150
0:08:36	29	6,0	5	32	150
0:08:37	29	6,0	5	32	150
0:08:38	29	6,0	5	32	150
0:08:39	29	6,0	5	32	150
0:08:40	29	6,0	5	32	150
0:08:41	29	6,0	5	32	150
0:08:42	29	6,0	5	32	150
0:08:43	29	6,0	5	32	150
0:08:44	29	6,0	5	32	150
0:08:45	29	6,0	5	32	150
0:08:46	29	6,0	5	32	150
0:08:47	29	6,0	5	32	150
0:08:48	29	6,0	5	32	150
0:08:49	29	6,0	5	32	150
0:08:50	30	6,0	5	32	150
0:08:51	30	6,0	5	32	150
0:08:52	30	6,0	5	32	150
0:08:53	30	6,1	5	32	150
0:08:54	30	6,1	5	32	150
0:08:55	30	6,1	5	32	150
0:08:56	30	6,1	5	32	150
0:08:57	30	6,1	5	32	150
0:08:58	30	6,1	5	32	150
0:08:59	30	6,1	5	32	150
0:09:00	30	6,1	5	32	150
0:09:01	30	6,1	5	32	150
0:09:02	30	6,1	5	32	150
0:09:03	30	6,1	5	32	150
0:09:04	30	6,1	5	32	150
0:09:05	30	6,2	5	32	150
0:09:06	30	6,3	5	32	150
0:09:07	30	6,3	5	32	150
0:09:08	30	6,3	5	32	150
0:09:09	30	6,4	5	32	150
0:09:10	30	6,4	5	32	150
0:09:11	30	6,3	5	32	150
0:09:12	30	6,4	5	32	150
0:09:13	30	6,4	5	32	150
0:09:14	30	6,4	5	32	150
0:09:15	30	6,4	5	32	150
0:09:16	30	6,4	5	32	150
0:09:17	30	6,4	5	32	150
0:09:18	30	6,4	5	32	150
0:09:19	30	6,4	5	32	150
0:09:20	30	6,4	5	32	150
0:09:21	30	6,4	5	32	150
0:09:22	30	6,4	5	32	150
0:09:23	30	6,4	5	32	150
0:09:24	30	6,4	5	32	150
0:09:25	30	6,4	5	32	150
0:09:26	30	6,4	5	32	150
0:09:27	30	6,4	5	32	150
0:09:28	30	6,4	5	32	150
0:09:29	30	6,4	5	32	150
0:09:30	30	6,4	5	32	150
0:09:31	30	6,4	5	32	150
0:09:32	30	6,4	5	32	150
0:09:33	30	6,4	5	32	150
0:09:34	30	6,4	5	32	150
0:09:35	30	6,4	5	32	150
0:09:36	30	6,4	5	32	150
0:09:37	30	6,4	5	32	150
0:09:38	30	6,5	5	32	150
0:09:39	30	6,5	5	32	150
0:09:40	30	6,5	5	32	150
0:09:41	30	6,5	5	32	150
0:09:42	30	6,5	5	32	150
0:09:43	30	6,5	5	32	150
0:09:44	30	6,5	5	32	150
0:09:45	30	6,5	5	32	150
0:09:46	30	6,7	5	32	150
0:09:47	30	6,9	5	32	150
0:09:48	30	7,0	5	32	150
0:09:49	30	7,0	5	32	150
0:09:50	30	7,0	5	33	150
0:09:51	30	7,0	5	32	150
0:09:52	30	7,0	5	32	150
0:09:53	30	7,0	5	32	150
0:09:54	30	7,0	5	32	150
0:09:55	30	7,0	5	32	150
0:09:56	30	7,0	5	32	150
0:09:57	30	7,0	5	32	150
0:09:58	30	7,0	5	32	150
0:09:59	30	7,0	5	32	150
0:10:00	30	7,0	5	32	150
0:10:01	30	7,0	5	32	150
0:10:02	30	7,0	5	32	150
0:10:03	30	7,0	5	32	150
0:10:04	30	7,0	5	32	150
0:10:05	30	7,1	5	32	150
0:10:06	30	7,1	5	32	150
0:10:07	30	7,1	5	32	150
0:10:08	30	7,1	5	32	150
0:10:09	30	7,1	5	32	150
0:10:10	30	7,1	5	33	150
0:10:11	30	7,1	5	33	150
0:10:12	30	7,1	5	32	150
0:10:13	30	7,1	5	32	150
0:10:14	30	7,1	5	33	150
0:10:15	30	7,1	5	33	150
0:10:16	30	7,1	5	33	150
0:10:17	30	7,1	5	33	150
0:10:18	30	7,1	5	33	150
0:10:19	30	7,1	5	33	150
0:10:20	30	7,1	5	33	150
0:10:21	30	7,1	5	33	150
0:10:22	30	7,1	5	33	150
0:10:23	30	7,1	5	33	150
0:10:24	30	7,1	5	33	150
0:10:25	30	7,2	5	33	150
0:10:26	30	7,2	5	33	150
0:10:27	30	7,2	5	33	150
0:10:28	30	7,2	5	33	150
0:10:29	30	7,2	5	33	150
0:10:30	30	7,2	5	33	150
0:10:31	30	7,2	5	33	150
0:10:32	30	7,2	5	33	150
0:10:33	30	7,2	5	33	150
0:10:34	30	7,2	5	33	150
0:10:35	30	7,2	5	33	150
0:10:36	30	7,2	5	33	150
0:10:37	30	7,2	5	33	150
0:10:38	30	7,2	5	33	150
0:10:39	30	7,3	5	33	150
0:10:40	30	7,3	5	33	150
0:10:41	30	7,3	5	33	150
0:10:42	30	7,3	5	33	150
0:10:43	30	7,3	5	33	150
0:10:44	30	7,3	5	33	150
0:10:45	30	7,3	5	33	150
0:10:46	30	7,3	5	33	150
0:10:47	30	7,3	5	33	150
0:10:48	30	7,3	5	33	150
0:10:49	30	7,3	5	33	150
0:10:50	30	7,3	5	33	150
0:10:51	30	7,3	5	33	150
0:10:52	30	7,3	5	33	150
0:10:53	30	7,3	5	33	150
0:10:54	30	7,3	5	33	150
0:10:55	30	7,3	5	33	150
0:10:56	30	7,3	5	33	150
0:10:57	30	7,3	5	33	150
0:10:58	30	7,3	5	33	150
0:10:59	30	7,3	5	33	150
0:11:00	30	7,3	5	33	150
0:11:01	30	7,4	5	33	150
0:11:02	30	7,4	5	33	150
0:11:03	30	7,4	5	33	150
0:11:04	30	7,4	5	33	150
0:11:05	30	7,4	5	33	150
0:11:06	30	7,4	5	33	150
0:11:07	30	7,4	5	33	150
0:11:08	30	7,4	5	33	150
0:11:09	30	7,4	5	33	150
0:11:10	30	7,4	5	33	150
0:11:11	30	7,4	5	33	150
0:11:12	30	7,4	5	33	150
0:11:13	30	7,4	5	33	150
0:11:14	30	7,4	5	33	150
0:11:15	30	7,4	5	33	150
0:11:16	30	7,4	5	33	150
0:11:17	30	7,5	5	33	150
0:11:18	30	7,5	5	33	150
0:11:19	30	7,5	5	33	150
0:11:20	30	7,6	5	33	150
0:11:21	30	7,7	5	33	150
0:11:22	31	7,7	5	33	150
0:11:23	31	7,8	5	33	150
0:11:24	30	7,8	5	33	150
0:11:25	31	7,8	5	33	150
0:11:26	31	7,8	5	33	150
0:11:27	31	7,8	5	33	150
0:11:28	31	7,8	5	33	150
0:11:29	31	7,8	5	33	150
0:11:30	31	7,8	5	33	150
0:11:31	31	7,8	5	33	150
0:11:32	31	7,8	5	33	150
0:11:33	31	7,8	5	33	150
0:11:34	31	7,8	5	33	150
0:11:35	31	7,8	5	33	150
0:11:36	31	7,8	5	33	150
0:11:37	31	7,8	5	33	150
0:11:38	31	7,8	5	33	150
0:11:39	31	7,9	5	33	150
0:11:40	31	7,9	5	33	150
0:11:41	31	7,9	5	33	150
0:11:42	31	7,9	5	33	150
0:11:43	31	7,9	5	33	150
0:11:44	31	7,9	5	33	150
0:11:45	31	7,9	5	33	150
0:11:46	31	7,9	5	33	150
0:11:47	31	7,9	5	33	150
0:11:48	31	7,9	5	33	150
0:11:49	31	7,9	5	33	150
0:11:50	31	7,9	5	33	150
0:11:51	31	7,9	5	33	150
0:11:52	31	7,9	5	33	150
0:11:53	31	7,9	5	33	150
0:11:54	31	7,9	5	33	150
0:11:55	31	7,9	5	33	150
0:11:56	31	7,9	5	33	150
0:11:57	31	7,9	5	33	150
0:11:58	31	7,9	5	33	150
0:11:59	31	7,9	5	33	150
0:12:00	31	7,9	5	33	150
0:12:01	31	8,0	5	33	150
0:12:02	31	8,0	5	33	150
0:12:03	31	8,0	5	33	150
0:12:04	31	8,0	5	33	150
0:12:05	31	8,0	5	33	150
0:12:06	31	8,0	6	33	150
0:12:07	31	8,0	6	33	150
0:12:08	31	8,0	6	33	150
0:12:09	31	8,0	6	33	150
0:12:10	31	8,0	6	33	150
0:12:11	31	8,0	6	33	150
0:12:12	31	8,0	6	33	150
0:12:13	31	8,1	6	34	150
0:12:14	31	8,2	6	33	150
0:12:15	31	8,2	6	34	150
0:12:16	31	8,3	6	33	150
0:12:17	31	8,3	6	33	150
0:12:18	31	8,3	6	34	150
0:12:19	31	8,3	6	33	150
0:12:20	31	8,3	6	33	150
0:12:21	31	8,3	6	33	150
0:12:22	31	8,3	6	34	150
0:12:23	31	8,3	6	34	150
0:12:24	31	8,3	6	34	150
0:12:25	31	8,3	7	34	150
0:12:26	31	8,3	7	34	150
0:12:27	31	8,3	7	34	150
0:12:28	31	8,3	7	34	150
0:12:29	31	8,3	7	33	150
0:12:30	31	8,3	7	34	150
0:12:31	31	8,3	7	34	150
0:12:32	31	8,3	7	34	150
0:12:33	31	8,3	7	34	150
0:12:34	31	8,3	7	33	150
0:12:35	31	8,3	7	33	150
0:12:36	31	8,3	7	33	150
0:12:37	31	8,3	7	34	150
0:12:38	31	8,3	7	34	150
0:12:39	31	8,4	7	34	150
0:12:40	31	8,4	7	34	150
0:12:41	31	8,4	7	34	150
0:12:42	31	8,4	7	34	150
0:12:43	31	8,4	7	34	150
0:12:44	31	8,4	7	34	150
0:12:45	31	8,4	8	34	150
0:12:46	31	8,4	8	34	150
0:12:47	31	8,4	8	34	150
0:12:48	31	8,4	8	34	150
0:12:49	31	8,4	8	34	150
0:12:50	31	8,4	8	34	150
0:12:51	31	8,4	8	34	150
0:12:52	31	8,4	8	34	150
0:12:53	31	8,4	8	34	150
0:12:54	31	8,4	8	33	150
0:12:55	31	8,4	8	34	150
0:12:56	31	8,4	8	34	150
0:12:57	31	8,4	8	34	150
0:12:58	31	8,5	8	34	150
0:12:59	31	8,6	8	34	150
0:13:00	31	8,6	9	34	150
0:13:01	31	8,6	9	34	150
0:13:02	31	8,6	9	34	150
0:13:03	31	8,6	9	34	150
0:13:04	31	8,6	9	34	150
0:13:05	31	8,6	9	34	150
0:13:06	31	8,6	9	34	150
0:13:07	31	8,7	9	34	150
0:13:08	31	8,7	9	34	150
0:13:09	31	8,7	9	34	150
0:13:10	31	8,7	9	34	150
0:13:11	31	8,7	9	34	150
0:13:12	31	8,7	9	34	150
0:13:13	31	8,7	9	34	150
0:13:14	31	8,7	9	34	150
0:13:15	31	8,7	10	34	150
0:13:16	31	8,7	10	34	150
0:13:17	31	8,7	9	34	150
0:13:18	31	8,7	9	34	150
0:13:19	31	8,7	9	34	150
0:13:20	31	8,7	10	34	150
0:13:21	31	8,7	10	34	150
0:13:22	31	8,7	10	34	150
0:13:23	31	8,8	10	34	150
0:13:24	31	9,0	10	34	150
0:13:25	31	9,1	10	34	150
0:13:26	31	9,1	10	34	150
0:13:27	31	9,1	11	34	150
0:13:28	31	9,1	11	34	150
0:13:29	31	9,1	11	34	150
0:13:30	31	9,1	11	34	150
0:13:31	31	9,1	11	34	150
0:13:32	31	9,1	12	34	150
0:13:33	31	9,1	12	34	150
0:13:34	31	9,1	12	34	150
0:13:35	31	9,1	12	34	150
0:13:36	31	9,1	12	34	150
0:13:37	31	9,1	12	34	150
0:13:38	31	9,1	12	34	150
0:13:39	31	9,2	13	34	150
0:13:40	31	9,2	13	34	150
0:13:41	31	9,2	13	34	150
0:13:42	31	9,2	13	34	150
0:13:43	31	9,2	13	34	150
0:13:44	31	9,2	14	34	150
0:13:45	31	9,2	14	34	150
0:13:46	32	9,2	14	34	150
0:13:47	31	9,2	14	34	150
0:13:48	31	9,2	14	34	150
0:13:49	31	9,2	14	34	150
0:13:50	31	9,2	14	34	150
0:13:51	32	9,2	14	34	150
0:13:52	32	9,2	14	34	150
0:13:53	32	9,2	14	34	150
0:13:54	32	9,2	14	34	150
0:13:55	32	9,2	14	34	150
0:13:56	32	9,2	14	34	150
0:13:57	32	9,2	14	34	150
0:13:58	32	9,2	14	34	150
0:13:59	32	9,2	14	34	150
0:14:00	32	9,2	14	34	150
0:14:01	32	9,2	14	34	150
0:14:02	32	9,2	15	34	150
0:14:03	32	9,2	15	34	150
0:14:04	32	9,2	15	34	150
0:14:05	32	9,2	15	34	150
0:14:06	32	9,3	15	34	150
0:14:07	32	9,2	15	34	150
0:14:08	32	9,3	15	34	150
0:14:09	32	9,3	15	34	150
0:14:10	32	9,3	15	34	150
0:14:11	32	9,3	15	34	150
0:14:12	32	9,3	15	34	150
0:14:13	32	9,3	15	34	150
0:14:14	32	9,3	15	34	150
0:14:15	32	9,3	15	34	150
0:14:16	32	9,3	15	34	150
0:14:17	32	9,3	15	34	150
0:14:18	32	9,3	15	34	150
0:14:19	32	9,3	15	34	150
0:14:20	32	9,3	15	34	150
0:14:21	32	9,3	15	34	150
0:14:22	32	9,3	16	34	150
0:14:23	32	9,3	16	34	150
0:14:24	32	9,3	16	34	150
0:14:25	32	9,3	16	34	150
0:14:26	32	9,3	16	34	150
0:14:27	32	9,5	19	34	150
0:14:28	32	9,5	23	34	150
0:14:29	32	9,5	23	34	150
0:14:30	32	9,6	24	34	150
0:14:31	32	9,6	23	34	150
0:14:32	32	9,6	23	34	150
0:14:33	32	9,6	23	34	150
0:14:34	32	9,6	22	34	150
0:14:35	32	9,6	22	34	150
0:14:36	32	9,6	21	34	150
0:14:37	32	9,6	20	34	150
0:14:38	32	9,6	20	34	150
0:14:39	32	9,6	19	34	150
0:14:40	32	9,6	19	34	150
0:14:41	32	9,6	19	34	150
0:14:42	32	9,6	18	34	150
0:14:43	32	9,6	18	34	150
0:14:44	32	9,6	18	34	150
0:14:45	32	9,6	18	34	150
0:14:46	32	9,6	17	34	150
0:14:47	32	9,6	17	34	150
0:14:48	32	9,6	17	34	150
0:14:49	32	9,6	17	34	150
0:14:50	32	9,6	17	34	150
0:14:51	32	9,6	17	34	150
0:14:52	32	9,6	16	34	150
0:14:53	32	9,6	16	34	150
0:14:54	32	9,7	16	34	150
0:14:55	32	9,7	16	34	150
0:14:56	32	9,9	15	34	150
0:14:57	32	10,0	15	34	150
0:14:58	32	10,0	15	34	150
0:14:59	32	10,0	15	34	150
0:15:00	32	10,0	15	34	150
0:15:01	32	10,0	15	34	150
0:15:02	32	10,0	15	34	150
0:15:03	32	10,0	15	34	150
0:15:04	32	10,0	15	35	150
0:15:05	32	10,0	15	34	150
0:15:06	32	10,0	15	34	150
0:15:07	32	10,0	15	34	150
0:15:08	32	10,0	15	34	150
0:15:09	32	10,0	15	35	150
0:15:10	32	10,0	15	34	150
0:15:11	32	10,1	15	34	150
0:15:12	32	10,1	14	34	150
0:15:13	32	10,1	14	34	150
0:15:14	32	10,1	14	34	150
0:15:15	32	10,1	14	35	150
0:15:16	32	10,1	14	34	150
0:15:17	32	10,1	14	34	150
0:15:18	32	10,1	14	35	150
0:15:19	32	10,1	14	34	150
0:15:20	32	10,1	14	34	150
0:15:21	32	10,1	14	35	150
0:15:22	32	10,1	14	35	150
0:15:23	32	10,1	14	35	150
0:15:24	32	10,1	14	35	150
0:15:25	32	10,1	13	34	150
0:15:26	32	10,1	13	35	150
0:15:27	32	10,1	13	34	150
0:15:28	32	10,1	13	34	150
0:15:29	32	10,1	13	35	150
0:15:30	32	10,1	13	34	150
0:15:31	32	10,1	13	35	150
0:15:32	32	10,1	12	34	150
0:15:33	32	10,1	12	35	150
0:15:34	32	10,1	12	34	150
0:15:35	32	10,1	12	35	150
0:15:36	32	10,1	12	34	150
0:15:37	32	10,1	12	35	150
0:15:38	32	10,2	12	35	150
0:15:39	32	10,2	12	35	150
0:15:40	32	10,2	12	35	150
0:15:41	32	10,2	12	34	150
0:15:42	32	10,2	12	35	150
0:15:43	32	10,2	12	35	150
0:15:44	32	10,2	12	35	150
0:15:45	32	10,2	12	35	150
0:15:46	32	10,2	12	35	150
0:15:47	32	10,2	11	35	150
0:15:48	32	10,2	11	35	150
0:15:49	32	10,2	11	35	150
0:15:50	32	10,2	11	35	150
0:15:51	32	10,2	11	35	150
0:15:52	32	10,2	11	35	150
0:15:53	32	10,2	11	35	150
0:15:54	32	10,4	11	35	150
0:15:55	32	10,4	11	35	150
0:15:56	32	10,4	10	35	150
0:15:57	32	10,5	10	35	150
0:15:58	32	10,5	10	35	150
0:15:59	32	10,5	10	35	150
0:16:00	32	10,5	10	35	150
0:16:01	32	10,5	10	35	150
0:16:02	32	10,5	10	35	150
0:16:03	32	10,5	10	35	150
0:16:04	32	10,5	10	35	150
0:16:05	32	10,5	10	35	150
0:16:06	32	10,5	10	35	150
0:16:07	32	10,5	10	35	150
0:16:08	32	10,5	10	35	150
0:16:09	32	10,6	10	35	150
0:16:10	32	10,6	10	35	150
0:16:11	32	10,6	10	35	150
0:16:12	32	10,6	10	35	150
0:16:13	32	10,6	10	35	150
0:16:14	32	10,6	10	35	150
0:16:15	32	10,6	10	35	150
0:16:16	32	10,6	9	35	150
0:16:17	32	10,6	9	35	150
0:16:18	32	10,6	9	35	150
0:16:19	32	10,6	9	35	150
0:16:20	32	10,6	9	35	150
0:16:21	32	10,6	9	35	150
0:16:22	32	10,6	9	35	150
0:16:23	32	10,6	9	35	150
0:16:24	32	10,6	9	35	150
0:16:25	33	10,6	9	35	150
0:16:26	33	10,6	9	35	150
0:16:27	33	10,7	9	35	150
0:16:28	33	10,7	9	35	150
0:16:29	33	10,7	9	35	150
0:16:30	33	10,7	9	35	150
0:16:31	33	10,7	9	35	150
0:16:32	33	10,7	9	35	150
0:16:33	33	10,7	9	35	150
0:16:34	33	10,7	9	35	150
0:16:35	33	10,7	9	35	150
0:16:36	33	10,7	9	35	150
0:16:37	33	10,7	9	35	150
0:16:38	33	10,7	9	35	150
0:16:39	33	10,7	9	35	150
0:16:40	33	10,9	9	35	150
0:16:41	33	11,0	9	35	150
0:16:42	33	11,1	9	35	150
0:16:43	33	11,1	9	35	150
0:16:44	33	11,1	9	35	150
0:16:45	33	11,1	9	35	150
0:16:46	33	11,1	9	35	150
0:16:47	33	11,1	9	35	150
0:16:48	33	11,1	9	35	150
0:16:49	33	11,1	9	35	150
0:16:50	33	11,1	9	35	150
0:16:51	33	11,1	9	35	150
0:16:52	33	11,1	9	35	150
0:16:53	33	11,1	9	35	150
0:16:54	33	11,1	9	35	150
0:16:55	33	11,1	9	35	150
0:16:56	33	11,1	9	35	150
0:16:57	33	11,1	9	35	150
0:16:58	33	11,2	9	35	150
0:16:59	33	11,2	9	35	150
0:17:00	33	11,2	9	35	150
0:17:01	33	11,2	9	35	150
0:17:02	33	11,2	9	35	150
0:17:03	33	11,2	9	35	150
0:17:04	33	11,2	9	35	150
0:17:05	33	11,2	9	35	150
0:17:06	33	11,2	9	35	150
0:17:07	33	11,2	9	35	150
0:17:08	33	11,2	9	35	150
0:17:09	33	11,2	9	35	150
0:17:10	33	11,2	9	35	150
0:17:11	33	11,2	9	35	150
0:17:12	33	11,2	9	35	150
0:17:13	33	11,2	9	35	150
0:17:14	33	11,2	9	35	150
0:17:15	33	11,2	9	35	150
0:17:16	33	11,2	9	35	150
0:17:17	33	11,2	9	35	150
0:17:18	33	11,2	8	35	150
0:17:19	33	11,2	8	35	150
0:17:20	33	11,2	8	35	150
0:17:21	33	11,2	8	35	150
0:17:22	33	11,2	8	35	150
0:17:23	33	11,2	8	35	150
0:17:24	33	11,3	8	35	150
0:17:25	33	11,3	8	35	150
0:17:26	33	11,3	8	35	150
0:17:27	33	11,3	8	35	150
0:17:28	33	11,3	8	35	150
0:17:29	33	11,3	8	35	150
0:17:30	33	11,3	8	35	150
0:17:31	33	11,3	8	35	150
0:17:32	33	11,3	8	35	150
0:17:33	33	11,3	8	35	150
0:17:34	33	11,3	8	35	150
0:17:35	33	11,3	8	35	150
0:17:36	33	11,3	8	35	150
0:17:37	33	11,3	8	35	150
0:17:38	33	11,3	8	35	150
0:17:39	33	11,3	8	35	150
0:17:40	33	11,3	8	35	150
0:17:41	33	11,3	8	36	150
0:17:42	33	11,3	8	36	150
0:17:43	33	11,3	8	35	150
0:17:44	33	11,5	9	35	150
0:17:45	33	11,5	9	36	150
0:17:46	33	11,6	9	35	150
0:17:47	33	11,6	9	36	150
0:17:48	33	11,6	9	36	150
0:17:49	33	11,6	9	35	150
0:17:50	33	11,6	9	36	150
0:17:51	33	11,6	9	36	150
0:17:52	33	11,6	9	36	150
0:17:53	33	11,6	9	35	150
0:17:54	33	11,6	9	36	150
0:17:55	33	11,6	9	35	150
0:17:56	33	11,6	9	36	150
0:17:57	33	11,6	9	36	150
0:17:58	33	11,6	9	36	150
0:17:59	33	11,6	9	36	150
0:18:00	33	11,6	9	36	150
0:18:01	33	11,6	9	36	150
0:18:02	33	11,6	9	36	150
0:18:03	33	11,6	9	36	150
0:18:04	33	11,6	9	36	150
0:18:05	33	11,6	9	36	150
0:18:06	33	11,7	9	36	150
0:18:07	33	11,7	9	36	150
0:18:08	33	11,7	9	36	150
0:18:09	33	11,7	9	36	150
0:18:10	33	11,7	9	36	150
0:18:11	33	11,7	9	36	150
0:18:12	33	11,7	9	36	150
0:18:13	33	11,7	9	36	150
0:18:14	33	11,7	9	36	150
0:18:15	33	11,7	9	36	150
0:18:16	33	11,7	9	36	150
0:18:17	33	11,9	9	36	150
0:18:18	33	12,0	9	36	150
0:18:19	33	12,0	8	36	150
0:18:20	33	12,0	8	36	150
0:18:21	33	12,0	8	36	150
0:18:22	33	12,0	8	36	150
0:18:23	33	12,0	8	36	150
0:18:24	33	12,0	8	36	150
0:18:25	33	12,0	8	36	150
0:18:26	33	12,0	8	36	150
0:18:27	33	12,0	7	36	150
0:18:28	33	12,0	7	36	150
0:18:29	33	12,0	7	36	150
0:18:30	33	12,0	7	36	150
0:18:31	33	12,0	7	36	150
0:18:32	33	12,0	7	36	150
0:18:33	33	12,0	7	36	150
0:18:34	33	12,0	7	36	150
0:18:35	33	12,1	7	36	150
0:18:36	33	12,1	7	36	150
0:18:37	33	12,1	7	36	150
0:18:38	33	12,1	7	36	150
0:18:39	33	12,1	7	36	150
0:18:40	33	12,1	7	36	150
0:18:41	33	12,1	7	36	150
0:18:42	33	12,1	7	36	150
0:18:43	33	12,1	7	36	150
0:18:44	33	12,1	7	36	150
0:18:45	33	12,1	7	36	150
0:18:46	33	12,1	7	36	150
0:18:47	33	12,1	7	36	150
0:18:48	33	12,1	7	36	150
0:18:49	33	12,1	7	36	150
0:18:50	33	12,1	7	36	150
0:18:51	33	12,1	7	36	150
0:18:52	33	12,1	7	36	150
0:18:53	33	12,1	7	36	150
0:18:54	33	12,1	7	36	150
0:18:55	33	12,1	7	36	150
0:18:56	34	12,1	7	36	150
0:18:57	33	12,1	7	36	150
0:18:58	33	12,1	7	36	150
0:18:59	34	12,1	7	36	150
0:19:00	33	12,1	7	36	150
0:19:01	34	12,1	7	36	150
0:19:02	34	12,2	7	36	150
0:19:03	34	12,2	7	36	150
0:19:04	34	12,2	7	36	150
0:19:05	34	12,2	7	36	150
0:19:06	34	12,2	7	36	150
0:19:07	34	12,2	7	36	150
0:19:08	34	12,3	7	36	150
0:19:09	34	12,3	7	36	150
0:19:10	34	12,3	7	36	150
0:19:11	34	12,3	7	36	150
0:19:12	34	12,3	7	36	150
0:19:13	34	12,3	7	36	150
0:19:14	34	12,5	8	36	150
0:19:15	34	12,7	9	36	150
0:19:16	34	12,7	9	36	150
0:19:17	34	12,8	9	36	150
0:19:18	34	12,8	9	36	150
0:19:19	34	12,8	9	36	150
0:19:20	34	12,8	9	36	150
0:19:21	34	12,8	9	36	150
0:19:22	34	12,8	9	36	150
0:19:23	34	12,8	9	36	150
0:19:24	34	12,8	9	36	150
0:19:25	34	12,8	9	36	150
0:19:26	34	12,8	9	36	150
0:19:27	34	12,8	9	36	150
0:19:28	34	12,8	9	36	150
0:19:29	34	12,8	9	36	150
0:19:30	34	12,8	9	36	150
0:19:31	34	12,8	9	36	150
0:19:32	34	12,8	9	36	150
0:19:33	34	12,8	9	36	150
0:19:34	34	12,8	9	36	150
0:19:35	34	12,8	9	36	150
0:19:36	34	12,8	9	36	150
0:19:37	34	12,9	9	36	150
0:19:38	34	12,9	9	36	150
0:19:39	34	12,9	9	36	150
0:19:40	34	12,9	9	36	150
0:19:41	34	12,9	9	36	150
0:19:42	34	12,9	9	36	150
0:19:43	34	12,9	9	36	150
0:19:44	34	12,9	9	36	150
0:19:45	34	12,9	9	36	150
0:19:46	34	12,9	9	36	150
0:19:47	34	12,9	9	36	150
0:19:48	34	12,9	9	36	150
0:19:49	34	12,9	9	36	150
0:19:50	34	12,9	9	36	150
0:19:51	34	12,9	9	36	150
0:19:52	34	12,9	9	36	150
0:19:53	34	12,9	9	36	150
0:19:54	34	12,9	9	36	150
0:19:55	34	12,9	9	36	150
0:19:56	34	12,9	10	36	150
0:19:57	34	12,9	10	36	150
0:19:58	34	12,9	10	36	150
0:19:59	34	12,9	10	36	150
0:20:00	34	12,9	10	36	150
0:20:01	34	12,9	10	36	150
0:20:02	34	12,9	10	36	150
0:20:03	34	13,0	10	36	150
0:20:04	34	13,0	10	36	150
0:20:05	34	13,0	10	36	150
0:20:06	34	13,0	10	36	150
0:20:07	34	13,0	10	36	150
0:20:08	34	13,0	10	36	150
0:20:09	34	13,0	10	36	150
0:20:10	34	13,0	10	36	150
0:20:11	34	13,0	10	36	150
0:20:12	34	13,0	10	36	150
0:20:13	34	13,0	10	36	150
0:20:14	34	13,0	10	36	150
0:20:15	34	13,0	10	36	150
0:20:16	34	13,0	10	36	150
0:20:17	34	13,0	10	36	150
0:20:18	34	13,0	10	36	150
0:20:19	34	13,0	10	36	150
0:20:20	34	13,0	10	36	150
0:20:21	34	13,0	10	36	150
0:20:22	34	13,0	10	36	150
0:20:23	34	13,1	10	36	150
0:20:24	34	13,1	10	36	150
0:20:25	34	13,1	10	36	150
0:20:26	34	13,1	10	36	150
0:20:27	34	13,1	10	36	150
0:20:28	34	13,1	10	36	150
0:20:29	34	13,1	10	37	150
0:20:30	34	13,1	10	37	150
0:20:31	34	13,1	10	37	150
0:20:32	34	13,1	10	37	150
0:20:33	34	13,1	10	37	150
0:20:34	34	13,1	10	37	150
0:20:35	34	13,1	10	36	150
0:20:36	34	13,1	10	37	150
0:20:37	34	13,1	10	37	150
0:20:38	34	13,1	10	37	150
0:20:39	34	13,1	10	37	150
0:20:40	34	13,1	10	37	150
0:20:41	34	13,2	10	37	150
0:20:42	34	13,2	10	36	150
0:20:43	34	13,2	10	37	150
0:20:44	34	13,3	11	37	150
0:20:45	34	13,3	11	37	150
0:20:46	34	13,3	11	37	150
0:20:47	34	13,3	11	37	150
0:20:48	34	13,3	11	37	150
0:20:49	34	13,3	11	37	150
0:20:50	34	13,3	11	37	150
0:20:51	34	13,3	11	37	150
0:20:52	34	13,3	11	37	150
0:20:53	34	13,5	13	37	150
0:20:54	34	13,6	16	37	150
0:20:55	34	13,7	17	37	150
0:20:56	34	13,7	18	37	150
0:20:57	34	13,7	18	37	150
0:20:58	34	13,7	19	37	150
0:20:59	34	13,7	19	37	150
0:21:00	34	13,8	19	37	150
0:21:01	34	13,8	20	37	150
0:21:02	34	13,8	21	37	150
0:21:03	34	13,8	21	37	150
0:21:04	34	13,8	22	37	150
0:21:05	34	13,8	22	37	150
0:21:06	34	13,8	22	37	150
0:21:07	34	13,8	22	37	150
0:21:08	34	13,8	22	37	150
0:21:09	34	13,8	21	37	150
0:21:10	34	13,8	21	37	150
0:21:11	34	13,8	20	37	150
0:21:12	34	13,8	20	37	150
0:21:13	34	13,8	20	37	150
0:21:14	34	13,8	20	37	150
0:21:15	34	13,8	20	37	150
0:21:16	34	13,8	20	37	150
0:21:17	34	13,8	19	37	150
0:21:18	34	13,8	19	37	150
0:21:19	34	13,8	19	37	150
0:21:20	34	13,8	19	37	150
0:21:21	34	13,8	19	37	150
0:21:22	34	13,8	19	37	150
0:21:23	34	13,8	19	37	150
0:21:24	34	13,9	19	37	150
0:21:25	34	13,9	20	37	150
0:21:26	34	13,9	19	37	150
0:21:27	34	13,9	19	37	150
0:21:28	34	13,9	19	37	150
0:21:29	34	13,9	19	37	150
0:21:30	34	13,9	20	37	150
0:21:31	34	13,9	20	37	150
0:21:32	34	13,9	20	37	150
0:21:33	34	13,9	20	37	150
0:21:34	35	13,9	20	37	150
0:21:35	34	13,9	20	37	150
0:21:36	35	13,9	20	37	150
0:21:37	35	13,9	20	37	150
0:21:38	35	13,9	20	37	150
0:21:39	35	13,9	20	37	150
0:21:40	35	13,9	20	37	150
0:21:41	35	13,9	20	37	150
0:21:42	35	13,9	20	37	150
0:21:43	35	13,9	20	37	150
0:21:44	35	13,9	20	37	150
0:21:45	35	13,9	20	37	150
0:21:46	35	13,9	20	37	150
0:21:47	35	13,9	20	37	150
0:21:48	35	14,0	20	37	150
0:21:49	35	14,0	20	37	150
0:21:50	35	14,0	20	37	150
0:21:51	35	14,0	20	37	150
0:21:52	35	14,0	20	37	150
0:21:53	35	14,0	20	37	150
0:21:54	35	14,0	19	37	150
0:21:55	35	14,0	19	37	150
0:21:56	35	14,0	19	37	150
0:21:57	35	14,0	19	37	150
0:21:58	35	14,0	19	37	150
0:21:59	35	14,0	19	37	150
0:22:00	35	14,0	19	37	150
0:22:01	35	14,0	19	37	150
0:22:02	35	14,0	19	37	150
0:22:03	35	14,1	19	37	150
0:22:04	35	14,1	19	37	150
0:22:05	35	14,1	19	37	150
0:22:06	35	14,1	19	37	150
0:22:07	35	14,1	19	37	150
0:22:08	35	14,1	19	37	150
0:22:09	35	14,1	19	37	150
0:22:10	35	14,1	19	37	150
0:22:11	35	14,1	19	37	150
0:22:12	35	14,1	19	37	150
0:22:13	35	14,1	19	37	150
0:22:14	35	14,1	19	37	150
0:22:15	35	14,1	20	37	150
0:22:16	35	14,1	20	37	150
0:22:17	35	14,2	21	37	150
0:22:18	35	14,2	21	37	150
0:22:19	35	14,2	21	37	150
0:22:20	35	14,2	21	37	150
0:22:21	35	14,2	21	37	150
0:22:22	35	14,2	21	37	150
0:22:23	35	14,2	21	37	150
0:22:24	35	14,2	21	37	150
0:22:25	35	14,2	21	37	150
0:22:26	35	14,4	21	37	150
0:22:27	35	14,6	26	37	150
0:22:28	35	14,6	24	37	150
0:22:29	35	14,7	30	37	150
0:22:30	35	14,7	34	38	150
0:22:31	35	14,7	33	38	150
0:22:32	35	14,7	29	37	150
0:22:33	35	14,7	34	37	150
0:22:34	35	14,7	36	37	150
0:22:35	35	14,7	38	37	150
0:22:36	35	14,7	48	37	150
0:22:37	35	14,7	52	38	150
0:22:38	35	14,7	47	37	150
0:22:39	35	14,7	33	38	150
0:22:40	35	14,7	22	38	150
0:22:41	35	14,7	19	37	150
0:22:42	35	14,8	17	38	150
0:22:43	35	14,8	16	38	150
0:22:44	35	14,8	16	38	150
0:22:45	35	14,8	16	38	150
0:22:46	35	14,8	16	38	150
0:22:47	35	14,8	16	38	150
0:22:48	35	14,8	17	38	150
0:22:49	35	14,8	17	38	150
0:22:50	35	14,8	18	38	150
0:22:51	35	14,8	18	38	150
0:22:52	35	14,8	19	37	150
0:22:53	35	14,8	17	38	150
0:22:54	35	14,8	14	37	150
0:22:55	35	14,8	13	38	150
0:22:56	35	14,8	13	37	150
0:22:57	35	14,8	13	38	150
0:22:58	35	14,8	13	37	150
0:22:59	35	14,8	14	38	150
0:23:00	35	14,8	33	38	150
0:23:01	35	14,8	51	38	150
0:23:02	35	14,8	52	37	150
0:23:03	35	14,8	56	38	150
0:23:04	35	14,8	56	38	150
0:23:05	35	14,8	51	38	150
0:23:06	35	14,9	46	38	150
0:23:07	35	14,9	42	37	150
0:23:08	35	14,9	40	38	150
0:23:09	35	14,9	39	38	150
0:23:10	35	14,9	41	38	150
0:23:11	35	14,9	45	38	150
0:23:12	35	14,9	46	38	150
0:23:13	35	14,9	45	38	150
0:23:14	35	14,9	45	38	150
0:23:15	35	14,9	53	38	150
0:23:16	35	14,9	55	38	150
0:23:17	35	14,9	51	38	150
0:23:18	35	14,9	47	38	150
0:23:19	35	14,9	42	38	150
0:23:20	35	14,9	42	38	150
0:23:21	35	14,9	47	38	150
0:23:22	35	14,9	53	38	150
0:23:23	35	14,9	49	38	150
0:23:24	35	14,9	45	38	150
0:23:25	35	14,9	48	38	150
0:23:26	35	14,9	51	38	150
0:23:27	35	14,9	47	38	150
0:23:28	35	15,0	40	38	150
0:23:29	35	15,0	38	38	150
0:23:30	35	15,0	34	38	150
0:23:31	35	15,0	29	38	150
0:23:32	35	15,0	35	38	150
0:23:33	35	15,0	41	38	150
0:23:34	35	15,0	44	38	150
0:23:35	35	15,0	41	38	150
0:23:36	35	15,0	33	38	150
0:23:37	35	15,0	29	38	150
0:23:38	35	15,0	36	38	150
0:23:39	35	15,0	40	38	150
0:23:40	35	15,0	47	38	150
0:23:41	35	15,0	55	38	150
0:23:42	35	15,0	58	38	150
0:23:43	35	15,0	60	38	150
0:23:44	35	15,1	54	38	150
0:23:45	35	15,1	56	38	150
0:23:46	35	15,1	61	38	150
0:23:47	35	15,1	63	38	150
0:23:48	35	15,1	68	38	150
0:23:49	35	15,1	71	38	150
0:23:50	35	15,1	71	38	150
0:23:51	35	15,1	69	38	150
0:23:52	35	15,1	67	38	150
0:23:53	35	15,2	64	38	150
0:23:54	35	15,3	50	38	150
0:23:55	35	15,3	37	38	150
0:23:56	35	15,3	31	38	150
0:23:57	35	15,4	38	38	150
0:23:58	35	15,4	33	38	150
0:23:59	35	15,4	35	38	150
0:24:00	35	15,4	36	38	150
0:24:01	35	15,4	44	38	150
0:24:02	35	15,4	56	38	150
0:24:03	35	15,4	61	38	150
0:24:04	35	15,4	66	38	150
0:24:05	35	15,4	65	38	150
0:24:06	35	15,4	55	38	150
0:24:07	35	15,4	62	38	150
0:24:08	35	15,4	69	38	150
0:24:09	35	15,4	74	38	150
0:24:10	36	15,4	75	38	150
0:24:11	36	15,4	70	38	150
0:24:12	36	15,4	74	38	150
0:24:13	36	15,4	76	38	150
0:24:14	36	15,4	76	38	150
0:24:15	36	15,4	77	38	150
0:24:16	36	15,4	76	38	150
0:24:17	36	15,4	75	38	150
0:56:47					
0:56:47					
0:56:48	35	11,3	15	31	0
0:56:49	35	11,3	15	31	0
0:56:50	35	11,3	15	31	0
0:56:51	35	11,3	15	31	0
0:56:52	35	11,3	15	31	0
0:56:53	35	11,3	15	31	0
0:56:54	35	11,3	15	31	0
0:56:55	35	11,3	15	31	0
0:56:56	35	11,3	15	31	0
0:56:57	35	11,3	15	31	0
0:56:58	35	11,3	15	31	0
0:56:59	35	11,3	15	31	0
0:57:00	35	11,3	15	31	0
0:57:01	35	11,3	15	31	0
0:57:02	35	11,3	15	31	0
0:57:03	35	11,3			0
0:57:04					
0:57:11	35	11,3			0
0:57:12	35	11,3	11	31	0
0:57:13	35	11,3	11	31	0
0:57:14	35	11,3	10	31	0
0:57:15	35	11,3	9	31	0
0:57:16	35	11,3	9	31	0
0:57:17	35	11,3	9	31	0
0:57:18	35	11,3	9	31	0
0:57:19	35	11,3	9	31	0
0:57:20	35	11,3	9	31	0
0:57:21	35	11,3	9	31	0
0:57:22	35	11,3	9	31	0
0:57:23	35	11,3	9	31	0
0:57:24	35	11,3	9	31	0
0:57:25	35	11,3	9	31	0
0:57:26	35	11,3	9	31	0
0:57:27	35	11,3	9	31	0
0:57:28	35	11,3	9	31	0
0:57:29	35	11,3	9	31	0
0:57:30	35	11,3	9	31	0
0:57:31	35	11,3	9	31	0
0:57:32	35	11,3	9	31	0
0:57:33	35	11,3	14	31	113
0:57:34	35	11,3	20	31	144
0:57:35	35	11,3	21	31	149
0:57:36	35	11,3	19	31	150
0:57:37	35	11,3	19	31	150
0:57:38	35	11,3	18	31	150
0:57:39	35	11,3	17	31	150
0:57:40	35	11,3	17	31	150
0:57:41	35	11,3	16	31	150
0:57:42	35	11,3	16	31	150
0:57:43	35	11,3	16	31	150
0:57:44	35	11,3	16	31	150
0:57:45	35	11,3	15	31	150
0:57:46	35	11,3	15	31	150
0:57:50					
0:57:50					
0:57:51	35	11,3	15	31	150
0:57:52	35	11,3	15	31	150
0:57:53	35	11,3	15	31	150
0:57:54	35	11,3	15	31	150
0:57:55	35	11,3	15	31	150
0:57:56	35	11,3	15	31	150
0:57:57	35	11,3	15	31	150
0:57:58	35	11,3	15	31	150
0:57:59	35	11,3	15	31	150
0:58:00	35	11,3	15	31	150
0:58:01	35	11,3	15	31	150
0:58:02	35	11,3	15	31	150
0:58:03	35	11,3	15	31	150
0:58:04	35	11,3	15	31	150
0:58:05	35	11,3	15	31	150
0:58:06	35	11,3	15	31	150
0:58:07	35	11,3	15	31	150
0:58:08	35	11,3	15	31	150
0:58:09	35	11,3	14	31	150
0:58:10	35	11,3	14	31	150
0:58:11	35	11,3	14	31	150
0:58:12	34	11,3	15	31	150
0:58:13	34	11,3	14	31	150
0:58:14	34	11,3	14	31	150
0:58:15	34	11,4	14	31	150
0:58:16	34	11,4	14	31	150
0:58:17	34	11,4	14	31	150
0:58:18	34	11,6	14	31	150
0:58:19	34	11,7	14	31	150
0:58:20	34	11,7	14	31	150
0:58:21	34	11,8	14	31	150
0:58:22	34	11,8	14	31	150
0:58:23	34	11,8	14	31	150
0:58:24	34	11,8	14	31	150
0:58:25	34	11,8	14	31	150
0:58:26	34	11,8	14	31	150
0:58:27	34	11,8	13	31	150
0:58:28	34	11,8	13	31	150
0:58:29	34	11,9	13	31	150
0:58:30	34	11,9	13	31	150
0:58:31	34	11,9	13	31	150
0:58:32	34	11,9	13	32	150
0:58:33	34	11,9	13	31	150
0:58:34	34	11,9	13	32	150
0:58:35	34	12,0	13	32	150
0:58:36	34	12,0	13	32	150
0:58:37	34	12,0	13	32	150
0:58:38	34	12,0	13	32	150
0:58:39	34	12,0	13	32	150
0:58:40	34	12,1	13	32	150
0:58:41	34	12,1	13	32	150
0:58:42	34	12,1	13	32	150
0:58:43	34	12,1	13	32	150
0:58:44	34	12,1	13	32	150
0:58:45	34	12,2	13	32	150
0:58:46	34	12,2	13	32	150
0:58:47	34	12,2	13	32	150
