Repository: ProgWizer/parser

File: project-root/data/Data Acquisition/Data Acquisition/2020 year (143)/20-153.txt
--Test Summary--
Full Path and File Name	
Instrument Name	7222
Instrument Type	Model 7222 Consistometer
Instrument Serial Number	
Test Start Date	12.10.2020
Test Start Time	12:15:40
Test Stop Date	12.10.2020
Test Stop Time	17:15:40
Test Length	5:00:00
Final Sample Time Offset	5:00:00
Controller Schedule Name	
Sampling Period	10 seconds
Comments	
Information	WellID	
Information	Customer	
Information	EngName	
Information	CementClass	G
Information	CementMfr	
Information	Additives	100G+0.2PHV+0.2CEX-201+0.1PlastA
Information	Density	1860
Information	BHCT	23
Information	BHST	
Information	FluidLoss	
Information	JobType	
Calculated Value	Time_30Bc	N/A
Calculated Value	Time_70Bc	N/A
Calculated Value	Time_100Bc	N/A
Initial Temperature (°C)	26 °C
Final Temperature (°C)	30 °C
Initial Pressure (MPa)	0,5 MPa
Final Pressure (MPa)	10,6 MPa
Initial Consistency (Bc)	4 Bc
Final Consistency (Bc)	16 Bc
--Data--
Time (HH:MM:SS)	Temperature (°C)	Pressure (MPa)	Consistency (Bc)
0:00:00	26	0,5	4
0:00:10	26	0,6	4
0:00:20	26	0,7	4
0:00:30	26	0,9	4
0:00:40	26	0,9	4
0:00:50	26	1,0	3
0:01:00	26	1,1	3
0:01:10	26	1,2	3
0:01:20	25	1,3	3
0:01:30	25	1,4	3
0:01:40	25	1,5	3
0:01:50	25	1,7	4
0:02:00	25	1,9	4
0:02:10	25	1,9	4
0:02:20	25	2,0	4
0:02:30	25	2,2	4
0:02:40	25	2,2	5
0:02:50	25	2,4	4
0:03:00	25	2,3	4
0:03:10	25	2,5	5
0:03:20	25	2,7	5
0:03:30	25	2,7	6
0:03:40	25	2,9	6
0:03:50	25	2,9	5
0:04:00	25	3,1	5
0:04:10	25	3,3	5
0:04:20	25	3,3	5
0:04:30	25	3,3	4
0:04:40	25	3,5	4
0:04:50	25	3,5	4
0:05:00	25	3,7	4
0:05:10	25	3,8	5
0:05:20	25	3,9	5
0:05:30	25	3,9	5
0:05:40	25	4,1	5
0:05:50	25	4,2	6
0:06:00	25	4,4	6
0:06:10	25	4,3	6
0:06:20	25	4,6	5
0:06:30	25	4,6	5
0:06:40	25	4,8	5
0:06:50	25	5,0	4
0:07:00	25	4,9	4
0:07:10	25	5,1	4
0:07:20	25	5,1	5
0:07:30	25	5,3	5
0:07:40	25	5,4	6
0:07:50	25	5,4	6
0:08:00	25	5,5	6
0:08:10	25	5,7	6
0:08:20	25	5,7	6
0:08:30	25	5,9	8
0:08:40	25	6,0	9
0:08:50	25	6,1	9
0:09:00	25	6,3	8
0:09:10	25	6,2	8
0:09:20	25	6,4	10
0:09:30	25	6,5	9
0:09:40	25	6,6	7
0:09:50	25	6,8	8
0:10:00	25	6,8	6
0:10:10	25	7,0	5
0:10:20	25	7,0	6
0:10:30	25	7,1	6
0:10:40	25	7,3	6
0:10:50	25	7,7	7
0:11:00	25	7,7	9
0:11:10	25	7,6	8
0:11:20	24	7,6	7
0:11:30	25	8,1	7
0:11:40	24	8,1	8
0:11:50	24	8,1	8
0:12:00	24	8,1	6
0:12:10	24	8,3	7
0:12:20	24	8,2	8
0:12:30	24	8,3	7
0:12:40	24	8,5	7
0:12:50	24	8,7	7
0:13:00	24	8,6	6
0:13:10	24	8,8	6
0:13:20	24	9,0	5
0:13:30	24	9,1	5
0:13:40	24	9,1	6
0:13:50	24	9,2	5
0:14:00	24	9,4	6
0:14:10	24	9,5	6
0:14:20	24	9,5	7
0:14:30	24	9,6	7
0:14:40	24	9,8	6
0:14:50	24	9,8	6
0:15:00	24	9,8	5
0:15:10	24	9,8	5
0:15:20	24	9,8	5
0:15:30	24	9,7	5
0:15:40	24	9,7	5
0:15:50	24	9,7	5
0:16:00	24	9,7	5
0:16:10	24	9,7	5
0:16:20	24	9,7	5
0:16:30	24	9,7	5
0:16:40	24	9,7	5
0:16:50	24	9,7	4
0:17:00	24	9,9	4
0:17:10	24	9,9	4
0:17:20	24	9,9	4
0:17:30	24	9,8	4
0:17:40	24	9,8	4
0:17:50	24	9,8	4
0:18:00	24	9,8	4
0:18:10	24	9,8	4
0:18:20	24	9,8	4
0:18:30	24	9,8	4
0:18:40	24	9,8	4
0:18:50	24	9,8	4
0:19:00	24	9,8	4
0:19:10	24	9,8	4
0:19:20	24	9,8	4
0:19:30	24	9,8	4
0:19:40	24	9,8	4
0:19:50	24	9,8	4
0:20:00	24	9,8	4
0:20:10	24	9,8	4
0:20:20	24	9,8	4
0:20:30	24	9,8	4
0:20:40	24	9,8	4
0:20:50	24	9,8	4
0:21:00	24	9,8	4
0:21:10	24	9,8	5
0:21:20	24	9,8	6
0:21:30	24	9,8	5
0:21:40	24	9,8	5
0:21:50	24	9,8	4
0:22:00	24	9,8	4
0:22:10	24	9,8	4
0:22:20	24	9,8	4
0:22:30	24	9,8	4
0:22:40	24	9,8	4
0:22:50	24	9,8	4
0:23:00	24	9,8	4
0:23:10	24	9,8	4
0:23:20	24	9,8	4
0:23:30	24	9,8	4
0:23:40	24	9,8	4
0:23:50	24	9,8	4
0:24:00	24	9,8	4
0:24:10	24	9,8	4
0:24:20	24	9,8	4
0:24:30	24	9,8	4
0:24:40	24	9,8	4
0:24:50	24	9,8	4
0:25:00	24	9,8	4
0:25:10	24	9,8	4
0:25:20	24	9,8	4
0:25:30	24	9,8	4
0:25:40	24	9,8	4
0:25:50	24	9,8	4
0:26:00	24	9,8	4
0:26:10	24	9,8	4
0:26:20	24	9,8	4
0:26:30	24	9,8	4
0:26:40	24	9,8	4
0:26:50	24	9,8	4
0:27:00	24	9,8	4
0:27:10	24	9,8	4
0:27:20	24	9,8	4
0:27:30	24	9,8	4
0:27:40	24	9,8	4
0:27:50	24	9,8	4
0:28:00	24	9,8	4
0:28:10	24	9,8	4
0:28:20	24	9,8	4
0:28:30	24	9,8	4
0:28:40	24	9,8	4
0:28:50	24	9,8	4
0:29:00	24	9,8	4
0:29:10	24	9,8	4
0:29:20	24	9,8	4
0:29:30	24	9,8	4
0:29:40	24	9,8	4
0:29:50	24	9,8	4
0:30:00	24	9,8	4
0:30:10	24	9,8	4
0:30:20	24	9,8	4
0:30:30	24	9,8	4
0:30:40	24	9,8	4
0:30:50	24	9,8	4
0:31:00	24	9,8	4
0:31:10	24	9,8	4
0:31:20	24	9,8	4
0:31:30	24	9,8	5
0:31:40	24	9,8	5
0:31:50	24	9,8	5
0:32:00	24	9,8	4
0:32:10	24	9,8	4
0:32:20	24	9,8	4
0:32:30	24	9,8	5
0:32:40	24	9,8	5
0:32:50	24	9,8	4
0:33:00	24	9,8	5
0:33:10	24	9,8	4
0:33:20	24	9,8	4
0:33:30	24	9,8	4
0:33:40	24	9,8	4
0:33:50	24	9,8	4
0:34:00	24	9,8	4
0:34:10	24	9,9	4
0:34:20	24	9,9	4
0:34:30	24	9,8	4
0:34:40	24	9,8	4
0:34:50	24	9,9	4
0:35:00	24	9,8	4
0:35:10	24	9,8	4
0:35:20	24	9,9	4
0:35:30	24	9,8	4
0:35:40	24	9,8	4
0:35:50	24	9,8	4
0:36:00	24	9,9	4
0:36:10	24	9,9	4
0:36:20	24	9,8	4
0:36:30	24	9,8	4
0:36:40	24	9,9	4
0:36:50	24	9,9	4
0:37:00	24	9,9	4
0:37:10	24	9,9	4
0:37:20	24	9,9	4
0:37:30	24	9,9	4
0:37:40	25	9,9	4
0:37:50	24	9,9	4
0:38:00	24	9,9	4
0:38:10	24	9,9	4
0:38:20	24	9,9	4
0:38:30	24	9,9	4
0:38:40	24	9,9	4
0:38:50	25	9,9	4
0:39:00	25	9,9	4
0:39:10	25	9,9	4
0:39:20	24	9,9	4
0:39:30	25	9,8	4
0:39:40	25	9,9	4
0:39:50	25	9,9	4
0:40:00	24	9,9	4
0:40:10	24	9,9	4
0:40:20	25	9,9	4
0:40:30	25	9,9	4
0:40:40	25	9,9	4
0:40:50	25	9,9	4
0:41:00	25	9,9	4
0:41:10	25	9,9	4
0:41:20	25	9,9	4
0:41:30	25	9,9	4
0:41:40	25	9,9	4
0:41:50	25	9,9	4
0:42:00	25	9,9	4
0:42:10	25	9,9	4
0:42:20	25	9,9	4
0:42:30	25	9,9	4
0:42:40	25	9,9	4
0:42:50	25	9,9	4
0:43:00	25	9,9	4
0:43:10	25	9,9	4
0:43:20	25	9,9	4
0:43:30	25	9,9	4
0:43:40	25	9,9	5
0:43:50	25	9,9	4
0:44:00	25	9,9	4
0:44:10	25	9,9	4
0:44:20	25	10,0	4
0:44:30	25	9,9	5
0:44:40	25	9,9	4
0:44:50	25	9,9	4
0:45:00	25	9,9	4
0:45:10	25	9,9	4
0:45:20	25	10,0	5
0:45:30	25	10,0	5
0:45:40	25	10,0	5
0:45:50	25	10,0	5
0:46:00	25	10,0	5
0:46:10	25	10,0	5
0:46:20	25	10,0	5
0:46:30	25	10,0	5
0:46:40	25	10,0	5
0:46:50	25	10,0	5
0:47:00	25	10,0	5
0:47:10	25	10,0	5
0:47:20	25	10,0	6
0:47:30	25	10,0	6
0:47:40	25	10,0	6
0:47:50	25	10,0	6
0:48:00	25	10,0	6
0:48:10	25	10,0	6
0:48:20	25	10,0	6
0:48:30	25	10,0	6
0:48:40	25	10,0	6
0:48:50	25	10,0	6
0:49:00	25	10,0	6
0:49:10	25	10,0	6
0:49:20	25	10,0	6
0:49:30	25	10,0	6
0:49:40	25	10,0	5
0:49:50	25	10,0	5
0:50:00	25	10,0	6
0:50:10	25	10,0	5
0:50:20	25	10,0	6
0:50:30	25	10,0	5
0:50:40	25	10,0	5
0:50:50	25	10,0	5
0:51:00	25	10,0	5
0:51:10	25	10,0	5
0:51:20	25	10,0	5
0:51:30	25	10,0	5
0:51:40	25	10,0	5
0:51:50	25	10,0	5
0:52:00	25	10,0	5
0:52:10	25	10,0	5
0:52:20	25	10,0	5
0:52:30	25	10,0	6
0:52:40	25	10,0	6
0:52:50	25	10,0	7
0:53:00	25	10,0	6
0:53:10	25	10,0	6
0:53:20	25	10,0	6
0:53:30	25	10,0	6
0:53:40	25	10,0	5
0:53:50	25	10,0	5
0:54:00	25	10,1	5
0:54:10	25	10,1	5
0:54:20	25	10,1	5
0:54:30	25	10,1	5
0:54:40	25	10,0	5
0:54:50	25	10,1	5
0:55:00	25	10,1	5
0:55:10	25	10,1	5
0:55:20	25	10,1	5
0:55:30	25	10,1	5
0:55:40	25	10,1	5
0:55:50	25	10,1	5
0:56:00	25	10,1	5
0:56:10	25	10,1	5
0:56:20	25	10,1	5
0:56:30	25	10,1	5
0:56:40	25	10,1	5
0:56:50	25	10,1	5
0:57:00	25	10,1	5
0:57:10	25	10,1	5
0:57:20	25	10,1	5
0:57:30	25	10,1	5
0:57:40	25	10,1	5
0:57:50	25	10,1	5
0:58:00	25	10,1	5
0:58:10	25	10,1	5
0:58:20	25	10,1	5
0:58:30	25	10,1	5
0:58:40	25	10,1	5
0:58:50	25	10,1	5
0:59:00	25	10,1	5
0:59:10	25	10,1	5
0:59:20	25	10,1	5
0:59:30	25	10,1	5
0:59:40	25	10,1	5
0:59:50	25	10,1	5
1:00:00	25	10,1	5
1:00:10	25	10,1	5
1:00:20	25	10,1	5
1:00:30	25	10,1	5
1:00:40	25	10,1	5
1:00:50	25	10,1	5
1:01:00	25	10,1	5
1:01:10	25	10,1	5
1:01:20	25	10,1	5
1:01:30	25	10,1	5
1:01:40	25	10,2	5
1:01:50	25	10,2	5
1:02:00	25	10,2	5
1:02:10	25	10,2	5
1:02:20	25	10,2	5
1:02:30	25	10,2	5
1:02:40	25	10,2	5
1:02:50	25	10,2	5
1:03:00	25	10,2	5
1:03:10	25	10,2	5
1:03:20	25	10,2	5
1:03:30	25	10,2	5
1:03:40	25	10,2	5
1:03:50	25	10,2	5
1:04:00	25	10,2	5
1:04:10	25	10,2	5
1:04:20	25	10,2	5
1:04:30	25	10,2	5
1:04:40	25	10,2	5
1:04:50	25	10,2	5
1:05:00	25	10,2	5
1:05:10	25	10,2	5
1:05:20	25	10,2	5
1:05:30	25	10,2	5
1:05:40	25	10,2	5
1:05:50	25	10,2	6
1:06:00	25	10,2	6
1:06:10	25	10,2	6
1:06:20	25	10,2	6
1:06:30	25	10,2	6
1:06:40	25	10,2	5
1:06:50	25	10,2	5
1:07:00	25	10,2	5
1:07:10	25	10,2	5
1:07:20	25	10,2	5
1:07:30	25	10,2	5
1:07:40	25	10,2	5
1:07:50	25	10,3	5
1:08:00	25	10,3	5
1:08:10	25	10,3	5
1:08:20	25	10,3	5
1:08:30	25	10,3	6
1:08:40	25	10,3	5
1:08:50	25	10,3	5
1:09:00	25	10,3	5
1:09:10	25	10,3	5
1:09:20	25	10,3	5
1:09:30	25	10,3	5
1:09:40	25	10,3	5
1:09:50	25	10,3	5
1:10:00	25	10,3	5
1:10:10	25	10,3	5
1:10:20	25	10,3	5
1:10:30	25	10,3	5
1:10:40	25	10,3	5
1:10:50	25	10,3	5
1:11:00	25	10,3	5
1:11:10	25	10,3	5
1:11:20	25	10,3	5
1:11:30	25	10,3	5
1:11:40	25	10,3	5
1:11:50	25	10,3	5
1:12:00	25	10,3	5
1:12:10	25	10,3	5
1:12:20	25	10,3	5
1:12:30	25	10,3	5
1:12:40	25	10,3	5
1:12:50	25	10,3	5
1:13:00	25	10,3	5
1:13:10	25	10,3	5
1:13:20	25	10,3	5
1:13:30	25	10,3	5
1:13:40	25	10,3	5
1:13:50	25	10,3	5
1:14:00	25	10,3	5
1:14:10	25	10,4	5
1:14:20	25	10,4	5
1:14:30	25	10,4	5
1:14:40	25	10,4	5
1:14:50	25	10,4	5
1:15:00	25	10,4	5
1:15:10	25	10,4	5
1:15:20	25	10,4	5
1:15:30	25	10,4	5
1:15:40	25	10,4	5
1:15:50	25	10,4	5
1:16:00	25	10,4	5
1:16:10	25	10,4	5
1:16:20	25	10,4	5
1:16:30	25	10,4	5
1:16:40	25	10,4	5
1:16:50	25	10,4	5
1:17:00	25	10,4	5
1:17:10	25	10,4	5
1:17:20	25	10,4	5
1:17:30	25	10,4	5
1:17:40	25	10,4	5
1:17:50	25	10,4	5
1:18:00	25	10,4	5
1:18:10	25	10,4	5
1:18:20	25	10,4	5
1:18:30	25	10,4	5
1:18:40	25	10,4	5
1:18:50	25	10,4	5
1:19:00	25	10,4	5
1:19:10	25	10,4	5
1:19:20	25	10,4	5
1:19:30	25	10,4	5
1:19:40	25	10,4	5
1:19:50	25	10,4	5
1:20:00	25	10,5	5
1:20:10	25	10,5	5
1:20:20	25	10,5	5
1:20:30	25	10,5	5
1:20:40	25	10,5	5
1:20:50	25	10,5	5
1:21:00	26	10,5	5
1:21:10	25	10,5	5
1:21:20	25	10,5	5
1:21:30	26	10,5	5
1:21:40	26	10,5	5
1:21:50	26	10,5	5
1:22:00	26	10,5	5
1:22:10	26	10,5	5
1:22:20	26	10,5	5
1:22:30	26	10,5	5
1:22:40	26	10,5	5
1:22:50	26	10,5	5
1:23:00	26	10,5	5
1:23:10	26	10,5	5
1:23:20	26	10,5	5
1:23:30	26	10,5	5
1:23:40	26	10,5	5
1:23:50	26	10,5	5
1:24:00	26	10,5	4
1:24:10	26	10,5	4
1:24:20	26	10,5	4
1:24:30	26	10,5	5
1:24:40	26	10,5	5
1:24:50	26	10,5	5
1:25:00	26	10,5	5
1:25:10	26	10,5	5
1:25:20	26	10,5	5
1:25:30	26	10,5	5
1:25:40	26	10,5	5
1:25:50	26	10,5	5
1:26:00	26	10,6	5
1:26:10	26	10,6	5
1:26:20	26	10,6	5
1:26:30	26	10,6	5
1:26:40	26	10,6	5
1:26:50	26	10,6	5
1:27:00	26	10,6	5
1:27:10	26	10,6	5
1:27:20	26	10,6	5
1:27:30	26	10,6	5
1:27:40	26	10,6	5
1:27:50	26	10,6	5
1:28:00	26	10,6	5
1:28:10	26	10,6	5
1:28:20	26	10,6	5
1:28:30	26	10,6	5
1:28:40	26	10,6	5
1:28:50	26	10,6	4
1:29:00	26	10,6	4
1:29:10	26	10,6	4
1:29:20	26	10,6	5
1:29:30	26	10,6	4
1:29:40	26	10,6	5
1:29:50	26	10,6	5
1:30:00	26	10,6	5
1:30:10	26	10,6	5
1:30:20	26	10,6	5
1:30:30	26	10,6	5
1:30:40	26	10,6	5
1:30:50	26	10,6	5
1:31:00	26	10,6	5
1:31:10	26	10,6	5
1:31:20	26	10,6	4
1:31:30	26	10,6	5
1:31:40	26	10,6	4
1:31:50	26	10,7	4
1:32:00	26	10,7	4
1:32:10	26	10,7	4
1:32:20	26	10,7	4
1:32:30	26	10,7	5
1:32:40	26	10,7	5
1:32:50	26	10,7	5
1:33:00	26	10,7	5
1:33:10	26	10,7	5
1:33:20	26	10,7	6
1:33:30	26	10,7	6
1:33:40	26	10,7	6
1:33:50	26	10,7	6
1:34:00	26	10,7	6
1:34:10	26	10,7	8
1:34:20	26	10,7	8
1:34:30	26	10,7	8
1:34:40	26	10,7	10
1:34:50	26	10,7	10
1:35:00	26	10,7	9
1:35:10	26	10,7	9
1:35:20	26	10,7	8
1:35:30	26	10,7	8
1:35:40	26	10,7	8
1:35:50	26	10,5	8
1:36:00	26	10,5	7
1:36:10	26	10,5	7
1:36:20	26	10,5	8
1:36:30	26	10,5	8
1:36:40	26	10,5	7
1:36:50	26	10,5	7
1:37:00	26	10,5	7
1:37:10	26	10,5	7
1:37:20	26	10,5	6
1:37:30	26	10,5	6
1:37:40	26	10,5	6
1:37:50	26	10,5	6
1:38:00	26	10,5	6
1:38:10	26	10,5	6
1:38:20	26	10,5	6
1:38:30	26	10,5	6
1:38:40	26	10,5	6
1:38:50	26	10,5	6
1:39:00	26	10,5	6
1:39:10	26	10,5	6
1:39:20	26	10,5	6
1:39:30	26	10,5	6
1:39:40	26	10,5	6
1:39:50	26	10,5	6
1:40:00	26	10,6	6
1:40:10	26	10,6	6
1:40:20	26	10,6	6
1:40:30	26	10,6	6
1:40:40	26	10,6	6
1:40:50	26	10,6	6
1:41:00	26	10,6	6
1:41:10	26	10,6	6
1:41:20	26	10,6	6
1:41:30	26	10,6	6
1:41:40	26	10,6	6
1:41:50	26	10,6	6
1:42:00	26	10,6	6
1:42:10	26	10,6	5
1:42:20	26	10,6	6
1:42:30	26	10,6	5
1:42:40	26	10,6	5
1:42:50	26	10,6	5
1:43:00	26	10,6	5
1:43:10	26	10,6	5
1:43:20	26	10,6	5
1:43:30	26	10,6	5
1:43:40	26	10,6	5
1:43:50	26	10,6	5
1:44:00	26	10,6	5
1:44:10	26	10,6	5
1:44:20	26	10,6	5
1:44:30	26	10,6	5
1:44:40	26	10,6	5
1:44:50	26	10,6	5
1:45:00	26	10,6	5
1:45:10	26	10,6	5
1:45:20	26	10,7	5
1:45:30	26	10,7	5
1:45:40	26	10,7	5
1:45:50	26	10,7	5
1:46:00	26	10,7	5
1:46:10	26	10,7	5
1:46:20	26	10,7	5
1:46:30	26	10,7	5
1:46:40	26	10,7	5
1:46:50	26	10,7	5
1:47:00	26	10,7	5
1:47:10	26	10,7	6
1:47:20	26	10,7	6
1:47:30	26	10,7	5
1:47:40	26	10,7	5
1:47:50	26	10,7	5
1:48:00	26	10,7	5
1:48:10	26	10,7	5
1:48:20	26	10,7	5
1:48:30	26	10,7	5
1:48:40	26	10,7	6
1:48:50	26	10,7	6
1:49:00	26	10,7	6
1:49:10	26	10,7	5
1:49:20	26	10,5	5
1:49:30	26	10,5	6
1:49:40	26	10,5	7
1:49:50	26	10,5	8
1:50:00	26	10,5	8
1:50:10	26	10,5	8
1:50:20	26	10,5	7
1:50:30	26	10,5	7
1:50:40	26	10,5	7
1:50:50	26	10,5	7
1:51:00	26	10,5	7
1:51:10	26	10,5	6
1:51:20	26	10,5	6
1:51:30	26	10,5	6
1:51:40	26	10,5	7
1:51:50	26	10,5	7
1:52:00	26	10,5	7
1:52:10	26	10,5	7
1:52:20	26	10,5	6
1:52:30	26	10,5	6
1:52:40	26	10,5	6
1:52:50	26	10,5	6
1:53:00	26	10,5	6
1:53:10	26	10,5	6
1:53:20	26	10,5	6
1:53:30	26	10,6	6
1:53:40	26	10,6	6
1:53:50	26	10,6	7
1:54:00	26	10,6	7
1:54:10	26	10,6	7
1:54:20	26	10,6	7
1:54:30	26	10,6	6
1:54:40	26	10,6	6
1:54:50	26	10,6	6
1:55:00	26	10,6	6
1:55:10	26	10,6	6
1:55:20	26	10,6	6
1:55:30	26	10,6	6
1:55:40	26	10,6	6
1:55:50	26	10,6	6
1:56:00	26	10,6	5
1:56:10	26	10,6	5
1:56:20	26	10,6	5
1:56:30	26	10,6	5
1:56:40	26	10,6	5
1:56:50	26	10,6	5
1:57:00	26	10,6	5
1:57:10	26	10,6	5
1:57:20	26	10,6	5
1:57:30	26	10,6	5
1:57:40	26	10,6	5
1:57:50	26	10,6	5
1:58:00	26	10,6	5
1:58:10	26	10,6	5
1:58:20	26	10,6	5
1:58:30	26	10,6	6
1:58:40	26	10,6	6
1:58:50	26	10,6	6
1:59:00	26	10,7	6
1:59:10	26	10,7	6
1:59:20	27	10,7	6
1:59:30	26	10,7	6
1:59:40	26	10,7	6
1:59:50	26	10,7	6
2:00:00	26	10,7	6
2:00:10	26	10,7	6
2:00:20	27	10,7	6
2:00:30	27	10,7	6
2:00:40	27	10,7	6
2:00:50	27	10,7	6
2:01:00	27	10,7	6
2:01:10	27	10,7	6
2:01:20	27	10,7	6
2:01:30	26	10,7	6
2:01:40	27	10,7	6
2:01:50	27	10,7	6
2:02:00	27	10,7	6
2:02:10	27	10,7	6
2:02:20	27	10,7	6
2:02:30	27	10,7	6
2:02:40	27	10,7	6
2:02:50	27	10,7	6
2:03:00	27	10,7	6
2:03:10	27	10,4	6
2:03:20	27	10,4	7
2:03:30	27	10,4	7
2:03:40	27	10,4	7
2:03:50	27	10,5	7
2:04:00	27	10,5	6
2:04:10	27	10,5	6
2:04:20	27	10,5	6
2:04:30	27	10,5	6
2:04:40	27	10,5	6
2:04:50	27	10,5	6
2:05:00	27	10,5	6
2:05:10	27	10,5	6
2:05:20	27	10,5	6
2:05:30	27	10,5	6
2:05:40	27	10,5	6
2:05:50	27	10,5	6
2:06:00	27	10,5	6
2:06:10	27	10,5	6
2:06:20	27	10,5	6
2:06:30	27	10,5	6
2:06:40	27	10,5	6
2:06:50	27	10,5	6
2:07:00	27	10,5	6
2:07:10	27	10,5	6
2:07:20	27	10,5	6
2:07:30	27	10,5	6
2:07:40	27	10,5	6
2:07:50	27	10,5	6
2:08:00	27	10,5	6
2:08:10	27	10,5	6
2:08:20	27	10,5	6
2:08:30	27	10,5	6
2:08:40	27	10,5	6
2:08:50	27	10,5	6
2:09:00	27	10,6	6
2:09:10	27	10,6	6
2:09:20	27	10,6	6
2:09:30	27	10,6	6
2:09:40	27	10,6	6
2:09:50	27	10,6	5
2:10:00	27	10,6	6
2:10:10	27	10,6	5
2:10:20	27	10,6	5
2:10:30	27	10,6	5
2:10:40	27	10,6	5
2:10:50	27	10,6	5
2:11:00	27	10,6	5
2:11:10	27	10,6	5
2:11:20	27	10,6	5
2:11:30	27	10,6	5
2:11:40	27	10,6	5
2:11:50	27	10,6	5
2:12:00	27	10,6	5
2:12:10	27	10,6	5
2:12:20	27	10,6	6
2:12:30	27	10,6	5
2:12:40	27	10,6	6
2:12:50	27	10,6	6
2:13:00	27	10,6	6
2:13:10	27	10,6	6
2:13:20	27	10,6	6
2:13:30	27	10,6	6
2:13:40	27	10,6	6
2:13:50	27	10,6	6
2:14:00	27	10,6	6
2:14:10	27	10,6	6
2:14:20	27	10,6	5
2:14:30	27	10,6	5
2:14:40	27	10,7	5
2:14:50	27	10,7	5
2:15:00	27	10,7	5
2:15:10	27	10,7	5
2:15:20	27	10,7	5
2:15:30	27	10,7	5
2:15:40	27	10,7	5
2:15:50	27	10,7	5
2:16:00	27	10,7	5
2:16:10	27	10,7	5
2:16:20	27	10,7	5
2:16:30	27	10,7	5
2:16:40	27	10,7	5
2:16:50	27	10,7	6
2:17:00	27	10,7	6
2:17:10	27	10,7	6
2:17:20	27	10,7	6
2:17:30	27	10,7	6
2:17:40	27	10,7	6
2:17:50	27	10,7	6
2:18:00	27	10,7	6
2:18:10	27	10,7	6
2:18:20	27	10,7	6
2:18:30	27	10,7	6
2:18:40	27	10,7	6
2:18:50	27	10,7	6
2:19:00	27	10,7	6
2:19:10	27	10,4	6
2:19:20	27	10,4	6
2:19:30	27	10,5	6
2:19:40	27	10,5	6
2:19:50	27	10,5	6
2:20:00	27	10,5	6
2:20:10	27	10,5	6
2:20:20	27	10,5	6
2:20:30	27	10,5	6
2:20:40	27	10,5	6
2:20:50	27	10,5	6
2:21:00	27	10,5	6
2:21:10	27	10,5	6
2:21:20	27	10,5	6
2:21:30	27	10,5	6
2:21:40	27	10,5	6
2:21:50	27	10,5	6
2:22:00	27	10,5	6
2:22:10	27	10,5	6
2:22:20	27	10,5	6
2:22:30	27	10,5	6
2:22:40	27	10,5	6
2:22:50	27	10,5	6
2:23:00	27	10,5	6
2:23:10	27	10,5	6
2:23:20	27	10,5	6
2:23:30	27	10,5	6
2:23:40	27	10,5	6
2:23:50	27	10,5	6
2:24:00	27	10,5	6
2:24:10	27	10,6	6
2:24:20	27	10,6	6
2:24:30	27	10,6	6
2:24:40	27	10,6	6
2:24:50	27	10,6	6
2:25:00	27	10,6	6
2:25:10	27	10,6	6
2:25:20	27	10,6	6
2:25:30	27	10,6	6
2:25:40	27	10,6	6
2:25:50	27	10,6	6
2:26:00	27	10,6	6
2:26:10	27	10,6	6
2:26:20	27	10,6	6
2:26:30	27	10,6	6
2:26:40	27	10,6	6
2:26:50	27	10,6	6
2:27:00	27	10,6	6
2:27:10	27	10,6	6
2:27:20	27	10,6	6
2:27:30	27	10,6	7
2:27:40	27	10,6	7
2:27:50	27	10,6	6
2:28:00	27	10,6	7
2:28:10	27	10,6	7
2:28:20	27	10,6	7
2:28:30	27	10,6	7
2:28:40	27	10,6	7
2:28:50	27	10,6	7
2:29:00	27	10,6	7
2:29:10	27	10,6	7
2:29:20	27	10,6	7
2:29:30	27	10,6	7
2:29:40	27	10,6	7
2:29:50	27	10,6	7
2:30:00	27	10,7	7
2:30:10	27	10,7	7
2:30:20	27	10,6	7
2:30:30	27	10,7	7
2:30:40	27	10,7	7
2:30:50	27	10,7	7
2:31:00	27	10,7	7
2:31:10	27	10,7	7
2:31:20	27	10,7	7
2:31:30	27	10,7	7
2:31:40	27	10,7	7
2:31:50	27	10,7	7
2:32:00	27	10,7	7
2:32:10	27	10,7	7
2:32:20	27	10,7	7
2:32:30	27	10,7	7
2:32:40	27	10,7	7
2:32:50	27	10,7	7
2:33:00	27	10,7	7
2:33:10	27	10,7	7
2:33:20	27	10,7	7
2:33:30	27	10,7	7
2:33:40	27	10,7	7
2:33:50	27	10,7	7
2:34:00	27	10,7	7
2:34:10	27	10,7	7
2:34:20	27	10,7	7
2:34:30	27	10,7	7
2:34:40	27	10,7	7
2:34:50	27	10,4	7
2:35:00	27	10,4	7
2:35:10	27	10,4	7
2:35:20	27	10,4	7
2:35:30	27	10,4	7
2:35:40	27	10,4	7
2:35:50	27	10,4	7
2:36:00	27	10,4	7
2:36:10	27	10,4	7
2:36:20	27	10,4	7
2:36:30	27	10,4	7
2:36:40	27	10,4	7
2:36:50	27	10,4	7
2:37:00	27	10,4	7
2:37:10	27	10,4	7
2:37:20	27	10,4	7
2:37:30	27	10,4	7
2:37:40	27	10,4	7
2:37:50	27	10,4	7
2:38:00	27	10,4	7
2:38:10	27	10,4	7
2:38:20	27	10,4	7
2:38:30	27	10,4	7
2:38:40	27	10,4	7
2:38:50	27	10,4	7
2:39:00	27	10,4	7
2:39:10	27	10,4	7
2:39:20	27	10,4	7
2:39:30	27	10,5	8
2:39:40	27	10,5	8
2:39:50	27	10,5	8
2:40:00	27	10,5	8
2:40:10	27	10,5	8
2:40:20	27	10,5	8
2:40:30	27	10,5	8
2:40:40	27	10,5	8
2:40:50	27	10,5	8
2:41:00	27	10,5	8
2:41:10	27	10,5	8
2:41:20	27	10,5	8
2:41:30	27	10,5	8
2:41:40	27	10,5	8
2:41:50	27	10,5	8
2:42:00	27	10,5	8
2:42:10	27	10,5	8
2:42:20	27	10,5	8
2:42:30	27	10,5	8
2:42:40	27	10,5	8
2:42:50	27	10,5	8
2:43:00	27	10,5	8
2:43:10	27	10,5	8
2:43:20	27	10,5	8
2:43:30	27	10,5	8
2:43:40	27	10,5	8
2:43:50	27	10,5	8
2:44:00	27	10,5	8
2:44:10	27	10,5	8
2:44:20	27	10,5	8
2:44:30	27	10,5	8
2:44:40	27	10,5	8
2:44:50	27	10,5	8
2:45:00	27	10,5	8
2:45:10	27	10,5	8
2:45:20	27	10,5	8
2:45:30	27	10,5	8
2:45:40	27	10,5	8
2:45:50	27	10,5	8
2:46:00	27	10,6	8
2:46:10	27	10,5	8
2:46:20	27	10,6	8
2:46:30	27	10,6	8
2:46:40	27	10,6	8
2:46:50	27	10,6	8
2:47:00	27	10,6	8
2:47:10	27	10,6	8
2:47:20	27	10,6	8
2:47:30	27	10,6	8
2:47:40	27	10,6	8
2:47:50	27	10,6	8
2:48:00	27	10,6	9
2:48:10	27	10,6	12
2:48:20	27	10,6	9
2:48:30	27	10,6	9
2:48:40	27	10,6	9
2:48:50	27	10,6	9
2:49:00	27	10,6	8
2:49:10	27	10,6	9
2:49:20	27	10,6	9
2:49:30	27	10,6	9
2:49:40	27	10,6	9
2:49:50	27	10,6	8
2:50:00	27	10,6	9
2:50:10	27	10,6	9
2:50:20	27	10,6	9
2:50:30	27	10,6	9
2:50:40	28	10,6	9
2:50:50	27	10,6	9
2:51:00	27	10,6	9
2:51:10	27	10,6	9
2:51:20	28	10,6	9
2:51:30	27	10,6	9
2:51:40	28	10,6	9
2:51:50	28	10,6	9
2:52:00	28	10,6	9
2:52:10	28	10,6	9
2:52:20	28	10,6	9
2:52:30	28	10,6	9
2:52:40	28	10,6	9
2:52:50	28	10,6	9
2:53:00	28	10,6	9
2:53:10	28	10,6	9
2:53:20	28	10,7	9
2:53:30	28	10,7	9
2:53:40	28	10,7	9
2:53:50	28	10,7	9
2:54:00	28	10,7	9
2:54:10	28	10,7	9
2:54:20	28	10,7	9
2:54:30	28	10,7	9
2:54:40	28	10,7	9
2:54:50	28	10,7	9
2:55:00	28	10,7	9
2:55:10	28	10,7	9
2:55:20	28	10,7	9
2:55:30	28	10,7	9
2:55:40	28	10,7	9
2:55:50	28	10,7	9
2:56:00	28	10,7	9
2:56:10	28	10,7	9
2:56:20	28	10,7	10
2:56:30	28	10,7	10
2:56:40	28	10,7	10
2:56:50	28	10,7	10
2:57:00	28	10,7	10
2:57:10	28	10,7	10
2:57:20	28	10,7	10
2:57:30	28	10,7	10
2:57:40	28	10,7	10
2:57:50	28	10,7	10
2:58:00	28	10,5	10
2:58:10	28	10,5	10
2:58:20	28	10,5	10
2:58:30	28	10,5	10
2:58:40	28	10,6	10
2:58:50	28	10,6	10
2:59:00	28	10,6	10
2:59:10	28	10,6	10
2:59:20	28	10,6	10
2:59:30	28	10,6	10
2:59:40	28	10,6	10
2:59:50	28	10,6	10
3:00:00	28	10,6	10
3:00:10	28	10,6	10
3:00:20	28	10,6	10
3:00:30	28	10,6	10
3:00:40	28	10,6	10
3:00:50	28	10,6	10
3:01:00	28	10,6	10
3:01:10	28	10,6	10
3:01:20	28	10,6	10
3:01:30	28	10,6	10
3:01:40	28	10,6	10
3:01:50	28	10,6	10
3:02:00	28	10,6	10
3:02:10	28	10,6	10
3:02:20	28	10,6	10
3:02:30	28	10,6	10
3:02:40	28	10,6	10
3:02:50	28	10,6	10
3:03:00	28	10,6	10
3:03:10	28	10,6	10
3:03:20	28	10,6	10
3:03:30	28	10,6	10
3:03:40	28	10,6	10
3:03:50	28	10,6	10
3:04:00	28	10,6	11
3:04:10	28	10,6	11
3:04:20	28	10,6	11
3:04:30	28	10,6	11
3:04:40	28	10,6	11
3:04:50	28	10,7	11
3:05:00	28	10,6	11
3:05:10	28	10,7	11
3:05:20	28	10,7	11
3:05:30	28	10,7	11
3:05:40	28	10,7	11
3:05:50	28	10,7	11
3:06:00	28	10,7	11
3:06:10	28	10,7	11
3:06:20	28	10,7	11
3:06:30	28	10,7	11
3:06:40	28	10,7	11
3:06:50	28	10,7	11
3:07:00	28	10,7	11
3:07:10	28	10,7	11
3:07:20	28	10,7	11
3:07:30	28	10,7	11
3:07:40	28	10,7	11
3:07:50	28	10,7	11
3:08:00	28	10,7	11
3:08:10	28	10,7	11
3:08:20	28	10,7	11
3:08:30	28	10,7	11
3:08:40	28	10,7	12
3:08:50	28	10,7	12
3:09:00	28	10,7	12
3:09:10	28	10,7	12
3:09:20	28	10,7	12
3:09:30	28	10,7	11
3:09:40	28	10,7	11
3:09:50	28	10,7	19
3:10:00	28	10,7	17
3:10:10	28	10,5	17
3:10:20	28	10,5	16
3:10:30	28	10,5	16
3:10:40	28	10,5	15
3:10:50	28	10,5	14
3:11:00	28	10,5	13
3:11:10	28	10,5	13
3:11:20	28	10,5	13
3:11:30	28	10,5	13
3:11:40	28	10,5	13
3:11:50	28	10,5	13
3:12:00	28	10,5	13
3:12:10	28	10,5	13
3:12:20	28	10,5	13
3:12:30	28	10,5	13
3:12:40	28	10,5	13
3:12:50	28	10,6	13
3:13:00	28	10,6	13
3:13:10	28	10,6	13
3:13:20	28	10,6	13
3:13:30	28	10,6	13
3:13:40	28	10,6	13
3:13:50	28	10,6	13
3:14:00	28	10,6	13
3:14:10	28	10,6	13
3:14:20	28	10,6	13
3:14:30	28	10,6	13
3:14:40	28	10,6	13
3:14:50	28	10,6	13
3:15:00	28	10,6	13
3:15:10	28	10,6	13
3:15:20	28	10,6	13
3:15:30	28	10,6	13
3:15:40	28	10,6	13
3:15:50	28	10,6	13
3:16:00	28	10,6	13
3:16:10	28	10,6	13
3:16:20	28	10,6	13
3:16:30	28	10,6	13
3:16:40	28	10,6	13
3:16:50	28	10,6	13
3:17:00	28	10,6	13
3:17:10	28	10,6	13
3:17:20	28	10,6	13
3:17:30	28	10,6	13
3:17:40	28	10,6	13
3:17:50	28	10,6	13
3:18:00	28	10,6	13
3:18:10	28	10,6	13
3:18:20	28	10,6	13
3:18:30	28	10,6	13
3:18:40	28	10,6	13
3:18:50	28	10,6	13
3:19:00	28	10,6	13
3:19:10	28	10,6	13
3:19:20	28	10,6	13
3:19:30	28	10,6	13
3:19:40	28	10,6	13
3:19:50	28	10,7	13
3:20:00	28	10,7	13
3:20:10	28	10,7	13
3:20:20	28	10,7	13
3:20:30	28	10,7	13
3:20:40	28	10,7	13
3:20:50	28	10,7	13
3:21:00	28	10,7	13
3:21:10	28	10,7	13
3:21:20	28	10,7	13
3:21:30	28	10,7	13
3:21:40	28	10,7	13
3:21:50	28	10,7	13
3:22:00	28	10,7	13
3:22:10	28	10,7	13
3:22:20	28	10,7	13
3:22:30	28	10,7	13
3:22:40	28	10,7	13
3:22:50	28	10,7	13
3:23:00	28	10,7	13
3:23:10	28	10,7	13
3:23:20	28	10,7	13
3:23:30	28	10,7	13
3:23:40	28	10,7	13
3:23:50	28	10,7	13
3:24:00	28	10,7	13
3:24:10	28	10,7	13
3:24:20	28	10,7	13
3:24:30	28	10,7	13
3:24:40	28	10,7	13
3:24:50	28	10,7	13
3:25:00	28	10,7	13
3:25:10	28	10,7	13
3:25:20	28	10,7	13
3:25:30	28	10,7	12
3:25:40	28	10,7	13
3:25:50	28	10,3	13
3:26:00	28	10,3	13
3:26:10	28	10,4	13
3:26:20	28	10,4	13
3:26:30	28	10,4	13
3:26:40	28	10,4	13
3:26:50	28	10,4	12
3:27:00	28	10,4	13
3:27:10	28	10,4	13
3:27:20	28	10,4	13
3:27:30	28	10,4	13
3:27:40	28	10,4	12
3:27:50	28	10,4	13
3:28:00	28	10,4	13
3:28:10	28	10,4	12
3:28:20	28	10,4	12
3:28:30	28	10,4	12
3:28:40	28	10,4	13
3:28:50	28	10,4	13
3:29:00	28	10,4	12
3:29:10	28	10,4	12
3:29:20	28	10,4	12
3:29:30	28	10,4	13
3:29:40	28	10,4	12
3:29:50	28	10,4	12
3:30:00	28	10,4	13
3:30:10	28	10,4	12
3:30:20	28	10,4	12
3:30:30	28	10,4	12
3:30:40	28	10,4	13
3:30:50	28	10,4	13
3:31:00	28	10,4	13
3:31:10	28	10,4	12
3:31:20	28	10,4	13
3:31:30	28	10,4	13
3:31:40	28	10,4	13
3:31:50	28	10,4	13
3:32:00	28	10,4	12
3:32:10	28	10,4	13
3:32:20	28	10,4	13
3:32:30	28	10,4	12
3:32:40	28	10,4	13
3:32:50	28	10,5	12
3:33:00	28	10,4	13
3:33:10	28	10,4	12
3:33:20	28	10,5	12
3:33:30	28	10,5	13
3:33:40	28	10,5	13
3:33:50	28	10,5	12
3:34:00	28	10,5	13
3:34:10	28	10,5	12
3:34:20	28	10,5	13
3:34:30	28	10,5	13
3:34:40	28	10,5	12
3:34:50	29	10,5	13
3:35:00	28	10,5	12
3:35:10	28	10,5	13
3:35:20	28	10,5	13
3:35:30	28	10,5	12
3:35:40	29	10,5	13
3:35:50	28	10,5	13
3:36:00	28	10,5	12
3:36:10	29	10,5	13
3:36:20	28	10,5	12
3:36:30	29	10,5	13
3:36:40	29	10,5	13
3:36:50	29	10,5	12
3:37:00	29	10,5	13
3:37:10	28	10,5	13
3:37:20	29	10,5	13
3:37:30	29	10,5	13
3:37:40	29	10,5	12
3:37:50	29	10,5	13
3:38:00	29	10,5	12
3:38:10	29	10,5	12
3:38:20	29	10,5	13
3:38:30	29	10,5	12
3:38:40	29	10,5	13
3:38:50	29	10,5	12
3:39:00	29	10,5	12
3:39:10	29	10,5	13
3:39:20	29	10,5	12
3:39:30	29	10,5	12
3:39:40	29	10,5	13
3:39:50	29	10,5	12
3:40:00	29	10,5	13
3:40:10	29	10,5	12
3:40:20	29	10,5	12
3:40:30	29	10,5	13
3:40:40	29	10,5	12
3:40:50	29	10,5	12
3:41:00	29	10,5	12
3:41:10	29	10,5	12
3:41:20	29	10,5	13
3:41:30	29	10,5	12
3:41:40	29	10,5	12
3:41:50	29	10,6	12
3:42:00	29	10,5	12
3:42:10	29	10,5	13
3:42:20	29	10,6	12
3:42:30	29	10,6	12
3:42:40	29	10,6	13
3:42:50	29	10,6	12
3:43:00	29	10,6	12
3:43:10	29	10,6	12
3:43:20	29	10,6	12
3:43:30	29	10,6	13
3:43:40	29	10,6	12
3:43:50	29	10,6	12
3:44:00	29	10,6	12
3:44:10	29	10,6	12
3:44:20	29	10,6	12
3:44:30	29	10,6	12
3:44:40	29	10,6	12
3:44:50	29	10,6	12
3:45:00	29	10,6	12
3:45:10	29	10,6	12
3:45:20	29	10,6	12
3:45:30	29	10,6	12
3:45:40	29	10,6	13
3:45:50	29	10,6	12
3:46:00	29	10,6	12
3:46:10	29	10,6	13
3:46:20	29	10,6	12
3:46:30	29	10,6	12
3:46:40	29	10,6	12
3:46:50	29	10,6	12
3:47:00	29	10,6	12
3:47:10	29	10,6	12
3:47:20	29	10,6	12
3:47:30	29	10,6	12
3:47:40	29	10,6	12
3:47:50	29	10,6	12
3:48:00	29	10,6	12
3:48:10	29	10,6	12
3:48:20	29	10,6	12
3:48:30	29	10,6	12
3:48:40	29	10,6	12
3:48:50	29	10,6	12
3:49:00	29	10,6	12
3:49:10	29	10,6	12
3:49:20	29	10,6	12
3:49:30	29	10,7	12
3:49:40	29	10,7	12
3:49:50	29	10,6	12
3:50:00	29	10,7	12
3:50:10	29	10,7	12
3:50:20	29	10,7	12
3:50:30	29	10,7	12
3:50:40	29	10,7	12
3:50:50	29	10,7	12
3:51:00	29	10,7	12
3:51:10	29	10,7	12
3:51:20	29	10,7	12
3:51:30	29	10,7	12
3:51:40	29	10,7	12
3:51:50	29	10,7	12
3:52:00	29	10,7	12
3:52:10	29	10,7	12
3:52:20	29	10,7	12
3:52:30	29	10,7	12
3:52:40	29	10,7	12
3:52:50	29	10,7	12
3:53:00	29	10,7	12
3:53:10	29	10,7	12
3:53:20	29	10,7	12
3:53:30	29	10,7	12
3:53:40	29	10,7	12
3:53:50	29	10,7	12
3:54:00	29	10,7	12
3:54:10	29	10,7	12
3:54:20	29	10,7	12
3:54:30	29	10,7	12
3:54:40	29	10,7	12
3:54:50	29	10,5	12
3:55:00	29	10,5	12
3:55:10	29	10,5	12
3:55:20	29	10,5	12
3:55:30	29	10,5	12
3:55:40	29	10,5	12
3:55:50	29	10,5	12
3:56:00	29	10,5	12
3:56:10	29	10,5	12
3:56:20	29	10,5	12
3:56:30	29	10,5	12
3:56:40	29	10,5	12
3:56:50	29	10,5	12
3:57:00	29	10,5	12
3:57:10	29	10,4	12
3:57:20	29	10,4	12
3:57:30	29	10,4	12
3:57:40	29	10,4	12
3:57:50	29	10,4	12
3:58:00	29	10,4	12
3:58:10	29	10,4	12
3:58:20	29	10,4	12
3:58:30	29	10,4	12
3:58:40	29	10,4	12
3:58:50	29	10,4	12
3:59:00	29	10,4	12
3:59:10	29	10,4	12
3:59:20	29	10,4	12
3:59:30	29	10,4	12
3:59:40	29	10,4	12
3:59:50	29	10,4	12
4:00:00	29	10,4	12
4:00:10	29	10,4	12
4:00:20	29	10,5	12
4:00:30	29	10,5	12
4:00:40	29	10,5	12
4:00:50	29	10,5	12
4:01:00	29	10,5	12
4:01:10	29	10,5	12
4:01:20	29	10,5	12
4:01:30	29	10,5	12
4:01:40	29	10,5	12
4:01:50	29	10,5	12
4:02:00	29	10,5	12
4:02:10	29	10,5	12
4:02:20	29	10,5	12
4:02:30	29	10,5	12
4:02:40	29	10,5	12
4:02:50	29	10,5	12
4:03:00	29	10,5	12
4:03:10	29	10,5	12
4:03:20	29	10,5	12
4:03:30	29	10,5	12
4:03:40	29	10,5	12
4:03:50	29	10,5	12
4:04:00	29	10,6	12
4:04:10	29	10,6	12
4:04:20	29	10,6	12
4:04:30	29	10,5	12
4:04:40	29	10,5	12
4:04:50	29	10,6	12
4:05:00	29	10,6	12
4:05:10	29	10,6	12
4:05:20	29	10,6	12
4:05:30	29	10,6	12
4:05:40	29	10,6	12
4:05:50	29	10,6	12
4:06:00	29	10,6	12
4:06:10	29	10,6	12
4:06:20	29	10,5	12
4:06:30	29	10,6	12
4:06:40	29	10,6	12
4:06:50	29	10,6	12
4:07:00	29	10,5	12
4:07:10	29	10,5	12
4:07:20	29	10,6	12
4:07:30	29	10,5	12
4:07:40	29	10,5	12
4:07:50	29	10,5	12
4:08:00	29	10,5	12
4:08:10	29	10,5	12
4:08:20	29	10,5	12
4:08:30	29	10,5	12
4:08:40	29	10,5	12
4:08:50	29	10,5	12
4:09:00	29	10,5	12
4:09:10	29	10,6	12
4:09:20	29	10,6	12
4:09:30	29	10,6	12
4:09:40	29	10,6	12
4:09:50	29	10,6	12
4:10:00	29	10,6	12
4:10:10	29	10,6	12
4:10:20	29	10,6	12
4:10:30	29	10,6	12
4:10:40	29	10,6	12
4:10:50	29	10,6	12
4:11:00	29	10,6	12
4:11:10	29	10,6	12
4:11:20	29	10,6	12
4:11:30	29	10,6	12
4:11:40	29	10,6	12
4:11:50	29	10,6	12
4:12:00	29	10,6	12
4:12:10	29	10,6	12
4:12:20	29	10,6	12
4:12:30	29	10,6	12
4:12:40	29	10,6	12
4:12:50	29	10,6	12
4:13:00	29	10,6	12
4:13:10	29	10,6	12
4:13:20	29	10,6	12
4:13:30	29	10,6	12
4:13:40	29	10,6	12
4:13:50	29	10,6	12
4:14:00	29	10,6	12
4:14:10	29	10,6	12
4:14:20	29	10,6	12
4:14:30	29	10,6	12
4:14:40	29	10,6	12
4:14:50	29	10,6	12
4:15:00	29	10,6	12
4:15:10	29	10,6	12
4:15:20	29	10,6	12
4:15:30	29	10,6	12
4:15:40	29	10,6	12
4:15:50	29	10,6	12
4:16:00	29	10,6	12
4:16:10	29	10,6	12
4:16:20	29	10,6	12
4:16:30	29	10,6	12
4:16:40	29	10,6	13
4:16:50	29	10,6	12
4:17:00	29	10,6	12
4:17:10	29	10,6	13
4:17:20	29	10,6	13
4:17:30	29	10,6	12
4:17:40	29	10,6	12
4:17:50	29	10,6	13
4:18:00	29	10,6	13
4:18:10	29	10,6	12
4:18:20	29	10,6	12
4:18:30	29	10,6	13
4:18:40	29	10,6	13
4:18:50	29	10,6	12
4:19:00	29	10,6	12
4:19:10	29	10,6	12
4:19:20	29	10,6	13
4:19:30	29	10,6	12
4:19:40	29	10,6	12
4:19:50	29	10,6	12
4:20:00	29	10,6	13
4:20:10	29	10,6	12
4:20:20	29	10,6	12
4:20:30	29	10,6	12
4:20:40	29	10,6	13
4:20:50	29	10,6	13
4:21:00	29	10,7	12
4:21:10	29	10,6	13
4:21:20	29	10,6	13
4:21:30	29	10,6	13
4:21:40	29	10,7	13
4:21:50	29	10,7	12
4:22:00	29	10,7	13
4:22:10	29	10,7	13
4:22:20	29	10,7	12
4:22:30	29	10,7	12
4:22:40	29	10,7	13
4:22:50	29	10,7	13
4:23:00	29	10,7	13
4:23:10	29	10,7	12
4:23:20	29	10,7	12
4:23:30	29	10,7	13
4:23:40	29	10,7	13
4:23:50	29	10,7	13
4:24:00	29	10,7	13
4:24:10	29	10,7	13
4:24:20	29	10,7	13
4:24:30	29	10,7	12
4:24:40	29	10,7	13
4:24:50	29	10,7	17
4:25:00	29	10,7	18
4:25:10	29	10,7	18
4:25:20	29	10,7	17
4:25:30	29	10,7	16
4:25:40	29	10,7	16
4:25:50	29	10,7	16
4:26:00	29	10,7	16
4:26:10	29	10,7	16
4:26:20	29	10,7	16
4:26:30	29	10,7	16
4:26:40	29	10,7	16
4:26:50	29	10,7	16
4:27:00	29	10,7	16
4:27:10	29	10,7	16
4:27:20	29	10,7	16
4:27:30	29	10,7	16
4:27:40	29	10,7	16
4:27:50	29	10,3	16
4:28:00	29	10,3	15
4:28:10	29	10,3	15
4:28:20	29	10,3	15
4:28:30	29	10,3	15
4:28:40	29	10,3	15
4:28:50	29	10,3	15
4:29:00	29	10,3	16
4:29:10	29	10,3	16
4:29:20	29	10,3	15
4:29:30	29	10,3	15
4:29:40	29	10,3	15
4:29:50	29	10,3	16
4:30:00	29	10,3	15
4:30:10	29	10,3	15
4:30:20	29	10,3	15
4:30:30	29	10,3	15
4:30:40	29	10,3	15
4:30:50	29	10,3	15
4:31:00	29	10,3	15
4:31:10	29	10,3	15
4:31:20	29	10,3	16
4:31:30	29	10,3	15
4:31:40	29	10,3	15
4:31:50	29	10,3	15
4:32:00	29	10,3	16
4:32:10	29	10,3	16
4:32:20	29	10,3	15
4:32:30	29	10,3	16
4:32:40	29	10,3	16
4:32:50	29	10,3	16
4:33:00	29	10,3	16
4:33:10	29	10,4	16
4:33:20	29	10,3	16
4:33:30	29	10,4	16
4:33:40	29	10,4	15
4:33:50	29	10,4	16
4:34:00	29	10,4	16
4:34:10	29	10,4	16
4:34:20	29	10,4	16
4:34:30	29	10,4	16
4:34:40	29	10,4	16
4:34:50	29	10,4	16
4:35:00	30	10,4	16
4:35:10	30	10,4	16
4:35:20	30	10,4	16
4:35:30	30	10,4	16
4:35:40	30	10,4	16
4:35:50	30	10,4	16
4:36:00	30	10,4	16
4:36:10	30	10,5	16
4:36:20	30	10,5	16
4:36:30	30	10,5	16
4:36:40	30	10,5	16
4:36:50	30	10,5	16
4:37:00	30	10,5	16
4:37:10	30	10,5	16
4:37:20	30	10,5	16
4:37:30	30	10,5	16
4:37:40	30	10,5	16
4:37:50	30	10,5	16
4:38:00	30	10,5	16
4:38:10	30	10,5	16
4:38:20	30	10,5	16
4:38:30	30	10,5	16
4:38:40	30	10,5	16
4:38:50	30	10,5	16
4:39:00	30	10,5	16
4:39:10	30	10,5	16
4:39:20	30	10,5	16
4:39:30	30	10,5	16
4:39:40	30	10,5	16
4:39:50	30	10,5	16
4:40:00	30	10,5	16
4:40:10	30	10,5	16
4:40:20	30	10,5	16
4:40:30	30	10,5	16
4:40:40	30	10,5	16
4:40:50	30	10,5	16
4:41:00	30	10,5	16
4:41:10	30	10,5	16
4:41:20	30	10,5	16
4:41:30	30	10,5	16
4:41:40	30	10,5	16
4:41:50	30	10,5	16
4:42:00	30	10,5	16
4:42:10	30	10,5	16
4:42:20	30	10,5	16
4:42:30	30	10,5	16
4:42:40	30	10,5	16
4:42:50	30	10,5	16
4:43:00	30	10,5	16
4:43:10	30	10,5	16
4:43:20	30	10,5	16
4:43:30	30	10,5	16
4:43:40	30	10,5	16
4:43:50	30	10,5	16
4:44:00	30	10,5	16
4:44:10	30	10,5	16
4:44:20	30	10,5	16
4:44:30	30	10,5	16
4:44:40	30	10,5	16
4:44:50	30	10,5	16
4:45:00	30	10,5	16
4:45:10	30	10,5	16
4:45:20	30	10,5	16
4:45:30	30	10,5	16
4:45:40	30	10,5	16
4:45:50	30	10,5	16
4:46:00	30	10,5	16
4:46:10	30	10,5	16
4:46:20	30	10,5	16
4:46:30	30	10,5	16
4:46:40	30	10,5	16
4:46:50	30	10,5	16
4:47:00	30	10,6	16
4:47:10	30	10,5	16
4:47:20	30	10,5	16
4:47:30	30	10,5	16
4:47:40	30	10,5	16
4:47:50	30	10,5	16
4:48:00	30	10,5	16
4:48:10	30	10,6	16
4:48:20	30	10,6	16
4:48:30	30	10,5	16
4:48:40	30	10,6	16
4:48:50	30	10,6	16
4:49:00	30	10,6	16
4:49:10	30	10,6	16
4:49:20	30	10,6	16
4:49:30	30	10,6	16
4:49:40	30	10,6	16
4:49:50	30	10,6	16
4:50:00	30	10,6	16
4:50:10	30	10,6	16
4:50:20	30	10,6	16
4:50:30	30	10,6	16
4:50:40	30	10,6	16
4:50:50	30	10,6	16
4:51:00	30	10,6	16
4:51:10	30	10,6	16
4:51:20	30	10,6	16
4:51:30	30	10,6	16
4:51:40	30	10,6	16
4:51:50	30	10,6	16
4:52:00	30	10,6	16
4:52:10	30	10,6	16
4:52:20	30	10,6	16
4:52:30	30	10,6	16
4:52:40	30	10,6	16
4:52:50	30	10,6	16
4:53:00	30	10,6	16
4:53:10	30	10,6	16
4:53:20	30	10,6	16
4:53:30	30	10,6	16
4:53:40	30	10,6	16
4:53:50	30	10,6	16
4:54:00	30	10,6	16
4:54:10	30	10,5	16
4:54:20	30	10,6	16
4:54:30	30	10,6	16
4:54:40	30	10,6	16
4:54:50	30	10,6	16
4:55:00	30	10,6	16
4:55:10	30	10,6	16
4:55:20	30	10,6	16
4:55:30	30	10,6	16
4:55:40	30	10,6	16
4:55:50	30	10,6	16
4:56:00	30	10,6	16
4:56:10	30	10,6	16
4:56:20	30	10,6	16
4:56:30	30	10,6	16
4:56:40	30	10,6	16
4:56:50	30	10,6	16
4:57:00	30	10,6	16
4:57:10	30	10,6	17
4:57:20	30	10,6	16
4:57:30	30	10,6	16
4:57:40	30	10,6	17
4:57:50	30	10,6	16
4:58:00	30	10,6	17
4:58:10	30	10,6	16
4:58:20	30	10,6	16
4:58:30	30	10,6	17
4:58:40	30	10,6	16
4:58:50	30	10,6	16
4:59:00	30	10,6	17
4:59:10	30	10,6	16
4:59:20	30	10,6	17
4:59:30	30	10,6	16
4:59:40	30	10,6	16
4:59:50	30	10,6	17
5:00:00	30	10,6	16
