Repository: ProgWizer/parser

File: project-root/data/Data Acquisition/Data Acquisition/2020 year (143)/20-154.txt
--Test Summary--
Full Path and File Name	
Instrument Name	7222
Instrument Type	Model 7222 Consistometer
Instrument Serial Number	
Test Start Date	13.10.2020
Test Start Time	12:14:48
Test Stop Date	13.10.2020
Test Stop Time	16:47:31
Test Length	4:32:43
Final Sample Time Offset	4:32:40
Controller Schedule Name	
Sampling Period	10 seconds
Comments	
Information	WellID	
Information	Customer	
Information	EngName	
Information	CementClass	
Information	CementMfr	
Information	Additives	100G+0.2PHV+0.4CEX-201+0.1PlastA
Information	Density	1860
Information	BHCT	23
Information	BHST	
Information	FluidLoss	
Information	JobType	
Calculated Value	Time_30Bc	2:24:40
Calculated Value	Time_70Bc	4:32:40
Calculated Value	Time_100Bc	N/A
Initial Temperature (°C)	28 °C
Final Temperature (°C)	31 °C
Initial Pressure (MPa)	0,4 MPa
Final Pressure (MPa)	10,7 MPa
Initial Consistency (Bc)	16 Bc
Final Consistency (Bc)	70 Bc
--Data--
Time (HH:MM:SS)	Temperature (°C)	Pressure (MPa)	Consistency (Bc)
0:00:00	28	0,4	16
0:00:10	28	0,5	16
0:00:20	28	0,6	16
0:00:30	28	0,8	16
0:00:40	28	0,9	16
0:00:50	28	1,0	16
0:01:00	27	1,1	15
0:01:10	27	1,2	15
0:01:20	27	1,2	15
0:01:30	27	1,5	15
0:01:40	27	1,5	15
0:01:50	27	1,6	15
0:02:00	27	1,6	15
0:02:10	27	1,8	15
0:02:20	27	1,9	15
0:02:30	27	2,1	15
0:02:40	27	2,1	15
0:02:50	27	2,2	15
0:03:00	27	2,4	15
0:03:10	27	2,4	15
0:03:20	27	2,5	15
0:03:30	27	2,7	15
0:03:40	27	2,7	15
0:03:50	27	3,2	15
0:04:00	26	3,2	15
0:04:10	26	3,1	15
0:04:20	26	3,1	15
0:04:30	26	3,3	16
0:04:40	26	3,7	16
0:04:50	26	3,6	15
0:05:00	26	3,6	15
0:05:10	26	3,6	15
0:05:20	26	3,7	15
0:05:30	26	4,3	15
0:05:40	26	4,3	16
0:05:50	26	4,2	15
0:06:00	26	4,2	15
0:06:10	26	4,4	15
0:06:20	26	4,4	15
0:06:30	26	4,6	15
0:06:40	26	4,6	15
0:06:50	26	4,8	14
0:07:00	26	4,9	15
0:07:10	26	4,9	15
0:07:20	26	5,1	14
0:07:30	26	5,1	15
0:07:40	26	5,2	14
0:07:50	26	5,3	14
0:08:00	26	5,5	14
0:08:10	26	5,6	15
0:08:20	26	5,7	14
0:08:30	26	5,8	15
0:08:40	26	5,8	15
0:08:50	26	6,0	15
0:09:00	26	6,2	15
0:09:10	26	6,2	15
0:09:20	26	6,3	15
0:09:30	26	6,5	15
0:09:40	26	6,5	15
0:09:50	26	6,7	14
0:10:00	26	6,7	14
0:10:10	26	6,8	15
0:10:20	26	7,0	15
0:10:30	26	7,0	15
0:10:40	26	7,1	15
0:10:50	26	7,3	15
0:11:00	25	7,5	15
0:11:10	25	7,4	15
0:11:20	25	7,6	15
0:11:30	25	7,7	16
0:11:40	25	7,7	18
0:11:50	25	7,9	17
0:12:00	25	8,1	16
0:12:10	25	8,0	16
0:12:20	25	8,2	16
0:12:30	25	8,4	15
0:12:40	25	8,4	15
0:12:50	25	8,5	15
0:13:00	25	8,9	15
0:13:10	25	8,9	17
0:13:20	25	8,9	16
0:13:30	25	8,9	15
0:13:40	25	9,0	15
0:13:50	25	9,5	15
0:14:00	25	9,4	15
0:14:10	25	9,4	15
0:14:20	25	9,4	14
0:14:30	25	9,9	15
0:14:40	25	9,9	15
0:14:50	25	9,9	14
0:15:00	25	9,8	15
0:15:10	25	9,8	14
0:15:20	25	9,8	15
0:15:30	25	9,8	14
0:15:40	25	9,8	14
0:15:50	25	9,8	14
0:16:00	25	9,8	14
0:16:10	25	9,8	15
0:16:20	25	9,8	14
0:16:30	25	9,8	15
0:16:40	25	9,8	14
0:16:50	25	9,7	14
0:17:00	25	9,7	14
0:17:10	25	9,7	14
0:17:20	25	9,7	14
0:17:30	25	9,7	14
0:17:40	25	9,7	14
0:17:50	25	9,7	14
0:18:00	25	9,7	14
0:18:10	25	10,1	14
0:18:20	25	10,1	14
0:18:30	25	10,1	14
0:18:40	25	10,1	14
0:18:50	25	10,1	14
0:19:00	25	10,1	14
0:19:10	25	10,1	14
0:19:20	25	10,1	14
0:19:30	25	10,0	14
0:19:40	25	10,0	14
0:19:50	25	10,0	14
0:20:00	25	10,0	14
0:20:10	25	10,0	14
0:20:20	25	10,0	14
0:20:30	25	10,0	14
0:20:40	25	10,0	14
0:20:50	25	10,0	14
0:21:00	25	10,0	14
0:21:10	25	10,0	14
0:21:20	25	10,0	14
0:21:30	25	10,0	14
0:21:40	25	10,0	14
0:21:50	25	10,0	14
0:22:00	25	10,0	14
0:22:10	25	10,0	14
0:22:20	25	10,0	14
0:22:30	25	10,0	14
0:22:40	25	10,0	14
0:22:50	25	10,0	14
0:23:00	25	10,0	14
0:23:10	25	10,0	14
0:23:20	25	10,0	14
0:23:30	25	10,0	14
0:23:40	25	10,0	14
0:23:50	25	10,0	14
0:24:00	25	10,0	14
0:24:10	25	10,0	14
0:24:20	25	10,0	14
0:24:30	25	10,0	14
0:24:40	25	10,0	14
0:24:50	25	10,0	14
0:25:00	25	10,0	14
0:25:10	25	10,0	14
0:25:20	25	9,9	14
0:25:30	25	9,9	14
0:25:40	25	9,9	15
0:25:50	25	9,9	14
0:26:00	25	9,9	15
0:26:10	25	9,9	14
0:26:20	25	9,9	14
0:26:30	25	9,9	14
0:26:40	25	9,9	14
0:26:50	25	9,9	15
0:27:00	25	9,9	14
0:27:10	25	9,9	14
0:27:20	25	9,9	14
0:27:30	25	9,9	14
0:27:40	25	9,9	14
0:27:50	25	9,9	14
0:28:00	25	9,9	15
0:28:10	25	9,9	14
0:28:20	25	9,9	14
0:28:30	25	9,9	14
0:28:40	25	9,9	14
0:28:50	25	9,9	14
0:29:00	25	9,9	14
0:29:10	25	9,9	14
0:29:20	25	9,9	14
0:29:30	25	9,9	14
0:29:40	25	9,9	14
0:29:50	25	9,9	14
0:30:00	25	9,9	14
0:30:10	25	9,9	14
0:30:20	25	9,9	14
0:30:30	25	9,9	14
0:30:40	25	9,9	14
0:30:50	25	9,9	14
0:31:00	25	9,9	14
0:31:10	25	9,9	14
0:31:20	25	9,9	14
0:31:30	25	9,9	14
0:31:40	25	9,9	14
0:31:50	25	9,9	14
0:32:00	25	9,9	14
0:32:10	25	9,9	14
0:32:20	25	9,9	14
0:32:30	25	9,9	14
0:32:40	25	9,9	14
0:32:50	25	9,9	15
0:33:00	25	9,9	14
0:33:10	25	9,9	14
0:33:20	25	9,9	14
0:33:30	25	9,9	15
0:33:40	25	9,9	15
0:33:50	25	9,9	15
0:34:00	25	9,9	15
0:34:10	25	9,9	15
0:34:20	25	9,9	15
0:34:30	25	9,9	15
0:34:40	25	9,9	15
0:34:50	25	9,9	15
0:35:00	25	9,9	15
0:35:10	25	9,9	15
0:35:20	25	9,9	15
0:35:30	25	9,9	15
0:35:40	25	9,9	15
0:35:50	25	9,9	15
0:36:00	25	9,9	15
0:36:10	25	9,9	15
0:36:20	25	9,9	15
0:36:30	25	9,9	15
0:36:40	25	9,9	15
0:36:50	25	9,9	15
0:37:00	25	9,9	15
0:37:10	25	9,9	15
0:37:20	25	9,9	15
0:37:30	25	9,9	15
0:37:40	25	9,9	15
0:37:50	25	9,9	15
0:38:00	25	9,9	15
0:38:10	25	9,9	14
0:38:20	25	9,9	15
0:38:30	25	9,9	15
0:38:40	25	9,9	15
0:38:50	25	9,9	15
0:39:00	25	9,9	15
0:39:10	25	9,9	15
0:39:20	25	10,0	14
0:39:30	25	9,9	15
0:39:40	25	9,9	15
0:39:50	25	9,9	15
0:40:00	25	9,9	15
0:40:10	25	9,9	15
0:40:20	25	10,0	15
0:40:30	25	10,0	15
0:40:40	25	10,0	15
0:40:50	25	10,0	15
0:41:00	25	10,0	14
0:41:10	25	10,0	15
0:41:20	25	10,0	14
0:41:30	25	10,0	15
0:41:40	25	10,0	15
0:41:50	25	10,0	15
0:42:00	25	10,0	15
0:42:10	25	10,0	14
0:42:20	25	9,9	15
0:42:30	25	9,9	14
0:42:40	25	10,0	14
0:42:50	25	10,0	15
0:43:00	25	10,0	14
0:43:10	25	10,0	15
0:43:20	25	10,0	14
0:43:30	25	10,0	14
0:43:40	25	10,0	15
0:43:50	25	10,0	14
0:44:00	25	10,0	15
0:44:10	25	10,0	14
0:44:20	25	10,0	14
0:44:30	25	10,0	15
0:44:40	25	10,0	14
0:44:50	25	10,0	15
0:45:00	25	10,0	15
0:45:10	25	10,0	15
0:45:20	25	10,0	15
0:45:30	25	10,0	15
0:45:40	25	10,0	15
0:45:50	25	10,0	15
0:46:00	25	10,0	15
0:46:10	25	10,0	15
0:46:20	25	10,0	15
0:46:30	25	10,0	15
0:46:40	25	10,0	15
0:46:50	25	10,0	15
0:47:00	25	10,0	15
0:47:10	25	10,0	15
0:47:20	25	10,0	15
0:47:30	25	10,0	15
0:47:40	25	10,0	15
0:47:50	25	10,0	15
0:48:00	25	10,0	15
0:48:10	25	10,0	15
0:48:20	25	10,0	15
0:48:30	25	10,0	15
0:48:40	25	10,0	15
0:48:50	25	10,0	15
0:49:00	25	10,0	15
0:49:10	25	10,0	15
0:49:20	25	10,0	15
0:49:30	25	10,0	15
0:49:40	25	10,0	15
0:49:50	25	10,0	15
0:50:00	25	10,0	15
0:50:10	25	10,0	15
0:50:20	25	10,0	15
0:50:30	25	10,0	15
0:50:40	25	10,0	15
0:50:50	25	10,0	15
0:51:00	25	10,0	15
0:51:10	25	10,0	15
0:51:20	25	10,0	15
0:51:30	25	10,0	15
0:51:40	25	10,1	15
0:51:50	25	10,0	15
0:52:00	25	10,0	15
0:52:10	25	10,0	15
0:52:20	25	10,0	15
0:52:30	25	10,0	15
0:52:40	25	10,0	15
0:52:50	25	10,1	15
0:53:00	25	10,1	15
0:53:10	25	10,0	16
0:53:20	25	10,1	15
0:53:30	25	10,1	15
0:53:40	25	10,1	16
0:53:50	25	10,1	15
0:54:00	25	10,1	15
0:54:10	25	10,1	15
0:54:20	25	10,1	15
0:54:30	25	10,1	15
0:54:40	25	10,1	15
0:54:50	25	10,1	15
0:55:00	25	10,1	15
0:55:10	25	10,1	15
0:55:20	25	10,1	15
0:55:30	25	10,1	15
0:55:40	25	10,1	15
0:55:50	25	10,1	15
0:56:00	25	10,1	15
0:56:10	25	10,1	15
0:56:20	25	10,1	15
0:56:30	25	10,1	15
0:56:40	25	10,1	15
0:56:50	25	10,1	16
0:57:00	26	10,1	16
0:57:10	26	10,1	16
0:57:20	25	10,1	16
0:57:30	26	10,1	16
0:57:40	26	10,1	16
0:57:50	26	10,1	16
0:58:00	25	10,1	16
0:58:10	26	10,1	16
0:58:20	26	10,1	16
0:58:30	26	10,1	16
0:58:40	26	10,1	16
0:58:50	26	10,1	16
0:59:00	26	10,1	16
0:59:10	26	10,1	16
0:59:20	26	10,1	16
0:59:30	26	10,1	16
0:59:40	26	10,1	16
0:59:50	26	10,1	16
1:00:00	26	10,1	16
1:00:10	26	10,1	16
1:00:20	26	10,1	16
1:00:30	26	10,1	16
1:00:40	26	10,1	16
1:00:50	26	10,1	16
1:01:00	26	10,1	16
1:01:10	26	10,1	16
1:01:20	26	10,1	16
1:01:30	26	10,1	16
1:01:40	26	10,1	16
1:01:50	26	10,1	16
1:02:00	26	10,1	16
1:02:10	26	10,2	16
1:02:20	26	10,2	15
1:02:30	26	10,2	16
1:02:40	26	10,2	15
1:02:50	26	10,2	16
1:03:00	26	10,2	16
1:03:10	26	10,2	16
1:03:20	26	10,2	16
1:03:30	26	10,2	16
1:03:40	26	10,2	16
1:03:50	26	10,2	16
1:04:00	26	10,2	16
1:04:10	26	10,2	16
1:04:20	26	10,2	16
1:04:30	26	10,2	16
1:04:40	26	10,2	16
1:04:50	26	10,2	16
1:05:00	26	10,2	16
1:05:10	26	10,2	16
1:05:20	26	10,2	16
1:05:30	26	10,2	16
1:05:40	26	10,2	16
1:05:50	26	10,2	16
1:06:00	26	10,2	16
1:06:10	26	10,2	16
1:06:20	26	10,2	16
1:06:30	26	10,2	16
1:06:40	26	10,2	16
1:06:50	26	10,2	16
1:07:00	26	10,2	16
1:07:10	26	10,2	16
1:07:20	26	10,2	16
1:07:30	26	10,2	16
1:07:40	26	10,2	16
1:07:50	26	10,2	16
1:08:00	26	10,2	16
1:08:10	26	10,2	16
1:08:20	26	10,2	16
1:08:30	26	10,2	16
1:08:40	26	10,2	16
1:08:50	26	10,2	16
1:09:00	26	10,2	16
1:09:10	26	10,2	16
1:09:20	26	10,3	16
1:09:30	26	10,3	16
1:09:40	26	10,3	16
1:09:50	26	10,3	16
1:10:00	26	10,3	16
1:10:10	26	10,3	17
1:10:20	26	10,3	16
1:10:30	26	10,3	16
1:10:40	26	10,3	16
1:10:50	26	10,3	16
1:11:00	26	10,3	16
1:11:10	26	10,3	16
1:11:20	26	10,3	16
1:11:30	26	10,3	16
1:11:40	26	10,3	16
1:11:50	26	10,3	16
1:12:00	26	10,3	16
1:12:10	26	10,3	16
1:12:20	26	10,3	16
1:12:30	26	10,3	16
1:12:40	26	10,3	16
1:12:50	26	10,3	16
1:13:00	26	10,3	16
1:13:10	26	10,3	16
1:13:20	26	10,3	17
1:13:30	26	10,3	17
1:13:40	26	10,3	17
1:13:50	26	10,3	17
1:14:00	26	10,3	17
1:14:10	26	10,3	17
1:14:20	26	10,3	17
1:14:30	26	10,3	17
1:14:40	26	10,3	17
1:14:50	26	10,3	17
1:15:00	26	10,3	17
1:15:10	26	10,3	17
1:15:20	26	10,3	17
1:15:30	26	10,3	17
1:15:40	26	10,3	17
1:15:50	26	10,3	17
1:16:00	26	10,3	17
1:16:10	26	10,3	17
1:16:20	26	10,3	17
1:16:30	26	10,4	17
1:16:40	26	10,3	17
1:16:50	26	10,4	17
1:17:00	26	10,4	17
1:17:10	26	10,4	17
1:17:20	26	10,4	17
1:17:30	26	10,4	17
1:17:40	26	10,4	17
1:17:50	26	10,4	17
1:18:00	26	10,4	17
1:18:10	26	10,4	17
1:18:20	26	10,4	17
1:18:30	26	10,4	17
1:18:40	26	10,4	17
1:18:50	26	10,4	17
1:19:00	26	10,4	17
1:19:10	26	10,4	16
1:19:20	26	10,4	17
1:19:30	26	10,4	16
1:19:40	26	10,4	16
1:19:50	26	10,4	17
1:20:00	26	10,4	17
1:20:10	26	10,4	17
1:20:20	26	10,4	17
1:20:30	26	10,4	17
1:20:40	26	10,4	17
1:20:50	26	10,4	17
1:21:00	26	10,4	17
1:21:10	26	10,4	17
1:21:20	26	10,4	17
1:21:30	26	10,4	17
1:21:40	26	10,4	16
1:21:50	26	10,4	17
1:22:00	26	10,4	17
1:22:10	26	10,4	17
1:22:20	26	10,4	16
1:22:30	26	10,4	16
1:22:40	26	10,4	16
1:22:50	26	10,4	16
1:23:00	26	10,4	17
1:23:10	26	10,4	16
1:23:20	26	10,5	16
1:23:30	26	10,5	17
1:23:40	26	10,5	17
1:23:50	26	10,5	17
1:24:00	26	10,5	17
1:24:10	26	10,5	17
1:24:20	26	10,5	17
1:24:30	26	10,5	17
1:24:40	26	10,5	17
1:24:50	26	10,5	17
1:25:00	26	10,5	17
1:25:10	26	10,5	17
1:25:20	26	10,5	17
1:25:30	26	10,5	17
1:25:40	26	10,5	17
1:25:50	26	10,5	17
1:26:00	26	10,5	17
1:26:10	26	10,5	17
1:26:20	26	10,5	17
1:26:30	26	10,5	17
1:26:40	26	10,5	17
1:26:50	26	10,5	17
1:27:00	26	10,5	17
1:27:10	26	10,5	17
1:27:20	26	10,5	17
1:27:30	26	10,5	17
1:27:40	26	10,5	17
1:27:50	26	10,5	17
1:28:00	26	10,5	17
1:28:10	26	10,5	17
1:28:20	26	10,5	17
1:28:30	26	10,5	17
1:28:40	26	10,5	17
1:28:50	26	10,5	17
1:29:00	26	10,5	17
1:29:10	26	10,5	17
1:29:20	26	10,6	17
1:29:30	26	10,6	17
1:29:40	26	10,6	18
1:29:50	26	10,6	18
1:30:00	26	10,6	18
1:30:10	26	10,6	18
1:30:20	26	10,6	18
1:30:30	26	10,6	18
1:30:40	26	10,6	18
1:30:50	26	10,6	18
1:31:00	26	10,6	18
1:31:10	26	10,6	18
1:31:20	26	10,6	18
1:31:30	26	10,6	18
1:31:40	26	10,6	18
1:31:50	26	10,6	18
1:32:00	26	10,6	18
1:32:10	26	10,6	18
1:32:20	26	10,6	18
1:32:30	26	10,6	18
1:32:40	26	10,6	18
1:32:50	26	10,6	18
1:33:00	26	10,6	18
1:33:10	26	10,6	18
1:33:20	26	10,6	18
1:33:30	26	10,6	18
1:33:40	26	10,6	18
1:33:50	26	10,6	18
1:34:00	26	10,6	18
1:34:10	26	10,6	18
1:34:20	26	10,6	18
1:34:30	26	10,6	18
1:34:40	26	10,6	19
1:34:50	26	10,6	19
1:35:00	26	10,6	19
1:35:10	26	10,6	19
1:35:20	26	10,6	19
1:35:30	26	10,6	19
1:35:40	26	10,6	19
1:35:50	26	10,7	19
1:36:00	27	10,7	19
1:36:10	27	10,7	19
1:36:20	27	10,7	19
1:36:30	26	10,7	19
1:36:40	26	10,7	19
1:36:50	26	10,7	19
1:37:00	26	10,7	19
1:37:10	26	10,7	19
1:37:20	26	10,7	19
1:37:30	26	10,7	19
1:37:40	27	10,7	19
1:37:50	26	10,7	19
1:38:00	27	10,7	19
1:38:10	27	10,7	19
1:38:20	27	10,7	19
1:38:30	27	10,7	19
1:38:40	27	10,7	20
1:38:50	27	10,7	20
1:39:00	27	10,7	20
1:39:10	27	10,7	20
1:39:20	27	10,7	20
1:39:30	27	10,7	20
1:39:40	27	10,7	20
1:39:50	27	10,7	20
1:40:00	27	10,5	20
1:40:10	27	10,5	20
1:40:20	27	10,5	20
1:40:30	27	10,5	20
1:40:40	27	10,5	20
1:40:50	27	10,5	20
1:41:00	27	10,5	20
1:41:10	27	10,5	20
1:41:20	27	10,5	20
1:41:30	27	10,5	20
1:41:40	27	10,5	20
1:41:50	27	10,5	20
1:42:00	27	10,5	20
1:42:10	27	10,5	20
1:42:20	27	10,5	20
1:42:30	27	10,5	20
1:42:40	27	10,5	20
1:42:50	27	10,5	20
1:43:00	27	10,5	20
1:43:10	27	10,5	20
1:43:20	27	10,5	20
1:43:30	27	10,5	20
1:43:40	27	10,5	20
1:43:50	27	10,5	20
1:44:00	27	10,5	20
1:44:10	27	10,5	20
1:44:20	27	10,5	20
1:44:30	27	10,6	20
1:44:40	27	10,6	20
1:44:50	27	10,6	20
1:45:00	27	10,6	20
1:45:10	27	10,6	20
1:45:20	27	10,6	20
1:45:30	27	10,6	20
1:45:40	27	10,6	20
1:45:50	27	10,6	20
1:46:00	27	10,6	20
1:46:10	27	10,6	20
1:46:20	27	10,6	20
1:46:30	27	10,6	20
1:46:40	27	10,6	20
1:46:50	27	10,6	20
1:47:00	27	10,6	20
1:47:10	27	10,6	20
1:47:20	27	10,6	20
1:47:30	27	10,6	20
1:47:40	27	10,6	20
1:47:50	27	10,6	20
1:48:00	27	10,6	20
1:48:10	27	10,6	20
1:48:20	27	10,6	20
1:48:30	27	10,6	20
1:48:40	27	10,6	21
1:48:50	27	10,6	21
1:49:00	27	10,6	22
1:49:10	27	10,6	22
1:49:20	27	10,6	22
1:49:30	27	10,6	22
1:49:40	27	10,6	22
1:49:50	27	10,6	22
1:50:00	27	10,6	22
1:50:10	27	10,6	22
1:50:20	27	10,6	22
1:50:30	27	10,6	22
1:50:40	27	10,6	22
1:50:50	27	10,7	22
1:51:00	27	10,7	22
1:51:10	27	10,7	22
1:51:20	27	10,7	22
1:51:30	27	10,7	22
1:51:40	27	10,7	22
1:51:50	27	10,7	22
1:52:00	27	10,7	22
1:52:10	27	10,7	22
1:52:20	27	10,7	22
1:52:30	27	10,7	22
1:52:40	27	10,7	22
1:52:50	27	10,7	22
1:53:00	27	10,7	22
1:53:10	27	10,7	22
1:53:20	27	10,7	22
1:53:30	27	10,7	22
1:53:40	27	10,7	22
1:53:50	27	10,7	22
1:54:00	27	10,7	22
1:54:10	27	10,7	22
1:54:20	27	10,7	22
1:54:30	27	10,7	22
1:54:40	27	10,3	23
1:54:50	27	10,3	22
1:55:00	27	10,4	23
1:55:10	27	10,4	22
1:55:20	27	10,4	22
1:55:30	27	10,4	22
1:55:40	27	10,4	22
1:55:50	27	10,4	23
1:56:00	27	10,4	22
1:56:10	27	10,4	22
1:56:20	27	10,4	22
1:56:30	27	10,4	22
1:56:40	27	10,4	22
1:56:50	27	10,4	22
1:57:00	27	10,4	22
1:57:10	27	10,4	22
1:57:20	27	10,4	22
1:57:30	27	10,4	22
1:57:40	27	10,4	23
1:57:50	27	10,4	23
1:58:00	27	10,4	22
1:58:10	27	10,4	22
1:58:20	27	10,4	23
1:58:30	27	10,4	23
1:58:40	27	10,4	23
1:58:50	27	10,4	24
1:59:00	27	10,4	23
1:59:10	27	10,4	23
1:59:20	27	10,4	23
1:59:30	27	10,4	24
1:59:40	27	10,4	23
1:59:50	27	10,4	24
2:00:00	27	10,4	23
2:00:10	27	10,5	23
2:00:20	27	10,5	24
2:00:30	27	10,5	23
2:00:40	27	10,5	23
2:00:50	27	10,5	23
2:01:00	27	10,5	23
2:01:10	27	10,5	23
2:01:20	27	10,5	24
2:01:30	27	10,5	24
2:01:40	27	10,5	24
2:01:50	27	10,5	24
2:02:00	27	10,5	24
2:02:10	27	10,5	24
2:02:20	27	10,5	24
2:02:30	27	10,5	25
2:02:40	27	10,5	24
2:02:50	27	10,5	24
2:03:00	27	10,5	24
2:03:10	27	10,5	24
2:03:20	27	10,5	24
2:03:30	27	10,5	24
2:03:40	27	10,5	24
2:03:50	27	10,5	24
2:04:00	27	10,5	24
2:04:10	27	10,5	24
2:04:20	27	10,5	25
2:04:30	27	10,5	25
2:04:40	27	10,5	24
2:04:50	27	10,5	25
2:05:00	27	10,5	25
2:05:10	27	10,5	25
2:05:20	27	10,5	25
2:05:30	27	10,5	25
2:05:40	27	10,5	25
2:05:50	27	10,5	25
2:06:00	27	10,6	25
2:06:10	27	10,5	25
2:06:20	27	10,6	25
2:06:30	27	10,6	25
2:06:40	27	10,6	25
2:06:50	27	10,6	25
2:07:00	27	10,6	25
2:07:10	27	10,6	25
2:07:20	27	10,6	25
2:07:30	27	10,6	25
2:07:40	27	10,6	26
2:07:50	27	10,6	25
2:08:00	27	10,6	26
2:08:10	27	10,6	25
2:08:20	27	10,6	25
2:08:30	27	10,6	26
2:08:40	27	10,6	25
2:08:50	27	10,6	26
2:09:00	27	10,6	25
2:09:10	27	10,6	25
2:09:20	27	10,6	26
2:09:30	27	10,6	26
2:09:40	27	10,6	26
2:09:50	27	10,6	26
2:10:00	27	10,6	26
2:10:10	27	10,6	26
2:10:20	27	10,6	26
2:10:30	27	10,6	26
2:10:40	27	10,6	26
2:10:50	27	10,6	26
2:11:00	27	10,6	26
2:11:10	27	10,6	26
2:11:20	27	10,6	26
2:11:30	27	10,6	26
2:11:40	27	10,6	26
2:11:50	27	10,6	26
2:12:00	27	10,6	26
2:12:10	27	10,6	26
2:12:20	27	10,6	26
2:12:30	27	10,7	26
2:12:40	27	10,7	26
2:12:50	27	10,7	26
2:13:00	27	10,7	26
2:13:10	27	10,7	26
2:13:20	27	10,7	26
2:13:30	27	10,7	26
2:13:40	27	10,7	26
2:13:50	27	10,7	26
2:14:00	27	10,7	26
2:14:10	27	10,7	26
2:14:20	27	10,7	26
2:14:30	28	10,7	26
2:14:40	28	10,7	26
2:14:50	28	10,7	27
2:15:00	28	10,7	27
2:15:10	28	10,7	27
2:15:20	28	10,7	27
2:15:30	28	10,7	27
2:15:40	28	10,7	27
2:15:50	28	10,7	27
2:16:00	28	10,7	27
2:16:10	28	10,7	27
2:16:20	28	10,7	27
2:16:30	28	10,7	27
2:16:40	28	10,7	27
2:16:50	28	10,7	27
2:17:00	28	10,7	27
2:17:10	28	10,7	28
2:17:20	28	10,7	28
2:17:30	28	10,7	28
2:17:40	28	10,4	28
2:17:50	28	10,4	28
2:18:00	28	10,5	28
2:18:10	28	10,5	28
2:18:20	28	10,5	28
2:18:30	28	10,5	28
2:18:40	28	10,5	28
2:18:50	28	10,5	28
2:19:00	28	10,5	28
2:19:10	28	10,5	28
2:19:20	28	10,5	28
2:19:30	28	10,5	28
2:19:40	28	10,5	28
2:19:50	28	10,5	28
2:20:00	28	10,5	28
2:20:10	28	10,5	28
2:20:20	28	10,5	28
2:20:30	28	10,5	28
2:20:40	28	10,5	28
2:20:50	28	10,5	28
2:21:00	28	10,5	29
2:21:10	28	10,5	28
2:21:20	28	10,5	29
2:21:30	28	10,5	29
2:21:40	28	10,5	29
2:21:50	28	10,5	29
2:22:00	28	10,5	29
2:22:10	28	10,5	29
2:22:20	28	10,5	29
2:22:30	28	10,5	29
2:22:40	28	10,5	29
2:22:50	28	10,5	29
2:23:00	28	10,5	29
2:23:10	28	10,5	29
2:23:20	28	10,5	30
2:23:30	28	10,5	30
2:23:40	28	10,5	30
2:23:50	28	10,5	30
2:24:00	28	10,5	30
2:24:10	28	10,5	30
2:24:20	28	10,5	30
2:24:30	28	10,5	30
2:24:40	28	10,5	30
2:24:50	28	10,5	30
2:25:00	28	10,5	30
2:25:10	28	10,6	30
2:25:20	28	10,6	30
2:25:30	28	10,6	30
2:25:40	28	10,6	30
2:25:50	28	10,6	30
2:26:00	28	10,6	30
2:26:10	28	10,6	30
2:26:20	28	10,6	30
2:26:30	28	10,6	30
2:26:40	28	10,6	31
2:26:50	28	10,6	31
2:27:00	28	10,6	31
2:27:10	28	10,6	31
2:27:20	28	10,6	31
2:27:30	28	10,6	31
2:27:40	28	10,6	31
2:27:50	28	10,6	31
2:28:00	28	10,6	31
2:28:10	28	10,6	31
2:28:20	28	10,6	31
2:28:30	28	10,6	31
2:28:40	28	10,6	31
2:28:50	28	10,6	31
2:29:00	28	10,6	31
2:29:10	28	10,6	31
2:29:20	28	10,6	31
2:29:30	28	10,6	31
2:29:40	28	10,6	32
2:29:50	28	10,7	32
2:30:00	28	10,7	32
2:30:10	28	10,7	32
2:30:20	28	10,6	32
2:30:30	28	10,6	32
2:30:40	28	10,7	32
2:30:50	28	10,7	32
2:31:00	28	10,7	32
2:31:10	28	10,7	33
2:31:20	28	10,6	33
2:31:30	28	10,7	33
2:31:40	28	10,7	33
2:31:50	28	10,6	33
2:32:00	28	10,7	33
2:32:10	28	10,7	33
2:32:20	28	10,7	33
2:32:30	28	10,6	34
2:32:40	28	10,7	34
2:32:50	28	10,6	34
2:33:00	28	10,7	35
2:33:10	28	10,7	34
2:33:20	28	10,7	35
2:33:30	28	10,7	35
2:33:40	28	10,7	35
2:33:50	28	10,7	35
2:34:00	28	10,7	35
2:34:10	28	10,7	35
2:34:20	28	10,7	35
2:34:30	28	10,7	42
2:34:40	28	10,7	36
2:34:50	28	10,7	37
2:35:00	28	10,7	36
2:35:10	28	10,7	35
2:35:20	28	10,7	35
2:35:30	28	10,4	36
2:35:40	28	10,4	36
2:35:50	28	10,4	37
2:36:00	28	10,4	36
2:36:10	28	10,4	36
2:36:20	28	10,4	36
2:36:30	28	10,4	36
2:36:40	28	10,4	37
2:36:50	28	10,4	36
2:37:00	28	10,4	36
2:37:10	28	10,4	37
2:37:20	28	10,4	37
2:37:30	28	10,4	37
2:37:40	28	10,4	37
2:37:50	28	10,4	37
2:38:00	28	10,4	37
2:38:10	28	10,4	37
2:38:20	28	10,4	37
2:38:30	28	10,4	37
2:38:40	28	10,4	37
2:38:50	28	10,4	37
2:39:00	28	10,4	37
2:39:10	28	10,4	37
2:39:20	28	10,4	38
2:39:30	28	10,4	38
2:39:40	28	10,4	38
2:39:50	28	10,4	38
2:40:00	28	10,4	38
2:40:10	28	10,4	38
2:40:20	28	10,4	38
2:40:30	28	10,4	38
2:40:40	28	10,4	38
2:40:50	28	10,5	38
2:41:00	28	10,4	38
2:41:10	28	10,4	38
2:41:20	28	10,4	38
2:41:30	28	10,5	39
2:41:40	28	10,5	39
2:41:50	28	10,5	39
2:42:00	28	10,5	39
2:42:10	28	10,5	39
2:42:20	28	10,5	39
2:42:30	28	10,5	39
2:42:40	28	10,5	39
2:42:50	28	10,5	39
2:43:00	28	10,5	39
2:43:10	28	10,5	39
2:43:20	28	10,5	39
2:43:30	28	10,5	39
2:43:40	28	10,5	39
2:43:50	28	10,5	40
2:44:00	28	10,5	39
2:44:10	28	10,5	39
2:44:20	28	10,5	39
2:44:30	28	10,5	39
2:44:40	28	10,5	40
2:44:50	28	10,5	40
2:45:00	28	10,5	40
2:45:10	28	10,5	40
2:45:20	28	10,5	40
2:45:30	28	10,5	40
2:45:40	28	10,5	40
2:45:50	28	10,5	40
2:46:00	28	10,6	40
2:46:10	28	10,6	40
2:46:20	28	10,6	40
2:46:30	28	10,5	40
2:46:40	28	10,6	40
2:46:50	28	10,6	40
2:47:00	28	10,6	41
2:47:10	28	10,6	41
2:47:20	28	10,6	41
2:47:30	28	10,6	42
2:47:40	28	10,6	42
2:47:50	28	10,6	42
2:48:00	28	10,6	42
2:48:10	28	10,6	42
2:48:20	28	10,6	42
2:48:30	28	10,6	42
2:48:40	28	10,6	42
2:48:50	28	10,6	42
2:49:00	28	10,6	42
2:49:10	28	10,6	42
2:49:20	28	10,6	42
2:49:30	28	10,6	42
2:49:40	28	10,6	42
2:49:50	28	10,6	42
2:50:00	28	10,6	42
2:50:10	28	10,6	42
2:50:20	28	10,6	42
2:50:30	28	10,6	42
2:50:40	28	10,6	42
2:50:50	28	10,6	42
2:51:00	29	10,6	42
2:51:10	29	10,6	42
2:51:20	29	10,6	42
2:51:30	29	10,6	42
2:51:40	29	10,6	44
2:51:50	29	10,6	44
2:52:00	29	10,6	44
2:52:10	29	10,6	44
2:52:20	29	10,6	44
2:52:30	29	10,6	44
2:52:40	29	10,6	44
2:52:50	29	10,7	44
2:53:00	29	10,7	44
2:53:10	29	10,7	44
2:53:20	29	10,6	44
2:53:30	29	10,7	44
2:53:40	29	10,7	44
2:53:50	29	10,7	44
2:54:00	29	10,7	44
2:54:10	29	10,7	45
2:54:20	29	10,7	45
2:54:30	29	10,7	45
2:54:40	29	10,7	45
2:54:50	29	10,7	45
2:55:00	29	10,7	45
2:55:10	29	10,7	45
2:55:20	29	10,7	45
2:55:30	29	10,7	45
2:55:40	29	10,7	45
2:55:50	29	10,7	45
2:56:00	29	10,7	45
2:56:10	29	10,7	45
2:56:20	29	10,7	45
2:56:30	29	10,7	45
2:56:40	29	10,5	45
2:56:50	29	10,5	45
2:57:00	29	10,5	45
2:57:10	29	10,5	45
2:57:20	29	10,5	45
2:57:30	29	10,5	45
2:57:40	29	10,5	45
2:57:50	29	10,5	45
2:58:00	29	10,5	45
2:58:10	29	10,5	45
2:58:20	29	10,5	45
2:58:30	29	10,5	47
2:58:40	29	10,5	46
2:58:50	29	10,5	46
2:59:00	29	10,5	46
2:59:10	29	10,5	46
2:59:20	29	10,5	46
2:59:30	29	10,5	46
2:59:40	29	10,6	46
2:59:50	29	10,6	46
3:00:00	29	10,6	46
3:00:10	29	10,6	46
3:00:20	29	10,6	46
3:00:30	29	10,6	46
3:00:40	29	10,6	46
3:00:50	29	10,6	46
3:01:00	29	10,6	46
3:01:10	29	10,6	46
3:01:20	29	10,6	46
3:01:30	29	10,6	46
3:01:40	29	10,6	46
3:01:50	29	10,6	46
3:02:00	29	10,6	46
3:02:10	29	10,6	46
3:02:20	29	10,6	46
3:02:30	29	10,6	46
3:02:40	29	10,6	46
3:02:50	29	10,6	46
3:03:00	29	10,6	46
3:03:10	29	10,6	46
3:03:20	29	10,6	46
3:03:30	29	10,6	46
3:03:40	29	10,6	46
3:03:50	29	10,6	46
3:04:00	29	10,6	46
3:04:10	29	10,6	46
3:04:20	29	10,6	46
3:04:30	29	10,6	47
3:04:40	29	10,6	47
3:04:50	29	10,6	47
3:05:00	29	10,6	47
3:05:10	29	10,6	47
3:05:20	29	10,6	46
3:05:30	29	10,6	47
3:05:40	29	10,6	47
3:05:50	29	10,7	47
3:06:00	29	10,7	47
3:06:10	29	10,7	47
3:06:20	29	10,7	47
3:06:30	29	10,7	47
3:06:40	29	10,7	47
3:06:50	29	10,7	47
3:07:00	29	10,7	47
3:07:10	29	10,7	47
3:07:20	29	10,7	47
3:07:30	29	10,7	47
3:07:40	29	10,7	47
3:07:50	29	10,7	47
3:08:00	29	10,7	47
3:08:10	29	10,7	47
3:08:20	29	10,7	47
3:08:30	29	10,7	47
3:08:40	29	10,7	47
3:08:50	29	10,7	47
3:09:00	29	10,7	47
3:09:10	29	10,7	47
3:09:20	29	10,7	47
3:09:30	29	10,7	47
3:09:40	29	10,7	47
3:09:50	29	10,3	47
3:10:00	29	10,3	47
3:10:10	29	10,3	47
3:10:20	29	10,4	47
3:10:30	29	10,4	47
3:10:40	29	10,4	47
3:10:50	29	10,4	47
3:11:00	29	10,4	47
3:11:10	29	10,4	47
3:11:20	29	10,4	47
3:11:30	29	10,4	47
3:11:40	29	10,4	47
3:11:50	29	10,4	47
3:12:00	29	10,4	47
3:12:10	29	10,4	47
3:12:20	29	10,4	47
3:12:30	29	10,4	47
3:12:40	29	10,4	47
3:12:50	29	10,4	47
3:13:00	29	10,4	47
3:13:10	29	10,4	47
3:13:20	29	10,4	47
3:13:30	29	10,4	47
3:13:40	29	10,4	47
3:13:50	29	10,4	47
3:14:00	29	10,4	47
3:14:10	29	10,4	47
3:14:20	29	10,4	47
3:14:30	29	10,4	47
3:14:40	29	10,4	47
3:14:50	29	10,4	47
3:15:00	29	10,4	47
3:15:10	29	10,4	47
3:15:20	29	10,4	47
3:15:30	29	10,4	47
3:15:40	29	10,4	47
3:15:50	29	10,4	47
3:16:00	29	10,4	47
3:16:10	29	10,4	47
3:16:20	29	10,4	47
3:16:30	29	10,4	47
3:16:40	29	10,4	47
3:16:50	29	10,4	47
3:17:00	29	10,4	47
3:17:10	29	10,5	47
3:17:20	29	10,5	47
3:17:30	29	10,5	47
3:17:40	29	10,5	48
3:17:50	29	10,5	49
3:18:00	29	10,5	48
3:18:10	29	10,5	48
3:18:20	29	10,5	48
3:18:30	29	10,5	48
3:18:40	29	10,5	48
3:18:50	29	10,5	48
3:19:00	29	10,5	48
3:19:10	29	10,5	48
3:19:20	29	10,5	48
3:19:30	29	10,5	48
3:19:40	29	10,5	48
3:19:50	29	10,5	48
3:20:00	29	10,5	48
3:20:10	29	10,5	48
3:20:20	29	10,5	48
3:20:30	29	10,5	48
3:20:40	29	10,5	48
3:20:50	29	10,5	48
3:21:00	29	10,5	49
3:21:10	29	10,5	49
3:21:20	29	10,5	49
3:21:30	29	10,5	49
3:21:40	29	10,5	49
3:21:50	29	10,5	49
3:22:00	29	10,5	49
3:22:10	29	10,5	49
3:22:20	29	10,5	48
3:22:30	29	10,5	48
3:22:40	29	10,5	48
3:22:50	29	10,5	48
3:23:00	29	10,5	48
3:23:10	29	10,5	48
3:23:20	29	10,5	48
3:23:30	29	10,5	48
3:23:40	29	10,5	48
3:23:50	29	10,5	48
3:24:00	29	10,5	48
3:24:10	29	10,5	48
3:24:20	29	10,5	49
3:24:30	29	10,5	49
3:24:40	29	10,5	49
3:24:50	29	10,5	49
3:25:00	29	10,5	49
3:25:10	29	10,5	49
3:25:20	29	10,6	49
3:25:30	29	10,5	49
3:25:40	29	10,6	49
3:25:50	29	10,6	49
3:26:00	29	10,6	49
3:26:10	29	10,5	49
3:26:20	29	10,6	49
3:26:30	29	10,6	49
3:26:40	29	10,6	50
3:26:50	29	10,6	50
3:27:00	29	10,6	50
3:27:10	29	10,6	50
3:27:20	29	10,6	50
3:27:30	29	10,6	50
3:27:40	29	10,6	50
3:27:50	29	10,6	50
3:28:00	30	10,6	50
3:28:10	29	10,6	51
3:28:20	29	10,6	50
3:28:30	29	10,6	50
3:28:40	29	10,6	51
3:28:50	29	10,6	50
3:29:00	29	10,6	51
3:29:10	29	10,6	50
3:29:20	30	10,6	51
3:29:30	30	10,6	50
3:29:40	30	10,6	50
3:29:50	30	10,6	50
3:30:00	30	10,6	50
3:30:10	30	10,6	51
3:30:20	30	10,6	51
3:30:30	30	10,6	51
3:30:40	30	10,6	50
3:30:50	30	10,6	50
3:31:00	30	10,6	51
3:31:10	30	10,6	50
3:31:20	30	10,6	51
3:31:30	30	10,6	51
3:31:40	30	10,6	50
3:31:50	30	10,6	51
3:32:00	30	10,6	50
3:32:10	30	10,6	51
3:32:20	30	10,6	51
3:32:30	30	10,6	51
3:32:40	30	10,6	51
3:32:50	30	10,6	51
3:33:00	30	10,6	51
3:33:10	30	10,6	50
3:33:20	30	10,6	51
3:33:30	30	10,6	51
3:33:40	30	10,6	51
3:33:50	30	10,6	51
3:34:00	30	10,6	51
3:34:10	30	10,6	51
3:34:20	30	10,6	51
3:34:30	30	10,6	52
3:34:40	30	10,6	52
3:34:50	30	10,7	52
3:35:00	30	10,7	52
3:35:10	30	10,7	52
3:35:20	30	10,6	52
3:35:30	30	10,6	52
3:35:40	30	10,6	52
3:35:50	30	10,6	52
3:36:00	30	10,7	52
3:36:10	30	10,7	52
3:36:20	30	10,7	52
3:36:30	30	10,7	52
3:36:40	30	10,7	52
3:36:50	30	10,7	52
3:37:00	30	10,7	52
3:37:10	30	10,7	52
3:37:20	30	10,7	52
3:37:30	30	10,7	52
3:37:40	30	10,7	52
3:37:50	30	10,7	52
3:38:00	30	10,7	52
3:38:10	30	10,7	52
3:38:20	30	10,7	52
3:38:30	30	10,7	52
3:38:40	30	10,7	52
3:38:50	30	10,7	52
3:39:00	30	10,7	52
3:39:10	30	10,7	52
3:39:20	30	10,7	52
3:39:30	30	10,7	52
3:39:40	30	10,7	52
3:39:50	30	10,7	52
3:40:00	30	10,7	52
3:40:10	30	10,7	52
3:40:20	30	10,7	52
3:40:30	30	10,7	52
3:40:40	30	10,7	52
3:40:50	30	10,7	52
3:41:00	30	10,7	52
3:41:10	30	10,7	52
3:41:20	30	10,7	53
3:41:30	30	10,7	53
3:41:40	30	10,7	53
3:41:50	30	10,7	53
3:42:00	30	10,7	53
3:42:10	30	10,7	53
3:42:20	30	10,7	53
3:42:30	30	10,7	53
3:42:40	30	10,7	53
3:42:50	30	10,7	53
3:43:00	30	10,7	53
3:43:10	30	10,7	53
3:43:20	30	10,4	53
3:43:30	30	10,4	53
3:43:40	30	10,4	53
3:43:50	30	10,4	53
3:44:00	30	10,4	53
3:44:10	30	10,4	53
3:44:20	30	10,4	53
3:44:30	30	10,4	53
3:44:40	30	10,4	54
3:44:50	30	10,4	54
3:45:00	30	10,4	54
3:45:10	30	10,4	54
3:45:20	30	10,4	54
3:45:30	30	10,4	54
3:45:40	30	10,4	54
3:45:50	30	10,4	54
3:46:00	30	10,4	54
3:46:10	30	10,5	54
3:46:20	30	10,5	54
3:46:30	30	10,5	54
3:46:40	30	10,5	54
3:46:50	30	10,5	54
3:47:00	30	10,5	54
3:47:10	30	10,5	54
3:47:20	30	10,5	54
3:47:30	30	10,5	54
3:47:40	30	10,5	54
3:47:50	30	10,5	55
3:48:00	30	10,5	55
3:48:10	30	10,5	55
3:48:20	30	10,5	55
3:48:30	30	10,5	55
3:48:40	30	10,5	55
3:48:50	30	10,5	55
3:49:00	30	10,5	55
3:49:10	30	10,5	55
3:49:20	30	10,5	55
3:49:30	30	10,5	55
3:49:40	30	10,5	55
3:49:50	30	10,5	55
3:50:00	30	10,5	55
3:50:10	30	10,5	55
3:50:20	30	10,5	55
3:50:30	30	10,5	55
3:50:40	30	10,5	55
3:50:50	30	10,5	55
3:51:00	30	10,5	56
3:51:10	30	10,5	56
3:51:20	30	10,5	56
3:51:30	30	10,5	56
3:51:40	30	10,5	56
3:51:50	30	10,5	56
3:52:00	30	10,5	56
3:52:10	30	10,5	56
3:52:20	30	10,5	56
3:52:30	30	10,5	56
3:52:40	30	10,5	56
3:52:50	30	10,5	56
3:53:00	30	10,5	56
3:53:10	30	10,5	56
3:53:20	30	10,5	56
3:53:30	30	10,5	56
3:53:40	30	10,5	56
3:53:50	30	10,5	56
3:54:00	30	10,5	56
3:54:10	30	10,5	56
3:54:20	30	10,5	56
3:54:30	30	10,5	56
3:54:40	30	10,5	56
3:54:50	30	10,5	56
3:55:00	30	10,5	57
3:55:10	30	10,5	57
3:55:20	30	10,5	57
3:55:30	30	10,5	57
3:55:40	30	10,5	57
3:55:50	30	10,5	57
3:56:00	30	10,5	57
3:56:10	30	10,5	57
3:56:20	30	10,5	57
3:56:30	30	10,5	57
3:56:40	30	10,5	57
3:56:50	30	10,5	57
3:57:00	30	10,5	57
3:57:10	30	10,5	57
3:57:20	30	10,5	57
3:57:30	30	10,5	57
3:57:40	30	10,5	57
3:57:50	30	10,5	57
3:58:00	30	10,5	57
3:58:10	30	10,5	57
3:58:20	30	10,6	57
3:58:30	30	10,5	58
3:58:40	30	10,6	58
3:58:50	30	10,6	58
3:59:00	30	10,6	58
3:59:10	30	10,6	58
3:59:20	30	10,6	58
3:59:30	30	10,6	58
3:59:40	30	10,6	58
3:59:50	30	10,6	58
4:00:00	30	10,6	58
4:00:10	30	10,6	58
4:00:20	30	10,6	58
4:00:30	30	10,6	58
4:00:40	30	10,6	58
4:00:50	30	10,6	58
4:01:00	30	10,6	58
4:01:10	30	10,6	58
4:01:20	30	10,6	58
4:01:30	30	10,6	58
4:01:40	30	10,6	58
4:01:50	30	10,6	58
4:02:00	30	10,6	58
4:02:10	30	10,6	58
4:02:20	30	10,6	58
4:02:30	30	10,6	58
4:02:40	30	10,6	59
4:02:50	30	10,6	58
4:03:00	30	10,6	59
4:03:10	30	10,6	59
4:03:20	30	10,6	59
4:03:30	30	10,6	59
4:03:40	30	10,6	59
4:03:50	30	10,6	59
4:04:00	30	10,6	59
4:04:10	30	10,6	59
4:04:20	30	10,6	59
4:04:30	30	10,6	59
4:04:40	30	10,6	59
4:04:50	30	10,6	59
4:05:00	30	10,6	59
4:05:10	30	10,6	59
4:05:20	30	10,6	59
4:05:30	30	10,6	59
4:05:40	30	10,6	59
4:05:50	30	10,6	59
4:06:00	30	10,6	59
4:06:10	30	10,6	59
4:06:20	31	10,6	59
4:06:30	30	10,6	59
4:06:40	30	10,6	60
4:06:50	30	10,6	60
4:07:00	30	10,6	60
4:07:10	30	10,6	60
4:07:20	30	10,6	60
4:07:30	30	10,6	60
4:07:40	31	10,6	60
4:07:50	30	10,6	61
4:08:00	31	10,6	61
4:08:10	31	10,6	61
4:08:20	31	10,6	61
4:08:30	31	10,6	61
4:08:40	31	10,6	61
4:08:50	31	10,6	61
4:09:00	31	10,6	61
4:09:10	31	10,6	61
4:09:20	31	10,6	61
4:09:30	31	10,6	61
4:09:40	31	10,6	61
4:09:50	31	10,6	61
4:10:00	31	10,6	61
4:10:10	31	10,6	61
4:10:20	31	10,6	61
4:10:30	31	10,6	61
4:10:40	31	10,6	61
4:10:50	31	10,6	61
4:11:00	31	10,6	61
4:11:10	31	10,6	61
4:11:20	31	10,6	61
4:11:30	31	10,6	61
4:11:40	31	10,6	61
4:11:50	31	10,6	61
4:12:00	31	10,6	61
4:12:10	31	10,6	61
4:12:20	31	10,6	61
4:12:30	31	10,6	61
4:12:40	31	10,6	61
4:12:50	31	10,6	61
4:13:00	31	10,6	61
4:13:10	31	10,6	61
4:13:20	31	10,6	61
4:13:30	31	10,6	61
4:13:40	31	10,6	61
4:13:50	31	10,6	61
4:14:00	31	10,6	61
4:14:10	31	10,6	61
4:14:20	31	10,6	61
4:14:30	31	10,6	61
4:14:40	31	10,6	61
4:14:50	31	10,6	61
4:15:00	31	10,6	61
4:15:10	31	10,6	61
4:15:20	31	10,6	61
4:15:30	31	10,6	61
4:15:40	31	10,6	62
4:15:50	31	10,6	62
4:16:00	31	10,6	62
4:16:10	31	10,6	62
4:16:20	31	10,6	62
4:16:30	31	10,6	62
4:16:40	31	10,6	62
4:16:50	31	10,6	62
4:17:00	31	10,6	62
4:17:10	31	10,6	62
4:17:20	31	10,6	62
4:17:30	31	10,6	62
4:17:40	31	10,6	62
4:17:50	31	10,6	62
4:18:00	31	10,6	62
4:18:10	31	10,6	63
4:18:20	31	10,6	63
4:18:30	31	10,6	63
4:18:40	31	10,6	62
4:18:50	31	10,6	63
4:19:00	31	10,6	63
4:19:10	31	10,6	63
4:19:20	31	10,6	63
4:19:30	31	10,7	63
4:19:40	31	10,6	63
4:19:50	31	10,6	62
4:20:00	31	10,6	63
4:20:10	31	10,6	63
4:20:20	31	10,6	63
4:20:30	31	10,6	63
4:20:40	31	10,6	63
4:20:50	31	10,6	63
4:21:00	31	10,6	63
4:21:10	31	10,6	63
4:21:20	31	10,6	63
4:21:30	31	10,6	64
4:21:40	31	10,6	64
4:21:50	31	10,6	64
4:22:00	31	10,6	64
4:22:10	31	10,6	64
4:22:20	31	10,6	64
4:22:30	31	10,6	64
4:22:40	31	10,6	64
4:22:50	31	10,6	64
4:23:00	31	10,7	64
4:23:10	31	10,7	64
4:23:20	31	10,6	64
4:23:30	31	10,6	64
4:23:40	31	10,7	64
4:23:50	31	10,7	64
4:24:00	31	10,7	64
4:24:10	31	10,7	64
4:24:20	31	10,7	65
4:24:30	31	10,7	65
4:24:40	31	10,7	65
4:24:50	31	10,7	65
4:25:00	31	10,7	65
4:25:10	31	10,7	65
4:25:20	31	10,7	65
4:25:30	31	10,7	65
4:25:40	31	10,7	65
4:25:50	31	10,7	65
4:26:00	31	10,7	65
4:26:10	31	10,7	65
4:26:20	31	10,7	66
4:26:30	31	10,7	66
4:26:40	31	10,7	66
4:26:50	31	10,7	66
4:27:00	31	10,7	66
4:27:10	31	10,7	67
4:27:20	31	10,7	66
4:27:30	31	10,7	67
4:27:40	31	10,7	67
4:27:50	31	10,7	67
4:28:00	31	10,7	67
4:28:10	31	10,7	67
4:28:20	31	10,7	67
4:28:30	31	10,7	67
4:28:40	31	10,7	67
4:28:50	31	10,7	67
4:29:00	31	10,7	67
4:29:10	31	10,7	67
4:29:20	31	10,7	67
4:29:30	31	10,7	67
4:29:40	31	10,7	68
4:29:50	31	10,7	68
4:30:00	31	10,7	68
4:30:10	31	10,7	68
4:30:20	31	10,7	68
4:30:30	31	10,7	69
4:30:40	31	10,7	69
4:30:50	31	10,7	69
4:31:00	31	10,7	69
4:31:10	31	10,7	69
4:31:20	31	10,7	69
4:31:30	31	10,7	69
4:31:40	31	10,7	69
4:31:50	31	10,7	69
4:32:00	31	10,7	69
4:32:10	31	10,7	70
4:32:20	31	10,7	70
4:32:30	31	10,7	70
4:32:40	31	10,7	70
