Repository: ProgWizer/parser

File: project-root/data/Data Acquisition/Data Acquisition/2020 year (143)/20-155.txt (part 1 of 4)
--Test Summary--
Full Path and File Name	
Instrument Name	SGSA/UCA
Instrument Type	Model 5265 SGSA/UCA
Instrument Serial Number	
Test Start Date	13.10.2020
Test Start Time	17:13:54
Test Stop Date	15.10.2020
Test Stop Time	9:31:37
Test Length	40:17:43
Final Sample Time Offset	40:17:30
Controller Schedule Name	
Sampling Period	30 seconds
Comments	
Information	WellID	
Information	Customer	
Information	EngName	Vadim Khrabrov
Information	CementClass	G
Information	CementMfr	Ñóõîé Ëîã
Information	Additives	100G+0.2PHV+0.4CEX-201+0.1PlastA
Information	Density	1860
Information	BHCT	23
Information	BHST	30
Information	FluidLoss	
Information	JobType	
Calculated Value	CS_50	7:34:30
Calculated Value	CS_500	11:59:00
Calculated Value	SGS_Initial	2:24:30
Calculated Value	SGS_Final	4:05:00
Calculated Value	CS_Time8h	0,50 MPa
Calculated Value	CS_Time12h	3,47 MPa
Calculated Value	Time_SGS_100lb/100ft2	1:37:00
Calculated Value	Time_SGS_500lb/100ft2	3:30:30
Calculated Value	CS_Time24h	12,54 MPa
Calculated Value	CS_Time48h	N/A
Calculated Curve	Compressive Strength	Compressive strength type B (more than 14 lb/gal)
Calculated Curve	Static Gel Strength	Static gel strength
Initial Temperature (°C)	25 °C
Final Temperature (°C)	31 °C
Initial Pressure (psi)	3407 psi
Final Pressure (psi)	4002 psi
Initial Transit Time (microsec/in)	16,12 microsec/in
Final Transit Time (microsec/in)	8,44 microsec/in
Initial Gel Value	5269
Final Gel Value	7435
Initial Compressive Strength (MPa)	0,00 MPa
Final Compressive Strength (MPa)	19,17 MPa
Initial Static Gel Strength (lb/100ft2)	50,1 lb/100ft2
Final Static Gel Strength (lb/100ft2)	ERROR
--Data--
Time (HH:MM:SS)	Temperature (°C)	Pressure (psi)	Transit Time (microsec/in)	Gel Value	Compressive Strength (MPa)	Static Gel Strength (lb/100ft2)
0:00:00	25	3407	16,12	5269	0,00	50,1
0:00:30	25	3380	16,12	5280	0,00	50,4
0:01:00	25	3357	16,13	5286	0,00	50,6
0:01:30	25	3339	16,14	5285	0,00	50,9
0:02:00	25	3325	16,16	5275	0,00	51,2
0:02:30	25	3311	16,15	5279	0,00	51,4
0:03:00	25	3298	16,16	5256	0,00	51,7
0:03:30	26	3286		5269		51,9
0:04:00	26	3276	16,18	5256	0,00	52,2
0:04:30	26	3268	16,18	5246	0,00	52,5
0:05:00	26	3261	16,18	5263	0,00	52,7
0:05:30	26	3253	16,18	5262	0,00	53,0
0:06:00	26	3247	16,19	5262	0,00	53,2
0:06:30	26	3240	16,19	5260	0,00	53,5
0:07:00	26	3233	16,20	5259	0,00	53,8
0:07:30	26	3227	16,20	5254	0,00	54,0
0:08:00	26	3221	16,20	5249	0,00	54,3
0:08:30	26	3214	16,21	5247	0,00	54,5
0:09:00	26	3208	16,21	5236	0,00	54,8
0:09:30	26	3202	16,21	5235	0,00	55,1
0:10:00	26	3197	16,22	5229	0,00	55,3
0:10:30	26	3191	16,22	5207	0,00	55,6
0:11:00	26	3186	16,21	5213	0,00	55,8
0:11:30	26	3180	16,22	5206	0,00	56,1
0:12:00	26	3175	16,22	5213	0,00	56,4
0:12:30	26	3170	16,22	5203	0,00	56,6
0:13:00	26	3165	16,23	5196	0,00	56,9
0:13:30	26	3160	16,23	5183	0,00	57,1
0:14:00	26	3155	16,23	5190	0,00	57,4
0:14:30	26	3151	16,23	5171	0,00	57,7
0:15:00	26	3146	16,24	5170	0,00	57,9
0:15:30	26	3141	16,24	5158	0,00	58,2
0:16:00	26	3137	16,24	5160	0,00	58,4
0:16:30	26	3133	16,24	5155	0,00	58,7
0:17:00	26	3129	16,25	5150	0,00	58,9
0:17:30	26	3125	16,25	5145	0,00	59,2
0:18:00	26	3120	16,25	5139	0,00	59,5
0:18:30	26	3117	16,24	5136	0,00	59,7
0:19:00	26	3113	16,25	5133	0,00	60,0
0:19:30	26	3109	16,26	5110	0,00	60,2
0:20:00	26	3105	16,26	5101	0,00	60,5
0:20:30	26	3101	16,26	5105	0,00	60,8
0:21:00	26	3098	16,26	5094	0,00	61,0
0:21:30	26	3095	16,27	5096	0,00	61,3
0:22:00	26	3091	16,26	5090	0,00	61,5
0:22:30	26	3087	16,26	5091	0,00	61,8
0:23:00	26	3084	16,27	5067	0,00	62,1
0:23:30	26	3081	16,27	5065	0,00	62,3
0:24:00	26	3077	16,26	5068	0,00	62,6
0:24:30	26	3074	16,26	5052	0,00	62,8
0:25:00	26	3071	16,27	5058	0,00	63,1
0:25:30	26	3068	16,28	5050	0,00	63,4
0:26:00	26	3065	16,28	5040	0,00	63,6
0:26:30	26	3062	16,28	5047	0,00	63,9
0:27:00	26	3059		5043		64,1
0:27:30	26	3056	16,26	5028	0,00	64,4
0:28:00	26	3054	16,27	5023	0,00	64,7
0:28:30	26	3051	16,27	5009	0,00	64,9
0:29:00	26	3049	16,28	5009	0,00	65,2
0:29:30	26	3045	16,28	5002	0,00	65,4
0:30:00	26	3043	16,28	4996	0,00	65,7
0:30:30	26	3041	16,28	4989	0,00	66,0
0:31:00	26	3038	16,28	4985	0,00	66,2
0:31:30	26	3037	16,29	4975	0,00	66,5
0:32:00	26	3035	16,29	4979	0,00	66,7
0:32:30	26	3034	16,28	4975	0,00	67,0
0:33:00	26	3032	16,28	4965	0,00	67,3
0:33:30	26	3031	16,28	4950	0,00	67,5
0:34:00	26	3029	16,28	4952	0,00	67,8
0:34:30	26	3027	16,28	4939	0,00	68,0
0:35:00	26	3026	16,29	4940	0,00	68,3
0:35:30	26	3024	16,29	4935	0,00	68,6
0:36:00	26	3022	16,28	4932	0,00	68,8
0:36:30	26	3020	16,29	4914	0,00	69,1
0:37:00	26	3019	16,30	4907	0,00	69,3
0:37:30	26	3017	16,29	4904	0,00	69,6
0:38:00	26	3015	16,30	4909	0,00	69,8
0:38:30	26	3013	16,29	4896	0,00	70,1
0:39:00	26	3011	16,29	4888	0,00	70,4
0:39:30	26	3009	16,29	4874	0,00	70,6
0:40:00	26	3007	16,29	4876	0,00	70,9
0:40:30	27	3006	16,29	4874	0,00	71,1
0:41:00	26	3004	16,30	4862	0,00	71,4
0:41:30	26	3003	16,30	4865	0,00	71,7
0:42:00	27	3002	16,31	4849	0,00	71,9
0:42:30	27	3001	16,30	4845	0,00	72,2
0:43:00	27	3000	16,30	4846	0,00	72,4
0:43:30	27	2999	16,30	4831	0,00	72,7
0:44:00	27	2998	16,30	4832	0,00	73,0
0:44:30	27	2997	16,31	4827	0,00	73,2
0:45:00	27	2996	16,30	4826	0,00	73,5
0:45:30	27	2995	16,30	4815	0,00	73,7
0:46:00	27	2993	16,31	4807	0,00	74,0
0:46:30	27	2992	16,31	4801	0,00	74,3
0:47:00	27	2991	16,31	4795	0,00	74,5
0:47:30	27	2989	16,30	4786	0,00	74,8
0:48:00	27	2988	16,31	4780	0,00	75,0
0:48:30	27	2986	16,30	4775	0,00	75,3
0:49:00	27	2985	16,31	4763	0,00	75,6
0:49:30	27	2983	16,31	4766	0,00	75,8
0:50:00	27	2981	16,31	4762	0,00	76,1
0:50:30	27	2980	16,31	4757	0,00	76,3
0:51:00	27	2979	16,31	4756	0,00	76,6
0:51:30	27	2977	16,31	4744	0,00	76,9
0:52:00	27	2975	16,32	4742	0,00	77,1
0:52:30	27	2973	16,31	4725	0,00	77,4
0:53:00	27	2972	16,32	4727	0,00	77,6
0:53:30	27	2970	16,32	4722	0,00	77,9
0:54:00	27	2969	16,32	4709	0,00	78,2
0:54:30	27	2968	16,32	4709	0,00	78,4
0:55:00	27	2966	16,32	4701	0,00	78,7
0:55:30	27	2966	16,32	4706	0,00	78,9
0:56:00	27	2965	16,32	4694	0,00	79,2
0:56:30	27	2964	16,33	4674	0,00	79,5
0:57:00	27	2964	16,32	4674	0,00	79,7
0:57:30	27	2963	16,32	4665	0,00	80,0
0:58:00	27	2962	16,33	4652	0,00	80,2
0:58:30	27	2961	16,33	4656	0,00	80,5
0:59:00	27	2960	16,33	4659	0,00	80,7
0:59:30	27	2959	16,33	4645	0,00	81,0
1:00:00	27	2958	16,33	4647	0,00	81,3
1:00:30	27	2957	16,33	4635	0,00	81,5
1:01:00	27	2955	16,33	4620	0,00	81,8
1:01:30	27	2954	16,33	4627	0,00	82,0
1:02:00	27	2953	16,34	4618	0,00	82,3
1:02:30	27	2952	16,33	4599	0,00	82,6
1:03:00	27	2950	16,34	4611	0,00	82,8
1:03:30	27	2949	16,34	4602	0,00	83,1
1:04:00	27	2947	16,34	4598	0,00	83,3
1:04:30	27	2946	16,34	4593	0,00	83,6
1:05:00	27	2945	16,34	4589	0,00	83,9
1:05:30	27	2943	16,34	4573	0,00	84,1
1:06:00	27	2942	16,34	4565	0,00	84,4
1:06:30	27	2940	16,35	4565	0,00	84,6
1:07:00	27	2939	16,34	4548	0,00	84,9
1:07:30	27	2938	16,34	4556	0,00	85,2
1:08:00	27	2936	16,34	4546	0,00	85,4
1:08:30	27	2936	16,34	4550	0,00	85,7
1:09:00	27	2934	16,34	4520	0,00	85,9
1:09:30	27	2934	16,34	4521	0,00	86,2
1:10:00	27	2933	16,34	4524	0,00	86,5
1:10:30	27	2932	16,35	4524	0,00	86,7
1:11:00	27	2931	16,35	4515	0,00	87,0
1:11:30	27	2930	16,34	4512	0,00	87,2
1:12:00	27	2929	16,34	4497	0,00	87,5
1:12:30	27	2928	16,35	4490	0,00	87,8
1:13:00	27	2926	16,36	4482	0,00	88,0
1:13:30	27	2925	16,36	4479	0,00	88,3
1:14:00	27	2924	16,35	4473	0,00	88,5
1:14:30	27	2923	16,35	4470	0,00	88,8
1:15:00	27	2921	16,35	4461	0,00	89,1
1:15:30	27	2920	16,35	4451	0,00	89,3
1:16:00	27	2919	16,36	4455	0,00	89,6
1:16:30	27	2917	16,36	4452	0,00	89,8
1:17:00	27	2916	16,36	4433	0,00	90,1
1:17:30	27	2915	16,35	4430	0,00	90,4
1:18:00	27	2914	16,36	4423	0,00	90,6
1:18:30	27	2913	16,36	4439	0,00	90,9
1:19:00	27	2912	16,36	4413	0,00	91,1
1:19:30	27	2911	16,36	4409	0,00	91,4
1:20:00	27	2910	16,36	4415	0,00	91,6
1:20:30	27	2910	16,37	4396	0,00	91,9
1:21:00	27	2909	16,37	4394	0,00	92,2
1:21:30	27	2907	16,37	4387	0,00	92,4
1:22:00	27	2906	16,37	4379	0,00	92,7
1:22:30	27	2905	16,37	4374	0,00	92,9
1:23:00	27	2904	16,38	4364	0,00	93,2
1:23:30	27	2902	16,38	4343	0,00	93,5
1:24:00	27	2901	16,38	4360	0,00	93,7
1:24:30	27	2899	16,38	4350	0,00	94,0
1:25:00	27	2898	16,37	4355	0,00	94,2
1:25:30	27	2897	15,23	4356	0,31	94,5
1:26:00	27	2897	16,38	4328	0,00	94,8
1:26:30	28	2896	16,38	4300	0,00	95,0
1:27:00	28	2895	16,38	4328	0,00	95,3
1:27:30	28	2895	16,38	4309	0,00	95,5
1:28:00	28	2894	16,37	4316	0,00	95,8
1:28:30	28	2893	16,38	4311	0,00	96,1
1:29:00	28	2893	16,39	4299	0,00	96,3
1:29:30	28	2892	16,39	4300	0,00	96,6
1:30:00	28	2891	16,39	4292	0,00	96,8
1:30:30	28	2890	16,39	4289	0,00	97,1
1:31:00	28	2889	16,38	4264	0,00	97,4
1:31:30	28	2887	16,39	4278	0,00	97,6
1:32:00	28	2887	16,39	4256	0,00	97,9
1:32:30	28	2885	16,39	4250	0,00	98,1
1:33:00	28	2884	16,39	4274	0,00	98,4
1:33:30	28	2883	16,40	4252	0,00	98,7
1:34:00	28	2881	16,40	4246	0,00	98,9
1:34:30	28	2880	16,40	4229	0,00	99,2
1:35:00	28	2878	16,40	4221	0,00	99,4
1:35:30	28	2877	16,40	4226	0,00	99,7
1:36:00	28	2875	16,40	4210	0,00	100,0
1:36:30	28	2874	16,41	4206	0,00	100,2
1:37:00	28	2873	16,41	4195	0,00	100,5
1:37:30	28	2871	16,40	4214	0,00	100,7
1:38:00	28	2870	16,41	4206	0,00	101,0
1:38:30	28	2869		4185		101,3
1:39:00	28	2867		4194		101,5
1:39:30	28	2866	16,42	4205	0,00	101,8
1:40:00	28	2864	16,41	4178	0,00	102,0
1:40:30	28	2864	16,41	4168	0,00	102,3
1:41:00	28	2864	16,42	4156	0,00	102,5
1:41:30	28	2863	16,41	4153	0,00	102,8
1:42:00	28	2862	16,42	4157	0,00	103,1
1:42:30	28	2862	16,42	4149	0,00	103,3
1:43:00	28	2861	16,42	4136	0,00	103,6
1:43:30	28	2860	16,42	4129	0,00	103,8
1:44:00	28	2859	16,42	4138	0,00	104,1
1:44:30	28	2858	16,42	4139	0,00	104,4
1:45:00	28	2857	16,43	4122	0,00	104,6
1:45:30	28	2856	16,42	4109	0,00	104,9
1:46:00	28	2855	16,42	4125	0,00	105,1
1:46:30	28	2853	16,42	4095	0,00	105,4
1:47:00	28	2852	16,43	4098	0,00	105,7
1:47:30	28	2851	16,43	4097	0,00	105,9
1:48:00	28	2850	16,43	4104	0,00	106,2
1:48:30	28	2848	16,43	4086	0,00	106,4
1:49:00	28	2847	16,44	4078	0,00	106,7
1:49:30	28	2845	16,44	4079	0,00	107,0
1:50:00	28	2844	16,43	4071	0,00	107,2
1:50:30	28	2842	16,43	4069	0,00	107,5
1:51:00	28	2841	16,43	4079	0,00	107,7
1:51:30	28	2839	16,43	4036	0,00	108,0
1:52:00	28	2838	16,44	4050	0,00	108,3
1:52:30	28	2837	16,44	4038	0,00	108,5
1:53:00	28	2835	16,44	4033	0,00	108,8
1:53:30	28	2835	16,44	4024	0,00	109,0
1:54:00	28	2834	16,45	4023	0,00	109,3
1:54:30	28	2833	16,45	4013	0,00	109,6
1:55:00	28	2832	16,44	4032	0,00	109,8
1:55:30	28	2830	16,45	4015	0,00	110,1
1:56:00	28	2829	16,45	4004	0,00	110,3
1:56:30	28	2828	16,45	4027	0,00	110,6
1:57:00	28	2827	16,45	4002	0,00	110,9
1:57:30	28	2826	16,45	3993	0,00	111,1
1:58:00	28	2825	16,45	3996	0,00	111,4
1:58:30	28	2823	16,46	4008	0,00	111,6
1:59:00	28	2822	16,46	3977	0,00	111,9
1:59:30	28	2821	16,46	3984	0,00	112,2
2:00:00	28	2819	16,46	3977	0,00	112,4
2:00:30	28	2817	16,46	3963	0,00	112,7
2:01:00	28	2816	16,47	3973	0,00	112,9
2:01:30	28	2814	16,46	3965	0,00	113,2
2:02:00	28	2813	16,46	3947	0,00	113,4
2:02:30	28	2812	16,46	3964	0,00	113,7
2:03:00	28	2812	16,46	3951	0,00	114,0
2:03:30	28	2811	16,47	3939	0,00	114,2
2:04:00	28	2811	16,47	3948	0,00	114,5
2:04:30	28	2810	16,47	3935	0,00	114,7
2:05:00	28	2810	16,48	3950	0,00	115,0
2:05:30	28	2809	16,48	3952	0,00	115,3
2:06:00	28	2808	16,48	3940	0,00	115,5
2:06:30	28	2807	16,48	3917	0,00	115,8
2:07:00	28	2805	16,48	3922	0,00	116,0
2:07:30	28	2804		3922		116,3
2:08:00	28	2803	16,48	3938	0,00	116,6
2:08:30	29	2802	16,49	3907	0,00	116,8
2:09:00	29	2800	16,48	3899	0,00	117,1
2:09:30	28	2799	16,48	3913	0,00	117,3
2:10:00	29	2798	16,49	3895	0,00	117,6
2:10:30	29	2796	16,48	3899	0,00	117,9
2:11:00	29	2795	16,49	3899	0,00	118,1
2:11:30	29	2793	16,49	3907	0,00	118,4
2:12:00	29	2792	16,49	3876	0,00	118,6
2:12:30	29	2790	16,49	3899	0,00	118,9
2:13:00	29	2789	16,50	3893	0,00	119,2
2:13:30	29	2787	16,50	3897	0,00	119,4
2:14:00	29	2786	16,50	3903	0,00	119,7
2:14:30	29	2784	16,50	3884	0,00	119,9
2:15:00	29	2782	16,50	3884	0,00	120,2
2:15:30	29	2781	16,50	3874	0,00	120,5
2:16:00	29	2779	16,51	3881	0,00	120,7
2:16:30	29	2778	16,52	3871	0,00	121,0
2:17:00	29	2775	16,51	3874	0,00	121,2
2:17:30	29	2774	16,51	3881	0,00	121,5
2:18:00	29	2772	16,52	3860	0,00	121,8
2:18:30	29	2771	16,52	3873	0,00	122,0
2:19:00	29	2769	16,52	3859	0,00	122,3
2:19:30	29	2767	16,52	3865	0,00	122,5
2:20:00	29	2766	16,52	3870	0,00	122,8
2:20:30	29	2764	16,52	3864	0,00	123,0
2:21:00	29	2763	16,52	3870	0,00	123,3
2:21:30	29	2761	16,53	3863	0,00	123,6
2:22:00	29	2760	16,53	3856	0,00	123,8
2:22:30	29	2759	16,52	3852	0,00	124,1
2:23:00	29	2758	16,52	3842	0,00	124,3
2:23:30	29	2757	16,53	3873	0,00	124,6
2:24:00	29	2756	16,53	3851	0,00	124,9
2:24:30	29	2755	16,53	3865	0,00	125,1
2:25:00	29	2754	16,53	3863	0,00	124,8
2:25:30	29	2753	16,54	3854	0,00	123,7
2:26:00	29	2752	16,53	3858	0,00	124,2
2:26:30	29	2750	16,54	3850	0,00	123,2
2:27:00	29	2749	16,54	3867	0,00	125,3
2:27:30	29	2747	16,54	3859	0,00	124,4
2:28:00	29	2746	16,55	3858	0,00	124,3
2:28:30	29	2744	16,55	3860	0,00	124,5
2:29:00	29	2742	16,55	3859	0,00	124,3
2:29:30	29	2741	16,55	3852	0,00	123,5
2:30:00	29	2739	16,56	3879	0,00	127,0
2:30:30	29	2737	16,55	3869	0,00	125,6
2:31:00	29	2736	16,55	3877	0,00	126,7
2:31:30	29	2734	16,56	3867	0,00	125,4
2:32:00	29	2732	16,55	3880	0,00	127,1
2:32:30	29	2730	16,56	3877	0,00	126,6
2:33:00	29	2727	16,56	3891	0,00	128,5
2:33:30	29	2725	16,57	3896	0,00	129,1
2:34:00	29	2724	16,57	3871	0,00	125,9
2:34:30	29	2722	16,57	3897	0,00	129,2
2:35:00	29	2721	16,57	3915	0,00	131,6
2:35:30	29	2720	16,58	3904	0,00	130,2
2:36:00	29	2718	16,58	3892	0,00	128,6
2:36:30	29	2717	16,58	3895	0,00	128,9
2:37:00	29	2716	16,58	3887	0,00	128,0
2:37:30	29	2715	16,59	3901	0,00	129,8
2:38:00	29	2713	16,58	3921	0,00	132,5
2:38:30	29	2712	16,59	3929	0,00	133,5
2:39:00	29	2711	16,59	3929	0,00	133,5
2:39:30	29	2709	16,60	3932	0,00	133,9
2:40:00	29	2707	16,58	3918	0,00	132,0
2:40:30	29	2706	16,59	3934	0,00	134,2
2:41:00	29	2704	16,59	3960	0,00	137,7
2:41:30	29	2702	16,59	3957	0,00	137,3
2:42:00	29	2700	16,59	3950	0,00	136,4
2:42:30	29	2698	16,60	3967	0,00	138,7
2:43:00	29	2696	16,60	3971	0,00	139,3
2:43:30	29	2695	16,60	3984	0,00	141,1
2:44:00	29	2693	16,60	3968	0,00	138,9
2:44:30	29	2690	16,60	3999	0,00	143,2
2:45:00	29	2689	16,61	4006	0,00	144,1
2:45:30	29	2687	16,61	4004	0,00	143,8
2:46:00	29	2685	16,61	4010	0,00	144,8
2:46:30	29	2682	16,61	4028	0,00	147,3
2:47:00	29	2681	16,61	4028	0,00	147,3
2:47:30	29	2679	16,61	4050	0,00	150,6
2:48:00	29	2677	16,61	4060	0,00	152,0
2:48:30	29	2675	16,62	4078	0,00	154,7
2:49:00	29	2672	16,61	4042	0,00	149,4
2:49:30	29	2670	16,62	4070	0,00	153,5
2:50:00	29	2668	16,62	4084	0,00	155,6
2:50:30	29	2666	16,62	4108	0,00	159,3
2:51:00	29	2665	16,63	4136	0,00	163,6
2:51:30	29	2663	16,63	4124	0,00	161,8
2:52:00	29	2662	16,63	4136	0,00	163,7
2:52:30	29	2661	16,64	4134	0,00	163,4
2:53:00	29	2660	16,64	4157	0,00	167,1
2:53:30	29	2659	16,64	4165	0,00	168,3
2:54:00	29	2658	16,64	4179	0,00	170,6
2:54:30	29	2657	16,64	4196	0,00	173,4
2:55:00	29	2655	16,64	4228	0,00	178,7
2:55:30	29	2654	16,64	4217	0,00	176,8
2:56:00	29	2652	16,64	4226	0,00	178,3
2:56:30	29	2651	16,64	4253	0,00	183,0
2:57:00	30	2649	16,64	4278	0,00	187,3
2:57:30	30	2647	16,64	4266	0,00	185,3
2:58:00	30	2645	16,65	4290	0,00	189,3
2:58:30	30	2643	16,65	4299	0,00	191,1
2:59:00	30	2642	16,65	4330	0,00	196,7
2:59:30	30	2640	16,66	4326	0,00	195,9
3:00:00	30	2638	16,66	4340	0,00	198,5
3:00:30	30	2636	16,66	4351	0,00	200,4
3:01:00	30	2634	16,65	4381	0,00	206,2
3:01:30	30	2632	16,66	4396	0,00	208,9
3:02:00	30	2630	16,65	4403	0,00	210,4
3:02:30	30	2629	16,66	4415	0,00	212,6
3:03:00	30	2627	16,66	4439	0,00	217,5
3:03:30	30	2625	16,67	4454	0,00	220,5
3:04:00	30	2624	16,67	4465	0,00	222,6
3:04:30	30	2622	16,67	4482	0,00	226,2
3:05:00	30	2620	16,67	4508	0,00	231,5
3:05:30	30	2619	16,67	4502	0,00	230,3
3:06:00	30	2618	16,68	4531	0,00	236,3
3:06:30	30	2617	16,67	4535	0,00	237,2
3:07:00	30	2615	16,68	4571	0,00	245,0
3:07:30	30	2614		4585		248,0
3:08:00	30	2613	16,68	4601	0,00	251,7
3:08:30	30	2612	16,68	4627	0,00	257,7
3:09:00	30	2611	16,68	4631	0,00	258,5
3:09:30	30	2610	16,69	4642	0,00	261,0
3:10:00	30	2609	16,69	4668	0,00	267,1
3:10:30	30	2608	16,69	4670	0,00	267,8
3:11:00	30	2606	16,69	4693	0,00	273,1
3:11:30	30	2605	16,69	4714	0,00	278,2
3:12:00	30	2603		4728		281,7
3:12:30	30	2602	16,70	4765	0,00	291,0
3:13:00	30	2600	16,70	4766	0,00	291,2
3:13:30	30	2598	16,70	4800	0,00	300,1
3:14:00	30	2596		4805		301,5
3:14:30	30	2595	16,70	4822	0,00	305,8
3:15:00	30	2594	16,70	4854	0,00	314,7
3:15:30	30	2594		4857		315,4
3:16:00	30	2593	16,71	4890	0,00	324,6
3:16:30	30	2593	16,71	4899	0,00	327,1
3:17:00	30	2592		4933		336,8
3:17:30	30	2591	16,70	4940	0,00	338,9
3:18:00	30	2590	16,71	4971	0,00	348,1
3:18:30	30	2589	16,71	4981	0,00	350,9
3:19:00	30	2588	16,71	4999	0,00	356,6
3:19:30	30	2586	16,71	5017	0,00	361,9
3:20:00	30	2585	16,71	5037	0,00	368,2
3:20:30	30	2584		5066		377,5
3:21:00	30	2582	16,71	5082	0,00	382,7
3:21:30	30	2580	16,71	5099	0,00	388,2
3:22:00	30	2578	16,73	5115	0,00	393,7
3:22:30	30	2576	16,72	5139	0,00	401,8
3:23:00	30	2574	16,72	5158	0,00	408,1
3:23:30	30	2572	16,72	5182	0,00	416,5
3:24:00	30	2570	16,72	5201	0,00	423,3
3:24:30	30	2568		5217		429,1
3:25:00	30	2565	16,72	5241	0,00	437,8
3:25:30	30	2563	16,72	5254	0,00	442,7
3:26:00	30	2560	16,73	5271	0,00	449,0
3:26:30	30	2558	16,72	5279	0,00	451,9
3:27:00	30	2556	16,72	5304	0,00	461,5
3:27:30	30	2555	16,72	5315	0,00	466,0
3:28:00	30	2554	16,72	5338	0,00	474,7
3:28:30	30	2554	16,72	5362	0,00	484,6
3:29:00	30	2552	16,73	5378	0,00	491,1
3:29:30	30	2551	16,73	5398	0,00	499,3
3:30:00	30	2549		5415		506,2
3:30:30	30	2548	16,72	5435	0,00	514,9
3:31:00	30	2546	16,73	5461	0,00	526,1
3:31:30	30	2545	16,73	5479	0,00	533,9
3:32:00	30	2542	16,73	5494	0,00	540,7
3:32:30	30	2540	16,73	5507	0,00	546,5
3:33:00	30	2538	16,73	5530	0,00	556,7
3:33:30	30	2536	16,73	5545	0,00	564,0
3:34:00	30	2534	16,74	5567	0,00	574,0
3:34:30	30	2531	16,74	5591	0,00	585,5
3:35:00	30	2529	16,73	5603	0,00	591,4
3:35:30	30	2526	16,74	5623	0,00	601,3
3:36:00	30	2524	16,74	5645	0,00	612,2
3:36:30	30	2522	16,74	5665	0,00	622,4
3:37:00	30	2520	16,74	5680	0,00	629,7
3:37:30	30	2518	16,74	5695	0,00	637,5
3:38:00	30	2517	16,74	5716	0,00	648,7
3:38:30	30	2516	16,75	5730	0,00	656,2
3:39:00	30	2515	16,75	5754	0,00	668,8
3:39:30	30	2513	16,74	5764	0,00	674,8
3:40:00	30	2512	16,75	5785	0,00	686,0
3:40:30	30	2510	16,75	5803	0,00	696,3
3:41:00	30	2508	16,75	5822	0,00	707,4
3:41:30	30	2506	16,74	5837	0,00	716,0
3:42:00	30	2504	16,74	5861	0,00	730,1
3:42:30	30	2502	16,75	5871	0,00	736,0
3:43:00	30	2500	16,75	5887	0,00	745,7
3:43:30	30	2498	16,75	5910	0,00	759,3
3:44:00	30	2498	16,75	5928	0,00	770,4
3:44:30	30	2496	16,75	5942	0,00	779,4
3:45:00	30	2493	16,75	5960	0,00	790,9
3:45:30	30	2491	16,75	5975	0,00	800,6
3:46:00	30	2488	16,76	5991	0,00	810,8
3:46:30	30	2485	16,75	6012	0,00	824,4
3:47:00	30	2482	16,76	6021	0,00	831,0
3:47:30	30	2480	16,75	6044	0,00	846,0
3:48:00	30	2477	16,76	6058	0,00	855,6
3:48:30	30	2475	16,76	6063	0,00	859,1
3:49:00	31	2474	16,75	6082	0,00	872,7
3:49:30	31	2472	16,76	6090	0,00	878,4
3:50:00	31	2470	16,76	6113	0,00	894,3
3:50:30	31	2469	16,75	6136	0,00	911,0
3:51:00	31	2467	16,76	6141	0,00	914,9
3:51:30	31	2465	16,76	6166	0,00	933,8
3:52:00	31	2462	16,76	6178	0,00	942,4
3:52:30	31	2460	16,76	6194	0,00	954,5
3:53:00	31	2458	16,76	6208	0,00	965,3
3:53:30	31	2456	16,76	6221	0,00	975,6
3:54:00	31	2453	16,76	6239	0,00	989,3
3:54:30	31	2450	16,76	6252	0,00	1000,0
3:55:00	31	2448	16,76	6270	0,00	1014,2
3:55:30	31	2445	16,76	6280	0,00	1022,7
3:56:00	31	2442	16,76	6295	0,00	1035,3
3:56:30	31	2439	16,76	6311	0,00	1048,0
3:57:00	31	2436	16,76	6323	0,00	1058,6
3:57:30	31	2433		6338		1070,8
3:58:00	31	2431	16,76	6354	0,00	1084,6
3:58:30	31	2428	16,76	6368	0,00	1097,2
3:59:00	31	2426	16,76	6379	0,00	1106,5
3:59:30	31	2424	16,76	6388	0,00	1114,4
4:00:00	31	2422	16,76	6410	0,00	1133,9
4:00:30	31	2421	16,76	6420	0,00	1143,5
4:01:00	31	2419	16,76	6434	0,00	1156,4
4:01:30	31	2417	16,77	6444	0,00	1165,0
4:02:00	31	2415	16,77	6462	0,00	1182,0
4:02:30	31	2413	16,76	6471	0,00	1191,0
4:03:00	31	2410	16,76	6486	0,00	1204,7
4:03:30	31	2408	16,77	6498	0,00	1216,4
4:04:00	31	2405	16,77	6512	0,00	1229,9
4:04:30	31	2403	16,76	6522	0,00	1240,2
4:05:00	31	2399	16,76	6532	0,00	1250,1
4:05:30	31	2397	16,77	6546	0,00	
4:06:00	31	2394	16,76	6561	0,00	
4:06:30	31	2390	16,77	6572	0,00	
4:07:00	31	2387	16,76	6584	0,00	
4:07:30	31	2384	16,77	6595	0,00	
4:08:00	31	2381	16,77	6604	0,00	
4:08:30	31	2377	16,77	6620	0,00	
4:09:00	31	2374	16,77	6630	0,00	
4:09:30	31	2370	16,77	6643	0,00	
4:10:00	31	2367	16,77	6653	0,00	
4:10:30	31	2363	16,77	6667	0,00	
4:11:00	31	2360	16,77	6670	0,00	
4:11:30	31	2356	16,77	6679	0,00	
4:12:00	31	2352	16,77	6692	0,00	
4:12:30	31	2348	16,77	6706	0,00	
4:13:00	31	2345	16,77	6711	0,00	
4:13:30	31	2341	16,77	6723	0,00	
4:14:00	31	2337	16,77	6732	0,00	
4:14:30	31	2333	16,77	6743	0,00	
4:15:00	31	2329	16,77	6755	0,00	
4:15:30	31	2326	16,77	6766	0,00	
4:16:00	31	2321	16,77	6776	0,00	
4:16:30	31	2317	16,77	6784	0,00	
4:17:00	31	2313	16,77	6794	0,00	
4:17:30	31	2310	16,77	6803	0,00	
4:18:00	31	2306	16,77	6815	0,00	
4:18:30	31	2302	16,77	6825	0,00	
4:19:00	31	2297	16,77	6835	0,00	
4:19:30	31	2294	16,77	6845	0,00	
4:20:00	31	2289	16,77	6853	0,00	
4:20:30	31	2285	16,77	6862	0,00	
4:21:00	31	2281	16,77	6873	0,00	
4:21:30	31	2277	16,77	6880	0,00	
4:22:00	31	2288	16,77	6887	0,00	
4:22:30	31	2898	16,74	6822	0,00	
4:23:00	31	2889	16,71	6851	0,00	
4:23:30	31	2881	16,70	6870	0,00	
4:24:00	31	2874	16,69	6885	0,00	
4:24:30	31	2868	16,69	6899	0,00	
4:25:00	31	2862	16,69	6914	0,00	
4:25:30	31	2856	16,69	6923	0,00	
4:26:00	31	2851	16,69	6931	0,00	
4:26:30	31	2845	16,69	6943	0,00	
4:27:00	31	2840	16,69	6952	0,00	
4:27:30	31	2835	16,69	6963	0,00	
4:28:00	31	2830	16,69	6973	0,00	
4:28:30	31	2825	16,69	6984	0,00	
4:29:00	31	2820	16,69	6992	0,00	
4:29:30	31	2815	16,69	7000	0,00	
4:30:00	31	2810	16,69	7007	0,00	
4:30:30	31	2806	16,69	7019	0,00	
4:31:00	31	2801	16,69	7026	0,00	
4:31:30	31	2795	16,69	7033	0,00	
4:32:00	31	2791	16,69	7040	0,00	
4:32:30	31	2786	16,69	7052	0,00	
4:33:00	31	2781	16,69	7056	0,00	
4:33:30	31	2776	16,69	7061	0,00	
4:34:00	31	2771	16,69	7071	0,00	
4:34:30	31	2766	16,69	7079	0,00	
4:35:00	31	2761	16,69	7085	0,00	
4:35:30	31	2757	16,69	7091	0,00	
4:36:00	31	2752	16,69	7097	0,00	
4:36:30	31	2748	16,69	7105	0,00	
4:37:00	31	2743	16,69	7112	0,00	
4:37:30	31	2738	16,69	7119	0,00	
4:38:00	31	2734	16,69	7122	0,00	
4:38:30	31	2729	16,69	7132	0,00	
4:39:00	31	2724	16,69	7138	0,00	
4:39:30	31	2720	16,69	7146	0,00	
4:40:00	31	2715	16,69	7152	0,00	
4:40:30	31	2710	16,69	7157	0,00	
4:41:00	31	2705	16,69	7164	0,00	
4:41:30	31	2700	16,69	7168	0,00	
4:42:00	31	2695	16,69	7174	0,00	
4:42:30	31	2690	16,69	7182	0,00	
4:43:00	31	2685	16,69	7189	0,00	
4:43:30	31	2680	16,69	7191	0,00	
4:44:00	31	2675	16,69	7199	0,00	
4:44:30	31	2670	16,68	7205	0,00	
4:45:00	31	2665	16,68	7210	0,00	
4:45:30	31	2660	16,68	7216	0,00	
4:46:00	31	2655	16,68	7222	0,00	
4:46:30	31	2650	16,68	7227	0,00	
4:47:00	31	2645	16,68	7229	0,00	
4:47:30	31	2639	16,68	7238	0,00	
4:48:00	31	2634	16,68	7242	0,00	
4:48:30	31	2629	16,68	7247	0,00	
4:49:00	31	2623	16,68	7250	0,00	
4:49:30	31	2618	16,68	7256	0,00	
4:50:00	31	2613	16,68	7262	0,00	
4:50:30	31	2608	16,68	7265	0,00	
4:51:00	31	2603	16,68	7270	0,00	
4:51:30	31	2597	16,68	7276	0,00	
4:52:00	31	2592	16,68	7282	0,00	
4:52:30	31	2587	16,68	7285	0,00	
4:53:00	31	2583	16,67	7287	0,00	
4:53:30	31	2577	16,67	7294	0,00	
4:54:00	31	2572	16,67	7295	0,00	
4:54:30	31	2567	16,67	7304	0,00	
4:55:00	31	2562	16,67	7305	0,00	
4:55:30	31	2556	16,67	7308	0,00	
4:56:00	31	2551	16,67	7309	0,00	
4:56:30	31	2546	16,66	7316	0,00	
4:57:00	31	2540	16,66	7318	0,00	
4:57:30	31	2535	16,66	7324	0,00	
4:58:00	31	2530	16,66	7328	0,00	
4:58:30	31	2524	16,66	7333	0,00	
4:59:00	31	2519	16,66	7334	0,00	
4:59:30	31	2514	16,66	7340	0,00	
5:00:00	31	2508	16,66	7342	0,00	
5:00:30	31	2503	16,66	7347	0,00	
5:01:00	31	2497	16,66	7347	0,00	
5:01:30	31	2491	16,65	7354	0,00	
5:02:00	31	2487	16,65	7354	0,00	
5:02:30	31	2481	16,65	7360	0,00	
5:03:00	31	2476	16,65	7363	0,00	
5:03:30	31	2472	16,65	7368	0,00	
5:04:00	31	2466	16,64	7369	0,00	
5:04:30	31	2461	16,64	7372	0,00	
5:05:00	31	2456	16,64	7377	0,00	
5:05:30	31	2451	16,64	7378	0,00	
5:06:00	31	2445	16,64	7381	0,00	
5:06:30	31	2440	16,64	7386	0,00	
5:07:00	31	2434	16,63	7389	0,00	
5:07:30	31	2429	16,63	7391	0,00	
5:08:00	31	2423	16,63	7392	0,00	
5:08:30	31	2418	16,63	7395	0,00	
5:09:00	31	2412	16,63	7399	0,00	
5:09:30	31	2406	16,63	7403	0,00	
5:10:00	31	2400	16,63	7406	0,00	
5:10:30	31	2395	16,62	7409	0,00	
5:11:00	31	2389	16,62	7412	0,00	
5:11:30	31	2383	16,62	7414	0,00	
5:12:00	31	2377	16,62	7414	0,00	
5:12:30	31	2371	16,62	7419	0,00	
5:13:00	31	2365	16,62	7421	0,00	
5:13:30	31	2360	16,62	7421	0,00	
5:14:00	31	2353	16,62	7425	0,00	
5:14:30	31	2348	16,61	7428	0,00	
5:15:00	31	2341	16,61	7430	0,00	
5:15:30	31	2336	16,61	7431	0,00	
5:16:00	31	2329	16,61	7434	0,00	
5:16:30	31	2324	16,61	7434	0,00	
5:17:00	31	2318	16,61	7436	0,00	
5:17:30	31	2312	16,61	7441	0,00	
5:18:00	31	2306	16,61	7444	0,00	
5:18:30	31	2300	16,60	7446	0,00	
5:19:00	31	2294	16,60	7442	0,00	
5:19:30	31	2288	16,60	7447	0,00	
5:20:00	31	2282	16,60	7446	0,00	
5:20:30	31	2276	16,60	7451	0,00	
5:21:00	31	2270	16,60	7454	0,00	
5:21:30	31	2264	16,59	7456	0,00	
5:22:00	31	2258	16,59	7453	0,00	
5:22:30	31	2252	16,59	7458	0,00	
5:23:00	31	2246	16,59	7458	0,00	
5:23:30	31	2240	16,59	7462	0,00	
5:24:00	31	2234	16,58	7461	0,00	
5:24:30	31	2227	16,58	7461	0,00	
5:25:00	31	2222	16,58	7464	0,00	
5:25:30	31	2215	16,58	7468	0,00	
5:26:00	31	2209	16,58	7469	0,00	
5:26:30	31	2203	16,57	7469	0,00	
5:27:00	31	2197	16,57	7472	0,00	
5:27:30	31	2191	16,57	7473	0,00	
5:28:00	31	2185	16,56	7472	0,00	
5:28:30	31	2179	16,56	7474	0,00	
5:29:00	31	2173	16,56	7475	0,00	
5:29:30	31	2166	16,56	7477	0,00	
5:30:00	31	2160	16,55	7480	0,00	
5:30:30	31	2154	16,55	7479	0,00	
5:31:00	31	2148	16,55	7481	0,00	
5:31:30	31	2142	16,55	7480	0,00	
5:32:00	31	2135	16,54	7481	0,00	
5:32:30	31	2129	16,54	7483	0,00	
5:33:00	31	2762	16,52	7444	0,00	
5:33:30	31	2751	16,49	7459	0,00	
5:34:00	31	2741	16,48	7467	0,00	
5:34:30	31	2732	16,47	7468	0,00	
5:35:00	31	2723	16,47	7474	0,00	
5:35:30	31	2714	16,46	7475	0,00	
5:36:00	31	2706	16,46	7475	0,00	
5:36:30	31	2698	16,46	7480	0,00	
5:37:00	31	2689	16,45	7482	0,00	
5:37:30	31	2682	16,45	7481	0,00	
5:38:00	31	2675	16,44	7484	0,00	
5:38:30	31	2667	16,44	7485	0,00	
5:39:00	31	2660	16,44	7483	0,00	
5:39:30	31	2653	16,44	7487	0,00	
5:40:00	31	2646	16,44	7487	0,00	
5:40:30	31	2638	16,43	7488	0,00	
5:41:00	31	2631	16,43	7489	0,00	
5:41:30	31	2624	16,43	7488	0,00	
5:42:00	31	2617	16,43	7492	0,00	
5:42:30	31	2609	16,42	7490	0,00	
5:43:00	31	2602	16,42	7492	0,00	
5:43:30	31	2595	16,42	7492	0,00	
5:44:00	31	2588	16,42	7493	0,00	
5:44:30	31	2581	16,41	7492	0,00	
5:45:00	31	2574	16,41	7495	0,00	
5:45:30	31	2567	16,41	7494	0,00	
5:46:00	31	2560	16,40	7495	0,00	
5:46:30	31	2552		7495		
5:47:00	31	2545	16,39	7494	0,00	
5:47:30	31	2538		7495		
5:48:00	31	2531	16,39	7493	0,00	
5:48:30	31	2524	16,39	7496	0,00	
5:49:00	31	2517	16,39	7494	0,00	
5:49:30	31	2510	16,38	7494	0,00	
5:50:00	31	2503	16,38	7496	0,00	
5:50:30	31	2495	16,38	7497	0,00	
5:51:00	31	2488	16,37	7495	0,00	
5:51:30	31	2480	16,37	7494	0,00	
5:52:00	31	2474	16,36	7495	0,00	
5:52:30	31	2466	16,36	7498	0,00	
5:53:00	31	2459	16,36	7495	0,00	
5:53:30	31	2451	16,35	7497	0,00	
5:54:00	31	2444	16,35	7497	0,00	
5:54:30	31	2437	16,34	7493	0,00	
5:55:00	31	2429	16,34	7496	0,00	
5:55:30	31	2422	16,34	7494	0,00	
5:56:00	31	2415	16,34	7494	0,00	
5:56:30	31	2408	16,33	7491	0,00	
5:57:00	31	2400	16,33	7492	0,00	
5:57:30	31	2393	16,33	7494	0,00	
5:58:00	31	2386	16,32	7492	0,00	
5:58:30	31	2378	16,32	7493	0,00	
5:59:00	31	2370	16,32	7491	0,00	
5:59:30	31	2363	16,31	7492	0,00	
6:00:00	31	2355	16,31	7492	0,00	
6:00:30	31	2348	16,31	7493	0,00	
6:01:00	31	2340	16,30	7489	0,00	
6:01:30	31	2333	16,30	7487	0,00	
6:02:00	31	2325	16,30	7490	0,00	
6:02:30	31	2318	16,30	7487	0,00	
6:03:00	31	2310	16,29	7485	0,00	
6:03:30	31	2303	16,29	7486	0,00	
6:04:00	31	2295	16,28	7485	0,00	
6:04:30	31	2288	16,28	7484	0,00	
6:05:00	31	2280	16,28	7483	0,00	
6:05:30	31	2272	16,27	7479	0,00	
6:06:00	31	2265	16,27	7479	0,00	
6:06:30	31	2258	16,26	7481	0,00	
6:07:00	31	2250	16,26	7478	0,00	
6:07:30	31	2243	16,25	7476	0,00	
6:08:00	31	2235	16,25	7476	0,00	
6:08:30	31	2228		7476		
6:09:00	31	2221	16,24	7476	0,00	
6:09:30	31	2213	16,24	7473	0,00	
6:10:00	31	2206	16,23	7475	0,00	
6:10:30	31	2198	16,23	7474	0,00	
6:11:00	31	2191	16,23	7473	0,00	
6:11:30	31	2183	16,22	7468	0,00	
6:12:00	31	2176	16,22	7469	0,00	
6:12:30	31	2168	16,22	7465	0,00	
6:13:00	31	2161	16,22	7466	0,00	
6:13:30	31	2153	16,21	7465	0,00	
6:14:00	31	2145	16,21	7463	0,00	
6:14:30	31	2781	16,20	7462	0,00	
6:15:00	31	2768	16,17	7430	0,00	
6:15:30	31	2757	16,13	7435	0,00	
6:16:00	31	2748	16,13	7440	0,00	
6:16:30	31	2739	16,12	7439	0,00	
6:17:00	31	2731	16,12	7440	0,00	
6:17:30	31	2722	16,11	7441	0,00	
6:18:00	31	2713	16,11	7438	0,00	
6:18:30	31	2704	16,10	7439	0,01	
6:19:00	31	2696	16,10	7438	0,01	
6:19:30	31	2688	16,10	7437	0,01	
6:20:00	31	2679	16,09	7438	0,01	
6:20:30	31	2671	16,09	7435	0,01	
6:21:00	31	2662	16,08	7431	0,01	
6:21:30	31	2654	16,07	7433	0,01	
6:22:00	31	2645	16,07	7434	0,02	
6:22:30	31	2637	16,07	7434	0,02	
6:23:00	31	2629	16,06	7431	0,02	
6:23:30	31	2620	16,05	7429	0,02	
6:24:00	31	2611	16,04	7426	0,02	
6:24:30	31	2603	16,04	7429	0,02	
6:25:00	31	2594	16,04	7425	0,02	
6:25:30	31	2586	16,04	7427	0,03	
6:26:00	31	2578	16,03	7424	0,03	
6:26:30	31	2569	16,03	7423	0,03	
6:27:00	31	2561	16,02	7421	0,03	
6:27:30	31	2552	16,02	7420	0,03	
6:28:00	31	2544	16,02	7417	0,03	
6:28:30	31	2536	16,01	7416	0,03	
6:29:00	31	2528	16,01	7416	0,03	
6:29:30	31	2520	16,00	7415	0,04	
6:30:00	31	2512	16,00	7413	0,04	
6:30:30	31	2503	15,99	7413	0,04	
6:31:00	31	2495	15,99	7408	0,04	
6:31:30	31	2487	15,98	7407	0,04	
6:32:00	31	2480	15,98	7406	0,04	
6:32:30	31	2471	15,97	7405	0,04	
6:33:00	31	2463	15,97	7404	0,05	
6:33:30	31	2455	15,96	7406	0,05	
6:34:00	31	2446	15,95	7401	0,05	
6:34:30	31	2438	15,95	7398	0,05	
6:35:00	31	2430	15,94	7399	0,05	
6:35:30	31	2422	15,94	7399	0,06	
6:36:00	31	2413	15,93	7393	0,06	
6:36:30	31	2405	15,93	7393	0,06	
6:37:00	31	2397	15,93	7391	0,06	
6:37:30	31	2388	15,92	7389	0,06	
6:38:00	31	2380	15,92	7386	0,06	
6:38:30	31	2372	15,91	7388	0,06	
6:39:00	31	2364	15,91	7384	0,07	
6:39:30	31	2355	15,90	7384	0,07	
6:40:00	31	2347	15,90	7382	0,07	
6:40:30	31	2338	15,89	7383	0,07	
6:41:00	31	2330	15,88	7382	0,07	
6:41:30	31	2322	15,88	7380	0,07	
6:42:00	31	2313	15,87	7377	0,08	
6:42:30	31	2305	15,87	7377	0,08	
6:43:00	31	2296	15,86	7375	0,08	
6:43:30	31	2288	15,85	7374	0,08	
6:44:00	31	2280	15,85	7369	0,08	
6:44:30	31	2271	15,84	7368	0,09	
6:45:00	31	2262	15,83	7369	0,09	
6:45:30	31	2254	15,83	7366	0,09	
6:46:00	31	2245	15,83	7367	0,09	
6:46:30	31	2237	15,83	7364	0,09	
6:47:00	31	2229	15,82	7361	0,09	
6:47:30	31	2221	15,82	7359	0,09	
6:48:00	31	2212	15,81	7361	0,10	
6:48:30	31	2204	15,81	7358	0,10	
6:49:00	31	2195	15,80	7356	0,10	
6:49:30	31	2187	15,79	7356	0,10	
6:50:00	31	2178	15,79	7350	0,10	
6:50:30	31	2170	15,78	7349	0,10	
6:51:00	31	2162	15,78	7349	0,11	
6:51:30	31	2153	15,77	7346	0,11	
6:52:00	31	2145	15,77	7348	0,11	
6:52:30	31	2136	15,76	7346	0,11	
6:53:00	31	2128	15,75	7343	0,12	
6:53:30	31	2120	15,74	7341	0,12	
6:54:00	31	2112	15,74	7339	0,12	
6:54:30	31	2103	15,73	7335	0,12	
6:55:00	31	2745	15,73	7335	0,12	
6:55:30	31	2732	15,71	7307	0,13	
6:56:00	31	2721	15,69	7316	0,14	
6:56:30	31	2711	15,67	7320	0,14	
6:57:00	31	2702	15,66	7318	0,15	
6:57:30	31	2693	15,65	7320	0,15	
6:58:00	31	2683	15,64	7320	0,15	
6:58:30	31	2674	15,63	7319	0,16	
6:59:00	31	2665	15,63	7315	0,16	
6:59:30	31	2655	15,62	7312	0,16	
7:00:00	31	2646	15,62	7315	0,16	
7:00:30	31	2637	15,61	7314	0,16	
7:01:00	31	2628	15,60	7310	0,17	
7:01:30	31	2619	15,60	7308	0,17	
7:02:00	31	2610	15,59	7306	0,17	
7:02:30	31	2601	15,59	7305	0,17	
7:03:00	31	2592	15,58	7302	0,17	
7:03:30	31	2582	15,57	7303	0,18	
7:04:00	31	2573	15,56	7299	0,18	
7:04:30	31	2564	15,55	7298	0,18	
7:05:00	31	2555	15,55	7297	0,19	
7:05:30	31	2546	15,54	7292	0,19	
7:06:00	31	2537	15,54	7293	0,19	
7:06:30	31	2528	15,53	7288	0,19	
7:07:00	31	2519	15,53	7286	0,19	
7:07:30	31	2510	15,52	7285	0,19	
7:08:00	31	2501	15,51	7285	0,20	
7:08:30	31	2492	15,51	7282	0,20	
7:09:00	31	2483	15,51	7283	0,20	
7:09:30	31	2474	15,50	7278	0,20	
7:10:00	31	2465	15,50	7278	0,20	
7:10:30	31	2456	15,49	7275	0,21	
7:11:00	31	2447	15,48	7274	0,21	
7:11:30	31	2439	15,48	7269	0,21	
7:12:00	31	2430	15,47	7267	0,22	
7:12:30	31	2421	15,46	7268	0,22	
7:13:00	31	2412	15,45	7262	0,22	
7:13:30	31	2403	15,44	7260	0,22	
7:14:00	31	2394	15,44	7257	0,23	
7:14:30	31	2385	15,43	7259	0,23	
7:15:00	31	2376	15,43	7257	0,23	
7:15:30	31	2367	15,42	7254	0,23	
7:16:00	31	2358	15,42	7249	0,23	
7:16:30	31	2349	15,41	7246	0,23	
7:17:00	31	2340	15,41	7245	0,24	
7:17:30	31	2332	15,40	7241	0,24	
7:18:00	31	2323	15,39	7240	0,24	
7:18:30	31	2314	15,39	7240	0,24	
7:19:00	31	2305	15,38	7237	0,25	
7:19:30	31	2297	15,37	7231	0,25	
7:20:00	31	2288	15,37	7228	0,25	
7:20:30	31	2279	15,36	7224	0,26	
7:21:00	31	2270	15,35	7227	0,26	
7:21:30	31	2261	15,34	7222	0,26	
7:22:00	31	2253	15,34	7216	0,26	
7:22:30	31	2244	15,33	7218	0,27	
7:23:00	31	2235	15,33	7213	0,27	
7:23:30	31	2226	15,09	7215	0,36	
7:24:00	31	2217	15,21	7212	0,31	
7:24:30	31	2209	15,26	7209	0,29	
7:25:00	31	2200	15,28	7208	0,28	
7:25:30	31	2191	15,29	7205	0,28	
7:26:00	31	2182	15,29	7202	0,28	
7:26:30	31	2174	15,28	7196	0,28	
7:27:00	31	2165	15,28	7196	0,29	
7:27:30	31	2156	15,27	7194	0,29	
7:28:00	31	2147	15,26	7190	0,29	
7:28:30	31	2139	15,25	7190	0,30	
7:29:00	31	2130	15,25	7187	0,30	
7:29:30	31	2791	15,24	7185	0,30	
7:30:00	31	2763	15,22	7140	0,31	
7:30:30	31	2750	15,20	7151	0,32	
7:31:00	31	2739	15,19	7155	0,32	
7:31:30	31	2729	15,18	7153	0,33	
7:32:00	31	2719	15,17	7157	0,33	
7:32:30	31	2709	15,15	7154	0,34	
7:33:00	31	2700	15,15	7152	0,34	
7:33:30	31	2690	15,14	7154	0,34	
7:34:00	31	2680	15,13	7154	0,35	
7:34:30	31	2671	15,13	7150	0,35	
7:35:00	31	2662	15,12	7147	0,35	
7:35:30	31	2652	15,11	7150	0,35	
7:36:00	31	2643	15,11	7145	0,36	
7:36:30	31	2634	15,10	7144	0,36	
7:37:00	31	2625	15,09	7140	0,36	
7:37:30	31	2616	15,09	7139	0,37	
7:38:00	31	2606	15,08	7139	0,37	
7:38:30	31	2597	15,07	7132	0,37	
7:39:00	31	2588	15,06	7130	0,38	
7:39:30	31	2578	15,05	7131	0,38	
7:40:00	31	2570	15,05	7126	0,38	
7:40:30	31	2561	15,04	7124	0,39	
7:41:00	31	2551	15,03	7125	0,39	
7:41:30	31	2542	15,02	7122	0,39	
7:42:00	31	2533	15,02	7121	0,39	
7:42:30	31	2524	15,01	7121	0,40	
7:43:00	31	2515	15,01	7117	0,40	
7:43:30	31	2506	15,00	7115	0,40	
7:44:00	31	2496	14,99	7109	0,40	
7:44:30	31	2488	14,99	7112	0,41	
7:45:00	31	2479	14,98	7108	0,41	
7:45:30	31	2469	14,97	7108	0,41	
7:46:00	31	2461	14,97	7106	0,42	
7:46:30	31	2452	14,96	7101	0,42	
7:47:00	31	2442	14,95	7103	0,42	
7:47:30	31	2433	14,94	7100	0,43	
7:48:00	31	2424	14,93	7099	0,43	
7:48:30	31	2415	14,93	7094	0,43	
7:49:00	31	2407	14,92	7095	0,44	
7:49:30	31	2398	14,92	7089	0,44	
7:50:00	31	2388	14,91	7091	0,44	
7:50:30	31	2380	14,91	7087	0,44	
7:51:00	31	2370	14,90	7088	0,45	
7:51:30	31	2361	14,89	7082	0,45	
7:52:00	31	2352	14,89	7083	0,45	
7:52:30	31	2343	14,88	7081	0,46	
7:53:00	31	2335	14,87	7080	0,46	
7:53:30	31	2326	14,86	7079	0,46	
7:54:00	31	2317	14,86	7075	0,47	
7:54:30	31	2308	14,85	7076	0,47	
7:55:00	31	2299	14,84	7069	0,47	
7:55:30	31	2290	14,83	7070	0,48	
7:56:00	31	2282	14,83	7068	0,48	
7:56:30	31	2272	14,82	7069	0,48	
7:57:00	31	2264	14,82	7064	0,48	
7:57:30	31	2254	14,81	7060	0,49	
7:58:00	31	2246	14,81	7064	0,49	
7:58:30	31	2237	14,80	7061	0,49	
7:59:00	31	2228	14,79	7056	0,50	
7:59:30	31	2219	14,78	7058	0,50	
8:00:00	31	2210	14,78	7052	0,50	
8:00:30	31	2201	14,77	7052	0,51	
8:01:00	31	2192	14,76	7051	0,51	
8:01:30	31	2183	14,75	7047	0,52	
8:02:00	31	2174	14,74	7045	0,52	
8:02:30	31	2166	14,74	7046	0,52	
8:03:00	31	2157	14,73	7043	0,52	
8:03:30	31	2148	14,73	7042	0,53	
8:04:00	31	2140	14,72	7038	0,53	
8:04:30	31	2130	14,72	7041	0,53	
8:05:00	31	2122	14,71	7035	0,54	
8:05:30	31	2113	14,70	7035	0,54	
8:06:00	31	2784	14,70	7032	0,54	
8:06:30	31	2754	14,68	6992	0,55	
8:07:00	31	2741	14,65	7009	0,56	
8:07:30	31	2729	14,64	7016	0,57	
8:08:00	31	2719	14,63	7017	0,58	
8:08:30	31	2709	14,62	7016	0,58	
8:09:00	31	2699	14,61	7017	0,59	
8:09:30	31	2690	14,60	7018	0,59	
8:10:00	31	2680	14,59	7016	0,59	
8:10:30	31	2671	14,59	7012	0,60	
8:11:00	31	2661	14,58	7011	0,60	
8:11:30	31	2652	14,57	7010	0,61	
8:12:00	31	2642	14,56	7012	0,61	
8:12:30	31	2633	14,55	7009	0,62	
8:13:00	31	2623	14,54	7005	0,62	
8:13:30	31	2614	14,54	7007	0,62	
8:14:00	31	2605	14,53	7004	0,63	
8:14:30	31	2596	14,52	7005	0,63	
8:15:00	31	2586	14,52	7001	0,63	
8:15:30	31	2577	14,52	7002	0,63	
8:16:00	31	2567	14,51	6999	0,64	
8:16:30	31	2558	14,50	7001	0,64	
8:17:00	31	2549	14,49	6993	0,65	
8:17:30	31	2540	14,49	6996	0,65	
8:18:00	31	2530	14,48	6990	0,65	
8:18:30	31	2521	14,47	6987	0,66	
8:19:00	31	2512	14,46	6990	0,66	
8:19:30	31	2503	14,45	6989	0,67	
8:20:00	31	2495	14,45	6984	0,67	
8:20:30	31	2485	14,44	6984	0,68	
8:21:00	31	2476	14,43	6981	0,68	
8:21:30	31	2467	14,43	6981	0,68	
8:22:00	31	2458	14,42	6976	0,69	
8:22:30	31	2449	14,42	6976	0,69	
8:23:00	31	2440	14,41	6976	0,69	
8:23:30	31	2431	14,40	6974	0,70	
8:24:00	31	2421	14,39	6972	0,70	
8:24:30	31	2413	14,39	6970	0,70	
8:25:00	31	2404	14,38	6967	0,71	
8:25:30	31	2395	14,37	6966	0,71	
8:26:00	31	2386	14,36	6966	0,72	
8:26:30	31	2377	14,35	6962	0,72	
8:27:00	31	2368	14,35	6963	0,73	
8:27:30	31	2359	14,34	6959	0,73	
8:28:00	31	2350	14,33	6959	0,73	
8:28:30	31	2341	14,33	6959	0,74	
8:29:00	31	2332	14,32	6953	0,74	
8:29:30	31	2324	14,32	6953	0,74	
8:30:00	31	2315	14,31	6947	0,75	
8:30:30	31	2306	14,31	6951	0,75	
8:31:00	31	2297	14,30	6949	0,75	
8:31:30	31	2288	14,29	6946	0,76	
8:32:00	31	2279	14,28	6946	0,76	
8:32:30	31	2270	14,28	6941	0,77	
8:33:00	31	2262	14,27	6943	0,77	
8:33:30	31	2253	14,26	6938	0,78	
8:34:00	31	2244	14,25	6937	0,78	
8:34:30	31	2236	14,24	6937	0,79	
8:35:00	31	2227	14,23	6937	0,79	
8:35:30	31	2218	14,23	6934	0,79	
8:36:00	31	2209	14,22	6933	0,80	
8:36:30	31	2200	14,22	6932	0,80	
8:37:00	31	2191	14,21	6926	0,80	
8:37:30	31	2183	14,21	6931	0,81	
8:38:00	31	2174	14,20	6929	0,81	
8:38:30	31	2165	14,20	6925	0,81	
8:39:00	31	2157	14,19	6925	0,82	
8:39:30	31	2148	14,18	6922	0,82	
8:40:00	31	2139	14,18	6924	0,83	
8:40:30	31	2130	14,17	6920	0,83	
8:41:00	31	2122	14,16	6918	0,83	
8:41:30	31	2113	14,15	6916	0,84	
8:42:00	31	2779	14,14	6918	0,85	
8:42:30	31	2759	14,14	6875	0,85	
8:43:00	31	2747	14,12	6892	0,86	
8:43:30	31	2735	14,10	6898	0,87	
8:44:00	31	2724	14,08	6903	0,88	
8:44:30	31	2713	14,07	6903	0,89	
8:45:00	31	2703	14,06	6901	0,89	
8:45:30	31	2693	14,05	6900	0,90	
8:46:00	31	2683	14,04	6902	0,91	
8:46:30	31	2674	14,04	6899	0,91	
8:47:00	31	2665	14,03	6898	0,92	
8:47:30	31	2655	14,03	6897	0,92	
8:48:00	31	2646	14,02	6897	0,92	
8:48:30	31	2636	14,01	6895	0,93	
8:49:00	31	2627	14,01	6895	0,93	
8:49:30	31	2618	14,00	6897	0,94	
8:50:00	31	2608	13,99	6896	0,94	
8:50:30	31	2599	13,99	6890	0,94	
8:51:00	31	2590	13,98	6894	0,95	
8:51:30	31	2581	13,97	6890	0,96	
8:52:00	31	2572	13,96	6888	0,96	
8:52:30	31	2563	13,95	6887	0,97	
8:53:00	31	2554	13,94	6887	0,97	
8:53:30	31	2546	13,93	6888	0,98	
8:54:00	31	2537	13,93	6886	0,98	
8:54:30	31	2527	13,92	6883	0,99	
8:55:00	31	2519	13,92	6885	0,99	
8:55:30	31	2510	13,91	6882	0,99	
8:56:00	31	2501	13,91	6882	1,00	
8:56:30	31	2492	13,90	6882	1,00	
8:57:00	31	2483	13,89	6879	1,01	
8:57:30	31	2474	13,89	6879	1,01	
8:58:00	31	2465	13,88	6878	1,02	
8:58:30	31	2456	13,87	6876	1,02	
8:59:00	31	2447	13,86	6874	1,03	
8:59:30	31	2439	13,85	6872	1,03	
9:00:00	31	2431	13,85	6870	1,04	
9:00:30	31	2421	13,84	6873	1,04	
9:01:00	31	2413	13,83	6869	1,04	
9:01:30	31	2404	13,83	6870	1,05	
9:02:00	31	2396	13,82	6869	1,05	
9:02:30	31	2387	13,82	6867	1,06	
9:03:00	31	2378	13,81	6867	1,06	
9:03:30	31	2369	13,80	6865	1,07	
9:04:00	31	2360	13,80	6862	1,07	
9:04:30	31	2352	13,79	6862	1,08	
9:05:00	31	2343	13,78	6862	1,08	
9:05:30	31	2334	13,77	6859	1,09	
9:06:00	31	2325	13,76	6855	1,09
