Repository: ProgWizer/parser

File: project-root/data/Data Acquisition/Data Acquisition/2020 year (143)/20-156.txt
--Test Summary--
Full Path and File Name	
Instrument Name	7222
Instrument Type	Model 7222 Consistometer
Instrument Serial Number	
Test Start Date	10.11.2020
Test Start Time	10:43:11
Test Stop Date	10.11.2020
Test Stop Time	17:46:52
Test Length	7:03:41
Final Sample Time Offset	7:03:40
Controller Schedule Name	
Sampling Period	10 seconds
Comments	
Information	WellID	
Information	Customer	
Information	EngName	
Information	CementClass	G
Information	CementMfr	
Information	Additives	90G+10MKU+0.9PHV+0.8SMA+0.1CEX+0.2PLAST-A
Information	Density	1520
Information	BHCT	42
Information	BHST	
Information	FluidLoss	
Information	JobType	
Calculated Value	Time_30Bc	2:22:10
Calculated Value	Time_70Bc	N/A
Calculated Value	Time_100Bc	N/A
Initial Temperature (°C)	25 °C
Final Temperature (°C)	43 °C
Initial Pressure (MPa)	0,4 MPa
Final Pressure (MPa)	25,0 MPa
Initial Consistency (Bc)	21 Bc
Final Consistency (Bc)	52 Bc
--Data--
Time (HH:MM:SS)	Temperature (°C)	Pressure (MPa)	Consistency (Bc)
0:00:00	25	0,4	21
0:00:10	25	0,6	23
0:00:20	25	0,7	18
0:00:30	25	0,8	10
0:00:40	25	0,9	10
0:00:50	25	1,0	10
0:01:00	25	1,2	10
0:01:10	25	1,2	10
0:01:20	25	1,3	10
0:01:30	25	1,5	10
0:01:40	25	1,6	10
0:01:50	25	1,7	10
0:02:00	25	1,9	10
0:02:10	25	2,1	10
0:02:20	25	2,3	10
0:02:30	25	2,5	10
0:02:40	25	2,7	10
0:02:50	25	2,9	10
0:03:00	25	3,1	10
0:03:10	25	3,3	10
0:03:20	25	3,5	10
0:03:30	25	3,6	10
0:03:40	25	3,8	10
0:03:50	25	3,8	10
0:04:00	26	3,9	10
0:04:10	26	4,0	10
0:04:20	26	4,1	10
0:04:30	26	4,2	10
0:04:40	26	4,2	20
0:04:50	26	4,3	20
0:05:00	26	4,4	19
0:05:10	27	4,4	19
0:05:20	27	4,4	23
0:05:30	27	4,4	17
0:05:40	27	4,5	17
0:05:50	27	4,5	20
0:06:00	27	4,5	22
0:06:10	27	4,5	19
0:06:20	27	4,6	18
0:06:30	28	4,6	18
0:06:40	28	4,6	20
0:06:50	28	4,7	21
0:07:00	28	4,9	19
0:07:10	28	5,0	21
0:07:20	28	5,0	12
0:07:30	28	5,1	11
0:07:40	28	5,3	11
0:07:50	28	5,3	11
0:08:00	28	5,4	11
0:08:10	28	5,5	11
0:08:20	29	5,6	11
0:08:30	29	5,7	11
0:08:40	29	5,9	11
0:08:50	29	5,9	11
0:09:00	29	6,1	11
0:09:10	29	6,2	11
0:09:20	29	6,2	11
0:09:30	29	6,4	11
0:09:40	29	6,5	11
0:09:50	29	6,5	11
0:10:00	29	6,6	11
0:10:10	29	6,8	11
0:10:20	30	6,9	11
0:10:30	30	6,9	11
0:10:40	30	7,0	11
0:10:50	30	7,2	11
0:11:00	30	7,2	11
0:11:10	30	7,4	11
0:11:20	30	7,4	11
0:11:30	30	7,5	11
0:11:40	30	7,7	12
0:11:50	30	7,7	11
0:12:00	30	7,8	12
0:12:10	30	8,0	12
0:12:20	30	8,1	12
0:12:30	31	8,1	12
0:12:40	31	8,3	12
0:12:50	31	8,4	12
0:13:00	31	8,4	12
0:13:10	31	8,5	12
0:13:20	31	8,7	12
0:13:30	31	8,7	12
0:13:40	31	8,9	12
0:13:50	31	9,1	12
0:14:00	31	9,1	12
0:14:10	31	9,2	12
0:14:20	31	9,3	12
0:14:30	31	9,3	12
0:14:40	32	9,5	12
0:14:50	32	9,6	12
0:15:00	32	9,8	12
0:15:10	32	9,8	12
0:15:20	32	9,9	12
0:15:30	32	10,1	12
0:15:40	32	10,1	12
0:15:50	32	10,2	12
0:16:00	32	10,3	12
0:16:10	32	10,5	12
0:16:20	32	10,5	12
0:16:30	32	10,6	12
0:16:40	32	10,7	12
0:16:50	32	10,8	12
0:17:00	32	11,0	12
0:17:10	33	11,0	12
0:17:20	33	11,1	12
0:17:30	33	11,2	12
0:17:40	33	11,3	12
0:17:50	33	11,4	12
0:18:00	33	11,5	12
0:18:10	33	11,6	12
0:18:20	33	11,7	12
0:18:30	33	11,8	12
0:18:40	33	11,9	12
0:18:50	33	12,1	12
0:19:00	33	12,1	12
0:19:10	33	12,2	12
0:19:20	34	12,3	12
0:19:30	34	12,4	12
0:19:40	34	12,5	12
0:19:50	34	12,7	12
0:20:00	34	12,7	12
0:20:10	34	12,8	12
0:20:20	34	12,9	12
0:20:30	34	13,0	12
0:20:40	34	13,1	12
0:20:50	34	13,3	12
0:21:00	34	13,3	12
0:21:10	34	13,4	12
0:21:20	34	13,5	12
0:21:30	34	13,6	12
0:21:40	34	13,8	12
0:21:50	35	13,8	12
0:22:00	35	14,0	12
0:22:10	35	14,1	12
0:22:20	35	14,1	12
0:22:30	35	14,2	12
0:22:40	35	14,4	12
0:22:50	35	14,5	12
0:23:00	35	14,5	12
0:23:10	35	14,7	12
0:23:20	35	14,8	12
0:23:30	35	14,8	12
0:23:40	35	15,0	12
0:23:50	35	15,1	12
0:24:00	35	15,2	12
0:24:10	36	15,3	12
0:24:20	36	15,4	12
0:24:30	36	15,4	12
0:24:40	36	15,6	12
0:24:50	36	15,7	12
0:25:00	36	15,8	12
0:25:10	36	15,9	12
0:25:20	36	16,0	12
0:25:30	36	16,2	12
0:25:40	36	16,2	12
0:25:50	36	16,3	12
0:26:00	36	16,4	12
0:26:10	36	16,5	12
0:26:20	36	16,6	12
0:26:30	37	16,8	12
0:26:40	37	16,9	12
0:26:50	37	17,0	12
0:27:00	37	17,0	12
0:27:10	37	17,1	12
0:27:20	37	17,2	12
0:27:30	37	17,3	12
0:27:40	37	17,4	12
0:27:50	37	17,5	12
0:28:00	37	17,6	12
0:28:10	37	17,7	12
0:28:20	37	17,8	12
0:28:30	37	17,9	12
0:28:40	38	18,0	12
0:28:50	38	18,1	12
0:29:00	38	18,2	12
0:29:10	38	18,3	12
0:29:20	38	18,4	12
0:29:30	38	18,5	12
0:29:40	38	18,6	12
0:29:50	38	18,7	19
0:30:00	38	18,8	13
0:30:10	38	19,0	13
0:30:20	38	19,0	13
0:30:30	38	19,1	13
0:30:40	38	19,2	13
0:30:50	38	19,3	13
0:31:00	38	19,5	13
0:31:10	39	19,5	13
0:31:20	39	19,6	13
0:31:30	39	19,7	13
0:31:40	39	19,9	13
0:31:50	39	19,9	13
0:32:00	39	20,0	13
0:32:10	39	20,1	13
0:32:20	39	20,2	13
0:32:30	39	20,4	13
0:32:40	39	20,4	13
0:32:50	39	20,6	13
0:33:00	39	20,6	13
0:33:10	39	20,8	13
0:33:20	39	20,9	13
0:33:30	40	21,0	13
0:33:40	40	21,1	13
0:33:50	40	21,1	13
0:34:00	40	21,3	12
0:34:10	40	21,3	13
0:34:20	40	21,4	13
0:34:30	40	21,6	12
0:34:40	40	21,6	13
0:34:50	40	21,8	12
0:35:00	40	21,8	12
0:35:10	40	22,0	13
0:35:20	40	22,1	12
0:35:30	40	22,2	13
0:35:40	40	22,3	12
0:35:50	41	22,4	12
0:36:00	41	22,5	12
0:36:10	41	22,6	12
0:36:20	41	22,7	12
0:36:30	41	22,8	12
0:36:40	41	22,9	12
0:36:50	41	23,0	12
0:37:00	41	23,1	12
0:37:10	41	23,2	12
0:37:20	41	23,3	12
0:37:30	41	23,4	12
0:37:40	41	23,5	12
0:37:50	41	23,6	12
0:38:00	41	23,7	12
0:38:10	42	23,8	12
0:38:20	42	23,9	12
0:38:30	42	24,0	12
0:38:40	42	24,1	12
0:38:50	42	24,2	12
0:39:00	42	24,3	12
0:39:10	42	24,4	12
0:39:20	42	24,5	12
0:39:30	42	24,6	12
0:39:40	42	24,7	12
0:39:50	42	24,8	12
0:40:00	42	24,9	12
0:40:10	42	24,9	12
0:40:20	42	25,0	12
0:40:30	43	25,0	12
0:40:40	43	25,0	12
0:40:50	43	25,0	12
0:41:00	43	25,0	12
0:41:10	43	25,0	12
0:41:20	43	25,0	12
0:41:30	43	24,9	12
0:41:40	43	24,9	12
0:41:50	43	24,8	12
0:42:00	43	24,8	12
0:42:10	43	24,8	12
0:42:20	43	24,8	12
0:42:30	43	24,8	12
0:42:40	43	24,8	13
0:42:50	43	24,8	13
0:43:00	43	24,8	13
0:43:10	43	24,8	13
0:43:20	43	24,7	13
0:43:30	43	24,8	13
0:43:40	43	24,8	13
0:43:50	43	24,8	14
0:44:00	43	24,8	14
0:44:10	43	24,8	14
0:44:20	43	24,8	14
0:44:30	43	24,8	14
0:44:40	43	24,8	14
0:44:50	43	24,8	14
0:45:00	43	24,8	14
0:45:10	43	24,8	14
0:45:20	43	24,8	14
0:45:30	43	24,8	14
0:45:40	43	24,8	14
0:45:50	43	24,8	14
0:46:00	43	24,8	14
0:46:10	43	24,8	14
0:46:20	43	24,8	14
0:46:30	43	24,8	14
0:46:40	43	24,8	14
0:46:50	43	24,8	14
0:47:00	43	24,8	14
0:47:10	43	24,8	14
0:47:20	43	24,8	14
0:47:30	43	24,8	14
0:47:40	43	24,8	14
0:47:50	43	24,8	14
0:48:00	43	24,8	14
0:48:10	43	24,8	14
0:48:20	43	24,8	14
0:48:30	43	24,8	14
0:48:40	43	24,8	14
0:48:50	43	24,8	14
0:49:00	43	24,8	14
0:49:10	43	24,9	14
0:49:20	43	24,8	14
0:49:30	43	24,8	14
0:49:40	43	24,8	14
0:49:50	43	24,8	14
0:50:00	43	24,8	14
0:50:10	43	24,9	14
0:50:20	43	24,9	14
0:50:30	43	24,9	14
0:50:40	43	24,9	14
0:50:50	43	24,9	14
0:51:00	43	24,9	14
0:51:10	43	24,9	14
0:51:20	43	24,9	15
0:51:30	43	24,9	15
0:51:40	43	24,9	15
0:51:50	43	24,9	19
0:52:00	43	24,9	17
0:52:10	43	24,9	19
0:52:20	43	24,9	16
0:52:30	43	24,9	15
0:52:40	43	24,9	15
0:52:50	43	24,9	15
0:53:00	43	24,9	15
0:53:10	43	24,9	15
0:53:20	43	24,9	15
0:53:30	43	24,9	15
0:53:40	43	24,9	15
0:53:50	43	24,9	15
0:54:00	43	24,9	15
0:54:10	43	24,9	15
0:54:20	43	24,9	15
0:54:30	43	24,9	15
0:54:40	43	24,9	15
0:54:50	43	24,9	15
0:55:00	43	24,9	15
0:55:10	43	24,9	15
0:55:20	43	24,9	15
0:55:30	43	24,9	15
0:55:40	43	24,9	15
0:55:50	43	24,9	16
0:56:00	43	24,9	16
0:56:10	43	24,9	16
0:56:20	43	24,9	16
0:56:30	43	24,9	16
0:56:40	43	24,9	16
0:56:50	43	24,9	16
0:57:00	43	24,9	16
0:57:10	43	24,9	16
0:57:20	43	24,9	16
0:57:30	43	24,9	16
0:57:40	43	24,9	16
0:57:50	43	24,9	16
0:58:00	43	24,9	16
0:58:10	43	24,9	16
0:58:20	43	24,9	16
0:58:30	43	24,9	16
0:58:40	43	24,9	16
0:58:50	43	24,9	16
0:59:00	43	24,9	16
0:59:10	43	24,9	16
0:59:20	43	24,9	16
0:59:30	43	24,9	16
0:59:40	43	24,9	16
0:59:50	43	24,9	16
1:00:00	43	24,9	16
1:00:10	43	24,9	16
1:00:20	43	24,9	16
1:00:30	43	24,9	16
1:00:40	43	24,9	16
1:00:50	43	25,0	16
1:01:00	43	25,0	16
1:01:10	43	25,0	16
1:01:20	43	25,0	16
1:01:30	43	25,0	16
1:01:40	43	25,0	16
1:01:50	43	25,0	16
1:02:00	43	25,0	16
1:02:10	43	25,0	16
1:02:20	43	25,0	16
1:02:30	43	25,0	16
1:02:40	43	24,9	16
1:02:50	43	24,9	16
1:03:00	43	24,9	16
1:03:10	43	24,9	16
1:03:20	43	24,9	16
1:03:30	43	24,9	16
1:03:40	43	24,9	16
1:03:50	43	24,9	16
1:04:00	43	24,9	16
1:04:10	43	24,9	16
1:04:20	43	24,9	16
1:04:30	43	24,9	16
1:04:40	43	24,9	16
1:04:50	43	24,9	16
1:05:00	42	25,0	16
1:05:10	43	25,0	16
1:05:20	43	25,0	16
1:05:30	43	25,0	16
1:05:40	43	25,0	16
1:05:50	43	24,9	16
1:06:00	43	24,9	16
1:06:10	43	24,9	16
1:06:20	43	24,9	16
1:06:30	43	24,9	16
1:06:40	43	24,9	16
1:06:50	43	24,9	16
1:07:00	43	24,9	16
1:07:10	43	24,9	16
1:07:20	43	24,9	17
1:07:30	43	24,9	17
1:07:40	42	24,9	17
1:07:50	43	24,9	17
1:08:00	43	24,9	17
1:08:10	43	24,9	17
1:08:20	42	24,9	17
1:08:30	42	24,9	17
1:08:40	42	24,9	17
1:08:50	43	24,9	17
1:09:00	43	24,9	17
1:09:10	42	24,9	17
1:09:20	42	24,9	17
1:09:30	42	24,9	17
1:09:40	42	24,9	17
1:09:50	42	24,9	17
1:10:00	42	24,9	17
1:10:10	42	24,9	17
1:10:20	42	24,9	17
1:10:30	42	24,9	17
1:10:40	42	24,9	17
1:10:50	42	24,9	17
1:11:00	42	24,9	17
1:11:10	42	24,9	17
1:11:20	42	24,9	17
1:11:30	42	24,9	17
1:11:40	42	24,9	17
1:11:50	42	24,9	17
1:12:00	42	24,9	17
1:12:10	42	24,9	17
1:12:20	42	24,9	17
1:12:30	42	24,9	17
1:12:40	42	24,9	17
1:12:50	42	24,9	17
1:13:00	42	24,9	17
1:13:10	42	24,9	17
1:13:20	42	24,9	17
1:13:30	42	24,9	17
1:13:40	42	24,9	17
1:13:50	42	24,9	17
1:14:00	42	24,9	17
1:14:10	42	24,9	18
1:14:20	42	24,9	18
1:14:30	42	24,9	18
1:14:40	42	24,9	18
1:14:50	42	24,9	18
1:15:00	42	24,9	17
1:15:10	42	24,9	18
1:15:20	42	24,9	18
1:15:30	42	24,9	18
1:15:40	42	24,9	18
1:15:50	42	24,9	18
1:16:00	42	24,9	18
1:16:10	42	24,9	18
1:16:20	42	24,9	18
1:16:30	42	24,9	18
1:16:40	42	24,9	18
1:16:50	42	24,9	18
1:17:00	42	24,9	18
1:17:10	42	24,9	18
1:17:20	42	24,9	18
1:17:30	42	24,9	18
1:17:40	42	24,9	18
1:17:50	42	24,9	18
1:18:00	42	24,9	18
1:18:10	42	24,9	18
1:18:20	42	24,9	18
1:18:30	42	24,9	18
1:18:40	42	24,9	18
1:18:50	42	24,9	18
1:19:00	42	24,9	18
1:19:10	42	24,9	18
1:19:20	42	24,9	18
1:19:30	42	24,9	17
1:19:40	42	24,9	17
1:19:50	42	24,9	17
1:20:00	42	24,9	17
1:20:10	42	24,9	17
1:20:20	42	24,9	17
1:20:30	42	24,9	17
1:20:40	42	24,9	17
1:20:50	42	24,9	17
1:21:00	42	24,9	17
1:21:10	42	24,9	17
1:21:20	42	24,9	17
1:21:30	42	24,9	17
1:21:40	42	24,9	17
1:21:50	42	24,9	17
1:22:00	42	24,9	17
1:22:10	42	24,9	17
1:22:20	42	24,9	17
1:22:30	42	24,9	17
1:22:40	42	24,9	17
1:22:50	42	24,9	17
1:23:00	42	24,9	17
1:23:10	42	24,9	17
1:23:20	42	24,9	17
1:23:30	42	24,9	17
1:23:40	42	24,9	17
1:23:50	42	24,9	17
1:24:00	42	24,9	17
1:24:10	42	24,9	17
1:24:20	42	24,9	17
1:24:30	42	24,9	17
1:24:40	42	24,9	17
1:24:50	42	24,9	17
1:25:00	42	24,9	17
1:25:10	42	24,9	17
1:25:20	42	24,9	17
1:25:30	42	24,9	17
1:25:40	42	24,9	17
1:25:50	42	24,9	17
1:26:00	42	24,9	17
1:26:10	42	24,9	17
1:26:20	42	24,9	17
1:26:30	42	24,9	17
1:26:40	42	24,9	17
1:26:50	42	24,9	17
1:27:00	42	24,9	17
1:27:10	42	24,9	17
1:27:20	42	24,9	17
1:27:30	42	24,9	17
1:27:40	42	24,9	17
1:27:50	42	24,9	17
1:28:00	42	24,9	17
1:28:10	42	24,9	17
1:28:20	42	24,9	17
1:28:30	42	24,9	17
1:28:40	42	24,9	17
1:28:50	42	24,9	17
1:29:00	42	24,9	17
1:29:10	42	24,9	17
1:29:20	42	24,9	17
1:29:30	42	24,9	17
1:29:40	42	24,9	17
1:29:50	42	24,9	17
1:30:00	42	24,9	17
1:30:10	42	24,9	17
1:30:20	42	24,8	17
1:30:30	42	24,8	17
1:30:40	42	24,8	17
1:30:50	42	24,8	17
1:31:00	42	24,8	17
1:31:10	42	24,8	17
1:31:20	42	24,8	17
1:31:30	42	24,8	17
1:31:40	42	24,9	17
1:31:50	42	24,9	17
1:32:00	42	24,9	17
1:32:10	42	24,8	17
1:32:20	42	24,8	17
1:32:30	42	24,8	17
1:32:40	42	24,8	17
1:32:50	42	24,8	17
1:33:00	42	24,8	17
1:33:10	42	24,8	17
1:33:20	42	24,8	17
1:33:30	42	24,8	17
1:33:40	42	24,8	17
1:33:50	42	24,9	17
1:34:00	42	24,9	17
1:34:10	42	24,8	17
1:34:20	42	24,8	17
1:34:30	42	24,8	17
1:34:40	42	24,8	17
1:34:50	42	24,8	17
1:35:00	42	24,8	17
1:35:10	42	24,8	17
1:35:20	42	24,8	17
1:35:30	42	24,8	17
1:35:40	42	24,8	17
1:35:50	42	24,8	17
1:36:00	42	24,8	17
1:36:10	42	24,8	17
1:36:20	42	24,8	17
1:36:30	42	24,8	17
1:36:40	42	24,8	17
1:36:50	42	24,8	17
1:37:00	42	24,8	17
1:37:10	42	24,8	17
1:37:20	42	24,8	17
1:37:30	42	24,8	17
1:37:40	42	24,8	17
1:37:50	42	24,8	17
1:38:00	42	24,8	17
1:38:10	42	24,8	17
1:38:20	42	24,8	17
1:38:30	42	24,8	17
1:38:40	42	24,8	17
1:38:50	42	24,8	17
1:39:00	42	24,8	17
1:39:10	42	24,8	17
1:39:20	42	24,8	17
1:39:30	42	24,8	17
1:39:40	42	24,8	17
1:39:50	42	24,8	17
1:40:00	42	24,8	17
1:40:10	42	24,8	17
1:40:20	42	24,8	17
1:40:30	42	24,8	17
1:40:40	42	24,8	17
1:40:50	42	24,8	17
1:41:00	42	24,8	17
1:41:10	42	24,8	17
1:41:20	42	24,8	17
1:41:30	42	24,8	17
1:41:40	42	24,8	17
1:41:50	42	24,8	17
1:42:00	42	24,8	17
1:42:10	42	24,8	17
1:42:20	42	24,8	17
1:42:30	42	24,8	17
1:42:40	42	24,8	17
1:42:50	42	24,8	17
1:43:00	42	24,8	17
1:43:10	42	24,8	17
1:43:20	42	24,8	17
1:43:30	42	24,8	17
1:43:40	42	24,8	17
1:43:50	42	24,8	17
1:44:00	42	24,8	17
1:44:10	42	24,8	17
1:44:20	42	24,8	17
1:44:30	42	24,8	17
1:44:40	42	24,8	17
1:44:50	42	24,8	17
1:45:00	42	24,8	17
1:45:10	42	24,8	17
1:45:20	42	24,8	17
1:45:30	42	24,8	17
1:45:40	42	24,8	17
1:45:50	42	24,8	17
1:46:00	42	24,8	17
1:46:10	42	24,8	17
1:46:20	42	24,8	17
1:46:30	42	24,8	17
1:46:40	42	24,8	17
1:46:50	42	24,8	17
1:47:00	42	24,8	17
1:47:10	42	24,8	17
1:47:20	42	24,8	17
1:47:30	42	24,8	17
1:47:40	42	24,8	17
1:47:50	42	24,8	17
1:48:00	42	24,8	17
1:48:10	42	24,8	17
1:48:20	42	24,8	17
1:48:30	42	24,8	17
1:48:40	42	24,8	17
1:48:50	42	24,8	17
1:49:00	42	24,8	17
1:49:10	42	24,8	17
1:49:20	42	24,8	17
1:49:30	42	24,8	17
1:49:40	42	24,8	17
1:49:50	42	24,8	17
1:50:00	42	24,8	17
1:50:10	42	24,8	17
1:50:20	42	24,8	17
1:50:30	42	24,8	17
1:50:40	42	24,8	17
1:50:50	42	24,8	17
1:51:00	42	24,8	17
1:51:10	42	24,8	17
1:51:20	42	24,8	17
1:51:30	42	24,8	17
1:51:40	42	24,8	17
1:51:50	42	24,8	17
1:52:00	42	24,8	17
1:52:10	42	24,8	17
1:52:20	42	24,8	17
1:52:30	42	24,8	17
1:52:40	42	24,8	17
1:52:50	42	24,8	17
1:53:00	42	24,8	17
1:53:10	42	24,8	17
1:53:20	42	24,8	17
1:53:30	42	24,8	17
1:53:40	42	24,8	17
1:53:50	42	24,8	17
1:54:00	42	24,8	17
1:54:10	42	24,8	17
1:54:20	42	24,8	17
1:54:30	42	24,8	17
1:54:40	42	24,9	17
1:54:50	42	24,9	17
1:55:00	42	24,9	17
1:55:10	42	24,9	17
1:55:20	42	24,9	17
1:55:30	42	24,8	17
1:55:40	42	24,8	17
1:55:50	42	24,8	17
1:56:00	42	24,9	17
1:56:10	42	24,8	17
1:56:20	42	24,8	17
1:56:30	42	24,8	17
1:56:40	42	24,8	17
1:56:50	42	24,8	17
1:57:00	42	24,8	17
1:57:10	42	24,8	17
1:57:20	42	24,8	17
1:57:30	42	24,8	17
1:57:40	42	24,8	17
1:57:50	42	24,8	17
1:58:00	42	24,8	17
1:58:10	42	24,8	17
1:58:20	42	24,8	17
1:58:30	42	24,8	17
1:58:40	42	24,8	17
1:58:50	42	24,8	18
1:59:00	42	24,8	18
1:59:10	42	24,8	18
1:59:20	42	24,8	18
1:59:30	42	24,8	18
1:59:40	42	24,8	18
1:59:50	42	24,8	18
2:00:00	42	24,8	18
2:00:10	42	24,8	18
2:00:20	42	24,8	18
2:00:30	42	24,8	18
2:00:40	42	24,8	18
2:00:50	42	24,8	18
2:01:00	42	24,8	18
2:01:10	43	24,8	18
2:01:20	42	24,8	18
2:01:30	43	24,8	19
2:01:40	42	24,8	19
2:01:50	43	24,8	19
2:02:00	42	24,8	19
2:02:10	42	24,8	19
2:02:20	42	24,8	19
2:02:30	42	24,8	19
2:02:40	43	24,8	19
2:02:50	42	24,8	19
2:03:00	43	24,8	20
2:03:10	42	24,8	20
2:03:20	42	24,8	20
2:03:30	42	24,8	20
2:03:40	42	24,8	20
2:03:50	42	24,8	20
2:04:00	42	24,8	20
2:04:10	42	24,8	20
2:04:20	42	24,8	20
2:04:30	42	24,8	20
2:04:40	42	24,8	19
2:04:50	42	24,8	19
2:05:00	42	24,8	19
2:05:10	42	24,8	19
2:05:20	42	24,8	19
2:05:30	42	24,8	19
2:05:40	42	24,8	19
2:05:50	42	24,8	19
2:06:00	42	24,8	19
2:06:10	42	24,8	19
2:06:20	42	24,8	19
2:06:30	42	24,8	19
2:06:40	42	24,8	19
2:06:50	42	24,8	20
2:07:00	42	24,8	19
2:07:10	42	24,8	20
2:07:20	42	24,8	20
2:07:30	42	24,8	19
2:07:40	42	24,8	20
2:07:50	42	24,8	19
2:08:00	42	24,8	20
2:08:10	42	24,8	20
2:08:20	42	24,8	20
2:08:30	42	24,8	20
2:08:40	42	24,9	20
2:08:50	42	24,8	19
2:09:00	42	24,8	20
2:09:10	42	24,8	20
2:09:20	42	24,8	20
2:09:30	42	24,8	20
2:09:40	42	24,8	20
2:09:50	42	24,8	20
2:10:00	42	24,8	20
2:10:10	42	24,8	20
2:10:20	42	24,8	20
2:10:30	42	24,8	20
2:10:40	42	24,8	20
2:10:50	42	24,8	20
2:11:00	42	24,8	20
2:11:10	42	24,8	20
2:11:20	42	24,8	20
2:11:30	42	24,8	20
2:11:40	42	24,8	20
2:11:50	42	24,8	20
2:12:00	42	24,8	20
2:12:10	42	24,8	20
2:12:20	42	24,8	20
2:12:30	42	24,8	20
2:12:40	42	24,8	20
2:12:50	42	24,8	20
2:13:00	42	24,8	20
2:13:10	42	24,8	20
2:13:20	42	24,8	21
2:13:30	42	24,8	21
2:13:40	42	24,8	21
2:13:50	42	24,8	21
2:14:00	42	24,8	20
2:14:10	42	24,8	21
2:14:20	42	24,8	21
2:14:30	42	24,8	21
2:14:40	42	24,8	21
2:14:50	42	24,8	21
2:15:00	42	24,9	21
2:15:10	42	24,9	21
2:15:20	42	24,9	21
2:15:30	42	24,9	21
2:15:40	42	24,9	21
2:15:50	42	24,9	21
2:16:00	42	24,9	21
2:16:10	42	24,9	21
2:16:20	42	24,9	21
2:16:30	42	24,9	21
2:16:40	42	24,9	21
2:16:50	42	24,9	21
2:17:00	42	24,9	21
2:17:10	42	24,9	21
2:17:20	42	24,9	21
2:17:30	42	24,9	21
2:17:40	42	24,8	21
2:17:50	42	24,8	21
2:18:00	42	24,8	21
2:18:10	42	24,9	21
2:18:20	42	24,9	22
2:18:30	42	24,9	22
2:18:40	42	24,9	22
2:18:50	42	24,9	22
2:19:00	42	24,9	22
2:19:10	42	24,9	22
2:19:20	42	24,8	22
2:19:30	42	24,8	23
2:19:40	42	24,8	23
2:19:50	42	24,8	23
2:20:00	42	24,8	23
2:20:10	42	24,8	23
2:20:20	42	24,8	23
2:20:30	42	24,8	23
2:20:40	42	24,8	23
2:20:50	42	24,8	23
2:21:00	42	24,8	23
2:21:10	42	24,8	23
2:21:20	42	24,8	23
2:21:30	42	24,8	23
2:21:40	42	24,8	23
2:21:50	42	24,8	23
2:22:00	42	24,8	33
2:22:10	42	24,8	43
2:22:20	42	24,8	34
2:22:30	42	24,8	42
2:22:40	42	24,8	27
2:22:50	42	24,8	23
2:23:00	42	24,8	23
2:23:10	42	24,8	23
2:23:20	42	24,8	22
2:23:30	42	24,8	23
2:23:40	42	24,9	22
2:23:50	42	24,9	22
2:24:00	42	24,9	22
2:24:10	42	24,9	23
2:24:20	42	24,9	24
2:24:30	42	24,9	24
2:24:40	42	24,9	24
2:24:50	42	24,9	24
2:25:00	42	24,9	24
2:25:10	42	24,9	24
2:25:20	42	24,9	24
2:25:30	42	25,0	24
2:25:40	42	24,9	24
2:25:50	42	24,9	24
2:26:00	42	24,9	24
2:26:10	42	25,0	24
2:26:20	42	25,0	24
2:26:30	42	25,0	24
2:26:40	42	25,0	24
2:26:50	42	25,0	24
2:27:00	42	24,9	24
2:27:10	42	24,9	24
2:27:20	42	25,0	25
2:27:30	42	25,0	25
2:27:40	42	25,0	25
2:27:50	42	25,0	25
2:28:00	42	25,0	25
2:28:10	42	25,1	25
2:28:20	42	25,2	25
2:28:30	42	25,2	25
2:28:40	42	25,1	25
2:28:50	42	25,1	25
2:29:00	42	25,1	25
2:29:10	42	25,3	25
2:29:20	42	25,3	25
2:29:30	42	25,1	25
2:29:40	42	24,9	25
2:29:50	42	24,9	25
2:30:00	42	24,9	25
2:30:10	42	25,0	25
2:30:20	42	25,0	26
2:30:30	42	25,0	26
2:30:40	42	25,0	26
2:30:50	42	25,0	26
2:31:00	42	25,0	26
2:31:10	42	25,0	26
2:31:20	42	25,0	26
2:31:30	42	25,0	25
2:31:40	42	24,9	26
2:31:50	42	25,0	26
2:32:00	42	25,0	25
2:32:10	42	25,0	26
2:32:20	42	25,0	25
2:32:30	42	25,0	25
2:32:40	42	25,0	26
2:32:50	42	25,0	25
2:33:00	42	25,0	26
2:33:10	42	25,0	26
2:33:20	42	25,0	25
2:33:30	42	24,9	26
2:33:40	42	25,0	25
2:33:50	42	24,9	26
2:34:00	42	24,9	26
2:34:10	42	24,9	25
2:34:20	42	24,9	26
2:34:30	42	24,9	26
2:34:40	42	24,9	25
2:34:50	42	24,9	26
2:35:00	42	24,9	25
2:35:10	42	24,9	26
2:35:20	42	24,9	26
2:35:30	42	24,9	25
2:35:40	42	24,9	25
2:35:50	42	24,9	26
2:36:00	42	24,9	26
2:36:10	42	24,9	26
2:36:20	42	24,9	25
2:36:30	42	24,9	25
2:36:40	42	24,9	26
2:36:50	42	24,9	25
2:37:00	42	24,9	25
2:37:10	42	24,9	25
2:37:20	42	24,9	25
2:37:30	42	24,9	25
2:37:40	42	24,9	25
2:37:50	42	24,8	25
2:38:00	42	25,0	25
2:38:10	42	25,0	25
2:38:20	42	24,9	25
2:38:30	42	24,8	25
2:38:40	42	24,9	25
2:38:50	42	24,8	25
2:39:00	42	24,8	25
2:39:10	42	24,8	25
2:39:20	42	25,2	25
2:39:30	42	25,1	25
2:39:40	42	25,1	25
2:39:50	42	25,1	25
2:40:00	42	25,1	25
2:40:10	42	25,1	25
2:40:20	42	25,1	25
2:40:30	42	25,0	25
2:40:40	42	25,1	24
2:40:50	42	25,0	25
2:41:00	42	25,0	25
2:41:10	42	25,0	24
2:41:20	42	25,0	25
2:41:30	42	25,0	25
2:41:40	42	25,0	25
2:41:50	42	25,0	25
2:42:00	42	25,0	24
2:42:10	42	25,0	25
2:42:20	42	25,1	25
2:42:30	42	25,1	25
2:42:40	42	25,1	25
2:42:50	42	25,0	24
2:43:00	42	25,1	24
2:43:10	42	25,1	24
2:43:20	42	25,1	24
2:43:30	42	25,1	24
2:43:40	42	25,1	24
2:43:50	42	25,1	24
2:44:00	42	25,1	24
2:44:10	42	25,1	24
2:44:20	42	25,1	24
2:44:30	42	25,1	24
2:44:40	42	25,1	24
2:44:50	42	25,1	24
2:45:00	42	25,1	24
2:45:10	42	25,0	24
2:45:20	42	25,0	24
2:45:30	42	25,0	24
2:45:40	42	25,0	24
2:45:50	42	24,9	24
2:46:00	42	24,9	24
2:46:10	42	24,9	24
2:46:20	42	24,9	24
2:46:30	43	24,9	24
2:46:40	42	24,9	24
2:46:50	42	24,9	24
2:47:00	42	24,9	24
2:47:10	42	24,9	24
2:47:20	42	24,9	24
2:47:30	42	24,9	24
2:47:40	42	24,9	24
2:47:50	42	24,9	24
2:48:00	42	25,0	24
2:48:10	42	25,0	24
2:48:20	42	25,0	24
2:48:30	42	25,0	24
2:48:40	42	25,0	24
2:48:50	42	25,0	24
2:49:00	42	25,0	24
2:49:10	42	25,0	24
2:49:20	42	25,0	24
2:49:30	42	25,0	24
2:49:40	42	25,0	24
2:49:50	42	25,0	24
2:50:00	42	25,0	24
2:50:10	42	24,9	24
2:50:20	42	24,9	24
2:50:30	42	24,8	24
2:50:40	42	24,8	24
2:50:50	43	24,8	24
2:51:00	42	24,8	24
2:51:10	43	24,8	24
2:51:20	43	24,8	24
2:51:30	43	25,1	24
2:51:40	43	25,1	24
2:51:50	43	25,1	24
2:52:00	43	25,1	24
2:52:10	43	25,1	24
2:52:20	42	25,0	23
2:52:30	42	25,0	23
2:52:40	42	25,1	23
2:52:50	42	25,1	23
2:53:00	42	25,1	23
2:53:10	42	25,1	23
2:53:20	42	25,1	23
2:53:30	42	25,1	23
2:53:40	42	25,2	23
2:53:50	42	25,2	23
2:54:00	42	25,2	23
2:54:10	42	25,2	23
2:54:20	42	25,2	23
2:54:30	42	25,2	23
2:54:40	42	25,2	23
2:54:50	42	25,2	23
2:55:00	42	25,2	23
2:55:10	42	25,2	23
2:55:20	42	25,2	23
2:55:30	42	25,2	23
2:55:40	42	25,1	23
2:55:50	42	25,1	23
2:56:00	42	25,1	23
2:56:10	43	25,0	23
2:56:20	43	25,0	23
2:56:30	43	24,9	23
2:56:40	43	24,9	23
2:56:50	43	24,9	23
2:57:00	43	24,9	23
2:57:10	43	24,9	23
2:57:20	43	24,8	23
2:57:30	43	24,8	23
2:57:40	43	24,8	23
2:57:50	43	24,8	23
2:58:00	42	24,9	23
2:58:10	42	24,9	23
2:58:20	42	24,9	23
2:58:30	42	24,9	23
2:58:40	42	25,0	23
2:58:50	42	25,0	22
2:59:00	42	25,0	22
2:59:10	42	25,0	22
2:59:20	42	25,0	22
2:59:30	42	25,1	22
2:59:40	42	25,1	22
2:59:50	42	25,1	22
3:00:00	42	25,1	22
3:00:10	42	25,1	22
3:00:20	42	25,1	22
3:00:30	42	25,1	22
3:00:40	42	25,1	22
3:00:50	42	25,1	22
3:01:00	42	25,0	22
3:01:10	43	25,0	22
3:01:20	43	25,0	22
3:01:30	43	24,9	22
3:01:40	43	24,9	22
3:01:50	43	24,8	22
3:02:00	43	24,8	22
3:02:10	43	24,8	22
3:02:20	43	24,8	22
3:02:30	43	24,8	22
3:02:40	43	24,8	22
3:02:50	43	24,8	22
3:03:00	43	24,8	22
3:03:10	43	24,8	22
3:03:20	42	24,8	22
3:03:30	43	24,8	22
3:03:40	42	24,8	22
3:03:50	43	24,8	22
3:04:00	43	24,8	22
3:04:10	42	24,9	22
3:04:20	42	24,9	22
3:04:30	43	24,9	22
3:04:40	42	24,9	22
3:04:50	43	24,9	22
3:05:00	42	24,9	22
3:05:10	42	24,9	22
3:05:20	42	25,0	22
3:05:30	42	25,0	22
3:05:40	42	25,0	22
3:05:50	42	25,0	22
3:06:00	42	25,0	22
3:06:10	42	25,0	22
3:06:20	42	25,0	22
3:06:30	43	25,0	22
3:06:40	43	25,0	22
3:06:50	42	24,9	22
3:07:00	43	24,9	22
3:07:10	43	24,9	22
3:07:20	43	24,8	22
3:07:30	43	24,8	22
3:07:40	43	24,8	22
3:07:50	43	24,8	22
3:08:00	43	24,8	22
3:08:10	43	24,8	22
3:08:20	43	24,8	22
3:08:30	43	24,8	22
3:08:40	43	24,8	22
3:08:50	43	24,8	22
3:09:00	43	24,8	22
3:09:10	43	24,8	22
3:09:20	43	24,8	22
3:09:30	43	24,8	22
3:09:40	42	24,8	22
3:09:50	43	24,9	22
3:10:00	42	24,9	22
3:10:10	42	24,9	22
3:10:20	42	24,9	22
3:10:30	42	24,9	22
3:10:40	42	25,0	22
3:10:50	42	25,0	22
3:11:00	42	25,0	22
3:11:10	42	25,0	22
3:11:20	42	25,0	22
3:11:30	42	25,0	22
3:11:40	42	25,0	22
3:11:50	42	25,0	22
3:12:00	42	25,0	22
3:12:10	42	25,1	22
3:12:20	42	25,0	22
3:12:30	42	25,0	22
3:12:40	42	25,0	22
3:12:50	43	25,0	22
3:13:00	43	24,9	22
3:13:10	43	24,9	22
3:13:20	43	24,9	22
3:13:30	43	24,8	22
3:13:40	43	24,8	22
3:13:50	43	24,8	22
3:14:00	43	24,8	22
3:14:10	43	24,8	22
3:14:20	43	24,8	22
3:14:30	43	24,8	22
3:14:40	43	24,8	22
3:14:50	43	24,8	22
3:15:00	43	24,8	22
3:15:10	43	24,8	22
3:15:20	42	24,8	22
3:15:30	43	24,8	22
3:15:40	42	24,9	22
3:15:50	42	24,9	22
3:16:00	42	24,9	22
3:16:10	42	24,9	22
3:16:20	42	24,9	22
3:16:30	42	25,0	22
3:16:40	42	25,0	22
3:16:50	42	25,0	22
3:17:00	42	25,0	22
3:17:10	42	25,0	22
3:17:20	42	25,0	22
3:17:30	42	25,0	22
3:17:40	42	25,0	22
3:17:50	42	25,0	22
3:18:00	42	25,0	22
3:18:10	42	25,0	22
3:18:20	42	25,0	22
3:18:30	42	25,0	22
3:18:40	43	24,9	22
3:18:50	43	24,9	22
3:19:00	43	24,9	22
3:19:10	43	24,9	22
3:19:20	43	24,8	22
3:19:30	43	24,8	22
3:19:40	43	24,8	22
3:19:50	43	24,8	22
3:20:00	43	24,8	22
3:20:10	43	24,8	22
3:20:20	43	24,8	22
3:20:30	43	24,8	22
3:20:40	43	24,8	22
3:20:50	43	24,8	22
3:21:00	43	24,8	22
3:21:10	43	24,8	22
3:21:20	43	24,8	22
3:21:30	43	24,9	22
3:21:40	42	24,9	22
3:21:50	42	24,9	22
3:22:00	42	24,9	22
3:22:10	42	25,0	22
3:22:20	42	25,0	22
3:22:30	42	25,0	22
3:22:40	42	25,0	22
3:22:50	42	25,0	22
3:23:00	42	25,1	22
3:23:10	42	25,1	22
3:23:20	42	25,1	22
3:23:30	42	25,1	22
3:23:40	42	25,1	22
3:23:50	42	25,1	22
3:24:00	42	25,1	22
3:24:10	43	25,1	22
3:24:20	43	25,0	22
3:24:30	43	25,0	22
3:24:40	43	25,0	22
3:24:50	43	24,9	22
3:25:00	43	24,9	22
3:25:10	43	24,8	22
3:25:20	43	24,8	22
3:25:30	43	24,8	23
3:25:40	43	24,8	23
3:25:50	43	24,8	23
3:26:00	43	24,8	23
3:26:10	43	24,8	23
3:26:20	43	24,8	23
3:26:30	43	24,8	23
3:26:40	43	24,9	23
3:26:50	43	24,9	23
3:27:00	43	24,9	23
3:27:10	42	24,9	23
3:27:20	43	24,9	23
3:27:30	42	24,9	23
3:27:40	42	25,0	23
3:27:50	42	25,0	23
3:28:00	42	25,0	23
3:28:10	42	25,0	23
3:28:20	42	25,0	23
3:28:30	42	25,1	23
3:28:40	42	25,1	23
3:28:50	42	25,1	23
3:29:00	42	25,1	23
3:29:10	42	25,1	23
3:29:20	42	25,1	23
3:29:30	42	25,1	23
3:29:40	42	25,1	23
3:29:50	42	25,1	23
3:30:00	42	25,1	23
3:30:10	43	25,1	23
3:30:20	43	25,0	23
3:30:30	43	25,0	23
3:30:40	43	24,9	23
3:30:50	43	24,9	23
3:31:00	43	24,9	23
3:31:10	43	24,8	23
3:31:20	43	24,8	23
3:31:30	43	24,8	23
3:31:40	43	24,8	23
3:31:50	43	24,8	23
3:32:00	43	24,8	23
3:32:10	43	24,8	23
3:32:20	42	24,8	23
3:32:30	43	24,9	23
3:32:40	42	24,9	23
3:32:50	42	24,9	23
3:33:00	42	24,9	23
3:33:10	42	24,9	23
3:33:20	42	25,0	23
3:33:30	42	25,0	23
3:33:40	42	25,0	23
3:33:50	42	25,0	24
3:34:00	42	25,0	23
3:34:10	42	25,0	23
3:34:20	42	25,1	23
3:34:30	42	25,1	24
3:34:40	42	25,0	24
3:34:50	42	25,0	23
3:35:00	42	25,0	23
3:35:10	42	25,0	23
3:35:20	43	24,9	24
3:35:30	43	24,9	24
3:35:40	43	24,9	24
3:35:50	43	24,8	24
3:36:00	43	24,8	24
3:36:10	43	24,8	24
3:36:20	43	24,8	24
3:36:30	43	24,8	24
3:36:40	43	24,8	24
3:36:50	43	24,8	24
3:37:00	43	24,8	24
3:37:10	42	24,8	24
3:37:20	43	24,8	24
3:37:30	42	24,8	24
3:37:40	42	24,8	24
3:37:50	42	24,9	24
3:38:00	42	24,9	24
3:38:10	42	24,9	25
3:38:20	42	24,9	25
3:38:30	42	24,9	25
3:38:40	42	25,0	25
3:38:50	42	25,0	25
3:39:00	42	25,0	25
3:39:10	42	25,0	25
3:39:20	42	25,0	25
3:39:30	42	25,0	25
3:39:40	42	25,0	25
3:39:50	42	25,0	25
3:40:00	42	25,0	25
3:40:10	42	24,9	25
3:40:20	42	24,9	25
3:40:30	43	24,9	25
3:40:40	43	24,8	25
3:40:50	43	24,8	25
3:41:00	43	24,8	26
3:41:10	43	24,8	25
3:41:20	43	24,9	25
3:41:30	43	24,8	26
3:41:40	43	24,8	26
3:41:50	43	24,8	26
3:42:00	43	24,8	26
3:42:10	43	24,8	26
3:42:20	42	24,8	26
3:42:30	42	24,8	26
3:42:40	42	24,9	26
3:42:50	42	24,9	26
3:43:00	42	24,9	26
3:43:10	42	24,9	26
3:43:20	42	25,0	26
3:43:30	42	25,0	26
3:43:40	42	25,0	26
3:43:50	42	25,0	26
3:44:00	42	25,0	26
3:44:10	42	25,0	26
3:44:20	42	25,0	26
3:44:30	42	25,0	26
3:44:40	42	25,0	26
3:44:50	42	25,0	26
3:45:00	42	25,0	26
3:45:10	42	25,0	26
3:45:20	42	24,9	26
3:45:30	43	24,9	26
3:45:40	42	24,9	26
3:45:50	43	24,8	26
3:46:00	42	24,8	26
3:46:10	43	24,8	26
3:46:20	43	24,8	26
3:46:30	43	24,8	26
3:46:40	42	24,8	26
3:46:50	42	24,8	26
3:47:00	42	24,8	26
3:47:10	42	24,8	26
3:47:20	42	24,8	26
3:47:30	42	24,8	26
3:47:40	42	24,9	26
3:47:50	42	24,9	26
3:48:00	42	24,9	26
3:48:10	42	24,9	26
3:48:20	42	24,9	26
3:48:30	42	24,9	26
3:48:40	42	24,9	26
3:48:50	42	24,9	26
3:49:00	42	24,9	26
3:49:10	42	24,9	27
3:49:20	42	24,9	27
3:49:30	43	24,9	27
3:49:40	43	24,8	27
3:49:50	43	24,8	27
3:50:00	43	24,8	27
3:50:10	43	24,8	27
3:50:20	43	24,8	27
3:50:30	43	24,8	27
3:50:40	43	24,8	27
3:50:50	43	24,8	27
3:51:00	43	24,8	27
3:51:10	43	24,8	27
3:51:20	43	24,8	27
3:51:30	43	24,9	27
3:51:40	43	24,9	27
3:51:50	43	24,9	27
3:52:00	43	24,9	27
3:52:10	43	24,9	27
3:52:20	43	24,9	27
3:52:30	43	24,9	27
3:52:40	43	25,0	27
3:52:50	43	25,0	27
3:53:00	43	25,0	27
3:53:10	43	25,0	27
3:53:20	43	25,0	27
3:53:30	43	25,0	27
3:53:40	43	25,0	27
3:53:50	43	25,0	27
3:54:00	43	25,0	27
3:54:10	43	25,0	27
3:54:20	43	25,0	27
3:54:30	43	24,9	27
3:54:40	43	24,9	27
3:54:50	43	24,9	27
3:55:00	43	24,9	27
3:55:10	43	24,8	27
3:55:20	43	24,8	27
3:55:30	43	24,8	27
3:55:40	43	24,8	27
3:55:50	43	24,8	27
3:56:00	43	24,8	27
3:56:10	43	24,8	27
3:56:20	43	24,8	27
3:56:30	43	24,8	27
3:56:40	43	24,8	27
3:56:50	43	24,8	27
3:57:00	43	24,8	27
3:57:10	43	24,9	27
3:57:20	43	24,9	27
3:57:30	43	24,9	27
3:57:40	43	24,9	27
3:57:50	43	24,9	27
3:58:00	43	24,9	27
3:58:10	43	24,9	27
3:58:20	43	24,9	27
3:58:30	43	24,9	27
3:58:40	43	24,9	27
3:58:50	43	24,9	27
3:59:00	43	24,9	27
3:59:10	43	24,8	27
3:59:20	43	24,8	27
3:59:30	43	24,8	27
3:59:40	43	24,8	27
3:59:50	43	24,8	27
4:00:00	43	24,8	27
4:00:10	43	24,8	27
4:00:20	43	24,8	27
4:00:30	43	24,8	27
4:00:40	43	24,8	27
4:00:50	43	24,8	27
4:01:00	43	24,9	27
4:01:10	43	24,9	27
4:01:20	43	24,8	27
4:01:30	43	24,9	27
4:01:40	43	24,9	27
4:01:50	43	24,9	27
4:02:00	43	25,0	27
4:02:10	43	25,0	27
4:02:20	43	25,0	27
4:02:30	43	25,0	27
4:02:40	43	25,0	27
4:02:50	43	25,0	27
4:03:00	43	25,0	27
4:03:10	43	25,0	27
4:03:20	43	24,9	27
4:03:30	43	24,9	27
4:03:40	43	24,9	27
4:03:50	43	24,9	27
4:04:00	43	24,9	27
4:04:10	43	24,8	27
4:04:20	43	24,8	27
4:04:30	43	24,8	27
4:04:40	43	24,8	27
4:04:50	43	24,8	27
4:05:00	43	24,8	27
4:05:10	43	24,9	27
4:05:20	43	24,9	27
4:05:30	43	24,9	27
4:05:40	43	24,9	27
4:05:50	43	24,9	27
4:06:00	43	24,9	27
4:06:10	43	24,9	27
4:06:20	43	24,9	28
4:06:30	43	24,9	27
4:06:40	43	24,9	28
4:06:50	43	24,9	28
4:07:00	43	24,9	27
4:07:10	43	24,9	28
4:07:20	43	24,9	28
4:07:30	43	24,9	28
4:07:40	43	24,9	28
4:07:50	43	24,9	28
4:08:00	43	24,9	28
4:08:10	43	24,9	28
4:08:20	43	24,9	28
4:08:30	43	24,9	28
4:08:40	43	24,9	28
4:08:50	43	24,8	28
4:09:00	43	24,8	28
4:09:10	43	24,8	28
4:09:20	43	24,8	28
4:09:30	43	24,8	28
4:09:40	43	24,8	28
4:09:50	43	24,8	28
4:10:00	43	24,8	28
4:10:10	43	24,8	28
4:10:20	43	24,8	28
4:10:30	43	24,8	28
4:10:40	43	24,8	28
4:10:50	43	24,9	28
4:11:00	43	24,9	28
4:11:10	43	24,9	28
4:11:20	43	24,9	28
4:11:30	43	24,9	28
4:11:40	43	24,9	28
4:11:50	43	24,9	28
4:12:00	43	24,9	28
4:12:10	43	24,9	28
4:12:20	43	24,9	28
4:12:30	43	24,9	29
4:12:40	43	24,9	29
4:12:50	43	24,9	29
4:13:00	43	24,9	29
4:13:10	43	24,8	29
4:13:20	43	24,8	29
4:13:30	43	24,8	29
4:13:40	43	24,8	29
4:13:50	43	24,8	29
4:14:00	43	24,8	29
4:14:10	43	24,8	29
4:14:20	43	24,8	29
4:14:30	43	24,8	29
4:14:40	43	24,8	29
4:14:50	43	24,8	29
4:15:00	43	24,8	29
4:15:10	43	24,8	29
4:15:20	43	24,8	29
4:15:30	43	24,8	29
4:15:40	43	24,8	29
4:15:50	43	24,8	29
4:16:00	43	24,8	29
4:16:10	43	24,8	29
4:16:20	43	24,8	29
4:16:30	43	24,8	29
4:16:40	43	24,9	29
4:16:50	43	24,9	29
4:17:00	43	25,0	29
4:17:10	43	25,0	29
4:17:20	43	24,9	29
4:17:30	43	24,9	29
4:17:40	43	24,9	29
4:17:50	43	24,9	29
4:18:00	43	24,9	29
4:18:10	43	24,9	29
4:18:20	43	24,8	29
4:18:30	43	24,8	29
4:18:40	43	24,8	29
4:18:50	43	24,8	29
4:19:00	43	24,8	29
4:19:10	43	24,8	29
4:19:20	43	24,8	29
4:19:30	43	24,8	29
4:19:40	43	24,8	29
4:19:50	43	24,8	29
4:20:00	43	24,8	29
4:20:10	43	24,8	29
4:20:20	43	24,8	29
4:20:30	43	24,8	29
4:20:40	43	24,8	29
4:20:50	43	24,8	29
4:21:00	43	24,8	29
4:21:10	43	24,8	29
4:21:20	43	24,8	29
4:21:30	43	24,8	29
4:21:40	43	24,8	29
4:21:50	43	24,8	29
4:22:00	43	24,8	29
4:22:10	43	24,8	29
4:22:20	43	24,8	29
4:22:30	43	24,8	29
4:22:40	43	24,8	29
4:22:50	43	24,8	29
4:23:00	43	24,8	29
4:23:10	43	24,8	29
4:23:20	43	24,8	29
4:23:30	43	24,8	29
4:23:40	43	24,8	29
4:23:50	43	24,8	29
4:24:00	43	24,8	29
4:24:10	43	24,8	29
4:24:20	43	24,8	29
4:24:30	43	24,8	29
4:24:40	43	24,8	29
4:24:50	43	24,8	29
4:25:00	43	24,8	29
4:25:10	43	24,8	29
4:25:20	43	24,9	29
4:25:30	43	24,8	29
4:25:40	43	24,8	29
4:25:50	43	24,8	29
4:26:00	43	24,9	29
4:26:10	43	24,9	29
4:26:20	43	24,8	29
4:26:30	43	24,8	29
4:26:40	43	24,8	29
4:26:50	43	24,8	29
4:27:00	43	24,8	29
4:27:10	43	24,8	29
4:27:20	43	24,8	29
4:27:30	43	24,8	29
4:27:40	43	24,8	29
4:27:50	43	24,9	29
4:28:00	43	24,9	29
4:28:10	43	24,8	29
4:28:20	43	24,8	29
4:28:30	43	24,8	29
4:28:40	43	24,8	29
4:28:50	43	24,9	29
4:29:00	43	24,9	29
4:29:10	43	24,9	29
4:29:20	43	24,9	29
4:29:30	43	24,9	29
4:29:40	43	24,9	29
4:29:50	43	24,9	29
4:30:00	43	24,9	29
4:30:10	43	25,0	29
4:30:20	43	25,0	29
4:30:30	43	25,0	29
4:30:40	43	25,0	29
4:30:50	43	24,9	29
4:31:00	43	24,9	29
4:31:10	43	24,9	29
4:31:20	43	24,9	29
4:31:30	43	24,9	29
4:31:40	43	24,8	29
4:31:50	43	24,8	29
4:32:00	43	24,8	29
4:32:10	43	24,8	29
4:32:20	43	24,8	29
4:32:30	43	24,8	29
4:32:40	43	24,8	29
4:32:50	43	24,8	29
4:33:00	43	24,8	29
4:33:10	43	24,8	29
4:33:20	43	24,8	29
4:33:30	43	24,9	29
4:33:40	43	24,9	29
4:33:50	43	24,9	29
4:34:00	43	24,9	29
4:34:10	43	24,9	29
4:34:20	43	24,9	29
4:34:30	43	24,9	29
4:34:40	43	24,9	29
4:34:50	43	24,9	29
4:35:00	43	24,9	29
4:35:10	43	24,9	29
4:35:20	43	24,9	29
4:35:30	43	24,9	29
4:35:40	43	24,9	29
4:35:50	43	24,9	29
4:36:00	43	24,9	29
4:36:10	43	24,9	29
4:36:20	43	24,8	29
4:36:30	43	24,8	29
4:36:40	43	24,8	29
4:36:50	43	24,8	29
4:37:00	43	24,8	29
4:37:10	43	24,8	29
4:37:20	43	24,8	29
4:37:30	43	24,8	29
4:37:40	43	24,8	29
4:37:50	43	24,8	29
4:38:00	42	24,8	29
4:38:10	43	24,8	29
4:38:20	42	24,8	29
4:38:30	42	24,8	29
4:38:40	42	24,8	29
4:38:50	42	24,8	29
4:39:00	42	24,8	29
4:39:10	42	24,8	29
4:39:20	42	24,9	29
4:39:30	42	24,9	29
4:39:40	42	24,9	29
4:39:50	42	24,9	29
4:40:00	42	24,9	29
4:40:10	42	24,9	29
4:40:20	42	24,9	29
4:40:30	42	24,9	29
4:40:40	42	24,9	29
4:40:50	42	24,9	29
4:41:00	42	24,8	29
4:41:10	42	24,8	29
4:41:20	42	24,8	29
4:41:30	42	24,8	29
4:41:40	42	24,8	29
4:41:50	42	24,8	29
4:42:00	42	24,8	29
4:42:10	42	24,8	29
4:42:20	42	24,8	29
4:42:30	42	24,8	29
4:42:40	42	24,8	29
4:42:50	42	24,8	29
4:43:00	42	24,8	29
4:43:10	42	24,8	29
4:43:20	42	24,8	29
4:43:30	42	24,8	29
4:43:40	42	24,8	29
4:43:50	42	24,9	29
4:44:00	42	24,9	29
4:44:10	42	24,9	29
4:44:20	42	24,9	29
4:44:30	42	24,9	29
4:44:40	42	24,9	29
4:44:50	42	24,9	29
4:45:00	42	24,8	29
4:45:10	42	24,8	29
4:45:20	42	24,8	29
4:45:30	42	24,8	29
4:45:40	42	24,8	29
4:45:50	42	24,8	29
4:46:00	42	24,8	29
4:46:10	42	24,8	29
4:46:20	42	24,8	29
4:46:30	42	24,8	29
4:46:40	42	24,8	29
4:46:50	42	24,8	30
4:47:00	42	24,8	30
4:47:10	42	24,8	30
4:47:20	42	24,8	30
4:47:30	42	24,8	30
4:47:40	42	24,8	30
4:47:50	42	24,9	30
4:48:00	42	24,9	30
4:48:10	42	24,9	30
4:48:20	42	24,9	30
4:48:30	42	24,9	30
4:48:40	42	24,9	30
4:48:50	42	24,9	30
4:49:00	42	24,9	30
4:49:10	42	24,8	30
4:49:20	42	24,8	30
4:49:30	42	24,8	30
4:49:40	42	24,8	30
4:49:50	42	24,8	30
4:50:00	42	24,8	30
4:50:10	42	24,8	30
4:50:20	42	24,8	30
4:50:30	42	24,8	30
4:50:40	42	24,8	30
4:50:50	42	24,8	30
4:51:00	42	24,8	30
4:51:10	42	24,8	30
4:51:20	42	24,8	30
4:51:30	42	24,8	30
4:51:40	42	24,8	30
4:51:50	42	24,8	30
4:52:00	42	24,8	30
4:52:10	42	24,8	30
4:52:20	42	24,8	30
4:52:30	42	24,8	30
4:52:40	42	24,8	30
4:52:50	42	24,8	30
4:53:00	42	24,8	30
4:53:10	42	24,8	30
4:53:20	42	24,8	30
4:53:30	42	24,8	30
4:53:40	42	24,8	30
4:53:50	42	24,8	30
4:54:00	42	24,8	30
4:54:10	42	24,8	30
4:54:20	42	24,9	30
4:54:30	42	24,9	30
4:54:40	42	24,8	30
4:54:50	42	24,8	30
4:55:00	42	24,8	30
4:55:10	42	24,8	30
4:55:20	42	24,8	30
4:55:30	42	24,8	30
4:55:40	42	24,8	30
4:55:50	42	24,8	30
4:56:00	42	24,8	30
4:56:10	42	24,8	30
4:56:20	42	24,8	31
4:56:30	42	24,9	31
4:56:40	42	24,9	31
4:56:50	42	24,9	31
4:57:00	42	24,9	31
4:57:10	42	24,9	31
4:57:20	42	24,9	31
4:57:30	42	24,9	31
4:57:40	42	24,9	31
4:57:50	42	24,9	31
4:58:00	42	24,9	31
4:58:10	42	24,9	31
4:58:20	42	24,9	31
4:58:30	42	24,9	31
4:58:40	42	24,9	31
4:58:50	42	24,9	31
4:59:00	42	24,8	31
4:59:10	42	24,8	31
4:59:20	42	24,8	31
4:59:30	42	24,8	31
4:59:40	42	24,8	31
4:59:50	42	24,8	31
5:00:00	42	24,9	31
5:00:10	42	24,9	31
5:00:20	42	24,9	31
5:00:30	42	24,9	31
5:00:40	42	24,9	31
5:00:50	42	24,9	31
5:01:00	42	24,9	31
5:01:10	42	24,9	31
5:01:20	42	24,9	31
5:01:30	42	24,9	31
5:01:40	42	25,0	31
5:01:50	42	25,0	31
5:02:00	42	25,0	31
5:02:10	42	25,0	31
5:02:20	42	24,9	31
5:02:30	42	24,9	31
5:02:40	42	24,9	31
5:02:50	42	24,9	31
5:03:00	42	24,9	31
5:03:10	42	24,8	31
5:03:20	42	24,8	31
5:03:30	42	24,9	31
5:03:40	42	24,8	31
5:03:50	42	24,8	31
5:04:00	42	24,8	31
5:04:10	42	24,8	31
5:04:20	42	24,8	31
5:04:30	42	24,8	31
5:04:40	42	24,8	31
5:04:50	42	24,8	31
5:05:00	42	24,8	31
5:05:10	42	24,8	31
5:05:20	42	24,8	31
5:05:30	42	24,9	31
5:05:40	42	24,9	31
5:05:50	42	24,9	31
5:06:00	42	24,9	31
5:06:10	42	24,9	31
5:06:20	42	24,9	31
5:06:30	42	24,9	31
5:06:40	42	24,9	31
5:06:50	42	24,9	31
5:07:00	42	24,9	31
5:07:10	42	24,9	31
5:07:20	42	24,9	31
5:07:30	42	24,9	31
5:07:40	42	24,8	31
5:07:50	42	24,8	31
5:08:00	42	24,8	31
5:08:10	42	24,8	31
5:08:20	42	24,8	31
5:08:30	42	24,8	31
5:08:40	42	24,8	31
5:08:50	42	24,8	31
5:09:00	42	24,8	31
5:09:10	42	24,8	31
5:09:20	42	24,9	31
5:09:30	42	24,9	31
5:09:40	42	24,9	31
5:09:50	42	24,9	31
5:10:00	42	24,9	31
5:10:10	42	24,9	32
5:10:20	42	24,9	32
5:10:30	42	24,9	32
5:10:40	42	24,9	32
5:10:50	42	24,8	32
5:11:00	42	24,8	32
5:11:10	42	24,8	32
5:11:20	42	24,8	32
5:11:30	42	24,8	32
5:11:40	42	24,8	32
5:11:50	42	24,8	32
5:12:00	42	24,8	32
5:12:10	42	24,8	32
5:12:20	42	24,8	32
5:12:30	42	24,8	32
5:12:40	42	24,8	32
5:12:50	42	24,8	32
5:13:00	42	24,8	32
5:13:10	42	24,8	32
5:13:20	42	24,8	32
5:13:30	42	24,8	32
5:13:40	42	24,8	32
5:13:50	42	24,8	32
5:14:00	42	24,8	32
5:14:10	42	24,9	32
5:14:20	42	24,9	32
5:14:30	42	24,9	32
5:14:40	42	24,9	32
5:14:50	42	24,8	32
5:15:00	42	24,8	32
5:15:10	42	24,8	32
5:15:20	42	24,8	32
5:15:30	42	24,8	32
5:15:40	42	24,8	32
5:15:50	42	24,8	32
5:16:00	42	24,8	32
5:16:10	42	24,8	32
5:16:20	42	24,8	32
5:16:30	42	24,9	32
5:16:40	42	24,9	32
5:16:50	42	24,9	32
5:17:00	42	24,9	33
5:17:10	42	24,9	32
5:17:20	42	24,9	33
5:17:30	42	24,9	33
5:17:40	42	24,9	33
5:17:50	42	24,9	33
5:18:00	42	24,9	33
5:18:10	42	24,9	33
5:18:20	42	24,9	33
5:18:30	42	24,9	33
5:18:40	42	24,9	33
5:18:50	42	24,9	33
5:19:00	42	24,9	33
5:19:10	42	24,9	33
5:19:20	42	24,9	33
5:19:30	42	24,9	33
5:19:40	42	24,9	33
5:19:50	42	24,8	33
5:20:00	42	24,8	33
5:20:10	42	24,8	33
5:20:20	42	24,8	33
5:20:30	42	24,8	33
5:20:40	42	24,8	33
5:20:50	42	24,8	33
5:21:00	42	24,9	33
5:21:10	42	24,9	33
5:21:20	42	24,9	33
5:21:30	42	24,9	33
5:21:40	42	24,9	33
5:21:50	42	24,9	33
5:22:00	42	24,9	33
5:22:10	42	24,9	33
5:22:20	42	24,9	33
5:22:30	42	24,9	33
5:22:40	42	24,9	33
5:22:50	42	24,9	33
5:23:00	42	24,9	33
5:23:10	42	24,9	33
5:23:20	42	24,9	33
5:23:30	42	24,9	33
5:23:40	42	24,9	33
5:23:50	42	24,9	33
5:24:00	42	24,9	34
5:24:10	42	24,8	33
5:24:20	42	24,8	33
5:24:30	42	24,8	33
5:24:40	42	24,8	33
5:24:50	42	24,8	33
5:25:00	42	24,8	33
5:25:10	42	24,8	33
5:25:20	42	24,9	33
5:25:30	42	24,9	33
5:25:40	42	24,9	33
5:25:50	42	24,9	33
5:26:00	42	24,9	33
5:26:10	42	24,9	33
5:26:20	42	24,9	33
5:26:30	42	24,9	34
5:26:40	42	24,9	33
5:26:50	42	24,9	33
5:27:00	42	25,0	33
5:27:10	42	25,0	34
5:27:20	43	25,0	34
5:27:30	42	24,9	34
5:27:40	43	24,9	34
5:27:50	43	24,9	34
5:28:00	42	24,9	34
5:28:10	42	24,9	34
5:28:20	42	24,9	34
5:28:30	43	24,9	34
5:28:40	42	24,8	34
5:28:50	43	24,8	34
5:29:00	43	24,8	34
5:29:10	42	24,8	34
5:29:20	43	24,8	34
5:29:30	43	24,8	34
5:29:40	42	24,8	34
5:29:50	42	24,8	34
5:30:00	42	24,8	34
5:30:10	42	24,8	34
5:30:20	42	24,8	34
5:30:30	42	24,8	34
5:30:40	42	24,9	34
5:30:50	43	24,9	34
5:31:00	42	24,9	34
5:31:10	42	24,9	34
5:31:20	43	24,9	34
5:31:30	42	24,9	34
5:31:40	43	24,9	34
5:31:50	42	24,9	34
5:32:00	42	24,9	34
5:32:10	43	24,9	34
5:32:20	42	24,9	34
5:32:30	43	24,9	34
5:32:40	43	24,8	34
5:32:50	43	24,8	34
5:33:00	43	24,8	34
5:33:10	43	24,8	34
5:33:20	43	24,8	34
5:33:30	43	24,9	34
5:33:40	43	24,9	34
5:33:50	43	24,9	34
5:34:00	43	24,8	35
5:34:10	43	24,8	35
5:34:20	42	24,8	35
5:34:30	43	24,8	35
5:34:40	43	24,8	35
5:34:50	43	24,9	35
5:35:00	42	24,9	35
5:35:10	43	24,9	35
5:35:20	43	24,9	35
5:35:30	42	24,9	35
5:35:40	43	24,9	35
5:35:50	43	24,8	35
5:36:00	42	24,9	36
5:36:10	43	24,8	36
5:36:20	43	24,8	36
5:36:30	43	24,8	36
5:36:40	43	24,8	36
5:36:50	43	24,8	36
5:37:00	42	24,8	36
5:37:10	42	24,8	36
5:37:20	42	24,8	36
5:37:30	43	24,8	36
5:37:40	43	24,8	36
5:37:50	43	24,8	36
5:38:00	43	24,8	36
5:38:10	43	24,8	36
5:38:20	42	24,8	36
5:38:30	42	24,8	36
5:38:40	42	24,8	36
5:38:50	42	24,8	36
5:39:00	42	24,8	36
5:39:10	42	24,8	36
5:39:20	42	24,8	36
5:39:30	42	24,8	36
5:39:40	43	24,8	36
5:39:50	43	24,8	36
5:40:00	42	24,8	36
5:40:10	43	24,8	36
5:40:20	43	24,8	36
5:40:30	43	24,8	36
5:40:40	43	24,8	36
5:40:50	43	24,8	36
5:41:00	43	24,8	36
5:41:10	43	24,8	36
5:41:20	43	24,8	36
5:41:30	43	24,8	36
5:41:40	43	24,8	36
5:41:50	43	24,8	36
5:42:00	43	24,8	36
5:42:10	43	24,8	36
5:42:20	43	24,8	36
5:42:30	42	24,9	36
5:42:40	42	24,9	36
5:42:50	42	24,9	36
5:43:00	42	24,9	36
5:43:10	43	24,9	36
5:43:20	42	24,9	37
5:43:30	42	25,0	37
5:43:40	42	25,0	37
5:43:50	42	25,0	37
5:44:00	42	25,0	37
5:44:10	42	25,0	37
5:44:20	42	25,0	37
5:44:30	42	25,0	37
5:44:40	42	25,0	37
5:44:50	43	25,0	37
5:45:00	43	25,0	37
5:45:10	43	24,9	37
5:45:20	43	24,9	37
5:45:30	43	24,9	37
5:45:40	43	24,9	37
5:45:50	43	24,9	37
5:46:00	43	24,8	37
5:46:10	43	24,8	37
5:46:20	43	24,8	37
5:46:30	43	24,8	37
5:46:40	43	24,8	37
5:46:50	43	24,9	37
5:47:00	42	24,9	37
5:47:10	43	24,9	37
5:47:20	42	24,9	37
5:47:30	43	24,9	37
5:47:40	42	24,9	37
5:47:50	42	24,9	37
5:48:00	42	24,9	37
5:48:10	43	24,9	37
5:48:20	42	24,9	37
5:48:30	42	24,9	37
5:48:40	42	24,9	37
5:48:50	42	24,9	37
5:49:00	42	24,9	37
5:49:10	42	24,9	37
5:49:20	42	24,9	37
5:49:30	42	24,9	37
5:49:40	42	24,9	37
5:49:50	42	24,8	37
5:50:00	42	24,8	37
5:50:10	42	24,8	37
5:50:20	42	24,8	37
5:50:30	42	24,9	37
5:50:40	42	24,8	37
5:50:50	42	24,8	37
5:51:00	42	24,8	37
5:51:10	42	24,8	37
5:51:20	42	24,8	37
5:51:30	42	24,8	37
5:51:40	42	24,8	37
5:51:50	42	24,8	37
5:52:00	42	24,8	37
5:52:10	42	24,8	37
5:52:20	42	24,8	37
5:52:30	42	24,8	37
5:52:40	42	24,8	37
5:52:50	42	24,9	38
5:53:00	42	24,8	37
5:53:10	42	24,8	37
5:53:20	42	24,8	37
5:53:30	42	24,8	37
5:53:40	42	24,8	38
5:53:50	42	24,8	38
5:54:00	42	24,8	38
5:54:10	42	24,8	38
5:54:20	42	24,8	38
5:54:30	42	24,8	38
5:54:40	42	24,8	38
5:54:50	42	24,8	38
5:55:00	42	24,8	38
5:55:10	42	24,8	38
5:55:20	42	24,8	38
5:55:30	42	24,8	38
5:55:40	42	24,8	38
5:55:50	42	24,8	38
5:56:00	42	24,8	38
5:56:10	42	24,9	38
5:56:20	42	24,8	38
5:56:30	42	24,9	38
5:56:40	42	24,9	38
5:56:50	42	24,9	38
5:57:00	42	24,9	38
5:57:10	42	24,9	38
5:57:20	42	24,9	38
5:57:30	42	24,9	38
5:57:40	42	24,9	38
5:57:50	42	24,9	38
5:58:00	42	24,9	38
5:58:10	42	24,9	38
5:58:20	42	24,9	38
5:58:30	42	24,9	38
5:58:40	42	24,9	39
5:58:50	42	24,8	38
5:59:00	42	24,8	38
5:59:10	42	24,8	38
5:59:20	42	24,8	38
5:59:30	42	24,8	38
5:59:40	42	24,8	38
5:59:50	42	24,8	39
6:00:00	42	24,9	38
6:00:10	42	24,9	39
6:00:20	42	24,9	39
6:00:30	42	24,9	39
6:00:40	42	24,9	39
6:00:50	42	24,8	39
6:01:00	42	24,8	39
6:01:10	42	24,8	39
6:01:20	42	24,8	39
6:01:30	42	24,8	39
6:01:40	42	24,8	39
6:01:50	42	24,8	39
6:02:00	42	24,8	39
6:02:10	42	24,9	39
6:02:20	42	24,8	39
6:02:30	42	24,8	39
6:02:40	42	24,8	39
6:02:50	42	24,8	39
6:03:00	42	24,8	39
6:03:10	42	24,8	39
6:03:20	42	24,8	39
6:03:30	42	24,9	39
6:03:40	42	24,8	39
6:03:50	42	24,8	39
6:04:00	42	24,9	39
6:04:10	42	24,9	39
6:04:20	42	24,9	39
6:04:30	42	24,9	39
6:04:40	42	24,9	39
6:04:50	42	24,9	39
6:05:00	42	24,9	39
6:05:10	42	24,9	39
6:05:20	42	24,9	39
6:05:30	42	24,9	40
6:05:40	42	24,9	39
6:05:50	42	24,9	39
6:06:00	42	24,9	39
6:06:10	42	24,9	39
6:06:20	42	24,9	39
6:06:30	42	24,8	39
6:06:40	42	24,8	40
6:06:50	42	24,8	39
6:07:00	42	24,8	39
6:07:10	42	24,8	40
6:07:20	42	24,8	39
6:07:30	42	24,9	40
6:07:40	42	24,8	39
6:07:50	42	24,9	39
6:08:00	42	24,8	40
6:08:10	42	24,8	39
6:08:20	42	24,9	40
6:08:30	42	24,9	40
6:08:40	42	24,9	40
6:08:50	42	24,9	40
6:09:00	42	24,9	40
6:09:10	42	24,9	40
6:09:20	42	24,9	40
6:09:30	42	24,9	40
6:09:40	42	24,9	40
6:09:50	42	24,9	40
6:10:00	42	24,9	40
6:10:10	42	24,9	41
6:10:20	42	24,9	41
6:10:30	42	24,9	41
6:10:40	42	24,9	41
6:10:50	42	24,8	41
6:11:00	42	24,8	41
6:11:10	42	24,8	41
6:11:20	42	24,8	41
6:11:30	42	24,8	41
6:11:40	42	24,8	41
6:11:50	42	24,8	41
6:12:00	42	24,8	41
6:12:10	42	24,8	41
6:12:20	42	24,8	41
6:12:30	42	24,8	41
6:12:40	42	24,8	41
6:12:50	42	24,8	41
6:13:00	42	24,8	41
6:13:10	42	24,8	41
6:13:20	42	24,8	41
6:13:30	42	24,8	41
6:13:40	42	24,8	41
6:13:50	42	24,9	41
6:14:00	42	24,9	41
6:14:10	42	24,9	41
6:14:20	42	24,8	41
6:14:30	42	24,8	41
6:14:40	42	24,8	41
6:14:50	42	24,8	41
6:15:00	42	24,9	41
6:15:10	42	24,9	41
6:15:20	42	24,9	41
6:15:30	42	24,9	42
6:15:40	42	24,8	41
6:15:50	42	24,8	42
6:16:00	42	24,8	42
6:16:10	42	24,9	42
6:16:20	42	24,9	42
6:16:30	42	24,9	42
6:16:40	42	24,9	42
6:16:50	42	24,9	43
6:17:00	42	24,9	42
6:17:10	42	24,9	42
6:17:20	42	24,9	43
6:17:30	42	24,8	42
6:17:40	42	24,9	43
6:17:50	42	24,9	42
6:18:00	42	24,9	42
6:18:10	42	24,9	43
6:18:20	42	24,9	42
6:18:30	42	24,9	43
6:18:40	42	24,8	42
6:18:50	42	24,8	42
6:19:00	42	24,8	43
6:19:10	42	24,8	42
6:19:20	42	24,8	43
6:19:30	42	24,8	43
6:19:40	42	24,8	43
6:19:50	42	24,7	43
6:20:00	42	24,8	43
6:20:10	42	24,9	43
6:20:20	42	24,9	43
6:20:30	42	24,9	43
6:20:40	42	24,9	43
6:20:50	42	24,9	43
6:21:00	42	24,9	43
6:21:10	42	24,9	43
6:21:20	42	24,9	43
6:21:30	42	24,9	43
6:21:40	42	24,9	43
6:21:50	42	24,9	43
6:22:00	42	24,9	43
6:22:10	42	24,9	43
6:22:20	42	24,8	43
6:22:30	42	24,8	43
6:22:40	42	24,8	43
6:22:50	42	24,8	43
6:23:00	42	24,8	43
6:23:10	42	24,8	44
6:23:20	42	24,8	43
6:23:30	42	24,8	44
6:23:40	42	24,8	44
6:23:50	42	24,8	44
6:24:00	42	24,8	44
6:24:10	42	24,8	44
6:24:20	42	24,8	44
6:24:30	42	24,8	44
6:24:40	42	24,9	44
6:24:50	42	24,9	44
6:25:00	42	24,9	44
6:25:10	42	24,9	44
6:25:20	42	24,9	44
6:25:30	42	24,9	44
6:25:40	42	24,9	44
6:25:50	42	24,9	44
6:26:00	42	24,8	44
6:26:10	42	24,8	44
6:26:20	42	24,9	44
6:26:30	42	24,8	44
6:26:40	42	24,8	44
6:26:50	42	24,8	44
6:27:00	42	24,8	44
6:27:10	42	24,8	44
6:27:20	42	24,8	44
6:27:30	42	24,8	44
6:27:40	42	24,8	45
6:27:50	42	24,8	45
6:28:00	42	24,8	44
6:28:10	42	24,8	45
6:28:20	42	24,8	44
6:28:30	42	24,8	45
6:28:40	42	24,8	45
6:28:50	42	24,8	45
6:29:00	42	24,9	45
6:29:10	42	24,9	45
6:29:20	42	24,9	45
6:29:30	42	24,9	45
6:29:40	42	24,9	45
6:29:50	42	24,9	45
6:30:00	42	24,9	45
6:30:10	42	24,9	45
6:30:20	42	24,9	45
6:30:30	43	24,9	45
6:30:40	42	24,8	45
6:30:50	43	24,8	45
6:31:00	43	24,8	45
6:31:10	43	24,8	45
6:31:20	43	24,8	45
6:31:30	43	24,8	45
6:31:40	42	24,8	45
6:31:50	42	24,8	46
6:32:00	43	24,8	46
6:32:10	43	24,8	45
6:32:20	42	24,8	46
6:32:30	42	24,8	46
6:32:40	42	24,8	46
6:32:50	42	24,8	46
6:33:00	42	24,8	46
6:33:10	42	24,9	46
6:33:20	42	24,9	46
6:33:30	42	24,9	46
6:33:40	42	24,9	46
6:33:50	42	24,9	46
6:34:00	42	24,9	46
6:34:10	42	24,9	46
6:34:20	42	24,9	46
6:34:30	42	24,9	46
6:34:40	43	24,9	46
6:34:50	43	24,9	46
6:35:00	43	24,8	46
6:35:10	43	24,8	46
6:35:20	43	24,8	46
6:35:30	43	24,8	46
6:35:40	43	24,8	46
6:35:50	43	24,8	46
6:36:00	43	24,8	46
6:36:10	43	24,8	46
6:36:20	43	24,8	46
6:36:30	43	24,8	46
6:36:40	42	24,8	46
6:36:50	42	24,8	46
6:37:00	42	24,8	47
6:37:10	42	24,9	47
6:37:20	42	24,9	47
6:37:30	42	24,9	47
6:37:40	42	24,9	47
6:37:50	42	24,9	47
6:38:00	42	24,9	47
6:38:10	42	24,9	47
6:38:20	42	24,9	47
6:38:30	42	24,9	47
6:38:40	42	24,9	47
6:38:50	42	24,9	47
6:39:00	42	24,9	47
6:39:10	42	24,8	47
6:39:20	42	24,8	47
6:39:30	42	24,8	47
6:39:40	42	24,8	47
6:39:50	42	24,8	48
6:40:00	42	24,8	48
6:40:10	42	24,8	48
6:40:20	42	24,9	48
6:40:30	42	24,9	48
6:40:40	42	24,9	48
6:40:50	42	24,9	48
6:41:00	42	24,8	48
6:41:10	42	24,9	48
6:41:20	42	24,8	48
6:41:30	42	24,8	48
6:41:40	42	24,9	48
6:41:50	42	24,9	48
6:42:00	42	24,9	48
6:42:10	42	24,9	48
6:42:20	42	24,9	48
6:42:30	42	24,9	48
6:42:40	42	24,9	48
6:42:50	42	24,9	48
6:43:00	42	24,9	48
6:43:10	42	24,9	48
6:43:20	42	24,8	48
6:43:30	42	24,8	48
6:43:40	42	24,8	48
6:43:50	42	24,8	48
6:44:00	42	24,8	48
6:44:10	42	24,8	48
6:44:20	42	24,8	48
6:44:30	42	24,8	48
6:44:40	42	24,8	48
6:44:50	43	24,8	48
6:45:00	42	24,9	48
6:45:10	42	24,9	48
6:45:20	42	24,9	48
6:45:30	42	24,9	48
6:45:40	42	24,9	49
6:45:50	42	24,9	48
6:46:00	42	24,9	49
6:46:10	42	24,9	49
6:46:20	42	24,9	49
6:46:30	42	24,9	49
6:46:40	42	24,9	49
6:46:50	42	24,9	49
6:47:00	42	24,9	49
6:47:10	42	24,9	49
6:47:20	42	24,9	49
6:47:30	42	24,9	49
6:47:40	42	24,9	49
6:47:50	42	24,9	49
6:48:00	42	24,9	49
6:48:10	43	24,9	49
6:48:20	43	24,8	49
6:48:30	43	24,8	49
6:48:40	43	24,8	49
6:48:50	43	24,8	49
6:49:00	43	24,8	49
6:49:10	43	24,8	49
6:49:20	42	24,8	49
6:49:30	42	24,8	49
6:49:40	43	24,8	49
6:49:50	43	24,8	49
6:50:00	42	24,8	49
6:50:10	42	24,8	50
6:50:20	42	24,9	50
6:50:30	42	24,9	50
6:50:40	42	24,9	50
6:50:50	42	24,9	50
6:51:00	42	24,9	50
6:51:10	42	24,9	50
6:51:20	42	24,9	50
6:51:30	43	24,9	50
6:51:40	42	24,9	50
6:51:50	42	24,9	50
6:52:00	43	24,8	50
6:52:10	43	24,8	50
6:52:20	43	24,8	50
6:52:30	43	24,8	50
6:52:40	43	24,8	50
6:52:50	43	24,8	50
6:53:00	43	24,8	50
6:53:10	43	24,8	50
6:53:20	43	24,8	50
6:53:30	43	24,8	51
6:53:40	43	24,8	50
6:53:50	43	24,8	51
6:54:00	42	24,8	51
6:54:10	42	24,8	51
6:54:20	42	24,8	51
6:54:30	42	24,9	51
6:54:40	42	24,9	51
6:54:50	43	24,9	51
6:55:00	42	24,9	51
6:55:10	42	24,9	51
6:55:20	42	24,9	51
6:55:30	42	24,9	51
6:55:40	43	24,9	51
6:55:50	43	24,9	51
6:56:00	43	24,8	51
6:56:10	43	24,8	51
6:56:20	43	24,8	51
6:56:30	43	24,8	51
6:56:40	43	24,8	51
6:56:50	43	24,8	51
6:57:00	43	24,8	51
6:57:10	43	24,8	51
6:57:20	43	24,8	51
6:57:30	43	24,9	51
6:57:40	43	24,8	51
6:57:50	43	24,9	51
6:58:00	43	24,9	51
6:58:10	43	24,9	51
6:58:20	43	24,9	51
6:58:30	43	24,9	51
6:58:40	43	24,9	51
6:58:50	42	24,9	51
6:59:00	43	24,9	51
6:59:10	43	24,9	51
6:59:20	43	25,0	52
6:59:30	43	25,0	52
6:59:40	43	25,0	52
6:59:50	43	25,0	52
7:00:00	43	24,9	52
7:00:10	43	24,9	52
7:00:20	43	25,0	52
7:00:30	43	24,9	52
7:00:40	43	24,9	52
7:00:50	43	24,9	52
7:01:00	43	24,8	52
7:01:10	43	24,8	52
7:01:20	43	24,8	52
7:01:30	43	24,8	52
7:01:40	43	24,8	52
7:01:50	43	24,8	52
7:02:00	43	24,8	52
7:02:10	43	24,8	52
7:02:20	43	24,8	52
7:02:30	43	24,9	52
7:02:40	43	24,9	52
7:02:50	43	24,9	52
7:03:00	43	24,9	52
7:03:10	43	24,9	52
7:03:20	43	24,9	53
7:03:30	43	25,0	52
7:03:40	43	25,0	52
