Repository: ProgWizer/parser

File: project-root/data/Data Acquisition/Data Acquisition/2021 year (353)/21-001 D.txt (part 1 of 9)
--Test Summary--
Full Path and File Name	
Instrument Name	7322
Instrument Type	Model 7322 Consistometer - Variable Speed
Instrument Serial Number	
Test Start Date	18.01.2021
Test Start Time	12:30:49
Test Stop Date	18.01.2021
Test Stop Time	16:32:42
Test Length	4:01:53
Final Sample Time Offset	4:01:52
Controller Schedule Name	
Sampling Period	1 second
Comments	
Information	WellID	
Information	Customer	
Information	EngName	
Information	CementClass	G Holsim
Information	CementMfr	
Information	Additives	TA-0,15%+Floss500-0,1%+DPC 0,3%+LR-0,15%
Information	Density	
Information	BHCT	
Information	BHST	
Information	FluidLoss	
Information	JobType	
Calculated Value	Time_30Bc	N/A
Calculated Value	Time_70Bc	N/A
Calculated Value	Time_100Bc	N/A
Initial Temperature (°C)	18 °C
Final Temperature (°C)	69 °C
Initial Pressure (MPa)	1,0 MPa
Final Pressure (MPa)	36,0 MPa
Initial Consistency (Bc)	8 Bc
Final Consistency (Bc)	6 Bc
Initial Wall Temperature (°C)	13 °C
Final Wall Temperature (°C)	62 °C
Initial Motor Speed (RPM)	150 RPM
Final Motor Speed (RPM)	150 RPM
--Data--
Time (HH:MM:SS)	Temperature (°C)	Pressure (MPa)	Consistency (Bc)	Wall Temperature (°C)	Motor Speed (RPM)
0:00:00	18	1,0	8	13	150
0:00:01	18	1,0	8	13	150
0:00:02	18	1,0	8	13	150
0:00:03	18	1,0	8	13	150
0:00:04	18	1,0	8	13	150
0:00:05	18	1,0	8	13	150
0:00:06	18	1,0	8	13	150
0:00:07	18	1,0	8	13	150
0:00:08	18	1,0	8	13	150
0:00:09	18	1,0	8	13	150
0:00:10	18	1,0	8	13	150
0:00:11	18	1,0	8	12	150
0:00:12	18	1,0	8	12	150
0:00:13	18	1,0	8	13	150
0:00:14	18	1,0	8	12	150
0:00:15	18	1,0	8	13	150
0:00:16	18	1,0	8	13	150
0:00:17	18	1,0	8	12	150
0:00:18	18	1,0	8	13	150
0:00:19	18	1,0	8	13	150
0:00:20	18	1,1	8	13	150
0:00:21	18	1,1	8	13	150
0:00:22	18	1,1	8	13	150
0:00:23	18	1,1	8	13	150
0:00:24	18	1,2	8	13	150
0:00:25	18	1,2	8	13	150
0:00:26	18	1,2	8	13	150
0:00:27	18	1,3	8	13	150
0:00:28	18	1,3	8	13	150
0:00:29	18	1,3	8	13	150
0:00:30	18	1,3	8	13	150
0:00:31	18	1,3	8	13	150
0:00:32	18	1,4	8	13	150
0:00:33	18	1,4	8	13	150
0:00:34	18	1,4	8	13	150
0:00:35	18	1,4	8	13	150
0:00:36	18	1,4	8	13	150
0:00:37	18	1,4	8	13	150
0:00:38	18	1,4	8	13	150
0:00:39	18	1,4	8	13	150
0:00:40	18	1,5	8	13	150
0:00:41	18	1,5	8	13	150
0:00:42	18	1,6	8	13	150
0:00:43	18	1,6	8	13	150
0:00:44	18	1,6	8	13	150
0:00:45	18	1,6	8	13	150
0:00:46	18	1,6	8	13	150
0:00:47	18	1,6	8	13	150
0:00:48	18	1,6	8	13	150
0:00:49	18	1,6	8	13	150
0:00:50	18	1,6	8	14	150
0:00:51	18	1,6	8	14	150
0:00:52	18	1,7	8	14	150
0:00:53	18	1,7	8	14	150
0:00:54	18	1,7	8	14	150
0:00:55	18	1,7	8	14	150
0:00:56	18	1,7	8	14	150
0:00:57	18	1,8	8	14	150
0:00:58	18	1,8	8	14	150
0:00:59	18	1,9	9	14	150
0:01:00	18	1,9	9	14	150
0:01:01	18	1,9	9	14	150
0:01:02	18	1,9	9	14	150
0:01:03	18	1,9	9	14	150
0:01:04	18	1,9	9	14	150
0:01:05	18	1,9	9	14	150
0:01:06	18	1,9	9	14	150
0:01:07	18	1,9	9	14	150
0:01:08	18	1,9	9	14	150
0:01:09	18	2,0	9	14	150
0:01:10	18	2,0	9	15	150
0:01:11	18	2,0	9	15	150
0:01:12	18	2,0	10	15	150
0:01:13	18	2,0	10	15	150
0:01:14	18	2,0	10	15	150
0:01:15	18	2,0	10	15	150
0:01:16	18	2,0	10	15	150
0:01:17	18	2,0	10	15	150
0:01:18	18	2,1	10	15	150
0:01:19	18	2,1	10	15	150
0:01:20	18	2,1	10	15	150
0:01:21	18	2,1	10	15	150
0:01:22	18	2,1	10	15	150
0:01:23	18	2,1	10	15	150
0:01:24	18	2,1	10	15	150
0:01:25	18	2,1	10	16	150
0:01:26	18	2,2	10	16	150
0:01:27	18	2,2	10	16	150
0:01:28	18	2,2	10	16	150
0:01:29	18	2,2	10	16	150
0:01:30	18	2,2	10	16	150
0:01:31	18	2,2	10	16	150
0:01:32	18	2,3	10	16	150
0:01:33	18	2,3	10	16	150
0:01:34	18	2,3	10	16	150
0:01:35	18	2,3	10	16	150
0:01:36	18	2,3	10	16	150
0:01:37	18	2,3	10	16	150
0:01:38	18	2,4	10	17	150
0:01:39	18	2,4	10	17	150
0:01:40	18	2,4	10	17	150
0:01:41	18	2,4	10	17	150
0:01:42	18	2,4	10	17	150
0:01:43	18	2,5	10	17	150
0:01:44	18	2,5	10	17	150
0:01:45	18	2,5	10	17	150
0:01:46	18	2,5	10	17	150
0:01:47	18	2,5	11	17	150
0:01:48	18	2,6	11	17	150
0:01:49	18	2,6	10	17	150
0:01:50	18	2,6	10	17	150
0:01:51	18	2,6	10	17	150
0:01:52	18	2,7	10	18	150
0:01:53	18	2,7	10	17	150
0:01:54	18	2,7	10	17	150
0:01:55	18	2,7	10	18	150
0:01:56	18	2,8	10	18	150
0:01:57	18	2,8	10	18	150
0:01:58	18	2,8	10	18	150
0:01:59	18	2,8	10	18	150
0:02:00	18	2,9	10	18	150
0:02:01	18	2,9	11	18	150
0:02:02	18	2,9	11	18	150
0:02:03	18	2,9	11	18	150
0:02:04	18	3,0	11	18	150
0:02:05	18	3,0	11	19	150
0:02:06	18	3,0	11	19	150
0:02:07	18	3,0	12	19	150
0:02:08	18	3,1	12	19	150
0:02:09	18	3,1	12	19	150
0:02:10	18	3,1	13	19	150
0:02:11	18	3,2	12	20	150
0:02:12	18	3,2	12	20	150
0:02:13	18	3,2	12	19	150
0:02:14	18	3,3	11	19	150
0:02:15	18	3,3	10	19	150
0:02:16	18	3,3	10	19	150
0:02:17	18	3,4	10	19	150
0:02:18	18	3,4	10	19	150
0:02:19	18	3,5	11	19	150
0:02:20	18	3,5	11	19	150
0:02:21	18	3,5	11	20	150
0:02:22	18	3,6	11	20	150
0:02:23	18	3,6	11	20	150
0:02:24	18	3,7	11	20	150
0:02:25	18	3,7	11	20	150
0:02:26	18	3,8	10	20	150
0:02:27	18	3,8	10	20	150
0:02:28	18	3,8	11	20	150
0:02:29	18	3,9	11	20	150
0:02:30	18	3,9	13	21	150
0:02:31	18	4,0	17	21	150
0:02:32	18	4,0	19	21	150
0:02:33	18	4,1	20	21	150
0:02:34	18	4,0	20	21	150
0:02:35	18	4,0	19	21	150
0:02:36	18	4,0	17	21	150
0:02:37	18	4,1	16	21	150
0:02:38	18	4,1	16	21	150
0:02:39	18	4,1	16	22	150
0:02:40	18	4,1	16	22	150
0:02:41	18	4,1	16	22	150
0:02:42	18	4,2	17	22	150
0:02:43	18	4,1	18	23	150
0:02:44	18	4,1	19	23	150
0:02:45	18	4,2	19	24	150
0:02:46	18	4,2	19	24	150
0:02:47	18	4,2	20	24	150
0:02:48	18	4,2	20	24	150
0:02:49	18	4,2	22	24	150
0:02:50	18	4,3	25	24	150
0:02:51	18	4,3	26	24	150
0:02:52	18	4,2	27	24	150
0:02:53	18	4,3	27	24	150
0:02:54	18	4,3	27	25	150
0:02:55	18	4,3	27	25	150
0:02:56	18	4,3	27	25	150
0:02:57	18	4,3	27	25	150
0:02:58	18	4,4	26	26	150
0:02:59	18	4,4	27	26	150
0:03:00	18	4,3	27	26	150
0:03:01	18	4,4	27	26	150
0:03:02	18	4,4	27	26	150
0:03:03	18	4,4	27	26	150
0:03:04	18	4,4	27	27	150
0:03:05	18	4,4	27	27	150
0:03:06	18	4,5	27	27	150
0:03:07	18	4,5	27	27	150
0:03:08	18	4,5	27	27	150
0:03:09	18	4,5	26	27	150
0:03:10	18	4,5	26	27	150
0:03:11	18	4,6	26	27	150
0:03:12	18	4,5	26	28	150
0:03:13	18	4,5	26	27	150
0:03:14	18	4,5	26	28	150
0:03:15	18	4,6	26	28	150
0:03:16	18	4,6	26	28	150
0:03:17	18	4,6	26	28	150
0:03:18	18	4,6	26	28	150
0:03:19	18	4,6	26	28	150
0:03:20	18	4,7	26	28	150
0:03:21	18	4,6	26	29	150
0:03:22	18	4,6	26	29	150
0:03:23	18	4,7	25	29	150
0:03:24	18	4,7	25	29	150
0:03:25	18	4,7	25	29	150
0:03:26	18	4,7	25	29	150
0:03:27	18	4,7	25	29	150
0:03:28	18	4,8	24	29	150
0:03:29	17	4,8	24	29	150
0:03:30	18	4,7	24	29	150
0:03:31	18	4,8	23	29	150
0:03:32	18	4,8	23	29	150
0:03:33	18	4,8	23	29	150
0:03:34	18	4,8	22	29	150
0:03:35	17	4,8	22	29	150
0:03:36	18	4,9	22	29	150
0:03:37	18	4,9	22	29	150
0:03:38	18	4,9	21	29	150
0:03:39	18	4,9	21	29	150
0:03:40	18	4,9	21	29	150
0:03:41	18	4,9	22	29	150
0:03:42	18	4,9	22	30	150
0:03:43	17	4,9	22	30	150
0:03:44	18	4,9	22	30	150
0:03:45	18	5,0	22	31	150
0:03:46	18	5,0	22	31	150
0:03:47	18	5,0	22	31	150
0:03:48	18	5,0	22	31	150
0:03:49	18	5,0	22	31	150
0:03:50	18	5,1	22	32	150
0:03:51	18	5,0	22	32	150
0:03:52	17	5,0	22	32	150
0:03:53	17	5,1	21	32	150
0:03:54	18	5,1	21	32	150
0:03:55	18	5,1	21	31	150
0:03:56	18	5,1	21	32	150
0:03:57	18	5,1	21	32	150
0:03:58	18	5,2	21	32	150
0:03:59	18	5,2	21	32	150
0:04:00	18	5,1	21	33	150
0:04:01	18	5,2	20	33	150
0:04:02	18	5,2	20	33	150
0:04:03	18	5,2	20	33	150
0:04:04	18	5,2	20	33	150
0:04:05	17	5,2	20	33	150
0:04:06	17	5,3	20	33	150
0:04:07	18	5,3	20	33	150
0:04:08	18	5,2	20	33	150
0:04:09	17	5,3	20	33	150
0:04:10	17	5,3	20	34	150
0:04:11	18	5,3	20	34	150
0:04:12	17	5,3	21	34	150
0:04:13	18	5,3	21	34	150
0:04:14	17	5,4	21	34	150
0:04:15	17	5,4	21	34	150
0:04:16	17	5,3	21	34	150
0:04:17	17	5,4	22	34	150
0:04:18	17	5,4	22	35	150
0:04:19	17	5,4	23	35	150
0:04:20	17	5,4	23	35	150
0:04:21	17	5,4	23	35	150
0:04:22	17	5,5	23	35	150
0:04:23	17	5,5	23	35	150
0:04:24	17	5,5	23	35	150
0:04:25	17	5,5	24	35	150
0:04:26	17	5,5	24	36	150
0:04:27	17	5,5	24	36	150
0:04:28	17	5,5	24	36	150
0:04:29	17	5,5	24	36	150
0:04:30	17	5,6	24	36	150
0:04:31	17	5,6	24	36	150
0:04:32	17	5,6	24	37	150
0:04:33	17	5,6	24	37	150
0:04:34	17	5,6	24	37	150
0:04:35	17	5,6	24	37	150
0:04:36	17	5,6	24	37	150
0:04:37	17	5,6	24	37	150
0:04:38	17	5,7	24	37	150
0:04:39	17	5,7	24	38	150
0:04:40	17	5,7	24	38	150
0:04:41	17	5,7	24	38	150
0:04:42	17	5,7	24	38	150
0:04:43	17	5,7	24	38	150
0:04:44	17	5,7	24	38	150
0:04:45	17	5,7	24	38	150
0:04:46	17	5,8	24	39	150
0:04:47	17	5,8	24	39	150
0:04:48	17	5,8	24	39	150
0:04:49	17	5,8	24	39	150
0:04:50	17	5,8	24	40	150
0:04:51	17	5,9	24	39	150
0:04:52	17	5,9	24	40	150
0:04:53	17	5,8	24	40	150
0:04:54	17	5,8	24	40	150
0:04:55	17	5,9	24	40	150
0:04:56	17	5,9	23	40	150
0:04:57	17	5,9	23	41	150
0:04:58	17	5,9	23	40	150
0:04:59	17	5,9	23	41	150
0:05:00	17	6,0	23	41	150
0:05:01	17	6,0	23	41	150
0:05:02	17	5,9	23	42	150
0:05:03	17	5,9	23	42	150
0:05:04	17	6,0	23	42	150
0:05:05	17	6,0	23	42	150
0:05:06	17	6,0	23	42	150
0:05:07	17	6,0	23	42	150
0:05:08	17	6,0	23	43	150
0:05:09	17	6,1	23	43	150
0:05:10	17	6,1	23	43	150
0:05:11	17	6,0	23	43	150
0:05:12	17	6,1	23	44	150
0:05:13	17	6,1	23	44	150
0:05:14	17	6,2	23	44	150
0:05:15	17	6,1	23	44	150
0:05:16	17	6,1	23	44	150
0:05:17	17	6,2	22	44	150
0:05:18	17	6,2	22	44	150
0:05:19	17	6,2	22	45	150
0:05:20	17	6,2	22	45	150
0:05:21	17	6,2	22	45	150
0:05:22	17	6,3	22	45	150
0:05:23	17	6,3	22	45	150
0:05:24	17	6,3	22	45	150
0:05:25	17	6,2	22	46	150
0:05:26	17	6,3	22	46	150
0:05:27	17	6,3	22	46	150
0:05:28	17	6,3	22	46	150
0:05:29	17	6,3	22	46	150
0:05:30	17	6,3	22	46	150
0:05:31	17	6,4	22	47	150
0:05:32	18	6,4	22	47	150
0:05:33	17	6,4	22	47	150
0:05:34	17	6,3	22	47	150
0:05:35	17	6,4	21	48	150
0:05:36	17	6,4	21	48	150
0:05:37	17	6,4	21	48	150
0:05:38	18	6,4	21	48	150
0:05:39	17	6,4	21	48	150
0:05:40	17	6,5	21	48	150
0:05:41	18	6,5	21	49	150
0:05:42	17	6,5	21	49	150
0:05:43	17	6,5	21	49	150
0:05:44	17	6,5	21	49	150
0:05:45	17	6,6	21	49	150
0:05:46	17	6,5	21	50	150
0:05:47	18	6,5	21	50	150
0:05:48	18	6,5	21	49	150
0:05:49	18	6,6	21	50	150
0:05:50	18	6,6	21	50	150
0:05:51	18	6,6	21	50	150
0:05:52	18	6,6	21	51	150
0:05:53	18	6,6	21	50	150
0:05:54	18	6,7	21	51	150
0:05:55	18	6,7	21	51	150
0:05:56	18	6,6	21	51	150
0:05:57	18	6,7	21	51	150
0:05:58	18	6,7	21	51	150
0:05:59	18	6,7	21	51	150
0:06:00	18	6,7	21	52	150
0:06:01	18	6,7	21	52	150
0:06:02	18	6,7	21	52	150
0:06:03	18	6,8	21	52	150
0:06:04	18	6,8	21	52	150
0:06:05	18	6,8	21	53	150
0:06:06	18	6,8	21	53	150
0:06:07	18	6,8	21	53	150
0:06:08	18	6,9	21	53	150
0:06:09	18	6,8	21	53	150
0:06:10	18	6,8	21	54	150
0:06:11	18	6,9	21	54	150
0:06:12	18	6,9	21	54	150
0:06:13	18	6,9	21	54	150
0:06:14	18	6,9	21	54	150
0:06:15	18	6,9	20	54	150
0:06:16	18	7,0	20	55	150
0:06:17	18	7,0	20	55	150
0:06:18	18	6,9	20	55	150
0:06:19	18	6,9	20	55	150
0:06:20	18	7,0	20	55	150
0:06:21	18	7,0	20	55	150
0:06:22	18	7,0	20	55	150
0:06:23	18	7,0	20	55	150
0:06:24	18	7,0	20	56	150
0:06:25	18	7,1	20	56	150
0:06:26	18	7,1	19	56	150
0:06:27	18	7,1	19	56	150
0:06:28	18	7,0	19	57	150
0:06:29	18	7,1	19	57	150
0:06:30	18	7,2	19	57	150
0:06:31	18	7,1	19	57	150
0:06:32	18	7,1	19	57	150
0:06:33	18	7,1	19	58	150
0:06:34	18	7,2	19	58	150
0:06:35	18	7,2	19	58	150
0:06:36	18	7,2	19	58	150
0:06:37	18	7,2	19	58	150
0:06:38	18	7,2	19	58	150
0:06:39	18	7,3	19	58	150
0:06:40	18	7,3	19	59	150
0:06:41	18	7,2	19	59	150
0:06:42	18	7,2	19	59	150
0:06:43	18	7,3	19	59	150
0:06:44	18	7,3	19	59	150
0:06:45	18	7,3	19	60	150
0:06:46	18	7,3	18	60	150
0:06:47	18	7,3	18	60	150
0:06:48	18	7,4	18	60	150
0:06:49	18	7,4	18	61	150
0:06:50	18	7,4	18	61	150
0:06:51	18	7,3	18	61	150
0:06:52	18	7,4	18	61	150
0:06:53	18	7,5	18	61	150
0:06:54	18	7,4	18	61	150
0:06:55	18	7,4	18	61	150
0:06:56	18	7,4	18	62	150
0:06:57	18	7,5	18	62	150
0:06:58	18	7,5	18	62	150
0:06:59	18	7,4	18	62	150
0:07:00	18	7,5	18	62	150
0:07:01	18	7,6	18	63	150
0:07:02	18	7,6	18	63	150
0:07:03	18	7,5	18	63	150
0:07:04	18	7,5	18	63	150
0:07:05	18	7,6	18	63	150
0:07:06	18	7,6	18	64	150
0:07:07	18	7,6	18	63	150
0:07:08	18	7,6	18	63	150
0:07:09	18	7,6	18	64	150
0:07:10	18	7,7	18	64	150
0:07:11	18	7,7	17	64	150
0:07:12	18	7,6	17	64	150
0:07:13	18	7,6	17	64	150
0:07:14	18	7,7	17	65	150
0:07:15	18	7,7	17	65	150
0:07:16	18	7,7	17	65	150
0:07:17	18	7,7	17	65	150
0:07:18	18	7,7	17	66	150
0:07:19	18	7,8	17	66	150
0:07:20	18	7,8	17	66	150
0:07:21	18	7,7	17	66	150
0:07:22	18	7,8	17	66	150
0:07:23	18	7,8	17	66	150
0:07:24	18	7,9	17	66	150
0:07:25	18	7,8	17	67	150
0:07:26	18	7,8	17	67	150
0:07:27	18	7,8	17	67	150
0:07:28	18	7,9	17	67	150
0:07:29	18	7,9	17	67	150
0:07:30	18	7,9	17	67	150
0:07:31	18	7,9	17	67	150
0:07:32	18	7,9	17	68	150
0:07:33	18	8,0	17	68	150
0:07:34	18	8,0	17	68	150
0:07:35	18	7,9	17	68	150
0:07:36	18	7,9	17	68	150
0:07:37	18	8,0	17	68	150
0:07:38	18	8,1	17	69	150
0:07:39	18	8,0	17	69	150
0:07:40	18	8,0	17	69	150
0:07:41	18	8,0	17	69	150
0:07:42	18	8,1	17	69	150
0:07:43	18	8,1	17	69	150
0:07:44	18	8,1	17	70	150
0:07:45	18	8,0	17	70	150
0:07:46	18	8,1	17	70	150
0:07:47	18	8,2	17	70	150
0:07:48	18	8,1	17	70	150
0:07:49	18	8,1	17	70	150
0:07:50	18	8,1	17	71	150
0:07:51	18	8,2	17	71	150
0:07:52	18	8,2	17	71	150
0:07:53	18	8,2	17	71	150
0:07:54	18	8,2	17	72	150
0:07:55	18	8,2	17	72	150
0:07:56	18	8,3	17	72	150
0:07:57	18	8,3	17	72	150
0:07:58	18	8,2	17	72	150
0:07:59	18	8,2	17	72	150
0:08:00	18	8,3	17	73	150
0:08:01	18	8,4	17	73	150
0:08:02	18	8,3	17	73	150
0:08:03	18	8,3	17	73	150
0:08:04	18	8,3	17	73	150
0:08:05	18	8,4	17	73	150
0:08:06	18	8,4	17	73	150
0:08:07	18	8,4	17	74	150
0:08:08	18	8,3	17	74	150
0:08:09	18	8,4	17	74	150
0:08:10	18	8,5	17	74	150
0:08:11	18	8,5	17	75	150
0:08:12	18	8,4	17	75	150
0:08:13	18	8,4	17	75	150
0:08:14	18	8,5	17	75	150
0:08:15	18	8,5	17	75	150
0:08:16	18	8,5	17	76	150
0:08:17	18	8,4	17	76	150
0:08:18	18	8,5	17	76	150
0:08:19	18	8,6	17	76	150
0:08:20	18	8,6	17	76	150
0:08:21	18	8,5	17	76	150
0:08:22	18	8,5	17	77	150
0:08:23	18	8,6	17	77	150
0:08:24	18	8,7	17	77	150
0:08:25	18	8,6	17	77	150
0:08:26	18	8,6	17	77	150
0:08:27	18	8,6	17	77	150
0:08:28	18	8,6	17	77	150
0:08:29	18	8,7	17	78	150
0:08:30	18	8,7	17	78	150
0:08:31	18	8,6	17	78	150
0:08:32	18	8,6	17	78	150
0:08:33	18	8,7	17	78	150
0:08:34	18	8,8	17	78	150
0:08:35	18	8,8	17	78	150
0:08:36	18	8,7	17	79	150
0:08:37	18	8,7	17	79	150
0:08:38	18	8,8	17	79	150
0:08:39	18	8,8	17	79	150
0:08:40	18	8,8	17	80	150
0:08:41	18	8,7	17	79	150
0:08:42	18	8,8	17	80	150
0:08:43	18	8,9	17	80	150
0:08:44	18	8,9	17	80	150
0:08:45	19	8,8	17	80	150
0:08:46	18	8,8	17	80	150
0:08:47	19	8,9	17	80	150
0:08:48	19	9,0	17	80	150
0:08:49	19	8,9	17	81	150
0:08:50	19	8,9	16	81	150
0:08:51	19	8,9	16	81	150
0:08:52	19	8,9	16	82	150
0:08:53	19	9,0	17	82	150
0:08:54	19	9,0	17	82	150
0:08:55	19	8,9	17	82	150
0:08:56	19	9,0	17	82	150
0:08:57	19	9,0	17	82	150
0:08:58	19	9,1	17	82	150
0:08:59	19	9,0	17	83	150
0:09:00	19	9,0	17	83	150
0:09:01	19	9,1	17	83	150
0:09:02	19	9,1	17	83	150
0:09:03	19	9,1	17	83	150
0:09:04	19	9,0	17	84	150
0:09:05	19	9,1	18	84	150
0:09:06	19	9,2	18	84	150
0:09:07	19	9,2	18	84	150
0:09:08	19	9,1	18	84	150
0:09:09	19	9,1	18	84	150
0:09:10	19	9,2	18	84	150
0:09:11	19	9,3	18	85	150
0:09:12	19	9,2	18	85	150
0:09:13	19	9,1	18	85	150
0:09:14	19	9,2	18	85	150
0:09:15	19	9,3	18	85	150
0:09:16	19	9,3	18	85	150
0:09:17	19	9,3	18	85	150
0:09:18	19	9,2	18	86	150
0:09:19	19	9,3	18	86	150
0:09:20	19	9,3	18	86	150
0:09:21	19	9,4	18	86	150
0:09:22	19	9,3	18	86	150
0:09:23	19	9,3	18	86	150
0:09:24	19	9,3	18	87	150
0:09:25	19	9,4	18	87	150
0:09:26	19	9,4	18	87	150
0:09:27	19	9,4	18	87	150
0:09:28	19	9,3	18	87	150
0:09:29	19	9,4	18	87	150
0:09:30	19	9,5	18	88	150
0:09:31	19	9,5	18	88	150
0:09:32	19	9,4	18	88	150
0:09:33	19	9,4	18	88	150
0:09:34	19	9,5	18	88	150
0:09:35	19	9,6	18	89	150
0:09:36	19	9,5	18	89	150
0:09:37	19	9,5	18	89	150
0:09:38	19	9,5	18	89	150
0:09:39	19	9,6	18	89	150
0:09:40	19	9,6	18	89	150
0:09:41	19	9,6	18	89	150
0:09:42	19	9,5	18	90	150
0:09:43	19	9,6	18	90	150
0:09:44	19	9,7	18	90	150
0:09:45	19	9,7	18	90	150
0:09:46	19	9,6	18	90	150
0:09:47	19	9,6	18	90	150
0:09:48	19	9,7	18	91	150
0:09:49	19	9,8	18	91	150
0:09:50	19	9,7	18	91	150
0:09:51	19	9,7	18	91	150
0:09:52	19	9,7	18	91	150
0:09:53	20	9,7	18	91	150
0:09:54	20	9,8	18	91	150
0:09:55	20	9,8	18	91	150
0:09:56	20	9,7	18	92	150
0:09:57	20	9,8	17	92	150
0:09:58	20	9,8	17	92	150
0:09:59	20	9,9	17	92	150
0:10:00	20	9,8	17	92	150
0:10:01	20	9,8	17	92	150
0:10:02	20	9,8	17	92	150
0:10:03	20	9,9	17	93	150
0:10:04	20	9,9	17	93	150
0:10:05	20	9,8	17	93	150
0:10:06	20	9,8	17	93	150
0:10:07	20	9,9	17	93	150
0:10:08	20	10,0	17	93	150
0:10:09	20	10,0	17	93	150
0:10:10	20	9,9	17	93	150
0:10:11	20	9,9	17	94	150
0:10:12	20	10,0	17	94	150
0:10:13	20	10,0	17	94	150
0:10:14	20	10,0	17	94	150
0:10:15	20	10,0	17	94	150
0:10:16	20	10,0	17	95	150
0:10:17	20	10,0	17	95	150
0:10:18	20	10,1	17	95	150
0:10:19	20	10,1	17	95	150
0:10:20	20	10,0	17	95	150
0:10:21	20	10,0	17	95	150
0:10:22	20	10,1	17	95	150
0:10:23	20	10,2	17	96	150
0:10:24	20	10,2	17	96	150
0:10:25	20	10,1	17	96	150
0:10:26	20	10,1	17	96	150
0:10:27	20	10,2	17	96	150
0:10:28	20	10,2	17	96	150
0:10:29	20	10,2	17	96	150
0:10:30	20	10,2	17	96	150
0:10:31	20	10,2	17	97	150
0:10:32	20	10,2	17	97	150
0:10:33	20	10,3	17	97	150
0:10:34	20	10,3	17	97	150
0:10:35	20	10,2	17	97	150
0:10:36	20	10,2	17	97	150
0:10:37	20	10,3	17	98	150
0:10:38	20	10,4	17	97	150
0:10:39	20	10,4	17	98	150
0:10:40	21	10,3	17	98	150
0:10:41	21	10,3	17	98	150
0:10:42	21	10,4	17	98	150
0:10:43	21	10,4	17	98	150
0:10:44	21	10,4	17	98	150
0:10:45	21	10,3	17	98	150
0:10:46	21	10,3	17	99	150
0:10:47	21	10,4	17	99	150
0:10:48	21	10,5	17	99	150
0:10:49	21	10,5	17	99	150
0:10:50	21	10,4	17	99	150
0:10:51	21	10,4	17	99	150
0:10:52	21	10,5	17	99	150
0:10:53	21	10,5	17	99	150
0:10:54	21	10,6	17	99	150
0:10:55	21	10,5	17	100	150
0:10:56	21	10,5	17	100	150
0:10:57	21	10,5	17	100	150
0:10:58	21	10,6	17	100	150
0:10:59	21	10,6	17	100	150
0:11:00	21	10,5	17	100	150
0:11:01	21	10,6	17	100	150
0:11:02	21	10,6	17	101	150
0:11:03	21	10,7	16	101	150
0:11:04	21	10,6	16	101	150
0:11:05	21	10,6	16	101	150
0:11:06	21	10,6	16	101	150
0:11:07	21	10,7	16	101	150
0:11:08	21	10,8	16	101	150
0:11:09	21	10,7	16	101	150
0:11:10	21	10,6	16	101	150
0:11:11	21	10,7	16	101	150
0:11:12	21	10,7	16	102	150
0:11:13	21	10,8	16	102	150
0:11:14	21	10,8	16	102	150
0:11:15	21	10,7	16	102	150
0:11:16	21	10,8	16	102	150
0:11:17	21	10,8	16	102	150
0:11:18	22	10,9	16	103	150
0:11:19	22	10,8	16	103	150
0:11:20	22	10,8	16	103	150
0:11:21	22	10,8	16	103	150
0:11:22	22	10,9	16	103	150
0:11:23	22	10,9	16	103	150
0:11:24	22	10,9	16	103	150
0:11:25	22	10,8	17	104	150
0:11:26	22	10,9	17	104	150
0:11:27	22	11,0	17	104	150
0:11:28	22	11,0	17	104	150
0:11:29	22	11,0	17	104	150
0:11:30	22	10,9	17	103	150
0:11:31	22	10,9	16	104	150
0:11:32	22	11,0	17	104	150
0:11:33	22	11,1	16	104	150
0:11:34	22	11,0	16	104	150
0:11:35	22	11,0	16	104	150
0:11:36	22	11,0	16	104	150
0:11:37	22	11,0	16	104	150
0:11:38	22	11,1	16	104	150
0:11:39	22	11,2	16	104	150
0:11:40	22	11,1	16	104	150
0:11:41	22	11,0	16	104	150
0:11:42	22	11,1	16	105	150
0:11:43	22	11,1	16	105	150
0:11:44	22	11,2	16	105	150
0:11:45	22	11,2	16	105	150
0:11:46	22	11,1	16	105	150
0:11:47	22	11,1	16	105	150
0:11:48	22	11,2	16	105	150
0:11:49	22	11,2	16	105	150
0:11:50	22	11,3	15	105	150
0:11:51	22	11,3	14	106	150
0:11:52	23	11,2	12	106	150
0:11:53	23	11,2	12	106	150
0:11:54	23	11,3	11	106	150
0:11:55	23	11,3	11	106	150
0:11:56	23	11,3	11	106	150
0:11:57	23	11,3	11	106	150
0:11:58	23	11,2	11	106	150
0:11:59	23	11,3	11	106	150
0:12:00	23	11,3	11	106	150
0:12:01	23	11,4	11	107	150
0:12:02	23	11,4	11	106	150
0:12:03	23	11,3	11	106	150
0:12:04	23	11,3	11	107	150
0:12:05	23	11,4	11	107	150
0:12:06	23	11,5	11	107	150
0:12:07	23	11,5	11	107	150
0:12:08	23	11,4	11	107	150
0:12:09	23	11,4	11	107	150
0:12:10	23	11,4	11	107	150
0:12:11	23	11,5	10	107	150
0:12:12	23	11,6	10	107	150
0:12:13	23	11,5	10	108	150
0:12:14	23	11,5	10	108	150
0:12:15	23	11,5	10	108	150
0:12:16	23	11,5	10	108	150
0:12:17	23	11,6	10	108	150
0:12:18	23	11,7	10	108	150
0:12:19	23	11,6	10	108	150
0:12:20	23	11,5	10	108	150
0:12:21	23	11,6	10	108	150
0:12:22	24	11,6	10	108	150
0:12:23	24	11,7	10	108	150
0:12:24	24	11,7	10	108	150
0:12:25	24	11,6	10	108	150
0:12:26	24	11,6	10	108	150
0:12:27	24	11,6	10	108	150
0:12:28	24	11,7	10	108	150
0:12:29	24	11,8	10	109	150
0:12:30	24	11,8	10	109	150
0:12:31	24	11,7	10	109	150
0:12:32	24	11,7	10	109	150
0:12:33	24	11,7	10	109	150
0:12:34	24	11,8	10	109	150
0:12:35	24	11,8	10	109	150
0:12:36	24	11,9	10	109	150
0:12:37	24	11,8	10	109	150
0:12:38	24	11,7	10	110	150
0:12:39	24	11,8	10	110	150
0:12:40	24	11,8	9	110	150
0:12:41	24	11,9	9	109	150
0:12:42	24	12,0	9	109	150
0:12:43	24	11,9	9	109	150
0:12:44	24	11,8	9	109	150
0:12:45	24	11,9	9	110	150
0:12:46	24	11,9	9	110	150
0:12:47	24	12,0	9	110	150
0:12:48	25	12,0	8	110	150
0:12:49	25	11,9	8	110	150
0:12:50	25	11,9	8	111	150
0:12:51	25	12,0	8	111	150
0:12:52	25	12,0	8	111	150
0:12:53	25	12,0	8	111	150
0:12:54	25	12,1	8	111	150
0:12:55	25	12,1	8	111	150
0:12:56	25	12,0	8	111	150
0:12:57	25	12,0	8	111	150
0:12:58	25	12,1	8	111	150
0:12:59	25	12,1	8	111	150
0:13:00	25	12,2	8	111	150
0:13:01	25	12,1	8	111	150
0:13:02	25	12,1	8	111	150
0:13:03	25	12,1	8	111	150
0:13:04	25	12,1	8	111	150
0:13:05	25	12,2	8	111	150
0:13:06	25	12,2	8	111	150
0:13:07	25	12,2	8	111	150
0:13:08	25	12,2	8	111	150
0:13:09	25	12,2	8	111	150
0:13:10	25	12,2	8	111	150
0:13:11	25	12,2	8	112	150
0:13:12	25	12,3	8	111	150
0:13:13	26	12,3	8	112	150
0:13:14	26	12,4	8	112	150
0:13:15	26	12,3	8	112	150
0:13:16	26	12,2	8	112	150
0:13:17	26	12,3	8	112	150
0:13:18	26	12,3	8	112	150
0:13:19	26	12,4	8	112	150
0:13:20	26	12,4	8	112	150
0:13:21	26	12,5	8	112	150
0:13:22	26	12,4	8	112	150
0:13:23	26	12,3	8	112	150
0:13:24	26	12,3	8	112	150
0:13:25	26	12,4	8	112	150
0:13:26	26	12,4	8	112	150
0:13:27	26	12,5	8	113	150
0:13:28	26	12,5	8	112	150
0:13:29	26	12,5	8	112	150
0:13:30	26	12,4	8	112	150
0:13:31	26	12,4	8	113	150
0:13:32	26	12,5	8	112	150
0:13:33	26	12,5	8	113	150
0:13:34	26	12,6	8	113	150
0:13:35	26	12,6	8	113	150
0:13:36	27	12,6	8	113	150
0:13:37	27	12,5	8	113	150
0:13:38	27	12,5	8	113	150
0:13:39	27	12,6	8	113	150
0:13:40	27	12,6	8	113	150
0:13:41	27	12,7	8	113	150
0:13:42	27	12,7	8	113	150
0:13:43	27	12,7	8	113	150
0:13:44	27	12,6	8	113	150
0:13:45	27	12,6	8	113	150
0:13:46	27	12,6	8	113	150
0:13:47	27	12,6	8	113	150
0:13:48	27	12,7	8	113	150
0:13:49	27	12,7	8	113	150
0:13:50	27	12,8	8	113	150
0:13:51	27	12,8	8	113	150
0:13:52	27	12,8	8	113	150
0:13:53	27	12,7	8	113	150
0:13:54	27	12,7	8	113	150
0:13:55	27	12,7	8	114	150
0:13:56	27	12,8	8	114	150
0:13:57	27	12,8	8	113	150
0:13:58	28	12,8	8	114	150
0:13:59	28	12,9	8	113	150
0:14:00	28	12,9	8	113	150
0:14:01	28	12,9	8	113	150
0:14:02	28	12,9	8	114	150
0:14:03	28	12,9	8	114	150
0:14:04	28	12,9	8	113	150
0:14:05	28	12,9	8	113	150
0:14:06	28	12,9	8	114	150
0:14:07	28	13,0	8	114	150
0:14:08	28	13,0	8	113	150
0:14:09	28	13,0	8	113	150
0:14:10	28	13,1	8	113	150
0:14:11	28	13,0	8	113	150
0:14:12	28	13,0	7	114	150
0:14:13	28	13,0	7	113	150
0:14:14	28	13,0	7	113	150
0:14:15	28	13,0	7	114	150
0:14:16	28	13,1	7	113	150
0:14:17	28	13,1	7	113	150
0:14:18	28	13,1	7	113	150
0:14:19	29	13,2	7	113	150
0:14:20	29	13,2	7	113	150
0:14:21	29	13,1	7	113	150
0:14:22	29	13,1	7	113	150
0:14:23	29	13,1	7	113	150
0:14:24	29	13,1	7	114	150
0:14:25	29	13,2	7	114	150
0:14:26	29	13,2	7	114	150
0:14:27	29	13,2	7	114	150
0:14:28	29	13,2	7	113	150
0:14:29	29	13,3	7	113	150
0:14:30	29	13,3	7	113	150
0:14:31	29	13,3	7	114	150
0:14:32	29	13,2	7	113	150
0:14:33	29	13,3	7	113	150
0:14:34	29	13,3	7	114	150
0:14:35	29	13,3	7	113	150
0:14:36	29	13,3	7	113	150
0:14:37	29	13,3	7	113	150
0:14:38	29	13,4	7	113	150
0:14:39	30	13,4	7	114	150
0:14:40	30	13,4	7	114	150
0:14:41	30	13,4	7	114	150
0:14:42	30	13,5	7	113	150
0:14:43	30	13,4	7	113	150
0:14:44	30	13,4	7	113	150
0:14:45	30	13,4	7	113	150
0:14:46	30	13,4	7	114	150
0:14:47	30	13,4	7	114	150
0:14:48	30	13,4	7	113	150
0:14:49	30	13,5	7	113	150
0:14:50	30	13,5	7	113	150
0:14:51	30	13,5	7	113	150
0:14:52	30	13,5	7	113	150
0:14:53	30	13,5	7	113	150
0:14:54	30	13,5	7	113	150
0:14:55	30	13,6	7	113	150
0:14:56	30	13,6	7	113	150
0:14:57	30	13,6	7	113	150
0:14:58	31	13,6	7	113	150
0:14:59	31	13,6	7	113	150
0:15:00	31	13,7	7	113	150
0:15:01	31	13,7	7	113	150
0:15:02	31	13,7	7	113	150
0:15:03	31	13,7	7	113	150
0:15:04	31	13,7	7	113	150
0:15:05	31	13,7	7	113	150
0:15:06	31	13,7	7	113	150
0:15:07	31	13,7	7	113	150
0:15:08	31	13,8	7	113	150
0:15:09	31	13,8	7	113	150
0:15:10	31	13,8	7	113	150
0:15:11	31	13,8	7	112	150
0:15:12	31	13,8	7	113	150
0:15:13	31	13,8	7	112	150
0:15:14	31	13,8	7	112	150
0:15:15	31	13,8	7	112	150
0:15:16	31	13,9	7	113	150
0:15:17	32	13,9	7	112	150
0:15:18	32	13,9	7	112	150
0:15:19	32	13,9	7	112	150
0:15:20	32	13,9	7	112	150
0:15:21	32	13,9	7	112	150
0:15:22	32	13,9	7	112	150
0:15:23	32	13,9	7	112	150
0:15:24	32	13,9	7	112	150
0:15:25	32	13,9	7	112	150
0:15:26	32	13,9	7	112	150
0:15:27	32	13,9	7	112	150
0:15:28	32	13,9	7	112	150
0:15:29	32	13,9	7	112	150
0:15:30	32	13,9	7	112	150
0:15:31	32	13,9	7	112	150
0:15:32	32	14,0	7	112	150
0:15:33	32	14,0	7	112	150
0:15:34	32	14,0	7	112	150
0:15:35	33	14,0	7	112	150
0:15:36	33	14,0	7	111	150
0:15:37	33	14,0	7	111	150
0:15:38	33	14,0	7	112	150
0:15:39	33	14,0	7	111	150
0:15:40	33	14,0	7	111	150
0:15:41	33	14,0	7	111	150
0:15:42	33	14,0	7	111	150
0:15:43	33	13,9	7	111	150
0:15:44	33	13,9	7	111	150
0:15:45	33	13,9	7	111	150
0:15:46	33	13,9	7	111	150
0:15:47	33	13,9	7	111	150
0:15:48	33	13,9	7	111	150
0:15:49	33	13,9	7	111	150
0:15:50	33	13,9	7	111	150
0:15:51	33	13,9	7	111	150
0:15:52	34	13,9	7	111	150
0:15:53	34	13,9	7	111	150
0:15:54	34	13,9	7	111	150
0:15:55	34	13,9	7	110	150
0:15:56	34	13,9	7	110	150
0:15:57	34	13,8	7	110	150
0:15:58	34	13,8	7	110	150
0:15:59	34	13,8	7	110	150
0:16:00	34	13,8	7	110	150
0:16:01	34	13,8	7	110	150
0:16:02	34	13,8	7	110	150
0:16:03	34	13,8	7	110	150
0:16:04	34	13,8	7	110	150
0:16:05	34	13,7	7	109	150
0:16:06	34	13,7	7	109	150
0:16:07	34	13,7	7	109	150
0:16:08	34	13,7	7	109	150
0:16:09	35	13,7	7	109	150
0:16:10	35	13,7	7	109	150
0:16:11	35	13,7	7	109	150
0:16:12	35	13,6	7	109	150
0:16:13	35	13,6	7	109	150
0:16:14	35	13,6	7	109	150
0:16:15	35	13,6	7	109	150
0:16:16	35	13,6	7	109	150
0:16:17	35	13,5	7	109	150
0:16:18	35	13,6	7	109	150
0:16:19	35	13,6	7	108	150
0:16:20	35	13,6	7	108	150
0:16:21	35	13,6	7	108	150
0:16:22	35	13,7	7	108	150
0:16:23	35	13,8	7	108	150
0:16:24	35	13,8	7	108	150
0:16:25	35	13,8	7	108	150
0:16:26	36	13,7	7	108	150
0:16:27	36	13,7	7	108	150
0:16:28	36	13,7	7	107	150
0:16:29	36	13,7	7	107	150
0:16:30	36	13,6	7	107	150
0:16:31	36	13,6	7	107	150
0:16:32	36	13,6	7	107	150
0:16:33	36	13,7	7	107	150
0:16:34	36	13,8	7	107	150
0:16:35	36	13,9	7	106	150
0:16:36	36	13,9	7	107	150
0:16:37	36	13,9	7	107	150
0:16:38	36	13,8	7	106	150
0:16:39	36	13,8	7	106	150
0:16:40	36	13,8	7	106	150
0:16:41	36	13,8	7	106	150
0:16:42	36	13,8	7	106	150
0:16:43	37	13,9	7	106	150
0:16:44	37	14,0	7	106	150
0:16:45	37	14,0	7	106	150
0:16:46	37	14,0	7	106	150
0:16:47	37	14,0	7	106	150
0:16:48	37	14,0	7	105	150
0:16:49	37	14,0	7	105	150
0:16:50	37	13,9	7	105	150
0:16:51	37	13,9	7	105	150
0:16:52	37	13,9	7	105	150
0:16:53	37	14,1	7	105	150
0:16:54	37	14,1	7	105	150
0:16:55	37	14,1	7	104	150
0:16:56	37	14,1	7	104	150
0:16:57	37	14,1	7	104	150
0:16:58	37	14,1	7	104	150
0:16:59	38	14,1	7	104	150
0:17:00	38	14,2	7	104	150
0:17:01	38	14,2	7	104	150
0:17:02	38	14,2	7	104	150
0:17:03	38	14,2	7	103	150
0:17:04	38	14,2	7	103	150
0:17:05	38	14,2	7	103	150
0:17:06	38	14,2	7	103	150
0:17:07	38	14,1	7	103	150
0:17:08	38	14,1	7	103	150
0:17:09	38	14,1	7	103	150
0:17:10	38	14,1	7	103	150
0:17:11	38	14,1	7	103	150
0:17:12	38	14,3	7	102	150
0:17:13	38	14,4	7	102	150
0:17:14	38	14,4	7	102	150
0:17:15	39	14,3	7	102	150
0:17:16	39	14,3	7	102	150
0:17:17	39	14,3	7	102	150
0:17:18	39	14,3	7	102	150
0:17:19	39	14,4	7	101	150
0:17:20	39	14,4	7	101	150
0:17:21	39	14,4	7	101	150
0:17:22	39	14,4	7	101	150
0:17:23	39	14,4	7	101	150
0:17:24	39	14,4	7	101	150
0:17:25	39	14,3	7	100	150
0:17:26	39	14,5	7	100	150
0:17:27	39	14,5	7	100	150
0:17:28	39	14,5	7	100	150
0:17:29	39	14,5	7	100	150
0:17:30	39	14,4	7	100	150
0:17:31	40	14,5	7	100	150
0:17:32	40	14,5	7	99	150
0:17:33	40	14,5	7	99	150
0:17:34	40	14,6	7	99	150
0:17:35	40	14,6	7	99	150
0:17:36	40	14,5	7	99	150
0:17:37	40	14,5	7	99	150
0:17:38	40	14,5	7	98	150
0:17:39	40	14,6	7	98	150
0:17:40	40	14,6	7	98	150
0:17:41	40	14,6	7	98	150
0:17:42	40	14,6	7	98	150
0:17:43	40	14,6	7	98	150
0:17:44	40	14,6	7	98	150
0:17:45	40	14,7	7	97	150
0:17:46	40	14,7	7	97	150
0:17:47	40	14,7	7	97	150
0:17:48	41	14,6	7	97	150
0:17:49	41	14,6	7	97	150
0:17:50	41	14,6	7	97	150
0:17:51	41	14,7	7	96	150
0:17:52	41	14,8	7	96	150
0:17:53	41	14,9	7	96	150
0:17:54	41	14,9	7	96	150
0:17:55	41	14,8	7	96	150
0:17:56	41	14,8	7	95	150
0:17:57	41	14,7	7	96	150
0:17:58	41	14,8	7	95	150
0:17:59	41	14,9	7	95	150
0:18:00	41	14,9	7	95	150
0:18:01	41	14,9	7	95	150
0:18:02	41	14,8	7	94	150
0:18:03	41	14,8	7	94	150
0:18:04	42	15,0	7	94	150
0:18:05	42	15,0	7	94	150
0:18:06	42	14,9	7	94	150
0:18:07	42	14,9	7	93	150
0:18:08	42	14,9	7	93	150
0:18:09	42	15,1	7	93	150
0:18:10	42	15,1	7	93	150
0:18:11	42	15,0	7	93	150
0:18:12	42	14,9	7	93	150
0:18:13	42	15,0	7	92	150
0:18:14	42	15,0	7	92	150
0:18:15	42	15,1	7	92	150
0:18:16	42	15,0	7	92	150
0:18:17	42	15,1	7	92	150
0:18:18	42	15,1	7	91	150
0:18:19	42	15,1	7	91	150
0:18:20	43	15,1	7	91	150
0:18:21	43	15,1	7	91	150
0:18:22	43	15,1	7	91	150
0:18:23	43	15,1	7	91	150
0:18:24	43	15,2	7	90	150
0:18:25	43	15,2	7	90	150
0:18:26	43	15,1	7	90	150
0:18:27	43	15,1	7	90	150
0:18:28	43	15,1	7	90	150
0:18:29	43	15,2	7	90	150
0:18:30	43	15,3	7	89	150
0:18:31	43	15,2	7	89	150
0:18:32	43	15,2	7	89	150
0:18:33	43	15,2	7	89	150
0:18:34	43	15,3	7	88	150
0:18:35	43	15,3	7	88	150
0:18:36	44	15,3	7	88	150
0:18:37	44	15,3	7	88	150
0:18:38	44	15,4	7	88	150
0:18:39	44	15,3	7	87	150
0:18:40	44	15,3	7	87	150
0:18:41	44	15,3	7	87	150
0:18:42	44	15,4	7	87	150
0:18:43	44	15,4	7	87	150
0:18:44	44	15,4	7	86	150
0:18:45	44	15,4	7	86	150
0:18:46	44	15,5	7	86	150
0:18:47	44	15,5	7	86	150
0:18:48	44	15,4	7	86	150
0:18:49	44	15,4	7	85	150
0:18:50	44	15,5	7	85	150
0:18:51	44	15,5	7	85	150
0:18:52	45	15,5	7	85	150
0:18:53	45	15,5	7	85	150
0:18:54	45	15,4	7	85	150
0:18:55	45	15,6	7	84	150
0:18:56	45	15,6	7	84	150
0:18:57	45	15,6	7	84	150
0:18:58	45	15,5	7	84	150
0:18:59	45	15,6	7	84	150
0:19:00	45	15,6	7	83	150
0:19:01	45	15,7	7	83	150
0:19:02	45	15,7	7	83	150
0:19:03	45	15,7	7	83	150
0:19:04	45	15,7	7	83	150
0:19:05	45	15,7	7	83	150
0:19:06	45	15,7	7	83	150
0:19:07	45	15,7	7	82	150
0:19:08	46	15,7	7	82	150
0:19:09	46	15,7	7	82	150
0:19:10	46	15,8	7	82	150
0:19:11	46	15,8	7	82	150
0:19:12	46	15,8	7	82	150
0:19:13	46	15,7	7	82	150
0:19:14	46	15,8	7	82	150
0:19:15	46	15,9	7	81	150
0:19:16	46	15,9	7	81	150
0:19:17	46	15,9	7	81	150
0:19:18	46	15,8	7	81	150
0:19:19	46	15,9	6	81	150
0:19:20	46	15,9	6	81	150
0:19:21	46	15,9	6	81	150
0:19:22	46	15,9	6	81	150
0:19:23	46	15,9	6	80	150
0:19:24	47	15,9	6	80	150
0:19:25	47	15,9	6	80	150
0:19:26	47	15,9	6	80	150
0:19:27	47	15,9	6	80	150
0:19:28	47	16,0	6	80	150
0:19:29	47	16,1	6	80	150
0:19:30	47	16,0	6	80	150
0:19:31	47	16,0	6	80	150
0:19:32	47	16,0	6	79	150
0:19:33	47	16,2	7	79	150
0:19:34	47	16,2	7	79	150
0:19:35	47	16,2	6	79	150
0:19:36	47	16,1	7	79	150
0:19:37	47	16,1	7	79	150
0:19:38	47	16,1	6	79	150
0:19:39	47	16,2	7	79	150
0:19:40	48	16,2	7	79	150
0:19:41	48	16,2	7	78	150
0:19:42	48	16,2	7	78	150
0:19:43	48	16,1	7	78	150
0:19:44	48	16,3	6	78	150
0:19:45	48	16,3	7	78	150
0:19:46	48	16,3	7	78	150
0:19:47	48	16,3	7	78	150
0:19:48	48	16,3	7	78	150
0:19:49	48	16,2	6	78	150
0:19:50	48	16,3	7	78	150
0:19:51	48	16,3	7	78	150
0:19:52	48	16,3	7	77	150
0:19:53	48	16,4	7	77	150
0:19:54	48	16,4	7	77	150
0:19:55	48	16,4	7	77	150
0:19:56	48	16,4	7	77	150
0:19:57	49	16,3	7	77	150
0:19:58	49	16,4	7	77	150
0:19:59	49	16,5	7	77	150
0:20:00	49	16,5	7	77	150
0:20:01	49	16,5	7	77	150
0:20:02	49	16,4	7	77	150
0:20:03	49	16,4	7	77	150
0:20:04	49	16,4	7	76	150
0:20:05	49	16,6	7	76	150
0:20:06	49	16,6	7	76	150
0:20:07	49	16,6	7	76	150
0:20:08	49	16,6	7	76	150
0:20:09	49	16,5	7	76	150
0:20:10	49	16,5	7	76	150
0:20:11	49	16,6	7	76	150
0:20:12	49	16,7	7	76	150
0:20:13	49	16,7	7	76	150
0:20:14	50	16,7	7	76	150
0:20:15	50	16,7	7	76	150
0:20:16	50	16,6	7	75	150
0:20:17	50	16,6	7	75	150
0:20:18	50	16,7	7	75	150
0:20:19	50	16,7	7	75	150
0:20:20	50	16,8	7	75	150
0:20:21	50	16,8	7	75	150
0:20:22	50	16,8	7	75	150
0:20:23	50	16,8	7	75	150
0:20:24	50	16,7	7	75	150
0:20:25	50	16,7	7	75	150
0:20:26	50	16,7	7	75	150
0:20:27	50	16,7	7	75	150
0:20:28	50	16,8	7	75	150
0:20:29	50	16,9	7	75	150
0:20:30	50	16,9	7	75	150
0:20:31	50	16,9	7	74	150
0:20:32	51	16,9	7	74	150
0:20:33	51	16,8	7	74	150
0:20:34	51	16,8	7	74	150
0:20:35	51	17,0	7	74	150
0:20:36	51	17,0	7	74	150
0:20:37	51	17,0	7	74	150
0:20:38	51	17,0	7	74	150
0:20:39	51	17,0	7	74	150
0:20:40	51	16,9	7	74	150
0:20:41	51	16,9	7	74	150
0:20:42	51	16,9	7	74	150
0:20:43	51	17,0	7	74	150
0:20:44	51	17,0	7	74	150
0:20:45	51	17,0	7	74	150
0:20:46	51	17,1	7	74	150
0:20:47	51	17,1	7	74	150
0:20:48	51	17,1	7	73	150
0:20:49	51	17,1	7	73	150
0:20:50	52	17,2	7	73	150
0:20:51	52	17,2	7	73	150
0:20:52	52	17,1	7	73	150
0:20:53	52	17,2	7	73	150
0:20:54	52	17,2	7	73	150
0:20:55	52	17,2	7	73	150
0:20:56	52	17,2	7	73	150
0:20:57	52	17,2	7	73	150
0:20:58	52	17,1	7	73	150
0:20:59	52	17,1	7	73	150
0:21:00	52	17,1	7	73	150
0:21:01	52	17,2	7	73	150
0:21:02	52	17,4	7	73	150
0:21:03	52	17,4	7	73	150
0:21:04	52	17,4	7	73	150
0:21:05	52	17,4	7	72	150
0:21:06	52	17,3	7	72	150
0:21:07	52	17,3	7	72	150
0:21:08	53	17,3	7	72	150
0:21:09	53	17,2	7	72	150
0:21:10	53	17,3	7	72	150
0:21:11	53	17,4	7	72	150
0:21:12	53	17,4	7	72	150
0:21:13	53	17,5	7	72	150
0:21:14	53	17,5	7	72	150
0:21:15	53	17,5	7	72	150
0:21:16	53	17,4	7	72	150
0:21:17	53	17,4	7	72	150
0:21:18	53	17,5	7	72	150
0:21:19	53	17,6	6	72	150
0:21:20	53	17,6	7	72	150
0:21:21	53	17,5	7	72	150
0:21:22	53	17,5	7	72	150
0:21:23	53	17,5	7	72	150
0:21:24	53	17,6	7	71	150
0:21:25	53	17,6	7	71	150
0:21:26	54	17,6	7	71	150
0:21:27	54	17,5	7	71	150
0:21:28	54	17,5	7	71	150
0:21:29	54	17,5	7	71	150
0:21:30	54	17,6	7	71	150
0:21:31	54	17,7	6	71	150
0:21:32	54	17,8	7	71	150
0:21:33	54	17,8	7	71	150
0:21:34	54	17,8	7	71	150
0:21:35	54	17,8	7	71	150
0:21:36	54	17,7	7	71	150
0:21:37	54	17,7	7	71	150
0:21:38	54	17,7	7	71	150
0:21:39	54	17,6	7	71	150
0:21:40	54	17,7	7	71	150
0:21:41	54	17,9	7	71	150
0:21:42	54	17,9	7	71	150
0:21:43	54	17,9	7	71	150
0:21:44	54	17,9	7	71	150
0:21:45	54	17,8	7	70	150
0:21:46	55	17,8	7	71	150
0:21:47	55	17,8	7	70	150
0:21:48	55	17,8	7	70	150
0:21:49	55	17,7	7	70	150
0:21:50	55	17,9	7	70	150
0:21:51	55	17,9	7	70	150
0:21:52	55	17,9	7	70	150
0:21:53	55	18,0	7	70	150
0:21:54	55	18,0	7	70	150
0:21:55	55	18,0	7	70	150
0:21:56	55	18,0	6	70	150
0:21:57	55	18,0	7	70	150
0:21:58	55	17,9	7	70	150
0:21:59	55	17,9	7	70	150
0:22:00	55	17,9	7	70	150
0:22:01	55	18,1	7	70	150
0:22:02	55	18,2	7	70	150
0:22:03	55	18,2	7	70	150
0:22:04	55	18,2	7	70	150
0:22:05	55	18,1	7	70	150
0:22:06	56	18,1	7	70	150
0:22:07	56	18,1	7	69	150
0:22:08	56	18,1	6	70	150
0:22:09	56	18,1	7	69	150
0:22:10	56	18,1	6	69	150
0:22:11	56	18,0	7	69	150
0:22:12	56	18,1	7	69	150
0:22:13	56	18,3	7	69	150
0:22:14	56	18,3	7	69	150
0:22:15	56	18,2	7	69	150
0:22:16	56	18,2	6	69	150
0:22:17	56	18,3	7	69	150
0:22:18	56	18,3	7	69	150
0:22:19	56	18,3	7	69	150
0:22:20	56	18,2	6	69	150
0:22:21	56	18,2	6	69	150
0:22:22	56	18,2	7	69	150
0:22:23	56	18,4	7	69	150
0:22:24	56	18,4	6	69	150
0:22:25	56	18,4	7	69	150
0:22:26	56	18,4	7	69	150
0:22:27	56	18,4	6	69	150
0:22:28	57	18,4	7	69	150
0:22:29	57	18,4	7	69	150
0:22:30	57	18,4	7	69	150
0:22:31	57	18,4	6	69	150
0:22:32	57	18,4	7	69	150
0:22:33	57	18,3	7	69	150
0:22:34	57	18,4	7	68	150
0:22:35	57	18,4	7	68	150
0:22:36	57	18,5	7	68	150
0:22:37	57	18,6	7	68	150
0:22:38	57	18,6	6	68	150
0:22:39	57	18,6	6	68	150
0:22:40	57	18,6	6	68	150
0:22:41	57	18,5	6	68	150
0:22:42	57	18,6	6	68	150
0:22:43	57	18,7	6	68	150
0:22:44	57	18,7	6	68	150
0:22:45	57	18,7	6	68	150
0:22:46	57	18,6	6	68	150
0:22:47	57	18,6	6	68	150
0:22:48	57	18,6	6	68	150
0:22:49	57	18,6	6	68	150
0:22:50	57	18,6	6	68	150
0:22:51	58	18,8	6	68	150
0:22:52	58	18,9	6	68	150
0:22:53	58	18,9	6	68	150
0:22:54	58	18,9	6	68	150
0:22:55	58	18,8	6	68	150
0:22:56	58	18,8	6	68	150
0:22:57	58	18,8	6	68	150
0:22:58	58	18,8	6	68	150
0:22:59	58	18,7	6	68	150
0:23:00	58	18,7	6	68	150
0:23:01	58	18,7	6	68	150
0:23:02	58	18,8	6	67	150
0:23:03	58	18,8	6	68	150
0:23:04	58	18,8	6	67	150
0:23:05	58	18,9	6	67	150
0:23:06	58	19,0	6	67	150
0:23:07	58	19,0	6	67	150
0:23:08	58	19,0	6	67	150
0:23:09	58	19,0	6	67	150
0:23:10	58	19,0	6	67	150
0:23:11	58	19,0	6	67	150
0:23:12	58	18,9	6	67	150
0:23:13	58	18,9	6	67	150
0:23:14	58	18,9	6	67	150
0:23:15	58	18,9	6	67	150
0:23:16	59	18,9	6	67	150
0:23:17	59	19,0	6	67	150
0:23:18	59	19,0	6	67	150
0:23:19	59	19,1	6	67	150
0:23:20	59	19,2	6	67	150
0:23:21	59	19,2	6	67	150
0:23:22	59	19,2	6	67	150
0:23:23	59	19,2	6	67	150
0:23:24	59	19,1	6	67	150
0:23:25	59	19,1	6	67	150
0:23:26	59	19,1	6	67	150
0:23:27	59	19,1	6	67	150
0:23:28	59	19,1	6	67	150
0:23:29	59	19,1	6	66	150
0:23:30	59	19,1	6	67	150
0:23:31	59	19,2	6	67	150
0:23:32	59	19,3	6	66	150
0:23:33	59	19,3	6	66	150
0:23:34	59	19,3	6	66	150
0:23:35	59	19,3	6	66	150
0:23:36	59	19,3	6	66	150
0:23:37	59	19,3	6	66	150
0:23:38	59	19,3	6	66	150
0:23:39	59	19,3	6	66	150
0:23:40	59	19,3	6	66	150
0:23:41	59	19,3	6	66	150
0:23:42	60	19,3	6	66	150
0:23:43	60	19,3	6	66	150
0:23:44	60	19,5	6	66	150
0:23:45	60	19,6	6	66	150
0:23:46	60	19,6	6	66	150
0:23:47	60	19,6	6	66	150
0:23:48	60	19,6	6	66	150
0:23:49	60	19,6	6	66	150
0:23:50	60	19,5	6	66	150
0:23:51	60	19,5	6	66	150
0:23:52	60	19,5	6	66	150
0:23:53	60	19,5	6	66	150
0:23:54	60	19,5	6	66	150
0:23:55	60	19,5	6	66	150
0:23:56	60	19,4	6	66	150
0:23:57	60	19,5	6	66	150
0:23:58	60	19,5	6	66	150
0:23:59	60	19,5	6	66	150
0:24:00	60	19,7	6	66	150
0:24:01	60	19,8	6	66	150
0:24:02	60	19,8	6	66	150
0:24:03	60	19,8	6	66	150
0:24:04	60	19,8	6	66	150
0:24:05	60	19,7	6	66	150
0:24:06	60	19,7	6	66	150
0:24:07	60	19,7	6	65	150
0:24:08	60	19,7	6	65	150
0:24:09	60	19,7	6	65	150
0:24:10	60	19,6	6	65	150
0:24:11	61	19,6	6	66	150
0:24:12	61	19,7	6	65	150
0:24:13	61	19,9	6	65	150
0:24:14	61	19,9	6	65	150
0:24:15	61	19,9	6	65	150
0:24:16	61	19,9	6	65	150
0:24:17	61	19,9	6	65	150
0:24:18	61	19,9	6	65	150
0:24:19	61	19,9	6	65	150
0:24:20	61	19,9	6	65	150
0:24:21	61	19,8	6	65	150
0:24:22	61	19,8	6	65	150
0:24:23	61	19,8	6	65	150
0:24:24	61	19,8	6	65	150
0:24:25	61	19,8	6	65	150
0:24:26	61	19,9	6	65	150
0:24:27	61	19,9	6	65	150
0:24:28	61	20,0	6	65	150
0:24:29	61	20,1	6	65	150
0:24:30	61	20,2	6	65	150
0:24:31	61	20,2	6	65	150
0:24:32	61	20,2	6	65	150
0:24:33	61	20,1	6	65	150
0:24:34	61	20,1	6	65	150
0:24:35	61	20,1	6	65	150
0:24:36	61	20,1	6	65	150
0:24:37	61	20,1	6	65	150
0:24:38	61	20,1	6	65	150
0:24:39	61	20,0	6	65	150
0:24:40	61	20,0	6	65	150
0:24:41	61	20,0	6	65	150
0:24:42	61	20,2	6	64	150
0:24:43	62	20,2	6	65	150
0:24:44	62	20,3	6	65	150
0:24:45	62	20,3	6	64	150
0:24:46	62	20,2	6	64	150
0:24:47	62	20,2	6	64	150
0:24:48	62	20,2	6	64	150
0:24:49	62	20,2	6	64	150
0:24:50	62	20,2	6	64	150
0:24:51	62	20,2	6	64	150
0:24:52	62	20,3	6	64	150
0:24:53	62	20,2	6	64	150
0:24:54	62	20,2	6	64	150
0:24:55	62	20,2	6	64	150
0:24:56	62	20,2	6	64	150
0:24:57	62	20,2	6	64	150
0:24:58	62	20,3	6	64	150
0:24:59	62	20,4	6	64	150
0:25:00	62	20,5	6	64	150
0:25:01	62	20,5	6	64	150
0:25:02	62	20,5	6	64	150
0:25:03	62	20,5	6	64	150
0:25:04	62	20,4	6	64	150
0:25:05	62	20,4	6	64	150
0:25:06	62	20,4	6	64	150
0:25:07	62	20,4	6	64	150
0:25:08	62	20,4	6	64	150
0:25:09	62	20,5	6	64	150
0:25:10	62	20,5	6	64	150
0:25:11	62	20,4	6	64	150
0:25:12	62	20,4	6	64	150
0:25:13	62	20,4	6	64	150
0:25:14	62	20,4	6	64	150
0:25:15	62	20,6	6	64	150
0:25:16	62	20,7	6	64	150
0:25:17	62	20,7	6	64	150
0:25:18	62	20,7	6	64	150
0:25:19	62	20,7	6	64	150
0:25:20	63	20,7	6	64	150
0:25:21	63	20,7	6	64	150
0:25:22	63	20,7	6	64	150
0:25:23	63	20,6	6	64	150
0:25:24	63	20,6	6	63	150
0:25:25	63	20,7	6	63	150
0:25:26	63	20,7	6	63	150
0:25:27	63	20,7	6	63	150
0:25:28	63	20,7	6	63	150
0:25:29	63	20,6	6	63	150
0:25:30	63	20,7	6	63	150
0:25:31	63	20,7	6	63	150
0:25:32	63	20,9	6	63	150
0:25:33	63	21,0	6	63	150
