Repository: ProgWizer/parser

File: project-root/data/Data Acquisition/Data Acquisition/2021 year (353)/21-002 D.txt (part 1 of 4)
--Test Summary--
Full Path and File Name	
Instrument Name	7322
Instrument Type	Model 7322 Consistometer - Variable Speed
Instrument Serial Number	
Test Start Date	20.01.2021
Test Start Time	11:59:17
Test Stop Date	20.01.2021
Test Stop Time	13:39:07
Test Length	1:39:50
Final Sample Time Offset	1:39:50
Controller Schedule Name	
Sampling Period	1 second
Comments	
Information	WellID	
Information	Customer	
Information	EngName	
Information	CementClass	G Holsim
Information	CementMfr	
Information	Additives	TA-100 - 0,15% + Floss500 - 0,1% + DPC - 0,2% + LR - 0,1%
Information	Density	
Information	BHCT	
Information	BHST	
Information	FluidLoss	
Information	JobType	
Calculated Value	Time_30Bc	0:09:15
Calculated Value	Time_70Bc	1:39:50
Initial Temperature (°C)	18 °C
Final Temperature (°C)	73 °C
Initial Pressure (MPa)	0,9 MPa
Final Pressure (MPa)	45,9 MPa
Initial Consistency (Bc)	20 Bc
Final Consistency (Bc)	70 Bc
Initial Wall Temperature (°C)	16 °C
Final Wall Temperature (°C)	73 °C
Initial Motor Speed (RPM)	150 RPM
Final Motor Speed (RPM)	150 RPM
--Data--
Time (HH:MM:SS)	Temperature (°C)	Pressure (MPa)	Consistency (Bc)	Wall Temperature (°C)	Motor Speed (RPM)
0:00:00	18	0,9	20	16	150
0:00:01	18	0,9	20	16	150
0:00:02	18	0,9	20	15	150
0:00:03	18	0,9	19	16	150
0:00:04	18	0,9	20	16	150
0:00:05	18	0,9	20	16	150
0:00:06	18	0,9	20	16	150
0:00:07	18	0,9	19	16	150
0:00:08	18	0,9	19	16	150
0:00:09	18	0,9	19	15	150
0:00:10	18	0,9	19	16	150
0:00:11	18	0,9	20	16	150
0:00:12	18	0,9	19	16	150
0:00:13	18	0,9	19	16	150
0:00:14	18	0,9	20	16	150
0:00:15	18	0,9	19	15	150
0:00:16	18	0,9	20	16	150
0:00:17	18	0,9	19	16	150
0:00:18	18	0,9	19	16	150
0:00:19	18	0,9	19	16	150
0:00:20	18	0,9	19	16	150
0:00:21	18	0,9	19	16	150
0:00:22	18	0,9	19	15	150
0:00:23	18	0,9	19	15	150
0:00:24	18	1,0	19	15	150
0:00:25	18	1,0	19	16	150
0:00:26	18	1,1	19	15	150
0:00:27	18	1,1	19	16	150
0:00:28	18	1,2	19	16	150
0:00:29	18	1,2	19	16	150
0:00:30	18	1,3	19	16	150
0:00:31	18	1,3	20	16	150
0:00:32	18	1,4	20	16	150
0:00:33	18	1,4	20	16	150
0:00:34	18	1,4	20	16	150
0:00:35	18	1,5	20	16	150
0:00:36	18	1,5	20	16	150
0:00:37	18	1,5	20	15	150
0:00:38	18	1,5	20	16	150
0:00:39	18	1,5	20	16	150
0:00:40	18	1,6	20	16	150
0:00:41	18	1,6	20	16	150
0:00:42	18	1,6	20	16	150
0:00:43	18	1,7	20	16	150
0:00:44	18	1,7	20	15	150
0:00:45	18	1,7	20	16	150
0:00:46	18	1,7	20	16	150
0:00:47	18	1,7	20	16	150
0:00:48	18	1,7	20	16	150
0:00:49	18	1,7	20	16	150
0:00:50	18	1,7	20	15	150
0:00:51	18	1,7	20	16	150
0:00:52	18	1,7	20	16	150
0:00:53	18	1,7	20	15	150
0:00:54	18	1,9	20	16	150
0:00:55	18	1,9	20	16	150
0:00:56	18	2,0	20	16	150
0:00:57	18	2,0	21	16	150
0:00:58	18	2,0	20	16	150
0:00:59	18	2,0	21	16	150
0:01:00	18	2,0	21	16	150
0:01:01	18	2,0	21	16	150
0:01:02	18	2,0	21	16	150
0:01:03	18	2,0	21	16	150
0:01:04	18	2,0	21	16	150
0:01:05	18	2,0	21	16	150
0:01:06	18	2,1	21	15	150
0:01:07	18	2,2	21	16	150
0:01:08	18	2,2	21	16	150
0:01:09	18	2,2	21	16	150
0:01:10	18	2,2	21	15	150
0:01:11	18	2,2	21	16	150
0:01:12	18	2,2	21	16	150
0:01:13	18	2,2	21	15	150
0:01:14	18	2,2	22	16	150
0:01:15	18	2,2	22	16	150
0:01:16	18	2,2	22	16	150
0:01:17	18	2,2	21	15	150
0:01:18	18	2,2	21	16	150
0:01:19	18	2,3	22	15	150
0:01:20	18	2,4	22	16	150
0:01:21	18	2,5	22	16	150
0:01:22	18	2,5	22	15	150
0:01:23	18	2,5	22	16	150
0:01:24	18	2,5	22	16	150
0:01:25	18	2,5	22	15	150
0:01:26	18	2,5	22	16	150
0:01:27	18	2,5	22	16	150
0:01:28	18	2,5	22	16	150
0:01:29	18	2,5	22	16	150
0:01:30	18	2,5	22	16	150
0:01:31	18	2,5	22	16	150
0:01:32	18	2,5	22	15	150
0:01:33	18	2,5	22	16	150
0:01:34	18	2,7	22	16	150
0:01:35	18	2,8	22	16	150
0:01:36	18	2,8	22	16	150
0:01:37	18	2,8	22	15	150
0:01:38	18	2,8	22	16	150
0:01:39	18	2,8	22	16	150
0:01:40	18	2,8	22	16	150
0:01:41	18	2,8	22	16	150
0:01:42	18	2,8	22	16	150
0:01:43	18	2,8	22	15	150
0:01:44	18	2,8	22	16	150
0:01:45	18	2,8	22	16	150
0:01:46	18	2,8	23	16	150
0:01:47	18	2,8	22	16	150
0:01:48	18	2,8	22	15	150
0:01:49	18	2,8	22	16	150
0:01:50	18	2,8	23	16	150
0:01:51	18	3,0	22	16	150
0:01:52	18	3,1	22	16	150
0:01:53	18	3,1	22	16	150
0:01:54	18	3,1	22	16	150
0:01:55	18	3,1	22	16	150
0:01:56	18	3,1	22	15	150
0:01:57	18	3,1	21	16	150
0:01:58	18	3,1	21	16	150
0:01:59	18	3,1	20	16	150
0:02:00	18	3,2	20	16	150
0:02:01	18	3,2	20	16	150
0:02:02	18	3,2	20	16	150
0:02:03	18	3,3	20	16	150
0:02:04	18	3,3	20	16	150
0:02:05	18	3,3	20	16	150
0:02:06	18	3,4	21	16	150
0:02:07	18	3,5	21	17	150
0:02:08	18	3,5	21	17	150
0:02:09	18	3,6	21	17	150
0:02:10	18	3,6	21	17	150
0:02:11	18	3,7	21	18	150
0:02:12	18	3,8	21	18	150
0:02:13	18	3,8	21	18	150
0:02:14	18	3,9	21	18	150
0:02:15	18	3,9	21	19	150
0:02:16	18	4,0	21	19	150
0:02:17	18	4,1	21	19	150
0:02:18	18	4,2	21	19	150
0:02:19	18	4,2	22	20	150
0:02:20	18	4,3	22	20	150
0:02:21	18	4,4	22	20	150
0:02:22	18	4,5	22	20	150
0:02:23	18	4,5	22	21	150
0:02:24	18	4,6	22	21	150
0:02:25	18	4,7	22	21	150
0:02:26	18	4,7	22	21	150
0:02:27	18	4,6	22	21	150
0:02:28	18	4,6	22	20	150
0:02:29	18	4,7	22	20	150
0:02:30	18	4,7	22	20	150
0:02:31	18	4,7	22	21	150
0:02:32	18	4,7	22	22	150
0:02:33	18	4,7	22	23	150
0:02:34	18	4,8	22	24	150
0:02:35	18	4,8	22	24	150
0:02:36	18	4,8	22	25	150
0:02:37	18	4,8	22	25	150
0:02:38	18	4,8	22	25	150
0:02:39	18	4,9	22	25	150
0:02:40	18	4,9	22	25	150
0:02:41	18	4,9	22	25	150
0:02:42	18	4,9	22	26	150
0:02:43	18	5,0	22	26	150
0:02:44	18	5,0	21	26	150
0:02:45	18	5,0	21	27	150
0:02:46	18	5,0	21	27	150
0:02:47	18	5,0	21	27	150
0:02:48	18	5,1	21	27	150
0:02:49	18	5,1	21	27	150
0:02:50	18	5,0	21	27	150
0:02:51	18	5,1	21	27	150
0:02:52	18	5,1	21	28	150
0:02:53	18	5,2	21	28	150
0:02:54	18	5,2	21	28	150
0:02:55	18	5,1	22	28	150
0:02:56	18	5,1	22	29	150
0:02:57	18	5,2	22	29	150
0:02:58	18	5,3	22	29	150
0:02:59	18	5,2	22	29	150
0:03:00	18	5,2	22	29	150
0:03:01	18	5,3	22	29	150
0:03:02	18	5,3	22	29	150
0:03:03	18	5,3	22	30	150
0:03:04	18	5,3	22	29	150
0:03:05	18	5,3	22	30	150
0:03:06	18	5,4	22	30	150
0:03:07	18	5,4	21	30	150
0:03:08	18	5,4	21	30	150
0:03:09	18	5,4	21	30	150
0:03:10	18	5,4	21	30	150
0:03:11	18	5,5	21	31	150
0:03:12	18	5,5	21	31	150
0:03:13	18	5,4	21	31	150
0:03:14	18	5,5	21	31	150
0:03:15	18	5,6	21	32	150
0:03:16	18	5,5	21	32	150
0:03:17	18	5,5	21	32	150
0:03:18	18	5,5	21	32	150
0:03:19	18	5,6	21	32	150
0:03:20	18	5,7	21	32	150
0:03:21	18	5,6	21	32	150
0:03:22	18	5,6	21	32	150
0:03:23	18	5,6	21	32	150
0:03:24	18	5,7	21	32	150
0:03:25	18	5,7	21	33	150
0:03:26	18	5,7	21	33	150
0:03:27	18	5,7	21	33	150
0:03:28	18	5,7	21	33	150
0:03:29	18	5,8	21	33	150
0:03:30	18	5,8	21	33	150
0:03:31	18	5,8	21	33	150
0:03:32	18	5,8	21	33	150
0:03:33	18	5,8	21	33	150
0:03:34	18	5,9	21	33	150
0:03:35	18	5,9	21	33	150
0:03:36	18	5,9	21	33	150
0:03:37	18	5,9	21	34	150
0:03:38	19	5,9	21	34	150
0:03:39	19	5,9	21	33	150
0:03:40	19	6,0	21	33	150
0:03:41	19	6,0	21	33	150
0:03:42	19	6,0	21	33	150
0:03:43	19	6,0	21	33	150
0:03:44	19	6,0	22	34	150
0:03:45	19	6,0	22	34	150
0:03:46	19	6,1	22	34	150
0:03:47	19	6,1	22	34	150
0:03:48	19	6,1	22	34	150
0:03:49	19	6,1	22	33	150
0:03:50	19	6,1	22	34	150
0:03:51	19	6,1	22	34	150
0:03:52	19	6,2	22	34	150
0:03:53	19	6,2	22	34	150
0:03:54	19	6,2	22	34	150
0:03:55	19	6,3	22	34	150
0:03:56	19	6,2	22	34	150
0:03:57	19	6,2	22	34	150
0:03:58	19	6,2	22	34	150
0:03:59	19	6,3	22	34	150
0:04:00	19	6,3	21	34	150
0:04:01	19	6,3	21	34	150
0:04:02	19	6,3	21	34	150
0:04:03	19	6,4	21	34	150
0:04:04	20	6,4	21	34	150
0:04:05	20	6,4	21	34	150
0:04:06	20	6,4	21	34	150
0:04:07	20	6,5	21	34	150
0:04:08	20	6,5	21	34	150
0:04:09	20	6,5	21	34	150
0:04:10	20	6,5	21	34	150
0:04:11	20	6,5	21	34	150
0:04:12	20	6,5	21	34	150
0:04:13	20	6,6	21	34	150
0:04:14	20	6,6	21	34	150
0:04:15	20	6,6	21	34	150
0:04:16	20	6,6	21	34	150
0:04:17	20	6,6	21	34	150
0:04:18	20	6,6	21	34	150
0:04:19	20	6,6	21	34	150
0:04:20	20	6,6	22	34	150
0:04:21	20	6,7	21	34	150
0:04:22	20	6,7	21	34	150
0:04:23	20	6,7	21	34	150
0:04:24	20	6,7	21	34	150
0:04:25	20	6,7	21	34	150
0:04:26	20	6,7	22	34	150
0:04:27	21	6,7	22	34	150
0:04:28	21	6,7	22	34	150
0:04:29	21	6,7	21	33	150
0:04:30	21	6,7	21	33	150
0:04:31	21	6,7	22	33	150
0:04:32	21	6,7	22	33	150
0:04:33	21	6,7	21	33	150
0:04:34	21	6,7	21	34	150
0:04:35	21	6,8	22	33	150
0:04:36	21	6,8	21	33	150
0:04:37	21	6,8	21	33	150
0:04:38	21	6,8	21	33	150
0:04:39	21	6,8	21	33	150
0:04:40	21	6,8	22	33	150
0:04:41	21	6,8	22	33	150
0:04:42	21	6,8	22	33	150
0:04:43	21	6,8	22	33	150
0:04:44	21	6,8	22	33	150
0:04:45	21	6,8	22	33	150
0:04:46	21	6,8	22	33	150
0:04:47	21	6,8	22	33	150
0:04:48	21	6,8	22	33	150
0:04:49	21	6,8	22	33	150
0:04:50	22	6,8	22	33	150
0:04:51	22	6,8	22	33	150
0:04:52	22	6,8	22	33	150
0:04:53	22	6,8	22	33	150
0:04:54	22	6,8	22	33	150
0:04:55	22	6,8	22	33	150
0:04:56	22	6,8	22	33	150
0:04:57	22	6,8	22	33	150
0:04:58	22	6,8	22	33	150
0:04:59	22	6,8	22	33	150
0:05:00	22	6,8	22	33	150
0:05:01	22	6,8	22	33	150
0:05:02	22	6,8	22	32	150
0:05:03	22	6,8	22	32	150
0:05:04	22	6,7	22	33	150
0:05:05	22	6,7	22	33	150
0:05:06	22	6,7	22	33	150
0:05:07	22	6,7	21	33	150
0:05:08	22	6,7	22	33	150
0:05:09	22	6,7	22	33	150
0:05:10	22	6,7	22	32	150
0:05:11	22	6,7	21	32	150
0:05:12	22	6,7	21	32	150
0:05:13	22	6,7	22	32	150
0:05:14	22	6,7	22	32	150
0:05:15	22	6,7	22	32	150
0:05:16	23	6,7	22	32	150
0:05:17	23	6,7	22	33	150
0:05:18	23	6,7	22	32	150
0:05:19	23	6,7	22	32	150
0:05:20	23	6,7	22	32	150
0:05:21	23	6,7	21	32	150
0:05:22	23	6,7	22	32	150
0:05:23	23	6,9	22	32	150
0:05:24	23	7,1	22	32	150
0:05:25	23	7,1	22	32	150
0:05:26	23	7,2	22	32	150
0:05:27	23	7,2	21	32	150
0:05:28	23	7,2	21	32	150
0:05:29	23	7,2	22	32	150
0:05:30	23	7,2	22	32	150
0:05:31	23	7,2	22	32	150
0:05:32	23	7,2	22	32	150
0:05:33	23	7,2	22	32	150
0:05:34	23	7,2	22	33	150
0:05:35	23	7,2	22	32	150
0:05:36	23	7,2	22	32	150
0:05:37	23	7,2	22	32	150
0:05:38	23	7,2	22	32	150
0:05:39	23	7,2	22	32	150
0:05:40	23	7,2	22	32	150
0:05:41	23	7,2	22	32	150
0:05:42	23	7,2	22	32	150
0:05:43	23	7,2	22	32	150
0:05:44	23	7,2	22	32	150
0:05:45	23	7,2	22	32	150
0:05:46	24	7,2	22	32	150
0:05:47	24	7,2	22	32	150
0:05:48	24	7,2	22	32	150
0:05:49	24	7,2	22	32	150
0:05:50	24	7,3	22	32	150
0:05:51	24	7,3	22	32	150
0:05:52	24	7,3	22	32	150
0:05:53	24	7,3	22	33	150
0:05:54	24	7,3	22	33	150
0:05:55	24	7,6	22	33	150
0:05:56	24	7,7	22	32	150
0:05:57	24	7,7	22	33	150
0:05:58	24	7,8	22	32	150
0:05:59	24	7,8	22	32	150
0:06:00	24	7,8	22	32	150
0:06:01	24	7,8	22	32	150
0:06:02	24	7,8	22	32	150
0:06:03	24	7,8	22	32	150
0:06:04	24	7,8	22	33	150
0:06:05	24	7,8	22	32	150
0:06:06	24	7,8	22	33	150
0:06:07	24	7,8	22	32	150
0:06:08	24	7,8	22	32	150
0:06:09	24	7,8	22	32	150
0:06:10	24	7,9	22	32	150
0:06:11	24	7,9	22	33	150
0:06:12	24	7,9	22	33	150
0:06:13	24	7,9	22	33	150
0:06:14	24	7,9	22	33	150
0:06:15	24	7,9	22	33	150
0:06:16	24	7,9	22	33	150
0:06:17	24	7,9	22	33	150
0:06:18	24	7,9	22	33	150
0:06:19	24	7,9	22	32	150
0:06:20	24	7,9	22	32	150
0:06:21	25	8,0	22	33	150
0:06:22	25	8,0	22	32	150
0:06:23	25	8,0	22	33	150
0:06:24	25	8,0	22	33	150
0:06:25	25	8,0	22	33	150
0:06:26	25	8,0	22	33	150
0:06:27	25	8,0	22	33	150
0:06:28	25	8,1	22	33	150
0:06:29	25	8,1	22	33	150
0:06:30	25	8,1	22	33	150
0:06:31	25	8,1	22	33	150
0:06:32	25	8,1	22	33	150
0:06:33	25	8,1	22	33	150
0:06:34	25	8,1	22	33	150
0:06:35	25	8,1	22	33	150
0:06:36	25	8,2	22	33	150
0:06:37	25	8,2	22	33	150
0:06:38	25	8,2	22	33	150
0:06:39	25	8,2	22	33	150
0:06:40	25	8,2	23	33	150
0:06:41	25	8,2	22	33	150
0:06:42	25	8,3	23	33	150
0:06:43	25	8,3	23	33	150
0:06:44	25	8,4	23	33	150
0:06:45	25	8,4	23	33	150
0:06:46	25	8,4	23	33	150
0:06:47	25	8,4	23	33	150
0:06:48	25	8,4	24	33	150
0:06:49	25	8,4	24	33	150
0:06:50	25	8,5	24	33	150
0:06:51	25	8,5	24	33	150
0:06:52	25	8,5	24	34	150
0:06:53	25	8,5	23	33	150
0:06:54	25	8,5	23	34	150
0:06:55	25	8,6	23	34	150
0:06:56	25	8,6	23	34	150
0:06:57	25	8,6	23	34	150
0:06:58	25	8,6	23	34	150
0:06:59	25	8,6	22	34	150
0:07:00	25	8,7	22	34	150
0:07:01	25	8,7	22	34	150
0:07:02	26	8,7	22	34	150
0:07:03	26	8,7	22	34	150
0:07:04	26	8,8	22	34	150
0:07:05	26	8,8	22	34	150
0:07:06	26	8,8	22	34	150
0:07:07	26	8,8	22	34	150
0:07:08	26	8,8	23	34	150
0:07:09	26	8,9	23	34	150
0:07:10	26	8,9	22	34	150
0:07:11	26	8,9	22	34	150
0:07:12	26	8,9	22	34	150
0:07:13	26	8,9	22	34	150
0:07:14	26	9,0	22	34	150
0:07:15	26	9,0	23	34	150
0:07:16	26	9,0	23	34	150
0:07:17	26	9,0	23	34	150
0:07:18	26	9,0	22	34	150
0:07:19	26	9,0	22	34	150
0:07:20	26	9,1	23	34	150
0:07:21	26	9,1	22	35	150
0:07:22	26	9,1	22	34	150
0:07:23	26	9,1	22	34	150
0:07:24	26	9,1	22	34	150
0:07:25	26	9,1	22	34	150
0:07:26	26	9,2	22	34	150
0:07:27	26	9,2	21	34	150
0:07:28	26	9,2	21	35	150
0:07:29	26	9,2	20	34	150
0:07:30	26	9,2	20	34	150
0:07:31	26	9,3	20	35	150
0:07:32	26	9,3	20	35	150
0:07:33	26	9,3	20	34	150
0:07:34	26	9,3	19	35	150
0:07:35	26	9,3	19	35	150
0:07:36	26	9,4	20	35	150
0:07:37	26	9,4	19	35	150
0:07:38	26	9,4	19	35	150
0:07:39	26	9,4	19	35	150
0:07:40	26	9,4	20	35	150
0:07:41	26	9,4	20	35	150
0:07:42	26	9,5	20	35	150
0:07:43	26	9,5	20	35	150
0:07:44	27	9,5	20	35	150
0:07:45	27	9,5	20	35	150
0:07:46	27	9,5	20	35	150
0:07:47	27	9,5	20	35	150
0:07:48	27	9,6	20	35	150
0:07:49	27	9,6	20	35	150
0:07:50	27	9,6	20	35	150
0:07:51	27	9,6	20	35	150
0:07:52	27	9,6	20	35	150
0:07:53	27	9,7	20	35	150
0:07:54	27	9,7	20	35	150
0:07:55	27	9,7	20	35	150
0:07:56	27	9,7	20	35	150
0:07:57	27	9,7	20	35	150
0:07:58	27	9,7	20	35	150
0:07:59	27	9,8	20	35	150
0:08:00	27	9,8	20	35	150
0:08:01	27	9,8	20	35	150
0:08:02	27	9,8	21	35	150
0:08:03	27	9,8	21	35	150
0:08:04	27	9,9	21	35	150
0:08:05	27	9,9	21	35	150
0:08:06	27	9,9	21	35	150
0:08:07	27	9,9	22	36	150
0:08:08	27	9,9	22	36	150
0:08:09	27	9,9	22	36	150
0:08:10	27	10,0	22	36	150
0:08:11	27	10,0	22	36	150
0:08:12	27	10,0	22	35	150
0:08:13	27	10,0	23	35	150
0:08:14	27	10,0	23	35	150
0:08:15	27	10,0	23	36	150
0:08:16	27	10,1	23	36	150
0:08:17	27	10,1	23	36	150
0:08:18	27	10,1	24	36	150
0:08:19	27	10,1	24	36	150
0:08:20	27	10,1	24	36	150
0:08:21	27	10,1	24	36	150
0:08:22	27	10,2	24	36	150
0:08:23	28	10,2	24	36	150
0:08:24	28	10,2	25	36	150
0:08:25	28	10,2	24	36	150
0:08:26	28	10,2	24	36	150
0:08:27	28	10,2	24	36	150
0:08:28	28	10,2	24	36	150
0:08:29	28	10,3	23	36	150
0:08:30	28	10,3	23	36	150
0:08:31	28	10,3	24	36	150
0:08:32	28	10,3	24	36	150
0:08:33	28	10,3	24	36	150
0:08:34	28	10,3	24	36	150
0:08:35	28	10,3	24	36	150
0:08:36	28	10,4	24	36	150
0:08:37	28	10,4	24	36	150
0:08:38	28	10,4	25	36	150
0:08:39	28	10,4	25	36	150
0:08:40	28	10,4	25	36	150
0:08:41	28	10,5	25	36	150
0:08:42	28	10,6	25	36	150
0:08:43	28	10,6	25	36	150
0:08:44	28	10,6	26	36	150
0:08:45	28	10,7	26	36	150
0:08:46	28	10,7	26	36	150
0:08:47	28	10,7	26	36	150
0:08:48	28	10,7	26	36	150
0:08:49	28	10,7	26	36	150
0:08:50	28	10,7	26	36	150
0:08:51	28	10,8	26	36	150
0:08:52	28	10,8	26	36	150
0:08:53	28	10,8	26	36	150
0:08:54	28	10,8	26	36	150
0:08:55	28	10,8	26	36	150
0:08:56	28	10,8	26	36	150
0:08:57	28	10,8	26	36	150
0:08:58	28	10,8	26	36	150
0:08:59	28	10,9	26	36	150
0:09:00	28	10,9	26	36	150
0:09:01	28	10,9	26	36	150
0:09:02	28	10,9	27	36	150
0:09:03	29	10,9	27	36	150
0:09:04	29	10,9	27	36	150
0:09:05	29	10,9	28	36	150
0:09:06	29	11,0	28	36	150
0:09:07	29	11,0	28	37	150
0:09:08	29	11,0	29	37	150
0:09:09	29	11,0	29	36	150
0:09:10	29	11,0	31	36	150
0:09:11	29	11,0	33	36	150
0:09:12	29	11,0	33	37	150
0:09:13	29	11,0	34	37	150
0:09:14	29	11,1	35	36	150
0:09:15	29	11,1	35	36	150
0:09:16	29	11,1	35	37	150
0:09:17	29	11,1	35	37	150
0:09:18	29	11,1	35	37	150
0:09:19	29	11,1	35	37	150
0:09:20	29	11,3	35	37	150
0:09:21	29	11,4	35	37	150
0:09:22	29	11,5	35	37	150
0:09:23	29	11,5	36	37	150
0:09:24	29	11,5	35	37	150
0:09:25	29	11,5	33	37	150
0:09:26	29	11,6	32	37	150
0:09:27	29	11,6	31	37	150
0:09:28	29	11,6	30	37	150
0:09:29	29	11,6	30	37	150
0:09:30	29	11,6	31	37	150
0:09:31	29	11,6	31	37	150
0:09:32	29	11,6	32	37	150
0:09:33	29	11,7	37	37	150
0:09:34	29	11,7	37	37	150
0:09:35	29	11,7	35	37	150
0:09:36	29	11,7	34	37	150
0:09:37	29	11,7	33	37	150
0:09:38	29	11,7	34	37	150
0:09:39	29	11,7	34	37	150
0:09:40	29	11,8	35	37	150
0:09:41	29	11,8	36	37	150
0:09:42	29	11,8	40	37	150
0:09:43	30	11,8	43	37	150
0:09:44	30	11,8	43	37	150
0:09:45	30	11,8	44	37	150
0:09:46	30	11,8	43	37	150
0:09:47	30	11,9	43	37	150
0:09:48	30	11,9	44	37	150
0:09:49	30	11,9	44	37	150
0:09:50	30	11,9	43	37	150
0:09:51	30	11,9	44	37	150
0:09:52	30	11,9	44	37	150
0:09:53	30	12,0	43	37	150
0:09:54	30	12,0	43	37	150
0:09:55	30	12,0	43	37	150
0:09:56	30	12,0	43	38	150
0:09:57	30	12,0	42	37	150
0:09:58	30	12,0	43	37	150
0:09:59	30	12,1	43	37	150
0:10:00	30	12,1	42	37	150
0:10:01	30	12,1	42	38	150
0:10:02	30	12,1	41	38	150
0:10:03	30	12,1	41	38	150
0:10:04	30	12,1	41	38	150
0:10:05	30	12,1	41	38	150
0:10:06	30	12,2	41	38	150
0:10:07	30	12,2	41	38	150
0:10:08	30	12,2	41	38	150
0:10:09	30	12,2	41	38	150
0:10:10	30	12,2	40	38	150
0:10:11	30	12,2	41	38	150
0:10:12	30	12,3	41	38	150
0:10:13	30	12,3	41	38	150
0:10:14	30	12,3	41	38	150
0:10:15	30	12,3	41	38	150
0:10:16	30	12,3	41	38	150
0:10:17	30	12,3	41	38	150
0:10:18	30	12,3	41	38	150
0:10:19	30	12,4	41	38	150
0:10:20	30	12,4	42	38	150
0:10:21	30	12,4	42	38	150
0:10:22	30	12,4	42	38	150
0:10:23	30	12,4	42	38	150
0:10:24	30	12,4	42	38	150
0:10:25	31	12,4	43	38	150
0:10:26	31	12,5	43	38	150
0:10:27	31	12,5	43	38	150
0:10:28	31	12,5	43	38	150
0:10:29	31	12,5	43	38	150
0:10:30	31	12,5	43	38	150
0:10:31	31	12,5	43	38	150
0:10:32	31	12,6	44	38	150
0:10:33	31	12,6	44	38	150
0:10:34	31	12,6	44	38	150
0:10:35	31	12,6	44	38	150
0:10:36	31	12,6	44	38	150
0:10:37	31	12,6	44	38	150
0:10:38	31	12,6	43	38	150
0:10:39	31	12,7	43	38	150
0:10:40	31	12,7	43	38	150
0:10:41	31	12,7	43	38	150
0:10:42	31	12,7	43	38	150
0:10:43	31	12,7	43	38	150
0:10:44	31	12,7	43	38	150
0:10:45	31	12,8	43	38	150
0:10:46	31	12,8	43	38	150
0:10:47	31	12,8	43	38	150
0:10:48	31	12,8	43	38	150
0:10:49	31	12,8	42	38	150
0:10:50	31	12,8	42	39	150
0:10:51	31	12,9	42	38	150
0:10:52	31	12,9	42	38	150
0:10:53	31	12,9	42	38	150
0:10:54	31	12,9	41	39	150
0:10:55	31	12,9	42	39	150
0:10:56	31	12,9	42	39	150
0:10:57	31	13,0	42	39	150
0:10:58	31	13,0	42	39	150
0:10:59	31	13,0	42	39	150
0:11:00	31	13,0	42	39	150
0:11:01	31	13,0	43	39	150
0:11:02	31	13,0	42	39	150
0:11:03	31	13,1	42	39	150
0:11:04	31	13,1	42	39	150
0:11:05	31	13,1	41	39	150
0:11:06	31	13,1	42	39	150
0:11:07	31	13,1	42	39	150
0:11:08	31	13,2	41	39	150
0:11:09	32	13,2	41	39	150
0:11:10	32	13,2	41	39	150
0:11:11	32	13,3	41	39	150
0:11:12	32	13,4	41	39	150
0:11:13	32	13,4	41	39	150
0:11:14	32	13,5	40	39	150
0:11:15	32	13,5	40	39	150
0:11:16	32	13,5	40	39	150
0:11:17	32	13,5	40	39	150
0:11:18	32	13,6	40	39	150
0:11:19	32	13,6	40	39	150
0:11:20	32	13,6	40	39	150
0:11:21	32	13,6	40	39	150
0:11:22	32	13,6	40	39	150
0:11:23	32	13,6	40	39	150
0:11:24	32	13,6	39	39	150
0:11:25	32	13,7	39	39	150
0:11:26	32	13,7	39	39	150
0:11:27	32	13,7	39	39	150
0:11:28	32	13,7	39	39	150
0:11:29	32	13,7	39	40	150
0:11:30	32	13,7	39	39	150
0:11:31	32	13,8	39	39	150
0:11:32	32	13,8	39	40	150
0:11:33	32	13,8	39	40	150
0:11:34	32	13,8	38	39	150
0:11:35	32	13,8	39	40	150
0:11:36	32	13,8	39	40	150
0:11:37	32	13,9	39	39	150
0:11:38	32	13,9	39	39	150
0:11:39	32	13,9	40	39	150
0:11:40	32	13,9	41	40	150
0:11:41	32	13,9	41	40	150
0:11:42	32	13,9	41	40	150
0:11:43	32	14,0	41	40	150
0:11:44	32	14,0	41	40	150
0:11:45	32	14,0	41	39	150
0:11:46	32	14,0	42	40	150
0:11:47	32	14,0	42	40	150
0:11:48	32	14,1	42	40	150
0:11:49	32	14,1	41	40	150
0:11:50	32	14,1	41	40	150
0:11:51	32	14,1	42	40	150
0:11:52	32	14,1	42	40	150
0:11:53	33	14,1	42	40	150
0:11:54	33	14,2	42	40	150
0:11:55	33	14,2	41	40	150
0:11:56	33	14,2	42	40	150
0:11:57	33	14,2	41	40	150
0:11:58	33	14,2	41	40	150
0:11:59	33	14,3	41	40	150
0:12:00	33	14,3	41	40	150
0:12:01	33	14,3	41	40	150
0:12:02	33	14,3	40	40	150
0:12:03	33	14,3	40	40	150
0:12:04	33	14,4	40	40	150
0:12:05	33	14,4	40	40	150
0:12:06	33	14,4	41	40	150
0:12:07	33	14,4	41	40	150
0:12:08	33	14,4	41	41	150
0:12:09	33	14,5	40	41	150
0:12:10	33	14,5	41	40	150
0:12:11	33	14,5	40	41	150
0:12:12	33	14,5	40	41	150
0:12:13	33	14,5	40	41	150
0:12:14	33	14,6	41	41	150
0:12:15	33	14,6	40	41	150
0:12:16	33	14,6	40	41	150
0:12:17	33	14,6	40	41	150
0:12:18	33	14,6	40	41	150
0:12:19	33	14,7	41	41	150
0:12:20	33	14,7	41	41	150
0:12:21	33	14,7	40	41	150
0:12:22	33	14,7	40	41	150
0:12:23	33	14,7	40	41	150
0:12:24	33	14,8	40	41	150
0:12:25	33	14,8	40	41	150
0:12:26	33	14,8	40	41	150
0:12:27	33	14,8	40	41	150
0:12:28	33	14,8	40	41	150
0:12:29	33	14,9	40	41	150
0:12:30	33	14,9	40	41	150
0:12:31	33	14,9	39	41	150
0:12:32	33	14,9	38	41	150
0:12:33	33	14,9	38	41	150
0:12:34	33	14,9	39	41	150
0:12:35	33	15,0	38	41	150
0:12:36	33	15,0	38	41	150
0:12:37	33	15,0	38	41	150
0:12:38	34	15,0	38	41	150
0:12:39	34	15,1	39	41	150
0:12:40	34	15,1	39	41	150
0:12:41	34	15,1	38	42	150
0:12:42	34	15,1	39	41	150
0:12:43	34	15,1	39	42	150
0:12:44	34	15,2	39	42	150
0:12:45	34	15,2	38	42	150
0:12:46	34	15,2	39	42	150
0:12:47	34	15,2	38	42	150
0:12:48	34	15,2	38	42	150
0:12:49	34	15,3	38	42	150
0:12:50	34	15,3	38	42	150
0:12:51	34	15,3	38	42	150
0:12:52	34	15,3	39	42	150
0:12:53	34	15,3	39	42	150
0:12:54	34	15,3	39	42	150
0:12:55	34	15,4	38	42	150
0:12:56	34	15,4	38	42	150
0:12:57	34	15,4	39	42	150
0:12:58	34	15,4	38	42	150
0:12:59	34	15,4	38	42	150
0:13:00	34	15,4	38	42	150
0:13:01	34	15,5	38	42	150
0:13:02	34	15,5	38	42	150
0:13:03	34	15,5	39	42	150
0:13:04	34	15,5	38	42	150
0:13:05	34	15,5	38	42	150
0:13:06	34	15,5	38	42	150
0:13:07	34	15,6	38	42	150
0:13:08	34	15,6	38	42	150
0:13:09	34	15,6	38	42	150
0:13:10	34	15,6	38	42	150
0:13:11	34	15,6	38	42	150
0:13:12	34	15,6	38	42	150
0:13:13	34	15,7	38	42	150
0:13:14	34	15,7	38	42	150
0:13:15	34	15,7	38	42	150
0:13:16	34	15,7	38	42	150
0:13:17	34	15,7	38	42	150
0:13:18	34	15,7	38	42	150
0:13:19	34	15,8	38	43	150
0:13:20	34	15,8	38	42	150
0:13:21	35	15,8	38	42	150
0:13:22	35	15,8	38	42	150
0:13:23	35	15,8	38	43	150
0:13:24	35	15,9	38	42	150
0:13:25	35	15,9	38	43	150
0:13:26	35	15,9	38	43	150
0:13:27	35	15,9	38	42	150
0:13:28	35	15,9	38	43	150
0:13:29	35	15,9	38	43	150
0:13:30	35	15,9	38	43	150
0:13:31	35	16,0	37	43	150
0:13:32	35	16,0	37	43	150
0:13:33	35	16,0	37	43	150
0:13:34	35	16,0	37	43	150
0:13:35	35	16,0	37	43	150
0:13:36	35	16,1	37	43	150
0:13:37	35	16,1	37	43	150
0:13:38	35	16,1	37	43	150
0:13:39	35	16,1	37	43	150
0:13:40	35	16,1	37	43	150
0:13:41	35	16,1	37	43	150
0:13:42	35	16,2	36	43	150
0:13:43	35	16,2	36	43	150
0:13:44	35	16,2	36	43	150
0:13:45	35	16,2	36	43	150
0:13:46	35	16,2	36	43	150
0:13:47	35	16,2	36	43	150
0:13:48	35	16,3	36	43	150
0:13:49	35	16,3	37	43	150
0:13:50	35	16,3	36	43	150
0:13:51	35	16,3	36	43	150
0:13:52	35	16,3	36	43	150
0:13:53	35	16,4	36	43	150
0:13:54	35	16,4	36	43	150
0:13:55	35	16,4	36	43	150
0:13:56	35	16,4	36	43	150
0:13:57	35	16,4	34	43	150
0:13:58	35	16,5	34	43	150
0:13:59	35	16,5	34	43	150
0:14:00	35	16,5	34	43	150
0:14:01	35	16,5	34	43	150
0:14:02	35	16,5	33	43	150
0:14:03	35	16,6	33	43	150
0:14:04	36	16,6	32	43	150
0:14:05	36	16,6	32	43	150
0:14:06	36	16,6	32	43	150
0:14:07	36	16,6	32	44	150
0:14:08	36	16,7	32	43	150
0:14:09	36	16,7	32	44	150
0:14:10	36	16,7	32	44	150
0:14:11	36	16,7	31	44	150
0:14:12	36	16,7	30	44	150
0:14:13	36	16,8	30	44	150
0:14:14	36	16,8	30	44	150
0:14:15	36	16,8	29	44	150
0:14:16	36	16,8	29	44	150
0:14:17	36	16,8	28	44	150
0:14:18	36	16,9	28	44	150
0:14:19	36	16,9	28	44	150
0:14:20	36	16,9	28	44	150
0:14:21	36	16,9	28	44	150
0:14:22	36	16,9	28	44	150
0:14:23	36	17,0	28	44	150
0:14:24	36	17,0	28	44	150
0:14:25	36	17,0	28	44	150
0:14:26	36	17,0	27	44	150
0:14:27	36	17,0	27	44	150
0:14:28	36	17,0	27	44	150
0:14:29	36	17,1	27	44	150
0:14:30	36	17,1	27	44	150
0:14:31	36	17,1	27	44	150
0:14:32	36	17,1	27	44	150
0:14:33	36	17,1	28	44	150
0:14:34	36	17,1	28	44	150
0:14:35	36	17,2	28	44	150
0:14:36	36	17,2	28	44	150
0:14:37	36	17,2	28	44	150
0:14:38	36	17,2	28	44	150
0:14:39	36	17,2	28	44	150
0:14:40	36	17,3	29	44	150
0:14:41	36	17,3	29	44	150
0:14:42	36	17,3	29	44	150
0:14:43	36	17,3	29	44	150
0:14:44	36	17,3	29	44	150
0:14:45	36	17,3	29	44	150
0:14:46	36	17,4	30	44	150
0:14:47	36	17,4	30	44	150
0:14:48	36	17,4	30	44	150
0:14:49	37	17,4	30	44	150
0:14:50	37	17,4	30	44	150
0:14:51	37	17,5	31	44	150
0:14:52	37	17,5	31	45	150
0:14:53	37	17,5	31	45	150
0:14:54	37	17,5	32	45	150
0:14:55	37	17,5	33	45	150
0:14:56	37	17,5	32	45	150
0:14:57	37	17,6	33	45	150
0:14:58	37	17,6	33	45	150
0:14:59	37	17,6	33	45	150
0:15:00	37	17,6	33	45	150
0:15:01	37	17,6	33	45	150
0:15:02	37	17,7	33	45	150
0:15:03	37	17,7	33	45	150
0:15:04	37	17,7	32	45	150
0:15:05	37	17,7	32	45	150
0:15:06	37	17,7	32	45	150
0:15:07	37	17,8	32	45	150
0:15:08	37	17,8	32	45	150
0:15:09	37	17,8	32	45	150
0:15:10	37	17,8	32	45	150
0:15:11	37	17,8	33	45	150
0:15:12	37	17,9	33	45	150
0:15:13	37	17,9	32	45	150
0:15:14	37	17,9	32	45	150
0:15:15	37	17,9	32	45	150
0:15:16	37	17,9	33	45	150
0:15:17	37	18,0	32	45	150
0:15:18	37	18,0	32	45	150
0:15:19	37	18,0	32	45	150
0:15:20	37	18,0	33	46	150
0:15:21	37	18,0	32	46	150
0:15:22	37	18,1	32	46	150
0:15:23	37	18,1	32	46	150
0:15:24	37	18,1	32	46	150
0:15:25	37	18,1	32	46	150
0:15:26	37	18,1	32	46	150
0:15:27	37	18,2	32	46	150
0:15:28	37	18,2	32	46	150
0:15:29	37	18,2	32	46	150
0:15:30	37	18,2	32	46	150
0:15:31	37	18,3	32	46	150
0:15:32	37	18,3	32	46	150
0:15:33	37	18,3	32	46	150
0:15:34	38	18,3	32	46	150
0:15:35	38	18,4	32	46	150
0:15:36	38	18,4	32	46	150
0:15:37	38	18,4	32	46	150
0:15:38	38	18,5	32	46	150
0:15:39	38	18,5	32	46	150
0:15:40	38	18,5	32	46	150
0:15:41	38	18,6	32	47	150
0:15:42	38	18,6	32	47	150
0:15:43	38	18,7	32	46	150
0:15:44	38	18,7	32	47	150
0:15:45	38	18,7	32	47	150
0:15:46	38	18,7	31	47	150
0:15:47	38	18,8	31	47	150
0:15:48	38	18,8	31	47	150
0:15:49	38	18,8	31	47	150
0:15:50	38	18,9	31	47	150
0:15:51	38	18,9	31	47	150
0:15:52	38	18,9	31	47	150
0:15:53	38	18,9	31	47	150
0:15:54	38	19,0	31	47	150
0:15:55	38	19,0	31	47	150
0:15:56	38	19,0	31	47	150
0:15:57	38	19,0	31	47	150
0:15:58	38	19,0	31	47	150
0:15:59	38	19,1	31	47	150
0:16:00	38	19,1	31	47	150
0:16:01	38	19,1	31	47	150
0:16:02	38	19,1	31	47	150
0:16:03	38	19,1	31	47	150
0:16:04	38	19,2	31	47	150
0:16:05	38	19,2	31	47	150
0:16:06	38	19,2	31	47	150
0:16:07	38	19,2	31	47	150
0:16:08	38	19,2	31	47	150
0:16:09	38	19,2	31	47	150
0:16:10	38	19,3	31	47	150
0:16:11	38	19,3	31	47	150
0:16:12	38	19,3	31	47	150
0:16:13	38	19,3	30	47	150
0:16:14	38	19,3	30	47	150
0:16:15	38	19,3	30	47	150
0:16:16	38	19,4	30	47	150
0:16:17	39	19,4	30	47	150
0:16:18	39	19,4	31	47	150
0:16:19	39	19,4	30	48	150
0:16:20	39	19,4	30	47	150
0:16:21	39	19,4	30	47	150
0:16:22	39	19,5	30	47	150
0:16:23	39	19,5	31	48	150
0:16:24	39	19,5	30	47	150
0:16:25	39	19,5	30	47	150
0:16:26	39	19,5	31	47	150
0:16:27	39	19,5	31	47	150
0:16:28	39	19,5	31	47	150
0:16:29	39	19,6	31	47	150
0:16:30	39	19,6	31	47	150
0:16:31	39	19,6	31	47	150
0:16:32	39	19,6	30	48	150
0:16:33	39	19,6	31	48	150
0:16:34	39	19,6	30	48	150
0:16:35	39	19,7	31	47	150
0:16:36	39	19,7	31	48	150
0:16:37	39	19,7	30	47	150
0:16:38	39	19,7	30	48	150
0:16:39	39	19,7	31	48	150
0:16:40	39	19,7	30	48	150
0:16:41	39	19,8	31	48	150
0:16:42	39	19,8	30	48	150
0:16:43	39	19,8	30	48	150
0:16:44	39	19,8	31	48	150
0:16:45	39	19,8	31	48	150
0:16:46	39	19,9	31	48	150
0:16:47	39	19,9	31	48	150
0:16:48	39	19,9	31	48	150
0:16:49	39	19,9	31	48	150
0:16:50	39	19,9	31	48	150
0:16:51	39	19,9	31	48	150
0:16:52	39	20,0	31	48	150
0:16:53	39	20,0	31	48	150
0:16:54	39	20,0	30	48	150
0:16:55	39	20,0	31	48	150
0:16:56	39	20,0	30	48	150
0:16:57	39	20,0	30	48	150
0:16:58	39	20,1	30	48	150
0:16:59	39	20,1	30	48	150
0:17:00	39	20,1	31	48	150
0:17:01	39	20,1	31	48	150
0:17:02	40	20,2	31	48	150
0:17:03	40	20,2	31	48	150
0:17:04	40	20,2	31	48	150
0:17:05	40	20,2	31	48	150
0:17:06	40	20,2	31	49	150
0:17:07	40	20,3	30	49	150
0:17:08	40	20,3	30	49	150
0:17:09	40	20,3	31	49	150
0:17:10	40	20,3	31	49	150
0:17:11	40	20,3	30	49	150
0:17:12	40	20,3	30	49	150
0:17:13	40	20,4	30	48	150
0:17:14	40	20,4	30	49	150
0:17:15	40	20,4	30	49	150
0:17:16	40	20,4	30	49	150
0:17:17	40	20,4	30	49	150
0:17:18	40	20,4	31	49	150
0:17:19	40	20,5	30	49	150
0:17:20	40	20,5	30	49	150
0:17:21	40	20,5	31	49	150
0:17:22	40	20,5	31	49	150
0:17:23	40	20,5	30	49	150
0:17:24	40	20,6	31	49	150
0:17:25	40	20,6	31	49	150
0:17:26	40	20,6	31	49	150
0:17:27	40	20,6	30	49	150
0:17:28	40	20,6	30	49	150
0:17:29	40	20,7	30	49	150
0:17:30	40	20,7	30	49	150
0:17:31	40	20,7	30	49	150
0:17:32	40	20,7	30	49	150
0:17:33	40	20,8	30	49	150
0:17:34	40	20,8	30	49	150
0:17:35	40	20,8	30	49	150
0:17:36	40	20,8	29	49	150
0:17:37	40	20,9	30	49	150
0:17:38	40	20,9	30	49	150
0:17:39	40	20,9	30	49	150
0:17:40	40	20,9	30	49	150
0:17:41	40	20,9	31	49	150
0:17:42	40	21,0	31	49	150
0:17:43	40	21,0	31	49	150
0:17:44	40	21,0	30	49	150
0:17:45	40	21,0	30	49	150
0:17:46	40	21,0	31	49	150
0:17:47	41	21,1	30	49	150
0:17:48	41	21,1	31	49	150
0:17:49	41	21,1	31	49	150
0:17:50	41	21,1	31	49	150
0:17:51	41	21,2	30	49	150
0:17:52	41	21,2	30	49	150
0:17:53	41	21,2	31	50	150
0:17:54	41	21,2	31	50	150
0:17:55	41	21,3	31	50	150
0:17:56	41	21,3	31	50	150
0:17:57	41	21,3	31	50	150
0:17:58	41	21,3	31	50	150
0:17:59	41	21,3	31	50	150
0:18:00	41	21,4	31	50	150
0:18:01	41	21,4	31	50	150
0:18:02	41	21,4	31	50	150
0:18:03	41	21,4	31	50	150
0:18:04	41	21,5	31	50	150
0:18:05	41	21,5	31	50	150
0:18:06	41	21,5	30	50	150
0:18:07	41	21,6	30	50	150
0:18:08	41	21,6	30	50	150
0:18:09	41	21,6	30	50	150
0:18:10	41	21,6	30	50	150
0:18:11	41	21,7	31	51	150
0:18:12	41	21,7	31	50	150
0:18:13	41	21,7	30	50	150
0:18:14	41	21,7	30	50	150
0:18:15	41	21,8	31	51	150
0:18:16	41	21,8	31	51	150
0:18:17	41	21,8	31	51	150
0:18:18	41	21,8	31	51	150
0:18:19	41	21,9	31	51	150
0:18:20	41	21,9	31	51	150
0:18:21	41	21,9	30	51	150
0:18:22	41	21,9	30	51	150
0:18:23	41	22,0	30	51	150
0:18:24	41	22,0	30	51	150
0:18:25	41	22,0	30	51	150
0:18:26	41	22,0	30	51	150
0:18:27	41	22,1	30	51	150
0:18:28	41	22,1	30	51	150
0:18:29	41	22,1	30	51	150
0:18:30	41	22,1	31	51	150
0:18:31	41	22,2	31	51	150
0:18:32	41	22,2	30	51	150
0:18:33	41	22,2	30	51	150
0:18:34	41	22,2	30	51	150
0:18:35	42	22,3	30	51	150
0:18:36	42	22,3	29	51	150
0:18:37	42	22,3	30	51	150
0:18:38	42	22,3	30	51	150
0:18:39	42	22,3	31	51	150
0:18:40	42	22,4	31	51	150
0:18:41	42	22,4	31	51	150
0:18:42	42	22,4	31	51	150
0:18:43	42	22,5	30	51	150
0:18:44	42	22,5	30	52	150
0:18:45	42	22,5	30	51	150
0:18:46	42	22,5	30	52	150
0:18:47	42	22,6	30	52	150
0:18:48	42	22,6	31	52	150
0:18:49	42	22,6	31	52	150
0:18:50	42	22,6	30	52	150
0:18:51	42	22,7	30	52	150
0:18:52	42	22,7	30	52	150
0:18:53	42	22,7	30	52	150
0:18:54	42	22,7	30	52	150
0:18:55	42	22,8	30	52	150
0:18:56	42	22,8	29	52	150
0:18:57	42	22,8	30	52	150
0:18:58	42	22,7	30	52	150
0:18:59	42	22,6	31	52	150
0:19:00	42	22,6	31	52	150
0:19:01	42	22,7	30	52	150
0:19:02	42	22,7	31	52	150
0:19:03	42	22,7	30	52	150
0:19:04	42	22,7	30	52	150
0:19:05	42	22,8	30	52	150
0:19:06	42	22,8	31	52	150
0:19:07	42	22,8	31	52	150
0:19:08	42	22,8	31	52	150
0:19:09	42	22,9	31	52	150
0:19:10	42	22,9	30	53	150
0:19:11	42	22,9	31	53	150
0:19:12	42	22,9	30	53	150
0:19:13	42	23,0	31	53	150
0:19:14	42	23,0	31	53	150
0:19:15	42	23,0	30	53	150
0:19:16	42	23,0	30	53	150
0:19:17	42	23,1	30	53	150
0:19:18	42	23,1	30	53	150
0:19:19	42	23,1	30	53	150
0:19:20	42	23,1	31	53	150
0:19:21	42	23,2	30	53	150
0:19:22	43	23,2	30	53	150
0:19:23	43	23,2	30	53	150
0:19:24	43	23,2	31	53	150
0:19:25	43	23,3	31	53	150
0:19:26	43	23,3	30	53	150
0:19:27	43	23,3	30	53	150
0:19:28	43	23,3	30	53	150
0:19:29	43	23,3	29	53	150
0:19:30	43	23,4	30	53	150
0:19:31	43	23,4	31	53	150
0:19:32	43	23,4	31	53	150
0:19:33	43	23,4	31	53	150
0:19:34	43	23,5	31	53	150
0:19:35	43	23,5	31	53	150
0:19:36	43	23,5	30	53	150
0:19:37	43	23,5	31	53	150
0:19:38	43	23,5	30	53	150
0:19:39	43	23,6	31	53	150
0:19:40	43	23,6	30	53	150
0:19:41	43	23,6	30	54	150
0:19:42	43	23,6	30	53	150
0:19:43	43	23,5	30	54	150
0:19:44	43	23,5	30	54	150
0:19:45	43	23,5	31	54	150
0:19:46	43	23,5	31	54	150
0:19:47	43	23,5	30	54	150
0:19:48	43	23,6	30	54	150
0:19:49	43	23,6	30	54	150
0:19:50	43	23,6	30	54	150
0:19:51	43	23,6	30	54	150
0:19:52	43	23,6	30	54	150
0:19:53	43	23,7	30	54	150
0:19:54	43	23,7	30	54	150
0:19:55	43	23,7	31	54	150
0:19:56	43	23,7	31	54	150
0:19:57	43	23,8	30	54	150
0:19:58	43	23,8	31	54	150
0:19:59	43	23,8	31	54	150
0:20:00	43	23,8	30	54	150
0:20:01	43	23,9	30	54	150
0:20:02	43	23,9	30	54	150
0:20:03	43	23,9	31	54	150
0:20:04	43	23,9	31	54	150
0:20:05	44	24,0	31	54	150
0:20:06	44	24,0	31	54	150
0:20:07	44	24,0	31	54	150
0:20:08	44	24,0	30	54	150
0:20:09	44	24,0	30	54	150
0:20:10	44	24,1	30	54	150
0:20:11	44	24,1	31	54	150
0:20:12	44	24,1	30	54	150
0:20:13	44	24,1	30	54	150
0:20:14	44	24,2	31	55	150
0:20:15	44	24,2	31	54	150
0:20:16	44	24,2	31	55	150
0:20:17	44	24,2	31	54	150
0:20:18	44	24,2	31	55	150
0:20:19	44	24,3	31	55	150
0:20:20	44	24,3	31	55	150
0:20:21	44	24,3	31	55	150
0:20:22	44	24,3	31	55	150
0:20:23	44	24,4	31	55	150
0:20:24	44	24,4	31	55	150
0:20:25	44	24,4	31	55	150
0:20:26	44	24,4	31	55	150
0:20:27	44	24,4	31	55	150
0:20:28	44	24,5	31	55	150
0:20:29	44	24,5	31	55	150
0:20:30	44	24,5	30	55	150
0:20:31	44	24,5	31	55	150
0:20:32	44	24,5	31	55	150
0:20:33	44	24,6	31	55	150
0:20:34	44	24,6	31	55	150
0:20:35	44	24,6	31	55	150
0:20:36	44	24,5	31	55	150
0:20:37	44	24,4	31	55	150
0:20:38	44	24,4	30	55	150
0:20:39	44	24,4	31	55	150
0:20:40	44	24,5	31	55	150
0:20:41	44	24,5	31	55	150
0:20:42	44	24,5	31	55	150
0:20:43	44	24,5	31	55	150
0:20:44	44	24,5	31	55	150
0:20:45	44	24,6	31	55	150
0:20:46	44	24,6	31	55	150
0:20:47	44	24,6	31	55	150
0:20:48	45	24,6	32	55	150
0:20:49	45	24,7	32	55	150
0:20:50	45	24,7	31	55	150
0:20:51	45	24,7	32	55	150
0:20:52	45	24,7	32	55	150
0:20:53	45	24,7	31	55	150
0:20:54	45	24,8	32	55	150
0:20:55	45	24,8	32	55	150
0:20:56	45	24,8	31	55	150
0:20:57	45	24,8	31	55	150
0:20:58	45	24,9	32	55	150
0:20:59	45	24,9	32	56	150
0:21:00	45	24,9	32	56	150
0:21:01	45	24,9	32	56	150
0:21:02	45	24,9	32	55	150
0:21:03	45	25,0	31	55	150
0:21:04	45	25,0	31	55	150
0:21:05	45	25,0	31	56	150
0:21:06	45	25,0	31	56	150
0:21:07	45	25,1	32	56	150
0:21:08	45	25,1	31	56	150
0:21:09	45	25,1	31	56	150
0:21:10	45	25,1	31	56	150
0:21:11	45	25,1	31	56	150
0:21:12	45	25,2	31	56	150
0:21:13	45	25,2	32	56	150
0:21:14	45	25,2	32	56	150
0:21:15	45	25,2	32	56	150
0:21:16	45	25,3	32	56	150
0:21:17	45	25,3	32	56	150
0:21:18	45	25,3	32	56	150
0:21:19	45	25,3	32	56	150
0:21:20	45	25,4	32	56	150
0:21:21	45	25,4	32	56	150
0:21:22	45	25,4	32	56	150
0:21:23	45	25,4	32	56	150
0:21:24	45	25,5	32	56	150
0:21:25	45	25,5	31	56	150
0:21:26	45	25,5	32	56	150
0:21:27	45	25,5	32	56	150
0:21:28	45	25,6	32	56	150
0:21:29	45	25,6	32	57	150
0:21:30	45	25,6	32	56	150
0:21:31	45	25,6	32	57	150
0:21:32	45	25,5	32	56	150
0:21:33	45	25,4	31	57	150
0:21:34	45	25,4	32	57	150
0:21:35	46	25,4	32	56	150
0:21:36	46	25,4	32	57	150
0:21:37	46	25,5	32	56	150
0:21:38	46	25,5	32	57	150
0:21:39	46	25,5	32	57	150
0:21:40	46	25,5	32	57	150
0:21:41	46	25,6	32	57	150
0:21:42	46	25,6	32	57	150
0:21:43	46	25,6	33	57	150
0:21:44	46	25,7	33	57	150
0:21:45	46	25,7	32	57	150
0:21:46	46	25,7	32	57	150
0:21:47	46	25,8	32	57	150
0:21:48	46	25,8	33	57	150
0:21:49	46	25,8	33	57	150
0:21:50	46	25,8	32	57	150
0:21:51	46	25,9	33	57	150
0:21:52	46	25,9	32	57	150
0:21:53	46	25,9	33	57	150
0:21:54	46	26,0	33	57	150
0:21:55	46	26,0	33	57	150
0:21:56	46	26,0	33	57	150
0:21:57	46	26,0	33	57	150
0:21:58	46	26,1	33	58	150
0:21:59	46	26,1	33	57	150
0:22:00	46	26,1	33	58	150
0:22:01	46	26,1	33	58	150
0:22:02	46	26,2	32	58	150
0:22:03	46	26,2	32	58	150
0:22:04	46	26,2	32	58	150
0:22:05	46	26,2	33	58	150
0:22:06	46	26,3	32	58	150
0:22:07	46	26,3	32	58	150
0:22:08	46	26,3	32	58	150
0:22:09	46	26,3	32	58	150
0:22:10	46	26,4	33	58	150
0:22:11	46	26,2	33	58	150
0:22:12	46	26,1	33	58	150
0:22:13	46	26,1	33	58	150
0:22:14	46	26,1	33	58	150
0:22:15	46	26,1	33	58	150
0:22:16	46	26,1	33	58	150
0:22:17	46	26,2	33	58	150
0:22:18	47	26,2	33	58	150
0:22:19	47	26,2	33	58	150
0:22:20	47	26,2	33	58	150
0:22:21	47	26,3	33	58	150
0:22:22	47	26,3	33	58	150
0:22:23	47	26,3	33	58	150
0:22:24	47	26,4	33	58	150
0:22:25	47	26,4	33	58	150
0:22:26	47	26,4	33	58	150
0:22:27	47	26,5	33	58	150
0:22:28	47	26,5	33	58	150
0:22:29	47	26,5	33	58	150
0:22:30	47	26,5	33	58	150
0:22:31	47	26,6	33	58	150
0:22:32	47	26,6	33	58	150
0:22:33	47	26,6	33	59	150
0:22:34	47	26,6	33	59	150
0:22:35	47	26,7	33	59	150
0:22:36	47	26,7	33	59	150
0:22:37	47	26,7	33	59	150
0:22:38	47	26,7	33	59	150
0:22:39	47	26,8	33	59	150
0:22:40	47	26,8	33	59	150
0:22:41	47	26,8	33	59	150
0:22:42	47	26,8	33	59	150
0:22:43	47	26,8	33	59	150
0:22:44	47	26,9	33	59	150
0:22:45	47	26,9	33	59	150
0:22:46	47	26,9	33	59	150
0:22:47	47	26,9	33	59	150
0:22:48	47	27,0	33	59	150
0:22:49	47	27,0	33	59	150
0:22:50	47	27,0	33	59	150
0:22:51	47	27,0	33	59	150
0:22:52	47	27,1	33	59	150
0:22:53	47	27,1	33	59	150
0:22:54	47	27,1	33	59	150
0:22:55	47	27,1	33	59	150
0:22:56	47	27,2	33	59	150
0:22:57	47	27,2	33	59	150
0:22:58	47	27,2	33	59	150
0:22:59	48	27,2	33	59	150
0:23:00	48	27,3	33	59	150
0:23:01	48	27,3	33	59	150
0:23:02	48	27,3	33	59	150
0:23:03	48	27,3	33	60	150
0:23:04	48	27,3	33	60	150
0:23:05	48	27,4	33	60	150
0:23:06	48	27,4	33	60	150
0:23:07	48	27,4	33	60	150
0:23:08	48	27,4	33	60	150
0:23:09	48	27,3	33	60	150
0:23:10	48	27,3	34	60	150
0:23:11	48	27,3	34	60	150
0:23:12	48	27,3	33	60	150
0:23:13	48	27,3	34	60	150
0:23:14	48	27,4	33	59	150
0:23:15	48	27,4	34	60	150
0:23:16	48	27,4	33	60	150
0:23:17	48	27,4	33	60	150
0:23:18	48	27,5	33	60	150
0:23:19	48	27,5	34	60	150
0:23:20	48	27,5	33	60	150
0:23:21	48	27,5	33	60	150
0:23:22	48	27,5	33	60	150
0:23:23	48	27,6	33	60	150
0:23:24	48	27,6	33	60	150
0:23:25	48	27,6	33	60	150
0:23:26	48	27,6	33	60	150
0:23:27	48	27,6	33	60	150
0:23:28	48	27,7	33	60	150
0:23:29	48	27,7	33	60	150
0:23:30	48	27,7	33	60	150
0:23:31	48	27,7	33	60	150
0:23:32	48	27,8	34	60	150
0:23:33	48	27,8	34	60	150
0:23:34	48	27,8	34	60	150
0:23:35	48	27,8	34	60	150
0:23:36	48	27,9	33	60	150
0:23:37	48	27,9	34	60	150
0:23:38	48	27,9	34	60	150
0:23:39	49	28,0	34	60	150
0:23:40	49	28,0	33	60	150
0:23:41	49	28,0	33	60	150
0:23:42	49	27,9	34	60	150
0:23:43	49	27,8	33	60	150
0:23:44	49	27,8	34	60	150
0:23:45	49	27,8	34	61	150
0:23:46	49	27,9	34	60	150
0:23:47	49	27,9	33	61	150
0:23:48	49	27,9	33	61	150
0:23:49	49	27,9	33	61	150
0:23:50	49	27,9	34	61	150
0:23:51	49	28,0	34	60	150
0:23:52	49	28,0	33	60	150
0:23:53	49	28,0	34	60	150
0:23:54	49	28,0	34	61	150
0:23:55	49	28,0	34	61	150
0:23:56	49	28,1	34	61	150
0:23:57	49	28,1	34	61	150
0:23:58	49	28,1	34	61	150
0:23:59	49	28,1	34	61	150
0:24:00	49	28,1	33	61	150
0:24:01	49	28,2	34	61	150
0:24:02	49	28,2	34	61	150
0:24:03	49	28,2	34	61	150
0:24:04	49	28,2	34	61	150
0:24:05	49	28,2	34	61	150
0:24:06	49	28,2	34	61	150
0:24:07	49	28,3	34	61	150
0:24:08	49	28,3	34	61	150
0:24:09	49	28,3	34	61	150
0:24:10	49	28,3	34	61	150
0:24:11	49	28,3	34	61	150
0:24:12	49	28,3	34	61	150
0:24:13	49	28,4	34	61	150
0:24:14	49	28,4	34	61	150
0:24:15	49	28,4	34	61	150
0:24:16	49	28,4	34	61	150
0:24:17	50	28,4	34	61	150
0:24:18	50	28,4	34	61	150
0:24:19	50	28,4	34	61	150
0:24:20	50	28,5	34	61	150
0:24:21	50	28,5	34	61	150
0:24:22	50	28,5	34	61	150
0:24:23	50	28,5	34	61	150
0:24:24	50	28,5	34	61	150
0:24:25	50	28,5	34	61	150
0:24:26	50	28,5	34	61	150
0:24:27	50	28,5	34	61	150
0:24:28	50	28,6	34	61	150
0:24:29	50	28,6	34	61	150
0:24:30	50	28,6	34	61	150
0:24:31	50	28,6	34	61	150
0:24:32	50	28,6	34	61	150
0:24:33	50	28,6	34	61	150
0:24:34	50	28,7	35	61	150
0:24:35	50	28,7	35	61	150
0:24:36	50	28,7	35	61	150
0:24:37	50	28,7	35	61	150
0:24:38	50	28,7	35	61	150
0:24:39	50	28,7	35	61	150
0:24:40	50	28,7	35	61	150
0:24:41	50	28,8	35	61	150
0:24:42	50	28,8	35	61	150
0:24:43	50	28,8	35	61	150
0:24:44	50	28,8	35	61	150
0:24:45	50	28,8	35	61	150
0:24:46	50	28,8	35	61	150
0:24:47	50	28,8	35	61	150
0:24:48	50	28,8	35	61	150
0:24:49	50	28,8	35	61	150
0:24:50	50	28,9	35	61	150
0:24:51	50	28,9	35	61	150
0:24:52	50	28,9	35	61	150
0:24:53	51	28,9	35	61	150
0:24:54	51	28,9	35	61	150
0:24:55	51	28,9	35	61	150
0:24:56	51	28,9	35	61	150
0:24:57	51	28,9	35	61	150
0:24:58	51	29,0	35	61	150
0:24:59	51	29,0	35	61	150
0:25:00	51	29,0	35	61	150
0:25:01	51	29,0	35	61	150
0:25:02	51	29,0	35	61	150
0:25:03	51	29,0	35	61	150
0:25:04	51	29,0	35	61	150
0:25:05	51	29,1	35	61	150
0:25:06	51	29,1	35	61	150
0:25:07	51	29,1	35	61	150
0:25:08	51	29,1	35	61	150
0:25:09	51	29,1	35	61	150
0:25:10	51	29,1	35	61	150
0:25:11	51	29,2	35	62	150
