Repository: ProgWizer/parser

File: project-root/data/Data Acquisition/Data Acquisition/2021 year (353)/21-003 D.txt (part 1 of 7)
--Test Summary--
Full Path and File Name	
Instrument Name	7322
Instrument Type	Model 7322 Consistometer - Variable Speed
Instrument Serial Number	
Test Start Date	21.01.2021
Test Start Time	11:11:31
Test Stop Date	21.01.2021
Test Stop Time	14:07:33
Test Length	2:56:02
Final Sample Time Offset	2:56:01
Controller Schedule Name	
Sampling Period	1 second
Comments	
Information	WellID	
Information	Customer	
Information	EngName	DENIS
Information	CementClass	G Holsim
Information	CementMfr	
Information	Additives	CPQ 119 0,4%
Information	Density	
Information	BHCT	
Information	BHST	
Information	FluidLoss	
Information	JobType	
Calculated Value	Time_30Bc	1:39:56
Calculated Value	Time_70Bc	N/A
Initial Temperature (°C)	19 °C
Final Temperature (°C)	25 °C
Initial Pressure (MPa)	0,9 MPa
Final Pressure (MPa)	0,5 MPa
Initial Consistency (Bc)	16 Bc
Final Consistency (Bc)	43 Bc
Initial Wall Temperature (°C)	15 °C
Final Wall Temperature (°C)	24 °C
Initial Motor Speed (RPM)	150 RPM
Final Motor Speed (RPM)	150 RPM
--Data--
Time (HH:MM:SS)	Temperature (°C)	Pressure (MPa)	Consistency (Bc)	Wall Temperature (°C)	Motor Speed (RPM)
0:00:00	19	0,9	16	15	150
0:00:01	19	0,9	16	15	150
0:00:02	19	0,9	16	15	150
0:00:03	19	0,9	16	15	150
0:00:04	19	0,9	16	15	150
0:00:05	19	0,9	16	15	150
0:00:06	19	0,9	16	15	150
0:00:07	19	0,9	16	15	150
0:00:08	19	0,9	16	15	150
0:00:09	19	0,9	16	15	150
0:00:10	19	0,9	16	15	150
0:00:11	19	0,9	16	15	150
0:00:12	19	0,9	16	15	150
0:00:13	19	0,9	16	15	150
0:00:14	19	0,9	16	15	150
0:00:15	19	0,9	16	15	150
0:00:16	19	0,9	17	15	150
0:00:17	19	0,9	16	16	150
0:00:18	19	0,9	17	15	150
0:00:19	19	0,9	17	16	150
0:00:20	19	0,9	17	16	150
0:00:21	19	0,9	17	16	150
0:00:22	19	0,9	17	16	150
0:00:23	19	0,9	17	16	150
0:00:24	19	0,9	17	16	150
0:00:25	19	0,9	17	16	150
0:00:26	19	0,9	17	16	150
0:00:27	19	0,9	17	16	150
0:00:28	19	0,9	17	16	150
0:00:29	19	0,9	17	16	150
0:00:30	19	0,9	17	16	150
0:00:31	19	0,9	17	16	150
0:00:32	19	0,9	17	16	150
0:00:33	19	0,9	17	16	150
0:00:34	19	0,9	17	16	150
0:00:35	19	0,9	17	16	150
0:00:36	19	0,9	17	16	150
0:00:37	19	0,9	17	16	150
0:00:38	19	0,9	17	16	150
0:00:39	19	0,9	17	16	150
0:00:40	19	0,9	17	16	150
0:00:41	19	0,9	17	16	150
0:00:42	19	0,9	17	16	150
0:00:43	19	0,9	17	16	150
0:00:44	19	0,9	17	16	150
0:00:45	19	0,9	17	17	150
0:00:46	19	0,9	17	17	150
0:00:47	19	0,9	17	17	150
0:00:48	19	0,9	17	17	150
0:00:49	19	0,9	17	17	150
0:00:50	19	0,9	17	17	150
0:00:51	19	0,9	17	17	150
0:00:52	19	0,9	17	17	150
0:00:53	19	0,9	17	17	150
0:00:54	19	1,0	17	17	150
0:00:55	19	1,0	18	17	150
0:00:56	19	1,0	17	17	150
0:00:57	19	1,0	17	17	150
0:00:58	19	1,0	17	17	150
0:00:59	19	1,0	17	17	150
0:01:00	19	1,0	17	17	150
0:01:01	19	1,0	17	17	150
0:01:02	19	1,0	17	17	150
0:01:03	19	1,0	17	18	150
0:01:04	19	1,0	17	18	150
0:01:05	19	1,0	17	18	150
0:01:06	19	1,0	18	18	150
0:01:07	19	1,0	17	18	150
0:01:08	19	1,0	18	18	150
0:01:09	19	1,0	18	18	150
0:01:10	19	1,0	18	18	150
0:01:11	19	1,0	18	18	150
0:01:12	19	1,0	18	18	150
0:01:13	19	1,0	18	18	150
0:01:14	19	1,0	18	18	150
0:01:15	19	1,0	18	18	150
0:01:16	19	1,0	18	18	150
0:01:17	19	1,0	18	18	150
0:01:18	19	1,0	18	18	150
0:01:19	19	1,0	18	18	150
0:01:20	19	1,0	18	18	150
0:01:21	19	1,0	18	18	150
0:01:22	19	1,0	18	18	150
0:01:23	19	1,0	18	19	150
0:01:24	19	1,0	18	19	150
0:01:25	19	1,0	18	19	150
0:01:26	19	1,0	18	19	150
0:01:27	19	1,0	18	19	150
0:01:28	19	1,0	18	19	150
0:01:29	19	1,0	18	19	150
0:01:30	19	1,0	18	19	150
0:01:31	19	1,0	18	19	150
0:01:32	19	1,1	18	19	150
0:01:33	19	1,1	18	19	150
0:01:34	19	1,1	18	19	150
0:01:35	19	1,1	18	19	150
0:01:36	19	1,1	19	19	150
0:01:37	19	1,1	18	19	150
0:01:38	19	1,1	18	19	150
0:01:39	19	1,1	19	19	150
0:01:40	19	1,1	19	20	150
0:01:41	19	1,1	19	19	150
0:01:42	19	1,1	19	19	150
0:01:43	19	1,1	19	20	150
0:01:44	19	1,1	19	19	150
0:01:45	19	1,1	19	19	150
0:01:46	19	1,1	19	19	150
0:01:47	19	1,1	19	20	150
0:01:48	19	1,1	19	20	150
0:01:49	19	1,1	19	20	150
0:01:50	19	1,1	19	20	150
0:01:51	19	1,1	19	20	150
0:01:52	19	1,1	19	20	150
0:01:53	19	1,1	19	20	150
0:01:54	19	1,1	19	20	150
0:01:55	19	1,1	20	20	150
0:01:56	19	1,1	20	20	150
0:01:57	19	1,1	20	20	150
0:01:58	19	1,1	20	20	150
0:01:59	19	1,2	20	20	150
0:02:00	19	1,2	20	20	150
0:02:01	19	1,2	20	20	150
0:02:02	19	1,2	20	20	150
0:02:03	19	1,2	20	20	150
0:02:04	19	1,2	20	20	150
0:02:05	19	1,2	20	21	150
0:02:06	19	1,2	20	21	150
0:02:07	19	1,2	20	21	150
0:02:08	19	1,2	20	21	150
0:02:09	19	1,2	20	21	150
0:02:10	19	1,2	20	21	150
0:02:11	19	1,2	20	21	150
0:02:12	19	1,2	21	21	150
0:02:13	19	1,2	20	21	150
0:02:14	19	1,2	20	21	150
0:02:15	19	1,2	21	21	150
0:02:16	19	1,2	21	21	150
0:02:17	19	1,2	21	21	150
0:02:18	19	1,2	21	21	150
0:02:19	19	1,2	21	21	150
0:02:20	19	1,2	21	21	150
0:02:21	19	1,2	21	21	150
0:02:22	19	1,3	21	21	150
0:02:23	19	1,3	21	21	150
0:02:24	19	1,3	21	21	150
0:02:25	19	1,3	21	21	150
0:02:26	19	1,3	21	21	150
0:02:27	19	1,3	21	21	150
0:02:28	19	1,3	21	21	150
0:02:29	19	1,3	21	21	150
0:02:30	19	1,3	22	21	150
0:02:31	19	1,3	22	21	150
0:02:32	19	1,3	22	22	150
0:02:33	19	1,3	22	22	150
0:02:34	19	1,3	22	22	150
0:02:35	19	1,3	22	22	150
0:02:36	19	1,3	22	22	150
0:02:37	19	1,3	22	22	150
0:02:38	19	1,3	22	22	150
0:02:39	19	1,3	22	22	150
0:02:40	19	1,3	22	22	150
0:02:41	19	1,3	22	22	150
0:02:42	19	1,3	22	22	150
0:02:43	19	1,4	22	22	150
0:02:44	19	1,4	22	22	150
0:02:45	19	1,4	22	22	150
0:02:46	19	1,4	22	22	150
0:02:47	19	1,4	22	22	150
0:02:48	19	1,4	22	22	150
0:02:49	19	1,4	23	22	150
0:02:50	19	1,4	23	22	150
0:02:51	19	1,4	23	23	150
0:02:52	19	1,4	23	23	150
0:02:53	19	1,4	23	23	150
0:02:54	19	1,4	23	23	150
0:02:55	19	1,4	23	23	150
0:02:56	19	1,4	23	23	150
0:02:57	19	1,4	23	23	150
0:02:58	19	1,4	23	23	150
0:02:59	19	1,4	24	23	150
0:03:00	19	1,4	24	23	150
0:03:01	19	1,4	24	23	150
0:03:02	19	1,5	24	23	150
0:03:03	19	1,5	24	23	150
0:03:04	19	1,5	24	23	150
0:03:05	19	1,5	24	23	150
0:03:06	19	1,5	24	23	150
0:03:07	19	1,5	24	23	150
0:03:08	19	1,5	24	23	150
0:03:09	19	1,5	24	23	150
0:03:10	19	1,5	24	23	150
0:03:11	19	1,5	24	23	150
0:03:12	19	1,5	24	23	150
0:03:13	19	1,5	24	23	150
0:03:14	19	1,5	24	23	150
0:03:15	19	1,5	24	23	150
0:03:16	19	1,5	24	23	150
0:03:17	19	1,5	24	23	150
0:03:18	19	1,5	24	23	150
0:03:19	19	1,5	24	23	150
0:03:20	19	1,5	24	23	150
0:03:21	19	1,5	24	23	150
0:03:22	19	1,5	24	23	150
0:03:23	19	1,5	24	23	150
0:03:24	19	1,5	24	24	150
0:03:25	19	1,5	24	24	150
0:03:26	19	1,6	24	24	150
0:03:27	19	1,6	24	24	150
0:03:28	19	1,6	24	24	150
0:03:29	19	1,6	25	24	150
0:03:30	19	1,6	25	23	150
0:03:31	19	1,6	25	24	150
0:03:32	19	1,6	25	24	150
0:03:33	19	1,6	25	24	150
0:03:34	19	1,6	25	24	150
0:03:35	19	1,6	25	24	150
0:03:36	19	1,6	25	24	150
0:03:37	19	1,6	25	24	150
0:03:38	19	1,6	25	24	150
0:03:39	19	1,6	25	24	150
0:03:40	19	1,6	25	24	150
0:03:41	19	1,6	25	24	150
0:03:42	19	1,6	25	24	150
0:03:43	19	1,6	25	25	150
0:03:44	19	1,6	25	24	150
0:03:45	19	1,6	25	25	150
0:03:46	19	1,6	25	25	150
0:03:47	19	1,6	25	25	150
0:03:48	19	1,6	25	25	150
0:03:49	19	1,6	25	25	150
0:03:50	19	1,6	25	25	150
0:03:51	19	1,6	25	25	150
0:03:52	19	1,6	25	25	150
0:03:53	19	1,7	25	25	150
0:03:54	19	1,7	25	25	150
0:03:55	19	1,7	25	25	150
0:03:56	19	1,7	25	25	150
0:03:57	19	1,7	25	25	150
0:03:58	19	1,7	25	25	150
0:03:59	19	1,7	25	25	150
0:04:00	19	1,7	25	25	150
0:04:01	19	1,7	25	25	150
0:04:02	19	1,7	25	25	150
0:04:03	19	1,7	25	25	150
0:04:04	19	1,7	26	25	150
0:04:05	19	1,7	25	25	150
0:04:06	19	1,7	26	25	150
0:04:07	19	1,7	26	25	150
0:04:08	19	1,7	26	25	150
0:04:09	19	1,7	26	25	150
0:04:10	19	1,7	26	25	150
0:04:11	19	1,7	26	25	150
0:04:12	19	1,7	26	25	150
0:04:13	19	1,7	26	25	150
0:04:14	19	1,7	26	25	150
0:04:15	19	1,7	26	25	150
0:04:16	19	1,7	26	25	150
0:04:17	19	1,7	26	25	150
0:04:18	19	1,7	26	25	150
0:04:19	19	1,7	26	25	150
0:04:20	19	1,7	26	25	150
0:04:21	19	1,7	26	24	150
0:04:22	19	1,7	26	25	150
0:04:23	19	1,7	26	25	150
0:04:24	19	1,7	26	25	150
0:04:25	19	1,7	26	25	150
0:04:26	19	1,7	26	25	150
0:04:27	19	1,7	26	25	150
0:04:28	19	1,7	26	25	150
0:04:29	19	1,7	26	25	150
0:04:30	19	1,7	26	25	150
0:04:31	19	1,7	26	25	150
0:04:32	19	1,7	26	25	150
0:04:33	19	1,7	26	25	150
0:04:34	19	1,7	26	25	150
0:04:35	19	1,7	26	25	150
0:04:36	19	1,7	26	25	150
0:04:37	19	1,7	26	25	150
0:04:38	19	1,7	26	25	150
0:04:39	19	1,7	26	25	150
0:04:40	19	1,7	26	25	150
0:04:41	19	1,7	26	25	150
0:04:42	19	1,7	26	25	150
0:04:43	19	1,7	26	25	150
0:04:44	20	1,7	26	25	150
0:04:45	20	1,7	26	25	150
0:04:46	20	1,7	26	25	150
0:04:47	20	1,7	26	25	150
0:04:48	20	1,7	26	25	150
0:04:49	20	1,7	26	25	150
0:04:50	20	1,7	26	25	150
0:04:51	20	1,7	26	25	150
0:04:52	20	1,7	26	25	150
0:04:53	20	1,7	26	25	150
0:04:54	20	1,7	26	25	150
0:04:55	20	1,7	26	25	150
0:04:56	20	1,7	26	24	150
0:04:57	20	1,7	26	24	150
0:04:58	20	1,7	26	25	150
0:04:59	20	1,7	26	24	150
0:05:00	20	1,7	26	24	150
0:05:01	20	1,7	26	24	150
0:05:02	20	1,7	26	24	150
0:05:03	20	1,7	26	24	150
0:05:04	20	1,7	26	25	150
0:05:05	20	1,7	26	24	150
0:05:06	20	1,7	26	24	150
0:05:07	20	1,7	27	24	150
0:05:08	20	1,7	26	24	150
0:05:09	20	1,7	26	24	150
0:05:10	20	1,7	26	24	150
0:05:11	20	1,7	26	24	150
0:05:12	20	1,7	26	24	150
0:05:13	20	1,7	26	25	150
0:05:14	20	1,7	26	24	150
0:05:15	20	1,7	26	24	150
0:05:16	20	1,7	26	24	150
0:05:17	20	1,7	26	24	150
0:05:18	20	1,7	26	24	150
0:05:19	20	1,7	26	24	150
0:05:20	20	1,7	26	24	150
0:05:21	20	1,7	26	24	150
0:05:22	20	1,7	26	24	150
0:05:23	20	1,7	27	24	150
0:05:24	20	1,7	26	24	150
0:05:25	20	1,7	26	24	150
0:05:26	20	1,7	26	24	150
0:05:27	20	1,7	26	24	150
0:05:28	20	1,7	26	24	150
0:05:29	20	1,7	26	24	150
0:05:30	20	1,7	26	24	150
0:05:31	20	1,7	26	24	150
0:05:32	20	1,7	26	24	150
0:05:33	20	1,7	26	24	150
0:05:34	20	1,7	26	24	150
0:05:35	20	1,7	26	24	150
0:05:36	20	1,7	26	24	150
0:05:37	20	1,7	26	24	150
0:05:38	20	1,7	26	24	150
0:05:39	20	1,7	26	24	150
0:05:40	20	1,7	26	24	150
0:05:41	20	1,7	26	24	150
0:05:42	20	1,6	26	24	150
0:05:43	20	1,6	26	24	150
0:05:44	20	1,6	26	24	150
0:05:45	20	1,7	26	24	150
0:05:46	20	1,6	26	24	150
0:05:47	20	1,7	26	24	150
0:05:48	20	1,7	26	24	150
0:05:49	20	1,7	26	24	150
0:05:50	20	1,6	26	24	150
0:05:51	20	1,6	26	24	150
0:05:52	20	1,6	26	24	150
0:05:53	20	1,6	26	24	150
0:05:54	20	1,6	26	24	150
0:05:55	20	1,6	26	24	150
0:05:56	20	1,6	26	24	150
0:05:57	20	1,6	26	24	150
0:05:58	20	1,6	26	24	150
0:05:59	20	1,6	26	24	150
0:06:00	20	1,6	26	24	150
0:06:01	20	1,6	26	24	150
0:06:02	20	1,6	26	24	150
0:06:03	20	1,6	26	24	150
0:06:04	20	1,6	25	24	150
0:06:05	20	1,6	26	24	150
0:06:06	20	1,6	26	24	150
0:06:07	20	1,6	26	24	150
0:06:08	20	1,6	26	24	150
0:06:09	20	1,6	26	24	150
0:06:10	20	1,6	26	24	150
0:06:11	20	1,6	26	24	150
0:06:12	20	1,6	26	24	150
0:06:13	20	1,6	25	24	150
0:06:14	20	1,6	26	24	150
0:06:15	20	1,6	26	24	150
0:06:16	20	1,6	26	24	150
0:06:17	20	1,6	26	24	150
0:06:18	20	1,6	26	24	150
0:06:19	20	1,6	26	24	150
0:06:20	20	1,6	25	24	150
0:06:21	20	1,6	26	24	150
0:06:22	20	1,6	26	24	150
0:06:23	20	1,6	26	24	150
0:06:24	20	1,6	26	24	150
0:06:25	21	1,6	26	24	150
0:06:26	20	1,6	26	24	150
0:06:27	20	1,6	26	24	150
0:06:28	21	1,6	26	24	150
0:06:29	21	1,6	26	24	150
0:06:30	21	1,6	26	24	150
0:06:31	21	1,6	26	24	150
0:06:32	21	1,6	25	24	150
0:06:33	21	1,6	25	24	150
0:06:34	21	1,6	25	24	150
0:06:35	21	1,6	26	24	150
0:06:36	21	1,6	25	24	150
0:06:37	21	1,6	26	24	150
0:06:38	21	1,6	26	24	150
0:06:39	21	1,6	26	24	150
0:06:40	21	1,6	26	24	150
0:06:41	21	1,6	26	24	150
0:06:42	21	1,6	26	24	150
0:06:43	21	1,6	26	24	150
0:06:44	21	1,6	26	24	150
0:06:45	21	1,6	25	24	150
0:06:46	21	1,6	26	24	150
0:06:47	21	1,6	25	24	150
0:06:48	21	1,6	26	24	150
0:06:49	21	1,6	26	24	150
0:06:50	21	1,6	26	24	150
0:06:51	21	1,6	26	24	150
0:06:52	21	1,6	25	24	150
0:06:53	21	1,6	26	24	150
0:06:54	21	1,6	25	24	150
0:06:55	21	1,6	26	24	150
0:06:56	21	1,6	25	24	150
0:06:57	21	1,6	26	24	150
0:06:58	21	1,6	25	24	150
0:06:59	21	1,6	25	24	150
0:07:00	21	1,6	26	24	150
0:07:01	21	1,6	26	24	150
0:07:02	21	1,6	26	24	150
0:07:03	21	1,6	25	24	150
0:07:04	21	1,6	25	24	150
0:07:05	21	1,6	26	24	150
0:07:06	21	1,6	26	24	150
0:07:07	21	1,6	26	24	150
0:07:08	21	1,6	26	24	150
0:07:09	21	1,6	26	24	150
0:07:10	21	1,6	26	24	150
0:07:11	21	1,6	26	24	150
0:07:12	21	1,6	25	24	150
0:07:13	21	1,6	26	24	150
0:07:14	21	1,6	26	24	150
0:07:15	21	1,6	26	24	150
0:07:16	21	1,6	26	24	150
0:07:17	21	1,6	26	24	150
0:07:18	21	1,6	26	24	150
0:07:19	21	1,6	26	24	150
0:07:20	21	1,6	26	24	150
0:07:21	21	1,6	26	24	150
0:07:22	21	1,6	26	24	150
0:07:23	21	1,6	26	24	150
0:07:24	21	1,6	26	24	150
0:07:25	21	1,6	26	24	150
0:07:26	21	1,6	26	24	150
0:07:27	21	1,6	26	24	150
0:07:28	21	1,6	26	24	150
0:07:29	21	1,6	26	24	150
0:07:30	21	1,6	26	24	150
0:07:31	21	1,6	26	24	150
0:07:32	21	1,6	26	24	150
0:07:33	21	1,6	26	24	150
0:07:34	21	1,6	26	24	150
0:07:35	21	1,6	26	24	150
0:07:36	21	1,6	26	24	150
0:07:37	21	1,6	26	24	150
0:07:38	21	1,6	26	24	150
0:07:39	21	1,6	26	24	150
0:07:40	21	1,6	26	24	150
0:07:41	21	1,6	26	24	150
0:07:42	21	1,6	26	24	150
0:07:43	21	1,6	26	24	150
0:07:44	21	1,6	26	24	150
0:07:45	21	1,6	26	24	150
0:07:46	21	1,6	26	24	150
0:07:47	21	1,6	26	24	150
0:07:48	21	1,6	26	24	150
0:07:49	21	1,5	26	24	150
0:07:50	21	1,5	26	24	150
0:07:51	21	1,5	26	24	150
0:07:52	21	1,6	26	24	150
0:07:53	21	1,6	26	24	150
0:07:54	21	1,6	26	24	150
0:07:55	21	1,6	26	24	150
0:07:56	21	1,5	26	24	150
0:07:57	21	1,6	26	24	150
0:07:58	21	1,6	26	24	150
0:07:59	21	1,6	26	24	150
0:08:00	21	1,5	26	24	150
0:08:01	21	1,5	26	24	150
0:08:02	21	1,6	26	24	150
0:08:03	21	1,6	26	24	150
0:08:04	21	1,5	26	24	150
0:08:05	21	1,5	26	24	150
0:08:06	21	1,5	26	24	150
0:08:07	21	1,5	26	24	150
0:08:08	21	1,5	26	24	150
0:08:09	21	1,5	26	24	150
0:08:10	21	1,5	26	24	150
0:08:11	21	1,6	26	24	150
0:08:12	21	1,5	26	24	150
0:08:13	21	1,5	26	24	150
0:08:14	21	1,5	26	24	150
0:08:15	21	1,5	26	24	150
0:08:16	21	1,5	26	24	150
0:08:17	21	1,5	26	24	150
0:08:18	21	1,5	26	24	150
0:08:19	21	1,5	26	24	150
0:08:20	21	1,5	26	24	150
0:08:21	21	1,5	26	24	150
0:08:22	21	1,5	26	24	150
0:08:23	21	1,5	26	24	150
0:08:24	21	1,5	26	24	150
0:08:25	21	1,5	26	24	150
0:08:26	21	1,5	26	24	150
0:08:27	21	1,5	26	24	150
0:08:28	21	1,5	26	24	150
0:08:29	21	1,5	26	24	150
0:08:30	21	1,5	26	24	150
0:08:31	21	1,5	26	24	150
0:08:32	21	1,5	26	24	150
0:08:33	21	1,5	26	24	150
0:08:34	21	1,5	26	24	150
0:08:35	21	1,5	26	24	150
0:08:36	21	1,5	26	24	150
0:08:37	21	1,5	26	24	150
0:08:38	21	1,5	26	24	150
0:08:39	21	1,5	26	24	150
0:08:40	21	1,5	26	24	150
0:08:41	21	1,5	26	24	150
0:08:42	21	1,5	26	24	150
0:08:43	21	1,5	26	24	150
0:08:44	21	1,5	26	24	150
0:08:45	21	1,5	26	24	150
0:08:46	21	1,5	26	24	150
0:08:47	21	1,5	26	24	150
0:08:48	21	1,5	26	24	150
0:08:49	21	1,5	26	24	150
0:08:50	21	1,5	26	24	150
0:08:51	21	1,5	26	24	150
0:08:52	21	1,5	26	24	150
0:08:53	21	1,5	26	24	150
0:08:54	21	1,5	26	24	150
0:08:55	21	1,5	26	24	150
0:08:56	21	1,5	26	24	150
0:08:57	21	1,5	26	24	150
0:08:58	21	1,5	26	24	150
0:08:59	21	1,5	26	24	150
0:09:00	21	1,5	26	24	150
0:09:01	21	1,5	26	24	150
0:09:02	21	1,5	26	24	150
0:09:03	21	1,5	26	24	150
0:09:04	21	1,5	26	24	150
0:09:05	21	1,5	26	24	150
0:09:06	21	1,5	26	24	150
0:09:07	21	1,5	26	24	150
0:09:08	21	1,5	26	24	150
0:09:09	21	1,5	26	24	150
0:09:10	21	1,5	26	24	150
0:09:11	21	1,5	26	24	150
0:09:12	21	1,5	26	24	150
0:09:13	21	1,5	26	24	150
0:09:14	21	1,5	26	24	150
0:09:15	21	1,5	26	24	150
0:09:16	21	1,5	26	24	150
0:09:17	21	1,5	26	25	150
0:09:18	21	1,5	26	24	150
0:09:19	21	1,5	26	24	150
0:09:20	21	1,5	26	25	150
0:09:21	22	1,5	26	25	150
0:09:22	22	1,5	26	24	150
0:09:23	22	1,5	26	24	150
0:09:24	22	1,5	26	24	150
0:09:25	22	1,5	26	24	150
0:09:26	22	1,5	26	25	150
0:09:27	22	1,5	26	25	150
0:09:28	22	1,5	26	25	150
0:09:29	22	1,5	26	24	150
0:09:30	22	1,5	26	25	150
0:09:31	22	1,5	26	25	150
0:09:32	22	1,5	26	25	150
0:09:33	22	1,5	26	25	150
0:09:34	22	1,5	26	25	150
0:09:35	22	1,5	26	25	150
0:09:36	22	1,5	26	25	150
0:09:37	22	1,5	26	25	150
0:09:38	22	1,5	26	25	150
0:09:39	22	1,5	26	25	150
0:09:40	22	1,5	26	25	150
0:09:41	22	1,5	26	25	150
0:09:42	22	1,5	26	25	150
0:09:43	22	1,5	26	25	150
0:09:44	22	1,5	26	25	150
0:09:45	22	1,5	26	25	150
0:09:46	22	1,5	26	25	150
0:09:47	22	1,5	26	25	150
0:09:48	22	1,5	26	25	150
0:09:49	22	1,5	26	25	150
0:09:50	22	1,5	26	25	150
0:09:51	22	1,5	26	25	150
0:09:52	22	1,5	26	25	150
0:09:53	22	1,5	26	25	150
0:09:54	22	1,5	26	25	150
0:09:55	22	1,5	26	25	150
0:09:56	22	1,5	26	25	150
0:09:57	22	1,5	26	25	150
0:09:58	22	1,5	26	25	150
0:09:59	22	1,5	26	25	150
0:10:00	22	1,5	26	25	150
0:10:01	22	1,5	26	25	150
0:10:02	22	1,5	26	25	150
0:10:03	22	1,5	26	25	150
0:10:04	22	1,5	26	25	150
0:10:05	22	1,5	26	25	150
0:10:06	22	1,5	26	25	150
0:10:07	22	1,4	26	25	150
0:10:08	22	1,5	26	25	150
0:10:09	22	1,5	26	25	150
0:10:10	22	1,5	26	25	150
0:10:11	22	1,4	26	25	150
0:10:12	22	1,5	26	25	150
0:10:13	22	1,4	26	25	150
0:10:14	22	1,4	26	25	150
0:10:15	22	1,4	26	25	150
0:10:16	22	1,4	26	25	150
0:10:17	22	1,4	26	25	150
0:10:18	22	1,4	26	25	150
0:10:19	22	1,4	26	25	150
0:10:20	22	1,5	26	25	150
0:10:21	22	1,5	26	25	150
0:10:22	22	1,4	26	25	150
0:10:23	22	1,4	26	25	150
0:10:24	22	1,4	26	25	150
0:10:25	22	1,4	26	25	150
0:10:26	22	1,4	26	25	150
0:10:27	22	1,4	26	25	150
0:10:28	22	1,4	26	25	150
0:10:29	22	1,4	26	25	150
0:10:30	22	1,4	26	25	150
0:10:31	22	1,4	26	25	150
0:10:32	22	1,4	26	25	150
0:10:33	22	1,4	26	25	150
0:10:34	22	1,4	26	25	150
0:10:35	22	1,4	26	25	150
0:10:36	22	1,4	26	25	150
0:10:37	22	1,4	26	25	150
0:10:38	22	1,4	26	25	150
0:10:39	22	1,4	26	25	150
0:10:40	22	1,4	27	25	150
0:10:41	22	1,4	26	25	150
0:10:42	22	1,4	26	25	150
0:10:43	22	1,4	26	25	150
0:10:44	22	1,4	26	25	150
0:10:45	22	1,4	26	25	150
0:10:46	22	1,4	26	25	150
0:10:47	22	1,4	26	25	150
0:10:48	22	1,4	26	25	150
0:10:49	22	1,4	26	25	150
0:10:50	22	1,4	26	25	150
0:10:51	22	1,4	26	25	150
0:10:52	22	1,4	27	25	150
0:10:53	22	1,4	26	25	150
0:10:54	22	1,4	26	25	150
0:10:55	22	1,4	26	25	150
0:10:56	22	1,4	26	25	150
0:10:57	22	1,4	26	25	150
0:10:58	22	1,4	26	25	150
0:10:59	22	1,4	26	25	150
0:11:00	22	1,4	26	25	150
0:11:01	22	1,4	26	25	150
0:11:02	22	1,4	26	25	150
0:11:03	22	1,4	26	25	150
0:11:04	22	1,4	26	25	150
0:11:05	22	1,4	26	25	150
0:11:06	22	1,4	26	25	150
0:11:07	22	1,4	26	25	150
0:11:08	22	1,4	26	25	150
0:11:09	22	1,4	26	25	150
0:11:10	22	1,4	26	25	150
0:11:11	22	1,4	26	25	150
0:11:12	22	1,4	26	25	150
0:11:13	22	1,4	26	25	150
0:11:14	22	1,4	26	25	150
0:11:15	22	1,4	26	25	150
0:11:16	22	1,4	26	25	150
0:11:17	22	1,4	26	25	150
0:11:18	22	1,4	26	25	150
0:11:19	22	1,4	26	25	150
0:11:20	22	1,4	26	25	150
0:11:21	22	1,4	26	25	150
0:11:22	22	1,4	26	25	150
0:11:23	22	1,4	26	25	150
0:11:24	22	1,4	26	25	150
0:11:25	22	1,4	26	25	150
0:11:26	22	1,4	26	25	150
0:11:27	22	1,4	26	26	150
0:11:28	22	1,4	26	25	150
0:11:29	22	1,4	26	25	150
0:11:30	22	1,4	26	25	150
0:11:31	22	1,4	26	26	150
0:11:32	22	1,4	26	25	150
0:11:33	22	1,4	26	25	150
0:11:34	22	1,4	26	25	150
0:11:35	22	1,4	26	26	150
0:11:36	22	1,4	26	26	150
0:11:37	22	1,4	26	26	150
0:11:38	22	1,4	26	26	150
0:11:39	22	1,4	26	26	150
0:11:40	22	1,4	26	26	150
0:11:41	22	1,4	26	25	150
0:11:42	22	1,4	26	26	150
0:11:43	22	1,4	26	25	150
0:11:44	22	1,4	26	26	150
0:11:45	22	1,4	26	26	150
0:11:46	22	1,4	26	26	150
0:11:47	22	1,4	26	26	150
0:11:48	22	1,4	26	26	150
0:11:49	22	1,4	26	25	150
0:11:50	22	1,4	26	26	150
0:11:51	22	1,4	26	26	150
0:11:52	22	1,4	26	26	150
0:11:53	22	1,4	26	26	150
0:11:54	22	1,4	26	26	150
0:11:55	22	1,4	26	26	150
0:11:56	22	1,4	26	26	150
0:11:57	22	1,4	26	26	150
0:11:58	22	1,4	26	26	150
0:11:59	22	1,4	26	26	150
0:12:00	22	1,4	26	26	150
0:12:01	22	1,4	26	26	150
0:12:02	22	1,4	26	26	150
0:12:03	22	1,4	26	26	150
0:12:04	22	1,4	26	26	150
0:12:05	22	1,4	26	26	150
0:12:06	22	1,4	26	26	150
0:12:07	22	1,4	26	26	150
0:12:08	22	1,4	26	26	150
0:12:09	22	1,4	26	26	150
0:12:10	22	1,4	26	26	150
0:12:11	22	1,4	26	26	150
0:12:12	22	1,4	26	26	150
0:12:13	22	1,4	26	26	150
0:12:14	22	1,4	26	26	150
0:12:15	22	1,4	26	26	150
0:12:16	22	1,4	26	26	150
0:12:17	22	1,4	26	26	150
0:12:18	22	1,3	26	26	150
0:12:19	22	1,3	26	26	150
0:12:20	22	1,4	26	26	150
0:12:21	22	1,4	26	26	150
0:12:22	22	1,4	26	26	150
0:12:23	22	1,4	26	26	150
0:12:24	22	1,4	26	26	150
0:12:25	22	1,3	26	26	150
0:12:26	22	1,3	26	26	150
0:12:27	22	1,4	26	26	150
0:12:28	22	1,3	26	26	150
0:12:29	22	1,3	26	26	150
0:12:30	22	1,3	26	26	150
0:12:31	22	1,3	26	26	150
0:12:32	22	1,3	26	26	150
0:12:33	22	1,3	26	26	150
0:12:34	22	1,3	26	26	150
0:12:35	22	1,3	26	26	150
0:12:36	22	1,3	26	26	150
0:12:37	22	1,3	26	26	150
0:12:38	22	1,3	26	26	150
0:12:39	23	1,3	26	26	150
0:12:40	23	1,3	26	26	150
0:12:41	23	1,3	26	26	150
0:12:42	23	1,3	26	26	150
0:12:43	23	1,3	26	26	150
0:12:44	23	1,3	26	26	150
0:12:45	23	1,3	26	26	150
0:12:46	23	1,3	26	26	150
0:12:47	23	1,3	26	26	150
0:12:48	23	1,3	26	26	150
0:12:49	23	1,3	26	26	150
0:12:50	23	1,3	26	26	150
0:12:51	23	1,3	26	26	150
0:12:52	23	1,3	26	26	150
0:12:53	23	1,3	26	26	150
0:12:54	23	1,3	26	26	150
0:12:55	23	1,3	26	26	150
0:12:56	23	1,3	26	26	150
0:12:57	23	1,3	26	26	150
0:12:58	23	1,3	26	26	150
0:12:59	23	1,3	26	26	150
0:13:00	23	1,3	26	26	150
0:13:01	23	1,3	26	26	150
0:13:02	23	1,3	26	26	150
0:13:03	23	1,3	26	26	150
0:13:04	23	1,3	26	26	150
0:13:05	23	1,3	26	26	150
0:13:06	23	1,3	26	26	150
0:13:07	23	1,3	26	26	150
0:13:08	23	1,3	26	26	150
0:13:09	23	1,3	26	26	150
0:13:10	23	1,3	26	26	150
0:13:11	23	1,3	26	26	150
0:13:12	23	1,3	26	26	150
0:13:13	23	1,3	26	26	150
0:13:14	23	1,3	26	26	150
0:13:15	23	1,3	26	26	150
0:13:16	23	1,3	26	26	150
0:13:17	23	1,3	26	26	150
0:13:18	23	1,3	26	26	150
0:13:19	23	1,3	26	26	150
0:13:20	23	1,3	26	26	150
0:13:21	23	1,3	26	26	150
0:13:22	23	1,3	26	26	150
0:13:23	23	1,3	26	26	150
0:13:24	23	1,3	24	26	150
0:13:25	23	1,3	23	26	150
0:13:26	23	1,3	23	26	150
0:13:27	23	1,3	23	26	150
0:13:28	23	1,3	22	26	150
0:13:29	23	1,3	22	26	150
0:13:30	23	1,3	23	26	150
0:13:31	23	1,3	23	26	150
0:13:32	23	1,3	23	26	150
0:13:33	23	1,3	23	26	150
0:13:34	23	1,3	23	26	150
0:13:35	23	1,3	22	26	150
0:13:36	23	1,3	23	26	150
0:13:37	23	1,3	23	26	150
0:13:38	23	1,3	23	26	150
0:13:39	23	1,3	22	26	150
0:13:40	23	1,3	23	26	150
0:13:41	23	1,3	23	26	150
0:13:42	23	1,3	22	26	150
0:13:43	23	1,3	23	26	150
0:13:44	23	1,3	22	26	150
0:13:45	23	1,3	23	26	150
0:13:46	23	1,3	23	26	150
0:13:47	23	1,3	23	26	150
0:13:48	23	1,3	23	26	150
0:13:49	23	1,3	23	26	150
0:13:50	23	1,3	23	26	150
0:13:51	23	1,3	23	26	150
0:13:52	23	1,3	22	26	150
0:13:53	23	1,3	22	26	150
0:13:54	23	1,3	23	26	150
0:13:55	23	1,3	23	26	150
0:13:56	23	1,3	23	26	150
0:13:57	23	1,3	23	26	150
0:13:58	23	1,3	22	26	150
0:13:59	23	1,3	23	26	150
0:14:00	23	1,3	23	26	150
0:14:01	23	1,3	22	26	150
0:14:02	23	1,3	22	26	150
0:14:03	23	1,3	22	26	150
0:14:04	23	1,3	22	26	150
0:14:05	23	1,3	22	26	150
0:14:06	23	1,3	23	26	150
0:14:07	23	1,3	22	26	150
0:14:08	23	1,3	22	26	150
0:14:09	23	1,3	22	26	150
0:14:10	23	1,3	22	26	150
0:14:11	23	1,3	22	26	150
0:14:12	23	1,3	22	26	150
0:14:13	23	1,3	22	26	150
0:14:14	23	1,3	23	26	150
0:14:15	23	1,3	22	26	150
0:14:16	23	1,3	23	26	150
0:14:17	23	1,3	22	26	150
0:14:18	23	1,3	23	26	150
0:14:19	23	1,3	22	26	150
0:14:20	23	1,3	23	26	150
0:14:21	23	1,3	23	26	150
0:14:22	23	1,3	22	26	150
0:14:23	23	1,3	22	26	150
0:14:24	23	1,3	22	26	150
0:14:25	23	1,3	22	26	150
0:14:26	23	1,3	22	26	150
0:14:27	23	1,3	22	26	150
0:14:28	23	1,3	22	26	150
0:14:29	23	1,3	22	26	150
0:14:30	23	1,3	22	26	150
0:14:31	23	1,3	22	26	150
0:14:32	23	1,3	22	26	150
0:14:33	23	1,3	22	26	150
0:14:34	23	1,2	22	26	150
0:14:35	23	1,2	22	26	150
0:14:36	23	1,2	22	26	150
0:14:37	23	1,2	22	26	150
0:14:38	23	1,2	22	26	150
0:14:39	23	1,2	22	26	150
0:14:40	23	1,2	22	26	150
0:14:41	23	1,2	22	26	150
0:14:42	23	1,2	22	26	150
0:14:43	23	1,2	23	26	150
0:14:44	23	1,2	23	26	150
0:14:45	23	1,2	23	26	150
0:14:46	23	1,2	23	26	150
0:14:47	23	1,2	23	26	150
0:14:48	23	1,2	23	26	150
0:14:49	23	1,2	22	26	150
0:14:50	23	1,2	22	26	150
0:14:51	23	1,2	22	26	150
0:14:52	23	1,2	22	26	150
0:14:53	23	1,2	22	26	150
0:14:54	23	1,2	22	26	150
0:14:55	23	1,2	22	26	150
0:14:56	23	1,2	22	26	150
0:14:57	23	1,2	22	26	150
0:14:58	23	1,2	22	26	150
0:14:59	23	1,2	22	26	150
0:15:00	23	1,2	22	26	150
0:15:01	23	1,2	22	26	150
0:15:02	23	1,2	22	26	150
0:15:03	23	1,2	22	26	150
0:15:04	23	1,2	22	26	150
0:15:05	23	1,2	22	26	150
0:15:06	23	1,2	22	26	150
0:15:07	23	1,2	22	26	150
0:15:08	23	1,2	22	26	150
0:15:09	23	1,2	22	26	150
0:15:10	23	1,2	22	26	150
0:15:11	23	1,2	22	26	150
0:15:12	23	1,2	22	26	150
0:15:13	23	1,2	22	26	150
0:15:14	23	1,2	22	26	150
0:15:15	23	1,2	22	26	150
0:15:16	23	1,2	22	26	150
0:15:17	23	1,2	22	26	150
0:15:18	23	1,2	22	27	150
0:15:19	23	1,2	22	26	150
0:15:20	23	1,2	22	27	150
0:15:21	23	1,2	22	26	150
0:15:22	23	1,2	22	26	150
0:15:23	23	1,2	22	27	150
0:15:24	23	1,2	22	26	150
0:15:25	23	1,2	22	26	150
0:15:26	23	1,2	22	26	150
0:15:27	23	1,2	22	26	150
0:15:28	23	1,2	22	26	150
0:15:29	23	1,2	22	27	150
0:15:30	23	1,2	22	26	150
0:15:31	23	1,2	22	27	150
0:15:32	23	1,2	22	26	150
0:15:33	23	1,2	22	26	150
0:15:34	23	1,2	23	27	150
0:15:35	23	1,2	22	27	150
0:15:36	23	1,2	22	27	150
0:15:37	23	1,2	22	27	150
0:15:38	23	1,2	22	27	150
0:15:39	23	1,2	22	27	150
0:15:40	23	1,2	22	27	150
0:15:41	23	1,2	22	27	150
0:15:42	23	1,2	22	27	150
0:15:43	23	1,2	22	26	150
0:15:44	23	1,2	22	27	150
0:15:45	23	1,2	22	27	150
0:15:46	23	1,2	22	27	150
0:15:47	23	1,2	22	27	150
0:15:48	23	1,2	22	27	150
0:15:49	23	1,2	22	27	150
0:15:50	23	1,2	22	27	150
0:15:51	23	1,2	22	27	150
0:15:52	23	1,2	22	27	150
0:15:53	23	1,2	22	27	150
0:15:54	23	1,2	22	27	150
0:15:55	23	1,2	22	27	150
0:15:56	23	1,2	22	27	150
0:15:57	23	1,2	22	27	150
0:15:58	23	1,2	22	27	150
0:15:59	23	1,2	22	27	150
0:16:00	24	1,2	22	27	150
0:16:01	24	1,2	22	27	150
0:16:02	24	1,2	22	27	150
0:16:03	24	1,2	22	27	150
0:16:04	24	1,2	22	27	150
0:16:05	24	1,2	22	27	150
0:16:06	24	1,2	22	27	150
0:16:07	24	1,2	22	27	150
0:16:08	24	1,2	22	27	150
0:16:09	24	1,2	22	27	150
0:16:10	24	1,2	22	27	150
0:16:11	24	1,2	22	27	150
0:16:12	24	1,2	22	27	150
0:16:13	24	1,2	22	27	150
0:16:14	24	1,2	22	27	150
0:16:15	24	1,2	22	27	150
0:16:16	24	1,2	22	27	150
0:16:17	24	1,2	22	27	150
0:16:18	24	1,2	22	27	150
0:16:19	24	1,2	22	27	150
0:16:20	24	1,2	22	27	150
0:16:21	24	1,2	22	27	150
0:16:22	24	1,2	22	27	150
0:16:23	24	1,2	22	27	150
0:16:24	24	1,2	22	27	150
0:16:25	24	1,2	22	27	150
0:16:26	24	1,2	22	27	150
0:16:27	24	1,2	22	27	150
0:16:28	24	1,2	22	27	150
0:16:29	24	1,2	22	27	150
0:16:30	24	1,2	22	27	150
0:16:31	24	1,2	22	27	150
0:16:32	24	1,2	22	27	150
0:16:33	24	1,2	22	27	150
0:16:34	24	1,2	22	27	150
0:16:35	24	1,2	22	27	150
0:16:36	24	1,2	22	27	150
0:16:37	24	1,2	22	27	150
0:16:38	24	1,2	22	27	150
0:16:39	24	1,2	22	27	150
0:16:40	24	1,2	22	27	150
0:16:41	24	1,2	22	27	150
0:16:42	24	1,2	22	27	150
0:16:43	24	1,2	22	27	150
0:16:44	24	1,2	22	27	150
0:16:45	24	1,1	22	27	150
0:16:46	24	1,1	22	27	150
0:16:47	24	1,2	22	27	150
0:16:48	24	1,2	22	27	150
0:16:49	24	1,2	22	27	150
0:16:50	24	1,2	22	27	150
0:16:51	24	1,2	22	27	150
0:16:52	24	1,2	22	27	150
0:16:53	24	1,1	22	27	150
0:16:54	24	1,1	22	27	150
0:16:55	24	1,1	22	27	150
0:16:56	24	1,1	22	27	150
0:16:57	24	1,1	22	27	150
0:16:58	24	1,1	22	27	150
0:16:59	24	1,1	22	27	150
0:17:00	24	1,1	22	27	150
0:17:01	24	1,1	22	27	150
0:17:02	24	1,1	22	27	150
0:17:03	24	1,1	22	27	150
0:17:04	24	1,1	23	27	150
0:17:05	24	1,1	22	27	150
0:17:06	24	1,1	22	27	150
0:17:07	24	1,1	22	27	150
0:17:08	24	1,1	22	27	150
0:17:09	24	1,1	22	27	150
0:17:10	24	1,1	22	27	150
0:17:11	24	1,1	22	27	150
0:17:12	24	1,1	22	27	150
0:17:13	24	1,1	22	27	150
0:17:14	24	1,1	22	27	150
0:17:15	24	1,1	22	27	150
0:17:16	24	1,1	22	27	150
0:17:17	24	1,1	22	27	150
0:17:18	24	1,1	22	27	150
0:17:19	24	1,1	22	27	150
0:17:20	24	1,1	22	27	150
0:17:21	24	1,1	22	27	150
0:17:22	24	1,1	22	27	150
0:17:23	24	1,1	22	27	150
0:17:24	24	1,1	22	27	150
0:17:25	24	1,1	22	27	150
0:17:26	24	1,1	22	27	150
0:17:27	24	1,1	22	27	150
0:17:28	24	1,1	22	27	150
0:17:29	24	1,1	22	27	150
0:17:30	24	1,1	21	27	150
0:17:31	24	1,1	22	27	150
0:17:32	24	1,1	22	27	150
0:17:33	24	1,1	22	27	150
0:17:34	24	1,1	22	27	150
0:17:35	24	1,1	23	27	150
0:17:36	24	1,1	23	27	150
0:17:37	24	1,1	22	27	150
0:17:38	24	1,1	22	27	150
0:17:39	24	1,1	22	27	150
0:17:40	24	1,1	21	27	150
0:17:41	24	1,1	22	27	150
0:17:42	24	1,1	22	27	150
0:17:43	24	1,1	22	27	150
0:17:44	24	1,1	21	27	150
0:17:45	24	1,1	21	27	150
0:17:46	24	1,1	22	27	150
0:17:47	24	1,1	22	27	150
0:17:48	24	1,1	22	27	150
0:17:49	24	1,1	22	27	150
0:17:50	24	1,1	22	27	150
0:17:51	24	1,1	22	27	150
0:17:52	24	1,1	22	27	150
0:17:53	24	1,1	21	27	150
0:17:54	24	1,1	21	27	150
0:17:55	24	1,1	22	27	150
0:17:56	24	1,1	22	27	150
0:17:57	24	1,1	21	27	150
0:17:58	24	1,1	22	27	150
0:17:59	24	1,1	21	27	150
0:18:00	24	1,1	21	27	150
0:18:01	24	1,1	22	27	150
0:18:02	24	1,1	22	27	150
0:18:03	24	1,1	21	27	150
0:18:04	24	1,1	22	27	150
0:18:05	24	1,1	22	27	150
0:18:06	24	1,1	21	27	150
0:18:07	24	1,1	21	27	150
0:18:08	24	1,1	22	27	150
0:18:09	24	1,1	22	27	150
0:18:10	24	1,1	22	27	150
0:18:11	24	1,1	22	27	150
0:18:12	24	1,1	22	27	150
0:18:13	24	1,1	22	27	150
0:18:14	24	1,1	22	27	150
0:18:15	24	1,1	22	27	150
0:18:16	24	1,1	22	27	150
0:18:17	24	1,1	22	27	150
0:18:18	24	1,1	23	27	150
0:18:19	24	1,1	22	27	150
0:18:20	24	1,1	22	27	150
0:18:21	24	1,1	22	27	150
0:18:22	24	1,1	22	27	150
0:18:23	24	1,1	21	27	150
0:18:24	24	1,1	22	27	150
0:18:25	24	1,1	22	27	150
0:18:26	24	1,1	22	27	150
0:18:27	24	1,1	21	27	150
0:18:28	24	1,1	21	27	150
0:18:29	24	1,1	22	27	150
0:18:30	24	1,1	22	27	150
0:18:31	24	1,1	22	27	150
0:18:32	24	1,1	22	27	150
0:18:33	24	1,1	22	27	150
0:18:34	24	1,1	22	27	150
0:18:35	24	1,1	22	28	150
0:18:36	24	1,1	22	27	150
0:18:37	24	1,1	21	27	150
0:18:38	24	1,1	22	27	150
0:18:39	24	1,1	21	27	150
0:18:40	24	1,1	21	28	150
0:18:41	24	1,1	22	27	150
0:18:42	24	1,1	22	27	150
0:18:43	24	1,1	21	27	150
0:18:44	24	1,1	21	28	150
0:18:45	24	1,1	21	27	150
0:18:46	24	1,1	21	27	150
0:18:47	24	1,1	22	27	150
0:18:48	24	1,1	21	27	150
0:18:49	24	1,1	21	27	150
0:18:50	24	1,1	22	27	150
0:18:51	24	1,1	22	27	150
0:18:52	24	1,1	22	27	150
0:18:53	24	1,1	22	27	150
0:18:54	24	1,1	22	27	150
0:18:55	24	1,1	22	27	150
0:18:56	24	1,1	22	27	150
0:18:57	24	1,0	21	27	150
0:18:58	24	1,1	21	27	150
0:18:59	24	1,0	21	28	150
0:19:00	24	1,0	22	27	150
0:19:01	24	1,0	21	28	150
0:19:02	24	1,0	22	28	150
0:19:03	24	1,0	22	27	150
0:19:04	24	1,0	22	27	150
0:19:05	24	1,0	22	27	150
0:19:06	24	1,0	22	28	150
0:19:07	24	1,0	21	28	150
0:19:08	24	1,0	21	28	150
0:19:09	24	1,0	22	27	150
0:19:10	24	1,0	22	28	150
0:19:11	24	1,0	21	27	150
0:19:12	24	1,0	21	28	150
0:19:13	24	1,0	22	27	150
0:19:14	24	1,0	22	27	150
0:19:15	24	1,0	22	27	150
0:19:16	24	1,0	21	28	150
0:19:17	24	1,0	21	27	150
0:19:18	25	1,0	22	27	150
0:19:19	25	1,0	22	27	150
0:19:20	25	1,0	21	27	150
0:19:21	25	1,0	21	28	150
0:19:22	25	1,0	22	28	150
0:19:23	25	1,0	22	27	150
0:19:24	25	1,0	22	28	150
0:19:25	25	1,0	22	27	150
0:19:26	25	1,0	22	28	150
0:19:27	25	1,0	22	28	150
0:19:28	25	1,0	21	28	150
0:19:29	25	1,0	21	28	150
0:19:30	25	1,0	21	28	150
0:19:31	25	1,0	22	28	150
0:19:32	25	1,0	22	27	150
0:19:33	25	1,0	22	28	150
0:19:34	25	1,0	22	28	150
0:19:35	25	1,0	22	27	150
0:19:36	25	1,0	21	27	150
0:19:37	25	1,0	22	28	150
0:19:38	25	1,0	22	28	150
0:19:39	25	1,0	22	28	150
0:19:40	25	1,0	22	28	150
0:19:41	25	1,0	21	28	150
0:19:42	25	1,0	22	28	150
0:19:43	25	1,0	22	28	150
0:19:44	25	1,0	22	28	150
0:19:45	25	1,0	22	28	150
0:19:46	25	1,0	22	28	150
0:19:47	25	1,0	21	28	150
0:19:48	25	1,0	22	28	150
0:19:49	25	1,0	22	28	150
0:19:50	25	1,0	21	28	150
0:19:51	25	1,0	22	28	150
0:19:52	25	1,0	22	28	150
0:19:53	25	1,0	22	28	150
0:19:54	25	1,0	22	28	150
0:19:55	25	1,0	22	28	150
0:19:56	25	1,0	21	28	150
0:19:57	25	1,0	21	28	150
0:19:58	25	1,0	21	28	150
0:19:59	25	1,0	22	28	150
0:20:00	25	1,0	22	28	150
0:20:01	25	1,0	22	28	150
0:20:02	25	1,0	21	28	150
0:20:03	25	1,0	21	28	150
0:20:04	25	1,0	21	28	150
0:20:05	25	1,0	22	28	150
0:20:06	25	1,0	22	28	150
0:20:07	25	1,0	22	28	150
0:20:08	25	1,0	22	28	150
0:20:09	25	1,0	22	28	150
0:20:10	25	1,0	22	28	150
0:20:11	25	1,0	21	28	150
0:20:12	25	1,0	21	28	150
0:20:13	25	1,0	21	28	150
0:20:14	25	1,0	22	28	150
0:20:15	25	1,0	22	28	150
0:20:16	25	1,0	22	28	150
0:20:17	25	1,0	22	28	150
0:20:18	25	1,0	22	28	150
0:20:19	25	1,0	22	28	150
0:20:20	25	1,0	21	28	150
0:20:21	25	1,0	21	28	150
0:20:22	25	1,0	22	28	150
0:20:23	25	1,0	22	28	150
0:20:24	25	1,0	22	28	150
0:20:25	25	1,0	22	28	150
0:20:26	25	1,0	22	28	150
0:20:27	25	1,0	21	28	150
0:20:28	25	1,0	22	28	150
0:20:29	25	1,0	22	28	150
0:20:30	25	1,0	21	28	150
0:20:31	25	1,0	21	28	150
0:20:32	25	1,0	21	28	150
0:20:33	25	1,0	22	28	150
0:20:34	25	1,0	22	28	150
0:20:35	25	1,0	22	28	150
0:20:36	25	1,0	21	28	150
0:20:37	25	1,0	21	28	150
0:20:38	25	1,0	21	28	150
0:20:39	25	1,0	21	28	150
0:20:40	25	1,0	21	28	150
0:20:41	25	1,0	21	28	150
0:20:42	25	1,0	21	28	150
0:20:43	25	1,0	21	28	150
0:20:44	25	1,0	21	28	150
0:20:45	25	1,0	21	28	150
0:20:46	25	1,0	21	28	150
0:20:47	25	1,0	22	28	150
0:20:48	25	1,0	22	28	150
0:20:49	25	1,0	22	28	150
0:20:50	25	1,0	22	28	150
0:20:51	25	1,0	22	28	150
0:20:52	25	1,0	22	28	150
0:20:53	25	1,0	22	28	150
0:20:54	25	1,0	22	28	150
0:20:55	25	1,0	22	28	150
0:20:56	25	1,0	22	28	150
0:20:57	25	1,0	21	27	150
0:20:58	25	1,0	22	28	150
0:20:59	25	1,0	22	28	150
0:21:00	25	1,0	22	28	150
0:21:01	25	1,0	22	28	150
0:21:02	25	1,0	22	28	150
0:21:03	25	1,0	22	28	150
0:21:04	25	1,0	22	28	150
0:21:05	25	1,0	22	28	150
0:21:06	25	1,0	21	28	150
0:21:07	25	1,0	21	28	150
0:21:08	25	1,0	21	27	150
0:21:09	25	1,0	22	28	150
0:21:10	25	1,0	22	27	150
0:21:11	25	1,0	22	28	150
0:21:12	25	1,0	22	27	150
0:21:13	25	1,0	21	27	150
0:21:14	25	1,0	22	28	150
0:21:15	25	1,0	22	27	150
0:21:16	25	1,0	22	27	150
0:21:17	25	1,0	22	27	150
0:21:18	25	1,0	22	27	150
0:21:19	25	1,0	22	27	150
0:21:20	25	1,0	22	27	150
0:21:21	25	1,0	22	27	150
0:21:22	25	1,0	21	27	150
0:21:23	25	1,0	22	27	150
0:21:24	25	1,0	22	27	150
0:21:25	25	1,0	22	27	150
0:21:26	25	1,0	21	27	150
0:21:27	25	1,0	22	27	150
0:21:28	25	1,0	22	27	150
0:21:29	25	1,0	21	27	150
0:21:30	25	1,0	22	27	150
0:21:31	25	1,0	21	27	150
0:21:32	25	1,0	21	27	150
0:21:33	25	1,0	21	27	150
0:21:34	25	1,0	21	27	150
0:21:35	25	1,0	22	27	150
0:21:36	25	1,0	22	27	150
0:21:37	25	1,0	22	27	150
0:21:38	25	1,0	22	27	150
0:21:39	25	1,0	22	27	150
0:21:40	25	1,0	21	27	150
0:21:41	25	1,0	21	27	150
0:21:42	25	1,0	22	27	150
0:21:43	25	1,0	22	27	150
0:21:44	25	1,0	21	27	150
0:21:45	25	1,0	22	27	150
0:21:46	25	1,0	22	27	150
0:21:47	25	1,0	21	27	150
0:21:48	25	1,0	21	27	150
0:21:49	25	1,0	21	27	150
0:21:50	25	1,0	21	27	150
0:21:51	25	1,0	20	27	150
0:21:52	25	1,0	20	27	150
0:21:53	25	1,0	20	27	150
0:21:54	25	1,0	21	27	150
0:21:55	25	1,0	21	27	150
0:21:56	25	1,0	22	27	150
0:21:57	25	1,0	22	27	150
0:21:58	25	1,0	22	27	150
0:21:59	25	0,9	22	27	150
0:22:00	25	0,9	22	27	150
0:22:01	25	0,9	21	27	150
0:22:02	25	0,9	21	27	150
0:22:03	25	0,9	21	27	150
0:22:04	25	1,0	22	27	150
0:22:05	25	1,0	21	27	150
0:22:06	25	0,9	21	27	150
0:22:07	25	0,9	21	27	150
0:22:08	25	0,9	21	27	150
0:22:09	25	0,9	21	27	150
0:22:10	25	0,9	21	27	150
0:22:11	25	0,9	21	27	150
0:22:12	25	0,9	21	27	150
0:22:13	25	0,9	22	27	150
0:22:14	25	0,9	22	27	150
0:22:15	25	0,9	22	27	150
0:22:16	25	0,9	22	27	150
0:22:17	25	0,9	21	27	150
0:22:18	25	0,9	20	27	150
0:22:19	25	0,9	21	27	150
0:22:20	25	0,9	21	27	150
0:22:21	25	0,9	21	27	150
0:22:22	25	0,9	21	27	150
0:22:23	25	0,9	22	27	150
0:22:24	25	0,9	22	27	150
0:22:25	25	0,9	22	27	150
0:22:26	25	0,9	22	27	150
0:22:27	25	0,9	22	27	150
0:22:28	25	0,9	22	27	150
0:22:29	25	0,9	21	27	150
0:22:30	25	0,9	21	27	150
0:22:31	25	0,9	22	26	150
0:22:32	25	0,9	22	27	150
0:22:33	25	0,9	22	26	150
0:22:34	25	0,9	21	27	150
0:22:35	25	0,9	21	27	150
0:22:36	25	0,9	21	27	150
0:22:37	25	0,9	20	26	150
0:22:38	25	0,9	20	26	150
0:22:39	25	0,9	21	26	150
0:22:40	25	0,9	22	26	150
0:22:41	25	0,9	22	26	150
0:22:42	25	0,9	22	26	150
0:22:43	25	0,9	22	26	150
0:22:44	25	0,9	21	26	150
0:22:45	25	0,9	21	27	150
0:22:46	25	0,9	22	26	150
0:22:47	25	0,9	22	26	150
0:22:48	25	0,9	22	26	150
0:22:49	25	0,9	21	26	150
0:22:50	25	0,9	21	26	150
0:22:51	25	0,9	21	26	150
0:22:52	25	0,9	21	26	150
0:22:53	25	0,9	22	26	150
0:22:54	25	0,9	22	26	150
0:22:55	25	0,9	22	26	150
0:22:56	25	0,9	22	26	150
0:22:57	25	0,9	22	26	150
0:22:58	25	0,9	21	26	150
0:22:59	25	0,9	21	26	150
0:23:00	25	0,9	21	26	150
0:23:01	25	0,9	21	26	150
0:23:02	25	0,9	21	26	150
0:23:03	25	0,9	22	26	150
0:23:04	25	0,9	21	26	150
0:23:05	25	0,9	21	26	150
0:23:06	25	0,9	22	26	150
0:23:07	25	0,9	22	26	150
0:23:08	25	0,9	22	26	150
0:23:09	25	0,9	21	26	150
0:23:10	25	0,9	22	26	150
0:23:11	25	0,9	22	26	150
0:23:12	25	0,9	22	26	150
0:23:13	25	0,9	22	26	150
0:23:14	25	0,9	22	26	150
0:23:15	25	0,9	21	26	150
0:23:16	25	0,9	20	26	150
0:23:17	25	0,9	21	26	150
0:23:18	25	0,9	22	26	150
0:23:19	25	0,9	21	26	150
0:23:20	25	0,9	21	26	150
0:23:21	25	0,9	21	26	150
0:23:22	25	0,9	21	26	150
0:23:23	25	0,9	22	26	150
0:23:24	25	0,9	22	26	150
0:23:25	25	0,9	22	26	150
0:23:26	25	0,9	22	26	150
0:23:27	25	0,9	22	26	150
0:23:28	25	0,9	22	26	150
0:23:29	25	0,9	22	26	150
0:23:30	25	0,9	22	26	150
0:23:31	25	0,9	22	26	150
0:23:32	25	0,9	21	26	150
0:23:33	25	0,9	22	26	150
0:23:34	25	0,9	21	26	150
0:23:35	25	0,9	22	26	150
0:23:36	25	0,9	22	26	150
0:23:37	25	0,9	22	26	150
0:23:38	25	0,9	22	26	150
0:23:39	25	0,9	22	26	150
0:23:40	25	0,9	21	26	150
0:23:41	25	0,9	21	26	150
0:23:42	25	0,9	21	26	150
0:23:43	25	0,9	22	26	150
0:23:44	25	0,9	20	26	150
0:23:45	25	0,9	21	26	150
0:23:46	25	0,9	21	26	150
0:23:47	25	0,9	21	26	150
0:23:48	25	0,9	22	26	150
0:23:49	25	0,9	22	26	150
0:23:50	25	0,9	22	26	150
0:23:51	25	0,9	21	26	150
0:23:52	25	0,9	20	26	150
0:23:53	25	0,9	21	26	150
0:23:54	25	0,9	22	26	150
0:23:55	25	0,9	22	26	150
0:23:56	25	0,9	22	26	150
0:23:57	25	0,9	22	26	150
0:23:58	25	0,9	22	26	150
0:23:59	25	0,9	21	26	150
0:24:00	25	0,9	22	26	150
0:24:01	25	0,9	22	26	150
0:24:02	25	0,9	22	26	150
0:24:03	25	0,9	22	26	150
0:24:04	25	0,9	23	26	150
0:24:05	25	0,9	23	26	150
0:24:06	25	0,9	22	26	150
0:24:07	25	0,9	22	26	150
0:24:08	25	0,9	22	26	150
0:24:09	25	0,9	22	26	150
0:24:10	25	0,9	22	26	150
0:24:11	25	0,9	22	26	150
0:24:12	25	0,9	22	26	150
0:24:13	25	0,9	22	26	150
0:24:14	25	0,9	22	26	150
0:24:15	25	0,9	22	26	150
0:24:16	25	0,9	22	26	150
0:24:17	25	0,9	22	26	150
0:24:18	25	0,9	23	26	150
0:24:19	25	0,9	22	26	150
0:24:20	25	0,9	23	26	150
0:24:21	25	0,9	23	26	150
0:24:22	25	0,8	23	26	150
0:24:23	25	0,8	23	26	150
0:24:24	25	0,9	23	26	150
0:24:25	25	0,9	22	26	150
0:24:26	25	0,9	22	26	150
0:24:27	25	0,8	22	26	150
0:24:28	25	0,8	22	26	150
0:24:29	25	0,8	22	26	150
0:24:30	25	0,8	22	26	150
0:24:31	25	0,8	23	26	150
0:24:32	25	0,9	22	26	150
0:24:33	25	0,8	22	26	150
0:24:34	25	0,8	22	26	150
0:24:35	25	0,8	22	26	150
0:24:36	25	0,8	22	26	150
0:24:37	25	0,8	22	26	150
0:24:38	25	0,8	22	26	150
0:24:39	25	0,8	22	26	150
0:24:40	25	0,8	22	26	150
0:24:41	25	0,8	22	26	150
0:24:42	25	0,8	21	26	150
0:24:43	25	0,8	22	26	150
0:24:44	25	0,8	22	26	150
0:24:45	25	0,8	22	26	150
0:24:46	25	0,8	23	26	150
0:24:47	25	0,8	22	26	150
0:24:48	25	0,8	22	25	150
0:24:49	25	0,8	23	25	150
0:24:50	25	0,8	22	26	150
0:24:51	25	0,8	22	25	150
0:24:52	25	0,8	23	26	150
0:24:53	25	0,8	22	26	150
0:24:54	25	0,8	22	26	150
0:24:55	25	0,8	22	25	150
0:24:56	25	0,8	22	26	150
0:24:57	25	0,8	23	26	150
0:24:58	25	0,8	22	25	150
0:24:59	25	0,8	22	25	150
0:25:00	25	0,8	22	25	150
0:25:01	25	0,8	22	25	150
0:25:02	25	0,8	23	25	150
0:25:03	25	0,8	23	26	150
0:25:04	25	0,8	23	26	150
0:25:05	25	0,8	23	26	150
0:25:06	25	0,8	23	25	150
0:25:07	25	0,8	22	25	150
0:25:08	25	0,8	22	25	150
0:25:09	25	0,8	22	25	150
0:25:10	25	0,8	23	26	150
0:25:11	25	0,8	23	25	150
0:25:12	25	0,8	23	25	150
0:25:13	25	0,8	22	25	150
0:25:14	25	0,8	22	25	150
0:25:15	25	0,8	22	25	150
0:25:16	25	0,8	22	26	150
0:25:17	25	0,8	22	26	150
0:25:18	25	0,8	22	26	150
0:25:19	25	0,8	22	25	150
0:25:20	25	0,8	23	26	150
0:25:21	25	0,8	23	26	150
0:25:22	25	0,8	22	25	150
0:25:23	25	0,8	22	25	150
0:25:24	25	0,8	22	25	150
0:25:25	25	0,8	22	25	150
0:25:26	25	0,8	23	25	150
0:25:27	25	0,8	23	25	150
0:25:28	25	0,8	23	25	150
0:25:29	25	0,8	22	25	150
0:25:30	25	0,8	23	25	150
0:25:31	25	0,8	23	26	150
0:25:32	25	0,8	23	25	150
0:25:33	25	0,8	23	25	150
0:25:34	25	0,8	23	25	150
0:25:35	25	0,8	22	25	150
0:25:36	25	0,8	23	25	150
0:25:37	25	0,8	23	25	150
0:25:38	25	0,8	23	25	150
0:25:39	25	0,8	23	25	150
0:25:40	25	0,8	22	25	150
0:25:41	25	0,8	23	25	150
0:25:42	25	0,8	23	25	150
0:25:43	25	0,8	22	25	150
0:25:44	25	0,8	23	25	150
0:25:45	25	0,8	23	25	150
0:25:46	25	0,8	23	25	150
0:25:47	25	0,8	23	25	150
0:25:48	25	0,8	22	25	150
0:25:49	25	0,8	22	25	150
0:25:50	25	0,8	22	25	150
0:25:51	25	0,8	22	25	150
0:25:52	25	0,8	23	25	150
0:25:53	25	0,8	22	25	150
0:25:54	25	0,8	22	25	150
