Repository: ProgWizer/parser

File: project-root/data/Data Acquisition/Data Acquisition/2021 year (353)/21-007 D.txt (part 1 of 9)
--Test Summary--
Full Path and File Name	
Instrument Name	7322
Instrument Type	Model 7322 Consistometer - Variable Speed
Instrument Serial Number	
Test Start Date	25.01.2021
Test Start Time	12:22:49
Test Stop Date	25.01.2021
Test Stop Time	16:15:46
Test Length	3:52:57
Final Sample Time Offset	3:52:56
Controller Schedule Name	
Sampling Period	1 second
Comments	
Information	WellID	
Information	Customer	
Information	EngName	DENIS
Information	CementClass	G Holsim
Information	CementMfr	
Information	Additives	CPQ 119 0,49% + BULK
Information	Density	
Information	BHCT	
Information	BHST	
Information	FluidLoss	
Information	JobType	
Calculated Value	Time_30Bc	2:17:26
Calculated Value	Time_70Bc	N/A
Initial Temperature (°C)	21 °C
Final Temperature (°C)	26 °C
Initial Pressure (MPa)	0,8 MPa
Final Pressure (MPa)	1,0 MPa
Initial Consistency (Bc)	16 Bc
Final Consistency (Bc)	66 Bc
Initial Wall Temperature (°C)	19 °C
Final Wall Temperature (°C)	25 °C
Initial Motor Speed (RPM)	150 RPM
Final Motor Speed (RPM)	150 RPM
--Data--
Time (HH:MM:SS)	Temperature (°C)	Pressure (MPa)	Consistency (Bc)	Wall Temperature (°C)	Motor Speed (RPM)
0:00:00	21	0,8	16	19	150
0:00:01	21	0,8	16	19	150
0:00:02	21	0,8	16	19	150
0:00:03	21	0,8	16	19	150
0:00:04	21	0,8	16	19	150
0:00:05	21	0,8	16	19	150
0:00:06	21	0,8	16	19	150
0:00:07	21	0,8	16	19	150
0:00:08	21	0,8	16	19	150
0:00:09	21	0,8	16	19	150
0:00:10	21	0,8	16	19	150
0:00:11	21	0,8	16	19	150
0:00:12	21	0,8	16	19	150
0:00:13	21	0,8	16	19	150
0:00:14	21	0,8	16	19	150
0:00:15	21	0,8	16	19	150
0:00:16	21	0,8	16	19	150
0:00:17	21	0,8	16	19	150
0:00:18	21	0,8	16	19	150
0:00:19	21	0,8	16	19	150
0:00:20	21	0,8	16	19	150
0:00:21	21	0,8	16	19	150
0:00:22	21	0,8	16	19	150
0:00:23	21	0,8	16	19	150
0:00:24	21	0,8	16	19	150
0:00:25	21	0,8	16	19	150
0:00:26	21	0,8	16	19	150
0:00:27	21	0,8	16	19	150
0:00:28	21	0,8	16	19	150
0:00:29	21	0,8	16	19	150
0:00:30	21	0,8	16	20	150
0:00:31	21	0,8	16	19	150
0:00:32	21	0,8	17	20	150
0:00:33	21	0,8	17	19	150
0:00:34	21	0,8	17	19	150
0:00:35	21	0,8	17	19	150
0:00:36	21	0,8	17	20	150
0:00:37	21	0,8	17	19	150
0:00:38	21	0,8	17	20	150
0:00:39	21	0,8	17	20	150
0:00:40	21	0,8	17	20	150
0:00:41	21	0,8	17	19	150
0:00:42	21	0,8	17	20	150
0:00:43	21	0,8	17	20	150
0:00:44	21	0,8	17	19	150
0:00:45	21	0,8	17	20	150
0:00:46	21	0,8	17	20	150
0:00:47	21	0,8	17	20	150
0:00:48	21	0,8	17	20	150
0:00:49	21	0,8	17	20	150
0:00:50	21	0,8	17	20	150
0:00:51	21	0,8	17	20	150
0:00:52	21	0,8	17	20	150
0:00:53	21	0,8	17	20	150
0:00:54	21	0,8	17	20	150
0:00:55	21	0,8	17	20	150
0:00:56	21	0,8	17	20	150
0:00:57	21	0,8	17	20	150
0:00:58	21	0,8	17	20	150
0:00:59	21	0,8	17	20	150
0:01:00	21	0,8	17	20	150
0:01:01	21	0,8	17	20	150
0:01:02	21	0,8	17	20	150
0:01:03	21	0,8	17	20	150
0:01:04	21	0,8	17	20	150
0:01:05	21	0,8	17	20	150
0:01:06	21	0,8	17	20	150
0:01:07	21	0,8	17	20	150
0:01:08	21	0,8	17	20	150
0:01:09	21	0,8	17	20	150
0:01:10	21	0,8	17	20	150
0:01:11	21	0,8	18	20	150
0:01:12	21	0,8	18	20	150
0:01:13	21	0,8	18	20	150
0:01:14	21	0,8	18	20	150
0:01:15	21	0,8	18	20	150
0:01:16	21	0,8	18	20	150
0:01:17	21	0,8	18	20	150
0:01:18	21	0,8	18	20	150
0:01:19	21	0,8	18	20	150
0:01:20	21	0,8	18	20	150
0:01:21	21	0,8	18	20	150
0:01:22	21	0,8	18	20	150
0:01:23	21	0,8	18	20	150
0:01:24	21	0,8	18	20	150
0:01:25	21	0,8	18	20	150
0:01:26	21	0,8	18	20	150
0:01:27	21	0,8	18	20	150
0:01:28	21	0,8	18	20	150
0:01:29	21	0,8	18	20	150
0:01:30	21	0,8	18	20	150
0:01:31	21	0,8	18	20	150
0:01:32	21	0,8	18	20	150
0:01:33	21	0,8	18	20	150
0:01:34	21	0,8	18	20	150
0:01:35	21	0,8	18	20	150
0:01:36	21	0,8	18	20	150
0:01:37	21	0,8	18	20	150
0:01:38	21	0,8	18	20	150
0:01:39	21	0,8	18	20	150
0:01:40	21	0,8	18	21	150
0:01:41	21	0,8	18	20	150
0:01:42	21	0,8	18	21	150
0:01:43	21	0,8	18	20	150
0:01:44	21	0,8	18	20	150
0:01:45	21	0,8	18	21	150
0:01:46	21	0,8	18	21	150
0:01:47	21	0,8	18	21	150
0:01:48	21	0,8	18	20	150
0:01:49	21	0,8	18	21	150
0:01:50	21	0,8	18	21	150
0:01:51	21	0,8	18	21	150
0:01:52	21	0,8	18	21	150
0:01:53	21	0,8	18	21	150
0:01:54	21	0,8	18	21	150
0:01:55	21	0,8	18	21	150
0:01:56	21	0,8	18	21	150
0:01:57	21	0,8	18	21	150
0:01:58	21	0,8	18	21	150
0:01:59	21	0,8	18	21	150
0:02:00	21	0,8	18	21	150
0:02:01	21	0,8	18	21	150
0:02:02	21	0,8	18	21	150
0:02:03	21	0,8	18	21	150
0:02:04	21	0,8	18	21	150
0:02:05	21	0,8	18	21	150
0:02:06	21	0,8	18	21	150
0:02:07	21	0,8	18	21	150
0:02:08	21	0,8	18	21	150
0:02:09	21	0,8	18	21	150
0:02:10	21	0,8	18	21	150
0:02:11	21	0,8	18	21	150
0:02:12	21	0,8	18	21	150
0:02:13	21	0,8	18	21	150
0:02:14	21	0,8	18	21	150
0:02:15	21	0,8	18	21	150
0:02:16	21	0,8	18	21	150
0:02:17	21	0,8	18	21	150
0:02:18	21	0,8	18	21	150
0:02:19	21	0,8	18	21	150
0:02:20	21	0,8	18	21	150
0:02:21	21	0,8	18	21	150
0:02:22	21	0,8	18	21	150
0:02:23	21	0,8	18	21	150
0:02:24	21	0,8	18	21	150
0:02:25	21	0,8	18	21	150
0:02:26	21	0,8	18	21	150
0:02:27	21	0,8	18	21	150
0:02:28	21	0,8	18	21	150
0:02:29	21	0,8	18	21	150
0:02:30	21	0,8	18	21	150
0:02:31	21	0,8	18	21	150
0:02:32	21	0,8	18	21	150
0:02:33	21	0,8	18	21	150
0:02:34	21	0,8	18	21	150
0:02:35	21	0,8	18	21	150
0:02:36	21	0,8	18	21	150
0:02:37	21	0,8	18	21	150
0:02:38	21	0,8	18	21	150
0:02:39	21	0,8	18	21	150
0:02:40	21	0,8	18	21	150
0:02:41	21	0,8	18	21	150
0:02:42	21	0,8	18	21	150
0:02:43	21	0,8	18	21	150
0:02:44	21	0,8	18	21	150
0:02:45	21	0,8	18	21	150
0:02:46	21	0,8	18	21	150
0:02:47	21	0,8	18	21	150
0:02:48	21	0,8	18	21	150
0:02:49	21	0,8	18	21	150
0:02:50	21	0,8	18	21	150
0:02:51	21	0,8	18	21	150
0:02:52	21	0,8	18	21	150
0:02:53	21	0,8	18	21	150
0:02:54	21	0,8	18	21	150
0:02:55	21	0,8	18	21	150
0:02:56	21	0,8	18	21	150
0:02:57	21	0,8	18	21	150
0:02:58	21	0,8	18	21	150
0:02:59	21	0,8	18	21	150
0:03:00	21	0,8	18	21	150
0:03:01	21	0,8	18	21	150
0:03:02	21	0,8	18	21	150
0:03:03	21	0,8	18	21	150
0:03:04	21	0,8	18	21	150
0:03:05	21	0,8	18	21	150
0:03:06	21	0,8	18	21	150
0:03:07	21	0,8	18	21	150
0:03:08	21	0,8	18	21	150
0:03:09	21	0,8	18	22	150
0:03:10	21	0,8	18	22	150
0:03:11	21	0,8	17	21	150
0:03:12	21	0,8	17	21	150
0:03:13	21	0,8	17	22	150
0:03:14	21	0,8	17	21	150
0:03:15	21	0,8	17	22	150
0:03:16	21	0,8	17	21	150
0:03:17	21	0,8	17	22	150
0:03:18	21	0,8	17	21	150
0:03:19	21	0,8	17	21	150
0:03:20	21	0,8	17	21	150
0:03:21	21	0,8	17	21	150
0:03:22	21	0,8	17	22	150
0:03:23	21	0,8	17	22	150
0:03:24	21	0,8	17	21	150
0:03:25	21	0,8	17	22	150
0:03:26	21	0,8	17	22	150
0:03:27	21	0,8	17	22	150
0:03:28	21	0,8	17	22	150
0:03:29	21	0,8	17	21	150
0:03:30	21	0,8	17	22	150
0:03:31	21	0,8	17	21	150
0:03:32	21	0,8	17	22	150
0:03:33	21	0,8	17	22	150
0:03:34	21	0,8	17	22	150
0:03:35	21	0,8	17	22	150
0:03:36	21	0,8	17	22	150
0:03:37	21	0,8	17	22	150
0:03:38	21	0,8	17	22	150
0:03:39	21	0,8	17	22	150
0:03:40	21	0,8	17	22	150
0:03:41	21	0,8	17	22	150
0:03:42	21	0,8	17	22	150
0:03:43	21	0,8	17	22	150
0:03:44	21	0,8	17	22	150
0:03:45	21	0,8	17	22	150
0:03:46	21	0,8	17	22	150
0:03:47	21	0,8	17	22	150
0:03:48	21	0,8	17	22	150
0:03:49	21	0,8	17	22	150
0:03:50	21	0,8	17	22	150
0:03:51	21	0,8	17	22	150
0:03:52	21	0,8	17	22	150
0:03:53	21	0,8	17	22	150
0:03:54	21	0,8	17	22	150
0:03:55	21	0,8	17	22	150
0:03:56	21	0,8	17	22	150
0:03:57	21	0,8	17	22	150
0:03:58	21	0,8	17	22	150
0:03:59	21	0,8	17	22	150
0:04:00	21	0,8	17	22	150
0:04:01	21	0,8	17	22	150
0:04:02	21	0,8	17	22	150
0:04:03	21	0,8	17	22	150
0:04:04	21	0,8	17	22	150
0:04:05	21	0,8	17	22	150
0:04:06	21	0,8	17	22	150
0:04:07	21	0,8	17	22	150
0:04:08	21	0,8	17	22	150
0:04:09	21	0,8	17	22	150
0:04:10	21	0,8	17	22	150
0:04:11	21	0,8	17	22	150
0:04:12	21	0,8	17	22	150
0:04:13	21	0,8	17	22	150
0:04:14	21	0,8	17	22	150
0:04:15	21	0,8	17	22	150
0:04:16	21	0,8	17	22	150
0:04:17	21	0,8	17	22	150
0:04:18	21	0,8	17	22	150
0:04:19	21	0,8	17	22	150
0:04:20	21	0,8	17	22	150
0:04:21	21	0,8	17	22	150
0:04:22	21	0,8	17	22	150
0:04:23	21	0,8	17	22	150
0:04:24	21	0,8	17	22	150
0:04:25	21	0,8	17	22	150
0:04:26	21	0,8	17	22	150
0:04:27	21	0,8	17	22	150
0:04:28	21	0,8	17	22	150
0:04:29	21	0,8	17	22	150
0:04:30	21	0,8	17	22	150
0:04:31	21	0,8	17	22	150
0:04:32	21	0,8	17	22	150
0:04:33	21	0,8	17	22	150
0:04:34	21	0,8	17	22	150
0:04:35	21	0,8	17	22	150
0:04:36	21	0,8	17	22	150
0:04:37	21	0,8	17	22	150
0:04:38	21	0,8	17	22	150
0:04:39	21	0,8	17	22	150
0:04:40	21	0,8	17	22	150
0:04:41	21	0,8	17	22	150
0:04:42	21	0,8	17	22	150
0:04:43	21	0,8	17	22	150
0:04:44	21	0,8	17	22	150
0:04:45	21	0,8	17	22	150
0:04:46	21	0,8	17	22	150
0:04:47	21	0,8	17	22	150
0:04:48	21	0,8	17	22	150
0:04:49	21	0,8	17	22	150
0:04:50	21	0,8	17	22	150
0:04:51	21	0,8	17	22	150
0:04:52	21	0,8	17	22	150
0:04:53	21	0,8	17	22	150
0:04:54	21	0,8	17	22	150
0:04:55	21	0,8	17	22	150
0:04:56	21	0,8	17	22	150
0:04:57	21	0,8	17	22	150
0:04:58	21	0,8	17	22	150
0:04:59	21	0,8	17	22	150
0:05:00	21	0,8	17	22	150
0:05:01	21	0,8	17	22	150
0:05:02	21	0,8	17	22	150
0:05:03	21	0,8	17	22	150
0:05:04	21	0,8	17	22	150
0:05:05	21	0,8	17	22	150
0:05:06	21	0,8	17	22	150
0:05:07	21	0,8	17	22	150
0:05:08	21	0,8	17	22	150
0:05:09	21	0,8	17	22	150
0:05:10	21	0,8	17	22	150
0:05:11	21	0,8	17	22	150
0:05:12	21	0,8	17	22	150
0:05:13	21	0,8	17	22	150
0:05:14	22	0,8	17	22	150
0:05:15	22	0,8	17	22	150
0:05:16	21	0,8	17	22	150
0:05:17	21	0,8	17	22	150
0:05:18	21	0,8	17	22	150
0:05:19	22	0,8	17	22	150
0:05:20	21	0,8	17	22	150
0:05:21	21	0,8	17	22	150
0:05:22	22	0,8	17	22	150
0:05:23	22	0,8	17	22	150
0:05:24	22	0,8	17	22	150
0:05:25	22	0,8	17	22	150
0:05:26	22	0,8	17	22	150
0:05:27	22	0,8	17	22	150
0:05:28	22	0,8	17	22	150
0:05:29	22	0,8	17	22	150
0:05:30	22	0,8	17	22	150
0:05:31	22	0,8	17	22	150
0:05:32	22	0,8	17	22	150
0:05:33	22	0,8	17	22	150
0:05:34	22	0,8	17	22	150
0:05:35	22	0,8	17	22	150
0:05:36	22	0,8	17	22	150
0:05:37	22	0,8	17	22	150
0:05:38	22	0,8	17	22	150
0:05:39	22	0,8	17	22	150
0:05:40	22	0,8	17	22	150
0:05:41	22	0,8	17	22	150
0:05:42	22	0,8	17	22	150
0:05:43	22	0,8	17	22	150
0:05:44	22	0,8	17	22	150
0:05:45	22	0,8	17	22	150
0:05:46	22	0,8	17	22	150
0:05:47	22	0,8	17	22	150
0:05:48	22	0,8	17	22	150
0:05:49	22	0,8	17	22	150
0:05:50	22	0,8	17	22	150
0:05:51	22	0,8	17	22	150
0:05:52	22	0,8	17	22	150
0:05:53	22	0,8	17	22	150
0:05:54	22	0,8	17	22	150
0:05:55	22	0,8	17	22	150
0:05:56	22	0,8	17	22	150
0:05:57	22	0,8	17	22	150
0:05:58	22	0,8	17	22	150
0:05:59	22	0,8	17	22	150
0:06:00	22	0,8	17	22	150
0:06:01	22	0,8	17	22	150
0:06:02	22	0,8	17	22	150
0:06:03	22	0,8	17	22	150
0:06:04	22	0,8	17	22	150
0:06:05	22	0,8	17	22	150
0:06:06	22	0,8	17	22	150
0:06:07	22	0,8	17	22	150
0:06:08	22	0,8	17	22	150
0:06:09	22	0,8	17	22	150
0:06:10	22	0,8	17	22	150
0:06:11	22	0,8	17	22	150
0:06:12	22	0,8	17	22	150
0:06:13	22	0,8	17	22	150
0:06:14	22	0,8	17	22	150
0:06:15	22	0,8	17	22	150
0:06:16	22	0,8	17	22	150
0:06:17	22	0,8	17	22	150
0:06:18	22	0,8	17	22	150
0:06:19	22	0,8	17	22	150
0:06:20	22	0,8	17	22	150
0:06:21	22	0,8	17	22	150
0:06:22	22	0,8	17	22	150
0:06:23	22	0,8	17	22	150
0:06:24	22	0,8	17	22	150
0:06:25	22	0,8	17	22	150
0:06:26	22	0,8	17	22	150
0:06:27	22	0,8	17	22	150
0:06:28	22	0,8	17	22	150
0:06:29	22	0,8	17	22	150
0:06:30	22	0,8	17	22	150
0:06:31	22	0,8	17	22	150
0:06:32	22	0,8	17	22	150
0:06:33	22	0,8	17	22	150
0:06:34	22	0,8	17	22	150
0:06:35	22	0,8	17	22	150
0:06:36	22	0,8	17	22	150
0:06:37	22	0,8	17	22	150
0:06:38	22	0,8	17	22	150
0:06:39	22	0,8	17	22	150
0:06:40	22	0,8	17	22	150
0:06:41	22	0,8	17	22	150
0:06:42	22	0,8	17	22	150
0:06:43	22	0,8	17	22	150
0:06:44	22	0,8	17	22	150
0:06:45	22	0,8	17	22	150
0:06:46	22	0,8	17	22	150
0:06:47	22	0,8	17	22	150
0:06:48	22	0,8	17	22	150
0:06:49	22	0,8	17	22	150
0:06:50	22	0,8	17	22	150
0:06:51	22	0,8	17	22	150
0:06:52	22	0,8	17	22	150
0:06:53	22	0,8	17	22	150
0:06:54	22	0,8	17	22	150
0:06:55	22	0,8	17	22	150
0:06:56	22	0,8	17	22	150
0:06:57	22	0,8	17	22	150
0:06:58	22	0,8	17	22	150
0:06:59	22	0,8	17	22	150
0:07:00	22	0,8	17	22	150
0:07:01	22	0,8	17	22	150
0:07:02	22	0,8	17	22	150
0:07:03	22	0,8	17	22	150
0:07:04	22	0,8	17	22	150
0:07:05	22	0,8	17	22	150
0:07:06	22	0,8	17	22	150
0:07:07	22	0,8	17	22	150
0:07:08	22	0,8	17	22	150
0:07:09	22	0,8	17	22	150
0:07:10	22	0,8	17	22	150
0:07:11	22	0,8	17	22	150
0:07:12	22	0,8	17	23	150
0:07:13	22	0,8	17	23	150
0:07:14	22	0,8	17	23	150
0:07:15	22	0,8	17	22	150
0:07:16	22	0,8	17	23	150
0:07:17	22	0,8	17	22	150
0:07:18	22	0,8	17	22	150
0:07:19	22	0,8	17	23	150
0:07:20	22	0,8	17	23	150
0:07:21	22	0,8	17	23	150
0:07:22	22	0,8	17	22	150
0:07:23	22	0,8	17	23	150
0:07:24	22	0,8	17	23	150
0:07:25	22	0,8	17	23	150
0:07:26	22	0,8	17	22	150
0:07:27	22	0,8	17	23	150
0:07:28	22	0,8	17	23	150
0:07:29	22	0,8	17	23	150
0:07:30	22	0,8	17	23	150
0:07:31	22	0,8	17	23	150
0:07:32	22	0,8	17	23	150
0:07:33	22	0,8	17	23	150
0:07:34	22	0,8	17	23	150
0:07:35	22	0,8	17	23	150
0:07:36	22	0,8	17	22	150
0:07:37	22	0,8	17	23	150
0:07:38	22	0,8	17	23	150
0:07:39	22	0,8	17	23	150
0:07:40	22	0,8	17	23	150
0:07:41	22	0,8	17	23	150
0:07:42	22	0,8	17	23	150
0:07:43	22	0,8	17	23	150
0:07:44	22	0,8	17	23	150
0:07:45	22	0,8	17	23	150
0:07:46	22	0,8	17	23	150
0:07:47	22	0,8	17	23	150
0:07:48	22	0,8	17	23	150
0:07:49	22	0,8	17	23	150
0:07:50	22	0,8	17	23	150
0:07:51	22	0,8	17	23	150
0:07:52	22	0,8	17	23	150
0:07:53	22	0,8	17	23	150
0:07:54	22	0,8	17	23	150
0:07:55	22	0,8	17	23	150
0:07:56	22	0,8	17	23	150
0:07:57	22	0,8	17	23	150
0:07:58	22	0,8	17	23	150
0:07:59	22	0,8	17	23	150
0:08:00	22	0,8	17	23	150
0:08:01	22	0,8	17	23	150
0:08:02	22	0,8	17	23	150
0:08:03	22	0,8	17	23	150
0:08:04	22	0,8	17	23	150
0:08:05	22	0,8	17	23	150
0:08:06	22	0,8	17	23	150
0:08:07	22	0,8	17	23	150
0:08:08	22	0,8	17	23	150
0:08:09	22	0,8	17	23	150
0:08:10	22	0,8	17	23	150
0:08:11	22	0,8	17	23	150
0:08:12	22	0,8	17	23	150
0:08:13	22	0,8	17	23	150
0:08:14	22	0,8	17	23	150
0:08:15	22	0,8	17	23	150
0:08:16	22	0,8	17	23	150
0:08:17	22	0,8	17	23	150
0:08:18	22	0,8	17	23	150
0:08:19	22	0,8	17	23	150
0:08:20	22	0,8	17	23	150
0:08:21	22	0,8	17	23	150
0:08:22	22	0,8	17	23	150
0:08:23	22	0,8	17	23	150
0:08:24	22	0,8	17	23	150
0:08:25	22	0,8	17	23	150
0:08:26	22	0,8	17	23	150
0:08:27	22	0,8	17	23	150
0:08:28	22	0,7	17	23	150
0:08:29	22	0,8	17	23	150
0:08:30	22	0,8	17	23	150
0:08:31	22	0,8	17	23	150
0:08:32	22	0,8	17	23	150
0:08:33	22	0,8	17	23	150
0:08:34	22	0,7	17	23	150
0:08:35	22	0,8	17	23	150
0:08:36	22	0,8	17	23	150
0:08:37	22	0,8	17	23	150
0:08:38	22	0,8	17	23	150
0:08:39	22	0,8	17	23	150
0:08:40	22	0,8	17	23	150
0:08:41	22	0,7	17	23	150
0:08:42	22	0,7	17	23	150
0:08:43	22	0,8	17	23	150
0:08:44	22	0,8	17	23	150
0:08:45	22	0,7	17	23	150
0:08:46	22	0,7	17	23	150
0:08:47	22	0,8	17	23	150
0:08:48	22	0,8	17	23	150
0:08:49	22	0,8	17	23	150
0:08:50	22	0,8	17	23	150
0:08:51	22	0,8	17	23	150
0:08:52	22	0,7	17	23	150
0:08:53	22	0,7	17	23	150
0:08:54	22	0,8	17	23	150
0:08:55	22	0,7	17	23	150
0:08:56	22	0,8	17	23	150
0:08:57	22	0,8	17	23	150
0:08:58	22	0,7	17	23	150
0:08:59	22	0,8	17	23	150
0:09:00	22	0,8	17	23	150
0:09:01	22	0,8	17	23	150
0:09:02	22	0,8	17	23	150
0:09:03	22	0,8	17	23	150
0:09:04	22	0,8	17	23	150
0:09:05	22	0,8	17	23	150
0:09:06	22	0,8	17	23	150
0:09:07	22	0,8	17	23	150
0:09:08	22	0,7	17	23	150
0:09:09	22	0,7	17	23	150
0:09:10	22	0,7	17	23	150
0:09:11	22	0,7	17	23	150
0:09:12	22	0,8	17	23	150
0:09:13	22	0,7	17	23	150
0:09:14	22	0,7	17	23	150
0:09:15	22	0,7	17	23	150
0:09:16	22	0,7	17	23	150
0:09:17	22	0,8	17	23	150
0:09:18	22	0,8	17	23	150
0:09:19	22	0,7	17	23	150
0:09:20	22	0,7	17	23	150
0:09:21	22	0,7	17	23	150
0:09:22	22	0,7	17	23	150
0:09:23	22	0,7	17	23	150
0:09:24	22	0,7	17	23	150
0:09:25	22	0,7	17	23	150
0:09:26	22	0,8	17	23	150
0:09:27	22	0,8	17	23	150
0:09:28	22	0,7	17	23	150
0:09:29	22	0,7	17	23	150
0:09:30	22	0,7	17	23	150
0:09:31	22	0,7	17	23	150
0:09:32	22	0,8	17	23	150
0:09:33	22	0,7	17	23	150
0:09:34	22	0,8	17	23	150
0:09:35	22	0,7	17	23	150
0:09:36	22	0,7	17	23	150
0:09:37	22	0,8	17	23	150
0:09:38	22	0,7	17	23	150
0:09:39	22	0,7	17	23	150
0:09:40	22	0,8	17	23	150
0:09:41	22	0,8	17	23	150
0:09:42	22	0,8	17	23	150
0:09:43	22	0,7	17	23	150
0:09:44	22	0,7	17	23	150
0:09:45	22	0,8	17	23	150
0:09:46	22	0,8	17	23	150
0:09:47	22	0,8	17	23	150
0:09:48	22	0,8	17	23	150
0:09:49	22	0,7	17	23	150
0:09:50	22	0,7	17	23	150
0:09:51	22	0,7	17	23	150
0:09:52	22	0,7	17	23	150
0:09:53	22	0,7	17	23	150
0:09:54	22	0,7	17	23	150
0:09:55	22	0,7	17	23	150
0:09:56	22	0,7	17	23	150
0:09:57	22	0,8	17	23	150
0:09:58	22	0,7	17	23	150
0:09:59	22	0,7	17	23	150
0:10:00	22	0,7	17	23	150
0:10:01	22	0,7	17	23	150
0:10:02	22	0,8	17	23	150
0:10:03	22	0,8	17	23	150
0:10:04	22	0,7	17	23	150
0:10:05	22	0,8	17	23	150
0:10:06	22	0,7	17	23	150
0:10:07	22	0,7	17	23	150
0:10:08	22	0,8	17	23	150
0:10:09	22	0,8	17	23	150
0:10:10	22	0,8	17	23	150
0:10:11	22	0,8	17	23	150
0:10:12	22	0,8	17	23	150
0:10:13	22	0,7	17	23	150
0:10:14	22	0,7	17	23	150
0:10:15	22	0,7	17	23	150
0:10:16	22	0,7	17	23	150
0:10:17	22	0,7	17	23	150
0:10:18	22	0,7	17	23	150
0:10:19	22	0,7	17	23	150
0:10:20	22	0,7	17	23	150
0:10:21	22	0,8	17	23	150
0:10:22	22	0,7	17	23	150
0:10:23	22	0,7	17	23	150
0:10:24	22	0,7	17	23	150
0:10:25	22	0,7	17	23	150
0:10:26	22	0,7	17	23	150
0:10:27	22	0,8	17	23	150
0:10:28	22	0,8	17	23	150
0:10:29	22	0,7	17	23	150
0:10:30	22	0,7	17	23	150
0:10:31	22	0,7	17	23	150
0:10:32	22	0,8	17	23	150
0:10:33	22	0,7	17	23	150
0:10:34	22	0,7	17	23	150
0:10:35	23	0,7	17	23	150
0:10:36	22	0,7	17	23	150
0:10:37	23	0,7	17	23	150
0:10:38	23	0,7	17	23	150
0:10:39	23	0,7	17	23	150
0:10:40	23	0,8	17	23	150
0:10:41	23	0,7	17	23	150
0:10:42	23	0,7	17	23	150
0:10:43	23	0,7	17	23	150
0:10:44	23	0,7	17	23	150
0:10:45	23	0,7	17	23	150
0:10:46	23	0,7	17	23	150
0:10:47	23	0,7	17	23	150
0:10:48	23	0,7	17	23	150
0:10:49	23	0,7	17	23	150
0:10:50	23	0,7	17	23	150
0:10:51	23	0,7	17	23	150
0:10:52	23	0,7	17	23	150
0:10:53	23	0,7	17	23	150
0:10:54	23	0,7	17	23	150
0:10:55	23	0,7	17	23	150
0:10:56	23	0,7	17	23	150
0:10:57	23	0,7	17	23	150
0:10:58	23	0,7	17	23	150
0:10:59	23	0,7	17	23	150
0:11:00	23	0,7	17	23	150
0:11:01	23	0,7	17	23	150
0:11:02	23	0,7	17	23	150
0:11:03	23	0,7	17	23	150
0:11:04	23	0,7	17	23	150
0:11:05	23	0,7	17	23	150
0:11:06	23	0,7	17	23	150
0:11:07	23	0,7	17	23	150
0:11:08	23	0,7	17	23	150
0:11:09	23	0,7	17	23	150
0:11:10	23	0,7	17	23	150
0:11:11	23	0,7	17	23	150
0:11:12	23	0,7	17	23	150
0:11:13	23	0,7	17	23	150
0:11:14	23	0,7	17	23	150
0:11:15	23	0,7	17	23	150
0:11:16	23	0,7	17	23	150
0:11:17	23	0,7	17	23	150
0:11:18	23	0,7	17	23	150
0:11:19	23	0,7	17	23	150
0:11:20	23	0,7	17	23	150
0:11:21	23	0,7	17	23	150
0:11:22	23	0,7	17	23	150
0:11:23	23	0,7	17	23	150
0:11:24	23	0,7	17	23	150
0:11:25	23	0,7	17	23	150
0:11:26	23	0,7	17	23	150
0:11:27	23	0,7	17	23	150
0:11:28	23	0,7	17	23	150
0:11:29	23	0,7	17	23	150
0:11:30	23	0,7	17	23	150
0:11:31	23	0,7	17	23	150
0:11:32	23	0,7	17	23	150
0:11:33	23	0,7	17	23	150
0:11:34	23	0,7	17	23	150
0:11:35	23	0,7	17	23	150
0:11:36	23	0,7	17	23	150
0:11:37	23	0,7	17	23	150
0:11:38	23	0,7	17	23	150
0:11:39	23	0,7	17	23	150
0:11:40	23	0,7	17	23	150
0:11:41	23	0,7	17	23	150
0:11:42	23	0,7	17	23	150
0:11:43	23	0,7	17	23	150
0:11:44	23	0,7	17	23	150
0:11:45	23	0,7	17	23	150
0:11:46	23	0,7	17	23	150
0:11:47	23	0,7	17	23	150
0:11:48	23	0,7	17	23	150
0:11:49	23	0,7	17	23	150
0:11:50	23	0,7	17	23	150
0:11:51	23	0,7	17	23	150
0:11:52	23	0,7	17	23	150
0:11:53	23	0,7	17	23	150
0:11:54	23	0,7	17	23	150
0:11:55	23	0,7	17	23	150
0:11:56	23	0,7	17	23	150
0:11:57	23	0,7	17	23	150
0:11:58	23	0,7	17	23	150
0:11:59	23	0,7	17	23	150
0:12:00	23	0,7	17	23	150
0:12:01	23	0,7	17	23	150
0:12:02	23	0,7	17	23	150
0:12:03	23	0,7	17	23	150
0:12:04	23	0,7	17	23	150
0:12:05	23	0,7	17	23	150
0:12:06	23	0,7	17	23	150
0:12:07	23	0,7	17	23	150
0:12:08	23	0,7	17	23	150
0:12:09	23	0,7	17	23	150
0:12:10	23	0,7	17	23	150
0:12:11	23	0,7	17	23	150
0:12:12	23	0,7	17	23	150
0:12:13	23	0,7	17	23	150
0:12:14	23	0,7	17	23	150
0:12:15	23	0,7	17	23	150
0:12:16	23	0,7	17	23	150
0:12:17	23	0,7	17	23	150
0:12:18	23	0,7	17	23	150
0:12:19	23	0,7	17	23	150
0:12:20	23	0,7	17	23	150
0:12:21	23	0,7	17	24	150
0:12:22	23	0,7	17	24	150
0:12:23	23	0,7	17	23	150
0:12:24	23	0,7	17	23	150
0:12:25	23	0,7	17	23	150
0:12:26	23	0,7	17	24	150
0:12:27	23	0,7	17	23	150
0:12:28	23	0,7	17	23	150
0:12:29	23	0,7	17	23	150
0:12:30	23	0,7	17	23	150
0:12:31	23	0,7	17	23	150
0:12:32	23	0,7	17	23	150
0:12:33	23	0,7	17	23	150
0:12:34	23	0,7	17	23	150
0:12:35	23	0,7	17	24	150
0:12:36	23	0,7	17	23	150
0:12:37	23	0,7	17	23	150
0:12:38	23	0,7	17	23	150
0:12:39	23	0,7	17	23	150
0:12:40	23	0,7	17	23	150
0:12:41	23	0,7	17	23	150
0:12:42	23	0,7	17	23	150
0:12:43	23	0,7	17	23	150
0:12:44	23	0,7	17	23	150
0:12:45	23	0,7	17	24	150
0:12:46	23	0,7	17	24	150
0:12:47	23	0,7	17	23	150
0:12:48	23	0,7	17	24	150
0:12:49	23	0,7	17	23	150
0:12:50	23	0,7	17	23	150
0:12:51	23	0,7	17	24	150
0:12:52	23	0,7	17	23	150
0:12:53	23	0,7	17	23	150
0:12:54	23	0,7	17	23	150
0:12:55	23	0,7	17	24	150
0:12:56	23	0,7	17	24	150
0:12:57	23	0,7	17	23	150
0:12:58	23	0,7	17	23	150
0:12:59	23	0,7	17	24	150
0:13:00	23	0,7	17	24	150
0:13:01	23	0,7	17	23	150
0:13:02	23	0,7	17	23	150
0:13:03	23	0,7	17	24	150
0:13:04	23	0,7	17	23	150
0:13:05	23	0,7	17	24	150
0:13:06	23	0,7	17	24	150
0:13:07	23	0,7	17	23	150
0:13:08	23	0,7	17	24	150
0:13:09	23	0,7	17	24	150
0:13:10	23	0,7	17	24	150
0:13:11	23	0,7	17	24	150
0:13:12	23	0,7	17	23	150
0:13:13	23	0,7	17	24	150
0:13:14	23	0,7	17	24	150
0:13:15	23	0,7	17	24	150
0:13:16	23	0,7	17	24	150
0:13:17	23	0,7	17	24	150
0:13:18	23	0,7	17	24	150
0:13:19	23	0,7	17	24	150
0:13:20	23	0,7	17	24	150
0:13:21	23	0,7	17	24	150
0:13:22	23	0,7	17	24	150
0:13:23	23	0,7	17	24	150
0:13:24	23	0,7	17	24	150
0:13:25	23	0,7	17	24	150
0:13:26	23	0,7	17	24	150
0:13:27	23	0,7	17	23	150
0:13:28	23	0,7	17	24	150
0:13:29	23	0,7	17	24	150
0:13:30	23	0,7	17	24	150
0:13:31	23	0,7	17	24	150
0:13:32	23	0,7	17	24	150
0:13:33	23	0,7	17	23	150
0:13:34	23	0,7	17	24	150
0:13:35	23	0,7	17	24	150
0:13:36	23	0,7	17	24	150
0:13:37	23	0,7	17	24	150
0:13:38	23	0,7	17	24	150
0:13:39	23	0,7	17	24	150
0:13:40	23	0,7	17	24	150
0:13:41	23	0,7	17	24	150
0:13:42	23	0,7	17	24	150
0:13:43	23	0,7	17	24	150
0:13:44	23	0,7	17	24	150
0:13:45	23	0,7	17	24	150
0:13:46	23	0,7	17	24	150
0:13:47	23	0,7	17	24	150
0:13:48	23	0,7	17	24	150
0:13:49	23	0,7	17	24	150
0:13:50	23	0,7	17	24	150
0:13:51	23	0,7	17	24	150
0:13:52	23	0,7	17	24	150
0:13:53	23	0,7	17	24	150
0:13:54	23	0,7	17	24	150
0:13:55	23	0,7	17	24	150
0:13:56	23	0,7	17	24	150
0:13:57	23	0,7	17	24	150
0:13:58	23	0,7	17	24	150
0:13:59	23	0,7	17	24	150
0:14:00	23	0,7	17	24	150
0:14:01	23	0,7	17	24	150
0:14:02	23	0,7	17	24	150
0:14:03	23	0,7	17	24	150
0:14:04	23	0,7	17	24	150
0:14:05	23	0,7	17	24	150
0:14:06	23	0,7	17	24	150
0:14:07	23	0,7	17	24	150
0:14:08	23	0,7	17	24	150
0:14:09	23	0,7	17	24	150
0:14:10	23	0,7	17	24	150
0:14:11	23	0,7	17	24	150
0:14:12	23	0,7	17	24	150
0:14:13	23	0,7	17	24	150
0:14:14	23	0,7	17	24	150
0:14:15	23	0,7	17	24	150
0:14:16	23	0,7	17	24	150
0:14:17	23	0,7	17	24	150
0:14:18	23	0,7	17	24	150
0:14:19	23	0,7	17	24	150
0:14:20	23	0,7	17	24	150
0:14:21	23	0,7	17	24	150
0:14:22	23	0,7	17	24	150
0:14:23	23	0,7	17	24	150
0:14:24	23	0,7	17	24	150
0:14:25	23	0,7	17	24	150
0:14:26	23	0,7	17	24	150
0:14:27	23	0,7	17	24	150
0:14:28	23	0,7	17	24	150
0:14:29	23	0,7	17	24	150
0:14:30	23	0,7	17	24	150
0:14:31	23	0,7	17	24	150
0:14:32	23	0,7	17	24	150
0:14:33	23	0,7	17	24	150
0:14:34	23	0,7	17	24	150
0:14:35	23	0,7	17	24	150
0:14:36	23	0,7	17	24	150
0:14:37	23	0,7	17	24	150
0:14:38	23	0,7	17	24	150
0:14:39	23	0,7	17	24	150
0:14:40	23	0,7	17	24	150
0:14:41	23	0,7	17	24	150
0:14:42	23	0,7	17	24	150
0:14:43	23	0,7	17	24	150
0:14:44	23	0,7	17	24	150
0:14:45	23	0,7	17	24	150
0:14:46	23	0,7	17	24	150
0:14:47	23	0,7	17	24	150
0:14:48	23	0,7	17	24	150
0:14:49	23	0,7	17	24	150
0:14:50	23	0,7	17	24	150
0:14:51	23	0,7	17	24	150
0:14:52	23	0,7	17	24	150
0:14:53	23	0,7	17	24	150
0:14:54	23	0,7	17	24	150
0:14:55	23	0,7	17	24	150
0:14:56	23	0,7	17	24	150
0:14:57	23	0,7	17	24	150
0:14:58	23	0,7	17	24	150
0:14:59	23	0,7	18	24	150
0:15:00	23	0,7	18	24	150
0:15:01	23	0,7	18	24	150
0:15:02	23	0,7	18	24	150
0:15:03	23	0,7	17	24	150
0:15:04	23	0,7	18	24	150
0:15:05	23	0,7	18	24	150
0:15:06	23	0,7	18	24	150
0:15:07	23	0,7	17	24	150
0:15:08	23	0,7	18	24	150
0:15:09	23	0,7	18	24	150
0:15:10	23	0,7	18	24	150
0:15:11	23	0,7	18	24	150
0:15:12	23	0,7	18	24	150
0:15:13	23	0,7	18	24	150
0:15:14	23	0,7	18	24	150
0:15:15	23	0,7	18	24	150
0:15:16	23	0,7	18	24	150
0:15:17	23	0,7	18	24	150
0:15:18	23	0,7	18	24	150
0:15:19	23	0,7	18	24	150
0:15:20	23	0,7	18	24	150
0:15:21	23	0,7	18	24	150
0:15:22	23	0,7	18	24	150
0:15:23	23	0,7	18	24	150
0:15:24	23	0,7	18	24	150
0:15:25	23	0,7	18	24	150
0:15:26	23	0,7	18	24	150
0:15:27	23	0,7	18	24	150
0:15:28	23	0,7	18	24	150
0:15:29	23	0,7	18	24	150
0:15:30	23	0,7	18	24	150
0:15:31	23	0,7	18	24	150
0:15:32	23	0,7	18	24	150
0:15:33	23	0,7	18	24	150
0:15:34	23	0,7	18	24	150
0:15:35	23	0,7	18	24	150
0:15:36	23	0,7	18	24	150
0:15:37	23	0,7	18	24	150
0:15:38	23	0,7	18	24	150
0:15:39	23	0,7	18	24	150
0:15:40	23	0,7	18	24	150
0:15:41	23	0,7	18	24	150
0:15:42	23	0,7	18	24	150
0:15:43	23	0,7	18	24	150
0:15:44	23	0,7	18	24	150
0:15:45	23	0,7	18	24	150
0:15:46	23	0,7	18	24	150
0:15:47	23	0,7	18	24	150
0:15:48	23	0,7	18	24	150
0:15:49	23	0,7	18	24	150
0:15:50	23	0,7	18	24	150
0:15:51	23	0,7	18	24	150
0:15:52	23	0,7	18	24	150
0:15:53	23	0,7	18	24	150
0:15:54	23	0,7	18	24	150
0:15:55	23	0,7	18	24	150
0:15:56	23	0,7	18	24	150
0:15:57	23	0,7	18	24	150
0:15:58	23	0,7	18	24	150
0:15:59	23	0,7	18	24	150
0:16:00	23	0,7	18	24	150
0:16:01	23	0,7	18	24	150
0:16:02	23	0,7	18	24	150
0:16:03	23	0,7	18	24	150
0:16:04	23	0,7	18	24	150
0:16:05	23	0,7	18	24	150
0:16:06	23	0,7	18	24	150
0:16:07	23	0,7	18	24	150
0:16:08	23	0,7	18	24	150
0:16:09	23	0,7	18	24	150
0:16:10	23	0,7	18	24	150
0:16:11	23	0,7	18	24	150
0:16:12	23	0,7	18	24	150
0:16:13	23	0,7	18	24	150
0:16:14	23	0,7	18	24	150
0:16:15	23	0,7	18	24	150
0:16:16	23	0,7	18	24	150
0:16:17	23	0,7	18	24	150
0:16:18	23	0,7	18	24	150
0:16:19	23	0,7	18	24	150
0:16:20	23	0,7	18	24	150
0:16:21	23	0,7	18	24	150
0:16:22	23	0,7	18	24	150
0:16:23	23	0,7	18	24	150
0:16:24	23	0,7	18	24	150
0:16:25	23	0,7	18	24	150
0:16:26	23	0,7	18	24	150
0:16:27	23	0,7	18	24	150
0:16:28	23	0,7	18	24	150
0:16:29	23	0,7	18	24	150
0:16:30	23	0,7	18	24	150
0:16:31	23	0,7	18	24	150
0:16:32	23	0,7	18	24	150
0:16:33	23	0,7	18	24	150
0:16:34	23	0,7	18	24	150
0:16:35	23	0,7	18	24	150
0:16:36	23	0,7	18	24	150
0:16:37	23	0,7	18	24	150
0:16:38	23	0,7	18	24	150
0:16:39	23	0,7	18	24	150
0:16:40	23	0,7	18	24	150
0:16:41	23	0,7	18	24	150
0:16:42	23	0,7	18	24	150
0:16:43	23	0,7	18	24	150
0:16:44	23	0,7	18	24	150
0:16:45	23	0,7	18	24	150
0:16:46	23	0,7	18	24	150
0:16:47	24	0,7	18	24	150
0:16:48	24	0,7	18	24	150
0:16:49	24	0,7	18	24	150
0:16:50	24	0,7	18	24	150
0:16:51	24	0,7	18	24	150
0:16:52	24	0,7	18	24	150
0:16:53	24	0,7	18	24	150
0:16:54	24	0,7	18	24	150
0:16:55	24	0,7	18	24	150
0:16:56	24	0,7	18	24	150
0:16:57	24	0,7	18	24	150
0:16:58	24	0,7	18	24	150
0:16:59	24	0,7	18	24	150
0:17:00	24	0,7	18	24	150
0:17:01	24	0,7	18	24	150
0:17:02	24	0,7	18	24	150
0:17:03	24	0,7	18	24	150
0:17:04	24	0,7	18	24	150
0:17:05	24	0,7	18	24	150
0:17:06	24	0,7	18	24	150
0:17:07	24	0,7	18	24	150
0:17:08	24	0,8	18	24	150
0:17:09	24	0,8	18	24	150
0:17:10	24	0,8	18	24	150
0:17:11	24	0,8	18	24	150
0:17:12	24	0,8	18	24	150
0:17:13	24	0,8	18	24	150
0:17:14	24	0,8	18	24	150
0:17:15	24	0,8	18	24	150
0:17:16	24	0,8	18	24	150
0:17:17	24	0,8	18	24	150
0:17:18	24	0,8	18	24	150
0:17:19	24	0,8	18	24	150
0:17:20	24	0,8	18	24	150
0:17:21	24	0,8	18	24	150
0:17:22	24	0,8	18	24	150
0:17:23	24	0,8	18	24	150
0:17:24	24	0,8	18	24	150
0:17:25	24	0,8	18	24	150
0:17:26	24	0,8	18	24	150
0:17:27	24	0,8	18	25	150
0:17:28	24	0,8	18	24	150
0:17:29	24	0,8	18	24	150
0:17:30	24	0,8	18	24	150
0:17:31	24	0,9	18	24	150
0:17:32	24	0,9	18	24	150
0:17:33	24	0,9	18	24	150
0:17:34	24	0,9	18	24	150
0:17:35	24	0,9	18	24	150
0:17:36	24	0,9	18	24	150
0:17:37	24	0,9	18	24	150
0:17:38	24	0,9	18	24	150
0:17:39	24	0,9	18	24	150
0:17:40	24	0,9	18	24	150
0:17:41	24	0,9	18	24	150
0:17:42	24	0,9	18	24	150
0:17:43	24	0,9	18	24	150
0:17:44	24	0,9	18	24	150
0:17:45	24	0,9	18	24	150
0:17:46	24	0,9	18	24	150
0:17:47	24	0,9	18	24	150
0:17:48	24	0,9	18	24	150
0:17:49	24	0,9	18	24	150
0:17:50	24	0,9	18	24	150
0:17:51	24	0,9	18	24	150
0:17:52	24	0,9	18	24	150
0:17:53	24	0,9	18	24	150
0:17:54	24	0,9	18	24	150
0:17:55	24	0,9	18	25	150
0:17:56	24	0,9	18	24	150
0:17:57	24	0,9	18	24	150
0:17:58	24	0,9	18	24	150
0:17:59	24	0,9	18	24	150
0:18:00	24	0,9	18	24	150
0:18:01	24	0,9	18	24	150
0:18:02	24	0,9	18	24	150
0:18:03	24	0,9	18	25	150
0:18:04	24	0,9	18	24	150
0:18:05	24	0,9	18	24	150
0:18:06	24	0,9	18	25	150
0:18:07	24	0,9	18	25	150
0:18:08	24	0,9	18	24	150
0:18:09	24	0,9	18	24	150
0:18:10	24	0,9	18	24	150
0:18:11	24	0,9	18	25	150
0:18:12	24	0,9	18	24	150
0:18:13	24	0,9	18	24	150
0:18:14	24	0,9	18	24	150
0:18:15	24	0,9	18	24	150
0:18:16	24	0,9	18	25	150
0:18:17	24	0,9	18	24	150
0:18:18	24	0,9	18	25	150
0:18:19	24	0,9	18	25	150
0:18:20	24	0,9	18	25	150
0:18:21	24	0,9	18	25	150
0:18:22	24	0,9	18	25	150
0:18:23	24	0,9	18	25	150
0:18:24	24	0,9	18	24	150
0:18:25	24	0,9	18	25	150
0:18:26	24	0,9	18	25	150
0:18:27	24	0,9	18	25	150
0:18:28	24	0,9	18	25	150
0:18:29	24	0,9	18	25	150
0:18:30	24	0,9	18	25	150
0:18:31	24	0,9	18	25	150
0:18:32	24	0,9	18	25	150
0:18:33	24	0,9	18	25	150
0:18:34	24	0,9	18	25	150
0:18:35	24	0,9	18	25	150
0:18:36	24	0,9	18	25	150
0:18:37	24	0,9	18	25	150
0:18:38	24	0,9	18	24	150
0:18:39	24	0,9	18	25	150
0:18:40	24	0,9	18	25	150
0:18:41	24	0,9	18	25	150
0:18:42	24	0,9	18	25	150
0:18:43	24	0,9	18	25	150
0:18:44	24	0,9	18	25	150
0:18:45	24	0,9	18	25	150
0:18:46	24	0,9	18	25	150
0:18:47	24	0,9	18	25	150
0:18:48	24	0,9	18	25	150
0:18:49	24	0,9	18	25	150
0:18:50	24	0,9	18	25	150
0:18:51	24	0,9	18	25	150
0:18:52	24	0,9	18	25	150
0:18:53	24	0,9	18	25	150
0:18:54	24	0,9	18	25	150
0:18:55	24	0,9	18	25	150
0:18:56	24	0,9	18	25	150
0:18:57	24	0,9	18	25	150
0:18:58	24	0,9	18	25	150
0:18:59	24	0,9	18	25	150
0:19:00	24	0,9	18	25	150
0:19:01	24	0,9	18	25	150
0:19:02	24	0,9	18	25	150
0:19:03	24	0,9	18	25	150
0:19:04	24	0,9	18	25	150
0:19:05	24	0,9	18	25	150
0:19:06	24	0,9	18	25	150
0:19:07	24	0,9	18	25	150
0:19:08	24	0,9	18	25	150
0:19:09	24	0,9	18	25	150
0:19:10	24	0,9	18	25	150
0:19:11	24	0,9	18	25	150
0:19:12	24	0,9	18	25	150
0:19:13	24	0,9	18	25	150
0:19:14	24	0,9	18	25	150
0:19:15	24	0,9	18	25	150
0:19:16	24	0,9	18	25	150
0:19:17	24	0,9	18	25	150
0:19:18	24	0,9	18	25	150
0:19:19	24	0,9	18	25	150
0:19:20	24	0,9	18	25	150
0:19:21	24	0,9	18	25	150
0:19:22	24	0,9	18	25	150
0:19:23	24	0,9	18	25	150
0:19:24	24	0,9	18	25	150
0:19:25	24	0,9	18	25	150
0:19:26	24	1,0	18	25	150
0:19:27	24	1,0	18	25	150
0:19:28	24	1,0	18	25	150
0:19:29	24	1,0	18	25	150
0:19:30	24	1,0	18	25	150
0:19:31	24	1,0	18	25	150
0:19:32	24	1,0	18	25	150
0:19:33	24	1,0	18	25	150
0:19:34	24	1,0	18	25	150
0:19:35	24	1,0	18	25	150
0:19:36	24	1,0	18	25	150
0:19:37	24	1,0	18	25	150
0:19:38	24	1,0	18	25	150
0:19:39	24	1,0	18	25	150
0:19:40	24	1,0	18	25	150
0:19:41	24	1,0	18	25	150
0:19:42	24	1,0	18	25	150
0:19:43	24	1,0	18	25	150
0:19:44	24	1,0	18	25	150
0:19:45	24	1,0	18	25	150
0:19:46	24	1,0	18	25	150
0:19:47	24	1,0	18	25	150
0:19:48	24	1,0	18	25	150
0:19:49	24	1,0	18	25	150
0:19:50	24	1,0	18	25	150
0:19:51	24	1,0	18	25	150
0:19:52	24	1,0	18	25	150
0:19:53	24	1,0	18	25	150
0:19:54	24	1,0	18	25	150
0:19:55	24	1,0	18	25	150
0:19:56	24	1,0	18	25	150
0:19:57	24	1,0	18	25	150
0:19:58	24	1,0	18	25	150
0:19:59	24	1,0	18	25	150
0:20:00	24	1,0	18	25	150
0:20:01	24	1,0	18	25	150
0:20:02	24	1,0	18	25	150
0:20:03	24	1,0	18	25	150
0:20:04	24	1,0	18	25	150
0:20:05	24	1,0	18	25	150
0:20:06	24	1,0	18	25	150
0:20:07	24	1,0	18	25	150
0:20:08	24	1,0	18	25	150
0:20:09	24	1,0	18	25	150
0:20:10	24	1,0	18	25	150
0:20:11	24	1,0	18	25	150
0:20:12	24	1,0	18	25	150
0:20:13	24	1,0	18	25	150
0:20:14	24	1,0	18	25	150
0:20:15	24	1,0	18	25	150
0:20:16	24	1,0	18	25	150
0:20:17	24	1,0	18	25	150
0:20:18	24	1,0	18	25	150
0:20:19	24	1,0	18	25	150
0:20:20	24	1,0	18	25	150
0:20:21	24	1,0	18	25	150
0:20:22	24	1,0	18	25	150
0:20:23	24	1,0	18	25	150
0:20:24	24	1,0	18	25	150
0:20:25	24	1,0	18	25	150
0:20:26	24	1,0	18	25	150
0:20:27	24	1,0	18	25	150
0:20:28	24	1,0	18	25	150
0:20:29	24	1,0	18	25	150
0:20:30	24	1,0	18	25	150
0:20:31	24	1,0	18	25	150
0:20:32	24	1,0	18	25	150
0:20:33	24	1,0	18	25	150
0:20:34	24	1,0	18	25	150
0:20:35	24	1,0	18	25	150
0:20:36	24	1,0	18	25	150
0:20:37	24	1,0	18	25	150
0:20:38	24	1,0	18	25	150
0:20:39	24	1,0	18	25	150
0:20:40	24	1,0	18	25	150
0:20:41	24	1,0	18	25	150
0:20:42	24	1,0	18	25	150
0:20:43	24	1,0	18	25	150
0:20:44	24	1,0	18	25	150
0:20:45	24	1,0	18	25	150
0:20:46	24	1,0	18	25	150
0:20:47	24	1,0	18	25	150
0:20:48	24	1,0	18	25	150
0:20:49	24	0,9	18	25	150
0:20:50	24	0,9	18	25	150
0:20:51	24	0,9	18	25	150
0:20:52	24	0,9	18	25	150
0:20:53	24	0,9	18	25	150
0:20:54	24	1,0	18	25	150
0:20:55	24	1,0	18	25	150
0:20:56	24	1,0	18	25	150
0:20:57	24	1,0	18	25	150
0:20:58	24	1,0	18	25	150
0:20:59	24	1,0	18	25	150
0:21:00	24	1,0	18	25	150
0:21:01	24	1,0	18	25	150
0:21:02	24	0,9	18	25	150
0:21:03	24	0,9	18	25	150
0:21:04	24	1,0	18	25	150
0:21:05	24	1,0	18	25	150
0:21:06	24	0,9	18	25	150
0:21:07	24	0,9	18	25	150
0:21:08	24	0,9	18	25	150
0:21:09	24	0,9	18	25	150
0:21:10	24	0,9	18	25	150
0:21:11	24	0,9	18	25	150
0:21:12	24	1,0	18	25	150
0:21:13	24	1,0	18	25	150
0:21:14	24	1,0	18	25	150
0:21:15	24	1,0	18	25	150
0:21:16	24	1,0	18	25	150
0:21:17	24	1,0	18	25	150
0:21:18	24	1,0	18	25	150
0:21:19	24	1,0	18	25	150
0:21:20	24	1,0	18	25	150
0:21:21	24	1,0	18	25	150
0:21:22	24	1,0	18	25	150
0:21:23	24	1,0	18	25	150
0:21:24	24	1,0	18	25	150
0:21:25	24	1,0	18	25	150
0:21:26	24	1,0	18	25	150
0:21:27	24	1,0	18	25	150
0:21:28	24	1,0	18	25	150
0:21:29	24	1,0	18	25	150
0:21:30	24	1,0	18	25	150
0:21:31	24	1,0	18	25	150
0:21:32	24	1,0	18	25	150
0:21:33	24	1,0	18	25	150
0:21:34	24	1,0	18	25	150
0:21:35	24	1,0	18	25	150
0:21:36	24	1,0	18	25	150
0:21:37	24	1,0	18	25	150
0:21:38	24	1,0	18	25	150
0:21:39	24	1,0	18	25	150
0:21:40	24	1,0	18	25	150
0:21:41	24	1,0	18	25	150
0:21:42	24	1,0	18	25	150
0:21:43	24	1,0	18	25	150
0:21:44	24	1,0	18	25	150
0:21:45	24	1,0	18	25	150
0:21:46	24	1,0	18	25	150
0:21:47	24	1,0	18	25	150
0:21:48	24	1,0	18	25	150
0:21:49	24	1,0	18	25	150
0:21:50	24	1,0	18	25	150
0:21:51	24	1,0	18	25	150
0:21:52	24	1,0	18	25	150
0:21:53	24	1,0	18	25	150
0:21:54	24	1,0	18	25	150
0:21:55	24	1,0	18	25	150
0:21:56	24	1,0	18	25	150
0:21:57	24	1,0	18	25	150
0:21:58	24	1,0	18	25	150
0:21:59	24	1,0	18	25	150
0:22:00	24	1,0	18	25	150
0:22:01	24	1,0	18	25	150
0:22:02	24	1,0	18	25	150
0:22:03	24	1,0	18	25	150
0:22:04	24	1,0	18	25	150
0:22:05	24	1,0	18	25	150
0:22:06	24	1,0	18	25	150
0:22:07	24	1,0	18	25	150
0:22:08	24	1,0	18	25	150
0:22:09	24	1,0	18	25	150
0:22:10	24	1,0	18	25	150
0:22:11	24	1,0	18	25	150
0:22:12	24	1,0	18	25	150
0:22:13	24	1,0	18	25	150
0:22:14	24	1,0	18	25	150
0:22:15	24	1,0	18	25	150
0:22:16	24	1,0	18	25	150
0:22:17	24	1,0	18	25	150
0:22:18	24	1,0	18	25	150
0:22:19	24	1,0	18	25	150
0:22:20	24	1,0	18	25	150
0:22:21	24	1,0	18	25	150
0:22:22	24	1,0	18	25	150
0:22:23	24	1,0	18	25	150
0:22:24	24	1,0	18	25	150
0:22:25	24	1,0	18	25	150
0:22:26	24	1,0	18	25	150
0:22:27	24	1,0	18	25	150
0:22:28	24	1,0	18	25	150
0:22:29	24	1,0	18	25	150
0:22:30	24	1,0	18	25	150
0:22:31	24	1,0	18	25	150
0:22:32	24	1,0	18	25	150
0:22:33	24	1,0	18	25	150
0:22:34	24	1,0	18	25	150
0:22:35	24	1,0	18	25	150
0:22:36	24	1,0	18	25	150
0:22:37	24	1,0	18	25	150
0:22:38	24	1,0	18	25	150
0:22:39	24	1,0	18	25	150
0:22:40	24	1,0	18	25	150
0:22:41	24	1,0	18	25	150
0:22:42	24	1,0	18	25	150
0:22:43	24	1,0	18	25	150
0:22:44	24	1,0	18	25	150
0:22:45	24	1,0	18	25	150
0:22:46	24	1,0	18	25	150
0:22:47	24	1,0	18	25	150
0:22:48	24	1,0	18	25	150
0:22:49	24	1,0	18	25	150
0:22:50	24	1,0	18	25	150
0:22:51	24	1,0	18	25	150
0:22:52	24	1,0	18	25	150
0:22:53	25	1,0	18	25	150
0:22:54	25	1,0	18	25	150
0:22:55	24	1,0	18	25	150
0:22:56	24	1,0	18	25	150
0:22:57	24	1,0	18	25	150
0:22:58	25	1,0	18	25	150
0:22:59	24	1,0	18	25	150
0:23:00	25	1,0	18	25	150
0:23:01	25	1,0	18	25	150
0:23:02	24	1,0	18	25	150
0:23:03	25	1,0	18	25	150
0:23:04	25	1,0	18	25	150
0:23:05	25	1,0	18	25	150
0:23:06	25	1,0	18	25	150
0:23:07	25	1,0	18	25	150
0:23:08	25	1,0	18	25	150
0:23:09	25	1,0	18	25	150
0:23:10	25	1,0	18	25	150
0:23:11	25	1,0	18	25	150
0:23:12	25	1,0	18	25	150
0:23:13	25	1,0	18	25	150
0:23:14	25	1,0	18	25	150
0:23:15	25	1,0	18	25	150
0:23:16	25	1,0	18	25	150
0:23:17	25	1,0	18	25	150
0:23:18	25	1,0	18	25	150
0:23:19	25	1,0	18	25	150
0:23:20	25	1,0	18	25	150
0:23:21	25	1,0	18	25	150
0:23:22	25	1,0	18	25	150
0:23:23	25	1,0	18	25	150
0:23:24	25	1,0	18	25	150
0:23:25	25	1,0	18	25	150
0:23:26	25	1,0	18	25	150
0:23:27	25	1,0	18	25	150
0:23:28	25	1,0	18	25	150
0:23:29	25	1,0	18	25	150
0:23:30	25	1,0	18	26	150
0:23:31	25	1,0	18	25	150
0:23:32	25	1,0	18	26	150
0:23:33	25	1,0	18	25	150
0:23:34	25	1,0	18	25	150
0:23:35	25	1,0	18	25	150
0:23:36	25	1,0	18	25	150
0:23:37	25	1,0	18	25	150
0:23:38	25	1,0	18	26	150
0:23:39	25	1,0	18	25	150
0:23:40	25	1,0	18	25	150
0:23:41	25	1,0	18	25	150
0:23:42	25	1,0	18	25	150
0:23:43	25	1,0	18	25	150
0:23:44	25	1,0	18	25	150
0:23:45	25	1,0	18	25	150
0:23:46	25	1,0	18	25	150
0:23:47	25	1,0	18	25	150
0:23:48	25	1,0	18	26	150
0:23:49	25	1,0	18	26	150
0:23:50	25	1,0	18	26	150
0:23:51	25	1,0	18	26	150
0:23:52	25	1,0	18	26	150
0:23:53	25	1,0	18	25	150
0:23:54	25	1,0	18	25	150
0:23:55	25	1,0	18	25	150
0:23:56	25	1,0	18	26	150
0:23:57	25	1,0	18	26	150
0:23:58	25	1,0	18	25	150
0:23:59	25	1,0	18	26	150
0:24:00	25	1,0	18	26	150
0:24:01	25	1,0	18	26	150
0:24:02	25	1,0	19	26	150
0:24:03	25	1,0	18	26	150
0:24:04	25	1,0	18	26	150
0:24:05	25	1,0	18	26	150
0:24:06	25	1,0	18	26	150
0:24:07	25	1,0	18	26	150
0:24:08	25	1,0	18	26	150
0:24:09	25	1,0	19	26	150
0:24:10	25	1,0	18	26	150
0:24:11	25	1,0	19	26	150
0:24:12	25	1,0	19	26	150
0:24:13	25	1,0	19	26	150
0:24:14	25	1,0	18	26	150
0:24:15	25	1,0	18	26	150
0:24:16	25	1,0	19	26	150
0:24:17	25	1,0	19	26	150
0:24:18	25	1,0	19	26	150
0:24:19	25	1,0	19	26	150
0:24:20	25	1,0	19	26	150
0:24:21	25	1,0	19	26	150
0:24:22	25	1,0	19	26	150
0:24:23	25	1,0	19	26	150
0:24:24	25	1,0	19	26	150
0:24:25	25	1,0	19	26	150
0:24:26	25	1,0	18	26	150
0:24:27	25	1,0	18	26	150
0:24:28	25	1,0	19	26	150
0:24:29	25	1,0	18	26	150
0:24:30	25	1,0	19	26	150
0:24:31	25	1,0	18	26	150
0:24:32	25	1,0	19	26	150
0:24:33	25	1,0	19	26	150
0:24:34	25	1,0	18	26	150
0:24:35	25	1,0	19	26	150
0:24:36	25	1,0	18	26	150
0:24:37	25	1,0	18	26	150
0:24:38	25	1,0	19	26	150
0:24:39	25	1,0	18	26	150
0:24:40	25	1,0	19	26	150
0:24:41	25	1,0	18	26	150
0:24:42	25	1,0	19	26	150
0:24:43	25	1,0	19	26	150
0:24:44	25	1,0	19	26	150
0:24:45	25	1,0	19	26	150
0:24:46	25	1,0	18	26	150
0:24:47	25	1,0	19	26	150
0:24:48	25	1,0	18	26	150
0:24:49	25	1,0	18	26	150
0:24:50	25	1,0	18	26	150
0:24:51	25	1,0	18	26	150
0:24:52	25	1,0	18	26	150
0:24:53	25	1,0	19	26	150
0:24:54	25	1,0	19	26	150
0:24:55	25	1,0	18	26	150
0:24:56	25	1,0	19	26	150
0:24:57	25	1,0	18	26	150
0:24:58	25	1,0	18	26	150
0:24:59	25	1,0	19	26	150
0:25:00	25	1,0	18	26	150
0:25:01	25	1,0	18	26	150
0:25:02	25	1,0	19	26	150
0:25:03	25	1,0	19	26	150
0:25:04	25	1,0	18	26	150
0:25:05	25	1,0	18	26	150
0:25:06	25	1,0	19	26	150
0:25:07	25	1,0	18	26	150
0:25:08	25	1,0	19	26	150
0:25:09	25	1,0	19	26	150
0:25:10	25	1,0	18	26	150
0:25:11	25	1,0	18	26	150
0:25:12	25	1,0	18	26	150
0:25:13	25	1,0	18	26	150
0:25:14	25	1,0	18	26	150
0:25:15	25	1,0	19	26	150
0:25:16	25	1,0	18	26	150
0:25:17	25	1,0	19	26	150
0:25:18	25	1,0	18	26	150
0:25:19	25	1,0	18	26	150
0:25:20	25	1,0	18	26	150
0:25:21	25	1,0	18	26	150
0:25:22	25	1,0	19	26	150
0:25:23	25	1,0	18	26	150
0:25:24	25	1,0	19	26	150
0:25:25	25	1,0	19	26	150
0:25:26	25	1,0	19	26	150
0:25:27	25	1,0	19	26	150
0:25:28	25	1,0	19	26	150
0:25:29	25	1,0	19	26	150
0:25:30	25	1,0	19	26	150
0:25:31	25	1,0	19	26	150
0:25:32	25	1,0	18	26	150
0:25:33	25	1,0	18	26	150
0:25:34	25	1,0	19	26	150
0:25:35	25	1,0	19	26	150
0:25:36	25	1,0	19	26	150
0:25:37	25	1,0	19	26	150
0:25:38	25	1,0	19	26	150
0:25:39	25	1,0	19	26	150
0:25:40	25	1,0	19	26	150
0:25:41	25	1,0	19	26	150
0:25:42	25	1,0	19	26	150
0:25:43	25	1,0	19	26	150
0:25:44	25	1,0	19	26	150
0:25:45	25	1,0	19	26	150
0:25:46	25	1,0	19	26	150
0:25:47	25	1,0	19	26	150
0:25:48	25	1,0	19	26	150
0:25:49	25	1,0	19	26	150
0:25:50	25	1,0	19	26	150
0:25:51	25	1,0	19	26	150
0:25:52	25	1,0	19	26	150
0:25:53	25	1,0	19	26	150
