Repository: ProgWizer/parser

File: project-root/data/Data Acquisition/Data Acquisition/2021 year (353)/21-008.txt
--Test Summary--
Full Path and File Name	
Instrument Name	SGSA/UCA
Instrument Type	Model 5265 SGSA/UCA
Instrument Serial Number	
Test Start Date	27.01.2021
Test Start Time	15:06:08
Test Stop Date	27.01.2021
Test Stop Time	16:33:10
Test Length	1:27:02
Final Sample Time Offset	1:27:00
Controller Schedule Name	
Sampling Period	30 seconds
Comments	Condition 40 min
Information	WellID	
Information	Customer	
Information	EngName	
Information	CementClass	G
Information	CementMfr	Õîëñèì
Information	Additives	100%G+3%CaCl2
Information	Density	1900
Information	BHCT	25
Information	BHST	
Information	FluidLoss	
Information	JobType	
Calculated Value	CS_50	N/A
Calculated Value	CS_500	N/A
Calculated Value	SGS_Initial	0:14:30
Calculated Value	SGS_Final	0:47:00
Calculated Value	CS_Time8h	N/A
Calculated Value	CS_Time12h	N/A
Calculated Value	Time_SGS_100lb/100ft2	0:18:30
Calculated Value	Time_SGS_500lb/100ft2	0:36:00
Calculated Value	CS_Time24h	N/A
Calculated Value	CS_Time48h	N/A
Calculated Curve	Compressive Strength	Compressive strength type B (more than 14 lb/gal)
Calculated Curve	Static Gel Strength	Static gel strength
Initial Temperature (°C)	23 °C
Final Temperature (°C)	25 °C
Initial Pressure (psi)	74 psi
Final Pressure (psi)	93 psi
Initial Transit Time (microsec/in)	16,22 microsec/in
Final Transit Time (microsec/in)	16,36 microsec/in
Initial Gel Value	4811
Final Gel Value	7396
Initial Compressive Strength (MPa)	0,00 MPa
Final Compressive Strength (MPa)	0,00 MPa
Initial Static Gel Strength (lb/100ft2)	20,9 lb/100ft2
Final Static Gel Strength (lb/100ft2)	ERROR
--Data--
Time (HH:MM:SS)	Temperature (°C)	Pressure (psi)	Transit Time (microsec/in)	Gel Value	Compressive Strength (MPa)	Static Gel Strength (lb/100ft2)
0:00:00	23	74	16,22	4811	0,00	20,9
0:00:30	23	74	16,24	4791	0,00	23,5
0:01:00	23	75	16,24	4780	0,00	26,1
0:01:30	23	90	16,26	4752	0,00	28,6
0:02:00	23	88	16,27	4733	0,00	31,2
0:02:30	23	96	16,28	4720	0,00	33,8
0:03:00	23	95	16,29	4703	0,00	36,4
0:03:30	23	95	16,29	4666	0,00	39,0
0:04:00	23	94	16,30	4639	0,00	41,6
0:04:30	23	94	16,31	4604	0,00	44,2
0:05:00	23	94	16,32	4589	0,00	46,7
0:05:30	23	93	16,34	4562	0,00	49,3
0:06:00	23	93	16,34	4533	0,00	51,9
0:06:30	23	93	16,35	4509	0,00	54,5
0:07:00	23	92	16,36	4490	0,00	57,1
0:07:30	24	92	16,37	4468	0,00	59,7
0:08:00	23	92	16,37	4438	0,00	62,3
0:08:30	23	91	16,38	4439	0,00	64,9
0:09:00	23	91	16,39	4412	0,00	67,4
0:09:30	24	91	16,39	4402	0,00	70,0
0:10:00	24	91	16,40	4382	0,00	72,6
0:10:30	24	90	16,42	4360	0,00	75,2
0:11:00	24	90	16,42	4339	0,00	77,8
0:11:30	24	90	16,43	4313	0,00	80,4
0:12:00	24	90	16,43	4325	0,00	83,0
0:12:30	24	89	16,44	4297	0,00	85,5
0:13:00	24	89	16,45	4288	0,00	88,1
0:13:30	24	89	16,46	4278	0,00	90,7
0:14:00	24	89	16,46	4272	0,00	93,3
0:14:30	24	89	16,47	4270	0,00	95,9
0:15:00	24	88	16,48	4270	0,00	95,7
0:15:30	24	88	16,49	4270	0,00	95,8
0:16:00	24	88	16,50	4268	0,00	95,5
0:16:30	24	88	16,51	4259	0,00	94,0
0:17:00	24	88	16,51	4287	0,00	98,7
0:17:30	24	94	16,52	4290	0,00	99,2
0:18:00	24	94	16,52	4302	0,00	101,4
0:18:30	24	93	16,53	4312	0,00	103,2
0:19:00	24	93	16,54	4327	0,00	105,9
0:19:30	24	93	16,54	4330	0,00	106,4
0:20:00	24	93	16,55	4344	0,00	108,8
0:20:30	24	92	16,56	4360	0,00	111,9
0:21:00	24	92	16,56	4375	0,00	114,5
0:21:30	24	92	16,57	4416	0,00	122,2
0:22:00	24	92	16,57	4440	0,00	126,9
0:22:30	24	92	16,58	4485	0,00	136,0
0:23:00	24	92	16,59	4487	0,00	136,4
0:23:30	24	91	16,60	4535	0,00	146,1
0:24:00	24	91	16,60	4565	0,00	152,7
0:24:30	24	91	16,61	4600	0,00	160,3
0:25:00	24	90	16,62	4646	0,00	170,6
0:25:30	24	90	16,62	4685	0,00	179,7
0:26:00	24	90	16,63	4727	0,00	189,6
0:26:30	24	92	16,64	4769	0,00	200,1
0:27:00	24	92	16,64	4805	0,00	209,2
0:27:30	24	92	16,64	4857	0,00	222,9
0:28:00	24	92	16,65	4906	0,00	236,4
0:28:30	24	92	16,66	4948	0,00	248,4
0:29:00	24	92	16,66	4997	0,00	263,0
0:29:30	24	91	16,66	5040	0,00	275,9
0:30:00	24	91	16,67	5092	0,00	292,4
0:30:30	24	91	16,67	5117	0,00	300,7
0:31:00	24	91	16,68	5166	0,00	316,8
0:31:30	24	90	16,68	5217	0,00	334,7
0:32:00	24	90	16,69	5266	0,00	352,3
0:32:30	24	90	16,69	5321	0,00	373,0
0:33:00	24	90	16,70	5367	0,00	391,0
0:33:30	24	90	16,70	5422	0,00	413,3
0:34:00	24	89	16,71	5477	0,00	437,0
0:34:30	24	89	16,71	5529	0,00	459,7
0:35:00	24	89	16,72	5570	0,00	478,8
0:35:30	24	89	16,72	5626	0,00	505,1
0:36:00	24	89	16,72	5678	0,00	530,9
0:36:30	24	88	16,73	5724	0,00	554,7
0:37:00	24	88	16,72	5779	0,00	584,0
0:37:30	24	88	16,73	5824	0,00	609,0
0:38:00	24	88	16,74	5877	0,00	639,8
0:38:30	24	87	16,74	5925	0,00	668,6
0:39:00	24	87	16,74	5969	0,00	696,1
0:39:30	24	87	16,74	6017	0,00	726,9
0:40:00	24	87	16,75	6064	0,00	757,8
0:40:30	24	86	16,75	6107	0,00	787,7
0:41:00	24	86	16,75	6151	0,00	819,1
0:41:30	24	86	16,75	6189	0,00	847,5
0:42:00	24	86	16,75	6233	0,00	880,6
0:42:30	24	86	16,76	6277	0,00	915,8
0:43:00	24	85	16,76	6315	0,00	946,7
0:43:30	24	85	16,76	6359	0,00	983,5
0:44:00	24	85	16,76	6392	0,00	1011,4
0:44:30	24	85	16,76	6432	0,00	1046,9
0:45:00	24	84	16,76	6470	0,00	1082,3
0:45:30	24	84	16,76	6509	0,00	1118,9
0:46:00	24	84	16,76	6544	0,00	1153,1
0:46:30	24	84	16,77	6575	0,00	1183,5
0:47:00	24	83	16,77	6612	0,00	1220,9
0:47:30	24	83	16,77	6643	0,00	
0:48:00	24	95	16,77	6673	0,00	
0:48:30	24	95	16,77	6707	0,00	
0:49:00	24	94	16,77	6740	0,00	
0:49:30	24	94	16,77	6769	0,00	
0:50:00	24	93	16,77	6794	0,00	
0:50:30	24	93	16,77	6824	0,00	
0:51:00	24	93	16,77	6848	0,00	
0:51:30	24	93	16,77	6878	0,00	
0:52:00	24	92	16,76	6900	0,00	
0:52:30	24	92	16,77	6926	0,00	
0:53:00	24	92	16,77	6935	0,00	
0:53:30	24	91	16,77	6960	0,00	
0:54:00	24	91	16,76	6979	0,00	
0:54:30	24	91	16,76	7003	0,00	
0:55:00	24	90	16,76	7021	0,00	
0:55:30	24	90	16,76	7046	0,00	
0:56:00	24	90	16,76	7064	0,00	
0:56:30	24	89	16,76	7083	0,00	
0:57:00	24	89	16,75	7100	0,00	
0:57:30	24	89	16,75	7120	0,00	
0:58:00	24	88	16,75	7135	0,00	
0:58:30	24	88	16,75	7150	0,00	
0:59:00	24	88	16,74	7169	0,00	
0:59:30	24	88	16,74	7184	0,00	
1:00:00	24	87	16,74	7200	0,00	
1:00:30	24	87	16,73	7210	0,00	
1:01:00	24	87	16,73	7225	0,00	
1:01:30	24	86	16,73	7235	0,00	
1:02:00	24	86	16,72	7253	0,00	
1:02:30	24	86	16,72	7265	0,00	
1:03:00	24	85	16,72	7272	0,00	
1:03:30	24	85	16,71	7284	0,00	
1:04:00	24	85	16,71	7293	0,00	
1:04:30	24	85	16,71	7306	0,00	
1:05:00	24	84	16,70	7312	0,00	
1:05:30	24	84	16,70	7326	0,00	
1:06:00	24	83	16,70	7334	0,00	
1:06:30	24	83	16,69	7339	0,00	
1:07:00	24	83	16,69	7349	0,00	
1:07:30	24	82	16,68	7357	0,00	
1:08:00	24	82	16,68	7363	0,00	
1:08:30	24	82	16,67	7371	0,00	
1:09:00	24	81	16,66	7372	0,00	
1:09:30	24	81	16,66	7380	0,00	
1:10:00	24	81	16,65	7386	0,00	
1:10:30	24	81	16,64	7391	0,00	
1:11:00	24	80	16,64	7393	0,00	
1:11:30	24	80	16,63	7397	0,00	
1:12:00	24	80	16,63	7402	0,00	
1:12:30	24	79	16,62	7404	0,00	
1:13:00	24	88	16,61	7405	0,00	
1:13:30	24	88	16,61	7416	0,00	
1:14:00	24	87	16,60	7418	0,00	
1:14:30	24	87	16,59	7424	0,00	
1:15:00	24	86	16,59	7421	0,00	
1:15:30	24	86	16,58	7421	0,00	
1:16:00	24	86	16,57	7425	0,00	
1:16:30	24	85	16,56	7423	0,00	
1:17:00	24	85	16,55	7426	0,00	
1:17:30	24	84	16,55	7425	0,00	
1:18:00	24	84	16,54	7427	0,00	
1:18:30	24	83	16,53	7429	0,00	
1:19:00	24	83	16,52	7429	0,00	
1:19:30	24	83	16,51	7425	0,00	
1:20:00	24	82	16,51	7425	0,00	
1:20:30	24	82	16,50	7423	0,00	
1:21:00	25	82	16,49	7425	0,00	
1:21:30	25	81	16,48	7421	0,00	
1:22:00	25	81	16,47	7422	0,00	
1:22:30	25	95	16,46	7421	0,00	
1:23:00	25	95	16,44	7421	0,00	
1:23:30	25	94	16,43	7418	0,00	
1:24:00	25	94	16,42	7414	0,00	
1:24:30	25	93	16,42	7415	0,00	
1:25:00	25	93	16,41	7408	0,00	
1:25:30	25	92	16,39	7407	0,00	
1:26:00	25	92	16,38	7404	0,00	
1:26:30	25	93	16,37	7399	0,00	
1:27:00	25	93	16,36	7396	0,00

File: project-root/data/Data Acquisition/Data Acquisition/2021 year (353)/21-009.txt
--Test Summary--
Full Path and File Name	
Instrument Name	SGSA/UCA
Instrument Type	Model 5265 SGSA/UCA
Instrument Serial Number	
Test Start Date	28.01.2021
Test Start Time	9:41:46
Test Stop Date	28.01.2021
Test Stop Time	13:14:56
Test Length	3:33:10
Final Sample Time Offset	3:33:00
Controller Schedule Name	
Sampling Period	30 seconds
Comments	Condition 40 min
Information	WellID	
Information	Customer	
Information	EngName	
Information	CementClass	G
Information	CementMfr	Õîëñèì
Information	Additives	100%G+3%CaCl2
Information	Density	1800
Information	BHCT	25
Information	BHST	
Information	FluidLoss	
Information	JobType	
Calculated Value	CS_50	3:12:00
Calculated Value	CS_500	N/A
Calculated Value	SGS_Initial	0:42:30
Calculated Value	SGS_Final	1:30:00
Calculated Value	CS_Time8h	N/A
Calculated Value	CS_Time12h	N/A
Calculated Value	Time_SGS_100lb/100ft2	0:49:30
Calculated Value	Time_SGS_500lb/100ft2	1:13:30
Calculated Value	CS_Time24h	N/A
Calculated Value	CS_Time48h	N/A
Calculated Curve	Compressive Strength	Compressive strength type B (more than 14 lb/gal)
Calculated Curve	Static Gel Strength	Static gel strength
Initial Temperature (°C)	22 °C
Final Temperature (°C)	26 °C
Initial Pressure (psi)	76 psi
Final Pressure (psi)	89 psi
Initial Transit Time (microsec/in)	16,52 microsec/in
Final Transit Time (microsec/in)	14,99 microsec/in
Initial Gel Value	4227
Final Gel Value	6123
Initial Compressive Strength (MPa)	0,00 MPa
Final Compressive Strength (MPa)	0,51 MPa
Initial Static Gel Strength (lb/100ft2)	12,5 lb/100ft2
Final Static Gel Strength (lb/100ft2)	ERROR
--Data--
Time (HH:MM:SS)	Temperature (°C)	Pressure (psi)	Transit Time (microsec/in)	Gel Value	Compressive Strength (MPa)	Static Gel Strength (lb/100ft2)
0:00:00	22	76	16,52	4227	0,00	12,5
0:00:30	22	75	16,51	4432	0,00	13,4
0:01:00	22	75	16,50	4532	0,01	14,3
0:01:30	22	75	16,51	4583	0,00	15,2
0:02:00	22	75	16,51	4627	0,00	16,1
0:02:30	22	74	16,51	4634	0,00	16,9
0:03:00	22	74	16,51	4629	0,00	17,8
0:03:30	22	95	16,50	4639	0,01	18,7
0:04:00	22	95	16,51	4625	0,00	19,6
0:04:30	22	94	16,51	4627	0,00	20,5
0:05:00	22	94	16,52	4624	0,00	21,4
0:05:30	22	98	16,54	4607	0,00	22,2
0:06:00	22	98	16,53	4599	0,00	23,1
0:06:30	22	98	16,53	4598	0,00	24,0
0:07:00	22	97	16,53	4598	0,00	24,9
0:07:30	22	97	16,53	4579	0,00	25,8
0:08:00	22	96	16,53	4563	0,00	26,6
0:08:30	22	96	16,55	4548	0,00	27,5
0:09:00	22	96	16,55	4531	0,00	28,4
0:09:30	22	96	16,55	4521	0,00	29,3
0:10:00	22	96	16,55	4523	0,00	30,2
0:10:30	22	95	16,56	4515	0,00	31,1
0:11:00	22	95	16,57	4509	0,00	31,9
0:11:30	22	95	16,57	4486	0,00	32,8
0:12:00	22	95	16,56	4491	0,00	33,7
0:12:30	22	95	16,55	4465	0,00	34,6
0:13:00	22	94	16,57	4444	0,00	35,5
0:13:30	22	94	16,57	4435	0,00	36,4
0:14:00	22	94	16,57	4425	0,00	37,2
0:14:30	22	94	16,57	4398	0,00	38,1
0:15:00	22	94	16,58	4395	0,00	39,0
0:15:30	22	93	16,59	4379	0,00	39,9
0:16:00	22	93	16,59	4352	0,00	40,8
0:16:30	22	93	16,59	4333	0,00	41,6
0:17:00	22	93	16,60	4319	0,00	42,5
0:17:30	22	93	16,60	4292	0,00	43,4
0:18:00	22	93	16,60	4274	0,00	44,3
0:18:30	22	93	16,61	4256	0,00	45,2
0:19:00	22	92	16,62	4232	0,00	46,1
0:19:30	22	92	16,62	4203	0,00	46,9
0:20:00	22	92	16,62	4158	0,00	47,8
0:20:30	22	92	16,63	4148	0,00	48,7
0:21:00	22	92	16,64	4117	0,00	49,6
0:21:30	22	92	16,63	4076	0,00	50,5
0:22:00	22	92	16,65	4051	0,00	51,4
0:22:30	22	91	16,65	4013	0,00	52,2
0:23:00	22	91	16,64	3968	0,00	53,1
0:23:30	22	91	16,64	3964	0,00	54,0
0:24:00	22	91	16,64	3919	0,00	54,9
0:24:30	22	91	16,65	3916	0,00	55,8
0:25:00	22	91	16,65	3886	0,00	56,6
0:25:30	22	91	16,67	3851	0,00	57,5
0:26:00	22	90	16,65	3817	0,00	58,4
0:26:30	22	90	16,65	3775	0,00	59,3
0:27:00	22	90	16,66	3742	0,00	60,2
0:27:30	22	90	16,65	3727	0,00	61,1
0:28:00	22	90	16,67	3700	0,00	61,9
0:28:30	22	90	16,68	3673	0,00	62,8
0:29:00	22	90	16,68	3648	0,00	63,7
0:29:30	22	90	16,68	3612	0,00	64,6
0:30:00	22	89	16,67	3585	0,00	65,5
0:30:30	22	90	16,68	3573	0,00	66,4
0:31:00	22	89	16,69	3539	0,00	67,2
0:31:30	22	89	16,70	3521	0,00	68,1
0:32:00	22	89	16,71	3527	0,00	69,0
0:32:30	22	89	16,70	3483	0,00	69,9
0:33:00	22	89	16,71	3473	0,00	70,8
0:33:30	22	89	16,71	3458	0,00	71,6
0:34:00	22	89	16,71	3427	0,00	72,5
0:34:30	22	88	16,73	3421	0,00	73,4
0:35:00	22	88	16,74	3376	0,00	74,3
0:35:30	22	88	16,74	3385	0,00	75,2
0:36:00	22	88	16,74	3391	0,00	76,1
0:36:30	22	88	16,76	3372	0,00	76,9
0:37:00	22	88	16,75	3321	0,00	77,8
0:37:30	22	88	16,76	3332	0,00	78,7
0:38:00	22	88	16,76	3310	0,00	79,6
0:38:30	22	88	16,76	3328	0,00	80,5
0:39:00	22	88	16,77	3325	0,00	81,4
0:39:30	22	88	16,79	3330	0,00	82,2
0:40:00	22	88	16,78	3320	0,00	83,1
0:40:30	22	87	16,78	3305	0,00	84,0
0:41:00	22	87	16,79	3342	0,00	84,9
0:41:30	23	87	16,81	3303	0,00	85,8
0:42:00	23	87	16,81	3319	0,00	86,6
0:42:30	22	87	16,79	3316	0,00	87,5
0:43:00	23	87	16,81	3324	0,00	88,6
0:43:30	23	87	16,81	3298	0,00	85,2
0:44:00	23	87	16,80	3291	0,00	84,2
0:44:30	23	86	16,80	3292	0,00	84,4
0:45:00	23	86	16,82	3331	0,00	89,5
0:45:30	23	86	16,83	3325	0,00	88,7
0:46:00	23	86	16,83	3364	0,00	94,1
0:46:30	23	86	16,84	3334	0,00	90,0
0:47:00	23	86	16,83	3363	0,00	94,0
0:47:30	23	86	16,83	3378	0,00	96,0
0:48:00	23	86	16,83	3353	0,00	92,5
0:48:30	23	86	16,86	3376	0,00	95,7
0:49:00	23	85	16,86	3415	0,00	101,2
0:49:30	23	85	16,87	3422	0,00	102,2
0:50:00	23	85	16,87	3444	0,00	105,4
0:50:30	23	85	16,86	3434	0,00	104,0
0:51:00	23	85	16,88	3457	0,00	107,4
0:51:30	23	85	16,88	3491	0,00	112,4
0:52:00	23	85	16,89	3496	0,00	113,3
0:52:30	23	85	16,89	3540	0,00	120,0
0:53:00	23	85	16,89	3559	0,00	123,0
0:53:30	23	84	16,90	3578	0,00	126,1
0:54:00	23	85	16,90	3619	0,00	132,9
0:54:30	23	84	16,90	3626	0,00	134,1
0:55:00	23	84	16,91	3668	0,00	141,3
0:55:30	23	84	16,91	3686	0,00	144,4
0:56:00	23	84	16,92	3723	0,00	151,1
0:56:30	23	84	16,91	3772	0,00	160,3
0:57:00	23	84	16,92	3771	0,00	160,1
0:57:30	23	84	16,93	3812	0,00	167,8
0:58:00	23	83	16,94	3850	0,00	175,4
0:58:30	23	84	16,94	3878	0,00	181,0
0:59:00	23	83	16,94	3910	0,00	187,7
0:59:30	23	83	16,95	3944	0,00	194,9
1:00:00	23	83	16,96	3985	0,00	203,9
1:00:30	23	83	16,96	4008	0,00	209,0
1:01:00	23	83	16,96	4049	0,00	218,6
1:01:30	23	83	16,97	4077	0,00	225,1
1:02:00	23	83	16,96	4115	0,00	234,4
1:02:30	23	82	16,96	4149	0,00	242,7
1:03:00	23	82	16,96	4190	0,00	253,3
1:03:30	23	82	16,98	4230	0,00	263,9
1:04:00	23	82	16,98	4252	0,00	269,8
1:04:30	23	82	16,98	4296	0,00	282,1
1:05:00	23	82	16,98	4331	0,00	292,0
1:05:30	23	82	16,98	4363	0,00	301,4
1:06:00	23	82	16,98	4404	0,00	314,0
1:06:30	23	82	16,98	4454	0,00	329,5
1:07:00	23	82	17,00	4478	0,00	337,0
1:07:30	23	82	17,01	4528	0,00	353,6
1:08:00	23	82	17,00	4542	0,00	358,4
1:08:30	23	81	17,01	4590	0,00	375,0
1:09:00	23	81	17,01	4620	0,00	386,1
1:09:30	23	81	17,00	4659	0,00	400,2
1:10:00	23	81	17,01	4689	0,00	411,7
1:10:30	23	81	17,01	4729	0,00	427,0
1:11:00	23	81	17,02	4754	0,00	437,0
1:11:30	23	81	17,02	4801	0,00	456,2
1:12:00	23	81	17,02	4843	0,00	473,9
1:12:30	23	81	17,01	4866	0,00	484,2
1:13:00	23	81	17,02	4915	0,00	505,9
1:13:30	23	80	17,03	4952	0,00	522,8
1:14:00	23	80	17,03	4985	0,00	538,5
1:14:30	23	80	17,04	5018	0,00	554,5
1:15:00	23	80	17,04	5049	0,00	569,8
1:15:30	23	80	17,03	5087	0,00	589,3
1:16:00	23	80	17,03	5120	0,00	606,8
1:16:30	23	80	17,03	5162	0,00	629,2
1:17:00	23	79	17,05	5190	0,00	645,0
1:17:30	23	79	17,05	5225	0,00	664,6
1:18:00	23	79	17,04	5267	0,00	689,2
1:18:30	23	79	17,04	5293	0,00	705,0
1:19:00	23	79	17,05	5325	0,00	724,7
1:19:30	23	79	17,05	5359	0,00	746,2
1:20:00	23	79	17,04	5390	0,00	766,3
1:20:30	23	79	17,04	5422	0,00	787,2
1:21:00	23	78	17,05	5457	0,00	810,7
1:21:30	23	78	17,05	5484	0,00	829,8
1:22:00	23	78	17,06	5519	0,00	854,8
1:22:30	23	78	17,05	5547	0,00	875,4
1:23:00	23	78	17,05	5573	0,00	894,5
1:23:30	23	78	17,05	5600	0,00	914,8
1:24:00	23	77	17,05	5636	0,00	942,9
1:24:30	23	77	17,05	5660	0,00	962,2
1:25:00	23	77	17,05	5691	0,00	987,2
1:25:30	23	77	17,05	5715	0,00	1007,7
1:26:00	23	77	17,05	5742	0,00	1030,8
1:26:30	23	77	17,05	5762	0,00	1047,9
1:27:00	23	77	17,05	5793	0,00	1075,2
1:27:30	23	77	17,05	5816	0,00	1095,3
1:28:00	23	76	17,05	5849	0,00	1126,1
1:28:30	23	76	17,05	5870	0,00	1145,7
1:29:00	23	76	17,05	5893	0,00	1167,2
1:29:30	23	76	17,05	5917	0,00	1191,3
1:30:00	23	76	17,05	5939	0,00	1212,5
1:30:30	23	76	17,05	5950	0,00	
1:31:00	23	76	17,04	5972	0,00	
1:31:30	23	76	17,04	6001	0,00	
1:32:00	23	76	17,04	6017	0,00	
1:32:30	23	76	17,04	6043	0,00	
1:33:00	23	76	17,05	6055	0,00	
1:33:30	23	76	17,04	6077	0,00	
1:34:00	23	76	17,04	6099	0,00	
1:34:30	23	77	17,04	6119	0,00	
1:35:00	23	77	17,04	6142	0,00	
1:35:30	23	77	17,03	6157	0,00	
1:36:00	23	77	17,03	6176	0,00	
1:36:30	23	76	17,03	6193	0,00	
1:37:00	23	76	17,02	6211	0,00	
1:37:30	23	76	17,02	6228	0,00	
1:38:00	23	77	17,02	6245	0,00	
1:38:30	23	77	17,02	6262	0,00	
1:39:00	23	77	17,01	6278	0,00	
1:39:30	23	77	17,01	6295	0,00	
1:40:00	23	77	17,01	6309	0,00	
1:40:30	23	76	17,01	6323	0,00	
1:41:00	23	77	17,01	6336	0,00	
1:41:30	23	76	17,00	6350	0,00	
1:42:00	23	76	17,00	6368	0,00	
1:42:30	23	76	17,00	6380	0,00	
1:43:00	23	76	16,99	6390	0,00	
1:43:30	23	75	16,99	6405	0,00	
1:44:00	23	75	16,99	6419	0,00	
1:44:30	24	75	16,98	6430	0,00	
1:45:00	24	76	16,99	6443	0,00	
1:45:30	24	76	16,98	6454	0,00	
1:46:00	24	76	16,98	6466	0,00	
1:46:30	24	76	16,98	6474	0,00	
1:47:00	24	76	16,97	6486	0,00	
1:47:30	24	76	16,97	6498	0,00	
1:48:00	24	75	16,96	6508	0,00	
1:48:30	24	75	16,96	6517	0,00	
1:49:00	24	76	16,95	6528	0,00	
1:49:30	24	76	16,95	6533	0,00	
1:50:00	24	76	16,94	6545	0,00	
1:50:30	24	77	16,93	6553	0,00	
1:51:00	24	79	16,93	6564	0,00	
1:51:30	24	80	16,93	6572	0,00	
1:52:00	24	79	16,92	6579	0,00	
1:52:30	24	79	16,92	6585	0,00	
1:53:00	24	78	16,92	6592	0,00	
1:53:30	24	79	16,91	6601	0,00	
1:54:00	24	78	16,91	6607	0,00	
1:54:30	24	78	16,90	6615	0,00	
1:55:00	24	78	16,90	6622	0,00	
1:55:30	24	78	16,89	6626	0,00	
1:56:00	24	77	16,89	6634	0,00	
1:56:30	24	77	16,88	6639	0,00	
1:57:00	24	77	16,88	6647	0,00	
1:57:30	24	77	16,87	6649	0,00	
1:58:00	24	76	16,87	6658	0,00	
1:58:30	24	76	16,86	6660	0,00	
1:59:00	24	76	16,85	6666	0,00	
1:59:30	24	77	16,84	6672	0,00	
2:00:00	24	77	16,83	6675	0,00	
2:00:30	24	77	16,83	6683	0,00	
2:01:00	24	76	16,82	6685	0,00	
2:01:30	24	76	16,82	6690	0,00	
2:02:00	24	76	16,81	6692	0,00	
2:02:30	24	75	16,81	6699	0,00	
2:03:00	24	75	16,80	6701	0,00	
2:03:30	24	75	16,79	6707	0,00	
2:04:00	24	76	16,79	6709	0,00	
2:04:30	24	75	16,78	6712	0,00	
2:05:00	24	76	16,77	6712	0,00	
2:05:30	24	76	16,76	6719	0,00	
2:06:00	24	76	16,76	6718	0,00	
2:06:30	24	76	16,75	6720	0,00	
2:07:00	24	76	16,74	6721	0,00	
2:07:30	24	76	16,73	6725	0,00	
2:08:00	24	76	16,72	6728	0,00	
2:08:30	24	76	16,72	6728	0,00	
2:09:00	24	76	16,71	6730	0,00	
2:09:30	24	76	16,70	6730	0,00	
2:10:00	24	76	16,70	6731	0,00	
2:10:30	24	76	16,69	6734	0,00	
2:11:00	24	76	16,68	6733	0,00	
2:11:30	24	76	16,67	6737	0,00	
2:12:00	24	76	16,66	6734	0,00	
2:12:30	24	76	16,65	6736	0,00	
2:13:00	24	75	16,64	6740	0,00	
2:13:30	24	78	16,63	6732	0,00	
2:14:00	24	78	16,62	6737	0,00	
2:14:30	24	77	16,62	6738	0,00	
2:15:00	24	77	16,61	6735	0,00	
2:15:30	24	77	16,60	6735	0,00	
2:16:00	24	76	16,60	6737	0,00	
2:16:30	24	76	16,59	6732	0,00	
2:17:00	24	76	16,58	6731	0,00	
2:17:30	24	76	16,57	6733	0,00	
2:18:00	24	75	16,56	6730	0,00	
2:18:30	24	75	16,55	6731	0,00	
2:19:00	24	79	16,54	6728	0,00	
2:19:30	24	79	16,53	6727	0,00	
2:20:00	24	78	16,52	6728	0,00	
2:20:30	24	78	16,51	6725	0,00	
2:21:00	24	78	16,51	6720	0,00	
2:21:30	24	78	16,50	6723	0,01	
2:22:00	24	78	16,48	6718	0,01	
2:22:30	24	77	16,48	6721	0,01	
2:23:00	24	77	16,46	6717	0,01	
2:23:30	24	76	16,45	6716	0,02	
2:24:00	24	76	16,44	6713	0,02	
2:24:30	24	76	16,43	6710	0,02	
2:25:00	24	75	16,43	6705	0,02	
2:25:30	24	77	16,42	6707	0,03	
2:26:00	24	76	16,41	6701	0,03	
2:26:30	24	76	16,40	6699	0,03	
2:27:00	24	76	16,38	6698	0,04	
2:27:30	24	76	16,37	6697	0,04	
2:28:00	24	75	16,35	6689	0,04	
2:28:30	24	75	16,34	6688	0,05	
2:29:00	24	75	16,33	6684	0,05	
2:29:30	24	74	16,32	6685	0,05	
2:30:00	24	76	16,32	6678	0,05	
2:30:30	24	75	16,31	6675	0,06	
2:31:00	24	75	16,30	6671	0,06	
2:31:30	24	76	16,29	6670	0,06	
2:32:00	24	75	16,27	6668	0,07	
2:32:30	24	77	16,26	6662	0,07	
2:33:00	24	76	16,25	6657	0,07	
2:33:30	24	76	16,24	6656	0,07	
2:34:00	24	76	16,23	6653	0,08	
2:34:30	24	77	16,22	6648	0,08	
2:35:00	24	76	16,21	6643	0,08	
2:35:30	24	76	16,20	6640	0,09	
2:36:00	24	76	16,19	6632	0,09	
2:36:30	25	75	16,18	6631	0,09	
2:37:00	24	75	16,17	6630	0,09	
2:37:30	25	75	16,16	6627	0,10	
2:38:00	25	76	16,14	6619	0,10	
2:38:30	25	75	16,13	6618	0,10	
2:39:00	25	77	16,12	6614	0,11	
2:39:30	25	77	16,11	6609	0,11	
2:40:00	25	76	16,10	6607	0,11	
2:40:30	25	76	16,09	6604	0,12	
2:41:00	25	76	16,08	6600	0,12	
2:41:30	25	76	16,06	6587	0,13	
2:42:00	25	76	16,05	6586	0,13	
2:42:30	25	76	16,04	6585	0,13	
2:43:00	25	76	16,03	6578	0,13	
2:43:30	25	77	16,02	6574	0,14	
2:44:00	25	78	16,01	6571	0,14	
2:44:30	25	78	16,00	6565	0,14	
2:45:00	25	78	15,99	6560	0,15	
2:45:30	25	77	15,97	6555	0,15	
2:46:00	25	77	15,96	6553	0,16	
2:46:30	25	76	15,95	6548	0,16	
2:47:00	25	76	15,94	6541	0,16	
2:47:30	25	76	15,93	6535	0,17	
2:48:00	25	75	15,92	6528	0,17	
2:48:30	25	75	15,91	6523	0,17	
2:49:00	25	76	15,89	6521	0,18	
2:49:30	25	76	15,88	6520	0,18	
2:50:00	25	75	15,87	6512	0,18	
2:50:30	25	75	15,86	6505	0,19	
2:51:00	25	75	15,84	6500	0,19	
2:51:30	25	75	15,83	6498	0,20	
2:52:00	25	75	15,83	6491	0,20	
2:52:30	25	77	15,82	6484	0,20	
2:53:00	25	77	15,80	6483	0,21	
2:53:30	25	77	15,79	6476	0,21	
2:54:00	25	76	15,78	6470	0,21	
2:54:30	25	76	15,77	6469	0,22	
2:55:00	25	76	15,75	6464	0,22	
2:55:30	25	75	15,74	6455	0,23	
2:56:00	25	75	15,73	6453	0,23	
2:56:30	25	75	15,73	6447	0,23	
2:57:00	25	75	15,71	6444	0,24	
2:57:30	25	76	15,70	6436	0,24	
2:58:00	25	76	15,69	6432	0,24	
2:58:30	25	76	15,68	6429	0,25	
2:59:00	25	75	15,68	6430	0,25	
2:59:30	25	75	15,66	6420	0,25	
3:00:00	25	76	15,65	6417	0,26	
3:00:30	25	75	15,64	6411	0,26	
3:01:00	25	76	15,63	6405	0,27	
3:01:30	25	76	15,61	6399	0,27	
3:02:00	25	76	15,60	6398	0,27	
3:02:30	25	76	15,60	6394	0,28	
3:03:00	25	78	15,59	6386	0,28	
3:03:30	25	79	15,58	6381	0,28	
3:04:00	25	79	15,56	6372	0,29	
3:04:30	25	78	15,54	6373	0,30	
3:05:00	25	78	15,54	6366	0,30	
3:05:30	25	78	15,53	6364	0,30	
3:06:00	25	77	15,52	6361	0,31	
3:06:30	25	77	15,51	6354	0,31	
3:07:00	25	77	15,50	6348	0,31	
3:07:30	25	77	15,49	6349	0,31	
3:08:00	25	76	15,48	6340	0,32	
3:08:30	25	76	15,47	6338	0,32	
3:09:00	25	76	15,46	6331	0,33	
3:09:30	25	76	15,44	6328	0,33	
3:10:00	25	76	15,43	6319	0,34	
3:10:30	25	76	15,42	6318	0,34	
3:11:00	25	76	15,41	6313	0,34	
3:11:30	25	75	15,40	6306	0,35	
3:12:00	25	76	15,39	6301	0,35	
3:12:30	25	77	15,39	6297	0,35	
3:13:00	25	78	15,37	6290	0,36	
3:13:30	25	77	15,36	6291	0,36	
3:14:00	25	77	15,35	6284	0,37	
3:14:30	25	77	15,33	6280	0,37	
3:15:00	25	78	15,33	6278	0,38	
3:15:30	25	78	15,32	6273	0,38	
3:16:00	25	77	15,31	6267	0,38	
3:16:30	25	77	15,31	6259	0,38	
3:17:00	25	77	15,30	6256	0,39	
3:17:30	25	76	15,28	6256	0,39	
3:18:00	25	77	15,27	6250	0,40	
3:18:30	25	76	15,26	6248	0,40	
3:19:00	25	76	15,25	6237	0,41	
3:19:30	25	76	15,24	6235	0,41	
3:20:00	25	76	15,23	6228	0,41	
3:20:30	25	78	15,22	6229	0,42	
3:21:00	25	78	15,22	6223	0,42	
3:21:30	25	78	15,21	6222	0,42	
3:22:00	25	77	15,20	6215	0,43	
3:22:30	25	93	15,19	6214	0,43	
3:23:00	25	92	15,18	6208	0,44	
3:23:30	25	91	15,17	6204	0,44	
3:24:00	25	92	15,16	6197	0,44	
3:24:30	25	96	15,14	6196	0,45	
3:25:00	25	96	15,13	6190	0,45	
3:25:30	25	95	15,13	6185	0,46	
3:26:00	25	95	15,12	6183	0,46	
3:26:30	25	94	15,11	6177	0,46	
3:27:00	25	94	15,10	6172	0,47	
3:27:30	25	93	15,09	6170	0,47	
3:28:00	26	93	15,08	6166	0,48	
3:28:30	25	92	15,07	6162	0,48	
3:29:00	25	92	15,07	6159	0,48	
3:29:30	25	92	15,05	6148	0,49	
3:30:00	26	91	15,05	6150	0,49	
3:30:30	25	91	15,04	6145	0,49	
3:31:00	26	90	15,03	6141	0,50	
3:31:30	26	90	15,03	6135	0,50	
3:32:00	26	90	15,02	6131	0,50	
3:32:30	26	89	15,00	6129	0,51	
3:33:00	26	89	14,99	6123	0,51
