Repository: ProgWizer/parser

File: project-root/data/Data Acquisition/Data Acquisition/2021 year (353)/21-010.txt
--Test Summary--
Full Path and File Name	
Instrument Name	SGSA/UCA
Instrument Type	Model 5265 SGSA/UCA
Instrument Serial Number	
Test Start Date	28.01.2021
Test Start Time	14:05:42
Test Stop Date	28.01.2021
Test Stop Time	17:31:05
Test Length	3:25:23
Final Sample Time Offset	3:25:00
Controller Schedule Name	
Sampling Period	30 seconds
Comments	Condition 40 min
Information	WellID	
Information	Customer	
Information	EngName	
Information	CementClass	G
Information	CementMfr	Õîëñèì
Information	Additives	100%G+3%CaCl2+0.8Floss-500
Information	Density	1900
Information	BHCT	25
Information	BHST	
Information	FluidLoss	
Information	JobType	
Calculated Value	CS_50	3:14:30
Calculated Value	CS_500	N/A
Calculated Value	SGS_Initial	1:31:00
Calculated Value	SGS_Final	1:56:00
Calculated Value	CS_Time8h	N/A
Calculated Value	CS_Time12h	N/A
Calculated Value	Time_SGS_100lb/100ft2	0:46:00
Calculated Value	Time_SGS_500lb/100ft2	1:48:00
Calculated Value	CS_Time24h	N/A
Calculated Value	CS_Time48h	N/A
Calculated Curve	Compressive Strength	Compressive strength type B (more than 14 lb/gal)
Calculated Curve	Static Gel Strength	Static gel strength
Initial Temperature (°C)	24 °C
Final Temperature (°C)	26 °C
Initial Pressure (psi)	76 psi
Final Pressure (psi)	77 psi
Initial Transit Time (microsec/in)	16,06 microsec/in
Final Transit Time (microsec/in)	14,71 microsec/in
Initial Gel Value	5733
Final Gel Value	7037
Initial Compressive Strength (MPa)	0,00 MPa
Final Compressive Strength (MPa)	0,52 MPa
Initial Static Gel Strength (lb/100ft2)	62,7 lb/100ft2
Final Static Gel Strength (lb/100ft2)	ERROR
--Data--
Time (HH:MM:SS)	Temperature (°C)	Pressure (psi)	Transit Time (microsec/in)	Gel Value	Compressive Strength (MPa)	Static Gel Strength (lb/100ft2)
0:00:00	24	76	16,06	5733	0,00	62,7
0:00:30	24	76	16,06	5783	0,00	63,1
0:01:00	24	93	16,07	5811	0,00	63,5
0:01:30	24	92	16,07	5826	0,00	63,9
0:02:00	24	94	16,08	5840	0,00	64,3
0:02:30	24	94	16,08	5847	0,00	64,7
0:03:00	24	94	16,09	5857	0,00	65,1
0:03:30	24	94	16,09	5869	0,00	65,5
0:04:00	24	93	16,09	5867	0,00	66,0
0:04:30	24	93	16,10	5867	0,00	66,4
0:05:00	24	93	16,10	5878	0,00	66,8
0:05:30	24	93	16,09	5876	0,00	67,2
0:06:00	24	94	16,09	5878	0,00	67,6
0:06:30	24	94	16,10	5876	0,00	68,0
0:07:00	24	93	16,10	5884	0,00	68,4
0:07:30	25	93	16,10	5879	0,00	68,8
0:08:00	25	93	16,10	5887	0,00	69,3
0:08:30	25	93	16,10	5888	0,00	69,7
0:09:00	25	93	16,10	5887	0,00	70,1
0:09:30	25	93	16,10	5889	0,00	70,5
0:10:00	25	92	16,10	5883	0,00	70,9
0:10:30	25	92	16,10	5888	0,00	71,3
0:11:00	25	92	16,10	5885	0,00	71,7
0:11:30	25	92	16,09	5890	0,00	72,1
0:12:00	25	92	16,09	5887	0,00	72,5
0:12:30	25	92	16,09	5889	0,00	73,0
0:13:00	25	92	16,10	5888	0,00	73,4
0:13:30	25	91	16,09	5891	0,00	73,8
0:14:00	25	91	16,10	5894	0,00	74,2
0:14:30	25	91	16,10	5887	0,00	74,6
0:15:00	25	91	16,09	5886	0,00	75,0
0:15:30	25	91	16,10	5892	0,00	75,4
0:16:00	25	91	16,09	5891	0,00	75,8
0:16:30	25	90	16,09	5889	0,00	76,3
0:17:00	25	90	16,10	5889	0,00	76,7
0:17:30	25	90	16,09	5888	0,00	77,1
0:18:00	25	90	16,10	5890	0,00	77,5
0:18:30	25	90	16,10	5891	0,00	77,9
0:19:00	25	90	16,10	5895	0,00	78,3
0:19:30	25	90	16,10	5890	0,00	78,7
0:20:00	25	90	16,10	5893	0,00	79,1
0:20:30	25	90	16,10	5891	0,00	79,6
0:21:00	25	90	16,10	5895	0,00	80,0
0:21:30	25	90	16,10	5896	0,00	80,4
0:22:00	25	89	16,10	5893	0,00	80,8
0:22:30	25	89	16,10	5895	0,00	81,2
0:23:00	25	89	16,10	5894	0,00	81,6
0:23:30	25	89	16,10	5900	0,00	82,0
0:24:00	25	89	16,10	5901	0,00	82,4
0:24:30	25	89	16,10	5897	0,00	82,8
0:25:00	25	89	16,10	5900	0,00	83,3
0:25:30	25	89	16,10	5900	0,00	83,7
0:26:00	25	88	16,10	5898	0,00	84,1
0:26:30	25	88	16,10	5900	0,00	84,5
0:27:00	25	88	16,10	5902	0,00	84,9
0:27:30	25	88	16,10	5902	0,00	85,3
0:28:00	25	88	16,10	5902	0,00	85,7
0:28:30	25	88	16,10	5904	0,00	86,1
0:29:00	25	88	16,10	5899	0,00	86,6
0:29:30	25	88	16,10	5902	0,00	87,0
0:30:00	25	87	16,10	5899	0,00	87,4
0:30:30	25	87	16,10	5898	0,00	87,8
0:31:00	25	87	16,10	5895	0,00	88,2
0:31:30	25	87	16,10	5897	0,00	88,6
0:32:00	25	87	16,10	5894	0,00	89,0
0:32:30	25	87	16,10	5898	0,00	89,4
0:33:00	25	87	16,10	5897	0,00	89,9
0:33:30	25	87	16,10	5893	0,00	90,3
0:34:00	25	87	16,10	5895	0,00	90,7
0:34:30	25	87	16,10	5894	0,00	91,1
0:35:00	25	86	16,10	5895	0,00	91,5
0:35:30	25	86	16,10	5895	0,00	91,9
0:36:00	25	86	16,10	5894	0,00	92,3
0:36:30	25	86	16,10	5891	0,00	92,7
0:37:00	25	86	16,10	5892	0,00	93,2
0:37:30	25	86	16,10	5894	0,00	93,6
0:38:00	25	86	16,10	5889	0,00	94,0
0:38:30	25	86	16,10	5891	0,00	94,4
0:39:00	25	86	16,11	5892	0,00	94,8
0:39:30	25	86	16,11	5884	0,00	95,2
0:40:00	25	85	16,11	5887	0,00	95,6
0:40:30	25	85	16,11	5884	0,00	96,0
0:41:00	25	85	16,11	5883	0,00	96,4
0:41:30	25	85	16,11	5885	0,00	96,9
0:42:00	25	85	16,11	5882	0,00	97,3
0:42:30	25	85	16,11	5878	0,00	97,7
0:43:00	25	85	16,11	5874	0,00	98,1
0:43:30	25	85	16,11	5873	0,00	98,5
0:44:00	25	85	16,11	5870	0,00	98,9
0:44:30	25	85	16,11	5870	0,00	99,3
0:45:00	25	85	16,11	5864	0,00	99,7
0:45:30	25	84	16,11	5870	0,00	100,2
0:46:00	25	84	16,12	5865	0,00	100,6
0:46:30	25	84	16,11	5863	0,00	101,0
0:47:00	25	84	16,12	5868	0,00	101,4
0:47:30	25	84	16,11	5858	0,00	101,8
0:48:00	25	84	16,12	5854	0,00	102,2
0:48:30	25	84	16,12	5852	0,00	102,6
0:49:00	25	84	16,12	5856	0,00	103,0
0:49:30	25	84	16,12	5844	0,00	103,5
0:50:00	25	83	16,12	5841	0,00	103,9
0:50:30	25	83	16,12	5838	0,00	104,3
0:51:00	25	83	16,12	5837	0,00	104,7
0:51:30	25	83	16,12	5827	0,00	105,1
0:52:00	25	83	16,12	5826	0,00	105,5
0:52:30	25	83	16,12	5830	0,00	105,9
0:53:00	25	83	16,12	5822	0,00	106,3
0:53:30	25	83	16,13	5812	0,00	106,8
0:54:00	25	83	16,13	5804	0,00	107,2
0:54:30	25	83	16,13	5805	0,00	107,6
0:55:00	25	83	16,13	5800	0,00	108,0
0:55:30	25	82	16,13	5790	0,00	108,4
0:56:00	25	82	16,13	5784	0,00	108,8
0:56:30	25	82	16,13	5781	0,00	109,2
0:57:00	25	82	16,13	5775	0,00	109,6
0:57:30	25	82	16,13	5765	0,00	110,0
0:58:00	25	82	16,13	5759	0,00	110,5
0:58:30	25	82	16,14	5757	0,00	110,9
0:59:00	25	82	16,14	5745	0,00	111,3
0:59:30	25	82	16,14	5737	0,00	111,7
1:00:00	25	82	16,14	5733	0,00	112,1
1:00:30	25	82	16,14	5728	0,00	112,5
1:01:00	25	81	16,15	5718	0,00	112,9
1:01:30	25	81	16,15	5702	0,00	113,3
1:02:00	25	81	16,15	5695	0,00	113,8
1:02:30	25	81	16,15	5686	0,00	114,2
1:03:00	25	81	16,16	5679	0,00	114,6
1:03:30	25	81	16,16	5664	0,00	115,0
1:04:00	25	81	16,16	5656	0,00	115,4
1:04:30	25	81	16,16	5644	0,00	115,8
1:05:00	25	81	16,16	5642	0,00	116,2
1:05:30	25	81	16,16	5625	0,00	116,6
1:06:00	25	81	16,17	5613	0,00	117,1
1:06:30	25	81	16,17	5599	0,00	117,5
1:07:00	25	80	16,18	5588	0,00	117,9
1:07:30	25	80	16,17	5576	0,00	118,3
1:08:00	25	80	16,18	5569	0,00	118,7
1:08:30	25	80	16,18	5556	0,00	119,1
1:09:00	25	80	16,18	5539	0,00	119,5
1:09:30	25	80	16,19	5521	0,00	119,9
1:10:00	25	80	16,19	5509	0,00	120,3
1:10:30	25	80	16,19	5496	0,00	120,8
1:11:00	25	79	16,19	5480	0,00	121,2
1:11:30	25	79	16,20	5470	0,00	121,6
1:12:00	25	79	16,20	5452	0,00	122,0
1:12:30	25	79	16,20	5433	0,00	122,4
1:13:00	25	79	16,20	5417	0,00	122,8
1:13:30	25	79	16,21	5399	0,00	123,2
1:14:00	25	79	16,21	5379	0,00	123,6
1:14:30	25	79	16,21	5363	0,00	124,1
1:15:00	25	79	16,21	5340	0,00	124,5
1:15:30	25	79	16,22	5320	0,00	124,9
1:16:00	25	79	16,22	5300	0,00	125,3
1:16:30	25	78	16,22	5290	0,00	125,7
1:17:00	25	78	16,23	5265	0,00	126,1
1:17:30	25	78	16,23	5246	0,00	126,5
1:18:00	25	78	16,24	5224	0,00	126,9
1:18:30	25	78	16,24	5213	0,00	127,4
1:19:00	25	78	16,25	5183	0,00	127,8
1:19:30	25	78	16,25	5150	0,00	128,2
1:20:00	25	78	16,25	5139	0,00	128,6
1:20:30	25	77	16,26	5113	0,00	129,0
1:21:00	25	77	16,27	5094	0,00	129,4
1:21:30	25	77	16,27	5076	0,00	129,8
1:22:00	25	77	16,28	5051	0,00	130,2
1:22:30	25	77	16,28	5033	0,00	130,7
1:23:00	25	77	16,29	5013	0,00	131,1
1:23:30	25	77	16,29	5006	0,00	131,5
1:24:00	25	77	16,30	4976	0,00	131,9
1:24:30	25	77	16,30	4962	0,00	132,3
1:25:00	25	76	16,30	4938	0,00	132,7
1:25:30	25	78	16,31	4912	0,00	133,1
1:26:00	25	78	16,32	4901	0,00	133,5
1:26:30	25	78	16,33	4879	0,00	133,9
1:27:00	25	78	16,33	4881	0,00	134,4
1:27:30	25	77	16,34	4859	0,00	134,8
1:28:00	25	77	16,34	4847	0,00	135,2
1:28:30	25	77	16,35	4833	0,00	135,6
1:29:00	25	77	16,35	4819	0,00	136,0
1:29:30	25	77	16,36	4802	0,00	136,4
1:30:00	25	77	16,37	4793	0,00	136,8
1:30:30	25	79	16,37	4780	0,00	137,2
1:31:00	25	79	16,37	4777	0,00	137,7
1:31:30	25	78	16,38	4775	0,00	137,4
1:32:00	25	79	16,39	4766	0,00	135,5
1:32:30	25	79	16,40	4756	0,00	133,5
1:33:00	25	78	16,40	4770	0,00	136,4
1:33:30	25	78	16,41	4755	0,00	133,3
1:34:00	25	78	16,42	4763	0,00	135,0
1:34:30	25	78	16,43	4777	0,00	137,7
1:35:00	25	78	16,44	4776	0,00	137,5
1:35:30	25	78	16,44	4795	0,00	141,4
1:36:00	25	77	16,45	4805	0,00	143,5
1:36:30	25	77	16,46	4818	0,00	146,2
1:37:00	25	77	16,47	4835	0,00	149,7
1:37:30	25	77	16,47	4859	0,00	154,7
1:38:00	25	77	16,48	4888	0,00	161,1
1:38:30	25	78	16,48	4918	0,00	167,7
1:39:00	25	78	16,49	4943	0,00	173,4
1:39:30	25	78	16,49	4979	0,00	181,7
1:40:00	25	78	16,50	5021	0,00	191,8
1:40:30	25	77	16,51	5064	0,00	202,4
1:41:00	25	77	16,52	5103	0,00	212,4
1:41:30	25	77	16,53	5158	0,00	226,9
1:42:00	25	77	16,53	5204	0,00	239,7
1:42:30	25	77	16,54	5265	0,00	257,2
1:43:00	25	77	16,54	5321	0,00	273,8
1:43:30	25	77	16,55	5376	0,00	291,0
1:44:00	25	76	16,56	5445	0,00	313,6
1:44:30	25	76	16,56	5504	0,00	334,0
1:45:00	25	76	16,57	5577	0,00	360,3
1:45:30	25	77	16,57	5637	0,00	383,3
1:46:00	25	77	16,58	5712	0,00	413,4
1:46:30	25	77	16,58	5785	0,00	444,5
1:47:00	25	76	16,58	5858	0,00	477,4
1:47:30	25	76	16,59	5931	0,00	511,8
1:48:00	25	76	16,59	5999	0,00	546,2
1:48:30	25	76	16,60	6067	0,00	582,2
1:49:00	25	76	16,60	6137	0,00	621,0
1:49:30	25	77	16,60	6175	0,00	643,2
1:50:00	25	76	16,61	6246	0,00	686,0
1:50:30	25	76	16,61	6316	0,00	730,7
1:51:00	25	76	16,61	6376	0,00	771,3
1:51:30	25	76	16,62	6445	0,00	819,8
1:52:00	25	77	16,62	6510	0,00	868,4
1:52:30	25	77	16,63	6573	0,00	917,5
1:53:00	25	77	16,63	6630	0,00	963,7
1:53:30	25	77	16,63	6690	0,00	1015,2
1:54:00	25	76	16,63	6743	0,00	1063,0
1:54:30	25	76	16,63	6798	0,00	1114,1
1:55:00	25	76	16,64	6847	0,00	1161,5
1:55:30	25	76	16,64	6897	0,00	1211,5
1:56:00	25	77	16,64	6946	0,00	1262,7
1:56:30	25	77	16,64	6986	0,00	
1:57:00	25	76	16,64	7032	0,00	
1:57:30	25	76	16,64	7073	0,00	
1:58:00	25	76	16,64	7112	0,00	
1:58:30	25	76	16,64	7145	0,00	
1:59:00	25	76	16,64	7184	0,00	
1:59:30	25	76	16,64	7216	0,00	
2:00:00	25	77	16,64	7251	0,00	
2:00:30	25	76	16,64	7281	0,00	
2:01:00	25	76	16,64	7311	0,00	
2:01:30	25	77	16,64	7338	0,00	
2:02:00	25	77	16,64	7362	0,00	
2:02:30	25	78	16,64	7387	0,00	
2:03:00	25	77	16,63	7412	0,00	
2:03:30	25	77	16,63	7434	0,00	
2:04:00	25	77	16,63	7453	0,00	
2:04:30	25	77	16,63	7477	0,00	
2:05:00	25	77	16,63	7493	0,00	
2:05:30	25	77	16,62	7509	0,00	
2:06:00	25	76	16,62	7531	0,00	
2:06:30	25	76	16,62	7544	0,00	
2:07:00	25	78	16,62	7563	0,00	
2:07:30	25	79	16,62	7576	0,00	
2:08:00	25	79	16,62	7589	0,00	
2:08:30	25	79	16,61	7606	0,00	
2:09:00	25	79	16,61	7617	0,00	
2:09:30	25	78	16,61	7627	0,00	
2:10:00	25	78	16,61	7641	0,00	
2:10:30	25	78	16,60	7648	0,00	
2:11:00	25	78	16,60	7660	0,00	
2:11:30	25	77	16,60	7663	0,00	
2:12:00	25	77	16,60	7670	0,00	
2:12:30	25	77	16,59	7680	0,00	
2:13:00	25	77	16,59	7685	0,00	
2:13:30	25	77	16,58	7696	0,00	
2:14:00	25	76	16,58	7700	0,00	
2:14:30	25	76	16,57	7708	0,00	
2:15:00	25	77	16,57	7715	0,00	
2:15:30	25	76	16,56	7719	0,00	
2:16:00	25	76	16,55	7723	0,00	
2:16:30	25	76	16,55	7728	0,00	
2:17:00	25	76	16,54	7732	0,00	
2:17:30	25	76	16,54	7739	0,00	
2:18:00	25	78	16,53	7743	0,00	
2:18:30	25	78	16,53	7745	0,00	
2:19:00	25	78	16,52	7750	0,00	
2:19:30	25	78	16,52	7752	0,00	
2:20:00	25	77	16,51	7754	0,00	
2:20:30	25	77	16,51	7756	0,00	
2:21:00	25	78	16,50	7757	0,00	
2:21:30	25	81	16,49	7760	0,00	
2:22:00	25	81	16,49	7763	0,00	
2:22:30	25	80	16,48	7763	0,00	
2:23:00	25	80	16,47	7764	0,00	
2:23:30	25	80	16,46	7762	0,00	
2:24:00	25	79	16,45	7760	0,00	
2:24:30	25	79	16,45	7764	0,00	
2:25:00	25	79	16,44	7763	0,00	
2:25:30	25	79	16,43	7761	0,00	
2:26:00	25	78	16,43	7759	0,00	
2:26:30	25	78	16,42	7756	0,00	
2:27:00	25	77	16,41	7756	0,00	
2:27:30	25	77	16,40	7755	0,00	
2:28:00	26	77	16,39	7753	0,00	
2:28:30	25	76	16,38	7753	0,00	
2:29:00	26	76	16,37	7750	0,00	
2:29:30	26	76	16,36	7746	0,00	
2:30:00	26	77	16,35	7745	0,00	
2:30:30	26	76	16,35	7744	0,00	
2:31:00	26	76	16,34	7740	0,00	
2:31:30	26	76	16,33	7735	0,00	
2:32:00	26	75	16,32	7732	0,00	
2:32:30	26	75	16,31	7728	0,00	
2:33:00	26	75	16,30	7724	0,00	
2:33:30	26	75	16,29	7724	0,00	
2:34:00	26	75	16,28	7721	0,00	
2:34:30	26	75	16,27	7718	0,00	
2:35:00	26	76	16,26	7710	0,00	
2:35:30	26	76	16,25	7709	0,00	
2:36:00	26	76	16,24	7705	0,00	
2:36:30	26	76	16,23	7697	0,00	
2:37:00	26	76	16,22	7696	0,00	
2:37:30	26	75	16,21	7689	0,00	
2:38:00	26	75	16,20	7686	0,00	
2:38:30	26	90	16,18	7681	0,00	
2:39:00	26	89	16,17	7685	0,00	
2:39:30	26	88	16,16	7678	0,00	
2:40:00	26	88	16,14	7673	0,00	
2:40:30	26	87	16,13	7665	0,00	
2:41:00	26	87	16,12	7662	0,00	
2:41:30	26	88	16,11	7655	0,00	
2:42:00	26	88	16,10	7648	0,00	
2:42:30	26	87	16,08	7644	0,00	
2:43:00	26	87	16,07	7635	0,00	
2:43:30	26	86	16,05	7631	0,00	
2:44:00	26	86	16,04	7625	0,00	
2:44:30	26	85	16,03	7619	0,01	
2:45:00	26	85	16,02	7613	0,01	
2:45:30	26	84	16,00	7605	0,02	
2:46:00	26	84	15,99	7598	0,02	
2:46:30	26	83	15,97	7590	0,03	
2:47:00	26	83	15,96	7583	0,03	
2:47:30	26	82	15,94	7574	0,03	
2:48:00	26	82	15,93	7571	0,04	
2:48:30	26	81	15,92	7562	0,04	
2:49:00	26	81	15,90	7556	0,05	
2:49:30	26	81	15,89	7546	0,05	
2:50:00	26	80	15,87	7537	0,06	
2:50:30	26	80	15,85	7529	0,06	
2:51:00	26	79	15,84	7525	0,07	
2:51:30	26	79	15,83	7516	0,07	
2:52:00	26	78	15,81	7508	0,08	
2:52:30	26	78	15,80	7500	0,08	
2:53:00	26	77	15,78	7491	0,09	
2:53:30	26	77	15,76	7486	0,09	
2:54:00	26	77	15,75	7479	0,10	
2:54:30	26	76	15,73	7466	0,10	
2:55:00	26	76	15,72	7462	0,11	
2:55:30	26	78	15,70	7452	0,11	
2:56:00	26	78	15,69	7452	0,11	
2:56:30	26	77	15,68	7440	0,12	
2:57:00	26	78	15,66	7436	0,13	
2:57:30	26	78	15,64	7427	0,13	
2:58:00	26	77	15,63	7417	0,14	
2:58:30	26	77	15,61	7410	0,14	
2:59:00	26	78	15,60	7402	0,15	
2:59:30	26	78	15,58	7397	0,16	
3:00:00	26	77	15,56	7388	0,16	
3:00:30	26	77	15,54	7376	0,17	
3:01:00	26	76	15,53	7369	0,17	
3:01:30	26	76	15,51	7364	0,18	
3:02:00	26	76	15,49	7355	0,19	
3:02:30	26	76	15,47	7349	0,19	
3:03:00	26	77	15,45	7337	0,20	
3:03:30	26	76	15,44	7332	0,21	
3:04:00	26	76	15,42	7322	0,21	
3:04:30	26	83	15,41	7319	0,22	
3:05:00	26	82	15,39	7312	0,22	
3:05:30	26	81	15,37	7306	0,23	
3:06:00	26	81	15,35	7295	0,24	
3:06:30	26	81	15,34	7289	0,25	
3:07:00	26	80	15,32	7276	0,25	
3:07:30	26	79	15,30	7273	0,26	
3:08:00	26	79	15,28	7264	0,27	
3:08:30	26	79	15,26	7256	0,27	
3:09:00	26	78	15,25	7247	0,28	
3:09:30	26	77	15,23	7241	0,29	
3:10:00	26	77	15,21	7232	0,29	
3:10:30	26	77	15,20	7225	0,30	
3:11:00	26	76	15,18	7215	0,31	
3:11:30	26	93	15,16	7208	0,32	
3:12:00	26	93	15,14	7212	0,32	
3:12:30	26	92	15,12	7207	0,33	
3:13:00	26	91	15,11	7200	0,34	
3:13:30	26	90	15,09	7192	0,34	
3:14:00	26	90	15,07	7185	0,35	
3:14:30	26	89	15,05	7178	0,36	
3:15:00	26	88	15,03	7169	0,37	
3:15:30	26	88	15,02	7160	0,37	
3:16:00	26	87	15,00	7154	0,38	
3:16:30	26	86	14,98	7148	0,39	
3:17:00	26	86	14,96	7141	0,40	
3:17:30	26	85	14,95	7132	0,41	
3:18:00	26	85	14,94	7128	0,41	
3:18:30	26	84	14,92	7125	0,42	
3:19:00	26	83	14,91	7114	0,42	
3:19:30	26	83	14,89	7110	0,43	
3:20:00	26	82	14,87	7103	0,44	
3:20:30	26	81	14,85	7096	0,45	
3:21:00	26	81	14,84	7088	0,46	
3:21:30	26	81	14,82	7083	0,46	
3:22:00	26	80	14,80	7076	0,47	
3:22:30	26	79	14,79	7069	0,48	
3:23:00	26	79	14,77	7063	0,49	
3:23:30	26	78	14,75	7051	0,50	
3:24:00	26	78	14,73	7048	0,51	
3:24:30	26	77	14,72	7041	0,51	
3:25:00	26	77	14,71	7037	0,52

File: project-root/data/Data Acquisition/Data Acquisition/2021 year (353)/21-011 Retarder.txt (part 1 of 2)
--Test Summary--
Full Path and File Name	
Instrument Name	7322
Instrument Type	Model 7322 Consistometer - Variable Speed
Instrument Serial Number	
Test Start Date	01.02.2021
Test Start Time	10:29:32
Test Stop Date	01.02.2021
Test Stop Time	11:06:26
Test Length	0:36:54
Final Sample Time Offset	0:36:54
Controller Schedule Name	
Sampling Period	1 second
Comments	MPa 25(30)
Information	WellID	
Information	Customer	
Information	EngName	
Information	CementClass	G
Information	CementMfr	Ñóõîé Ëîã
Information	Additives	100%G
Information	Density	1900
Information	BHCT	52
Information	BHST	
Information	FluidLoss	
Information	JobType	
Calculated Value	Time_30Bc	0:14:25
Calculated Value	Time_70Bc	N/A
Initial Temperature (°C)	23 °C
Final Temperature (°C)	28 °C
Initial Pressure (MPa)	0,8 MPa
Final Pressure (MPa)	31,0 MPa
Initial Consistency (Bc)	13 Bc
Final Consistency (Bc)	25 Bc
Initial Wall Temperature (°C)	19 °C
Final Wall Temperature (°C)	29 °C
Initial Motor Speed (RPM)	150 RPM
Final Motor Speed (RPM)	150 RPM
--Data--
Time (HH:MM:SS)	Temperature (°C)	Pressure (MPa)	Consistency (Bc)	Wall Temperature (°C)	Motor Speed (RPM)
0:00:00	23	0,8	13	19	150
0:00:01	23	0,8	13	19	150
0:00:02	23	0,8	13	19	150
0:00:03	23	0,8	13	19	150
0:00:04	23	0,8	13	19	150
0:00:05	23	0,8	13	19	150
0:00:06	23	0,8	13	19	150
0:00:07	23	0,8	13	19	150
0:00:08	23	0,8	13	19	150
0:00:09	23	0,8	13	19	150
0:00:10	23	0,8	13	19	150
0:00:11	23	0,8	13	19	150
0:00:12	23	0,8	13	19	150
0:00:13	23	0,8	13	20	150
0:00:14	23	0,8	13	20	150
0:00:15	23	0,8	13	19	150
0:00:16	23	0,8	13	20	150
0:00:17	23	0,8	13	20	150
0:00:18	23	0,8	13	20	150
0:00:19	23	0,8	13	20	150
0:00:20	23	0,8	13	20	150
0:00:21	23	0,8	13	20	150
0:00:22	23	0,8	13	20	150
0:00:23	23	0,8	13	20	150
0:00:24	23	0,8	13	20	150
0:00:25	23	0,8	13	20	150
0:00:26	23	0,9	13	20	150
0:00:27	23	0,9	13	20	150
0:00:28	23	0,9	13	20	150
0:00:29	23	0,9	13	20	150
0:00:30	23	0,9	13	20	150
0:00:31	23	0,9	13	20	150
0:00:32	23	0,9	13	20	150
0:00:33	23	0,9	13	20	150
0:00:34	23	0,9	13	20	150
0:00:35	23	0,9	13	20	150
0:00:36	23	0,9	13	20	150
0:00:37	23	0,9	13	20	150
0:00:38	23	0,9	13	20	150
0:00:39	23	1,0	13	20	150
0:00:40	23	1,0	13	20	150
0:00:41	23	1,0	13	20	150
0:00:42	23	1,0	13	21	150
0:00:43	23	1,0	13	21	150
0:00:44	23	1,0	13	21	150
0:00:45	23	1,0	13	21	150
0:00:46	23	1,0	13	21	150
0:00:47	23	1,0	13	21	150
0:00:48	23	1,0	13	21	150
0:00:49	23	1,1	13	21	150
0:00:50	23	1,1	13	21	150
0:00:51	23	1,1	13	21	150
0:00:52	23	1,1	13	21	150
0:00:53	23	1,1	13	21	150
0:00:54	23	1,1	13	21	150
0:00:55	23	1,1	12	21	150
0:00:56	23	1,2	12	21	150
0:00:57	23	1,2	12	21	150
0:00:58	23	1,2	12	21	150
0:00:59	23	1,2	12	21	150
0:01:00	23	1,3	12	21	150
0:01:01	23	1,3	12	21	150
0:01:02	23	1,3	12	21	150
0:01:03	23	1,3	12	21	150
0:01:04	23	1,3	12	22	150
0:01:05	23	1,4	12	21	150
0:01:06	23	1,4	12	22	150
0:01:07	23	1,4	12	22	150
0:01:08	23	1,5	12	22	150
0:01:09	23	1,5	12	22	150
0:01:10	23	1,5	12	22	150
0:01:11	23	1,6	13	22	150
0:01:12	23	1,6	13	22	150
0:01:13	23	1,6	13	22	150
0:01:14	23	1,6	13	22	150
0:01:15	23	1,7	13	22	150
0:01:16	23	1,7	12	22	150
0:01:17	23	1,7	12	22	150
0:01:18	23	1,8	12	22	150
0:01:19	23	1,8	12	22	150
0:01:20	23	1,8	13	22	150
0:01:21	23	1,9	13	22	150
0:01:22	23	1,9	14	22	150
0:01:23	23	1,9	14	22	150
0:01:24	23	2,0	14	22	150
0:01:25	23	2,0	15	22	150
0:01:26	23	2,1	15	23	150
0:01:27	23	2,1	14	23	150
0:01:28	23	2,1	14	23	150
0:01:29	23	2,2	14	23	150
0:01:30	23	2,2	14	23	150
0:01:31	23	2,3	14	23	150
0:01:32	23	2,3	14	23	150
0:01:33	23	2,3	14	23	150
0:01:34	23	2,3	14	23	150
0:01:35	23	2,4	14	23	150
0:01:36	23	2,4	13	23	150
0:01:37	23	2,5	13	23	150
0:01:38	23	2,5	13	23	150
0:01:39	23	2,5	12	23	150
0:01:40	23	2,5	12	23	150
0:01:41	23	2,6	12	23	150
0:01:42	23	2,6	12	23	150
0:01:43	23	2,6	12	23	150
0:01:44	23	2,6	11	23	150
0:01:45	23	2,7	11	23	150
0:01:46	23	2,7	11	23	150
0:01:47	23	2,7	11	23	150
0:01:48	23	2,7	11	23	150
0:01:49	23	2,7	11	23	150
0:01:50	23	2,8	11	23	150
0:01:51	23	2,8	10	23	150
0:01:52	23	2,8	10	23	150
0:01:53	23	2,9	10	23	150
0:01:54	23	2,9	10	23	150
0:01:55	23	2,9	10	23	150
0:01:56	23	2,9	10	23	150
0:01:57	23	2,9	10	23	150
0:01:58	23	3,0	10	23	150
0:01:59	23	3,0	10	23	150
0:02:00	23	3,0	10	23	150
0:02:01	23	3,0	10	23	150
0:02:02	23	3,0	10	23	150
0:02:03	23	3,0	10	24	150
0:02:04	23	3,1	10	24	150
0:02:05	23	3,1	10	24	150
0:02:06	23	3,2	10	24	150
0:02:07	23	3,2	10	24	150
0:02:08	23	3,2	10	24	150
0:02:09	23	3,2	9	24	150
0:02:10	23	3,2	9	24	150
0:02:11	23	3,2	9	24	150
0:02:12	23	3,3	9	24	150
0:02:13	23	3,3	9	24	150
0:02:14	23	3,3	10	24	150
0:02:15	23	3,4	10	24	150
0:02:16	23	3,4	10	24	150
0:02:17	23	3,4	10	24	150
0:02:18	23	3,4	10	24	150
0:02:19	23	3,4	10	24	150
0:02:20	23	3,4	10	24	150
0:02:21	23	3,4	10	24	150
0:02:22	23	3,5	10	24	150
0:02:23	23	3,5	10	24	150
0:02:24	23	3,6	10	24	150
0:02:25	23	3,6	10	24	150
0:02:26	23	3,6	9	24	150
0:02:27	23	3,6	9	24	150
0:02:28	23	3,6	9	24	150
0:02:29	23	3,6	9	24	150
0:02:30	23	3,6	9	24	150
0:02:31	23	3,6	9	24	150
0:02:32	23	3,7	9	24	150
0:02:33	23	3,7	9	24	150
0:02:34	23	3,8	9	24	150
0:02:35	23	3,8	9	24	150
0:02:36	23	3,8	9	25	150
0:02:37	23	3,8	9	25	150
0:02:38	23	3,8	9	25	150
0:02:39	23	3,8	9	25	150
0:02:40	23	3,8	9	25	150
0:02:41	23	3,8	9	25	150
0:02:42	23	3,8	9	25	150
0:02:43	23	3,9	9	25	150
0:02:44	23	4,0	9	25	150
0:02:45	23	4,0	9	25	150
0:02:46	23	4,0	9	25	150
0:02:47	23	4,0	9	25	150
0:02:48	23	4,0	9	25	150
0:02:49	23	4,0	9	25	150
0:02:50	23	4,0	9	25	150
0:02:51	23	4,0	9	25	150
0:02:52	23	4,0	9	26	150
0:02:53	23	4,1	9	26	150
0:02:54	23	4,2	9	26	150
0:02:55	23	4,2	9	26	150
0:02:56	23	4,2	9	26	150
0:02:57	23	4,2	9	26	150
0:02:58	23	4,2	9	26	150
0:02:59	23	4,2	9	26	150
0:03:00	23	4,2	9	26	150
0:03:01	23	4,2	9	26	150
0:03:02	23	4,3	9	26	150
0:03:03	23	4,3	9	26	150
0:03:04	23	4,3	9	26	150
0:03:05	23	4,3	10	26	150
0:03:06	23	4,4	10	26	150
0:03:07	23	4,5	10	26	150
0:03:08	23	4,5	10	26	150
0:03:09	23	4,5	10	26	150
0:03:10	23	4,5	10	26	150
0:03:11	23	4,5	10	26	150
0:03:12	23	4,5	10	26	150
0:03:13	23	4,5	10	26	150
0:03:14	23	4,5	10	26	150
0:03:15	23	4,5	10	26	150
0:03:16	23	4,5	10	26	150
0:03:17	23	4,5	10	26	150
0:03:18	23	4,5	10	26	150
0:03:19	23	4,5	10	26	150
0:03:20	23	4,5	10	26	150
0:03:21	23	4,7	10	26	150
0:03:22	23	4,7	10	26	150
0:03:23	23	4,8	10	26	150
0:03:24	23	4,8	10	26	150
0:03:25	23	4,8	10	26	150
0:03:26	23	4,8	10	26	150
0:03:27	23	4,8	10	26	150
0:03:28	23	4,8	10	26	150
0:03:29	23	4,8	10	26	150
0:03:30	23	4,8	10	26	150
0:03:31	23	4,8	10	26	150
0:03:32	23	4,8	10	26	150
0:03:33	23	4,8	10	26	150
0:03:34	23	4,9	10	26	150
0:03:35	23	5,0	10	26	150
0:03:36	23	5,0	11	26	150
0:03:37	23	5,0	11	26	150
0:03:38	23	5,0	11	26	150
0:03:39	23	5,0	11	26	150
0:03:40	23	5,0	11	26	150
0:03:41	23	5,0	11	26	150
0:03:42	23	5,0	11	26	150
0:03:43	23	5,0	11	26	150
0:03:44	23	5,0	11	26	150
0:03:45	23	5,1	11	26	150
0:03:46	23	5,1	11	26	150
0:03:47	23	5,1	11	26	150
0:03:48	23	5,2	12	26	150
0:03:49	23	5,3	12	26	150
0:03:50	23	5,3	12	26	150
0:03:51	23	5,3	12	26	150
0:03:52	23	5,3	12	26	150
0:03:53	23	5,3	12	26	150
0:03:54	23	5,3	12	26	150
0:03:55	23	5,3	12	27	150
0:03:56	23	5,3	12	26	150
0:03:57	23	5,3	12	26	150
0:03:58	23	5,3	12	26	150
0:03:59	23	5,3	12	26	150
0:04:00	23	5,4	12	26	150
0:04:01	23	5,4	12	26	150
0:04:02	23	5,4	12	26	150
0:04:03	23	5,5	12	26	150
0:04:04	23	5,6	12	26	150
0:04:05	23	5,6	12	26	150
0:04:06	23	5,6	13	27	150
0:04:07	23	5,6	13	26	150
0:04:08	23	5,6	13	26	150
0:04:09	23	5,6	13	26	150
0:04:10	23	5,6	13	26	150
0:04:11	23	5,6	13	26	150
0:04:12	23	5,6	13	26	150
0:04:13	23	5,6	13	26	150
0:04:14	23	5,6	13	26	150
0:04:15	23	5,6	13	26	150
0:04:16	23	5,7	13	26	150
0:04:17	23	5,7	13	26	150
0:04:18	23	5,8	13	27	150
0:04:19	23	5,9	13	26	150
0:04:20	23	5,9	13	26	150
0:04:21	23	5,9	13	26	150
0:04:22	23	5,9	13	26	150
0:04:23	23	5,9	13	26	150
0:04:24	23	5,9	13	26	150
0:04:25	23	5,9	13	26	150
0:04:26	23	5,9	13	27	150
0:04:27	23	5,9	13	26	150
0:04:28	23	5,9	13	26	150
0:04:29	23	5,9	13	26	150
0:04:30	23	5,9	13	26	150
0:04:31	23	5,9	13	26	150
0:04:32	23	6,0	13	26	150
0:04:33	23	6,1	13	26	150
0:04:34	23	6,2	13	26	150
0:04:35	23	6,2	13	26	150
0:04:36	23	6,2	13	26	150
0:04:37	23	6,2	13	26	150
0:04:38	23	6,2	13	26	150
0:04:39	23	6,2	13	26	150
0:04:40	23	6,2	13	26	150
0:04:41	23	6,2	12	26	150
0:04:42	23	6,2	12	26	150
0:04:43	23	6,2	12	26	150
0:04:44	23	6,2	12	26	150
0:04:45	23	6,2	12	26	150
0:04:46	23	6,2	12	26	150
0:04:47	23	6,2	12	26	150
0:04:48	23	6,4	12	26	150
0:04:49	23	6,5	12	26	150
0:04:50	23	6,5	12	26	150
0:04:51	24	6,5	11	26	150
0:04:52	24	6,5	11	26	150
0:04:53	24	6,5	11	26	150
0:04:54	24	6,5	11	26	150
0:04:55	24	6,5	11	26	150
0:04:56	24	6,5	11	26	150
0:04:57	24	6,5	11	26	150
0:04:58	24	6,5	11	26	150
0:04:59	24	6,5	11	26	150
0:05:00	24	6,5	11	26	150
0:05:01	24	6,5	11	26	150
0:05:02	24	6,6	11	26	150
0:05:03	24	6,6	10	26	150
0:05:04	24	6,8	11	26	150
0:05:05	24	6,8	11	26	150
0:05:06	24	6,8	11	26	150
0:05:07	24	6,8	11	26	150
0:05:08	24	6,8	10	26	150
0:05:09	24	6,8	10	26	150
0:05:10	24	6,8	10	26	150
0:05:11	24	6,8	10	26	150
0:05:12	24	6,8	10	26	150
0:05:13	24	6,8	10	26	150
0:05:14	24	6,8	10	26	150
0:05:15	24	6,8	10	26	150
0:05:16	24	6,8	10	26	150
0:05:17	24	6,9	10	26	150
0:05:18	24	6,9	10	26	150
0:05:19	24	6,9	10	26	150
0:05:20	24	7,0	10	26	150
0:05:21	24	7,1	10	26	150
0:05:22	24	7,1	10	26	150
0:05:23	24	7,1	10	26	150
0:05:24	24	7,1	10	26	150
0:05:25	24	7,1	10	26	150
0:05:26	24	7,1	10	26	150
0:05:27	24	7,1	10	26	150
0:05:28	24	7,1	10	26	150
0:05:29	24	7,1	10	26	150
0:05:30	24	7,2	10	26	150
0:05:31	24	7,2	10	26	150
0:05:32	24	7,2	10	26	150
0:05:33	24	7,2	10	26	150
0:05:34	24	7,2	10	26	150
0:05:35	24	7,2	10	26	150
0:05:36	24	7,2	10	26	150
0:05:37	24	7,3	10	26	150
0:05:38	24	7,3	10	26	150
0:05:39	24	7,3	10	26	150
0:05:40	24	7,5	10	26	150
0:05:41	24	7,6	10	26	150
0:05:42	24	7,6	10	26	150
0:05:43	24	7,6	10	26	150
0:05:44	24	7,6	11	26	150
0:05:45	24	7,6	11	26	150
0:05:46	24	7,6	11	26	150
0:05:47	24	7,6	11	26	150
0:05:48	24	7,6	11	26	150
0:05:49	24	7,6	11	26	150
0:05:50	24	7,6	11	26	150
0:05:51	24	7,6	11	26	150
0:05:52	24	7,6	11	26	150
0:05:53	24	7,6	11	26	150
0:05:54	24	7,6	11	26	150
0:05:55	24	7,6	11	26	150
0:05:56	24	7,6	11	26	150
0:05:57	24	7,6	11	26	150
0:05:58	24	7,7	11	26	150
0:05:59	24	7,9	11	26	150
0:06:00	24	7,9	11	26	150
0:06:01	24	7,9	11	26	150
0:06:02	24	7,9	12	26	150
0:06:03	24	7,9	12	26	150
0:06:04	24	7,9	12	26	150
0:06:05	24	7,9	12	26	150
0:06:06	24	7,9	12	26	150
0:06:07	24	7,9	12	26	150
0:06:08	24	7,9	12	26	150
0:06:09	24	7,9	12	26	150
0:06:10	24	7,9	12	26	150
0:06:11	24	7,9	12	26	150
0:06:12	24	7,9	12	26	150
0:06:13	24	7,9	12	26	150
0:06:14	24	8,0	12	26	150
0:06:15	24	8,0	12	26	150
0:06:16	24	8,0	12	26	150
0:06:17	24	8,2	12	26	150
0:06:18	24	8,3	13	26	150
0:06:19	24	8,3	13	26	150
0:06:20	24	8,3	13	26	150
0:06:21	24	8,3	13	26	150
0:06:22	24	8,3	14	26	150
0:06:23	24	8,3	14	26	150
0:06:24	24	8,3	14	26	150
0:06:25	24	8,3	14	26	150
0:06:26	24	8,3	14	26	150
0:06:27	24	8,3	14	26	150
0:06:28	24	8,3	14	26	150
0:06:29	24	8,3	14	26	150
0:06:30	24	8,3	14	26	150
0:06:31	24	8,3	14	26	150
0:06:32	24	8,3	15	26	150
0:06:33	24	8,3	15	26	150
0:06:34	24	8,3	15	26	150
0:06:35	24	8,4	15	26	150
0:06:36	24	8,6	15	26	150
0:06:37	24	8,7	16	26	150
0:06:38	24	8,7	16	26	150
0:06:39	24	8,7	15	26	150
0:06:40	24	8,7	15	26	150
0:06:41	24	8,7	15	26	150
0:06:42	24	8,7	15	26	150
0:06:43	24	8,7	14	26	150
0:06:44	24	8,7	14	26	150
0:06:45	24	8,7	14	26	150
0:06:46	24	8,7	14	26	150
0:06:47	24	8,7	14	26	150
0:06:48	24	8,7	14	26	150
0:06:49	24	8,7	14	26	150
0:06:50	24	8,7	13	26	150
0:06:51	24	8,7	13	26	150
0:06:52	24	8,7	13	26	150
0:06:53	24	8,7	13	26	150
0:06:54	24	8,7	13	26	150
0:06:55	24	8,9	13	26	150
0:06:56	24	9,0	13	26	150
0:06:57	24	9,0	13	26	150
0:06:58	24	9,0	12	26	150
0:06:59	24	9,0	12	26	150
0:07:00	24	9,0	12	26	150
0:07:01	24	9,0	12	26	150
0:07:02	24	9,0	12	26	150
0:07:03	24	9,0	12	26	150
0:07:04	24	9,0	12	26	150
0:07:05	24	9,0	12	26	150
0:07:06	24	9,0	12	26	150
0:07:07	24	9,0	12	26	150
0:07:08	24	9,1	12	26	150
0:07:09	24	9,1	12	26	150
0:07:10	24	9,1	12	26	150
0:07:11	24	9,1	12	26	150
0:07:12	24	9,1	12	26	150
0:07:13	24	9,2	13	26	150
0:07:14	24	9,4	13	26	150
0:07:15	24	9,4	14	26	150
0:07:16	24	9,4	14	26	150
0:07:17	24	9,4	14	26	150
0:07:18	24	9,4	14	26	150
0:07:19	24	9,4	14	26	150
0:07:20	24	9,4	14	26	150
0:07:21	24	9,4	14	26	150
0:07:22	24	9,4	14	26	150
0:07:23	24	9,4	14	26	150
0:07:24	24	9,4	14	26	150
0:07:25	24	9,4	14	26	150
0:07:26	24	9,4	14	26	150
0:07:27	24	9,4	14	26	150
0:07:28	24	9,4	14	26	150
0:07:29	24	9,5	14	26	150
0:07:30	24	9,5	14	26	150
0:07:31	24	9,5	14	26	150
0:07:32	24	9,6	14	26	150
0:07:33	24	9,6	14	26	150
0:07:34	24	9,5	14	26	150
0:07:35	24	9,5	14	26	150
0:07:36	24	9,7	14	26	150
0:07:37	24	9,8	15	26	150
0:07:38	24	9,8	15	26	150
0:07:39	24	9,8	15	26	150
0:07:40	24	9,8	15	26	150
0:07:41	24	9,8	14	26	150
0:07:42	24	9,8	14	26	150
0:07:43	24	9,8	14	26	150
0:07:44	24	9,8	14	26	150
0:07:45	24	9,8	14	26	150
0:07:46	24	9,8	14	26	150
0:07:47	24	9,8	14	26	150
0:07:48	24	9,8	14	26	150
0:07:49	24	9,8	14	26	150
0:07:50	24	9,9	14	26	150
0:07:51	24	9,9	14	26	150
0:07:52	24	10,0	14	26	150
0:07:53	24	10,0	14	26	150
0:07:54	24	10,0	14	26	150
0:07:55	24	10,0	14	26	150
0:07:56	24	10,0	14	26	150
0:07:57	24	10,2	14	26	150
0:07:58	24	10,2	14	26	150
0:07:59	24	10,2	14	26	150
0:08:00	24	10,3	14	26	150
0:08:01	24	10,3	14	26	150
0:08:02	24	10,2	14	26	150
0:08:03	24	10,2	14	26	150
0:08:04	24	10,2	14	26	150
0:08:05	24	10,2	14	26	150
0:08:06	24	10,2	15	26	150
0:08:07	24	10,2	15	26	150
0:08:08	24	10,2	15	26	150
0:08:09	24	10,2	15	26	150
0:08:10	24	10,2	15	26	150
0:08:11	24	10,2	15	26	150
0:08:12	24	10,3	15	26	150
0:08:13	24	10,4	15	26	150
0:08:14	24	10,4	15	26	150
0:08:15	24	10,4	15	26	150
0:08:16	24	10,4	15	26	150
0:08:17	24	10,4	14	26	150
0:08:18	24	10,4	14	26	150
0:08:19	24	10,4	14	26	150
0:08:20	24	10,4	14	26	150
0:08:21	24	10,4	14	26	150
0:08:22	24	10,5	14	26	150
0:08:23	24	10,5	14	26	150
0:08:24	24	10,5	14	26	150
0:08:25	24	10,5	15	26	150
0:08:26	24	10,7	15	26	150
0:08:27	24	10,8	14	26	150
0:08:28	24	10,9	14	26	150
0:08:29	24	10,9	14	26	150
0:08:30	24	10,9	14	26	150
0:08:31	24	10,9	13	26	150
0:08:32	24	10,9	13	26	150
0:08:33	24	10,9	13	26	150
0:08:34	24	10,9	13	26	150
0:08:35	24	10,9	13	26	150
0:08:36	24	10,9	13	26	150
0:08:37	24	10,9	13	26	150
0:08:38	24	10,9	13	26	150
0:08:39	24	10,9	13	26	150
0:08:40	24	10,9	13	26	150
0:08:41	24	10,9	13	26	150
0:08:42	24	10,8	13	26	150
0:08:43	24	10,8	13	26	150
0:08:44	24	10,9	13	26	150
0:08:45	24	10,9	13	26	150
0:08:46	24	10,9	13	26	150
0:08:47	24	11,0	12	26	150
0:08:48	24	11,1	12	26	150
0:08:49	24	11,1	12	26	150
0:08:50	24	11,1	12	26	150
0:08:51	24	11,1	11	26	150
0:08:52	24	11,1	11	26	150
0:08:53	24	11,1	11	26	150
0:08:54	24	11,1	11	26	150
0:08:55	24	11,1	11	26	150
0:08:56	24	11,1	11	26	150
0:08:57	25	11,3	11	26	150
0:08:58	24	11,4	11	26	150
0:08:59	24	11,4	11	26	150
0:09:00	24	11,4	11	26	150
0:09:01	25	11,4	11	26	150
0:09:02	25	11,4	11	26	150
0:09:03	25	11,4	11	26	150
0:09:04	25	11,4	11	26	150
0:09:05	24	11,4	11	26	150
0:09:06	25	11,4	11	26	150
0:09:07	25	11,4	11	26	150
0:09:08	25	11,4	11	26	150
0:09:09	25	11,4	11	26	150
0:09:10	25	11,4	11	26	150
0:09:11	25	11,4	11	26	150
0:09:12	25	11,4	11	26	150
0:09:13	25	11,4	11	26	150
0:09:14	25	11,5	11	26	150
0:09:15	25	11,5	11	26	150
0:09:16	25	11,5	11	26	150
0:09:17	25	11,6	11	26	150
0:09:18	25	11,6	11	26	150
0:09:19	25	11,6	11	26	150
0:09:20	25	11,6	11	26	150
0:09:21	25	11,7	11	26	150
0:09:22	25	11,9	11	26	150
0:09:23	25	11,9	11	26	150
0:09:24	25	12,0	11	26	150
0:09:25	25	12,0	11	26	150
0:09:26	25	12,0	11	26	150
0:09:27	25	12,0	10	26	150
0:09:28	25	12,0	10	26	150
0:09:29	25	12,0	10	26	150
0:09:30	25	12,0	10	26	150
0:09:31	25	12,0	10	26	150
0:09:32	25	12,0	10	26	150
0:09:33	25	12,0	10	26	150
0:09:34	25	12,0	10	26	150
0:09:35	25	12,0	10	26	150
0:09:36	25	12,0	10	26	150
0:09:37	25	11,9	10	26	150
0:09:38	25	11,9	10	26	150
0:09:39	25	11,9	10	26	150
0:09:40	25	12,0	10	25	150
0:09:41	25	12,0	10	26	150
0:09:42	25	12,0	10	26	150
0:09:43	25	12,1	10	26	150
0:09:44	25	12,2	10	26	150
0:09:45	25	12,3	10	26	150
0:09:46	25	12,3	10	26	150
0:09:47	25	12,3	10	26	150
0:09:48	25	12,3	10	25	150
0:09:49	25	12,3	10	26	150
0:09:50	25	12,3	10	26	150
0:09:51	25	12,3	10	26	150
0:09:52	25	12,3	10	26	150
0:09:53	25	12,3	10	26	150
0:09:54	25	12,3	10	26	150
0:09:55	25	12,3	10	26	150
0:09:56	25	12,3	10	26	150
0:09:57	25	12,4	10	26	150
0:09:58	25	12,5	10	26	150
0:09:59	25	12,5	10	25	150
0:10:00	25	12,5	10	26	150
0:10:01	25	12,5	10	26	150
0:10:02	25	12,5	10	26	150
0:10:03	25	12,5	10	26	150
0:10:04	25	12,5	10	26	150
0:10:05	25	12,5	10	26	150
0:10:06	25	12,5	10	26	150
0:10:07	25	12,5	10	26	150
0:10:08	25	12,5	10	26	150
0:10:09	25	12,6	10	26	150
0:10:10	25	12,6	10	26	150
0:10:11	25	12,6	10	25	150
0:10:12	25	12,6	10	26	150
0:10:13	25	12,8	10	26	150
0:10:14	25	12,9	10	26	150
0:10:15	25	12,9	10	26	150
0:10:16	25	13,0	10	26	150
0:10:17	25	13,0	10	26	150
0:10:18	25	13,0	10	25	150
0:10:19	25	13,0	10	26	150
0:10:20	25	13,0	10	25	150
0:10:21	25	13,0	10	26	150
0:10:22	25	13,0	10	26	150
0:10:23	25	13,0	10	26	150
0:10:24	25	13,0	10	26	150
0:10:25	25	13,0	10	26	150
0:10:26	25	13,0	10	25	150
0:10:27	25	13,0	10	26	150
0:10:28	25	13,0	10	26	150
0:10:29	25	13,0	10	26	150
0:10:30	25	13,0	10	26	150
0:10:31	25	13,0	10	26	150
0:10:32	25	13,0	10	26	150
0:10:33	25	13,0	10	26	150
0:10:34	25	13,0	10	26	150
0:10:35	25	13,1	10	26	150
0:10:36	25	13,2	10	26	150
0:10:37	25	13,3	10	26	150
0:10:38	25	13,3	9	26	150
0:10:39	25	13,3	9	26	150
0:10:40	25	13,3	9	26	150
0:10:41	25	13,3	9	26	150
0:10:42	25	13,3	9	26	150
0:10:43	25	13,3	9	26	150
0:10:44	25	13,3	9	26	150
0:10:45	25	13,3	9	26	150
0:10:46	25	13,3	9	26	150
0:10:47	25	13,3	9	26	150
0:10:48	25	13,3	9	26	150
0:10:49	25	13,3	9	26	150
0:10:50	25	13,4	9	26	150
0:10:51	25	13,5	9	26	150
0:10:52	25	13,6	9	26	150
0:10:53	25	13,6	9	26	150
0:10:54	25	13,6	9	26	150
0:10:55	25	13,6	9	26	150
0:10:56	25	13,6	9	26	150
0:10:57	25	13,6	9	26	150
0:10:58	25	13,6	9	26	150
0:10:59	25	13,6	9	26	150
0:11:00	25	13,6	9	26	150
0:11:01	25	13,6	9	26	150
0:11:02	25	13,6	9	26	150
0:11:03	25	13,6	9	26	150
0:11:04	25	13,6	9	26	150
0:11:05	25	13,6	9	26	150
0:11:06	25	13,6	9	26	150
0:11:07	25	13,8	9	26	150
0:11:08	25	13,9	9	26	150
0:11:09	25	14,0	9	26	150
0:11:10	25	14,0	9	26	150
0:11:11	25	14,0	9	26	150
0:11:12	25	14,0	9	26	150
0:11:13	25	14,0	9	26	150
0:11:14	25	14,0	9	26	150
0:11:15	25	14,0	9	26	150
0:11:16	25	14,0	9	26	150
0:11:17	25	14,0	9	26	150
0:11:18	25	14,0	9	26	150
0:11:19	25	14,0	9	26	150
0:11:20	25	14,0	9	26	150
0:11:21	25	14,0	9	26	150
0:11:22	25	14,0	9	26	150
0:11:23	25	14,0	9	26	150
0:11:24	25	14,0	9	26	150
0:11:25	25	14,1	9	26	150
0:11:26	25	14,1	9	26	150
0:11:27	25	14,1	9	26	150
0:11:28	25	14,1	9	26	150
0:11:29	25	14,1	9	26	150
0:11:30	25	14,2	9	26	150
0:11:31	25	14,2	9	26	150
0:11:32	25	14,3	9	26	150
0:11:33	25	14,3	9	26	150
0:11:34	25	14,3	9	26	150
0:11:35	25	14,3	9	26	150
0:11:36	25	14,3	9	26	150
0:11:37	25	14,3	9	26	150
0:11:38	25	14,3	9	26	150
0:11:39	25	14,3	9	26	150
0:11:40	25	14,5	9	26	150
0:11:41	25	14,6	9	26	150
0:11:42	25	14,6	9	26	150
0:11:43	25	14,6	9	26	150
0:11:44	25	14,6	9	26	150
0:11:45	25	14,6	9	26	150
0:11:46	25	14,6	9	26	150
0:11:47	25	14,6	9	26	150
0:11:48	25	14,6	9	26	150
0:11:49	25	14,6	9	26	150
0:11:50	25	14,6	9	26	150
0:11:51	25	14,6	9	26	150
0:11:52	25	14,6	9	26	150
0:11:53	25	14,6	9	26	150
0:11:54	25	14,6	9	26	150
0:11:55	25	14,6	9	26	150
0:11:56	25	14,6	9	26	150
0:11:57	25	14,7	9	26	150
0:11:58	25	14,7	9	26	150
0:11:59	25	14,7	9	26	150
0:12:00	25	14,7	9	26	150
0:12:01	25	14,8	9	26	150
0:12:02	25	14,8	9	26	150
0:12:03	25	14,8	9	26	150
0:12:04	25	14,8	9	26	150
0:12:05	25	14,8	9	26	150
0:12:06	25	14,8	9	26	150
0:12:07	25	14,9	9	26	150
0:12:08	25	15,1	9	26	150
0:12:09	25	15,1	9	26	150
0:12:10	25	15,2	9	26	150
0:12:11	25	15,2	9	26	150
0:12:12	25	15,2	9	26	150
0:12:13	25	15,2	9	26	150
0:12:14	25	15,2	9	26	150
0:12:15	25	15,2	9	26	150
0:12:16	25	15,2	9	26	150
0:12:17	25	15,2	9	26	150
0:12:18	25	15,2	9	26	150
0:12:19	25	15,2	9	26	150
0:12:20	25	15,2	9	26	150
0:12:21	25	15,2	9	26	150
0:12:22	25	15,2	9	26	150
0:12:23	25	15,2	9	26	150
0:12:24	25	15,2	9	26	150
0:12:25	25	15,2	9	26	150
0:12:26	25	15,3	9	26	150
0:12:27	25	15,3	9	26	150
0:12:28	25	15,3	9	26	150
0:12:29	25	15,3	9	26	150
0:12:30	25	15,3	9	26	150
0:12:31	25	15,3	9	26	150
0:12:32	25	15,3	9	26	150
0:12:33	25	15,3	9	26	150
0:12:34	25	15,4	9	26	150
0:12:35	25	15,5	9	26	150
0:12:36	25	15,6	9	26	150
0:12:37	25	15,7	9	26	150
0:12:38	25	15,7	9	26	150
0:12:39	25	15,7	9	26	150
0:12:40	25	15,7	9	26	150
0:12:41	25	15,7	9	26	150
0:12:42	25	15,7	9	26	150
0:12:43	25	15,7	9	26	150
0:12:44	25	15,7	9	26	150
0:12:45	25	15,7	9	26	150
0:12:46	25	15,7	9	26	150
0:12:47	25	15,7	9	26	150
0:12:48	25	15,7	9	26	150
0:12:49	25	15,7	9	26	150
0:12:50	25	15,7	10	26	150
0:12:51	25	15,7	9	26	150
0:12:52	25	15,8	10	26	150
0:12:53	25	15,8	10	26	150
0:12:54	25	15,9	10	26	150
0:12:55	25	15,9	10	26	150
0:12:56	25	15,9	10	26	150
0:12:57	25	15,9	10	26	150
0:12:58	25	15,9	10	26	150
0:12:59	25	15,9	10	26	150
0:13:00	25	15,9	10	26	150
0:13:01	25	15,9	10	26	150
0:13:02	25	15,9	10	26	150
0:13:03	25	15,9	10	26	150
0:13:04	25	16,0	10	26	150
0:13:05	25	16,0	9	26	150
0:13:06	25	16,0	10	26	150
0:13:07	25	16,1	10	26	150
0:13:08	25	16,1	10	26	150
0:13:09	25	16,1	10	26	150
0:13:10	25	16,1	10	26	150
0:13:11	25	16,1	10	26	150
0:13:12	25	16,1	10	26	150
0:13:13	25	16,3	10	26	150
0:13:14	25	16,4	10	26	150
0:13:15	25	16,4	10	26	150
0:13:16	25	16,4	10	26	150
0:13:17	25	16,4	10	26	150
0:13:18	25	16,4	10	26	150
0:13:19	25	16,4	10	26	150
0:13:20	25	16,4	10	26	150
0:13:21	25	16,4	10	26	150
0:13:22	25	16,4	10	26	150
0:13:23	25	16,4	10	26	150
0:13:24	25	16,4	10	26	150
0:13:25	25	16,4	10	26	150
0:13:26	25	16,4	10	26	150
0:13:27	25	16,4	10	26	150
0:13:28	25	16,4	10	26	150
0:13:29	25	16,4	10	26	150
0:13:30	25	16,5	10	26	150
0:13:31	25	16,6	10	26	150
0:13:32	25	16,6	10	26	150
0:13:33	25	16,6	10	26	150
0:13:34	25	16,6	10	26	150
0:13:35	25	16,6	10	26	150
0:13:36	25	16,6	10	26	150
0:13:37	25	16,6	10	26	150
0:13:38	25	16,6	10	26	150
0:13:39	25	16,6	10	26	150
0:13:40	25	16,6	10	26	150
0:13:41	25	16,6	10	26	150
0:13:42	25	16,8	10	26	150
0:13:43	25	16,8	10	26	150
0:13:44	25	16,9	10	26	150
0:13:45	25	16,9	10	26	150
0:13:46	25	16,9	10	26	150
0:13:47	25	16,9	10	26	150
0:13:48	25	16,9	11	26	150
0:13:49	25	16,9	11	26	150
0:13:50	25	16,9	11	26	150
0:13:51	25	16,9	11	26	150
0:13:52	25	16,9	12	26	150
0:13:53	25	17,0	12	26	150
0:13:54	25	17,1	13	26	150
0:13:55	25	17,2	14	26	150
0:13:56	25	17,2	16	26	150
0:13:57	25	17,2	17	26	150
0:13:58	25	17,2	17	26	150
0:13:59	25	17,2	17	26	150
0:14:00	25	17,2	17	26	150
0:14:01	25	17,2	17	26	150
0:14:02	25	17,2	17	26	150
0:14:03	25	17,2	17	26	150
0:14:04	25	17,2	17	26	150
0:14:05	25	17,2	17	26	150
0:14:06	25	17,2	17	26	150
0:14:07	25	17,2	17	26	150
0:14:08	25	17,2	17	26	150
0:14:09	25	17,3	18	26	150
0:14:10	25	17,3	22	26	150
0:14:11	25	17,3	29	26	150
0:14:12	25	17,3	27	26	150
0:14:13	25	17,3	25	26	150
0:14:14	25	17,3	26	26	150
0:14:15	25	17,3	27	26	150
0:14:16	25	17,5	25	26	150
0:14:17	25	17,5	23	26	150
0:14:18	25	17,5	27	26	150
0:14:19	25	17,6	30	26	150
0:14:20	25	17,6	33	26	150
0:14:21	25	17,6	36	26	150
0:14:22	25	17,6	39	26	150
0:14:23	25	17,6	42	26	150
0:14:24	25	17,6	43	26	150
0:14:25	25	17,6	43	26	150
0:14:26	25	17,6	41	26	150
0:14:27	25	17,5	37	26	150
0:14:28	25	17,7	33	26	150
0:14:29	25	17,8	30	26	150
0:14:30	25	17,8	27	26	150
0:14:31	25	17,8	25	26	150
0:14:32	25	17,9	23	26	150
0:14:33	25	17,9	23	26	150
0:14:34	25	17,9	23	26	150
0:14:35	25	17,9	25	26	150
0:14:36	25	17,9	26	26	150
0:14:37	25	17,9	27	26	150
0:14:38	25	17,9	32	26	150
0:14:39	25	17,9	35	26	150
0:14:40	25	17,8	36	26	150
0:14:41	25	17,8	35	26	150
0:14:42	25	17,9	35	26	150
0:14:43	25	17,9	34	26	150
0:14:44	25	18,0	34	26	150
0:14:45	25	18,0	33	26	150
0:14:46	25	18,0	33	26	150
0:14:47	25	18,1	33	26	150
0:14:48	25	18,1	33	26	150
0:14:49	25	18,1	32	26	150
0:14:50	25	18,1	32	26	150
0:14:51	25	18,1	32	26	150
0:14:52	25	18,1	32	26	150
0:14:53	25	18,1	32	26	150
0:14:54	25	18,1	31	26	150
0:14:55	25	18,1	31	26	150
0:14:56	25	18,1	31	26	150
0:14:57	25	18,2	31	26	150
0:14:58	25	18,2	31	26	150
0:14:59	25	18,2	31	26	150
0:15:00	25	18,2	31	26	150
0:15:01	25	18,2	31	26	150
0:15:02	25	18,4	31	26	150
0:15:03	25	18,5	31	26	150
0:15:04	25	18,5	31	26	150
0:15:05	25	18,5	31	26	150
0:15:06	25	18,5	31	26	150
0:15:07	25	18,5	31	26	150
0:15:08	25	18,5	31	26	150
0:15:09	25	18,5	31	26	150
0:15:10	25	18,5	31	26	150
0:15:11	25	18,5	31	26	150
0:15:12	25	18,5	31	26	150
0:15:13	25	18,5	30	26	150
0:15:14	25	18,5	29	26	150
0:15:15	25	18,5	29	26	150
0:15:16	25	18,5	28	26	150
0:15:17	25	18,5	28	26	150
0:15:18	25	18,7	28	26	150
0:15:19	25	18,7	28	26	150
0:15:20	25	18,7	28	26	150
0:15:21	25	18,7	28	26	150
0:15:22	25	18,7	28	26	150
0:15:23	25	18,7	29	26	150
0:15:24	25	18,7	30	26	150
0:15:25	25	18,7	31	26	150
0:15:26	25	18,7	30	26	150
0:15:27	25	18,7	28	26	150
0:15:28	25	18,8	27	26	150
0:15:29	25	18,8	26	26	150
0:15:30	25	18,8	25	26	150
0:15:31	25	18,8	24	26	150
0:15:32	25	18,9	23	26	150
0:15:33	25	18,9	23	26	150
0:15:34	25	18,9	22	26	150
0:15:35	25	18,9	22	26	150
0:15:36	25	18,9	22	26	150
0:15:37	25	19,1	22	26	150
0:15:38	25	19,1	23	26	150
0:15:39	25	19,1	23	26	150
0:15:40	25	19,1	23	26	150
0:15:41	25	19,1	23	26	150
0:15:42	25	19,1	23	26	150
0:15:43	25	19,1	24	26	150
0:15:44	25	19,1	24	26	150
0:15:45	25	19,1	24	26	150
0:15:46	25	19,1	24	26	150
0:15:47	25	19,1	24	26	150
0:15:48	25	19,1	24	26	150
0:15:49	25	19,2	24	26	150
0:15:50	25	19,3	24	26	150
0:15:51	25	19,4	24	26	150
0:15:52	25	19,4	24	26	150
0:15:53	25	19,4	25	26	150
0:15:54	25	19,4	25	26	150
0:15:55	25	19,4	26	26	150
0:15:56	25	19,4	27	26	150
0:15:57	25	19,4	28	26	150
0:15:58	25	19,4	29	26	150
0:15:59	25	19,4	29	26	150
0:16:00	25	19,4	29	26	150
0:16:01	25	19,4	29	26	150
0:16:02	25	19,4	28	26	150
0:16:03	25	19,5	28	26	150
0:16:04	25	19,5	28	26	150
0:16:05	25	19,5	27	26	150
0:16:06	25	19,5	27	26	150
0:16:07	25	19,5	27	26	150
0:16:08	25	19,5	26	26	150
0:16:09	25	19,6	26	26	150
0:16:10	25	19,7	26	26	150
0:16:11	25	19,7	26	26	150
0:16:12	25	19,7	27	26	150
0:16:13	25	19,7	27	26	150
0:16:14	25	19,7	28	26	150
0:16:15	25	19,7	30	26	150
0:16:16	26	19,7	31	26	150
0:16:17	25	19,7	31	26	150
0:16:18	25	19,7	31	26	150
0:16:19	25	19,8	32	26	150
0:16:20	25	19,9	32	26	150
0:16:21	25	20,0	32	26	150
0:16:22	26	20,0	32	26	150
0:16:23	25	20,0	32	26	150
0:16:24	25	20,0	32	26	150
0:16:25	26	20,0	31	26	150
0:16:26	25	20,0	32	26	150
0:16:27	25	20,0	31	26	150
0:16:28	26	20,0	31	26	150
0:16:29	25	20,0	31	26	150
0:16:30	25	20,0	31	26	150
0:16:31	25	20,0	31	26	150
0:16:32	25	20,0	31	26	150
0:16:33	25	20,1	31	26	150
0:16:34	25	20,1	31	26	150
0:16:35	26	20,1	31	26	150
0:16:36	26	20,1	31	26	150
0:16:37	26	20,1	31	26	150
0:16:38	26	20,1	30	26	150
0:16:39	26	20,2	30	26	150
0:16:40	26	20,2	30	26	150
0:16:41	26	20,3	30	26	150
0:16:42	26	20,3	30	26	150
0:16:43	26	20,3	30	26	150
0:16:44	26	20,3	30	26	150
0:16:45	26	20,3	30	26	150
0:16:46	26	20,3	30	26	150
0:16:47	26	20,3	30	26	150
0:16:48	26	20,3	30	26	150
0:16:49	26	20,4	30	26	150
0:16:50	26	20,5	30	26	150
0:16:51	26	20,6	30	26	150
0:16:52	26	20,6	30	26	150
0:16:53	26	20,6	30	26	150
0:16:54	26	20,6	30	26	150
0:16:55	26	20,6	30	26	150
0:16:56	26	20,6	30	26	150
0:16:57	26	20,6	30	26	150
0:16:58	26	20,6	30	26	150
0:16:59	26	20,6	30	26	150
0:17:00	26	20,6	30	26	150
0:17:01	26	20,6	30	26	150
0:17:02	26	20,6	30	26	150
0:17:03	26	20,7	30	26	150
0:17:04	26	20,8	30	26	150
0:17:05	26	20,8	30	26	150
0:17:06	26	20,8	30	26	150
0:17:07	26	20,8	30	26	150
0:17:08	26	20,8	30	26	150
0:17:09	26	20,8	30	27	150
0:17:10	26	20,8	30	26	150
0:17:11	26	20,8	30	26	150
0:17:12	26	20,8	30	26	150
0:17:13	26	20,8	30	26	150
0:17:14	26	20,8	30	26	150
0:17:15	26	20,8	30	26	150
0:17:16	26	20,9	30	26	150
0:17:17	26	21,0	30	26	150
0:17:18	26	21,0	30	26	150
0:17:19	26	21,0	30	26	150
0:17:20	26	21,0	30	26	150
0:17:21	26	21,0	30	26	150
0:17:22	26	21,0	30	26	150
0:17:23	26	21,0	30	26	150
0:17:24	26	21,0	30	26	150
0:17:25	26	21,0	30	26	150
0:17:26	26	21,0	30	26	150
0:17:27	26	21,1	30	26	150
0:17:28	26	21,1	30	26	150
0:17:29	26	21,1	30	26	150
0:17:30	26	21,3	30	26	150
0:17:31	26	21,3	30	26	150
0:17:32	26	21,4	30	26	150
0:17:33	26	21,4	30	26	150
0:17:34	26	21,4	30	26	150
0:17:35	26	21,4	30	26	150
0:17:36	26	21,4	30	26	150
0:17:37	26	21,4	30	26	150
0:17:38	26	21,4	30	26	150
0:17:39	26	21,4	30	26	150
0:17:40	26	21,4	30	27	150
0:17:41	26	21,4	30	26	150
0:17:42	26	21,4	30	26	150
0:17:43	26	21,4	30	26	150
0:17:44	26	21,5	30	26	150
0:17:45	26	21,6	30	26	150
0:17:46	26	21,6	30	27	150
0:17:47	26	21,6	30	26	150
0:17:48	26	21,6	30	26	150
0:17:49	26	21,6	30	27	150
0:17:50	26	21,6	30	26	150
0:17:51	26	21,6	30	26	150
0:17:52	26	21,6	30	26	150
0:17:53	26	21,6	30	27	150
0:17:54	26	21,6	30	26	150
0:17:55	26	21,6	30	26	150
0:17:56	26	21,6	30	26	150
0:17:57	26	21,7	30	26	150
0:17:58	26	21,8	30	26	150
0:17:59	26	21,8	30	27	150
0:18:00	26	21,8	30	26	150
0:18:01	26	21,8	30	27	150
0:18:02	26	21,8	30	27	150
0:18:03	26	21,8	30	26	150
0:18:04	26	21,8	30	27	150
0:18:05	26	21,8	31	26	150
0:18:06	26	21,8	31	26	150
0:18:07	26	21,9	31	26	150
0:18:08	26	21,9	31	26	150
0:18:09	26	21,9	31	26	150
0:18:10	26	21,9	31	26	150
0:18:11	26	21,9	31	26	150
0:18:12	26	21,9	31	26	150
0:18:13	26	21,9	31	27	150
0:18:14	26	22,0	31	27	150
0:18:15	26	22,1	31	27	150
0:18:16	26	22,2	31	27	150
0:18:17	26	22,2	31	27	150
0:18:18	26	22,2	31	26	150
0:18:19	26	22,2	31	27	150
0:18:20	26	22,2	31	26	150
0:18:21	26	22,2	31	27	150
0:18:22	26	22,2	31	27	150
0:18:23	26	22,2	31	26	150
0:18:24	26	22,2	31	27	150
0:18:25	26	22,2	31	27	150
0:18:26	26	22,2	31	27	150
0:18:27	26	22,2	31	26	150
0:18:28	26	22,4	31	26	150
0:18:29	26	22,4	31	27	150
0:18:30	26	22,5	31	27	150
0:18:31	26	22,5	31	27	150
0:18:32	26	22,5	31	27	150
0:18:33	26	22,5	31	27	150
0:18:34	26	22,5	31	26	150
0:18:35	26	22,5	31	27	150
0:18:36	26	22,5	31	27	150
0:18:37	26	22,5	31	27	150
0:18:38	26	22,5	31	26	150
0:18:39	26	22,5	31	27	150
0:18:40	26	22,6	31	27	150
0:18:41	26	22,6	31	27	150
0:18:42	26	22,7	31	26	150
0:18:43	26	22,7	31	27	150
0:18:44	26	22,7	30	26	150
0:18:45	26	22,7	30	27	150
0:18:46	26	22,7	30	27	150
0:18:47	26	22,7	30	27	150
0:18:48	26	22,7	30	27	150
0:18:49	26	22,7	30	27	150
0:18:50	26	22,7	30	27	150
0:18:51	26	22,8	30	27	150
0:18:52	26	22,8	30	27	150
0:18:53	26	22,8	30	27	150
0:18:54	26	22,8	30	27	150
0:18:55	26	22,8	30	27	150
0:18:56	26	22,8	30	27	150
0:18:57	26	22,8	30	27	150
0:18:58	26	22,9	30	27	150
0:18:59	26	22,9	30	27	150
0:19:00	26	22,9	30	27	150
0:19:01	26	22,9	30	27	150
0:19:02	26	22,9	30	27	150
0:19:03	26	22,9	31	27	150
0:19:04	26	22,9	30	27	150
0:19:05	26	22,9	31	27	150
0:19:06	26	23,0	30	27	150
0:19:07	26	23,1	30	27	150
0:19:08	26	23,2	30	27	150
0:19:09	26	23,2	31	27	150
0:19:10	26	23,2	31	27	150
0:19:11	26	23,2	31	27	150
0:19:12	26	23,2	31	27	150
0:19:13	26	23,2	30	27	150
0:19:14	26	23,2	31	27	150
0:19:15	26	23,2	30	27	150
0:19:16	26	23,2	30	27	150
0:19:17	26	23,2	30	27	150
0:19:18	26	23,2	30	27	150
0:19:19	26	23,3	30	27	150
0:19:20	26	23,4	30	27	150
0:19:21	26	23,4	30	27	150
0:19:22	26	23,4	30	27	150
0:19:23	26	23,4	30	27	150
0:19:24	26	23,4	30	27	150
0:19:25	26	23,4	30	27	150
0:19:26	26	23,4	30	27	150
0:19:27	26	23,4	30	27	150
0:19:28	26	23,4	30	27	150
0:19:29	26	23,5	30	27	150
0:19:30	26	23,5	30	27	150
0:19:31	26	23,6	30	27	150
0:19:32	26	23,6	30	27	150
0:19:33	26	23,6	30	27	150
0:19:34	26	23,6	30	27	150
0:19:35	26	23,6	30	27	150
0:19:36	26	23,6	30	27	150
0:19:37	26	23,6	30	27	150
0:19:38	26	23,6	30	27	150
0:19:39	26	23,6	30	27	150
0:19:40	26	23,6	30	27	150
0:19:41	26	23,6	30	27	150
0:19:42	26	23,7	30	27	150
0:19:43	26	23,7	30	27	150
0:19:44	26	23,8	30	27	150
0:19:45	26	23,9	30	27	150
0:19:46	26	23,9	30	27	150
0:19:47	26	23,9	30	27	150
0:19:48	26	23,9	29	27	150
0:19:49	26	23,9	30	27	150
0:19:50	26	23,9	29	27	150
0:19:51	26	24,0	29	27	150
0:19:52	26	24,1	29	27	150
0:19:53	26	24,1	29	27	150
0:19:54	26	24,1	30	27	150
0:19:55	26	24,1	29	27	150
0:19:56	26	24,1	29	27	150
0:19:57	26	24,1	29	27	150
0:19:58	26	24,1	29	27	150
0:19:59	26	24,1	30	27	150
0:20:00	26	24,1	29	27	150
0:20:01	26	24,1	29	27	150
0:20:02	26	24,1	29	27	150
0:20:03	26	24,1	29	27	150
0:20:04	26	24,2	29	27	150
0:20:05	26	24,3	29	27	150
0:20:06	26	24,3	29	27	150
0:20:07	26	24,3	29	27	150
0:20:08	26	24,3	29	27	150
0:20:09	26	24,3	29	27	150
0:20:10	26	24,3	29	27	150
0:20:11	26	24,3	29	27	150
0:20:12	26	24,3	29	27	150
0:20:13	26	24,3	29	27	150
0:20:14	26	24,4	29	27	150
0:20:15	26	24,4	29	27	150
0:20:16	26	24,4	29	27	150
0:20:17	26	24,5	29	27	150
0:20:18	26	24,5	29	27	150
0:20:19	26	24,5	29	27	150
0:20:20	26	24,5	29	27	150
0:20:21	26	24,5	29	27	150
0:20:22	26	24,6	29	27	150
0:20:23	26	24,6	29	27	150
0:20:24	26	24,6	29	27	150
0:20:25	26	24,6	29	27	150
0:20:26	26	24,6	29	27	150
0:20:27	26	24,6	29	27	150
0:20:28	26	24,6	29	27	150
0:20:29	26	24,6	29	27	150
0:20:30	26	24,6	29	27	150
0:20:31	26	24,6	27	27	150
0:20:32	26	24,7	27	27	150
0:20:33	26	24,7	26	27	150
0:20:34	26	24,7	26	27	150
0:20:35	26	24,6	26	27	150
0:20:36	26	24,8	26	27	150
0:20:37	26	24,9	26	27	150
0:20:38	26	24,9	26	27	150
0:20:39	26	24,9	26	27	150
0:20:40	26	24,9	26	27	150
0:20:41	26	24,9	26	27	150
0:20:42	26	24,9	26	27	150
0:20:43	26	24,9	26	27	150
0:20:44	26	24,9	26	27	150
0:20:45	26	25,0	26	27	150
0:20:46	26	25,1	26	27	150
0:20:47	26	25,1	26	27	150
0:20:48	26	25,1	26	27	150
0:20:49	26	25,1	26	27	150
0:20:50	26	25,1	26	27	150
0:20:51	26	25,1	26	27	150
0:20:52	26	25,1	26	27	150
0:20:53	26	25,1	26	27	150
0:20:54	26	25,1	26	27	150
0:20:55	26	25,1	26	27	150
0:20:56	26	25,2	26	27	150
0:20:57	26	25,3	26	27	150
0:20:58	26	25,3	26	27	150
0:20:59	26	25,3	26	27	150
0:21:00	26	25,3	26	27	150
0:21:01	26	25,3	26	27	150
0:21:02	26	25,3	26	27	150
0:21:03	26	25,3	26	27	150
0:21:04	26	25,3	26	27	150
0:21:05	26	25,3	26	27	150
0:21:06	26	25,4	26	27	150
0:21:07	26	25,5	26	27	150
0:21:08	26	25,5	26	27	150
0:21:09	26	25,5	26	27	150
0:21:10	26	25,5	26	27	150
0:21:11	26	25,5	26	27	150
0:21:12	26	25,5	26	27	150
0:21:13	26	25,5	26	27	150
0:21:14	26	25,5	26	27	150
0:21:15	26	25,5	26	27	150
0:21:16	26	25,6	26	27	150
0:21:17	26	25,6	26	27	150
0:21:18	26	25,6	26	27	150
0:21:19	26	25,7	26	27	150
0:21:20	26	25,7	26	27	150
0:21:21	26	25,7	26	27	150
0:21:22	26	25,7	26	27	150
0:21:23	26	25,7	26	27	150
0:21:24	26	25,8	26	27	150
0:21:25	26	25,8	26	27	150
0:21:26	26	25,8	26	27	150
0:21:27	26	25,8	26	27	150
0:21:28	26	25,8	26	27	150
0:21:29	26	25,8	26	27	150
0:21:30	26	25,8	26	27	150
0:21:31	26	25,9	26	27	150
0:21:32	26	25,9	26	27	150
0:21:33	26	25,9	26	27	150
0:21:34	26	25,9	26	27	150
0:21:35	26	25,9	26	27	150
0:21:36	26	25,9	26	27	150
0:21:37	26	25,9	26	27	150
0:21:38	26	25,9	26	27	150
0:21:39	26	26,0	26	27	150
0:21:40	26	26,1	26	27	150
0:21:41	26	26,1	26	27	150
0:21:42	26	26,1	26	27	150
0:21:43	26	26,1	26	27	150
0:21:44	26	26,1	26	27	150
0:21:45	26	26,1	26	27	150
0:21:46	26	26,1	26	27	150
0:21:47	26	26,1	26	27	150
0:21:48	26	26,2	26	27	150
0:21:49	26	26,2	26	27	150
0:21:50	26	26,3	26	27	150
0:21:51	26	26,3	26	27	150
0:21:52	26	26,3	26	27	150
0:21:53	26	26,3	26	27	150
0:21:54	26	26,3	26	27	150
0:21:55	26	26,4	26	27	150
0:21:56	26	26,4	26	27	150
0:21:57	26	26,4	26	27	150
0:21:58	26	26,4	26	27	150
0:21:59	26	26,4	26	27	150
0:22:00	26	26,4	26	27	150
0:22:01	26	26,5	26	27	150
0:22:02	26	26,5	26	27	150
0:22:03	26	26,5	26	27	150
0:22:04	26	26,5	26	27	150
0:22:05	26	26,5	26	27	150
0:22:06	26	26,5	26	27	150
0:22:07	26	26,6	26	27	150
0:22:08	26	26,6	26	27	150
0:22:09	26	26,6	26	27	150
0:22:10	26	26,6	26	27	150
0:22:11	26	26,6	26	27	150
0:22:12	26	26,6	26	27	150
0:22:13	26	26,6	26	27	150
0:22:14	26	26,6	26	27	150
0:22:15	26	26,6	26	27	150
0:22:16	26	26,6	26	27	150
0:22:17	26	26,7	26	27	150
0:22:18	26	26,8	26	27	150
0:22:19	26	26,8	26	27	150
0:22:20	26	26,8	26	27	150
0:22:21	26	26,8	26	27	150
0:22:22	26	26,8	26	27	150
0:22:23	26	26,9	26	27	150
0:22:24	26	27,0	26	27	150
0:22:25	26	27,0	26	27	150
0:22:26	26	27,0	26	27	150
0:22:27	26	27,0	26	27	150
0:22:28	26	27,0	26	27	150
0:22:29	26	27,0	26	27	150
0:22:30	26	27,0	26	27	150
0:22:31	26	27,0	26	27	150
0:22:32	26	27,0	26	27	150
0:22:33	26	27,0	26	27	150
0:22:34	26	27,1	26	27	150
0:22:35	26	27,2	26	27	150
0:22:36	26	27,2	26	27	150
0:22:37	26	27,2	26	27	150
0:22:38	26	27,2	26	27	150
0:22:39	26	27,2	26	27	150
0:22:40	26	27,2	26	27	150
0:22:41	26	27,2	26	27	150
0:22:42	26	27,2	26	27	150
0:22:43	26	27,2	26	27	150
0:22:44	26	27,3	26	27	150
0:22:45	26	27,3	26	27	150
0:22:46	26	27,3	26	27	150
0:22:47	26	27,3	26	27	150
0:22:48	26	27,3	26	27	150
0:22:49	26	27,4	26	27	150
0:22:50	26	27,4	26	27	150
0:22:51	26	27,4	26	27	150
0:22:52	26	27,4	26	27	150
0:22:53	26	27,4	26	27	150
0:22:54	26	27,5	26	27	150
0:22:55	26	27,5	26	27	150
0:22:56	26	27,5	26	27	150
0:22:57	26	27,5	26	27	150
0:22:58	26	27,5	26	27	150
0:22:59	26	27,6	26	27	150
0:23:00	26	27,6	26	27	150
0:23:01	26	27,6	26	27	150
0:23:02	26	27,6	26	27	150
0:23:03	26	27,6	26	27	150
0:23:04	26	27,7	25	27	150
0:23:05	26	27,7	25	27	150
0:23:06	26	27,7	25	27	150
0:23:07	26	27,7	25	27	150
0:23:08	26	27,7	25	27	150
0:23:09	26	27,8	25	27	150
0:23:10	26	27,8	25	27	150
0:23:11	26	27,8	25	27	150
0:23:12	26	27,8	25	27	150
0:23:13	26	27,8	25	27	150
0:23:14	26	27,9	25	27	150
0:23:15	26	27,9	25	27	150
0:23:16	26	27,9	25	27	150
0:23:17	26	27,9	25	27	150
0:23:18	26	27,9	25	27	150
0:23:19	26	27,9	25	27	150
0:23:20	26	27,9	25	27	150
0:23:21	26	27,9	25	27	150
0:23:22	26	27,9	25	27	150
0:23:23	26	27,9	25	27	150
0:23:24	26	28,1	25	27	150
0:23:25	26	28,1	25	27	150
0:23:26	26	28,2	25	27	150
0:23:27	26	28,2	25	27	150
0:23:28	26	28,2	25	27	150
0:23:29	26	28,2	25	27	150
0:23:30	26	28,2	25	27	150
0:23:31	26	28,2	25	27	150
0:23:32	26	28,3	25	27	150
0:23:33	26	28,3	25	27	150
0:23:34	26	28,3	25	27	150
0:23:35	26	28,3	25	27	150
0:23:36	26	28,3	25	27	150
0:23:37	26	28,3	25	27	150
0:23:38	26	28,3	25	27	150
0:23:39	26	28,3	25	27	150
0:23:40	26	28,3	25	27	150
0:23:41	26	28,4	25	27	150
0:23:42	26	28,4	25	27	150
0:23:43	26	28,5	25	27	150
0:23:44	26	28,5	25	27	150
0:23:45	26	28,5	25	27	150
0:23:46	26	28,5	25	27	150
0:23:47	26	28,5	25	27	150
0:23:48	26	28,5	25	27	150
0:23:49	26	28,6	25	27	150
0:23:50	26	28,6	25	27	150
0:23:51	26	28,6	25	27	150
0:23:52	26	28,6	25	27	150
0:23:53	26	28,6	25	27	150
0:23:54	26	28,6	25	27	150
0:23:55	26	28,6	25	27	150
0:23:56	26	28,6	25	27	150
0:23:57	26	28,6	25	27	150
0:23:58	26	28,6	25	27	150
0:23:59	26	28,6	25	27	150
0:24:00	26	28,6	25	27	150
0:24:01	26	28,8	25	27	150
0:24:02	26	28,8	25	27	150
0:24:03	26	28,9	25	27	150
0:24:04	26	28,9	25	27	150
0:24:05	26	28,9	25	27	150
0:24:06	26	28,9	25	27	150
0:24:07	26	28,9	25	27	150
0:24:08	26	29,0	25	27	150
0:24:09	26	29,0	25	27	150
0:24:10	26	29,0	25	27	150
0:24:11	26	29,0	25	27	150
0:24:12	26	29,0	25	27	150
0:24:13	26	29,0	25	27	150
0:24:14	26	29,0	25	27	150
0:24:15	26	29,0	25	27	150
0:24:16	26	29,0	25	27	150
0:24:17	26	29,1	25	27	150
0:24:18	26	29,1	25	27	150
0:24:19	26	29,1	25	27	150
0:24:20	26	29,1	25	27	150
0:24:21	26	29,2	25	27	150
0:24:22	26	29,2	25	27	150
0:24:23	26	29,2	25	27	150
0:24:24	26	29,2	25	27	150
0:24:25	26	29,2	25	27	150
0:24:26	26	29,2	25	27	150
0:24:27	26	29,2	25	27	150
0:24:28	26	29,2	25	27	150
0:24:29	26	29,3	25	27	150
0:24:30	26	29,3	25	27	150
0:24:31	26	29,3	25	27	150
0:24:32	26	29,3	25	27	150
0:24:33	26	29,3	25	27	150
0:24:34	26	29,3	25	27	150
0:24:35	26	29,3	25	27	150
0:24:36	26	29,3	25	27	150
0:24:37	26	29,3	25	27	150
0:24:38	26	29,3	25	27	150
0:24:39	26	29,3	25	27	150
0:24:40	27	29,3	25	27	150
0:24:41	27	29,5	25	27	150
0:24:42	26	29,5	25	27	150
0:24:43	26	29,6	25	27	150
0:24:44	26	29,7	25	27	150
0:24:45	26	29,7	25	27	150
0:24:46	26	29,7	25	27	150
0:24:47	26	29,7	25	27	150
0:24:48	27	29,7	25	27	150
0:24:49	27	29,7	25	27	150
0:24:50	27	29,7	25	27	150
0:24:51	27	29,8	25	27	150
0:24:52	27	29,8	25	27	150
0:24:53	27	29,8	25	27	150
0:24:54	26	29,8	25	27	150
0:24:55	26	29,8	25	27	150
0:24:56	27	29,8	25	27	150
0:24:57	27	29,9	25	27	150
0:24:58	26	29,9	25	27	150
0:24:59	27	29,9	25	28	150
0:25:00	27	29,9	25	27	150
0:25:01	27	29,9	25	27	150
0:25:02	27	29,9	25	27	150
0:25:03	27	29,9	25	27	150
0:25:04	27	29,9	25	27	150
0:25:05	27	29,9	25	27	150
0:25:06	27	29,9	25	27	150
0:25:07	27	30,0	25	27	150
0:25:08	27	30,0	25	28	150
0:25:09	27	30,0	25	27	150
0:25:10	27	30,0	25	27	150
0:25:11	27	30,0	26	28	150
0:25:12	27	30,0	25	27	150
0:25:13	27	30,0	25	27	150
0:25:14	27	30,0	26	27	150
0:25:15	27	30,0	25	27	150
0:25:16	27	30,0	25	27	150
0:25:17	27	30,0	25	27	150
0:25:18	27	30,0	25	27	150
0:25:19	27	30,0	25	27	150
