Repository: ProgWizer/parser

File: project-root/data/Data Acquisition/Data Acquisition/2021 year (353)/21-012 Retarder.txt (part 1 of 5)
--Test Summary--
Full Path and File Name	
Instrument Name	7322
Instrument Type	Model 7322 Consistometer - Variable Speed
Instrument Serial Number	
Test Start Date	01.02.2021
Test Start Time	12:45:38
Test Stop Date	01.02.2021
Test Stop Time	14:54:14
Test Length	2:08:36
Final Sample Time Offset	2:08:36
Controller Schedule Name	
Sampling Period	1 second
Comments	
Information	WellID	
Information	Customer	
Information	EngName	
Information	CementClass	G
Information	CementMfr	Ñóõîé Ëîã
Information	Additives	100%G
Information	Density	1900
Information	BHCT	52
Information	BHST	
Information	FluidLoss	
Information	JobType	
Calculated Value	Time_30Bc	0:02:58
Calculated Value	Time_70Bc	2:08:36
Initial Temperature (°C)	24 °C
Final Temperature (°C)	52 °C
Initial Pressure (MPa)	0,5 MPa
Final Pressure (MPa)	25,0 MPa
Initial Consistency (Bc)	14 Bc
Final Consistency (Bc)	70 Bc
Initial Wall Temperature (°C)	21 °C
Final Wall Temperature (°C)	51 °C
Initial Motor Speed (RPM)	150 RPM
Final Motor Speed (RPM)	150 RPM
--Data--
Time (HH:MM:SS)	Temperature (°C)	Pressure (MPa)	Consistency (Bc)	Wall Temperature (°C)	Motor Speed (RPM)
0:00:00	24	0,5	14	21	150
0:00:01	24	0,5	14	22	150
0:00:02	24	0,5	14	22	150
0:00:03	24	0,5	14	22	150
0:00:04	24	0,5	14	22	150
0:00:05	24	0,5	14	22	150
0:00:06	24	0,5	14	22	150
0:00:07	24	0,5	14	22	150
0:00:08	24	0,6	14	22	150
0:00:09	24	0,6	14	22	150
0:00:10	24	0,6	14	22	150
0:00:11	24	0,6	14	22	150
0:00:12	24	0,6	14	22	150
0:00:13	24	0,6	14	22	150
0:00:14	24	0,6	13	22	150
0:00:15	24	0,6	13	22	150
0:00:16	24	0,6	13	22	150
0:00:17	24	0,6	13	22	150
0:00:18	24	0,6	13	22	150
0:00:19	24	0,7	13	22	150
0:00:20	24	0,7	13	22	150
0:00:21	24	0,7	13	22	150
0:00:22	24	0,7	13	22	150
0:00:23	24	0,7	13	22	150
0:00:24	24	0,7	13	22	150
0:00:25	24	0,8	13	22	150
0:00:26	24	0,8	13	22	150
0:00:27	24	0,8	13	22	150
0:00:28	24	0,8	13	22	150
0:00:29	24	0,8	14	22	150
0:00:30	24	0,8	14	22	150
0:00:31	24	0,8	14	22	150
0:00:32	24	0,9	14	22	150
0:00:33	24	0,9	14	22	150
0:00:34	24	1,0	14	23	150
0:00:35	24	1,0	15	22	150
0:00:36	24	1,0	14	23	150
0:00:37	24	1,0	15	22	150
0:00:38	24	1,0	15	23	150
0:00:39	24	1,0	15	23	150
0:00:40	24	1,0	15	23	150
0:00:41	24	1,0	15	23	150
0:00:42	24	1,0	15	23	150
0:00:43	24	1,1	15	23	150
0:00:44	24	1,1	15	23	150
0:00:45	24	1,1	15	23	150
0:00:46	24	1,1	15	23	150
0:00:47	24	1,1	15	23	150
0:00:48	24	1,1	15	23	150
0:00:49	24	1,1	15	23	150
0:00:50	24	1,1	14	23	150
0:00:51	24	1,1	15	23	150
0:00:52	24	1,1	14	23	150
0:00:53	24	1,1	15	23	150
0:00:54	24	1,2	14	23	150
0:00:55	24	1,2	15	23	150
0:00:56	24	1,2	14	23	150
0:00:57	24	1,2	15	23	150
0:00:58	24	1,2	14	24	150
0:00:59	24	1,3	14	24	150
0:01:00	24	1,4	14	24	150
0:01:01	24	1,4	14	24	150
0:01:02	24	1,5	15	24	150
0:01:03	24	1,5	15	24	150
0:01:04	24	1,5	15	24	150
0:01:05	24	1,5	15	24	150
0:01:06	24	1,5	15	24	150
0:01:07	24	1,5	15	24	150
0:01:08	24	1,5	14	24	150
0:01:09	24	1,5	14	24	150
0:01:10	24	1,5	14	24	150
0:01:11	24	1,5	14	24	150
0:01:12	24	1,6	14	24	150
0:01:13	24	1,6	14	24	150
0:01:14	24	1,6	14	25	150
0:01:15	24	1,6	15	24	150
0:01:16	24	1,6	14	25	150
0:01:17	24	1,6	15	25	150
0:01:18	24	1,6	14	25	150
0:01:19	24	1,6	14	25	150
0:01:20	24	1,6	15	25	150
0:01:21	24	1,7	14	25	150
0:01:22	24	1,7	15	25	150
0:01:23	24	1,7	14	25	150
0:01:24	24	1,7	15	25	150
0:01:25	24	1,7	14	25	150
0:01:26	24	1,7	15	25	150
0:01:27	24	1,7	15	25	150
0:01:28	24	1,7	15	25	150
0:01:29	24	1,8	15	25	150
0:01:30	24	1,8	15	25	150
0:01:31	24	1,8	15	26	150
0:01:32	24	1,8	14	26	150
0:01:33	24	1,8	15	26	150
0:01:34	24	1,8	15	26	150
0:01:35	24	1,9	15	26	150
0:01:36	24	1,9	15	26	150
0:01:37	24	1,9	15	26	150
0:01:38	24	1,9	15	26	150
0:01:39	24	1,9	16	26	150
0:01:40	24	1,9	16	26	150
0:01:41	24	2,0	15	26	150
0:01:42	24	2,0	16	26	150
0:01:43	24	2,0	16	26	150
0:01:44	24	2,0	17	27	150
0:01:45	24	2,0	16	27	150
0:01:46	24	2,1	17	27	150
0:01:47	24	2,1	16	27	150
0:01:48	24	2,1	17	27	150
0:01:49	24	2,1	16	27	150
0:01:50	24	2,1	16	27	150
0:01:51	24	2,1	16	27	150
0:01:52	24	2,2	16	27	150
0:01:53	24	2,2	17	27	150
0:01:54	24	2,2	17	27	150
0:01:55	24	2,2	18	27	150
0:01:56	24	2,2	18	27	150
0:01:57	24	2,3	19	28	150
0:01:58	24	2,3	18	28	150
0:01:59	24	2,3	19	28	150
0:02:00	24	2,3	19	28	150
0:02:01	24	2,3	19	28	150
0:02:02	24	2,4	19	28	150
0:02:03	24	2,4	19	28	150
0:02:04	24	2,4	19	28	150
0:02:05	24	2,4	19	28	150
0:02:06	24	2,4	18	28	150
0:02:07	24	2,5	18	28	150
0:02:08	24	2,5	18	28	150
0:02:09	24	2,5	18	28	150
0:02:10	24	2,5	18	28	150
0:02:11	24	2,6	18	29	150
0:02:12	24	2,6	18	29	150
0:02:13	24	2,6	19	29	150
0:02:14	24	2,6	19	29	150
0:02:15	24	2,7	19	29	150
0:02:16	24	2,7	19	29	150
0:02:17	24	2,7	19	29	150
0:02:18	24	2,7	20	29	150
0:02:19	24	2,7	21	29	150
0:02:20	24	2,8	21	29	150
0:02:21	24	2,8	22	29	150
0:02:22	24	2,8	23	29	150
0:02:23	24	2,8	24	29	150
0:02:24	24	2,9	25	30	150
0:02:25	24	2,9	26	30	150
0:02:26	24	2,9	27	30	150
0:02:27	24	2,9	26	30	150
0:02:28	24	3,0	25	30	150
0:02:29	24	3,0	24	30	150
0:02:30	24	3,0	23	30	150
0:02:31	24	3,0	23	30	150
0:02:32	24	3,1	23	30	150
0:02:33	24	3,1	23	30	150
0:02:34	24	3,1	24	30	150
0:02:35	24	3,1	24	31	150
0:02:36	24	3,2	25	30	150
0:02:37	24	3,2	26	31	150
0:02:38	24	3,2	27	31	150
0:02:39	24	3,2	28	30	150
0:02:40	24	3,2	28	30	150
0:02:41	24	3,3	28	30	150
0:02:42	24	3,3	28	30	150
0:02:43	24	3,3	28	31	150
0:02:44	24	3,3	28	31	150
0:02:45	24	3,4	28	31	150
0:02:46	24	3,4	27	31	150
0:02:47	24	3,4	27	31	150
0:02:48	24	3,4	27	31	150
0:02:49	24	3,5	27	31	150
0:02:50	24	3,5	28	31	150
0:02:51	24	3,5	28	31	150
0:02:52	24	3,5	29	31	150
0:02:53	24	3,5	36	31	150
0:02:54	24	3,6	37	31	150
0:02:55	24	3,6	37	31	150
0:02:56	24	3,6	36	32	150
0:02:57	24	3,6	36	32	150
0:02:58	24	3,6	36	32	150
0:02:59	24	3,7	36	32	150
0:03:00	24	3,7	36	31	150
0:03:01	24	3,7	36	32	150
0:03:02	24	3,7	34	31	150
0:03:03	24	3,7	34	32	150
0:03:04	24	3,8	33	32	150
0:03:05	24	3,8	33	32	150
0:03:06	24	3,8	33	32	150
0:03:07	24	3,8	33	32	150
0:03:08	24	3,8	33	32	150
0:03:09	24	3,9	32	32	150
0:03:10	24	3,9	32	32	150
0:03:11	24	3,9	31	32	150
0:03:12	24	3,9	30	32	150
0:03:13	25	3,9	28	32	150
0:03:14	25	3,9	27	32	150
0:03:15	25	4,0	26	32	150
0:03:16	25	4,0	25	32	150
0:03:17	25	4,0	25	32	150
0:03:18	25	4,0	24	32	150
0:03:19	25	4,0	24	32	150
0:03:20	25	4,0	24	32	150
0:03:21	25	4,1	24	32	150
0:03:22	25	4,1	23	32	150
0:03:23	25	4,1	23	32	150
0:03:24	25	4,1	23	33	150
0:03:25	25	4,1	23	33	150
0:03:26	25	4,1	23	33	150
0:03:27	25	4,2	22	32	150
0:03:28	25	4,2	23	33	150
0:03:29	25	4,2	23	33	150
0:03:30	25	4,2	23	33	150
0:03:31	25	4,2	23	33	150
0:03:32	25	4,2	23	33	150
0:03:33	25	4,2	23	33	150
0:03:34	25	4,2	23	33	150
0:03:35	25	4,3	23	33	150
0:03:36	25	4,3	23	33	150
0:03:37	25	4,3	23	33	150
0:03:38	25	4,3	23	33	150
0:03:39	25	4,3	23	33	150
0:03:40	25	4,3	23	33	150
0:03:41	25	4,3	23	33	150
0:03:42	25	4,3	23	33	150
0:03:43	25	4,4	23	33	150
0:03:44	25	4,4	23	33	150
0:03:45	25	4,4	22	33	150
0:03:46	25	4,4	22	33	150
0:03:47	25	4,4	22	33	150
0:03:48	25	4,4	22	33	150
0:03:49	25	4,4	22	33	150
0:03:50	25	4,4	22	33	150
0:03:51	25	4,4	22	33	150
0:03:52	25	4,4	22	33	150
0:03:53	25	4,4	22	33	150
0:03:54	25	4,5	22	33	150
0:03:55	25	4,5	22	33	150
0:03:56	25	4,5	22	33	150
0:03:57	25	4,5	23	33	150
0:03:58	25	4,5	23	33	150
0:03:59	25	4,5	23	33	150
0:04:00	25	4,5	22	33	150
0:04:01	25	4,5	23	33	150
0:04:02	25	4,5	22	33	150
0:04:03	25	4,5	22	33	150
0:04:04	25	4,5	22	33	150
0:04:05	26	4,5	22	33	150
0:04:06	26	4,5	22	33	150
0:04:07	26	4,5	22	33	150
0:04:08	26	4,5	22	33	150
0:04:09	26	4,6	22	33	150
0:04:10	26	4,6	22	33	150
0:04:11	26	4,6	21	33	150
0:04:12	26	4,6	21	33	150
0:04:13	26	4,6	21	33	150
0:04:14	26	4,6	21	33	150
0:04:15	26	4,6	22	33	150
0:04:16	26	4,6	22	33	150
0:04:17	26	4,6	22	33	150
0:04:18	26	4,6	22	33	150
0:04:19	26	4,6	23	33	150
0:04:20	26	4,6	23	33	150
0:04:21	26	4,6	23	33	150
0:04:22	26	4,6	24	33	150
0:04:23	26	4,6	24	33	150
0:04:24	26	4,6	24	33	150
0:04:25	26	4,6	24	33	150
0:04:26	26	4,6	24	33	150
0:04:27	26	4,6	24	33	150
0:04:28	26	4,6	24	33	150
0:04:29	26	4,6	24	33	150
0:04:30	26	4,6	24	33	150
0:04:31	26	4,7	24	33	150
0:04:32	26	4,7	24	33	150
0:04:33	26	4,7	25	33	150
0:04:34	26	4,7	26	33	150
0:04:35	26	4,7	26	33	150
0:04:36	26	4,7	26	33	150
0:04:37	26	4,7	26	33	150
0:04:38	26	4,7	26	33	150
0:04:39	26	4,7	25	33	150
0:04:40	26	4,7	25	33	150
0:04:41	26	4,7	25	33	150
0:04:42	26	4,7	25	33	150
0:04:43	26	4,7	25	33	150
0:04:44	26	4,7	25	33	150
0:04:45	26	4,7	25	33	150
0:04:46	26	4,7	25	33	150
0:04:47	26	4,7	25	33	150
0:04:48	26	4,7	25	33	150
0:04:49	26	4,7	25	33	150
0:04:50	26	4,7	24	33	150
0:04:51	26	4,8	24	33	150
0:04:52	26	4,8	24	33	150
0:04:53	26	4,8	24	33	150
0:04:54	26	4,8	24	33	150
0:04:55	27	4,8	24	33	150
0:04:56	27	4,8	24	33	150
0:04:57	27	4,8	24	33	150
0:04:58	27	4,8	24	33	150
0:04:59	27	4,8	24	33	150
0:05:00	27	4,8	24	33	150
0:05:01	27	4,8	24	33	150
0:05:02	27	4,8	24	33	150
0:05:03	27	4,8	24	33	150
0:05:04	27	4,8	24	33	150
0:05:05	27	4,8	25	33	150
0:05:06	27	4,9	25	33	150
0:05:07	27	4,9	25	33	150
0:05:08	27	4,9	25	33	150
0:05:09	27	4,9	25	33	150
0:05:10	27	4,9	25	33	150
0:05:11	27	4,9	25	33	150
0:05:12	27	4,9	26	33	150
0:05:13	27	4,9	26	33	150
0:05:14	27	4,9	26	33	150
0:05:15	27	4,9	26	33	150
0:05:16	27	4,9	26	33	150
0:05:17	27	4,9	26	33	150
0:05:18	27	5,0	26	33	150
0:05:19	27	5,0	26	33	150
0:05:20	27	5,0	26	33	150
0:05:21	27	5,0	26	33	150
0:05:22	27	5,0	25	33	150
0:05:23	27	5,0	25	34	150
0:05:24	27	5,0	25	33	150
0:05:25	27	5,0	25	33	150
0:05:26	27	5,0	25	33	150
0:05:27	27	5,0	25	33	150
0:05:28	27	5,1	25	33	150
0:05:29	27	5,1	25	34	150
0:05:30	27	5,1	25	34	150
0:05:31	27	5,1	25	34	150
0:05:32	27	5,1	25	33	150
0:05:33	27	5,1	26	34	150
0:05:34	27	5,1	26	34	150
0:05:35	27	5,1	26	34	150
0:05:36	27	5,1	25	34	150
0:05:37	27	5,1	24	34	150
0:05:38	27	5,2	24	34	150
0:05:39	27	5,2	24	34	150
0:05:40	27	5,2	23	34	150
0:05:41	27	5,2	23	34	150
0:05:42	27	5,2	23	34	150
0:05:43	27	5,2	23	34	150
0:05:44	27	5,2	23	34	150
0:05:45	27	5,2	23	34	150
0:05:46	27	5,2	22	34	150
0:05:47	27	5,3	22	34	150
0:05:48	27	5,3	22	34	150
0:05:49	27	5,3	21	34	150
0:05:50	27	5,3	21	34	150
0:05:51	27	5,3	20	34	150
0:05:52	27	5,3	20	34	150
0:05:53	27	5,3	20	34	150
0:05:54	27	5,3	19	34	150
0:05:55	27	5,4	19	34	150
0:05:56	28	5,4	19	34	150
0:05:57	28	5,4	19	34	150
0:05:58	28	5,4	19	34	150
0:05:59	28	5,4	19	34	150
0:06:00	28	5,4	19	34	150
0:06:01	28	5,4	19	34	150
0:06:02	28	5,4	19	34	150
0:06:03	28	5,4	19	34	150
0:06:04	28	5,5	18	34	150
0:06:05	28	5,5	18	34	150
0:06:06	28	5,5	18	34	150
0:06:07	28	5,5	18	34	150
0:06:08	28	5,5	18	34	150
0:06:09	28	5,5	18	34	150
0:06:10	28	5,5	18	34	150
0:06:11	28	5,5	18	34	150
0:06:12	28	5,6	18	34	150
0:06:13	28	5,6	18	34	150
0:06:14	28	5,6	18	34	150
0:06:15	28	5,6	18	35	150
0:06:16	28	5,6	18	34	150
0:06:17	28	5,6	18	35	150
0:06:18	28	5,6	18	35	150
0:06:19	28	5,6	18	35	150
0:06:20	28	5,7	18	35	150
0:06:21	28	5,7	19	35	150
0:06:22	28	5,7	19	35	150
0:06:23	28	5,7	19	35	150
0:06:24	28	5,7	19	35	150
0:06:25	28	5,7	19	35	150
0:06:26	28	5,7	19	35	150
0:06:27	28	5,8	20	35	150
0:06:28	28	5,8	20	35	150
0:06:29	28	5,8	20	35	150
0:06:30	28	5,8	20	35	150
0:06:31	28	5,8	20	35	150
0:06:32	28	5,8	19	35	150
0:06:33	28	5,8	19	35	150
0:06:34	28	5,8	19	35	150
0:06:35	28	5,8	19	35	150
0:06:36	28	5,9	20	35	150
0:06:37	28	5,9	20	35	150
0:06:38	28	5,9	20	35	150
0:06:39	28	5,9	20	35	150
0:06:40	28	5,9	19	35	150
0:06:41	28	6,1	19	35	150
0:06:42	28	6,3	20	35	150
0:06:43	28	6,4	20	35	150
0:06:44	28	6,4	20	35	150
0:06:45	28	6,4	19	35	150
0:06:46	28	6,5	19	35	150
0:06:47	28	6,5	19	35	150
0:06:48	28	6,5	19	35	150
0:06:49	28	6,5	19	35	150
0:06:50	28	6,5	19	35	150
0:06:51	28	6,5	19	35	150
0:06:52	28	6,5	19	35	150
0:06:53	28	6,5	19	35	150
0:06:54	28	6,6	19	35	150
0:06:55	28	6,6	19	35	150
0:06:56	28	6,6	19	36	150
0:06:57	29	6,6	19	36	150
0:06:58	29	6,6	19	36	150
0:06:59	29	6,6	19	36	150
0:07:00	29	6,6	18	35	150
0:07:01	29	6,6	18	35	150
0:07:02	29	6,7	18	35	150
0:07:03	29	6,7	18	36	150
0:07:04	29	6,7	18	36	150
0:07:05	29	6,7	18	36	150
0:07:06	29	6,7	18	36	150
0:07:07	29	6,7	18	36	150
0:07:08	29	6,7	18	36	150
0:07:09	29	6,7	18	36	150
0:07:10	29	6,8	18	36	150
0:07:11	29	6,8	18	36	150
0:07:12	29	6,8	18	36	150
0:07:13	29	6,8	18	36	150
0:07:14	29	6,8	18	36	150
0:07:15	29	6,8	18	36	150
0:07:16	29	6,8	18	36	150
0:07:17	29	6,8	18	36	150
0:07:18	29	6,8	18	36	150
0:07:19	29	6,9	18	36	150
0:07:20	29	6,9	18	36	150
0:07:21	29	6,9	18	36	150
0:07:22	29	6,9	18	36	150
0:07:23	29	6,9	18	36	150
0:07:24	29	6,9	18	36	150
0:07:25	29	6,9	18	36	150
0:07:26	29	6,9	18	36	150
0:07:27	29	7,0	17	36	150
0:07:28	29	7,0	18	36	150
0:07:29	29	7,0	17	36	150
0:07:30	29	7,0	17	36	150
0:07:31	29	7,0	17	36	150
0:07:32	29	7,0	17	36	150
0:07:33	29	7,0	17	36	150
0:07:34	29	7,0	17	36	150
0:07:35	29	7,1	17	36	150
0:07:36	29	7,1	17	36	150
0:07:37	29	7,1	18	36	150
0:07:38	29	7,1	18	36	150
0:07:39	29	7,1	18	36	150
0:07:40	29	7,1	18	36	150
0:07:41	29	7,1	18	36	150
0:07:42	29	7,2	18	36	150
0:07:43	29	7,2	18	37	150
0:07:44	29	7,2	18	36	150
0:07:45	29	7,2	18	37	150
0:07:46	29	7,2	18	36	150
0:07:47	29	7,2	17	36	150
0:07:48	29	7,2	18	36	150
0:07:49	29	7,2	18	37	150
0:07:50	29	7,3	18	37	150
0:07:51	29	7,3	18	37	150
0:07:52	29	7,3	18	37	150
0:07:53	29	7,3	18	37	150
0:07:54	29	7,3	18	37	150
0:07:55	29	7,3	18	37	150
0:07:56	30	7,3	18	37	150
0:07:57	30	7,3	18	37	150
0:07:58	30	7,4	18	37	150
0:07:59	30	7,4	18	37	150
0:08:00	30	7,4	18	37	150
0:08:01	30	7,4	18	37	150
0:08:02	30	7,4	18	37	150
0:08:03	30	7,4	18	37	150
0:08:04	30	7,4	18	37	150
0:08:05	30	7,4	18	37	150
0:08:06	30	7,4	18	37	150
0:08:07	30	7,5	18	37	150
0:08:08	30	7,5	18	37	150
0:08:09	30	7,5	18	37	150
0:08:10	30	7,5	18	37	150
0:08:11	30	7,5	18	37	150
0:08:12	30	7,5	18	37	150
0:08:13	30	7,5	18	37	150
0:08:14	30	7,5	18	37	150
0:08:15	30	7,5	18	37	150
0:08:16	30	7,6	18	37	150
0:08:17	30	7,6	17	37	150
0:08:18	30	7,6	17	37	150
0:08:19	30	7,6	17	37	150
0:08:20	30	7,6	17	37	150
0:08:21	30	7,6	17	37	150
0:08:22	30	7,6	17	37	150
0:08:23	30	7,6	17	37	150
0:08:24	30	7,6	17	37	150
0:08:25	30	7,7	17	37	150
0:08:26	30	7,7	17	37	150
0:08:27	30	7,7	17	37	150
0:08:28	30	7,7	17	37	150
0:08:29	30	7,7	17	37	150
0:08:30	30	7,7	17	37	150
0:08:31	30	7,7	17	38	150
0:08:32	30	7,7	17	37	150
0:08:33	30	7,8	17	38	150
0:08:34	30	7,8	18	37	150
0:08:35	30	7,8	18	37	150
0:08:36	30	7,8	18	38	150
0:08:37	30	7,8	18	37	150
0:08:38	30	7,8	18	37	150
0:08:39	30	7,8	18	37	150
0:08:40	30	7,8	18	38	150
0:08:41	30	7,8	18	38	150
0:08:42	30	7,9	18	38	150
0:08:43	30	7,9	18	38	150
0:08:44	30	7,9	18	38	150
0:08:45	30	7,9	18	38	150
0:08:46	30	7,9	18	38	150
0:08:47	30	7,9	18	38	150
0:08:48	30	7,9	18	38	150
0:08:49	30	7,9	18	38	150
0:08:50	30	8,0	18	38	150
0:08:51	30	8,0	18	38	150
0:08:52	30	8,0	18	38	150
0:08:53	30	8,0	18	38	150
0:08:54	30	8,0	18	38	150
0:08:55	30	8,0	18	38	150
0:08:56	30	8,0	18	38	150
0:08:57	31	8,0	18	38	150
0:08:58	31	8,1	18	38	150
0:08:59	31	8,1	18	38	150
0:09:00	31	8,1	18	38	150
0:09:01	31	8,1	18	38	150
0:09:02	31	8,1	18	38	150
0:09:03	31	8,1	18	38	150
0:09:04	31	8,1	18	38	150
0:09:05	31	8,1	18	38	150
0:09:06	31	8,2	18	38	150
0:09:07	31	8,2	18	38	150
0:09:08	31	8,2	18	38	150
0:09:09	31	8,2	18	38	150
0:09:10	31	8,2	18	38	150
0:09:11	31	8,2	17	38	150
0:09:12	31	8,2	17	38	150
0:09:13	31	8,3	17	38	150
0:09:14	31	8,3	17	39	150
0:09:15	31	8,3	17	39	150
0:09:16	31	8,3	17	39	150
0:09:17	31	8,3	17	39	150
0:09:18	31	8,3	17	38	150
0:09:19	31	8,4	17	38	150
0:09:20	31	8,4	17	38	150
0:09:21	31	8,4	17	38	150
0:09:22	31	8,4	17	38	150
0:09:23	31	8,4	17	38	150
0:09:24	31	8,4	17	39	150
0:09:25	31	8,4	17	39	150
0:09:26	31	8,4	17	39	150
0:09:27	31	8,5	17	39	150
0:09:28	31	8,5	17	39	150
0:09:29	31	8,5	17	39	150
0:09:30	31	8,5	17	39	150
0:09:31	31	8,5	17	39	150
0:09:32	31	8,5	17	39	150
0:09:33	31	8,5	17	39	150
0:09:34	31	8,6	17	39	150
0:09:35	31	8,6	17	39	150
0:09:36	31	8,6	17	39	150
0:09:37	31	8,6	17	39	150
0:09:38	31	8,6	17	39	150
0:09:39	31	8,6	17	39	150
0:09:40	31	8,6	17	39	150
0:09:41	31	8,6	17	39	150
0:09:42	31	8,7	17	39	150
0:09:43	31	8,7	17	39	150
0:09:44	31	8,7	17	39	150
0:09:45	31	8,7	17	39	150
0:09:46	31	8,7	17	39	150
0:09:47	31	8,7	17	39	150
0:09:48	31	8,7	17	39	150
0:09:49	31	8,7	17	39	150
0:09:50	31	8,8	17	39	150
0:09:51	31	8,8	17	39	150
0:09:52	31	8,8	17	39	150
0:09:53	31	8,8	17	39	150
0:09:54	31	8,8	17	39	150
0:09:55	32	8,8	17	39	150
0:09:56	32	8,8	17	39	150
0:09:57	32	8,8	17	39	150
0:09:58	32	8,8	17	39	150
0:09:59	32	8,9	17	39	150
0:10:00	32	8,9	17	39	150
0:10:01	32	8,9	17	39	150
0:10:02	32	8,9	17	39	150
0:10:03	32	8,9	17	40	150
0:10:04	32	8,9	17	39	150
0:10:05	32	8,9	17	39	150
0:10:06	32	8,9	17	40	150
0:10:07	32	9,0	17	39	150
0:10:08	32	9,0	17	39	150
0:10:09	32	9,0	17	39	150
0:10:10	32	9,0	17	40	150
0:10:11	32	9,0	17	40	150
0:10:12	32	9,0	17	39	150
0:10:13	32	9,0	17	40	150
0:10:14	32	9,0	17	40	150
0:10:15	32	9,0	17	39	150
0:10:16	32	9,1	17	40	150
0:10:17	32	9,1	17	40	150
0:10:18	32	9,1	17	40	150
0:10:19	32	9,1	17	40	150
0:10:20	32	9,1	17	40	150
0:10:21	32	9,1	17	40	150
0:10:22	32	9,1	17	40	150
0:10:23	32	9,1	17	40	150
0:10:24	32	9,2	17	40	150
0:10:25	32	9,2	17	40	150
0:10:26	32	9,2	17	40	150
0:10:27	32	9,2	17	40	150
0:10:28	32	9,2	17	40	150
0:10:29	32	9,2	17	40	150
0:10:30	32	9,2	17	40	150
0:10:31	32	9,3	17	40	150
0:10:32	32	9,3	17	40	150
0:10:33	32	9,3	17	40	150
0:10:34	32	9,3	17	40	150
0:10:35	32	9,3	17	40	150
0:10:36	32	9,3	17	40	150
0:10:37	32	9,3	17	40	150
0:10:38	32	9,3	17	40	150
0:10:39	32	9,3	17	40	150
0:10:40	32	9,4	17	40	150
0:10:41	32	9,4	17	40	150
0:10:42	32	9,4	17	40	150
0:10:43	32	9,4	17	40	150
0:10:44	32	9,4	17	40	150
0:10:45	32	9,4	17	40	150
0:10:46	32	9,4	17	40	150
0:10:47	32	9,4	17	40	150
0:10:48	32	9,5	17	40	150
0:10:49	32	9,5	17	40	150
0:10:50	32	9,5	17	40	150
0:10:51	32	9,5	17	40	150
0:10:52	32	9,5	17	40	150
0:10:53	32	9,5	17	40	150
0:10:54	32	9,5	17	40	150
0:10:55	32	9,5	17	40	150
0:10:56	33	9,5	17	40	150
0:10:57	33	9,5	17	40	150
0:10:58	33	9,6	17	40	150
0:10:59	33	9,6	17	40	150
0:11:00	33	9,6	17	40	150
0:11:01	33	9,6	18	40	150
0:11:02	33	9,6	18	40	150
0:11:03	33	9,6	18	40	150
0:11:04	33	9,6	18	40	150
0:11:05	33	9,6	18	40	150
0:11:06	33	9,7	18	40	150
0:11:07	33	9,7	18	40	150
0:11:08	33	9,7	18	40	150
0:11:09	33	9,7	18	40	150
0:11:10	33	9,7	18	40	150
0:11:11	33	9,7	18	40	150
0:11:12	33	9,7	18	40	150
0:11:13	33	9,7	18	40	150
0:11:14	33	9,8	18	41	150
0:11:15	33	9,8	18	40	150
0:11:16	33	9,8	18	41	150
0:11:17	33	9,8	18	41	150
0:11:18	33	9,8	18	41	150
0:11:19	33	9,8	18	41	150
0:11:20	33	9,8	18	41	150
0:11:21	33	9,8	18	41	150
0:11:22	33	9,9	18	41	150
0:11:23	33	9,9	18	41	150
0:11:24	33	9,9	18	41	150
0:11:25	33	9,9	18	41	150
0:11:26	33	9,9	18	41	150
0:11:27	33	9,9	18	41	150
0:11:28	33	9,9	18	41	150
0:11:29	33	9,9	18	41	150
0:11:30	33	10,0	18	41	150
0:11:31	33	10,0	19	41	150
0:11:32	33	10,0	19	41	150
0:11:33	33	10,0	19	41	150
0:11:34	33	10,0	19	41	150
0:11:35	33	10,0	19	41	150
0:11:36	33	10,0	19	41	150
0:11:37	33	10,0	19	41	150
0:11:38	33	10,0	19	41	150
0:11:39	33	10,1	19	41	150
0:11:40	33	10,1	19	41	150
0:11:41	33	10,1	20	41	150
0:11:42	33	10,1	20	41	150
0:11:43	33	10,1	20	41	150
0:11:44	33	10,1	20	41	150
0:11:45	33	10,1	20	41	150
0:11:46	33	10,1	20	41	150
0:11:47	33	10,1	20	41	150
0:11:48	33	10,2	20	41	150
0:11:49	33	10,2	20	41	150
0:11:50	33	10,2	20	41	150
0:11:51	33	10,2	20	41	150
0:11:52	33	10,2	20	41	150
0:11:53	33	10,2	20	41	150
0:11:54	33	10,2	21	41	150
0:11:55	34	10,2	21	41	150
0:11:56	34	10,2	21	41	150
0:11:57	34	10,3	21	41	150
0:11:58	34	10,3	21	41	150
0:11:59	34	10,3	21	41	150
0:12:00	34	10,3	21	41	150
0:12:01	34	10,3	21	41	150
0:12:02	34	10,3	21	41	150
0:12:03	34	10,3	22	42	150
0:12:04	34	10,3	22	41	150
0:12:05	34	10,4	22	42	150
0:12:06	34	10,4	22	41	150
0:12:07	34	10,4	22	41	150
0:12:08	34	10,4	22	41	150
0:12:09	34	10,4	22	41	150
0:12:10	34	10,4	21	41	150
0:12:11	34	10,4	21	42	150
0:12:12	34	10,4	21	42	150
0:12:13	34	10,4	20	42	150
0:12:14	34	10,5	20	42	150
0:12:15	34	10,5	20	42	150
0:12:16	34	10,5	20	41	150
0:12:17	34	10,7	20	42	150
0:12:18	34	10,8	21	42	150
0:12:19	34	10,8	22	42	150
0:12:20	34	10,8	26	42	150
0:12:21	34	10,9	29	42	150
0:12:22	34	10,9	30	42	150
0:12:23	34	10,9	31	42	150
0:12:24	34	10,9	31	42	150
0:12:25	34	10,9	31	41	150
0:12:26	34	10,9	31	42	150
0:12:27	34	10,9	31	42	150
0:12:28	34	10,9	31	42	150
0:12:29	34	10,9	31	42	150
0:12:30	34	10,9	31	42	150
0:12:31	34	11,0	31	42	150
0:12:32	34	11,0	31	42	150
0:12:33	34	11,0	31	42	150
0:12:34	34	11,0	31	42	150
0:12:35	34	11,0	32	42	150
0:12:36	34	11,0	33	42	150
0:12:37	34	11,0	33	42	150
0:12:38	34	11,0	33	42	150
0:12:39	34	11,0	33	42	150
0:12:40	34	11,0	33	42	150
0:12:41	34	11,1	33	42	150
0:12:42	34	11,1	33	42	150
0:12:43	34	11,1	33	42	150
0:12:44	34	11,1	33	42	150
0:12:45	34	11,1	33	42	150
0:12:46	34	11,1	33	42	150
0:12:47	34	11,1	33	42	150
0:12:48	34	11,1	33	42	150
0:12:49	34	11,1	33	42	150
0:12:50	34	11,2	33	42	150
0:12:51	34	11,2	33	42	150
0:12:52	34	11,2	33	42	150
0:12:53	34	11,2	33	42	150
0:12:54	35	11,2	33	42	150
0:12:55	35	11,2	33	42	150
0:12:56	35	11,2	32	42	150
0:12:57	35	11,2	32	42	150
0:12:58	35	11,3	32	42	150
0:12:59	35	11,3	32	42	150
0:13:00	35	11,3	32	42	150
0:13:01	35	11,3	32	42	150
0:13:02	35	11,3	32	42	150
0:13:03	35	11,3	32	42	150
0:13:04	35	11,3	32	42	150
0:13:05	35	11,3	32	42	150
0:13:06	35	11,3	32	42	150
0:13:07	35	11,4	32	42	150
0:13:08	35	11,4	32	42	150
0:13:09	35	11,4	32	42	150
0:13:10	35	11,4	32	42	150
0:13:11	35	11,4	32	42	150
0:13:12	35	11,4	32	42	150
0:13:13	35	11,4	32	42	150
0:13:14	35	11,4	32	42	150
0:13:15	35	11,5	32	42	150
0:13:16	35	11,5	32	42	150
0:13:17	35	11,5	32	43	150
0:13:18	35	11,5	32	43	150
0:13:19	35	11,5	32	43	150
0:13:20	35	11,5	32	43	150
0:13:21	35	11,5	32	43	150
0:13:22	35	11,5	32	43	150
0:13:23	35	11,5	31	43	150
0:13:24	35	11,6	31	43	150
0:13:25	35	11,6	31	43	150
0:13:26	35	11,6	31	43	150
0:13:27	35	11,6	31	43	150
0:13:28	35	11,6	31	43	150
0:13:29	35	11,6	31	43	150
0:13:30	35	11,6	31	43	150
0:13:31	35	11,7	31	43	150
0:13:32	35	11,7	31	43	150
0:13:33	35	11,7	31	43	150
0:13:34	35	11,7	31	43	150
0:13:35	35	11,7	31	43	150
0:13:36	35	11,7	31	43	150
0:13:37	35	11,7	31	43	150
0:13:38	35	11,7	31	43	150
0:13:39	35	11,7	31	43	150
0:13:40	35	11,7	31	43	150
0:13:41	35	11,8	31	43	150
0:13:42	35	11,8	31	43	150
0:13:43	35	11,8	31	43	150
0:13:44	35	11,8	31	43	150
0:13:45	35	11,8	31	43	150
0:13:46	35	11,8	31	43	150
0:13:47	35	11,8	31	43	150
0:13:48	35	11,8	32	43	150
0:13:49	35	11,9	32	43	150
0:13:50	35	11,9	32	43	150
0:13:51	35	11,9	32	43	150
0:13:52	35	11,9	32	43	150
0:13:53	35	11,9	32	43	150
0:13:54	35	11,9	31	43	150
0:13:55	35	11,9	31	43	150
0:13:56	35	11,9	31	43	150
0:13:57	36	11,9	31	43	150
0:13:58	36	12,0	31	43	150
0:13:59	36	12,0	31	43	150
0:14:00	36	12,0	32	43	150
0:14:01	36	12,0	32	43	150
0:14:02	36	12,0	32	43	150
0:14:03	36	12,0	32	43	150
0:14:04	36	12,0	32	43	150
0:14:05	36	12,0	32	43	150
0:14:06	36	12,1	32	43	150
0:14:07	36	12,1	32	43	150
0:14:08	36	12,1	32	43	150
0:14:09	36	12,1	32	43	150
0:14:10	36	12,1	32	43	150
0:14:11	36	12,1	32	43	150
0:14:12	36	12,1	32	43	150
0:14:13	36	12,2	32	43	150
0:14:14	36	12,2	32	43	150
0:14:15	36	12,2	32	43	150
0:14:16	36	12,2	32	44	150
0:14:17	36	12,2	32	44	150
0:14:18	36	12,2	32	43	150
0:14:19	36	12,2	32	43	150
0:14:20	36	12,3	32	44	150
0:14:21	36	12,3	32	44	150
0:14:22	36	12,3	32	44	150
0:14:23	36	12,3	32	44	150
0:14:24	36	12,3	32	44	150
0:14:25	36	12,3	32	44	150
0:14:26	36	12,3	32	44	150
0:14:27	36	12,4	32	44	150
0:14:28	36	12,4	32	44	150
0:14:29	36	12,4	32	44	150
0:14:30	36	12,4	32	44	150
0:14:31	36	12,4	31	44	150
0:14:32	36	12,4	31	44	150
0:14:33	36	12,4	31	44	150
0:14:34	36	12,4	31	44	150
0:14:35	36	12,4	31	44	150
0:14:36	36	12,5	31	44	150
0:14:37	36	12,5	31	44	150
0:14:38	36	12,5	31	44	150
0:14:39	36	12,5	31	44	150
0:14:40	36	12,5	31	44	150
0:14:41	36	12,5	31	44	150
0:14:42	36	12,5	31	44	150
0:14:43	36	12,5	31	44	150
0:14:44	36	12,6	31	44	150
0:14:45	36	12,6	31	44	150
0:14:46	36	12,6	31	44	150
0:14:47	36	12,6	31	44	150
0:14:48	36	12,6	31	44	150
0:14:49	36	12,6	31	44	150
0:14:50	36	12,6	31	44	150
0:14:51	36	12,6	31	44	150
0:14:52	36	12,6	31	44	150
0:14:53	36	12,7	31	44	150
0:14:54	36	12,7	31	44	150
0:14:55	36	12,7	31	44	150
0:14:56	36	12,7	31	44	150
0:14:57	36	12,7	31	44	150
0:14:58	36	12,7	31	44	150
0:14:59	36	12,7	31	44	150
0:15:00	37	12,7	31	44	150
0:15:01	37	12,8	31	44	150
0:15:02	37	12,8	31	44	150
0:15:03	37	12,8	31	45	150
0:15:04	37	12,8	31	44	150
0:15:05	37	12,8	31	44	150
0:15:06	37	12,8	31	44	150
0:15:07	37	12,8	31	44	150
0:15:08	37	12,8	31	44	150
0:15:09	37	12,8	31	44	150
0:15:10	37	12,9	31	44	150
0:15:11	37	12,9	31	44	150
0:15:12	37	12,9	31	44	150
0:15:13	37	12,9	31	45	150
0:15:14	37	12,9	31	44	150
0:15:15	37	12,9	31	44	150
0:15:16	37	12,9	31	44	150
0:15:17	37	13,0	31	44	150
0:15:18	37	13,1	31	44	150
0:15:19	37	13,1	31	44	150
0:15:20	37	13,1	31	44	150
0:15:21	37	13,2	31	45	150
0:15:22	37	13,2	31	45	150
0:15:23	37	13,2	31	45	150
0:15:24	37	13,2	31	44	150
0:15:25	37	13,2	31	45	150
0:15:26	37	13,2	31	45	150
0:15:27	37	13,2	31	45	150
0:15:28	37	13,2	31	45	150
0:15:29	37	13,3	31	45	150
0:15:30	37	13,3	31	45	150
0:15:31	37	13,3	32	45	150
0:15:32	37	13,3	31	45	150
0:15:33	37	13,3	32	45	150
0:15:34	37	13,3	32	45	150
0:15:35	37	13,3	32	45	150
0:15:36	37	13,3	31	45	150
0:15:37	37	13,3	31	45	150
0:15:38	37	13,4	31	45	150
0:15:39	37	13,4	31	45	150
0:15:40	37	13,4	31	45	150
0:15:41	37	13,4	32	45	150
0:15:42	37	13,4	32	45	150
0:15:43	37	13,4	32	45	150
0:15:44	37	13,4	32	45	150
0:15:45	37	13,4	32	45	150
0:15:46	37	13,4	32	45	150
0:15:47	37	13,5	32	45	150
0:15:48	37	13,5	32	45	150
0:15:49	37	13,5	32	45	150
0:15:50	37	13,5	32	45	150
0:15:51	37	13,5	32	45	150
0:15:52	37	13,5	32	45	150
0:15:53	37	13,5	32	45	150
0:15:54	37	13,5	32	45	150
0:15:55	37	13,6	32	45	150
0:15:56	37	13,6	32	45	150
0:15:57	37	13,6	32	45	150
0:15:58	37	13,6	32	45	150
0:15:59	37	13,6	32	45	150
0:16:00	38	13,6	32	45	150
0:16:01	38	13,6	32	45	150
0:16:02	38	13,6	32	45	150
0:16:03	38	13,6	32	45	150
0:16:04	38	13,6	32	45	150
0:16:05	38	13,7	32	45	150
0:16:06	38	13,7	32	45	150
0:16:07	38	13,7	32	45	150
0:16:08	38	13,7	32	45	150
0:16:09	38	13,7	32	45	150
0:16:10	38	13,7	32	45	150
0:16:11	38	13,7	32	45	150
0:16:12	38	13,7	32	45	150
0:16:13	38	13,8	32	45	150
0:16:14	38	13,8	32	45	150
0:16:15	38	13,8	32	45	150
0:16:16	38	13,8	32	45	150
0:16:17	38	13,8	32	45	150
0:16:18	38	13,8	32	45	150
0:16:19	38	13,8	32	46	150
0:16:20	38	13,8	32	45	150
0:16:21	38	13,8	32	45	150
0:16:22	38	13,9	32	46	150
0:16:23	38	13,9	32	46	150
0:16:24	38	13,9	32	46	150
0:16:25	38	13,9	32	46	150
0:16:26	38	13,9	32	46	150
0:16:27	38	13,9	32	45	150
0:16:28	38	13,9	32	46	150
0:16:29	38	13,9	32	46	150
0:16:30	38	14,0	32	46	150
0:16:31	38	14,0	32	46	150
0:16:32	38	14,0	32	46	150
0:16:33	38	14,0	32	46	150
0:16:34	38	14,0	30	45	150
0:16:35	38	14,0	29	46	150
0:16:36	38	14,0	29	45	150
0:16:37	38	14,0	28	46	150
0:16:38	38	14,0	29	46	150
0:16:39	38	14,0	28	46	150
0:16:40	38	14,1	28	46	150
0:16:41	38	14,1	28	46	150
0:16:42	38	14,2	29	46	150
0:16:43	38	14,3	29	46	150
0:16:44	38	14,4	29	46	150
0:16:45	38	14,4	29	46	150
0:16:46	38	14,4	29	46	150
0:16:47	38	14,4	29	46	150
0:16:48	38	14,4	29	46	150
0:16:49	38	14,5	29	46	150
0:16:50	38	14,5	29	46	150
0:16:51	38	14,5	29	46	150
0:16:52	38	14,5	29	46	150
0:16:53	38	14,5	29	46	150
0:16:54	38	14,5	29	46	150
0:16:55	38	14,5	29	46	150
0:16:56	38	14,5	29	46	150
0:16:57	38	14,5	29	46	150
0:16:58	38	14,6	29	46	150
0:16:59	38	14,6	29	46	150
0:17:00	39	14,6	29	46	150
0:17:01	39	14,6	29	46	150
0:17:02	39	14,6	29	46	150
0:17:03	39	14,6	29	46	150
0:17:04	39	14,6	30	46	150
0:17:05	39	14,6	30	46	150
0:17:06	39	14,6	30	46	150
0:17:07	39	14,7	30	46	150
0:17:08	39	14,7	31	46	150
0:17:09	39	14,7	31	46	150
0:17:10	39	14,7	31	46	150
0:17:11	39	14,7	31	46	150
0:17:12	39	14,7	31	46	150
0:17:13	39	14,7	31	46	150
0:17:14	39	14,7	31	46	150
0:17:15	39	14,7	34	46	150
0:17:16	39	14,7	36	46	150
0:17:17	39	14,8	35	46	150
0:17:18	39	14,8	36	46	150
0:17:19	39	14,8	38	46	150
0:17:20	39	14,8	38	46	150
0:17:21	39	14,8	37	46	150
0:17:22	39	14,8	36	46	150
0:17:23	39	14,8	35	46	150
0:17:24	39	14,8	35	46	150
0:17:25	39	14,8	35	46	150
0:17:26	39	14,9	35	47	150
0:17:27	39	14,9	34	47	150
0:17:28	39	14,9	34	46	150
0:17:29	39	14,9	34	47	150
0:17:30	39	14,9	34	47	150
0:17:31	39	14,9	34	47	150
0:17:32	39	14,9	34	46	150
0:17:33	39	14,9	34	47	150
0:17:34	39	15,0	34	47	150
0:17:35	39	15,0	33	47	150
0:17:36	39	15,0	33	47	150
0:17:37	39	15,0	33	47	150
0:17:38	39	15,0	33	47	150
0:17:39	39	15,0	33	47	150
0:17:40	39	15,0	33	47	150
0:17:41	39	15,0	33	47	150
0:17:42	39	15,1	33	47	150
0:17:43	39	15,1	33	47	150
0:17:44	39	15,1	33	47	150
0:17:45	39	15,1	33	47	150
0:17:46	39	15,1	33	47	150
0:17:47	39	15,1	33	47	150
0:17:48	39	15,1	33	47	150
0:17:49	39	15,2	33	47	150
0:17:50	39	15,2	33	47	150
0:17:51	39	15,2	33	47	150
0:17:52	39	15,2	32	47	150
0:17:53	39	15,2	32	47	150
0:17:54	39	15,2	32	47	150
0:17:55	39	15,2	32	47	150
0:17:56	39	15,2	32	47	150
0:17:57	39	15,3	32	47	150
0:17:58	39	15,3	32	47	150
0:17:59	39	15,3	32	47	150
0:18:00	39	15,3	32	47	150
0:18:01	39	15,3	32	47	150
0:18:02	39	15,3	32	47	150
0:18:03	39	15,3	32	47	150
0:18:04	39	15,3	32	47	150
0:18:05	40	15,4	32	47	150
0:18:06	40	15,4	32	47	150
0:18:07	40	15,4	32	47	150
0:18:08	40	15,4	32	47	150
0:18:09	40	15,4	32	47	150
0:18:10	40	15,4	32	47	150
0:18:11	40	15,4	32	47	150
0:18:12	40	15,4	31	47	150
0:18:13	40	15,5	31	47	150
0:18:14	40	15,5	31	47	150
0:18:15	40	15,5	31	47	150
0:18:16	40	15,5	31	47	150
0:18:17	40	15,5	31	47	150
0:18:18	40	15,5	31	47	150
0:18:19	40	15,5	31	47	150
0:18:20	40	15,5	31	47	150
0:18:21	40	15,6	31	47	150
0:18:22	40	15,6	31	48	150
0:18:23	40	15,6	31	47	150
0:18:24	40	15,6	31	48	150
0:18:25	40	15,6	31	47	150
0:18:26	40	15,6	30	48	150
0:18:27	40	15,6	30	48	150
0:18:28	40	15,6	30	48	150
0:18:29	40	15,7	29	48	150
0:18:30	40	15,7	29	48	150
0:18:31	40	15,7	29	48	150
0:18:32	40	15,7	29	48	150
0:18:33	40	15,7	29	48	150
0:18:34	40	15,7	29	47	150
0:18:35	40	15,7	29	48	150
0:18:36	40	15,7	28	48	150
0:18:37	40	15,8	28	48	150
0:18:38	40	15,8	27	48	150
0:18:39	40	15,8	27	48	150
0:18:40	40	15,8	27	48	150
0:18:41	40	15,8	27	48	150
0:18:42	40	15,8	27	48	150
0:18:43	40	15,8	26	48	150
0:18:44	40	15,8	26	48	150
0:18:45	40	15,9	26	48	150
0:18:46	40	15,9	26	48	150
0:18:47	40	15,9	26	48	150
0:18:48	40	15,9	26	48	150
0:18:49	40	15,9	26	48	150
0:18:50	40	15,9	25	48	150
0:18:51	40	15,9	25	48	150
0:18:52	40	15,9	25	48	150
0:18:53	40	16,0	24	48	150
0:18:54	40	16,0	24	48	150
0:18:55	40	16,0	24	48	150
0:18:56	40	16,0	24	48	150
0:18:57	40	16,0	24	48	150
0:18:58	40	16,0	24	48	150
0:18:59	40	16,0	24	48	150
0:19:00	40	16,1	24	48	150
0:19:01	40	16,1	24	48	150
0:19:02	40	16,1	24	48	150
0:19:03	40	16,1	24	48	150
0:19:04	40	16,1	24	48	150
0:19:05	40	16,1	24	48	150
0:19:06	40	16,1	23	48	150
0:19:07	40	16,1	23	48	150
0:19:08	40	16,2	23	48	150
0:19:09	40	16,2	23	48	150
0:19:10	41	16,2	23	48	150
0:19:11	41	16,2	23	49	150
0:19:12	41	16,2	23	49	150
0:19:13	41	16,2	23	49	150
0:19:14	41	16,2	22	49	150
0:19:15	41	16,3	22	49	150
0:19:16	41	16,3	22	48	150
0:19:17	41	16,3	22	49	150
0:19:18	41	16,3	22	49	150
0:19:19	41	16,3	22	49	150
0:19:20	41	16,3	22	49	150
0:19:21	41	16,3	22	49	150
0:19:22	41	16,3	22	48	150
0:19:23	41	16,4	22	49	150
0:19:24	41	16,4	22	48	150
0:19:25	41	16,4	22	49	150
0:19:26	41	16,4	22	49	150
0:19:27	41	16,4	22	49	150
0:19:28	41	16,4	22	49	150
0:19:29	41	16,4	22	49	150
0:19:30	41	16,5	22	49	150
0:19:31	41	16,5	22	49	150
0:19:32	41	16,5	21	49	150
0:19:33	41	16,5	21	49	150
0:19:34	41	16,5	21	49	150
0:19:35	41	16,5	21	49	150
0:19:36	41	16,5	21	49	150
0:19:37	41	16,5	21	49	150
0:19:38	41	16,5	21	49	150
0:19:39	41	16,6	21	49	150
0:19:40	41	16,6	21	49	150
0:19:41	41	16,6	21	49	150
0:19:42	41	16,6	21	49	150
0:19:43	41	16,6	21	49	150
0:19:44	41	16,6	21	49	150
0:19:45	41	16,6	21	49	150
0:19:46	41	16,7	21	49	150
0:19:47	41	16,7	21	49	150
0:19:48	41	16,7	21	49	150
0:19:49	41	16,7	21	49	150
0:19:50	41	16,7	21	49	150
0:19:51	41	16,7	21	49	150
0:19:52	41	16,7	21	49	150
0:19:53	41	16,7	21	49	150
0:19:54	41	16,8	21	49	150
0:19:55	41	16,8	21	49	150
0:19:56	41	16,8	21	49	150
0:19:57	41	16,8	21	49	150
0:19:58	41	16,8	21	49	150
0:19:59	41	16,8	21	49	150
0:20:00	41	16,8	21	49	150
0:20:01	41	16,9	21	50	150
0:20:02	41	16,9	21	49	150
0:20:03	41	16,9	21	49	150
0:20:04	41	16,9	21	49	150
0:20:05	41	16,9	21	49	150
0:20:06	41	16,9	21	49	150
0:20:07	41	16,9	21	49	150
0:20:08	41	16,9	20	49	150
0:20:09	41	16,9	20	49	150
0:20:10	41	17,0	20	49	150
0:20:11	41	17,0	20	49	150
0:20:12	41	17,0	20	49	150
0:20:13	41	17,0	20	49	150
0:20:14	42	17,0	20	49	150
0:20:15	42	17,0	20	49	150
0:20:16	42	17,0	20	49	150
0:20:17	42	17,1	20	50	150
0:20:18	42	17,1	20	50	150
0:20:19	42	17,1	20	49	150
0:20:20	42	17,1	20	49	150
0:20:21	42	17,1	20	50	150
0:20:22	42	17,1	20	49	150
0:20:23	42	17,1	20	50	150
0:20:24	42	17,1	20	50	150
0:20:25	42	17,2	20	50	150
0:20:26	42	17,2	20	49	150
0:20:27	42	17,2	20	49	150
0:20:28	42	17,2	20	50	150
0:20:29	42	17,2	20	50	150
0:20:30	42	17,3	20	50	150
0:20:31	42	17,4	20	50	150
0:20:32	42	17,4	21	50	150
0:20:33	42	17,4	21	50	150
0:20:34	42	17,4	21	50	150
0:20:35	42	17,4	21	50	150
0:20:36	42	17,5	21	50	150
0:20:37	42	17,5	21	50	150
0:20:38	42	17,5	21	50	150
0:20:39	42	17,5	21	50	150
0:20:40	42	17,5	21	50	150
0:20:41	42	17,5	21	50	150
0:20:42	42	17,5	21	50	150
0:20:43	42	17,6	21	50	150
0:20:44	42	17,6	21	50	150
0:20:45	42	17,6	21	50	150
0:20:46	42	17,6	21	50	150
0:20:47	42	17,6	21	50	150
0:20:48	42	17,6	21	50	150
0:20:49	42	17,6	21	50	150
0:20:50	42	17,6	21	50	150
0:20:51	42	17,7	21	50	150
0:20:52	42	17,7	21	50	150
0:20:53	42	17,7	21	50	150
0:20:54	42	17,7	21	50	150
0:20:55	42	17,7	21	50	150
0:20:56	42	17,7	21	50	150
0:20:57	42	17,7	21	50	150
0:20:58	42	17,7	21	50	150
0:20:59	42	17,8	21	50	150
0:21:00	42	17,8	21	50	150
0:21:01	42	17,8	21	50	150
0:21:02	42	17,8	21	50	150
0:21:03	42	17,8	21	50	150
0:21:04	42	17,8	21	50	150
0:21:05	42	17,8	21	50	150
0:21:06	42	17,8	21	50	150
0:21:07	42	17,9	21	50	150
0:21:08	42	17,9	21	50	150
0:21:09	42	17,9	21	50	150
0:21:10	42	17,9	21	50	150
0:21:11	42	17,9	21	50	150
0:21:12	42	17,9	21	50	150
0:21:13	42	17,9	21	50	150
0:21:14	42	17,9	21	50	150
0:21:15	42	18,0	21	50	150
0:21:16	43	18,0	20	50	150
0:21:17	43	18,0	20	51	150
0:21:18	43	18,0	20	51	150
0:21:19	43	18,0	20	50	150
0:21:20	43	18,0	20	50	150
0:21:21	43	18,0	20	50	150
0:21:22	43	18,0	20	51	150
0:21:23	43	18,1	20	51	150
0:21:24	43	18,1	20	51	150
0:21:25	43	18,1	20	51	150
0:21:26	43	18,1	20	51	150
0:21:27	43	18,1	20	51	150
0:21:28	43	18,1	20	51	150
0:21:29	43	18,1	20	51	150
0:21:30	43	18,1	20	51	150
0:21:31	43	18,2	20	51	150
0:21:32	43	18,2	20	51	150
0:21:33	43	18,2	20	51	150
0:21:34	43	18,2	20	51	150
0:21:35	43	18,2	20	51	150
0:21:36	43	18,2	20	51	150
0:21:37	43	18,2	20	51	150
0:21:38	43	18,2	20	51	150
0:21:39	43	18,3	20	51	150
0:21:40	43	18,3	20	51	150
0:21:41	43	18,3	20	51	150
0:21:42	43	18,3	20	51	150
0:21:43	43	18,3	20	51	150
0:21:44	43	18,3	20	51	150
0:21:45	43	18,3	20	51	150
0:21:46	43	18,3	20	51	150
0:21:47	43	18,4	20	51	150
0:21:48	43	18,4	20	51	150
0:21:49	43	18,4	20	51	150
0:21:50	43	18,4	20	51	150
0:21:51	43	18,4	20	51	150
0:21:52	43	18,4	20	51	150
0:21:53	43	18,4	20	51	150
0:21:54	43	18,4	20	51	150
0:21:55	43	18,4	20	51	150
0:21:56	43	18,5	20	51	150
0:21:57	43	18,5	20	51	150
0:21:58	43	18,5	20	51	150
0:21:59	43	18,5	20	51	150
0:22:00	43	18,5	20	51	150
0:22:01	43	18,5	20	51	150
0:22:02	43	18,5	20	51	150
0:22:03	43	18,6	20	51	150
0:22:04	43	18,6	20	51	150
0:22:05	43	18,6	20	51	150
0:22:06	43	18,6	20	51	150
0:22:07	43	18,6	20	51	150
0:22:08	43	18,6	20	51	150
0:22:09	43	18,6	20	51	150
0:22:10	43	18,6	20	51	150
0:22:11	43	18,7	20	51	150
0:22:12	43	18,7	20	51	150
0:22:13	43	18,7	20	51	150
0:22:14	43	18,7	20	51	150
0:22:15	43	18,7	20	51	150
0:22:16	43	18,7	20	51	150
0:22:17	43	18,7	20	51	150
0:22:18	43	18,7	20	51	150
0:22:19	44	18,8	20	51	150
0:22:20	44	18,8	20	51	150
0:22:21	44	18,8	20	51	150
0:22:22	44	18,8	20	52	150
0:22:23	44	18,8	20	52	150
0:22:24	44	18,8	20	52	150
0:22:25	44	18,8	20	52	150
0:22:26	44	18,8	20	52	150
0:22:27	44	18,9	20	52	150
0:22:28	44	18,9	20	52	150
0:22:29	44	18,9	20	52	150
0:22:30	44	18,9	20	52	150
0:22:31	44	18,9	20	52	150
0:22:32	44	18,9	20	52	150
0:22:33	44	18,9	21	52	150
0:22:34	44	18,9	21	52	150
0:22:35	44	18,9	21	51	150
0:22:36	44	19,0	21	52	150
0:22:37	44	19,0	21	52	150
0:22:38	44	19,0	21	52	150
0:22:39	44	19,0	21	52	150
0:22:40	44	19,0	21	52	150
0:22:41	44	19,0	21	52	150
0:22:42	44	19,0	21	52	150
0:22:43	44	19,0	21	52	150
0:22:44	44	19,1	21	52	150
0:22:45	44	19,1	21	52	150
0:22:46	44	19,1	21	52	150
0:22:47	44	19,1	21	52	150
0:22:48	44	19,1	21	52	150
0:22:49	44	19,1	21	52	150
0:22:50	44	19,1	21	52	150
0:22:51	44	19,1	21	52	150
0:22:52	44	19,2	21	52	150
0:22:53	44	19,2	21	52	150
0:22:54	44	19,2	21	52	150
0:22:55	44	19,2	21	52	150
0:22:56	44	19,2	21	52	150
0:22:57	44	19,2	21	52	150
0:22:58	44	19,2	21	52	150
0:22:59	44	19,2	21	52	150
0:23:00	44	19,3	21	52	150
0:23:01	44	19,3	21	52	150
0:23:02	44	19,3	21	52	150
0:23:03	44	19,3	21	52	150
0:23:04	44	19,3	21	52	150
0:23:05	44	19,3	21	52	150
0:23:06	44	19,3	21	52	150
0:23:07	44	19,3	21	52	150
0:23:08	44	19,4	21	52	150
0:23:09	44	19,4	21	52	150
0:23:10	44	19,4	21	52	150
0:23:11	44	19,4	21	52	150
0:23:12	44	19,4	21	52	150
0:23:13	44	19,4	21	52	150
0:23:14	44	19,5	21	52	150
0:23:15	44	19,6	21	52	150
0:23:16	44	19,7	21	53	150
0:23:17	44	19,7	21	53	150
0:23:18	44	19,7	21	52	150
0:23:19	44	19,7	21	52	150
0:23:20	44	19,8	21	52	150
0:23:21	44	19,8	21	52	150
0:23:22	45	19,8	21	52	150
0:23:23	45	19,8	21	52	150
0:23:24	45	19,8	21	52	150
0:23:25	45	19,8	21	53	150
0:23:26	45	19,8	21	53	150
0:23:27	45	19,8	21	53	150
0:23:28	45	19,8	21	53	150
0:23:29	45	19,9	21	53	150
0:23:30	45	19,9	21	53	150
0:23:31	45	19,9	21	52	150
0:23:32	45	19,9	21	53	150
0:23:33	45	19,9	21	53	150
0:23:34	45	19,9	21	53	150
0:23:35	45	19,9	21	53	150
0:23:36	45	19,9	21	53	150
0:23:37	45	20,0	21	53	150
0:23:38	45	20,0	21	53	150
0:23:39	45	20,0	21	53	150
0:23:40	45	20,0	21	53	150
0:23:41	45	20,0	21	53	150
0:23:42	45	20,0	21	53	150
0:23:43	45	20,0	21	53	150
0:23:44	45	20,1	21	53	150
0:23:45	45	20,1	21	53	150
0:23:46	45	20,1	21	53	150
0:23:47	45	20,1	21	53	150
0:23:48	45	20,1	21	53	150
0:23:49	45	20,1	21	53	150
0:23:50	45	20,1	21	53	150
0:23:51	45	20,1	21	53	150
0:23:52	45	20,2	21	53	150
0:23:53	45	20,2	21	53	150
0:23:54	45	20,2	21	53	150
0:23:55	45	20,2	21	53	150
0:23:56	45	20,2	21	53	150
0:23:57	45	20,2	21	53	150
0:23:58	45	20,2	21	53	150
0:23:59	45	20,2	21	53	150
0:24:00	45	20,3	21	53	150
0:24:01	45	20,3	21	53	150
0:24:02	45	20,3	21	53	150
0:24:03	45	20,3	21	53	150
0:24:04	45	20,3	21	53	150
0:24:05	45	20,3	21	53	150
0:24:06	45	20,3	21	53	150
0:24:07	45	20,4	21	53	150
0:24:08	45	20,4	21	53	150
0:24:09	45	20,4	21	53	150
0:24:10	45	20,4	21	53	150
0:24:11	45	20,4	21	53	150
0:24:12	45	20,4	21	53	150
0:24:13	45	20,4	21	53	150
0:24:14	45	20,5	21	53	150
0:24:15	45	20,5	21	53	150
0:24:16	45	20,5	21	53	150
0:24:17	45	20,5	21	53	150
0:24:18	45	20,5	21	53	150
0:24:19	45	20,5	21	54	150
0:24:20	45	20,5	21	53	150
0:24:21	45	20,5	21	53	150
0:24:22	45	20,6	21	53	150
0:24:23	45	20,6	21	54	150
0:24:24	45	20,6	21	54	150
0:24:25	46	20,6	21	54	150
0:24:26	46	20,6	21	54	150
0:24:27	45	20,6	21	54	150
0:24:28	46	20,6	21	54	150
0:24:29	46	20,7	21	54	150
0:24:30	46	20,7	21	54	150
0:24:31	46	20,7	21	54	150
0:24:32	46	20,7	21	54	150
0:24:33	46	20,7	21	54	150
0:24:34	46	20,7	21	54	150
0:24:35	46	20,7	21	54	150
0:24:36	46	20,8	21	54	150
0:24:37	46	20,8	21	54	150
0:24:38	46	20,8	21	54	150
0:24:39	46	20,8	21	54	150
0:24:40	46	20,8	21	54	150
0:24:41	46	20,8	21	54	150
0:24:42	46	20,8	21	54	150
0:24:43	46	20,8	21	54	150
0:24:44	46	20,9	21	54	150
0:24:45	46	20,9	21	54	150
0:24:46	46	20,9	21	54	150
0:24:47	46	20,9	21	54	150
0:24:48	46	20,9	21	54	150
0:24:49	46	20,9	21	54	150
0:24:50	46	20,9	21	54	150
0:24:51	46	20,9	21	54	150
0:24:52	46	21,0	21	54	150
0:24:53	46	21,0	21	54	150
0:24:54	46	21,0	21	54	150
0:24:55	46	21,0	21	54	150
0:24:56	46	21,0	21	54	150
0:24:57	46	21,0	21	54	150
0:24:58	46	21,0	21	54	150
0:24:59	46	21,0	21	54	150
0:25:00	46	21,1	21	54	150
0:25:01	46	21,1	21	54	150
0:25:02	46	21,1	21	54	150
0:25:03	46	21,1	21	54	150
0:25:04	46	21,1	21	54	150
0:25:05	46	21,1	21	54	150
0:25:06	46	21,1	21	54	150
0:25:07	46	21,2	21	54	150
0:25:08	46	21,2	21	54	150
0:25:09	46	21,2	21	54	150
0:25:10	46	21,2	21	54	150
0:25:11	46	21,2	21	54	150
0:25:12	46	21,2	21	54	150
0:25:13	46	21,3	21	54	150
0:25:14	46	21,3	21	54	150
0:25:15	46	21,3	21	54	150
0:25:16	46	21,3	21	54	150
0:25:17	46	21,3	21	55	150
0:25:18	46	21,3	21	54	150
0:25:19	46	21,3	21	55	150
0:25:20	46	21,3	21	54	150
