Repository: ProgWizer/parser

File: project-root/data/Data Acquisition/Data Acquisition/2021 year (353)/21-014 Retarder.txt (part 1 of 8)
--Test Summary--
Full Path and File Name	
Instrument Name	7322
Instrument Type	Model 7322 Consistometer - Variable Speed
Instrument Serial Number	
Test Start Date	02.02.2021
Test Start Time	12:18:09
Test Stop Date	02.02.2021
Test Stop Time	15:23:48
Test Length	3:05:39
Final Sample Time Offset	3:05:39
Controller Schedule Name	
Sampling Period	1 second
Comments	
Information	WellID	
Information	Customer	
Information	EngName	
Information	CementClass	G
Information	CementMfr	Ñóõîé Ëîã
Information	Additives	100%G+0.1policem ctp-2
Information	Density	1900
Information	BHCT	52
Information	BHST	
Information	FluidLoss	
Information	JobType	
Calculated Value	Time_30Bc	0:02:57
Calculated Value	Time_70Bc	3:05:39
Initial Temperature (°C)	24 °C
Final Temperature (°C)	52 °C
Initial Pressure (MPa)	0,5 MPa
Final Pressure (MPa)	25,1 MPa
Initial Consistency (Bc)	14 Bc
Final Consistency (Bc)	70 Bc
Initial Wall Temperature (°C)	31 °C
Final Wall Temperature (°C)	51 °C
Initial Motor Speed (RPM)	150 RPM
Final Motor Speed (RPM)	150 RPM
--Data--
Time (HH:MM:SS)	Temperature (°C)	Pressure (MPa)	Consistency (Bc)	Wall Temperature (°C)	Motor Speed (RPM)
0:00:00	24	0,5	14	31	150
0:00:01	24	0,5	14	31	150
0:00:02	24	0,5	14	31	150
0:00:03	24	0,5	14	31	150
0:00:04	24	0,5	15	31	150
0:00:05	24	0,5	15	31	150
0:00:06	24	0,5	15	31	150
0:00:07	24	0,5	15	31	150
0:00:08	24	0,5	15	31	150
0:00:09	24	0,5	15	32	150
0:00:10	24	0,5	15	32	150
0:00:11	24	0,6	15	32	150
0:00:12	24	0,6	15	32	150
0:00:13	24	0,6	15	32	150
0:00:14	24	0,7	15	32	150
0:00:15	24	0,7	15	32	150
0:00:16	24	0,7	15	32	150
0:00:17	24	0,7	15	32	150
0:00:18	24	0,7	15	32	150
0:00:19	24	0,7	15	32	150
0:00:20	24	0,7	15	32	150
0:00:21	24	0,7	15	32	150
0:00:22	24	0,7	15	32	150
0:00:23	24	0,7	16	32	150
0:00:24	24	0,8	16	32	150
0:00:25	24	0,8	16	32	150
0:00:26	24	0,8	16	32	150
0:00:27	24	0,8	16	32	150
0:00:28	24	0,8	16	32	150
0:00:29	24	0,8	16	32	150
0:00:30	24	0,8	16	32	150
0:00:31	24	0,8	16	33	150
0:00:32	25	1,0	16	33	150
0:00:33	25	1,0	16	33	150
0:00:34	25	1,1	17	33	150
0:00:35	25	1,1	17	33	150
0:00:36	25	1,1	17	33	150
0:00:37	25	1,1	17	33	150
0:00:38	25	1,1	17	33	150
0:00:39	25	1,1	17	33	150
0:00:40	25	1,1	17	33	150
0:00:41	25	1,1	17	33	150
0:00:42	25	1,1	17	33	150
0:00:43	25	1,2	17	33	150
0:00:44	25	1,2	17	33	150
0:00:45	25	1,2	17	33	150
0:00:46	25	1,2	17	33	150
0:00:47	25	1,2	17	33	150
0:00:48	25	1,2	17	33	150
0:00:49	25	1,2	17	33	150
0:00:50	25	1,2	17	33	150
0:00:51	25	1,2	17	33	150
0:00:52	25	1,2	17	33	150
0:00:53	25	1,2	17	33	150
0:00:54	25	1,3	17	33	150
0:00:55	25	1,3	17	33	150
0:00:56	25	1,3	17	33	150
0:00:57	25	1,3	17	33	150
0:00:58	25	1,3	17	33	150
0:00:59	25	1,3	17	33	150
0:01:00	26	1,3	17	33	150
0:01:01	26	1,3	17	33	150
0:01:02	26	1,3	17	33	150
0:01:03	26	1,3	17	33	150
0:01:04	26	1,3	17	33	150
0:01:05	26	1,4	17	33	150
0:01:06	26	1,4	17	33	150
0:01:07	26	1,4	17	33	150
0:01:08	26	1,4	17	33	150
0:01:09	26	1,4	17	34	150
0:01:10	26	1,4	17	33	150
0:01:11	26	1,4	17	33	150
0:01:12	26	1,4	17	33	150
0:01:13	26	1,4	17	34	150
0:01:14	26	1,4	17	33	150
0:01:15	26	1,4	17	34	150
0:01:16	26	1,4	17	33	150
0:01:17	26	1,4	17	34	150
0:01:18	26	1,5	17	33	150
0:01:19	26	1,5	17	34	150
0:01:20	26	1,5	17	34	150
0:01:21	26	1,5	17	34	150
0:01:22	26	1,5	18	34	150
0:01:23	26	1,5	18	34	150
0:01:24	26	1,7	18	34	150
0:01:25	26	1,8	25	34	150
0:01:26	26	1,8	29	34	150
0:01:27	26	1,8	31	34	150
0:01:28	26	1,9	31	34	150
0:01:29	27	1,9	31	34	150
0:01:30	27	1,9	30	34	150
0:01:31	27	1,9	30	34	150
0:01:32	27	1,9	29	34	150
0:01:33	27	1,9	25	34	150
0:01:34	27	1,9	23	34	150
0:01:35	27	1,9	22	34	150
0:01:36	27	1,9	22	34	150
0:01:37	27	1,9	22	34	150
0:01:38	27	1,9	26	34	150
0:01:39	27	1,9	27	34	150
0:01:40	27	1,9	26	34	150
0:01:41	27	2,0	26	34	150
0:01:42	27	2,0	27	34	150
0:01:43	27	2,0	28	34	150
0:01:44	27	2,0	28	34	150
0:01:45	27	2,0	28	34	150
0:01:46	27	2,0	28	34	150
0:01:47	27	2,0	29	34	150
0:01:48	27	2,0	29	34	150
0:01:49	27	2,0	28	34	150
0:01:50	27	2,0	29	34	150
0:01:51	27	2,0	29	34	150
0:01:52	27	2,0	29	34	150
0:01:53	27	2,0	29	34	150
0:01:54	27	2,0	29	34	150
0:01:55	27	2,1	29	34	150
0:01:56	27	2,1	28	34	150
0:01:57	27	2,1	28	34	150
0:01:58	27	2,1	28	34	150
0:01:59	27	2,1	28	34	150
0:02:00	27	2,1	27	34	150
0:02:01	27	2,1	27	34	150
0:02:02	28	2,1	27	34	150
0:02:03	28	2,1	27	34	150
0:02:04	28	2,1	27	34	150
0:02:05	28	2,1	27	34	150
0:02:06	28	2,1	27	34	150
0:02:07	28	2,1	27	34	150
0:02:08	28	2,1	27	34	150
0:02:09	28	2,2	27	34	150
0:02:10	28	2,2	27	34	150
0:02:11	28	2,2	27	34	150
0:02:12	28	2,2	27	34	150
0:02:13	28	2,3	27	34	150
0:02:14	28	2,3	27	34	150
0:02:15	28	2,3	27	34	150
0:02:16	28	2,3	27	34	150
0:02:17	28	2,3	27	34	150
0:02:18	28	2,3	27	34	150
0:02:19	28	2,3	27	34	150
0:02:20	28	2,5	28	34	150
0:02:21	28	2,6	28	34	150
0:02:22	28	2,7	28	34	150
0:02:23	28	2,7	28	34	150
0:02:24	28	2,7	28	34	150
0:02:25	28	2,7	28	34	150
0:02:26	28	2,7	28	34	150
0:02:27	28	2,7	28	34	150
0:02:28	28	2,7	28	34	150
0:02:29	28	2,7	28	34	150
0:02:30	28	2,8	28	35	150
0:02:31	28	2,8	28	34	150
0:02:32	28	2,8	29	34	150
0:02:33	28	2,8	29	34	150
0:02:34	28	2,8	29	35	150
0:02:35	28	2,8	29	34	150
0:02:36	28	2,8	29	34	150
0:02:37	28	2,8	29	34	150
0:02:38	28	2,8	29	34	150
0:02:39	28	2,8	29	35	150
0:02:40	29	2,8	29	34	150
0:02:41	29	2,8	29	34	150
0:02:42	29	2,8	29	34	150
0:02:43	29	2,8	29	34	150
0:02:44	29	2,8	29	34	150
0:02:45	29	2,8	29	35	150
0:02:46	29	2,8	29	34	150
0:02:47	29	2,8	29	35	150
0:02:48	29	2,8	29	34	150
0:02:49	29	2,8	29	34	150
0:02:50	29	2,9	30	34	150
0:02:51	29	2,9	30	35	150
0:02:52	29	2,9	30	35	150
0:02:53	29	2,9	32	35	150
0:02:54	29	2,9	35	35	150
0:02:55	29	2,9	36	35	150
0:02:56	29	2,9	37	35	150
0:02:57	29	2,9	36	35	150
0:02:58	29	2,9	36	35	150
0:02:59	29	2,9	36	35	150
0:03:00	29	2,9	36	35	150
0:03:01	29	2,9	36	35	150
0:03:02	29	2,9	35	35	150
0:03:03	29	2,9	32	35	150
0:03:04	29	2,9	26	35	150
0:03:05	29	2,9	24	35	150
0:03:06	29	2,9	23	35	150
0:03:07	29	2,9	23	35	150
0:03:08	29	3,0	23	35	150
0:03:09	29	3,0	23	35	150
0:03:10	29	3,0	23	35	150
0:03:11	29	3,0	23	35	150
0:03:12	29	3,1	23	35	150
0:03:13	29	3,3	23	35	150
0:03:14	29	3,4	23	35	150
0:03:15	29	3,4	23	35	150
0:03:16	29	3,4	23	35	150
0:03:17	29	3,4	24	35	150
0:03:18	29	3,4	24	35	150
0:03:19	29	3,4	24	35	150
0:03:20	29	3,4	24	35	150
0:03:21	29	3,4	24	35	150
0:03:22	29	3,4	24	35	150
0:03:23	30	3,4	24	35	150
0:03:24	30	3,4	24	35	150
0:03:25	30	3,4	24	35	150
0:03:26	30	3,4	24	35	150
0:03:27	30	3,4	24	35	150
0:03:28	30	3,4	25	35	150
0:03:29	30	3,4	25	35	150
0:03:30	30	3,4	25	35	150
0:03:31	30	3,4	25	35	150
0:03:32	30	3,4	25	35	150
0:03:33	30	3,4	25	35	150
0:03:34	30	3,5	25	35	150
0:03:35	30	3,5	25	35	150
0:03:36	30	3,5	25	35	150
0:03:37	30	3,5	26	35	150
0:03:38	30	3,5	26	35	150
0:03:39	30	3,5	26	35	150
0:03:40	30	3,5	26	35	150
0:03:41	30	3,5	26	35	150
0:03:42	30	3,5	26	35	150
0:03:43	30	3,5	26	35	150
0:03:44	30	3,5	26	35	150
0:03:45	30	3,5	26	35	150
0:03:46	30	3,5	26	35	150
0:03:47	30	3,5	26	35	150
0:03:48	30	3,5	26	35	150
0:03:49	30	3,5	26	35	150
0:03:50	30	3,5	26	35	150
0:03:51	30	3,6	26	35	150
0:03:52	30	3,6	27	35	150
0:03:53	30	3,6	27	35	150
0:03:54	30	3,6	27	35	150
0:03:55	30	3,6	27	35	150
0:03:56	30	3,6	27	35	150
0:03:57	30	3,6	27	35	150
0:03:58	30	3,6	27	35	150
0:03:59	30	3,9	27	35	150
0:04:00	30	4,0	28	35	150
0:04:01	30	4,0	28	35	150
0:04:02	30	4,0	29	35	150
0:04:03	30	4,0	29	35	150
0:04:04	30	4,0	29	35	150
0:04:05	30	4,0	30	35	150
0:04:06	30	4,0	30	35	150
0:04:07	30	4,0	30	35	150
0:04:08	30	4,1	30	35	150
0:04:09	30	4,1	30	35	150
0:04:10	30	4,1	30	35	150
0:04:11	30	4,1	30	35	150
0:04:12	30	4,1	30	35	150
0:04:13	30	4,1	30	35	150
0:04:14	31	4,1	30	35	150
0:04:15	31	4,1	30	35	150
0:04:16	31	4,1	30	35	150
0:04:17	31	4,1	29	35	150
0:04:18	31	4,1	29	35	150
0:04:19	31	4,1	29	35	150
0:04:20	31	4,1	29	35	150
0:04:21	31	4,1	29	35	150
0:04:22	31	4,1	29	35	150
0:04:23	31	4,1	29	35	150
0:04:24	31	4,1	29	35	150
0:04:25	31	4,1	29	35	150
0:04:26	31	4,1	29	35	150
0:04:27	31	4,1	29	35	150
0:04:28	31	4,1	29	35	150
0:04:29	31	4,1	29	35	150
0:04:30	31	4,1	29	35	150
0:04:31	31	4,1	29	35	150
0:04:32	31	4,1	29	35	150
0:04:33	31	4,1	29	35	150
0:04:34	31	4,1	29	35	150
0:04:35	31	4,1	29	35	150
0:04:36	31	4,2	29	35	150
0:04:37	31	4,2	29	35	150
0:04:38	31	4,2	29	35	150
0:04:39	31	4,2	29	35	150
0:04:40	31	4,2	29	35	150
0:04:41	31	4,2	29	35	150
0:04:42	31	4,2	29	35	150
0:04:43	31	4,2	29	35	150
0:04:44	31	4,4	29	35	150
0:04:45	31	4,5	29	35	150
0:04:46	31	4,6	29	35	150
0:04:47	31	4,6	29	35	150
0:04:48	31	4,6	29	35	150
0:04:49	31	4,7	29	35	150
0:04:50	31	4,7	29	35	150
0:04:51	31	4,7	29	35	150
0:04:52	31	4,7	29	35	150
0:04:53	31	4,7	29	35	150
0:04:54	31	4,7	29	35	150
0:04:55	31	4,7	29	35	150
0:04:56	31	4,7	29	35	150
0:04:57	31	4,7	29	35	150
0:04:58	31	4,7	29	35	150
0:04:59	31	4,7	29	35	150
0:05:00	31	4,7	29	35	150
0:05:01	31	4,7	29	35	150
0:05:02	31	4,7	29	35	150
0:05:03	31	4,7	29	35	150
0:05:04	31	4,7	29	35	150
0:05:05	31	4,7	29	35	150
0:05:06	31	4,7	29	35	150
0:05:07	31	4,7	29	35	150
0:05:08	31	4,7	29	35	150
0:05:09	31	4,7	29	35	150
0:05:10	31	4,7	29	35	150
0:05:11	31	4,7	29	35	150
0:05:12	31	4,7	29	35	150
0:05:13	32	4,7	29	35	150
0:05:14	32	4,7	29	35	150
0:05:15	32	4,7	29	35	150
0:05:16	32	4,7	29	35	150
0:05:17	32	4,7	29	35	150
0:05:18	32	4,7	30	35	150
0:05:19	32	4,8	30	35	150
0:05:20	32	4,8	30	35	150
0:05:21	32	4,8	30	35	150
0:05:22	32	4,8	30	35	150
0:05:23	32	4,8	30	35	150
0:05:24	32	4,8	30	35	150
0:05:25	32	4,9	30	35	150
0:05:26	32	5,0	30	35	150
0:05:27	32	5,1	30	35	150
0:05:28	32	5,1	30	35	150
0:05:29	32	5,1	30	35	150
0:05:30	32	5,1	30	35	150
0:05:31	32	5,1	30	35	150
0:05:32	32	5,1	30	35	150
0:05:33	32	5,1	30	35	150
0:05:34	32	5,1	30	35	150
0:05:35	32	5,1	30	35	150
0:05:36	32	5,1	30	35	150
0:05:37	32	5,1	30	35	150
0:05:38	32	5,1	30	35	150
0:05:39	32	5,1	30	36	150
0:05:40	32	5,1	30	35	150
0:05:41	32	5,1	30	35	150
0:05:42	32	5,1	30	35	150
0:05:43	32	5,1	30	35	150
0:05:44	32	5,1	30	35	150
0:05:45	32	5,1	30	36	150
0:05:46	32	5,1	30	35	150
0:05:47	32	5,1	30	36	150
0:05:48	32	5,1	30	35	150
0:05:49	32	5,1	30	35	150
0:05:50	32	5,3	30	35	150
0:05:51	32	5,3	30	35	150
0:05:52	32	5,4	30	35	150
0:05:53	32	5,4	30	35	150
0:05:54	32	5,4	30	35	150
0:05:55	32	5,4	30	36	150
0:05:56	32	5,4	30	36	150
0:05:57	32	5,4	30	35	150
0:05:58	32	5,4	30	35	150
0:05:59	32	5,4	30	35	150
0:06:00	32	5,4	30	36	150
0:06:01	32	5,4	30	36	150
0:06:02	32	5,4	30	35	150
0:06:03	32	5,4	30	36	150
0:06:04	32	5,4	30	35	150
0:06:05	32	5,4	30	36	150
0:06:06	32	5,4	30	35	150
0:06:07	32	5,4	30	35	150
0:06:08	32	5,4	31	36	150
0:06:09	32	5,6	31	36	150
0:06:10	32	5,7	31	35	150
0:06:11	32	5,7	31	36	150
0:06:12	32	5,8	31	36	150
0:06:13	32	5,8	31	35	150
0:06:14	32	5,8	31	36	150
0:06:15	32	5,8	31	35	150
0:06:16	32	5,8	30	36	150
0:06:17	32	5,8	30	36	150
0:06:18	32	5,8	30	36	150
0:06:19	32	5,8	30	36	150
0:06:20	32	5,8	30	36	150
0:06:21	32	5,8	30	36	150
0:06:22	32	5,8	30	36	150
0:06:23	33	5,8	30	36	150
0:06:24	33	5,8	30	36	150
0:06:25	32	5,8	30	36	150
0:06:26	33	5,8	30	36	150
0:06:27	33	5,8	30	36	150
0:06:28	33	5,8	30	35	150
0:06:29	33	5,8	30	36	150
0:06:30	33	5,8	30	36	150
0:06:31	33	5,8	30	36	150
0:06:32	33	5,8	30	36	150
0:06:33	33	5,8	30	36	150
0:06:34	33	5,8	30	36	150
0:06:35	33	5,8	30	36	150
0:06:36	33	5,8	30	36	150
0:06:37	33	5,8	30	36	150
0:06:38	33	5,8	30	36	150
0:06:39	33	5,9	30	36	150
0:06:40	33	5,9	30	36	150
0:06:41	33	5,9	30	36	150
0:06:42	33	5,9	30	36	150
0:06:43	33	5,9	30	36	150
0:06:44	33	5,9	30	36	150
0:06:45	33	5,9	30	36	150
0:06:46	33	6,1	30	36	150
0:06:47	33	6,2	30	36	150
0:06:48	33	6,3	29	36	150
0:06:49	33	6,3	30	36	150
0:06:50	33	6,3	30	36	150
0:06:51	33	6,3	30	36	150
0:06:52	33	6,3	30	36	150
0:06:53	33	6,3	30	36	150
0:06:54	33	6,3	30	36	150
0:06:55	33	6,3	30	36	150
0:06:56	33	6,3	30	36	150
0:06:57	33	6,3	30	36	150
0:06:58	33	6,3	30	36	150
0:06:59	33	6,3	30	36	150
0:07:00	33	6,3	30	36	150
0:07:01	33	6,3	30	36	150
0:07:02	33	6,3	30	36	150
0:07:03	33	6,3	30	36	150
0:07:04	33	6,3	30	36	150
0:07:05	33	6,3	29	36	150
0:07:06	33	6,3	29	36	150
0:07:07	33	6,3	29	36	150
0:07:08	33	6,3	30	36	150
0:07:09	33	6,3	30	36	150
0:07:10	33	6,3	30	36	150
0:07:11	33	6,3	30	36	150
0:07:12	33	6,3	30	36	150
0:07:13	33	6,3	30	36	150
0:07:14	33	6,3	30	36	150
0:07:15	33	6,3	30	36	150
0:07:16	33	6,4	30	36	150
0:07:17	33	6,4	30	36	150
0:07:18	33	6,4	30	36	150
0:07:19	33	6,4	30	36	150
0:07:20	33	6,4	30	36	150
0:07:21	33	6,4	29	36	150
0:07:22	33	6,4	29	36	150
0:07:23	33	6,4	29	36	150
0:07:24	33	6,4	29	36	150
0:07:25	33	6,4	29	36	150
0:07:26	33	6,4	29	36	150
0:07:27	33	6,6	29	36	150
0:07:28	33	6,7	29	36	150
0:07:29	33	6,8	29	36	150
0:07:30	33	6,8	29	36	150
0:07:31	33	6,8	29	36	150
0:07:32	33	6,8	29	36	150
0:07:33	33	6,8	29	36	150
0:07:34	33	6,8	29	36	150
0:07:35	33	6,8	29	36	150
0:07:36	33	6,8	29	36	150
0:07:37	33	6,8	29	36	150
0:07:38	33	6,8	29	36	150
0:07:39	33	6,8	29	36	150
0:07:40	33	6,8	29	36	150
0:07:41	33	6,8	29	36	150
0:07:42	33	6,8	29	36	150
0:07:43	33	6,8	29	36	150
0:07:44	33	6,8	29	36	150
0:07:45	33	6,8	29	36	150
0:07:46	33	6,8	29	36	150
0:07:47	33	6,8	29	36	150
0:07:48	33	6,8	29	36	150
0:07:49	33	6,8	29	36	150
0:07:50	33	6,8	29	36	150
0:07:51	34	6,8	29	36	150
0:07:52	34	6,8	29	36	150
0:07:53	34	6,8	29	36	150
0:07:54	34	6,8	29	36	150
0:07:55	34	6,9	29	36	150
0:07:56	34	7,0	29	36	150
0:07:57	34	7,0	29	36	150
0:07:58	34	7,0	29	36	150
0:07:59	34	7,0	29	36	150
0:08:00	34	7,0	29	36	150
0:08:01	34	7,0	29	36	150
0:08:02	34	7,0	29	36	150
0:08:03	34	7,0	29	36	150
0:08:04	34	7,0	29	36	150
0:08:05	34	7,0	29	36	150
0:08:06	34	7,0	29	36	150
0:08:07	34	7,2	29	36	150
0:08:08	34	7,3	29	36	150
0:08:09	34	7,3	29	36	150
0:08:10	34	7,3	29	36	150
0:08:11	34	7,3	29	36	150
0:08:12	34	7,3	29	36	150
0:08:13	34	7,3	29	36	150
0:08:14	34	7,3	29	36	150
0:08:15	34	7,3	29	36	150
0:08:16	34	7,3	29	36	150
0:08:17	34	7,3	29	36	150
0:08:18	34	7,3	29	36	150
0:08:19	34	7,3	29	36	150
0:08:20	34	7,3	29	36	150
0:08:21	34	7,3	29	36	150
0:08:22	34	7,3	29	36	150
0:08:23	34	7,3	29	36	150
0:08:24	34	7,3	29	36	150
0:08:25	34	7,3	29	36	150
0:08:26	34	7,3	29	36	150
0:08:27	34	7,3	29	36	150
0:08:28	34	7,3	29	36	150
0:08:29	34	7,3	29	36	150
0:08:30	34	7,4	29	36	150
0:08:31	34	7,5	29	36	150
0:08:32	34	7,5	29	36	150
0:08:33	34	7,5	29	36	150
0:08:34	34	7,5	29	36	150
0:08:35	34	7,5	29	36	150
0:08:36	34	7,5	29	36	150
0:08:37	34	7,5	29	36	150
0:08:38	34	7,5	29	36	150
0:08:39	34	7,5	29	36	150
0:08:40	34	7,5	29	36	150
0:08:41	34	7,5	29	36	150
0:08:42	34	7,5	29	36	150
0:08:43	34	7,5	29	36	150
0:08:44	34	7,7	29	36	150
0:08:45	34	7,7	29	36	150
0:08:46	34	7,8	28	36	150
0:08:47	34	7,8	28	36	150
0:08:48	34	7,8	28	36	150
0:08:49	34	7,8	28	36	150
0:08:50	34	7,8	28	36	150
0:08:51	34	7,8	28	36	150
0:08:52	34	7,8	28	36	150
0:08:53	34	7,8	28	36	150
0:08:54	34	7,8	28	36	150
0:08:55	34	7,8	28	36	150
0:08:56	34	7,8	28	36	150
0:08:57	34	7,8	28	36	150
0:08:58	34	7,8	28	36	150
0:08:59	34	7,8	28	36	150
0:09:00	34	7,8	28	36	150
0:09:01	34	7,8	28	36	150
0:09:02	34	7,8	28	36	150
0:09:03	34	7,8	28	36	150
0:09:04	34	7,8	28	36	150
0:09:05	34	7,9	28	36	150
0:09:06	34	8,0	28	36	150
0:09:07	34	8,0	28	36	150
0:09:08	34	8,0	28	36	150
0:09:09	34	8,0	28	36	150
0:09:10	34	8,0	28	36	150
0:09:11	34	8,0	28	36	150
0:09:12	34	8,0	27	36	150
0:09:13	34	8,0	27	36	150
0:09:14	34	8,0	27	36	150
0:09:15	34	8,0	27	36	150
0:09:16	34	8,0	27	36	150
0:09:17	34	8,0	27	36	150
0:09:18	34	8,0	27	36	150
0:09:19	34	8,0	27	36	150
0:09:20	34	8,0	27	36	150
0:09:21	34	8,0	27	36	150
0:09:22	34	8,0	27	36	150
0:09:23	34	8,0	27	36	150
0:09:24	34	8,0	27	36	150
0:09:25	34	8,0	27	36	150
0:09:26	34	8,2	28	36	150
0:09:27	34	8,4	28	36	150
0:09:28	34	8,5	28	36	150
0:09:29	34	8,5	28	36	150
0:09:30	34	8,5	28	36	150
0:09:31	34	8,5	28	36	150
0:09:32	34	8,5	28	36	150
0:09:33	34	8,5	28	36	150
0:09:34	34	8,5	28	36	150
0:09:35	34	8,5	28	36	150
0:09:36	34	8,5	28	36	150
0:09:37	34	8,5	28	36	150
0:09:38	34	8,5	28	36	150
0:09:39	34	8,5	28	36	150
0:09:40	34	8,5	28	36	150
0:09:41	34	8,5	28	36	150
0:09:42	34	8,5	28	36	150
0:09:43	34	8,5	28	36	150
0:09:44	34	8,5	28	36	150
0:09:45	35	8,5	28	36	150
0:09:46	35	8,5	28	36	150
0:09:47	35	8,5	28	36	150
0:09:48	35	8,5	28	36	150
0:09:49	35	8,5	28	36	150
0:09:50	35	8,5	28	36	150
0:09:51	35	8,5	28	36	150
0:09:52	35	8,5	28	36	150
0:09:53	35	8,5	28	36	150
0:09:54	35	8,5	28	36	150
0:09:55	35	8,5	28	36	150
0:09:56	35	8,5	28	36	150
0:09:57	35	8,5	28	36	150
0:09:58	35	8,5	28	36	150
0:09:59	35	8,5	28	36	150
0:10:00	35	8,5	28	36	150
0:10:01	35	8,5	28	36	150
0:10:02	35	8,6	28	36	150
0:10:03	35	8,8	28	36	150
0:10:04	35	8,8	28	36	150
0:10:05	35	8,9	28	36	150
0:10:06	35	8,9	28	36	150
0:10:07	35	8,9	28	36	150
0:10:08	35	8,9	28	36	150
0:10:09	35	8,9	28	36	150
0:10:10	35	8,9	28	36	150
0:10:11	35	8,9	28	36	150
0:10:12	35	8,9	28	36	150
0:10:13	35	8,9	28	36	150
0:10:14	35	8,9	28	36	150
0:10:15	35	8,9	28	36	150
0:10:16	35	8,9	28	36	150
0:10:17	35	8,9	28	36	150
0:10:18	35	8,9	28	36	150
0:10:19	35	8,9	28	36	150
0:10:20	35	8,9	28	36	150
0:10:21	35	8,9	28	36	150
0:10:22	35	8,9	28	36	150
0:10:23	35	8,9	28	36	150
0:10:24	35	8,9	28	36	150
0:10:25	35	8,9	28	36	150
0:10:26	35	9,0	28	36	150
0:10:27	35	9,0	28	36	150
0:10:28	35	9,1	28	36	150
0:10:29	35	9,1	28	36	150
0:10:30	35	9,1	28	36	150
0:10:31	35	9,1	28	36	150
0:10:32	35	9,1	28	36	150
0:10:33	35	9,1	28	36	150
0:10:34	35	9,1	28	36	150
0:10:35	35	9,1	28	36	150
0:10:36	35	9,1	28	36	150
0:10:37	35	9,1	28	36	150
0:10:38	35	9,1	28	36	150
0:10:39	35	9,1	28	36	150
0:10:40	35	9,1	28	36	150
0:10:41	35	9,2	28	36	150
0:10:42	35	9,2	28	36	150
0:10:43	35	9,2	28	36	150
0:10:44	35	9,2	28	36	150
0:10:45	35	9,2	28	36	150
0:10:46	35	9,2	28	36	150
0:10:47	35	9,2	28	36	150
0:10:48	35	9,3	28	36	150
0:10:49	35	9,5	28	36	150
0:10:50	35	9,6	28	36	150
0:10:51	35	9,6	28	36	150
0:10:52	35	9,6	28	36	150
0:10:53	35	9,6	28	36	150
0:10:54	35	9,6	28	36	150
0:10:55	35	9,6	28	36	150
0:10:56	35	9,6	28	36	150
0:10:57	35	9,6	28	36	150
0:10:58	35	9,6	28	36	150
0:10:59	35	9,6	28	36	150
0:11:00	35	9,6	28	36	150
0:11:01	35	9,6	28	36	150
0:11:02	35	9,6	28	36	150
0:11:03	35	9,6	28	36	150
0:11:04	35	9,6	28	36	150
0:11:05	35	9,6	28	36	150
0:11:06	35	9,6	28	36	150
0:11:07	35	9,6	28	36	150
0:11:08	35	9,6	28	36	150
0:11:09	35	9,6	28	36	150
0:11:10	35	9,6	28	36	150
0:11:11	35	9,6	28	36	150
0:11:12	35	9,6	28	36	150
0:11:13	35	9,6	28	36	150
0:11:14	35	9,6	28	36	150
0:11:15	35	9,6	28	36	150
0:11:16	35	9,6	28	36	150
0:11:17	35	9,6	28	36	150
0:11:18	35	9,6	28	36	150
0:11:19	35	9,6	28	36	150
0:11:20	35	9,6	28	36	150
0:11:21	35	9,6	28	36	150
0:11:22	35	9,8	28	36	150
0:11:23	35	9,9	28	36	150
0:11:24	35	9,9	28	36	150
0:11:25	35	9,9	28	36	150
0:11:26	35	9,9	28	36	150
0:11:27	35	9,9	28	36	150
0:11:28	35	9,9	28	36	150
0:11:29	35	9,9	28	36	150
0:11:30	35	9,9	28	36	150
0:11:31	35	9,9	28	36	150
0:11:32	35	9,9	28	36	150
0:11:33	35	9,9	28	36	150
0:11:34	35	9,9	28	36	150
0:11:35	35	9,9	28	36	150
0:11:36	35	9,9	28	36	150
0:11:37	35	9,9	28	36	150
0:11:38	35	9,9	28	36	150
0:11:39	35	9,9	28	36	150
0:11:40	35	9,9	28	36	150
0:11:41	35	9,9	28	36	150
0:11:42	35	9,9	28	36	150
0:11:43	35	10,0	28	36	150
0:11:44	35	10,1	28	36	150
0:11:45	35	10,1	28	36	150
0:11:46	35	10,2	28	36	150
0:11:47	35	10,2	28	36	150
0:11:48	35	10,2	28	36	150
0:11:49	35	10,2	28	36	150
0:11:50	35	10,2	28	36	150
0:11:51	35	10,2	28	36	150
0:11:52	35	10,2	28	36	150
0:11:53	35	10,2	28	36	150
0:11:54	35	10,2	28	36	150
0:11:55	35	10,2	28	36	150
0:11:56	35	10,2	29	36	150
0:11:57	35	10,2	29	36	150
0:11:58	35	10,2	29	36	150
0:11:59	35	10,2	29	36	150
0:12:00	35	10,2	29	36	150
0:12:01	35	10,2	29	36	150
0:12:02	35	10,2	29	36	150
0:12:03	35	10,3	29	36	150
0:12:04	35	10,5	29	36	150
0:12:05	35	10,6	29	36	150
0:12:06	35	10,6	29	36	150
0:12:07	35	10,6	29	36	150
0:12:08	35	10,6	29	36	150
0:12:09	35	10,6	28	36	150
0:12:10	35	10,6	29	36	150
0:12:11	35	10,6	29	36	150
0:12:12	35	10,6	28	36	150
0:12:13	35	10,6	28	36	150
0:12:14	35	10,6	28	36	150
0:12:15	35	10,6	28	36	150
0:12:16	35	10,6	28	36	150
0:12:17	35	10,6	28	36	150
0:12:18	35	10,6	28	36	150
0:12:19	35	10,6	28	36	150
0:12:20	35	10,6	28	36	150
0:12:21	35	10,6	28	36	150
0:12:22	35	10,6	28	36	150
0:12:23	35	10,6	28	36	150
0:12:24	35	10,6	28	36	150
0:12:25	36	10,6	28	36	150
0:12:26	36	10,6	28	36	150
0:12:27	36	10,6	28	36	150
0:12:28	36	10,6	28	36	150
0:12:29	36	10,6	28	36	150
0:12:30	36	10,6	28	36	150
0:12:31	36	10,6	28	36	150
0:12:32	36	10,6	28	36	150
0:12:33	36	10,7	28	36	150
0:12:34	36	10,7	28	36	150
0:12:35	36	10,7	28	36	150
0:12:36	36	10,7	28	36	150
0:12:37	36	10,7	28	36	150
0:12:38	36	10,9	29	36	150
0:12:39	36	10,9	29	36	150
0:12:40	36	11,0	29	36	150
0:12:41	36	11,0	29	36	150
0:12:42	36	11,0	29	36	150
0:12:43	36	11,0	29	36	150
0:12:44	36	11,0	29	36	150
0:12:45	36	11,0	29	36	150
0:12:46	36	11,0	29	36	150
0:12:47	36	11,0	29	36	150
0:12:48	36	11,0	29	36	150
0:12:49	36	11,0	29	36	150
0:12:50	36	11,0	29	36	150
0:12:51	36	11,0	29	36	150
0:12:52	36	11,0	29	36	150
0:12:53	36	11,0	29	36	150
0:12:54	36	11,0	29	36	150
0:12:55	36	11,0	29	36	150
0:12:56	36	11,0	29	36	150
0:12:57	36	11,0	29	36	150
0:12:58	36	11,0	29	36	150
0:12:59	36	11,1	29	36	150
0:13:00	36	11,2	29	37	150
0:13:01	36	11,2	29	36	150
0:13:02	36	11,2	29	36	150
0:13:03	36	11,2	29	36	150
0:13:04	36	11,2	29	36	150
0:13:05	36	11,2	29	36	150
0:13:06	36	11,2	29	36	150
0:13:07	36	11,2	29	36	150
0:13:08	36	11,2	29	36	150
0:13:09	36	11,2	29	36	150
0:13:10	36	11,2	29	36	150
0:13:11	36	11,2	29	36	150
0:13:12	36	11,2	29	36	150
0:13:13	36	11,2	29	36	150
0:13:14	36	11,2	29	36	150
0:13:15	36	11,2	29	36	150
0:13:16	36	11,2	29	36	150
0:13:17	36	11,2	29	36	150
0:13:18	36	11,3	29	36	150
0:13:19	36	11,3	29	36	150
0:13:20	36	11,3	29	37	150
0:13:21	36	11,3	29	36	150
0:13:22	36	11,3	29	36	150
0:13:23	36	11,3	29	36	150
0:13:24	36	11,4	29	36	150
0:13:25	36	11,6	29	36	150
0:13:26	36	11,7	29	36	150
0:13:27	36	11,7	28	37	150
0:13:28	36	11,7	28	36	150
0:13:29	36	11,7	28	36	150
0:13:30	36	11,7	28	36	150
0:13:31	36	11,7	28	37	150
0:13:32	36	11,7	28	36	150
0:13:33	36	11,7	28	36	150
0:13:34	36	11,7	28	36	150
0:13:35	36	11,7	28	36	150
0:13:36	36	11,7	28	36	150
0:13:37	36	11,7	28	36	150
0:13:38	36	11,7	28	36	150
0:13:39	36	11,7	28	36	150
0:13:40	36	11,7	28	36	150
0:13:41	36	11,7	28	36	150
0:13:42	36	11,7	28	37	150
0:13:43	36	11,7	28	36	150
0:13:44	36	11,7	28	36	150
0:13:45	36	11,7	28	36	150
0:13:46	36	11,7	28	36	150
0:13:47	36	11,7	28	36	150
0:13:48	36	11,7	28	36	150
0:13:49	36	11,7	28	36	150
0:13:50	36	11,7	28	36	150
0:13:51	36	11,7	28	37	150
0:13:52	36	11,7	28	36	150
0:13:53	36	11,7	28	36	150
0:13:54	36	11,7	28	36	150
0:13:55	36	11,8	28	37	150
0:13:56	36	11,8	28	36	150
0:13:57	36	11,8	28	36	150
0:13:58	36	11,8	28	37	150
0:13:59	36	11,9	28	37	150
0:14:00	36	11,9	28	37	150
0:14:01	36	11,9	28	37	150
0:14:02	36	11,9	28	37	150
0:14:03	36	11,9	28	37	150
0:14:04	36	11,9	28	37	150
0:14:05	36	11,9	28	37	150
0:14:06	36	12,1	28	37	150
0:14:07	36	12,2	28	37	150
0:14:08	36	12,2	28	37	150
0:14:09	36	12,2	28	37	150
0:14:10	36	12,2	28	37	150
0:14:11	36	12,2	28	37	150
0:14:12	36	12,3	28	37	150
0:14:13	36	12,3	28	37	150
0:14:14	36	12,3	28	37	150
0:14:15	36	12,3	28	37	150
0:14:16	36	12,3	28	37	150
0:14:17	36	12,3	28	37	150
0:14:18	36	12,3	28	37	150
0:14:19	36	12,3	28	37	150
0:14:20	36	12,3	28	37	150
0:14:21	36	12,3	27	37	150
0:14:22	36	12,3	27	37	150
0:14:23	36	12,4	27	37	150
0:14:24	36	12,4	27	37	150
0:14:25	36	12,4	27	37	150
0:14:26	36	12,4	27	37	150
0:14:27	36	12,4	27	37	150
0:14:28	36	12,4	27	37	150
0:14:29	36	12,4	27	37	150
0:14:30	36	12,4	27	37	150
0:14:31	36	12,4	27	37	150
0:14:32	36	12,5	27	37	150
0:14:33	36	12,5	27	38	150
0:14:34	36	12,5	27	37	150
0:14:35	36	12,5	27	38	150
0:14:36	36	12,5	27	37	150
0:14:37	36	12,5	27	38	150
0:14:38	36	12,5	27	38	150
0:14:39	36	12,6	27	38	150
0:14:40	36	12,6	27	38	150
0:14:41	36	12,6	27	38	150
0:14:42	36	12,6	27	38	150
0:14:43	36	12,6	27	38	150
0:14:44	36	12,6	27	38	150
0:14:45	36	12,7	27	38	150
0:14:46	36	12,7	27	38	150
0:14:47	36	12,7	27	38	150
0:14:48	36	12,7	27	38	150
0:14:49	36	12,7	27	38	150
0:14:50	36	12,7	27	38	150
0:14:51	36	12,8	27	38	150
0:14:52	36	12,8	27	38	150
0:14:53	36	12,8	27	38	150
0:14:54	36	12,8	27	38	150
0:14:55	36	12,8	27	38	150
0:14:56	36	12,9	27	38	150
0:14:57	36	12,9	27	39	150
0:14:58	36	12,9	27	39	150
0:14:59	36	12,9	27	39	150
0:15:00	36	12,9	27	39	150
0:15:01	36	13,0	27	39	150
0:15:02	36	13,0	27	39	150
0:15:03	36	13,0	27	39	150
0:15:04	36	13,0	27	39	150
0:15:05	36	13,0	27	39	150
0:15:06	36	13,1	27	39	150
0:15:07	36	13,1	27	39	150
0:15:08	36	13,1	27	39	150
0:15:09	36	13,1	27	39	150
0:15:10	36	13,1	27	39	150
0:15:11	36	13,2	27	39	150
0:15:12	36	13,2	27	39	150
0:15:13	36	13,2	27	39	150
0:15:14	36	13,2	27	39	150
0:15:15	36	13,3	27	39	150
0:15:16	36	13,3	27	40	150
0:15:17	36	13,3	27	40	150
0:15:18	36	13,3	27	40	150
0:15:19	36	13,3	27	39	150
0:15:20	36	13,4	27	40	150
0:15:21	36	13,4	27	40	150
0:15:22	36	13,4	28	40	150
0:15:23	36	13,4	28	40	150
0:15:24	36	13,4	28	40	150
0:15:25	36	13,5	28	40	150
0:15:26	36	13,5	28	40	150
0:15:27	36	13,5	28	40	150
0:15:28	36	13,5	28	40	150
0:15:29	36	13,5	28	40	150
0:15:30	36	13,6	28	40	150
0:15:31	36	13,6	28	40	150
0:15:32	36	13,6	28	40	150
0:15:33	36	13,6	28	40	150
0:15:34	36	13,6	28	40	150
0:15:35	36	13,7	28	40	150
0:15:36	36	13,7	28	40	150
0:15:37	36	13,7	28	40	150
0:15:38	36	13,7	28	40	150
0:15:39	36	13,7	28	41	150
0:15:40	36	13,8	28	41	150
0:15:41	36	13,8	28	41	150
0:15:42	36	13,8	28	41	150
0:15:43	36	13,8	28	41	150
0:15:44	36	13,8	28	41	150
0:15:45	36	13,9	28	41	150
0:15:46	36	13,9	28	41	150
0:15:47	37	13,9	28	41	150
0:15:48	37	13,9	28	41	150
0:15:49	37	13,9	28	41	150
0:15:50	37	14,0	28	41	150
0:15:51	37	14,0	28	41	150
0:15:52	37	14,0	28	41	150
0:15:53	37	14,0	28	41	150
0:15:54	37	14,0	28	41	150
0:15:55	37	14,1	28	41	150
0:15:56	37	14,1	27	41	150
0:15:57	37	14,1	27	41	150
0:15:58	37	14,1	27	41	150
0:15:59	37	14,1	28	41	150
0:16:00	37	14,2	28	41	150
0:16:01	37	14,2	28	41	150
0:16:02	37	14,2	28	41	150
0:16:03	37	14,2	28	41	150
0:16:04	37	14,2	28	41	150
0:16:05	37	14,3	28	42	150
0:16:06	37	14,3	28	41	150
0:16:07	37	14,3	28	42	150
0:16:08	37	14,3	28	42	150
0:16:09	37	14,3	28	42	150
0:16:10	37	14,4	28	42	150
0:16:11	37	14,4	28	42	150
0:16:12	37	14,4	28	42	150
0:16:13	37	14,4	28	42	150
0:16:14	37	14,4	28	42	150
0:16:15	37	14,5	28	42	150
0:16:16	37	14,5	29	42	150
0:16:17	37	14,5	29	42	150
0:16:18	37	14,5	29	42	150
0:16:19	37	14,5	29	42	150
0:16:20	37	14,5	29	42	150
0:16:21	37	14,6	29	42	150
0:16:22	37	14,6	29	42	150
0:16:23	37	14,6	29	42	150
0:16:24	37	14,6	29	42	150
0:16:25	37	14,6	29	42	150
0:16:26	37	14,7	29	42	150
0:16:27	37	14,7	29	42	150
0:16:28	37	14,7	29	42	150
0:16:29	37	14,7	29	42	150
0:16:30	37	14,7	29	42	150
0:16:31	37	14,8	29	42	150
0:16:32	37	14,8	29	43	150
0:16:33	37	14,8	29	42	150
0:16:34	37	14,8	29	42	150
0:16:35	37	14,8	29	43	150
0:16:36	37	14,8	29	43	150
0:16:37	37	14,9	29	43	150
0:16:38	37	14,9	29	43	150
0:16:39	37	14,9	29	43	150
0:16:40	37	14,9	29	43	150
0:16:41	37	14,9	29	43	150
0:16:42	37	15,0	29	43	150
0:16:43	37	15,0	28	43	150
0:16:44	37	15,0	28	43	150
0:16:45	37	15,0	28	43	150
0:16:46	37	15,0	28	43	150
0:16:47	37	15,0	28	43	150
0:16:48	37	15,1	28	43	150
0:16:49	37	15,1	28	43	150
0:16:50	37	15,1	28	43	150
0:16:51	37	15,1	28	43	150
0:16:52	37	15,1	28	43	150
0:16:53	37	15,2	28	43	150
0:16:54	37	15,2	28	43	150
0:16:55	37	15,2	28	43	150
0:16:56	37	15,2	28	43	150
0:16:57	37	15,2	28	43	150
0:16:58	37	15,2	28	43	150
0:16:59	37	15,3	28	43	150
0:17:00	37	15,3	28	43	150
0:17:01	37	15,3	28	43	150
0:17:02	37	15,3	28	43	150
0:17:03	37	15,3	28	44	150
0:17:04	37	15,3	28	43	150
0:17:05	37	15,4	28	43	150
0:17:06	38	15,4	28	43	150
0:17:07	38	15,4	28	44	150
0:17:08	38	15,4	28	44	150
0:17:09	38	15,4	28	43	150
0:17:10	38	15,4	28	44	150
0:17:11	38	15,5	28	44	150
0:17:12	38	15,5	28	44	150
0:17:13	38	15,5	28	44	150
0:17:14	38	15,5	28	44	150
0:17:15	38	15,5	28	44	150
0:17:16	38	15,5	28	44	150
0:17:17	38	15,5	28	44	150
0:17:18	38	15,6	28	44	150
0:17:19	38	15,6	28	44	150
0:17:20	38	15,6	28	44	150
0:17:21	38	15,6	28	44	150
0:17:22	38	15,6	28	44	150
0:17:23	38	15,6	28	44	150
0:17:24	38	15,7	28	44	150
0:17:25	38	15,7	28	44	150
0:17:26	38	15,7	28	44	150
0:17:27	38	15,7	28	44	150
0:17:28	38	15,7	28	44	150
0:17:29	38	15,7	28	44	150
0:17:30	38	15,7	28	44	150
0:17:31	38	15,8	28	44	150
0:17:32	38	15,8	28	44	150
0:17:33	38	15,8	28	44	150
0:17:34	38	15,8	28	44	150
0:17:35	38	15,8	28	44	150
0:17:36	38	15,8	28	44	150
0:17:37	38	15,8	28	44	150
0:17:38	38	15,9	28	44	150
0:17:39	38	15,9	28	44	150
0:17:40	38	15,9	28	45	150
0:17:41	38	15,9	28	44	150
0:17:42	38	15,9	28	44	150
0:17:43	38	15,9	28	44	150
0:17:44	38	15,9	28	44	150
0:17:45	38	16,0	28	45	150
0:17:46	38	16,0	28	44	150
0:17:47	38	16,0	28	44	150
0:17:48	38	16,0	28	44	150
0:17:49	38	16,0	28	45	150
0:17:50	38	16,0	28	44	150
0:17:51	38	15,9	28	45	150
0:17:52	38	15,9	28	45	150
0:17:53	38	15,9	28	44	150
0:17:54	38	15,9	28	45	150
0:17:55	38	16,0	28	45	150
0:17:56	38	16,0	28	45	150
0:17:57	38	16,0	28	45	150
0:17:58	38	16,0	28	45	150
0:17:59	38	16,0	28	45	150
0:18:00	38	16,0	28	45	150
0:18:01	38	16,0	28	45	150
0:18:02	38	16,1	28	45	150
0:18:03	38	16,1	28	45	150
0:18:04	38	16,1	28	45	150
0:18:05	38	16,1	28	45	150
0:18:06	38	16,1	28	45	150
0:18:07	38	16,1	28	45	150
0:18:08	38	16,1	28	45	150
0:18:09	38	16,2	28	45	150
0:18:10	39	16,2	28	45	150
0:18:11	39	16,2	28	45	150
0:18:12	39	16,2	28	45	150
0:18:13	39	16,2	28	45	150
0:18:14	39	16,2	28	45	150
0:18:15	39	16,2	28	45	150
0:18:16	39	16,3	28	45	150
0:18:17	39	16,3	28	45	150
0:18:18	39	16,3	28	45	150
0:18:19	39	16,3	28	45	150
0:18:20	39	16,3	28	45	150
0:18:21	39	16,3	28	45	150
0:18:22	39	16,3	28	45	150
0:18:23	39	16,4	28	46	150
0:18:24	39	16,4	28	45	150
0:18:25	39	16,4	28	45	150
0:18:26	39	16,4	28	46	150
0:18:27	39	16,4	28	45	150
0:18:28	39	16,4	28	45	150
0:18:29	39	16,4	28	46	150
0:18:30	39	16,5	28	46	150
0:18:31	39	16,5	28	45	150
0:18:32	39	16,5	28	46	150
0:18:33	39	16,5	28	46	150
0:18:34	39	16,5	28	46	150
0:18:35	39	16,5	28	46	150
0:18:36	39	16,5	28	46	150
0:18:37	39	16,6	28	46	150
0:18:38	39	16,6	28	46	150
0:18:39	39	16,6	28	46	150
0:18:40	39	16,6	28	46	150
0:18:41	39	16,6	28	46	150
0:18:42	39	16,6	28	46	150
0:18:43	39	16,6	28	46	150
0:18:44	39	16,7	28	46	150
0:18:45	39	16,7	28	46	150
0:18:46	39	16,7	28	46	150
0:18:47	39	16,7	28	46	150
0:18:48	39	16,7	28	46	150
0:18:49	39	16,7	28	46	150
0:18:50	39	16,7	28	46	150
0:18:51	39	16,7	28	46	150
0:18:52	39	16,8	28	46	150
0:18:53	39	16,8	28	46	150
0:18:54	39	16,8	28	46	150
0:18:55	39	16,8	28	46	150
0:18:56	39	16,8	28	46	150
0:18:57	39	16,8	28	46	150
0:18:58	39	16,8	28	46	150
0:18:59	39	16,9	28	46	150
0:19:00	39	16,9	28	46	150
0:19:01	39	16,9	28	46	150
0:19:02	39	16,9	28	46	150
0:19:03	39	16,9	28	46	150
0:19:04	39	16,9	28	46	150
0:19:05	39	16,9	28	46	150
0:19:06	39	17,0	28	46	150
0:19:07	40	17,0	28	46	150
0:19:08	40	17,0	28	46	150
0:19:09	40	17,0	28	46	150
0:19:10	40	17,0	28	46	150
0:19:11	40	17,0	28	46	150
0:19:12	40	17,0	28	46	150
0:19:13	40	17,0	28	47	150
0:19:14	40	17,1	28	47	150
0:19:15	40	17,1	28	46	150
0:19:16	40	17,1	28	47	150
0:19:17	40	17,1	28	47	150
0:19:18	40	17,1	28	47	150
0:19:19	40	17,1	28	47	150
0:19:20	40	17,2	28	47	150
0:19:21	40	17,2	28	47	150
0:19:22	40	17,2	28	47	150
0:19:23	40	17,2	28	47	150
0:19:24	40	17,2	28	47	150
0:19:25	40	17,2	28	47	150
0:19:26	40	17,3	28	47	150
0:19:27	40	17,3	28	47	150
0:19:28	40	17,3	28	47	150
0:19:29	40	17,3	28	47	150
0:19:30	40	17,3	29	47	150
0:19:31	40	17,3	29	47	150
0:19:32	40	17,3	29	47	150
0:19:33	40	17,4	29	47	150
0:19:34	40	17,4	29	47	150
0:19:35	40	17,4	29	47	150
0:19:36	40	17,4	29	47	150
0:19:37	40	17,4	29	47	150
0:19:38	40	17,4	29	47	150
0:19:39	40	17,4	28	47	150
0:19:40	40	17,5	28	47	150
0:19:41	40	17,5	28	47	150
0:19:42	40	17,5	28	47	150
0:19:43	40	17,5	28	47	150
0:19:44	40	17,5	28	47	150
0:19:45	40	17,5	28	47	150
0:19:46	40	17,6	28	47	150
0:19:47	40	17,6	28	47	150
0:19:48	40	17,6	28	47	150
0:19:49	40	17,6	28	47	150
0:19:50	40	17,6	28	47	150
0:19:51	40	17,6	28	47	150
0:19:52	40	17,6	28	47	150
0:19:53	40	17,6	28	47	150
0:19:54	40	17,7	28	47	150
0:19:55	40	17,7	28	48	150
0:19:56	40	17,7	28	48	150
0:19:57	40	17,7	28	47	150
0:19:58	40	17,7	28	48	150
0:19:59	40	17,7	28	48	150
0:20:00	40	17,7	28	48	150
0:20:01	40	17,8	28	48	150
0:20:02	40	17,8	28	48	150
0:20:03	40	17,8	28	48	150
0:20:04	40	17,8	28	48	150
0:20:05	41	17,8	28	48	150
0:20:06	41	17,8	27	48	150
0:20:07	41	17,8	27	48	150
0:20:08	41	17,8	27	48	150
0:20:09	41	17,9	27	48	150
0:20:10	41	17,9	27	48	150
0:20:11	41	17,9	27	48	150
0:20:12	41	17,9	27	48	150
0:20:13	41	17,9	27	48	150
0:20:14	41	17,9	27	48	150
0:20:15	41	18,0	27	48	150
0:20:16	41	18,0	27	48	150
0:20:17	41	18,0	27	48	150
0:20:18	41	18,0	27	48	150
0:20:19	41	18,0	27	48	150
0:20:20	41	18,0	27	48	150
0:20:21	41	18,0	27	48	150
0:20:22	41	18,0	27	48	150
0:20:23	41	18,1	27	48	150
0:20:24	41	18,1	27	48	150
0:20:25	41	18,1	27	48	150
0:20:26	41	18,1	27	48	150
0:20:27	41	18,1	27	48	150
0:20:28	41	18,1	28	48	150
0:20:29	41	18,1	28	48	150
0:20:30	41	18,1	28	48	150
0:20:31	41	18,2	28	48	150
0:20:32	41	18,2	28	48	150
0:20:33	41	18,2	28	48	150
0:20:34	41	18,2	28	48	150
0:20:35	41	18,2	28	48	150
0:20:36	41	18,2	28	48	150
0:20:37	41	18,2	28	48	150
0:20:38	41	18,3	27	48	150
0:20:39	41	18,3	27	48	150
0:20:40	41	18,3	27	48	150
0:20:41	41	18,3	27	48	150
0:20:42	41	18,3	27	48	150
0:20:43	41	18,3	27	48	150
0:20:44	41	18,3	27	48	150
0:20:45	41	18,3	27	48	150
0:20:46	41	18,3	27	48	150
0:20:47	41	18,4	27	49	150
0:20:48	41	18,4	27	48	150
0:20:49	41	18,4	27	48	150
0:20:50	41	18,4	27	48	150
0:20:51	41	18,4	27	48	150
0:20:52	41	18,4	27	48	150
0:20:53	41	18,4	27	48	150
0:20:54	41	18,4	27	49	150
0:20:55	41	18,5	27	49	150
0:20:56	41	18,5	27	49	150
0:20:57	41	18,5	27	49	150
0:20:58	41	18,5	27	49	150
0:20:59	41	18,5	27	49	150
0:21:00	41	18,5	27	49	150
0:21:01	41	18,5	27	49	150
0:21:02	42	18,5	27	49	150
0:21:03	42	18,6	27	49	150
0:21:04	42	18,6	27	49	150
0:21:05	42	18,6	27	49	150
0:21:06	42	18,6	27	49	150
0:21:07	42	18,6	27	49	150
0:21:08	42	18,6	27	49	150
0:21:09	42	18,6	27	49	150
0:21:10	42	18,7	27	49	150
0:21:11	42	18,7	27	49	150
0:21:12	42	18,7	27	49	150
0:21:13	42	18,7	27	49	150
0:21:14	42	18,7	27	49	150
0:21:15	42	18,7	27	49	150
0:21:16	42	18,7	27	49	150
0:21:17	42	18,8	27	49	150
0:21:18	42	18,8	27	49	150
0:21:19	42	18,8	27	49	150
0:21:20	42	18,8	27	49	150
0:21:21	42	18,8	27	49	150
0:21:22	42	18,8	27	49	150
0:21:23	42	18,8	27	49	150
0:21:24	42	18,8	27	49	150
0:21:25	42	18,9	27	49	150
0:21:26	42	18,9	27	49	150
0:21:27	42	18,9	27	49	150
0:21:28	42	18,9	27	49	150
0:21:29	42	18,9	27	49	150
0:21:30	42	18,9	27	49	150
0:21:31	42	18,9	27	49	150
0:21:32	42	18,9	27	49	150
0:21:33	42	19,0	27	49	150
0:21:34	42	19,0	27	49	150
0:21:35	42	19,0	27	49	150
0:21:36	42	19,0	27	49	150
0:21:37	42	19,0	27	50	150
0:21:38	42	19,0	27	49	150
0:21:39	42	19,0	27	49	150
0:21:40	42	19,0	27	49	150
0:21:41	42	19,1	27	49	150
0:21:42	42	19,1	27	49	150
0:21:43	42	19,1	27	49	150
0:21:44	42	19,1	27	50	150
0:21:45	42	19,1	27	50	150
0:21:46	42	19,1	27	50	150
0:21:47	42	19,1	27	50	150
0:21:48	42	19,1	27	50	150
0:21:49	42	19,2	27	50	150
0:21:50	42	19,2	27	50	150
0:21:51	42	19,2	27	50	150
0:21:52	42	19,2	27	50	150
0:21:53	42	19,2	27	50	150
0:21:54	42	19,2	27	50	150
0:21:55	42	19,2	27	50	150
0:21:56	43	19,2	27	50	150
0:21:57	43	19,2	27	50	150
0:21:58	43	19,3	27	50	150
0:21:59	43	19,3	27	50	150
0:22:00	43	19,3	27	50	150
0:22:01	43	19,3	27	50	150
0:22:02	43	19,3	27	50	150
0:22:03	43	19,3	27	50	150
0:22:04	43	19,3	27	50	150
0:22:05	43	19,3	27	50	150
0:22:06	43	19,3	27	50	150
0:22:07	43	19,4	27	50	150
0:22:08	43	19,4	27	50	150
0:22:09	43	19,4	27	50	150
0:22:10	43	19,4	27	50	150
0:22:11	43	19,4	27	50	150
0:22:12	43	19,4	27	50	150
0:22:13	43	19,4	27	50	150
0:22:14	43	19,4	27	50	150
0:22:15	43	19,5	27	50	150
0:22:16	43	19,5	27	50	150
0:22:17	43	19,5	27	50	150
0:22:18	43	19,5	27	50	150
0:22:19	43	19,5	27	50	150
0:22:20	43	19,5	27	50	150
0:22:21	43	19,5	27	50	150
0:22:22	43	19,5	27	50	150
0:22:23	43	19,6	27	50	150
0:22:24	43	19,6	27	50	150
0:22:25	43	19,6	27	50	150
0:22:26	43	19,6	27	50	150
0:22:27	43	19,6	27	50	150
0:22:28	43	19,6	27	50	150
0:22:29	43	19,6	27	50	150
0:22:30	43	19,6	27	50	150
0:22:31	43	19,7	27	50	150
0:22:32	43	19,7	27	50	150
0:22:33	43	19,7	27	50	150
0:22:34	43	19,7	27	50	150
0:22:35	43	19,7	27	50	150
0:22:36	43	19,7	27	50	150
0:22:37	43	19,7	27	50	150
0:22:38	43	19,7	27	50	150
0:22:39	43	19,7	27	50	150
0:22:40	43	19,7	27	50	150
0:22:41	43	19,8	27	50	150
0:22:42	43	19,8	27	50	150
0:22:43	43	19,8	27	51	150
0:22:44	43	19,8	27	50	150
0:22:45	43	19,8	27	50	150
0:22:46	43	19,8	27	50	150
0:22:47	43	19,8	27	50	150
0:22:48	43	19,8	27	50	150
0:22:49	43	19,9	27	51	150
0:22:50	43	19,9	27	51	150
0:22:51	43	19,9	27	50	150
0:22:52	43	19,9	27	51	150
0:22:53	43	19,9	27	51	150
0:22:54	44	19,9	27	51	150
0:22:55	44	19,9	27	51	150
0:22:56	44	19,9	28	51	150
0:22:57	44	20,0	28	51	150
0:22:58	44	20,0	28	51	150
0:22:59	44	20,0	28	51	150
0:23:00	44	20,0	28	51	150
0:23:01	44	20,0	28	51	150
0:23:02	44	20,0	28	51	150
0:23:03	44	20,0	28	51	150
0:23:04	44	20,0	28	51	150
0:23:05	44	20,0	28	51	150
0:23:06	44	20,1	28	51	150
0:23:07	44	20,1	28	51	150
0:23:08	44	20,1	28	51	150
0:23:09	44	20,1	28	51	150
0:23:10	44	20,1	28	51	150
0:23:11	44	20,1	28	51	150
0:23:12	44	20,1	28	51	150
0:23:13	44	20,2	28	51	150
0:23:14	44	20,2	28	51	150
0:23:15	44	20,2	28	51	150
0:23:16	44	20,2	28	51	150
0:23:17	44	20,2	28	51	150
0:23:18	44	20,2	28	51	150
0:23:19	44	20,2	28	51	150
0:23:20	44	20,2	28	51	150
0:23:21	44	20,2	28	51	150
0:23:22	44	20,3	28	51	150
0:23:23	44	20,3	27	51	150
0:23:24	44	20,3	27	51	150
0:23:25	44	20,3	27	51	150
0:23:26	44	20,3	27	51	150
0:23:27	44	20,3	27	51	150
0:23:28	44	20,3	27	51	150
0:23:29	44	20,3	27	51	150
0:23:30	44	20,3	27	51	150
0:23:31	44	20,4	27	51	150
0:23:32	44	20,4	27	51	150
0:23:33	44	20,4	27	51	150
0:23:34	44	20,4	27	51	150
0:23:35	44	20,4	27	51	150
0:23:36	44	20,4	27	51	150
0:23:37	44	20,4	27	51	150
0:23:38	44	20,4	27	51	150
0:23:39	44	20,4	27	52	150
0:23:40	44	20,5	27	51	150
0:23:41	44	20,5	27	51	150
0:23:42	44	20,5	27	52	150
0:23:43	44	20,5	27	51	150
0:23:44	44	20,5	27	52	150
0:23:45	44	20,5	27	52	150
0:23:46	44	20,5	27	51	150
0:23:47	44	20,5	27	52	150
0:23:48	44	20,6	27	52	150
0:23:49	45	20,6	27	52	150
0:23:50	44	20,6	27	52	150
0:23:51	45	20,6	27	52	150
0:23:52	45	20,6	27	52	150
0:23:53	45	20,6	28	52	150
0:23:54	45	20,6	28	52	150
0:23:55	45	20,6	28	52	150
0:23:56	45	20,7	28	52	150
0:23:57	45	20,7	28	52	150
0:23:58	45	20,7	28	52	150
0:23:59	45	20,7	28	52	150
0:24:00	45	20,7	28	52	150
0:24:01	45	20,7	28	52	150
0:24:02	45	20,7	28	52	150
0:24:03	45	20,7	28	52	150
0:24:04	45	20,7	28	52	150
0:24:05	45	20,7	28	52	150
0:24:06	45	20,8	28	52	150
0:24:07	45	20,8	28	52	150
0:24:08	45	20,8	28	52	150
0:24:09	45	20,8	28	52	150
0:24:10	45	20,8	28	52	150
0:24:11	45	20,8	28	52	150
0:24:12	45	20,8	28	52	150
0:24:13	45	20,8	28	52	150
0:24:14	45	20,9	28	52	150
0:24:15	45	20,9	28	52	150
0:24:16	45	20,9	28	52	150
0:24:17	45	20,9	28	52	150
0:24:18	45	20,9	28	52	150
0:24:19	45	20,9	28	52	150
0:24:20	45	20,9	28	52	150
0:24:21	45	20,9	28	52	150
0:24:22	45	21,0	28	52	150
0:24:23	45	21,0	28	52	150
0:24:24	45	21,0	28	52	150
0:24:25	45	21,0	28	52	150
0:24:26	45	21,0	28	52	150
0:24:27	45	21,0	28	52	150
0:24:28	45	21,0	28	52	150
0:24:29	45	21,1	28	52	150
0:24:30	45	21,1	28	52	150
0:24:31	45	21,1	28	52	150
0:24:32	45	21,1	28	52	150
0:24:33	45	21,1	28	52	150
0:24:34	45	21,1	28	52	150
0:24:35	45	21,1	28	52	150
0:24:36	45	21,2	28	52	150
0:24:37	45	21,2	28	52	150
0:24:38	45	21,2	28	52	150
0:24:39	45	21,2	28	52	150
0:24:40	45	21,2	28	52	150
0:24:41	45	21,2	28	52	150
0:24:42	45	21,2	28	53	150
0:24:43	45	21,2	28	52	150
0:24:44	45	21,2	28	52	150
0:24:45	45	21,3	28	52	150
0:24:46	45	21,3	28	53	150
0:24:47	45	21,3	28	53	150
0:24:48	45	21,3	28	53	150
0:24:49	46	21,3	28	53	150
0:24:50	46	21,3	28	53	150
0:24:51	46	21,3	28	53	150
0:24:52	46	21,3	28	53	150
0:24:53	46	21,3	28	53	150
0:24:54	46	21,4	28	53	150
0:24:55	46	21,4	28	53	150
0:24:56	46	21,4	28	53	150
0:24:57	46	21,4	28	53	150
0:24:58	46	21,4	28	53	150
0:24:59	46	21,4	28	53	150
0:25:00	46	21,4	28	53	150
0:25:01	46	21,4	28	53	150
0:25:02	46	21,4	28	53	150
0:25:03	46	21,4	28	53	150
0:25:04	46	21,5	28	53	150
0:25:05	46	21,5	28	53	150
0:25:06	46	21,5	28	53	150
0:25:07	46	21,5	28	53	150
0:25:08	46	21,5	28	53	150
0:25:09	46	21,5	28	53	150
0:25:10	46	21,5	28	53	150
0:25:11	46	21,5	28	53	150
0:25:12	46	21,6	28	53	150
0:25:13	46	21,6	28	53	150
0:25:14	46	21,6	28	53	150
0:25:15	46	21,6	28	53	150
0:25:16	46	21,6	28	53	150
0:25:17	46	21,6	28	53	150
0:25:18	46	21,6	28	53	150
0:25:19	46	21,6	28	53	150
0:25:20	46	21,6	28	53	150
