Repository: ProgWizer/parser

File: project-root/data/Data Acquisition/Data Acquisition/2021 year (353)/21-015 Retarder.txt (part 1 of 7)
--Test Summary--
Full Path and File Name	
Instrument Name	7322
Instrument Type	Model 7322 Consistometer - Variable Speed
Instrument Serial Number	
Test Start Date	03.02.2021
Test Start Time	10:14:24
Test Stop Date	03.02.2021
Test Stop Time	13:01:06
Test Length	2:46:42
Final Sample Time Offset	2:46:42
Controller Schedule Name	
Sampling Period	1 second
Comments	Ýôõèì
Information	WellID	
Information	Customer	
Information	EngName	
Information	CementClass	G
Information	CementMfr	Ñóõîé Ëîã
Information	Additives	100%G+0.1Sipex (Ephim)
Information	Density	1900
Information	BHCT	52
Information	BHST	
Information	FluidLoss	
Information	JobType	
Calculated Value	Time_30Bc	0:00:39
Calculated Value	Time_70Bc	2:46:42
Initial Temperature (°C)	22 °C
Final Temperature (°C)	52 °C
Initial Pressure (MPa)	0,8 MPa
Final Pressure (MPa)	25,1 MPa
Initial Consistency (Bc)	23 Bc
Final Consistency (Bc)	70 Bc
Initial Wall Temperature (°C)	19 °C
Final Wall Temperature (°C)	50 °C
Initial Motor Speed (RPM)	150 RPM
Final Motor Speed (RPM)	150 RPM
--Data--
Time (HH:MM:SS)	Temperature (°C)	Pressure (MPa)	Consistency (Bc)	Wall Temperature (°C)	Motor Speed (RPM)
0:00:00	22	0,8	23	19	150
0:00:01	22	0,8	23	19	150
0:00:02	22	0,8	23	19	150
0:00:03	22	0,8	22	19	150
0:00:04	22	0,8	22	19	150
0:00:05	22	0,8	22	19	150
0:00:06	22	0,8	22	19	150
0:00:07	22	0,8	22	19	150
0:00:08	22	0,9	22	19	150
0:00:09	22	0,9	22	19	150
0:00:10	22	0,9	22	19	150
0:00:11	22	0,9	22	19	150
0:00:12	22	0,9	22	19	150
0:00:13	22	0,9	22	19	150
0:00:14	22	0,9	22	19	150
0:00:15	22	1,0	22	19	150
0:00:16	22	1,0	22	19	150
0:00:17	22	1,0	22	19	150
0:00:18	22	1,0	23	19	150
0:00:19	22	1,0	23	19	150
0:00:20	22	1,0	23	19	150
0:00:21	22	1,0	23	19	150
0:00:22	22	1,1	23	19	150
0:00:23	22	1,1	23	19	150
0:00:24	22	1,1	23	19	150
0:00:25	22	1,1	24	19	150
0:00:26	22	1,1	24	19	150
0:00:27	22	1,1	24	19	150
0:00:28	22	1,1	24	19	150
0:00:29	22	1,2	24	19	150
0:00:30	22	1,2	24	19	150
0:00:31	22	1,2	26	19	150
0:00:32	22	1,2	28	20	150
0:00:33	22	1,2	30	20	150
0:00:34	22	1,2	30	20	150
0:00:35	22	1,2	31	20	150
0:00:36	22	1,2	31	20	150
0:00:37	22	1,3	31	20	150
0:00:38	22	1,3	31	20	150
0:00:39	22	1,3	31	20	150
0:00:40	22	1,4	31	20	150
0:00:41	22	1,4	31	20	150
0:00:42	22	1,4	31	20	150
0:00:43	22	1,4	31	20	150
0:00:44	22	1,4	31	20	150
0:00:45	22	1,4	31	20	150
0:00:46	22	1,4	31	20	150
0:00:47	22	1,4	31	20	150
0:00:48	22	1,4	31	20	150
0:00:49	22	1,4	31	20	150
0:00:50	22	1,4	31	21	150
0:00:51	22	1,4	31	21	150
0:00:52	22	1,5	31	21	150
0:00:53	22	1,6	31	21	150
0:00:54	22	1,6	30	21	150
0:00:55	22	1,7	30	21	150
0:00:56	22	1,7	30	21	150
0:00:57	22	1,7	30	21	150
0:00:58	22	1,7	30	21	150
0:00:59	22	1,7	30	21	150
0:01:00	22	1,7	30	21	150
0:01:01	22	1,7	30	21	150
0:01:02	22	1,7	30	22	150
0:01:03	22	1,8	30	22	150
0:01:04	22	1,8	30	22	150
0:01:05	22	1,8	30	22	150
0:01:06	22	1,8	30	22	150
0:01:07	22	1,8	30	22	150
0:01:08	22	1,8	30	22	150
0:01:09	22	1,8	30	22	150
0:01:10	22	1,8	31	22	150
0:01:11	22	1,8	31	22	150
0:01:12	22	1,9	31	22	150
0:01:13	22	1,9	31	22	150
0:01:14	22	1,9	31	22	150
0:01:15	22	1,9	31	22	150
0:01:16	22	1,9	31	23	150
0:01:17	22	1,9	30	23	150
0:01:18	22	1,9	30	23	150
0:01:19	22	1,9	30	23	150
0:01:20	22	2,0	30	23	150
0:01:21	22	2,0	30	23	150
0:01:22	22	2,0	30	23	150
0:01:23	22	2,0	31	23	150
0:01:24	22	2,0	31	23	150
0:01:25	22	2,0	31	23	150
0:01:26	22	2,0	31	23	150
0:01:27	22	2,0	31	23	150
0:01:28	22	2,0	32	23	150
0:01:29	22	2,1	32	23	150
0:01:30	22	2,1	32	23	150
0:01:31	22	2,1	32	23	150
0:01:32	22	2,1	32	23	150
0:01:33	22	2,1	32	23	150
0:01:34	22	2,1	32	23	150
0:01:35	22	2,2	32	23	150
0:01:36	22	2,2	32	24	150
0:01:37	22	2,2	32	24	150
0:01:38	22	2,2	32	24	150
0:01:39	22	2,2	32	24	150
0:01:40	22	2,2	33	24	150
0:01:41	22	2,3	33	24	150
0:01:42	22	2,3	33	24	150
0:01:43	22	2,3	33	24	150
0:01:44	22	2,3	33	24	150
0:01:45	22	2,3	33	24	150
0:01:46	22	2,3	33	24	150
0:01:47	22	2,4	33	24	150
0:01:48	22	2,4	33	24	150
0:01:49	22	2,4	33	24	150
0:01:50	22	2,4	33	24	150
0:01:51	22	2,4	33	24	150
0:01:52	22	2,4	33	24	150
0:01:53	22	2,5	33	24	150
0:01:54	22	2,5	33	25	150
0:01:55	22	2,5	32	24	150
0:01:56	22	2,5	32	25	150
0:01:57	22	2,5	32	24	150
0:01:58	22	2,6	32	25	150
0:01:59	22	2,6	32	24	150
0:02:00	22	2,6	32	24	150
0:02:01	22	2,6	32	25	150
0:02:02	22	2,6	32	25	150
0:02:03	22	2,7	32	25	150
0:02:04	22	2,7	32	25	150
0:02:05	22	2,7	32	26	150
0:02:06	22	2,7	31	26	150
0:02:07	22	2,7	31	26	150
0:02:08	22	2,8	31	26	150
0:02:09	22	2,8	31	26	150
0:02:10	22	2,8	31	26	150
0:02:11	22	2,8	31	26	150
0:02:12	22	2,8	31	26	150
0:02:13	22	2,9	31	27	150
0:02:14	22	2,9	31	27	150
0:02:15	22	2,9	31	27	150
0:02:16	22	2,9	31	27	150
0:02:17	22	3,0	31	27	150
0:02:18	22	3,0	31	27	150
0:02:19	22	3,0	31	27	150
0:02:20	22	3,0	31	27	150
0:02:21	22	3,0	31	27	150
0:02:22	22	3,1	31	27	150
0:02:23	22	3,1	31	27	150
0:02:24	22	3,1	31	27	150
0:02:25	22	3,1	31	27	150
0:02:26	22	3,2	31	27	150
0:02:27	22	3,2	31	27	150
0:02:28	22	3,2	32	27	150
0:02:29	22	3,2	32	28	150
0:02:30	22	3,3	32	28	150
0:02:31	22	3,3	32	28	150
0:02:32	22	3,3	32	28	150
0:02:33	22	3,3	32	28	150
0:02:34	22	3,4	32	28	150
0:02:35	22	3,4	32	28	150
0:02:36	22	3,4	33	28	150
0:02:37	22	3,4	33	28	150
0:02:38	22	3,4	33	28	150
0:02:39	22	3,5	33	28	150
0:02:40	22	3,5	33	28	150
0:02:41	22	3,5	33	28	150
0:02:42	22	3,5	33	29	150
0:02:43	22	3,6	33	28	150
0:02:44	22	3,6	32	28	150
0:02:45	22	3,6	32	29	150
0:02:46	22	3,6	32	29	150
0:02:47	23	3,7	32	29	150
0:02:48	22	3,7	32	29	150
0:02:49	23	3,7	32	29	150
0:02:50	23	3,7	32	29	150
0:02:51	23	3,8	33	29	150
0:02:52	23	3,8	33	29	150
0:02:53	23	3,8	33	29	150
0:02:54	23	3,8	33	29	150
0:02:55	23	3,9	33	29	150
0:02:56	23	3,9	33	29	150
0:02:57	23	3,9	33	29	150
0:02:58	23	3,9	33	29	150
0:02:59	23	3,9	33	30	150
0:03:00	23	4,0	33	29	150
0:03:01	23	4,0	33	30	150
0:03:02	23	4,0	33	30	150
0:03:03	23	4,0	33	30	150
0:03:04	23	4,1	33	30	150
0:03:05	23	4,1	33	30	150
0:03:06	23	4,1	32	30	150
0:03:07	23	4,1	32	30	150
0:03:08	23	4,2	31	30	150
0:03:09	23	4,2	31	30	150
0:03:10	23	4,2	30	30	150
0:03:11	23	4,2	30	30	150
0:03:12	23	4,3	30	30	150
0:03:13	23	4,3	30	30	150
0:03:14	23	4,3	30	30	150
0:03:15	23	4,3	31	30	150
0:03:16	23	4,3	32	30	150
0:03:17	23	4,4	32	30	150
0:03:18	23	4,4	31	30	150
0:03:19	23	4,4	31	30	150
0:03:20	23	4,4	31	30	150
0:03:21	23	4,5	31	31	150
0:03:22	23	4,5	31	31	150
0:03:23	23	4,5	31	31	150
0:03:24	23	4,5	31	31	150
0:03:25	23	4,5	31	30	150
0:03:26	23	4,6	31	30	150
0:03:27	23	4,6	31	30	150
0:03:28	23	4,6	31	31	150
0:03:29	23	4,6	31	31	150
0:03:30	23	4,7	30	31	150
0:03:31	23	4,7	30	31	150
0:03:32	23	4,7	30	31	150
0:03:33	23	4,7	30	31	150
0:03:34	23	4,7	30	31	150
0:03:35	23	4,7	30	31	150
0:03:36	23	4,7	30	31	150
0:03:37	23	4,7	30	31	150
0:03:38	23	4,7	29	31	150
0:03:39	23	4,8	29	31	150
0:03:40	23	4,8	29	31	150
0:03:41	23	4,8	29	31	150
0:03:42	23	4,8	29	31	150
0:03:43	23	4,8	29	31	150
0:03:44	23	4,8	29	32	150
0:03:45	23	4,8	29	31	150
0:03:46	23	4,8	29	31	150
0:03:47	23	4,9	29	31	150
0:03:48	23	4,9	29	31	150
0:03:49	23	4,9	29	31	150
0:03:50	23	4,9	29	32	150
0:03:51	23	4,9	29	31	150
0:03:52	23	4,9	29	32	150
0:03:53	23	5,0	29	32	150
0:03:54	23	5,0	29	32	150
0:03:55	23	5,0	29	32	150
0:03:56	23	5,0	28	32	150
0:03:57	23	5,0	28	32	150
0:03:58	23	5,0	28	32	150
0:03:59	24	5,0	28	32	150
0:04:00	24	5,0	28	32	150
0:04:01	24	5,0	28	32	150
0:04:02	24	5,0	28	32	150
0:04:03	24	5,0	28	32	150
0:04:04	24	5,1	28	32	150
0:04:05	24	5,1	28	32	150
0:04:06	24	5,1	28	32	150
0:04:07	24	5,1	28	32	150
0:04:08	24	5,1	28	32	150
0:04:09	24	5,1	28	32	150
0:04:10	24	5,2	28	32	150
0:04:11	24	5,2	27	32	150
0:04:12	24	5,2	27	32	150
0:04:13	24	5,2	27	32	150
0:04:14	24	5,2	27	32	150
0:04:15	24	5,2	27	32	150
0:04:16	24	5,3	27	32	150
0:04:17	24	5,3	27	32	150
0:04:18	24	5,3	27	32	150
0:04:19	24	5,3	27	32	150
0:04:20	24	5,3	27	32	150
0:04:21	24	5,3	27	33	150
0:04:22	24	5,3	27	33	150
0:04:23	24	5,4	27	32	150
0:04:24	24	5,4	27	32	150
0:04:25	24	5,4	27	33	150
0:04:26	24	5,4	27	33	150
0:04:27	24	5,4	26	33	150
0:04:28	24	5,4	26	33	150
0:04:29	24	5,4	26	33	150
0:04:30	24	5,4	26	33	150
0:04:31	24	5,4	26	33	150
0:04:32	24	5,4	26	33	150
0:04:33	24	5,5	26	33	150
0:04:34	24	5,5	26	33	150
0:04:35	24	5,5	26	33	150
0:04:36	24	5,5	26	33	150
0:04:37	24	5,5	26	33	150
0:04:38	24	5,5	26	33	150
0:04:39	24	5,5	26	33	150
0:04:40	24	5,5	25	33	150
0:04:41	24	5,6	25	33	150
0:04:42	24	5,6	25	33	150
0:04:43	24	5,6	25	33	150
0:04:44	24	5,6	25	33	150
0:04:45	24	5,6	25	33	150
0:04:46	24	5,6	25	33	150
0:04:47	24	5,6	25	33	150
0:04:48	25	5,6	25	33	150
0:04:49	25	5,6	25	33	150
0:04:50	25	5,7	25	33	150
0:04:51	25	5,7	25	33	150
0:04:52	25	5,7	25	33	150
0:04:53	25	5,7	25	33	150
0:04:54	25	5,7	25	33	150
0:04:55	25	5,7	25	33	150
0:04:56	25	5,7	25	33	150
0:04:57	25	5,7	25	33	150
0:04:58	25	5,7	25	33	150
0:04:59	25	5,8	25	33	150
0:05:00	25	5,8	25	33	150
0:05:01	25	5,8	25	33	150
0:05:02	25	5,8	24	33	150
0:05:03	25	5,8	24	33	150
0:05:04	25	5,8	24	33	150
0:05:05	25	5,8	24	33	150
0:05:06	25	5,8	24	33	150
0:05:07	25	5,8	24	33	150
0:05:08	25	5,8	24	33	150
0:05:09	25	5,9	24	33	150
0:05:10	25	5,9	24	33	150
0:05:11	25	5,9	24	33	150
0:05:12	25	5,9	24	33	150
0:05:13	25	5,9	24	33	150
0:05:14	25	5,9	24	33	150
0:05:15	25	5,9	24	33	150
0:05:16	25	5,9	24	33	150
0:05:17	25	5,9	24	33	150
0:05:18	25	6,0	24	33	150
0:05:19	25	6,0	24	33	150
0:05:20	25	6,0	24	33	150
0:05:21	25	6,0	23	33	150
0:05:22	25	6,0	23	33	150
0:05:23	25	6,0	23	33	150
0:05:24	25	6,0	23	33	150
0:05:25	25	6,0	23	33	150
0:05:26	25	6,0	23	33	150
0:05:27	25	6,1	23	33	150
0:05:28	25	6,1	23	33	150
0:05:29	25	6,1	23	34	150
0:05:30	25	6,1	23	33	150
0:05:31	25	6,1	23	33	150
0:05:32	25	6,1	23	33	150
0:05:33	25	6,1	23	33	150
0:05:34	25	6,1	23	33	150
0:05:35	25	6,1	23	33	150
0:05:36	26	6,1	23	34	150
0:05:37	26	6,1	23	33	150
0:05:38	26	6,1	23	34	150
0:05:39	26	6,2	23	33	150
0:05:40	26	6,2	23	34	150
0:05:41	26	6,2	23	33	150
0:05:42	26	6,2	23	34	150
0:05:43	26	6,2	23	33	150
0:05:44	26	6,2	23	34	150
0:05:45	26	6,2	23	34	150
0:05:46	26	6,2	23	33	150
0:05:47	26	6,2	23	33	150
0:05:48	26	6,2	23	34	150
0:05:49	26	6,2	23	33	150
0:05:50	26	6,2	23	34	150
0:05:51	26	6,3	23	34	150
0:05:52	26	6,3	23	34	150
0:05:53	26	6,3	23	34	150
0:05:54	26	6,3	23	34	150
0:05:55	26	6,3	23	34	150
0:05:56	26	6,3	23	34	150
0:05:57	26	6,3	23	34	150
0:05:58	26	6,3	23	34	150
0:05:59	26	6,3	23	34	150
0:06:00	26	6,3	23	34	150
0:06:01	26	6,3	23	34	150
0:06:02	26	6,3	23	34	150
0:06:03	26	6,4	23	34	150
0:06:04	26	6,4	23	34	150
0:06:05	26	6,4	23	34	150
0:06:06	26	6,4	23	34	150
0:06:07	26	6,4	23	34	150
0:06:08	26	6,4	23	34	150
0:06:09	26	6,4	23	34	150
0:06:10	26	6,4	23	34	150
0:06:11	26	6,4	22	34	150
0:06:12	26	6,4	22	34	150
0:06:13	26	6,5	22	34	150
0:06:14	26	6,5	22	34	150
0:06:15	26	6,5	22	34	150
0:06:16	26	6,5	22	34	150
0:06:17	26	6,5	22	34	150
0:06:18	26	6,5	22	34	150
0:06:19	26	6,5	22	34	150
0:06:20	26	6,5	22	34	150
0:06:21	26	6,5	22	34	150
0:06:22	26	6,5	22	34	150
0:06:23	26	6,5	22	34	150
0:06:24	26	6,5	22	34	150
0:06:25	27	6,6	22	34	150
0:06:26	27	6,6	22	34	150
0:06:27	27	6,6	22	34	150
0:06:28	27	6,6	22	34	150
0:06:29	27	6,6	22	34	150
0:06:30	27	6,6	22	34	150
0:06:31	27	6,6	22	34	150
0:06:32	27	6,6	22	34	150
0:06:33	27	6,6	22	34	150
0:06:34	27	6,7	22	34	150
0:06:35	27	6,7	22	34	150
0:06:36	27	6,7	22	34	150
0:06:37	27	6,7	22	34	150
0:06:38	27	6,7	22	34	150
0:06:39	27	6,7	22	34	150
0:06:40	27	6,7	22	34	150
0:06:41	27	6,7	22	34	150
0:06:42	27	6,7	22	34	150
0:06:43	27	6,8	22	34	150
0:06:44	27	6,8	22	34	150
0:06:45	27	6,8	22	34	150
0:06:46	27	6,8	22	35	150
0:06:47	27	6,8	22	34	150
0:06:48	27	6,8	22	34	150
0:06:49	27	6,8	22	34	150
0:06:50	27	6,8	22	34	150
0:06:51	27	6,9	22	34	150
0:06:52	27	6,9	22	34	150
0:06:53	27	6,9	22	35	150
0:06:54	27	6,9	22	34	150
0:06:55	27	6,9	22	34	150
0:06:56	27	6,9	22	34	150
0:06:57	27	6,9	22	34	150
0:06:58	27	6,9	22	34	150
0:06:59	27	6,9	22	35	150
0:07:00	27	7,0	22	35	150
0:07:01	27	7,0	22	35	150
0:07:02	27	7,0	22	34	150
0:07:03	27	7,0	22	34	150
0:07:04	27	7,0	22	35	150
0:07:05	27	7,0	22	35	150
0:07:06	27	7,0	22	35	150
0:07:07	27	7,0	22	35	150
0:07:08	27	7,0	22	35	150
0:07:09	27	7,1	22	35	150
0:07:10	27	7,1	22	35	150
0:07:11	27	7,1	22	35	150
0:07:12	27	7,1	22	35	150
0:07:13	27	7,1	22	35	150
0:07:14	27	7,1	22	35	150
0:07:15	27	7,1	22	35	150
0:07:16	27	7,1	22	35	150
0:07:17	27	7,1	22	35	150
0:07:18	27	7,1	22	35	150
0:07:19	28	7,2	22	35	150
0:07:20	28	7,2	22	35	150
0:07:21	28	7,2	22	35	150
0:07:22	28	7,2	22	35	150
0:07:23	28	7,2	22	35	150
0:07:24	28	7,2	22	35	150
0:07:25	28	7,2	22	35	150
0:07:26	28	7,2	22	35	150
0:07:27	28	7,2	22	35	150
0:07:28	28	7,3	22	35	150
0:07:29	28	7,3	22	35	150
0:07:30	28	7,3	21	35	150
0:07:31	28	7,3	21	35	150
0:07:32	28	7,3	21	35	150
0:07:33	28	7,3	21	35	150
0:07:34	28	7,3	21	35	150
0:07:35	28	7,3	21	35	150
0:07:36	28	7,3	21	35	150
0:07:37	28	7,4	21	35	150
0:07:38	28	7,4	21	35	150
0:07:39	28	7,4	21	35	150
0:07:40	28	7,4	21	35	150
0:07:41	28	7,4	21	35	150
0:07:42	28	7,4	21	35	150
0:07:43	28	7,4	21	35	150
0:07:44	28	7,4	21	35	150
0:07:45	28	7,4	21	35	150
0:07:46	28	7,5	21	35	150
0:07:47	28	7,5	21	35	150
0:07:48	28	7,5	21	35	150
0:07:49	28	7,5	21	35	150
0:07:50	28	7,5	21	35	150
0:07:51	28	7,5	21	35	150
0:07:52	28	7,5	20	36	150
0:07:53	28	7,6	20	35	150
0:07:54	28	7,6	20	35	150
0:07:55	28	7,6	20	35	150
0:07:56	28	7,6	20	36	150
0:07:57	28	7,6	20	36	150
0:07:58	28	7,6	20	36	150
0:07:59	28	7,6	20	36	150
0:08:00	28	7,6	20	35	150
0:08:01	28	7,6	20	35	150
0:08:02	28	7,7	20	35	150
0:08:03	28	7,7	20	36	150
0:08:04	28	7,7	19	36	150
0:08:05	28	7,7	19	36	150
0:08:06	28	7,7	19	36	150
0:08:07	28	7,7	19	36	150
0:08:08	28	7,7	20	36	150
0:08:09	28	7,7	19	36	150
0:08:10	28	7,7	19	36	150
0:08:11	28	7,8	19	36	150
0:08:12	29	7,8	20	36	150
0:08:13	29	7,8	20	36	150
0:08:14	29	7,8	19	36	150
0:08:15	29	7,8	20	36	150
0:08:16	29	7,8	20	36	150
0:08:17	29	7,8	20	36	150
0:08:18	29	7,8	20	36	150
0:08:19	29	7,8	20	36	150
0:08:20	29	7,9	20	36	150
0:08:21	29	7,9	20	36	150
0:08:22	29	7,9	20	36	150
0:08:23	29	7,9	20	36	150
0:08:24	29	7,9	19	36	150
0:08:25	29	7,9	19	36	150
0:08:26	29	7,9	19	36	150
0:08:27	29	7,9	19	36	150
0:08:28	29	8,0	19	36	150
0:08:29	29	8,0	19	36	150
0:08:30	29	8,0	19	36	150
0:08:31	29	8,0	19	36	150
0:08:32	29	8,0	19	36	150
0:08:33	29	8,0	18	36	150
0:08:34	29	8,0	18	36	150
0:08:35	29	8,0	18	36	150
0:08:36	29	8,1	19	36	150
0:08:37	29	8,1	19	36	150
0:08:38	29	8,1	19	36	150
0:08:39	29	8,1	19	36	150
0:08:40	29	8,1	19	36	150
0:08:41	29	8,1	19	36	150
0:08:42	29	8,1	19	36	150
0:08:43	29	8,1	19	36	150
0:08:44	29	8,1	19	36	150
0:08:45	29	8,2	19	36	150
0:08:46	29	8,2	19	36	150
0:08:47	29	8,2	19	36	150
0:08:48	29	8,2	19	36	150
0:08:49	29	8,2	19	36	150
0:08:50	29	8,2	19	36	150
0:08:51	29	8,2	19	36	150
0:08:52	29	8,3	19	36	150
0:08:53	29	8,3	19	36	150
0:08:54	29	8,3	19	36	150
0:08:55	29	8,3	19	36	150
0:08:56	29	8,3	19	36	150
0:08:57	29	8,3	19	36	150
0:08:58	29	8,3	19	37	150
0:08:59	29	8,4	19	37	150
0:09:00	29	8,4	19	37	150
0:09:01	29	8,4	19	37	150
0:09:02	29	8,4	19	37	150
0:09:03	29	8,4	19	37	150
0:09:04	29	8,4	19	37	150
0:09:05	29	8,5	19	37	150
0:09:06	29	8,5	19	37	150
0:09:07	29	8,5	19	37	150
0:09:08	29	8,5	19	37	150
0:09:09	30	8,5	19	37	150
0:09:10	30	8,5	19	37	150
0:09:11	30	8,5	19	37	150
0:09:12	30	8,6	19	37	150
0:09:13	30	8,6	19	37	150
0:09:14	30	8,6	19	37	150
0:09:15	30	8,6	19	37	150
0:09:16	30	8,6	19	37	150
0:09:17	30	8,6	19	37	150
0:09:18	30	8,6	19	37	150
0:09:19	30	8,6	19	37	150
0:09:20	30	8,7	19	37	150
0:09:21	30	8,7	19	37	150
0:09:22	30	8,7	19	37	150
0:09:23	30	8,7	19	37	150
0:09:24	30	8,7	19	37	150
0:09:25	30	8,7	19	37	150
0:09:26	30	8,7	19	37	150
0:09:27	30	8,7	19	37	150
0:09:28	30	8,7	19	37	150
0:09:29	30	8,8	19	37	150
0:09:30	30	8,8	19	37	150
0:09:31	30	8,8	19	37	150
0:09:32	30	8,8	19	37	150
0:09:33	30	8,8	19	37	150
0:09:34	30	8,8	19	37	150
0:09:35	30	8,8	19	37	150
0:09:36	30	8,8	19	37	150
0:09:37	30	8,8	19	37	150
0:09:38	30	8,9	19	37	150
0:09:39	30	8,9	19	37	150
0:09:40	30	8,9	19	37	150
0:09:41	30	8,9	19	37	150
0:09:42	30	8,9	19	37	150
0:09:43	30	8,9	19	37	150
0:09:44	30	8,9	19	37	150
0:09:45	30	8,9	19	37	150
0:09:46	30	8,9	19	38	150
0:09:47	30	8,9	19	37	150
0:09:48	30	9,0	19	38	150
0:09:49	30	9,0	19	38	150
0:09:50	30	9,0	19	37	150
0:09:51	30	9,0	19	38	150
0:09:52	30	9,0	18	38	150
0:09:53	30	9,0	18	38	150
0:09:54	30	9,1	18	38	150
0:09:55	30	9,1	18	38	150
0:09:56	30	9,1	18	38	150
0:09:57	30	9,1	18	38	150
0:09:58	30	9,1	18	38	150
0:09:59	30	9,1	18	38	150
0:10:00	30	9,1	18	38	150
0:10:01	30	9,1	18	38	150
0:10:02	30	9,2	18	38	150
0:10:03	30	9,2	18	38	150
0:10:04	31	9,2	18	38	150
0:10:05	31	9,2	18	38	150
0:10:06	31	9,2	18	38	150
0:10:07	31	9,2	18	38	150
0:10:08	31	9,2	18	38	150
0:10:09	31	9,3	18	38	150
0:10:10	31	9,3	18	38	150
0:10:11	31	9,3	18	38	150
0:10:12	31	9,3	18	38	150
0:10:13	31	9,3	18	38	150
0:10:14	31	9,3	18	38	150
0:10:15	31	9,3	18	38	150
0:10:16	31	9,3	18	38	150
0:10:17	31	9,3	18	38	150
0:10:18	31	9,4	18	38	150
0:10:19	31	9,4	18	38	150
0:10:20	31	9,4	18	38	150
0:10:21	31	9,4	18	38	150
0:10:22	31	9,4	18	38	150
0:10:23	31	9,4	18	38	150
0:10:24	31	9,4	18	38	150
0:10:25	31	9,4	18	38	150
0:10:26	31	9,5	18	38	150
0:10:27	31	9,5	18	38	150
0:10:28	31	9,5	18	38	150
0:10:29	31	9,5	18	38	150
0:10:30	31	9,5	18	38	150
0:10:31	31	9,5	18	38	150
0:10:32	31	9,5	18	38	150
0:10:33	31	9,5	18	38	150
0:10:34	31	9,5	18	38	150
0:10:35	31	9,6	18	38	150
0:10:36	31	9,6	18	38	150
0:10:37	31	9,6	18	38	150
0:10:38	31	9,6	18	38	150
0:10:39	31	9,6	18	39	150
0:10:40	31	9,6	18	39	150
0:10:41	31	9,6	18	39	150
0:10:42	31	9,6	18	38	150
0:10:43	31	9,7	18	39	150
0:10:44	31	9,7	18	39	150
0:10:45	31	9,7	18	39	150
0:10:46	31	9,7	18	39	150
0:10:47	31	9,7	18	39	150
0:10:48	31	9,7	18	39	150
0:10:49	31	9,7	18	39	150
0:10:50	31	9,7	18	39	150
0:10:51	31	9,7	18	39	150
0:10:52	31	9,8	18	39	150
0:10:53	31	9,8	18	39	150
0:10:54	31	9,8	18	39	150
0:10:55	31	9,8	18	39	150
0:10:56	31	9,8	18	39	150
0:10:57	31	9,8	18	39	150
0:10:58	31	9,8	18	39	150
0:10:59	31	9,9	18	39	150
0:11:00	32	9,9	18	39	150
0:11:01	32	9,9	18	39	150
0:11:02	32	9,9	18	39	150
0:11:03	32	9,9	18	39	150
0:11:04	32	9,9	18	39	150
0:11:05	32	9,9	17	39	150
0:11:06	32	9,9	17	39	150
0:11:07	32	10,0	17	39	150
0:11:08	32	10,0	17	39	150
0:11:09	32	10,0	17	39	150
0:11:10	32	10,0	17	39	150
0:11:11	32	10,0	17	39	150
0:11:12	32	10,0	17	39	150
0:11:13	32	10,0	17	39	150
0:11:14	32	10,0	17	39	150
0:11:15	32	10,0	17	39	150
0:11:16	32	10,1	17	39	150
0:11:17	32	10,1	17	39	150
0:11:18	32	10,1	17	39	150
0:11:19	32	10,1	17	39	150
0:11:20	32	10,1	17	39	150
0:11:21	32	10,1	17	39	150
0:11:22	32	10,1	17	39	150
0:11:23	32	10,1	17	39	150
0:11:24	32	10,2	17	39	150
0:11:25	32	10,2	17	39	150
0:11:26	32	10,2	17	39	150
0:11:27	32	10,2	18	39	150
0:11:28	32	10,2	18	39	150
0:11:29	32	10,2	18	39	150
0:11:30	32	10,2	18	39	150
0:11:31	32	10,2	18	39	150
0:11:32	32	10,2	18	39	150
0:11:33	32	10,3	18	39	150
0:11:34	32	10,3	18	39	150
0:11:35	32	10,3	18	39	150
0:11:36	32	10,3	18	39	150
0:11:37	32	10,3	18	39	150
0:11:38	32	10,3	18	40	150
0:11:39	32	10,3	18	39	150
0:11:40	32	10,3	18	39	150
0:11:41	32	10,3	18	40	150
0:11:42	32	10,4	18	39	150
0:11:43	32	10,4	18	39	150
0:11:44	32	10,4	18	39	150
0:11:45	32	10,4	18	40	150
0:11:46	32	10,4	18	40	150
0:11:47	32	10,4	18	40	150
0:11:48	32	10,4	17	39	150
0:11:49	32	10,4	17	40	150
0:11:50	32	10,4	17	39	150
0:11:51	32	10,5	17	40	150
0:11:52	32	10,5	17	40	150
0:11:53	32	10,5	17	40	150
0:11:54	32	10,5	17	40	150
0:11:55	32	10,5	17	40	150
0:11:56	32	10,5	17	40	150
0:11:57	33	10,6	17	40	150
0:11:58	33	10,6	17	40	150
0:11:59	33	10,6	17	40	150
0:12:00	33	10,6	17	40	150
0:12:01	33	10,6	17	40	150
0:12:02	33	10,7	17	40	150
0:12:03	33	10,7	17	40	150
0:12:04	33	10,7	17	40	150
0:12:05	33	10,7	17	40	150
0:12:06	33	10,7	17	40	150
0:12:07	33	10,8	17	40	150
0:12:08	33	10,8	17	40	150
0:12:09	33	10,8	17	40	150
0:12:10	33	10,8	17	40	150
0:12:11	33	10,8	17	40	150
0:12:12	33	10,9	17	40	150
0:12:13	33	10,9	17	40	150
0:12:14	33	10,9	17	41	150
0:12:15	33	10,9	17	41	150
0:12:16	33	11,0	17	40	150
0:12:17	33	11,0	17	41	150
0:12:18	33	11,0	17	41	150
0:12:19	33	11,0	17	41	150
0:12:20	33	11,0	17	41	150
0:12:21	33	11,1	17	41	150
0:12:22	33	11,1	17	41	150
0:12:23	33	11,1	17	41	150
0:12:24	33	11,1	17	41	150
0:12:25	33	11,1	17	41	150
0:12:26	33	11,1	17	41	150
0:12:27	33	11,2	17	41	150
0:12:28	33	11,2	17	41	150
0:12:29	33	11,2	17	41	150
0:12:30	33	11,2	17	41	150
0:12:31	33	11,2	17	41	150
0:12:32	33	11,2	17	41	150
0:12:33	33	11,2	17	41	150
0:12:34	33	11,2	17	41	150
0:12:35	33	11,2	17	41	150
0:12:36	33	11,3	17	41	150
0:12:37	33	11,3	17	41	150
0:12:38	33	11,3	17	41	150
0:12:39	33	11,3	17	41	150
0:12:40	33	11,3	17	41	150
0:12:41	33	11,3	17	41	150
0:12:42	33	11,3	17	41	150
0:12:43	33	11,3	17	41	150
0:12:44	33	11,3	17	41	150
0:12:45	33	11,4	17	41	150
0:12:46	33	11,4	17	41	150
0:12:47	33	11,4	17	41	150
0:12:48	33	11,4	17	41	150
0:12:49	33	11,4	17	41	150
0:12:50	33	11,4	17	41	150
0:12:51	33	11,4	17	41	150
0:12:52	33	11,4	17	41	150
0:12:53	34	11,4	16	41	150
0:12:54	33	11,5	14	41	150
0:12:55	34	11,5	13	41	150
0:12:56	34	11,5	13	41	150
0:12:57	34	11,5	14	41	150
0:12:58	34	11,5	15	41	150
0:12:59	34	11,5	15	41	150
0:13:00	34	11,5	16	41	150
0:13:01	34	11,5	16	41	150
0:13:02	34	11,5	16	41	150
0:13:03	34	11,5	16	41	150
0:13:04	34	11,5	17	41	150
0:13:05	34	11,6	17	41	150
0:13:06	34	11,6	17	41	150
0:13:07	34	11,6	16	41	150
0:13:08	34	11,6	16	41	150
0:13:09	34	11,6	16	41	150
0:13:10	34	11,6	16	41	150
0:13:11	34	11,6	16	41	150
0:13:12	34	11,6	16	41	150
0:13:13	34	11,6	16	41	150
0:13:14	34	11,6	17	41	150
0:13:15	34	11,6	17	41	150
0:13:16	34	11,6	17	41	150
0:13:17	34	11,6	17	41	150
0:13:18	34	11,7	17	41	150
0:13:19	34	11,7	17	41	150
0:13:20	34	11,7	17	41	150
0:13:21	34	11,7	17	41	150
0:13:22	34	11,7	17	41	150
0:13:23	34	11,7	17	41	150
0:13:24	34	11,7	18	41	150
0:13:25	34	11,7	18	41	150
0:13:26	34	11,7	18	41	150
0:13:27	34	11,7	19	41	150
0:13:28	34	11,7	19	41	150
0:13:29	34	11,7	19	41	150
0:13:30	34	11,8	19	41	150
0:13:31	34	11,8	19	41	150
0:13:32	34	11,8	19	41	150
0:13:33	34	11,8	19	41	150
0:13:34	34	11,8	19	41	150
0:13:35	34	11,8	19	41	150
0:13:36	34	11,8	19	41	150
0:13:37	34	11,8	19	41	150
0:13:38	34	11,8	19	41	150
0:13:39	34	11,8	19	41	150
0:13:40	34	11,8	19	41	150
0:13:41	34	11,9	19	41	150
0:13:42	34	11,9	19	41	150
0:13:43	34	11,9	19	42	150
0:13:44	34	11,9	19	41	150
0:13:45	34	11,9	19	41	150
0:13:46	34	11,9	19	42	150
0:13:47	34	11,9	19	42	150
0:13:48	34	11,9	19	42	150
0:13:49	35	11,9	19	42	150
0:13:50	35	11,9	19	41	150
0:13:51	35	12,0	19	42	150
0:13:52	35	12,0	19	42	150
0:13:53	35	12,0	19	42	150
0:13:54	35	12,0	19	42	150
0:13:55	35	12,0	19	42	150
0:13:56	35	12,1	19	42	150
0:13:57	35	12,2	19	42	150
0:13:58	35	12,2	19	42	150
0:13:59	35	12,2	19	42	150
0:14:00	35	12,2	19	42	150
0:14:01	35	12,2	19	42	150
0:14:02	35	12,2	19	42	150
0:14:03	35	12,2	19	42	150
0:14:04	35	12,2	19	42	150
0:14:05	35	12,3	19	42	150
0:14:06	35	12,3	19	42	150
0:14:07	35	12,3	19	42	150
0:14:08	35	12,3	19	42	150
0:14:09	35	12,3	19	42	150
0:14:10	35	12,3	19	42	150
0:14:11	35	12,3	19	42	150
0:14:12	35	12,3	19	42	150
0:14:13	35	12,3	19	42	150
0:14:14	35	12,3	19	42	150
0:14:15	35	12,3	19	42	150
0:14:16	35	12,3	19	42	150
0:14:17	35	12,4	19	42	150
0:14:18	35	12,4	19	42	150
0:14:19	35	12,4	19	42	150
0:14:20	35	12,4	19	42	150
0:14:21	35	12,4	19	42	150
0:14:22	35	12,4	19	42	150
0:14:23	35	12,4	19	42	150
0:14:24	35	12,4	19	42	150
0:14:25	35	12,4	19	42	150
0:14:26	35	12,4	19	42	150
0:14:27	35	12,5	19	42	150
0:14:28	35	12,5	19	42	150
0:14:29	35	12,5	19	42	150
0:14:30	35	12,5	19	42	150
0:14:31	35	12,5	19	42	150
0:14:32	35	12,5	19	42	150
0:14:33	35	12,5	19	42	150
0:14:34	35	12,5	19	42	150
0:14:35	35	12,5	19	42	150
0:14:36	35	12,6	19	42	150
0:14:37	35	12,6	19	42	150
0:14:38	35	12,6	19	42	150
0:14:39	35	12,6	19	42	150
0:14:40	35	12,8	19	42	150
0:14:41	35	12,9	19	42	150
0:14:42	35	12,9	19	42	150
0:14:43	35	13,0	19	42	150
0:14:44	35	13,0	19	43	150
0:14:45	36	13,0	19	43	150
0:14:46	35	13,0	19	43	150
0:14:47	36	13,0	19	43	150
0:14:48	36	13,0	19	43	150
0:14:49	36	13,0	19	42	150
0:14:50	36	13,0	19	43	150
0:14:51	36	13,0	19	43	150
0:14:52	36	13,1	19	43	150
0:14:53	36	13,1	19	43	150
0:14:54	36	13,1	19	43	150
0:14:55	36	13,1	19	43	150
0:14:56	36	13,1	19	43	150
0:14:57	36	13,1	19	43	150
0:14:58	36	13,1	19	43	150
0:14:59	36	13,1	19	43	150
0:15:00	36	13,1	19	43	150
0:15:01	36	13,2	19	43	150
0:15:02	36	13,2	19	43	150
0:15:03	36	13,2	19	43	150
0:15:04	36	13,2	19	43	150
0:15:05	36	13,2	19	43	150
0:15:06	36	13,2	19	43	150
0:15:07	36	13,2	19	43	150
0:15:08	36	13,3	19	43	150
0:15:09	36	13,3	19	43	150
0:15:10	36	13,3	19	43	150
0:15:11	36	13,3	19	43	150
0:15:12	36	13,3	19	43	150
0:15:13	36	13,3	19	43	150
0:15:14	36	13,3	19	43	150
0:15:15	36	13,3	19	43	150
0:15:16	36	13,4	19	43	150
0:15:17	36	13,4	19	43	150
0:15:18	36	13,4	19	43	150
0:15:19	36	13,4	19	43	150
0:15:20	36	13,4	19	43	150
0:15:21	36	13,4	19	43	150
0:15:22	36	13,4	19	43	150
0:15:23	36	13,4	19	43	150
0:15:24	36	13,4	19	43	150
0:15:25	36	13,5	19	43	150
0:15:26	36	13,5	19	43	150
0:15:27	36	13,5	19	43	150
0:15:28	36	13,5	19	43	150
0:15:29	36	13,5	19	43	150
0:15:30	36	13,5	19	43	150
0:15:31	36	13,5	19	43	150
0:15:32	36	13,6	19	43	150
0:15:33	36	13,6	19	43	150
0:15:34	36	13,6	19	44	150
0:15:35	36	13,6	19	43	150
0:15:36	36	13,6	19	44	150
0:15:37	36	13,6	19	43	150
0:15:38	36	13,6	19	44	150
0:15:39	36	13,7	19	43	150
0:15:40	36	13,7	19	44	150
0:15:41	36	13,7	19	43	150
0:15:42	36	13,7	19	44	150
0:15:43	36	13,7	19	44	150
0:15:44	36	13,7	19	44	150
0:15:45	36	13,7	19	44	150
0:15:46	36	13,7	19	44	150
0:15:47	36	13,8	19	44	150
0:15:48	37	13,8	19	44	150
0:15:49	37	13,8	19	44	150
0:15:50	37	13,8	19	44	150
0:15:51	37	13,8	19	44	150
0:15:52	37	13,8	19	44	150
0:15:53	37	13,9	19	44	150
0:15:54	37	13,9	19	44	150
0:15:55	37	13,9	19	44	150
0:15:56	37	13,9	19	44	150
0:15:57	37	13,9	19	44	150
0:15:58	37	13,9	19	44	150
0:15:59	37	14,0	19	44	150
0:16:00	37	14,0	19	44	150
0:16:01	37	14,0	19	44	150
0:16:02	37	14,0	19	44	150
0:16:03	37	14,0	19	44	150
0:16:04	37	14,0	19	44	150
0:16:05	37	14,0	19	44	150
0:16:06	37	14,1	19	44	150
0:16:07	37	14,1	19	44	150
0:16:08	37	14,1	19	44	150
0:16:09	37	14,1	19	44	150
0:16:10	37	14,1	19	44	150
0:16:11	37	14,2	19	45	150
0:16:12	37	14,2	19	44	150
0:16:13	37	14,2	19	44	150
0:16:14	37	14,2	19	44	150
0:16:15	37	14,2	18	45	150
0:16:16	37	14,2	18	44	150
0:16:17	37	14,3	18	44	150
0:16:18	37	14,3	18	45	150
0:16:19	37	14,3	18	44	150
0:16:20	37	14,3	18	45	150
0:16:21	37	14,3	18	45	150
0:16:22	37	14,3	18	45	150
0:16:23	37	14,3	18	45	150
0:16:24	37	14,4	18	45	150
0:16:25	37	14,4	18	45	150
0:16:26	37	14,4	18	45	150
0:16:27	37	14,4	18	45	150
0:16:28	37	14,4	17	45	150
0:16:29	37	14,4	17	45	150
0:16:30	37	14,4	17	45	150
0:16:31	37	14,5	17	45	150
0:16:32	37	14,5	17	45	150
0:16:33	37	14,5	17	45	150
0:16:34	37	14,5	17	45	150
0:16:35	37	14,5	17	45	150
0:16:36	37	14,5	17	45	150
0:16:37	37	14,5	17	45	150
0:16:38	37	14,6	17	45	150
0:16:39	37	14,6	17	45	150
0:16:40	37	14,6	17	45	150
0:16:41	37	14,6	17	45	150
0:16:42	37	14,6	17	45	150
0:16:43	37	14,6	17	45	150
0:16:44	37	14,7	17	45	150
0:16:45	37	14,7	17	45	150
0:16:46	37	14,7	18	45	150
0:16:47	37	14,7	17	45	150
0:16:48	37	14,7	17	45	150
0:16:49	37	14,7	17	45	150
0:16:50	37	14,7	17	45	150
0:16:51	37	14,8	17	45	150
0:16:52	37	14,8	17	45	150
0:16:53	38	14,8	17	45	150
0:16:54	38	14,8	17	45	150
0:16:55	38	14,8	17	45	150
0:16:56	38	14,8	17	45	150
0:16:57	38	14,8	17	45	150
0:16:58	38	14,9	17	45	150
0:16:59	38	14,9	17	45	150
0:17:00	38	14,9	17	45	150
0:17:01	38	14,9	17	45	150
0:17:02	38	14,9	17	46	150
0:17:03	38	14,9	17	45	150
0:17:04	38	14,9	17	46	150
0:17:05	38	15,0	17	45	150
0:17:06	38	15,0	17	46	150
0:17:07	38	15,0	18	45	150
0:17:08	38	15,0	18	45	150
0:17:09	38	15,0	18	45	150
0:17:10	38	15,0	18	46	150
0:17:11	38	15,0	18	46	150
0:17:12	38	15,0	18	46	150
0:17:13	38	15,1	18	46	150
0:17:14	38	15,1	18	46	150
0:17:15	38	15,1	17	46	150
0:17:16	38	15,1	17	46	150
0:17:17	38	15,1	17	46	150
0:17:18	38	15,1	17	46	150
0:17:19	38	15,1	17	46	150
0:17:20	38	15,2	18	46	150
0:17:21	38	15,2	18	46	150
0:17:22	38	15,2	18	46	150
0:17:23	38	15,2	18	46	150
0:17:24	38	15,2	18	46	150
0:17:25	38	15,2	18	46	150
0:17:26	38	15,3	18	46	150
0:17:27	38	15,3	18	46	150
0:17:28	38	15,3	18	46	150
0:17:29	38	15,3	18	46	150
0:17:30	38	15,3	18	46	150
0:17:31	38	15,3	18	46	150
0:17:32	38	15,3	18	46	150
0:17:33	38	15,4	18	46	150
0:17:34	38	15,4	18	46	150
0:17:35	38	15,4	17	46	150
0:17:36	38	15,4	17	46	150
0:17:37	38	15,4	17	46	150
0:17:38	38	15,4	17	46	150
0:17:39	38	15,4	15	46	150
0:17:40	38	15,5	16	46	150
0:17:41	38	15,5	16	46	150
0:17:42	38	15,5	16	46	150
0:17:43	38	15,5	17	46	150
0:17:44	38	15,5	17	46	150
0:17:45	38	15,5	17	46	150
0:17:46	38	15,5	17	46	150
0:17:47	38	15,6	17	46	150
0:17:48	38	15,6	17	46	150
0:17:49	38	15,6	17	46	150
0:17:50	38	15,6	17	46	150
0:17:51	38	15,6	17	46	150
0:17:52	38	15,6	18	46	150
0:17:53	39	15,6	18	46	150
0:17:54	39	15,7	18	46	150
0:17:55	39	15,7	18	46	150
0:17:56	39	15,7	18	47	150
0:17:57	39	15,7	18	46	150
0:17:58	39	15,7	18	46	150
0:17:59	39	15,7	18	47	150
0:18:00	39	15,7	18	47	150
0:18:01	39	15,8	18	47	150
0:18:02	39	15,8	18	46	150
0:18:03	39	15,8	18	47	150
0:18:04	39	15,8	18	47	150
0:18:05	39	15,8	18	47	150
0:18:06	39	15,8	18	47	150
0:18:07	39	15,8	18	47	150
0:18:08	39	15,9	18	47	150
0:18:09	39	15,9	18	47	150
0:18:10	39	15,9	18	47	150
0:18:11	39	15,9	18	47	150
0:18:12	39	15,9	18	47	150
0:18:13	39	15,9	18	47	150
0:18:14	39	15,9	19	47	150
0:18:15	39	16,0	19	47	150
0:18:16	39	16,0	19	47	150
0:18:17	39	16,0	19	47	150
0:18:18	39	16,0	19	47	150
0:18:19	39	16,0	19	47	150
0:18:20	39	16,0	19	47	150
0:18:21	39	16,0	19	47	150
0:18:22	39	16,0	19	47	150
0:18:23	39	16,1	19	47	150
0:18:24	39	16,1	19	47	150
0:18:25	39	16,1	19	47	150
0:18:26	39	16,1	19	47	150
0:18:27	39	16,1	19	47	150
0:18:28	39	16,1	19	47	150
0:18:29	39	16,2	19	47	150
0:18:30	39	16,2	19	47	150
0:18:31	39	16,2	18	47	150
0:18:32	39	16,2	18	47	150
0:18:33	39	16,2	18	47	150
0:18:34	39	16,2	18	47	150
0:18:35	39	16,2	18	47	150
0:18:36	39	16,3	18	47	150
0:18:37	39	16,3	18	47	150
0:18:38	39	16,3	18	47	150
0:18:39	39	16,3	18	47	150
0:18:40	39	16,3	18	47	150
0:18:41	39	16,3	18	47	150
0:18:42	39	16,4	18	47	150
0:18:43	39	16,4	17	47	150
0:18:44	39	16,4	17	47	150
0:18:45	39	16,4	17	48	150
0:18:46	39	16,4	17	48	150
0:18:47	39	16,4	17	48	150
0:18:48	39	16,4	16	48	150
0:18:49	39	16,5	16	48	150
0:18:50	39	16,5	16	47	150
0:18:51	39	16,5	16	48	150
0:18:52	40	16,5	17	48	150
0:18:53	39	16,5	18	48	150
0:18:54	40	16,5	18	48	150
0:18:55	40	16,5	18	48	150
0:18:56	40	16,6	18	48	150
0:18:57	40	16,6	18	48	150
0:18:58	40	16,6	18	48	150
0:18:59	40	16,6	18	48	150
0:19:00	40	16,6	18	48	150
0:19:01	40	16,6	18	48	150
0:19:02	40	16,6	18	48	150
0:19:03	40	16,7	18	48	150
0:19:04	40	16,7	18	48	150
0:19:05	40	16,7	18	48	150
0:19:06	40	16,7	18	48	150
0:19:07	40	16,7	18	48	150
0:19:08	40	16,7	18	48	150
0:19:09	40	16,7	17	48	150
0:19:10	40	16,8	17	48	150
0:19:11	40	16,8	17	48	150
0:19:12	40	16,8	17	48	150
0:19:13	40	16,8	16	48	150
0:19:14	40	16,8	16	48	150
0:19:15	40	16,8	16	48	150
0:19:16	40	16,8	16	48	150
0:19:17	40	16,8	16	48	150
0:19:18	40	16,9	16	48	150
0:19:19	40	16,9	16	48	150
0:19:20	40	16,9	14	48	150
0:19:21	40	16,9	8	48	150
0:19:22	40	16,9	9	48	150
0:19:23	40	16,9	15	48	150
0:19:24	40	16,9	17	48	150
0:19:25	40	17,0	17	48	150
0:19:26	40	17,0	18	48	150
0:19:27	40	17,0	18	48	150
0:19:28	40	17,0	18	48	150
0:19:29	40	17,0	18	49	150
0:19:30	40	17,0	18	48	150
0:19:31	40	17,0	18	48	150
0:19:32	40	17,1	18	48	150
0:19:33	40	17,1	18	48	150
0:19:34	40	17,1	19	48	150
0:19:35	40	17,1	19	48	150
0:19:36	40	17,1	19	49	150
0:19:37	40	17,1	18	48	150
0:19:38	40	17,1	18	49	150
0:19:39	40	17,2	18	49	150
0:19:40	40	17,2	18	49	150
0:19:41	40	17,2	18	49	150
0:19:42	40	17,2	17	49	150
0:19:43	40	17,2	17	49	150
0:19:44	40	17,2	17	49	150
0:19:45	40	17,3	16	49	150
0:19:46	40	17,3	16	49	150
0:19:47	40	17,3	16	49	150
0:19:48	40	17,3	17	49	150
0:19:49	40	17,3	17	49	150
0:19:50	40	17,3	17	49	150
0:19:51	40	17,3	17	49	150
0:19:52	41	17,4	17	49	150
0:19:53	41	17,4	16	49	150
0:19:54	41	17,4	16	49	150
0:19:55	41	17,4	16	49	150
0:19:56	41	17,4	16	49	150
0:19:57	41	17,4	9	49	150
0:19:58	41	17,4	4	49	150
0:19:59	41	17,4	2	49	150
0:20:00	41	17,5	2	49	150
0:20:01	41	17,5	1	49	150
0:20:02	41	17,5	1	49	150
0:20:03	41	17,5	1	49	150
0:20:04	41	17,5	1	49	150
0:20:05	41	17,5	1	49	150
0:20:06	41	17,5	1	49	150
0:20:07	41	17,5	1	49	150
0:20:08	41	17,6	1	49	150
0:20:09	41	17,6	1	49	150
0:20:10	41	17,6	0	49	150
0:20:11	41	17,6	0	49	150
0:20:12	41	17,6	0	49	150
0:20:13	41	17,6	0	49	150
0:20:14	41	17,6	0	49	150
0:20:15	41	17,6	0	49	150
0:20:16	41	17,7	0	49	150
0:20:17	41	17,7	0	49	150
0:20:18	41	17,7	0	49	150
0:20:19	41	17,7	0	49	150
0:20:20	41	17,7	0	49	150
0:20:21	41	17,7	0	49	150
0:20:22	41	17,7	0	49	150
0:20:23	41	17,7	0	49	150
0:20:24	41	17,8	0	49	150
0:20:25	41	17,8	0	49	150
0:20:26	41	17,8	0	49	150
0:20:27	41	17,8	0	49	150
0:20:28	41	17,8	0	49	150
0:20:29	41	17,8	0	49	150
0:20:30	41	17,9	0	49	150
0:20:31	41	17,9	5	50	150
0:20:32	41	17,9	9	50	150
0:20:33	41	17,9	11	50	150
0:20:34	41	17,9	11	49	150
0:20:35	41	17,9	12	50	150
0:20:36	41	18,0	12	50	150
0:20:37	41	18,0	12	50	150
0:20:38	41	18,0	12	50	150
0:20:39	41	18,0	12	50	150
0:20:40	41	18,0	12	50	150
0:20:41	41	18,0	13	50	150
0:20:42	41	18,0	13	50	150
0:20:43	41	18,1	13	50	150
0:20:44	41	18,1	13	50	150
0:20:45	41	18,1	13	50	150
0:20:46	41	18,1	13	50	150
0:20:47	41	18,1	13	50	150
0:20:48	41	18,1	13	50	150
0:20:49	41	18,1	13	50	150
0:20:50	41	18,2	13	50	150
0:20:51	41	18,2	13	50	150
0:20:52	42	18,2	13	50	150
0:20:53	42	18,2	13	50	150
0:20:54	42	18,2	13	50	150
0:20:55	42	18,2	13	50	150
0:20:56	42	18,2	13	50	150
0:20:57	42	18,3	13	50	150
0:20:58	42	18,3	13	50	150
0:20:59	42	18,3	13	50	150
0:21:00	42	18,3	13	50	150
0:21:01	42	18,3	13	50	150
0:21:02	42	18,3	13	50	150
0:21:03	42	18,3	14	50	150
0:21:04	42	18,4	14	50	150
0:21:05	42	18,4	14	50	150
0:21:06	42	18,4	14	50	150
0:21:07	42	18,4	14	50	150
0:21:08	42	18,4	14	50	150
0:21:09	42	18,4	14	50	150
0:21:10	42	18,4	14	50	150
0:21:11	42	18,5	14	50	150
0:21:12	42	18,5	14	50	150
0:21:13	42	18,5	15	50	150
0:21:14	42	18,5	15	50	150
0:21:15	42	18,5	15	50	150
0:21:16	42	18,5	14	50	150
0:21:17	42	18,5	14	50	150
0:21:18	42	18,6	14	50	150
0:21:19	42	18,6	15	50	150
0:21:20	42	18,6	15	50	150
0:21:21	42	18,6	15	50	150
0:21:22	42	18,6	15	50	150
0:21:23	42	18,6	15	51	150
0:21:24	42	18,6	14	50	150
0:21:25	42	18,7	14	50	150
0:21:26	42	18,7	14	50	150
0:21:27	42	18,7	14	51	150
0:21:28	42	18,7	14	50	150
0:21:29	42	18,7	14	51	150
0:21:30	42	18,8	14	51	150
0:21:31	42	18,8	14	51	150
0:21:32	42	18,8	13	51	150
0:21:33	42	18,8	13	51	150
0:21:34	42	18,8	13	51	150
0:21:35	42	18,8	13	51	150
0:21:36	42	18,8	13	51	150
0:21:37	42	18,9	13	51	150
0:21:38	42	18,9	13	51	150
0:21:39	42	18,9	13	51	150
0:21:40	42	18,9	13	51	150
0:21:41	42	18,9	11	51	150
0:21:42	42	18,9	9	51	150
0:21:43	42	19,0	9	51	150
0:21:44	42	19,0	9	51	150
0:21:45	42	19,0	10	51	150
0:21:46	42	19,0	9	51	150
0:21:47	42	19,0	9	51	150
0:21:48	42	19,0	9	51	150
0:21:49	42	19,0	9	51	150
0:21:50	42	19,1	12	51	150
0:21:51	43	19,1	14	51	150
0:21:52	43	19,1	15	51	150
0:21:53	43	19,1	15	51	150
0:21:54	43	19,1	15	51	150
0:21:55	43	19,1	15	51	150
0:21:56	43	19,1	14	51	150
0:21:57	43	19,1	17	51	150
0:21:58	43	19,2	18	51	150
0:21:59	43	19,2	18	51	150
0:22:00	43	19,2	19	51	150
0:22:01	43	19,2	19	51	150
0:22:02	43	19,2	19	51	150
0:22:03	43	19,2	19	51	150
0:22:04	43	19,2	19	51	150
0:22:05	43	19,3	19	51	150
0:22:06	43	19,3	19	51	150
0:22:07	43	19,3	19	51	150
0:22:08	43	19,3	19	51	150
0:22:09	43	19,3	19	51	150
0:22:10	43	19,3	19	51	150
0:22:11	43	19,4	19	51	150
0:22:12	43	19,4	18	52	150
0:22:13	43	19,4	18	52	150
0:22:14	43	19,4	18	52	150
0:22:15	43	19,4	18	51	150
0:22:16	43	19,4	18	52	150
0:22:17	43	19,5	19	52	150
0:22:18	43	19,5	19	52	150
0:22:19	43	19,5	18	52	150
0:22:20	43	19,5	18	52	150
0:22:21	43	19,5	18	52	150
0:22:22	43	19,5	18	52	150
0:22:23	43	19,5	18	52	150
0:22:24	43	19,6	18	52	150
0:22:25	43	19,6	18	52	150
0:22:26	43	19,6	18	52	150
0:22:27	43	19,6	18	52	150
0:22:28	43	19,6	18	52	150
0:22:29	43	19,6	18	52	150
0:22:30	43	19,6	18	52	150
0:22:31	43	19,7	18	52	150
0:22:32	43	19,7	18	52	150
0:22:33	43	19,7	17	52	150
0:22:34	43	19,7	17	52	150
0:22:35	43	19,7	15	52	150
0:22:36	43	19,7	15	52	150
0:22:37	43	19,7	16	52	150
0:22:38	43	19,8	16	52	150
0:22:39	43	19,8	17	52	150
0:22:40	43	19,8	17	52	150
0:22:41	43	19,8	16	52	150
0:22:42	43	19,8	13	52	150
0:22:43	43	19,8	11	52	150
0:22:44	43	19,8	10	52	150
0:22:45	43	19,9	10	52	150
0:22:46	43	19,9	11	52	150
0:22:47	43	19,9	12	52	150
0:22:48	43	19,9	13	52	150
0:22:49	43	19,9	13	52	150
0:22:50	44	19,9	12	52	150
0:22:51	44	19,9	13	52	150
0:22:52	44	20,0	13	52	150
0:22:53	44	20,0	13	52	150
0:22:54	44	20,0	12	52	150
0:22:55	44	20,0	11	52	150
0:22:56	44	20,0	11	52	150
0:22:57	44	20,0	12	52	150
0:22:58	44	20,0	13	52	150
0:22:59	44	20,0	14	52	150
0:23:00	44	20,1	16	52	150
0:23:01	44	20,1	17	52	150
0:23:02	44	20,1	18	52	150
0:23:03	44	20,1	18	52	150
0:23:04	44	20,1	18	52	150
0:23:05	44	20,1	18	52	150
0:23:06	44	20,2	18	52	150
0:23:07	44	20,2	18	52	150
0:23:08	44	20,2	18	52	150
0:23:09	44	20,2	18	52	150
0:23:10	44	20,2	18	53	150
0:23:11	44	20,2	18	53	150
0:23:12	44	20,2	18	53	150
0:23:13	44	20,3	18	53	150
0:23:14	44	20,3	18	53	150
0:23:15	44	20,3	18	53	150
0:23:16	44	20,3	18	52	150
0:23:17	44	20,3	18	53	150
0:23:18	44	20,3	18	53	150
0:23:19	44	20,3	18	52	150
0:23:20	44	20,4	18	53	150
0:23:21	44	20,4	18	53	150
0:23:22	44	20,4	18	53	150
0:23:23	44	20,4	18	53	150
0:23:24	44	20,4	18	53	150
0:23:25	44	20,4	18	53	150
0:23:26	44	20,4	18	53	150
0:23:27	44	20,4	18	53	150
0:23:28	44	20,5	18	53	150
0:23:29	44	20,5	19	53	150
0:23:30	44	20,5	18	53	150
0:23:31	44	20,5	18	53	150
0:23:32	44	20,5	18	53	150
0:23:33	44	20,5	18	53	150
0:23:34	44	20,5	18	53	150
0:23:35	44	20,5	18	53	150
0:23:36	44	20,6	18	53	150
0:23:37	44	20,6	18	53	150
0:23:38	44	20,6	18	53	150
0:23:39	44	20,6	18	53	150
0:23:40	44	20,6	18	53	150
0:23:41	44	20,6	18	53	150
0:23:42	44	20,6	19	53	150
0:23:43	44	20,6	19	53	150
0:23:44	44	20,7	19	53	150
0:23:45	44	20,7	19	53	150
0:23:46	44	20,7	19	53	150
0:23:47	45	20,7	19	53	150
0:23:48	45	20,7	19	53	150
0:23:49	45	20,7	19	53	150
0:23:50	45	20,7	19	53	150
0:23:51	45	20,7	19	53	150
0:23:52	45	20,8	19	53	150
0:23:53	45	20,8	19	53	150
0:23:54	45	20,8	19	53	150
0:23:55	45	20,8	19	53	150
0:23:56	45	20,8	19	53	150
0:23:57	45	20,8	19	53	150
0:23:58	45	20,8	19	53	150
0:23:59	45	20,9	19	53	150
0:24:00	45	20,9	19	53	150
0:24:01	45	20,9	19	53	150
0:24:02	45	20,9	19	53	150
0:24:03	45	20,9	19	54	150
0:24:04	45	20,9	18	54	150
0:24:05	45	20,9	18	53	150
0:24:06	45	20,9	18	53	150
0:24:07	45	21,0	18	53	150
0:24:08	45	21,0	18	53	150
0:24:09	45	21,0	18	53	150
0:24:10	45	21,0	18	53	150
0:24:11	45	21,0	18	53	150
0:24:12	45	21,0	18	53	150
0:24:13	45	21,0	17	53	150
0:24:14	45	21,0	18	53	150
0:24:15	45	21,1	19	54	150
0:24:16	45	21,1	19	54	150
0:24:17	45	21,1	19	54	150
0:24:18	45	21,1	19	53	150
0:24:19	45	21,1	19	53	150
0:24:20	45	21,1	19	54	150
0:24:21	45	21,1	19	54	150
0:24:22	45	21,2	19	54	150
0:24:23	45	21,2	19	54	150
0:24:24	45	21,2	19	54	150
0:24:25	45	21,2	19	54	150
0:24:26	45	21,2	19	54	150
0:24:27	45	21,2	19	54	150
0:24:28	45	21,2	19	54	150
0:24:29	45	21,3	19	54	150
0:24:30	45	21,3	19	54	150
0:24:31	45	21,3	19	54	150
0:24:32	45	21,3	19	54	150
0:24:33	45	21,3	19	54	150
0:24:34	45	21,3	19	54	150
0:24:35	45	21,3	19	54	150
0:24:36	45	21,4	19	54	150
0:24:37	45	21,4	19	54	150
0:24:38	45	21,4	19	54	150
0:24:39	45	21,4	19	54	150
0:24:40	45	21,4	19	54	150
0:24:41	45	21,4	19	54	150
0:24:42	45	21,4	19	54	150
0:24:43	45	21,4	19	54	150
0:24:44	45	21,4	19	54	150
0:24:45	45	21,5	18	54	150
0:24:46	45	21,5	18	54	150
0:24:47	45	21,5	18	54	150
0:24:48	45	21,5	18	54	150
0:24:49	46	21,5	18	54	150
0:24:50	45	21,5	18	54	150
0:24:51	46	21,5	18	54	150
0:24:52	46	21,6	18	54	150
0:24:53	46	21,6	18	54	150
0:24:54	46	21,6	18	54	150
0:24:55	46	21,6	18	54	150
0:24:56	46	21,6	18	54	150
0:24:57	46	21,6	18	54	150
0:24:58	46	21,6	18	54	150
0:24:59	46	21,7	18	54	150
0:25:00	46	21,7	18	54	150
0:25:01	46	21,7	18	54	150
0:25:02	46	21,7	18	54	150
0:25:03	46	21,7	18	54	150
0:25:04	46	21,7	18	54	150
0:25:05	46	21,7	18	54	150
0:25:06	46	21,8	18	54	150
0:25:07	46	21,8	18	54	150
0:25:08	46	21,8	18	54	150
0:25:09	46	21,8	18	55	150
0:25:10	46	21,8	18	55	150
0:25:11	46	21,9	18	55	150
0:25:12	46	21,9	18	55	150
0:25:13	46	21,9	18	55	150
0:25:14	46	21,9	18	55	150
0:25:15	46	21,9	18	55	150
0:25:16	46	21,9	18	55	150
0:25:17	46	22,0	18	55	150
0:25:18	46	22,0	18	55	150
0:25:19	46	22,0	18	55	150
0:25:20	46	22,0	18	55	150
