Repository: ProgWizer/parser

File: project-root/data/Data Acquisition/Data Acquisition/2021 year (353)/21-016 D.txt
--Test Summary--
Full Path and File Name	
Instrument Name	7222
Instrument Type	Model 7222 Consistometer
Instrument Serial Number	
Test Start Date	03.02.2021
Test Start Time	15:20:17
Test Stop Date	03.02.2021
Test Stop Time	17:22:10
Test Length	2:01:53
Final Sample Time Offset	2:01:50
Controller Schedule Name	
Sampling Period	10 seconds
Comments	
Information	WellID	
Information	Customer	
Information	EngName	DENIS
Information	CementClass	G Holsim
Information	CementMfr	
Information	Additives	CPQ 119 0,52% + MKU 5% + SR 5%
Information	Density	
Information	BHCT	
Information	BHST	
Information	FluidLoss	
Information	JobType	
Calculated Value	Time_30Bc	N/A
Calculated Value	Time_70Bc	N/A
Initial Temperature (°C)	23 °C
Final Temperature (°C)	24 °C
Initial Pressure (MPa)	0,4 MPa
Final Pressure (MPa)	0,6 MPa
Initial Consistency (Bc)	12 Bc
Final Consistency (Bc)	18 Bc
--Data--
Time (HH:MM:SS)	Temperature (°C)	Pressure (MPa)	Consistency (Bc)
0:00:00	23	0,4	12
0:00:10	23	0,4	12
0:00:20	23	0,4	12
0:00:30	23	0,4	13
0:00:40	23	0,4	14
0:00:50	23	0,4	12
0:01:00	23	0,4	12
0:01:10	23	0,4	13
0:01:20	23	0,4	14
0:01:30	23	0,4	13
0:01:40	23	0,4	12
0:01:50	23	0,4	12
0:02:00	23	0,4	14
0:02:10	23	0,4	15
0:02:20	23	0,4	17
0:02:30	23	0,4	18
0:02:40	23	0,4	15
0:02:50	23	0,4	14
0:03:00	23	0,4	14
0:03:10	23	0,4	17
0:03:20	23	0,4	17
0:03:30	23	0,4	15
0:03:40	23	0,4	16
0:03:50	23	0,4	17
0:04:00	23	0,4	14
0:04:10	23	0,4	14
0:04:20	23	0,4	14
0:04:30	23	0,4	15
0:04:40	23	0,4	15
0:04:50	22	0,4	17
0:05:00	22	0,4	15
0:05:10	22	0,4	14
0:05:20	22	0,4	15
0:05:30	22	0,4	16
0:05:40	22	0,4	15
0:05:50	22	0,4	14
0:06:00	22	0,4	16
0:06:10	22	0,4	17
0:06:20	22	0,4	18
0:06:30	22	0,4	14
0:06:40	22	0,4	17
0:06:50	22	0,4	15
0:07:00	22	0,4	13
0:07:10	22	0,4	21
0:07:20	22	0,4	17
0:07:30	22	0,4	15
0:07:40	22	0,4	13
0:07:50	22	0,4	14
0:08:00	22	0,4	18
0:08:10	22	0,4	16
0:08:20	22	0,4	14
0:08:30	22	0,4	13
0:08:40	22	0,4	12
0:08:50	22	0,4	13
0:09:00	22	0,4	13
0:09:10	22	0,4	12
0:09:20	22	0,4	12
0:09:30	22	0,4	12
0:09:40	22	0,4	12
0:09:50	22	0,4	12
0:10:00	22	0,4	12
0:10:10	22	0,4	12
0:10:20	22	0,4	12
0:10:30	22	0,4	12
0:10:40	22	0,4	12
0:10:50	22	0,4	12
0:11:00	22	0,4	12
0:11:10	22	0,4	12
0:11:20	22	0,4	12
0:11:30	22	0,4	12
0:11:40	22	0,4	12
0:11:50	22	0,4	12
0:12:00	22	0,4	12
0:12:10	22	0,4	12
0:12:20	22	0,4	12
0:12:30	22	0,4	11
0:12:40	22	0,4	12
0:12:50	22	0,4	12
0:13:00	22	0,4	11
0:13:10	22	0,4	12
0:13:20	22	0,4	11
0:13:30	22	0,4	12
0:13:40	22	0,4	11
0:13:50	22	0,4	11
0:14:00	22	0,4	11
0:14:10	22	0,4	11
0:14:20	22	0,4	11
0:14:30	22	0,4	11
0:14:40	22	0,4	11
0:14:50	21	0,4	12
0:15:00	21	0,4	11
0:15:10	21	0,4	12
0:15:20	21	0,4	11
0:15:30	21	0,4	12
0:15:40	21	0,4	12
0:15:50	21	0,4	12
0:16:00	21	0,4	12
0:16:10	21	0,4	12
0:16:20	21	0,4	12
0:16:30	21	0,4	12
0:16:40	21	0,4	12
0:16:50	21	0,4	12
0:17:00	21	0,4	13
0:17:10	21	0,4	13
0:17:20	21	0,4	13
0:17:30	21	0,4	17
0:17:40	21	0,4	19
0:17:50	21	0,4	17
0:18:00	21	0,4	18
0:18:10	21	0,4	16
0:18:20	21	0,4	12
0:18:30	21	0,4	14
0:18:40	21	0,4	18
0:18:50	21	0,4	18
0:19:00	21	0,4	19
0:19:10	21	0,4	14
0:19:20	21	0,4	15
0:19:30	21	0,4	15
0:19:40	21	0,4	16
0:19:50	21	0,4	15
0:20:00	21	0,4	15
0:20:10	21	0,4	17
0:20:20	21	0,4	15
0:20:30	21	0,4	14
0:20:40	21	0,4	15
0:20:50	21	0,4	13
0:21:00	21	0,4	13
0:21:10	21	0,4	12
0:21:20	21	0,4	14
0:21:30	21	0,4	12
0:21:40	21	0,4	13
0:21:50	21	0,4	17
0:22:00	21	0,4	17
0:22:10	21	0,4	14
0:22:20	21	0,4	16
0:22:30	21	0,4	15
0:22:40	21	0,4	18
0:22:50	21	0,4	17
0:23:00	21	0,4	14
0:23:10	21	0,4	16
0:23:20	21	0,4	13
0:23:30	21	0,4	13
0:23:40	21	0,4	15
0:23:50	21	0,4	18
0:24:00	21	0,4	18
0:24:10	21	0,4	17
0:24:20	21	0,4	13
0:24:30	21	0,4	14
0:24:40	21	0,4	16
0:24:50	21	0,4	18
0:25:00	21	0,4	17
0:25:10	21	0,4	16
0:25:20	21	0,4	15
0:25:30	21	0,4	16
0:25:40	21	0,4	16
0:25:50	21	0,4	15
0:26:00	21	0,4	14
0:26:10	21	0,4	16
0:26:20	21	0,4	18
0:26:30	21	0,4	16
0:26:40	21	0,4	19
0:26:50	21	0,4	21
0:27:00	21	0,4	17
0:27:10	21	0,4	17
0:27:20	21	0,4	19
0:27:30	21	0,4	18
0:27:40	21	0,4	15
0:27:50	21	0,4	15
0:28:00	21	0,4	15
0:28:10	21	0,4	15
0:28:20	21	0,4	17
0:28:30	21	0,4	17
0:28:40	21	0,4	16
0:28:50	21	0,4	15
0:29:00	21	0,4	14
0:29:10	21	0,4	16
0:29:20	21	0,4	14
0:29:30	21	0,4	15
0:29:40	21	0,4	15
0:29:50	21	0,4	15
0:30:00	21	0,4	15
0:30:10	21	0,4	16
0:30:20	21	0,4	14
0:30:30	21	0,4	13
0:30:40	21	0,4	13
0:30:50	21	0,4	13
0:31:00	21	0,4	12
0:31:10	21	0,4	12
0:31:20	21	0,4	12
0:31:30	21	0,4	12
0:31:40	21	0,4	11
0:31:50	21	0,4	11
0:32:00	21	0,4	10
0:32:10	21	0,4	10
0:32:20	21	0,4	10
0:32:30	21	0,4	10
0:32:40	21	0,4	10
0:32:50	21	0,4	10
0:33:00	21	0,4	10
0:33:10	21	0,4	10
0:33:20	21	0,4	10
0:33:30	21	0,4	11
0:33:40	21	0,4	11
0:33:50	21	0,4	11
0:34:00	21	0,4	11
0:34:10	21	0,4	11
0:34:20	21	0,4	11
0:34:30	21	0,4	12
0:34:40	21	0,4	11
0:34:50	21	0,4	12
0:35:00	21	0,4	12
0:35:10	21	0,4	12
0:35:20	21	0,4	13
0:35:30	21	0,4	13
0:35:40	21	0,4	13
0:35:50	21	0,4	14
0:36:00	21	0,4	14
0:36:10	21	0,4	14
0:36:20	21	0,4	14
0:36:30	21	0,4	14
0:36:40	21	0,4	14
0:36:50	21	0,4	15
0:37:00	21	0,4	16
0:37:10	21	0,4	15
0:37:20	21	0,4	16
0:37:30	22	0,4	16
0:37:40	21	0,4	16
0:37:50	22	0,4	17
0:38:00	22	0,4	17
0:38:10	21	0,4	17
0:38:20	21	0,4	17
0:38:30	22	0,4	17
0:38:40	22	0,4	16
0:38:50	22	0,4	16
0:39:00	22	0,4	16
0:39:10	22	0,4	16
0:39:20	22	0,4	15
0:39:30	22	0,4	15
0:39:40	22	0,4	16
0:39:50	22	0,4	15
0:40:00	22	0,4	16
0:40:10	22	0,4	16
0:40:20	22	0,4	16
0:40:30	22	0,4	16
0:40:40	22	0,4	17
0:40:50	22	0,4	17
0:41:00	22	0,4	17
0:41:10	22	0,4	16
0:41:20	22	0,4	16
0:41:30	22	0,4	17
0:41:40	22	0,4	16
0:41:50	22	0,4	17
0:42:00	22	0,4	16
0:42:10	22	0,4	15
0:42:20	22	0,4	16
0:42:30	22	0,4	16
0:42:40	22	0,4	16
0:42:50	22	0,4	15
0:43:00	22	0,4	15
0:43:10	22	0,4	15
0:43:20	22	0,4	15
0:43:30	22	0,4	15
0:43:40	22	0,4	15
0:43:50	22	0,4	15
0:44:00	22	0,4	15
0:44:10	22	0,4	15
0:44:20	22	0,4	15
0:44:30	22	0,4	15
0:44:40	22	0,4	15
0:44:50	22	0,4	14
0:45:00	22	0,4	14
0:45:10	22	0,4	14
0:45:20	22	0,4	14
0:45:30	22	0,4	14
0:45:40	22	0,4	16
0:45:50	22	0,4	15
0:46:00	22	0,4	14
0:46:10	22	0,4	14
0:46:20	22	0,4	15
0:46:30	22	0,4	14
0:46:40	22	0,4	13
0:46:50	22	0,4	13
0:47:00	22	0,4	14
0:47:10	22	0,4	15
0:47:20	22	0,4	15
0:47:30	22	0,4	15
0:47:40	22	0,5	15
0:47:50	22	0,4	16
0:48:00	22	0,4	15
0:48:10	22	0,4	15
0:48:20	22	0,4	15
0:48:30	22	0,4	15
0:48:40	22	0,5	15
0:48:50	22	0,4	15
0:49:00	22	0,5	16
0:49:10	22	0,4	16
0:49:20	22	0,4	16
0:49:30	22	0,4	15
0:49:40	22	0,5	15
0:49:50	22	0,5	15
0:50:00	22	0,5	15
0:50:10	22	0,5	15
0:50:20	22	0,5	15
0:50:30	22	0,4	16
0:50:40	22	0,5	16
0:50:50	22	0,5	16
0:51:00	22	0,5	16
0:51:10	22	0,5	15
0:51:20	22	0,5	15
0:51:30	22	0,5	14
0:51:40	22	0,5	16
0:51:50	22	0,5	15
0:52:00	22	0,5	16
0:52:10	22	0,5	16
0:52:20	22	0,5	16
0:52:30	22	0,5	16
0:52:40	22	0,5	15
0:52:50	22	0,5	15
0:53:00	22	0,5	16
0:53:10	22	0,5	16
0:53:20	22	0,5	15
0:53:30	22	0,5	14
0:53:40	22	0,5	13
0:53:50	22	0,5	13
0:54:00	22	0,5	13
0:54:10	22	0,5	15
0:54:20	22	0,5	17
0:54:30	22	0,5	17
0:54:40	22	0,5	17
0:54:50	22	0,5	16
0:55:00	22	0,5	16
0:55:10	22	0,5	16
0:55:20	22	0,5	15
0:55:30	22	0,5	15
0:55:40	22	0,5	14
0:55:50	22	0,5	14
0:56:00	22	0,5	14
0:56:10	22	0,5	14
0:56:20	22	0,5	14
0:56:30	22	0,5	14
0:56:40	22	0,5	14
0:56:50	22	0,5	14
0:57:00	22	0,5	14
0:57:10	22	0,5	14
0:57:20	22	0,5	14
0:57:30	22	0,5	15
0:57:40	22	0,5	14
0:57:50	22	0,5	14
0:58:00	22	0,5	15
0:58:10	22	0,5	14
0:58:20	22	0,5	14
0:58:30	22	0,5	14
0:58:40	22	0,5	15
0:58:50	22	0,5	15
0:59:00	22	0,5	15
0:59:10	22	0,5	15
0:59:20	22	0,5	15
0:59:30	22	0,5	14
0:59:40	22	0,5	14
0:59:50	22	0,5	14
1:00:00	22	0,5	14
1:00:10	22	0,5	14
1:00:20	22	0,5	14
1:00:30	22	0,5	14
1:00:40	22	0,5	14
1:00:50	22	0,5	14
1:01:00	22	0,5	14
1:01:10	22	0,5	14
1:01:20	22	0,5	14
1:01:30	22	0,5	14
1:01:40	22	0,5	14
1:01:50	22	0,5	14
1:02:00	22	0,5	14
1:02:10	22	0,5	14
1:02:20	22	0,5	14
1:02:30	22	0,5	14
1:02:40	22	0,5	14
1:02:50	22	0,5	14
1:03:00	22	0,5	14
1:03:10	22	0,5	14
1:03:20	22	0,5	14
1:03:30	22	0,5	14
1:03:40	22	0,5	14
1:03:50	22	0,5	14
1:04:00	22	0,5	14
1:04:10	22	0,5	14
1:04:20	22	0,5	14
1:04:30	22	0,5	14
1:04:40	22	0,5	14
1:04:50	22	0,5	14
1:05:00	22	0,5	14
1:05:10	22	0,5	14
1:05:20	22	0,5	14
1:05:30	22	0,5	14
1:05:40	22	0,5	14
1:05:50	22	0,5	14
1:06:00	22	0,5	14
1:06:10	22	0,5	14
1:06:20	22	0,5	14
1:06:30	22	0,5	14
1:06:40	22	0,5	14
1:06:50	22	0,5	14
1:07:00	22	0,5	14
1:07:10	22	0,5	14
1:07:20	22	0,5	14
1:07:30	22	0,5	14
1:07:40	22	0,5	14
1:07:50	22	0,5	14
1:08:00	22	0,5	14
1:08:10	22	0,5	14
1:08:20	22	0,5	14
1:08:30	22	0,5	14
1:08:40	22	0,5	14
1:08:50	22	0,5	14
1:09:00	22	0,5	14
1:09:10	22	0,5	14
1:09:20	22	0,5	14
1:09:30	22	0,5	14
1:09:40	22	0,5	14
1:09:50	22	0,5	14
1:10:00	22	0,5	14
1:10:10	22	0,5	14
1:10:20	22	0,5	14
1:10:30	22	0,5	14
1:10:40	22	0,5	14
1:10:50	22	0,5	14
1:11:00	22	0,5	14
1:11:10	22	0,5	14
1:11:20	22	0,5	14
1:11:30	22	0,5	14
1:11:40	22	0,5	14
1:11:50	22	0,5	14
1:12:00	22	0,5	14
1:12:10	22	0,5	14
1:12:20	22	0,5	14
1:12:30	22	0,5	14
1:12:40	22	0,5	14
1:12:50	22	0,5	14
1:13:00	22	0,5	14
1:13:10	22	0,5	14
1:13:20	22	0,5	14
1:13:30	22	0,5	14
1:13:40	22	0,5	14
1:13:50	22	0,5	14
1:14:00	22	0,5	14
1:14:10	22	0,5	14
1:14:20	22	0,5	14
1:14:30	22	0,5	14
1:14:40	22	0,5	14
1:14:50	22	0,5	14
1:15:00	22	0,5	14
1:15:10	22	0,5	14
1:15:20	22	0,5	14
1:15:30	22	0,5	14
1:15:40	22	0,5	14
1:15:50	22	0,5	14
1:16:00	22	0,5	14
1:16:10	22	0,5	14
1:16:20	23	0,5	14
1:16:30	22	0,5	14
1:16:40	22	0,5	14
1:16:50	23	0,5	14
1:17:00	22	0,5	14
1:17:10	22	0,5	14
1:17:20	23	0,5	14
1:17:30	23	0,5	14
1:17:40	23	0,5	14
1:17:50	23	0,5	14
1:18:00	23	0,5	14
1:18:10	23	0,5	14
1:18:20	23	0,5	14
1:18:30	23	0,5	14
1:18:40	23	0,5	14
1:18:50	23	0,5	14
1:19:00	23	0,5	14
1:19:10	23	0,5	14
1:19:20	23	0,5	14
1:19:30	23	0,5	14
1:19:40	23	0,5	14
1:19:50	23	0,5	14
1:20:00	23	0,5	14
1:20:10	23	0,5	14
1:20:20	23	0,5	14
1:20:30	23	0,5	14
1:20:40	23	0,5	14
1:20:50	23	0,5	14
1:21:00	23	0,5	14
1:21:10	23	0,5	14
1:21:20	23	0,5	14
1:21:30	23	0,5	14
1:21:40	23	0,5	14
1:21:50	23	0,5	14
1:22:00	23	0,5	14
1:22:10	23	0,5	14
1:22:20	23	0,5	14
1:22:30	23	0,5	14
1:22:40	23	0,5	14
1:22:50	23	0,5	14
1:23:00	23	0,5	14
1:23:10	23	0,5	14
1:23:20	23	0,5	14
1:23:30	23	0,5	14
1:23:40	23	0,5	14
1:23:50	23	0,5	14
1:24:00	23	0,5	14
1:24:10	23	0,5	14
1:24:20	23	0,5	14
1:24:30	23	0,5	14
1:24:40	23	0,5	14
1:24:50	23	0,5	14
1:25:00	23	0,5	14
1:25:10	23	0,5	14
1:25:20	23	0,5	14
1:25:30	23	0,5	14
1:25:40	23	0,5	14
1:25:50	23	0,5	14
1:26:00	23	0,5	14
1:26:10	23	0,5	14
1:26:20	23	0,5	14
1:26:30	23	0,5	14
1:26:40	23	0,5	14
1:26:50	23	0,5	14
1:27:00	23	0,5	14
1:27:10	23	0,5	14
1:27:20	23	0,5	14
1:27:30	23	0,5	14
1:27:40	23	0,5	14
1:27:50	23	0,5	14
1:28:00	23	0,5	14
1:28:10	23	0,5	14
1:28:20	23	0,5	14
1:28:30	23	0,5	14
1:28:40	23	0,5	14
1:28:50	23	0,5	14
1:29:00	23	0,5	14
1:29:10	23	0,5	14
1:29:20	23	0,5	14
1:29:30	23	0,5	14
1:29:40	23	0,5	14
1:29:50	23	0,5	14
1:30:00	23	0,5	14
1:30:10	23	0,5	14
1:30:20	23	0,5	14
1:30:30	23	0,5	14
1:30:40	23	0,5	14
1:30:50	23	0,5	14
1:31:00	23	0,5	14
1:31:10	23	0,5	14
1:31:20	23	0,5	14
1:31:30	23	0,5	14
1:31:40	23	0,5	14
1:31:50	23	0,5	14
1:32:00	23	0,5	14
1:32:10	23	0,5	14
1:32:20	23	0,5	14
1:32:30	23	0,5	14
1:32:40	23	0,5	14
1:32:50	23	0,5	14
1:33:00	23	0,5	14
1:33:10	23	0,5	14
1:33:20	23	0,5	14
1:33:30	23	0,5	14
1:33:40	23	0,5	14
1:33:50	23	0,5	14
1:34:00	23	0,5	14
1:34:10	23	0,5	14
1:34:20	23	0,5	14
1:34:30	23	0,5	14
1:34:40	23	0,5	15
1:34:50	23	0,5	15
1:35:00	23	0,5	14
1:35:10	23	0,5	14
1:35:20	23	0,5	14
1:35:30	23	0,5	14
1:35:40	23	0,5	14
1:35:50	23	0,5	14
1:36:00	23	0,5	14
1:36:10	23	0,5	14
1:36:20	23	0,5	14
1:36:30	23	0,5	14
1:36:40	23	0,5	14
1:36:50	23	0,5	14
1:37:00	23	0,5	14
1:37:10	23	0,5	14
1:37:20	23	0,6	14
1:37:30	23	0,6	14
1:37:40	23	0,5	14
1:37:50	23	0,6	14
1:38:00	23	0,6	14
1:38:10	23	0,6	14
1:38:20	23	0,6	14
1:38:30	23	0,6	14
1:38:40	23	0,6	14
1:38:50	23	0,6	14
1:39:00	23	0,6	14
1:39:10	23	0,6	14
1:39:20	23	0,6	14
1:39:30	23	0,6	14
1:39:40	23	0,6	14
1:39:50	23	0,6	14
1:40:00	23	0,6	14
1:40:10	23	0,6	14
1:40:20	23	0,6	14
1:40:30	23	0,6	14
1:40:40	23	0,6	14
1:40:50	23	0,6	14
1:41:00	23	0,6	14
1:41:10	23	0,6	14
1:41:20	23	0,6	14
1:41:30	23	0,6	14
1:41:40	23	0,6	14
1:41:50	23	0,6	14
1:42:00	23	0,6	14
1:42:10	23	0,6	14
1:42:20	23	0,6	14
1:42:30	23	0,6	14
1:42:40	23	0,6	14
1:42:50	23	0,6	14
1:43:00	23	0,6	14
1:43:10	23	0,6	14
1:43:20	23	0,6	15
1:43:30	23	0,6	15
1:43:40	23	0,6	15
1:43:50	23	0,6	15
1:44:00	23	0,6	16
1:44:10	23	0,6	18
1:44:20	23	0,6	20
1:44:30	23	0,6	19
1:44:40	23	0,6	17
1:44:50	23	0,6	18
1:45:00	23	0,6	17
1:45:10	23	0,6	17
1:45:20	23	0,6	17
1:45:30	23	0,6	17
1:45:40	23	0,6	17
1:45:50	23	0,6	17
1:46:00	23	0,6	16
1:46:10	23	0,6	16
1:46:20	23	0,6	16
1:46:30	23	0,6	16
1:46:40	23	0,6	16
1:46:50	23	0,6	16
1:47:00	23	0,6	16
1:47:10	23	0,6	16
1:47:20	23	0,6	16
1:47:30	23	0,6	16
1:47:40	23	0,6	15
1:47:50	23	0,6	15
1:48:00	23	0,6	15
1:48:10	23	0,6	15
1:48:20	23	0,6	15
1:48:30	23	0,6	15
1:48:40	23	0,6	15
1:48:50	23	0,6	15
1:49:00	23	0,6	15
1:49:10	23	0,6	15
1:49:20	23	0,6	15
1:49:30	23	0,6	16
1:49:40	23	0,6	16
1:49:50	23	0,6	16
1:50:00	23	0,6	16
1:50:10	23	0,6	16
1:50:20	23	0,6	16
1:50:30	23	0,6	16
1:50:40	23	0,6	16
1:50:50	23	0,6	16
1:51:00	23	0,6	16
1:51:10	23	0,6	16
1:51:20	23	0,6	16
1:51:30	23	0,6	16
1:51:40	23	0,6	16
1:51:50	23	0,6	16
1:52:00	23	0,6	16
1:52:10	23	0,6	16
1:52:20	23	0,6	16
1:52:30	23	0,6	16
1:52:40	23	0,6	17
1:52:50	23	0,6	16
1:53:00	24	0,6	17
1:53:10	24	0,6	17
1:53:20	23	0,6	17
1:53:30	23	0,6	17
1:53:40	23	0,6	17
1:53:50	23	0,6	17
1:54:00	24	0,6	17
1:54:10	24	0,6	17
1:54:20	24	0,6	17
1:54:30	24	0,6	17
1:54:40	24	0,6	17
1:54:50	24	0,6	17
1:55:00	24	0,6	17
1:55:10	24	0,6	17
1:55:20	24	0,6	17
1:55:30	24	0,6	17
1:55:40	24	0,6	17
1:55:50	24	0,6	17
1:56:00	24	0,6	17
1:56:10	24	0,6	17
1:56:20	24	0,6	17
1:56:30	24	0,6	17
1:56:40	24	0,6	17
1:56:50	24	0,6	17
1:57:00	24	0,6	17
1:57:10	24	0,6	17
1:57:20	24	0,6	17
1:57:30	24	0,6	17
1:57:40	24	0,6	17
1:57:50	24	0,6	17
1:58:00	24	0,6	17
1:58:10	24	0,6	17
1:58:20	24	0,6	17
1:58:30	24	0,6	17
1:58:40	24	0,6	17
1:58:50	24	0,6	17
1:59:00	24	0,6	17
1:59:10	24	0,6	17
1:59:20	24	0,6	18
1:59:30	24	0,6	18
1:59:40	24	0,6	18
1:59:50	24	0,6	17
2:00:00	24	0,6	18
2:00:10	24	0,6	18
2:00:20	24	0,6	18
2:00:30	24	0,6	18
2:00:40	24	0,6	18
2:00:50	24	0,6	18
2:01:00	24	0,6	18
2:01:10	24	0,7	18
2:01:20	24	0,6	18
2:01:30	24	0,6	18
2:01:40	24	0,7	18
2:01:50	24	0,6	18

File: project-root/data/Data Acquisition/Data Acquisition/2021 year (353)/21-017.txt (part 1 of 2)
--Test Summary--
Full Path and File Name	
Instrument Name	SGSA/UCA
Instrument Type	Model 5265 SGSA/UCA
Instrument Serial Number	
Test Start Date	03.02.2021
Test Start Time	17:33:47
Test Stop Date	04.02.2021
Test Stop Time	9:26:33
Test Length	15:52:46
Final Sample Time Offset	15:52:30
Controller Schedule Name	
Sampling Period	30 seconds
Comments	
Information	WellID	
Information	Customer	
Information	EngName	
Information	CementClass	
Information	CementMfr	
Information	Additives	30G+55Silica+15MKU+3CaCl2+0.1DPC
Information	Density	1900
Information	BHCT	
Information	BHST	
Information	FluidLoss	
Information	JobType	
Calculated Value	CS_50	6:19:00
Calculated Value	CS_500	15:22:00
Calculated Value	SGS_Initial	N/A
Calculated Value	SGS_Final	N/A
Calculated Value	CS_Time8h	0,98 MPa
Calculated Value	CS_Time12h	2,47 MPa
Calculated Value	Time_SGS_100lb/100ft2	N/A
Calculated Value	Time_SGS_500lb/100ft2	N/A
Calculated Value	CS_Time24h	N/A
Calculated Value	CS_Time48h	N/A
Calculated Curve	Compressive Strength	Compressive strength type B (more than 14 lb/gal)
Calculated Curve	Static Gel Strength	Static gel strength
Initial Temperature (°C)	23 °C
Final Temperature (°C)	25 °C
Initial Pressure (psi)	73 psi
Final Pressure (psi)	78 psi
Initial Transit Time (microsec/in)	ERROR
Final Transit Time (microsec/in)	11,60 microsec/in
Initial Gel Value	ERROR
Final Gel Value	6960
Initial Compressive Strength (MPa)	N/A
Final Compressive Strength (MPa)	3,59 MPa
Initial Static Gel Strength (lb/100ft2)	N/A
Final Static Gel Strength (lb/100ft2)	N/A
--Data--
Time (HH:MM:SS)	Temperature (°C)	Pressure (psi)	Transit Time (microsec/in)	Gel Value	Compressive Strength (MPa)	Static Gel Strength (lb/100ft2)
0:00:00	23	73				
0:00:30	23	72				
0:01:00	23	73				
0:01:30	23	81				
0:02:00	23	93				
0:02:30	23	91				
0:03:00	23	95				
0:03:30	23	94	16,03	3608	0,00	
0:04:00	23	93	15,65	4378	0,12	
0:04:30	23	93	15,56	5024	0,15	
0:05:00	23	93	15,55	5447	0,15	
0:05:30	23	93	15,56	5735	0,15	
0:06:00	23	92	15,57	5896	0,15	
0:06:30	23	95	15,58	6040	0,14	
0:07:00	23	95	15,59	6074	0,14	
0:07:30	23	95	15,60	6091	0,14	
0:08:00	23	94	15,61	6112	0,14	
0:08:30	23	94	15,62	6106	0,13	
0:09:00	23	94	15,62	6112	0,13	
0:09:30	23	94	15,62	6101	0,13	
0:10:00	23	94	15,62	6108	0,13	
0:10:30	23	93	15,62	6101	0,13	
0:11:00	23	93	15,63	6095	0,13	
0:11:30	23	94	15,63	6096	0,13	
0:12:00	23	93	15,63	6086	0,13	
0:12:30	23	93	15,63	6086	0,13	
0:13:00	23	93	15,63	6081	0,13	
0:13:30	23	93	15,63	6078	0,13	
0:14:00	23	93	15,63	6078	0,13	
0:14:30	23	93	15,63	6074	0,13	
0:15:00	23	93	15,63	6066	0,13	
0:15:30	23	93	15,64	6056	0,12	
0:16:00	23	93	15,64	6064	0,13	
0:16:30	23	93	15,64	6052	0,12	
0:17:00	23	92	15,64	6053	0,12	
0:17:30	23	92	15,64	6055	0,12	
0:18:00	23	92	15,64	6045	0,12	
0:18:30	23	92	15,64	6050	0,12	
0:19:00	23	92	15,64	6053	0,12	
0:19:30	23	92	15,64	6042	0,12	
0:20:00	23	92	15,64	6041	0,12	
0:20:30	23	92	15,64	6042	0,12	
0:21:00	23	92	15,65	6031	0,12	
0:21:30	23	92	15,65	6031	0,12	
0:22:00	23	92	15,65	6026	0,12	
0:22:30	23	92	15,65	6018	0,12	
0:23:00	23	92	15,65	6017	0,12	
0:23:30	23	92	15,65	6013	0,12	
0:24:00	23	92	15,65	6003	0,12	
0:24:30	23	91	15,65	6011	0,12	
0:25:00	23	91	15,65	6006	0,12	
0:25:30	23	91	15,65	6004	0,12	
0:26:00	23	91	15,65	5999	0,12	
0:26:30	23	91	15,65	5996	0,12	
0:27:00	23	91	15,65	5991	0,12	
0:27:30	23	91	15,65	5988	0,12	
0:28:00	23	91	15,65	5990	0,12	
0:28:30	23	91	15,65	5982	0,12	
0:29:00	23	91	15,66	5976	0,12	
0:29:30	23	91	15,65	5978	0,12	
0:30:00	23	91	15,65	5972	0,12	
0:30:30	23	90	15,65	5962	0,12	
0:31:00	23	91	15,66	5976	0,12	
0:31:30	23	91	15,66	5969	0,12	
0:32:00	23	91	15,66	5969	0,12	
0:32:30	23	91	15,66	5968	0,12	
0:33:00	23	90	15,66	5961	0,12	
0:33:30	23	90	15,66	5961	0,12	
0:34:00	23	90	15,66	5964	0,12	
0:34:30	23	90	15,66	5965	0,12	
0:35:00	23	90	15,66	5963	0,12	
0:35:30	23	90	15,66	5963	0,12	
0:36:00	23	90	15,66	5957	0,12	
0:36:30	23	90	15,66	5956	0,12	
0:37:00	23	90	15,66	5951	0,12	
0:37:30	23	90	15,66	5950	0,12	
0:38:00	23	90	15,66	5949	0,12	
0:38:30	23	90	15,66	5946	0,12	
0:39:00	23	90	15,66	5942	0,12	
0:39:30	23	90	15,66	5942	0,12	
0:40:00	23	90	15,66	5937	0,12	
0:40:30	23	90	15,66	5939	0,12	
0:41:00	23	90	15,66	5940	0,12	
0:41:30	23	90	15,66	5934	0,12	
0:42:00	23	89	15,66	5933	0,12	
0:42:30	23	90	15,66	5934	0,12	
0:43:00	23	94	15,66	5931	0,12	
0:43:30	23	94	15,66	5924	0,12	
0:44:00	23	94	15,66	5920	0,12	
0:44:30	23	94	15,66	5916	0,12	
0:45:00	23	94	15,66	5914	0,12	
0:45:30	23	94	15,66	5915	0,12	
0:46:00	23	94	15,66	5915	0,12	
0:46:30	23	93	15,66	5907	0,12	
0:47:00	23	94	15,66	5909	0,12	
0:47:30	23	94	15,66	5903	0,12	
0:48:00	23	93	15,66	5909	0,12	
0:48:30	23	93	15,67	5902	0,12	
0:49:00	23	93	15,67	5897	0,12	
0:49:30	23	93	15,67	5899	0,12	
0:50:00	23	93	15,66	5896	0,12	
0:50:30	23	93	15,66	5896	0,12	
0:51:00	23	93	15,66	5893	0,12	
0:51:30	23	93	15,66	5887	0,12	
0:52:00	23	93	15,66	5892	0,12	
0:52:30	23	93	15,66	5888	0,12	
0:53:00	23	93	15,67	5888	0,12	
0:53:30	23	93	15,67	5883	0,11	
0:54:00	23	93	15,66	5878	0,12	
0:54:30	23	93	15,67	5878	0,12	
0:55:00	23	93	15,67	5874	0,12	
0:55:30	23	93	15,67	5878	0,12	
0:56:00	23	93	15,67	5873	0,11	
0:56:30	23	93	15,67	5874	0,12	
0:57:00	23	93	15,67	5868	0,12	
0:57:30	23	93	15,67	5871	0,11	
0:58:00	23	93	15,67	5864	0,12	
0:58:30	24	93	15,67	5865	0,12	
0:59:00	23	93	15,66	5865	0,12	
0:59:30	23	93	15,67	5860	0,12	
1:00:00	23	93	15,67	5861	0,12	
1:00:30	23	93	15,67	5861	0,12	
1:01:00	24	93	15,67	5854	0,11	
1:01:30	24	93	15,67	5856	0,11	
1:02:00	24	93	15,67	5853	0,12	
1:02:30	24	93	15,67	5857	0,12	
1:03:00	24	92	15,67	5850	0,12	
1:03:30	24	93	15,67	5848	0,12	
1:04:00	24	92	15,67	5843	0,12	
1:04:30	24	92	15,67	5847	0,11	
1:05:00	24	92	15,67	5845	0,11	
1:05:30	24	92	15,66	5841	0,12	
1:06:00	24	92	15,67	5840	0,12	
1:06:30	24	92	15,67	5840	0,11	
1:07:00	24	92	15,67	5841	0,11	
1:07:30	24	92	15,67	5840	0,11	
1:08:00	24	92	15,67	5839	0,11	
1:08:30	24	92	15,67	5831	0,12	
1:09:00	24	92	15,67	5829	0,12	
1:09:30	24	92	15,67	5836	0,12	
1:10:00	24	92	15,67	5829	0,11	
1:10:30	24	92	15,67	5827	0,11	
1:11:00	24	92	15,67	5827	0,11	
1:11:30	24	92	15,67	5822	0,11	
1:12:00	24	92	15,67	5823	0,11	
1:12:30	24	92	15,67	5822	0,11	
1:13:00	24	92	15,67	5824	0,11	
1:13:30	24	92	15,67	5820	0,11	
1:14:00	24	92	15,67	5815	0,11	
1:14:30	24	92	15,67	5814	0,11	
1:15:00	24	92	15,67	5811	0,11	
1:15:30	24	92	15,67	5816	0,11	
1:16:00	24	92	15,67	5812	0,11	
1:16:30	24	92	15,67	5809	0,11	
1:17:00	24	92	15,67	5809	0,12	
1:17:30	24	92	15,67	5803	0,11	
1:18:00	24	92	15,67	5807	0,11	
1:18:30	24	92	15,67	5805	0,11	
1:19:00	24	91	15,67	5803	0,11	
1:19:30	24	91	15,67	5804	0,11	
1:20:00	24	91	15,67	5798	0,11	
1:20:30	24	91	15,67	5797	0,11	
1:21:00	24	91	15,67	5794	0,11	
1:21:30	24	91	15,67	5792	0,11	
1:22:00	24	91	15,67	5798	0,11	
1:22:30	24	91	15,67	5789	0,11	
1:23:00	24	91	15,67	5790	0,11	
1:23:30	24	91	15,67	5791	0,11	
1:24:00	24	91	15,67	5785	0,11	
1:24:30	24	91	15,67	5788	0,11	
1:25:00	24	91	15,67	5785	0,11	
1:25:30	24	91	15,67	5788	0,11	
1:26:00	24	91	15,67	5781	0,11	
1:26:30	24	91	15,68	5783	0,11	
1:27:00	24	91	15,67	5782	0,11	
1:27:30	24	91	15,67	5777	0,11	
1:28:00	24	91	15,67	5776	0,11	
1:28:30	24	91	15,67	5776	0,11	
1:29:00	24	91	15,67	5775	0,11	
1:29:30	24	91	15,68	5776	0,11	
1:30:00	24	91	15,67	5772	0,11	
1:30:30	24	91	15,67	5771	0,11	
1:31:00	24	94	15,67	5766	0,11	
1:31:30	24	94	15,67	5769	0,11	
1:32:00	24	93	15,67	5767	0,11	
1:32:30	24	93	15,67	5770	0,11	
1:33:00	24	94	15,67	5762	0,11	
1:33:30	24	94	15,67	5758	0,11	
1:34:00	24	94	15,67	5761	0,11	
1:34:30	24	93	15,67	5760	0,11	
1:35:00	24	93	15,67	5754	0,11	
1:35:30	24	93	15,68	5756	0,11	
1:36:00	24	93	15,68	5754	0,11	
1:36:30	24	93	15,68	5750	0,11	
1:37:00	24	93	15,68	5748	0,11	
1:37:30	24	93	15,68	5748	0,11	
1:38:00	24	93	15,68	5752	0,11	
1:38:30	24	93	15,68	5745	0,11	
1:39:00	24	93	15,68	5743	0,11	
1:39:30	24	93	15,68	5743	0,11	
1:40:00	24	93	15,68	5745	0,11	
1:40:30	24	93	15,68	5736	0,11	
1:41:00	24	93	15,68	5734	0,11	
1:41:30	24	93	15,68	5732	0,11	
1:42:00	24	96	15,68	5728	0,11	
1:42:30	24	96	15,68	5727	0,11	
1:43:00	24	96	15,68	5728	0,11	
1:43:30	24	96	15,68	5724	0,11	
1:44:00	24	96	15,68	5726	0,11	
1:44:30	24	96	15,68	5727	0,11	
1:45:00	24	96	15,68	5725	0,11	
1:45:30	24	96	15,68	5721	0,11	
1:46:00	24	96	15,68	5714	0,11	
1:46:30	24	96	15,68	5715	0,11	
1:47:00	24	96	15,68	5711	0,11	
1:47:30	24	96	15,68	5712	0,11	
1:48:00	24	96	15,68	5710	0,11	
1:48:30	24	96	15,68	5707	0,11	
1:49:00	24	95	15,68	5704	0,11	
1:49:30	24	95	15,68	5703	0,11	
1:50:00	24	95	15,68	5705	0,11	
1:50:30	24	95	15,68	5699	0,11	
1:51:00	24	95	15,68	5699	0,11	
1:51:30	24	95	15,68	5698	0,11	
1:52:00	24	95	15,68	5693	0,11	
1:52:30	24	95	15,68	5692	0,11	
1:53:00	24	95	15,68	5691	0,11	
1:53:30	24	95	15,68	5693	0,11	
1:54:00	24	95	15,69	5685	0,11	
1:54:30	24	95	15,68	5680	0,11	
1:55:00	24	95	15,68	5685	0,11	
1:55:30	24	95	15,68	5681	0,11	
1:56:00	24	95	15,68	5678	0,11	
1:56:30	24	95	15,68	5676	0,11	
1:57:00	24	95	15,68	5672	0,11	
1:57:30	24	95	15,68	5672	0,11	
1:58:00	24	95	15,68	5673	0,11	
1:58:30	24	95	15,68	5669	0,11	
1:59:00	24	95	15,69	5663	0,11	
1:59:30	24	95	15,69	5669	0,11	
2:00:00	24	95	15,69	5666	0,11	
2:00:30	24	95	15,69	5660	0,11	
2:01:00	24	95	15,69	5662	0,11	
2:01:30	24	95	15,69	5662	0,11	
2:02:00	24	94	15,69	5653	0,11	
2:02:30	24	94	15,69	5650	0,11	
2:03:00	24	95	15,69	5652	0,11	
2:03:30	24	95	15,69	5647	0,11	
2:04:00	24	94	15,69	5645	0,11	
2:04:30	24	94	15,69	5642	0,11	
2:05:00	24	95	15,69	5637	0,11	
2:05:30	24	94	15,69	5639	0,11	
2:06:00	24	94	15,69	5636	0,11	
2:06:30	24	94	15,69	5641	0,11	
2:07:00	24	94	15,69	5632	0,11	
2:07:30	24	94	15,69	5633	0,11	
2:08:00	24	94	15,69	5629	0,11	
2:08:30	24	94	15,69	5628	0,11	
2:09:00	24	94	15,70	5631	0,11	
2:09:30	24	94	15,69	5623	0,11	
2:10:00	24	94	15,70	5625	0,11	
2:10:30	24	94	15,70	5621	0,10	
2:11:00	24	94	15,70	5619	0,10	
2:11:30	24	94	15,70	5616	0,10	
2:12:00	24	94	15,70	5615	0,11	
2:12:30	24	94	15,70	5608	0,10	
2:13:00	24	94	15,69	5612	0,11	
2:13:30	24	94	15,69	5609	0,11	
2:14:00	24	94	15,70	5611	0,10	
2:14:30	24	94	15,70	5608	0,10	
2:15:00	24	93	15,70	5603	0,11	
2:15:30	24	93	15,70	5600	0,11	
2:16:00	24	93	15,70	5599	0,10	
2:16:30	24	93	15,70	5597	0,10	
2:17:00	24	93	15,70	5596	0,10	
2:17:30	24	93	15,70	5602	0,10	
2:18:00	24	93	15,70	5592	0,10	
2:18:30	24	93	15,70	5594	0,10	
2:19:00	24	93	15,70	5590	0,10	
2:19:30	24	93	15,70	5590	0,10	
2:20:00	24	94	15,70	5589	0,10	
2:20:30	24	94	15,71	5581	0,10	
2:21:00	24	94	15,71	5582	0,10	
2:21:30	24	94	15,71	5580	0,10	
2:22:00	24	94	15,71	5580	0,10	
2:22:30	24	94	15,71	5575	0,10	
2:23:00	24	94	15,71	5575	0,10	
2:23:30	24	94	15,71	5569	0,10	
2:24:00	24	94	15,71	5568	0,10	
2:24:30	24	94	15,71	5572	0,10	
2:25:00	24	94	15,71	5562	0,10	
2:25:30	24	94	15,71	5566	0,10	
2:26:00	24	94	15,71	5560	0,10	
2:26:30	24	94	15,72	5563	0,10	
2:27:00	24	94	15,71	5567	0,10	
2:27:30	24	94	15,72	5562	0,10	
2:28:00	24	94	15,72	5558	0,10	
2:28:30	24	94	15,72	5555	0,10	
2:29:00	24	94	15,72	5556	0,10	
2:29:30	24	94	15,72	5554	0,10	
2:30:00	24	94	15,72	5553	0,10	
2:30:30	24	94	15,72	5552	0,10	
2:31:00	24	93	15,72	5554	0,10	
2:31:30	24	93	15,73	5549	0,09	
2:32:00	24	93	15,73	5552	0,10	
2:32:30	24	93	15,73	5550	0,09	
2:33:00	24	93	15,73	5545	0,09	
2:33:30	24	93	15,73	5543	0,09	
2:34:00	24	93	15,73	5548	0,09	
2:34:30	24	93	15,73	5544	0,09	
2:35:00	24	93	15,73	5544	0,09	
2:35:30	24	93	15,73	5540	0,09	
2:36:00	24	93	15,73	5541	0,09	
2:36:30	24	93	15,73	5536	0,09	
2:37:00	24	93	15,73	5540	0,09	
2:37:30	24	93	15,74	5540	0,09	
2:38:00	24	93	15,74	5541	0,09	
2:38:30	24	93	15,74	5539	0,09	
2:39:00	24	93	15,74	5536	0,09	
2:39:30	24	93	15,74	5542	0,09	
2:40:00	24	93	15,74	5538	0,09	
2:40:30	24	93	15,74	5537	0,09	
2:41:00	24	93	15,74	5543	0,09	
2:41:30	24	93	15,74	5535	0,09	
2:42:00	24	93	15,74	5539	0,09	
2:42:30	24	93	15,75	5537	0,09	
2:43:00	24	93	15,75	5539	0,09	
2:43:30	24	93	15,75	5537	0,09	
2:44:00	24	93	15,74	5538	0,09	
2:44:30	24	93	15,75	5541	0,09	
2:45:00	24	93	15,75	5533	0,09	
2:45:30	24	93	15,75	5534	0,09	
2:46:00	24	92	15,75	5542	0,09	
2:46:30	24	93	15,75	5535	0,09	
2:47:00	24	92	15,76	5537	0,09	
2:47:30	24	92	15,76	5540	0,09	
2:48:00	24	92	15,76	5540	0,08	
2:48:30	24	92	15,76	5537	0,09	
2:49:00	24	92	15,76	5543	0,08	
2:49:30	24	92	15,76	5543	0,08	
2:50:00	24	92	15,76	5546	0,08	
2:50:30	24	92	15,76	5546	0,08	
2:51:00	24	92	15,76	5546	0,08	
2:51:30	24	92	15,76	5550	0,08	
2:52:00	24	92	15,76	5547	0,08	
2:52:30	24	92	15,76	5547	0,08	
2:53:00	24	92	15,76	5551	0,08	
2:53:30	24	92	15,76	5548	0,08	
2:54:00	24	92	15,77	5553	0,08	
2:54:30	24	92	15,77	5554	0,08	
2:55:00	24	92	15,77	5559	0,08	
2:55:30	24	92	15,77	5553	0,08	
2:56:00	24	92	15,77	5549	0,08	
2:56:30	24	92	15,77	5559	0,08	
2:57:00	24	92	15,77	5560	0,08	
2:57:30	24	92	15,77	5554	0,08	
2:58:00	24	92	15,77	5559	0,08	
2:58:30	24	92	15,77	5562	0,08	
2:59:00	24	92	15,77	5565	0,08	
2:59:30	24	92	15,77	5569	0,08	
3:00:00	24	91	15,77	5569	0,08	
3:00:30	24	91	15,78	5568	0,08	
3:01:00	24	91	15,78	5571	0,08	
3:01:30	24	91	15,78	5580	0,08	
3:02:00	25	91	15,78	5578	0,08	
3:02:30	24	91	15,78	5579	0,08	
3:03:00	24	91	15,78	5576	0,08	
3:03:30	24	91	15,78	5585	0,08	
3:04:00	24	91	15,78	5586	0,08	
3:04:30	25	91	15,78	5589	0,08	
3:05:00	24	91	15,78	5582	0,08	
3:05:30	25	91	15,78	5592	0,08	
3:06:00	25	91	15,78	5600	0,08	
3:06:30	25	91	15,78	5598	0,08	
3:07:00	25	91	15,78	5598	0,08	
3:07:30	25	91	15,78	5603	0,08	
3:08:00	25	91	15,79	5603	0,08	
3:08:30	25	91	15,79	5607	0,08	
3:09:00	25	91	15,79	5608	0,08	
3:09:30	25	91	15,79	5610	0,07	
3:10:00	25	90	15,79	5614	0,07	
3:10:30	25	91	15,79	5616	0,07	
3:11:00	25	90	15,79	5621	0,07	
3:11:30	25	90	15,79	5619	0,07	
3:12:00	25	90	15,79	5624	0,07	
3:12:30	25	90	15,79	5630	0,07	
3:13:00	25	90	15,79	5629	0,07	
3:13:30	25	90	15,80	5633	0,07	
3:14:00	25	90	15,80	5636	0,07	
3:14:30	25	90	15,80	5640	0,07	
3:15:00	25	90	15,80	5644	0,07	
3:15:30	25	90	15,80	5646	0,07	
3:16:00	25	90	15,80	5646	0,07	
3:16:30	25	90	15,80	5651	0,07	
3:17:00	25	90	15,80	5645	0,07	
3:17:30	25	90	15,80	5657	0,07	
3:18:00	25	90	15,81	5657	0,07	
3:18:30	25	90	15,81	5663	0,07	
3:19:00	25	90	15,81	5664	0,07	
3:19:30	25	90	15,81	5671	0,07	
3:20:00	25	90	15,81	5669	0,07	
3:20:30	25	90	15,81	5673	0,07	
3:21:00	25	90	15,81	5676	0,07	
3:21:30	25	90	15,81	5676	0,07	
3:22:00	25	89	15,82	5682	0,07	
3:22:30	25	89	15,82	5687	0,07	
3:23:00	25	90	15,82	5693	0,06	
3:23:30	25	89	15,82	5690	0,07	
3:24:00	25	89	15,82	5699	0,06	
3:24:30	25	89	15,82	5697	0,06	
3:25:00	25	89	15,82	5702	0,06	
3:25:30	25	89	15,82	5708	0,06	
3:26:00	25	89	15,82	5707	0,06	
3:26:30	25	89	15,82	5712	0,06	
3:27:00	25	89	15,82	5716	0,06	
3:27:30	25	89	15,82	5718	0,06	
3:28:00	25	89	15,82	5718	0,06	
3:28:30	25	89	15,83	5718	0,06	
3:29:00	25	89	15,83	5724	0,06	
3:29:30	25	89	15,83	5732	0,06	
3:30:00	25	89	15,83	5733	0,06	
3:30:30	25	89	15,83	5733	0,06	
3:31:00	25	89	15,83	5740	0,06	
3:31:30	25	89	15,83	5745	0,06	
3:32:00	25	89	15,83	5746	0,06	
3:32:30	25	89	15,84	5746	0,06	
3:33:00	25	89	15,84	5753	0,06	
3:33:30	25	89	15,84	5751	0,06	
3:34:00	25	89	15,84	5755	0,06	
3:34:30	25	89	15,84	5764	0,06	
3:35:00	25	89	15,84	5766	0,06	
3:35:30	25	89	15,84	5769	0,06	
3:36:00	25	88	15,83	5768	0,06	
3:36:30	25	89	15,84	5772	0,06	
3:37:00	25	89	15,84	5782	0,06	
3:37:30	25	89	15,84	5783	0,06	
3:38:00	25	88	15,84	5776	0,06	
3:38:30	25	88	15,84	5787	0,06	
3:39:00	25	88	15,84	5791	0,06	
3:39:30	25	88	15,84	5797	0,06	
3:40:00	25	88	15,84	5794	0,06	
3:40:30	25	88	15,84	5799	0,06	
3:41:00	25	88	15,85	5803	0,06	
3:41:30	25	88	15,84	5809	0,06	
3:42:00	25	88	15,84	5814	0,06	
3:42:30	25	88	15,85	5813	0,06	
3:43:00	25	88	15,85	5819	0,06	
3:43:30	25	88	15,85	5819	0,06	
3:44:00	25	87	15,85	5824	0,05	
3:44:30	25	87	15,85	5829	0,05	
3:45:00	25	87	15,85	5828	0,05	
3:45:30	25	87	15,85	5836	0,05	
3:46:00	25	87	15,85	5835	0,05	
3:46:30	25	87	15,85	5840	0,05	
3:47:00	25	87	15,85	5843	0,05	
3:47:30	25	87	15,85	5852	0,05	
3:48:00	25	87	15,85	5853	0,05	
3:48:30	25	87	15,85	5859	0,05	
3:49:00	25	87	15,85	5865	0,05	
3:49:30	25	87	15,85	5869	0,05	
3:50:00	25	87	15,86	5868	0,05	
3:50:30	25	87	15,85	5873	0,05	
3:51:00	25	87	15,85	5877	0,05	
3:51:30	25	87	15,85	5884	0,05	
3:52:00	25	87	15,85	5886	0,05	
3:52:30	25	87	15,86	5890	0,05	
3:53:00	25	87	15,86	5892	0,05	
3:53:30	25	87	15,86	5896	0,05	
3:54:00	25	86	15,86	5907	0,05	
3:54:30	25	87	15,86	5908	0,05	
3:55:00	25	87	15,86	5912	0,05	
3:55:30	25	87	15,86	5916	0,05	
3:56:00	25	86	15,86	5918	0,05	
3:56:30	25	86	15,86	5929	0,05	
3:57:00	25	86	15,86	5930	0,05	
3:57:30	25	86	15,86	5938	0,05	
3:58:00	25	86	15,86	5942	0,05	
3:58:30	25	86	15,86	5949	0,05	
3:59:00	25	86	15,86	5948	0,05	
3:59:30	25	86	15,86	5959	0,05	
4:00:00	25	86	15,86	5958	0,05	
4:00:30	25	86	15,86	5962	0,05	
4:01:00	25	86	15,86	5971	0,05	
4:01:30	25	86	15,86	5979	0,05	
4:02:00	25	86	15,86	5985	0,05	
4:02:30	25	86	15,86	5982	0,05	
4:03:00	25	85	15,86	5986	0,05	
4:03:30	25	86	15,86	5992	0,05	
4:04:00	25	85	15,86	6000	0,05	
4:04:30	25	86	15,86	6001	0,05	
4:05:00	25	85	15,86	6009	0,05	
4:05:30	25	85	15,86	6015	0,05	
4:06:00	25	85	15,86	6025	0,05	
4:06:30	25	85	15,86	6028	0,05	
4:07:00	25	85	15,86	6035	0,05	
4:07:30	25	85	15,86	6040	0,05	
4:08:00	25	85	15,86	6048	0,05	
4:08:30	25	85	15,86	6051	0,05	
4:09:00	25	85	15,86	6055	0,05	
4:09:30	25	85	15,86	6066	0,05	
4:10:00	25	85	15,86	6068	0,05	
4:10:30	25	85	15,86	6077	0,05	
4:11:00	25	85	15,86	6083	0,05	
4:11:30	25	84	15,86	6090	0,05	
4:12:00	25	85	15,86	6097	0,05	
4:12:30	25	84	15,86	6104	0,05	
4:13:00	25	85	15,86	6111	0,05	
4:13:30	25	84	15,86	6114	0,05	
4:14:00	25	84	15,86	6126	0,05	
4:14:30	25	84	15,86	6130	0,05	
4:15:00	25	84	15,86	6137	0,05	
4:15:30	25	84	15,86	6141	0,05	
4:16:00	25	84	15,86	6149	0,05	
4:16:30	25	84	15,86	6157	0,05	
4:17:00	25	84	15,86	6169	0,05	
4:17:30	25	84	15,86	6174	0,05	
4:18:00	25	84	15,86	6180	0,05	
4:18:30	25	84	15,86	6187	0,05	
4:19:00	25	84	15,86	6196	0,05	
4:19:30	25	84	15,86	6197	0,05	
4:20:00	25	84	15,85	6211	0,05	
4:20:30	25	84	15,85	6221	0,05	
4:21:00	25	83	15,86	6227	0,05	
4:21:30	25	84	15,86	6232	0,05	
4:22:00	25	83	15,86	6243	0,05	
4:22:30	25	83	15,86	6248	0,05	
4:23:00	25	83	15,86	6261	0,05	
4:23:30	25	83	15,86	6268	0,05	
4:24:00	25	83	15,85	6275	0,05	
4:24:30	25	83	15,85	6283	0,05	
4:25:00	25	83	15,85	6288	0,05	
4:25:30	25	83	15,85	6293	0,05	
4:26:00	25	83	15,85	6301	0,05	
4:26:30	25	83	15,85	6309	0,05	
4:27:00	25	83	15,85	6320	0,05	
4:27:30	25	83	15,85	6327	0,05	
4:28:00	25	83	15,85	6338	0,06	
4:28:30	25	83	15,85	6345	0,06	
4:29:00	25	83	15,85	6353	0,06	
4:29:30	25	83	15,85	6364	0,06	
4:30:00	25	83	15,85	6369	0,06	
4:30:30	25	83	15,84	6380	0,06	
4:31:00	25	83	15,84	6388	0,06	
4:31:30	25	82	15,84	6397	0,06	
4:32:00	25	82	15,84	6409	0,06	
4:32:30	25	82	15,84	6416	0,06	
4:33:00	25	82	15,84	6425	0,06	
4:33:30	25	82	15,84	6429	0,06	
4:34:00	25	82	15,84	6439	0,06	
4:34:30	25	82	15,84	6448	0,06	
4:35:00	25	82	15,84	6460	0,06	
4:35:30	25	82	15,84	6468	0,06	
4:36:00	25	82	15,84	6475	0,06	
4:36:30	25	81	15,84	6486	0,06	
4:37:00	25	81	15,83	6496	0,06	
4:37:30	25	81	15,83	6503	0,06	
4:38:00	25	81	15,83	6514	0,06	
4:38:30	25	82	15,83	6520	0,06	
4:39:00	25	81	15,83	6533	0,06	
4:39:30	25	81	15,83	6542	0,06	
4:40:00	25	81	15,83	6548	0,06	
4:40:30	25	81	15,82	6557	0,06	
4:41:00	25	81	15,82	6569	0,06	
4:41:30	25	81	15,82	6577	0,06	
4:42:00	25	81	15,82	6585	0,06	
4:42:30	25	81	15,82	6595	0,06	
4:43:00	25	81	15,82	6600	0,06	
4:43:30	25	81	15,82	6611	0,07	
4:44:00	25	81	15,82	6619	0,07	
4:44:30	25	81	15,81	6629	0,07	
4:45:00	25	81	15,81	6638	0,07	
4:45:30	25	81	15,81	6647	0,07	
4:46:00	25	81	15,81	6653	0,07	
4:46:30	25	81	15,81	6664	0,07	
4:47:00	25	80	15,80	6666	0,07	
4:47:30	25	80	15,80	6677	0,07	
4:48:00	25	81	15,80	6687	0,07	
4:48:30	25	80	15,80	6694	0,07	
4:49:00	25	80	15,80	6702	0,07	
4:49:30	25	80	15,79	6713	0,07	
4:50:00	25	80	15,79	6718	0,07	
4:50:30	25	80	15,79	6727	0,07	
4:51:00	25	80	15,79	6737	0,07	
4:51:30	25	80	15,79	6742	0,07	
4:52:00	25	80	15,79	6748	0,08	
4:52:30	25	80	15,79	6760	0,08	
4:53:00	25	80	15,78	6769	0,08	
4:53:30	25	80	15,78	6778	0,08	
4:54:00	25	80	15,78	6783	0,08	
4:54:30	25	79	15,78	6795	0,08	
4:55:00	25	79	15,78	6803	0,08	
4:55:30	25	79	15,78	6807	0,08	
4:56:00	25	79	15,77	6816	0,08	
4:56:30	25	79	15,77	6824	0,08	
4:57:00	25	79	15,77	6833	0,08	
4:57:30	25	79	15,77	6839	0,08	
4:58:00	25	79	15,77	6845	0,08	
4:58:30	25	79	15,77	6852	0,08	
4:59:00	25	79	15,76	6861	0,08	
4:59:30	25	79	15,76	6871	0,08	
5:00:00	25	79	15,76	6878	0,08	
5:00:30	25	79	15,76	6884	0,08	
5:01:00	25	79	15,76	6893	0,09	
5:01:30	25	78	15,75	6899	0,09	
5:02:00	25	79	15,75	6905	0,09	
5:02:30	25	78	15,75	6913	0,09	
5:03:00	25	79	15,75	6921	0,09	
5:03:30	25	78	15,74	6926	0,09	
5:04:00	25	78	15,74	6935	0,09	
5:04:30	25	78	15,74	6938	0,09	
5:05:00	25	78	15,73	6948	0,09	
5:05:30	25	78	15,73	6953	0,09	
5:06:00	25	78	15,73	6962	0,09	
5:06:30	25	78	15,73	6964	0,10	
5:07:00	25	78	15,72	6971	0,10	
5:07:30	25	77	15,72	6979	0,10	
5:08:00	25	78	15,72	6987	0,10	
5:08:30	25	77	15,71	6992	0,10	
5:09:00	25	78	15,71	6995	0,10	
5:09:30	25	78	15,71	7003	0,10	
5:10:00	25	78	15,70	7007	0,10	
5:10:30	25	78	15,70	7011	0,10	
5:11:00	25	78	15,70	7017	0,10	
5:11:30	25	77	15,69	7026	0,11	
5:12:00	25	77	15,69	7028	0,11	
5:12:30	25	77	15,69	7035	0,11	
5:13:00	25	77	15,69	7042	0,11	
5:13:30	25	77	15,69	7048	0,11	
5:14:00	25	77	15,68	7051	0,11	
5:14:30	25	77	15,68	7057	0,11	
5:15:00	25	77	15,68	7061	0,11	
5:15:30	25	77	15,67	7069	0,11	
5:16:00	25	77	15,67	7069	0,11	
5:16:30	25	77	15,67	7078	0,11	
5:17:00	25	77	15,67	7082	0,12	
5:17:30	25	76	15,66	7087	0,12	
5:18:00	25	76	15,66	7092	0,12	
5:18:30	25	76	15,66	7095	0,12	
5:19:00	25	76	15,65	7101	0,12	
5:19:30	25	76	15,65	7103	0,12	
5:20:00	25	76	15,65	7110	0,12	
5:20:30	25	76	15,64	7115	0,12	
5:21:00	25	76	15,64	7119	0,13	
5:21:30	25	76	15,63	7119	0,13	
5:22:00	25	76	15,63	7126	0,13	
5:22:30	25	76	15,63	7126	0,13	
5:23:00	25	76	15,62	7134	0,13	
5:23:30	25	76	15,62	7135	0,13	
5:24:00	25	76	15,61	7140	0,13	
5:24:30	25	76	15,61	7146	0,14	
5:25:00	25	76	15,60	7147	0,14	
5:25:30	25	76	15,60	7151	0,14	
5:26:00	25	76	15,60	7156	0,14	
5:26:30	25	76	15,59	7155	0,14	
5:27:00	25	76	15,59	7160	0,14	
5:27:30	25	76	15,59	7162	0,14	
5:28:00	25	76	15,58	7167	0,14	
5:28:30	25	76	15,58	7173	0,15	
5:29:00	25	76	15,58	7175	0,15	
5:29:30	25	76	15,57	7175	0,15	
5:30:00	25	76	15,57	7179	0,15	
5:30:30	25	76	15,57	7184	0,15	
5:31:00	25	76	15,56	7182	0,15	
5:31:30	25	76	15,56	7187	0,15	
5:32:00	25	76	15,56	7189	0,15	
5:32:30	25	76	15,55	7192	0,16	
5:33:00	25	76	15,55	7193	0,16	
5:33:30	25	76	15,54	7197	0,16	
5:34:00	25	76	15,54	7199	0,16	
5:34:30	25	76	15,53	7202	0,16	
5:35:00	25	76	15,53	7204	0,16	
5:35:30	25	76	15,52	7206	0,17	
5:36:00	25	76	15,52	7205	0,17	
5:36:30	25	76	15,51	7210	0,17	
5:37:00	25	76	15,51	7212	0,17	
5:37:30	25	76	15,50	7214	0,17	
5:38:00	25	76	15,50	7215	0,17	
5:38:30	25	76	15,50	7217	0,18	
5:39:00	25	76	15,49	7219	0,18	
5:39:30	25	76	15,49	7222	0,18	
5:40:00	25	76	15,48	7222	0,18	
5:40:30	25	76	15,48	7222	0,18	
5:41:00	25	76	15,47	7226	0,18	
5:41:30	25	76	15,47	7224	0,18	
5:42:00	25	76	15,47	7229	0,19	
5:42:30	25	76	15,46	7230	0,19	
5:43:00	25	76	15,46	7231	0,19	
5:43:30	25	76	15,45	7232	0,19	
5:44:00	25	76	15,45	7230	0,19	
5:44:30	25	76	15,44	7231	0,20	
5:45:00	25	76	15,44	7232	0,20	
5:45:30	25	76	15,43	7237	0,20	
5:46:00	25	76	15,43	7236	0,20	
5:46:30	25	76	15,42	7238	0,20	
5:47:00	25	76	15,41	7237	0,21	
5:47:30	25	76	15,41	7237	0,21	
5:48:00	25	76	15,40	7241	0,21	
5:48:30	25	76	15,40	7240	0,21	
5:49:00	25	76	15,39	7241	0,21	
5:49:30	25	76	15,39	7244	0,21	
5:50:00	25	76	15,38	7243	0,22	
5:50:30	25	76	15,38	7241	0,22	
5:51:00	25	76	15,38	7246	0,22	
5:51:30	25	76	15,37	7243	0,22	
5:52:00	25	76	15,37	7245	0,22	
5:52:30	25	76	15,36	7246	0,23	
5:53:00	25	76	15,36	7246	0,23	
5:53:30	25	76	15,35	7246	0,23	
5:54:00	25	76	15,35	7246	0,23	
5:54:30	25	76	15,34	7247	0,23	
5:55:00	25	76	15,33	7246	0,24	
5:55:30	25	76	15,33	7245	0,24	
5:56:00	25	76	15,32	7247	0,24	
5:56:30	25	76	15,31	7246	0,24	
5:57:00	25	76	15,31	7246	0,25	
5:57:30	25	76	15,30	7245	0,25	
5:58:00	25	76	15,30	7246	0,25	
5:58:30	25	76	15,29	7246	0,25	
5:59:00	25	76	15,29	7246	0,25	
5:59:30	25	77	15,29	7245	0,26	
6:00:00	25	77	15,28	7245	0,26	
6:00:30	25	77	15,27	7244	0,26	
6:01:00	25	77	15,27	7245	0,26	
6:01:30	25	77	15,26	7242	0,26	
6:02:00	25	76	15,26	7242	0,27	
6:02:30	25	77	15,25	7241	0,27	
6:03:00	25	77	15,25	7242	0,27	
6:03:30	25	76	15,24	7238	0,27	
6:04:00	25	76	15,23	7237	0,28	
6:04:30	25	76	15,23	7240	0,28	
6:05:00	25	76	15,22	7239	0,28	
6:05:30	25	76	15,21	7235	0,28	
6:06:00	25	76	15,21	7234	0,29	
6:06:30	25	76	15,20	7235	0,29	
6:07:00	25	76	15,20	7232	0,29	
6:07:30	25	76	15,19	7231	0,29	
6:08:00	25	76	15,19	7233	0,29	
6:08:30	25	76	15,18	7229	0,30	
6:09:00	25	76	15,18	7232	0,30	
6:09:30	25	76	15,17	7229	0,30	
6:10:00	25	76	15,16	7229	0,30	
6:10:30	25	76	15,16	7227	0,31	
6:11:00	25	76	15,15	7227	0,31	
6:11:30	25	76	15,14	7224	0,31	
6:12:00	25	76	15,14	7226	0,31	
6:12:30	25	76	15,13	7223	0,32	
6:13:00	25	76	15,13	7222	0,32	
6:13:30	25	76	15,12	7220	0,32	
6:14:00	25	76	15,11	7221	0,33	
6:14:30	25	76	15,11	7219	0,33	
6:15:00	25	76	15,10	7216	0,33	
6:15:30	25	76	15,10	7216	0,33	
6:16:00	25	76	15,09	7214	0,33	
6:16:30	25	76	15,09	7212	0,34	
6:17:00	25	76	15,08	7209	0,34	
6:17:30	25	76	15,08	7211	0,34	
6:18:00	25	76	15,07	7209	0,34	
6:18:30	25	76	15,06	7207	0,35	
6:19:00	25	76	15,06	7208	0,35	
6:19:30	25	76	15,05	7204	0,35	
6:20:00	25	76	15,04	7204	0,35	
6:20:30	25	76	15,04	7199	0,36	
6:21:00	25	76	15,03	7201	0,36	
6:21:30	25	77	15,02	7199	0,36	
6:22:00	25	77	15,01	7198	0,37	
6:22:30	25	77	15,01	7196	0,37	
6:23:00	25	77	15,00	7191	0,37	
6:23:30	25	77	14,99	7191	0,38	
6:24:00	25	77	14,99	7190	0,38	
6:24:30	25	77	14,99	7190	0,38	
6:25:00	25	77	14,98	7188	0,38	
6:25:30	25	78	14,97	7186	0,38	
6:26:00	25	78	14,97	7184	0,39	
6:26:30	25	78	14,96	7184	0,39	
6:27:00	25	78	14,96	7181	0,39	
6:27:30	25	78	14,95	7179	0,40	
6:28:00	25	78	14,94	7175	0,40	
6:28:30	25	78	14,94	7175	0,40	
6:29:00	25	77	14,93	7175	0,40	
6:29:30	25	77	14,92	7174	0,41	
6:30:00	25	77	14,91	7170	0,41	
6:30:30	25	77	14,91	7172	0,41	
6:31:00	25	77	14,90	7168	0,42	
6:31:30	25	77	14,90	7164	0,42	
6:32:00	25	77	14,89	7163	0,42	
6:32:30	25	77	14,89	7160	0,42	
6:33:00	25	76	14,88	7161	0,43	
6:33:30	25	76	14,88	7156	0,43	
6:34:00	25	76	14,87	7157	0,43	
6:34:30	25	76	14,86	7154	0,44	
6:35:00	25	76	14,85	7150	0,44	
6:35:30	25	78	14,85	7151	0,44	
6:36:00	25	78	14,84	7150	0,44	
6:36:30	25	79	14,84	7146	0,45	
6:37:00	25	78	14,83	7144	0,45	
6:37:30	25	78	14,82	7145	0,45	
6:38:00	25	79	14,82	7144	0,46	
6:38:30	25	78	14,81	7139	0,46	
6:39:00	25	78	14,80	7136	0,46	
6:39:30	25	78	14,80	7136	0,46	
6:40:00	25	78	14,79	7137	0,47	
6:40:30	25	78	14,79	7131	0,47	
6:41:00	25	78	14,78	7131	0,47	
6:41:30	25	78	14,78	7129	0,48	
6:42:00	25	78	14,77	7126	0,48	
6:42:30	25	78	14,76	7128	0,48	
6:43:00	25	78	14,76	7123	0,48	
6:43:30	25	78	14,75	7121	0,49	
6:44:00	25	78	14,74	7119	0,49	
6:44:30	25	78	14,74	7118	0,49	
6:45:00	25	78	14,73	7113	0,50	
6:45:30	25	78	14,72	7113	0,50	
6:46:00	25	78	14,72	7112	0,50	
6:46:30	25	78	14,71	7109	0,51	
6:47:00	25	78	14,70	7109	0,51	
6:47:30	25	78	14,70	7107	0,51	
6:48:00	25	78	14,69	7105	0,52	
6:48:30	25	78	14,69	7102	0,52	
6:49:00	25	78	14,68	7101	0,52	
6:49:30	25	78	14,68	7099	0,52	
6:50:00	25	77	14,67	7095	0,53	
6:50:30	25	77	14,66	7095	0,53	
6:51:00	25	77	14,66	7091	0,53	
6:51:30	25	78	14,65	7093	0,54	
6:52:00	25	77	14,65	7088	0,54	
6:52:30	25	77	14,64	7085	0,54	
6:53:00	25	77	14,63	7085	0,55	
6:53:30	25	78	14,62	7083	0,55	
6:54:00	25	78	14,62	7081	0,55	
6:54:30	25	78	14,61	7079	0,56	
6:55:00	25	78	14,60	7074	0,56	
6:55:30	25	77	14,60	7071	0,56	
6:56:00	25	77	14,59	7071	0,56	
6:56:30	25	77	14,59	7071	0,57	
6:57:00	25	77	14,58	7067	0,57	
6:57:30	25	77	14,58	7064	0,57	
6:58:00	25	77	14,57	7064	0,58	
6:58:30	25	77	14,57	7063	0,58	
6:59:00	25	77	14,56	7061	0,58	
6:59:30	25	77	14,55	7055	0,59	
7:00:00	25	78	14,55	7055	0,59	
7:00:30	25	78	14,54	7054	0,59	
7:01:00	25	77	14,54	7054	0,59	
7:01:30	25	79	14,53	7050	0,60	
7:02:00	25	78	14,52	7050	0,60	
7:02:30	25	78	14,52	7048	0,61	
7:03:00	25	78	14,51	7043	0,61	
7:03:30	25	78	14,50	7042	0,61	
7:04:00	25	78	14,50	7040	0,61	
7:04:30	25	78	14,49	7040	0,62	
7:05:00	25	78	14,49	7038	0,62	
7:05:30	25	78	14,49	7032	0,62	
7:06:00	25	78	14,48	7033	0,62	
7:06:30	25	78	14,47	7029	0,63	
7:07:00	25	78	14,47	7030	0,63	
7:07:30	25	78	14,46	7027	0,63	
7:08:00	25	78	14,45	7023	0,64	
7:08:30	25	78	14,45	7022	0,64	
7:09:00	25	77	14,44	7019	0,65	
7:09:30	25	78	14,43	7018	0,65	
7:10:00	25	78	14,43	7018	0,65	
7:10:30	25	78	14,42	7015	0,66	
7:11:00	25	78	14,41	7010	0,66	
7:11:30	25	78	14,41	7011	0,66	
7:12:00	25	78	14,40	7006	0,67	
7:12:30	25	78	14,40	7004	0,67	
7:13:00	25	78	14,40	7003	0,67	
7:13:30	25	77	14,39	7004	0,67	
7:14:00	25	78	14,39	7001	0,68	
7:14:30	25	78	14,38	6997	0,68	
7:15:00	25	78	14,37	6995	0,68	
7:15:30	25	78	14,37	6995	0,69	
7:16:00	25	78	14,36	6992	0,69	
7:16:30	25	78	14,36	6988	0,69	
7:17:00	25	78	14,35	6989	0,70	
7:17:30	25	78	14,34	6987	0,70	
7:18:00	25	78	14,34	6982	0,70	
7:18:30	25	78	14,33	6980	0,71	
7:19:00	25	78	14,32	6979	0,71	
7:19:30	25	78	14,32	6979	0,71	
7:20:00	25	78	14,31	6973	0,72	
7:20:30	25	78	14,31	6970	0,72	
7:21:00	25	78	14,30	6973	0,72	
7:21:30	25	78	14,30	6969	0,73	
7:22:00	25	78	14,29	6968	0,73	
7:22:30	25	78	14,29	6962	0,73	
7:23:00	25	78	14,28	6966	0,73	
7:23:30	25	77	14,28	6960	0,74	
7:24:00	25	78	14,27	6958	0,74	
7:24:30	25	78	14,27	6960	0,74	
7:25:00	25	78	14,26	6955	0,75	
7:25:30	25	78	14,25	6955	0,75	
7:26:00	25	78	14,25	6950	0,75	
7:26:30	25	78	14,24	6951	0,76	
7:27:00	25	78	14,24	6950	0,76	
7:27:30	25	78	14,23	6947	0,76	
7:28:00	25	78	14,22	6943	0,77	
7:28:30	25	78	14,22	6942	0,77	
7:29:00	25	78	14,21	6940	0,78	
7:29:30	25	78	14,21	6941	0,78	
7:30:00	25	78	14,20	6938	0,78	
7:30:30	25	77	14,20	6936	0,78	
7:31:00	25	78	14,19	6931	0,79	
7:31:30	25	78	14,19	6934	0,79	
7:32:00	25	78	14,18	6927	0,79	
7:32:30	25	78	14,18	6929	0,80	
7:33:00	25	78	14,17	6926	0,80	
7:33:30	25	78	14,17	6926	0,80	
7:34:00	25	78	14,16	6921	0,80	
7:34:30	25	78	14,16	6920	0,81	
7:35:00	25	78	14,15	6919	0,81	
7:35:30	25	78	14,15	6919	0,81	
7:36:00	25	77	14,14	6913	0,82	
7:36:30	25	78	14,13	6912	0,82	
7:37:00	25	78	14,13	6910	0,83	
7:37:30	25	78	14,12	6911	0,83	
7:38:00	25	78	14,11	6903	0,83	
7:38:30	25	78	14,11	6907	0,84	
7:39:00	25	78	14,11	6905	0,84	
7:39:30	25	78	14,10	6905	0,84	
7:40:00	25	78	14,09	6899	0,85	
7:40:30	25	78	14,09	6898	0,85	
7:41:00	25	78	14,09	6897	0,85	
7:41:30	25	78	14,08	6894	0,85	
7:42:00	25	78	14,08	6895	0,86	
7:42:30	25	78	14,07	6893	0,86	
7:43:00	25	78	14,07	6889	0,86	
7:43:30	25	78	14,06	6889	0,87	
7:44:00	25	78	14,05	6888	0,87	
7:44:30	25	78	14,05	6888	0,87	
7:45:00	25	77	14,05	6886	0,88	
7:45:30	25	78	14,04	6883	0,88	
7:46:00	25	78	14,03	6881	0,88	
7:46:30	25	78	14,03	6878	0,89	
7:47:00	25	77	14,02	6879	0,89	
7:47:30	25	78	14,01	6876	0,90	
7:48:00	25	78	14,01	6873	0,90	
7:48:30	25	78	14,01	6874	0,90	
7:49:00	25	78	14,00	6873	0,90	
7:49:30	25	78	14,00	6873	0,91	
7:50:00	25	78	14,00	6865	0,91	
7:50:30	25	78	13,99	6865	0,91	
7:51:00	25	77	13,98	6862	0,92	
7:51:30	25	77	13,98	6863	0,92	
7:52:00	25	77	13,98	6864	0,92	
7:52:30	25	78	13,97	6858	0,93	
7:53:00	25	78	13,96	6860	0,93	
7:53:30	25	78	13,96	6859	0,93	
7:54:00	25	78	13,95	6855	0,94	
7:54:30	25	78	13,95	6850	0,94	
7:55:00	25	78	13,94	6849	0,94	
7:55:30	25	77	13,94	6853	0,95	
7:56:00	25	78	13,93	6847	0,95	
7:56:30	25	78	13,93	6848	0,95	
7:57:00	25	78	13,92	6847	0,96	
7:57:30	25	78	13,92	6844	0,96	
7:58:00	25	78	13,91	6846	0,96	
7:58:30	25	78	13,91	6842	0,97	
7:59:00	25	78	13,90	6841	0,97	
7:59:30	25	78	13,90	6839	0,97	
8:00:00	25	78	13,89	6837	0,98	
8:00:30	25	78	13,89	6835	0,98	
8:01:00	25	78	13,88	6833	0,98	
8:01:30	25	78	13,88	6834	0,99	
8:02:00	25	78	13,88	6832	0,99	
8:02:30	25	78	13,87	6831	0,99	
8:03:00	25	78	13,86	6829	1,00	
8:03:30	25	78	13,86	6827	1,00	
8:04:00	25	78	13,85	6826	1,00	
8:04:30	25	78	13,85	6823	1,01	
8:05:00	25	78	13,85	6821	1,01	
8:05:30	25	78	13,84	6824	1,01	
8:06:00	25	78	13,83	6817	1,02	
8:06:30	25	78	13,83	6817	1,02	
8:07:00	25	78	13,82	6819	1,02	
8:07:30	25	78	13,82	6817	1,03	
8:08:00	25	78	13,81	6818	1,03	
8:08:30	25	78	13,81	6813	1,03	
8:09:00	25	78	13,81	6814	1,03	
8:09:30	25	78	13,80	6813	1,04	
8:10:00	25	78	13,80	6811	1,04	
8:10:30	25	78	13,79	6810	1,04	
8:11:00	25	77	13,79	6805	1,05	
8:11:30	25	80	13,78	6805	1,05	
8:12:00	25	80	13,78	6805	1,05	
8:12:30	25	80	13,78	6803	1,06	
8:13:00	25	80	13,77	6802	1,06	
8:13:30	25	79	13,77	6802	1,06	
8:14:00	25	79	13,76	6799	1,07	
8:14:30	25	79	13,76	6799	1,07	
8:15:00	25	79	13,75	6796	1,08	
8:15:30	25	79	13,74	6796	1,08	
8:16:00	25	79	13,74	6795	1,08	
8:16:30	25	79	13,73	6790	1,09	
8:17:00	25	78	13,73	6790	1,09	
8:17:30	25	78	13,72	6793	1,10	
8:18:00	25	78	13,72	6794	1,10	
8:18:30	25	78	13,71	6788	1,10	
8:19:00	25	78	13,71	6789	1,10	
8:19:30	25	78	13,70	6788	1,11	
8:20:00	25	78	13,70	6782	1,11	
8:20:30	25	78	13,70	6782	1,11	
8:21:00	25	78	13,69	6784	1,12	
8:21:30	25	78	13,69	6782	1,12	
8:22:00	25	78	13,68	6780	1,12	
8:22:30	25	78	13,68	6780	1,13	
8:23:00	25	78	13,68	6781	1,13	
8:23:30	25	78	13,67	6780	1,13	
8:24:00	25	78	13,67	6776	1,14	
8:24:30	25	77	13,66	6776	1,14	
8:25:00	25	77	13,66	6777	1,14	
8:25:30	25	78	13,65	6775	1,15	
8:26:00	25	77	13,65	6770	1,15	
8:26:30	25	78	13,64	6772	1,16	
8:27:00	25	78	13,63	6770	1,16	
8:27:30	25	78	13,63	6769	1,16	
8:28:00	25	78	13,62	6768	1,17	
8:28:30	25	78	13,62	6769	1,17	
8:29:00	25	78	13,62	6765	1,17	
8:29:30	25	77	13,61	6765	1,17	
8:30:00	25	77	13,61	6766	1,18	
8:30:30	25	77	13,61	6763	1,18	
8:31:00	25	77	13,60	6762	1,18	
8:31:30	25	77	13,60	6765	1,19	
8:32:00	25	77	13,59	6765	1,19	
8:32:30	25	78	13,59	6762	1,19	
8:33:00	25	78	13,59	6761	1,20	
8:33:30	25	78	13,58	6761	1,20	
8:34:00	25	78	13,58	6757	1,20	
8:34:30	25	77	13,57	6758	1,20	
8:35:00	25	77	13,57	6757	1,21	
8:35:30	25	78	13,56	6757	1,21	
8:36:00	25	77	13,56	6755	1,22	
8:36:30	25	78	13,55	6755	1,22	
8:37:00	25	78	13,55	6752	1,22	
8:37:30	25	78	13,54	6751	1,23	
8:38:00	25	78	13,54	6752	1,23	
8:38:30	25	78	13,53	6753	1,24	
8:39:00	25	78	13,53	6748	1,24	
8:39:30	25	77	13,52	6751	1,24	
8:40:00	25	78	13,52	6749	1,25	
8:40:30	25	78	13,51	6744	1,25	
8:41:00	25	78	13,51	6744	1,25	
8:41:30	25	78	13,51	6746	1,26	
8:42:00	25	78	13,50	6747	1,26	
8:42:30	25	78	13,50	6743	1,26	
8:43:00	25	78	13,50	6742	1,27	
8:43:30	25	78	13,49	6744	1,27	
8:44:00	25	78	13,49	6742	1,27	
8:44:30	25	78	13,48	6745	1,27	
8:45:00	25	78	13,48	6742	1,28	
8:45:30	25	78	13,48	6741	1,28	
8:46:00	25	78	13,47	6738	1,28	
8:46:30	25	78	13,47	6737	1,29	
8:47:00	25	78	13,46	6740	1,29	
8:47:30	25	78	13,46	6738	1,30	
8:48:00	25	77	13,45	6736	1,30	
8:48:30	25	78	13,45	6740	1,30	
8:49:00	25	78	13,44	6737	1,31	
8:49:30	25	78	13,44	6736	1,31	
8:50:00	25	78	13,43	6735	1,32	
8:50:30	25	78	13,43	6736	1,32	
8:51:00	25	78	13,43	6735	1,32	
8:51:30	25	78	13,42	6735	1,32	
8:52:00	25	78	13,42	6732	1,33	
8:52:30	25	78	13,41	6733	1,33	
8:53:00	25	78	13,41	6733	1,33	
8:53:30	25	78	13,41	6732	1,34	
8:54:00	25	77	13,40	6729	1,34	
8:54:30	25	78	13,40	6730	1,34	
8:55:00	25	78	13,40	6730	1,34	
8:55:30	25	78	13,39	6728	1,35	
8:56:00	25	78	13,39	6725	1,35	
8:56:30	25	78	13,38	6725	1,36	
8:57:00	25	78	13,38	6724	1,36	
8:57:30	25	78	13,38	6726	1,36	
8:58:00	25	78	13,37	6723	1,37	
8:58:30	25	78	13,37	6726	1,37	
8:59:00	25	77	13,36	6728	1,37	
8:59:30	25	77	13,36	6727	1,38	
9:00:00	25	77	13,35	6725	1,38	
9:00:30	25	77	13,35	6722	1,39	
9:01:00	25	77	13,34	6721	1,39	
9:01:30	25	77	13,34	6724	1,39	
9:02:00	25	78	13,34	6723	1,40	
9:02:30	25	78	13,33	6722	1,40	
9:03:00	25	78	13,32	6724	1,41	
9:03:30	25	77	13,32	6720	1,41	
9:04:00	25	78	13,32	6719	1,41	
9:04:30	25	78	13,31	6719	1,41	
9:05:00	25	78	13,31	6720	1,42	
9:05:30	25	78	13,31	6717	1,42	
9:06:00	25	78	13,31	6718	1,42	
9:06:30	25	78	13,30	6716	1,43	
9:07:00	25	78	13,30	6716	1,43	
9:07:30	25	78	13,29	6715	1,43	
9:08:00	25	78	13,29	6714	1,43	
9:08:30	25	78	13,29	6717	1,44	
9:09:00	25	77	13,29	6715	1,44	
9:09:30	25	78	13,28	6718	1,44	
9:10:00	25	77	13,27	6716	1,45	
9:10:30	25	78	13,27	6716	1,45	
9:11:00	25	78	13,27	6713	1,46	
9:11:30	25	78	13,26	6713	1,46	
9:12:00	25	78	13,26	6711	1,46	
9:12:30	25	78	13,25	6711	1,47	
9:13:00	25	78	13,25	6711	1,47	
9:13:30	25	78	13,25	6714	1,47	
9:14:00	25	78	13,24	6709	1,48	
9:14:30	25	78	13,23	6710	1,48	
9:15:00	25	78	13,23	6710	1,49	
9:15:30	25	78	13,23	6712	1,49	
9:16:00	25	78	13,22	6712	1,49	
9:16:30	25	78	13,22	6709	1,50	
9:17:00	25	78	13,22	6711	1,50	
9:17:30	25	78	13,21	6709	1,50	
9:18:00	25	78	13,21	6712	1,51	
9:18:30	25	78	13,21	6709	1,51	
9:19:00	25	78	13,20	6709	1,51	
9:19:30	25	77	13,20	6707	1,51	
9:20:00	25	77	13,20	6706	1,52	
9:20:30	25	78	13,19	6708	1,52	
9:21:00	25	77	13,19	6705	1,52	
9:21:30	25	77	13,19	6704	1,53	
9:22:00	25	78	13,18	6704	1,53	
9:22:30	25	78	13,18	6702	1,53	
9:23:00	25	78	13,18	6708	1,53	
9:23:30	25	78	13,17	6703	1,54	
9:24:00	25	78	13,17	6701	1,54	
9:24:30	25	78	13,17	6706	1,54	
9:25:00	25	77	13,16	6705	1,55	
9:25:30	25	78	13,16	6702	1,55	
9:26:00	25	78	13,15	6703	1,56	
9:26:30	25	78	13,15	6706	1,56	
9:27:00	25	77	13,14	6702	1,57	
9:27:30	25	77	13,14	6704	1,57	
9:28:00	25	79	13,13	6702	1,57	
9:28:30	25	79	13,13	6702	1,58	
9:29:00	25	78	13,13	6701	1,58	
9:29:30	25	78	13,12	6705	1,59	
9:30:00	25	78	13,12	6704	1,59	
9:30:30	25	78	13,12	6704	1,59	
9:31:00	25	78	13,11	6701	1,59	
9:31:30	25	78	13,11	6699	1,60	
9:32:00	25	78	13,11	6701	1,60	
9:32:30	25	78	13,10	6700	1,60	
9:33:00	25	78	13,10	6699	1,61	
9:33:30	25	78	13,10	6698	1,61	
9:34:00	25	78	13,09	6701	1,61	
9:34:30	25	78	13,09	6700	1,61	
9:35:00	25	78	13,09	6700	1,62	
9:35:30	25	78	13,09	6699	1,62	
9:36:00	25	79	13,08	6699	1,62	
9:36:30	25	79	13,08	6699	1,62	
9:37:00	25	79	13,08	6700	1,63	
9:37:30	25	79	13,07	6702	1,63	
9:38:00	25	79	13,07	6700	1,64	
9:38:30	25	78	13,06	6696	1,64	
9:39:00	25	78	13,06	6698	1,64	
9:39:30	25	78	13,06	6698	1,65	
9:40:00	25	78	13,05	6695	1,65	
9:40:30	25	78	13,05	6699	1,65	
9:41:00	25	78	13,04	6699	1,66	
9:41:30	25	78	13,04	6698	1,66	
9:42:00	25	78	13,04	6697	1,67	
9:42:30	25	78	13,03	6698	1,67	
9:43:00	25	78	13,03	6695	1,67	
9:43:30	25	78	13,02	6697	1,68	
9:44:00	25	78	13,02	6698	1,68	
9:44:30	25	78	13,02	6695	1,68	
9:45:00	25	78	13,02	6695	1,69	
9:45:30	25	78	13,01	6697	1,69	
9:46:00	25	78	13,01	6696	1,69	
9:46:30	25	78	13,01	6696	1,69	
9:47:00	25	78	13,00	6697	1,70	
9:47:30	25	78	13,00	6696	1,70	
9:48:00	25	78	13,00	6692	1,70	
9:48:30	25	77	12,99	6696	1,71	
9:49:00	25	77	12,99	6698	1,71	
9:49:30	25	78	12,99	6695	1,71	
9:50:00	25	78	12,99	6693	1,72	
9:50:30	25	78	12,98	6692	1,72	
9:51:00	25	78	12,98	6697	1,72	
9:51:30	25	78	12,98	6696	1,72	
9:52:00	25	78	12,97	6693	1,73	
9:52:30	25	78	12,97	6693	1,73	
9:53:00	25	78	12,97	6692	1,74	
9:53:30	25	78	12,96	6695	1,74	
9:54:00	25	77	12,96	6692	1,74	
9:54:30	25	77	12,95	6696	1,75	
9:55:00	25	77	12,95	6695	1,75	
9:55:30	25	77	12,95	6694	1,75	
9:56:00	25	77	12,94	6694	1,76	
9:56:30	25	77	12,94	6693	1,76	
9:57:00	25	77	12,93	6691	1,77	
9:57:30	25	78	12,93	6694	1,77	
9:58:00	25	78	12,93	6694	1,77	
9:58:30	25	78	12,93	6691	1,78	
9:59:00	25	78	12,92	6694	1,78	
9:59:30	25	78	12,92	6690	1,78	
10:00:00	25	78	12,92	6692	1,78	
10:00:30	25	78	12,91	6694	1,79	
10:01:00	25	77	12,91	6690	1,79	
10:01:30	25	78	12,91	6693	1,79	
10:02:00	25	77	12,91	6691	1,79	
10:02:30	25	77	12,90	6694	1,80	
10:03:00	25	77	12,90	6690	1,80	
10:03:30	25	78	12,90	6691	1,80	
10:04:00	25	77	12,90	6690	1,80	
10:04:30	25	77	12,89	6694	1,81	
10:05:00	25	77	12,89	6692	1,81	
10:05:30	25	77	12,89	6690	1,81	
10:06:00	25	77	12,89	6690	1,82	
10:06:30	25	77	12,88	6693	1,82	
10:07:00	25	77	12,88	6690	1,82	
10:07:30	25	77	12,88	6693	1,83	
10:08:00	25	77	12,87	6687	1,83	
10:08:30	25	77	12,87	6687	1,83	
10:09:00	25	78	12,86	6689	1,84	
10:09:30	25	78	12,86	6688	1,84	
10:10:00	25	78	12,86	6692	1,85	
10:10:30	25	78	12,85	6691	1,85	
10:11:00	25	78	12,85	6690	1,85	
10:11:30	25	77	12,85	6693	1,86	
10:12:00	25	78	12,84	6692	1,86	
10:12:30	25	78	12,84	6693	1,86	
10:13:00	25	78	12,84	6692	1,87	
10:13:30	25	78	12,83	6690	1,87	
10:14:00	25	78	12,83	6692	1,87	
10:14:30	25	78	12,83	6691	1,88	
10:15:00	25	77	12,82	6689	1,88	
10:15:30	25	77	12,82	6688	1,88	
10:16:00	25	77	12,82	6690	1,89	
10:16:30	25	78	12,82	6689	1,89	
10:17:00	25	78	12,82	6692	1,89	
10:17:30	25	78	12,81	6690	1,89	
10:18:00	25	77	12,81	6690	1,89
