Repository: ProgWizer/parser

File: project-root/data/Data Acquisition/Data Acquisition/2021 year (353)/21-018 Retarder.txt (part 1 of 11)
--Test Summary--
Full Path and File Name	
Instrument Name	7322
Instrument Type	Model 7322 Consistometer - Variable Speed
Instrument Serial Number	
Test Start Date	04.02.2021
Test Start Time	11:02:26
Test Stop Date	04.02.2021
Test Stop Time	15:33:47
Test Length	4:31:21
Final Sample Time Offset	4:31:21
Controller Schedule Name	
Sampling Period	1 second
Comments	
Information	WellID	
Information	Customer	
Information	EngName	
Information	CementClass	
Information	CementMfr	
Information	Additives	100%G+0.5Sipex (Ephim)
Information	Density	
Information	BHCT	
Information	BHST	
Information	FluidLoss	
Information	JobType	
Calculated Value	Time_30Bc	3:44:09
Calculated Value	Time_70Bc	4:31:21
Initial Temperature (°C)	23 °C
Final Temperature (°C)	52 °C
Initial Pressure (MPa)	0,8 MPa
Final Pressure (MPa)	25,3 MPa
Initial Consistency (Bc)	8 Bc
Final Consistency (Bc)	70 Bc
Initial Wall Temperature (°C)	20 °C
Final Wall Temperature (°C)	51 °C
Initial Motor Speed (RPM)	150 RPM
Final Motor Speed (RPM)	150 RPM
--Data--
Time (HH:MM:SS)	Temperature (°C)	Pressure (MPa)	Consistency (Bc)	Wall Temperature (°C)	Motor Speed (RPM)
0:00:00	23	0,8	8	20	150
0:00:01	23	0,8	8	20	150
0:00:02	23	0,8	8	20	150
0:00:03	23	0,8	8	20	150
0:00:04	23	0,8	8	20	150
0:00:05	23	0,8	8	20	150
0:00:06	23	0,8	8	20	150
0:00:07	23	0,8	8	20	150
0:00:08	23	0,9	8	20	150
0:00:09	23	0,9	8	20	150
0:00:10	23	0,9	8	20	150
0:00:11	23	0,9	8	20	150
0:00:12	23	0,9	8	20	150
0:00:13	23	0,9	8	20	150
0:00:14	23	0,9	8	20	150
0:00:15	23	0,9	8	20	150
0:00:16	23	0,9	8	20	150
0:00:17	23	0,9	8	20	150
0:00:18	23	0,9	8	20	150
0:00:19	23	0,9	8	20	150
0:00:20	23	0,9	8	20	150
0:00:21	23	1,0	8	20	150
0:00:22	23	1,0	8	20	150
0:00:23	23	1,0	8	20	150
0:00:24	23	1,0	8	20	150
0:00:25	23	1,0	8	20	150
0:00:26	23	1,0	8	20	150
0:00:27	23	1,1	8	20	150
0:00:28	23	1,1	7	20	150
0:00:29	23	1,2	7	20	150
0:00:30	23	1,2	7	20	150
0:00:31	23	1,2	7	20	150
0:00:32	23	1,2	7	21	150
0:00:33	23	1,2	7	21	150
0:00:34	23	1,2	7	21	150
0:00:35	23	1,2	7	21	150
0:00:36	23	1,2	7	21	150
0:00:37	23	1,2	7	21	150
0:00:38	23	1,2	7	21	150
0:00:39	23	1,2	7	21	150
0:00:40	23	1,2	7	21	150
0:00:41	23	1,3	7	21	150
0:00:42	23	1,3	7	21	150
0:00:43	23	1,4	7	21	150
0:00:44	23	1,4	7	21	150
0:00:45	23	1,4	7	21	150
0:00:46	23	1,4	7	21	150
0:00:47	23	1,4	7	22	150
0:00:48	23	1,4	7	22	150
0:00:49	23	1,4	7	22	150
0:00:50	23	1,4	7	22	150
0:00:51	23	1,4	7	22	150
0:00:52	23	1,4	7	22	150
0:00:53	23	1,5	7	22	150
0:00:54	23	1,5	7	22	150
0:00:55	23	1,5	7	22	150
0:00:56	23	1,5	7	22	150
0:00:57	23	1,5	7	22	150
0:00:58	23	1,5	7	22	150
0:00:59	23	1,5	7	22	150
0:01:00	23	1,5	7	23	150
0:01:01	23	1,6	7	23	150
0:01:02	23	1,6	7	23	150
0:01:03	23	1,7	7	23	150
0:01:04	23	1,8	7	23	150
0:01:05	23	1,8	7	23	150
0:01:06	23	1,9	7	23	150
0:01:07	23	1,9	7	23	150
0:01:08	23	1,9	7	23	150
0:01:09	23	1,9	7	23	150
0:01:10	23	1,9	7	23	150
0:01:11	23	1,9	7	23	150
0:01:12	23	2,0	7	23	150
0:01:13	23	2,0	7	24	150
0:01:14	23	2,0	7	24	150
0:01:15	23	2,0	7	24	150
0:01:16	23	2,0	7	24	150
0:01:17	23	2,0	7	24	150
0:01:18	23	2,0	7	24	150
0:01:19	23	2,1	7	24	150
0:01:20	23	2,1	7	24	150
0:01:21	23	2,1	7	24	150
0:01:22	23	2,1	7	24	150
0:01:23	23	2,1	7	24	150
0:01:24	23	2,2	8	24	150
0:01:25	23	2,2	8	24	150
0:01:26	23	2,2	8	24	150
0:01:27	23	2,2	8	24	150
0:01:28	23	2,3	8	24	150
0:01:29	23	2,3	9	24	150
0:01:30	23	2,3	9	25	150
0:01:31	23	2,3	9	25	150
0:01:32	23	2,3	9	25	150
0:01:33	23	2,4	9	26	150
0:01:34	23	2,4	9	26	150
0:01:35	23	2,4	9	26	150
0:01:36	23	2,4	9	26	150
0:01:37	23	2,5	9	26	150
0:01:38	23	2,5	9	26	150
0:01:39	23	2,5	10	26	150
0:01:40	23	2,5	10	26	150
0:01:41	23	2,6	10	27	150
0:01:42	23	2,6	11	27	150
0:01:43	23	2,6	11	27	150
0:01:44	23	2,6	11	27	150
0:01:45	23	2,7	11	27	150
0:01:46	23	2,7	12	27	150
0:01:47	23	2,7	12	27	150
0:01:48	23	2,8	12	27	150
0:01:49	23	2,8	12	27	150
0:01:50	23	2,8	12	27	150
0:01:51	23	2,8	12	27	150
0:01:52	23	2,9	12	27	150
0:01:53	23	2,9	13	28	150
0:01:54	23	2,9	13	28	150
0:01:55	23	2,9	13	28	150
0:01:56	23	3,0	14	28	150
0:01:57	23	3,0	14	28	150
0:01:58	23	3,0	14	28	150
0:01:59	23	3,1	14	28	150
0:02:00	23	3,1	14	28	150
0:02:01	23	3,1	14	28	150
0:02:02	23	3,1	14	28	150
0:02:03	23	3,2	14	28	150
0:02:04	23	3,2	14	28	150
0:02:05	23	3,2	14	28	150
0:02:06	23	3,3	14	29	150
0:02:07	23	3,3	14	29	150
0:02:08	23	3,3	14	29	150
0:02:09	23	3,4	14	29	150
0:02:10	23	3,4	13	29	150
0:02:11	23	3,4	13	29	150
0:02:12	23	3,4	13	29	150
0:02:13	23	3,5	13	30	150
0:02:14	23	3,5	13	30	150
0:02:15	23	3,5	13	30	150
0:02:16	23	3,6	13	30	150
0:02:17	23	3,6	13	30	150
0:02:18	23	3,6	13	30	150
0:02:19	23	3,7	13	30	150
0:02:20	23	3,7	13	30	150
0:02:21	23	3,7	13	30	150
0:02:22	23	3,7	13	30	150
0:02:23	23	3,7	13	30	150
0:02:24	23	3,7	12	30	150
0:02:25	23	3,7	12	30	150
0:02:26	23	3,7	12	30	150
0:02:27	23	3,8	12	30	150
0:02:28	23	3,8	12	31	150
0:02:29	23	3,8	12	30	150
0:02:30	23	3,8	12	30	150
0:02:31	23	3,8	12	30	150
0:02:32	23	3,8	12	30	150
0:02:33	23	3,8	12	30	150
0:02:34	23	3,9	12	30	150
0:02:35	23	3,9	12	30	150
0:02:36	23	3,9	12	31	150
0:02:37	23	3,9	12	31	150
0:02:38	23	3,9	12	31	150
0:02:39	23	3,9	12	31	150
0:02:40	23	3,9	12	31	150
0:02:41	23	3,9	13	31	150
0:02:42	23	4,0	13	31	150
0:02:43	23	4,0	13	31	150
0:02:44	23	4,0	13	31	150
0:02:45	23	4,0	13	31	150
0:02:46	23	4,0	13	31	150
0:02:47	23	4,0	12	31	150
0:02:48	23	4,0	12	31	150
0:02:49	23	4,1	12	31	150
0:02:50	23	4,1	12	31	150
0:02:51	23	4,1	12	31	150
0:02:52	23	4,1	12	31	150
0:02:53	23	4,1	12	31	150
0:02:54	23	4,1	12	32	150
0:02:55	23	4,1	12	32	150
0:02:56	23	4,1	12	32	150
0:02:57	23	4,2	12	32	150
0:02:58	23	4,2	12	32	150
0:02:59	24	4,2	12	32	150
0:03:00	24	4,2	12	32	150
0:03:01	24	4,2	12	32	150
0:03:02	24	4,2	12	32	150
0:03:03	24	4,2	12	32	150
0:03:04	24	4,2	12	32	150
0:03:05	24	4,2	12	32	150
0:03:06	24	4,3	12	32	150
0:03:07	24	4,3	12	32	150
0:03:08	24	4,3	12	32	150
0:03:09	24	4,3	12	32	150
0:03:10	24	4,3	12	32	150
0:03:11	24	4,4	12	32	150
0:03:12	24	4,4	12	32	150
0:03:13	24	4,4	12	32	150
0:03:14	24	4,4	12	32	150
0:03:15	24	4,4	12	32	150
0:03:16	24	4,4	12	32	150
0:03:17	24	4,4	12	32	150
0:03:18	24	4,4	12	32	150
0:03:19	24	4,5	12	32	150
0:03:20	24	4,5	12	32	150
0:03:21	24	4,5	12	32	150
0:03:22	24	4,5	12	32	150
0:03:23	24	4,5	12	32	150
0:03:24	24	4,5	12	32	150
0:03:25	24	4,5	12	32	150
0:03:26	24	4,5	12	32	150
0:03:27	24	4,5	12	33	150
0:03:28	24	4,5	12	32	150
0:03:29	24	4,6	12	32	150
0:03:30	24	4,6	12	33	150
0:03:31	24	4,6	11	32	150
0:03:32	24	4,6	11	32	150
0:03:33	24	4,6	11	33	150
0:03:34	24	4,6	11	33	150
0:03:35	24	4,7	11	33	150
0:03:36	24	4,7	11	32	150
0:03:37	24	4,7	11	32	150
0:03:38	24	4,7	11	32	150
0:03:39	24	4,7	10	33	150
0:03:40	24	4,7	10	33	150
0:03:41	24	4,7	10	33	150
0:03:42	24	4,8	10	33	150
0:03:43	24	4,8	10	33	150
0:03:44	24	4,8	10	33	150
0:03:45	24	4,8	10	33	150
0:03:46	24	4,8	10	33	150
0:03:47	24	4,8	10	33	150
0:03:48	24	4,8	10	33	150
0:03:49	24	4,9	10	33	150
0:03:50	24	4,9	10	33	150
0:03:51	24	4,9	10	33	150
0:03:52	24	4,9	10	33	150
0:03:53	25	4,9	10	33	150
0:03:54	25	4,9	10	33	150
0:03:55	25	4,9	10	33	150
0:03:56	25	4,9	10	33	150
0:03:57	25	4,9	10	33	150
0:03:58	25	5,0	10	33	150
0:03:59	25	5,0	10	33	150
0:04:00	25	5,0	10	33	150
0:04:01	25	5,0	10	33	150
0:04:02	25	5,0	10	33	150
0:04:03	25	5,0	10	33	150
0:04:04	25	5,0	10	33	150
0:04:05	25	5,0	10	33	150
0:04:06	25	5,0	10	33	150
0:04:07	25	5,1	10	33	150
0:04:08	25	5,1	10	33	150
0:04:09	25	5,1	10	33	150
0:04:10	25	5,1	10	33	150
0:04:11	25	5,1	10	33	150
0:04:12	25	5,1	10	33	150
0:04:13	25	5,1	10	33	150
0:04:14	25	5,1	10	33	150
0:04:15	25	5,1	10	33	150
0:04:16	25	5,1	10	33	150
0:04:17	25	5,1	10	33	150
0:04:18	25	5,2	10	33	150
0:04:19	25	5,2	10	33	150
0:04:20	25	5,2	10	33	150
0:04:21	25	5,2	10	33	150
0:04:22	25	5,2	10	33	150
0:04:23	25	5,2	10	33	150
0:04:24	25	5,2	10	33	150
0:04:25	25	5,2	10	33	150
0:04:26	25	5,2	10	33	150
0:04:27	25	5,2	10	33	150
0:04:28	25	5,2	10	33	150
0:04:29	25	5,2	10	33	150
0:04:30	25	5,2	10	33	150
0:04:31	25	5,2	10	33	150
0:04:32	25	5,3	10	33	150
0:04:33	25	5,3	10	33	150
0:04:34	25	5,3	10	33	150
0:04:35	25	5,3	10	33	150
0:04:36	25	5,3	10	33	150
0:04:37	25	5,3	10	33	150
0:04:38	26	5,3	10	33	150
0:04:39	26	5,3	10	33	150
0:04:40	26	5,3	10	33	150
0:04:41	26	5,3	10	33	150
0:04:42	26	5,3	10	33	150
0:04:43	26	5,3	10	33	150
0:04:44	26	5,3	10	33	150
0:04:45	26	5,3	10	33	150
0:04:46	26	5,3	10	33	150
0:04:47	26	5,3	10	33	150
0:04:48	26	5,4	10	33	150
0:04:49	26	5,4	10	33	150
0:04:50	26	5,4	10	33	150
0:04:51	26	5,4	10	33	150
0:04:52	26	5,4	10	33	150
0:04:53	26	5,4	9	33	150
0:04:54	26	5,4	9	33	150
0:04:55	26	5,4	9	33	150
0:04:56	26	5,4	9	33	150
0:04:57	26	5,4	9	33	150
0:04:58	26	5,4	9	33	150
0:04:59	26	5,4	9	33	150
0:05:00	26	5,4	9	33	150
0:05:01	26	5,4	9	33	150
0:05:02	26	5,4	9	33	150
0:05:03	26	5,5	9	33	150
0:05:04	26	5,5	9	33	150
0:05:05	26	5,5	9	33	150
0:05:06	26	5,5	9	33	150
0:05:07	26	5,5	9	33	150
0:05:08	26	5,5	9	33	150
0:05:09	26	5,5	9	33	150
0:05:10	26	5,5	9	33	150
0:05:11	26	5,5	9	33	150
0:05:12	26	5,5	9	33	150
0:05:13	26	5,5	9	33	150
0:05:14	26	5,5	9	33	150
0:05:15	26	5,5	9	33	150
0:05:16	26	5,6	9	33	150
0:05:17	26	5,6	9	33	150
0:05:18	26	5,6	9	33	150
0:05:19	26	5,6	9	33	150
0:05:20	26	5,6	9	33	150
0:05:21	26	5,6	9	33	150
0:05:22	26	5,6	9	33	150
0:05:23	26	5,6	9	33	150
0:05:24	26	5,6	9	33	150
0:05:25	26	5,6	9	33	150
0:05:26	27	5,6	9	33	150
0:05:27	27	5,6	9	33	150
0:05:28	27	5,6	9	33	150
0:05:29	27	5,6	9	33	150
0:05:30	27	5,6	9	33	150
0:05:31	27	5,7	9	33	150
0:05:32	27	5,7	9	33	150
0:05:33	27	5,7	9	33	150
0:05:34	27	5,7	9	33	150
0:05:35	27	5,7	9	33	150
0:05:36	27	5,7	9	33	150
0:05:37	27	5,7	9	33	150
0:05:38	27	5,7	9	33	150
0:05:39	27	5,7	9	33	150
0:05:40	27	5,7	9	33	150
0:05:41	27	5,7	9	33	150
0:05:42	27	5,7	9	33	150
0:05:43	27	5,8	9	33	150
0:05:44	27	5,8	9	33	150
0:05:45	27	5,8	9	33	150
0:05:46	27	5,8	9	33	150
0:05:47	27	5,8	9	33	150
0:05:48	27	5,8	9	33	150
0:05:49	27	5,8	9	33	150
0:05:50	27	5,8	9	33	150
0:05:51	27	5,8	9	33	150
0:05:52	27	5,8	9	33	150
0:05:53	27	5,8	9	33	150
0:05:54	27	5,8	9	33	150
0:05:55	27	5,9	9	33	150
0:05:56	27	5,9	9	33	150
0:05:57	27	5,9	9	33	150
0:05:58	27	5,9	9	33	150
0:05:59	27	5,9	9	33	150
0:06:00	27	5,9	9	34	150
0:06:01	27	5,9	9	33	150
0:06:02	27	5,9	9	33	150
0:06:03	27	5,9	9	33	150
0:06:04	27	5,9	9	33	150
0:06:05	27	5,9	9	34	150
0:06:06	27	6,0	9	33	150
0:06:07	27	6,0	9	34	150
0:06:08	27	6,0	9	34	150
0:06:09	27	6,0	9	34	150
0:06:10	27	6,0	9	34	150
0:06:11	27	6,0	9	33	150
0:06:12	27	6,0	9	34	150
0:06:13	27	6,0	9	34	150
0:06:14	27	6,0	9	34	150
0:06:15	27	6,0	9	34	150
0:06:16	27	6,0	9	34	150
0:06:17	27	6,1	9	34	150
0:06:18	27	6,1	9	34	150
0:06:19	28	6,1	9	34	150
0:06:20	28	6,1	9	34	150
0:06:21	28	6,1	9	34	150
0:06:22	28	6,1	9	34	150
0:06:23	28	6,1	9	34	150
0:06:24	28	6,1	9	34	150
0:06:25	28	6,1	9	34	150
0:06:26	28	6,1	9	34	150
0:06:27	28	6,2	9	34	150
0:06:28	28	6,2	9	34	150
0:06:29	28	6,2	9	34	150
0:06:30	28	6,2	9	34	150
0:06:31	28	6,2	9	34	150
0:06:32	28	6,2	9	34	150
0:06:33	28	6,2	9	34	150
0:06:34	28	6,2	9	34	150
0:06:35	28	6,2	9	34	150
0:06:36	28	6,2	9	34	150
0:06:37	28	6,2	9	34	150
0:06:38	28	6,3	9	34	150
0:06:39	28	6,3	9	34	150
0:06:40	28	6,3	9	34	150
0:06:41	28	6,3	9	34	150
0:06:42	28	6,3	9	34	150
0:06:43	28	6,3	9	34	150
0:06:44	28	6,3	9	34	150
0:06:45	28	6,3	9	34	150
0:06:46	28	6,3	9	34	150
0:06:47	28	6,3	9	34	150
0:06:48	28	6,4	9	34	150
0:06:49	28	6,4	9	34	150
0:06:50	28	6,4	9	34	150
0:06:51	28	6,4	8	34	150
0:06:52	28	6,4	8	34	150
0:06:53	28	6,4	8	34	150
0:06:54	28	6,4	8	34	150
0:06:55	28	6,4	8	34	150
0:06:56	28	6,4	8	34	150
0:06:57	28	6,4	8	34	150
0:06:58	28	6,5	8	34	150
0:06:59	28	6,5	8	34	150
0:07:00	28	6,5	8	34	150
0:07:01	28	6,5	8	34	150
0:07:02	28	6,5	8	34	150
0:07:03	28	6,5	9	34	150
0:07:04	28	6,5	9	34	150
0:07:05	28	6,5	9	34	150
0:07:06	28	6,5	9	34	150
0:07:07	28	6,5	9	34	150
0:07:08	28	6,6	9	34	150
0:07:09	28	6,6	9	34	150
0:07:10	28	6,6	9	34	150
0:07:11	28	6,6	9	34	150
0:07:12	29	6,6	9	34	150
0:07:13	29	6,6	9	34	150
0:07:14	29	6,6	9	34	150
0:07:15	29	6,6	9	35	150
0:07:16	29	6,6	9	34	150
0:07:17	29	6,6	9	34	150
0:07:18	29	6,6	9	35	150
0:07:19	29	6,6	9	34	150
0:07:20	29	6,7	9	34	150
0:07:21	29	6,7	9	35	150
0:07:22	29	6,8	9	35	150
0:07:23	29	6,8	9	35	150
0:07:24	29	6,8	9	35	150
0:07:25	29	6,8	9	35	150
0:07:26	29	6,8	9	35	150
0:07:27	29	6,8	9	34	150
0:07:28	29	6,9	9	35	150
0:07:29	29	6,9	9	35	150
0:07:30	29	6,9	9	35	150
0:07:31	29	6,9	9	35	150
0:07:32	29	6,9	9	35	150
0:07:33	29	6,9	9	35	150
0:07:34	29	6,9	9	35	150
0:07:35	29	6,9	9	35	150
0:07:36	29	6,9	9	35	150
0:07:37	29	6,9	9	35	150
0:07:38	29	6,9	9	35	150
0:07:39	29	6,9	9	35	150
0:07:40	29	6,9	9	35	150
0:07:41	29	7,0	9	35	150
0:07:42	29	7,2	9	35	150
0:07:43	29	7,3	9	35	150
0:07:44	29	7,3	9	35	150
0:07:45	29	7,4	10	35	150
0:07:46	29	7,4	10	35	150
0:07:47	29	7,4	10	35	150
0:07:48	29	7,4	10	35	150
0:07:49	29	7,4	10	35	150
0:07:50	29	7,4	10	35	150
0:07:51	29	7,4	10	35	150
0:07:52	29	7,4	10	34	150
0:07:53	29	7,4	10	35	150
0:07:54	29	7,4	10	35	150
0:07:55	29	7,4	10	35	150
0:07:56	29	7,4	10	35	150
0:07:57	30	7,4	10	35	150
0:07:58	29	7,4	11	35	150
0:07:59	30	7,4	11	35	150
0:08:00	30	7,4	11	35	150
0:08:01	30	7,4	11	35	150
0:08:02	30	7,4	11	35	150
0:08:03	30	7,4	10	35	150
0:08:04	30	7,4	10	35	150
0:08:05	30	7,4	11	35	150
0:08:06	30	7,4	11	35	150
0:08:07	30	7,4	11	35	150
0:08:08	30	7,4	11	35	150
0:08:09	30	7,4	11	34	150
0:08:10	30	7,4	11	35	150
0:08:11	30	7,4	11	34	150
0:08:12	30	7,4	11	35	150
0:08:13	30	7,4	11	35	150
0:08:14	30	7,4	11	35	150
0:08:15	30	7,4	11	35	150
0:08:16	30	7,4	11	34	150
0:08:17	30	7,4	11	34	150
0:08:18	30	7,4	11	34	150
0:08:19	30	7,4	11	35	150
0:08:20	30	7,4	11	34	150
0:08:21	30	7,4	11	35	150
0:08:22	30	7,5	11	35	150
0:08:23	30	7,6	11	34	150
0:08:24	30	7,7	11	35	150
0:08:25	30	7,7	11	35	150
0:08:26	30	7,7	11	35	150
0:08:27	30	7,7	11	34	150
0:08:28	30	7,7	11	34	150
0:08:29	30	7,7	11	34	150
0:08:30	30	7,7	11	34	150
0:08:31	30	7,7	11	34	150
0:08:32	30	7,7	11	34	150
0:08:33	30	7,7	11	34	150
0:08:34	30	7,7	11	34	150
0:08:35	30	7,7	11	35	150
0:08:36	30	7,7	11	34	150
0:08:37	30	7,7	11	34	150
0:08:38	30	7,7	11	34	150
0:08:39	30	7,7	11	34	150
0:08:40	30	7,7	11	34	150
0:08:41	30	7,7	11	34	150
0:08:42	30	7,8	11	34	150
0:08:43	30	7,8	11	34	150
0:08:44	30	7,9	11	34	150
0:08:45	31	7,9	11	34	150
0:08:46	31	7,9	11	34	150
0:08:47	31	7,9	11	34	150
0:08:48	31	7,9	11	34	150
0:08:49	31	7,9	11	34	150
0:08:50	31	7,9	11	34	150
0:08:51	31	7,9	11	34	150
0:08:52	31	7,9	11	34	150
0:08:53	31	7,9	11	34	150
0:08:54	31	8,0	11	34	150
0:08:55	31	8,1	11	34	150
0:08:56	31	8,1	11	34	150
0:08:57	31	8,1	11	34	150
0:08:58	31	8,1	11	34	150
0:08:59	31	8,1	11	35	150
0:09:00	31	8,1	11	34	150
0:09:01	31	8,1	11	34	150
0:09:02	31	8,1	11	34	150
0:09:03	31	8,1	11	34	150
0:09:04	31	8,1	11	34	150
0:09:05	31	8,1	11	35	150
0:09:06	31	8,2	11	34	150
0:09:07	31	8,1	11	34	150
0:09:08	31	8,2	11	34	150
0:09:09	31	8,2	11	34	150
0:09:10	31	8,2	11	34	150
0:09:11	31	8,2	11	34	150
0:09:12	31	8,2	11	34	150
0:09:13	31	8,2	11	34	150
0:09:14	31	8,2	11	34	150
0:09:15	31	8,2	11	35	150
0:09:16	31	8,2	11	35	150
0:09:17	31	8,3	11	35	150
0:09:18	31	8,4	11	34	150
0:09:19	31	8,5	11	35	150
0:09:20	31	8,5	11	35	150
0:09:21	31	8,5	11	35	150
0:09:22	31	8,5	11	35	150
0:09:23	31	8,5	11	35	150
0:09:24	31	8,5	11	35	150
0:09:25	31	8,5	11	35	150
0:09:26	31	8,5	11	35	150
0:09:27	31	8,6	11	35	150
0:09:28	31	8,6	11	35	150
0:09:29	31	8,6	11	35	150
0:09:30	31	8,6	11	35	150
0:09:31	31	8,6	11	35	150
0:09:32	31	8,6	12	35	150
0:09:33	31	8,6	12	35	150
0:09:34	31	8,6	12	35	150
0:09:35	31	8,7	12	35	150
0:09:36	31	8,7	12	35	150
0:09:37	31	8,7	12	35	150
0:09:38	31	8,7	12	35	150
0:09:39	31	8,7	12	35	150
0:09:40	31	8,7	12	35	150
0:09:41	31	8,7	12	35	150
0:09:42	31	8,8	12	35	150
0:09:43	31	8,8	12	35	150
0:09:44	31	8,8	12	35	150
0:09:45	31	8,8	12	35	150
0:09:46	31	8,8	12	35	150
0:09:47	31	8,8	12	35	150
0:09:48	31	8,8	12	35	150
0:09:49	31	8,9	12	35	150
0:09:50	31	8,9	12	35	150
0:09:51	31	8,9	12	35	150
0:09:52	31	8,9	12	35	150
0:09:53	31	8,9	12	35	150
0:09:54	31	8,9	12	36	150
0:09:55	31	8,9	12	36	150
0:09:56	31	9,0	12	36	150
0:09:57	31	9,0	12	36	150
0:09:58	31	9,0	12	36	150
0:09:59	31	9,0	12	36	150
0:10:00	31	9,0	12	36	150
0:10:01	31	9,0	12	36	150
0:10:02	32	9,1	12	36	150
0:10:03	32	9,1	12	36	150
0:10:04	32	9,1	12	36	150
0:10:05	32	9,1	12	36	150
0:10:06	32	9,1	12	36	150
0:10:07	32	9,1	12	36	150
0:10:08	32	9,2	12	36	150
0:10:09	32	9,2	12	36	150
0:10:10	32	9,2	13	36	150
0:10:11	32	9,2	13	36	150
0:10:12	32	9,2	13	36	150
0:10:13	32	9,2	13	36	150
0:10:14	32	9,3	13	36	150
0:10:15	32	9,3	13	36	150
0:10:16	32	9,3	13	36	150
0:10:17	32	9,3	13	36	150
0:10:18	32	9,3	14	36	150
0:10:19	32	9,4	14	36	150
0:10:20	32	9,4	14	37	150
0:10:21	32	9,4	14	36	150
0:10:22	32	9,4	14	36	150
0:10:23	32	9,4	14	37	150
0:10:24	32	9,4	14	36	150
0:10:25	32	9,5	15	37	150
0:10:26	32	9,5	15	37	150
0:10:27	32	9,5	15	37	150
0:10:28	32	9,5	15	37	150
0:10:29	32	9,5	15	37	150
0:10:30	32	9,6	15	37	150
0:10:31	32	9,6	15	37	150
0:10:32	32	9,6	15	37	150
0:10:33	32	9,6	15	37	150
0:10:34	32	9,7	15	37	150
0:10:35	32	9,7	16	37	150
0:10:36	32	9,7	16	37	150
0:10:37	32	9,7	16	37	150
0:10:38	32	9,7	16	37	150
0:10:39	32	9,7	16	37	150
0:10:40	32	9,8	16	37	150
0:10:41	32	9,8	15	37	150
0:10:42	32	9,8	16	37	150
0:10:43	32	9,8	16	37	150
0:10:44	32	9,8	16	37	150
0:10:45	32	9,9	15	37	150
0:10:46	32	9,9	15	37	150
0:10:47	32	9,9	15	37	150
0:10:48	32	9,9	15	38	150
0:10:49	32	9,9	15	37	150
0:10:50	32	10,0	15	38	150
0:10:51	32	10,0	15	38	150
0:10:52	32	10,0	15	38	150
0:10:53	32	10,0	15	38	150
0:10:54	32	10,0	15	38	150
0:10:55	32	10,1	15	38	150
0:10:56	32	10,1	14	38	150
0:10:57	32	10,1	14	38	150
0:10:58	32	10,1	14	38	150
0:10:59	32	10,1	14	38	150
0:11:00	32	10,1	14	38	150
0:11:01	32	10,2	14	38	150
0:11:02	32	10,2	14	38	150
0:11:03	32	10,2	14	38	150
0:11:04	32	10,2	14	38	150
0:11:05	32	10,2	14	38	150
0:11:06	32	10,3	14	38	150
0:11:07	32	10,3	13	38	150
0:11:08	32	10,3	13	38	150
0:11:09	32	10,3	13	38	150
0:11:10	32	10,3	13	38	150
0:11:11	32	10,3	13	38	150
0:11:12	32	10,4	13	38	150
0:11:13	32	10,4	13	38	150
0:11:14	32	10,4	13	38	150
0:11:15	32	10,4	14	38	150
0:11:16	32	10,4	14	38	150
0:11:17	32	10,4	14	38	150
0:11:18	33	10,5	14	38	150
0:11:19	33	10,5	14	39	150
0:11:20	33	10,5	14	39	150
0:11:21	33	10,5	15	39	150
0:11:22	33	10,5	15	39	150
0:11:23	33	10,5	15	38	150
0:11:24	33	10,6	15	39	150
0:11:25	33	10,6	16	39	150
0:11:26	33	10,6	16	39	150
0:11:27	33	10,6	17	39	150
0:11:28	33	10,6	17	39	150
0:11:29	33	10,6	17	39	150
0:11:30	33	10,7	18	39	150
0:11:31	33	10,7	18	39	150
0:11:32	33	10,7	19	39	150
0:11:33	33	10,7	19	39	150
0:11:34	33	10,7	19	39	150
0:11:35	33	10,7	20	39	150
0:11:36	33	10,7	20	39	150
0:11:37	33	10,7	20	39	150
0:11:38	33	10,8	20	39	150
0:11:39	33	10,8	20	39	150
0:11:40	33	10,8	20	39	150
0:11:41	33	10,8	20	39	150
0:11:42	33	10,8	20	39	150
0:11:43	33	10,8	20	39	150
0:11:44	33	10,8	20	39	150
0:11:45	33	10,9	20	39	150
0:11:46	33	10,9	20	39	150
0:11:47	33	10,9	20	39	150
0:11:48	33	10,9	20	39	150
0:11:49	33	10,9	20	39	150
0:11:50	33	10,9	20	39	150
0:11:51	33	10,9	20	39	150
0:11:52	33	11,0	20	39	150
0:11:53	33	11,0	20	39	150
0:11:54	33	11,0	20	39	150
0:11:55	33	11,0	20	39	150
0:11:56	33	11,0	20	39	150
0:11:57	33	11,0	20	39	150
0:11:58	33	11,0	20	39	150
0:11:59	33	11,0	20	39	150
0:12:00	33	11,1	20	39	150
0:12:01	33	11,1	19	39	150
0:12:02	33	11,1	19	39	150
0:12:03	33	11,1	19	39	150
0:12:04	33	11,1	19	39	150
0:12:05	33	11,1	19	39	150
0:12:06	33	11,1	19	39	150
0:12:07	33	11,1	19	39	150
0:12:08	33	11,1	19	39	150
0:12:09	33	11,1	19	39	150
0:12:10	33	11,1	18	39	150
0:12:11	33	11,1	18	39	150
0:12:12	33	11,2	18	39	150
0:12:13	33	11,2	18	39	150
0:12:14	33	11,2	18	39	150
0:12:15	33	11,2	18	39	150
0:12:16	33	11,2	17	39	150
0:12:17	33	11,2	17	40	150
0:12:18	33	11,2	17	39	150
0:12:19	34	11,2	17	40	150
0:12:20	34	11,3	17	40	150
0:12:21	34	11,3	17	39	150
0:12:22	34	11,3	17	39	150
0:12:23	34	11,3	17	40	150
0:12:24	34	11,3	17	40	150
0:12:25	34	11,3	17	40	150
0:12:26	34	11,3	17	40	150
0:12:27	34	11,3	17	40	150
0:12:28	34	11,3	16	40	150
0:12:29	34	11,4	16	40	150
0:12:30	34	11,4	16	40	150
0:12:31	34	11,4	16	40	150
0:12:32	34	11,4	16	40	150
0:12:33	34	11,4	16	40	150
0:12:34	34	11,4	16	40	150
0:12:35	34	11,4	16	40	150
0:12:36	34	11,4	16	40	150
0:12:37	34	11,5	16	40	150
0:12:38	34	11,5	16	40	150
0:12:39	34	11,5	16	40	150
0:12:40	34	11,5	17	40	150
0:12:41	34	11,5	17	40	150
0:12:42	34	11,5	17	40	150
0:12:43	34	11,5	17	40	150
0:12:44	34	11,5	17	40	150
0:12:45	34	11,5	17	40	150
0:12:46	34	11,5	17	40	150
0:12:47	34	11,6	17	40	150
0:12:48	34	11,6	18	40	150
0:12:49	34	11,6	18	40	150
0:12:50	34	11,6	18	40	150
0:12:51	34	11,6	18	40	150
0:12:52	34	11,6	18	40	150
0:12:53	34	11,6	18	40	150
0:12:54	34	11,6	18	40	150
0:12:55	34	11,6	19	40	150
0:12:56	34	11,6	19	40	150
0:12:57	34	11,7	19	40	150
0:12:58	34	11,7	19	40	150
0:12:59	34	11,7	20	40	150
0:13:00	34	11,7	20	40	150
0:13:01	34	11,7	20	40	150
0:13:02	34	11,7	21	40	150
0:13:03	34	11,7	21	40	150
0:13:04	34	11,7	21	40	150
0:13:05	34	11,7	21	40	150
0:13:06	34	11,7	22	40	150
0:13:07	34	11,8	22	40	150
0:13:08	34	11,8	21	40	150
0:13:09	34	11,8	21	40	150
0:13:10	34	11,8	20	40	150
0:13:11	34	11,8	20	40	150
0:13:12	34	11,8	20	40	150
0:13:13	34	11,8	19	40	150
0:13:14	35	11,8	19	40	150
0:13:15	35	11,8	18	40	150
0:13:16	35	11,9	18	40	150
0:13:17	35	11,9	17	40	150
0:13:18	35	11,9	17	40	150
0:13:19	35	11,9	17	40	150
0:13:20	35	11,9	17	40	150
0:13:21	35	11,9	16	40	150
0:13:22	35	11,9	16	40	150
0:13:23	35	11,9	16	40	150
0:13:24	35	12,0	16	40	150
0:13:25	35	12,0	15	40	150
0:13:26	35	12,0	15	40	150
0:13:27	35	12,0	15	41	150
0:13:28	35	12,0	15	40	150
0:13:29	35	12,0	14	41	150
0:13:30	35	12,0	14	41	150
0:13:31	35	12,0	14	41	150
0:13:32	35	12,1	14	41	150
0:13:33	35	12,1	14	41	150
0:13:34	35	12,1	14	41	150
0:13:35	35	12,1	14	41	150
0:13:36	35	12,1	14	41	150
0:13:37	35	12,1	13	41	150
0:13:38	35	12,2	13	41	150
0:13:39	35	12,2	13	41	150
0:13:40	35	12,2	13	41	150
0:13:41	35	12,2	13	41	150
0:13:42	35	12,2	13	41	150
0:13:43	35	12,2	13	41	150
0:13:44	35	12,2	13	41	150
0:13:45	35	12,2	13	41	150
0:13:46	35	12,3	13	41	150
0:13:47	35	12,3	13	41	150
0:13:48	35	12,3	13	41	150
0:13:49	35	12,3	13	41	150
0:13:50	35	12,3	13	41	150
0:13:51	35	12,3	13	41	150
0:13:52	35	12,3	13	41	150
0:13:53	35	12,3	13	41	150
0:13:54	35	12,4	13	41	150
0:13:55	35	12,4	13	41	150
0:13:56	35	12,4	13	41	150
0:13:57	35	12,4	13	41	150
0:13:58	35	12,4	13	41	150
0:13:59	35	12,4	13	41	150
0:14:00	35	12,4	13	41	150
0:14:01	35	12,4	14	41	150
0:14:02	35	12,5	14	41	150
0:14:03	35	12,5	14	41	150
0:14:04	35	12,5	14	41	150
0:14:05	35	12,5	14	41	150
0:14:06	35	12,5	14	41	150
0:14:07	35	12,5	14	41	150
0:14:08	35	12,5	14	41	150
0:14:09	35	12,6	14	41	150
0:14:10	35	12,6	14	41	150
0:14:11	35	12,6	15	41	150
0:14:12	35	12,6	15	41	150
0:14:13	35	12,6	15	42	150
0:14:14	35	12,6	15	41	150
0:14:15	35	12,6	15	42	150
0:14:16	35	12,6	15	41	150
0:14:17	36	12,7	15	42	150
0:14:18	36	12,7	16	42	150
0:14:19	36	12,7	16	41	150
0:14:20	36	12,7	16	42	150
0:14:21	36	12,7	16	42	150
0:14:22	36	12,7	17	42	150
0:14:23	36	12,7	17	42	150
0:14:24	36	12,7	17	41	150
0:14:25	36	12,8	18	42	150
0:14:26	36	12,8	18	42	150
0:14:27	36	12,8	18	42	150
0:14:28	36	12,8	19	42	150
0:14:29	36	12,8	20	42	150
0:14:30	36	12,8	20	42	150
0:14:31	36	12,8	21	42	150
0:14:32	36	12,8	21	42	150
0:14:33	36	12,9	21	42	150
0:14:34	36	12,9	21	42	150
0:14:35	36	12,9	21	42	150
0:14:36	36	12,9	21	42	150
0:14:37	36	12,9	21	42	150
0:14:38	36	12,9	21	42	150
0:14:39	36	12,9	22	42	150
0:14:40	36	12,9	22	42	150
0:14:41	36	13,0	22	42	150
0:14:42	36	13,0	22	42	150
0:14:43	36	13,0	22	42	150
0:14:44	36	13,0	22	42	150
0:14:45	36	13,0	22	42	150
0:14:46	36	13,0	22	42	150
0:14:47	36	13,0	23	42	150
0:14:48	36	13,0	22	42	150
0:14:49	36	13,0	22	42	150
0:14:50	36	13,0	22	42	150
0:14:51	36	13,1	22	42	150
0:14:52	36	13,1	22	42	150
0:14:53	36	13,1	22	42	150
0:14:54	36	13,1	22	42	150
0:14:55	36	13,1	22	42	150
0:14:56	36	13,1	22	42	150
0:14:57	36	13,1	22	42	150
0:14:58	36	13,1	22	42	150
0:14:59	36	13,1	22	42	150
0:15:00	36	13,2	21	42	150
0:15:01	36	13,2	21	42	150
0:15:02	36	13,2	21	42	150
0:15:03	36	13,2	20	42	150
0:15:04	36	13,2	20	42	150
0:15:05	36	13,2	20	42	150
0:15:06	36	13,2	20	42	150
0:15:07	36	13,2	20	42	150
0:15:08	36	13,2	20	42	150
0:15:09	36	13,2	20	42	150
0:15:10	36	13,3	20	42	150
0:15:11	36	13,3	20	42	150
0:15:12	36	13,3	20	42	150
0:15:13	36	13,3	20	42	150
0:15:14	36	13,3	20	42	150
0:15:15	37	13,3	20	42	150
0:15:16	37	13,3	20	42	150
0:15:17	37	13,3	20	42	150
0:15:18	37	13,3	20	42	150
0:15:19	37	13,4	20	42	150
0:15:20	37	13,4	20	42	150
0:15:21	37	13,4	20	42	150
0:15:22	37	13,4	20	42	150
0:15:23	37	13,4	20	42	150
0:15:24	37	13,4	20	42	150
0:15:25	37	13,4	20	42	150
0:15:26	37	13,4	20	42	150
0:15:27	37	13,4	21	42	150
0:15:28	37	13,4	20	42	150
0:15:29	37	13,5	20	42	150
0:15:30	37	13,5	20	43	150
0:15:31	37	13,5	20	42	150
0:15:32	37	13,5	20	43	150
0:15:33	37	13,5	20	43	150
0:15:34	37	13,5	20	43	150
0:15:35	37	13,5	20	43	150
0:15:36	37	13,5	20	43	150
0:15:37	37	13,5	20	43	150
0:15:38	37	13,6	20	43	150
0:15:39	37	13,6	20	43	150
0:15:40	37	13,6	20	43	150
0:15:41	37	13,6	20	43	150
0:15:42	37	13,6	20	43	150
0:15:43	37	13,6	20	43	150
0:15:44	37	13,6	19	43	150
0:15:45	37	13,6	19	43	150
0:15:46	37	13,6	19	43	150
0:15:47	37	13,7	19	43	150
0:15:48	37	13,7	19	43	150
0:15:49	37	13,7	19	43	150
0:15:50	37	13,7	19	43	150
0:15:51	37	13,7	18	43	150
0:15:52	37	13,7	18	43	150
0:15:53	37	13,7	18	43	150
0:15:54	37	13,7	18	43	150
0:15:55	37	13,7	18	43	150
0:15:56	37	13,7	18	43	150
0:15:57	37	13,7	18	43	150
0:15:58	37	13,8	18	43	150
0:15:59	37	13,8	18	43	150
0:16:00	37	13,8	18	43	150
0:16:01	37	13,8	18	43	150
0:16:02	37	13,8	18	43	150
0:16:03	37	13,8	18	43	150
0:16:04	37	13,8	18	43	150
0:16:05	37	13,8	18	43	150
0:16:06	37	13,8	17	43	150
0:16:07	37	13,8	17	43	150
0:16:08	37	13,8	17	43	150
0:16:09	37	13,8	17	43	150
0:16:10	37	13,9	17	43	150
0:16:11	37	13,9	17	43	150
0:16:12	37	13,9	17	43	150
0:16:13	37	13,9	17	43	150
0:16:14	38	13,9	17	43	150
0:16:15	38	13,9	16	43	150
0:16:16	38	13,9	16	43	150
0:16:17	38	13,9	16	43	150
0:16:18	38	13,9	16	43	150
0:16:19	38	13,9	16	43	150
0:16:20	38	14,0	16	43	150
0:16:21	38	14,0	16	43	150
0:16:22	38	14,0	16	43	150
0:16:23	38	14,0	16	43	150
0:16:24	38	14,0	16	43	150
0:16:25	38	14,0	16	43	150
0:16:26	38	14,0	16	43	150
0:16:27	38	14,0	16	43	150
0:16:28	38	14,0	16	43	150
0:16:29	38	14,1	16	43	150
0:16:30	38	14,1	16	43	150
0:16:31	38	14,1	16	43	150
0:16:32	38	14,1	16	43	150
0:16:33	38	14,2	16	43	150
0:16:34	38	14,2	16	43	150
0:16:35	38	14,2	15	43	150
0:16:36	38	14,2	15	43	150
0:16:37	38	14,2	15	43	150
0:16:38	38	14,2	15	43	150
0:16:39	38	14,2	15	43	150
0:16:40	38	14,2	15	44	150
0:16:41	38	14,2	15	43	150
0:16:42	38	14,2	15	44	150
0:16:43	38	14,3	15	44	150
0:16:44	38	14,3	15	43	150
0:16:45	38	14,3	15	43	150
0:16:46	38	14,3	15	43	150
0:16:47	38	14,3	16	43	150
0:16:48	38	14,3	16	43	150
0:16:49	38	14,3	16	44	150
0:16:50	38	14,3	16	43	150
0:16:51	38	14,4	16	44	150
0:16:52	38	14,5	16	43	150
0:16:53	38	14,6	16	43	150
0:16:54	38	14,6	17	44	150
0:16:55	38	14,6	17	44	150
0:16:56	38	14,7	17	44	150
0:16:57	38	14,7	17	44	150
0:16:58	38	14,7	16	44	150
0:16:59	38	14,7	16	44	150
0:17:00	38	14,7	16	44	150
0:17:01	38	14,7	16	44	150
0:17:02	38	14,7	16	44	150
0:17:03	38	14,7	16	44	150
0:17:04	38	14,8	16	44	150
0:17:05	38	14,8	16	44	150
0:17:06	38	14,8	16	44	150
0:17:07	38	14,8	16	44	150
0:17:08	38	14,8	16	44	150
0:17:09	38	14,8	16	44	150
0:17:10	38	14,8	15	44	150
0:17:11	38	14,9	15	44	150
0:17:12	38	14,9	15	44	150
0:17:13	38	14,9	15	44	150
0:17:14	38	14,9	15	44	150
0:17:15	38	14,9	15	44	150
0:17:16	38	14,9	15	44	150
0:17:17	38	14,9	15	44	150
0:17:18	38	15,0	15	44	150
0:17:19	38	15,0	15	44	150
0:17:20	39	15,0	15	44	150
0:17:21	39	15,0	15	44	150
0:17:22	39	15,0	15	44	150
0:17:23	39	15,0	15	44	150
0:17:24	39	15,0	15	44	150
0:17:25	39	15,1	15	44	150
0:17:26	39	15,1	15	44	150
0:17:27	39	15,1	15	44	150
0:17:28	39	15,1	15	44	150
0:17:29	39	15,1	15	44	150
0:17:30	39	15,1	15	44	150
0:17:31	39	15,2	15	45	150
0:17:32	39	15,2	15	45	150
0:17:33	39	15,2	15	45	150
0:17:34	39	15,2	15	45	150
0:17:35	39	15,2	15	45	150
0:17:36	39	15,2	15	45	150
0:17:37	39	15,3	15	45	150
0:17:38	39	15,3	15	45	150
0:17:39	39	15,3	15	45	150
0:17:40	39	15,3	15	45	150
0:17:41	39	15,3	15	45	150
0:17:42	39	15,3	15	45	150
0:17:43	39	15,4	15	45	150
0:17:44	39	15,4	15	45	150
0:17:45	39	15,4	15	45	150
0:17:46	39	15,4	15	45	150
0:17:47	39	15,4	15	45	150
0:17:48	39	15,4	15	45	150
0:17:49	39	15,5	15	45	150
0:17:50	39	15,5	15	45	150
0:17:51	39	15,5	15	45	150
0:17:52	39	15,5	15	45	150
0:17:53	39	15,5	15	45	150
0:17:54	39	15,5	15	45	150
0:17:55	39	15,6	15	45	150
0:17:56	39	15,6	15	45	150
0:17:57	39	15,6	15	45	150
0:17:58	39	15,6	15	45	150
0:17:59	39	15,6	15	45	150
0:18:00	39	15,6	15	45	150
0:18:01	39	15,6	14	45	150
0:18:02	39	15,7	14	45	150
0:18:03	39	15,7	14	45	150
0:18:04	39	15,7	14	45	150
0:18:05	39	15,7	15	45	150
0:18:06	39	15,7	15	45	150
0:18:07	39	15,7	15	46	150
0:18:08	39	15,8	15	46	150
0:18:09	39	15,8	15	46	150
0:18:10	39	15,8	15	46	150
0:18:11	39	15,8	15	46	150
0:18:12	39	15,8	15	46	150
0:18:13	39	15,8	15	46	150
0:18:14	39	15,8	15	46	150
0:18:15	39	15,9	14	46	150
0:18:16	39	15,9	14	46	150
0:18:17	39	15,9	14	46	150
0:18:18	39	15,9	14	46	150
0:18:19	39	15,9	14	46	150
0:18:20	39	15,9	14	46	150
0:18:21	39	15,9	14	46	150
0:18:22	39	16,0	14	46	150
0:18:23	39	16,0	14	46	150
0:18:24	39	16,0	14	46	150
0:18:25	40	16,0	14	46	150
0:18:26	40	16,0	14	46	150
0:18:27	40	16,0	14	46	150
0:18:28	40	16,0	15	46	150
0:18:29	40	16,1	15	46	150
0:18:30	40	16,1	15	46	150
0:18:31	40	16,1	15	46	150
0:18:32	40	16,1	15	46	150
0:18:33	40	16,1	15	46	150
0:18:34	40	16,1	15	46	150
0:18:35	40	16,1	15	46	150
0:18:36	40	16,2	15	46	150
0:18:37	40	16,2	15	46	150
0:18:38	40	16,2	15	46	150
0:18:39	40	16,2	15	46	150
0:18:40	40	16,2	15	46	150
0:18:41	40	16,2	15	46	150
0:18:42	40	16,2	15	46	150
0:18:43	40	16,2	15	46	150
0:18:44	40	16,2	15	46	150
0:18:45	40	16,3	15	46	150
0:18:46	40	16,3	15	46	150
0:18:47	40	16,3	15	46	150
0:18:48	40	16,3	15	46	150
0:18:49	40	16,3	15	46	150
0:18:50	40	16,3	15	46	150
0:18:51	40	16,3	15	46	150
0:18:52	40	16,3	15	46	150
0:18:53	40	16,3	15	46	150
0:18:54	40	16,3	15	46	150
0:18:55	40	16,4	15	46	150
0:18:56	40	16,4	15	46	150
0:18:57	40	16,4	15	46	150
0:18:58	40	16,4	15	46	150
0:18:59	40	16,4	15	46	150
0:19:00	40	16,4	15	46	150
0:19:01	40	16,4	15	46	150
0:19:02	40	16,4	15	46	150
0:19:03	40	16,4	15	46	150
0:19:04	40	16,4	15	47	150
0:19:05	40	16,5	15	46	150
0:19:06	40	16,5	15	46	150
0:19:07	40	16,5	15	46	150
0:19:08	40	16,5	15	46	150
0:19:09	40	16,5	14	46	150
0:19:10	40	16,5	14	46	150
0:19:11	40	16,5	14	46	150
0:19:12	40	16,5	14	46	150
0:19:13	40	16,5	14	46	150
0:19:14	40	16,5	14	46	150
0:19:15	40	16,6	14	46	150
0:19:16	40	16,6	14	47	150
0:19:17	40	16,6	14	47	150
0:19:18	40	16,6	14	46	150
0:19:19	40	16,6	14	47	150
0:19:20	40	16,6	14	46	150
0:19:21	41	16,6	14	47	150
0:19:22	41	16,6	14	46	150
0:19:23	41	16,6	15	47	150
0:19:24	41	16,6	15	47	150
0:19:25	41	16,7	15	46	150
0:19:26	41	16,7	15	46	150
0:19:27	41	16,7	15	47	150
0:19:28	41	16,7	15	46	150
0:19:29	41	16,7	15	46	150
0:19:30	41	16,7	15	47	150
0:19:31	41	16,7	15	47	150
0:19:32	41	16,7	15	47	150
0:19:33	41	16,7	16	47	150
0:19:34	41	16,7	16	47	150
0:19:35	41	16,7	16	47	150
0:19:36	41	16,8	16	46	150
0:19:37	41	16,8	16	46	150
0:19:38	41	16,8	16	47	150
0:19:39	41	16,8	16	47	150
0:19:40	41	16,8	16	47	150
0:19:41	41	16,8	16	47	150
0:19:42	41	16,8	16	47	150
0:19:43	41	16,8	16	47	150
0:19:44	41	16,9	16	47	150
0:19:45	41	16,9	16	47	150
0:19:46	41	16,9	16	47	150
0:19:47	41	16,9	16	47	150
0:19:48	41	16,9	16	47	150
0:19:49	41	16,9	16	47	150
0:19:50	41	16,9	16	47	150
0:19:51	41	16,9	16	47	150
0:19:52	41	16,9	16	47	150
0:19:53	41	17,0	16	47	150
0:19:54	41	17,0	16	47	150
0:19:55	41	17,0	16	47	150
0:19:56	41	17,0	16	47	150
0:19:57	41	17,0	17	47	150
0:19:58	41	17,0	17	47	150
0:19:59	41	17,0	17	47	150
0:20:00	41	17,0	17	47	150
0:20:01	41	17,0	17	47	150
0:20:02	41	17,0	17	47	150
0:20:03	41	17,0	16	47	150
0:20:04	41	17,1	16	47	150
0:20:05	41	17,1	16	47	150
0:20:06	41	17,1	16	47	150
0:20:07	41	17,1	16	47	150
0:20:08	41	17,1	16	47	150
0:20:09	41	17,1	16	47	150
0:20:10	41	17,1	16	47	150
0:20:11	41	17,1	16	47	150
0:20:12	41	17,1	16	47	150
0:20:13	41	17,1	16	47	150
0:20:14	41	17,2	16	47	150
0:20:15	41	17,2	16	47	150
0:20:16	41	17,2	16	47	150
0:20:17	41	17,2	16	47	150
0:20:18	41	17,2	16	47	150
0:20:19	41	17,2	16	47	150
0:20:20	41	17,2	16	47	150
0:20:21	42	17,2	16	47	150
0:20:22	42	17,2	16	47	150
0:20:23	42	17,3	16	47	150
0:20:24	42	17,3	16	47	150
0:20:25	42	17,3	16	47	150
0:20:26	42	17,3	16	47	150
0:20:27	42	17,3	16	47	150
0:20:28	42	17,3	16	47	150
0:20:29	42	17,3	16	47	150
0:20:30	42	17,3	16	47	150
0:20:31	42	17,3	16	47	150
0:20:32	42	17,4	16	47	150
0:20:33	42	17,4	16	48	150
0:20:34	42	17,4	16	47	150
0:20:35	42	17,4	16	48	150
0:20:36	42	17,4	16	48	150
0:20:37	42	17,4	16	47	150
0:20:38	42	17,4	16	47	150
0:20:39	42	17,5	16	47	150
0:20:40	42	17,5	16	48	150
0:20:41	42	17,5	16	47	150
0:20:42	42	17,5	16	48	150
0:20:43	42	17,5	16	48	150
0:20:44	42	17,5	16	48	150
0:20:45	42	17,5	16	48	150
0:20:46	42	17,5	16	48	150
0:20:47	42	17,5	16	48	150
0:20:48	42	17,6	16	48	150
0:20:49	42	17,6	16	48	150
0:20:50	42	17,6	16	48	150
0:20:51	42	17,6	16	48	150
0:20:52	42	17,6	16	48	150
0:20:53	42	17,6	16	48	150
0:20:54	42	17,7	16	48	150
0:20:55	42	17,7	16	48	150
0:20:56	42	17,7	16	48	150
0:20:57	42	17,7	16	48	150
0:20:58	42	17,7	15	48	150
0:20:59	42	17,7	15	48	150
0:21:00	42	17,7	15	48	150
0:21:01	42	17,8	15	48	150
0:21:02	42	17,8	15	48	150
0:21:03	42	17,8	15	48	150
0:21:04	42	17,8	15	48	150
0:21:05	42	17,8	15	48	150
0:21:06	42	17,8	15	48	150
0:21:07	42	17,9	15	48	150
0:21:08	42	17,9	15	48	150
0:21:09	42	17,9	15	48	150
0:21:10	42	17,9	15	48	150
0:21:11	42	17,9	15	48	150
0:21:12	42	17,9	15	48	150
0:21:13	42	18,0	15	48	150
0:21:14	42	18,0	15	49	150
0:21:15	42	18,0	15	49	150
0:21:16	42	18,0	15	48	150
0:21:17	42	18,0	15	48	150
0:21:18	42	18,0	15	48	150
0:21:19	42	18,0	15	48	150
0:21:20	42	18,1	15	49	150
0:21:21	42	18,1	15	48	150
0:21:22	42	18,1	15	49	150
0:21:23	42	18,1	15	49	150
0:21:24	42	18,1	14	49	150
0:21:25	42	18,1	14	49	150
0:21:26	42	18,1	14	49	150
0:21:27	42	18,2	14	49	150
0:21:28	42	18,2	14	49	150
0:21:29	43	18,2	14	49	150
0:21:30	43	18,2	14	49	150
0:21:31	43	18,2	14	49	150
0:21:32	43	18,2	14	49	150
0:21:33	43	18,3	14	49	150
0:21:34	43	18,3	14	49	150
0:21:35	43	18,3	14	49	150
0:21:36	43	18,3	14	49	150
0:21:37	43	18,3	14	49	150
0:21:38	43	18,3	14	49	150
0:21:39	43	18,4	14	49	150
0:21:40	43	18,4	14	49	150
0:21:41	43	18,4	14	49	150
0:21:42	43	18,4	14	49	150
0:21:43	43	18,4	15	49	150
0:21:44	43	18,4	15	49	150
0:21:45	43	18,4	15	49	150
0:21:46	43	18,5	15	49	150
0:21:47	43	18,5	15	49	150
0:21:48	43	18,5	15	49	150
0:21:49	43	18,5	15	49	150
0:21:50	43	18,5	15	49	150
0:21:51	43	18,5	15	49	150
0:21:52	43	18,5	15	49	150
0:21:53	43	18,5	15	49	150
0:21:54	43	18,6	15	49	150
0:21:55	43	18,6	15	49	150
0:21:56	43	18,6	14	49	150
0:21:57	43	18,6	14	49	150
0:21:58	43	18,6	14	49	150
0:21:59	43	18,6	14	49	150
0:22:00	43	18,6	14	49	150
0:22:01	43	18,6	14	49	150
0:22:02	43	18,7	14	49	150
0:22:03	43	18,7	13	49	150
0:22:04	43	18,7	13	49	150
0:22:05	43	18,7	13	49	150
0:22:06	43	18,7	13	49	150
0:22:07	43	18,7	13	49	150
0:22:08	43	18,7	13	49	150
0:22:09	43	18,7	13	49	150
0:22:10	43	18,7	13	50	150
0:22:11	43	18,8	12	50	150
0:22:12	43	18,8	12	50	150
0:22:13	43	18,8	12	49	150
0:22:14	43	18,8	12	49	150
0:22:15	43	18,8	12	49	150
0:22:16	43	18,8	12	49	150
0:22:17	43	18,8	12	50	150
0:22:18	43	18,8	12	50	150
0:22:19	43	18,8	11	50	150
0:22:20	43	18,8	11	50	150
0:22:21	43	18,9	11	50	150
0:22:22	43	18,9	11	50	150
0:22:23	43	18,9	11	50	150
0:22:24	44	18,9	11	50	150
0:22:25	44	18,9	11	50	150
0:22:26	44	18,9	11	50	150
0:22:27	44	18,9	11	50	150
0:22:28	44	18,9	11	50	150
0:22:29	44	18,9	11	50	150
0:22:30	44	19,0	11	50	150
0:22:31	44	19,0	11	50	150
0:22:32	44	19,0	11	50	150
0:22:33	44	19,0	11	50	150
0:22:34	44	19,0	11	50	150
0:22:35	44	19,0	11	50	150
0:22:36	44	19,0	11	50	150
0:22:37	44	19,0	11	50	150
0:22:38	44	19,0	11	50	150
0:22:39	44	19,0	11	50	150
0:22:40	44	19,0	11	50	150
0:22:41	44	19,1	11	50	150
0:22:42	44	19,1	11	50	150
0:22:43	44	19,1	11	50	150
0:22:44	44	19,1	11	50	150
0:22:45	44	19,1	11	50	150
0:22:46	44	19,1	11	50	150
0:22:47	44	19,1	11	50	150
0:22:48	44	19,2	11	50	150
0:22:49	44	19,2	11	50	150
0:22:50	44	19,2	11	50	150
0:22:51	44	19,2	12	50	150
0:22:52	44	19,2	12	50	150
0:22:53	44	19,2	12	50	150
0:22:54	44	19,2	12	50	150
0:22:55	44	19,3	12	50	150
0:22:56	44	19,3	13	50	150
0:22:57	44	19,4	13	50	150
0:22:58	44	19,4	13	50	150
0:22:59	44	19,4	14	50	150
0:23:00	44	19,4	14	50	150
0:23:01	44	19,4	15	50	150
0:23:02	44	19,4	16	50	150
0:23:03	44	19,4	17	50	150
0:23:04	44	19,4	19	50	150
0:23:05	44	19,5	23	50	150
0:23:06	44	19,5	26	50	150
0:23:07	44	19,5	27	51	150
0:23:08	44	19,5	27	50	150
0:23:09	44	19,5	28	51	150
0:23:10	44	19,5	28	50	150
0:23:11	44	19,6	28	51	150
0:23:12	44	19,6	28	51	150
0:23:13	44	19,6	28	51	150
0:23:14	44	19,6	29	51	150
0:23:15	44	19,6	29	50	150
0:23:16	44	19,6	29	51	150
0:23:17	44	19,7	28	51	150
0:23:18	44	19,7	28	51	150
0:23:19	44	19,7	28	51	150
0:23:20	44	19,7	27	51	150
0:23:21	44	19,7	26	51	150
0:23:22	44	19,7	26	51	150
0:23:23	44	19,7	26	51	150
0:23:24	44	19,8	25	51	150
0:23:25	44	19,8	25	51	150
0:23:26	44	19,8	25	51	150
0:23:27	44	19,8	25	51	150
0:23:28	44	19,8	25	51	150
0:23:29	44	19,8	25	51	150
0:23:30	44	19,8	25	51	150
0:23:31	44	19,9	25	51	150
0:23:32	44	19,9	26	51	150
0:23:33	45	19,9	26	51	150
0:23:34	45	19,9	26	51	150
0:23:35	45	19,9	26	51	150
0:23:36	45	19,9	26	51	150
0:23:37	45	20,0	25	51	150
0:23:38	45	20,0	25	51	150
0:23:39	45	20,0	25	51	150
0:23:40	45	20,0	25	51	150
0:23:41	45	20,0	25	51	150
0:23:42	45	20,0	25	51	150
0:23:43	45	20,1	25	51	150
0:23:44	45	20,1	25	51	150
0:23:45	45	20,1	25	51	150
0:23:46	45	20,1	25	51	150
0:23:47	45	20,1	24	51	150
0:23:48	45	20,1	24	51	150
0:23:49	45	20,1	24	51	150
0:23:50	45	20,2	24	51	150
0:23:51	45	20,2	24	51	150
0:23:52	45	20,2	24	52	150
0:23:53	45	20,2	24	52	150
0:23:54	45	20,2	24	51	150
0:23:55	45	20,2	23	51	150
0:23:56	45	20,2	23	52	150
0:23:57	45	20,3	23	52	150
0:23:58	45	20,3	23	51	150
0:23:59	45	20,3	23	51	150
0:24:00	45	20,3	23	52	150
0:24:01	45	20,3	23	52	150
0:24:02	45	20,3	23	52	150
0:24:03	45	20,3	23	52	150
0:24:04	45	20,3	23	52	150
0:24:05	45	20,4	23	52	150
0:24:06	45	20,4	23	52	150
0:24:07	45	20,4	23	52	150
0:24:08	45	20,4	23	52	150
0:24:09	45	20,4	23	52	150
0:24:10	45	20,4	23	52	150
0:24:11	45	20,4	23	52	150
0:24:12	45	20,4	23	52	150
0:24:13	45	20,5	23	52	150
0:24:14	45	20,5	23	52	150
0:24:15	45	20,5	23	52	150
0:24:16	45	20,5	22	52	150
0:24:17	45	20,5	22	52	150
0:24:18	45	20,5	22	52	150
0:24:19	45	20,5	22	52	150
0:24:20	45	20,5	22	52	150
0:24:21	45	20,6	22	52	150
0:24:22	45	20,6	22	52	150
0:24:23	45	20,6	22	52	150
0:24:24	45	20,6	22	52	150
0:24:25	45	20,6	22	52	150
0:24:26	45	20,6	22	52	150
0:24:27	45	20,6	22	52	150
0:24:28	45	20,6	22	52	150
0:24:29	45	20,6	22	52	150
0:24:30	45	20,6	22	52	150
0:24:31	46	20,7	22	52	150
0:24:32	46	20,7	22	52	150
0:24:33	46	20,7	22	52	150
0:24:34	46	20,7	22	52	150
0:24:35	46	20,7	22	52	150
0:24:36	46	20,7	22	52	150
0:24:37	46	20,7	22	52	150
0:24:38	46	20,7	21	52	150
0:24:39	46	20,7	21	52	150
0:24:40	46	20,7	21	52	150
0:24:41	46	20,8	21	52	150
0:24:42	46	20,8	21	52	150
0:24:43	46	20,8	21	52	150
0:24:44	46	20,8	21	52	150
0:24:45	46	20,8	21	52	150
0:24:46	46	20,8	21	52	150
0:24:47	46	20,8	21	52	150
0:24:48	46	20,8	21	52	150
0:24:49	46	20,8	21	52	150
0:24:50	46	20,8	21	52	150
0:24:51	46	20,8	21	52	150
0:24:52	46	20,9	21	52	150
0:24:53	46	20,9	21	52	150
0:24:54	46	20,9	21	52	150
0:24:55	46	20,9	21	52	150
0:24:56	46	20,9	21	52	150
0:24:57	46	20,9	21	52	150
0:24:58	46	20,9	21	52	150
0:24:59	46	20,9	21	52	150
0:25:00	46	20,9	21	52	150
0:25:01	46	20,9	21	52	150
0:25:02	46	20,9	21	52	150
0:25:03	46	21,0	21	52	150
0:25:04	46	21,0	21	52	150
0:25:05	46	21,1	21	52	150
0:25:06	46	21,1	21	52	150
0:25:07	46	21,1	20	52	150
0:25:08	46	21,1	20	52	150
0:25:09	46	21,1	20	52	150
0:25:10	46	21,2	20	52	150
0:25:11	46	21,2	20	52	150
0:25:12	46	21,2	20	52	150
0:25:13	46	21,2	20	52	150
0:25:14	46	21,2	20	52	150
0:25:15	46	21,2	20	52	150
0:25:16	46	21,2	20	52	150
0:25:17	46	21,2	20	52	150
0:25:18	46	21,2	20	53	150
0:25:19	46	21,2	20	53	150
0:25:20	46	21,3	20	53	150
0:25:21	46	21,3	20	52	150
0:25:22	46	21,3	20	53	150
0:25:23	46	21,3	20	52	150
0:25:24	46	21,3	20	52	150
0:25:25	46	21,3	20	52	150
0:25:26	46	21,3	20	53	150
0:25:27	46	21,3	20	52	150
0:25:28	47	21,3	20	53	150
0:25:29	46	21,4	20	52	150
