Repository: ProgWizer/parser

File: project-root/data/Data Acquisition/Data Acquisition/2021 year (353)/21-021.txt
--Test Summary--
Full Path and File Name	
Instrument Name	SGSA/UCA
Instrument Type	Model 5265 SGSA/UCA
Instrument Serial Number	
Test Start Date	05.02.2021
Test Start Time	12:08:29
Test Stop Date	05.02.2021
Test Stop Time	13:44:49
Test Length	1:36:20
Final Sample Time Offset	1:36:00
Controller Schedule Name	
Sampling Period	30 seconds
Comments	
Information	WellID	
Information	Customer	
Information	EngName	
Information	CementClass	
Information	CementMfr	
Information	Additives	90G+10ASPM+2CaCl2+0.4CEX
Information	Density	1500
Information	BHCT	
Information	BHST	
Information	FluidLoss	
Information	JobType	
Calculated Value	CS_50	N/A
Calculated Value	CS_500	N/A
Calculated Value	SGS_Initial	0:30:30
Calculated Value	SGS_Final	0:59:30
Calculated Value	CS_Time8h	N/A
Calculated Value	CS_Time12h	N/A
Calculated Value	CS_Time24h	N/A
Calculated Value	CS_Time48h	N/A
Calculated Value	Time_SGS_100lb/100ft2	0:32:30
Calculated Value	Time_SGS_500lb/100ft2	0:50:00
Calculated Curve	Compressive Strength	Compressive strength type A (less than 14 lb/gal)
Calculated Curve	Static Gel Strength	Static gel strength
Initial Temperature (°C)	22 °C
Final Temperature (°C)	50 °C
Initial Pressure (psi)	77 psi
Final Pressure (psi)	78 psi
Initial Transit Time (microsec/in)	ERROR
Final Transit Time (microsec/in)	15,15 microsec/in
Initial Gel Value	ERROR
Final Gel Value	6510
Initial Compressive Strength (MPa)	N/A
Final Compressive Strength (MPa)	0,18 MPa
Initial Static Gel Strength (lb/100ft2)	20,9 lb/100ft2
Final Static Gel Strength (lb/100ft2)	ERROR
--Data--
Time (HH:MM:SS)	Temperature (°C)	Pressure (psi)	Transit Time (microsec/in)	Gel Value	Compressive Strength (MPa)	Static Gel Strength (lb/100ft2)
0:00:00	22	77				20,9
0:00:30	22	77	15,49	3274	0,00	22,1
0:01:00	22	77	15,49	3907	0,00	23,3
0:01:30	22	77	15,51	4148	0,00	24,6
0:02:00	23	76	15,52	4271	0,00	25,8
0:02:30	23	75	15,53	4335	0,00	27,0
0:03:00	24	91	15,54	4326	0,00	28,3
0:03:30	24	98	15,57	4360	0,00	29,5
0:04:00	25	98	15,58	4390	0,00	30,7
0:04:30	25	98	15,59	4373	0,00	32,0
0:05:00	26	98	15,61	4373	0,00	33,2
0:05:30	27	99	15,61	4346	0,00	34,4
0:06:00	27	100	15,62	4348	0,00	35,6
0:06:30	28	100	15,62	4326	0,00	36,9
0:07:00	28	101	15,64	4322	0,00	38,1
0:07:30	29	102	15,64	4282	0,00	39,3
0:08:00	30	103	15,65	4173	0,00	40,6
0:08:30	31	104	15,65	4262	0,00	41,8
0:09:00	31	105	15,65	4355	0,00	43,0
0:09:30	32	107	15,65	4158	0,00	44,2
0:10:00	33	109	15,65	4174	0,00	45,5
0:10:30	34	111	15,66	4122	0,00	46,7
0:11:00	35	113	15,65	4037	0,00	47,9
0:11:30	36	115	15,64	4092	0,00	49,2
0:12:00	36	118	15,64	4093	0,00	50,4
0:12:30	37	120	15,64	4046	0,00	51,6
0:13:00	38	123	15,63	4008	0,00	52,9
0:13:30	39	126	15,63	3979	0,00	54,1
0:14:00	40	129	15,63	3969	0,00	55,3
0:14:30	41	133	15,62	3864	0,00	56,5
0:15:00	42	136	15,62	3735	0,00	57,8
0:15:30	42	140	15,61	3865	0,00	59,0
0:16:00	43	144	15,61	3954	0,00	60,2
0:16:30	44	149	15,61	4043	0,00	61,5
0:17:00	45	153	15,60	3869	0,00	62,7
0:17:30	45	157	15,60	3850	0,00	63,9
0:18:00	46	160	15,60	3827	0,00	65,1
0:18:30	46	163	15,59	3751	0,00	66,4
0:19:00	47	166	15,60	3793	0,00	67,6
0:19:30	47	169	15,58	3770	0,00	68,8
0:20:00	48	171	15,58	3751	0,00	70,1
0:20:30	48	173	15,58	3733	0,00	71,3
0:21:00	48	175	15,59	3645	0,00	72,5
0:21:30	48	176	15,59	3712	0,00	73,8
0:22:00	49	178	15,59	3623	0,00	75,0
0:22:30	49	179	15,59	3537	0,00	76,2
0:23:00	49	180	15,59	3576	0,00	77,4
0:23:30	49	181	15,59	3509	0,00	78,7
0:24:00	49	182	15,59	3488	0,00	79,9
0:24:30	50	182	15,59	3442	0,00	81,1
0:25:00	50	183	15,59	3272	0,00	82,4
0:25:30	50	183	15,61	3204	0,00	83,6
0:26:00	50	183	15,61	3392	0,00	84,8
0:26:30	50	183	15,62	3414	0,00	86,0
0:27:00	50	183	15,62	3367	0,00	87,3
0:27:30	50	183	15,63	3333	0,00	88,5
0:28:00	50	183	15,65	3340	0,00	89,7
0:28:30	50	182	15,65	3300	0,00	91,0
0:29:00	50	182	15,66	3286	0,00	92,2
0:29:30	50	181	15,66	3308	0,00	93,4
0:30:00	50	181	15,67	3315	0,00	94,7
0:30:30	50	180	15,69	3277	0,00	95,9
0:31:00	50	179	15,68	3303	0,00	100,0
0:31:30	51	179	15,70	3293	0,00	98,4
0:32:00	51	177	15,71	3304	0,00	100,1
0:32:30	51	177	15,72	3344	0,00	106,7
0:33:00	51	176	15,72	3341	0,00	106,3
0:33:30	51	175	15,74	3340	0,00	106,2
0:34:00	51	173	15,75	3403	0,00	116,9
0:34:30	50	172	15,75	3361	0,00	109,8
0:35:00	50	171	15,76	3400	0,00	116,5
0:35:30	50	170	15,77	3421	0,00	120,2
0:36:00	50	168	15,79	3448	0,00	125,1
0:36:30	50	167	15,80	3505	0,00	135,6
0:37:00	50	166	15,81	3523	0,00	139,0
0:37:30	50	164	15,82	3550	0,00	144,3
0:38:00	50	163	15,83	3610	0,00	156,4
0:38:30	50	162	15,83	3632	0,00	161,1
0:39:00	50	160	15,84	3694	0,00	174,2
0:39:30	50	159	15,84	3703	0,00	176,3
0:40:00	50	158	15,85	3728	0,00	182,0
0:40:30	50	157	15,86	3791	0,00	196,5
0:41:00	50	156	15,86	3838	0,00	207,8
0:41:30	50	154	15,87	3868	0,00	215,2
0:42:00	50	153	15,88	3922	0,00	229,2
0:42:30	50	152	15,89	3961	0,00	239,6
0:43:00	50	151	15,89	4003	0,00	251,0
0:43:30	50	150	15,90	4053	0,00	265,3
0:44:00	50	148	15,90	4116	0,00	283,9
0:44:30	50	147	15,91	4165	0,00	299,1
0:45:00	50	146	15,91	4220	0,00	316,7
0:45:30	50	145	15,91	4264	0,00	331,5
0:46:00	50	143	15,92	4334	0,00	356,1
0:46:30	50	142	15,93	4383	0,00	374,0
0:47:00	50	141	15,93	4422	0,00	388,8
0:47:30	50	140	15,93	4486	0,00	413,9
0:48:00	50	139	15,93	4536	0,00	434,6
0:48:30	50	138	15,93	4604	0,00	463,9
0:49:00	50	137	15,93	4655	0,00	486,8
0:49:30	50	135	15,94	4713	0,00	514,1
0:50:00	50	134	15,93	4771	0,00	542,7
0:50:30	50	133	15,93	4814	0,00	564,7
0:51:00	50	132	15,94	4871	0,00	594,9
0:51:30	50	131	15,94	4924	0,00	624,2
0:52:00	50	129	15,94	4980	0,00	656,7
0:52:30	50	128	15,93	5035	0,00	690,1
0:53:00	50	127	15,93	5090	0,00	724,7
0:53:30	50	126	15,93	5138	0,00	756,1
0:54:00	50	125	15,93	5190	0,00	791,3
0:54:30	50	124	15,92	5236	0,00	823,7
0:55:00	50	123	15,92	5295	0,00	866,7
0:55:30	50	122	15,92	5340	0,00	901,3
0:56:00	50	121	15,92	5386	0,00	937,5
0:56:30	50	119	15,91	5434	0,00	977,4
0:57:00	50	118	15,91	5478	0,00	1014,6
0:57:30	50	117	15,91	5527	0,00	1057,9
0:58:00	50	116	15,90	5568	0,00	1095,5
0:58:30	50	115	15,89	5608	0,00	1132,7
0:59:00	50	114	15,89	5649	0,00	1172,7
0:59:30	50	113	15,88	5697	0,00	1220,9
1:00:00	50	112	15,87	5734	0,00	
1:00:30	50	111	15,87	5768	0,00	
1:01:00	50	110	15,86	5810	0,00	
1:01:30	50	109	15,86	5847	0,00	
1:02:00	50	108	15,85	5860	0,00	
1:02:30	50	107	15,85	5894	0,00	
1:03:00	50	106	15,84	5930	0,00	
1:03:30	50	105	15,83	5960	0,00	
1:04:00	50	104	15,82	5988	0,00	
1:04:30	50	104	15,82	6018	0,00	
1:05:00	50	103	15,81	6045	0,00	
1:05:30	50	102	15,80	6074	0,00	
1:06:00	50	101	15,79	6097	0,00	
1:06:30	50	100	15,78	6121	0,00	
1:07:00	50	99	15,77	6148	0,00	
1:07:30	50	98	15,76	6170	0,00	
1:08:00	50	97	15,75	6190	0,00	
1:08:30	50	96	15,74	6207	0,00	
1:09:00	50	95	15,74	6228	0,00	
1:09:30	50	95	15,73	6246	0,00	
1:10:00	50	94	15,71	6267	0,00	
1:10:30	50	93	15,70	6281	0,00	
1:11:00	50	92	15,69	6299	0,00	
1:11:30	50	91	15,68	6315	0,00	
1:12:00	50	91	15,67	6326	0,00	
1:12:30	50	90	15,67	6345	0,00	
1:13:00	50	89	15,66	6354	0,00	
1:13:30	50	89	15,65	6363	0,00	
1:14:00	50	88	15,63	6375	0,00	
1:14:30	50	87	15,62	6391	0,00	
1:15:00	50	86	15,61	6400	0,00	
1:15:30	50	86	15,60	6407	0,00	
1:16:00	50	85	15,59	6417	0,00	
1:16:30	50	84	15,58	6427	0,00	
1:17:00	50	84	15,57	6432	0,00	
1:17:30	50	83	15,56	6441	0,00	
1:18:00	50	83	15,55	6450	0,00	
1:18:30	50	82	15,54	6457	0,00	
1:19:00	50	81	15,52	6464	0,00	
1:19:30	50	81	15,51	6467	0,00	
1:20:00	50	80	15,50	6472	0,00	
1:20:30	50	80	15,49	6478	0,00	
1:21:00	50	79	15,48	6483	0,01	
1:21:30	50	78	15,47	6484	0,01	
1:22:00	50	79	15,46	6493	0,02	
1:22:30	50	78	15,45	6496	0,02	
1:23:00	50	78	15,44	6498	0,03	
1:23:30	50	78	15,42	6503	0,03	
1:24:00	50	81	15,42	6499	0,04	
1:24:30	50	81	15,40	6502	0,04	
1:25:00	50	80	15,39	6505	0,05	
1:25:30	50	80	15,38	6506	0,06	
1:26:00	50	79	15,37	6507	0,06	
1:26:30	50	78	15,36	6511	0,07	
1:27:00	50	78	15,35	6514	0,07	
1:27:30	50	78	15,34	6517	0,08	
1:28:00	50	79	15,33	6515	0,09	
1:28:30	50	78	15,31	6515	0,09	
1:29:00	50	78	15,30	6515	0,10	
1:29:30	50	79	15,29	6516	0,11	
1:30:00	50	79	15,28	6516	0,11	
1:30:30	50	79	15,27	6515	0,12	
1:31:00	50	78	15,26	6515	0,12	
1:31:30	50	77	15,25	6514	0,13	
1:32:00	50	79	15,23	6514	0,13	
1:32:30	50	79	15,22	6512	0,14	
1:33:00	50	79	15,21	6512	0,15	
1:33:30	50	78	15,20	6511	0,16	
1:34:00	50	79	15,19	6513	0,16	
1:34:30	50	78	15,18	6513	0,16	
1:35:00	50	78	15,17	6509	0,17	
1:35:30	50	78	15,16	6511	0,18	
1:36:00	50	78	15,15	6510	0,18

File: project-root/data/Data Acquisition/Data Acquisition/2021 year (353)/21-022 Retarder.txt (part 1 of 9)
--Test Summary--
Full Path and File Name	
Instrument Name	7322
Instrument Type	Model 7322 Consistometer - Variable Speed
Instrument Serial Number	
Test Start Date	05.02.2021
Test Start Time	13:03:52
Test Stop Date	05.02.2021
Test Stop Time	16:40:59
Test Length	3:37:07
Final Sample Time Offset	3:37:07
Controller Schedule Name	
Sampling Period	1 second
Comments	
Information	WellID	
Information	Customer	
Information	EngName	
Information	CementClass	
Information	CementMfr	
Information	Additives	100%G+0.1LR
Information	Density	
Information	BHCT	
Information	BHST	
Information	FluidLoss	
Information	JobType	
Calculated Value	Time_30Bc	0:03:03
Calculated Value	Time_70Bc	3:37:07
Initial Temperature (°C)	23 °C
Final Temperature (°C)	52 °C
Initial Pressure (MPa)	0,8 MPa
Final Pressure (MPa)	25,5 MPa
Initial Consistency (Bc)	11 Bc
Final Consistency (Bc)	70 Bc
Initial Wall Temperature (°C)	18 °C
Final Wall Temperature (°C)	52 °C
Initial Motor Speed (RPM)	150 RPM
Final Motor Speed (RPM)	150 RPM
--Data--
Time (HH:MM:SS)	Temperature (°C)	Pressure (MPa)	Consistency (Bc)	Wall Temperature (°C)	Motor Speed (RPM)
0:00:00	23	0,8	11	18	150
0:00:01	23	0,8	11	18	150
0:00:02	23	0,8	11	18	150
0:00:03	23	0,8	11	18	150
0:00:04	23	0,8	11	18	150
0:00:05	23	0,8	11	18	150
0:00:06	23	0,8	11	18	150
0:00:07	23	0,8	11	18	150
0:00:08	23	0,9	11	18	150
0:00:09	23	0,9	11	18	150
0:00:10	23	0,9	11	18	150
0:00:11	23	0,9	11	18	150
0:00:12	23	0,9	11	18	150
0:00:13	23	0,9	11	18	150
0:00:14	23	0,9	11	18	150
0:00:15	23	0,9	11	18	150
0:00:16	23	0,9	11	18	150
0:00:17	23	0,9	11	18	150
0:00:18	23	0,9	11	18	150
0:00:19	23	1,0	11	18	150
0:00:20	23	1,0	11	18	150
0:00:21	23	1,0	11	18	150
0:00:22	23	1,0	11	19	150
0:00:23	23	1,0	11	19	150
0:00:24	23	1,1	11	19	150
0:00:25	23	1,1	11	19	150
0:00:26	23	1,1	11	19	150
0:00:27	23	1,1	11	19	150
0:00:28	23	1,1	11	19	150
0:00:29	23	1,1	11	19	150
0:00:30	23	1,1	11	19	150
0:00:31	23	1,2	11	19	150
0:00:32	23	1,2	11	19	150
0:00:33	23	1,2	11	19	150
0:00:34	23	1,2	11	19	150
0:00:35	23	1,2	11	19	150
0:00:36	23	1,2	11	19	150
0:00:37	23	1,3	11	19	150
0:00:38	23	1,3	11	19	150
0:00:39	23	1,3	11	19	150
0:00:40	23	1,3	11	19	150
0:00:41	23	1,4	11	19	150
0:00:42	23	1,4	11	19	150
0:00:43	23	1,4	11	19	150
0:00:44	23	1,4	12	19	150
0:00:45	23	1,4	12	19	150
0:00:46	23	1,4	12	19	150
0:00:47	23	1,4	12	19	150
0:00:48	23	1,4	12	19	150
0:00:49	23	1,4	12	19	150
0:00:50	23	1,6	12	20	150
0:00:51	23	1,6	13	19	150
0:00:52	23	1,7	14	20	150
0:00:53	23	1,7	14	20	150
0:00:54	23	1,7	14	20	150
0:00:55	23	1,7	14	20	150
0:00:56	23	1,7	14	20	150
0:00:57	23	1,7	14	20	150
0:00:58	23	1,7	14	20	150
0:00:59	23	1,7	15	20	150
0:01:00	23	1,7	15	20	150
0:01:01	23	1,7	14	20	150
0:01:02	23	1,7	14	20	150
0:01:03	23	1,7	15	20	150
0:01:04	23	1,7	15	20	150
0:01:05	23	1,7	16	20	150
0:01:06	23	1,8	17	20	150
0:01:07	23	1,8	17	20	150
0:01:08	23	1,8	17	20	150
0:01:09	23	1,8	18	20	150
0:01:10	23	1,8	18	21	150
0:01:11	23	1,8	18	21	150
0:01:12	23	1,8	19	21	150
0:01:13	23	1,8	19	21	150
0:01:14	23	1,8	20	21	150
0:01:15	23	1,8	20	21	150
0:01:16	23	1,9	21	21	150
0:01:17	23	1,9	21	21	150
0:01:18	23	1,9	21	21	150
0:01:19	23	1,9	21	21	150
0:01:20	23	1,9	21	21	150
0:01:21	23	1,9	21	21	150
0:01:22	23	1,9	21	21	150
0:01:23	23	1,9	21	21	150
0:01:24	23	1,9	21	21	150
0:01:25	23	2,0	21	21	150
0:01:26	23	2,0	21	22	150
0:01:27	23	2,0	21	22	150
0:01:28	23	2,0	21	22	150
0:01:29	23	2,0	21	22	150
0:01:30	23	2,0	21	22	150
0:01:31	23	2,0	21	22	150
0:01:32	23	2,1	21	22	150
0:01:33	23	2,1	21	22	150
0:01:34	23	2,1	20	22	150
0:01:35	23	2,1	20	22	150
0:01:36	23	2,1	20	22	150
0:01:37	23	2,1	20	22	150
0:01:38	23	2,1	20	23	150
0:01:39	23	2,2	21	22	150
0:01:40	23	2,2	21	23	150
0:01:41	23	2,2	21	23	150
0:01:42	23	2,2	22	23	150
0:01:43	23	2,2	22	23	150
0:01:44	23	2,3	23	23	150
0:01:45	23	2,3	23	23	150
0:01:46	23	2,3	23	23	150
0:01:47	23	2,3	23	23	150
0:01:48	23	2,3	22	23	150
0:01:49	23	2,3	21	23	150
0:01:50	23	2,4	20	24	150
0:01:51	23	2,4	20	23	150
0:01:52	23	2,4	20	24	150
0:01:53	23	2,4	20	24	150
0:01:54	23	2,4	20	24	150
0:01:55	23	2,5	21	24	150
0:01:56	23	2,5	21	24	150
0:01:57	23	2,5	21	24	150
0:01:58	23	2,5	22	24	150
0:01:59	23	2,6	22	24	150
0:02:00	23	2,6	24	24	150
0:02:01	23	2,6	28	24	150
0:02:02	23	2,6	29	25	150
0:02:03	23	2,7	29	25	150
0:02:04	23	2,7	29	25	150
0:02:05	23	2,7	29	25	150
0:02:06	23	2,7	28	25	150
0:02:07	23	2,8	25	25	150
0:02:08	23	2,8	24	25	150
0:02:09	23	2,8	22	25	150
0:02:10	23	2,8	22	25	150
0:02:11	23	2,9	21	25	150
0:02:12	23	2,9	20	26	150
0:02:13	23	2,9	20	26	150
0:02:14	23	2,9	20	26	150
0:02:15	23	3,0	20	26	150
0:02:16	23	3,0	20	26	150
0:02:17	23	3,0	20	26	150
0:02:18	23	3,0	20	26	150
0:02:19	23	3,1	20	26	150
0:02:20	23	3,1	20	26	150
0:02:21	23	3,1	20	26	150
0:02:22	23	3,1	21	27	150
0:02:23	23	3,2	23	27	150
0:02:24	23	3,2	23	27	150
0:02:25	23	3,2	23	27	150
0:02:26	23	3,3	22	27	150
0:02:27	23	3,3	21	27	150
0:02:28	23	3,3	21	27	150
0:02:29	23	3,4	21	27	150
0:02:30	23	3,4	21	27	150
0:02:31	23	3,4	22	27	150
0:02:32	23	3,4	22	27	150
0:02:33	23	3,5	25	28	150
0:02:34	23	3,5	29	28	150
0:02:35	23	3,5	30	27	150
0:02:36	23	3,6	34	28	150
0:02:37	23	3,6	33	28	150
0:02:38	23	3,6	32	28	150
0:02:39	23	3,7	30	28	150
0:02:40	23	3,7	27	28	150
0:02:41	23	3,7	25	28	150
0:02:42	23	3,8	24	28	150
0:02:43	23	3,8	24	28	150
0:02:44	23	3,8	24	28	150
0:02:45	23	3,8	24	28	150
0:02:46	23	3,9	23	28	150
0:02:47	23	3,9	23	28	150
0:02:48	23	3,9	22	29	150
0:02:49	23	4,0	22	29	150
0:02:50	23	4,0	21	29	150
0:02:51	23	4,0	21	29	150
0:02:52	23	4,1	22	29	150
0:02:53	23	4,1	21	29	150
0:02:54	23	4,1	21	29	150
0:02:55	23	4,2	22	29	150
0:02:56	23	4,2	24	29	150
0:02:57	23	4,2	27	29	150
0:02:58	23	4,2	35	30	150
0:02:59	23	4,2	38	30	150
0:03:00	23	4,2	50	30	150
0:03:01	23	4,2	50	30	150
0:03:02	23	4,3	43	30	150
0:03:03	23	4,3	40	30	150
0:03:04	23	4,3	39	30	150
0:03:05	23	4,3	37	30	150
0:03:06	23	4,3	37	30	150
0:03:07	23	4,3	35	30	150
0:03:08	23	4,3	34	30	150
0:03:09	23	4,4	33	30	150
0:03:10	23	4,4	32	30	150
0:03:11	23	4,4	31	30	150
0:03:12	23	4,4	29	30	150
0:03:13	23	4,4	29	30	150
0:03:14	23	4,4	29	31	150
0:03:15	23	4,5	29	31	150
0:03:16	23	4,5	29	31	150
0:03:17	23	4,5	28	31	150
0:03:18	23	4,4	26	31	150
0:03:19	23	4,5	25	31	150
0:03:20	23	4,5	24	31	150
0:03:21	23	4,5	24	31	150
0:03:22	23	4,5	24	31	150
0:03:23	23	4,6	23	31	150
0:03:24	23	4,6	23	31	150
0:03:25	23	4,5	24	31	150
0:03:26	23	4,6	24	31	150
0:03:27	23	4,6	24	32	150
0:03:28	23	4,6	25	32	150
0:03:29	23	4,6	25	32	150
0:03:30	23	4,7	25	31	150
0:03:31	23	4,7	25	32	150
0:03:32	23	4,6	25	31	150
0:03:33	23	4,6	25	32	150
0:03:34	23	4,7	25	31	150
0:03:35	23	4,7	25	32	150
0:03:36	23	4,7	25	32	150
0:03:37	23	4,7	25	32	150
0:03:38	23	4,8	25	32	150
0:03:39	24	4,8	25	32	150
0:03:40	24	4,8	25	32	150
0:03:41	24	4,8	26	32	150
0:03:42	24	4,8	26	32	150
0:03:43	24	4,8	26	32	150
0:03:44	24	4,8	25	32	150
0:03:45	24	4,8	25	32	150
0:03:46	24	4,9	25	32	150
0:03:47	24	4,9	25	32	150
0:03:48	24	4,9	25	32	150
0:03:49	24	4,9	24	32	150
0:03:50	24	4,9	24	32	150
0:03:51	24	4,9	24	32	150
0:03:52	24	4,9	24	32	150
0:03:53	24	4,9	24	32	150
0:03:54	24	5,0	24	32	150
0:03:55	24	5,0	24	32	150
0:03:56	24	5,0	24	32	150
0:03:57	24	5,0	24	32	150
0:03:58	24	5,0	24	32	150
0:03:59	24	5,0	24	32	150
0:04:00	24	5,0	24	32	150
0:04:01	24	5,0	24	32	150
0:04:02	24	5,0	23	33	150
0:04:03	24	5,1	23	33	150
0:04:04	24	5,1	22	33	150
0:04:05	24	5,1	22	33	150
0:04:06	24	5,1	21	33	150
0:04:07	24	5,1	21	33	150
0:04:08	24	5,2	21	33	150
0:04:09	24	5,2	21	33	150
0:04:10	24	5,2	20	33	150
0:04:11	24	5,2	21	33	150
0:04:12	24	5,2	21	33	150
0:04:13	24	5,2	21	33	150
0:04:14	24	5,2	22	33	150
0:04:15	24	5,2	22	33	150
0:04:16	24	5,2	22	33	150
0:04:17	24	5,2	22	33	150
0:04:18	24	5,3	23	33	150
0:04:19	24	5,3	23	33	150
0:04:20	24	5,3	23	33	150
0:04:21	24	5,3	23	33	150
0:04:22	24	5,3	23	33	150
0:04:23	24	5,3	23	33	150
0:04:24	24	5,3	23	33	150
0:04:25	24	5,4	23	33	150
0:04:26	24	5,4	23	33	150
0:04:27	24	5,4	23	33	150
0:04:28	24	5,4	24	33	150
0:04:29	24	5,4	24	33	150
0:04:30	25	5,4	24	33	150
0:04:31	25	5,5	24	33	150
0:04:32	25	5,5	24	33	150
0:04:33	25	5,5	24	33	150
0:04:34	25	5,5	24	33	150
0:04:35	25	5,5	24	33	150
0:04:36	25	5,5	24	33	150
0:04:37	25	5,5	24	33	150
0:04:38	25	5,5	24	33	150
0:04:39	25	5,5	24	33	150
0:04:40	25	5,6	24	33	150
0:04:41	25	5,6	25	33	150
0:04:42	25	5,6	25	33	150
0:04:43	25	5,6	26	33	150
0:04:44	25	5,6	28	33	150
0:04:45	25	5,6	29	33	150
0:04:46	25	5,6	30	33	150
0:04:47	25	5,6	30	33	150
0:04:48	25	5,7	30	33	150
0:04:49	25	5,7	30	33	150
0:04:50	25	5,7	30	33	150
0:04:51	25	5,7	30	33	150
0:04:52	25	5,7	29	33	150
0:04:53	25	5,7	28	33	150
0:04:54	25	5,7	28	33	150
0:04:55	25	5,7	28	33	150
0:04:56	25	5,7	27	33	150
0:04:57	25	5,8	27	33	150
0:04:58	25	5,8	27	33	150
0:04:59	25	5,8	26	33	150
0:05:00	25	5,8	25	33	150
0:05:01	25	5,8	24	33	150
0:05:02	25	5,8	23	33	150
0:05:03	25	5,8	22	33	150
0:05:04	25	5,8	22	33	150
0:05:05	25	5,8	21	33	150
0:05:06	25	5,8	21	33	150
0:05:07	25	5,8	20	33	150
0:05:08	25	5,9	20	33	150
0:05:09	25	5,9	20	33	150
0:05:10	25	5,9	20	33	150
0:05:11	25	5,9	20	33	150
0:05:12	25	5,9	20	33	150
0:05:13	25	5,9	20	33	150
0:05:14	25	5,9	20	33	150
0:05:15	25	6,0	19	33	150
0:05:16	25	6,0	19	33	150
0:05:17	25	6,0	19	33	150
0:05:18	25	6,0	19	33	150
0:05:19	26	6,0	20	33	150
0:05:20	26	6,0	20	34	150
0:05:21	26	6,0	20	34	150
0:05:22	26	6,0	20	33	150
0:05:23	26	6,0	20	33	150
0:05:24	26	6,0	20	33	150
0:05:25	26	6,1	20	34	150
0:05:26	26	6,1	21	34	150
0:05:27	26	6,1	21	34	150
0:05:28	26	6,1	21	33	150
0:05:29	26	6,1	22	33	150
0:05:30	26	6,1	22	33	150
0:05:31	26	6,1	23	34	150
0:05:32	26	6,1	23	34	150
0:05:33	26	6,1	23	34	150
0:05:34	26	6,2	24	33	150
0:05:35	26	6,2	26	33	150
0:05:36	26	6,2	30	33	150
0:05:37	26	6,2	32	33	150
0:05:38	26	6,2	33	34	150
0:05:39	26	6,2	33	34	150
0:05:40	26	6,2	32	34	150
0:05:41	26	6,2	32	34	150
0:05:42	26	6,2	31	34	150
0:05:43	26	6,2	31	34	150
0:05:44	26	6,2	30	34	150
0:05:45	26	6,3	31	34	150
0:05:46	26	6,3	32	34	150
0:05:47	26	6,3	31	34	150
0:05:48	26	6,3	29	34	150
0:05:49	26	6,3	28	34	150
0:05:50	26	6,3	31	34	150
0:05:51	26	6,3	34	34	150
0:05:52	26	6,3	34	34	150
0:05:53	26	6,3	35	34	150
0:05:54	26	6,4	35	34	150
0:05:55	26	6,4	35	34	150
0:05:56	26	6,4	33	34	150
0:05:57	26	6,4	33	34	150
0:05:58	26	6,4	34	34	150
0:05:59	26	6,4	35	34	150
0:06:00	26	6,4	37	34	150
0:06:01	26	6,4	38	34	150
0:06:02	26	6,4	37	34	150
0:06:03	26	6,5	37	34	150
0:06:04	26	6,5	37	34	150
0:06:05	26	6,5	37	34	150
0:06:06	26	6,5	36	34	150
0:06:07	26	6,5	36	34	150
0:06:08	26	6,5	36	34	150
0:06:09	27	6,5	36	34	150
0:06:10	27	6,5	36	34	150
0:06:11	27	6,5	36	34	150
0:06:12	27	6,6	37	34	150
0:06:13	27	6,6	38	34	150
0:06:14	27	6,6	38	34	150
0:06:15	27	6,6	39	34	150
0:06:16	27	6,6	39	34	150
0:06:17	27	6,6	39	34	150
0:06:18	27	6,6	39	34	150
0:06:19	27	6,6	39	34	150
0:06:20	27	6,7	39	34	150
0:06:21	27	6,7	39	34	150
0:06:22	27	6,7	39	34	150
0:06:23	27	6,7	39	34	150
0:06:24	27	6,7	40	34	150
0:06:25	27	6,7	41	34	150
0:06:26	27	6,7	41	34	150
0:06:27	27	6,8	40	34	150
0:06:28	27	6,8	40	34	150
0:06:29	27	6,8	41	34	150
0:06:30	27	6,8	41	34	150
0:06:31	27	6,8	41	34	150
0:06:32	27	6,8	41	34	150
0:06:33	27	6,8	43	34	150
0:06:34	27	6,8	42	34	150
0:06:35	27	6,9	41	34	150
0:06:36	27	6,9	41	34	150
0:06:37	27	6,9	38	35	150
0:06:38	27	6,9	36	35	150
0:06:39	27	6,9	34	35	150
0:06:40	27	6,9	33	35	150
0:06:41	27	7,0	32	35	150
0:06:42	27	7,0	32	35	150
0:06:43	27	7,0	32	35	150
0:06:44	27	7,0	33	35	150
0:06:45	27	7,0	33	35	150
0:06:46	27	7,0	34	35	150
0:06:47	27	7,0	35	35	150
0:06:48	27	7,1	35	35	150
0:06:49	27	7,1	33	35	150
0:06:50	27	7,1	31	35	150
0:06:51	27	7,1	30	35	150
0:06:52	27	7,1	29	35	150
0:06:53	27	7,1	28	35	150
0:06:54	27	7,1	26	35	150
0:06:55	27	7,1	25	35	150
0:06:56	27	7,2	24	35	150
0:06:57	27	7,2	23	35	150
0:06:58	27	7,2	23	35	150
0:06:59	27	7,2	22	35	150
0:07:00	27	7,2	21	35	150
0:07:01	27	7,2	21	35	150
0:07:02	27	7,3	21	35	150
0:07:03	27	7,3	20	35	150
0:07:04	27	7,3	20	35	150
0:07:05	28	7,3	19	35	150
0:07:06	28	7,3	19	35	150
0:07:07	28	7,3	19	35	150
0:07:08	28	7,3	19	35	150
0:07:09	28	7,4	19	35	150
0:07:10	28	7,4	19	35	150
0:07:11	28	7,4	19	35	150
0:07:12	28	7,4	19	35	150
0:07:13	28	7,4	19	35	150
0:07:14	28	7,4	19	36	150
0:07:15	28	7,5	18	35	150
0:07:16	28	7,5	18	35	150
0:07:17	28	7,5	18	35	150
0:07:18	28	7,5	18	36	150
0:07:19	28	7,5	18	36	150
0:07:20	28	7,6	18	36	150
0:07:21	28	7,6	18	36	150
0:07:22	28	7,6	18	36	150
0:07:23	28	7,6	18	36	150
0:07:24	28	7,6	18	36	150
0:07:25	28	7,7	18	36	150
0:07:26	28	7,7	18	36	150
0:07:27	28	7,7	18	36	150
0:07:28	28	7,7	18	36	150
0:07:29	28	7,7	18	36	150
0:07:30	28	7,7	18	36	150
0:07:31	28	7,8	17	36	150
0:07:32	28	7,8	17	36	150
0:07:33	28	7,8	18	36	150
0:07:34	28	7,8	18	36	150
0:07:35	28	7,8	18	36	150
0:07:36	28	7,8	18	36	150
0:07:37	28	7,9	18	36	150
0:07:38	28	7,9	19	36	150
0:07:39	28	7,9	19	36	150
0:07:40	28	7,9	19	36	150
0:07:41	28	7,9	19	36	150
0:07:42	28	7,9	19	36	150
0:07:43	28	7,9	19	36	150
0:07:44	28	8,0	19	36	150
0:07:45	28	8,0	19	36	150
0:07:46	28	8,0	19	36	150
0:07:47	28	8,0	19	36	150
0:07:48	28	8,0	19	36	150
0:07:49	28	8,0	19	36	150
0:07:50	28	8,0	19	36	150
0:07:51	28	8,1	20	36	150
0:07:52	28	8,1	20	36	150
0:07:53	28	8,1	22	36	150
0:07:54	28	8,1	24	36	150
0:07:55	28	8,1	25	37	150
0:07:56	28	8,1	26	37	150
0:07:57	28	8,1	27	36	150
0:07:58	29	8,2	28	36	150
0:07:59	29	8,2	28	37	150
0:08:00	29	8,2	28	37	150
0:08:01	29	8,2	29	37	150
0:08:02	29	8,2	29	37	150
0:08:03	29	8,2	28	37	150
0:08:04	29	8,2	29	37	150
0:08:05	29	8,2	29	37	150
0:08:06	29	8,3	30	37	150
0:08:07	29	8,3	30	37	150
0:08:08	29	8,3	31	37	150
0:08:09	29	8,3	32	37	150
0:08:10	29	8,3	32	37	150
0:08:11	29	8,3	32	37	150
0:08:12	29	8,3	32	37	150
0:08:13	29	8,3	32	37	150
0:08:14	29	8,4	31	37	150
0:08:15	29	8,4	31	37	150
0:08:16	29	8,4	31	37	150
0:08:17	29	8,4	30	37	150
0:08:18	29	8,4	29	37	150
0:08:19	29	8,4	28	37	150
0:08:20	29	8,4	27	37	150
0:08:21	29	8,4	27	37	150
0:08:22	29	8,4	26	37	150
0:08:23	29	8,5	26	37	150
0:08:24	29	8,5	26	37	150
0:08:25	29	8,5	26	37	150
0:08:26	29	8,5	25	37	150
0:08:27	29	8,5	25	37	150
0:08:28	29	8,5	24	37	150
0:08:29	29	8,5	24	37	150
0:08:30	29	8,5	24	37	150
0:08:31	29	8,5	24	37	150
0:08:32	29	8,6	24	37	150
0:08:33	29	8,6	24	37	150
0:08:34	29	8,6	24	37	150
0:08:35	29	8,6	23	37	150
0:08:36	29	8,6	23	37	150
0:08:37	29	8,6	23	37	150
0:08:38	29	8,7	23	37	150
0:08:39	29	8,7	23	37	150
0:08:40	29	8,7	23	37	150
0:08:41	29	8,7	23	38	150
0:08:42	29	8,7	23	37	150
0:08:43	29	8,8	24	37	150
0:08:44	29	8,8	24	37	150
0:08:45	29	8,8	24	38	150
0:08:46	29	8,8	24	38	150
0:08:47	29	8,8	24	38	150
0:08:48	30	8,8	24	38	150
0:08:49	30	8,9	24	38	150
0:08:50	30	8,9	24	38	150
0:08:51	30	8,9	23	38	150
0:08:52	30	8,9	22	38	150
0:08:53	30	8,9	22	38	150
0:08:54	30	8,9	22	38	150
0:08:55	30	8,9	23	38	150
0:08:56	30	8,9	24	38	150
0:08:57	30	8,9	24	38	150
0:08:58	30	9,0	25	38	150
0:08:59	30	9,0	25	38	150
0:09:00	30	9,0	26	38	150
0:09:01	30	9,0	26	38	150
0:09:02	30	9,0	27	38	150
0:09:03	30	9,0	28	38	150
0:09:04	30	9,0	28	38	150
0:09:05	30	9,0	29	38	150
0:09:06	30	9,0	29	38	150
0:09:07	30	9,1	28	38	150
0:09:08	30	9,1	29	38	150
0:09:09	30	9,1	30	38	150
0:09:10	30	9,1	30	38	150
0:09:11	30	9,1	31	38	150
0:09:12	30	9,1	31	38	150
0:09:13	30	9,1	31	38	150
0:09:14	30	9,1	33	38	150
0:09:15	30	9,1	33	38	150
0:09:16	30	9,2	33	38	150
0:09:17	30	9,2	31	38	150
0:09:18	30	9,2	30	38	150
0:09:19	30	9,2	29	38	150
0:09:20	30	9,2	28	38	150
0:09:21	30	9,2	27	38	150
0:09:22	30	9,2	27	38	150
0:09:23	30	9,2	28	38	150
0:09:24	30	9,2	29	38	150
0:09:25	30	9,3	29	38	150
0:09:26	30	9,3	32	38	150
0:09:27	30	9,3	31	38	150
0:09:28	30	9,3	30	38	150
0:09:29	30	9,3	29	38	150
0:09:30	30	9,3	28	38	150
0:09:31	30	9,3	28	38	150
0:09:32	30	9,3	28	38	150
0:09:33	30	9,3	28	38	150
0:09:34	30	9,3	28	38	150
0:09:35	30	9,3	28	38	150
0:09:36	30	9,3	28	38	150
0:09:37	30	9,4	28	38	150
0:09:38	30	9,4	28	38	150
0:09:39	30	9,4	29	38	150
0:09:40	30	9,4	29	38	150
0:09:41	31	9,4	27	38	150
0:09:42	31	9,4	28	38	150
0:09:43	31	9,4	27	38	150
0:09:44	31	9,4	26	38	150
0:09:45	31	9,4	25	38	150
0:09:46	31	9,4	24	38	150
0:09:47	31	9,4	24	38	150
0:09:48	31	9,4	25	38	150
0:09:49	31	9,5	25	38	150
0:09:50	31	9,5	25	38	150
0:09:51	31	9,5	25	38	150
0:09:52	31	9,5	25	38	150
0:09:53	31	9,5	25	38	150
0:09:54	31	9,5	25	38	150
0:09:55	31	9,5	25	38	150
0:09:56	31	9,5	25	38	150
0:09:57	31	9,5	25	39	150
0:09:58	31	9,5	25	38	150
0:09:59	31	9,6	25	38	150
0:10:00	31	9,6	24	38	150
0:10:01	31	9,6	23	38	150
0:10:02	31	9,6	23	38	150
0:10:03	31	9,6	23	38	150
0:10:04	31	9,6	22	38	150
0:10:05	31	9,6	21	38	150
0:10:06	31	9,6	21	38	150
0:10:07	31	9,6	22	38	150
0:10:08	31	9,6	23	38	150
0:10:09	31	9,7	24	38	150
0:10:10	31	9,7	24	38	150
0:10:11	31	9,7	24	38	150
0:10:12	31	9,7	25	38	150
0:10:13	31	9,7	25	39	150
0:10:14	31	9,7	27	39	150
0:10:15	31	9,8	28	39	150
0:10:16	31	9,8	29	39	150
0:10:17	31	9,8	30	39	150
0:10:18	31	9,8	30	39	150
0:10:19	31	9,8	32	39	150
0:10:20	31	9,8	32	39	150
0:10:21	31	9,8	32	39	150
0:10:22	31	9,9	31	39	150
0:10:23	31	9,9	30	39	150
0:10:24	31	9,9	30	39	150
0:10:25	31	9,9	30	39	150
0:10:26	31	9,9	30	39	150
0:10:27	31	9,9	30	39	150
0:10:28	31	9,9	31	39	150
0:10:29	31	9,9	31	39	150
0:10:30	31	10,0	31	39	150
0:10:31	31	10,0	32	39	150
0:10:32	31	10,0	32	39	150
0:10:33	31	10,0	32	39	150
0:10:34	31	10,0	33	39	150
0:10:35	31	10,0	33	39	150
0:10:36	32	10,0	33	39	150
0:10:37	32	10,0	33	39	150
0:10:38	32	10,0	34	39	150
0:10:39	32	10,1	34	39	150
0:10:40	32	10,1	35	39	150
0:10:41	32	10,1	32	39	150
0:10:42	32	10,1	31	39	150
0:10:43	32	10,1	30	39	150
0:10:44	32	10,1	29	39	150
0:10:45	32	10,1	29	39	150
0:10:46	32	10,1	29	39	150
0:10:47	32	10,1	29	39	150
0:10:48	32	10,1	29	39	150
0:10:49	32	10,2	30	39	150
0:10:50	32	10,2	30	39	150
0:10:51	32	10,2	30	39	150
0:10:52	32	10,2	31	40	150
0:10:53	32	10,2	30	39	150
0:10:54	32	10,2	30	39	150
0:10:55	32	10,3	30	40	150
0:10:56	32	10,3	31	39	150
0:10:57	32	10,3	31	40	150
0:10:58	32	10,3	32	39	150
0:10:59	32	10,3	32	40	150
0:11:00	32	10,3	32	40	150
0:11:01	32	10,3	32	39	150
0:11:02	32	10,3	32	39	150
0:11:03	32	10,3	32	39	150
0:11:04	32	10,3	32	39	150
0:11:05	32	10,4	32	40	150
0:11:06	32	10,4	32	39	150
0:11:07	32	10,4	31	39	150
0:11:08	32	10,4	31	39	150
0:11:09	32	10,4	31	39	150
0:11:10	32	10,4	30	39	150
0:11:11	32	10,4	30	39	150
0:11:12	32	10,4	30	39	150
0:11:13	32	10,4	30	40	150
0:11:14	32	10,4	31	39	150
0:11:15	32	10,5	30	39	150
0:11:16	32	10,5	30	40	150
0:11:17	32	10,5	30	40	150
0:11:18	32	10,5	29	40	150
0:11:19	32	10,5	29	40	150
0:11:20	32	10,5	28	40	150
0:11:21	32	10,5	28	40	150
0:11:22	32	10,5	28	40	150
0:11:23	32	10,5	28	40	150
0:11:24	32	10,5	28	40	150
0:11:25	32	10,5	28	40	150
0:11:26	32	10,6	29	40	150
0:11:27	32	10,6	29	40	150
0:11:28	32	10,6	29	40	150
0:11:29	32	10,6	29	40	150
0:11:30	32	10,6	28	40	150
0:11:31	32	10,6	28	40	150
0:11:32	33	10,6	28	40	150
0:11:33	33	10,6	29	40	150
0:11:34	33	10,6	29	40	150
0:11:35	33	10,7	29	40	150
0:11:36	33	10,7	29	40	150
0:11:37	33	10,7	29	40	150
0:11:38	33	10,7	29	40	150
0:11:39	33	10,7	30	40	150
0:11:40	33	10,7	30	40	150
0:11:41	33	10,7	30	40	150
0:11:42	33	10,7	30	40	150
0:11:43	33	10,7	30	40	150
0:11:44	33	10,8	29	40	150
0:11:45	33	10,8	29	40	150
0:11:46	33	10,8	29	40	150
0:11:47	33	10,8	29	40	150
0:11:48	33	10,8	29	40	150
0:11:49	33	10,8	29	40	150
0:11:50	33	10,8	29	40	150
0:11:51	33	10,8	29	40	150
0:11:52	33	10,8	29	40	150
0:11:53	33	10,9	29	40	150
0:11:54	33	10,9	29	40	150
0:11:55	33	10,9	29	40	150
0:11:56	33	10,9	28	40	150
0:11:57	33	10,9	28	40	150
0:11:58	33	10,9	28	40	150
0:11:59	33	10,9	28	40	150
0:12:00	33	10,9	28	40	150
0:12:01	33	10,9	27	40	150
0:12:02	33	11,0	27	40	150
0:12:03	33	11,0	27	40	150
0:12:04	33	11,0	27	40	150
0:12:05	33	11,0	26	40	150
0:12:06	33	11,0	26	40	150
0:12:07	33	11,0	26	40	150
0:12:08	33	11,0	26	40	150
0:12:09	33	11,0	26	40	150
0:12:10	33	11,0	26	40	150
0:12:11	33	11,1	26	40	150
0:12:12	33	11,1	26	40	150
0:12:13	33	11,1	26	40	150
0:12:14	33	11,1	26	40	150
0:12:15	33	11,1	27	40	150
0:12:16	33	11,1	27	40	150
0:12:17	33	11,1	27	41	150
0:12:18	33	11,1	27	41	150
0:12:19	33	11,2	27	41	150
0:12:20	33	11,2	27	41	150
0:12:21	33	11,2	27	41	150
0:12:22	33	11,2	27	41	150
0:12:23	33	11,2	28	41	150
0:12:24	33	11,2	28	41	150
0:12:25	33	11,2	27	41	150
0:12:26	33	11,2	27	41	150
0:12:27	33	11,3	27	40	150
0:12:28	33	11,3	27	40	150
0:12:29	33	11,3	28	41	150
0:12:30	34	11,3	28	41	150
0:12:31	34	11,3	28	41	150
0:12:32	34	11,3	28	41	150
0:12:33	34	11,3	28	41	150
0:12:34	34	11,3	28	41	150
0:12:35	34	11,3	28	41	150
0:12:36	34	11,4	29	41	150
0:12:37	34	11,4	28	41	150
0:12:38	34	11,4	28	41	150
0:12:39	34	11,4	28	41	150
0:12:40	34	11,4	27	41	150
0:12:41	34	11,4	27	41	150
0:12:42	34	11,4	27	41	150
0:12:43	34	11,4	27	41	150
0:12:44	34	11,5	26	41	150
0:12:45	34	11,5	26	41	150
0:12:46	34	11,5	26	41	150
0:12:47	34	11,5	26	41	150
0:12:48	34	11,5	26	41	150
0:12:49	34	11,5	26	41	150
0:12:50	34	11,5	26	41	150
0:12:51	34	11,5	26	41	150
0:12:52	34	11,6	25	41	150
0:12:53	34	11,6	25	41	150
0:12:54	34	11,6	25	41	150
0:12:55	34	11,6	25	41	150
0:12:56	34	11,6	25	41	150
0:12:57	34	11,6	25	41	150
0:12:58	34	11,6	25	41	150
0:12:59	34	11,7	25	41	150
0:13:00	34	11,7	25	41	150
0:13:01	34	11,7	26	41	150
0:13:02	34	11,7	26	41	150
0:13:03	34	11,7	26	41	150
0:13:04	34	11,7	26	41	150
0:13:05	34	11,7	26	41	150
0:13:06	34	11,8	26	42	150
0:13:07	34	11,8	26	41	150
0:13:08	34	11,8	27	41	150
0:13:09	34	11,8	27	42	150
0:13:10	34	11,8	27	42	150
0:13:11	34	11,8	27	42	150
0:13:12	34	11,8	27	41	150
0:13:13	34	11,8	27	42	150
0:13:14	34	11,9	27	42	150
0:13:15	34	11,9	27	42	150
0:13:16	34	11,9	27	42	150
0:13:17	34	11,9	27	42	150
0:13:18	34	11,9	27	42	150
0:13:19	34	11,9	27	42	150
0:13:20	34	11,9	27	42	150
0:13:21	34	12,0	28	42	150
0:13:22	34	12,0	28	42	150
0:13:23	34	12,0	29	41	150
0:13:24	34	12,0	34	42	150
0:13:25	34	12,0	36	42	150
0:13:26	34	12,0	36	42	150
0:13:27	34	12,0	35	42	150
0:13:28	34	12,1	33	42	150
0:13:29	34	12,1	30	42	150
0:13:30	34	12,1	28	42	150
0:13:31	34	12,1	27	42	150
0:13:32	34	12,1	26	42	150
0:13:33	34	12,1	26	42	150
0:13:34	35	12,1	26	42	150
0:13:35	35	12,2	26	42	150
0:13:36	35	12,2	26	42	150
0:13:37	35	12,2	26	42	150
0:13:38	35	12,2	26	42	150
0:13:39	35	12,2	26	42	150
0:13:40	35	12,2	26	42	150
0:13:41	35	12,2	25	42	150
0:13:42	35	12,2	25	42	150
0:13:43	35	12,3	25	42	150
0:13:44	35	12,3	25	42	150
0:13:45	35	12,3	25	42	150
0:13:46	35	12,3	26	42	150
0:13:47	35	12,3	26	42	150
0:13:48	35	12,3	26	42	150
0:13:49	35	12,3	26	42	150
0:13:50	35	12,3	26	42	150
0:13:51	35	12,4	27	42	150
0:13:52	35	12,4	27	42	150
0:13:53	35	12,4	28	42	150
0:13:54	35	12,4	28	42	150
0:13:55	35	12,4	28	42	150
0:13:56	35	12,4	27	42	150
0:13:57	35	12,4	27	42	150
0:13:58	35	12,4	27	42	150
0:13:59	35	12,5	27	43	150
0:14:00	35	12,5	27	43	150
0:14:01	35	12,5	26	43	150
0:14:02	35	12,5	26	43	150
0:14:03	35	12,5	26	43	150
0:14:04	35	12,5	26	43	150
0:14:05	35	12,5	26	42	150
0:14:06	35	12,5	26	42	150
0:14:07	35	12,6	26	42	150
0:14:08	35	12,6	26	43	150
0:14:09	35	12,6	26	43	150
0:14:10	35	12,6	26	43	150
0:14:11	35	12,6	26	43	150
0:14:12	35	12,6	25	43	150
0:14:13	35	12,6	25	43	150
0:14:14	35	12,7	26	42	150
0:14:15	35	12,7	26	43	150
0:14:16	35	12,7	26	43	150
0:14:17	35	12,7	27	43	150
0:14:18	35	12,7	27	43	150
0:14:19	35	12,7	27	43	150
0:14:20	35	12,7	26	43	150
0:14:21	35	12,7	26	43	150
0:14:22	35	12,8	26	43	150
0:14:23	35	12,8	25	43	150
0:14:24	35	12,8	25	43	150
0:14:25	35	12,8	25	43	150
0:14:26	35	12,8	25	43	150
0:14:27	35	12,8	25	43	150
0:14:28	35	12,8	25	43	150
0:14:29	35	12,8	24	43	150
0:14:30	35	12,9	24	43	150
0:14:31	35	12,9	24	43	150
0:14:32	35	12,9	24	43	150
0:14:33	36	12,9	24	43	150
0:14:34	36	12,9	24	43	150
0:14:35	36	12,9	24	43	150
0:14:36	36	12,9	23	43	150
0:14:37	36	12,9	23	43	150
0:14:38	36	13,0	23	43	150
0:14:39	36	13,0	23	43	150
0:14:40	36	13,0	23	43	150
0:14:41	36	13,0	23	43	150
0:14:42	36	13,0	23	43	150
0:14:43	36	13,0	23	43	150
0:14:44	36	13,0	23	43	150
0:14:45	36	13,1	23	43	150
0:14:46	36	13,1	22	43	150
0:14:47	36	13,1	22	43	150
0:14:48	36	13,1	22	43	150
0:14:49	36	13,1	22	43	150
0:14:50	36	13,1	22	43	150
0:14:51	36	13,1	22	43	150
0:14:52	36	13,1	22	43	150
0:14:53	36	13,2	22	43	150
0:14:54	36	13,2	22	43	150
0:14:55	36	13,2	21	43	150
0:14:56	36	13,2	21	43	150
0:14:57	36	13,2	21	43	150
0:14:58	36	13,2	21	43	150
0:14:59	36	13,2	21	43	150
0:15:00	36	13,2	21	44	150
0:15:01	36	13,3	21	43	150
0:15:02	36	13,3	20	43	150
0:15:03	36	13,3	20	43	150
0:15:04	36	13,3	20	44	150
0:15:05	36	13,3	20	44	150
0:15:06	36	13,3	20	43	150
0:15:07	36	13,3	20	44	150
0:15:08	36	13,4	20	44	150
0:15:09	36	13,4	20	44	150
0:15:10	36	13,4	20	44	150
0:15:11	36	13,4	20	44	150
0:15:12	36	13,4	20	44	150
0:15:13	36	13,4	20	44	150
0:15:14	36	13,4	20	44	150
0:15:15	36	13,4	20	44	150
0:15:16	36	13,5	20	44	150
0:15:17	36	13,5	20	44	150
0:15:18	36	13,5	20	44	150
0:15:19	36	13,5	20	44	150
0:15:20	36	13,5	20	44	150
0:15:21	36	13,5	20	44	150
0:15:22	36	13,5	20	44	150
0:15:23	36	13,5	20	44	150
0:15:24	36	13,6	20	44	150
0:15:25	36	13,6	20	44	150
0:15:26	36	13,6	20	44	150
0:15:27	36	13,6	20	44	150
0:15:28	36	13,6	20	44	150
0:15:29	36	13,6	20	44	150
0:15:30	36	13,6	20	44	150
0:15:31	36	13,6	20	44	150
0:15:32	36	13,7	20	44	150
0:15:33	36	13,7	19	44	150
0:15:34	36	13,7	19	44	150
0:15:35	37	13,7	19	44	150
0:15:36	37	13,7	19	44	150
0:15:37	37	13,7	19	44	150
0:15:38	37	13,7	19	44	150
0:15:39	37	13,8	19	44	150
0:15:40	37	13,8	19	44	150
0:15:41	37	13,8	19	44	150
0:15:42	37	13,8	19	44	150
0:15:43	37	13,8	19	44	150
0:15:44	37	13,8	19	44	150
0:15:45	37	13,8	18	44	150
0:15:46	37	13,8	18	44	150
0:15:47	37	13,9	18	44	150
0:15:48	37	13,9	18	44	150
0:15:49	37	13,9	18	45	150
0:15:50	37	13,9	18	44	150
0:15:51	37	13,9	18	44	150
0:15:52	37	13,9	18	44	150
0:15:53	37	13,9	18	44	150
0:15:54	37	14,0	18	44	150
0:15:55	37	14,0	18	44	150
0:15:56	37	14,0	18	45	150
0:15:57	37	14,0	18	45	150
0:15:58	37	14,0	18	45	150
0:15:59	37	14,0	18	45	150
0:16:00	37	14,0	17	45	150
0:16:01	37	14,1	17	45	150
0:16:02	37	14,1	17	45	150
0:16:03	37	14,1	17	45	150
0:16:04	37	14,1	17	45	150
0:16:05	37	14,1	17	45	150
0:16:06	37	14,1	17	45	150
0:16:07	37	14,1	17	45	150
0:16:08	37	14,2	17	45	150
0:16:09	37	14,2	17	45	150
0:16:10	37	14,2	17	45	150
0:16:11	37	14,2	17	45	150
0:16:12	37	14,2	17	45	150
0:16:13	37	14,2	17	45	150
0:16:14	37	14,2	17	45	150
0:16:15	37	14,3	17	45	150
0:16:16	37	14,3	17	45	150
0:16:17	37	14,3	17	45	150
0:16:18	37	14,3	17	45	150
0:16:19	37	14,3	17	45	150
0:16:20	37	14,3	17	45	150
0:16:21	37	14,3	17	45	150
0:16:22	37	14,4	17	45	150
0:16:23	37	14,4	17	45	150
0:16:24	37	14,4	17	45	150
0:16:25	37	14,4	16	45	150
0:16:26	37	14,4	16	45	150
0:16:27	37	14,4	16	45	150
0:16:28	37	14,4	16	45	150
0:16:29	37	14,4	16	45	150
0:16:30	37	14,5	16	45	150
0:16:31	37	14,5	16	45	150
0:16:32	37	14,5	16	45	150
0:16:33	37	14,5	16	45	150
0:16:34	37	14,5	16	45	150
0:16:35	38	14,5	16	45	150
0:16:36	38	14,5	16	45	150
0:16:37	38	14,5	16	45	150
0:16:38	38	14,6	16	45	150
0:16:39	38	14,6	16	45	150
0:16:40	38	14,6	16	45	150
0:16:41	38	14,6	16	45	150
0:16:42	38	14,6	16	45	150
0:16:43	38	14,6	16	45	150
0:16:44	38	14,6	16	46	150
0:16:45	38	14,6	16	45	150
0:16:46	38	14,7	16	45	150
0:16:47	38	14,7	16	46	150
0:16:48	38	14,7	16	46	150
0:16:49	38	14,7	15	46	150
0:16:50	38	14,7	15	46	150
0:16:51	38	14,7	15	46	150
0:16:52	38	14,7	15	46	150
0:16:53	38	14,7	15	46	150
0:16:54	38	14,8	15	46	150
0:16:55	38	14,8	15	46	150
0:16:56	38	14,8	15	46	150
0:16:57	38	14,8	15	46	150
0:16:58	38	14,8	15	46	150
0:16:59	38	14,8	15	46	150
0:17:00	38	14,8	15	46	150
0:17:01	38	14,8	15	46	150
0:17:02	38	14,9	15	46	150
0:17:03	38	14,9	15	46	150
0:17:04	38	14,9	15	46	150
0:17:05	38	14,9	15	46	150
0:17:06	38	14,9	15	46	150
0:17:07	38	14,9	15	46	150
0:17:08	38	14,9	15	46	150
0:17:09	38	14,9	15	46	150
0:17:10	38	14,9	15	46	150
0:17:11	38	14,9	14	46	150
0:17:12	38	15,0	14	46	150
0:17:13	38	15,0	14	46	150
0:17:14	38	15,0	14	46	150
0:17:15	38	15,0	14	46	150
0:17:16	38	15,0	14	46	150
0:17:17	38	15,0	15	46	150
0:17:18	38	15,0	15	46	150
0:17:19	38	15,0	15	46	150
0:17:20	38	15,1	15	46	150
0:17:21	38	15,1	15	46	150
0:17:22	38	15,1	15	46	150
0:17:23	38	15,1	15	46	150
0:17:24	38	15,1	15	46	150
0:17:25	38	15,1	15	46	150
0:17:26	38	15,1	15	46	150
0:17:27	38	15,1	14	46	150
0:17:28	38	15,2	14	46	150
0:17:29	38	15,2	14	46	150
0:17:30	38	15,2	14	46	150
0:17:31	38	15,2	14	46	150
0:17:32	38	15,2	14	46	150
0:17:33	38	15,2	14	46	150
0:17:34	38	15,2	14	46	150
0:17:35	39	15,3	14	46	150
0:17:36	39	15,3	14	46	150
0:17:37	39	15,3	14	46	150
0:17:38	39	15,3	14	46	150
0:17:39	39	15,3	14	46	150
0:17:40	39	15,3	14	46	150
0:17:41	39	15,3	14	46	150
0:17:42	39	15,4	14	46	150
0:17:43	39	15,4	14	46	150
0:17:44	39	15,4	14	46	150
0:17:45	39	15,4	14	46	150
0:17:46	39	15,4	14	46	150
0:17:47	39	15,4	14	46	150
0:17:48	39	15,4	14	46	150
0:17:49	39	15,5	14	46	150
0:17:50	39	15,5	14	47	150
0:17:51	39	15,5	14	47	150
0:17:52	39	15,5	14	47	150
0:17:53	39	15,5	14	47	150
0:17:54	39	15,5	14	47	150
0:17:55	39	15,5	14	47	150
0:17:56	39	15,6	14	47	150
0:17:57	39	15,6	14	47	150
0:17:58	39	15,6	14	47	150
0:17:59	39	15,6	14	47	150
0:18:00	39	15,6	14	47	150
0:18:01	39	15,6	14	47	150
0:18:02	39	15,6	14	47	150
0:18:03	39	15,7	14	47	150
0:18:04	39	15,7	14	47	150
0:18:05	39	15,7	14	47	150
0:18:06	39	15,7	14	47	150
0:18:07	39	15,7	14	47	150
0:18:08	39	15,7	14	47	150
0:18:09	39	15,7	14	47	150
0:18:10	39	15,8	14	47	150
0:18:11	39	15,8	14	47	150
0:18:12	39	15,8	14	47	150
0:18:13	39	15,8	14	47	150
0:18:14	39	15,8	14	47	150
0:18:15	39	15,8	14	47	150
0:18:16	39	15,8	14	47	150
0:18:17	39	15,9	14	47	150
0:18:18	39	15,9	14	47	150
0:18:19	39	15,9	14	47	150
0:18:20	39	15,9	14	47	150
0:18:21	39	15,9	14	47	150
0:18:22	39	15,9	14	47	150
0:18:23	39	15,9	14	47	150
0:18:24	39	15,9	14	47	150
0:18:25	39	16,0	15	47	150
0:18:26	39	16,0	15	47	150
0:18:27	39	16,0	15	47	150
0:18:28	39	16,0	15	47	150
0:18:29	39	16,0	15	47	150
0:18:30	39	16,0	15	47	150
0:18:31	39	16,0	15	47	150
0:18:32	39	16,1	15	47	150
0:18:33	39	16,1	15	47	150
0:18:34	39	16,1	15	47	150
0:18:35	40	16,1	15	47	150
0:18:36	40	16,1	15	47	150
0:18:37	40	16,1	15	47	150
0:18:38	40	16,1	15	47	150
0:18:39	40	16,1	15	47	150
0:18:40	40	16,2	15	48	150
0:18:41	40	16,2	15	48	150
0:18:42	40	16,2	15	48	150
0:18:43	40	16,2	15	47	150
0:18:44	40	16,2	15	47	150
0:18:45	40	16,2	15	47	150
0:18:46	40	16,2	15	47	150
0:18:47	40	16,3	15	48	150
0:18:48	40	16,3	15	48	150
0:18:49	40	16,3	15	48	150
0:18:50	40	16,3	15	48	150
0:18:51	40	16,3	15	48	150
0:18:52	40	16,3	15	48	150
0:18:53	40	16,3	15	48	150
0:18:54	40	16,4	15	48	150
0:18:55	40	16,4	15	48	150
0:18:56	40	16,4	15	48	150
0:18:57	40	16,4	15	48	150
0:18:58	40	16,4	15	48	150
0:18:59	40	16,4	14	48	150
0:19:00	40	16,4	14	48	150
0:19:01	40	16,5	14	48	150
0:19:02	40	16,5	14	48	150
0:19:03	40	16,5	14	48	150
0:19:04	40	16,5	14	48	150
0:19:05	40	16,5	14	48	150
0:19:06	40	16,5	14	48	150
0:19:07	40	16,5	14	48	150
0:19:08	40	16,6	14	48	150
0:19:09	40	16,6	14	48	150
0:19:10	40	16,6	14	48	150
0:19:11	40	16,6	14	48	150
0:19:12	40	16,6	14	48	150
0:19:13	40	16,6	14	48	150
0:19:14	40	16,7	14	48	150
0:19:15	40	16,7	14	48	150
0:19:16	40	16,7	14	48	150
0:19:17	40	16,7	14	48	150
0:19:18	40	16,7	14	48	150
0:19:19	40	16,7	14	48	150
0:19:20	40	16,7	14	48	150
0:19:21	40	16,8	14	48	150
0:19:22	40	16,8	14	48	150
0:19:23	40	16,8	14	48	150
0:19:24	40	16,8	14	48	150
0:19:25	40	16,8	14	48	150
0:19:26	40	16,8	14	48	150
0:19:27	40	16,8	14	48	150
0:19:28	40	16,9	14	48	150
0:19:29	40	16,9	14	48	150
0:19:30	40	16,9	14	48	150
0:19:31	40	16,9	14	49	150
0:19:32	40	16,9	14	49	150
0:19:33	40	16,9	14	49	150
0:19:34	40	16,9	14	48	150
0:19:35	40	17,0	14	48	150
0:19:36	40	17,0	14	48	150
0:19:37	41	17,0	14	48	150
0:19:38	41	17,0	14	48	150
0:19:39	41	17,0	14	48	150
0:19:40	41	17,0	14	49	150
0:19:41	41	17,0	14	48	150
0:19:42	41	17,1	14	49	150
0:19:43	41	17,1	14	49	150
0:19:44	41	17,1	14	49	150
0:19:45	41	17,1	14	49	150
0:19:46	41	17,1	14	49	150
0:19:47	41	17,1	14	49	150
0:19:48	41	17,1	14	49	150
0:19:49	41	17,2	14	49	150
0:19:50	41	17,2	14	49	150
0:19:51	41	17,2	14	49	150
0:19:52	41	17,2	14	49	150
0:19:53	41	17,2	14	49	150
0:19:54	41	17,2	14	49	150
0:19:55	41	17,2	14	49	150
0:19:56	41	17,3	14	49	150
0:19:57	41	17,3	14	49	150
0:19:58	41	17,3	14	49	150
0:19:59	41	17,3	14	49	150
0:20:00	41	17,3	14	49	150
0:20:01	41	17,3	14	49	150
0:20:02	41	17,3	14	49	150
0:20:03	41	17,4	14	49	150
0:20:04	41	17,4	14	49	150
0:20:05	41	17,4	14	49	150
0:20:06	41	17,4	14	49	150
0:20:07	41	17,4	14	49	150
0:20:08	41	17,4	14	49	150
0:20:09	41	17,4	14	49	150
0:20:10	41	17,5	14	49	150
0:20:11	41	17,5	14	49	150
0:20:12	41	17,5	14	49	150
0:20:13	41	17,5	14	49	150
0:20:14	41	17,5	14	49	150
0:20:15	41	17,5	14	49	150
0:20:16	41	17,5	14	49	150
0:20:17	41	17,6	14	49	150
0:20:18	41	17,6	14	49	150
0:20:19	41	17,6	14	49	150
0:20:20	41	17,6	14	49	150
0:20:21	41	17,6	14	49	150
0:20:22	41	17,6	14	49	150
0:20:23	41	17,6	14	49	150
0:20:24	41	17,7	14	49	150
0:20:25	41	17,7	14	50	150
0:20:26	41	17,7	14	50	150
0:20:27	41	17,7	14	50	150
0:20:28	41	17,7	14	50	150
0:20:29	41	17,7	14	50	150
0:20:30	41	17,8	14	50	150
0:20:31	41	17,8	14	50	150
0:20:32	41	17,8	14	50	150
0:20:33	41	17,8	14	50	150
0:20:34	41	17,8	14	50	150
0:20:35	41	17,8	14	50	150
0:20:36	41	17,8	14	50	150
0:20:37	41	17,9	14	50	150
0:20:38	41	17,9	14	50	150
0:20:39	42	17,9	14	50	150
0:20:40	42	17,9	14	50	150
0:20:41	42	17,9	14	50	150
0:20:42	42	17,9	14	50	150
0:20:43	42	18,0	14	50	150
0:20:44	42	18,0	14	50	150
0:20:45	42	18,0	14	50	150
0:20:46	42	18,0	14	50	150
0:20:47	42	18,0	14	50	150
0:20:48	42	18,0	14	50	150
0:20:49	42	18,0	14	50	150
0:20:50	42	18,0	14	50	150
0:20:51	42	18,1	14	50	150
0:20:52	42	18,1	14	50	150
0:20:53	42	18,1	14	50	150
0:20:54	42	18,1	14	50	150
0:20:55	42	18,1	14	50	150
0:20:56	42	18,1	14	50	150
0:20:57	42	18,1	14	50	150
0:20:58	42	18,2	14	50	150
0:20:59	42	18,2	14	50	150
0:21:00	42	18,2	14	50	150
0:21:01	42	18,2	14	50	150
0:21:02	42	18,2	14	50	150
0:21:03	42	18,2	14	50	150
0:21:04	42	18,2	14	51	150
0:21:05	42	18,3	14	50	150
0:21:06	42	18,3	14	50	150
0:21:07	42	18,3	14	50	150
0:21:08	42	18,3	14	50	150
0:21:09	42	18,3	14	50	150
0:21:10	42	18,3	14	50	150
0:21:11	42	18,3	14	50	150
0:21:12	42	18,3	14	50	150
0:21:13	42	18,4	14	50	150
0:21:14	42	18,4	14	50	150
0:21:15	42	18,4	14	50	150
0:21:16	42	18,4	14	50	150
0:21:17	42	18,4	14	50	150
0:21:18	42	18,4	14	50	150
0:21:19	42	18,4	14	51	150
0:21:20	42	18,5	14	51	150
0:21:21	42	18,5	14	51	150
0:21:22	42	18,5	14	50	150
0:21:23	42	18,5	14	51	150
0:21:24	42	18,5	14	51	150
0:21:25	42	18,5	14	51	150
0:21:26	42	18,5	14	51	150
0:21:27	42	18,5	14	51	150
0:21:28	42	18,6	14	51	150
0:21:29	42	18,6	14	51	150
0:21:30	42	18,6	14	51	150
0:21:31	42	18,6	14	51	150
0:21:32	42	18,6	14	51	150
0:21:33	42	18,7	14	51	150
0:21:34	42	18,7	14	51	150
0:21:35	42	18,7	14	51	150
0:21:36	42	18,7	14	51	150
0:21:37	42	18,7	14	51	150
0:21:38	43	18,7	14	51	150
0:21:39	43	18,8	14	51	150
0:21:40	43	18,8	14	51	150
0:21:41	43	18,8	14	51	150
0:21:42	43	18,8	14	51	150
0:21:43	43	18,8	14	51	150
0:21:44	43	18,8	14	51	150
0:21:45	43	18,8	14	51	150
0:21:46	43	18,9	14	51	150
0:21:47	43	18,9	14	51	150
0:21:48	43	18,9	14	51	150
0:21:49	43	18,9	14	51	150
0:21:50	43	18,9	14	51	150
0:21:51	43	18,9	14	51	150
0:21:52	43	18,9	14	51	150
0:21:53	43	18,9	14	51	150
0:21:54	43	19,0	14	51	150
0:21:55	43	19,0	14	51	150
0:21:56	43	19,0	14	51	150
0:21:57	43	19,0	14	51	150
0:21:58	43	19,0	14	51	150
0:21:59	43	19,0	14	51	150
0:22:00	43	19,0	14	51	150
0:22:01	43	19,0	14	51	150
0:22:02	43	19,1	14	51	150
0:22:03	43	19,1	14	51	150
0:22:04	43	19,1	14	51	150
0:22:05	43	19,1	14	51	150
0:22:06	43	19,1	14	51	150
0:22:07	43	19,1	14	51	150
0:22:08	43	19,1	14	51	150
0:22:09	43	19,1	14	51	150
0:22:10	43	19,2	14	51	150
0:22:11	43	19,2	14	51	150
0:22:12	43	19,2	14	52	150
0:22:13	43	19,2	14	51	150
0:22:14	43	19,2	14	52	150
0:22:15	43	19,2	14	52	150
0:22:16	43	19,2	14	52	150
0:22:17	43	19,2	14	52	150
0:22:18	43	19,3	14	52	150
0:22:19	43	19,3	14	51	150
0:22:20	43	19,3	14	51	150
0:22:21	43	19,3	14	51	150
0:22:22	43	19,3	14	51	150
0:22:23	43	19,3	14	51	150
0:22:24	43	19,3	14	51	150
0:22:25	43	19,3	14	52	150
0:22:26	43	19,4	14	52	150
0:22:27	43	19,4	14	52	150
0:22:28	43	19,4	14	51	150
0:22:29	43	19,4	14	52	150
0:22:30	43	19,4	14	51	150
0:22:31	43	19,4	14	52	150
0:22:32	43	19,4	14	52	150
0:22:33	43	19,4	14	52	150
0:22:34	43	19,4	14	52	150
0:22:35	43	19,5	14	52	150
0:22:36	43	19,5	14	52	150
0:22:37	43	19,5	14	52	150
0:22:38	43	19,5	14	52	150
0:22:39	44	19,5	14	52	150
0:22:40	44	19,5	14	52	150
0:22:41	44	19,5	14	52	150
0:22:42	44	19,6	14	52	150
0:22:43	44	19,6	14	52	150
0:22:44	44	19,6	14	52	150
0:22:45	44	19,6	14	52	150
0:22:46	44	19,6	14	52	150
0:22:47	44	19,6	14	52	150
0:22:48	44	19,6	14	52	150
0:22:49	44	19,7	14	52	150
0:22:50	44	19,7	14	52	150
0:22:51	44	19,7	14	52	150
0:22:52	44	19,7	14	52	150
0:22:53	44	19,7	14	52	150
0:22:54	44	19,7	14	52	150
0:22:55	44	19,7	14	52	150
0:22:56	44	19,7	14	52	150
0:22:57	44	19,7	14	52	150
0:22:58	44	19,8	14	52	150
0:22:59	44	19,8	14	52	150
0:23:00	44	19,8	14	52	150
0:23:01	44	19,8	14	52	150
0:23:02	44	19,8	14	52	150
0:23:03	44	19,8	14	52	150
0:23:04	44	19,8	14	52	150
0:23:05	44	19,9	14	52	150
0:23:06	44	19,9	14	52	150
0:23:07	44	19,9	14	52	150
0:23:08	44	19,9	14	52	150
0:23:09	44	19,9	14	52	150
0:23:10	44	19,9	14	52	150
0:23:11	44	19,9	14	52	150
0:23:12	44	20,0	14	52	150
0:23:13	44	20,0	14	52	150
0:23:14	44	20,0	14	52	150
0:23:15	44	20,0	14	52	150
0:23:16	44	20,0	14	52	150
0:23:17	44	20,0	14	52	150
0:23:18	44	20,0	14	52	150
0:23:19	44	20,1	14	52	150
0:23:20	44	20,1	14	52	150
0:23:21	44	20,1	14	52	150
0:23:22	44	20,1	14	52	150
0:23:23	44	20,1	14	52	150
0:23:24	44	20,1	14	52	150
0:23:25	44	20,1	14	53	150
0:23:26	44	20,2	14	53	150
0:23:27	44	20,2	14	53	150
0:23:28	44	20,2	14	53	150
0:23:29	44	20,2	14	52	150
0:23:30	44	20,2	14	53	150
0:23:31	44	20,2	14	53	150
0:23:32	44	20,2	14	53	150
0:23:33	44	20,3	14	53	150
0:23:34	44	20,3	14	53	150
0:23:35	44	20,3	14	53	150
0:23:36	44	20,3	14	53	150
0:23:37	44	20,3	14	53	150
0:23:38	44	20,3	14	53	150
0:23:39	45	20,3	15	53	150
0:23:40	45	20,4	15	53	150
0:23:41	45	20,4	15	53	150
0:23:42	45	20,4	15	53	150
0:23:43	45	20,4	15	53	150
0:23:44	45	20,4	15	53	150
0:23:45	45	20,4	15	53	150
0:23:46	45	20,4	15	53	150
0:23:47	45	20,5	15	53	150
0:23:48	45	20,5	15	53	150
0:23:49	45	20,5	15	53	150
0:23:50	45	20,5	15	53	150
0:23:51	45	20,5	15	53	150
0:23:52	45	20,5	15	53	150
0:23:53	45	20,5	15	53	150
0:23:54	45	20,5	15	53	150
0:23:55	45	20,6	15	53	150
0:23:56	45	20,6	15	53	150
0:23:57	45	20,6	15	53	150
0:23:58	45	20,6	15	53	150
0:23:59	45	20,6	15	53	150
0:24:00	45	20,6	15	53	150
0:24:01	45	20,6	15	53	150
0:24:02	45	20,6	15	53	150
0:24:03	45	20,7	15	53	150
0:24:04	45	20,7	15	53	150
0:24:05	45	20,7	15	53	150
0:24:06	45	20,7	15	53	150
0:24:07	45	20,7	15	53	150
0:24:08	45	20,7	15	53	150
0:24:09	45	20,7	15	53	150
0:24:10	45	20,7	15	53	150
0:24:11	45	20,8	15	53	150
0:24:12	45	20,8	15	53	150
0:24:13	45	20,8	15	53	150
0:24:14	45	20,8	15	53	150
0:24:15	45	20,8	15	53	150
0:24:16	45	20,8	15	53	150
0:24:17	45	20,8	15	53	150
0:24:18	45	20,8	15	53	150
0:24:19	45	20,9	15	53	150
0:24:20	45	20,9	15	53	150
0:24:21	45	20,9	16	53	150
0:24:22	45	20,9	16	53	150
0:24:23	45	20,9	16	53	150
0:24:24	45	20,9	16	53	150
0:24:25	45	20,9	16	53	150
0:24:26	45	21,0	16	54	150
0:24:27	45	21,0	16	54	150
0:24:28	45	21,0	16	54	150
0:24:29	45	21,0	16	53	150
0:24:30	45	21,0	16	54	150
0:24:31	45	21,0	16	53	150
0:24:32	45	21,0	17	54	150
0:24:33	45	21,1	17	54	150
0:24:34	45	21,1	17	54	150
0:24:35	45	21,1	17	54	150
0:24:36	45	21,1	17	54	150
0:24:37	45	21,1	17	54	150
0:24:38	45	21,1	17	54	150
0:24:39	45	21,1	17	54	150
0:24:40	46	21,2	17	54	150
0:24:41	46	21,2	17	54	150
0:24:42	46	21,2	17	54	150
0:24:43	46	21,2	17	54	150
0:24:44	46	21,2	17	54	150
0:24:45	46	21,2	17	54	150
0:24:46	46	21,2	17	54	150
0:24:47	46	21,2	17	54	150
0:24:48	46	21,3	17	54	150
0:24:49	46	21,3	17	54	150
0:24:50	46	21,3	17	54	150
0:24:51	46	21,3	17	54	150
0:24:52	46	21,3	17	54	150
0:24:53	46	21,3	17	54	150
0:24:54	46	21,3	17	54	150
0:24:55	46	21,3	17	54	150
0:24:56	46	21,4	17	54	150
0:24:57	46	21,4	17	54	150
0:24:58	46	21,4	18	54	150
0:24:59	46	21,4	18	54	150
0:25:00	46	21,4	18	54	150
0:25:01	46	21,4	18	54	150
0:25:02	46	21,4	18	54	150
0:25:03	46	21,5	18	54	150
0:25:04	46	21,5	18	54	150
0:25:05	46	21,5	18	54	150
0:25:06	46	21,5	18	54	150
0:25:07	46	21,5	18	54	150
0:25:08	46	21,5	18	54	150
0:25:09	46	21,5	18	54	150
0:25:10	46	21,6	18	54	150
0:25:11	46	21,6	18	54	150
0:25:12	46	21,6	18	54	150
0:25:13	46	21,6	18	54	150
0:25:14	46	21,6	18	54	150
0:25:15	46	21,6	18	54	150
0:25:16	46	21,6	19	54	150
0:25:17	46	21,6	19	54	150
0:25:18	46	21,7	19	54	150
0:25:19	46	21,7	19	55	150
