Repository: ProgWizer/parser

File: project-root/data/Data Acquisition/Data Acquisition/2021 year (353)/21-023.txt
--Test Summary--
Full Path and File Name	
Instrument Name	SGSA/UCA
Instrument Type	Model 5265 SGSA/UCA
Instrument Serial Number	
Test Start Date	05.02.2021
Test Start Time	15:03:10
Test Stop Date	05.02.2021
Test Stop Time	17:11:12
Test Length	2:08:02
Final Sample Time Offset	2:08:00
Controller Schedule Name	
Sampling Period	30 seconds
Comments	
Information	WellID	
Information	Customer	
Information	EngName	
Information	CementClass	
Information	CementMfr	
Information	Additives	90G+10ASPM+2CaCl2
Information	Density	
Information	BHCT	
Information	BHST	
Information	FluidLoss	
Information	JobType	
Calculated Value	CS_50	N/A
Calculated Value	CS_500	N/A
Calculated Value	SGS_Initial	0:48:00
Calculated Value	SGS_Final	1:19:00
Calculated Value	CS_Time8h	N/A
Calculated Value	CS_Time12h	N/A
Calculated Value	CS_Time24h	N/A
Calculated Value	CS_Time48h	N/A
Calculated Value	Time_SGS_100lb/100ft2	0:55:00
Calculated Value	Time_SGS_500lb/100ft2	1:10:00
Calculated Curve	Compressive Strength	Compressive strength type A (less than 14 lb/gal)
Calculated Curve	Static Gel Strength	Static gel strength
Initial Temperature (°C)	29 °C
Final Temperature (°C)	50 °C
Initial Pressure (psi)	78 psi
Final Pressure (psi)	83 psi
Initial Transit Time (microsec/in)	ERROR
Final Transit Time (microsec/in)	14,65 microsec/in
Initial Gel Value	ERROR
Final Gel Value	6541
Initial Compressive Strength (MPa)	N/A
Final Compressive Strength (MPa)	0,33 MPa
Initial Static Gel Strength (lb/100ft2)	8,4 lb/100ft2
Final Static Gel Strength (lb/100ft2)	ERROR
--Data--
Time (HH:MM:SS)	Temperature (°C)	Pressure (psi)	Transit Time (microsec/in)	Gel Value	Compressive Strength (MPa)	Static Gel Strength (lb/100ft2)
0:00:00	29	78				8,4
0:00:30	29	78				9,1
0:01:00	30	77				9,9
0:01:30	30	78				10,7
0:02:00	30	79				11,5
0:02:30	30	78				12,3
0:03:00	31	99				13,0
0:03:30	31	98				13,8
0:04:00	31	97				14,6
0:04:30	32	97				15,4
0:05:00	33	97				16,2
0:05:30	33	98				16,9
0:06:00	34	98				17,7
0:06:30	34	99				18,5
0:07:00	35	99				19,3
0:07:30	35	100				20,1
0:08:00	36	100				20,9
0:08:30	36	101				21,6
0:09:00	37	102				22,4
0:09:30	38	104				23,2
0:10:00	38	105				24,0
0:10:30	39	106				24,8
0:11:00	39	108				25,5
0:11:30	40	110				26,3
0:12:00	41	112				27,1
0:12:30	41	113				27,9
0:13:00	42	115				28,7
0:13:30	43	7				29,4
0:14:00	33	7				30,2
0:14:30	32	8				31,0
0:15:00	31	8				31,8
0:15:30	30	8				32,6
0:16:00	28	8				33,4
0:16:30	44	28	15,19	5359	0,00	34,1
0:17:00	44	80	15,24	5355	0,00	34,9
0:17:30	44	80	15,37	5296	0,00	35,7
0:18:00	44	81	15,44	5361	0,00	36,5
0:18:30	45	81	15,47	5354	0,00	37,3
0:19:00	45	81	15,48	5309	0,00	38,0
0:19:30	45	91	15,49	5227	0,00	38,8
0:20:00	45	91	15,49	5137	0,00	39,6
0:20:30	45	91	15,50	5063	0,00	40,4
0:21:00	45	91	15,50	4997	0,00	41,2
0:21:30	45	91	15,49	4951	0,00	41,9
0:22:00	45	91	15,49	4896	0,00	42,7
0:22:30	45	91	15,48	4858	0,00	43,5
0:23:00	46	91	15,49	4824	0,00	44,3
0:23:30	46	91	15,49	4778	0,00	45,1
0:24:00	46	91	15,49	4739	0,00	45,9
0:24:30	46	91	15,49	4727	0,00	46,6
0:25:00	46	91	15,49	4684	0,00	47,4
0:25:30	46	91	15,49	4654	0,00	48,2
0:26:00	46	91	15,49	4611	0,00	49,0
0:26:30	46	91	15,50	4588	0,00	49,8
0:27:00	46	91	15,50	4545	0,00	50,5
0:27:30	46	91	15,49	4520	0,00	51,3
0:28:00	46	90	15,50	4487	0,00	52,1
0:28:30	46	90	15,50	4448	0,00	52,9
0:29:00	46	90	15,51	4422	0,00	53,7
0:29:30	46	90	15,51	4389	0,00	54,4
0:30:00	46	90	15,51	4348	0,00	55,2
0:30:30	46	90	15,52	4318	0,00	56,0
0:31:00	46	90	15,52	4292	0,00	56,8
0:31:30	46	90	15,53	4261	0,00	57,6
0:32:00	46	90	15,53	4233	0,00	58,4
0:32:30	46	90	15,54	4211	0,00	59,1
0:33:00	46	90	15,55	4164	0,00	59,9
0:33:30	46	90	15,56	4126	0,00	60,7
0:34:00	46	90	15,56	4103	0,00	61,5
0:34:30	46	90	15,56	4069	0,00	62,3
0:35:00	46	90	15,57	4058	0,00	63,0
0:35:30	46	90	15,57	4029	0,00	63,8
0:36:00	47	90	15,57	4003	0,00	64,6
0:36:30	47	90	15,58	3991	0,00	65,4
0:37:00	47	90	15,58	3975	0,00	66,2
0:37:30	47	90	15,58	3936	0,00	66,9
0:38:00	47	90	15,59	3900	0,00	67,7
0:38:30	47	90	15,60	3892	0,00	68,5
0:39:00	47	90	15,61	3851	0,00	69,3
0:39:30	47	90	15,62	3855	0,00	70,1
0:40:00	47	90	15,62	3805	0,00	70,9
0:40:30	47	90	15,62	3802	0,00	71,6
0:41:00	47	90	15,63	3775	0,00	72,4
0:41:30	47	90	15,64	3749	0,00	73,2
0:42:00	47	90	15,65	3756	0,00	74,0
0:42:30	47	90	15,66	3721	0,00	74,8
0:43:00	48	90	15,65	3688	0,00	75,5
0:43:30	48	90	15,66	3706	0,00	76,3
0:44:00	48	90	15,67	3711	0,00	77,1
0:44:30	48	90	15,68	3697	0,00	77,9
0:45:00	48	90	15,69	3661	0,00	78,7
0:45:30	48	90	15,69	3665	0,00	79,4
0:46:00	48	90	15,70	3667	0,00	80,2
0:46:30	48	90	15,70	3648	0,00	81,0
0:47:00	48	90	15,71	3639	0,00	81,8
0:47:30	48	90	15,72	3643	0,00	82,6
0:48:00	48	90	15,72	3651	0,00	83,4
0:48:30	48	90	15,73	3629	0,00	79,5
0:49:00	48	90	15,74	3623	0,00	78,4
0:49:30	48	93	15,75	3636	0,00	80,7
0:50:00	48	94	15,76	3640	0,00	81,3
0:50:30	48	93	15,76	3658	0,00	84,5
0:51:00	48	99	15,77	3639	0,00	81,3
0:51:30	48	99	15,77	3653	0,00	83,6
0:52:00	49	99	15,78	3669	0,00	86,5
0:52:30	49	99	15,79	3677	0,00	87,9
0:53:00	49	99	15,80	3712	0,00	94,2
0:53:30	49	99	15,80	3712	0,00	94,3
0:54:00	49	99	15,81	3722	0,00	96,0
0:54:30	49	99	15,81	3750	0,00	101,3
0:55:00	49	99	15,82	3768	0,00	104,7
0:55:30	49	98	15,83	3796	0,00	110,2
0:56:00	49	98	15,83	3827	0,00	116,3
0:56:30	49	98	15,83	3858	0,00	122,5
0:57:00	49	98	15,85	3880	0,00	127,1
0:57:30	49	98	15,86	3919	0,00	135,3
0:58:00	49	98	15,86	3950	0,00	142,1
0:58:30	49	97	15,87	3982	0,00	149,3
0:59:00	49	97	15,86	3991	0,00	151,3
0:59:30	49	97	15,87	4034	0,00	161,2
1:00:00	49	97	15,87	4073	0,00	170,5
1:00:30	49	97	15,88	4117	0,00	181,5
1:01:00	49	96	15,89	4156	0,00	191,3
1:01:30	49	96	15,89	4185	0,00	198,9
1:02:00	49	96	15,90	4247	0,00	215,7
1:02:30	49	96	15,90	4291	0,00	227,8
1:03:00	49	95	15,91	4348	0,00	244,6
1:03:30	49	95	15,91	4384	0,00	255,6
1:04:00	49	95	15,92	4434	0,00	271,2
1:04:30	49	95	15,92	4497	0,00	291,8
1:05:00	49	95	15,92	4536	0,00	305,1
1:05:30	49	94	15,92	4583	0,00	321,6
1:06:00	49	94	15,92	4641	0,00	342,8
1:06:30	49	94	15,92	4699	0,00	364,9
1:07:00	49	93	15,93	4747	0,00	384,0
1:07:30	50	93	15,93	4805	0,00	408,0
1:08:00	50	93	15,93	4856	0,00	430,1
1:08:30	50	93	15,93	4910	0,00	454,5
1:09:00	50	93	15,92	4963	0,00	479,5
1:09:30	50	92	15,93	5023	0,00	509,1
1:10:00	50	92	15,93	5078	0,00	537,0
1:10:30	50	92	15,93	5131	0,00	565,7
1:11:00	50	92	15,92	5188	0,00	597,2
1:11:30	50	91	15,92	5247	0,00	631,7
1:12:00	50	91	15,92	5302	0,00	664,8
1:12:30	50	91	15,92	5351	0,00	695,9
1:13:00	50	90	15,91	5407	0,00	732,9
1:13:30	50	90	15,91	5462	0,00	770,8
1:14:00	50	101	15,91	5515	0,00	808,6
1:14:30	50	99	15,90	5560	0,00	842,5
1:15:00	50	98	15,90	5610	0,00	881,0
1:15:30	50	98	15,89	5661	0,00	922,3
1:16:00	50	97	15,89	5709	0,00	961,7
1:16:30	50	97	15,88	5756	0,00	1002,6
1:17:00	50	96	15,88	5799	0,00	1041,3
1:17:30	50	96	15,87	5847	0,00	1085,8
1:18:00	50	96	15,87	5891	0,00	1127,7
1:18:30	50	95	15,86	5930	0,00	1166,4
1:19:00	50	95	15,86	5971	0,00	1208,4
1:19:30	50	94	15,85	6007	0,00	
1:20:00	50	94	15,84	6048	0,00	
1:20:30	50	93	15,83	6085	0,00	
1:21:00	50	93	15,83	6106	0,00	
1:21:30	50	93	15,82	6137	0,00	
1:22:00	50	92	15,81	6175	0,00	
1:22:30	50	92	15,80	6204	0,00	
1:23:00	50	91	15,79	6232	0,00	
1:23:30	50	91	15,78	6264	0,00	
1:24:00	50	91	15,77	6299	0,00	
1:24:30	50	90	15,76	6326	0,00	
1:25:00	50	89	15,76	6350	0,00	
1:25:30	50	89	15,74	6374	0,00	
1:26:00	50	89	15,73	6398	0,00	
1:26:30	50	88	15,72	6421	0,00	
1:27:00	50	88	15,71	6442	0,00	
1:27:30	50	88	15,70	6465	0,00	
1:28:00	50	87	15,69	6484	0,00	
1:28:30	50	87	15,68	6506	0,00	
1:29:00	50	86	15,67	6522	0,00	
1:29:30	50	86	15,65	6541	0,00	
1:30:00	50	85	15,64	6556	0,00	
1:30:30	50	85	15,63	6573	0,00	
1:31:00	50	84	15,61	6589	0,00	
1:31:30	50	84	15,60	6600	0,00	
1:32:00	50	83	15,59	6611	0,00	
1:32:30	50	83	15,58	6627	0,00	
1:33:00	50	83	15,56	6635	0,00	
1:33:30	50	82	15,55	6649	0,00	
1:34:00	50	82	15,53	6657	0,00	
1:34:30	50	82	15,52	6665	0,00	
1:35:00	50	81	15,51	6675	0,00	
1:35:30	50	81	15,50	6680	0,00	
1:36:00	50	80	15,49	6691	0,00	
1:36:30	50	80	15,47	6698	0,00	
1:37:00	50	79	15,46	6700	0,00	
1:37:30	50	79	15,44	6711	0,00	
1:38:00	50	78	15,43	6712	0,00	
1:38:30	50	78	15,42	6721	0,00	
1:39:00	50	79	15,41	6725	0,00	
1:39:30	50	78	15,39	6728	0,00	
1:40:00	50	80	15,38	6727	0,00	
1:40:30	50	80	15,36	6730	0,00	
1:41:00	50	79	15,35	6736	0,00	
1:41:30	50	79	15,33	6738	0,00	
1:42:00	50	78	15,32	6736	0,00	
1:42:30	50	78	15,31	6737	0,00	
1:43:00	50	90	15,30	6739	0,00	
1:43:30	50	90	15,29	6741	0,00	
1:44:00	50	89	15,28	6744	0,00	
1:44:30	50	89	15,26	6739	0,00	
1:45:00	50	88	15,24	6737	0,00	
1:45:30	50	94	15,23	6741	0,00	
1:46:00	50	98	15,22	6740	0,00	
1:46:30	50	97	15,20	6736	0,00	
1:47:00	50	96	15,19	6736	0,00	
1:47:30	50	96	15,18	6731	0,01	
1:48:00	50	99	15,16	6729	0,02	
1:48:30	50	99	15,15	6727	0,03	
1:49:00	50	98	15,13	6727	0,03	
1:49:30	50	97	15,12	6725	0,04	
1:50:00	50	97	15,11	6721	0,05	
1:50:30	50	96	15,10	6716	0,05	
1:51:00	50	95	15,09	6713	0,06	
1:51:30	50	95	15,07	6712	0,07	
1:52:00	50	94	15,06	6702	0,08	
1:52:30	50	94	15,04	6699	0,09	
1:53:00	50	93	15,03	6695	0,09	
1:53:30	50	93	15,02	6690	0,10	
1:54:00	50	92	15,00	6686	0,11	
1:54:30	50	91	14,99	6683	0,12	
1:55:00	50	91	14,98	6680	0,12	
1:55:30	50	90	14,97	6673	0,13	
1:56:00	50	90	14,95	6670	0,14	
1:56:30	50	89	14,94	6666	0,15	
1:57:00	50	89	14,92	6663	0,16	
1:57:30	50	88	14,91	6657	0,16	
1:58:00	50	88	14,90	6653	0,17	
1:58:30	50	87	14,88	6649	0,18	
1:59:00	50	87	14,87	6642	0,19	
1:59:30	51	86	14,86	6636	0,20	
2:00:00	51	86	14,84	6635	0,21	
2:00:30	51	86	14,83	6626	0,22	
2:01:00	51	85	14,82	6623	0,22	
2:01:30	51	85	14,81	6618	0,23	
2:02:00	51	84	14,80	6610	0,24	
2:02:30	51	84	14,78	6609	0,24	
2:03:00	51	87	14,77	6602	0,25	
2:03:30	51	87	14,76	6597	0,26	
2:04:00	50	86	14,74	6596	0,27	
2:04:30	50	86	14,73	6569	0,28	
2:05:00	50	85	14,72	6566	0,29	
2:05:30	50	85	14,71	6563	0,29	
2:06:00	50	84	14,70	6560	0,30	
2:06:30	50	84	14,69	6554	0,31	
2:07:00	50	84	14,68	6550	0,31	
2:07:30	50	83	14,66	6541	0,32	
2:08:00	50	83	14,65	6541	0,33

File: project-root/data/Data Acquisition/Data Acquisition/2021 year (353)/21-024 Retarder.txt (part 1 of 11)
--Test Summary--
Full Path and File Name	
Instrument Name	7322
Instrument Type	Model 7322 Consistometer - Variable Speed
Instrument Serial Number	
Test Start Date	08.02.2021
Test Start Time	9:22:26
Test Stop Date	08.02.2021
Test Stop Time	13:52:11
Test Length	4:29:45
Final Sample Time Offset	4:29:45
Controller Schedule Name	
Sampling Period	1 second
Comments	
Information	WellID	
Information	Customer	
Information	EngName	
Information	CementClass	G
Information	CementMfr	Ñóõîé Ëîã
Information	Additives	100%G+0.1AtrenRetL
Information	Density	1900
Information	BHCT	52
Information	BHST	
Information	FluidLoss	
Information	JobType	
Calculated Value	Time_30Bc	0:15:14
Calculated Value	Time_70Bc	4:29:45
Initial Temperature (°C)	19 °C
Final Temperature (°C)	52 °C
Initial Pressure (MPa)	1,0 MPa
Final Pressure (MPa)	25,0 MPa
Initial Consistency (Bc)	4 Bc
Final Consistency (Bc)	70 Bc
Initial Wall Temperature (°C)	14 °C
Final Wall Temperature (°C)	51 °C
Initial Motor Speed (RPM)	150 RPM
Final Motor Speed (RPM)	150 RPM
--Data--
Time (HH:MM:SS)	Temperature (°C)	Pressure (MPa)	Consistency (Bc)	Wall Temperature (°C)	Motor Speed (RPM)
0:00:00	19	1,0	4	14	150
0:00:01	19	1,0	4	14	150
0:00:02	19	1,0	4	14	150
0:00:03	19	1,0	4	15	150
0:00:04	19	1,0	4	15	150
0:00:05	19	1,0	4	15	150
0:00:06	19	1,0	4	15	150
0:00:07	19	1,0	4	15	150
0:00:08	19	1,1	4	15	150
0:00:09	19	1,1	4	15	150
0:00:10	19	1,1	4	15	150
0:00:11	19	1,1	4	15	150
0:00:12	19	1,1	4	15	150
0:00:13	19	1,1	4	15	150
0:00:14	19	1,1	4	15	150
0:00:15	19	1,1	4	15	150
0:00:16	19	1,1	4	15	150
0:00:17	19	1,1	4	15	150
0:00:18	19	1,1	4	15	150
0:00:19	19	1,1	4	15	150
0:00:20	19	1,2	4	15	150
0:00:21	19	1,2	4	15	150
0:00:22	19	1,2	4	15	150
0:00:23	19	1,2	4	15	150
0:00:24	19	1,2	4	15	150
0:00:25	19	1,3	4	15	150
0:00:26	19	1,3	4	15	150
0:00:27	19	1,3	4	15	150
0:00:28	19	1,3	4	15	150
0:00:29	19	1,3	4	15	150
0:00:30	19	1,3	4	15	150
0:00:31	19	1,3	4	15	150
0:00:32	19	1,4	4	16	150
0:00:33	19	1,4	4	16	150
0:00:34	19	1,4	4	16	150
0:00:35	19	1,4	4	16	150
0:00:36	19	1,4	4	16	150
0:00:37	19	1,4	4	16	150
0:00:38	19	1,5	4	16	150
0:00:39	19	1,5	4	16	150
0:00:40	19	1,5	4	16	150
0:00:41	19	1,5	4	16	150
0:00:42	19	1,5	4	16	150
0:00:43	19	1,6	4	16	150
0:00:44	19	1,6	4	16	150
0:00:45	19	1,6	4	16	150
0:00:46	19	1,6	4	17	150
0:00:47	19	1,6	3	17	150
0:00:48	19	1,6	3	17	150
0:00:49	19	1,6	3	17	150
0:00:50	19	1,7	3	17	150
0:00:51	19	1,7	3	17	150
0:00:52	19	1,7	3	17	150
0:00:53	19	1,7	3	17	150
0:00:54	19	1,7	3	17	150
0:00:55	19	1,7	3	17	150
0:00:56	19	1,7	3	17	150
0:00:57	19	1,7	3	17	150
0:00:58	19	1,8	3	18	150
0:00:59	19	1,8	3	18	150
0:01:00	19	1,8	3	18	150
0:01:01	19	1,9	3	18	150
0:01:02	19	1,9	3	18	150
0:01:03	19	1,9	3	18	150
0:01:04	19	1,9	3	18	150
0:01:05	19	1,9	3	18	150
0:01:06	19	1,9	3	18	150
0:01:07	19	1,9	2	18	150
0:01:08	19	1,9	2	18	150
0:01:09	19	1,9	3	18	150
0:01:10	19	2,0	3	19	150
0:01:11	19	2,0	2	19	150
0:01:12	19	2,0	2	19	150
0:01:13	19	2,0	2	19	150
0:01:14	19	2,0	2	19	150
0:01:15	19	2,0	2	19	150
0:01:16	19	2,0	2	19	150
0:01:17	19	2,0	2	19	150
0:01:18	19	2,1	2	19	150
0:01:19	19	2,1	2	19	150
0:01:20	19	2,1	2	20	150
0:01:21	19	2,1	2	20	150
0:01:22	19	2,1	2	20	150
0:01:23	19	2,1	2	20	150
0:01:24	19	2,1	2	20	150
0:01:25	19	2,2	2	20	150
0:01:26	19	2,2	2	20	150
0:01:27	19	2,2	2	20	150
0:01:28	19	2,2	2	20	150
0:01:29	19	2,2	2	20	150
0:01:30	19	2,2	2	20	150
0:01:31	19	2,3	2	20	150
0:01:32	19	2,3	3	20	150
0:01:33	19	2,3	3	20	150
0:01:34	19	2,3	3	20	150
0:01:35	19	2,3	3	20	150
0:01:36	19	2,3	3	20	150
0:01:37	19	2,4	3	20	150
0:01:38	19	2,4	3	21	150
0:01:39	19	2,4	3	21	150
0:01:40	19	2,4	3	21	150
0:01:41	19	2,4	3	21	150
0:01:42	19	2,5	3	21	150
0:01:43	19	2,5	3	21	150
0:01:44	19	2,5	3	22	150
0:01:45	19	2,5	3	22	150
0:01:46	19	2,5	3	22	150
0:01:47	19	2,6	3	22	150
0:01:48	19	2,6	3	22	150
0:01:49	19	2,6	3	22	150
0:01:50	19	2,6	3	22	150
0:01:51	19	2,6	3	22	150
0:01:52	19	2,7	3	22	150
0:01:53	19	2,7	3	22	150
0:01:54	19	2,7	3	22	150
0:01:55	19	2,7	3	22	150
0:01:56	19	2,8	3	22	150
0:01:57	19	2,8	3	22	150
0:01:58	19	2,8	3	23	150
0:01:59	19	2,8	3	23	150
0:02:00	19	2,9	3	23	150
0:02:01	19	2,9	3	23	150
0:02:02	19	2,9	3	22	150
0:02:03	19	2,9	3	22	150
0:02:04	19	3,0	3	23	150
0:02:05	19	3,0	3	23	150
0:02:06	19	3,0	3	24	150
0:02:07	19	3,0	3	24	150
0:02:08	19	3,1	3	24	150
0:02:09	19	3,1	3	24	150
0:02:10	19	3,1	3	25	150
0:02:11	19	3,1	4	25	150
0:02:12	19	3,2	4	25	150
0:02:13	19	3,2	4	25	150
0:02:14	19	3,2	4	25	150
0:02:15	19	3,2	4	25	150
0:02:16	19	3,3	4	25	150
0:02:17	19	3,3	4	25	150
0:02:18	19	3,3	4	25	150
0:02:19	19	3,4	4	26	150
0:02:20	19	3,4	4	26	150
0:02:21	19	3,4	4	26	150
0:02:22	19	3,4	4	26	150
0:02:23	19	3,5	5	26	150
0:02:24	19	3,5	5	26	150
0:02:25	19	3,5	5	26	150
0:02:26	19	3,5	5	26	150
0:02:27	19	3,6	5	26	150
0:02:28	19	3,6	5	26	150
0:02:29	19	3,6	5	26	150
0:02:30	19	3,7	5	27	150
0:02:31	19	3,7	5	27	150
0:02:32	19	3,7	6	27	150
0:02:33	19	3,7	6	27	150
0:02:34	19	3,8	7	27	150
0:02:35	19	3,8	7	27	150
0:02:36	19	3,8	8	27	150
0:02:37	19	3,8	8	27	150
0:02:38	19	3,9	8	27	150
0:02:39	19	3,9	8	27	150
0:02:40	19	3,9	8	27	150
0:02:41	19	4,0	7	27	150
0:02:42	19	4,0	7	27	150
0:02:43	19	4,0	7	28	150
0:02:44	19	4,0	7	28	150
0:02:45	19	4,1	7	28	150
0:02:46	19	4,1	7	28	150
0:02:47	19	4,1	7	28	150
0:02:48	19	4,1	8	28	150
0:02:49	19	4,2	9	28	150
0:02:50	19	4,2	10	28	150
0:02:51	19	4,2	11	28	150
0:02:52	19	4,2	11	28	150
0:02:53	19	4,3	10	28	150
0:02:54	19	4,3	10	28	150
0:02:55	19	4,3	10	28	150
0:02:56	19	4,3	10	28	150
0:02:57	19	4,4	11	28	150
0:02:58	19	4,4	11	29	150
0:02:59	19	4,4	12	29	150
0:03:00	19	4,4	12	29	150
0:03:01	20	4,4	12	29	150
0:03:02	20	4,4	12	29	150
0:03:03	20	4,5	12	29	150
0:03:04	20	4,5	12	29	150
0:03:05	20	4,5	12	29	150
0:03:06	20	4,5	12	29	150
0:03:07	20	4,5	13	29	150
0:03:08	20	4,5	14	29	150
0:03:09	20	4,5	17	29	150
0:03:10	20	4,5	17	29	150
0:03:11	20	4,6	18	29	150
0:03:12	20	4,6	16	29	150
0:03:13	20	4,6	16	29	150
0:03:14	20	4,6	16	29	150
0:03:15	20	4,6	14	29	150
0:03:16	20	4,6	13	30	150
0:03:17	20	4,6	14	30	150
0:03:18	20	4,6	15	29	150
0:03:19	20	4,6	21	30	150
0:03:20	20	4,7	26	30	150
0:03:21	20	4,7	31	30	150
0:03:22	20	4,7	29	30	150
0:03:23	20	4,7	27	30	150
0:03:24	20	4,7	26	30	150
0:03:25	20	4,8	25	30	150
0:03:26	20	4,8	24	30	150
0:03:27	20	4,8	24	30	150
0:03:28	20	4,7	25	30	150
0:03:29	20	4,8	26	30	150
0:03:30	20	4,8	28	30	150
0:03:31	20	4,8	29	30	150
0:03:32	20	4,8	31	30	150
0:03:33	20	4,8	22	30	150
0:03:34	20	4,8	18	30	150
0:03:35	20	4,9	17	30	150
0:03:36	20	4,9	16	30	150
0:03:37	20	4,9	17	30	150
0:03:38	20	4,9	17	30	150
0:03:39	20	4,9	18	31	150
0:03:40	20	4,9	25	30	150
0:03:41	20	4,9	26	30	150
0:03:42	20	5,0	26	30	150
0:03:43	20	5,0	26	30	150
0:03:44	20	5,0	26	30	150
0:03:45	20	5,0	26	30	150
0:03:46	20	5,0	25	31	150
0:03:47	20	5,0	25	30	150
0:03:48	20	5,0	25	30	150
0:03:49	20	5,0	25	30	150
0:03:50	20	5,1	25	30	150
0:03:51	21	5,1	25	30	150
0:03:52	21	5,1	24	30	150
0:03:53	21	5,1	24	30	150
0:03:54	21	5,1	24	30	150
0:03:55	21	5,1	24	30	150
0:03:56	21	5,1	24	30	150
0:03:57	21	5,1	24	30	150
0:03:58	21	5,1	24	30	150
0:03:59	21	5,2	24	31	150
0:04:00	21	5,2	24	31	150
0:04:01	21	5,2	24	31	150
0:04:02	21	5,2	24	31	150
0:04:03	21	5,2	24	31	150
0:04:04	21	5,2	24	31	150
0:04:05	21	5,2	24	31	150
0:04:06	21	5,2	24	31	150
0:04:07	21	5,2	24	31	150
0:04:08	21	5,3	25	30	150
0:04:09	21	5,3	25	30	150
0:04:10	21	5,3	25	30	150
0:04:11	21	5,3	25	30	150
0:04:12	21	5,3	25	30	150
0:04:13	21	5,3	25	30	150
0:04:14	21	5,3	25	30	150
0:04:15	21	5,3	25	31	150
0:04:16	21	5,3	25	31	150
0:04:17	21	5,3	25	31	150
0:04:18	21	5,3	24	31	150
0:04:19	21	5,3	24	31	150
0:04:20	21	5,4	24	31	150
0:04:21	21	5,4	24	31	150
0:04:22	21	5,4	24	31	150
0:04:23	21	5,4	24	31	150
0:04:24	21	5,4	24	31	150
0:04:25	21	5,4	24	31	150
0:04:26	21	5,4	24	30	150
0:04:27	21	5,4	24	30	150
0:04:28	21	5,4	24	30	150
0:04:29	21	5,4	24	30	150
0:04:30	21	5,4	24	31	150
0:04:31	22	5,4	24	31	150
0:04:32	22	5,4	23	31	150
0:04:33	22	5,4	23	31	150
0:04:34	22	5,4	23	31	150
0:04:35	22	5,4	23	31	150
0:04:36	22	5,4	23	31	150
0:04:37	22	5,5	23	31	150
0:04:38	22	5,5	23	31	150
0:04:39	22	5,5	23	31	150
0:04:40	22	5,5	23	31	150
0:04:41	22	5,5	23	31	150
0:04:42	22	5,5	23	31	150
0:04:43	22	5,5	23	31	150
0:04:44	22	5,5	23	31	150
0:04:45	22	5,5	23	31	150
0:04:46	22	5,5	23	31	150
0:04:47	22	5,5	23	31	150
0:04:48	22	5,5	23	31	150
0:04:49	22	5,5	23	31	150
0:04:50	22	5,5	23	31	150
0:04:51	22	5,5	23	31	150
0:04:52	22	5,5	23	31	150
0:04:53	22	5,5	23	31	150
0:04:54	22	5,5	23	31	150
0:04:55	22	5,5	23	30	150
0:04:56	22	5,5	23	31	150
0:04:57	22	5,6	23	31	150
0:04:58	22	5,6	23	31	150
0:04:59	22	5,6	23	31	150
0:05:00	22	5,6	23	31	150
0:05:01	22	5,6	23	31	150
0:05:02	22	5,6	23	31	150
0:05:03	22	5,6	23	31	150
0:05:04	22	5,6	23	31	150
0:05:05	22	5,6	23	31	150
0:05:06	22	5,6	23	31	150
0:05:07	22	5,6	23	31	150
0:05:08	22	5,6	23	31	150
0:05:09	22	5,6	23	31	150
0:05:10	22	5,6	23	31	150
0:05:11	22	5,6	23	31	150
0:05:12	22	5,6	23	31	150
0:05:13	23	5,6	23	31	150
0:05:14	23	5,7	23	31	150
0:05:15	23	5,7	23	31	150
0:05:16	23	5,7	23	31	150
0:05:17	23	5,7	23	31	150
0:05:18	23	5,7	23	31	150
0:05:19	23	5,7	23	31	150
0:05:20	23	5,7	23	31	150
0:05:21	23	5,7	23	31	150
0:05:22	23	5,7	23	31	150
0:05:23	23	5,7	23	31	150
0:05:24	23	5,7	23	31	150
0:05:25	23	5,7	23	31	150
0:05:26	23	5,7	23	31	150
0:05:27	23	5,7	23	31	150
0:05:28	23	5,8	23	31	150
0:05:29	23	5,8	23	31	150
0:05:30	23	5,8	23	31	150
0:05:31	23	5,8	23	31	150
0:05:32	23	5,8	23	31	150
0:05:33	23	5,8	23	31	150
0:05:34	23	5,8	23	31	150
0:05:35	23	5,8	23	31	150
0:05:36	23	5,8	23	31	150
0:05:37	23	5,8	23	31	150
0:05:38	23	5,8	23	31	150
0:05:39	23	5,8	23	31	150
0:05:40	23	5,8	23	31	150
0:05:41	23	5,9	22	31	150
0:05:42	23	5,9	22	31	150
0:05:43	23	5,9	22	31	150
0:05:44	23	5,9	22	31	150
0:05:45	23	5,9	22	31	150
0:05:46	23	5,9	22	31	150
0:05:47	23	5,9	22	31	150
0:05:48	23	5,9	22	31	150
0:05:49	23	5,9	22	31	150
0:05:50	23	5,9	22	31	150
0:05:51	23	6,0	22	31	150
0:05:52	23	6,0	22	32	150
0:05:53	23	6,0	22	32	150
0:05:54	23	6,0	22	32	150
0:05:55	23	6,0	22	31	150
0:05:56	23	6,0	22	31	150
0:05:57	23	6,0	22	31	150
0:05:58	23	6,0	22	31	150
0:05:59	23	6,1	22	31	150
0:06:00	23	6,1	22	31	150
0:06:01	23	6,1	22	31	150
0:06:02	23	6,1	22	31	150
0:06:03	24	6,1	22	32	150
0:06:04	24	6,1	22	32	150
0:06:05	24	6,1	22	32	150
0:06:06	24	6,2	22	32	150
0:06:07	24	6,2	22	32	150
0:06:08	24	6,2	22	32	150
0:06:09	24	6,2	22	31	150
0:06:10	24	6,2	22	31	150
0:06:11	24	6,2	22	31	150
0:06:12	24	6,2	22	32	150
0:06:13	24	6,3	22	32	150
0:06:14	24	6,3	22	32	150
0:06:15	24	6,3	22	32	150
0:06:16	24	6,3	22	32	150
0:06:17	24	6,3	22	32	150
0:06:18	24	6,3	22	32	150
0:06:19	24	6,3	23	32	150
0:06:20	24	6,4	23	32	150
0:06:21	24	6,4	23	32	150
0:06:22	24	6,4	23	32	150
0:06:23	24	6,4	23	32	150
0:06:24	24	6,4	23	32	150
0:06:25	24	6,4	23	32	150
0:06:26	24	6,4	23	32	150
0:06:27	24	6,5	23	32	150
0:06:28	24	6,5	23	32	150
0:06:29	24	6,5	23	32	150
0:06:30	24	6,5	23	32	150
0:06:31	24	6,5	23	32	150
0:06:32	24	6,5	23	32	150
0:06:33	24	6,6	23	32	150
0:06:34	24	6,6	23	32	150
0:06:35	24	6,6	24	32	150
0:06:36	24	6,6	24	32	150
0:06:37	24	6,6	24	33	150
0:06:38	24	6,6	24	32	150
0:06:39	24	6,7	24	32	150
0:06:40	24	6,7	24	32	150
0:06:41	24	6,7	24	32	150
0:06:42	24	6,7	24	32	150
0:06:43	24	6,7	24	32	150
0:06:44	24	6,8	24	32	150
0:06:45	24	6,8	24	32	150
0:06:46	24	6,8	25	33	150
0:06:47	24	6,8	25	33	150
0:06:48	24	6,8	25	33	150
0:06:49	24	6,8	25	33	150
0:06:50	24	6,9	25	33	150
0:06:51	24	6,9	25	33	150
0:06:52	24	6,9	25	33	150
0:06:53	24	6,9	26	33	150
0:06:54	24	6,9	26	33	150
0:06:55	24	6,9	26	33	150
0:06:56	24	7,0	26	33	150
0:06:57	25	7,0	26	33	150
0:06:58	25	7,0	26	33	150
0:06:59	25	7,0	26	33	150
0:07:00	25	7,0	27	33	150
0:07:01	25	7,0	28	33	150
0:07:02	25	7,1	28	33	150
0:07:03	25	7,1	27	33	150
0:07:04	25	7,1	26	33	150
0:07:05	25	7,1	27	33	150
0:07:06	25	7,1	29	33	150
0:07:07	25	7,1	29	33	150
0:07:08	25	7,2	29	33	150
0:07:09	25	7,2	29	33	150
0:07:10	25	7,2	28	33	150
0:07:11	25	7,2	28	33	150
0:07:12	25	7,2	28	33	150
0:07:13	25	7,3	28	33	150
0:07:14	25	7,3	27	33	150
0:07:15	25	7,3	27	33	150
0:07:16	25	7,3	26	33	150
0:07:17	25	7,3	25	33	150
0:07:18	25	7,4	25	33	150
0:07:19	25	7,4	25	33	150
0:07:20	25	7,4	24	33	150
0:07:21	25	7,4	24	33	150
0:07:22	25	7,4	23	33	150
0:07:23	25	7,4	23	33	150
0:07:24	25	7,5	23	33	150
0:07:25	25	7,5	23	33	150
0:07:26	25	7,5	22	34	150
0:07:27	25	7,5	22	34	150
0:07:28	25	7,5	22	33	150
0:07:29	25	7,5	22	34	150
0:07:30	25	7,6	22	33	150
0:07:31	25	7,6	22	34	150
0:07:32	25	7,6	22	34	150
0:07:33	25	7,6	22	34	150
0:07:34	25	7,6	22	34	150
0:07:35	25	7,6	22	34	150
0:07:36	25	7,7	22	34	150
0:07:37	25	7,7	27	34	150
0:07:38	25	7,7	28	34	150
0:07:39	25	7,7	28	34	150
0:07:40	25	7,7	28	34	150
0:07:41	25	7,7	28	34	150
0:07:42	25	7,7	28	34	150
0:07:43	25	7,8	27	34	150
0:07:44	25	7,8	27	34	150
0:07:45	25	7,8	26	34	150
0:07:46	25	7,8	27	34	150
0:07:47	25	7,8	27	34	150
0:07:48	25	7,8	27	34	150
0:07:49	26	7,9	26	34	150
0:07:50	26	7,9	26	34	150
0:07:51	26	7,9	26	34	150
0:07:52	26	7,9	25	34	150
0:07:53	26	7,9	25	34	150
0:07:54	26	8,0	24	34	150
0:07:55	26	8,0	24	34	150
0:07:56	26	8,0	23	34	150
0:07:57	26	8,0	23	34	150
0:07:58	26	8,0	23	34	150
0:07:59	26	8,0	23	34	150
0:08:00	26	8,1	22	34	150
0:08:01	26	8,1	22	34	150
0:08:02	26	8,1	22	34	150
0:08:03	26	8,1	22	34	150
0:08:04	26	8,1	22	34	150
0:08:05	26	8,1	22	34	150
0:08:06	26	8,1	22	34	150
0:08:07	26	8,2	21	34	150
0:08:08	26	8,2	21	35	150
0:08:09	26	8,2	21	34	150
0:08:10	26	8,2	21	34	150
0:08:11	26	8,2	21	34	150
0:08:12	26	8,2	21	34	150
0:08:13	26	8,3	21	35	150
0:08:14	26	8,3	21	34	150
0:08:15	26	8,3	21	35	150
0:08:16	26	8,3	21	34	150
0:08:17	26	8,3	21	35	150
0:08:18	26	8,3	21	35	150
0:08:19	26	8,3	21	35	150
0:08:20	26	8,4	21	35	150
0:08:21	26	8,4	21	35	150
0:08:22	26	8,4	20	35	150
0:08:23	26	8,4	20	35	150
0:08:24	26	8,4	20	35	150
0:08:25	26	8,4	20	35	150
0:08:26	26	8,5	20	35	150
0:08:27	26	8,5	20	35	150
0:08:28	26	8,5	20	35	150
0:08:29	26	8,5	20	35	150
0:08:30	26	8,5	20	35	150
0:08:31	26	8,5	20	35	150
0:08:32	26	8,5	20	35	150
0:08:33	26	8,5	20	35	150
0:08:34	26	8,6	20	35	150
0:08:35	26	8,6	20	35	150
0:08:36	26	8,6	20	35	150
0:08:37	26	8,6	20	35	150
0:08:38	26	8,6	20	35	150
0:08:39	26	8,6	20	35	150
0:08:40	27	8,6	20	35	150
0:08:41	27	8,7	20	35	150
0:08:42	27	8,7	20	35	150
0:08:43	27	8,7	20	35	150
0:08:44	27	8,7	20	35	150
0:08:45	27	8,7	19	35	150
0:08:46	27	8,7	19	35	150
0:08:47	27	8,7	19	35	150
0:08:48	27	8,8	19	35	150
0:08:49	27	8,8	19	35	150
0:08:50	27	8,8	19	35	150
0:08:51	27	8,8	19	35	150
0:08:52	27	8,8	19	35	150
0:08:53	27	8,8	19	35	150
0:08:54	27	8,9	19	35	150
0:08:55	27	8,9	19	35	150
0:08:56	27	8,9	19	35	150
0:08:57	27	8,9	19	35	150
0:08:58	27	8,9	19	35	150
0:08:59	27	8,9	19	35	150
0:09:00	27	8,9	19	35	150
0:09:01	27	9,0	19	35	150
0:09:02	27	9,0	19	35	150
0:09:03	27	9,0	19	35	150
0:09:04	27	9,0	19	36	150
0:09:05	27	9,0	19	36	150
0:09:06	27	9,0	19	36	150
0:09:07	27	9,1	19	35	150
0:09:08	27	9,1	19	36	150
0:09:09	27	9,1	19	36	150
0:09:10	27	9,1	19	36	150
0:09:11	27	9,1	19	36	150
0:09:12	27	9,1	19	36	150
0:09:13	27	9,2	19	36	150
0:09:14	27	9,2	19	36	150
0:09:15	27	9,2	19	36	150
0:09:16	27	9,2	19	36	150
0:09:17	27	9,2	19	36	150
0:09:18	27	9,2	19	36	150
0:09:19	27	9,2	19	36	150
0:09:20	27	9,3	19	36	150
0:09:21	27	9,3	19	36	150
0:09:22	27	9,3	19	36	150
0:09:23	27	9,3	19	36	150
0:09:24	27	9,3	19	36	150
0:09:25	27	9,3	19	36	150
0:09:26	27	9,4	19	36	150
0:09:27	27	9,4	19	36	150
0:09:28	27	9,4	19	36	150
0:09:29	27	9,4	19	36	150
0:09:30	28	9,4	19	36	150
0:09:31	28	9,4	19	36	150
0:09:32	28	9,4	19	36	150
0:09:33	28	9,5	19	36	150
0:09:34	28	9,5	19	36	150
0:09:35	28	9,5	19	36	150
0:09:36	28	9,5	19	36	150
0:09:37	28	9,5	19	36	150
0:09:38	28	9,5	19	36	150
0:09:39	28	9,6	19	36	150
0:09:40	28	9,6	19	36	150
0:09:41	28	9,6	19	36	150
0:09:42	28	9,6	19	36	150
0:09:43	28	9,6	19	36	150
0:09:44	28	9,6	19	36	150
0:09:45	28	9,7	19	36	150
0:09:46	28	9,7	19	37	150
0:09:47	28	9,7	19	36	150
0:09:48	28	9,7	19	37	150
0:09:49	28	9,7	19	36	150
0:09:50	28	9,7	19	37	150
0:09:51	28	9,7	19	36	150
0:09:52	28	9,8	19	36	150
0:09:53	28	9,8	19	37	150
0:09:54	28	9,8	19	37	150
0:09:55	28	9,8	19	37	150
0:09:56	28	9,8	19	37	150
0:09:57	28	9,8	19	37	150
0:09:58	28	9,8	19	37	150
0:09:59	28	9,9	19	37	150
0:10:00	28	9,9	19	37	150
0:10:01	28	9,9	19	37	150
0:10:02	28	9,9	19	37	150
0:10:03	28	9,9	19	37	150
0:10:04	28	9,9	19	37	150
0:10:05	28	9,9	19	37	150
0:10:06	28	10,0	19	37	150
0:10:07	28	10,0	19	37	150
0:10:08	28	10,0	19	37	150
0:10:09	28	10,0	19	37	150
0:10:10	28	10,0	19	37	150
0:10:11	28	10,0	19	37	150
0:10:12	28	10,0	19	37	150
0:10:13	28	10,1	19	37	150
0:10:14	28	10,1	19	37	150
0:10:15	28	10,1	19	37	150
0:10:16	28	10,1	19	37	150
0:10:17	28	10,1	19	37	150
0:10:18	28	10,1	19	37	150
0:10:19	28	10,1	19	37	150
0:10:20	29	10,2	19	37	150
0:10:21	29	10,2	19	37	150
0:10:22	29	10,2	19	37	150
0:10:23	29	10,2	19	37	150
0:10:24	29	10,2	19	37	150
0:10:25	29	10,2	19	37	150
0:10:26	29	10,2	19	37	150
0:10:27	29	10,3	20	37	150
0:10:28	29	10,3	20	37	150
0:10:29	29	10,3	20	37	150
0:10:30	29	10,3	20	37	150
0:10:31	29	10,3	20	37	150
0:10:32	29	10,3	20	37	150
0:10:33	29	10,3	20	37	150
0:10:34	29	10,4	20	38	150
0:10:35	29	10,4	20	37	150
0:10:36	29	10,4	20	37	150
0:10:37	29	10,4	20	37	150
0:10:38	29	10,4	20	37	150
0:10:39	29	10,4	20	37	150
0:10:40	29	10,5	20	38	150
0:10:41	29	10,5	20	37	150
0:10:42	29	10,5	20	38	150
0:10:43	29	10,5	20	38	150
0:10:44	29	10,5	20	38	150
0:10:45	29	10,5	20	38	150
0:10:46	29	10,5	20	38	150
0:10:47	29	10,6	20	38	150
0:10:48	29	10,6	20	38	150
0:10:49	29	10,6	20	38	150
0:10:50	29	10,6	19	38	150
0:10:51	29	10,6	19	38	150
0:10:52	29	10,7	19	38	150
0:10:53	29	10,7	20	38	150
0:10:54	29	10,7	20	38	150
0:10:55	29	10,7	20	38	150
0:10:56	29	10,7	20	38	150
0:10:57	29	10,8	20	38	150
0:10:58	29	10,7	20	38	150
0:10:59	29	10,7	20	38	150
0:11:00	29	10,7	20	38	150
0:11:01	29	10,7	20	38	150
0:11:02	29	10,7	20	38	150
0:11:03	29	10,7	20	38	150
0:11:04	29	10,7	20	38	150
0:11:05	29	10,8	20	38	150
0:11:06	29	10,8	20	38	150
0:11:07	29	10,8	20	38	150
0:11:08	29	10,8	20	38	150
0:11:09	29	10,8	20	38	150
0:11:10	29	10,8	20	38	150
0:11:11	30	10,9	20	38	150
0:11:12	30	10,9	20	38	150
0:11:13	30	10,9	20	38	150
0:11:14	30	10,9	20	38	150
0:11:15	30	10,9	20	38	150
0:11:16	30	10,9	20	38	150
0:11:17	30	10,9	20	38	150
0:11:18	30	11,0	20	38	150
0:11:19	30	11,0	20	38	150
0:11:20	30	11,0	20	38	150
0:11:21	30	11,0	20	38	150
0:11:22	30	11,0	20	38	150
0:11:23	30	11,0	20	38	150
0:11:24	30	11,0	20	38	150
0:11:25	30	11,1	20	39	150
0:11:26	30	11,1	20	39	150
0:11:27	30	11,1	20	39	150
0:11:28	30	11,1	20	39	150
0:11:29	30	11,1	20	39	150
0:11:30	30	11,1	20	39	150
0:11:31	30	11,1	20	39	150
0:11:32	30	11,2	20	39	150
0:11:33	30	11,2	20	39	150
0:11:34	30	11,2	20	39	150
0:11:35	30	11,2	20	39	150
0:11:36	30	11,2	20	39	150
0:11:37	30	11,2	20	39	150
0:11:38	30	11,3	20	39	150
0:11:39	30	11,3	20	39	150
0:11:40	30	11,3	20	39	150
0:11:41	30	11,3	20	39	150
0:11:42	30	11,3	20	39	150
0:11:43	30	11,4	20	39	150
0:11:44	30	11,3	20	39	150
0:11:45	30	11,3	20	39	150
0:11:46	30	11,3	20	39	150
0:11:47	30	11,3	21	39	150
0:11:48	30	11,3	21	39	150
0:11:49	30	11,3	21	39	150
0:11:50	30	11,4	21	39	150
0:11:51	30	11,4	21	39	150
0:11:52	30	11,4	21	40	150
0:11:53	30	11,4	21	39	150
0:11:54	30	11,4	21	39	150
0:11:55	30	11,4	21	39	150
0:11:56	30	11,5	21	40	150
0:11:57	30	11,5	21	39	150
0:11:58	30	11,5	21	39	150
0:11:59	30	11,5	21	39	150
0:12:00	30	11,5	21	40	150
0:12:01	31	11,5	21	39	150
0:12:02	31	11,5	21	40	150
0:12:03	31	11,5	21	40	150
0:12:04	31	11,6	21	40	150
0:12:05	31	11,6	21	40	150
0:12:06	31	11,6	21	40	150
0:12:07	31	11,6	21	40	150
0:12:08	31	11,6	21	40	150
0:12:09	31	11,6	21	40	150
0:12:10	31	11,6	21	40	150
0:12:11	31	11,6	21	40	150
0:12:12	31	11,7	21	40	150
0:12:13	31	11,7	21	40	150
0:12:14	31	11,7	21	40	150
0:12:15	31	11,7	21	40	150
0:12:16	31	11,7	21	40	150
0:12:17	31	11,7	21	40	150
0:12:18	31	11,7	21	40	150
0:12:19	31	11,7	22	40	150
0:12:20	31	11,8	22	40	150
0:12:21	31	11,8	22	40	150
0:12:22	31	11,8	22	40	150
0:12:23	31	11,8	22	40	150
0:12:24	31	11,8	22	40	150
0:12:25	31	11,8	22	40	150
0:12:26	31	11,8	22	40	150
0:12:27	31	11,8	22	40	150
0:12:28	31	11,9	22	40	150
0:12:29	31	11,9	22	40	150
0:12:30	31	11,9	22	40	150
0:12:31	31	11,9	22	40	150
0:12:32	31	11,9	22	40	150
0:12:33	31	11,9	22	40	150
0:12:34	31	11,9	22	40	150
0:12:35	31	11,9	22	40	150
0:12:36	31	12,0	22	40	150
0:12:37	31	12,0	22	40	150
0:12:38	31	12,0	22	40	150
0:12:39	31	12,0	22	40	150
0:12:40	31	12,0	22	40	150
0:12:41	31	12,0	22	40	150
0:12:42	31	12,0	22	40	150
0:12:43	31	12,0	22	40	150
0:12:44	31	12,0	22	40	150
0:12:45	31	12,1	22	40	150
0:12:46	31	12,1	22	40	150
0:12:47	31	12,1	22	40	150
0:12:48	31	12,1	22	40	150
0:12:49	31	12,1	22	41	150
0:12:50	31	12,1	22	40	150
0:12:51	32	12,1	22	41	150
0:12:52	32	12,2	22	40	150
0:12:53	32	12,2	22	41	150
0:12:54	32	12,2	22	41	150
0:12:55	32	12,2	22	41	150
0:12:56	32	12,2	22	40	150
0:12:57	32	12,2	22	41	150
0:12:58	32	12,2	22	40	150
0:12:59	32	12,2	22	40	150
0:13:00	32	12,2	22	40	150
0:13:01	32	12,3	23	40	150
0:13:02	32	12,3	23	40	150
0:13:03	32	12,3	23	40	150
0:13:04	32	12,3	23	40	150
0:13:05	32	12,3	23	40	150
0:13:06	32	12,3	23	40	150
0:13:07	32	12,3	23	41	150
0:13:08	32	12,4	23	40	150
0:13:09	32	12,4	23	40	150
0:13:10	32	12,4	23	41	150
0:13:11	32	12,4	23	40	150
0:13:12	32	12,4	23	41	150
0:13:13	32	12,4	23	41	150
0:13:14	32	12,5	23	41	150
0:13:15	32	12,5	23	41	150
0:13:16	32	12,5	23	41	150
0:13:17	32	12,5	24	41	150
0:13:18	32	12,5	23	41	150
0:13:19	32	12,5	23	41	150
0:13:20	32	12,5	23	41	150
0:13:21	32	12,6	23	41	150
0:13:22	32	12,6	23	41	150
0:13:23	32	12,6	24	41	150
0:13:24	32	12,6	24	41	150
0:13:25	32	12,6	24	41	150
0:13:26	32	12,6	24	41	150
0:13:27	32	12,6	24	41	150
0:13:28	32	12,6	24	41	150
0:13:29	32	12,7	24	41	150
0:13:30	32	12,7	24	41	150
0:13:31	32	12,7	24	41	150
0:13:32	32	12,7	24	41	150
0:13:33	32	12,7	24	41	150
0:13:34	32	12,7	24	41	150
0:13:35	32	12,7	24	41	150
0:13:36	32	12,8	24	41	150
0:13:37	32	12,8	24	41	150
0:13:38	32	12,8	24	41	150
0:13:39	32	12,8	24	41	150
0:13:40	32	12,8	24	41	150
0:13:41	32	12,8	24	41	150
0:13:42	33	12,8	24	41	150
0:13:43	33	12,8	24	41	150
0:13:44	33	12,9	24	41	150
0:13:45	33	12,9	25	41	150
0:13:46	33	12,9	25	41	150
0:13:47	33	12,9	25	41	150
0:13:48	33	12,9	25	41	150
0:13:49	33	12,9	25	42	150
0:13:50	33	12,9	25	41	150
0:13:51	33	13,0	25	41	150
0:13:52	33	13,0	25	42	150
0:13:53	33	13,0	25	42	150
0:13:54	33	13,0	25	42	150
0:13:55	33	13,0	25	42	150
0:13:56	33	13,0	25	42	150
0:13:57	33	13,0	25	42	150
0:13:58	33	13,0	25	42	150
0:13:59	33	13,1	25	42	150
0:14:00	33	13,1	25	42	150
0:14:01	33	13,1	25	42	150
0:14:02	33	13,1	25	41	150
0:14:03	33	13,1	25	42	150
0:14:04	33	13,1	25	42	150
0:14:05	33	13,1	25	42	150
0:14:06	33	13,1	25	42	150
0:14:07	33	13,2	25	42	150
0:14:08	33	13,2	25	42	150
0:14:09	33	13,2	25	42	150
0:14:10	33	13,2	25	42	150
0:14:11	33	13,2	25	42	150
0:14:12	33	13,2	25	42	150
0:14:13	33	13,2	25	42	150
0:14:14	33	13,2	25	42	150
0:14:15	33	13,3	26	42	150
0:14:16	33	13,3	26	42	150
0:14:17	33	13,3	26	42	150
0:14:18	33	13,3	26	42	150
0:14:19	33	13,3	26	42	150
0:14:20	33	13,3	26	42	150
0:14:21	33	13,3	26	42	150
0:14:22	33	13,4	26	42	150
0:14:23	33	13,4	26	42	150
0:14:24	33	13,4	26	42	150
0:14:25	33	13,4	26	42	150
0:14:26	33	13,4	26	42	150
0:14:27	33	13,4	26	42	150
0:14:28	33	13,4	26	42	150
0:14:29	33	13,4	26	42	150
0:14:30	33	13,5	26	42	150
0:14:31	33	13,5	26	42	150
0:14:32	33	13,5	26	42	150
0:14:33	33	13,5	26	42	150
0:14:34	33	13,5	26	42	150
0:14:35	33	13,5	26	42	150
0:14:36	34	13,5	27	42	150
0:14:37	34	13,5	27	42	150
0:14:38	34	13,6	26	42	150
0:14:39	34	13,6	26	42	150
0:14:40	34	13,6	26	42	150
0:14:41	34	13,6	26	42	150
0:14:42	34	13,6	26	42	150
0:14:43	34	13,6	26	42	150
0:14:44	34	13,6	26	42	150
0:14:45	34	13,7	27	42	150
0:14:46	34	13,7	27	42	150
0:14:47	34	13,7	27	43	150
0:14:48	34	13,7	27	43	150
0:14:49	34	13,7	28	42	150
0:14:50	34	13,7	28	43	150
0:14:51	34	13,8	28	43	150
0:14:52	34	13,8	28	43	150
0:14:53	34	13,8	28	43	150
0:14:54	34	13,8	28	43	150
0:14:55	34	13,8	28	43	150
0:14:56	34	13,8	28	43	150
0:14:57	34	13,8	28	43	150
0:14:58	34	13,8	28	43	150
0:14:59	34	13,9	28	43	150
0:15:00	34	13,9	29	43	150
0:15:01	34	13,9	29	43	150
0:15:02	34	13,9	29	43	150
0:15:03	34	13,9	29	43	150
0:15:04	34	13,9	29	43	150
0:15:05	34	14,0	29	43	150
0:15:06	34	14,0	29	43	150
0:15:07	34	14,0	29	43	150
0:15:08	34	14,0	29	43	150
0:15:09	34	14,0	31	43	150
0:15:10	34	14,0	34	43	150
0:15:11	34	14,0	34	43	150
0:15:12	34	14,1	34	43	150
0:15:13	34	14,1	35	43	150
0:15:14	34	14,1	34	43	150
0:15:15	34	14,1	33	43	150
0:15:16	34	14,1	33	43	150
0:15:17	34	14,1	32	43	150
0:15:18	34	14,2	32	43	150
0:15:19	34	14,2	32	43	150
0:15:20	34	14,2	32	43	150
0:15:21	34	14,2	33	43	150
0:15:22	34	14,2	33	43	150
0:15:23	34	14,3	33	43	150
0:15:24	34	14,3	34	43	150
0:15:25	34	14,3	33	43	150
0:15:26	34	14,3	32	43	150
0:15:27	34	14,3	31	43	150
0:15:28	34	14,3	31	43	150
0:15:29	35	14,4	31	43	150
0:15:30	35	14,4	32	43	150
0:15:31	35	14,4	32	44	150
0:15:32	35	14,4	31	43	150
0:15:33	35	14,4	32	44	150
0:15:34	35	14,4	32	44	150
0:15:35	35	14,5	32	43	150
0:15:36	35	14,4	30	43	150
0:15:37	35	14,4	30	44	150
0:15:38	35	14,4	30	43	150
0:15:39	35	14,4	29	44	150
0:15:40	35	14,4	28	44	150
0:15:41	35	14,4	28	44	150
0:15:42	35	14,4	28	44	150
0:15:43	35	14,4	28	44	150
0:15:44	35	14,5	29	44	150
0:15:45	35	14,5	29	43	150
0:15:46	35	14,5	28	44	150
0:15:47	35	14,5	27	44	150
0:15:48	35	14,5	27	44	150
0:15:49	35	14,5	27	44	150
0:15:50	35	14,5	27	44	150
0:15:51	35	14,6	27	44	150
0:15:52	35	14,6	27	44	150
0:15:53	35	14,6	26	44	150
0:15:54	35	14,6	26	44	150
0:15:55	35	14,6	26	44	150
0:15:56	35	14,6	26	44	150
0:15:57	35	14,7	26	44	150
0:15:58	35	14,7	26	44	150
0:15:59	35	14,7	26	44	150
0:16:00	35	14,7	25	44	150
0:16:01	35	14,7	25	44	150
0:16:02	35	14,7	25	44	150
0:16:03	35	14,7	25	44	150
0:16:04	35	14,8	25	44	150
0:16:05	35	14,8	25	44	150
0:16:06	35	14,8	25	44	150
0:16:07	35	14,8	25	44	150
0:16:08	35	14,8	25	44	150
0:16:09	35	14,8	24	44	150
0:16:10	35	14,8	24	44	150
0:16:11	35	14,9	24	44	150
0:16:12	35	14,9	24	44	150
0:16:13	35	14,9	24	44	150
0:16:14	35	14,9	24	44	150
0:16:15	35	14,9	24	44	150
0:16:16	35	14,9	24	44	150
0:16:17	35	14,9	24	44	150
0:16:18	35	14,9	24	45	150
0:16:19	35	15,0	24	45	150
0:16:20	35	15,0	24	44	150
0:16:21	35	15,0	24	45	150
0:16:22	35	15,0	24	45	150
0:16:23	36	15,0	24	45	150
0:16:24	36	15,1	24	45	150
0:16:25	36	15,1	24	45	150
0:16:26	36	15,1	24	45	150
0:16:27	36	15,1	24	45	150
0:16:28	36	15,1	24	45	150
0:16:29	36	15,1	24	44	150
0:16:30	36	15,2	24	45	150
0:16:31	36	15,2	24	45	150
0:16:32	36	15,2	24	45	150
0:16:33	36	15,2	24	45	150
0:16:34	36	15,2	24	45	150
0:16:35	36	15,2	24	45	150
0:16:36	36	15,2	24	45	150
0:16:37	36	15,3	23	45	150
0:16:38	36	15,3	23	45	150
0:16:39	36	15,3	23	45	150
0:16:40	36	15,3	23	45	150
0:16:41	36	15,3	23	45	150
0:16:42	36	15,3	23	45	150
0:16:43	36	15,3	23	45	150
0:16:44	36	15,4	23	45	150
0:16:45	36	15,4	23	45	150
0:16:46	36	15,4	23	45	150
0:16:47	36	15,4	23	45	150
0:16:48	36	15,4	23	45	150
0:16:49	36	15,4	23	45	150
0:16:50	36	15,3	23	45	150
0:16:51	36	15,3	23	45	150
0:16:52	36	15,3	23	45	150
0:16:53	36	15,4	23	45	150
0:16:54	36	15,4	23	45	150
0:16:55	36	15,4	23	45	150
0:16:56	36	15,4	23	45	150
0:16:57	36	15,4	23	45	150
0:16:58	36	15,4	23	45	150
0:16:59	36	15,5	23	45	150
0:17:00	36	15,5	23	45	150
0:17:01	36	15,5	23	45	150
0:17:02	36	15,5	23	45	150
0:17:03	36	15,5	23	45	150
0:17:04	36	15,5	23	45	150
0:17:05	36	15,6	23	45	150
0:17:06	36	15,6	23	45	150
0:17:07	36	15,6	23	45	150
0:17:08	36	15,6	23	45	150
0:17:09	36	15,6	23	45	150
0:17:10	36	15,6	23	45	150
0:17:11	36	15,6	23	45	150
0:17:12	36	15,7	23	45	150
0:17:13	36	15,7	23	46	150
0:17:14	36	15,7	23	46	150
0:17:15	36	15,7	23	46	150
0:17:16	36	15,7	23	46	150
0:17:17	37	15,7	23	46	150
0:17:18	37	15,7	23	46	150
0:17:19	37	15,8	23	46	150
0:17:20	37	15,8	23	46	150
0:17:21	37	15,8	23	46	150
0:17:22	37	15,8	23	46	150
0:17:23	37	15,8	23	46	150
0:17:24	37	15,8	23	46	150
0:17:25	37	15,9	23	46	150
0:17:26	37	15,9	23	46	150
0:17:27	37	15,9	23	46	150
0:17:28	37	15,9	23	46	150
0:17:29	37	15,9	23	46	150
0:17:30	37	15,9	23	46	150
0:17:31	37	15,9	23	46	150
0:17:32	37	16,0	23	46	150
0:17:33	37	16,0	23	46	150
0:17:34	37	16,0	23	46	150
0:17:35	37	16,0	23	46	150
0:17:36	37	16,0	23	46	150
0:17:37	37	16,0	23	46	150
0:17:38	37	16,0	23	46	150
0:17:39	37	16,1	23	46	150
0:17:40	37	16,1	23	46	150
0:17:41	37	16,1	23	46	150
0:17:42	37	16,1	23	46	150
0:17:43	37	16,1	23	46	150
0:17:44	37	16,1	23	46	150
0:17:45	37	16,2	23	46	150
0:17:46	37	16,2	23	46	150
0:17:47	37	16,2	23	46	150
0:17:48	37	16,2	23	46	150
0:17:49	37	16,2	23	46	150
0:17:50	37	16,2	23	46	150
0:17:51	37	16,2	23	46	150
0:17:52	37	16,3	23	46	150
0:17:53	37	16,3	23	46	150
0:17:54	37	16,2	23	47	150
0:17:55	37	16,2	23	46	150
0:17:56	37	16,2	23	46	150
0:17:57	37	16,2	23	46	150
0:17:58	37	16,2	23	46	150
0:17:59	37	16,2	23	47	150
0:18:00	37	16,3	23	46	150
0:18:01	37	16,3	23	46	150
0:18:02	37	16,3	23	47	150
0:18:03	37	16,4	23	47	150
0:18:04	37	16,4	23	47	150
0:18:05	37	16,4	23	47	150
0:18:06	37	16,4	23	47	150
0:18:07	37	16,5	23	47	150
0:18:08	37	16,5	23	47	150
0:18:09	37	16,5	23	47	150
0:18:10	37	16,5	23	47	150
0:18:11	37	16,4	23	47	150
0:18:12	38	16,4	23	47	150
0:18:13	38	16,4	23	47	150
0:18:14	38	16,4	23	47	150
0:18:15	38	16,4	23	47	150
0:18:16	38	16,4	23	47	150
0:18:17	38	16,4	23	47	150
0:18:18	38	16,5	23	47	150
0:18:19	38	16,5	23	47	150
0:18:20	38	16,5	23	47	150
0:18:21	38	16,5	23	47	150
0:18:22	38	16,5	23	47	150
0:18:23	38	16,5	24	47	150
0:18:24	38	16,6	24	47	150
0:18:25	38	16,6	24	47	150
0:18:26	38	16,6	24	47	150
0:18:27	38	16,6	24	47	150
0:18:28	38	16,6	24	47	150
0:18:29	38	16,6	24	47	150
0:18:30	38	16,6	24	47	150
0:18:31	38	16,6	24	47	150
0:18:32	38	16,7	24	47	150
0:18:33	38	16,7	24	47	150
0:18:34	38	16,7	24	47	150
0:18:35	38	16,7	24	47	150
0:18:36	38	16,7	24	47	150
0:18:37	38	16,7	24	47	150
0:18:38	38	16,7	24	47	150
0:18:39	38	16,8	25	47	150
0:18:40	38	16,8	25	47	150
0:18:41	38	16,8	25	48	150
0:18:42	38	16,8	25	47	150
0:18:43	38	16,8	25	48	150
0:18:44	38	16,8	25	48	150
0:18:45	38	16,8	25	47	150
0:18:46	38	16,9	25	48	150
0:18:47	38	16,9	25	47	150
0:18:48	38	16,9	25	48	150
0:18:49	38	16,9	25	47	150
0:18:50	38	16,9	25	48	150
0:18:51	38	16,9	25	47	150
0:18:52	38	16,9	25	47	150
0:18:53	38	17,0	26	48	150
0:18:54	38	17,0	26	48	150
0:18:55	38	17,0	26	48	150
0:18:56	38	17,0	26	48	150
0:18:57	38	17,0	26	48	150
0:18:58	38	17,0	26	48	150
0:18:59	38	17,0	26	48	150
0:19:00	38	17,1	26	48	150
0:19:01	38	17,1	26	48	150
0:19:02	39	17,1	26	48	150
0:19:03	39	17,1	26	48	150
0:19:04	39	17,1	26	48	150
0:19:05	39	17,1	26	48	150
0:19:06	39	17,1	26	48	150
0:19:07	39	17,1	26	48	150
0:19:08	39	17,2	26	48	150
0:19:09	39	17,2	26	48	150
0:19:10	39	17,2	26	48	150
0:19:11	39	17,2	26	48	150
0:19:12	39	17,2	26	48	150
0:19:13	39	17,2	26	48	150
0:19:14	39	17,2	26	48	150
0:19:15	39	17,3	26	48	150
0:19:16	39	17,3	26	48	150
0:19:17	39	17,3	26	48	150
0:19:18	39	17,3	26	48	150
0:19:19	39	17,4	27	48	150
0:19:20	39	17,4	27	48	150
0:19:21	39	17,4	27	48	150
0:19:22	39	17,4	27	48	150
0:19:23	39	17,5	27	48	150
0:19:24	39	17,5	27	48	150
0:19:25	39	17,5	27	48	150
0:19:26	39	17,5	27	48	150
0:19:27	39	17,5	27	49	150
0:19:28	39	17,5	27	49	150
0:19:29	39	17,4	27	49	150
0:19:30	39	17,4	27	49	150
0:19:31	39	17,4	27	48	150
0:19:32	39	17,5	27	48	150
0:19:33	39	17,5	27	49	150
0:19:34	39	17,5	27	49	150
0:19:35	39	17,5	27	49	150
0:19:36	39	17,5	27	49	150
0:19:37	39	17,5	27	49	150
0:19:38	39	17,5	27	49	150
0:19:39	39	17,6	27	49	150
0:19:40	39	17,6	27	49	150
0:19:41	39	17,6	27	49	150
0:19:42	39	17,6	27	49	150
0:19:43	39	17,7	27	49	150
0:19:44	39	17,7	27	49	150
0:19:45	39	17,7	27	49	150
0:19:46	39	17,7	27	49	150
0:19:47	39	17,7	27	49	150
0:19:48	39	17,7	27	49	150
0:19:49	39	17,8	28	49	150
0:19:50	39	17,8	28	49	150
0:19:51	39	17,8	28	49	150
0:19:52	39	17,8	28	49	150
0:19:53	39	17,8	28	49	150
0:19:54	39	17,8	28	49	150
0:19:55	39	17,8	28	49	150
0:19:56	39	17,9	28	49	150
0:19:57	40	17,9	28	49	150
0:19:58	40	17,9	29	49	150
0:19:59	40	17,9	29	49	150
0:20:00	40	17,9	29	49	150
0:20:01	40	17,9	29	49	150
0:20:02	40	17,9	29	49	150
0:20:03	40	18,0	29	49	150
0:20:04	40	18,0	32	49	150
0:20:05	40	18,0	34	49	150
0:20:06	40	18,0	34	49	150
0:20:07	40	18,0	32	49	150
0:20:08	40	18,0	31	49	150
0:20:09	40	18,0	32	49	150
0:20:10	40	18,0	31	49	150
0:20:11	40	18,1	32	49	150
0:20:12	40	18,1	33	49	150
0:20:13	40	18,1	32	49	150
0:20:14	40	18,1	31	49	150
0:20:15	40	18,1	31	49	150
0:20:16	40	18,1	33	49	150
0:20:17	40	18,1	31	49	150
0:20:18	40	18,1	30	49	150
0:20:19	40	18,2	29	49	150
0:20:20	40	18,2	29	49	150
0:20:21	40	18,2	31	49	150
0:20:22	40	18,2	31	49	150
0:20:23	40	18,2	32	49	150
0:20:24	40	18,2	31	49	150
0:20:25	40	18,2	31	49	150
0:20:26	40	18,3	31	49	150
0:20:27	40	18,3	30	49	150
0:20:28	40	18,3	30	49	150
0:20:29	40	18,3	31	50	150
0:20:30	40	18,3	30	50	150
0:20:31	40	18,4	30	50	150
0:20:32	40	18,4	30	50	150
0:20:33	40	18,4	31	49	150
0:20:34	40	18,4	31	49	150
0:20:35	40	18,4	30	50	150
0:20:36	40	18,4	30	50	150
0:20:37	40	18,4	31	50	150
0:20:38	40	18,4	30	50	150
0:20:39	40	18,5	29	50	150
0:20:40	40	18,5	28	50	150
0:20:41	40	18,5	28	50	150
0:20:42	40	18,5	28	50	150
0:20:43	40	18,5	27	50	150
0:20:44	40	18,5	27	50	150
0:20:45	40	18,6	27	50	150
0:20:46	40	18,6	26	50	150
0:20:47	40	18,6	26	50	150
0:20:48	40	18,6	26	50	150
0:20:49	40	18,6	26	50	150
0:20:50	41	18,6	25	50	150
0:20:51	41	18,6	25	50	150
0:20:52	41	18,6	25	50	150
0:20:53	41	18,7	25	50	150
0:20:54	41	18,7	25	50	150
0:20:55	41	18,7	25	50	150
0:20:56	41	18,7	25	50	150
0:20:57	41	18,7	25	50	150
0:20:58	41	18,7	25	50	150
0:20:59	41	18,8	24	50	150
0:21:00	41	18,8	24	50	150
0:21:01	41	18,8	24	50	150
0:21:02	41	18,7	24	50	150
0:21:03	41	18,7	24	50	150
0:21:04	41	18,7	24	50	150
0:21:05	41	18,7	25	50	150
0:21:06	41	18,8	25	50	150
0:21:07	41	18,8	25	50	150
0:21:08	41	18,8	25	50	150
0:21:09	41	18,8	25	50	150
0:21:10	41	18,8	25	50	150
0:21:11	41	18,8	25	50	150
0:21:12	41	18,8	25	50	150
0:21:13	41	18,9	25	50	150
0:21:14	41	18,9	25	50	150
0:21:15	41	18,9	25	50	150
0:21:16	41	18,9	25	50	150
0:21:17	41	18,9	25	50	150
0:21:18	41	18,9	25	50	150
0:21:19	41	18,9	25	50	150
0:21:20	41	19,0	25	50	150
0:21:21	41	19,0	25	50	150
0:21:22	41	19,0	25	50	150
0:21:23	41	19,0	25	50	150
0:21:24	41	19,0	25	50	150
0:21:25	41	19,0	25	50	150
0:21:26	41	19,0	25	50	150
0:21:27	41	19,1	25	50	150
0:21:28	41	19,1	25	51	150
0:21:29	41	19,1	25	50	150
0:21:30	41	19,1	25	51	150
0:21:31	41	19,1	25	51	150
0:21:32	41	19,1	25	50	150
0:21:33	41	19,2	25	51	150
0:21:34	41	19,2	25	51	150
0:21:35	41	19,2	25	51	150
0:21:36	41	19,2	25	51	150
0:21:37	41	19,2	25	51	150
0:21:38	41	19,2	25	51	150
0:21:39	41	19,2	25	51	150
0:21:40	41	19,3	25	51	150
0:21:41	41	19,3	24	51	150
0:21:42	41	19,3	24	51	150
0:21:43	41	19,3	24	51	150
0:21:44	42	19,3	24	51	150
0:21:45	42	19,3	24	51	150
0:21:46	42	19,3	24	51	150
0:21:47	42	19,4	24	51	150
0:21:48	42	19,4	24	51	150
0:21:49	42	19,4	24	51	150
0:21:50	42	19,4	24	51	150
0:21:51	42	19,4	24	51	150
0:21:52	42	19,4	24	51	150
0:21:53	42	19,4	24	51	150
0:21:54	42	19,4	24	51	150
0:21:55	42	19,5	24	51	150
0:21:56	42	19,5	24	51	150
0:21:57	42	19,5	24	51	150
0:21:58	42	19,5	24	51	150
0:21:59	42	19,5	24	51	150
0:22:00	42	19,5	24	51	150
0:22:01	42	19,5	24	51	150
0:22:02	42	19,5	24	51	150
0:22:03	42	19,6	24	51	150
0:22:04	42	19,6	24	51	150
0:22:05	42	19,6	24	51	150
0:22:06	42	19,6	24	51	150
0:22:07	42	19,6	24	51	150
0:22:08	42	19,6	24	51	150
0:22:09	42	19,7	24	51	150
0:22:10	42	19,7	24	51	150
0:22:11	42	19,7	24	51	150
0:22:12	42	19,7	24	51	150
0:22:13	42	19,7	24	51	150
0:22:14	42	19,7	24	51	150
0:22:15	42	19,8	24	51	150
0:22:16	42	19,8	24	51	150
0:22:17	42	19,8	24	51	150
0:22:18	42	19,8	24	51	150
0:22:19	42	19,8	24	51	150
0:22:20	42	19,8	24	51	150
0:22:21	42	19,8	24	51	150
0:22:22	42	19,9	24	51	150
0:22:23	42	19,9	24	51	150
0:22:24	42	19,9	24	51	150
0:22:25	42	19,9	24	51	150
0:22:26	42	19,9	24	51	150
0:22:27	42	19,9	24	51	150
0:22:28	42	19,9	24	51	150
0:22:29	42	20,0	24	51	150
0:22:30	42	19,9	24	52	150
0:22:31	42	19,9	24	52	150
0:22:32	42	19,8	24	52	150
0:22:33	42	19,9	24	51	150
0:22:34	42	19,9	24	52	150
0:22:35	42	19,9	24	51	150
0:22:36	42	19,9	24	52	150
0:22:37	42	19,9	24	52	150
0:22:38	42	19,9	24	52	150
0:22:39	42	19,9	24	52	150
0:22:40	43	20,0	24	52	150
0:22:41	43	20,0	24	52	150
0:22:42	43	20,0	24	52	150
0:22:43	43	20,0	24	52	150
0:22:44	43	20,0	24	52	150
0:22:45	43	20,0	24	52	150
0:22:46	43	20,1	24	52	150
0:22:47	43	20,1	24	52	150
0:22:48	43	20,1	24	52	150
0:22:49	43	20,1	24	52	150
0:22:50	43	20,1	24	52	150
0:22:51	43	20,1	24	52	150
0:22:52	43	20,1	24	52	150
0:22:53	43	20,2	24	52	150
0:22:54	43	20,2	24	52	150
0:22:55	43	20,2	24	52	150
0:22:56	43	20,2	24	52	150
0:22:57	43	20,2	24	52	150
0:22:58	43	20,2	24	52	150
0:22:59	43	20,3	24	52	150
0:23:00	43	20,3	25	52	150
0:23:01	43	20,3	25	52	150
0:23:02	43	20,3	25	52	150
0:23:03	43	20,3	25	52	150
0:23:04	43	20,4	25	52	150
0:23:05	43	20,4	25	52	150
0:23:06	43	20,4	25	52	150
0:23:07	43	20,4	25	52	150
0:23:08	43	20,4	25	52	150
0:23:09	43	20,5	25	52	150
0:23:10	43	20,5	25	52	150
0:23:11	43	20,5	25	52	150
0:23:12	43	20,5	25	52	150
0:23:13	43	20,5	25	52	150
0:23:14	43	20,5	25	52	150
0:23:15	43	20,6	25	52	150
0:23:16	43	20,6	25	52	150
0:23:17	43	20,5	25	52	150
0:23:18	43	20,5	25	52	150
0:23:19	43	20,5	25	52	150
0:23:20	43	20,5	25	52	150
0:23:21	43	20,5	25	52	150
0:23:22	43	20,5	25	52	150
0:23:23	43	20,6	25	52	150
0:23:24	43	20,6	26	52	150
0:23:25	43	20,6	26	52	150
0:23:26	43	20,6	26	52	150
0:23:27	43	20,6	26	52	150
0:23:28	43	20,6	26	52	150
0:23:29	43	20,7	26	53	150
0:23:30	43	20,7	26	52	150
0:23:31	43	20,7	26	53	150
0:23:32	43	20,7	26	53	150
0:23:33	43	20,7	26	53	150
0:23:34	43	20,7	26	52	150
0:23:35	43	20,7	26	53	150
0:23:36	43	20,8	26	53	150
0:23:37	44	20,8	26	53	150
0:23:38	44	20,8	26	53	150
0:23:39	44	20,8	26	53	150
0:23:40	44	20,8	26	53	150
0:23:41	44	20,8	26	53	150
0:23:42	44	20,9	26	53	150
0:23:43	44	20,9	26	53	150
0:23:44	44	20,9	26	53	150
0:23:45	44	20,9	26	53	150
0:23:46	44	20,9	26	53	150
0:23:47	44	20,9	26	53	150
0:23:48	44	21,0	26	53	150
0:23:49	44	21,0	27	53	150
0:23:50	44	21,0	27	53	150
0:23:51	44	21,0	27	53	150
0:23:52	44	21,0	27	53	150
0:23:53	44	21,0	27	53	150
0:23:54	44	21,1	27	53	150
0:23:55	44	21,1	27	53	150
0:23:56	44	21,1	27	53	150
0:23:57	44	21,1	27	53	150
0:23:58	44	21,1	27	53	150
0:23:59	44	21,1	27	53	150
0:24:00	44	21,2	27	53	150
0:24:01	44	21,2	27	53	150
0:24:02	44	21,2	27	53	150
0:24:03	44	21,2	27	53	150
0:24:04	44	21,1	27	53	150
0:24:05	44	21,0	27	53	150
0:24:06	44	21,0	27	53	150
0:24:07	44	21,0	27	53	150
0:24:08	44	21,1	27	53	150
0:24:09	44	21,1	27	53	150
0:24:10	44	21,1	27	53	150
0:24:11	44	21,1	27	53	150
0:24:12	44	21,2	27	53	150
0:24:13	44	21,2	27	53	150
0:24:14	44	21,2	28	54	150
0:24:15	44	21,2	28	53	150
0:24:16	44	21,3	28	54	150
0:24:17	44	21,3	28	54	150
0:24:18	44	21,3	28	54	150
0:24:19	44	21,4	28	54	150
0:24:20	44	21,4	28	54	150
0:24:21	44	21,4	28	54	150
0:24:22	44	21,5	28	54	150
0:24:23	44	21,5	28	54	150
0:24:24	44	21,5	28	54	150
0:24:25	44	21,4	28	54	150
0:24:26	44	21,3	28	54	150
0:24:27	44	21,3	28	54	150
0:24:28	44	21,3	28	54	150
0:24:29	44	21,4	28	54	150
0:24:30	44	21,4	28	54	150
0:24:31	44	21,4	28	54	150
0:24:32	44	21,4	28	54	150
0:24:33	45	21,4	28	54	150
0:24:34	45	21,5	28	55	150
0:24:35	45	21,5	28	55	150
0:24:36	45	21,5	29	55	150
0:24:37	45	21,5	29	55	150
0:24:38	45	21,5	33	55	150
0:24:39	45	21,5	34	55	150
0:24:40	45	21,6	33	55	150
0:24:41	45	21,6	33	55	150
0:24:42	45	21,6	33	55	150
0:24:43	45	21,6	32	54	150
0:24:44	45	21,6	31	54	150
0:24:45	45	21,6	31	55	150
0:24:46	45	21,7	31	55	150
0:24:47	45	21,7	31	55	150
0:24:48	45	21,7	30	55	150
0:24:49	45	21,7	29	55	150
0:24:50	45	21,7	29	55	150
0:24:51	45	21,7	29	55	150
0:24:52	45	21,7	28	55	150
0:24:53	45	21,8	28	54	150
0:24:54	45	21,8	28	55	150
0:24:55	45	21,8	28	55	150
0:24:56	45	21,8	27	55	150
0:24:57	45	21,8	27	55	150
0:24:58	45	21,8	26	55	150
0:24:59	45	21,8	26	55	150
0:25:00	45	21,9	26	55	150
0:25:01	45	21,9	26	55	150
0:25:02	45	21,9	26	55	150
0:25:03	45	21,9	25	55	150
0:25:04	45	21,9	25	55	150
0:25:05	45	21,9	25	55	150
0:25:06	45	21,9	25	55	150
0:25:07	45	21,9	25	55	150
0:25:08	45	22,0	25	55	150
0:25:09	45	22,0	25	55	150
0:25:10	45	22,0	25	55	150
0:25:11	45	22,0	25	55	150
0:25:12	45	22,0	24	55	150
0:25:13	45	22,0	24	55	150
0:25:14	45	22,0	24	55	150
0:25:15	45	22,1	24	55	150
0:25:16	45	22,1	24	55	150
0:25:17	45	22,1	24	55	150
0:25:18	45	22,1	24	55	150
0:25:19	45	22,1	24	55	150
0:25:20	45	22,1	24	55	150
0:25:21	45	22,1	24	55	150
0:25:22	45	22,2	24	55	150
0:25:23	45	22,2	24	55	150
