Repository: ProgWizer/parser

File: project-root/data/Data Acquisition/Data Acquisition/2021 year (353)/21-024.txt
--Test Summary--
Full Path and File Name	
Instrument Name	SGSA/UCA
Instrument Type	Model 5265 SGSA/UCA
Instrument Serial Number	
Test Start Date	08.02.2021
Test Start Time	11:17:28
Test Stop Date	08.02.2021
Test Stop Time	15:29:04
Test Length	4:11:36
Final Sample Time Offset	4:11:30
Controller Schedule Name	
Sampling Period	30 seconds
Comments	
Information	WellID	
Information	Customer	
Information	EngName	
Information	CementClass	
Information	CementMfr	
Information	Additives	80G+20MKU+2CaCl2+0.4Cex
Information	Density	1500
Information	BHCT	
Information	BHST	
Information	FluidLoss	
Information	JobType	
Calculated Value	CS_50	3:36:00
Calculated Value	CS_500	N/A
Calculated Value	SGS_Initial	0:56:00
Calculated Value	SGS_Final	1:33:00
Calculated Value	CS_Time8h	N/A
Calculated Value	CS_Time12h	N/A
Calculated Value	CS_Time24h	N/A
Calculated Value	CS_Time48h	N/A
Calculated Value	Time_SGS_100lb/100ft2	1:01:00
Calculated Value	Time_SGS_500lb/100ft2	1:19:30
Calculated Curve	Compressive Strength	Compressive strength type A (less than 14 lb/gal)
Calculated Curve	Static Gel Strength	Static gel strength
Initial Temperature (°C)	20 °C
Final Temperature (°C)	50 °C
Initial Pressure (psi)	87 psi
Final Pressure (psi)	109 psi
Initial Transit Time (microsec/in)	16,59 microsec/in
Final Transit Time (microsec/in)	15,40 microsec/in
Initial Gel Value	5963
Final Gel Value	6824
Initial Compressive Strength (MPa)	0,00 MPa
Final Compressive Strength (MPa)	0,50 MPa
Initial Static Gel Strength (lb/100ft2)	16,7 lb/100ft2
Final Static Gel Strength (lb/100ft2)	ERROR
--Data--
Time (HH:MM:SS)	Temperature (°C)	Pressure (psi)	Transit Time (microsec/in)	Gel Value	Compressive Strength (MPa)	Static Gel Strength (lb/100ft2)
0:00:00	20	87	16,59	5963	0,00	16,7
0:00:30	20	85	16,61	5966	0,00	17,4
0:01:00	20	85	16,62	5960	0,00	18,0
0:01:30	21	85	16,63	5954	0,00	18,7
0:02:00	21	85	16,64	5933	0,00	19,4
0:02:30	22	86	16,65	5917	0,00	20,1
0:03:00	23	86	16,66	5912	0,00	20,7
0:03:30	23	86	16,67	5904	0,00	21,4
0:04:00	24	86	16,68	5891	0,00	22,1
0:04:30	24	87	16,69	5880	0,00	22,7
0:05:00	25	106	16,70	5864	0,00	23,4
0:05:30	25	110	16,70	5872	0,00	24,1
0:06:00	26	110	16,71	5862	0,00	24,7
0:06:30	27	110	16,71	5859	0,00	25,4
0:07:00	28	112	16,72	5849	0,00	26,1
0:07:30	29	113	16,72	5843	0,00	26,8
0:08:00	29	115	16,72	5838	0,00	27,4
0:08:30	30	116	16,72	5829	0,00	28,1
0:09:00	31	118	16,72	5827	0,00	28,8
0:09:30	32	120	16,72	5827	0,00	29,4
0:10:00	33	123	16,72	5824	0,00	30,1
0:10:30	33	125	16,72	5821	0,00	30,8
0:11:00	34	128	16,72	5819	0,00	31,4
0:11:30	35	131	16,72	5809	0,00	32,1
0:12:00	36	135	16,71	5794	0,00	32,8
0:12:30	37	138	16,71	5788	0,00	33,4
0:13:00	38	142	16,71	5775	0,00	34,1
0:13:30	39	147	16,70	5772	0,00	34,8
0:14:00	40	151	16,69	5757	0,00	35,5
0:14:30	41	153	16,68	5747	0,00	36,1
0:15:00	41	160	16,68	5725	0,00	36,8
0:15:30	42	166	16,67	5717	0,00	37,5
0:16:00	43	174	16,66	5704	0,00	38,1
0:16:30	44	182	16,65	5696	0,00	38,8
0:17:00	45	189	16,63	5685	0,00	39,5
0:17:30	45	196	16,62	5670	0,00	40,1
0:18:00	45	203	16,62	5660	0,00	40,8
0:18:30	46	209	16,61	5648	0,00	41,5
0:19:00	46	216	16,60	5635	0,00	42,2
0:19:30	47	222	16,58	5624	0,00	42,8
0:20:00	47	229	16,57	5604	0,00	43,5
0:20:30	48	236	16,56	5594	0,01	44,2
0:21:00	48	242	16,55	5583	0,01	44,8
0:21:30	48	248	16,54	5580	0,01	45,5
0:22:00	49	253	16,53	5560	0,02	46,2
0:22:30	49	258	16,53	5552	0,02	46,8
0:23:00	49	263	16,52	5535	0,02	47,5
0:23:30	49	267	16,52	5530	0,02	48,2
0:24:00	49	271	16,51	5516	0,03	48,9
0:24:30	49	275	16,50	5512	0,03	49,5
0:25:00	50	277	16,49	5493	0,03	50,2
0:25:30	50	280	16,49	5477	0,03	50,9
0:26:00	50	283	16,48	5460	0,04	51,5
0:26:30	50	286	16,48	5442	0,04	52,2
0:27:00	50	289	16,47	5428	0,04	52,9
0:27:30	50	292	16,47	5417	0,04	53,5
0:28:00	50	295	16,47	5416	0,04	54,2
0:28:30	50	297	16,46	5387	0,04	54,9
0:29:00	50	299	16,46	5370	0,04	55,5
0:29:30	50	301	16,45	5356	0,05	56,2
0:30:00	50	302	16,45	5334	0,05	56,9
0:30:30	50	304	16,45	5313	0,05	57,6
0:31:00	50	305	16,45	5296	0,05	58,2
0:31:30	50	306	16,45	5291	0,05	58,9
0:32:00	51	307	16,45	5277	0,05	59,6
0:32:30	51	308	16,45	5263	0,05	60,2
0:33:00	51	308	16,45	5246	0,05	60,9
0:33:30	51	309	16,45	5221	0,05	61,6
0:34:00	51	308	16,45	5192	0,05	62,2
0:34:30	51	308	16,45	5183	0,05	62,9
0:35:00	51	307	16,46	5156	0,05	63,6
0:35:30	51	306	16,45	5137	0,05	64,3
0:36:00	51	306	16,45	5112	0,05	64,9
0:36:30	50	304	16,46	5090	0,05	65,6
0:37:00	50	303	16,46	5058	0,04	66,3
0:37:30	50	302	16,46	5039	0,04	66,9
0:38:00	50	300	16,46	5013	0,04	67,6
0:38:30	50	298	16,47	4989	0,04	68,3
0:39:00	50	296	16,47	4968	0,04	68,9
0:39:30	50	295	16,48	4943	0,04	69,6
0:40:00	50	293	16,48	4916	0,04	70,3
0:40:30	50	292	16,49	4898	0,03	70,9
0:41:00	50	291	16,48	4870	0,04	71,6
0:41:30	50	291	16,49	4848	0,03	72,3
0:42:00	50	291	16,49	4823	0,03	73,0
0:42:30	50	290	16,49	4801	0,03	73,6
0:43:00	50	289	16,50	4776	0,03	74,3
0:43:30	50	289	16,50	4768	0,03	75,0
0:44:00	50	288	16,50	4730	0,03	75,6
0:44:30	50	286	16,51	4720	0,03	76,3
0:45:00	50	285	16,51	4690	0,03	77,0
0:45:30	50	284	16,52	4672	0,02	77,6
0:46:00	50	283	16,52	4659	0,02	78,3
0:46:30	50	282	16,53	4645	0,02	79,0
0:47:00	50	281	16,53	4628	0,02	79,7
0:47:30	50	279	16,54	4601	0,02	80,3
0:48:00	50	279	16,54	4588	0,02	81,0
0:48:30	50	278	16,55	4577	0,01	81,7
0:49:00	50	277	16,55	4556	0,01	82,3
0:49:30	50	276	16,56	4546	0,01	83,0
0:50:00	50	275	16,57	4531	0,01	83,7
0:50:30	50	274	16,57	4524	0,01	84,3
0:51:00	50	273	16,57	4507	0,01	85,0
0:51:30	50	272	16,58	4503	0,00	85,7
0:52:00	50	270	16,58	4488	0,00	86,4
0:52:30	50	269	16,59	4489	0,00	87,0
0:53:00	50	268	16,60	4472	0,00	87,7
0:53:30	50	267	16,60	4479	0,00	88,4
0:54:00	50	266	16,61	4465	0,00	89,0
0:54:30	50	265	16,61	4462	0,00	89,7
0:55:00	50	264	16,61	4460	0,00	90,4
0:55:30	50	263	16,62	4453	0,00	91,0
0:56:00	50	262	16,62	4459	0,00	91,7
0:56:30	50	261	16,63	4455	0,00	90,6
0:57:00	50	259	16,63	4462	0,00	92,4
0:57:30	50	258	16,64	4461	0,00	92,2
0:58:00	50	257	16,64	4465	0,00	93,2
0:58:30	50	256	16,65	4464	0,00	93,0
0:59:00	50	255	16,65	4486	0,00	98,7
0:59:30	50	254	16,66	4485	0,00	98,4
1:00:00	50	253	16,66	4483	0,00	98,0
1:00:30	50	252	16,67	4499	0,00	102,3
1:01:00	50	251	16,67	4505	0,00	104,0
1:01:30	50	250	16,67	4514	0,00	106,5
1:02:00	50	248	16,68	4534	0,00	112,1
1:02:30	50	247	16,69	4553	0,00	117,4
1:03:00	50	246	16,69	4564	0,00	120,4
1:03:30	50	245	16,70	4576	0,00	123,8
1:04:00	50	244	16,70	4602	0,00	131,4
1:04:30	50	242	16,71	4615	0,00	135,2
1:05:00	50	241	16,71	4643	0,00	143,7
1:05:30	50	240	16,72	4662	0,00	149,6
1:06:00	50	239	16,72	4689	0,00	157,9
1:06:30	50	238	16,72	4711	0,00	165,0
1:07:00	50	236	16,73	4731	0,00	171,2
1:07:30	50	235	16,74	4761	0,00	181,1
1:08:00	50	234	16,74	4790	0,00	190,8
1:08:30	50	233	16,74	4819	0,00	200,9
1:09:00	50	232	16,75	4852	0,00	212,4
1:09:30	50	230	16,75	4870	0,00	218,7
1:10:00	50	229	16,76	4900	0,00	229,9
1:10:30	50	228	16,76	4928	0,00	240,3
1:11:00	50	226	16,77	4962	0,00	253,3
1:11:30	50	225	16,77	4991	0,00	264,6
1:12:00	50	224	16,77	5034	0,00	281,8
1:12:30	50	223	16,78	5061	0,00	293,2
1:13:00	50	222	16,78	5090	0,00	305,4
1:13:30	50	220	16,78	5130	0,00	322,7
1:14:00	50	219	16,78	5167	0,00	339,1
1:14:30	50	218	16,79	5202	0,00	355,3
1:15:00	50	217	16,79	5233	0,00	369,6
1:15:30	50	217	16,80	5272	0,00	388,7
1:16:00	50	216	16,80	5309	0,00	407,2
1:16:30	51	216	16,80	5322	0,00	413,6
1:17:00	51	215	16,80	5364	0,00	435,4
1:17:30	51	214	16,81	5392	0,00	450,4
1:18:00	51	213	16,81	5430	0,00	471,0
1:18:30	51	212	16,81	5460	0,00	488,0
1:19:00	51	211	16,81	5506	0,00	514,7
1:19:30	51	209	16,82	5542	0,00	535,9
1:20:00	51	208	16,82	5573	0,00	554,8
1:20:30	51	206	16,82	5612	0,00	579,5
1:21:00	51	204	16,82	5644	0,00	600,2
1:21:30	51	203	16,83	5679	0,00	623,4
1:22:00	51	201	16,83	5715	0,00	648,0
1:22:30	50	199	16,83	5748	0,00	670,6
1:23:00	50	197	16,83	5782	0,00	695,4
1:23:30	50	195	16,83	5814	0,00	718,8
1:24:00	50	194	16,84	5846	0,00	743,2
1:24:30	50	192	16,84	5885	0,00	773,2
1:25:00	50	190	16,84	5909	0,00	792,2
1:25:30	50	189	16,84	5944	0,00	820,7
1:26:00	50	187	16,84	5971	0,00	842,8
1:26:30	50	186	16,84	6007	0,00	873,6
1:27:00	50	186	16,84	6037	0,00	899,9
1:27:30	50	184	16,84	6068	0,00	927,3
1:28:00	50	183	16,84	6102	0,00	958,6
1:28:30	50	181	16,84	6125	0,00	980,7
1:29:00	50	180	16,84	6154	0,00	1008,3
1:29:30	50	178	16,84	6181	0,00	1034,6
1:30:00	50	177	16,84	6205	0,00	1058,2
1:30:30	50	175	16,84	6234	0,00	1087,9
1:31:00	50	174	16,84	6259	0,00	1114,1
1:31:30	50	173	16,84	6283	0,00	1139,7
1:32:00	50	172	16,84	6310	0,00	1168,6
1:32:30	50	171	16,84	6333	0,00	1194,1
1:33:00	50	169	16,84	6354	0,00	1216,7
1:33:30	50	168	16,84	6378	0,00	
1:34:00	50	167	16,84	6403	0,00	
1:34:30	50	166	16,84	6423	0,00	
1:35:00	50	164	16,84	6443	0,00	
1:35:30	50	163	16,84	6466	0,00	
1:36:00	50	162	16,84	6488	0,00	
1:36:30	50	161	16,83	6503	0,00	
1:37:00	50	160	16,83	6525	0,00	
1:37:30	50	159	16,83	6545	0,00	
1:38:00	50	158	16,83	6562	0,00	
1:38:30	50	157	16,83	6571	0,00	
1:39:00	50	155	16,83	6588	0,00	
1:39:30	50	154	16,82	6603	0,00	
1:40:00	50	153	16,82	6621	0,00	
1:40:30	50	152	16,82	6640	0,00	
1:41:00	50	151	16,82	6650	0,00	
1:41:30	50	150	16,81	6669	0,00	
1:42:00	50	149	16,81	6682	0,00	
1:42:30	50	148	16,81	6699	0,00	
1:43:00	50	147	16,81	6714	0,00	
1:43:30	50	146	16,81	6726	0,00	
1:44:00	50	145	16,80	6737	0,00	
1:44:30	50	144	16,80	6750	0,00	
1:45:00	50	143	16,80	6765	0,00	
1:45:30	50	142	16,80	6777	0,00	
1:46:00	50	141	16,80	6786	0,00	
1:46:30	50	140	16,80	6798	0,00	
1:47:00	50	139	16,79	6813	0,00	
1:47:30	50	138	16,79	6820	0,00	
1:48:00	50	137	16,79	6833	0,00	
1:48:30	50	136	16,79	6845	0,00	
1:49:00	50	135	16,78	6852	0,00	
1:49:30	50	134	16,78	6863	0,00	
1:50:00	50	133	16,78	6873	0,00	
1:50:30	50	132	16,77	6880	0,00	
1:51:00	50	131	16,77	6891	0,00	
1:51:30	50	131	16,77	6897	0,00	
1:52:00	50	130	16,76	6907	0,00	
1:52:30	50	129	16,76	6913	0,00	
1:53:00	50	128	16,76	6923	0,00	
1:53:30	50	127	16,75	6930	0,00	
1:54:00	50	127	16,75	6937	0,00	
1:54:30	50	126	16,74	6943	0,00	
1:55:00	50	125	16,74	6950	0,00	
1:55:30	50	124	16,73	6955	0,00	
1:56:00	50	123	16,73	6964	0,00	
1:56:30	50	122	16,73	6967	0,00	
1:57:00	50	122	16,72	6975	0,00	
1:57:30	50	121	16,72	6981	0,00	
1:58:00	50	120	16,72	6984	0,00	
1:58:30	50	120	16,71	6988	0,00	
1:59:00	51	120	16,71	6994	0,00	
1:59:30	51	119	16,71	6999	0,00	
2:00:00	51	118	16,70	7006	0,00	
2:00:30	51	118	16,70	7010	0,00	
2:01:00	51	117	16,70	7009	0,00	
2:01:30	51	116	16,69	7017	0,00	
2:02:00	51	116	16,69	7018	0,00	
2:02:30	51	115	16,68	7024	0,00	
2:03:00	51	115	16,68	7030	0,00	
2:03:30	51	114	16,68	7032	0,00	
2:04:00	51	113	16,67	7036	0,00	
2:04:30	51	112	16,67	7042	0,00	
2:05:00	51	111	16,66	7042	0,00	
2:05:30	51	110	16,66	7047	0,00	
2:06:00	50	110	16,65	7050	0,00	
2:06:30	50	109	16,64	7054	0,00	
2:07:00	50	108	16,64	7053	0,00	
2:07:30	50	107	16,63	7059	0,00	
2:08:00	50	106	16,63	7061	0,00	
2:08:30	50	106	16,63	7062	0,00	
2:09:00	50	105	16,62	7062	0,00	
2:09:30	50	105	16,62	7066	0,00	
2:10:00	50	104	16,61	7066	0,00	
2:10:30	50	104	16,61	7069	0,00	
2:11:00	50	103	16,61	7074	0,00	
2:11:30	50	102	16,60	7073	0,00	
2:12:00	50	102	16,60	7076	0,00	
2:12:30	50	101	16,59	7076	0,00	
2:13:00	50	101	16,59	7075	0,00	
2:13:30	50	100	16,58	7077	0,00	
2:14:00	50	99	16,58	7082	0,00	
2:14:30	50	98	16,57	7082	0,00	
2:15:00	50	98	16,57	7081	0,01	
2:15:30	50	98	16,56	7086	0,01	
2:16:00	50	97	16,56	7083	0,01	
2:16:30	50	97	16,55	7088	0,01	
2:17:00	50	96	16,55	7088	0,01	
2:17:30	50	95	16,54	7089	0,02	
2:18:00	50	95	16,53	7089	0,02	
2:18:30	50	94	16,53	7087	0,02	
2:19:00	50	94	16,52	7090	0,02	
2:19:30	50	94	16,52	7092	0,02	
2:20:00	50	93	16,52	7091	0,02	
2:20:30	50	93	16,51	7094	0,02	
2:21:00	50	93	16,51	7092	0,03	
2:21:30	50	92	16,51	7093	0,03	
2:22:00	50	91	16,50	7093	0,03	
2:22:30	50	91	16,50	7093	0,03	
2:23:00	50	91	16,49	7093	0,03	
2:23:30	50	91	16,49	7094	0,03	
2:24:00	50	90	16,48	7093	0,04	
2:24:30	50	90	16,48	7094	0,04	
2:25:00	50	89	16,47	7093	0,04	
2:25:30	50	89	16,46	7095	0,04	
2:26:00	50	88	16,46	7092	0,04	
2:26:30	50	88	16,45	7091	0,05	
2:27:00	50	88	16,45	7090	0,05	
2:27:30	50	87	16,44	7093	0,05	
2:28:00	50	87	16,44	7092	0,05	
2:28:30	50	88	16,43	7090	0,05	
2:29:00	50	88	16,43	7091	0,06	
2:29:30	50	88	16,42	7094	0,06	
2:30:00	50	88	16,42	7091	0,06	
2:30:30	50	88	16,41	7090	0,06	
2:31:00	50	88	16,41	7088	0,06	
2:31:30	50	87	16,40	7086	0,06	
2:32:00	50	87	16,40	7090	0,07	
2:32:30	50	87	16,39	7087	0,07	
2:33:00	50	88	16,39	7086	0,07	
2:33:30	50	88	16,38	7086	0,07	
2:34:00	50	88	16,37	7088	0,07	
2:34:30	50	87	16,37	7083	0,08	
2:35:00	50	87	16,36	7081	0,08	
2:35:30	50	87	16,35	7082	0,08	
2:36:00	50	87	16,35	7084	0,08	
2:36:30	50	87	16,34	7079	0,09	
2:37:00	50	88	16,34	7078	0,09	
2:37:30	50	88	16,33	7082	0,09	
2:38:00	50	88	16,33	7078	0,09	
2:38:30	50	87	16,32	7078	0,09	
2:39:00	50	87	16,32	7075	0,10	
2:39:30	50	87	16,31	7075	0,10	
2:40:00	50	86	16,31	7073	0,10	
2:40:30	50	87	16,30	7075	0,10	
2:41:00	50	87	16,30	7072	0,10	
2:41:30	50	87	16,29	7071	0,10	
2:42:00	50	87	16,29	7070	0,11	
2:42:30	50	86	16,28	7069	0,11	
2:43:00	50	87	16,28	7069	0,11	
2:43:30	50	88	16,27	7066	0,11	
2:44:00	50	87	16,26	7062	0,12	
2:44:30						
2:45:00						
2:45:30						
2:46:00						
2:46:30						
2:47:00						
2:47:30						
2:48:00						
2:48:30						
2:49:00						
2:49:30	50	87	16,21	7052	0,14	
2:50:00	51	87	16,20	7048	0,14	
2:50:30	51	89	16,19	7048	0,14	
2:51:00	51	89	16,19	7047	0,14	
2:51:30	51	88	16,18	7044	0,15	
2:52:00	51	89	16,18	7043	0,15	
2:52:30	51	89	16,17	7041	0,15	
2:53:00	51	88	16,16	7036	0,15	
2:53:30	50	88	16,16	7042	0,16	
2:54:00	50	89	16,15	7037	0,16	
2:54:30	50	88	16,14	7038	0,16	
2:55:00	50	88	16,14	7032	0,17	
2:55:30	50	87	16,13	7030	0,17	
2:56:00	50	87	16,13	7031	0,17	
2:56:30	50	87	16,13	7030	0,17	
2:57:00	50	87	16,12	7028	0,17	
2:57:30	50	88	16,11	7027	0,17	
2:58:00	50	88	16,11	7022	0,18	
2:58:30	50	88	16,11	7025	0,18	
2:59:00	50	87	16,10	7022	0,18	
2:59:30	50	87	16,09	7018	0,18	
3:00:00	50	87	16,09	7016	0,18	
3:00:30	50	87	16,08	7018	0,19	
3:01:00	50	88	16,07	7017	0,19	
3:01:30	50	87	16,07	7014	0,19	
3:02:00	50	87	16,06	7012	0,20	
3:02:30	51	87	16,06	7009	0,20	
3:03:00	51	87	16,05	7007	0,20	
3:03:30	51	87	16,04	7008	0,20	
3:04:00	51	87	16,04	7006	0,20	
3:04:30	50	88	16,03	7001	0,21	
3:05:00	50	87	16,03	7002	0,21	
3:05:30	50	87	16,02	7001	0,21	
3:06:00	50	86	16,02	6998	0,21	
3:06:30	50	86	16,02	6997	0,21	
3:07:00	50	87	16,01	6994	0,22	
3:07:30	50	88	16,01	6995	0,22	
3:08:00	50	88	16,00	6994	0,22	
3:08:30	50	88	16,00	6991	0,22	
3:09:00	50	88	15,99	6991	0,22	
3:09:30	50	88	15,98	6989	0,23	
3:10:00	50	87	15,98	6982	0,23	
3:10:30	50	87	15,97	6984	0,23	
3:11:00	50	87	15,97	6982	0,23	
3:11:30	50	87	15,96	6979	0,24	
3:12:00	50	86	15,95	6980	0,24	
3:12:30	50	87	15,95	6975	0,24	
3:13:00	50	87	15,94	6976	0,25	
3:13:30	50	87	15,94	6974	0,25	
3:14:00	50	87	15,93	6971	0,25	
3:14:30	50	86	15,93	6968	0,25	
3:15:00	50	86	15,92	6968	0,25	
3:15:30	50	88	15,92	6967	0,25	
3:16:00	50	87	15,92	6964	0,26	
3:16:30	50	87	15,91	6961	0,26	
3:17:00	50	87	15,91	6962	0,26	
3:17:30	50	87	15,90	6960	0,26	
3:18:00	50	87	15,89	6959	0,27	
3:18:30	50	87	15,89	6954	0,27	
3:19:00	50	87	15,88	6953	0,27	
3:19:30	50	87	15,88	6954	0,27	
3:20:00	50	87	15,87	6952	0,28	
3:20:30	50	86	15,86	6948	0,28	
3:21:00	50	87	15,86	6947	0,28	
3:21:30	50	88	15,85	6948	0,28	
3:22:00	50	88	15,85	6946	0,29	
3:22:30	50	88	15,84	6944	0,29	
3:23:00	50	88	15,84	6943	0,29	
3:23:30	50	87	15,83	6941	0,29	
3:24:00	50	87	15,83	6941	0,29	
3:24:30	50	87	15,82	6937	0,30	
3:25:00	50	87	15,82	6936	0,30	
3:25:30	50	87	15,81	6935	0,30	
3:26:00	50	87	15,81	6934	0,30	
3:26:30	50	86	15,81	6931	0,30	
3:27:00	51	87	15,80	6932	0,31	
3:27:30	51	87	15,80	6929	0,31	
3:28:00	51	87	15,79	6929	0,31	
3:28:30	51	87	15,79	6927	0,31	
3:29:00	51	87	15,78	6925	0,32	
3:29:30	50	87	15,78	6924	0,32	
3:30:00	50	87	15,77	6922	0,32	
3:30:30	50	87	15,76	6919	0,32	
3:31:00	50	88	15,76	6919	0,33	
3:31:30	50	87	15,75	6918	0,33	
3:32:00	50	87	15,75	6916	0,33	
3:32:30	50	87	15,74	6912	0,33	
3:33:00	50	88	15,74	6912	0,34	
3:33:30	50	88	15,73	6914	0,34	
3:34:00	50	88	15,73	6911	0,34	
3:34:30	50	88	15,72	6910	0,34	
3:35:00	50	100	15,72	6910	0,34	
3:35:30	50	100	15,72	6908	0,35	
3:36:00	50	99	15,71	6905	0,35	
3:36:30	50	99	15,71	6902	0,35	
3:37:00	50	99	15,70	6901	0,35	
3:37:30	50	98	15,70	6902	0,35	
3:38:00	50	98	15,69	6900	0,36	
3:38:30	50	98	15,69	6897	0,36	
3:39:00	50	97	15,68	6894	0,36	
3:39:30	50	97	15,68	6893	0,36	
3:40:00	50	97	15,67	6893	0,36	
3:40:30	50	97	15,67	6892	0,37	
3:41:00	50	96	15,66	6888	0,37	
3:41:30	50	96	15,66	6891	0,37	
3:42:00	50	96	15,65	6888	0,38	
3:42:30	50	95	15,65	6883	0,38	
3:43:00	50	95	15,64	6883	0,38	
3:43:30	50	95	15,64	6882	0,38	
3:44:00	50	95	15,63	6884	0,38	
3:44:30	50	95	15,63	6882	0,39	
3:45:00	51	95	15,62	6879	0,39	
3:45:30	51	94	15,62	6878	0,39	
3:46:00	51	94	15,62	6878	0,39	
3:46:30	51	94	15,61	6875	0,39	
3:47:00	51	94	15,61	6873	0,40	
3:47:30	51	93	15,60	6875	0,40	
3:48:00	51	93	15,60	6873	0,40	
3:48:30	51	93	15,60	6870	0,40	
3:49:00	51	93	15,59	6869	0,40	
3:49:30	50	93	15,59	6869	0,41	
3:50:00	50	92	15,58	6868	0,41	
3:50:30	50	92	15,58	6866	0,41	
3:51:00	50	91	15,57	6865	0,41	
3:51:30	50	91	15,57	6862	0,42	
3:52:00	50	91	15,56	6862	0,42	
3:52:30	50	90	15,56	6863	0,42	
3:53:00	50	90	15,55	6859	0,42	
3:53:30	50	90	15,55	6860	0,43	
3:54:00	50	89	15,54	6856	0,43	
3:54:30	50	89	15,54	6860	0,43	
3:55:00	50	89	15,54	6858	0,43	
3:55:30	50	107	15,53	6856	0,43	
3:56:00	50	106	15,53	6853	0,44	
3:56:30	50	106	15,52	6852	0,44	
3:57:00	50	106	15,52	6854	0,44	
3:57:30	50	105	15,51	6850	0,44	
3:58:00	50	110	15,51	6850	0,44	
3:58:30	50	109	15,51	6846	0,45	
3:59:00	50	108	15,50	6844	0,45	
3:59:30	50	108	15,50	6849	0,45	
4:00:00	50	108	15,50	6843	0,45	
4:00:30	50	107	15,49	6845	0,45	
4:01:00	50	107	15,49	6843	0,46	
4:01:30	50	107	15,48	6840	0,46	
4:02:00	50	107	15,47	6841	0,46	
4:02:30	50	106	15,47	6838	0,46	
4:03:00	50	106	15,47	6839	0,46	
4:03:30	50	106	15,46	6836	0,47	
4:04:00	50	106	15,46	6838	0,47	
4:04:30	50	105	15,45	6835	0,47	
4:05:00	50	105	15,45	6836	0,47	
4:05:30	50	105	15,44	6831	0,48	
4:06:00	50	104	15,44	6831	0,48	
4:06:30	50	104	15,43	6834	0,48	
4:07:00	50	111	15,43	6828	0,48	
4:07:30	50	110	15,43	6830	0,49	
4:08:00	50	110	15,42	6829	0,49	
4:08:30	50	110	15,42	6827	0,49	
4:09:00	50	109	15,41	6829	0,49	
4:09:30	50	108	15,41	6822	0,49	
4:10:00	50	108	15,41	6823	0,49	
4:10:30	50	107	15,41	6821	0,50	
4:11:00	50	109	15,40	6822	0,50	
4:11:30	50	109	15,40	6824	0,50

File: project-root/data/Data Acquisition/Data Acquisition/2021 year (353)/21-025 Retarder.txt (part 1 of 9)
--Test Summary--
Full Path and File Name	
Instrument Name	7322
Instrument Type	Model 7322 Consistometer - Variable Speed
Instrument Serial Number	
Test Start Date	09.02.2021
Test Start Time	9:54:30
Test Stop Date	09.02.2021
Test Stop Time	13:49:58
Test Length	3:55:28
Final Sample Time Offset	3:55:28
Controller Schedule Name	
Sampling Period	1 second
Comments	
Information	WellID	
Information	Customer	
Information	EngName	
Information	CementClass	
Information	CementMfr	
Information	Additives	100%G+0.1CRS300D
Information	Density	
Information	BHCT	
Information	BHST	
Information	FluidLoss	
Information	JobType	
Calculated Value	Time_30Bc	0:13:18
Calculated Value	Time_70Bc	3:55:28
Initial Temperature (°C)	20 °C
Final Temperature (°C)	52 °C
Initial Pressure (MPa)	0,9 MPa
Final Pressure (MPa)	25,1 MPa
Initial Consistency (Bc)	10 Bc
Final Consistency (Bc)	70 Bc
Initial Wall Temperature (°C)	16 °C
Final Wall Temperature (°C)	51 °C
Initial Motor Speed (RPM)	150 RPM
Final Motor Speed (RPM)	150 RPM
--Data--
Time (HH:MM:SS)	Temperature (°C)	Pressure (MPa)	Consistency (Bc)	Wall Temperature (°C)	Motor Speed (RPM)
0:00:00	20	0,9	10	16	150
0:00:01	20	0,9	10	16	150
0:00:02	20	0,9	10	16	150
0:00:03	20	0,9	10	16	150
0:00:04	20	0,9	10	16	150
0:00:05	20	0,9	10	16	150
0:00:06	20	0,9	10	16	150
0:00:07	20	0,9	10	16	150
0:00:08	20	1,0	10	16	150
0:00:09	20	1,0	10	16	150
0:00:10	20	1,0	10	16	150
0:00:11	20	1,0	10	16	150
0:00:12	20	1,0	10	16	150
0:00:13	20	1,0	9	16	150
0:00:14	20	1,0	10	16	150
0:00:15	20	1,0	10	16	150
0:00:16	20	1,0	10	16	150
0:00:17	20	1,0	10	16	150
0:00:18	20	1,1	10	16	150
0:00:19	20	1,1	10	16	150
0:00:20	20	1,1	10	16	150
0:00:21	20	1,1	10	16	150
0:00:22	20	1,1	10	16	150
0:00:23	20	1,2	10	16	150
0:00:24	20	1,2	9	16	150
0:00:25	20	1,2	9	16	150
0:00:26	20	1,2	9	16	150
0:00:27	20	1,2	10	16	150
0:00:28	20	1,2	10	16	150
0:00:29	20	1,2	9	16	150
0:00:30	20	1,3	10	16	150
0:00:31	20	1,3	9	16	150
0:00:32	20	1,3	7	17	150
0:00:33	20	1,3	8	17	150
0:00:34	20	1,3	8	17	150
0:00:35	20	1,3	9	17	150
0:00:36	20	1,3	9	17	150
0:00:37	20	1,3	8	17	150
0:00:38	20	1,4	9	17	150
0:00:39	20	1,5	9	17	150
0:00:40	20	1,5	9	17	150
0:00:41	20	1,5	10	17	150
0:00:42	20	1,5	9	17	150
0:00:43	20	1,5	8	17	150
0:00:44	20	1,5	8	17	150
0:00:45	20	1,5	8	17	150
0:00:46	20	1,6	8	17	150
0:00:47	20	1,6	9	17	150
0:00:48	20	1,6	8	17	150
0:00:49	20	1,6	8	17	150
0:00:50	20	1,6	8	17	150
0:00:51	20	1,6	8	17	150
0:00:52	20	1,6	8	18	150
0:00:53	20	1,6	8	18	150
0:00:54	20	1,6	8	18	150
0:00:55	20	1,6	9	18	150
0:00:56	20	1,7	7	18	150
0:00:57	20	1,7	8	18	150
0:00:58	20	1,7	8	18	150
0:00:59	20	1,7	8	18	150
0:01:00	20	1,7	9	18	150
0:01:01	20	1,7	8	18	150
0:01:02	20	1,7	8	18	150
0:01:03	20	1,7	7	18	150
0:01:04	20	1,7	8	18	150
0:01:05	20	1,8	8	18	150
0:01:06	20	1,8	9	18	150
0:01:07	20	1,8	10	19	150
0:01:08	20	1,8	10	19	150
0:01:09	20	1,8	9	19	150
0:01:10	20	1,8	9	19	150
0:01:11	20	1,9	9	19	150
0:01:12	20	1,9	9	19	150
0:01:13	20	1,9	9	19	150
0:01:14	20	1,9	9	19	150
0:01:15	20	1,9	9	19	150
0:01:16	20	1,9	9	19	150
0:01:17	20	2,0	9	19	150
0:01:18	20	2,0	11	20	150
0:01:19	20	2,0	10	20	150
0:01:20	20	2,0	11	20	150
0:01:21	20	2,0	12	20	150
0:01:22	20	2,1	12	20	150
0:01:23	20	2,1	11	20	150
0:01:24	20	2,1	11	20	150
0:01:25	20	2,1	12	20	150
0:01:26	20	2,1	11	20	150
0:01:27	20	2,2	12	20	150
0:01:28	20	2,2	12	20	150
0:01:29	20	2,2	13	20	150
0:01:30	20	2,2	13	20	150
0:01:31	20	2,3	13	20	150
0:01:32	20	2,3	14	21	150
0:01:33	20	2,3	14	21	150
0:01:34	20	2,3	14	21	150
0:01:35	20	2,4	16	21	150
0:01:36	20	2,4	17	21	150
0:01:37	20	2,4	17	21	150
0:01:38	20	2,4	17	21	150
0:01:39	20	2,5	16	21	150
0:01:40	20	2,5	17	21	150
0:01:41	20	2,5	17	21	150
0:01:42	20	2,5	16	22	150
0:01:43	20	2,6	16	22	150
0:01:44	20	2,6	16	22	150
0:01:45	20	2,6	16	22	150
0:01:46	20	2,6	15	22	150
0:01:47	20	2,7	16	22	150
0:01:48	20	2,7	16	22	150
0:01:49	20	2,7	15	22	150
0:01:50	20	2,8	16	22	150
0:01:51	20	2,8	15	22	150
0:01:52	20	2,8	15	22	150
0:01:53	20	2,8	15	22	150
0:01:54	20	2,9	15	22	150
0:01:55	20	2,9	14	22	150
0:01:56	20	2,9	14	22	150
0:01:57	20	3,0	15	23	150
0:01:58	20	3,0	14	23	150
0:01:59	20	3,0	13	23	150
0:02:00	20	3,1	15	23	150
0:02:01	20	3,1	13	23	150
0:02:02	20	3,1	13	24	150
0:02:03	20	3,2	12	24	150
0:02:04	20	3,2	13	24	150
0:02:05	20	3,2	13	24	150
0:02:06	20	3,3	14	24	150
0:02:07	20	3,3	14	24	150
0:02:08	20	3,4	13	24	150
0:02:09	20	3,4	13	25	150
0:02:10	20	3,4	12	25	150
0:02:11	20	3,5	13	25	150
0:02:12	20	3,5	17	25	150
0:02:13	20	3,5	18	25	150
0:02:14	20	3,6	19	25	150
0:02:15	20	3,6	19	25	150
0:02:16	20	3,6	19	25	150
0:02:17	20	3,7	20	25	150
0:02:18	20	3,7	20	25	150
0:02:19	20	3,7	20	25	150
0:02:20	20	3,8	20	26	150
0:02:21	20	3,8	20	26	150
0:02:22	20	3,8	20	26	150
0:02:23	20	3,8	20	26	150
0:02:24	20	3,8	20	26	150
0:02:25	20	3,8	21	26	150
0:02:26	20	3,9	21	26	150
0:02:27	20	3,9	21	26	150
0:02:28	20	3,9	20	26	150
0:02:29	20	3,9	20	26	150
0:02:30	20	3,9	20	26	150
0:02:31	20	3,9	20	27	150
0:02:32	20	4,0	20	27	150
0:02:33	20	3,9	20	27	150
0:02:34	20	3,9	20	27	150
0:02:35	20	4,0	21	27	150
0:02:36	20	4,0	21	27	150
0:02:37	20	4,0	21	27	150
0:02:38	20	4,0	21	27	150
0:02:39	20	4,0	21	27	150
0:02:40	20	4,0	21	27	150
0:02:41	20	4,1	20	27	150
0:02:42	20	4,1	20	27	150
0:02:43	20	4,1	20	27	150
0:02:44	20	4,1	20	28	150
0:02:45	20	4,1	20	28	150
0:02:46	20	4,1	20	28	150
0:02:47	20	4,2	20	28	150
0:02:48	20	4,1	20	28	150
0:02:49	20	4,1	20	28	150
0:02:50	20	4,2	20	28	150
0:02:51	20	4,2	20	28	150
0:02:52	20	4,2	19	28	150
0:02:53	20	4,2	19	28	150
0:02:54	20	4,2	20	28	150
0:02:55	20	4,2	20	28	150
0:02:56	20	4,3	21	28	150
0:02:57	20	4,3	21	29	150
0:02:58	20	4,3	21	29	150
0:02:59	20	4,3	21	29	150
0:03:00	20	4,3	21	29	150
0:03:01	20	4,3	21	29	150
0:03:02	20	4,4	22	29	150
0:03:03	20	4,4	22	29	150
0:03:04	20	4,3	22	29	150
0:03:05	20	4,3	22	29	150
0:03:06	20	4,4	22	29	150
0:03:07	20	4,4	22	29	150
0:03:08	20	4,4	22	29	150
0:03:09	20	4,5	21	29	150
0:03:10	20	4,4	20	29	150
0:03:11	20	4,4	20	29	150
0:03:12	20	4,4	20	29	150
0:03:13	20	4,5	20	29	150
0:03:14	20	4,5	20	29	150
0:03:15	20	4,5	21	29	150
0:03:16	20	4,5	21	29	150
0:03:17	20	4,5	21	29	150
0:03:18	20	4,5	22	30	150
0:03:19	20	4,5	22	30	150
0:03:20	20	4,6	22	30	150
0:03:21	21	4,6	23	30	150
0:03:22	21	4,6	24	30	150
0:03:23	21	4,6	24	30	150
0:03:24	21	4,6	24	30	150
0:03:25	21	4,6	24	30	150
0:03:26	21	4,7	24	31	150
0:03:27	21	4,7	24	31	150
0:03:28	21	4,7	23	31	150
0:03:29	21	4,7	23	31	150
0:03:30	21	4,7	23	31	150
0:03:31	21	4,7	23	31	150
0:03:32	21	4,7	23	31	150
0:03:33	21	4,8	23	31	150
0:03:34	21	4,8	23	31	150
0:03:35	21	4,8	23	31	150
0:03:36	21	4,8	23	30	150
0:03:37	21	4,8	23	31	150
0:03:38	21	4,8	23	31	150
0:03:39	21	4,8	23	31	150
0:03:40	21	4,9	24	31	150
0:03:41	21	4,9	24	31	150
0:03:42	21	4,8	24	31	150
0:03:43	21	4,8	24	31	150
0:03:44	21	4,9	24	32	150
0:03:45	21	4,9	24	32	150
0:03:46	21	4,9	24	32	150
0:03:47	21	5,0	24	31	150
0:03:48	21	4,9	24	31	150
0:03:49	21	4,9	23	31	150
0:03:50	21	4,9	23	31	150
0:03:51	21	5,0	23	31	150
0:03:52	21	5,0	24	31	150
0:03:53	21	5,0	24	31	150
0:03:54	21	5,0	24	31	150
0:03:55	21	5,0	24	32	150
0:03:56	21	5,0	24	32	150
0:03:57	21	5,0	24	32	150
0:03:58	21	5,0	24	32	150
0:03:59	21	5,1	24	32	150
0:04:00	21	5,1	25	32	150
0:04:01	21	5,1	25	32	150
0:04:02	21	5,2	25	32	150
0:04:03	21	5,2	25	32	150
0:04:04	21	5,1	26	32	150
0:04:05	21	5,1	26	32	150
0:04:06	21	5,2	26	32	150
0:04:07	21	5,2	27	32	150
0:04:08	21	5,2	27	32	150
0:04:09	21	5,2	27	32	150
0:04:10	21	5,2	27	32	150
0:04:11	21	5,3	28	32	150
0:04:12	21	5,2	28	32	150
0:04:13	21	5,2	28	32	150
0:04:14	21	5,3	28	32	150
0:04:15	22	5,3	28	32	150
0:04:16	22	5,3	28	32	150
0:04:17	22	5,3	28	32	150
0:04:18	22	5,3	28	32	150
0:04:19	22	5,4	28	33	150
0:04:20	22	5,4	28	32	150
0:04:21	22	5,4	28	33	150
0:04:22	22	5,4	27	33	150
0:04:23	22	5,4	27	32	150
0:04:24	22	5,4	27	32	150
0:04:25	22	5,4	27	32	150
0:04:26	22	5,4	27	32	150
0:04:27	22	5,4	27	32	150
0:04:28	22	5,5	27	32	150
0:04:29	22	5,5	27	32	150
0:04:30	22	5,5	27	33	150
0:04:31	22	5,5	27	33	150
0:04:32	22	5,5	27	33	150
0:04:33	22	5,5	27	33	150
0:04:34	22	5,5	27	33	150
0:04:35	22	5,5	27	33	150
0:04:36	22	5,6	27	33	150
0:04:37	22	5,6	27	33	150
0:04:38	22	5,6	27	33	150
0:04:39	22	5,6	26	33	150
0:04:40	22	5,6	26	33	150
0:04:41	22	5,7	26	33	150
0:04:42	22	5,7	25	33	150
0:04:43	22	5,7	25	33	150
0:04:44	22	5,7	25	33	150
0:04:45	22	5,7	25	33	150
0:04:46	22	5,7	25	33	150
0:04:47	22	5,7	25	33	150
0:04:48	22	5,7	25	33	150
0:04:49	22	5,7	25	33	150
0:04:50	22	5,8	25	33	150
0:04:51	22	5,8	25	33	150
0:04:52	22	5,8	25	33	150
0:04:53	22	5,8	26	33	150
0:04:54	22	5,8	26	33	150
0:04:55	22	5,8	26	33	150
0:04:56	23	5,8	25	33	150
0:04:57	23	5,9	25	33	150
0:04:58	23	5,9	24	33	150
0:04:59	23	5,9	23	33	150
0:05:00	23	5,9	23	33	150
0:05:01	23	5,9	22	33	150
0:05:02	23	5,9	21	33	150
0:05:03	23	5,9	21	33	150
0:05:04	23	5,9	20	33	150
0:05:05	23	5,9	20	33	150
0:05:06	23	6,0	20	33	150
0:05:07	23	6,0	19	33	150
0:05:08	23	6,0	19	33	150
0:05:09	23	6,0	19	33	150
0:05:10	23	6,0	19	33	150
0:05:11	23	6,0	19	33	150
0:05:12	23	6,0	19	33	150
0:05:13	23	6,0	19	33	150
0:05:14	23	6,0	19	33	150
0:05:15	23	6,1	19	33	150
0:05:16	23	6,1	19	33	150
0:05:17	23	6,1	19	33	150
0:05:18	23	6,1	19	33	150
0:05:19	23	6,1	19	33	150
0:05:20	23	6,1	19	33	150
0:05:21	23	6,1	19	33	150
0:05:22	23	6,1	19	33	150
0:05:23	23	6,2	19	33	150
0:05:24	23	6,2	19	33	150
0:05:25	23	6,2	19	33	150
0:05:26	23	6,2	19	33	150
0:05:27	23	6,2	19	33	150
0:05:28	23	6,2	19	33	150
0:05:29	23	6,2	19	33	150
0:05:30	23	6,2	19	33	150
0:05:31	23	6,2	19	33	150
0:05:32	23	6,2	19	33	150
0:05:33	23	6,3	19	33	150
0:05:34	23	6,3	19	33	150
0:05:35	23	6,3	19	33	150
0:05:36	23	6,3	19	33	150
0:05:37	24	6,3	19	33	150
0:05:38	24	6,3	19	33	150
0:05:39	24	6,3	20	33	150
0:05:40	24	6,3	20	33	150
0:05:41	24	6,3	20	33	150
0:05:42	24	6,3	20	33	150
0:05:43	24	6,3	21	33	150
0:05:44	24	6,4	21	33	150
0:05:45	24	6,4	21	33	150
0:05:46	24	6,4	21	33	150
0:05:47	24	6,4	21	33	150
0:05:48	24	6,4	22	33	150
0:05:49	24	6,4	22	33	150
0:05:50	24	6,4	23	33	150
0:05:51	24	6,4	23	33	150
0:05:52	24	6,4	24	33	150
0:05:53	24	6,4	25	33	150
0:05:54	24	6,4	27	33	150
0:05:55	24	6,5	27	33	150
0:05:56	24	6,5	26	33	150
0:05:57	24	6,5	26	33	150
0:05:58	24	6,5	26	33	150
0:05:59	24	6,5	25	33	150
0:06:00	24	6,5	25	33	150
0:06:01	24	6,5	26	33	150
0:06:02	24	6,5	26	33	150
0:06:03	24	6,5	27	33	150
0:06:04	24	6,5	29	33	150
0:06:05	24	6,6	27	33	150
0:06:06	24	6,6	25	33	150
0:06:07	24	6,6	24	33	150
0:06:08	24	6,6	24	33	150
0:06:09	24	6,6	24	33	150
0:06:10	24	6,6	24	33	150
0:06:11	24	6,6	25	33	150
0:06:12	24	6,6	25	33	150
0:06:13	24	6,6	25	33	150
0:06:14	24	6,7	25	33	150
0:06:15	24	6,7	25	33	150
0:06:16	24	6,7	26	33	150
0:06:17	24	6,7	27	34	150
0:06:18	25	6,7	27	33	150
0:06:19	25	6,7	27	33	150
0:06:20	25	6,7	28	34	150
0:06:21	25	6,7	28	33	150
0:06:22	25	6,7	28	33	150
0:06:23	25	6,7	28	34	150
0:06:24	25	6,7	28	34	150
0:06:25	25	6,8	28	34	150
0:06:26	25	6,8	28	33	150
0:06:27	25	6,8	28	33	150
0:06:28	25	6,8	28	34	150
0:06:29	25	6,8	28	33	150
0:06:30	25	6,8	28	34	150
0:06:31	25	6,8	28	34	150
0:06:32	25	6,8	28	34	150
0:06:33	25	6,8	28	34	150
0:06:34	25	6,8	27	34	150
0:06:35	25	6,8	27	34	150
0:06:36	25	6,9	27	34	150
0:06:37	25	6,9	27	34	150
0:06:38	25	6,9	27	34	150
0:06:39	25	6,9	27	34	150
0:06:40	25	6,9	27	34	150
0:06:41	25	6,9	27	34	150
0:06:42	25	6,9	27	34	150
0:06:43	25	6,9	27	34	150
0:06:44	25	6,9	27	34	150
0:06:45	25	6,9	26	34	150
0:06:46	25	6,9	26	34	150
0:06:47	25	7,0	26	34	150
0:06:48	25	7,0	26	34	150
0:06:49	25	7,0	26	34	150
0:06:50	25	7,0	26	34	150
0:06:51	25	7,0	26	34	150
0:06:52	25	7,0	26	34	150
0:06:53	25	7,0	26	34	150
0:06:54	25	7,0	26	34	150
0:06:55	25	7,0	26	34	150
0:06:56	25	7,1	26	34	150
0:06:57	25	7,1	26	34	150
0:06:58	25	7,1	26	34	150
0:06:59	25	7,1	26	34	150
0:07:00	25	7,1	26	34	150
0:07:01	25	7,1	26	34	150
0:07:02	25	7,1	26	34	150
0:07:03	25	7,1	25	34	150
0:07:04	26	7,1	25	34	150
0:07:05	26	7,1	25	34	150
0:07:06	26	7,2	25	34	150
0:07:07	26	7,2	25	34	150
0:07:08	26	7,2	25	34	150
0:07:09	26	7,2	25	34	150
0:07:10	26	7,2	25	34	150
0:07:11	26	7,2	25	34	150
0:07:12	26	7,2	25	34	150
0:07:13	26	7,2	25	34	150
0:07:14	26	7,2	25	34	150
0:07:15	26	7,3	25	34	150
0:07:16	26	7,3	25	34	150
0:07:17	26	7,3	25	34	150
0:07:18	26	7,3	25	34	150
0:07:19	26	7,3	25	34	150
0:07:20	26	7,3	25	34	150
0:07:21	26	7,3	25	34	150
0:07:22	26	7,3	25	34	150
0:07:23	26	7,3	25	34	150
0:07:24	26	7,3	25	34	150
0:07:25	26	7,4	25	34	150
0:07:26	26	7,4	25	34	150
0:07:27	26	7,4	25	34	150
0:07:28	26	7,4	25	34	150
0:07:29	26	7,4	25	34	150
0:07:30	26	7,4	25	34	150
0:07:31	26	7,4	25	34	150
0:07:32	26	7,4	25	35	150
0:07:33	26	7,5	25	34	150
0:07:34	26	7,5	25	34	150
0:07:35	26	7,5	25	34	150
0:07:36	26	7,5	25	35	150
0:07:37	26	7,5	25	34	150
0:07:38	26	7,5	25	34	150
0:07:39	26	7,5	25	35	150
0:07:40	26	7,5	25	34	150
0:07:41	26	7,6	25	34	150
0:07:42	26	7,6	25	34	150
0:07:43	26	7,6	25	35	150
0:07:44	26	7,6	25	35	150
0:07:45	26	7,6	25	35	150
0:07:46	26	7,6	25	35	150
0:07:47	26	7,6	25	35	150
0:07:48	26	7,7	25	35	150
0:07:49	26	7,7	25	35	150
0:07:50	26	7,7	25	35	150
0:07:51	26	7,7	25	35	150
0:07:52	26	7,7	25	35	150
0:07:53	27	7,7	25	35	150
0:07:54	27	7,7	25	35	150
0:07:55	27	7,7	25	35	150
0:07:56	27	7,8	25	35	150
0:07:57	27	7,8	25	35	150
0:07:58	27	7,8	25	35	150
0:07:59	27	7,8	25	35	150
0:08:00	27	7,8	25	35	150
0:08:01	27	7,8	25	35	150
0:08:02	27	7,8	25	35	150
0:08:03	27	7,9	25	35	150
0:08:04	27	7,9	25	35	150
0:08:05	27	7,9	25	35	150
0:08:06	27	7,9	25	35	150
0:08:07	27	7,9	25	35	150
0:08:08	27	7,9	25	35	150
0:08:09	27	7,9	25	35	150
0:08:10	27	8,0	25	35	150
0:08:11	27	8,0	25	35	150
0:08:12	27	8,0	25	35	150
0:08:13	27	8,0	25	35	150
0:08:14	27	8,0	24	35	150
0:08:15	27	8,0	24	35	150
0:08:16	27	8,0	24	35	150
0:08:17	27	8,1	24	35	150
0:08:18	27	8,1	24	35	150
0:08:19	27	8,1	24	35	150
0:08:20	27	8,1	24	35	150
0:08:21	27	8,1	24	35	150
0:08:22	27	8,1	24	35	150
0:08:23	27	8,1	24	35	150
0:08:24	27	8,2	24	35	150
0:08:25	27	8,2	24	35	150
0:08:26	27	8,2	24	35	150
0:08:27	27	8,2	24	36	150
0:08:28	27	8,2	24	36	150
0:08:29	27	8,2	24	36	150
0:08:30	27	8,2	24	35	150
0:08:31	27	8,3	24	36	150
0:08:32	27	8,3	24	35	150
0:08:33	27	8,3	24	36	150
0:08:34	27	8,3	24	36	150
0:08:35	27	8,3	24	35	150
0:08:36	27	8,3	24	36	150
0:08:37	27	8,4	24	36	150
0:08:38	27	8,4	24	36	150
0:08:39	27	8,4	24	36	150
0:08:40	27	8,4	24	36	150
0:08:41	27	8,4	24	36	150
0:08:42	27	8,5	24	36	150
0:08:43	27	8,5	24	36	150
0:08:44	27	8,5	24	36	150
0:08:45	28	8,5	24	36	150
0:08:46	28	8,6	24	36	150
0:08:47	28	8,6	24	36	150
0:08:48	28	8,6	24	36	150
0:08:49	28	8,6	24	36	150
0:08:50	28	8,7	24	36	150
0:08:51	28	8,7	24	36	150
0:08:52	28	8,7	24	36	150
0:08:53	28	8,7	24	36	150
0:08:54	28	8,7	24	36	150
0:08:55	28	8,7	24	36	150
0:08:56	28	8,8	24	36	150
0:08:57	28	8,8	24	36	150
0:08:58	28	8,8	24	36	150
0:08:59	28	8,8	25	36	150
0:09:00	28	8,8	25	36	150
0:09:01	28	8,8	25	36	150
0:09:02	28	8,8	25	37	150
0:09:03	28	8,9	25	36	150
0:09:04	28	8,9	25	36	150
0:09:05	28	8,9	25	36	150
0:09:06	28	8,9	25	36	150
0:09:07	28	8,9	25	36	150
0:09:08	28	8,9	25	36	150
0:09:09	28	8,9	25	37	150
0:09:10	28	8,9	25	37	150
0:09:11	28	9,0	25	37	150
0:09:12	28	9,0	25	37	150
0:09:13	28	9,0	25	37	150
0:09:14	28	9,0	26	36	150
0:09:15	28	9,0	26	36	150
0:09:16	28	9,0	26	37	150
0:09:17	28	9,0	26	37	150
0:09:18	28	9,1	26	37	150
0:09:19	28	9,1	26	37	150
0:09:20	28	9,1	26	37	150
0:09:21	28	9,1	26	37	150
0:09:22	28	9,1	26	37	150
0:09:23	28	9,1	25	37	150
0:09:24	28	9,1	25	37	150
0:09:25	28	9,2	25	37	150
0:09:26	28	9,2	25	37	150
0:09:27	28	9,2	25	37	150
0:09:28	28	9,2	25	37	150
0:09:29	28	9,2	25	37	150
0:09:30	28	9,2	25	37	150
0:09:31	28	9,2	25	37	150
0:09:32	28	9,3	25	37	150
0:09:33	28	9,3	25	37	150
0:09:34	28	9,3	25	37	150
0:09:35	28	9,3	25	37	150
0:09:36	29	9,3	25	37	150
0:09:37	29	9,3	25	37	150
0:09:38	29	9,3	25	37	150
0:09:39	29	9,3	25	37	150
0:09:40	29	9,4	25	37	150
0:09:41	29	9,4	25	37	150
0:09:42	29	9,4	25	37	150
0:09:43	29	9,4	26	37	150
0:09:44	29	9,4	26	37	150
0:09:45	29	9,4	26	37	150
0:09:46	29	9,5	26	37	150
0:09:47	29	9,5	26	37	150
0:09:48	29	9,5	26	37	150
0:09:49	29	9,5	26	37	150
0:09:50	29	9,5	26	37	150
0:09:51	29	9,5	26	37	150
0:09:52	29	9,5	26	37	150
0:09:53	29	9,6	25	37	150
0:09:54	29	9,6	26	37	150
0:09:55	29	9,6	26	37	150
0:09:56	29	9,6	26	37	150
0:09:57	29	9,6	26	38	150
0:09:58	29	9,6	26	37	150
0:09:59	29	9,6	26	37	150
0:10:00	29	9,6	26	37	150
0:10:01	29	9,7	26	37	150
0:10:02	29	9,7	26	37	150
0:10:03	29	9,7	26	37	150
0:10:04	29	9,7	26	38	150
0:10:05	29	9,7	26	37	150
0:10:06	29	9,7	26	38	150
0:10:07	29	9,7	26	37	150
0:10:08	29	9,7	26	38	150
0:10:09	29	9,7	26	37	150
0:10:10	29	9,8	26	38	150
0:10:11	29	9,8	26	38	150
0:10:12	29	9,8	26	37	150
0:10:13	29	9,8	26	38	150
0:10:14	29	9,8	26	37	150
0:10:15	29	9,8	26	37	150
0:10:16	29	9,8	26	37	150
0:10:17	29	9,8	26	38	150
0:10:18	29	9,8	25	38	150
0:10:19	29	9,9	25	38	150
0:10:20	29	9,9	25	38	150
0:10:21	29	9,9	25	38	150
0:10:22	29	9,9	25	37	150
0:10:23	29	9,9	25	38	150
0:10:24	29	9,9	25	38	150
0:10:25	29	9,9	25	38	150
0:10:26	29	10,0	25	38	150
0:10:27	30	10,0	25	38	150
0:10:28	30	10,0	25	38	150
0:10:29	30	10,0	25	38	150
0:10:30	30	10,0	25	38	150
0:10:31	30	10,0	25	38	150
0:10:32	30	10,1	25	38	150
0:10:33	30	10,1	25	38	150
0:10:34	30	10,1	25	38	150
0:10:35	30	10,1	25	38	150
0:10:36	30	10,1	25	38	150
0:10:37	30	10,1	25	38	150
0:10:38	30	10,1	25	38	150
0:10:39	30	10,2	25	38	150
0:10:40	30	10,2	25	38	150
0:10:41	30	10,2	25	38	150
0:10:42	30	10,2	25	38	150
0:10:43	30	10,2	25	38	150
0:10:44	30	10,2	25	38	150
0:10:45	30	10,2	25	38	150
0:10:46	30	10,2	25	38	150
0:10:47	30	10,3	25	38	150
0:10:48	30	10,3	25	38	150
0:10:49	30	10,3	25	38	150
0:10:50	30	10,3	25	38	150
0:10:51	30	10,3	25	38	150
0:10:52	30	10,3	25	38	150
0:10:53	30	10,3	25	38	150
0:10:54	30	10,3	25	38	150
0:10:55	30	10,3	25	38	150
0:10:56	30	10,3	25	38	150
0:10:57	30	10,4	25	38	150
0:10:58	30	10,4	25	38	150
0:10:59	30	10,4	25	38	150
0:11:00	30	10,4	25	38	150
0:11:01	30	10,4	25	38	150
0:11:02	30	10,4	25	38	150
0:11:03	30	10,4	25	38	150
0:11:04	30	10,4	25	38	150
0:11:05	30	10,4	25	38	150
0:11:06	30	10,5	25	38	150
0:11:07	30	10,5	25	38	150
0:11:08	30	10,5	25	38	150
0:11:09	30	10,5	25	38	150
0:11:10	30	10,5	25	39	150
0:11:11	30	10,5	25	38	150
0:11:12	30	10,5	25	38	150
0:11:13	30	10,5	25	38	150
0:11:14	30	10,6	25	38	150
0:11:15	30	10,6	25	38	150
0:11:16	30	10,6	25	39	150
0:11:17	31	10,6	25	39	150
0:11:18	31	10,6	25	39	150
0:11:19	31	10,6	25	39	150
0:11:20	31	10,6	25	39	150
0:11:21	31	10,6	25	39	150
0:11:22	31	10,6	25	39	150
0:11:23	31	10,7	25	39	150
0:11:24	31	10,7	25	38	150
0:11:25	31	10,7	25	39	150
0:11:26	31	10,7	25	39	150
0:11:27	31	10,7	25	39	150
0:11:28	31	10,7	25	39	150
0:11:29	31	10,7	25	39	150
0:11:30	31	10,7	25	39	150
0:11:31	31	10,7	25	39	150
0:11:32	31	10,8	25	39	150
0:11:33	31	10,8	25	39	150
0:11:34	31	10,8	25	39	150
0:11:35	31	10,8	25	39	150
0:11:36	31	10,8	25	39	150
0:11:37	31	10,8	25	39	150
0:11:38	31	10,8	25	39	150
0:11:39	31	10,8	25	39	150
0:11:40	31	10,9	25	39	150
0:11:41	31	10,9	25	39	150
0:11:42	31	10,9	25	39	150
0:11:43	31	10,9	25	39	150
0:11:44	31	10,9	25	39	150
0:11:45	31	10,9	25	39	150
0:11:46	31	10,9	25	39	150
0:11:47	31	10,9	25	39	150
0:11:48	31	11,0	25	39	150
0:11:49	31	11,0	25	39	150
0:11:50	31	11,0	25	39	150
0:11:51	31	11,0	25	39	150
0:11:52	31	11,0	25	39	150
0:11:53	31	11,0	25	39	150
0:11:54	31	11,0	25	39	150
0:11:55	31	11,0	25	39	150
0:11:56	31	11,1	25	39	150
0:11:57	31	11,1	25	39	150
0:11:58	31	11,1	25	39	150
0:11:59	31	11,1	25	39	150
0:12:00	31	11,1	25	39	150
0:12:01	31	11,1	25	39	150
0:12:02	31	11,1	25	39	150
0:12:03	31	11,1	25	39	150
0:12:04	31	11,2	25	39	150
0:12:05	31	11,2	25	39	150
0:12:06	31	11,2	25	39	150
0:12:07	31	11,2	25	39	150
0:12:08	31	11,2	25	39	150
0:12:09	31	11,2	25	39	150
0:12:10	31	11,2	25	39	150
0:12:11	31	11,3	25	39	150
0:12:12	32	11,3	25	39	150
0:12:13	32	11,3	25	40	150
0:12:14	32	11,3	25	39	150
0:12:15	32	11,3	25	39	150
0:12:16	32	11,3	25	40	150
0:12:17	32	11,3	25	39	150
0:12:18	32	11,4	25	40	150
0:12:19	32	11,4	25	40	150
0:12:20	32	11,4	25	40	150
0:12:21	32	11,4	25	40	150
0:12:22	32	11,4	25	40	150
0:12:23	32	11,4	25	40	150
0:12:24	32	11,4	25	40	150
0:12:25	32	11,5	25	40	150
0:12:26	32	11,5	25	40	150
0:12:27	32	11,5	25	40	150
0:12:28	32	11,5	25	40	150
0:12:29	32	11,5	25	40	150
0:12:30	32	11,5	25	40	150
0:12:31	32	11,6	25	40	150
0:12:32	32	11,6	25	40	150
0:12:33	32	11,6	25	40	150
0:12:34	32	11,6	25	40	150
0:12:35	32	11,6	25	40	150
0:12:36	32	11,6	25	40	150
0:12:37	32	11,7	25	40	150
0:12:38	32	11,7	25	40	150
0:12:39	32	11,7	25	40	150
0:12:40	32	11,7	25	40	150
0:12:41	32	11,7	25	40	150
0:12:42	32	11,7	25	40	150
0:12:43	32	11,7	25	40	150
0:12:44	32	11,8	25	40	150
0:12:45	32	11,8	25	40	150
0:12:46	32	11,8	25	40	150
0:12:47	32	11,8	25	40	150
0:12:48	32	11,8	25	40	150
0:12:49	32	11,8	25	40	150
0:12:50	32	11,8	25	40	150
0:12:51	32	11,9	25	40	150
0:12:52	32	11,9	25	40	150
0:12:53	32	11,9	25	40	150
0:12:54	32	11,9	25	40	150
0:12:55	32	11,9	25	40	150
0:12:56	32	11,9	25	40	150
0:12:57	32	11,9	25	41	150
0:12:58	32	12,0	25	41	150
0:12:59	32	12,0	25	41	150
0:13:00	32	12,0	25	41	150
0:13:01	32	12,0	25	41	150
0:13:02	32	12,0	25	41	150
0:13:03	32	12,0	25	40	150
0:13:04	32	12,0	25	41	150
0:13:05	32	12,1	25	41	150
0:13:06	32	12,1	25	41	150
0:13:07	32	12,1	25	41	150
0:13:08	32	12,1	25	41	150
0:13:09	33	12,1	25	41	150
0:13:10	33	12,1	25	41	150
0:13:11	33	12,2	26	41	150
0:13:12	33	12,2	26	41	150
0:13:13	33	12,2	34	41	150
0:13:14	33	12,2	40	41	150
0:13:15	33	12,2	42	41	150
0:13:16	33	12,3	44	41	150
0:13:17	33	12,3	44	41	150
0:13:18	33	12,3	45	41	150
0:13:19	33	12,3	45	41	150
0:13:20	33	12,3	45	41	150
0:13:21	33	12,4	45	41	150
0:13:22	33	12,4	45	41	150
0:13:23	33	12,4	42	41	150
0:13:24	33	12,4	44	41	150
0:13:25	33	12,4	45	41	150
0:13:26	33	12,4	45	41	150
0:13:27	33	12,5	45	41	150
0:13:28	33	12,5	46	41	150
0:13:29	33	12,5	46	41	150
0:13:30	33	12,5	36	41	150
0:13:31	33	12,5	32	41	150
0:13:32	33	12,5	31	41	150
0:13:33	33	12,5	30	41	150
0:13:34	33	12,6	30	41	150
0:13:35	33	12,6	30	41	150
0:13:36	33	12,6	29	41	150
0:13:37	33	12,6	29	41	150
0:13:38	33	12,6	29	41	150
0:13:39	33	12,6	29	42	150
0:13:40	33	12,6	29	41	150
0:13:41	33	12,7	29	41	150
0:13:42	33	12,7	29	41	150
0:13:43	33	12,7	29	42	150
0:13:44	33	12,7	29	42	150
0:13:45	33	12,7	29	42	150
0:13:46	33	12,7	28	42	150
0:13:47	33	12,7	28	42	150
0:13:48	33	12,8	28	42	150
0:13:49	33	12,8	28	42	150
0:13:50	33	12,8	28	42	150
0:13:51	33	12,8	28	42	150
0:13:52	33	12,8	28	42	150
0:13:53	33	12,8	28	42	150
0:13:54	33	12,8	28	42	150
0:13:55	33	12,9	27	42	150
0:13:56	33	12,9	27	42	150
0:13:57	33	12,9	27	42	150
0:13:58	33	12,9	27	42	150
0:13:59	33	12,9	27	42	150
0:14:00	33	12,9	26	42	150
0:14:01	33	13,0	26	42	150
0:14:02	33	13,0	26	42	150
0:14:03	33	13,0	26	42	150
0:14:04	34	13,0	26	42	150
0:14:05	34	13,0	26	42	150
0:14:06	34	13,0	26	42	150
0:14:07	34	13,0	25	42	150
0:14:08	34	13,1	25	42	150
0:14:09	34	13,1	25	42	150
0:14:10	34	13,1	25	42	150
0:14:11	34	13,1	25	42	150
0:14:12	34	13,1	25	42	150
0:14:13	34	13,1	25	42	150
0:14:14	34	13,1	25	42	150
0:14:15	34	13,2	25	42	150
0:14:16	34	13,2	25	42	150
0:14:17	34	13,2	25	42	150
0:14:18	34	13,2	25	42	150
0:14:19	34	13,2	25	42	150
0:14:20	34	13,2	25	42	150
0:14:21	34	13,2	24	42	150
0:14:22	34	13,3	24	42	150
0:14:23	34	13,3	24	42	150
0:14:24	34	13,3	24	42	150
0:14:25	34	13,3	24	42	150
0:14:26	34	13,3	24	43	150
0:14:27	34	13,3	24	42	150
0:14:28	34	13,3	24	42	150
0:14:29	34	13,4	24	42	150
0:14:30	34	13,4	24	42	150
0:14:31	34	13,4	24	42	150
0:14:32	34	13,4	24	43	150
0:14:33	34	13,4	24	42	150
0:14:34	34	13,4	24	43	150
0:14:35	34	13,4	24	43	150
0:14:36	34	13,5	24	43	150
0:14:37	34	13,5	24	43	150
0:14:38	34	13,5	24	43	150
0:14:39	34	13,5	24	42	150
0:14:40	34	13,5	24	43	150
0:14:41	34	13,5	24	43	150
0:14:42	34	13,5	24	42	150
0:14:43	34	13,5	24	43	150
0:14:44	34	13,5	24	43	150
0:14:45	34	13,6	25	43	150
0:14:46	34	13,6	25	43	150
0:14:47	34	13,6	25	43	150
0:14:48	34	13,6	25	43	150
0:14:49	34	13,6	25	43	150
0:14:50	34	13,6	25	43	150
0:14:51	34	13,6	25	43	150
0:14:52	34	13,7	25	43	150
0:14:53	34	13,7	25	43	150
0:14:54	34	13,7	25	43	150
0:14:55	34	13,7	25	43	150
0:14:56	34	13,7	25	43	150
0:14:57	34	13,8	25	43	150
0:14:58	35	13,8	25	43	150
0:14:59	35	13,8	25	43	150
0:15:00	35	13,8	25	43	150
0:15:01	35	13,8	25	43	150
0:15:02	35	13,8	25	43	150
0:15:03	35	13,8	25	43	150
0:15:04	35	13,9	25	43	150
0:15:05	35	13,9	25	43	150
0:15:06	35	13,9	25	43	150
0:15:07	35	13,9	25	43	150
0:15:08	35	13,9	25	43	150
0:15:09	35	14,0	24	44	150
0:15:10	35	14,0	24	43	150
0:15:11	35	14,0	24	43	150
0:15:12	35	14,0	24	44	150
0:15:13	35	14,0	24	43	150
0:15:14	35	14,0	24	43	150
0:15:15	35	14,0	24	43	150
0:15:16	35	14,1	24	43	150
0:15:17	35	14,1	24	43	150
0:15:18	35	14,1	24	44	150
0:15:19	35	14,1	24	44	150
0:15:20	35	14,1	24	44	150
0:15:21	35	14,1	24	44	150
0:15:22	35	14,1	24	44	150
0:15:23	35	14,1	24	44	150
0:15:24	35	14,2	24	44	150
0:15:25	35	14,2	24	43	150
0:15:26	35	14,2	24	44	150
0:15:27	35	14,2	24	44	150
0:15:28	35	14,2	24	44	150
0:15:29	35	14,2	24	44	150
0:15:30	35	14,2	24	44	150
0:15:31	35	14,3	24	44	150
0:15:32	35	14,3	24	44	150
0:15:33	35	14,3	24	44	150
0:15:34	35	14,3	24	44	150
0:15:35	35	14,3	24	44	150
0:15:36	35	14,3	24	44	150
0:15:37	35	14,3	25	44	150
0:15:38	35	14,4	25	44	150
0:15:39	35	14,4	25	44	150
0:15:40	35	14,4	25	44	150
0:15:41	35	14,4	25	44	150
0:15:42	35	14,4	25	44	150
0:15:43	35	14,4	25	44	150
0:15:44	35	14,4	25	44	150
0:15:45	35	14,5	25	44	150
0:15:46	35	14,5	25	44	150
0:15:47	35	14,5	25	44	150
0:15:48	35	14,5	25	44	150
0:15:49	35	14,5	25	44	150
0:15:50	35	14,5	25	44	150
0:15:51	35	14,6	25	44	150
0:15:52	35	14,6	25	44	150
0:15:53	36	14,6	25	44	150
0:15:54	36	14,6	26	44	150
0:15:55	36	14,6	26	44	150
0:15:56	36	14,6	26	44	150
0:15:57	36	14,6	26	44	150
0:15:58	36	14,7	26	44	150
0:15:59	36	14,7	26	44	150
0:16:00	36	14,7	26	44	150
0:16:01	36	14,7	26	44	150
0:16:02	36	14,7	26	44	150
0:16:03	36	14,7	26	44	150
0:16:04	36	14,7	26	44	150
0:16:05	36	14,8	26	44	150
0:16:06	36	14,8	26	44	150
0:16:07	36	14,8	26	44	150
0:16:08	36	14,8	26	44	150
0:16:09	36	14,8	27	44	150
0:16:10	36	14,8	27	44	150
0:16:11	36	14,8	27	44	150
0:16:12	36	14,9	27	44	150
0:16:13	36	14,9	27	44	150
0:16:14	36	14,9	27	44	150
0:16:15	36	14,9	27	45	150
0:16:16	36	14,9	27	45	150
0:16:17	36	14,9	27	45	150
0:16:18	36	14,9	27	45	150
0:16:19	36	15,0	27	45	150
0:16:20	36	15,0	27	45	150
0:16:21	36	15,0	27	45	150
0:16:22	36	15,0	27	45	150
0:16:23	36	15,0	27	45	150
0:16:24	36	15,0	27	45	150
0:16:25	36	15,0	27	45	150
0:16:26	36	15,1	27	45	150
0:16:27	36	15,1	27	45	150
0:16:28	36	15,1	27	45	150
0:16:29	36	15,1	27	45	150
0:16:30	36	15,1	27	45	150
0:16:31	36	15,1	27	45	150
0:16:32	36	15,1	27	45	150
0:16:33	36	15,2	28	45	150
0:16:34	36	15,2	28	45	150
0:16:35	36	15,2	28	45	150
0:16:36	36	15,2	28	45	150
0:16:37	36	15,2	28	45	150
0:16:38	36	15,2	28	45	150
0:16:39	36	15,2	28	45	150
0:16:40	36	15,3	28	45	150
0:16:41	36	15,3	28	45	150
0:16:42	36	15,3	28	45	150
0:16:43	36	15,3	28	45	150
0:16:44	36	15,3	28	45	150
0:16:45	36	15,3	28	45	150
0:16:46	36	15,3	29	45	150
0:16:47	36	15,3	29	45	150
0:16:48	37	15,4	29	45	150
0:16:49	37	15,4	29	45	150
0:16:50	37	15,4	29	45	150
0:16:51	37	15,4	29	45	150
0:16:52	37	15,4	29	45	150
0:16:53	37	15,4	30	45	150
0:16:54	37	15,4	30	45	150
0:16:55	37	15,5	30	45	150
0:16:56	37	15,5	30	45	150
0:16:57	37	15,5	30	45	150
0:16:58	37	15,5	30	45	150
0:16:59	37	15,5	31	45	150
0:17:00	37	15,5	31	45	150
0:17:01	37	15,6	34	45	150
0:17:02	37	15,6	34	45	150
0:17:03	37	15,6	33	45	150
0:17:04	37	15,5	33	45	150
0:17:05	37	15,5	32	45	150
0:17:06	37	15,5	32	45	150
0:17:07	37	15,5	32	46	150
0:17:08	37	15,5	32	46	150
0:17:09	37	15,5	32	45	150
0:17:10	37	15,5	32	46	150
0:17:11	37	15,5	32	46	150
0:17:12	37	15,6	32	46	150
0:17:13	37	15,6	32	46	150
0:17:14	37	15,6	31	46	150
0:17:15	37	15,6	30	46	150
0:17:16	37	15,6	30	46	150
0:17:17	37	15,7	29	46	150
0:17:18	37	15,7	29	46	150
0:17:19	37	15,7	28	46	150
0:17:20	37	15,7	28	46	150
0:17:21	37	15,7	28	46	150
0:17:22	37	15,8	28	46	150
0:17:23	37	15,8	27	46	150
0:17:24	37	15,8	27	46	150
0:17:25	37	15,8	27	46	150
0:17:26	37	15,8	27	46	150
0:17:27	37	15,8	26	46	150
0:17:28	37	15,9	26	46	150
0:17:29	37	15,9	26	46	150
0:17:30	37	15,9	26	46	150
0:17:31	37	15,9	26	46	150
0:17:32	37	15,9	26	46	150
0:17:33	37	15,9	27	46	150
0:17:34	37	15,9	27	46	150
0:17:35	37	16,0	27	46	150
0:17:36	37	16,0	27	46	150
0:17:37	37	16,0	26	46	150
0:17:38	37	16,0	26	46	150
0:17:39	37	16,0	26	46	150
0:17:40	37	16,0	26	46	150
0:17:41	37	16,1	26	46	150
0:17:42	37	16,1	26	46	150
0:17:43	37	16,1	26	47	150
0:17:44	37	16,1	26	46	150
0:17:45	37	16,1	26	46	150
0:17:46	38	16,1	26	46	150
0:17:47	38	16,1	26	46	150
0:17:48	38	16,2	26	47	150
0:17:49	38	16,2	26	46	150
0:17:50	38	16,2	26	47	150
0:17:51	38	16,2	26	47	150
0:17:52	38	16,2	26	47	150
0:17:53	38	16,2	25	46	150
0:17:54	38	16,2	25	46	150
0:17:55	38	16,3	25	47	150
0:17:56	38	16,3	25	46	150
0:17:57	38	16,3	25	46	150
0:17:58	38	16,3	25	46	150
0:17:59	38	16,3	25	47	150
0:18:00	38	16,3	25	46	150
0:18:01	38	16,3	25	47	150
0:18:02	38	16,3	25	47	150
0:18:03	38	16,4	25	47	150
0:18:04	38	16,4	25	47	150
0:18:05	38	16,4	25	47	150
0:18:06	38	16,4	25	47	150
0:18:07	38	16,4	25	47	150
0:18:08	38	16,4	25	47	150
0:18:09	38	16,4	25	47	150
0:18:10	38	16,5	24	47	150
0:18:11	38	16,5	24	46	150
0:18:12	38	16,5	24	47	150
0:18:13	38	16,5	24	47	150
0:18:14	38	16,5	24	47	150
0:18:15	38	16,5	24	47	150
0:18:16	38	16,5	24	47	150
0:18:17	38	16,5	24	47	150
0:18:18	38	16,6	24	47	150
0:18:19	38	16,6	24	47	150
0:18:20	38	16,6	24	47	150
0:18:21	38	16,6	24	47	150
0:18:22	38	16,6	24	47	150
0:18:23	38	16,7	23	47	150
0:18:24	38	16,7	23	47	150
0:18:25	38	16,7	23	47	150
0:18:26	38	16,7	23	47	150
0:18:27	38	16,7	23	47	150
0:18:28	38	16,6	23	47	150
0:18:29	38	16,6	23	47	150
0:18:30	38	16,6	23	47	150
0:18:31	38	16,7	23	47	150
0:18:32	38	16,7	23	47	150
0:18:33	38	16,7	23	47	150
0:18:34	38	16,7	23	47	150
0:18:35	38	16,7	23	47	150
0:18:36	38	16,7	23	47	150
0:18:37	38	16,7	23	47	150
0:18:38	38	16,8	23	48	150
0:18:39	38	16,8	23	47	150
0:18:40	39	16,8	23	48	150
0:18:41	39	16,8	23	47	150
0:18:42	39	16,8	23	47	150
0:18:43	39	16,8	23	48	150
0:18:44	39	16,8	23	47	150
0:18:45	39	16,9	23	47	150
0:18:46	39	16,9	23	47	150
0:18:47	39	16,9	23	48	150
0:18:48	39	16,9	23	48	150
0:18:49	39	16,9	23	48	150
0:18:50	39	16,9	23	47	150
0:18:51	39	16,9	23	48	150
0:18:52	39	17,0	23	48	150
0:18:53	39	17,0	23	47	150
0:18:54	39	17,0	23	48	150
0:18:55	39	17,0	22	47	150
0:18:56	39	17,0	22	48	150
0:18:57	39	17,0	22	47	150
0:18:58	39	17,0	22	48	150
0:18:59	39	17,1	22	48	150
0:19:00	39	17,1	22	48	150
0:19:01	39	17,1	22	48	150
0:19:02	39	17,1	22	48	150
0:19:03	39	17,1	22	48	150
0:19:04	39	17,1	22	48	150
0:19:05	39	17,1	22	48	150
0:19:06	39	17,2	22	48	150
0:19:07	39	17,2	22	48	150
0:19:08	39	17,2	22	48	150
0:19:09	39	17,2	22	48	150
0:19:10	39	17,2	22	48	150
0:19:11	39	17,2	22	48	150
0:19:12	39	17,2	22	48	150
0:19:13	39	17,3	22	48	150
0:19:14	39	17,3	22	48	150
0:19:15	39	17,3	22	48	150
0:19:16	39	17,3	22	48	150
0:19:17	39	17,3	22	48	150
0:19:18	39	17,3	22	48	150
0:19:19	39	17,4	22	48	150
0:19:20	39	17,4	22	48	150
0:19:21	39	17,4	22	48	150
0:19:22	39	17,4	22	48	150
0:19:23	39	17,4	22	48	150
0:19:24	39	17,4	22	48	150
0:19:25	39	17,4	22	48	150
0:19:26	39	17,5	22	48	150
0:19:27	39	17,5	22	48	150
0:19:28	39	17,5	22	48	150
0:19:29	39	17,5	22	48	150
0:19:30	39	17,5	22	48	150
0:19:31	39	17,5	22	48	150
0:19:32	39	17,5	22	48	150
0:19:33	39	17,6	22	48	150
0:19:34	39	17,6	22	48	150
0:19:35	39	17,6	22	48	150
0:19:36	40	17,6	22	48	150
0:19:37	40	17,6	22	48	150
0:19:38	40	17,7	22	48	150
0:19:39	40	17,7	22	49	150
0:19:40	40	17,7	22	49	150
0:19:41	40	17,7	22	49	150
0:19:42	40	17,7	22	49	150
0:19:43	40	17,7	22	49	150
0:19:44	40	17,7	22	49	150
0:19:45	40	17,8	22	49	150
0:19:46	40	17,8	22	49	150
0:19:47	40	17,8	22	49	150
0:19:48	40	17,8	22	49	150
0:19:49	40	17,8	22	49	150
0:19:50	40	17,8	22	49	150
0:19:51	40	17,8	22	49	150
0:19:52	40	17,9	22	49	150
0:19:53	40	17,9	22	49	150
0:19:54	40	17,9	22	49	150
0:19:55	40	17,8	22	49	150
0:19:56	40	17,8	22	49	150
0:19:57	40	17,8	22	49	150
0:19:58	40	17,8	22	49	150
0:19:59	40	17,8	22	49	150
0:20:00	40	17,9	22	49	150
0:20:01	40	17,9	22	49	150
0:20:02	40	17,9	22	49	150
0:20:03	40	17,9	22	49	150
0:20:04	40	17,9	22	49	150
0:20:05	40	17,9	22	49	150
0:20:06	40	17,9	22	49	150
0:20:07	40	18,0	22	49	150
0:20:08	40	18,0	22	49	150
0:20:09	40	18,0	22	49	150
0:20:10	40	18,0	22	49	150
0:20:11	40	18,0	22	49	150
0:20:12	40	18,0	22	49	150
0:20:13	40	18,0	22	49	150
0:20:14	40	18,1	22	49	150
0:20:15	40	18,1	22	49	150
0:20:16	40	18,1	22	49	150
0:20:17	40	18,1	22	49	150
0:20:18	40	18,1	22	49	150
0:20:19	40	18,1	22	49	150
0:20:20	40	18,1	22	49	150
0:20:21	40	18,2	22	49	150
0:20:22	40	18,2	22	49	150
0:20:23	40	18,2	22	49	150
0:20:24	40	18,2	22	49	150
0:20:25	40	18,2	22	49	150
0:20:26	40	18,2	22	49	150
0:20:27	40	18,2	22	49	150
0:20:28	40	18,3	22	49	150
0:20:29	40	18,3	22	49	150
0:20:30	40	18,3	22	49	150
0:20:31	40	18,3	22	49	150
0:20:32	40	18,3	22	49	150
0:20:33	41	18,3	22	49	150
0:20:34	41	18,4	22	49	150
0:20:35	41	18,4	22	49	150
0:20:36	41	18,4	22	49	150
0:20:37	41	18,4	22	49	150
0:20:38	41	18,4	22	49	150
0:20:39	41	18,4	22	49	150
0:20:40	41	18,5	22	49	150
0:20:41	41	18,5	22	50	150
0:20:42	41	18,5	22	49	150
0:20:43	41	18,5	22	50	150
0:20:44	41	18,5	22	50	150
0:20:45	41	18,5	22	50	150
0:20:46	41	18,6	22	50	150
0:20:47	41	18,6	22	50	150
0:20:48	41	18,6	22	50	150
0:20:49	41	18,6	22	50	150
0:20:50	41	18,5	22	50	150
0:20:51	41	18,5	22	50	150
0:20:52	41	18,5	22	50	150
0:20:53	41	18,5	22	50	150
0:20:54	41	18,5	22	50	150
0:20:55	41	18,6	22	50	150
0:20:56	41	18,6	22	50	150
0:20:57	41	18,6	22	50	150
0:20:58	41	18,6	22	50	150
0:20:59	41	18,6	22	50	150
0:21:00	41	18,6	22	50	150
0:21:01	41	18,7	22	50	150
0:21:02	41	18,7	22	50	150
0:21:03	41	18,7	22	50	150
0:21:04	41	18,7	22	50	150
0:21:05	41	18,7	22	50	150
0:21:06	41	18,7	23	50	150
0:21:07	41	18,7	23	50	150
0:21:08	41	18,8	23	50	150
0:21:09	41	18,8	23	50	150
0:21:10	41	18,8	23	50	150
0:21:11	41	18,8	23	50	150
0:21:12	41	18,8	23	50	150
0:21:13	41	18,8	23	50	150
0:21:14	41	18,9	23	50	150
0:21:15	41	18,9	23	50	150
0:21:16	41	18,9	23	50	150
0:21:17	41	18,9	23	50	150
0:21:18	41	18,9	23	50	150
0:21:19	41	18,9	23	50	150
0:21:20	41	19,0	23	51	150
0:21:21	41	19,0	23	51	150
0:21:22	41	19,0	23	50	150
0:21:23	41	19,0	23	50	150
0:21:24	41	19,0	24	50	150
0:21:25	41	19,0	24	51	150
0:21:26	41	19,0	24	50	150
0:21:27	41	19,1	24	51	150
0:21:28	41	19,1	24	51	150
0:21:29	42	19,1	24	51	150
0:21:30	42	19,1	23	50	150
0:21:31	42	19,1	23	51	150
0:21:32	42	19,1	23	51	150
0:21:33	42	19,1	23	51	150
0:21:34	42	19,2	24	51	150
0:21:35	42	19,2	24	51	150
0:21:36	42	19,2	24	51	150
0:21:37	42	19,2	24	51	150
0:21:38	42	19,2	24	51	150
0:21:39	42	19,2	24	51	150
0:21:40	42	19,2	24	51	150
0:21:41	42	19,3	24	51	150
0:21:42	42	19,3	24	51	150
0:21:43	42	19,3	24	51	150
0:21:44	42	19,3	24	51	150
0:21:45	42	19,3	24	51	150
0:21:46	42	19,3	24	51	150
0:21:47	42	19,3	24	51	150
0:21:48	42	19,4	24	51	150
0:21:49	42	19,4	24	51	150
0:21:50	42	19,4	25	51	150
0:21:51	42	19,4	25	51	150
0:21:52	42	19,4	25	51	150
0:21:53	42	19,4	25	51	150
0:21:54	42	19,4	25	51	150
0:21:55	42	19,4	25	51	150
0:21:56	42	19,5	25	51	150
0:21:57	42	19,5	25	51	150
0:21:58	42	19,5	25	51	150
0:21:59	42	19,5	25	51	150
0:22:00	42	19,5	25	51	150
0:22:01	42	19,5	25	51	150
0:22:02	42	19,5	25	51	150
0:22:03	42	19,6	25	51	150
0:22:04	42	19,6	25	51	150
0:22:05	42	19,6	25	51	150
0:22:06	42	19,6	25	51	150
0:22:07	42	19,6	25	51	150
0:22:08	42	19,6	25	51	150
0:22:09	42	19,6	25	51	150
0:22:10	42	19,7	25	51	150
0:22:11	42	19,7	25	51	150
0:22:12	42	19,7	25	51	150
0:22:13	42	19,7	25	51	150
0:22:14	42	19,7	25	51	150
0:22:15	42	19,7	25	51	150
0:22:16	42	19,7	25	51	150
0:22:17	42	19,8	25	51	150
0:22:18	42	19,8	25	51	150
0:22:19	42	19,8	25	51	150
0:22:20	42	19,8	25	51	150
0:22:21	42	19,8	25	51	150
0:22:22	42	19,8	25	51	150
0:22:23	42	19,8	25	51	150
0:22:24	43	19,9	25	51	150
0:22:25	43	19,9	25	51	150
0:22:26	43	19,9	25	51	150
0:22:27	43	19,9	25	51	150
0:22:28	43	19,9	25	51	150
0:22:29	43	19,9	24	51	150
0:22:30	43	20,0	24	51	150
0:22:31	43	20,0	24	51	150
0:22:32	43	20,0	25	52	150
0:22:33	43	20,0	25	52	150
0:22:34	43	20,0	25	51	150
0:22:35	43	20,0	25	52	150
0:22:36	43	20,0	25	51	150
0:22:37	43	20,1	25	52	150
0:22:38	43	20,1	25	52	150
0:22:39	43	20,1	25	52	150
0:22:40	43	20,1	25	52	150
0:22:41	43	20,1	25	52	150
0:22:42	43	20,1	25	52	150
0:22:43	43	20,1	25	52	150
0:22:44	43	20,2	25	52	150
0:22:45	43	20,2	25	52	150
0:22:46	43	20,1	25	52	150
0:22:47	43	20,0	25	52	150
0:22:48	43	20,0	25	52	150
0:22:49	43	20,0	25	52	150
0:22:50	43	20,0	25	52	150
0:22:51	43	20,0	25	52	150
0:22:52	43	20,1	25	52	150
0:22:53	43	20,1	25	52	150
0:22:54	43	20,1	25	52	150
0:22:55	43	20,1	25	52	150
0:22:56	43	20,1	25	52	150
0:22:57	43	20,1	25	52	150
0:22:58	43	20,2	25	52	150
0:22:59	43	20,2	25	52	150
0:23:00	43	20,2	25	52	150
0:23:01	43	20,2	25	52	150
0:23:02	43	20,2	25	52	150
0:23:03	43	20,2	25	52	150
0:23:04	43	20,3	25	52	150
0:23:05	43	20,3	25	52	150
0:23:06	43	20,3	25	52	150
0:23:07	43	20,3	25	52	150
0:23:08	43	20,3	26	52	150
0:23:09	43	20,4	26	52	150
0:23:10	43	20,4	26	52	150
0:23:11	43	20,4	26	52	150
0:23:12	43	20,4	26	52	150
0:23:13	43	20,4	26	52	150
0:23:14	43	20,5	26	52	150
0:23:15	43	20,5	26	52	150
0:23:16	43	20,5	26	52	150
0:23:17	43	20,5	27	52	150
0:23:18	43	20,5	27	52	150
0:23:19	43	20,5	27	53	150
0:23:20	43	20,5	27	52	150
0:23:21	44	20,6	27	52	150
0:23:22	44	20,6	27	53	150
0:23:23	44	20,6	27	52	150
0:23:24	44	20,6	27	53	150
0:23:25	44	20,6	27	53	150
0:23:26	44	20,7	28	53	150
0:23:27	44	20,7	28	53	150
0:23:28	44	20,7	28	53	150
0:23:29	44	20,7	28	52	150
0:23:30	44	20,7	28	53	150
0:23:31	44	20,7	28	52	150
0:23:32	44	20,7	28	53	150
0:23:33	44	20,8	28	53	150
0:23:34	44	20,8	28	53	150
0:23:35	44	20,8	28	53	150
0:23:36	44	20,8	28	53	150
0:23:37	44	20,8	28	53	150
0:23:38	44	20,8	28	53	150
0:23:39	44	20,9	28	53	150
0:23:40	44	20,9	28	53	150
0:23:41	44	20,9	28	53	150
0:23:42	44	20,9	28	53	150
0:23:43	44	20,9	28	53	150
0:23:44	44	20,9	28	53	150
0:23:45	44	20,9	28	53	150
0:23:46	44	21,0	28	53	150
0:23:47	44	21,0	27	53	150
0:23:48	44	21,0	27	53	150
0:23:49	44	21,0	27	53	150
0:23:50	44	21,0	27	53	150
0:23:51	44	21,0	27	53	150
0:23:52	44	21,0	27	53	150
0:23:53	44	21,1	27	53	150
0:23:54	44	21,1	27	53	150
0:23:55	44	21,1	27	53	150
0:23:56	44	21,1	27	53	150
0:23:57	44	21,1	27	53	150
0:23:58	44	21,1	27	53	150
0:23:59	44	21,2	27	53	150
0:24:00	44	21,2	27	53	150
0:24:01	44	21,2	27	53	150
0:24:02	44	21,2	27	53	150
0:24:03	44	21,2	27	53	150
0:24:04	44	21,2	27	53	150
0:24:05	44	21,2	27	53	150
0:24:06	44	21,3	27	53	150
0:24:07	44	21,3	27	53	150
0:24:08	44	21,3	27	53	150
0:24:09	44	21,2	28	53	150
0:24:10	44	21,2	28	53	150
0:24:11	44	21,2	27	53	150
0:24:12	44	21,2	27	53	150
0:24:13	44	21,2	27	53	150
0:24:14	44	21,2	27	53	150
0:24:15	44	21,2	27	53	150
0:24:16	44	21,2	27	53	150
0:24:17	44	21,2	27	53	150
0:24:18	45	21,3	27	53	150
0:24:19	45	21,3	27	53	150
0:24:20	45	21,3	27	54	150
0:24:21	45	21,3	27	54	150
0:24:22	45	21,3	27	53	150
0:24:23	45	21,4	27	54	150
0:24:24	45	21,4	27	54	150
0:24:25	45	21,4	27	54	150
0:24:26	45	21,4	27	54	150
0:24:27	45	21,5	27	54	150
0:24:28	45	21,5	27	54	150
0:24:29	45	21,5	27	54	150
0:24:30	45	21,5	27	54	150
0:24:31	45	21,6	27	54	150
0:24:32	45	21,6	27	54	150
0:24:33	45	21,6	27	54	150
0:24:34	45	21,6	27	54	150
0:24:35	45	21,6	26	54	150
0:24:36	45	21,7	26	54	150
0:24:37	45	21,7	26	54	150
0:24:38	45	21,6	26	54	150
0:24:39	45	21,5	26	54	150
0:24:40	45	21,5	26	54	150
0:24:41	45	21,5	26	54	150
0:24:42	45	21,5	26	54	150
0:24:43	45	21,5	26	54	150
0:24:44	45	21,6	26	54	150
0:24:45	45	21,6	26	54	150
0:24:46	45	21,6	26	54	150
0:24:47	45	21,6	26	54	150
0:24:48	45	21,6	26	54	150
0:24:49	45	21,6	26	54	150
0:24:50	45	21,6	26	54	150
0:24:51	45	21,7	26	54	150
0:24:52	45	21,7	26	55	150
0:24:53	45	21,7	26	54	150
0:24:54	45	21,7	26	55	150
0:24:55	45	21,7	26	55	150
0:24:56	45	21,7	26	54	150
0:24:57	45	21,7	26	55	150
0:24:58	45	21,8	26	55	150
0:24:59	45	21,8	26	55	150
0:25:00	45	21,8	26	55	150
0:25:01	45	21,8	26	55	150
0:25:02	45	21,8	26	55	150
0:25:03	45	21,8	26	55	150
0:25:04	45	21,8	26	55	150
0:25:05	45	21,9	26	55	150
0:25:06	45	21,9	26	55	150
0:25:07	45	21,9	26	55	150
0:25:08	45	21,9	26	55	150
0:25:09	45	21,9	26	55	150
0:25:10	45	21,9	26	55	150
0:25:11	45	21,9	26	55	150
0:25:12	45	22,0	26	55	150
0:25:13	46	22,0	26	55	150
0:25:14	46	22,0	26	55	150
0:25:15	46	22,0	26	55	150
0:25:16	46	22,0	26	55	150
0:25:17	46	22,1	26	55	150
0:25:18	46	22,1	26	55	150
0:25:19	46	22,1	26	55	150
0:25:20	46	22,1	25	55	150
