Repository: ProgWizer/parser

File: project-root/data/Data Acquisition/Data Acquisition/2021 year (353)/21-026 D.txt
--Test Summary--
Full Path and File Name	
Instrument Name	7222
Instrument Type	Model 7222 Consistometer
Instrument Serial Number	
Test Start Date	09.02.2021
Test Start Time	11:26:25
Test Stop Date	09.02.2021
Test Stop Time	15:32:46
Test Length	4:06:21
Final Sample Time Offset	4:06:20
Controller Schedule Name	
Sampling Period	10 seconds
Comments	
Information	WellID	
Information	Customer	
Information	EngName	DENIS
Information	CementClass	G Holsim
Information	CementMfr	
Information	Additives	Atren Plast B 0,62% + MKU 5% + SR 5%
Information	Density	
Information	BHCT	
Information	BHST	
Information	FluidLoss	
Information	JobType	
Calculated Value	Time_30Bc	0:08:30
Calculated Value	Time_70Bc	4:06:20
Initial Temperature (°C)	21 °C
Final Temperature (°C)	53 °C
Initial Pressure (MPa)	1,6 MPa
Final Pressure (MPa)	35,5 MPa
Initial Consistency (Bc)	13 Bc
Final Consistency (Bc)	71 Bc
--Data--
Time (HH:MM:SS)	Temperature (°C)	Pressure (MPa)	Consistency (Bc)
0:00:00	21	1,6	13
0:00:10	21	1,9	13
0:00:20	21	2,2	13
0:00:30	21	2,5	12
0:00:40	21	2,9	11
0:00:50	21	3,2	12
0:01:00	21	3,7	14
0:01:10	21	4,0	12
0:01:20	21	4,2	13
0:01:30	21	4,4	12
0:01:40	21	4,5	13
0:01:50	21	4,8	14
0:02:00	21	5,0	14
0:02:10	21	5,1	14
0:02:20	22	5,4	15
0:02:30	22	5,5	13
0:02:40	22	5,7	13
0:02:50	22	5,9	12
0:03:00	22	6,0	12
0:03:10	23	6,3	12
0:03:20	23	6,4	10
0:03:30	23	6,7	11
0:03:40	24	6,9	11
0:03:50	24	7,0	10
0:04:00	24	7,2	11
0:04:10	24	7,3	11
0:04:20	25	7,5	11
0:04:30	25	7,7	11
0:04:40	25	7,9	11
0:04:50	25	8,1	11
0:05:00	26	8,3	11
0:05:10	26	8,5	11
0:05:20	26	8,7	11
0:05:30	26	8,8	11
0:05:40	27	8,9	12
0:05:50	27	9,0	12
0:06:00	27	9,1	12
0:06:10	27	9,2	12
0:06:20	28	9,3	11
0:06:30	28	9,4	12
0:06:40	28	9,5	22
0:06:50	28	9,6	23
0:07:00	29	9,8	25
0:07:10	29	10,0	22
0:07:20	29	10,2	20
0:07:30	29	10,4	21
0:07:40	30	10,6	21
0:07:50	30	10,8	24
0:08:00	30	10,9	27
0:08:10	30	11,1	20
0:08:20	30	11,3	34
0:08:30	31	11,6	31
0:08:40	31	11,7	20
0:08:50	31	12,0	21
0:09:00	31	12,1	24
0:09:10	31	12,3	21
0:09:20	31	12,6	20
0:09:30	32	12,7	21
0:09:40	32	13,0	20
0:09:50	32	13,1	22
0:10:00	32	13,4	20
0:10:10	32	13,5	19
0:10:20	33	13,7	17
0:10:30	33	13,9	17
0:10:40	33	14,1	18
0:10:50	33	14,3	18
0:11:00	33	14,5	21
0:11:10	33	14,8	20
0:11:20	34	14,9	18
0:11:30	34	15,2	16
0:11:40	34	15,2	16
0:11:50	34	15,5	14
0:12:00	34	15,7	14
0:12:10	35	16,0	14
0:12:20	35	16,3	14
0:12:30	35	16,5	13
0:12:40	35	16,7	14
0:12:50	35	16,8	15
0:13:00	36	16,9	15
0:13:10	36	17,0	18
0:13:20	36	17,2	17
0:13:30	36	17,4	17
0:13:40	36	17,6	16
0:13:50	37	17,8	15
0:14:00	37	18,0	17
0:14:10	37	18,2	18
0:14:20	37	18,4	16
0:14:30	37	18,5	15
0:14:40	38	18,7	16
0:14:50	38	18,9	15
0:15:00	38	19,2	15
0:15:10	38	19,3	15
0:15:20	38	19,5	16
0:15:30	38	19,7	18
0:15:40	39	19,9	23
0:15:50	39	20,1	22
0:16:00	39	20,3	23
0:16:10	39	20,5	21
0:16:20	39	20,7	17
0:16:30	39	20,9	20
0:16:40	39	21,1	18
0:16:50	40	21,3	18
0:17:00	40	21,5	20
0:17:10	40	21,7	19
0:17:20	40	21,9	19
0:17:30	40	22,0	18
0:17:40	40	22,3	19
0:17:50	41	22,5	19
0:18:00	41	22,7	16
0:18:10	41	22,9	18
0:18:20	41	23,0	17
0:18:30	41	23,2	17
0:18:40	41	23,4	17
0:18:50	42	23,6	17
0:19:00	42	23,8	17
0:19:10	42	24,0	17
0:19:20	42	24,2	17
0:19:30	42	24,3	17
0:19:40	42	24,5	16
0:19:50	43	24,7	17
0:20:00	43	24,9	16
0:20:10	43	25,2	16
0:20:20	43	25,4	18
0:20:30	43	25,5	17
0:20:40	43	25,8	15
0:20:50	44	25,9	18
0:21:00	44	26,2	17
0:21:10	44	26,4	16
0:21:20	44	26,5	17
0:21:30	44	26,7	16
0:21:40	44	26,9	15
0:21:50	45	27,1	16
0:22:00	45	27,3	16
0:22:10	45	27,4	15
0:22:20	45	27,6	16
0:22:30	45	27,8	16
0:22:40	46	28,0	15
0:22:50	46	28,1	15
0:23:00	46	28,3	15
0:23:10	46	28,5	16
0:23:20	46	28,8	15
0:23:30	46	29,0	17
0:23:40	47	29,2	16
0:23:50	47	29,4	15
0:24:00	47	29,6	17
0:24:10	47	29,8	15
0:24:20	47	30,0	14
0:24:30	47	30,2	17
0:24:40	48	30,4	15
0:24:50	48	30,6	14
0:25:00	48	30,8	15
0:25:10	48	31,0	15
0:25:20	48	31,2	17
0:25:30	49	31,3	18
0:25:40	49	31,5	23
0:25:50	49	31,7	29
0:26:00	49	31,9	28
0:26:10	49	32,1	31
0:26:20	49	32,3	33
0:26:30	50	32,5	25
0:26:40	50	32,7	23
0:26:50	50	32,9	24
0:27:00	50	33,1	21
0:27:10	50	33,3	25
0:27:20	50	33,5	25
0:27:30	51	33,7	23
0:27:40	51	33,8	31
0:27:50	51	34,0	28
0:28:00	51	34,2	25
0:28:10	51	34,4	33
0:28:20	51	34,6	25
0:28:30	52	34,8	28
0:28:40	52	35,0	33
0:28:50	52	35,2	29
0:29:00	52	35,4	22
0:29:10	52	35,6	28
0:29:20	52	35,7	29
0:29:30	53	35,8	27
0:29:40	53	35,8	27
0:29:50	53	35,8	27
0:30:00	53	35,8	30
0:30:10	53	35,8	24
0:30:20	53	35,7	21
0:30:30	54	35,7	35
0:30:40	54	35,6	29
0:30:50	54	35,5	26
0:31:00	54	35,4	27
0:31:10	54	35,4	27
0:31:20	54	35,4	28
0:31:30	54	35,4	29
0:31:40	54	35,3	35
0:31:50	54	35,3	28
0:32:00	54	35,2	24
0:32:10	54	35,3	26
0:32:20	54	35,3	32
0:32:30	54	35,3	27
0:32:40	54	35,3	28
0:32:50	54	35,3	24
0:33:00	54	35,3	26
0:33:10	54	35,3	27
0:33:20	54	35,3	25
0:33:30	54	35,2	26
0:33:40	54	35,3	26
0:33:50	54	35,3	24
0:34:00	54	35,3	25
0:34:10	54	35,5	24
0:34:20	54	35,5	22
0:34:30	54	35,6	24
0:34:40	54	35,7	23
0:34:50	54	35,7	21
0:35:00	54	35,8	24
0:35:10	54	35,8	22
0:35:20	54	35,8	22
0:35:30	54	35,8	20
0:35:40	54	35,8	22
0:35:50	54	35,8	23
0:36:00	54	35,7	22
0:36:10	54	35,8	21
0:36:20	54	35,7	21
0:36:30	54	35,7	22
0:36:40	54	35,6	22
0:36:50	54	35,6	20
0:37:00	54	35,5	22
0:37:10	54	35,5	21
0:37:20	54	35,4	19
0:37:30	54	35,3	22
0:37:40	54	35,3	21
0:37:50	54	35,3	19
0:38:00	54	35,2	20
0:38:10	54	35,5	20
0:38:20	54	35,5	17
0:38:30	54	35,6	17
0:38:40	54	35,5	20
0:38:50	54	35,5	17
0:39:00	53	35,4	19
0:39:10	53	35,6	19
0:39:20	53	35,5	19
0:39:30	53	35,6	18
0:39:40	53	35,6	18
0:39:50	53	35,6	17
0:40:00	53	35,5	20
0:40:10	53	35,5	17
0:40:20	53	35,5	18
0:40:30	53	35,4	19
0:40:40	53	35,5	18
0:40:50	53	35,4	17
0:41:00	53	35,5	19
0:41:10	53	35,4	18
0:41:20	53	35,5	17
0:41:30	53	35,4	18
0:41:40	53	35,4	16
0:41:50	53	35,4	17
0:42:00	53	35,4	19
0:42:10	53	35,4	18
0:42:20	53	35,4	17
0:42:30	53	35,4	19
0:42:40	53	35,4	17
0:42:50	53	35,4	17
0:43:00	53	35,4	20
0:43:10	53	35,3	18
0:43:20	53	35,3	19
0:43:30	53	35,3	19
0:43:40	53	35,4	19
0:43:50	53	35,4	18
0:44:00	53	35,4	19
0:44:10	53	35,3	18
0:44:20	53	35,4	20
0:44:30	53	35,4	19
0:44:40	53	35,3	21
0:44:50	53	35,4	20
0:45:00	53	35,3	18
0:45:10	53	35,4	19
0:45:20	53	35,6	21
0:45:30	53	35,6	19
0:45:40	53	35,5	19
0:45:50	53	35,6	21
0:46:00	53	35,6	19
0:46:10	53	35,6	18
0:46:20	53	35,5	20
0:46:30	53	35,4	17
0:46:40	53	35,4	18
0:46:50	53	35,3	21
0:47:00	53	35,4	17
0:47:10	53	35,5	18
0:47:20	53	35,4	20
0:47:30	53	35,4	20
0:47:40	53	35,4	20
0:47:50	53	35,5	21
0:48:00	53	35,4	20
0:48:10	53	35,5	21
0:48:20	53	35,6	20
0:48:30	53	35,6	21
0:48:40	53	35,4	21
0:48:50	53	35,5	20
0:49:00	53	35,5	20
0:49:10	53	35,6	22
0:49:20	53	35,5	20
0:49:30	53	35,2	19
0:49:40	53	35,6	21
0:49:50	53	35,6	19
0:50:00	53	35,6	19
0:50:10	53	35,6	21
0:50:20	53	35,7	22
0:50:30	53	35,5	22
0:50:40	53	35,7	22
0:50:50	53	35,7	22
0:51:00	53	35,6	22
0:51:10	53	35,7	22
0:51:20	53	35,6	22
0:51:30	53	35,5	22
0:51:40	53	35,5	22
0:51:50	53	35,4	22
0:52:00	53	35,4	22
0:52:10	53	35,4	22
0:52:20	53	35,4	22
0:52:30	53	35,6	22
0:52:40	53	35,7	22
0:52:50	53	35,6	22
0:53:00	53	35,6	22
0:53:10	53	35,7	22
0:53:20	53	35,7	22
0:53:30	53	35,7	22
0:53:40	53	35,8	22
0:53:50	53	35,8	22
0:54:00	53	35,8	22
0:54:10	53	35,9	22
0:54:20	53	35,8	22
0:54:30	53	35,9	22
0:54:40	53	35,9	22
0:54:50	53	36,0	22
0:55:00	53	36,1	22
0:55:10	53	36,1	22
0:55:20	53	36,1	22
0:55:30	53	36,0	22
0:55:40	53	36,2	22
0:55:50	53	36,3	22
0:56:00	53	36,3	22
0:56:10	53	36,4	22
0:56:20	53	36,4	22
0:56:30	53	35,4	23
0:56:40	53	35,5	23
0:56:50	53	35,5	23
0:57:00	53	35,3	23
0:57:10	53	35,5	23
0:57:20	53	35,6	23
0:57:30	53	35,6	22
0:57:40	53	35,6	23
0:57:50	53	35,6	22
0:58:00	53	35,6	22
0:58:10	53	35,6	22
0:58:20	53	35,6	22
0:58:30	53	35,6	22
0:58:40	53	35,6	22
0:58:50	53	35,5	22
0:59:00	53	35,5	22
0:59:10	53	35,5	22
0:59:20	53	35,5	22
0:59:30	53	35,5	22
0:59:40	53	35,6	22
0:59:50	53	35,5	22
1:00:00	53	35,5	22
1:00:10	53	35,5	22
1:00:20	53	35,7	22
1:00:30	53	35,7	22
1:00:40	53	35,7	22
1:00:50	53	35,8	22
1:01:00	53	35,9	22
1:01:10	53	35,9	22
1:01:20	53	35,9	22
1:01:30	53	35,9	22
1:01:40	53	36,0	22
1:01:50	53	36,0	22
1:02:00	53	36,0	22
1:02:10	53	36,0	22
1:02:20	53	36,0	23
1:02:30	53	36,0	23
1:02:40	53	36,0	23
1:02:50	53	36,0	22
1:03:00	53	35,9	23
1:03:10	53	36,0	22
1:03:20	53	36,0	22
1:03:30	53	35,9	22
1:03:40	53	36,0	23
1:03:50	53	35,9	22
1:04:00	53	36,0	22
1:04:10	53	35,9	23
1:04:20	53	36,0	23
1:04:30	53	36,0	23
1:04:40	53	36,0	22
1:04:50	53	36,0	22
1:05:00	53	36,1	23
1:05:10	53	36,1	22
1:05:20	53	36,1	22
1:05:30	53	36,1	22
1:05:40	53	36,1	22
1:05:50	53	36,1	22
1:06:00	53	36,1	22
1:06:10	53	36,1	22
1:06:20	53	36,1	22
1:06:30	53	36,1	22
1:06:40	53	36,1	22
1:06:50	53	36,1	22
1:07:00	53	36,1	22
1:07:10	53	36,1	22
1:07:20	53	36,1	24
1:07:30	53	36,1	25
1:07:40	53	36,1	24
1:07:50	53	36,1	23
1:08:00	53	36,1	27
1:08:10	53	36,1	27
1:08:20	53	36,1	26
1:08:30	53	36,1	28
1:08:40	53	36,1	28
1:08:50	53	36,2	26
1:09:00	53	36,1	27
1:09:10	53	36,2	28
1:09:20	53	36,2	25
1:09:30	53	36,1	25
1:09:40	53	36,1	30
1:09:50	53	36,1	28
1:10:00	53	36,1	29
1:10:10	53	36,2	29
1:10:20	53	36,1	30
1:10:30	53	36,2	29
1:10:40	53	36,1	30
1:10:50	53	36,2	29
1:11:00	53	36,2	29
1:11:10	53	36,2	29
1:11:20	53	36,1	29
1:11:30	53	36,1	29
1:11:40	53	36,1	29
1:11:50	53	36,1	29
1:12:00	53	36,1	26
1:12:10	53	36,1	25
1:12:20	53	36,2	26
1:12:30	53	36,1	26
1:12:40	53	36,2	25
1:12:50	53	36,1	26
1:13:00	53	36,1	26
1:13:10	53	36,1	26
1:13:20	53	36,2	26
1:13:30	53	36,2	26
1:13:40	53	36,2	26
1:13:50	53	36,2	27
1:14:00	53	36,2	28
1:14:10	53	36,1	28
1:14:20	53	36,2	28
1:14:30	53	36,2	28
1:14:40	53	36,2	28
1:14:50	53	36,2	28
1:15:00	53	36,2	28
1:15:10	53	36,2	28
1:15:20	53	36,2	28
1:15:30	53	36,2	28
1:15:40	53	36,2	28
1:15:50	53	36,2	27
1:16:00	53	36,2	27
1:16:10	53	36,2	27
1:16:20	53	36,2	27
1:16:30	53	36,2	27
1:16:40	53	36,3	27
1:16:50	53	36,1	27
1:17:00	53	36,2	27
1:17:10	53	36,3	27
1:17:20	53	36,3	27
1:17:30	53	36,2	27
1:17:40	53	36,2	26
1:17:50	53	36,3	27
1:18:00	53	36,2	26
1:18:10	53	36,3	26
1:18:20	53	36,3	26
1:18:30	53	36,3	25
1:18:40	53	36,3	25
1:18:50	53	36,3	24
1:19:00	53	36,4	22
1:19:10	53	36,3	23
1:19:20	53	36,3	23
1:19:30	53	36,3	23
1:19:40	53	36,3	24
1:19:50	53	36,4	23
1:20:00	53	36,4	23
1:20:10	53	36,4	23
1:20:20	53	36,3	24
1:20:30	53	36,4	24
1:20:40	53	36,4	24
1:20:50	53	36,4	26
1:21:00	53	36,4	30
1:21:10	53	35,7	28
1:21:20	53	35,7	25
1:21:30	53	35,7	25
1:21:40	53	35,7	25
1:21:50	53	35,7	24
1:22:00	53	35,7	25
1:22:10	53	35,7	24
1:22:20	53	35,7	25
1:22:30	53	35,7	24
1:22:40	53	35,7	24
1:22:50	53	35,8	24
1:23:00	53	35,8	24
1:23:10	53	35,8	24
1:23:20	53	35,8	24
1:23:30	53	35,8	24
1:23:40	53	35,8	24
1:23:50	53	35,9	25
1:24:00	53	35,8	24
1:24:10	53	35,8	25
1:24:20	53	35,9	25
1:24:30	53	35,8	24
1:24:40	53	35,8	25
1:24:50	53	35,8	25
1:25:00	53	35,8	25
1:25:10	53	35,8	25
1:25:20	53	35,8	25
1:25:30	53	35,8	24
1:25:40	53	35,8	25
1:25:50	53	35,7	24
1:26:00	53	35,8	25
1:26:10	53	35,7	25
1:26:20	53	35,8	25
1:26:30	53	35,7	25
1:26:40	53	35,8	25
1:26:50	53	35,7	25
1:27:00	53	35,7	25
1:27:10	53	35,8	25
1:27:20	53	35,8	25
1:27:30	53	35,8	25
1:27:40	53	35,7	25
1:27:50	53	35,7	25
1:28:00	53	35,7	25
1:28:10	53	35,7	24
1:28:20	53	35,8	25
1:28:30	53	35,7	25
1:28:40	53	35,7	25
1:28:50	53	35,7	32
1:29:00	53	35,7	28
1:29:10	53	35,7	27
1:29:20	53	35,7	26
1:29:30	53	35,7	25
1:29:40	53	35,7	25
1:29:50	53	35,9	27
1:30:00	53	35,9	27
1:30:10	53	35,9	28
1:30:20	53	35,9	28
1:30:30	53	35,9	28
1:30:40	53	35,9	29
1:30:50	53	35,9	27
1:31:00	53	35,8	27
1:31:10	53	35,8	27
1:31:20	53	35,9	27
1:31:30	53	36,0	27
1:31:40	53	36,0	27
1:31:50	53	35,9	27
1:32:00	53	36,0	27
1:32:10	53	35,8	26
1:32:20	53	35,9	26
1:32:30	53	35,8	26
1:32:40	53	35,9	26
1:32:50	53	36,0	26
1:33:00	53	36,0	26
1:33:10	53	36,0	26
1:33:20	53	36,1	26
1:33:30	53	36,1	26
1:33:40	53	36,1	25
1:33:50	53	36,1	26
1:34:00	53	36,1	26
1:34:10	53	36,1	26
1:34:20	53	36,1	26
1:34:30	53	36,1	26
1:34:40	53	36,1	26
1:34:50	53	36,1	26
1:35:00	53	36,1	26
1:35:10	53	36,1	26
1:35:20	53	36,1	26
1:35:30	53	36,1	26
1:35:40	53	36,1	26
1:35:50	53	36,0	26
1:36:00	53	36,0	26
1:36:10	53	36,0	26
1:36:20	53	35,9	26
1:36:30	53	36,0	26
1:36:40	53	35,8	26
1:36:50	53	35,8	26
1:37:00	53	35,9	26
1:37:10	53	35,8	26
1:37:20	53	35,9	26
1:37:30	53	35,9	26
1:37:40	53	35,9	25
1:37:50	53	35,9	22
1:38:00	53	35,9	22
1:38:10	53	35,9	22
1:38:20	53	35,9	22
1:38:30	53	35,8	22
1:38:40	53	35,9	23
1:38:50	53	35,8	23
1:39:00	53	35,8	23
1:39:10	53	35,8	23
1:39:20	53	35,8	23
1:39:30	53	35,8	22
1:39:40	53	35,8	22
1:39:50	53	35,7	22
1:40:00	53	35,7	22
1:40:10	53	35,8	22
1:40:20	53	35,8	23
1:40:30	53	35,8	22
1:40:40	53	35,8	22
1:40:50	53	35,8	23
1:41:00	53	35,8	22
1:41:10	53	35,8	22
1:41:20	53	35,8	22
1:41:30	53	35,8	22
1:41:40	53	35,8	22
1:41:50	53	35,9	22
1:42:00	53	35,8	21
1:42:10	53	35,9	21
1:42:20	53	35,8	21
1:42:30	53	35,8	21
1:42:40	53	35,8	21
1:42:50	53	35,9	21
1:43:00	53	35,9	21
1:43:10	53	35,9	21
1:43:20	53	36,0	21
1:43:30	53	36,0	21
1:43:40	53	36,0	21
1:43:50	53	35,9	21
1:44:00	53	35,9	21
1:44:10	53	35,9	21
1:44:20	53	35,7	21
1:44:30	53	35,8	21
1:44:40	53	35,9	21
1:44:50	53	35,9	21
1:45:00	53	35,9	22
1:45:10	53	35,9	21
1:45:20	53	35,9	21
1:45:30	53	35,8	21
1:45:40	53	35,8	21
1:45:50	53	35,9	22
1:46:00	53	35,8	21
1:46:10	53	35,8	21
1:46:20	53	35,8	21
1:46:30	53	35,8	21
1:46:40	53	35,8	22
1:46:50	53	35,8	21
1:47:00	53	35,8	21
1:47:10	53	35,8	22
1:47:20	53	35,8	21
1:47:30	53	35,7	22
1:47:40	53	35,8	21
1:47:50	53	35,8	21
1:48:00	53	35,8	21
1:48:10	53	35,8	22
1:48:20	53	35,8	22
1:48:30	53	35,8	21
1:48:40	53	35,8	22
1:48:50	53	35,8	22
1:49:00	53	35,7	22
1:49:10	53	35,8	22
1:49:20	53	35,8	21
1:49:30	53	35,7	21
1:49:40	53	35,8	21
1:49:50	53	35,7	22
1:50:00	53	35,7	22
1:50:10	53	35,7	22
1:50:20	53	35,8	23
1:50:30	53	35,7	23
1:50:40	53	35,7	22
1:50:50	53	35,7	23
1:51:00	53	35,7	22
1:51:10	53	35,7	22
1:51:20	53	35,7	23
1:51:30	53	35,7	22
1:51:40	53	35,7	23
1:51:50	53	35,7	22
1:52:00	53	35,7	23
1:52:10	53	35,7	23
1:52:20	53	35,7	22
1:52:30	53	35,7	23
1:52:40	53	35,8	22
1:52:50	53	35,7	23
1:53:00	53	35,8	23
1:53:10	53	35,8	22
1:53:20	53	35,8	23
1:53:30	53	35,8	22
1:53:40	53	35,8	22
1:53:50	53	35,8	23
1:54:00	53	35,8	22
1:54:10	53	35,8	23
1:54:20	53	35,8	22
1:54:30	53	35,8	23
1:54:40	53	35,8	23
1:54:50	53	35,8	22
1:55:00	53	35,8	23
1:55:10	53	35,8	22
1:55:20	53	35,8	22
1:55:30	53	35,8	23
1:55:40	53	35,8	22
1:55:50	53	35,8	22
1:56:00	53	35,8	22
1:56:10	53	35,8	22
1:56:20	53	35,8	23
1:56:30	53	35,8	22
1:56:40	53	35,8	22
1:56:50	53	35,8	22
1:57:00	53	35,8	23
1:57:10	53	35,8	23
1:57:20	53	35,8	23
1:57:30	53	35,8	23
1:57:40	53	35,8	23
1:57:50	53	35,8	23
1:58:00	53	35,8	23
1:58:10	53	35,8	23
1:58:20	53	35,8	23
1:58:30	53	35,8	23
1:58:40	53	35,8	23
1:58:50	53	35,8	23
1:59:00	53	35,8	23
1:59:10	53	35,8	23
1:59:20	53	35,8	23
1:59:30	53	35,8	23
1:59:40	53	35,7	23
1:59:50	53	35,7	23
2:00:00	53	35,7	24
2:00:10	53	35,7	23
2:00:20	53	35,7	23
2:00:30	53	35,7	24
2:00:40	53	35,7	23
2:00:50	53	35,7	24
2:01:00	53	35,7	23
2:01:10	53	35,7	23
2:01:20	53	35,8	24
2:01:30	53	35,7	23
2:01:40	53	35,7	23
2:01:50	53	35,7	23
2:02:00	53	35,7	23
2:02:10	53	35,8	24
2:02:20	53	35,7	23
2:02:30	53	35,8	23
2:02:40	53	35,8	23
2:02:50	53	35,8	23
2:03:00	53	35,8	24
2:03:10	53	35,8	23
2:03:20	53	35,8	23
2:03:30	53	35,8	23
2:03:40	53	35,8	23
2:03:50	53	35,8	24
2:04:00	53	35,8	23
2:04:10	53	35,8	23
2:04:20	53	35,8	23
2:04:30	53	35,8	23
2:04:40	53	35,8	24
2:04:50	53	35,8	23
2:05:00	53	35,8	23
2:05:10	53	35,8	23
2:05:20	53	35,8	23
2:05:30	53	35,8	23
2:05:40	53	35,8	23
2:05:50	53	35,8	24
2:06:00	53	35,8	23
2:06:10	53	35,8	23
2:06:20	53	35,8	23
2:06:30	53	35,8	23
2:06:40	53	35,8	23
2:06:50	53	35,8	23
2:07:00	53	35,8	23
2:07:10	53	35,8	23
2:07:20	53	35,8	23
2:07:30	53	35,8	23
2:07:40	53	35,8	23
2:07:50	53	35,8	23
2:08:00	53	35,8	23
2:08:10	53	35,8	23
2:08:20	53	35,8	23
2:08:30	53	35,7	23
2:08:40	53	35,8	23
2:08:50	53	35,8	23
2:09:00	53	35,8	23
2:09:10	53	35,8	23
2:09:20	53	35,8	24
2:09:30	53	35,8	24
2:09:40	53	35,8	23
2:09:50	53	35,8	23
2:10:00	53	35,8	24
2:10:10	53	35,8	24
2:10:20	53	35,8	24
2:10:30	53	35,8	24
2:10:40	53	35,8	24
2:10:50	53	35,8	24
2:11:00	53	35,8	24
2:11:10	53	35,8	24
2:11:20	53	35,8	24
2:11:30	53	35,8	24
2:11:40	53	35,8	25
2:11:50	53	35,8	24
2:12:00	53	35,8	24
2:12:10	53	35,8	24
2:12:20	53	35,8	24
2:12:30	53	35,8	25
2:12:40	53	35,8	24
2:12:50	53	35,8	24
2:13:00	53	35,8	24
2:13:10	53	35,8	24
2:13:20	53	35,8	24
2:13:30	53	35,8	24
2:13:40	53	35,8	24
2:13:50	53	35,8	25
2:14:00	53	35,8	25
2:14:10	53	35,8	25
2:14:20	53	35,9	24
2:14:30	53	35,9	25
2:14:40	53	35,9	25
2:14:50	53	35,9	25
2:15:00	53	35,9	25
2:15:10	53	35,9	24
2:15:20	53	35,9	25
2:15:30	53	35,8	25
2:15:40	53	35,8	25
2:15:50	53	35,8	25
2:16:00	53	35,8	24
2:16:10	53	35,8	25
2:16:20	53	35,8	25
2:16:30	53	35,8	25
2:16:40	53	35,8	25
2:16:50	53	35,8	24
2:17:00	53	35,8	25
2:17:10	53	35,8	25
2:17:20	53	35,8	25
2:17:30	53	35,8	25
2:17:40	53	35,8	24
2:17:50	53	35,8	25
2:18:00	53	35,7	25
2:18:10	53	35,4	25
2:18:20	53	35,6	25
2:18:30	53	35,5	24
2:18:40	53	35,3	25
2:18:50	53	35,5	25
2:19:00	53	35,4	25
2:19:10	53	35,5	25
2:19:20	53	35,4	24
2:19:30	53	35,3	25
2:19:40	53	35,3	25
2:19:50	53	35,3	25
2:20:00	53	35,3	25
2:20:10	53	35,3	24
2:20:20	53	35,3	25
2:20:30	53	35,4	25
2:20:40	53	35,4	25
2:20:50	53	35,4	25
2:21:00	53	35,4	25
2:21:10	53	35,5	25
2:21:20	53	35,6	24
2:21:30	53	35,5	25
2:21:40	53	35,6	25
2:21:50	53	35,6	25
2:22:00	53	35,6	25
2:22:10	53	35,6	24
2:22:20	53	35,6	25
2:22:30	53	35,6	25
2:22:40	53	35,5	25
2:22:50	53	35,6	25
2:23:00	53	35,6	24
2:23:10	53	35,6	25
2:23:20	53	35,6	25
2:23:30	53	35,6	25
2:23:40	53	35,6	25
2:23:50	53	35,6	25
2:24:00	53	35,6	25
2:24:10	53	35,6	25
2:24:20	53	35,6	25
2:24:30	53	35,6	25
2:24:40	53	35,6	24
2:24:50	53	35,6	25
2:25:00	53	35,6	25
2:25:10	53	35,6	25
2:25:20	53	35,6	25
2:25:30	53	35,6	25
2:25:40	53	35,6	25
2:25:50	53	35,6	25
2:26:00	53	35,6	25
2:26:10	53	35,6	25
2:26:20	53	35,6	24
2:26:30	53	35,6	25
2:26:40	53	35,6	25
2:26:50	53	35,6	25
2:27:00	53	35,6	25
2:27:10	53	35,6	25
2:27:20	53	35,6	25
2:27:30	53	35,6	25
2:27:40	53	35,6	25
2:27:50	53	35,5	25
2:28:00	53	35,5	25
2:28:10	53	35,5	25
2:28:20	53	35,5	25
2:28:30	53	35,5	25
2:28:40	53	35,5	25
2:28:50	53	35,5	24
2:29:00	53	35,5	25
2:29:10	53	35,5	25
2:29:20	53	35,5	25
2:29:30	53	35,5	25
2:29:40	53	35,5	25
2:29:50	53	35,5	25
2:30:00	53	35,5	25
2:30:10	53	35,5	25
2:30:20	53	35,5	25
2:30:30	53	35,5	25
2:30:40	53	35,5	25
2:30:50	53	35,6	25
2:31:00	53	35,5	25
2:31:10	53	35,5	25
2:31:20	53	35,6	25
2:31:30	53	35,5	25
2:31:40	53	35,5	25
2:31:50	53	35,5	25
2:32:00	53	35,6	25
2:32:10	53	35,5	25
2:32:20	53	35,4	25
2:32:30	53	35,5	25
2:32:40	53	35,5	25
2:32:50	53	35,6	25
2:33:00	53	35,5	25
2:33:10	53	35,6	26
2:33:20	53	35,6	26
2:33:30	53	35,6	26
2:33:40	53	35,6	26
2:33:50	53	35,5	26
2:34:00	53	35,5	26
2:34:10	53	35,5	26
2:34:20	53	35,4	26
2:34:30	53	35,5	26
2:34:40	53	35,5	26
2:34:50	53	35,5	26
2:35:00	53	35,5	26
2:35:10	53	35,3	26
2:35:20	53	35,3	26
2:35:30	53	35,5	26
2:35:40	53	36,5	26
2:35:50	53	35,9	26
2:36:00	53	35,9	26
2:36:10	53	35,8	26
2:36:20	53	36,3	26
2:36:30	53	35,9	26
2:36:40	53	35,7	26
2:36:50	53	35,7	26
2:37:00	53	35,6	27
2:37:10	53	35,6	26
2:37:20	53	35,5	26
2:37:30	53	35,6	26
2:37:40	53	35,6	26
2:37:50	53	35,6	26
2:38:00	53	35,6	27
2:38:10	53	35,6	27
2:38:20	53	35,6	26
2:38:30	53	35,6	27
2:38:40	53	35,5	27
2:38:50	53	35,5	27
2:39:00	53	35,5	27
2:39:10	53	35,4	27
2:39:20	53	35,5	27
2:39:30	53	35,5	27
2:39:40	53	35,5	27
2:39:50	53	35,5	27
2:40:00	53	35,2	27
2:40:10	53	35,5	27
2:40:20	53	35,4	27
2:40:30	53	35,4	27
2:40:40	53	35,4	27
2:40:50	53	35,2	27
2:41:00	53	35,4	27
2:41:10	53	35,5	27
2:41:20	53	35,6	28
2:41:30	53	35,4	28
2:41:40	53	35,7	27
2:41:50	53	35,7	28
2:42:00	53	35,7	28
2:42:10	53	35,7	28
2:42:20	53	35,7	28
2:42:30	53	35,6	28
2:42:40	53	35,7	28
2:42:50	53	35,4	28
2:43:00	53	35,3	28
2:43:10	53	35,5	28
2:43:20	53	35,4	28
2:43:30	53	35,5	28
2:43:40	53	35,6	28
2:43:50	53	35,7	29
2:44:00	53	35,6	29
2:44:10	53	35,4	29
2:44:20	53	35,4	29
2:44:30	53	35,7	29
2:44:40	53	35,5	29
2:44:50	53	35,8	29
2:45:00	53	35,5	29
2:45:10	53	35,8	30
2:45:20	53	36,1	30
2:45:30	53	36,0	30
2:45:40	53	36,0	30
2:45:50	53	36,1	30
2:46:00	53	36,3	30
2:46:10	53	36,5	30
2:46:20	53	36,3	30
2:46:30	53	36,4	30
2:46:40	53	36,2	30
2:46:50	53	36,1	30
2:47:00	53	35,9	30
2:47:10	53	35,8	31
2:47:20	53	35,6	30
2:47:30	53	35,4	31
2:47:40	53	35,2	30
2:47:50	53	35,5	31
2:48:00	53	35,4	30
2:48:10	53	35,4	31
2:48:20	53	35,5	31
2:48:30	53	35,5	31
2:48:40	53	35,5	31
2:48:50	53	35,5	33
2:49:00	53	35,5	33
2:49:10	53	35,5	48
2:49:20	53	35,5	47
2:49:30	53	35,5	46
2:49:40	53	35,5	31
2:49:50	53	35,5	34
2:50:00	53	35,5	27
2:50:10	53	35,5	28
2:50:20	53	35,5	24
2:50:30	53	35,5	22
2:50:40	53	35,5	22
2:50:50	53	35,4	22
2:51:00	53	35,4	23
2:51:10	53	35,5	23
2:51:20	53	35,4	22
2:51:30	53	35,4	22
2:51:40	53	35,6	22
2:51:50	53	35,8	22
2:52:00	53	36,2	22
2:52:10	53	36,1	22
2:52:20	53	36,1	22
2:52:30	53	36,3	22
2:52:40	53	36,1	22
2:52:50	53	36,2	22
2:53:00	53	36,2	22
2:53:10	53	36,2	22
2:53:20	53	35,5	22
2:53:30	53	35,5	23
2:53:40	53	35,6	22
2:53:50	53	35,6	22
2:54:00	53	35,6	23
2:54:10	53	35,6	22
2:54:20	53	35,6	23
2:54:30	53	35,6	23
2:54:40	53	35,6	23
2:54:50	53	35,8	23
2:55:00	53	36,0	23
2:55:10	53	36,4	23
2:55:20	53	35,4	23
2:55:30	53	35,4	23
2:55:40	53	35,4	24
2:55:50	53	35,4	24
2:56:00	53	35,5	24
2:56:10	53	35,6	23
2:56:20	53	35,5	23
2:56:30	53	35,7	23
2:56:40	53	35,6	23
2:56:50	53	35,6	23
2:57:00	53	35,6	24
2:57:10	53	35,6	23
2:57:20	53	35,5	24
2:57:30	53	35,6	23
2:57:40	53	35,7	23
2:57:50	53	35,8	24
2:58:00	53	35,9	23
2:58:10	53	35,8	24
2:58:20	53	35,7	23
2:58:30	53	35,6	23
2:58:40	53	35,5	23
2:58:50	53	35,3	23
2:59:00	53	35,4	24
2:59:10	53	35,3	24
2:59:20	53	35,4	24
2:59:30	53	35,5	24
2:59:40	53	35,5	23
2:59:50	53	35,5	24
3:00:00	53	35,4	24
3:00:10	53	35,4	23
3:00:20	53	35,3	23
3:00:30	53	35,4	23
3:00:40	53	35,4	24
3:00:50	53	35,4	23
3:01:00	53	35,4	23
3:01:10	53	35,4	24
3:01:20	53	35,4	23
3:01:30	53	35,4	24
3:01:40	53	35,4	24
3:01:50	53	35,3	24
3:02:00	53	35,4	24
3:02:10	53	35,4	24
3:02:20	53	35,4	25
3:02:30	53	35,4	24
3:02:40	53	35,4	24
3:02:50	53	35,4	24
3:03:00	53	35,4	24
3:03:10	53	35,4	24
3:03:20	53	35,4	24
3:03:30	53	35,4	24
3:03:40	53	35,4	25
3:03:50	53	35,4	24
3:04:00	53	35,4	24
3:04:10	53	35,4	24
3:04:20	53	35,4	24
3:04:30	53	35,5	24
3:04:40	53	35,5	24
3:04:50	53	35,5	24
3:05:00	53	35,5	24
3:05:10	53	35,4	24
3:05:20	53	35,4	24
3:05:30	53	35,4	24
3:05:40	53	35,4	24
3:05:50	53	35,4	24
3:06:00	53	35,3	24
3:06:10	53	35,3	24
3:06:20	53	35,3	24
3:06:30	53	35,3	24
3:06:40	53	35,3	24
3:06:50	53	35,2	24
3:07:00	53	35,4	25
3:07:10	53	35,4	24
3:07:20	53	35,4	24
3:07:30	53	35,3	25
3:07:40	53	35,3	24
3:07:50	53	35,4	24
3:08:00	53	35,4	25
3:08:10	53	35,4	25
3:08:20	53	35,4	26
3:08:30	53	35,4	25
3:08:40	53	35,4	25
3:08:50	53	35,4	25
3:09:00	53	35,4	25
3:09:10	53	35,4	25
3:09:20	53	35,4	25
3:09:30	53	35,4	26
3:09:40	53	35,5	26
3:09:50	53	35,5	26
3:10:00	53	35,5	26
3:10:10	53	35,5	26
3:10:20	53	35,5	26
3:10:30	53	35,5	26
3:10:40	53	35,5	26
3:10:50	53	35,5	26
3:11:00	53	35,5	26
3:11:10	53	35,5	26
3:11:20	53	35,5	26
3:11:30	53	35,5	26
3:11:40	53	35,5	26
3:11:50	53	35,5	26
3:12:00	53	35,5	27
3:12:10	53	35,4	27
3:12:20	53	35,4	27
3:12:30	53	35,4	27
3:12:40	53	35,4	27
3:12:50	53	35,4	27
3:13:00	53	35,4	27
3:13:10	53	35,4	27
3:13:20	53	35,4	27
3:13:30	53	35,4	27
3:13:40	53	35,4	28
3:13:50	53	35,4	27
3:14:00	53	35,5	27
3:14:10	53	35,5	27
3:14:20	53	35,5	27
3:14:30	53	35,5	27
3:14:40	53	35,5	27
3:14:50	53	35,5	27
3:15:00	53	35,5	27
3:15:10	53	35,5	28
3:15:20	53	35,5	28
3:15:30	53	35,5	28
3:15:40	53	35,5	28
3:15:50	53	35,5	28
3:16:00	53	35,5	28
3:16:10	53	35,5	28
3:16:20	53	35,5	28
3:16:30	53	35,5	28
3:16:40	53	35,5	28
3:16:50	53	35,5	28
3:17:00	53	35,5	28
3:17:10	53	35,5	28
3:17:20	53	35,5	28
3:17:30	53	35,5	29
3:17:40	53	35,5	29
3:17:50	53	35,5	29
3:18:00	53	35,5	28
3:18:10	53	35,5	28
3:18:20	53	35,5	28
3:18:30	53	35,5	29
3:18:40	53	35,5	29
3:18:50	53	35,5	29
3:19:00	53	35,5	29
3:19:10	53	35,5	29
3:19:20	53	35,5	29
3:19:30	53	35,5	29
3:19:40	53	35,5	29
3:19:50	53	35,5	29
3:20:00	53	35,5	29
3:20:10	53	35,5	29
3:20:20	53	35,5	29
3:20:30	53	35,5	29
3:20:40	53	35,5	29
3:20:50	53	35,5	29
3:21:00	53	35,5	29
3:21:10	53	35,5	29
3:21:20	53	35,5	29
3:21:30	53	35,4	29
3:21:40	53	35,5	29
3:21:50	53	35,4	29
3:22:00	53	35,4	29
3:22:10	53	35,5	30
3:22:20	53	35,5	30
3:22:30	53	35,5	30
3:22:40	53	35,5	29
3:22:50	53	35,5	30
3:23:00	53	35,5	30
3:23:10	53	35,5	30
3:23:20	53	35,5	30
3:23:30	53	35,5	30
3:23:40	53	35,5	30
3:23:50	53	35,5	30
3:24:00	53	35,5	30
3:24:10	53	35,5	30
3:24:20	53	35,5	30
3:24:30	53	35,5	30
3:24:40	53	35,5	30
3:24:50	53	35,5	30
3:25:00	53	35,5	30
3:25:10	53	35,5	31
3:25:20	53	35,5	30
3:25:30	53	35,5	31
3:25:40	53	35,5	30
3:25:50	53	35,5	31
3:26:00	53	35,5	31
3:26:10	53	35,5	31
3:26:20	53	35,5	31
3:26:30	53	35,5	30
3:26:40	53	35,4	30
3:26:50	53	35,4	30
3:27:00	53	35,4	30
3:27:10	53	35,4	30
3:27:20	53	35,4	30
3:27:30	53	35,4	30
3:27:40	53	35,4	30
3:27:50	53	35,5	30
3:28:00	53	35,5	31
3:28:10	53	35,5	30
3:28:20	53	35,5	30
3:28:30	53	35,5	30
3:28:40	53	35,5	30
3:28:50	53	35,5	31
3:29:00	53	35,5	31
3:29:10	53	35,5	31
3:29:20	53	35,5	31
3:29:30	53	35,5	31
3:29:40	53	35,5	31
3:29:50	53	35,5	31
3:30:00	53	35,5	31
3:30:10	53	35,5	31
3:30:20	53	35,5	31
3:30:30	53	35,5	31
3:30:40	53	35,5	31
3:30:50	53	35,5	31
3:31:00	53	35,5	31
3:31:10	53	35,5	31
3:31:20	53	35,5	32
3:31:30	53	35,5	31
3:31:40	53	35,5	31
3:31:50	53	35,5	32
3:32:00	53	35,4	32
3:32:10	53	35,4	32
3:32:20	53	35,5	32
3:32:30	53	35,5	32
3:32:40	53	35,5	32
3:32:50	53	35,5	32
3:33:00	53	35,5	32
3:33:10	53	35,5	32
3:33:20	53	35,5	32
3:33:30	53	35,5	32
3:33:40	53	35,5	32
3:33:50	53	35,5	32
3:34:00	53	35,5	33
3:34:10	53	35,5	33
3:34:20	53	35,5	33
3:34:30	53	35,5	33
3:34:40	53	35,4	33
3:34:50	53	35,4	33
3:35:00	53	35,4	33
3:35:10	53	35,4	33
3:35:20	53	35,4	33
3:35:30	53	35,4	33
3:35:40	53	35,4	33
3:35:50	53	35,4	33
3:36:00	53	35,4	34
3:36:10	53	35,5	34
3:36:20	53	35,5	34
3:36:30	53	35,5	34
3:36:40	53	35,5	34
3:36:50	53	35,5	34
3:37:00	53	35,5	34
3:37:10	53	35,5	34
3:37:20	53	35,5	34
3:37:30	53	35,5	34
3:37:40	53	35,5	34
3:37:50	53	35,5	34
3:38:00	53	35,5	34
3:38:10	53	35,5	34
3:38:20	53	35,5	34
3:38:30	53	35,4	34
3:38:40	53	35,4	34
3:38:50	53	35,4	35
3:39:00	53	35,4	35
3:39:10	53	35,4	35
3:39:20	53	35,4	35
3:39:30	53	35,4	35
3:39:40	53	35,5	35
3:39:50	53	35,5	35
3:40:00	53	35,5	35
3:40:10	53	35,4	35
3:40:20	53	35,4	35
3:40:30	53	35,4	36
3:40:40	53	35,4	36
3:40:50	53	35,4	36
3:41:00	53	35,5	36
3:41:10	53	35,4	36
3:41:20	53	35,4	36
3:41:30	53	35,5	36
3:41:40	53	35,5	37
3:41:50	53	35,5	37
3:42:00	53	35,5	37
3:42:10	53	35,5	37
3:42:20	53	35,5	37
3:42:30	53	35,5	37
3:42:40	53	35,5	37
3:42:50	53	35,5	37
3:43:00	53	35,5	37
3:43:10	53	35,4	37
3:43:20	53	35,4	37
3:43:30	53	35,4	38
3:43:40	53	35,4	38
3:43:50	53	35,4	38
3:44:00	53	35,5	38
3:44:10	53	35,5	38
3:44:20	53	35,4	38
3:44:30	53	35,5	38
3:44:40	53	35,5	39
3:44:50	53	35,5	39
3:45:00	53	35,5	39
3:45:10	53	35,5	39
3:45:20	53	35,5	39
3:45:30	53	35,5	39
3:45:40	53	35,5	39
3:45:50	53	35,4	39
3:46:00	53	35,4	39
3:46:10	53	35,4	39
3:46:20	53	35,4	39
3:46:30	53	35,5	39
3:46:40	53	35,4	39
3:46:50	53	35,4	39
3:47:00	53	35,4	39
3:47:10	53	35,4	40
3:47:20	53	35,4	40
3:47:30	53	35,5	40
3:47:40	53	35,4	40
3:47:50	53	35,5	40
3:48:00	53	35,5	40
3:48:10	53	35,5	41
3:48:20	53	35,5	41
3:48:30	53	35,5	41
3:48:40	53	35,5	41
3:48:50	53	35,5	41
3:49:00	53	35,6	42
3:49:10	53	35,5	42
3:49:20	53	35,5	42
3:49:30	53	35,5	42
3:49:40	53	35,5	42
3:49:50	53	35,6	43
3:50:00	53	35,6	43
3:50:10	53	36,3	43
3:50:20	53	36,4	43
3:50:30	53	36,4	43
3:50:40	53	36,4	43
3:50:50	53	36,4	44
3:51:00	53	36,4	44
3:51:10	53	36,4	44
3:51:20	53	36,4	44
3:51:30	53	36,5	45
3:51:40	53	35,5	45
3:51:50	53	35,5	45
3:52:00	53	35,5	45
3:52:10	53	35,5	46
3:52:20	53	35,5	46
3:52:30	53	35,5	46
3:52:40	53	35,5	47
3:52:50	53	35,6	47
3:53:00	53	35,6	47
3:53:10	53	35,6	47
3:53:20	53	35,6	47
3:53:30	53	35,6	47
3:53:40	53	35,6	47
3:53:50	53	35,5	48
3:54:00	53	35,5	48
3:54:10	53	35,5	48
3:54:20	53	35,5	48
3:54:30	53	35,5	48
3:54:40	53	35,5	48
3:54:50	53	35,5	48
3:55:00	53	35,5	49
3:55:10	53	35,5	49
3:55:20	53	35,5	49
3:55:30	53	35,5	49
3:55:40	53	35,5	50
3:55:50	53	35,5	50
3:56:00	53	35,5	50
3:56:10	53	35,5	50
3:56:20	53	35,5	51
3:56:30	53	35,5	51
3:56:40	53	35,5	51
3:56:50	53	35,5	51
3:57:00	53	35,5	52
3:57:10	53	35,5	52
3:57:20	53	35,5	52
3:57:30	53	35,5	53
3:57:40	53	35,5	53
3:57:50	53	35,5	53
3:58:00	53	35,5	53
3:58:10	53	35,5	54
3:58:20	53	35,5	54
3:58:30	53	35,5	54
3:58:40	53	35,5	55
3:58:50	53	35,5	55
3:59:00	53	35,5	55
3:59:10	53	35,5	55
3:59:20	53	35,5	55
3:59:30	53	35,5	56
3:59:40	53	35,5	56
3:59:50	53	35,5	56
4:00:00	53	35,5	56
4:00:10	53	35,5	57
4:00:20	53	35,5	57
4:00:30	53	35,5	57
4:00:40	53	35,5	57
4:00:50	53	35,5	57
4:01:00	53	35,5	58
4:01:10	53	35,5	58
4:01:20	53	35,5	58
4:01:30	53	35,5	59
4:01:40	53	35,5	60
4:01:50	53	35,5	61
4:02:00	53	35,4	61
4:02:10	53	35,4	61
4:02:20	53	35,5	61
4:02:30	53	35,5	61
4:02:40	53	35,5	61
4:02:50	53	35,5	62
4:03:00	53	35,4	75
4:03:10	53	35,4	63
4:03:20	53	35,4	64
4:03:30	53	35,4	64
4:03:40	53	35,4	64
4:03:50	53	35,4	65
4:04:00	53	35,4	65
4:04:10	53	35,4	66
4:04:20	53	35,4	66
4:04:30	53	35,4	66
4:04:40	53	35,4	67
4:04:50	53	35,4	67
4:05:00	53	35,4	67
4:05:10	53	35,4	68
4:05:20	53	35,5	68
4:05:30	53	35,5	68
4:05:40	53	35,5	69
4:05:50	53	35,5	70
4:06:00	53	35,5	70
4:06:10	53	35,5	70
4:06:20	53	35,5	71
