Repository: ProgWizer/parser

File: project-root/data/Data Acquisition/Data Acquisition/2021 year (353)/21-026 Retarder.txt
--Test Summary--
Full Path and File Name	
Instrument Name	7222
Instrument Type	Model 7222 Consistometer
Instrument Serial Number	
Test Start Date	12.02.2021
Test Start Time	10:05:11
Test Stop Date	12.02.2021
Test Stop Time	14:01:31
Test Length	3:56:20
Final Sample Time Offset	3:56:20
Controller Schedule Name	
Sampling Period	10 seconds
Comments	
Information	WellID	
Information	Customer	
Information	EngName	
Information	CementClass	
Information	CementMfr	
Information	Additives	100%G+0.1RTD-2
Information	Density	1900
Information	BHCT	
Information	BHST	
Information	FluidLoss	
Information	JobType	
Calculated Value	Time_30Bc	0:10:50
Calculated Value	Time_70Bc	3:56:20
Initial Temperature (°C)	18 °C
Final Temperature (°C)	53 °C
Initial Pressure (MPa)	0,4 MPa
Final Pressure (MPa)	24,8 MPa
Initial Consistency (Bc)	17 Bc
Final Consistency (Bc)	70 Bc
--Data--
Time (HH:MM:SS)	Temperature (°C)	Pressure (MPa)	Consistency (Bc)
0:00:00	18	0,4	17
0:00:10	18	0,6	17
0:00:20	19	0,8	16
0:00:30	19	0,9	15
0:00:40	19	1,0	17
0:00:50	19	1,1	17
0:01:00	19	1,3	18
0:01:10	19	1,4	19
0:01:20	19	1,6	18
0:01:30	19	1,7	18
0:01:40	19	1,9	18
0:01:50	19	2,1	18
0:02:00	19	2,3	19
0:02:10	19	2,5	18
0:02:20	19	2,8	18
0:02:30	19	3,1	18
0:02:40	19	3,4	18
0:02:50	19	3,7	18
0:03:00	19	3,9	18
0:03:10	20	4,1	18
0:03:20	20	4,2	18
0:03:30	20	4,3	18
0:03:40	20	4,5	18
0:03:50	20	4,5	19
0:04:00	20	4,7	16
0:04:10	21	4,9	14
0:04:20	21	5,0	14
0:04:30	21	5,1	14
0:04:40	21	5,3	14
0:04:50	21	5,4	14
0:05:00	22	5,5	14
0:05:10	22	5,6	15
0:05:20	22	5,8	16
0:05:30	22	5,9	16
0:05:40	23	6,1	15
0:05:50	23	6,2	15
0:06:00	23	6,3	16
0:06:10	23	6,4	14
0:06:20	23	6,5	15
0:06:30	24	6,6	14
0:06:40	24	6,9	15
0:06:50	24	7,0	16
0:07:00	24	7,2	16
0:07:10	25	7,3	16
0:07:20	25	7,4	21
0:07:30	25	7,6	21
0:07:40	25	7,7	21
0:07:50	26	7,8	22
0:08:00	26	7,9	23
0:08:10	26	8,1	23
0:08:20	26	8,2	22
0:08:30	27	8,4	22
0:08:40	27	8,5	22
0:08:50	27	8,6	24
0:09:00	27	8,8	25
0:09:10	28	9,0	24
0:09:20	28	9,0	23
0:09:30	28	9,2	22
0:09:40	28	9,2	23
0:09:50	28	9,4	24
0:10:00	29	9,6	25
0:10:10	29	9,8	26
0:10:20	29	9,8	25
0:10:30	29	10,0	27
0:10:40	30	10,1	31
0:10:50	30	10,3	32
0:11:00	30	10,4	32
0:11:10	30	10,5	30
0:11:20	30	10,7	39
0:11:30	31	10,8	32
0:11:40	31	11,0	34
0:11:50	31	11,0	34
0:12:00	31	11,2	29
0:12:10	32	11,3	29
0:12:20	32	11,5	29
0:12:30	32	11,7	29
0:12:40	32	11,8	29
0:12:50	32	11,9	29
0:13:00	33	12,0	29
0:13:10	33	12,1	29
0:13:20	33	12,3	29
0:13:30	33	12,4	29
0:13:40	33	12,6	29
0:13:50	34	12,8	29
0:14:00	34	12,7	29
0:14:10	34	12,8	29
0:14:20	34	13,0	29
0:14:30	34	13,1	29
0:14:40	35	13,3	29
0:14:50	35	13,4	29
0:15:00	35	13,6	35
0:15:10	35	13,8	51
0:15:20	35	13,9	42
0:15:30	36	14,1	44
0:15:40	36	14,3	29
0:15:50	36	14,4	30
0:16:00	36	14,4	30
0:16:10	36	14,6	45
0:16:20	37	14,5	38
0:16:30	37	14,7	29
0:16:40	37	14,9	30
0:16:50	37	15,0	37
0:17:00	37	15,2	33
0:17:10	38	15,4	30
0:17:20	38	15,5	29
0:17:30	38	15,7	28
0:17:40	38	15,9	28
0:17:50	38	16,1	28
0:18:00	39	15,9	28
0:18:10	39	16,0	28
0:18:20	39	16,1	28
0:18:30	39	16,3	28
0:18:40	39	16,5	27
0:18:50	39	16,6	27
0:19:00	40	16,8	27
0:19:10	40	17,0	26
0:19:20	40	17,2	26
0:19:30	40	17,1	26
0:19:40	40	17,3	26
0:19:50	41	17,5	27
0:20:00	41	17,7	26
0:20:10	41	17,9	26
0:20:20	41	17,8	26
0:20:30	41	18,0	26
0:20:40	42	18,2	26
0:20:50	42	18,5	26
0:21:00	42	18,3	26
0:21:10	42	18,5	26
0:21:20	42	18,6	27
0:21:30	42	18,8	27
0:21:40	43	19,1	26
0:21:50	43	19,0	27
0:22:00	43	19,2	27
0:22:10	43	19,3	27
0:22:20	43	19,4	39
0:22:30	44	19,6	35
0:22:40	44	19,7	30
0:22:50	44	19,8	28
0:23:00	44	19,9	27
0:23:10	44	20,1	27
0:23:20	45	20,3	27
0:23:30	45	20,4	27
0:23:40	45	20,6	27
0:23:50	45	20,7	27
0:24:00	45	20,9	27
0:24:10	46	21,1	27
0:24:20	46	21,2	28
0:24:30	46	21,4	28
0:24:40	46	21,6	28
0:24:50	46	21,7	28
0:25:00	47	21,5	34
0:25:10	47	21,8	28
0:25:20	47	22,0	28
0:25:30	47	22,3	28
0:25:40	47	22,1	27
0:25:50	47	22,4	27
0:26:00	48	22,8	27
0:26:10	48	22,4	27
0:26:20	48	22,6	27
0:26:30	48	22,7	27
0:26:40	48	22,9	27
0:26:50	49	23,0	27
0:27:00	49	23,1	27
0:27:10	49	23,2	27
0:27:20	49	23,3	27
0:27:30	50	23,4	27
0:27:40	50	23,5	27
0:27:50	50	23,6	27
0:28:00	50	23,7	27
0:28:10	50	23,9	27
0:28:20	50	24,0	27
0:28:30	51	24,1	27
0:28:40	51	24,3	27
0:28:50	51	24,4	28
0:29:00	51	24,6	28
0:29:10	51	24,8	28
0:29:20	52	25,1	28
0:29:30	52	25,5	49
0:29:40	52	25,1	30
0:29:50	52	25,3	28
0:30:00	52	25,4	27
0:30:10	52	25,6	27
0:30:20	53	25,7	27
0:30:30	53	25,7	27
0:30:40	53	25,7	27
0:30:50	53	25,7	28
0:31:00	53	25,6	28
0:31:10	54	25,5	28
0:31:20	54	25,4	28
0:31:30	54	25,3	29
0:31:40	54	25,1	53
0:31:50	54	25,0	34
0:32:00	54	24,8	30
0:32:10	54	24,7	29
0:32:20	54	24,6	29
0:32:30	55	24,8	29
0:32:40	55	24,8	29
0:32:50	55	24,8	29
0:33:00	55	24,8	29
0:33:10	55	24,8	29
0:33:20	55	24,7	29
0:33:30	55	24,7	29
0:33:40	55	24,9	29
0:33:50	55	24,8	29
0:34:00	55	24,8	29
0:34:10	55	24,9	29
0:34:20	55	24,8	29
0:34:30	55	24,8	29
0:34:40	55	24,9	29
0:34:50	55	24,8	29
0:35:00	55	24,8	29
0:35:10	55	24,8	29
0:35:20	55	24,8	41
0:35:30	55	24,7	30
0:35:40	54	24,8	30
0:35:50	54	24,8	30
0:36:00	54	24,8	31
0:36:10	54	24,8	31
0:36:20	54	24,8	31
0:36:30	54	24,8	31
0:36:40	54	24,8	31
0:36:50	54	24,8	30
0:37:00	54	24,8	29
0:37:10	54	24,8	30
0:37:20	54	24,8	29
0:37:30	54	24,8	29
0:37:40	54	24,8	29
0:37:50	54	24,8	30
0:38:00	54	24,8	31
0:38:10	54	24,8	30
0:38:20	54	24,8	30
0:38:30	54	24,8	30
0:38:40	54	24,8	29
0:38:50	54	24,8	29
0:39:00	54	24,8	28
0:39:10	54	24,8	28
0:39:20	54	24,9	28
0:39:30	54	24,9	28
0:39:40	54	24,9	28
0:39:50	54	25,0	28
0:40:00	53	25,0	28
0:40:10	53	25,0	27
0:40:20	53	25,0	27
0:40:30	53	25,0	28
0:40:40	53	25,0	28
0:40:50	53	25,0	30
0:41:00	53	25,0	29
0:41:10	53	25,0	29
0:41:20	53	25,0	28
0:41:30	53	25,0	29
0:41:40	53	25,0	28
0:41:50	53	25,0	28
0:42:00	53	25,0	28
0:42:10	53	25,0	28
0:42:20	53	25,1	28
0:42:30	53	25,1	28
0:42:40	53	25,1	28
0:42:50	53	25,1	27
0:43:00	53	25,1	27
0:43:10	53	25,1	27
0:43:20	53	25,1	27
0:43:30	53	25,1	27
0:43:40	53	25,0	28
0:43:50	53	25,1	27
0:44:00	53	25,0	27
0:44:10	53	25,0	27
0:44:20	53	25,0	36
0:44:30	53	25,0	31
0:44:40	53	25,1	29
0:44:50	53	25,1	28
0:45:00	53	25,0	27
0:45:10	53	25,1	28
0:45:20	53	25,1	32
0:45:30	53	25,1	29
0:45:40	53	25,1	27
0:45:50	53	25,2	27
0:46:00	53	25,3	28
0:46:10	53	25,3	27
0:46:20	53	25,4	27
0:46:30	53	25,3	27
0:46:40	53	25,3	28
0:46:50	53	25,3	27
0:47:00	53	25,3	27
0:47:10	53	25,3	27
0:47:20	53	25,3	27
0:47:30	53	25,3	26
0:47:40	53	25,3	26
0:47:50	53	25,3	27
0:48:00	53	25,3	27
0:48:10	53	25,3	27
0:48:20	53	25,3	27
0:48:30	53	25,3	27
0:48:40	53	25,3	28
0:48:50	53	25,3	27
0:49:00	53	25,4	28
0:49:10	53	25,4	27
0:49:20	53	25,4	28
0:49:30	53	25,4	27
0:49:40	53	25,4	29
0:49:50	53	25,4	27
0:50:00	53	25,4	27
0:50:10	53	25,4	30
0:50:20	53	25,4	27
0:50:30	53	25,4	27
0:50:40	53	25,4	28
0:50:50	53	25,4	27
0:51:00	53	25,4	27
0:51:10	53	25,4	28
0:51:20	53	25,4	29
0:51:30	53	25,4	27
0:51:40	53	25,4	27
0:51:50	53	25,4	28
0:52:00	53	25,4	28
0:52:10	53	25,4	29
0:52:20	53	25,5	27
0:52:30	53	25,5	27
0:52:40	53	25,5	27
0:52:50	53	25,5	27
0:53:00	53	25,5	28
0:53:10	53	25,5	27
0:53:20	53	25,5	27
0:53:30	53	25,5	27
0:53:40	53	25,5	26
0:53:50	53	25,5	27
0:54:00	53	25,5	27
0:54:10	53	25,5	28
0:54:20	53	25,5	26
0:54:30	53	25,5	26
0:54:40	53	25,5	26
0:54:50	53	25,5	26
0:55:00	53	25,5	26
0:55:10	53	25,5	28
0:55:20	53	25,5	27
0:55:30	53	25,5	28
0:55:40	53	25,5	27
0:55:50	53	25,5	26
0:56:00	53	25,5	26
0:56:10	53	25,6	26
0:56:20	53	25,5	26
0:56:30	53	25,5	26
0:56:40	53	25,5	27
0:56:50	53	25,6	26
0:57:00	53	25,6	26
0:57:10	53	25,6	26
0:57:20	53	25,6	25
0:57:30	53	25,5	25
0:57:40	53	25,5	26
0:57:50	53	25,5	26
0:58:00	53	25,5	26
0:58:10	53	25,5	26
0:58:20	53	25,5	26
0:58:30	53	25,5	25
0:58:40	53	25,6	26
0:58:50	53	25,5	27
0:59:00	53	25,5	26
0:59:10	53	25,6	26
0:59:20	53	25,5	26
0:59:30	53	25,5	26
0:59:40	53	25,5	26
0:59:50	53	25,5	26
1:00:00	53	25,6	26
1:00:10	53	25,6	26
1:00:20	53	25,6	26
1:00:30	53	25,5	26
1:00:40	53	25,5	26
1:00:50	53	25,5	26
1:01:00	53	25,5	26
1:01:10	53	25,5	26
1:01:20	53	25,5	26
1:01:30	53	25,5	26
1:01:40	53	25,5	26
1:01:50	53	25,5	26
1:02:00	53	25,5	26
1:02:10	53	25,5	26
1:02:20	53	25,5	27
1:02:30	53	25,5	27
1:02:40	53	25,5	27
1:02:50	53	25,4	27
1:03:00	53	25,3	27
1:03:10	53	25,3	27
1:03:20	53	25,3	27
1:03:30	53	25,2	27
1:03:40	53	25,1	27
1:03:50	53	25,4	27
1:04:00	53	25,4	27
1:04:10	53	25,5	27
1:04:20	53	25,5	27
1:04:30	53	25,5	27
1:04:40	53	25,5	27
1:04:50	53	25,5	27
1:05:00	53	25,5	27
1:05:10	53	25,5	27
1:05:20	53	25,5	27
1:05:30	53	25,5	27
1:05:40	53	25,5	27
1:05:50	53	25,5	27
1:06:00	53	25,5	27
1:06:10	53	25,5	27
1:06:20	53	25,5	27
1:06:30	53	25,5	27
1:06:40	53	25,5	27
1:06:50	53	25,5	27
1:07:00	53	25,5	27
1:07:10	53	25,4	27
1:07:20	53	25,5	27
1:07:30	53	25,4	27
1:07:40	53	25,4	27
1:07:50	53	25,4	27
1:08:00	53	25,3	27
1:08:10	53	25,2	27
1:08:20	53	24,9	27
1:08:30	53	24,9	27
1:08:40	53	24,9	26
1:08:50	53	24,9	26
1:09:00	53	24,8	26
1:09:10	53	24,9	26
1:09:20	53	24,8	26
1:09:30	53	24,8	26
1:09:40	53	24,8	26
1:09:50	53	24,8	26
1:10:00	53	24,8	26
1:10:10	53	24,8	26
1:10:20	53	24,8	26
1:10:30	53	24,8	26
1:10:40	53	24,8	26
1:10:50	53	24,8	26
1:11:00	53	24,8	26
1:11:10	53	24,8	26
1:11:20	53	24,9	26
1:11:30	53	24,9	26
1:11:40	53	24,8	26
1:11:50	53	24,8	26
1:12:00	53	25,1	26
1:12:10	53	25,4	26
1:12:20	53	25,4	26
1:12:30	53	25,4	26
1:12:40	53	25,4	26
1:12:50	53	25,4	26
1:13:00	53	25,4	26
1:13:10	53	25,4	26
1:13:20	53	25,4	26
1:13:30	53	25,4	26
1:13:40	53	25,4	26
1:13:50	53	25,4	26
1:14:00	53	25,4	26
1:14:10	53	25,4	26
1:14:20	53	25,4	26
1:14:30	53	25,4	25
1:14:40	53	25,4	25
1:14:50	53	25,4	26
1:15:00	53	25,4	25
1:15:10	53	25,4	25
1:15:20	53	25,4	25
1:15:30	53	25,4	25
1:15:40	53	25,4	26
1:15:50	53	25,4	25
1:16:00	53	25,4	24
1:16:10	53	25,4	25
1:16:20	53	25,5	24
1:16:30	53	25,5	24
1:16:40	53	25,5	25
1:16:50	53	25,6	25
1:17:00	53	25,6	25
1:17:10	53	25,5	25
1:17:20	53	25,5	25
1:17:30	53	25,6	25
1:17:40	53	25,6	20
1:17:50	53	25,5	20
1:18:00	53	25,5	20
1:18:10	53	25,6	20
1:18:20	53	25,6	20
1:18:30	53	25,6	20
1:18:40	53	25,6	20
1:18:50	53	25,6	19
1:19:00	53	25,6	25
1:19:10	53	25,6	25
1:19:20	53	25,6	25
1:19:30	53	25,6	25
1:19:40	53	25,5	20
1:19:50	53	25,5	20
1:20:00	53	25,5	19
1:20:10	53	25,5	25
1:20:20	53	25,5	25
1:20:30	53	25,5	25
1:20:40	53	25,5	25
1:20:50	53	25,5	25
1:21:00	53	25,5	25
1:21:10	53	25,5	25
1:21:20	53	25,5	25
1:21:30	53	25,5	25
1:21:40	53	25,5	25
1:21:50	53	25,6	25
1:22:00	53	25,6	25
1:22:10	53	25,5	25
1:22:20	53	25,5	25
1:22:30	53	25,6	26
1:22:40	53	25,6	26
1:22:50	53	25,6	25
1:23:00	53	25,6	25
1:23:10	53	25,6	25
1:23:20	53	25,5	25
1:23:30	53	25,5	25
1:23:40	53	25,5	25
1:23:50	53	25,5	25
1:24:00	53	25,5	25
1:24:10	53	25,4	25
1:24:20	53	25,4	25
1:24:30	53	25,5	25
1:24:40	53	25,4	25
1:24:50	53	25,4	25
1:25:00	53	25,4	25
1:25:10	53	25,4	25
1:25:20	53	25,4	24
1:25:30	53	25,4	24
1:25:40	53	25,4	24
1:25:50	53	25,4	24
1:26:00	53	25,4	25
1:26:10	53	25,4	24
1:26:20	53	25,4	25
1:26:30	53	25,4	24
1:26:40	53	25,4	25
1:26:50	53	25,4	25
1:27:00	53	25,4	25
1:27:10	53	25,3	24
1:27:20	53	25,4	25
1:27:30	53	25,4	24
1:27:40	53	25,3	25
1:27:50	53	25,3	24
1:28:00	53	25,3	24
1:28:10	53	25,3	24
1:28:20	53	25,3	24
1:28:30	53	25,3	24
1:28:40	53	25,3	24
1:28:50	53	25,2	24
1:29:00	53	25,2	24
1:29:10	53	25,2	24
1:29:20	53	25,2	24
1:29:30	53	25,2	24
1:29:40	53	25,2	24
1:29:50	53	25,3	24
1:30:00	53	25,2	24
1:30:10	53	25,3	24
1:30:20	53	25,2	24
1:30:30	53	25,2	24
1:30:40	53	25,2	24
1:30:50	53	25,2	24
1:31:00	53	25,2	24
1:31:10	53	25,2	24
1:31:20	53	25,2	24
1:31:30	53	25,2	24
1:31:40	53	25,2	24
1:31:50	53	25,2	24
1:32:00	53	25,2	24
1:32:10	53	25,2	24
1:32:20	53	25,2	24
1:32:30	53	25,2	24
1:32:40	53	25,3	24
1:32:50	53	25,3	24
1:33:00	53	25,3	24
1:33:10	53	25,3	24
1:33:20	53	25,3	24
1:33:30	53	25,3	24
1:33:40	53	25,4	24
1:33:50	53	25,4	24
1:34:00	53	25,4	24
1:34:10	53	25,4	24
1:34:20	53	25,4	24
1:34:30	53	25,5	24
1:34:40	53	25,5	24
1:34:50	53	25,4	24
1:35:00	53	25,5	24
1:35:10	53	25,5	24
1:35:20	53	25,5	24
1:35:30	53	25,5	24
1:35:40	53	25,5	24
1:35:50	53	25,6	24
1:36:00	53	25,6	24
1:36:10	53	25,6	24
1:36:20	53	25,6	24
1:36:30	53	25,6	24
1:36:40	53	25,6	24
1:36:50	53	25,6	24
1:37:00	53	25,6	24
1:37:10	53	25,6	24
1:37:20	53	25,6	24
1:37:30	53	25,7	24
1:37:40	53	25,6	24
1:37:50	53	25,6	24
1:38:00	53	25,5	24
1:38:10	53	25,6	24
1:38:20	53	25,5	24
1:38:30	53	25,5	24
1:38:40	53	25,5	24
1:38:50	53	25,5	24
1:39:00	53	25,4	24
1:39:10	53	25,5	24
1:39:20	53	25,5	23
1:39:30	53	25,5	24
1:39:40	53	25,5	24
1:39:50	53	25,4	24
1:40:00	53	25,4	24
1:40:10	53	25,5	24
1:40:20	53	25,5	24
1:40:30	53	25,4	24
1:40:40	53	25,5	23
1:40:50	53	25,5	24
1:41:00	53	25,5	24
1:41:10	53	25,5	24
1:41:20	53	25,5	24
1:41:30	53	25,5	24
1:41:40	53	25,5	23
1:41:50	53	25,5	23
1:42:00	53	25,5	23
1:42:10	53	25,5	23
1:42:20	53	25,5	24
1:42:30	53	25,4	24
1:42:40	53	25,5	24
1:42:50	53	25,5	24
1:43:00	53	25,5	24
1:43:10	53	25,5	24
1:43:20	53	25,5	24
1:43:30	53	25,5	24
1:43:40	53	25,5	24
1:43:50	53	25,5	24
1:44:00	53	25,5	24
1:44:10	53	25,5	24
1:44:20	53	25,5	24
1:44:30	53	25,5	24
1:44:40	53	25,6	24
1:44:50	53	25,6	24
1:45:00	53	25,5	24
1:45:10	53	25,5	24
1:45:20	53	25,6	24
1:45:30	53	25,6	24
1:45:40	53	25,6	24
1:45:50	53	25,5	24
1:46:00	53	25,5	24
1:46:10	53	25,5	24
1:46:20	53	25,5	24
1:46:30	53	25,5	24
1:46:40	53	25,5	24
1:46:50	53	25,5	24
1:47:00	53	25,4	24
1:47:10	53	25,5	24
1:47:20	53	25,5	24
1:47:30	53	25,5	24
1:47:40	53	25,5	24
1:47:50	53	25,5	24
1:48:00	53	25,5	24
1:48:10	53	25,5	24
1:48:20	53	25,5	24
1:48:30	53	25,5	24
1:48:40	53	25,5	24
1:48:50	53	25,5	24
1:49:00	53	25,4	24
1:49:10	53	25,4	24
1:49:20	53	25,4	24
1:49:30	53	25,4	24
1:49:40	53	25,4	24
1:49:50	53	25,4	24
1:50:00	53	25,4	24
1:50:10	53	25,4	24
1:50:20	53	25,4	24
1:50:30	53	25,4	24
1:50:40	53	25,4	24
1:50:50	53	25,4	24
1:51:00	53	25,4	24
1:51:10	53	25,4	24
1:51:20	53	25,5	23
1:51:30	53	25,4	23
1:51:40	53	25,5	23
1:51:50	53	25,5	23
1:52:00	53	25,5	24
1:52:10	53	25,5	24
1:52:20	53	25,5	23
1:52:30	53	25,5	24
1:52:40	53	25,5	24
1:52:50	53	25,4	23
1:53:00	53	25,6	24
1:53:10	53	25,5	23
1:53:20	53	25,5	23
1:53:30	53	25,5	24
1:53:40	53	25,6	23
1:53:50	53	25,6	24
1:54:00	53	25,6	24
1:54:10	53	25,6	24
1:54:20	53	25,6	24
1:54:30	53	25,6	23
1:54:40	53	25,6	23
1:54:50	53	25,7	23
1:55:00	53	25,7	23
1:55:10	53	25,7	23
1:55:20	53	25,6	24
1:55:30	53	25,7	24
1:55:40	53	25,6	24
1:55:50	53	25,6	23
1:56:00	53	25,6	23
1:56:10	53	25,6	23
1:56:20	53	25,7	23
1:56:30	53	25,7	23
1:56:40	53	25,6	23
1:56:50	53	25,6	23
1:57:00	53	25,6	23
1:57:10	53	25,6	23
1:57:20	53	25,6	23
1:57:30	53	25,5	23
1:57:40	53	25,5	23
1:57:50	53	25,6	23
1:58:00	53	25,5	23
1:58:10	53	25,5	23
1:58:20	53	25,4	23
1:58:30	53	25,5	22
1:58:40	53	25,6	22
1:58:50	53	25,6	22
1:59:00	53	25,5	22
1:59:10	53	25,5	22
1:59:20	53	25,5	23
1:59:30	53	25,5	22
1:59:40	53	25,5	23
1:59:50	53	25,5	23
2:00:00	53	25,5	22
2:00:10	53	25,5	23
2:00:20	53	25,5	22
2:00:30	53	25,5	22
2:00:40	53	25,5	22
2:00:50	53	25,5	22
2:01:00	53	25,5	22
2:01:10	53	25,5	22
2:01:20	53	25,5	22
2:01:30	53	25,5	22
2:01:40	53	25,5	22
2:01:50	53	25,5	22
2:02:00	53	25,5	22
2:02:10	53	25,5	22
2:02:20	53	25,5	22
2:02:30	53	25,5	22
2:02:40	53	25,5	22
2:02:50	53	25,5	22
2:03:00	53	25,5	22
2:03:10	53	25,6	22
2:03:20	53	25,5	22
2:03:30	53	25,6	22
2:03:40	53	25,6	22
2:03:50	53	25,6	22
2:04:00	53	25,6	22
2:04:10	53	25,6	22
2:04:20	53	25,6	22
2:04:30	53	25,6	22
2:04:40	53	25,6	22
2:04:50	53	25,6	23
2:05:00	53	25,6	22
2:05:10	53	25,6	22
2:05:20	53	25,6	22
2:05:30	53	25,6	22
2:05:40	53	25,6	22
2:05:50	53	25,6	22
2:06:00	53	25,6	22
2:06:10	53	25,7	23
2:06:20	53	25,7	22
2:06:30	53	25,7	22
2:06:40	53	25,7	23
2:06:50	53	25,7	23
2:07:00	53	25,7	23
2:07:10	53	25,6	22
2:07:20	53	25,6	22
2:07:30	53	25,7	23
2:07:40	53	25,7	23
2:07:50	53	25,6	23
2:08:00	53	25,6	23
2:08:10	53	25,7	23
2:08:20	53	25,6	23
2:08:30	53	25,6	23
2:08:40	53	25,6	23
2:08:50	53	25,6	23
2:09:00	53	25,6	23
2:09:10	53	25,6	23
2:09:20	53	25,6	23
2:09:30	53	25,6	23
2:09:40	53	25,6	23
2:09:50	53	25,5	23
2:10:00	53	25,5	23
2:10:10	53	25,5	23
2:10:20	53	25,5	23
2:10:30	53	25,5	23
2:10:40	53	25,6	23
2:10:50	53	25,5	23
2:11:00	53	25,5	23
2:11:10	53	25,6	23
2:11:20	53	25,6	23
2:11:30	53	25,6	23
2:11:40	53	25,6	23
2:11:50	53	25,6	23
2:12:00	53	25,5	23
2:12:10	53	25,6	23
2:12:20	53	25,6	23
2:12:30	53	25,6	23
2:12:40	53	25,5	23
2:12:50	53	25,6	23
2:13:00	53	25,6	23
2:13:10	53	25,6	23
2:13:20	53	25,6	23
2:13:30	53	25,6	23
2:13:40	53	25,6	23
2:13:50	53	25,6	23
2:14:00	53	25,6	23
2:14:10	53	25,6	23
2:14:20	53	25,6	23
2:14:30	53	25,6	23
2:14:40	53	25,6	23
2:14:50	53	25,6	23
2:15:00	53	25,6	23
2:15:10	53	25,5	23
2:15:20	53	25,5	23
2:15:30	53	25,5	23
2:15:40	53	25,5	23
2:15:50	53	25,4	23
2:16:00	53	25,4	23
2:16:10	53	25,4	23
2:16:20	53	25,5	23
2:16:30	53	25,5	23
2:16:40	53	25,4	23
2:16:50	53	25,4	23
2:17:00	53	25,5	23
2:17:10	53	25,3	23
2:17:20	53	25,4	23
2:17:30	53	25,5	23
2:17:40	53	25,5	23
2:17:50	53	25,5	23
2:18:00	53	25,5	23
2:18:10	53	25,5	23
2:18:20	53	25,5	23
2:18:30	53	25,5	23
2:18:40	53	25,5	23
2:18:50	53	25,6	23
2:19:00	53	25,6	23
2:19:10	53	25,6	23
2:19:20	53	25,6	23
2:19:30	53	25,6	23
2:19:40	53	25,6	23
2:19:50	53	25,6	23
2:20:00	53	25,6	23
2:20:10	53	25,6	23
2:20:20	53	25,6	23
2:20:30	53	25,6	23
2:20:40	53	25,6	23
2:20:50	53	25,6	23
2:21:00	53	25,6	23
2:21:10	53	25,6	23
2:21:20	53	25,6	23
2:21:30	53	25,6	24
2:21:40	53	25,5	23
2:21:50	53	25,5	23
2:22:00	53	25,7	23
2:22:10	53	25,7	23
2:22:20	53	25,7	23
2:22:30	53	25,7	23
2:22:40	53	25,7	23
2:22:50	53	25,7	23
2:23:00	53	25,7	23
2:23:10	53	25,6	23
2:23:20	53	25,7	23
2:23:30	53	25,7	23
2:23:40	53	25,7	23
2:23:50	53	25,7	23
2:24:00	53	25,7	23
2:24:10	53	25,7	23
2:24:20	53	25,7	23
2:24:30	53	25,7	23
2:24:40	53	25,7	23
2:24:50	53	25,7	23
2:25:00	53	25,7	23
2:25:10	53	25,7	23
2:25:20	53	25,7	23
2:25:30	53	25,7	23
2:25:40	53	25,7	23
2:25:50	53	25,7	23
2:26:00	53	25,7	23
2:26:10	53	25,7	23
2:26:20	53	25,6	23
2:26:30	53	25,7	23
2:26:40	53	25,6	23
2:26:50	53	25,6	23
2:27:00	53	25,6	23
2:27:10	53	25,6	23
2:27:20	53	25,6	23
2:27:30	53	25,7	23
2:27:40	53	25,6	23
2:27:50	53	25,6	23
2:28:00	53	25,6	23
2:28:10	53	25,6	23
2:28:20	53	25,5	23
2:28:30	53	25,4	23
2:28:40	53	25,5	23
2:28:50	53	25,5	23
2:29:00	53	25,5	23
2:29:10	53	25,5	23
2:29:20	53	25,5	23
2:29:30	53	25,5	23
2:29:40	53	25,5	23
2:29:50	53	25,5	23
2:30:00	53	25,5	23
2:30:10	53	25,5	23
2:30:20	53	25,4	23
2:30:30	53	25,4	24
2:30:40	53	25,4	23
2:30:50	53	25,3	23
2:31:00	53	25,3	23
2:31:10	53	25,2	23
2:31:20	53	25,1	23
2:31:30	53	25,2	23
2:31:40	53	25,2	23
2:31:50	53	25,2	23
2:32:00	53	25,2	23
2:32:10	53	25,2	23
2:32:20	53	25,2	23
2:32:30	53	25,2	24
2:32:40	53	25,2	23
2:32:50	53	25,2	23
2:33:00	53	25,2	23
2:33:10	53	25,2	23
2:33:20	53	25,2	24
2:33:30	53	25,2	23
2:33:40	53	25,2	24
2:33:50	53	25,2	24
2:34:00	53	25,2	24
2:34:10	53	25,2	24
2:34:20	53	25,2	24
2:34:30	53	25,2	24
2:34:40	53	25,2	24
2:34:50	53	25,2	24
2:35:00	53	25,2	24
2:35:10	53	25,2	24
2:35:20	53	25,2	24
2:35:30	53	25,2	24
2:35:40	53	25,2	24
2:35:50	53	25,2	24
2:36:00	53	25,2	24
2:36:10	53	25,2	24
2:36:20	53	25,2	24
2:36:30	53	25,2	24
2:36:40	53	25,2	24
2:36:50	53	25,2	24
2:37:00	53	25,2	24
2:37:10	53	25,2	24
2:37:20	53	25,2	24
2:37:30	53	25,2	24
2:37:40	53	25,2	24
2:37:50	53	25,2	24
2:38:00	53	25,2	24
2:38:10	53	25,2	24
2:38:20	53	25,2	24
2:38:30	53	25,2	24
2:38:40	53	25,2	24
2:38:50	53	25,2	24
2:39:00	53	25,2	24
2:39:10	53	25,4	24
2:39:20	53	25,4	24
2:39:30	53	25,4	24
2:39:40	53	25,4	24
2:39:50	53	25,4	24
2:40:00	53	25,4	24
2:40:10	53	25,4	24
2:40:20	53	25,4	24
2:40:30	53	25,4	24
2:40:40	53	25,4	24
2:40:50	53	25,4	24
2:41:00	53	25,4	24
2:41:10	53	25,4	24
2:41:20	53	25,4	24
2:41:30	53	25,4	24
2:41:40	53	25,4	24
2:41:50	53	25,4	24
2:42:00	53	25,4	24
2:42:10	53	25,4	24
2:42:20	53	25,4	24
2:42:30	53	25,4	24
2:42:40	53	25,4	24
2:42:50	53	25,4	24
2:43:00	53	25,4	24
2:43:10	53	25,4	24
2:43:20	53	25,4	24
2:43:30	53	25,3	24
2:43:40	53	25,3	24
2:43:50	53	25,3	24
2:44:00	53	25,3	24
2:44:10	53	25,3	24
2:44:20	53	25,3	24
2:44:30	53	25,3	24
2:44:40	53	25,3	24
2:44:50	53	25,3	24
2:45:00	53	25,3	24
2:45:10	53	25,3	24
2:45:20	53	25,3	24
2:45:30	53	25,3	24
2:45:40	53	25,3	24
2:45:50	53	25,3	24
2:46:00	53	25,2	25
2:46:10	53	25,2	25
2:46:20	53	25,2	25
2:46:30	53	25,2	25
2:46:40	53	25,2	25
2:46:50	53	25,2	25
2:47:00	53	25,1	25
2:47:10	53	25,2	25
2:47:20	53	25,1	25
2:47:30	53	25,1	25
2:47:40	53	25,0	26
2:47:50	53	25,1	26
2:48:00	53	25,0	25
2:48:10	53	25,1	26
2:48:20	53	25,0	26
2:48:30	53	25,0	26
2:48:40	53	24,8	26
2:48:50	53	24,6	26
2:49:00	53	24,7	26
2:49:10	53	24,7	26
2:49:20	53	24,7	26
2:49:30	53	24,8	26
2:49:40	53	24,8	26
2:49:50	53	24,8	26
2:50:00	53	24,8	26
2:50:10	53	24,8	26
2:50:20	53	24,8	26
2:50:30	53	24,8	26
2:50:40	53	24,8	26
2:50:50	53	24,8	26
2:51:00	53	24,8	26
2:51:10	53	24,8	26
2:51:20	53	24,8	26
2:51:30	53	24,8	26
2:51:40	53	24,8	26
2:51:50	53	24,8	26
2:52:00	53	24,8	26
2:52:10	53	24,8	26
2:52:20	53	24,8	26
2:52:30	53	24,8	26
2:52:40	53	24,8	26
2:52:50	53	24,8	26
2:53:00	53	24,8	26
2:53:10	53	24,8	26
2:53:20	53	24,8	26
2:53:30	53	24,8	26
2:53:40	53	24,8	26
2:53:50	53	24,8	26
2:54:00	53	24,8	26
2:54:10	53	24,8	26
2:54:20	53	24,8	26
2:54:30	53	24,8	26
2:54:40	53	24,8	26
2:54:50	53	24,8	26
2:55:00	53	24,8	26
2:55:10	53	24,8	26
2:55:20	53	24,8	26
2:55:30	53	24,8	26
2:55:40	53	24,8	26
2:55:50	53	24,8	26
2:56:00	53	24,8	26
2:56:10	53	24,8	26
2:56:20	53	24,8	26
2:56:30	53	24,8	26
2:56:40	53	24,8	26
2:56:50	53	24,8	26
2:57:00	53	24,8	26
2:57:10	53	24,8	26
2:57:20	53	24,8	26
2:57:30	53	24,8	27
2:57:40	53	24,8	27
2:57:50	53	24,8	27
2:58:00	53	24,8	27
2:58:10	53	24,8	27
2:58:20	53	24,8	27
2:58:30	53	24,8	27
2:58:40	53	24,8	27
2:58:50	53	24,8	27
2:59:00	53	24,8	27
2:59:10	53	24,8	27
2:59:20	53	24,8	27
2:59:30	53	24,8	27
2:59:40	53	24,8	27
2:59:50	53	24,8	27
3:00:00	53	24,8	27
3:00:10	53	24,8	27
3:00:20	53	24,8	27
3:00:30	53	24,8	27
3:00:40	53	24,8	27
3:00:50	53	24,8	27
3:01:00	53	24,8	27
3:01:10	53	24,8	27
3:01:20	53	24,8	27
3:01:30	53	24,8	27
3:01:40	53	24,8	27
3:01:50	53	24,8	27
3:02:00	53	24,8	27
3:02:10	53	24,8	27
3:02:20	53	24,8	27
3:02:30	53	24,8	27
3:02:40	53	24,8	27
3:02:50	53	24,8	27
3:03:00	53	24,8	27
3:03:10	53	24,8	27
3:03:20	53	24,8	27
3:03:30	53	24,8	27
3:03:40	53	24,8	27
3:03:50	53	24,8	27
3:04:00	53	24,8	27
3:04:10	53	24,8	27
3:04:20	53	24,8	27
3:04:30	53	24,8	27
3:04:40	53	24,8	27
3:04:50	53	24,8	28
3:05:00	53	24,8	28
3:05:10	53	24,8	28
3:05:20	53	24,8	28
3:05:30	53	24,8	28
3:05:40	53	24,8	28
3:05:50	53	24,8	28
3:06:00	53	24,8	28
3:06:10	53	24,8	28
3:06:20	53	24,8	28
3:06:30	53	24,8	29
3:06:40	53	24,8	29
3:06:50	53	24,8	29
3:07:00	53	24,8	29
3:07:10	53	24,8	29
3:07:20	53	24,8	29
3:07:30	53	24,8	29
3:07:40	53	24,8	29
3:07:50	53	24,8	29
3:08:00	53	24,8	29
3:08:10	53	24,8	29
3:08:20	53	24,8	29
3:08:30	53	24,8	29
3:08:40	53	24,8	29
3:08:50	53	24,8	29
3:09:00	53	24,8	29
3:09:10	53	24,8	29
3:09:20	53	24,8	29
3:09:30	53	24,8	29
3:09:40	53	24,8	29
3:09:50	53	24,8	29
3:10:00	53	24,8	29
3:10:10	53	24,8	29
3:10:20	53	24,8	29
3:10:30	53	24,8	29
3:10:40	53	24,8	29
3:10:50	53	24,8	30
3:11:00	53	24,8	30
3:11:10	53	24,8	30
3:11:20	53	24,8	30
3:11:30	53	24,8	30
3:11:40	53	24,8	30
3:11:50	53	24,8	30
3:12:00	53	24,8	30
3:12:10	53	24,8	30
3:12:20	53	24,8	30
3:12:30	53	24,8	31
3:12:40	53	24,8	49
3:12:50	53	24,9	37
3:13:00	53	24,9	33
3:13:10	53	24,9	32
3:13:20	53	24,9	32
3:13:30	53	24,9	32
3:13:40	53	24,9	32
3:13:50	53	24,9	32
3:14:00	53	24,9	32
3:14:10	53	24,9	32
3:14:20	53	24,9	32
3:14:30	53	24,9	32
3:14:40	53	24,9	32
3:14:50	53	24,8	32
3:15:00	53	24,8	32
3:15:10	53	24,8	32
3:15:20	53	24,8	32
3:15:30	53	24,8	33
3:15:40	53	24,8	33
3:15:50	53	24,8	33
3:16:00	53	24,8	33
3:16:10	53	24,8	33
3:16:20	53	24,8	33
3:16:30	53	24,8	33
3:16:40	53	24,8	33
3:16:50	53	24,8	33
3:17:00	53	24,8	33
3:17:10	53	24,8	34
3:17:20	53	24,8	34
3:17:30	53	24,8	34
3:17:40	53	24,8	34
3:17:50	53	24,8	34
3:18:00	53	24,8	34
3:18:10	53	24,8	34
3:18:20	53	24,8	34
3:18:30	53	24,8	34
3:18:40	53	24,8	34
3:18:50	53	24,8	34
3:19:00	53	24,8	34
3:19:10	53	24,8	34
3:19:20	53	24,8	34
3:19:30	53	24,8	34
3:19:40	53	24,8	34
3:19:50	53	24,8	35
3:20:00	53	24,8	35
3:20:10	53	24,8	35
3:20:20	53	24,8	35
3:20:30	53	24,8	35
3:20:40	53	24,8	35
3:20:50	53	24,8	36
3:21:00	53	24,8	36
3:21:10	53	24,8	36
3:21:20	53	24,8	36
3:21:30	53	24,8	36
3:21:40	53	24,8	35
3:21:50	53	24,8	35
3:22:00	53	24,8	36
3:22:10	53	24,8	36
3:22:20	53	24,8	35
3:22:30	53	24,8	36
3:22:40	53	24,8	36
3:22:50	53	24,8	36
3:23:00	53	24,8	36
3:23:10	53	24,8	36
3:23:20	53	24,8	36
3:23:30	53	24,8	36
3:23:40	53	24,8	36
3:23:50	53	24,8	36
3:24:00	53	24,8	36
3:24:10	53	24,8	36
3:24:20	53	24,8	36
3:24:30	53	24,8	36
3:24:40	53	24,8	37
3:24:50	53	24,8	37
3:25:00	53	24,8	36
3:25:10	53	24,8	37
3:25:20	53	24,8	37
3:25:30	53	24,8	37
3:25:40	53	24,8	37
3:25:50	53	24,8	37
3:26:00	53	24,8	37
3:26:10	53	24,8	37
3:26:20	53	24,8	37
3:26:30	53	24,8	38
3:26:40	53	24,8	38
3:26:50	53	24,8	38
3:27:00	53	24,8	38
3:27:10	53	24,8	38
3:27:20	53	24,8	38
3:27:30	53	24,8	38
3:27:40	53	24,8	38
3:27:50	53	24,8	38
3:28:00	53	24,8	39
3:28:10	53	24,8	39
3:28:20	53	24,8	39
3:28:30	53	24,8	39
3:28:40	53	24,8	39
3:28:50	53	24,8	40
3:29:00	53	24,8	40
3:29:10	53	24,8	40
3:29:20	53	24,8	40
3:29:30	53	24,8	40
3:29:40	53	24,8	40
3:29:50	53	24,8	40
3:30:00	53	24,8	41
3:30:10	53	24,8	41
3:30:20	53	24,8	41
3:30:30	53	24,8	41
3:30:40	53	24,8	41
3:30:50	53	24,8	42
3:31:00	53	24,8	42
3:31:10	53	24,8	42
3:31:20	53	24,8	42
3:31:30	53	24,8	42
3:31:40	53	24,8	43
3:31:50	53	24,8	47
3:32:00	53	24,8	46
3:32:10	53	24,8	45
3:32:20	53	24,8	44
3:32:30	53	24,8	49
3:32:40	53	24,8	47
3:32:50	53	24,8	46
3:33:00	53	24,8	45
3:33:10	53	24,8	45
3:33:20	53	24,8	52
3:33:30	53	24,8	50
3:33:40	53	24,8	48
3:33:50	53	24,8	47
3:34:00	53	24,8	48
3:34:10	53	24,8	47
3:34:20	53	24,8	46
3:34:30	53	24,8	46
3:34:40	53	24,8	47
3:34:50	53	24,8	47
3:35:00	53	24,8	47
3:35:10	53	24,8	47
3:35:20	53	24,8	47
3:35:30	53	24,8	47
3:35:40	53	24,8	52
3:35:50	53	24,8	64
3:36:00	53	24,8	53
3:36:10	53	24,8	51
3:36:20	53	24,8	48
3:36:30	53	24,8	50
3:36:40	53	24,8	50
3:36:50	53	24,8	50
3:37:00	53	24,8	49
3:37:10	53	24,8	57
3:37:20	53	24,8	49
3:37:30	53	24,8	49
3:37:40	53	24,8	50
3:37:50	53	24,8	51
3:38:00	53	24,8	53
3:38:10	53	24,8	56
3:38:20	53	24,8	52
3:38:30	53	24,8	53
3:38:40	53	24,8	62
3:38:50	53	24,8	53
3:39:00	53	24,8	56
3:39:10	53	24,8	61
3:39:20	53	25,0	63
3:39:30	53	25,0	53
3:39:40	53	25,0	53
3:39:50	53	25,0	55
3:40:00	53	25,0	50
3:40:10	53	24,9	50
3:40:20	53	24,9	51
3:40:30	53	24,9	51
3:40:40	53	24,9	51
3:40:50	53	24,9	51
3:41:00	53	24,9	51
3:41:10	53	24,9	51
3:41:20	53	24,8	51
3:41:30	53	24,8	51
3:41:40	53	24,8	51
3:41:50	53	24,8	52
3:42:00	53	24,8	52
3:42:10	53	24,8	52
3:42:20	53	24,8	52
3:42:30	53	24,8	53
3:42:40	53	24,8	53
3:42:50	53	24,8	54
3:43:00	53	24,8	54
3:43:10	53	24,8	54
3:43:20	53	24,8	54
3:43:30	53	24,9	54
3:43:40	53	24,9	54
3:43:50	53	24,9	54
3:44:00	53	24,9	54
3:44:10	53	24,9	54
3:44:20	53	24,9	55
3:44:30	53	24,9	55
3:44:40	53	24,9	55
3:44:50	53	24,9	55
3:45:00	53	24,8	56
3:45:10	53	24,8	56
3:45:20	53	24,8	56
3:45:30	53	24,9	56
3:45:40	53	24,8	56
3:45:50	53	24,8	56
3:46:00	53	24,8	56
3:46:10	53	24,8	56
3:46:20	53	24,8	57
3:46:30	53	24,8	57
3:46:40	53	24,8	57
3:46:50	53	24,8	57
3:47:00	53	24,9	58
3:47:10	53	24,9	58
3:47:20	53	24,9	58
3:47:30	53	24,9	59
3:47:40	53	24,9	59
3:47:50	53	24,9	59
3:48:00	53	24,9	60
3:48:10	53	24,9	60
3:48:20	53	24,9	60
3:48:30	53	24,8	60
3:48:40	53	24,8	60
3:48:50	53	24,8	60
3:49:00	53	24,8	61
3:49:10	53	24,8	61
3:49:20	53	24,8	61
3:49:30	53	24,8	61
3:49:40	53	24,8	62
3:49:50	53	24,8	62
3:50:00	53	24,8	62
3:50:10	53	24,8	62
3:50:20	53	24,8	63
3:50:30	53	24,8	63
3:50:40	53	24,8	63
3:50:50	53	24,8	63
3:51:00	53	24,8	64
3:51:10	53	24,8	64
3:51:20	53	24,8	64
3:51:30	53	24,8	64
3:51:40	53	24,8	64
3:51:50	53	24,8	64
3:52:00	53	24,8	64
3:52:10	53	24,8	65
3:52:20	53	24,8	65
3:52:30	53	24,8	65
3:52:40	53	24,8	65
3:52:50	53	24,8	65
3:53:00	53	24,8	65
3:53:10	53	24,8	65
3:53:20	53	24,8	66
3:53:30	53	24,8	66
3:53:40	53	24,8	66
3:53:50	53	24,8	66
3:54:00	53	24,8	67
3:54:10	53	24,8	67
3:54:20	53	24,8	67
3:54:30	53	24,8	68
3:54:40	53	24,8	68
3:54:50	53	24,8	68
3:55:00	53	24,8	68
3:55:10	53	24,8	69
3:55:20	53	24,8	69
3:55:30	53	24,8	69
3:55:40	53	24,8	69
3:55:50	53	24,8	69
3:56:00	53	24,8	69
3:56:10	53	24,8	70
3:56:20	53	24,8	70
