Repository: ProgWizer/parser

File: project-root/data/Data Acquisition/Data Acquisition/2021 year (353)/21-027 D.txt
--Test Summary--
Full Path and File Name	
Instrument Name	7322
Instrument Type	Model 7322 Consistometer - Variable Speed
Instrument Serial Number	
Test Start Date	11.02.2021
Test Start Time	11:19:06
Test Stop Date	11.02.2021
Test Stop Time	11:43:54
Test Length	0:24:48
Final Sample Time Offset	0:24:48
Controller Schedule Name	
Sampling Period	1 second
Comments	
Information	WellID	
Information	Customer	
Information	EngName	
Information	CementClass	
Information	CementMfr	
Information	Additives	
Information	Density	
Information	BHCT	
Information	BHST	
Information	FluidLoss	
Information	JobType	
Calculated Value	Time_30Bc	N/A
Calculated Value	Time_70Bc	N/A
Initial Temperature (°C)	20 °C
Final Temperature (°C)	46 °C
Initial Pressure (MPa)	0,7 MPa
Final Pressure (MPa)	30,0 MPa
Initial Consistency (Bc)	12 Bc
Final Consistency (Bc)	26 Bc
Initial Wall Temperature (°C)	17 °C
Final Wall Temperature (°C)	56 °C
Initial Motor Speed (RPM)	150 RPM
Final Motor Speed (RPM)	150 RPM
--Data--
Time (HH:MM:SS)	Temperature (°C)	Pressure (MPa)	Consistency (Bc)	Wall Temperature (°C)	Motor Speed (RPM)
0:00:00	20	0,7	12	17	150
0:00:01	20	0,7	12	17	150
0:00:02	20	0,7	12	17	150
0:00:03	20	0,7	12	17	150
0:00:04	20	0,7	12	17	150
0:00:05	20	0,7	12	17	150
0:00:06	20	0,7	12	17	150
0:00:07	20	0,8	12	17	150
0:00:08	20	0,8	12	17	150
0:00:09	20	0,8	12	17	150
0:00:10	20	0,8	12	17	150
0:00:11	20	0,8	12	17	150
0:00:12	20	0,8	12	17	150
0:00:13	20	0,8	12	17	150
0:00:14	20	0,8	12	17	150
0:00:15	20	0,8	12	17	150
0:00:16	20	0,8	12	17	150
0:00:17	20	0,9	12	17	150
0:00:18	20	0,9	12	17	150
0:00:19	20	0,9	12	17	150
0:00:20	20	1,0	12	17	150
0:00:21	20	1,0	12	17	150
0:00:22	20	1,0	12	17	150
0:00:23	20	1,0	12	17	150
0:00:24	20	1,1	12	17	150
0:00:25	20	1,1	12	17	150
0:00:26	20	1,1	12	17	150
0:00:27	20	1,2	12	17	150
0:00:28	20	1,2	12	17	150
0:00:29	20	1,2	12	17	150
0:00:30	20	1,2	12	17	150
0:00:31	20	1,2	12	17	150
0:00:32	20	1,3	12	18	150
0:00:33	20	1,3	12	17	150
0:00:34	20	1,3	12	18	150
0:00:35	20	1,4	12	17	150
0:00:36	20	1,4	12	18	150
0:00:37	20	1,4	12	18	150
0:00:38	20	1,4	12	18	150
0:00:39	20	1,4	12	18	150
0:00:40	20	1,5	12	18	150
0:00:41	20	1,5	12	18	150
0:00:42	20	1,5	12	18	150
0:00:43	20	1,5	12	18	150
0:00:44	20	1,5	12	18	150
0:00:45	20	1,5	12	18	150
0:00:46	20	1,6	12	18	150
0:00:47	20	1,6	12	18	150
0:00:48	20	1,7	12	18	150
0:00:49	20	1,7	12	18	150
0:00:50	20	1,7	12	18	150
0:00:51	20	1,7	12	19	150
0:00:52	20	1,7	12	19	150
0:00:53	20	1,7	12	19	150
0:00:54	20	1,7	12	19	150
0:00:55	20	1,7	12	19	150
0:00:56	20	1,8	12	19	150
0:00:57	20	1,8	12	19	150
0:00:58	20	1,8	12	19	150
0:00:59	20	1,8	12	19	150
0:01:00	20	1,8	12	19	150
0:01:01	20	1,9	12	19	150
0:01:02	20	1,9	12	19	150
0:01:03	20	2,0	12	20	150
0:01:04	20	2,1	12	19	150
0:01:05	20	2,1	12	20	150
0:01:06	20	2,2	12	20	150
0:01:07	20	2,2	12	20	150
0:01:08	20	2,2	13	20	150
0:01:09	20	2,2	13	20	150
0:01:10	20	2,2	13	20	150
0:01:11	20	2,3	13	20	150
0:01:12	20	2,3	13	20	150
0:01:13	20	2,3	13	20	150
0:01:14	20	2,3	13	20	150
0:01:15	20	2,3	13	21	150
0:01:16	20	2,4	13	21	150
0:01:17	20	2,4	13	21	150
0:01:18	20	2,4	13	21	150
0:01:19	20	2,4	13	21	150
0:01:20	20	2,4	13	21	150
0:01:21	20	2,5	13	21	150
0:01:22	20	2,5	13	21	150
0:01:23	20	2,5	13	21	150
0:01:24	20	2,5	13	21	150
0:01:25	20	2,6	13	21	150
0:01:26	20	2,6	13	21	150
0:01:27	20	2,6	13	22	150
0:01:28	20	2,6	13	22	150
0:01:29	20	2,7	13	22	150
0:01:30	20	2,7	13	22	150
0:01:31	20	2,7	13	22	150
0:01:32	20	2,7	13	22	150
0:01:33	20	2,8	13	22	150
0:01:34	20	2,8	13	22	150
0:01:35	19	2,8	13	22	150
0:01:36	19	2,8	13	23	150
0:01:37	19	2,9	13	23	150
0:01:38	20	2,9	13	23	150
0:01:39	20	2,9	13	23	150
0:01:40	20	2,9	13	23	150
0:01:41	19	3,0	13	23	150
0:01:42	19	3,0	13	23	150
0:01:43	19	3,0	13	23	150
0:01:44	19	3,1	13	23	150
0:01:45	19	3,1	13	23	150
0:01:46	19	3,1	13	23	150
0:01:47	19	3,2	13	24	150
0:01:48	19	3,2	13	24	150
0:01:49	19	3,2	13	24	150
0:01:50	19	3,2	13	24	150
0:01:51	19	3,3	13	24	150
0:01:52	19	3,3	13	24	150
0:01:53	19	3,3	13	24	150
0:01:54	19	3,4	13	24	150
0:01:55	19	3,4	13	25	150
0:01:56	19	3,5	13	25	150
0:01:57	19	3,5	13	25	150
0:01:58	19	3,5	13	25	150
0:01:59	19	3,6	13	25	150
0:02:00	20	3,6	13	25	150
0:02:01	19	3,6	13	25	150
0:02:02	19	3,7	14	25	150
0:02:03	19	3,7	14	25	150
0:02:04	19	3,7	14	26	150
0:02:05	19	3,8	14	25	150
0:02:06	19	3,8	14	26	150
0:02:07	19	3,8	14	26	150
0:02:08	19	3,9	14	26	150
0:02:09	19	3,9	15	26	150
0:02:10	20	4,0	15	26	150
0:02:11	19	4,0	15	26	150
0:02:12	19	4,0	15	26	150
0:02:13	19	4,1	15	26	150
0:02:14	19	4,1	15	27	150
0:02:15	19	4,2	16	27	150
0:02:16	19	4,2	16	27	150
0:02:17	19	4,2	16	27	150
0:02:18	19	4,3	16	27	150
0:02:19	19	4,3	17	27	150
0:02:20	19	4,3	17	27	150
0:02:21	19	4,4	17	27	150
0:02:22	19	4,4	17	27	150
0:02:23	19	4,5	17	27	150
0:02:24	19	4,5	17	28	150
0:02:25	19	4,5	17	28	150
0:02:26	19	4,6	17	28	150
0:02:27	19	4,6	17	28	150
0:02:28	19	4,6	17	28	150
0:02:29	19	4,6	17	28	150
0:02:30	19	4,6	17	28	150
0:02:31	19	4,7	17	28	150
0:02:32	19	4,7	16	28	150
0:02:33	19	4,8	16	28	150
0:02:34	19	4,7	16	28	150
0:02:35	20	4,7	16	29	150
0:02:36	20	4,8	15	29	150
0:02:37	19	4,8	15	29	150
0:02:38	20	4,8	15	29	150
0:02:39	20	4,9	15	29	150
0:02:40	20	4,8	15	29	150
0:02:41	20	4,8	15	29	150
0:02:42	20	4,9	16	29	150
0:02:43	20	4,9	16	29	150
0:02:44	20	5,0	16	30	150
0:02:45	20	5,0	16	30	150
0:02:46	20	4,9	16	30	150
0:02:47	20	5,0	17	30	150
0:02:48	20	5,0	17	30	150
0:02:49	20	5,0	18	30	150
0:02:50	20	5,1	18	30	150
0:02:51	20	5,1	19	30	150
0:02:52	20	5,1	19	30	150
0:02:53	20	5,1	19	30	150
0:02:54	20	5,1	19	30	150
0:02:55	20	5,1	19	31	150
0:02:56	20	5,2	20	31	150
0:02:57	20	5,2	20	31	150
0:02:58	20	5,2	20	31	150
0:02:59	20	5,2	20	31	150
0:03:00	20	5,2	20	31	150
0:03:01	20	5,3	20	31	150
0:03:02	20	5,3	20	31	150
0:03:03	20	5,3	20	31	150
0:03:04	20	5,3	20	31	150
0:03:05	20	5,3	21	31	150
0:03:06	20	5,4	21	31	150
0:03:07	20	5,4	21	31	150
0:03:08	20	5,4	21	32	150
0:03:09	20	5,4	21	32	150
0:03:10	20	5,4	21	32	150
0:03:11	20	5,4	21	33	150
0:03:12	20	5,5	21	33	150
0:03:13	20	5,5	21	32	150
0:03:14	20	5,6	21	32	150
0:03:15	20	5,5	22	32	150
0:03:16	20	5,5	22	32	150
0:03:17	20	5,5	22	33	150
0:03:18	20	5,6	21	33	150
0:03:19	20	5,6	21	33	150
0:03:20	20	5,7	21	33	150
0:03:21	20	5,7	21	33	150
0:03:22	20	5,6	20	33	150
0:03:23	20	5,7	20	33	150
0:03:24	20	5,7	19	33	150
0:03:25	20	5,7	19	33	150
0:03:26	20	5,8	18	33	150
0:03:27	20	5,8	18	33	150
0:03:28	20	5,8	18	33	150
0:03:29	20	5,8	18	33	150
0:03:30	20	5,8	19	34	150
0:03:31	20	5,9	20	34	150
0:03:32	20	5,9	21	34	150
0:03:33	20	5,9	20	34	150
0:03:34	20	5,9	20	34	150
0:03:35	20	5,9	20	34	150
0:03:36	20	5,9	20	34	150
0:03:37	20	5,9	20	34	150
0:03:38	20	6,0	20	34	150
0:03:39	20	6,0	20	34	150
0:03:40	20	6,0	20	34	150
0:03:41	20	6,0	21	34	150
0:03:42	20	6,0	21	34	150
0:03:43	20	6,0	21	34	150
0:03:44	20	6,1	21	34	150
0:03:45	20	6,1	22	35	150
0:03:46	20	6,2	22	35	150
0:03:47	20	6,2	23	35	150
0:03:48	20	6,2	23	35	150
0:03:49	20	6,2	23	35	150
0:03:50	20	6,2	23	35	150
0:03:51	20	6,2	22	35	150
0:03:52	20	6,3	21	35	150
0:03:53	20	6,3	20	35	150
0:03:54	20	6,3	20	35	150
0:03:55	20	6,3	21	35	150
0:03:56	20	6,3	21	35	150
0:03:57	20	6,3	22	35	150
0:03:58	20	6,3	22	35	150
0:03:59	20	6,4	22	35	150
0:04:00	20	6,4	21	36	150
0:04:01	20	6,4	21	35	150
0:04:02	20	6,5	21	35	150
0:04:03	20	6,5	21	35	150
0:04:04	20	6,4	20	36	150
0:04:05	20	6,5	19	36	150
0:04:06	20	6,5	19	36	150
0:04:07	20	6,5	19	36	150
0:04:08	20	6,6	19	36	150
0:04:09	20	6,6	20	36	150
0:04:10	20	6,6	20	36	150
0:04:11	21	6,7	20	36	150
0:04:12	21	6,6	20	36	150
0:04:13	21	6,6	20	36	150
0:04:14	21	6,6	20	36	150
0:04:15	21	6,7	20	36	150
0:04:16	21	6,7	20	36	150
0:04:17	21	6,7	20	36	150
0:04:18	21	6,8	20	36	150
0:04:19	21	6,8	19	36	150
0:04:20	21	6,8	19	36	150
0:04:21	21	6,9	19	36	150
0:04:22	21	6,8	19	36	150
0:04:23	21	6,8	19	36	150
0:04:24	21	6,8	18	37	150
0:04:25	21	6,8	18	37	150
0:04:26	21	6,9	18	37	150
0:04:27	21	6,9	19	36	150
0:04:28	21	6,9	18	37	150
0:04:29	21	7,0	18	37	150
0:04:30	21	7,0	19	37	150
0:04:31	21	7,0	18	37	150
0:04:32	21	7,0	18	37	150
0:04:33	21	7,1	18	37	150
0:04:34	21	7,1	18	37	150
0:04:35	21	7,1	18	37	150
0:04:36	21	7,1	18	37	150
0:04:37	21	7,1	18	37	150
0:04:38	21	7,1	18	37	150
0:04:39	21	7,1	18	37	150
0:04:40	21	7,2	18	37	150
0:04:41	21	7,2	18	37	150
0:04:42	21	7,2	18	37	150
0:04:43	21	7,3	18	37	150
0:04:44	21	7,3	18	37	150
0:04:45	21	7,3	18	37	150
0:04:46	21	7,3	18	37	150
0:04:47	22	7,3	18	37	150
0:04:48	22	7,3	18	37	150
0:04:49	22	7,3	18	37	150
0:04:50	22	7,3	18	37	150
0:04:51	22	7,4	18	37	150
0:04:52	22	7,4	18	37	150
0:04:53	22	7,4	18	37	150
0:04:54	22	7,4	18	37	150
0:04:55	22	7,5	18	37	150
0:04:56	22	7,5	18	38	150
0:04:57	22	7,5	18	38	150
0:04:58	22	7,5	19	38	150
0:04:59	22	7,5	19	37	150
0:05:00	22	7,6	19	38	150
0:05:01	22	7,6	19	38	150
0:05:02	22	7,6	20	38	150
0:05:03	22	7,6	20	38	150
0:05:04	22	7,6	20	38	150
0:05:05	22	7,7	20	38	150
0:05:06	22	7,7	20	38	150
0:05:07	22	7,7	21	38	150
0:05:08	22	7,7	21	38	150
0:05:09	22	7,7	21	38	150
0:05:10	22	7,8	21	38	150
0:05:11	22	7,8	21	38	150
0:05:12	22	7,8	21	38	150
0:05:13	22	7,8	21	38	150
0:05:14	22	7,8	21	38	150
0:05:15	22	7,8	21	38	150
0:05:16	23	7,8	21	38	150
0:05:17	23	7,8	21	38	150
0:05:18	23	7,8	21	38	150
0:05:19	23	7,8	21	38	150
0:05:20	23	7,9	21	38	150
0:05:21	23	7,9	21	38	150
0:05:22	23	7,9	21	38	150
0:05:23	23	7,9	21	37	150
0:05:24	23	7,9	21	38	150
0:05:25	23	7,9	22	37	150
0:05:26	23	7,9	22	37	150
0:05:27	23	7,9	22	37	150
0:05:28	23	7,9	22	37	150
0:05:29	23	7,9	22	37	150
0:05:30	23	7,9	21	37	150
0:05:31	23	7,9	21	37	150
0:05:32	23	7,9	21	37	150
0:05:33	23	7,9	21	37	150
0:05:34	23	7,8	21	37	150
0:05:35	23	7,8	21	37	150
0:05:36	23	7,8	22	37	150
0:05:37	23	7,8	22	37	150
0:05:38	23	7,8	22	37	150
0:05:39	23	7,8	22	37	150
0:05:40	23	7,8	22	37	150
0:05:41	23	7,8	22	37	150
0:05:42	24	7,8	22	37	150
0:05:43	24	7,8	22	37	150
0:05:44	24	7,8	22	37	150
0:05:45	24	7,8	22	37	150
0:05:46	24	7,8	22	37	150
0:05:47	24	7,8	22	36	150
0:05:48	24	7,7	22	36	150
0:05:49	24	7,7	22	36	150
0:05:50	24	7,7	22	36	150
0:05:51	24	7,7	22	36	150
0:05:52	24	7,7	22	36	150
0:05:53	24	7,7	22	36	150
0:05:54	24	7,7	22	36	150
0:05:55	24	7,7	22	36	150
0:05:56	24	7,6	22	36	150
0:05:57	24	7,6	22	36	150
0:05:58	24	7,6	23	36	150
0:05:59	24	7,6	23	36	150
0:06:00	24	7,7	23	36	150
0:06:01	24	7,8	23	36	150
0:06:02	24	7,8	23	36	150
0:06:03	24	7,8	23	36	150
0:06:04	24	7,8	23	36	150
0:06:05	24	7,8	23	35	150
0:06:06	25	7,9	23	36	150
0:06:07	25	7,9	23	35	150
0:06:08	25	7,9	23	36	150
0:06:09	25	7,9	23	35	150
0:06:10	25	7,9	23	35	150
0:06:11	25	7,9	23	35	150
0:06:12	25	7,9	23	35	150
0:06:13	25	7,8	23	35	150
0:06:14	25	7,8	23	35	150
0:06:15	25	8,1	23	35	150
0:06:16	25	8,2	23	35	150
0:06:17	25	8,2	23	35	150
0:06:18	25	8,2	23	35	150
0:06:19	25	8,2	23	35	150
0:06:20	25	8,2	23	35	150
0:06:21	25	8,1	23	35	150
0:06:22	25	8,1	23	35	150
0:06:23	25	8,1	23	35	150
0:06:24	25	8,1	23	35	150
0:06:25	25	8,1	23	35	150
0:06:26	25	8,1	23	35	150
0:06:27	25	8,2	23	35	150
0:06:28	25	8,3	23	35	150
0:06:29	25	8,3	23	34	150
0:06:30	25	8,3	23	34	150
0:06:31	25	8,3	23	34	150
0:06:32	26	8,4	23	34	150
0:06:33	26	8,4	23	34	150
0:06:34	26	8,4	23	34	150
0:06:35	26	8,4	23	34	150
0:06:36	26	8,4	23	34	150
0:06:37	26	8,4	23	34	150
0:06:38	26	8,4	23	34	150
0:06:39	26	8,5	23	34	150
0:06:40	26	8,6	23	34	150
0:06:41	26	8,6	23	34	150
0:06:42	26	8,6	23	34	150
0:06:43	26	8,5	23	34	150
0:06:44	26	8,5	23	34	150
0:06:45	26	8,5	23	34	150
0:06:46	26	8,6	23	34	150
0:06:47	26	8,6	23	34	150
0:06:48	26	8,6	23	34	150
0:06:49	26	8,6	23	34	150
0:06:50	26	8,6	23	34	150
0:06:51	26	8,6	23	34	150
0:06:52	26	8,8	23	34	150
0:06:53	26	8,9	23	34	150
0:06:54	26	8,9	23	34	150
0:06:55	26	8,9	23	34	150
0:06:56	26	8,9	22	34	150
0:06:57	26	8,9	22	33	150
0:06:58	26	8,9	22	34	150
0:06:59	26	8,9	22	34	150
0:07:00	26	8,9	22	34	150
0:07:01	27	8,8	22	34	150
0:07:02	27	8,8	22	33	150
0:07:03	27	8,8	22	33	150
0:07:04	27	8,9	22	33	150
0:07:05	27	9,0	22	33	150
0:07:06	27	9,0	22	34	150
0:07:07	27	9,0	22	33	150
0:07:08	27	9,0	22	33	150
0:07:09	27	9,1	21	33	150
0:07:10	27	9,2	21	33	150
0:07:11	27	9,2	21	33	150
0:07:12	27	9,2	21	33	150
0:07:13	27	9,2	21	33	150
0:07:14	27	9,2	21	33	150
0:07:15	27	9,2	21	33	150
0:07:16	27	9,2	21	33	150
0:07:17	27	9,1	21	33	150
0:07:18	27	9,2	21	33	150
0:07:19	27	9,3	21	33	150
0:07:20	27	9,3	20	33	150
0:07:21	27	9,3	20	33	150
0:07:22	27	9,3	20	33	150
0:07:23	27	9,4	20	33	150
0:07:24	27	9,5	20	33	150
0:07:25	27	9,5	20	33	150
0:07:26	27	9,5	20	33	150
0:07:27	27	9,5	20	33	150
0:07:28	27	9,5	20	33	150
0:07:29	27	9,4	20	32	150
0:07:30	27	9,4	20	33	150
0:07:31	27	9,4	20	32	150
0:07:32	27	9,4	20	33	150
0:07:33	27	9,4	20	33	150
0:07:34	27	9,5	21	33	150
0:07:35	27	9,6	21	33	150
0:07:36	27	9,7	21	33	150
0:07:37	27	9,7	21	33	150
0:07:38	27	9,7	21	32	150
0:07:39	28	9,7	21	33	150
0:07:40	28	9,6	21	32	150
0:07:41	28	9,6	20	32	150
0:07:42	28	9,7	20	32	150
0:07:43	28	9,8	20	32	150
0:07:44	28	9,8	20	32	150
0:07:45	28	9,8	21	32	150
0:07:46	28	9,8	21	32	150
0:07:47	28	9,8	21	32	150
0:07:48	28	9,8	21	32	150
0:07:49	28	9,8	21	32	150
0:07:50	28	9,8	20	32	150
0:07:51	28	9,9	20	32	150
0:07:52	28	9,9	20	32	150
0:07:53	28	9,9	20	32	150
0:07:54	28	9,9	20	32	150
0:07:55	28	9,9	20	32	150
0:07:56	28	10,1	20	32	150
0:07:57	28	10,3	19	32	150
0:07:58	28	10,3	19	32	150
0:07:59	28	10,3	18	32	150
0:08:00	28	10,3	18	32	150
0:08:01	28	10,3	18	32	150
0:08:02	28	10,3	18	32	150
0:08:03	28	10,3	18	32	150
0:08:04	28	10,3	18	32	150
0:08:05	28	10,3	18	32	150
0:08:06	28	10,3	18	32	150
0:08:07	28	10,3	18	32	150
0:08:08	28	10,3	18	32	150
0:08:09	28	10,3	18	32	150
0:08:10	28	10,3	18	32	150
0:08:11	28	10,3	18	32	150
0:08:12	28	10,3	18	32	150
0:08:13	28	10,3	18	32	150
0:08:14	28	10,3	18	32	150
0:08:15	28	10,3	18	32	150
0:08:16	28	10,3	18	32	150
0:08:17	28	10,4	18	32	150
0:08:18	28	10,5	18	32	150
0:08:19	28	10,6	18	32	150
0:08:20	28	10,6	18	32	150
0:08:21	28	10,6	18	32	150
0:08:22	28	10,6	18	33	150
0:08:23	28	10,6	18	33	150
0:08:24	28	10,6	19	33	150
0:08:25	28	10,6	19	32	150
0:08:26	28	10,6	19	33	150
0:08:27	28	10,6	19	32	150
0:08:28	28	10,6	19	33	150
0:08:29	28	10,6	19	33	150
0:08:30	28	10,6	19	33	150
0:08:31	28	10,7	19	33	150
0:08:32	28	10,7	19	32	150
0:08:33	28	10,7	19	33	150
0:08:34	28	10,7	19	33	150
0:08:35	28	10,7	19	33	150
0:08:36	28	10,7	19	33	150
0:08:37	28	10,8	19	33	150
0:08:38	29	10,8	19	33	150
0:08:39	29	10,8	19	33	150
0:08:40	29	10,9	19	33	150
0:08:41	29	11,1	20	33	150
0:08:42	29	11,1	20	33	150
0:08:43	29	11,2	20	33	150
0:08:44	29	11,2	20	33	150
0:08:45	29	11,2	20	33	150
0:08:46	29	11,2	20	33	150
0:08:47	29	11,2	20	33	150
0:08:48	29	11,2	20	33	150
0:08:49	29	11,3	20	33	150
0:08:50	29	11,3	20	33	150
0:08:51	29	11,3	20	33	150
0:08:52	29	11,3	20	33	150
0:08:53	29	11,3	20	33	150
0:08:54	29	11,3	20	33	150
0:08:55	29	11,3	20	33	150
0:08:56	29	11,4	20	33	150
0:08:57	29	11,4	20	33	150
0:08:58	29	11,4	20	33	150
0:08:59	29	11,4	20	34	150
0:09:00	29	11,4	20	33	150
0:09:01	29	11,4	20	33	150
0:09:02	29	11,4	20	34	150
0:09:03	29	11,5	20	34	150
0:09:04	29	11,5	20	34	150
0:09:05	29	11,5	20	34	150
0:09:06	29	11,5	21	34	150
0:09:07	29	11,5	21	34	150
0:09:08	29	11,5	20	34	150
0:09:09	29	11,6	20	34	150
0:09:10	29	11,6	20	34	150
0:09:11	29	11,6	20	34	150
0:09:12	29	11,6	21	34	150
0:09:13	29	11,6	21	34	150
0:09:14	29	11,6	20	34	150
0:09:15	29	11,7	21	34	150
0:09:16	29	11,7	21	34	150
0:09:17	29	11,7	21	34	150
0:09:18	29	11,7	21	34	150
0:09:19	29	11,7	21	35	150
0:09:20	29	11,8	21	35	150
0:09:21	29	11,8	21	34	150
0:09:22	29	11,8	21	35	150
0:09:23	29	11,8	21	35	150
0:09:24	29	11,8	21	35	150
0:09:25	29	11,9	21	35	150
0:09:26	29	11,9	21	35	150
0:09:27	29	11,9	21	35	150
0:09:28	29	11,9	21	35	150
0:09:29	29	12,0	21	35	150
0:09:30	29	12,0	21	35	150
0:09:31	29	12,0	21	35	150
0:09:32	29	12,0	21	35	150
0:09:33	29	12,1	21	35	150
0:09:34	29	12,1	21	35	150
0:09:35	29	12,1	21	35	150
0:09:36	29	12,1	21	35	150
0:09:37	29	12,2	21	35	150
0:09:38	29	12,2	21	35	150
0:09:39	29	12,2	21	35	150
0:09:40	29	12,2	21	35	150
0:09:41	29	12,3	21	36	150
0:09:42	29	12,3	21	36	150
0:09:43	29	12,3	21	36	150
0:09:44	29	12,4	21	36	150
0:09:45	29	12,4	21	36	150
0:09:46	29	12,4	21	36	150
0:09:47	29	12,4	21	36	150
0:09:48	29	12,5	21	36	150
0:09:49	29	12,5	21	36	150
0:09:50	29	12,5	21	36	150
0:09:51	29	12,5	21	36	150
0:09:52	29	12,6	21	36	150
0:09:53	29	12,6	21	36	150
0:09:54	29	12,6	21	36	150
0:09:55	29	12,7	21	36	150
0:09:56	29	12,7	21	36	150
0:09:57	29	12,7	21	36	150
0:09:58	29	12,7	21	36	150
0:09:59	29	12,7	21	36	150
0:10:00	29	12,8	22	36	150
0:10:01	29	12,8	22	37	150
0:10:02	29	12,8	22	37	150
0:10:03	29	12,9	22	37	150
0:10:04	29	12,9	22	36	150
0:10:05	29	12,9	22	37	150
0:10:06	29	12,9	22	37	150
0:10:07	29	13,0	22	37	150
0:10:08	29	13,0	22	37	150
0:10:09	29	13,0	22	37	150
0:10:10	29	13,0	22	37	150
0:10:11	29	13,1	22	37	150
0:10:12	29	13,1	22	37	150
0:10:13	29	13,1	22	37	150
0:10:14	29	13,1	22	37	150
0:10:15	29	13,2	22	37	150
0:10:16	29	13,2	22	37	150
0:10:17	29	13,2	22	37	150
0:10:18	29	13,3	22	37	150
0:10:19	29	13,3	22	37	150
0:10:20	29	13,3	22	37	150
0:10:21	29	13,3	22	37	150
0:10:22	30	13,4	22	37	150
0:10:23	30	13,4	22	38	150
0:10:24	30	13,4	22	37	150
0:10:25	30	13,4	22	37	150
0:10:26	30	13,5	22	38	150
0:10:27	30	13,5	22	38	150
0:10:28	30	13,5	22	38	150
0:10:29	30	13,6	22	38	150
0:10:30	30	13,6	22	38	150
0:10:31	30	13,6	22	38	150
0:10:32	30	13,7	22	38	150
0:10:33	30	13,7	22	38	150
0:10:34	30	13,7	22	38	150
0:10:35	30	13,8	22	38	150
0:10:36	30	13,8	22	38	150
0:10:37	30	13,8	22	38	150
0:10:38	30	13,9	22	38	150
0:10:39	30	13,9	22	38	150
0:10:40	30	13,9	22	38	150
0:10:41	30	14,0	22	38	150
0:10:42	30	14,0	22	38	150
0:10:43	30	14,0	22	38	150
0:10:44	30	14,0	22	39	150
0:10:45	30	14,1	23	39	150
0:10:46	30	14,1	23	39	150
0:10:47	30	14,1	23	39	150
0:10:48	30	14,1	23	39	150
0:10:49	30	14,2	23	39	150
0:10:50	30	14,2	23	39	150
0:10:51	30	14,2	23	39	150
0:10:52	30	14,2	23	39	150
0:10:53	30	14,3	23	39	150
0:10:54	30	14,3	23	39	150
0:10:55	30	14,3	23	39	150
0:10:56	30	14,3	23	39	150
0:10:57	30	14,4	23	39	150
0:10:58	30	14,4	23	39	150
0:10:59	30	14,4	23	39	150
0:11:00	30	14,4	23	39	150
0:11:01	30	14,5	23	39	150
0:11:02	30	14,5	23	39	150
0:11:03	30	14,5	23	39	150
0:11:04	30	14,5	23	39	150
0:11:05	30	14,6	23	39	150
0:11:06	30	14,6	23	39	150
0:11:07	30	14,6	23	39	150
0:11:08	30	14,6	23	39	150
0:11:09	30	14,7	24	39	150
0:11:10	30	14,7	24	39	150
0:11:11	30	14,7	24	39	150
0:11:12	30	14,7	24	40	150
0:11:13	30	14,8	24	39	150
0:11:14	30	14,8	24	40	150
0:11:15	30	14,8	24	39	150
0:11:16	30	14,8	24	40	150
0:11:17	30	14,8	24	40	150
0:11:18	30	14,9	24	40	150
0:11:19	30	14,9	24	40	150
0:11:20	30	14,9	24	40	150
0:11:21	30	14,9	23	40	150
0:11:22	30	15,0	23	40	150
0:11:23	30	15,0	23	40	150
0:11:24	30	15,0	23	40	150
0:11:25	30	15,0	23	40	150
0:11:26	30	15,0	23	40	150
0:11:27	30	15,1	23	40	150
0:11:28	30	15,1	23	40	150
0:11:29	31	15,1	24	40	150
0:11:30	31	15,1	24	40	150
0:11:31	31	15,1	24	40	150
0:11:32	31	15,2	24	40	150
0:11:33	31	15,2	24	40	150
0:11:34	31	15,2	24	40	150
0:11:35	31	15,2	24	40	150
0:11:36	31	15,3	24	40	150
0:11:37	31	15,3	24	40	150
0:11:38	31	15,3	24	40	150
0:11:39	31	15,3	24	40	150
0:11:40	31	15,3	24	40	150
0:11:41	31	15,4	24	40	150
0:11:42	31	15,4	24	41	150
0:11:43	31	15,4	24	40	150
0:11:44	31	15,4	25	41	150
0:11:45	31	15,5	25	41	150
0:11:46	31	15,5	25	41	150
0:11:47	31	15,5	25	41	150
0:11:48	31	15,5	25	40	150
0:11:49	31	15,5	25	41	150
0:11:50	31	15,5	25	41	150
0:11:51	31	15,6	25	41	150
0:11:52	31	15,6	25	41	150
0:11:53	31	15,6	25	41	150
0:11:54	31	15,6	25	41	150
0:11:55	31	15,6	25	41	150
0:11:56	31	15,7	25	41	150
0:11:57	31	15,7	25	41	150
0:11:58	31	15,7	25	41	150
0:11:59	31	15,7	25	41	150
0:12:00	31	15,7	25	41	150
0:12:01	31	15,8	25	41	150
0:12:02	31	15,8	25	41	150
0:12:03	31	15,8	25	41	150
0:12:04	31	15,8	25	41	150
0:12:05	31	15,8	25	41	150
0:12:06	31	15,9	25	41	150
0:12:07	31	15,9	25	41	150
0:12:08	31	15,9	25	41	150
0:12:09	31	15,9	25	41	150
0:12:10	31	15,9	25	41	150
0:12:11	31	15,9	25	41	150
0:12:12	31	16,0	25	41	150
0:12:13	31	16,0	25	41	150
0:12:14	31	16,0	25	41	150
0:12:15	31	16,0	25	41	150
0:12:16	31	16,0	25	41	150
0:12:17	31	16,0	25	41	150
0:12:18	31	16,1	24	41	150
0:12:19	31	16,1	24	41	150
0:12:20	32	16,1	24	41	150
0:12:21	32	16,1	24	41	150
0:12:22	32	16,1	24	41	150
0:12:23	32	16,1	24	41	150
0:12:24	32	16,2	24	41	150
0:12:25	32	16,2	24	41	150
0:12:26	32	16,2	24	41	150
0:12:27	32	16,2	24	41	150
0:12:28	32	16,2	24	41	150
0:12:29	32	16,2	24	41	150
0:12:30	32	16,2	24	41	150
0:12:31	32	16,3	25	42	150
0:12:32	32	16,3	25	41	150
0:12:33	32	16,3	25	42	150
0:12:34	32	16,3	25	41	150
0:12:35	32	16,3	25	41	150
0:12:36	32	16,3	25	42	150
0:12:37	32	16,3	25	42	150
0:12:38	32	16,3	25	42	150
0:12:39	32	16,4	25	42	150
0:12:40	32	16,4	25	41	150
0:12:41	32	16,4	25	41	150
0:12:42	32	16,4	25	42	150
0:12:43	32	16,4	25	42	150
0:12:44	32	16,4	25	41	150
0:12:45	32	16,4	25	41	150
0:12:46	32	16,5	25	42	150
0:12:47	32	16,5	25	42	150
0:12:48	32	16,5	25	42	150
0:12:49	32	16,5	25	42	150
0:12:50	32	16,5	25	42	150
0:12:51	32	16,5	25	42	150
0:12:52	32	16,5	25	42	150
0:12:53	32	16,5	25	42	150
0:12:54	32	16,6	25	42	150
0:12:55	32	16,6	25	42	150
0:12:56	32	16,6	25	42	150
0:12:57	32	16,6	26	42	150
0:12:58	32	16,6	26	42	150
0:12:59	32	16,6	26	42	150
0:13:00	32	16,6	26	42	150
0:13:01	32	16,6	26	42	150
0:13:02	32	16,6	26	42	150
0:13:03	32	16,7	26	42	150
0:13:04	32	16,7	26	42	150
0:13:05	32	16,7	26	42	150
0:13:06	33	16,7	26	42	150
0:13:07	33	16,7	26	42	150
0:13:08	33	16,7	26	42	150
0:13:09	33	16,7	26	42	150
0:13:10	33	16,7	26	42	150
0:13:11	33	16,8	26	42	150
0:13:12	33	16,8	26	42	150
0:13:13	33	16,8	26	42	150
0:13:14	33	16,8	26	42	150
0:13:15	33	16,8	26	42	150
0:13:16	33	16,8	26	42	150
0:13:17	33	16,8	26	42	150
0:13:18	33	16,8	26	42	150
0:13:19	33	16,8	26	42	150
0:13:20	33	16,9	26	42	150
0:13:21	33	16,9	26	42	150
0:13:22	33	16,9	26	42	150
0:13:23	33	16,9	26	42	150
0:13:24	33	16,9	26	42	150
0:13:25	33	16,9	26	42	150
0:13:26	33	16,9	26	42	150
0:13:27	33	16,9	26	42	150
0:13:28	33	16,9	26	42	150
0:13:29	33	17,0	26	42	150
0:13:30	33	17,0	26	42	150
0:13:31	33	17,0	26	42	150
0:13:32	33	17,0	26	42	150
0:13:33	33	17,0	26	42	150
0:13:34	33	17,0	26	42	150
0:13:35	33	17,0	26	42	150
0:13:36	33	17,0	26	42	150
0:13:37	33	17,0	26	42	150
0:13:38	33	17,1	26	42	150
0:13:39	33	17,1	26	42	150
0:13:40	33	17,1	26	42	150
0:13:41	33	17,1	26	42	150
0:13:42	33	17,1	26	42	150
0:13:43	33	17,1	26	42	150
0:13:44	33	17,1	26	42	150
0:13:45	33	17,1	26	42	150
0:13:46	33	17,2	26	42	150
0:13:47	33	17,2	26	42	150
0:13:48	33	17,2	26	43	150
0:13:49	33	17,2	26	42	150
0:13:50	33	17,2	26	43	150
0:13:51	33	17,2	26	42	150
0:13:52	33	17,3	26	42	150
0:13:53	34	17,3	26	42	150
0:13:54	34	17,3	26	43	150
0:13:55	34	17,3	26	43	150
0:13:56	34	17,3	26	43	150
0:13:57	34	17,3	26	43	150
0:13:58	34	17,3	26	43	150
0:13:59	34	17,4	26	42	150
0:14:00	34	17,4	26	43	150
0:14:01	34	17,4	26	43	150
0:14:02	34	17,4	26	43	150
0:14:03	34	17,4	26	43	150
0:14:04	34	17,4	26	43	150
0:14:05	34	17,4	27	43	150
0:14:06	34	17,4	27	43	150
0:14:07	34	17,5	27	43	150
0:14:08	34	17,5	27	43	150
0:14:09	34	17,5	27	43	150
0:14:10	34	17,5	27	43	150
0:14:11	34	17,5	27	43	150
0:14:12	34	17,5	27	43	150
0:14:13	34	17,5	26	43	150
0:14:14	34	17,5	26	43	150
0:14:15	34	17,6	26	43	150
0:14:16	34	17,6	26	43	150
0:14:17	34	17,6	26	43	150
0:14:18	34	17,6	26	43	150
0:14:19	34	17,6	26	43	150
0:14:20	34	17,6	26	43	150
0:14:21	34	17,6	26	43	150
0:14:22	34	17,7	26	43	150
0:14:23	34	17,7	26	43	150
0:14:24	34	17,7	26	43	150
0:14:25	34	17,7	26	43	150
0:14:26	34	17,7	26	43	150
0:14:27	34	17,7	26	43	150
0:14:28	34	17,7	26	43	150
0:14:29	34	17,8	26	43	150
0:14:30	34	17,8	26	43	150
0:14:31	34	17,8	26	43	150
0:14:32	34	17,8	26	43	150
0:14:33	34	17,8	26	43	150
0:14:34	34	17,8	26	43	150
0:14:35	34	17,9	26	43	150
0:14:36	34	17,9	26	43	150
0:14:37	34	17,9	26	43	150
0:14:38	34	17,9	26	43	150
0:14:39	34	17,9	26	43	150
0:14:40	34	17,9	26	43	150
0:14:41	34	18,0	26	43	150
0:14:42	34	18,0	26	43	150
0:14:43	34	18,0	26	43	150
0:14:44	34	18,0	26	43	150
0:14:45	34	18,0	26	44	150
0:14:46	34	18,0	26	44	150
0:14:47	34	18,0	26	44	150
0:14:48	35	18,1	26	44	150
0:14:49	35	18,1	27	44	150
0:14:50	35	18,1	27	44	150
0:14:51	35	18,2	27	44	150
0:14:52	35	18,2	27	44	150
0:14:53	35	18,2	27	44	150
0:14:54	35	18,3	27	44	150
0:14:55	35	18,3	27	44	150
0:14:56	35	18,3	27	44	150
0:14:57	35	18,3	27	44	150
0:14:58	35	18,3	27	44	150
0:14:59	35	18,3	27	44	150
0:15:00	35	18,3	27	44	150
0:15:01	35	18,4	27	44	150
0:15:02	35	18,4	27	44	150
0:15:03	35	18,4	27	44	150
0:15:04	35	18,4	27	44	150
0:15:05	35	18,4	27	44	150
0:15:06	35	18,4	27	44	150
0:15:07	35	18,5	27	44	150
0:15:08	35	18,5	27	44	150
0:15:09	35	18,5	27	44	150
0:15:10	35	18,6	27	44	150
0:15:11	35	18,7	27	44	150
0:15:12	35	18,8	27	44	150
0:15:13	35	18,8	27	44	150
0:15:14	35	18,8	27	44	150
0:15:15	35	18,8	27	44	150
0:15:16	35	18,9	27	44	150
0:15:17	35	18,9	28	44	150
0:15:18	35	18,9	27	44	150
0:15:19	35	18,9	27	44	150
0:15:20	35	18,9	27	44	150
0:15:21	35	18,9	27	44	150
0:15:22	35	18,9	27	44	150
0:15:23	35	19,0	27	44	150
0:15:24	35	19,0	27	44	150
0:15:25	35	19,0	27	44	150
0:15:26	35	19,0	27	44	150
0:15:27	35	19,0	27	44	150
0:15:28	35	19,0	27	45	150
0:15:29	35	19,1	27	45	150
0:15:30	35	19,1	27	44	150
0:15:31	35	19,1	26	45	150
0:15:32	35	19,1	26	45	150
0:15:33	35	19,1	26	45	150
0:15:34	35	19,2	26	44	150
0:15:35	35	19,2	26	45	150
0:15:36	35	19,2	26	45	150
0:15:37	35	19,2	26	45	150
0:15:38	35	19,2	26	45	150
0:15:39	35	19,2	26	45	150
0:15:40	35	19,3	26	45	150
0:15:41	35	19,3	26	45	150
0:15:42	35	19,3	26	45	150
0:15:43	35	19,3	26	45	150
0:15:44	36	19,3	26	45	150
0:15:45	36	19,4	26	45	150
0:15:46	36	19,4	26	45	150
0:15:47	36	19,4	26	45	150
0:15:48	36	19,4	26	45	150
0:15:49	36	19,4	26	45	150
0:15:50	36	19,5	26	45	150
0:15:51	36	19,5	26	45	150
0:15:52	36	19,5	26	45	150
0:15:53	36	19,5	26	45	150
0:15:54	36	19,5	26	45	150
0:15:55	36	19,6	26	45	150
0:15:56	36	19,6	26	45	150
0:15:57	36	19,6	25	45	150
0:15:58	36	19,6	25	45	150
0:15:59	36	19,6	25	45	150
0:16:00	36	19,7	25	45	150
0:16:01	36	19,7	25	46	150
0:16:02	36	19,7	25	46	150
0:16:03	36	19,7	25	45	150
0:16:04	36	19,7	25	46	150
0:16:05	36	19,8	25	46	150
0:16:06	36	19,8	25	46	150
0:16:07	36	19,8	25	46	150
0:16:08	36	19,8	25	46	150
0:16:09	36	19,8	25	45	150
0:16:10	36	19,9	25	46	150
0:16:11	36	19,9	25	46	150
0:16:12	36	19,9	25	46	150
0:16:13	36	19,9	25	46	150
0:16:14	36	20,0	26	46	150
0:16:15	36	20,0	26	46	150
0:16:16	36	20,0	26	46	150
0:16:17	36	20,0	26	46	150
0:16:18	36	20,1	26	46	150
0:16:19	36	20,1	26	46	150
0:16:20	36	20,1	26	46	150
0:16:21	36	20,1	26	46	150
0:16:22	36	20,1	26	46	150
0:16:23	36	20,2	26	46	150
0:16:24	36	20,2	26	46	150
0:16:25	36	20,2	26	46	150
0:16:26	36	20,2	26	46	150
0:16:27	36	20,2	26	46	150
0:16:28	36	20,3	26	46	150
0:16:29	36	20,3	26	46	150
0:16:30	36	20,3	26	47	150
0:16:31	36	20,3	26	46	150
0:16:32	36	20,3	26	47	150
0:16:33	36	20,4	26	47	150
0:16:34	36	20,4	26	47	150
0:16:35	36	20,4	26	47	150
0:16:36	36	20,4	26	47	150
0:16:37	36	20,4	26	47	150
0:16:38	36	20,5	26	47	150
0:16:39	36	20,5	26	47	150
0:16:40	36	20,5	26	47	150
0:16:41	36	20,5	26	47	150
0:16:42	37	20,5	26	47	150
0:16:43	37	20,6	26	47	150
0:16:44	37	20,6	26	47	150
0:16:45	37	20,6	26	47	150
0:16:46	37	20,6	26	47	150
0:16:47	37	20,6	26	47	150
0:16:48	37	20,7	26	47	150
0:16:49	37	20,7	26	47	150
0:16:50	37	20,7	26	47	150
0:16:51	37	20,7	26	47	150
0:16:52	37	20,7	26	47	150
0:16:53	37	20,8	26	47	150
0:16:54	37	20,8	26	47	150
0:16:55	37	20,8	26	47	150
0:16:56	37	20,8	26	47	150
0:16:57	37	20,8	26	47	150
0:16:58	37	20,8	26	47	150
0:16:59	37	20,9	26	47	150
0:17:00	37	20,9	26	47	150
0:17:01	37	20,9	26	47	150
0:17:02	37	20,9	26	47	150
0:17:03	37	20,9	26	47	150
0:17:04	37	21,0	26	47	150
0:17:05	37	21,0	26	47	150
0:17:06	37	21,0	26	47	150
0:17:07	37	21,0	26	47	150
0:17:08	37	21,0	26	47	150
0:17:09	37	21,0	26	47	150
0:17:10	37	21,1	26	47	150
0:17:11	37	21,1	26	48	150
0:17:12	37	21,1	26	47	150
0:17:13	37	21,1	26	47	150
0:17:14	37	21,1	26	47	150
0:17:15	37	21,1	26	48	150
0:17:16	37	21,2	26	48	150
0:17:17	37	21,2	26	47	150
0:17:18	37	21,2	26	48	150
0:17:19	37	21,2	26	48	150
0:17:20	37	21,2	26	47	150
0:17:21	37	21,2	26	48	150
0:17:22	37	21,3	26	48	150
0:17:23	37	21,3	26	48	150
0:17:24	37	21,3	26	48	150
0:17:25	37	21,3	26	48	150
0:17:26	37	21,3	26	48	150
0:17:27	37	21,3	26	48	150
0:17:28	37	21,4	26	48	150
0:17:29	37	21,4	26	48	150
0:17:30	37	21,4	26	48	150
0:17:31	37	21,4	26	48	150
0:17:32	38	21,4	26	48	150
0:17:33	38	21,4	26	48	150
0:17:34	38	21,4	26	48	150
0:17:35	38	21,5	26	48	150
0:17:36	38	21,5	26	48	150
0:17:37	38	21,5	26	48	150
0:17:38	38	21,5	26	48	150
0:17:39	38	21,5	26	48	150
0:17:40	38	21,5	26	48	150
0:17:41	38	21,6	26	48	150
0:17:42	38	21,6	26	48	150
0:17:43	38	21,6	26	48	150
0:17:44	38	21,6	26	48	150
0:17:45	38	21,6	26	48	150
0:17:46	38	21,6	26	48	150
0:17:47	38	21,6	26	48	150
0:17:48	38	21,6	26	48	150
0:17:49	38	21,7	26	48	150
0:17:50	38	21,7	26	48	150
0:17:51	38	21,7	26	48	150
0:17:52	38	21,7	26	48	150
0:17:53	38	21,7	26	48	150
0:17:54	38	21,7	26	48	150
0:17:55	38	21,7	26	48	150
0:17:56	38	21,7	26	48	150
0:17:57	38	21,8	26	48	150
0:17:58	38	21,8	26	48	150
0:17:59	38	21,8	26	48	150
0:18:00	38	21,8	26	48	150
0:18:01	38	21,8	26	48	150
0:18:02	38	21,8	26	48	150
0:18:03	38	21,9	26	48	150
0:18:04	38	21,9	26	48	150
0:18:05	38	21,9	26	48	150
0:18:06	38	21,9	26	48	150
0:18:07	38	21,9	26	48	150
0:18:08	38	21,9	26	48	150
0:18:09	38	22,0	27	48	150
0:18:10	38	22,1	27	48	150
0:18:11	38	22,2	26	48	150
0:18:12	38	22,2	27	48	150
0:18:13	38	22,2	27	48	150
0:18:14	39	22,2	27	49	150
0:18:15	39	22,3	27	49	150
0:18:16	39	22,3	27	49	150
0:18:17	39	22,3	26	49	150
0:18:18	39	22,3	26	49	150
0:18:19	39	22,3	26	49	150
0:18:20	39	22,3	26	49	150
0:18:21	39	22,3	26	49	150
0:18:22	39	22,3	26	49	150
0:18:23	39	22,3	26	49	150
0:18:24	39	22,3	26	49	150
0:18:25	39	22,3	26	49	150
0:18:26	39	22,3	26	48	150
0:18:27	39	22,4	26	49	150
0:18:28	39	22,4	26	48	150
0:18:29	39	22,4	26	48	150
0:18:30	39	22,4	26	48	150
0:18:31	39	22,5	26	48	150
0:18:32	39	22,5	26	48	150
0:18:33	39	22,5	26	48	150
0:18:34	39	22,5	26	48	150
0:18:35	39	22,5	26	48	150
0:18:36	39	22,5	26	48	150
0:18:37	39	22,6	26	48	150
0:18:38	39	22,6	26	48	150
0:18:39	39	22,6	26	48	150
0:18:40	39	22,7	26	48	150
0:18:41	39	22,7	26	48	150
0:18:42	39	22,7	26	48	150
0:18:43	39	22,7	26	48	150
0:18:44	39	22,7	26	49	150
0:18:45	39	22,7	26	48	150
0:18:46	39	22,7	26	48	150
0:18:47	39	22,7	26	49	150
0:18:48	39	22,8	26	48	150
0:18:49	39	22,8	26	48	150
0:18:50	39	22,8	26	48	150
0:18:51	39	22,8	26	48	150
0:18:52	39	22,8	26	48	150
0:18:53	39	22,8	26	49	150
0:18:54	39	22,8	26	48	150
0:18:55	39	22,9	26	49	150
0:18:56	39	22,9	26	48	150
0:18:57	39	22,9	26	48	150
0:18:58	39	22,9	26	48	150
0:18:59	39	23,0	26	49	150
0:19:00	39	23,0	26	48	150
0:19:01	40	23,1	26	49	150
0:19:02	40	23,2	26	49	150
0:19:03	40	23,2	26	49	150
0:19:04	40	23,2	26	49	150
0:19:05	40	23,2	26	49	150
0:19:06	40	23,3	26	49	150
0:19:07	40	23,3	26	49	150
0:19:08	40	23,3	26	49	150
0:19:09	40	23,3	26	49	150
0:19:10	40	23,3	26	49	150
0:19:11	40	23,3	26	49	150
0:19:12	40	23,3	26	49	150
0:19:13	40	23,3	26	49	150
0:19:14	40	23,3	26	49	150
0:19:15	40	23,3	26	49	150
0:19:16	40	23,3	26	49	150
0:19:17	40	23,4	26	49	150
0:19:18	40	23,4	26	49	150
0:19:19	40	23,4	26	49	150
0:19:20	40	23,4	26	49	150
0:19:21	40	23,4	26	49	150
0:19:22	40	23,5	26	49	150
0:19:23	40	23,5	26	49	150
0:19:24	40	23,5	26	49	150
0:19:25	40	23,6	26	49	150
0:19:26	40	23,6	26	49	150
0:19:27	40	23,6	26	49	150
0:19:28	40	23,6	26	49	150
0:19:29	40	23,6	26	49	150
0:19:30	40	23,6	26	49	150
0:19:31	40	23,6	26	49	150
0:19:32	40	23,6	26	49	150
0:19:33	40	23,6	26	49	150
0:19:34	40	23,7	26	49	150
0:19:35	40	23,7	26	49	150
0:19:36	40	23,7	26	49	150
0:19:37	40	23,8	26	49	150
0:19:38	40	23,8	26	49	150
0:19:39	40	23,8	26	49	150
0:19:40	40	23,8	26	49	150
0:19:41	40	23,8	26	49	150
0:19:42	40	23,8	26	49	150
0:19:43	40	23,9	26	49	150
0:19:44	40	23,9	26	49	150
0:19:45	40	23,9	26	49	150
0:19:46	40	23,9	26	49	150
0:19:47	40	23,9	26	49	150
0:19:48	40	23,9	26	49	150
0:19:49	40	23,9	26	49	150
0:19:50	40	23,9	26	49	150
0:19:51	40	24,0	26	49	150
0:19:52	41	24,0	26	49	150
0:19:53	41	24,0	26	49	150
0:19:54	41	24,0	26	49	150
0:19:55	41	24,1	26	49	150
0:19:56	41	24,2	26	49	150
0:19:57	41	24,3	26	49	150
0:19:58	41	24,3	26	49	150
0:19:59	41	24,3	26	49	150
0:20:00	41	24,3	26	49	150
0:20:01	41	24,3	26	49	150
0:20:02	41	24,3	26	49	150
0:20:03	41	24,4	26	49	150
0:20:04	41	24,4	26	49	150
0:20:05	41	24,4	26	49	150
0:20:06	41	24,4	26	49	150
0:20:07	41	24,4	26	49	150
0:20:08	41	24,4	26	49	150
0:20:09	41	24,4	26	49	150
0:20:10	41	24,4	26	50	150
0:20:11	41	24,4	26	49	150
0:20:12	41	24,5	26	49	150
0:20:13	41	24,5	26	49	150
0:20:14	41	24,5	26	49	150
0:20:15	41	24,5	26	49	150
0:20:16	41	24,5	26	50	150
0:20:17	41	24,5	26	50	150
0:20:18	41	24,5	26	50	150
0:20:19	41	24,6	26	50	150
0:20:20	41	24,6	26	50	150
0:20:21	41	24,6	26	50	150
0:20:22	41	24,7	26	50	150
0:20:23	41	24,7	26	50	150
0:20:24	41	24,8	26	50	150
0:20:25	41	24,8	26	50	150
0:20:26	41	24,8	26	50	150
0:20:27	41	24,8	26	50	150
0:20:28	41	24,9	26	50	150
0:20:29	41	24,9	26	50	150
0:20:30	41	24,9	26	50	150
0:20:31	41	24,9	26	50	150
0:20:32	41	24,9	26	50	150
0:20:33	41	24,9	26	50	150
0:20:34	41	25,0	26	50	150
0:20:35	41	25,0	26	50	150
0:20:36	41	25,0	26	50	150
0:20:37	41	25,0	26	50	150
0:20:38	41	25,1	26	50	150
0:20:39	41	25,1	26	50	150
0:20:40	41	25,1	26	50	150
0:20:41	41	25,1	26	50	150
0:20:42	41	25,1	26	50	150
0:20:43	41	25,1	26	50	150
0:20:44	41	25,2	26	50	150
0:20:45	41	25,2	26	51	150
0:20:46	41	25,2	26	51	150
0:20:47	41	25,2	26	50	150
0:20:48	41	25,2	26	51	150
0:20:49	41	25,2	26	51	150
0:20:50	42	25,3	26	51	150
0:20:51	42	25,3	26	51	150
0:20:52	42	25,3	26	51	150
0:20:53	42	25,3	26	51	150
0:20:54	42	25,3	26	51	150
0:20:55	42	25,3	26	51	150
0:20:56	42	25,4	26	51	150
0:20:57	42	25,4	26	51	150
0:20:58	42	25,4	26	51	150
0:20:59	42	25,4	26	51	150
0:21:00	42	25,4	26	51	150
0:21:01	42	25,4	26	51	150
0:21:02	42	25,4	26	51	150
0:21:03	42	25,5	26	51	150
0:21:04	42	25,5	26	51	150
0:21:05	42	25,5	26	51	150
0:21:06	42	25,5	26	51	150
0:21:07	42	25,5	26	51	150
0:21:08	42	25,6	26	51	150
0:21:09	42	25,6	26	51	150
0:21:10	42	25,6	26	51	150
0:21:11	42	25,6	26	51	150
0:21:12	42	25,6	26	51	150
0:21:13	42	25,7	26	51	150
0:21:14	42	25,7	26	51	150
0:21:15	42	25,7	26	51	150
0:21:16	42	25,7	26	51	150
0:21:17	42	25,7	26	51	150
0:21:18	42	25,8	26	51	150
0:21:19	42	25,8	26	51	150
0:21:20	42	25,8	26	51	150
0:21:21	42	25,8	26	51	150
0:21:22	42	25,8	26	51	150
0:21:23	42	25,9	26	52	150
0:21:24	42	25,9	26	52	150
0:21:25	42	25,9	26	52	150
0:21:26	42	25,9	26	52	150
0:21:27	42	25,9	26	52	150
0:21:28	42	25,9	26	52	150
0:21:29	42	26,0	26	52	150
0:21:30	42	26,0	26	52	150
0:21:31	42	26,0	26	52	150
0:21:32	42	26,0	26	52	150
0:21:33	42	26,0	26	52	150
0:21:34	42	26,1	26	52	150
0:21:35	42	26,1	26	52	150
0:21:36	42	26,1	26	52	150
0:21:37	42	26,1	26	52	150
0:21:38	42	26,1	26	52	150
0:21:39	42	26,2	26	52	150
0:21:40	42	26,2	26	52	150
0:21:41	42	26,2	26	52	150
0:21:42	42	26,2	26	52	150
0:21:43	42	26,2	26	52	150
0:21:44	42	26,3	26	52	150
0:21:45	42	26,3	26	52	150
0:21:46	42	26,3	26	52	150
0:21:47	42	26,3	26	52	150
0:21:48	42	26,3	26	52	150
0:21:49	42	26,3	26	52	150
0:21:50	42	26,4	26	52	150
0:21:51	42	26,4	26	52	150
0:21:52	43	26,4	26	52	150
0:21:53	43	26,4	26	52	150
0:21:54	43	26,4	26	52	150
0:21:55	43	26,5	26	52	150
0:21:56	43	26,5	26	52	150
0:21:57	43	26,5	26	52	150
0:21:58	43	26,5	27	52	150
0:21:59	43	26,5	27	52	150
0:22:00	43	26,6	27	53	150
0:22:01	43	26,6	27	53	150
0:22:02	43	26,6	27	52	150
0:22:03	43	26,6	27	52	150
0:22:04	43	26,7	27	52	150
0:22:05	43	26,8	27	53	150
0:22:06	43	26,8	27	52	150
0:22:07	43	26,9	27	53	150
0:22:08	43	26,9	27	53	150
0:22:09	43	26,9	27	53	150
0:22:10	43	26,9	27	53	150
0:22:11	43	26,9	27	53	150
0:22:12	43	27,0	27	53	150
0:22:13	43	27,0	27	53	150
0:22:14	43	27,0	27	53	150
0:22:15	43	27,0	27	53	150
0:22:16	43	27,0	27	53	150
0:22:17	43	27,0	27	53	150
0:22:18	43	27,1	27	53	150
0:22:19	43	27,1	27	53	150
0:22:20	43	27,1	27	53	150
0:22:21	43	27,1	27	53	150
0:22:22	43	27,1	27	53	150
0:22:23	43	27,1	27	53	150
0:22:24	43	27,2	27	53	150
0:22:25	43	27,2	27	53	150
0:22:26	43	27,2	27	53	150
0:22:27	43	27,2	27	53	150
0:22:28	43	27,2	27	53	150
0:22:29	43	27,2	27	53	150
0:22:30	43	27,3	27	53	150
0:22:31	43	27,3	27	53	150
0:22:32	43	27,3	27	53	150
0:22:33	43	27,3	27	53	150
0:22:34	43	27,3	27	53	150
0:22:35	43	27,4	27	53	150
0:22:36	43	27,4	27	53	150
0:22:37	43	27,4	27	53	150
0:22:38	43	27,4	27	53	150
0:22:39	43	27,4	27	54	150
0:22:40	43	27,4	27	53	150
0:22:41	43	27,5	27	53	150
0:22:42	43	27,5	27	53	150
0:22:43	43	27,5	27	54	150
0:22:44	43	27,5	27	54	150
0:22:45	43	27,5	27	53	150
0:22:46	44	27,5	27	54	150
0:22:47	44	27,6	27	54	150
0:22:48	44	27,6	27	54	150
0:22:49	44	27,6	27	54	150
0:22:50	44	27,6	27	54	150
0:22:51	44	27,6	27	54	150
0:22:52	44	27,6	27	54	150
0:22:53	44	27,7	27	54	150
0:22:54	44	27,7	27	54	150
0:22:55	44	27,7	27	54	150
0:22:56	44	27,7	27	54	150
0:22:57	44	27,7	27	54	150
0:22:58	44	27,7	27	54	150
0:22:59	44	27,8	27	54	150
0:23:00	44	27,8	27	54	150
0:23:01	44	27,8	27	54	150
0:23:02	44	27,8	27	54	150
0:23:03	44	27,8	27	54	150
0:23:04	44	27,8	27	54	150
0:23:05	44	27,8	27	54	150
0:23:06	44	27,9	27	54	150
0:23:07	44	27,9	27	54	150
0:23:08	44	27,9	27	54	150
0:23:09	44	27,9	27	54	150
0:23:10	44	27,9	27	54	150
0:23:11	44	27,9	27	54	150
0:23:12	44	28,0	27	54	150
0:23:13	44	28,0	27	54	150
0:23:14	44	28,0	27	54	150
0:23:15	44	28,0	27	54	150
0:23:16	44	28,1	27	54	150
0:23:17	44	28,1	27	54	150
0:23:18	44	28,1	27	54	150
0:23:19	44	28,1	27	54	150
0:23:20	44	28,1	27	54	150
0:23:21	44	28,1	27	54	150
0:23:22	44	28,2	27	54	150
0:23:23	44	28,2	27	54	150
0:23:24	44	28,2	27	54	150
0:23:25	44	28,2	27	54	150
0:23:26	44	28,2	27	54	150
0:23:27	44	28,2	27	54	150
0:23:28	44	28,3	27	54	150
0:23:29	44	28,3	27	54	150
0:23:30	44	28,3	27	54	150
0:23:31	44	28,3	27	54	150
0:23:32	44	28,3	27	54	150
0:23:33	44	28,3	27	54	150
0:23:34	44	28,4	27	54	150
0:23:35	44	28,4	27	54	150
0:23:36	44	28,4	27	54	150
0:23:37	44	28,4	27	54	150
0:23:38	44	28,5	27	54	150
0:23:39	44	28,6	27	54	150
0:23:40	45	28,6	27	54	150
0:23:41	45	28,6	27	54	150
0:23:42	45	28,6	27	55	150
0:23:43	45	28,7	27	55	150
0:23:44	45	28,7	27	55	150
0:23:45	45	28,7	27	55	150
0:23:46	45	28,7	27	55	150
0:23:47	45	28,7	27	55	150
0:23:48	45	28,7	27	55	150
0:23:49	45	28,7	27	55	150
0:23:50	45	28,7	27	55	150
0:23:51	45	28,8	27	55	150
0:23:52	45	28,8	27	55	150
0:23:53	45	28,8	27	55	150
0:23:54	45	28,8	27	55	150
0:23:55	45	28,8	27	55	150
0:23:56	45	28,8	27	55	150
0:23:57	45	28,8	27	55	150
0:23:58	45	28,9	27	55	150
0:23:59	45	28,9	27	55	150
0:24:00	45	28,9	27	55	150
0:24:01	45	28,9	27	55	150
0:24:02	45	28,9	27	55	150
0:24:03	45	29,0	27	55	150
0:24:04	45	29,1	27	55	150
0:24:05	45	29,1	27	55	150
0:24:06	45	29,1	27	55	150
0:24:07	45	29,1	27	55	150
0:24:08	45	29,1	27	55	150
0:24:09	45	29,2	27	55	150
0:24:10	45	29,2	27	55	150
0:24:11	45	29,2	27	55	150
0:24:12	45	29,2	27	55	150
0:24:13	45	29,2	27	55	150
0:24:14	45	29,2	27	55	150
0:24:15	45	29,2	27	55	150
0:24:16	45	29,3	27	55	150
0:24:17	45	29,3	27	55	150
0:24:18	45	29,3	27	55	150
0:24:19	45	29,3	27	55	150
0:24:20	45	29,3	27	55	150
0:24:21	45	29,3	27	55	150
0:24:22	45	29,3	27	55	150
0:24:23	45	29,4	27	55	150
0:24:24	45	29,4	27	55	150
0:24:25	45	29,4	27	55	150
0:24:26	45	29,4	27	55	150
0:24:27	45	29,4	27	55	150
0:24:28	45	29,4	27	55	150
0:24:29	45	29,5	27	55	150
0:24:30	45	29,5	27	55	150
0:24:31	46	29,5	27	55	150
0:24:32	46	29,5	27	55	150
0:24:33	46	29,5	27	55	150
0:24:34	46	29,5	27	56	150
0:24:35	46	29,5	27	56	150
0:24:36	46	29,6	27	56	150
0:24:37	46	29,6	27	55	150
0:24:38	46	29,6	27	56	150
0:24:39	46	29,6	27	55	150
0:24:40	46	29,6	27	56	150
0:24:41	46	29,7	27	55	150
0:24:42	46	29,7	27	55	150
0:24:43	46	29,8	27	56	150
0:24:44	46	29,9	26	56	150
0:24:45	46	29,9	26	56	150
0:24:46	46	29,9	26	56	150
0:24:47	46	29,9	26	56	150
0:24:48	46	30,0	26	56	150
