Repository: ProgWizer/parser

File: project-root/data/Data Acquisition/Data Acquisition/2021 year (353)/21-027 Retarder.txt (part 1 of 10)
--Test Summary--
Full Path and File Name	
Instrument Name	7322
Instrument Type	Model 7322 Consistometer - Variable Speed
Instrument Serial Number	
Test Start Date	12.02.2021
Test Start Time	11:22:42
Test Stop Date	12.02.2021
Test Stop Time	15:20:46
Test Length	3:58:04
Final Sample Time Offset	3:58:04
Controller Schedule Name	
Sampling Period	1 second
Comments	Õèìèíòåõ
Information	WellID	
Information	Customer	
Information	EngName	
Information	CementClass	
Information	CementMfr	
Information	Additives	100%G+0.1Siret-2
Information	Density	1900
Information	BHCT	
Information	BHST	
Information	FluidLoss	
Information	JobType	
Calculated Value	Time_30Bc	3:10:23
Calculated Value	Time_70Bc	3:58:04
Initial Temperature (°C)	20 °C
Final Temperature (°C)	52 °C
Initial Pressure (MPa)	0,6 MPa
Final Pressure (MPa)	25,1 MPa
Initial Consistency (Bc)	15 Bc
Final Consistency (Bc)	70 Bc
Initial Wall Temperature (°C)	16 °C
Final Wall Temperature (°C)	51 °C
Initial Motor Speed (RPM)	150 RPM
Final Motor Speed (RPM)	150 RPM
--Data--
Time (HH:MM:SS)	Temperature (°C)	Pressure (MPa)	Consistency (Bc)	Wall Temperature (°C)	Motor Speed (RPM)
0:00:00	20	0,6	15	16	150
0:00:01	20	0,6	15	16	150
0:00:02	20	0,6	15	16	150
0:00:03	20	0,6	15	16	150
0:00:04	20	0,6	15	16	150
0:00:05	20	0,6	15	16	150
0:00:06	20	0,6	15	16	150
0:00:07	20	0,6	15	16	150
0:00:08	20	0,7	15	16	150
0:00:09	20	0,7	15	16	150
0:00:10	20	0,8	15	16	150
0:00:11	20	0,8	15	16	150
0:00:12	20	0,8	15	16	150
0:00:13	20	0,8	15	16	150
0:00:14	20	0,8	15	16	150
0:00:15	20	0,8	15	16	150
0:00:16	20	0,8	15	16	150
0:00:17	20	0,8	15	16	150
0:00:18	20	0,8	15	16	150
0:00:19	20	0,8	15	17	150
0:00:20	20	0,8	15	16	150
0:00:21	20	0,8	15	16	150
0:00:22	20	0,8	15	17	150
0:00:23	20	0,8	15	17	150
0:00:24	20	0,8	15	17	150
0:00:25	20	0,9	15	17	150
0:00:26	20	0,9	15	17	150
0:00:27	20	0,9	15	17	150
0:00:28	20	0,9	15	17	150
0:00:29	20	0,9	15	17	150
0:00:30	20	0,9	15	17	150
0:00:31	20	0,9	15	17	150
0:00:32	20	1,0	15	17	150
0:00:33	20	1,0	15	17	150
0:00:34	20	1,0	15	17	150
0:00:35	20	1,1	15	17	150
0:00:36	20	1,1	15	17	150
0:00:37	20	1,1	15	17	150
0:00:38	20	1,1	15	17	150
0:00:39	20	1,1	15	17	150
0:00:40	20	1,1	15	17	150
0:00:41	20	1,1	15	17	150
0:00:42	20	1,1	15	17	150
0:00:43	20	1,1	15	17	150
0:00:44	20	1,1	15	17	150
0:00:45	20	1,1	15	17	150
0:00:46	20	1,2	15	18	150
0:00:47	20	1,2	15	18	150
0:00:48	20	1,3	15	18	150
0:00:49	20	1,3	15	18	150
0:00:50	20	1,4	15	18	150
0:00:51	20	1,4	15	18	150
0:00:52	20	1,4	15	18	150
0:00:53	20	1,4	15	18	150
0:00:54	20	1,4	15	18	150
0:00:55	20	1,4	15	18	150
0:00:56	20	1,4	15	18	150
0:00:57	20	1,4	15	18	150
0:00:58	20	1,4	15	18	150
0:00:59	20	1,5	15	18	150
0:01:00	20	1,5	15	18	150
0:01:01	20	1,5	15	18	150
0:01:02	20	1,5	15	18	150
0:01:03	20	1,5	15	19	150
0:01:04	20	1,5	15	19	150
0:01:05	20	1,5	15	19	150
0:01:06	20	1,5	15	19	150
0:01:07	20	1,6	15	19	150
0:01:08	20	1,6	16	19	150
0:01:09	20	1,6	16	19	150
0:01:10	20	1,6	16	19	150
0:01:11	20	1,6	16	19	150
0:01:12	20	1,6	16	19	150
0:01:13	20	1,6	16	19	150
0:01:14	20	1,7	16	19	150
0:01:15	20	1,7	16	19	150
0:01:16	20	1,7	16	19	150
0:01:17	20	1,7	16	20	150
0:01:18	20	1,7	16	20	150
0:01:19	20	1,7	16	20	150
0:01:20	20	1,8	16	20	150
0:01:21	20	1,8	16	20	150
0:01:22	20	1,8	16	20	150
0:01:23	20	1,8	16	20	150
0:01:24	20	1,8	16	20	150
0:01:25	20	1,8	16	20	150
0:01:26	20	1,9	16	20	150
0:01:27	20	1,9	16	20	150
0:01:28	20	1,9	16	20	150
0:01:29	20	1,9	16	20	150
0:01:30	20	1,9	16	21	150
0:01:31	20	2,0	16	21	150
0:01:32	20	2,0	16	21	150
0:01:33	20	2,0	16	21	150
0:01:34	20	2,0	16	21	150
0:01:35	20	2,0	16	21	150
0:01:36	20	2,0	16	21	150
0:01:37	20	2,1	16	21	150
0:01:38	20	2,1	17	21	150
0:01:39	20	2,1	17	21	150
0:01:40	20	2,1	17	21	150
0:01:41	20	2,2	17	21	150
0:01:42	20	2,2	17	21	150
0:01:43	20	2,2	17	22	150
0:01:44	20	2,2	17	22	150
0:01:45	20	2,2	17	22	150
0:01:46	20	2,3	17	22	150
0:01:47	20	2,3	17	22	150
0:01:48	20	2,3	17	22	150
0:01:49	20	2,3	17	22	150
0:01:50	20	2,4	17	22	150
0:01:51	20	2,4	17	22	150
0:01:52	20	2,4	17	22	150
0:01:53	20	2,4	17	22	150
0:01:54	20	2,5	18	23	150
0:01:55	20	2,5	18	23	150
0:01:56	20	2,5	18	23	150
0:01:57	20	2,5	18	23	150
0:01:58	20	2,6	18	23	150
0:01:59	20	2,6	18	23	150
0:02:00	20	2,6	18	23	150
0:02:01	20	2,6	18	23	150
0:02:02	20	2,7	18	23	150
0:02:03	20	2,7	18	23	150
0:02:04	20	2,7	18	23	150
0:02:05	20	2,7	18	24	150
0:02:06	20	2,8	18	24	150
0:02:07	20	2,8	18	24	150
0:02:08	20	2,8	18	24	150
0:02:09	20	2,8	18	24	150
0:02:10	20	2,9	18	24	150
0:02:11	20	2,9	18	24	150
0:02:12	20	2,9	18	24	150
0:02:13	20	2,9	18	24	150
0:02:14	20	3,0	18	24	150
0:02:15	20	3,0	18	24	150
0:02:16	20	3,0	17	25	150
0:02:17	20	3,1	17	25	150
0:02:18	20	3,1	17	25	150
0:02:19	20	3,1	17	25	150
0:02:20	20	3,1	17	25	150
0:02:21	20	3,2	17	25	150
0:02:22	20	3,2	17	25	150
0:02:23	20	3,2	17	25	150
0:02:24	20	3,2	18	25	150
0:02:25	21	3,3	18	25	150
0:02:26	21	3,3	18	25	150
0:02:27	21	3,3	18	25	150
0:02:28	21	3,3	18	25	150
0:02:29	21	3,4	18	25	150
0:02:30	21	3,4	18	25	150
0:02:31	21	3,4	17	26	150
0:02:32	21	3,5	17	26	150
0:02:33	21	3,5	17	26	150
0:02:34	21	3,5	17	26	150
0:02:35	21	3,5	17	26	150
0:02:36	21	3,6	17	26	150
0:02:37	21	3,6	17	26	150
0:02:38	21	3,6	17	26	150
0:02:39	21	3,6	18	26	150
0:02:40	21	3,7	18	26	150
0:02:41	21	3,7	18	26	150
0:02:42	21	3,7	18	26	150
0:02:43	21	3,8	18	26	150
0:02:44	21	3,8	19	27	150
0:02:45	21	3,8	19	26	150
0:02:46	21	3,8	19	27	150
0:02:47	21	3,9	19	27	150
0:02:48	21	3,9	19	27	150
0:02:49	21	3,9	19	27	150
0:02:50	21	3,9	19	27	150
0:02:51	21	3,9	19	27	150
0:02:52	21	3,9	19	27	150
0:02:53	21	3,9	19	27	150
0:02:54	21	3,9	19	27	150
0:02:55	21	4,0	19	27	150
0:02:56	21	4,0	19	27	150
0:02:57	21	4,0	19	27	150
0:02:58	21	4,0	19	27	150
0:02:59	21	4,0	19	27	150
0:03:00	21	4,0	19	27	150
0:03:01	21	4,0	19	27	150
0:03:02	21	4,1	19	28	150
0:03:03	21	4,1	19	28	150
0:03:04	21	4,1	19	28	150
0:03:05	21	4,1	19	28	150
0:03:06	21	4,1	19	28	150
0:03:07	21	4,1	19	28	150
0:03:08	21	4,1	19	28	150
0:03:09	21	4,2	19	28	150
0:03:10	21	4,2	19	28	150
0:03:11	21	4,2	18	28	150
0:03:12	21	4,2	18	28	150
0:03:13	21	4,2	18	28	150
0:03:14	21	4,2	18	28	150
0:03:15	21	4,2	18	28	150
0:03:16	21	4,3	18	28	150
0:03:17	21	4,3	18	28	150
0:03:18	21	4,2	18	28	150
0:03:19	21	4,3	18	28	150
0:03:20	21	4,3	18	29	150
0:03:21	21	4,3	18	29	150
0:03:22	21	4,3	18	29	150
0:03:23	21	4,4	18	29	150
0:03:24	21	4,4	18	29	150
0:03:25	21	4,3	18	29	150
0:03:26	21	4,3	18	29	150
0:03:27	21	4,4	18	29	150
0:03:28	21	4,4	18	29	150
0:03:29	21	4,4	18	29	150
0:03:30	21	4,4	18	29	150
0:03:31	21	4,5	18	29	150
0:03:32	21	4,5	18	29	150
0:03:33	21	4,5	18	29	150
0:03:34	21	4,4	18	29	150
0:03:35	21	4,5	18	29	150
0:03:36	21	4,5	18	29	150
0:03:37	21	4,5	18	29	150
0:03:38	21	4,5	18	29	150
0:03:39	21	4,5	18	30	150
0:03:40	21	4,6	18	30	150
0:03:41	21	4,6	18	30	150
0:03:42	21	4,6	18	30	150
0:03:43	21	4,6	18	30	150
0:03:44	21	4,6	18	30	150
0:03:45	21	4,6	18	30	150
0:03:46	21	4,6	18	30	150
0:03:47	21	4,6	18	30	150
0:03:48	22	4,7	18	30	150
0:03:49	22	4,7	18	30	150
0:03:50	22	4,7	18	30	150
0:03:51	22	4,7	18	30	150
0:03:52	22	4,8	18	30	150
0:03:53	22	4,8	18	30	150
0:03:54	22	4,7	18	30	150
0:03:55	22	4,7	18	30	150
0:03:56	22	4,7	18	30	150
0:03:57	22	4,8	18	30	150
0:03:58	22	4,8	18	30	150
0:03:59	22	4,8	18	30	150
0:04:00	22	4,8	18	30	150
0:04:01	22	4,8	18	31	150
0:04:02	22	4,9	18	31	150
0:04:03	22	4,9	18	31	150
0:04:04	22	4,9	18	31	150
0:04:05	22	4,9	18	31	150
0:04:06	22	4,9	18	31	150
0:04:07	22	4,9	18	30	150
0:04:08	22	4,9	18	31	150
0:04:09	22	4,9	18	31	150
0:04:10	22	5,0	18	31	150
0:04:11	22	5,0	18	31	150
0:04:12	22	5,0	18	31	150
0:04:13	22	5,0	18	31	150
0:04:14	22	5,0	18	31	150
0:04:15	22	5,1	18	31	150
0:04:16	22	5,0	18	31	150
0:04:17	22	5,0	18	31	150
0:04:18	22	5,0	18	31	150
0:04:19	22	5,1	18	31	150
0:04:20	22	5,1	18	31	150
0:04:21	22	5,1	18	31	150
0:04:22	22	5,1	18	31	150
0:04:23	22	5,1	18	31	150
0:04:24	22	5,2	18	31	150
0:04:25	22	5,2	18	31	150
0:04:26	22	5,2	18	31	150
0:04:27	22	5,2	18	31	150
0:04:28	22	5,2	18	31	150
0:04:29	22	5,3	18	31	150
0:04:30	22	5,2	18	31	150
0:04:31	22	5,2	18	31	150
0:04:32	22	5,2	18	31	150
0:04:33	22	5,2	17	31	150
0:04:34	22	5,3	17	31	150
0:04:35	22	5,3	17	32	150
0:04:36	22	5,3	17	32	150
0:04:37	22	5,3	17	32	150
0:04:38	22	5,4	17	32	150
0:04:39	22	5,4	17	32	150
0:04:40	22	5,4	17	32	150
0:04:41	22	5,4	17	32	150
0:04:42	22	5,4	17	32	150
0:04:43	22	5,4	17	32	150
0:04:44	22	5,4	17	32	150
0:04:45	23	5,4	17	32	150
0:04:46	23	5,4	17	32	150
0:04:47	23	5,4	17	32	150
0:04:48	23	5,5	17	32	150
0:04:49	23	5,5	17	32	150
0:04:50	23	5,5	17	32	150
0:04:51	23	5,5	17	32	150
0:04:52	23	5,5	17	32	150
0:04:53	23	5,5	17	32	150
0:04:54	23	5,6	17	32	150
0:04:55	23	5,6	17	32	150
0:04:56	23	5,6	17	32	150
0:04:57	23	5,6	17	32	150
0:04:58	23	5,6	17	32	150
0:04:59	23	5,6	17	32	150
0:05:00	23	5,6	17	32	150
0:05:01	23	5,6	17	32	150
0:05:02	23	5,7	17	32	150
0:05:03	23	5,7	17	32	150
0:05:04	23	5,7	17	32	150
0:05:05	23	5,7	17	32	150
0:05:06	23	5,7	17	32	150
0:05:07	23	5,7	17	32	150
0:05:08	23	5,8	17	32	150
0:05:09	23	5,8	17	32	150
0:05:10	23	5,8	17	32	150
0:05:11	23	5,8	17	32	150
0:05:12	23	5,8	17	32	150
0:05:13	23	5,8	17	32	150
0:05:14	23	5,9	17	32	150
0:05:15	23	5,8	17	32	150
0:05:16	23	5,8	17	32	150
0:05:17	23	5,8	17	32	150
0:05:18	23	5,8	17	32	150
0:05:19	23	5,9	17	32	150
0:05:20	23	5,9	17	33	150
0:05:21	23	5,9	17	33	150
0:05:22	23	5,9	17	32	150
0:05:23	23	5,9	17	32	150
0:05:24	23	5,9	17	32	150
0:05:25	23	6,0	17	32	150
0:05:26	23	6,0	17	33	150
0:05:27	23	6,0	17	33	150
0:05:28	23	6,0	17	33	150
0:05:29	23	6,0	17	33	150
0:05:30	23	6,0	17	33	150
0:05:31	23	6,1	17	33	150
0:05:32	23	6,1	17	33	150
0:05:33	24	6,1	17	33	150
0:05:34	24	6,1	17	33	150
0:05:35	24	6,1	17	33	150
0:05:36	24	6,1	17	33	150
0:05:37	24	6,2	17	33	150
0:05:38	24	6,2	17	33	150
0:05:39	24	6,2	17	33	150
0:05:40	24	6,1	17	33	150
0:05:41	24	6,2	17	33	150
0:05:42	24	6,2	17	33	150
0:05:43	24	6,2	17	33	150
0:05:44	24	6,2	17	33	150
0:05:45	24	6,2	17	33	150
0:05:46	24	6,2	17	33	150
0:05:47	24	6,3	17	33	150
0:05:48	24	6,3	17	33	150
0:05:49	24	6,3	17	33	150
0:05:50	24	6,3	17	33	150
0:05:51	24	6,3	17	33	150
0:05:52	24	6,3	17	33	150
0:05:53	24	6,4	17	33	150
0:05:54	24	6,4	17	33	150
0:05:55	24	6,4	17	33	150
0:05:56	24	6,4	17	33	150
0:05:57	24	6,4	17	33	150
0:05:58	24	6,4	17	33	150
0:05:59	24	6,4	17	33	150
0:06:00	24	6,5	17	33	150
0:06:01	24	6,5	17	33	150
0:06:02	24	6,5	17	33	150
0:06:03	24	6,5	17	33	150
0:06:04	24	6,5	17	33	150
0:06:05	24	6,5	17	33	150
0:06:06	24	6,5	17	33	150
0:06:07	24	6,5	17	33	150
0:06:08	24	6,6	17	33	150
0:06:09	24	6,6	17	33	150
0:06:10	24	6,6	17	33	150
0:06:11	24	6,6	17	33	150
0:06:12	24	6,6	17	33	150
0:06:13	24	6,6	17	33	150
0:06:14	24	6,6	17	33	150
0:06:15	24	6,6	17	33	150
0:06:16	24	6,7	17	33	150
0:06:17	25	6,7	17	33	150
0:06:18	25	6,7	17	34	150
0:06:19	25	6,7	17	34	150
0:06:20	25	6,7	17	34	150
0:06:21	25	6,7	17	34	150
0:06:22	25	6,7	17	34	150
0:06:23	25	6,7	17	33	150
0:06:24	25	6,8	17	34	150
0:06:25	25	6,8	17	33	150
0:06:26	25	6,8	17	34	150
0:06:27	25	6,8	17	34	150
0:06:28	25	6,8	17	34	150
0:06:29	25	6,8	17	34	150
0:06:30	25	6,8	17	34	150
0:06:31	25	6,8	17	34	150
0:06:32	25	6,9	17	34	150
0:06:33	25	6,9	17	34	150
0:06:34	25	6,9	17	34	150
0:06:35	25	6,9	17	34	150
0:06:36	25	6,9	17	34	150
0:06:37	25	6,9	17	34	150
0:06:38	25	6,9	17	34	150
0:06:39	25	6,9	17	34	150
0:06:40	25	7,0	17	34	150
0:06:41	25	7,0	17	34	150
0:06:42	25	7,0	17	34	150
0:06:43	25	7,0	17	34	150
0:06:44	25	7,0	17	34	150
0:06:45	25	7,0	17	34	150
0:06:46	25	7,0	17	34	150
0:06:47	25	7,1	17	34	150
0:06:48	25	7,1	17	34	150
0:06:49	25	7,1	17	34	150
0:06:50	25	7,1	17	34	150
0:06:51	25	7,1	17	34	150
0:06:52	25	7,1	17	34	150
0:06:53	25	7,1	17	34	150
0:06:54	25	7,1	17	34	150
0:06:55	25	7,2	17	34	150
0:06:56	25	7,2	17	34	150
0:06:57	25	7,2	17	34	150
0:06:58	25	7,2	17	34	150
0:06:59	25	7,2	17	34	150
0:07:00	25	7,2	17	34	150
0:07:01	25	7,2	17	34	150
0:07:02	25	7,3	17	34	150
0:07:03	25	7,3	17	34	150
0:07:04	25	7,3	17	34	150
0:07:05	26	7,3	17	34	150
0:07:06	26	7,3	17	34	150
0:07:07	26	7,3	17	34	150
0:07:08	26	7,3	17	34	150
0:07:09	26	7,4	17	34	150
0:07:10	26	7,4	17	34	150
0:07:11	26	7,4	17	34	150
0:07:12	26	7,4	17	34	150
0:07:13	26	7,4	17	34	150
0:07:14	26	7,5	17	34	150
0:07:15	26	7,5	17	34	150
0:07:16	26	7,5	17	35	150
0:07:17	26	7,5	17	35	150
0:07:18	26	7,5	17	34	150
0:07:19	26	7,5	17	35	150
0:07:20	26	7,6	17	35	150
0:07:21	26	7,6	17	35	150
0:07:22	26	7,6	17	35	150
0:07:23	26	7,6	17	35	150
0:07:24	26	7,6	17	35	150
0:07:25	26	7,6	17	35	150
0:07:26	26	7,6	17	35	150
0:07:27	26	7,7	17	35	150
0:07:28	26	7,7	17	35	150
0:07:29	26	7,7	17	35	150
0:07:30	26	7,7	17	35	150
0:07:31	26	7,7	17	35	150
0:07:32	26	7,7	17	35	150
0:07:33	26	7,7	17	35	150
0:07:34	26	7,7	17	35	150
0:07:35	26	7,7	17	35	150
0:07:36	26	7,7	17	35	150
0:07:37	26	7,7	17	35	150
0:07:38	26	7,7	17	35	150
0:07:39	26	7,7	17	35	150
0:07:40	26	7,7	17	35	150
0:07:41	26	7,8	17	35	150
0:07:42	26	7,8	17	35	150
0:07:43	26	7,8	17	35	150
0:07:44	26	7,8	17	35	150
0:07:45	26	7,8	17	35	150
0:07:46	26	7,8	17	35	150
0:07:47	26	7,8	17	35	150
0:07:48	26	7,9	17	35	150
0:07:49	26	7,9	17	35	150
0:07:50	26	7,9	17	35	150
0:07:51	26	7,9	17	35	150
0:07:52	26	7,9	17	35	150
0:07:53	27	7,9	17	35	150
0:07:54	27	7,9	17	35	150
0:07:55	27	7,9	17	35	150
0:07:56	27	8,0	17	35	150
0:07:57	27	8,0	17	35	150
0:07:58	27	8,0	17	35	150
0:07:59	27	8,0	17	35	150
0:08:00	27	8,0	17	35	150
0:08:01	27	8,0	17	36	150
0:08:02	27	8,0	17	35	150
0:08:03	27	8,1	17	35	150
0:08:04	27	8,1	17	35	150
0:08:05	27	8,1	17	36	150
0:08:06	27	8,1	17	35	150
0:08:07	27	8,1	17	35	150
0:08:08	27	8,1	17	35	150
0:08:09	27	8,1	17	35	150
0:08:10	27	8,2	17	35	150
0:08:11	27	8,2	17	35	150
0:08:12	27	8,2	17	35	150
0:08:13	27	8,2	17	36	150
0:08:14	27	8,2	17	36	150
0:08:15	27	8,2	17	35	150
0:08:16	27	8,2	17	36	150
0:08:17	27	8,2	17	35	150
0:08:18	27	8,3	17	35	150
0:08:19	27	8,3	17	36	150
0:08:20	27	8,3	17	36	150
0:08:21	27	8,3	17	36	150
0:08:22	27	8,3	17	36	150
0:08:23	27	8,3	17	36	150
0:08:24	27	8,3	17	36	150
0:08:25	27	8,4	17	36	150
0:08:26	27	8,4	17	36	150
0:08:27	27	8,4	17	36	150
0:08:28	27	8,4	17	36	150
0:08:29	27	8,4	17	36	150
0:08:30	27	8,4	17	36	150
0:08:31	27	8,4	17	36	150
0:08:32	27	8,4	17	36	150
0:08:33	27	8,5	17	36	150
0:08:34	27	8,5	17	36	150
0:08:35	27	8,5	17	36	150
0:08:36	27	8,5	17	36	150
0:08:37	27	8,5	17	36	150
0:08:38	27	8,5	17	36	150
0:08:39	27	8,5	18	36	150
0:08:40	27	8,6	18	36	150
0:08:41	28	8,6	18	36	150
0:08:42	28	8,6	18	36	150
0:08:43	28	8,6	18	36	150
0:08:44	28	8,6	18	36	150
0:08:45	28	8,6	18	36	150
0:08:46	28	8,6	18	36	150
0:08:47	28	8,6	18	36	150
0:08:48	28	8,7	18	36	150
0:08:49	28	8,7	18	36	150
0:08:50	28	8,7	18	36	150
0:08:51	28	8,7	18	36	150
0:08:52	28	8,7	18	36	150
0:08:53	28	8,7	18	36	150
0:08:54	28	8,7	18	36	150
0:08:55	28	8,7	18	36	150
0:08:56	28	8,8	18	36	150
0:08:57	28	8,8	18	36	150
0:08:58	28	8,8	18	36	150
0:08:59	28	8,8	18	36	150
0:09:00	28	8,8	18	36	150
0:09:01	28	8,8	18	36	150
0:09:02	28	8,8	18	36	150
0:09:03	28	8,9	18	36	150
0:09:04	28	8,9	18	36	150
0:09:05	28	8,9	18	36	150
0:09:06	28	8,9	18	36	150
0:09:07	28	8,9	18	36	150
0:09:08	28	8,9	18	36	150
0:09:09	28	8,9	18	36	150
0:09:10	28	8,9	18	36	150
0:09:11	28	9,0	18	36	150
0:09:12	28	9,0	18	37	150
0:09:13	28	9,0	18	37	150
0:09:14	28	9,0	18	36	150
0:09:15	28	9,0	18	36	150
0:09:16	28	9,0	18	36	150
0:09:17	28	9,0	18	37	150
0:09:18	28	9,0	18	37	150
0:09:19	28	9,1	18	37	150
0:09:20	28	9,1	18	37	150
0:09:21	28	9,1	18	37	150
0:09:22	28	9,1	18	37	150
0:09:23	28	9,1	18	37	150
0:09:24	28	9,1	18	37	150
0:09:25	28	9,1	17	37	150
0:09:26	28	9,2	17	37	150
0:09:27	28	9,2	17	37	150
0:09:28	28	9,2	17	37	150
0:09:29	28	9,2	18	37	150
0:09:30	28	9,2	18	37	150
0:09:31	28	9,2	18	37	150
0:09:32	28	9,2	18	37	150
0:09:33	29	9,3	17	37	150
0:09:34	29	9,3	17	37	150
0:09:35	29	9,3	17	37	150
0:09:36	29	9,3	17	37	150
0:09:37	29	9,3	17	37	150
0:09:38	29	9,3	17	37	150
0:09:39	29	9,4	17	37	150
0:09:40	29	9,4	17	37	150
0:09:41	29	9,4	17	37	150
0:09:42	29	9,4	17	37	150
0:09:43	29	9,4	17	37	150
0:09:44	29	9,4	17	37	150
0:09:45	29	9,5	17	37	150
0:09:46	29	9,5	17	37	150
0:09:47	29	9,5	17	37	150
0:09:48	29	9,5	17	37	150
0:09:49	29	9,5	17	37	150
0:09:50	29	9,6	17	37	150
0:09:51	29	9,6	17	37	150
0:09:52	29	9,6	17	37	150
0:09:53	29	9,6	17	37	150
0:09:54	29	9,6	17	37	150
0:09:55	29	9,7	17	38	150
0:09:56	29	9,7	17	38	150
0:09:57	29	9,6	17	38	150
0:09:58	29	9,6	17	38	150
0:09:59	29	9,6	17	38	150
0:10:00	29	9,6	17	38	150
0:10:01	29	9,7	17	38	150
0:10:02	29	9,7	17	38	150
0:10:03	29	9,7	17	38	150
0:10:04	29	9,7	17	38	150
0:10:05	29	9,7	17	38	150
0:10:06	29	9,7	17	38	150
0:10:07	29	9,8	17	38	150
0:10:08	29	9,8	17	38	150
0:10:09	29	9,8	17	38	150
0:10:10	29	9,8	17	38	150
0:10:11	29	9,8	17	38	150
0:10:12	29	9,8	17	38	150
0:10:13	29	9,9	17	38	150
0:10:14	29	9,9	17	38	150
0:10:15	29	9,9	17	38	150
0:10:16	29	9,9	17	38	150
0:10:17	29	9,9	17	38	150
0:10:18	29	9,9	17	38	150
0:10:19	29	9,9	17	38	150
0:10:20	29	10,0	17	38	150
0:10:21	29	10,0	17	38	150
0:10:22	29	10,0	17	38	150
0:10:23	29	10,0	17	38	150
0:10:24	29	10,0	17	38	150
0:10:25	30	10,0	17	38	150
0:10:26	30	10,0	17	38	150
0:10:27	30	10,1	17	38	150
0:10:28	30	10,1	17	38	150
0:10:29	30	10,1	17	38	150
0:10:30	30	10,1	17	38	150
0:10:31	30	10,1	17	38	150
0:10:32	30	10,1	17	38	150
0:10:33	30	10,1	17	38	150
0:10:34	30	10,1	17	38	150
0:10:35	30	10,2	17	38	150
0:10:36	30	10,2	17	38	150
0:10:37	30	10,2	17	38	150
0:10:38	30	10,2	17	38	150
0:10:39	30	10,2	17	39	150
0:10:40	30	10,2	17	38	150
0:10:41	30	10,2	17	38	150
0:10:42	30	10,3	17	38	150
0:10:43	30	10,3	17	38	150
0:10:44	30	10,3	17	39	150
0:10:45	30	10,3	17	38	150
0:10:46	30	10,3	17	39	150
0:10:47	30	10,3	17	38	150
0:10:48	30	10,3	17	39	150
0:10:49	30	10,3	17	39	150
0:10:50	30	10,3	17	39	150
0:10:51	30	10,4	17	39	150
0:10:52	30	10,4	17	39	150
0:10:53	30	10,4	17	39	150
0:10:54	30	10,4	17	39	150
0:10:55	30	10,4	17	39	150
0:10:56	30	10,4	17	39	150
0:10:57	30	10,4	17	39	150
0:10:58	30	10,4	17	39	150
0:10:59	30	10,4	17	39	150
0:11:00	30	10,5	17	39	150
0:11:01	30	10,5	17	39	150
0:11:02	30	10,5	17	39	150
0:11:03	30	10,5	17	39	150
0:11:04	30	10,5	17	39	150
0:11:05	30	10,5	17	39	150
0:11:06	30	10,5	17	39	150
0:11:07	30	10,5	17	39	150
0:11:08	30	10,5	17	39	150
0:11:09	30	10,5	17	39	150
0:11:10	30	10,6	17	39	150
0:11:11	30	10,6	17	39	150
0:11:12	31	10,6	17	39	150
0:11:13	31	10,6	17	39	150
0:11:14	31	10,6	17	39	150
0:11:15	31	10,6	17	39	150
0:11:16	31	10,6	17	39	150
0:11:17	31	10,6	17	39	150
0:11:18	31	10,6	17	39	150
0:11:19	31	10,6	17	39	150
0:11:20	31	10,7	17	39	150
0:11:21	31	10,7	17	39	150
0:11:22	31	10,7	17	39	150
0:11:23	31	10,7	17	39	150
0:11:24	31	10,7	17	39	150
0:11:25	31	10,7	17	39	150
0:11:26	31	10,7	17	39	150
0:11:27	31	10,7	17	39	150
0:11:28	31	10,8	17	39	150
0:11:29	31	10,8	17	39	150
0:11:30	31	10,8	17	39	150
0:11:31	31	10,8	17	39	150
0:11:32	31	10,8	17	39	150
0:11:33	31	10,8	17	39	150
0:11:34	31	10,8	17	39	150
0:11:35	31	10,8	17	39	150
0:11:36	31	10,9	17	39	150
0:11:37	31	10,9	17	39	150
0:11:38	31	10,9	17	39	150
0:11:39	31	10,9	17	39	150
0:11:40	31	10,9	17	39	150
0:11:41	31	10,9	17	39	150
0:11:42	31	10,9	17	39	150
0:11:43	31	10,9	17	39	150
0:11:44	31	11,0	18	39	150
0:11:45	31	11,0	18	39	150
0:11:46	31	11,0	18	39	150
0:11:47	31	11,0	18	39	150
0:11:48	31	11,0	18	39	150
0:11:49	31	11,0	18	39	150
0:11:50	31	11,1	18	39	150
0:11:51	31	11,1	18	39	150
0:11:52	31	11,1	18	40	150
0:11:53	31	11,1	18	40	150
0:11:54	31	11,1	18	40	150
0:11:55	31	11,1	18	39	150
0:11:56	31	11,1	18	40	150
0:11:57	31	11,1	18	40	150
0:11:58	31	11,2	18	40	150
0:11:59	31	11,2	18	40	150
0:12:00	31	11,2	18	40	150
0:12:01	31	11,2	18	40	150
0:12:02	31	11,2	18	40	150
0:12:03	31	11,2	18	40	150
0:12:04	31	11,2	18	40	150
0:12:05	31	11,3	18	40	150
0:12:06	32	11,3	18	40	150
0:12:07	32	11,3	18	40	150
0:12:08	32	11,3	18	40	150
0:12:09	32	11,3	18	40	150
0:12:10	32	11,3	18	40	150
0:12:11	32	11,3	18	40	150
0:12:12	32	11,3	18	40	150
0:12:13	32	11,4	18	40	150
0:12:14	32	11,4	18	40	150
0:12:15	32	11,4	18	40	150
0:12:16	32	11,4	18	40	150
0:12:17	32	11,4	18	40	150
0:12:18	32	11,5	18	40	150
0:12:19	32	11,5	18	40	150
0:12:20	32	11,5	18	40	150
0:12:21	32	11,5	18	41	150
0:12:22	32	11,5	18	40	150
0:12:23	32	11,5	18	40	150
0:12:24	32	11,5	18	40	150
0:12:25	32	11,6	18	40	150
0:12:26	32	11,6	18	40	150
0:12:27	32	11,6	18	40	150
0:12:28	32	11,6	18	40	150
0:12:29	32	11,6	18	40	150
0:12:30	32	11,6	18	40	150
0:12:31	32	11,6	18	40	150
0:12:32	32	11,7	18	40	150
0:12:33	32	11,7	18	40	150
0:12:34	32	11,7	18	40	150
0:12:35	32	11,7	18	40	150
0:12:36	32	11,7	18	40	150
0:12:37	32	11,7	18	40	150
0:12:38	32	11,8	18	40	150
0:12:39	32	11,8	18	40	150
0:12:40	32	11,8	18	41	150
0:12:41	32	11,8	18	40	150
0:12:42	32	11,8	18	41	150
0:12:43	32	11,8	18	40	150
0:12:44	32	11,8	18	41	150
0:12:45	32	11,9	18	41	150
0:12:46	32	11,9	18	41	150
0:12:47	32	11,9	18	41	150
0:12:48	32	11,9	18	41	150
0:12:49	32	11,9	18	41	150
0:12:50	32	11,9	18	41	150
0:12:51	32	12,0	18	41	150
0:12:52	32	12,0	18	41	150
0:12:53	32	12,0	18	41	150
0:12:54	32	12,0	18	41	150
0:12:55	32	12,0	18	41	150
0:12:56	32	12,0	18	41	150
0:12:57	32	12,1	18	41	150
0:12:58	32	12,1	18	41	150
0:12:59	32	12,1	18	41	150
0:13:00	33	12,1	18	41	150
0:13:01	33	12,1	18	41	150
0:13:02	33	12,1	18	41	150
0:13:03	33	12,1	18	41	150
0:13:04	33	12,2	18	41	150
0:13:05	33	12,2	18	41	150
0:13:06	33	12,2	18	41	150
0:13:07	33	12,2	18	41	150
0:13:08	33	12,2	18	41	150
0:13:09	33	12,2	18	41	150
0:13:10	33	12,2	18	41	150
0:13:11	33	12,3	18	41	150
0:13:12	33	12,3	18	41	150
0:13:13	33	12,3	18	41	150
0:13:14	33	12,3	18	41	150
0:13:15	33	12,3	18	41	150
0:13:16	33	12,3	18	41	150
0:13:17	33	12,4	18	41	150
0:13:18	33	12,4	18	41	150
0:13:19	33	12,4	18	41	150
0:13:20	33	12,4	18	41	150
0:13:21	33	12,4	18	41	150
0:13:22	33	12,4	18	41	150
0:13:23	33	12,4	18	41	150
0:13:24	33	12,5	18	41	150
0:13:25	33	12,5	18	41	150
0:13:26	33	12,5	18	42	150
0:13:27	33	12,5	18	42	150
0:13:28	33	12,5	18	42	150
0:13:29	33	12,5	18	42	150
0:13:30	33	12,5	18	42	150
0:13:31	33	12,6	18	42	150
0:13:32	33	12,6	18	42	150
0:13:33	33	12,6	18	41	150
0:13:34	33	12,6	18	41	150
0:13:35	33	12,6	18	42	150
0:13:36	33	12,6	18	41	150
0:13:37	33	12,7	18	42	150
0:13:38	33	12,7	18	42	150
0:13:39	33	12,7	18	42	150
0:13:40	33	12,7	18	42	150
0:13:41	33	12,7	18	42	150
0:13:42	33	12,7	18	42	150
0:13:43	33	12,7	18	42	150
0:13:44	33	12,8	18	42	150
0:13:45	33	12,8	18	42	150
0:13:46	33	12,8	18	42	150
0:13:47	33	12,8	18	42	150
0:13:48	33	12,8	18	42	150
0:13:49	33	12,8	18	42	150
0:13:50	33	12,8	18	42	150
0:13:51	33	12,9	18	42	150
0:13:52	33	12,9	18	42	150
0:13:53	33	12,9	18	42	150
0:13:54	33	12,9	18	42	150
0:13:55	33	12,9	18	42	150
0:13:56	34	12,9	18	42	150
0:13:57	34	12,9	18	42	150
0:13:58	34	12,9	18	42	150
0:13:59	34	13,0	18	42	150
0:14:00	34	13,0	18	42	150
0:14:01	34	13,0	18	42	150
0:14:02	34	13,0	18	42	150
0:14:03	34	13,0	18	42	150
0:14:04	34	13,0	18	42	150
0:14:05	34	13,0	18	42	150
0:14:06	34	13,1	18	42	150
0:14:07	34	13,1	18	42	150
0:14:08	34	13,1	18	42	150
0:14:09	34	13,1	18	42	150
0:14:10	34	13,1	18	42	150
0:14:11	34	13,1	18	42	150
0:14:12	34	13,1	18	42	150
0:14:13	34	13,1	18	42	150
0:14:14	34	13,1	18	42	150
0:14:15	34	13,1	18	42	150
0:14:16	34	13,1	18	42	150
0:14:17	34	13,1	18	42	150
0:14:18	34	13,1	18	42	150
0:14:19	34	13,2	18	42	150
0:14:20	34	13,2	18	42	150
0:14:21	34	13,2	18	42	150
0:14:22	34	13,2	18	42	150
0:14:23	34	13,2	18	42	150
0:14:24	34	13,2	18	42	150
0:14:25	34	13,2	18	42	150
0:14:26	34	13,3	18	42	150
0:14:27	34	13,3	18	42	150
0:14:28	34	13,3	18	43	150
0:14:29	34	13,3	18	42	150
0:14:30	34	13,3	18	43	150
0:14:31	34	13,3	18	43	150
0:14:32	34	13,3	18	43	150
0:14:33	34	13,4	18	43	150
0:14:34	34	13,4	18	43	150
0:14:35	34	13,4	18	43	150
0:14:36	34	13,4	18	43	150
0:14:37	34	13,4	18	43	150
0:14:38	34	13,4	18	43	150
0:14:39	34	13,4	18	43	150
0:14:40	34	13,5	18	43	150
0:14:41	34	13,5	18	43	150
0:14:42	34	13,5	18	43	150
0:14:43	34	13,5	18	43	150
0:14:44	34	13,5	18	43	150
0:14:45	34	13,5	18	43	150
0:14:46	34	13,6	18	43	150
0:14:47	34	13,6	18	43	150
0:14:48	34	13,6	18	43	150
0:14:49	34	13,6	18	43	150
0:14:50	35	13,6	18	43	150
0:14:51	35	13,6	18	43	150
0:14:52	35	13,6	18	43	150
0:14:53	35	13,6	18	43	150
0:14:54	35	13,7	18	43	150
0:14:55	35	13,7	18	43	150
0:14:56	35	13,7	18	43	150
0:14:57	35	13,7	18	43	150
0:14:58	35	13,7	18	43	150
0:14:59	35	13,7	18	43	150
0:15:00	35	13,7	18	43	150
0:15:01	35	13,8	18	43	150
0:15:02	35	13,8	18	43	150
0:15:03	35	13,8	18	43	150
0:15:04	35	13,8	18	43	150
0:15:05	35	13,8	18	43	150
0:15:06	35	13,8	18	43	150
0:15:07	35	13,9	18	43	150
0:15:08	35	13,9	18	43	150
0:15:09	35	13,9	18	43	150
0:15:10	35	13,9	18	43	150
0:15:11	35	13,9	18	43	150
0:15:12	35	13,9	18	44	150
0:15:13	35	13,9	18	43	150
0:15:14	35	14,0	18	43	150
0:15:15	35	14,0	18	43	150
0:15:16	35	14,0	18	44	150
0:15:17	35	14,0	18	43	150
0:15:18	35	14,0	18	44	150
0:15:19	35	14,0	18	44	150
0:15:20	35	14,0	18	44	150
0:15:21	35	14,1	18	44	150
0:15:22	35	14,1	18	44	150
0:15:23	35	14,1	18	44	150
0:15:24	35	14,1	18	44	150
0:15:25	35	14,1	18	44	150
0:15:26	35	14,1	18	44	150
0:15:27	35	14,1	18	44	150
0:15:28	35	14,2	18	44	150
0:15:29	35	14,2	18	44	150
0:15:30	35	14,2	18	44	150
0:15:31	35	14,2	18	44	150
0:15:32	35	14,2	18	44	150
0:15:33	35	14,2	18	44	150
0:15:34	35	14,2	18	44	150
0:15:35	35	14,3	18	44	150
0:15:36	35	14,3	18	44	150
0:15:37	35	14,3	18	44	150
0:15:38	35	14,3	18	44	150
0:15:39	35	14,3	18	44	150
0:15:40	35	14,3	18	44	150
0:15:41	35	14,3	18	44	150
0:15:42	35	14,4	18	44	150
0:15:43	35	14,4	18	44	150
0:15:44	35	14,4	18	44	150
0:15:45	35	14,4	18	44	150
0:15:46	35	14,4	18	44	150
0:15:47	35	14,4	18	44	150
0:15:48	36	14,4	18	44	150
0:15:49	36	14,5	18	44	150
0:15:50	36	14,4	18	44	150
0:15:51	36	14,4	18	44	150
0:15:52	36	14,4	18	44	150
0:15:53	36	14,4	18	44	150
0:15:54	36	14,4	18	44	150
0:15:55	36	14,5	18	44	150
0:15:56	36	14,5	18	44	150
0:15:57	36	14,5	18	44	150
0:15:58	36	14,5	18	44	150
0:15:59	36	14,5	18	44	150
0:16:00	36	14,5	18	44	150
0:16:01	36	14,5	18	44	150
0:16:02	36	14,6	18	44	150
0:16:03	36	14,6	18	45	150
0:16:04	36	14,6	18	44	150
0:16:05	36	14,6	18	45	150
0:16:06	36	14,6	18	44	150
0:16:07	36	14,6	18	45	150
0:16:08	36	14,6	18	44	150
0:16:09	36	14,6	18	45	150
0:16:10	36	14,7	18	45	150
0:16:11	36	14,7	18	45	150
0:16:12	36	14,7	18	45	150
0:16:13	36	14,7	18	45	150
0:16:14	36	14,7	18	45	150
0:16:15	36	14,7	18	45	150
0:16:16	36	14,7	18	45	150
0:16:17	36	14,8	18	45	150
0:16:18	36	14,8	18	45	150
0:16:19	36	14,8	18	45	150
0:16:20	36	14,8	18	45	150
0:16:21	36	14,8	18	45	150
0:16:22	36	14,8	18	45	150
0:16:23	36	14,8	18	45	150
0:16:24	36	14,9	18	45	150
0:16:25	36	14,9	18	45	150
0:16:26	36	14,9	18	45	150
0:16:27	36	14,9	18	45	150
0:16:28	36	14,9	18	45	150
0:16:29	36	14,9	18	45	150
0:16:30	36	14,9	18	45	150
0:16:31	36	15,0	18	45	150
0:16:32	36	15,0	18	45	150
0:16:33	36	15,0	18	45	150
0:16:34	36	15,0	18	45	150
0:16:35	36	15,0	18	45	150
0:16:36	36	15,0	18	45	150
0:16:37	36	15,0	18	45	150
0:16:38	37	15,0	18	45	150
0:16:39	37	15,1	18	45	150
0:16:40	37	15,1	18	45	150
0:16:41	37	15,1	18	45	150
0:16:42	37	15,1	18	45	150
0:16:43	37	15,1	18	45	150
0:16:44	37	15,1	18	45	150
0:16:45	37	15,1	18	45	150
0:16:46	37	15,2	18	45	150
0:16:47	37	15,2	18	45	150
0:16:48	37	15,2	18	45	150
0:16:49	37	15,2	18	45	150
0:16:50	37	15,2	18	45	150
0:16:51	37	15,2	18	45	150
0:16:52	37	15,2	18	45	150
0:16:53	37	15,2	18	45	150
0:16:54	37	15,3	18	45	150
0:16:55	37	15,3	18	45	150
0:16:56	37	15,3	18	45	150
0:16:57	37	15,3	18	45	150
0:16:58	37	15,3	18	45	150
0:16:59	37	15,3	18	46	150
0:17:00	37	15,3	18	45	150
0:17:01	37	15,4	18	45	150
0:17:02	37	15,4	18	45	150
0:17:03	37	15,4	18	45	150
0:17:04	37	15,4	18	45	150
0:17:05	37	15,4	18	45	150
0:17:06	37	15,4	18	45	150
0:17:07	37	15,4	18	45	150
0:17:08	37	15,4	18	45	150
0:17:09	37	15,5	18	45	150
0:17:10	37	15,5	18	45	150
0:17:11	37	15,5	18	46	150
0:17:12	37	15,5	18	45	150
0:17:13	37	15,5	18	45	150
0:17:14	37	15,5	18	45	150
0:17:15	37	15,6	18	46	150
0:17:16	37	15,6	18	46	150
0:17:17	37	15,6	18	46	150
0:17:18	37	15,6	18	46	150
0:17:19	37	15,6	18	46	150
0:17:20	37	15,6	18	46	150
0:17:21	37	15,7	18	46	150
0:17:22	37	15,7	18	46	150
0:17:23	37	15,7	18	46	150
0:17:24	37	15,7	18	46	150
0:17:25	37	15,7	18	46	150
0:17:26	37	15,7	18	46	150
0:17:27	37	15,7	18	46	150
0:17:28	37	15,8	18	46	150
0:17:29	37	15,8	18	46	150
0:17:30	37	15,8	18	46	150
0:17:31	37	15,8	18	46	150
0:17:32	37	15,8	18	46	150
0:17:33	37	15,8	18	46	150
0:17:34	37	15,8	18	46	150
0:17:35	37	15,9	18	46	150
0:17:36	38	15,9	18	46	150
0:17:37	38	15,9	18	46	150
0:17:38	38	15,9	18	46	150
0:17:39	38	15,9	18	46	150
0:17:40	38	15,9	18	46	150
0:17:41	38	15,9	18	46	150
0:17:42	38	16,0	18	46	150
0:17:43	38	16,0	18	46	150
0:17:44	38	16,0	18	46	150
0:17:45	38	16,0	18	46	150
0:17:46	38	16,0	18	46	150
0:17:47	38	16,0	18	46	150
0:17:48	38	16,0	18	46	150
0:17:49	38	16,0	18	46	150
0:17:50	38	16,1	18	46	150
0:17:51	38	16,1	18	46	150
0:17:52	38	16,1	18	46	150
0:17:53	38	16,1	18	46	150
0:17:54	38	16,1	18	46	150
0:17:55	38	16,1	18	46	150
0:17:56	38	16,1	18	46	150
0:17:57	38	16,2	18	46	150
0:17:58	38	16,2	18	46	150
0:17:59	38	16,2	18	46	150
0:18:00	38	16,2	18	46	150
0:18:01	38	16,2	18	46	150
0:18:02	38	16,2	18	46	150
0:18:03	38	16,2	18	46	150
0:18:04	38	16,2	18	46	150
0:18:05	38	16,3	18	46	150
0:18:06	38	16,3	18	46	150
0:18:07	38	16,3	18	46	150
0:18:08	38	16,3	18	46	150
0:18:09	38	16,3	18	47	150
0:18:10	38	16,3	18	47	150
0:18:11	38	16,3	18	47	150
0:18:12	38	16,4	18	47	150
0:18:13	38	16,4	18	47	150
0:18:14	38	16,4	18	47	150
0:18:15	38	16,4	18	47	150
0:18:16	38	16,4	18	47	150
0:18:17	38	16,4	18	47	150
0:18:18	38	16,4	18	47	150
0:18:19	38	16,5	18	47	150
0:18:20	38	16,5	18	47	150
0:18:21	38	16,5	18	47	150
0:18:22	38	16,5	18	47	150
0:18:23	38	16,5	18	47	150
0:18:24	38	16,5	18	47	150
0:18:25	38	16,6	18	47	150
0:18:26	38	16,6	18	47	150
0:18:27	38	16,6	18	47	150
0:18:28	38	16,5	18	47	150
0:18:29	38	16,5	18	47	150
0:18:30	38	16,5	18	47	150
0:18:31	38	16,5	18	47	150
0:18:32	38	16,6	18	47	150
0:18:33	39	16,6	18	47	150
0:18:34	39	16,6	18	47	150
0:18:35	39	16,6	18	47	150
0:18:36	39	16,6	18	47	150
0:18:37	39	16,7	18	47	150
0:18:38	39	16,7	18	47	150
0:18:39	39	16,7	18	48	150
0:18:40	39	16,7	18	48	150
0:18:41	39	16,7	18	48	150
0:18:42	39	16,8	18	48	150
0:18:43	39	16,8	18	48	150
0:18:44	39	16,8	18	48	150
0:18:45	39	16,8	18	48	150
0:18:46	39	16,8	18	47	150
0:18:47	39	16,8	18	48	150
0:18:48	39	16,8	18	48	150
0:18:49	39	16,9	18	48	150
0:18:50	39	16,9	18	48	150
0:18:51	39	16,9	18	48	150
0:18:52	39	16,9	18	48	150
0:18:53	39	16,9	18	48	150
0:18:54	39	16,9	18	48	150
0:18:55	39	16,9	18	48	150
0:18:56	39	17,0	18	48	150
0:18:57	39	17,0	18	48	150
0:18:58	39	17,0	18	48	150
0:18:59	39	17,0	18	48	150
0:19:00	39	17,0	18	48	150
0:19:01	39	17,0	18	48	150
0:19:02	39	17,0	18	48	150
0:19:03	39	17,1	18	48	150
0:19:04	39	17,1	18	48	150
0:19:05	39	17,1	18	48	150
0:19:06	39	17,1	18	48	150
0:19:07	39	17,1	18	48	150
0:19:08	39	17,1	18	48	150
0:19:09	39	17,1	18	48	150
0:19:10	39	17,2	18	48	150
0:19:11	39	17,2	18	48	150
0:19:12	39	17,2	18	48	150
0:19:13	39	17,2	18	48	150
0:19:14	39	17,2	18	48	150
0:19:15	39	17,2	18	48	150
0:19:16	39	17,2	18	48	150
0:19:17	39	17,3	18	48	150
0:19:18	39	17,3	18	48	150
0:19:19	39	17,3	18	48	150
0:19:20	39	17,3	18	48	150
0:19:21	39	17,3	18	48	150
0:19:22	39	17,3	18	48	150
0:19:23	39	17,3	18	48	150
0:19:24	39	17,4	18	48	150
0:19:25	39	17,4	18	48	150
0:19:26	39	17,4	18	48	150
0:19:27	39	17,4	18	48	150
0:19:28	39	17,4	18	48	150
0:19:29	40	17,4	18	48	150
0:19:30	40	17,4	18	48	150
0:19:31	40	17,5	18	48	150
0:19:32	40	17,5	18	48	150
0:19:33	40	17,5	18	48	150
0:19:34	40	17,5	18	48	150
0:19:35	40	17,5	18	48	150
0:19:36	40	17,5	18	48	150
0:19:37	40	17,5	18	48	150
0:19:38	40	17,6	18	48	150
0:19:39	40	17,6	18	48	150
0:19:40	40	17,6	18	48	150
0:19:41	40	17,6	18	48	150
0:19:42	40	17,6	18	49	150
0:19:43	40	17,6	18	48	150
0:19:44	40	17,6	18	49	150
0:19:45	40	17,5	18	49	150
0:19:46	40	17,5	18	49	150
0:19:47	40	17,5	18	49	150
0:19:48	40	17,6	18	49	150
0:19:49	40	17,6	18	49	150
0:19:50	40	17,6	18	49	150
0:19:51	40	17,6	18	49	150
0:19:52	40	17,6	18	49	150
0:19:53	40	17,6	18	49	150
0:19:54	40	17,7	18	49	150
0:19:55	40	17,7	18	49	150
0:19:56	40	17,7	18	49	150
0:19:57	40	17,7	18	49	150
0:19:58	40	17,7	18	49	150
0:19:59	40	17,7	18	49	150
0:20:00	40	17,8	18	49	150
0:20:01	40	17,8	18	49	150
0:20:02	40	17,8	18	49	150
0:20:03	40	17,8	18	49	150
0:20:04	40	17,8	18	49	150
0:20:05	40	17,8	18	49	150
0:20:06	40	17,8	18	49	150
0:20:07	40	17,9	18	49	150
0:20:08	40	17,9	18	49	150
0:20:09	40	17,9	18	49	150
0:20:10	40	17,9	18	49	150
0:20:11	40	17,9	18	49	150
0:20:12	40	17,9	18	49	150
0:20:13	40	17,9	18	49	150
0:20:14	40	18,0	18	49	150
0:20:15	40	18,0	18	49	150
0:20:16	40	18,0	18	49	150
0:20:17	40	18,0	18	49	150
0:20:18	40	18,0	18	49	150
0:20:19	40	18,0	18	49	150
0:20:20	40	18,0	18	49	150
0:20:21	40	18,1	18	49	150
0:20:22	40	18,1	18	49	150
0:20:23	40	18,1	18	49	150
0:20:24	40	18,1	18	49	150
0:20:25	41	18,1	18	49	150
0:20:26	41	18,1	18	49	150
0:20:27	41	18,1	18	49	150
0:20:28	41	18,2	18	49	150
0:20:29	41	18,2	18	49	150
0:20:30	41	18,2	18	49	150
0:20:31	41	18,2	18	49	150
0:20:32	41	18,2	18	49	150
0:20:33	41	18,2	18	49	150
0:20:34	41	18,2	18	49	150
0:20:35	41	18,3	18	49	150
0:20:36	41	18,3	18	49	150
0:20:37	41	18,3	18	50	150
0:20:38	41	18,3	18	50	150
0:20:39	41	18,3	18	49	150
0:20:40	41	18,3	18	50	150
0:20:41	41	18,3	18	49	150
0:20:42	41	18,3	18	50	150
0:20:43	41	18,4	18	50	150
0:20:44	41	18,4	18	50	150
0:20:45	41	18,4	18	49	150
0:20:46	41	18,4	18	50	150
0:20:47	41	18,4	18	50	150
0:20:48	41	18,4	18	50	150
0:20:49	41	18,4	18	50	150
0:20:50	41	18,5	18	50	150
0:20:51	41	18,5	18	50	150
0:20:52	41	18,5	18	50	150
0:20:53	41	18,5	18	50	150
0:20:54	41	18,5	18	50	150
0:20:55	41	18,5	18	50	150
0:20:56	41	18,5	18	50	150
0:20:57	41	18,6	18	50	150
0:20:58	41	18,6	18	50	150
0:20:59	41	18,6	18	50	150
0:21:00	41	18,6	18	50	150
0:21:01	41	18,6	18	50	150
0:21:02	41	18,6	18	50	150
0:21:03	41	18,6	18	50	150
0:21:04	41	18,7	18	50	150
0:21:05	41	18,7	18	50	150
0:21:06	41	18,7	18	50	150
0:21:07	41	18,7	18	50	150
0:21:08	41	18,7	18	50	150
0:21:09	41	18,7	18	50	150
0:21:10	41	18,7	18	50	150
0:21:11	41	18,8	18	50	150
0:21:12	41	18,8	18	50	150
0:21:13	41	18,8	18	50	150
0:21:14	41	18,8	18	50	150
0:21:15	41	18,8	18	50	150
0:21:16	41	18,8	18	50	150
0:21:17	41	18,9	18	50	150
0:21:18	41	18,9	18	50	150
0:21:19	41	18,9	18	50	150
0:21:20	41	18,9	18	50	150
0:21:21	41	18,9	18	50	150
0:21:22	41	18,9	18	50	150
0:21:23	42	18,9	18	50	150
0:21:24	42	19,0	18	50	150
0:21:25	42	19,0	18	50	150
0:21:26	42	19,0	18	51	150
0:21:27	42	19,0	18	50	150
0:21:28	42	19,0	18	51	150
0:21:29	42	19,0	18	50	150
0:21:30	42	19,1	18	50	150
0:21:31	42	19,1	18	50	150
0:21:32	42	19,1	18	50	150
0:21:33	42	19,1	18	50	150
0:21:34	42	19,1	18	51	150
0:21:35	42	19,2	18	50	150
0:21:36	42	19,1	18	51	150
0:21:37	42	19,1	18	51	150
0:21:38	42	19,1	18	51	150
0:21:39	42	19,1	18	51	150
0:21:40	42	19,1	18	51	150
0:21:41	42	19,1	18	51	150
0:21:42	42	19,1	18	51	150
0:21:43	42	19,1	18	51	150
0:21:44	42	19,2	18	51	150
0:21:45	42	19,2	18	51	150
0:21:46	42	19,2	18	51	150
0:21:47	42	19,2	18	51	150
0:21:48	42	19,3	18	51	150
0:21:49	42	19,3	18	51	150
0:21:50	42	19,3	18	51	150
0:21:51	42	19,3	18	51	150
0:21:52	42	19,3	18	51	150
0:21:53	42	19,4	18	51	150
0:21:54	42	19,4	18	51	150
0:21:55	42	19,4	18	51	150
0:21:56	42	19,4	18	51	150
0:21:57	42	19,4	18	51	150
0:21:58	42	19,4	18	51	150
0:21:59	42	19,5	18	51	150
0:22:00	42	19,5	18	51	150
0:22:01	42	19,5	18	51	150
0:22:02	42	19,5	18	51	150
0:22:03	42	19,5	18	51	150
0:22:04	42	19,5	18	51	150
0:22:05	42	19,6	18	51	150
0:22:06	42	19,6	18	51	150
0:22:07	42	19,6	18	51	150
0:22:08	42	19,6	18	51	150
0:22:09	42	19,6	18	51	150
0:22:10	42	19,6	18	52	150
0:22:11	42	19,6	18	52	150
0:22:12	42	19,7	18	52	150
0:22:13	42	19,7	18	52	150
0:22:14	42	19,7	18	52	150
0:22:15	42	19,7	18	51	150
0:22:16	42	19,7	18	51	150
0:22:17	42	19,6	18	51	150
0:22:18	42	19,5	18	51	150
0:22:19	43	19,5	18	51	150
0:22:20	43	19,5	18	51	150
0:22:21	43	19,6	18	52	150
0:22:22	43	19,6	18	52	150
0:22:23	43	19,6	18	52	150
0:22:24	43	19,6	18	52	150
0:22:25	43	19,6	18	52	150
0:22:26	43	19,6	18	52	150
0:22:27	43	19,6	18	52	150
0:22:28	43	19,7	18	52	150
0:22:29	43	19,7	18	52	150
0:22:30	43	19,7	18	52	150
0:22:31	43	19,7	18	52	150
0:22:32	43	19,7	18	52	150
0:22:33	43	19,7	18	52	150
0:22:34	43	19,7	18	52	150
0:22:35	43	19,8	18	52	150
0:22:36	43	19,8	18	52	150
0:22:37	43	19,8	18	52	150
0:22:38	43	19,8	18	52	150
0:22:39	43	19,8	18	52	150
0:22:40	43	19,8	18	52	150
0:22:41	43	19,8	18	52	150
0:22:42	43	19,9	18	52	150
0:22:43	43	19,9	18	52	150
0:22:44	43	19,9	18	52	150
0:22:45	43	19,9	18	52	150
0:22:46	43	19,9	18	52	150
0:22:47	43	20,0	18	52	150
0:22:48	43	20,0	18	52	150
0:22:49	43	20,0	18	52	150
0:22:50	43	20,0	18	52	150
0:22:51	43	20,0	18	52	150
0:22:52	43	20,0	18	52	150
0:22:53	43	20,1	18	52	150
0:22:54	43	20,1	18	52	150
0:22:55	43	20,1	18	52	150
0:22:56	43	20,1	18	52	150
0:22:57	43	20,1	18	52	150
0:22:58	43	20,1	18	52	150
0:22:59	43	20,2	18	52	150
0:23:00	43	20,2	18	52	150
0:23:01	43	20,2	18	53	150
0:23:02	43	20,2	18	53	150
0:23:03	43	20,2	18	52	150
0:23:04	43	20,2	18	52	150
0:23:05	43	20,2	18	52	150
0:23:06	43	20,3	18	52	150
0:23:07	43	20,3	18	52	150
0:23:08	43	20,3	18	52	150
0:23:09	43	20,3	18	53	150
0:23:10	43	20,3	18	52	150
0:23:11	43	20,3	18	52	150
0:23:12	43	20,3	18	53	150
0:23:13	43	20,3	18	52	150
0:23:14	43	20,4	18	52	150
0:23:15	43	20,4	18	53	150
0:23:16	44	20,4	18	53	150
0:23:17	44	20,4	18	53	150
0:23:18	44	20,4	18	53	150
0:23:19	44	20,4	18	53	150
0:23:20	44	20,4	18	53	150
0:23:21	44	20,4	18	53	150
0:23:22	44	20,5	18	53	150
0:23:23	44	20,5	18	52	150
0:23:24	44	20,5	18	53	150
0:23:25	44	20,5	18	53	150
0:23:26	44	20,5	18	53	150
0:23:27	44	20,5	18	53	150
0:23:28	44	20,6	18	52	150
0:23:29	44	20,6	18	53	150
0:23:30	44	20,6	18	52	150
0:23:31	44	20,6	18	53	150
0:23:32	44	20,6	18	53	150
0:23:33	44	20,6	18	53	150
0:23:34	44	20,6	18	53	150
0:23:35	44	20,7	18	53	150
0:23:36	44	20,7	18	53	150
0:23:37	44	20,7	18	53	150
0:23:38	44	20,7	18	53	150
0:23:39	44	20,7	18	53	150
0:23:40	44	20,7	18	53	150
0:23:41	44	20,7	18	53	150
0:23:42	44	20,8	18	53	150
0:23:43	44	20,8	18	53	150
0:23:44	44	20,8	18	53	150
0:23:45	44	20,8	18	53	150
0:23:46	44	20,8	18	53	150
0:23:47	44	20,8	18	53	150
0:23:48	44	20,8	18	53	150
0:23:49	44	20,9	18	53	150
0:23:50	44	20,9	18	53	150
0:23:51	44	20,9	18	53	150
0:23:52	44	20,9	18	53	150
0:23:53	44	20,9	18	53	150
0:23:54	44	21,0	18	53	150
0:23:55	44	21,0	18	53	150
0:23:56	44	21,0	18	53	150
0:23:57	44	21,0	18	53	150
0:23:58	44	21,0	18	53	150
0:23:59	44	21,0	18	53	150
0:24:00	44	21,0	18	53	150
0:24:01	44	21,1	18	53	150
0:24:02	44	21,1	18	53	150
0:24:03	44	21,1	18	53	150
0:24:04	44	21,1	18	53	150
0:24:05	44	21,1	18	53	150
0:24:06	44	21,1	18	54	150
0:24:07	44	21,1	18	53	150
0:24:08	44	21,2	18	54	150
0:24:09	44	21,2	18	53	150
0:24:10	44	21,2	18	54	150
0:24:11	44	21,2	18	53	150
0:24:12	45	21,2	18	53	150
0:24:13	45	21,2	18	53	150
0:24:14	45	21,2	18	53	150
0:24:15	45	21,3	18	53	150
0:24:16	45	21,3	18	53	150
0:24:17	45	21,3	18	53	150
0:24:18	45	21,3	18	53	150
0:24:19	45	21,3	18	53	150
0:24:20	45	21,3	18	53	150
0:24:21	45	21,3	18	53	150
0:24:22	45	21,4	18	54	150
0:24:23	45	21,4	18	54	150
0:24:24	45	21,4	18	54	150
0:24:25	45	21,4	18	54	150
0:24:26	45	21,4	18	54	150
0:24:27	45	21,4	18	54	150
0:24:28	45	21,5	18	54	150
0:24:29	45	21,5	18	54	150
0:24:30	45	21,5	18	54	150
0:24:31	45	21,5	18	54	150
0:24:32	45	21,5	18	54	150
0:24:33	45	21,5	18	54	150
0:24:34	45	21,5	18	54	150
0:24:35	45	21,6	18	54	150
0:24:36	45	21,6	18	54	150
0:24:37	45	21,6	18	54	150
0:24:38	45	21,6	18	54	150
0:24:39	45	21,6	18	54	150
0:24:40	45	21,6	18	54	150
0:24:41	45	21,6	18	54	150
0:24:42	45	21,7	18	54	150
0:24:43	45	21,7	18	54	150
0:24:44	45	21,7	18	54	150
0:24:45	45	21,7	18	54	150
0:24:46	45	21,7	18	54	150
0:24:47	45	21,7	18	54	150
0:24:48	45	21,7	18	54	150
0:24:49	45	21,8	18	54	150
0:24:50	45	21,8	18	54	150
0:24:51	45	21,8	18	54	150
0:24:52	45	21,8	18	54	150
0:24:53	45	21,8	18	54	150
0:24:54	45	21,8	18	54	150
0:24:55	45	21,8	18	54	150
0:24:56	45	21,9	18	54	150
0:24:57	45	21,9	18	54	150
0:24:58	45	21,9	18	54	150
0:24:59	45	21,9	18	54	150
0:25:00	45	21,9	18	54	150
0:25:01	45	21,9	18	54	150
0:25:02	45	21,9	18	54	150
0:25:03	45	22,0	18	54	150
0:25:04	45	22,0	18	54	150
0:25:05	45	22,0	18	54	150
0:25:06	45	22,0	18	54	150
0:25:07	45	22,0	18	54	150
0:25:08	46	22,0	18	54	150
0:25:09	46	22,0	18	54	150
0:25:10	46	22,1	18	55	150
0:25:11	46	22,1	18	55	150
0:25:12	46	22,1	18	54	150
0:25:13	46	22,1	18	54	150
0:25:14	46	22,1	18	54	150
0:25:15	46	22,1	18	54	150
0:25:16	46	22,2	18	54	150
0:25:17	46	22,2	18	55	150
