Repository: ProgWizer/parser

File: project-root/data/Data Acquisition/Data Acquisition/2021 year (353)/21-027.txt (part 1 of 2)
--Test Summary--
Full Path and File Name	
Instrument Name	SGSA/UCA
Instrument Type	Model 5265 SGSA/UCA
Instrument Serial Number	
Test Start Date	09.02.2021
Test Start Time	15:43:25
Test Stop Date	10.02.2021
Test Stop Time	9:07:29
Test Length	17:24:04
Final Sample Time Offset	17:24:00
Controller Schedule Name	
Sampling Period	30 seconds
Comments	
Information	WellID	
Information	Customer	
Information	EngName	
Information	CementClass	
Information	CementMfr	
Information	Additives	
Information	Density	
Information	BHCT	
Information	BHST	
Information	FluidLoss	
Information	JobType	
Calculated Value	CS_50	5:09:30
Calculated Value	CS_500	N/A
Calculated Value	SGS_Initial	1:54:00
Calculated Value	SGS_Final	2:42:30
Calculated Value	CS_Time8h	0,93 MPa
Calculated Value	CS_Time12h	1,52 MPa
Calculated Value	CS_Time24h	N/A
Calculated Value	CS_Time48h	N/A
Calculated Value	Time_SGS_100lb/100ft2	2:03:00
Calculated Value	Time_SGS_500lb/100ft2	2:25:30
Calculated Curve	Compressive Strength	Compressive strength type A (less than 14 lb/gal)
Calculated Curve	Static Gel Strength	Static gel strength
Initial Temperature (°C)	23 °C
Final Temperature (°C)	50 °C
Initial Pressure (psi)	79 psi
Final Pressure (psi)	118 psi
Initial Transit Time (microsec/in)	ERROR
Final Transit Time (microsec/in)	13,26 microsec/in
Initial Gel Value	ERROR
Final Gel Value	6660
Initial Compressive Strength (MPa)	N/A
Final Compressive Strength (MPa)	2,28 MPa
Initial Static Gel Strength (lb/100ft2)	4,2 lb/100ft2
Final Static Gel Strength (lb/100ft2)	ERROR
--Data--
Time (HH:MM:SS)	Temperature (°C)	Pressure (psi)	Transit Time (microsec/in)	Gel Value	Compressive Strength (MPa)	Static Gel Strength (lb/100ft2)
0:00:00	23	79				4,2
0:00:30	23	80				4,5
0:01:00	23	81				4,8
0:01:30	23	86				5,2
0:02:00	24	85				5,5
0:02:30	24	83				5,8
0:03:00	25	82				6,2
0:03:30	26	82				6,5
0:04:00	26	94				6,8
0:04:30	27	99				7,1
0:05:00	28	98				7,5
0:05:30	28	98				7,8
0:06:00	28	97				8,1
0:06:30	29	97				8,5
0:07:00	29	96				8,8
0:07:30	23	8				9,1
0:08:00	23	8				9,4
0:08:30	23	9	16,81	4520	0,00	9,8
0:09:00	32	88	16,83	5201	0,00	10,1
0:09:30	33	86	16,84	5579	0,00	10,4
0:10:00	33	103	16,83	5693	0,00	10,8
0:10:30	33	108	16,83	5764	0,00	11,1
0:11:00	34	107	16,82	5799	0,00	11,4
0:11:30	35	106	16,83	5806	0,00	11,7
0:12:00	36	105	16,82	5819	0,00	12,1
0:12:30	37	106	16,82	5835	0,00	12,4
0:13:00	38	111	16,82	5843	0,00	12,7
0:13:30	39	112	16,82	5833	0,00	13,1
0:14:00	41	113	16,81	5836	0,00	13,4
0:14:30	41	114	16,80	5835	0,00	13,7
0:15:00	42	115	16,80	5835	0,00	14,0
0:15:30	42	115	16,79	5834	0,01	14,4
0:16:00	43	115	16,78	5832	0,01	14,7
0:16:30	44	115	16,77	5850	0,01	15,0
0:17:00	44	115	16,76	5866	0,01	15,4
0:17:30	45	116	16,75	5890	0,02	15,7
0:18:00	45	116	16,75	5924	0,02	16,0
0:18:30	46	116	16,74	5942	0,02	16,3
0:19:00	46	116	16,74	5961	0,02	16,7
0:19:30	46	116	16,72	5965	0,03	17,0
0:20:00	47	115	16,71	5962	0,03	17,3
0:20:30	47	115	16,71	5949	0,03	17,7
0:21:00	47	114	16,69	5926	0,04	18,0
0:21:30	47	114	16,69	5901	0,04	18,3
0:22:00	48	113	16,67	5882	0,04	18,7
0:22:30	48	112	16,67	5864	0,05	19,0
0:23:00	48	112	16,66	5855	0,05	19,3
0:23:30	49	111	16,65	5849	0,05	19,6
0:24:00	49	110	16,65	5849	0,05	20,0
0:24:30	49	109	16,64	5862	0,05	20,3
0:25:00	49	108	16,64	5871	0,06	20,6
0:25:30	49	107	16,63	5886	0,06	21,0
0:26:00	49	106	16,62	5901	0,06	21,3
0:26:30	49	106	16,62	5912	0,06	21,6
0:27:00	50	105	16,61	5922	0,06	21,9
0:27:30	50	104	16,61	5933	0,06	22,3
0:28:00	50	103	16,61	5935	0,07	22,6
0:28:30	50	101	16,60	5937	0,07	22,9
0:29:00	50	101	16,60	5933	0,07	23,3
0:29:30	50	100	16,59	5926	0,07	23,6
0:30:00	50	99	16,59	5919	0,07	23,9
0:30:30	50	98	16,58	5917	0,07	24,2
0:31:00	50	97	16,58	5903	0,07	24,6
0:31:30	50	96	16,58	5889	0,08	24,9
0:32:00	50	95	16,58	5886	0,08	25,2
0:32:30	50	94	16,57	5876	0,08	25,6
0:33:00	50	93	16,57	5864	0,08	25,9
0:33:30	50	92	16,57	5853	0,08	26,2
0:34:00	50	91	16,57	5853	0,08	26,5
0:34:30	50	90	16,57	5845	0,08	26,9
0:35:00	50	90	16,56	5836	0,08	27,2
0:35:30	51	89	16,56	5838	0,08	27,5
0:36:00	51	88	16,56	5834	0,08	27,9
0:36:30	51	88	16,55	5833	0,08	28,2
0:37:00	51	89	16,55	5822	0,08	28,5
0:37:30	51	88	16,55	5819	0,08	28,8
0:38:00	50	88	16,55	5828	0,08	29,2
0:38:30	50	87	16,55	5816	0,09	29,5
0:39:00	50	86	16,55	5812	0,09	29,8
0:39:30	50	89	16,54	5810	0,09	30,2
0:40:00	50	89	16,55	5808	0,09	30,5
0:40:30	50	88	16,54	5807	0,09	30,8
0:41:00	50	87	16,55	5801	0,09	31,2
0:41:30	50	87	16,55	5799	0,09	31,5
0:42:00	50	86	16,54	5790	0,09	31,8
0:42:30	50	87	16,54	5787	0,09	32,1
0:43:00	50	89	16,54	5786	0,09	32,5
0:43:30	50	88	16,54	5784	0,09	32,8
0:44:00	50	87	16,54	5779	0,09	33,1
0:44:30	50	87	16,54	5777	0,09	33,5
0:45:00	50	87	16,54	5774	0,09	33,8
0:45:30	50	87	16,54	5769	0,09	34,1
0:46:00	50	86	16,54	5768	0,09	34,4
0:46:30	50	88	16,54	5765	0,09	34,8
0:47:00	50	88	16,54	5760	0,09	35,1
0:47:30	50	88	16,55	5762	0,09	35,4
0:48:00	50	90	16,55	5753	0,09	35,8
0:48:30	50	89	16,54	5751	0,09	36,1
0:49:00	50	92	16,54	5750	0,09	36,4
0:49:30	50	91	16,54	5746	0,09	36,7
0:50:00	50	107	16,54	5743	0,09	37,1
0:50:30	50	106	16,54	5738	0,09	37,4
0:51:00	50	104	16,54	5739	0,09	37,7
0:51:30	50	103	16,54	5729	0,09	38,1
0:52:00	50	101	16,54	5732	0,09	38,4
0:52:30	50	100	16,54	5728	0,09	38,7
0:53:00	50	98	16,54	5726	0,09	39,0
0:53:30	50	97	16,55	5721	0,09	39,4
0:54:00	50	96	16,54	5720	0,09	39,7
0:54:30	50	95	16,54	5711	0,09	40,0
0:55:00	50	94	16,54	5712	0,09	40,4
0:55:30	50	93	16,55	5714	0,09	40,7
0:56:00	50	105	16,55	5705	0,09	41,0
0:56:30	50	104	16,54	5703	0,09	41,3
0:57:00	50	102	16,54	5701	0,09	41,7
0:57:30	50	101	16,54	5700	0,09	42,0
0:58:00	50	99	16,54	5693	0,09	42,3
0:58:30	50	98	16,54	5693	0,09	42,7
0:59:00	50	97	16,54	5692	0,09	43,0
0:59:30	50	95	16,55	5685	0,09	43,3
1:00:00	50	94	16,54	5680	0,09	43,7
1:00:30	50	93	16,55	5681	0,09	44,0
1:01:00	50	93	16,55	5673	0,09	44,3
1:01:30	50	91	16,55	5670	0,09	44,6
1:02:00	50	90	16,55	5665	0,09	45,0
1:02:30	50	89	16,54	5664	0,09	45,3
1:03:00	50	89	16,54	5662	0,09	45,6
1:03:30	50	87	16,55	5651	0,09	46,0
1:04:00	50	87	16,54	5653	0,09	46,3
1:04:30	50	87	16,55	5653	0,09	46,6
1:05:00	50	86	16,55	5645	0,08	46,9
1:05:30	50	87	16,55	5637	0,08	47,3
1:06:00	50	86	16,55	5635	0,09	47,6
1:06:30	50	85	16,55	5635	0,08	47,9
1:07:00	50	86	16,55	5631	0,09	48,3
1:07:30	50	87	16,55	5625	0,08	48,6
1:08:00	50	86	16,55	5625	0,09	48,9
1:08:30	50	88	16,55	5617	0,08	49,2
1:09:00	50	87	16,55	5614	0,08	49,6
1:09:30	50	88	16,55	5610	0,09	49,9
1:10:00	50	88	16,55	5607	0,09	50,2
1:10:30	50	87	16,55	5598	0,08	50,6
1:11:00	50	86	16,56	5602	0,08	50,9
1:11:30	50	88	16,55	5598	0,08	51,2
1:12:00	50	87	16,56	5599	0,08	51,5
1:12:30	50	86	16,56	5591	0,08	51,9
1:13:00	50	102	16,56	5588	0,08	52,2
1:13:30	50	101	16,55	5580	0,08	52,5
1:14:00	50	100	16,56	5578	0,08	52,9
1:14:30	50	99	16,56	5579	0,08	53,2
1:15:00	51	97	16,56	5570	0,08	53,5
1:15:30	50	97	16,56	5562	0,08	53,8
1:16:00	50	95	16,56	5564	0,08	54,2
1:16:30	50	94	16,56	5554	0,08	54,5
1:17:00	50	93	16,56	5554	0,08	54,8
1:17:30	50	92	16,57	5547	0,08	55,2
1:18:00	50	91	16,57	5546	0,08	55,5
1:18:30	50	91	16,57	5539	0,08	55,8
1:19:00	50	89	16,57	5532	0,08	56,2
1:19:30	50	89	16,57	5534	0,08	56,5
1:20:00	50	88	16,57	5528	0,08	56,8
1:20:30	50	88	16,57	5521	0,08	57,1
1:21:00	50	88	16,57	5519	0,08	57,5
1:21:30	51	88	16,57	5515	0,08	57,8
1:22:00	50	87	16,58	5511	0,08	58,1
1:22:30	50	89	16,58	5504	0,07	58,5
1:23:00	50	88	16,58	5499	0,08	58,8
1:23:30	50	87	16,58	5492	0,08	59,1
1:24:00	51	88	16,58	5488	0,08	59,4
1:24:30	50	89	16,58	5488	0,08	59,8
1:25:00	50	89	16,58	5479	0,07	60,1
1:25:30	50	88	16,58	5480	0,07	60,4
1:26:00	50	88	16,58	5469	0,07	60,8
1:26:30	50	87	16,59	5469	0,07	61,1
1:27:00	50	87	16,59	5461	0,07	61,4
1:27:30	50	87	16,59	5461	0,07	61,7
1:28:00	51	87	16,59	5450	0,07	62,1
1:28:30	51	88	16,59	5445	0,07	62,4
1:29:00	51	87	16,59	5441	0,07	62,7
1:29:30	51	87	16,59	5445	0,07	63,1
1:30:00	50	89	16,60	5433	0,07	63,4
1:30:30	50	89	16,60	5429	0,07	63,7
1:31:00	50	89	16,60	5420	0,07	64,0
1:31:30	50	88	16,60	5421	0,07	64,4
1:32:00	50	87	16,60	5414	0,07	64,7
1:32:30	51	87	16,60	5414	0,07	65,0
1:33:00	51	88	16,60	5400	0,07	65,4
1:33:30	51	88	16,60	5399	0,07	65,7
1:34:00	50	88	16,60	5390	0,07	66,0
1:34:30	50	89	16,60	5389	0,07	66,3
1:35:00	50	96	16,61	5384	0,07	66,7
1:35:30	50	95	16,61	5390	0,07	67,0
1:36:00	50	95	16,61	5379	0,07	67,3
1:36:30	50	94	16,61	5373	0,07	67,7
1:37:00	50	93	16,61	5367	0,07	68,0
1:37:30	50	92	16,61	5372	0,07	68,3
1:38:00	50	92	16,61	5356	0,07	68,7
1:38:30	50	95	16,61	5357	0,06	69,0
1:39:00	50	94	16,62	5347	0,06	69,3
1:39:30	50	94	16,62	5349	0,06	69,6
1:40:00	50	93	16,62	5342	0,06	70,0
1:40:30	50	92	16,62	5334	0,06	70,3
1:41:00	50	91	16,62	5342	0,06	70,6
1:41:30	50	99	16,62	5330	0,06	71,0
1:42:00	50	98	16,62	5332	0,06	71,3
1:42:30	50	98	16,62	5326	0,06	71,6
1:43:00	50	97	16,63	5325	0,06	71,9
1:43:30	50	96	16,63	5319	0,06	72,3
1:44:00	50	95	16,63	5313	0,06	72,6
1:44:30	50	94	16,63	5312	0,06	72,9
1:45:00	50	94	16,63	5309	0,06	73,3
1:45:30	50	93	16,64	5306	0,06	73,6
1:46:00	50	93	16,64	5305	0,06	73,9
1:46:30	50	93	16,64	5301	0,06	74,2
1:47:00	50	92	16,64	5295	0,05	74,6
1:47:30	50	91	16,64	5293	0,05	74,9
1:48:00	50	91	16,64	5290	0,05	75,2
1:48:30	50	90	16,64	5285	0,05	75,6
1:49:00	50	89	16,64	5286	0,05	75,9
1:49:30	50	89	16,65	5282	0,05	76,2
1:50:00	50	88	16,65	5285	0,05	76,5
1:50:30	50	88	16,65	5285	0,05	76,9
1:51:00	50	87	16,65	5280	0,05	77,2
1:51:30	50	87	16,65	5276	0,05	77,5
1:52:00	50	86	16,65	5285	0,05	77,9
1:52:30	50	86	16,65	5275	0,05	78,2
1:53:00	51	85	16,66	5275	0,05	78,5
1:53:30	51	85	16,66	5276	0,05	78,8
1:54:00	51	84	16,66	5274	0,05	79,2
1:54:30	51	85	16,66	5274	0,05	79,5
1:55:00	51	84	16,67	5280	0,05	83,6
1:55:30	51	85	16,67	5278	0,05	82,1
1:56:00	50	85	16,67	5277	0,04	81,9
1:56:30	50	85	16,67	5280	0,04	83,7
1:57:00	50	85	16,67	5280	0,05	83,7
1:57:30	50	85	16,68	5285	0,04	87,5
1:58:00	50	85	16,68	5282	0,04	85,5
1:58:30	50	85	16,69	5283	0,04	85,8
1:59:00	50	85	16,69	5288	0,04	89,5
1:59:30	50	85	16,68	5290	0,04	90,9
2:00:00	50	94	16,69	5289	0,04	90,1
2:00:30	51	94	16,69	5293	0,04	93,1
2:01:00	51	93	16,69	5295	0,04	94,6
2:01:30	51	93	16,69	5298	0,04	97,0
2:02:00	51	92	16,69	5299	0,04	97,9
2:02:30	51	92	16,69	5307	0,04	104,0
2:03:00	50	91	16,70	5310	0,04	106,0
2:03:30	50	91	16,70	5313	0,03	107,7
2:04:00	50	90	16,70	5317	0,03	111,0
2:04:30	50	89	16,70	5326	0,03	117,9
2:05:00	50	89	16,70	5330	0,03	121,1
2:05:30	50	94	16,70	5337	0,03	125,9
2:06:00	50	106	16,70	5338	0,03	126,7
2:06:30	50	111	16,71	5349	0,03	135,0
2:07:00	50	110	16,71	5351	0,03	137,1
2:07:30	50	109	16,71	5359	0,03	142,6
2:08:00	50	108	16,71	5364	0,03	146,8
2:08:30	50	107	16,72	5370	0,03	151,6
2:09:00	50	106	16,72	5385	0,03	163,6
2:09:30	51	106	16,71	5387	0,03	164,7
2:10:00	51	105	16,71	5397	0,03	172,6
2:10:30	51	104	16,72	5400	0,03	175,5
2:11:00	50	104	16,72	5408	0,03	181,4
2:11:30	50	103	16,73	5420	0,03	191,4
2:12:00	50	102	16,73	5429	0,03	198,5
2:12:30	50	101	16,73	5443	0,02	210,1
2:13:00	50	101	16,73	5451	0,02	216,4
2:13:30	50	105	16,74	5465	0,02	227,9
2:14:00	50	105	16,73	5470	0,02	232,9
2:14:30	50	104	16,74	5479	0,02	240,5
2:15:00	50	103	16,74	5497	0,02	255,1
2:15:30	50	103	16,74	5506	0,02	263,1
2:16:00	50	102	16,74	5518	0,02	273,5
2:16:30	50	101	16,75	5527	0,02	281,2
2:17:00	50	100	16,75	5539	0,02	291,8
2:17:30	50	100	16,75	5557	0,02	308,0
2:18:00	50	99	16,76	5566	0,02	316,7
2:18:30	50	98	16,76	5579	0,02	328,1
2:19:00	50	98	16,76	5588	0,02	336,2
2:19:30	50	97	16,76	5605	0,02	352,2
2:20:00	50	96	16,77	5621	0,01	367,3
2:20:30	50	96	16,77	5633	0,01	378,2
2:21:00	50	95	16,77	5639	0,01	384,6
2:21:30	50	95	16,78	5652	0,01	396,7
2:22:00	50	94	16,77	5669	0,01	413,0
2:22:30	50	94	16,78	5680	0,01	424,4
2:23:00	50	93	16,78	5699	0,01	443,2
2:23:30	50	99	16,78	5708	0,01	452,3
2:24:00	50	99	16,78	5726	0,01	470,9
2:24:30	50	98	16,78	5741	0,01	485,4
2:25:00	50	97	16,79	5757	0,01	502,9
2:25:30	50	97	16,79	5774	0,01	520,0
2:26:00	50	96	16,79	5786	0,01	533,6
2:26:30	50	95	16,79	5804	0,01	553,2
2:27:00	50	95	16,79	5818	0,00	568,5
2:27:30	50	94	16,79	5829	0,01	580,5
2:28:00	50	94	16,80	5852	0,00	606,2
2:28:30	50	93	16,80	5866	0,00	621,8
2:29:00	50	93	16,80	5881	0,00	638,8
2:29:30	51	93	16,79	5896	0,00	656,4
2:30:00	50	92	16,80	5909	0,00	671,1
2:30:30	50	92	16,80	5923	0,00	688,5
2:31:00	50	91	16,80	5944	0,00	713,3
2:31:30	50	90	16,80	5958	0,00	730,6
2:32:00	50	90	16,80	5975	0,00	751,4
2:32:30	50	90	16,80	5987	0,00	766,1
2:33:00	50	89	16,80	6006	0,00	790,8
2:33:30	50	89	16,81	6025	0,00	815,0
2:34:00	50	89	16,81	6036	0,00	829,0
2:34:30	50	88	16,81	6049	0,00	846,2
2:35:00	51	89	16,81	6069	0,00	871,8
2:35:30	50	88	16,81	6087	0,00	895,8
2:36:00	50	88	16,81	6102	0,00	916,6
2:36:30	50	90	16,81	6120	0,00	941,1
2:37:00	50	89	16,81	6132	0,00	958,5
2:37:30	50	89	16,81	6146	0,00	977,2
2:38:00	50	88	16,81	6168	0,00	1008,8
2:38:30	50	98	16,82	6178	0,00	1024,0
2:39:00	50	98	16,82	6196	0,00	1049,4
2:39:30	50	97	16,82	6210	0,00	1071,2
2:40:00	50	97	16,82	6224	0,00	1090,8
2:40:30	50	96	16,82	6240	0,00	1115,7
2:41:00	51	96	16,81	6252	0,00	1133,5
2:41:30	50	95	16,82	6266	0,00	1156,2
2:42:00	50	95	16,82	6281	0,00	1178,2
2:42:30	51	108	16,82	6297	0,00	1204,2
2:43:00	50	107	16,82	6310	0,00	
2:43:30	50	106	16,82	6316	0,00	
2:44:00	50	105	16,82	6330	0,00	
2:44:30	50	105	16,82	6346	0,00	
2:45:00	50	104	16,82	6359	0,00	
2:45:30	50	103	16,82	6372	0,00	
2:46:00	50	102	16,82	6381	0,00	
2:46:30	50	102	16,82	6398	0,00	
2:47:00	50	101	16,82	6407	0,00	
2:47:30	50	100	16,82	6419	0,00	
2:48:00	50	100	16,82	6434	0,00	
2:48:30	50	99	16,82	6449	0,00	
2:49:00	50	99	16,82	6462	0,00	
2:49:30	50	98	16,82	6474	0,00	
2:50:00	50	97	16,81	6484	0,00	
2:50:30	50	97	16,81	6493	0,00	
2:51:00	51	97	16,81	6507	0,00	
2:51:30	51	96	16,81	6515	0,00	
2:52:00	51	96	16,81	6527	0,00	
2:52:30	51	95	16,82	6538	0,00	
2:53:00	51	95	16,81	6547	0,00	
2:53:30	51	94	16,81	6562	0,00	
2:54:00	51	93	16,81	6567	0,00	
2:54:30	50	93	16,81	6580	0,00	
2:55:00	50	93	16,81	6586	0,00	
2:55:30	50	92	16,81	6596	0,00	
2:56:00	50	91	16,81	6608	0,00	
2:56:30	50	90	16,81	6617	0,00	
2:57:00	50	90	16,81	6628	0,00	
2:57:30	50	89	16,80	6637	0,00	
2:58:00	50	89	16,80	6644	0,00	
2:58:30	50	89	16,80	6652	0,00	
2:59:00	50	89	16,80	6658	0,00	
2:59:30	50	88	16,80	6666	0,00	
3:00:00	50	90	16,80	6675	0,00	
3:00:30	50	90	16,80	6687	0,00	
3:01:00	50	90	16,80	6690	0,00	
3:01:30	50	89	16,80	6702	0,00	
3:02:00	50	88	16,79	6705	0,00	
3:02:30	50	88	16,79	6713	0,01	
3:03:00	50	88	16,79	6720	0,01	
3:03:30	50	89	16,79	6728	0,01	
3:04:00	50	88	16,79	6736	0,01	
3:04:30	50	89	16,78	6739	0,01	
3:05:00	50	88	16,78	6747	0,01	
3:05:30	50	98	16,78	6751	0,01	
3:06:00	50	98	16,78	6758	0,01	
3:06:30	50	97	16,78	6767	0,01	
3:07:00	50	97	16,77	6769	0,01	
3:07:30	50	96	16,77	6778	0,01	
3:08:00	50	95	16,77	6784	0,01	
3:08:30	50	95	16,76	6787	0,01	
3:09:00	50	94	16,77	6794	0,01	
3:09:30	50	94	16,76	6799	0,01	
3:10:00	50	93	16,76	6806	0,02	
3:10:30	50	93	16,76	6811	0,02	
3:11:00	50	92	16,75	6814	0,02	
3:11:30	50	92	16,75	6816	0,02	
3:12:00	50	92	16,74	6824	0,02	
3:12:30	50	91	16,74	6827	0,02	
3:13:00	50	90	16,74	6829	0,02	
3:13:30	50	90	16,74	6836	0,02	
3:14:00	50	89	16,74	6841	0,02	
3:14:30	50	89	16,74	6846	0,02	
3:15:00	50	89	16,74	6848	0,02	
3:15:30	50	88	16,73	6855	0,02	
3:16:00	50	88	16,73	6855	0,02	
3:16:30	50	88	16,73	6860	0,03	
3:17:00	50	89	16,73	6864	0,03	
3:17:30	50	88	16,72	6868	0,03	
3:18:00	50	92	16,72	6873	0,03	
3:18:30	50	104	16,72	6876	0,03	
3:19:00	50	103	16,72	6875	0,03	
3:19:30	50	103	16,71	6883	0,03	
3:20:00	50	102	16,71	6882	0,03	
3:20:30	50	101	16,71	6890	0,03	
3:21:00	50	101	16,70	6892	0,03	
3:21:30	50	100	16,70	6890	0,03	
3:22:00	50	100	16,70	6893	0,04	
3:22:30	50	99	16,70	6901	0,04	
3:23:00	50	99	16,69	6902	0,04	
3:23:30	50	105	16,69	6903	0,04	
3:24:00	50	105	16,69	6907	0,04	
3:24:30	50	104	16,68	6911	0,04	
3:25:00	50	103	16,68	6907	0,04	
3:25:30	50	103	16,68	6915	0,04	
3:26:00	50	102	16,67	6917	0,04	
3:26:30	50	102	16,67	6918	0,05	
3:27:00	50	101	16,66	6920	0,05	
3:27:30	50	100	16,66	6919	0,05	
3:28:00	50	100	16,66	6920	0,05	
3:28:30	50	99	16,66	6921	0,05	
3:29:00	50	99	16,66	6928	0,05	
3:29:30	50	98	16,65	6925	0,05	
3:30:00	50	104	16,65	6930	0,05	
3:30:30	50	110	16,64	6930	0,05	
3:31:00	50	109	16,64	6935	0,06	
3:31:30	50	108	16,64	6937	0,06	
3:32:00	50	108	16,64	6940	0,06	
3:32:30	50	109	16,63	6937	0,06	
3:33:00	50	109	16,63	6941	0,06	
3:33:30	50	108	16,63	6941	0,06	
3:34:00	50	108	16,62	6941	0,06	
3:34:30	50	107	16,62	6945	0,06	
3:35:00	50	111	16,62	6944	0,06	
3:35:30	50	110	16,61	6948	0,06	
3:36:00	50	110	16,61	6948	0,06	
3:36:30	50	109	16,61	6948	0,07	
3:37:00	50	108	16,60	6951	0,07	
3:37:30	50	107	16,60	6949	0,07	
3:38:00	50	107	16,60	6951	0,07	
3:38:30	50	106	16,59	6956	0,07	
3:39:00	50	106	16,59	6953	0,07	
3:39:30	50	105	16,59	6957	0,07	
3:40:00	50	104	16,59	6956	0,07	
3:40:30	50	105	16,58	6957	0,07	
3:41:00	50	104	16,58	6956	0,07	
3:41:30	50	104	16,57	6960	0,08	
3:42:00	50	113	16,57	6960	0,08	
3:42:30	50	112	16,56	6960	0,08	
3:43:00	50	111	16,56	6962	0,08	
3:43:30	50	111	16,56	6962	0,08	
3:44:00	50	110	16,55	6964	0,08	
3:44:30	50	110	16,55	6960	0,08	
3:45:00	50	109	16,55	6962	0,09	
3:45:30	50	111	16,54	6963	0,09	
3:46:00	50	110	16,54	6967	0,09	
3:46:30	50	110	16,54	6964	0,09	
3:47:00	50	109	16,53	6963	0,09	
3:47:30	50	108	16,53	6964	0,09	
3:48:00	50	107	16,53	6966	0,09	
3:48:30	50	107	16,53	6968	0,09	
3:49:00	50	106	16,52	6967	0,10	
3:49:30	50	106	16,52	6965	0,10	
3:50:00	50	105	16,52	6967	0,10	
3:50:30	50	105	16,51	6967	0,10	
3:51:00	50	110	16,51	6964	0,10	
3:51:30	50	110	16,50	6967	0,10	
3:52:00	50	109	16,50	6966	0,10	
3:52:30	50	108	16,50	6963	0,10	
3:53:00	50	113	16,49	6965	0,11	
3:53:30	50	112	16,49	6968	0,11	
3:54:00	50	112	16,48	6967	0,11	
3:54:30	50	111	16,48	6967	0,11	
3:55:00	50	110	16,48	6964	0,11	
3:55:30	50	109	16,47	6966	0,11	
3:56:00	50	109	16,47	6966	0,11	
3:56:30	50	108	16,46	6967	0,12	
3:57:00	50	107	16,46	6966	0,12	
3:57:30	50	107	16,46	6965	0,12	
3:58:00	50	106	16,45	6964	0,12	
3:58:30	50	106	16,45	6963	0,12	
3:59:00	50	105	16,44	6963	0,12	
3:59:30	50	105	16,44	6961	0,12	
4:00:00	50	104	16,44	6963	0,12	
4:00:30	50	110	16,44	6962	0,13	
4:01:00	50	109	16,43	6957	0,13	
4:01:30	50	108	16,43	6961	0,13	
4:02:00	50	107	16,42	6962	0,13	
4:02:30	50	107	16,42	6957	0,13	
4:03:00	50	106	16,42	6961	0,13	
4:03:30	50	105	16,42	6960	0,13	
4:04:00	50	105	16,41	6960	0,13	
4:04:30	50	104	16,41	6954	0,14	
4:05:00	50	104	16,40	6956	0,14	
4:05:30	50	103	16,40	6956	0,14	
4:06:00	50	103	16,39	6957	0,14	
4:06:30	50	111	16,39	6954	0,14	
4:07:00	50	111	16,38	6952	0,14	
4:07:30	50	110	16,38	6951	0,15	
4:08:00	50	110	16,38	6952	0,15	
4:08:30	50	109	16,37	6952	0,15	
4:09:00	50	108	16,37	6952	0,15	
4:09:30	50	108	16,36	6950	0,15	
4:10:00	50	107	16,36	6946	0,15	
4:10:30	50	114	16,35	6949	0,16	
4:11:00	50	114	16,35	6947	0,16	
4:11:30	50	113	16,35	6945	0,16	
4:12:00	50	112	16,34	6945	0,16	
4:12:30	50	111	16,34	6949	0,16	
4:13:00	50	110	16,34	6945	0,16	
4:13:30	50	110	16,33	6945	0,16	
4:14:00	50	109	16,33	6941	0,16	
4:14:30	50	108	16,33	6939	0,17	
4:15:00	50	107	16,32	6940	0,17	
4:15:30	50	107	16,32	6942	0,17	
4:16:00	50	106	16,31	6937	0,17	
4:16:30	50	106	16,31	6937	0,17	
4:17:00	50	105	16,31	6938	0,17	
4:17:30	50	105	16,30	6938	0,17	
4:18:00	50	104	16,30	6937	0,18	
4:18:30	50	103	16,29	6933	0,18	
4:19:00	50	103	16,29	6929	0,18	
4:19:30	50	103	16,29	6931	0,18	
4:20:00	50	102	16,28	6932	0,18	
4:20:30	50	102	16,28	6926	0,18	
4:21:00	50	101	16,27	6929	0,19	
4:21:30	51	101	16,27	6929	0,19	
4:22:00	51	100	16,26	6923	0,19	
4:22:30	51	109	16,26	6924	0,19	
4:23:00	51	109	16,25	6921	0,19	
4:23:30	51	108	16,25	6924	0,20	
4:24:00	50	107	16,24	6921	0,20	
4:24:30	50	107	16,24	6922	0,20	
4:25:00	50	106	16,24	6922	0,20	
4:25:30	50	113	16,24	6919	0,20	
4:26:00	50	112	16,23	6914	0,20	
4:26:30	50	111	16,23	6916	0,20	
4:27:00	50	111	16,22	6914	0,20	
4:27:30	50	110	16,22	6914	0,21	
4:28:00	50	113	16,22	6910	0,21	
4:28:30	50	114	16,21	6911	0,21	
4:29:00	50	113	16,21	6911	0,21	
4:29:30	50	112	16,20	6907	0,21	
4:30:00	50	112	16,20	6908	0,21	
4:30:30	50	111	16,20	6908	0,21	
4:31:00	50	110	16,19	6902	0,22	
4:31:30	50	110	16,18	6904	0,22	
4:32:00	50	109	16,18	6900	0,22	
4:32:30	50	108	16,18	6902	0,22	
4:33:00	50	108	16,17	6899	0,22	
4:33:30	50	107	16,17	6898	0,23	
4:34:00	50	107	16,17	6895	0,23	
4:34:30	50	106	16,16	6895	0,23	
4:35:00	50	106	16,16	6895	0,23	
4:35:30	50	105	16,15	6893	0,23	
4:36:00	50	105	16,15	6892	0,23	
4:36:30	50	104	16,14	6888	0,24	
4:37:00	50	103	16,14	6889	0,24	
4:37:30	50	103	16,14	6889	0,24	
4:38:00	50	102	16,13	6885	0,24	
4:38:30	50	108	16,13	6886	0,24	
4:39:00	50	108	16,12	6880	0,24	
4:39:30	50	107	16,12	6883	0,24	
4:40:00	50	107	16,12	6879	0,24	
4:40:30	50	106	16,11	6882	0,25	
4:41:00	50	105	16,11	6879	0,25	
4:41:30	50	109	16,11	6875	0,25	
4:42:00	50	108	16,11	6876	0,25	
4:42:30	50	108	16,10	6876	0,25	
4:43:00	50	107	16,09	6874	0,26	
4:43:30	50	107	16,09	6871	0,26	
4:44:00	50	106	16,08	6872	0,26	
4:44:30	50	106	16,08	6869	0,26	
4:45:00	50	105	16,08	6864	0,26	
4:45:30	50	105	16,07	6864	0,26	
4:46:00	50	104	16,07	6866	0,27	
4:46:30	50	104	16,06	6862	0,27	
4:47:00	50	112	16,05	6863	0,27	
4:47:30	50	112	16,05	6858	0,27	
4:48:00	50	111	16,05	6861	0,27	
4:48:30	50	113	16,05	6856	0,28	
4:49:00	50	113	16,04	6858	0,28	
4:49:30	50	112	16,04	6856	0,28	
4:50:00	50	111	16,04	6853	0,28	
4:50:30	50	111	16,03	6854	0,28	
4:51:00	50	112	16,03	6855	0,28	
4:51:30	50	112	16,02	6851	0,28	
4:52:00	50	111	16,02	6854	0,29	
4:52:30	50	111	16,01	6850	0,29	
4:53:00	50	110	16,01	6848	0,29	
4:53:30	50	109	16,01	6847	0,29	
4:54:00	50	109	16,00	6842	0,29	
4:54:30	50	109	16,00	6841	0,29	
4:55:00	50	108	16,00	6842	0,30	
4:55:30	51	115	15,99	6842	0,30	
4:56:00	51	115	15,98	6841	0,30	
4:56:30	51	114	15,98	6838	0,30	
4:57:00	51	114	15,98	6836	0,30	
4:57:30	51	113	15,97	6832	0,31	
4:58:00	51	113	15,97	6832	0,31	
4:58:30	51	112	15,96	6832	0,31	
4:59:00	51	111	15,96	6830	0,31	
4:59:30	51	111	15,95	6827	0,31	
5:00:00	51	110	15,95	6832	0,31	
5:00:30	51	109	15,95	6827	0,32	
5:01:00	51	109	15,94	6826	0,32	
5:01:30	50	108	15,94	6823	0,32	
5:02:00	50	108	15,93	6825	0,32	
5:02:30	50	106	15,93	6825	0,32	
5:03:00	50	106	15,93	6822	0,32	
5:03:30	50	105	15,93	6822	0,32	
5:04:00	50	105	15,92	6821	0,33	
5:04:30	50	104	15,92	6818	0,33	
5:05:00	50	103	15,92	6819	0,33	
5:05:30	50	103	15,91	6812	0,33	
5:06:00	50	102	15,90	6815	0,33	
5:06:30	50	102	15,90	6815	0,34	
5:07:00	50	110	15,90	6813	0,34	
5:07:30	50	109	15,89	6813	0,34	
5:08:00	50	109	15,89	6811	0,34	
5:08:30	50	108	15,88	6811	0,34	
5:09:00	50	107	15,88	6809	0,35	
5:09:30	50	107	15,87	6806	0,35	
5:10:00	50	106	15,87	6808	0,35	
5:10:30	50	106	15,87	6806	0,35	
5:11:00	50	111	15,86	6804	0,35	
5:11:30	50	110	15,86	6801	0,36	
5:12:00	50	110	15,85	6801	0,36	
5:12:30	50	109	15,85	6803	0,36	
5:13:00	50	109	15,84	6802	0,36	
5:13:30	50	108	15,84	6797	0,36	
5:14:00	50	107	15,84	6796	0,36	
5:14:30	50	107	15,83	6796	0,36	
5:15:00	50	106	15,83	6795	0,37	
5:15:30	50	106	15,83	6793	0,37	
5:16:00	50	105	15,82	6792	0,37	
5:16:30	50	105	15,82	6793	0,37	
5:17:00	50	105	15,82	6792	0,37	
5:17:30	50	104	15,81	6791	0,37	
5:18:00	50	104	15,81	6787	0,38	
5:18:30	50	103	15,81	6789	0,38	
5:19:00	50	103	15,80	6785	0,38	
5:19:30	50	102	15,80	6787	0,38	
5:20:00	50	102	15,79	6787	0,38	
5:20:30	50	102	15,79	6784	0,38	
5:21:00	50	101	15,79	6786	0,39	
5:21:30	50	101	15,78	6784	0,39	
5:22:00	50	100	15,78	6784	0,39	
5:22:30	50	100	15,77	6782	0,39	
5:23:00	50	99	15,77	6784	0,39	
5:23:30	50	99	15,76	6777	0,40	
5:24:00	50	99	15,76	6780	0,40	
5:24:30	50	98	15,76	6779	0,40	
5:25:00	50	98	15,75	6779	0,40	
5:25:30	50	97	15,75	6778	0,40	
5:26:00	50	97	15,74	6777	0,41	
5:26:30	50	97	15,74	6777	0,41	
5:27:00	50	96	15,73	6773	0,41	
5:27:30	50	96	15,73	6773	0,41	
5:28:00	50	96	15,73	6771	0,41	
5:28:30	50	95	15,73	6771	0,41	
5:29:00	50	95	15,72	6772	0,41	
5:29:30	50	95	15,72	6768	0,42	
5:30:00	50	94	15,72	6769	0,42	
5:30:30	50	94	15,71	6765	0,42	
5:31:00	50	93	15,71	6767	0,42	
5:31:30	50	93	15,71	6767	0,42	
5:32:00	50	93	15,70	6768	0,42	
5:32:30	50	93	15,70	6769	0,43	
5:33:00	50	92	15,70	6765	0,43	
5:33:30	50	92	15,69	6766	0,43	
5:34:00	50	92	15,68	6763	0,43	
5:34:30	50	91	15,68	6761	0,43	
5:35:00	50	91	15,67	6765	0,44	
5:35:30	50	91	15,67	6762	0,44	
5:36:00	50	90	15,67	6762	0,44	
5:36:30	50	90	15,66	6761	0,44	
5:37:00	50	90	15,66	6760	0,44	
5:37:30	50	90	15,65	6760	0,45	
5:38:00	50	89	15,65	6759	0,45	
5:38:30	50	89	15,65	6758	0,45	
5:39:00	50	89	15,64	6758	0,45	
5:39:30	50	89	15,64	6757	0,45	
5:40:00	50	89	15,64	6757	0,45	
5:40:30	50	88	15,64	6757	0,46	
5:41:00	50	89	15,63	6754	0,46	
5:41:30	50	89	15,63	6753	0,46	
5:42:00	50	89	15,63	6755	0,46	
5:42:30	50	89	15,62	6750	0,46	
5:43:00	50	89	15,62	6753	0,46	
5:43:30	50	89	15,62	6752	0,46	
5:44:00	50	89	15,61	6751	0,47	
5:44:30	50	88	15,61	6750	0,47	
5:45:00	50	89	15,61	6752	0,47	
5:45:30	50	89	15,60	6748	0,47	
5:46:00	50	89	15,60	6749	0,47	
5:46:30	50	89	15,60	6749	0,47	
5:47:00	50	90	15,59	6748	0,48	
5:47:30	50	90	15,59	6745	0,48	
5:48:00	50	89	15,58	6744	0,48	
5:48:30	50	89	15,58	6747	0,48	
5:49:00	50	89	15,57	6744	0,49	
5:49:30	50	88	15,57	6742	0,49	
5:50:00	50	89	15,56	6745	0,49	
5:50:30	50	89	15,56	6742	0,49	
5:51:00	50	89	15,55	6740	0,50	
5:51:30	50	88	15,55	6743	0,50	
5:52:00	50	89	15,55	6743	0,50	
5:52:30	50	89	15,54	6742	0,50	
5:53:00	50	88	15,54	6743	0,50	
5:53:30	50	89	15,54	6742	0,50	
5:54:00	50	88	15,54	6737	0,50	
5:54:30	50	88	15,53	6741	0,51	
5:55:00	50	90	15,53	6740	0,51	
5:55:30	50	90	15,52	6738	0,51	
5:56:00	50	89	15,52	6737	0,51	
5:56:30	50	89	15,52	6736	0,51	
5:57:00	50	90	15,51	6737	0,51	
5:57:30	50	90	15,52	6735	0,51	
5:58:00	50	89	15,51	6736	0,52	
5:58:30	50	89	15,51	6736	0,52	
5:59:00	50	89	15,50	6734	0,52	
5:59:30	50	89	15,49	6736	0,52	
6:00:00	50	88	15,49	6733	0,53	
6:00:30	50	89	15,49	6732	0,53	
6:01:00	50	89	15,49	6733	0,53	
6:01:30	50	88	15,48	6734	0,53	
6:02:00	50	89	15,48	6731	0,53	
6:02:30	50	89	15,47	6735	0,53	
6:03:00	50	89	15,47	6733	0,54	
6:03:30	50	89	15,47	6730	0,54	
6:04:00	50	89	15,46	6732	0,54	
6:04:30	50	90	15,46	6730	0,54	
6:05:00	50	90	15,45	6729	0,55	
6:05:30	50	90	15,45	6727	0,55	
6:06:00	50	90	15,45	6727	0,55	
6:06:30	50	89	15,45	6727	0,55	
6:07:00	50	89	15,44	6726	0,55	
6:07:30	50	89	15,44	6729	0,55	
6:08:00	50	89	15,44	6728	0,55	
6:08:30	50	89	15,43	6728	0,56	
6:09:00	50	89	15,43	6726	0,56	
6:09:30	50	89	15,43	6725	0,56	
6:10:00	50	89	15,43	6728	0,56	
6:10:30	50	89	15,42	6726	0,56	
6:11:00	50	89	15,42	6724	0,56	
6:11:30	50	89	15,41	6726	0,56	
6:12:00	50	89	15,41	6724	0,57	
6:12:30	50	89	15,40	6725	0,57	
6:13:00	50	89	15,40	6724	0,57	
6:13:30	50	89	15,40	6724	0,57	
6:14:00	50	89	15,39	6722	0,57	
6:14:30	50	89	15,39	6723	0,58	
6:15:00	50	89	15,39	6720	0,58	
6:15:30	50	88	15,38	6722	0,58	
6:16:00	50	88	15,38	6723	0,58	
6:16:30	50	88	15,38	6719	0,58	
6:17:00	50	88	15,37	6721	0,59	
6:17:30	50	89	15,37	6720	0,59	
6:18:00	50	88	15,36	6718	0,59	
6:18:30	50	89	15,36	6717	0,59	
6:19:00	50	89	15,36	6718	0,59	
6:19:30	50	89	15,35	6716	0,60	
6:20:00	50	89	15,35	6721	0,60	
6:20:30	50	89	15,35	6717	0,60	
6:21:00	50	89	15,34	6715	0,60	
6:21:30	51	89	15,34	6719	0,60	
6:22:00	51	90	15,34	6720	0,60	
6:22:30	51	90	15,34	6720	0,61	
6:23:00	51	90	15,33	6717	0,61	
6:23:30	51	89	15,33	6716	0,61	
6:24:00	51	89	15,33	6716	0,61	
6:24:30	51	89	15,32	6716	0,61	
6:25:00	51	89	15,32	6712	0,61	
6:25:30	50	89	15,32	6715	0,61	
6:26:00	50	89	15,31	6714	0,62	
6:26:30	50	89	15,31	6716	0,62	
6:27:00	50	89	15,31	6713	0,62	
6:27:30	50	88	15,30	6711	0,62	
6:28:00	50	88	15,30	6714	0,62	
6:28:30	50	89	15,30	6715	0,63	
6:29:00	50	88	15,30	6713	0,63	
6:29:30	50	89	15,29	6712	0,63	
6:30:00	50	89	15,29	6714	0,63	
6:30:30	50	91	15,29	6713	0,63	
6:31:00	50	91	15,28	6711	0,63	
6:31:30	50	90	15,28	6709	0,64	
6:32:00	50	90	15,27	6710	0,64	
6:32:30	50	90	15,27	6708	0,64	
6:33:00	50	89	15,27	6709	0,64	
6:33:30	50	89	15,26	6714	0,65	
6:34:00	50	89	15,25	6713	0,65	
6:34:30	50	89	15,25	6710	0,65	
6:35:00	50	89	15,25	6712	0,65	
6:35:30	50	89	15,25	6710	0,65	
6:36:00	50	89	15,25	6708	0,65	
6:36:30	50	89	15,24	6710	0,66	
6:37:00	50	90	15,24	6712	0,66	
6:37:30	50	90	15,24	6709	0,66	
6:38:00	50	90	15,23	6710	0,66	
6:38:30	50	89	15,23	6710	0,66	
6:39:00	50	90	15,23	6708	0,66	
6:39:30	50	90	15,22	6709	0,67	
6:40:00	50	90	15,22	6710	0,67	
6:40:30	50	90	15,22	6711	0,67	
6:41:00	50	89	15,22	6707	0,67	
6:41:30	50	89	15,21	6710	0,67	
6:42:00	50	89	15,21	6704	0,67	
6:42:30	50	89	15,21	6704	0,67	
6:43:00	50	90	15,20	6709	0,68	
6:43:30	50	89	15,20	6709	0,68	
6:44:00	50	89	15,20	6703	0,68	
6:44:30	50	89	15,20	6708	0,68	
6:45:00	50	89	15,19	6706	0,68	
6:45:30	50	90	15,19	6703	0,69	
6:46:00	50	89	15,18	6705	0,69	
6:46:30	50	89	15,18	6704	0,69	
6:47:00	50	89	15,18	6703	0,69	
6:47:30	50	90	15,17	6704	0,69	
6:48:00	50	90	15,17	6706	0,70	
6:48:30	50	89	15,17	6703	0,70	
6:49:00	50	89	15,16	6705	0,70	
6:49:30	50	89	15,16	6703	0,70	
6:50:00	50	90	15,15	6705	0,70	
6:50:30	50	90	15,15	6702	0,70	
6:51:00	50	90	15,15	6705	0,71	
6:51:30	50	90	15,15	6705	0,71	
6:52:00	50	90	15,15	6705	0,71	
6:52:30	50	90	15,14	6703	0,71	
6:53:00	50	89	15,14	6702	0,71	
6:53:30	50	89	15,14	6703	0,71	
6:54:00	50	89	15,14	6701	0,71	
6:54:30	50	88	15,13	6704	0,72	
6:55:00	50	89	15,13	6700	0,72	
6:55:30	50	89	15,13	6700	0,72	
6:56:00	50	89	15,12	6705	0,72	
6:56:30	50	89	15,12	6702	0,72	
6:57:00	50	88	15,12	6704	0,73	
6:57:30	50	90	15,11	6704	0,73	
6:58:00	50	90	15,11	6698	0,73	
6:58:30	50	89	15,11	6701	0,73	
6:59:00	50	89	15,11	6703	0,73	
6:59:30	50	89	15,11	6702	0,73	
7:00:00	50	89	15,10	6699	0,73	
7:00:30	50	89	15,10	6701	0,73	
7:01:00	50	89	15,10	6703	0,74	
7:01:30	50	89	15,10	6701	0,74	
7:02:00	50	89	15,09	6700	0,74	
7:02:30	50	89	15,09	6697	0,74	
7:03:00	50	89	15,09	6698	0,74	
7:03:30	50	89	15,08	6700	0,75	
7:04:00	50	89	15,08	6701	0,75	
7:04:30	50	89	15,07	6699	0,75	
7:05:00	50	89	15,07	6700	0,75	
7:05:30	50	89	15,07	6696	0,75	
7:06:00	50	89	15,06	6701	0,76	
7:06:30	50	89	15,06	6702	0,76	
7:07:00	50	89	15,06	6701	0,76	
7:07:30	50	89	15,05	6699	0,76	
7:08:00	50	89	15,05	6698	0,76	
7:08:30	50	89	15,05	6702	0,76	
7:09:00	50	89	15,05	6700	0,77	
7:09:30	50	89	15,04	6701	0,77	
7:10:00	50	89	15,04	6699	0,77	
7:10:30	50	88	15,04	6701	0,77	
7:11:00	50	88	15,04	6701	0,77	
7:11:30	50	89	15,04	6698	0,77	
7:12:00	50	89	15,03	6698	0,78	
7:12:30	50	89	15,03	6699	0,78	
7:13:00	50	89	15,03	6697	0,78	
7:13:30	50	89	15,02	6698	0,78	
7:14:00	50	89	15,02	6700	0,78	
7:14:30	50	89	15,02	6698	0,78	
7:15:00	50	89	15,02	6701	0,78	
7:15:30	50	89	15,01	6702	0,79	
7:16:00	50	89	15,01	6700	0,79	
7:16:30	50	89	15,01	6701	0,79	
7:17:00	50	88	15,01	6700	0,79	
7:17:30	50	89	15,01	6698	0,79	
7:18:00	50	88	15,00	6697	0,79	
7:18:30	50	88	15,00	6698	0,79	
7:19:00	50	89	15,00	6699	0,80	
7:19:30	50	89	14,99	6700	0,80	
7:20:00	50	89	14,99	6698	0,80	
7:20:30	50	89	14,99	6698	0,80	
7:21:00	50	89	14,98	6697	0,80	
7:21:30	50	89	14,98	6700	0,81	
7:22:00	50	89	14,98	6697	0,81	
7:22:30	50	89	14,97	6700	0,81	
7:23:00	50	89	14,97	6697	0,81	
7:23:30	50	89	14,96	6701	0,82	
7:24:00	50	89	14,96	6700	0,82	
7:24:30	50	89	14,96	6698	0,82	
7:25:00	50	89	14,95	6699	0,82	
7:25:30	50	89	14,95	6700	0,82	
7:26:00	50	89	14,95	6698	0,83	
7:26:30	50	89	14,95	6697	0,83	
7:27:00	50	89	14,94	6699	0,83	
7:27:30	50	89	14,94	6696	0,83	
7:28:00	50	89	14,94	6694	0,83	
7:28:30	50	89	14,94	6696	0,83	
7:29:00	50	89	14,94	6699	0,83	
7:29:30	50	89	14,94	6694	0,83	
7:30:00	50	89	14,93	6695	0,83	
7:30:30	50	89	14,93	6697	0,84	
7:31:00	50	89	14,93	6699	0,84	
7:31:30	50	89	14,93	6700	0,84	
7:32:00	50	89	14,93	6697	0,84	
7:32:30	50	89	14,92	6695	0,84	
7:33:00	50	88	14,92	6698	0,84	
7:33:30	50	89	14,92	6696	0,84	
7:34:00	50	89	14,92	6697	0,85	
7:34:30	50	89	14,91	6697	0,85	
7:35:00	50	89	14,91	6697	0,85	
7:35:30	50	89	14,91	6697	0,85	
7:36:00	50	89	14,91	6697	0,85	
7:36:30	50	89	14,90	6699	0,85	
7:37:00	50	89	14,90	6697	0,85	
7:37:30	50	89	14,90	6697	0,86	
7:38:00	50	89	14,90	6698	0,86	
7:38:30	50	89	14,89	6698	0,86	
7:39:00	50	89	14,89	6697	0,86	
7:39:30	50	89	14,89	6694	0,86	
7:40:00	50	89	14,89	6697	0,86	
7:40:30	50	89	14,88	6698	0,87	
7:41:00	50	89	14,88	6698	0,87	
7:41:30	50	89	14,88	6699	0,87	
7:42:00	50	89	14,88	6695	0,87	
7:42:30	50	89	14,87	6698	0,87	
7:43:00	50	89	14,87	6696	0,88	
7:43:30	50	89	14,86	6698	0,88	
7:44:00	50	89	14,86	6698	0,88	
7:44:30	50	90	14,86	6694	0,88	
7:45:00	50	90	14,85	6700	0,88	
7:45:30	50	90	14,85	6700	0,88	
7:46:00	50	90	14,85	6696	0,89	
7:46:30	50	89	14,85	6694	0,89	
7:47:00	50	89	14,85	6695	0,89	
7:47:30	50	89	14,85	6696	0,89	
7:48:00	50	89	14,84	6696	0,89	
7:48:30	50	89	14,84	6695	0,89	
7:49:00	50	89	14,84	6696	0,89	
7:49:30	50	89	14,84	6695	0,90	
7:50:00	50	89	14,83	6697	0,90	
7:50:30	50	89	14,83	6699	0,90	
7:51:00	50	89	14,83	6695	0,90	
7:51:30	50	89	14,83	6698	0,90	
7:52:00	50	89	14,83	6698	0,90	
7:52:30	50	89	14,83	6696	0,90	
7:53:00	50	89	14,82	6696	0,90	
7:53:30	50	89	14,82	6696	0,91	
7:54:00	50	89	14,82	6697	0,91	
7:54:30	50	89	14,82	6698	0,91	
7:55:00	50	89	14,81	6698	0,91	
7:55:30	50	89	14,81	6694	0,91	
7:56:00	50	89	14,81	6696	0,91	
7:56:30	50	89	14,81	6698	0,91	
7:57:00	50	89	14,80	6696	0,92	
7:57:30	50	89	14,80	6698	0,92	
7:58:00	50	89	14,80	6699	0,92	
7:58:30	50	89	14,80	6699	0,92	
7:59:00	50	89	14,79	6698	0,92	
7:59:30	50	89	14,79	6697	0,92	
8:00:00	50	89	14,79	6698	0,93	
8:00:30	50	89	14,79	6700	0,93	
8:01:00	50	89	14,78	6698	0,93	
8:01:30	50	89	14,78	6699	0,93	
8:02:00	50	89	14,78	6698	0,93	
8:02:30	50	89	14,77	6698	0,94	
8:03:00	50	89	14,77	6698	0,94	
8:03:30	50	89	14,77	6697	0,94	
8:04:00	50	89	14,76	6696	0,94	
8:04:30	50	89	14,76	6698	0,95	
8:05:00	50	89	14,76	6694	0,95	
8:05:30	50	89	14,75	6694	0,95	
8:06:00	50	89	14,75	6699	0,95	
8:06:30	50	89	14,75	6698	0,95	
8:07:00	50	89	14,75	6697	0,95	
8:07:30	50	89	14,75	6699	0,95	
8:08:00	50	89	14,74	6697	0,95	
8:08:30	50	89	14,74	6699	0,96	
8:09:00	50	91	14,74	6700	0,96	
8:09:30	50	90	14,74	6700	0,96	
8:10:00	50	90	14,74	6695	0,96	
8:10:30	50	90	14,74	6701	0,96	
8:11:00	50	90	14,74	6701	0,96	
8:11:30	50	89	14,73	6699	0,96	
8:12:00	50	89	14,73	6700	0,96	
8:12:30	50	90	14,73	6697	0,97	
8:13:00	50	89	14,73	6698	0,96	
8:13:30	50	89	14,73	6697	0,97	
8:14:00	50	89	14,72	6698	0,97	
8:14:30	50	89	14,72	6699	0,97	
8:15:00	50	90	14,72	6700	0,97	
8:15:30	50	90	14,72	6700	0,97	
8:16:00	50	90	14,72	6699	0,97	
8:16:30	50	90	14,72	6696	0,97	
8:17:00	50	89	14,71	6696	0,97	
8:17:30	50	89	14,71	6700	0,98	
8:18:00	50	89	14,71	6698	0,98	
8:18:30	50	89	14,71	6697	0,98	
8:19:00	50	89	14,70	6699	0,98	
8:19:30	50	89	14,70	6701	0,98	
8:20:00	50	89	14,70	6697	0,98	
8:20:30	50	89	14,70	6698	0,99	
8:21:00	50	89	14,69	6699	0,99	
8:21:30	50	89	14,69	6698	0,99	
8:22:00	50	89	14,69	6696	0,99	
8:22:30	50	89	14,69	6697	0,99	
8:23:00	50	89	14,69	6700	0,99	
8:23:30	50	89	14,68	6700	1,00	
8:24:00	50	89	14,68	6700	1,00	
8:24:30	50	89	14,67	6697	1,00	
8:25:00	50	89	14,67	6697	1,00	
8:25:30	50	89	14,67	6698	1,00	
8:26:00	50	89	14,67	6695	1,00	
8:26:30	50	89	14,67	6700	1,01	
8:27:00	51	89	14,66	6697	1,01	
8:27:30	50	89	14,66	6699	1,01	
8:28:00	50	89	14,66	6698	1,01	
8:28:30	50	89	14,65	6697	1,02	
8:29:00	50	89	14,65	6699	1,02	
8:29:30	50	89	14,65	6699	1,02	
8:30:00	50	88	14,65	6700	1,02	
8:30:30	50	89	14,65	6701	1,02	
8:31:00	50	89	14,65	6701	1,02	
8:31:30	50	89	14,65	6697	1,02	
8:32:00	50	88	14,64	6701	1,02	
8:32:30	50	89	14,64	6701	1,02	
8:33:00	50	89	14,64	6700	1,02	
8:33:30	50	89	14,64	6698	1,02	
8:34:00	50	89	14,64	6700	1,03	
8:34:30	50	89	14,64	6701	1,03	
8:35:00	50	89	14,63	6698	1,03	
8:35:30	50	89	14,63	6697	1,03	
8:36:00	50	89	14,63	6703	1,03	
8:36:30	50	89	14,63	6698	1,03	
8:37:00	50	89	14,63	6698	1,03	
8:37:30	50	89	14,63	6702	1,03	
8:38:00	50	89	14,63	6700	1,03	
8:38:30	50	89	14,62	6702	1,04	
8:39:00	50	89	14,62	6701	1,04	
8:39:30	50	89	14,62	6698	1,04	
8:40:00	50	89	14,61	6702	1,04	
8:40:30	50	89	14,61	6701	1,04	
8:41:00	50	89	14,61	6702	1,04	
8:41:30	50	89	14,61	6701	1,04	
8:42:00	50	89	14,61	6699	1,05	
8:42:30	50	89	14,61	6703	1,05	
8:43:00	50	89	14,60	6702	1,05	
8:43:30	50	89	14,60	6701	1,05	
8:44:00	50	89	14,60	6699	1,05	
8:44:30	50	89	14,60	6703	1,05	
8:45:00	50	89	14,60	6702	1,06	
8:45:30	50	89	14,59	6701	1,06	
8:46:00	50	89	14,59	6700	1,06	
8:46:30	50	89	14,59	6698	1,06	
8:47:00	50	89	14,59	6703	1,06	
8:47:30	50	89	14,59	6702	1,06	
8:48:00	50	89	14,59	6699	1,06	
8:48:30	50	89	14,59	6704	1,06	
8:49:00	50	89	14,58	6699	1,07	
8:49:30	50	89	14,57	6702	1,07	
8:50:00	50	89	14,57	6703	1,07	
8:50:30	50	89	14,57	6701	1,07	
8:51:00	50	89	14,57	6703	1,08	
8:51:30	50	89	14,57	6701	1,07	
8:52:00	50	89	14,56	6702	1,08	
8:52:30	50	89	14,56	6702	1,08	
8:53:00	50	89	14,56	6699	1,08	
8:53:30	50	89	14,56	6702	1,08	
8:54:00	50	89	14,55	6704	1,09	
8:54:30	50	89	14,55	6701	1,09	
8:55:00	50	89	14,55	6703	1,09	
8:55:30	50	89	14,55	6699	1,09	
8:56:00	50	90	14,55	6704	1,09	
8:56:30	50	90	14,55	6704	1,09	
8:57:00	50	89	14,54	6702	1,09	
8:57:30	50	89	14,54	6702	1,09	
8:58:00	50	89	14,54	6703	1,09	
8:58:30	50	89	14,54	6702	1,09	
8:59:00	50	89	14,54	6705	1,09	
8:59:30	50	89	14,54	6704	1,10	
9:00:00	50	89	14,54	6701	1,10	
9:00:30	50	89	14,54	6705	1,10	
9:01:00	50	89	14,53	6702	1,10	
9:01:30	50	89	14,53	6703	1,10	
9:02:00	50	89	14,53	6701	1,10	
9:02:30	50	89	14,53	6703	1,10	
9:03:00	50	89	14,53	6702	1,10	
9:03:30	50	89	14,53	6702	1,10	
9:04:00	50	89	14,52	6704	1,11	
9:04:30	50	88	14,52	6704	1,11	
9:05:00	50	89	14,52	6702	1,11	
9:05:30	50	89	14,52	6703	1,11	
9:06:00	50	89	14,52	6705	1,11	
9:06:30	50	89	14,52	6701	1,11	
9:07:00	50	89	14,52	6702	1,11	
9:07:30	50	89	14,51	6702	1,11	
9:08:00	50	89	14,51	6705	1,12	
9:08:30	50	89	14,51	6699	1,12	
9:09:00	50	89	14,50	6704	1,12	
9:09:30	50	89	14,51	6703	1,12	
9:10:00	50	89	14,50	6705	1,12	
9:10:30	50	89	14,50	6703	1,12	
9:11:00	50	89	14,50	6701	1,12	
9:11:30	50	89	14,50	6705	1,13	
9:12:00	50	89	14,49	6705	1,13	
9:12:30	50	89	14,49	6703	1,13	
9:13:00	50	89	14,49	6703	1,13	
9:13:30	50	89	14,49	6704	1,13	
9:14:00	50	89	14,49	6704	1,13	
9:14:30	50	89	14,48	6701	1,13	
9:15:00	50	89	14,48	6705	1,14	
9:15:30	50	89	14,48	6705	1,14	
9:16:00	50	89	14,47	6705	1,14	
9:16:30	50	89	14,47	6705	1,14	
9:17:00	50	89	14,47	6704	1,14	
9:17:30	50	89	14,47	6706	1,14	
9:18:00	50	89	14,47	6702	1,14	
9:18:30	50	89	14,47	6704	1,15	
9:19:00	50	89	14,47	6701	1,15	
9:19:30	50	89	14,47	6702	1,15	
9:20:00	50	89	14,46	6704	1,15	
9:20:30	50	89	14,46	6702	1,15	
9:21:00	50	89	14,46	6701	1,15	
9:21:30	50	89	14,46	6705	1,15	
9:22:00	50	89	14,45	6705	1,16	
9:22:30	50	89	14,45	6704	1,16	
9:23:00	50	89	14,45	6703	1,16	
9:23:30	50	89	14,45	6702	1,16	
9:24:00	50	89	14,45	6705	1,16	
9:24:30	50	89	14,45	6706	1,16	
9:25:00	50	89	14,45	6703	1,16	
9:25:30	50	89	14,45	6706	1,16	
9:26:00	50	89	14,44	6704	1,17	
9:26:30	50	89	14,44	6707	1,17	
9:27:00	50	89	14,44	6706	1,17	
9:27:30	50	89	14,44	6702	1,17	
9:28:00	50	89	14,44	6703	1,17	
9:28:30	50	89	14,43	6705	1,17	
9:29:00	50	89	14,44	6704	1,17	
9:29:30	50	89	14,43	6706	1,17	
9:30:00	50	89	14,43	6705	1,17	
9:30:30	50	89	14,43	6707	1,17	
9:31:00	50	89	14,43	6704	1,17	
9:31:30	50	89	14,43	6706	1,17	
9:32:00	50	89	14,43	6707	1,18	
9:32:30	50	89	14,42	6704	1,18	
9:33:00	50	89	14,42	6706	1,18	
9:33:30	50	89	14,42	6706	1,18	
9:34:00	50	89	14,42	6705	1,18	
9:34:30	50	89	14,41	6707	1,19	
9:35:00	50	89	14,41	6705	1,19	
9:35:30	50	89	14,41	6704	1,19	
9:36:00	50	89	14,41	6705	1,19	
9:36:30	50	89	14,41	6703	1,19	
9:37:00	50	89	14,41	6705	1,19	
9:37:30	50	89	14,40	6706	1,19	
9:38:00	50	89	14,40	6707	1,20	
9:38:30	50	89	14,40	6707	1,19	
9:39:00	50	89	14,40	6704	1,20	
9:39:30	50	89	14,40	6706	1,20	
9:40:00	50	90	14,40	6705	1,20	
9:40:30	50	89	14,39	6703	1,20	
9:41:00	50	90	14,39	6708	1,20	
9:41:30	50	90	14,39	6707	1,20	
9:42:00	50	89	14,39	6705	1,20	
9:42:30	50	89	14,39	6706	1,21	
9:43:00	50	89	14,39	6707	1,21	
9:43:30	50	89	14,39	6707	1,21	
9:44:00	50	89	14,38	6704	1,21	
9:44:30	50	89	14,38	6705	1,21	
9:45:00	50	89	14,38	6705	1,21	
9:45:30	50	89	14,38	6705	1,21	
9:46:00	50	88	14,38	6705	1,21	
9:46:30	50	89	14,38	6708	1,21	
9:47:00	50	89	14,37	6703	1,22	
9:47:30	50	89	14,37	6707	1,22	
9:48:00	50	89	14,37	6705	1,22	
9:48:30	50	89	14,37	6708	1,22	
9:49:00	50	89	14,37	6705	1,22	
9:49:30	50	89	14,37	6707	1,22	
9:50:00	50	89	14,36	6706	1,23	
9:50:30	50	89	14,36	6704	1,23	
9:51:00	50	89	14,36	6704	1,23	
9:51:30	50	89	14,36	6704	1,23	
9:52:00	50	89	14,36	6706	1,23	
9:52:30	50	89	14,35	6707	1,23	
9:53:00	50	89	14,35	6703	1,23	
9:53:30	50	89	14,35	6704	1,24
