Repository: ProgWizer/parser

File: project-root/data/Data Acquisition/Data Acquisition/2021 year (353)/21-028 D.txt (part 1 of 4)
--Test Summary--
Full Path and File Name	
Instrument Name	7322
Instrument Type	Model 7322 Consistometer - Variable Speed
Instrument Serial Number	
Test Start Date	11.02.2021
Test Start Time	12:14:09
Test Stop Date	11.02.2021
Test Stop Time	14:00:45
Test Length	1:46:36
Final Sample Time Offset	1:46:36
Controller Schedule Name	
Sampling Period	1 second
Comments	
Information	WellID	 
Information	Customer	
Information	EngName	DENIS
Information	CementClass	G Holsim
Information	CementMfr	
Information	Additives	CPQ 119 0,52% + MKU 5% + SR 5%
Information	Density	
Information	BHCT	
Information	BHST	
Information	FluidLoss	
Information	JobType	
Calculated Value	Time_30Bc	1:15:53
Calculated Value	Time_70Bc	1:46:36
Initial Temperature (°C)	23 °C
Final Temperature (°C)	53 °C
Initial Pressure (MPa)	0,6 MPa
Final Pressure (MPa)	35,4 MPa
Initial Consistency (Bc)	15 Bc
Final Consistency (Bc)	70 Bc
Initial Wall Temperature (°C)	25 °C
Final Wall Temperature (°C)	53 °C
Initial Motor Speed (RPM)	150 RPM
Final Motor Speed (RPM)	150 RPM
--Data--
Time (HH:MM:SS)	Temperature (°C)	Pressure (MPa)	Consistency (Bc)	Wall Temperature (°C)	Motor Speed (RPM)
0:00:00	23	0,6	15	25	150
0:00:01	23	0,6	15	25	150
0:00:02	23	0,6	15	25	150
0:00:03	23	0,6	15	25	150
0:00:04	23	0,6	16	25	150
0:00:05	23	0,6	15	25	150
0:00:06	23	0,6	16	25	150
0:00:07	23	0,6	16	25	150
0:00:08	23	0,7	16	25	150
0:00:09	23	0,7	16	25	150
0:00:10	23	0,7	15	25	150
0:00:11	23	0,7	15	25	150
0:00:12	23	0,8	16	25	150
0:00:13	23	0,8	16	25	150
0:00:14	23	0,8	16	26	150
0:00:15	23	0,8	16	25	150
0:00:16	23	0,8	16	25	150
0:00:17	23	0,8	16	26	150
0:00:18	23	0,9	16	26	150
0:00:19	23	0,9	16	26	150
0:00:20	23	0,9	15	26	150
0:00:21	23	1,0	15	26	150
0:00:22	23	1,0	15	26	150
0:00:23	23	1,0	15	26	150
0:00:24	23	1,0	15	26	150
0:00:25	23	1,0	15	26	150
0:00:26	23	1,0	17	26	150
0:00:27	23	1,0	17	26	150
0:00:28	23	1,0	16	26	150
0:00:29	23	1,0	16	26	150
0:00:30	23	1,0	16	26	150
0:00:31	23	1,1	16	26	150
0:00:32	23	1,2	16	26	150
0:00:33	23	1,2	16	26	150
0:00:34	23	1,2	16	26	150
0:00:35	23	1,2	16	26	150
0:00:36	23	1,3	16	26	150
0:00:37	23	1,3	16	26	150
0:00:38	24	1,3	16	26	150
0:00:39	24	1,3	16	26	150
0:00:40	24	1,3	16	26	150
0:00:41	24	1,3	16	26	150
0:00:42	24	1,3	16	26	150
0:00:43	24	1,3	16	26	150
0:00:44	24	1,4	16	26	150
0:00:45	24	1,5	16	26	150
0:00:46	24	1,5	16	26	150
0:00:47	24	1,5	16	26	150
0:00:48	24	1,5	16	26	150
0:00:49	24	1,5	16	26	150
0:00:50	24	1,5	16	26	150
0:00:51	24	1,5	16	26	150
0:00:52	24	1,6	16	26	150
0:00:53	24	1,6	16	26	150
0:00:54	24	1,6	16	26	150
0:00:55	24	1,6	16	26	150
0:00:56	24	1,6	17	26	150
0:00:57	24	1,6	16	26	150
0:00:58	24	1,6	16	26	150
0:00:59	24	1,6	16	26	150
0:01:00	24	1,7	16	26	150
0:01:01	24	1,8	16	27	150
0:01:02	24	1,8	16	26	150
0:01:03	24	1,8	16	27	150
0:01:04	24	1,8	16	27	150
0:01:05	24	1,8	16	27	150
0:01:06	24	1,9	16	26	150
0:01:07	24	1,9	16	27	150
0:01:08	24	1,9	16	27	150
0:01:09	24	1,9	16	27	150
0:01:10	24	1,9	16	27	150
0:01:11	24	1,9	16	27	150
0:01:12	24	1,9	16	27	150
0:01:13	24	1,9	16	27	150
0:01:14	24	2,0	16	27	150
0:01:15	24	2,0	16	27	150
0:01:16	24	2,0	16	27	150
0:01:17	24	2,0	16	27	150
0:01:18	24	2,2	16	27	150
0:01:19	24	2,3	25	27	150
0:01:20	24	2,3	23	27	150
0:01:21	24	2,3	17	27	150
0:01:22	24	2,3	14	27	150
0:01:23	24	2,3	13	27	150
0:01:24	24	2,3	13	27	150
0:01:25	24	2,3	14	27	150
0:01:26	24	2,3	15	27	150
0:01:27	24	2,4	15	27	150
0:01:28	24	2,4	15	27	150
0:01:29	24	2,4	15	27	150
0:01:30	24	2,4	15	27	150
0:01:31	24	2,4	15	27	150
0:01:32	24	2,4	15	27	150
0:01:33	24	2,4	15	27	150
0:01:34	24	2,4	15	27	150
0:01:35	24	2,4	15	27	150
0:01:36	24	2,4	15	27	150
0:01:37	24	2,4	15	27	150
0:01:38	24	2,4	15	27	150
0:01:39	24	2,4	15	27	150
0:01:40	24	2,4	15	27	150
0:01:41	24	2,4	15	27	150
0:01:42	24	2,4	15	27	150
0:01:43	24	2,5	15	27	150
0:01:44	24	2,6	15	27	150
0:01:45	24	2,7	15	27	150
0:01:46	24	2,7	15	27	150
0:01:47	24	2,7	15	27	150
0:01:48	24	2,7	16	27	150
0:01:49	24	2,7	16	27	150
0:01:50	24	2,7	16	27	150
0:01:51	24	2,7	15	27	150
0:01:52	24	2,8	15	27	150
0:01:53	24	2,8	15	27	150
0:01:54	24	2,8	16	27	150
0:01:55	24	2,8	15	27	150
0:01:56	24	2,8	15	27	150
0:01:57	24	2,8	26	27	150
0:01:58	24	2,8	18	27	150
0:01:59	24	2,8	15	27	150
0:02:00	24	2,8	14	27	150
0:02:01	24	2,9	14	27	150
0:02:02	24	2,9	14	27	150
0:02:03	24	2,9	14	27	150
0:02:04	24	2,9	14	27	150
0:02:05	24	3,0	29	27	150
0:02:06	24	3,0	18	27	150
0:02:07	24	3,0	14	27	150
0:02:08	24	3,0	13	27	150
0:02:09	24	3,1	13	27	150
0:02:10	24	3,2	13	27	150
0:02:11	24	3,3	14	27	150
0:02:12	24	3,3	26	27	150
0:02:13	25	3,3	17	27	150
0:02:14	25	3,3	15	27	150
0:02:15	25	3,3	13	27	150
0:02:16	25	3,3	13	27	150
0:02:17	25	3,3	13	27	150
0:02:18	25	3,3	14	27	150
0:02:19	25	3,3	14	27	150
0:02:20	25	3,3	14	27	150
0:02:21	25	3,3	14	27	150
0:02:22	25	3,3	14	28	150
0:02:23	25	3,3	14	27	150
0:02:24	25	3,3	14	27	150
0:02:25	25	3,4	16	28	150
0:02:26	25	3,4	16	28	150
0:02:27	25	3,4	16	27	150
0:02:28	25	3,4	16	27	150
0:02:29	25	3,4	22	28	150
0:02:30	25	3,4	16	28	150
0:02:31	25	3,4	15	28	150
0:02:32	25	3,5	14	27	150
0:02:33	25	3,6	14	28	150
0:02:34	25	3,6	14	28	150
0:02:35	25	3,6	14	28	150
0:02:36	25	3,6	14	28	150
0:02:37	25	3,6	14	28	150
0:02:38	25	3,6	14	28	150
0:02:39	25	3,7	17	28	150
0:02:40	25	3,7	21	28	150
0:02:41	25	3,7	20	28	150
0:02:42	25	3,7	19	28	150
0:02:43	25	3,7	16	28	150
0:02:44	25	3,7	16	28	150
0:02:45	25	3,7	17	28	150
0:02:46	25	3,7	17	28	150
0:02:47	25	3,7	17	28	150
0:02:48	25	3,7	16	28	150
0:02:49	25	3,8	18	28	150
0:02:50	25	3,9	18	28	150
0:02:51	25	4,1	18	28	150
0:02:52	25	4,1	17	28	150
0:02:53	25	4,2	16	28	150
0:02:54	25	4,2	16	28	150
0:02:55	25	4,2	16	28	150
0:02:56	25	4,2	16	28	150
0:02:57	25	4,2	16	28	150
0:02:58	25	4,2	16	28	150
0:02:59	25	4,2	16	28	150
0:03:00	25	4,3	16	28	150
0:03:01	25	4,3	16	28	150
0:03:02	25	4,3	16	28	150
0:03:03	25	4,3	16	28	150
0:03:04	25	4,3	16	28	150
0:03:05	25	4,3	16	29	150
0:03:06	25	4,3	16	29	150
0:03:07	25	4,4	16	29	150
0:03:08	25	4,4	16	29	150
0:03:09	25	4,4	16	29	150
0:03:10	25	4,4	16	29	150
0:03:11	25	4,4	22	29	150
0:03:12	25	4,4	23	29	150
0:03:13	25	4,4	23	29	150
0:03:14	25	4,5	24	29	150
0:03:15	25	4,5	24	29	150
0:03:16	25	4,5	25	29	150
0:03:17	25	4,5	24	29	150
0:03:18	25	4,5	27	29	150
0:03:19	25	4,5	26	29	150
0:03:20	25	4,5	27	29	150
0:03:21	25	4,6	36	29	150
0:03:22	25	4,6	28	29	150
0:03:23	25	4,6	27	29	150
0:03:24	25	4,6	24	29	150
0:03:25	25	4,6	34	29	150
0:03:26	25	4,6	26	29	150
0:03:27	25	4,6	26	29	150
0:03:28	25	4,7	25	29	150
0:03:29	25	4,7	24	29	150
0:03:30	25	4,7	23	29	150
0:03:31	25	4,7	22	29	150
0:03:32	25	4,7	26	30	150
0:03:33	25	4,7	22	30	150
0:03:34	25	4,8	22	29	150
0:03:35	25	4,8	22	30	150
0:03:36	25	4,8	19	30	150
0:03:37	25	4,8	20	30	150
0:03:38	25	4,8	26	30	150
0:03:39	25	4,8	34	30	150
0:03:40	25	4,8	22	30	150
0:03:41	25	4,8	16	30	150
0:03:42	25	4,9	15	30	150
0:03:43	25	4,9	14	30	150
0:03:44	25	4,9	14	30	150
0:03:45	25	4,9	14	30	150
0:03:46	25	4,9	14	30	150
0:03:47	25	4,9	14	30	150
0:03:48	25	4,9	14	30	150
0:03:49	26	4,9	14	30	150
0:03:50	26	5,0	14	30	150
0:03:51	26	5,0	14	30	150
0:03:52	26	5,0	14	30	150
0:03:53	25	5,0	14	30	150
0:03:54	26	5,0	15	30	150
0:03:55	26	5,1	15	30	150
0:03:56	26	5,1	15	30	150
0:03:57	26	5,2	15	30	150
0:03:58	26	5,2	15	30	150
0:03:59	26	5,2	15	30	150
0:04:00	26	5,2	15	30	150
0:04:01	26	5,2	15	30	150
0:04:02	26	5,2	16	30	150
0:04:03	26	5,2	16	30	150
0:04:04	26	5,3	25	30	150
0:04:05	26	5,3	18	30	150
0:04:06	26	5,3	15	30	150
0:04:07	26	5,3	13	30	150
0:04:08	26	5,3	13	30	150
0:04:09	26	5,3	13	30	150
0:04:10	26	5,4	13	30	150
0:04:11	26	5,4	13	30	150
0:04:12	26	5,4	13	30	150
0:04:13	26	5,4	13	31	150
0:04:14	26	5,4	13	31	150
0:04:15	26	5,4	13	31	150
0:04:16	26	5,5	13	31	150
0:04:17	26	5,5	14	31	150
0:04:18	26	5,5	14	31	150
0:04:19	26	5,6	14	31	150
0:04:20	26	5,7	33	31	150
0:04:21	26	5,8	21	31	150
0:04:22	26	5,8	15	31	150
0:04:23	26	5,8	14	31	150
0:04:24	26	5,8	13	31	150
0:04:25	26	5,8	13	31	150
0:04:26	26	5,9	15	31	150
0:04:27	26	5,9	15	31	150
0:04:28	26	5,9	16	31	150
0:04:29	26	5,9	17	31	150
0:04:30	26	5,9	15	31	150
0:04:31	26	5,9	15	31	150
0:04:32	26	5,9	15	31	150
0:04:33	26	5,9	14	31	150
0:04:34	26	6,0	14	31	150
0:04:35	26	6,0	15	31	150
0:04:36	26	6,0	15	31	150
0:04:37	26	6,0	15	31	150
0:04:38	26	6,0	15	31	150
0:04:39	26	6,0	15	31	150
0:04:40	26	6,0	15	31	150
0:04:41	26	6,1	15	31	150
0:04:42	26	6,1	15	31	150
0:04:43	26	6,1	15	31	150
0:04:44	26	6,1	15	31	150
0:04:45	26	6,1	15	31	150
0:04:46	26	6,1	15	31	150
0:04:47	26	6,1	15	31	150
0:04:48	26	6,1	15	31	150
0:04:49	26	6,2	15	32	150
0:04:50	26	6,2	15	32	150
0:04:51	26	6,2	15	32	150
0:04:52	26	6,2	15	32	150
0:04:53	26	6,2	16	32	150
0:04:54	26	6,2	38	32	150
0:04:55	26	6,2	22	32	150
0:04:56	26	6,3	17	32	150
0:04:57	26	6,3	14	32	150
0:04:58	26	6,3	13	32	150
0:04:59	26	6,3	13	32	150
0:05:00	26	6,3	13	32	150
0:05:01	26	6,3	13	32	150
0:05:02	26	6,3	13	32	150
0:05:03	26	6,3	14	32	150
0:05:04	26	6,4	17	32	150
0:05:05	27	6,4	21	32	150
0:05:06	27	6,4	23	32	150
0:05:07	27	6,5	29	32	150
0:05:08	27	6,6	32	32	150
0:05:09	27	6,7	29	32	150
0:05:10	27	6,7	30	32	150
0:05:11	27	6,8	25	32	150
0:05:12	27	6,8	17	32	150
0:05:13	27	6,8	15	32	150
0:05:14	27	6,8	15	32	150
0:05:15	27	6,8	14	32	150
0:05:16	27	6,8	15	32	150
0:05:17	27	6,8	17	32	150
0:05:18	27	6,8	15	32	150
0:05:19	27	6,8	14	32	150
0:05:20	27	6,9	14	32	150
0:05:21	27	6,9	14	32	150
0:05:22	27	6,9	14	33	150
0:05:23	27	6,9	14	33	150
0:05:24	27	6,9	13	32	150
0:05:25	27	6,9	13	33	150
0:05:26	27	6,9	24	32	150
0:05:27	27	6,9	16	33	150
0:05:28	27	6,9	14	32	150
0:05:29	27	6,9	13	32	150
0:05:30	27	7,0	12	32	150
0:05:31	27	7,0	12	33	150
0:05:32	27	7,0	12	33	150
0:05:33	27	7,0	12	33	150
0:05:34	27	7,0	12	33	150
0:05:35	27	7,0	12	33	150
0:05:36	27	7,0	12	33	150
0:05:37	27	7,0	12	33	150
0:05:38	27	7,0	13	33	150
0:05:39	27	7,0	14	33	150
0:05:40	27	7,1	14	33	150
0:05:41	27	7,1	14	33	150
0:05:42	27	7,1	14	33	150
0:05:43	27	7,1	14	33	150
0:05:44	27	7,1	14	33	150
0:05:45	27	7,3	14	33	150
0:05:46	27	7,3	14	33	150
0:05:47	27	7,3	14	33	150
0:05:48	27	7,4	14	33	150
0:05:49	27	7,4	14	33	150
0:05:50	27	7,4	39	33	150
0:05:51	27	7,4	29	33	150
0:05:52	27	7,4	15	33	150
0:05:53	27	7,4	13	33	150
0:05:54	27	7,4	12	33	150
0:05:55	27	7,4	13	33	150
0:05:56	27	7,5	12	33	150
0:05:57	27	7,5	12	33	150
0:05:58	27	7,5	12	33	150
0:05:59	27	7,5	13	33	150
0:06:00	27	7,5	13	33	150
0:06:01	27	7,5	13	33	150
0:06:02	27	7,5	13	33	150
0:06:03	27	7,5	13	33	150
0:06:04	27	7,5	13	33	150
0:06:05	27	7,6	13	33	150
0:06:06	27	7,6	13	33	150
0:06:07	27	7,6	13	33	150
0:06:08	27	7,6	13	33	150
0:06:09	28	7,6	13	33	150
0:06:10	28	7,6	13	33	150
0:06:11	28	7,6	13	33	150
0:06:12	28	7,6	13	33	150
0:06:13	28	7,8	13	33	150
0:06:14	28	7,9	13	33	150
0:06:15	28	7,9	13	33	150
0:06:16	28	7,9	13	33	150
0:06:17	28	8,0	13	34	150
0:06:18	28	8,0	13	34	150
0:06:19	28	8,0	13	34	150
0:06:20	28	8,0	13	34	150
0:06:21	28	8,0	13	33	150
0:06:22	28	8,0	13	34	150
0:06:23	28	8,0	13	34	150
0:06:24	28	8,0	13	34	150
0:06:25	28	8,1	13	34	150
0:06:26	28	8,1	13	34	150
0:06:27	28	8,1	13	34	150
0:06:28	28	8,1	13	34	150
0:06:29	28	8,1	13	34	150
0:06:30	28	8,1	13	34	150
0:06:31	28	8,1	13	34	150
0:06:32	28	8,2	14	34	150
0:06:33	28	8,2	14	34	150
0:06:34	28	8,2	14	34	150
0:06:35	28	8,2	14	34	150
0:06:36	28	8,2	14	34	150
0:06:37	28	8,2	14	34	150
0:06:38	28	8,2	14	34	150
0:06:39	28	8,2	14	34	150
0:06:40	28	8,3	14	34	150
0:06:41	28	8,3	14	34	150
0:06:42	28	8,3	14	34	150
0:06:43	28	8,3	14	34	150
0:06:44	28	8,3	14	34	150
0:06:45	28	8,3	14	34	150
0:06:46	28	8,3	14	34	150
0:06:47	28	8,3	14	34	150
0:06:48	28	8,4	14	34	150
0:06:49	28	8,4	14	34	150
0:06:50	28	8,4	14	34	150
0:06:51	28	8,4	14	34	150
0:06:52	28	8,5	15	34	150
0:06:53	28	8,6	15	34	150
0:06:54	28	8,7	15	34	150
0:06:55	28	8,7	15	34	150
0:06:56	28	8,7	15	34	150
0:06:57	28	8,7	15	35	150
0:06:58	28	8,7	15	34	150
0:06:59	28	8,8	15	35	150
0:07:00	28	8,8	15	35	150
0:07:01	28	8,8	15	34	150
0:07:02	28	8,8	14	34	150
0:07:03	28	8,8	14	34	150
0:07:04	28	8,8	14	34	150
0:07:05	28	8,8	14	35	150
0:07:06	28	8,8	14	35	150
0:07:07	28	8,8	14	35	150
0:07:08	28	8,9	14	35	150
0:07:09	28	8,9	14	35	150
0:07:10	28	8,9	14	35	150
0:07:11	29	8,9	14	35	150
0:07:12	29	8,9	14	35	150
0:07:13	29	8,9	14	35	150
0:07:14	29	8,9	14	35	150
0:07:15	29	8,9	14	35	150
0:07:16	29	8,9	14	35	150
0:07:17	29	9,0	14	35	150
0:07:18	29	9,0	14	35	150
0:07:19	29	9,0	14	35	150
0:07:20	29	9,0	14	35	150
0:07:21	29	9,0	14	35	150
0:07:22	29	9,0	14	35	150
0:07:23	29	9,0	14	35	150
0:07:24	29	9,0	14	35	150
0:07:25	29	9,0	14	35	150
0:07:26	29	9,0	14	35	150
0:07:27	29	9,3	14	35	150
0:07:28	29	9,5	14	35	150
0:07:29	29	9,5	14	35	150
0:07:30	29	9,6	14	35	150
0:07:31	29	9,6	14	35	150
0:07:32	29	9,6	14	35	150
0:07:33	29	9,6	14	35	150
0:07:34	29	9,6	14	35	150
0:07:35	29	9,6	15	35	150
0:07:36	29	9,6	15	35	150
0:07:37	29	9,6	17	35	150
0:07:38	29	9,6	15	35	150
0:07:39	29	9,7	14	35	150
0:07:40	29	9,7	28	35	150
0:07:41	29	9,7	16	35	150
0:07:42	29	9,7	12	35	150
0:07:43	29	9,7	10	35	150
0:07:44	29	9,7	10	35	150
0:07:45	29	9,7	9	36	150
0:07:46	29	9,7	9	35	150
0:07:47	29	9,7	9	35	150
0:07:48	29	9,7	9	35	150
0:07:49	29	9,8	9	35	150
0:07:50	29	9,8	10	35	150
0:07:51	29	9,8	10	35	150
0:07:52	29	9,8	10	36	150
0:07:53	29	9,8	11	35	150
0:07:54	29	9,8	11	36	150
0:07:55	29	9,8	11	35	150
0:07:56	29	9,8	11	35	150
0:07:57	29	9,8	11	35	150
0:07:58	29	9,8	11	35	150
0:07:59	29	9,8	11	35	150
0:08:00	29	9,9	11	35	150
0:08:01	29	9,9	12	36	150
0:08:02	29	9,9	12	35	150
0:08:03	29	9,9	12	36	150
0:08:04	29	9,9	12	36	150
0:08:05	29	9,9	12	36	150
0:08:06	29	9,9	12	35	150
0:08:07	29	9,9	12	36	150
0:08:08	29	10,0	12	36	150
0:08:09	29	10,0	13	36	150
0:08:10	30	10,0	14	36	150
0:08:11	30	10,0	14	36	150
0:08:12	30	10,0	14	36	150
0:08:13	30	10,0	14	36	150
0:08:14	30	10,0	14	36	150
0:08:15	30	10,0	14	36	150
0:08:16	30	10,1	14	36	150
0:08:17	30	10,1	14	36	150
0:08:18	30	10,1	14	36	150
0:08:19	30	10,1	14	36	150
0:08:20	30	10,1	16	36	150
0:08:21	30	10,1	25	36	150
0:08:22	30	10,1	15	36	150
0:08:23	30	10,2	11	36	150
0:08:24	30	10,4	10	36	150
0:08:25	30	10,4	9	36	150
0:08:26	30	10,4	9	36	150
0:08:27	30	10,5	9	36	150
0:08:28	30	10,5	9	36	150
0:08:29	30	10,5	10	36	150
0:08:30	30	10,5	11	36	150
0:08:31	30	10,5	11	36	150
0:08:32	30	10,5	12	36	150
0:08:33	30	10,5	12	36	150
0:08:34	30	10,5	12	36	150
0:08:35	30	10,5	13	36	150
0:08:36	30	10,5	39	36	150
0:08:37	30	10,5	32	36	150
0:08:38	30	10,6	18	36	150
0:08:39	30	10,6	14	36	150
0:08:40	30	10,6	12	36	150
0:08:41	30	10,6	11	36	150
0:08:42	30	10,6	11	36	150
0:08:43	30	10,6	11	36	150
0:08:44	30	10,6	11	36	150
0:08:45	30	10,6	11	36	150
0:08:46	30	10,6	11	36	150
0:08:47	30	10,6	12	36	150
0:08:48	30	10,6	12	36	150
0:08:49	30	10,6	12	36	150
0:08:50	30	10,6	12	36	150
0:08:51	30	10,8	12	36	150
0:08:52	30	10,9	13	36	150
0:08:53	30	11,0	13	36	150
0:08:54	30	11,0	13	36	150
0:08:55	30	11,0	14	36	150
0:08:56	30	11,0	14	36	150
0:08:57	30	11,0	14	36	150
0:08:58	30	11,0	14	36	150
0:08:59	30	11,0	14	36	150
0:09:00	30	11,0	24	36	150
0:09:01	30	11,1	15	36	150
0:09:02	30	11,1	12	36	150
0:09:03	30	11,1	11	36	150
0:09:04	30	11,1	10	36	150
0:09:05	31	11,1	10	36	150
0:09:06	31	11,1	11	36	150
0:09:07	31	11,1	12	36	150
0:09:08	31	11,1	12	36	150
0:09:09	31	11,1	13	37	150
0:09:10	31	11,1	13	37	150
0:09:11	31	11,1	13	36	150
0:09:12	31	11,2	13	36	150
0:09:13	31	11,2	13	36	150
0:09:14	31	11,2	13	36	150
0:09:15	31	11,2	13	37	150
0:09:16	31	11,2	12	37	150
0:09:17	31	11,2	13	37	150
0:09:18	31	11,2	12	37	150
0:09:19	31	11,2	12	36	150
0:09:20	31	11,2	12	37	150
0:09:21	31	11,3	12	36	150
0:09:22	31	11,3	13	37	150
0:09:23	31	11,3	13	37	150
0:09:24	31	11,3	13	37	150
0:09:25	31	11,3	12	37	150
0:09:26	31	11,4	12	37	150
0:09:27	31	11,4	12	37	150
0:09:28	31	11,5	12	37	150
0:09:29	31	11,6	12	37	150
0:09:30	31	11,6	12	37	150
0:09:31	31	11,7	12	37	150
0:09:32	31	11,7	13	37	150
0:09:33	31	11,7	13	37	150
0:09:34	31	11,7	13	37	150
0:09:35	31	11,7	13	37	150
0:09:36	31	11,7	13	37	150
0:09:37	31	11,7	13	37	150
0:09:38	31	11,8	13	37	150
0:09:39	31	11,8	13	37	150
0:09:40	31	11,8	13	37	150
0:09:41	31	11,8	13	37	150
0:09:42	31	11,8	13	37	150
0:09:43	31	11,8	13	37	150
0:09:44	31	11,8	14	37	150
0:09:45	31	11,9	13	37	150
0:09:46	31	11,9	13	37	150
0:09:47	31	11,9	13	37	150
0:09:48	31	11,9	13	37	150
0:09:49	31	11,9	14	37	150
0:09:50	31	11,9	14	37	150
0:09:51	31	11,9	14	37	150
0:09:52	31	12,0	14	37	150
0:09:53	31	12,0	14	37	150
0:09:54	31	12,0	13	37	150
0:09:55	31	12,0	13	38	150
0:09:56	31	12,0	13	37	150
0:09:57	31	12,0	13	38	150
0:09:58	31	12,0	13	38	150
0:09:59	31	12,0	13	37	150
0:10:00	31	12,1	14	37	150
0:10:01	31	12,1	20	38	150
0:10:02	31	12,1	15	38	150
0:10:03	31	12,1	13	38	150
0:10:04	31	12,1	13	38	150
0:10:05	31	12,1	12	38	150
0:10:06	32	12,1	12	38	150
0:10:07	32	12,1	12	38	150
0:10:08	32	12,2	12	38	150
0:10:09	32	12,3	12	38	150
0:10:10	32	12,4	12	38	150
0:10:11	32	12,4	12	38	150
0:10:12	32	12,5	12	38	150
0:10:13	32	12,5	13	38	150
0:10:14	32	12,5	13	38	150
0:10:15	32	12,5	12	38	150
0:10:16	32	12,5	12	38	150
0:10:17	32	12,5	12	38	150
0:10:18	32	12,5	12	38	150
0:10:19	32	12,5	13	38	150
0:10:20	32	12,5	13	38	150
0:10:21	32	12,5	13	38	150
0:10:22	32	12,5	13	38	150
0:10:23	32	12,6	13	38	150
0:10:24	32	12,6	13	38	150
0:10:25	32	12,6	13	38	150
0:10:26	32	12,6	13	38	150
0:10:27	32	12,6	13	38	150
0:10:28	32	12,6	13	38	150
0:10:29	32	12,6	13	38	150
0:10:30	32	12,6	13	38	150
0:10:31	32	12,6	13	38	150
0:10:32	32	12,6	13	38	150
0:10:33	32	12,6	13	38	150
0:10:34	32	12,7	13	38	150
0:10:35	32	12,7	13	38	150
0:10:36	32	12,7	13	38	150
0:10:37	32	12,8	15	38	150
0:10:38	32	12,8	14	38	150
0:10:39	32	12,8	13	38	150
0:10:40	32	12,8	13	38	150
0:10:41	32	12,8	13	38	150
0:10:42	32	12,8	13	38	150
0:10:43	32	12,9	13	38	150
0:10:44	32	12,9	13	38	150
0:10:45	32	12,9	13	38	150
0:10:46	32	12,9	13	38	150
0:10:47	32	12,9	13	38	150
0:10:48	32	13,0	13	38	150
0:10:49	32	13,1	13	38	150
0:10:50	32	13,1	13	38	150
0:10:51	32	13,2	13	38	150
0:10:52	32	13,2	13	38	150
0:10:53	32	13,2	13	38	150
0:10:54	32	13,2	13	38	150
0:10:55	32	13,2	13	38	150
0:10:56	32	13,2	13	38	150
0:10:57	32	13,2	13	38	150
0:10:58	32	13,3	13	39	150
0:10:59	32	13,3	13	38	150
0:11:00	32	13,3	13	38	150
0:11:01	32	13,3	13	38	150
0:11:02	32	13,3	14	39	150
0:11:03	33	13,3	15	38	150
0:11:04	33	13,3	15	38	150
0:11:05	33	13,3	15	39	150
0:11:06	33	13,3	15	38	150
0:11:07	33	13,4	15	39	150
0:11:08	33	13,4	15	39	150
0:11:09	33	13,4	15	39	150
0:11:10	33	13,4	15	39	150
0:11:11	33	13,4	15	39	150
0:11:12	33	13,4	14	39	150
0:11:13	33	13,4	14	39	150
0:11:14	33	13,4	14	39	150
0:11:15	33	13,4	14	39	150
0:11:16	33	13,5	14	39	150
0:11:17	33	13,5	15	39	150
0:11:18	33	13,6	14	39	150
0:11:19	33	13,7	14	39	150
0:11:20	33	13,7	14	39	150
0:11:21	33	13,7	14	39	150
0:11:22	33	13,7	14	39	150
0:11:23	33	13,8	14	39	150
0:11:24	33	13,8	14	39	150
0:11:25	33	13,8	14	39	150
0:11:26	33	13,8	14	39	150
0:11:27	33	13,8	14	39	150
0:11:28	33	13,8	14	39	150
0:11:29	33	13,8	14	39	150
0:11:30	33	13,8	14	39	150
0:11:31	33	13,8	14	39	150
0:11:32	33	13,9	15	39	150
0:11:33	33	13,9	15	39	150
0:11:34	33	13,9	15	39	150
0:11:35	33	13,9	15	39	150
0:11:36	33	13,9	15	39	150
0:11:37	33	13,9	15	39	150
0:11:38	33	13,9	15	39	150
0:11:39	33	13,9	15	39	150
0:11:40	33	13,9	15	39	150
0:11:41	33	14,0	16	39	150
0:11:42	33	14,0	16	39	150
0:11:43	33	14,0	16	39	150
0:11:44	33	14,0	15	39	150
0:11:45	33	14,0	15	39	150
0:11:46	33	14,1	16	39	150
0:11:47	33	14,2	16	39	150
0:11:48	33	14,2	16	39	150
0:11:49	33	14,2	16	40	150
0:11:50	33	14,2	16	39	150
0:11:51	33	14,2	16	39	150
0:11:52	33	14,2	16	39	150
0:11:53	33	14,3	16	39	150
0:11:54	33	14,3	16	39	150
0:11:55	33	14,3	16	39	150
0:11:56	33	14,3	16	39	150
0:11:57	33	14,3	16	39	150
0:11:58	33	14,3	16	39	150
0:11:59	33	14,3	16	40	150
0:12:00	33	14,3	16	40	150
0:12:01	33	14,3	16	40	150
0:12:02	34	14,3	16	40	150
0:12:03	34	14,4	16	39	150
0:12:04	34	14,4	16	40	150
0:12:05	34	14,4	16	40	150
0:12:06	34	14,4	16	39	150
0:12:07	34	14,4	16	40	150
0:12:08	34	14,4	16	40	150
0:12:09	34	14,4	16	40	150
0:12:10	34	14,6	16	40	150
0:12:11	34	14,6	17	40	150
0:12:12	34	14,7	16	40	150
0:12:13	34	14,7	16	40	150
0:12:14	34	14,7	16	40	150
0:12:15	34	14,7	16	40	150
0:12:16	34	14,7	16	40	150
0:12:17	34	14,7	16	40	150
0:12:18	34	14,7	16	40	150
0:12:19	34	14,7	16	40	150
0:12:20	34	14,7	15	40	150
0:12:21	34	14,8	15	40	150
0:12:22	34	14,8	15	40	150
0:12:23	34	14,8	15	40	150
0:12:24	34	14,8	15	40	150
0:12:25	34	14,8	15	40	150
0:12:26	34	14,8	15	40	150
0:12:27	34	14,8	15	40	150
0:12:28	34	14,8	15	40	150
0:12:29	34	14,8	15	40	150
0:12:30	34	15,0	15	40	150
0:12:31	34	15,1	16	40	150
0:12:32	34	15,1	15	40	150
0:12:33	34	15,1	15	40	150
0:12:34	34	15,1	15	40	150
0:12:35	34	15,1	15	40	150
0:12:36	34	15,2	15	40	150
0:12:37	34	15,2	15	40	150
0:12:38	34	15,2	15	40	150
0:12:39	34	15,2	15	40	150
0:12:40	34	15,2	15	40	150
0:12:41	34	15,2	15	40	150
0:12:42	34	15,2	15	40	150
0:12:43	34	15,2	15	40	150
0:12:44	34	15,2	15	40	150
0:12:45	34	15,2	15	40	150
0:12:46	34	15,2	15	40	150
0:12:47	34	15,3	15	40	150
0:12:48	34	15,3	15	40	150
0:12:49	34	15,3	15	40	150
0:12:50	34	15,3	15	40	150
0:12:51	34	15,3	15	40	150
0:12:52	34	15,3	15	40	150
0:12:53	34	15,3	15	40	150
0:12:54	34	15,3	15	40	150
0:12:55	34	15,3	15	40	150
0:12:56	34	15,4	15	40	150
0:12:57	34	15,5	15	40	150
0:12:58	34	15,5	15	40	150
0:12:59	35	15,5	15	40	150
0:13:00	35	15,5	15	40	150
0:13:01	35	15,6	16	40	150
0:13:02	35	15,6	16	40	150
0:13:03	35	15,6	16	40	150
0:13:04	35	15,6	16	41	150
0:13:05	35	15,6	16	40	150
0:13:06	35	15,6	16	40	150
0:13:07	35	15,6	16	41	150
0:13:08	35	15,6	16	41	150
0:13:09	35	15,6	17	41	150
0:13:10	35	15,7	17	41	150
0:13:11	35	15,7	17	41	150
0:13:12	35	15,7	17	41	150
0:13:13	35	15,7	17	41	150
0:13:14	35	15,7	17	41	150
0:13:15	35	15,7	17	41	150
0:13:16	35	15,7	17	40	150
0:13:17	35	15,8	18	41	150
0:13:18	35	15,8	18	41	150
0:13:19	35	15,9	18	41	150
0:13:20	35	15,9	18	41	150
0:13:21	35	16,0	18	41	150
0:13:22	35	16,0	18	41	150
0:13:23	35	16,0	18	41	150
0:13:24	35	16,0	18	41	150
0:13:25	35	16,0	18	41	150
0:13:26	35	16,1	18	41	150
0:13:27	35	16,1	18	41	150
0:13:28	35	16,1	18	41	150
0:13:29	35	16,1	18	41	150
0:13:30	35	16,1	18	41	150
0:13:31	35	16,1	18	41	150
0:13:32	35	16,1	18	41	150
0:13:33	35	16,1	19	41	150
0:13:34	35	16,2	19	41	150
0:13:35	35	16,2	19	41	150
0:13:36	35	16,2	19	41	150
0:13:37	35	16,2	19	41	150
0:13:38	35	16,2	19	41	150
0:13:39	35	16,2	19	41	150
0:13:40	35	16,2	19	41	150
0:13:41	35	16,2	19	41	150
0:13:42	35	16,3	19	41	150
0:13:43	35	16,3	19	41	150
0:13:44	35	16,3	19	41	150
0:13:45	35	16,4	19	41	150
0:13:46	35	16,5	19	41	150
0:13:47	35	16,5	18	41	150
0:13:48	35	16,6	18	41	150
0:13:49	35	16,6	18	41	150
0:13:50	35	16,6	18	41	150
0:13:51	35	16,6	19	41	150
0:13:52	35	16,6	19	41	150
0:13:53	35	16,6	19	41	150
0:13:54	35	16,6	19	41	150
0:13:55	35	16,7	19	41	150
0:13:56	35	16,7	19	41	150
0:13:57	35	16,7	19	42	150
0:13:58	35	16,7	19	42	150
0:13:59	35	16,7	19	42	150
0:14:00	36	16,7	19	42	150
0:14:01	36	16,7	19	42	150
0:14:02	36	16,7	19	41	150
0:14:03	36	16,7	19	42	150
0:14:04	36	16,8	19	42	150
0:14:05	36	16,8	19	42	150
0:14:06	36	16,8	19	41	150
0:14:07	36	16,8	19	42	150
0:14:08	36	16,8	19	42	150
0:14:09	36	16,8	19	42	150
0:14:10	36	16,8	19	42	150
0:14:11	36	16,8	19	42	150
0:14:12	36	16,9	19	42	150
0:14:13	36	16,9	18	42	150
0:14:14	36	16,9	18	42	150
0:14:15	36	16,9	18	42	150
0:14:16	36	16,9	18	42	150
0:14:17	36	16,9	18	42	150
0:14:18	36	16,9	18	42	150
0:14:19	36	16,9	18	42	150
0:14:20	36	17,0	18	42	150
0:14:21	36	17,1	18	42	150
0:14:22	36	17,1	18	42	150
0:14:23	36	17,1	18	42	150
0:14:24	36	17,1	18	42	150
0:14:25	36	17,1	18	42	150
0:14:26	36	17,2	19	42	150
0:14:27	36	17,2	19	42	150
0:14:28	36	17,2	19	42	150
0:14:29	36	17,2	19	42	150
0:14:30	36	17,2	19	42	150
0:14:31	36	17,2	19	42	150
0:14:32	36	17,2	19	42	150
0:14:33	36	17,2	19	42	150
0:14:34	36	17,3	19	42	150
0:14:35	36	17,3	19	42	150
0:14:36	36	17,3	19	42	150
0:14:37	36	17,3	19	42	150
0:14:38	36	17,3	19	42	150
0:14:39	36	17,3	19	42	150
0:14:40	36	17,3	19	42	150
0:14:41	36	17,4	19	42	150
0:14:42	36	17,4	19	43	150
0:14:43	36	17,5	19	42	150
0:14:44	36	17,5	19	42	150
0:14:45	36	17,5	19	42	150
0:14:46	36	17,6	19	42	150
0:14:47	36	17,6	19	42	150
0:14:48	36	17,6	18	42	150
0:14:49	36	17,6	18	42	150
0:14:50	36	17,6	19	42	150
0:14:51	36	17,6	18	42	150
0:14:52	36	17,6	18	43	150
0:14:53	36	17,6	18	43	150
0:14:54	36	17,6	18	42	150
0:14:55	36	17,7	18	43	150
0:14:56	36	17,7	18	43	150
0:14:57	36	17,7	18	42	150
0:14:58	36	17,7	18	43	150
0:14:59	36	17,8	18	43	150
0:15:00	36	17,9	18	43	150
0:15:01	37	17,9	18	43	150
0:15:02	37	18,0	18	43	150
0:15:03	37	18,0	18	43	150
0:15:04	37	18,0	18	43	150
0:15:05	37	18,0	18	43	150
0:15:06	37	18,0	18	43	150
0:15:07	37	18,0	18	43	150
0:15:08	37	18,1	18	43	150
0:15:09	37	18,1	18	43	150
0:15:10	37	18,1	18	43	150
0:15:11	37	18,1	18	43	150
0:15:12	37	18,1	18	43	150
0:15:13	37	18,1	18	43	150
0:15:14	37	18,1	18	43	150
0:15:15	37	18,1	18	43	150
0:15:16	37	18,2	18	43	150
0:15:17	37	18,2	18	43	150
0:15:18	37	18,2	18	43	150
0:15:19	37	18,2	18	43	150
0:15:20	37	18,2	18	43	150
0:15:21	37	18,2	18	43	150
0:15:22	37	18,2	18	43	150
0:15:23	37	18,2	18	43	150
0:15:24	37	18,3	17	43	150
0:15:25	37	18,3	17	43	150
0:15:26	37	18,3	17	43	150
0:15:27	37	18,3	17	43	150
0:15:28	37	18,3	17	43	150
0:15:29	37	18,3	17	43	150
0:15:30	37	18,3	17	43	150
0:15:31	37	18,3	17	43	150
0:15:32	37	18,4	17	43	150
0:15:33	37	18,4	17	43	150
0:15:34	37	18,4	17	44	150
0:15:35	37	18,5	17	44	150
0:15:36	37	18,5	17	43	150
0:15:37	37	18,5	17	43	150
0:15:38	37	18,6	17	44	150
0:15:39	37	18,6	18	44	150
0:15:40	37	18,6	18	44	150
0:15:41	37	18,6	18	44	150
0:15:42	37	18,6	18	44	150
0:15:43	37	18,6	18	44	150
0:15:44	37	18,6	18	44	150
0:15:45	37	18,7	18	44	150
0:15:46	37	18,7	18	44	150
0:15:47	37	18,7	18	44	150
0:15:48	37	18,7	18	44	150
0:15:49	37	18,7	18	44	150
0:15:50	37	18,7	17	44	150
0:15:51	37	18,7	17	44	150
0:15:52	37	18,8	18	43	150
0:15:53	37	18,8	18	44	150
0:15:54	37	18,8	18	44	150
0:15:55	37	18,8	17	44	150
0:15:56	37	18,8	17	44	150
0:15:57	37	18,8	17	44	150
0:15:58	37	18,9	18	44	150
0:15:59	37	18,9	18	44	150
0:16:00	37	18,9	18	44	150
0:16:01	37	18,9	18	44	150
0:16:02	38	18,9	18	44	150
0:16:03	38	19,0	18	44	150
0:16:04	38	19,1	18	44	150
0:16:05	38	19,1	17	44	150
0:16:06	38	19,1	17	44	150
0:16:07	38	19,1	17	44	150
0:16:08	38	19,2	17	44	150
0:16:09	38	19,2	17	44	150
0:16:10	38	19,2	17	44	150
0:16:11	38	19,2	17	44	150
0:16:12	38	19,2	17	44	150
0:16:13	38	19,2	17	44	150
0:16:14	38	19,2	17	44	150
0:16:15	38	19,2	17	44	150
0:16:16	38	19,2	17	44	150
0:16:17	38	19,3	17	44	150
0:16:18	38	19,3	17	44	150
0:16:19	38	19,3	17	44	150
0:16:20	38	19,3	17	44	150
0:16:21	38	19,3	17	44	150
0:16:22	38	19,3	17	44	150
0:16:23	38	19,3	17	44	150
0:16:24	38	19,3	17	44	150
0:16:25	38	19,4	17	44	150
0:16:26	38	19,5	17	44	150
0:16:27	38	19,5	17	44	150
0:16:28	38	19,5	17	44	150
0:16:29	38	19,6	17	44	150
0:16:30	38	19,6	18	44	150
0:16:31	38	19,6	18	44	150
0:16:32	38	19,6	18	44	150
0:16:33	38	19,6	18	44	150
0:16:34	38	19,6	18	45	150
0:16:35	38	19,6	18	45	150
0:16:36	38	19,7	18	44	150
0:16:37	38	19,7	18	45	150
0:16:38	38	19,7	18	45	150
0:16:39	38	19,7	18	45	150
0:16:40	38	19,7	18	45	150
0:16:41	38	19,7	18	45	150
0:16:42	38	19,7	17	45	150
0:16:43	38	19,8	17	45	150
0:16:44	38	19,8	17	45	150
0:16:45	38	19,8	18	45	150
0:16:46	38	19,8	18	45	150
0:16:47	38	19,8	17	45	150
0:16:48	38	19,8	17	45	150
0:16:49	38	19,8	17	45	150
0:16:50	38	19,8	18	45	150
0:16:51	38	19,9	18	45	150
0:16:52	38	19,9	18	45	150
0:16:53	38	20,0	18	45	150
0:16:54	38	20,0	18	45	150
0:16:55	38	20,0	18	45	150
0:16:56	38	20,0	18	45	150
0:16:57	38	20,0	18	45	150
0:16:58	38	20,1	18	45	150
0:16:59	38	20,1	18	45	150
0:17:00	38	20,1	18	45	150
0:17:01	39	20,1	18	45	150
0:17:02	39	20,1	18	45	150
0:17:03	39	20,1	18	45	150
0:17:04	39	20,1	18	45	150
0:17:05	39	20,1	18	45	150
0:17:06	39	20,2	18	45	150
0:17:07	39	20,2	18	45	150
0:17:08	39	20,2	18	45	150
0:17:09	39	20,2	18	45	150
0:17:10	39	20,2	18	45	150
0:17:11	39	20,2	18	45	150
0:17:12	39	20,2	17	45	150
0:17:13	39	20,2	17	45	150
0:17:14	39	20,3	17	45	150
0:17:15	39	20,3	17	45	150
0:17:16	39	20,4	17	45	150
0:17:17	39	20,4	17	45	150
0:17:18	39	20,4	17	45	150
0:17:19	39	20,4	18	46	150
0:17:20	39	20,5	18	45	150
0:17:21	39	20,6	18	45	150
0:17:22	39	20,6	18	45	150
0:17:23	39	20,7	18	46	150
0:17:24	39	20,7	18	45	150
0:17:25	39	20,7	18	45	150
0:17:26	39	20,7	18	45	150
0:17:27	39	20,7	18	46	150
0:17:28	39	20,7	18	46	150
0:17:29	39	20,7	18	46	150
0:17:30	39	20,7	18	46	150
0:17:31	39	20,8	18	46	150
0:17:32	39	20,8	18	45	150
0:17:33	39	20,8	18	46	150
0:17:34	39	20,8	18	46	150
0:17:35	39	20,8	18	46	150
0:17:36	39	20,8	18	46	150
0:17:37	39	20,8	18	46	150
0:17:38	39	20,8	18	46	150
0:17:39	39	20,9	18	46	150
0:17:40	39	20,9	18	46	150
0:17:41	39	20,9	18	46	150
0:17:42	39	20,9	18	46	150
0:17:43	39	20,9	18	46	150
0:17:44	39	20,9	18	46	150
0:17:45	39	20,9	18	46	150
0:17:46	39	21,0	18	46	150
0:17:47	39	21,0	17	46	150
0:17:48	39	21,0	17	46	150
0:17:49	39	21,0	17	46	150
0:17:50	39	21,0	17	46	150
0:17:51	39	21,0	17	46	150
0:17:52	39	21,0	17	46	150
0:17:53	39	21,1	17	46	150
0:17:54	39	21,1	17	46	150
0:17:55	39	21,2	17	46	150
0:17:56	39	21,2	17	46	150
0:17:57	39	21,2	17	46	150
0:17:58	39	21,3	17	46	150
0:17:59	39	21,3	17	46	150
0:18:00	39	21,3	17	46	150
0:18:01	39	21,3	17	46	150
0:18:02	39	21,3	17	46	150
0:18:03	39	21,3	17	46	150
0:18:04	39	21,3	17	46	150
0:18:05	40	21,4	18	46	150
0:18:06	40	21,4	18	46	150
0:18:07	40	21,4	18	46	150
0:18:08	40	21,4	18	46	150
0:18:09	40	21,4	18	46	150
0:18:10	40	21,4	18	47	150
0:18:11	40	21,5	18	46	150
0:18:12	40	21,5	18	47	150
0:18:13	40	21,5	18	46	150
0:18:14	40	21,5	18	47	150
0:18:15	40	21,5	18	46	150
0:18:16	40	21,5	18	47	150
0:18:17	40	21,6	18	47	150
0:18:18	40	21,6	18	47	150
0:18:19	40	21,6	17	47	150
0:18:20	40	21,6	17	47	150
0:18:21	40	21,6	17	47	150
0:18:22	40	21,6	17	47	150
0:18:23	40	21,6	17	47	150
0:18:24	40	21,6	17	47	150
0:18:25	40	21,7	17	47	150
0:18:26	40	21,7	17	47	150
0:18:27	40	21,7	17	47	150
0:18:28	40	21,7	17	47	150
0:18:29	40	21,8	17	47	150
0:18:30	40	21,8	17	47	150
0:18:31	40	21,8	17	47	150
0:18:32	40	21,8	17	47	150
0:18:33	40	21,8	17	47	150
0:18:34	40	21,8	17	47	150
0:18:35	40	21,9	17	47	150
0:18:36	40	21,9	17	47	150
0:18:37	40	21,9	17	47	150
0:18:38	40	21,9	17	47	150
0:18:39	40	21,9	17	47	150
0:18:40	40	22,0	17	47	150
0:18:41	40	22,0	17	47	150
0:18:42	40	22,0	17	47	150
0:18:43	40	22,0	17	47	150
0:18:44	40	22,0	17	47	150
0:18:45	40	22,0	17	47	150
0:18:46	40	22,0	17	47	150
0:18:47	40	22,1	17	47	150
0:18:48	40	22,1	17	47	150
0:18:49	40	22,1	17	47	150
0:18:50	40	22,1	17	47	150
0:18:51	40	22,1	17	47	150
0:18:52	40	22,2	17	47	150
0:18:53	40	22,2	17	47	150
0:18:54	40	22,3	17	47	150
0:18:55	40	22,3	17	47	150
0:18:56	40	22,3	17	47	150
0:18:57	40	22,3	17	47	150
0:18:58	40	22,3	17	47	150
0:18:59	40	22,3	17	47	150
0:19:00	40	22,3	17	47	150
0:19:01	40	22,4	17	47	150
0:19:02	41	22,5	17	47	150
0:19:03	41	22,5	17	47	150
0:19:04	41	22,6	17	48	150
0:19:05	41	22,6	17	48	150
0:19:06	41	22,6	17	48	150
0:19:07	41	22,6	17	48	150
0:19:08	41	22,6	17	47	150
0:19:09	41	22,6	17	48	150
0:19:10	41	22,6	18	48	150
0:19:11	41	22,7	18	48	150
0:19:12	41	22,7	17	48	150
0:19:13	41	22,7	18	48	150
0:19:14	41	22,7	18	48	150
0:19:15	41	22,7	18	48	150
0:19:16	41	22,7	18	48	150
0:19:17	41	22,7	18	48	150
0:19:18	41	22,7	18	48	150
0:19:19	41	22,8	18	48	150
0:19:20	41	22,8	18	48	150
0:19:21	41	22,8	18	48	150
0:19:22	41	22,8	18	48	150
0:19:23	41	22,8	17	48	150
0:19:24	41	22,8	17	48	150
0:19:25	41	22,9	18	48	150
0:19:26	41	22,9	18	48	150
0:19:27	41	22,9	18	48	150
0:19:28	41	22,9	18	48	150
0:19:29	41	22,9	18	48	150
0:19:30	41	22,9	18	48	150
0:19:31	41	22,9	18	48	150
0:19:32	41	22,9	18	48	150
0:19:33	41	22,9	18	48	150
0:19:34	41	23,0	18	48	150
0:19:35	41	23,0	18	48	150
0:19:36	41	23,0	18	48	150
0:19:37	41	23,1	18	48	150
0:19:38	41	23,1	18	48	150
0:19:39	41	23,1	17	48	150
0:19:40	41	23,1	17	48	150
0:19:41	41	23,1	18	48	150
0:19:42	41	23,1	17	48	150
0:19:43	41	23,1	18	48	150
0:19:44	41	23,2	18	48	150
0:19:45	41	23,2	17	48	150
0:19:46	41	23,2	17	48	150
0:19:47	41	23,2	17	48	150
0:19:48	41	23,3	17	48	150
0:19:49	41	23,3	17	48	150
0:19:50	41	23,3	17	48	150
0:19:51	41	23,3	17	48	150
0:19:52	41	23,3	17	48	150
0:19:53	41	23,3	17	48	150
0:19:54	41	23,4	17	48	150
0:19:55	41	23,4	17	48	150
0:19:56	41	23,4	17	48	150
0:19:57	41	23,4	17	48	150
0:19:58	42	23,4	17	48	150
0:19:59	42	23,5	17	48	150
0:20:00	42	23,5	17	48	150
0:20:01	42	23,5	17	48	150
0:20:02	42	23,5	17	48	150
0:20:03	42	23,5	17	48	150
0:20:04	42	23,5	17	49	150
0:20:05	42	23,5	17	48	150
0:20:06	42	23,7	17	49	150
0:20:07	42	23,7	17	49	150
0:20:08	42	23,8	17	48	150
0:20:09	42	23,8	17	48	150
0:20:10	42	23,8	18	49	150
0:20:11	42	23,8	18	49	150
0:20:12	42	23,8	18	49	150
0:20:13	42	23,9	18	49	150
0:20:14	42	23,9	18	49	150
0:20:15	42	23,9	18	48	150
0:20:16	42	23,9	18	49	150
0:20:17	42	23,9	18	49	150
0:20:18	42	23,9	18	49	150
0:20:19	42	23,9	18	49	150
0:20:20	42	23,9	18	49	150
0:20:21	42	23,9	18	49	150
0:20:22	42	24,0	18	49	150
0:20:23	42	24,0	18	49	150
0:20:24	42	24,0	18	49	150
0:20:25	42	24,0	18	49	150
0:20:26	42	24,0	18	49	150
0:20:27	42	24,0	18	49	150
0:20:28	42	24,0	18	49	150
0:20:29	42	24,0	18	49	150
0:20:30	42	24,0	18	49	150
0:20:31	42	24,0	18	49	150
0:20:32	42	24,1	18	49	150
0:20:33	42	24,2	18	49	150
0:20:34	42	24,2	17	49	150
0:20:35	42	24,2	17	49	150
0:20:36	42	24,2	17	49	150
0:20:37	42	24,2	18	49	150
0:20:38	42	24,3	18	49	150
0:20:39	42	24,3	18	49	150
0:20:40	42	24,3	18	49	150
0:20:41	42	24,3	18	49	150
0:20:42	42	24,3	18	49	150
0:20:43	42	24,3	17	49	150
0:20:44	42	24,3	17	49	150
0:20:45	42	24,3	17	49	150
0:20:46	42	24,3	16	49	150
0:20:47	42	24,4	18	49	150
0:20:48	42	24,4	18	49	150
0:20:49	42	24,4	18	49	150
0:20:50	42	24,5	18	49	150
0:20:51	42	24,5	18	49	150
0:20:52	42	24,5	18	49	150
0:20:53	42	24,5	18	49	150
0:20:54	42	24,5	18	49	150
0:20:55	42	24,5	18	49	150
0:20:56	42	24,6	18	49	150
0:20:57	42	24,6	18	49	150
0:20:58	42	24,6	18	49	150
0:20:59	43	24,6	18	49	150
0:21:00	43	24,6	18	49	150
0:21:01	43	24,7	18	49	150
0:21:02	43	24,7	18	49	150
0:21:03	43	24,7	18	49	150
0:21:04	43	24,7	18	49	150
0:21:05	43	24,7	18	49	150
0:21:06	43	24,8	18	49	150
0:21:07	43	24,8	18	50	150
0:21:08	43	24,8	18	50	150
0:21:09	43	24,8	18	49	150
0:21:10	43	24,8	18	50	150
0:21:11	43	24,9	18	50	150
0:21:12	43	24,9	18	50	150
0:21:13	43	24,9	18	50	150
0:21:14	43	24,9	18	50	150
0:21:15	43	24,9	18	50	150
0:21:16	43	25,0	18	50	150
0:21:17	43	25,0	18	50	150
0:21:18	43	25,0	18	50	150
0:21:19	43	25,0	18	50	150
0:21:20	43	25,0	18	50	150
0:21:21	43	25,0	18	50	150
0:21:22	43	25,1	18	50	150
0:21:23	43	25,1	18	50	150
0:21:24	43	25,1	18	50	150
0:21:25	43	25,1	18	50	150
0:21:26	43	25,1	18	50	150
0:21:27	43	25,1	18	50	150
0:21:28	43	25,2	18	50	150
0:21:29	43	25,2	18	50	150
0:21:30	43	25,2	18	50	150
0:21:31	43	25,2	18	50	150
0:21:32	43	25,2	18	50	150
0:21:33	43	25,2	18	50	150
0:21:34	43	25,2	18	50	150
0:21:35	43	25,3	18	50	150
0:21:36	43	25,3	18	50	150
0:21:37	43	25,3	18	50	150
0:21:38	43	25,3	19	50	150
0:21:39	43	25,3	18	50	150
0:21:40	43	25,4	18	50	150
0:21:41	43	25,4	18	50	150
0:21:42	43	25,4	19	50	150
0:21:43	43	25,4	19	50	150
0:21:44	43	25,4	19	50	150
0:21:45	43	25,4	18	50	150
0:21:46	43	25,4	18	50	150
0:21:47	43	25,5	18	50	150
0:21:48	43	25,5	18	50	150
0:21:49	43	25,5	18	50	150
0:21:50	43	25,6	18	50	150
0:21:51	43	25,7	18	50	150
0:21:52	43	25,7	18	50	150
0:21:53	43	25,7	18	50	150
0:21:54	43	25,8	18	50	150
0:21:55	43	25,8	18	50	150
0:21:56	43	25,8	18	50	150
0:21:57	44	25,8	18	51	150
0:21:58	44	25,8	18	50	150
0:21:59	44	25,8	18	50	150
0:22:00	44	25,8	18	51	150
0:22:01	44	25,8	18	50	150
0:22:02	44	25,9	18	50	150
0:22:03	44	25,9	18	51	150
0:22:04	44	25,9	18	51	150
0:22:05	44	25,9	18	51	150
0:22:06	44	25,9	18	51	150
0:22:07	44	25,9	18	51	150
0:22:08	44	25,9	18	51	150
0:22:09	44	25,9	18	51	150
0:22:10	44	25,9	18	51	150
0:22:11	44	26,0	18	51	150
0:22:12	44	26,1	18	51	150
0:22:13	44	26,1	18	51	150
0:22:14	44	26,1	18	51	150
0:22:15	44	26,1	18	51	150
0:22:16	44	26,1	18	51	150
0:22:17	44	26,1	18	51	150
0:22:18	44	26,1	18	51	150
0:22:19	44	26,2	18	51	150
0:22:20	44	26,2	18	51	150
0:22:21	44	26,2	18	51	150
0:22:22	44	26,2	18	51	150
0:22:23	44	26,2	18	51	150
0:22:24	44	26,2	18	51	150
0:22:25	44	26,3	18	51	150
0:22:26	44	26,4	18	51	150
0:22:27	44	26,4	18	51	150
0:22:28	44	26,4	18	51	150
0:22:29	44	26,4	18	51	150
0:22:30	44	26,4	18	51	150
0:22:31	44	26,4	18	51	150
0:22:32	44	26,4	18	51	150
0:22:33	44	26,5	18	51	150
0:22:34	44	26,5	18	51	150
0:22:35	44	26,5	18	51	150
0:22:36	44	26,5	18	51	150
0:22:37	44	26,5	18	51	150
0:22:38	44	26,5	18	51	150
0:22:39	44	26,5	18	51	150
0:22:40	44	26,6	19	51	150
0:22:41	44	26,6	19	51	150
0:22:42	44	26,6	19	51	150
0:22:43	44	26,6	19	51	150
0:22:44	44	26,6	19	51	150
0:22:45	44	26,6	19	51	150
0:22:46	44	26,7	19	51	150
0:22:47	44	26,7	19	51	150
0:22:48	44	26,8	19	51	150
0:22:49	44	26,8	19	51	150
0:22:50	44	26,8	18	51	150
0:22:51	44	26,8	19	51	150
0:22:52	44	26,8	18	51	150
0:22:53	45	26,8	19	51	150
0:22:54	45	26,8	19	51	150
0:22:55	45	26,9	18	51	150
0:22:56	45	26,9	18	51	150
0:22:57	45	26,9	18	51	150
0:22:58	45	26,9	18	52	150
0:22:59	45	26,9	18	51	150
0:23:00	45	26,9	18	52	150
0:23:01	45	26,9	18	51	150
0:23:02	45	26,9	18	52	150
0:23:03	45	26,9	18	51	150
0:23:04	45	27,0	18	51	150
0:23:05	45	27,0	18	52	150
0:23:06	45	27,0	18	51	150
0:23:07	45	27,0	18	51	150
0:23:08	45	27,0	18	52	150
0:23:09	45	27,1	18	52	150
0:23:10	45	27,2	18	52	150
0:23:11	45	27,2	18	52	150
0:23:12	45	27,3	18	51	150
0:23:13	45	27,3	18	52	150
0:23:14	45	27,3	18	51	150
0:23:15	45	27,3	18	52	150
0:23:16	45	27,3	18	52	150
0:23:17	45	27,3	18	52	150
0:23:18	45	27,3	18	52	150
0:23:19	45	27,3	18	52	150
0:23:20	45	27,3	18	52	150
0:23:21	45	27,4	18	52	150
0:23:22	45	27,4	18	52	150
0:23:23	45	27,4	18	52	150
0:23:24	45	27,4	18	52	150
0:23:25	45	27,4	18	52	150
0:23:26	45	27,4	18	52	150
0:23:27	45	27,4	18	52	150
0:23:28	45	27,4	18	52	150
0:23:29	45	27,5	18	52	150
0:23:30	45	27,6	18	52	150
0:23:31	45	27,6	18	52	150
0:23:32	45	27,6	18	52	150
0:23:33	45	27,6	18	52	150
0:23:34	45	27,6	18	52	150
0:23:35	45	27,6	18	52	150
0:23:36	45	27,7	30	52	150
0:23:37	45	27,7	19	52	150
0:23:38	45	27,7	14	52	150
0:23:39	45	27,7	12	52	150
0:23:40	45	27,7	11	52	150
0:23:41	45	27,7	11	52	150
0:23:42	45	27,7	12	52	150
0:23:43	45	27,8	12	52	150
0:23:44	45	27,8	12	52	150
0:23:45	45	27,8	13	52	150
0:23:46	45	27,8	13	52	150
0:23:47	45	27,8	13	52	150
0:23:48	45	27,8	14	52	150
0:23:49	45	27,9	14	52	150
0:23:50	45	27,9	14	52	150
0:23:51	45	27,9	14	52	150
0:23:52	45	28,0	14	52	150
0:23:53	45	28,0	14	53	150
0:23:54	45	28,0	14	53	150
0:23:55	45	28,0	14	53	150
0:23:56	45	28,0	14	53	150
0:23:57	45	28,1	14	53	150
0:23:58	45	28,1	14	53	150
0:23:59	45	28,1	15	53	150
0:24:00	45	28,2	16	53	150
0:24:01	45	28,2	16	53	150
0:24:02	45	28,2	16	53	150
0:24:03	45	28,2	16	53	150
0:24:04	45	28,3	16	53	150
0:24:05	45	28,3	15	53	150
0:24:06	45	28,3	15	53	150
0:24:07	45	28,4	15	53	150
0:24:08	45	28,4	15	53	150
0:24:09	45	28,4	15	54	150
0:24:10	45	28,5	15	54	150
0:24:11	45	28,5	15	54	150
0:24:12	45	28,5	15	54	150
0:24:13	45	28,6	15	54	150
0:24:14	45	28,6	15	54	150
0:24:15	46	28,6	15	54	150
0:24:16	46	28,7	15	54	150
0:24:17	46	28,7	15	54	150
0:24:18	46	28,7	15	54	150
0:24:19	46	28,7	15	54	150
0:24:20	46	28,8	15	54	150
0:24:21	46	28,8	15	54	150
0:24:22	46	28,8	15	54	150
0:24:23	46	28,9	15	54	150
0:24:24	46	28,9	15	54	150
0:24:25	46	28,9	15	54	150
0:24:26	46	28,9	15	55	150
0:24:27	46	29,0	15	55	150
0:24:28	46	29,0	15	55	150
0:24:29	46	29,0	15	54	150
0:24:30	46	29,0	15	55	150
0:24:31	46	29,1	15	55	150
0:24:32	46	29,1	15	55	150
0:24:33	46	29,1	15	55	150
0:24:34	46	29,1	15	55	150
0:24:35	46	29,1	15	55	150
0:24:36	46	29,2	15	55	150
0:24:37	46	29,2	15	55	150
0:24:38	46	29,2	15	55	150
0:24:39	46	29,2	15	55	150
0:24:40	46	29,2	15	55	150
0:24:41	46	29,2	15	55	150
0:24:42	46	29,2	15	55	150
0:24:43	46	29,3	15	55	150
0:24:44	46	29,3	15	55	150
0:24:45	46	29,3	15	55	150
0:24:46	46	29,3	15	55	150
0:24:47	46	29,3	15	55	150
0:24:48	46	29,3	19	55	150
0:24:49	46	29,3	14	55	150
0:24:50	46	29,3	12	55	150
0:24:51	46	29,4	12	55	150
0:24:52	46	29,4	12	55	150
0:24:53	46	29,4	12	55	150
0:24:54	46	29,4	12	55	150
0:24:55	46	29,4	13	55	150
0:24:56	46	29,4	15	55	150
0:24:57	46	29,4	15	55	150
0:24:58	46	29,4	16	55	150
0:24:59	46	29,4	16	55	150
0:25:00	46	29,4	16	55	150
0:25:01	47	29,4	16	55	150
0:25:02	47	29,4	16	55	150
0:25:03	47	29,4	16	55	150
0:25:04	47	29,5	16	55	150
0:25:05	47	29,5	16	55	150
0:25:06	47	29,5	16	55	150
0:25:07	47	29,5	16	55	150
0:25:08	47	29,5	16	55	150
0:25:09	47	29,5	16	55	150
0:25:10	47	29,5	16	54	150
0:25:11	47	29,5	16	55	150
0:25:12	47	29,5	16	55	150
