Repository: ProgWizer/parser

File: project-root/data/Data Acquisition/Data Acquisition/2021 year (353)/21-029.txt
--Test Summary--
Full Path and File Name	
Instrument Name	SGSA/UCA
Instrument Type	Model 5265 SGSA/UCA
Instrument Serial Number	
Test Start Date	10.02.2021
Test Start Time	17:46:18
Test Stop Date	10.02.2021
Test Stop Time	19:20:19
Test Length	1:34:01
Final Sample Time Offset	1:34:00
Controller Schedule Name	
Sampling Period	30 seconds
Comments	
Information	WellID	
Information	Customer	
Information	EngName	
Information	CementClass	
Information	CementMfr	
Information	Additives	100%G+3%CaCl2
Information	Density	1900
Information	BHCT	
Information	BHST	
Information	FluidLoss	
Information	JobType	
Calculated Value	CS_50	N/A
Calculated Value	CS_500	N/A
Calculated Value	SGS_Initial	0:12:30
Calculated Value	SGS_Final	0:41:30
Calculated Value	CS_Time8h	N/A
Calculated Value	CS_Time12h	N/A
Calculated Value	Time_SGS_100lb/100ft2	0:12:30
Calculated Value	Time_SGS_500lb/100ft2	0:32:00
Calculated Value	CS_Time24h	N/A
Calculated Value	CS_Time48h	N/A
Calculated Curve	Compressive Strength	Compressive strength type B (more than 14 lb/gal)
Calculated Curve	Static Gel Strength	Static gel strength
Initial Temperature (°C)	22 °C
Final Temperature (°C)	24 °C
Initial Pressure (psi)	87 psi
Final Pressure (psi)	104 psi
Initial Transit Time (microsec/in)	16,09 microsec/in
Final Transit Time (microsec/in)	15,79 microsec/in
Initial Gel Value	4903
Final Gel Value	7404
Initial Compressive Strength (MPa)	0,00 MPa
Final Compressive Strength (MPa)	0,09 MPa
Initial Static Gel Strength (lb/100ft2)	29,2 lb/100ft2
Final Static Gel Strength (lb/100ft2)	ERROR
--Data--
Time (HH:MM:SS)	Temperature (°C)	Pressure (psi)	Transit Time (microsec/in)	Gel Value	Compressive Strength (MPa)	Static Gel Strength (lb/100ft2)
0:00:00	22	87	16,09	4903	0,00	29,2
0:00:30	22	102	16,12	4949	0,00	32,2
0:01:00	22	101	16,13	4955	0,00	35,2
0:01:30	22	100	16,15	4935	0,00	38,2
0:02:00	22	107	16,17	4889	0,00	41,2
0:02:30	22	106	16,19	4877	0,00	44,2
0:03:00	22	108	16,20	4856	0,00	47,2
0:03:30	23	107	16,21	4831	0,00	50,2
0:04:00	23	106	16,22	4800	0,00	53,2
0:04:30	23	105	16,23	4766	0,00	56,2
0:05:00	23	104	16,24	4753	0,00	59,2
0:05:30	23	106	16,26	4728	0,00	62,2
0:06:00	23	105	16,27	4699	0,00	65,2
0:06:30	23	104	16,28	4655	0,00	68,2
0:07:00	23	104	16,29	4639	0,00	71,2
0:07:30	23	103	16,30	4612	0,00	74,2
0:08:00	23	102	16,31	4591	0,00	77,2
0:08:30	23	101	16,32	4577	0,00	80,2
0:09:00	23	101	16,34	4559	0,00	83,2
0:09:30	23	100	16,35	4544	0,00	86,2
0:10:00	23	99	16,36	4528	0,00	89,2
0:10:30	23	99	16,37	4524	0,00	92,2
0:11:00	23	98	16,38	4508	0,00	95,2
0:11:30	23	98	16,39	4502	0,00	98,2
0:12:00	23	97	16,40	4487	0,00	101,2
0:12:30	23	96	16,41	4483	0,00	104,2
0:13:00	23	96	16,43	4470	0,00	102,2
0:13:30	23	95	16,44	4479	0,00	103,6
0:14:00	23	104	16,44	4493	0,00	105,8
0:14:30	23	103	16,45	4476	0,00	103,2
0:15:00	23	103	16,46	4485	0,00	104,7
0:15:30	23	109	16,47	4485	0,00	104,6
0:16:00	23	109	16,48	4505	0,00	107,8
0:16:30	23	108	16,49	4515	0,00	109,6
0:17:00	23	107	16,50	4531	0,00	112,2
0:17:30	23	106	16,50	4552	0,00	115,7
0:18:00	23	106	16,52	4568	0,00	118,5
0:18:30	23	105	16,52	4594	0,00	123,1
0:19:00	23	105	16,53	4617	0,00	127,1
0:19:30	23	104	16,54	4650	0,00	133,1
0:20:00	23	103	16,55	4688	0,00	140,2
0:20:30	23	103	16,55	4714	0,00	145,1
0:21:00	23	102	16,56	4757	0,00	153,6
0:21:30	23	102	16,57	4792	0,00	160,6
0:22:00	23	101	16,58	4844	0,00	171,4
0:22:30	23	100	16,59	4893	0,00	182,0
0:23:00	23	100	16,59	4911	0,00	186,1
0:23:30	23	99	16,60	4962	0,00	197,9
0:24:00	23	99	16,61	5017	0,00	210,8
0:24:30	23	98	16,61	5068	0,00	223,6
0:25:00	23	98	16,62	5130	0,00	239,6
0:25:30	23	97	16,62	5184	0,00	254,3
0:26:00	23	97	16,63	5243	0,00	271,0
0:26:30	23	96	16,64	5301	0,00	288,2
0:27:00	23	96	16,64	5366	0,00	308,1
0:27:30	23	95	16,65	5423	0,00	326,7
0:28:00	23	95	16,65	5486	0,00	348,3
0:28:30	23	95	16,66	5532	0,00	364,6
0:29:00	23	94	16,66	5606	0,00	392,1
0:29:30	23	93	16,66	5664	0,00	414,9
0:30:00	23	93	16,67	5729	0,00	441,3
0:30:30	23	93	16,67	5791	0,00	468,1
0:31:00	23	105	16,68	5845	0,00	492,3
0:31:30	23	105	16,68	5906	0,00	521,1
0:32:00	23	104	16,68	5968	0,00	551,7
0:32:30	23	103	16,69	6028	0,00	582,4
0:33:00	23	103	16,69	6086	0,00	613,9
0:33:30	23	103	16,70	6145	0,00	647,2
0:34:00	23	102	16,70	6202	0,00	680,8
0:34:30	23	101	16,70	6251	0,00	711,0
0:35:00	23	101	16,70	6307	0,00	747,3
0:35:30	23	100	16,71	6363	0,00	784,3
0:36:00	23	105	16,71	6407	0,00	815,3
0:36:30	23	104	16,71	6462	0,00	854,5
0:37:00	23	103	16,72	6513	0,00	893,3
0:37:30	23	103	16,72	6558	0,00	928,4
0:38:00	23	102	16,72	6604	0,00	965,8
0:38:30	23	102	16,72	6649	0,00	1003,2
0:39:00	23	101	16,72	6695	0,00	1043,1
0:39:30	23	101	16,72	6734	0,00	1078,2
0:40:00	23	100	16,72	6777	0,00	1117,4
0:40:30	23	100	16,72	6818	0,00	1156,9
0:41:00	23	100	16,73	6854	0,00	1191,7
0:41:30	23	99	16,73	6891	0,00	1229,2
0:42:00	23	99	16,73	6931	0,00	
0:42:30	23	98	16,73	6963	0,00	
0:43:00	23	98	16,73	7000	0,00	
0:43:30	23	97	16,73	7032	0,00	
0:44:00	23	97	16,73	7063	0,00	
0:44:30	23	96	16,73	7092	0,00	
0:45:00	23	96	16,72	7107	0,00	
0:45:30	23	96	16,72	7136	0,00	
0:46:00	23	95	16,72	7164	0,00	
0:46:30	23	95	16,72	7191	0,00	
0:47:00	23	94	16,72	7216	0,00	
0:47:30	23	94	16,72	7243	0,00	
0:48:00	23	93	16,71	7264	0,00	
0:48:30	23	93	16,71	7288	0,00	
0:49:00	23	93	16,71	7311	0,00	
0:49:30	23	107	16,71	7327	0,00	
0:50:00	23	106	16,71	7355	0,00	
0:50:30	23	106	16,71	7374	0,00	
0:51:00	23	105	16,70	7393	0,00	
0:51:30	23	105	16,70	7409	0,00	
0:52:00	23	104	16,70	7424	0,00	
0:52:30	23	104	16,70	7444	0,00	
0:53:00	23	103	16,69	7457	0,00	
0:53:30	23	103	16,69	7473	0,00	
0:54:00	23	102	16,69	7486	0,00	
0:54:30	23	102	16,68	7500	0,00	
0:55:00	23	101	16,68	7512	0,00	
0:55:30	23	101	16,67	7522	0,00	
0:56:00	23	100	16,67	7535	0,00	
0:56:30	23	99	16,66	7545	0,00	
0:57:00	23	99	16,66	7558	0,00	
0:57:30	23	99	16,65	7565	0,00	
0:58:00	23	98	16,65	7576	0,00	
0:58:30	23	109	16,64	7582	0,00	
0:59:00	23	108	16,63	7595	0,00	
0:59:30	23	107	16,63	7602	0,00	
1:00:00	23	106	16,62	7612	0,00	
1:00:30	23	106	16,62	7618	0,00	
1:01:00	23	105	16,61	7622	0,00	
1:01:30	23	105	16,61	7628	0,00	
1:02:00	23	104	16,60	7633	0,00	
1:02:30	23	104	16,59	7637	0,00	
1:03:00	23	103	16,59	7642	0,00	
1:03:30	23	103	16,58	7644	0,00	
1:04:00	23	102	16,57	7651	0,00	
1:04:30	23	102	16,56	7654	0,00	
1:05:00	23	107	16,55	7654	0,00	
1:05:30	23	106	16,54	7657	0,00	
1:06:00	23	111	16,54	7661	0,00	
1:06:30	23	111	16,53	7660	0,00	
1:07:00	23	110	16,52	7662	0,00	
1:07:30	23	109	16,52	7663	0,00	
1:08:00	23	109	16,51	7663	0,00	
1:08:30	23	108	16,50	7666	0,00	
1:09:00	23	107	16,49	7663	0,00	
1:09:30	23	106	16,48	7663	0,00	
1:10:00	23	106	16,47	7660	0,00	
1:10:30	24	108	16,46	7663	0,00	
1:11:00	24	107	16,45	7661	0,00	
1:11:30	24	107	16,44	7659	0,00	
1:12:00	24	106	16,43	7658	0,00	
1:12:30	24	105	16,42	7653	0,00	
1:13:00	24	105	16,41	7653	0,00	
1:13:30	24	104	16,40	7651	0,00	
1:14:00	24	104	16,39	7646	0,00	
1:14:30	24	103	16,37	7641	0,00	
1:15:00	24	102	16,36	7637	0,00	
1:15:30	24	102	16,35	7638	0,00	
1:16:00	24	101	16,34	7634	0,00	
1:16:30	24	100	16,33	7627	0,00	
1:17:00	24	100	16,31	7625	0,00	
1:17:30	24	99	16,30	7621	0,00	
1:18:00	24	110	16,29	7615	0,00	
1:18:30	24	109	16,28	7612	0,00	
1:19:00	24	108	16,26	7605	0,00	
1:19:30	24	107	16,25	7600	0,00	
1:20:00	24	107	16,23	7595	0,00	
1:20:30	24	106	16,22	7591	0,00	
1:21:00	24	105	16,21	7585	0,00	
1:21:30	24	105	16,20	7579	0,00	
1:22:00	24	104	16,18	7572	0,00	
1:22:30	24	103	16,16	7570	0,00	
1:23:00	24	102	16,15	7560	0,00	
1:23:30	24	102	16,13	7557	0,00	
1:24:00	24	101	16,12	7551	0,00	
1:24:30	24	107	16,11	7542	0,00	
1:25:00	24	106	16,09	7533	0,00	
1:25:30	24	105	16,07	7529	0,01	
1:26:00	24	113	16,06	7518	0,01	
1:26:30	24	112	16,04	7516	0,01	
1:27:00	24	111	16,03	7509	0,02	
1:27:30	24	110	16,01	7498	0,02	
1:28:00	24	110	15,99	7494	0,03	
1:28:30	24	108	15,97	7485	0,03	
1:29:00	24	108	15,96	7477	0,04	
1:29:30	24	107	15,95	7474	0,04	
1:30:00	24	106	15,93	7465	0,05	
1:30:30	24	106	15,92	7460	0,05	
1:31:00	24	105	15,90	7452	0,06	
1:31:30	24	104	15,88	7444	0,06	
1:32:00	24	108	15,86	7433	0,07	
1:32:30	24	106	15,84	7427	0,08	
1:33:00	24	106	15,83	7416	0,08	
1:33:30	24	105	15,81	7409	0,09	
1:34:00	24	104	15,79	7404	0,09

File: project-root/data/Data Acquisition/Data Acquisition/2021 year (353)/21-030.txt
--Test Summary--
Full Path and File Name	
Instrument Name	SGSA/UCA
Instrument Type	Model 5265 SGSA/UCA
Instrument Serial Number	
Test Start Date	12.02.2021
Test Start Time	12:36:23
Test Stop Date	12.02.2021
Test Stop Time	15:13:29
Test Length	2:37:06
Final Sample Time Offset	2:37:00
Controller Schedule Name	
Sampling Period	30 seconds
Comments	
Information	WellID	
Information	Customer	
Information	EngName	
Information	CementClass	
Information	CementMfr	
Information	Additives	100G+3CaCl2+0.4Cex
Information	Density	1900
Information	BHCT	
Information	BHST	
Information	FluidLoss	
Information	JobType	
Calculated Value	CS_50	2:02:30
Calculated Value	CS_500	N/A
Calculated Value	SGS_Initial	0:10:30
Calculated Value	SGS_Final	0:38:00
Calculated Value	CS_Time8h	N/A
Calculated Value	CS_Time12h	N/A
Calculated Value	Time_SGS_100lb/100ft2	0:04:30
Calculated Value	Time_SGS_500lb/100ft2	0:26:30
Calculated Value	CS_Time24h	N/A
Calculated Value	CS_Time48h	N/A
Calculated Curve	Compressive Strength	Compressive strength type B (more than 14 lb/gal)
Calculated Curve	Static Gel Strength	Static gel strength
Initial Temperature (°C)	20 °C
Final Temperature (°C)	23 °C
Initial Pressure (psi)	96 psi
Final Pressure (psi)	104 psi
Initial Transit Time (microsec/in)	16,18 microsec/in
Final Transit Time (microsec/in)	14,27 microsec/in
Initial Gel Value	4885
Final Gel Value	7231
Initial Compressive Strength (MPa)	0,00 MPa
Final Compressive Strength (MPa)	0,79 MPa
Initial Static Gel Strength (lb/100ft2)	73,1 lb/100ft2
Final Static Gel Strength (lb/100ft2)	ERROR
--Data--
Time (HH:MM:SS)	Temperature (°C)	Pressure (psi)	Transit Time (microsec/in)	Gel Value	Compressive Strength (MPa)	Static Gel Strength (lb/100ft2)
0:00:00	20	96	16,18	4885	0,00	73,1
0:00:30	20	95	16,19	4886	0,00	76,7
0:01:00	20	93	16,21	4881	0,00	80,2
0:01:30	19	108	16,23	4885	0,00	83,8
0:02:00	19	106	16,24	4869	0,00	87,4
0:02:30	19	105	16,27	4856	0,00	91,0
0:03:00	19	104	16,29	4865	0,00	94,5
0:03:30	19	103	16,30	4840	0,00	98,1
0:04:00	19	102	16,31	4840	0,00	101,7
0:04:30	19	101	16,33	4819	0,00	105,2
0:05:00	19	100	16,35	4812	0,00	108,8
0:05:30	19	99	16,36	4814	0,00	112,4
0:06:00	19	100	16,37	4797	0,00	116,0
0:06:30	19	99	16,39	4796	0,00	119,5
0:07:00	19	98	16,40	4789	0,00	123,1
0:07:30	19	97	16,41	4805	0,00	126,7
0:08:00	19	96	16,43	4800	0,00	130,2
0:08:30	19	96	16,44	4811	0,00	133,8
0:09:00	19	95	16,45	4815	0,00	137,4
0:09:30	19	94	16,46	4832	0,00	141,0
0:10:00	19	93	16,47	4837	0,00	144,5
0:10:30	19	93	16,48	4846	0,00	148,1
0:11:00	19	92	16,50	4871	0,00	152,5
0:11:30	19	99	16,51	4884	0,00	154,9
0:12:00	19	99	16,52	4912	0,00	160,1
0:12:30	19	98	16,53	4938	0,00	165,1
0:13:00	19	97	16,54	4957	0,00	168,7
0:13:30	19	102	16,55	4990	0,00	175,3
0:14:00	19	102	16,56	5011	0,00	179,6
0:14:30	19	101	16,56	5045	0,00	186,6
0:15:00	19	100	16,57	5082	0,00	194,3
0:15:30	20	100	16,58	5114	0,00	201,3
0:16:00	19	99	16,59	5152	0,00	209,7
0:16:30	20	99	16,59	5188	0,00	218,0
0:17:00	20	98	16,60	5228	0,00	227,4
0:17:30	20	97	16,61	5270	0,00	237,8
0:18:00	20	97	16,62	5313	0,00	248,5
0:18:30	20	96	16,63	5355	0,00	259,4
0:19:00	20	95	16,63	5397	0,00	270,9
0:19:30	20	95	16,64	5449	0,00	285,3
0:20:00	20	94	16,65	5496	0,00	299,0
0:20:30	20	94	16,65	5545	0,00	313,7
0:21:00	20	93	16,66	5599	0,00	330,4
0:21:30	20	93	16,66	5648	0,00	346,3
0:22:00	20	92	16,66	5697	0,00	363,1
0:22:30	20	92	16,67	5731	0,00	375,0
0:23:00	20	92	16,67	5779	0,00	392,2
0:23:30	20	91	16,67	5835	0,00	413,1
0:24:00	20	90	16,68	5888	0,00	433,7
0:24:30	20	90	16,68	5942	0,00	456,0
0:25:00	20	89	16,69	5994	0,00	477,9
0:25:30	20	89	16,69	6044	0,00	499,8
0:26:00	20	89	16,70	6100	0,00	525,4
0:26:30	20	88	16,70	6149	0,00	548,9
0:27:00	20	88	16,71	6202	0,00	575,3
0:27:30	20	87	16,71	6251	0,00	600,5
0:28:00	20	87	16,71	6305	0,00	629,7
0:28:30	20	87	16,72	6355	0,00	657,4
0:29:00	20	86	16,72	6406	0,00	686,9
0:29:30	20	86	16,72	6452	0,00	715,0
0:30:00	20	86	16,72	6500	0,00	745,0
0:30:30	20	86	16,73	6546	0,00	774,9
0:31:00	20	86	16,73	6600	0,00	810,8
0:31:30	20	85	16,74	6642	0,00	840,6
0:32:00	20	85	16,74	6686	0,00	872,5
0:32:30	20	86	16,74	6728	0,00	903,8
0:33:00	20	86	16,74	6772	0,00	937,8
0:33:30	20	85	16,74	6816	0,00	972,7
0:34:00	20	86	16,74	6854	0,00	1004,4
0:34:30	20	86	16,75	6895	0,00	1038,5
0:35:00	20	86	16,75	6931	0,00	1070,7
0:35:30	20	86	16,75	6973	0,00	1108,6
0:36:00	20	86	16,75	7009	0,00	1141,8
0:36:30	20	85	16,75	7040	0,00	1171,7
0:37:00	20	85	16,75	7078	0,00	1208,5
0:37:30	20	87	16,75	7108	0,00	1238,5
0:38:00	20	86	16,75	7142	0,00	1273,1
0:38:30	20	86	16,75	7175	0,00	
0:39:00	20	86	16,75	7204	0,00	
0:39:30	20	87	16,75	7231	0,00	
0:40:00	20	87	16,75	7262	0,00	
0:40:30	20	87	16,75	7290	0,00	
0:41:00	20	87	16,75	7316	0,00	
0:41:30	20	86	16,75	7342	0,00	
0:42:00	20	86	16,75	7364	0,00	
0:42:30	20	87	16,75	7390	0,00	
0:43:00	20	87	16,75	7414	0,00	
0:43:30	20	88	16,75	7435	0,00	
0:44:00	20	88	16,75	7457	0,00	
0:44:30	20	88	16,75	7467	0,00	
0:45:00	20	88	16,75	7488	0,00	
0:45:30	20	87	16,74	7509	0,00	
0:46:00	20	87	16,74	7528	0,00	
0:46:30	20	87	16,74	7546	0,00	
0:47:00	20	87	16,74	7563	0,00	
0:47:30	20	88	16,74	7580	0,00	
0:48:00	20	88	16,73	7597	0,00	
0:48:30	20	88	16,73	7611	0,00	
0:49:00	20	87	16,73	7627	0,00	
0:49:30	20	87	16,73	7640	0,00	
0:50:00	20	87	16,72	7655	0,00	
0:50:30	20	86	16,72	7667	0,00	
0:51:00	20	88	16,72	7680	0,00	
0:51:30	20	87	16,72	7695	0,00	
0:52:00	20	87	16,72	7706	0,00	
0:52:30	20	87	16,71	7716	0,00	
0:53:00	20	86	16,71	7727	0,00	
0:53:30	20	87	16,71	7739	0,00	
0:54:00	20	86	16,71	7747	0,00	
0:54:30	20	87	16,71	7755	0,00	
0:55:00	20	88	16,70	7769	0,00	
0:55:30	20	87	16,70	7776	0,00	
0:56:00	20	87	16,70	7787	0,00	
0:56:30	20	87	16,69	7794	0,00	
0:57:00	20	87	16,69	7802	0,00	
0:57:30	20	87	16,68	7810	0,00	
0:58:00	20	89	16,68	7817	0,00	
0:58:30	20	88	16,67	7822	0,00	
0:59:00	20	88	16,67	7827	0,00	
0:59:30	20	88	16,66	7835	0,00	
1:00:00	20	87	16,66	7840	0,00	
1:00:30	20	88	16,65	7847	0,00	
1:01:00	20	88	16,65	7852	0,00	
1:01:30	20	88	16,64	7857	0,00	
1:02:00	20	88	16,64	7860	0,00	
1:02:30	20	87	16,63	7863	0,00	
1:03:00	20	88	16,63	7870	0,00	
1:03:30	20	88	16,63	7871	0,00	
1:04:00	20	87	16,62	7874	0,00	
1:04:30	20	87	16,62	7880	0,00	
1:05:00	20	86	16,61	7881	0,00	
1:05:30	20	86	16,61	7884	0,00	
1:06:00	20	87	16,60	7888	0,00	
1:06:30	20	88	16,60	7889	0,00	
1:07:00	20	87	16,59	7889	0,00	
1:07:30	21	86	16,58	7892	0,00	
1:08:00	21	86	16,58	7893	0,00	
1:08:30	21	87	16,57	7897	0,00	
1:09:00	21	88	16,56	7900	0,00	
1:09:30	21	88	16,55	7901	0,00	
1:10:00	21	87	16,55	7901	0,00	
1:10:30	21	87	16,54	7900	0,00	
1:11:00	21	87	16,53	7902	0,00	
1:11:30	21	86	16,53	7905	0,00	
1:12:00	21	86	16,52	7905	0,00	
1:12:30	21	87	16,51	7904	0,00	
1:13:00	21	86	16,51	7902	0,00	
1:13:30	21	86	16,50	7904	0,00	
1:14:00	21	88	16,49	7903	0,00	
1:14:30	21	87	16,48	7905	0,00	
1:15:00	21	87	16,47	7902	0,00	
1:15:30	21	87	16,46	7901	0,00	
1:16:00	21	86	16,45	7902	0,00	
1:16:30	21	87	16,44	7899	0,00	
1:17:00	21	88	16,44	7898	0,00	
1:17:30	21	87	16,43	7898	0,00	
1:18:00	21	88	16,42	7895	0,00	
1:18:30	21	87	16,41	7892	0,00	
1:19:00	21	87	16,40	7889	0,00	
1:19:30	21	88	16,39	7889	0,00	
1:20:00	21	87	16,38	7886	0,00	
1:20:30	21	87	16,37	7883	0,00	
1:21:00	21	88	16,36	7882	0,00	
1:21:30	21	87	16,35	7882	0,00	
1:22:00	21	88	16,34	7878	0,00	
1:22:30	21	87	16,33	7874	0,00	
1:23:00	21	87	16,32	7873	0,00	
1:23:30	21	86	16,31	7870	0,00	
1:24:00	21	87	16,30	7866	0,00	
1:24:30	21	86	16,29	7863	0,00	
1:25:00	21	88	16,27	7857	0,00	
1:25:30	21	87	16,26	7855	0,00	
1:26:00	21	88	16,25	7855	0,00	
1:26:30	21	88	16,24	7850	0,00	
1:27:00	21	87	16,23	7847	0,00	
1:27:30	21	87	16,22	7843	0,00	
1:28:00	21	87	16,21	7836	0,00	
1:28:30	21	87	16,19	7833	0,00	
1:29:00	21	87	16,19	7832	0,00	
1:29:30	21	86	16,17	7828	0,00	
1:30:00	21	86	16,16	7820	0,01	
1:30:30	21	86	16,15	7816	0,01	
1:31:00	21	86	16,14	7814	0,01	
1:31:30	21	100	16,12	7809	0,02	
1:32:00	21	99	16,11	7813	0,02	
1:32:30	21	98	16,10	7809	0,02	
1:33:00	21	97	16,08	7801	0,03	
1:33:30	21	97	16,07	7797	0,03	
1:34:00	21	96	16,05	7791	0,04	
1:34:30	21	101	16,04	7788	0,04	
1:35:00	21	110	16,03	7783	0,05	
1:35:30	21	108	16,02	7777	0,05	
1:36:00	21	107	16,00	7774	0,05	
1:36:30	21	108	15,99	7771	0,06	
1:37:00	21	107	15,97	7765	0,06	
1:37:30	21	107	15,96	7760	0,07	
1:38:00	21	106	15,94	7756	0,07	
1:38:30	21	105	15,93	7748	0,08	
1:39:00	21	104	15,91	7745	0,08	
1:39:30	21	104	15,90	7740	0,09	
1:40:00	21	103	15,88	7733	0,09	
1:40:30	21	102	15,87	7725	0,10	
1:41:00	21	101	15,85	7720	0,10	
1:41:30	21	101	15,84	7713	0,10	
1:42:00	21	100	15,82	7709	0,11	
1:42:30	21	99	15,81	7703	0,11	
1:43:00	21	99	15,79	7696	0,12	
1:43:30	21	98	15,77	7689	0,13	
1:44:00	21	97	15,76	7684	0,13	
1:44:30	21	97	15,74	7678	0,14	
1:45:00	21	96	15,73	7672	0,14	
1:45:30	21	96	15,71	7664	0,15	
1:46:00	21	94	15,70	7658	0,15	
1:46:30	21	94	15,68	7652	0,16	
1:47:00	21	93	15,66	7648	0,16	
1:47:30	21	93	15,65	7643	0,17	
1:48:00	21	92	15,63	7635	0,17	
1:48:30	21	92	15,62	7629	0,18	
1:49:00	22	91	15,60	7623	0,18	
1:49:30	22	90	15,58	7616	0,19	
1:50:00	22	90	15,56	7610	0,20	
1:50:30	22	89	15,55	7602	0,20	
1:51:00	22	89	15,54	7602	0,21	
1:51:30	22	88	15,52	7595	0,21	
1:52:00	22	88	15,51	7589	0,22	
1:52:30	22	89	15,49	7585	0,22	
1:53:00	22	88	15,47	7575	0,23	
1:53:30	22	87	15,45	7570	0,24	
1:54:00	22	87	15,44	7566	0,24	
1:54:30	22	86	15,42	7556	0,25	
1:55:00	22	87	15,41	7554	0,25	
1:55:30	22	87	15,39	7548	0,26	
1:56:00	22	87	15,37	7541	0,27	
1:56:30	22	87	15,35	7536	0,28	
1:57:00	22	86	15,34	7529	0,28	
1:57:30	22	88	15,32	7525	0,29	
1:58:00	22	87	15,31	7520	0,29	
1:58:30	22	87	15,29	7514	0,30	
1:59:00	22	88	15,27	7509	0,31	
1:59:30	22	87	15,25	7501	0,32	
2:00:00	22	87	15,23	7495	0,32	
2:00:30	22	87	15,22	7490	0,33	
2:01:00	22	88	15,20	7485	0,33	
2:01:30	22	88	15,18	7479	0,34	
2:02:00	22	87	15,17	7475	0,35	
2:02:30	22	87	15,15	7471	0,36	
2:03:00	22	86	15,13	7464	0,36	
2:03:30	22	99	15,12	7463	0,37	
2:04:00	22	98	15,10	7461	0,38	
2:04:30	22	97	15,09	7454	0,38	
2:05:00	22	96	15,07	7450	0,39	
2:05:30	22	95	15,05	7444	0,40	
2:06:00	22	100	15,03	7441	0,40	
2:06:30	22	99	15,02	7440	0,41	
2:07:00	22	98	15,00	7431	0,42	
2:07:30	22	97	14,99	7428	0,43	
2:08:00	22	97	14,97	7422	0,43	
2:08:30	22	96	14,95	7417	0,44	
2:09:00	22	95	14,94	7414	0,45	
2:09:30	22	95	14,92	7407	0,45	
2:10:00	22	94	14,91	7402	0,46	
2:10:30	22	93	14,89	7397	0,47	
2:11:00	22	93	14,88	7396	0,47	
2:11:30	22	93	14,86	7389	0,48	
2:12:00	22	93	14,85	7388	0,49	
2:12:30	22	105	14,83	7384	0,50	
2:13:00	22	104	14,82	7383	0,50	
2:13:30	22	103	14,81	7382	0,51	
2:14:00	22	111	14,80	7377	0,51	
2:14:30	22	109	14,78	7378	0,52	
2:15:00	22	108	14,76	7374	0,53	
2:15:30	22	107	14,75	7369	0,53	
2:16:00	22	106	14,74	7365	0,54	
2:16:30	22	105	14,72	7361	0,55	
2:17:00	22	104	14,71	7359	0,55	
2:17:30	22	103	14,70	7351	0,56	
2:18:00	22	103	14,68	7349	0,57	
2:18:30	22	102	14,67	7342	0,58	
2:19:00	22	101	14,65	7341	0,58	
2:19:30	22	100	14,64	7339	0,59	
2:20:00	22	99	14,63	7335	0,59	
2:20:30	22	99	14,62	7331	0,60	
2:21:00	22	98	14,61	7326	0,61	
2:21:30	22	97	14,59	7322	0,61	
2:22:00	22	97	14,58	7320	0,62	
2:22:30	22	96	14,56	7315	0,63	
2:23:00	22	95	14,55	7309	0,63	
2:23:30	22	95	14,54	7307	0,64	
2:24:00	22	94	14,53	7305	0,64	
2:24:30	22	93	14,52	7301	0,65	
2:25:00	22	93	14,51	7297	0,66	
2:25:30	22	92	14,50	7291	0,66	
2:26:00	22	92	14,48	7289	0,67	
2:26:30	22	91	14,47	7289	0,67	
2:27:00	22	90	14,46	7285	0,68	
2:27:30	22	101	14,45	7283	0,69	
2:28:00	22	100	14,44	7282	0,69	
2:28:30	22	99	14,43	7280	0,70	
2:29:00	23	105	14,42	7277	0,70	
2:29:30	22	104	14,41	7275	0,71	
2:30:00	23	103	14,40	7271	0,71	
2:30:30	23	110	14,39	7265	0,72	
2:31:00	23	108	14,38	7264	0,73	
2:31:30	23	107	14,36	7264	0,73	
2:32:00	23	106	14,35	7258	0,74	
2:32:30	23	105	14,34	7257	0,75	
2:33:00	23	104	14,34	7253	0,75	
2:33:30	23	104	14,33	7248	0,75	
2:34:00	23	109	14,32	7250	0,76	
2:34:30	23	108	14,31	7246	0,76	
2:35:00	23	107	14,30	7242	0,77	
2:35:30	23	106	14,30	7240	0,77	
2:36:00	23	106	14,29	7235	0,78	
2:36:30	23	105	14,28	7232	0,78	
2:37:00	23	104	14,27	7231	0,79

File: project-root/data/Data Acquisition/Data Acquisition/2021 year (353)/21-032 D.txt
--Test Summary--
Full Path and File Name	
Instrument Name	7222
Instrument Type	Model 7222 Consistometer
Instrument Serial Number	
Test Start Date	16.02.2021
Test Start Time	11:26:10
Test Stop Date	16.02.2021
Test Stop Time	12:44:00
Test Length	1:17:50
Final Sample Time Offset	1:17:50
Controller Schedule Name	
Sampling Period	10 seconds
Comments	
Information	WellID	
Information	Customer	
Information	EngName	DENIS
Information	CementClass	G Holsim
Information	CementMfr	
Information	Additives	DPC 0,2% + MKU 5% + SR 5% + êâ. ìóêà 30%
Information	Density	
Information	BHCT	
Information	BHST	
Information	FluidLoss	
Information	JobType	
Calculated Value	Time_30Bc	0:32:30
Calculated Value	Time_70Bc	1:17:50
Initial Temperature (°C)	22 °C
Final Temperature (°C)	76 °C
Initial Pressure (MPa)	1,1 MPa
Final Pressure (MPa)	40,5 MPa
Initial Consistency (Bc)	9 Bc
Final Consistency (Bc)	71 Bc
--Data--
Time (HH:MM:SS)	Temperature (°C)	Pressure (MPa)	Consistency (Bc)
0:00:00	22	1,1	9
0:00:10	22	1,2	9
0:00:20	22	1,4	9
0:00:30	22	1,6	9
0:00:40	22	1,9	9
0:00:50	21	2,1	9
0:01:00	21	2,5	9
0:01:10	21	2,9	10
0:01:20	21	3,4	10
0:01:30	21	3,8	10
0:01:40	21	3,9	10
0:01:50	21	4,1	10
0:02:00	21	4,3	10
0:02:10	21	4,4	11
0:02:20	21	4,7	10
0:02:30	21	4,9	10
0:02:40	22	5,0	10
0:02:50	22	5,1	10
0:03:00	22	5,3	10
0:03:10	22	5,4	10
0:03:20	22	5,8	11
0:03:30	22	5,9	10
0:03:40	23	6,0	10
0:03:50	23	6,3	10
0:04:00	23	6,3	10
0:04:10	24	6,6	10
0:04:20	24	6,8	10
0:04:30	25	6,9	9
0:04:40	25	7,1	9
0:04:50	25	7,3	9
0:05:00	26	7,6	10
0:05:10	26	7,6	10
0:05:20	27	7,7	9
0:05:30	27	7,8	9
0:05:40	28	7,9	10
0:05:50	28	8,1	10
0:06:00	29	8,2	9
0:06:10	29	8,3	10
0:06:20	30	8,3	10
0:06:30	30	8,3	9
0:06:40	30	8,4	10
0:06:50	31	8,6	10
0:07:00	31	8,8	10
0:07:10	32	8,9	10
0:07:20	32	9,1	10
0:07:30	32	9,3	9
0:07:40	33	9,5	10
0:07:50	33	9,7	9
0:08:00	33	9,9	10
0:08:10	33	10,1	10
0:08:20	34	10,3	9
0:08:30	34	10,5	10
0:08:40	34	10,7	10
0:08:50	34	10,9	9
0:09:00	35	11,1	10
0:09:10	35	11,4	9
0:09:20	35	11,7	10
0:09:30	35	12,0	10
0:09:40	35	12,3	10
0:09:50	36	12,6	10
0:10:00	36	12,9	10
0:10:10	36	13,2	10
0:10:20	36	13,3	11
0:10:30	37	13,3	10
0:10:40	37	13,7	10
0:10:50	37	13,8	10
0:11:00	37	14,1	10
0:11:10	38	14,0	11
0:11:20	38	14,4	10
0:11:30	38	14,6	11
0:11:40	38	14,6	11
0:11:50	39	14,9	11
0:12:00	39	15,1	12
0:12:10	39	15,4	12
0:12:20	39	15,6	14
0:12:30	40	15,6	16
0:12:40	40	15,8	14
0:12:50	40	16,0	13
0:13:00	41	16,2	13
0:13:10	41	16,4	14
0:13:20	41	16,6	14
0:13:30	42	16,9	14
0:13:40	42	17,1	15
0:13:50	42	17,2	16
0:14:00	42	17,4	15
0:14:10	43	17,5	17
0:14:20	43	17,7	17
0:14:30	43	17,9	18
0:14:40	43	18,0	14
0:14:50	44	18,2	13
0:15:00	44	18,4	13
0:15:10	44	18,6	12
0:15:20	45	18,8	12
0:15:30	45	19,0	13
0:15:40	45	19,1	13
0:15:50	45	19,2	13
0:16:00	46	19,4	13
0:16:10	46	19,6	13
0:16:20	46	19,8	12
0:16:30	46	19,9	13
0:16:40	47	20,2	13
0:16:50	47	20,4	13
0:17:00	47	20,6	13
0:17:10	47	20,8	13
0:17:20	48	21,0	14
0:17:30	48	21,2	14
0:17:40	48	21,5	14
0:17:50	48	21,4	13
0:18:00	49	21,6	14
0:18:10	49	21,9	14
0:18:20	49	22,2	14
0:18:30	49	22,1	14
0:18:40	49	22,4	15
0:18:50	50	22,6	15
0:19:00	50	22,8	15
0:19:10	50	22,8	15
0:19:20	50	22,9	15
0:19:30	51	23,2	15
0:19:40	51	23,4	16
0:19:50	51	23,7	16
0:20:00	51	23,5	15
0:20:10	52	23,9	16
0:20:20	52	24,1	16
0:20:30	52	24,3	16
0:20:40	52	24,5	16
0:20:50	53	24,7	16
0:21:00	53	24,9	16
0:21:10	53	25,1	17
0:21:20	53	25,3	17
0:21:30	54	25,5	17
0:21:40	54	25,7	17
0:21:50	54	25,8	18
0:22:00	54	26,0	17
0:22:10	55	26,2	17
0:22:20	55	26,4	18
0:22:30	55	26,6	18
0:22:40	56	26,8	19
0:22:50	56	27,0	20
0:23:00	56	27,2	20
0:23:10	56	27,3	18
0:23:20	57	27,6	19
0:23:30	57	27,5	19
0:23:40	57	27,6	19
0:23:50	57	27,8	19
0:24:00	58	27,9	20
0:24:10	58	28,2	20
0:24:20	58	28,4	20
0:24:30	58	28,5	19
0:24:40	59	28,7	20
0:24:50	59	29,0	20
0:25:00	59	29,1	20
0:25:10	59	29,3	21
0:25:20	59	29,5	21
0:25:30	60	29,7	21
0:25:40	60	29,9	20
0:25:50	60	30,1	21
0:26:00	60	30,4	21
0:26:10	61	30,6	21
0:26:20	61	30,8	21
0:26:30	61	31,1	21
0:26:40	61	31,2	21
0:26:50	62	31,3	21
0:27:00	62	31,5	22
0:27:10	62	31,8	22
0:27:20	62	30,9	22
0:27:30	63	31,3	22
0:27:40	63	31,7	22
0:27:50	63	31,9	22
0:28:00	63	32,1	22
0:28:10	64	32,6	22
0:28:20	64	33,0	22
0:28:30	64	33,4	22
0:28:40	64	32,8	22
0:28:50	64	33,0	22
0:29:00	65	33,2	22
0:29:10	65	33,4	22
0:29:20	65	33,7	23
0:29:30	65	33,9	23
0:29:40	66	34,2	24
0:29:50	66	34,4	23
0:30:00	66	34,6	23
0:30:10	66	34,9	23
0:30:20	67	35,2	23
0:30:30	67	35,4	24
0:30:40	67	35,7	24
0:30:50	67	35,2	24
0:31:00	68	35,5	23
0:31:10	68	35,8	24
0:31:20	68	36,1	24
0:31:30	68	36,3	24
0:31:40	68	36,6	24
0:31:50	69	36,8	25
0:32:00	69	37,1	25
0:32:10	69	37,3	25
0:32:20	70	37,6	33
0:32:30	70	37,2	32
0:32:40	70	37,4	32
0:32:50	70	37,6	32
0:33:00	71	37,8	33
0:33:10	71	38,1	32
0:33:20	71	38,3	33
0:33:30	71	38,4	33
0:33:40	72	38,6	34
0:33:50	72	38,8	34
0:34:00	72	38,9	34
0:34:10	73	39,0	34
0:34:20	73	39,1	33
0:34:30	73	39,2	34
0:34:40	74	39,3	33
0:34:50	74	39,5	34
0:35:00	74	39,7	34
0:35:10	74	39,8	35
0:35:20	75	40,0	34
0:35:30	75	40,2	34
0:35:40	75	40,3	34
0:35:50	75	40,6	34
0:36:00	76	40,7	34
0:36:10	76	40,9	34
0:36:20	76	40,1	34
0:36:30	76	40,2	34
0:36:40	76	40,4	34
0:36:50	76	40,5	35
0:37:00	77	40,5	32
0:37:10	77	40,5	34
0:37:20	77	40,6	35
0:37:30	77	40,5	35
0:37:40	77	40,5	35
0:37:50	77	40,4	34
0:38:00	78	40,3	35
0:38:10	78	40,2	35
0:38:20	78	40,1	37
0:38:30	78	40,0	37
0:38:40	78	39,9	37
0:38:50	78	39,7	36
0:39:00	78	39,7	38
0:39:10	78	39,7	36
0:39:20	78	39,7	36
0:39:30	78	39,6	35
0:39:40	78	39,7	35
0:39:50	78	39,7	35
0:40:00	78	39,7	34
0:40:10	78	39,7	34
0:40:20	78	39,8	35
0:40:30	78	39,8	35
0:40:40	78	39,8	34
0:40:50	78	39,8	35
0:41:00	78	39,8	34
0:41:10	78	39,8	35
0:41:20	78	39,8	35
0:41:30	78	39,8	34
0:41:40	78	39,7	35
0:41:50	78	39,7	34
0:42:00	78	39,6	35
0:42:10	78	39,8	34
0:42:20	78	39,8	35
0:42:30	78	39,8	34
0:42:40	78	39,8	34
0:42:50	78	39,8	33
0:43:00	78	39,7	34
0:43:10	78	39,7	34
0:43:20	78	39,7	33
0:43:30	78	39,7	33
0:43:40	78	39,7	33
0:43:50	77	39,7	33
0:44:00	77	39,7	25
0:44:10	77	39,7	34
0:44:20	77	39,7	34
0:44:30	77	39,7	35
0:44:40	77	39,7	34
0:44:50	77	39,8	34
0:45:00	77	39,9	34
0:45:10	77	39,9	34
0:45:20	77	39,9	34
0:45:30	77	39,9	34
0:45:40	77	39,8	34
0:45:50	77	39,9	35
0:46:00	77	39,9	35
0:46:10	77	39,9	35
0:46:20	77	39,9	36
0:46:30	77	39,9	34
0:46:40	77	39,8	35
0:46:50	77	39,9	34
0:47:00	77	39,9	33
0:47:10	77	39,9	33
0:47:20	77	39,9	33
0:47:30	77	40,0	34
0:47:40	77	39,9	34
0:47:50	77	39,9	35
0:48:00	77	40,0	35
0:48:10	77	39,9	35
0:48:20	77	39,9	34
0:48:30	77	39,9	35
0:48:40	77	40,0	35
0:48:50	76	40,0	35
0:49:00	76	40,0	34
0:49:10	76	39,9	34
0:49:20	76	40,0	33
0:49:30	76	40,0	33
0:49:40	76	40,0	33
0:49:50	76	40,0	33
0:50:00	76	40,0	34
0:50:10	76	40,0	34
0:50:20	76	40,1	35
0:50:30	76	40,1	36
0:50:40	76	40,0	35
0:50:50	76	40,0	34
0:51:00	76	40,0	33
0:51:10	76	40,0	34
0:51:20	76	39,9	34
0:51:30	76	39,9	34
0:51:40	76	40,0	34
0:51:50	76	39,9	35
0:52:00	76	40,0	34
0:52:10	76	39,9	35
0:52:20	76	39,8	34
0:52:30	76	40,0	34
0:52:40	76	40,0	34
0:52:50	76	39,9	34
0:53:00	76	39,9	34
0:53:10	76	39,9	33
0:53:20	76	39,9	33
0:53:30	76	39,8	34
0:53:40	76	39,7	34
0:53:50	76	39,9	34
0:54:00	76	39,9	33
0:54:10	76	40,0	32
0:54:20	76	40,0	35
0:54:30	76	40,0	34
0:54:40	76	40,0	34
0:54:50	76	40,0	34
0:55:00	76	40,0	34
0:55:10	76	40,0	34
0:55:20	76	40,1	34
0:55:30	76	40,1	34
0:55:40	76	40,2	34
0:55:50	76	40,2	34
0:56:00	76	40,2	33
0:56:10	76	40,3	34
0:56:20	76	40,2	33
0:56:30	76	40,3	33
0:56:40	76	40,2	33
0:56:50	76	40,3	33
0:57:00	76	40,2	33
0:57:10	76	40,3	33
0:57:20	76	40,2	33
0:57:30	76	40,3	32
0:57:40	76	40,2	33
0:57:50	76	40,3	34
0:58:00	76	40,3	35
0:58:10	76	40,3	35
0:58:20	76	40,3	35
0:58:30	76	40,3	35
0:58:40	76	40,4	35
0:58:50	76	40,4	35
0:59:00	76	40,4	35
0:59:10	76	40,5	35
0:59:20	76	40,5	35
0:59:30	76	40,5	36
0:59:40	76	40,5	36
0:59:50	76	40,5	36
1:00:00	76	40,5	36
1:00:10	76	40,4	36
1:00:20	76	40,5	36
1:00:30	76	40,5	36
1:00:40	76	40,5	36
1:00:50	76	40,5	36
1:01:00	76	40,5	36
1:01:10	76	40,4	37
1:01:20	76	40,4	37
1:01:30	76	40,4	37
1:01:40	76	40,4	37
1:01:50	76	40,3	37
1:02:00	76	40,3	37
1:02:10	76	40,2	37
1:02:20	76	40,2	37
1:02:30	76	40,2	37
1:02:40	76	40,2	38
1:02:50	76	40,2	39
1:03:00	76	40,3	39
1:03:10	76	40,3	40
1:03:20	76	40,3	41
1:03:30	76	40,3	41
1:03:40	76	40,3	40
1:03:50	76	40,3	40
1:04:00	76	40,4	40
1:04:10	76	40,4	40
1:04:20	76	40,4	41
1:04:30	76	40,4	40
1:04:40	76	40,4	40
1:04:50	76	40,4	41
1:05:00	76	40,4	41
1:05:10	76	40,3	41
1:05:20	76	40,4	42
1:05:30	76	40,4	41
1:05:40	76	40,4	44
1:05:50	76	40,3	43
1:06:00	76	40,4	43
1:06:10	76	40,3	44
1:06:20	76	40,3	44
1:06:30	76	40,4	44
1:06:40	76	40,3	44
1:06:50	76	40,3	45
1:07:00	76	40,3	44
1:07:10	76	40,3	45
1:07:20	76	40,2	45
1:07:30	76	40,3	45
1:07:40	76	40,3	44
1:07:50	76	40,4	45
1:08:00	76	40,4	46
1:08:10	76	40,4	46
1:08:20	76	40,4	46
1:08:30	76	40,4	46
1:08:40	76	40,4	46
1:08:50	76	40,4	46
1:09:00	76	40,4	45
1:09:10	76	40,4	46
1:09:20	76	40,3	45
1:09:30	76	40,4	46
1:09:40	76	40,3	48
1:09:50	76	40,4	50
1:10:00	76	40,4	50
1:10:10	76	40,4	50
1:10:20	76	40,4	50
1:10:30	76	40,3	50
1:10:40	76	40,3	50
1:10:50	76	40,3	50
1:11:00	76	40,2	50
1:11:10	76	40,2	50
1:11:20	76	40,3	51
1:11:30	76	40,2	51
1:11:40	76	40,2	52
1:11:50	76	40,2	53
1:12:00	76	40,2	54
1:12:10	76	40,2	53
1:12:20	76	40,2	53
1:12:30	76	40,2	56
1:12:40	76	40,2	56
1:12:50	76	40,2	56
1:13:00	76	40,2	56
1:13:10	76	40,2	57
1:13:20	76	40,1	56
1:13:30	76	40,2	58
1:13:40	76	40,2	58
1:13:50	76	40,2	58
1:14:00	76	40,3	59
1:14:10	76	40,3	60
1:14:20	76	40,3	60
1:14:30	76	40,3	60
1:14:40	76	40,3	61
1:14:50	76	40,3	61
1:15:00	76	40,3	61
1:15:10	76	40,4	62
1:15:20	76	40,4	62
1:15:30	76	40,4	62
1:15:40	76	40,5	64
1:15:50	76	40,4	64
1:16:00	76	40,5	65
1:16:10	76	40,4	65
1:16:20	76	40,4	66
1:16:30	76	40,5	66
1:16:40	76	40,5	67
1:16:50	76	40,5	66
1:17:00	76	40,5	68
1:17:10	76	40,5	69
1:17:20	76	40,5	68
1:17:30	76	40,4	70
1:17:40	76	40,5	71
1:17:50	76	40,5	71
