Repository: ProgWizer/parser

File: project-root/data/Data Acquisition/Data Acquisition/2021 year (353)/21-033 D.txt
--Test Summary--
Full Path and File Name	
Instrument Name	7222
Instrument Type	Model 7222 Consistometer
Instrument Serial Number	
Test Start Date	16.02.2021
Test Start Time	14:00:20
Test Stop Date	16.02.2021
Test Stop Time	16:57:34
Test Length	2:57:14
Final Sample Time Offset	2:57:10
Controller Schedule Name	
Sampling Period	10 seconds
Comments	
Information	WellID	
Information	Customer	
Information	EngName	DENIS
Information	CementClass	G Holsim
Information	CementMfr	
Information	Additives	DPC 0,1% +R-FT 0,1%+ MKU 5% + SR 5% + êâ. ìóêà 30%
Information	Density	
Information	BHCT	
Information	BHST	
Information	FluidLoss	
Information	JobType	
Calculated Value	Time_30Bc	2:57:10
Calculated Value	Time_70Bc	N/A
Initial Temperature (°C)	33 °C
Final Temperature (°C)	74 °C
Initial Pressure (MPa)	0,8 MPa
Final Pressure (MPa)	0,4 MPa
Initial Consistency (Bc)	13 Bc
Final Consistency (Bc)	30 Bc
--Data--
Time (HH:MM:SS)	Temperature (°C)	Pressure (MPa)	Consistency (Bc)
0:00:00	33	0,8	13
0:00:10	33	1,0	12
0:00:20	33	1,3	12
0:00:30	34	1,4	12
0:00:40	34	1,5	12
0:00:50	34	1,9	8
0:01:00	35	2,0	12
0:01:10	35	2,2	12
0:01:20	35	2,3	12
0:01:30	35	2,5	12
0:01:40	36	2,6	12
0:01:50	36	2,9	12
0:02:00	36	3,0	12
0:02:10	37	3,1	12
0:02:20	37	3,7	12
0:02:30	37	3,8	12
0:02:40	37	3,9	12
0:02:50	38	4,0	12
0:03:00	38	4,1	13
0:03:10	38	4,3	17
0:03:20	38	4,4	23
0:03:30	39	4,9	20
0:03:40	39	5,0	19
0:03:50	39	5,0	15
0:04:00	39	5,1	18
0:04:10	40	5,4	17
0:04:20	40	5,9	18
0:04:30	40	6,0	19
0:04:40	40	6,0	18
0:04:50	40	6,1	25
0:05:00	41	6,2	21
0:05:10	41	6,4	21
0:05:20	41	6,8	22
0:05:30	41	6,8	22
0:05:40	41	7,1	21
0:05:50	42	7,2	22
0:06:00	42	7,4	22
0:06:10	42	7,6	22
0:06:20	42	7,7	22
0:06:30	42	8,2	22
0:06:40	42	8,1	20
0:06:50	42	8,3	20
0:07:00	43	8,5	20
0:07:10	43	8,7	20
0:07:20	43	8,9	19
0:07:30	43	9,0	22
0:07:40	43	9,2	21
0:07:50	43	9,4	23
0:08:00	43	9,5	24
0:08:10	43	9,7	23
0:08:20	44	9,9	25
0:08:30	44	10,1	27
0:08:40	44	10,3	27
0:08:50	44	10,5	25
0:09:00	44	10,6	21
0:09:10	44	10,9	24
0:09:20	44	11,1	20
0:09:30	44	11,2	23
0:09:40	44	11,4	23
0:09:50	44	11,7	24
0:10:00	44	11,8	23
0:10:10	45	12,0	24
0:10:20	45	12,2	24
0:10:30	45	12,4	22
0:10:40	45	12,6	20
0:10:50	45	12,8	15
0:11:00	45	13,0	15
0:11:10	45	13,2	14
0:11:20	45	13,5	14
0:11:30	46	13,7	15
0:11:40	46	13,9	17
0:11:50	46	14,1	23
0:12:00	46	14,4	24
0:12:10	46	14,5	23
0:12:20	46	14,8	23
0:12:30	47	14,9	19
0:12:40	47	15,2	24
0:12:50	47	15,4	21
0:13:00	47	15,6	21
0:13:10	47	15,9	24
0:13:20	47	16,1	19
0:13:30	48	16,4	19
0:13:40	48	16,6	18
0:13:50	48	16,7	19
0:14:00	48	17,0	23
0:14:10	48	17,2	20
0:14:20	48	17,4	19
0:14:30	49	17,6	16
0:14:40	49	17,7	15
0:14:50	49	18,0	20
0:15:00	49	18,1	20
0:15:10	49	18,0	20
0:15:20	50	18,2	18
0:15:30	50	18,4	19
0:15:40	50	18,6	16
0:15:50	50	18,8	20
0:16:00	50	19,0	17
0:16:10	51	19,2	19
0:16:20	51	19,4	19
0:16:30	51	19,6	18
0:16:40	51	19,8	18
0:16:50	51	19,9	18
0:17:00	52	20,1	19
0:17:10	52	20,3	21
0:17:20	52	20,6	19
0:17:30	52	20,8	18
0:17:40	53	21,0	20
0:17:50	53	21,2	17
0:18:00	53	21,4	17
0:18:10	53	21,6	17
0:18:20	53	21,8	16
0:18:30	54	21,9	14
0:18:40	54	22,1	16
0:18:50	54	22,3	17
0:19:00	54	22,6	15
0:19:10	54	22,8	15
0:19:20	55	22,5	19
0:19:30	55	22,7	18
0:19:40	55	22,9	16
0:19:50	55	23,1	16
0:20:00	55	23,3	15
0:20:10	56	23,6	16
0:20:20	56	23,8	15
0:20:30	56	24,0	14
0:20:40	56	24,2	13
0:20:50	56	24,5	14
0:21:00	57	24,7	15
0:21:10	57	24,9	16
0:21:20	57	25,1	18
0:21:30	57	25,2	17
0:21:40	57	25,4	18
0:21:50	58	25,5	16
0:22:00	58	25,7	16
0:22:10	58	25,9	15
0:22:20	58	26,1	15
0:22:30	59	26,2	19
0:22:40	59	26,4	17
0:22:50	59	26,5	19
0:23:00	59	26,7	17
0:23:10	59	26,9	16
0:23:20	60	27,0	17
0:23:30	60	27,1	17
0:23:40	60	27,3	16
0:23:50	60	27,5	16
0:24:00	61	27,6	16
0:24:10	61	27,7	15
0:24:20	61	27,9	16
0:24:30	61	28,0	16
0:24:40	62	28,1	15
0:24:50	62	28,3	15
0:25:00	62	28,5	16
0:25:10	62	28,7	19
0:25:20	62	28,7	19
0:25:30	63	28,9	19
0:25:40	63	29,0	18
0:25:50	63	29,3	16
0:26:00	63	29,4	16
0:26:10	63	29,5	16
0:26:20	64	29,7	15
0:26:30	64	29,8	15
0:26:40	64	30,0	15
0:26:50	64	30,2	15
0:27:00	65	30,4	15
0:27:10	65	30,5	15
0:27:20	65	30,8	16
0:27:30	65	30,9	16
0:27:40	65	31,1	16
0:27:50	65	31,4	15
0:28:00	66	31,5	14
0:28:10	66	31,7	15
0:28:20	66	31,7	15
0:28:30	66	32,1	17
0:28:40	66	32,3	17
0:28:50	67	32,5	17
0:29:00	67	32,7	18
0:29:10	67	32,7	16
0:29:20	67	33,0	16
0:29:30	67	33,3	16
0:29:40	68	33,5	17
0:29:50	68	33,4	16
0:30:00	68	33,7	16
0:30:10	68	33,9	16
0:30:20	68	34,1	15
0:30:30	69	34,2	15
0:30:40	69	34,4	16
0:30:50	69	34,6	17
0:31:00	69	34,8	17
0:31:10	69	35,1	16
0:31:20	69	35,4	17
0:31:30	70	35,7	17
0:31:40	70	35,9	16
0:31:50	70	36,1	15
0:32:00	70	36,2	15
0:32:10	70	36,3	14
0:32:20	71	36,5	14
0:32:30	71	36,7	15
0:32:40	71	36,8	19
0:32:50	71	37,0	18
0:33:00	71	37,2	16
0:33:10	72	37,4	20
0:33:20	72	37,6	17
0:33:30	72	37,7	16
0:33:40	72	37,9	15
0:33:50	73	38,0	15
0:34:00	73	38,2	14
0:34:10	73	38,3	14
0:34:20	73	38,5	15
0:34:30	73	38,7	14
0:34:40	74	38,8	14
0:34:50	74	39,0	14
0:35:00	74	39,2	14
0:35:10	74	39,4	14
0:35:20	74	39,5	14
0:35:30	75	39,7	14
0:35:40	75	39,8	14
0:35:50	75	40,0	14
0:36:00	75	40,1	14
0:36:10	76	40,2	15
0:36:20	76	40,3	14
0:36:30	76	40,3	14
0:36:40	76	40,3	14
0:36:50	76	40,3	14
0:37:00	77	40,2	14
0:37:10	77	40,2	14
0:37:20	77	40,1	14
0:37:30	77	39,9	14
0:37:40	77	39,8	14
0:37:50	77	39,6	14
0:38:00	78	39,7	13
0:38:10	78	39,7	14
0:38:20	78	39,7	13
0:38:30	78	39,7	15
0:38:40	78	39,7	15
0:38:50	78	39,7	17
0:39:00	78	39,7	15
0:39:10	79	39,6	14
0:39:20	79	39,7	14
0:39:30	79	39,6	14
0:39:40	79	39,6	14
0:39:50	79	39,7	14
0:40:00	79	39,7	14
0:40:10	79	39,7	14
0:40:20	79	39,7	15
0:40:30	79	39,7	15
0:40:40	79	39,7	14
0:40:50	79	39,6	14
0:41:00	79	39,7	13
0:41:10	79	39,6	13
0:41:20	78	39,7	13
0:41:30	78	39,6	13
0:41:40	78	39,6	13
0:41:50	78	39,7	13
0:42:00	78	39,7	13
0:42:10	78	39,7	13
0:42:20	78	39,7	13
0:42:30	78	39,6	12
0:42:40	78	39,7	12
0:42:50	77	39,8	12
0:43:00	77	39,8	12
0:43:10	77	39,9	12
0:43:20	77	39,9	12
0:43:30	77	40,0	12
0:43:40	77	40,1	12
0:43:50	77	40,1	12
0:44:00	77	40,2	12
0:44:10	77	40,4	12
0:44:20	76	40,4	12
0:44:30	76	40,5	12
0:44:40	76	40,6	12
0:44:50	76	40,7	12
0:45:00	76	40,8	12
0:45:10	76	40,8	12
0:45:20	76	40,0	13
0:45:30	76	40,1	13
0:45:40	76	40,2	13
0:45:50	76	40,3	13
0:46:00	76	40,3	13
0:46:10	76	40,4	12
0:46:20	76	40,5	13
0:46:30	76	40,6	13
0:46:40	76	40,6	12
0:46:50	76	40,7	13
0:47:00	76	40,8	12
0:47:10	76	40,8	12
0:47:20	76	40,0	12
0:47:30	76	40,0	12
0:47:40	76	40,1	12
0:47:50	76	40,2	12
0:48:00	76	40,2	12
0:48:10	76	40,2	12
0:48:20	76	40,2	12
0:48:30	76	40,2	12
0:48:40	76	40,2	12
0:48:50	76	40,2	12
0:49:00	76	40,1	12
0:49:10	76	40,0	12
0:49:20	76	40,0	12
0:49:30	76	40,0	12
0:49:40	76	39,9	12
0:49:50	76	39,9	12
0:50:00	76	39,9	12
0:50:10	76	39,8	12
0:50:20	76	39,8	12
0:50:30	76	39,8	12
0:50:40	76	39,7	12
0:50:50	76	39,8	12
0:51:00	76	39,7	12
0:51:10	76	39,7	12
0:51:20	76	39,7	12
0:51:30	76	39,7	12
0:51:40	76	39,7	12
0:51:50	76	39,7	12
0:52:00	76	39,7	12
0:52:10	76	39,7	12
0:52:20	76	39,7	12
0:52:30	76	39,6	12
0:52:40	76	39,6	12
0:52:50	76	39,6	13
0:53:00	76	39,7	13
0:53:10	76	39,6	12
0:53:20	76	39,6	12
0:53:30	76	39,7	12
0:53:40	76	39,7	12
0:53:50	76	39,7	12
0:54:00	76	39,7	12
0:54:10	76	39,7	12
0:54:20	76	39,7	12
0:54:30	76	39,7	12
0:54:40	76	39,7	12
0:54:50	76	39,7	12
0:55:00	76	39,7	12
0:55:10	76	39,7	12
0:55:20	76	39,8	12
0:55:30	76	39,7	12
0:55:40	76	39,7	12
0:55:50	76	39,7	12
0:56:00	76	39,6	12
0:56:10	76	39,7	12
0:56:20	76	39,7	12
0:56:30	76	39,7	12
0:56:40	76	39,7	12
0:56:50	76	39,8	12
0:57:00	76	39,8	12
0:57:10	76	39,7	12
0:57:20	76	39,8	12
0:57:30	76	39,8	12
0:57:40	76	39,8	12
0:57:50	76	39,9	12
0:58:00	76	39,9	12
0:58:10	76	39,8	12
0:58:20	76	39,9	12
0:58:30	76	39,9	12
0:58:40	76	39,8	12
0:58:50	76	39,8	12
0:59:00	76	39,8	12
0:59:10	76	39,7	12
0:59:20	76	39,7	12
0:59:30	76	39,7	12
0:59:40	76	39,7	15
0:59:50	76	39,7	13
1:00:00	76	39,6	13
1:00:10	76	39,6	12
1:00:20	76	39,7	12
1:00:30	76	39,7	12
1:00:40	76	39,7	12
1:00:50	76	39,7	12
1:01:00	76	39,7	12
1:01:10	76	39,7	12
1:01:20	76	39,7	12
1:01:30	76	39,7	12
1:01:40	76	39,8	12
1:01:50	76	39,8	12
1:02:00	76	39,8	12
1:02:10	76	39,8	12
1:02:20	76	39,9	12
1:02:30	76	39,9	12
1:02:40	76	39,9	12
1:02:50	76	39,9	12
1:03:00	76	39,9	12
1:03:10	76	40,0	12
1:03:20	76	39,9	12
1:03:30	76	39,9	12
1:03:40	76	40,0	12
1:03:50	76	39,9	12
1:04:00	76	39,9	12
1:04:10	76	39,9	12
1:04:20	76	39,9	12
1:04:30	76	39,9	12
1:04:40	76	39,9	12
1:04:50	76	39,9	12
1:05:00	76	39,9	12
1:05:10	76	39,8	12
1:05:20	76	39,9	12
1:05:30	76	39,9	12
1:05:40	76	39,9	12
1:05:50	76	39,9	12
1:06:00	76	39,9	12
1:06:10	76	39,9	11
1:06:20	76	39,9	11
1:06:30	76	39,9	11
1:06:40	76	39,9	11
1:06:50	76	39,9	11
1:07:00	76	39,9	11
1:07:10	76	39,9	11
1:07:20	76	40,0	11
1:07:30	76	40,0	11
1:07:40	76	39,9	11
1:07:50	76	39,9	11
1:08:00	76	40,0	11
1:08:10	76	40,0	11
1:08:20	76	40,0	11
1:08:30	76	39,9	11
1:08:40	76	40,0	11
1:08:50	76	40,0	11
1:09:00	76	40,0	11
1:09:10	76	40,0	11
1:09:20	76	40,0	11
1:09:30	76	40,0	11
1:09:40	76	40,0	11
1:09:50	76	40,0	11
1:10:00	76	40,0	11
1:10:10	76	40,0	11
1:10:20	76	40,0	11
1:10:30	76	40,0	11
1:10:40	76	40,0	11
1:10:50	76	40,0	11
1:11:00	76	40,0	11
1:11:10	76	40,0	11
1:11:20	76	40,0	11
1:11:30	76	40,1	11
1:11:40	76	40,1	11
1:11:50	76	40,1	11
1:12:00	76	40,0	11
1:12:10	76	40,0	11
1:12:20	76	40,0	11
1:12:30	76	40,1	11
1:12:40	76	40,1	11
1:12:50	76	40,1	11
1:13:00	76	40,1	11
1:13:10	76	40,1	11
1:13:20	76	40,1	11
1:13:30	76	40,1	11
1:13:40	76	40,1	11
1:13:50	76	40,1	11
1:14:00	76	40,2	11
1:14:10	76	40,1	11
1:14:20	76	40,2	11
1:14:30	76	40,1	11
1:14:40	76	40,1	14
1:14:50	76	40,1	12
1:15:00	76	40,1	11
1:15:10	76	40,1	11
1:15:20	76	40,1	11
1:15:30	76	40,1	11
1:15:40	76	40,1	11
1:15:50	76	40,1	11
1:16:00	76	40,1	11
1:16:10	76	40,1	11
1:16:20	76	40,1	11
1:16:30	76	40,1	12
1:16:40	76	40,1	11
1:16:50	76	40,1	11
1:17:00	76	40,1	11
1:17:10	76	40,1	11
1:17:20	76	40,1	10
1:17:30	76	40,1	11
1:17:40	76	40,1	11
1:17:50	76	40,1	11
1:18:00	76	40,1	11
1:18:10	76	40,1	11
1:18:20	76	40,1	10
1:18:30	76	40,1	10
1:18:40	76	40,1	10
1:18:50	76	40,1	10
1:19:00	76	40,1	11
1:19:10	76	40,1	11
1:19:20	76	40,1	11
1:19:30	76	40,1	10
1:19:40	76	40,1	11
1:19:50	76	40,1	11
1:20:00	76	40,1	11
1:20:10	76	40,1	10
1:20:20	76	40,1	10
1:20:30	76	40,1	10
1:20:40	76	40,1	10
1:20:50	76	40,1	11
1:21:00	76	40,1	10
1:21:10	76	40,1	10
1:21:20	76	40,1	10
1:21:30	76	40,1	10
1:21:40	76	40,1	10
1:21:50	76	40,1	10
1:22:00	76	40,1	10
1:22:10	76	40,1	10
1:22:20	76	40,0	10
1:22:30	76	40,2	11
1:22:40	76	40,1	10
1:22:50	76	40,1	10
1:23:00	76	40,1	10
1:23:10	76	40,1	10
1:23:20	76	40,1	10
1:23:30	76	40,1	10
1:23:40	76	40,1	10
1:23:50	76	40,1	10
1:24:00	76	40,1	11
1:24:10	76	40,1	10
1:24:20	76	40,2	10
1:24:30	76	40,1	10
1:24:40	76	40,2	10
1:24:50	76	40,1	10
1:25:00	76	40,2	10
1:25:10	76	40,2	10
1:25:20	76	40,2	10
1:25:30	76	40,2	10
1:25:40	76	40,2	10
1:25:50	76	40,2	10
1:26:00	76	40,2	10
1:26:10	76	40,1	10
1:26:20	76	40,1	10
1:26:30	76	40,1	10
1:26:40	76	40,1	10
1:26:50	76	40,1	10
1:27:00	76	40,2	10
1:27:10	76	40,2	10
1:27:20	76	40,2	10
1:27:30	76	40,2	10
1:27:40	76	40,2	10
1:27:50	76	40,2	10
1:28:00	76	40,2	10
1:28:10	76	40,2	10
1:28:20	76	40,1	10
1:28:30	76	40,1	10
1:28:40	76	40,2	10
1:28:50	76	40,1	10
1:29:00	76	40,1	10
1:29:10	76	40,1	10
1:29:20	76	40,1	10
1:29:30	76	40,1	10
1:29:40	76	40,1	10
1:29:50	76	40,1	10
1:30:00	76	40,1	10
1:30:10	76	40,1	11
1:30:20	76	40,1	10
1:30:30	76	40,1	10
1:30:40	76	40,1	11
1:30:50	76	40,1	11
1:31:00	76	40,1	10
1:31:10	76	40,1	10
1:31:20	76	40,1	10
1:31:30	76	40,1	10
1:31:40	76	40,1	10
1:31:50	76	40,2	11
1:32:00	76	40,2	10
1:32:10	76	40,2	10
1:32:20	76	40,2	10
1:32:30	76	40,2	10
1:32:40	76	40,2	10
1:32:50	76	40,2	11
1:33:00	76	40,2	11
1:33:10	76	40,2	10
1:33:20	76	40,2	11
1:33:30	76	40,2	11
1:33:40	76	40,2	11
1:33:50	76	40,2	10
1:34:00	76	40,2	11
1:34:10	76	40,2	10
1:34:20	76	40,2	10
1:34:30	76	40,2	10
1:34:40	76	40,1	10
1:34:50	76	40,1	10
1:35:00	76	40,2	10
1:35:10	76	40,2	10
1:35:20	76	40,2	10
1:35:30	76	40,2	10
1:35:40	76	40,2	10
1:35:50	76	40,2	10
1:36:00	76	40,2	10
1:36:10	76	40,2	10
1:36:20	76	40,2	10
1:36:30	76	40,2	10
1:36:40	76	40,2	10
1:36:50	76	40,2	10
1:37:00	76	40,2	10
1:37:10	76	40,2	10
1:37:20	76	40,2	10
1:37:30	76	40,2	10
1:37:40	76	40,2	10
1:37:50	76	40,2	10
1:38:00	76	40,2	10
1:38:10	76	40,2	10
1:38:20	76	40,2	10
1:38:30	76	40,2	10
1:38:40	76	40,2	10
1:38:50	76	40,2	10
1:39:00	76	40,2	10
1:39:10	76	40,2	10
1:39:20	76	40,2	10
1:39:30	76	40,2	10
1:39:40	76	40,1	10
1:39:50	76	40,1	10
1:40:00	76	40,1	10
1:40:10	76	40,1	10
1:40:20	76	40,1	10
1:40:30	76	40,1	10
1:40:40	76	40,1	10
1:40:50	76	40,1	10
1:41:00	76	40,1	10
1:41:10	76	40,2	10
1:41:20	76	40,2	10
1:41:30	76	40,2	10
1:41:40	76	40,2	10
1:41:50	76	40,2	10
1:42:00	76	40,2	10
1:42:10	76	40,2	10
1:42:20	76	40,2	10
1:42:30	76	40,2	10
1:42:40	76	40,2	10
1:42:50	76	40,1	10
1:43:00	76	40,1	10
1:43:10	76	40,2	10
1:43:20	76	40,2	10
1:43:30	76	40,2	10
1:43:40	76	40,2	10
1:43:50	76	40,2	10
1:44:00	76	40,2	10
1:44:10	76	40,2	10
1:44:20	76	40,2	10
1:44:30	76	40,2	10
1:44:40	76	40,2	10
1:44:50	76	40,2	10
1:45:00	76	40,2	10
1:45:10	76	40,2	10
1:45:20	76	40,1	10
1:45:30	76	40,1	10
1:45:40	76	40,1	10
1:45:50	76	40,1	10
1:46:00	76	40,1	10
1:46:10	76	40,1	10
1:46:20	76	40,1	10
1:46:30	76	40,2	10
1:46:40	76	40,2	10
1:46:50	76	40,3	10
1:47:00	76	40,3	10
1:47:10	76	40,3	10
1:47:20	76	40,2	10
1:47:30	76	40,3	10
1:47:40	76	40,3	10
1:47:50	76	40,2	10
1:48:00	76	40,2	10
1:48:10	76	40,3	10
1:48:20	76	40,3	10
1:48:30	76	40,3	10
1:48:40	76	40,3	10
1:48:50	76	40,3	10
1:49:00	76	40,3	10
1:49:10	76	40,3	10
1:49:20	76	40,3	10
1:49:30	76	40,3	10
1:49:40	76	40,3	10
1:49:50	76	40,3	10
1:50:00	76	40,3	10
1:50:10	76	40,3	10
1:50:20	76	40,3	10
1:50:30	76	40,3	10
1:50:40	76	40,3	10
1:50:50	76	40,3	10
1:51:00	76	40,3	10
1:51:10	76	40,3	10
1:51:20	76	40,3	10
1:51:30	76	40,3	10
1:51:40	76	40,3	10
1:51:50	76	40,2	10
1:52:00	76	40,2	10
1:52:10	76	40,2	10
1:52:20	76	40,2	10
1:52:30	76	40,2	10
1:52:40	76	40,2	10
1:52:50	76	40,2	10
1:53:00	76	40,2	10
1:53:10	76	40,2	10
1:53:20	76	40,2	10
1:53:30	76	40,2	10
1:53:40	76	40,3	10
1:53:50	76	40,3	10
1:54:00	76	40,3	10
1:54:10	76	40,3	10
1:54:20	76	40,3	10
1:54:30	76	40,3	10
1:54:40	76	40,3	10
1:54:50	76	40,3	10
1:55:00	76	40,2	10
1:55:10	76	40,2	10
1:55:20	76	40,2	10
1:55:30	76	40,2	10
1:55:40	76	40,2	10
1:55:50	76	40,2	10
1:56:00	76	40,2	10
1:56:10	76	40,2	10
1:56:20	76	40,2	10
1:56:30	76	40,2	10
1:56:40	76	40,2	10
1:56:50	76	40,2	10
1:57:00	76	40,2	10
1:57:10	76	40,2	10
1:57:20	76	40,2	10
1:57:30	76	40,2	10
1:57:40	76	40,2	10
1:57:50	76	40,2	10
1:58:00	76	40,2	10
1:58:10	76	40,3	10
1:58:20	76	40,3	10
1:58:30	76	40,3	10
1:58:40	76	40,3	10
1:58:50	76	40,3	10
1:59:00	76	40,3	10
1:59:10	76	40,2	10
1:59:20	76	40,3	10
1:59:30	76	40,3	10
1:59:40	76	40,3	10
1:59:50	76	40,3	10
2:00:00	76	40,3	10
2:00:10	76	40,3	10
2:00:20	76	40,3	10
2:00:30	76	40,3	10
2:00:40	76	40,4	10
2:00:50	76	40,3	10
2:01:00	76	40,3	10
2:01:10	76	40,3	10
2:01:20	76	40,3	10
2:01:30	76	40,4	10
2:01:40	76	40,3	10
2:01:50	76	40,3	10
2:02:00	76	40,3	10
2:02:10	76	40,3	10
2:02:20	76	40,4	10
2:02:30	76	40,3	10
2:02:40	76	40,3	10
2:02:50	76	40,3	10
2:03:00	76	40,3	10
2:03:10	76	40,3	10
2:03:20	76	40,3	10
2:03:30	76	40,3	10
2:03:40	76	40,3	10
2:03:50	76	40,3	10
2:04:00	76	40,3	10
2:04:10	76	40,3	10
2:04:20	76	40,3	10
2:04:30	76	40,3	10
2:04:40	76	40,3	10
2:04:50	76	40,3	10
2:05:00	76	40,3	10
2:05:10	76	40,3	10
2:05:20	76	40,3	10
2:05:30	76	40,3	10
2:05:40	76	40,3	10
2:05:50	76	40,3	10
2:06:00	76	40,3	10
2:06:10	76	40,3	10
2:06:20	76	40,3	10
2:06:30	76	40,3	10
2:06:40	76	40,3	9
2:06:50	76	40,3	9
2:07:00	76	40,3	9
2:07:10	76	40,3	9
2:07:20	76	40,3	9
2:07:30	76	40,3	10
2:07:40	76	40,3	9
2:07:50	76	40,3	10
2:08:00	76	40,3	10
2:08:10	76	40,3	9
2:08:20	76	40,3	9
2:08:30	76	40,3	9
2:08:40	76	40,3	9
2:08:50	76	40,3	9
2:09:00	76	40,3	9
2:09:10	76	40,3	9
2:09:20	76	40,3	9
2:09:30	76	40,3	9
2:09:40	76	40,3	10
2:09:50	76	40,3	10
2:10:00	76	40,3	9
2:10:10	76	40,3	10
2:10:20	76	40,3	9
2:10:30	76	40,3	9
2:10:40	76	40,3	10
2:10:50	76	40,3	10
2:11:00	76	40,3	10
2:11:10	76	40,3	9
2:11:20	76	40,3	9
2:11:30	76	40,3	10
2:11:40	76	40,3	9
2:11:50	76	40,3	9
2:12:00	76	40,3	10
2:12:10	76	40,3	9
2:12:20	76	40,3	9
2:12:30	76	40,3	9
2:12:40	76	40,3	9
2:12:50	76	40,3	9
2:13:00	76	40,3	9
2:13:10	76	40,3	9
2:13:20	76	40,3	9
2:13:30	76	40,3	9
2:13:40	76	40,3	9
2:13:50	76	40,3	9
2:14:00	76	40,3	9
2:14:10	76	40,3	9
2:14:20	76	40,3	9
2:14:30	76	40,3	9
2:14:40	76	40,3	9
2:14:50	76	40,3	9
2:15:00	76	40,3	9
2:15:10	76	40,3	9
2:15:20	76	40,3	9
2:15:30	76	40,3	9
2:15:40	76	40,3	9
2:15:50	76	40,4	9
2:16:00	76	40,4	9
2:16:10	76	40,4	9
2:16:20	76	40,4	9
2:16:30	76	40,4	9
2:16:40	76	40,4	9
2:16:50	76	40,4	9
2:17:00	76	40,4	9
2:17:10	76	40,3	9
2:17:20	76	40,4	9
2:17:30	76	40,4	9
2:17:40	76	40,3	9
2:17:50	76	40,3	9
2:18:00	76	40,3	9
2:18:10	76	40,3	9
2:18:20	76	40,4	9
2:18:30	76	40,4	9
2:18:40	76	40,4	9
2:18:50	76	40,3	9
2:19:00	76	40,4	9
2:19:10	76	40,4	9
2:19:20	76	40,4	9
2:19:30	76	40,4	10
2:19:40	76	40,4	9
2:19:50	76	40,4	9
2:20:00	76	40,4	9
2:20:10	76	40,4	9
2:20:20	76	40,4	9
2:20:30	76	40,4	9
2:20:40	76	40,4	9
2:20:50	76	40,4	9
2:21:00	76	40,4	9
2:21:10	76	40,4	9
2:21:20	76	40,4	9
2:21:30	76	40,4	9
2:21:40	76	40,3	9
2:21:50	76	40,3	9
2:22:00	76	40,3	9
2:22:10	76	40,3	9
2:22:20	76	40,3	9
2:22:30	76	40,3	9
2:22:40	76	40,4	9
2:22:50	76	40,4	9
2:23:00	76	40,3	9
2:23:10	76	40,3	9
2:23:20	76	40,3	9
2:23:30	76	40,3	9
2:23:40	76	40,3	9
2:23:50	76	40,3	9
2:24:00	76	40,3	9
2:24:10	76	40,3	9
2:24:20	76	40,3	9
2:24:30	76	40,3	9
2:24:40	76	40,3	9
2:24:50	76	40,3	9
2:25:00	76	40,3	9
2:25:10	76	40,3	9
2:25:20	76	40,3	9
2:25:30	76	40,4	9
2:25:40	76	40,3	9
2:25:50	76	40,4	9
2:26:00	76	40,3	9
2:26:10	76	40,4	9
2:26:20	76	40,4	9
2:26:30	76	40,3	9
2:26:40	76	40,3	9
2:26:50	76	40,3	9
2:27:00	76	40,3	9
2:27:10	76	40,3	9
2:27:20	76	40,3	9
2:27:30	76	40,4	9
2:27:40	76	40,4	9
2:27:50	76	40,4	9
2:28:00	76	40,4	10
2:28:10	76	40,5	9
2:28:20	76	40,5	9
2:28:30	76	40,5	9
2:28:40	76	40,5	9
2:28:50	76	40,5	9
2:29:00	76	40,5	9
2:29:10	76	40,4	10
2:29:20	76	40,4	9
2:29:30	76	40,4	9
2:29:40	76	40,4	9
2:29:50	76	40,4	9
2:30:00	76	40,4	9
2:30:10	76	40,4	9
2:30:20	76	40,4	9
2:30:30	76	40,3	9
2:30:40	76	40,3	9
2:30:50	76	40,3	9
2:31:00	76	40,3	9
2:31:10	76	40,3	9
2:31:20	76	40,4	9
2:31:30	76	40,4	9
2:31:40	76	40,3	9
2:31:50	76	40,3	9
2:32:00	76	40,4	9
2:32:10	76	40,3	9
2:32:20	76	40,3	9
2:32:30	76	40,3	9
2:32:40	76	40,3	9
2:32:50	76	40,3	9
2:33:00	76	40,3	9
2:33:10	76	40,3	10
2:33:20	76	40,3	10
2:33:30	76	40,3	10
2:33:40	76	40,3	9
2:33:50	76	40,3	10
2:34:00	76	40,3	10
2:34:10	76	40,3	9
2:34:20	76	40,2	10
2:34:30	76	40,2	10
2:34:40	76	40,2	10
2:34:50	76	40,2	9
2:35:00	76	40,3	10
2:35:10	76	40,3	10
2:35:20	76	40,3	10
2:35:30	76	40,3	9
2:35:40	76	40,3	9
2:35:50	75	40,3	10
2:36:00	75	40,3	10
2:36:10	76	40,3	10
2:36:20	75	40,3	10
2:36:30	75	40,3	9
2:36:40	75	40,3	9
2:36:50	76	40,3	9
2:37:00	75	40,4	9
2:37:10	75	40,4	9
2:37:20	75	40,4	9
2:37:30	75	40,4	9
2:37:40	75	40,4	9
2:37:50	75	40,4	9
2:38:00	75	40,4	9
2:38:10	75	40,4	9
2:38:20	75	40,4	9
2:38:30	75	40,4	9
2:38:40	75	40,4	9
2:38:50	75	40,4	9
2:39:00	75	40,4	9
2:39:10	75	40,3	9
2:39:20	75	40,3	9
2:39:30	75	40,4	9
2:39:40	75	40,4	9
2:39:50	75	40,4	9
2:40:00	75	40,4	9
2:40:10	75	40,4	9
2:40:20	75	40,4	9
2:40:30	75	40,4	9
2:40:40	75	40,4	9
2:40:50	75	40,4	9
2:41:00	75	40,4	9
2:41:10	75	40,4	9
2:41:20	75	40,4	9
2:41:30	75	40,4	9
2:41:40	75	40,3	9
2:41:50	75	40,3	9
2:42:00	75	40,3	9
2:42:10	76	40,3	9
2:42:20	75	40,3	9
2:42:30	75	40,4	9
2:42:40	75	40,4	9
2:42:50	76	40,4	9
2:43:00	76	40,3	9
2:43:10	76	40,4	9
2:43:20	75	40,4	9
2:43:30	76	40,4	9
2:43:40	76	40,4	9
2:43:50	76	40,4	9
2:44:00	75	40,4	9
2:44:10	75	40,4	9
2:44:20	76	40,4	9
2:44:30	76	40,4	9
2:44:40	76	40,4	9
2:44:50	75	40,4	9
2:45:00	76	40,4	9
2:45:10	76	40,4	9
2:45:20	76	40,4	9
2:45:30	76	40,4	9
2:45:40	76	40,4	9
2:45:50	76	40,4	9
2:46:00	76	40,4	9
2:46:10	75	40,4	9
2:46:20	75	40,4	9
2:46:30	76	40,4	9
2:46:40	75	40,4	9
2:46:50	75	40,4	9
2:47:00	75	40,4	9
2:47:10	76	40,4	9
2:47:20	75	40,4	9
2:47:30	76	40,4	9
2:47:40	76	40,4	9
2:47:50	76	40,4	9
2:48:00	76	40,4	9
2:48:10	76	40,4	9
2:48:20	76	40,4	9
2:48:30	76	40,4	9
2:48:40	76	40,4	9
2:48:50	76	40,4	9
2:49:00	76	40,4	9
2:49:10	76	40,4	9
2:49:20	76	40,4	9
2:49:30	76	40,3	9
2:49:40	76	40,4	9
2:49:50	76	40,4	9
2:50:00	76	40,3	9
2:50:10	76	40,4	9
2:50:20	76	40,3	9
2:50:30	76	40,4	9
2:50:40	75	40,4	9
2:50:50	76	40,4	9
2:51:00	75	40,4	9
2:51:10	75	40,4	9
2:51:20	76	40,4	9
2:51:30	76	40,4	9
2:51:40	76	40,4	9
2:51:50	76	40,4	9
2:52:00	76	40,4	9
2:52:10	76	40,4	9
2:52:20	76	40,4	9
2:52:30	76	40,4	9
2:52:40	76	40,4	9
2:52:50	76	40,4	9
2:53:00	76	40,3	9
2:53:10	76	40,3	9
2:53:20	76	40,4	9
2:53:30	76	40,4	9
2:53:40	76	40,4	9
2:53:50	76	40,3	9
2:54:00	76	40,4	9
2:54:10	76	40,3	9
2:54:20	76	40,4	9
2:54:30	76	40,3	9
2:54:40	76	40,3	9
2:54:50	76	40,3	9
2:55:00	76	40,4	9
2:55:10	76	40,3	9
2:55:20	75	40,3	9
2:55:30	76	40,3	9
2:55:40	76	40,3	9
2:55:50	76	40,3	9
2:56:00	76	40,2	9
2:56:10	76	40,1	9
2:56:20	75	23,6	17
2:56:30	75	10,4	27
2:56:40	75	5,5	40
2:56:50	75	0,3	29
2:57:00	74	0,4	30
2:57:10	74	0,4	30

File: project-root/data/Data Acquisition/Data Acquisition/2021 year (353)/21-033 K.txt
--Test Summary--
Full Path and File Name	
Instrument Name	UCA Left Cell
Instrument Type	Model 4262 Twin Cell UCA
Instrument Serial Number	
Test Start Date	01.03.2021
Test Start Time	12:53:29
Test Stop Date	
Test Stop Time	
Test Length	
Final Sample Time Offset	
Controller Schedule Name	
Sampling Period	30 seconds
Comments	STIM


Information	WellID	
Information	Customer	
Information	EngName	
Information	CementClass	
Information	CementMfr	
Information	Additives	
Information	Density	1820
Information	BHCT	
Information	BHST	
Information	FluidLoss	
Information	JobType	
Calculated Value	CS_50	2:10:30
Calculated Value	CS_500	2:54:30
Calculated Value	CS_Time8h	N/A
Calculated Value	CS_Time12h	N/A
Calculated Value	CS_Time24h	N/A
Calculated Value	CS_Time48h	N/A
Calculated Value	CS_Time72h	N/A
Calculated Curve	Compressive Strength	Compressive strength type B (more than 14 lb/gal)
Initial Temperature (°C)	21 °C
Initial Transit Time (microsec/in)	17,12 microsec/in
Initial Compressive Strength (MPa)	0,00 MPa
--Data--
Time (HH:MM:SS)	Temperature (°C)	Transit Time (microsec/in)	Compressive Strength (MPa)
0:00:00	21	17,12	0,00
0:00:30	21	17,09	0,01
0:01:00	21	17,10	0,00
0:01:30	20	17,11	0,00
0:02:00	20	17,12	0,00
0:02:30	20	17,13	0,00
0:03:00	20	17,14	0,00
0:03:30	20	17,15	0,00
0:04:00	19	17,16	0,00
0:04:30	19	17,17	0,00
0:05:00	19	17,18	0,00
0:05:30	19	17,20	0,00
0:06:00	19	17,20	0,00
0:06:30	19	17,22	0,00
0:07:00	18	17,22	0,00
0:07:30	18	17,24	0,00
0:08:00	18	17,25	0,00
0:08:30	18	17,28	0,00
0:09:00	18	17,29	0,00
0:09:30	18	17,30	0,00
0:10:00	18	17,31	0,00
0:10:30	17	17,32	0,00
0:11:00	17	17,33	0,00
0:11:30	17	17,34	0,00
0:12:00	17	17,34	0,00
0:12:30	17	17,35	0,00
0:13:00	17	17,37	0,00
0:13:30	17	17,38	0,00
0:14:00	17	17,38	0,00
0:14:30	16	17,39	0,00
0:15:00	16	17,40	0,00
0:15:30	16	17,41	0,00
0:16:00	16	17,42	0,00
0:16:30	16	17,43	0,00
0:17:00	16	17,44	0,00
0:17:30	16	17,46	0,00
0:18:00	16	17,46	0,00
0:18:30	16	17,48	0,00
0:19:00	16	17,49	0,00
0:19:30	15	17,50	0,00
0:20:00	15	17,51	0,00
0:20:30	15	17,52	0,00
0:21:00	15	17,46	0,00
0:21:30	15	17,46	0,00
0:22:00	15	17,47	0,00
0:22:30	15	17,49	0,00
0:23:00	15	17,50	0,00
0:23:30	15	17,50	0,00
0:24:00	15	17,51	0,00
0:24:30	15	17,52	0,00
0:25:00	15	17,54	0,00
0:25:30	15	17,55	0,00
0:26:00	14	17,55	0,00
0:26:30	14	17,55	0,00
0:27:00	14	17,55	0,00
0:27:30	14	17,57	0,00
0:28:00	14	17,55	0,00
0:28:30	14	17,56	0,00
0:29:00	14	17,58	0,00
0:29:30	14	17,59	0,00
0:30:00	14	17,59	0,00
0:30:30	14	17,60	0,00
0:31:00	14	17,60	0,00
0:31:30	14	17,60	0,00
0:32:00	14	17,61	0,00
0:32:30	14	17,61	0,00
0:33:00	13	17,61	0,00
0:33:30	13	17,61	0,00
0:34:00	13	17,62	0,00
0:34:30	13	17,63	0,00
0:35:00	13	17,63	0,00
0:35:30	13	17,64	0,00
0:36:00	13	17,64	0,00
0:36:30	13	17,64	0,00
0:37:00	13	17,64	0,00
0:37:30	13	17,65	0,00
0:38:00	13	17,65	0,00
0:38:30	13	17,65	0,00
0:39:00	13	17,66	0,00
0:39:30	13	17,66	0,00
0:40:00	13	17,67	0,00
0:40:30	13	17,67	0,00
0:41:00	13	17,68	0,00
0:41:30	13	17,68	0,00
0:42:00	13	17,70	0,00
0:42:30	13	17,70	0,00
0:43:00	12	17,70	0,00
0:43:30	12	17,70	0,00
0:44:00	12	17,70	0,00
0:44:30	12	17,71	0,00
0:45:00	12	17,71	0,00
0:45:30	12	17,71	0,00
0:46:00	12	17,72	0,00
0:46:30	12	17,72	0,00
0:47:00	12	17,72	0,00
0:47:30	12	17,73	0,00
0:48:00	12	17,73	0,00
0:48:30	12	17,73	0,00
0:49:00	12	17,73	0,00
0:49:30	12	17,73	0,00
0:50:00	12	17,73	0,00
0:50:30	12	17,73	0,00
0:51:00	12	17,74	0,00
0:51:30	12	17,74	0,00
0:52:00	12	17,74	0,00
0:52:30	12	17,75	0,00
0:53:00	12	17,76	0,00
0:53:30	12	17,77	0,00
0:54:00	12	17,77	0,00
0:54:30	12	17,77	0,00
0:55:00	12	17,77	0,00
0:55:30	12	17,78	0,00
0:56:00	12	17,78	0,00
0:56:30	12	17,79	0,00
0:57:00	12	17,80	0,00
0:57:30	12	17,80	0,00
0:58:00	11	17,80	0,00
0:58:30	11	17,80	0,00
0:59:00	11	17,81	0,00
0:59:30	11	17,81	0,00
1:00:00	11	17,82	0,00
1:00:30	11	17,82	0,00
1:01:00	11	17,82	0,00
1:01:30	11	17,82	0,00
1:02:00	11	17,83	0,00
1:02:30	11	17,73	0,00
1:03:00	12	17,74	0,00
1:03:30	12	17,76	0,00
1:04:00	12	17,77	0,00
1:04:30	11	17,78	0,00
1:05:00	11	17,78	0,00
1:05:30	11	17,78	0,00
1:06:00	11	17,78	0,00
1:06:30	11	17,78	0,00
1:07:00	11	17,78	0,00
1:07:30	11	17,78	0,00
1:08:00	11	17,78	0,00
1:08:30	11	17,78	0,00
1:09:00	11	17,78	0,00
1:09:30	11	17,78	0,00
1:10:00	11	17,79	0,00
1:10:30	11	17,79	0,00
1:11:00	11	17,79	0,00
1:11:30	11	17,79	0,00
1:12:00	11	17,79	0,00
1:12:30	11	17,79	0,00
1:13:00	11	17,79	0,00
1:13:30	11	17,79	0,00
1:14:00	11	17,79	0,00
1:14:30	11	17,79	0,00
1:15:00	11	17,79	0,00
1:15:30	11	17,79	0,00
1:16:00	11	17,79	0,00
1:16:30	11	17,80	0,00
1:17:00	11	17,80	0,00
1:17:30	11	17,81	0,00
1:18:00	11	17,82	0,00
1:18:30	11	17,81	0,00
1:19:00	11	17,81	0,00
1:19:30	11	17,82	0,00
1:20:00	11	17,82	0,00
1:20:30	11	17,82	0,00
1:21:00	11	17,82	0,00
1:21:30	11	17,82	0,00
1:22:00	11	17,82	0,00
1:22:30	11	17,82	0,00
1:23:00	11	17,82	0,00
1:23:30	11	17,82	0,00
1:24:00	11	17,82	0,00
1:24:30	11	17,82	0,00
1:25:00	11	17,82	0,00
1:25:30	11	17,82	0,00
1:26:00	11	17,82	0,00
1:26:30	11	17,82	0,00
1:27:00	11	17,82	0,00
1:27:30	11	17,82	0,00
1:28:00	11	17,82	0,00
1:28:30	11	17,82	0,00
1:29:00	11	17,82	0,00
1:29:30	11	17,83	0,00
1:30:00	11	17,83	0,00
1:30:30	11	17,84	0,00
1:31:00	11	17,84	0,00
1:31:30	11	17,84	0,00
1:32:00	11	17,84	0,00
1:32:30	11	17,84	0,00
1:33:00	11	17,84	0,00
1:33:30	11	17,85	0,00
1:34:00	11	17,85	0,00
1:34:30	11	17,86	0,00
1:35:00	11	17,86	0,00
1:35:30	11	17,86	0,00
1:36:00	11	17,86	0,00
1:36:30	11	17,86	0,00
1:37:00	11	17,87	0,00
1:37:30	11	17,87	0,00
1:38:00	11	17,87	0,00
1:38:30	11	17,88	0,00
1:39:00	11	17,88	0,00
1:39:30	11	17,88	0,00
1:40:00	11	17,88	0,00
1:40:30	11	17,88	0,00
1:41:00	11	17,88	0,00
1:41:30	11	17,89	0,00
1:42:00	11	17,89	0,00
1:42:30	11	17,89	0,00
1:43:00	11	17,89	0,00
1:43:30	10	17,89	0,00
1:44:00	11	17,82	0,00
1:44:30	11	17,82	0,00
1:45:00	11	17,82	0,00
1:45:30	11	17,81	0,00
1:46:00	11	17,80	0,00
1:46:30	11	17,80	0,00
1:47:00	11	17,80	0,00
1:47:30	11	17,80	0,00
1:48:00	11	17,77	0,00
1:48:30	11	17,76	0,00
1:49:00	11	17,73	0,00
1:49:30	11	17,72	0,00
1:50:00	11	17,70	0,00
1:50:30	11	17,68	0,00
1:51:00	11	17,64	0,00
1:51:30	11	17,62	0,00
1:52:00	11	17,59	0,00
1:52:30	11	17,55	0,00
1:53:00	11	17,52	0,00
1:53:30	11	17,49	0,00
1:54:00	11	17,45	0,00
1:54:30	11	17,41	0,00
1:55:00	11	17,38	0,00
1:55:30	11	17,33	0,00
1:56:00	11	17,29	0,00
1:56:30	11	17,24	0,00
1:57:00	11	17,20	0,00
1:57:30	11	17,15	0,00
1:58:00	11	17,11	0,00
1:58:30	11	17,08	0,01
1:59:00	11	17,04	0,02
1:59:30	11	17,01	0,02
2:00:00	11	16,89	0,05
2:00:30	11	16,84	0,06
2:01:00	11	16,80	0,07
2:01:30	11	16,75	0,08
2:02:00	11	16,69	0,10
2:02:30	11	16,63	0,11
2:03:00	11	16,58	0,12
2:03:30	11	16,52	0,14
2:04:00	11	16,47	0,15
2:04:30	12	16,41	0,17
2:05:00	12	16,36	0,18
2:05:30	12	16,30	0,20
2:06:00	12	16,24	0,21
2:06:30	12	16,18	0,23
2:07:00	12	16,13	0,24
2:07:30	12	16,09	0,26
2:08:00	12	16,03	0,27
2:08:30	12	15,97	0,29
2:09:00	12	15,93	0,31
2:09:30	11	15,88	0,32
2:10:00	12	15,79	0,35
2:10:30	12	15,72	0,37
2:11:00	12	15,66	0,39
2:11:30	12	15,60	0,41
2:12:00	12	15,54	0,43
2:12:30	12	15,48	0,45
2:13:00	12	15,42	0,48
2:13:30	12	15,36	0,50
2:14:00	12	15,30	0,52
2:14:30	12	15,24	0,55
2:15:00	12	15,18	0,57
2:15:30	12	15,12	0,60
2:16:00	12	15,06	0,62
2:16:30	12	15,01	0,64
2:17:00	12	14,95	0,67
2:17:30	12	14,89	0,70
2:18:00	12	14,83	0,72
2:18:30	12	14,77	0,75
2:19:00	12	14,72	0,78
2:19:30	12	14,67	0,80
2:20:00	12	14,62	0,83
2:20:30	12	14,58	0,85
2:21:00	13	14,48	0,90
2:21:30	13	14,42	0,93
2:22:00	13	14,37	0,96
2:22:30	13	14,32	0,99
2:23:00	13	14,25	1,02
2:23:30	13	14,20	1,06
2:24:00	13	14,15	1,09
2:24:30	13	14,10	1,12
2:25:00	13	14,04	1,16
2:25:30	13	14,00	1,18
2:26:00	13	13,95	1,21
2:26:30	13	13,89	1,25
2:27:00	13	13,84	1,29
2:27:30	13	13,79	1,32
2:28:00	13	13,74	1,35
2:28:30	13	13,70	1,39
2:29:00	13	13,66	1,42
2:29:30	13	13,61	1,45
2:30:00	13	13,57	1,49
2:30:30	13	13,51	1,53
2:31:00	13	13,48	1,56
2:31:30	13	13,44	1,59
2:32:00	13	13,40	1,62
2:32:30	13	13,36	1,65
2:33:00	13	13,28	1,72
2:33:30	13	13,24	1,75
2:34:00	13	13,20	1,79
2:34:30	13	13,16	1,83
2:35:00	13	13,12	1,86
2:35:30	13	13,08	1,90
2:36:00	13	13,04	1,94
2:36:30	13	13,00	1,98
2:37:00	13	12,96	2,02
2:37:30	13	12,91	2,06
2:38:00	13	12,88	2,10
2:38:30	13	12,84	2,14
2:39:00	13	12,80	2,18
2:39:30	13	12,76	2,22
2:40:00	13	12,73	2,26
2:40:30	13	12,69	2,30
2:41:00	13	12,65	2,35
2:41:30	13	12,61	2,39
2:42:00	13	12,58	2,42
2:42:30	13	12,55	2,47
2:43:00	13	12,52	2,50
2:43:30	13	12,48	2,54
2:44:00	13	12,45	2,59
2:44:30	13	12,42	2,62
2:45:00	13	12,39	2,66
2:45:30	13	12,36	2,69
2:46:00	13	12,30	2,77
2:46:30	13	12,27	2,81
2:47:00	13	12,25	2,85
2:47:30	13	12,21	2,90
2:48:00	13	12,18	2,94
2:48:30	13	12,15	2,99
2:49:00	13	12,12	3,03
2:49:30	13	12,09	3,06
2:50:00	13	12,07	3,11
2:50:30	13	12,04	3,15
2:51:00	13	12,00	3,20
2:51:30	13	11,98	3,24
2:52:00	13	11,95	3,29
2:52:30	13	11,92	3,32
2:53:00	13	11,89	3,37
2:53:30	13	11,87	3,41
2:54:00	13	11,84	3,46
2:54:30	13	11,81	3,51
2:55:00	13	11,79	3,55
2:55:30	13	11,76	3,60
2:56:00	13	11,73	3,63
2:56:30	13	11,70	3,69
2:57:00	13	11,68	3,73
2:57:30	13	11,66	3,77
2:58:00	13	11,63	3,82
2:58:30	13	11,61	3,86
2:59:00	13	11,59	3,90
2:59:30	13	11,56	3,95
3:00:00	13	11,55	3,97
3:00:30	13	11,53	4,02
3:01:00	13	11,50	4,06
3:01:30	13	11,48	4,10
3:02:00	13	11,44	4,18
3:02:30	13	11,42	4,22
3:03:00	13	11,40	4,27
3:03:30	13	11,38	4,32
3:04:00	13	11,35	4,36
3:04:30	13	11,33	4,41
3:05:00	13	11,31	4,46
3:05:30	13	11,29	4,51
3:06:00	13	11,26	4,55
3:06:30	13	11,24	4,60
3:07:00	13	11,22	4,65
3:07:30	13	11,20	4,70
3:08:00	13	11,17	4,76
3:08:30	13	11,15	4,81
3:09:00	13	11,14	4,84
3:09:30	13	11,11	4,89
3:10:00	13	11,09	4,95
3:10:30	13	11,07	4,98
3:11:00	13	11,05	5,04
3:11:30	13	11,04	5,07
3:12:00	13	11,02	5,13
3:12:30	13	11,00	5,17
3:13:00	13	10,98	5,22
3:13:30	13	10,95	5,28
3:14:00	13	10,94	5,32
3:14:30	13	10,92	5,38
3:15:00	13	10,90	5,42
3:15:30	13	10,89	5,45
3:16:00	13	10,86	5,51
3:16:30	13	10,85	5,55
3:17:00	13	10,84	5,60
3:17:30	13	10,82	5,64
3:18:00	13	10,80	5,68
3:18:30	13	10,77	5,78
3:19:00	13	10,75	5,82
3:19:30	13	10,74	5,87
3:20:00	13	10,72	5,91
3:20:30	13	10,70	5,97
3:21:00	13	10,68	6,02
3:21:30	13	10,67	6,06
3:22:00	13	10,66	6,11
3:22:30	13	10,64	6,15
3:23:00	13	10,63	6,20
3:23:30	13	10,61	6,24
3:24:00	13	10,59	6,31
3:24:30	13	10,57	6,36
3:25:00	13	10,56	6,40
3:25:30	13	10,54	6,45
3:26:00	13	10,53	6,50
3:26:30	13	10,51	6,55
3:27:00	13	10,49	6,62
3:27:30	13	10,48	6,67
3:28:00	13	10,46	6,72
3:28:30	13	10,45	6,77
3:29:00	13	10,44	6,79
3:29:30	13	10,42	6,84
3:30:00	13	10,40	6,92
3:30:30	13	10,39	6,95
3:31:00	13	10,38	7,00
3:31:30	13	10,36	7,05
3:32:00	13	10,35	7,10
3:32:30	13	10,33	7,15
3:33:00	13	10,32	7,21
3:33:30	13	10,30	7,26
3:34:00	13	10,29	7,32
3:34:30	13	10,28	7,34
3:35:00	13	10,27	7,40
3:35:30	13	10,25	7,45
3:36:00	13	10,23	7,51
3:36:30	13	10,23	7,54
3:37:00	13	10,21	7,59
3:37:30	13	10,20	7,62
3:38:00	13	10,19	7,68
3:38:30	13	10,18	7,71
3:39:00	13	10,16	7,79
3:39:30	13	10,14	7,88
3:40:00	13	10,13	7,91
3:40:30	13	10,12	7,97
3:41:00	13	10,10	8,03
3:41:30	13	10,09	8,09
3:42:00	13	10,08	8,12
3:42:30	13	10,06	8,18
3:43:00	13	10,05	8,25
3:43:30	13	10,04	8,28
3:44:00	13	10,03	8,34
3:44:30	13	10,01	8,40
3:45:00	13	10,00	8,43
3:45:30	13	9,99	8,50
3:46:00	13	9,97	8,56
3:46:30	13	9,96	8,59
3:47:00	13	9,95	8,66
3:47:30	13	9,94	8,69
3:48:00	13	9,93	8,76
3:48:30	13	9,92	8,79
3:49:00	13	9,90	8,86
3:49:30	13	9,89	8,93
3:50:00	13	9,88	8,96
3:50:30	13	9,87	9,03
3:51:00	13	9,86	9,06
3:51:30	13	9,84	9,13
3:52:00	13	9,84	9,17
3:52:30	13	9,82	9,24
3:53:00	13	9,82	9,27
3:53:30	13	9,80	9,34
3:54:00	13	9,79	9,38
3:54:30	13	9,78	9,45
3:55:00	13	9,77	9,49
3:55:30	13	9,76	9,52
3:56:00	13	9,75	9,60
3:56:30	13	9,74	9,63
3:57:00	13	9,73	9,67
3:57:30	13	9,72	9,75
3:58:00	13	9,71	9,78
3:58:30	13	9,70	9,86
3:59:00	13	9,69	9,90
3:59:30	13	9,68	9,94
4:00:00	12	9,66	10,01
4:00:30	12	9,66	10,05
4:01:00	12	9,65	10,09
4:01:30	12	9,64	10,13
4:02:00	12	9,62	10,25
4:02:30	12	9,61	10,29
4:03:00	13	9,60	10,37
4:03:30	13	9,59	10,41
4:04:00	12	9,58	10,45
4:04:30	13	9,57	10,53
4:05:00	12	9,56	10,57
4:05:30	12	9,55	10,61

File: project-root/data/Data Acquisition/Data Acquisition/2021 year (353)/21-034 D.txt
--Test Summary--
Full Path and File Name	
Instrument Name	7222
Instrument Type	Model 7222 Consistometer
Instrument Serial Number	
Test Start Date	17.02.2021
Test Start Time	13:45:48
Test Stop Date	17.02.2021
Test Stop Time	15:55:28
Test Length	2:09:40
Final Sample Time Offset	2:09:40
Controller Schedule Name	
Sampling Period	10 seconds
Comments	
Information	WellID	
Information	Customer	
Information	EngName	DENIS
Information	CementClass	G Holsim
Information	CementMfr	
Information	Additives	DPC 0,1% +R-FT 0,05%+ MKU 5% + SR 5% + êâ. ìóêà 30%
Information	Density	
Information	BHCT	
Information	BHST	
Information	FluidLoss	
Information	JobType	
Calculated Value	Time_30Bc	0:14:40
Calculated Value	Time_70Bc	2:09:40
Initial Temperature (°C)	22 °C
Final Temperature (°C)	73 °C
Initial Pressure (MPa)	1,2 MPa
Final Pressure (MPa)	39,8 MPa
Initial Consistency (Bc)	19 Bc
Final Consistency (Bc)	70 Bc
--Data--
Time (HH:MM:SS)	Temperature (°C)	Pressure (MPa)	Consistency (Bc)
0:00:00	22	1,2	19
0:00:10	22	1,4	14
0:00:20	21	1,6	12
0:00:30	21	1,8	10
0:00:40	21	2,1	15
0:00:50	21	2,5	12
0:01:00	21	2,9	10
0:01:10	22	3,4	10
0:01:20	22	3,7	11
0:01:30	22	3,9	13
0:01:40	22	4,0	14
0:01:50	22	4,2	10
0:02:00	22	4,3	9
0:02:10	22	4,5	9
0:02:20	23	4,7	9
0:02:30	23	4,8	8
0:02:40	23	5,0	8
0:02:50	23	5,2	8
0:03:00	24	5,4	8
0:03:10	24	5,5	9
0:03:20	24	5,8	9
0:03:30	25	6,0	9
0:03:40	25	6,2	9
0:03:50	25	6,3	9
0:04:00	26	6,5	9
0:04:10	26	6,7	10
0:04:20	26	6,9	10
0:04:30	27	7,1	10
0:04:40	27	7,2	10
0:04:50	27	7,3	10
0:05:00	27	7,6	10
0:05:10	28	7,8	11
0:05:20	28	7,9	11
0:05:30	28	8,0	11
0:05:40	29	8,4	11
0:05:50	29	8,4	11
0:06:00	29	8,6	11
0:06:10	30	8,6	12
0:06:20	30	8,7	12
0:06:30	31	8,7	12
0:06:40	31	8,8	12
0:06:50	31	8,8	12
0:07:00	32	8,9	12
0:07:10	32	9,1	13
0:07:20	32	9,2	13
0:07:30	33	9,4	13
0:07:40	33	9,6	13
0:07:50	33	9,8	14
0:08:00	33	10,1	14
0:08:10	33	10,3	14
0:08:20	34	10,6	14
0:08:30	34	10,9	14
0:08:40	34	11,2	14
0:08:50	34	11,6	15
0:09:00	35	11,9	15
0:09:10	35	12,2	16
0:09:20	35	12,1	15
0:09:30	35	12,4	14
0:09:40	36	12,7	14
0:09:50	36	12,9	14
0:10:00	36	13,1	15
0:10:10	37	13,1	17
0:10:20	37	13,3	16
0:10:30	37	13,5	16
0:10:40	37	13,8	18
0:10:50	38	14,0	20
0:11:00	38	14,2	17
0:11:10	38	14,2	14
0:11:20	39	14,5	14
0:11:30	39	14,8	14
0:11:40	39	14,8	15
0:11:50	39	15,0	15
0:12:00	40	15,1	15
0:12:10	40	15,3	16
0:12:20	40	15,5	18
0:12:30	41	15,7	20
0:12:40	41	15,9	19
0:12:50	41	16,1	20
0:13:00	41	16,3	20
0:13:10	42	16,5	20
0:13:20	42	16,7	20
0:13:30	42	16,9	21
0:13:40	42	17,0	20
0:13:50	43	17,2	20
0:14:00	43	17,4	23
0:14:10	43	17,7	23
0:14:20	43	17,9	27
0:14:30	44	17,7	34
0:14:40	44	17,9	33
0:14:50	44	18,2	38
0:15:00	44	18,4	34
0:15:10	45	18,6	36
0:15:20	45	18,8	33
0:15:30	45	19,0	30
0:15:40	45	19,2	31
0:15:50	46	19,4	30
0:16:00	46	19,6	31
0:16:10	46	19,8	30
0:16:20	47	20,0	30
0:16:30	47	20,2	30
0:16:40	47	20,4	30
0:16:50	47	20,6	30
0:17:00	48	20,8	29
0:17:10	48	21,0	30
0:17:20	48	21,2	30
0:17:30	48	20,9	30
0:17:40	49	21,1	30
0:17:50	49	21,4	30
0:18:00	49	21,6	30
0:18:10	49	21,8	33
0:18:20	50	22,1	30
0:18:30	50	22,3	44
0:18:40	50	22,5	40
0:18:50	50	22,8	44
0:19:00	50	22,6	40
0:19:10	50	23,0	29
0:19:20	51	23,3	36
0:19:30	51	23,2	27
0:19:40	51	23,5	26
0:19:50	51	23,9	31
0:20:00	52	23,7	35
0:20:10	52	24,1	32
0:20:20	52	24,4	33
0:20:30	52	24,1	31
0:20:40	53	24,4	31
0:20:50	53	24,7	35
0:21:00	53	24,9	33
0:21:10	53	25,2	28
0:21:20	54	25,4	28
0:21:30	54	25,6	33
0:21:40	54	25,8	28
0:21:50	54	26,1	37
0:22:00	55	25,9	28
0:22:10	55	26,1	33
0:22:20	55	26,3	30
0:22:30	55	26,5	28
0:22:40	56	26,7	29
0:22:50	56	26,9	27
0:23:00	56	27,1	26
0:23:10	57	27,2	26
0:23:20	57	27,3	26
0:23:30	58	27,3	26
0:23:40	58	27,3	27
0:23:50	58	27,3	27
0:24:00	59	27,3	25
0:24:10	59	27,6	27
0:24:20	59	27,8	25
0:24:30	59	28,0	27
0:24:40	60	28,2	27
0:24:50	60	28,4	27
0:25:00	60	28,7	26
0:25:10	60	29,0	26
0:25:20	60	29,3	26
0:25:30	60	29,6	27
0:25:40	60	29,9	27
0:25:50	61	30,3	27
0:26:00	61	30,6	27
0:26:10	61	30,2	28
0:26:20	61	30,5	28
0:26:30	61	30,9	27
0:26:40	62	31,1	28
0:26:50	62	31,3	28
0:27:00	62	31,6	28
0:27:10	63	31,8	28
0:27:20	63	31,9	26
0:27:30	63	32,1	27
0:27:40	63	32,2	28
0:27:50	64	32,4	27
0:28:00	64	32,6	27
0:28:10	64	32,9	28
0:28:20	64	33,1	27
0:28:30	65	33,3	31
0:28:40	65	33,6	30
0:28:50	65	33,0	29
0:29:00	65	33,2	28
0:29:10	66	33,5	27
0:29:20	66	33,7	30
0:29:30	66	34,0	29
0:29:40	66	34,3	30
0:29:50	67	34,5	30
0:30:00	67	34,7	30
0:30:10	67	35,0	30
0:30:20	67	35,2	30
0:30:30	68	35,4	30
0:30:40	68	35,6	30
0:30:50	68	35,8	30
0:31:00	68	36,0	30
0:31:10	69	36,1	31
0:31:20	69	36,3	30
0:31:30	69	36,5	31
0:31:40	69	36,6	32
0:31:50	70	36,8	31
0:32:00	70	37,0	31
0:32:10	70	37,3	32
0:32:20	70	36,9	32
0:32:30	70	37,2	34
0:32:40	71	37,4	33
0:32:50	71	37,7	33
0:33:00	71	37,9	33
0:33:10	71	38,2	32
0:33:20	72	38,5	32
0:33:30	72	38,7	32
0:33:40	72	38,8	33
0:33:50	72	39,0	33
0:34:00	73	39,2	32
0:34:10	73	39,4	33
0:34:20	73	39,6	33
0:34:30	73	39,8	32
0:34:40	74	40,0	33
0:34:50	74	40,2	32
0:35:00	74	40,5	33
0:35:10	74	40,0	34
0:35:20	75	40,2	33
0:35:30	75	40,4	33
0:35:40	75	40,6	33
0:35:50	75	40,7	33
0:36:00	76	40,8	34
0:36:10	76	40,0	38
0:36:20	76	40,1	37
0:36:30	76	40,1	36
0:36:40	77	40,1	35
0:36:50	77	40,1	36
0:37:00	77	40,0	35
0:37:10	77	39,9	36
0:37:20	77	39,9	37
0:37:30	77	39,8	35
0:37:40	77	39,8	35
0:37:50	77	39,7	35
0:38:00	77	39,7	35
0:38:10	77	39,7	34
0:38:20	78	39,7	36
0:38:30	78	39,8	34
0:38:40	78	39,8	35
0:38:50	78	39,8	35
0:39:00	78	39,9	36
0:39:10	78	39,8	36
0:39:20	78	39,7	35
0:39:30	78	39,7	34
0:39:40	78	39,7	35
0:39:50	78	39,7	33
0:40:00	78	39,7	34
0:40:10	78	39,6	33
0:40:20	78	39,7	35
0:40:30	78	39,7	35
0:40:40	78	39,6	36
0:40:50	78	39,6	34
0:41:00	78	39,6	34
0:41:10	78	39,6	35
0:41:20	78	39,4	34
0:41:30	78	39,4	34
0:41:40	78	39,5	34
0:41:50	78	39,5	35
0:42:00	77	39,5	36
0:42:10	77	39,5	35
0:42:20	77	39,4	37
0:42:30	77	39,4	36
0:42:40	77	39,4	35
0:42:50	77	39,5	34
0:43:00	77	39,5	33
0:43:10	77	39,5	35
0:43:20	77	39,5	34
0:43:30	77	39,4	35
0:43:40	77	39,4	36
0:43:50	77	39,3	33
0:44:00	77	39,2	34
0:44:10	77	39,2	32
0:44:20	77	39,1	33
0:44:30	77	39,1	36
0:44:40	77	39,1	35
0:44:50	77	39,0	32
0:45:00	77	39,0	35
0:45:10	77	39,0	35
0:45:20	77	39,0	36
0:45:30	77	39,4	37
0:45:40	77	39,8	37
0:45:50	77	39,8	36
0:46:00	77	39,8	36
0:46:10	77	39,7	36
0:46:20	77	39,8	36
0:46:30	77	39,8	36
0:46:40	77	39,7	36
0:46:50	77	39,8	36
0:47:00	77	39,7	36
0:47:10	77	39,7	36
0:47:20	77	39,7	36
0:47:30	77	39,7	36
0:47:40	76	39,7	36
0:47:50	76	39,8	36
0:48:00	76	39,9	36
0:48:10	76	39,9	36
0:48:20	76	39,9	35
0:48:30	76	39,9	35
0:48:40	76	39,9	35
0:48:50	76	40,0	35
0:49:00	76	40,0	35
0:49:10	76	39,8	35
0:49:20	76	40,0	34
0:49:30	76	40,0	34
0:49:40	76	39,9	33
0:49:50	76	40,1	33
0:50:00	76	40,2	34
0:50:10	76	40,1	34
0:50:20	76	39,9	34
0:50:30	76	39,9	34
0:50:40	76	39,9	34
0:50:50	76	39,9	34
0:51:00	76	40,0	34
0:51:10	76	40,1	34
0:51:20	76	40,0	34
0:51:30	76	40,0	34
0:51:40	76	40,0	34
0:51:50	76	39,9	34
0:52:00	76	39,9	34
0:52:10	76	39,9	34
0:52:20	76	39,9	34
0:52:30	76	39,8	34
0:52:40	76	39,9	34
0:52:50	76	39,9	34
0:53:00	76	39,9	34
0:53:10	76	40,0	34
0:53:20	76	40,1	34
0:53:30	76	40,0	34
0:53:40	76	40,0	34
0:53:50	76	40,0	34
0:54:00	76	40,0	34
0:54:10	76	40,0	34
0:54:20	76	40,0	34
0:54:30	76	39,9	34
0:54:40	76	40,0	33
0:54:50	76	40,0	31
0:55:00	76	39,9	32
0:55:10	76	39,9	32
0:55:20	76	40,0	33
0:55:30	76	40,1	32
0:55:40	76	40,1	32
0:55:50	76	40,0	32
0:56:00	76	40,0	32
0:56:10	76	40,0	33
0:56:20	76	40,0	32
0:56:30	76	40,0	32
0:56:40	76	40,0	32
0:56:50	76	40,0	32
0:57:00	76	40,0	32
0:57:10	76	40,0	32
0:57:20	76	40,0	32
0:57:30	76	40,0	32
0:57:40	76	40,0	32
0:57:50	76	40,0	33
0:58:00	76	40,0	32
0:58:10	76	40,0	32
0:58:20	76	40,0	32
0:58:30	76	40,0	32
0:58:40	76	40,0	32
0:58:50	76	40,0	33
0:59:00	76	40,1	33
0:59:10	76	40,1	33
0:59:20	76	40,1	32
0:59:30	76	40,1	32
0:59:40	76	40,1	32
0:59:50	76	40,1	32
1:00:00	76	40,1	32
1:00:10	76	40,1	32
1:00:20	76	40,1	32
1:00:30	76	40,1	32
1:00:40	76	40,1	32
1:00:50	76	40,1	32
1:01:00	76	40,2	31
1:01:10	76	40,2	33
1:01:20	76	40,2	32
1:01:30	76	40,2	31
1:01:40	76	40,1	32
1:01:50	76	40,1	33
1:02:00	76	40,1	32
1:02:10	76	40,1	31
1:02:20	76	40,1	31
1:02:30	76	40,1	31
1:02:40	76	40,1	32
1:02:50	76	40,1	32
1:03:00	76	40,1	32
1:03:10	76	40,1	32
1:03:20	76	40,1	32
1:03:30	76	40,1	31
1:03:40	76	40,1	32
1:03:50	76	40,1	32
1:04:00	76	40,2	32
1:04:10	76	40,2	33
1:04:20	76	40,2	32
1:04:30	76	40,2	31
1:04:40	76	40,2	31
1:04:50	76	40,2	31
1:05:00	76	40,2	31
1:05:10	76	40,2	31
1:05:20	76	40,2	31
1:05:30	76	40,1	32
1:05:40	76	40,2	33
1:05:50	76	40,1	31
1:06:00	76	40,1	31
1:06:10	76	40,2	32
1:06:20	76	40,2	31
1:06:30	76	40,2	32
1:06:40	76	40,2	32
1:06:50	76	40,3	32
1:07:00	76	40,2	32
1:07:10	76	40,2	32
1:07:20	76	40,2	32
1:07:30	76	40,2	32
1:07:40	76	40,2	32
1:07:50	76	40,2	32
1:08:00	76	40,3	30
1:08:10	76	40,3	32
1:08:20	76	40,3	31
1:08:30	76	40,3	31
1:08:40	76	40,3	31
1:08:50	76	40,3	32
1:09:00	76	40,3	32
1:09:10	76	40,3	32
1:09:20	76	40,3	33
1:09:30	76	40,3	32
1:09:40	76	40,3	33
1:09:50	76	40,3	33
1:10:00	76	40,3	32
1:10:10	76	40,3	32
1:10:20	76	40,3	32
1:10:30	76	40,3	32
1:10:40	76	40,3	33
1:10:50	76	40,3	33
1:11:00	76	40,4	33
1:11:10	76	40,4	33
1:11:20	76	40,4	32
1:11:30	76	40,3	32
1:11:40	76	40,4	32
1:11:50	76	40,4	32
1:12:00	76	40,4	33
1:12:10	76	40,4	33
1:12:20	76	40,4	32
1:12:30	76	40,4	32
1:12:40	76	40,4	33
1:12:50	76	40,4	33
1:13:00	76	40,4	33
1:13:10	76	40,4	32
1:13:20	76	40,4	33
1:13:30	76	40,4	32
1:13:40	76	40,4	32
1:13:50	76	40,3	32
1:14:00	76	40,4	32
1:14:10	76	40,4	32
1:14:20	76	40,4	32
1:14:30	76	40,4	32
1:14:40	76	40,4	32
1:14:50	76	40,4	32
1:15:00	76	40,5	32
1:15:10	76	40,5	31
1:15:20	76	40,5	32
1:15:30	76	40,5	32
1:15:40	76	40,4	32
1:15:50	76	40,4	32
1:16:00	76	40,4	32
1:16:10	76	40,4	32
1:16:20	76	40,4	32
1:16:30	76	40,4	32
1:16:40	76	40,4	32
1:16:50	76	40,3	32
1:17:00	76	40,5	32
1:17:10	76	40,5	32
1:17:20	76	40,5	33
1:17:30	76	40,6	32
1:17:40	76	40,6	32
1:17:50	76	40,6	33
1:18:00	76	40,7	32
1:18:10	76	40,6	32
1:18:20	76	40,7	32
1:18:30	76	40,6	32
1:18:40	76	40,6	32
1:18:50	76	40,6	32
1:19:00	76	40,6	32
1:19:10	76	40,6	33
1:19:20	76	40,6	32
1:19:30	76	40,6	33
1:19:40	76	40,6	33
1:19:50	76	40,6	32
1:20:00	76	40,5	33
1:20:10	76	40,5	32
1:20:20	76	40,7	33
1:20:30	76	39,9	35
1:20:40	76	40,0	34
1:20:50	76	40,0	34
1:21:00	76	40,0	34
1:21:10	76	40,1	34
1:21:20	76	40,1	35
1:21:30	76	40,1	34
1:21:40	76	40,1	34
1:21:50	76	40,2	35
1:22:00	76	40,1	34
1:22:10	76	40,2	34
1:22:20	76	40,1	35
1:22:30	76	40,2	34
1:22:40	76	40,2	35
1:22:50	76	40,0	34
1:23:00	76	39,9	34
1:23:10	76	40,1	35
1:23:20	76	40,1	34
1:23:30	76	40,2	34
1:23:40	76	40,0	34
1:23:50	76	40,2	34
1:24:00	76	40,3	34
1:24:10	76	40,1	34
1:24:20	76	40,3	34
1:24:30	76	40,3	34
1:24:40	76	40,1	34
1:24:50	76	40,3	34
1:25:00	76	40,3	34
1:25:10	76	40,4	34
1:25:20	76	40,3	34
1:25:30	76	40,5	34
1:25:40	76	40,5	34
1:25:50	76	40,6	34
1:26:00	76	40,5	34
1:26:10	76	38,3	33
1:26:20	75	39,9	34
1:26:30	75	40,0	35
1:26:40	76	39,8	35
1:26:50	75	39,9	35
1:27:00	75	39,9	35
1:27:10	75	40,0	35
1:27:20	75	40,2	35
1:27:30	75	40,2	35
1:27:40	76	40,4	35
1:27:50	76	40,3	35
1:28:00	76	40,3	35
1:28:10	76	40,2	35
1:28:20	76	40,2	35
1:28:30	76	40,1	35
1:28:40	76	40,1	35
1:28:50	76	40,0	35
1:29:00	76	40,1	35
1:29:10	76	39,9	35
1:29:20	76	39,8	35
1:29:30	76	40,0	35
1:29:40	76	40,1	35
1:29:50	76	39,9	35
1:30:00	76	40,1	35
1:30:10	76	40,0	35
1:30:20	76	40,0	35
1:30:30	76	40,0	35
1:30:40	76	39,9	35
1:30:50	76	39,7	35
1:31:00	76	39,6	35
1:31:10	76	39,9	35
1:31:20	76	40,0	35
1:31:30	76	40,0	35
1:31:40	76	40,1	35
1:31:50	76	39,9	35
1:32:00	76	39,9	35
1:32:10	76	39,8	34
1:32:20	76	40,0	35
1:32:30	76	39,9	35
1:32:40	76	40,0	34
1:32:50	76	39,9	35
1:33:00	76	39,9	35
1:33:10	76	40,0	34
1:33:20	76	39,9	35
1:33:30	76	39,9	37
1:33:40	76	39,7	35
1:33:50	76	39,9	35
1:34:00	76	39,9	36
1:34:10	76	39,9	35
1:34:20	76	40,0	35
1:34:30	76	39,9	35
1:34:40	76	39,9	35
1:34:50	76	39,8	35
1:35:00	76	39,8	35
1:35:10	76	39,7	35
1:35:20	76	39,8	35
1:35:30	76	39,9	35
1:35:40	76	39,9	35
1:35:50	76	40,0	35
1:36:00	76	40,0	35
1:36:10	76	40,0	35
1:36:20	76	40,0	35
1:36:30	76	40,1	35
1:36:40	76	40,1	35
1:36:50	75	40,1	35
1:37:00	75	40,1	35
1:37:10	75	40,0	35
1:37:20	75	39,9	35
1:37:30	75	40,1	35
1:37:40	75	40,1	35
1:37:50	75	40,1	35
1:38:00	75	40,1	35
1:38:10	75	40,0	35
1:38:20	76	40,0	35
1:38:30	75	40,0	35
1:38:40	75	39,8	35
1:38:50	75	39,8	35
1:39:00	75	39,8	35
1:39:10	75	39,7	35
1:39:20	76	39,7	35
1:39:30	75	39,7	35
1:39:40	75	39,7	35
1:39:50	75	39,7	35
1:40:00	75	39,7	35
1:40:10	75	39,7	35
1:40:20	75	39,8	36
1:40:30	75	39,9	35
1:40:40	75	39,9	35
1:40:50	75	39,9	36
1:41:00	75	39,8	35
1:41:10	75	39,9	36
1:41:20	75	39,9	35
1:41:30	75	39,9	35
1:41:40	76	39,8	36
1:41:50	75	39,8	36
1:42:00	75	39,6	36
1:42:10	75	39,6	36
1:42:20	75	39,9	36
1:42:30	75	40,1	36
1:42:40	75	40,3	36
1:42:50	75	40,3	36
1:43:00	75	40,2	36
1:43:10	75	40,3	36
1:43:20	75	40,4	36
1:43:30	75	40,3	36
1:43:40	75	40,2	36
1:43:50	75	40,2	36
1:44:00	75	40,1	37
1:44:10	75	40,2	36
1:44:20	75	40,0	36
1:44:30	75	39,9	37
1:44:40	75	39,8	36
1:44:50	75	39,7	37
1:45:00	75	40,0	37
1:45:10	75	40,1	37
1:45:20	75	40,0	37
1:45:30	75	39,9	37
1:45:40	75	39,9	37
1:45:50	75	39,9	38
1:46:00	76	40,0	37
1:46:10	75	40,0	38
1:46:20	75	40,5	37
1:46:30	75	40,4	38
1:46:40	75	40,5	38
1:46:50	75	40,5	38
1:47:00	75	40,3	38
1:47:10	75	40,2	38
1:47:20	75	40,1	38
1:47:30	75	40,0	38
1:47:40	75	40,3	38
1:47:50	75	40,2	38
1:48:00	75	40,5	38
1:48:10	75	40,7	39
1:48:20	75	40,6	39
1:48:30	75	40,5	39
1:48:40	75	40,7	39
1:48:50	75	40,5	39
1:49:00	75	40,5	39
1:49:10	75	40,3	39
1:49:20	75	40,1	39
1:49:30	75	40,0	40
1:49:40	75	40,1	40
1:49:50	75	40,1	40
1:50:00	76	40,0	41
1:50:10	75	40,0	41
1:50:20	75	40,0	41
1:50:30	75	40,1	41
1:50:40	75	40,2	41
1:50:50	75	40,2	41
1:51:00	75	40,2	41
1:51:10	75	40,3	41
1:51:20	75	40,5	41
1:51:30	75	40,4	41
1:51:40	75	40,3	42
1:51:50	75	40,0	42
1:52:00	75	40,0	42
1:52:10	75	39,9	42
1:52:20	75	39,9	42
1:52:30	75	39,8	42
1:52:40	75	40,0	43
1:52:50	75	40,0	43
1:53:00	75	40,0	43
1:53:10	75	40,1	43
1:53:20	75	40,1	43
1:53:30	75	40,0	43
1:53:40	75	39,9	43
1:53:50	75	39,8	43
1:54:00	75	39,7	43
1:54:10	75	39,7	43
1:54:20	75	39,8	44
1:54:30	75	39,9	44
1:54:40	75	39,9	44
1:54:50	75	39,8	44
1:55:00	75	39,8	45
1:55:10	75	39,9	45
1:55:20	75	39,9	45
1:55:30	75	39,9	45
1:55:40	75	39,9	45
1:55:50	75	39,9	46
1:56:00	75	39,9	46
1:56:10	75	39,9	46
1:56:20	75	39,8	46
1:56:30	75	39,9	46
1:56:40	75	39,8	46
1:56:50	75	39,8	46
1:57:00	75	39,8	47
1:57:10	75	39,8	47
1:57:20	75	39,8	47
1:57:30	75	39,8	48
1:57:40	75	39,8	48
1:57:50	75	39,8	48
1:58:00	75	39,8	48
1:58:10	75	39,9	48
1:58:20	75	40,0	50
1:58:30	75	40,0	51
1:58:40	75	40,0	50
1:58:50	75	40,1	50
1:59:00	75	40,1	50
1:59:10	75	40,1	50
1:59:20	75	40,0	51
1:59:30	75	40,1	51
1:59:40	75	40,1	51
1:59:50	75	40,1	51
2:00:00	75	40,0	51
2:00:10	75	40,2	52
2:00:20	75	40,1	52
2:00:30	75	40,1	52
2:00:40	75	40,4	53
2:00:50	75	40,4	53
2:01:00	75	40,4	54
2:01:10	75	40,3	54
2:01:20	75	40,4	55
2:01:30	75	40,4	55
2:01:40	75	40,6	55
2:01:50	75	40,7	55
2:02:00	75	40,9	56
2:02:10	75	39,9	56
2:02:20	75	40,0	57
2:02:30	75	39,9	57
2:02:40	75	40,0	57
2:02:50	75	39,9	58
2:03:00	75	39,8	58
2:03:10	75	39,9	59
2:03:20	75	40,0	59
2:03:30	75	40,1	59
2:03:40	75	40,2	60
2:03:50	75	40,1	60
2:04:00	75	40,0	60
2:04:10	75	40,1	61
2:04:20	75	40,1	61
2:04:30	75	39,9	61
2:04:40	75	40,0	62
2:04:50	75	39,8	62
2:05:00	75	39,9	63
2:05:10	75	39,7	63
2:05:20	75	39,7	63
2:05:30	75	39,6	64
2:05:40	75	39,8	63
2:05:50	75	39,7	64
2:06:00	75	39,8	64
2:06:10	75	39,7	64
2:06:20	75	39,7	65
2:06:30	75	39,8	65
2:06:40	75	40,0	65
2:06:50	75	39,8	65
2:07:00	75	39,9	65
2:07:10	75	39,8	66
2:07:20	74	39,8	66
2:07:30	74	40,6	66
2:07:40	74	40,3	67
2:07:50	74	40,0	67
2:08:00	74	40,0	68
2:08:10	74	39,8	68
2:08:20	74	39,8	68
2:08:30	74	40,0	68
2:08:40	74	39,9	68
2:08:50	74	40,0	67
2:09:00	74	39,9	70
2:09:10	74	39,9	70
2:09:20	73	39,8	70
2:09:30	73	39,8	70
2:09:40	73	39,8	70
