Repository: ProgWizer/parser

File: project-root/data/Data Acquisition/Data Acquisition/2021 year (353)/21-0354 K.txt (part 1 of 2)
--Test Summary--
Full Path and File Name	
Instrument Name	UCA Left Cell
Instrument Type	Model 4262 Twin Cell UCA
Instrument Serial Number	
Test Start Date	16.02.2021
Test Start Time	16:25:09
Test Stop Date	17.02.2021
Test Stop Time	16:29:29
Test Length	24:04:20
Final Sample Time Offset	24:04:00
Controller Schedule Name	
Sampling Period	30 seconds
Comments	
Information	WellID	
Information	Customer	
Information	EngName	
Information	CementClass	
Information	CementMfr	
Information	Additives	
Information	Density	
Information	BHCT	
Information	BHST	
Information	FluidLoss	
Information	JobType	
Calculated Value	CS_50	4:09:30
Calculated Value	CS_500	12:40:30
Calculated Value	CS_Time8h	1,60 MPa
Calculated Value	CS_Time12h	3,19 MPa
Calculated Value	CS_Time24h	7,15 MPa
Calculated Value	CS_Time48h	N/A
Calculated Value	CS_Time72h	N/A
Calculated Curve	Compressive Strength	Compressive strength type B (more than 14 lb/gal)
Initial Temperature (°C)	21 °C
Final Temperature (°C)	10 °C
Initial Transit Time (microsec/in)	17,35 microsec/in
Final Transit Time (microsec/in)	10,34 microsec/in
Initial Compressive Strength (MPa)	0,00 MPa
Final Compressive Strength (MPa)	7,17 MPa
--Data--
Time (HH:MM:SS)	Temperature (°C)	Transit Time (microsec/in)	Compressive Strength (MPa)
0:00:00	21	17,35	0,00
0:00:30	21	17,38	0,00
0:01:00	21	17,38	0,00
0:01:30	21	17,40	0,00
0:02:00	21	17,40	0,00
0:02:30	21	17,41	0,00
0:03:00	20	17,42	0,00
0:03:30	20	17,42	0,00
0:04:00	20	17,43	0,00
0:04:30	20	17,44	0,00
0:05:00	20	17,44	0,00
0:05:30	20	17,45	0,00
0:06:00	20	17,46	0,00
0:06:30	20	17,46	0,00
0:07:00	19	17,47	0,00
0:07:30	19	17,49	0,00
0:08:00	19	17,50	0,00
0:08:30	19	17,50	0,00
0:09:00	19	17,50	0,00
0:09:30	19	17,50	0,00
0:10:00	18	17,52	0,00
0:10:30	18	17,52	0,00
0:11:00	18	17,53	0,00
0:11:30	18	17,54	0,00
0:12:00	18	17,55	0,00
0:12:30	18	17,55	0,00
0:13:00	18	17,56	0,00
0:13:30	17	17,57	0,00
0:14:00	17	17,58	0,00
0:14:30	17	17,58	0,00
0:15:00	17	17,59	0,00
0:15:30	17	17,61	0,00
0:16:00	17	17,61	0,00
0:16:30	17	17,62	0,00
0:17:00	17	17,62	0,00
0:17:30	16	17,64	0,00
0:18:00	16	17,64	0,00
0:18:30	16	17,65	0,00
0:19:00	16	17,66	0,00
0:19:30	16	17,67	0,00
0:20:00	16	17,68	0,00
0:20:30	16	17,68	0,00
0:21:00	16	17,69	0,00
0:21:30	16	17,69	0,00
0:22:00	15	17,70	0,00
0:22:30	15	17,71	0,00
0:23:00	15	17,72	0,00
0:23:30	15	17,73	0,00
0:24:00	15	17,73	0,00
0:24:30	15	17,74	0,00
0:25:00	15	17,75	0,00
0:25:30	15	17,76	0,00
0:26:00	15	17,77	0,00
0:26:30	14	17,77	0,00
0:27:00	14	17,78	0,00
0:27:30	14	17,79	0,00
0:28:00	14	17,80	0,00
0:28:30	14	17,80	0,00
0:29:00	14	17,80	0,00
0:29:30	14	17,81	0,00
0:30:00	14	17,82	0,00
0:30:30	14	17,82	0,00
0:31:00	14	17,82	0,00
0:31:30	14	17,83	0,00
0:32:00	14	17,83	0,00
0:32:30	13	17,84	0,00
0:33:00	13	17,85	0,00
0:33:30	13	17,86	0,00
0:34:00	13	17,84	0,00
0:34:30	13	17,85	0,00
0:35:00	13	17,86	0,00
0:35:30	13	17,86	0,00
0:36:00	13	17,86	0,00
0:36:30	13	17,86	0,00
0:37:00	13	17,87	0,00
0:37:30	13	17,88	0,00
0:38:00	13	17,88	0,00
0:38:30	13	17,88	0,00
0:39:00	13	17,89	0,00
0:39:30	13	17,90	0,00
0:40:00	13	17,90	0,00
0:40:30	12	17,91	0,00
0:41:00	12	17,91	0,00
0:41:30	12	17,91	0,00
0:42:00	12	17,91	0,00
0:42:30	12	17,91	0,00
0:43:00	12	17,92	0,00
0:43:30	12	17,92	0,00
0:44:00	12	17,93	0,00
0:44:30	12	17,93	0,00
0:45:00	12	17,94	0,00
0:45:30	12	17,94	0,00
0:46:00	12	17,95	0,00
0:46:30	12	17,95	0,00
0:47:00	12	17,96	0,00
0:47:30	12	17,96	0,00
0:48:00	12	17,96	0,00
0:48:30	12	17,97	0,00
0:49:00	12	17,97	0,00
0:49:30	12	17,98	0,00
0:50:00	12	17,98	0,00
0:50:30	12	17,98	0,00
0:51:00	12	17,98	0,00
0:51:30	11	17,98	0,00
0:52:00	11	17,98	0,00
0:52:30	11	17,99	0,00
0:53:00	11	17,99	0,00
0:53:30	11	18,00	0,00
0:54:00	11	18,00	0,00
0:54:30	11	18,00	0,00
0:55:00	11	18,00	0,00
0:55:30	11	18,00	0,00
0:56:00	11	18,00	0,00
0:56:30	11	18,00	0,00
0:57:00	11	18,01	0,00
0:57:30	11	18,01	0,00
0:58:00	11	18,02	0,00
0:58:30	11	18,02	0,00
0:59:00	11	18,02	0,00
0:59:30	11	18,03	0,00
1:00:00	11	18,03	0,00
1:00:30	11	18,03	0,00
1:01:00	11	18,03	0,00
1:01:30	11	18,04	0,00
1:02:00	11	18,04	0,00
1:02:30	11	18,04	0,00
1:03:00	11	18,04	0,00
1:03:30	11	18,04	0,00
1:04:00	11	18,04	0,00
1:04:30	11	18,04	0,00
1:05:00	11	18,04	0,00
1:05:30	11	18,05	0,00
1:06:00	11	18,05	0,00
1:06:30	11	18,04	0,00
1:07:00	11	18,04	0,00
1:07:30	11	18,05	0,00
1:08:00	11	18,05	0,00
1:08:30	11	18,05	0,00
1:09:00	11	18,05	0,00
1:09:30	11	18,06	0,00
1:10:00	10	18,06	0,00
1:10:30	10	18,06	0,00
1:11:00	10	18,06	0,00
1:11:30	10	18,06	0,00
1:12:00	10	18,06	0,00
1:12:30	10	18,06	0,00
1:13:00	10	18,06	0,00
1:13:30	10	18,07	0,00
1:14:00	10	18,07	0,00
1:14:30	10	18,07	0,00
1:15:00	10	18,07	0,00
1:15:30	10	18,07	0,00
1:16:00	10	18,07	0,00
1:16:30	10	18,07	0,00
1:17:00	10	18,08	0,00
1:17:30	10	18,08	0,00
1:18:00	10	18,08	0,00
1:18:30	10	18,08	0,00
1:19:00	10	18,08	0,00
1:19:30	10	18,09	0,00
1:20:00	10	18,05	0,00
1:20:30	10	18,06	0,00
1:21:00	10	18,06	0,00
1:21:30	10	18,06	0,00
1:22:00	10	18,06	0,00
1:22:30	10	18,06	0,00
1:23:00	10	18,06	0,00
1:23:30	10	18,07	0,00
1:24:00	10	18,07	0,00
1:24:30	10	18,07	0,00
1:25:00	10	18,08	0,00
1:25:30	10	18,08	0,00
1:26:00	10	18,08	0,00
1:26:30	10	18,09	0,00
1:27:00	10	18,09	0,00
1:27:30	10	18,09	0,00
1:28:00	10	18,10	0,00
1:28:30	10	18,10	0,00
1:29:00	10	18,11	0,00
1:29:30	10	18,11	0,00
1:30:00	10	18,12	0,00
1:30:30	10	18,12	0,00
1:31:00	10	18,12	0,00
1:31:30	10	18,13	0,00
1:32:00	10	18,13	0,00
1:32:30	10	18,14	0,00
1:33:00	10	18,14	0,00
1:33:30	10	18,14	0,00
1:34:00	10	18,15	0,00
1:34:30	10	18,15	0,00
1:35:00	10	18,15	0,00
1:35:30	10	18,15	0,00
1:36:00	10	18,16	0,00
1:36:30	10	18,16	0,00
1:37:00	10	18,16	0,00
1:37:30	10	18,16	0,00
1:38:00	10	18,16	0,00
1:38:30	10	18,17	0,00
1:39:00	10	18,17	0,00
1:39:30	10	18,17	0,00
1:40:00	10	18,17	0,00
1:40:30	10	18,17	0,00
1:41:00	10	18,17	0,00
1:41:30	10	18,17	0,00
1:42:00	10	18,17	0,00
1:42:30	10	18,17	0,00
1:43:00	10	18,16	0,00
1:43:30	10	18,16	0,00
1:44:00	10	18,16	0,00
1:44:30	10	18,15	0,00
1:45:00	10	18,15	0,00
1:45:30	10	18,15	0,00
1:46:00	10	18,15	0,00
1:46:30	10	18,15	0,00
1:47:00	10	18,15	0,00
1:47:30	10	18,14	0,00
1:48:00	10	18,14	0,00
1:48:30	10	18,14	0,00
1:49:00	10	18,13	0,00
1:49:30	10	18,12	0,00
1:50:00	10	18,12	0,00
1:50:30	10	18,12	0,00
1:51:00	10	18,12	0,00
1:51:30	10	18,11	0,00
1:52:00	10	18,11	0,00
1:52:30	10	18,10	0,00
1:53:00	10	18,09	0,00
1:53:30	10	18,09	0,00
1:54:00	10	18,09	0,00
1:54:30	10	18,08	0,00
1:55:00	10	18,08	0,00
1:55:30	10	18,07	0,00
1:56:00	10	18,06	0,00
1:56:30	10	18,06	0,00
1:57:00	10	18,06	0,00
1:57:30	10	18,05	0,00
1:58:00	10	18,04	0,00
1:58:30	10	18,04	0,00
1:59:00	10	18,04	0,00
1:59:30	10	18,03	0,00
2:00:00	10	18,02	0,00
2:00:30	10	18,01	0,00
2:01:00	10	18,00	0,00
2:01:30	10	18,00	0,00
2:02:00	10	17,99	0,00
2:02:30	10	17,99	0,00
2:03:00	10	17,98	0,00
2:03:30	10	17,98	0,00
2:04:00	10	17,97	0,00
2:04:30	10	17,96	0,00
2:05:00	10	17,95	0,00
2:05:30	10	17,94	0,00
2:06:00	10	17,94	0,00
2:06:30	10	17,93	0,00
2:07:00	10	17,92	0,00
2:07:30	10	17,91	0,00
2:08:00	10	17,91	0,00
2:08:30	10	17,90	0,00
2:09:00	10	17,89	0,00
2:09:30	10	17,88	0,00
2:10:00	10	17,88	0,00
2:10:30	10	17,88	0,00
2:11:00	10	17,86	0,00
2:11:30	10	17,86	0,00
2:12:00	10	17,85	0,00
2:12:30	10	17,84	0,00
2:13:00	10	17,83	0,00
2:13:30	10	17,82	0,00
2:14:00	10	17,82	0,00
2:14:30	10	17,81	0,00
2:15:00	10	17,80	0,00
2:15:30	10	17,80	0,00
2:16:00	10	17,79	0,00
2:16:30	10	17,78	0,00
2:17:00	10	17,77	0,00
2:17:30	10	17,76	0,00
2:18:00	10	17,75	0,00
2:18:30	10	17,74	0,00
2:19:00	10	17,73	0,00
2:19:30	10	17,73	0,00
2:20:00	10	17,72	0,00
2:20:30	10	17,71	0,00
2:21:00	10	17,70	0,00
2:21:30	10	17,70	0,00
2:22:00	10	17,68	0,00
2:22:30	10	17,68	0,00
2:23:00	10	17,68	0,00
2:23:30	10	17,66	0,00
2:24:00	10	17,65	0,00
2:24:30	10	17,64	0,00
2:25:00	10	17,64	0,00
2:25:30	10	17,63	0,00
2:26:00	10	17,62	0,00
2:26:30	10	17,61	0,00
2:27:00	10	17,60	0,00
2:27:30	10	17,59	0,00
2:28:00	10	17,58	0,00
2:28:30	10	17,58	0,00
2:29:00	10	17,57	0,00
2:29:30	10	17,56	0,00
2:30:00	10	17,55	0,00
2:30:30	10	17,55	0,00
2:31:00	10	17,54	0,00
2:31:30	10	17,53	0,00
2:32:00	10	17,52	0,00
2:32:30	10	17,51	0,00
2:33:00	10	17,50	0,00
2:33:30	10	17,50	0,00
2:34:00	10	17,49	0,00
2:34:30	10	17,48	0,00
2:35:00	10	17,47	0,00
2:35:30	10	17,46	0,00
2:36:00	10	17,46	0,00
2:36:30	10	17,44	0,00
2:37:00	10	17,43	0,00
2:37:30	10	17,43	0,00
2:38:00	10	17,42	0,00
2:38:30	10	17,41	0,00
2:39:00	10	17,41	0,00
2:39:30	10	17,40	0,00
2:40:00	10	17,40	0,00
2:40:30	10	17,39	0,00
2:41:00	10	17,38	0,00
2:41:30	10	17,38	0,00
2:42:00	10	17,37	0,00
2:42:30	10	17,36	0,00
2:43:00	10	17,36	0,00
2:43:30	10	17,35	0,00
2:44:00	10	17,30	0,01
2:44:30	10	17,29	0,01
2:45:00	10	17,29	0,01
2:45:30	10	17,28	0,01
2:46:00	10	17,27	0,02
2:46:30	10	17,26	0,02
2:47:00	10	17,25	0,02
2:47:30	10	17,25	0,02
2:48:00	10	17,23	0,02
2:48:30	10	17,22	0,03
2:49:00	10	17,22	0,03
2:49:30	10	17,21	0,03
2:50:00	10	17,20	0,03
2:50:30	10	17,20	0,03
2:51:00	10	17,18	0,03
2:51:30	10	17,17	0,04
2:52:00	10	17,16	0,04
2:52:30	10	17,16	0,04
2:53:00	10	17,15	0,04
2:53:30	10	17,13	0,04
2:54:00	10	17,13	0,05
2:54:30	10	17,12	0,05
2:55:00	10	17,11	0,05
2:55:30	10	17,10	0,05
2:56:00	10	17,10	0,05
2:56:30	10	17,09	0,05
2:57:00	10	17,07	0,06
2:57:30	10	17,07	0,06
2:58:00	10	17,06	0,06
2:58:30	10	17,05	0,06
2:59:00	10	17,04	0,06
2:59:30	10	17,04	0,06
3:00:00	10	17,03	0,07
3:00:30	10	17,02	0,07
3:01:00	10	17,02	0,07
3:01:30	10	17,00	0,07
3:02:00	10	16,99	0,07
3:02:30	10	16,98	0,08
3:03:00	10	16,98	0,08
3:03:30	10	16,97	0,08
3:04:00	10	16,95	0,08
3:04:30	10	16,95	0,08
3:05:00	10	16,94	0,09
3:05:30	10	16,93	0,09
3:06:00	10	16,92	0,09
3:06:30	10	16,92	0,09
3:07:00	10	16,91	0,09
3:07:30	10	16,90	0,09
3:08:00	10	16,89	0,10
3:08:30	10	16,88	0,10
3:09:00	10	16,87	0,10
3:09:30	10	16,86	0,10
3:10:00	10	16,86	0,10
3:10:30	10	16,85	0,11
3:11:00	10	16,84	0,11
3:11:30	10	16,84	0,11
3:12:00	10	16,83	0,11
3:12:30	10	16,82	0,11
3:13:00	10	16,80	0,12
3:13:30	10	16,80	0,12
3:14:00	10	16,79	0,12
3:14:30	10	16,78	0,12
3:15:00	10	16,78	0,12
3:15:30	10	16,77	0,12
3:16:00	10	16,76	0,13
3:16:30	10	16,75	0,13
3:17:00	10	16,74	0,13
3:17:30	10	16,74	0,13
3:18:00	10	16,73	0,13
3:18:30	10	16,72	0,13
3:19:00	10	16,71	0,14
3:19:30	10	16,71	0,14
3:20:00	10	16,70	0,14
3:20:30	10	16,68	0,14
3:21:00	10	16,68	0,15
3:21:30	10	16,67	0,15
3:22:00	10	16,66	0,15
3:22:30	10	16,65	0,15
3:23:00	10	16,65	0,15
3:23:30	10	16,64	0,15
3:24:00	10	16,63	0,16
3:24:30	10	16,62	0,16
3:25:00	10	16,62	0,16
3:25:30	10	16,61	0,16
3:26:00	10	16,60	0,16
3:26:30	10	16,59	0,17
3:27:00	10	16,59	0,17
3:27:30	10	16,57	0,17
3:28:00	10	16,56	0,17
3:28:30	10	16,56	0,18
3:29:00	10	16,55	0,18
3:29:30	10	16,54	0,18
3:30:00	10	16,54	0,18
3:30:30	10	16,53	0,18
3:31:00	10	16,52	0,18
3:31:30	10	16,51	0,19
3:32:00	10	16,50	0,19
3:32:30	10	16,50	0,19
3:33:00	10	16,49	0,19
3:33:30	10	16,48	0,19
3:34:00	10	16,48	0,20
3:34:30	10	16,47	0,20
3:35:00	10	16,46	0,20
3:35:30	10	16,45	0,20
3:36:00	10	16,44	0,20
3:36:30	10	16,44	0,21
3:37:00	10	16,43	0,21
3:37:30	10	16,42	0,21
3:38:00	10	16,41	0,21
3:38:30	10	16,41	0,21
3:39:00	10	16,40	0,22
3:39:30	10	16,39	0,22
3:40:00	10	16,38	0,22
3:40:30	10	16,38	0,22
3:41:00	10	16,37	0,22
3:41:30	10	16,36	0,23
3:42:00	10	16,36	0,23
3:42:30	10	16,35	0,23
3:43:00	10	16,34	0,23
3:43:30	10	16,33	0,23
3:44:00	10	16,32	0,24
3:44:30	10	16,32	0,24
3:45:00	10	16,31	0,24
3:45:30	10	16,30	0,24
3:46:00	10	16,30	0,24
3:46:30	10	16,29	0,25
3:47:00	10	16,28	0,25
3:47:30	10	16,27	0,25
3:48:00	10	16,27	0,25
3:48:30	10	16,27	0,25
3:49:00	10	16,26	0,25
3:49:30	10	16,25	0,26
3:50:00	10	16,24	0,26
3:50:30	10	16,24	0,26
3:51:00	10	16,23	0,26
3:51:30	10	16,23	0,26
3:52:00	10	16,22	0,26
3:52:30	10	16,21	0,27
3:53:00	10	16,20	0,27
3:53:30	10	16,20	0,27
3:54:00	10	16,20	0,27
3:54:30	10	16,16	0,28
3:55:00	10	16,15	0,28
3:55:30	10	16,14	0,29
3:56:00	10	16,14	0,29
3:56:30	10	16,13	0,29
3:57:00	10	16,12	0,29
3:57:30	10	16,11	0,30
3:58:00	10	16,11	0,30
3:58:30	10	16,10	0,30
3:59:00	10	16,09	0,30
3:59:30	10	16,08	0,30
4:00:00	10	16,08	0,31
4:00:30	10	16,07	0,31
4:01:00	10	16,06	0,31
4:01:30	10	16,05	0,31
4:02:00	10	16,05	0,32
4:02:30	10	16,04	0,32
4:03:00	10	16,03	0,32
4:03:30	10	16,02	0,32
4:04:00	10	16,02	0,32
4:04:30	10	16,01	0,33
4:05:00	10	16,00	0,33
4:05:30	10	16,00	0,33
4:06:00	10	15,99	0,33
4:06:30	10	15,98	0,34
4:07:00	10	15,97	0,34
4:07:30	10	15,96	0,34
4:08:00	10	15,96	0,34
4:08:30	10	15,95	0,34
4:09:00	10	15,94	0,35
4:09:30	10	15,93	0,35
4:10:00	10	15,93	0,35
4:10:30	10	15,92	0,35
4:11:00	10	15,91	0,36
4:11:30	10	15,90	0,36
4:12:00	10	15,90	0,36
4:12:30	10	15,89	0,36
4:13:00	10	15,88	0,37
4:13:30	10	15,88	0,37
4:14:00	10	15,87	0,37
4:14:30	10	15,86	0,37
4:15:00	10	15,85	0,38
4:15:30	10	15,84	0,38
4:16:00	10	15,84	0,38
4:16:30	10	15,84	0,38
4:17:00	10	15,83	0,38
4:17:30	10	15,82	0,39
4:18:00	10	15,82	0,39
4:18:30	10	15,81	0,39
4:19:00	10	15,80	0,39
4:19:30	10	15,79	0,39
4:20:00	10	15,79	0,40
4:20:30	10	15,78	0,40
4:21:00	10	15,77	0,40
4:21:30	10	15,76	0,40
4:22:00	10	15,75	0,41
4:22:30	10	15,75	0,41
4:23:00	10	15,74	0,41
4:23:30	10	15,73	0,41
4:24:00	10	15,72	0,42
4:24:30	10	15,72	0,42
4:25:00	10	15,71	0,42
4:25:30	10	15,70	0,42
4:26:00	10	15,70	0,43
4:26:30	10	15,70	0,43
4:27:00	10	15,69	0,43
4:27:30	10	15,68	0,43
4:28:00	10	15,67	0,43
4:28:30	10	15,66	0,44
4:29:00	10	15,66	0,44
4:29:30	10	15,65	0,44
4:30:00	10	15,64	0,45
4:30:30	10	15,63	0,45
4:31:00	10	15,63	0,45
4:31:30	10	15,62	0,45
4:32:00	10	15,61	0,46
4:32:30	10	15,61	0,46
4:33:00	10	15,60	0,46
4:33:30	10	15,60	0,46
4:34:00	10	15,59	0,46
4:34:30	10	15,58	0,47
4:35:00	10	15,57	0,47
4:35:30	10	15,57	0,47
4:36:00	10	15,56	0,47
4:36:30	10	15,56	0,47
4:37:00	10	15,54	0,48
4:37:30	10	15,54	0,48
4:38:00	10	15,54	0,48
4:38:30	10	15,53	0,48
4:39:00	10	15,52	0,49
4:39:30	10	15,52	0,49
4:40:00	10	15,51	0,49
4:40:30	10	15,50	0,50
4:41:00	10	15,49	0,50
4:41:30	10	15,49	0,50
4:42:00	10	15,48	0,50
4:42:30	10	15,48	0,50
4:43:00	10	15,47	0,51
4:43:30	10	15,46	0,51
4:44:00	10	15,45	0,51
4:44:30	10	15,45	0,51
4:45:00	10	15,44	0,52
4:45:30	9	15,44	0,52
4:46:00	10	15,43	0,52
4:46:30	10	15,42	0,52
4:47:00	10	15,42	0,53
4:47:30	10	15,41	0,53
4:48:00	10	15,40	0,53
4:48:30	9	15,39	0,53
4:49:00	9	15,39	0,54
4:49:30	9	15,39	0,54
4:50:00	9	15,38	0,54
4:50:30	9	15,37	0,54
4:51:00	10	15,36	0,55
4:51:30	9	15,36	0,55
4:52:00	9	15,36	0,55
4:52:30	9	15,35	0,55
4:53:00	9	15,34	0,55
4:53:30	9	15,34	0,56
4:54:00	9	15,33	0,56
4:54:30	10	15,32	0,56
4:55:00	9	15,31	0,57
4:55:30	9	15,30	0,57
4:56:00	9	15,30	0,57
4:56:30	9	15,30	0,57
4:57:00	9	15,29	0,58
4:57:30	9	15,28	0,58
4:58:00	9	15,28	0,58
4:58:30	10	15,28	0,58
4:59:00	9	15,27	0,58
4:59:30	9	15,26	0,59
5:00:00	9	15,25	0,59
5:00:30	9	15,24	0,59
5:01:00	9	15,24	0,60
5:01:30	9	15,24	0,60
5:02:00	9	15,23	0,60
5:02:30	9	15,22	0,60
5:03:00	9	15,21	0,60
5:03:30	9	15,21	0,61
5:04:00	9	15,20	0,61
5:04:30	9	15,20	0,61
5:05:00	9	15,19	0,61
5:05:30	9	15,18	0,62
5:06:00	9	15,18	0,62
5:06:30	9	15,18	0,62
5:07:00	9	15,18	0,62
5:07:30	9	15,17	0,62
5:08:00	9	15,16	0,63
5:08:30	9	15,15	0,63
5:09:00	9	15,15	0,63
5:09:30	9	15,15	0,63
5:10:00	9	15,14	0,64
5:10:30	9	15,14	0,64
5:11:00	9	15,13	0,64
5:11:30	9	15,12	0,64
5:12:00	9	15,12	0,64
5:12:30	9	15,11	0,65
5:13:00	9	15,10	0,65
5:13:30	9	15,10	0,65
5:14:00	9	15,09	0,65
5:14:30	9	15,09	0,66
5:15:00	9	15,09	0,66
5:15:30	9	15,08	0,66
5:16:00	9	15,07	0,66
5:16:30	9	15,06	0,67
5:17:00	9	15,06	0,67
5:17:30	9	15,06	0,67
5:18:00	9	15,05	0,67
5:18:30	9	15,05	0,67
5:19:00	9	15,04	0,68
5:19:30	9	15,04	0,68
5:20:00	9	15,04	0,68
5:20:30	9	15,03	0,68
5:21:00	9	15,02	0,69
5:21:30	9	15,02	0,69
5:22:00	9	15,01	0,69
5:22:30	9	15,00	0,69
5:23:00	9	15,00	0,69
5:23:30	9	15,00	0,70
5:24:00	9	15,00	0,70
5:24:30	9	14,99	0,70
5:25:00	9	14,98	0,70
5:25:30	10	14,94	0,72
5:26:00	10	14,94	0,72
5:26:30	10	14,94	0,72
5:27:00	10	14,93	0,73
5:27:30	10	14,93	0,73
5:28:00	10	14,92	0,73
5:28:30	10	14,91	0,73
5:29:00	10	14,91	0,73
5:29:30	10	14,91	0,74
5:30:00	10	14,90	0,74
5:30:30	10	14,89	0,74
5:31:00	10	14,88	0,75
5:31:30	10	14,88	0,75
5:32:00	10	14,88	0,75
5:32:30	10	14,87	0,75
5:33:00	10	14,86	0,76
5:33:30	10	14,86	0,76
5:34:00	10	14,86	0,76
5:34:30	9	14,85	0,76
5:35:00	9	14,84	0,77
5:35:30	9	14,84	0,77
5:36:00	9	14,83	0,77
5:36:30	9	14,82	0,77
5:37:00	9	14,82	0,78
5:37:30	9	14,82	0,78
5:38:00	9	14,81	0,78
5:38:30	9	14,80	0,78
5:39:00	9	14,80	0,79
5:39:30	9	14,79	0,79
5:40:00	9	14,79	0,79
5:40:30	9	14,78	0,80
5:41:00	9	14,77	0,80
5:41:30	9	14,77	0,80
5:42:00	9	14,77	0,80
5:42:30	9	14,76	0,81
5:43:00	9	14,75	0,81
5:43:30	9	14,75	0,81
5:44:00	9	14,74	0,81
5:44:30	9	14,73	0,82
5:45:00	9	14,73	0,82
5:45:30	9	14,73	0,82
5:46:00	9	14,72	0,82
5:46:30	9	14,71	0,83
5:47:00	9	14,70	0,83
5:47:30	9	14,70	0,83
5:48:00	9	14,70	0,84
5:48:30	9	14,69	0,84
5:49:00	9	14,69	0,84
5:49:30	9	14,68	0,84
5:50:00	9	14,68	0,85
5:50:30	9	14,67	0,85
5:51:00	9	14,67	0,85
5:51:30	9	14,66	0,85
5:52:00	9	14,65	0,86
5:52:30	9	14,64	0,86
5:53:00	9	14,64	0,86
5:53:30	9	14,64	0,86
5:54:00	9	14,63	0,87
5:54:30	9	14,63	0,87
5:55:00	9	14,62	0,87
5:55:30	9	14,61	0,88
5:56:00	9	14,61	0,88
5:56:30	9	14,61	0,88
5:57:00	9	14,60	0,88
5:57:30	9	14,59	0,89
5:58:00	9	14,58	0,89
5:58:30	9	14,58	0,89
5:59:00	9	14,58	0,90
5:59:30	9	14,57	0,90
6:00:00	9	14,57	0,90
6:00:30	9	14,56	0,90
6:01:00	9	14,55	0,91
6:01:30	9	14,55	0,91
6:02:00	9	14,55	0,91
6:02:30	9	14,54	0,91
6:03:00	9	14,53	0,92
6:03:30	9	14,53	0,92
6:04:00	9	14,52	0,92
6:04:30	9	14,52	0,93
6:05:00	9	14,52	0,93
6:05:30	9	14,51	0,93
6:06:00	9	14,50	0,93
6:06:30	9	14,50	0,94
6:07:00	9	14,50	0,94
6:07:30	9	14,49	0,94
6:08:00	9	14,48	0,95
6:08:30	9	14,48	0,95
6:09:00	9	14,47	0,95
6:09:30	9	14,46	0,95
6:10:00	9	14,46	0,95
6:10:30	9	14,46	0,96
6:11:00	9	14,46	0,96
6:11:30	9	14,45	0,96
6:12:00	9	14,44	0,97
6:12:30	9	14,43	0,97
6:13:00	9	14,43	0,97
6:13:30	9	14,43	0,97
6:14:00	9	14,42	0,98
6:14:30	9	14,41	0,98
6:15:00	9	14,41	0,98
6:15:30	9	14,40	0,99
6:16:00	9	14,40	0,99
6:16:30	9	14,40	0,99
6:17:00	9	14,39	0,99
6:17:30	9	14,38	1,00
6:18:00	9	14,38	1,00
6:18:30	9	14,38	1,00
6:19:00	9	14,37	1,01
6:19:30	9	14,37	1,01
6:20:00	9	14,36	1,01
6:20:30	9	14,35	1,02
6:21:00	9	14,35	1,02
6:21:30	9	14,34	1,02
6:22:00	9	14,34	1,02
6:22:30	9	14,34	1,02
6:23:00	9	14,33	1,03
6:23:30	9	14,32	1,03
6:24:00	9	14,32	1,03
6:24:30	9	14,32	1,04
6:25:00	9	14,31	1,04
6:25:30	9	14,31	1,04
6:26:00	9	14,30	1,05
6:26:30	9	14,29	1,05
6:27:00	9	14,29	1,05
6:27:30	9	14,29	1,05
6:28:00	9	14,28	1,06
6:28:30	9	14,28	1,06
6:29:00	9	14,27	1,06
6:29:30	9	14,26	1,07
6:30:00	9	14,26	1,07
6:30:30	9	14,25	1,07
6:31:00	9	14,25	1,07
6:31:30	9	14,25	1,08
6:32:00	9	14,24	1,08
6:32:30	9	14,24	1,08
6:33:00	9	14,23	1,08
6:33:30	9	14,22	1,09
6:34:00	9	14,22	1,09
6:34:30	9	14,22	1,09
6:35:00	9	14,21	1,10
6:35:30	9	14,21	1,10
6:36:00	9	14,20	1,10
6:36:30	9	14,20	1,11
6:37:00	9	14,20	1,11
6:37:30	9	14,19	1,11
6:38:00	9	14,19	1,11
6:38:30	9	14,18	1,12
6:39:00	9	14,17	1,12
6:39:30	9	14,17	1,12
6:40:00	9	14,16	1,12
6:40:30	9	14,16	1,13
6:41:00	9	14,16	1,13
6:41:30	9	14,15	1,13
6:42:00	9	14,14	1,14
6:42:30	9	14,14	1,14
6:43:00	9	14,13	1,14
6:43:30	9	14,13	1,14
6:44:00	9	14,13	1,15
6:44:30	9	14,12	1,15
6:45:00	9	14,12	1,15
6:45:30	9	14,11	1,16
6:46:00	9	14,11	1,16
6:46:30	9	14,10	1,16
6:47:00	9	14,10	1,17
6:47:30	9	14,10	1,17
6:48:00	9	14,09	1,17
6:48:30	9	14,08	1,18
6:49:00	9	14,08	1,18
6:49:30	9	14,07	1,18
6:50:00	9	14,07	1,18
6:50:30	9	14,07	1,18
6:51:00	9	14,06	1,19
6:51:30	9	14,06	1,19
6:52:00	9	14,05	1,19
6:52:30	9	14,05	1,19
6:53:00	9	14,04	1,20
6:53:30	9	14,04	1,20
6:54:00	9	14,04	1,20
6:54:30	9	14,03	1,21
6:55:00	9	14,03	1,21
6:55:30	9	14,02	1,21
6:56:00	9	14,02	1,22
6:56:30	9	14,02	1,22
6:57:00	9	14,01	1,22
6:57:30	9	14,01	1,22
6:58:00	9	14,00	1,23
6:58:30	9	14,00	1,23
6:59:00	9	13,99	1,23
6:59:30	9	13,99	1,23
7:00:00	9	13,98	1,24
7:00:30	9	13,98	1,24
7:01:00	9	13,98	1,24
7:01:30	9	13,98	1,24
7:02:00	9	13,97	1,25
7:02:30	9	13,97	1,25
7:03:00	9	13,96	1,25
7:03:30	9	13,96	1,25
7:04:00	9	13,95	1,26
7:04:30	9	13,95	1,26
7:05:00	9	13,95	1,26
7:05:30	9	13,94	1,27
7:06:00	9	13,94	1,27
7:06:30	9	13,94	1,27
7:07:00	9	13,93	1,27
7:07:30	9	13,92	1,28
7:08:00	9	13,92	1,28
7:08:30	9	13,92	1,28
7:09:00	9	13,89	1,30
7:09:30	10	13,89	1,30
7:10:00	10	13,88	1,31
7:10:30	10	13,88	1,31
7:11:00	10	13,88	1,31
7:11:30	10	13,87	1,31
7:12:00	10	13,87	1,31
7:12:30	9	13,86	1,32
7:13:00	9	13,86	1,32
7:13:30	9	13,86	1,32
7:14:00	9	13,85	1,33
7:14:30	9	13,85	1,33
7:15:00	9	13,84	1,33
7:15:30	9	13,84	1,33
7:16:00	9	13,84	1,34
7:16:30	9	13,84	1,34
7:17:00	9	13,83	1,34
7:17:30	9	13,83	1,34
7:18:00	9	13,82	1,35
7:18:30	9	13,81	1,35
7:19:00	9	13,81	1,35
7:19:30	9	13,80	1,36
7:20:00	9	13,80	1,36
7:20:30	9	13,80	1,36
7:21:00	9	13,80	1,36
7:21:30	9	13,79	1,37
7:22:00	9	13,78	1,37
7:22:30	9	13,78	1,37
7:23:00	9	13,78	1,38
7:23:30	9	13,78	1,38
7:24:00	9	13,77	1,38
7:24:30	9	13,76	1,39
7:25:00	9	13,76	1,39
7:25:30	9	13,75	1,39
7:26:00	9	13,75	1,39
7:26:30	9	13,74	1,40
7:27:00	9	13,74	1,40
7:27:30	9	13,74	1,41
7:28:00	9	13,73	1,41
7:28:30	9	13,73	1,41
7:29:00	9	13,72	1,42
7:29:30	9	13,72	1,42
7:30:00	9	13,71	1,42
7:30:30	9	13,71	1,42
7:31:00	9	13,71	1,43
7:31:30	9	13,71	1,43
7:32:00	9	13,70	1,43
7:32:30	9	13,70	1,43
7:33:00	9	13,69	1,44
7:33:30	9	13,68	1,44
7:34:00	9	13,68	1,44
7:34:30	9	13,68	1,45
7:35:00	9	13,68	1,45
7:35:30	9	13,67	1,45
7:36:00	9	13,66	1,46
7:36:30	9	13,66	1,46
7:37:00	9	13,66	1,47
7:37:30	9	13,66	1,47
7:38:00	9	13,65	1,47
7:38:30	9	13,65	1,47
7:39:00	9	13,64	1,48
7:39:30	9	13,64	1,48
7:40:00	9	13,63	1,48
7:40:30	9	13,63	1,49
7:41:00	9	13,63	1,49
7:41:30	9	13,62	1,49
7:42:00	9	13,62	1,49
7:42:30	9	13,61	1,50
7:43:00	9	13,61	1,50
7:43:30	9	13,60	1,50
7:44:00	9	13,60	1,50
7:44:30	9	13,59	1,51
7:45:00	9	13,59	1,51
7:45:30	9	13,59	1,52
7:46:00	9	13,58	1,52
7:46:30	9	13,58	1,52
7:47:00	9	13,57	1,53
7:47:30	9	13,57	1,53
7:48:00	9	13,57	1,53
7:48:30	9	13,57	1,53
7:49:00	9	13,56	1,54
7:49:30	9	13,56	1,54
7:50:00	9	13,55	1,54
7:50:30	9	13,55	1,54
7:51:00	9	13,54	1,55
7:51:30	9	13,54	1,56
7:52:00	9	13,54	1,56
7:52:30	9	13,53	1,56
7:53:00	9	13,53	1,56
7:53:30	9	13,52	1,57
7:54:00	9	13,52	1,57
7:54:30	9	13,51	1,57
7:55:00	9	13,51	1,57
7:55:30	9	13,50	1,58
7:56:00	9	13,50	1,58
7:56:30	9	13,50	1,59
7:57:00	9	13,50	1,59
7:57:30	9	13,49	1,59
7:58:00	9	13,49	1,59
7:58:30	9	13,48	1,60
7:59:00	9	13,48	1,60
7:59:30	9	13,48	1,60
8:00:00	9	13,48	1,60
8:00:30	9	13,47	1,61
8:01:00	9	13,46	1,62
8:01:30	9	13,46	1,62
8:02:00	9	13,45	1,62
8:02:30	9	13,45	1,62
8:03:00	9	13,45	1,63
8:03:30	9	13,45	1,63
8:04:00	9	13,44	1,63
8:04:30	9	13,44	1,63
8:05:00	9	13,43	1,64
8:05:30	9	13,43	1,64
8:06:00	9	13,42	1,65
8:06:30	9	13,42	1,65
8:07:00	9	13,41	1,65
8:07:30	9	13,41	1,65
8:08:00	9	13,41	1,66
8:08:30	9	13,41	1,66
8:09:00	9	13,40	1,66
8:09:30	9	13,40	1,66
8:10:00	9	13,39	1,67
8:10:30	9	13,39	1,67
8:11:00	9	13,38	1,68
8:11:30	9	13,38	1,68
8:12:00	9	13,38	1,68
8:12:30	9	13,38	1,68
8:13:00	9	13,37	1,69
8:13:30	9	13,37	1,69
8:14:00	9	13,36	1,70
8:14:30	9	13,36	1,70
8:15:00	9	13,36	1,70
8:15:30	9	13,36	1,70
8:16:00	9	13,35	1,71
8:16:30	9	13,35	1,71
8:17:00	9	13,34	1,71
8:17:30	9	13,34	1,71
8:18:00	9	13,33	1,72
8:18:30	9	13,33	1,72
8:19:00	9	13,32	1,73
8:19:30	9	13,32	1,73
8:20:00	9	13,32	1,73
8:20:30	9	13,32	1,73
8:21:00	9	13,31	1,74
8:21:30	9	13,31	1,74
8:22:00	9	13,30	1,75
8:22:30	9	13,30	1,75
8:23:00	9	13,29	1,75
8:23:30	9	13,29	1,75
8:24:00	9	13,29	1,76
8:24:30	9	13,29	1,76
8:25:00	9	13,28	1,77
8:25:30	9	13,28	1,77
8:26:00	9	13,27	1,77
8:26:30	9	13,27	1,77
8:27:00	9	13,27	1,78
8:27:30	9	13,27	1,78
8:28:00	9	13,26	1,79
8:28:30	9	13,26	1,79
8:29:00	9	13,25	1,79
8:29:30	9	13,25	1,79
8:30:00	9	13,24	1,80
8:30:30	9	13,24	1,80
8:31:00	9	13,24	1,80
8:31:30	9	13,23	1,81
8:32:00	9	13,23	1,81
8:32:30	9	13,23	1,81
8:33:00	9	13,23	1,81
8:33:30	9	13,22	1,82
8:34:00	9	13,22	1,82
8:34:30	9	13,21	1,83
8:35:00	9	13,21	1,83
8:35:30	9	13,20	1,83
8:36:00	9	13,20	1,83
8:36:30	9	13,20	1,84
8:37:00	9	13,20	1,84
8:37:30	9	13,19	1,85
8:38:00	9	13,19	1,85
8:38:30	9	13,18	1,85
8:39:00	9	13,18	1,85
8:39:30	9	13,18	1,86
8:40:00	9	13,18	1,86
8:40:30	9	13,18	1,86
8:41:00	9	13,17	1,87
8:41:30	9	13,17	1,87
8:42:00	9	13,16	1,87
8:42:30	9	13,16	1,87
8:43:00	9	13,15	1,88
8:43:30	9	13,15	1,88
8:44:00	9	13,14	1,89
8:44:30	9	13,14	1,89
8:45:00	9	13,14	1,89
8:45:30	9	13,14	1,89
8:46:00	9	13,14	1,89
8:46:30	9	13,13	1,90
8:47:00	9	13,13	1,90
8:47:30	9	13,12	1,91
8:48:00	9	13,12	1,91
8:48:30	9	13,12	1,91
8:49:00	9	13,12	1,91
8:49:30	9	13,11	1,92
8:50:00	9	13,11	1,92
8:50:30	9	13,10	1,93
8:51:00	9	13,10	1,93
8:51:30	9	13,09	1,93
8:52:00	9	13,09	1,93
8:52:30	9	13,09	1,93
8:53:00	9	13,09	1,94
8:53:30	9	13,09	1,94
8:54:00	9	13,08	1,95
8:54:30	9	13,08	1,95
8:55:00	9	13,07	1,96
8:55:30	9	13,07	1,96
8:56:00	9	13,07	1,96
8:56:30	9	13,06	1,96
8:57:00	9	13,06	1,96
8:57:30	9	13,05	1,97
8:58:00	9	13,05	1,97
8:58:30	9	13,05	1,97
8:59:00	9	13,05	1,98
8:59:30	9	13,05	1,98
9:00:00	9	13,04	1,98
9:00:30	9	13,04	1,98
9:01:00	9	13,04	1,98
9:01:30	9	13,03	1,99
9:02:00	9	13,03	1,99
9:02:30	9	13,03	1,99
9:03:00	9	13,03	2,00
9:03:30	9	13,03	2,00
9:04:00	9	13,02	2,01
9:04:30	9	13,02	2,01
9:05:00	9	13,02	2,01
9:05:30	9	13,01	2,01
9:06:00	9	13,01	2,01
9:06:30	9	13,01	2,01
9:07:00	9	13,00	2,02
9:07:30	9	13,00	2,02
9:08:00	9	13,00	2,03
9:08:30	9	13,00	2,03
9:09:00	9	12,99	2,04
9:09:30	9	12,99	2,04
9:10:00	9	12,99	2,04
9:10:30	9	12,98	2,04
9:11:00	9	12,98	2,04
9:11:30	9	12,98	2,04
9:12:00	9	12,95	2,07
9:12:30	9	12,95	2,07
9:13:00	9	12,95	2,07
9:13:30	9	12,94	2,08
9:14:00	9	12,94	2,08
9:14:30	9	12,93	2,09
9:15:00	9	12,93	2,09
9:15:30	9	12,93	2,09
9:16:00	9	12,93	2,09
9:16:30	9	12,93	2,09
9:17:00	9	12,92	2,10
9:17:30	9	12,92	2,10
9:18:00	9	12,91	2,11
9:18:30	9	12,91	2,11
9:19:00	9	12,90	2,12
9:19:30	9	12,90	2,12
9:20:00	9	12,90	2,13
9:20:30	9	12,90	2,13
9:21:00	9	12,90	2,13
9:21:30	9	12,89	2,13
9:22:00	9	12,89	2,13
9:22:30	9	12,88	2,14
9:23:00	9	12,88	2,14
9:23:30	9	12,88	2,15
9:24:00	9	12,88	2,15
9:24:30	9	12,88	2,15
9:25:00	9	12,87	2,16
9:25:30	9	12,87	2,16
9:26:00	9	12,86	2,16
9:26:30	9	12,86	2,16
9:27:00	9	12,85	2,17
9:27:30	9	12,85	2,17
9:28:00	9	12,85	2,17
9:28:30	9	12,84	2,18
9:29:00	9	12,84	2,18
9:29:30	9	12,84	2,18
9:30:00	9	12,84	2,19
9:30:30	9	12,84	2,19
9:31:00	9	12,83	2,20
9:31:30	9	12,83	2,20
9:32:00	9	12,82	2,20
9:32:30	9	12,82	2,20
9:33:00	9	12,82	2,20
9:33:30	9	12,82	2,21
9:34:00	9	12,82	2,21
9:34:30	9	12,81	2,22
9:35:00	9	12,81	2,22
9:35:30	9	12,80	2,23
9:36:00	9	12,80	2,23
9:36:30	9	12,80	2,23
9:37:00	9	12,79	2,23
9:37:30	9	12,79	2,23
9:38:00	9	12,79	2,24
9:38:30	9	12,79	2,24
9:39:00	9	12,79	2,24
9:39:30	9	12,78	2,25
9:40:00	9	12,78	2,25
9:40:30	9	12,77	2,26
9:41:00	9	12,77	2,26
9:41:30	9	12,76	2,27
9:42:00	9	12,76	2,27
9:42:30	9	12,76	2,27
9:43:00	9	12,75	2,28
9:43:30	9	12,75	2,28
9:44:00	9	12,75	2,28
9:44:30	9	12,75	2,28
9:45:00	9	12,75	2,28
9:45:30	9	12,74	2,29
9:46:00	9	12,74	2,29
9:46:30	9	12,74	2,29
9:47:00	9	12,73	2,30
9:47:30	9	12,73	2,30
9:48:00	9	12,73	2,30
9:48:30	9	12,73	2,31
9:49:00	9	12,73	2,31
9:49:30	9	12,73	2,31
9:50:00	9	12,72	2,32
9:50:30	9	12,72	2,32
9:51:00	9	12,72	2,32
9:51:30	9	12,71	2,32
9:52:00	9	12,71	2,32
9:52:30	9	12,71	2,32
9:53:00	9	12,70	2,33
9:53:30	9	12,70	2,33
9:54:00	9	12,70	2,34
9:54:30	9	12,70	2,34
9:55:00	9	12,70	2,34
9:55:30	9	12,69	2,35
9:56:00	9	12,69	2,35
9:56:30	9	12,68	2,36
9:57:00	9	12,68	2,36
9:57:30	9	12,68	2,36
9:58:00	9	12,67	2,37
9:58:30	9	12,67	2,37
9:59:00	9	12,66	2,37
9:59:30	9	12,66	2,37
10:00:00	9	12,66	2,37
10:00:30	9	12,66	2,38
10:01:00	9	12,66	2,38
10:01:30	9	12,65	2,39
10:02:00	9	12,65	2,39
10:02:30	9	12,65	2,39
10:03:00	9	12,64	2,40
10:03:30	9	12,64	2,40
10:04:00	9	12,64	2,41
10:04:30	9	12,64	2,41
10:05:00	9	12,64	2,41
10:05:30	9	12,63	2,42
10:06:00	9	12,63	2,42
10:06:30	9	12,63	2,42
10:07:00	9	12,62	2,43
10:07:30	9	12,62	2,43
10:08:00	9	12,61	2,43
10:08:30	9	12,61	2,43
10:09:00	9	12,61	2,44
10:09:30	9	12,61	2,44
10:10:00	9	12,61	2,44
10:10:30	9	12,60	2,45
10:11:00	9	12,60	2,45
10:11:30	9	12,60	2,45
10:12:00	9	12,59	2,46
10:12:30	9	12,59	2,46
10:13:00	9	12,58	2,47
10:13:30	9	12,58	2,47
10:14:00	9	12,58	2,47
10:14:30	9	12,57	2,48
10:15:00	9	12,57	2,48
10:15:30	9	12,57	2,48
10:16:00	9	12,57	2,49
10:16:30	9	12,57	2,49
10:17:00	9	12,57	2,49
10:17:30	9	12,56	2,50
10:18:00	9	12,56	2,50
10:18:30	9	12,55	2,50
10:19:00	9	12,55	2,50
10:19:30	9	12,55	2,51
10:20:00	9	12,55	2,51
10:20:30	9	12,55	2,51
10:21:00	9	12,54	2,52
10:21:30	9	12,54	2,52
10:22:00	9	12,54	2,52
10:22:30	9	12,53	2,53
10:23:00	9	12,53	2,53
10:23:30	9	12,53	2,53
10:24:00	9	12,52	2,54
10:24:30	9	12,52	2,54
10:25:00	9	12,52	2,55
10:25:30	9	12,52	2,55
10:26:00	9	12,52	2,55
10:26:30	9	12,51	2,56
10:27:00	9	12,51	2,56
10:27:30	9	12,51	2,56
10:28:00	9	12,50	2,57
10:28:30	9	12,50	2,57
10:29:00	9	12,50	2,57
10:29:30	9	12,49	2,58
10:30:00	9	12,49	2,58
10:30:30	9	12,48	2,59
10:31:00	9	12,48	2,59
10:31:30	9	12,48	2,59
10:32:00	9	12,48	2,60
10:32:30	9	12,48	2,60
10:33:00	9	12,48	2,60
10:33:30	9	12,47	2,60
10:34:00	9	12,47	2,60
10:34:30	9	12,47	2,60
10:35:00	9	12,46	2,61
10:35:30	9	12,46	2,61
10:36:00	9	12,45	2,62
10:36:30	9	12,45	2,62
10:37:00	9	12,45	2,62
10:37:30	9	12,45	2,63
10:38:00	9	12,45	2,63
10:38:30	9	12,45	2,63
10:39:00	9	12,44	2,64
10:39:30	9	12,44	2,64
10:40:00	9	12,44	2,64
10:40:30	9	12,43	2,65
10:41:00	9	12,43	2,65
10:41:30	9	12,43	2,66
10:42:00	9	12,43	2,66
10:42:30	9	12,43	2,66
10:43:00	9	12,42	2,67
10:43:30	9	12,42	2,67
10:44:00	9	12,42	2,67
10:44:30	9	12,41	2,68
10:45:00	9	12,41	2,68
10:45:30	9	12,41	2,68
10:46:00	9	12,40	2,69
10:46:30	9	12,40	2,69
10:47:00	9	12,40	2,69
10:47:30	9	12,39	2,70
10:48:00	9	12,39	2,70
10:48:30	9	12,39	2,71
10:49:00	9	12,39	2,71
10:49:30	9	12,39	2,71
10:50:00	9	12,39	2,71
10:50:30	9	12,38	2,72
10:51:00	9	12,38	2,72
10:51:30	9	12,38	2,72
10:52:00	9	12,37	2,73
10:52:30	9	12,37	2,73
10:53:00	9	12,37	2,73
10:53:30	9	12,36	2,74
10:54:00	9	12,36	2,74
10:54:30	9	12,36	2,75
10:55:00	9	12,36	2,75
10:55:30	9	12,36	2,75
10:56:00	9	12,35	2,76
10:56:30	9	12,35	2,76
10:57:00	9	12,35	2,76
10:57:30	9	12,34	2,77
10:58:00	9	12,34	2,77
10:58:30	9	12,34	2,77
10:59:00	9	12,34	2,78
10:59:30	9	12,34	2,78
11:00:00	9	12,34	2,78
11:00:30	9	12,33	2,79
11:01:00	9	12,33	2,79
11:01:30	9	12,33	2,79
11:02:00	9	12,32	2,80
11:02:30	9	12,32	2,80
11:03:00	9	12,32	2,80
11:03:30	9	12,31	2,81
11:04:00	9	12,31	2,81
11:04:30	9	12,31	2,81
11:05:00	9	12,30	2,82
11:05:30	9	12,30	2,82
11:06:00	9	12,30	2,82
11:06:30	9	12,30	2,83
11:07:00	9	12,30	2,83
11:07:30	9	12,30	2,83
11:08:00	9	12,29	2,84
11:08:30	9	12,29	2,84
11:09:00	9	12,29	2,84
11:09:30	9	12,28	2,85
11:10:00	9	12,28	2,85
11:10:30	9	12,28	2,85
11:11:00	9	12,27	2,86
11:11:30	9	12,27	2,86
11:12:00	9	12,27	2,86
11:12:30	9	12,27	2,87
11:13:00	9	12,27	2,87
11:13:30	9	12,27	2,87
11:14:00	9	12,26	2,88
11:14:30	9	12,26	2,88
11:15:00	9	12,26	2,88
11:15:30	9	12,25	2,89
11:16:00	9	12,25	2,89
11:16:30	9	12,25	2,89
11:17:00	9	12,25	2,90
11:17:30	9	12,25	2,90
11:18:00	9	12,25	2,90
11:18:30	9	12,24	2,91
11:19:00	9	12,24	2,91
11:19:30	9	12,24	2,91
11:20:00	9	12,23	2,92
11:20:30	9	12,23	2,92
11:21:00	9	12,23	2,92
11:21:30	9	12,23	2,92
11:22:00	9	12,22	2,93
11:22:30	9	12,22	2,93
11:23:00	9	12,22	2,93
11:23:30	9	12,21	2,94
11:24:00	9	12,21	2,94
11:24:30	9	12,21	2,94
11:25:00	9	12,21	2,94
11:25:30	9	12,21	2,95
11:26:00	9	12,21	2,95
11:26:30	9	12,21	2,95
11:27:00	9	12,21	2,95
11:27:30	9	12,20	2,96
11:28:00	9	12,20	2,96
11:28:30	9	12,20	2,96
11:29:00	9	12,19	2,97
11:29:30	9	12,19	2,97
11:30:00	9	12,19	2,97
11:30:30	9	12,19	2,97
11:31:00	9	12,18	2,98
11:31:30	9	12,18	2,98
11:32:00	9	12,18	2,98
11:32:30	9	12,18	2,99
11:33:00	9	12,18	2,99
11:33:30	9	12,18	2,99
11:34:00	9	12,18	2,99
11:34:30	9	12,17	3,00
11:35:00	9	12,17	3,00
11:35:30	9	12,17	3,00
11:36:00	9	12,16	3,01
11:36:30	9	12,16	3,01
11:37:00	9	12,16	3,01
11:37:30	9	12,16	3,01
11:38:00	9	12,16	3,02
11:38:30	9	12,16	3,02
11:39:00	9	12,16	3,02
11:39:30	9	12,16	3,02
11:40:00	9	12,15	3,03
11:40:30	9	12,15	3,03
11:41:00	9	12,15	3,03
11:41:30	9	12,15	3,03
11:42:00	9	12,14	3,04
11:42:30	9	12,14	3,04
11:43:00	9	12,13	3,06
11:43:30	9	12,12	3,08
11:44:00	9	12,12	3,08
11:44:30	9	12,11	3,09
11:45:00	9	12,11	3,09
11:45:30	9	12,11	3,09
11:46:00	9	12,11	3,09
11:46:30	9	12,11	3,09
11:47:00	9	12,10	3,10
11:47:30	9	12,10	3,10
11:48:00	9	12,10	3,10
11:48:30	9	12,09	3,11
11:49:00	9	12,09	3,11
11:49:30	9	12,09	3,11
11:50:00	9	12,09	3,12
11:50:30	9	12,09	3,12
11:51:00	9	12,09	3,12
11:51:30	9	12,09	3,12
11:52:00	9	12,08	3,13
11:52:30	9	12,08	3,13
11:53:00	9	12,08	3,13
11:53:30	9	12,07	3,14
11:54:00	9	12,07	3,14
11:54:30	9	12,07	3,14
11:55:00	9	12,07	3,15
11:55:30	9	12,07	3,15
11:56:00	9	12,07	3,15
11:56:30	9	12,07	3,15
11:57:00	9	12,06	3,16
11:57:30	9	12,06	3,16
11:58:00	9	12,06	3,16
11:58:30	9	12,05	3,17
11:59:00	9	12,05	3,17
11:59:30	9	12,05	3,17
12:00:00	9	12,04	3,19
12:00:30	9	12,04	3,19
12:01:00	9	12,04	3,19
12:01:30	9	12,04	3,19
12:02:00	9	12,04	3,20
12:02:30	9	12,04	3,20
12:03:00	9	12,04	3,20
12:03:30	9	12,03	3,21
12:04:00	9	12,03	3,21
12:04:30	9	12,03	3,21
12:05:00	9	12,02	3,22
12:05:30	9	12,02	3,22
12:06:00	9	12,02	3,22
12:06:30	9	12,01	3,23
12:07:00	9	12,01	3,23
12:07:30	9	12,01	3,23
12:08:00	9	12,01	3,23
12:08:30	9	12,00	3,24
12:09:00	9	12,00	3,24
12:09:30	9	12,00	3,24
12:10:00	9	12,00	3,24
12:10:30	9	12,00	3,25
12:11:00	9	12,00	3,25
12:11:30	9	12,00	3,25
12:12:00	9	11,99	3,27
12:12:30	9	11,99	3,27
12:13:00	9	11,99	3,27
12:13:30	9	11,99	3,27
12:14:00	9	11,98	3,28
12:14:30	9	11,98	3,28
12:15:00	9	11,98	3,29
12:15:30	9	11,98	3,29
12:16:00	9	11,98	3,29
12:16:30	9	11,98	3,29
12:17:00	9	11,97	3,30
12:17:30	9	11,97	3,30
12:18:00	9	11,97	3,30
12:18:30	9	11,96	3,31
12:19:00	9	11,96	3,31
12:19:30	9	11,96	3,31
12:20:00	9	11,96	3,31
12:20:30	9	11,95	3,32
12:21:00	9	11,95	3,32
12:21:30	9	11,95	3,32
12:22:00	9	11,95	3,34
12:22:30	9	11,95	3,34
12:23:00	9	11,95	3,34
12:23:30	9	11,95	3,34
12:24:00	9	11,94	3,35
12:24:30	9	11,94	3,35
12:25:00	9	11,94	3,35
12:25:30	9	11,93	3,36
12:26:00	9	11,93	3,36
12:26:30	9	11,93	3,36
12:27:00	9	11,93	3,36
12:27:30	9	11,92	3,37
12:28:00	9	11,92	3,37
12:28:30	9	11,92	3,37
12:29:00	9	11,91	3,38
12:29:30	9	11,91	3,38
12:30:00	9	11,91	3,38
12:30:30	9	11,91	3,38
12:31:00	9	11,91	3,39
12:31:30	9	11,91	3,39
12:32:00	9	11,91	3,39
12:32:30	9	11,91	3,39
12:33:00	9	11,90	3,41
12:33:30	9	11,90	3,41
12:34:00	9	11,90	3,41
12:34:30	9	11,89	3,42
12:35:00	9	11,89	3,42
12:35:30	9	11,89	3,42
12:36:00	9	11,89	3,42
12:36:30	9	11,88	3,43
12:37:00	9	11,88	3,43
12:37:30	9	11,88	3,43
12:38:00	9	11,88	3,44
12:38:30	9	11,88	3,44
12:39:00	9	11,88	3,44
12:39:30	9	11,88	3,44
12:40:00	9	11,87	3,46
12:40:30	9	11,87	3,46
12:41:00	9	11,87	3,46
12:41:30	9	11,87	3,46
12:42:00	9	11,86	3,47
12:42:30	9	11,86	3,47
12:43:00	9	11,86	3,47
12:43:30	9	11,86	3,48
12:44:00	9	11,86	3,48
12:44:30	9	11,86	3,48
12:45:00	9	11,86	3,48
12:45:30	9	11,85	3,49
12:46:00	9	11,85	3,49
12:46:30	9	11,85	3,49
12:47:00	9	11,84	3,50
12:47:30	9	11,84	3,50
12:48:00	9	11,84	3,50
12:48:30	9	11,84	3,50
12:49:00	9	11,83	3,52
12:49:30	9	11,83	3,52
12:50:00	9	11,83	3,52
12:50:30	9	11,83	3,52
12:51:00	9	11,82	3,53
12:51:30	9	11,82	3,53
12:52:00	9	11,82	3,53
12:52:30	9	11,82	3,54
12:53:00	9	11,82	3,54
12:53:30	9	11,82	3,54
12:54:00	9	11,82	3,54
12:54:30	9	11,81	3,55
12:55:00	9	11,81	3,55
12:55:30	9	11,81	3,55
12:56:00	9	11,80	3,57
12:56:30	9	11,80	3,57
12:57:00	9	11,80	3,57
12:57:30	9	11,80	3,57
12:58:00	9	11,80	3,57
12:58:30	9	11,79	3,58
12:59:00	9	11,79	3,58
12:59:30	9	11,79	3,58
13:00:00	9	11,79	3,58
13:00:30	9	11,79	3,59
13:01:00	9	11,79	3,59
13:01:30	9	11,79	3,59
13:02:00	9	11,79	3,59
13:02:30	9	11,78	3,60
13:03:00	9	11,78	3,60
13:03:30	9	11,78	3,60
13:04:00	9	11,77	3,62
13:04:30	9	11,77	3,62
13:05:00	9	11,77	3,62
13:05:30	9	11,77	3,62
13:06:00	9	11,77	3,63
13:06:30	9	11,77	3,63
13:07:00	9	11,77	3,63
13:07:30	9	11,77	3,63
13:08:00	9	11,76	3,64
13:08:30	9	11,76	3,64
13:09:00	9	11,76	3,64
13:09:30	9	11,76	3,64
13:10:00	9	11,75	3,66
13:10:30	9	11,75	3,66
13:11:00	9	11,75	3,66
13:11:30	9	11,75	3,66
13:12:00	9	11,74	3,67
13:12:30	9	11,74	3,67
13:13:00	9	11,74	3,67
13:13:30	9	11,73	3,68
13:14:00	9	11,73	3,68
13:14:30	9	11,73	3,68
13:15:00	9	11,73	3,68
13:15:30	9	11,73	3,68
13:16:00	9	11,73	3,69
13:16:30	9	11,73	3,69
13:17:00	9	11,73	3,69
13:17:30	9	11,72	3,71
13:18:00	9	11,72	3,71
13:18:30	9	11,72	3,71
13:19:00	9	11,72	3,71
13:19:30	9	11,72	3,71
13:20:00	9	11,71	3,72
13:20:30	9	11,71	3,72
13:21:00	9	11,71	3,72
13:21:30	9	11,70	3,73
13:22:00	9	11,70	3,73
13:22:30	9	11,70	3,73
13:23:00	9	11,70	3,73
13:23:30	9	11,70	3,73
13:24:00	9	11,70	3,75
13:24:30	9	11,70	3,75
13:25:00	9	11,70	3,75
13:25:30	9	11,69	3,76
13:26:00	9	11,69	3,76
13:26:30	9	11,69	3,76
13:27:00	9	11,69	3,76
13:27:30	9	11,69	3,76
13:28:00	9	11,68	3,77
13:28:30	9	11,68	3,77
13:29:00	9	11,68	3,77
13:29:30	9	11,68	3,77
13:30:00	9	11,68	3,79
13:30:30	9	11,68	3,79
13:31:00	9	11,68	3,79
13:31:30	9	11,68	3,79
13:32:00	9	11,67	3,80
13:32:30	9	11,67	3,80
13:33:00	9	11,67	3,80
13:33:30	9	11,67	3,80
13:34:00	9	11,66	3,81
13:34:30	9	11,66	3,81
13:35:00	9	11,66	3,81
13:35:30	9	11,66	3,81
13:36:00	9	11,66	3,81
13:36:30	9	11,65	3,83
13:37:00	9	11,65	3,83
13:37:30	9	11,65	3,83
13:38:00	9	11,65	3,83
13:38:30	9	11,64	3,84
13:39:00	9	11,64	3,84
13:39:30	9	11,64	3,84
13:40:00	9	11,64	3,84
13:40:30	9	11,64	3,84
13:41:00	9	11,64	3,85
13:41:30	9	11,64	3,85
13:42:00	9	11,64	3,85
13:42:30	9	11,64	3,85
13:43:00	9	11,64	3,85
13:43:30	9	11,64	3,85
13:44:00	9	11,63	3,87
13:44:30	9	11,63	3,87
13:45:00	9	11,63	3,87
13:45:30	9	11,63	3,87
13:46:00	9	11,62	3,88
13:46:30	9	11,62	3,88
13:47:00	9	11,62	3,88
13:47:30	9	11,62	3,88
13:48:00	9	11,62	3,90
13:48:30	9	11,62	3,90
13:49:00	9	11,62	3,90
13:49:30	9	11,62	3,90
13:50:00	9	11,61	3,91
13:50:30	9	11,61	3,91
13:51:00	9	11,61	3,91
13:51:30	9	11,61	3,91
13:52:00	9	11,60	3,92
13:52:30	9	11,60	3,92
13:53:00	9	11,60	3,92
13:53:30	9	11,60	3,92
13:54:00	9	11,60	3,92
13:54:30	9	11,59	3,94
13:55:00	9	11,59	3,94
13:55:30	9	11,59	3,94
13:56:00	9	11,59	3,94
13:56:30	9	11,59	3,95
13:57:00	9	11,59	3,95
13:57:30	9	11,59	3,95
13:58:00	9	11,59	3,95
13:58:30	9	11,58	3,96
13:59:00	9	11,58	3,96
13:59:30	9	11,58	3,96
14:00:00	9	11,58	3,96
14:00:30	9	11,57	3,98
14:01:00	9	11,57	3,98
14:01:30	9	11,57	3,98
14:02:00	9	11,57	3,98
14:02:30	9	11,57	3,98
14:03:00	9	11,56	3,99
14:03:30	9	11,56	3,99
14:04:00	9	11,56	3,99
14:04:30	9	11,56	3,99
14:05:00	9	11,55	4,01
14:05:30	9	11,55	4,01
14:06:00	9	11,55	4,01
14:06:30	9	11,55	4,01
14:07:00	9	11,55	4,01
14:07:30	9	11,55	4,02
14:08:00	9	11,55	4,02
14:08:30	9	11,55	4,02
14:09:00	9	11,54	4,04
14:09:30	9	11,54	4,04
14:10:00	9	11,54	4,04
14:10:30	9	11,54	4,04
14:11:00	9	11,54	4,04
14:11:30	9	11,53	4,05
14:12:00	9	11,53	4,05
14:12:30	9	11,53	4,05
14:13:00	9	11,53	4,05
14:13:30	9	11,53	4,05
14:14:00	9	11,53	4,06
14:14:30	9	11,53	4,06
14:15:00	9	11,53	4,06
14:15:30	9	11,53	4,06
14:16:00	9	11,53	4,06
14:16:30	9	11,52	4,08
14:17:00	9	11,52	4,08
14:17:30	9	11,52	4,08
14:18:00	9	11,52	4,08
14:18:30	9	11,52	4,08
14:19:00	9	11,51	4,09
14:19:30	9	11,51	4,09
14:20:00	9	11,51	4,09
14:20:30	9	11,51	4,09
14:21:00	9	11,51	4,09
14:21:30	9	11,51	4,09
14:22:00	9	11,50	4,11
14:22:30	9	11,50	4,11
14:23:00	9	11,50	4,11
14:23:30	9	11,50	4,11
14:24:00	9	11,50	4,11
14:24:30	9	11,50	4,12
14:25:00	9	11,50	4,12
14:25:30	9	11,50	4,12
14:26:00	9	11,50	4,12
14:26:30	9	11,50	4,12
14:27:00	9	11,49	4,14
14:27:30	9	11,49	4,14
14:28:00	9	11,49	4,14
14:28:30	9	11,49	4,14
14:29:00	9	11,49	4,14
14:29:30	9	11,48	4,15
14:30:00	9	11,48	4,15
14:30:30	9	11,47	4,17
14:31:00	9	11,46	4,18
14:31:30	9	11,46	4,18
14:32:00	9	11,46	4,18
14:32:30	9	11,46	4,20
14:33:00	9	11,46	4,20
14:33:30	9	11,46	4,20
14:34:00	9	11,46	4,20
14:34:30	9	11,46	4,20
14:35:00	9	11,46	4,20
14:35:30	9	11,46	4,20
14:36:00	9	11,45	4,21
14:36:30	9	11,45	4,21
14:37:00	9	11,45	4,21
14:37:30	9	11,45	4,21
14:38:00	9	11,44	4,23
14:38:30	9	11,44	4,23
14:39:00	9	11,44	4,23
14:39:30	9	11,44	4,23
14:40:00	9	11,43	4,24
14:40:30	9	11,43	4,24
14:41:00	9	11,43	4,24
14:41:30	9	11,43	4,24
14:42:00	9	11,43	4,24
14:42:30	9	11,43	4,24
14:43:00	9	11,43	4,26
14:43:30	9	11,43	4,26
14:44:00	9	11,43	4,26
14:44:30	9	11,43	4,26
14:45:00	9	11,42	4,27
14:45:30	9	11,42	4,27
14:46:00	9	11,42	4,27
14:46:30	9	11,42	4,27
14:47:00	9	11,42	4,27
14:47:30	9	11,41	4,29
14:48:00	9	11,41	4,29
14:48:30	9	11,41	4,29
14:49:00	9	11,41	4,29
14:49:30	9	11,41	4,29
14:50:00	9	11,40	4,30
14:50:30	9	11,40	4,30
14:51:00	9	11,40	4,30
14:51:30	9	11,40	4,30
14:52:00	9	11,40	4,30
14:52:30	9	11,40	4,32
14:53:00	9	11,40	4,32
