Repository: ProgWizer/parser

File: project-root/data/Data Acquisition/Data Acquisition/2021 year (353)/21-036 D.txt (part 1 of 2)
--Test Summary--
Full Path and File Name	
Instrument Name	7222
Instrument Type	Model 7222 Consistometer
Instrument Serial Number	
Test Start Date	25.02.2021
Test Start Time	11:34:36
Test Stop Date	25.02.2021
Test Stop Time	19:32:18
Test Length	7:57:42
Final Sample Time Offset	7:57:40
Controller Schedule Name	
Sampling Period	10 seconds
Comments	
Information	WellID	
Information	Customer	
Information	EngName	DENIS
Information	CementClass	G Holsim
Information	CementMfr	
Information	Additives	DPC 0,3% +R-FT 0,3%+Floss117 0,7%+ MKU 5% + SR 5% + êâ. ìóêà 30%
Information	Density	
Information	BHCT	
Information	BHST	
Information	FluidLoss	
Information	JobType	
Calculated Value	Time_30Bc	N/A
Calculated Value	Time_70Bc	N/A
Initial Temperature (°C)	22 °C
Final Temperature (°C)	121 °C
Initial Pressure (MPa)	0,4 MPa
Final Pressure (MPa)	43,1 MPa
Initial Consistency (Bc)	17 Bc
Final Consistency (Bc)	7 Bc
--Data--
Time (HH:MM:SS)	Temperature (°C)	Pressure (MPa)	Consistency (Bc)
0:00:00	22	0,4	17
0:00:10	22	0,4	17
0:00:20	22	0,4	17
0:00:30	22	0,4	17
0:00:40	22	0,3	18
0:00:50	22	0,3	18
0:01:00	21	0,3	18
0:01:10	21	0,3	18
0:01:20	21	0,4	18
0:01:30	21	0,3	18
0:01:40	21	0,3	18
0:01:50	21	0,4	18
0:02:00	21	0,4	18
0:02:10	21	0,4	18
0:02:20	21	0,3	18
0:02:30	21	0,5	18
0:02:40	21	0,6	18
0:02:50	21	0,7	19
0:03:00	21	0,9	19
0:03:10	21	1,1	19
0:03:20	21	1,2	19
0:03:30	21	1,5	20
0:03:40	21	1,7	19
0:03:50	21	2,1	19
0:04:00	21	2,5	19
0:04:10	21	2,8	19
0:04:20	21	2,9	19
0:04:30	21	3,2	19
0:04:40	21	3,3	19
0:04:50	21	3,4	18
0:05:00	21	3,5	18
0:05:10	22	3,7	18
0:05:20	22	3,8	19
0:05:30	22	3,8	19
0:05:40	23	4,1	19
0:05:50	23	4,2	19
0:06:00	23	4,2	18
0:06:10	24	4,4	18
0:06:20	24	4,6	18
0:06:30	24	4,6	18
0:06:40	25	4,8	18
0:06:50	25	4,9	18
0:07:00	25	5,1	18
0:07:10	26	5,3	18
0:07:20	26	5,4	18
0:07:30	26	5,5	18
0:07:40	27	5,7	17
0:07:50	27	5,8	18
0:08:00	28	5,9	18
0:08:10	28	6,1	17
0:08:20	28	6,2	17
0:08:30	29	6,2	16
0:08:40	29	6,6	16
0:08:50	29	6,6	16
0:09:00	30	6,7	16
0:09:10	30	6,9	16
0:09:20	30	7,0	16
0:09:30	31	7,1	16
0:09:40	31	7,2	16
0:09:50	32	7,4	17
0:10:00	32	7,5	17
0:10:10	32	7,5	19
0:10:20	33	7,8	17
0:10:30	33	8,0	17
0:10:40	33	8,1	17
0:10:50	34	8,1	16
0:11:00	34	8,4	16
0:11:10	34	8,4	16
0:11:20	35	8,5	16
0:11:30	35	8,8	16
0:11:40	35	8,9	16
0:11:50	36	8,9	16
0:12:00	36	9,0	16
0:12:10	36	9,3	17
0:12:20	37	9,4	16
0:12:30	37	9,4	16
0:12:40	37	9,7	16
0:12:50	38	9,7	16
0:13:00	38	10,0	16
0:13:10	39	10,0	16
0:13:20	39	10,0	16
0:13:30	39	10,4	16
0:13:40	40	10,3	16
0:13:50	40	10,7	16
0:14:00	40	10,6	16
0:14:10	41	10,8	16
0:14:20	41	11,0	17
0:14:30	41	11,0	16
0:14:40	42	11,3	16
0:14:50	42	11,3	17
0:15:00	42	11,5	17
0:15:10	43	11,6	17
0:15:20	43	11,8	17
0:15:30	43	12,0	17
0:15:40	44	11,9	17
0:15:50	44	12,2	17
0:16:00	44	12,4	17
0:16:10	45	12,3	17
0:16:20	45	12,5	17
0:16:30	45	12,7	17
0:16:40	46	12,9	17
0:16:50	46	12,8	17
0:17:00	46	13,1	18
0:17:10	47	13,3	18
0:17:20	47	13,2	18
0:17:30	47	13,4	18
0:17:40	48	13,6	18
0:17:50	48	13,8	19
0:18:00	48	13,8	19
0:18:10	49	14,1	19
0:18:20	49	14,1	20
0:18:30	49	14,4	20
0:18:40	49	14,3	20
0:18:50	50	14,6	21
0:19:00	50	14,9	21
0:19:10	50	14,8	22
0:19:20	51	15,2	22
0:19:30	51	15,1	22
0:19:40	51	15,4	22
0:19:50	51	15,3	22
0:20:00	52	15,3	22
0:20:10	52	15,7	23
0:20:20	52	15,7	23
0:20:30	53	16,0	23
0:20:40	53	16,2	23
0:20:50	53	16,1	23
0:21:00	53	16,4	23
0:21:10	54	16,3	23
0:21:20	54	16,4	24
0:21:30	54	16,7	24
0:21:40	55	16,9	24
0:21:50	55	16,8	24
0:22:00	55	17,0	24
0:22:10	56	17,3	24
0:22:20	56	17,2	25
0:22:30	56	17,4	25
0:22:40	57	17,7	25
0:22:50	57	17,9	24
0:23:00	57	17,8	25
0:23:10	58	17,9	25
0:23:20	58	18,2	24
0:23:30	58	18,4	24
0:23:40	59	18,6	24
0:23:50	59	18,4	24
0:24:00	59	18,6	24
0:24:10	59	18,9	24
0:24:20	60	19,2	23
0:24:30	60	18,9	23
0:24:40	60	19,2	23
0:24:50	61	19,5	23
0:25:00	61	19,7	23
0:25:10	61	19,7	23
0:25:20	62	19,9	23
0:25:30	62	19,8	23
0:25:40	62	20,0	23
0:25:50	62	20,3	23
0:26:00	63	20,6	23
0:26:10	63	20,3	23
0:26:20	63	20,6	23
0:26:30	64	20,8	23
0:26:40	64	20,7	24
0:26:50	64	21,0	24
0:27:00	65	21,3	24
0:27:10	65	21,0	23
0:27:20	65	21,3	23
0:27:30	65	21,7	22
0:27:40	66	21,4	22
0:27:50	66	21,7	22
0:28:00	66	22,1	22
0:28:10	67	21,8	22
0:28:20	67	22,1	22
0:28:30	67	22,3	22
0:28:40	68	22,4	22
0:28:50	68	22,6	22
0:29:00	68	22,7	22
0:29:10	69	22,8	22
0:29:20	69	22,9	22
0:29:30	69	23,2	22
0:29:40	69	23,4	21
0:29:50	70	23,1	21
0:30:00	70	23,2	21
0:30:10	70	23,5	21
0:30:20	71	23,8	21
0:30:30	71	24,1	21
0:30:40	71	23,9	20
0:30:50	71	24,1	20
0:31:00	72	24,5	20
0:31:10	72	24,2	20
0:31:20	72	24,5	20
0:31:30	73	24,9	20
0:31:40	73	24,2	20
0:31:50	73	24,5	20
0:32:00	74	24,8	20
0:32:10	74	25,1	20
0:32:20	74	25,4	20
0:32:30	75	25,7	20
0:32:40	75	25,3	20
0:32:50	75	25,6	20
0:33:00	75	25,9	20
0:33:10	76	26,2	20
0:33:20	76	26,5	20
0:33:30	76	26,2	20
0:33:40	77	26,5	20
0:33:50	77	26,8	20
0:34:00	77	26,6	20
0:34:10	77	26,9	20
0:34:20	78	27,2	20
0:34:30	78	26,8	20
0:34:40	78	27,1	20
0:34:50	79	27,4	20
0:35:00	79	27,8	20
0:35:10	79	27,4	20
0:35:20	80	27,7	20
0:35:30	80	27,9	20
0:35:40	80	28,2	20
0:35:50	81	28,5	20
0:36:00	81	28,1	20
0:36:10	81	28,3	20
0:36:20	82	28,6	20
0:36:30	82	28,8	20
0:36:40	82	29,0	20
0:36:50	83	29,2	20
0:37:00	83	29,4	19
0:37:10	83	29,0	19
0:37:20	84	29,3	19
0:37:30	84	29,5	20
0:37:40	84	29,8	20
0:37:50	85	30,0	20
0:38:00	85	29,6	20
0:38:10	85	29,9	20
0:38:20	85	30,2	19
0:38:30	86	30,6	19
0:38:40	86	30,1	19
0:38:50	86	30,4	19
0:39:00	87	30,7	19
0:39:10	87	31,0	19
0:39:20	87	31,3	19
0:39:30	87	31,0	19
0:39:40	88	31,3	18
0:39:50	88	31,6	18
0:40:00	88	31,9	18
0:40:10	89	31,3	19
0:40:20	89	31,7	18
0:40:30	89	32,0	18
0:40:40	89	32,3	18
0:40:50	90	32,6	18
0:41:00	90	32,2	18
0:41:10	90	32,5	18
0:41:20	91	32,8	18
0:41:30	91	32,4	18
0:41:40	91	32,7	18
0:41:50	92	33,0	18
0:42:00	92	33,3	18
0:42:10	92	33,5	18
0:42:20	93	33,7	18
0:42:30	93	33,2	18
0:42:40	93	33,4	18
0:42:50	94	33,5	18
0:43:00	94	33,7	18
0:43:10	94	34,0	18
0:43:20	95	34,1	18
0:43:30	95	34,3	18
0:43:40	95	34,5	18
0:43:50	96	34,7	18
0:44:00	96	34,9	18
0:44:10	96	35,1	18
0:44:20	97	35,3	18
0:44:30	97	34,8	18
0:44:40	97	35,1	18
0:44:50	97	35,4	17
0:45:00	98	35,7	17
0:45:10	98	36,0	17
0:45:20	98	35,3	17
0:45:30	99	35,7	17
0:45:40	99	36,0	17
0:45:50	99	36,2	17
0:46:00	99	36,5	17
0:46:10	100	36,7	17
0:46:20	100	36,2	17
0:46:30	100	36,4	17
0:46:40	101	36,7	17
0:46:50	101	37,0	17
0:47:00	101	37,2	17
0:47:10	102	37,5	17
0:47:20	102	37,8	17
0:47:30	102	37,3	17
0:47:40	102	37,5	16
0:47:50	103	37,8	16
0:48:00	103	38,1	17
0:48:10	103	38,3	17
0:48:20	104	38,6	17
0:48:30	104	37,9	16
0:48:40	104	38,2	17
0:48:50	104	38,5	17
0:49:00	105	39,0	17
0:49:10	105	38,5	17
0:49:20	105	38,8	17
0:49:30	106	39,0	17
0:49:40	106	39,3	17
0:49:50	106	39,5	17
0:50:00	107	39,7	17
0:50:10	107	39,9	16
0:50:20	107	40,0	16
0:50:30	108	40,3	16
0:50:40	108	39,9	16
0:50:50	108	40,1	16
0:51:00	109	40,3	16
0:51:10	109	40,6	16
0:51:20	109	40,8	16
0:51:30	110	40,9	16
0:51:40	110	41,0	16
0:51:50	110	40,9	16
0:52:00	111	40,8	16
0:52:10	111	41,0	16
0:52:20	111	41,2	16
0:52:30	112	41,5	16
0:52:40	112	41,7	16
0:52:50	112	42,0	16
0:53:00	112	42,2	16
0:53:10	113	42,5	16
0:53:20	113	41,9	16
0:53:30	113	42,2	16
0:53:40	113	42,4	16
0:53:50	114	42,7	16
0:54:00	114	43,0	16
0:54:10	114	43,3	16
0:54:20	115	42,8	16
0:54:30	115	43,2	16
0:54:40	115	44,0	16
0:54:50	115	42,9	16
0:55:00	116	43,2	16
0:55:10	116	43,5	16
0:55:20	116	43,7	16
0:55:30	117	44,0	16
0:55:40	117	44,2	16
0:55:50	117	44,5	16
0:56:00	118	44,8	16
0:56:10	118	44,0	16
0:56:20	118	44,3	16
0:56:30	119	44,6	16
0:56:40	119	44,8	16
0:56:50	119	45,1	16
0:57:00	119	45,3	16
0:57:10	120	45,5	16
0:57:20	120	45,8	16
0:57:30	120	44,9	16
0:57:40	121	45,1	16
0:57:50	121	45,3	16
0:58:00	121	45,4	16
0:58:10	122	45,5	16
0:58:20	122	45,6	16
0:58:30	122	45,7	16
0:58:40	122	45,7	16
0:58:50	123	45,7	16
0:59:00	123	45,6	16
0:59:10	123	45,6	16
0:59:20	123	45,6	16
0:59:30	123	45,5	16
0:59:40	124	45,4	16
0:59:50	124	45,3	16
1:00:00	124	45,1	16
1:00:10	124	44,9	16
1:00:20	124	44,7	16
1:00:30	124	44,7	16
1:00:40	124	44,7	16
1:00:50	124	44,9	16
1:01:00	124	44,9	16
1:01:10	124	44,9	16
1:01:20	124	44,9	16
1:01:30	124	44,8	16
1:01:40	124	44,9	16
1:01:50	124	44,9	16
1:02:00	124	44,9	16
1:02:10	124	44,9	16
1:02:20	124	44,9	16
1:02:30	124	44,9	17
1:02:40	124	44,8	18
1:02:50	124	44,8	16
1:03:00	124	44,8	16
1:03:10	124	44,9	16
1:03:20	124	44,8	16
1:03:30	124	44,7	16
1:03:40	124	44,7	16
1:03:50	124	44,7	16
1:04:00	124	44,7	16
1:04:10	124	44,7	15
1:04:20	124	44,7	15
1:04:30	124	44,9	16
1:04:40	124	44,9	16
1:04:50	124	44,9	15
1:05:00	124	44,9	15
1:05:10	124	44,8	16
1:05:20	124	44,9	16
1:05:30	123	45,5	15
1:05:40	123	45,5	16
1:05:50	123	45,6	15
1:06:00	123	45,6	16
1:06:10	123	45,6	15
1:06:20	123	45,5	15
1:06:30	123	45,5	15
1:06:40	123	45,5	15
1:06:50	123	45,5	15
1:07:00	123	45,5	15
1:07:10	123	45,5	15
1:07:20	123	45,5	15
1:07:30	123	45,6	15
1:07:40	123	45,6	15
1:07:50	123	45,6	16
1:08:00	123	45,5	16
1:08:10	123	45,4	16
1:08:20	123	45,2	16
1:08:30	123	44,9	16
1:08:40	123	44,7	16
1:08:50	123	44,8	16
1:09:00	122	44,8	16
1:09:10	122	44,8	15
1:09:20	122	44,8	16
1:09:30	122	44,9	16
1:09:40	122	45,0	16
1:09:50	122	45,2	16
1:10:00	122	45,6	15
1:10:10	122	45,6	15
1:10:20	122	45,5	15
1:10:30	122	45,4	15
1:10:40	122	45,4	15
1:10:50	122	45,4	16
1:11:00	122	45,0	16
1:11:10	122	44,9	16
1:11:20	122	44,9	16
1:11:30	122	44,9	15
1:11:40	122	44,9	15
1:11:50	122	44,9	15
1:12:00	122	44,9	15
1:12:10	122	44,9	15
1:12:20	122	44,9	15
1:12:30	122	44,8	15
1:12:40	122	44,8	15
1:12:50	122	44,8	15
1:13:00	122	44,8	16
1:13:10	122	44,8	16
1:13:20	122	44,9	16
1:13:30	122	44,9	16
1:13:40	122	44,9	16
1:13:50	122	44,9	16
1:14:00	122	44,9	16
1:14:10	122	45,0	16
1:14:20	122	45,0	16
1:14:30	122	45,1	16
1:14:40	122	45,2	16
1:14:50	122	45,6	16
1:15:00	122	45,1	16
1:15:10	122	45,1	15
1:15:20	121	45,1	15
1:15:30	121	45,1	15
1:15:40	122	45,1	15
1:15:50	121	45,1	15
1:16:00	121	45,1	15
1:16:10	121	45,2	15
1:16:20	121	45,2	15
1:16:30	121	45,2	15
1:16:40	121	45,1	15
1:16:50	121	45,1	15
1:17:00	121	45,0	15
1:17:10	121	45,1	15
1:17:20	121	45,1	15
1:17:30	121	45,1	15
1:17:40	121	45,1	15
1:17:50	121	45,1	15
1:18:00	121	45,2	15
1:18:10	121	45,2	15
1:18:20	121	45,2	15
1:18:30	121	45,2	15
1:18:40	121	45,2	15
1:18:50	121	45,2	15
1:19:00	121	45,2	15
1:19:10	121	45,2	15
1:19:20	121	45,3	15
1:19:30	121	45,3	15
1:19:40	121	45,3	15
1:19:50	121	45,3	15
1:20:00	121	45,3	15
1:20:10	121	45,3	15
1:20:20	121	45,2	15
1:20:30	121	45,2	15
1:20:40	121	45,3	15
1:20:50	121	45,4	15
1:21:00	121	45,5	15
1:21:10	121	45,5	15
1:21:20	121	45,5	15
1:21:30	121	45,5	15
1:21:40	121	45,5	15
1:21:50	121	45,6	15
1:22:00	121	45,8	15
1:22:10	121	45,7	15
1:22:20	121	45,8	15
1:22:30	121	45,8	15
1:22:40	121	45,7	15
1:22:50	121	45,8	15
1:23:00	121	45,4	15
1:23:10	121	44,9	15
1:23:20	121	44,8	15
1:23:30	121	44,8	15
1:23:40	121	44,8	15
1:23:50	121	44,8	15
1:24:00	121	44,8	15
1:24:10	121	44,8	15
1:24:20	121	44,8	15
1:24:30	121	44,9	15
1:24:40	121	45,0	15
1:24:50	121	45,0	15
1:25:00	121	45,0	15
1:25:10	121	45,0	15
1:25:20	121	45,0	15
1:25:30	121	45,0	15
1:25:40	121	45,0	15
1:25:50	121	45,1	15
1:26:00	121	45,1	15
1:26:10	121	45,1	15
1:26:20	121	45,1	15
1:26:30	121	45,1	15
1:26:40	121	45,1	15
1:26:50	121	45,2	15
1:27:00	121	45,2	15
1:27:10	121	45,2	15
1:27:20	121	45,3	15
1:27:30	121	45,3	15
1:27:40	121	45,4	15
1:27:50	121	44,2	15
1:28:00	121	44,9	15
1:28:10	121	45,2	15
1:28:20	121	45,4	15
1:28:30	121	45,7	15
1:28:40	121	45,6	15
1:28:50	121	45,3	15
1:29:00	121	45,6	15
1:29:10	121	45,4	15
1:29:20	121	45,7	15
1:29:30	121	45,8	15
1:29:40	121	45,7	15
1:29:50	121	44,8	15
1:30:00	121	44,6	15
1:30:10	121	45,2	15
1:30:20	121	45,0	15
1:30:30	121	45,2	15
1:30:40	121	45,2	15
1:30:50	121	45,4	15
1:31:00	121	45,6	15
1:31:10	121	45,5	15
1:31:20	121	44,8	15
1:31:30	121	45,0	15
1:31:40	121	45,0	15
1:31:50	121	45,0	15
1:32:00	121	45,1	15
1:32:10	121	45,2	15
1:32:20	121	45,1	14
1:32:30	121	45,1	14
1:32:40	121	45,0	14
1:32:50	121	45,3	14
1:33:00	121	44,8	14
1:33:10	121	45,3	14
1:33:20	121	45,2	14
1:33:30	121	45,1	14
1:33:40	121	45,2	14
1:33:50	121	45,1	14
1:34:00	121	45,0	14
1:34:10	121	44,7	14
1:34:20	121	44,8	14
1:34:30	121	45,1	14
1:34:40	121	45,1	14
1:34:50	121	45,0	14
1:35:00	121	44,9	14
1:35:10	121	44,9	14
1:35:20	121	44,8	14
1:35:30	121	44,8	14
1:35:40	121	44,7	14
1:35:50	121	44,8	14
1:36:00	121	44,8	14
1:36:10	121	44,9	14
1:36:20	121	44,8	14
1:36:30	121	44,8	14
1:36:40	121	44,9	14
1:36:50	121	44,9	14
1:37:00	121	44,9	14
1:37:10	121	44,9	14
1:37:20	121	44,9	14
1:37:30	121	44,9	14
1:37:40	121	44,9	14
1:37:50	121	45,0	14
1:38:00	121	44,9	14
1:38:10	121	45,0	14
1:38:20	121	45,0	14
1:38:30	121	45,1	14
1:38:40	121	45,0	14
1:38:50	121	45,1	14
1:39:00	121	45,1	14
1:39:10	121	45,1	14
1:39:20	121	45,1	14
1:39:30	121	45,1	14
1:39:40	121	45,1	14
1:39:50	121	45,1	14
1:40:00	121	45,1	14
1:40:10	121	45,1	14
1:40:20	121	45,1	14
1:40:30	121	45,1	14
1:40:40	121	45,1	14
1:40:50	121	45,1	14
1:41:00	121	45,0	14
1:41:10	121	45,0	14
1:41:20	121	45,0	14
1:41:30	121	45,0	14
1:41:40	121	45,0	14
1:41:50	121	45,0	14
1:42:00	121	45,0	14
1:42:10	121	45,0	14
1:42:20	121	45,1	14
1:42:30	121	45,0	14
1:42:40	121	45,0	14
1:42:50	121	45,0	14
1:43:00	121	45,0	14
1:43:10	121	45,0	14
1:43:20	121	45,0	14
1:43:30	121	45,0	14
1:43:40	121	45,1	15
1:43:50	121	45,1	15
1:44:00	121	45,1	15
1:44:10	121	45,1	15
1:44:20	121	45,1	15
1:44:30	121	45,1	15
1:44:40	121	45,1	15
1:44:50	121	45,1	14
1:45:00	121	45,1	14
1:45:10	121	45,1	14
1:45:20	121	45,2	14
1:45:30	121	45,2	14
1:45:40	121	45,2	14
1:45:50	121	45,2	14
1:46:00	121	45,2	14
1:46:10	121	45,1	14
1:46:20	121	45,1	14
1:46:30	121	45,1	14
1:46:40	121	45,1	14
1:46:50	121	45,1	14
1:47:00	121	45,2	14
1:47:10	121	45,2	14
1:47:20	121	45,1	14
1:47:30	121	45,2	15
1:47:40	121	45,1	15
1:47:50	121	45,1	15
1:48:00	121	45,1	15
1:48:10	121	45,2	15
1:48:20	121	45,2	15
1:48:30	121	45,2	15
1:48:40	121	45,2	15
1:48:50	121	45,2	15
1:49:00	121	45,2	15
1:49:10	121	45,2	15
1:49:20	121	45,2	15
1:49:30	121	45,2	15
1:49:40	121	45,1	15
1:49:50	121	45,1	15
1:50:00	121	45,1	15
1:50:10	121	45,1	15
1:50:20	121	45,1	15
1:50:30	121	45,1	15
1:50:40	121	45,1	15
1:50:50	121	45,1	15
1:51:00	121	45,1	14
1:51:10	121	45,1	14
1:51:20	121	45,1	14
1:51:30	121	45,1	14
1:51:40	121	45,1	15
1:51:50	121	45,1	15
1:52:00	121	45,1	15
1:52:10	121	45,1	15
1:52:20	121	45,1	15
1:52:30	121	45,1	15
1:52:40	121	45,1	14
1:52:50	121	45,0	14
1:53:00	121	45,0	14
1:53:10	121	45,0	14
1:53:20	121	45,0	14
1:53:30	121	45,0	14
1:53:40	121	45,0	14
1:53:50	121	45,0	14
1:54:00	121	45,0	14
1:54:10	121	45,0	14
1:54:20	121	44,9	14
1:54:30	121	44,9	14
1:54:40	121	45,1	14
1:54:50	121	45,1	14
1:55:00	121	44,9	14
1:55:10	121	44,9	14
1:55:20	121	45,0	14
1:55:30	121	45,0	14
1:55:40	121	45,0	14
1:55:50	121	45,1	14
1:56:00	121	45,1	14
1:56:10	121	45,2	14
1:56:20	121	45,2	14
1:56:30	121	45,1	14
1:56:40	121	45,1	14
1:56:50	121	45,1	14
1:57:00	121	45,1	14
1:57:10	121	45,1	14
1:57:20	121	45,1	14
1:57:30	121	45,2	14
1:57:40	121	45,1	14
1:57:50	121	45,1	14
1:58:00	121	45,1	14
1:58:10	121	45,1	14
1:58:20	121	45,1	14
1:58:30	121	45,2	14
1:58:40	121	45,2	14
1:58:50	121	45,2	14
1:59:00	121	45,1	14
1:59:10	121	45,1	14
1:59:20	121	45,2	14
1:59:30	121	45,2	14
1:59:40	121	45,2	14
1:59:50	121	45,2	14
2:00:00	121	45,2	14
2:00:10	121	45,2	14
2:00:20	121	45,2	14
2:00:30	121	45,2	14
2:00:40	121	45,2	14
2:00:50	121	45,3	14
2:01:00	121	45,3	14
2:01:10	121	45,2	14
2:01:20	121	45,2	14
2:01:30	121	45,2	14
2:01:40	121	45,2	14
2:01:50	121	45,2	14
2:02:00	121	45,3	14
2:02:10	121	45,3	13
2:02:20	121	45,2	13
2:02:30	121	45,2	13
2:02:40	121	45,4	13
2:02:50	121	45,4	13
2:03:00	121	45,4	13
2:03:10	121	45,4	13
2:03:20	121	45,4	13
2:03:30	121	45,3	13
2:03:40	121	45,3	13
2:03:50	121	45,3	13
2:04:00	121	45,3	13
2:04:10	121	45,3	13
2:04:20	121	45,3	13
2:04:30	121	45,3	13
2:04:40	121	45,2	13
2:04:50	121	45,2	13
2:05:00	121	45,2	13
2:05:10	121	45,2	13
2:05:20	121	45,2	13
2:05:30	121	45,2	13
2:05:40	121	45,3	13
2:05:50	121	45,3	13
2:06:00	121	45,2	13
2:06:10	121	45,3	13
2:06:20	121	45,3	13
2:06:30	121	45,3	13
2:06:40	121	45,3	13
2:06:50	121	45,3	13
2:07:00	121	45,3	13
2:07:10	121	45,3	13
2:07:20	121	45,3	13
2:07:30	121	45,3	13
2:07:40	121	45,3	13
2:07:50	121	45,3	13
2:08:00	121	45,3	13
2:08:10	121	45,3	13
2:08:20	121	45,4	13
2:08:30	121	45,4	13
2:08:40	121	45,4	13
2:08:50	121	45,4	13
2:09:00	121	45,4	14
2:09:10	121	45,4	14
2:09:20	121	45,4	14
2:09:30	121	45,5	14
2:09:40	121	45,5	14
2:09:50	121	45,5	14
2:10:00	121	45,5	14
2:10:10	121	45,5	14
2:10:20	121	45,5	14
2:10:30	121	45,4	14
2:10:40	121	45,4	14
2:10:50	121	45,4	14
2:11:00	121	45,4	14
2:11:10	121	45,4	14
2:11:20	121	45,4	14
2:11:30	121	45,3	14
2:11:40	121	45,4	14
2:11:50	121	45,4	14
2:12:00	121	45,4	14
2:12:10	121	45,3	14
2:12:20	121	45,4	14
2:12:30	121	45,4	14
2:12:40	121	45,4	13
2:12:50	121	45,4	13
2:13:00	121	45,4	13
2:13:10	121	45,4	13
2:13:20	121	45,4	13
2:13:30	121	45,5	13
2:13:40	121	45,4	13
2:13:50	121	45,4	13
2:14:00	121	45,5	13
2:14:10	121	45,6	13
2:14:20	121	45,5	13
2:14:30	121	45,6	13
2:14:40	121	45,5	13
2:14:50	121	45,6	13
2:15:00	121	45,6	13
2:15:10	121	45,6	13
2:15:20	121	45,6	13
2:15:30	121	45,6	13
2:15:40	121	45,6	13
2:15:50	121	45,6	14
2:16:00	121	45,6	14
2:16:10	121	45,6	14
2:16:20	121	45,6	14
2:16:30	121	45,6	14
2:16:40	121	45,6	14
2:16:50	121	45,6	14
2:17:00	121	45,6	14
2:17:10	121	45,6	14
2:17:20	121	45,6	14
2:17:30	121	45,6	14
2:17:40	121	45,6	14
2:17:50	121	45,6	14
2:18:00	121	45,6	14
2:18:10	121	45,6	13
2:18:20	121	45,6	13
2:18:30	121	45,6	14
2:18:40	121	45,6	13
2:18:50	121	45,6	13
2:19:00	121	45,6	13
2:19:10	121	45,6	14
2:19:20	121	45,6	13
2:19:30	121	45,6	14
2:19:40	121	45,6	14
2:19:50	121	45,6	14
2:20:00	121	45,6	14
2:20:10	121	45,6	14
2:20:20	121	45,6	14
2:20:30	121	45,6	14
2:20:40	121	45,6	14
2:20:50	121	45,6	13
2:21:00	121	45,6	14
2:21:10	121	45,6	13
2:21:20	121	45,7	13
2:21:30	121	45,7	13
2:21:40	121	45,7	13
2:21:50	121	45,7	13
2:22:00	121	45,7	13
2:22:10	121	45,7	13
2:22:20	121	45,6	13
2:22:30	121	45,6	13
2:22:40	121	45,6	13
2:22:50	121	45,6	13
2:23:00	121	45,6	13
2:23:10	121	45,6	13
2:23:20	121	45,6	13
2:23:30	121	45,6	13
2:23:40	121	45,6	13
2:23:50	121	45,6	13
2:24:00	121	45,6	14
2:24:10	121	45,6	14
2:24:20	121	45,6	14
2:24:30	121	45,6	14
2:24:40	121	45,6	14
2:24:50	121	45,6	14
2:25:00	121	45,6	14
2:25:10	121	45,6	14
2:25:20	121	45,7	14
2:25:30	121	45,7	14
2:25:40	121	45,7	14
2:25:50	121	45,7	14
2:26:00	121	45,7	14
2:26:10	121	45,7	14
2:26:20	121	45,7	14
2:26:30	121	45,7	14
2:26:40	121	45,7	14
2:26:50	121	45,7	14
2:27:00	121	45,7	14
2:27:10	121	45,7	14
2:27:20	121	45,7	14
2:27:30	121	45,7	14
2:27:40	121	45,7	14
2:27:50	121	45,7	14
2:28:00	121	45,7	14
2:28:10	121	45,7	14
2:28:20	121	45,7	14
2:28:30	121	45,7	14
2:28:40	121	45,7	14
2:28:50	121	45,7	14
2:29:00	121	45,7	14
2:29:10	121	45,7	14
2:29:20	121	45,7	14
2:29:30	121	45,7	14
2:29:40	121	45,7	14
2:29:50	121	45,7	14
2:30:00	121	45,8	14
2:30:10	121	45,8	14
2:30:20	121	45,8	14
2:30:30	121	45,7	14
2:30:40	121	45,7	14
2:30:50	121	45,7	14
2:31:00	121	45,7	14
2:31:10	121	45,7	14
2:31:20	121	45,7	14
2:31:30	121	45,7	14
2:31:40	121	45,7	14
2:31:50	121	45,6	14
2:32:00	121	45,6	14
2:32:10	121	45,6	14
2:32:20	121	45,6	14
2:32:30	121	45,6	14
2:32:40	121	45,6	14
2:32:50	121	45,6	14
2:33:00	121	45,6	14
2:33:10	121	45,6	14
2:33:20	121	45,5	14
2:33:30	121	45,5	14
2:33:40	121	45,5	14
2:33:50	121	45,6	14
2:34:00	121	45,6	14
2:34:10	121	45,6	14
2:34:20	121	45,6	14
2:34:30	121	45,6	14
2:34:40	121	45,6	14
2:34:50	121	45,6	14
2:35:00	121	45,6	14
2:35:10	121	45,6	14
2:35:20	121	45,6	14
2:35:30	121	45,6	14
2:35:40	121	45,6	14
2:35:50	121	45,7	14
2:36:00	121	45,6	14
2:36:10	121	45,6	14
2:36:20	121	45,7	14
2:36:30	121	45,7	14
2:36:40	121	45,6	14
2:36:50	121	45,6	14
2:37:00	121	45,6	13
2:37:10	121	45,6	13
2:37:20	121	45,6	14
2:37:30	121	45,6	13
2:37:40	121	45,6	14
2:37:50	121	45,6	13
2:38:00	121	45,6	14
2:38:10	121	45,6	13
2:38:20	121	45,6	13
2:38:30	121	45,6	13
2:38:40	121	45,6	13
2:38:50	121	45,6	13
2:39:00	121	45,6	13
2:39:10	121	45,6	13
2:39:20	121	45,6	13
2:39:30	121	45,6	13
2:39:40	121	45,6	13
2:39:50	121	45,6	13
2:40:00	121	45,7	13
2:40:10	121	45,7	13
2:40:20	121	45,7	13
2:40:30	121	45,6	13
2:40:40	121	45,6	13
2:40:50	121	45,6	13
2:41:00	121	45,7	14
2:41:10	121	45,7	13
2:41:20	121	45,7	14
2:41:30	121	45,7	13
2:41:40	121	45,7	14
2:41:50	121	45,7	14
2:42:00	121	45,7	14
2:42:10	121	45,7	13
2:42:20	121	45,7	13
2:42:30	121	45,7	13
2:42:40	121	45,7	13
2:42:50	121	45,7	13
2:43:00	121	45,7	13
2:43:10	121	45,7	13
2:43:20	121	45,7	13
2:43:30	121	45,7	13
2:43:40	121	45,7	13
2:43:50	121	45,7	13
2:44:00	121	45,7	13
2:44:10	121	45,7	13
2:44:20	121	45,7	13
2:44:30	121	45,7	13
2:44:40	121	45,7	13
2:44:50	121	45,7	13
2:45:00	121	45,7	13
2:45:10	121	45,8	13
2:45:20	121	45,8	13
2:45:30	121	45,8	13
2:45:40	121	45,8	13
2:45:50	121	45,8	13
2:46:00	121	45,8	13
2:46:10	121	45,8	13
2:46:20	121	45,8	13
2:46:30	121	45,8	13
2:46:40	121	45,8	13
2:46:50	121	45,8	13
2:47:00	121	45,8	13
2:47:10	121	45,8	13
2:47:20	121	45,8	13
2:47:30	121	45,8	13
2:47:40	121	45,8	13
2:47:50	121	45,7	13
2:48:00	121	45,8	13
2:48:10	121	45,8	13
2:48:20	121	45,8	13
2:48:30	121	45,8	13
2:48:40	121	45,8	13
2:48:50	121	45,8	13
2:49:00	121	45,8	13
2:49:10	121	45,8	13
2:49:20	121	45,8	13
2:49:30	121	45,8	13
2:49:40	121	45,8	13
2:49:50	121	45,8	13
2:50:00	121	45,8	13
2:50:10	121	45,8	13
2:50:20	121	45,8	13
2:50:30	121	45,8	13
2:50:40	121	45,7	13
2:50:50	121	45,8	13
2:51:00	121	45,8	13
2:51:10	121	45,8	13
2:51:20	121	45,8	13
2:51:30	121	45,8	13
2:51:40	121	45,8	13
2:51:50	121	45,8	13
2:52:00	121	45,9	13
2:52:10	121	45,8	13
2:52:20	121	45,8	13
2:52:30	121	45,9	13
2:52:40	121	45,9	13
2:52:50	121	45,9	13
2:53:00	121	45,9	13
2:53:10	121	45,8	13
2:53:20	121	45,8	13
2:53:30	121	45,7	13
2:53:40	121	45,8	13
2:53:50	121	45,8	13
2:54:00	121	45,8	13
2:54:10	121	45,7	13
2:54:20	121	45,8	13
2:54:30	121	45,8	13
2:54:40	121	45,8	13
2:54:50	121	45,8	13
2:55:00	121	45,8	13
2:55:10	121	45,8	13
2:55:20	121	45,8	13
2:55:30	121	45,8	13
2:55:40	121	45,8	13
2:55:50	121	45,8	13
2:56:00	121	45,9	13
2:56:10	121	45,9	13
2:56:20	121	45,7	13
2:56:30	121	44,9	13
2:56:40	121	45,0	13
2:56:50	121	45,0	13
2:57:00	121	45,0	13
2:57:10	121	45,0	13
2:57:20	121	45,0	13
2:57:30	121	45,0	13
2:57:40	121	45,0	13
2:57:50	121	45,0	13
2:58:00	121	45,0	13
2:58:10	121	45,0	13
2:58:20	121	45,0	13
2:58:30	121	45,0	13
2:58:40	121	45,0	13
2:58:50	121	45,0	13
2:59:00	121	45,0	13
2:59:10	121	44,9	13
2:59:20	121	44,9	13
2:59:30	121	45,0	13
2:59:40	121	45,0	13
2:59:50	121	45,0	13
3:00:00	121	45,0	13
3:00:10	121	45,0	13
3:00:20	121	45,0	13
3:00:30	121	45,0	13
3:00:40	121	45,0	13
3:00:50	121	45,0	13
3:01:00	121	45,0	13
3:01:10	121	45,0	13
3:01:20	121	45,0	13
3:01:30	121	45,0	13
3:01:40	121	45,0	13
3:01:50	121	45,0	13
3:02:00	121	45,0	13
3:02:10	121	45,0	13
3:02:20	121	45,0	13
3:02:30	121	45,0	13
3:02:40	121	45,0	13
3:02:50	121	45,0	13
3:03:00	121	44,9	13
3:03:10	121	45,0	13
3:03:20	121	45,0	13
3:03:30	121	45,0	13
3:03:40	121	45,0	13
3:03:50	121	45,0	13
3:04:00	121	45,0	13
3:04:10	121	45,0	13
3:04:20	121	45,0	12
3:04:30	121	45,0	12
3:04:40	121	45,0	12
3:04:50	121	45,0	12
3:05:00	121	45,0	12
3:05:10	121	45,0	12
3:05:20	121	45,0	12
3:05:30	121	45,0	12
3:05:40	121	44,9	12
3:05:50	121	44,9	12
3:06:00	121	44,9	12
3:06:10	121	44,9	12
3:06:20	121	44,9	12
3:06:30	121	45,0	12
3:06:40	121	45,0	12
3:06:50	121	45,0	12
3:07:00	121	45,0	12
3:07:10	121	45,0	12
3:07:20	121	45,0	12
3:07:30	121	45,0	12
3:07:40	121	45,0	12
3:07:50	121	45,0	12
3:08:00	121	45,0	12
3:08:10	121	45,0	12
3:08:20	121	45,0	12
3:08:30	121	45,0	12
3:08:40	121	45,0	12
3:08:50	121	45,0	12
3:09:00	121	45,0	12
3:09:10	121	45,0	12
3:09:20	121	45,0	12
3:09:30	121	45,0	12
3:09:40	121	45,0	12
3:09:50	121	45,0	12
3:10:00	121	45,0	12
3:10:10	121	45,0	12
3:10:20	121	45,0	12
3:10:30	121	45,0	12
3:10:40	121	45,1	12
3:10:50	121	45,1	12
3:11:00	121	45,1	12
3:11:10	121	45,1	12
3:11:20	121	45,1	12
3:11:30	121	45,0	12
3:11:40	121	45,0	12
3:11:50	121	45,0	12
3:12:00	121	45,0	12
3:12:10	121	45,0	12
3:12:20	121	45,0	12
3:12:30	121	45,0	12
3:12:40	121	45,0	12
3:12:50	121	45,0	12
3:13:00	121	45,0	12
3:13:10	121	45,0	12
3:13:20	121	44,9	12
3:13:30	121	45,0	12
3:13:40	121	45,0	12
3:13:50	121	45,0	12
3:14:00	121	45,0	12
3:14:10	121	45,0	12
3:14:20	121	45,0	12
3:14:30	121	45,0	12
3:14:40	121	45,0	12
3:14:50	121	45,0	12
3:15:00	121	45,1	12
3:15:10	121	45,0	12
3:15:20	121	45,0	12
3:15:30	121	45,1	12
3:15:40	121	45,1	12
3:15:50	121	45,1	12
3:16:00	121	45,1	12
3:16:10	121	45,1	12
3:16:20	121	45,1	12
3:16:30	121	45,1	12
3:16:40	121	45,1	12
3:16:50	121	45,1	12
3:17:00	121	45,1	12
3:17:10	121	45,1	12
3:17:20	121	45,1	12
3:17:30	121	45,1	12
3:17:40	121	45,1	12
3:17:50	121	45,1	12
3:18:00	121	45,0	12
3:18:10	121	45,0	12
3:18:20	121	45,0	12
3:18:30	121	45,0	12
3:18:40	121	45,0	12
3:18:50	121	45,0	12
3:19:00	121	45,0	12
3:19:10	121	45,0	12
3:19:20	121	45,0	12
3:19:30	121	45,0	12
3:19:40	121	45,0	12
3:19:50	121	45,0	12
3:20:00	121	45,0	12
3:20:10	121	45,0	12
3:20:20	121	45,0	12
3:20:30	121	45,0	12
3:20:40	121	45,0	12
3:20:50	121	45,0	12
3:21:00	121	45,0	12
3:21:10	121	45,0	12
3:21:20	121	45,0	12
3:21:30	121	45,0	12
3:21:40	121	45,0	12
3:21:50	121	45,0	12
3:22:00	121	45,0	12
3:22:10	121	45,0	12
3:22:20	121	45,0	12
3:22:30	121	45,0	12
3:22:40	121	45,0	12
3:22:50	121	45,0	12
3:23:00	121	45,0	12
3:23:10	121	45,0	12
3:23:20	121	45,0	12
3:23:30	121	45,0	12
3:23:40	121	45,0	12
3:23:50	121	45,0	12
3:24:00	121	45,0	12
3:24:10	121	45,0	12
3:24:20	121	45,0	12
3:24:30	121	45,1	12
3:24:40	121	45,0	12
3:24:50	121	45,0	12
3:25:00	121	45,1	12
3:25:10	121	45,1	12
3:25:20	121	45,1	12
3:25:30	121	45,1	12
3:25:40	121	45,1	12
3:25:50	121	45,1	12
3:26:00	121	45,1	12
3:26:10	121	45,1	12
3:26:20	121	45,1	12
3:26:30	121	45,0	12
3:26:40	121	45,0	12
3:26:50	121	45,0	12
3:27:00	121	45,0	12
3:27:10	121	45,0	12
3:27:20	121	45,0	12
3:27:30	121	45,0	12
3:27:40	121	45,0	12
3:27:50	121	45,0	12
3:28:00	121	45,0	12
3:28:10	121	45,0	12
3:28:20	121	45,0	12
3:28:30	121	45,1	12
3:28:40	121	45,1	12
3:28:50	121	45,1	12
3:29:00	121	45,0	12
3:29:10	121	45,0	12
3:29:20	121	45,0	12
3:29:30	121	45,0	12
3:29:40	121	45,0	12
3:29:50	121	45,0	12
3:30:00	121	45,0	12
3:30:10	121	45,0	12
3:30:20	121	45,0	12
3:30:30	121	45,0	12
3:30:40	121	45,0	12
3:30:50	121	45,0	12
3:31:00	121	45,0	12
3:31:10	121	45,0	12
3:31:20	121	45,0	12
3:31:30	121	45,0	12
3:31:40	121	45,0	12
3:31:50	121	45,0	12
3:32:00	121	45,0	12
3:32:10	121	45,0	12
3:32:20	121	45,0	12
3:32:30	121	45,0	12
3:32:40	121	45,0	12
3:32:50	121	45,0	11
3:33:00	121	45,0	11
3:33:10	121	45,0	11
3:33:20	121	45,0	11
3:33:30	121	45,0	11
3:33:40	121	45,0	11
3:33:50	121	45,0	11
3:34:00	121	45,0	11
3:34:10	121	45,0	11
3:34:20	121	45,0	11
3:34:30	121	45,0	11
3:34:40	121	45,0	11
3:34:50	121	45,0	11
3:35:00	121	45,0	11
3:35:10	121	45,0	11
3:35:20	121	45,0	11
3:35:30	121	45,0	11
3:35:40	121	45,0	11
3:35:50	121	45,0	11
3:36:00	121	45,0	11
3:36:10	121	45,0	11
3:36:20	121	45,0	11
3:36:30	121	45,1	11
3:36:40	121	45,1	11
3:36:50	121	45,1	11
3:37:00	121	45,1	11
3:37:10	121	45,1	11
3:37:20	121	45,1	11
3:37:30	121	45,1	11
3:37:40	121	45,0	11
3:37:50	121	45,0	11
3:38:00	121	45,0	11
3:38:10	121	45,0	11
3:38:20	121	45,0	11
3:38:30	121	45,0	11
3:38:40	121	45,0	11
3:38:50	121	45,0	11
3:39:00	121	45,0	11
3:39:10	121	45,0	11
3:39:20	121	45,0	11
3:39:30	121	45,0	11
3:39:40	121	45,0	11
3:39:50	121	45,0	11
3:40:00	121	45,0	11
3:40:10	121	45,0	11
3:40:20	121	45,0	11
3:40:30	121	45,0	11
3:40:40	121	45,0	11
3:40:50	121	45,0	11
3:41:00	121	45,0	11
3:41:10	121	45,0	11
3:41:20	121	45,0	11
3:41:30	121	45,0	11
3:41:40	121	45,0	11
3:41:50	121	45,0	11
3:42:00	121	45,0	11
3:42:10	121	45,0	11
3:42:20	121	45,0	11
3:42:30	121	45,0	11
3:42:40	121	45,0	11
3:42:50	121	45,0	11
3:43:00	121	45,0	11
3:43:10	121	45,0	11
3:43:20	121	45,0	11
3:43:30	121	45,0	11
3:43:40	121	45,0	11
3:43:50	121	45,0	11
3:44:00	121	45,0	11
3:44:10	121	45,0	11
3:44:20	121	45,0	11
3:44:30	121	45,0	11
3:44:40	121	45,0	11
3:44:50	121	45,0	11
3:45:00	121	45,0	11
3:45:10	121	45,0	11
3:45:20	121	45,0	11
3:45:30	121	45,0	11
3:45:40	121	45,0	11
3:45:50	121	45,0	11
3:46:00	121	45,0	11
3:46:10	121	45,0	11
3:46:20	121	45,0	11
3:46:30	121	45,0	11
3:46:40	121	45,0	11
3:46:50	121	45,0	11
3:47:00	121	45,0	11
3:47:10	121	45,0	11
3:47:20	121	45,0	11
3:47:30	121	45,0	11
3:47:40	121	45,0	11
3:47:50	121	45,0	11
3:48:00	121	45,0	11
3:48:10	121	45,0	11
3:48:20	121	45,0	11
3:48:30	121	45,0	11
3:48:40	121	45,0	11
3:48:50	121	45,0	11
3:49:00	121	45,0	11
3:49:10	121	45,0	11
3:49:20	121	45,0	11
3:49:30	121	44,9	11
3:49:40	121	44,9	11
3:49:50	121	44,9	11
3:50:00	121	44,9	11
3:50:10	121	45,0	11
3:50:20	121	45,0	11
3:50:30	121	45,0	11
3:50:40	121	45,0	11
3:50:50	121	45,0	11
3:51:00	121	45,0	11
3:51:10	121	45,0	11
3:51:20	121	45,0	11
3:51:30	121	45,0	11
3:51:40	121	45,0	11
3:51:50	121	45,0	11
3:52:00	121	45,1	11
3:52:10	121	45,1	11
3:52:20	121	45,1	11
3:52:30	121	45,1	11
3:52:40	121	45,0	11
3:52:50	121	45,0	11
3:53:00	121	45,1	11
3:53:10	121	45,0	11
3:53:20	121	45,0	11
3:53:30	121	45,0	11
3:53:40	121	45,0	11
3:53:50	121	45,0	11
3:54:00	121	45,0	11
3:54:10	121	45,1	11
3:54:20	121	45,1	11
3:54:30	121	45,1	11
3:54:40	121	45,1	11
3:54:50	121	45,1	11
3:55:00	121	45,1	11
3:55:10	121	45,0	11
3:55:20	121	45,2	11
3:55:30	121	45,1	11
3:55:40	121	45,2	11
3:55:50	121	44,9	11
3:56:00	121	44,9	11
3:56:10	121	44,9	11
3:56:20	121	44,9	11
3:56:30	121	44,9	11
3:56:40	121	45,0	11
3:56:50	121	44,9	11
3:57:00	121	44,9	11
3:57:10	121	44,9	11
3:57:20	121	44,9	11
3:57:30	121	44,9	11
3:57:40	121	44,9	11
3:57:50	121	44,9	11
3:58:00	121	44,9	11
3:58:10	121	44,9	11
3:58:20	121	44,9	11
3:58:30	121	44,9	11
3:58:40	121	44,9	11
3:58:50	121	44,9	11
3:59:00	121	44,9	11
3:59:10	121	45,0	11
3:59:20	121	45,0	11
3:59:30	121	44,8	11
3:59:40	121	45,0	11
3:59:50	121	44,9	11
4:00:00	121	44,9	11
4:00:10	121	44,9	11
4:00:20	121	45,0	11
4:00:30	121	45,1	11
4:00:40	121	45,1	11
4:00:50	121	45,1	11
4:01:00	121	45,1	11
4:01:10	121	45,1	11
4:01:20	121	45,1	11
4:01:30	121	45,1	11
4:01:40	121	45,1	11
4:01:50	121	45,1	11
4:02:00	121	45,1	11
4:02:10	121	45,1	11
4:02:20	121	45,1	11
4:02:30	121	45,1	11
4:02:40	121	45,1	11
4:02:50	121	45,1	11
4:03:00	121	45,1	11
4:03:10	121	45,1	11
4:03:20	121	45,1	11
4:03:30	121	45,1	11
4:03:40	121	45,1	11
4:03:50	121	45,1	11
4:04:00	121	45,1	11
4:04:10	121	45,1	11
4:04:20	121	45,1	11
4:04:30	121	45,1	11
4:04:40	121	45,1	11
4:04:50	121	45,2	11
4:05:00	121	45,2	11
4:05:10	121	45,2	11
4:05:20	121	45,2	10
4:05:30	121	45,2	10
4:05:40	121	45,2	10
4:05:50	121	45,1	10
4:06:00	121	45,1	10
4:06:10	121	45,1	10
4:06:20	121	45,1	10
4:06:30	121	45,1	10
4:06:40	121	45,1	10
4:06:50	121	45,0	10
4:07:00	121	45,0	10
4:07:10	121	45,1	10
4:07:20	121	45,0	10
4:07:30	121	45,0	10
4:07:40	121	45,0	10
4:07:50	121	45,1	10
4:08:00	121	45,1	10
4:08:10	121	45,1	10
4:08:20	121	45,2	10
4:08:30	121	45,2	10
4:08:40	121	45,2	10
4:08:50	121	45,2	10
4:09:00	121	45,2	10
4:09:10	121	45,2	10
4:09:20	121	45,2	10
4:09:30	121	45,2	10
4:09:40	121	45,1	10
4:09:50	121	45,1	10
4:10:00	121	45,1	10
4:10:10	121	45,1	10
4:10:20	121	45,1	10
4:10:30	121	45,1	10
4:10:40	121	45,1	10
4:10:50	121	45,1	10
4:11:00	121	45,1	10
4:11:10	121	45,1	10
4:11:20	121	45,1	10
4:11:30	121	45,0	10
4:11:40	121	45,1	10
4:11:50	121	45,1	10
4:12:00	121	45,1	10
4:12:10	121	45,1	10
4:12:20	121	45,1	10
4:12:30	121	45,1	10
4:12:40	121	45,1	10
4:12:50	121	45,1	10
4:13:00	121	45,1	10
4:13:10	121	45,1	10
4:13:20	121	45,1	10
4:13:30	121	45,1	10
4:13:40	121	45,1	10
4:13:50	121	45,1	10
4:14:00	121	45,1	10
4:14:10	121	45,1	10
4:14:20	121	45,1	10
4:14:30	121	45,1	10
4:14:40	121	45,1	10
4:14:50	121	45,1	10
4:15:00	121	45,1	10
4:15:10	121	45,1	10
4:15:20	121	45,1	10
4:15:30	121	45,1	10
4:15:40	121	45,1	10
4:15:50	121	45,1	10
4:16:00	121	45,1	10
4:16:10	121	45,1	10
4:16:20	121	45,1	10
4:16:30	121	45,1	10
4:16:40	121	45,1	10
4:16:50	121	45,1	10
4:17:00	121	45,1	10
4:17:10	121	45,1	10
4:17:20	121	45,0	10
4:17:30	121	45,1	10
4:17:40	121	45,1	10
4:17:50	121	45,1	10
4:18:00	121	45,1	10
4:18:10	121	45,1	10
4:18:20	121	45,1	10
4:18:30	121	45,1	10
4:18:40	121	45,1	10
4:18:50	121	45,1	10
4:19:00	121	45,1	10
4:19:10	121	45,1	10
4:19:20	121	45,1	10
4:19:30	121	45,1	10
4:19:40	121	45,1	10
4:19:50	121	45,1	10
4:20:00	121	45,1	10
4:20:10	121	45,1	10
4:20:20	121	45,1	10
4:20:30	121	45,1	10
4:20:40	121	45,1	10
4:20:50	121	45,1	10
4:21:00	121	45,1	10
4:21:10	121	45,1	10
4:21:20	121	45,1	10
4:21:30	121	45,1	10
4:21:40	121	45,1	10
4:21:50	121	45,1	10
4:22:00	121	45,1	10
4:22:10	121	45,1	10
4:22:20	121	45,1	10
4:22:30	121	45,1	10
4:22:40	121	45,1	10
4:22:50	121	45,1	10
4:23:00	121	45,1	10
4:23:10	121	45,1	10
4:23:20	121	45,1	10
4:23:30	121	45,1	10
4:23:40	121	45,1	10
4:23:50	121	45,1	10
4:24:00	121	45,1	10
4:24:10	121	45,1	10
4:24:20	121	45,0	10
4:24:30	121	45,1	10
4:24:40	121	45,1	10
4:24:50	121	45,0	10
4:25:00	121	45,1	10
4:25:10	121	45,1	10
4:25:20	121	45,0	10
4:25:30	121	45,1	10
4:25:40	121	45,1	10
4:25:50	121	45,1	10
4:26:00	121	45,1	10
4:26:10	121	45,1	10
4:26:20	121	45,1	10
4:26:30	121	45,1	10
4:26:40	121	45,1	10
4:26:50	121	45,1	10
4:27:00	121	45,1	10
4:27:10	121	45,1	10
4:27:20	121	45,1	10
4:27:30	121	45,1	10
4:27:40	121	45,1	10
4:27:50	121	45,2	10
4:28:00	121	45,2	10
4:28:10	121	45,2	10
4:28:20	121	45,2	10
4:28:30	121	45,1	10
4:28:40	121	45,1	10
4:28:50	121	45,1	10
4:29:00	121	45,1	10
4:29:10	121	45,1	10
4:29:20	121	45,1	10
4:29:30	121	45,1	10
4:29:40	121	45,1	10
4:29:50	121	45,1	10
4:30:00	121	45,1	10
4:30:10	121	45,1	10
4:30:20	121	45,1	10
4:30:30	121	45,1	10
4:30:40	121	45,1	10
4:30:50	121	45,1	10
4:31:00	121	45,1	10
4:31:10	121	45,1	10
4:31:20	121	45,1	10
4:31:30	121	45,1	10
4:31:40	121	45,1	10
4:31:50	121	45,1	10
4:32:00	121	45,1	10
4:32:10	121	45,1	10
4:32:20	121	45,1	10
4:32:30	121	45,1	10
4:32:40	121	45,1	10
4:32:50	121	45,1	10
4:33:00	121	45,1	10
4:33:10	121	45,1	10
4:33:20	121	45,1	10
4:33:30	121	45,1	10
4:33:40	121	45,1	10
4:33:50	121	45,1	10
4:34:00	121	45,1	10
4:34:10	121	45,1	10
4:34:20	121	45,1	10
4:34:30	121	45,1	10
4:34:40	121	45,1	10
4:34:50	121	45,1	10
4:35:00	121	45,1	10
4:35:10	121	45,1	10
4:35:20	121	45,1	10
4:35:30	121	45,1	10
4:35:40	121	45,1	10
4:35:50	121	45,1	10
4:36:00	121	45,1	10
4:36:10	121	45,1	10
4:36:20	121	45,1	10
4:36:30	121	45,1	10
4:36:40	121	45,1	10
4:36:50	121	45,1	10
4:37:00	121	45,1	10
4:37:10	121	45,1	10
4:37:20	121	45,1	10
4:37:30	121	45,1	10
4:37:40	121	45,1	10
4:37:50	121	45,1	10
4:38:00	121	45,1	10
4:38:10	121	45,2	10
4:38:20	121	45,2	10
4:38:30	121	45,3	10
4:38:40	121	45,2	10
4:38:50	121	45,2	10
4:39:00	121	45,2	10
4:39:10	121	45,2	10
4:39:20	121	45,2	10
4:39:30	121	45,2	10
4:39:40	121	45,2	10
4:39:50	121	45,1	10
4:40:00	121	45,1	10
4:40:10	121	45,1	10
4:40:20	121	45,1	10
4:40:30	121	45,1	10
4:40:40	121	45,1	10
4:40:50	121	45,1	10
4:41:00	121	45,1	10
4:41:10	121	45,1	10
4:41:20	121	45,1	10
4:41:30	121	45,1	10
4:41:40	121	45,1	10
4:41:50	121	45,1	10
4:42:00	121	45,1	10
4:42:10	121	45,0	10
4:42:20	121	45,0	10
4:42:30	121	45,0	10
4:42:40	121	45,0	10
4:42:50	121	45,0	10
4:43:00	121	45,0	10
4:43:10	121	45,0	10
4:43:20	121	45,0	10
4:43:30	121	45,0	10
4:43:40	121	45,0	10
4:43:50	121	45,0	10
4:44:00	121	45,0	10
4:44:10	121	45,0	10
4:44:20	121	45,0	10
4:44:30	121	45,0	10
4:44:40	121	45,0	10
4:44:50	121	45,0	10
4:45:00	121	45,0	10
4:45:10	121	45,1	10
4:45:20	121	45,1	10
4:45:30	121	45,1	10
4:45:40	121	45,1	10
4:45:50	121	45,1	10
4:46:00	121	45,1	10
4:46:10	121	45,1	10
4:46:20	121	45,1	10
4:46:30	121	45,1	10
4:46:40	121	45,1	10
4:46:50	121	45,1	10
4:47:00	121	45,2	10
4:47:10	121	45,2	10
4:47:20	121	45,2	10
4:47:30	121	45,2	10
4:47:40	121	45,2	10
4:47:50	121	45,2	10
4:48:00	121	45,2	10
4:48:10	121	45,2	10
4:48:20	121	45,2	10
4:48:30	121	45,2	10
4:48:40	121	45,2	10
4:48:50	121	45,1	10
4:49:00	121	45,1	10
4:49:10	121	45,1	10
4:49:20	121	45,1	10
4:49:30	121	45,1	10
4:49:40	121	45,1	10
4:49:50	121	45,1	10
4:50:00	121	45,1	10
4:50:10	121	45,1	10
4:50:20	121	45,1	10
4:50:30	121	45,1	10
4:50:40	121	45,1	10
4:50:50	121	45,1	10
4:51:00	121	45,1	10
4:51:10	121	45,1	10
4:51:20	121	45,1	10
4:51:30	121	45,1	10
4:51:40	121	45,1	10
4:51:50	121	45,2	10
4:52:00	121	45,2	10
4:52:10	121	45,3	10
4:52:20	121	45,3	10
4:52:30	121	45,3	10
4:52:40	121	45,3	10
4:52:50	121	45,2	10
4:53:00	121	45,2	10
4:53:10	121	45,2	10
4:53:20	121	45,2	10
4:53:30	121	45,1	10
4:53:40	121	45,1	10
4:53:50	121	45,1	10
4:54:00	121	45,1	10
4:54:10	121	45,1	10
4:54:20	121	45,1	10
4:54:30	121	45,1	10
4:54:40	121	45,1	10
4:54:50	121	45,1	10
4:55:00	121	45,1	10
4:55:10	121	45,1	10
4:55:20	121	45,1	10
4:55:30	121	45,1	10
4:55:40	121	45,1	10
4:55:50	121	45,1	10
4:56:00	121	45,1	10
4:56:10	121	45,1	10
4:56:20	121	45,1	10
4:56:30	121	45,1	9
4:56:40	121	45,1	10
4:56:50	121	45,2	9
4:57:00	121	45,2	10
4:57:10	121	45,1	9
4:57:20	121	45,1	10
4:57:30	121	45,1	10
4:57:40	121	45,1	10
4:57:50	121	45,1	10
4:58:00	121	45,1	10
4:58:10	121	45,1	10
4:58:20	121	45,2	9
4:58:30	121	45,1	10
4:58:40	121	45,2	9
4:58:50	121	45,1	10
4:59:00	121	45,1	10
4:59:10	121	45,1	10
4:59:20	121	45,1	10
4:59:30	121	45,1	10
4:59:40	121	45,1	10
4:59:50	121	45,1	9
5:00:00	121	45,1	10
5:00:10	121	45,1	9
5:00:20	121	45,1	10
5:00:30	121	45,1	9
5:00:40	121	45,1	10
5:00:50	121	45,1	10
5:01:00	121	45,1	10
5:01:10	121	45,1	10
5:01:20	121	45,1	9
5:01:30	121	45,1	10
5:01:40	121	45,1	9
5:01:50	121	45,1	10
5:02:00	121	45,1	9
5:02:10	121	45,1	10
5:02:20	121	45,1	10
5:02:30	121	45,1	10
5:02:40	121	45,1	10
5:02:50	121	45,1	9
5:03:00	121	45,1	10
5:03:10	121	45,1	9
5:03:20	121	45,1	10
5:03:30	121	45,1	10
5:03:40	121	45,1	10
5:03:50	121	45,1	10
5:04:00	121	45,1	10
5:04:10	121	45,1	10
5:04:20	121	45,1	9
5:04:30	121	45,1	10
5:04:40	121	45,1	9
5:04:50	121	45,1	10
5:05:00	121	45,1	10
5:05:10	121	45,1	10
5:05:20	121	45,1	10
5:05:30	121	45,1	10
5:05:40	121	45,1	10
5:05:50	121	45,1	10
5:06:00	121	45,1	10
5:06:10	121	45,2	9
5:06:20	121	45,2	10
5:06:30	121	45,2	9
5:06:40	121	45,2	10
5:06:50	121	45,2	10
5:07:00	121	45,2	10
5:07:10	121	45,1	10
5:07:20	121	45,2	9
5:07:30	121	45,1	10
5:07:40	121	45,2	9
5:07:50	121	45,2	10
5:08:00	121	45,2	10
5:08:10	121	45,2	10
5:08:20	121	45,2	10
5:08:30	121	45,1	10
5:08:40	121	45,1	10
5:08:50	121	45,1	10
5:09:00	121	45,1	10
5:09:10	121	45,1	10
5:09:20	121	45,1	10
5:09:30	121	45,2	10
5:09:40	121	45,2	10
5:09:50	121	45,2	10
5:10:00	121	45,2	10
5:10:10	121	45,2	10
5:10:20	121	45,1	10
5:10:30	121	45,1	10
5:10:40	121	45,1	10
5:10:50	121	45,1	10
5:11:00	121	45,2	10
5:11:10	121	45,2	10
5:11:20	121	45,2	10
5:11:30	121	45,2	10
5:11:40	121	45,2	10
5:11:50	121	45,1	10
5:12:00	121	45,2	10
5:12:10	121	45,1	9
5:12:20	121	45,1	10
5:12:30	121	45,1	10
5:12:40	121	45,1	10
5:12:50	121	45,1	10
5:13:00	121	45,1	10
5:13:10	121	45,1	10
5:13:20	121	45,1	10
5:13:30	121	45,1	10
5:13:40	121	45,1	9
5:13:50	121	45,1	10
5:14:00	121	45,1	10
5:14:10	121	45,1	10
5:14:20	121	45,1	10
5:14:30	121	45,1	10
5:14:40	121	45,1	10
5:14:50	121	45,1	9
5:15:00	121	45,1	10
5:15:10	121	45,1	9
5:15:20	121	45,1	10
5:15:30	121	45,1	10
5:15:40	121	45,1	10
5:15:50	121	45,1	10
5:16:00	121	45,1	10
5:16:10	121	45,1	10
5:16:20	121	45,1	9
5:16:30	121	45,1	10
5:16:40	121	45,0	9
5:16:50	121	45,1	10
5:17:00	121	45,1	9
5:17:10	121	45,1	10
5:17:20	121	45,1	10
5:17:30	121	45,1	10
5:17:40	121	45,1	10
5:17:50	121	45,0	9
5:18:00	121	45,1	10
5:18:10	121	45,0	9
5:18:20	121	45,1	10
5:18:30	121	45,1	9
5:18:40	121	45,1	10
5:18:50	121	45,1	10
5:19:00	121	45,1	10
5:19:10	121	45,1	10
5:19:20	121	45,1	10
5:19:30	121	45,1	10
5:19:40	121	45,1	9
5:19:50	121	45,1	10
5:20:00	121	45,1	9
5:20:10	121	45,1	10
5:20:20	121	45,1	9
5:20:30	121	45,1	10
5:20:40	121	45,1	10
5:20:50	121	45,1	9
5:21:00	121	45,1	10
5:21:10	121	45,1	9
5:21:20	121	45,1	10
5:21:30	121	45,1	9
5:21:40	121	45,1	10
5:21:50	121	45,1	9
5:22:00	121	45,1	10
5:22:10	121	45,1	9
5:22:20	121	45,1	9
5:22:30	121	45,1	10
5:22:40	121	45,1	9
5:22:50	121	45,1	10
5:23:00	121	45,1	9
5:23:10	121	45,1	10
5:23:20	121	45,1	9
5:23:30	121	45,1	10
5:23:40	121	45,1	9
5:23:50	121	45,1	9
5:24:00	121	45,1	9
5:24:10	121	45,1	9
5:24:20	121	45,1	9
5:24:30	121	45,1	9
5:24:40	121	45,1	10
5:24:50	121	45,1	9
5:25:00	121	45,1	10
5:25:10	121	45,1	9
5:25:20	121	45,1	9
5:25:30	121	45,1	9
5:25:40	121	45,1	9
5:25:50	121	45,1	9
5:26:00	121	45,1	9
5:26:10	121	45,1	10
5:26:20	121	45,1	9
5:26:30	121	45,1	10
5:26:40	121	45,1	9
5:26:50	121	45,1	9
5:27:00	121	45,1	9
5:27:10	121	45,1	9
5:27:20	121	45,1	9
5:27:30	121	45,1	9
5:27:40	121	45,1	10
5:27:50	121	45,1	9
5:28:00	121	45,1	9
5:28:10	121	45,1	9
5:28:20	121	45,1	9
5:28:30	121	45,1	9
