Repository: ProgWizer/parser

File: project-root/data/Data Acquisition/Data Acquisition/2021 year (353)/21-038 K.txt (part 1 of 2)
--Test Summary--
Full Path and File Name	
Instrument Name	UCA Left Cell
Instrument Type	Model 4262 Twin Cell UCA
Instrument Serial Number	
Test Start Date	01.03.2021
Test Start Time	12:53:29
Test Stop Date	02.03.2021
Test Stop Time	13:27:00
Test Length	24:33:31
Final Sample Time Offset	24:33:30
Controller Schedule Name	
Sampling Period	30 seconds
Comments	STIM


Information	WellID	
Information	Customer	
Information	EngName	
Information	CementClass	
Information	CementMfr	
Information	Additives	
Information	Density	1820
Information	BHCT	
Information	BHST	
Information	FluidLoss	
Information	JobType	
Calculated Value	CS_50	2:10:30
Calculated Value	CS_500	2:54:30
Calculated Value	CS_Time8h	27,62 MPa
Calculated Value	CS_Time12h	32,45 MPa
Calculated Value	CS_Time24h	42,45 MPa
Calculated Value	CS_Time48h	N/A
Calculated Value	CS_Time72h	N/A
Calculated Curve	Compressive Strength	Compressive strength type B (more than 14 lb/gal)
Initial Temperature (°C)	21 °C
Final Temperature (°C)	1299 °C
Initial Transit Time (microsec/in)	17,12 microsec/in
Final Transit Time (microsec/in)	ERROR
Initial Compressive Strength (MPa)	0,00 MPa
Final Compressive Strength (MPa)	N/A
--Data--
Time (HH:MM:SS)	Temperature (°C)	Transit Time (microsec/in)	Compressive Strength (MPa)
0:00:00	21	17,12	0,00
0:00:30	21	17,09	0,01
0:01:00	21	17,10	0,00
0:01:30	20	17,11	0,00
0:02:00	20	17,12	0,00
0:02:30	20	17,13	0,00
0:03:00	20	17,14	0,00
0:03:30	20	17,15	0,00
0:04:00	19	17,16	0,00
0:04:30	19	17,17	0,00
0:05:00	19	17,18	0,00
0:05:30	19	17,20	0,00
0:06:00	19	17,20	0,00
0:06:30	19	17,22	0,00
0:07:00	18	17,22	0,00
0:07:30	18	17,24	0,00
0:08:00	18	17,25	0,00
0:08:30	18	17,28	0,00
0:09:00	18	17,29	0,00
0:09:30	18	17,30	0,00
0:10:00	18	17,31	0,00
0:10:30	17	17,32	0,00
0:11:00	17	17,33	0,00
0:11:30	17	17,34	0,00
0:12:00	17	17,34	0,00
0:12:30	17	17,35	0,00
0:13:00	17	17,37	0,00
0:13:30	17	17,38	0,00
0:14:00	17	17,38	0,00
0:14:30	16	17,39	0,00
0:15:00	16	17,40	0,00
0:15:30	16	17,41	0,00
0:16:00	16	17,42	0,00
0:16:30	16	17,43	0,00
0:17:00	16	17,44	0,00
0:17:30	16	17,46	0,00
0:18:00	16	17,46	0,00
0:18:30	16	17,48	0,00
0:19:00	16	17,49	0,00
0:19:30	15	17,50	0,00
0:20:00	15	17,51	0,00
0:20:30	15	17,52	0,00
0:21:00	15	17,46	0,00
0:21:30	15	17,46	0,00
0:22:00	15	17,47	0,00
0:22:30	15	17,49	0,00
0:23:00	15	17,50	0,00
0:23:30	15	17,50	0,00
0:24:00	15	17,51	0,00
0:24:30	15	17,52	0,00
0:25:00	15	17,54	0,00
0:25:30	15	17,55	0,00
0:26:00	14	17,55	0,00
0:26:30	14	17,55	0,00
0:27:00	14	17,55	0,00
0:27:30	14	17,57	0,00
0:28:00	14	17,55	0,00
0:28:30	14	17,56	0,00
0:29:00	14	17,58	0,00
0:29:30	14	17,59	0,00
0:30:00	14	17,59	0,00
0:30:30	14	17,60	0,00
0:31:00	14	17,60	0,00
0:31:30	14	17,60	0,00
0:32:00	14	17,61	0,00
0:32:30	14	17,61	0,00
0:33:00	13	17,61	0,00
0:33:30	13	17,61	0,00
0:34:00	13	17,62	0,00
0:34:30	13	17,63	0,00
0:35:00	13	17,63	0,00
0:35:30	13	17,64	0,00
0:36:00	13	17,64	0,00
0:36:30	13	17,64	0,00
0:37:00	13	17,64	0,00
0:37:30	13	17,65	0,00
0:38:00	13	17,65	0,00
0:38:30	13	17,65	0,00
0:39:00	13	17,66	0,00
0:39:30	13	17,66	0,00
0:40:00	13	17,67	0,00
0:40:30	13	17,67	0,00
0:41:00	13	17,68	0,00
0:41:30	13	17,68	0,00
0:42:00	13	17,70	0,00
0:42:30	13	17,70	0,00
0:43:00	12	17,70	0,00
0:43:30	12	17,70	0,00
0:44:00	12	17,70	0,00
0:44:30	12	17,71	0,00
0:45:00	12	17,71	0,00
0:45:30	12	17,71	0,00
0:46:00	12	17,72	0,00
0:46:30	12	17,72	0,00
0:47:00	12	17,72	0,00
0:47:30	12	17,73	0,00
0:48:00	12	17,73	0,00
0:48:30	12	17,73	0,00
0:49:00	12	17,73	0,00
0:49:30	12	17,73	0,00
0:50:00	12	17,73	0,00
0:50:30	12	17,73	0,00
0:51:00	12	17,74	0,00
0:51:30	12	17,74	0,00
0:52:00	12	17,74	0,00
0:52:30	12	17,75	0,00
0:53:00	12	17,76	0,00
0:53:30	12	17,77	0,00
0:54:00	12	17,77	0,00
0:54:30	12	17,77	0,00
0:55:00	12	17,77	0,00
0:55:30	12	17,78	0,00
0:56:00	12	17,78	0,00
0:56:30	12	17,79	0,00
0:57:00	12	17,80	0,00
0:57:30	12	17,80	0,00
0:58:00	11	17,80	0,00
0:58:30	11	17,80	0,00
0:59:00	11	17,81	0,00
0:59:30	11	17,81	0,00
1:00:00	11	17,82	0,00
1:00:30	11	17,82	0,00
1:01:00	11	17,82	0,00
1:01:30	11	17,82	0,00
1:02:00	11	17,83	0,00
1:02:30	11	17,73	0,00
1:03:00	12	17,74	0,00
1:03:30	12	17,76	0,00
1:04:00	12	17,77	0,00
1:04:30	11	17,78	0,00
1:05:00	11	17,78	0,00
1:05:30	11	17,78	0,00
1:06:00	11	17,78	0,00
1:06:30	11	17,78	0,00
1:07:00	11	17,78	0,00
1:07:30	11	17,78	0,00
1:08:00	11	17,78	0,00
1:08:30	11	17,78	0,00
1:09:00	11	17,78	0,00
1:09:30	11	17,78	0,00
1:10:00	11	17,79	0,00
1:10:30	11	17,79	0,00
1:11:00	11	17,79	0,00
1:11:30	11	17,79	0,00
1:12:00	11	17,79	0,00
1:12:30	11	17,79	0,00
1:13:00	11	17,79	0,00
1:13:30	11	17,79	0,00
1:14:00	11	17,79	0,00
1:14:30	11	17,79	0,00
1:15:00	11	17,79	0,00
1:15:30	11	17,79	0,00
1:16:00	11	17,79	0,00
1:16:30	11	17,80	0,00
1:17:00	11	17,80	0,00
1:17:30	11	17,81	0,00
1:18:00	11	17,82	0,00
1:18:30	11	17,81	0,00
1:19:00	11	17,81	0,00
1:19:30	11	17,82	0,00
1:20:00	11	17,82	0,00
1:20:30	11	17,82	0,00
1:21:00	11	17,82	0,00
1:21:30	11	17,82	0,00
1:22:00	11	17,82	0,00
1:22:30	11	17,82	0,00
1:23:00	11	17,82	0,00
1:23:30	11	17,82	0,00
1:24:00	11	17,82	0,00
1:24:30	11	17,82	0,00
1:25:00	11	17,82	0,00
1:25:30	11	17,82	0,00
1:26:00	11	17,82	0,00
1:26:30	11	17,82	0,00
1:27:00	11	17,82	0,00
1:27:30	11	17,82	0,00
1:28:00	11	17,82	0,00
1:28:30	11	17,82	0,00
1:29:00	11	17,82	0,00
1:29:30	11	17,83	0,00
1:30:00	11	17,83	0,00
1:30:30	11	17,84	0,00
1:31:00	11	17,84	0,00
1:31:30	11	17,84	0,00
1:32:00	11	17,84	0,00
1:32:30	11	17,84	0,00
1:33:00	11	17,84	0,00
1:33:30	11	17,85	0,00
1:34:00	11	17,85	0,00
1:34:30	11	17,86	0,00
1:35:00	11	17,86	0,00
1:35:30	11	17,86	0,00
1:36:00	11	17,86	0,00
1:36:30	11	17,86	0,00
1:37:00	11	17,87	0,00
1:37:30	11	17,87	0,00
1:38:00	11	17,87	0,00
1:38:30	11	17,88	0,00
1:39:00	11	17,88	0,00
1:39:30	11	17,88	0,00
1:40:00	11	17,88	0,00
1:40:30	11	17,88	0,00
1:41:00	11	17,88	0,00
1:41:30	11	17,89	0,00
1:42:00	11	17,89	0,00
1:42:30	11	17,89	0,00
1:43:00	11	17,89	0,00
1:43:30	10	17,89	0,00
1:44:00	11	17,82	0,00
1:44:30	11	17,82	0,00
1:45:00	11	17,82	0,00
1:45:30	11	17,81	0,00
1:46:00	11	17,80	0,00
1:46:30	11	17,80	0,00
1:47:00	11	17,80	0,00
1:47:30	11	17,80	0,00
1:48:00	11	17,77	0,00
1:48:30	11	17,76	0,00
1:49:00	11	17,73	0,00
1:49:30	11	17,72	0,00
1:50:00	11	17,70	0,00
1:50:30	11	17,68	0,00
1:51:00	11	17,64	0,00
1:51:30	11	17,62	0,00
1:52:00	11	17,59	0,00
1:52:30	11	17,55	0,00
1:53:00	11	17,52	0,00
1:53:30	11	17,49	0,00
1:54:00	11	17,45	0,00
1:54:30	11	17,41	0,00
1:55:00	11	17,38	0,00
1:55:30	11	17,33	0,00
1:56:00	11	17,29	0,00
1:56:30	11	17,24	0,00
1:57:00	11	17,20	0,00
1:57:30	11	17,15	0,00
1:58:00	11	17,11	0,00
1:58:30	11	17,08	0,01
1:59:00	11	17,04	0,02
1:59:30	11	17,01	0,02
2:00:00	11	16,89	0,05
2:00:30	11	16,84	0,06
2:01:00	11	16,80	0,07
2:01:30	11	16,75	0,08
2:02:00	11	16,69	0,10
2:02:30	11	16,63	0,11
2:03:00	11	16,58	0,12
2:03:30	11	16,52	0,14
2:04:00	11	16,47	0,15
2:04:30	12	16,41	0,17
2:05:00	12	16,36	0,18
2:05:30	12	16,30	0,20
2:06:00	12	16,24	0,21
2:06:30	12	16,18	0,23
2:07:00	12	16,13	0,24
2:07:30	12	16,09	0,26
2:08:00	12	16,03	0,27
2:08:30	12	15,97	0,29
2:09:00	12	15,93	0,31
2:09:30	11	15,88	0,32
2:10:00	12	15,79	0,35
2:10:30	12	15,72	0,37
2:11:00	12	15,66	0,39
2:11:30	12	15,60	0,41
2:12:00	12	15,54	0,43
2:12:30	12	15,48	0,45
2:13:00	12	15,42	0,48
2:13:30	12	15,36	0,50
2:14:00	12	15,30	0,52
2:14:30	12	15,24	0,55
2:15:00	12	15,18	0,57
2:15:30	12	15,12	0,60
2:16:00	12	15,06	0,62
2:16:30	12	15,01	0,64
2:17:00	12	14,95	0,67
2:17:30	12	14,89	0,70
2:18:00	12	14,83	0,72
2:18:30	12	14,77	0,75
2:19:00	12	14,72	0,78
2:19:30	12	14,67	0,80
2:20:00	12	14,62	0,83
2:20:30	12	14,58	0,85
2:21:00	13	14,48	0,90
2:21:30	13	14,42	0,93
2:22:00	13	14,37	0,96
2:22:30	13	14,32	0,99
2:23:00	13	14,25	1,02
2:23:30	13	14,20	1,06
2:24:00	13	14,15	1,09
2:24:30	13	14,10	1,12
2:25:00	13	14,04	1,16
2:25:30	13	14,00	1,18
2:26:00	13	13,95	1,21
2:26:30	13	13,89	1,25
2:27:00	13	13,84	1,29
2:27:30	13	13,79	1,32
2:28:00	13	13,74	1,35
2:28:30	13	13,70	1,39
2:29:00	13	13,66	1,42
2:29:30	13	13,61	1,45
2:30:00	13	13,57	1,49
2:30:30	13	13,51	1,53
2:31:00	13	13,48	1,56
2:31:30	13	13,44	1,59
2:32:00	13	13,40	1,62
2:32:30	13	13,36	1,65
2:33:00	13	13,28	1,72
2:33:30	13	13,24	1,75
2:34:00	13	13,20	1,79
2:34:30	13	13,16	1,83
2:35:00	13	13,12	1,86
2:35:30	13	13,08	1,90
2:36:00	13	13,04	1,94
2:36:30	13	13,00	1,98
2:37:00	13	12,96	2,02
2:37:30	13	12,91	2,06
2:38:00	13	12,88	2,10
2:38:30	13	12,84	2,14
2:39:00	13	12,80	2,18
2:39:30	13	12,76	2,22
2:40:00	13	12,73	2,26
2:40:30	13	12,69	2,30
2:41:00	13	12,65	2,35
2:41:30	13	12,61	2,39
2:42:00	13	12,58	2,42
2:42:30	13	12,55	2,47
2:43:00	13	12,52	2,50
2:43:30	13	12,48	2,54
2:44:00	13	12,45	2,59
2:44:30	13	12,42	2,62
2:45:00	13	12,39	2,66
2:45:30	13	12,36	2,69
2:46:00	13	12,30	2,77
2:46:30	13	12,27	2,81
2:47:00	13	12,25	2,85
2:47:30	13	12,21	2,90
2:48:00	13	12,18	2,94
2:48:30	13	12,15	2,99
2:49:00	13	12,12	3,03
2:49:30	13	12,09	3,06
2:50:00	13	12,07	3,11
2:50:30	13	12,04	3,15
2:51:00	13	12,00	3,20
2:51:30	13	11,98	3,24
2:52:00	13	11,95	3,29
2:52:30	13	11,92	3,32
2:53:00	13	11,89	3,37
2:53:30	13	11,87	3,41
2:54:00	13	11,84	3,46
2:54:30	13	11,81	3,51
2:55:00	13	11,79	3,55
2:55:30	13	11,76	3,60
2:56:00	13	11,73	3,63
2:56:30	13	11,70	3,69
2:57:00	13	11,68	3,73
2:57:30	13	11,66	3,77
2:58:00	13	11,63	3,82
2:58:30	13	11,61	3,86
2:59:00	13	11,59	3,90
2:59:30	13	11,56	3,95
3:00:00	13	11,55	3,97
3:00:30	13	11,53	4,02
3:01:00	13	11,50	4,06
3:01:30	13	11,48	4,10
3:02:00	13	11,44	4,18
3:02:30	13	11,42	4,22
3:03:00	13	11,40	4,27
3:03:30	13	11,38	4,32
3:04:00	13	11,35	4,36
3:04:30	13	11,33	4,41
3:05:00	13	11,31	4,46
3:05:30	13	11,29	4,51
3:06:00	13	11,26	4,55
3:06:30	13	11,24	4,60
3:07:00	13	11,22	4,65
3:07:30	13	11,20	4,70
3:08:00	13	11,17	4,76
3:08:30	13	11,15	4,81
3:09:00	13	11,14	4,84
3:09:30	13	11,11	4,89
3:10:00	13	11,09	4,95
3:10:30	13	11,07	4,98
3:11:00	13	11,05	5,04
3:11:30	13	11,04	5,07
3:12:00	13	11,02	5,13
3:12:30	13	11,00	5,17
3:13:00	13	10,98	5,22
3:13:30	13	10,95	5,28
3:14:00	13	10,94	5,32
3:14:30	13	10,92	5,38
3:15:00	13	10,90	5,42
3:15:30	13	10,89	5,45
3:16:00	13	10,86	5,51
3:16:30	13	10,85	5,55
3:17:00	13	10,84	5,60
3:17:30	13	10,82	5,64
3:18:00	13	10,80	5,68
3:18:30	13	10,77	5,78
3:19:00	13	10,75	5,82
3:19:30	13	10,74	5,87
3:20:00	13	10,72	5,91
3:20:30	13	10,70	5,97
3:21:00	13	10,68	6,02
3:21:30	13	10,67	6,06
3:22:00	13	10,66	6,11
3:22:30	13	10,64	6,15
3:23:00	13	10,63	6,20
3:23:30	13	10,61	6,24
3:24:00	13	10,59	6,31
3:24:30	13	10,57	6,36
3:25:00	13	10,56	6,40
3:25:30	13	10,54	6,45
3:26:00	13	10,53	6,50
3:26:30	13	10,51	6,55
3:27:00	13	10,49	6,62
3:27:30	13	10,48	6,67
3:28:00	13	10,46	6,72
3:28:30	13	10,45	6,77
3:29:00	13	10,44	6,79
3:29:30	13	10,42	6,84
3:30:00	13	10,40	6,92
3:30:30	13	10,39	6,95
3:31:00	13	10,38	7,00
3:31:30	13	10,36	7,05
3:32:00	13	10,35	7,10
3:32:30	13	10,33	7,15
3:33:00	13	10,32	7,21
3:33:30	13	10,30	7,26
3:34:00	13	10,29	7,32
3:34:30	13	10,28	7,34
3:35:00	13	10,27	7,40
3:35:30	13	10,25	7,45
3:36:00	13	10,23	7,51
3:36:30	13	10,23	7,54
3:37:00	13	10,21	7,59
3:37:30	13	10,20	7,62
3:38:00	13	10,19	7,68
3:38:30	13	10,18	7,71
3:39:00	13	10,16	7,79
3:39:30	13	10,14	7,88
3:40:00	13	10,13	7,91
3:40:30	13	10,12	7,97
3:41:00	13	10,10	8,03
3:41:30	13	10,09	8,09
3:42:00	13	10,08	8,12
3:42:30	13	10,06	8,18
3:43:00	13	10,05	8,25
3:43:30	13	10,04	8,28
3:44:00	13	10,03	8,34
3:44:30	13	10,01	8,40
3:45:00	13	10,00	8,43
3:45:30	13	9,99	8,50
3:46:00	13	9,97	8,56
3:46:30	13	9,96	8,59
3:47:00	13	9,95	8,66
3:47:30	13	9,94	8,69
3:48:00	13	9,93	8,76
3:48:30	13	9,92	8,79
3:49:00	13	9,90	8,86
3:49:30	13	9,89	8,93
3:50:00	13	9,88	8,96
3:50:30	13	9,87	9,03
3:51:00	13	9,86	9,06
3:51:30	13	9,84	9,13
3:52:00	13	9,84	9,17
3:52:30	13	9,82	9,24
3:53:00	13	9,82	9,27
3:53:30	13	9,80	9,34
3:54:00	13	9,79	9,38
3:54:30	13	9,78	9,45
3:55:00	13	9,77	9,49
3:55:30	13	9,76	9,52
3:56:00	13	9,75	9,60
3:56:30	13	9,74	9,63
3:57:00	13	9,73	9,67
3:57:30	13	9,72	9,75
3:58:00	13	9,71	9,78
3:58:30	13	9,70	9,86
3:59:00	13	9,69	9,90
3:59:30	13	9,68	9,94
4:00:00	12	9,66	10,01
4:00:30	12	9,66	10,05
4:01:00	12	9,65	10,09
4:01:30	12	9,64	10,13
4:02:00	12	9,62	10,25
4:02:30	12	9,61	10,29
4:03:00	13	9,60	10,37
4:03:30	13	9,59	10,41
4:04:00	12	9,58	10,45
4:04:30	13	9,57	10,53
4:05:00	12	9,56	10,57
4:05:30	12	9,55	10,61
4:06:00	12	9,55	10,65
4:06:30	12	9,53	10,74
4:07:00	12	9,52	10,78
4:07:30	12	9,51	10,86
4:08:00	12	9,50	10,90
4:08:30	12	9,49	10,95
4:09:00	12	9,48	10,99
4:09:30	12	9,47	11,08
4:10:00	12	9,46	11,12
4:10:30	12	9,45	11,16
4:11:00	12	9,45	11,21
4:11:30	12	9,44	11,25
4:12:00	12	9,43	11,34
4:12:30	12	9,42	11,38
4:13:00	12	9,41	11,43
4:13:30	12	9,40	11,47
4:14:00	12	9,39	11,52
4:14:30	12	9,38	11,61
4:15:00	12	9,37	11,65
4:15:30	12	9,36	11,70
4:16:00	12	9,36	11,75
4:16:30	12	9,35	11,79
4:17:00	12	9,34	11,89
4:17:30	12	9,33	11,93
4:18:00	12	9,32	11,98
4:18:30	12	9,31	12,03
4:19:00	12	9,30	12,08
4:19:30	12	9,30	12,12
4:20:00	12	9,28	12,22
4:20:30	12	9,27	12,27
4:21:00	12	9,27	12,32
4:21:30	12	9,26	12,37
4:22:00	12	9,25	12,42
4:22:30	12	9,25	12,46
4:23:00	12	9,24	12,51
4:23:30	12	9,23	12,56
4:24:00	12	9,22	12,61
4:24:30	12	9,21	12,66
4:25:00	12	9,21	12,72
4:25:30	12	9,20	12,77
4:26:00	12	9,19	12,82
4:26:30	12	9,18	12,87
4:27:00	12	9,18	12,92
4:27:30	12	9,17	12,97
4:28:00	12	9,16	13,02
4:28:30	12	9,16	13,08
4:29:00	12	9,15	13,13
4:29:30	12	9,14	13,18
4:30:00	12	9,13	13,29
4:30:30	12	9,12	13,34
4:31:00	12	9,11	13,39
4:31:30	12	9,10	13,45
4:32:00	12	9,09	13,50
4:32:30	12	9,09	13,56
4:33:00	12	9,08	13,61
4:33:30	12	9,07	13,67
4:34:00	12	9,07	13,72
4:34:30	12	9,06	13,78
4:35:00	12	9,05	13,83
4:35:30	12	9,04	13,89
4:36:00	12	9,04	13,94
4:36:30	12	9,03	14,00
4:37:00	12	9,02	14,06
4:37:30	12	9,01	14,11
4:38:00	12	9,00	14,17
4:38:30	12	9,00	14,23
4:39:00	12	8,99	14,29
4:39:30	12	8,98	14,35
4:40:00	12	8,98	14,40
4:40:30	12	8,97	14,46
4:41:00	12	8,96	14,52
4:41:30	12	8,95	14,58
4:42:00	12	8,95	14,64
4:42:30	12	8,94	14,70
4:43:00	12	8,93	14,76
4:43:30	12	8,93	14,76
4:44:00	12	8,92	14,82
4:44:30	12	8,91	14,88
4:45:00	12	8,91	14,94
4:45:30	12	8,90	15,00
4:46:00	12	8,89	15,06
4:46:30	12	8,88	15,13
4:47:00	12	8,88	15,19
4:47:30	12	8,87	15,25
4:48:00	12	8,86	15,31
4:48:30	12	8,86	15,38
4:49:00	12	8,86	15,38
4:49:30	12	8,85	15,44
4:50:00	12	8,84	15,50
4:50:30	12	8,83	15,57
4:51:00	12	8,82	15,63
4:51:30	12	8,82	15,63
4:52:00	12	8,82	15,69
4:52:30	12	8,81	15,76
4:53:00	12	8,80	15,82
4:53:30	12	8,79	15,89
4:54:00	12	8,79	15,96
4:54:30	12	8,78	16,02
4:55:00	12	8,78	16,02
4:55:30	12	8,77	16,09
4:56:00	12	8,77	16,15
4:56:30	12	8,76	16,22
4:57:00	12	8,76	16,22
4:57:30	12	8,75	16,29
4:58:00	12	8,74	16,36
4:58:30	12	8,74	16,36
4:59:00	12	8,73	16,42
4:59:30	12	8,72	16,56
5:00:00	12	8,71	16,63
5:00:30	12	8,71	16,63
5:01:00	12	8,70	16,70
5:01:30	12	8,70	16,77
5:02:00	12	8,69	16,84
5:02:30	12	8,69	16,84
5:03:00	12	8,68	16,91
5:03:30	12	8,68	16,98
5:04:00	12	8,68	16,98
5:04:30	12	8,66	17,12
5:05:00	12	8,66	17,12
5:05:30	12	8,65	17,19
5:06:00	12	8,64	17,27
5:06:30	12	8,64	17,27
5:07:00	12	8,64	17,34
5:07:30	12	8,63	17,41
5:08:00	12	8,63	17,41
5:08:30	12	8,62	17,48
5:09:00	12	8,62	17,56
5:09:30	12	8,62	17,56
5:10:00	12	8,61	17,63
5:10:30	12	8,60	17,70
5:11:00	12	8,59	17,78
5:11:30	12	8,59	17,78
5:12:00	12	8,59	17,85
5:12:30	12	8,59	17,85
5:13:00	12	8,58	17,93
5:13:30	12	8,57	18,00
5:14:00	12	8,56	18,08
5:14:30	12	8,56	18,08
5:15:00	12	8,55	18,16
5:15:30	12	8,55	18,16
5:16:00	12	8,55	18,23
5:16:30	12	8,54	18,31
5:17:00	12	8,53	18,39
5:17:30	12	8,53	18,39
5:18:00	12	8,53	18,47
5:18:30	12	8,53	18,47
5:19:00	12	8,52	18,54
5:19:30	12	8,51	18,62
5:20:00	12	8,51	18,62
5:20:30	12	8,50	18,70
5:21:00	12	8,50	18,70
5:21:30	12	8,50	18,78
5:22:00	12	8,49	18,86
5:22:30	12	8,49	18,86
5:23:00	12	8,48	18,94
5:23:30	12	8,48	18,94
5:24:00	12	8,47	19,02
5:24:30	12	8,47	19,02
5:25:00	12	8,46	19,10
5:25:30	12	8,46	19,18
5:26:00	12	8,46	19,18
5:26:30	12	8,45	19,27
5:27:00	12	8,45	19,27
5:27:30	12	8,44	19,35
5:28:00	12	8,44	19,35
5:28:30	12	8,43	19,43
5:29:00	12	8,43	19,43
5:29:30	12	8,43	19,51
5:30:00	12	8,43	19,51
5:30:30	12	8,42	19,60
5:31:00	12	8,42	19,60
5:31:30	12	8,41	19,68
5:32:00	12	8,41	19,68
5:32:30	12	8,40	19,77
5:33:00	12	8,40	19,77
5:33:30	12	8,40	19,77
5:34:00	12	8,40	19,85
5:34:30	12	8,38	20,02
5:35:00	12	8,38	20,02
5:35:30	12	8,38	20,11
5:36:00	12	8,38	20,11
5:36:30	12	8,37	20,19
5:37:00	12	8,37	20,19
5:37:30	12	8,36	20,28
5:38:00	12	8,36	20,28
5:38:30	12	8,35	20,37
5:39:00	12	8,35	20,37
5:39:30	12	8,34	20,46
5:40:00	12	8,34	20,46
5:40:30	12	8,34	20,54
5:41:00	12	8,34	20,54
5:41:30	12	8,33	20,63
5:42:00	12	8,33	20,63
5:42:30	12	8,32	20,72
5:43:00	12	8,32	20,72
5:43:30	12	8,32	20,81
5:44:00	12	8,32	20,81
5:44:30	12	8,31	20,90
5:45:00	12	8,31	20,90
5:45:30	12	8,31	20,90
5:46:00	12	8,30	20,99
5:46:30	12	8,29	21,08
5:47:00	12	8,29	21,08
5:47:30	12	8,29	21,08
5:48:00	12	8,29	21,08
5:48:30	12	8,29	21,17
5:49:00	12	8,29	21,17
5:49:30	12	8,28	21,27
5:50:00	12	8,28	21,27
5:50:30	12	8,27	21,36
5:51:00	12	8,27	21,36
5:51:30	12	8,26	21,45
5:52:00	12	8,26	21,45
5:52:30	12	8,25	21,54
5:53:00	12	8,25	21,54
5:53:30	12	8,25	21,54
5:54:00	12	8,25	21,64
5:54:30	12	8,25	21,64
5:55:00	12	8,24	21,73
5:55:30	12	8,24	21,73
5:56:00	12	8,24	21,73
5:56:30	12	8,23	21,83
5:57:00	12	8,23	21,83
5:57:30	12	8,23	21,92
5:58:00	12	8,23	21,92
5:58:30	12	8,23	21,92
5:59:00	12	8,22	22,02
5:59:30	12	8,22	22,02
6:00:00	12	8,21	22,11
6:00:30	12	8,21	22,11
6:01:00	12	8,21	22,11
6:01:30	12	8,20	22,21
6:02:00	12	8,20	22,21
6:02:30	12	8,20	22,31
6:03:00	12	8,20	22,31
6:03:30	12	8,20	22,31
6:04:00	12	8,19	22,41
6:04:30	12	8,19	22,41
6:05:00	12	8,19	22,41
6:05:30	12	8,18	22,50
6:06:00	12	8,18	22,50
6:06:30	12	8,18	22,50
6:07:00	12	8,17	22,60
6:07:30	12	8,17	22,60
6:08:00	12	8,17	22,60
6:08:30	12	8,16	22,70
6:09:00	12	8,16	22,70
6:09:30	12	8,16	22,70
6:10:00	12	8,16	22,80
6:10:30	12	8,16	22,80
6:11:00	12	8,16	22,80
6:11:30	12	8,15	22,90
6:12:00	12	8,15	22,90
6:12:30	12	8,15	22,90
6:13:00	12	8,15	22,90
6:13:30	12	8,14	23,00
6:14:00	12	8,14	23,00
6:14:30	12	8,14	23,00
6:15:00	12	8,14	23,10
6:15:30	12	8,13	23,21
6:16:00	12	8,13	23,21
6:16:30	12	8,13	23,21
6:17:00	12	8,13	23,21
6:17:30	12	8,12	23,31
6:18:00	12	8,12	23,31
6:18:30	12	8,12	23,31
6:19:00	12	8,11	23,41
6:19:30	12	8,11	23,41
6:20:00	12	8,11	23,41
6:20:30	12	8,11	23,51
6:21:00	12	8,11	23,51
6:21:30	12	8,11	23,51
6:22:00	12	8,10	23,62
6:22:30	12	8,10	23,62
6:23:00	12	8,10	23,62
6:23:30	12	8,10	23,62
6:24:00	12	8,09	23,72
6:24:30	12	8,09	23,72
6:25:00	12	8,09	23,72
6:25:30	12	8,08	23,83
6:26:00	12	8,08	23,83
6:26:30	12	8,08	23,83
6:27:00	12	8,08	23,83
6:27:30	12	8,07	23,93
6:28:00	12	8,07	23,93
6:28:30	12	8,07	23,93
6:29:00	12	8,07	24,04
6:29:30	12	8,07	24,04
6:30:00	12	8,07	24,04
6:30:30	12	8,07	24,04
6:31:00	12	8,06	24,15
6:31:30	12	8,06	24,15
6:32:00	12	8,06	24,15
6:32:30	12	8,06	24,15
6:33:00	12	8,05	24,25
6:33:30	12	8,05	24,25
6:34:00	12	8,05	24,25
6:34:30	12	8,05	24,25
6:35:00	12	8,05	24,25
6:35:30	12	8,05	24,36
6:36:00	12	8,05	24,36
6:36:30	12	8,05	24,36
6:37:00	12	8,04	24,47
6:37:30	12	8,04	24,47
6:38:00	12	8,04	24,47
6:38:30	12	8,04	24,47
6:39:00	12	8,03	24,58
6:39:30	12	8,03	24,58
6:40:00	12	8,03	24,58
6:40:30	12	8,03	24,58
6:41:00	12	8,02	24,69
6:41:30	12	8,02	24,69
6:42:00	12	8,02	24,69
6:42:30	12	8,02	24,69
6:43:00	12	8,02	24,80
6:43:30	12	8,02	24,80
6:44:00	12	8,02	24,80
6:44:30	12	8,02	24,80
6:45:00	12	8,02	24,80
6:45:30	12	8,01	24,91
6:46:00	12	8,01	24,91
6:46:30	12	8,01	24,91
6:47:00	12	8,01	24,91
6:47:30	12	8,00	25,02
6:48:00	12	8,00	25,02
6:48:30	12	8,00	25,02
6:49:00	12	8,00	25,02
6:49:30	12	8,00	25,02
6:50:00	12	7,99	25,13
6:50:30	12	7,99	25,13
6:51:00	12	7,99	25,13
6:51:30	12	7,99	25,13
6:52:00	12	7,99	25,13
6:52:30	12	7,99	25,24
6:53:00	12	7,99	25,24
6:53:30	12	7,99	25,24
6:54:00	12	7,99	25,24
6:54:30	12	7,98	25,36
6:55:00	12	7,98	25,36
6:55:30	12	7,98	25,36
6:56:00	12	7,98	25,36
6:56:30	12	7,98	25,36
6:57:00	12	7,98	25,36
6:57:30	12	7,98	25,36
6:58:00	12	7,97	25,47
6:58:30	12	7,97	25,47
6:59:00	12	7,97	25,47
6:59:30	12	7,97	25,47
7:00:00	12	7,97	25,47
7:00:30	12	7,96	25,58
7:01:00	12	7,96	25,58
7:01:30	12	7,96	25,58
7:02:00	11	7,96	25,58
7:02:30	11	7,96	25,58
7:03:00	11	7,96	25,58
7:03:30	11	7,95	25,70
7:04:00	11	7,95	25,70
7:04:30	11	7,95	25,70
7:05:00	11	7,95	25,70
7:05:30	11	7,95	25,70
7:06:00	11	7,95	25,70
7:06:30	11	7,95	25,70
7:07:00	12	7,95	25,81
7:07:30	12	7,95	25,81
7:08:00	12	7,95	25,81
7:08:30	12	7,94	25,93
7:09:00	12	7,94	25,93
7:09:30	12	7,94	25,93
7:10:00	12	7,93	26,05
7:10:30	12	7,93	26,05
7:11:00	12	7,93	26,05
7:11:30	12	7,93	26,05
7:12:00	12	7,93	26,05
7:12:30	12	7,93	26,05
7:13:00	12	7,92	26,16
7:13:30	12	7,92	26,16
7:14:00	12	7,92	26,16
7:14:30	12	7,92	26,16
7:15:00	12	7,92	26,16
7:15:30	12	7,92	26,16
7:16:00	12	7,92	26,28
7:16:30	12	7,92	26,28
7:17:00	12	7,92	26,28
7:17:30	12	7,92	26,28
7:18:00	12	7,92	26,28
7:18:30	12	7,92	26,28
7:19:00	12	7,91	26,40
7:19:30	12	7,91	26,40
7:20:00	12	7,91	26,40
7:20:30	12	7,91	26,40
7:21:00	12	7,91	26,40
7:21:30	12	7,91	26,40
7:22:00	12	7,90	26,52
7:22:30	12	7,90	26,52
7:23:00	12	7,90	26,52
7:23:30	12	7,90	26,52
7:24:00	12	7,90	26,52
7:24:30	12	7,90	26,52
7:25:00	12	7,90	26,52
7:25:30	12	7,89	26,64
7:26:00	12	7,89	26,64
7:26:30	12	7,89	26,64
7:27:00	12	7,89	26,64
7:27:30	12	7,89	26,64
7:28:00	12	7,89	26,64
7:28:30	12	7,89	26,64
7:29:00	12	7,89	26,76
7:29:30	12	7,89	26,76
7:30:00	12	7,89	26,76
7:30:30	12	7,89	26,76
7:31:00	12	7,89	26,76
7:31:30	12	7,89	26,76
7:32:00	12	7,89	26,76
7:32:30	12	7,88	26,88
7:33:00	12	7,88	26,88
7:33:30	12	7,88	26,88
7:34:00	12	7,88	26,88
7:34:30	12	7,88	26,88
7:35:00	12	7,88	26,88
7:35:30	12	7,88	26,88
7:36:00	12	7,88	26,88
7:36:30	12	7,87	27,00
7:37:00	12	7,87	27,00
7:37:30	12	7,87	27,00
7:38:00	12	7,87	27,00
7:38:30	12	7,87	27,00
7:39:00	12	7,87	27,00
7:39:30	12	7,87	27,00
7:40:00	12	7,86	27,12
7:40:30	12	7,86	27,12
7:41:00	12	7,86	27,12
7:41:30	12	7,86	27,12
7:42:00	12	7,86	27,12
7:42:30	12	7,86	27,12
7:43:00	12	7,86	27,12
7:43:30	12	7,86	27,12
7:44:00	12	7,86	27,25
7:44:30	12	7,86	27,25
7:45:00	12	7,86	27,25
7:45:30	12	7,86	27,25
7:46:00	12	7,86	27,25
7:46:30	12	7,86	27,25
7:47:00	12	7,86	27,25
7:47:30	12	7,86	27,25
7:48:00	12	7,85	27,37
7:48:30	12	7,85	27,37
7:49:00	12	7,85	27,37
7:49:30	12	7,85	27,37
7:50:00	12	7,85	27,37
7:50:30	12	7,85	27,37
7:51:00	12	7,85	27,37
7:51:30	12	7,85	27,37
7:52:00	12	7,85	27,37
7:52:30	12	7,84	27,50
7:53:00	12	7,84	27,50
7:53:30	12	7,84	27,50
7:54:00	12	7,84	27,50
7:54:30	12	7,84	27,50
7:55:00	12	7,84	27,50
7:55:30	12	7,84	27,50
7:56:00	12	7,84	27,50
7:56:30	12	7,84	27,50
7:57:00	12	7,83	27,62
7:57:30	12	7,83	27,62
7:58:00	12	7,83	27,62
7:58:30	12	7,83	27,62
7:59:00	12	7,83	27,62
7:59:30	12	7,83	27,62
8:00:00	12	7,83	27,62
8:00:30	12	7,83	27,62
8:01:00	11	7,83	27,62
8:01:30	11	7,83	27,62
8:02:00	11	7,83	27,62
8:02:30	11	7,83	27,62
8:03:00	11	7,83	27,75
8:03:30	11	7,83	27,75
8:04:00	11	7,83	27,75
8:04:30	11	7,83	27,75
8:05:00	11	7,83	27,75
8:05:30	12	7,82	27,87
8:06:00	12	7,82	27,87
8:06:30	12	7,82	27,87
8:07:00	12	7,82	27,87
8:07:30	12	7,82	27,87
8:08:00	12	7,82	27,87
8:08:30	12	7,81	28,00
8:09:00	12	7,81	28,00
8:09:30	12	7,81	28,00
8:10:00	12	7,81	28,00
8:10:30	12	7,81	28,00
8:11:00	12	7,81	28,00
8:11:30	12	7,81	28,00
8:12:00	12	7,81	28,00
8:12:30	12	7,81	28,00
8:13:00	12	7,81	28,00
8:13:30	12	7,81	28,00
8:14:00	12	7,81	28,00
8:14:30	12	7,80	28,13
8:15:00	12	7,80	28,13
8:15:30	12	7,80	28,13
8:16:00	12	7,80	28,13
8:16:30	12	7,80	28,13
8:17:00	12	7,80	28,13
8:17:30	12	7,80	28,13
8:18:00	12	7,80	28,13
8:18:30	12	7,80	28,13
8:19:00	12	7,80	28,26
8:19:30	12	7,80	28,26
8:20:00	12	7,80	28,26
8:20:30	12	7,80	28,26
8:21:00	12	7,80	28,26
8:21:30	12	7,80	28,26
8:22:00	12	7,80	28,26
8:22:30	12	7,80	28,26
8:23:00	12	7,80	28,26
8:23:30	12	7,79	28,38
8:24:00	12	7,79	28,38
8:24:30	12	7,79	28,38
8:25:00	12	7,79	28,38
8:25:30	12	7,79	28,38
8:26:00	12	7,79	28,38
8:26:30	12	7,79	28,38
8:27:00	12	7,79	28,38
8:27:30	12	7,79	28,38
8:28:00	12	7,79	28,38
8:28:30	12	7,79	28,38
8:29:00	12	7,79	28,38
8:29:30	12	7,78	28,51
8:30:00	12	7,78	28,51
8:30:30	12	7,78	28,51
8:31:00	12	7,78	28,51
8:31:30	12	7,78	28,51
8:32:00	12	7,78	28,51
8:32:30	12	7,78	28,51
8:33:00	12	7,78	28,51
8:33:30	12	7,78	28,51
8:34:00	12	7,78	28,51
8:34:30	12	7,78	28,51
8:35:00	12	7,77	28,64
8:35:30	12	7,77	28,64
8:36:00	12	7,77	28,64
8:36:30	12	7,77	28,64
8:37:00	12	7,77	28,64
8:37:30	12	7,77	28,64
8:38:00	12	7,77	28,64
8:38:30	12	7,77	28,64
8:39:00	12	7,77	28,64
8:39:30	12	7,77	28,64
8:40:00	12	7,77	28,64
8:40:30	12	7,77	28,64
8:41:00	12	7,77	28,64
8:41:30	12	7,77	28,64
8:42:00	12	7,77	28,78
8:42:30	12	7,77	28,78
8:43:00	12	7,77	28,78
8:43:30	12	7,77	28,78
8:44:00	12	7,77	28,78
8:44:30	12	7,77	28,78
8:45:00	12	7,77	28,78
8:45:30	12	7,77	28,78
8:46:00	12	7,77	28,78
8:46:30	12	7,77	28,78
8:47:00	12	7,77	28,78
8:47:30	12	7,77	28,78
8:48:00	12	7,76	28,91
8:48:30	12	7,76	28,91
8:49:00	12	7,76	28,91
8:49:30	12	7,76	28,91
8:50:00	12	7,76	28,91
8:50:30	12	7,76	28,91
8:51:00	12	7,76	28,91
8:51:30	12	7,76	28,91
8:52:00	12	7,76	28,91
8:52:30	12	7,76	28,91
8:53:00	12	7,76	28,91
8:53:30	12	7,76	28,91
8:54:00	12	7,76	28,91
8:54:30	12	7,76	28,91
8:55:00	12	7,75	29,04
8:55:30	12	7,75	29,04
8:56:00	12	7,75	29,04
8:56:30	12	7,75	29,04
8:57:00	12	7,75	29,04
8:57:30	12	7,75	29,04
8:58:00	12	7,75	29,04
8:58:30	12	7,75	29,04
8:59:00	12	7,75	29,04
8:59:30	12	7,75	29,04
9:00:00	12	7,75	29,04
9:00:30	12	7,75	29,04
9:01:00	12	7,75	29,04
9:01:30	12	7,75	29,17
9:02:00	12	7,75	29,17
9:02:30	12	7,75	29,17
9:03:00	12	7,75	29,17
9:03:30	12	7,75	29,17
9:04:00	12	7,75	29,17
9:04:30	12	7,75	29,17
9:05:00	12	7,75	29,17
9:05:30	12	7,75	29,17
9:06:00	12	7,75	29,17
9:06:30	12	7,75	29,17
9:07:00	12	7,75	29,17
9:07:30	12	7,75	29,17
9:08:00	12	7,75	29,17
9:08:30	12	7,75	29,17
9:09:00	12	7,75	29,17
9:09:30	12	7,75	29,17
9:10:00	12	7,75	29,17
9:10:30	12	7,75	29,17
9:11:00	12	7,75	29,17
9:11:30	12	7,74	29,31
9:12:00	12	7,74	29,31
9:12:30	12	7,74	29,31
9:13:00	12	7,74	29,31
9:13:30	12	7,73	29,44
9:14:00	12	7,73	29,44
9:14:30	12	7,73	29,44
9:15:00	12	7,73	29,44
9:15:30	12	7,73	29,44
9:16:00	12	7,73	29,44
9:16:30	12	7,73	29,44
9:17:00	12	7,73	29,44
9:17:30	12	7,73	29,44
9:18:00	12	7,73	29,44
9:18:30	12	7,73	29,44
9:19:00	12	7,73	29,44
9:19:30	12	7,73	29,44
9:20:00	12	7,73	29,44
9:20:30	12	7,73	29,44
9:21:00	12	7,73	29,44
9:21:30	12	7,72	29,58
9:22:00	13	7,72	29,58
9:22:30	13	7,72	29,58
9:23:00	13	7,73	29,44
9:23:30	13	7,72	29,58
9:24:00	13	7,72	29,58
9:24:30	13	7,72	29,58
9:25:00	13	7,72	29,58
9:25:30	13	7,72	29,58
9:26:00	13	7,72	29,58
9:26:30	13	7,72	29,58
9:27:00	13	7,72	29,58
9:27:30	13	7,72	29,58
9:28:00	13	7,72	29,58
9:28:30	13	7,72	29,58
9:29:00	13	7,72	29,58
9:29:30	13	7,72	29,71
9:30:00	13	7,72	29,71
9:30:30	13	7,72	29,71
9:31:00	13	7,72	29,71
9:31:30	13	7,72	29,71
9:32:00	13	7,72	29,71
9:32:30	13	7,72	29,71
9:33:00	13	7,72	29,71
9:33:30	13	7,72	29,71
9:34:00	13	7,72	29,71
9:34:30	13	7,72	29,71
9:35:00	13	7,72	29,71
9:35:30	13	7,72	29,71
9:36:00	13	7,72	29,71
9:36:30	13	7,72	29,71
9:37:00	13	7,72	29,71
9:37:30	13	7,72	29,71
9:38:00	13	7,71	29,85
9:38:30	13	7,71	29,85
9:39:00	13	7,71	29,85
9:39:30	13	7,71	29,85
9:40:00	13	7,71	29,85
9:40:30	14	7,71	29,85
9:41:00	14	7,71	29,85
9:41:30	14	7,71	29,85
9:42:00	14	7,71	29,85
9:42:30	14	7,71	29,85
9:43:00	14	7,71	29,85
9:43:30	14	7,71	29,85
9:44:00	14	7,71	29,85
9:44:30	14	7,71	29,85
9:45:00	14	7,71	29,85
9:45:30	14	7,71	29,85
9:46:00	14	7,70	29,99
9:46:30	14	7,70	29,99
9:47:00	14	7,70	29,99
9:47:30	14	7,70	29,99
9:48:00	14	7,70	29,99
9:48:30	14	7,70	29,99
9:49:00	14	7,70	29,99
9:49:30	14	7,70	29,99
9:50:00	14	7,70	29,99
9:50:30	14	7,70	29,99
9:51:00	14	7,70	29,99
9:51:30	14	7,70	29,99
9:52:00	14	7,70	29,99
9:52:30	14	7,70	29,99
9:53:00	14	7,70	29,99
9:53:30	14	7,70	29,99
9:54:00	15	7,70	29,99
9:54:30	15	7,70	29,99
9:55:00	15	7,70	29,99
9:55:30	15	7,70	29,99
9:56:00	15	7,69	30,13
9:56:30	15	7,69	30,13
9:57:00	15	7,69	30,13
9:57:30	15	7,69	30,13
9:58:00	15	7,69	30,13
9:58:30	15	7,69	30,13
9:59:00	15	7,69	30,13
9:59:30	15	7,69	30,13
10:00:00	15	7,69	30,13
10:00:30	15	7,69	30,13
10:01:00	15	7,69	30,13
10:01:30	15	7,69	30,13
10:02:00	15	7,69	30,13
10:02:30	15	7,69	30,13
10:03:00	15	7,69	30,13
10:03:30	15	7,69	30,13
10:04:00	15	7,69	30,13
10:04:30	15	7,69	30,13
10:05:00	15	7,68	30,27
10:05:30	15	7,68	30,27
10:06:00	15	7,68	30,27
10:06:30	16	7,68	30,27
10:07:00	16	7,68	30,27
10:07:30	16	7,68	30,27
10:08:00	16	7,68	30,27
10:08:30	16	7,68	30,27
10:09:00	16	7,68	30,27
10:09:30	16	7,68	30,27
10:10:00	16	7,68	30,27
10:10:30	16	7,68	30,27
10:11:00	16	7,68	30,27
10:11:30	16	7,68	30,27
10:12:00	16	7,68	30,27
10:12:30	16	7,68	30,27
10:13:00	16	7,68	30,27
10:13:30	16	7,68	30,41
10:14:00	16	7,68	30,27
10:14:30	16	7,68	30,41
10:15:00	16	7,68	30,41
10:15:30	16	7,68	30,41
10:16:00	16	7,68	30,41
10:16:30	16	7,68	30,41
10:17:00	16	7,68	30,41
10:17:30	16	7,68	30,41
10:18:00	16	7,68	30,41
10:18:30	17	7,68	30,41
10:19:00	17	7,68	30,41
10:19:30	17	7,68	30,41
10:20:00	17	7,68	30,41
10:20:30	17	7,68	30,41
10:21:00	17	7,68	30,41
10:21:30	17	7,68	30,41
10:22:00	17	7,68	30,41
10:22:30	17	7,68	30,41
10:23:00	17	7,68	30,41
10:23:30	17	7,68	30,41
10:24:00	17	7,68	30,41
10:24:30	17	7,68	30,41
10:25:00	17	7,68	30,41
10:25:30	17	7,68	30,41
10:26:00	17	7,67	30,55
10:26:30	18	7,67	30,55
10:27:00	18	7,67	30,55
10:27:30	18	7,67	30,55
10:28:00	18	7,67	30,55
10:28:30	18	7,67	30,55
10:29:00	18	7,67	30,55
10:29:30	18	7,66	30,69
10:30:00	18	7,66	30,69
10:30:30	18	7,66	30,69
10:31:00	18	7,66	30,69
10:31:30	18	7,66	30,69
10:32:00	18	7,66	30,69
10:32:30	18	7,66	30,69
10:33:00	18	7,66	30,69
10:33:30	18	7,66	30,69
10:34:00	18	7,66	30,69
10:34:30	18	7,66	30,69
10:35:00	18	7,66	30,69
10:35:30	18	7,66	30,69
10:36:00	19	7,66	30,69
10:36:30	19	7,66	30,69
10:37:00	19	7,66	30,69
10:37:30	19	7,66	30,69
10:38:00	19	7,66	30,83
10:38:30	19	7,66	30,83
10:39:00	19	7,66	30,83
10:39:30	19	7,66	30,83
10:40:00	19	7,66	30,83
10:40:30	19	7,66	30,83
10:41:00	19	7,66	30,83
10:41:30	19	7,66	30,83
10:42:00	19	7,66	30,83
10:42:30	19	7,66	30,83
10:43:00	19	7,66	30,83
10:43:30	19	7,66	30,83
10:44:00	19	7,66	30,83
10:44:30	19	7,66	30,83
10:45:00	20	7,66	30,83
10:45:30	20	7,66	30,83
10:46:00	20	7,66	30,83
10:46:30	20	7,65	30,98
10:47:00	20	7,65	30,98
10:47:30	20	7,65	30,98
10:48:00	20	7,65	30,98
10:48:30	20	7,65	30,98
10:49:00	20	7,65	30,98
10:49:30	20	7,65	30,98
10:50:00	20	7,65	30,98
10:50:30	20	7,65	30,98
10:51:00	20	7,65	30,98
10:51:30	20	7,65	30,98
10:52:00	20	7,65	30,98
10:52:30	20	7,65	30,98
10:53:00	20	7,65	30,98
10:53:30	20	7,65	30,98
10:54:00	20	7,65	30,98
10:54:30	21	7,64	31,12
10:55:00	21	7,64	31,12
10:55:30	21	7,64	31,12
10:56:00	21	7,64	31,12
10:56:30	21	7,64	31,12
10:57:00	21	7,64	31,12
10:57:30	21	7,64	31,12
10:58:00	21	7,64	31,12
10:58:30	21	7,64	31,12
10:59:00	21	7,64	31,12
10:59:30	21	7,64	31,12
11:00:00	21	7,64	31,12
11:00:30	21	7,64	31,12
11:01:00	21	7,64	31,12
11:01:30	21	7,63	31,26
11:02:00	21	7,63	31,26
11:02:30	21	7,63	31,26
11:03:00	21	7,63	31,26
11:03:30	21	7,63	31,26
11:04:00	21	7,63	31,26
11:04:30	21	7,63	31,26
11:05:00	21	7,63	31,26
11:05:30	21	7,63	31,26
11:06:00	22	7,63	31,26
11:06:30	22	7,63	31,26
11:07:00	22	7,63	31,26
11:07:30	22	7,63	31,26
11:08:00	22	7,63	31,26
11:08:30	22	7,63	31,41
11:09:00	22	7,63	31,26
11:09:30	22	7,63	31,41
11:10:00	22	7,63	31,41
11:10:30	22	7,63	31,41
11:11:00	22	7,63	31,41
11:11:30	22	7,63	31,41
11:12:00	22	7,63	31,41
11:12:30	22	7,63	31,41
11:13:00	22	7,63	31,41
11:13:30	22	7,63	31,41
11:14:00	22	7,63	31,41
11:14:30	22	7,63	31,41
11:15:00	22	7,62	31,56
11:15:30	22	7,62	31,56
11:16:00	22	7,62	31,56
11:16:30	22	7,62	31,56
11:17:00	22	7,62	31,56
11:17:30	22	7,62	31,56
11:18:00	22	7,62	31,56
11:18:30	22	7,62	31,56
11:19:00	22	7,62	31,56
11:19:30	22	7,62	31,56
11:20:00	22	7,62	31,56
11:20:30	22	7,62	31,56
11:21:00	22	7,62	31,56
11:21:30	22	7,62	31,56
11:22:00	22	7,61	31,70
11:22:30	22	7,61	31,70
11:23:00	22	7,61	31,70
11:23:30	22	7,61	31,70
11:24:00	22	7,61	31,70
11:24:30	22	7,61	31,70
11:25:00	22	7,61	31,70
11:25:30	22	7,61	31,70
11:26:00	22	7,61	31,70
11:26:30	22	7,61	31,70
11:27:00	22	7,61	31,70
11:27:30	23	7,61	31,70
11:28:00	22	7,61	31,70
11:28:30	23	7,61	31,70
11:29:00	23	7,61	31,70
11:29:30	23	7,61	31,70
11:30:00	23	7,60	31,85
11:30:30	23	7,61	31,70
11:31:00	23	7,60	31,85
11:31:30	23	7,60	31,85
11:32:00	23	7,60	31,85
11:32:30	23	7,60	31,85
11:33:00	23	7,60	31,85
11:33:30	23	7,60	31,85
11:34:00	23	7,60	31,85
11:34:30	23	7,60	31,85
11:35:00	23	7,60	31,85
11:35:30	23	7,60	31,85
11:36:00	23	7,60	31,85
11:36:30	23	7,60	31,85
11:37:00	23	7,60	31,85
11:37:30	23	7,60	31,85
11:38:00	23	7,60	31,85
11:38:30	23	7,60	31,85
11:39:00	23	7,59	32,00
11:39:30	23	7,59	32,00
11:40:00	23	7,59	32,00
11:40:30	23	7,59	32,15
11:41:00	23	7,59	32,15
11:41:30	23	7,59	32,15
11:42:00	23	7,59	32,15
11:42:30	23	7,59	32,15
11:43:00	23	7,59	32,15
11:43:30	23	7,59	32,15
11:44:00	23	7,59	32,15
11:44:30	23	7,59	32,15
11:45:00	23	7,59	32,15
11:45:30	23	7,59	32,15
11:46:00	23	7,59	32,15
11:46:30	23	7,59	32,15
11:47:00	23	7,58	32,30
11:47:30	23	7,58	32,30
11:48:00	23	7,58	32,30
11:48:30	23	7,58	32,30
11:49:00	23	7,58	32,30
11:49:30	23	7,58	32,30
11:50:00	23	7,58	32,30
11:50:30	23	7,58	32,30
11:51:00	23	7,58	32,30
11:51:30	23	7,58	32,30
11:52:00	23	7,58	32,30
11:52:30	23	7,58	32,30
11:53:00	23	7,58	32,30
11:53:30	23	7,58	32,30
11:54:00	23	7,57	32,45
11:54:30	24	7,57	32,45
11:55:00	23	7,57	32,45
11:55:30	24	7,57	32,45
11:56:00	24	7,57	32,45
11:56:30	24	7,57	32,45
11:57:00	24	7,57	32,45
11:57:30	24	7,57	32,45
11:58:00	24	7,57	32,45
11:58:30	24	7,57	32,45
11:59:00	24	7,57	32,45
11:59:30	24	7,57	32,45
12:00:00	24	7,57	32,45
12:00:30	24	7,57	32,45
12:01:00	24	7,57	32,60
12:01:30	24	7,57	32,60
12:02:00	24	7,57	32,60
12:02:30	24	7,57	32,60
12:03:00	24	7,57	32,60
12:03:30	24	7,57	32,60
12:04:00	24	7,57	32,60
12:04:30	24	7,57	32,60
12:05:00	24	7,57	32,60
12:05:30	24	7,57	32,60
12:06:00	24	7,57	32,60
12:06:30	24	7,57	32,60
12:07:00	24	7,57	32,60
12:07:30	24	7,57	32,60
12:08:00	24	7,57	32,60
12:08:30	24	7,56	32,76
12:09:00	24	7,56	32,76
12:09:30	24	7,56	32,76
12:10:00	24	7,56	32,76
12:10:30	24	7,56	32,76
12:11:00	24	7,56	32,76
12:11:30	24	7,56	32,76
12:12:00	24	7,56	32,76
12:12:30	24	7,56	32,76
12:13:00	24	7,56	32,76
12:13:30	24	7,56	32,76
12:14:00	24	7,56	32,76
12:14:30	24	7,55	32,91
12:15:00	24	7,55	32,91
12:15:30	24	7,55	32,91
12:16:00	24	7,55	32,91
12:16:30	24	7,55	32,91
12:17:00	24	7,55	32,91
12:17:30	24	7,55	32,91
12:18:00	24	7,55	32,91
12:18:30	24	7,55	32,91
12:19:00	24	7,55	32,91
12:19:30	24	7,55	32,91
12:20:00	24	7,55	32,91
12:20:30	24	7,55	32,91
12:21:00	24	7,55	32,91
12:21:30	24	7,55	32,91
12:22:00	24	7,55	32,91
12:22:30	24	7,55	32,91
12:23:00	24	7,54	33,07
12:23:30	24	7,54	33,07
12:24:00	24	7,54	33,07
12:24:30	24	7,54	33,07
12:25:00	24	7,54	33,07
12:25:30	24	7,54	33,07
12:26:00	24	7,54	33,07
12:26:30	24	7,54	33,07
12:27:00	24	7,54	33,07
12:27:30	25	7,54	33,07
12:28:00	25	7,54	33,07
12:28:30	25	7,54	33,07
12:29:00	25	7,54	33,07
12:29:30	25	7,54	33,07
12:30:00	25	7,54	33,07
12:30:30	25	7,54	33,07
12:31:00	25	7,54	33,22
12:31:30	25	7,54	33,22
12:32:00	25	7,54	33,22
12:32:30	25	7,54	33,22
12:33:00	25	7,54	33,22
12:33:30	25	7,54	33,22
12:34:00	25	7,54	33,22
12:34:30	25	7,54	33,22
12:35:00	25	7,54	33,22
12:35:30	25	7,54	33,22
12:36:00	25	7,54	33,22
12:36:30	25	7,54	33,22
12:37:00	25	7,54	33,22
12:37:30	25	7,54	33,22
12:38:00	25	7,54	33,22
12:38:30	25	7,53	33,38
12:39:00	25	7,53	33,38
12:39:30	25	7,53	33,38
12:40:00	25	7,53	33,38
12:40:30	25	7,53	33,38
12:41:00	25	7,53	33,38
12:41:30	25	7,53	33,38
12:42:00	25	7,53	33,38
12:42:30	25	7,53	33,38
12:43:00	25	7,53	33,38
12:43:30	25	7,53	33,38
12:44:00	25	7,52	33,54
12:44:30	25	7,52	33,54
12:45:00	25	7,52	33,54
12:45:30	25	7,52	33,54
12:46:00	25	7,52	33,54
12:46:30	25	7,52	33,54
12:47:00	25	7,52	33,54
12:47:30	25	7,52	33,54
12:48:00	25	7,52	33,54
12:48:30	25	7,52	33,54
12:49:00	25	7,52	33,54
12:49:30	25	7,52	33,54
12:50:00	25	7,52	33,54
12:50:30	25	7,52	33,54
12:51:00	25	7,52	33,54
12:51:30	25	7,52	33,54
12:52:00	25	7,51	33,69
12:52:30	25	7,51	33,69
12:53:00	25	7,51	33,69
12:53:30	25	7,51	33,69
12:54:00	25	7,51	33,69
12:54:30	25	7,51	33,69
12:55:00	25	7,51	33,69
12:55:30	25	7,51	33,69
12:56:00	25	7,51	33,69
12:56:30	25	7,51	33,69
12:57:00	25	7,51	33,69
12:57:30	25	7,51	33,69
12:58:00	25	7,51	33,69
12:58:30	25	7,51	33,69
12:59:00	25	7,51	33,69
12:59:30	25	7,50	33,85
13:00:00	25	7,51	33,69
13:00:30	25	7,50	33,85
13:01:00	25	7,50	33,85
13:01:30	25	7,50	33,85
13:02:00	25	7,50	33,85
13:02:30	25	7,50	33,85
13:03:00	25	7,50	33,85
13:03:30	25	7,50	33,85
13:04:00	25	7,50	33,85
13:04:30	25	7,50	33,85
13:05:00	25	7,50	33,85
13:05:30	25	7,50	33,85
13:06:00	25	7,50	33,85
13:06:30	25	7,50	33,85
13:07:00	25	7,50	34,01
13:07:30	25	7,50	33,85
13:08:00	25	7,50	34,01
13:08:30	25	7,50	34,01
13:09:00	26	7,50	34,01
13:09:30	26	7,50	34,01
13:10:00	26	7,50	34,01
13:10:30	26	7,50	34,01
13:11:00	26	7,50	34,01
13:11:30	26	7,50	34,01
13:12:00	26	7,50	34,01
13:12:30	26	7,50	34,01
13:13:00	26	7,50	34,01
13:13:30	26	7,50	34,01
13:14:00	26	7,50	34,01
13:14:30	26	7,50	34,01
13:15:00	26	7,50	34,01
13:15:30	26	7,50	34,01
13:16:00	26	7,50	34,01
13:16:30	26	7,49	34,17
13:17:00	26	7,49	34,17
13:17:30	26	7,49	34,17
13:18:00	26	7,49	34,17
13:18:30	26	7,49	34,17
13:19:00	26	7,49	34,17
13:19:30	26	7,49	34,17
13:20:00	26	7,49	34,17
13:20:30	26	7,49	34,17
13:21:00	26	7,49	34,17
13:21:30	26	7,49	34,17
13:22:00	26	7,49	34,17
13:22:30	26	7,49	34,17
13:23:00	26	7,49	34,17
13:23:30	26	7,49	34,17
13:24:00	26	7,49	34,17
13:24:30	26	7,48	34,34
13:25:00	26	7,48	34,34
13:25:30	26	7,48	34,34
13:26:00	26	7,48	34,34
13:26:30	26	7,48	34,34
13:27:00	26	7,48	34,34
13:27:30	26	7,48	34,34
13:28:00	26	7,48	34,34
13:28:30	26	7,48	34,34
13:29:00	26	7,48	34,34
13:29:30	26	7,48	34,34
13:30:00	26	7,48	34,34
13:30:30	26	7,48	34,34
13:31:00	26	7,48	34,34
13:31:30	26	7,48	34,34
13:32:00	26	7,48	34,34
13:32:30	26	7,48	34,34
13:33:00	26	7,48	34,50
13:33:30	26	7,48	34,50
13:34:00	26	7,48	34,50
13:34:30	26	7,48	34,50
13:35:00	26	7,48	34,50
13:35:30	26	7,48	34,50
13:36:00	26	7,48	34,50
13:36:30	26	7,48	34,50
13:37:00	26	7,48	34,50
13:37:30	26	7,48	34,50
13:38:00	26	7,48	34,50
13:38:30	26	7,48	34,50
13:39:00	26	7,48	34,50
13:39:30	26	7,48	34,50
13:40:00	26	7,48	34,50
13:40:30	26	7,48	34,50
13:41:00	26	7,48	34,50
13:41:30	26	7,48	34,50
13:42:00	26	7,48	34,50
13:42:30	26	7,48	34,50
13:43:00	26	7,48	34,50
13:43:30	26	7,48	34,50
13:44:00	26	7,48	34,50
13:44:30	26	7,48	34,50
13:45:00	26	7,47	34,66
13:45:30	26	7,47	34,66
13:46:00	26	7,47	34,66
13:46:30	26	7,47	34,66
13:47:00	26	7,47	34,66
13:47:30	26	7,47	34,66
13:48:00	26	7,46	34,83
13:48:30	26	7,46	34,83
13:49:00	26	7,46	34,83
13:49:30	26	7,46	34,83
13:50:00	26	7,46	34,83
13:50:30	26	7,46	34,83
13:51:00	26	7,46	34,83
13:51:30	26	7,46	34,83
13:52:00	26	7,46	34,83
13:52:30	26	7,46	34,83
13:53:00	26	7,46	34,83
13:53:30	26	7,46	34,83
13:54:00	26	7,46	34,83
13:54:30	26	7,46	34,83
13:55:00	26	7,46	34,83
13:55:30	26	7,46	34,83
13:56:00	26	7,46	34,83
13:56:30	26	7,46	34,83
13:57:00	26	7,45	34,99
13:57:30	26	7,45	34,99
13:58:00	26	7,45	34,99
13:58:30	26	7,45	34,99
13:59:00	26	7,45	34,99
13:59:30	26	7,45	34,99
14:00:00	26	7,45	34,99
14:00:30	26	7,45	34,99
14:01:00	26	7,45	34,99
14:01:30	26	7,45	34,99
14:02:00	26	7,45	34,99
14:02:30	26	7,45	34,99
14:03:00	26	7,45	34,99
14:03:30	26	7,45	34,99
14:04:00	26	7,45	34,99
14:04:30	26	7,45	34,99
14:05:00	26	7,45	34,99
14:05:30	26	7,45	34,99
14:06:00	26	7,45	34,99
14:06:30	27	7,45	34,99
14:07:00	26	7,45	34,99
14:07:30	27	7,44	35,16
14:08:00	27	7,45	34,99
14:08:30	26	7,44	35,16
14:09:00	27	7,44	35,16
14:09:30	27	7,44	35,16
14:10:00	27	7,44	35,16
14:10:30	27	7,44	35,16
14:11:00	27	7,44	35,16
14:11:30	27	7,44	35,16
14:12:00	27	7,44	35,16
14:12:30	27	7,44	35,16
14:13:00	27	7,44	35,16
14:13:30	27	7,44	35,16
14:14:00	27	7,44	35,16
14:14:30	27	7,44	35,16
14:15:00	27	7,44	35,16
14:15:30	27	7,44	35,16
14:16:00	27	7,44	35,16
14:16:30	27	7,44	35,16
14:17:00	27	7,44	35,16
14:17:30	27	7,44	35,33
14:18:00	27	7,44	35,33
14:18:30	27	7,44	35,33
14:19:00	27	7,44	35,33
14:19:30	27	7,44	35,33
14:20:00	27	7,44	35,33
14:20:30	27	7,44	35,33
14:21:00	27	7,44	35,33
14:21:30	27	7,44	35,33
14:22:00	27	7,44	35,33
14:22:30	27	7,44	35,33
14:23:00	27	7,44	35,33
14:23:30	27	7,44	35,33
14:24:00	27	7,44	35,33
14:24:30	27	7,44	35,33
14:25:00	27	7,44	35,33
14:25:30	27	7,44	35,33
14:26:00	27	7,43	35,49
14:26:30	27	7,43	35,49
14:27:00	27	7,43	35,49
14:27:30	27	7,43	35,49
14:28:00	27	7,43	35,49
