Repository: ProgWizer/parser

File: project-root/data/Data Acquisition/Data Acquisition/2021 year (353)/21-039 D.txt
--Test Summary--
Full Path and File Name	
Instrument Name	7222
Instrument Type	Model 7222 Consistometer
Instrument Serial Number	
Test Start Date	03.03.2021
Test Start Time	11:08:03
Test Stop Date	03.03.2021
Test Stop Time	17:30:18
Test Length	6:22:15
Final Sample Time Offset	6:22:10
Controller Schedule Name	
Sampling Period	10 seconds
Comments	
Information	WellID	
Information	Customer	
Information	EngName	DENIS
Information	CementClass	G Holsim
Information	CementMfr	
Information	Additives	DPC 0,3% +R-FT 0,22%+Floss117 0,5%+ MKU 5% + SR 5% + êâ. ìóêà 30%
Information	Density	
Information	BHCT	
Information	BHST	
Information	FluidLoss	
Information	JobType	
Calculated Value	Time_30Bc	6:18:30
Calculated Value	Time_70Bc	N/A
Initial Temperature (°C)	23 °C
Final Temperature (°C)	121 °C
Initial Pressure (MPa)	0,4 MPa
Final Pressure (MPa)	44,8 MPa
Initial Consistency (Bc)	14 Bc
Final Consistency (Bc)	47 Bc
--Data--
Time (HH:MM:SS)	Temperature (°C)	Pressure (MPa)	Consistency (Bc)
0:00:00	23	0,4	14
0:00:10	23	0,4	13
0:00:20	23	0,4	14
0:00:30	23	0,4	13
0:00:40	23	0,4	13
0:00:50	23	0,4	13
0:01:00	23	0,4	13
0:01:10	23	0,4	13
0:01:20	23	0,4	13
0:01:30	23	0,4	13
0:01:40	23	1,0	13
0:01:50	23	1,2	13
0:02:00	23	1,4	13
0:02:10	23	1,6	13
0:02:20	23	1,9	13
0:02:30	23	2,3	13
0:02:40	23	2,7	13
0:02:50	23	2,9	13
0:03:00	23	3,0	13
0:03:10	23	3,3	13
0:03:20	23	3,4	13
0:03:30	23	3,5	13
0:03:40	24	3,6	13
0:03:50	24	3,8	13
0:04:00	24	3,9	14
0:04:10	24	4,1	13
0:04:20	25	4,1	14
0:04:30	25	4,3	14
0:04:40	25	4,4	14
0:04:50	26	4,6	14
0:05:00	26	4,7	14
0:05:10	26	4,9	14
0:05:20	27	5,0	14
0:05:30	27	5,1	16
0:05:40	28	5,3	16
0:05:50	28	5,4	16
0:06:00	28	5,5	15
0:06:10	29	5,6	15
0:06:20	29	5,8	15
0:06:30	30	5,9	15
0:06:40	30	6,0	16
0:06:50	30	6,1	16
0:07:00	31	6,3	16
0:07:10	31	6,4	16
0:07:20	31	6,5	16
0:07:30	32	6,7	16
0:07:40	32	6,9	17
0:07:50	32	7,0	16
0:08:00	33	7,0	18
0:08:10	33	7,3	16
0:08:20		7,5	16
0:08:30		7,5	17
0:08:40	34	7,6	17
0:08:50	34	7,6	17
0:09:00	35	7,9	19
0:09:10	35	7,9	18
0:09:20	36	8,2	18
0:09:30	36	8,2	17
0:09:40	36	8,4	17
0:09:50	37	8,5	17
0:10:00	37	8,7	17
0:10:10	37	8,7	17
0:10:20	38	8,9	17
0:10:30	38	9,1	17
0:10:40	38	9,1	17
0:10:50	39	9,4	17
0:11:00	39	9,4	16
0:11:10	39	9,6	16
0:11:20	40	9,7	16
0:11:30	40	9,9	16
0:11:40	40	9,9	16
0:11:50	41	10,2	16
0:12:00	41	10,2	16
0:12:10	41	10,5	16
0:12:20	42	10,4	16
0:12:30	42	10,7	15
0:12:40	42	10,9	15
0:12:50	43	10,9	15
0:13:00	43	11,2	15
0:13:10	43	11,3	14
0:13:20	44	11,3	14
0:13:30	44	11,5	14
0:13:40	44	11,5	14
0:13:50	45	11,7	14
0:14:00	45	11,9	14
0:14:10	45	11,8	14
0:14:20	46	12,1	14
0:14:30	46	12,3	14
0:14:40	46	12,4	14
0:14:50	47	12,6	14
0:15:00	47	12,6	14
0:15:10	47	12,8	14
0:15:20	48	13,0	14
0:15:30	48	12,9	13
0:15:40	48	13,2	13
0:15:50	48	13,1	13
0:16:00	49	13,2	13
0:16:10	49	13,2	13
0:16:20	49	13,1	13
0:16:30	49	13,0	13
0:16:40	50	13,3	13
0:16:50	50	13,3	13
0:17:00	50	13,1	13
0:17:10	51	12,9	13
0:17:20	51	13,2	13
0:17:30	51	13,1	13
0:17:40	51	13,4	13
0:17:50	52	13,4	13
0:18:00	52	13,7	13
0:18:10	52	13,6	13
0:18:20	53	13,5	13
0:18:30	53	13,9	13
0:18:40	53	13,7	12
0:18:50	53	14,1	12
0:19:00	54	14,1	12
0:19:10	54	14,0	12
0:19:20	54	14,3	12
0:19:30	55	14,5	12
0:19:40	55	14,5	12
0:19:50	55	14,7	12
0:20:00	56	14,6	12
0:20:10	56	14,8	12
0:20:20	56	14,8	12
0:20:30	57	15,1	12
0:20:40	57	14,9	12
0:20:50	57	14,8	13
0:21:00	57	14,7	15
0:21:10	58	15,0	15
0:21:20	58	14,9	14
0:21:30	58	15,1	13
0:21:40	59	15,4	13
0:21:50	59	15,7	13
0:22:00	59	15,9	13
0:22:10	60	16,2	13
0:22:20	60	16,1	13
0:22:30	60	16,4	13
0:22:40	60	16,2	12
0:22:50	61	16,0	12
0:23:00	61	16,3	12
0:23:10	61	16,5	12
0:23:20	62	16,3	14
0:23:30	62	16,5	12
0:23:40	63	16,5	12
0:23:50	63	16,6	12
0:24:00	63	16,7	13
0:24:10	64	16,8	13
0:24:20	64	16,8	14
0:24:30	64	16,6	14
0:24:40	65	16,8	12
0:24:50	65	17,0	12
0:25:00	65	16,8	15
0:25:10	66	17,1	15
0:25:20	66	16,9	13
0:25:30	66	17,3	12
0:25:40	66	17,2	12
0:25:50	66	17,0	11
0:26:00	67	17,3	12
0:26:10	67	17,1	12
0:26:20	67	17,4	12
0:26:30	68	17,2	13
0:26:40	68	17,4	13
0:26:50	68	17,7	12
0:27:00	69	17,4	15
0:27:10	69	17,6	13
0:27:20	69	17,3	13
0:27:30	69	17,6	12
0:27:40	70	17,8	12
0:27:50	70	17,6	11
0:28:00	70	17,8	11
0:28:10	71	18,1	11
0:28:20	71	17,9	12
0:28:30	71	18,1	11
0:28:40	71	17,9	13
0:28:50	72	18,2	14
0:29:00	72	18,0	13
0:29:10	72	18,4	12
0:29:20	72	18,2	11
0:29:30	73	17,9	12
0:29:40	73	18,2	12
0:29:50	73	18,4	12
0:30:00	74	18,2	14
0:30:10	74	18,4	13
0:30:20	74	18,2	12
0:30:30	75	18,4	12
0:30:40	75	18,6	11
0:30:50	75	18,3	11
0:31:00	76	18,6	11
0:31:10	76	18,3	14
0:31:20	76	18,6	12
0:31:30	76	18,3	12
0:31:40	77	18,6	12
0:31:50	77	18,4	12
0:32:00	77	18,7	11
0:32:10	78	18,5	13
0:32:20	78	18,8	13
0:32:30	78	18,5	12
0:32:40	78	18,8	13
0:32:50	79	18,5	13
0:33:00	79	18,8	13
0:33:10	79	18,6	14
0:33:20	80	18,8	12
0:33:30	80	18,6	14
0:33:40	80	18,9	11
0:33:50	80	19,2	11
0:34:00	81	18,9	11
0:34:10	81	19,2	11
0:34:20	81	19,0	10
0:34:30	82	19,2	10
0:34:40	82	19,5	10
0:34:50	82	19,2	11
0:35:00	83	19,5	11
0:35:10	83	19,2	11
0:35:20	83	19,5	11
0:35:30	83	19,2	11
0:35:40	84	19,4	10
0:35:50	84	19,7	10
0:36:00	84	19,9	10
0:36:10	85	19,7	12
0:36:20	85	20,0	13
0:36:30	85	20,2	12
0:36:40	86	19,9	11
0:36:50	86	20,2	12
0:37:00	86	20,4	12
0:37:10	86	20,3	10
0:37:20	87	20,6	10
0:37:30	87	20,3	11
0:37:40	87	20,6	11
0:37:50	88	20,9	11
0:38:00	88	20,6	10
0:38:10	88	20,8	11
0:38:20	89	21,1	10
0:38:30	89	20,9	10
0:38:40	89	21,2	10
0:38:50	89	21,4	10
0:39:00	90	21,3	11
0:39:10	90	21,6	10
0:39:20	90	21,4	10
0:39:30	91	21,6	10
0:39:40	91	22,0	11
0:39:50	91	21,8	12
0:40:00	92	22,0	11
0:40:10	92	21,7	10
0:40:20	92	21,9	11
0:40:30	92	22,2	11
0:40:40	93	22,5	10
0:40:50	93	22,3	10
0:41:00	93	22,5	10
0:41:10	94	22,8	10
0:41:20	94	22,4	11
0:41:30	94	22,7	11
0:41:40	95	22,9	10
0:41:50	95	22,7	10
0:42:00	95	22,9	10
0:42:10	96	23,2	10
0:42:20	96	22,8	9
0:42:30	96	23,1	9
0:42:40	96	23,4	9
0:42:50	97	23,6	9
0:43:00	97	23,4	10
0:43:10	97	23,6	10
0:43:20	98	23,9	10
0:43:30	98	23,4	10
0:43:40	98	23,7	9
0:43:50	99	23,9	9
0:44:00	99	24,2	9
0:44:10	99	23,9	10
0:44:20	99	24,1	9
0:44:30	100	24,4	9
0:44:40	100	24,6	9
0:44:50	100	24,3	10
0:45:00	101	24,6	9
0:45:10	101	24,8	9
0:45:20	101	24,5	9
0:45:30	102	24,8	10
0:45:40	102	25,1	10
0:45:50	102	24,6	9
0:46:00	102	24,9	9
0:46:10	103	25,2	9
0:46:20	103	25,4	8
0:46:30	103	25,7	9
0:46:40	104	25,4	9
0:46:50	104	25,6	9
0:47:00	104	25,9	9
0:47:10	105	25,6	9
0:47:20	105	25,8	8
0:47:30	105	26,1	8
0:47:40	105	25,9	8
0:47:50	106	26,0	8
0:48:00	106	26,3	8
0:48:10	106	26,5	8
0:48:20	107	26,2	9
0:48:30	107	26,4	9
0:48:40	107	26,7	9
0:48:50	108	26,9	9
0:49:00	108	26,5	9
0:49:10	108	26,8	8
0:49:20	108	27,0	9
0:49:30	109	27,3	9
0:49:40	109	27,0	9
0:49:50	109	27,3	8
0:50:00	110	27,5	9
0:50:10	110	27,1	8
0:50:20	110	27,4	8
0:50:30	111	27,6	8
0:50:40	111	27,9	8
0:50:50	111	27,5	8
0:51:00	111	27,8	8
0:51:10	112	28,2	8
0:51:20	112	27,8	8
0:51:30	112	28,1	8
0:51:40	113	28,3	8
0:51:50	113	28,5	8
0:52:00	113	28,0	8
0:52:10	114	28,2	8
0:52:20	114	28,4	8
0:52:30	114	28,7	8
0:52:40	115	28,9	8
0:52:50	115	29,2	8
0:53:00	115	28,7	8
0:53:10	115	29,0	8
0:53:20	116	29,2	8
0:53:30	116	29,5	8
0:53:40	116	29,1	8
0:53:50	116	29,3	9
0:54:00	117	29,6	8
0:54:10	117	29,3	8
0:54:20	117	29,5	8
0:54:30	118	29,8	8
0:54:40	118	30,1	8
0:54:50	118	29,6	8
0:55:00	118	29,9	8
0:55:10	119	30,2	9
0:55:20	119	30,4	8
0:55:30	119	29,9	8
0:55:40	120	30,2	8
0:55:50	120	30,4	8
0:56:00	120	30,7	8
0:56:10	121	30,9	8
0:56:20	121	30,5	8
0:56:30	121	30,8	8
0:56:40	121	31,0	8
0:56:50	122	31,0	8
0:57:00	122	31,1	8
0:57:10	122	31,1	8
0:57:20	122	31,0	8
0:57:30	123	31,0	8
0:57:40	123	31,1	8
0:57:50	123	31,1	8
0:58:00	123	31,1	8
0:58:10	123	31,0	8
0:58:20	123	31,1	8
0:58:30	124	31,1	8
0:58:40	124	31,2	8
0:58:50	124	31,3	8
0:59:00	124	31,4	8
0:59:10	124	31,5	8
0:59:20	124	31,5	8
0:59:30	124	31,7	8
0:59:40	124	31,8	8
0:59:50	124	31,9	7
1:00:00	124	32,0	8
1:00:10	124	32,1	7
1:00:20	124	32,1	7
1:00:30	124	32,3	7
1:00:40	124	32,3	7
1:00:50	124	32,4	7
1:01:00	124	32,5	7
1:01:10	124	32,6	7
1:01:20	124	32,6	7
1:01:30	124	32,6	7
1:01:40	124	32,8	7
1:01:50	124	32,9	7
1:02:00	124	33,0	7
1:02:10	124	33,1	7
1:02:20	124	33,2	7
1:02:30	124	33,5	7
1:02:40	124	33,5	7
1:02:50	124	33,5	7
1:03:00	124	33,6	7
1:03:10	124	33,8	7
1:03:20	124	33,9	7
1:03:30	124	33,9	7
1:03:40	124	34,0	7
1:03:50	124	34,1	7
1:04:00	123	34,1	7
1:04:10	123	34,2	7
1:04:20	123	34,3	7
1:04:30	123	34,3	7
1:04:40	123	34,5	7
1:04:50	123	34,6	7
1:05:00	123	34,7	7
1:05:10	123	34,7	7
1:05:20	123	34,8	7
1:05:30	123	34,9	7
1:05:40	123	35,0	7
1:05:50	123	35,2	7
1:06:00	123	35,2	7
1:06:10	123	35,3	7
1:06:20	123	35,3	7
1:06:30	123	35,5	7
1:06:40	123	35,6	7
1:06:50	123	35,6	7
1:07:00	123	35,6	7
1:07:10	123	35,7	7
1:07:20	123	35,8	7
1:07:30	123	36,0	7
1:07:40	123	36,1	7
1:07:50	123	36,1	7
1:08:00	122	36,3	7
1:08:10	122	36,3	7
1:08:20	122	36,4	7
1:08:30	122	36,6	7
1:08:40	122	36,6	7
1:08:50	122	36,7	7
1:09:00	122	36,8	7
1:09:10	122	37,0	7
1:09:20	122	37,0	7
1:09:30	122	37,0	7
1:09:40	122	37,1	7
1:09:50	122	37,1	7
1:10:00	122	37,3	7
1:10:10	122	37,5	7
1:10:20	122	37,5	7
1:10:30	122	37,6	7
1:10:40	122	37,7	7
1:10:50	122	37,8	7
1:11:00	122	37,8	7
1:11:10	122	38,0	7
1:11:20	122	38,0	7
1:11:30	122	38,1	7
1:11:40	122	38,2	7
1:11:50	122	38,3	7
1:12:00	122	38,4	7
1:12:10	122	38,5	7
1:12:20	122	38,5	7
1:12:30	122	38,6	7
1:12:40	122	38,8	7
1:12:50	122	38,8	7
1:13:00	122	39,0	7
1:13:10	122	39,1	7
1:13:20	122	39,2	7
1:13:30	122	39,3	7
1:13:40	122	39,4	7
1:13:50	122	39,5	7
1:14:00	122	39,6	7
1:14:10	122	39,6	7
1:14:20	122	39,8	7
1:14:30	122	39,8	7
1:14:40	122	39,9	7
1:14:50	122	39,9	7
1:15:00	122	40,0	7
1:15:10	122	40,1	7
1:15:20	121	40,3	7
1:15:30	121	40,5	7
1:15:40	121	40,6	7
1:15:50	121	40,7	7
1:16:00	121	40,7	7
1:16:10	121	40,8	7
1:16:20	121	40,9	7
1:16:30	121	41,0	7
1:16:40	121	41,1	7
1:16:50	121	41,2	7
1:17:00	121	41,2	7
1:17:10	121	41,3	7
1:17:20	121	41,3	7
1:17:30	121	41,5	7
1:17:40	121	41,6	7
1:17:50	121	41,6	7
1:18:00	121	41,7	7
1:18:10	121	41,8	7
1:18:20	121	42,0	7
1:18:30	121	42,1	7
1:18:40	121	42,1	8
1:18:50	121	42,2	8
1:19:00	121	42,3	8
1:19:10	121	42,4	8
1:19:20	121	42,4	8
1:19:30	121	42,5	8
1:19:40	121	42,5	8
1:19:50	121	42,6	8
1:20:00	121	42,8	8
1:20:10	121	42,8	8
1:20:20	121	43,0	8
1:20:30	121	43,0	8
1:20:40	121	43,1	8
1:20:50	121	43,2	8
1:21:00	121	43,2	8
1:21:10	121	43,4	8
1:21:20	121	43,6	8
1:21:30	121	43,7	8
1:21:40	121	43,8	8
1:21:50	121	43,9	8
1:22:00	121	44,0	8
1:22:10	121	44,1	8
1:22:20	121	44,1	8
1:22:30	121	44,1	8
1:22:40	121	44,2	8
1:22:50	121	44,3	8
1:23:00	121	44,4	8
1:23:10	121	44,5	8
1:23:20	121	44,6	8
1:23:30	121	44,7	8
1:23:40	121	44,7	8
1:23:50	121	44,8	8
1:24:00	121	44,8	8
1:24:10	121	44,8	8
1:24:20	121	44,8	8
1:24:30	121	44,8	8
1:24:40	121	44,7	8
1:24:50	121	44,8	8
1:25:00	121	44,8	8
1:25:10	121	44,8	8
1:25:20	121	44,9	8
1:25:30	121	44,9	8
1:25:40	121	45,0	8
1:25:50	121	45,1	8
1:26:00	121	45,1	8
1:26:10	121	45,1	8
1:26:20	121	45,0	8
1:26:30	121	45,0	8
1:26:40	121	45,0	7
1:26:50	121	45,0	7
1:27:00	121	45,0	7
1:27:10	121	45,0	7
1:27:20	121	45,0	7
1:27:30	121	44,9	7
1:27:40	121	45,0	7
1:27:50	121	45,0	7
1:28:00	121	45,0	6
1:28:10	121	45,0	6
1:28:20	121	45,0	6
1:28:30	121	45,0	6
1:28:40	121	45,0	6
1:28:50	121	45,0	6
1:29:00	121	45,0	6
1:29:10	121	45,0	6
1:29:20	121	45,0	6
1:29:30	121	45,0	6
1:29:40	121	45,1	6
1:29:50	121	45,1	6
1:30:00	121	45,1	6
1:30:10	121	45,1	6
1:30:20	121	45,1	6
1:30:30	121	45,1	6
1:30:40	121	45,1	6
1:30:50	121	45,1	6
1:31:00	121	45,2	6
1:31:10	121	45,2	6
1:31:20	121	45,2	6
1:31:30	121	45,2	6
1:31:40	121	45,2	6
1:31:50	121	45,2	6
1:32:00	121	45,2	6
1:32:10	121	45,2	6
1:32:20	121	45,2	6
1:32:30	121	45,2	6
1:32:40	121	45,2	6
1:32:50	121	45,3	6
1:33:00	121	45,3	6
1:33:10	121	45,3	6
1:33:20	121	45,3	6
1:33:30	121	45,3	6
1:33:40	121	45,3	6
1:33:50	121	45,3	6
1:34:00	121	45,3	6
1:34:10	121	45,3	6
1:34:20	121	45,3	6
1:34:30	121	45,4	6
1:34:40	121	45,4	6
1:34:50	121	45,3	6
1:35:00	121	45,3	6
1:35:10	121	45,4	6
1:35:20	121	45,4	6
1:35:30	121	45,4	6
1:35:40	121	45,4	6
1:35:50	121	45,4	6
1:36:00	121	45,5	6
1:36:10	121	45,5	6
1:36:20	121	45,6	6
1:36:30	121	45,7	6
1:36:40	121	45,7	6
1:36:50	121	45,6	6
1:37:00	121	45,7	6
1:37:10	121	45,7	6
1:37:20	121	45,6	6
1:37:30	121	45,6	6
1:37:40	121	45,6	6
1:37:50	121	45,5	6
1:38:00	121	45,5	6
1:38:10	121	45,5	6
1:38:20	121	45,5	6
1:38:30	121	45,5	6
1:38:40	121	45,5	7
1:38:50	121	45,5	7
1:39:00	121	45,5	7
1:39:10	121	45,5	7
1:39:20	121	45,6	7
1:39:30	121	45,6	7
1:39:40	121	45,6	7
1:39:50	121	45,6	7
1:40:00	121	45,6	7
1:40:10	121	45,6	7
1:40:20	121	45,6	7
1:40:30	121	45,7	7
1:40:40	121	45,6	7
1:40:50	121	45,6	7
1:41:00	121	45,7	7
1:41:10	121	45,7	7
1:41:20	121	45,7	7
1:41:30	121	45,6	7
1:41:40	121	45,6	7
1:41:50	121	45,7	7
1:42:00	121	45,8	7
1:42:10	121	45,8	7
1:42:20	121	45,9	7
1:42:30	121	45,1	7
1:42:40	121	45,1	7
1:42:50	121	44,9	7
1:43:00	121	45,1	7
1:43:10	121	45,1	7
1:43:20	121	45,2	7
1:43:30	121	45,3	7
1:43:40	121	45,3	7
1:43:50	121	45,3	7
1:44:00	121	45,3	7
1:44:10	121	45,3	7
1:44:20	121	45,3	7
1:44:30	121	45,4	7
1:44:40	121	45,4	7
1:44:50	121	45,4	7
1:45:00	121	45,4	7
1:45:10	121	45,5	7
1:45:20	121	45,6	7
1:45:30	121	45,7	7
1:45:40	121	45,7	7
1:45:50	121	45,7	7
1:46:00	121	45,7	7
1:46:10	121	45,7	7
1:46:20	121	45,7	7
1:46:30	121	45,7	7
1:46:40	121	45,7	7
1:46:50	121	45,7	7
1:47:00	121	45,8	7
1:47:10	121	45,8	7
1:47:20	121	45,9	7
1:47:30	121	44,9	7
1:47:40	121	45,0	7
1:47:50	121	45,0	7
1:48:00	121	44,9	7
1:48:10	121	44,9	7
1:48:20	121	45,0	7
1:48:30	121	44,9	7
1:48:40	121	45,0	7
1:48:50	121	45,1	7
1:49:00	121	44,9	7
1:49:10	121	44,9	7
1:49:20	121	45,0	7
1:49:30	121	45,0	7
1:49:40	121	45,0	7
1:49:50	121	45,0	7
1:50:00	121	45,0	7
1:50:10	121	45,1	7
1:50:20	121	45,0	7
1:50:30	121	45,1	7
1:50:40	121	45,1	7
1:50:50	121	45,0	7
1:51:00	121	44,9	7
1:51:10	121	44,9	7
1:51:20	121	44,9	7
1:51:30	121	45,0	7
1:51:40	121	45,1	7
1:51:50	121	45,1	7
1:52:00	121	45,0	7
1:52:10	121	45,1	7
1:52:20	121	45,1	7
1:52:30	121	45,1	7
1:52:40	121	45,1	7
1:52:50	121	45,0	7
1:53:00	121	45,0	7
1:53:10	121	44,9	7
1:53:20	121	44,9	7
1:53:30	121	44,9	7
1:53:40	121	44,9	7
1:53:50	121	44,9	7
1:54:00	121	45,0	7
1:54:10	121	45,0	7
1:54:20	121	45,0	7
1:54:30	121	44,9	7
1:54:40	121	45,1	7
1:54:50	121	45,1	7
1:55:00	121	45,1	7
1:55:10	121	45,0	7
1:55:20	121	45,1	7
1:55:30	121	45,1	7
1:55:40	121	45,1	7
1:55:50	121	45,0	7
1:56:00	121	45,0	7
1:56:10	121	45,1	7
1:56:20	121	45,1	7
1:56:30	121	45,1	7
1:56:40	121	45,1	7
1:56:50	121	45,1	7
1:57:00	121	45,1	7
1:57:10	121	45,1	7
1:57:20	121	45,1	7
1:57:30	121	45,2	7
1:57:40	121	45,1	7
1:57:50	121	45,1	7
1:58:00	121	45,2	7
1:58:10	121	45,2	7
1:58:20	121	45,2	7
1:58:30	121	45,1	7
1:58:40	121	45,1	7
1:58:50	121	45,2	7
1:59:00	121	45,1	7
1:59:10	121	45,1	7
1:59:20	121	45,0	7
1:59:30	121	45,1	7
1:59:40	121	45,0	7
1:59:50	121	45,1	7
2:00:00	121	45,1	7
2:00:10	121	45,1	7
2:00:20	121	45,1	7
2:00:30	121	45,1	7
2:00:40	121	45,1	7
2:00:50	121	45,1	7
2:01:00	121	45,2	7
2:01:10	121	45,0	7
2:01:20	121	45,1	7
2:01:30	121	45,1	7
2:01:40	121	45,1	7
2:01:50	121	45,1	7
2:02:00	121	45,1	7
2:02:10	121	45,0	7
2:02:20	121	45,0	7
2:02:30	121	45,1	7
2:02:40	121	45,1	7
2:02:50	121	45,0	7
2:03:00	121	45,1	7
2:03:10	121	45,1	7
2:03:20	121	45,1	7
2:03:30	121	45,1	7
2:03:40	121	45,1	7
2:03:50	121	45,1	7
2:04:00	121	45,1	7
2:04:10	121	45,1	7
2:04:20	121	45,1	7
2:04:30	121	45,1	7
2:04:40	121	45,2	7
2:04:50	121	45,1	7
2:05:00	121	45,1	7
2:05:10	121	45,1	7
2:05:20	121	45,1	7
2:05:30	121	45,2	7
2:05:40	121	45,1	7
2:05:50	121	45,1	7
2:06:00	121	45,2	7
2:06:10	121	45,1	7
2:06:20	121	45,2	7
2:06:30	121	45,2	7
2:06:40	121	45,2	7
2:06:50	121	45,2	7
2:07:00	121	45,2	7
2:07:10	121	45,3	7
2:07:20	121	45,3	7
2:07:30	121	45,2	7
2:07:40	121	45,2	7
2:07:50	121	45,1	7
2:08:00	121	45,1	7
2:08:10	121	45,0	7
2:08:20	121	45,1	7
2:08:30	121	45,1	7
2:08:40	121	45,2	7
2:08:50	121	45,1	7
2:09:00	121	45,2	7
2:09:10	121	45,2	7
2:09:20	121	45,3	7
2:09:30	121	45,2	7
2:09:40	121	45,2	7
2:09:50	121	45,2	7
2:10:00	121	45,2	7
2:10:10	121	45,1	7
2:10:20	121	45,1	7
2:10:30	121	45,1	7
2:10:40	121	45,2	7
2:10:50	121	45,2	7
2:11:00	121	45,1	7
2:11:10	121	45,0	7
2:11:20	121	45,1	7
2:11:30	121	44,9	7
2:11:40	121	45,0	7
2:11:50	121	44,9	7
2:12:00	121	45,1	7
2:12:10	121	44,8	7
2:12:20	121	45,0	7
2:12:30	121	44,9	7
2:12:40	121	44,9	7
2:12:50	121	45,2	7
2:13:00	121	45,2	7
2:13:10	121	45,3	7
2:13:20	121	45,3	7
2:13:30	121	45,2	7
2:13:40	121	45,3	7
2:13:50	121	45,2	7
2:14:00	121	45,3	7
2:14:10	121	45,3	7
2:14:20	121	45,3	7
2:14:30	121	45,4	7
2:14:40	121	45,3	7
2:14:50	121	45,3	7
2:15:00	121	45,2	7
2:15:10	121	45,2	7
2:15:20	121	45,2	7
2:15:30	121	45,3	7
2:15:40	121	45,2	7
2:15:50	121	45,0	7
2:16:00	121	45,1	7
2:16:10	121	45,3	7
2:16:20	121	45,3	7
2:16:30	121	45,3	7
2:16:40	121	45,1	7
2:16:50	121	45,1	7
2:17:00	121	45,2	7
2:17:10	121	45,1	7
2:17:20	121	45,2	7
2:17:30	121	45,3	7
2:17:40	121	45,4	7
2:17:50	121	45,5	7
2:18:00	121	45,5	7
2:18:10	121	45,6	7
2:18:20	121	45,5	7
2:18:30	121	45,4	7
2:18:40	121	45,2	7
2:18:50	121	45,3	7
2:19:00	121	45,5	7
2:19:10	121	45,1	7
2:19:20	121	45,5	7
2:19:30	121	45,3	7
2:19:40	121	45,5	7
2:19:50	121	45,5	7
2:20:00	121	45,4	7
2:20:10	121	45,5	7
2:20:20	121	45,5	7
2:20:30	121	45,5	7
2:20:40	121	45,4	7
2:20:50	121	45,7	7
2:21:00	121	45,8	7
2:21:10	121	45,8	7
2:21:20	121	45,8	7
2:21:30	121	45,8	7
2:21:40	121	45,8	7
2:21:50	121	45,9	7
2:22:00	121	45,8	7
2:22:10	121	45,9	7
2:22:20	121	45,7	7
2:22:30	121	44,9	7
2:22:40	121	45,0	7
2:22:50	121	44,9	7
2:23:00	121	45,0	7
2:23:10	121	45,0	7
2:23:20	121	45,0	7
2:23:30	121	45,0	7
2:23:40	121	45,0	7
2:23:50	121	45,1	7
2:24:00	121	45,1	7
2:24:10	121	45,1	7
2:24:20	121	45,1	7
2:24:30	121	45,1	7
2:24:40	121	45,1	7
2:24:50	121	45,1	7
2:25:00	121	45,1	7
2:25:10	121	45,1	7
2:25:20	121	45,0	7
2:25:30	121	45,0	7
2:25:40	121	45,1	7
2:25:50	121	45,0	7
2:26:00	121	45,0	7
2:26:10	121	45,1	7
2:26:20	121	45,1	7
2:26:30	121	45,2	7
2:26:40	121	45,2	7
2:26:50	121	45,1	7
2:27:00	121	45,1	7
2:27:10	121	45,1	7
2:27:20	121	45,0	7
2:27:30	121	45,2	7
2:27:40	121	44,9	7
2:27:50	121	45,3	7
2:28:00	121	45,2	7
2:28:10	121	45,3	7
2:28:20	121	45,3	7
2:28:30	121	45,3	7
2:28:40	121	45,3	7
2:28:50	121	45,4	7
2:29:00	121	45,3	7
2:29:10	121	45,3	7
2:29:20	121	45,4	7
2:29:30	121	45,4	7
2:29:40	121	45,4	7
2:29:50	121	45,4	7
2:30:00	121	45,4	7
2:30:10	121	45,4	7
2:30:20	121	45,4	7
2:30:30	121	45,4	7
2:30:40	121	45,4	7
2:30:50	121	45,3	7
2:31:00	121	45,4	7
2:31:10	121	45,4	7
2:31:20	121	45,4	7
2:31:30	121	45,4	7
2:31:40	121	45,4	7
2:31:50	121	45,3	7
2:32:00	121	45,4	7
2:32:10	121	45,3	7
2:32:20	121	45,4	7
2:32:30	121	45,4	7
2:32:40	121	45,3	7
2:32:50	121	45,4	7
2:33:00	121	45,4	7
2:33:10	121	45,4	7
2:33:20	121	45,4	7
2:33:30	121	45,4	7
2:33:40	121	45,4	7
2:33:50	121	45,4	7
2:34:00	121	45,4	7
2:34:10	121	45,4	7
2:34:20	121	45,4	7
2:34:30	121	45,3	7
2:34:40	121	45,3	7
2:34:50	121	45,4	7
2:35:00	121	45,3	7
2:35:10	121	45,4	7
2:35:20	121	45,3	7
2:35:30	121	45,3	7
2:35:40	121	45,3	7
2:35:50	121	45,4	7
2:36:00	121	45,4	7
2:36:10	121	45,3	7
2:36:20	121	45,3	7
2:36:30	121	45,3	7
2:36:40	121	45,3	7
2:36:50	121	45,3	7
2:37:00	121	45,4	7
2:37:10	121	45,4	7
2:37:20	121	45,4	7
2:37:30	121	45,4	7
2:37:40	121	45,4	7
2:37:50	121	45,4	7
2:38:00	121	45,3	7
2:38:10	121	45,4	7
2:38:20	121	45,4	7
2:38:30	121	45,4	7
2:38:40	121	45,3	7
2:38:50	121	45,3	7
2:39:00	121	45,3	7
2:39:10	121	45,3	7
2:39:20	121	45,2	7
2:39:30	121	45,3	7
2:39:40	121	45,3	7
2:39:50	121	45,2	7
2:40:00	121	45,2	7
2:40:10	121	45,2	7
2:40:20	121	45,2	7
2:40:30	121	45,3	7
2:40:40	121	45,2	7
2:40:50	121	45,3	7
2:41:00	121	45,4	7
2:41:10	121	45,3	7
2:41:20	121	45,3	7
2:41:30	121	45,3	7
2:41:40	121	45,3	7
2:41:50	121	45,3	7
2:42:00	121	45,2	7
2:42:10	121	45,2	7
2:42:20	121	45,2	7
2:42:30	121	45,3	7
2:42:40	121	45,2	7
2:42:50	121	45,2	7
2:43:00	121	45,2	7
2:43:10	121	45,3	7
2:43:20	121	45,2	7
2:43:30	121	45,2	7
2:43:40	121	45,2	7
2:43:50	121	45,2	7
2:44:00	121	45,2	7
2:44:10	121	45,2	7
2:44:20	121	45,2	7
2:44:30	121	45,1	7
2:44:40	121	45,1	7
2:44:50	121	45,1	7
2:45:00	121	45,1	7
2:45:10	121	45,2	7
2:45:20	121	45,2	7
2:45:30	121	45,2	7
2:45:40	121	45,2	7
2:45:50	121	45,2	7
2:46:00	121	45,1	7
2:46:10	121	45,1	7
2:46:20	121	45,2	7
2:46:30	121	45,2	7
2:46:40	121	45,2	7
2:46:50	121	45,2	7
2:47:00	121	45,1	7
2:47:10	121	45,2	7
2:47:20	121	45,1	7
2:47:30	121	45,2	7
2:47:40	121	45,2	7
2:47:50	121	45,2	7
2:48:00	121	45,2	7
2:48:10	121	45,1	7
2:48:20	121	45,2	7
2:48:30	121	45,1	7
2:48:40	121	45,1	7
2:48:50	121	45,1	7
2:49:00	121	45,1	7
2:49:10	121	45,2	7
2:49:20	121	45,1	7
2:49:30	121	45,1	7
2:49:40	121	45,1	7
2:49:50	121	45,2	7
2:50:00	121	45,1	7
2:50:10	121	45,0	7
2:50:20	121	45,1	7
2:50:30	121	45,1	7
2:50:40	121	45,1	7
2:50:50	121	45,1	7
2:51:00	121	45,0	7
2:51:10	121	45,0	7
2:51:20	121	45,1	7
2:51:30	121	45,1	7
2:51:40	121	45,1	7
2:51:50	121	45,0	7
2:52:00	121	45,0	7
2:52:10	121	45,1	7
2:52:20	121	45,0	7
2:52:30	121	45,0	7
2:52:40	121	45,0	7
2:52:50	121	45,0	7
2:53:00	121	45,0	7
2:53:10	121	45,0	7
2:53:20	121	45,1	7
2:53:30	121	45,1	7
2:53:40	121	45,1	7
2:53:50	121	45,1	7
2:54:00	121	45,0	7
2:54:10	121	45,0	7
2:54:20	121	45,1	7
2:54:30	121	45,1	7
2:54:40	121	45,0	7
2:54:50	121	45,0	7
2:55:00	121	45,0	7
2:55:10	121	44,9	7
2:55:20	121	45,0	7
2:55:30	121	44,9	7
2:55:40	121	45,0	7
2:55:50	121	45,1	7
2:56:00	121	45,0	7
2:56:10	121	45,0	7
2:56:20	121	44,9	7
2:56:30	121	45,0	7
2:56:40	121	44,9	7
2:56:50	121	44,9	7
2:57:00	121	45,0	7
2:57:10	121	45,0	7
2:57:20	121	44,9	7
2:57:30	121	45,0	7
2:57:40	121	45,0	7
2:57:50	121	45,0	7
2:58:00	121	44,9	7
2:58:10	121	44,8	7
2:58:20	121	44,9	7
2:58:30	121	44,9	7
2:58:40	121	44,9	7
2:58:50	121	44,9	7
2:59:00	121	45,1	7
2:59:10	121	44,9	7
2:59:20	121	45,0	7
2:59:30	121	45,0	7
2:59:40	121	45,0	7
2:59:50	121	45,1	7
3:00:00	121	45,1	7
3:00:10	121	45,1	7
3:00:20	121	45,0	7
3:00:30	121	45,0	7
3:00:40	121	44,9	7
3:00:50	121	44,9	7
3:01:00	121	44,9	7
3:01:10	121	44,8	7
3:01:20	121	44,8	7
3:01:30	121	44,8	7
3:01:40	121	44,9	7
3:01:50	121	44,9	7
3:02:00	121	45,0	7
3:02:10	121	45,0	7
3:02:20	121	44,9	7
3:02:30	121	44,9	7
3:02:40	121	45,0	7
3:02:50	121	45,0	7
3:03:00	121	45,0	7
3:03:10	121	45,0	7
3:03:20	121	45,0	7
3:03:30	121	45,0	7
3:03:40	121	45,0	7
3:03:50	121	45,0	7
3:04:00	121	45,0	7
3:04:10	121	45,0	6
3:04:20	121	45,0	6
3:04:30	121	45,0	6
3:04:40	121	45,0	6
3:04:50	121	44,9	6
3:05:00	121	44,9	6
3:05:10	121	45,0	6
3:05:20	121	45,0	6
3:05:30	121	45,0	6
3:05:40	121	45,0	6
3:05:50	121	45,1	6
3:06:00	121	45,0	6
3:06:10	121	45,1	6
3:06:20	121	45,1	6
3:06:30	121	45,1	6
3:06:40	121	45,0	6
3:06:50	121	45,0	6
3:07:00	121	45,0	6
3:07:10	121	45,0	6
3:07:20	121	45,1	6
3:07:30	121	45,1	6
3:07:40	121	45,1	6
3:07:50	121	45,1	6
3:08:00	121	45,1	6
3:08:10	121	45,1	6
3:08:20	121	45,1	6
3:08:30	121	45,1	6
3:08:40	121	45,1	6
3:08:50	121	45,2	6
3:09:00	121	45,1	6
3:09:10	121	45,2	6
3:09:20	121	45,2	6
3:09:30	121	45,2	6
3:09:40	121	45,2	6
3:09:50	121	45,2	6
3:10:00	121	45,2	6
3:10:10	121	45,2	6
3:10:20	121	45,3	6
3:10:30	121	45,3	6
3:10:40	121	45,2	6
3:10:50	121	45,2	6
3:11:00	121	45,2	6
3:11:10	121	45,2	6
3:11:20	121	45,3	6
3:11:30	121	45,3	6
3:11:40	121	45,3	6
3:11:50	121	45,4	6
3:12:00	121	45,4	6
3:12:10	121	45,3	6
3:12:20	121	45,4	6
3:12:30	121	45,2	6
3:12:40	121	45,5	6
3:12:50	121	45,5	6
3:13:00	121	45,6	6
3:13:10	121	45,5	6
3:13:20	121	45,5	6
3:13:30	121	45,5	6
3:13:40	121	45,5	6
3:13:50	121	45,6	6
3:14:00	121	45,5	6
3:14:10	121	45,6	6
3:14:20	121	45,5	6
3:14:30	121	45,5	6
3:14:40	121	45,5	6
3:14:50	121	45,5	6
3:15:00	121	45,5	6
3:15:10	121	45,4	6
3:15:20	121	45,4	6
3:15:30	121	45,4	6
3:15:40	121	45,5	6
3:15:50	121	45,6	6
3:16:00	121	45,6	6
3:16:10	121	45,6	6
3:16:20	121	45,5	6
3:16:30	121	45,5	6
3:16:40	121	45,5	6
3:16:50	121	45,6	6
3:17:00	121	45,5	6
3:17:10	121	45,5	6
3:17:20	121	45,5	6
3:17:30	121	45,5	6
3:17:40	121	45,5	6
3:17:50	121	45,6	6
3:18:00	121	45,7	6
3:18:10	121	45,5	6
3:18:20	121	45,5	6
3:18:30	121	45,5	6
3:18:40	121	45,5	6
3:18:50	121	45,6	6
3:19:00	121	45,6	6
3:19:10	121	45,5	6
3:19:20	121	45,3	6
3:19:30	121	45,3	6
3:19:40	121	45,3	6
3:19:50	121	45,6	6
3:20:00	121	45,6	6
3:20:10	121	45,6	6
3:20:20	121	45,6	6
3:20:30	121	45,6	6
3:20:40	121	45,7	6
3:20:50	121	45,6	6
3:21:00	121	45,6	6
3:21:10	121	45,6	6
3:21:20	121	45,7	6
3:21:30	121	45,6	6
3:21:40	121	45,6	6
3:21:50	121	45,5	6
3:22:00	121	45,5	6
3:22:10	121	45,5	6
3:22:20	121	45,5	6
3:22:30	121	45,5	6
3:22:40	121	45,5	6
3:22:50	121	45,5	6
3:23:00	121	45,6	6
3:23:10	121	45,6	6
3:23:20	121	45,6	6
3:23:30	121	45,7	6
3:23:40	121	45,7	6
3:23:50	121	45,7	6
3:24:00	121	45,7	6
3:24:10	121	45,7	6
3:24:20	121	45,6	6
3:24:30	121	45,5	6
3:24:40	121	45,4	6
3:24:50	121	45,6	6
3:25:00	121	45,6	6
3:25:10	121	45,6	6
3:25:20	121	45,6	6
3:25:30	121	45,6	6
3:25:40	121	45,6	6
3:25:50	121	45,6	6
3:26:00	121	45,7	6
3:26:10	121	45,6	6
3:26:20	121	45,7	6
3:26:30	121	45,7	6
3:26:40	121	45,7	6
3:26:50	121	45,7	6
3:27:00	121	45,7	6
3:27:10	121	45,7	6
3:27:20	121	45,7	6
3:27:30	121	45,6	6
3:27:40	121	45,6	6
3:27:50	121	45,6	6
3:28:00	121	45,6	6
3:28:10	121	45,7	6
3:28:20	121	45,7	6
3:28:30	121	45,8	6
3:28:40	121	45,7	6
3:28:50	121	45,8	6
3:29:00	121	45,8	6
3:29:10	121	45,9	6
3:29:20	121	45,9	6
3:29:30	121	45,9	6
3:29:40	121	45,9	6
3:29:50	121	44,9	6
3:30:00	121	45,0	6
3:30:10	121	45,1	6
3:30:20	121	45,1	6
3:30:30	121	45,2	6
3:30:40	121	45,2	6
3:30:50	121	45,1	6
3:31:00	121	45,2	6
3:31:10	121	45,1	6
3:31:20	121	45,2	6
3:31:30	121	45,2	6
3:31:40	121	45,3	6
3:31:50	121	45,3	6
3:32:00	121	45,3	6
3:32:10	121	45,3	6
3:32:20	121	45,3	6
3:32:30	121	45,4	6
3:32:40	121	45,4	6
3:32:50	121	45,4	6
3:33:00	121	45,4	6
3:33:10	121	45,4	6
3:33:20	121	45,4	6
3:33:30	121	45,4	6
3:33:40	121	45,4	6
3:33:50	121	45,3	6
3:34:00	121	45,3	6
3:34:10	121	45,3	6
3:34:20	121	45,3	6
3:34:30	121	45,3	6
3:34:40	121	45,3	6
3:34:50	121	45,3	6
3:35:00	121	45,3	6
3:35:10	121	45,3	6
3:35:20	121	45,3	6
3:35:30	121	45,4	6
3:35:40	121	45,4	6
3:35:50	121	45,4	6
3:36:00	121	45,4	6
3:36:10	121	45,4	6
3:36:20	121	45,4	6
3:36:30	121	45,4	6
3:36:40	121	45,4	6
3:36:50	121	45,4	6
3:37:00	121	45,4	6
3:37:10	121	45,4	6
3:37:20	121	45,4	6
3:37:30	121	45,4	6
3:37:40	121	45,4	6
3:37:50	121	45,4	6
3:38:00	121	45,4	6
3:38:10	121	45,4	6
3:38:20	121	45,4	6
3:38:30	121	45,4	6
3:38:40	121	45,5	6
3:38:50	121	45,5	6
3:39:00	121	45,5	6
3:39:10	121	45,5	6
3:39:20	121	45,5	6
3:39:30	121	45,5	6
3:39:40	121	45,5	6
3:39:50	121	45,5	6
3:40:00	121	45,5	6
3:40:10	121	45,5	6
3:40:20	121	45,5	6
3:40:30	121	45,4	6
3:40:40	121	45,5	6
3:40:50	121	45,4	6
3:41:00	121	45,4	6
3:41:10	121	45,5	6
3:41:20	121	45,5	6
3:41:30	121	45,5	6
3:41:40	121	45,5	6
3:41:50	121	45,5	6
3:42:00	121	45,5	6
3:42:10	121	45,5	6
3:42:20	121	45,5	6
3:42:30	121	45,5	6
3:42:40	121	45,5	6
3:42:50	121	45,5	6
3:43:00	121	45,5	6
3:43:10	121	45,5	6
3:43:20	121	45,5	6
3:43:30	121	45,5	6
3:43:40	121	45,5	6
3:43:50	121	45,5	6
3:44:00	121	45,5	6
3:44:10	121	45,5	6
3:44:20	121	45,5	6
3:44:30	121	45,5	6
3:44:40	121	45,5	6
3:44:50	121	45,5	6
3:45:00	121	45,5	6
3:45:10	121	45,5	6
3:45:20	121	45,5	6
3:45:30	121	45,5	6
3:45:40	121	45,5	6
3:45:50	121	45,5	6
3:46:00	121	45,5	6
3:46:10	121	45,4	6
3:46:20	121	45,5	6
3:46:30	121	45,5	6
3:46:40	121	45,5	6
3:46:50	121	45,5	6
3:47:00	121	45,5	6
3:47:10	121	45,5	6
3:47:20	121	45,5	6
3:47:30	121	45,5	6
3:47:40	121	45,5	6
3:47:50	121	45,5	6
3:48:00	121	45,5	6
3:48:10	121	45,5	6
3:48:20	121	45,5	6
3:48:30	121	45,5	6
3:48:40	121	45,5	6
3:48:50	121	45,5	6
3:49:00	121	45,5	6
3:49:10	121	45,5	6
3:49:20	121	45,5	6
3:49:30	121	45,5	6
3:49:40	121	45,5	6
3:49:50	121	45,5	6
3:50:00	121	45,5	6
3:50:10	121	45,4	6
3:50:20	121	45,5	6
3:50:30	121	45,5	6
3:50:40	121	45,5	6
3:50:50	121	45,5	6
3:51:00	121	45,5	6
3:51:10	121	45,5	6
3:51:20	121	45,5	6
3:51:30	121	45,5	6
3:51:40	121	45,5	6
3:51:50	121	45,5	6
3:52:00	121	45,5	6
3:52:10	121	45,5	6
3:52:20	121	45,5	6
3:52:30	121	45,5	6
3:52:40	121	45,5	6
3:52:50	121	45,5	6
3:53:00	121	45,5	6
3:53:10	121	45,5	6
3:53:20	121	45,5	6
3:53:30	121	45,5	6
3:53:40	121	45,5	6
3:53:50	121	45,5	6
3:54:00	121	45,5	6
3:54:10	121	45,5	6
3:54:20	121	45,5	6
3:54:30	121	45,4	6
3:54:40	121	45,4	6
3:54:50	121	45,5	6
3:55:00	121	45,5	6
3:55:10	121	45,5	6
3:55:20	121	45,5	6
3:55:30	121	45,5	6
3:55:40	121	45,5	6
3:55:50	121	45,5	6
3:56:00	121	45,5	6
3:56:10	121	45,5	6
3:56:20	121	45,5	6
3:56:30	121	45,5	6
3:56:40	121	45,5	6
3:56:50	121	45,5	6
3:57:00	121	45,5	6
3:57:10	121	45,5	6
3:57:20	121	45,5	6
3:57:30	121	45,5	6
3:57:40	121	45,5	6
3:57:50	121	45,5	6
3:58:00	121	45,5	6
3:58:10	121	45,5	6
3:58:20	121	45,5	6
3:58:30	121	45,5	6
3:58:40	121	45,5	6
3:58:50	121	45,5	6
3:59:00	121	45,5	6
3:59:10	121	45,5	6
3:59:20	121	45,5	6
3:59:30	121	45,5	6
3:59:40	121	45,5	6
3:59:50	121	45,5	6
4:00:00	121	45,5	6
4:00:10	121	45,5	6
4:00:20	121	45,6	6
4:00:30	121	45,6	6
4:00:40	121	45,6	6
4:00:50	121	45,6	6
4:01:00	121	45,6	6
4:01:10	121	45,6	6
4:01:20	121	45,6	6
4:01:30	121	45,5	6
4:01:40	121	45,5	6
4:01:50	121	45,6	6
4:02:00	121	45,5	6
4:02:10	121	45,5	6
4:02:20	121	45,6	6
4:02:30	121	45,6	6
4:02:40	121	45,6	6
4:02:50	121	45,6	6
4:03:00	121	45,6	6
4:03:10	121	45,6	6
4:03:20	121	45,6	6
4:03:30	121	45,6	6
4:03:40	121	45,6	6
4:03:50	121	45,6	6
4:04:00	121	45,6	6
4:04:10	121	45,6	6
4:04:20	121	45,6	6
4:04:30	121	45,6	6
4:04:40	121	45,6	6
4:04:50	121	45,6	6
4:05:00	121	45,6	6
4:05:10	121	45,6	6
4:05:20	121	45,6	6
4:05:30	121	45,6	6
4:05:40	121	45,6	6
4:05:50	121	45,6	6
4:06:00	121	45,5	6
4:06:10	121	45,6	6
4:06:20	121	45,5	6
4:06:30	121	45,5	6
4:06:40	121	45,5	6
4:06:50	121	45,5	6
4:07:00	121	45,5	6
4:07:10	121	45,5	6
4:07:20	121	45,6	6
4:07:30	121	45,6	6
4:07:40	121	45,6	6
4:07:50	121	45,6	6
4:08:00	121	45,6	6
4:08:10	121	45,6	6
4:08:20	121	45,7	6
4:08:30	121	45,7	6
4:08:40	121	45,7	6
4:08:50	121	45,7	6
4:09:00	121	45,7	6
4:09:10	121	45,7	6
4:09:20	121	45,6	6
4:09:30	121	45,6	6
4:09:40	121	45,7	6
4:09:50	121	45,7	6
4:10:00	121	45,7	6
4:10:10	121	45,7	6
4:10:20	121	45,7	6
4:10:30	121	45,7	6
4:10:40	121	45,7	6
4:10:50	121	45,7	6
4:11:00	121	45,7	6
4:11:10	121	45,7	6
4:11:20	121	45,7	6
4:11:30	121	45,8	6
4:11:40	121	45,7	6
4:11:50	121	45,8	6
4:12:00	121	45,8	6
4:12:10	121	45,7	6
4:12:20	121	45,7	6
4:12:30	121	45,8	6
4:12:40	121	45,7	6
4:12:50	121	45,7	6
4:13:00	121	45,8	6
4:13:10	121	45,7	6
4:13:20	121	45,7	6
4:13:30	121	45,8	6
4:13:40	121	45,7	6
4:13:50	121	45,8	6
4:14:00	121	45,8	6
4:14:10	121	45,8	6
4:14:20	121	45,8	6
4:14:30	121	45,8	6
4:14:40	121	45,8	6
4:14:50	121	45,8	6
4:15:00	121	45,8	6
4:15:10	121	45,8	6
4:15:20	121	45,8	6
4:15:30	121	45,8	6
4:15:40	121	45,8	6
4:15:50	121	45,8	6
4:16:00	121	45,8	6
4:16:10	121	45,8	6
4:16:20	121	45,8	6
4:16:30	121	45,8	6
4:16:40	121	45,8	6
4:16:50	121	45,8	6
4:17:00	121	45,8	6
4:17:10	121	45,8	6
4:17:20	121	45,8	6
4:17:30	121	45,8	6
4:17:40	121	45,8	6
4:17:50	121	45,8	6
4:18:00	121	45,8	6
4:18:10	121	45,8	6
4:18:20	121	45,8	6
4:18:30	121	45,8	6
4:18:40	121	45,8	6
4:18:50	121	45,8	6
4:19:00	121	45,9	6
4:19:10	121	45,9	6
4:19:20	121	45,9	6
4:19:30	121	45,0	6
4:19:40	121	45,0	6
4:19:50	121	45,1	6
4:20:00	121	45,1	6
4:20:10	121	45,1	6
4:20:20	121	45,0	6
4:20:30	121	45,1	6
4:20:40	121	45,1	6
4:20:50	121	45,0	6
4:21:00	121	45,0	6
4:21:10	121	45,0	6
4:21:20	121	45,0	6
4:21:30	121	45,0	6
4:21:40	121	45,0	6
4:21:50	121	45,0	6
4:22:00	121	45,0	6
4:22:10	121	45,1	6
4:22:20	121	45,0	6
4:22:30	121	45,0	6
4:22:40	121	45,0	6
4:22:50	121	45,0	6
4:23:00	121	45,0	6
4:23:10	121	45,0	6
4:23:20	121	45,0	6
4:23:30	121	45,0	6
4:23:40	121	45,0	6
4:23:50	121	45,0	6
4:24:00	121	45,0	6
4:24:10	121	45,0	6
4:24:20	121	45,0	6
4:24:30	121	45,0	6
4:24:40	121	45,0	6
4:24:50	121	45,0	6
4:25:00	121	45,1	6
4:25:10	121	45,1	6
4:25:20	121	45,1	6
4:25:30	121	45,1	6
4:25:40	121	45,1	6
4:25:50	121	45,1	6
4:26:00	121	45,1	6
4:26:10	121	45,0	6
4:26:20	121	45,0	6
4:26:30	121	45,1	6
4:26:40	121	45,1	6
4:26:50	121	45,1	6
4:27:00	121	45,1	6
4:27:10	121	45,1	6
4:27:20	121	45,1	6
4:27:30	121	45,1	6
4:27:40	121	45,1	6
4:27:50	121	45,1	6
4:28:00	121	45,1	6
4:28:10	121	45,1	6
4:28:20	121	45,1	6
4:28:30	121	45,1	6
4:28:40	121	45,1	6
4:28:50	121	45,1	6
4:29:00	121	45,1	6
4:29:10	121	45,1	6
4:29:20	121	45,1	6
4:29:30	121	45,1	6
4:29:40	121	45,1	6
4:29:50	121	45,1	6
4:30:00	121	45,1	6
4:30:10	121	45,1	6
4:30:20	121	45,1	6
4:30:30	121	45,1	6
4:30:40	121	45,1	6
4:30:50	121	45,1	6
4:31:00	121	45,1	6
4:31:10	121	45,0	6
4:31:20	121	45,0	6
4:31:30	121	45,0	6
4:31:40	121	45,0	6
4:31:50	121	45,1	6
4:32:00	121	45,1	6
4:32:10	121	45,1	6
4:32:20	121	45,1	6
4:32:30	121	45,1	6
4:32:40	121	45,1	6
4:32:50	121	45,1	6
4:33:00	121	45,1	6
4:33:10	121	45,1	6
4:33:20	121	45,1	6
4:33:30	121	45,1	6
4:33:40	121	45,1	6
4:33:50	121	45,1	6
4:34:00	121	45,0	6
4:34:10	121	45,0	6
4:34:20	121	45,0	6
4:34:30	121	45,0	6
4:34:40	121	45,0	6
4:34:50	121	45,0	6
4:35:00	121	45,0	6
4:35:10	121	45,0	6
4:35:20	121	45,0	6
4:35:30	121	44,9	6
4:35:40	121	44,9	6
4:35:50	121	45,0	6
4:36:00	121	45,0	6
4:36:10	121	45,0	6
4:36:20	121	45,0	6
4:36:30	121	45,0	6
4:36:40	121	45,0	6
4:36:50	121	45,0	6
4:37:00	121	45,0	6
4:37:10	121	45,0	6
4:37:20	121	45,0	6
4:37:30	121	45,0	6
4:37:40	121	45,0	6
4:37:50	121	45,0	6
4:38:00	121	45,0	6
4:38:10	121	45,0	6
4:38:20	121	45,0	6
4:38:30	121	45,0	6
4:38:40	121	45,0	6
4:38:50	121	45,1	6
4:39:00	121	45,1	6
4:39:10	121	45,1	6
4:39:20	121	45,1	6
4:39:30	121	45,1	6
4:39:40	121	45,1	6
4:39:50	121	45,1	6
4:40:00	121	45,1	6
4:40:10	121	45,1	6
4:40:20	121	45,1	6
4:40:30	121	45,1	6
4:40:40	121	45,1	6
4:40:50	121	45,1	6
4:41:00	121	45,1	6
4:41:10	121	45,0	6
4:41:20	121	45,0	6
4:41:30	121	45,0	6
4:41:40	121	45,0	6
4:41:50	121	45,0	6
4:42:00	121	45,0	6
4:42:10	121	45,0	6
4:42:20	121	45,0	6
4:42:30	121	45,0	6
4:42:40	121	45,0	6
4:42:50	121	45,0	6
4:43:00	121	45,1	6
4:43:10	121	45,1	6
4:43:20	121	45,1	6
4:43:30	121	45,1	6
4:43:40	121	45,1	6
4:43:50	121	45,1	6
4:44:00	121	45,1	6
4:44:10	121	45,1	6
4:44:20	121	45,1	6
4:44:30	121	45,1	6
4:44:40	121	45,1	6
4:44:50	121	45,0	6
4:45:00	121	45,0	6
4:45:10	121	45,1	6
4:45:20	121	45,0	6
4:45:30	121	45,0	6
4:45:40	121	45,0	6
4:45:50	121	45,0	6
4:46:00	121	44,9	6
4:46:10	121	45,0	6
4:46:20	121	45,0	6
4:46:30	121	45,0	6
4:46:40	121	45,0	6
4:46:50	121	45,0	6
4:47:00	121	45,0	6
4:47:10	121	45,0	6
4:47:20	121	45,0	6
4:47:30	121	45,0	6
4:47:40	121	45,0	6
4:47:50	121	45,0	6
4:48:00	121	45,0	6
4:48:10	121	45,0	6
4:48:20	121	45,0	6
4:48:30	121	45,0	6
4:48:40	121	45,1	6
4:48:50	121	45,0	6
4:49:00	121	45,0	6
4:49:10	121	45,0	6
4:49:20	121	45,1	6
4:49:30	121	45,0	6
4:49:40	121	45,0	6
4:49:50	121	45,1	6
4:50:00	121	45,0	6
4:50:10	121	45,0	6
4:50:20	121	45,0	6
4:50:30	121	45,0	6
4:50:40	121	45,0	6
4:50:50	121	45,0	6
4:51:00	121	45,0	6
4:51:10	121	45,0	6
4:51:20	121	45,0	6
4:51:30	121	45,0	6
4:51:40	121	45,0	6
4:51:50	121	45,0	6
4:52:00	121	45,1	6
4:52:10	121	45,0	6
4:52:20	121	45,1	6
4:52:30	121	45,0	6
4:52:40	121	45,0	6
4:52:50	121	45,1	6
4:53:00	121	45,1	6
4:53:10	121	45,1	6
4:53:20	121	45,1	6
4:53:30	121	45,1	6
4:53:40	121	45,0	6
4:53:50	121	45,0	6
4:54:00	121	45,0	6
4:54:10	121	45,1	6
4:54:20	121	45,0	6
4:54:30	121	45,0	6
4:54:40	121	45,1	6
4:54:50	121	45,0	6
4:55:00	121	45,1	6
4:55:10	121	45,1	6
4:55:20	121	45,1	6
4:55:30	121	45,1	6
4:55:40	121	45,1	6
4:55:50	121	45,1	6
4:56:00	121	45,1	6
4:56:10	121	45,1	6
4:56:20	121	45,1	6
4:56:30	121	45,1	6
4:56:40	121	45,0	6
4:56:50	121	45,0	6
4:57:00	121	45,0	6
4:57:10	121	45,0	6
4:57:20	121	45,1	6
4:57:30	121	45,2	6
4:57:40	121	45,1	6
4:57:50	121	45,1	6
4:58:00	121	45,1	6
4:58:10	121	45,1	6
4:58:20	121	45,1	6
4:58:30	121	45,1	6
4:58:40	121	45,1	6
4:58:50	121	45,0	6
4:59:00	121	45,0	6
4:59:10	121	45,1	6
4:59:20	121	45,0	6
4:59:30	121	45,0	6
4:59:40	121	45,1	6
4:59:50	121	45,1	6
5:00:00	121	45,1	6
5:00:10	121	45,0	6
5:00:20	121	45,0	6
5:00:30	121	45,0	6
5:00:40	121	44,9	6
5:00:50	121	44,9	6
5:01:00	121	44,9	6
5:01:10	121	44,9	6
5:01:20	121	44,9	6
5:01:30	121	44,9	6
5:01:40	121	44,9	6
5:01:50	121	44,9	6
5:02:00	121	44,9	6
5:02:10	121	44,9	6
5:02:20	121	45,0	6
5:02:30	121	44,9	6
5:02:40	121	44,9	6
5:02:50	121	44,9	6
5:03:00	121	44,9	6
5:03:10	121	45,0	6
5:03:20	121	45,0	6
5:03:30	121	45,0	6
5:03:40	121	45,0	6
5:03:50	121	45,0	6
5:04:00	121	45,0	6
5:04:10	121	45,0	6
5:04:20	121	45,0	6
5:04:30	121	45,0	6
5:04:40	121	45,1	6
5:04:50	121	45,0	6
5:05:00	121	45,0	6
5:05:10	121	45,0	6
5:05:20	121	45,0	6
5:05:30	121	45,0	6
5:05:40	121	45,0	6
5:05:50	121	45,0	6
5:06:00	121	45,0	6
5:06:10	121	45,0	6
5:06:20	121	45,0	6
5:06:30	121	45,0	6
5:06:40	121	45,0	6
5:06:50	121	45,0	6
5:07:00	121	45,0	6
5:07:10	121	45,0	6
5:07:20	121	44,9	6
5:07:30	121	45,0	6
5:07:40	121	45,0	6
5:07:50	121	45,0	6
5:08:00	121	44,9	6
5:08:10	121	44,9	6
5:08:20	121	45,0	6
5:08:30	121	45,0	6
5:08:40	121	45,0	6
5:08:50	121	45,0	6
5:09:00	121	45,0	6
5:09:10	121	45,0	6
5:09:20	121	45,0	6
5:09:30	121	45,1	6
5:09:40	121	45,0	6
5:09:50	121	45,1	6
5:10:00	121	45,1	6
5:10:10	121	45,1	6
5:10:20	121	45,1	6
5:10:30	121	45,1	6
5:10:40	121	45,1	6
5:10:50	121	45,1	6
5:11:00	121	45,1	6
5:11:10	121	45,0	6
5:11:20	121	45,1	6
5:11:30	121	45,1	6
5:11:40	121	45,1	6
5:11:50	121	45,1	6
5:12:00	121	45,1	6
5:12:10	121	45,0	6
5:12:20	121	45,0	6
5:12:30	121	45,0	6
5:12:40	121	45,0	6
5:12:50	121	45,0	6
5:13:00	121	45,1	6
5:13:10	121	45,1	6
5:13:20	121	45,1	6
5:13:30	121	45,1	6
5:13:40	121	45,1	6
5:13:50	121	45,1	6
5:14:00	121	45,1	6
5:14:10	121	45,1	6
5:14:20	121	45,0	6
5:14:30	121	45,1	6
5:14:40	121	45,0	6
5:14:50	121	45,0	6
5:15:00	121	45,1	6
5:15:10	121	45,0	6
5:15:20	121	45,0	6
5:15:30	121	45,0	6
5:15:40	121	45,0	6
5:15:50	121	45,0	6
5:16:00	121	45,0	6
5:16:10	121	45,1	6
5:16:20	121	45,1	6
5:16:30	121	45,1	6
5:16:40	121	45,1	6
5:16:50	121	45,1	6
5:17:00	121	45,1	6
5:17:10	121	45,1	6
5:17:20	121	45,1	6
5:17:30	121	45,1	6
5:17:40	121	45,1	6
5:17:50	121	45,0	6
5:18:00	121	45,0	6
5:18:10	121	45,1	6
5:18:20	121	45,0	6
5:18:30	121	45,0	6
5:18:40	121	45,0	6
5:18:50	121	45,0	6
5:19:00	121	45,0	6
5:19:10	121	45,0	6
5:19:20	121	45,0	6
5:19:30	121	45,0	6
5:19:40	121	45,0	6
5:19:50	121	45,0	6
5:20:00	121	45,0	6
5:20:10	121	45,1	6
5:20:20	121	45,0	6
5:20:30	121	45,0	6
5:20:40	121	45,0	6
5:20:50	121	45,0	6
5:21:00	121	45,0	6
5:21:10	121	45,1	6
5:21:20	121	45,1	6
5:21:30	121	45,1	6
5:21:40	121	45,1	6
5:21:50	121	45,0	6
5:22:00	121	45,0	6
5:22:10	121	45,1	6
5:22:20	121	45,1	6
5:22:30	121	45,1	6
5:22:40	121	45,1	6
5:22:50	121	45,1	6
5:23:00	121	45,1	6
5:23:10	121	45,1	6
5:23:20	121	45,1	6
5:23:30	121	45,1	6
5:23:40	121	45,0	6
5:23:50	121	45,1	6
5:24:00	121	45,0	6
5:24:10	121	45,0	6
5:24:20	121	45,0	6
5:24:30	121	45,0	6
5:24:40	121	45,0	6
5:24:50	121	45,0	6
5:25:00	121	45,0	6
5:25:10	121	45,0	6
5:25:20	121	45,1	6
5:25:30	121	45,0	6
5:25:40	121	45,1	6
5:25:50	121	45,0	6
5:26:00	121	45,0	6
5:26:10	121	45,0	6
5:26:20	121	45,0	6
5:26:30	121	45,0	6
5:26:40	121	45,0	6
5:26:50	121	45,0	6
5:27:00	121	45,0	6
5:27:10	121	45,0	6
5:27:20	121	45,0	6
5:27:30	121	45,0	6
5:27:40	121	45,1	6
5:27:50	121	45,1	6
5:28:00	121	45,2	6
5:28:10	121	45,0	6
5:28:20	121	45,0	6
5:28:30	121	45,0	6
5:28:40	121	44,9	6
5:28:50	121	45,0	6
5:29:00	121	44,9	6
5:29:10	121	44,9	6
5:29:20	121	45,0	6
5:29:30	121	45,0	6
5:29:40	121	44,9	5
5:29:50	121	44,8	6
5:30:00	121	44,8	6
5:30:10	121	44,9	5
5:30:20	121	44,8	5
5:30:30	121	44,9	5
5:30:40	121	44,9	5
5:30:50	121	44,9	5
5:31:00	121	44,9	5
5:31:10	121	44,9	5
5:31:20	121	44,9	5
5:31:30	121	44,9	5
5:31:40	121	45,0	5
5:31:50	121	44,9	5
5:32:00	121	45,0	5
5:32:10	121	45,0	5
5:32:20	121	44,9	5
5:32:30	121	45,0	5
5:32:40	121	45,0	5
5:32:50	121	45,0	5
5:33:00	121	45,0	5
5:33:10	121	45,0	5
5:33:20	121	45,0	5
5:33:30	121	45,0	5
5:33:40	121	45,0	5
5:33:50	121	45,1	5
5:34:00	121	45,1	5
5:34:10	121	45,0	5
5:34:20	121	45,0	5
5:34:30	121	45,0	5
5:34:40	121	45,0	5
5:34:50	121	44,9	5
5:35:00	121	44,7	5
5:35:10	121	44,8	5
5:35:20	121	44,9	5
5:35:30	121	44,9	5
5:35:40	121	44,8	5
5:35:50	121	44,7	5
5:36:00	121	44,8	6
5:36:10	121	44,7	5
5:36:20	121	44,8	6
5:36:30	121	44,8	6
5:36:40	121	44,8	6
5:36:50	121	44,6	6
5:37:00	121	44,8	6
5:37:10	121	44,7	6
5:37:20	121	44,8	6
5:37:30	121	44,8	6
5:37:40	121	44,7	6
5:37:50	121	44,7	6
5:38:00	121	44,8	6
5:38:10	121	44,8	6
5:38:20	121	44,8	6
5:38:30	121	44,8	6
5:38:40	121	44,8	6
5:38:50	121	44,8	6
5:39:00	121	44,7	6
5:39:10	121	44,8	6
5:39:20	121	44,7	6
5:39:30	121	44,7	6
5:39:40	121	44,6	6
5:39:50	120	18,6	8
5:40:00	120	7,0	8
5:40:10	119	7,8	8
5:40:20	119	8,4	8
5:40:30	119	4,2	9
5:40:40	119	1,8	9
5:40:50	119	0,9	9
5:41:00	119	0,6	10
5:41:10	119	0,4	10
5:41:20	120	0,3	10
5:41:30	120	0,2	10
5:41:40	120	0,2	10
5:41:50	120	0,2	10
5:42:00	120	0,2	10
5:42:10	120	0,2	10
5:42:20	121	0,2	10
5:42:30	121	0,2	10
5:42:40	121	0,2	11
5:42:50	121	0,2	11
5:43:00	121	0,2	11
5:43:10	121	0,2	11
5:43:20	121	0,2	11
5:43:30	121	0,2	11
5:43:40	121	0,2	11
5:43:50	121	0,2	11
5:44:00	121	0,2	11
5:44:10	121	0,2	11
5:44:20	121	0,3	12
5:44:30	121	2,7	13
5:44:40	121	9,5	11
5:44:50	122	17,4	10
5:45:00	122	25,3	10
5:45:10	122	33,1	10
5:45:20	123	38,8	7
5:45:30	123	43,4	7
5:45:40	123	44,7	7
5:45:50	123	44,7	7
5:46:00	123	44,9	7
5:46:10	123	44,8	7
5:46:20	123	44,8	7
5:46:30	122	44,9	7
5:46:40	122	44,8	7
5:46:50	122	44,8	7
5:47:00	122	44,7	7
5:47:10	122	44,9	8
5:47:20	122	44,8	8
5:47:30	122	44,9	8
5:47:40	122	44,8	9
5:47:50	122	44,8	9
5:48:00	122	44,8	9
5:48:10	122	44,8	9
5:48:20	122	44,7	10
5:48:30	122	44,9	10
5:48:40	122	45,0	10
5:48:50	122	44,9	10
5:49:00	122	44,9	10
5:49:10	122	44,8	10
5:49:20	121	45,0	10
5:49:30	121	45,0	10
5:49:40	121	45,0	10
5:49:50	121	45,1	10
5:50:00	121	45,1	10
5:50:10	121	45,2	11
5:50:20	121	45,2	11
5:50:30	121	45,3	11
5:50:40	121	45,3	11
5:50:50	121	45,3	11
5:51:00	121	45,4	11
5:51:10	121	45,4	11
5:51:20	121	45,4	11
5:51:30	121	45,4	11
5:51:40	121	45,4	11
5:51:50	121	45,4	11
5:52:00	121	45,5	11
5:52:10	121	45,4	11
5:52:20	121	45,5	11
5:52:30	121	45,5	11
5:52:40	121	45,5	11
5:52:50	121	45,5	11
5:53:00	121	45,4	11
5:53:10	120	45,4	11
5:53:20	121	45,4	11
5:53:30	120	45,4	11
5:53:40	120	45,4	11
5:53:50	120	45,4	11
5:54:00	120	45,4	11
5:54:10	120	45,5	11
5:54:20	120	45,4	11
5:54:30	120	45,5	11
5:54:40	120	45,5	11
5:54:50	120	45,5	11
5:55:00	120	45,5	11
5:55:10	120	45,5	11
5:55:20	120	45,5	11
5:55:30	120	45,5	11
5:55:40	120	45,5	11
5:55:50	120	45,6	11
5:56:00	120	45,5	11
5:56:10	120	45,6	11
5:56:20	120	45,6	11
5:56:30	120	45,6	11
5:56:40	120	45,6	11
5:56:50	121	45,6	11
5:57:00	120	45,5	11
5:57:10	120	45,5	11
5:57:20	120	45,5	11
5:57:30	120	45,5	11
5:57:40	120	45,5	11
5:57:50	121	45,5	11
5:58:00	121	45,5	11
5:58:10	121	45,5	12
5:58:20	121	45,5	11
5:58:30	121	45,5	12
5:58:40	121	45,5	12
5:58:50	121	45,5	11
5:59:00	121	45,5	12
5:59:10	121	45,5	12
5:59:20	121	45,5	12
5:59:30	121	45,5	12
5:59:40	121	45,5	12
5:59:50	121	45,5	12
6:00:00	121	45,5	12
6:00:10	121	45,5	12
6:00:20	121	45,5	12
6:00:30	121	45,5	12
6:00:40	121	45,5	12
6:00:50	121	45,5	12
6:01:00	121	45,6	12
6:01:10	121	45,5	12
6:01:20	121	45,5	12
6:01:30	121	45,5	12
6:01:40	121	45,5	12
6:01:50	121	45,5	12
6:02:00	121	45,5	12
6:02:10	121	45,4	12
6:02:20	121	45,4	12
6:02:30	121	45,4	12
6:02:40	121	45,3	12
6:02:50	121	45,3	12
6:03:00	121	45,3	12
6:03:10	121	45,2	12
6:03:20	121	45,2	12
6:03:30	121	45,2	12
6:03:40	121	45,3	12
6:03:50	121	45,2	12
6:04:00	121	45,2	12
6:04:10	121	45,2	12
6:04:20	121	45,2	12
6:04:30	121	45,2	12
6:04:40	121	45,3	12
6:04:50	121	45,2	12
6:05:00	121	45,2	12
6:05:10	121	45,2	12
6:05:20	121	45,2	12
6:05:30	121	45,2	12
6:05:40	121	45,2	13
6:05:50	121	45,2	12
6:06:00	121	45,2	13
6:06:10	121	45,2	13
6:06:20	121	45,2	13
6:06:30	121	45,2	13
6:06:40	121	45,2	13
6:06:50	121	45,2	13
6:07:00	121	45,2	13
6:07:10	121	45,2	13
6:07:20	121	45,2	13
6:07:30	121	45,2	13
6:07:40	121	45,2	13
6:07:50	121	45,2	13
6:08:00	121	45,2	13
6:08:10	121	45,2	13
6:08:20	121	45,2	13
6:08:30	121	45,1	13
6:08:40	121	45,1	13
6:08:50	121	45,2	13
6:09:00	121	45,2	13
6:09:10	121	45,2	14
6:09:20	121	45,2	14
6:09:30	121	45,2	14
6:09:40	121	45,2	14
6:09:50	121	45,2	14
6:10:00	121	45,2	14
6:10:10	121	45,2	14
6:10:20	121	45,2	15
6:10:30	121	45,2	15
6:10:40	121	45,2	15
6:10:50	121	45,2	15
6:11:00	121	45,2	15
6:11:10	121	45,2	15
6:11:20	121	45,2	15
6:11:30	121	45,2	16
6:11:40	121	45,2	16
6:11:50	121	45,2	16
6:12:00	121	45,2	16
6:12:10	121	45,2	17
6:12:20	121	45,2	17
6:12:30	121	45,2	17
6:12:40	121	45,2	18
6:12:50	121	45,2	18
6:13:00	121	45,2	18
6:13:10	121	45,3	19
6:13:20	121	45,2	19
6:13:30	121	45,2	19
6:13:40	121	45,2	20
6:13:50	121	45,2	20
6:14:00	121	45,2	21
6:14:10	121	45,2	21
6:14:20	121	45,2	22
6:14:30	121	45,2	23
6:14:40	121	45,1	24
6:14:50	121	45,1	24
6:15:00	121	45,1	23
6:15:10	121	45,1	23
6:15:20	121	45,1	23
6:15:30	121	45,1	23
6:15:40	121	45,1	23
6:15:50	121	45,1	23
6:16:00	121	45,1	23
6:16:10	121	45,0	23
6:16:20	121	45,0	23
6:16:30	121	44,9	23
6:16:40	121	45,0	24
6:16:50	121	44,9	24
6:17:00	121	44,9	25
6:17:10	121	45,0	25
6:17:20	121	44,9	25
6:17:30	121	44,9	26
6:17:40	121	45,0	27
6:17:50	121	44,9	27
6:18:00	121	44,8	28
6:18:10	121	45,0	29
6:18:20	121	44,9	30
6:18:30	121	44,9	32
6:18:40	121	44,9	33
6:18:50	121	45,0	34
6:19:00	121	44,9	35
6:19:10	121	44,9	35
6:19:20	121	44,9	36
6:19:30	121	44,9	38
6:19:40	121	44,8	41
6:19:50	121	44,7	43
6:20:00	121	44,7	46
6:20:10	121	44,7	49
6:20:20	121	44,7	51
6:20:30	121	44,7	54
6:20:40	121	44,9	56
6:20:50	121	44,8	57
6:21:00	121	44,8	59
6:21:10	121	44,8	61
6:21:20	121	44,8	64
6:21:30	121	44,8	67
6:21:40	121	44,8	69
6:21:50	121	44,8	47
6:22:00	121	44,8	47
6:22:10	121	44,8	47
