Repository: ProgWizer/parser

File: project-root/data/Data Acquisition/Data Acquisition/2021 year (353)/21-040 D.txt (part 1 of 2)
--Test Summary--
Full Path and File Name	
Instrument Name	7222
Instrument Type	Model 7222 Consistometer
Instrument Serial Number	
Test Start Date	11.03.2021
Test Start Time	11:34:30
Test Stop Date	11.03.2021
Test Stop Time	19:43:47
Test Length	8:09:17
Final Sample Time Offset	8:09:10
Controller Schedule Name	
Sampling Period	10 seconds
Comments	
Information	WellID	
Information	Customer	
Information	EngName	DENIS
Information	CementClass	G Holsim
Information	CementMfr	
Information	Additives	DPC 0,3% +R-FT 0,23%+Floss117 0,5%+ MKU 5% + SR 5% + êâ. ìóêà 30%
Information	Density	
Information	BHCT	
Information	BHST	
Information	FluidLoss	
Information	JobType	
Calculated Value	Time_30Bc	N/A
Calculated Value	Time_70Bc	N/A
Initial Temperature (°C)	20 °C
Final Temperature (°C)	121 °C
Initial Pressure (MPa)	0,8 MPa
Final Pressure (MPa)	45,3 MPa
Initial Consistency (Bc)	19 Bc
Final Consistency (Bc)	7 Bc
--Data--
Time (HH:MM:SS)	Temperature (°C)	Pressure (MPa)	Consistency (Bc)
0:00:00	20	0,8	19
0:00:10	20	1,0	19
0:00:20	20	1,1	19
0:00:30	20	1,3	19
0:00:40	20	1,5	20
0:00:50	20	1,8	19
0:01:00	20	2,2	20
0:01:10	20	2,6	20
0:01:20	20	2,8	20
0:01:30	20	3,0	19
0:01:40	20	3,1	20
0:01:50	20	3,2	20
0:02:00	20	3,3	21
0:02:10	20	3,5	20
0:02:20	20	3,7	20
0:02:30	21	3,8	21
0:02:40	21	4,0	21
0:02:50	21	4,1	21
0:03:00	22	4,2	20
0:03:10	22	4,3	21
0:03:20	23	4,5	21
0:03:30	23	4,7	21
0:03:40	23	4,8	21
0:03:50	24	4,9	21
0:04:00	24	5,0	21
0:04:10	25	5,2	20
0:04:20	25	5,3	21
0:04:30	26	5,4	21
0:04:40	26	5,5	20
0:04:50	26	5,7	20
0:05:00	27	5,8	21
0:05:10	27	5,9	22
0:05:20	27	6,1	21
0:05:30	28	6,2	22
0:05:40	28	6,3	22
0:05:50	28	6,4	21
0:06:00	29	6,7	21
0:06:10	29	6,7	22
0:06:20	30	6,9	22
0:06:30	30	7,0	22
0:06:40	30	7,2	22
0:06:50	31	7,3	21
0:07:00	31	7,4	22
0:07:10	31	7,4	22
0:07:20	32	7,7	22
0:07:30	32	7,8	22
0:07:40	32	7,9	22
0:07:50	33	8,2	23
0:08:00	33	8,2	23
0:08:10	33	8,3	22
0:08:20	34	8,6	22
0:08:30	34	8,6	22
0:08:40	35	8,9	23
0:08:50	35	8,9	22
0:09:00	35	9,0	22
0:09:10	36	9,1	22
0:09:20	36	9,3	22
0:09:30	36	9,4	23
0:09:40	37	9,4	23
0:09:50	37	9,7	23
0:10:00	37	9,8	23
0:10:10	38	9,8	23
0:10:20	38	10,1	24
0:10:30	38	10,1	23
0:10:40	39	10,4	24
0:10:50	39	10,5	24
0:11:00	39	10,6	23
0:11:10	40	10,6	24
0:11:20	40	10,7	24
0:11:30	40	11,2	24
0:11:40	41	11,0	25
0:11:50	41	11,4	25
0:12:00	41	11,3	25
0:12:10	42	11,6	24
0:12:20	42	11,6	24
0:12:30	42	11,8	24
0:12:40	43	12,1	24
0:12:50	43	12,0	24
0:13:00	43	12,2	25
0:13:10	44	12,4	25
0:13:20	44	12,4	25
0:13:30	44	12,6	25
0:13:40	45	12,9	25
0:13:50	45	12,8	25
0:14:00	45	13,1	25
0:14:10	46	13,0	25
0:14:20	46	13,3	25
0:14:30	46	13,5	25
0:14:40	47	13,4	25
0:14:50	47	13,7	25
0:15:00	47	13,7	25
0:15:10	47	14,0	25
0:15:20	48	14,0	26
0:15:30	48	14,3	26
0:15:40	48	14,3	26
0:15:50	48	14,6	26
0:16:00	49	14,5	25
0:16:10	49	14,8	25
0:16:20	49	14,8	26
0:16:30	50	15,1	26
0:16:40	50	15,1	25
0:16:50	50	15,4	25
0:17:00	51	15,4	26
0:17:10	51	15,7	25
0:17:20	51	15,6	25
0:17:30	52	15,8	26
0:17:40	52	16,1	26
0:17:50	52	16,0	26
0:18:00	53	16,2	26
0:18:10	53	16,5	26
0:18:20	53	16,4	26
0:18:30	53	16,8	26
0:18:40	54	16,7	26
0:18:50	54	17,0	26
0:19:00	54	16,9	26
0:19:10	55	17,1	26
0:19:20	55	17,4	26
0:19:30	55	17,3	26
0:19:40	56	17,5	26
0:19:50	56	17,8	26
0:20:00	56	17,8	25
0:20:10	57	18,0	25
0:20:20	57	18,2	25
0:20:30	57	18,4	25
0:20:40	58	18,1	25
0:20:50	58	18,4	25
0:21:00	58	18,7	25
0:21:10	59	18,9	25
0:21:20	59	18,8	25
0:21:30	59	19,0	25
0:21:40	60	19,2	25
0:21:50	60	19,5	25
0:22:00	60	19,3	26
0:22:10	61	19,5	25
0:22:20	61	19,8	26
0:22:30	61	19,6	26
0:22:40	62	20,0	25
0:22:50	62	19,9	25
0:23:00	62	20,2	25
0:23:10	62	20,5	25
0:23:20	63	20,2	25
0:23:30	63	20,5	24
0:23:40	63	20,8	25
0:23:50	64	21,0	25
0:24:00	64	20,8	25
0:24:10	64	21,2	24
0:24:20	65	21,5	24
0:24:30	65	21,3	24
0:24:40	65	21,6	24
0:24:50	66	21,8	24
0:25:00	66	22,0	23
0:25:10	66	21,6	23
0:25:20	66	21,9	23
0:25:30	67	22,1	23
0:25:40	67	22,3	23
0:25:50	67	22,5	23
0:26:00	68	22,7	23
0:26:10	68	22,9	23
0:26:20	68	22,6	23
0:26:30	69	22,9	23
0:26:40	69	23,2	23
0:26:50	69	23,4	23
0:27:00	70	23,1	23
0:27:10	70	23,4	23
0:27:20	70	23,7	23
0:27:30	70	23,9	23
0:27:40	71	23,6	23
0:27:50	71	23,9	22
0:28:00	71	24,2	22
0:28:10	72	24,5	22
0:28:20	72	24,7	22
0:28:30	72	24,5	21
0:28:40	72	24,8	21
0:28:50	73	25,1	21
0:29:00	73	24,8	20
0:29:10	73	25,0	20
0:29:20	74	25,2	19
0:29:30	74	25,4	19
0:29:40	74	25,7	19
0:29:50	75	25,9	19
0:30:00	75	25,6	19
0:30:10	75	25,9	19
0:30:20	76	26,2	19
0:30:30	76	26,0	19
0:30:40	76	26,2	19
0:30:50	76	26,5	19
0:31:00	77	26,8	19
0:31:10	77	27,1	19
0:31:20	77	26,7	18
0:31:30	78	27,0	19
0:31:40	78	27,3	19
0:31:50	78	27,5	18
0:32:00	79	27,2	18
0:32:10	79	27,5	18
0:32:20	79	27,7	18
0:32:30	80	28,0	18
0:32:40	80	28,2	18
0:32:50	80	27,8	17
0:33:00	80	28,1	17
0:33:10	81	28,4	17
0:33:20	81	28,7	17
0:33:30	81	28,9	17
0:33:40	82	28,7	16
0:33:50	82	28,9	16
0:34:00	82	29,2	16
0:34:10	83	29,4	16
0:34:20	83	29,1	16
0:34:30	83	29,4	16
0:34:40	83	29,6	16
0:34:50	84	29,9	16
0:35:00	84	29,5	15
0:35:10	84	29,8	15
0:35:20	85	30,1	15
0:35:30	85	30,4	15
0:35:40	85	30,6	15
0:35:50	86	30,2	15
0:36:00	86	30,5	15
0:36:10	86	30,8	15
0:36:20	86	31,0	15
0:36:30	87	31,3	15
0:36:40	87	30,8	14
0:36:50	87	30,8	14
0:37:00	88	31,4	14
0:37:10	88	31,7	14
0:37:20	88	31,9	14
0:37:30	89	31,5	14
0:37:40	89	31,7	13
0:37:50	89	32,0	13
0:38:00	90	32,2	13
0:38:10	90	32,5	13
0:38:20	90	32,8	13
0:38:30	90	32,5	12
0:38:40	91	32,8	12
0:38:50	91	33,1	12
0:39:00	91	33,3	12
0:39:10	92	32,8	11
0:39:20	92	33,1	10
0:39:30	92	33,4	10
0:39:40	93	33,7	10
0:39:50	93	34,0	10
0:40:00	93	33,4	10
0:40:10	94	33,6	10
0:40:20	94	33,9	10
0:40:30	94	34,1	10
0:40:40	95	34,4	9
0:40:50	95	34,6	9
0:41:00	95	35,0	9
0:41:10	95	34,7	9
0:41:20	96	35,0	9
0:41:30	96	35,3	9
0:41:40	96	35,1	9
0:41:50	97	35,1	9
0:42:00	97	35,5	9
0:42:10	97	35,9	9
0:42:20	98	35,5	9
0:42:30	98	35,8	9
0:42:40	98	36,1	9
0:42:50	99	36,3	9
0:43:00	99	36,4	9
0:43:10	99	36,6	9
0:43:20	100	36,7	9
0:43:30	100	36,9	9
0:43:40	100	37,1	9
0:43:50	101	36,4	9
0:44:00	101	36,6	9
0:44:10	101	36,9	9
0:44:20	101	37,2	9
0:44:30	102	37,5	9
0:44:40	102	37,8	9
0:44:50	102	37,2	9
0:45:00	102	37,5	9
0:45:10	103	37,8	9
0:45:20	103	38,2	10
0:45:30	103	38,4	10
0:45:40	104	38,8	10
0:45:50	104	38,2	10
0:46:00	104	38,5	10
0:46:10	104	38,8	10
0:46:20	105	39,1	11
0:46:30	105	39,4	11
0:46:40	105	38,7	12
0:46:50	105	39,0	12
0:47:00	106	39,3	13
0:47:10	106	39,7	12
0:47:20	106	40,0	12
0:47:30	107	39,2	13
0:47:40	107	39,6	13
0:47:50	107	39,9	12
0:48:00	107	40,2	12
0:48:10	108	40,7	12
0:48:20	108	40,0	13
0:48:30	108	40,4	13
0:48:40	109	40,7	13
0:48:50	109	40,9	13
0:49:00	110	41,1	13
0:49:10	110	41,2	13
0:49:20	111	41,4	13
0:49:30	111	41,5	13
0:49:40	111	41,8	13
0:49:50	112	41,9	13
0:50:00	112	42,1	13
0:50:10	112	41,7	13
0:50:20	112	42,0	13
0:50:30	113	42,2	13
0:50:40	113	42,5	13
0:50:50	113	42,7	13
0:51:00	113	43,1	13
0:51:10	114	42,6	13
0:51:20	114	42,9	13
0:51:30	114	43,2	13
0:51:40	115	43,6	13
0:51:50	115	43,0	13
0:52:00	115	43,4	13
0:52:10	115	43,7	13
0:52:20	116	44,1	13
0:52:30	116	43,4	13
0:52:40	116	43,8	13
0:52:50	117	44,3	13
0:53:00	117	44,7	13
0:53:10	117	43,9	13
0:53:20	118	44,1	13
0:53:30	118	44,4	12
0:53:40	118	44,7	12
0:53:50	119	45,0	12
0:54:00	119	45,2	12
0:54:10	120	45,3	12
0:54:20	120	45,5	12
0:54:30	120	45,6	12
0:54:40	121	45,6	12
0:54:50	121	45,8	12
0:55:00	121	45,9	12
0:55:10	121	44,7	12
0:55:20	122	44,8	12
0:55:30	122	44,8	12
0:55:40	122	44,9	12
0:55:50	123	44,9	12
0:56:00	123	44,9	12
0:56:10	123	44,8	12
0:56:20	123	44,8	12
0:56:30	123	44,8	12
0:56:40	124	44,7	12
0:56:50	124	44,6	12
0:57:00	124	44,7	12
0:57:10	124	44,8	12
0:57:20	124	44,8	12
0:57:30	124	44,7	12
0:57:40	124	44,7	12
0:57:50	124	44,9	12
0:58:00	125	44,8	12
0:58:10	125	44,7	12
0:58:20	125	44,7	12
0:58:30	125	44,7	12
0:58:40	125	44,7	12
0:58:50	125	44,7	12
0:59:00	125	44,7	12
0:59:10	125	44,7	11
0:59:20	125	44,9	12
0:59:30	125	45,0	12
0:59:40	125	45,0	12
0:59:50	124	44,9	12
1:00:00	124	44,9	11
1:00:10	124	44,9	12
1:00:20	124	44,9	12
1:00:30	124	44,9	12
1:00:40	124	44,9	12
1:00:50	124	44,9	12
1:01:00	124	44,8	12
1:01:10	124	44,8	12
1:01:20	124	44,8	12
1:01:30	124	44,9	13
1:01:40	124	45,0	13
1:01:50	124	44,9	13
1:02:00	124	44,9	13
1:02:10	124	44,8	13
1:02:20	124	44,9	13
1:02:30	123	45,0	13
1:02:40	123	44,9	13
1:02:50	123	45,0	13
1:03:00	123	44,9	13
1:03:10	123	44,9	13
1:03:20	123	45,0	13
1:03:30	123	44,9	13
1:03:40	123	44,8	13
1:03:50	123	44,9	13
1:04:00	123	44,9	13
1:04:10	123	44,9	13
1:04:20	123	44,9	13
1:04:30	123	44,8	13
1:04:40	123	44,9	13
1:04:50	123	44,9	13
1:05:00	123	44,9	13
1:05:10	123	44,9	14
1:05:20	123	44,8	14
1:05:30	123	44,8	14
1:05:40	122	44,8	14
1:05:50	122	44,8	14
1:06:00	122	44,9	14
1:06:10	122	44,9	14
1:06:20	122	44,8	14
1:06:30	122	44,8	14
1:06:40	122	44,7	14
1:06:50	122	44,8	14
1:07:00	122	44,9	14
1:07:10	122	44,9	13
1:07:20	122	44,9	13
1:07:30	122	44,9	13
1:07:40	122	44,8	12
1:07:50	122	44,8	11
1:08:00	122	44,9	11
1:08:10	122	44,9	11
1:08:20	122	44,9	11
1:08:30	122	44,9	11
1:08:40	122	44,9	11
1:08:50	122	44,9	11
1:09:00	122	44,9	11
1:09:10	122	44,9	11
1:09:20	122	44,9	11
1:09:30	122	44,9	11
1:09:40	122	44,9	11
1:09:50	122	44,9	11
1:10:00	122	45,0	11
1:10:10	122	45,0	11
1:10:20	122	45,0	11
1:10:30	122	45,0	11
1:10:40	122	45,0	11
1:10:50	122	45,0	11
1:11:00	122	45,0	11
1:11:10	122	45,0	11
1:11:20	122	45,1	11
1:11:30	122	45,1	11
1:11:40	122	45,1	11
1:11:50	122	45,1	11
1:12:00	122	45,1	11
1:12:10	122	45,3	11
1:12:20	122	45,3	11
1:12:30	122	45,4	11
1:12:40	122	45,4	11
1:12:50	122	45,4	11
1:13:00	122	45,5	11
1:13:10	122	45,5	11
1:13:20	122	45,8	11
1:13:30	122	45,8	11
1:13:40	122	45,8	11
1:13:50	122	45,8	11
1:14:00	122	45,8	11
1:14:10	122	45,8	11
1:14:20	122	45,8	11
1:14:30	122	45,8	11
1:14:40	122	45,7	11
1:14:50	122	45,8	11
1:15:00	122	45,8	11
1:15:10	122	45,8	11
1:15:20	121	45,8	11
1:15:30	121	45,8	11
1:15:40	121	45,9	11
1:15:50	121	44,9	11
1:16:00	121	44,9	11
1:16:10	121	45,0	11
1:16:20	121	45,0	11
1:16:30	121	45,0	10
1:16:40	121	45,0	10
1:16:50	121	45,4	10
1:17:00	121	45,3	10
1:17:10	121	45,3	10
1:17:20	121	45,2	11
1:17:30	121	45,3	10
1:17:40	121	45,3	10
1:17:50	121	45,4	10
1:18:00	121	45,4	10
1:18:10	121	45,4	10
1:18:20	121	45,4	10
1:18:30	121	45,3	10
1:18:40	121	45,4	10
1:18:50	121	45,5	10
1:19:00	121	45,4	10
1:19:10	121	45,3	10
1:19:20	121	45,5	10
1:19:30	121	45,4	10
1:19:40	121	45,5	10
1:19:50	121	45,4	10
1:20:00	121	45,3	10
1:20:10	121	45,4	10
1:20:20	121	45,4	10
1:20:30	121	45,4	10
1:20:40	121	45,3	10
1:20:50	121	45,4	10
1:21:00	121	45,4	10
1:21:10	121	45,4	10
1:21:20	121	45,4	10
1:21:30	121	45,4	10
1:21:40	121	45,5	10
1:21:50	121	45,5	10
1:22:00	121	45,5	10
1:22:10	121	45,4	10
1:22:20	121	45,4	10
1:22:30	121	45,4	10
1:22:40	121	45,4	10
1:22:50	121	45,4	10
1:23:00	121	45,5	10
1:23:10	121	45,4	10
1:23:20	121	45,4	10
1:23:30	121	45,5	10
1:23:40	121	45,5	10
1:23:50	121	45,5	10
1:24:00	121	45,5	10
1:24:10	121	45,6	10
1:24:20	121	45,6	10
1:24:30	121	45,5	10
1:24:40	121	45,6	10
1:24:50	121	45,6	10
1:25:00	121	45,6	10
1:25:10	121	45,7	10
1:25:20	121	45,6	10
1:25:30	121	45,7	10
1:25:40	121	45,7	10
1:25:50	121	45,6	10
1:26:00	121	45,5	10
1:26:10	121	45,6	10
1:26:20	121	45,6	10
1:26:30	121	45,6	10
1:26:40	121	45,6	10
1:26:50	121	45,6	10
1:27:00	121	45,6	10
1:27:10	121	45,5	10
1:27:20	121	45,6	10
1:27:30	121	45,7	10
1:27:40	121	45,5	10
1:27:50	121	45,6	10
1:28:00	121	45,7	10
1:28:10	121	45,9	10
1:28:20	121	44,9	10
1:28:30	121	44,9	10
1:28:40	121	44,9	10
1:28:50	121	44,9	10
1:29:00	121	45,0	10
1:29:10	121	45,0	10
1:29:20	121	45,0	10
1:29:30	121	45,0	10
1:29:40	121	45,0	10
1:29:50	121	45,0	10
1:30:00	121	45,0	10
1:30:10	121	45,0	10
1:30:20	121	45,0	10
1:30:30	121	45,0	10
1:30:40	121	45,0	10
1:30:50	121	45,0	10
1:31:00	121	45,1	10
1:31:10	121	45,1	10
1:31:20	121	45,2	10
1:31:30	121	45,3	10
1:31:40	121	45,3	10
1:31:50	121	45,2	10
1:32:00	121	45,1	10
1:32:10	121	45,2	10
1:32:20	121	45,2	10
1:32:30	121	45,3	10
1:32:40	121	45,1	10
1:32:50	121	45,2	10
1:33:00	121	45,2	10
1:33:10	121	45,2	10
1:33:20	121	45,2	10
1:33:30	121	45,3	10
1:33:40	121	45,1	10
1:33:50	121	44,8	10
1:34:00	121	44,8	10
1:34:10	121	45,0	10
1:34:20	121	45,0	10
1:34:30	121	45,1	10
1:34:40	121	45,3	10
1:34:50	121	45,4	10
1:35:00	121	45,4	10
1:35:10	121	45,2	10
1:35:20	121	45,3	10
1:35:30	121	45,3	10
1:35:40	121	45,3	10
1:35:50	121	45,3	10
1:36:00	121	45,3	10
1:36:10	121	45,2	10
1:36:20	121	45,3	10
1:36:30	121	45,4	10
1:36:40	121	45,3	10
1:36:50	121	45,2	10
1:37:00	121	45,0	10
1:37:10	121	45,0	10
1:37:20	121	45,0	10
1:37:30	121	45,1	10
1:37:40	121	45,1	10
1:37:50	121	45,2	10
1:38:00	121	45,2	10
1:38:10	121	45,3	10
1:38:20	121	45,1	10
1:38:30	121	45,5	10
1:38:40	121	45,6	10
1:38:50	121	45,6	10
1:39:00	121	45,6	10
1:39:10	121	45,6	10
1:39:20	121	45,6	10
1:39:30	121	45,7	10
1:39:40	121	45,6	10
1:39:50	121	45,7	10
1:40:00	121	45,8	10
1:40:10	121	45,7	10
1:40:20	121	45,5	10
1:40:30	121	45,5	10
1:40:40	121	45,5	10
1:40:50	121	45,1	10
1:41:00	121	45,1	10
1:41:10	121	45,1	10
1:41:20	121	45,2	10
1:41:30	121	45,3	10
1:41:40	121	45,5	10
1:41:50	121	45,5	10
1:42:00	121	45,4	10
1:42:10	121	45,5	10
1:42:20	121	45,5	10
1:42:30	121	45,6	10
1:42:40	121	45,7	10
1:42:50	121	45,7	10
1:43:00	121	45,8	10
1:43:10	121	45,9	10
1:43:20	121	44,9	10
1:43:30	121	45,8	10
1:43:40	121	45,8	10
1:43:50	121	45,9	10
1:44:00	121	45,9	10
1:44:10	121	45,9	10
1:44:20	121	45,9	10
1:44:30	121	45,9	10
1:44:40	121	45,9	10
1:44:50	121	45,8	10
1:45:00	121	45,8	10
1:45:10	121	45,8	10
1:45:20	121	45,8	10
1:45:30	121	45,8	10
1:45:40	121	45,7	10
1:45:50	121	45,8	10
1:46:00	121	45,8	10
1:46:10	121	45,8	10
1:46:20	121	45,8	10
1:46:30	121	45,8	10
1:46:40	121	45,7	10
1:46:50	121	45,7	10
1:47:00	121	45,8	10
1:47:10	121	45,8	10
1:47:20	121	45,7	10
1:47:30	121	45,7	10
1:47:40	121	45,6	10
1:47:50	121	45,6	10
1:48:00	121	45,6	10
1:48:10	121	45,6	10
1:48:20	121	45,5	10
1:48:30	121	45,7	10
1:48:40	121	45,7	10
1:48:50	121	45,7	10
1:49:00	121	45,8	10
1:49:10	121	45,8	10
1:49:20	121	45,8	10
1:49:30	121	45,8	10
1:49:40	121	45,8	10
1:49:50	121	45,8	10
1:50:00	121	45,8	10
1:50:10	121	45,8	10
1:50:20	121	45,7	10
1:50:30	121	45,7	10
1:50:40	121	45,7	10
1:50:50	121	45,6	10
1:51:00	121	45,6	10
1:51:10	121	45,4	10
1:51:20	121	45,4	10
1:51:30	121	45,4	10
1:51:40	121	45,3	10
1:51:50	121	45,2	10
1:52:00	121	45,0	10
1:52:10	121	44,9	10
1:52:20	121	44,8	10
1:52:30	121	44,7	10
1:52:40	121	44,7	10
1:52:50	121	44,9	10
1:53:00	121	44,9	10
1:53:10	121	45,3	10
1:53:20	121	45,1	10
1:53:30	121	45,3	10
1:53:40	121	45,2	10
1:53:50	121	45,2	10
1:54:00	121	45,2	10
1:54:10	121	45,2	10
1:54:20	121	45,4	10
1:54:30	121	45,2	10
1:54:40	121	45,3	10
1:54:50	121	45,3	10
1:55:00	121	45,2	10
1:55:10	121	45,2	10
1:55:20	121	45,3	10
1:55:30	121	45,5	10
1:55:40	121	45,3	10
1:55:50	121	45,4	10
1:56:00	121	45,4	10
1:56:10	121	45,4	10
1:56:20	121	45,4	10
1:56:30	121	45,2	10
1:56:40	121	45,1	10
1:56:50	121	45,2	10
1:57:00	121	45,4	10
1:57:10	121	45,4	10
1:57:20	121	45,4	10
1:57:30	121	45,4	10
1:57:40	121	45,4	10
1:57:50	121	45,4	10
1:58:00	121	45,3	10
1:58:10	121	45,3	10
1:58:20	121	45,3	10
1:58:30	121	45,4	10
1:58:40	121	45,4	10
1:58:50	121	45,3	10
1:59:00	121	45,4	10
1:59:10	121	45,4	10
1:59:20	121	45,4	10
1:59:30	121	45,4	10
1:59:40	121	45,4	10
1:59:50	121	45,1	10
2:00:00	121	45,2	10
2:00:10	121	45,1	10
2:00:20	121	45,1	10
2:00:30	121	45,1	10
2:00:40	121	45,1	10
2:00:50	121	45,1	10
2:01:00	121	45,1	10
2:01:10	121	45,1	10
2:01:20	121	45,1	10
2:01:30	121	45,1	10
2:01:40	121	45,1	10
2:01:50	121	44,8	10
2:02:00	121	44,8	10
2:02:10	121	44,9	10
2:02:20	121	44,8	10
2:02:30	121	45,1	10
2:02:40	121	45,2	10
2:02:50	121	45,1	10
2:03:00	121	45,1	10
2:03:10	121	45,1	10
2:03:20	121	45,1	10
2:03:30	121	45,0	10
2:03:40	121	44,9	10
2:03:50	121	44,8	10
2:04:00	121	44,9	10
2:04:10	121	44,8	10
2:04:20	121	44,9	10
2:04:30	121	44,9	10
2:04:40	121	44,8	10
2:04:50	121	45,0	10
2:05:00	121	45,0	10
2:05:10	121	45,0	10
2:05:20	121	45,0	10
2:05:30	121	44,9	10
2:05:40	121	45,2	10
2:05:50	121	45,3	10
2:06:00	121	45,2	10
2:06:10	121	45,0	10
2:06:20	121	45,2	10
2:06:30	121	45,3	10
2:06:40	121	45,3	10
2:06:50	121	45,2	10
2:07:00	121	45,2	10
2:07:10	121	45,2	10
2:07:20	121	45,1	10
2:07:30	121	45,0	10
2:07:40	121	45,0	10
2:07:50	121	45,1	10
2:08:00	121	45,0	10
2:08:10	121	45,1	10
2:08:20	121	45,1	10
2:08:30	121	45,1	10
2:08:40	121	45,1	10
2:08:50	121	45,2	10
2:09:00	121	45,2	10
2:09:10	121	45,2	10
2:09:20	121	45,2	10
2:09:30	121	45,2	10
2:09:40	121	45,2	10
2:09:50	121	45,2	10
2:10:00	121	45,2	10
2:10:10	121	45,2	10
2:10:20	121	45,2	10
2:10:30	121	45,2	10
2:10:40	121	45,2	10
2:10:50	121	45,2	10
2:11:00	121	45,2	10
2:11:10	121	45,2	10
2:11:20	121	45,2	10
2:11:30	121	45,2	10
2:11:40	121	45,3	10
2:11:50	121	45,3	10
2:12:00	121	45,2	10
2:12:10	121	45,2	10
2:12:20	121	45,2	10
2:12:30	121	45,2	10
2:12:40	121	45,2	10
2:12:50	121	45,2	10
2:13:00	121	45,2	10
2:13:10	121	45,1	10
2:13:20	121	45,1	10
2:13:30	121	45,1	10
2:13:40	121	45,1	10
2:13:50	121	45,0	10
2:14:00	121	45,1	10
2:14:10	121	45,1	10
2:14:20	121	45,1	10
2:14:30	121	45,2	10
2:14:40	121	45,2	10
2:14:50	121	45,2	10
2:15:00	121	45,2	10
2:15:10	121	45,2	10
2:15:20	121	45,2	10
2:15:30	121	45,3	10
2:15:40	121	45,3	10
2:15:50	121	45,3	10
2:16:00	121	45,3	10
2:16:10	121	45,3	10
2:16:20	121	45,3	10
2:16:30	121	45,3	10
2:16:40	121	45,2	10
2:16:50	121	45,2	10
2:17:00	121	45,2	10
2:17:10	121	45,2	10
2:17:20	121	45,2	10
2:17:30	121	45,2	10
2:17:40	121	45,2	10
2:17:50	121	45,3	10
2:18:00	121	45,3	10
2:18:10	121	45,4	10
2:18:20	121	45,4	10
2:18:30	121	45,4	10
2:18:40	121	45,5	10
2:18:50	121	45,4	10
2:19:00	121	45,5	10
2:19:10	121	45,6	10
2:19:20	121	45,7	10
2:19:30	121	45,8	10
2:19:40	121	45,7	10
2:19:50	121	45,7	10
2:20:00	121	45,6	10
2:20:10	121	45,5	10
2:20:20	121	45,5	10
2:20:30	121	45,5	10
2:20:40	121	45,6	10
2:20:50	121	45,7	10
2:21:00	121	45,8	10
2:21:10	121	45,6	10
2:21:20	121	45,4	10
2:21:30	121	45,4	10
2:21:40	121	45,1	10
2:21:50	121	45,1	10
2:22:00	121	45,0	10
2:22:10	121	45,1	10
2:22:20	121	45,1	10
2:22:30	121	45,2	10
2:22:40	121	45,2	10
2:22:50	121	45,2	10
2:23:00	121	45,2	10
2:23:10	121	45,2	10
2:23:20	121	45,3	10
2:23:30	121	45,2	10
2:23:40	121	45,2	10
2:23:50	121	45,2	10
2:24:00	121	45,2	10
2:24:10	121	45,2	10
2:24:20	121	45,2	10
2:24:30	121	45,1	10
2:24:40	121	45,1	10
2:24:50	121	45,2	10
2:25:00	121	45,1	10
2:25:10	121	45,1	10
2:25:20	121	45,1	10
2:25:30	121	45,1	10
2:25:40	121	45,1	10
2:25:50	121	45,1	10
2:26:00	121	45,2	10
2:26:10	121	45,1	10
2:26:20	121	45,1	10
2:26:30	121	45,1	10
2:26:40	121	45,2	10
2:26:50	121	45,2	10
2:27:00	121	45,2	10
2:27:10	121	45,2	10
2:27:20	121	45,2	10
2:27:30	121	45,3	10
2:27:40	121	45,2	10
2:27:50	121	45,2	10
2:28:00	121	45,3	10
2:28:10	121	45,3	10
2:28:20	121	45,3	10
2:28:30	121	45,3	10
2:28:40	121	45,3	10
2:28:50	121	45,3	10
2:29:00	121	45,3	10
2:29:10	121	45,3	10
2:29:20	121	45,3	10
2:29:30	121	45,3	10
2:29:40	121	45,3	10
2:29:50	121	45,3	10
2:30:00	121	45,3	10
2:30:10	121	45,2	10
2:30:20	121	45,2	10
2:30:30	121	45,2	10
2:30:40	121	45,2	10
2:30:50	121	45,3	10
2:31:00	121	45,3	10
2:31:10	121	45,3	10
2:31:20	121	45,3	10
2:31:30	121	45,3	10
2:31:40	121	45,3	10
2:31:50	121	45,3	10
2:32:00	121	45,3	10
2:32:10	121	45,3	10
2:32:20	121	45,3	10
2:32:30	121	45,3	10
2:32:40	121	45,3	10
2:32:50	121	45,3	10
2:33:00	121	45,3	10
2:33:10	121	45,3	10
2:33:20	121	45,3	10
2:33:30	121	45,3	10
2:33:40	121	45,3	10
2:33:50	121	45,3	10
2:34:00	121	45,3	10
2:34:10	121	45,4	10
2:34:20	121	45,4	10
2:34:30	121	45,4	10
2:34:40	121	45,3	10
2:34:50	121	45,4	10
2:35:00	121	45,4	10
2:35:10	121	45,4	10
2:35:20	121	45,4	10
2:35:30	121	45,4	10
2:35:40	121	45,4	10
2:35:50	121	45,4	10
2:36:00	121	45,4	10
2:36:10	121	45,3	10
2:36:20	121	45,3	10
2:36:30	121	45,2	10
2:36:40	121	45,3	10
2:36:50	121	45,3	10
2:37:00	121	45,2	10
2:37:10	121	45,3	10
2:37:20	121	45,3	10
2:37:30	121	45,3	10
2:37:40	121	45,2	10
2:37:50	121	45,5	10
2:38:00	121	45,5	10
2:38:10	121	45,5	10
2:38:20	121	45,5	10
2:38:30	121	45,5	10
2:38:40	121	45,6	10
2:38:50	121	45,6	10
2:39:00	121	45,7	10
2:39:10	121	45,6	10
2:39:20	121	45,7	10
2:39:30	121	45,7	10
2:39:40	121	45,7	10
2:39:50	121	45,8	10
2:40:00	121	45,8	10
2:40:10	121	45,8	10
2:40:20	121	45,8	10
2:40:30	121	45,9	10
2:40:40	121	45,8	10
2:40:50	121	45,8	10
2:41:00	121	45,7	10
2:41:10	121	45,8	10
2:41:20	121	45,8	10
2:41:30	121	45,9	10
2:41:40	121	45,1	10
2:41:50	121	45,2	10
2:42:00	121	45,2	10
2:42:10	121	45,2	10
2:42:20	121	45,2	10
2:42:30	121	45,4	10
2:42:40	121	45,4	10
2:42:50	121	45,5	10
2:43:00	121	45,5	10
2:43:10	121	45,7	10
2:43:20	121	45,6	10
2:43:30	121	45,6	10
2:43:40	121	45,5	10
2:43:50	121	45,6	10
2:44:00	121	45,6	10
2:44:10	121	45,5	10
2:44:20	121	45,6	10
2:44:30	121	45,7	10
2:44:40	121	45,6	10
2:44:50	121	45,6	10
2:45:00	121	45,4	10
2:45:10	121	45,4	10
2:45:20	121	45,4	10
2:45:30	121	45,4	10
2:45:40	121	45,6	10
2:45:50	121	45,5	10
2:46:00	121	45,4	10
2:46:10	121	45,5	10
2:46:20	121	45,5	10
2:46:30	121	45,5	10
2:46:40	121	45,3	10
2:46:50	121	45,4	10
2:47:00	121	45,3	10
2:47:10	121	45,3	10
2:47:20	121	45,2	10
2:47:30	121	45,2	10
2:47:40	121	45,2	10
2:47:50	121	45,2	10
2:48:00	121	45,2	10
2:48:10	121	45,2	10
2:48:20	121	45,2	10
2:48:30	121	45,1	10
2:48:40	121	45,0	10
2:48:50	121	44,9	10
2:49:00	121	44,9	10
2:49:10	121	45,0	10
2:49:20	121	45,1	10
2:49:30	121	45,1	10
2:49:40	121	45,1	10
2:49:50	121	45,2	10
2:50:00	121	45,2	10
2:50:10	121	45,2	10
2:50:20	121	45,2	10
2:50:30	121	45,2	10
2:50:40	121	45,2	10
2:50:50	121	45,2	10
2:51:00	121	45,2	10
2:51:10	121	45,1	10
2:51:20	121	45,0	10
2:51:30	121	45,0	10
2:51:40	121	45,1	10
2:51:50	121	45,2	10
2:52:00	121	45,2	10
2:52:10	121	45,2	10
2:52:20	121	45,2	10
2:52:30	121	45,2	10
2:52:40	121	45,1	10
2:52:50	121	45,0	10
2:53:00	121	45,0	10
2:53:10	121	44,9	10
2:53:20	121	44,9	10
2:53:30	121	44,8	10
2:53:40	121	44,7	10
2:53:50	121	44,8	10
2:54:00	121	44,8	10
2:54:10	121	44,8	10
2:54:20	121	44,9	10
2:54:30	121	44,9	10
2:54:40	121	44,9	10
2:54:50	121	45,0	10
2:55:00	121	44,9	10
2:55:10	120	44,9	10
2:55:20	120	44,9	10
2:55:30	120	44,9	10
2:55:40	120	44,9	10
2:55:50	120	44,9	9
2:56:00	120	45,0	9
2:56:10	120	44,9	9
2:56:20	120	45,0	9
2:56:30	120	45,1	9
2:56:40	120	45,1	9
2:56:50	120	45,2	9
2:57:00	120	45,2	9
2:57:10	120	45,2	9
2:57:20	120	45,2	9
2:57:30	120	45,2	9
2:57:40	120	45,3	9
2:57:50	120	45,4	9
2:58:00	120	45,4	9
2:58:10	120	45,4	9
2:58:20	120	45,4	9
2:58:30	120	45,4	9
2:58:40	120	45,4	9
2:58:50	120	45,4	9
2:59:00	120	45,4	9
2:59:10	120	45,4	9
2:59:20	120	45,3	9
2:59:30	120	45,3	9
2:59:40	120	45,3	9
2:59:50	120	45,3	9
3:00:00	120	45,3	9
3:00:10	120	45,3	9
3:00:20	120	45,3	9
3:00:30	120	45,3	9
3:00:40	120	45,3	9
3:00:50	120	45,3	9
3:01:00	120	45,3	9
3:01:10	120	45,3	9
3:01:20	120	45,3	9
3:01:30	120	45,3	9
3:01:40	120	45,3	9
3:01:50	120	45,4	9
3:02:00	120	45,4	9
3:02:10	121	45,5	9
3:02:20	121	45,4	10
3:02:30	121	45,4	9
3:02:40	121	45,5	9
3:02:50	121	45,5	10
3:03:00	121	45,5	10
3:03:10	121	45,6	10
3:03:20	121	45,5	10
3:03:30	121	45,5	10
3:03:40	121	45,5	10
3:03:50	121	45,6	10
3:04:00	121	45,5	10
3:04:10	121	45,5	10
3:04:20	121	45,5	10
3:04:30	121	45,5	9
3:04:40	121	45,5	9
3:04:50	121	45,5	9
3:05:00	121	45,5	9
3:05:10	121	45,5	9
3:05:20	121	45,5	9
3:05:30	121	45,5	9
3:05:40	121	45,5	9
3:05:50	121	45,5	9
3:06:00	121	45,5	9
3:06:10	121	45,6	9
3:06:20	121	45,6	9
3:06:30	121	45,6	9
3:06:40	121	45,5	9
3:06:50	121	45,6	9
3:07:00	121	45,5	9
3:07:10	121	45,6	9
3:07:20	121	45,6	9
3:07:30	121	45,6	9
3:07:40	121	45,6	9
3:07:50	121	45,6	9
3:08:00	121	45,5	9
3:08:10	121	45,5	9
3:08:20	121	45,5	9
3:08:30	121	45,5	9
3:08:40	121	45,5	9
3:08:50	121	45,5	9
3:09:00	121	45,5	9
3:09:10	121	45,5	9
3:09:20	121	45,5	9
3:09:30	121	45,5	9
3:09:40	121	45,6	9
3:09:50	121	45,6	9
3:10:00	121	45,6	9
3:10:10	121	45,6	9
3:10:20	121	45,6	9
3:10:30	121	45,6	9
3:10:40	121	45,6	9
3:10:50	121	45,6	9
3:11:00	121	45,6	9
3:11:10	121	45,6	9
3:11:20	121	45,6	9
3:11:30	121	45,6	9
3:11:40	121	45,6	9
3:11:50	121	45,6	9
3:12:00	121	45,6	9
3:12:10	121	45,6	9
3:12:20	121	45,6	9
3:12:30	121	45,6	9
3:12:40	121	45,6	9
3:12:50	121	45,6	9
3:13:00	121	45,5	9
3:13:10	121	45,5	9
3:13:20	121	45,5	9
3:13:30	121	45,5	9
3:13:40	121	45,5	9
3:13:50	121	45,5	9
3:14:00	121	45,5	9
3:14:10	121	45,5	9
3:14:20	121	45,5	9
3:14:30	121	45,5	9
3:14:40	121	45,5	9
3:14:50	121	45,5	9
3:15:00	121	45,5	9
3:15:10	121	45,5	9
3:15:20	121	45,5	9
3:15:30	121	45,5	10
3:15:40	121	45,5	10
3:15:50	121	45,5	10
3:16:00	121	45,5	10
3:16:10	121	45,5	10
3:16:20	121	45,5	10
3:16:30	121	45,5	10
3:16:40	121	45,5	10
3:16:50	121	45,5	10
3:17:00	121	45,6	10
3:17:10	121	45,6	10
3:17:20	121	45,5	10
3:17:30	121	45,6	11
3:17:40	121	45,5	11
3:17:50	121	45,5	11
3:18:00	121	45,5	11
3:18:10	121	45,5	11
3:18:20	121	45,5	11
3:18:30	121	45,5	11
3:18:40	121	45,5	11
3:18:50	121	45,5	11
3:19:00	121	45,5	11
3:19:10	121	45,5	11
3:19:20	121	45,5	11
3:19:30	121	45,6	11
3:19:40	121	45,6	11
3:19:50	121	45,6	11
3:20:00	121	45,7	11
3:20:10	121	45,7	11
3:20:20	121	45,6	11
3:20:30	121	45,7	11
3:20:40	121	45,7	11
3:20:50	121	45,6	11
3:21:00	121	45,6	11
3:21:10	121	45,6	11
3:21:20	121	45,6	11
3:21:30	121	45,6	11
3:21:40	121	45,6	11
3:21:50	121	45,6	11
3:22:00	121	45,7	11
3:22:10	121	45,6	11
3:22:20	121	45,6	11
3:22:30	121	45,6	11
3:22:40	121	45,6	11
3:22:50	121	45,6	11
3:23:00	121	45,6	11
3:23:10	121	45,6	11
3:23:20	121	45,6	11
3:23:30	121	45,6	11
3:23:40	121	45,6	11
3:23:50	121	45,6	11
3:24:00	121	45,6	11
3:24:10	121	45,7	11
3:24:20	121	45,6	11
3:24:30	121	45,6	11
3:24:40	121	45,7	11
3:24:50	121	45,7	11
3:25:00	121	45,7	11
3:25:10	121	45,7	11
3:25:20	121	45,7	11
3:25:30	121	45,7	11
3:25:40	121	45,7	11
3:25:50	121	45,7	11
3:26:00	121	45,7	11
3:26:10	121	45,6	11
3:26:20	121	45,6	11
3:26:30	121	45,7	11
3:26:40	121	45,7	11
3:26:50	121	45,6	11
3:27:00	121	45,7	11
3:27:10	121	45,7	11
3:27:20	121	45,7	11
3:27:30	121	45,7	11
3:27:40	121	45,7	11
3:27:50	121	45,7	11
3:28:00	121	45,7	11
3:28:10	121	45,7	11
3:28:20	121	45,7	11
3:28:30	121	45,7	11
3:28:40	121	45,7	11
3:28:50	121	45,6	11
3:29:00	121	45,7	11
3:29:10	121	45,7	11
3:29:20	121	45,7	11
3:29:30	121	45,6	11
3:29:40	121	45,6	11
3:29:50	121	45,6	11
3:30:00	121	45,6	11
3:30:10	121	45,6	11
3:30:20	121	45,6	11
3:30:30	121	45,7	11
3:30:40	121	45,7	11
3:30:50	121	45,7	11
3:31:00	121	45,7	11
3:31:10	121	45,7	11
3:31:20	121	45,7	11
3:31:30	121	45,7	11
3:31:40	121	45,7	11
3:31:50	121	45,8	11
3:32:00	121	45,8	11
3:32:10	121	45,8	11
3:32:20	121	45,8	11
3:32:30	121	45,7	11
3:32:40	121	45,8	11
3:32:50	121	45,8	11
3:33:00	121	45,8	11
3:33:10	121	45,8	11
3:33:20	121	45,8	11
3:33:30	121	45,8	11
3:33:40	121	45,7	11
3:33:50	121	45,7	11
3:34:00	121	45,7	11
3:34:10	121	45,7	11
3:34:20	121	45,7	11
3:34:30	121	45,7	11
3:34:40	121	45,7	11
3:34:50	121	45,7	11
3:35:00	121	45,7	11
3:35:10	121	45,7	11
3:35:20	121	45,6	11
3:35:30	121	45,7	11
3:35:40	121	45,6	11
3:35:50	121	45,6	11
3:36:00	121	45,6	11
3:36:10	121	45,6	11
3:36:20	121	45,6	11
3:36:30	121	45,6	11
3:36:40	121	45,6	11
3:36:50	121	45,6	11
3:37:00	121	45,6	11
3:37:10	121	45,6	11
3:37:20	121	45,6	11
3:37:30	121	45,6	11
3:37:40	121	45,6	11
3:37:50	121	45,6	11
3:38:00	121	45,6	11
3:38:10	121	45,6	11
3:38:20	121	45,6	11
3:38:30	121	45,6	11
3:38:40	121	45,6	11
3:38:50	121	45,6	11
3:39:00	121	45,6	11
3:39:10	121	45,6	11
3:39:20	121	45,6	11
3:39:30	121	45,6	11
3:39:40	121	45,6	11
3:39:50	121	45,6	11
3:40:00	121	45,6	11
3:40:10	121	45,6	11
3:40:20	121	45,6	11
3:40:30	121	45,6	11
3:40:40	121	45,6	11
3:40:50	121	45,6	11
3:41:00	121	45,6	11
3:41:10	121	45,6	11
3:41:20	121	45,6	11
3:41:30	121	45,6	11
3:41:40	121	45,6	11
3:41:50	121	45,6	11
3:42:00	121	45,6	11
3:42:10	121	45,6	11
3:42:20	121	45,6	11
3:42:30	121	45,6	11
3:42:40	121	45,6	11
3:42:50	121	45,6	11
3:43:00	121	45,6	11
3:43:10	121	45,6	11
3:43:20	121	45,6	11
3:43:30	121	45,6	11
3:43:40	121	45,6	11
3:43:50	121	45,6	11
3:44:00	121	45,6	11
3:44:10	121	45,6	11
3:44:20	121	45,7	11
3:44:30	121	45,7	11
3:44:40	121	45,7	11
3:44:50	121	45,7	11
3:45:00	121	45,7	11
3:45:10	121	45,7	11
3:45:20	121	45,7	11
3:45:30	121	45,7	11
3:45:40	121	45,7	11
3:45:50	121	45,7	11
3:46:00	121	45,7	11
3:46:10	121	45,7	11
3:46:20	121	45,7	11
3:46:30	121	45,7	11
3:46:40	121	45,7	11
3:46:50	121	45,7	11
3:47:00	121	45,6	11
3:47:10	121	45,7	11
3:47:20	121	45,7	11
3:47:30	121	45,7	11
3:47:40	121	45,7	11
3:47:50	121	45,7	11
3:48:00	121	45,7	11
3:48:10	121	45,7	11
3:48:20	121	45,7	11
3:48:30	121	45,7	11
3:48:40	121	45,7	11
3:48:50	121	45,7	11
3:49:00	121	45,7	11
3:49:10	121	45,7	11
3:49:20	121	45,7	11
3:49:30	121	45,7	11
3:49:40	121	45,7	11
3:49:50	121	45,7	11
3:50:00	121	45,7	11
3:50:10	121	45,7	11
3:50:20	121	45,6	11
3:50:30	121	45,6	11
3:50:40	121	45,6	11
3:50:50	121	45,7	11
3:51:00	121	45,7	11
3:51:10	121	45,7	11
3:51:20	121	45,7	11
3:51:30	121	45,7	11
3:51:40	121	45,7	11
3:51:50	121	45,7	11
3:52:00	121	45,7	11
3:52:10	121	45,7	11
3:52:20	121	45,7	11
3:52:30	121	45,7	11
3:52:40	121	45,7	11
3:52:50	121	45,6	11
3:53:00	121	45,6	11
3:53:10	121	45,6	11
3:53:20	121	45,6	11
3:53:30	121	45,6	11
3:53:40	121	45,6	11
3:53:50	121	45,6	11
3:54:00	121	45,6	11
3:54:10	121	45,6	11
3:54:20	121	45,6	11
3:54:30	121	45,6	11
3:54:40	121	45,6	11
3:54:50	121	45,6	11
3:55:00	121	45,6	11
3:55:10	121	45,6	11
3:55:20	121	45,7	11
3:55:30	121	45,7	11
3:55:40	121	45,7	11
3:55:50	121	45,7	11
3:56:00	121	45,7	11
3:56:10	121	45,7	11
3:56:20	121	45,7	11
3:56:30	121	45,7	11
3:56:40	121	45,7	11
3:56:50	121	45,7	11
3:57:00	121	45,7	11
3:57:10	121	45,7	11
3:57:20	121	45,7	11
3:57:30	121	45,7	11
3:57:40	121	45,6	11
3:57:50	121	45,6	11
3:58:00	121	45,6	11
3:58:10	121	45,6	11
3:58:20	121	45,6	11
3:58:30	121	45,6	11
3:58:40	121	45,6	11
3:58:50	121	45,7	11
3:59:00	121	45,7	11
3:59:10	121	45,8	11
3:59:20	121	45,8	11
3:59:30	121	45,8	11
3:59:40	121	45,7	11
3:59:50	121	45,7	11
4:00:00	121	45,7	11
4:00:10	121	45,7	11
4:00:20	121	45,7	11
4:00:30	121	45,7	11
4:00:40	121	45,7	11
4:00:50	121	45,7	11
4:01:00	121	45,7	11
4:01:10	121	45,7	11
4:01:20	121	45,7	11
4:01:30	121	45,6	11
4:01:40	121	45,7	11
4:01:50	121	45,7	11
4:02:00	121	45,7	11
4:02:10	121	45,7	11
4:02:20	121	45,7	11
4:02:30	121	45,7	11
4:02:40	121	45,7	11
4:02:50	121	45,6	11
4:03:00	121	45,6	11
4:03:10	121	45,6	11
4:03:20	121	45,6	11
4:03:30	121	45,6	11
4:03:40	121	45,6	11
4:03:50	121	45,6	11
4:04:00	121	45,7	11
4:04:10	121	45,7	11
4:04:20	121	45,7	11
4:04:30	121	45,7	11
4:04:40	121	45,7	11
4:04:50	121	45,7	11
4:05:00	121	45,7	11
4:05:10	121	45,7	11
4:05:20	121	45,7	11
4:05:30	121	45,7	11
4:05:40	121	45,7	11
4:05:50	121	45,7	11
4:06:00	121	45,6	11
4:06:10	121	45,6	11
4:06:20	121	45,7	11
4:06:30	121	45,6	11
4:06:40	121	45,7	11
4:06:50	121	45,7	11
4:07:00	121	45,7	11
4:07:10	121	45,7	11
4:07:20	121	45,7	11
4:07:30	121	45,7	11
4:07:40	121	45,7	11
4:07:50	121	45,7	11
4:08:00	121	45,7	11
4:08:10	121	45,7	11
4:08:20	121	45,7	11
4:08:30	121	45,7	11
4:08:40	121	45,7	11
4:08:50	121	45,7	11
4:09:00	121	45,7	11
4:09:10	121	45,7	11
4:09:20	121	45,7	11
4:09:30	121	45,7	11
4:09:40	121	45,7	11
4:09:50	121	45,7	11
4:10:00	121	45,7	11
4:10:10	121	45,7	11
4:10:20	121	45,7	11
4:10:30	121	45,7	11
4:10:40	121	45,7	11
4:10:50	121	45,6	11
4:11:00	121	45,7	11
4:11:10	121	45,7	11
4:11:20	121	45,7	11
4:11:30	121	45,7	11
4:11:40	121	45,7	11
4:11:50	121	45,7	11
4:12:00	121	45,7	11
4:12:10	121	45,7	11
4:12:20	121	45,7	11
4:12:30	121	45,7	11
4:12:40	121	45,7	11
4:12:50	121	45,7	11
4:13:00	121	45,7	11
4:13:10	121	45,7	11
4:13:20	121	45,7	11
4:13:30	121	45,7	11
4:13:40	121	45,7	11
4:13:50	121	45,7	11
4:14:00	121	45,7	11
4:14:10	121	45,7	11
4:14:20	121	45,7	11
4:14:30	121	45,7	11
4:14:40	121	45,7	11
4:14:50	121	45,7	11
4:15:00	121	45,7	11
4:15:10	121	45,7	11
4:15:20	121	45,6	11
4:15:30	121	45,7	11
4:15:40	121	45,7	11
4:15:50	121	45,7	11
4:16:00	121	45,7	11
4:16:10	121	45,7	11
4:16:20	121	45,7	11
4:16:30	121	45,6	11
4:16:40	121	45,7	11
4:16:50	121	45,6	11
4:17:00	121	45,7	11
4:17:10	121	45,7	11
4:17:20	121	45,7	11
4:17:30	121	45,7	11
4:17:40	121	45,7	11
4:17:50	121	45,7	11
4:18:00	121	45,6	11
4:18:10	121	45,6	11
4:18:20	121	45,6	11
4:18:30	121	45,6	11
4:18:40	121	45,6	11
4:18:50	121	45,6	11
4:19:00	121	45,6	11
4:19:10	121	45,6	11
4:19:20	121	45,6	11
4:19:30	121	45,6	11
4:19:40	121	45,6	11
4:19:50	121	45,6	11
4:20:00	121	45,6	11
4:20:10	121	45,6	11
4:20:20	121	45,6	11
4:20:30	121	45,6	11
4:20:40	121	45,6	11
4:20:50	121	45,6	11
4:21:00	121	45,6	11
4:21:10	121	45,7	11
4:21:20	121	45,7	11
4:21:30	121	45,7	11
4:21:40	121	45,7	11
4:21:50	121	45,7	11
4:22:00	121	45,7	11
4:22:10	121	45,6	11
4:22:20	121	45,7	11
4:22:30	121	45,7	11
4:22:40	121	45,7	10
4:22:50	121	45,7	10
4:23:00	121	45,7	10
4:23:10	121	45,6	10
4:23:20	121	45,6	10
4:23:30	121	45,6	10
4:23:40	121	45,6	9
4:23:50	121	45,6	9
4:24:00	121	45,7	9
4:24:10	121	45,7	9
4:24:20	121	45,7	9
4:24:30	121	45,7	9
4:24:40	121	45,7	9
4:24:50	121	45,7	9
4:25:00	121	45,7	9
4:25:10	121	45,7	9
4:25:20	121	45,7	9
4:25:30	121	45,7	9
4:25:40	121	45,7	9
4:25:50	121	45,7	9
4:26:00	121	45,7	9
4:26:10	121	45,7	9
4:26:20	121	45,7	9
4:26:30	121	45,6	9
4:26:40	121	45,6	9
4:26:50	121	45,6	9
4:27:00	121	45,6	9
4:27:10	121	45,6	9
4:27:20	121	45,6	9
4:27:30	121	45,6	9
4:27:40	121	45,6	9
4:27:50	121	45,6	9
4:28:00	121	45,6	9
4:28:10	121	45,6	9
4:28:20	121	45,6	9
4:28:30	121	45,6	9
4:28:40	121	45,6	9
4:28:50	121	45,6	9
4:29:00	121	45,7	9
4:29:10	121	45,7	9
4:29:20	121	45,7	9
4:29:30	121	45,6	9
4:29:40	121	45,6	9
4:29:50	121	45,6	9
4:30:00	121	45,6	9
4:30:10	121	45,6	9
4:30:20	121	45,6	9
4:30:30	121	45,6	9
4:30:40	121	45,6	9
4:30:50	121	45,6	9
4:31:00	121	45,6	9
4:31:10	121	45,5	9
4:31:20	121	45,6	9
4:31:30	121	45,5	9
4:31:40	121	45,5	9
4:31:50	121	45,5	9
4:32:00	121	45,6	9
4:32:10	121	45,5	9
4:32:20	121	45,5	9
4:32:30	121	45,5	9
4:32:40	121	45,6	9
4:32:50	121	45,5	9
4:33:00	121	45,6	9
4:33:10	121	45,6	9
4:33:20	121	45,6	9
4:33:30	121	45,7	9
4:33:40	121	45,7	9
4:33:50	121	45,7	9
4:34:00	121	45,7	9
4:34:10	121	45,7	9
4:34:20	121	45,7	9
4:34:30	121	45,6	9
4:34:40	121	45,7	9
4:34:50	121	45,6	9
4:35:00	121	45,6	9
4:35:10	121	45,6	9
4:35:20	121	45,6	9
4:35:30	121	45,6	9
4:35:40	121	45,6	9
4:35:50	121	45,6	9
4:36:00	121	45,6	9
4:36:10	121	45,6	9
4:36:20	121	45,6	9
4:36:30	121	45,6	9
4:36:40	121	45,6	9
4:36:50	121	45,6	9
4:37:00	121	45,5	9
4:37:10	121	45,5	9
4:37:20	121	45,6	9
4:37:30	121	45,6	9
4:37:40	121	45,6	9
4:37:50	121	45,6	9
4:38:00	121	45,6	9
4:38:10	121	45,6	9
4:38:20	121	45,6	9
4:38:30	121	45,6	9
4:38:40	121	45,6	9
4:38:50	121	45,7	9
4:39:00	121	45,7	9
4:39:10	121	45,7	9
4:39:20	121	45,7	9
4:39:30	121	45,6	9
4:39:40	121	45,6	9
4:39:50	121	45,6	9
4:40:00	121	45,6	9
4:40:10	121	45,6	9
4:40:20	121	45,6	9
4:40:30	121	45,6	9
4:40:40	121	45,6	9
4:40:50	121	45,6	9
4:41:00	121	45,6	9
4:41:10	121	45,6	9
4:41:20	121	45,6	9
4:41:30	121	45,6	9
4:41:40	121	45,6	9
4:41:50	121	45,6	9
4:42:00	121	45,6	9
4:42:10	121	45,7	9
4:42:20	121	45,6	9
4:42:30	121	45,7	9
4:42:40	121	45,6	9
4:42:50	121	45,7	9
4:43:00	121	45,6	9
4:43:10	121	45,6	9
4:43:20	121	45,6	9
4:43:30	121	45,6	9
4:43:40	121	45,6	9
4:43:50	121	45,6	9
4:44:00	121	45,6	9
4:44:10	121	45,6	9
4:44:20	121	45,6	9
4:44:30	121	45,5	9
4:44:40	121	45,5	9
4:44:50	121	45,5	9
4:45:00	121	45,5	9
4:45:10	121	45,5	9
4:45:20	121	45,5	9
4:45:30	121	45,5	9
4:45:40	121	45,5	9
4:45:50	121	45,5	9
4:46:00	121	45,5	9
4:46:10	121	45,6	9
4:46:20	121	45,6	9
4:46:30	121	45,6	9
4:46:40	121	45,6	9
4:46:50	121	45,6	9
4:47:00	121	45,6	9
4:47:10	121	45,6	9
4:47:20	121	45,6	9
4:47:30	121	45,6	9
4:47:40	121	45,6	9
4:47:50	121	45,6	9
4:48:00	121	45,6	9
4:48:10	121	45,6	9
4:48:20	121	45,6	9
4:48:30	121	45,6	9
4:48:40	121	45,6	9
4:48:50	121	45,6	9
4:49:00	121	45,6	9
4:49:10	121	45,6	9
4:49:20	121	45,6	9
4:49:30	121	45,6	9
4:49:40	121	45,6	9
4:49:50	121	45,6	9
4:50:00	121	45,6	9
4:50:10	121	45,6	9
4:50:20	121	45,6	9
4:50:30	121	45,6	9
4:50:40	121	45,6	9
4:50:50	121	45,6	9
4:51:00	121	45,6	9
4:51:10	121	45,6	9
4:51:20	121	45,6	9
4:51:30	121	45,6	9
4:51:40	121	45,6	9
4:51:50	121	45,6	9
4:52:00	121	45,6	9
4:52:10	121	45,6	9
4:52:20	121	45,6	9
4:52:30	121	45,6	9
4:52:40	121	45,6	9
4:52:50	121	45,6	9
4:53:00	121	45,6	9
4:53:10	121	45,6	9
4:53:20	121	45,6	9
4:53:30	121	45,6	9
4:53:40	121	45,6	9
4:53:50	121	45,6	9
4:54:00	121	45,6	9
4:54:10	121	45,6	9
4:54:20	121	45,6	9
4:54:30	121	45,6	9
4:54:40	121	45,6	9
4:54:50	121	45,6	9
4:55:00	121	45,6	9
4:55:10	121	45,6	9
4:55:20	121	45,6	9
4:55:30	121	45,6	9
4:55:40	121	45,6	9
4:55:50	121	45,6	9
4:56:00	121	45,6	9
4:56:10	121	45,6	9
4:56:20	121	45,6	9
4:56:30	121	45,6	9
4:56:40	121	45,6	9
4:56:50	121	45,6	9
4:57:00	121	45,6	9
4:57:10	121	45,6	9
4:57:20	121	45,6	9
4:57:30	121	45,6	9
4:57:40	121	45,6	9
4:57:50	121	45,6	9
4:58:00	121	45,6	9
4:58:10	121	45,6	9
4:58:20	121	45,6	9
4:58:30	121	45,6	9
4:58:40	121	45,6	9
4:58:50	121	45,6	9
4:59:00	121	45,6	9
4:59:10	121	45,6	9
4:59:20	121	45,6	9
4:59:30	121	45,6	9
4:59:40	121	45,6	9
4:59:50	121	45,6	9
5:00:00	121	45,6	9
5:00:10	121	45,6	9
5:00:20	121	45,6	9
5:00:30	121	45,6	9
5:00:40	121	45,6	9
5:00:50	121	45,7	9
5:01:00	121	45,7	9
5:01:10	121	45,7	9
5:01:20	121	45,7	9
5:01:30	121	45,7	9
5:01:40	121	45,7	9
5:01:50	121	45,7	9
5:02:00	121	45,8	9
5:02:10	121	45,8	9
5:02:20	121	45,7	9
5:02:30	121	45,7	9
5:02:40	121	45,7	9
5:02:50	121	45,7	9
5:03:00	121	45,6	9
5:03:10	121	45,6	9
5:03:20	121	45,6	9
5:03:30	121	45,5	9
5:03:40	121	45,5	9
5:03:50	121	45,6	9
5:04:00	121	45,5	9
5:04:10	121	45,5	9
5:04:20	121	45,5	9
5:04:30	121	45,5	9
5:04:40	121	45,5	9
5:04:50	121	45,5	9
5:05:00	121	45,5	9
5:05:10	121	45,6	9
5:05:20	121	45,6	9
5:05:30	121	45,6	9
5:05:40	121	45,6	9
5:05:50	121	45,5	9
5:06:00	121	45,5	9
5:06:10	121	45,5	9
5:06:20	121	45,5	9
5:06:30	121	45,6	9
5:06:40	121	45,6	9
5:06:50	121	45,6	9
5:07:00	121	45,6	9
5:07:10	121	45,6	9
5:07:20	121	45,6	9
5:07:30	121	45,6	9
5:07:40	121	45,6	9
5:07:50	121	45,6	9
5:08:00	121	45,6	9
5:08:10	121	45,6	9
5:08:20	121	45,6	9
5:08:30	121	45,7	9
5:08:40	121	45,7	9
5:08:50	121	45,6	9
5:09:00	121	45,7	9
5:09:10	121	45,6	9
5:09:20	121	45,6	9
5:09:30	121	45,6	9
5:09:40	121	45,6	9
5:09:50	121	45,6	9
5:10:00	121	45,6	9
5:10:10	121	45,6	9
5:10:20	121	45,6	9
5:10:30	121	45,6	9
5:10:40	121	45,6	9
5:10:50	121	45,6	9
5:11:00	121	45,6	9
5:11:10	121	45,6	9
5:11:20	121	45,6	9
5:11:30	121	45,6	9
5:11:40	121	45,6	9
5:11:50	121	45,6	9
5:12:00	121	45,6	9
5:12:10	121	45,6	9
5:12:20	121	45,5	9
5:12:30	121	45,5	9
5:12:40	121	45,6	9
5:12:50	121	45,6	9
5:13:00	121	45,6	9
5:13:10	121	45,5	9
5:13:20	121	45,5	9
5:13:30	121	45,5	9
5:13:40	121	45,6	9
5:13:50	121	45,6	9
5:14:00	121	45,6	9
5:14:10	121	45,6	9
5:14:20	121	45,6	9
5:14:30	121	45,6	9
5:14:40	121	45,6	9
5:14:50	121	45,6	9
5:15:00	121	45,6	9
5:15:10	121	45,6	9
5:15:20	121	45,6	9
5:15:30	121	45,5	9
5:15:40	121	45,5	9
5:15:50	121	45,5	9
5:16:00	121	45,5	9
5:16:10	121	45,5	9
5:16:20	121	45,5	9
5:16:30	121	45,5	9
5:16:40	121	45,5	9
5:16:50	121	45,5	9
5:17:00	121	45,5	9
5:17:10	121	45,5	9
5:17:20	121	45,5	9
5:17:30	121	45,5	9
5:17:40	121	45,5	9
5:17:50	121	45,6	8
5:18:00	121	45,6	9
5:18:10	121	45,6	9
5:18:20	121	45,6	9
5:18:30	121	45,6	9
5:18:40	121	45,6	9
5:18:50	121	45,6	9
5:19:00	121	45,6	9
5:19:10	121	45,6	8
5:19:20	121	45,6	9
5:19:30	121	45,6	9
5:19:40	121	45,6	9
5:19:50	121	45,6	9
5:20:00	121	45,6	9
5:20:10	121	45,6	9
5:20:20	121	45,6	8
5:20:30	121	45,6	8
5:20:40	121	45,6	8
5:20:50	121	45,6	9
5:21:00	121	45,6	9
5:21:10	121	45,6	9
5:21:20	121	45,6	8
5:21:30	121	45,6	8
5:21:40	121	45,6	9
5:21:50	121	45,6	8
5:22:00	121	45,6	8
5:22:10	121	45,6	9
5:22:20	121	45,6	8
5:22:30	121	45,6	8
5:22:40	121	45,6	9
5:22:50	121	45,6	8
5:23:00	121	45,6	8
5:23:10	121	45,6	8
5:23:20	121	45,6	9
5:23:30	121	45,6	9
5:23:40	121	45,6	9
5:23:50	121	45,6	9
5:24:00	121	45,6	8
5:24:10	121	45,6	8
5:24:20	121	45,6	9
5:24:30	121	45,6	8
5:24:40	121	45,6	8
5:24:50	121	45,6	9
5:25:00	121	45,6	8
5:25:10	121	45,6	9
5:25:20	121	45,6	9
5:25:30	121	45,5	8
5:25:40	121	45,5	8
5:25:50	121	45,5	9
5:26:00	121	45,5	9
5:26:10	121	45,5	9
5:26:20	121	45,5	8
5:26:30	121	45,5	8
5:26:40	121	45,5	8
5:26:50	121	45,5	8
5:27:00	121	45,5	9
5:27:10	121	45,5	8
5:27:20	121	45,5	8
5:27:30	121	45,5	8
5:27:40	121	45,5	8
5:27:50	121	45,6	8
5:28:00	121	45,6	8
5:28:10	121	45,5	8
5:28:20	121	45,5	8
5:28:30	121	45,6	8
5:28:40	121	45,6	8
5:28:50	121	45,6	8
5:29:00	121	45,6	8
5:29:10	121	45,6	8
5:29:20	121	45,6	8
5:29:30	121	45,6	8
5:29:40	121	45,6	8
5:29:50	121	45,6	8
5:30:00	121	45,6	8
5:30:10	121	45,6	8
5:30:20	121	45,6	8
5:30:30	121	45,6	8
5:30:40	121	45,6	8
5:30:50	121	45,6	8
5:31:00	121	45,6	8
5:31:10	121	45,5	8
5:31:20	121	45,6	8
5:31:30	121	45,6	8
5:31:40	121	45,6	9
5:31:50	121	45,6	8
5:32:00	121	45,6	8
5:32:10	121	45,5	8
