Repository: ProgWizer/parser

File: project-root/data/Data Acquisition/Data Acquisition/2021 year (353)/21-040.txt (part 1 of 10)
--Test Summary--
Full Path and File Name	
Instrument Name	7322
Instrument Type	Model 7322 Consistometer - Variable Speed
Instrument Serial Number	
Test Start Date	11.03.2021
Test Start Time	10:21:38
Test Stop Date	11.03.2021
Test Stop Time	14:26:20
Test Length	4:04:42
Final Sample Time Offset	4:04:41
Controller Schedule Name	
Sampling Period	1 second
Comments	
Information	WellID	
Information	Customer	
Information	EngName	
Information	CementClass	I-50
Information	CementMfr	
Information	Additives	90I-50+10ASPM+3CaCl2+0.3Cex
Information	Density	1500
Information	BHCT	35
Information	BHST	
Information	FluidLoss	
Information	JobType	
Calculated Value	Time_30Bc	3:21:45
Calculated Value	Time_70Bc	4:04:41
Initial Temperature (°C)	21 °C
Final Temperature (°C)	35 °C
Initial Pressure (MPa)	0,9 MPa
Final Pressure (MPa)	25,5 MPa
Initial Consistency (Bc)	6 Bc
Final Consistency (Bc)	71 Bc
Initial Wall Temperature (°C)	16 °C
Final Wall Temperature (°C)	34 °C
Initial Motor Speed (RPM)	150 RPM
Final Motor Speed (RPM)	150 RPM
--Data--
Time (HH:MM:SS)	Temperature (°C)	Pressure (MPa)	Consistency (Bc)	Wall Temperature (°C)	Motor Speed (RPM)
0:00:00	21	0,9	6	16	150
0:00:01	21	0,9	6	16	150
0:00:02	21	0,9	6	16	150
0:00:03	21	0,9	6	16	150
0:00:04	21	0,9	6	16	150
0:00:05	21	0,9	6	16	150
0:00:06	21	0,9	6	16	150
0:00:07	21	0,9	6	16	150
0:00:08	21	0,9	6	16	150
0:00:09	21	0,9	6	16	150
0:00:10	21	0,9	6	16	150
0:00:11	21	0,9	6	16	150
0:00:12	21	0,9	6	16	150
0:00:13	21	0,9	6	16	150
0:00:14	21	0,9	6	16	150
0:00:15	21	0,9	6	16	150
0:00:16	21	0,9	6	16	150
0:00:17	21	0,9	6	16	150
0:00:18	21	0,9	6	16	150
0:00:19	21	0,9	6	16	150
0:00:20	21	1,0	6	16	150
0:00:21	21	1,0	6	16	150
0:00:22	21	1,0	6	16	150
0:00:23	21	1,0	6	16	150
0:00:24	21	1,0	6	16	150
0:00:25	21	1,0	6	16	150
0:00:26	21	1,0	6	16	150
0:00:27	21	1,0	6	16	150
0:00:28	21	1,1	6	16	150
0:00:29	21	1,1	6	16	150
0:00:30	21	1,1	6	16	150
0:00:31	21	1,1	6	16	150
0:00:32	21	1,1	6	16	150
0:00:33	21	1,1	6	16	150
0:00:34	21	1,2	6	16	150
0:00:35	21	1,2	6	16	150
0:00:36	21	1,2	6	16	150
0:00:37	21	1,2	6	16	150
0:00:38	21	1,2	6	16	150
0:00:39	21	1,2	6	16	150
0:00:40	21	1,2	6	16	150
0:00:41	21	1,3	6	16	150
0:00:42	21	1,3	6	16	150
0:00:43	21	1,3	6	16	150
0:00:44	21	1,3	6	16	150
0:00:45	21	1,4	6	17	150
0:00:46	21	1,4	6	17	150
0:00:47	21	1,4	6	17	150
0:00:48	21	1,4	6	17	150
0:00:49	21	1,4	6	17	150
0:00:50	21	1,4	6	17	150
0:00:51	21	1,4	6	17	150
0:00:52	21	1,4	6	17	150
0:00:53	21	1,5	6	17	150
0:00:54	21	1,5	6	17	150
0:00:55	21	1,5	6	16	150
0:00:56	21	1,5	6	17	150
0:00:57	21	1,6	6	17	150
0:00:58	21	1,6	6	17	150
0:00:59	21	1,6	6	17	150
0:01:00	21	1,6	6	17	150
0:01:01	21	1,6	6	17	150
0:01:02	21	1,6	6	17	150
0:01:03	21	1,6	6	17	150
0:01:04	21	1,6	6	17	150
0:01:05	21	1,7	6	17	150
0:01:06	21	1,7	6	17	150
0:01:07	21	1,7	6	17	150
0:01:08	21	1,7	6	17	150
0:01:09	21	1,7	6	17	150
0:01:10	21	1,8	6	17	150
0:01:11	21	1,8	6	17	150
0:01:12	21	1,8	6	17	150
0:01:13	21	1,8	6	17	150
0:01:14	21	1,8	6	17	150
0:01:15	21	1,8	6	17	150
0:01:16	21	1,8	6	17	150
0:01:17	21	1,8	6	17	150
0:01:18	21	1,8	6	17	150
0:01:19	21	1,8	6	17	150
0:01:20	21	1,9	6	17	150
0:01:21	21	2,0	6	17	150
0:01:22	21	2,0	6	17	150
0:01:23	21	2,0	6	17	150
0:01:24	21	2,0	6	17	150
0:01:25	21	2,0	6	17	150
0:01:26	21	2,0	6	17	150
0:01:27	21	2,0	6	17	150
0:01:28	21	2,0	6	17	150
0:01:29	21	2,0	6	18	150
0:01:30	21	2,0	6	18	150
0:01:31	21	2,0	6	18	150
0:01:32	21	2,0	6	18	150
0:01:33	21	2,0	6	18	150
0:01:34	21	2,0	6	18	150
0:01:35	21	2,0	6	18	150
0:01:36	21	2,1	6	18	150
0:01:37	21	2,1	6	18	150
0:01:38	21	2,2	6	18	150
0:01:39	21	2,3	6	18	150
0:01:40	21	2,3	6	18	150
0:01:41	21	2,3	6	18	150
0:01:42	21	2,3	6	18	150
0:01:43	21	2,3	6	18	150
0:01:44	21	2,3	6	18	150
0:01:45	21	2,3	6	18	150
0:01:46	21	2,3	6	18	150
0:01:47	21	2,3	6	18	150
0:01:48	21	2,3	6	18	150
0:01:49	21	2,3	6	18	150
0:01:50	21	2,3	6	18	150
0:01:51	21	2,4	6	19	150
0:01:52	21	2,4	6	19	150
0:01:53	21	2,4	6	19	150
0:01:54	21	2,4	6	19	150
0:01:55	21	2,4	6	19	150
0:01:56	21	2,4	6	19	150
0:01:57	21	2,4	6	19	150
0:01:58	21	2,4	6	19	150
0:01:59	21	2,4	6	19	150
0:02:00	21	2,4	6	19	150
0:02:01	21	2,4	6	19	150
0:02:02	21	2,4	6	19	150
0:02:03	21	2,5	6	19	150
0:02:04	21	2,5	6	19	150
0:02:05	21	2,5	6	19	150
0:02:06	21	2,5	6	19	150
0:02:07	21	2,5	6	19	150
0:02:08	21	2,5	6	20	150
0:02:09	21	2,7	6	20	150
0:02:10	21	2,8	6	20	150
0:02:11	21	2,8	6	20	150
0:02:12	21	2,8	6	20	150
0:02:13	21	2,8	6	20	150
0:02:14	21	2,8	6	20	150
0:02:15	21	2,8	6	20	150
0:02:16	21	2,9	6	20	150
0:02:17	21	2,9	6	20	150
0:02:18	21	2,9	6	20	150
0:02:19	21	2,9	6	20	150
0:02:20	21	2,9	6	20	150
0:02:21	21	2,9	6	20	150
0:02:22	21	2,9	6	20	150
0:02:23	21	2,9	6	20	150
0:02:24	21	3,0	6	21	150
0:02:25	21	3,0	6	21	150
0:02:26	21	3,0	6	21	150
0:02:27	21	3,0	6	21	150
0:02:28	21	3,0	6	21	150
0:02:29	21	3,0	5	21	150
0:02:30	21	3,0	6	21	150
0:02:31	21	3,1	6	21	150
0:02:32	21	3,1	5	21	150
0:02:33	21	3,1	5	21	150
0:02:34	21	3,1	5	21	150
0:02:35	21	3,1	5	21	150
0:02:36	21	3,1	5	22	150
0:02:37	21	3,2	5	22	150
0:02:38	21	3,2	5	22	150
0:02:39	21	3,2	5	22	150
0:02:40	21	3,2	5	22	150
0:02:41	21	3,2	5	22	150
0:02:42	21	3,2	5	22	150
0:02:43	21	3,3	5	22	150
0:02:44	21	3,3	5	22	150
0:02:45	21	3,3	5	22	150
0:02:46	21	3,3	5	22	150
0:02:47	21	3,3	5	22	150
0:02:48	21	3,3	5	23	150
0:02:49	21	3,4	5	23	150
0:02:50	21	3,4	5	23	150
0:02:51	21	3,4	6	23	150
0:02:52	21	3,4	6	23	150
0:02:53	21	3,4	6	23	150
0:02:54	21	3,4	6	23	150
0:02:55	21	3,5	6	23	150
0:02:56	21	3,5	6	23	150
0:02:57	21	3,5	6	23	150
0:02:58	21	3,5	6	23	150
0:02:59	21	3,5	6	23	150
0:03:00	21	3,6	6	24	150
0:03:01	21	3,6	6	24	150
0:03:02	21	3,6	6	24	150
0:03:03	21	3,6	6	24	150
0:03:04	21	3,6	6	24	150
0:03:05	21	3,7	6	24	150
0:03:06	21	3,7	6	24	150
0:03:07	21	3,7	6	24	150
0:03:08	21	3,7	6	24	150
0:03:09	21	3,7	6	24	150
0:03:10	21	3,8	6	24	150
0:03:11	21	3,8	6	24	150
0:03:12	21	3,8	6	25	150
0:03:13	21	3,8	6	25	150
0:03:14	21	3,8	6	25	150
0:03:15	21	3,9	6	25	150
0:03:16	21	3,9	6	25	150
0:03:17	21	3,9	6	25	150
0:03:18	21	3,9	6	25	150
0:03:19	21	3,9	6	25	150
0:03:20	21	4,0	6	25	150
0:03:21	21	4,0	6	25	150
0:03:22	21	4,0	6	25	150
0:03:23	21	4,0	6	25	150
0:03:24	21	4,1	6	25	150
0:03:25	21	4,1	6	26	150
0:03:26	21	4,1	6	26	150
0:03:27	21	4,1	6	26	150
0:03:28	21	4,1	6	26	150
0:03:29	21	4,2	6	26	150
0:03:30	21	4,2	6	26	150
0:03:31	21	4,2	6	26	150
0:03:32	21	4,2	6	26	150
0:03:33	21	4,3	6	26	150
0:03:34	21	4,3	6	26	150
0:03:35	21	4,3	6	26	150
0:03:36	21	4,3	6	26	150
0:03:37	21	4,4	6	27	150
0:03:38	21	4,4	6	27	150
0:03:39	21	4,4	6	27	150
0:03:40	21	4,4	6	27	150
0:03:41	21	4,4	6	27	150
0:03:42	21	4,5	6	27	150
0:03:43	21	4,5	6	27	150
0:03:44	21	4,5	6	27	150
0:03:45	21	4,5	6	27	150
0:03:46	21	4,6	6	27	150
0:03:47	21	4,6	6	27	150
0:03:48	21	4,6	6	27	150
0:03:49	21	4,6	6	27	150
0:03:50	21	4,7	6	27	150
0:03:51	21	4,7	6	28	150
0:03:52	21	4,7	6	28	150
0:03:53	21	4,7	6	28	150
0:03:54	21	4,7	6	28	150
0:03:55	21	4,8	6	28	150
0:03:56	21	4,8	6	28	150
0:03:57	21	4,8	6	28	150
0:03:58	21	4,8	6	28	150
0:03:59	21	4,9	6	28	150
0:04:00	21	4,9	6	28	150
0:04:01	21	4,9	6	28	150
0:04:02	21	4,9	6	28	150
0:04:03	21	4,9	6	28	150
0:04:04	21	5,0	6	28	150
0:04:05	21	5,0	6	29	150
0:04:06	21	5,0	6	29	150
0:04:07	21	5,0	6	29	150
0:04:08	21	5,1	6	29	150
0:04:09	21	5,1	6	29	150
0:04:10	21	5,1	6	29	150
0:04:11	21	5,1	6	29	150
0:04:12	21	5,1	6	29	150
0:04:13	21	5,2	6	29	150
0:04:14	21	5,2	6	29	150
0:04:15	21	5,2	6	29	150
0:04:16	21	5,2	6	29	150
0:04:17	21	5,3	6	29	150
0:04:18	21	5,3	6	29	150
0:04:19	21	5,3	6	29	150
0:04:20	21	5,3	6	29	150
0:04:21	21	5,3	6	29	150
0:04:22	21	5,4	6	29	150
0:04:23	21	5,4	6	30	150
0:04:24	21	5,4	6	30	150
0:04:25	21	5,4	6	30	150
0:04:26	21	5,4	6	30	150
0:04:27	21	5,1	6	30	150
0:04:28	21	5,0	6	30	150
0:04:29	21	4,9	5	30	150
0:04:30	21	4,9	5	30	150
0:04:31	21	4,9	5	30	150
0:04:32	21	4,9	5	30	150
0:04:33	21	5,0	6	30	150
0:04:34	21	5,0	6	30	150
0:04:35	21	5,0	5	30	150
0:04:36	21	5,0	5	30	150
0:04:37	21	5,0	5	30	150
0:04:38	21	5,1	5	31	150
0:04:39	21	5,1	5	30	150
0:04:40	21	5,1	5	30	150
0:04:41	21	5,1	5	30	150
0:04:42	21	5,1	5	30	150
0:04:43	21	5,2	5	30	150
0:04:44	21	5,2	5	30	150
0:04:45	21	5,2	5	30	150
0:04:46	21	5,2	5	30	150
0:04:47	21	5,3	5	30	150
0:04:48	21	5,3	5	30	150
0:04:49	21	5,3	5	31	150
0:04:50	21	5,3	5	31	150
0:04:51	21	5,4	5	31	150
0:04:52	21	5,4	5	31	150
0:04:53	21	5,4	5	31	150
0:04:54	21	5,4	5	31	150
0:04:55	21	5,4	5	31	150
0:04:56	21	5,4	5	30	150
0:04:57	21	5,5	5	30	150
0:04:58	21	5,5	6	31	150
0:04:59	21	5,5	6	31	150
0:05:00	21	5,5	5	31	150
0:05:01	21	5,5	5	31	150
0:05:02	21	5,5	5	31	150
0:05:03	21	5,5	5	31	150
0:05:04	21	5,6	5	31	150
0:05:05	21	5,6	5	31	150
0:05:06	21	5,6	5	31	150
0:05:07	21	5,6	5	31	150
0:05:08	21	5,6	5	31	150
0:05:09	21	5,6	5	31	150
0:05:10	21	5,6	5	31	150
0:05:11	21	5,6	5	31	150
0:05:12	21	5,7	5	31	150
0:05:13	21	5,7	5	31	150
0:05:14	21	5,7	5	31	150
0:05:15	21	5,7	5	32	150
0:05:16	21	5,7	5	31	150
0:05:17	21	5,7	5	31	150
0:05:18	21	5,7	5	31	150
0:05:19	22	5,7	5	31	150
0:05:20	22	5,8	5	31	150
0:05:21	22	5,8	5	31	150
0:05:22	22	5,8	5	31	150
0:05:23	22	5,8	5	31	150
0:05:24	22	5,8	5	31	150
0:05:25	22	5,8	5	32	150
0:05:26	22	5,8	5	32	150
0:05:27	22	5,8	5	32	150
0:05:28	22	5,8	5	32	150
0:05:29	22	5,8	5	31	150
0:05:30	22	5,9	5	31	150
0:05:31	22	5,9	5	31	150
0:05:32	22	5,9	5	31	150
0:05:33	22	5,9	5	31	150
0:05:34	22	5,9	5	31	150
0:05:35	22	5,9	5	32	150
0:05:36	22	5,9	5	32	150
0:05:37	22	5,9	5	32	150
0:05:38	22	5,9	5	32	150
0:05:39	22	5,9	5	31	150
0:05:40	22	5,9	5	31	150
0:05:41	22	5,9	5	31	150
0:05:42	22	5,9	5	31	150
0:05:43	22	6,0	5	31	150
0:05:44	22	6,0	5	31	150
0:05:45	22	6,0	5	31	150
0:05:46	22	6,0	5	32	150
0:05:47	22	6,0	5	32	150
0:05:48	22	6,0	5	31	150
0:05:49	22	6,0	5	31	150
0:05:50	22	6,0	5	31	150
0:05:51	22	6,0	5	31	150
0:05:52	22	6,0	5	31	150
0:05:53	22	6,0	5	31	150
0:05:54	22	6,0	5	32	150
0:05:55	22	6,0	5	32	150
0:05:56	22	6,0	5	32	150
0:05:57	22	6,0	5	32	150
0:05:58	22	6,0	5	32	150
0:05:59	22	6,0	5	31	150
0:06:00	22	6,0	5	31	150
0:06:01	22	6,0	5	31	150
0:06:02	22	6,0	5	31	150
0:06:03	22	6,0	5	31	150
0:06:04	22	6,0	5	31	150
0:06:05	22	6,0	5	31	150
0:06:06	22	6,0	5	32	150
0:06:07	22	6,0	5	31	150
0:06:08	22	6,0	5	31	150
0:06:09	22	6,0	5	31	150
0:06:10	22	6,0	5	31	150
0:06:11	22	6,0	5	31	150
0:06:12	22	6,0	5	31	150
0:06:13	22	6,0	5	31	150
0:06:14	22	6,0	5	31	150
0:06:15	23	6,0	5	31	150
0:06:16	23	6,0	5	31	150
0:06:17	23	6,0	5	31	150
0:06:18	23	6,0	5	31	150
0:06:19	23	6,0	5	31	150
0:06:20	23	5,9	5	31	150
0:06:21	23	5,9	5	31	150
0:06:22	23	5,9	5	31	150
0:06:23	23	5,9	5	31	150
0:06:24	23	5,9	5	31	150
0:06:25	23	5,9	5	31	150
0:06:26	23	5,9	5	31	150
0:06:27	23	6,0	5	31	150
0:06:28	23	6,0	5	31	150
0:06:29	23	6,0	5	31	150
0:06:30	23	6,0	5	31	150
0:06:31	23	6,0	5	31	150
0:06:32	23	6,0	5	31	150
0:06:33	23	6,2	5	31	150
0:06:34	23	6,3	5	31	150
0:06:35	23	6,3	5	31	150
0:06:36	23	6,3	5	31	150
0:06:37	23	6,3	5	31	150
0:06:38	23	6,3	5	31	150
0:06:39	23	6,3	5	31	150
0:06:40	23	6,3	5	31	150
0:06:41	23	6,2	5	31	150
0:06:42	23	6,2	5	31	150
0:06:43	23	6,2	5	31	150
0:06:44	23	6,2	5	31	150
0:06:45	23	6,2	5	31	150
0:06:46	23	6,2	5	31	150
0:06:47	23	6,2	5	31	150
0:06:48	23	6,3	5	31	150
0:06:49	23	6,3	5	31	150
0:06:50	23	6,3	5	31	150
0:06:51	23	6,3	5	31	150
0:06:52	23	6,4	5	30	150
0:06:53	23	6,5	5	30	150
0:06:54	23	6,5	5	30	150
0:06:55	23	6,5	5	30	150
0:06:56	23	6,5	5	30	150
0:06:57	23	6,5	5	30	150
0:06:58	23	6,4	5	30	150
0:06:59	23	6,4	5	30	150
0:07:00	24	6,4	5	30	150
0:07:01	24	6,4	5	30	150
0:07:02	24	6,4	5	30	150
0:07:03	24	6,5	5	30	150
0:07:04	24	6,5	5	30	150
0:07:05	24	6,5	5	30	150
0:07:06	24	6,5	5	30	150
0:07:07	24	6,5	5	30	150
0:07:08	24	6,5	5	30	150
0:07:09	24	6,5	5	30	150
0:07:10	24	6,5	5	30	150
0:07:11	24	6,6	5	29	150
0:07:12	24	6,6	5	30	150
0:07:13	24	6,6	5	30	150
0:07:14	24	6,6	5	30	150
0:07:15	24	6,7	5	30	150
0:07:16	24	6,7	5	29	150
0:07:17	24	6,7	5	29	150
0:07:18	24	6,7	5	29	150
0:07:19	24	6,6	5	29	150
0:07:20	24	6,7	5	29	150
0:07:21	24	6,8	5	29	150
0:07:22	24	6,8	5	29	150
0:07:23	24	6,8	5	29	150
0:07:24	24	6,8	5	29	150
0:07:25	24	6,8	5	29	150
0:07:26	24	6,8	5	29	150
0:07:27	24	6,8	5	29	150
0:07:28	24	6,7	5	29	150
0:07:29	24	6,7	5	29	150
0:07:30	24	6,9	5	29	150
0:07:31	24	6,9	5	29	150
0:07:32	24	6,9	5	29	150
0:07:33	24	6,9	5	29	150
0:07:34	24	6,9	5	29	150
0:07:35	24	6,9	5	29	150
0:07:36	24	7,0	5	29	150
0:07:37	24	7,0	5	29	150
0:07:38	24	7,0	5	29	150
0:07:39	24	7,0	5	28	150
0:07:40	24	7,0	5	28	150
0:07:41	24	6,9	5	29	150
0:07:42	24	6,9	5	28	150
0:07:43	24	7,1	5	28	150
0:07:44	24	7,1	5	28	150
0:07:45	24	7,2	5	28	150
0:07:46	24	7,1	5	28	150
0:07:47	24	7,1	5	28	150
0:07:48	24	7,1	5	28	150
0:07:49	24	7,1	5	28	150
0:07:50	24	7,1	5	28	150
0:07:51	24	7,1	5	28	150
0:07:52	24	7,0	5	28	150
0:07:53	25	7,1	5	28	150
0:07:54	25	7,1	5	28	150
0:07:55	25	7,1	5	28	150
0:07:56	25	7,2	5	28	150
0:07:57	25	7,3	5	28	150
0:07:58	25	7,3	5	28	150
0:07:59	25	7,3	5	28	150
0:08:00	25	7,3	5	28	150
0:08:01	25	7,2	5	28	150
0:08:02	25	7,2	5	28	150
0:08:03	25	7,2	5	28	150
0:08:04	25	7,3	5	28	150
0:08:05	25	7,4	5	28	150
0:08:06	25	7,4	5	28	150
0:08:07	25	7,4	5	28	150
0:08:08	25	7,4	5	28	150
0:08:09	25	7,4	5	28	150
0:08:10	25	7,3	5	28	150
0:08:11	25	7,3	5	28	150
0:08:12	25	7,3	5	27	150
0:08:13	25	7,3	5	28	150
0:08:14	25	7,3	5	28	150
0:08:15	25	7,5	5	27	150
0:08:16	25	7,6	5	27	150
0:08:17	25	7,6	5	27	150
0:08:18	25	7,6	5	27	150
0:08:19	25	7,6	5	27	150
0:08:20	25	7,6	5	27	150
0:08:21	25	7,5	5	27	150
0:08:22	25	7,5	5	27	150
0:08:23	25	7,5	5	27	150
0:08:24	25	7,5	5	27	150
0:08:25	25	7,5	5	27	150
0:08:26	25	7,5	5	27	150
0:08:27	25	7,5	5	27	150
0:08:28	25	7,6	5	27	150
0:08:29	25	7,6	5	27	150
0:08:30	25	7,6	5	27	150
0:08:31	25	7,6	5	27	150
0:08:32	25	7,8	5	27	150
0:08:33	25	7,8	5	27	150
0:08:34	25	7,8	5	27	150
0:08:35	25	7,8	5	27	150
0:08:36	25	7,8	5	27	150
0:08:37	25	7,8	5	27	150
0:08:38	25	7,8	5	27	150
0:08:39	25	7,8	5	27	150
0:08:40	25	7,8	5	27	150
0:08:41	25	7,8	5	27	150
0:08:42	25	7,8	5	27	150
0:08:43	25	7,8	5	27	150
0:08:44	25	7,8	5	27	150
0:08:45	25	7,8	5	27	150
0:08:46	25	7,8	5	27	150
0:08:47	25	7,8	5	27	150
0:08:48	25	7,9	5	27	150
0:08:49	25	7,9	5	27	150
0:08:50	25	8,0	5	27	150
0:08:51	25	8,0	5	27	150
0:08:52	25	8,0	5	27	150
0:08:53	25	7,9	5	27	150
0:08:54	25	7,9	5	27	150
0:08:55	25	8,0	5	27	150
0:08:56	25	8,2	5	27	150
0:08:57	25	8,2	5	27	150
0:08:58	25	8,2	5	27	150
0:08:59	25	8,2	5	27	150
0:09:00	25	8,2	5	27	150
0:09:01	25	8,2	5	27	150
0:09:02	25	8,2	5	27	150
0:09:03	25	8,2	5	27	150
0:09:04	25	8,2	5	27	150
0:09:05	25	8,2	5	27	150
0:09:06	25	8,2	5	27	150
0:09:07	25	8,2	5	27	150
0:09:08	25	8,2	5	27	150
0:09:09	25	8,1	5	27	150
0:09:10	25	8,1	5	27	150
0:09:11	25	8,1	5	27	150
0:09:12	25	8,1	5	27	150
0:09:13	25	8,1	5	27	150
0:09:14	25	8,2	5	27	150
0:09:15	25	8,4	5	27	150
0:09:16	25	8,4	5	27	150
0:09:17	25	8,4	5	27	150
0:09:18	25	8,4	5	27	150
0:09:19	25	8,4	5	27	150
0:09:20	25	8,4	5	27	150
0:09:21	25	8,4	5	27	150
0:09:22	25	8,4	5	27	150
0:09:23	25	8,4	5	27	150
0:09:24	25	8,4	5	27	150
0:09:25	25	8,4	5	27	150
0:09:26	25	8,4	5	27	150
0:09:27	25	8,4	5	27	150
0:09:28	25	8,4	5	27	150
0:09:29	25	8,5	5	27	150
0:09:30	25	8,5	5	27	150
0:09:31	25	8,5	5	27	150
0:09:32	25	8,5	5	27	150
0:09:33	25	8,5	5	27	150
0:09:34	25	8,5	5	27	150
0:09:35	25	8,5	5	27	150
0:09:36	25	8,5	5	27	150
0:09:37	25	8,5	5	27	150
0:09:38	25	8,6	5	27	150
0:09:39	25	8,7	5	27	150
0:09:40	25	8,7	5	27	150
0:09:41	26	8,7	5	27	150
0:09:42	25	8,7	5	27	150
0:09:43	26	8,7	5	27	150
0:09:44	26	8,7	5	27	150
0:09:45	26	8,7	5	27	150
0:09:46	26	8,7	5	27	150
0:09:47	26	8,7	5	27	150
0:09:48	26	8,7	5	27	150
0:09:49	26	8,7	5	27	150
0:09:50	26	8,7	5	27	150
0:09:51	26	8,7	5	27	150
0:09:52	26	8,7	5	27	150
0:09:53	26	8,7	5	27	150
0:09:54	26	8,7	5	27	150
0:09:55	26	8,8	5	27	150
0:09:56	26	8,9	5	27	150
0:09:57	26	9,0	5	27	150
0:09:58	26	9,0	5	27	150
0:09:59	26	9,0	5	27	150
0:10:00	26	9,0	5	27	150
0:10:01	26	9,0	5	27	150
0:10:02	26	9,0	5	27	150
0:10:03	26	9,0	5	27	150
0:10:04	26	9,0	5	27	150
0:10:05	26	9,0	5	27	150
0:10:06	26	9,0	5	27	150
0:10:07	26	9,0	5	27	150
0:10:08	26	9,0	5	27	150
0:10:09	26	9,0	5	27	150
0:10:10	26	9,0	5	27	150
0:10:11	26	9,0	5	27	150
0:10:12	26	9,0	5	27	150
0:10:13	26	9,0	5	27	150
0:10:14	26	9,0	5	28	150
0:10:15	26	9,1	5	27	150
0:10:16	26	9,1	5	27	150
0:10:17	26	9,1	5	28	150
0:10:18	26	9,1	5	27	150
0:10:19	26	9,1	5	28	150
0:10:20	26	9,1	5	28	150
0:10:21	26	9,3	5	28	150
0:10:22	26	9,4	5	28	150
0:10:23	26	9,4	5	28	150
0:10:24	26	9,5	5	28	150
0:10:25	26	9,5	5	28	150
0:10:26	26	9,5	5	28	150
0:10:27	26	9,5	5	28	150
0:10:28	26	9,5	5	28	150
0:10:29	26	9,5	5	28	150
0:10:30	26	9,5	5	28	150
0:10:31	26	9,5	5	28	150
0:10:32	26	9,5	5	28	150
0:10:33	26	9,5	5	28	150
0:10:34	26	9,5	5	28	150
0:10:35	26	9,5	5	28	150
0:10:36	26	9,5	5	28	150
0:10:37	26	9,5	5	28	150
0:10:38	26	9,5	5	28	150
0:10:39	26	9,5	5	28	150
0:10:40	26	9,5	5	28	150
0:10:41	26	9,5	5	28	150
0:10:42	26	9,5	5	28	150
0:10:43	26	9,6	5	28	150
0:10:44	26	9,6	5	28	150
0:10:45	26	9,6	5	28	150
0:10:46	26	9,6	5	28	150
0:10:47	26	9,6	5	28	150
0:10:48	26	9,6	5	28	150
0:10:49	26	9,6	5	28	150
0:10:50	26	9,6	5	29	150
0:10:51	26	9,6	5	28	150
0:10:52	26	9,6	5	28	150
0:10:53	26	9,6	5	28	150
0:10:54	26	9,6	5	28	150
0:10:55	26	9,6	5	28	150
0:10:56	26	9,6	5	29	150
0:10:57	26	9,6	5	29	150
0:10:58	26	9,6	5	29	150
0:10:59	26	9,6	5	29	150
0:11:00	26	9,7	5	29	150
0:11:01	26	9,7	5	29	150
0:11:02	26	9,7	5	29	150
0:11:03	26	9,7	5	29	150
0:11:04	26	9,7	5	29	150
0:11:05	26	9,8	5	29	150
0:11:06	26	9,8	5	29	150
0:11:07	26	9,8	5	29	150
0:11:08	26	9,8	5	29	150
0:11:09	26	9,8	5	29	150
0:11:10	26	9,8	5	29	150
0:11:11	26	9,8	5	29	150
0:11:12	26	9,9	5	29	150
0:11:13	26	10,0	5	29	150
0:11:14	26	10,1	5	29	150
0:11:15	26	10,1	5	29	150
0:11:16	26	10,1	5	29	150
0:11:17	26	10,1	5	29	150
0:11:18	26	10,1	5	29	150
0:11:19	26	10,1	5	29	150
0:11:20	26	10,1	5	29	150
0:11:21	26	10,1	5	29	150
0:11:22	26	10,1	5	29	150
0:11:23	26	10,1	5	29	150
0:11:24	26	10,1	5	29	150
0:11:25	26	10,1	5	29	150
0:11:26	26	10,1	5	29	150
0:11:27	26	10,1	5	29	150
0:11:28	26	10,2	5	30	150
0:11:29	26	10,2	5	30	150
0:11:30	26	10,2	5	30	150
0:11:31	26	10,2	5	30	150
0:11:32	26	10,2	5	30	150
0:11:33	26	10,2	5	30	150
0:11:34	26	10,2	5	30	150
0:11:35	26	10,2	5	30	150
0:11:36	26	10,2	5	30	150
0:11:37	26	10,2	5	30	150
0:11:38	26	10,2	5	30	150
0:11:39	26	10,2	5	30	150
0:11:40	26	10,2	5	30	150
0:11:41	26	10,2	5	30	150
0:11:42	26	10,3	5	30	150
0:11:43	26	10,3	5	30	150
0:11:44	26	10,3	5	30	150
0:11:45	26	10,3	5	30	150
0:11:46	26	10,3	5	30	150
0:11:47	26	10,3	5	30	150
0:11:48	26	10,3	5	30	150
0:11:49	26	10,3	5	30	150
0:11:50	26	10,5	5	30	150
0:11:51	26	10,5	5	30	150
0:11:52	26	10,5	5	30	150
0:11:53	26	10,5	5	30	150
0:11:54	26	10,5	5	30	150
0:11:55	26	10,5	5	30	150
0:11:56	26	10,5	5	30	150
0:11:57	26	10,5	5	30	150
0:11:58	26	10,5	5	30	150
0:11:59	26	10,5	5	30	150
0:12:00	26	10,5	5	30	150
0:12:01	26	10,5	5	30	150
0:12:02	26	10,6	5	30	150
0:12:03	26	10,6	5	30	150
0:12:04	26	10,6	5	30	150
0:12:05	26	10,6	5	30	150
0:12:06	26	10,6	5	30	150
0:12:07	26	10,6	5	30	150
0:12:08	26	10,6	5	30	150
0:12:09	26	10,6	5	30	150
0:12:10	26	10,6	5	30	150
0:12:11	26	10,6	5	30	150
0:12:12	26	10,6	5	30	150
0:12:13	26	10,6	5	30	150
0:12:14	26	10,6	5	30	150
0:12:15	26	10,6	5	31	150
0:12:16	26	10,7	5	30	150
0:12:17	26	10,8	5	30	150
0:12:18	26	10,8	5	31	150
0:12:19	26	10,9	5	30	150
0:12:20	26	10,9	5	30	150
0:12:21	26	10,9	5	30	150
0:12:22	26	10,9	5	30	150
0:12:23	26	10,9	5	30	150
0:12:24	26	10,9	5	30	150
0:12:25	26	10,9	5	30	150
0:12:26	26	10,9	5	30	150
0:12:27	26	10,9	5	30	150
0:12:28	26	10,9	5	30	150
0:12:29	26	10,9	5	30	150
0:12:30	26	10,9	5	30	150
0:12:31	26	10,9	5	31	150
0:12:32	26	10,9	5	30	150
0:12:33	26	10,9	5	31	150
0:12:34	26	10,9	5	31	150
0:12:35	26	11,0	5	30	150
0:12:36	26	11,1	5	31	150
0:12:37	26	11,1	5	30	150
0:12:38	26	11,1	5	30	150
0:12:39	26	11,1	5	31	150
0:12:40	26	11,1	5	31	150
0:12:41	26	11,1	5	31	150
0:12:42	26	11,1	5	31	150
0:12:43	26	11,1	5	31	150
0:12:44	26	11,1	5	31	150
0:12:45	26	11,1	5	30	150
0:12:46	26	11,1	5	31	150
0:12:47	26	11,1	5	31	150
0:12:48	26	11,1	5	31	150
0:12:49	26	11,1	5	31	150
0:12:50	26	11,1	5	31	150
0:12:51	26	11,1	5	31	150
0:12:52	26	11,2	5	31	150
0:12:53	26	11,2	5	31	150
0:12:54	26	11,2	5	31	150
0:12:55	26	11,2	5	31	150
0:12:56	26	11,3	5	31	150
0:12:57	26	11,3	5	31	150
0:12:58	26	11,3	5	31	150
0:12:59	26	11,3	5	31	150
0:13:00	27	11,3	5	31	150
0:13:01	27	11,3	5	31	150
0:13:02	27	11,3	5	31	150
0:13:03	27	11,3	5	31	150
0:13:04	27	11,4	5	31	150
0:13:05	27	11,4	5	31	150
0:13:06	27	11,4	5	31	150
0:13:07	27	11,4	5	31	150
0:13:08	27	11,4	5	31	150
0:13:09	27	11,4	5	31	150
0:13:10	27	11,4	5	31	150
0:13:11	27	11,4	5	31	150
0:13:12	27	11,4	5	31	150
0:13:13	27	11,4	5	31	150
0:13:14	27	11,4	5	31	150
0:13:15	27	11,5	5	31	150
0:13:16	27	11,7	5	31	150
0:13:17	27	11,7	5	31	150
0:13:18	27	11,7	5	31	150
0:13:19	27	11,8	5	31	150
0:13:20	27	11,8	5	31	150
0:13:21	27	11,8	5	31	150
0:13:22	27	11,8	5	31	150
0:13:23	27	11,8	5	31	150
0:13:24	27	11,8	5	31	150
0:13:25	27	11,8	5	31	150
0:13:26	27	11,8	5	31	150
0:13:27	27	11,8	5	31	150
0:13:28	27	11,8	5	31	150
0:13:29	27	11,8	5	31	150
0:13:30	27	11,8	5	31	150
0:13:31	27	11,8	5	31	150
0:13:32	27	11,8	5	31	150
0:13:33	27	11,8	5	31	150
0:13:34	27	11,8	5	31	150
0:13:35	27	11,8	5	31	150
0:13:36	27	11,8	5	31	150
0:13:37	27	11,8	5	31	150
0:13:38	27	11,8	5	31	150
0:13:39	27	11,8	5	31	150
0:13:40	27	11,8	5	31	150
0:13:41	27	11,8	5	32	150
0:13:42	27	11,8	5	32	150
0:13:43	27	11,8	5	31	150
0:13:44	27	11,8	5	31	150
0:13:45	27	11,8	5	31	150
0:13:46	27	11,9	5	32	150
0:13:47	27	11,9	5	31	150
0:13:48	27	11,9	5	31	150
0:13:49	27	11,9	5	31	150
0:13:50	27	11,9	5	32	150
0:13:51	27	11,9	5	32	150
0:13:52	27	11,9	5	32	150
0:13:53	27	12,1	5	32	150
0:13:54	27	12,2	5	32	150
0:13:55	27	12,2	5	32	150
0:13:56	27	12,2	5	32	150
0:13:57	27	12,2	5	32	150
0:13:58	27	12,2	5	32	150
0:13:59	27	12,2	5	32	150
0:14:00	27	12,2	5	32	150
0:14:01	27	12,2	5	32	150
0:14:02	27	12,2	5	32	150
0:14:03	27	12,2	5	32	150
0:14:04	27	12,2	5	32	150
0:14:05	27	12,2	5	32	150
0:14:06	27	12,2	5	32	150
0:14:07	27	12,2	5	32	150
0:14:08	27	12,2	5	32	150
0:14:09	27	12,2	5	32	150
0:14:10	27	12,2	5	32	150
0:14:11	27	12,2	5	32	150
0:14:12	27	12,2	5	32	150
0:14:13	27	12,3	5	32	150
0:14:14	27	12,4	5	32	150
0:14:15	27	12,4	5	32	150
0:14:16	27	12,4	5	32	150
0:14:17	27	12,4	5	32	150
0:14:18	27	12,4	5	32	150
0:14:19	27	12,4	5	32	150
0:14:20	27	12,4	5	32	150
0:14:21	27	12,4	5	32	150
0:14:22	27	12,4	5	32	150
0:14:23	27	12,4	5	32	150
0:14:24	27	12,4	5	32	150
0:14:25	27	12,4	5	32	150
0:14:26	27	12,4	5	32	150
0:14:27	27	12,4	5	32	150
0:14:28	27	12,4	5	32	150
0:14:29	27	12,4	5	32	150
0:14:30	27	12,4	5	32	150
0:14:31	27	12,5	5	32	150
0:14:32	27	12,5	5	32	150
0:14:33	27	12,5	5	32	150
0:14:34	27	12,5	5	32	150
0:14:35	27	12,6	5	32	150
0:14:36	27	12,6	5	32	150
0:14:37	27	12,6	5	32	150
0:14:38	27	12,6	5	32	150
0:14:39	27	12,7	5	32	150
0:14:40	27	12,7	5	32	150
0:14:41	27	12,8	5	32	150
0:14:42	27	12,8	5	32	150
0:14:43	27	12,8	5	32	150
0:14:44	27	12,8	5	32	150
0:14:45	27	12,8	5	32	150
0:14:46	27	12,8	5	32	150
0:14:47	27	12,8	5	32	150
0:14:48	27	12,8	5	32	150
0:14:49	27	12,8	5	32	150
0:14:50	27	12,8	5	32	150
0:14:51	27	12,8	5	32	150
0:14:52	27	12,8	5	32	150
0:14:53	27	12,8	5	32	150
0:14:54	27	12,8	5	32	150
0:14:55	27	12,8	5	32	150
0:14:56	27	12,8	5	32	150
0:14:57	27	12,8	5	32	150
0:14:58	27	12,9	5	32	150
0:14:59	27	13,0	5	32	150
0:15:00	27	13,0	5	32	150
0:15:01	27	13,0	5	32	150
0:15:02	27	13,0	5	32	150
0:15:03	27	13,0	5	32	150
0:15:04	27	13,0	5	32	150
0:15:05	27	13,0	5	32	150
0:15:06	27	13,0	5	32	150
0:15:07	27	13,0	5	32	150
0:15:08	27	13,0	5	32	150
0:15:09	27	13,0	5	32	150
0:15:10	28	13,0	5	32	150
0:15:11	28	13,0	5	32	150
0:15:12	28	13,0	5	32	150
0:15:13	28	13,0	5	32	150
0:15:14	28	13,0	5	32	150
0:15:15	28	13,1	5	32	150
0:15:16	28	13,1	5	32	150
0:15:17	28	13,1	5	32	150
0:15:18	28	13,1	5	32	150
0:15:19	28	13,1	5	32	150
0:15:20	28	13,1	5	32	150
0:15:21	28	13,1	5	32	150
0:15:22	28	13,2	5	32	150
0:15:23	28	13,3	5	32	150
0:15:24	28	13,3	5	32	150
0:15:25	28	13,3	5	32	150
0:15:26	28	13,3	5	32	150
0:15:27	28	13,3	5	32	150
0:15:28	28	13,3	5	33	150
0:15:29	28	13,3	5	32	150
0:15:30	28	13,3	5	32	150
0:15:31	28	13,3	5	32	150
0:15:32	28	13,3	5	32	150
0:15:33	28	13,3	5	33	150
0:15:34	28	13,3	5	32	150
0:15:35	28	13,4	5	32	150
0:15:36	28	13,5	5	32	150
0:15:37	28	13,6	5	32	150
0:15:38	28	13,6	5	33	150
0:15:39	28	13,6	5	32	150
0:15:40	28	13,6	5	32	150
0:15:41	28	13,6	5	32	150
0:15:42	28	13,6	5	33	150
0:15:43	28	13,6	5	32	150
0:15:44	28	13,6	5	33	150
0:15:45	28	13,6	5	32	150
0:15:46	28	13,6	5	33	150
0:15:47	28	13,6	5	33	150
0:15:48	28	13,6	5	32	150
0:15:49	28	13,6	5	33	150
0:15:50	28	13,6	5	33	150
0:15:51	28	13,6	5	32	150
0:15:52	28	13,6	5	33	150
0:15:53	28	13,6	5	33	150
0:15:54	28	13,6	5	33	150
0:15:55	28	13,6	5	33	150
0:15:56	28	13,7	5	32	150
0:15:57	28	13,7	5	33	150
0:15:58	28	13,7	5	33	150
0:15:59	28	13,7	5	33	150
0:16:00	28	13,7	5	33	150
0:16:01	28	13,7	5	33	150
0:16:02	28	13,7	5	33	150
0:16:03	28	13,7	5	33	150
0:16:04	28	13,7	5	33	150
0:16:05	28	13,7	5	33	150
0:16:06	28	13,7	5	33	150
0:16:07	28	13,7	5	33	150
0:16:08	28	13,7	5	33	150
0:16:09	28	13,8	5	33	150
0:16:10	28	13,8	5	32	150
0:16:11	28	13,9	5	33	150
0:16:12	28	13,9	5	33	150
0:16:13	28	13,9	5	33	150
0:16:14	28	14,0	5	33	150
0:16:15	28	14,0	5	33	150
0:16:16	28	14,0	5	33	150
0:16:17	28	14,0	5	33	150
0:16:18	28	14,0	5	33	150
0:16:19	28	14,0	5	33	150
0:16:20	28	14,0	5	33	150
0:16:21	28	14,0	5	33	150
0:16:22	28	14,0	5	33	150
0:16:23	28	14,0	5	33	150
0:16:24	28	14,0	5	33	150
0:16:25	28	14,1	5	33	150
0:16:26	28	14,2	5	33	150
0:16:27	28	14,2	5	33	150
0:16:28	28	14,2	5	33	150
0:16:29	28	14,2	5	33	150
0:16:30	28	14,2	5	33	150
0:16:31	28	14,2	5	33	150
0:16:32	28	14,2	5	33	150
0:16:33	28	14,2	5	33	150
0:16:34	28	14,2	5	33	150
0:16:35	28	14,2	5	33	150
0:16:36	28	14,2	5	33	150
0:16:37	28	14,2	5	33	150
0:16:38	28	14,2	5	33	150
0:16:39	28	14,2	5	33	150
0:16:40	28	14,2	5	33	150
0:16:41	28	14,2	5	33	150
0:16:42	28	14,2	5	33	150
0:16:43	28	14,3	5	33	150
0:16:44	28	14,3	5	33	150
0:16:45	28	14,3	5	33	150
0:16:46	28	14,3	5	33	150
0:16:47	28	14,3	5	33	150
0:16:48	28	14,3	5	33	150
0:16:49	28	14,4	5	33	150
0:16:50	28	14,4	5	33	150
0:16:51	28	14,4	5	33	150
0:16:52	28	14,5	5	33	150
0:16:53	28	14,5	5	33	150
0:16:54	28	14,5	5	33	150
0:16:55	28	14,5	5	33	150
0:16:56	28	14,5	5	33	150
0:16:57	28	14,5	5	33	150
0:16:58	28	14,5	5	33	150
0:16:59	28	14,5	5	33	150
0:17:00	28	14,5	5	33	150
0:17:01	28	14,5	5	33	150
0:17:02	28	14,6	5	33	150
0:17:03	28	14,7	5	33	150
0:17:04	28	14,7	5	33	150
0:17:05	28	14,7	5	33	150
0:17:06	28	14,7	5	33	150
0:17:07	28	14,7	5	33	150
0:17:08	29	14,7	5	33	150
0:17:09	28	14,7	5	33	150
0:17:10	29	14,7	5	33	150
0:17:11	29	14,7	5	33	150
0:17:12	29	14,7	5	33	150
0:17:13	29	14,7	5	33	150
0:17:14	29	14,7	5	33	150
0:17:15	29	14,7	5	33	150
0:17:16	29	14,7	5	33	150
0:17:17	29	14,7	5	33	150
0:17:18	29	14,7	5	33	150
0:17:19	29	14,7	5	33	150
0:17:20	29	14,7	5	33	150
0:17:21	29	14,7	5	33	150
0:17:22	29	14,8	5	33	150
0:17:23	29	14,9	5	33	150
0:17:24	29	14,9	5	33	150
0:17:25	29	14,9	5	33	150
0:17:26	29	14,9	5	33	150
0:17:27	29	14,9	5	33	150
0:17:28	29	14,9	5	33	150
0:17:29	29	14,9	5	33	150
0:17:30	29	14,9	5	33	150
0:17:31	29	14,9	5	33	150
0:17:32	29	14,9	5	33	150
0:17:33	29	14,9	5	33	150
0:17:34	29	14,9	5	33	150
0:17:35	29	14,9	5	33	150
0:17:36	29	14,9	5	33	150
0:17:37	29	15,0	5	33	150
0:17:38	29	15,1	5	33	150
0:17:39	29	15,1	5	33	150
0:17:40	29	15,1	5	33	150
0:17:41	29	15,2	5	33	150
0:17:42	29	15,2	5	33	150
0:17:43	29	15,2	5	33	150
0:17:44	29	15,2	5	33	150
0:17:45	29	15,2	5	33	150
0:17:46	29	15,2	5	33	150
0:17:47	29	15,2	5	33	150
0:17:48	29	15,2	5	33	150
0:17:49	29	15,2	5	34	150
0:17:50	29	15,2	5	33	150
0:17:51	29	15,2	5	33	150
0:17:52	29	15,2	5	33	150
0:17:53	29	15,2	5	33	150
0:17:54	29	15,3	5	33	150
0:17:55	29	15,3	5	33	150
0:17:56	29	15,4	5	33	150
0:17:57	29	15,4	5	33	150
0:17:58	29	15,4	5	33	150
0:17:59	29	15,4	5	33	150
0:18:00	29	15,4	5	33	150
0:18:01	29	15,4	5	33	150
0:18:02	29	15,4	5	33	150
0:18:03	29	15,4	5	33	150
0:18:04	29	15,4	5	33	150
0:18:05	29	15,4	5	33	150
0:18:06	29	15,4	5	33	150
0:18:07	29	15,4	5	33	150
0:18:08	29	15,4	5	33	150
0:18:09	29	15,4	5	33	150
0:18:10	29	15,4	5	33	150
0:18:11	29	15,5	5	34	150
0:18:12	29	15,5	5	34	150
0:18:13	29	15,5	5	33	150
0:18:14	29	15,5	5	34	150
0:18:15	29	15,5	5	33	150
0:18:16	29	15,5	5	34	150
0:18:17	29	15,5	5	33	150
0:18:18	29	15,5	5	34	150
0:18:19	29	15,5	5	34	150
0:18:20	29	15,6	5	34	150
0:18:21	29	15,6	5	33	150
0:18:22	29	15,6	5	34	150
0:18:23	29	15,7	5	34	150
0:18:24	29	15,7	5	33	150
0:18:25	29	15,8	5	34	150
0:18:26	29	15,8	5	34	150
0:18:27	29	15,8	5	34	150
0:18:28	29	15,8	5	34	150
0:18:29	29	15,8	5	34	150
0:18:30	29	15,8	5	34	150
0:18:31	29	15,8	5	34	150
0:18:32	29	15,8	5	33	150
0:18:33	29	15,8	5	34	150
0:18:34	29	15,8	5	34	150
0:18:35	29	15,8	5	34	150
0:18:36	29	15,8	5	34	150
0:18:37	29	15,8	5	34	150
0:18:38	29	15,8	5	34	150
0:18:39	29	15,8	5	34	150
0:18:40	29	15,9	5	34	150
0:18:41	29	15,9	5	34	150
0:18:42	29	16,0	5	34	150
0:18:43	29	16,0	5	34	150
0:18:44	29	16,0	5	34	150
0:18:45	29	16,0	5	34	150
0:18:46	29	16,0	5	34	150
0:18:47	29	16,0	5	34	150
0:18:48	29	16,0	5	34	150
0:18:49	29	16,0	5	34	150
0:18:50	29	16,0	5	34	150
0:18:51	29	16,0	5	34	150
0:18:52	29	16,0	5	34	150
0:18:53	29	16,0	5	34	150
0:18:54	29	16,0	5	34	150
0:18:55	29	16,0	5	34	150
0:18:56	29	16,0	5	34	150
0:18:57	29	16,0	5	34	150
0:18:58	29	16,0	5	34	150
0:18:59	29	16,0	5	34	150
0:19:00	29	16,0	5	34	150
0:19:01	29	16,1	5	34	150
0:19:02	29	16,2	5	34	150
0:19:03	29	16,2	5	34	150
0:19:04	29	16,2	5	34	150
0:19:05	29	16,2	5	34	150
0:19:06	29	16,2	5	34	150
0:19:07	29	16,2	5	34	150
0:19:08	29	16,2	5	34	150
0:19:09	29	16,2	5	34	150
0:19:10	29	16,2	5	34	150
0:19:11	30	16,2	5	34	150
0:19:12	29	16,2	5	34	150
0:19:13	30	16,2	5	34	150
0:19:14	30	16,3	5	34	150
0:19:15	30	16,4	5	34	150
0:19:16	30	16,4	5	34	150
0:19:17	30	16,4	5	34	150
0:19:18	30	16,4	5	34	150
0:19:19	30	16,4	5	34	150
0:19:20	30	16,4	5	34	150
0:19:21	30	16,4	5	34	150
0:19:22	30	16,4	5	34	150
0:19:23	30	16,4	5	34	150
0:19:24	30	16,4	5	34	150
0:19:25	30	16,4	5	34	150
0:19:26	30	16,4	5	34	150
0:19:27	30	16,5	5	34	150
0:19:28	30	16,6	5	34	150
0:19:29	30	16,6	5	34	150
0:19:30	30	16,6	5	34	150
0:19:31	30	16,6	5	34	150
0:19:32	30	16,6	5	34	150
0:19:33	30	16,6	5	34	150
0:19:34	30	16,6	5	34	150
0:19:35	30	16,6	5	34	150
0:19:36	30	16,6	5	34	150
0:19:37	30	16,6	5	34	150
0:19:38	30	16,6	5	34	150
0:19:39	30	16,6	5	34	150
0:19:40	30	16,6	5	34	150
0:19:41	30	16,6	5	34	150
0:19:42	30	16,7	5	34	150
0:19:43	30	16,7	5	34	150
0:19:44	30	16,7	5	34	150
0:19:45	30	16,7	5	34	150
0:19:46	30	16,7	5	34	150
0:19:47	30	16,7	5	34	150
0:19:48	30	16,8	5	34	150
0:19:49	30	16,8	5	34	150
0:19:50	30	16,8	5	34	150
0:19:51	30	16,8	5	34	150
0:19:52	30	16,8	5	34	150
0:19:53	30	16,8	5	34	150
0:19:54	30	16,8	5	34	150
0:19:55	30	16,8	5	34	150
0:19:56	30	16,8	5	34	150
0:19:57	30	17,0	5	34	150
0:19:58	30	17,1	5	34	150
0:19:59	30	17,1	5	34	150
0:20:00	30	17,1	5	34	150
0:20:01	30	17,1	5	34	150
0:20:02	30	17,1	5	35	150
0:20:03	30	17,1	5	34	150
0:20:04	30	17,1	5	35	150
0:20:05	30	17,1	5	34	150
0:20:06	30	17,1	5	35	150
0:20:07	30	17,1	5	34	150
0:20:08	30	17,1	5	34	150
0:20:09	30	17,1	5	34	150
0:20:10	30	17,1	5	34	150
0:20:11	30	17,1	5	34	150
0:20:12	30	17,1	5	34	150
0:20:13	30	17,1	5	34	150
0:20:14	30	17,1	5	34	150
0:20:15	30	17,1	5	34	150
0:20:16	30	17,1	5	34	150
0:20:17	30	17,1	5	35	150
0:20:18	30	17,2	5	34	150
0:20:19	30	17,2	5	34	150
0:20:20	30	17,2	5	34	150
0:20:21	30	17,2	5	34	150
0:20:22	30	17,2	5	35	150
0:20:23	30	17,2	5	34	150
0:20:24	30	17,2	5	34	150
0:20:25	30	17,2	5	35	150
0:20:26	30	17,2	5	35	150
0:20:27	30	17,2	5	34	150
0:20:28	30	17,2	5	35	150
0:20:29	30	17,3	5	34	150
0:20:30	30	17,3	5	34	150
0:20:31	30	17,3	5	35	150
0:20:32	30	17,3	5	35	150
0:20:33	30	17,3	5	35	150
0:20:34	30	17,3	5	35	150
0:20:35	30	17,3	5	34	150
0:20:36	30	17,4	5	34	150
0:20:37	30	17,4	5	34	150
0:20:38	30	17,4	5	34	150
0:20:39	30	17,4	5	35	150
0:20:40	30	17,4	5	34	150
0:20:41	30	17,4	5	35	150
0:20:42	30	17,4	5	34	150
0:20:43	30	17,5	5	34	150
0:20:44	30	17,5	5	34	150
0:20:45	30	17,5	5	35	150
0:20:46	30	17,5	5	35	150
0:20:47	30	17,5	5	35	150
0:20:48	30	17,5	5	35	150
0:20:49	30	17,5	5	35	150
0:20:50	30	17,6	5	35	150
0:20:51	30	17,7	5	34	150
0:20:52	30	17,7	5	35	150
0:20:53	30	17,7	5	35	150
0:20:54	30	17,7	5	35	150
0:20:55	30	17,7	5	35	150
0:20:56	30	17,7	5	35	150
0:20:57	30	17,7	5	35	150
0:20:58	30	17,7	5	35	150
0:20:59	30	17,7	5	35	150
0:21:00	30	17,7	5	35	150
0:21:01	30	17,7	5	35	150
0:21:02	30	17,7	5	35	150
0:21:03	30	17,8	5	35	150
0:21:04	30	17,8	5	35	150
0:21:05	30	17,9	5	35	150
0:21:06	30	17,9	5	35	150
0:21:07	30	17,9	5	35	150
0:21:08	30	17,9	5	35	150
0:21:09	30	17,9	5	35	150
0:21:10	30	17,9	5	35	150
0:21:11	30	17,9	5	35	150
0:21:12	30	17,8	5	35	150
0:21:13	30	17,9	5	35	150
0:21:14	30	17,9	5	35	150
0:21:15	30	17,9	5	35	150
0:21:16	30	18,0	5	35	150
0:21:17	30	18,0	5	35	150
0:21:18	31	18,0	5	35	150
0:21:19	31	18,0	5	35	150
0:21:20	31	18,0	5	35	150
0:21:21	31	18,0	5	35	150
0:21:22	31	18,0	5	35	150
0:21:23	31	18,0	5	35	150
0:21:24	31	18,0	5	35	150
0:21:25	31	18,0	5	35	150
0:21:26	31	18,1	5	35	150
0:21:27	31	18,1	5	35	150
0:21:28	31	18,1	5	35	150
0:21:29	31	18,1	5	35	150
0:21:30	31	18,1	5	35	150
0:21:31	31	18,1	5	35	150
0:21:32	31	18,1	5	35	150
0:21:33	31	18,1	5	35	150
0:21:34	31	18,1	5	35	150
0:21:35	31	18,1	5	35	150
0:21:36	31	18,1	5	35	150
0:21:37	31	18,1	5	35	150
0:21:38	31	18,1	5	35	150
0:21:39	31	18,2	5	35	150
0:21:40	31	18,3	5	35	150
0:21:41	31	18,3	5	35	150
0:21:42	31	18,3	5	35	150
0:21:43	31	18,4	5	35	150
0:21:44	31	18,3	5	35	150
0:21:45	31	18,4	5	35	150
0:21:46	31	18,4	5	35	150
0:21:47	31	18,4	5	35	150
0:21:48	31	18,4	5	35	150
0:21:49	31	18,4	5	35	150
0:21:50	31	18,4	5	35	150
0:21:51	31	18,4	5	35	150
0:21:52	31	18,4	5	35	150
0:21:53	31	18,5	5	35	150
0:21:54	31	18,5	5	35	150
0:21:55	31	18,5	5	35	150
0:21:56	31	18,5	5	35	150
0:21:57	31	18,5	5	35	150
0:21:58	31	18,5	5	35	150
0:21:59	31	18,5	5	35	150
0:22:00	31	18,5	5	35	150
0:22:01	31	18,5	5	35	150
0:22:02	31	18,5	5	35	150
0:22:03	31	18,5	5	35	150
0:22:04	31	18,5	5	35	150
0:22:05	31	18,5	5	35	150
0:22:06	31	18,7	5	35	150
0:22:07	31	18,7	5	35	150
0:22:08	31	18,7	5	35	150
0:22:09	31	18,7	5	35	150
0:22:10	31	18,7	5	35	150
0:22:11	31	18,7	5	35	150
0:22:12	31	18,7	5	35	150
0:22:13	31	18,7	5	35	150
0:22:14	31	18,7	5	35	150
0:22:15	31	18,7	5	35	150
0:22:16	31	18,7	5	35	150
0:22:17	31	18,7	5	35	150
0:22:18	31	18,8	5	35	150
0:22:19	31	18,7	5	35	150
0:22:20	31	18,7	5	35	150
0:22:21	31	18,8	5	35	150
0:22:22	31	18,9	5	35	150
0:22:23	31	18,9	5	35	150
0:22:24	31	18,9	5	35	150
0:22:25	31	18,9	5	35	150
0:22:26	31	18,9	5	35	150
0:22:27	31	18,9	5	35	150
0:22:28	31	18,9	5	35	150
0:22:29	31	18,9	5	35	150
0:22:30	31	18,9	5	35	150
0:22:31	31	18,9	5	35	150
0:22:32	31	18,9	5	35	150
0:22:33	31	18,9	5	35	150
0:22:34	31	19,0	5	35	150
0:22:35	31	19,0	5	35	150
0:22:36	31	19,0	5	35	150
0:22:37	31	19,0	5	35	150
0:22:38	31	19,0	5	35	150
0:22:39	31	19,0	5	35	150
0:22:40	31	19,0	5	36	150
0:22:41	31	19,0	5	35	150
0:22:42	31	19,1	5	36	150
0:22:43	31	19,2	5	35	150
0:22:44	31	19,2	5	35	150
0:22:45	31	19,2	5	35	150
0:22:46	31	19,2	5	35	150
0:22:47	31	19,2	5	35	150
0:22:48	31	19,2	5	35	150
0:22:49	31	19,2	5	35	150
0:22:50	31	19,2	5	35	150
0:22:51	31	19,2	5	35	150
0:22:52	31	19,2	5	35	150
0:22:53	31	19,2	5	35	150
0:22:54	31	19,2	5	35	150
0:22:55	31	19,2	5	35	150
0:22:56	31	19,2	5	35	150
0:22:57	31	19,3	5	35	150
0:22:58	31	19,4	5	36	150
0:22:59	31	19,4	5	36	150
0:23:00	31	19,4	5	36	150
0:23:01	31	19,4	5	35	150
0:23:02	31	19,4	5	36	150
0:23:03	31	19,4	5	36	150
0:23:04	31	19,4	5	36	150
0:23:05	31	19,4	5	36	150
0:23:06	31	19,4	5	36	150
0:23:07	31	19,4	5	36	150
0:23:08	31	19,4	5	36	150
0:23:09	31	19,4	5	35	150
0:23:10	31	19,4	5	36	150
0:23:11	31	19,5	5	36	150
0:23:12	31	19,5	5	36	150
0:23:13	31	19,5	5	36	150
0:23:14	31	19,5	5	36	150
0:23:15	31	19,5	5	36	150
0:23:16	31	19,5	5	36	150
0:23:17	31	19,5	5	36	150
0:23:18	31	19,5	5	36	150
0:23:19	31	19,5	5	36	150
0:23:20	31	19,5	5	35	150
0:23:21	31	19,6	5	36	150
0:23:22	31	19,6	5	36	150
0:23:23	31	19,6	5	36	150
0:23:24	31	19,6	5	36	150
0:23:25	31	19,6	5	36	150
0:23:26	31	19,6	5	36	150
0:23:27	31	19,6	5	36	150
0:23:28	32	19,6	5	36	150
0:23:29	32	19,6	5	35	150
0:23:30	32	19,7	5	36	150
0:23:31	32	19,8	5	36	150
0:23:32	32	19,8	5	36	150
0:23:33	32	19,8	5	36	150
0:23:34	32	19,8	5	36	150
0:23:35	32	19,8	5	36	150
0:23:36	32	19,8	5	36	150
0:23:37	32	19,8	5	36	150
0:23:38	32	19,8	5	36	150
0:23:39	32	19,8	5	36	150
0:23:40	32	19,8	5	36	150
0:23:41	32	19,8	5	36	150
0:23:42	32	19,9	5	36	150
0:23:43	32	19,9	5	36	150
0:23:44	32	19,9	5	36	150
0:23:45	32	19,9	5	36	150
0:23:46	32	19,9	5	36	150
0:23:47	32	19,9	5	36	150
0:23:48	32	19,9	5	36	150
0:23:49	32	20,0	5	36	150
0:23:50	32	20,0	5	36	150
0:23:51	32	20,0	5	36	150
0:23:52	32	20,0	5	36	150
0:23:53	32	20,0	5	36	150
0:23:54	32	20,0	5	36	150
0:23:55	32	20,0	5	36	150
0:23:56	32	20,0	5	36	150
0:23:57	32	20,0	5	36	150
0:23:58	32	20,0	5	36	150
0:23:59	32	20,0	5	36	150
0:24:00	32	20,1	5	36	150
0:24:01	32	20,1	5	36	150
0:24:02	32	20,2	5	36	150
0:24:03	32	20,3	5	36	150
0:24:04	32	20,3	5	36	150
0:24:05	32	20,3	5	36	150
0:24:06	32	20,3	5	36	150
0:24:07	32	20,3	5	36	150
0:24:08	32	20,3	5	36	150
0:24:09	32	20,3	5	36	150
0:24:10	32	20,3	5	36	150
0:24:11	32	20,3	5	36	150
0:24:12	32	20,3	5	36	150
0:24:13	32	20,3	5	36	150
0:24:14	32	20,3	5	36	150
0:24:15	32	20,3	5	36	150
0:24:16	32	20,4	5	36	150
0:24:17	32	20,4	5	36	150
0:24:18	32	20,4	5	36	150
0:24:19	32	20,4	5	36	150
0:24:20	32	20,4	5	36	150
0:24:21	32	20,4	5	36	150
0:24:22	32	20,4	5	36	150
0:24:23	32	20,4	5	36	150
0:24:24	32	20,4	5	36	150
0:24:25	32	20,4	5	36	150
0:24:26	32	20,4	5	36	150
0:24:27	32	20,4	5	36	150
0:24:28	32	20,5	5	36	150
0:24:29	32	20,5	5	36	150
0:24:30	32	20,5	5	36	150
0:24:31	32	20,5	5	36	150
0:24:32	32	20,5	5	36	150
0:24:33	32	20,5	5	36	150
0:24:34	32	20,6	5	36	150
0:24:35	32	20,6	5	36	150
0:24:36	32	20,6	5	36	150
0:24:37	32	20,6	5	36	150
0:24:38	32	20,6	5	36	150
0:24:39	32	20,6	5	36	150
0:24:40	32	20,6	5	36	150
0:24:41	32	20,6	5	36	150
0:24:42	32	20,6	5	36	150
0:24:43	32	20,6	5	36	150
0:24:44	32	20,6	5	36	150
0:24:45	32	20,8	5	36	150
0:24:46	32	20,8	5	36	150
0:24:47	32	20,8	5	36	150
0:24:48	32	20,8	5	36	150
0:24:49	32	20,8	5	36	150
0:24:50	32	20,8	5	36	150
0:24:51	32	20,8	5	36	150
0:24:52	32	20,8	5	36	150
0:24:53	32	20,8	5	36	150
0:24:54	32	20,8	5	36	150
0:24:55	32	20,8	5	36	150
0:24:56	32	20,8	5	36	150
0:24:57	32	20,9	5	36	150
0:24:58	32	21,0	5	36	150
0:24:59	32	21,0	5	36	150
0:25:00	32	21,0	5	36	150
0:25:01	32	21,0	5	36	150
0:25:02	32	21,0	5	36	150
0:25:03	32	21,0	5	36	150
0:25:04	32	21,0	5	36	150
0:25:05	32	21,0	5	36	150
0:25:06	32	21,0	5	36	150
0:25:07	32	21,0	5	36	150
0:25:08	32	21,0	5	36	150
0:25:09	32	21,1	5	36	150
0:25:10	32	21,1	5	36	150
0:25:11	32	21,1	5	36	150
0:25:12	32	21,1	5	36	150
0:25:13	32	21,1	5	36	150
0:25:14	32	21,1	5	36	150
0:25:15	32	21,1	5	36	150
0:25:16	32	21,1	5	36	150
0:25:17	32	21,1	5	36	150
0:25:18	32	21,1	5	37	150
0:25:19	32	21,1	5	36	150
0:25:20	32	21,1	5	36	150
0:25:21	32	21,1	5	36	150
0:25:22	32	21,2	5	36	150
0:25:23	32	21,3	5	36	150
0:25:24	32	21,3	5	36	150
0:25:25	32	21,3	5	36	150
0:25:26	32	21,3	5	36	150
0:25:27	32	21,3	5	36	150
0:25:28	32	21,3	5	36	150
0:25:29	32	21,3	5	37	150
0:25:30	32	21,3	5	36	150
0:25:31	32	21,3	5	36	150
0:25:32	32	21,3	5	36	150
0:25:33	32	21,3	5	37	150
0:25:34	32	21,4	5	36	150
0:25:35	32	21,5	5	36	150
0:25:36	32	21,5	5	37	150
0:25:37	32	21,5	5	36	150
0:25:38	32	21,5	5	37	150
0:25:39	32	21,5	5	37	150
0:25:40	32	21,5	5	37	150
0:25:41	32	21,5	5	37	150
0:25:42	32	21,5	5	37	150
0:25:43	33	21,5	5	36	150
0:25:44	33	21,5	5	37	150
0:25:45	33	21,5	5	37	150
0:25:46	33	21,5	5	37	150
0:25:47	33	21,5	5	37	150
0:25:48	33	21,6	5	37	150
0:25:49	33	21,6	5	37	150
0:25:50	33	21,6	5	37	150
0:25:51	33	21,6	5	37	150
0:25:52	33	21,6	5	37	150
0:25:53	33	21,6	5	37	150
0:25:54	33	21,7	5	37	150
0:25:55	33	21,7	5	37	150
0:25:56	33	21,7	5	37	150
0:25:57	33	21,7	5	37	150
0:25:58	33	21,7	5	37	150
0:25:59	33	21,7	5	37	150
0:26:00	33	21,7	5	37	150
0:26:01	33	21,7	5	37	150
0:26:02	33	21,7	5	37	150
0:26:03	33	21,7	5	37	150
0:26:04	33	21,8	5	37	150
0:26:05	33	21,8	5	37	150
0:26:06	33	21,8	5	37	150
0:26:07	33	21,8	5	37	150
0:26:08	33	21,8	5	37	150
0:26:09	33	21,8	5	37	150
0:26:10	33	22,0	5	37	150
0:26:11	33	22,0	5	37	150
0:26:12	33	22,0	5	37	150
0:26:13	33	22,0	5	37	150
0:26:14	33	22,0	5	37	150
0:26:15	33	22,0	5	37	150
0:26:16	33	22,0	5	37	150
0:26:17	33	22,0	5	37	150
0:26:18	33	22,0	5	37	150
0:26:19	33	22,0	5	37	150
0:26:20	33	22,0	5	37	150
