Repository: ProgWizer/parser

File: project-root/data/Data Acquisition/Data Acquisition/2021 year (353)/21-041.txt (part 1 of 4)
--Test Summary--
Full Path and File Name	
Instrument Name	7322
Instrument Type	Model 7322 Consistometer - Variable Speed
Instrument Serial Number	
Test Start Date	11.03.2021
Test Start Time	14:58:24
Test Stop Date	11.03.2021
Test Stop Time	16:39:50
Test Length	1:41:26
Final Sample Time Offset	1:41:26
Controller Schedule Name	
Sampling Period	1 second
Comments	
Information	WellID	
Information	Customer	
Information	EngName	
Information	CementClass	I-50
Information	CementMfr	
Information	Additives	100+1CaCl2
Information	Density	1890
Information	BHCT	35
Information	BHST	
Information	FluidLoss	
Information	JobType	
Calculated Value	Time_30Bc	0:57:02
Calculated Value	Time_70Bc	1:41:26
Initial Temperature (°C)	26 °C
Final Temperature (°C)	35 °C
Initial Pressure (MPa)	0,4 MPa
Final Pressure (MPa)	25,0 MPa
Initial Consistency (Bc)	17 Bc
Final Consistency (Bc)	70 Bc
Initial Wall Temperature (°C)	26 °C
Final Wall Temperature (°C)	33 °C
Initial Motor Speed (RPM)	150 RPM
Final Motor Speed (RPM)	150 RPM
--Data--
Time (HH:MM:SS)	Temperature (°C)	Pressure (MPa)	Consistency (Bc)	Wall Temperature (°C)	Motor Speed (RPM)
0:00:00	26	0,4	17	26	150
0:00:01	26	0,4	17	26	150
0:00:02	26	0,4	17	26	150
0:00:03	26	0,4	17	26	150
0:00:04	26	0,4	17	26	150
0:00:05	26	0,4	17	26	150
0:00:06	26	0,4	17	26	150
0:00:07	26	0,4	17	26	150
0:00:08	26	0,5	17	26	150
0:00:09	26	0,5	17	26	150
0:00:10	26	0,5	17	26	150
0:00:11	26	0,5	17	27	150
0:00:12	26	0,5	17	26	150
0:00:13	26	0,5	17	26	150
0:00:14	26	0,6	17	27	150
0:00:15	26	0,6	17	27	150
0:00:16	26	0,6	17	27	150
0:00:17	26	0,6	17	27	150
0:00:18	26	0,7	17	27	150
0:00:19	26	0,7	17	27	150
0:00:20	26	0,7	17	27	150
0:00:21	26	0,7	17	27	150
0:00:22	26	0,7	17	27	150
0:00:23	26	0,7	17	27	150
0:00:24	26	0,7	17	27	150
0:00:25	26	0,7	17	27	150
0:00:26	26	0,7	17	27	150
0:00:27	26	0,8	17	27	150
0:00:28	26	0,8	17	27	150
0:00:29	26	0,8	17	27	150
0:00:30	26	0,8	17	27	150
0:00:31	26	0,8	17	27	150
0:00:32	26	0,8	17	27	150
0:00:33	26	0,8	17	27	150
0:00:34	26	0,8	17	27	150
0:00:35	26	0,8	17	27	150
0:00:36	26	0,8	17	27	150
0:00:37	26	0,9	17	27	150
0:00:38	26	1,0	17	27	150
0:00:39	26	1,0	17	27	150
0:00:40	26	1,0	17	27	150
0:00:41	26	1,0	17	27	150
0:00:42	26	1,1	17	27	150
0:00:43	26	1,0	17	27	150
0:00:44	26	1,1	17	27	150
0:00:45	26	1,1	17	27	150
0:00:46	26	1,1	17	27	150
0:00:47	26	1,1	17	27	150
0:00:48	26	1,1	17	27	150
0:00:49	26	1,1	17	27	150
0:00:50	26	1,1	17	27	150
0:00:51	26	1,1	17	27	150
0:00:52	26	1,1	17	27	150
0:00:53	26	1,1	17	27	150
0:00:54	26	1,1	17	27	150
0:00:55	26	1,2	17	27	150
0:00:56	26	1,3	17	27	150
0:00:57	26	1,3	17	27	150
0:00:58	26	1,3	17	27	150
0:00:59	26	1,3	17	27	150
0:01:00	26	1,3	17	27	150
0:01:01	26	1,3	17	27	150
0:01:02	26	1,3	17	27	150
0:01:03	26	1,3	17	27	150
0:01:04	26	1,3	17	27	150
0:01:05	26	1,3	17	27	150
0:01:06	26	1,3	17	27	150
0:01:07	26	1,4	17	27	150
0:01:08	26	1,4	17	27	150
0:01:09	26	1,4	17	27	150
0:01:10	26	1,4	17	27	150
0:01:11	26	1,4	17	27	150
0:01:12	26	1,4	17	27	150
0:01:13	26	1,4	17	27	150
0:01:14	26	1,4	17	27	150
0:01:15	26	1,4	17	28	150
0:01:16	26	1,4	17	27	150
0:01:17	26	1,4	17	27	150
0:01:18	26	1,4	17	27	150
0:01:19	26	1,4	17	27	150
0:01:20	26	1,6	18	28	150
0:01:21	26	1,6	18	28	150
0:01:22	26	1,7	17	28	150
0:01:23	26	1,7	18	28	150
0:01:24	26	1,7	18	28	150
0:01:25	26	1,7	18	28	150
0:01:26	26	1,7	18	28	150
0:01:27	26	1,7	17	28	150
0:01:28	26	1,7	18	28	150
0:01:29	26	1,7	17	28	150
0:01:30	26	1,7	17	28	150
0:01:31	26	1,7	17	28	150
0:01:32	26	1,7	17	28	150
0:01:33	26	1,7	17	28	150
0:01:34	26	1,7	17	28	150
0:01:35	26	1,7	17	28	150
0:01:36	26	1,7	17	28	150
0:01:37	27	1,7	17	28	150
0:01:38	27	1,7	17	28	150
0:01:39	27	1,7	17	28	150
0:01:40	27	1,7	17	28	150
0:01:41	27	1,7	17	28	150
0:01:42	27	1,7	18	28	150
0:01:43	27	1,7	17	28	150
0:01:44	27	1,8	18	28	150
0:01:45	27	1,8	18	28	150
0:01:46	27	1,8	18	28	150
0:01:47	27	1,9	18	28	150
0:01:48	27	2,0	18	28	150
0:01:49	27	2,0	17	28	150
0:01:50	27	2,0	18	28	150
0:01:51	27	2,0	17	28	150
0:01:52	27	2,0	18	28	150
0:01:53	27	2,0	18	28	150
0:01:54	27	2,0	18	28	150
0:01:55	27	2,0	18	28	150
0:01:56	27	2,0	18	28	150
0:01:57	27	2,0	18	28	150
0:01:58	27	2,0	18	28	150
0:01:59	27	2,0	18	28	150
0:02:00	27	2,0	18	28	150
0:02:01	27	2,0	18	28	150
0:02:02	27	2,0	18	28	150
0:02:03	27	2,1	18	28	150
0:02:04	27	2,3	18	28	150
0:02:05	27	2,3	18	28	150
0:02:06	27	2,4	18	28	150
0:02:07	27	2,4	18	28	150
0:02:08	27	2,4	18	28	150
0:02:09	27	2,4	18	28	150
0:02:10	27	2,4	18	28	150
0:02:11	27	2,4	18	28	150
0:02:12	27	2,4	18	28	150
0:02:13	27	2,4	18	28	150
0:02:14	27	2,4	18	28	150
0:02:15	27	2,4	18	28	150
0:02:16	27	2,4	18	28	150
0:02:17	27	2,4	18	28	150
0:02:18	27	2,4	18	28	150
0:02:19	27	2,4	18	28	150
0:02:20	27	2,4	18	28	150
0:02:21	27	2,4	18	28	150
0:02:22	27	2,4	18	28	150
0:02:23	27	2,4	18	28	150
0:02:24	27	2,4	18	28	150
0:02:25	27	2,4	18	28	150
0:02:26	27	2,4	18	28	150
0:02:27	27	2,4	18	28	150
0:02:28	27	2,4	18	28	150
0:02:29	27	2,4	18	28	150
0:02:30	27	2,4	18	28	150
0:02:31	27	2,4	18	28	150
0:02:32	27	2,4	18	28	150
0:02:33	27	2,4	18	28	150
0:02:34	27	2,5	18	28	150
0:02:35	27	2,5	18	28	150
0:02:36	27	2,5	18	28	150
0:02:37	27	2,7	18	28	150
0:02:38	27	2,8	18	28	150
0:02:39	27	2,8	18	28	150
0:02:40	27	2,8	18	28	150
0:02:41	27	2,8	18	28	150
0:02:42	27	2,8	18	28	150
0:02:43	27	2,8	18	28	150
0:02:44	27	2,8	18	28	150
0:02:45	27	2,8	18	28	150
0:02:46	27	2,8	18	28	150
0:02:47	27	2,8	18	28	150
0:02:48	27	2,8	18	28	150
0:02:49	27	2,8	18	28	150
0:02:50	27	2,8	18	28	150
0:02:51	27	2,8	18	28	150
0:02:52	27	2,8	18	28	150
0:02:53	27	2,9	18	28	150
0:02:54	27	2,9	18	28	150
0:02:55	27	2,9	18	28	150
0:02:56	27	2,9	18	28	150
0:02:57	27	2,9	18	28	150
0:02:58	27	2,9	18	28	150
0:02:59	27	2,9	18	28	150
0:03:00	27	2,9	18	28	150
0:03:01	27	2,9	18	28	150
0:03:02	27	2,9	18	28	150
0:03:03	27	2,9	18	28	150
0:03:04	27	2,9	18	28	150
0:03:05	27	2,9	18	28	150
0:03:06	27	2,9	18	28	150
0:03:07	27	2,9	18	28	150
0:03:08	27	2,9	18	28	150
0:03:09	27	2,9	18	28	150
0:03:10	27	3,1	18	28	150
0:03:11	27	3,2	18	28	150
0:03:12	27	3,3	18	28	150
0:03:13	27	3,3	18	28	150
0:03:14	27	3,3	18	28	150
0:03:15	27	3,3	18	28	150
0:03:16	27	3,3	18	28	150
0:03:17	27	3,3	18	28	150
0:03:18	27	3,3	18	28	150
0:03:19	27	3,3	18	28	150
0:03:20	27	3,3	18	28	150
0:03:21	27	3,3	18	28	150
0:03:22	27	3,3	18	28	150
0:03:23	27	3,3	18	28	150
0:03:24	27	3,3	18	28	150
0:03:25	27	3,3	18	28	150
0:03:26	27	3,3	18	28	150
0:03:27	27	3,3	18	28	150
0:03:28	27	3,3	18	28	150
0:03:29	27	3,3	18	28	150
0:03:30	27	3,3	18	28	150
0:03:31	27	3,3	18	28	150
0:03:32	27	3,3	18	28	150
0:03:33	27	3,3	18	28	150
0:03:34	27	3,3	18	28	150
0:03:35	27	3,3	18	28	150
0:03:36	27	3,3	18	28	150
0:03:37	27	3,3	18	28	150
0:03:38	27	3,3	18	28	150
0:03:39	27	3,4	18	28	150
0:03:40	27	3,4	18	28	150
0:03:41	27	3,4	18	28	150
0:03:42	27	3,4	18	28	150
0:03:43	27	3,5	18	28	150
0:03:44	27	3,7	18	28	150
0:03:45	27	3,7	18	28	150
0:03:46	27	3,7	18	28	150
0:03:47	27	3,8	18	28	150
0:03:48	27	3,8	18	28	150
0:03:49	27	3,8	18	28	150
0:03:50	27	3,8	18	28	150
0:03:51	27	3,8	18	28	150
0:03:52	27	3,8	18	28	150
0:03:53	27	3,8	18	28	150
0:03:54	27	3,8	18	28	150
0:03:55	27	3,8	18	28	150
0:03:56	27	3,8	18	28	150
0:03:57	27	3,8	18	28	150
0:03:58	27	3,8	18	28	150
0:03:59	28	3,8	18	28	150
0:04:00	28	3,8	18	28	150
0:04:01	28	3,8	18	28	150
0:04:02	28	3,8	18	28	150
0:04:03	28	3,8	18	28	150
0:04:04	28	3,8	18	28	150
0:04:05	28	3,8	18	28	150
0:04:06	28	3,8	18	28	150
0:04:07	28	3,8	18	28	150
0:04:08	28	3,8	18	28	150
0:04:09	28	3,8	18	28	150
0:04:10	28	3,8	18	28	150
0:04:11	28	3,8	18	28	150
0:04:12	28	3,8	18	28	150
0:04:13	28	3,8	18	28	150
0:04:14	28	3,8	18	28	150
0:04:15	28	3,8	18	28	150
0:04:16	28	3,8	18	28	150
0:04:17	28	3,9	18	28	150
0:04:18	28	4,1	18	28	150
0:04:19	28	4,1	18	28	150
0:04:20	28	4,1	18	28	150
0:04:21	28	4,1	18	28	150
0:04:22	28	4,1	18	28	150
0:04:23	28	4,1	18	28	150
0:04:24	28	4,1	18	28	150
0:04:25	28	4,1	18	28	150
0:04:26	28	4,1	18	29	150
0:04:27	28	4,1	18	28	150
0:04:28	28	4,1	18	28	150
0:04:29	28	4,1	18	28	150
0:04:30	28	4,1	18	28	150
0:04:31	28	4,1	18	28	150
0:04:32	28	4,1	18	28	150
0:04:33	28	4,1	18	28	150
0:04:34	28	4,1	18	28	150
0:04:35	28	4,1	18	29	150
0:04:36	28	4,1	18	28	150
0:04:37	28	4,1	18	28	150
0:04:38	28	4,1	18	28	150
0:04:39	28	4,2	18	28	150
0:04:40	28	4,3	18	28	150
0:04:41	28	4,3	18	28	150
0:04:42	28	4,3	18	28	150
0:04:43	28	4,3	18	28	150
0:04:44	28	4,3	18	29	150
0:04:45	28	4,3	18	28	150
0:04:46	28	4,4	18	29	150
0:04:47	28	4,3	18	28	150
0:04:48	28	4,3	18	29	150
0:04:49	28	4,3	18	28	150
0:04:50	28	4,3	18	28	150
0:04:51	28	4,3	18	28	150
0:04:52	28	4,3	18	28	150
0:04:53	28	4,4	18	28	150
0:04:54	28	4,3	18	28	150
0:04:55	28	4,5	18	29	150
0:04:56	28	4,6	18	28	150
0:04:57	28	4,7	18	29	150
0:04:58	28	4,7	18	29	150
0:04:59	28	4,7	18	28	150
0:05:00	28	4,7	18	28	150
0:05:01	28	4,7	18	28	150
0:05:02	28	4,7	18	29	150
0:05:03	28	4,7	18	28	150
0:05:04	28	4,7	18	28	150
0:05:05	28	4,7	18	28	150
0:05:06	28	4,7	18	28	150
0:05:07	28	4,7	18	29	150
0:05:08	28	4,7	18	28	150
0:05:09	28	4,7	18	28	150
0:05:10	28	4,7	18	29	150
0:05:11	28	4,7	18	28	150
0:05:12	28	4,7	18	29	150
0:05:13	28	4,7	18	28	150
0:05:14	28	4,7	18	29	150
0:05:15	28	4,7	18	29	150
0:05:16	28	4,7	18	28	150
0:05:17	28	4,7	18	28	150
0:05:18	28	4,7	18	29	150
0:05:19	28	4,8	18	28	150
0:05:20	28	4,8	18	28	150
0:05:21	28	4,8	18	29	150
0:05:22	28	4,8	18	28	150
0:05:23	28	4,9	18	29	150
0:05:24	28	4,9	18	29	150
0:05:25	28	4,9	18	29	150
0:05:26	28	4,9	18	29	150
0:05:27	28	4,9	18	28	150
0:05:28	28	4,9	18	29	150
0:05:29	28	4,9	18	29	150
0:05:30	28	4,9	18	29	150
0:05:31	28	4,9	18	29	150
0:05:32	28	4,9	18	29	150
0:05:33	28	4,9	18	29	150
0:05:34	28	4,9	18	29	150
0:05:35	28	5,1	18	28	150
0:05:36	28	5,2	18	28	150
0:05:37	28	5,2	18	29	150
0:05:38	28	5,3	18	29	150
0:05:39	28	5,3	18	29	150
0:05:40	28	5,3	18	29	150
0:05:41	28	5,3	18	29	150
0:05:42	28	5,3	18	29	150
0:05:43	28	5,3	18	29	150
0:05:44	28	5,3	18	29	150
0:05:45	28	5,3	18	29	150
0:05:46	28	5,3	18	29	150
0:05:47	28	5,3	18	29	150
0:05:48	28	5,3	18	29	150
0:05:49	28	5,3	18	29	150
0:05:50	28	5,3	18	29	150
0:05:51	28	5,3	18	29	150
0:05:52	28	5,3	18	29	150
0:05:53	28	5,3	18	29	150
0:05:54	28	5,3	18	29	150
0:05:55	28	5,3	18	29	150
0:05:56	28	5,3	18	29	150
0:05:57	28	5,3	18	29	150
0:05:58	28	5,3	18	29	150
0:05:59	28	5,3	18	29	150
0:06:00	28	5,3	18	29	150
0:06:01	28	5,3	18	29	150
0:06:02	28	5,3	18	29	150
0:06:03	28	5,3	18	29	150
0:06:04	28	5,4	18	29	150
0:06:05	28	5,4	18	29	150
0:06:06	28	5,4	18	29	150
0:06:07	28	5,4	18	29	150
0:06:08	28	5,6	18	29	150
0:06:09	28	5,7	18	29	150
0:06:10	28	5,7	18	29	150
0:06:11	28	5,7	18	29	150
0:06:12	28	5,7	18	29	150
0:06:13	28	5,7	18	29	150
0:06:14	28	5,7	18	29	150
0:06:15	28	5,7	18	29	150
0:06:16	28	5,7	18	29	150
0:06:17	28	5,7	18	29	150
0:06:18	28	5,7	18	29	150
0:06:19	28	5,7	18	29	150
0:06:20	28	5,7	18	29	150
0:06:21	28	5,7	18	29	150
0:06:22	28	5,7	18	29	150
0:06:23	28	5,7	18	29	150
0:06:24	28	5,7	18	29	150
0:06:25	28	5,7	18	29	150
0:06:26	28	5,7	18	29	150
0:06:27	28	5,7	18	29	150
0:06:28	28	5,7	18	29	150
0:06:29	28	5,7	18	29	150
0:06:30	28	5,7	18	29	150
0:06:31	28	5,7	18	29	150
0:06:32	28	5,7	18	29	150
0:06:33	28	5,7	18	29	150
0:06:34	28	5,7	18	29	150
0:06:35	28	5,8	18	29	150
0:06:36	28	5,8	18	29	150
0:06:37	28	5,9	18	29	150
0:06:38	28	5,9	18	29	150
0:06:39	28	5,9	18	29	150
0:06:40	28	5,9	18	29	150
0:06:41	28	5,9	18	29	150
0:06:42	28	5,9	18	29	150
0:06:43	28	5,9	18	29	150
0:06:44	28	5,9	18	29	150
0:06:45	28	5,9	18	28	150
0:06:46	28	5,9	18	29	150
0:06:47	28	6,0	18	29	150
0:06:48	28	6,0	18	29	150
0:06:49	28	6,1	18	29	150
0:06:50	28	6,1	18	29	150
0:06:51	28	6,1	18	29	150
0:06:52	28	6,1	18	29	150
0:06:53	28	6,1	18	29	150
0:06:54	28	6,1	18	29	150
0:06:55	28	6,1	18	29	150
0:06:56	28	6,1	18	29	150
0:06:57	28	6,1	18	29	150
0:06:58	28	6,1	18	29	150
0:06:59	28	6,1	18	29	150
0:07:00	28	6,1	18	29	150
0:07:01	28	6,3	18	29	150
0:07:02	28	6,4	18	29	150
0:07:03	28	6,4	18	29	150
0:07:04	28	6,4	18	29	150
0:07:05	28	6,4	18	29	150
0:07:06	28	6,4	18	29	150
0:07:07	28	6,4	18	29	150
0:07:08	28	6,4	18	29	150
0:07:09	28	6,4	18	29	150
0:07:10	28	6,4	18	29	150
0:07:11	28	6,4	18	29	150
0:07:12	28	6,4	18	29	150
0:07:13	28	6,4	18	29	150
0:07:14	28	6,4	18	29	150
0:07:15	28	6,4	18	29	150
0:07:16	28	6,4	18	29	150
0:07:17	28	6,4	18	29	150
0:07:18	28	6,4	18	29	150
0:07:19	28	6,4	18	29	150
0:07:20	28	6,4	18	29	150
0:07:21	28	6,4	18	29	150
0:07:22	28	6,4	18	29	150
0:07:23	28	6,4	18	29	150
0:07:24	28	6,4	18	29	150
0:07:25	28	6,4	18	29	150
0:07:26	28	6,4	18	29	150
0:07:27	28	6,4	18	29	150
0:07:28	28	6,6	18	29	150
0:07:29	28	6,7	18	29	150
0:07:30	28	6,7	18	29	150
0:07:31	28	6,8	18	29	150
0:07:32	28	6,8	18	29	150
0:07:33	28	6,8	18	29	150
0:07:34	28	6,8	18	29	150
0:07:35	28	6,8	18	29	150
0:07:36	28	6,8	18	29	150
0:07:37	28	6,8	18	29	150
0:07:38	28	6,8	18	29	150
0:07:39	28	6,8	18	29	150
0:07:40	28	6,8	18	29	150
0:07:41	28	6,8	18	29	150
0:07:42	28	6,8	18	29	150
0:07:43	29	6,8	18	29	150
0:07:44	29	6,8	18	29	150
0:07:45	29	6,8	18	29	150
0:07:46	28	6,8	18	29	150
0:07:47	28	6,8	18	29	150
0:07:48	29	6,8	18	29	150
0:07:49	28	6,8	18	29	150
0:07:50	28	6,8	18	29	150
0:07:51	29	6,8	18	29	150
0:07:52	29	6,8	18	29	150
0:07:53	29	6,9	18	29	150
0:07:54	29	6,9	18	29	150
0:07:55	29	6,9	18	29	150
0:07:56	29	6,9	18	29	150
0:07:57	29	6,9	18	29	150
0:07:58	29	6,9	18	29	150
0:07:59	29	7,1	18	29	150
0:08:00	29	7,2	18	29	150
0:08:01	29	7,2	18	29	150
0:08:02	29	7,2	18	29	150
0:08:03	29	7,2	18	29	150
0:08:04	29	7,2	18	29	150
0:08:05	29	7,2	18	29	150
0:08:06	29	7,2	18	29	150
0:08:07	29	7,2	18	29	150
0:08:08	29	7,2	18	29	150
0:08:09	29	7,2	18	29	150
0:08:10	29	7,2	19	29	150
0:08:11	29	7,2	19	29	150
0:08:12	29	7,2	19	29	150
0:08:13	29	7,2	19	29	150
0:08:14	29	7,2	19	29	150
0:08:15	29	7,2	19	29	150
0:08:16	29	7,2	19	29	150
0:08:17	29	7,2	19	29	150
0:08:18	29	7,2	19	29	150
0:08:19	29	7,2	19	29	150
0:08:20	29	7,2	19	29	150
0:08:21	29	7,2	19	29	150
0:08:22	29	7,2	19	29	150
0:08:23	29	7,2	19	29	150
0:08:24	29	7,2	19	29	150
0:08:25	29	7,3	19	29	150
0:08:26	29	7,3	19	29	150
0:08:27	29	7,4	19	29	150
0:08:28	29	7,4	19	29	150
0:08:29	29	7,4	19	29	150
0:08:30	29	7,4	19	29	150
0:08:31	29	7,4	19	29	150
0:08:32	29	7,4	19	29	150
0:08:33	29	7,4	19	29	150
0:08:34	29	7,4	19	29	150
0:08:35	29	7,4	19	29	150
0:08:36	29	7,5	19	29	150
0:08:37	29	7,6	19	29	150
0:08:38	29	7,7	19	29	150
0:08:39	29	7,7	19	29	150
0:08:40	29	7,7	19	29	150
0:08:41	29	7,7	19	29	150
0:08:42	29	7,7	19	29	150
0:08:43	29	7,7	19	29	150
0:08:44	29	7,7	19	29	150
0:08:45	29	7,7	19	29	150
0:08:46	29	7,7	19	29	150
0:08:47	29	7,7	19	29	150
0:08:48	29	7,7	19	29	150
0:08:49	29	7,7	19	29	150
0:08:50	29	7,7	19	29	150
0:08:51	29	7,7	19	29	150
0:08:52	29	7,7	19	29	150
0:08:53	29	7,7	19	29	150
0:08:54	29	7,7	19	29	150
0:08:55	29	7,7	19	29	150
0:08:56	29	7,7	19	29	150
0:08:57	29	7,7	19	29	150
0:08:58	29	7,7	19	29	150
0:08:59	29	7,8	19	29	150
0:09:00	29	7,8	19	29	150
0:09:01	29	7,9	19	29	150
0:09:02	29	7,9	19	29	150
0:09:03	29	7,9	19	29	150
0:09:04	29	7,9	19	29	150
0:09:05	29	7,9	19	29	150
0:09:06	29	7,9	19	29	150
0:09:07	29	7,9	19	29	150
0:09:08	29	7,9	19	29	150
0:09:09	29	7,9	19	29	150
0:09:10	29	7,9	19	29	150
0:09:11	29	7,9	19	29	150
0:09:12	29	7,9	19	29	150
0:09:13	29	8,2	19	29	150
0:09:14	29	8,3	19	29	150
0:09:15	29	8,3	19	29	150
0:09:16	29	8,3	19	29	150
0:09:17	29	8,3	19	29	150
0:09:18	29	8,3	19	29	150
0:09:19	29	8,3	19	29	150
0:09:20	29	8,3	19	29	150
0:09:21	29	8,3	19	29	150
0:09:22	29	8,3	19	29	150
0:09:23	29	8,3	19	29	150
0:09:24	29	8,3	19	29	150
0:09:25	29	8,3	19	29	150
0:09:26	29	8,3	19	29	150
0:09:27	29	8,3	19	29	150
0:09:28	29	8,3	19	29	150
0:09:29	29	8,3	19	29	150
0:09:30	29	8,3	19	29	150
0:09:31	29	8,3	19	29	150
0:09:32	29	8,3	19	29	150
0:09:33	29	8,3	19	29	150
0:09:34	29	8,3	19	29	150
0:09:35	29	8,3	19	29	150
0:09:36	29	8,3	19	29	150
0:09:37	29	8,3	19	29	150
0:09:38	29	8,3	19	29	150
0:09:39	29	8,3	19	29	150
0:09:40	29	8,3	19	29	150
0:09:41	29	8,3	19	29	150
0:09:42	29	8,3	19	29	150
0:09:43	29	8,3	19	29	150
0:09:44	29	8,3	19	29	150
0:09:45	29	8,3	19	29	150
0:09:46	29	8,6	19	29	150
0:09:47	29	8,7	19	29	150
0:09:48	29	8,8	19	29	150
0:09:49	29	8,8	19	29	150
0:09:50	29	8,8	19	29	150
0:09:51	29	8,8	19	29	150
0:09:52	29	8,8	19	29	150
0:09:53	29	8,8	19	29	150
0:09:54	29	8,8	19	29	150
0:09:55	29	8,8	19	29	150
0:09:56	29	8,8	19	29	150
0:09:57	29	8,8	19	29	150
0:09:58	29	8,8	19	29	150
0:09:59	29	8,8	19	29	150
0:10:00	29	8,8	19	29	150
0:10:01	29	8,8	19	29	150
0:10:02	29	8,8	19	29	150
0:10:03	29	8,8	19	29	150
0:10:04	29	8,8	19	29	150
0:10:05	29	8,8	19	29	150
0:10:06	29	8,8	19	29	150
0:10:07	29	8,8	19	29	150
0:10:08	29	8,8	19	29	150
0:10:09	29	8,8	19	29	150
0:10:10	29	8,8	19	29	150
0:10:11	29	8,8	19	29	150
0:10:12	29	8,8	19	29	150
0:10:13	29	8,8	19	29	150
0:10:14	29	8,8	19	29	150
0:10:15	29	8,8	19	29	150
0:10:16	29	8,8	19	29	150
0:10:17	29	8,8	19	29	150
0:10:18	29	8,8	19	29	150
0:10:19	29	9,0	19	29	150
0:10:20	29	9,2	19	29	150
0:10:21	29	9,2	19	29	150
0:10:22	29	9,2	19	29	150
0:10:23	29	9,2	19	29	150
0:10:24	29	9,2	19	29	150
0:10:25	29	9,2	19	29	150
0:10:26	29	9,2	19	29	150
0:10:27	29	9,2	19	29	150
0:10:28	29	9,2	19	29	150
0:10:29	29	9,2	19	29	150
0:10:30	29	9,2	19	29	150
0:10:31	29	9,2	19	29	150
0:10:32	29	9,2	19	29	150
0:10:33	29	9,2	19	29	150
0:10:34	29	9,2	19	29	150
0:10:35	29	9,2	19	29	150
0:10:36	29	9,2	19	29	150
0:10:37	29	9,2	19	29	150
0:10:38	29	9,2	19	29	150
0:10:39	29	9,2	19	29	150
0:10:40	29	9,2	19	29	150
0:10:41	29	9,2	19	29	150
0:10:42	29	9,2	19	29	150
0:10:43	29	9,2	19	29	150
0:10:44	29	9,2	19	29	150
0:10:45	29	9,2	19	29	150
0:10:46	29	9,2	19	29	150
0:10:47	29	9,2	19	29	150
0:10:48	29	9,2	19	29	150
0:10:49	29	9,2	19	29	150
0:10:50	29	9,2	19	29	150
0:10:51	29	9,2	19	29	150
0:10:52	29	9,2	19	29	150
0:10:53	29	9,2	19	29	150
0:10:54	29	9,3	19	29	150
0:10:55	29	9,6	19	29	150
0:10:56	29	9,7	19	29	150
0:10:57	29	9,7	19	29	150
0:10:58	29	9,7	19	29	150
0:10:59	29	9,7	19	29	150
0:11:00	29	9,7	19	29	150
0:11:01	29	9,7	19	29	150
0:11:02	29	9,7	19	29	150
0:11:03	29	9,7	19	29	150
0:11:04	29	9,7	19	29	150
0:11:05	29	9,7	19	29	150
0:11:06	29	9,7	19	29	150
0:11:07	29	9,7	19	29	150
0:11:08	29	9,7	19	29	150
0:11:09	29	9,7	19	29	150
0:11:10	29	9,7	19	29	150
0:11:11	29	9,7	19	29	150
0:11:12	29	9,7	19	29	150
0:11:13	29	9,7	19	29	150
0:11:14	29	9,7	19	29	150
0:11:15	29	9,7	19	29	150
0:11:16	29	9,7	19	29	150
0:11:17	29	9,7	19	29	150
0:11:18	29	9,7	19	29	150
0:11:19	29	9,7	19	29	150
0:11:20	29	9,7	19	29	150
0:11:21	29	9,7	19	29	150
0:11:22	29	9,7	19	29	150
0:11:23	29	9,7	19	29	150
0:11:24	29	9,7	19	29	150
0:11:25	29	9,7	19	29	150
0:11:26	29	9,7	19	29	150
0:11:27	29	9,8	19	29	150
0:11:28	29	9,8	19	29	150
0:11:29	29	9,8	19	29	150
0:11:30	29	9,8	19	29	150
0:11:31	29	9,8	19	29	150
0:11:32	29	9,8	19	29	150
0:11:33	29	9,9	19	29	150
0:11:34	29	10,1	19	29	150
0:11:35	29	10,1	19	29	150
0:11:36	29	10,1	19	29	150
0:11:37	29	10,1	19	29	150
0:11:38	29	10,1	19	29	150
0:11:39	29	10,1	19	29	150
0:11:40	29	10,1	19	29	150
0:11:41	29	10,1	19	29	150
0:11:42	29	10,1	19	29	150
0:11:43	29	10,1	19	29	150
0:11:44	29	10,1	19	29	150
0:11:45	29	10,1	19	29	150
0:11:46	29	10,1	19	29	150
0:11:47	29	10,1	19	29	150
0:11:48	29	10,1	19	29	150
0:11:49	29	10,1	19	29	150
0:11:50	29	10,1	19	29	150
0:11:51	29	10,1	19	29	150
0:11:52	29	10,1	19	29	150
0:11:53	29	10,2	19	29	150
0:11:54	29	10,2	19	29	150
0:11:55	29	10,2	19	29	150
0:11:56	29	10,2	19	29	150
0:11:57	29	10,2	19	29	150
0:11:58	29	10,2	19	29	150
0:11:59	29	10,2	19	29	150
0:12:00	29	10,2	19	29	150
0:12:01	29	10,3	19	29	150
0:12:02	29	10,3	19	29	150
0:12:03	29	10,3	19	29	150
0:12:04	29	10,3	20	29	150
0:12:05	29	10,4	19	29	150
0:12:06	29	10,4	20	29	150
0:12:07	29	10,4	19	29	150
0:12:08	29	10,4	19	29	150
0:12:09	29	10,4	19	29	150
0:12:10	29	10,4	19	29	150
0:12:11	29	10,4	19	29	150
0:12:12	29	10,4	19	29	150
0:12:13	29	10,4	20	29	150
0:12:14	29	10,4	19	29	150
0:12:15	29	10,4	20	29	150
0:12:16	29	10,4	20	29	150
0:12:17	29	10,5	19	29	150
0:12:18	29	10,6	19	29	150
0:12:19	29	10,6	19	29	150
0:12:20	29	10,6	20	29	150
0:12:21	29	10,6	19	29	150
0:12:22	29	10,6	20	29	150
0:12:23	29	10,6	20	29	150
0:12:24	29	10,6	19	29	150
0:12:25	29	10,6	20	29	150
0:12:26	29	10,6	19	29	150
0:12:27	29	10,6	19	29	150
0:12:28	29	10,7	19	29	150
0:12:29	29	10,7	20	29	150
0:12:30	29	10,7	20	30	150
0:12:31	29	10,7	20	29	150
0:12:32	29	10,7	20	30	150
0:12:33	29	10,7	20	30	150
0:12:34	29	10,7	20	30	150
0:12:35	29	10,7	20	30	150
0:12:36	29	10,7	20	30	150
0:12:37	29	10,7	19	30	150
0:12:38	29	10,7	20	30	150
0:12:39	29	10,7	20	30	150
0:12:40	29	11,0	20	30	150
0:12:41	29	11,1	20	30	150
0:12:42	29	11,1	20	30	150
0:12:43	29	11,1	20	30	150
0:12:44	29	11,1	20	30	150
0:12:45	29	11,1	20	30	150
0:12:46	29	11,1	20	30	150
0:12:47	29	11,1	20	30	150
0:12:48	29	11,1	20	30	150
0:12:49	29	11,1	20	30	150
0:12:50	29	11,2	20	30	150
0:12:51	29	11,2	20	30	150
0:12:52	29	11,2	20	30	150
0:12:53	29	11,2	20	30	150
0:12:54	29	11,2	20	30	150
0:12:55	29	11,2	20	30	150
0:12:56	29	11,2	20	30	150
0:12:57	29	11,2	20	30	150
0:12:58	29	11,2	20	30	150
0:12:59	29	11,2	20	30	150
0:13:00	29	11,2	20	30	150
0:13:01	29	11,2	20	30	150
0:13:02	29	11,2	20	30	150
0:13:03	29	11,2	20	30	150
0:13:04	29	11,3	20	30	150
0:13:05	29	11,3	20	30	150
0:13:06	29	11,3	20	30	150
0:13:07	29	11,3	20	30	150
0:13:08	29	11,3	20	30	150
0:13:09	29	11,3	20	30	150
0:13:10	29	11,3	20	30	150
0:13:11	29	11,3	20	30	150
0:13:12	29	11,3	20	30	150
0:13:13	29	11,3	20	30	150
0:13:14	29	11,3	20	30	150
0:13:15	29	11,3	20	30	150
0:13:16	29	11,3	20	30	150
0:13:17	29	11,3	20	30	150
0:13:18	29	11,4	20	31	150
0:13:19	29	11,4	20	31	150
0:13:20	29	11,4	20	31	150
0:13:21	29	11,4	20	31	150
0:13:22	29	11,4	20	31	150
0:13:23	29	11,4	20	31	150
0:13:24	29	11,4	20	31	150
0:13:25	29	11,4	20	31	150
0:13:26	29	11,4	20	31	150
0:13:27	29	11,4	20	31	150
0:13:28	29	11,4	20	31	150
0:13:29	29	11,4	20	31	150
0:13:30	29	11,4	20	31	150
0:13:31	29	11,5	20	31	150
0:13:32	29	11,5	20	31	150
0:13:33	29	11,5	20	31	150
0:13:34	29	11,5	20	31	150
0:13:35	29	11,5	20	31	150
0:13:36	29	11,5	20	31	150
0:13:37	29	11,5	20	31	150
0:13:38	29	11,5	20	31	150
0:13:39	29	11,6	20	31	150
0:13:40	29	11,7	20	31	150
0:13:41	29	11,7	20	31	150
0:13:42	29	11,7	20	31	150
0:13:43	29	11,8	20	31	150
0:13:44	29	11,8	20	31	150
0:13:45	29	11,8	20	31	150
0:13:46	29	11,8	20	31	150
0:13:47	29	11,8	20	31	150
0:13:48	29	11,8	20	31	150
0:13:49	29	11,8	20	31	150
0:13:50	29	11,8	20	31	150
0:13:51	29	11,8	20	31	150
0:13:52	29	11,8	20	31	150
0:13:53	29	11,8	20	31	150
0:13:54	29	11,8	20	31	150
0:13:55	29	11,8	20	31	150
0:13:56	29	11,8	20	31	150
0:13:57	29	11,9	20	31	150
0:13:58	29	11,9	20	31	150
0:13:59	29	11,9	20	31	150
0:14:00	29	11,9	20	31	150
0:14:01	29	11,9	20	31	150
0:14:02	29	11,9	20	31	150
0:14:03	29	11,9	20	31	150
0:14:04	29	11,9	20	31	150
0:14:05	29	11,9	20	31	150
0:14:06	29	11,9	20	31	150
0:14:07	30	12,1	20	31	150
0:14:08	29	12,2	20	32	150
0:14:09	29	12,2	20	32	150
0:14:10	30	12,3	20	31	150
0:14:11	30	12,3	20	32	150
0:14:12	30	12,3	20	31	150
0:14:13	30	12,3	20	32	150
0:14:14	30	12,3	20	32	150
0:14:15	30	12,3	20	32	150
0:14:16	30	12,3	20	31	150
0:14:17	30	12,3	20	32	150
0:14:18	30	12,3	20	32	150
0:14:19	30	12,3	20	32	150
0:14:20	30	12,3	20	32	150
0:14:21	30	12,3	20	31	150
0:14:22	30	12,3	20	32	150
0:14:23	30	12,3	20	32	150
0:14:24	30	12,3	20	32	150
0:14:25	30	12,3	20	32	150
0:14:26	30	12,3	20	32	150
0:14:27	30	12,3	20	32	150
0:14:28	30	12,4	20	32	150
0:14:29	30	12,4	20	32	150
0:14:30	30	12,4	20	32	150
0:14:31	30	12,4	20	32	150
0:14:32	30	12,4	20	32	150
0:14:33	30	12,4	20	32	150
0:14:34	30	12,4	20	32	150
0:14:35	30	12,4	20	32	150
0:14:36	30	12,4	20	32	150
0:14:37	30	12,4	20	32	150
0:14:38	30	12,4	20	32	150
0:14:39	30	12,4	20	32	150
0:14:40	30	12,4	20	32	150
0:14:41	30	12,4	20	32	150
0:14:42	30	12,4	20	32	150
0:14:43	30	12,4	20	32	150
0:14:44	30	12,4	20	32	150
0:14:45	30	12,4	20	32	150
0:14:46	30	12,5	20	32	150
0:14:47	30	12,5	20	32	150
0:14:48	30	12,5	20	32	150
0:14:49	30	12,5	20	32	150
0:14:50	30	12,5	20	32	150
0:14:51	30	12,5	20	32	150
0:14:52	30	12,7	20	32	150
0:14:53	30	12,7	20	32	150
0:14:54	30	12,8	20	32	150
0:14:55	30	12,8	20	32	150
0:14:56	30	12,8	20	32	150
0:14:57	30	12,8	20	32	150
0:14:58	30	12,8	20	32	150
0:14:59	30	12,8	20	32	150
0:15:00	30	12,8	20	32	150
0:15:01	30	12,8	20	32	150
0:15:02	30	12,8	20	32	150
0:15:03	30	12,8	20	32	150
0:15:04	30	12,8	20	32	150
0:15:05	30	12,8	20	32	150
0:15:06	30	12,8	20	32	150
0:15:07	30	12,8	20	32	150
0:15:08	30	12,8	20	32	150
0:15:09	30	12,8	20	32	150
0:15:10	30	12,8	20	32	150
0:15:11	30	12,8	20	32	150
0:15:12	30	12,8	20	32	150
0:15:13	30	12,8	20	32	150
0:15:14	30	12,8	20	32	150
0:15:15	30	12,8	20	32	150
0:15:16	30	12,9	20	32	150
0:15:17	30	13,1	20	32	150
0:15:18	30	13,1	20	32	150
0:15:19	30	13,1	20	32	150
0:15:20	30	13,1	20	32	150
0:15:21	30	13,2	20	32	150
0:15:22	30	13,1	20	32	150
0:15:23	30	13,2	20	32	150
0:15:24	30	13,2	20	32	150
0:15:25	30	13,2	20	32	150
0:15:26	30	13,2	20	32	150
0:15:27	30	13,2	20	32	150
0:15:28	30	13,2	20	32	150
0:15:29	30	13,2	20	32	150
0:15:30	30	13,2	20	32	150
0:15:31	30	13,2	20	32	150
0:15:32	30	13,2	20	32	150
0:15:33	30	13,2	20	32	150
0:15:34	30	13,2	20	32	150
0:15:35	30	13,2	20	32	150
0:15:36	30	13,2	20	32	150
0:15:37	30	13,2	20	32	150
0:15:38	30	13,2	20	32	150
0:15:39	30	13,2	20	32	150
0:15:40	30	13,2	20	32	150
0:15:41	30	13,2	20	32	150
0:15:42	30	13,2	20	32	150
0:15:43	30	13,2	20	32	150
0:15:44	30	13,2	20	32	150
0:15:45	30	13,2	20	32	150
0:15:46	30	13,3	20	32	150
0:15:47	30	13,3	20	32	150
0:15:48	30	13,3	20	32	150
0:15:49	30	13,3	20	32	150
0:15:50	30	13,3	20	32	150
0:15:51	30	13,5	20	32	150
0:15:52	30	13,5	20	32	150
0:15:53	30	13,6	20	32	150
0:15:54	30	13,6	20	32	150
0:15:55	30	13,6	20	32	150
0:15:56	30	13,6	20	32	150
0:15:57	30	13,6	20	32	150
0:15:58	30	13,6	20	32	150
0:15:59	30	13,6	20	32	150
0:16:00	30	13,6	20	32	150
0:16:01	30	13,6	20	32	150
0:16:02	30	13,6	20	32	150
0:16:03	30	13,6	20	32	150
0:16:04	30	13,6	20	32	150
0:16:05	30	13,6	20	32	150
0:16:06	30	13,6	20	32	150
0:16:07	30	13,6	20	32	150
0:16:08	30	13,6	20	32	150
0:16:09	30	13,6	20	32	150
0:16:10	30	13,6	20	32	150
0:16:11	30	13,6	20	32	150
0:16:12	30	13,6	20	32	150
0:16:13	30	13,7	20	32	150
0:16:14	30	13,8	20	32	150
0:16:15	30	13,9	20	32	150
0:16:16	30	13,9	20	32	150
0:16:17	30	13,9	20	32	150
0:16:18	30	13,9	20	32	150
0:16:19	30	13,9	20	32	150
0:16:20	30	13,9	20	32	150
0:16:21	30	13,9	20	32	150
0:16:22	30	13,9	20	32	150
0:16:23	30	13,9	20	32	150
0:16:24	30	13,9	20	32	150
0:16:25	30	13,9	20	32	150
0:16:26	30	13,9	20	32	150
0:16:27	30	13,9	20	32	150
0:16:28	30	13,9	20	32	150
0:16:29	30	13,9	20	32	150
0:16:30	30	13,9	20	32	150
0:16:31	30	13,9	20	32	150
0:16:32	30	13,9	20	32	150
0:16:33	30	13,9	20	32	150
0:16:34	30	13,9	20	32	150
0:16:35	30	13,9	20	32	150
0:16:36	30	14,0	20	32	150
0:16:37	30	14,1	20	32	150
0:16:38	30	14,1	20	32	150
0:16:39	30	14,1	20	32	150
0:16:40	30	14,2	20	32	150
0:16:41	30	14,2	20	32	150
0:16:42	30	14,2	20	32	150
0:16:43	30	14,2	20	32	150
0:16:44	30	14,2	20	32	150
0:16:45	30	14,2	20	32	150
0:16:46	30	14,2	20	32	150
0:16:47	30	14,2	20	32	150
0:16:48	30	14,2	20	32	150
0:16:49	30	14,2	20	32	150
0:16:50	30	14,2	20	32	150
0:16:51	30	14,2	20	32	150
0:16:52	30	14,2	20	32	150
0:16:53	30	14,2	20	32	150
0:16:54	30	14,2	20	32	150
0:16:55	30	14,3	20	32	150
0:16:56	30	14,4	20	32	150
0:16:57	31	14,4	20	32	150
0:16:58	30	14,4	20	32	150
0:16:59	30	14,4	20	32	150
0:17:00	30	14,4	20	32	150
0:17:01	30	14,4	20	32	150
0:17:02	30	14,4	20	32	150
0:17:03	31	14,4	20	32	150
0:17:04	31	14,4	20	32	150
0:17:05	31	14,4	20	32	150
0:17:06	31	14,4	20	32	150
0:17:07	31	14,4	20	32	150
0:17:08	31	14,4	20	32	150
0:17:09	31	14,4	20	32	150
0:17:10	31	14,4	20	32	150
0:17:11	31	14,4	20	32	150
0:17:12	31	14,5	20	32	150
0:17:13	31	14,6	20	32	150
0:17:14	31	14,6	20	32	150
0:17:15	31	14,6	20	32	150
0:17:16	31	14,6	20	32	150
0:17:17	31	14,6	20	32	150
0:17:18	31	14,6	20	32	150
0:17:19	31	14,6	20	32	150
0:17:20	31	14,6	20	32	150
0:17:21	31	14,6	20	32	150
0:17:22	31	14,6	20	32	150
0:17:23	31	14,6	20	32	150
0:17:24	31	14,6	20	32	150
0:17:25	31	14,6	20	32	150
0:17:26	31	14,6	20	32	150
0:17:27	31	14,7	20	32	150
0:17:28	31	14,7	20	32	150
0:17:29	31	14,7	20	32	150
0:17:30	31	14,7	20	32	150
0:17:31	31	14,7	20	32	150
0:17:32	31	14,7	20	33	150
0:17:33	31	14,8	20	33	150
0:17:34	31	14,9	20	32	150
0:17:35	31	15,0	20	33	150
0:17:36	31	15,0	20	33	150
0:17:37	31	15,1	20	32	150
0:17:38	31	15,1	20	32	150
0:17:39	31	15,1	20	32	150
0:17:40	31	15,1	20	32	150
0:17:41	31	15,1	20	32	150
0:17:42	31	15,1	20	33	150
0:17:43	31	15,1	20	32	150
0:17:44	31	15,1	20	33	150
0:17:45	31	15,1	20	32	150
0:17:46	31	15,1	20	33	150
0:17:47	31	15,1	20	33	150
0:17:48	31	15,1	20	33	150
0:17:49	31	15,1	20	33	150
0:17:50	31	15,1	20	33	150
0:17:51	31	15,1	20	33	150
0:17:52	31	15,1	20	33	150
0:17:53	31	15,1	20	33	150
0:17:54	31	15,1	20	33	150
0:17:55	31	15,1	20	33	150
0:17:56	31	15,1	20	33	150
0:17:57	31	15,1	20	33	150
0:17:58	31	15,1	20	33	150
0:17:59	31	15,1	20	33	150
0:18:00	31	15,1	20	33	150
0:18:01	31	15,1	20	32	150
0:18:02	31	15,1	20	33	150
0:18:03	31	15,2	20	32	150
0:18:04	31	15,3	20	33	150
0:18:05	31	15,3	20	33	150
0:18:06	31	15,3	20	33	150
0:18:07	31	15,3	20	33	150
0:18:08	31	15,3	20	33	150
0:18:09	31	15,3	20	33	150
0:18:10	31	15,3	20	33	150
0:18:11	31	15,4	20	33	150
0:18:12	31	15,4	20	33	150
0:18:13	31	15,4	20	33	150
0:18:14	31	15,4	20	33	150
0:18:15	31	15,4	20	33	150
0:18:16	31	15,4	20	33	150
0:18:17	31	15,4	20	33	150
0:18:18	31	15,4	20	33	150
0:18:19	31	15,4	20	33	150
0:18:20	31	15,4	20	33	150
0:18:21	31	15,4	20	33	150
0:18:22	31	15,4	20	33	150
0:18:23	31	15,4	20	33	150
0:18:24	31	15,4	20	33	150
0:18:25	31	15,4	20	33	150
0:18:26	31	15,5	20	33	150
0:18:27	31	15,6	20	33	150
0:18:28	31	15,6	20	33	150
0:18:29	31	15,6	20	33	150
0:18:30	31	15,7	20	33	150
0:18:31	31	15,7	20	33	150
0:18:32	31	15,7	20	33	150
0:18:33	31	15,7	20	33	150
0:18:34	31	15,7	20	33	150
0:18:35	31	15,7	20	33	150
0:18:36	31	15,7	20	33	150
0:18:37	31	15,7	20	33	150
0:18:38	31	15,7	20	33	150
0:18:39	31	15,7	20	33	150
0:18:40	31	15,7	20	33	150
0:18:41	31	15,7	20	33	150
0:18:42	31	15,7	20	33	150
0:18:43	31	15,7	20	33	150
0:18:44	31	15,7	20	33	150
0:18:45	31	15,7	20	33	150
0:18:46	31	15,7	20	33	150
0:18:47	31	15,9	20	33	150
0:18:48	31	15,9	20	33	150
0:18:49	31	16,0	20	33	150
0:18:50	31	16,0	20	33	150
0:18:51	31	16,0	20	33	150
0:18:52	31	16,0	20	33	150
0:18:53	31	16,0	20	33	150
0:18:54	31	16,0	20	33	150
0:18:55	31	16,0	20	33	150
0:18:56	31	16,0	20	33	150
0:18:57	31	16,0	20	33	150
0:18:58	31	16,0	20	33	150
0:18:59	31	16,0	20	33	150
0:19:00	31	16,0	20	33	150
0:19:01	31	16,0	20	33	150
0:19:02	31	16,1	20	33	150
0:19:03	31	16,1	20	33	150
0:19:04	31	16,1	20	33	150
0:19:05	31	16,1	20	33	150
0:19:06	31	16,1	20	33	150
0:19:07	31	16,1	20	33	150
0:19:08	31	16,1	20	33	150
0:19:09	31	16,1	20	33	150
0:19:10	31	16,1	20	33	150
0:19:11	31	16,1	20	33	150
0:19:12	31	16,1	20	33	150
0:19:13	31	16,1	20	33	150
0:19:14	31	16,1	20	33	150
0:19:15	31	16,2	20	33	150
0:19:16	31	16,2	20	33	150
0:19:17	31	16,2	20	33	150
0:19:18	31	16,2	20	33	150
0:19:19	31	16,2	20	33	150
0:19:20	31	16,2	20	33	150
0:19:21	31	16,2	20	33	150
0:19:22	31	16,2	20	33	150
0:19:23	31	16,2	20	33	150
0:19:24	31	16,3	20	33	150
0:19:25	31	16,3	20	33	150
0:19:26	31	16,3	20	33	150
0:19:27	31	16,3	20	33	150
0:19:28	31	16,3	20	33	150
0:19:29	31	16,3	20	33	150
0:19:30	31	16,4	20	34	150
0:19:31	31	16,6	20	34	150
0:19:32	31	16,6	20	34	150
0:19:33	31	16,6	20	34	150
0:19:34	31	16,7	20	34	150
0:19:35	31	16,7	20	34	150
0:19:36	31	16,7	20	34	150
0:19:37	31	16,7	20	34	150
0:19:38	31	16,7	20	34	150
0:19:39	31	16,7	20	34	150
0:19:40	31	16,7	20	34	150
0:19:41	31	16,7	20	34	150
0:19:42	31	16,7	20	34	150
0:19:43	31	16,7	20	34	150
0:19:44	31	16,7	20	34	150
0:19:45	31	16,7	20	34	150
0:19:46	31	16,7	20	34	150
0:19:47	31	16,7	20	34	150
0:19:48	31	16,7	20	34	150
0:19:49	31	16,7	20	34	150
0:19:50	31	16,7	20	34	150
0:19:51	31	16,7	20	34	150
0:19:52	31	16,7	20	34	150
0:19:53	31	16,7	20	34	150
0:19:54	31	16,7	20	34	150
0:19:55	31	16,7	20	34	150
0:19:56	31	16,7	20	34	150
0:19:57	31	16,7	20	34	150
0:19:58	31	16,7	20	34	150
0:19:59	31	16,7	20	34	150
0:20:00	31	16,8	20	34	150
0:20:01	31	16,8	20	34	150
0:20:02	31	16,8	20	34	150
0:20:03	31	16,9	20	34	150
0:20:04	31	16,9	20	34	150
0:20:05	31	17,0	20	34	150
0:20:06	31	17,0	20	34	150
0:20:07	31	17,0	20	34	150
0:20:08	31	17,0	20	34	150
0:20:09	31	17,0	20	34	150
0:20:10	31	17,0	20	34	150
0:20:11	31	17,0	20	34	150
0:20:12	31	17,0	20	34	150
0:20:13	31	17,0	20	34	150
0:20:14	31	17,0	20	34	150
0:20:15	31	17,0	20	34	150
0:20:16	31	17,0	20	34	150
0:20:17	31	17,0	20	34	150
0:20:18	31	17,0	20	34	150
0:20:19	31	17,0	20	34	150
0:20:20	31	17,0	20	34	150
0:20:21	31	17,0	20	34	150
0:20:22	31	17,0	20	34	150
0:20:23	32	17,0	20	34	150
0:20:24	32	17,1	20	34	150
0:20:25	32	17,1	20	34	150
0:20:26	32	17,1	20	34	150
0:20:27	32	17,1	20	34	150
0:20:28	32	17,2	20	34	150
0:20:29	32	17,3	20	34	150
0:20:30	32	17,3	20	34	150
0:20:31	32	17,3	20	34	150
0:20:32	32	17,3	20	34	150
0:20:33	32	17,3	20	34	150
0:20:34	32	17,3	20	34	150
0:20:35	32	17,3	20	34	150
0:20:36	32	17,3	20	34	150
0:20:37	32	17,3	20	34	150
0:20:38	32	17,3	20	34	150
0:20:39	32	17,3	20	34	150
0:20:40	32	17,3	20	34	150
0:20:41	32	17,3	20	34	150
0:20:42	32	17,3	20	34	150
0:20:43	32	17,3	20	34	150
0:20:44	32	17,3	20	34	150
0:20:45	32	17,4	20	34	150
0:20:46	32	17,5	20	34	150
0:20:47	32	17,5	20	34	150
0:20:48	32	17,5	20	34	150
0:20:49	32	17,5	20	34	150
0:20:50	32	17,5	20	34	150
0:20:51	32	17,5	20	34	150
0:20:52	32	17,5	20	34	150
0:20:53	32	17,5	20	34	150
0:20:54	32	17,5	20	34	150
0:20:55	32	17,6	20	34	150
0:20:56	32	17,6	20	34	150
0:20:57	32	17,6	20	34	150
0:20:58	32	17,6	20	34	150
0:20:59	32	17,6	20	34	150
0:21:00	32	17,6	20	34	150
0:21:01	32	17,6	20	34	150
0:21:02	32	17,6	20	34	150
0:21:03	32	17,7	20	34	150
0:21:04	32	17,7	20	34	150
0:21:05	32	17,7	20	34	150
0:21:06	32	17,7	20	34	150
0:21:07	32	17,7	20	34	150
0:21:08	32	17,7	20	34	150
0:21:09	32	17,7	20	34	150
0:21:10	32	17,7	20	34	150
0:21:11	32	17,7	20	34	150
0:21:12	32	17,7	20	34	150
0:21:13	32	17,7	20	34	150
0:21:14	32	17,7	20	34	150
0:21:15	32	17,8	20	34	150
0:21:16	32	17,8	20	34	150
0:21:17	32	17,9	20	34	150
0:21:18	32	17,9	20	34	150
0:21:19	32	17,9	20	34	150
0:21:20	32	17,9	20	34	150
0:21:21	32	17,9	20	34	150
0:21:22	32	17,9	20	34	150
0:21:23	32	17,9	20	34	150
0:21:24	32	17,9	20	34	150
0:21:25	32	17,9	20	34	150
0:21:26	32	17,9	20	34	150
0:21:27	32	17,9	20	34	150
0:21:28	32	17,9	20	34	150
0:21:29	32	17,9	20	34	150
0:21:30	32	18,0	20	34	150
0:21:31	32	18,2	20	34	150
0:21:32	32	18,2	20	34	150
0:21:33	32	18,2	20	34	150
0:21:34	32	18,2	20	34	150
0:21:35	32	18,3	20	34	150
0:21:36	32	18,3	20	34	150
0:21:37	32	18,3	20	34	150
0:21:38	32	18,3	20	34	150
0:21:39	32	18,3	20	34	150
0:21:40	32	18,3	20	34	150
0:21:41	32	18,3	20	34	150
0:21:42	32	18,3	20	34	150
0:21:43	32	18,3	20	34	150
0:21:44	32	18,3	20	34	150
0:21:45	32	18,3	20	34	150
0:21:46	32	18,3	20	34	150
0:21:47	32	18,3	20	34	150
0:21:48	32	18,3	20	34	150
0:21:49	32	18,3	20	34	150
0:21:50	32	18,3	20	34	150
0:21:51	32	18,3	20	34	150
0:21:52	32	18,3	20	34	150
0:21:53	32	18,3	20	34	150
0:21:54	32	18,3	20	34	150
0:21:55	32	18,3	20	34	150
0:21:56	32	18,4	20	35	150
0:21:57	32	18,4	20	35	150
0:21:58	32	18,5	20	35	150
0:21:59	32	18,5	20	35	150
0:22:00	32	18,5	20	35	150
0:22:01	32	18,5	20	34	150
0:22:02	32	18,5	20	35	150
0:22:03	32	18,5	20	35	150
0:22:04	32	18,5	20	35	150
0:22:05	32	18,5	20	35	150
0:22:06	32	18,5	20	35	150
0:22:07	32	18,5	20	35	150
0:22:08	32	18,5	20	35	150
0:22:09	32	18,5	20	35	150
0:22:10	32	18,5	20	35	150
0:22:11	32	18,5	20	35	150
0:22:12	32	18,5	20	35	150
0:22:13	32	18,5	20	35	150
0:22:14	32	18,5	20	35	150
0:22:15	32	18,5	20	35	150
0:22:16	32	18,6	20	34	150
0:22:17	32	18,6	20	35	150
0:22:18	32	18,7	20	34	150
0:22:19	32	18,8	20	35	150
0:22:20	32	18,8	20	35	150
0:22:21	32	18,9	20	35	150
0:22:22	32	18,9	20	35	150
0:22:23	32	18,9	20	35	150
0:22:24	32	18,9	20	34	150
0:22:25	32	18,9	20	34	150
0:22:26	32	18,9	20	34	150
0:22:27	32	18,9	21	34	150
0:22:28	32	18,9	21	35	150
0:22:29	32	18,9	21	35	150
0:22:30	32	18,9	20	35	150
0:22:31	32	18,9	20	34	150
0:22:32	32	18,9	21	34	150
0:22:33	32	18,9	21	35	150
0:22:34	32	18,9	21	35	150
0:22:35	32	18,9	21	35	150
0:22:36	32	18,9	21	34	150
0:22:37	32	18,9	21	35	150
0:22:38	32	18,9	21	34	150
0:22:39	32	18,9	21	35	150
0:22:40	32	18,9	21	35	150
0:22:41	32	18,9	21	35	150
0:22:42	32	19,0	21	35	150
0:22:43	32	19,1	21	35	150
0:22:44	32	19,2	21	35	150
0:22:45	32	19,2	21	35	150
0:22:46	32	19,2	21	35	150
0:22:47	32	19,2	21	35	150
0:22:48	32	19,2	21	35	150
0:22:49	32	19,2	21	35	150
0:22:50	32	19,2	21	35	150
0:22:51	32	19,2	21	35	150
0:22:52	32	19,2	21	35	150
0:22:53	32	19,2	21	35	150
0:22:54	32	19,2	21	35	150
0:22:55	32	19,2	21	35	150
0:22:56	32	19,2	21	35	150
0:22:57	32	19,2	21	35	150
0:22:58	32	19,2	21	35	150
0:22:59	32	19,2	21	35	150
0:23:00	32	19,3	21	35	150
0:23:01	32	19,3	21	35	150
0:23:02	32	19,3	21	35	150
0:23:03	32	19,3	21	35	150
0:23:04	32	19,3	21	35	150
0:23:05	32	19,3	21	35	150
0:23:06	32	19,3	21	35	150
0:23:07	32	19,3	21	35	150
0:23:08	32	19,5	21	35	150
0:23:09	32	19,6	21	35	150
0:23:10	32	19,7	21	35	150
0:23:11	32	19,7	21	35	150
0:23:12	32	19,7	21	35	150
0:23:13	32	19,7	21	35	150
0:23:14	32	19,7	21	35	150
0:23:15	32	19,7	21	35	150
0:23:16	32	19,7	21	35	150
0:23:17	32	19,7	21	35	150
0:23:18	32	19,7	21	35	150
0:23:19	32	19,7	21	35	150
0:23:20	32	19,7	21	35	150
0:23:21	32	19,7	21	35	150
0:23:22	32	19,7	21	35	150
0:23:23	33	19,7	21	35	150
0:23:24	33	19,7	21	35	150
0:23:25	33	19,7	21	35	150
0:23:26	33	19,7	21	35	150
0:23:27	33	19,7	21	35	150
0:23:28	33	19,7	21	35	150
0:23:29	33	19,7	21	35	150
0:23:30	33	19,7	21	35	150
0:23:31	33	19,7	21	35	150
0:23:32	33	19,7	21	35	150
0:23:33	33	19,7	21	35	150
0:23:34	33	19,8	21	35	150
0:23:35	33	19,8	21	35	150
0:23:36	33	19,8	21	35	150
0:23:37	33	19,8	21	35	150
0:23:38	33	19,8	21	35	150
0:23:39	33	19,8	21	35	150
0:23:40	33	19,8	21	35	150
0:23:41	33	19,8	21	35	150
0:23:42	33	19,8	21	35	150
0:23:43	33	19,8	21	35	150
0:23:44	33	19,8	21	35	150
0:23:45	33	19,9	21	35	150
0:23:46	33	19,9	21	35	150
0:23:47	33	20,0	21	35	150
0:23:48	33	20,0	21	35	150
0:23:49	33	20,0	21	35	150
0:23:50	33	20,0	21	35	150
0:23:51	33	20,0	21	35	150
0:23:52	33	20,0	21	35	150
0:23:53	33	20,0	21	35	150
0:23:54	33	20,0	21	35	150
0:23:55	33	20,0	21	35	150
0:23:56	33	20,0	21	35	150
0:23:57	33	20,0	21	35	150
0:23:58	33	20,0	21	35	150
0:23:59	33	20,0	21	35	150
0:24:00	33	20,0	21	35	150
0:24:01	33	20,0	21	35	150
0:24:02	33	20,1	21	35	150
0:24:03	33	20,1	21	35	150
0:24:04	33	20,1	21	35	150
0:24:05	33	20,2	21	35	150
0:24:06	33	20,3	21	35	150
0:24:07	33	20,3	21	35	150
0:24:08	33	20,3	21	35	150
0:24:09	33	20,3	21	35	150
0:24:10	33	20,3	21	35	150
0:24:11	33	20,3	21	36	150
0:24:12	33	20,3	21	36	150
0:24:13	33	20,3	21	36	150
0:24:14	33	20,3	21	36	150
0:24:15	33	20,3	21	36	150
0:24:16	33	20,3	21	35	150
0:24:17	33	20,3	21	35	150
0:24:18	33	20,3	21	36	150
0:24:19	33	20,3	21	35	150
0:24:20	33	20,3	21	36	150
0:24:21	33	20,3	21	36	150
0:24:22	33	20,3	21	36	150
0:24:23	33	20,4	21	36	150
0:24:24	33	20,4	21	36	150
0:24:25	33	20,4	21	36	150
0:24:26	33	20,4	21	36	150
0:24:27	33	20,4	21	36	150
0:24:28	33	20,5	21	36	150
0:24:29	33	20,5	21	36	150
0:24:30	33	20,5	21	36	150
0:24:31	33	20,5	21	36	150
0:24:32	33	20,5	21	36	150
0:24:33	33	20,5	21	36	150
0:24:34	33	20,5	21	36	150
0:24:35	33	20,5	21	36	150
0:24:36	33	20,5	21	36	150
0:24:37	33	20,5	21	36	150
0:24:38	33	20,5	21	36	150
0:24:39	33	20,5	21	36	150
0:24:40	33	20,5	21	36	150
0:24:41	33	20,6	21	36	150
0:24:42	33	20,6	21	36	150
0:24:43	33	20,6	21	36	150
0:24:44	33	20,6	21	36	150
0:24:45	33	20,6	21	36	150
0:24:46	33	20,8	21	36	150
0:24:47	33	20,9	21	36	150
0:24:48	33	20,9	21	36	150
0:24:49	33	20,9	21	36	150
0:24:50	33	20,9	21	36	150
0:24:51	33	20,9	21	36	150
0:24:52	33	20,9	21	36	150
0:24:53	33	20,9	21	36	150
0:24:54	33	20,9	21	36	150
0:24:55	33	20,9	21	36	150
0:24:56	33	20,9	21	36	150
0:24:57	33	20,9	21	36	150
0:24:58	33	20,9	21	36	150
0:24:59	33	20,9	21	36	150
0:25:00	33	20,9	21	36	150
0:25:01	33	20,9	21	36	150
0:25:02	33	20,9	21	36	150
0:25:03	33	21,0	21	36	150
0:25:04	33	21,0	21	36	150
0:25:05	33	21,0	21	36	150
0:25:06	33	21,0	21	36	150
0:25:07	33	21,0	21	36	150
0:25:08	33	21,0	21	36	150
0:25:09	33	21,0	21	36	150
0:25:10	33	21,0	21	36	150
0:25:11	33	21,0	21	36	150
0:25:12	33	21,1	21	36	150
0:25:13	33	21,1	21	36	150
0:25:14	33	21,2	21	36	150
0:25:15	33	21,2	21	36	150
0:25:16	33	21,2	21	36	150
0:25:17	33	21,2	21	36	150
0:25:18	33	21,2	21	36	150
0:25:19	33	21,2	21	36	150
0:25:20	33	21,2	21	36	150
0:25:21	33	21,2	21	36	150
