Repository: ProgWizer/parser

File: project-root/data/Data Acquisition/Data Acquisition/2021 year (353)/21-042 D.txt
--Test Summary--
Full Path and File Name	
Instrument Name	7222
Instrument Type	Model 7222 Consistometer
Instrument Serial Number	
Test Start Date	22.03.2021
Test Start Time	11:42:35
Test Stop Date	22.03.2021
Test Stop Time	13:19:05
Test Length	1:36:30
Final Sample Time Offset	1:36:30
Controller Schedule Name	
Sampling Period	10 seconds
Comments	
Information	WellID	
Information	Customer	
Information	EngName	DENIS
Information	CementClass	
Information	CementMfr	
Information	Additives	DPC 0,3% +R-FT 0,10%+Floss117 0,6%+ MKU 5% + SR 3% + êâ. ìóêà 30%
Information	Density	
Information	BHCT	
Information	BHST	
Information	FluidLoss	
Information	JobType	
Calculated Value	Time_30Bc	1:32:20
Calculated Value	Time_70Bc	1:36:30
Initial Temperature (°C)	21 °C
Final Temperature (°C)	124 °C
Initial Pressure (MPa)	0,3 MPa
Final Pressure (MPa)	44,7 MPa
Initial Consistency (Bc)	15 Bc
Final Consistency (Bc)	73 Bc
--Data--
Time (HH:MM:SS)	Temperature (°C)	Pressure (MPa)	Consistency (Bc)
0:00:00	21	0,3	15
0:00:10	21	0,3	15
0:00:20	21	0,3	15
0:00:30	21	0,3	14
0:00:40	21	0,3	15
0:00:50	21	0,3	14
0:01:00	21	0,3	14
0:01:10	21	0,5	13
0:01:20	21	0,6	14
0:01:30	21	0,8	14
0:01:40	21	1,0	13
0:01:50	21	1,1	14
0:02:00	21	1,3	14
0:02:10	21	1,6	13
0:02:20	21	1,9	13
0:02:30	21	2,4	14
0:02:40	21	2,7	14
0:02:50	21	2,8	14
0:03:00	21	2,9	14
0:03:10	22	3,2	15
0:03:20	22	3,3	14
0:03:30	22	3,4	13
0:03:40	22	3,6	13
0:03:50	22	3,7	13
0:04:00	23	3,8	14
0:04:10	23	4,0	14
0:04:20	23	4,0	14
0:04:30	24	4,2	13
0:04:40	24	4,3	13
0:04:50	24	4,5	13
0:05:00	25	4,6	13
0:05:10	25	4,7	14
0:05:20	25	4,9	14
0:05:30	26	5,0	14
0:05:40	26	5,2	14
0:05:50	27	5,3	14
0:06:00	27	5,4	18
0:06:10	27	5,6	17
0:06:20	28	5,7	17
0:06:30	28	5,8	17
0:06:40	28	5,9	16
0:06:50	29	6,1	16
0:07:00	29	6,2	15
0:07:10	30	6,4	15
0:07:20	30	6,5	15
0:07:30	30	6,6	16
0:07:40	31	6,7	16
0:07:50	31	6,8	16
0:08:00	31	7,1	16
0:08:10	32	7,0	16
0:08:20	32	7,3	17
0:08:30	32	7,4	17
0:08:40	33	7,5	17
0:08:50	33	7,7	17
0:09:00	33	7,8	17
0:09:10	34	7,8	17
0:09:20	34	8,1	17
0:09:30	34	8,2	17
0:09:40	35	8,2	16
0:09:50	35	8,5	16
0:10:00	36	8,5	14
0:10:10	36	8,8	14
0:10:20	36	8,8	13
0:10:30	37	9,1	13
0:10:40	37	9,1	13
0:10:50	37	9,2	14
0:11:00	38	9,5	14
0:11:10	38	9,5	15
0:11:20	38	9,8	16
0:11:30	39	9,8	16
0:11:40	39	10,1	16
0:11:50	39	10,0	15
0:12:00	40	10,3	16
0:12:10	40	10,2	15
0:12:20	40	10,5	15
0:12:30	41	10,5	16
0:12:40	41	10,7	16
0:12:50	41	10,7	20
0:13:00	42	11,0	18
0:13:10	42	11,3	17
0:13:20	42	11,2	18
0:13:30	43	11,5	18
0:13:40	43	11,4	19
0:13:50	43	11,7	16
0:14:00	44	11,7	15
0:14:10	44	12,0	14
0:14:20	44	11,9	14
0:14:30	44	12,1	14
0:14:40	45	12,4	15
0:14:50	45	12,4	17
0:15:00	45	12,7	16
0:15:10	46	12,6	23
0:15:20	46	12,9	20
0:15:30	46	12,8	17
0:15:40	47	13,1	16
0:15:50	47	13,3	16
0:16:00	47	13,3	16
0:16:10	48	13,6	15
0:16:20	48	13,5	19
0:16:30	48	13,8	16
0:16:40	49	14,1	15
0:16:50	49	14,0	16
0:17:00	49	14,3	16
0:17:10	49	14,2	16
0:17:20	50	14,5	17
0:17:30	50	14,8	17
0:17:40	50	14,7	15
0:17:50	51	14,9	14
0:18:00	51	14,8	13
0:18:10	51	15,1	13
0:18:20	52	15,4	13
0:18:30	52	15,4	13
0:18:40	52	15,7	13
0:18:50	53	15,6	13
0:19:00	53	15,9	14
0:19:10	53	16,1	14
0:19:20	53	16,0	15
0:19:30	54	16,3	15
0:19:40	54	16,5	14
0:19:50	54	16,4	14
0:20:00	55	16,7	13
0:20:10	55	16,9	12
0:20:20	55	16,8	12
0:20:30	56	17,0	12
0:20:40	56	17,3	12
0:20:50	56	17,1	12
0:21:00	57	17,4	13
0:21:10	57	17,7	14
0:21:20	57	17,5	14
0:21:30	57	17,8	15
0:21:40	58	18,0	14
0:21:50	58	17,8	13
0:22:00	58	18,1	13
0:22:10	59	18,4	13
0:22:20	59	18,6	13
0:22:30	59	18,4	13
0:22:40	60	18,7	13
0:22:50	60	19,0	13
0:23:00	60	18,9	14
0:23:10	60	19,2	15
0:23:20	61	19,4	16
0:23:30	61	19,3	15
0:23:40	61	19,6	15
0:23:50	62	19,9	14
0:24:00	62	19,7	13
0:24:10	62	20,0	13
0:24:20	63	20,2	13
0:24:30	63	19,9	13
0:24:40	63	20,2	13
0:24:50	64	20,5	13
0:25:00	64	20,8	15
0:25:10	64	20,6	15
0:25:20	64	20,9	15
0:25:30	65	21,1	15
0:25:40	65	21,4	13
0:25:50	65	21,2	13
0:26:00	66	21,5	13
0:26:10	66	21,8	13
0:26:20	66	21,6	13
0:26:30	67	21,9	14
0:26:40	67	22,1	14
0:26:50	67	21,8	15
0:27:00	67	22,1	15
0:27:10	68	22,4	14
0:27:20	68	22,7	13
0:27:30	68	22,3	13
0:27:40	69	22,6	13
0:27:50	69	22,9	13
0:28:00	69	23,2	13
0:28:10	70	23,0	14
0:28:20	70	23,3	15
0:28:30	70	23,6	15
0:28:40	70	23,3	14
0:28:50	71	23,5	13
0:29:00	71	23,9	13
0:29:10	71	24,1	13
0:29:20	72	23,8	13
0:29:30	72	24,1	13
0:29:40	72	24,4	13
0:29:50	73	24,7	14
0:30:00	73	24,4	15
0:30:10	73	24,7	14
0:30:20	74	24,9	13
0:30:30	74	25,3	13
0:30:40	74	25,0	12
0:30:50	74	25,3	12
0:31:00	75	25,6	12
0:31:10	75	25,9	13
0:31:20	75	25,5	14
0:31:30	76	25,8	15
0:31:40	76	26,1	15
0:31:50	76	26,3	14
0:32:00	77	26,0	13
0:32:10	77	26,2	12
0:32:20	77	26,5	12
0:32:30	78	26,7	12
0:32:40	78	27,0	13
0:32:50	78	26,7	13
0:33:00	78	26,9	14
0:33:10	79	27,2	13
0:33:20	79	27,5	12
0:33:30	79	27,2	12
0:33:40	80	27,4	12
0:33:50	80	27,7	12
0:34:00	80	27,9	13
0:34:10	81	28,2	13
0:34:20	81	28,4	13
0:34:30	81	28,0	12
0:34:40	81	28,2	12
0:34:50	82	28,5	12
0:35:00	82	28,7	12
0:35:10	83	29,0	12
0:35:20	83	29,2	13
0:35:30	83	28,8	13
0:35:40	83	29,1	12
0:35:50	84	29,3	11
0:36:00	84	29,6	11
0:36:10	84	29,9	11
0:36:20	84	29,4	12
0:36:30	85	29,8	12
0:36:40	85	30,1	13
0:36:50	85	30,4	12
0:37:00	86	30,6	11
0:37:10	86	30,1	11
0:37:20	86	30,4	11
0:37:30	87	30,6	11
0:37:40	87	31,0	12
0:37:50	87	30,6	12
0:38:00	88	31,1	12
0:38:10	88	31,5	12
0:38:20	88	31,1	11
0:38:30	88	31,3	11
0:38:40	89	31,6	11
0:38:50	89	31,9	12
0:39:00	90	31,9	12
0:39:10	90	32,0	13
0:39:20	90	32,2	12
0:39:30	91	32,4	11
0:39:40	91	32,5	11
0:39:50	91	32,7	11
0:40:00	91	33,0	11
0:40:10	92	32,4	13
0:40:20	92	32,6	13
0:40:30	92	32,8	12
0:40:40	93	33,1	11
0:40:50	93	33,4	11
0:41:00	93	33,6	11
0:41:10	94	33,9	11
0:41:20	94	33,0	13
0:41:30	94	33,3	13
0:41:40	94	33,6	12
0:41:50	95	33,8	11
0:42:00	95	34,2	11
0:42:10	95	34,6	11
0:42:20	95	34,8	11
0:42:30	96	34,5	12
0:42:40	96	34,8	13
0:42:50	96	35,1	12
0:43:00	97	35,4	11
0:43:10	97	34,9	11
0:43:20	97	35,2	11
0:43:30	97	35,5	12
0:43:40	98	35,8	12
0:43:50	98	36,1	12
0:44:00	98	35,5	11
0:44:10	99	35,8	11
0:44:20	99	36,1	11
0:44:30	99	36,4	11
0:44:40	100	36,6	11
0:44:50	100	36,9	12
0:45:00	100	36,2	12
0:45:10	100	36,5	12
0:45:20	101	36,8	11
0:45:30	101	37,0	11
0:45:40	101	37,3	11
0:45:50	102	37,6	12
0:46:00	102	37,6	12
0:46:10	102	37,4	11
0:46:20	103	37,6	11
0:46:30	103	37,9	10
0:46:40	103	38,1	10
0:46:50	104	38,4	11
0:47:00	104	38,7	11
0:47:10	104	37,9	10
0:47:20	105	38,2	10
0:47:30	105	38,5	10
0:47:40	105	38,8	10
0:47:50	105	39,1	11
0:48:00	106	39,4	11
0:48:10	106	38,7	10
0:48:20	106	38,8	10
0:48:30	107	39,1	10
0:48:40	107	39,4	10
0:48:50	107	39,8	11
0:49:00	108	40,1	11
0:49:10	108	40,4	10
0:49:20	108	39,6	10
0:49:30	108	40,0	10
0:49:40	109	40,4	10
0:49:50	109	40,7	11
0:50:00	109	40,9	11
0:50:10	110	41,2	10
0:50:20	110	40,5	10
0:50:30	110	40,7	10
0:50:40	110	41,0	10
0:50:50	111	41,3	11
0:51:00	111	41,7	11
0:51:10	111	42,0	10
0:51:20	112	41,3	10
0:51:30	112	41,9	10
0:51:40	112	42,4	11
0:51:50	112	41,8	11
0:52:00	113	41,6	11
0:52:10	113	41,9	10
0:52:20	113	42,2	10
0:52:30	114	42,7	10
0:52:40	114	42,9	11
0:52:50	114	43,2	11
0:53:00	115	43,4	10
0:53:10	115	43,6	10
0:53:20	115	43,8	10
0:53:30	116	43,1	10
0:53:40	116	43,3	10
0:53:50	116	43,5	11
0:54:00	117	43,8	10
0:54:10	117	43,9	10
0:54:20	117	44,2	10
0:54:30	118	44,4	10
0:54:40	118	44,7	11
0:54:50	118	44,9	11
0:55:00	119	44,2	10
0:55:10	119	44,4	10
0:55:20	119	44,6	10
0:55:30	119	44,9	10
0:55:40	120	45,2	11
0:55:50	120	45,5	11
0:56:00	120	45,8	10
0:56:10	120	44,8	10
0:56:20	121	45,1	10
0:56:30	121	45,3	10
0:56:40	121	45,4	11
0:56:50	122	45,5	11
0:57:00	122	45,6	10
0:57:10	122	45,6	10
0:57:20	122	45,7	11
0:57:30	123	45,7	11
0:57:40	123	45,6	11
0:57:50	123	45,5	11
0:58:00	123	45,4	10
0:58:10	124	45,3	11
0:58:20	124	45,2	11
0:58:30	124	45,0	11
0:58:40	124	44,9	11
0:58:50	124	44,7	11
0:59:00	125	44,7	11
0:59:10	125	44,7	11
0:59:20	125	44,7	11
0:59:30	125	44,7	12
0:59:40	125	44,7	12
0:59:50	125	44,7	12
1:00:00	125	44,7	11
1:00:10	125	44,8	12
1:00:20	125	44,7	12
1:00:30	125	44,7	13
1:00:40	126	44,8	14
1:00:50	126	44,8	13
1:01:00	126	44,7	13
1:01:10	126	44,6	13
1:01:20	126	44,8	14
1:01:30	126	44,7	14
1:01:40	126	44,6	14
1:01:50	126	44,7	13
1:02:00	126	44,7	12
1:02:10	126	44,7	12
1:02:20	126	45,0	12
1:02:30	126	44,8	12
1:02:40	126	44,7	12
1:02:50	126	44,8	11
1:03:00	126	44,7	11
1:03:10	126	44,7	11
1:03:20	126	44,6	11
1:03:30	126	44,7	12
1:03:40	126	44,7	11
1:03:50	126	44,7	11
1:04:00	126	44,7	11
1:04:10	126	44,8	11
1:04:20	126	44,7	11
1:04:30	126	44,7	11
1:04:40	125	44,7	11
1:04:50	125	44,7	11
1:05:00	125	44,8	11
1:05:10	125	44,8	11
1:05:20	125	44,9	11
1:05:30	125	44,8	11
1:05:40	124	44,7	11
1:05:50	124	44,7	11
1:06:00	124	44,8	11
1:06:10	124	44,9	11
1:06:20	123	45,0	11
1:06:30	123	45,1	12
1:06:40	123	45,1	11
1:06:50	123	45,2	11
1:07:00	123	45,3	11
1:07:10	122	45,4	12
1:07:20	122	45,6	12
1:07:30	122	45,7	11
1:07:40	122	44,6	11
1:07:50	121	45,0	12
1:08:00	121	45,1	12
1:08:10	121	45,3	12
1:08:20	121	45,7	12
1:08:30	121	45,9	12
1:08:40	120	45,1	12
1:08:50	120	45,4	12
1:09:00	120	45,6	12
1:09:10	120	45,9	12
1:09:20	120	45,2	12
1:09:30	119	45,6	12
1:09:40	119	45,8	12
1:09:50	119	45,0	12
1:10:00	119	45,3	12
1:10:10	119	45,7	12
1:10:20	119	44,8	12
1:10:30	119	45,0	12
1:10:40	119	45,4	12
1:10:50	119	45,7	12
1:11:00	119	44,6	12
1:11:10	118	45,1	12
1:11:20	118	45,4	12
1:11:30	118	45,8	12
1:11:40	118	44,8	12
1:11:50	119	45,3	12
1:12:00	119	45,6	13
1:12:10	119	45,8	14
1:12:20	119	44,8	14
1:12:30	119	45,2	14
1:12:40	119	45,5	14
1:12:50	119	45,5	14
1:13:00	119	45,6	14
1:13:10	119	45,4	15
1:13:20	119	46,0	14
1:13:30	119	45,0	14
1:13:40	120	45,2	14
1:13:50	120	45,4	15
1:14:00	120	45,4	15
1:14:10	120	45,3	15
1:14:20	120	45,3	15
1:14:30	120	45,2	15
1:14:40	121	45,1	15
1:14:50	121	45,1	15
1:15:00	121	45,1	15
1:15:10	121	44,9	15
1:15:20	121	44,7	15
1:15:30	122	44,9	15
1:15:40	122	44,6	16
1:15:50	122	44,6	15
1:16:00	122	44,8	15
1:16:10	122	44,7	15
1:16:20	122	44,7	16
1:16:30	123	44,7	16
1:16:40	123	44,7	15
1:16:50	123	44,7	15
1:17:00	123	44,7	15
1:17:10	123	44,7	16
1:17:20	124	44,7	16
1:17:30	124	44,7	15
1:17:40	124	44,7	15
1:17:50	124	44,8	15
1:18:00	124	44,7	16
1:18:10	124	44,6	16
1:18:20	124	44,7	16
1:18:30	124	44,7	15
1:18:40	124	44,7	15
1:18:50	124	44,6	16
1:19:00	124	44,8	16
1:19:10	124	44,9	16
1:19:20	124	44,7	15
1:19:30	124	44,8	16
1:19:40	124	44,8	16
1:19:50	124	44,8	16
1:20:00	124	44,7	15
1:20:10	124	44,7	15
1:20:20	124	44,7	15
1:20:30	124	44,7	15
1:20:40	124	44,7	14
1:20:50	124	44,6	14
1:21:00	124	44,7	13
1:21:10	124	44,7	13
1:21:20	124	44,7	13
1:21:30	123	44,7	13
1:21:40	123	44,7	13
1:21:50	123	44,7	13
1:22:00	123	44,8	13
1:22:10	123	44,8	13
1:22:20	122	44,8	13
1:22:30	122	44,9	13
1:22:40	122	44,8	13
1:22:50	122	45,0	13
1:23:00	122	45,1	13
1:23:10	121	45,2	13
1:23:20	121	45,5	13
1:23:30	121	45,8	13
1:23:40	121	44,7	13
1:23:50	121	44,9	13
1:24:00	120	45,1	13
1:24:10	120	45,4	13
1:24:20	120	45,6	13
1:24:30	120	45,7	13
1:24:40	120	44,7	13
1:24:50	119	45,0	13
1:25:00	119	45,4	13
1:25:10	119	45,8	13
1:25:20	119	44,7	13
1:25:30	119	45,1	13
1:25:40	118	45,5	13
1:25:50	118	45,9	13
1:26:00	118	45,2	13
1:26:10	118	45,6	13
1:26:20	118	44,5	14
1:26:30	118	45,1	15
1:26:40	118	45,5	16
1:26:50	118	45,8	16
1:27:00	118	45,0	16
1:27:10	118	45,1	16
1:27:20	118	45,6	17
1:27:30	118	46,0	17
1:27:40	118	45,0	17
1:27:50	118	45,4	17
1:28:00	118	45,7	18
1:28:10	118	45,9	19
1:28:20	118	45,2	19
1:28:30	118	45,5	19
1:28:40	118	45,7	19
1:28:50	118	44,7	20
1:29:00	118	45,0	21
1:29:10	118	45,2	21
1:29:20	118	45,4	21
1:29:30	118	45,6	23
1:29:40	118	45,8	23
1:29:50	119	44,8	25
1:30:00	119	44,9	24
1:30:10	119	44,9	24
1:30:20	119	45,1	24
1:30:30	119	45,2	25
1:30:40	119	45,3	27
1:30:50	120	45,3	26
1:31:00	120	45,4	25
1:31:10	120	45,4	26
1:31:20	120	45,3	28
1:31:30	120	45,2	29
1:31:40	120	45,3	28
1:31:50	121	45,0	28
1:32:00	121	45,0	29
1:32:10	121	45,1	31
1:32:20	121	45,0	32
1:32:30	121	44,7	33
1:32:40	121	44,9	33
1:32:50	122	44,7	35
1:33:00	122	44,7	38
1:33:10	122	44,8	38
1:33:20	122	44,8	38
1:33:30	122	44,7	39
1:33:40	122	44,7	42
1:33:50	122	44,7	45
1:34:00	123	44,7	46
1:34:10	123	44,6	47
1:34:20	123	44,6	49
1:34:30	123	44,7	52
1:34:40	123	44,7	54
1:34:50	123	44,7	56
1:35:00	123	44,7	56
1:35:10	124	44,7	57
1:35:20	124	44,7	62
1:35:30	124	44,8	59
1:35:40	124	44,7	60
1:35:50	124	44,7	65
1:36:00	124	44,7	67
1:36:10	124	44,8	70
1:36:20	124	44,9	71
1:36:30	124	44,7	73

File: project-root/data/Data Acquisition/Data Acquisition/2021 year (353)/21-042.txt
--Test Summary--
Full Path and File Name	
Instrument Name	SGSA/UCA
Instrument Type	Model 5265 SGSA/UCA
Instrument Serial Number	
Test Start Date	11.03.2021
Test Start Time	17:12:29
Test Stop Date	11.03.2021
Test Stop Time	19:44:54
Test Length	2:32:25
Final Sample Time Offset	2:32:00
Controller Schedule Name	
Sampling Period	30 seconds
Comments	
Information	WellID	
Information	Customer	
Information	EngName	
Information	CementClass	I-50
Information	CementMfr	
Information	Additives	100
Information	Density	
Information	BHCT	35
Information	BHST	40
Information	FluidLoss	
Information	JobType	
Calculated Value	CS_50	N/A
Calculated Value	CS_500	N/A
Calculated Value	SGS_Initial	N/A
Calculated Value	SGS_Final	N/A
Calculated Value	CS_Time8h	N/A
Calculated Value	CS_Time12h	N/A
Calculated Value	Time_SGS_100lb/100ft2	N/A
Calculated Value	Time_SGS_500lb/100ft2	N/A
Calculated Value	CS_Time24h	N/A
Calculated Value	CS_Time48h	N/A
Calculated Curve	Compressive Strength	Compressive strength type B (more than 14 lb/gal)
Calculated Curve	Static Gel Strength	Static gel strength
Initial Temperature (°C)	22 °C
Final Temperature (°C)	38 °C
Initial Pressure (psi)	3290 psi
Final Pressure (psi)	2803 psi
Initial Transit Time (microsec/in)	16,32 microsec/in
Final Transit Time (microsec/in)	15,63 microsec/in
Initial Gel Value	4532
Final Gel Value	6957
Initial Compressive Strength (MPa)	0,00 MPa
Final Compressive Strength (MPa)	0,21 MPa
Initial Static Gel Strength (lb/100ft2)	N/A
Final Static Gel Strength (lb/100ft2)	N/A
--Data--
Time (HH:MM:SS)	Temperature (°C)	Pressure (psi)	Transit Time (microsec/in)	Gel Value	Compressive Strength (MPa)	Static Gel Strength (lb/100ft2)
0:00:00	22	3290	16,32	4532	0,00	
0:00:30	22	3735	16,32	4526	0,00	
0:01:00	22	3768	16,30	4531	0,00	
0:01:30	22	3768	16,28	4520	0,01	
0:02:00	22	3753	16,28	4523	0,01	
0:02:30	22	3735	16,27	4517	0,01	
0:03:00	23	3717	16,27	4524	0,01	
0:03:30	23	3700	16,28	4524	0,01	
0:04:00	23	3685	16,28	4516	0,01	
0:04:30	23	3668	16,28	4524	0,01	
0:05:00	23	3654	16,28	4535	0,01	
0:05:30	23	3640	16,29	4526	0,01	
0:06:00	23	3629	16,29	4530	0,01	
0:06:30	23	3620	16,29	4522	0,01	
0:07:00	24	3614	16,29	4529	0,01	
0:07:30	24	3609	16,29	4517	0,01	
0:08:00	24	3604	16,29	4508	0,01	
0:08:30	24	3598	16,29	4497	0,01	
0:09:00	24	3593	16,29	4480	0,01	
0:09:30	25	3588	16,29	4473	0,01	
0:10:00	25	3585	16,28	4472	0,01	
0:10:30	25	3582	16,28	4468	0,01	
0:11:00	25	3582	16,28	4470	0,01	
0:11:30	25	3582	16,27	4455	0,01	
0:12:00	26	3583	16,27	4462	0,01	
0:12:30	26	3584	16,27	4461	0,01	
0:13:00	26	3585	16,27	4473	0,01	
0:13:30	26	3586	16,26	4479	0,02	
0:14:00	26	3587	16,25	4483	0,02	
0:14:30	26	3589	16,25	4483	0,02	
0:15:00	27	3592	16,24	4489	0,02	
0:15:30	27	3596	16,24	4488	0,02	
0:16:00	27	3600	16,24	4489	0,02	
0:16:30	27	3605	16,23	4507	0,02	
0:17:00	28	3609	16,23	4497	0,03	
0:17:30	28	3612	16,22	4522	0,03	
0:18:00	28	3616	16,22	4532	0,03	
0:18:30	28	3620	16,21	4530	0,03	
0:19:00	28	3624	16,21	4545	0,03	
0:19:30	29	3630	16,20	4552	0,03	
0:20:00	29	3635	16,19	4553	0,04	
0:20:30	29	3642	16,19	4561	0,04	
0:21:00	29	3649	16,18	4573	0,04	
0:21:30	30	3657	16,17	4588	0,04	
0:22:00	30	3664	16,17	4603	0,04	
0:22:30	30	3670	16,17	4610	0,04	
0:23:00	30	3678	16,16	4612	0,05	
0:23:30	30	3686	16,15	4634	0,05	
0:24:00	31	3694	16,15	4639	0,05	
0:24:30	31	3702	16,14	4643	0,05	
0:25:00	31	3712	16,14	4659	0,05	
0:25:30	31	3722	16,13	4664	0,05	
0:26:00	32	3733	16,12	4680	0,06	
0:26:30	32	3742	16,12	4691	0,06	
0:27:00	32	3750	16,11	4705	0,06	
0:27:30	32	3759	16,11	4703	0,06	
0:28:00	32	3768	16,09	4722	0,06	
0:28:30	33	3777	16,09	4736	0,07	
0:29:00	33	3786	16,08	4748	0,07	
0:29:30	33	3796	16,08	4766	0,07	
0:30:00	33	3807	16,07	4775	0,07	
0:30:30	34	3817	16,07	4789	0,07	
0:31:00	34	3828	16,06	4786	0,07	
0:31:30	34	3837	16,06	4802	0,07	
0:32:00	34	3844	16,05	4810	0,08	
0:32:30	34	3851	16,05	4817	0,08	
0:33:00	34	3856	16,04	4830	0,08	
0:33:30	34	3860	16,04	4829	0,08	
0:34:00	35	4093	16,02	4863	0,09	
0:34:30	35	4127	16,00	4878	0,09	
0:35:00	35	4150	15,99	4888	0,10	
0:35:30	35	4167	15,98	4900	0,10	
0:36:00	35	4179	15,97	4906	0,10	
0:36:30	35	4189	15,97	4914	0,10	
0:37:00	35	4196	15,96	4918	0,10	
0:37:30	35	4200	15,96	4920	0,10	
0:38:00	35	4203	15,96	4926	0,10	
0:38:30	35	4204	15,96	4926	0,10	
0:39:00	35	4205	15,96	4940	0,11	
0:39:30	35	4203	15,95	4948	0,11	
0:40:00	35	4200	15,95	4951	0,11	
0:40:30	35	4197	15,95	4958	0,11	
0:41:00	35	4195	15,95	4966	0,11	
0:41:30	35	4192	15,95	4968	0,11	
0:42:00	36	4190	15,95	4978	0,11	
0:42:30	36	4187	15,94	4985	0,11	
0:43:00	36	4185	15,94	4987	0,11	
0:43:30	36	4182	15,94	5002	0,11	
0:44:00	36	4178	15,94	5009	0,11	
0:44:30	36	4174	15,94	5017	0,11	
0:45:00	36	4170	15,94	5025	0,11	
0:45:30	36	4167	15,95	5030	0,11	
0:46:00	36	4162	15,95	5037	0,11	
0:46:30	36	4157	15,95	5045	0,11	
0:47:00	36	4151	15,94	5059	0,11	
0:47:30	36	4140	15,94	5070	0,11	
0:48:00	36	4129	15,95	5069	0,11	
0:48:30	36	4119	15,95	5082	0,11	
0:49:00	36	4109	15,95	5085	0,11	
0:49:30	36	4099	15,95	5091	0,11	
0:50:00	36	4088	15,95	5105	0,11	
0:50:30	36	4078	15,95	5114	0,11	
0:51:00	36	4070	15,95	5128	0,11	
0:51:30	36	4061	15,95	5130	0,11	
0:52:00	36	4053	15,96	5142	0,11	
0:52:30	36	4044	15,96	5144	0,11	
0:53:00	36	4035	15,96	5162	0,11	
0:53:30	36	4027	15,96	5170	0,11	
0:54:00	36	4019	15,96	5175	0,10	
0:54:30	36	4016	15,96	5183	0,10	
0:55:00	36	4168	15,96	5210	0,10	
0:55:30	36	4195	15,95	5224	0,11	
0:56:00	36	4215	15,94	5238	0,11	
0:56:30	36	4229	15,94	5248	0,11	
0:57:00	36	4238	15,94	5258	0,11	
0:57:30	36	4245	15,94	5274	0,11	
0:58:00	36	4249	15,94	5285	0,11	
0:58:30	36	4252	15,94	5294	0,11	
0:59:00	36	4253	15,94	5301	0,11	
0:59:30	36	4252	15,94	5321	0,11	
1:00:00	36	4249	15,94	5323	0,11	
1:00:30	36	4246	15,94	5333	0,11	
1:01:00	36	4241	15,94	5342	0,11	
1:01:30	36	4238	15,94	5356	0,11	
1:02:00	36	4232	15,94	5369	0,11	
1:02:30	36	4227	15,94	5377	0,11	
1:03:00	36	4221	15,95	5390	0,11	
1:03:30	36	4215	15,95	5402	0,11	
1:04:00	36	4211	15,95	5409	0,11	
1:04:30	36	4205	15,95	5425	0,11	
1:05:00	36	4200	15,95	5437	0,11	
1:05:30	36	4194	15,95	5447	0,11	
1:06:00	36	4187	15,95	5455	0,11	
1:06:30	36	4180	15,95	5468	0,11	
1:07:00	36	4173	15,95	5482	0,11	
1:07:30	36	4165	15,95	5489	0,11	
1:08:00	36	4157	15,96	5500	0,11	
1:08:30	36	4150	15,96	5508	0,11	
1:09:00	36	4143	15,96	5524	0,11	
1:09:30	36	4134	15,96	5530	0,10	
1:10:00	36	4125	15,96	5545	0,10	
1:10:30	36	4124	15,96	5552	0,10	
1:11:00	36	4125	15,96	5566	0,11	
1:11:30	36	4114	15,96	5577	0,10	
1:12:00	36	4113	15,96	5590	0,10	
1:12:30	36	4102	15,96	5594	0,10	
1:13:00	36	4091	15,96	5612	0,10	
1:13:30	36	4079	15,96	5622	0,10	
1:14:00	36	4070	15,96	5636	0,10	
1:14:30	36	4061	15,97	5640	0,10	
1:15:00	36	4053	15,97	5654	0,10	
1:15:30	37	4046	15,97	5658	0,10	
1:16:00	37	4039	15,97	5670	0,10	
1:16:30	37	4030	15,97	5679	0,10	
1:17:00	37	4021	15,97	5696	0,10	
1:17:30	37	4011	15,97	5703	0,10	
1:18:00	37	4001	15,97	5721	0,10	
1:18:30	37	3990	15,97	5727	0,10	
1:19:00	37	3978	15,97	5732	0,10	
1:19:30	37	3966	15,97	5747	0,10	
1:20:00	37	3956	15,97	5759	0,10	
1:20:30	37	3946	15,98	5763	0,10	
1:21:00	37	3938	15,98	5775	0,10	
1:21:30	37	3931	15,98	5788	0,10	
1:22:00	37	3924	15,98	5790	0,10	
1:22:30	37	3917	15,98	5801	0,10	
1:23:00	37	3910	15,98	5809	0,10	
1:23:30	37	3902	15,98	5818	0,10	
1:24:00	37	3895	15,98	5831	0,10	
1:24:30	37	3888	15,98	5839	0,10	
1:25:00	37	3881	15,98	5850	0,10	
1:25:30	37	3874	15,98	5858	0,10	
1:26:00	37	3867	15,98	5872	0,10	
1:26:30	37	3860	15,98	5880	0,10	
1:27:00	37	3853	15,98	5891	0,10	
1:27:30	37	3846	15,98	5898	0,10	
1:28:00	37	3839	15,98	5909	0,10	
1:28:30	37	3830	15,98	5916	0,10	
1:29:00	37	3822	15,98	5928	0,10	
1:29:30	37	3815	15,98	5935	0,10	
1:30:00	37	3807	15,98	5943	0,10	
1:30:30	37	3799	15,99	5952	0,10	
1:31:00	37	3791	15,98	5964	0,10	
1:31:30	37	3784	15,98	5974	0,10	
1:32:00	37	3778	15,98	5985	0,10	
1:32:30	37	3771	15,98	5989	0,10	
1:33:00	37	3764	15,98	5997	0,10	
1:33:30	37	3756	15,98	6009	0,10	
1:34:00	37	3748	15,98	6017	0,10	
1:34:30	37	3740	15,98	6022	0,10	
1:35:00	37	3731	15,98	6037	0,10	
1:35:30	37	3723	15,98	6046	0,10	
1:36:00	37	3715	15,98	6056	0,10	
1:36:30	37	3707	15,98	6061	0,10	
1:37:00	37	3700	15,98	6068	0,10	
1:37:30	37	3694	15,98	6080	0,10	
1:38:00	37	3688	15,98	6089	0,10	
1:38:30	37	3681	15,98	6094	0,10	
1:39:00	37	3681	15,98	6104	0,10	
1:39:30	37	3667	15,98	6112	0,10	
1:40:00	37	3659	15,98	6123	0,10	
1:40:30	37	3651	15,98	6129	0,10	
1:41:00	37	3644	15,98	6143	0,10	
1:41:30	37	3636	15,98	6149	0,10	
1:42:00	37	3628	15,98	6159	0,10	
1:42:30	37	3620	15,97	6166	0,10	
1:43:00	37	3612	15,97	6174	0,10	
1:43:30	37	3606	15,97	6187	0,10	
1:44:00	37	3600	15,97	6192	0,10	
1:44:30	37	3594	15,97	6196	0,10	
1:45:00	37	3588	15,97	6204	0,10	
1:45:30	37	3581	15,97	6214	0,10	
1:46:00	37	3574	15,97	6219	0,10	
1:46:30	37	3566	15,96	6230	0,10	
1:47:00	37	3558	15,96	6237	0,10	
1:47:30	37	3550	15,96	6247	0,10	
1:48:00	37	3542	15,96	6258	0,10	
1:48:30	37	3534	15,96	6262	0,10	
1:49:00	37	3527	15,96	6274	0,10	
1:49:30	37	3520	15,96	6280	0,11	
1:50:00	37	3513	15,96	6286	0,11	
1:50:30	37	3507	15,95	6296	0,11	
1:51:00	37	3501	15,95	6306	0,11	
1:51:30	37	3494	15,95	6311	0,11	
1:52:00	37	3487	15,94	6324	0,11	
1:52:30	37	3480	15,94	6331	0,11	
1:53:00	37	3472	15,94	6341	0,11	
1:53:30	37	3464	15,94	6351	0,11	
1:54:00	37	3455	15,94	6355	0,11	
1:54:30	37	3447	15,93	6367	0,11	
1:55:00	37	3439	15,93	6375	0,11	
1:55:30	37	3431	15,93	6384	0,11	
1:56:00	37	3424	15,93	6390	0,11	
1:56:30	37	3418	15,93	6402	0,11	
1:57:00	37	3412	15,92	6406	0,12	
1:57:30	37	3406	15,92	6415	0,12	
1:58:00	37	3399	15,92	6421	0,12	
1:58:30	37	3391	15,92	6429	0,12	
1:59:00	37	3384	15,92	6439	0,12	
1:59:30	37	3375	15,91	6450	0,12	
2:00:00	37	3367	15,91	6455	0,12	
2:00:30	37	3358	15,91	6467	0,12	
2:01:00	37	3349	15,91	6475	0,12	
2:01:30	37	3340	15,91	6484	0,12	
2:02:00	37	3331	15,90	6492	0,12	
2:02:30	37	3324	15,90	6502	0,12	
2:03:00	37	3317	15,90	6512	0,12	
2:03:30	38	3310	15,89	6520	0,12	
2:04:00	38	3303	15,89	6528	0,13	
2:04:30	38	3296	15,89	6536	0,13	
2:05:00	38	3288	15,89	6542	0,13	
2:05:30	38	3280	15,88	6552	0,13	
2:06:00	38	3271	15,88	6559	0,13	
2:06:30	38	3262	15,88	6567	0,13	
2:07:00	38	3253	15,87	6575	0,13	
2:07:30	38	3244	15,87	6577	0,13	
2:08:00	38	3235	15,87	6589	0,13	
2:08:30	38	3227	15,86	6594	0,13	
2:09:00	38	3219	15,86	6607	0,14	
2:09:30	38	3212	15,85	6613	0,14	
2:10:00	38	3204	15,85	6622	0,14	
2:10:30	38	3197	15,84	6631	0,14	
2:11:00	38	3188	15,84	6639	0,14	
2:11:30	38	3180	15,84	6651	0,14	
2:12:00	38	3170	15,83	6658	0,14	
2:12:30	38	3161	15,83	6666	0,14	
2:13:00	38	3151	15,83	6673	0,15	
2:13:30	38	3141	15,82	6682	0,15	
2:14:00	38	3131	15,82	6690	0,15	
2:14:30	38	3122	15,82	6696	0,15	
2:15:00	38	3114	15,81	6706	0,15	
2:15:30	38	3105	15,81	6712	0,15	
2:16:00	38	3097	15,81	6721	0,15	
2:16:30	38	3090	15,80	6730	0,15	
2:17:00	38	3082	15,80	6739	0,16	
2:17:30	38	3074	15,79	6745	0,16	
2:18:00	38	3066	15,79	6756	0,16	
2:18:30	38	3057	15,78	6759	0,16	
2:19:00	38	3048	15,78	6769	0,16	
2:19:30	38	3038	15,77	6779	0,16	
2:20:00	38	3028	15,77	6785	0,17	
2:20:30	38	3018	15,76	6793	0,17	
2:21:00	38	3008	15,76	6798	0,17	
2:21:30	38	2999	15,75	6809	0,17	
2:22:00	38	2990	15,74	6816	0,17	
2:22:30	38	2981	15,74	6822	0,18	
2:23:00	38	2972	15,73	6831	0,18	
2:23:30	38	2963	15,73	6839	0,18	
2:24:00	38	2955	15,72	6845	0,18	
2:24:30	38	2946	15,72	6852	0,18	
2:25:00	38	2937	15,72	6862	0,18	
2:25:30	38	2928	15,71	6869	0,18	
2:26:00	38	2919	15,71	6875	0,19	
2:26:30	38	2909	15,70	6883	0,19	
2:27:00	38	2899	15,69	6889	0,19	
2:27:30	38	2888	15,69	6893	0,19	
2:28:00	38	2877	15,68	6901	0,19	
2:28:30	38	2866	15,68	6908	0,19	
2:29:00	38	2856	15,67	6913	0,20	
2:29:30	38	2846	15,67	6921	0,20	
2:30:00	38	2837	15,66	6929	0,20	
2:30:30	38	2828	15,65	6934	0,20	
2:31:00	38	2819	15,64	6941	0,21	
2:31:30	38	2811	15,64	6948	0,21	
2:32:00	38	2803	15,63	6957	0,21
