Repository: ProgWizer/parser

File: project-root/data/Data Acquisition/Data Acquisition/2021 year (353)/21-043 D.txt
--Test Summary--
Full Path and File Name	
Instrument Name	7222
Instrument Type	Model 7222 Consistometer
Instrument Serial Number	
Test Start Date	22.03.2021
Test Start Time	14:48:25
Test Stop Date	22.03.2021
Test Stop Time	18:20:44
Test Length	3:32:19
Final Sample Time Offset	3:32:10
Controller Schedule Name	
Sampling Period	10 seconds
Comments	
Information	WellID	
Information	Customer	
Information	EngName	DENIS
Information	CementClass	G Holsim
Information	CementMfr	
Information	Additives	DPC 0,3% +R-FT 0,15%+Floss117 0,6%+ MKU 5% + SR 3% + êâ. ìóêà 30%
Information	Density	
Information	BHCT	
Information	BHST	
Information	FluidLoss	
Information	JobType	
Calculated Value	Time_30Bc	3:30:30
Calculated Value	Time_70Bc	N/A
Initial Temperature (°C)	24 °C
Final Temperature (°C)	121 °C
Initial Pressure (MPa)	1,0 MPa
Final Pressure (MPa)	45,0 MPa
Initial Consistency (Bc)	20 Bc
Final Consistency (Bc)	47 Bc
--Data--
Time (HH:MM:SS)	Temperature (°C)	Pressure (MPa)	Consistency (Bc)
0:00:00	24	1,0	20
0:00:10	24	1,2	17
0:00:20	24	1,4	20
0:00:30	24	1,5	21
0:00:40	24	1,7	16
0:00:50	24	2,0	24
0:01:00	24	2,4	23
0:01:10	24	2,8	18
0:01:20	24	3,2	25
0:01:30	24	3,3	23
0:01:40	24	3,5	17
0:01:50	24	3,6	21
0:02:00	24	3,8	15
0:02:10	25	3,9	16
0:02:20	25	3,9	16
0:02:30	25	4,0	16
0:02:40	25	4,3	14
0:02:50	26	4,4	20
0:03:00	26	4,5	21
0:03:10	26	4,7	21
0:03:20	27	4,7	17
0:03:30	27	4,9	21
0:03:40	27	4,9	19
0:03:50	28	5,0	20
0:04:00	28	5,3	20
0:04:10	29	5,4	22
0:04:20	29	5,4	17
0:04:30	29	5,6	19
0:04:40	30	5,7	20
0:04:50	30	5,9	19
0:05:00	31	6,1	21
0:05:10	31	6,2	22
0:05:20	32	6,4	20
0:05:30	32	6,4	19
0:05:40	32	6,5	22
0:05:50	33	6,7	17
0:06:00	33	6,8	23
0:06:10	34	7,0	19
0:06:20	34	7,1	17
0:06:30	34	7,3	19
0:06:40	35	7,3	19
0:06:50	35	7,6	19
0:07:00	35	7,6	20
0:07:10	36	7,7	15
0:07:20	36	7,9	14
0:07:30	36	7,9	13
0:07:40	37	8,3	15
0:07:50	37	8,3	14
0:08:00	37	8,4	21
0:08:10	38	8,7	18
0:08:20	38	8,6	18
0:08:30	38	9,0	18
0:08:40	39	9,0	20
0:08:50	39	9,2	24
0:09:00	39	9,2	18
0:09:10	40	9,4	16
0:09:20	40	9,7	15
0:09:30	40	9,6	15
0:09:40	41	9,8	15
0:09:50	41	10,0	16
0:10:00	41	9,9	14
0:10:10	42	10,2	22
0:10:20	42	10,4	18
0:10:30	42	10,3	16
0:10:40	43	10,6	14
0:10:50	43	10,8	13
0:11:00	43	10,7	13
0:11:10	44	11,0	13
0:11:20	44	11,2	13
0:11:30	44	11,1	13
0:11:40	45	11,4	13
0:11:50	45	11,6	22
0:12:00	45	11,6	17
0:12:10	46	11,8	20
0:12:20	46	11,8	19
0:12:30	46	12,0	18
0:12:40	47	12,3	17
0:12:50	47	12,2	15
0:13:00	47	12,5	20
0:13:10	48	12,4	16
0:13:20	48	12,7	18
0:13:30	48	13,0	16
0:13:40	49	12,8	14
0:13:50	49	13,0	13
0:14:00	49	13,3	19
0:14:10	49	13,5	16
0:14:20	50	13,3	18
0:14:30	50	13,6	13
0:14:40	50	13,8	13
0:14:50	51	14,0	13
0:15:00	51	13,9	12
0:15:10	51	14,2	11
0:15:20	51	14,5	11
0:15:30	52	14,4	13
0:15:40	52	14,8	14
0:15:50	52	14,6	14
0:16:00	53	14,8	11
0:16:10	53	15,1	10
0:16:20	53	15,0	10
0:16:30	54	15,2	18
0:16:40	54	15,4	13
0:16:50	54	15,7	12
0:17:00	55	15,5	16
0:17:10	55	15,7	13
0:17:20	55	16,0	13
0:17:30	55	16,2	14
0:17:40	56	16,0	14
0:17:50	56	16,2	13
0:18:00	56	16,5	12
0:18:10	57	16,7	12
0:18:20	57	16,5	11
0:18:30	57	16,8	11
0:18:40	58	17,0	11
0:18:50	58	17,3	11
0:19:00	58	17,1	11
0:19:10	58	17,4	10
0:19:20	59	17,6	10
0:19:30	59	17,4	10
0:19:40	59	17,6	10
0:19:50	60	17,9	10
0:20:00	60	18,2	11
0:20:10	60	17,9	12
0:20:20	60	18,1	15
0:20:30	61	18,4	11
0:20:40	61	18,7	10
0:20:50	61	18,7	9
0:21:00	62	18,7	9
0:21:10	62	19,0	9
0:21:20	62	19,2	9
0:21:30	62	18,9	9
0:21:40	63	19,3	9
0:21:50	63	19,6	9
0:22:00	63	19,9	9
0:22:10	64	19,5	12
0:22:20	64	19,8	13
0:22:30	64	20,1	12
0:22:40	65	20,3	11
0:22:50	65	20,4	11
0:23:00	65	20,2	14
0:23:10	65	20,4	11
0:23:20	66	20,7	10
0:23:30	66	21,0	9
0:23:40	66	20,8	9
0:23:50	67	21,1	9
0:24:00	67	21,4	9
0:24:10	67	21,7	9
0:24:20	67	21,4	8
0:24:30	68	21,7	13
0:24:40	68	22,0	11
0:24:50	68	21,8	10
0:25:00	69	22,1	9
0:25:10	69	22,3	9
0:25:20	69	22,5	10
0:25:30	70	22,7	9
0:25:40	70	22,4	8
0:25:50	70	22,7	8
0:26:00	70	23,0	8
0:26:10	71	22,8	8
0:26:20	71	23,0	8
0:26:30	72	23,2	7
0:26:40	72	23,4	7
0:26:50	72	23,8	7
0:27:00	72	23,6	7
0:27:10	73	23,9	7
0:27:20	73	24,2	7
0:27:30	73	23,8	7
0:27:40	74	24,0	7
0:27:50	74	24,3	7
0:28:00	74	24,5	8
0:28:10	75	24,6	7
0:28:20	75	24,8	7
0:28:30	75	25,0	7
0:28:40	75	25,3	7
0:28:50	76	25,0	7
0:29:00	76	25,3	6
0:29:10	76	25,0	8
0:29:20	76	25,3	7
0:29:30	77	25,6	7
0:29:40	77	25,7	7
0:29:50	77	25,9	7
0:30:00	78	26,1	7
0:30:10	78	26,3	7
0:30:20	78	26,6	7
0:30:30	79	26,2	7
0:30:40	79	26,5	7
0:30:50	79	26,8	7
0:31:00	80	27,0	6
0:31:10	80	27,2	6
0:31:20	80	26,9	6
0:31:30	80	27,2	6
0:31:40	80	27,6	6
0:31:50	81	27,2	6
0:32:00	81	27,6	6
0:32:10	81	27,9	6
0:32:20	82	28,1	6
0:32:30	82	28,3	6
0:32:40	82	27,7	6
0:32:50	83	27,9	8
0:33:00	83	28,2	7
0:33:10	83	28,5	7
0:33:20	84	28,8	7
0:33:30	84	29,0	7
0:33:40	84	29,2	7
0:33:50	84	29,3	7
0:34:00	85	28,8	7
0:34:10	85	29,0	6
0:34:20	85	29,3	6
0:34:30	86	29,6	6
0:34:40	86	29,8	6
0:34:50	86	30,1	6
0:35:00	86	29,6	6
0:35:10	87	29,9	9
0:35:20	87	30,1	7
0:35:30	87	30,3	7
0:35:40	88	30,6	7
0:35:50	88	30,9	7
0:36:00	88	31,2	6
0:36:10	88	30,8	9
0:36:20	89	31,0	7
0:36:30	89	31,2	7
0:36:40	89	31,5	6
0:36:50	90	31,8	6
0:37:00	90	31,4	6
0:37:10	90	31,8	6
0:37:20	90	32,1	6
0:37:30	91	32,4	6
0:37:40	91	31,9	6
0:37:50	91	32,0	6
0:38:00	92	32,2	6
0:38:10	92	32,5	6
0:38:20	92	32,8	6
0:38:30	93	33,0	5
0:38:40	93	33,3	5
0:38:50	93	33,4	5
0:39:00	94	33,5	5
0:39:10	94	33,7	5
0:39:20	94	32,9	5
0:39:30	95	33,2	7
0:39:40	95	33,4	6
0:39:50	95	33,8	6
0:40:00	95	34,3	6
0:40:10	96	33,9	5
0:40:20	96	34,2	5
0:40:30	96	34,5	5
0:40:40	96	34,8	5
0:40:50	97	34,9	5
0:41:00	97	35,3	5
0:41:10	97	34,5	5
0:41:20	98	34,7	6
0:41:30	98	34,8	5
0:41:40	98	35,0	5
0:41:50	99	35,2	5
0:42:00	99	35,3	5
0:42:10	99	35,4	5
0:42:20	100	35,6	5
0:42:30	100	35,8	5
0:42:40	100	36,0	5
0:42:50	101	36,3	5
0:43:00	101	36,5	5
0:43:10	101	36,9	5
0:43:20	101	36,1	5
0:43:30	101	36,3	5
0:43:40	102	36,5	5
0:43:50	102	36,8	5
0:44:00	102	37,0	5
0:44:10	103	37,4	5
0:44:20	103	37,6	5
0:44:30	103	37,9	5
0:44:40	104	38,3	5
0:44:50	104	37,3	5
0:45:00	104	37,6	5
0:45:10	105	37,3	5
0:45:20	105	38,4	5
0:45:30	105	38,6	5
0:45:40	105	38,9	5
0:45:50	106	39,0	5
0:46:00	106	38,1	5
0:46:10	106	38,4	5
0:46:20	107	38,6	5
0:46:30	107	38,9	5
0:46:40	107	39,4	5
0:46:50	108	39,7	5
0:47:00	108	39,9	5
0:47:10	108	40,1	5
0:47:20	108	40,3	5
0:47:30	109	39,3	7
0:47:40	109	39,8	5
0:47:50	109	40,1	5
0:48:00	110	40,4	5
0:48:10	110	40,7	5
0:48:20	110	40,9	5
0:48:30	110	41,3	5
0:48:40	111	40,5	5
0:48:50	111	40,8	5
0:49:00	111	41,1	5
0:49:10	112	41,3	5
0:49:20	112	41,6	5
0:49:30	112	41,8	5
0:49:40	113	42,1	5
0:49:50	113	42,3	5
0:50:00	113	42,5	4
0:50:10	114	42,6	4
0:50:20	114	41,8	4
0:50:30	114	41,9	4
0:50:40	114	42,2	4
0:50:50	115	42,3	4
0:51:00	115	42,2	4
0:51:10	115	42,5	4
0:51:20	116	42,7	4
0:51:30	116	42,5	4
0:51:40	116	42,7	4
0:51:50	117	42,9	4
0:52:00	117	43,2	4
0:52:10	117	43,3	4
0:52:20	117	43,5	4
0:52:30	118	43,9	4
0:52:40	118	44,1	4
0:52:50	118	44,3	4
0:53:00	119	44,6	4
0:53:10	119	44,8	4
0:53:20	119	45,1	4
0:53:30	119	45,3	4
0:53:40	120	44,4	4
0:53:50	120	44,7	4
0:54:00	120	45,0	4
0:54:10	121	45,2	4
0:54:20	121	45,4	4
0:54:30	121	45,6	4
0:54:40	121	45,8	4
0:54:50	122	45,8	4
0:55:00	122	45,8	4
0:55:10	122	45,8	4
0:55:20	123	45,7	4
0:55:30	123	45,7	4
0:55:40	123	45,6	4
0:55:50	123	45,6	4
0:56:00	123	45,6	4
0:56:10	124	45,6	4
0:56:20	124	45,5	4
0:56:30	124	45,5	4
0:56:40	124	45,4	4
0:56:50	124	45,3	4
0:57:00	124	45,2	8
0:57:10	124	45,1	6
0:57:20	124	45,0	5
0:57:30	124	44,9	4
0:57:40	124	44,8	4
0:57:50	124	44,7	4
0:58:00	124	44,7	5
0:58:10	124	44,7	5
0:58:20	124	44,9	4
0:58:30	124	44,9	4
0:58:40	124	44,9	4
0:58:50	124	44,9	4
0:59:00	124	44,8	4
0:59:10	124	44,8	4
0:59:20	124	44,8	4
0:59:30	124	44,8	4
0:59:40	124	44,8	4
0:59:50	124	44,8	4
1:00:00	124	44,7	5
1:00:10	124	44,8	5
1:00:20	124	44,7	4
1:00:30	124	44,8	4
1:00:40	124	44,8	4
1:00:50	124	44,7	4
1:01:00	124	44,7	4
1:01:10	124	44,8	4
1:01:20	124	44,9	4
1:01:30	124	44,9	4
1:01:40	124	44,9	4
1:01:50	123	44,9	4
1:02:00	123	44,9	4
1:02:10	123	44,9	4
1:02:20	123	44,9	4
1:02:30	123	44,9	4
1:02:40	123	44,9	5
1:02:50	123	44,9	4
1:03:00	123	44,9	4
1:03:10	123	44,9	4
1:03:20	123	45,0	4
1:03:30	123	44,9	4
1:03:40	123	45,0	4
1:03:50	123	45,0	4
1:04:00	123	45,0	4
1:04:10	123	45,0	4
1:04:20	123	45,0	4
1:04:30	123	45,0	4
1:04:40	123	45,0	4
1:04:50	123	44,9	4
1:05:00	123	44,9	4
1:05:10	123	44,9	4
1:05:20	123	44,9	4
1:05:30	123	44,9	4
1:05:40	123	44,9	4
1:05:50	123	44,9	4
1:06:00	122	44,9	4
1:06:10	122	44,9	4
1:06:20	122	44,9	4
1:06:30	122	44,9	4
1:06:40	122	44,9	4
1:06:50	122	44,9	4
1:07:00	122	45,0	4
1:07:10	122	45,0	4
1:07:20	122	45,0	4
1:07:30	122	44,9	4
1:07:40	122	44,9	4
1:07:50	122	44,9	4
1:08:00	122	44,9	4
1:08:10	122	44,9	4
1:08:20	122	44,9	4
1:08:30	122	45,0	4
1:08:40	122	45,1	4
1:08:50	122	45,1	4
1:09:00	122	45,1	4
1:09:10	122	45,0	4
1:09:20	122	45,0	4
1:09:30	122	45,0	4
1:09:40	122	45,0	4
1:09:50	122	45,0	4
1:10:00	122	45,0	4
1:10:10	122	45,0	4
1:10:20	122	45,0	4
1:10:30	122	45,0	4
1:10:40	122	45,0	4
1:10:50	122	45,0	4
1:11:00	122	45,0	4
1:11:10	122	45,0	4
1:11:20	122	45,0	4
1:11:30	122	45,0	4
1:11:40	122	45,0	4
1:11:50	122	45,0	4
1:12:00	122	45,0	4
1:12:10	122	45,0	4
1:12:20	122	45,0	4
1:12:30	122	45,0	4
1:12:40	122	45,0	4
1:12:50	122	45,0	4
1:13:00	122	45,0	4
1:13:10	122	45,0	4
1:13:20	122	45,0	4
1:13:30	122	45,0	4
1:13:40	122	45,1	4
1:13:50	122	45,2	4
1:14:00	122	45,2	4
1:14:10	122	45,3	4
1:14:20	122	45,4	4
1:14:30	122	45,5	4
1:14:40	122	45,6	4
1:14:50	122	45,6	4
1:15:00	122	45,5	4
1:15:10	122	45,4	4
1:15:20	122	45,4	4
1:15:30	122	45,3	4
1:15:40	122	45,2	4
1:15:50	122	45,2	4
1:16:00	122	45,1	4
1:16:10	122	45,1	4
1:16:20	122	45,0	4
1:16:30	122	45,0	4
1:16:40	122	45,1	4
1:16:50	122	45,0	4
1:17:00	121	45,1	4
1:17:10	121	45,1	4
1:17:20	121	45,1	4
1:17:30	121	45,0	4
1:17:40	121	45,1	4
1:17:50	121	45,1	4
1:18:00	121	45,1	4
1:18:10	121	45,1	4
1:18:20	121	45,1	4
1:18:30	121	45,2	4
1:18:40	121	45,2	4
1:18:50	121	45,2	4
1:19:00	121	45,2	4
1:19:10	121	45,2	4
1:19:20	121	45,2	4
1:19:30	121	45,2	4
1:19:40	121	45,3	4
1:19:50	121	45,2	4
1:20:00	121	45,2	4
1:20:10	121	45,2	4
1:20:20	121	45,2	4
1:20:30	121	45,2	4
1:20:40	121	45,2	4
1:20:50	121	45,2	4
1:21:00	121	45,2	4
1:21:10	121	45,3	4
1:21:20	121	45,3	4
1:21:30	121	45,3	4
1:21:40	121	45,3	4
1:21:50	121	45,3	4
1:22:00	121	45,3	4
1:22:10	121	45,3	4
1:22:20	121	45,3	4
1:22:30	121	45,3	4
1:22:40	121	45,3	4
1:22:50	121	45,3	4
1:23:00	121	45,3	4
1:23:10	121	45,3	4
1:23:20	121	45,3	4
1:23:30	121	45,3	4
1:23:40	121	45,3	4
1:23:50	121	45,3	4
1:24:00	121	45,3	4
1:24:10	121	45,3	4
1:24:20	121	45,4	4
1:24:30	121	45,4	4
1:24:40	121	45,4	4
1:24:50	121	45,4	4
1:25:00	121	45,4	4
1:25:10	121	45,4	4
1:25:20	121	45,4	4
1:25:30	121	45,5	4
1:25:40	121	45,5	4
1:25:50	121	45,5	4
1:26:00	121	45,5	4
1:26:10	121	45,5	4
1:26:20	121	45,5	4
1:26:30	121	45,5	4
1:26:40	121	45,5	4
1:26:50	121	45,5	4
1:27:00	121	45,5	4
1:27:10	121	45,6	4
1:27:20	121	45,5	4
1:27:30	121	45,6	4
1:27:40	121	45,6	4
1:27:50	121	45,6	4
1:28:00	121	45,6	4
1:28:10	121	45,6	4
1:28:20	121	45,6	4
1:28:30	121	45,6	4
1:28:40	121	45,7	4
1:28:50	121	45,7	4
1:29:00	121	45,7	4
1:29:10	121	45,7	4
1:29:20	121	45,7	4
1:29:30	121	45,7	4
1:29:40	121	45,7	4
1:29:50	121	45,7	4
1:30:00	121	45,7	4
1:30:10	121	45,7	4
1:30:20	121	45,7	4
1:30:30	121	45,7	4
1:30:40	121	45,7	4
1:30:50	121	45,7	4
1:31:00	121	45,7	4
1:31:10	121	45,7	4
1:31:20	121	45,7	4
1:31:30	121	45,7	4
1:31:40	121	45,7	4
1:31:50	121	45,7	4
1:32:00	121	45,8	4
1:32:10	121	45,8	4
1:32:20	121	45,8	4
1:32:30	121	45,8	4
1:32:40	121	45,8	4
1:32:50	121	45,7	4
1:33:00	121	45,8	4
1:33:10	121	45,8	4
1:33:20	121	45,8	4
1:33:30	121	45,8	4
1:33:40	121	45,8	4
1:33:50	121	45,8	4
1:34:00	121	45,8	4
1:34:10	121	45,8	4
1:34:20	121	45,8	4
1:34:30	121	45,9	4
1:34:40	121	44,9	5
1:34:50	121	45,0	4
1:35:00	121	45,1	4
1:35:10	121	45,1	4
1:35:20	121	45,1	4
1:35:30	121	45,1	4
1:35:40	121	45,1	4
1:35:50	121	45,1	4
1:36:00	121	45,0	4
1:36:10	121	45,0	4
1:36:20	121	45,0	4
1:36:30	121	44,9	4
1:36:40	121	44,9	4
1:36:50	121	44,9	4
1:37:00	121	44,9	4
1:37:10	121	44,9	4
1:37:20	121	44,8	4
1:37:30	121	44,8	4
1:37:40	121	44,9	4
1:37:50	121	44,9	4
1:38:00	121	44,9	4
1:38:10	121	44,9	4
1:38:20	121	44,9	4
1:38:30	121	44,9	4
1:38:40	121	45,0	4
1:38:50	121	45,0	4
1:39:00	121	45,0	4
1:39:10	121	45,0	4
1:39:20	121	45,0	4
1:39:30	121	45,0	4
1:39:40	121	45,1	4
1:39:50	121	45,1	4
1:40:00	121	45,1	4
1:40:10	121	45,0	4
1:40:20	121	45,0	4
1:40:30	121	45,0	4
1:40:40	121	45,0	4
1:40:50	121	45,0	4
1:41:00	121	45,0	4
1:41:10	121	45,0	4
1:41:20	121	45,0	4
1:41:30	121	44,9	4
1:41:40	121	45,0	4
1:41:50	121	45,0	4
1:42:00	121	45,1	4
1:42:10	121	45,1	4
1:42:20	121	45,1	4
1:42:30	121	45,1	4
1:42:40	121	45,1	4
1:42:50	121	45,1	4
1:43:00	121	45,1	4
1:43:10	121	45,1	4
1:43:20	121	45,0	4
1:43:30	121	45,0	4
1:43:40	121	45,0	4
1:43:50	121	45,0	4
1:44:00	121	45,0	4
1:44:10	121	45,0	4
1:44:20	121	45,0	4
1:44:30	121	45,1	4
1:44:40	121	45,1	4
1:44:50	121	45,1	4
1:45:00	121	45,1	4
1:45:10	121	45,1	4
1:45:20	121	45,1	4
1:45:30	121	45,1	4
1:45:40	121	45,1	4
1:45:50	121	45,1	4
1:46:00	121	45,1	4
1:46:10	121	45,1	4
1:46:20	121	45,1	4
1:46:30	121	45,1	4
1:46:40	121	45,1	4
1:46:50	121	45,1	4
1:47:00	121	45,1	4
1:47:10	121	45,1	4
1:47:20	121	45,1	4
1:47:30	121	45,2	4
1:47:40	121	45,2	4
1:47:50	121	45,2	4
1:48:00	121	45,2	4
1:48:10	121	45,1	4
1:48:20	121	45,2	4
1:48:30	121	45,2	4
1:48:40	121	45,1	4
1:48:50	121	45,2	4
1:49:00	121	45,2	4
1:49:10	121	45,2	4
1:49:20	121	45,2	4
1:49:30	121	45,2	4
1:49:40	121	45,2	4
1:49:50	121	45,2	4
1:50:00	121	45,2	4
1:50:10	121	45,2	4
1:50:20	121	45,2	4
1:50:30	121	45,3	4
1:50:40	121	45,3	4
1:50:50	121	45,3	4
1:51:00	121	45,3	4
1:51:10	121	45,3	4
1:51:20	121	45,3	4
1:51:30	121	45,3	4
1:51:40	121	45,3	4
1:51:50	121	45,3	4
1:52:00	121	45,2	4
1:52:10	121	45,3	4
1:52:20	121	45,3	4
1:52:30	121	45,3	4
1:52:40	121	45,3	4
1:52:50	121	45,3	4
1:53:00	121	45,3	4
1:53:10	121	45,3	4
1:53:20	121	45,4	4
1:53:30	121	45,4	4
1:53:40	121	45,4	4
1:53:50	121	45,4	4
1:54:00	121	45,4	4
1:54:10	121	45,5	4
1:54:20	121	45,5	4
1:54:30	121	45,5	4
1:54:40	121	45,7	4
1:54:50	121	45,6	4
1:55:00	121	45,7	4
1:55:10	121	45,6	4
1:55:20	121	44,5	4
1:55:30	121	45,0	4
1:55:40	121	45,1	4
1:55:50	121	45,0	4
1:56:00	121	44,9	4
1:56:10	121	44,9	4
1:56:20	121	45,4	4
1:56:30	121	45,4	4
1:56:40	121	45,4	4
1:56:50	121	45,4	4
1:57:00	121	45,5	4
1:57:10	121	45,5	4
1:57:20	121	45,5	4
1:57:30	121	45,4	4
1:57:40	121	45,4	4
1:57:50	121	45,4	4
1:58:00	121	45,4	4
1:58:10	121	45,4	4
1:58:20	121	45,4	4
1:58:30	121	45,4	4
1:58:40	121	45,4	4
1:58:50	121	45,4	4
1:59:00	121	45,3	4
1:59:10	121	45,3	4
1:59:20	121	45,5	4
1:59:30	121	45,6	4
1:59:40	121	45,5	4
1:59:50	121	45,6	4
2:00:00	121	45,4	4
2:00:10	121	45,5	4
2:00:20	121	45,6	4
2:00:30	121	45,6	4
2:00:40	121	45,6	4
2:00:50	121	45,5	4
2:01:00	121	45,5	4
2:01:10	121	45,5	4
2:01:20	121	45,5	4
2:01:30	121	45,4	4
2:01:40	121	45,4	4
2:01:50	121	45,5	4
2:02:00	121	45,4	4
2:02:10	121	45,4	4
2:02:20	121	45,5	4
2:02:30	121	45,5	4
2:02:40	121	45,5	4
2:02:50	121	45,5	4
2:03:00	121	45,5	4
2:03:10	121	45,5	4
2:03:20	121	45,4	4
2:03:30	121	45,5	4
2:03:40	121	45,4	4
2:03:50	121	45,5	4
2:04:00	121	45,4	4
2:04:10	121	45,4	4
2:04:20	121	45,5	4
2:04:30	121	45,3	4
2:04:40	121	45,4	4
2:04:50	121	45,3	4
2:05:00	121	45,3	4
2:05:10	121	45,3	4
2:05:20	121	45,4	4
2:05:30	121	45,4	4
2:05:40	121	45,4	4
2:05:50	121	45,5	4
2:06:00	121	45,4	4
2:06:10	121	45,4	4
2:06:20	121	45,3	4
2:06:30	121	45,3	4
2:06:40	121	45,4	4
2:06:50	121	45,5	4
2:07:00	121	45,6	4
2:07:10	121	45,6	4
2:07:20	121	45,5	4
2:07:30	121	45,5	4
2:07:40	121	45,5	4
2:07:50	121	45,5	4
2:08:00	121	45,6	4
2:08:10	121	45,6	4
2:08:20	121	45,6	4
2:08:30	121	45,6	4
2:08:40	121	45,6	4
2:08:50	121	45,6	4
2:09:00	121	45,7	4
2:09:10	121	45,7	4
2:09:20	121	45,6	4
2:09:30	121	45,6	4
2:09:40	121	45,5	4
2:09:50	121	45,6	4
2:10:00	121	45,7	4
2:10:10	121	45,7	4
2:10:20	121	45,5	4
2:10:30	121	45,5	4
2:10:40	121	45,5	4
2:10:50	121	45,5	4
2:11:00	121	45,4	4
2:11:10	121	45,3	4
2:11:20	121	45,4	4
2:11:30	121	45,5	4
2:11:40	121	45,6	4
2:11:50	121	45,7	4
2:12:00	121	45,6	4
2:12:10	121	45,6	4
2:12:20	121	45,6	4
2:12:30	121	45,6	4
2:12:40	121	45,6	4
2:12:50	121	45,5	4
2:13:00	121	45,6	4
2:13:10	121	45,5	4
2:13:20	121	45,5	4
2:13:30	121	45,6	4
2:13:40	121	45,5	4
2:13:50	121	45,6	4
2:14:00	121	45,6	4
2:14:10	121	45,7	4
2:14:20	121	45,7	4
2:14:30	121	45,7	4
2:14:40	121	45,6	4
2:14:50	121	45,6	4
2:15:00	121	45,6	4
2:15:10	121	45,6	4
2:15:20	121	45,6	4
2:15:30	121	45,4	4
2:15:40	121	45,5	4
2:15:50	121	45,6	4
2:16:00	121	45,5	4
2:16:10	121	45,5	4
2:16:20	121	45,5	4
2:16:30	121	45,5	4
2:16:40	121	45,5	4
2:16:50	121	45,3	4
2:17:00	121	45,4	4
2:17:10	121	45,4	4
2:17:20	121	45,4	4
2:17:30	121	45,4	4
2:17:40	121	45,4	4
2:17:50	121	45,4	4
2:18:00	121	45,3	4
2:18:10	121	45,3	4
2:18:20	121	45,4	4
2:18:30	121	45,3	4
2:18:40	121	45,5	4
2:18:50	121	45,5	4
2:19:00	121	45,4	4
2:19:10	121	45,4	4
2:19:20	121	45,4	4
2:19:30	121	45,4	4
2:19:40	121	45,4	4
2:19:50	121	45,4	4
2:20:00	121	45,5	4
2:20:10	121	45,5	4
2:20:20	121	45,6	4
2:20:30	121	45,6	4
2:20:40	121	45,6	4
2:20:50	121	45,6	4
2:21:00	121	45,5	4
2:21:10	121	45,4	4
2:21:20	121	45,6	4
2:21:30	121	45,6	4
2:21:40	121	45,5	4
2:21:50	121	45,6	4
2:22:00	121	45,6	4
2:22:10	121	45,6	4
2:22:20	121	45,6	4
2:22:30	121	45,6	4
2:22:40	121	45,6	4
2:22:50	121	45,6	4
2:23:00	121	45,5	4
2:23:10	121	45,5	4
2:23:20	121	45,5	4
2:23:30	121	45,5	4
2:23:40	121	45,5	4
2:23:50	121	45,5	4
2:24:00	121	45,5	4
2:24:10	121	45,7	4
2:24:20	121	45,6	4
2:24:30	121	45,5	4
2:24:40	121	45,5	4
2:24:50	121	45,5	4
2:25:00	121	45,6	4
2:25:10	121	45,6	4
2:25:20	121	45,6	4
2:25:30	121	45,6	4
2:25:40	121	45,7	4
2:25:50	121	45,7	4
2:26:00	121	45,7	4
2:26:10	121	45,6	4
2:26:20	121	45,6	4
2:26:30	121	45,7	4
2:26:40	121	45,7	4
2:26:50	121	45,7	4
2:27:00	121	45,7	4
2:27:10	121	45,6	4
2:27:20	121	45,6	4
2:27:30	121	45,8	4
2:27:40	121	45,8	4
2:27:50	121	45,8	4
2:28:00	121	45,7	4
2:28:10	121	45,7	4
2:28:20	121	45,6	4
2:28:30	121	45,7	4
2:28:40	121	45,7	4
2:28:50	121	45,6	4
2:29:00	121	45,7	4
2:29:10	121	45,6	4
2:29:20	121	45,7	4
2:29:30	121	45,7	4
2:29:40	121	45,6	4
2:29:50	121	45,6	4
2:30:00	121	45,7	4
2:30:10	121	45,6	4
2:30:20	121	45,6	4
2:30:30	121	45,6	4
2:30:40	121	45,6	4
2:30:50	121	45,6	4
2:31:00	121	45,7	4
2:31:10	121	45,7	4
2:31:20	121	45,5	4
2:31:30	121	45,8	4
2:31:40	121	45,7	4
2:31:50	121	45,7	4
2:32:00	121	45,7	4
2:32:10	121	45,7	4
2:32:20	121	45,4	4
2:32:30	121	45,7	4
2:32:40	121	45,8	4
2:32:50	121	45,8	4
2:33:00	121	45,8	4
2:33:10	121	45,8	4
2:33:20	121	45,8	4
2:33:30	121	45,8	4
2:33:40	121	45,8	4
2:33:50	121	45,7	4
2:34:00	121	45,8	4
2:34:10	121	44,9	4
2:34:20	121	44,9	4
2:34:30	121	44,9	4
2:34:40	121	44,9	4
2:34:50	121	44,7	4
2:35:00	121	45,1	4
2:35:10	121	45,0	4
2:35:20	121	45,0	4
2:35:30	121	45,0	4
2:35:40	121	45,1	4
2:35:50	121	45,1	4
2:36:00	121	45,1	4
2:36:10	121	45,3	4
2:36:20	121	45,2	4
2:36:30	121	45,2	4
2:36:40	121	45,2	4
2:36:50	121	45,3	4
2:37:00	121	45,3	4
2:37:10	121	45,2	4
2:37:20	121	45,3	4
2:37:30	121	45,3	4
2:37:40	121	45,3	4
2:37:50	121	45,2	4
2:38:00	121	45,3	4
2:38:10	121	45,4	4
2:38:20	121	45,3	4
2:38:30	121	45,3	4
2:38:40	121	45,4	4
2:38:50	121	45,2	4
2:39:00	121	45,1	4
2:39:10	121	45,1	4
2:39:20	121	45,1	4
2:39:30	121	45,1	4
2:39:40	121	45,1	4
2:39:50	121	45,2	4
2:40:00	121	45,1	4
2:40:10	121	45,1	4
2:40:20	121	45,0	4
2:40:30	121	45,0	4
2:40:40	121	45,0	4
2:40:50	121	45,0	4
2:41:00	121	44,9	4
2:41:10	121	44,9	4
2:41:20	121	45,0	4
2:41:30	121	45,0	4
2:41:40	121	45,0	4
2:41:50	121	45,0	4
2:42:00	121	44,9	4
2:42:10	121	45,0	4
2:42:20	121	44,9	4
2:42:30	121	44,9	4
2:42:40	121	44,9	4
2:42:50	121	44,9	4
2:43:00	121	44,8	4
2:43:10	121	44,9	4
2:43:20	121	44,8	4
2:43:30	121	44,9	4
2:43:40	121	44,9	4
2:43:50	121	44,9	4
2:44:00	121	44,9	4
2:44:10	121	44,9	4
2:44:20	121	45,0	4
2:44:30	121	45,1	4
2:44:40	121	45,1	4
2:44:50	121	45,1	4
2:45:00	121	45,1	4
2:45:10	121	45,1	4
2:45:20	121	45,1	4
2:45:30	121	45,1	4
2:45:40	121	45,0	4
2:45:50	121	45,1	4
2:46:00	121	45,1	4
2:46:10	121	45,1	4
2:46:20	121	45,1	4
2:46:30	121	45,1	4
2:46:40	121	45,1	4
2:46:50	121	45,1	4
2:47:00	121	45,0	4
2:47:10	121	45,1	4
2:47:20	121	45,1	4
2:47:30	121	45,1	4
2:47:40	121	45,1	4
2:47:50	121	45,1	4
2:48:00	121	45,1	4
2:48:10	121	45,1	4
2:48:20	121	45,1	4
2:48:30	121	45,1	4
2:48:40	121	45,1	4
2:48:50	121	45,0	4
2:49:00	121	45,0	4
2:49:10	121	45,0	4
2:49:20	121	45,1	4
2:49:30	121	45,1	4
2:49:40	121	45,1	4
2:49:50	121	45,2	4
2:50:00	121	45,2	4
2:50:10	121	45,3	4
2:50:20	121	45,2	4
2:50:30	121	45,2	4
2:50:40	121	45,2	4
2:50:50	121	45,2	4
2:51:00	121	45,2	4
2:51:10	121	45,2	4
2:51:20	121	45,3	4
2:51:30	121	45,3	4
2:51:40	121	45,3	4
2:51:50	121	45,3	4
2:52:00	121	45,3	4
2:52:10	121	45,2	4
2:52:20	121	45,3	4
2:52:30	121	45,4	4
2:52:40	121	45,4	4
2:52:50	121	45,4	4
2:53:00	121	45,4	4
2:53:10	121	45,4	4
2:53:20	121	45,4	4
2:53:30	121	45,2	4
2:53:40	121	45,1	4
2:53:50	121	45,2	4
2:54:00	121	45,2	4
2:54:10	121	45,4	4
2:54:20	121	45,2	4
2:54:30	121	45,4	4
2:54:40	121	45,4	4
2:54:50	121	45,4	4
2:55:00	121	45,4	4
2:55:10	121	45,4	4
2:55:20	121	45,2	4
2:55:30	121	45,2	4
2:55:40	121	45,2	4
2:55:50	121	45,2	4
2:56:00	121	45,3	4
2:56:10	121	45,3	5
2:56:20	121	45,2	5
2:56:30	121	45,1	5
2:56:40	121	45,1	6
2:56:50	121	44,9	6
2:57:00	121	44,8	6
2:57:10	121	44,8	6
2:57:20	122	44,8	7
2:57:30	122	44,8	7
2:57:40	122	44,8	7
2:57:50	122	44,9	7
2:58:00	122	44,7	7
2:58:10	122	44,9	7
2:58:20	122	44,9	7
2:58:30	122	44,9	7
2:58:40	122	44,8	7
2:58:50	122	44,9	8
2:59:00	121	44,9	8
2:59:10	121	44,9	8
2:59:20	121	44,9	8
2:59:30	121	45,0	9
2:59:40	121	44,8	9
2:59:50	121	45,0	9
3:00:00	121	45,0	9
3:00:10	121	45,0	9
3:00:20	121	45,1	9
3:00:30	121	45,1	10
3:00:40	121	45,1	10
3:00:50	121	45,1	10
3:01:00	121	45,2	10
3:01:10	121	45,2	10
3:01:20	121	45,3	10
3:01:30	121	45,3	10
3:01:40	121	45,3	10
3:01:50	121	45,3	10
3:02:00	121	45,3	10
3:02:10	121	45,3	10
3:02:20	121	45,3	10
3:02:30	121	45,2	10
3:02:40	121	45,2	10
3:02:50	121	45,2	10
3:03:00	121	45,2	10
3:03:10	121	45,2	11
3:03:20	121	45,2	11
3:03:30	121	45,2	11
3:03:40	121	45,2	11
3:03:50	121	45,2	11
3:04:00	121	45,2	11
3:04:10	121	45,2	11
3:04:20	121	45,2	11
3:04:30	121	45,2	11
3:04:40	121	45,2	11
3:04:50	121	45,1	11
3:05:00	121	45,1	11
3:05:10	121	45,1	11
3:05:20	121	45,1	11
3:05:30	121	44,9	11
3:05:40	121	44,9	11
3:05:50	121	44,9	12
3:06:00	121	45,0	12
3:06:10	121	45,0	12
3:06:20	121	44,9	12
3:06:30	121	44,9	12
3:06:40	121	44,9	12
3:06:50	121	44,9	12
3:07:00	121	44,9	12
3:07:10	121	44,9	12
3:07:20	121	44,9	12
3:07:30	121	44,9	12
3:07:40	121	44,9	12
3:07:50	121	45,0	12
3:08:00	121	45,0	12
3:08:10	121	45,0	12
3:08:20	121	44,9	12
3:08:30	121	44,9	12
3:08:40	121	44,9	12
3:08:50	121	44,9	12
3:09:00	120	44,8	12
3:09:10	121	44,9	12
3:09:20	121	44,9	12
3:09:30	121	44,9	12
3:09:40	121	44,8	12
3:09:50	121	44,8	12
3:10:00	121	44,9	12
3:10:10	121	45,1	12
3:10:20	121	45,0	12
3:10:30	121	44,9	12
3:10:40	121	45,0	12
3:10:50	121	45,0	12
3:11:00	121	45,3	12
3:11:10	121	45,4	12
3:11:20	121	45,4	12
3:11:30	121	45,5	12
3:11:40	121	45,5	12
3:11:50	121	45,2	12
3:12:00	121	45,4	12
3:12:10	121	45,4	12
3:12:20	121	45,1	12
3:12:30	121	45,4	12
3:12:40	121	45,3	12
3:12:50	121	45,3	12
3:13:00	121	45,4	12
3:13:10	121	45,4	12
3:13:20	121	45,3	12
3:13:30	121	45,4	12
3:13:40	121	45,2	12
3:13:50	121	45,0	12
3:14:00	121	45,1	12
3:14:10	121	45,4	12
3:14:20	121	45,4	12
3:14:30	121	45,0	12
3:14:40	121	45,2	12
3:14:50	121	45,3	12
3:15:00	121	45,3	12
3:15:10	121	45,2	12
3:15:20	121	45,2	12
3:15:30	121	45,3	12
3:15:40	121	45,0	12
3:15:50	121	45,4	12
3:16:00	121	45,0	12
3:16:10	121	45,4	12
3:16:20	121	45,0	12
3:16:30	121	45,1	12
3:16:40	121	45,2	12
3:16:50	121	45,2	12
3:17:00	121	44,8	12
3:17:10	121	44,8	12
3:17:20	121	45,3	12
3:17:30	121	45,5	12
3:17:40	121	45,2	12
3:17:50	121	45,3	12
3:18:00	121	45,3	12
3:18:10	121	45,3	12
3:18:20	121	45,2	12
3:18:30	121	45,2	12
3:18:40	121	45,1	12
3:18:50	121	45,3	12
3:19:00	121	45,4	12
3:19:10	121	45,4	12
3:19:20	121	45,3	12
3:19:30	121	44,6	12
3:19:40	121	45,2	12
3:19:50	121	45,2	13
3:20:00	121	44,9	13
3:20:10	121	44,9	13
3:20:20	121	45,0	13
3:20:30	121	45,0	13
3:20:40	121	45,1	13
3:20:50	121	45,1	12
3:21:00	121	45,2	13
3:21:10	121	45,5	13
3:21:20	121	45,1	13
3:21:30	121	45,5	13
3:21:40	121	45,6	13
3:21:50	121	45,6	13
3:22:00	121	45,8	13
3:22:10	121	45,7	13
3:22:20	121	45,7	13
3:22:30	121	45,8	13
3:22:40	121	45,8	13
3:22:50	121	45,8	13
3:23:00	121	45,8	13
3:23:10	121	45,7	13
3:23:20	121	45,3	13
3:23:30	121	45,5	13
3:23:40	121	45,5	13
3:23:50	121	45,5	13
3:24:00	121	45,6	13
3:24:10	121	45,7	14
3:24:20	121	45,7	14
3:24:30	121	45,6	14
3:24:40	121	45,5	14
3:24:50	121	45,6	14
3:25:00	121	45,5	14
3:25:10	121	45,4	14
3:25:20	121	45,6	15
3:25:30	121	45,5	15
3:25:40	121	45,5	15
3:25:50	121	45,5	15
3:26:00	121	45,5	16
3:26:10	121	45,4	16
3:26:20	121	45,9	16
3:26:30	121	44,9	16
3:26:40	121	44,9	17
3:26:50	121	45,0	17
3:27:00	121	45,0	17
3:27:10	121	45,0	18
3:27:20	121	45,0	19
3:27:30	121	45,1	19
3:27:40	121	45,1	19
3:27:50	121	45,1	20
3:28:00	121	45,1	20
3:28:10	121	45,1	20
3:28:20	121	45,1	21
3:28:30	121	45,1	22
3:28:40	121	45,1	22
3:28:50	121	45,0	24
3:29:00	121	45,0	27
3:29:10	121	45,0	27
3:29:20	121	45,0	27
3:29:30	121	45,0	27
3:29:40	121	45,0	27
3:29:50	121	45,0	27
3:30:00	121	44,9	28
3:30:10	121	44,9	29
3:30:20	121	44,8	30
3:30:30	121	45,0	31
3:30:40	121	44,9	33
3:30:50	121	44,8	34
3:31:00	121	44,9	35
3:31:10	121	44,8	37
3:31:20	121	44,8	39
3:31:30	121	44,9	40
3:31:40	121	44,9	41
3:31:50	121	44,9	42
3:32:00	121	44,9	44
3:32:10	121	45,0	47

File: project-root/data/Data Acquisition/Data Acquisition/2021 year (353)/21-043.txt
--Test Summary--
Full Path and File Name	
Instrument Name	SGSA/UCA
Instrument Type	Model 5265 SGSA/UCA
Instrument Serial Number	
Test Start Date	12.03.2021
Test Start Time	9:23:20
Test Stop Date	12.03.2021
Test Stop Time	9:24:17
Test Length	0:00:57
Final Sample Time Offset	0:00:30
Controller Schedule Name	
Sampling Period	30 seconds
Comments	
Information	WellID	
Information	Customer	
Information	EngName	
Information	CementClass	
Information	CementMfr	
Information	Additives	
Information	Density	
Information	BHCT	
Information	BHST	
Information	FluidLoss	
Information	JobType	
Calculated Value	CS_50	N/A
Calculated Value	CS_500	N/A
Calculated Value	SGS_Initial	N/A
Calculated Value	SGS_Final	N/A
Calculated Value	CS_Time8h	N/A
Calculated Value	CS_Time12h	N/A
Calculated Value	Time_SGS_100lb/100ft2	N/A
Calculated Value	Time_SGS_500lb/100ft2	N/A
Calculated Value	CS_Time24h	N/A
Calculated Value	CS_Time48h	N/A
Calculated Curve	Compressive Strength	Compressive strength type B (more than 14 lb/gal)
Calculated Curve	Static Gel Strength	Static gel strength
Initial Temperature (°C)	41 °C
Final Temperature (°C)	40 °C
Initial Pressure (psi)	2897 psi
Final Pressure (psi)	2909 psi
Initial Transit Time (microsec/in)	8,13 microsec/in
Final Transit Time (microsec/in)	8,13 microsec/in
Initial Gel Value	7305
Final Gel Value	7311
Initial Compressive Strength (MPa)	0,00 MPa
Final Compressive Strength (MPa)	0,00 MPa
Initial Static Gel Strength (lb/100ft2)	N/A
Final Static Gel Strength (lb/100ft2)	N/A
--Data--
Time (HH:MM:SS)	Temperature (°C)	Pressure (psi)	Transit Time (microsec/in)	Gel Value	Compressive Strength (MPa)	Static Gel Strength (lb/100ft2)
0:00:00	41	2897	8,13	7305	0,00	
0:00:30	40	2909	8,13	7311	0,00

File: project-root/data/Data Acquisition/Data Acquisition/2021 year (353)/21-044 D.txt
--Test Summary--
Full Path and File Name	
Instrument Name	7222
Instrument Type	Model 7222 Consistometer
Instrument Serial Number	
Test Start Date	23.03.2021
Test Start Time	10:48:05
Test Stop Date	23.03.2021
Test Stop Time	15:26:45
Test Length	4:38:40
Final Sample Time Offset	4:38:40
Controller Schedule Name	
Sampling Period	10 seconds
Comments	
Information	WellID	
Information	Customer	
Information	EngName	DENIS
Information	CementClass	G Holsim
Information	CementMfr	
Information	Additives	DPC 0,3% +R-FT 0,17%+Floss117 0,5%+ MKU 5% + SR 3% + êâ. ìóêà 30%
Information	Density	
Information	BHCT	
Information	BHST	
Information	FluidLoss	
Information	JobType	
Calculated Value	Time_30Bc	4:35:40
Calculated Value	Time_70Bc	4:38:40
Initial Temperature (°C)	29 °C
Final Temperature (°C)	121 °C
Initial Pressure (MPa)	0,8 MPa
Final Pressure (MPa)	45,3 MPa
Initial Consistency (Bc)	10 Bc
Final Consistency (Bc)	75 Bc
--Data--
Time (HH:MM:SS)	Temperature (°C)	Pressure (MPa)	Consistency (Bc)
0:00:00	29	0,8	10
0:00:10	29	1,1	10
0:00:20	29	1,1	10
0:00:30	29	1,3	10
0:00:40	29	1,5	10
0:00:50	29	1,8	10
0:01:00	29	2,1	10
0:01:10	29	2,6	10
0:01:20	29	2,9	10
0:01:30	29	3,1	10
0:01:40	29	3,2	10
0:01:50	29	3,4	10
0:02:00	29	3,4	10
0:02:10	29	3,7	10
0:02:20	29	3,8	10
0:02:30	30	3,8	10
0:02:40	30	4,0	10
0:02:50	30	4,0	10
0:03:00	31	4,1	10
0:03:10	31	4,5	10
0:03:20	31	4,5	10
0:03:30	32	4,7	10
0:03:40	32	4,8	10
0:03:50	33	5,0	10
0:04:00	33	5,0	10
0:04:10	33	5,1	10
0:04:20	34	5,2	10
0:04:30	34	5,4	10
0:04:40	35	5,6	10
0:04:50	35	5,7	10
0:05:00	35	5,8	10
0:05:10	36	6,0	10
0:05:20	36	6,1	10
0:05:30	37	6,2	10
0:05:40	37	6,5	10
0:05:50	38	6,5	10
0:06:00	38	6,6	10
0:06:10	38	6,7	10
0:06:20	39	6,8	10
0:06:30	39	7,0	10
0:06:40	40	7,1	10
0:06:50	40	7,2	10
0:07:00	40	7,5	10
0:07:10	41	7,5	10
0:07:20	41	7,6	10
0:07:30	41	7,9	10
0:07:40	42	7,9	10
0:07:50	42	8,2	10
0:08:00	43	8,2	10
0:08:10	43	8,3	10
0:08:20	43	8,6	10
0:08:30	44	8,6	9
0:08:40	44	8,7	9
0:08:50	45	9,0	9
0:09:00	45	9,0	9
0:09:10	45	9,2	9
0:09:20	46	9,2	9
0:09:30	46	9,6	9
0:09:40	46	9,5	9
0:09:50	47	9,7	9
0:10:00	47	9,9	9
0:10:10	48	9,8	9
0:10:20	48	10,2	9
0:10:30	48	10,1	9
0:10:40	49	10,3	9
0:10:50	49	10,5	9
0:11:00	49	10,7	9
0:11:10	50	10,6	9
0:11:20	50	10,9	9
0:11:30	50	11,1	9
0:11:40	51	11,1	9
0:11:50	51	11,3	9
0:12:00	51	11,6	9
0:12:10	52	11,5	9
0:12:20	52	11,8	9
0:12:30	52	11,7	9
0:12:40	52	12,1	9
0:12:50	53	12,1	9
0:13:00	53	12,1	9
0:13:10	53	12,4	9
0:13:20	54	12,6	9
0:13:30	54	12,6	9
0:13:40	54	12,9	9
0:13:50	55	12,8	9
0:14:00	55	13,0	9
0:14:10	55	13,2	9
0:14:20	56	13,4	9
0:14:30	56	13,4	8
0:14:40	56	13,6	8
0:14:50	57	13,7	8
0:15:00	57	13,9	8
0:15:10	57	14,1	8
0:15:20	57	14,1	8
0:15:30	58	14,1	8
0:15:40	58	14,3	8
0:15:50	58	14,6	8
0:16:00	59	14,5	8
0:16:10	59	14,7	8
0:16:20	59	15,0	8
0:16:30	60	14,9	8
0:16:40	60	15,2	8
0:16:50	60	15,4	8
0:17:00	61	15,6	8
0:17:10	61	15,4	8
0:17:20	61	15,6	8
0:17:30	61	15,9	8
0:17:40	62	15,8	8
0:17:50	62	16,0	8
0:18:00	62	16,2	8
0:18:10	63	16,5	8
0:18:20	63	16,3	8
0:18:30	63	16,6	8
0:18:40	63	16,9	8
0:18:50	64	16,8	8
0:19:00	64	17,0	8
0:19:10	64	17,3	8
0:19:20	65	17,1	8
0:19:30	65	17,5	8
0:19:40	65	17,8	8
0:19:50	66	17,6	8
0:20:00	66	17,8	7
0:20:10	66	18,1	7
0:20:20	67	17,8	7
0:20:30	67	18,1	7
0:20:40	67	18,3	7
0:20:50	67	18,6	7
0:21:00	68	18,4	7
0:21:10	68	18,8	7
0:21:20	68	19,1	7
0:21:30	69	18,9	7
0:21:40	69	19,1	7
0:21:50	69	19,3	7
0:22:00	70	19,5	7
0:22:10	70	19,7	7
0:22:20	70	19,5	7
0:22:30	70	19,8	7
0:22:40	71	20,1	7
0:22:50	71	19,9	7
0:23:00	71	20,1	7
0:23:10	72	20,4	7
0:23:20	72	20,6	7
0:23:30	72	20,3	8
0:23:40	73	20,6	7
0:23:50	73	20,8	7
0:24:00	73	21,1	7
0:24:10	73	21,4	7
0:24:20	74	21,1	7
0:24:30	74	21,4	7
0:24:40	74	21,6	7
0:24:50	75	21,8	7
0:25:00	75	22,0	7
0:25:10	75	22,2	7
0:25:20	75	21,8	7
0:25:30	76	22,1	7
0:25:40	76	22,4	7
0:25:50	76	22,6	7
0:26:00	77	22,8	7
0:26:10	77	23,0	7
0:26:20	77	22,8	7
0:26:30	77	23,1	7
0:26:40	78	23,3	7
0:26:50	78	23,0	7
0:27:00	79	23,3	7
0:27:10	79	23,5	7
0:27:20	79	23,7	7
0:27:30	79	24,0	7
0:27:40	80	24,3	7
0:27:50	80	24,0	7
0:28:00	80	24,2	7
0:28:10	80	24,5	7
0:28:20	81	24,7	7
0:28:30	81	24,3	7
0:28:40	81	24,6	7
0:28:50	82	24,9	7
0:29:00	82	25,2	7
0:29:10	82	25,5	7
0:29:20	82	25,0	7
0:29:30	83	25,4	7
0:29:40	83	25,7	7
0:29:50	83	26,0	7
0:30:00	84	25,7	7
0:30:10	84	25,9	7
0:30:20	84	26,1	7
0:30:30	85	26,3	7
0:30:40	85	26,6	7
0:30:50	85	26,8	7
0:31:00	86	26,4	7
0:31:10	86	26,6	7
0:31:20	86	26,9	7
0:31:30	86	27,1	7
0:31:40	87	27,4	7
0:31:50	87	27,0	7
0:32:00	87	27,3	7
0:32:10	88	27,6	7
0:32:20	88	27,8	7
0:32:30	88	28,1	7
0:32:40	89	28,2	7
0:32:50	89	27,9	7
0:33:00	89	28,2	7
0:33:10	89	28,5	7
0:33:20	90	28,7	7
0:33:30	90	29,0	7
0:33:40	90	28,6	7
0:33:50	91	28,8	7
0:34:00	91	29,1	7
0:34:10	91	29,4	7
0:34:20	91	29,7	7
0:34:30	92	29,1	7
0:34:40	92	29,4	7
0:34:50	92	29,7	7
0:35:00	93	29,9	7
0:35:10	93	30,2	7
0:35:20	93	29,8	7
0:35:30	94	30,0	7
0:35:40	94	30,3	7
0:35:50	94	30,6	7
0:36:00	94	30,8	7
0:36:10	95	31,1	7
0:36:20	95	30,7	7
0:36:30	95	31,0	7
0:36:40	96	31,2	7
0:36:50	96	31,4	7
0:37:00	96	31,6	7
0:37:10	97	31,9	7
0:37:20	97	31,4	7
0:37:30	97	31,7	7
0:37:40	97	31,9	7
0:37:50	98	32,2	7
0:38:00	98	32,5	7
0:38:10	98	32,7	6
0:38:20	99	32,2	7
0:38:30	99	32,5	7
0:38:40	99	32,8	6
0:38:50	99	33,1	6
0:39:00	100	33,4	7
0:39:10	100	32,9	7
0:39:20	100	33,2	6
0:39:30	101	33,4	6
0:39:40	101	33,6	6
0:39:50	101	33,9	6
0:40:00	102	34,1	6
0:40:10	102	34,3	6
0:40:20	102	33,6	6
0:40:30	102	33,9	6
0:40:40	103	34,1	6
0:40:50	103	34,3	6
0:41:00	103	34,6	6
0:41:10	104	34,8	6
0:41:20	104	35,0	6
0:41:30	104	35,3	6
0:41:40	105	35,5	6
0:41:50	105	35,1	6
0:42:00	105	35,3	6
0:42:10	105	35,6	6
0:42:20	106	35,8	6
0:42:30	106	36,1	6
0:42:40	106	36,3	6
0:42:50	107	35,7	6
0:43:00	107	36,0	6
0:43:10	107	36,2	6
0:43:20	108	36,5	6
0:43:30	108	36,7	6
0:43:40	108	37,0	6
0:43:50	108	37,2	6
0:44:00	109	37,4	6
0:44:10	109	36,9	6
0:44:20	109	37,1	6
0:44:30	110	37,4	6
0:44:40	110	37,6	5
0:44:50	110	37,9	5
0:45:00	111	38,1	5
0:45:10	111	38,3	5
0:45:20	111	37,7	6
0:45:30	111	38,0	6
0:45:40	112	38,3	6
0:45:50	112	38,6	6
0:46:00	112	38,9	6
0:46:10	113	39,1	6
0:46:20	113	38,5	6
0:46:30	113	38,8	6
0:46:40	113	39,0	5
0:46:50	114	39,3	5
0:47:00	114	39,6	5
0:47:10	114	39,8	5
0:47:20	115	40,1	5
0:47:30	115	39,5	5
0:47:40	115	39,7	5
0:47:50	115	40,0	5
0:48:00	116	40,2	5
0:48:10	116	40,4	5
0:48:20	116	40,7	5
0:48:30	117	40,9	5
0:48:40	117	41,1	5
0:48:50	117	41,4	5
0:49:00	118	40,8	5
0:49:10	118	41,2	5
0:49:20	118	41,4	5
0:49:30	118	41,7	5
0:49:40	119	41,9	5
0:49:50	119	42,1	5
0:50:00	119	42,3	5
0:50:10	120	41,7	5
0:50:20	120	41,9	5
0:50:30	120	42,1	5
0:50:40	121	42,3	5
0:50:50	121	42,6	5
0:51:00	121	42,7	5
0:51:10	121	42,8	5
0:51:20	122	42,9	5
0:51:30	122	42,9	5
0:51:40	122	43,0	5
0:51:50	123	43,0	5
0:52:00	123	42,9	5
0:52:10	123	42,9	5
0:52:20	123	43,2	5
0:52:30	123	43,1	5
0:52:40	124	43,3	5
0:52:50	124	43,4	5
0:53:00	124	43,5	5
0:53:10	124	43,7	5
0:53:20	124	43,8	5
0:53:30	124	43,9	5
0:53:40	124	44,1	5
0:53:50	124	44,3	5
0:54:00	124	44,4	5
0:54:10	124	44,5	5
0:54:20	124	44,6	5
0:54:30	124	44,7	5
0:54:40	124	44,7	5
0:54:50	124	44,8	5
0:55:00	124	44,7	5
0:55:10	124	44,7	5
0:55:20	124	44,8	5
0:55:30	124	44,8	5
0:55:40	124	44,8	5
0:55:50	124	44,8	5
0:56:00	124	44,8	5
0:56:10	124	44,9	5
0:56:20	124	44,9	5
0:56:30	124	44,9	5
0:56:40	124	44,9	5
0:56:50	124	44,9	5
0:57:00	124	44,9	5
0:57:10	123	44,9	5
0:57:20	123	44,9	5
0:57:30	123	44,9	5
0:57:40	123	44,9	5
0:57:50	123	44,9	5
0:58:00	123	44,9	5
0:58:10	123	45,0	5
0:58:20	123	45,0	5
0:58:30	123	45,0	5
0:58:40	123	45,0	5
0:58:50	123	45,0	5
0:59:00	123	45,0	5
0:59:10	123	45,0	5
0:59:20	123	45,0	5
0:59:30	123	44,9	5
0:59:40	123	44,9	5
0:59:50	123	45,0	5
1:00:00	123	44,9	5
1:00:10	123	44,9	5
1:00:20	123	45,0	5
1:00:30	123	44,9	5
1:00:40	123	44,9	5
1:00:50	123	44,9	5
1:01:00	123	44,9	5
1:01:10	123	44,9	5
1:01:20	123	44,9	5
1:01:30	123	44,9	5
1:01:40	123	44,9	5
1:01:50	122	44,9	5
1:02:00	122	44,9	5
1:02:10	122	44,9	5
1:02:20	122	44,9	5
1:02:30	122	44,9	5
1:02:40	122	44,9	5
1:02:50	122	44,9	5
1:03:00	122	44,9	5
1:03:10	122	45,0	5
1:03:20	122	45,0	5
1:03:30	122	45,0	5
1:03:40	122	45,0	5
1:03:50	122	45,0	5
1:04:00	122	45,0	5
1:04:10	122	45,0	5
1:04:20	122	45,0	5
1:04:30	122	45,0	5
1:04:40	122	45,0	5
1:04:50	122	45,0	5
1:05:00	122	45,1	5
1:05:10	122	45,1	5
1:05:20	122	45,1	5
1:05:30	122	45,1	5
1:05:40	122	45,1	5
1:05:50	122	45,1	5
1:06:00	122	45,1	5
1:06:10	122	45,1	5
1:06:20	122	45,1	5
1:06:30	122	45,1	5
1:06:40	122	45,1	5
1:06:50	122	45,1	5
1:07:00	122	45,1	5
1:07:10	122	45,1	5
1:07:20	122	45,1	5
1:07:30	122	45,1	5
1:07:40	122	45,1	5
1:07:50	122	45,1	5
1:08:00	122	45,1	5
1:08:10	122	45,1	5
1:08:20	122	45,1	5
1:08:30	122	45,1	5
1:08:40	122	45,1	5
1:08:50	122	45,1	5
1:09:00	122	45,1	5
1:09:10	122	45,1	5
1:09:20	121	45,1	5
1:09:30	121	45,1	5
1:09:40	121	45,1	5
1:09:50	121	45,1	5
1:10:00	121	45,1	5
1:10:10	121	45,1	5
1:10:20	121	45,1	5
1:10:30	121	45,1	5
1:10:40	121	45,1	5
1:10:50	121	45,1	5
1:11:00	121	45,1	5
1:11:10	121	45,1	5
1:11:20	121	45,1	5
1:11:30	121	45,1	5
1:11:40	121	45,1	5
1:11:50	121	45,1	5
1:12:00	121	45,0	5
1:12:10	121	45,0	5
1:12:20	121	44,9	5
1:12:30	121	45,0	5
1:12:40	121	45,0	5
1:12:50	121	45,1	5
1:13:00	121	44,9	5
1:13:10	121	45,0	5
1:13:20	121	44,9	5
1:13:30	121	45,0	5
1:13:40	121	44,9	5
1:13:50	121	45,0	5
1:14:00	121	45,0	5
1:14:10	121	45,0	5
1:14:20	121	45,0	5
1:14:30	121	45,0	5
1:14:40	121	45,0	5
1:14:50	121	45,0	5
1:15:00	121	44,9	5
1:15:10	121	44,9	5
1:15:20	121	44,9	5
1:15:30	121	44,9	5
1:15:40	121	44,9	5
1:15:50	121	45,0	5
1:16:00	121	45,0	5
1:16:10	121	44,9	5
1:16:20	121	44,9	5
1:16:30	121	44,9	5
1:16:40	121	44,9	5
1:16:50	121	44,9	5
1:17:00	121	44,9	5
1:17:10	121	44,9	5
1:17:20	121	44,9	5
1:17:30	121	44,9	5
1:17:40	121	44,9	5
1:17:50	121	44,9	5
1:18:00	121	44,9	5
1:18:10	121	45,0	5
1:18:20	121	45,0	5
1:18:30	121	45,0	5
1:18:40	121	45,0	5
1:18:50	121	45,0	5
1:19:00	121	45,0	5
1:19:10	121	45,0	5
1:19:20	121	45,0	5
1:19:30	121	45,0	5
1:19:40	121	45,0	5
1:19:50	121	45,1	5
1:20:00	121	45,1	5
1:20:10	121	45,1	5
1:20:20	121	45,0	5
1:20:30	121	45,0	5
1:20:40	121	45,0	5
1:20:50	121	45,0	5
1:21:00	121	45,0	5
1:21:10	121	45,0	5
1:21:20	121	45,0	5
1:21:30	121	45,0	5
1:21:40	121	45,0	5
1:21:50	121	45,1	5
1:22:00	121	45,1	5
1:22:10	121	45,1	5
1:22:20	121	45,0	5
1:22:30	121	45,0	5
1:22:40	121	45,0	5
1:22:50	121	45,0	5
1:23:00	121	45,0	5
1:23:10	121	45,1	5
1:23:20	121	45,0	5
1:23:30	121	45,1	5
1:23:40	121	45,1	5
1:23:50	121	45,1	5
1:24:00	121	45,1	5
1:24:10	121	45,1	5
1:24:20	121	45,1	5
1:24:30	121	45,2	5
1:24:40	121	45,2	5
1:24:50	121	45,2	5
1:25:00	121	45,2	5
1:25:10	121	45,2	5
1:25:20	121	45,3	5
1:25:30	121	45,3	5
1:25:40	121	45,3	5
1:25:50	121	45,2	5
1:26:00	121	45,2	5
1:26:10	121	45,2	5
1:26:20	121	45,2	5
1:26:30	121	45,2	5
1:26:40	121	45,3	5
1:26:50	121	45,3	5
1:27:00	121	45,5	5
1:27:10	121	45,4	5
1:27:20	121	45,5	5
1:27:30	121	45,4	5
1:27:40	121	45,6	5
1:27:50	121	45,6	5
1:28:00	121	45,6	5
1:28:10	121	45,6	5
1:28:20	121	45,6	5
1:28:30	121	45,6	5
1:28:40	121	45,6	5
1:28:50	121	45,6	5
1:29:00	121	45,6	5
1:29:10	121	45,6	5
1:29:20	121	45,6	5
1:29:30	121	45,6	5
1:29:40	121	45,7	5
1:29:50	121	45,7	5
1:30:00	121	45,7	5
1:30:10	121	45,7	5
1:30:20	121	45,7	5
1:30:30	121	45,7	5
1:30:40	121	45,7	5
1:30:50	121	45,7	5
1:31:00	121	45,7	5
1:31:10	121	45,7	5
1:31:20	121	45,7	5
1:31:30	121	45,7	5
1:31:40	121	45,7	5
1:31:50	121	45,7	5
1:32:00	121	45,7	5
1:32:10	121	45,7	5
1:32:20	121	45,7	5
1:32:30	121	45,7	5
1:32:40	121	45,7	5
1:32:50	121	45,7	5
1:33:00	121	45,7	5
1:33:10	121	45,7	5
1:33:20	121	45,7	5
1:33:30	121	45,7	5
1:33:40	121	45,7	5
1:33:50	121	45,7	5
1:34:00	121	45,8	5
1:34:10	121	45,7	5
1:34:20	121	45,7	5
1:34:30	121	45,7	5
1:34:40	121	45,7	5
1:34:50	121	45,6	5
1:35:00	121	45,6	5
1:35:10	121	45,7	5
1:35:20	121	45,6	5
1:35:30	121	45,6	5
1:35:40	121	45,5	5
1:35:50	121	45,5	5
1:36:00	121	45,5	5
1:36:10	121	45,5	5
1:36:20	121	45,5	5
1:36:30	121	45,5	5
1:36:40	121	45,5	5
1:36:50	121	45,4	5
1:37:00	121	45,4	5
1:37:10	121	45,4	5
1:37:20	121	45,4	5
1:37:30	121	45,5	5
1:37:40	121	45,5	5
1:37:50	121	45,5	5
1:38:00	121	45,5	5
1:38:10	121	45,5	5
1:38:20	121	45,5	5
1:38:30	121	45,5	5
1:38:40	121	45,4	5
1:38:50	121	45,4	5
1:39:00	121	45,4	5
1:39:10	121	45,4	5
1:39:20	121	45,5	5
1:39:30	121	45,5	5
1:39:40	121	45,5	5
1:39:50	121	45,5	5
1:40:00	121	45,5	5
1:40:10	121	45,5	5
1:40:20	121	45,6	5
1:40:30	121	45,6	5
1:40:40	121	45,7	5
1:40:50	121	45,8	5
1:41:00	121	45,8	5
1:41:10	121	46,0	5
1:41:20	121	44,9	5
1:41:30	121	45,0	5
1:41:40	121	45,0	5
1:41:50	121	44,8	5
1:42:00	121	45,1	5
1:42:10	121	45,1	5
1:42:20	121	45,0	5
1:42:30	121	45,0	5
1:42:40	121	45,0	5
1:42:50	121	45,0	5
1:43:00	121	44,9	5
1:43:10	121	44,9	5
1:43:20	121	44,9	5
1:43:30	121	44,9	5
1:43:40	121	44,9	5
1:43:50	121	44,9	5
1:44:00	121	44,9	5
1:44:10	121	44,9	5
1:44:20	121	44,9	5
1:44:30	121	44,9	5
1:44:40	121	44,9	5
1:44:50	121	44,9	5
1:45:00	121	44,9	5
1:45:10	121	44,9	5
1:45:20	121	45,0	5
1:45:30	121	45,0	5
1:45:40	121	44,9	5
1:45:50	121	44,9	5
1:46:00	121	44,8	5
1:46:10	121	44,8	5
1:46:20	121	44,8	5
1:46:30	121	44,8	5
1:46:40	121	44,8	5
1:46:50	121	44,7	5
1:47:00	121	44,7	5
1:47:10	121	44,7	5
1:47:20	121	44,7	5
1:47:30	121	44,7	5
1:47:40	121	44,8	5
1:47:50	121	44,8	5
1:48:00	121	44,7	5
1:48:10	121	44,7	5
1:48:20	121	44,7	5
1:48:30	121	44,8	5
1:48:40	121	44,7	5
1:48:50	121	44,8	5
1:49:00	121	44,8	5
1:49:10	121	44,8	5
1:49:20	121	44,8	5
1:49:30	121	44,8	5
1:49:40	121	44,8	5
1:49:50	121	44,8	5
1:50:00	121	44,9	5
1:50:10	121	44,9	5
1:50:20	121	44,9	5
1:50:30	121	44,9	5
1:50:40	121	44,9	5
1:50:50	121	44,9	5
1:51:00	121	45,0	5
1:51:10	121	44,9	5
1:51:20	121	45,0	5
1:51:30	121	45,0	5
1:51:40	121	45,0	5
1:51:50	121	45,0	5
1:52:00	121	45,0	5
1:52:10	121	45,0	5
1:52:20	121	45,0	5
1:52:30	121	45,0	5
1:52:40	121	45,0	5
1:52:50	121	45,0	5
1:53:00	121	44,9	5
1:53:10	121	44,9	5
1:53:20	121	44,9	5
1:53:30	121	44,9	5
1:53:40	121	45,0	5
1:53:50	121	44,9	5
1:54:00	121	44,9	5
1:54:10	121	44,9	5
1:54:20	121	44,9	5
1:54:30	121	44,9	5
1:54:40	121	44,9	5
1:54:50	121	44,9	5
1:55:00	121	44,9	5
1:55:10	121	44,9	5
1:55:20	121	44,9	5
1:55:30	121	44,9	5
1:55:40	121	44,9	5
1:55:50	121	44,9	5
1:56:00	121	44,9	5
1:56:10	121	44,9	5
1:56:20	121	44,9	5
1:56:30	121	44,9	5
1:56:40	121	44,9	5
1:56:50	121	44,9	5
1:57:00	121	44,9	5
1:57:10	121	44,9	5
1:57:20	121	44,9	5
1:57:30	121	44,9	5
1:57:40	121	44,9	5
1:57:50	121	44,9	5
1:58:00	121	44,9	5
1:58:10	121	44,9	5
1:58:20	121	44,9	5
1:58:30	121	44,9	5
1:58:40	121	44,9	5
1:58:50	121	45,0	5
1:59:00	121	45,0	5
1:59:10	121	45,1	5
1:59:20	121	45,1	5
1:59:30	121	45,2	5
1:59:40	121	45,2	5
1:59:50	121	45,1	5
2:00:00	121	45,1	5
2:00:10	121	45,1	5
2:00:20	121	45,1	5
2:00:30	121	45,0	5
2:00:40	121	45,0	5
2:00:50	121	45,0	5
2:01:00	121	44,9	5
2:01:10	121	44,9	5
2:01:20	121	44,9	5
2:01:30	121	44,9	5
2:01:40	121	44,9	5
2:01:50	121	44,9	5
2:02:00	121	44,9	5
2:02:10	121	44,9	5
2:02:20	121	44,9	5
2:02:30	121	44,9	5
2:02:40	121	44,9	5
2:02:50	121	44,9	5
2:03:00	121	45,0	5
2:03:10	121	45,0	5
2:03:20	121	45,0	5
2:03:30	121	45,0	5
2:03:40	121	45,0	5
2:03:50	121	45,0	5
2:04:00	121	45,0	5
2:04:10	121	45,0	5
2:04:20	121	45,0	5
2:04:30	121	45,0	5
2:04:40	121	45,0	5
2:04:50	121	45,0	5
2:05:00	121	45,0	5
2:05:10	121	45,0	5
2:05:20	121	45,0	5
2:05:30	121	45,0	5
2:05:40	121	45,0	5
2:05:50	121	45,0	5
2:06:00	121	45,0	5
2:06:10	121	45,0	5
2:06:20	121	45,0	5
2:06:30	121	45,0	5
2:06:40	121	45,0	5
2:06:50	121	45,0	5
2:07:00	121	45,0	5
2:07:10	121	45,1	5
2:07:20	121	45,1	5
2:07:30	121	45,1	5
2:07:40	121	45,1	5
2:07:50	121	45,1	5
2:08:00	121	45,1	5
2:08:10	121	45,1	5
2:08:20	121	45,1	5
2:08:30	121	45,0	5
2:08:40	121	45,1	5
2:08:50	121	45,1	5
2:09:00	121	45,3	5
2:09:10	121	45,4	5
2:09:20	121	45,5	5
2:09:30	121	45,5	5
2:09:40	121	45,5	5
2:09:50	121	45,5	5
2:10:00	121	45,5	5
2:10:10	121	45,5	5
2:10:20	121	45,5	5
2:10:30	121	45,5	5
2:10:40	121	45,5	5
2:10:50	121	45,5	5
2:11:00	121	45,5	5
2:11:10	121	45,5	5
2:11:20	121	45,5	5
2:11:30	121	45,5	5
2:11:40	121	45,5	5
2:11:50	121	45,5	5
2:12:00	121	45,5	5
2:12:10	121	45,5	5
2:12:20	121	45,5	5
2:12:30	121	45,5	5
2:12:40	121	45,5	5
2:12:50	121	45,5	5
2:13:00	121	45,5	5
2:13:10	121	45,5	5
2:13:20	121	45,5	5
2:13:30	121	45,5	5
2:13:40	121	45,5	5
2:13:50	121	45,6	5
2:14:00	121	45,6	5
2:14:10	121	45,6	5
2:14:20	121	45,5	5
2:14:30	121	45,6	5
2:14:40	121	45,6	5
2:14:50	121	45,5	5
2:15:00	121	45,5	5
2:15:10	121	45,5	5
2:15:20	121	45,5	5
2:15:30	121	45,5	5
2:15:40	121	45,5	5
2:15:50	121	45,5	5
2:16:00	121	45,5	5
2:16:10	121	45,5	5
2:16:20	121	45,5	5
2:16:30	121	45,5	5
2:16:40	121	45,6	5
2:16:50	121	45,6	5
2:17:00	121	45,6	5
2:17:10	121	45,6	5
2:17:20	121	45,6	5
2:17:30	121	45,9	5
2:17:40	121	45,9	5
2:17:50	121	45,9	5
2:18:00	121	45,9	5
2:18:10	121	45,9	5
2:18:20	121	45,9	5
2:18:30	121	44,9	5
2:18:40	121	44,9	5
2:18:50	121	44,9	5
2:19:00	121	45,0	5
2:19:10	121	45,0	5
2:19:20	121	45,0	5
2:19:30	121	45,0	5
2:19:40	121	45,0	5
2:19:50	121	45,0	5
2:20:00	121	45,0	5
2:20:10	121	45,0	5
2:20:20	121	45,0	5
2:20:30	121	45,0	5
2:20:40	121	45,0	5
2:20:50	121	45,0	5
2:21:00	121	45,0	5
2:21:10	121	45,0	5
2:21:20	121	45,0	5
2:21:30	121	45,0	5
2:21:40	121	45,0	5
2:21:50	121	45,0	5
2:22:00	121	45,0	5
2:22:10	121	45,0	5
2:22:20	121	45,0	5
2:22:30	121	45,0	5
2:22:40	121	45,0	5
2:22:50	121	45,0	5
2:23:00	121	45,0	5
2:23:10	121	45,0	5
2:23:20	121	45,0	5
2:23:30	121	45,0	5
2:23:40	121	45,0	5
2:23:50	121	45,0	5
2:24:00	121	45,0	5
2:24:10	121	45,0	5
2:24:20	121	45,0	5
2:24:30	121	45,0	5
2:24:40	121	45,0	5
2:24:50	121	45,1	5
2:25:00	121	45,0	5
2:25:10	121	45,1	5
2:25:20	121	45,1	5
2:25:30	121	45,0	5
2:25:40	121	45,1	5
2:25:50	121	45,1	5
2:26:00	121	45,0	5
2:26:10	121	45,0	5
2:26:20	121	45,0	5
2:26:30	121	45,0	5
2:26:40	121	45,0	5
2:26:50	121	45,0	5
2:27:00	121	45,0	5
2:27:10	121	45,0	5
2:27:20	121	45,0	5
2:27:30	121	45,0	5
2:27:40	121	45,1	5
2:27:50	121	45,0	5
2:28:00	121	45,0	5
2:28:10	121	45,0	5
2:28:20	121	45,0	5
2:28:30	121	45,0	5
2:28:40	121	45,0	5
2:28:50	121	45,0	5
2:29:00	121	45,0	5
2:29:10	121	45,0	5
2:29:20	121	45,0	5
2:29:30	121	45,0	5
2:29:40	121	45,0	5
2:29:50	121	45,1	5
2:30:00	121	45,1	5
2:30:10	121	45,1	5
2:30:20	121	45,1	5
2:30:30	121	45,1	5
2:30:40	121	45,1	5
2:30:50	121	45,1	5
2:31:00	121	45,1	5
2:31:10	121	45,1	5
2:31:20	121	45,1	5
2:31:30	121	45,1	5
2:31:40	121	45,1	5
2:31:50	121	45,1	5
2:32:00	121	45,1	5
2:32:10	121	45,1	5
2:32:20	121	45,1	5
2:32:30	121	45,1	5
2:32:40	121	45,1	5
2:32:50	121	45,1	5
2:33:00	121	45,1	5
2:33:10	121	45,1	5
2:33:20	121	45,1	5
2:33:30	121	45,1	5
2:33:40	121	45,1	5
2:33:50	121	45,1	5
2:34:00	121	45,1	5
2:34:10	121	45,1	5
2:34:20	121	45,1	5
2:34:30	121	45,1	5
2:34:40	121	45,1	5
2:34:50	121	45,1	5
2:35:00	121	45,1	5
2:35:10	121	45,1	5
2:35:20	121	45,1	5
2:35:30	121	45,1	5
2:35:40	121	45,1	5
2:35:50	121	45,1	5
2:36:00	121	45,1	5
2:36:10	121	45,1	5
2:36:20	121	45,1	5
2:36:30	121	45,1	5
2:36:40	121	45,1	5
2:36:50	121	45,1	5
2:37:00	121	45,1	5
2:37:10	121	45,1	5
2:37:20	121	45,1	5
2:37:30	121	45,1	5
2:37:40	121	45,1	5
2:37:50	121	45,1	5
2:38:00	121	45,1	5
2:38:10	121	45,1	5
2:38:20	121	45,1	5
2:38:30	121	45,1	5
2:38:40	121	45,1	5
2:38:50	121	45,1	5
2:39:00	121	45,1	5
2:39:10	121	45,1	5
2:39:20	121	45,1	5
2:39:30	121	45,1	5
2:39:40	121	45,1	5
2:39:50	121	45,1	5
2:40:00	121	45,1	5
2:40:10	121	45,1	5
2:40:20	121	45,1	5
2:40:30	121	45,1	5
2:40:40	121	45,2	5
2:40:50	121	45,2	5
2:41:00	121	45,2	5
2:41:10	121	45,1	5
2:41:20	121	45,1	5
2:41:30	121	45,1	5
2:41:40	121	45,1	5
2:41:50	121	45,1	5
2:42:00	121	45,1	5
2:42:10	121	45,1	5
2:42:20	121	45,1	5
2:42:30	121	45,1	5
2:42:40	121	45,1	5
2:42:50	121	45,1	5
2:43:00	121	45,1	5
2:43:10	121	45,1	5
2:43:20	121	45,1	5
2:43:30	121	45,1	5
2:43:40	121	45,1	5
2:43:50	121	45,2	5
2:44:00	121	45,2	5
2:44:10	121	45,2	5
2:44:20	121	45,1	5
2:44:30	121	45,2	5
2:44:40	121	45,2	5
2:44:50	121	45,2	5
2:45:00	121	45,2	5
2:45:10	121	45,2	5
2:45:20	121	45,2	5
2:45:30	121	45,2	5
2:45:40	121	45,2	5
2:45:50	121	45,2	5
2:46:00	121	45,1	5
2:46:10	121	45,1	5
2:46:20	121	45,1	5
2:46:30	121	45,1	5
2:46:40	121	45,1	5
2:46:50	121	45,1	5
2:47:00	121	45,1	5
2:47:10	121	45,1	5
2:47:20	121	45,1	5
2:47:30	121	45,1	5
2:47:40	121	45,1	5
2:47:50	121	45,1	5
2:48:00	121	45,1	5
2:48:10	121	45,1	5
2:48:20	121	45,1	5
2:48:30	121	45,2	5
2:48:40	121	45,1	5
2:48:50	121	45,1	5
2:49:00	121	45,2	5
2:49:10	121	45,2	5
2:49:20	121	45,2	5
2:49:30	121	45,2	5
2:49:40	121	45,2	5
2:49:50	121	45,2	5
2:50:00	121	45,2	5
2:50:10	121	45,2	5
2:50:20	121	45,2	5
2:50:30	121	45,2	5
2:50:40	121	45,2	5
2:50:50	121	45,2	5
2:51:00	121	45,1	5
2:51:10	121	45,1	5
2:51:20	121	45,1	5
2:51:30	121	45,1	5
2:51:40	121	45,1	5
2:51:50	121	45,1	5
2:52:00	121	45,1	5
2:52:10	121	45,1	5
2:52:20	121	45,1	5
2:52:30	121	45,2	5
2:52:40	121	45,2	5
2:52:50	121	45,2	5
2:53:00	121	45,2	5
2:53:10	121	45,2	5
2:53:20	121	45,2	5
2:53:30	121	45,3	5
2:53:40	121	45,3	5
2:53:50	121	45,2	5
2:54:00	121	45,2	5
2:54:10	121	45,2	5
2:54:20	121	45,2	5
2:54:30	121	45,2	5
2:54:40	121	45,2	5
2:54:50	121	45,2	5
2:55:00	121	45,2	5
2:55:10	121	45,2	5
2:55:20	121	45,2	5
2:55:30	121	45,2	5
2:55:40	121	45,2	5
2:55:50	121	45,2	5
2:56:00	121	45,2	5
2:56:10	121	45,2	5
2:56:20	121	45,2	5
2:56:30	121	45,2	5
2:56:40	121	45,2	5
2:56:50	121	45,2	5
2:57:00	121	45,2	5
2:57:10	121	45,2	5
2:57:20	121	45,2	5
2:57:30	121	45,2	5
2:57:40	121	45,2	5
2:57:50	121	45,2	5
2:58:00	121	45,2	5
2:58:10	121	45,2	5
2:58:20	121	45,2	5
2:58:30	121	45,2	5
2:58:40	121	45,2	5
2:58:50	121	45,2	5
2:59:00	121	45,2	5
2:59:10	121	45,2	5
2:59:20	121	45,2	5
2:59:30	121	45,2	5
2:59:40	121	45,2	5
2:59:50	121	45,2	5
3:00:00	121	45,2	5
3:00:10	121	45,2	5
3:00:20	121	45,2	5
3:00:30	121	45,3	5
3:00:40	121	45,3	5
3:00:50	121	45,2	5
3:01:00	121	45,3	5
3:01:10	121	45,3	5
3:01:20	121	45,3	5
3:01:30	121	45,3	5
3:01:40	121	45,3	5
3:01:50	121	45,3	5
3:02:00	121	45,3	5
3:02:10	121	45,3	5
3:02:20	121	45,3	5
3:02:30	121	45,3	5
3:02:40	121	45,3	5
3:02:50	121	45,3	5
3:03:00	121	45,3	5
3:03:10	121	45,3	5
3:03:20	121	45,3	5
3:03:30	121	45,3	5
3:03:40	121	45,3	5
3:03:50	121	45,3	5
3:04:00	121	45,4	5
3:04:10	121	45,4	5
3:04:20	121	45,4	5
3:04:30	121	45,4	5
3:04:40	121	45,4	5
3:04:50	121	45,4	5
3:05:00	121	45,4	5
3:05:10	121	45,5	5
3:05:20	121	45,5	5
3:05:30	121	45,4	5
3:05:40	121	45,4	5
3:05:50	121	45,5	5
3:06:00	121	45,4	5
3:06:10	121	45,4	5
3:06:20	121	45,4	5
3:06:30	121	45,4	5
3:06:40	121	45,4	5
3:06:50	121	45,5	5
3:07:00	121	45,5	5
3:07:10	121	45,5	5
3:07:20	121	45,4	5
3:07:30	121	45,7	5
3:07:40	121	44,4	5
3:07:50	121	44,9	5
3:08:00	121	44,9	5
3:08:10	121	45,3	5
3:08:20	121	45,4	5
3:08:30	121	45,4	5
3:08:40	121	45,4	5
3:08:50	121	45,5	5
3:09:00	121	45,6	5
3:09:10	121	45,4	5
3:09:20	121	45,4	5
3:09:30	121	45,4	5
3:09:40	121	45,7	5
3:09:50	121	45,7	5
3:10:00	121	45,7	5
3:10:10	121	45,7	5
3:10:20	121	45,8	5
3:10:30	121	45,8	5
3:10:40	121	45,8	5
3:10:50	121	45,9	5
3:11:00	121	44,5	5
3:11:10	121	44,8	5
3:11:20	121	44,8	5
3:11:30	121	44,8	5
3:11:40	121	45,1	5
3:11:50	121	44,9	5
3:12:00	121	45,3	5
3:12:10	121	45,4	5
3:12:20	121	45,4	5
3:12:30	121	45,5	5
3:12:40	121	45,4	5
3:12:50	121	45,4	5
3:13:00	121	45,5	5
3:13:10	121	45,6	5
3:13:20	121	45,6	5
3:13:30	121	45,7	5
3:13:40	121	45,4	5
3:13:50	121	45,5	5
3:14:00	121	45,3	5
3:14:10	121	45,4	5
3:14:20	121	45,5	5
3:14:30	121	45,6	5
3:14:40	121	45,6	5
3:14:50	121	45,7	5
3:15:00	121	45,6	5
3:15:10	121	45,6	5
3:15:20	121	45,5	5
3:15:30	121	45,7	5
3:15:40	121	45,6	5
3:15:50	121	45,7	5
3:16:00	121	45,6	5
3:16:10	121	45,6	5
3:16:20	121	45,7	5
3:16:30	121	45,7	5
3:16:40	121	45,8	5
3:16:50	121	45,7	5
3:17:00	121	45,7	5
3:17:10	121	45,7	5
3:17:20	121	45,7	5
3:17:30	121	45,6	5
3:17:40	121	45,7	5
3:17:50	121	45,6	5
3:18:00	121	45,6	5
3:18:10	121	45,6	5
3:18:20	121	45,6	5
3:18:30	121	45,6	5
3:18:40	121	45,6	5
3:18:50	121	45,6	5
3:19:00	121	45,6	5
3:19:10	121	45,6	5
3:19:20	121	45,6	5
3:19:30	121	45,6	5
3:19:40	121	45,6	5
3:19:50	121	45,7	5
3:20:00	121	45,6	5
3:20:10	121	45,6	5
3:20:20	121	45,7	5
3:20:30	121	45,7	5
3:20:40	121	45,7	5
3:20:50	121	45,8	5
3:21:00	121	45,7	5
3:21:10	121	45,7	5
3:21:20	121	45,7	5
3:21:30	121	45,6	5
3:21:40	121	45,7	5
3:21:50	121	45,7	5
3:22:00	121	45,7	5
3:22:10	121	45,7	5
3:22:20	121	45,6	5
3:22:30	121	45,8	5
3:22:40	121	45,7	5
3:22:50	121	45,7	5
3:23:00	121	45,6	5
3:23:10	121	45,7	5
3:23:20	121	45,7	5
3:23:30	121	45,6	5
3:23:40	121	45,7	5
3:23:50	121	45,6	5
3:24:00	121	45,7	5
3:24:10	121	45,7	5
3:24:20	121	45,8	5
3:24:30	121	45,8	5
3:24:40	121	45,8	5
3:24:50	121	45,8	5
3:25:00	121	45,6	5
3:25:10	121	45,9	5
3:25:20	121	45,9	5
3:25:30	121	45,8	5
3:25:40	121	44,9	5
3:25:50	121	44,9	5
3:26:00	121	45,0	5
3:26:10	121	45,0	5
3:26:20	121	45,0	5
3:26:30	121	45,0	5
3:26:40	121	44,9	5
3:26:50	121	45,0	5
3:27:00	121	45,0	5
3:27:10	121	44,9	5
3:27:20	121	45,0	5
3:27:30	121	44,9	5
3:27:40	121	44,9	5
3:27:50	121	44,8	5
3:28:00	121	44,8	5
3:28:10	121	44,9	5
3:28:20	121	44,9	5
3:28:30	121	45,1	5
3:28:40	121	45,0	5
3:28:50	121	45,1	5
3:29:00	121	45,1	5
3:29:10	121	45,0	5
3:29:20	121	45,0	5
3:29:30	121	45,1	5
3:29:40	121	45,2	5
3:29:50	121	45,2	5
3:30:00	121	45,2	5
3:30:10	121	45,1	5
3:30:20	121	45,1	5
3:30:30	121	45,1	5
3:30:40	121	45,1	5
3:30:50	121	45,2	5
3:31:00	121	45,1	5
3:31:10	121	45,1	5
3:31:20	121	45,1	5
3:31:30	121	45,1	5
3:31:40	121	45,1	5
3:31:50	121	45,2	5
3:32:00	121	45,1	5
3:32:10	121	45,1	5
3:32:20	121	45,2	5
3:32:30	121	45,1	5
3:32:40	121	45,1	5
3:32:50	121	45,2	5
3:33:00	121	45,2	5
3:33:10	121	45,1	5
3:33:20	121	45,1	5
3:33:30	121	45,1	5
3:33:40	121	45,2	5
3:33:50	121	45,2	5
3:34:00	121	45,2	5
3:34:10	121	45,2	5
3:34:20	121	45,2	5
3:34:30	121	45,2	5
3:34:40	121	45,3	5
3:34:50	121	45,3	5
3:35:00	121	45,2	5
3:35:10	121	45,2	5
3:35:20	121	45,2	5
3:35:30	121	45,2	5
3:35:40	121	45,1	5
3:35:50	121	45,1	5
3:36:00	121	45,2	5
3:36:10	121	45,2	5
3:36:20	121	45,1	5
3:36:30	121	45,0	5
3:36:40	121	45,0	5
3:36:50	121	44,9	5
3:37:00	121	44,9	5
3:37:10	121	44,9	5
3:37:20	121	44,8	5
3:37:30	121	44,9	5
3:37:40	121	44,9	5
3:37:50	121	44,9	5
3:38:00	121	45,0	5
3:38:10	121	45,0	5
3:38:20	121	45,1	5
3:38:30	121	45,0	5
3:38:40	121	45,1	5
3:38:50	121	45,1	5
3:39:00	121	45,2	5
3:39:10	121	45,2	5
3:39:20	121	45,2	5
3:39:30	121	45,2	5
3:39:40	121	45,1	5
3:39:50	121	45,1	5
3:40:00	121	45,1	5
3:40:10	121	45,0	5
3:40:20	121	45,0	5
3:40:30	121	45,0	5
3:40:40	121	45,0	5
3:40:50	121	45,0	5
3:41:00	121	44,9	5
3:41:10	121	45,0	5
3:41:20	121	45,1	5
3:41:30	121	45,1	5
3:41:40	121	45,0	5
3:41:50	121	45,1	5
3:42:00	121	45,0	5
3:42:10	121	45,0	5
3:42:20	121	45,0	5
3:42:30	121	45,1	5
3:42:40	121	45,2	5
3:42:50	121	45,2	5
3:43:00	121	44,9	5
3:43:10	121	44,9	5
3:43:20	121	44,9	5
3:43:30	121	44,9	5
3:43:40	121	45,0	5
3:43:50	121	45,0	5
3:44:00	121	45,1	5
3:44:10	121	45,1	5
3:44:20	121	45,1	5
3:44:30	121	45,2	5
3:44:40	121	45,3	5
3:44:50	121	45,2	5
3:45:00	121	45,2	5
3:45:10	121	45,2	5
3:45:20	121	45,3	5
3:45:30	121	45,2	5
3:45:40	121	45,2	5
3:45:50	121	45,2	5
3:46:00	121	45,2	5
3:46:10	121	45,2	5
3:46:20	121	45,2	5
3:46:30	121	45,2	5
3:46:40	121	45,2	5
3:46:50	121	45,2	5
3:47:00	121	45,2	5
3:47:10	121	45,1	5
3:47:20	121	45,1	5
3:47:30	121	45,1	5
3:47:40	121	45,1	5
3:47:50	121	45,1	5
3:48:00	121	45,1	5
3:48:10	121	45,2	5
3:48:20	121	45,2	5
3:48:30	121	45,2	5
3:48:40	121	45,0	5
3:48:50	121	45,1	5
3:49:00	121	44,9	5
3:49:10	121	45,1	5
3:49:20	121	45,0	5
3:49:30	121	45,1	5
3:49:40	121	45,1	5
3:49:50	121	45,1	5
3:50:00	121	45,1	5
3:50:10	121	45,0	5
3:50:20	121	45,0	5
3:50:30	121	45,2	5
3:50:40	121	45,2	5
3:50:50	121	45,2	5
3:51:00	121	45,2	5
3:51:10	121	45,2	5
3:51:20	121	45,2	5
3:51:30	121	45,1	5
3:51:40	121	45,0	5
3:51:50	121	45,0	5
3:52:00	121	44,9	5
3:52:10	121	44,9	5
3:52:20	121	45,1	5
3:52:30	121	45,0	5
3:52:40	121	44,9	5
3:52:50	121	45,0	5
3:53:00	121	45,0	5
3:53:10	121	44,9	5
3:53:20	121	45,0	5
3:53:30	121	45,1	5
3:53:40	121	45,1	5
3:53:50	121	45,0	5
3:54:00	121	45,1	5
3:54:10	121	45,1	5
3:54:20	121	45,0	5
3:54:30	121	44,9	5
3:54:40	121	44,8	5
3:54:50	121	45,0	5
3:55:00	121	44,9	5
3:55:10	121	44,9	5
3:55:20	121	44,7	5
3:55:30	121	45,1	5
3:55:40	121	45,2	5
3:55:50	121	45,1	5
3:56:00	121	45,2	5
3:56:10	121	45,4	5
3:56:20	121	45,0	5
3:56:30	121	44,9	5
3:56:40	121	45,1	5
3:56:50	121	45,0	5
3:57:00	121	45,2	5
3:57:10	121	44,8	5
3:57:20	121	45,3	5
3:57:30	121	45,4	5
3:57:40	121	45,4	5
3:57:50	121	45,3	5
3:58:00	121	45,3	5
3:58:10	121	45,4	5
3:58:20	121	45,4	5
3:58:30	121	45,1	5
3:58:40	121	45,3	5
3:58:50	121	45,4	5
3:59:00	121	45,3	5
3:59:10	121	45,3	5
3:59:20	121	45,2	5
3:59:30	121	45,1	5
3:59:40	121	45,1	5
3:59:50	121	45,2	5
4:00:00	121	45,2	5
4:00:10	121	44,9	5
4:00:20	121	44,7	5
4:00:30	121	44,8	5
4:00:40	121	44,8	5
4:00:50	121	44,9	5
4:01:00	121	45,0	5
4:01:10	121	45,0	6
4:01:20	121	44,9	6
4:01:30	121	45,0	6
4:01:40	121	44,9	7
4:01:50	122	44,9	7
4:02:00	122	44,7	7
4:02:10	122	44,8	8
4:02:20	122	44,7	8
4:02:30	122	44,9	8
4:02:40	122	44,7	9
4:02:50	122	44,9	9
4:03:00	122	44,9	9
4:03:10	122	44,9	10
4:03:20	122	44,9	10
4:03:30	121	45,0	10
4:03:40	121	45,0	10
4:03:50	121	44,9	10
4:04:00	121	44,8	11
4:04:10	121	44,9	11
4:04:20	121	45,0	11
4:04:30	121	44,9	11
4:04:40	121	44,9	11
4:04:50	121	44,9	11
4:05:00	121	45,0	11
4:05:10	121	45,0	11
4:05:20	121	45,2	11
4:05:30	121	44,8	11
4:05:40	121	44,8	11
4:05:50	121	45,3	11
4:06:00	121	45,2	11
4:06:10	121	45,0	11
4:06:20	121	45,0	11
4:06:30	121	45,0	11
4:06:40	121	45,3	11
4:06:50	121	45,2	11
4:07:00	121	45,2	11
4:07:10	121	45,1	11
4:07:20	121	45,2	11
4:07:30	121	45,2	11
4:07:40	121	45,2	11
4:07:50	121	45,3	11
4:08:00	121	45,4	11
4:08:10	121	44,8	11
4:08:20	121	44,9	11
4:08:30	121	44,7	11
4:08:40	121	44,7	11
4:08:50	121	44,8	11
4:09:00	121	44,8	11
4:09:10	121	45,1	11
4:09:20	121	45,0	11
4:09:30	121	44,9	11
4:09:40	121	45,0	11
4:09:50	121	45,1	11
4:10:00	121	44,8	11
4:10:10	121	45,0	11
4:10:20	121	44,7	11
4:10:30	121	45,1	11
4:10:40	121	45,0	11
4:10:50	121	44,9	11
4:11:00	121	44,9	11
4:11:10	121	44,9	11
4:11:20	121	44,8	11
4:11:30	121	44,8	11
4:11:40	121	44,7	11
4:11:50	121	44,8	11
4:12:00	121	44,9	12
4:12:10	121	44,9	12
4:12:20	121	44,9	12
4:12:30	121	44,8	12
4:12:40	121	44,8	12
4:12:50	121	44,8	11
4:13:00	121	44,8	11
4:13:10	121	44,9	11
4:13:20	121	45,0	11
4:13:30	121	44,9	11
4:13:40	121	45,1	12
4:13:50	121	45,1	12
4:14:00	121	45,0	12
4:14:10	121	45,1	12
4:14:20	121	45,3	12
4:14:30	121	45,2	12
4:14:40	121	45,3	12
4:14:50	121	45,4	12
4:15:00	121	45,3	12
4:15:10	120	45,1	12
4:15:20	121	45,1	12
4:15:30	121	45,4	12
4:15:40	120	45,3	12
4:15:50	120	45,4	12
4:16:00	120	45,4	12
4:16:10	120	45,4	12
4:16:20	120	45,6	12
4:16:30	120	45,5	12
4:16:40	120	45,6	12
4:16:50	120	45,5	12
4:17:00	120	45,7	12
4:17:10	120	45,8	12
4:17:20	120	45,7	12
4:17:30	120	45,7	12
4:17:40	120	46,0	12
4:17:50	120	44,8	12
4:18:00	120	44,9	12
4:18:10	120	44,9	12
4:18:20	120	45,0	12
4:18:30	120	45,3	12
4:18:40	120	45,3	12
4:18:50	120	45,4	12
4:19:00	120	45,4	12
4:19:10	120	45,2	12
4:19:20	120	45,5	12
4:19:30	120	45,4	12
4:19:40	120	45,5	12
4:19:50	120	45,8	12
4:20:00	120	45,7	12
4:20:10	120	45,7	12
4:20:20	120	45,6	12
4:20:30	120	44,7	12
4:20:40	120	44,7	12
4:20:50	120	44,9	12
4:21:00	120	45,0	12
4:21:10	120	45,0	12
4:21:20	120	45,0	12
4:21:30	120	45,1	12
4:21:40	121	45,1	12
4:21:50	121	45,0	12
4:22:00	121	45,0	12
4:22:10	121	44,9	12
4:22:20	121	45,0	12
4:22:30	121	44,8	12
4:22:40	121	44,9	12
4:22:50	121	44,7	12
4:23:00	121	44,8	12
4:23:10	121	44,8	12
4:23:20	121	44,8	12
4:23:30	121	44,8	12
4:23:40	121	44,8	12
4:23:50	121	44,9	12
4:24:00	121	44,9	12
4:24:10	121	45,1	12
4:24:20	121	45,0	12
4:24:30	121	44,9	12
4:24:40	121	44,9	12
4:24:50	121	44,9	12
4:25:00	121	44,9	12
4:25:10	121	44,9	12
4:25:20	121	44,7	12
4:25:30	121	45,1	12
4:25:40	121	45,0	12
4:25:50	121	44,9	12
4:26:00	121	45,0	12
4:26:10	121	44,9	12
4:26:20	121	45,0	12
4:26:30	121	44,9	12
4:26:40	121	44,8	12
4:26:50	121	44,8	12
4:27:00	121	44,8	12
4:27:10	121	44,8	12
4:27:20	121	44,7	12
4:27:30	121	44,7	12
4:27:40	121	44,8	12
4:27:50	121	44,8	12
4:28:00	121	44,9	12
4:28:10	121	44,8	13
4:28:20	121	44,8	13
4:28:30	121	44,7	13
4:28:40	121	44,8	13
4:28:50	121	45,0	13
4:29:00	121	45,0	13
4:29:10	121	44,8	13
4:29:20	121	45,0	13
4:29:30	121	44,9	13
4:29:40	121	44,8	13
4:29:50	121	45,4	13
4:30:00	121	45,4	13
4:30:10	121	45,5	14
4:30:20	121	45,6	14
4:30:30	121	45,6	15
4:30:40	121	45,6	15
4:30:50	121	45,3	15
4:31:00	120	45,6	15
4:31:10	120	45,6	15
4:31:20	120	45,8	16
4:31:30	120	45,1	16
4:31:40	120	45,1	17
4:31:50	120	45,0	17
4:32:00	120	45,3	17
4:32:10	120	45,2	17
4:32:20	120	45,4	18
4:32:30	120	45,6	18
4:32:40	120	45,4	19
4:32:50	120	45,2	20
4:33:00	120	45,2	20
4:33:10	120	45,0	21
4:33:20	120	45,0	21
4:33:30	120	45,1	22
4:33:40	120	45,4	23
4:33:50	120	45,4	24
4:34:00	120	45,5	25
4:34:10	120	45,5	26
4:34:20	120	45,5	26
4:34:30	120	45,6	26
4:34:40	120	45,4	27
4:34:50	120	45,5	27
4:35:00	120	45,8	29
4:35:10	120	44,7	30
4:35:20	120	44,8	30
4:35:30	120	45,1	31
4:35:40	120	45,2	32
4:35:50	120	45,6	34
4:36:00	120	45,9	36
4:36:10	120	45,5	38
4:36:20	120	45,6	38
4:36:30	120	45,7	40
4:36:40	120	45,5	43
4:36:50	121	44,9	44
4:37:00	121	45,0	46
4:37:10	121	44,9	49
4:37:20	121	45,0	50
4:37:30	121	44,9	52
4:37:40	121	45,0	56
4:37:50	121	44,9	60
4:38:00	121	44,9	63
4:38:10	121	45,1	66
4:38:20	121	45,1	69
4:38:30	121	45,1	72
4:38:40	121	45,3	75
