Repository: ProgWizer/parser

File: project-root/data/Data Acquisition/Data Acquisition/2021 year (353)/21-044.txt (part 1 of 5)
--Test Summary--
Full Path and File Name	
Instrument Name	7322
Instrument Type	Model 7322 Consistometer - Variable Speed
Instrument Serial Number	
Test Start Date	12.03.2021
Test Start Time	15:46:07
Test Stop Date	12.03.2021
Test Stop Time	17:49:45
Test Length	2:03:38
Final Sample Time Offset	2:03:38
Controller Schedule Name	
Sampling Period	1 second
Comments	
Information	WellID	
Information	Customer	
Information	EngName	
Information	CementClass	I-50
Information	CementMfr	
Information	Additives	0.1DPC+0.05SMS
Information	Density	1890
Information	BHCT	
Information	BHST	
Information	FluidLoss	
Information	JobType	
Calculated Value	Time_30Bc	1:19:13
Calculated Value	Time_70Bc	2:03:38
Initial Temperature (°C)	24 °C
Final Temperature (°C)	35 °C
Initial Pressure (MPa)	0,5 MPa
Final Pressure (MPa)	25,1 MPa
Initial Consistency (Bc)	11 Bc
Final Consistency (Bc)	70 Bc
Initial Wall Temperature (°C)	19 °C
Final Wall Temperature (°C)	33 °C
Initial Motor Speed (RPM)	150 RPM
Final Motor Speed (RPM)	150 RPM
--Data--
Time (HH:MM:SS)	Temperature (°C)	Pressure (MPa)	Consistency (Bc)	Wall Temperature (°C)	Motor Speed (RPM)
0:00:00	24	0,5	11	19	150
0:00:01	24	0,5	11	19	150
0:00:02	24	0,4	11	19	150
0:00:03	24	0,4	11	19	150
0:00:04	24	0,4	11	19	150
0:00:05	24	0,4	11	19	150
0:00:06	24	0,4	11	19	150
0:00:07	24	0,5	11	19	150
0:00:08	24	0,5	11	19	150
0:00:09	24	0,5	11	19	150
0:00:10	24	0,5	11	20	150
0:00:11	23	0,5	11	19	150
0:00:12	23	0,5	11	20	150
0:00:13	23	0,5	11	19	150
0:00:14	23	0,6	11	19	150
0:00:15	23	0,6	11	19	150
0:00:16	23	0,6	11	19	150
0:00:17	23	0,6	11	20	150
0:00:18	23	0,6	11	19	150
0:00:19	23	0,6	11	20	150
0:00:20	23	0,6	11	20	150
0:00:21	23	0,6	11	20	150
0:00:22	23	0,6	11	20	150
0:00:23	23	0,6	11	20	150
0:00:24	23	0,7	11	20	150
0:00:25	23	0,8	11	20	150
0:00:26	23	0,8	11	20	150
0:00:27	23	0,8	11	20	150
0:00:28	23	0,8	11	20	150
0:00:29	23	0,8	11	20	150
0:00:30	23	0,8	11	20	150
0:00:31	23	0,8	11	20	150
0:00:32	23	0,8	11	20	150
0:00:33	23	0,8	11	20	150
0:00:34	23	0,8	11	20	150
0:00:35	23	0,9	11	20	150
0:00:36	23	0,9	11	20	150
0:00:37	23	0,9	11	20	150
0:00:38	23	0,9	11	20	150
0:00:39	23	0,9	11	21	150
0:00:40	23	1,0	11	20	150
0:00:41	23	1,0	11	21	150
0:00:42	23	1,0	11	21	150
0:00:43	23	1,1	11	21	150
0:00:44	23	1,1	11	21	150
0:00:45	23	1,2	11	21	150
0:00:46	23	1,2	11	21	150
0:00:47	23	1,2	11	21	150
0:00:48	23	1,2	11	21	150
0:00:49	23	1,2	11	21	150
0:00:50	23	1,2	11	21	150
0:00:51	23	1,3	11	21	150
0:00:52	23	1,3	11	21	150
0:00:53	23	1,3	11	21	150
0:00:54	23	1,3	11	21	150
0:00:55	23	1,3	11	21	150
0:00:56	23	1,3	11	21	150
0:00:57	23	1,3	11	21	150
0:00:58	23	1,3	11	22	150
0:00:59	23	1,3	11	21	150
0:01:00	23	1,3	11	22	150
0:01:01	23	1,4	11	22	150
0:01:02	23	1,4	11	22	150
0:01:03	23	1,4	10	22	150
0:01:04	23	1,4	11	22	150
0:01:05	23	1,4	11	22	150
0:01:06	23	1,4	11	22	150
0:01:07	23	1,4	11	22	150
0:01:08	23	1,4	11	22	150
0:01:09	23	1,4	11	22	150
0:01:10	23	1,5	11	22	150
0:01:11	23	1,5	10	22	150
0:01:12	23	1,5	10	22	150
0:01:13	23	1,5	10	22	150
0:01:14	23	1,5	10	22	150
0:01:15	23	1,5	10	23	150
0:01:16	23	1,5	10	23	150
0:01:17	23	1,6	10	23	150
0:01:18	23	1,6	10	23	150
0:01:19	23	1,6	10	23	150
0:01:20	23	1,6	10	23	150
0:01:21	23	1,6	10	23	150
0:01:22	23	1,6	10	23	150
0:01:23	23	1,6	10	23	150
0:01:24	23	1,6	10	23	150
0:01:25	23	1,7	10	23	150
0:01:26	23	1,7	10	23	150
0:01:27	23	1,7	10	23	150
0:01:28	23	1,7	10	23	150
0:01:29	23	1,7	10	23	150
0:01:30	23	1,7	10	23	150
0:01:31	23	1,8	10	23	150
0:01:32	23	1,8	10	24	150
0:01:33	23	1,8	11	24	150
0:01:34	23	1,8	11	24	150
0:01:35	23	1,8	11	24	150
0:01:36	23	1,8	11	24	150
0:01:37	23	1,8	11	24	150
0:01:38	23	1,9	11	24	150
0:01:39	23	1,9	11	24	150
0:01:40	23	1,9	10	24	150
0:01:41	23	1,9	10	24	150
0:01:42	23	1,9	10	24	150
0:01:43	23	1,9	10	24	150
0:01:44	23	2,0	10	24	150
0:01:45	23	2,0	10	24	150
0:01:46	23	2,0	10	24	150
0:01:47	23	2,0	10	24	150
0:01:48	23	2,0	10	24	150
0:01:49	23	2,0	10	25	150
0:01:50	23	2,1	10	25	150
0:01:51	23	2,1	10	25	150
0:01:52	23	2,1	10	25	150
0:01:53	23	2,1	10	25	150
0:01:54	23	2,1	10	25	150
0:01:55	23	2,1	10	25	150
0:01:56	23	2,2	10	25	150
0:01:57	23	2,2	10	25	150
0:01:58	23	2,2	10	25	150
0:01:59	23	2,2	10	25	150
0:02:00	23	2,2	10	25	150
0:02:01	23	2,3	10	25	150
0:02:02	23	2,3	10	25	150
0:02:03	23	2,3	10	25	150
0:02:04	23	2,3	10	25	150
0:02:05	23	2,3	10	25	150
0:02:06	23	2,3	10	26	150
0:02:07	23	2,4	10	25	150
0:02:08	23	2,4	10	26	150
0:02:09	23	2,4	10	26	150
0:02:10	23	2,4	10	26	150
0:02:11	23	2,4	10	26	150
0:02:12	23	2,4	10	26	150
0:02:13	23	2,5	10	26	150
0:02:14	23	2,5	10	26	150
0:02:15	23	2,5	10	26	150
0:02:16	23	2,5	10	26	150
0:02:17	23	2,5	10	26	150
0:02:18	23	2,6	10	26	150
0:02:19	23	2,6	10	26	150
0:02:20	23	2,6	10	26	150
0:02:21	23	2,6	10	26	150
0:02:22	23	2,6	10	26	150
0:02:23	23	2,6	10	26	150
0:02:24	23	2,7	10	27	150
0:02:25	23	2,7	10	27	150
0:02:26	23	2,7	10	27	150
0:02:27	23	2,7	10	27	150
0:02:28	23	2,7	10	27	150
0:02:29	23	2,7	10	27	150
0:02:30	23	2,8	10	27	150
0:02:31	23	2,8	10	27	150
0:02:32	23	2,8	10	27	150
0:02:33	23	2,8	10	27	150
0:02:34	23	2,8	10	27	150
0:02:35	23	2,9	10	27	150
0:02:36	23	2,9	10	27	150
0:02:37	23	2,9	10	27	150
0:02:38	23	2,9	10	27	150
0:02:39	23	2,9	10	27	150
0:02:40	23	2,9	10	27	150
0:02:41	23	2,9	10	27	150
0:02:42	23	3,0	10	27	150
0:02:43	23	3,0	10	27	150
0:02:44	23	3,0	10	27	150
0:02:45	23	3,0	10	27	150
0:02:46	23	3,0	10	27	150
0:02:47	23	3,0	10	27	150
0:02:48	23	3,0	10	27	150
0:02:49	23	3,1	10	27	150
0:02:50	23	3,1	10	28	150
0:02:51	23	3,1	10	28	150
0:02:52	23	3,1	10	28	150
0:02:53	23	3,1	10	28	150
0:02:54	23	3,1	10	28	150
0:02:55	23	3,1	10	28	150
0:02:56	23	3,2	10	28	150
0:02:57	23	3,2	10	28	150
0:02:58	23	3,2	10	28	150
0:02:59	23	3,2	10	28	150
0:03:00	23	3,2	10	28	150
0:03:01	23	3,2	10	28	150
0:03:02	23	3,2	10	28	150
0:03:03	23	3,3	10	28	150
0:03:04	23	3,3	10	28	150
0:03:05	23	3,3	10	28	150
0:03:06	23	3,3	10	28	150
0:03:07	23	3,3	10	28	150
0:03:08	23	3,3	10	28	150
0:03:09	23	3,3	10	28	150
0:03:10	23	3,3	10	28	150
0:03:11	23	3,3	10	28	150
0:03:12	23	3,4	10	28	150
0:03:13	23	3,4	10	28	150
0:03:14	23	3,4	10	28	150
0:03:15	23	3,4	10	28	150
0:03:16	23	3,4	10	28	150
0:03:17	23	3,4	10	28	150
0:03:18	23	3,4	10	28	150
0:03:19	23	3,4	10	28	150
0:03:20	23	3,5	10	28	150
0:03:21	23	3,5	10	28	150
0:03:22	23	3,5	10	28	150
0:03:23	23	3,5	10	28	150
0:03:24	23	3,5	10	28	150
0:03:25	23	3,5	10	28	150
0:03:26	23	3,5	10	28	150
0:03:27	23	3,5	10	28	150
0:03:28	23	3,5	10	28	150
0:03:29	23	3,5	10	28	150
0:03:30	23	3,5	10	28	150
0:03:31	23	3,5	10	28	150
0:03:32	23	3,6	10	28	150
0:03:33	23	3,6	10	28	150
0:03:34	23	3,6	10	28	150
0:03:35	23	3,6	10	28	150
0:03:36	23	3,6	10	28	150
0:03:37	23	3,6	10	28	150
0:03:38	23	3,6	10	28	150
0:03:39	23	3,6	10	28	150
0:03:40	23	3,6	10	29	150
0:03:41	24	3,6	10	28	150
0:03:42	24	3,6	10	29	150
0:03:43	24	3,7	10	28	150
0:03:44	24	3,7	10	29	150
0:03:45	24	3,7	10	29	150
0:03:46	24	3,7	10	29	150
0:03:47	24	3,7	10	29	150
0:03:48	24	3,7	10	28	150
0:03:49	24	3,7	10	29	150
0:03:50	24	3,7	10	28	150
0:03:51	24	3,7	10	28	150
0:03:52	24	3,7	10	28	150
0:03:53	24	3,7	10	28	150
0:03:54	24	3,7	10	28	150
0:03:55	24	3,7	10	29	150
0:03:56	24	3,8	10	28	150
0:03:57	24	3,8	10	29	150
0:03:58	24	3,8	10	29	150
0:03:59	24	3,8	10	29	150
0:04:00	24	3,8	10	29	150
0:04:01	24	3,8	10	29	150
0:04:02	24	3,8	10	29	150
0:04:03	24	3,8	10	29	150
0:04:04	24	3,8	10	29	150
0:04:05	24	3,8	10	29	150
0:04:06	24	3,8	10	29	150
0:04:07	24	3,8	10	29	150
0:04:08	24	3,8	10	29	150
0:04:09	24	3,8	10	29	150
0:04:10	24	3,8	10	29	150
0:04:11	24	3,8	10	29	150
0:04:12	24	3,9	10	29	150
0:04:13	24	3,9	10	29	150
0:04:14	24	3,9	10	29	150
0:04:15	24	3,9	10	29	150
0:04:16	24	3,9	10	29	150
0:04:17	24	3,9	10	29	150
0:04:18	24	3,9	10	28	150
0:04:19	24	3,9	10	28	150
0:04:20	24	3,9	10	29	150
0:04:21	24	3,9	10	29	150
0:04:22	24	4,1	10	29	150
0:04:23	24	4,2	10	29	150
0:04:24	24	4,2	10	29	150
0:04:25	24	4,2	10	29	150
0:04:26	24	4,2	10	29	150
0:04:27	24	4,2	10	29	150
0:04:28	24	4,2	10	29	150
0:04:29	24	4,2	10	29	150
0:04:30	24	4,2	10	29	150
0:04:31	24	4,2	10	29	150
0:04:32	24	4,2	10	29	150
0:04:33	24	4,2	10	29	150
0:04:34	24	4,2	10	29	150
0:04:35	24	4,2	10	29	150
0:04:36	24	4,3	10	29	150
0:04:37	24	4,3	10	29	150
0:04:38	24	4,3	10	29	150
0:04:39	24	4,3	10	29	150
0:04:40	24	4,3	10	29	150
0:04:41	24	4,3	10	29	150
0:04:42	24	4,3	10	29	150
0:04:43	24	4,3	10	29	150
0:04:44	24	4,3	10	29	150
0:04:45	24	4,3	10	29	150
0:04:46	24	4,3	10	29	150
0:04:47	24	4,3	10	29	150
0:04:48	24	4,4	10	29	150
0:04:49	24	4,4	10	29	150
0:04:50	24	4,5	10	29	150
0:04:51	24	4,5	10	29	150
0:04:52	24	4,5	10	29	150
0:04:53	24	4,5	10	29	150
0:04:54	24	4,5	10	29	150
0:04:55	24	4,5	10	29	150
0:04:56	24	4,5	10	29	150
0:04:57	24	4,5	10	29	150
0:04:58	24	4,5	10	29	150
0:04:59	24	4,5	10	29	150
0:05:00	24	4,5	10	29	150
0:05:01	24	4,5	10	29	150
0:05:02	24	4,5	10	29	150
0:05:03	24	4,5	10	29	150
0:05:04	24	4,5	10	29	150
0:05:05	24	4,6	10	29	150
0:05:06	24	4,7	10	29	150
0:05:07	24	4,8	10	29	150
0:05:08	24	4,8	10	29	150
0:05:09	24	4,8	10	29	150
0:05:10	24	4,8	10	29	150
0:05:11	24	4,8	10	29	150
0:05:12	24	4,8	10	29	150
0:05:13	24	4,8	10	29	150
0:05:14	24	4,8	10	29	150
0:05:15	24	4,8	10	29	150
0:05:16	24	4,8	10	29	150
0:05:17	24	4,8	10	29	150
0:05:18	25	4,8	10	29	150
0:05:19	25	4,8	10	29	150
0:05:20	25	4,8	10	29	150
0:05:21	25	4,8	10	29	150
0:05:22	25	4,8	10	29	150
0:05:23	25	4,8	10	29	150
0:05:24	25	4,8	10	29	150
0:05:25	25	4,8	10	29	150
0:05:26	25	4,8	10	29	150
0:05:27	25	4,9	10	29	150
0:05:28	25	4,9	10	29	150
0:05:29	25	5,0	10	29	150
0:05:30	25	5,0	10	29	150
0:05:31	25	5,0	10	29	150
0:05:32	25	5,0	10	29	150
0:05:33	25	5,0	10	29	150
0:05:34	25	5,0	11	29	150
0:05:35	25	5,0	10	29	150
0:05:36	25	5,0	10	29	150
0:05:37	25	5,0	10	29	150
0:05:38	25	5,0	10	29	150
0:05:39	25	5,0	10	29	150
0:05:40	25	5,0	10	29	150
0:05:41	25	5,0	10	29	150
0:05:42	25	5,1	10	29	150
0:05:43	25	5,3	10	29	150
0:05:44	25	5,3	10	29	150
0:05:45	25	5,4	11	29	150
0:05:46	25	5,4	11	29	150
0:05:47	25	5,4	11	29	150
0:05:48	25	5,4	11	29	150
0:05:49	25	5,4	11	29	150
0:05:50	25	5,4	11	29	150
0:05:51	25	5,4	11	29	150
0:05:52	25	5,4	11	29	150
0:05:53	25	5,4	11	29	150
0:05:54	25	5,4	11	29	150
0:05:55	25	5,4	11	29	150
0:05:56	25	5,4	11	29	150
0:05:57	25	5,4	11	29	150
0:05:58	25	5,4	11	29	150
0:05:59	25	5,4	11	29	150
0:06:00	25	5,4	11	29	150
0:06:01	25	5,4	11	29	150
0:06:02	25	5,4	11	29	150
0:06:03	25	5,4	11	29	150
0:06:04	25	5,4	11	29	150
0:06:05	25	5,4	11	29	150
0:06:06	25	5,4	11	29	150
0:06:07	25	5,4	11	29	150
0:06:08	25	5,4	11	29	150
0:06:09	25	5,4	11	29	150
0:06:10	25	5,5	11	29	150
0:06:11	25	5,5	11	29	150
0:06:12	25	5,5	11	29	150
0:06:13	25	5,5	11	29	150
0:06:14	25	5,6	11	29	150
0:06:15	25	5,6	11	29	150
0:06:16	25	5,6	11	29	150
0:06:17	25	5,6	11	29	150
0:06:18	25	5,6	11	29	150
0:06:19	25	5,6	11	29	150
0:06:20	25	5,6	11	29	150
0:06:21	25	5,6	11	29	150
0:06:22	25	5,6	11	29	150
0:06:23	25	5,7	11	29	150
0:06:24	25	5,8	11	29	150
0:06:25	25	5,8	11	29	150
0:06:26	25	5,8	11	29	150
0:06:27	25	5,8	11	29	150
0:06:28	25	5,8	11	29	150
0:06:29	25	5,8	11	29	150
0:06:30	25	5,9	11	29	150
0:06:31	25	5,9	11	29	150
0:06:32	25	5,9	11	29	150
0:06:33	25	5,9	11	29	150
0:06:34	25	5,9	11	29	150
0:06:35	25	5,9	11	29	150
0:06:36	25	5,9	11	29	150
0:06:37	25	5,9	11	29	150
0:06:38	25	5,9	11	29	150
0:06:39	25	5,9	11	29	150
0:06:40	25	5,9	11	29	150
0:06:41	25	5,9	11	29	150
0:06:42	25	5,9	11	29	150
0:06:43	25	5,9	11	29	150
0:06:44	25	5,9	11	29	150
0:06:45	25	5,9	11	29	150
0:06:46	25	6,1	11	29	150
0:06:47	25	6,1	11	29	150
0:06:48	25	6,1	11	29	150
0:06:49	25	6,1	11	29	150
0:06:50	25	6,1	11	29	150
0:06:51	25	6,1	11	29	150
0:06:52	25	6,1	11	29	150
0:06:53	25	6,1	11	29	150
0:06:54	25	6,1	11	29	150
0:06:55	25	6,1	11	29	150
0:06:56	25	6,1	11	29	150
0:06:57	25	6,1	11	29	150
0:06:58	25	6,1	11	29	150
0:06:59	25	6,2	11	29	150
0:07:00	25	6,2	11	29	150
0:07:01	25	6,2	11	29	150
0:07:02	25	6,2	11	29	150
0:07:03	26	6,2	11	29	150
0:07:04	26	6,2	11	29	150
0:07:05	26	6,2	11	29	150
0:07:06	26	6,3	11	29	150
0:07:07	26	6,4	11	29	150
0:07:08	26	6,5	11	29	150
0:07:09	26	6,5	11	29	150
0:07:10	26	6,5	11	29	150
0:07:11	26	6,5	11	29	150
0:07:12	26	6,5	11	29	150
0:07:13	26	6,5	11	29	150
0:07:14	26	6,5	11	29	150
0:07:15	26	6,5	11	29	150
0:07:16	26	6,5	11	29	150
0:07:17	26	6,5	11	29	150
0:07:18	26	6,5	11	29	150
0:07:19	26	6,5	11	29	150
0:07:20	26	6,5	11	29	150
0:07:21	26	6,5	11	29	150
0:07:22	26	6,5	11	29	150
0:07:23	26	6,5	11	29	150
0:07:24	26	6,5	11	29	150
0:07:25	26	6,5	11	29	150
0:07:26	26	6,6	11	29	150
0:07:27	26	6,6	11	29	150
0:07:28	26	6,6	11	29	150
0:07:29	26	6,6	11	29	150
0:07:30	26	6,6	11	29	150
0:07:31	26	6,6	11	29	150
0:07:32	26	6,6	11	29	150
0:07:33	26	6,6	11	29	150
0:07:34	26	6,6	11	29	150
0:07:35	26	6,6	11	29	150
0:07:36	26	6,6	11	29	150
0:07:37	26	6,7	11	29	150
0:07:38	26	6,7	11	29	150
0:07:39	26	6,7	11	29	150
0:07:40	26	6,8	11	29	150
0:07:41	26	6,8	11	29	150
0:07:42	26	6,8	11	29	150
0:07:43	26	6,8	11	29	150
0:07:44	26	6,8	11	29	150
0:07:45	26	6,8	11	29	150
0:07:46	26	6,8	11	29	150
0:07:47	26	6,8	11	29	150
0:07:48	26	6,8	11	29	150
0:07:49	26	6,8	11	29	150
0:07:50	26	6,8	11	29	150
0:07:51	26	6,8	11	29	150
0:07:52	26	6,9	11	29	150
0:07:53	26	7,0	11	29	150
0:07:54	26	7,1	11	29	150
0:07:55	26	7,1	11	29	150
0:07:56	26	7,1	11	29	150
0:07:57	26	7,1	11	29	150
0:07:58	26	7,1	11	29	150
0:07:59	26	7,2	11	29	150
0:08:00	26	7,2	11	29	150
0:08:01	26	7,2	11	29	150
0:08:02	26	7,2	11	30	150
0:08:03	26	7,2	11	29	150
0:08:04	26	7,2	11	30	150
0:08:05	26	7,2	11	30	150
0:08:06	26	7,2	11	30	150
0:08:07	26	7,2	11	29	150
0:08:08	26	7,2	11	30	150
0:08:09	26	7,2	11	30	150
0:08:10	26	7,2	11	30	150
0:08:11	26	7,2	11	29	150
0:08:12	26	7,2	11	30	150
0:08:13	26	7,2	11	30	150
0:08:14	26	7,2	11	30	150
0:08:15	26	7,3	11	30	150
0:08:16	26	7,3	11	30	150
0:08:17	26	7,3	11	30	150
0:08:18	26	7,3	11	30	150
0:08:19	26	7,3	11	30	150
0:08:20	26	7,3	11	30	150
0:08:21	26	7,3	11	30	150
0:08:22	26	7,3	11	30	150
0:08:23	26	7,3	11	30	150
0:08:24	26	7,3	11	30	150
0:08:25	26	7,3	11	30	150
0:08:26	26	7,4	11	30	150
0:08:27	26	7,4	11	30	150
0:08:28	26	7,4	11	30	150
0:08:29	26	7,4	11	30	150
0:08:30	26	7,4	11	30	150
0:08:31	26	7,4	11	30	150
0:08:32	26	7,4	11	30	150
0:08:33	26	7,4	11	30	150
0:08:34	26	7,4	11	30	150
0:08:35	26	7,4	11	30	150
0:08:36	26	7,4	11	30	150
0:08:37	26	7,5	11	30	150
0:08:38	26	7,5	11	30	150
0:08:39	26	7,6	11	30	150
0:08:40	26	7,6	11	30	150
0:08:41	26	7,6	11	30	150
0:08:42	26	7,6	11	30	150
0:08:43	26	7,6	11	30	150
0:08:44	26	7,6	11	30	150
0:08:45	26	7,6	11	30	150
0:08:46	26	7,6	11	30	150
0:08:47	26	7,7	11	30	150
0:08:48	26	7,7	11	30	150
0:08:49	26	7,7	11	30	150
0:08:50	26	7,7	11	30	150
0:08:51	26	7,7	11	30	150
0:08:52	26	7,7	11	30	150
0:08:53	26	7,7	11	30	150
0:08:54	26	7,7	11	30	150
0:08:55	26	7,7	11	30	150
0:08:56	26	7,7	11	30	150
0:08:57	26	7,8	11	30	150
0:08:58	26	7,9	11	30	150
0:08:59	26	7,9	11	30	150
0:09:00	26	7,9	11	30	150
0:09:01	26	7,9	11	30	150
0:09:02	26	7,9	11	30	150
0:09:03	26	7,9	11	30	150
0:09:04	26	7,9	11	30	150
0:09:05	26	7,9	11	30	150
0:09:06	26	7,9	11	30	150
0:09:07	26	8,0	11	30	150
0:09:08	26	8,0	11	30	150
0:09:09	26	8,0	11	30	150
0:09:10	26	8,0	11	30	150
0:09:11	26	8,0	11	30	150
0:09:12	26	8,0	11	30	150
0:09:13	26	8,0	11	30	150
0:09:14	26	8,0	11	30	150
0:09:15	26	8,0	11	30	150
0:09:16	27	8,0	11	30	150
0:09:17	27	8,0	11	30	150
0:09:18	26	8,0	11	30	150
0:09:19	27	8,0	11	30	150
0:09:20	27	8,1	11	30	150
0:09:21	27	8,2	11	30	150
0:09:22	27	8,3	11	30	150
0:09:23	27	8,3	11	30	150
0:09:24	27	8,3	11	30	150
0:09:25	27	8,3	11	30	150
0:09:26	27	8,3	11	30	150
0:09:27	27	8,3	11	30	150
0:09:28	27	8,3	11	30	150
0:09:29	27	8,3	11	30	150
0:09:30	27	8,3	11	30	150
0:09:31	27	8,3	11	30	150
0:09:32	27	8,3	11	30	150
0:09:33	27	8,3	11	30	150
0:09:34	27	8,3	11	30	150
0:09:35	27	8,3	11	30	150
0:09:36	27	8,3	11	30	150
0:09:37	27	8,3	11	30	150
0:09:38	27	8,3	11	30	150
0:09:39	27	8,3	11	30	150
0:09:40	27	8,3	11	30	150
0:09:41	27	8,3	11	30	150
0:09:42	27	8,3	11	30	150
0:09:43	27	8,3	11	30	150
0:09:44	27	8,3	11	30	150
0:09:45	27	8,5	11	30	150
0:09:46	27	8,6	11	30	150
0:09:47	27	8,6	11	30	150
0:09:48	27	8,7	11	30	150
0:09:49	27	8,7	11	30	150
0:09:50	27	8,7	11	30	150
0:09:51	27	8,7	11	30	150
0:09:52	27	8,7	11	30	150
0:09:53	27	8,7	11	30	150
0:09:54	27	8,7	11	30	150
0:09:55	27	8,7	11	30	150
0:09:56	27	8,7	11	30	150
0:09:57	27	8,7	11	30	150
0:09:58	27	8,7	11	30	150
0:09:59	27	8,7	11	30	150
0:10:00	27	8,7	11	30	150
0:10:01	27	8,7	11	30	150
0:10:02	27	8,7	11	30	150
0:10:03	27	8,7	11	30	150
0:10:04	27	8,7	11	30	150
0:10:05	27	8,7	11	30	150
0:10:06	27	8,7	11	30	150
0:10:07	27	8,7	11	30	150
0:10:08	27	8,7	11	30	150
0:10:09	27	8,7	11	30	150
0:10:10	27	8,7	11	30	150
0:10:11	27	8,7	11	30	150
0:10:12	27	8,8	11	30	150
0:10:13	27	8,9	11	30	150
0:10:14	27	8,9	11	30	150
0:10:15	27	8,9	11	30	150
0:10:16	27	8,9	11	30	150
0:10:17	27	8,9	11	30	150
0:10:18	27	8,9	11	30	150
0:10:19	27	8,9	11	30	150
0:10:20	27	8,9	11	30	150
0:10:21	27	8,9	11	31	150
0:10:22	27	8,9	11	30	150
0:10:23	27	8,9	11	30	150
0:10:24	27	8,9	11	30	150
0:10:25	27	9,0	11	31	150
0:10:26	27	9,0	11	30	150
0:10:27	27	9,0	11	30	150
0:10:28	27	9,0	11	30	150
0:10:29	27	9,0	11	31	150
0:10:30	27	9,0	11	30	150
0:10:31	27	9,0	11	31	150
0:10:32	27	9,0	11	31	150
0:10:33	27	9,2	11	31	150
0:10:34	27	9,3	11	31	150
0:10:35	27	9,3	11	31	150
0:10:36	27	9,3	11	31	150
0:10:37	27	9,3	11	31	150
0:10:38	27	9,3	11	31	150
0:10:39	27	9,3	11	31	150
0:10:40	27	9,3	11	31	150
0:10:41	27	9,3	12	31	150
0:10:42	27	9,3	12	31	150
0:10:43	27	9,3	12	31	150
0:10:44	27	9,3	12	31	150
0:10:45	27	9,4	12	31	150
0:10:46	27	9,4	12	31	150
0:10:47	27	9,4	12	31	150
0:10:48	27	9,4	12	31	150
0:10:49	27	9,4	12	31	150
0:10:50	27	9,4	12	31	150
0:10:51	27	9,4	12	31	150
0:10:52	27	9,4	12	31	150
0:10:53	27	9,4	12	31	150
0:10:54	27	9,4	12	31	150
0:10:55	27	9,4	12	31	150
0:10:56	27	9,4	12	31	150
0:10:57	27	9,4	12	31	150
0:10:58	27	9,4	12	31	150
0:10:59	27	9,4	12	31	150
0:11:00	27	9,4	12	31	150
0:11:01	27	9,4	12	31	150
0:11:02	27	9,4	12	31	150
0:11:03	27	9,4	12	31	150
0:11:04	27	9,4	12	31	150
0:11:05	27	9,4	12	31	150
0:11:06	27	9,6	12	31	150
0:11:07	27	9,7	12	31	150
0:11:08	27	9,7	12	31	150
0:11:09	27	9,7	12	31	150
0:11:10	27	9,7	12	31	150
0:11:11	27	9,7	12	31	150
0:11:12	27	9,7	12	31	150
0:11:13	27	9,7	12	31	150
0:11:14	27	9,7	12	31	150
0:11:15	27	9,7	12	31	150
0:11:16	27	9,7	12	31	150
0:11:17	27	9,7	12	31	150
0:11:18	27	9,7	12	31	150
0:11:19	27	9,7	12	31	150
0:11:20	27	9,7	12	31	150
0:11:21	27	9,7	12	31	150
0:11:22	27	9,8	12	31	150
0:11:23	27	9,8	12	31	150
0:11:24	27	9,8	12	31	150
0:11:25	27	9,8	12	31	150
0:11:26	27	9,8	12	31	150
0:11:27	27	9,8	12	31	150
0:11:28	27	9,8	12	31	150
0:11:29	27	9,8	12	31	150
0:11:30	27	9,8	12	31	150
0:11:31	27	9,8	12	31	150
0:11:32	27	9,8	12	31	150
0:11:33	27	9,8	12	31	150
0:11:34	27	9,9	12	31	150
0:11:35	27	9,9	12	31	150
0:11:36	27	9,9	12	31	150
0:11:37	27	10,0	12	31	150
0:11:38	27	10,1	12	31	150
0:11:39	27	10,1	12	31	150
0:11:40	27	10,2	12	31	150
0:11:41	27	10,2	12	31	150
0:11:42	27	10,2	12	31	150
0:11:43	28	10,2	12	31	150
0:11:44	28	10,2	12	31	150
0:11:45	27	10,2	12	31	150
0:11:46	28	10,2	12	31	150
0:11:47	28	10,2	12	31	150
0:11:48	28	10,2	12	31	150
0:11:49	28	10,2	12	31	150
0:11:50	28	10,2	12	31	150
0:11:51	28	10,2	12	31	150
0:11:52	28	10,2	12	31	150
0:11:53	28	10,2	12	31	150
0:11:54	28	10,2	12	31	150
0:11:55	28	10,3	12	31	150
0:11:56	28	10,3	12	31	150
0:11:57	28	10,3	12	31	150
0:11:58	28	10,3	12	31	150
0:11:59	28	10,3	12	31	150
0:12:00	28	10,3	12	31	150
0:12:01	28	10,3	12	31	150
0:12:02	28	10,3	12	31	150
0:12:03	28	10,3	12	31	150
0:12:04	28	10,3	12	31	150
0:12:05	28	10,3	12	31	150
0:12:06	28	10,3	12	31	150
0:12:07	28	10,3	12	31	150
0:12:08	28	10,3	12	31	150
0:12:09	28	10,3	12	31	150
0:12:10	28	10,3	12	31	150
0:12:11	28	10,5	12	32	150
0:12:12	28	10,6	12	31	150
0:12:13	28	10,6	12	32	150
0:12:14	28	10,7	12	31	150
0:12:15	28	10,7	12	32	150
0:12:16	28	10,7	12	31	150
0:12:17	28	10,7	12	31	150
0:12:18	28	10,7	12	32	150
0:12:19	28	10,7	12	32	150
0:12:20	28	10,7	12	32	150
0:12:21	28	10,7	12	32	150
0:12:22	28	10,7	12	31	150
0:12:23	28	10,7	12	32	150
0:12:24	28	10,7	12	32	150
0:12:25	28	10,7	12	32	150
0:12:26	28	10,7	12	32	150
0:12:27	28	10,7	12	32	150
0:12:28	28	10,8	12	32	150
0:12:29	28	10,8	12	32	150
0:12:30	28	10,8	12	32	150
0:12:31	28	10,8	12	32	150
0:12:32	28	10,8	12	32	150
0:12:33	28	10,8	12	32	150
0:12:34	28	10,8	12	32	150
0:12:35	28	10,8	12	32	150
0:12:36	28	10,8	12	32	150
0:12:37	28	10,8	12	32	150
0:12:38	28	10,8	12	32	150
0:12:39	28	10,8	12	32	150
0:12:40	28	10,8	12	32	150
0:12:41	28	10,8	12	32	150
0:12:42	28	10,8	12	32	150
0:12:43	28	10,8	12	32	150
0:12:44	28	10,8	12	32	150
0:12:45	28	10,8	12	32	150
0:12:46	28	10,8	12	32	150
0:12:47	28	10,9	12	32	150
0:12:48	28	10,9	12	32	150
0:12:49	28	10,9	12	32	150
0:12:50	28	10,9	12	32	150
0:12:51	28	10,9	12	32	150
0:12:52	28	10,9	12	32	150
0:12:53	28	10,9	12	32	150
0:12:54	28	10,9	12	32	150
0:12:55	28	11,0	12	32	150
0:12:56	28	11,1	12	32	150
0:12:57	28	11,2	12	32	150
0:12:58	28	11,2	12	32	150
0:12:59	28	11,2	12	32	150
0:13:00	28	11,2	12	32	150
0:13:01	28	11,2	12	32	150
0:13:02	28	11,2	12	32	150
0:13:03	28	11,2	12	32	150
0:13:04	28	11,2	12	32	150
0:13:05	28	11,3	12	32	150
0:13:06	28	11,3	12	32	150
0:13:07	28	11,3	12	32	150
0:13:08	28	11,3	12	32	150
0:13:09	28	11,3	12	32	150
0:13:10	28	11,3	12	32	150
0:13:11	28	11,3	12	32	150
0:13:12	28	11,3	12	32	150
0:13:13	28	11,3	12	32	150
0:13:14	28	11,3	12	32	150
0:13:15	28	11,3	12	32	150
0:13:16	28	11,3	12	32	150
0:13:17	28	11,3	12	32	150
0:13:18	28	11,3	12	32	150
0:13:19	28	11,3	12	32	150
0:13:20	28	11,3	12	32	150
0:13:21	28	11,3	12	32	150
0:13:22	28	11,3	12	32	150
0:13:23	28	11,4	12	32	150
0:13:24	28	11,5	12	32	150
0:13:25	28	11,6	12	32	150
0:13:26	28	11,6	12	32	150
0:13:27	28	11,6	12	32	150
0:13:28	28	11,6	12	32	150
0:13:29	28	11,6	12	32	150
0:13:30	28	11,6	12	32	150
0:13:31	28	11,6	12	32	150
0:13:32	28	11,6	12	32	150
0:13:33	28	11,7	12	32	150
0:13:34	28	11,7	12	32	150
0:13:35	28	11,7	12	32	150
0:13:36	28	11,7	12	32	150
0:13:37	28	11,7	12	32	150
0:13:38	28	11,7	12	32	150
0:13:39	28	11,7	12	32	150
0:13:40	28	11,7	12	32	150
0:13:41	28	11,7	12	32	150
0:13:42	28	11,7	12	32	150
0:13:43	28	11,7	12	32	150
0:13:44	28	11,7	12	32	150
0:13:45	28	11,7	12	32	150
0:13:46	28	11,7	12	32	150
0:13:47	28	11,7	12	32	150
0:13:48	28	11,7	12	32	150
0:13:49	28	11,7	12	32	150
0:13:50	28	11,7	12	32	150
0:13:51	28	11,7	12	32	150
0:13:52	28	11,7	12	32	150
0:13:53	28	11,7	12	32	150
0:13:54	28	11,8	12	32	150
0:13:55	28	11,8	12	32	150
0:13:56	28	11,8	12	32	150
0:13:57	28	11,8	12	32	150
0:13:58	28	11,9	12	32	150
0:13:59	28	11,9	12	32	150
0:14:00	28	11,9	12	32	150
0:14:01	28	12,0	12	32	150
0:14:02	28	12,0	12	32	150
0:14:03	28	12,0	12	32	150
0:14:04	28	12,0	12	32	150
0:14:05	28	12,0	12	32	150
0:14:06	28	12,0	12	32	150
0:14:07	28	12,0	12	32	150
0:14:08	28	12,0	12	32	150
0:14:09	28	12,0	12	32	150
0:14:10	28	12,0	12	32	150
0:14:11	29	12,0	12	32	150
0:14:12	29	12,0	12	32	150
0:14:13	29	12,2	12	32	150
0:14:14	29	12,3	12	32	150
0:14:15	29	12,3	12	32	150
0:14:16	29	12,3	12	32	150
0:14:17	29	12,3	12	32	150
0:14:18	29	12,3	12	32	150
0:14:19	29	12,3	12	32	150
0:14:20	29	12,3	12	32	150
0:14:21	29	12,3	12	32	150
0:14:22	29	12,3	12	32	150
0:14:23	29	12,3	12	32	150
0:14:24	29	12,3	12	32	150
0:14:25	29	12,3	12	32	150
0:14:26	29	12,3	12	32	150
0:14:27	29	12,3	12	32	150
0:14:28	29	12,3	12	32	150
0:14:29	29	12,3	12	32	150
0:14:30	29	12,3	12	32	150
0:14:31	29	12,3	12	32	150
0:14:32	29	12,3	12	32	150
0:14:33	29	12,3	12	32	150
0:14:34	29	12,3	12	32	150
0:14:35	29	12,3	12	32	150
0:14:36	29	12,3	12	32	150
0:14:37	29	12,4	12	32	150
0:14:38	29	12,4	12	32	150
0:14:39	29	12,4	12	32	150
0:14:40	29	12,4	12	32	150
0:14:41	29	12,4	12	32	150
0:14:42	29	12,5	12	32	150
0:14:43	29	12,5	12	32	150
0:14:44	29	12,5	12	32	150
0:14:45	29	12,5	12	32	150
0:14:46	29	12,5	12	32	150
0:14:47	29	12,5	12	32	150
0:14:48	29	12,6	12	32	150
0:14:49	29	12,6	12	32	150
0:14:50	29	12,7	12	32	150
0:14:51	29	12,7	12	32	150
0:14:52	29	12,7	12	32	150
0:14:53	29	12,7	12	32	150
0:14:54	29	12,7	12	32	150
0:14:55	29	12,7	12	32	150
0:14:56	29	12,7	12	32	150
0:14:57	29	12,7	12	32	150
0:14:58	29	12,7	12	32	150
0:14:59	29	12,7	12	32	150
0:15:00	29	12,7	12	32	150
0:15:01	29	12,7	12	32	150
0:15:02	29	12,7	12	32	150
0:15:03	29	12,7	12	32	150
0:15:04	29	12,7	12	32	150
0:15:05	29	12,8	12	32	150
0:15:06	29	12,9	12	32	150
0:15:07	29	13,0	12	32	150
0:15:08	29	13,0	12	32	150
0:15:09	29	13,0	12	32	150
0:15:10	29	13,0	12	32	150
0:15:11	29	13,0	12	32	150
0:15:12	29	13,0	12	32	150
0:15:13	29	13,0	12	32	150
0:15:14	29	13,0	12	32	150
0:15:15	29	13,0	12	33	150
0:15:16	29	13,0	12	32	150
0:15:17	29	13,1	12	32	150
0:15:18	29	13,1	12	32	150
0:15:19	29	13,1	12	32	150
0:15:20	29	13,1	12	33	150
0:15:21	29	13,1	12	32	150
0:15:22	29	13,1	12	32	150
0:15:23	29	13,1	12	32	150
0:15:24	29	13,1	12	32	150
0:15:25	29	13,1	12	32	150
0:15:26	29	13,1	12	33	150
0:15:27	29	13,1	12	32	150
0:15:28	29	13,1	12	32	150
0:15:29	29	13,1	12	32	150
0:15:30	29	13,1	12	32	150
0:15:31	29	13,1	12	32	150
0:15:32	29	13,1	12	32	150
0:15:33	29	13,1	12	32	150
0:15:34	29	13,2	12	33	150
0:15:35	29	13,2	12	33	150
0:15:36	29	13,3	12	32	150
0:15:37	29	13,3	12	32	150
0:15:38	29	13,3	12	33	150
0:15:39	29	13,3	12	32	150
0:15:40	29	13,3	12	32	150
0:15:41	29	13,3	12	32	150
0:15:42	29	13,3	12	32	150
0:15:43	29	13,3	12	32	150
0:15:44	29	13,3	12	33	150
0:15:45	29	13,3	12	32	150
0:15:46	29	13,3	12	32	150
0:15:47	29	13,3	12	32	150
0:15:48	29	13,3	12	32	150
0:15:49	29	13,3	12	33	150
0:15:50	29	13,3	12	33	150
0:15:51	29	13,3	12	32	150
0:15:52	29	13,5	12	33	150
0:15:53	29	13,5	12	33	150
0:15:54	29	13,6	12	33	150
0:15:55	29	13,6	12	33	150
0:15:56	29	13,6	12	33	150
0:15:57	29	13,6	12	33	150
0:15:58	29	13,6	12	33	150
0:15:59	29	13,6	12	33	150
0:16:00	29	13,6	12	33	150
0:16:01	29	13,6	12	33	150
0:16:02	29	13,6	12	32	150
0:16:03	29	13,6	12	33	150
0:16:04	29	13,6	12	33	150
0:16:05	29	13,6	12	33	150
0:16:06	29	13,6	12	33	150
0:16:07	29	13,6	12	33	150
0:16:08	29	13,6	12	33	150
0:16:09	29	13,7	12	33	150
0:16:10	29	13,7	12	33	150
0:16:11	29	13,7	12	33	150
0:16:12	29	13,7	12	33	150
0:16:13	29	13,7	12	33	150
0:16:14	29	13,7	12	33	150
0:16:15	29	13,7	12	33	150
0:16:16	29	13,7	12	33	150
0:16:17	29	13,8	12	33	150
0:16:18	29	13,9	12	33	150
0:16:19	29	14,0	12	33	150
0:16:20	29	14,0	12	33	150
0:16:21	29	14,0	12	33	150
0:16:22	29	14,0	12	33	150
0:16:23	29	14,0	12	33	150
0:16:24	29	14,0	12	33	150
0:16:25	29	14,0	12	33	150
0:16:26	29	14,0	12	33	150
0:16:27	29	14,0	12	33	150
0:16:28	29	14,0	12	33	150
0:16:29	29	14,0	12	33	150
0:16:30	29	14,0	12	33	150
0:16:31	29	14,0	12	33	150
0:16:32	29	14,0	12	33	150
0:16:33	29	14,1	12	33	150
0:16:34	29	14,1	12	33	150
0:16:35	29	14,1	12	33	150
0:16:36	29	14,1	12	33	150
0:16:37	29	14,1	12	33	150
0:16:38	29	14,1	12	33	150
0:16:39	29	14,1	12	33	150
0:16:40	29	14,1	12	33	150
0:16:41	29	14,1	12	33	150
0:16:42	29	14,1	12	33	150
0:16:43	29	14,1	12	33	150
0:16:44	29	14,1	12	33	150
0:16:45	30	14,1	12	33	150
0:16:46	30	14,1	12	33	150
0:16:47	30	14,1	12	33	150
0:16:48	30	14,1	12	33	150
0:16:49	30	14,2	12	33	150
0:16:50	30	14,2	12	33	150
0:16:51	30	14,2	12	33	150
0:16:52	30	14,2	12	33	150
0:16:53	30	14,3	12	33	150
0:16:54	30	14,3	12	33	150
0:16:55	30	14,3	12	33	150
0:16:56	30	14,3	12	33	150
0:16:57	30	14,3	12	33	150
0:16:58	30	14,3	12	33	150
0:16:59	30	14,3	12	33	150
0:17:00	30	14,3	12	33	150
0:17:01	30	14,3	12	33	150
0:17:02	30	14,3	12	33	150
0:17:03	30	14,3	12	33	150
0:17:04	30	14,3	12	33	150
0:17:05	30	14,3	12	33	150
0:17:06	30	14,5	12	33	150
0:17:07	30	14,6	12	33	150
0:17:08	30	14,7	12	33	150
0:17:09	30	14,7	12	33	150
0:17:10	30	14,7	12	33	150
0:17:11	30	14,7	12	33	150
0:17:12	30	14,7	12	33	150
0:17:13	30	14,7	12	33	150
0:17:14	30	14,7	13	33	150
0:17:15	30	14,7	12	33	150
0:17:16	30	14,7	12	33	150
0:17:17	30	14,7	12	33	150
0:17:18	30	14,7	12	33	150
0:17:19	30	14,7	13	33	150
0:17:20	30	14,7	12	33	150
0:17:21	30	14,7	13	33	150
0:17:22	30	14,8	12	33	150
0:17:23	30	14,8	13	34	150
0:17:24	30	14,8	12	33	150
0:17:25	30	14,8	13	34	150
0:17:26	30	14,8	12	33	150
0:17:27	30	14,8	12	34	150
0:17:28	30	14,8	13	33	150
0:17:29	30	14,8	12	34	150
0:17:30	30	14,8	13	33	150
0:17:31	30	14,8	13	34	150
0:17:32	30	14,8	13	34	150
0:17:33	30	14,8	13	33	150
0:17:34	30	14,8	13	34	150
0:17:35	30	14,8	13	34	150
0:17:36	30	14,8	13	34	150
0:17:37	30	14,8	13	34	150
0:17:38	30	14,8	13	34	150
0:17:39	30	14,9	13	34	150
0:17:40	30	14,9	13	34	150
0:17:41	30	14,9	13	34	150
0:17:42	30	14,9	13	34	150
0:17:43	30	14,9	13	34	150
0:17:44	30	15,0	13	34	150
0:17:45	30	15,1	13	34	150
0:17:46	30	15,1	13	34	150
0:17:47	30	15,1	13	34	150
0:17:48	30	15,1	13	34	150
0:17:49	30	15,1	13	34	150
0:17:50	30	15,1	13	34	150
0:17:51	30	15,1	13	34	150
0:17:52	30	15,1	13	34	150
0:17:53	30	15,1	13	34	150
0:17:54	30	15,1	13	34	150
0:17:55	30	15,1	13	34	150
0:17:56	30	15,2	13	34	150
0:17:57	30	15,2	13	34	150
0:17:58	30	15,2	13	34	150
0:17:59	30	15,2	13	34	150
0:18:00	30	15,2	13	34	150
0:18:01	30	15,2	13	34	150
0:18:02	30	15,2	13	34	150
0:18:03	30	15,2	13	34	150
0:18:04	30	15,2	13	34	150
0:18:05	30	15,2	13	34	150
0:18:06	30	15,2	13	34	150
0:18:07	30	15,2	13	34	150
0:18:08	30	15,2	13	34	150
0:18:09	30	15,2	13	34	150
0:18:10	30	15,2	13	34	150
0:18:11	30	15,2	13	34	150
0:18:12	30	15,3	13	34	150
0:18:13	30	15,4	13	34	150
0:18:14	30	15,5	13	34	150
0:18:15	30	15,5	13	34	150
0:18:16	30	15,5	13	34	150
0:18:17	30	15,5	13	34	150
0:18:18	30	15,5	13	34	150
0:18:19	30	15,5	13	34	150
0:18:20	30	15,5	13	34	150
0:18:21	30	15,5	13	34	150
0:18:22	30	15,5	13	34	150
0:18:23	30	15,5	13	34	150
0:18:24	30	15,5	13	34	150
0:18:25	30	15,5	13	34	150
0:18:26	30	15,5	13	34	150
0:18:27	30	15,5	13	34	150
0:18:28	30	15,5	13	34	150
0:18:29	30	15,5	13	34	150
0:18:30	30	15,5	13	34	150
0:18:31	30	15,5	13	34	150
0:18:32	30	15,6	13	34	150
0:18:33	30	15,7	13	34	150
0:18:34	30	15,8	13	34	150
0:18:35	30	15,8	13	34	150
0:18:36	30	15,8	13	34	150
0:18:37	30	15,8	13	34	150
0:18:38	30	15,8	13	34	150
0:18:39	30	15,8	13	34	150
0:18:40	30	15,8	13	34	150
0:18:41	30	15,8	13	34	150
0:18:42	30	15,8	13	34	150
0:18:43	30	15,8	13	34	150
0:18:44	30	15,8	13	34	150
0:18:45	30	15,8	13	34	150
0:18:46	30	15,8	13	34	150
0:18:47	30	15,8	13	34	150
0:18:48	30	15,8	13	34	150
0:18:49	30	15,8	13	34	150
0:18:50	30	15,8	13	34	150
0:18:51	30	15,8	13	34	150
0:18:52	30	15,8	13	34	150
0:18:53	30	15,8	13	34	150
0:18:54	30	15,8	13	34	150
0:18:55	30	15,9	13	34	150
0:18:56	30	15,9	13	34	150
0:18:57	30	15,9	13	34	150
0:18:58	30	15,9	13	34	150
0:18:59	30	15,9	13	34	150
0:19:00	30	15,9	13	34	150
0:19:01	30	15,9	13	34	150
0:19:02	30	15,9	13	34	150
0:19:03	30	16,0	13	34	150
0:19:04	30	16,0	13	34	150
0:19:05	30	16,0	13	34	150
0:19:06	30	16,1	13	34	150
0:19:07	30	16,1	13	34	150
0:19:08	30	16,2	13	34	150
0:19:09	30	16,2	13	34	150
0:19:10	30	16,2	13	34	150
0:19:11	30	16,2	13	34	150
0:19:12	30	16,2	13	34	150
0:19:13	30	16,2	13	34	150
0:19:14	30	16,2	13	34	150
0:19:15	31	16,2	13	34	150
0:19:16	31	16,2	13	34	150
0:19:17	31	16,2	13	34	150
0:19:18	31	16,2	13	34	150
0:19:19	31	16,2	13	34	150
0:19:20	31	16,2	13	34	150
0:19:21	31	16,2	13	34	150
0:19:22	31	16,4	13	34	150
0:19:23	31	16,4	13	34	150
0:19:24	31	16,4	13	34	150
0:19:25	31	16,5	13	34	150
0:19:26	31	16,5	13	34	150
0:19:27	31	16,5	13	34	150
0:19:28	31	16,5	13	34	150
0:19:29	31	16,5	13	34	150
0:19:30	31	16,5	13	34	150
0:19:31	31	16,5	13	34	150
0:19:32	31	16,5	13	34	150
0:19:33	31	16,5	13	34	150
0:19:34	31	16,5	13	34	150
0:19:35	31	16,5	13	34	150
0:19:36	31	16,5	13	34	150
0:19:37	31	16,5	13	34	150
0:19:38	31	16,5	13	34	150
0:19:39	31	16,5	13	34	150
0:19:40	31	16,5	13	34	150
0:19:41	31	16,5	13	34	150
0:19:42	31	16,5	13	34	150
0:19:43	31	16,6	13	34	150
0:19:44	31	16,6	13	34	150
0:19:45	31	16,6	13	34	150
0:19:46	31	16,6	13	34	150
0:19:47	31	16,6	13	34	150
0:19:48	31	16,6	13	34	150
0:19:49	31	16,6	13	34	150
0:19:50	31	16,6	13	34	150
0:19:51	31	16,6	13	34	150
0:19:52	31	16,7	13	34	150
0:19:53	31	16,7	13	34	150
0:19:54	31	16,7	13	34	150
0:19:55	31	16,7	13	34	150
0:19:56	31	16,7	13	34	150
0:19:57	31	16,7	13	34	150
0:19:58	31	16,7	13	34	150
0:19:59	31	16,8	13	34	150
0:20:00	31	16,8	13	34	150
0:20:01	31	16,9	13	34	150
0:20:02	31	16,9	13	34	150
0:20:03	31	16,9	13	34	150
0:20:04	31	16,9	13	34	150
0:20:05	31	16,9	13	34	150
0:20:06	31	16,9	13	34	150
0:20:07	31	16,9	13	34	150
0:20:08	31	16,9	13	34	150
0:20:09	31	16,9	13	34	150
0:20:10	31	16,9	13	34	150
0:20:11	31	16,9	13	34	150
0:20:12	31	16,9	13	34	150
0:20:13	31	16,9	13	34	150
0:20:14	31	17,0	13	34	150
0:20:15	31	17,1	13	34	150
0:20:16	31	17,1	13	34	150
0:20:17	31	17,1	13	34	150
0:20:18	31	17,1	13	34	150
0:20:19	31	17,1	13	34	150
0:20:20	31	17,1	13	34	150
0:20:21	31	17,1	13	34	150
0:20:22	31	17,1	13	34	150
0:20:23	31	17,1	13	34	150
0:20:24	31	17,1	13	34	150
0:20:25	31	17,1	13	34	150
0:20:26	31	17,1	13	34	150
0:20:27	31	17,1	13	34	150
0:20:28	31	17,1	13	34	150
0:20:29	31	17,1	13	34	150
0:20:30	31	17,2	13	34	150
0:20:31	31	17,2	13	34	150
0:20:32	31	17,3	13	34	150
0:20:33	31	17,3	13	34	150
0:20:34	31	17,4	13	34	150
0:20:35	31	17,4	13	34	150
0:20:36	31	17,4	13	34	150
0:20:37	31	17,4	13	34	150
0:20:38	31	17,4	13	34	150
0:20:39	31	17,4	13	34	150
0:20:40	31	17,4	13	34	150
0:20:41	31	17,4	13	34	150
0:20:42	31	17,4	13	34	150
0:20:43	31	17,4	13	34	150
0:20:44	31	17,4	13	34	150
0:20:45	31	17,4	13	34	150
0:20:46	31	17,4	13	34	150
0:20:47	31	17,4	13	34	150
0:20:48	31	17,4	13	34	150
0:20:49	31	17,4	13	34	150
0:20:50	31	17,4	13	34	150
0:20:51	31	17,4	13	34	150
0:20:52	31	17,5	13	34	150
0:20:53	31	17,5	13	34	150
0:20:54	31	17,6	13	34	150
0:20:55	31	17,6	13	34	150
0:20:56	31	17,6	13	34	150
0:20:57	31	17,6	13	34	150
0:20:58	31	17,6	13	34	150
0:20:59	31	17,6	13	34	150
0:21:00	31	17,6	13	34	150
0:21:01	31	17,6	13	34	150
0:21:02	31	17,6	13	34	150
0:21:03	31	17,6	13	34	150
0:21:04	31	17,6	13	34	150
0:21:05	31	17,7	13	34	150
0:21:06	31	17,7	13	34	150
0:21:07	31	17,7	13	34	150
0:21:08	31	17,7	13	34	150
0:21:09	31	17,7	13	35	150
0:21:10	31	17,7	13	34	150
0:21:11	31	17,7	13	35	150
0:21:12	31	17,7	13	34	150
0:21:13	31	17,8	13	34	150
0:21:14	31	17,8	13	34	150
0:21:15	31	18,0	13	35	150
0:21:16	31	18,1	13	35	150
0:21:17	31	18,2	13	34	150
0:21:18	31	18,2	13	35	150
0:21:19	31	18,2	13	35	150
0:21:20	31	18,2	13	35	150
0:21:21	31	18,2	13	35	150
0:21:22	31	18,2	13	35	150
0:21:23	31	18,2	13	35	150
0:21:24	31	18,2	13	35	150
0:21:25	31	18,2	13	35	150
0:21:26	31	18,2	13	35	150
0:21:27	31	18,2	13	35	150
0:21:28	31	18,2	13	35	150
0:21:29	31	18,2	13	35	150
0:21:30	31	18,2	13	35	150
0:21:31	31	18,2	13	35	150
0:21:32	31	18,2	13	35	150
0:21:33	31	18,2	13	35	150
0:21:34	31	18,2	13	35	150
0:21:35	31	18,3	13	35	150
0:21:36	31	18,3	13	35	150
0:21:37	31	18,3	13	35	150
0:21:38	31	18,3	13	35	150
0:21:39	31	18,3	13	35	150
0:21:40	31	18,3	13	35	150
0:21:41	31	18,3	13	35	150
0:21:42	31	18,3	13	35	150
0:21:43	31	18,3	13	35	150
0:21:44	31	18,3	13	35	150
0:21:45	31	18,3	13	35	150
0:21:46	31	18,3	13	35	150
0:21:47	31	18,3	13	35	150
0:21:48	31	18,3	13	35	150
0:21:49	32	18,3	13	35	150
0:21:50	32	18,3	13	35	150
0:21:51	32	18,3	13	35	150
0:21:52	32	18,3	13	35	150
0:21:53	32	18,3	13	35	150
0:21:54	32	18,3	13	35	150
0:21:55	32	18,3	13	35	150
0:21:56	32	18,3	13	35	150
0:21:57	32	18,4	13	35	150
0:21:58	32	18,4	13	35	150
0:21:59	32	18,4	13	35	150
0:22:00	32	18,4	13	35	150
0:22:01	32	18,4	13	35	150
0:22:02	32	18,5	13	35	150
0:22:03	32	18,5	13	35	150
0:22:04	32	18,5	13	35	150
0:22:05	32	18,5	13	35	150
0:22:06	32	18,5	13	35	150
0:22:07	32	18,5	13	35	150
0:22:08	32	18,5	13	35	150
0:22:09	32	18,5	13	35	150
0:22:10	32	18,5	13	35	150
0:22:11	32	18,5	13	35	150
0:22:12	32	18,5	13	35	150
0:22:13	32	18,6	13	35	150
0:22:14	32	18,6	13	35	150
0:22:15	32	18,7	13	35	150
0:22:16	32	18,7	13	35	150
0:22:17	32	18,7	13	35	150
0:22:18	32	18,7	13	35	150
0:22:19	32	18,7	13	35	150
0:22:20	32	18,7	13	35	150
0:22:21	32	18,7	13	35	150
0:22:22	32	18,7	13	35	150
0:22:23	32	18,7	13	35	150
0:22:24	32	18,7	13	35	150
0:22:25	32	18,7	13	35	150
0:22:26	32	18,8	13	35	150
0:22:27	32	18,9	13	35	150
0:22:28	32	18,9	13	35	150
0:22:29	32	18,9	13	35	150
0:22:30	32	18,9	13	35	150
0:22:31	32	18,9	13	35	150
0:22:32	32	18,9	13	35	150
0:22:33	32	18,9	13	35	150
0:22:34	32	18,9	13	35	150
0:22:35	32	18,9	13	35	150
0:22:36	32	18,9	13	35	150
0:22:37	32	18,9	13	35	150
0:22:38	32	18,9	13	35	150
0:22:39	32	19,0	13	35	150
0:22:40	32	19,0	13	35	150
0:22:41	32	19,0	13	35	150
0:22:42	32	19,0	13	35	150
0:22:43	32	19,0	13	35	150
0:22:44	32	19,0	13	35	150
0:22:45	32	19,1	13	35	150
0:22:46	32	19,2	13	35	150
0:22:47	32	19,2	13	35	150
0:22:48	32	19,3	13	35	150
0:22:49	32	19,3	14	35	150
0:22:50	32	19,3	14	35	150
0:22:51	32	19,3	14	35	150
0:22:52	32	19,3	14	35	150
0:22:53	32	19,3	14	35	150
0:22:54	32	19,3	14	35	150
0:22:55	32	19,3	14	35	150
0:22:56	32	19,3	14	35	150
0:22:57	32	19,3	14	35	150
0:22:58	32	19,3	14	35	150
0:22:59	32	19,3	14	35	150
0:23:00	32	19,3	14	35	150
0:23:01	32	19,3	14	36	150
0:23:02	32	19,3	14	35	150
0:23:03	32	19,3	14	35	150
0:23:04	32	19,3	14	35	150
0:23:05	32	19,3	14	35	150
0:23:06	32	19,3	14	36	150
0:23:07	32	19,3	14	35	150
0:23:08	32	19,3	14	35	150
0:23:09	32	19,4	14	35	150
0:23:10	32	19,4	14	35	150
0:23:11	32	19,4	14	35	150
0:23:12	32	19,4	14	35	150
0:23:13	32	19,4	14	35	150
0:23:14	32	19,5	14	36	150
0:23:15	32	19,6	14	35	150
0:23:16	32	19,6	14	35	150
0:23:17	32	19,6	14	35	150
0:23:18	32	19,6	14	35	150
0:23:19	32	19,6	14	36	150
0:23:20	32	19,6	14	35	150
0:23:21	32	19,6	14	36	150
0:23:22	32	19,6	14	35	150
0:23:23	32	19,6	14	36	150
0:23:24	32	19,7	14	36	150
0:23:25	32	19,7	14	35	150
0:23:26	32	19,7	14	36	150
0:23:27	32	19,7	14	35	150
0:23:28	32	19,7	14	35	150
0:23:29	32	19,7	14	35	150
0:23:30	32	19,7	14	35	150
0:23:31	32	19,7	14	36	150
0:23:32	32	19,7	14	35	150
0:23:33	32	19,7	14	35	150
0:23:34	32	19,7	14	35	150
0:23:35	32	19,7	14	36	150
0:23:36	32	19,7	14	35	150
0:23:37	32	19,7	14	36	150
0:23:38	32	19,7	14	35	150
0:23:39	32	19,7	14	36	150
0:23:40	32	19,7	14	36	150
0:23:41	32	19,7	14	36	150
0:23:42	32	19,8	14	36	150
0:23:43	32	19,9	14	36	150
0:23:44	32	19,9	14	35	150
0:23:45	32	20,0	14	36	150
0:23:46	32	20,0	14	36	150
0:23:47	32	20,0	14	36	150
0:23:48	32	20,0	14	36	150
0:23:49	32	20,0	14	36	150
0:23:50	32	20,0	14	36	150
0:23:51	32	20,0	14	36	150
0:23:52	32	20,0	14	36	150
0:23:53	32	20,0	14	36	150
0:23:54	32	20,0	14	36	150
0:23:55	32	20,0	14	36	150
0:23:56	32	20,0	14	36	150
0:23:57	32	20,0	14	36	150
0:23:58	32	20,0	14	36	150
0:23:59	32	20,0	14	36	150
0:24:00	32	20,0	14	36	150
0:24:01	32	20,0	14	36	150
0:24:02	32	20,0	14	36	150
0:24:03	32	20,1	14	36	150
0:24:04	32	20,2	14	36	150
0:24:05	32	20,2	14	36	150
0:24:06	32	20,2	14	36	150
0:24:07	32	20,2	14	36	150
0:24:08	32	20,2	14	36	150
0:24:09	32	20,3	14	36	150
0:24:10	32	20,3	14	36	150
0:24:11	32	20,3	14	36	150
0:24:12	32	20,3	14	36	150
0:24:13	32	20,3	14	36	150
0:24:14	32	20,3	14	36	150
0:24:15	32	20,3	14	36	150
0:24:16	32	20,3	14	36	150
0:24:17	32	20,3	14	36	150
0:24:18	32	20,3	14	36	150
0:24:19	32	20,3	14	36	150
0:24:20	32	20,3	14	36	150
0:24:21	32	20,3	14	36	150
0:24:22	32	20,3	14	36	150
0:24:23	32	20,4	14	36	150
0:24:24	32	20,4	14	36	150
0:24:25	32	20,4	14	36	150
0:24:26	32	20,4	14	36	150
0:24:27	32	20,4	14	36	150
0:24:28	32	20,4	14	36	150
0:24:29	32	20,4	14	36	150
0:24:30	32	20,4	14	36	150
0:24:31	32	20,5	14	36	150
0:24:32	32	20,5	14	36	150
0:24:33	33	20,5	14	36	150
0:24:34	33	20,5	14	36	150
0:24:35	33	20,5	14	36	150
0:24:36	33	20,5	14	36	150
0:24:37	33	20,5	14	36	150
0:24:38	33	20,5	14	36	150
0:24:39	33	20,5	14	36	150
0:24:40	33	20,6	14	36	150
0:24:41	33	20,7	14	36	150
0:24:42	33	20,7	14	36	150
0:24:43	33	20,8	14	36	150
0:24:44	33	20,8	14	36	150
0:24:45	33	20,8	14	36	150
0:24:46	33	20,8	14	36	150
0:24:47	33	20,8	14	36	150
0:24:48	33	20,8	14	36	150
0:24:49	33	20,8	14	36	150
0:24:50	33	20,8	14	36	150
0:24:51	33	20,8	14	36	150
0:24:52	33	20,8	14	36	150
0:24:53	33	20,8	14	36	150
0:24:54	33	20,8	14	36	150
0:24:55	33	20,8	14	36	150
0:24:56	33	20,8	14	36	150
0:24:57	33	20,8	14	36	150
0:24:58	33	20,8	14	36	150
0:24:59	33	20,8	14	36	150
0:25:00	33	20,9	14	36	150
0:25:01	33	21,0	14	36	150
0:25:02	33	21,0	14	36	150
0:25:03	33	21,0	14	36	150
0:25:04	33	21,0	14	36	150
0:25:05	33	21,0	14	36	150
0:25:06	33	21,0	14	36	150
0:25:07	33	21,0	14	36	150
0:25:08	33	21,0	14	36	150
0:25:09	33	21,0	14	36	150
0:25:10	33	21,0	14	36	150
0:25:11	33	21,0	14	36	150
0:25:12	33	21,0	14	36	150
0:25:13	33	21,0	14	36	150
0:25:14	33	21,0	14	36	150
0:25:15	33	21,0	14	36	150
0:25:16	33	21,0	14	36	150
0:25:17	33	21,1	14	36	150
0:25:18	33	21,2	14	36	150
0:25:19	33	21,2	14	36	150
0:25:20	33	21,2	14	36	150
0:25:21	33	21,2	14	36	150
