Repository: ProgWizer/parser

File: project-root/data/Data Acquisition/Data Acquisition/2021 year (353)/21-045 D.txt
--Test Summary--
Full Path and File Name	
Instrument Name	7222
Instrument Type	Model 7222 Consistometer
Instrument Serial Number	
Test Start Date	24.03.2021
Test Start Time	11:16:00
Test Stop Date	24.03.2021
Test Stop Time	11:48:55
Test Length	0:32:55
Final Sample Time Offset	0:32:50
Controller Schedule Name	
Sampling Period	10 seconds
Comments	
Information	WellID	
Information	Customer	
Information	EngName	DENIS
Information	CementClass	G Holsim
Information	CementMfr	
Information	Additives	DPC 0,3% +R-FT 0,19%+Floss117 0,6%+ MKU 5% + SR 3% + êâ. ìóêà 30%
Information	Density	
Information	BHCT	
Information	BHST	
Information	FluidLoss	
Information	JobType	
Calculated Value	Time_30Bc	N/A
Calculated Value	Time_70Bc	N/A
Initial Temperature (°C)	23 °C
Final Temperature (°C)	79 °C
Initial Pressure (MPa)	0,3 MPa
Final Pressure (MPa)	9,0 MPa
Initial Consistency (Bc)	18 Bc
Final Consistency (Bc)	17 Bc
--Data--
Time (HH:MM:SS)	Temperature (°C)	Pressure (MPa)	Consistency (Bc)
0:00:00	23	0,3	18
0:00:10	23	0,3	18
0:00:20	23	0,3	18
0:00:30	23	0,3	18
0:00:40	23	0,3	18
0:00:50	23	0,4	18
0:01:00	23	0,5	18
0:01:10	23	0,6	18
0:01:20	23	0,8	18
0:01:30	23	1,0	18
0:01:40	23	1,1	18
0:01:50	23	1,3	18
0:02:00	23	1,5	18
0:02:10	23	1,8	18
0:02:20	23	2,2	18
0:02:30	23	2,7	18
0:02:40	23	2,9	18
0:02:50	23	3,0	18
0:03:00	23	3,1	18
0:03:10	23	3,3	18
0:03:20	23	3,3	19
0:03:30	23	3,5	19
0:03:40	24	3,7	19
0:03:50	24	3,8	19
0:04:00	24	4,0	19
0:04:10	25	4,1	19
0:04:20	25	4,2	19
0:04:30	25	4,3	19
0:04:40	26	4,5	19
0:04:50	26	4,6	19
0:05:00	27	4,8	19
0:05:10	27	4,9	19
0:05:20	27	5,0	19
0:05:30	28	5,1	19
0:05:40	28	5,3	19
0:05:50	29	5,4	19
0:06:00	29	5,5	20
0:06:10	29	5,6	19
0:06:20	30	5,8	20
0:06:30	30	6,0	21
0:06:40	30	6,2	20
0:06:50	31	6,3	20
0:07:00	31	6,3	20
0:07:10	31	6,5	21
0:07:20	32	6,6	21
0:07:30	32	6,7	21
0:07:40	33	6,9	20
0:07:50	33	7,0	20
0:08:00	33	7,2	20
0:08:10	34	7,2	20
0:08:20	34	7,4	20
0:08:30	34	7,4	20
0:08:40	35	7,6	20
0:08:50	35	7,9	20
0:09:00	35	7,9	20
0:09:10	36	8,1	20
0:09:20	36	8,1	20
0:09:30	36	8,4	20
0:09:40	37	8,5	20
0:09:50	37	8,5	20
0:10:00	37	8,8	20
0:10:10	38	8,8	20
0:10:20	38	9,1	20
0:10:30	38	9,2	20
0:10:40	39	9,2	19
0:10:50	39	9,5	19
0:11:00	39	9,5	19
0:11:10	40	9,7	19
0:11:20	40	9,8	19
0:11:30	40	9,8	19
0:11:40	41	10,1	19
0:11:50	41	10,1	19
0:12:00	41	10,4	19
0:12:10	42	10,6	19
0:12:20	42	10,6	19
0:12:30	42	10,8	19
0:12:40	43	10,8	19
0:12:50	43	11,0	19
0:13:00	43	11,2	19
0:13:10	44	11,3	19
0:13:20	44	11,5	19
0:13:30	44	11,5	19
0:13:40	45	11,7	19
0:13:50	45	11,9	19
0:14:00	45	11,9	19
0:14:10	45	12,2	19
0:14:20	46	12,1	19
0:14:30	46	12,4	19
0:14:40	46	12,3	19
0:14:50	47	12,6	19
0:15:00	47	12,9	19
0:15:10	47	12,8	19
0:15:20	48	13,2	19
0:15:30	48	13,2	19
0:15:40	48	13,1	19
0:15:50	48	13,5	19
0:16:00	49	13,4	19
0:16:10	49	13,6	19
0:16:20	49	13,9	19
0:16:30	50	13,9	19
0:16:40	50	13,9	19
0:16:50	50	14,2	19
0:17:00	51	14,4	19
0:17:10	51	14,3	18
0:17:20	51	14,5	18
0:17:30	52	14,8	19
0:17:40	52	15,0	18
0:17:50	52	14,9	18
0:18:00	52	15,1	17
0:18:10	53	15,4	18
0:18:20	53	15,2	17
0:18:30	53	15,5	17
0:18:40	54	15,8	18
0:18:50	54	15,7	17
0:19:00	54	16,0	18
0:19:10	55	16,3	18
0:19:20	55	16,2	17
0:19:30	55	16,5	17
0:19:40	55	16,3	17
0:19:50	56	16,5	17
0:20:00	56	16,8	17
0:20:10	56	17,0	17
0:20:20	57	16,9	17
0:20:30	57	17,2	17
0:20:40	57	17,5	17
0:20:50	58	17,3	17
0:21:00	58	17,6	17
0:21:10	58	17,8	17
0:21:20	58	17,7	17
0:21:30	59	18,0	16
0:21:40	59	18,0	17
0:21:50	59	18,3	17
0:22:00	60	18,6	17
0:22:10	60	18,5	17
0:22:20	60	18,9	17
0:22:30	60	18,7	17
0:22:40	61	19,0	16
0:22:50	61	13,7	16
0:23:00	61	7,4	16
0:23:10	61	4,4	17
0:23:20	61	2,8	18
0:23:30	62	2,0	18
0:23:40	62	1,6	20
0:23:50	62	1,3	19
0:24:00	63	1,2	19
0:24:10	63	1,2	19
0:24:20	63	1,5	18
0:24:30	64	1,8	18
0:24:40	64	2,0	18
0:24:50	64	2,3	19
0:25:00	65	2,6	18
0:25:10	65	2,8	18
0:25:20	65	3,1	18
0:25:30	66	3,2	18
0:25:40	66	3,3	18
0:25:50	66	3,5	18
0:26:00	67	3,6	19
0:26:10	67	3,7	18
0:26:20	67	3,8	18
0:26:30	68	4,0	18
0:26:40	68	4,1	18
0:26:50	68	4,2	18
0:27:00	69	4,4	18
0:27:10	69	4,5	19
0:27:20	69	4,6	19
0:27:30	70	4,7	19
0:27:40	70	4,8	18
0:27:50	70	5,0	18
0:28:00	70	5,2	18
0:28:10	71	5,3	18
0:28:20	71	5,4	18
0:28:30	71	5,5	18
0:28:40	72	5,6	18
0:28:50	72	5,8	17
0:29:00	72	5,9	17
0:29:10	72	6,0	17
0:29:20	73	6,3	17
0:29:30	73	6,3	17
0:29:40	73	6,4	17
0:29:50	74	6,6	17
0:30:00	74	6,7	17
0:30:10	74	6,9	17
0:30:20	75	7,0	17
0:30:30	75	7,1	17
0:30:40	75	7,1	17
0:30:50	76	7,4	17
0:31:00	76	7,5	17
0:31:10	76	7,6	17
0:31:20	77	7,8	17
0:31:30	77	8,0	17
0:31:40	77	8,0	18
0:31:50	78	9,0	19
0:32:00	78	11,2	18
0:32:10	78	13,6	18
0:32:20	79	17,4	16
0:32:30	79	18,6	16
0:32:40	79	15,2	16
0:32:50	79	9,0	17

File: project-root/data/Data Acquisition/Data Acquisition/2021 year (353)/21-045.txt (part 1 of 2)
--Test Summary--
Full Path and File Name	
Instrument Name	SGSA/UCA
Instrument Type	Model 5265 SGSA/UCA
Instrument Serial Number	
Test Start Date	12.03.2021
Test Start Time	18:05:26
Test Stop Date	13.03.2021
Test Stop Time	10:20:40
Test Length	16:15:14
Final Sample Time Offset	16:15:00
Controller Schedule Name	
Sampling Period	30 seconds
Comments	
Information	WellID	
Information	Customer	
Information	EngName	
Information	CementClass	I-50
Information	CementMfr	
Information	Additives	0.1DPC+0.05SMS
Information	Density	1890
Information	BHCT	
Information	BHST	
Information	FluidLoss	
Information	JobType	
Calculated Value	CS_50	3:02:00
Calculated Value	CS_500	4:38:30
Calculated Value	SGS_Initial	N/A
Calculated Value	SGS_Final	N/A
Calculated Value	CS_Time8h	14,91 MPa
Calculated Value	CS_Time12h	22,61 MPa
Calculated Value	Time_SGS_100lb/100ft2	N/A
Calculated Value	Time_SGS_500lb/100ft2	N/A
Calculated Value	CS_Time24h	N/A
Calculated Value	CS_Time48h	N/A
Calculated Curve	Compressive Strength	Compressive strength type B (more than 14 lb/gal)
Calculated Curve	Static Gel Strength	Static gel strength
Initial Temperature (°C)	23 °C
Final Temperature (°C)	41 °C
Initial Pressure (psi)	3538 psi
Final Pressure (psi)	2179 psi
Initial Transit Time (microsec/in)	ERROR
Final Transit Time (microsec/in)	7,82 microsec/in
Initial Gel Value	ERROR
Final Gel Value	3576
Initial Compressive Strength (MPa)	N/A
Final Compressive Strength (MPa)	27,73 MPa
Initial Static Gel Strength (lb/100ft2)	N/A
Final Static Gel Strength (lb/100ft2)	N/A
--Data--
Time (HH:MM:SS)	Temperature (°C)	Pressure (psi)	Transit Time (microsec/in)	Gel Value	Compressive Strength (MPa)	Static Gel Strength (lb/100ft2)
0:00:00	23	3538				
0:00:30	23	3482				
0:01:00	23	3443				
0:01:30	23	3412				
0:02:00	23	3384				
0:02:30	23	3357				
0:03:00	23	3914				
0:03:30	23	3893				
0:04:00	23	3868				
0:04:30	23	3850				
0:05:00	23	3836				
0:05:30	24	3825				
0:06:00	24	3816				
0:06:30	24	3808				
0:07:00	24	3801				
0:07:30	24	3794				
0:08:00	24	3786				
0:08:30	24	3787				
0:09:00	25	3800				
0:09:30	25	3811				
0:10:00	25	3820				
0:10:30	25	3828				
0:11:00	25	3836				
0:11:30	26	3843				
0:12:00	26	3849				
0:12:30	26	3856				
0:13:00	26	3862				
0:13:30	26	3867				
0:14:00	27	3872				
0:14:30	27	3878				
0:15:00	27	3884				
0:15:30	27	3891				
0:16:00	27	3899				
0:16:30	28	3906				
0:17:00	28	3913				
0:17:30	28	3920				
0:18:00	28	3928				
0:18:30	28	3936				
0:19:00	29	3944				
0:19:30	29	3953				
0:20:00	29	3962				
0:20:30	29	3972				
0:21:00	29	3982				
0:21:30	30	3991				
0:22:00	30	3999				
0:22:30	30	4008				
0:23:00	30	4018				
0:23:30	31	4036				
0:24:00	31	4047				
0:24:30	31	4057				
0:25:00	31	4067				
0:25:30	31	4078				
0:26:00	32	4089				
0:26:30	32	4101				
0:27:00	32	4113				
0:27:30	32	4133				
0:28:00	33	4147				
0:28:30	33	4159				
0:29:00	33	4170				
0:29:30	33	4182				
0:30:00	33	4195				
0:30:30	34	4209				
0:31:00	34	4223				
0:31:30	34	4237				
0:32:00	34	4250				
0:32:30	34	4262				
0:33:00	34	4272				
0:33:30	34	4281				
0:34:00	35	4288				
0:34:30	35	4296				
0:35:00	35	4304				
0:35:30	35	4312				
0:36:00	35	4320				
0:36:30	35	4328				
0:37:00	35	4335				
0:37:30	35	4341				
0:38:00	35	4346				
0:38:30	35	4363				
0:39:00	35	4366				
0:39:30	35	4369				
0:40:00	35	4372				
0:40:30	35	4374				
0:41:00	35	4377				
0:41:30	36	4379				
0:42:00	36	4380				
0:42:30	36	4381				
0:43:00	36	4382				
0:43:30	36	4382				
0:44:00	36	4383				
0:44:30	36	4384				
0:45:00	36	4385				
0:45:30	36	4385				
0:46:00	36	4386				
0:46:30	36	4386				
0:47:00	36	4387				
0:47:30	36	4399				
0:48:00	36	4398				
0:48:30	36	4396				
0:49:00	36	4394				
0:49:30	36	4392				
0:50:00	36	4389				
0:50:30	36	4386				
0:51:00	36	4384				
0:51:30	36	4382				
0:52:00	36	4381				
0:52:30	36	4381				
0:53:00	36	4380				
0:53:30	36	4380				
0:54:00	36	4379				
0:54:30	36	4378				
0:55:00	36	4388				
0:55:30	36	4386				
0:56:00	36	4384				
0:56:30	36	4381				
0:57:00	36	4378				
0:57:30	36	4374				
0:58:00	36	4371				
0:58:30	36	4368				
0:59:00	36	4366				
0:59:30	36	4365				
1:00:00	36	4364				
1:00:30	36	4361				
1:01:00	36	4368				
1:01:30	36	4368				
1:02:00	36	4366				
1:02:30	36	4366				
1:03:00	36	4366				
1:03:30	36	4365				
1:04:00	36	4364				
1:04:30	36	4362				
1:05:00	36	4360				
1:05:30	36	4357				
1:06:00	36	4355				
1:06:30	36	4352				
1:07:00	36	4348				
1:07:30	36	4345				
1:08:00	36	4341				
1:08:30	36	4347				
1:09:00	36	4345				
1:09:30	36	4342				
1:10:00	36	4340				
1:10:30	36	4337				
1:11:00	36	4335				
1:11:30	36	4332				
1:12:00	36	4329				
1:12:30	36	4326				
1:13:00	36	4323				
1:13:30	36	4319				
1:14:00	36	4316				
1:14:30	36	4313				
1:15:00	36	4310				
1:15:30	36	4307				
1:16:00	36	4304				
1:16:30	36	4312				
1:17:00	36	4308				
1:17:30	36	4305				
1:18:00	36	4302				
1:18:30	36	4300				
1:19:00	36	4297				
1:19:30	36	4294				
1:20:00	36	4291				
1:20:30	36	4287				
1:21:00	36	4284				
1:21:30	36	4279				
1:22:00	36	4275				
1:22:30	36	4272				
1:23:00	36	4269				
1:23:30	37	4266				
1:24:00	37	4263				
1:24:30	37	4273				
1:25:00	37	4269				
1:25:30	37	4265				
1:26:00	37	4262				
1:26:30	37	4258				
1:27:00	37	4254				
1:27:30	37	4251				
1:28:00	37	4248				
1:28:30	37	4245				
1:29:00	37	4241				
1:29:30	37	4238				
1:30:00	37	4234				
1:30:30	37	4230				
1:31:00	37	4237				
1:31:30	37	4233				
1:32:00	37	4229				
1:32:30	37	4225				
1:33:00	37	4221				
1:33:30	37	4217				
1:34:00	37	4214				
1:34:30	37	4209				
1:35:00	37	4205				
1:35:30	37	4200				
1:36:00	37	4195				
1:36:30	37	4201				
1:37:00	37	4195				
1:37:30	37	4191				
1:38:00	37	4186				
1:38:30	37	4181				
1:39:00	37	4176				
1:39:30	37	4171				
1:40:00	37	4167				
1:40:30	37	4162	16,26	3002	0,00	
1:41:00	37	4157				
1:41:30	37	4153	16,24	3032	0,01	
1:42:00	37	4159	16,25	3034	0,00	
1:42:30	37	4155	16,25	3063	0,00	
1:43:00	37	4149	16,24	3068	0,01	
1:43:30	37	4143	16,25	3073	0,00	
1:44:00	37	4138	16,25	3102	0,00	
1:44:30	37	4133	16,25	3129	0,00	
1:45:00	37	4127	16,26	3143	0,00	
1:45:30	37	4123	16,27	3136	0,00	
1:46:00	37	4117	16,25	3186	0,00	
1:46:30	37	4112	16,23	3163	0,01	
1:47:00	37	4107	16,25	3187	0,00	
1:47:30	37	4101	16,25	3186	0,00	
1:48:00	37	4095	16,24	3233	0,01	
1:48:30	37	4088	16,23	3231	0,01	
1:49:00	37	4096	16,23	3238	0,01	
1:49:30	37	4093	16,24	3258	0,01	
1:50:00	37	4091	16,22	3265	0,01	
1:50:30	37	4088	16,26	3265	0,00	
1:51:00	37	4085	16,24	3297	0,00	
1:51:30	37	4082	16,23	3288	0,01	
1:52:00	37	4077	16,23	3310	0,01	
1:52:30	37	4072	16,22	3329	0,01	
1:53:00	37	4067	16,23	3358	0,01	
1:53:30	37	4061	16,23	3350	0,01	
1:54:00	37	4055	16,21	3362	0,01	
1:54:30	37	4048	16,24	3380	0,01	
1:55:00	37	4041	16,23	3365	0,01	
1:55:30	37	4033	16,26	3385	0,00	
1:56:00	37	4025	16,24	3410	0,00	
1:56:30	37	4017	16,25	3432	0,00	
1:57:00	37	4023	16,24	3409	0,01	
1:57:30	37	4015	16,24	3429	0,01	
1:58:00	37	4007	16,24	3419	0,01	
1:58:30	37	3997	16,25	3453	0,00	
1:59:00	37	3987	16,24	3455	0,01	
1:59:30	37	3978	16,24	3475	0,01	
2:00:00	37	3968	16,21	3457	0,01	
2:00:30	37	3958	16,22	3475	0,01	
2:01:00	37	3949	16,21	3482	0,01	
2:01:30	37	3942	16,22	3521	0,01	
2:02:00	37	3934	16,22	3515	0,01	
2:02:30	37	3926	16,21	3501	0,01	
2:03:00	37	3918	16,20	3520	0,02	
2:03:30	37	3924	16,21	3536	0,01	
2:04:00	37	3915	16,21	3527	0,01	
2:04:30	37	3908	16,21	3556	0,01	
2:05:00	37	3899	16,19	3561	0,02	
2:05:30	37	3890	16,20	3574	0,02	
2:06:00	37	3880	16,19	3555	0,02	
2:06:30	37	3871	16,19	3549	0,02	
2:07:00	37	3862	16,18	3580	0,02	
2:07:30	37	3852	16,18	3596	0,02	
2:08:00	37	3842	16,18	3582	0,02	
2:08:30	37	3833	16,18	3595	0,02	
2:09:00	37	3825	16,17	3600	0,02	
2:09:30	37	3816	16,14	3622	0,03	
2:10:00	38	3807	16,15	3626	0,03	
2:10:30	38	3814	16,15	3629	0,03	
2:11:00	38	3805	16,15	3647	0,03	
2:11:30	38	3797	16,14	3651	0,03	
2:12:00	38	3789	16,15	3657	0,03	
2:12:30	38	3780	16,14	3659	0,03	
2:13:00	38	3771	16,13	3661	0,04	
2:13:30	38	3762	16,12	3673	0,04	
2:14:00	38	3753	16,12	3668	0,04	
2:14:30	38	3745	16,12	3665	0,04	
2:15:00	38	3736	16,12	3682	0,04	
2:15:30	38	3726	16,11	3683	0,04	
2:16:00	38	3716	16,10	3684	0,04	
2:16:30	38	3707	16,10	3692	0,05	
2:17:00	38	3698	16,08	3700	0,05	
2:17:30	38	3689	16,10	3710	0,05	
2:18:00	38	3680	16,08	3689	0,05	
2:18:30	38	3670	16,08	3715	0,05	
2:19:00	38	3661	16,07	3721	0,05	
2:19:30	38	3650	16,07	3722	0,06	
2:20:00	38	3640	16,07	3735	0,05	
2:20:30	38	3630	16,07	3732	0,05	
2:21:00	38	3620	16,05	3751	0,06	
2:21:30	38	3609	16,04	3739	0,06	
2:22:00	38	3599	16,04	3761	0,06	
2:22:30	38	3589	16,04	3758	0,06	
2:23:00	38	3579	16,02	3762	0,07	
2:23:30	38	3569	16,01	3753	0,07	
2:24:00	38	3559	16,00	3765	0,07	
2:24:30	38	3548	16,02	3773	0,07	
2:25:00	38	3538	16,01	3772	0,07	
2:25:30	38	3527	15,99	3793	0,08	
2:26:00	38	3515	15,99	3757	0,08	
2:26:30	38	3504	15,97	3788	0,08	
2:27:00	38	3493	15,96	3798	0,09	
2:27:30	38	3482	15,98	3792	0,08	
2:28:00	38	3472	15,98	3796	0,08	
2:28:30	38	3461	15,96	3814	0,09	
2:29:00	38	3451	15,96	3810	0,09	
2:29:30	38	3440	15,95	3805	0,09	
2:30:00	38	3430	15,94	3818	0,09	
2:30:30	38	3419	15,92	3829	0,10	
2:31:00	38	3408	15,91	3808	0,10	
2:31:30	38	3397	15,90	3808	0,11	
2:32:00	38	3384	15,90	3812	0,11	
2:32:30	38	3373	15,88	3829	0,11	
2:33:00	38	3364	15,87	3834	0,11	
2:33:30	38	3357	15,87	3835	0,12	
2:34:00	38	3350	15,87	3835	0,12	
2:34:30	38	3341	15,86	3842	0,12	
2:35:00	38	3333	15,85	3834	0,12	
2:35:30	38	3324	15,82	3851	0,13	
2:36:00	38	3314	15,82	3850	0,13	
2:36:30	38	3304	15,81	3864	0,13	
2:37:00	38	3292	15,79	3859	0,14	
2:37:30	38	3281	15,79	3869	0,14	
2:38:00	38	3269	15,77	3860	0,15	
2:38:30	38	3257	15,75	3858	0,15	
2:39:00	38	3244	15,74	3854	0,16	
2:39:30	38	3231	15,73	3861	0,16	
2:40:00	38	3218	15,74	3876	0,16	
2:40:30	38	3205	15,74	3871	0,16	
2:41:00	38	3191	15,72	3892	0,16	
2:41:30	38	3178	15,71	3878	0,17	
2:42:00	38	3163	15,70	3886	0,17	
2:42:30	38	3149	15,71	3890	0,17	
2:43:00	38	3135	15,69	3879	0,18	
2:43:30	38	3121	15,68	3886	0,18	
2:44:00	38	3107	15,67	3902	0,18	
2:44:30	38	3092	15,67	3879	0,18	
2:45:00	38	3077	15,64	3905	0,19	
2:45:30	38	3062	15,63	3892	0,20	
2:46:00	38	3048	15,64	3895	0,19	
2:46:30	38	3033	15,61	3896	0,20	
2:47:00	38	3018	15,58	3891	0,21	
2:47:30	38	3003	15,58	3911	0,21	
2:48:00	38	2988	15,56	3880	0,22	
2:48:30	38	2972	15,55	3903	0,22	
2:49:00	38	2958	15,55	3889	0,22	
2:49:30	38	2944	15,54	3911	0,23	
2:50:00	39	2930	15,52	3886	0,23	
2:50:30	39	2917	15,51	3920	0,24	
2:51:00	39	2903	15,48	3907	0,25	
2:51:30	39	2889	15,47	3906	0,25	
2:52:00	39	2874	15,47	3916	0,25	
2:52:30	39	2859	15,45	3908	0,26	
2:53:00	39	2843	15,45	3898	0,26	
2:53:30	39	2828	15,44	3885	0,26	
2:54:00	39	2811	15,43	3897	0,27	
2:54:30	39	2795	15,43	3893	0,27	
2:55:00	39	2778	15,40	3892	0,28	
2:55:30	39	2761	15,39	3895	0,28	
2:56:00	39	2744	15,37	3892	0,29	
2:56:30	39	2727	15,38	3887	0,29	
2:57:00	39	2710	15,37	3890	0,29	
2:57:30	39	2694	15,37	3886	0,29	
2:58:00	39	2679	15,37	3877	0,29	
2:58:30	39	2664	15,34	3885	0,30	
2:59:00	39	2650	15,31	3881	0,31	
2:59:30	39	2636	15,29	3859	0,32	
3:00:00	39	2622	15,28	3863	0,32	
3:00:30	39	2607	15,27	3877	0,33	
3:01:00	39	2592	15,25	3873	0,34	
3:01:30	39	2577	15,23	3867	0,34	
3:02:00	39	2561	15,23	3855	0,35	
3:02:30	39	2545	15,21	3882	0,35	
3:03:00	39	2529	15,17	3846	0,37	
3:03:30	39	2513	15,17	3838	0,37	
3:04:00	39	2496	15,16	3849	0,37	
3:04:30	39	2479	15,15	3847	0,38	
3:05:00	39	2461	15,14	3842	0,38	
3:05:30	39	2443	15,13	3838	0,39	
3:06:00	39	2425	15,11	3831	0,39	
3:06:30	39	2409	15,09	3836	0,40	
3:07:00	39	2393	15,08	3836	0,41	
3:07:30	39	2377	15,06	3829	0,42	
3:08:00	39	2363	15,04	3820	0,42	
3:08:30	39	2349	15,03	3830	0,43	
3:09:00	39	2335	15,03	3823	0,43	
3:09:30	39	2320	15,00	3808	0,44	
3:10:00	39	2306	14,99	3801	0,44	
3:10:30	39	2291	14,97	3814	0,45	
3:11:00	39	2276	14,94	3815	0,47	
3:11:30	39	2260	14,96	3825	0,46	
3:12:00	39	2244	14,96	3796	0,46	
3:12:30	39	2227	14,93	3812	0,47	
3:13:00	39	2211	14,90	3799	0,49	
3:13:30	39	2194	14,89	3792	0,49	
3:14:00	39	2176	14,88	3800	0,49	
3:14:30	39	2159	14,86	3788	0,51	
3:15:00	39	2141	14,84	3786	0,51	
3:15:30	39	2123	14,82	3792	0,52	
3:16:00	39	2106	14,82	3777	0,52	
3:16:30	39	2089	14,81	3789	0,53	
3:17:00	39	2073	14,79	3778	0,54	
3:17:30	39	2057	14,77	3782	0,55	
3:18:00	39	2043	14,74	3783	0,56	
3:18:30	39	2029	14,72	3764	0,57	
3:19:00	39	2014	14,71	3771	0,58	
3:19:30	39	2000	14,70	3766	0,58	
3:20:00	39	1984	14,70	3765	0,58	
3:20:30	39	1967	14,66	3747	0,60	
3:21:00	39	1951	14,65	3741	0,61	
3:21:30	39	1935	14,63	3746	0,61	
3:22:00	39	1918	14,62	3757	0,62	
3:22:30	39	1900	14,62	3747	0,62	
3:23:00	39	1883	14,62	3755	0,62	
3:23:30	39	1867	14,59	3733	0,63	
3:24:00	39	1849	14,59	3724	0,64	
3:24:30	39	1830	14,56	3732	0,65	
3:25:00	39	1811	14,51	3726	0,68	
3:25:30	39	1793	14,51	3726	0,68	
3:26:00	39	1776	14,50	3725	0,68	
3:26:30	39	1760	14,49	3736	0,69	
3:27:00	39	1745	14,47	3710	0,70	
3:27:30	39	1730	14,45	3694	0,71	
3:28:00	39	1717	14,45	3697	0,71	
3:28:30	39	1702	14,44	3707	0,71	
3:29:00	39	1687	14,42	3710	0,73	
3:29:30	39	1671	14,41	3698	0,73	
3:30:00	39	1655	14,40	3705	0,74	
3:30:30	39	1639	14,37	3655	0,75	
3:31:00	39	1622	14,35	3674	0,77	
3:31:30	39	1605	14,34	3674	0,77	
3:32:00	39	1603	14,33	3668	0,77	
3:32:30	39	1584	14,32	3662	0,78	
3:33:00	39	2223	14,31	3664	0,79	
3:33:30	39	2196	14,26	3669	0,81	
3:34:00	39	2173	14,23	3669	0,83	
3:34:30	39	2150	14,20	3675	0,85	
3:35:00	39	2128	14,19	3685	0,86	
3:35:30	39	2107	14,16	3667	0,87	
3:36:00	39	2087	14,14	3676	0,89	
3:36:30	39	2650	14,13	3661	0,89	
3:37:00	39	2675	14,09	3670	0,91	
3:37:30	39	2671	14,06	3676	0,93	
3:38:00	39	2648	14,03	3676	0,95	
3:38:30	39	2625	14,01	3643	0,97	
3:39:00	39	2603	14,00	3651	0,97	
3:39:30	40	2580	13,98	3632	0,99	
3:40:00	40	2559	13,96	3645	1,00	
3:40:30	40	2538	13,95	3639	1,01	
3:41:00	40	2516	13,94	3622	1,02	
3:41:30	40	2495	13,92	3616	1,02	
3:42:00	40	2473	13,90	3625	1,04	
3:42:30	40	2451	13,88	3624	1,05	
3:43:00	40	2430	13,87	3611	1,06	
3:43:30	40	2838	13,85	3617	1,07	
3:44:00	40	2861	13,82	3621	1,10	
3:44:30	40	2875	13,78	3611	1,12	
3:45:00	40	2881	13,76	3606	1,13	
3:45:30	40	2882	13,75	3605	1,14	
3:46:00	40	2880	13,73	3593	1,16	
3:46:30	40	2874	13,71	3581	1,17	
3:47:00	40	2866	13,69	3585	1,18	
3:47:30	40	2844	13,68	3582	1,20	
3:48:00	40	2818	13,64	3577	1,22	
3:48:30	40	2794	13,63	3581	1,23	
3:49:00	40	2770	13,61	3554	1,25	
3:49:30	40	2746	13,59	3555	1,26	
3:50:00	40	2723	13,57	3552	1,27	
3:50:30	40	2699	13,57	3543	1,27	
3:51:00	40	2676	13,55	3545	1,29	
3:51:30	40	2651	13,54	3567	1,30	
3:52:00	40	2627	13,51	3534	1,32	
3:52:30	40	2602	13,50	3509	1,33	
3:53:00	40	2577	13,48	3533	1,35	
3:53:30	40	2551	13,44	3524	1,38	
3:54:00	40	2883	13,45	3508	1,37	
3:54:30	40	2923	13,41	3532	1,40	
3:55:00	40	2938	13,39	3498	1,42	
3:55:30	40	2943	13,37	3506	1,44	
3:56:00	40	2939	13,35	3497	1,45	
3:56:30	40	2938	13,31	3513	1,48	
3:57:00	40	2934	13,30	3499	1,50	
3:57:30	40	2926	13,26	3501	1,53	
3:58:00	40	2917	13,26	3502	1,53	
3:58:30	40	2909	13,23	3493	1,55	
3:59:00	40	2900	13,23	3463	1,56	
3:59:30	40	2890	13,21	3477	1,58	
4:00:00	40	2877	13,19	3455	1,59	
4:00:30	40	2851	13,15	3464	1,62	
4:01:00	40	2826	13,14	3453	1,63	
4:01:30	40	2799	13,11	3458	1,67	
4:02:00	40	2773	13,10	3440	1,67	
4:02:30	40	2747	13,08	3427	1,70	
4:03:00	40	2720	13,05	3431	1,72	
4:03:30	40	2693	13,02	3435	1,75	
4:04:00	40	2666	13,00	3405	1,77	
4:04:30	40	2641	12,98	3416	1,79	
4:05:00	40	2616	12,97	3409	1,79	
4:05:30	40	2592	12,95	3387	1,81	
4:06:00	40	2567	12,96	3407	1,81	
4:06:30	40	2543	12,94	3388	1,83	
4:07:00	40	2518	12,90	3395	1,87	
4:07:30	40	2494	12,90	3369	1,87	
4:08:00	40	2469	12,89	3354	1,88	
4:08:30	40	2445	12,87	3365	1,90	
4:09:00	40	2419	12,87	3356	1,89	
4:09:30	40	2394	12,82	3358	1,95	
4:10:00	40	2368	12,82	3350	1,96	
4:10:30	40	2343	12,78	3339	1,99	
4:11:00	40	2317	12,78	3351	2,00	
4:11:30	40	2291	12,77	3315	2,00	
4:12:00	40	2266	12,75	3308	2,02	
4:12:30	40	2241	12,73	3325	2,04	
4:13:00	40	2218	12,71	3290	2,07	
4:13:30	40	2194	12,69	3304	2,09	
4:14:00	40	2170	12,65	3271	2,13	
4:14:30	40	2147	12,64	3269	2,15	
4:15:00	40	2122	12,60	3259	2,19	
4:15:30	40	2098	12,59	3285	2,21	
4:16:00	40	2073	12,55	3274	2,25	
4:16:30	40	2048	12,55	3277	2,25	
4:17:00	40	2022	12,55	3269	2,25	
4:17:30	40	1996	12,57	3245	2,23	
4:18:00	40	1970	12,51	3241	2,30	
4:18:30	40	1944	12,51	3228	2,30	
4:19:00	40	1918	12,50	3225	2,32	
4:19:30	40	1893	12,47	3208	2,35	
4:20:00	40	1869	12,45	3220	2,38	
4:20:30	40	1847	12,42	3224	2,41	
4:21:00	40	1825	12,40	3225	2,44	
4:21:30	40	1803	12,39	3217	2,45	
4:22:00	41	1781	12,40	3207	2,44	
4:22:30	41	1759	12,34	3216	2,52	
4:23:00	41	1737	12,31	3188	2,55	
4:23:30	41	1713	12,29	3190	2,58	
4:24:00	41	1690	12,27	3198	2,60	
4:24:30	41	1666	12,26	3173	2,62	
4:25:00	41	1641	12,28	3160	2,59	
4:25:30	41	1617	12,25	3172	2,63	
4:26:00	41	1592	12,22	3140	2,68	
4:26:30	41	1567	12,19	3148	2,71	
4:27:00	41	1542	12,17	3160	2,74	
4:27:30	41	2217	12,15	3141	2,77	
4:28:00	41	2183	12,11	3180	2,83	
4:28:30	41	2151	12,07	3169	2,89	
4:29:00	41	2120	12,07	3133	2,89	
4:29:30	41	2090	12,06	3181	2,90	
4:30:00	41	2061	12,03	3162	2,94	
4:30:30	41	2031	12,01	3151	2,98	
4:31:00	41	2592	12,00	3153	3,00	
4:31:30	41	2621	11,98	3166	3,03	
4:32:00	41	2617	11,94	3146	3,09	
4:32:30	41	2584	11,91	3130	3,13	
4:33:00	41	2553	11,89	3160	3,17	
4:33:30	41	2525	11,87	3117	3,20	
4:34:00	41	2499	11,87	3125	3,20	
4:34:30	41	2473	11,85	3145	3,24	
4:35:00	41	2447	11,83	3108	3,27	
4:35:30	41	2421	11,81	3114	3,30	
4:36:00	41	2395	11,79	3126	3,34	
4:36:30	41	2368	11,79	3139	3,34	
4:37:00	41	2341	11,76	3121	3,38	
4:37:30	41	2314	11,73	3126	3,43	
4:38:00	41	2286	11,70	3117	3,49	
4:38:30	41	2259	11,69	3081	3,50	
4:39:00	41	2231	11,69	3112	3,51	
4:39:30	41	2204	11,65	3103	3,57	
4:40:00	41	2176	11,65	3097	3,58	
4:40:30	41	2148	11,63	3122	3,61	
4:41:00	41	2120	11,60	3081	3,67	
4:41:30	41	2093	11,60	3065	3,68	
4:42:00	41	2065	11,56	3116	3,74	
4:42:30	41	2037	11,58	3098	3,70	
4:43:00	41	2009	11,54	3106	3,77	
4:43:30	41	1983	11,53	3086	3,79	
4:44:00	41	1957	11,52	3070	3,82	
4:44:30	41	1932	11,49	3094	3,87	
4:45:00	41	1908	11,48	3059	3,89	
4:45:30	41	1883	11,46	3082	3,94	
4:46:00	41	1858	11,43	3066	4,00	
4:46:30	41	1833	11,43	3082	4,00	
4:47:00	41	1809	11,41	3059	4,04	
4:47:30	41	1785	11,40	3080	4,06	
4:48:00	41	1763	11,38	3052	4,09	
4:48:30	41	1739	11,36	3033	4,14	
4:49:00	41	1716	11,34	3071	4,18	
4:49:30	41	1693	11,33	3072	4,20	
4:50:00	41	1669	11,32	3045	4,23	
4:50:30	41	1645	11,30	3070	4,26	
4:51:00	41	1621	11,29	3068	4,30	
4:51:30	41	1597	11,26	3063	4,34	
4:52:00	41	1573	11,24	3074	4,39	
4:52:30	41	1549	11,24	3060	4,40	
4:53:00	41	2294	11,22	3071	4,43	
4:53:30	41	2209	11,20	3043	4,50	
4:54:00	41	2179	11,15	3062	4,60	
4:54:30	41	2150	11,14	3068	4,63	
4:55:00	41	2122	11,12	3080	4,66	
4:55:30	40	2096	11,12	3087	4,66	
4:56:00	41	2071	11,10	3083	4,72	
4:56:30	41	2047	11,10	3072	4,73	
4:57:00	41	2023	11,09	3070	4,73	
4:57:30	41	2000	11,07	3092	4,78	
4:58:00	41	1977	11,05	3093	4,82	
4:58:30	41	1954	11,05	3088	4,84	
4:59:00	41	1931	11,02	3081	4,90	
4:59:30	41	1907	11,02	3102	4,91	
5:00:00	41	1884	11,01	3072	4,94	
5:00:30	41	1862	10,99	3072	4,99	
5:01:00	41	1841	10,97	3077	5,03	
5:01:30	41	1822	10,96	3068	5,05	
5:02:00	41	1804	10,95	3067	5,08	
5:02:30	41	1785	10,95	3082	5,10	
5:03:00	41	1767	10,93	3074	5,14	
5:03:30	41	1748	10,91	3087	5,18	
5:04:00	41	1728	10,90	3074	5,22	
5:04:30	41	1709	10,88	3073	5,28	
5:05:00	41	1689	10,87	3109	5,30	
5:05:30	41	1668	10,87	3065	5,30	
5:06:00	41	1648	10,86	3087	5,33	
5:06:30	41	1628	10,84	3070	5,38	
5:07:00	41	1607	10,82	3097	5,43	
5:07:30	41	1585	10,77	3090	5,58	
5:08:00	41	1565	10,78	3083	5,54	
5:08:30	41	1544	10,77	3070	5,57	
5:09:00	41	1523	10,76	3113	5,59	
5:09:30	41	1502	10,74	3098	5,65	
5:10:00	41	2204	10,73	3097	5,68	
5:10:30	41	2171	10,71	3089	5,74	
5:11:00	41	2144	10,70	3110	5,77	
5:11:30	41	2119	10,70	3096	5,76	
5:12:00	41	2094	10,69	3110	5,81	
5:12:30	41	2071	10,68	3110	5,81	
5:13:00	41	2047	10,66	3132	5,88	
5:13:30	41	2650	10,65	3105	5,92	
5:14:00	41	2639	10,64	3119	5,96	
5:14:30	41	2653	10,59	3129	6,09	
5:15:00	41	2637	10,57	3114	6,15	
5:15:30	41	2607	10,57	3143	6,17	
5:16:00	41	2584	10,58	3128	6,14	
5:16:30	41	2563	10,55	3130	6,23	
5:17:00	41	2544	10,54	3147	6,27	
5:17:30	41	2525	10,55	3135	6,23	
5:18:00	41	2506	10,52	3139	6,33	
5:18:30	41	2486	10,51	3117	6,35	
5:19:00	41	2467	10,50	3144	6,37	
5:19:30	41	2447	10,52	3161	6,33	
5:20:00	41	2427	10,48	3144	6,43	
5:20:30	41	2407	10,47	3165	6,48	
5:21:00	41	2387	10,48	3162	6,45	
5:21:30	41	2366	10,46	3137	6,52	
5:22:00	41	2346	10,46	3139	6,52	
5:22:30	41	2326	10,45	3147	6,55	
5:23:00	41	2305	10,42	3140	6,65	
5:23:30	41	2284	10,41	3143	6,68	
5:24:00	41	2264	10,41	3180	6,67	
5:24:30	41	2244	10,40	3159	6,71	
5:25:00	41	2225	10,39	3163	6,76	
5:25:30	41	2206	10,38	3155	6,78	
5:26:00	41	2187	10,37	3152	6,82	
5:26:30	41	2169	10,34	3154	6,90	
5:27:00	41	2151	10,36	3151	6,85	
5:27:30	41	2133	10,36	3172	6,86	
5:28:00	41	2115	10,36	3165	6,86	
5:28:30	41	2097	10,36	3159	6,86	
5:29:00	41	2079	10,33	3179	6,95	
5:29:30	40	2061	10,32	3158	6,99	
5:30:00	40	2043	10,32	3168	7,00	
5:30:30	40	2025	10,31	3166	7,04	
5:31:00	40	2007	10,28	3200	7,14	
5:31:30	40	1991	10,29	3175	7,10	
5:32:00	40	1974	10,27	3175	7,16	
5:32:30	40	1958	10,26	3148	7,20	
5:33:00	40	1942	10,24	3165	7,27	
5:33:30	41	1925	10,24	3160	7,27	
5:34:00	41	1909	10,22	3179	7,35	
5:34:30	41	1893	10,22	3217	7,34	
5:35:00	40	1877	10,23	3198	7,34	
5:35:30	41	1861	10,21	3160	7,41	
5:36:00	40	1844	10,21	3197	7,39	
5:36:30	40	1829	10,20	3169	7,42	
5:37:00	40	1813	10,20	3214	7,43	
5:37:30	40	1798	10,19	3183	7,48	
5:38:00	40	1782	10,17	3198	7,54	
5:38:30	41	1767	10,16	3211	7,60	
5:39:00	41	1752	10,16	3190	7,60	
5:39:30	40	1738	10,16	3197	7,60	
5:40:00	41	1723	10,16	3194	7,57	
5:40:30	41	1708	10,16	3209	7,60	
5:41:00	40	1693	10,13	3207	7,70	
5:41:30	40	1679	10,12	3220	7,75	
5:42:00	40	1664	10,12	3209	7,73	
5:42:30	41	1649	10,11	3192	7,80	
5:43:00	40	1634	10,12	3193	7,76	
5:43:30	41	1619	10,08	3201	7,89	
5:44:00	41	1605	10,07	3201	7,94	
5:44:30	41	1591	10,08	3168	7,91	
5:45:00	41	1578	10,07	3224	7,96	
5:45:30	41	1564	10,03	3187	8,10	
5:46:00	41	1551	10,04	3187	8,07	
5:46:30	41	1537	10,07	3226	7,95	
5:47:00	41	1524	10,04	3216	8,05	
5:47:30	41	1510	10,05	3211	8,03	
5:48:00	41	1496	10,04	3207	8,08	
5:48:30	41	1482	10,03	3215	8,11	
5:49:00	41	2262	10,04	3192	8,08	
5:49:30	41	2194	10,00	3217	8,23	
5:50:00	41	2166	10,00	3226	8,25	
5:50:30	41	2147	9,96	3215	8,42	
5:51:00	41	2131	9,96	3207	8,39	
5:51:30	41	2118	9,98	3228	8,30	
5:52:00	41	2105	9,96	3230	8,40	
5:52:30	41	2091	9,97	3257	8,37	
5:53:00	41	2699	9,96	3225	8,41	
5:53:30	41	2694	9,92	3255	8,58	
5:54:00	41	2708	9,89	3276	8,70	
5:54:30	41	2721	9,89	3305	8,70	
5:55:00	41	2718	9,88	3307	8,77	
5:55:30	41	2695	9,87	3271	8,82	
5:56:00	41	2676	9,89	3271	8,74	
5:56:30	41	2657	9,87	3255	8,82	
5:57:00	41	2639	9,88	3253	8,77	
5:57:30	41	2622	9,86	3258	8,86	
5:58:00	41	2606	9,87	3264	8,82	
5:58:30	41	2589	9,85	3243	8,88	
5:59:00	41	2572	9,83	3224	8,98	
5:59:30	41	2557	9,82	3260	9,03	
6:00:00	41	2541	9,80	3259	9,15	
6:00:30	41	2527	9,83	3253	9,01	
6:01:00	41	2514	9,82	3234	9,04	
6:01:30	41	2502	9,79	3268	9,20	
6:02:00	41	2490	9,81	3265	9,10	
6:02:30	41	2479	9,82	3276	9,05	
6:03:00	41	2467	9,80	3252	9,14	
6:03:30	41	2454	9,80	3234	9,14	
6:04:00	41	2442	9,76	3273	9,34	
6:04:30	41	2429	9,76	3264	9,35	
6:05:00	41	2415	9,76	3262	9,31	
6:05:30	41	2401	9,77	3266	9,28	
6:06:00	41	2387	9,77	3269	9,27	
6:06:30	41	2373	9,76	3278	9,31	
6:07:00	41	2359	9,73	3263	9,47	
6:07:30	41	2344	9,74	3276	9,44	
6:08:00	41	2330	9,73	3273	9,50	
6:08:30	41	2316	9,74	3257	9,43	
6:09:00	41	2301	9,70	3259	9,62	
6:09:30	41	2286	9,71	3265	9,58	
6:10:00	41	2271	9,70	3266	9,65	
6:10:30	41	2257	9,72	3267	9,52	
6:11:00	41	2244	9,73	3268	9,48	
6:11:30	41	2232	9,70	3272	9,60	
6:12:00	41	2222	9,69	3241	9,66	
6:12:30	41	2211	9,68	3283	9,71	
6:13:00	41	2200	9,68	3302	9,71	
6:13:30	41	2189	9,68	3275	9,70	
6:14:00	41	2177	9,66	3281	9,82	
6:14:30	41	2166	9,67	3283	9,78	
6:15:00	41	2154	9,65	3268	9,91	
6:15:30	41	2141	9,65	3291	9,86	
6:16:00	41	2129	9,67	3297	9,80	
6:16:30	41	2116	9,66	3290	9,82	
6:17:00	41	2103	9,66	3292	9,85	
6:17:30	41	2090	9,64	3285	9,94	
6:18:00	41	2076	9,64	3273	9,95	
6:18:30	41	2063	9,64	3299	9,91	
6:19:00	41	2049	9,62	3312	10,04	
6:19:30	41	2036	9,61	3274	10,11	
6:20:00	41	2024	9,61	3277	10,10	
6:20:30	41	2013	9,62	3292	10,05	
6:21:00	41	2003	9,62	3293	10,03	
6:21:30	41	1993	9,60	3299	10,17	
6:22:00	41	1983	9,59	3267	10,20	
6:22:30	41	1973	9,58	3308	10,26	
6:23:00	41	1963	9,59	3291	10,22	
6:23:30	41	1953	9,58	3291	10,27	
6:24:00	41	1941	9,58	3299	10,24	
6:24:30	41	1930	9,58	3288	10,25	
6:25:00	41	1918	9,57	3313	10,31	
6:25:30	41	1906	9,55	3306	10,44	
6:26:00	41	1894	9,56	3309	10,39	
6:26:30	41	1881	9,56	3313	10,37	
6:27:00	41	1869	9,55	3292	10,40	
6:27:30	41	1856	9,54	3299	10,45	
6:28:00	41	1844	9,53	3298	10,54	
6:28:30	41	1831	9,51	3321	10,63	
6:29:00	41	1818	9,52	3304	10,59	
6:29:30	41	1806	9,52	3332	10,57	
6:30:00	41	1797	9,50	3310	10,69	
6:30:30	41	1787	9,52	3297	10,61	
6:31:00	41	1777	9,49	3310	10,74	
6:31:30	41	1768	9,47	3313	10,86	
6:32:00	41	1759	9,46	3322	10,94	
6:32:30	41	1749	9,48	3322	10,80	
6:33:00	41	1739	9,49	3303	10,74	
6:33:30	41	1729	9,45	3280	10,96	
6:34:00	41	1719	9,47	3291	10,84	
6:34:30	41	1709	9,48	3297	10,79	
6:35:00	41	1697	9,48	3316	10,82	
6:35:30	41	1686	9,47	3318	10,88	
6:36:00	41	1675	9,47	3326	10,89	
6:36:30	41	1663	9,47	3301	10,87	
6:37:00	41	1651	9,45	3308	11,01	
6:37:30	41	1639	9,45	3312	10,96	
6:38:00	41	1628	9,45	3318	10,97	
6:38:30	41	1616	9,44	3323	11,05	
6:39:00	41	1606	9,45	3329	10,96	
6:39:30	41	1596	9,44	3309	11,02	
6:40:00	41	1588	9,43	3306	11,08	
6:40:30	41	1580	9,42	3334	11,15	
6:41:00	41	1571	9,39	3326	11,34	
6:41:30	41	1563	9,40	3343	11,26	
6:42:00	41	1553	9,41	3329	11,24	
6:42:30	41	1544	9,41	3317	11,23	
6:43:00	41	1535	9,38	3312	11,37	
6:43:30	41	1525	9,40	3344	11,29	
6:44:00	41	1514	9,40	3332	11,28	
6:44:30	41	1503	9,41	3313	11,23	
6:45:00	41	1493	9,41	3332	11,22	
6:45:30	41	2447	9,37	3280	11,44	
6:46:00	41	2328	9,36	3282	11,50	
6:46:30	41	2266	9,38	3276	11,43	
6:47:00	41	2224	9,38	3295	11,43	
6:47:30	41	2192	9,35	3290	11,60	
6:48:00	41	2167	9,35	3309	11,56	
6:48:30	41	2148	9,35	3296	11,57	
6:49:00	41	2133	9,35	3310	11,58	
6:49:30	41	2120	9,35	3295	11,58	
6:50:00	41	2109	9,34	3308	11,63	
6:50:30	41	2747	9,33	3313	11,69	
6:51:00	41	2757	9,33	3288	11,68	
6:51:30	41	2770	9,33	3281	11,71	
6:52:00	41	2778	9,32	3329	11,76	
6:52:30	41	2785	9,30	3335	11,89	
6:53:00	41	2788	9,30	3341	11,89	
6:53:30	41	2763	9,28	3356	12,06	
6:54:00	41	2740	9,29	3324	11,97	
6:54:30	41	2720	9,29	3341	11,96	
6:55:00	41	2703	9,28	3313	12,02	
6:55:30	41	2687	9,28	3308	12,04	
6:56:00	41	2674	9,27	3345	12,09	
6:56:30	41	2661	9,25	3317	12,19	
6:57:00	41	2648	9,27	3320	12,12	
6:57:30	41	2636	9,26	3328	12,18	
6:58:00	41	2623	9,27	3292	12,12	
6:58:30	41	2610	9,26	3319	12,18	
6:59:00	41	2597	9,24	3335	12,29	
6:59:30	41	2585	9,24	3317	12,31	
7:00:00	41	2573	9,23	3302	12,35	
7:00:30	41	2562	9,23	3305	12,37	
7:01:00	41	2552	9,24	3333	12,29	
7:01:30	41	2543	9,24	3307	12,29	
7:02:00	41	2535	9,23	3310	12,34	
7:02:30	41	2527	9,23	3298	12,37	
7:03:00	41	2519	9,22	3321	12,43	
7:03:30	41	2511	9,22	3317	12,41	
7:04:00	41	2503	9,22	3338	12,45	
7:04:30	41	2494	9,21	3350	12,51	
7:05:00	41	2485	9,20	3308	12,54	
7:05:30	41	2475	9,19	3327	12,60	
7:06:00	41	2465	9,20	3333	12,58	
7:06:30	41	2455	9,16	3345	12,81	
7:07:00	41	2445	9,18	3348	12,73	
7:07:30	41	2434	9,18	3318	12,69	
7:08:00	41	2423	9,17	3332	12,77	
7:08:30	41	2412	9,14	3342	12,94	
7:09:00	41	2401	9,16	3320	12,82	
7:09:30	41	2390	9,16	3337	12,81	
7:10:00	41	2378	9,16	3324	12,82	
7:10:30	41	2367	9,14	3348	13,01	
7:11:00	41	2356	9,13	3343	13,03	
7:11:30	41	2346	9,14	3343	12,96	
7:12:00	41	2337	9,15	3347	12,93	
7:12:30	41	2329	9,15	3354	12,91	
7:13:00	41	2322	9,14	3371	12,94	
7:13:30	41	2316	9,15	3359	12,92	
7:14:00	41	2309	9,14	3350	13,01	
7:14:30	41	2301	9,14	3324	12,95	
7:15:00	41	2293	9,13	3352	13,08	
7:15:30	41	2285	9,13	3331	13,02	
7:16:00	41	2277	9,13	3344	13,05	
7:16:30	41	2268	9,12	3347	13,12	
7:17:00	41	2259	9,11	3353	13,16	
7:17:30	41	2249	9,11	3362	13,17	
7:18:00	41	2240	9,11	3372	13,18	
7:18:30	41	2230	9,10	3350	13,24	
7:19:00	41	2220	9,10	3354	13,25	
7:19:30	41	2210	9,11	3366	13,21	
7:20:00	41	2200	9,10	3340	13,24	
7:20:30	41	2189	9,08	3362	13,42	
7:21:00	41	2178	9,09	3354	13,33	
7:21:30	41	2167	9,10	3381	13,29	
7:22:00	41	2158	9,09	3360	13,31	
7:22:30	41	2149	9,09	3346	13,34	
7:23:00	41	2141	9,08	3353	13,43	
7:23:30	41	2133	9,08	3351	13,44	
7:24:00	41	2125	9,08	3355	13,44	
7:24:30	41	2118	9,07	3361	13,50	
7:25:00	41	2110	9,06	3381	13,57	
7:25:30	41	2102	9,07	3347	13,45	
7:26:00	41	2094	9,05	3371	13,60	
7:26:30	41	2086	9,05	3358	13,61	
7:27:00	41	2078	9,05	3355	13,62	
7:27:30	41	2069	9,06	3368	13,58	
7:28:00	41	2061	9,05	3381	13,60	
7:28:30	41	2051	9,04	3347	13,72	
7:29:00	41	2042	9,04	3370	13,71	
7:29:30	41	2033	9,01	3372	13,89	
7:30:00	41	2024	9,04	3378	13,72	
7:30:30	41	2016	9,04	3354	13,71	
7:31:00	41	2008	9,03	3389	13,76	
7:31:30	41	2000	9,04	3378	13,73	
7:32:00	41	1993	9,03	3370	13,77	
7:32:30	41	1986	9,02	3373	13,83	
7:33:00	41	1979	9,02	3391	13,83	
7:33:30	41	1972	9,02	3360	13,82	
7:34:00	41	1965	9,02	3374	13,88	
7:34:30	41	1957	9,02	3377	13,84	
7:35:00	41	1949	9,02	3392	13,86	
7:35:30	41	1941	8,98	3392	14,12	
7:36:00	41	1932	8,99	3370	14,05	
7:36:30	41	1924	9,00	3364	13,98	
7:37:00	41	1914	9,01	3368	13,95	
7:37:30	41	1905	9,01	3350	13,91	
7:38:00	41	1896	9,00	3384	14,02	
7:38:30	41	1887	8,99	3377	14,07	
7:39:00	41	1878	8,99	3386	14,10	
7:39:30	41	1870	8,98	3368	14,15	
7:40:00	41	1862	8,98	3384	14,17	
7:40:30	41	1854	8,98	3370	14,16	
7:41:00	41	1848	8,96	3374	14,29	
7:41:30	41	1840	8,97	3365	14,26	
7:42:00	41	1833	8,96	3383	14,33	
7:42:30	41	1826	8,96	3367	14,32	
7:43:00	41	1819	8,97	3375	14,25	
7:43:30	41	1812	8,96	3389	14,33	
7:44:00	41	1804	8,95	3378	14,36	
7:44:30	41	1797	8,95	3385	14,38	
7:45:00	41	1791	8,96	3382	14,32	
7:45:30	41	1782	8,95	3367	14,36	
7:46:00	41	1774	8,95	3375	14,35	
7:46:30	41	1765	8,95	3388	14,37	
7:47:00	41	1756	8,95	3383	14,43	
7:47:30	41	1748	8,94	3388	14,45	
7:48:00	41	1740	8,94	3367	14,46	
7:48:30	41	1733	8,95	3393	14,42	
7:49:00	41	1728	8,94	3375	14,49	
7:49:30	41	1722	8,93	3368	14,55	
7:50:00	41	1715	8,93	3369	14,57	
7:50:30	41	1709	8,94	3392	14,47	
7:51:00	41	1702	8,94	3390	14,47	
7:51:30	41	1695	8,94	3362	14,46	
7:52:00	41	1688	8,93	3356	14,58	
7:52:30	41	1680	8,92	3379	14,63	
7:53:00	41	1673	8,92	3387	14,67	
7:53:30	41	1665	8,91	3395	14,74	
7:54:00	41	1657	8,91	3396	14,72	
7:54:30	41	1648	8,90	3380	14,81	
7:55:00	41	1640	8,90	3376	14,80	
7:55:30	41	1631	8,89	3394	14,86	
7:56:00	41	1622	8,90	3403	14,82	
7:56:30	41	1614	8,90	3382	14,81	
7:57:00	41	1606	8,89	3389	14,87	
7:57:30	41	1599	8,89	3402	14,89	
7:58:00	41	1592	8,89	3379	14,88	
7:58:30	41	1586	8,89	3395	14,88	
7:59:00	41	1579	8,90	3394	14,83	
7:59:30	41	1572	8,88	3398	14,92	
8:00:00	41	1566	8,89	3374	14,91	
8:00:30	41	1559	8,88	3368	14,96	
8:01:00	41	1552	8,89	3387	14,91	
8:01:30	41	1545	8,87	3366	15,03	
8:02:00	41	1537	8,87	3407	15,06	
8:02:30	41	1530	8,85	3385	15,19	
8:03:00	41	1523	8,87	3388	15,04	
8:03:30	41	1515	8,85	3377	15,20	
8:04:00	41	1508	8,85	3378	15,21	
8:04:30	41	1532	8,86	3407	15,14	
8:05:00	41	2444	8,85	3298	15,18	
8:05:30	41	2384	8,86	3294	15,15	
8:06:00	41	2349	8,85	3309	15,18	
8:06:30	41	2321	8,85	3339	15,19	
8:07:00	41	2296	8,85	3331	15,17	
8:07:30	41	2274	8,85	3334	15,19	
8:08:00	41	2255	8,85	3326	15,25	
8:08:30	41	2238	8,83	3354	15,34	
8:09:00	41	2221	8,83	3321	15,38	
8:09:30	41	2205	8,81	3353	15,52	
8:10:00	41	2191	8,82	3344	15,47	
8:10:30	41	2177	8,81	3334	15,51	
8:11:00	41	2165	8,82	3311	15,51	
8:11:30	41	2154	8,81	3319	15,58	
8:12:00	41	2144	8,81	3329	15,54	
8:12:30	41	2135	8,81	3360	15,54	
8:13:00	41	2127	8,81	3349	15,59	
8:13:30	41	2118	8,80	3357	15,62	
8:14:00	41	2109	8,81	3352	15,55	
8:14:30	41	2101	8,80	3366	15,60	
8:15:00	41	2092	8,80	3369	15,67	
8:15:30	41	2083	8,80	3389	15,65	
8:16:00	41	2074	8,79	3370	15,76	
8:16:30	41	2065	8,78	3381	15,81	
8:17:00	41	2056	8,78	3348	15,81	
8:17:30	41	2047	8,78	3371	15,83	
8:18:00	41	2038	8,78	3370	15,84	
8:18:30	41	2030	8,78	3365	15,80	
8:19:00	41	2022	8,78	3366	15,83	
8:19:30	41	2015	8,77	3373	15,92	
8:20:00	41	2010	8,77	3365	15,93	
8:20:30	41	2004	8,76	3381	16,01	
8:21:00	41	1998	8,76	3373	15,97	
8:21:30	41	1992	8,77	3413	15,87	
8:22:00	41	1986	8,77	3395	15,91	
8:22:30	41	1979	8,76	3400	16,00	
8:23:00	41	1972	8,75	3373	16,04	
8:23:30	41	1965	8,75	3385	16,06	
8:24:00	41	1958	8,74	3403	16,15	
8:24:30	41	1950	8,73	3379	16,23	
8:25:00	41	1942	8,76	3388	15,98	
8:25:30	41	1934	8,76	3381	16,04	
8:26:00	41	1926	8,75	3403	16,06	
8:26:30	41	1918	8,74	3406	16,15	
8:27:00	41	1909	8,74	3409	16,18	
8:27:30	41	1901	8,74	3394	16,17	
8:28:00	41	1893	8,74	3392	16,17	
8:28:30	41	1886	8,75	3392	16,12	
8:29:00	41	1880	8,73	3408	16,22	
8:29:30	41	1874	8,73	3393	16,27	
8:30:00	41	1868	8,74	3413	16,16	
8:30:30	41	1863	8,73	3401	16,24	
8:31:00	41	1858	8,75	3411	16,12	
8:31:30	41	1852	8,73	3427	16,27	
8:32:00	41	1847	8,72	3386	16,37	
8:32:30	41	1840	8,72	3416	16,37	
8:33:00	41	1833	8,71	3416	16,46	
8:33:30	41	1827	8,73	3399	16,30	
8:34:00	41	1820	8,73	3392	16,30	
8:34:30	41	1812	8,73	3400	16,23	
8:35:00	41	1805	8,72	3398	16,35	
8:35:30	41	1797	8,72	3397	16,37	
8:36:00	41	1789	8,71	3409	16,41	
8:36:30	41	1781	8,71	3404	16,48	
8:37:00	41	1773	8,71	3393	16,43	
8:37:30	41	1766	8,70	3417	16,54	
8:38:00	41	1758	8,70	3404	16,54	
8:38:30	41	1751	8,69	3399	16,59	
8:39:00	41	1746	8,70	3400	16,56	
8:39:30	41	1740	8,70	3416	16,55	
8:40:00	41	1736	8,70	3422	16,54	
8:40:30	41	1731	8,69	3396	16,62	
8:41:00	41	1727	8,68	3394	16,70	
8:41:30	41	1723	8,68	3403	16,69	
8:42:00	41	1718	8,67	3406	16,78	
8:42:30	41	1712	8,68	3413	16,72	
8:43:00	41	1707	8,68	3423	16,75	
8:43:30	41	1700	8,67	3416	16,81	
8:44:00	41	1694	8,67	3427	16,80	
8:44:30	41	1687	8,67	3391	16,78	
8:45:00	41	1681	8,66	3424	16,91	
8:45:30	41	1674	8,67	3410	16,83	
8:46:00	41	1667	8,66	3414	16,87	
8:46:30	41	1660	8,68	3420	16,72	
8:47:00	41	1652	8,67	3401	16,80	
8:47:30	41	1644	8,67	3409	16,86	
8:48:00	41	1636	8,66	3410	16,94	
8:48:30	41	1628	8,65	3424	16,98	
8:49:00	41	1620	8,65	3394	16,99	
8:49:30	41	1612	8,66	3428	16,93	
8:50:00	41	1605	8,65	3412	17,02	
8:50:30	41	1598	8,64	3414	17,07	
8:51:00	41	1592	8,64	3430	17,11	
8:51:30	41	1588	8,63	3398	17,19	
8:52:00	41	1583	8,64	3395	17,09	
8:52:30	41	1577	8,65	3396	17,04	
8:53:00	41	1572	8,67	3417	16,85	
8:53:30	41	1566	8,64	3423	17,12	
8:54:00	41	1561	8,63	3420	17,19	
8:54:30	41	1555	8,63	3399	17,22	
8:55:00	41	1549	8,64	3393	17,10	
8:55:30	41	1543	8,64	3428	17,10	
8:56:00	41	1536	8,63	3407	17,18	
8:56:30	41	1529	8,63	3422	17,17	
8:57:00	41	1522	8,63	3389	17,16	
8:57:30	41	2451	8,63	3338	17,21	
8:58:00	41	2406	8,64	3362	17,10	
8:58:30	41	2375	8,63	3352	17,24	
8:59:00	41	2349	8,64	3359	17,11	
8:59:30	41	2327	8,64	3347	17,10	
9:00:00	41	2307	8,63	3355	17,18	
9:00:30	41	2291	8,61	3357	17,41	
9:01:00	41	2278	8,60	3335	17,46	
9:01:30	41	2266	8,60	3325	17,47	
9:02:00	41	2255	8,60	3347	17,48	
9:02:30	41	2244	8,60	3301	17,49	
9:03:00	41	2233	8,59	3330	17,63	
9:03:30	41	2223	8,59	3322	17,55	
9:04:00	41	2212	8,58	3345	17,66	
9:04:30	41	2201	8,61	3341	17,42	
9:05:00	41	2191	8,61	3347	17,37	
9:05:30	41	2181	8,59	3363	17,57	
9:06:00	41	2170	8,59	3345	17,57	
9:06:30	41	2160	8,58	3378	17,66	
9:07:00	41	2150	8,57	3381	17,79	
9:07:30	41	2139	8,57	3417	17,77	
9:08:00	41	2129	8,57	3392	17,75	
9:08:30	41	2119	8,57	3413	17,75	
9:09:00	41	2109	8,57	3407	17,80	
9:09:30	41	2100	8,56	3387	17,91	
9:10:00	41	2091	8,55	3411	17,96	
9:10:30	41	2083	8,55	3402	17,98	
9:11:00	41	2076	8,55	3398	17,99	
9:11:30	41	2069	8,56	3429	17,87	
9:12:00	41	2061	8,56	3405	17,95	
9:12:30	41	2054	8,54	3410	18,06	
9:13:00	41	2047	8,55	3389	18,02	
9:13:30	41	2040	8,55	3419	18,01	
9:14:00	41	2034	8,54	3425	18,06	
9:14:30	41	2028	8,54	3420	18,08	
9:15:00	41	2023	8,55	3409	18,01	
9:15:30	41	2017	8,54	3419	18,06	
9:16:00	41	2012	8,55	3423	18,02	
9:16:30	41	2006	8,55	3412	18,01	
9:17:00	41	2000	8,55	3397	18,00	
9:17:30	41	1993	8,56	3409	17,94	
9:18:00	41	1986	8,56	3401	17,89	
9:18:30	41	1979	8,57	3406	17,83	
9:19:00	41	1972	8,54	3416	18,07	
9:19:30	41	1964	8,54	3413	18,08	
9:20:00	41	1957	8,54	3425	18,09	
9:20:30	41	1948	8,55	3417	17,98	
9:21:00	41	1940	8,54	3428	18,07	
9:21:30	41	1932	8,53	3426	18,17	
9:22:00	41	1923	8,56	3437	17,92	
9:22:30	41	1915	8,54	3420	18,11	
9:23:00	41	1908	8,53	3428	18,19	
9:23:30	41	1901	8,55	3411	18,02	
9:24:00	41	1895	8,54	3439	18,10	
9:24:30	41	1889	8,53	3436	18,18	
9:25:00	41	1883	8,52	3434	18,31	
9:25:30	41	1876	8,53	3423	18,19	
9:26:00	41	1870	8,53	3403	18,22	
9:26:30	41	1863	8,51	3434	18,39	
9:27:00	41	1856	8,52	3432	18,31	
9:27:30	41	1850	8,51	3412	18,43	
9:28:00	41	1842	8,50	3433	18,48	
9:28:30	41	1835	8,51	3448	18,41	
9:29:00	41	1828	8,50	3417	18,47	
9:29:30	40	1821	8,52	3420	18,27	
9:30:00	40	1815	8,50	3421	18,49	
9:30:30	41	1809	8,50	3418	18,51	
9:31:00	41	1804	8,49	3433	18,60	
9:31:30	41	1798	8,50	3433	18,55	
9:32:00	41	1792	8,50	3445	18,53	
9:32:30	41	1787	8,51	3411	18,37	
9:33:00	41	1781	8,51	3428	18,45	
9:33:30	41	1775	8,49	3437	18,63	
9:34:00	41	1769	8,50	3439	18,48	
9:34:30	41	1762	8,50	3418	18,56	
9:35:00	41	1756	8,48	3423	18,68	
9:35:30	41	1750	8,47	3437	18,80	
9:36:00	41	1744	8,48	3451	18,73	
9:36:30	41	1738	8,49	3462	18,67	
9:37:00	41	1732	8,47	3430	18,82	
9:37:30	41	1726	8,48	3437	18,68	
9:38:00	41	1720	8,48	3440	18,74	
9:38:30	41	1714	8,49	3453	18,59	
9:39:00	41	1708	8,48	3425	18,70	
9:39:30	41	1702	8,47	3423	18,80	
9:40:00	41	1696	8,47	3437	18,79	
9:40:30	41	1690	8,47	3432	18,85	
9:41:00	41	1683	8,47	3418	18,79	
9:41:30	41	1677	8,47	3429	18,88	
9:42:00	41	1671	8,46	3437	18,91	
9:42:30	41	1665	8,46	3429	18,93	
9:43:00	41	1659	8,45	3428	19,03	
9:43:30	41	1654	8,46	3448	18,95	
9:44:00	41	1650	8,46	3435	18,92	
9:44:30	41	1645	8,46	3422	18,99	
9:45:00	41	1640	8,45	3414	19,03	
9:45:30	41	1635	8,45	3428	19,05	
9:46:00	41	1630	8,45	3415	19,05	
9:46:30	41	1624	8,45	3459	19,05	
9:47:00	41	1618	8,44	3422	19,11	
9:47:30	41	1613	8,44	3433	19,17	
9:48:00	41	1607	8,46	3438	18,97	
9:48:30	41	1602	8,46	3447	18,93	
9:49:00	41	1596	8,47	3435	18,87	
9:49:30	41	1590	8,44	3426	19,13	
9:50:00	41	1584	8,43	3451	19,24	
9:50:30	41	1578	8,45	3425	19,05	
9:51:00	41	1572	8,46	3428	18,99	
9:51:30	41	1566	8,44	3432	19,12	
9:52:00	41	1560	8,45	3432	19,09	
9:52:30	41	1554	8,44	3443	19,13	
9:53:00	41	1549	8,44	3432	19,15	
9:53:30	41	1543	8,45	3430	19,10	
9:54:00	41	1538	8,44	3435	19,13	
9:54:30	41	1533	8,45	3440	19,10	
9:55:00	41	1529	8,44	3435	19,13	
9:55:30	41	1524	8,43	3438	19,30	
9:56:00	41	1518	8,44	3463	19,22	
9:56:30	41	2456	8,44	3425	19,13	
9:57:00	41	2457	8,44	3371	19,18	
9:57:30	41	2429	8,45	3379	19,10	
9:58:00	41	2407	8,42	3377	19,38	
9:58:30	41	2388	8,42	3374	19,35	
9:59:00	41	2370	8,44	3359	19,19	
9:59:30	41	2354	8,44	3376	19,18	
10:00:00	41	2339	8,44	3369	19,18	
10:00:30	41	2325	8,44	3369	19,21	
10:01:00	41	2312	8,42	3376	19,37	
10:01:30	41	2301	8,41	3356	19,50	
10:02:00	41	2290	8,42	3384	19,41	
10:02:30	41	2280	8,41	3383	19,52	
10:03:00	41	2271	8,42	3371	19,41	
10:03:30	41	2261	8,41	3379	19,46	
10:04:00	41	2251	8,42	3410	19,38	
10:04:30	41	2241	8,40	3393	19,60	
10:05:00	41	2231	8,40	3405	19,67	
10:05:30	41	2220	8,39	3417	19,70	
10:06:00	41	2210	8,40	3392	19,65	
10:06:30	41	2199	8,40	3390	19,63	
10:07:00	41	2189	8,39	3396	19,68	
10:07:30	41	2178	8,40	3399	19,64	
10:08:00	41	2168	8,41	3389	19,51	
10:08:30	40	2159	8,42	3407	19,38	
10:09:00	41	2150	8,37	3404	19,98	
10:09:30	40	2141	8,36	3406	20,03	
10:10:00	41	2133	8,38	3388	19,89	
10:10:30	41	2125	8,39	3413	19,77	
10:11:00	41	2118	8,38	3396	19,84	
10:11:30	41	2110	8,37	3394	19,97	
10:12:00	41	2102	8,37	3398	19,93	
10:12:30	41	2094	8,37	3395	19,91	
10:13:00	41	2085	8,37	3391	19,90	
10:13:30	41	2077	8,37	3401	19,99	
10:14:00	41	2069	8,36	3401	20,03	
10:14:30	41	2062	8,37	3396	19,96	
10:15:00	40	2054	8,36	3409	20,08	
10:15:30	40	2046	8,37	3386	20,00	
10:16:00	40	2039	8,36	3424	20,10	
10:16:30	41	2032	8,36	3424	20,05	
10:17:00	41	2025	8,36	3425	20,13	
10:17:30	41	2018	8,35	3427	20,16	
10:18:00	41	2011	8,36	3411	20,04	
10:18:30	41	2005	8,38	3410	19,88	
10:19:00	41	1998	8,37	3434	19,99	
10:19:30	41	1991	8,37	3428	19,96	
10:20:00	41	1985	8,36	3419	20,02
