Repository: ProgWizer/parser

File: project-root/data/Data Acquisition/Data Acquisition/2021 year (353)/21-046.txt
--Test Summary--
Full Path and File Name	
Instrument Name	UCA Left Cell
Instrument Type	Model 4262 Twin Cell UCA
Instrument Serial Number	
Test Start Date	12.03.2021
Test Start Time	19:49:22
Test Stop Date	13.03.2021
Test Stop Time	10:20:09
Test Length	14:30:47
Final Sample Time Offset	14:30:30
Controller Schedule Name	
Sampling Period	30 seconds
Comments	
Information	WellID	
Information	Customer	
Information	EngName	
Information	CementClass	
Information	CementMfr	
Information	Additives	100I-50+5MKU+0.15DPC+0.2SMA
Information	Density	1890
Information	BHCT	
Information	BHST	
Information	FluidLoss	
Information	JobType	
Calculated Value	CS_50	2:46:30
Calculated Value	CS_500	4:10:30
Calculated Value	CS_Time8h	17,04 MPa
Calculated Value	CS_Time12h	23,67 MPa
Calculated Value	CS_Time24h	N/A
Calculated Value	CS_Time48h	N/A
Calculated Value	CS_Time72h	N/A
Calculated Curve	Compressive Strength	Compressive strength type B (more than 14 lb/gal)
Initial Temperature (°C)	22 °C
Final Temperature (°C)	40 °C
Initial Transit Time (microsec/in)	16,45 microsec/in
Final Transit Time (microsec/in)	7,94 microsec/in
Initial Compressive Strength (MPa)	0,00 MPa
Final Compressive Strength (MPa)	25,77 MPa
--Data--
Time (HH:MM:SS)	Temperature (°C)	Transit Time (microsec/in)	Compressive Strength (MPa)
0:00:00	22	16,45	0,00
0:00:30	22	16,45	0,00
0:01:00	22	16,46	0,00
0:01:30	22	16,46	0,00
0:02:00	22	16,48	0,00
0:02:30	22	16,48	0,00
0:03:00	22	16,48	0,00
0:03:30	23	16,49	0,00
0:04:00	23	16,49	0,00
0:04:30	23	16,50	0,00
0:05:00	23	16,50	0,00
0:05:30	23	16,50	0,00
0:06:00	24	16,50	0,00
0:06:30	24	16,51	0,00
0:07:00	24	16,51	0,00
0:07:30	24	16,51	0,00
0:08:00	24	16,51	0,00
0:08:30	24	16,51	0,00
0:09:00	25	16,52	0,00
0:09:30	25	16,52	0,00
0:10:00	25	16,52	0,00
0:10:30	25	16,52	0,00
0:11:00	26	16,51	0,00
0:11:30	26	16,51	0,00
0:12:00	26	16,51	0,00
0:12:30	26	16,51	0,00
0:13:00	27	16,51	0,00
0:13:30	27	16,50	0,00
0:14:00	27	16,50	0,00
0:14:30	27	16,50	0,00
0:15:00	27	16,50	0,00
0:15:30	28	16,50	0,00
0:16:00	28	16,50	0,00
0:16:30	28	16,49	0,00
0:17:00	28	16,49	0,00
0:17:30	29	16,48	0,00
0:18:00	29	16,48	0,00
0:18:30	29	16,48	0,00
0:19:00	29	16,48	0,00
0:19:30	30	16,47	0,00
0:20:00	30	16,46	0,00
0:20:30	30	16,46	0,00
0:21:00	30	16,45	0,00
0:21:30	31	16,44	0,00
0:22:00	31	16,44	0,00
0:22:30	31	16,44	0,00
0:23:00	31	16,44	0,00
0:23:30	31	16,43	0,01
0:24:00	32	16,43	0,01
0:24:30	32	16,42	0,01
0:25:00	32	16,42	0,01
0:25:30	32	16,41	0,01
0:26:00	33	16,41	0,01
0:26:30	33	16,41	0,01
0:27:00	33	16,41	0,01
0:27:30	34	16,40	0,01
0:28:00	34	16,40	0,01
0:28:30	34	16,40	0,01
0:29:00	34	16,39	0,02
0:29:30	34	16,39	0,02
0:30:00	35	16,38	0,02
0:30:30	35	16,38	0,02
0:31:00	35	16,38	0,02
0:31:30	35	16,38	0,02
0:32:00	35	16,38	0,02
0:32:30	36	16,38	0,02
0:33:00	36	16,37	0,02
0:33:30	36	16,37	0,02
0:34:00	36	16,37	0,02
0:34:30	36	16,37	0,02
0:35:00	36	16,37	0,02
0:35:30	36	16,37	0,02
0:36:00	36	16,37	0,02
0:36:30	36	16,37	0,02
0:37:00	36	16,37	0,02
0:37:30	36	16,37	0,02
0:38:00	36	16,37	0,02
0:38:30	36	16,37	0,02
0:39:00	36	16,38	0,02
0:39:30	36	16,38	0,02
0:40:00	37	16,38	0,02
0:40:30	37	16,38	0,02
0:41:00	37	16,38	0,02
0:41:30	37	16,38	0,02
0:42:00	37	16,39	0,02
0:42:30	37	16,39	0,02
0:43:00	37	16,40	0,01
0:43:30	37	16,41	0,01
0:44:00	37	16,41	0,01
0:44:30	37	16,42	0,01
0:45:00	37	16,42	0,01
0:45:30	37	16,43	0,01
0:46:00	37	16,44	0,00
0:46:30	37	16,44	0,00
0:47:00	37	16,45	0,00
0:47:30	37	16,45	0,00
0:48:00	37	16,46	0,00
0:48:30	37	16,47	0,00
0:49:00	37	16,48	0,00
0:49:30	37	16,48	0,00
0:50:00	37	16,49	0,00
0:50:30	37	16,50	0,00
0:51:00	37	16,50	0,00
0:51:30	37	16,51	0,00
0:52:00	37	16,52	0,00
0:52:30	37	16,53	0,00
0:53:00	37	16,54	0,00
0:53:30	37	16,54	0,00
0:54:00	37	16,54	0,00
0:54:30	37	16,55	0,00
0:55:00	37	16,56	0,00
0:55:30	37	16,56	0,00
0:56:00	37	16,57	0,00
0:56:30	37	16,58	0,00
0:57:00	37	16,59	0,00
0:57:30	37	16,59	0,00
0:58:00	37	16,59	0,00
0:58:30	37	16,60	0,00
0:59:00	37	16,61	0,00
0:59:30	37	16,61	0,00
1:00:00	37	16,62	0,00
1:00:30	37	16,62	0,00
1:01:00	37	16,62	0,00
1:01:30	37	16,63	0,00
1:02:00	37	16,63	0,00
1:02:30	37	16,64	0,00
1:03:00	37	16,64	0,00
1:03:30	36	16,65	0,00
1:04:00	36	16,65	0,00
1:04:30	36	16,65	0,00
1:05:00	36	16,65	0,00
1:05:30	36	16,66	0,00
1:06:00	36	16,66	0,00
1:06:30	36	16,66	0,00
1:07:00	36	16,66	0,00
1:07:30	36	16,67	0,00
1:08:00	36	16,67	0,00
1:08:30	36	16,67	0,00
1:09:00	36	16,67	0,00
1:09:30	36	16,68	0,00
1:10:00	36	16,68	0,00
1:10:30	36	16,68	0,00
1:11:00	36	16,68	0,00
1:11:30	36	16,68	0,00
1:12:00	36	16,68	0,00
1:12:30	36	16,68	0,00
1:13:00	36	16,68	0,00
1:13:30	36	16,68	0,00
1:14:00	36	16,67	0,00
1:14:30	36	16,67	0,00
1:15:00	36	16,67	0,00
1:15:30	36	16,67	0,00
1:16:00	36	16,67	0,00
1:16:30	36	16,67	0,00
1:17:00	36	16,67	0,00
1:17:30	36	16,67	0,00
1:18:00	36	16,66	0,00
1:18:30	36	16,66	0,00
1:19:00	36	16,66	0,00
1:19:30	36	16,66	0,00
1:20:00	36	16,66	0,00
1:20:30	36	16,66	0,00
1:21:00	36	16,66	0,00
1:21:30	36	16,66	0,00
1:22:00	36	16,66	0,00
1:22:30	36	16,66	0,00
1:23:00	36	16,66	0,00
1:23:30	36	16,65	0,00
1:24:00	36	16,66	0,00
1:24:30	37	16,65	0,00
1:25:00	37	16,65	0,00
1:25:30	37	16,65	0,00
1:26:00	37	16,65	0,00
1:26:30	37	16,65	0,00
1:27:00	37	16,65	0,00
1:27:30	37	16,65	0,00
1:28:00	37	16,65	0,00
1:28:30	37	16,65	0,00
1:29:00	37	16,65	0,00
1:29:30	37	16,65	0,00
1:30:00	37	16,65	0,00
1:30:30	37	16,65	0,00
1:31:00	37	16,64	0,00
1:31:30	37	16,64	0,00
1:32:00	37	16,64	0,00
1:32:30	37	16,64	0,00
1:33:00	37	16,63	0,00
1:33:30	37	16,62	0,00
1:34:00	37	16,62	0,00
1:34:30	37	16,62	0,00
1:35:00	37	16,62	0,00
1:35:30	37	16,62	0,00
1:36:00	37	16,62	0,00
1:36:30	37	16,62	0,00
1:37:00	37	16,61	0,00
1:37:30	37	16,61	0,00
1:38:00	37	16,60	0,00
1:38:30	37	16,60	0,00
1:39:00	37	16,59	0,00
1:39:30	37	16,59	0,00
1:40:00	37	16,59	0,00
1:40:30	37	16,59	0,00
1:41:00	37	16,58	0,00
1:41:30	37	16,58	0,00
1:42:00	37	16,57	0,00
1:42:30	37	16,56	0,00
1:43:00	37	16,56	0,00
1:43:30	37	16,56	0,00
1:44:00	37	16,56	0,00
1:44:30	37	16,56	0,00
1:45:00	37	16,56	0,00
1:45:30	37	16,55	0,00
1:46:00	37	16,55	0,00
1:46:30	37	16,55	0,00
1:47:00	37	16,54	0,00
1:47:30	37	16,54	0,00
1:48:00	37	16,53	0,00
1:48:30	37	16,52	0,00
1:49:00	37	16,52	0,00
1:49:30	37	16,52	0,00
1:50:00	37	16,51	0,00
1:50:30	37	16,51	0,00
1:51:00	37	16,50	0,00
1:51:30	37	16,50	0,00
1:52:00	37	16,50	0,00
1:52:30	37	16,49	0,00
1:53:00	37	16,49	0,00
1:53:30	37	16,48	0,00
1:54:00	37	16,48	0,00
1:54:30	37	16,48	0,00
1:55:00	37	16,47	0,00
1:55:30	37	16,46	0,00
1:56:00	37	16,46	0,00
1:56:30	37	16,45	0,00
1:57:00	37	16,45	0,00
1:57:30	37	16,44	0,00
1:58:00	37	16,44	0,00
1:58:30	37	16,43	0,01
1:59:00	37	16,43	0,01
1:59:30	37	16,41	0,01
2:00:00	37	16,41	0,01
2:00:30	37	16,40	0,01
2:01:00	37	16,39	0,02
2:01:30	37	16,38	0,02
2:02:00	37	16,38	0,02
2:02:30	37	16,38	0,02
2:03:00	37	16,37	0,02
2:03:30	37	16,36	0,02
2:04:00	37	16,36	0,03
2:04:30	37	16,35	0,03
2:05:00	37	16,34	0,03
2:05:30	37	16,33	0,03
2:06:00	37	16,32	0,03
2:06:30	37	16,32	0,04
2:07:00	37	16,32	0,04
2:07:30	37	16,31	0,04
2:08:00	37	16,30	0,04
2:08:30	37	16,30	0,04
2:09:00	37	16,29	0,04
2:09:30	37	16,28	0,05
2:10:00	37	16,27	0,05
2:10:30	37	16,27	0,05
2:11:00	37	16,26	0,05
2:11:30	37	16,25	0,05
2:12:00	37	16,24	0,06
2:12:30	37	16,23	0,06
2:13:00	37	16,22	0,06
2:13:30	37	16,21	0,07
2:14:00	37	16,20	0,07
2:14:30	37	16,20	0,07
2:15:00	37	16,18	0,07
2:15:30	37	16,18	0,08
2:16:00	37	16,17	0,08
2:16:30	37	16,15	0,08
2:17:00	37	16,14	0,08
2:17:30	37	16,14	0,09
2:18:00	37	16,13	0,09
2:18:30	37	16,12	0,09
2:19:00	37	16,11	0,10
2:19:30	37	16,10	0,10
2:20:00	37	16,09	0,10
2:20:30	37	16,08	0,10
2:21:00	38	16,07	0,11
2:21:30	38	16,06	0,11
2:22:00	38	16,05	0,11
2:22:30	38	16,04	0,12
2:23:00	38	16,03	0,12
2:23:30	38	16,02	0,12
2:24:00	38	16,01	0,12
2:24:30	38	16,00	0,13
2:25:00	38	15,99	0,13
2:25:30	38	15,98	0,13
2:26:00	38	15,97	0,14
2:26:30	38	15,96	0,14
2:27:00	38	15,95	0,14
2:27:30	38	15,93	0,15
2:28:00	38	15,93	0,15
2:28:30	38	15,91	0,15
2:29:00	38	15,90	0,16
2:29:30	38	15,89	0,16
2:30:00	38	15,88	0,17
2:30:30	38	15,87	0,17
2:31:00	38	15,85	0,17
2:31:30	38	15,84	0,18
2:32:00	38	15,83	0,18
2:32:30	38	15,82	0,19
2:33:00	38	15,81	0,19
2:33:30	38	15,79	0,19
2:34:00	38	15,79	0,20
2:34:30	38	15,77	0,20
2:35:00	38	15,75	0,21
2:35:30	38	15,74	0,21
2:36:00	38	15,73	0,21
2:36:30	38	15,72	0,22
2:37:00	38	15,70	0,22
2:37:30	38	15,69	0,23
2:38:00	38	15,63	0,25
2:38:30	38	15,60	0,26
2:39:00	38	15,59	0,26
2:39:30	38	15,57	0,27
2:40:00	38	15,55	0,27
2:40:30	38	15,53	0,28
2:41:00	38	15,52	0,29
2:41:30	38	15,50	0,29
2:42:00	38	15,48	0,30
2:42:30	38	15,46	0,31
2:43:00	38	15,45	0,31
2:43:30	38	15,43	0,32
2:44:00	38	15,42	0,32
2:44:30	38	15,40	0,33
2:45:00	38	15,39	0,34
2:45:30	38	15,36	0,34
2:46:00	38	15,35	0,35
2:46:30	38	15,34	0,36
2:47:00	38	15,31	0,36
2:47:30	38	15,29	0,37
2:48:00	38	15,28	0,38
2:48:30	38	15,25	0,39
2:49:00	38	15,24	0,39
2:49:30	38	15,21	0,40
2:50:00	38	15,20	0,41
2:50:30	38	15,18	0,41
2:51:00	38	15,17	0,42
2:51:30	38	15,15	0,43
2:52:00	38	15,13	0,44
2:52:30	38	15,11	0,45
2:53:00	38	15,09	0,45
2:53:30	38	15,07	0,46
2:54:00	38	15,06	0,47
2:54:30	38	15,04	0,47
2:55:00	38	15,03	0,48
2:55:30	38	15,00	0,49
2:56:00	38	14,99	0,50
2:56:30	38	14,97	0,51
2:57:00	38	14,94	0,52
2:57:30	38	14,93	0,52
2:58:00	38	14,91	0,53
2:58:30	38	14,88	0,54
2:59:00	38	14,87	0,55
2:59:30	38	14,86	0,56
3:00:00	38	14,84	0,57
3:00:30	38	14,82	0,57
3:01:00	38	14,80	0,58
3:01:30	38	14,79	0,59
3:02:00	38	14,77	0,60
3:02:30	38	14,74	0,61
3:03:00	38	14,73	0,62
3:03:30	38	14,70	0,63
3:04:00	38	14,69	0,64
3:04:30	38	14,67	0,65
3:05:00	38	14,65	0,66
3:05:30	38	14,64	0,66
3:06:00	38	14,61	0,67
3:06:30	38	14,59	0,69
3:07:00	38	14,57	0,70
3:07:30	38	14,55	0,71
3:08:00	38	14,53	0,72
3:08:30	38	14,51	0,73
3:09:00	38	14,50	0,74
3:09:30	38	14,47	0,75
3:10:00	38	14,46	0,76
3:10:30	38	14,44	0,76
3:11:00	38	14,42	0,78
3:11:30	39	14,40	0,79
3:12:00	39	14,38	0,80
3:12:30	39	14,36	0,81
3:13:00	39	14,34	0,82
3:13:30	39	14,32	0,83
3:14:00	39	14,29	0,85
3:14:30	39	14,27	0,86
3:15:00	39	14,25	0,87
3:15:30	39	14,23	0,88
3:16:00	39	14,21	0,90
3:16:30	39	14,19	0,91
3:17:00	39	14,17	0,92
3:17:30	39	14,15	0,93
3:18:00	39	14,13	0,95
3:18:30	39	14,10	0,96
3:19:00	39	14,08	0,97
3:19:30	39	14,06	0,99
3:20:00	39	14,04	1,00
3:20:30	39	14,02	1,01
3:21:00	39	14,00	1,03
3:21:30	39	13,98	1,03
3:22:00	39	13,96	1,05
3:22:30	39	13,94	1,06
3:23:00	39	13,92	1,07
3:23:30	39	13,89	1,09
3:24:00	39	13,87	1,11
3:24:30	39	13,85	1,12
3:25:00	39	13,83	1,14
3:25:30	39	13,80	1,16
3:26:00	39	13,78	1,17
3:26:30	39	13,77	1,18
3:27:00	39	13,74	1,20
3:27:30	39	13,72	1,21
3:28:00	39	13,71	1,23
3:28:30	39	13,68	1,24
3:29:00	39	13,66	1,26
3:29:30	39	13,64	1,27
3:30:00	39	13,62	1,29
3:30:30	39	13,59	1,31
3:31:00	39	13,58	1,32
3:31:30	39	13,56	1,34
3:32:00	39	13,54	1,35
3:32:30	39	13,51	1,37
3:33:00	39	13,49	1,39
3:33:30	39	13,48	1,40
3:34:00	39	13,42	1,44
3:34:30	39	13,40	1,46
3:35:00	39	13,38	1,48
3:35:30	39	13,36	1,50
3:36:00	39	13,32	1,53
3:36:30	39	13,30	1,54
3:37:00	39	13,28	1,56
3:37:30	39	13,26	1,58
3:38:00	39	13,23	1,60
3:38:30	39	13,21	1,62
3:39:00	39	13,19	1,64
3:39:30	39	13,17	1,66
3:40:00	39	13,14	1,68
3:40:30	39	13,12	1,70
3:41:00	39	13,10	1,73
3:41:30	39	13,08	1,75
3:42:00	39	13,05	1,77
3:42:30	39	13,03	1,80
3:43:00	39	13,00	1,82
3:43:30	39	12,98	1,84
3:44:00	39	12,96	1,86
3:44:30	39	12,93	1,89
3:45:00	39	12,90	1,92
3:45:30	39	12,88	1,94
3:46:00	39	12,86	1,96
3:46:30	39	12,84	1,99
3:47:00	39	12,82	2,01
3:47:30	39	12,79	2,04
3:48:00	39	12,76	2,06
3:48:30	39	12,74	2,09
3:49:00	39	12,72	2,11
3:49:30	39	12,69	2,15
3:50:00	39	12,66	2,17
3:50:30	39	12,64	2,20
3:51:00	39	12,62	2,22
3:51:30	39	12,59	2,26
3:52:00	39	12,57	2,29
3:52:30	39	12,55	2,31
3:53:00	39	12,52	2,34
3:53:30	39	12,50	2,37
3:54:00	39	12,48	2,39
3:54:30	39	12,45	2,42
3:55:00	39	12,43	2,45
3:55:30	39	12,41	2,48
3:56:00	39	12,38	2,52
3:56:30	39	12,36	2,54
3:57:00	39	12,34	2,57
3:57:30	40	12,31	2,60
3:58:00	39	12,28	2,64
3:58:30	39	12,26	2,67
3:59:00	39	12,24	2,70
3:59:30	39	12,21	2,74
4:00:00	39	12,19	2,77
4:00:30	40	12,17	2,80
4:01:00	40	12,15	2,83
4:01:30	40	12,13	2,86
4:02:00	40	12,10	2,90
4:02:30	40	12,08	2,93
4:03:00	40	12,06	2,96
4:03:30	40	12,03	3,01
4:04:00	40	12,00	3,04
4:04:30	40	11,99	3,06
4:05:00	40	11,97	3,10
4:05:30	40	11,95	3,13
4:06:00	40	11,92	3,17
4:06:30	40	11,91	3,19
4:07:00	40	11,88	3,23
4:07:30	40	11,86	3,27
4:08:00	40	11,84	3,30
4:08:30	40	11,82	3,34
4:09:00	40	11,79	3,38
4:09:30	40	11,77	3,42
4:10:00	40	11,75	3,45
4:10:30	40	11,73	3,49
4:11:00	40	11,71	3,52
4:11:30	40	11,69	3,56
4:12:00	40	11,67	3,60
4:12:30	40	11,65	3,63
4:13:00	40	11,63	3,67
4:13:30	40	11,62	3,69
4:14:00	40	11,59	3,73
4:14:30	40	11,57	3,78
4:15:00	40	11,55	3,81
4:15:30	40	11,53	3,85
4:16:00	40	11,52	3,88
4:16:30	40	11,50	3,92
4:17:00	40	11,48	3,95
4:17:30	40	11,46	3,98
4:18:00	40	11,44	4,02
4:18:30	40	11,43	4,05
4:19:00	40	11,41	4,08
4:19:30	40	11,39	4,13
4:20:00	40	11,38	4,16
4:20:30	40	11,36	4,19
4:21:00	40	11,34	4,22
4:21:30	40	11,33	4,25
4:22:00	40	11,32	4,29
4:22:30	40	11,29	4,33
4:23:00	40	11,26	4,40
4:23:30	40	11,24	4,45
4:24:00	40	11,23	4,48
4:24:30	40	11,21	4,52
4:25:00	40	11,20	4,55
4:25:30	40	11,17	4,60
4:26:00	40	11,16	4,63
4:26:30	40	11,14	4,67
4:27:00	40	11,13	4,70
4:27:30	40	11,11	4,74
4:28:00	40	11,10	4,77
4:28:30	40	11,07	4,83
4:29:00	40	11,06	4,86
4:29:30	40	11,05	4,90
4:30:00	40	11,03	4,94
4:30:30	40	11,02	4,97
4:31:00	40	11,00	5,01
4:31:30	40	10,98	5,05
4:32:00	40	10,97	5,09
4:32:30	40	10,95	5,12
4:33:00	40	10,94	5,16
4:33:30	40	10,93	5,20
4:34:00	40	10,91	5,24
4:34:30	40	10,89	5,28
4:35:00	40	10,88	5,32
4:35:30	40	10,87	5,34
4:36:00	40	10,86	5,38
4:36:30	40	10,84	5,42
4:37:00	40	10,83	5,46
4:37:30	40	10,81	5,50
4:38:00	40	10,80	5,54
4:38:30	40	10,78	5,58
4:39:00	40	10,77	5,60
4:39:30	40	10,76	5,65
4:40:00	40	10,75	5,69
4:40:30	40	10,73	5,73
4:41:00	40	10,72	5,75
4:41:30	40	10,71	5,80
4:42:00	40	10,69	5,84
4:42:30	40	10,68	5,86
4:43:00	40	10,67	5,91
4:43:30	40	10,66	5,95
4:44:00	40	10,64	6,00
4:44:30	40	10,63	6,02
4:45:00	40	10,62	6,06
4:45:30	40	10,60	6,11
4:46:00	40	10,59	6,13
4:46:30	40	10,58	6,18
4:47:00	40	10,57	6,20
4:47:30	40	10,56	6,25
4:48:00	40	10,54	6,30
4:48:30	40	10,54	6,32
4:49:00	40	10,52	6,37
4:49:30	40	10,51	6,39
4:50:00	40	10,50	6,44
4:50:30	40	10,49	6,46
4:51:00	40	10,48	6,51
4:51:30	40	10,47	6,54
4:52:00	40	10,45	6,59
4:52:30	40	10,45	6,61
4:53:00	40	10,43	6,66
4:53:30	40	10,42	6,69
4:54:00	40	10,41	6,71
4:54:30	40	10,40	6,76
4:55:00	40	10,38	6,82
4:55:30	40	10,38	6,84
4:56:00	40	10,36	6,89
4:56:30	40	10,36	6,92
4:57:00	40	10,35	6,95
4:57:30	40	10,34	6,97
4:58:00	40	10,32	7,03
4:58:30	40	10,32	7,05
4:59:00	40	10,31	7,08
4:59:30	40	10,29	7,13
5:00:00	40	10,29	7,16
5:00:30	40	10,27	7,21
5:01:00	40	10,27	7,24
5:01:30	40	10,26	7,27
5:02:00	40	10,25	7,30
5:02:30	40	10,23	7,35
5:03:00	40	10,23	7,38
5:03:30	40	10,22	7,41
5:04:00	40	10,21	7,44
5:04:30	40	10,20	7,49
5:05:00	40	10,19	7,52
5:05:30	40	10,18	7,55
5:06:00	40	10,18	7,58
5:06:30	40	10,16	7,64
5:07:00	40	10,15	7,67
5:07:30	40	10,14	7,70
5:08:00	40	10,13	7,76
5:08:30	40	10,12	7,79
5:09:00	40	10,12	7,82
5:09:30	40	10,11	7,85
5:10:00	40	10,10	7,88
5:10:30	40	10,09	7,91
5:11:00	40	10,09	7,94
5:11:30	40	10,07	8,00
5:12:00	40	10,06	8,03
5:12:30	40	10,05	8,06
5:13:00	40	10,05	8,09
5:13:30	40	10,04	8,12
5:14:00	40	10,03	8,15
5:14:30	40	10,02	8,21
5:15:00	40	10,01	8,25
5:15:30	40	10,00	8,28
5:16:00	40	10,00	8,31
5:16:30	40	9,99	8,34
5:17:00	40	9,98	8,37
5:17:30	40	9,97	8,41
5:18:00	40	9,96	8,44
5:18:30	40	9,96	8,47
5:19:00	40	9,95	8,50
5:19:30	40	9,94	8,54
5:20:00	40	9,93	8,57
5:20:30	40	9,93	8,60
5:21:00	40	9,92	8,64
5:21:30	40	9,91	8,67
5:22:00	40	9,90	8,70
5:22:30	40	9,90	8,74
5:23:00	40	9,89	8,77
5:23:30	40	9,88	8,81
5:24:00	40	9,88	8,84
5:24:30	40	9,87	8,87
5:25:00	40	9,86	8,91
5:25:30	40	9,85	8,94
5:26:00	40	9,85	8,94
5:26:30	40	9,84	8,98
5:27:00	40	9,84	9,01
5:27:30	40	9,83	9,05
5:28:00	40	9,82	9,08
5:28:30	40	9,82	9,12
5:29:00	40	9,82	9,12
5:29:30	40	9,80	9,19
5:30:00	40	9,80	9,19
5:30:30	40	9,79	9,22
5:31:00	40	9,79	9,26
5:31:30	40	9,78	9,30
5:32:00	40	9,77	9,33
5:32:30	40	9,76	9,37
5:33:00	40	9,76	9,37
5:33:30	40	9,75	9,41
5:34:00	40	9,75	9,44
5:34:30	40	9,75	9,41
5:35:00	40	9,73	9,55
5:35:30	40	9,72	9,59
5:36:00	40	9,70	9,67
5:36:30	40	9,70	9,70
5:37:00	40	9,69	9,74
5:37:30	40	9,68	9,78
5:38:00	40	9,68	9,78
5:38:30	40	9,67	9,82
5:39:00	40	9,66	9,86
5:39:30	40	9,66	9,90
5:40:00	40	9,65	9,93
5:40:30	40	9,64	9,97
5:41:00	40	9,64	10,01
5:41:30	40	9,63	10,05
5:42:00	40	9,62	10,09
5:42:30	40	9,62	10,09
5:43:00	40	9,61	10,13
5:43:30	40	9,61	10,17
5:44:00	40	9,60	10,21
5:44:30	40	9,59	10,25
5:45:00	40	9,59	10,25
5:45:30	40	9,58	10,29
5:46:00	40	9,57	10,33
5:46:30	40	9,57	10,37
5:47:00	40	9,56	10,41
5:47:30	40	9,56	10,41
5:48:00	40	9,55	10,46
5:48:30	40	9,55	10,50
5:49:00	40	9,54	10,54
5:49:30	40	9,53	10,58
5:50:00	40	9,53	10,58
5:50:30	40	9,52	10,62
5:51:00	40	9,52	10,66
5:51:30	40	9,51	10,71
5:52:00	40	9,51	10,71
5:52:30	40	9,50	10,75
5:53:00	40	9,49	10,79
5:53:30	40	9,49	10,79
5:54:00	40	9,48	10,83
5:54:30	40	9,48	10,88
5:55:00	40	9,47	10,92
5:55:30	40	9,47	10,92
5:56:00	40	9,46	10,96
5:56:30	40	9,45	11,01
5:57:00	40	9,45	11,05
5:57:30	40	9,45	11,05
5:58:00	40	9,44	11,09
5:58:30	40	9,43	11,14
5:59:00	40	9,43	11,14
5:59:30	40	9,43	11,18
6:00:00	40	9,42	11,23
6:00:30	40	9,41	11,27
6:01:00	40	9,41	11,27
6:01:30	40	9,40	11,32
6:02:00	40	9,39	11,36
6:02:30	40	9,39	11,36
6:03:00	40	9,39	11,41
6:03:30	40	9,38	11,45
6:04:00	40	9,38	11,45
6:04:30	40	9,37	11,50
6:05:00	40	9,36	11,55
6:05:30	40	9,36	11,55
6:06:00	40	9,36	11,59
6:06:30	40	9,35	11,64
6:07:00	40	9,35	11,64
6:07:30	40	9,34	11,68
6:08:00	40	9,34	11,68
6:08:30	40	9,34	11,73
6:09:00	40	9,33	11,78
6:09:30	40	9,33	11,78
6:10:00	40	9,32	11,83
6:10:30	40	9,31	11,87
6:11:00	40	9,31	11,87
6:11:30	40	9,30	11,92
6:12:00	40	9,30	11,92
6:12:30	40	9,30	11,97
6:13:00	40	9,29	12,02
6:13:30	40	9,29	12,02
6:14:00	40	9,28	12,06
6:14:30	40	9,28	12,06
6:15:00	40	9,27	12,11
6:15:30	40	9,27	12,16
6:16:00	40	9,27	12,16
6:16:30	40	9,26	12,21
6:17:00	40	9,25	12,26
6:17:30	40	9,25	12,26
6:18:00	40	9,25	12,31
6:18:30	40	9,25	12,31
6:19:00	40	9,24	12,36
6:19:30	40	9,23	12,41
6:20:00	40	9,23	12,41
6:20:30	40	9,23	12,41
6:21:00	40	9,22	12,46
6:21:30	40	9,21	12,51
6:22:00	40	9,21	12,51
6:22:30	40	9,21	12,56
6:23:00	40	9,21	12,56
6:23:30	40	9,20	12,61
6:24:00	40	9,20	12,61
6:24:30	40	9,19	12,66
6:25:00	40	9,19	12,66
6:25:30	40	9,18	12,71
6:26:00	40	9,18	12,71
6:26:30	40	9,18	12,76
6:27:00	40	9,17	12,82
6:27:30	40	9,17	12,82
6:28:00	40	9,17	12,82
6:28:30	40	9,16	12,87
6:29:00	40	9,16	12,92
6:29:30	40	9,16	12,92
6:30:00	40	9,15	12,97
6:30:30	40	9,15	12,97
6:31:00	40	9,14	13,03
6:31:30	40	9,14	13,03
6:32:00	40	9,13	13,08
6:32:30	40	9,13	13,08
6:33:00	40	9,13	13,13
6:33:30	40	9,13	13,13
6:34:00	40	9,12	13,18
6:34:30	40	9,12	13,18
6:35:00	40	9,11	13,24
6:35:30	40	9,11	13,24
6:36:00	40	9,10	13,29
6:36:30	40	9,10	13,29
6:37:00	40	9,09	13,35
6:37:30	40	9,09	13,35
6:38:00	40	9,09	13,40
6:38:30	40	9,09	13,40
6:39:00	40	9,08	13,46
6:39:30	40	9,08	13,46
6:40:00	40	9,07	13,51
6:40:30	40	9,07	13,51
6:41:00	40	9,07	13,51
6:41:30	40	9,07	13,57
6:42:00	40	9,07	13,57
6:42:30	40	9,06	13,62
6:43:00	40	9,06	13,62
6:43:30	40	9,05	13,68
6:44:00	40	9,05	13,68
6:44:30	40	9,04	13,73
6:45:00	40	9,04	13,73
6:45:30	40	9,04	13,79
6:46:00	40	9,04	13,79
6:46:30	40	9,04	13,79
6:47:00	40	9,03	13,85
6:47:30	40	9,03	13,85
6:48:00	40	9,02	13,90
6:48:30	40	9,02	13,90
6:49:00	40	9,01	13,96
6:49:30	40	9,01	13,96
6:50:00	40	9,01	13,96
6:50:30	40	9,00	14,02
6:51:00	40	9,00	14,02
6:51:30	40	9,00	14,07
6:52:00	40	8,99	14,13
6:52:30	40	8,99	14,13
6:53:00	40	8,99	14,13
6:53:30	40	8,98	14,19
6:54:00	40	8,98	14,19
6:54:30	40	8,98	14,19
6:55:00	40	8,98	14,25
6:55:30	40	8,98	14,25
6:56:00	40	8,97	14,31
6:56:30	40	8,97	14,31
6:57:00	40	8,97	14,31
6:57:30	40	8,96	14,37
6:58:00	40	8,96	14,37
6:58:30	40	8,95	14,42
6:59:00	40	8,95	14,42
6:59:30	40	8,95	14,42
7:00:00	40	8,95	14,48
7:00:30	40	8,95	14,48
7:01:00	40	8,94	14,54
7:01:30	40	8,94	14,54
7:02:00	40	8,94	14,54
7:02:30	40	8,93	14,60
7:03:00	40	8,93	14,60
7:03:30	40	8,92	14,66
7:04:00	40	8,92	14,66
7:04:30	40	8,92	14,66
7:05:00	40	8,91	14,72
7:05:30	40	8,91	14,72
7:06:00	40	8,91	14,72
7:06:30	40	8,91	14,79
7:07:00	40	8,91	14,79
7:07:30	40	8,90	14,85
7:08:00	40	8,90	14,85
7:08:30	40	8,90	14,85
7:09:00	40	8,89	14,91
7:09:30	40	8,89	14,91
7:10:00	40	8,89	14,91
7:10:30	40	8,88	14,97
7:11:00	40	8,88	14,97
7:11:30	40	8,88	14,97
7:12:00	40	8,88	15,03
7:12:30	40	8,88	15,03
7:13:00	40	8,88	15,03
7:13:30	40	8,87	15,09
7:14:00	40	8,87	15,09
7:14:30	40	8,87	15,09
7:15:00	40	8,86	15,16
7:15:30	40	8,86	15,16
7:16:00	40	8,86	15,16
7:16:30	40	8,86	15,22
7:17:00	40	8,86	15,22
7:17:30	40	8,86	15,22
7:18:00	40	8,85	15,28
7:18:30	40	8,85	15,28
7:19:00	40	8,84	15,35
7:19:30	40	8,84	15,35
7:20:00	40	8,84	15,35
7:20:30	40	8,83	15,41
7:21:00	40	8,83	15,41
7:21:30	40	8,83	15,41
7:22:00	40	8,82	15,47
7:22:30	40	8,82	15,47
7:23:00	40	8,82	15,54
7:23:30	40	8,82	15,54
7:24:00	40	8,82	15,54
7:24:30	40	8,81	15,60
7:25:00	40	8,81	15,60
7:25:30	40	8,81	15,60
7:26:00	40	8,80	15,67
7:26:30	40	8,80	15,67
7:27:00	40	8,80	15,67
7:27:30	40	8,79	15,73
7:28:00	40	8,79	15,73
7:28:30	40	8,79	15,80
7:29:00	40	8,79	15,80
7:29:30	40	8,79	15,80
7:30:00	40	8,79	15,80
7:30:30	40	8,78	15,87
7:31:00	40	8,78	15,87
7:31:30	40	8,78	15,87
7:32:00	40	8,77	15,93
7:32:30	40	8,77	15,93
7:33:00	40	8,77	15,93
7:33:30	40	8,77	16,00
7:34:00	40	8,77	16,00
7:34:30	40	8,77	16,00
7:35:00	40	8,76	16,07
7:35:30	40	8,76	16,07
7:36:00	40	8,76	16,07
7:36:30	40	8,75	16,13
7:37:00	40	8,75	16,13
7:37:30	40	8,75	16,13
7:38:00	40	8,74	16,20
7:38:30	40	8,74	16,20
7:39:00	40	8,74	16,20
7:39:30	40	8,74	16,20
7:40:00	40	8,73	16,27
7:40:30	40	8,73	16,27
7:41:00	40	8,73	16,27
7:41:30	40	8,73	16,34
7:42:00	40	8,73	16,34
7:42:30	40	8,73	16,34
7:43:00	40	8,73	16,34
7:43:30	40	8,72	16,41
7:44:00	40	8,72	16,41
7:44:30	40	8,72	16,41
7:45:00	40	8,71	16,47
7:45:30	40	8,71	16,47
7:46:00	40	8,71	16,47
7:46:30	40	8,70	16,54
7:47:00	40	8,70	16,54
7:47:30	40	8,70	16,54
7:48:00	40	8,70	16,54
7:48:30	40	8,70	16,61
7:49:00	40	8,70	16,61
7:49:30	40	8,70	16,61
7:50:00	40	8,70	16,61
7:50:30	40	8,69	16,68
7:51:00	40	8,69	16,68
7:51:30	40	8,69	16,68
7:52:00	40	8,68	16,75
7:52:30	40	8,68	16,75
7:53:00	40	8,68	16,75
7:53:30	40	8,68	16,75
7:54:00	40	8,68	16,82
7:54:30	40	8,68	16,82
7:55:00	40	8,68	16,82
7:55:30	40	8,67	16,89
7:56:00	40	8,67	16,89
7:56:30	40	8,67	16,89
7:57:00	40	8,67	16,89
7:57:30	40	8,66	16,97
7:58:00	40	8,66	16,97
7:58:30	40	8,66	16,97
7:59:00	40	8,66	16,97
7:59:30	40	8,65	17,04
8:00:00	40	8,65	17,04
8:00:30	40	8,65	17,04
8:01:00	40	8,65	17,04
8:01:30	40	8,64	17,11
8:02:00	40	8,64	17,11
8:02:30	40	8,64	17,11
8:03:00	40	8,64	17,18
8:03:30	40	8,64	17,18
8:04:00	40	8,64	17,18
8:04:30	40	8,64	17,18
8:05:00	40	8,63	17,25
8:05:30	40	8,63	17,25
8:06:00	40	8,63	17,25
8:06:30	40	8,63	17,25
8:07:00	40	8,62	17,33
8:07:30	40	8,62	17,33
8:08:00	40	8,62	17,33
8:08:30	40	8,62	17,33
8:09:00	40	8,62	17,40
8:09:30	40	8,62	17,40
8:10:00	40	8,62	17,40
8:10:30	40	8,61	17,48
8:11:00	40	8,61	17,48
8:11:30	40	8,61	17,48
8:12:00	40	8,61	17,48
8:12:30	40	8,61	17,48
8:13:00	40	8,60	17,55
8:13:30	40	8,60	17,55
8:14:00	40	8,60	17,55
8:14:30	40	8,60	17,55
8:15:00	40	8,59	17,62
8:15:30	40	8,59	17,62
8:16:00	40	8,59	17,62
8:16:30	40	8,59	17,62
8:17:00	40	8,59	17,70
8:17:30	40	8,59	17,70
8:18:00	40	8,59	17,70
8:18:30	40	8,59	17,70
8:19:00	40	8,59	17,70
8:19:30	40	8,58	17,77
8:20:00	40	8,58	17,77
8:20:30	40	8,58	17,77
8:21:00	40	8,57	17,85
8:21:30	40	8,57	17,85
8:22:00	40	8,57	17,85
8:22:30	40	8,57	17,85
8:23:00	40	8,57	17,85
8:23:30	40	8,56	17,93
8:24:00	40	8,56	17,93
8:24:30	40	8,56	17,93
8:25:00	40	8,56	17,93
8:25:30	40	8,55	18,00
8:26:00	40	8,55	18,00
8:26:30	40	8,55	18,00
8:27:00	40	8,55	18,00
8:27:30	40	8,55	18,00
8:28:00	40	8,55	18,08
8:28:30	40	8,55	18,08
8:29:00	40	8,55	18,08
8:29:30	40	8,55	18,08
8:30:00	40	8,54	18,16
8:30:30	40	8,54	18,16
8:31:00	40	8,54	18,16
8:31:30	40	8,54	18,16
8:32:00	40	8,53	18,23
8:32:30	40	8,53	18,23
8:33:00	40	8,53	18,23
8:33:30	40	8,53	18,23
8:34:00	40	8,53	18,31
8:34:30	40	8,53	18,31
8:35:00	40	8,53	18,31
8:35:30	40	8,53	18,31
8:36:00	40	8,53	18,31
8:36:30	40	8,53	18,31
8:37:00	40	8,52	18,39
8:37:30	40	8,52	18,39
8:38:00	40	8,52	18,39
8:38:30	40	8,52	18,39
8:39:00	40	8,51	18,47
8:39:30	40	8,51	18,47
8:40:00	40	8,51	18,47
8:40:30	40	8,51	18,47
8:41:00	40	8,51	18,47
8:41:30	40	8,50	18,55
8:42:00	40	8,50	18,55
8:42:30	40	8,50	18,55
8:43:00	40	8,50	18,55
8:43:30	40	8,50	18,55
8:44:00	40	8,50	18,63
8:44:30	40	8,50	18,63
8:45:00	40	8,50	18,63
8:45:30	40	8,50	18,63
8:46:00	40	8,50	18,63
8:46:30	40	8,49	18,71
8:47:00	40	8,49	18,71
8:47:30	40	8,49	18,71
8:48:00	40	8,49	18,71
8:48:30	40	8,48	18,79
8:49:00	40	8,48	18,79
8:49:30	40	8,48	18,79
8:50:00	40	8,48	18,79
8:50:30	40	8,48	18,79
8:51:00	40	8,47	18,87
8:51:30	40	8,47	18,87
8:52:00	40	8,47	18,87
8:52:30	40	8,47	18,87
8:53:00	40	8,47	18,87
8:53:30	40	8,46	18,95
8:54:00	40	8,46	18,95
8:54:30	40	8,46	18,95
8:55:00	40	8,46	18,95
8:55:30	40	8,46	18,95
8:56:00	40	8,46	19,03
8:56:30	40	8,46	19,03
8:57:00	40	8,46	19,03
8:57:30	40	8,46	19,03
8:58:00	40	8,46	19,03
8:58:30	40	8,45	19,11
8:59:00	40	8,45	19,11
8:59:30	40	8,45	19,11
9:00:00	40	8,45	19,11
9:00:30	40	8,45	19,11
9:01:00	40	8,44	19,19
9:01:30	40	8,44	19,19
9:02:00	40	8,44	19,19
9:02:30	40	8,44	19,19
9:03:00	40	8,44	19,19
9:03:30	40	8,44	19,19
9:04:00	40	8,43	19,28
9:04:30	40	8,43	19,28
9:05:00	40	8,43	19,28
9:05:30	40	8,43	19,28
9:06:00	40	8,43	19,28
9:06:30	40	8,43	19,36
9:07:00	40	8,43	19,36
9:07:30	40	8,43	19,36
9:08:00	40	8,43	19,36
9:08:30	40	8,43	19,36
9:09:00	40	8,42	19,44
9:09:30	40	8,42	19,44
9:10:00	40	8,42	19,44
9:10:30	40	8,42	19,44
9:11:00	40	8,42	19,44
9:11:30	40	8,42	19,44
9:12:00	40	8,41	19,53
9:12:30	40	8,41	19,53
9:13:00	40	8,41	19,53
9:13:30	40	8,41	19,53
9:14:00	40	8,41	19,53
9:14:30	40	8,40	19,61
9:15:00	40	8,40	19,61
9:15:30	40	8,40	19,61
9:16:00	40	8,40	19,61
9:16:30	40	8,40	19,61
9:17:00	40	8,40	19,61
9:17:30	40	8,40	19,70
9:18:00	40	8,40	19,70
9:18:30	40	8,40	19,70
9:19:00	40	8,40	19,70
9:19:30	40	8,40	19,70
9:20:00	40	8,39	19,78
9:20:30	40	8,39	19,78
9:21:00	40	8,39	19,78
9:21:30	40	8,39	19,78
9:22:00	40	8,39	19,78
9:22:30	40	8,38	19,87
9:23:00	40	8,38	19,87
9:23:30	40	8,38	19,87
9:24:00	40	8,38	19,87
9:24:30	40	8,38	19,87
9:25:00	40	8,38	19,87
9:25:30	40	8,38	19,95
9:26:00	40	8,38	19,95
9:26:30	40	8,38	19,95
9:27:00	40	8,38	19,95
9:27:30	40	8,38	19,95
9:28:00	40	8,38	19,95
9:28:30	40	8,37	20,04
9:29:00	40	8,37	20,04
9:29:30	40	8,37	20,04
9:30:00	40	8,37	20,04
9:30:30	40	8,37	20,04
9:31:00	40	8,36	20,13
9:31:30	40	8,36	20,13
9:32:00	40	8,36	20,13
9:32:30	40	8,36	20,13
9:33:00	40	8,36	20,13
9:33:30	40	8,36	20,13
9:34:00	40	8,36	20,13
9:34:30	40	8,35	20,21
9:35:00	40	8,35	20,21
9:35:30	40	8,35	20,21
9:36:00	40	8,35	20,21
9:36:30	40	8,35	20,21
9:37:00	40	8,34	20,30
9:37:30	40	8,34	20,30
9:38:00	40	8,34	20,30
9:38:30	40	8,34	20,30
9:39:00	40	8,34	20,30
9:39:30	40	8,34	20,30
9:40:00	40	8,34	20,30
9:40:30	40	8,34	20,39
9:41:00	40	8,34	20,39
9:41:30	40	8,34	20,39
9:42:00	40	8,34	20,39
9:42:30	40	8,34	20,39
9:43:00	40	8,33	20,48
9:43:30	40	8,33	20,48
9:44:00	40	8,33	20,48
9:44:30	40	8,33	20,48
9:45:00	40	8,33	20,48
9:45:30	40	8,33	20,48
9:46:00	40	8,33	20,48
9:46:30	40	8,32	20,57
9:47:00	40	8,32	20,57
9:47:30	40	8,32	20,57
9:48:00	40	8,32	20,57
9:48:30	40	8,32	20,57
9:49:00	40	8,32	20,57
9:49:30	40	8,32	20,57
9:50:00	40	8,32	20,66
9:50:30	40	8,32	20,66
9:51:00	40	8,32	20,66
9:51:30	40	8,32	20,66
9:52:00	40	8,32	20,66
9:52:30	40	8,32	20,66
9:53:00	40	8,31	20,75
9:53:30	40	8,31	20,75
9:54:00	40	8,31	20,75
9:54:30	40	8,31	20,75
9:55:00	40	8,31	20,75
9:55:30	40	8,31	20,75
9:56:00	40	8,31	20,75
9:56:30	40	8,30	20,84
9:57:00	40	8,30	20,84
9:57:30	40	8,30	20,84
9:58:00	40	8,30	20,84
9:58:30	40	8,30	20,84
9:59:00	40	8,30	20,84
9:59:30	40	8,30	20,84
10:00:00	40	8,29	20,93
10:00:30	40	8,29	20,93
10:01:00	40	8,29	20,93
10:01:30	40	8,29	20,93
10:02:00	40	8,29	20,93
10:02:30	40	8,29	20,93
10:03:00	40	8,29	21,02
10:03:30	40	8,30	20,84
10:04:00	40	8,30	20,84
10:04:30	40	8,29	20,93
10:05:00	40	8,29	20,93
10:05:30	40	8,29	20,93
10:06:00	40	8,29	20,93
10:06:30	40	8,29	20,93
10:07:00	40	8,29	20,93
10:07:30	40	8,29	20,93
10:08:00	40	8,29	20,93
10:08:30	40	8,29	21,02
10:09:00	40	8,29	21,02
10:09:30	40	8,29	21,02
10:10:00	40	8,29	21,02
10:10:30	40	8,29	21,02
10:11:00	40	8,29	21,02
10:11:30	40	8,29	21,02
10:12:00	40	8,29	21,02
10:12:30	40	8,28	21,11
10:13:00	40	8,28	21,11
10:13:30	40	8,28	21,11
10:14:00	40	8,28	21,11
10:14:30	40	8,27	21,20
10:15:00	40	8,27	21,20
10:15:30	40	8,27	21,20
10:16:00	40	8,27	21,20
10:16:30	40	8,27	21,20
10:17:00	40	8,27	21,20
10:17:30	40	8,27	21,20
10:18:00	40	8,26	21,30
10:18:30	40	8,26	21,30
10:19:00	40	8,26	21,30
10:19:30	40	8,26	21,30
10:20:00	40	8,26	21,30
10:20:30	40	8,26	21,30
10:21:00	40	8,26	21,30
10:21:30	40	8,25	21,39
10:22:00	40	8,25	21,39
10:22:30	40	8,25	21,39
10:23:00	40	8,25	21,39
10:23:30	40	8,25	21,39
10:24:00	40	8,25	21,48
10:24:30	40	8,25	21,48
10:25:00	40	8,25	21,48
10:25:30	40	8,25	21,48
10:26:00	40	8,25	21,48
10:26:30	40	8,24	21,58
10:27:00	40	8,24	21,58
10:27:30	40	8,24	21,58
10:28:00	40	8,24	21,58
10:28:30	40	8,24	21,58
10:29:00	40	8,24	21,58
10:29:30	40	8,24	21,58
10:30:00	40	8,23	21,67
10:30:30	40	8,23	21,67
10:31:00	40	8,23	21,67
10:31:30	40	8,23	21,67
10:32:00	40	8,23	21,67
10:32:30	40	8,23	21,67
10:33:00	40	8,23	21,67
10:33:30	40	8,23	21,77
10:34:00	40	8,23	21,77
10:34:30	40	8,23	21,77
10:35:00	40	8,23	21,77
10:35:30	40	8,23	21,77
10:36:00	40	8,23	21,77
10:36:30	40	8,23	21,77
10:37:00	40	8,23	21,77
10:37:30	40	8,22	21,86
10:38:00	40	8,22	21,86
10:38:30	40	8,22	21,86
10:39:00	40	8,22	21,86
10:39:30	40	8,22	21,86
10:40:00	40	8,22	21,86
10:40:30	40	8,21	21,96
10:41:00	40	8,21	21,96
10:41:30	40	8,21	21,96
10:42:00	40	8,21	21,96
10:42:30	40	8,21	21,96
10:43:00	40	8,21	21,96
10:43:30	40	8,21	21,96
10:44:00	40	8,21	21,96
10:44:30	40	8,20	22,06
10:45:00	40	8,20	22,06
10:45:30	40	8,20	22,06
10:46:00	40	8,20	22,06
10:46:30	40	8,20	22,06
10:47:00	40	8,20	22,06
10:47:30	40	8,20	22,06
10:48:00	40	8,20	22,15
10:48:30	40	8,20	22,15
10:49:00	40	8,20	22,15
10:49:30	40	8,20	22,15
10:50:00	40	8,20	22,15
10:50:30	40	8,20	22,15
10:51:00	40	8,20	22,15
10:51:30	40	8,19	22,25
10:52:00	40	8,19	22,25
10:52:30	40	8,19	22,25
10:53:00	40	8,19	22,25
10:53:30	40	8,19	22,25
10:54:00	40	8,19	22,25
10:54:30	40	8,19	22,25
10:55:00	40	8,19	22,25
10:55:30	40	8,19	22,25
10:56:00	40	8,18	22,35
10:56:30	40	8,18	22,35
10:57:00	40	8,18	22,35
10:57:30	40	8,18	22,35
10:58:00	40	8,18	22,35
10:58:30	40	8,18	22,35
10:59:00	40	8,18	22,35
10:59:30	40	8,18	22,35
11:00:00	40	8,17	22,45
11:00:30	40	8,17	22,45
11:01:00	40	8,17	22,45
11:01:30	40	8,17	22,45
11:02:00	40	8,17	22,45
11:02:30	40	8,17	22,45
11:03:00	40	8,17	22,45
11:03:30	40	8,17	22,45
11:04:00	40	8,17	22,45
11:04:30	40	8,16	22,55
11:05:00	40	8,16	22,55
11:05:30	40	8,16	22,55
11:06:00	40	8,16	22,55
11:06:30	40	8,16	22,55
11:07:00	40	8,16	22,55
11:07:30	40	8,16	22,55
11:08:00	40	8,16	22,55
11:08:30	40	8,16	22,65
11:09:00	40	8,16	22,65
11:09:30	40	8,16	22,65
11:10:00	40	8,16	22,65
11:10:30	40	8,16	22,65
11:11:00	40	8,16	22,65
11:11:30	40	8,16	22,65
11:12:00	40	8,16	22,65
11:12:30	40	8,16	22,65
11:13:00	40	8,15	22,75
11:13:30	40	8,15	22,75
11:14:00	40	8,15	22,75
11:14:30	40	8,15	22,75
11:15:00	40	8,15	22,75
11:15:30	40	8,15	22,75
11:16:00	40	8,15	22,75
11:16:30	40	8,15	22,75
11:17:00	40	8,15	22,75
11:17:30	40	8,14	22,85
11:18:00	40	8,14	22,85
11:18:30	40	8,14	22,85
11:19:00	40	8,14	22,85
11:19:30	40	8,14	22,85
11:20:00	40	8,14	22,85
11:20:30	40	8,14	22,85
11:21:00	40	8,14	22,85
11:21:30	40	8,14	22,85
11:22:00	40	8,14	22,95
11:22:30	40	8,14	22,95
11:23:00	40	8,14	22,95
11:23:30	40	8,14	22,95
11:24:00	40	8,14	22,95
11:24:30	40	8,14	22,95
11:25:00	40	8,14	22,95
11:25:30	40	8,14	22,95
11:26:00	40	8,14	22,95
11:26:30	40	8,14	22,95
11:27:00	40	8,14	22,95
11:27:30	40	8,13	23,05
11:28:00	40	8,13	23,05
11:28:30	40	8,13	23,05
11:29:00	40	8,13	23,05
11:29:30	40	8,13	23,05
11:30:00	40	8,13	23,05
11:30:30	40	8,13	23,05
11:31:00	40	8,13	23,05
11:31:30	40	8,13	23,05
11:32:00	40	8,12	23,15
11:32:30	40	8,12	23,15
11:33:00	40	8,12	23,15
11:33:30	40	8,12	23,15
11:34:00	40	8,12	23,15
11:34:30	40	8,12	23,15
11:35:00	40	8,12	23,15
11:35:30	40	8,12	23,15
11:36:00	40	8,12	23,15
11:36:30	40	8,11	23,25
11:37:00	40	8,11	23,25
11:37:30	40	8,11	23,25
11:38:00	40	8,11	23,25
11:38:30	40	8,11	23,25
11:39:00	40	8,11	23,25
11:39:30	40	8,11	23,25
11:40:00	40	8,11	23,25
11:40:30	40	8,11	23,25
11:41:00	40	8,11	23,25
11:41:30	40	8,11	23,36
11:42:00	40	8,11	23,36
11:42:30	40	8,11	23,36
11:43:00	40	8,11	23,36
11:43:30	40	8,11	23,36
11:44:00	40	8,11	23,36
11:44:30	40	8,11	23,36
11:45:00	40	8,11	23,36
11:45:30	40	8,11	23,36
11:46:00	40	8,11	23,36
11:46:30	40	8,11	23,36
11:47:00	40	8,11	23,36
11:47:30	40	8,11	23,36
11:48:00	40	8,10	23,46
11:48:30	40	8,10	23,46
11:49:00	40	8,10	23,46
11:49:30	40	8,10	23,46
11:50:00	40	8,10	23,46
11:50:30	40	8,10	23,46
11:51:00	40	8,10	23,46
11:51:30	40	8,10	23,46
11:52:00	40	8,10	23,46
11:52:30	40	8,10	23,46
11:53:00	40	8,09	23,57
11:53:30	40	8,09	23,57
11:54:00	40	8,09	23,57
11:54:30	40	8,09	23,57
11:55:00	40	8,09	23,57
11:55:30	40	8,09	23,57
11:56:00	40	8,09	23,57
11:56:30	40	8,09	23,57
11:57:00	40	8,09	23,57
11:57:30	40	8,09	23,57
11:58:00	40	8,09	23,57
11:58:30	40	8,09	23,57
11:59:00	40	8,08	23,67
11:59:30	40	8,08	23,67
12:00:00	40	8,08	23,67
12:00:30	40	8,08	23,67
12:01:00	40	8,08	23,67
12:01:30	40	8,08	23,67
12:02:00	40	8,08	23,67
12:02:30	40	8,08	23,67
12:03:00	40	8,08	23,67
12:03:30	40	8,08	23,67
12:04:00	40	8,08	23,67
12:04:30	40	8,08	23,67
12:05:00	40	8,07	23,78
12:05:30	40	8,07	23,78
12:06:00	40	8,07	23,78
12:06:30	40	8,07	23,78
12:07:00	40	8,07	23,78
12:07:30	40	8,07	23,78
12:08:00	40	8,07	23,78
12:08:30	40	8,07	23,78
12:09:00	40	8,07	23,78
12:09:30	40	8,07	23,78
12:10:00	40	8,07	23,78
12:10:30	40	8,07	23,78
12:11:00	40	8,07	23,78
12:11:30	40	8,07	23,88
12:12:00	40	8,07	23,88
12:12:30	40	8,07	23,88
12:13:00	40	8,07	23,88
12:13:30	40	8,07	23,88
12:14:00	40	8,07	23,88
12:14:30	40	8,07	23,88
12:15:00	40	8,07	23,88
12:15:30	40	8,07	23,88
12:16:00	40	8,07	23,88
12:16:30	40	8,07	23,88
12:17:00	40	8,06	23,99
12:17:30	40	8,06	23,99
12:18:00	40	8,06	23,99
12:18:30	40	8,06	23,99
12:19:00	40	8,06	23,99
12:19:30	40	8,06	23,99
12:20:00	40	8,06	23,99
12:20:30	40	8,06	23,99
12:21:00	40	8,06	23,99
12:21:30	40	8,06	23,99
12:22:00	40	8,06	23,99
12:22:30	40	8,06	23,99
12:23:00	40	8,06	23,99
12:23:30	40	8,06	23,99
12:24:00	40	8,05	24,10
12:24:30	40	8,05	24,10
12:25:00	40	8,05	24,10
12:25:30	40	8,05	24,10
12:26:00	40	8,05	24,10
12:26:30	40	8,05	24,10
12:27:00	40	8,05	24,10
12:27:30	40	8,05	24,10
12:28:00	40	8,05	24,10
12:28:30	40	8,05	24,10
12:29:00	40	8,05	24,10
12:29:30	40	8,05	24,10
12:30:00	40	8,05	24,20
12:30:30	40	8,05	24,20
12:31:00	40	8,05	24,20
12:31:30	40	8,05	24,20
12:32:00	40	8,05	24,20
12:32:30	40	8,05	24,20
12:33:00	40	8,05	24,20
12:33:30	40	8,05	24,20
12:34:00	40	8,05	24,20
12:34:30	40	8,05	24,20
12:35:00	40	8,05	24,20
12:35:30	40	8,05	24,20
12:36:00	40	8,05	24,20
12:36:30	40	8,05	24,20
12:37:00	40	8,04	24,31
12:37:30	40	8,04	24,31
12:38:00	40	8,04	24,31
12:38:30	40	8,04	24,31
12:39:00	40	8,04	24,31
12:39:30	40	8,04	24,31
12:40:00	40	8,04	24,31
12:40:30	40	8,04	24,31
12:41:00	40	8,04	24,31
12:41:30	40	8,04	24,31
12:42:00	40	8,04	24,31
12:42:30	40	8,04	24,31
12:43:00	40	8,04	24,31
12:43:30	40	8,03	24,42
12:44:00	40	8,03	24,42
12:44:30	40	8,03	24,42
12:45:00	40	8,03	24,42
12:45:30	40	8,03	24,42
12:46:00	40	8,03	24,42
12:46:30	40	8,03	24,42
12:47:00	40	8,03	24,42
12:47:30	40	8,03	24,42
12:48:00	40	8,03	24,42
12:48:30	40	8,03	24,42
12:49:00	40	8,03	24,42
12:49:30	40	8,03	24,42
12:50:00	40	8,03	24,42
12:50:30	40	8,03	24,42
12:51:00	40	8,03	24,42
12:51:30	40	8,03	24,42
12:52:00	40	8,03	24,42
12:52:30	40	8,02	24,53
12:53:00	40	8,02	24,53
12:53:30	40	8,02	24,53
12:54:00	40	8,02	24,53
12:54:30	40	8,02	24,53
12:55:00	40	8,02	24,53
12:55:30	40	8,02	24,53
12:56:00	40	8,02	24,53
12:56:30	40	8,02	24,53
12:57:00	40	8,02	24,53
12:57:30	40	8,02	24,53
12:58:00	40	8,02	24,53
12:58:30	40	8,02	24,53
12:59:00	40	8,02	24,53
12:59:30	40	8,02	24,53
13:00:00	40	8,02	24,64
13:00:30	40	8,02	24,64
13:01:00	40	8,02	24,64
13:01:30	40	8,02	24,64
13:02:00	40	8,02	24,64
13:02:30	40	8,02	24,64
13:03:00	40	8,02	24,64
13:03:30	40	8,02	24,64
13:04:00	40	8,02	24,64
13:04:30	40	8,02	24,64
13:05:00	40	8,02	24,64
13:05:30	40	8,02	24,64
13:06:00	40	8,02	24,64
13:06:30	40	8,02	24,64
13:07:00	40	8,01	24,75
13:07:30	40	8,01	24,75
13:08:00	40	8,01	24,75
13:08:30	40	8,01	24,75
13:09:00	40	8,01	24,75
13:09:30	40	8,01	24,75
13:10:00	40	8,01	24,75
13:10:30	40	8,01	24,75
13:11:00	40	8,01	24,75
13:11:30	40	8,01	24,75
13:12:00	40	8,01	24,75
13:12:30	40	8,01	24,75
13:13:00	40	8,00	24,86
13:13:30	40	8,00	24,86
13:14:00	40	8,00	24,86
13:14:30	40	8,00	24,86
13:15:00	40	8,00	24,86
13:15:30	40	8,00	24,86
13:16:00	40	8,00	24,86
13:16:30	40	8,00	24,86
13:17:00	40	8,00	24,86
13:17:30	40	8,00	24,86
13:18:00	40	8,00	24,86
13:18:30	40	8,00	24,86
13:19:00	40	8,00	24,86
13:19:30	40	8,00	24,86
13:20:00	40	8,00	24,86
13:20:30	40	8,00	24,86
13:21:00	40	8,00	24,86
13:21:30	40	7,99	24,98
13:22:00	40	7,99	24,98
13:22:30	40	7,99	24,98
13:23:00	40	7,99	24,98
13:23:30	40	7,99	24,98
13:24:00	40	7,99	24,98
13:24:30	40	7,99	24,98
13:25:00	40	7,99	24,98
13:25:30	40	7,99	24,98
13:26:00	40	7,99	24,98
13:26:30	40	7,99	24,98
13:27:00	40	7,99	24,98
13:27:30	40	7,99	24,98
13:28:00	40	7,99	24,98
13:28:30	40	7,99	25,09
13:29:00	40	7,99	25,09
13:29:30	40	7,99	25,09
13:30:00	40	7,99	25,09
13:30:30	40	7,99	25,09
13:31:00	40	7,99	25,09
13:31:30	40	7,99	25,09
13:32:00	40	7,99	25,09
13:32:30	40	7,99	25,09
13:33:00	40	7,99	25,09
13:33:30	40	7,99	25,09
13:34:00	40	7,99	25,09
13:34:30	40	7,99	25,09
13:35:00	40	7,99	25,09
13:35:30	40	7,99	25,09
13:36:00	40	7,98	25,20
13:36:30	40	7,98	25,20
13:37:00	40	7,98	25,20
13:37:30	40	7,98	25,20
13:38:00	40	7,98	25,20
13:38:30	40	7,98	25,20
13:39:00	40	7,98	25,20
13:39:30	40	7,98	25,20
13:40:00	40	7,98	25,20
13:40:30	40	7,98	25,20
13:41:00	40	7,98	25,20
13:41:30	40	7,98	25,20
13:42:00	40	7,98	25,20
13:42:30	40	7,98	25,20
13:43:00	40	7,98	25,20
13:43:30	40	7,98	25,20
13:44:00	40	7,97	25,31
13:44:30	40	7,97	25,31
13:45:00	40	7,97	25,31
13:45:30	40	7,97	25,31
13:46:00	40	7,97	25,31
13:46:30	40	7,97	25,31
13:47:00	40	7,97	25,31
13:47:30	40	7,97	25,31
13:48:00	40	7,97	25,31
13:48:30	40	7,97	25,31
13:49:00	40	7,97	25,31
13:49:30	40	7,97	25,31
13:50:00	40	7,97	25,31
13:50:30	40	7,97	25,31
13:51:00	40	7,97	25,31
13:51:30	40	7,97	25,31
13:52:00	40	7,97	25,31
13:52:30	40	7,97	25,31
13:53:00	40	7,96	25,43
13:53:30	40	7,96	25,43
13:54:00	40	7,96	25,43
13:54:30	40	7,96	25,43
13:55:00	40	7,96	25,43
13:55:30	40	7,96	25,43
13:56:00	40	7,96	25,43
13:56:30	40	7,96	25,43
13:57:00	40	7,96	25,43
13:57:30	40	7,96	25,43
13:58:00	40	7,96	25,43
13:58:30	40	7,96	25,43
13:59:00	40	7,96	25,43
13:59:30	40	7,96	25,43
14:00:00	40	7,96	25,43
14:00:30	40	7,96	25,43
14:01:00	40	7,96	25,43
14:01:30	40	7,95	25,54
14:02:00	40	7,95	25,54
14:02:30	40	7,95	25,54
14:03:00	40	7,95	25,54
14:03:30	40	7,95	25,54
14:04:00	40	7,95	25,54
14:04:30	40	7,95	25,54
14:05:00	40	7,95	25,54
14:05:30	40	7,95	25,54
14:06:00	40	7,95	25,54
14:06:30	40	7,95	25,54
14:07:00	40	7,95	25,54
14:07:30	40	7,95	25,54
14:08:00	40	7,95	25,54
14:08:30	40	7,95	25,54
14:09:00	40	7,95	25,54
14:09:30	40	7,95	25,54
14:10:00	40	7,95	25,54
14:10:30	40	7,95	25,54
14:11:00	40	7,95	25,54
14:11:30	40	7,95	25,66
14:12:00	40	7,95	25,66
14:12:30	40	7,95	25,66
14:13:00	40	7,95	25,66
14:13:30	40	7,95	25,66
14:14:00	40	7,95	25,66
14:14:30	40	7,95	25,66
14:15:00	40	7,95	25,66
14:15:30	40	7,95	25,66
14:16:00	40	7,95	25,66
14:16:30	40	7,95	25,66
14:17:00	40	7,95	25,66
14:17:30	40	7,95	25,66
14:18:00	40	7,95	25,66
14:18:30	40	7,95	25,66
14:19:00	40	7,95	25,66
14:19:30	40	7,95	25,66
14:20:00	40	7,95	25,66
14:20:30	40	7,95	25,66
14:21:00	40	7,95	25,66
14:21:30	40	7,94	25,77
14:22:00	40	7,94	25,77
14:22:30	40	7,94	25,77
14:23:00	40	7,94	25,77
14:23:30	40	7,94	25,77
14:24:00	40	7,94	25,77
14:24:30	40	7,94	25,77
14:25:00	40	7,94	25,77
14:25:30	40	7,94	25,77
14:26:00	40	7,94	25,77
14:26:30	40	7,94	25,77
14:27:00	40	7,94	25,77
14:27:30	40	7,94	25,77
14:28:00	40	7,94	25,77
14:28:30	40	7,94	25,77
14:29:00	40	7,94	25,77
14:29:30	40	7,94	25,77
14:30:00	40	7,94	25,77
14:30:30	40	7,94	25,77
