Repository: ProgWizer/parser

File: project-root/data/Data Acquisition/Data Acquisition/2021 year (353)/21-048.txt (part 1 of 2)
--Test Summary--
Full Path and File Name	
Instrument Name	SGSA/UCA
Instrument Type	Model 5265 SGSA/UCA
Instrument Serial Number	
Test Start Date	15.03.2021
Test Start Time	17:35:38
Test Stop Date	16.03.2021
Test Stop Time	12:05:18
Test Length	18:29:40
Final Sample Time Offset	18:29:30
Controller Schedule Name	
Sampling Period	30 seconds
Comments	
Information	WellID	
Information	Customer	
Information	EngName	
Information	CementClass	I-50
Information	CementMfr	Ñóõîé Ëîã
Information	Additives	100I-50+0.25PHV+0.1PlastA+0.1CR
Information	Density	1890
Information	BHCT	35
Information	BHST	40
Information	FluidLoss	
Information	JobType	
Calculated Value	CS_50	4:24:00
Calculated Value	CS_500	5:48:00
Calculated Value	SGS_Initial	2:03:00
Calculated Value	SGS_Final	3:30:30
Calculated Value	CS_Time8h	12,53 MPa
Calculated Value	CS_Time12h	21,40 MPa
Calculated Value	Time_SGS_100lb/100ft2	0:41:30
Calculated Value	Time_SGS_500lb/100ft2	3:07:30
Calculated Value	CS_Time24h	N/A
Calculated Value	CS_Time48h	N/A
Calculated Curve	Compressive Strength	Compressive strength type B (more than 14 lb/gal)
Calculated Curve	Static Gel Strength	Static gel strength
Initial Temperature (°C)	22 °C
Final Temperature (°C)	41 °C
Initial Pressure (psi)	3371 psi
Final Pressure (psi)	1662 psi
Initial Transit Time (microsec/in)	16,31 microsec/in
Final Transit Time (microsec/in)	7,74 microsec/in
Initial Gel Value	5843
Final Gel Value	7733
Initial Compressive Strength (MPa)	0,00 MPa
Final Compressive Strength (MPa)	28,99 MPa
Initial Static Gel Strength (lb/100ft2)	75,0 lb/100ft2
Final Static Gel Strength (lb/100ft2)	ERROR
--Data--
Time (HH:MM:SS)	Temperature (°C)	Pressure (psi)	Transit Time (microsec/in)	Gel Value	Compressive Strength (MPa)	Static Gel Strength (lb/100ft2)
0:00:00	22	3371	16,31	5843	0,00	75,0
0:00:30	22	3304	16,18	5813	0,04	75,3
0:01:00	22	3244	16,12	5786	0,05	75,6
0:01:30	23	3192	16,10	5753	0,06	75,9
0:02:00	23	3734	16,09	5726	0,06	76,2
0:02:30	23	3689	16,05	5712	0,07	76,5
0:03:00	23	3656	16,03	5680	0,08	76,8
0:03:30	23	3628	16,03	5659	0,08	77,1
0:04:00	23	3603	16,03	5640	0,08	77,4
0:04:30	23	3580	16,03	5623	0,08	77,7
0:05:00	24	3561	16,04	5604	0,08	78,0
0:05:30	24	3546	16,04	5594	0,08	78,4
0:06:00	24	3534	16,04	5579	0,08	78,7
0:06:30	24	3524	16,05	5564	0,07	79,0
0:07:00	24	3515	16,05	5554	0,07	79,3
0:07:30	25	3506	16,06	5543	0,07	79,6
0:08:00	25	3497	16,06	5537	0,07	79,9
0:08:30	25	3489	16,06	5526	0,07	80,2
0:09:00	25	3482	16,06	5518	0,07	80,5
0:09:30	25	3476	16,06	5512	0,07	80,8
0:10:00	25	3472	16,06	5506	0,07	81,1
0:10:30	26	3469	16,06	5491	0,07	81,4
0:11:00	26	3468	16,06	5498	0,07	81,7
0:11:30	26	3467	16,06	5484	0,07	82,0
0:12:00	26	3466	16,06	5482	0,07	82,3
0:12:30	26	3466	16,06	5477	0,07	82,6
0:13:00	27	3466	16,06	5473	0,07	82,9
0:13:30	27	3467	16,06	5471	0,07	83,2
0:14:00	27	3469	16,05	5465	0,07	83,5
0:14:30	27	3472	16,05	5459	0,07	83,8
0:15:00	27	3476	16,05	5452	0,07	84,1
0:15:30	28	3480	16,05	5444	0,07	84,5
0:16:00	28	3484	16,04	5439	0,08	84,8
0:16:30	28	3489	16,04	5439	0,08	85,1
0:17:00	28	3494	16,03	5428	0,08	85,4
0:17:30	29	3500	16,03	5428	0,08	85,7
0:18:00	29	3506	16,03	5421	0,08	86,0
0:18:30	29	3513	16,02	5418	0,08	86,3
0:19:00	29	3519	16,02	5415	0,08	86,6
0:19:30	29	3527	16,01	5415	0,08	86,9
0:20:00	30	3535	16,01	5407	0,09	87,2
0:20:30	30	3542	16,01	5406	0,09	87,5
0:21:00	30	3551	16,00	5405	0,09	87,8
0:21:30	30	3559	16,00	5402	0,09	88,1
0:22:00	30	3569	16,00	5389	0,09	88,4
0:22:30	31	3578	15,99	5396	0,09	88,7
0:23:00	31	3587	15,99	5387	0,09	89,0
0:23:30	31	3597	15,98	5386	0,09	89,3
0:24:00	31	3608	15,98	5379	0,09	89,6
0:24:30	32	3619	15,98	5379	0,10	89,9
0:25:00	32	3629	15,97	5383	0,10	90,2
0:25:30	32	3640	15,96	5371	0,10	90,5
0:26:00	32	3651	15,96	5372	0,10	90,9
0:26:30	32	3662	15,95	5370	0,10	91,2
0:27:00	33	3674	15,95	5365	0,10	91,5
0:27:30	33	3685	15,94	5371	0,11	91,8
0:28:00	33	3695	15,94	5359	0,11	92,1
0:28:30	33	3707	15,93	5364	0,11	92,4
0:29:00	33	3720	15,93	5363	0,11	92,7
0:29:30	34	3733	15,91	5358	0,11	93,0
0:30:00	34	3747	15,91	5351	0,12	93,3
0:30:30	34	3760	15,90	5355	0,12	93,6
0:31:00	34	3773	15,90	5349	0,12	93,9
0:31:30	34	3784	15,90	5347	0,12	94,2
0:32:00	35	3792	15,89	5349	0,12	94,5
0:32:30	35	3799	15,89	5348	0,12	94,8
0:33:00	35	3807	15,88	5350	0,13	95,1
0:33:30	35	3813	15,88	5347	0,13	95,4
0:34:00	35	3819	15,87	5346	0,13	95,7
0:34:30	35	3825	15,87	5345	0,13	96,0
0:35:00	35	3830	15,86	5336	0,13	96,3
0:35:30	35	3836	15,86	5338	0,13	96,6
0:36:00	35	3841	15,86	5339	0,13	97,0
0:36:30	35	3844	15,85	5338	0,13	97,3
0:37:00	35	3847	15,85	5330	0,14	97,6
0:37:30	35	3850	15,85	5327	0,14	97,9
0:38:00	35	3852	15,84	5327	0,14	98,2
0:38:30	36	3855	15,84	5323	0,14	98,5
0:39:00	36	3858	15,84	5320	0,14	98,8
0:39:30	36	3860	15,84	5320	0,14	99,1
0:40:00	36	3862	15,83	5318	0,14	99,4
0:40:30	36	3864	15,83	5311	0,14	99,7
0:41:00	36	3865	15,83	5313	0,14	100,0
0:41:30	36	3866	15,83	5314	0,14	100,3
0:42:00	36	3868	15,82	5306	0,14	100,6
0:42:30	36	3869	15,82	5311	0,14	100,9
0:43:00	36	3869	15,82	5302	0,15	101,2
0:43:30	36	3869	15,82	5303	0,14	101,5
0:44:00	36	3869	15,82	5300	0,15	101,8
0:44:30	36	3868	15,82	5300	0,15	102,1
0:45:00	36	3867	15,82	5293	0,15	102,4
0:45:30	36	3866	15,82	5297	0,15	102,7
0:46:00	36	3865	15,82	5296	0,15	103,0
0:46:30	36	3865	15,81	5292	0,15	103,4
0:47:00	36	3865	15,81	5292	0,15	103,7
0:47:30	36	3866	15,81	5289	0,15	104,0
0:48:00	36	3867	15,82	5280	0,15	104,3
0:48:30	36	3867	15,81	5283	0,15	104,6
0:49:00	36	3868	15,81	5278	0,15	104,9
0:49:30	36	3868	15,81	5277	0,15	105,2
0:50:00	36	3868	15,81	5279	0,15	105,5
0:50:30	36	3867	15,81	5275	0,15	105,8
0:51:00	36	3865	15,81	5279	0,15	106,1
0:51:30	36	3864	15,81	5268	0,15	106,4
0:52:00	36	3863	15,81	5268	0,15	106,7
0:52:30	36	3863	15,81	5272	0,15	107,0
0:53:00	36	3863	15,82	5269	0,15	107,3
0:53:30	36	3865	15,81	5260	0,15	107,6
0:54:00	36	3865	15,81	5264	0,15	107,9
0:54:30	36	3866	15,81	5256	0,15	108,2
0:55:00	36	3865	15,81	5258	0,15	108,5
0:55:30	36	3865	15,81	5262	0,15	108,8
0:56:00	36	3863	15,81	5260	0,15	109,1
0:56:30	36	3862	15,81	5257	0,15	109,5
0:57:00	36	3860	15,81	5253	0,15	109,8
0:57:30	36	3858	15,81	5249	0,15	110,1
0:58:00	36	3855	15,81	5254	0,15	110,4
0:58:30	36	3853	15,81	5240	0,15	110,7
0:59:00	36	3851	15,81	5240	0,15	111,0
0:59:30	36	3849	15,81	5239	0,15	111,3
1:00:00	36	3849	15,81	5241	0,15	111,6
1:00:30	36	3848	15,81	5243	0,15	111,9
1:01:00	36	3847	15,81	5239	0,15	112,2
1:01:30	36	3846	15,82	5237	0,15	112,5
1:02:00	36	3844	15,82	5231	0,15	112,8
1:02:30	36	3843	15,82	5229	0,15	113,1
1:03:00	36	3842	15,82	5239	0,15	113,4
1:03:30	36	3840	15,82	5241	0,15	113,7
1:04:00	36	3838	15,82	5234	0,15	114,0
1:04:30	36	3837	15,82	5228	0,15	114,3
1:05:00	36	3835	15,82	5229	0,15	114,6
1:05:30	36	3834	15,82	5228	0,15	114,9
1:06:00	36	3833	15,82	5227	0,15	115,2
1:06:30	36	3832	15,82	5225	0,14	115,5
1:07:00	36	3830	15,82	5219	0,14	115,9
1:07:30	36	3829	15,82	5223	0,15	116,2
1:08:00	36	3828	15,82	5226	0,15	116,5
1:08:30	36	3827	15,82	5223	0,14	116,8
1:09:00	36	3825	15,82	5220	0,14	117,1
1:09:30	36	3825	15,82	5219	0,14	117,4
1:10:00	36	3824	15,82	5217	0,14	117,7
1:10:30	36	3823	15,82	5217	0,14	118,0
1:11:00	36	3823	15,82	5216	0,14	118,3
1:11:30	36	3822	15,82	5213	0,15	118,6
1:12:00	36	3822	15,82	5212	0,14	118,9
1:12:30	36	3821	15,82	5211	0,14	119,2
1:13:00	36	3819	15,82	5205	0,14	119,5
1:13:30	36	3818	15,82	5209	0,14	119,8
1:14:00	36	3816	15,82	5209	0,14	120,1
1:14:30	36	3815	15,82	5207	0,14	120,4
1:15:00	36	3815	15,82	5206	0,14	120,7
1:15:30	36	3815	15,82	5208	0,14	121,0
1:16:00	36	3815	15,82	5207	0,14	121,3
1:16:30	36	3814	15,82	5206	0,14	121,6
1:17:00	36	3813	15,82	5205	0,14	122,0
1:17:30	36	3812	15,83	5205	0,14	122,3
1:18:00	36	3811	15,82	5197	0,14	122,6
1:18:30	36	3810	15,82	5199	0,14	122,9
1:19:00	36	3809	15,82	5193	0,14	123,2
1:19:30	37	3809	15,83	5198	0,14	123,5
1:20:00	37	3809	15,83	5196	0,14	123,8
1:20:30	37	3808	15,83	5196	0,14	124,1
1:21:00	37	3807	15,83	5194	0,14	124,4
1:21:30	37	3806	15,83	5200	0,14	124,7
1:22:00	37	3805	15,83	5196	0,14	125,0
1:22:30	37	3804	15,83	5194	0,14	125,3
1:23:00	37	3804	15,83	5190	0,14	125,6
1:23:30	37	3804	15,83	5196	0,14	125,9
1:24:00	37	3803	15,83	5195	0,14	126,2
1:24:30	37	3802	15,83	5191	0,14	126,5
1:25:00	37	3802	15,83	5188	0,14	126,8
1:25:30	37	3801	15,83	5189	0,14	127,1
1:26:00	37	3799	15,83	5191	0,14	127,4
1:26:30	37	3798	15,83	5187	0,14	127,7
1:27:00	37	3797	15,83	5184	0,14	128,0
1:27:30	37	3797	15,83	5186	0,14	128,4
1:28:00	37	3796	15,83	5182	0,14	128,7
1:28:30	37	3796	15,84	5187	0,14	129,0
1:29:00	37	3795	15,83	5181	0,14	129,3
1:29:30	37	3795	15,83	5182	0,14	129,6
1:30:00	37	3794	15,83	5180	0,14	129,9
1:30:30	37	3793	15,83	5185	0,14	130,2
1:31:00	37	3792	15,83	5180	0,14	130,5
1:31:30	37	3791	15,83	5181	0,14	130,8
1:32:00	37	3790	15,84	5183	0,14	131,1
1:32:30	37	3789	15,84	5172	0,14	131,4
1:33:00	37	3789	15,84	5176	0,14	131,7
1:33:30	37	3788	15,83	5178	0,14	132,0
1:34:00	37	3788	15,84	5181	0,14	132,3
1:34:30	37	3787	15,83	5177	0,14	132,6
1:35:00	37	3786	15,84	5181	0,14	132,9
1:35:30	37	3785	15,84	5177	0,14	133,2
1:36:00	37	3784	15,84	5179	0,14	133,5
1:36:30	37	3783	15,84	5184	0,14	133,8
1:37:00	37	3783	15,84	5178	0,14	134,1
1:37:30	37	3782	15,84	5181	0,14	134,5
1:38:00	37	3781	15,84	5178	0,14	134,8
1:38:30	37	3780	15,84	5172	0,14	135,1
1:39:00	37	3779	15,84	5169	0,14	135,4
1:39:30	37	3778	15,84	5163	0,14	135,7
1:40:00	37	3778	15,84	5179	0,14	136,0
1:40:30	37	3778	15,84	5173	0,14	136,3
1:41:00	37	3777	15,84	5170	0,14	136,6
1:41:30	37	3776	15,84	5173	0,14	136,9
1:42:00	37	3775	15,84	5171	0,14	137,2
1:42:30	37	3774	15,84	5174	0,14	137,5
1:43:00	37	3773	15,84	5163	0,14	137,8
1:43:30	37	3772	15,84	5169	0,14	138,1
1:44:00	37	3771	15,84	5172	0,14	138,4
1:44:30	37	3771	15,85	5169	0,14	138,7
1:45:00	37	3770	15,84	5170	0,14	139,0
1:45:30	37	3769	15,84	5162	0,14	139,3
1:46:00	37	3769	15,84	5168	0,14	139,6
1:46:30	37	3768	15,84	5172	0,14	139,9
1:47:00	37	3767	15,84	5163	0,14	140,2
1:47:30	37	3767	15,84	5168	0,14	140,5
1:48:00	37	3766	15,85	5164	0,14	140,9
1:48:30	37	3764	15,85	5164	0,14	141,2
1:49:00	37	3764	15,85	5169	0,14	141,5
1:49:30	37	3763	15,85	5169	0,14	141,8
1:50:00	37	3762	15,85	5169	0,14	142,1
1:50:30	37	3761	15,85	5165	0,14	142,4
1:51:00	37	3761	15,85	5169	0,14	142,7
1:51:30	37	3761	15,85	5161	0,14	143,0
1:52:00	37	3760	15,85	5170	0,14	143,3
1:52:30	37	3760	15,85	5162	0,14	143,6
1:53:00	37	3758	15,85	5163	0,14	143,9
1:53:30	37	3757	15,85	5161	0,14	144,2
1:54:00	37	3756	15,85	5161	0,13	144,5
1:54:30	37	3755	15,86	5164	0,13	144,8
1:55:00	37	3754	15,86	5167	0,13	145,1
1:55:30	37	3753	15,86	5167	0,13	145,4
1:56:00	37	3752	15,86	5163	0,13	145,7
1:56:30	37	3751	15,86	5162	0,13	146,0
1:57:00	37	3750	15,86	5162	0,13	146,3
1:57:30	37	3749	15,86	5161	0,13	146,6
1:58:00	37	3749	15,86	5160	0,13	147,0
1:58:30	37	3748	15,86	5168	0,13	147,3
1:59:00	37	3748	15,86	5161	0,13	147,6
1:59:30	38	3751	15,86	5162	0,13	147,9
2:00:00	38	3754	15,86	5168	0,13	148,2
2:00:30	38	3757	15,86	5163	0,13	148,5
2:01:00	38	3759	15,86	5158	0,13	148,8
2:01:30	38	3760	15,86	5167	0,13	149,1
2:02:00	38	3760	15,86	5162	0,13	149,4
2:02:30	38	3760	15,86	5163	0,13	149,7
2:03:00	38	3759	15,86	5163	0,13	150,0
2:03:30	38	3758	15,86	5164	0,13	150,2
2:04:00	38	3756	15,86	5161	0,13	149,4
2:04:30	38	3754	15,87	5161	0,13	149,4
2:05:00	38	3752	15,86	5164	0,13	150,1
2:05:30	38	3750	15,86	5164	0,13	150,2
2:06:00	38	3747	15,86	5164	0,13	150,3
2:06:30	38	3745	15,86	5157	0,13	148,6
2:07:00	38	3741	15,86	5166	0,13	150,7
2:07:30	38	3738	15,86	5163	0,13	150,1
2:08:00	38	3734	15,87	5165	0,13	150,4
2:08:30	38	3732	15,87	5167	0,13	151,0
2:09:00	38	3731	15,87	5163	0,13	150,1
2:09:30	38	3731	15,87	5162	0,13	149,8
2:10:00	38	3730	15,87	5164	0,13	150,3
2:10:30	38	3731	15,87	5166	0,13	150,7
2:11:00	38	3731	15,87	5168	0,13	151,2
2:11:30	38	3731	15,87	5167	0,13	150,9
2:12:00	38	3731	15,87	5165	0,13	150,4
2:12:30	38	3730	15,88	5165	0,13	150,4
2:13:00	38	3728	15,88	5167	0,13	151,0
2:13:30	38	3727	15,88	5170	0,13	151,6
2:14:00	38	3725	15,87	5173	0,13	152,4
2:14:30	38	3722	15,88	5176	0,13	153,2
2:15:00	38	3719	15,88	5166	0,13	150,8
2:15:30	38	3718	15,88	5172	0,13	152,3
2:16:00	38	3718	15,88	5173	0,13	152,4
2:16:30	38	3718	15,88	5176	0,13	153,3
2:17:00	38	3719	15,88	5170	0,13	151,8
2:17:30	38	3719	15,88	5173	0,13	152,4
2:18:00	38	3718	15,88	5182	0,13	154,8
2:18:30	38	3717	15,88	5183	0,12	155,0
2:19:00	38	3715	15,89	5176	0,12	153,2
2:19:30	38	3713	15,88	5182	0,12	154,6
2:20:00	38	3711	15,89	5183	0,12	155,1
2:20:30	38	3708	15,89	5187	0,12	155,9
2:21:00	38	3706	15,89	5187	0,12	156,0
2:21:30	38	3703	15,89	5184	0,12	155,2
2:22:00	38	3702	15,89	5191	0,12	156,9
2:22:30	38	3702	15,89	5192	0,12	157,1
2:23:00	38	3701	15,89	5187	0,12	155,8
2:23:30	38	3700	15,89	5186	0,12	155,8
2:24:00	38	3699	15,90	5195	0,12	157,9
2:24:30	38	3698	15,90	5200	0,12	159,1
2:25:00	38	3697	15,90	5196	0,12	158,3
2:25:30	38	3696	15,90	5197	0,12	158,6
2:26:00	38	3695	15,90	5202	0,12	159,7
2:26:30	38	3693	15,91	5207	0,12	160,9
2:27:00	38	3691	15,91	5204	0,12	160,2
2:27:30	38	3690	15,91	5213	0,12	162,6
2:28:00	38	3687	15,91	5212	0,12	162,2
2:28:30	38	3685	15,91	5212	0,12	162,2
2:29:00	38	3683	15,91	5217	0,12	163,5
2:29:30	38	3683	15,92	5219	0,11	164,2
2:30:00	38	3683	15,92	5221	0,11	164,5
2:30:30	38	3684	15,92	5227	0,11	166,0
2:31:00	38	3684	15,92	5230	0,11	166,9
2:31:30	38	3682	15,92	5233	0,11	167,6
2:32:00	38	3681	15,92	5236	0,11	168,4
2:32:30	38	3679	15,92	5245	0,11	170,9
2:33:00	38	3677	15,92	5248	0,11	171,5
2:33:30	38	3674	15,93	5247	0,11	171,2
2:34:00	38	3671	15,93	5254	0,11	173,3
2:34:30	38	3668	15,93	5259	0,11	174,6
2:35:00	38	3665	15,93	5260	0,11	174,8
2:35:30	38	3662	15,93	5260	0,11	174,6
2:36:00	38	3660	15,94	5265	0,11	176,0
2:36:30	38	3659	15,94	5275	0,11	178,7
2:37:00	38	3658	15,94	5285	0,11	181,3
2:37:30	38	3656	15,94	5283	0,11	181,0
2:38:00	38	3655	15,94	5295	0,11	184,1
2:38:30	38	3653	15,94	5294	0,11	183,9
2:39:00	38	3650	15,95	5305	0,11	187,0
2:39:30	38	3648	15,95	5317	0,10	190,1
2:40:00	38	3645	15,95	5321	0,10	191,2
2:40:30	38	3644	15,95	5324	0,10	192,1
2:41:00	38	3642	15,96	5336	0,10	195,3
2:41:30	38	3639	15,96	5343	0,10	197,3
2:42:00	38	3637	15,96	5352	0,10	200,1
2:42:30	38	3635	15,96	5354	0,10	200,5
2:43:00	38	3632	15,96	5359	0,10	202,1
2:43:30	38	3630	15,97	5374	0,10	206,3
2:44:00	38	3628	15,97	5386	0,10	209,9
2:44:30	38	3626	15,97	5391	0,10	211,4
2:45:00	38	3624	15,97	5398	0,10	213,2
2:45:30	38	3622	15,97	5415	0,10	218,5
2:46:00	38	3620	15,98	5419	0,10	219,5
2:46:30	38	3618	15,98	5436	0,10	224,5
2:47:00	38	3616	15,98	5442	0,10	226,6
2:47:30	38	3613	15,98	5456	0,09	230,8
2:48:00	38	3611	15,98	5467	0,09	234,2
2:48:30	38	3609	15,99	5478	0,09	237,7
2:49:00	38	3607	15,99	5488	0,09	240,8
2:49:30	38	3605	15,99	5507	0,09	246,8
2:50:00	38	3602	15,99	5522	0,09	251,5
2:50:30	38	3600	16,00	5531	0,09	254,6
2:51:00	38	3598	16,00	5540	0,09	257,3
2:51:30	38	3595	16,00	5555	0,09	262,3
2:52:00	38	3593	16,01	5569	0,09	266,9
2:52:30	39	3590	16,01	5582	0,09	271,6
2:53:00	39	3588	16,01	5598	0,09	277,1
2:53:30	39	3586	16,01	5619	0,08	284,3
2:54:00	39	3584	16,02	5632	0,08	288,9
2:54:30	39	3581	16,02	5649	0,08	294,9
2:55:00	39	3578	16,02	5668	0,08	301,6
2:55:30	39	3575	16,03	5670	0,08	302,3
2:56:00	39	3572	16,03	5694	0,08	311,1
2:56:30	39	3570	16,03	5710	0,08	317,0
2:57:00	39	3568	16,03	5722	0,08	321,4
2:57:30	39	3566	16,04	5745	0,08	330,2
2:58:00	39	3563	16,04	5761	0,08	336,7
2:58:30	39	3560	16,04	5781	0,08	344,5
2:59:00	39	3557	16,04	5799	0,08	351,7
2:59:30	39	3552	16,05	5817	0,07	358,9
3:00:00	39	3550	16,05	5838	0,07	367,4
3:00:30	39	3551	16,05	5858	0,07	375,7
3:01:00	39	3553	16,05	5877	0,07	383,7
3:01:30	39	3553	16,05	5898	0,07	392,9
3:02:00	39	3553	16,06	5918	0,07	401,5
3:02:30	39	3553	16,06	5938	0,07	410,2
3:03:00	39	3551	16,06	5961	0,07	420,6
3:03:30	39	3549	16,06	5980	0,07	429,3
3:04:00	39	3546	16,06	6002	0,07	439,4
3:04:30	39	3543	16,06	6022	0,07	448,8
3:05:00	39	3539	16,07	6046	0,07	460,6
3:05:30	39	3536	16,07	6069	0,07	471,6
3:06:00	39	3531	16,07	6090	0,07	482,2
3:06:30	39	3526	16,07	6113	0,07	493,7
3:07:00	39	3521	16,07	6135	0,07	504,9
3:07:30	39	3516	16,08	6158	0,07	517,3
3:08:00	39	3510	16,08	6178	0,06	527,7
3:08:30	39	3504	16,08	6202	0,06	540,6
3:09:00	39	3498	16,08	6225	0,06	553,2
3:09:30	39	3492	16,09	6250	0,06	567,1
3:10:00	39	3489	16,09	6270	0,06	579,0
3:10:30	39	3486	16,09	6292	0,06	591,3
3:11:00	39	3484	16,09	6316	0,06	605,5
3:11:30	39	3481	16,09	6339	0,06	619,3
3:12:00	39	3478	16,09	6364	0,06	635,1
3:12:30	39	3474	16,10	6384	0,06	647,3
3:13:00	39	3470	16,10	6410	0,06	664,0
3:13:30	39	3466	16,10	6435	0,06	679,6
3:14:00	39	3461	16,10	6459	0,06	695,6
3:14:30	39	3456	16,10	6481	0,06	710,6
3:15:00	39	3450	16,10	6504	0,06	726,2
3:15:30	39	3444	16,10	6525	0,06	740,5
3:16:00	39	3440	16,11	6548	0,06	756,8
3:16:30	39	3435	16,11	6569	0,06	772,2
3:17:00	39	3432	16,11	6592	0,06	788,5
3:17:30	39	3429	16,11	6617	0,06	807,4
3:18:00	39	3426	16,11	6623	0,06	811,8
3:18:30	39	3423	16,11	6649	0,06	831,6
3:19:00	39	3419	16,11	6672	0,06	849,5
3:19:30	39	3414	16,11	6692	0,06	865,4
3:20:00	39	3409	16,11	6713	0,05	882,5
3:20:30	39	3403	16,11	6738	0,05	902,5
3:21:00	39	3397	16,11	6758	0,05	919,4
3:21:30	39	3391	16,12	6775	0,05	933,2
3:22:00	39	3384	16,12	6798	0,05	953,3
3:22:30	39	3377	16,12	6820	0,05	971,9
3:23:00	39	3370	16,12	6842	0,05	991,6
3:23:30	39	3366	16,12	6862	0,05	1009,8
3:24:00	39	3361	16,12	6881	0,05	1026,6
3:24:30	39	3357	16,12	6901	0,05	1045,8
3:25:00	39	3354	16,12	6919	0,05	1062,7
3:25:30	39	3350	16,12	6940	0,05	1082,7
3:26:00	39	3345	16,12	6960	0,05	1101,8
3:26:30	39	3340	16,12	6979	0,05	1120,6
3:27:00	39	3334	16,12	6999	0,05	1140,7
3:27:30	39	3328	16,12	7019	0,05	1160,8
3:28:00	39	3321	16,12	7037	0,05	1179,5
3:28:30	39	3314	16,12	7055	0,05	1198,1
3:29:00	39	3306	16,12	7069	0,05	1213,2
3:29:30	39	3299	16,11	7089	0,05	1234,5
3:30:00	39	3293	16,11	7108	0,05	1254,5
3:30:30	39	3287	16,11	7126	0,05	1275,0
3:31:00	39	3282	16,12	7145	0,05	
3:31:30	39	3277	16,11	7161	0,05	
3:32:00	39	3271	16,11	7179	0,05	
3:32:30	39	3266	16,11	7197	0,06	
3:33:00	39	3260	16,11	7209	0,06	
3:33:30	39	3253	16,11	7226	0,06	
3:34:00	39	3246	16,11	7243	0,06	
3:34:30	39	3239	16,11	7261	0,06	
3:35:00	39	3231	16,11	7275	0,06	
3:35:30	39	3223	16,11	7291	0,06	
3:36:00	39	3215	16,10	7301	0,06	
3:36:30	39	3208	16,10	7321	0,06	
3:37:00	39	3201	16,10	7331	0,06	
3:37:30	40	3194	16,10	7347	0,06	
3:38:00	40	3188	16,10	7362	0,06	
3:38:30	40	3182	16,10	7374	0,06	
3:39:00	40	3176	16,09	7390	0,06	
3:39:30	40	3169	16,09	7402	0,06	
3:40:00	40	3161	16,09	7407	0,06	
3:40:30	40	3153	16,09	7419	0,06	
3:41:00	40	3144	16,09	7435	0,06	
3:41:30	40	3136	16,08	7447	0,06	
3:42:00	40	3126	16,08	7460	0,06	
3:42:30	40	3117	16,08	7471	0,07	
3:43:00	40	3108	16,07	7483	0,07	
3:43:30	40	3101	16,07	7496	0,07	
3:44:00	40	3094	16,07	7504	0,07	
3:44:30	40	3087	16,06	7514	0,07	
3:45:00	40	3080	16,06	7527	0,07	
3:45:30	40	3073	16,05	7539	0,07	
3:46:00	40	3064	16,05	7549	0,07	
3:46:30	40	3056	16,04	7558	0,08	
3:47:00	40	3046	16,04	7567	0,08	
3:47:30	40	3037	16,04	7577	0,08	
3:48:00	40	3027	16,03	7586	0,08	
3:48:30	40	3017	16,03	7593	0,08	
3:49:00	40	3007	16,03	7603	0,08	
3:49:30	40	2999	16,02	7613	0,08	
3:50:00	40	2991	16,02	7617	0,08	
3:50:30	40	2984	16,01	7624	0,08	
3:51:00	40	2975	16,01	7635	0,09	
3:51:30	40	2967	16,00	7640	0,09	
3:52:00	40	2957	16,00	7649	0,09	
3:52:30	40	2948	15,99	7657	0,09	
3:53:00	40	2938	15,99	7663	0,09	
3:53:30	40	2927	15,98	7669	0,09	
3:54:00	40	2916	15,98	7672	0,10	
3:54:30	40	2906	15,97	7679	0,10	
3:55:00	40	2896	15,96	7683	0,10	
3:55:30	40	2887	15,95	7691	0,10	
3:56:00	40	2877	15,95	7695	0,10	
3:56:30	40	2868	15,94	7699	0,11	
3:57:00	40	2859	15,94	7703	0,11	
3:57:30	40	2849	15,93	7710	0,11	
3:58:00	40	2839	15,92	7713	0,11	
3:58:30	40	2828	15,92	7717	0,11	
3:59:00	40	2817	15,91	7722	0,12	
3:59:30	40	2806	15,91	7725	0,12	
4:00:00	40	2794	15,90	7728	0,12	
4:00:30	40	2782	15,89	7730	0,12	
4:01:00	40	2771	15,88	7732	0,12	
4:01:30	40	2759	15,88	7737	0,13	
4:02:00	40	2749	15,87	7736	0,13	
4:02:30	40	2740	15,86	7738	0,13	
4:03:00	40	2730	15,85	7743	0,13	
4:03:30	40	2720	15,85	7746	0,14	
4:04:00	40	2709	15,84	7747	0,14	
4:04:30	40	2697	15,83	7746	0,14	
4:05:00	40	2685	15,82	7750	0,14	
4:05:30	40	2673	15,82	7750	0,15	
4:06:00	40	2660	15,81	7753	0,15	
4:06:30	40	2647	15,80	7751	0,15	
4:07:00	40	2633	15,79	7755	0,16	
4:07:30	40	2622	15,78	7757	0,16	
4:08:00	40	2610	15,77	7754	0,16	
4:08:30	40	2616	15,76	7755	0,17	
4:09:00	40	3252	15,75	7757	0,17	
4:09:30	40	3232	15,72	7686	0,18	
4:10:00	40	3216	15,70	7710	0,19	
4:10:30	40	3200	15,68	7717	0,19	
4:11:00	40	3184	15,66	7725	0,20	
4:11:30	40	3751	15,64	7728	0,20	
4:12:00	40	3778	15,61	7688	0,22	
4:12:30	40	3761	15,58	7706	0,23	
4:13:00	40	3741	15,56	7717	0,23	
4:13:30	40	3722	15,54	7722	0,24	
4:14:00	40	3703	15,52	7723	0,25	
4:14:30	40	3686	15,51	7725	0,25	
4:15:00	40	3671	15,49	7725	0,26	
4:15:30	40	3657	15,48	7722	0,26	
4:16:00	40	3644	15,46	7718	0,27	
4:16:30	40	3630	15,45	7718	0,27	
4:17:00	40	3616	15,44	7718	0,28	
4:17:30	40	3601	15,43	7715	0,28	
4:18:00	40	3585	15,41	7714	0,29	
4:18:30	40	3569	15,40	7714	0,29	
4:19:00	40	3553	15,38	7712	0,30	
4:19:30	40	3536	15,37	7708	0,30	
4:20:00	40	3519	15,35	7705	0,31	
4:20:30	40	3502	15,34	7702	0,31	
4:21:00	40	3485	15,33	7696	0,32	
4:21:30	40	3469	15,31	7693	0,32	
4:22:00	40	3453	15,30	7691	0,33	
4:22:30	40	3438	15,28	7687	0,34	
4:23:00	40	3421	15,27	7683	0,34	
4:23:30	40	3405	15,25	7681	0,35	
4:24:00	40	3388	15,24	7680	0,35	
4:24:30	40	3371	15,23	7678	0,36	
4:25:00	40	3354	15,22	7673	0,36	
4:25:30	40	3337	15,20	7668	0,37	
4:26:00	40	3321	15,19	7666	0,38	
4:26:30	40	3304	15,17	7661	0,38	
4:27:00	40	3287	15,15	7660	0,39	
4:27:30	40	3270	15,14	7656	0,39	
4:28:00	40	3253	15,13	7652	0,40	
4:28:30	40	3236	15,11	7646	0,41	
4:29:00	40	3219	15,09	7644	0,41	
4:29:30	40	3202	15,08	7637	0,42	
4:30:00	40	3185	15,06	7635	0,43	
4:30:30	41	3168	15,04	7632	0,44	
4:31:00	40	3151	15,03	7625	0,44	
4:31:30	41	3134	15,01	7625	0,45	
4:32:00	41	3116	15,00	7619	0,46	
4:32:30	41	3099	14,98	7614	0,46	
4:33:00	41	3080	14,96	7612	0,47	
4:33:30	41	3063	14,94	7608	0,48	
4:34:00	41	3046	14,93	7604	0,49	
4:34:30	41	3028	14,91	7600	0,49	
4:35:00	41	3011	14,89	7595	0,50	
4:35:30	41	2992	14,87	7592	0,51	
4:36:00	41	2974	14,85	7588	0,52	
4:36:30	41	2956	14,84	7580	0,53	
4:37:00	41	2939	14,82	7577	0,53	
4:37:30	41	2921	14,81	7574	0,54	
4:38:00	41	2902	14,79	7571	0,55	
4:38:30	41	2883	14,77	7565	0,56	
4:39:00	41	2864	14,75	7563	0,57	
4:39:30	41	2847	14,73	7554	0,58	
4:40:00	41	2827	14,72	7554	0,58	
4:40:30	41	2807	14,70	7549	0,59	
4:41:00	41	2786	14,68	7544	0,60	
4:41:30	41	2765	14,66	7538	0,61	
4:42:00	41	2745	14,64	7534	0,62	
4:42:30	41	2726	14,62	7528	0,63	
4:43:00	41	2707	14,61	7525	0,64	
4:43:30	41	2688	14,59	7518	0,65	
4:44:00	41	2668	14,57	7515	0,66	
4:44:30	41	2648	14,55	7512	0,67	
4:45:00	41	2627	14,53	7508	0,68	
4:45:30	41	2607	14,51	7503	0,69	
4:46:00	41	2585	14,49	7497	0,70	
4:46:30	41	2563	14,48	7496	0,70	
4:47:00	41	2541	14,46	7490	0,71	
4:47:30	41	2518	14,44	7485	0,72	
4:48:00	41	2496	14,43	7482	0,73	
4:48:30	41	2473	14,41	7474	0,74	
4:49:00	41	3131	14,39	7474	0,75	
4:49:30	41	3101	14,36	7414	0,77	
4:50:00	41	3074	14,33	7432	0,79	
4:50:30	41	3050	14,30	7436	0,81	
4:51:00	41	3025	14,27	7434	0,82	
4:51:30	41	3000	14,25	7430	0,84	
4:52:00	41	2975	14,22	7427	0,85	
4:52:30	41	2949	14,20	7421	0,86	
4:53:00	41	2923	14,18	7415	0,87	
4:53:30	41	2897	14,16	7413	0,89	
4:54:00	41	2870	14,14	7407	0,90	
4:54:30	41	2844	14,12	7403	0,91	
4:55:00	41	2819	14,10	7395	0,92	
4:55:30	41	2794	14,07	7390	0,94	
4:56:00	41	2770	14,05	7382	0,95	
4:56:30	41	2747	14,03	7374	0,96	
4:57:00	41	2723	14,01	7368	0,98	
4:57:30	41	2699	13,99	7363	0,99	
4:58:00	41	2674	13,97	7354	1,01	
4:58:30	41	2649	13,95	7350	1,02	
4:59:00	41	2624	13,93	7346	1,03	
4:59:30	41	2598	13,91	7337	1,05	
5:00:00	41	2572	13,89	7332	1,06	
5:00:30	41	3267	13,86	7326	1,08	
5:01:00	41	3195	13,84	7276	1,09	
5:01:30	41	3165	13,80	7295	1,12	
5:02:00	41	3134	13,77	7292	1,14	
5:02:30	41	3104	13,74	7289	1,16	
5:03:00	41	3073	13,72	7286	1,18	
5:03:30	41	3044	13,70	7279	1,19	
5:04:00	41	3016	13,67	7274	1,21	
5:04:30	41	2990	13,65	7267	1,23	
5:05:00	41	2964	13,63	7262	1,24	
5:05:30	41	2938	13,61	7254	1,26	
5:06:00	41	2912	13,59	7249	1,28	
5:06:30	41	2886	13,56	7243	1,29	
5:07:00	41	2859	13,54	7233	1,31	
5:07:30	41	2833	13,52	7229	1,32	
5:08:00	41	2805	13,50	7223	1,34	
5:08:30	41	2777	13,48	7217	1,36	
5:09:00	41	2750	13,47	7217	1,37	
5:09:30	41	2722	13,45	7209	1,39	
5:10:00	41	2693	13,43	7205	1,40	
5:10:30	41	2665	13,41	7197	1,42	
5:11:00	41	2638	13,38	7193	1,44	
5:11:30	41	2612	13,36	7188	1,46	
5:12:00	41	2587	13,34	7178	1,47	
5:12:30	41	2562	13,32	7177	1,49	
5:13:00	41	2536	13,30	7166	1,51	
5:13:30	41	2532	13,27	7164	1,53	
5:14:00	41	3166	13,25	7097	1,55	
5:14:30	41	3134	13,21	7129	1,58	
5:15:00	41	3102	13,18	7132	1,61	
5:15:30	41	3071	13,15	7129	1,64	
5:16:00	41	3039	13,13	7126	1,66	
5:16:30	41	3007	13,11	7118	1,68	
5:17:00	41	2976	13,08	7115	1,70	
5:17:30	41	2945	13,06	7110	1,72	
5:18:00	41	2915	13,04	7105	1,74	
5:18:30	41	2884	13,02	7101	1,76	
5:19:00	41	2853	13,00	7094	1,78	
5:19:30	41	2823	12,97	7087	1,81	
5:20:00	41	2795	12,95	7081	1,83	
5:20:30	41	2768	12,93	7081	1,85	
5:21:00	41	2741	12,91	7071	1,87	
5:21:30	41	2714	12,89	7069	1,89	
5:22:00	41	2686	12,86	7065	1,92	
5:22:30	41	2658	12,84	7058	1,94	
5:23:00	41	2630	12,82	7056	1,96	
5:23:30	41	2600	12,80	7049	1,98	
5:24:00	41	2571	12,78	7044	2,01	
5:24:30	41	2542	12,76	7042	2,03	
5:25:00	41	2512	12,74	7035	2,06	
5:25:30	41	2482	12,72	7033	2,08	
5:26:00	41	3144	12,69	6982	2,11	
5:26:30	41	3108	12,65	7006	2,15	
5:27:00	41	3073	12,62	7006	2,18	
5:27:30	41	3038	12,60	7003	2,21	
5:28:00	41	3005	12,57	7002	2,24	
5:28:30	41	2972	12,55	6999	2,27	
5:29:00	41	2940	12,53	6996	2,29	
5:29:30	41	2908	12,51	6991	2,32	
5:30:00	41	2875	12,48	6986	2,35	
5:30:30	41	2843	12,46	6982	2,38	
5:31:00	41	2813	12,45	6984	2,39	
5:31:30	41	2783	12,43	6976	2,41	
5:32:00	41	2754	12,41	6975	2,44	
5:32:30	41	2724	12,39	6970	2,47	
5:33:00	41	2694	12,36	6972	2,50	
5:33:30	41	2664	12,34	6966	2,53	
5:34:00	41	2633	12,32	6964	2,55	
5:34:30	41	2603	12,30	6961	2,58	
5:35:00	41	2572	12,28	6956	2,61	
5:35:30	41	2540	12,25	6955	2,64	
5:36:00	41	2510	12,24	6953	2,67	
5:36:30	41	2478	12,22	6952	2,70	
5:37:00	41	2448	12,19	6950	2,73	
5:37:30	41	3118	12,17	6886	2,76	
5:38:00	41	3082	12,13	6925	2,81	
5:38:30	41	3047	12,11	6930	2,85	
5:39:00	41	3012	12,08	6931	2,89	
5:39:30	41	2979	12,05	6932	2,93	
5:40:00	41	2945	12,03	6929	2,96	
5:40:30	41	2911	12,01	6929	2,99	
5:41:00	41	2878	11,99	6931	3,02	
5:41:30	41	2846	11,97	6931	3,06	
5:42:00	41	2815	11,94	6930	3,09	
5:42:30	41	2784	11,93	6930	3,12	
5:43:00	41	2754	11,91	6929	3,16	
5:43:30	41	2725	11,88	6926	3,19	
5:44:00	41	2697	11,86	6926	3,23	
5:44:30	41	2667	11,84	6925	3,26	
5:45:00	41	2638	11,82	6928	3,29	
5:45:30	41	2608	11,80	6932	3,33	
5:46:00	41	2577	11,78	6927	3,37	
5:46:30	41	2547	11,76	6930	3,40	
5:47:00	41	2516	11,74	6930	3,43	
5:47:30	41	2485	11,72	6928	3,47	
5:48:00	41	3264	11,70	6936	3,50	
5:48:30	41	3128	11,67	6906	3,55	
5:49:00	41	3090	11,64	6921	3,61	
5:49:30	41	3054	11,62	6925	3,65	
5:50:00	41	3019	11,59	6931	3,70	
5:50:30	41	2984	11,57	6933	3,75	
5:51:00	41	2950	11,55	6935	3,78	
5:51:30	41	2917	11,53	6937	3,82	
5:52:00	41	2885	11,51	6942	3,85	
5:52:30	41	2853	11,49	6941	3,89	
5:53:00	41	2821	11,48	6941	3,92	
5:53:30	41	2790	11,46	6946	3,96	
5:54:00	41	2760	11,44	6949	3,99	
5:54:30	41	2730	11,42	6953	4,03	
5:55:00	41	2702	11,40	6954	4,06	
5:55:30	41	2675	11,38	6957	4,11	
5:56:00	41	2646	11,36	6958	4,15	
5:56:30	41	2618	11,34	6960	4,19	
5:57:00	41	2589	11,33	6964	4,22	
5:57:30	41	2560	11,31	6971	4,26	
5:58:00	41	2531	11,29	6970	4,30	
5:58:30	41	2502	11,27	6977	4,35	
5:59:00	41	2472	11,25	6976	4,39	
5:59:30	41	3174	11,23	6982	4,42	
6:00:00	41	3121	11,21	6959	4,48	
6:00:30	41	3087	11,18	6976	4,54	
6:01:00	41	3052	11,16	6979	4,59	
6:01:30	41	3020	11,14	6986	4,64	
6:02:00	41	2987	11,12	6991	4,68	
6:02:30	41	2955	11,11	6997	4,71	
6:03:00	41	2924	11,09	6999	4,76	
6:03:30	41	2894	11,07	7002	4,81	
6:04:00	41	2864	11,05	7008	4,85	
6:04:30	41	2835	11,04	7013	4,88	
6:05:00	41	2806	11,02	7018	4,92	
6:05:30	41	2778	11,00	7022	4,96	
6:06:00	41	2749	10,99	7025	5,00	
6:06:30	41	3429	10,96	6988	5,06	
6:07:00	41	3392	10,94	7021	5,12	
6:07:30	41	3360	10,92	7027	5,17	
6:08:00	41	3328	10,90	7033	5,22	
6:08:30	41	3297	10,88	7040	5,27	
6:09:00	41	3266	10,86	7044	5,32	
6:09:30	41	3236	10,85	7047	5,36	
6:10:00	41	3205	10,84	7054	5,40	
6:10:30	41	3176	10,82	7057	5,43	
6:11:00	41	3149	10,81	7065	5,47	
6:11:30	41	3123	10,79	7064	5,51	
6:12:00	41	3097	10,78	7071	5,56	
6:12:30	41	3072	10,76	7075	5,61	
6:13:00	41	3047	10,75	7081	5,64	
6:13:30	41	3685	10,74	7002	5,66	
6:14:00	41	3690	10,72	7073	5,73	
6:14:30	41	3658	10,69	7080	5,80	
6:15:00	41	3627	10,67	7089	5,86	
6:15:30	41	3598	10,66	7089	5,89	
6:16:00	41	3568	10,65	7097	5,93	
6:16:30	41	3539	10,64	7102	5,96	
6:17:00	41	3511	10,63	7107	6,00	
6:17:30	41	3483	10,62	7108	6,03	
6:18:00	41	3455	10,60	7114	6,07	
6:18:30	41	3429	10,59	7115	6,11	
6:19:00	41	3404	10,57	7123	6,16	
6:19:30	41	3380	10,56	7128	6,21	
6:20:00	41	3356	10,55	7133	6,24	
6:20:30	41	3333	10,54	7136	6,27	
6:21:00	41	3309	10,53	7139	6,30	
6:21:30	41	3285	10,52	7145	6,34	
6:22:00	41	3261	10,51	7144	6,37	
6:22:30	41	3237	10,49	7149	6,41	
6:23:00	41	3213	10,48	7153	6,45	
6:23:30	41	3189	10,47	7156	6,50	
6:24:00	41	3165	10,46	7163	6,54	
6:24:30	41	3141	10,45	7167	6,57	
6:25:00	41	3118	10,44	7172	6,60	
6:25:30	41	3096	10,43	7174	6,63	
6:26:00	41	3073	10,42	7178	6,66	
6:26:30	41	3052	10,41	7179	6,69	
6:27:00	41	3031	10,40	7186	6,73	
6:27:30	41	3709	10,38	7157	6,78	
6:28:00	41	3691	10,36	7180	6,86	
6:28:30	41	3667	10,35	7186	6,91	
6:29:00	41	3643	10,34	7192	6,95	
6:29:30	41	3620	10,33	7193	6,98	
6:30:00	41	3597	10,32	7195	7,02	
6:30:30	41	3573	10,31	7202	7,05	
6:31:00	41	3550	10,30	7204	7,09	
6:31:30	41	3527	10,28	7211	7,13	
6:32:00	41	3503	10,27	7212	7,17	
6:32:30	41	3480	10,26	7217	7,22	
6:33:00	41	3457	10,25	7221	7,25	
6:33:30	41	3434	10,25	7223	7,28	
6:34:00	41	3413	10,24	7228	7,31	
6:34:30	41	3392	10,23	7227	7,34	
6:35:00	41	3371	10,22	7233	7,36	
6:35:30	41	3351	10,21	7238	7,39	
6:36:00	41	3330	10,21	7238	7,43	
6:36:30	41	3310	10,20	7241	7,46	
6:37:00	40	3290	10,18	7243	7,51	
6:37:30	40	3270	10,18	7247	7,53	
6:38:00	40	3251	10,17	7250	7,57	
6:38:30	40	3233	10,16	7250	7,60	
6:39:00	41	3816	10,15	7255	7,64	
6:39:30	40	3833	10,14	7247	7,69	
6:40:00	40	3849	10,13	7252	7,73	
6:40:30	40	3844	10,11	7257	7,78	
6:41:00	40	3820	10,10	7259	7,82	
6:41:30	40	3798	10,09	7264	7,86	
6:42:00	40	3777	10,08	7265	7,90	
6:42:30	40	3756	10,07	7268	7,94	
6:43:00	40	3736	10,06	7271	7,99	
6:43:30	41	3717	10,05	7274	8,02	
6:44:00	40	3699	10,05	7278	8,05	
6:44:30	40	3681	10,04	7284	8,08	
6:45:00	40	3663	10,03	7282	8,11	
6:45:30	40	3645	10,03	7286	8,13	
6:46:00	40	3628	10,02	7290	8,16	
6:46:30	40	3610	10,01	7293	8,19	
6:47:00	40	3594	10,01	7291	8,22	
6:47:30	40	3577	10,00	7297	8,26	
6:48:00	40	3561	9,99	7295	8,29	
6:48:30	40	3544	9,98	7303	8,33	
6:49:00	41	3528	9,97	7302	8,37	
6:49:30	40	3512	9,96	7304	8,42	
6:50:00	41	3495	9,95	7310	8,45	
6:50:30	41	3482	9,95	7311	8,48	
6:51:00	41	3471	9,94	7314	8,51	
6:51:30	41	3460	9,94	7315	8,53	
6:52:00	41	3447	9,93	7317	8,56	
6:52:30	41	3435	9,92	7322	8,58	
6:53:00	41	3422	9,92	7324	8,61	
6:53:30	41	3408	9,91	7322	8,64	
6:54:00	41	3393	9,90	7329	8,67	
6:54:30	41	3379	9,90	7327	8,71	
6:55:00	41	3364	9,89	7331	8,74	
6:55:30	41	3348	9,88	7335	8,78	
6:56:00	41	3332	9,87	7338	8,82	
6:56:30	41	3317	9,86	7341	8,85	
6:57:00	41	3301	9,86	7343	8,89	
6:57:30	41	3285	9,85	7342	8,92	
6:58:00	41	3268	9,84	7347	8,94	
6:58:30	41	3252	9,84	7347	8,97	
6:59:00	41	3236	9,83	7351	8,99	
6:59:30	41	3219	9,83	7354	9,01	
7:00:00	41	3203	9,83	7355	9,02	
7:00:30	41	3186	9,82	7357	9,05	
7:01:00	41	3171	9,82	7359	9,08	
7:01:30	40	3155	9,81	7359	9,11	
7:02:00	40	3140	9,80	7363	9,14	
7:02:30	40	3125	9,79	7364	9,18	
7:03:00	40	3110	9,79	7367	9,21	
7:03:30	40	3095	9,78	7367	9,24	
7:04:00	40	3080	9,77	7371	9,28	
7:04:30	40	3065	9,76	7373	9,33	
7:05:00	40	3051	9,76	7375	9,37	
7:05:30	40	3036	9,75	7378	9,39	
7:06:00	40	3022	9,74	7378	9,42	
7:06:30	40	3008	9,74	7379	9,44	
7:07:00	40	2995	9,74	7383	9,46	
7:07:30	40	2982	9,73	7387	9,49	
7:08:00	40	2968	9,73	7386	9,51	
7:08:30	40	2954	9,72	7391	9,54	
7:09:00	40	2941	9,72	7390	9,56	
7:09:30	40	2927	9,71	7395	9,59	
7:10:00	40	2913	9,71	7398	9,61	
7:10:30	40	2900	9,70	7399	9,65	
7:11:00	40	2887	9,69	7401	9,68	
7:11:30	40	2873	9,69	7402	9,71	
7:12:00	40	2861	9,68	7403	9,75	
7:12:30	40	2849	9,67	7405	9,79	
7:13:00	40	2837	9,66	7408	9,83	
7:13:30	40	2825	9,66	7408	9,86	
7:14:00	40	2812	9,65	7409	9,90	
7:14:30	40	2799	9,65	7412	9,92	
7:15:00	40	2789	9,64	7412	9,94	
7:15:30	40	2776	9,64	7413	9,96	
7:16:00	40	2763	9,63	7415	9,99	
7:16:30	40	2751	9,63	7420	10,00	
7:17:00	40	2739	9,62	7420	10,03	
7:17:30	40	2728	9,62	7423	10,05	
7:18:00	40	2716	9,62	7426	10,08	
7:18:30	40	2704	9,61	7424	10,10	
7:19:00	40	2692	9,61	7426	10,13	
7:19:30	40	2680	9,60	7429	10,16	
7:20:00	40	2668	9,59	7432	10,19	
7:20:30	40	2656	9,59	7432	10,22	
7:21:00	40	2644	9,58	7435	10,26	
7:21:30	40	2633	9,58	7437	10,29	
7:22:00	40	2622	9,57	7436	10,31	
7:22:30	40	2611	9,56	7439	10,35	
7:23:00	40	2599	9,56	7440	10,39	
7:23:30	40	2588	9,55	7441	10,42	
7:24:00	40	2577	9,55	7443	10,44	
7:24:30	40	2565	9,54	7445	10,46	
7:25:00	41	3387	9,54	7447	10,48	
7:25:30	41	3311	9,54	7408	10,49	
7:26:00	41	3280	9,53	7427	10,55	
7:26:30	41	3264	9,52	7431	10,60	
7:27:00	41	3253	9,51	7432	10,64	
7:27:30	41	3247	9,51	7435	10,67	
7:28:00	41	3241	9,50	7437	10,71	
7:28:30	41	3234	9,49	7439	10,74	
7:29:00	41	3226	9,49	7441	10,78	
7:29:30	41	3217	9,48	7444	10,81	
7:30:00	41	3207	9,47	7447	10,85	
7:30:30	41	3197	9,47	7447	10,89	
7:31:00	41	3186	9,46	7445	10,93	
7:31:30	41	3175	9,46	7448	10,97	
7:32:00	41	3164	9,45	7450	10,99	
7:32:30	41	3152	9,45	7453	11,02	
7:33:00	41	3140	9,44	7454	11,04	
7:33:30	41	3128	9,44	7458	11,06	
7:34:00	41	3763	9,44	7456	11,08	
7:34:30	41	3779	9,43	7436	11,11	
7:35:00	41	3798	9,42	7448	11,16	
7:35:30	41	3789	9,41	7452	11,21	
7:36:00	41	3767	9,41	7454	11,25	
7:36:30	41	3749	9,40	7454	11,29	
7:37:00	41	3733	9,40	7459	11,32	
7:37:30	41	3716	9,39	7459	11,35	
7:38:00	41	3699	9,38	7461	11,39	
7:38:30	41	3683	9,38	7459	11,42	
7:39:00	41	3666	9,37	7461	11,46	
7:39:30	41	3650	9,37	7466	11,50	
7:40:00	41	3634	9,36	7466	11,54	
7:40:30	41	3618	9,35	7468	11,57	
7:41:00	41	3602	9,35	7465	11,60	
7:41:30	41	3586	9,35	7469	11,62	
7:42:00	41	3571	9,34	7468	11,64	
7:42:30	40	3555	9,34	7474	11,66	
7:43:00	40	3540	9,34	7472	11,68	
7:43:30	40	3527	9,33	7475	11,70	
7:44:00	40	3514	9,33	7475	11,71	
7:44:30	41	3501	9,33	7477	11,73	
7:45:00	41	3488	9,32	7477	11,76	
7:45:30	40	3476	9,32	7479	11,78	
7:46:00	40	3463	9,32	7482	11,81	
7:46:30	40	3450	9,31	7484	11,83	
7:47:00	40	3437	9,31	7485	11,85	
7:47:30	40	3423	9,30	7485	11,88	
7:48:00	40	3411	9,30	7484	11,91	
7:48:30	40	3400	9,30	7488	11,94	
7:49:00	40	3389	9,29	7490	11,96	
7:49:30	40	3378	9,29	7491	11,99	
7:50:00	40	3368	9,28	7492	12,03	
7:50:30	40	3357	9,28	7493	12,06	
7:51:00	40	3345	9,27	7494	12,09	
7:51:30	40	3335	9,27	7496	12,13	
7:52:00	40	3323	9,26	7493	12,17	
7:52:30	40	3312	9,25	7496	12,21	
7:53:00	40	3301	9,25	7499	12,23	
7:53:30	40	3290	9,25	7496	12,25	
7:54:00	40	3280	9,24	7500	12,27	
7:54:30	40	3271	9,24	7501	12,29	
7:55:00	40	3261	9,24	7501	12,31	
7:55:30	40	3251	9,24	7501	12,33	
7:56:00	40	3240	9,23	7505	12,34	
7:56:30	40	3230	9,23	7503	12,37	
7:57:00	40	3220	9,23	7507	12,39	
7:57:30	40	3210	9,22	7508	12,41	
7:58:00	40	3200	9,22	7507	12,43	
7:58:30	40	3190	9,22	7510	12,45	
7:59:00	40	3180	9,21	7509	12,48	
7:59:30	40	3171	9,21	7511	12,50	
8:00:00	40	3161	9,21	7510	12,53	
8:00:30	40	3151	9,20	7514	12,55	
8:01:00	40	3141	9,20	7513	12,57	
8:01:30	40	3131	9,20	7517	12,59	
8:02:00	40	3121	9,19	7517	12,62	
8:02:30	40	3112	9,19	7518	12,65	
8:03:00	40	3103	9,18	7520	12,69	
8:03:30	40	3093	9,18	7518	12,71	
8:04:00	40	3083	9,18	7519	12,74	
8:04:30	40	3073	9,17	7523	12,78	
8:05:00	40	3063	9,17	7524	12,81	
8:05:30	40	3055	9,16	7522	12,85	
8:06:00	40	3045	9,15	7526	12,88	
8:06:30	40	3036	9,15	7523	12,89	
8:07:00	40	3027	9,15	7527	12,92	
8:07:30	40	3018	9,15	7527	12,94	
8:08:00	40	3010	9,14	7529	12,96	
8:08:30	40	3000	9,14	7529	12,97	
8:09:00	40	2991	9,14	7528	13,00	
8:09:30	40	2982	9,14	7532	13,01	
8:10:00	40	2972	9,13	7533	13,03	
8:10:30	40	2964	9,13	7534	13,05	
8:11:00	40	2954	9,13	7536	13,06	
8:11:30	40	2945	9,13	7535	13,09	
8:12:00	40	2936	9,12	7533	13,11	
8:12:30	40	2927	9,12	7538	13,12	
8:13:00	40	2917	9,12	7536	13,14	
8:13:30	40	2908	9,12	7539	13,16	
8:14:00	40	2898	9,11	7539	13,18	
8:14:30	40	2889	9,11	7538	13,21	
8:15:00	40	2880	9,11	7539	13,23	
8:15:30	40	2872	9,10	7543	13,25	
8:16:00	41	2864	9,10	7541	13,28	
8:16:30	41	2856	9,10	7544	13,31	
8:17:00	41	2846	9,09	7546	13,33	
8:17:30	41	2838	9,09	7544	13,36	
8:18:00	41	2830	9,08	7546	13,38	
8:18:30	41	2824	9,08	7544	13,41	
8:19:00	41	2818	9,08	7547	13,44	
8:19:30	41	2811	9,07	7550	13,47	
8:20:00	41	2804	9,07	7548	13,50	
8:20:30	41	2798	9,06	7551	13,54	
8:21:00	41	2790	9,06	7550	13,58	
8:21:30	41	2781	9,05	7552	13,61	
8:22:00	41	2772	9,05	7555	13,63	
8:22:30	41	2763	9,05	7554	13,65	
8:23:00	41	2753	9,05	7553	13,67	
8:23:30	41	2743	9,04	7556	13,69	
8:24:00	41	2733	9,04	7554	13,70	
8:24:30	41	2722	9,04	7558	13,72	
8:25:00	40	2712	9,04	7561	13,74	
8:25:30	41	2701	9,03	7560	13,76	
8:26:00	41	2692	9,03	7559	13,77	
8:26:30	41	2683	9,03	7560	13,79	
8:27:00	41	2674	9,03	7563	13,80	
8:27:30	40	2665	9,03	7564	13,82	
8:28:00	41	2656	9,02	7564	13,84	
8:28:30	41	2647	9,02	7565	13,85	
8:29:00	41	2638	9,02	7566	13,86	
8:29:30	41	2629	9,02	7566	13,89	
8:30:00	41	2620	9,01	7568	13,91	
8:30:30	40	2611	9,01	7567	13,93	
8:31:00	40	2602	9,01	7566	13,94	
8:31:30	40	2593	9,01	7569	13,96	
8:32:00	40	2584	9,00	7569	13,98	
8:32:30	40	2575	9,00	7571	14,01	
8:33:00	40	2566	9,00	7571	14,04	
8:33:30	40	2558	8,99	7574	14,06	
8:34:00	40	2549	8,99	7571	14,08	
8:34:30	40	2541	8,99	7575	14,11	
8:35:00	40	2532	8,99	7575	14,13	
8:35:30	41	2524	8,98	7577	14,16	
8:36:00	41	2516	8,98	7576	14,19	
8:36:30	40	2508	8,97	7578	14,22	
8:37:00	41	2500	8,97	7577	14,26	
8:37:30	40	2491	8,97	7578	14,28	
8:38:00	40	2483	8,96	7580	14,31	
8:38:30	40	2474	8,96	7579	14,34	
8:39:00	40	2466	8,95	7582	14,37	
8:39:30	40	2457	8,95	7580	14,39	
8:40:00	40	2448	8,95	7583	14,41	
8:40:30	41	3454	8,95	7583	14,43	
8:41:00	41	3294	8,95	7522	14,37	
8:41:30	41	3250	8,95	7540	14,41	
8:42:00	41	3218	8,94	7550	14,46	
8:42:30	41	3195	8,94	7556	14,50	
8:43:00	41	3178	8,93	7557	14,55	
8:43:30	41	3166	8,93	7562	14,58	
8:44:00	41	3155	8,93	7565	14,60	
8:44:30	41	3145	8,92	7562	14,63	
8:45:00	41	3136	8,92	7566	14,66	
8:45:30	41	3127	8,92	7567	14,68	
8:46:00	41	3117	8,91	7568	14,71	
8:46:30	41	3107	8,91	7569	14,73	
8:47:00	41	3097	8,91	7570	14,75	
8:47:30	41	3087	8,91	7571	14,77	
8:48:00	41	3077	8,90	7573	14,79	
8:48:30	41	3067	8,90	7573	14,81	
8:49:00	41	3056	8,90	7574	14,84	
8:49:30	41	3045	8,89	7575	14,86	
8:50:00	41	3034	8,89	7576	14,88	
8:50:30	41	3023	8,89	7576	14,91	
8:51:00	41	3011	8,89	7576	14,92	
8:51:30	41	3000	8,88	7578	14,95	
8:52:00	41	2988	8,88	7576	14,97	
8:52:30	41	2975	8,88	7580	15,00	
8:53:00	40	2964	8,87	7581	15,03	
8:53:30	41	2954	8,87	7580	15,06	
8:54:00	40	2945	8,87	7583	15,09	
8:54:30	40	2937	8,86	7581	15,11	
8:55:00	41	2929	8,86	7583	15,15	
8:55:30	40	2920	8,85	7585	15,19	
8:56:00	40	2911	8,85	7585	15,22	
8:56:30	40	2902	8,85	7586	15,23	
8:57:00	40	2893	8,85	7586	15,24	
8:57:30	40	2884	8,85	7585	15,26	
8:58:00	40	2874	8,84	7586	15,28	
8:58:30	40	2865	8,84	7588	15,29	
8:59:00	40	2856	8,84	7587	15,30	
8:59:30	40	2848	8,84	7588	15,32	
9:00:00	40	2839	8,84	7592	15,33	
9:00:30	40	2831	8,84	7593	15,35	
9:01:00	40	2823	8,83	7589	15,37	
9:01:30	40	2815	8,83	7592	15,38	
9:02:00	40	2807	8,83	7591	15,39	
9:02:30	40	2800	8,83	7595	15,41	
9:03:00	40	2792	8,83	7594	15,42	
9:03:30	40	2783	8,82	7595	15,44	
9:04:00	40	2775	8,82	7596	15,45	
9:04:30	40	2767	8,82	7594	15,47	
9:05:00	40	2759	8,82	7598	15,49	
9:05:30	40	2751	8,82	7595	15,51	
9:06:00	40	2743	8,82	7599	15,52	
9:06:30	40	2736	8,81	7597	15,54	
9:07:00	40	2728	8,81	7600	15,57	
9:07:30	40	2721	8,81	7602	15,59	
9:08:00	40	2714	8,81	7602	15,60	
9:08:30	40	2707	8,80	7603	15,62
