Repository: ProgWizer/parser

File: project-root/data/Data Acquisition/Data Acquisition/2021 year (353)/21-049.txt (part 1 of 10)
--Test Summary--
Full Path and File Name	
Instrument Name	7322
Instrument Type	Model 7322 Consistometer - Variable Speed
Instrument Serial Number	
Test Start Date	17.03.2021
Test Start Time	12:07:45
Test Stop Date	17.03.2021
Test Stop Time	16:56:51
Test Length	4:49:06
Final Sample Time Offset	4:49:05
Controller Schedule Name	
Sampling Period	1 second
Comments	Ñìåñü
Information	WellID	
Information	Customer	
Information	EngName	
Information	CementClass	
Information	CementMfr	
Information	Additives	
Information	Density	
Information	BHCT	
Information	BHST	
Information	FluidLoss	
Information	JobType	
Calculated Value	Time_30Bc	N/A
Calculated Value	Time_70Bc	N/A
Initial Temperature (°C)	22 °C
Final Temperature (°C)	4 °C
Initial Pressure (MPa)	0,7 MPa
Final Pressure (MPa)	0,4 MPa
Initial Consistency (Bc)	14 Bc
Final Consistency (Bc)	26 Bc
Initial Wall Temperature (°C)	16 °C
Final Wall Temperature (°C)	3 °C
Initial Motor Speed (RPM)	150 RPM
Final Motor Speed (RPM)	150 RPM
--Data--
Time (HH:MM:SS)	Temperature (°C)	Pressure (MPa)	Consistency (Bc)	Wall Temperature (°C)	Motor Speed (RPM)
0:00:00	22	0,7	14	16	150
0:00:01	22	0,7	14	16	150
0:00:02	22	0,7	14	16	150
0:00:03	22	0,7	14	16	150
0:00:04	22	0,7	15	16	150
0:00:05	22	0,7	15	16	150
0:00:06	22	0,7	15	16	150
0:00:07	22	0,7	15	16	150
0:00:08	22	0,7	15	16	150
0:00:09	22	0,7	15	16	150
0:00:10	22	0,7	15	16	150
0:00:11	22	0,7	15	16	150
0:00:12	22	0,7	15	16	150
0:00:13	22	0,7	15	16	150
0:00:14	22	0,7	15	16	150
0:00:15	22	0,7	15	16	150
0:00:16	22	0,7	15	16	150
0:00:17	22	0,7	15	16	150
0:00:18	22	0,7	15	16	150
0:00:19	22	0,7	15	16	150
0:00:20	22	0,7	15	16	150
0:00:21	22	0,7	15	16	150
0:00:22	22	0,7	15	16	150
0:00:23	22	0,7	15	16	150
0:00:24	22	0,7	15	15	150
0:00:25	22	0,7	15	15	150
0:00:26	22	0,7	15	15	150
0:00:27	22	0,7	15	15	150
0:00:28	22	0,7	15	15	150
0:00:29	22	0,7	15	15	150
0:00:30	22	0,7	15	15	150
0:00:31	22	0,7	15	15	150
0:00:32	22	0,7	15	15	150
0:00:33	22	0,7	15	15	150
0:00:34	22	0,7	15	15	150
0:00:35	22	0,7	15	15	150
0:00:36	22	0,7	15	15	150
0:00:37	22	0,7	15	15	150
0:00:38	22	0,7	15	15	150
0:00:39	22	0,7	15	15	150
0:00:40	22	0,7	15	15	150
0:00:41	22	0,7	15	15	150
0:00:42	22	0,7	15	15	150
0:00:43	22	0,7	15	15	150
0:00:44	22	0,7	15	15	150
0:00:45	22	0,7	15	15	150
0:00:46	22	0,7	15	15	150
0:00:47	22	0,7	15	15	150
0:00:48	22	0,7	15	15	150
0:00:49	22	0,7	15	15	150
0:00:50	22	0,7	15	15	150
0:00:51	22	0,7	15	15	150
0:00:52	22	0,7	15	15	150
0:00:53	22	0,7	15	15	150
0:00:54	22	0,7	15	15	150
0:00:55	22	0,7	15	15	150
0:00:56	22	0,7	15	15	150
0:00:57	22	0,7	15	15	150
0:00:58	22	0,7	15	15	150
0:00:59	22	0,7	15	15	150
0:01:00	22	0,7	15	15	150
0:01:01	22	0,7	15	15	150
0:01:02	22	0,7	15	15	150
0:01:03	22	0,7	15	15	150
0:01:04	22	0,7	15	14	150
0:01:05	22	0,7	15	15	150
0:01:06	22	0,7	15	15	150
0:01:07	22	0,7	15	14	150
0:01:08	22	0,7	15	14	150
0:01:09	22	0,7	15	15	150
0:01:10	22	0,7	15	15	150
0:01:11	22	0,7	15	14	150
0:01:12	21	0,7	15	14	150
0:01:13	21	0,7	15	14	150
0:01:14	21	0,7	15	14	150
0:01:15	21	0,7	15	14	150
0:01:16	21	0,7	15	14	150
0:01:17	21	0,7	15	14	150
0:01:18	21	0,7	15	14	150
0:01:19	21	0,7	18	14	150
0:01:20	21	0,7	20	14	150
0:01:21	21	0,7	22	14	150
0:01:22	21	0,7	22	14	150
0:01:23	21	0,7	22	14	150
0:01:24	21	0,7	22	14	150
0:01:25	21	0,7	21	14	150
0:01:26	21	0,7	21	14	150
0:01:27	21	0,7	21	14	150
0:01:28	21	0,7	21	14	150
0:01:29	21	0,7	21	14	150
0:01:30	21	0,7	21	14	150
0:01:31	21	0,7	21	14	150
0:01:32	21	0,7	21	14	150
0:01:33	21	0,7	21	14	150
0:01:34	21	0,7	21	14	150
0:01:35	21	0,7	21	14	150
0:01:36	21	0,7	21	14	150
0:01:37	21	0,7	21	14	150
0:01:38	21	0,7	21	14	150
0:01:39	21	0,7	21	14	150
0:01:40	21	0,7	21	14	150
0:01:41	21	0,7	21	14	150
0:01:42	21	0,7	21	14	150
0:01:43	21	0,7	21	14	150
0:01:44	21	0,7	21	14	150
0:01:45	21	0,7	21	14	150
0:01:46	21	0,7	21	14	150
0:01:47	21	0,7	21	14	150
0:01:48	21	0,7	21	14	150
0:01:49	21	0,7	20	14	150
0:01:50	21	0,7	20	14	150
0:01:51	21	0,7	20	14	150
0:01:52	21	0,7	20	14	150
0:01:53	21	0,7	20	14	150
0:01:54	21	0,7	20	14	150
0:01:55	21	0,7	20	14	150
0:01:56	21	0,7	20	14	150
0:01:57	21	0,7	20	14	150
0:01:58	21	0,7	20	14	150
0:01:59	21	0,7	20	14	150
0:02:00	21	0,7	20	14	150
0:02:01	21	0,7	20	14	150
0:02:02	21	0,7	20	14	150
0:02:03	21	0,7	20	14	150
0:02:04	21	0,7	20	14	150
0:02:05	21	0,7	20	14	150
0:02:06	21	0,7	20	14	150
0:02:07	21	0,7	20	14	150
0:02:08	21	0,7	20	14	150
0:02:09	21	0,7	20	14	150
0:02:10	21	0,7	20	14	150
0:02:11	21	0,7	20	14	150
0:02:12	21	0,7	20	14	150
0:02:13	21	0,7	20	14	150
0:02:14	21	0,7	20	14	150
0:02:15	21	0,7	20	14	150
0:02:16	21	0,7	20	14	150
0:02:17	21	0,7	20	14	150
0:02:18	21	0,7	20	14	150
0:02:19	21	0,7	20	14	150
0:02:20	21	0,7	20	14	150
0:02:21	21	0,7	20	14	150
0:02:22	21	0,7	20	14	150
0:02:23	21	0,7	20	14	150
0:02:24	21	0,7	20	14	150
0:02:25	21	0,7	20	13	150
0:02:26	21	0,7	20	14	150
0:02:27	21	0,7	20	14	150
0:02:28	21	0,7	20	13	150
0:02:29	21	0,7	20	14	150
0:02:30	21	0,7	20	14	150
0:02:31	21	0,7	20	14	150
0:02:32	21	0,7	20	14	150
0:02:33	21	0,7	20	14	150
0:02:34	21	0,7	20	13	150
0:02:35	21	0,7	20	14	150
0:02:36	21	0,7	20	14	150
0:02:37	21	0,7	20	14	150
0:02:38	21	0,7	20	14	150
0:02:39	21	0,7	20	13	150
0:02:40	21	0,7	20	13	150
0:02:41	21	0,7	20	13	150
0:02:42	21	0,7	20	14	150
0:02:43	21	0,7	20	13	150
0:02:44	21	0,7	20	14	150
0:02:45	21	0,7	20	13	150
0:02:46	21	0,7	20	13	150
0:02:47	21	0,7	20	13	150
0:02:48	21	0,7	20	13	150
0:02:49	21	0,7	20	13	150
0:02:50	21	0,7	20	13	150
0:02:51	21	0,7	20	13	150
0:02:52	21	0,7	20	13	150
0:02:53	21	0,7	20	13	150
0:02:54	21	0,7	20	13	150
0:02:55	21	0,7	20	13	150
0:02:56	21	0,7	20	13	150
0:02:57	21	0,7	20	13	150
0:02:58	21	0,7	20	13	150
0:02:59	20	0,7	20	13	150
0:03:00	20	0,7	20	13	150
0:03:01	20	0,7	20	13	150
0:03:02	20	0,7	20	13	150
0:03:03	20	0,7	20	13	150
0:03:04	20	0,7	20	13	150
0:03:05	20	0,7	20	13	150
0:03:06	20	0,7	20	13	150
0:03:07	20	0,7	20	13	150
0:03:08	20	0,7	20	13	150
0:03:09	20	0,7	20	13	150
0:03:10	20	0,7	20	13	150
0:03:11	20	0,7	20	13	150
0:03:12	20	0,7	20	13	150
0:03:13	20	0,7	20	13	150
0:03:14	20	0,7	20	13	150
0:03:15	20	0,7	20	13	150
0:03:16	20	0,7	20	13	150
0:03:17	20	0,7	20	13	150
0:03:18	20	0,7	20	13	150
0:03:19	20	0,7	20	13	150
0:03:20	20	0,7	20	13	150
0:03:21	20	0,7	20	13	150
0:03:22	20	0,7	20	13	150
0:03:23	20	0,7	20	13	150
0:03:24	20	0,7	20	13	150
0:03:25	20	0,7	20	13	150
0:03:26	20	0,7	20	13	150
0:03:27	20	0,7	20	13	150
0:03:28	20	0,7	20	13	150
0:03:29	20	0,7	20	13	150
0:03:30	20	0,7	20	13	150
0:03:31	20	0,7	20	13	150
0:03:32	20	0,7	20	13	150
0:03:33	20	0,7	20	13	150
0:03:34	20	0,7	20	13	150
0:03:35	20	0,7	20	13	150
0:03:36	20	0,7	20	13	150
0:03:37	20	0,7	20	13	150
0:03:38	20	0,7	20	13	150
0:03:39	20	0,7	20	13	150
0:03:40	20	0,7	20	13	150
0:03:41	20	0,7	20	13	150
0:03:42	20	0,7	20	13	150
0:03:43	20	0,7	20	13	150
0:03:44	20	0,7	20	13	150
0:03:45	20	0,7	20	13	150
0:03:46	20	0,7	20	13	150
0:03:47	20	0,7	20	13	150
0:03:48	20	0,7	20	13	150
0:03:49	20	0,7	20	13	150
0:03:50	20	0,7	20	13	150
0:03:51	20	0,7	20	13	150
0:03:52	20	0,7	20	13	150
0:03:53	20	0,7	20	13	150
0:03:54	20	0,7	20	13	150
0:03:55	20	0,7	20	13	150
0:03:56	20	0,7	20	13	150
0:03:57	20	0,7	20	13	150
0:03:58	20	0,7	20	13	150
0:03:59	20	0,7	20	13	150
0:04:00	20	0,7	20	13	150
0:04:01	20	0,7	20	13	150
0:04:02	20	0,7	20	13	150
0:04:03	20	0,7	20	13	150
0:04:04	20	0,7	20	13	150
0:04:05	20	0,7	20	13	150
0:04:06	20	0,7	20	13	150
0:04:07	20	0,7	20	13	150
0:04:08	20	0,7	20	13	150
0:04:09	20	0,7	20	13	150
0:04:10	20	0,7	20	13	150
0:04:11	20	0,7	20	13	150
0:04:12	20	0,7	20	13	150
0:04:13	20	0,7	20	13	150
0:04:14	20	0,7	20	13	150
0:04:15	20	0,7	20	13	150
0:04:16	20	0,7	20	13	150
0:04:17	20	0,7	20	13	150
0:04:18	20	0,7	20	13	150
0:04:19	20	0,7	20	13	150
0:04:20	20	0,7	21	13	150
0:04:21	20	0,7	21	13	150
0:04:22	20	0,7	21	13	150
0:04:23	19	0,7	21	13	150
0:04:24	20	0,7	21	13	150
0:04:25	19	0,7	21	13	150
0:04:26	19	0,7	21	13	150
0:04:27	19	0,7	21	13	150
0:04:28	19	0,7	21	13	150
0:04:29	19	0,7	21	13	150
0:04:30	19	0,7	21	13	150
0:04:31	19	0,7	21	13	150
0:04:32	19	0,7	21	13	150
0:04:33	19	0,7	21	13	150
0:04:34	19	0,7	21	13	150
0:04:35	19	0,7	21	13	150
0:04:36	19	0,7	21	13	150
0:04:37	19	0,7	21	13	150
0:04:38	19	0,7	21	13	150
0:04:39	19	0,7	21	13	150
0:04:40	19	0,7	21	13	150
0:04:41	19	0,7	21	13	150
0:04:42	19	0,7	21	13	150
0:04:43	19	0,7	21	13	150
0:04:44	19	0,7	21	13	150
0:04:45	19	0,7	21	13	150
0:04:46	19	0,7	21	13	150
0:04:47	19	0,7	21	13	150
0:04:48	19	0,7	21	13	150
0:04:49	19	0,7	21	13	150
0:04:50	19	0,7	21	13	150
0:04:51	19	0,7	21	13	150
0:04:52	19	0,7	21	13	150
0:04:53	19	0,7	21	13	150
0:04:54	19	0,7	21	13	150
0:04:55	19	0,7	21	13	150
0:04:56	19	0,7	21	13	150
0:04:57	19	0,7	21	13	150
0:04:58	19	0,7	21	13	150
0:04:59	19	0,7	21	12	150
0:05:00	19	0,7	21	13	150
0:05:01	19	0,7	21	13	150
0:05:02	19	0,7	21	13	150
0:05:03	19	0,7	21	13	150
0:05:04	19	0,7	21	13	150
0:05:05	19	0,7	21	13	150
0:05:06	19	0,7	21	13	150
0:05:07	19	0,7	21	13	150
0:05:08	19	0,7	22	13	150
0:05:09	19	0,7	22	13	150
0:05:10	19	0,7	22	12	150
0:05:11	19	0,7	22	13	150
0:05:12	19	0,7	22	13	150
0:05:13	19	0,7	22	13	150
0:05:14	19	0,7	22	13	150
0:05:15	19	0,7	22	13	150
0:05:16	19	0,7	22	13	150
0:05:17	19	0,7	22	12	150
0:05:18	19	0,7	22	13	150
0:05:19	19	0,7	22	12	150
0:05:20	19	0,7	22	13	150
0:05:21	19	0,7	22	13	150
0:05:22	19	0,7	22	13	150
0:05:23	19	0,7	22	12	150
0:05:24	19	0,7	22	13	150
0:05:25	19	0,7	22	13	150
0:05:26	19	0,7	22	13	150
0:05:27	19	0,7	22	12	150
0:05:28	19	0,7	22	12	150
0:05:29	19	0,7	22	12	150
0:05:30	19	0,7	22	13	150
0:05:31	19	0,7	22	12	150
0:05:32	19	0,7	22	12	150
0:05:33	19	0,7	22	12	150
0:05:34	19	0,7	22	12	150
0:05:35	19	0,7	22	12	150
0:05:36	19	0,7	22	12	150
0:05:37	19	0,7	22	13	150
0:05:38	19	0,7	22	12	150
0:05:39	19	0,7	22	12	150
0:05:40	19	0,7	22	13	150
0:05:41	19	0,7	22	12	150
0:05:42	19	0,7	22	12	150
0:05:43	19	0,7	22	12	150
0:05:44	19	0,7	22	12	150
0:05:45	19	0,7	22	12	150
0:05:46	19	0,7	22	12	150
0:05:47	19	0,7	22	12	150
0:05:48	19	0,7	22	12	150
0:05:49	19	0,7	22	12	150
0:05:50	19	0,7	22	12	150
0:05:51	19	0,7	22	12	150
0:05:52	19	0,7	22	12	150
0:05:53	19	0,7	22	12	150
0:05:54	19	0,7	22	12	150
0:05:55	19	0,7	22	12	150
0:05:56	18	0,7	22	12	150
0:05:57	18	0,7	22	12	150
0:05:58	18	0,7	22	12	150
0:05:59	18	0,7	22	12	150
0:06:00	18	0,7	22	12	150
0:06:01	18	0,7	22	12	150
0:06:02	18	0,7	22	12	150
0:06:03	18	0,7	22	12	150
0:06:04	18	0,7	22	12	150
0:06:05	18	0,7	22	12	150
0:06:06	18	0,7	22	12	150
0:06:07	18	0,7	22	12	150
0:06:08	18	0,7	22	12	150
0:06:09	18	0,7	22	12	150
0:06:10	18	0,7	22	12	150
0:06:11	18	0,7	22	12	150
0:06:12	18	0,7	22	12	150
0:06:13	18	0,7	22	12	150
0:06:14	18	0,7	22	12	150
0:06:15	18	0,7	22	12	150
0:06:16	18	0,7	22	12	150
0:06:17	18	0,7	22	12	150
0:06:18	18	0,7	22	12	150
0:06:19	18	0,7	22	12	150
0:06:20	18	0,7	22	12	150
0:06:21	18	0,7	22	12	150
0:06:22	18	0,7	22	12	150
0:06:23	18	0,7	22	12	150
0:06:24	18	0,7	22	12	150
0:06:25	18	0,7	22	12	150
0:06:26	18	0,7	22	12	150
0:06:27	18	0,7	22	12	150
0:06:28	18	0,7	22	12	150
0:06:29	18	0,7	22	12	150
0:06:30	18	0,7	22	12	150
0:06:31	18	0,7	22	12	150
0:06:32	18	0,7	22	12	150
0:06:33	18	0,7	22	12	150
0:06:34	18	0,7	22	12	150
0:06:35	18	0,7	22	12	150
0:06:36	18	0,7	22	12	150
0:06:37	18	0,7	22	12	150
0:06:38	18	0,7	22	12	150
0:06:39	18	0,7	22	12	150
0:06:40	18	0,7	22	12	150
0:06:41	18	0,7	22	12	150
0:06:42	18	0,7	22	12	150
0:06:43	18	0,7	22	12	150
0:06:44	18	0,7	22	12	150
0:06:45	18	0,7	22	12	150
0:06:46	18	0,7	22	12	150
0:06:47	18	0,7	22	12	150
0:06:48	18	0,7	22	12	150
0:06:49	18	0,7	22	12	150
0:06:50	18	0,7	22	12	150
0:06:51	18	0,7	22	12	150
0:06:52	18	0,7	22	12	150
0:06:53	18	0,7	22	12	150
0:06:54	18	0,7	22	12	150
0:06:55	18	0,7	22	12	150
0:06:56	18	0,7	22	12	150
0:06:57	18	0,7	22	12	150
0:06:58	18	0,7	22	12	150
0:06:59	18	0,7	22	12	150
0:07:00	18	0,7	22	12	150
0:07:01	18	0,7	22	12	150
0:07:02	18	0,7	22	12	150
0:07:03	18	0,7	22	12	150
0:07:04	18	0,7	22	12	150
0:07:05	18	0,7	22	12	150
0:07:06	18	0,7	22	12	150
0:07:07	18	0,7	22	12	150
0:07:08	18	0,7	22	12	150
0:07:09	18	0,7	22	12	150
0:07:10	18	0,7	22	12	150
0:07:11	18	0,7	22	12	150
0:07:12	18	0,7	22	12	150
0:07:13	18	0,7	22	12	150
0:07:14	18	0,7	22	12	150
0:07:15	18	0,7	22	12	150
0:07:16	18	0,7	22	12	150
0:07:17	18	0,7	22	12	150
0:07:18	18	0,7	22	12	150
0:07:19	18	0,7	22	12	150
0:07:20	18	0,7	22	12	150
0:07:21	18	0,7	22	12	150
0:07:22	18	0,7	22	12	150
0:07:23	18	0,7	22	12	150
0:07:24	18	0,7	22	12	150
0:07:25	18	0,7	22	12	150
0:07:26	18	0,7	22	12	150
0:07:27	18	0,7	22	12	150
0:07:28	17	0,7	22	12	150
0:07:29	17	0,7	22	12	150
0:07:30	17	0,7	22	12	150
0:07:31	17	0,7	22	12	150
0:07:32	17	0,7	22	12	150
0:07:33	17	0,7	22	12	150
0:07:34	17	0,7	22	12	150
0:07:35	17	0,7	22	12	150
0:07:36	17	0,7	22	12	150
0:07:37	17	0,7	22	12	150
0:07:38	17	0,7	22	12	150
0:07:39	17	0,7	22	12	150
0:07:40	17	0,7	22	12	150
0:07:41	17	0,7	22	12	150
0:07:42	17	0,7	22	12	150
0:07:43	17	0,7	22	12	150
0:07:44	17	0,7	22	12	150
0:07:45	17	0,7	22	12	150
0:07:46	17	0,7	22	12	150
0:07:47	17	0,7	22	12	150
0:07:48	17	0,7	22	12	150
0:07:49	17	0,7	22	12	150
0:07:50	17	0,7	22	12	150
0:07:51	17	0,7	22	12	150
0:07:52	17	0,7	22	12	150
0:07:53	17	0,7	22	12	150
0:07:54	17	0,7	22	12	150
0:07:55	17	0,7	22	12	150
0:07:56	17	0,7	22	12	150
0:07:57	17	0,7	22	12	150
0:07:58	17	0,7	22	12	150
0:07:59	17	0,7	22	12	150
0:08:00	17	0,7	22	12	150
0:08:01	17	0,7	22	12	150
0:08:02	17	0,7	22	12	150
0:08:03	17	0,7	22	12	150
0:08:04	17	0,7	22	12	150
0:08:05	17	0,7	22	12	150
0:08:06	17	0,7	22	12	150
0:08:07	17	0,7	22	12	150
0:08:08	17	0,7	22	12	150
0:08:09	17	0,7	22	12	150
0:08:10	17	0,7	22	12	150
0:08:11	17	0,7	22	12	150
0:08:12	17	0,7	22	12	150
0:08:13	17	0,7	22	12	150
0:08:14	17	0,7	22	12	150
0:08:15	17	0,7	22	12	150
0:08:16	17	0,7	22	12	150
0:08:17	17	0,7	22	12	150
0:08:18	17	0,7	22	12	150
0:08:19	17	0,7	22	12	150
0:08:20	17	0,7	22	12	150
0:08:21	17	0,7	22	12	150
0:08:22	17	0,7	22	12	150
0:08:23	17	0,7	22	12	150
0:08:24	17	0,7	22	12	150
0:08:25	17	0,7	22	12	150
0:08:26	17	0,7	22	12	150
0:08:27	17	0,7	22	12	150
0:08:28	17	0,7	22	12	150
0:08:29	17	0,7	22	12	150
0:08:30	17	0,7	22	12	150
0:08:31	17	0,7	22	12	150
0:08:32	17	0,7	22	12	150
0:08:33	17	0,7	22	12	150
0:08:34	17	0,7	22	12	150
0:08:35	17	0,7	22	12	150
0:08:36	17	0,7	22	12	150
0:08:37	17	0,7	22	12	150
0:08:38	17	0,7	22	12	150
0:08:39	17	0,7	22	12	150
0:08:40	17	0,7	22	12	150
0:08:41	17	0,7	22	12	150
0:08:42	17	0,7	22	12	150
0:08:43	17	0,7	22	12	150
0:08:44	17	0,6	22	12	150
0:08:45	17	0,7	22	12	150
0:08:46	17	0,7	22	12	150
0:08:47	17	0,7	22	12	150
0:08:48	17	0,7	22	12	150
0:08:49	17	0,7	22	12	150
0:08:50	17	0,7	22	12	150
0:08:51	17	0,7	22	12	150
0:08:52	17	0,7	22	12	150
0:08:53	17	0,7	22	12	150
0:08:54	17	0,7	22	12	150
0:08:55	17	0,7	22	12	150
0:08:56	17	0,7	22	12	150
0:08:57	17	0,7	22	12	150
0:08:58	17	0,7	22	12	150
0:08:59	17	0,7	22	12	150
0:09:00	17	0,7	22	12	150
0:09:01	17	0,7	22	12	150
0:09:02	17	0,7	22	12	150
0:09:03	17	0,7	22	12	150
0:09:04	17	0,7	22	12	150
0:09:05	17	0,7	22	12	150
0:09:06	17	0,7	22	12	150
0:09:07	17	0,7	22	12	150
0:09:08	17	0,7	22	12	150
0:09:09	17	0,7	22	12	150
0:09:10	17	0,7	22	12	150
0:09:11	17	0,7	22	12	150
0:09:12	17	0,7	22	12	150
0:09:13	17	0,7	22	12	150
0:09:14	17	0,7	22	12	150
0:09:15	17	0,7	22	12	150
0:09:16	17	0,7	22	12	150
0:09:17	17	0,7	22	12	150
0:09:18	17	0,7	22	12	150
0:09:19	17	0,7	22	12	150
0:09:20	17	0,7	22	12	150
0:09:21	16	0,7	22	12	150
0:09:22	16	0,7	22	12	150
0:09:23	16	0,7	22	12	150
0:09:24	16	0,7	22	12	150
0:09:25	16	0,7	22	12	150
0:09:26	16	0,6	22	12	150
0:09:27	16	0,7	22	12	150
0:09:28	16	0,7	22	12	150
0:09:29	16	0,7	22	12	150
0:09:30	16	0,7	22	11	150
0:09:31	16	0,7	22	12	150
0:09:32	16	0,7	22	12	150
0:09:33	16	0,7	22	11	150
0:09:34	16	0,7	22	11	150
0:09:35	16	0,7	22	12	150
0:09:36	16	0,7	22	12	150
0:09:37	16	0,7	22	12	150
0:09:38	16	0,7	22	12	150
0:09:39	16	0,7	22	12	150
0:09:40	16	0,7	22	11	150
0:09:41	16	0,7	22	12	150
0:09:42	16	0,7	22	12	150
0:09:43	16	0,7	22	11	150
0:09:44	16	0,7	22	12	150
0:09:45	16	0,6	22	11	150
0:09:46	16	0,6	22	12	150
0:09:47	16	0,7	22	11	150
0:09:48	16	0,7	22	12	150
0:09:49	16	0,6	22	11	150
0:09:50	16	0,6	22	12	150
0:09:51	16	0,7	22	11	150
0:09:52	16	0,6	22	11	150
0:09:53	16	0,6	22	12	150
0:09:54	16	0,7	22	11	150
0:09:55	16	0,7	22	12	150
0:09:56	16	0,7	22	11	150
0:09:57	16	0,7	22	12	150
0:09:58	16	0,6	22	11	150
0:09:59	16	0,6	22	11	150
0:10:00	16	0,6	22	11	150
0:10:01	16	0,6	22	11	150
0:10:02	16	0,7	22	12	150
0:10:03	16	0,7	22	11	150
0:10:04	16	0,7	22	11	150
0:10:05	16	0,7	22	11	150
0:10:06	16	0,7	22	12	150
0:10:07	16	0,7	22	11	150
0:10:08	16	0,7	22	11	150
0:10:09	16	0,7	22	11	150
0:10:10	16	0,7	22	11	150
0:10:11	16	0,7	22	11	150
0:10:12	16	0,7	22	11	150
0:10:13	16	0,7	22	11	150
0:10:14	16	0,7	22	11	150
0:10:15	16	0,7	22	11	150
0:10:16	16	0,6	22	11	150
0:10:17	16	0,7	22	12	150
0:10:18	16	0,7	22	11	150
0:10:19	16	0,7	22	11	150
0:10:20	16	0,7	22	11	150
0:10:21	16	0,6	22	11	150
0:10:22	16	0,6	22	11	150
0:10:23	16	0,6	22	11	150
0:10:24	16	0,7	22	11	150
0:10:25	16	0,6	22	11	150
0:10:26	16	0,6	22	11	150
0:10:27	16	0,6	22	11	150
0:10:28	16	0,6	22	11	150
0:10:29	16	0,6	22	11	150
0:10:30	16	0,7	22	11	150
0:10:31	16	0,7	22	11	150
0:10:32	16	0,6	22	11	150
0:10:33	16	0,6	22	11	150
0:10:34	16	0,7	22	11	150
0:10:35	16	0,7	22	11	150
0:10:36	16	0,7	22	11	150
0:10:37	16	0,7	22	11	150
0:10:38	16	0,7	22	11	150
0:10:39	16	0,7	22	11	150
0:10:40	16	0,7	22	11	150
0:10:41	16	0,6	22	11	150
0:10:42	16	0,6	22	11	150
0:10:43	16	0,6	22	11	150
0:10:44	16	0,7	22	11	150
0:10:45	16	0,7	22	11	150
0:10:46	16	0,7	22	11	150
0:10:47	16	0,7	22	11	150
0:10:48	16	0,7	22	11	150
0:10:49	16	0,7	22	11	150
0:10:50	16	0,7	22	11	150
0:10:51	16	0,7	22	11	150
0:10:52	16	0,7	22	11	150
0:10:53	16	0,7	22	11	150
0:10:54	16	0,7	22	11	150
0:10:55	16	0,7	22	11	150
0:10:56	16	0,7	22	11	150
0:10:57	16	0,7	22	11	150
0:10:58	16	0,7	22	11	150
0:10:59	16	0,7	22	11	150
0:11:00	16	0,7	22	11	150
0:11:01	16	0,7	22	11	150
0:11:02	16	0,7	22	11	150
0:11:03	16	0,6	22	11	150
0:11:04	16	0,7	22	11	150
0:11:05	16	0,6	22	11	150
0:11:06	16	0,6	22	11	150
0:11:07	16	0,6	22	11	150
0:11:08	16	0,6	22	11	150
0:11:09	16	0,6	22	11	150
0:11:10	16	0,7	22	11	150
0:11:11	16	0,7	22	11	150
0:11:12	16	0,6	22	11	150
0:11:13	16	0,6	22	11	150
0:11:14	16	0,6	22	11	150
0:11:15	16	0,6	22	11	150
0:11:16	16	0,6	22	11	150
0:11:17	16	0,7	22	11	150
0:11:18	16	0,7	22	11	150
0:11:19	16	0,7	22	11	150
0:11:20	16	0,7	22	11	150
0:11:21	16	0,7	22	11	150
0:11:22	16	0,7	22	11	150
0:11:23	16	0,6	22	11	150
0:11:24	16	0,6	22	11	150
0:11:25	16	0,6	22	11	150
0:11:26	16	0,6	22	11	150
0:11:27	15	0,6	22	11	150
0:11:28	15	0,6	22	11	150
0:11:29	15	0,6	22	11	150
0:11:30	15	0,6	22	11	150
0:11:31	15	0,6	22	11	150
0:11:32	15	0,6	22	11	150
0:11:33	15	0,6	22	11	150
0:11:34	15	0,6	22	11	150
0:11:35	15	0,6	22	11	150
0:11:36	15	0,6	22	11	150
0:11:37	15	0,6	22	11	150
0:11:38	15	0,6	22	11	150
0:11:39	15	0,6	22	11	150
0:11:40	15	0,6	22	11	150
0:11:41	15	0,7	22	11	150
0:11:42	15	0,7	22	11	150
0:11:43	15	0,7	22	11	150
0:11:44	15	0,7	22	11	150
0:11:45	15	0,7	22	11	150
0:11:46	15	0,6	22	11	150
0:11:47	15	0,6	22	11	150
0:11:48	15	0,6	22	11	150
0:11:49	15	0,6	22	11	150
0:11:50	15	0,6	22	11	150
0:11:51	15	0,6	22	11	150
0:11:52	15	0,6	22	11	150
0:11:53	15	0,6	22	11	150
0:11:54	15	0,7	22	11	150
0:11:55	15	0,6	22	11	150
0:11:56	15	0,6	22	11	150
0:11:57	15	0,6	22	11	150
0:11:58	15	0,6	22	11	150
0:11:59	15	0,7	22	11	150
0:12:00	15	0,6	22	11	150
0:12:01	15	0,6	22	11	150
0:12:02	15	0,6	22	11	150
0:12:03	15	0,6	22	11	150
0:12:04	15	0,7	22	11	150
0:12:05	15	0,7	22	11	150
0:12:06	15	0,6	22	11	150
0:12:07	15	0,7	22	11	150
0:12:08	15	0,6	22	11	150
0:12:09	15	0,6	22	11	150
0:12:10	15	0,7	22	11	150
0:12:11	15	0,6	22	11	150
0:12:12	15	0,6	22	11	150
0:12:13	15	0,6	22	11	150
0:12:14	15	0,6	22	11	150
0:12:15	15	0,6	22	11	150
0:12:16	15	0,6	22	11	150
0:12:17	15	0,6	22	11	150
0:12:18	15	0,6	22	11	150
0:12:19	15	0,6	22	11	150
0:12:20	15	0,6	22	11	150
0:12:21	15	0,6	22	11	150
0:12:22	15	0,6	22	11	150
0:12:23	15	0,7	22	11	150
0:12:24	15	0,6	22	11	150
0:12:25	15	0,6	22	11	150
0:12:26	15	0,6	22	11	150
0:12:27	15	0,6	22	11	150
0:12:28	15	0,6	22	11	150
0:12:29	15	0,6	22	11	150
0:12:30	15	0,6	22	11	150
0:12:31	15	0,6	22	11	150
0:12:32	15	0,6	22	11	150
0:12:33	15	0,6	22	11	150
0:12:34	15	0,6	22	11	150
0:12:35	15	0,6	22	11	150
0:12:36	15	0,6	22	11	150
0:12:37	15	0,6	22	11	150
0:12:38	15	0,6	22	11	150
0:12:39	15	0,6	22	11	150
0:12:40	15	0,6	22	11	150
0:12:41	15	0,6	22	11	150
0:12:42	15	0,6	22	11	150
0:12:43	15	0,6	22	11	150
0:12:44	15	0,6	22	11	150
0:12:45	15	0,6	22	11	150
0:12:46	15	0,6	22	11	150
0:12:47	15	0,6	22	11	150
0:12:48	15	0,6	22	11	150
0:12:49	15	0,6	22	11	150
0:12:50	15	0,6	22	11	150
0:12:51	15	0,6	22	11	150
0:12:52	15	0,6	22	11	150
0:12:53	15	0,6	22	11	150
0:12:54	15	0,6	22	11	150
0:12:55	15	0,6	22	11	150
0:12:56	15	0,6	22	11	150
0:12:57	15	0,6	22	11	150
0:12:58	15	0,6	22	11	150
0:12:59	15	0,6	22	11	150
0:13:00	15	0,6	22	11	150
0:13:01	15	0,6	22	11	150
0:13:02	15	0,6	22	11	150
0:13:03	15	0,6	22	11	150
0:13:04	15	0,6	22	11	150
0:13:05	15	0,6	22	11	150
0:13:06	15	0,6	22	11	150
0:13:07	15	0,6	22	11	150
0:13:08	15	0,6	22	11	150
0:13:09	15	0,6	22	11	150
0:13:10	15	0,6	22	11	150
0:13:11	15	0,6	22	11	150
0:13:12	15	0,6	22	11	150
0:13:13	15	0,6	22	11	150
0:13:14	15	0,6	22	11	150
0:13:15	15	0,6	22	11	150
0:13:16	15	0,6	22	11	150
0:13:17	15	0,6	22	11	150
0:13:18	15	0,6	22	11	150
0:13:19	15	0,6	22	11	150
0:13:20	15	0,6	22	11	150
0:13:21	15	0,6	22	11	150
0:13:22	15	0,6	22	11	150
0:13:23	15	0,6	22	11	150
0:13:24	15	0,6	22	11	150
0:13:25	15	0,6	22	11	150
0:13:26	15	0,6	22	11	150
0:13:27	15	0,6	22	11	150
0:13:28	15	0,6	22	11	150
0:13:29	15	0,6	22	11	150
0:13:30	15	0,6	22	11	150
0:13:31	15	0,6	22	11	150
0:13:32	15	0,6	22	11	150
0:13:33	15	0,6	22	11	150
0:13:34	15	0,6	22	11	150
0:13:35	15	0,6	22	11	150
0:13:36	15	0,6	22	11	150
0:13:37	15	0,6	22	11	150
0:13:38	15	0,6	22	11	150
0:13:39	15	0,6	22	11	150
0:13:40	15	0,6	22	11	150
0:13:41	15	0,6	22	11	150
0:13:42	15	0,6	22	11	150
0:13:43	15	0,6	22	11	150
0:13:44	15	0,6	22	11	150
0:13:45	15	0,6	22	11	150
0:13:46	15	0,6	22	11	150
0:13:47	15	0,6	22	11	150
0:13:48	15	0,6	22	11	150
0:13:49	15	0,6	22	11	150
0:13:50	15	0,6	23	11	150
0:13:51	15	0,6	23	11	150
0:13:52	15	0,6	23	11	150
0:13:53	15	0,6	23	11	150
0:13:54	15	0,6	23	11	150
0:13:55	15	0,6	23	11	150
0:13:56	15	0,6	23	11	150
0:13:57	15	0,6	23	11	150
0:13:58	15	0,6	23	11	150
0:13:59	15	0,6	23	11	150
0:14:00	15	0,6	23	11	150
0:14:01	15	0,6	23	11	150
0:14:02	14	0,6	23	11	150
0:14:03	14	0,6	23	11	150
0:14:04	14	0,6	23	11	150
0:14:05	14	0,6	23	11	150
0:14:06	14	0,6	23	11	150
0:14:07	14	0,6	23	11	150
0:14:08	14	0,6	23	11	150
0:14:09	14	0,6	23	11	150
0:14:10	14	0,6	23	11	150
0:14:11	14	0,6	23	11	150
0:14:12	14	0,6	23	11	150
0:14:13	14	0,6	23	11	150
0:14:14	14	0,6	23	11	150
0:14:15	14	0,6	23	11	150
0:14:16	14	0,6	23	11	150
0:14:17	14	0,6	23	11	150
0:14:18	14	0,6	23	11	150
0:14:19	14	0,6	23	11	150
0:14:20	14	0,6	23	11	150
0:14:21	14	0,6	23	11	150
0:14:22	14	0,6	23	11	150
0:14:23	14	0,6	23	11	150
0:14:24	14	0,6	23	11	150
0:14:25	14	0,6	23	11	150
0:14:26	14	0,6	23	11	150
0:14:27	14	0,6	23	11	150
0:14:28	14	0,6	23	11	150
0:14:29	14	0,6	23	10	150
0:14:30	14	0,6	23	11	150
0:14:31	14	0,6	23	11	150
0:14:32	14	0,6	23	11	150
0:14:33	14	0,6	23	10	150
0:14:34	14	0,6	23	11	150
0:14:35	14	0,6	23	11	150
0:14:36	14	0,6	23	11	150
0:14:37	14	0,6	23	11	150
0:14:38	14	0,6	23	11	150
0:14:39	14	0,6	23	11	150
0:14:40	14	0,6	23	11	150
0:14:41	14	0,6	23	11	150
0:14:42	14	0,6	23	10	150
0:14:43	14	0,6	23	11	150
0:14:44	14	0,6	23	11	150
0:14:45	14	0,6	23	11	150
0:14:46	14	0,6	23	11	150
0:14:47	14	0,6	23	11	150
0:14:48	14	0,6	23	11	150
0:14:49	14	0,6	23	11	150
0:14:50	14	0,6	23	11	150
0:14:51	14	0,6	23	11	150
0:14:52	14	0,6	23	11	150
0:14:53	14	0,6	23	11	150
0:14:54	14	0,6	23	11	150
0:14:55	14	0,6	23	10	150
0:14:56	14	0,6	23	11	150
0:14:57	14	0,6	23	10	150
0:14:58	14	0,6	23	11	150
0:14:59	14	0,6	23	11	150
0:15:00	14	0,6	23	11	150
0:15:01	14	0,6	23	10	150
0:15:02	14	0,6	23	11	150
0:15:03	14	0,6	23	10	150
0:15:04	14	0,6	23	10	150
0:15:05	14	0,6	23	10	150
0:15:06	14	0,6	23	10	150
0:15:07	14	0,6	23	11	150
0:15:08	14	0,6	23	10	150
0:15:09	14	0,6	23	11	150
0:15:10	14	0,6	23	10	150
0:15:11	14	0,6	23	11	150
0:15:12	14	0,6	23	11	150
0:15:13	14	0,6	23	11	150
0:15:14	14	0,6	23	11	150
0:15:15	14	0,6	23	10	150
0:15:16	14	0,6	23	11	150
0:15:17	14	0,6	23	10	150
0:15:18	14	0,6	23	10	150
0:15:19	14	0,6	23	10	150
0:15:20	14	0,6	23	10	150
0:15:21	14	0,6	23	10	150
0:15:22	14	0,6	23	11	150
0:15:23	14	0,6	23	10	150
0:15:24	14	0,6	23	11	150
0:15:25	14	0,6	23	10	150
0:15:26	14	0,6	22	10	150
0:15:27	14	0,6	22	11	150
0:15:28	14	0,6	22	10	150
0:15:29	14	0,6	22	10	150
0:15:30	14	0,6	22	10	150
0:15:31	14	0,6	22	10	150
0:15:32	14	0,6	22	10	150
0:15:33	14	0,6	22	11	150
0:15:34	14	0,6	22	10	150
0:15:35	14	0,6	22	10	150
0:15:36	14	0,6	22	10	150
0:15:37	14	0,6	22	10	150
0:15:38	14	0,6	22	10	150
0:15:39	14	0,6	22	10	150
0:15:40	14	0,6	22	10	150
0:15:41	14	0,6	22	10	150
0:15:42	14	0,6	22	10	150
0:15:43	14	0,6	22	10	150
0:15:44	14	0,6	22	10	150
0:15:45	14	0,6	22	10	150
0:15:46	14	0,6	22	10	150
0:15:47	14	0,6	22	10	150
0:15:48	14	0,6	22	10	150
0:15:49	14	0,6	22	10	150
0:15:50	14	0,6	22	10	150
0:15:51	14	0,6	22	11	150
0:15:52	14	0,6	22	10	150
0:15:53	14	0,6	22	10	150
0:15:54	14	0,6	22	10	150
0:15:55	14	0,6	22	10	150
0:15:56	14	0,6	22	10	150
0:15:57	14	0,6	22	10	150
0:15:58	14	0,6	22	10	150
0:15:59	14	0,6	22	10	150
0:16:00	14	0,6	22	10	150
0:16:01	14	0,6	22	10	150
0:16:02	14	0,6	22	10	150
0:16:03	14	0,6	22	10	150
0:16:04	14	0,6	22	10	150
0:16:05	14	0,6	22	10	150
0:16:06	14	0,6	22	10	150
0:16:07	14	0,6	22	10	150
0:16:08	14	0,6	22	10	150
0:16:09	14	0,6	22	10	150
0:16:10	14	0,6	22	10	150
0:16:11	14	0,6	22	10	150
0:16:12	14	0,6	22	10	150
0:16:13	14	0,6	23	10	150
0:16:14	14	0,6	23	10	150
0:16:15	14	0,6	23	10	150
0:16:16	14	0,6	23	10	150
0:16:17	14	0,6	23	10	150
0:16:18	14	0,6	22	10	150
0:16:19	14	0,6	22	10	150
0:16:20	14	0,6	22	10	150
0:16:21	14	0,6	22	10	150
0:16:22	14	0,6	22	10	150
0:16:23	14	0,6	22	10	150
0:16:24	14	0,6	22	10	150
0:16:25	14	0,6	22	10	150
0:16:26	14	0,6	23	10	150
0:16:27	14	0,6	23	10	150
0:16:28	14	0,6	23	10	150
0:16:29	14	0,6	23	10	150
0:16:30	14	0,6	23	10	150
0:16:31	14	0,6	23	10	150
0:16:32	14	0,6	23	10	150
0:16:33	14	0,6	23	10	150
0:16:34	14	0,6	23	10	150
0:16:35	14	0,6	23	10	150
0:16:36	14	0,6	23	10	150
0:16:37	14	0,6	23	10	150
0:16:38	14	0,6	23	10	150
0:16:39	14	0,6	23	10	150
0:16:40	14	0,6	23	10	150
0:16:41	14	0,6	23	10	150
0:16:42	14	0,6	23	10	150
0:16:43	14	0,6	23	10	150
0:16:44	14	0,6	23	10	150
0:16:45	14	0,6	23	10	150
0:16:46	14	0,6	23	10	150
0:16:47	14	0,6	23	10	150
0:16:48	14	0,6	23	10	150
0:16:49	14	0,6	23	10	150
0:16:50	14	0,6	23	10	150
0:16:51	14	0,6	23	10	150
0:16:52	14	0,6	23	10	150
0:16:53	14	0,6	23	10	150
0:16:54	14	0,6	23	10	150
0:16:55	14	0,6	23	10	150
0:16:56	14	0,6	23	10	150
0:16:57	14	0,6	23	10	150
0:16:58	14	0,6	23	10	150
0:16:59	14	0,6	23	10	150
0:17:00	13	0,6	23	10	150
0:17:01	13	0,6	23	10	150
0:17:02	13	0,6	23	10	150
0:17:03	14	0,6	23	10	150
0:17:04	13	0,6	23	10	150
0:17:05	13	0,6	23	10	150
0:17:06	13	0,6	23	10	150
0:17:07	13	0,6	23	10	150
0:17:08	13	0,6	23	10	150
0:17:09	13	0,6	23	10	150
0:17:10	13	0,6	23	10	150
0:17:11	13	0,6	23	10	150
0:17:12	13	0,6	23	10	150
0:17:13	13	0,6	23	10	150
0:17:14	13	0,6	23	10	150
0:17:15	13	0,6	23	10	150
0:17:16	13	0,6	23	10	150
0:17:17	13	0,6	23	10	150
0:17:18	13	0,6	23	10	150
0:17:19	13	0,6	23	10	150
0:17:20	13	0,6	23	10	150
0:17:21	13	0,6	23	10	150
0:17:22	13	0,6	23	10	150
0:17:23	13	0,6	23	10	150
0:17:24	13	0,6	23	10	150
0:17:25	13	0,6	23	10	150
0:17:26	13	0,6	23	10	150
0:17:27	13	0,6	23	10	150
0:17:28	13	0,6	23	10	150
0:17:29	13	0,6	23	10	150
0:17:30	13	0,6	23	10	150
0:17:31	13	0,6	23	10	150
0:17:32	13	0,6	23	10	150
0:17:33	13	0,6	23	10	150
0:17:34	13	0,6	23	10	150
0:17:35	13	0,6	23	10	150
0:17:36	13	0,6	23	10	150
0:17:37	13	0,6	23	10	150
0:17:38	13	0,6	23	10	150
0:17:39	13	0,6	23	10	150
0:17:40	13	0,6	23	10	150
0:17:41	13	0,6	23	10	150
0:17:42	13	0,6	23	10	150
0:17:43	13	0,6	23	10	150
0:17:44	13	0,6	23	10	150
0:17:45	13	0,6	23	10	150
0:17:46	13	0,6	23	10	150
0:17:47	13	0,6	23	10	150
0:17:48	13	0,6	23	10	150
0:17:49	13	0,6	23	10	150
0:17:50	13	0,6	23	10	150
0:17:51	13	0,6	23	10	150
0:17:52	13	0,6	23	10	150
0:17:53	13	0,6	23	10	150
0:17:54	13	0,6	23	10	150
0:17:55	13	0,6	23	10	150
0:17:56	13	0,6	23	10	150
0:17:57	13	0,6	23	10	150
0:17:58	13	0,6	23	10	150
0:17:59	13	0,6	23	10	150
0:18:00	13	0,6	23	10	150
0:18:01	13	0,6	23	10	150
0:18:02	13	0,6	23	10	150
0:18:03	13	0,6	23	10	150
0:18:04	13	0,6	23	10	150
0:18:05	13	0,6	23	10	150
0:18:06	13	0,6	23	10	150
0:18:07	13	0,6	23	10	150
0:18:08	13	0,6	23	10	150
0:18:09	13	0,6	23	10	150
0:18:10	13	0,6	23	10	150
0:18:11	13	0,6	23	10	150
0:18:12	13	0,6	23	10	150
0:18:13	13	0,6	23	10	150
0:18:14	13	0,6	23	10	150
0:18:15	13	0,6	23	10	150
0:18:16	13	0,6	23	10	150
0:18:17	13	0,6	23	10	150
0:18:18	13	0,6	23	10	150
0:18:19	13	0,6	23	10	150
0:18:20	13	0,6	23	10	150
0:18:21	13	0,6	23	10	150
0:18:22	13	0,6	23	10	150
0:18:23	13	0,6	23	10	150
0:18:24	13	0,6	23	10	150
0:18:25	13	0,6	23	10	150
0:18:26	13	0,6	23	10	150
0:18:27	13	0,6	23	10	150
0:18:28	13	0,6	23	10	150
0:18:29	13	0,6	23	10	150
0:18:30	13	0,6	23	10	150
0:18:31	13	0,6	23	10	150
0:18:32	13	0,6	23	10	150
0:18:33	13	0,6	23	10	150
0:18:34	13	0,6	23	10	150
0:18:35	13	0,6	23	10	150
0:18:36	13	0,6	23	10	150
0:18:37	13	0,6	23	10	150
0:18:38	13	0,6	23	10	150
0:18:39	13	0,6	23	10	150
0:18:40	13	0,6	23	10	150
0:18:41	13	0,6	23	10	150
0:18:42	13	0,6	23	10	150
0:18:43	13	0,6	23	10	150
0:18:44	13	0,6	23	10	150
0:18:45	13	0,6	23	10	150
0:18:46	13	0,6	23	10	150
0:18:47	13	0,6	23	10	150
0:18:48	13	0,6	23	10	150
0:18:49	13	0,6	23	10	150
0:18:50	13	0,6	23	10	150
0:18:51	13	0,6	23	10	150
0:18:52	13	0,6	23	10	150
0:18:53	13	0,6	23	10	150
0:18:54	13	0,6	23	10	150
0:18:55	13	0,6	23	10	150
0:18:56	13	0,6	23	10	150
0:18:57	13	0,6	23	10	150
0:18:58	13	0,6	23	10	150
0:18:59	13	0,6	23	10	150
0:19:00	13	0,6	23	10	150
0:19:01	13	0,6	23	10	150
0:19:02	13	0,6	23	10	150
0:19:03	13	0,6	23	10	150
0:19:04	13	0,6	23	10	150
0:19:05	13	0,6	23	10	150
0:19:06	13	0,6	23	10	150
0:19:07	13	0,6	23	10	150
0:19:08	13	0,6	23	10	150
0:19:09	13	0,6	23	10	150
0:19:10	13	0,6	23	10	150
0:19:11	13	0,6	23	10	150
0:19:12	13	0,6	23	10	150
0:19:13	13	0,6	23	10	150
0:19:14	13	0,6	23	10	150
0:19:15	13	0,6	23	10	150
0:19:16	13	0,6	23	10	150
0:19:17	13	0,6	23	10	150
0:19:18	13	0,6	23	10	150
0:19:19	13	0,6	23	10	150
0:19:20	13	0,6	23	10	150
0:19:21	13	0,6	23	10	150
0:19:22	13	0,6	23	10	150
0:19:23	13	0,6	23	10	150
0:19:24	13	0,6	23	10	150
0:19:25	13	0,6	23	10	150
0:19:26	13	0,6	23	10	150
0:19:27	13	0,6	23	10	150
0:19:28	13	0,6	23	10	150
0:19:29	13	0,6	23	10	150
0:19:30	13	0,6	23	10	150
0:19:31	13	0,6	23	10	150
0:19:32	13	0,6	23	10	150
0:19:33	13	0,6	23	10	150
0:19:34	13	0,6	23	10	150
0:19:35	13	0,6	23	10	150
0:19:36	13	0,6	23	10	150
0:19:37	13	0,6	23	10	150
0:19:38	13	0,6	23	10	150
0:19:39	13	0,6	23	10	150
0:19:40	13	0,6	23	10	150
0:19:41	13	0,6	23	10	150
0:19:42	13	0,6	23	10	150
0:19:43	13	0,6	23	10	150
0:19:44	13	0,6	23	10	150
0:19:45	13	0,6	23	10	150
0:19:46	13	0,6	23	10	150
0:19:47	13	0,6	23	10	150
0:19:48	13	0,6	23	10	150
0:19:49	13	0,6	23	10	150
0:19:50	13	0,6	23	10	150
0:19:51	13	0,6	23	10	150
0:19:52	13	0,6	23	10	150
0:19:53	13	0,6	23	10	150
0:19:54	13	0,6	23	10	150
0:19:55	13	0,6	23	10	150
0:19:56	13	0,6	23	10	150
0:19:57	13	0,6	23	10	150
0:19:58	13	0,6	23	10	150
0:19:59	13	0,6	23	10	150
0:20:00	13	0,6	23	10	150
0:20:01	13	0,6	23	10	150
0:20:02	13	0,6	23	10	150
0:20:03	13	0,6	23	10	150
0:20:04	13	0,6	23	10	150
0:20:05	13	0,6	23	10	150
0:20:06	13	0,6	23	10	150
0:20:07	13	0,6	23	10	150
0:20:08	13	0,6	23	10	150
0:20:09	13	0,6	23	10	150
0:20:10	13	0,6	23	10	150
0:20:11	13	0,6	23	10	150
0:20:12	13	0,6	23	10	150
0:20:13	13	0,6	23	10	150
0:20:14	13	0,6	23	10	150
0:20:15	13	0,6	23	10	150
0:20:16	13	0,6	23	10	150
0:20:17	13	0,6	23	10	150
0:20:18	13	0,6	23	10	150
0:20:19	13	0,6	23	10	150
0:20:20	13	0,6	23	10	150
0:20:21	13	0,6	23	10	150
0:20:22	13	0,6	23	10	150
0:20:23	13	0,6	23	10	150
0:20:24	13	0,6	23	10	150
0:20:25	13	0,6	23	10	150
0:20:26	13	0,6	23	10	150
0:20:27	13	0,6	23	10	150
0:20:28	13	0,6	23	10	150
0:20:29	13	0,6	23	10	150
0:20:30	13	0,6	23	10	150
0:20:31	13	0,6	23	10	150
0:20:32	13	0,6	23	10	150
0:20:33	13	0,6	23	10	150
0:20:34	13	0,6	23	10	150
0:20:35	13	0,6	23	10	150
0:20:36	13	0,6	23	10	150
0:20:37	13	0,6	23	10	150
0:20:38	13	0,6	23	10	150
0:20:39	13	0,6	23	10	150
0:20:40	12	0,6	23	10	150
0:20:41	12	0,6	23	10	150
0:20:42	12	0,6	23	10	150
0:20:43	12	0,6	23	10	150
0:20:44	12	0,6	23	10	150
0:20:45	12	0,6	23	10	150
0:20:46	12	0,6	23	10	150
0:20:47	12	0,6	23	10	150
0:20:48	12	0,6	23	10	150
0:20:49	12	0,6	23	10	150
0:20:50	12	0,6	23	10	150
0:20:51	12	0,6	23	10	150
0:20:52	12	0,6	23	10	150
0:20:53	12	0,6	23	10	150
0:20:54	12	0,6	23	10	150
0:20:55	12	0,6	23	10	150
0:20:56	12	0,6	23	10	150
0:20:57	12	0,6	23	10	150
0:20:58	12	0,6	23	10	150
0:20:59	12	0,6	23	10	150
0:21:00	12	0,6	23	10	150
0:21:01	12	0,6	23	10	150
0:21:02	12	0,6	23	10	150
0:21:03	12	0,6	23	10	150
0:21:04	12	0,6	23	10	150
0:21:05	12	0,6	23	10	150
0:21:06	12	0,6	23	10	150
0:21:07	12	0,6	23	10	150
0:21:08	12	0,6	23	9	150
0:21:09	12	0,6	23	10	150
0:21:10	12	0,6	23	10	150
0:21:11	12	0,6	23	10	150
0:21:12	12	0,6	23	10	150
0:21:13	12	0,6	23	10	150
0:21:14	12	0,6	23	10	150
0:21:15	12	0,6	23	10	150
0:21:16	12	0,6	23	10	150
0:21:17	12	0,6	23	10	150
0:21:18	12	0,6	23	10	150
0:21:19	12	0,6	23	9	150
0:21:20	12	0,6	23	10	150
0:21:21	12	0,6	23	10	150
0:21:22	12	0,6	23	10	150
0:21:23	12	0,6	23	10	150
0:21:24	12	0,6	23	9	150
0:21:25	12	0,6	23	10	150
0:21:26	12	0,6	23	10	150
0:21:27	12	0,6	23	10	150
0:21:28	12	0,6	23	10	150
0:21:29	12	0,6	23	10	150
0:21:30	12	0,6	23	9	150
0:21:31	12	0,6	23	10	150
0:21:32	12	0,6	23	9	150
0:21:33	12	0,6	23	10	150
0:21:34	12	0,6	23	10	150
0:21:35	12	0,6	23	9	150
0:21:36	12	0,6	23	10	150
0:21:37	12	0,6	23	10	150
0:21:38	12	0,6	23	9	150
0:21:39	12	0,6	23	9	150
0:21:40	12	0,6	23	10	150
0:21:41	12	0,6	23	9	150
0:21:42	12	0,6	23	9	150
0:21:43	12	0,6	23	10	150
0:21:44	12	0,6	23	9	150
0:21:45	12	0,6	23	9	150
0:21:46	12	0,6	23	9	150
0:21:47	12	0,6	23	10	150
0:21:48	12	0,6	23	10	150
0:21:49	12	0,6	23	9	150
0:21:50	12	0,6	23	9	150
0:21:51	12	0,6	23	10	150
0:21:52	12	0,6	23	9	150
0:21:53	12	0,6	23	10	150
0:21:54	12	0,6	23	10	150
0:21:55	12	0,6	23	9	150
0:21:56	12	0,6	23	10	150
0:21:57	12	0,6	23	9	150
0:21:58	12	0,6	23	10	150
0:21:59	12	0,6	23	9	150
0:22:00	12	0,6	23	10	150
0:22:01	12	0,6	23	9	150
0:22:02	12	0,6	23	10	150
0:22:03	12	0,6	23	9	150
0:22:04	12	0,6	23	10	150
0:22:05	12	0,6	23	9	150
0:22:06	12	0,6	23	9	150
0:22:07	12	0,6	23	10	150
0:22:08	12	0,6	23	9	150
0:22:09	12	0,6	23	10	150
0:22:10	12	0,6	23	9	150
0:22:11	12	0,6	23	9	150
0:22:12	12	0,6	23	9	150
0:22:13	12	0,6	23	9	150
0:22:14	12	0,6	23	9	150
0:22:15	12	0,6	23	9	150
0:22:16	12	0,6	23	9	150
0:22:17	12	0,6	23	9	150
0:22:18	12	0,6	23	9	150
0:22:19	12	0,6	23	9	150
0:22:20	12	0,6	23	9	150
0:22:21	12	0,6	23	9	150
0:22:22	12	0,6	23	9	150
0:22:23	12	0,6	23	9	150
0:22:24	12	0,6	23	9	150
0:22:25	12	0,6	23	9	150
0:22:26	12	0,6	23	9	150
0:22:27	12	0,6	23	9	150
0:22:28	12	0,6	23	9	150
0:22:29	12	0,6	23	9	150
0:22:30	12	0,6	23	9	150
0:22:31	12	0,6	23	9	150
0:22:32	12	0,6	23	9	150
0:22:33	12	0,6	23	9	150
0:22:34	12	0,6	23	9	150
0:22:35	12	0,6	23	9	150
0:22:36	12	0,6	23	9	150
0:22:37	12	0,6	23	9	150
0:22:38	12	0,6	23	9	150
0:22:39	12	0,6	23	9	150
0:22:40	12	0,6	23	9	150
0:22:41	12	0,6	23	9	150
0:22:42	12	0,6	23	9	150
0:22:43	12	0,6	23	9	150
0:22:44	12	0,6	23	9	150
0:22:45	12	0,6	23	9	150
0:22:46	12	0,6	23	9	150
0:22:47	12	0,6	23	9	150
0:22:48	12	0,6	23	9	150
0:22:49	12	0,6	23	9	150
0:22:50	12	0,6	23	9	150
0:22:51	12	0,6	23	9	150
0:22:52	12	0,6	23	9	150
0:22:53	12	0,6	23	9	150
0:22:54	12	0,6	23	9	150
0:22:55	12	0,6	23	9	150
0:22:56	12	0,6	23	9	150
0:22:57	12	0,6	23	9	150
0:22:58	12	0,6	23	9	150
0:22:59	12	0,6	23	9	150
0:23:00	12	0,6	23	9	150
0:23:01	12	0,6	23	9	150
0:23:02	12	0,6	23	9	150
0:23:03	12	0,6	23	9	150
0:23:04	12	0,6	23	9	150
0:23:05	12	0,6	23	9	150
0:23:06	12	0,6	23	9	150
0:23:07	12	0,6	23	9	150
0:23:08	12	0,6	23	9	150
0:23:09	12	0,6	23	9	150
0:23:10	12	0,6	23	9	150
0:23:11	12	0,6	23	9	150
0:23:12	12	0,6	23	9	150
0:23:13	12	0,6	23	9	150
0:23:14	12	0,6	23	9	150
0:23:15	12	0,6	23	9	150
0:23:16	12	0,6	23	9	150
0:23:17	12	0,6	23	9	150
0:23:18	12	0,6	23	9	150
0:23:19	12	0,6	23	9	150
0:23:20	12	0,6	23	9	150
0:23:21	12	0,6	23	9	150
0:23:22	12	0,6	23	9	150
0:23:23	12	0,6	23	9	150
0:23:24	12	0,6	23	9	150
0:23:25	12	0,6	23	9	150
0:23:26	12	0,6	23	9	150
0:23:27	12	0,6	23	9	150
0:23:28	12	0,6	23	9	150
0:23:29	12	0,6	23	9	150
0:23:30	12	0,6	23	9	150
0:23:31	12	0,6	23	9	150
0:23:32	12	0,6	23	9	150
0:23:33	12	0,6	23	9	150
0:23:34	12	0,6	23	9	150
0:23:35	12	0,6	23	9	150
0:23:36	12	0,6	23	9	150
0:23:37	12	0,6	23	9	150
0:23:38	12	0,6	23	9	150
0:23:39	12	0,6	23	9	150
0:23:40	12	0,6	23	9	150
0:23:41	12	0,6	23	9	150
0:23:42	12	0,6	23	9	150
0:23:43	12	0,6	23	9	150
0:23:44	12	0,6	23	9	150
0:23:45	12	0,6	23	9	150
0:23:46	12	0,6	23	9	150
0:23:47	12	0,6	24	9	150
0:23:48	12	0,6	24	9	150
0:23:49	12	0,6	24	9	150
0:23:50	12	0,6	24	9	150
0:23:51	12	0,6	24	9	150
0:23:52	12	0,6	24	9	150
0:23:53	12	0,6	24	9	150
0:23:54	12	0,6	24	9	150
0:23:55	12	0,6	24	9	150
0:23:56	12	0,6	24	9	150
0:23:57	12	0,6	24	9	150
0:23:58	12	0,6	24	9	150
0:23:59	12	0,6	24	9	150
0:24:00	12	0,6	24	9	150
0:24:01	12	0,6	24	9	150
0:24:02	12	0,6	24	9	150
0:24:03	12	0,6	24	9	150
0:24:04	12	0,6	24	9	150
0:24:05	12	0,6	24	9	150
0:24:06	12	0,6	24	9	150
0:24:07	12	0,6	24	9	150
0:24:08	12	0,6	24	9	150
0:24:09	12	0,6	24	9	150
0:24:10	12	0,6	24	9	150
0:24:11	12	0,6	24	9	150
0:24:12	12	0,6	24	9	150
0:24:13	12	0,6	24	9	150
0:24:14	12	0,6	24	9	150
0:24:15	12	0,6	24	9	150
0:24:16	12	0,6	24	9	150
0:24:17	12	0,6	24	9	150
0:24:18	12	0,6	24	9	150
0:24:19	12	0,6	24	9	150
0:24:20	12	0,6	24	9	150
0:24:21	12	0,6	24	9	150
0:24:22	12	0,6	24	9	150
0:24:23	12	0,6	24	9	150
0:24:24	12	0,6	24	9	150
0:24:25	12	0,6	24	9	150
0:24:26	12	0,6	24	9	150
0:24:27	12	0,6	24	9	150
0:24:28	12	0,6	24	9	150
0:24:29	12	0,6	24	9	150
0:24:30	12	0,6	24	9	150
0:24:31	12	0,6	24	9	150
0:24:32	12	0,6	24	9	150
0:24:33	12	0,6	24	9	150
0:24:34	12	0,6	24	9	150
0:24:35	12	0,6	24	9	150
0:24:36	12	0,6	24	9	150
0:24:37	12	0,6	24	9	150
0:24:38	12	0,6	24	9	150
0:24:39	12	0,6	24	9	150
0:24:40	12	0,6	24	9	150
0:24:41	12	0,6	24	9	150
0:24:42	12	0,6	24	9	150
0:24:43	12	0,6	24	9	150
0:24:44	12	0,6	24	9	150
0:24:45	12	0,6	24	9	150
0:24:46	12	0,6	24	9	150
0:24:47	12	0,6	24	9	150
0:24:48	12	0,6	24	9	150
0:24:49	12	0,6	24	9	150
0:24:50	12	0,6	24	9	150
0:24:51	12	0,6	24	9	150
0:24:52	12	0,6	24	9	150
0:24:53	12	0,6	24	9	150
0:24:54	12	0,6	24	9	150
0:24:55	12	0,6	24	9	150
0:24:56	12	0,6	24	9	150
0:24:57	12	0,6	24	9	150
0:24:58	12	0,6	24	9	150
0:24:59	12	0,6	24	9	150
0:25:00	12	0,6	24	9	150
0:25:01	12	0,6	24	9	150
0:25:02	12	0,6	24	9	150
0:25:03	12	0,6	24	9	150
0:25:04	12	0,6	24	9	150
0:25:05	12	0,6	24	9	150
0:25:06	12	0,6	24	9	150
0:25:07	12	0,6	24	9	150
0:25:08	12	0,6	24	9	150
0:25:09	12	0,6	24	9	150
0:25:10	12	0,6	24	9	150
0:25:11	12	0,6	24	9	150
0:25:12	12	0,6	24	9	150
0:25:13	11	0,6	24	9	150
0:25:14	11	0,6	24	9	150
0:25:15	11	0,6	24	9	150
0:25:16	12	0,6	24	9	150
0:25:17	11	0,6	24	9	150
0:25:18	11	0,6	24	9	150
0:25:19	11	0,6	24	9	150
0:25:20	11	0,6	24	9	150
0:25:21	11	0,6	24	9	150
0:25:22	11	0,6	24	9	150
0:25:23	11	0,6	24	9	150
0:25:24	11	0,6	24	9	150
0:25:25	11	0,6	24	9	150
0:25:26	11	0,6	24	9	150
0:25:27	11	0,6	24	9	150
0:25:28	11	0,6	24	9	150
0:25:29	11	0,6	24	9	150
0:25:30	11	0,6	24	9	150
0:25:31	11	0,6	24	9	150
0:25:32	11	0,6	24	9	150
0:25:33	11	0,6	24	9	150
0:25:34	11	0,6	24	9	150
0:25:35	11	0,6	24	9	150
0:25:36	11	0,6	24	9	150
0:25:37	11	0,6	24	9	150
0:25:38	11	0,6	24	9	150
0:25:39	11	0,6	24	9	150
0:25:40	11	0,6	24	9	150
0:25:41	11	0,6	24	9	150
0:25:42	11	0,6	24	9	150
0:25:43	11	0,6	24	9	150
0:25:44	11	0,6	24	9	150
0:25:45	11	0,6	24	9	150
0:25:46	11	0,6	24	9	150
0:25:47	11	0,6	24	9	150
0:25:48	11	0,6	24	9	150
0:25:49	11	0,6	24	9	150
0:25:50	11	0,6	24	9	150
0:25:51	11	0,6	24	9	150
0:25:52	11	0,6	24	9	150
0:25:53	11	0,6	24	9	150
0:25:54	11	0,6	24	9	150
0:25:55	11	0,6	24	9	150
0:25:56	11	0,6	24	9	150
0:25:57	11	0,6	24	9	150
0:25:58	11	0,6	24	9	150
0:25:59	11	0,6	24	9	150
0:26:00	11	0,6	24	9	150
0:26:01	11	0,6	24	9	150
0:26:02	11	0,6	24	9	150
0:26:03	11	0,6	24	9	150
0:26:04	11	0,6	24	9	150
0:26:05	11	0,6	24	9	150
