Repository: ProgWizer/parser

File: project-root/data/Data Acquisition/Data Acquisition/2021 year (353)/21-050 D Bulk UNG.txt (part 1 of 16)
--Test Summary--
Full Path and File Name	
Instrument Name	7322
Instrument Type	Model 7322 Consistometer - Variable Speed
Instrument Serial Number	
Test Start Date	14.04.2021
Test Start Time	10:43:14
Test Stop Date	14.04.2021
Test Stop Time	17:15:53
Test Length	6:32:39
Final Sample Time Offset	6:32:39
Controller Schedule Name	
Sampling Period	1 second
Comments	
Information	WellID	
Information	Customer	
Information	EngName	DENIS
Information	CementClass	G Holsim
Information	CementMfr	
Information	Additives	Blend + 0.05% R-FT
Information	Density	
Information	BHCT	
Information	BHST	
Information	FluidLoss	
Information	JobType	
Calculated Value	Time_30Bc	N/A
Calculated Value	Time_70Bc	N/A
Initial Temperature (°C)	27 °C
Final Temperature (°C)	75 °C
Initial Pressure (MPa)	0,6 MPa
Final Pressure (MPa)	40,6 MPa
Initial Consistency (Bc)	19 Bc
Final Consistency (Bc)	14 Bc
Initial Wall Temperature (°C)	25 °C
Final Wall Temperature (°C)	75 °C
Initial Motor Speed (RPM)	150 RPM
Final Motor Speed (RPM)	150 RPM
--Data--
Time (HH:MM:SS)	Temperature (°C)	Pressure (MPa)	Consistency (Bc)	Wall Temperature (°C)	Motor Speed (RPM)
0:00:00	27	0,6	19	25	150
0:00:01	27	0,6	19	25	150
0:00:02	27	0,6	19	25	150
0:00:03	27	0,6	19	25	150
0:00:04	27	0,6	19	25	150
0:00:05	27	0,6	19	25	150
0:00:06	27	0,6	19	25	150
0:00:07	27	0,6	19	25	150
0:00:08	27	0,6	19	25	150
0:00:09	27	0,6	19	25	150
0:00:10	27	0,6	19	25	150
0:00:11	27	0,7	19	25	150
0:00:12	27	0,7	19	25	150
0:00:13	27	0,7	19	25	150
0:00:14	27	0,7	19	25	150
0:00:15	27	0,7	19	25	150
0:00:16	27	0,7	19	25	150
0:00:17	27	0,8	19	25	150
0:00:18	27	0,8	19	25	150
0:00:19	27	0,8	19	25	150
0:00:20	27	0,8	19	25	150
0:00:21	27	0,8	19	25	150
0:00:22	27	0,9	19	25	150
0:00:23	27	0,9	19	25	150
0:00:24	27	0,9	19	25	150
0:00:25	27	0,9	19	25	150
0:00:26	27	0,9	19	25	150
0:00:27	27	0,9	19	25	150
0:00:28	27	0,9	19	25	150
0:00:29	27	1,0	19	25	150
0:00:30	27	1,1	19	25	150
0:00:31	27	1,1	19	25	150
0:00:32	27	1,1	19	25	150
0:00:33	27	1,1	19	26	150
0:00:34	27	1,1	19	26	150
0:00:35	27	1,1	19	25	150
0:00:36	27	1,1	19	26	150
0:00:37	27	1,1	20	26	150
0:00:38	27	1,2	20	26	150
0:00:39	27	1,2	20	26	150
0:00:40	27	1,3	20	26	150
0:00:41	27	1,4	20	26	150
0:00:42	27	1,4	20	26	150
0:00:43	27	1,4	20	26	150
0:00:44	27	1,4	20	26	150
0:00:45	27	1,4	20	26	150
0:00:46	27	1,4	20	26	150
0:00:47	27	1,4	20	27	150
0:00:48	27	1,4	20	27	150
0:00:49	27	1,5	20	27	150
0:00:50	27	1,5	20	27	150
0:00:51	27	1,5	20	27	150
0:00:52	27	1,5	20	27	150
0:00:53	27	1,5	20	27	150
0:00:54	27	1,5	20	27	150
0:00:55	27	1,5	20	27	150
0:00:56	27	1,5	20	27	150
0:00:57	27	1,6	20	27	150
0:00:58	27	1,6	20	27	150
0:00:59	27	1,6	20	27	150
0:01:00	27	1,6	20	28	150
0:01:01	27	1,6	20	28	150
0:01:02	27	1,6	20	28	150
0:01:03	27	1,7	20	28	150
0:01:04	27	1,7	20	28	150
0:01:05	27	1,7	20	28	150
0:01:06	27	1,8	20	28	150
0:01:07	27	2,0	20	28	150
0:01:08	27	2,0	20	28	150
0:01:09	27	2,1	20	28	150
0:01:10	27	2,1	20	29	150
0:01:11	27	2,1	20	29	150
0:01:12	27	2,1	20	29	150
0:01:13	27	2,2	20	29	150
0:01:14	27	2,2	20	29	150
0:01:15	27	2,2	20	29	150
0:01:16	27	2,2	20	29	150
0:01:17	27	2,2	20	29	150
0:01:18	27	2,3	20	29	150
0:01:19	27	2,3	20	29	150
0:01:20	27	2,3	20	29	150
0:01:21	27	2,3	20	29	150
0:01:22	27	2,4	20	30	150
0:01:23	27	2,4	20	30	150
0:01:24	27	2,4	20	30	150
0:01:25	27	2,4	20	30	150
0:01:26	27	2,5	20	30	150
0:01:27	27	2,5	20	30	150
0:01:28	27	2,5	20	30	150
0:01:29	27	2,6	20	30	150
0:01:30	27	2,6	20	30	150
0:01:31	27	2,6	20	30	150
0:01:32	27	2,6	20	31	150
0:01:33	27	2,7	20	31	150
0:01:34	27	2,7	20	31	150
0:01:35	27	2,7	20	31	150
0:01:36	27	2,8	20	31	150
0:01:37	27	2,8	20	31	150
0:01:38	27	2,8	20	31	150
0:01:39	27	2,9	20	31	150
0:01:40	27	2,9	20	31	150
0:01:41	27	2,9	20	31	150
0:01:42	27	2,9	20	31	150
0:01:43	27	3,0	20	31	150
0:01:44	27	3,0	20	32	150
0:01:45	27	3,0	20	32	150
0:01:46	27	3,1	20	32	150
0:01:47	27	3,1	20	32	150
0:01:48	27	3,1	20	32	150
0:01:49	27	3,2	20	32	150
0:01:50	27	3,2	20	32	150
0:01:51	27	3,2	20	32	150
0:01:52	27	3,3	20	32	150
0:01:53	27	3,3	20	32	150
0:01:54	27	3,3	20	32	150
0:01:55	27	3,4	20	32	150
0:01:56	27	3,4	20	33	150
0:01:57	27	3,4	20	33	150
0:01:58	27	3,5	20	33	150
0:01:59	27	3,5	20	33	150
0:02:00	27	3,5	20	33	150
0:02:01	27	3,6	20	33	150
0:02:02	27	3,6	20	33	150
0:02:03	27	3,6	20	33	150
0:02:04	27	3,7	20	33	150
0:02:05	27	3,7	20	33	150
0:02:06	27	3,7	20	33	150
0:02:07	27	3,8	20	33	150
0:02:08	27	3,8	20	34	150
0:02:09	27	3,8	21	34	150
0:02:10	27	3,9	21	34	150
0:02:11	27	3,9	21	34	150
0:02:12	27	3,9	21	34	150
0:02:13	27	3,9	21	34	150
0:02:14	27	4,0	21	34	150
0:02:15	27	4,0	21	34	150
0:02:16	27	4,0	21	34	150
0:02:17	27	4,1	21	34	150
0:02:18	27	4,1	21	34	150
0:02:19	27	4,1	21	34	150
0:02:20	27	4,1	21	34	150
0:02:21	27	4,1	21	34	150
0:02:22	27	4,1	21	34	150
0:02:23	27	4,1	21	34	150
0:02:24	27	4,2	21	34	150
0:02:25	27	4,2	21	34	150
0:02:26	27	4,2	21	34	150
0:02:27	27	4,2	21	35	150
0:02:28	27	4,2	21	35	150
0:02:29	27	4,2	21	35	150
0:02:30	27	4,3	21	35	150
0:02:31	27	4,3	21	35	150
0:02:32	27	4,3	21	35	150
0:02:33	27	4,4	21	35	150
0:02:34	27	4,4	21	35	150
0:02:35	27	4,3	21	35	150
0:02:36	27	4,3	21	35	150
0:02:37	27	4,4	21	35	150
0:02:38	27	4,4	21	35	150
0:02:39	27	4,4	21	35	150
0:02:40	27	4,5	21	35	150
0:02:41	27	4,5	21	35	150
0:02:42	27	4,5	21	35	150
0:02:43	27	4,6	21	35	150
0:02:44	27	4,5	21	36	150
0:02:45	27	4,5	21	36	150
0:02:46	27	4,5	21	36	150
0:02:47	27	4,5	21	36	150
0:02:48	27	4,6	21	36	150
0:02:49	27	4,6	21	36	150
0:02:50	28	4,6	21	36	150
0:02:51	28	4,7	21	36	150
0:02:52	28	4,7	21	36	150
0:02:53	28	4,7	21	36	150
0:02:54	28	4,7	21	36	150
0:02:55	28	4,8	21	36	150
0:02:56	28	4,8	21	36	150
0:02:57	28	4,8	21	36	150
0:02:58	28	4,8	21	36	150
0:02:59	28	4,8	21	36	150
0:03:00	28	4,8	21	36	150
0:03:01	28	4,8	21	36	150
0:03:02	28	4,8	21	36	150
0:03:03	28	4,9	21	36	150
0:03:04	28	4,9	21	36	150
0:03:05	28	4,9	21	36	150
0:03:06	28	4,9	21	36	150
0:03:07	28	4,9	21	36	150
0:03:08	28	5,0	21	36	150
0:03:09	28	5,0	21	36	150
0:03:10	28	5,0	21	36	150
0:03:11	28	5,0	21	36	150
0:03:12	28	5,0	21	37	150
0:03:13	28	5,1	21	37	150
0:03:14	28	5,1	21	36	150
0:03:15	28	5,1	21	36	150
0:03:16	28	5,1	21	37	150
0:03:17	28	5,1	21	37	150
0:03:18	28	5,2	21	36	150
0:03:19	28	5,2	21	37	150
0:03:20	28	5,2	21	37	150
0:03:21	28	5,2	21	37	150
0:03:22	28	5,2	21	37	150
0:03:23	28	5,3	21	37	150
0:03:24	28	5,3	21	37	150
0:03:25	28	5,3	21	37	150
0:03:26	28	5,3	21	37	150
0:03:27	28	5,3	21	37	150
0:03:28	28	5,4	21	37	150
0:03:29	28	5,4	21	37	150
0:03:30	28	5,4	21	37	150
0:03:31	28	5,4	21	37	150
0:03:32	28	5,4	21	37	150
0:03:33	29	5,4	21	37	150
0:03:34	29	5,4	21	37	150
0:03:35	29	5,4	21	37	150
0:03:36	29	5,5	21	37	150
0:03:37	29	5,5	21	37	150
0:03:38	29	5,5	21	37	150
0:03:39	29	5,5	21	37	150
0:03:40	29	5,5	21	37	150
0:03:41	29	5,5	21	37	150
0:03:42	29	5,5	21	37	150
0:03:43	29	5,6	21	37	150
0:03:44	29	5,6	21	37	150
0:03:45	29	5,6	21	37	150
0:03:46	29	5,6	21	37	150
0:03:47	29	5,6	21	37	150
0:03:48	29	5,6	21	37	150
0:03:49	29	5,6	21	37	150
0:03:50	29	5,7	21	37	150
0:03:51	29	5,7	21	37	150
0:03:52	29	5,7	21	37	150
0:03:53	29	5,7	21	37	150
0:03:54	29	5,7	21	37	150
0:03:55	29	5,7	21	37	150
0:03:56	29	5,7	21	37	150
0:03:57	29	5,8	21	37	150
0:03:58	29	5,8	21	37	150
0:03:59	29	5,8	21	37	150
0:04:00	29	5,8	21	37	150
0:04:01	29	5,8	21	37	150
0:04:02	29	5,8	21	37	150
0:04:03	29	5,9	21	37	150
0:04:04	29	5,9	21	37	150
0:04:05	29	5,9	21	37	150
0:04:06	29	5,9	21	38	150
0:04:07	29	5,9	21	38	150
0:04:08	29	5,9	21	38	150
0:04:09	29	5,9	21	37	150
0:04:10	29	6,0	21	37	150
0:04:11	29	6,0	21	38	150
0:04:12	30	6,0	21	38	150
0:04:13	30	6,0	21	38	150
0:04:14	30	6,0	21	38	150
0:04:15	30	6,0	21	38	150
0:04:16	30	6,0	21	38	150
0:04:17	30	6,1	21	38	150
0:04:18	30	6,1	21	38	150
0:04:19	30	6,1	21	38	150
0:04:20	30	6,1	21	38	150
0:04:21	30	6,1	21	38	150
0:04:22	30	6,1	21	38	150
0:04:23	30	6,2	21	38	150
0:04:24	30	6,2	21	38	150
0:04:25	30	6,2	21	38	150
0:04:26	30	6,2	21	38	150
0:04:27	30	6,2	21	38	150
0:04:28	30	6,2	21	38	150
0:04:29	30	6,2	21	38	150
0:04:30	30	6,3	21	38	150
0:04:31	30	6,3	21	38	150
0:04:32	30	6,3	21	38	150
0:04:33	30	6,3	21	38	150
0:04:34	30	6,3	21	38	150
0:04:35	30	6,3	21	38	150
0:04:36	30	6,3	21	38	150
0:04:37	30	6,4	21	38	150
0:04:38	30	6,4	20	38	150
0:04:39	30	6,4	20	38	150
0:04:40	30	6,4	20	38	150
0:04:41	30	6,4	20	38	150
0:04:42	30	6,4	20	38	150
0:04:43	30	6,4	20	38	150
0:04:44	30	6,5	20	38	150
0:04:45	30	6,5	20	38	150
0:04:46	30	6,5	20	38	150
0:04:47	30	6,5	20	38	150
0:04:48	30	6,5	20	38	150
0:04:49	30	6,5	20	38	150
0:04:50	30	6,5	20	38	150
0:04:51	31	6,6	20	38	150
0:04:52	31	6,6	20	38	150
0:04:53	31	6,6	20	38	150
0:04:54	31	6,6	20	38	150
0:04:55	31	6,6	20	38	150
0:04:56	31	6,6	20	38	150
0:04:57	31	6,6	20	38	150
0:04:58	31	6,7	20	39	150
0:04:59	31	6,7	20	38	150
0:05:00	31	6,7	20	38	150
0:05:01	31	6,7	20	39	150
0:05:02	31	6,7	20	39	150
0:05:03	31	6,7	20	39	150
0:05:04	31	6,8	20	39	150
0:05:05	31	6,8	20	39	150
0:05:06	31	6,8	20	39	150
0:05:07	31	6,8	20	39	150
0:05:08	31	6,8	20	39	150
0:05:09	31	6,8	20	39	150
0:05:10	31	6,9	20	39	150
0:05:11	31	6,9	20	39	150
0:05:12	31	6,9	20	39	150
0:05:13	31	6,9	20	39	150
0:05:14	31	6,9	20	39	150
0:05:15	31	6,9	20	39	150
0:05:16	31	6,9	20	39	150
0:05:17	31	7,0	20	39	150
0:05:18	31	7,0	20	39	150
0:05:19	31	7,0	20	39	150
0:05:20	31	7,0	20	39	150
0:05:21	31	7,0	20	39	150
0:05:22	31	7,0	20	39	150
0:05:23	31	7,0	20	39	150
0:05:24	31	7,0	20	39	150
0:05:25	31	7,1	20	39	150
0:05:26	31	7,1	20	39	150
0:05:27	31	7,1	20	39	150
0:05:28	31	7,1	20	39	150
0:05:29	31	7,1	20	39	150
0:05:30	31	7,1	20	39	150
0:05:31	32	7,2	20	39	150
0:05:32	32	7,2	20	39	150
0:05:33	32	7,2	20	39	150
0:05:34	32	7,2	20	39	150
0:05:35	32	7,2	20	39	150
0:05:36	32	7,2	20	39	150
0:05:37	32	7,2	20	39	150
0:05:38	32	7,3	20	39	150
0:05:39	32	7,3	20	39	150
0:05:40	32	7,3	20	39	150
0:05:41	32	7,3	20	39	150
0:05:42	32	7,3	20	39	150
0:05:43	32	7,3	20	39	150
0:05:44	32	7,3	20	40	150
0:05:45	32	7,3	20	39	150
0:05:46	32	7,4	20	40	150
0:05:47	32	7,4	20	39	150
0:05:48	32	7,4	20	40	150
0:05:49	32	7,4	20	39	150
0:05:50	32	7,4	20	40	150
0:05:51	32	7,4	20	40	150
0:05:52	32	7,5	20	40	150
0:05:53	32	7,5	20	40	150
0:05:54	32	7,5	20	40	150
0:05:55	32	7,5	19	40	150
0:05:56	32	7,5	19	40	150
0:05:57	32	7,5	19	40	150
0:05:58	32	7,5	19	40	150
0:05:59	32	7,6	19	40	150
0:06:00	32	7,6	19	40	150
0:06:01	32	7,6	19	40	150
0:06:02	32	7,6	19	40	150
0:06:03	32	7,6	19	40	150
0:06:04	32	7,6	19	40	150
0:06:05	32	7,6	19	40	150
0:06:06	32	7,7	19	40	150
0:06:07	32	7,7	19	40	150
0:06:08	32	7,7	19	40	150
0:06:09	32	7,7	19	40	150
0:06:10	32	7,7	19	40	150
0:06:11	33	7,7	19	40	150
0:06:12	33	7,8	19	40	150
0:06:13	33	7,8	19	40	150
0:06:14	33	7,8	19	40	150
0:06:15	33	7,8	19	40	150
0:06:16	33	7,8	19	40	150
0:06:17	33	7,8	19	40	150
0:06:18	33	7,8	19	40	150
0:06:19	33	7,9	19	40	150
0:06:20	33	7,9	19	40	150
0:06:21	33	7,9	19	40	150
0:06:22	33	7,9	19	41	150
0:06:23	33	7,9	19	40	150
0:06:24	33	7,9	19	40	150
0:06:25	33	7,9	19	40	150
0:06:26	33	7,9	19	40	150
0:06:27	33	8,0	19	41	150
0:06:28	33	8,0	19	41	150
0:06:29	33	8,0	19	41	150
0:06:30	33	8,0	19	41	150
0:06:31	33	8,0	19	41	150
0:06:32	33	8,0	19	41	150
0:06:33	33	8,0	19	41	150
0:06:34	33	8,0	19	41	150
0:06:35	33	8,1	19	41	150
0:06:36	33	8,1	19	41	150
0:06:37	33	8,1	19	41	150
0:06:38	33	8,1	18	41	150
0:06:39	33	8,1	18	41	150
0:06:40	33	8,1	18	41	150
0:06:41	33	8,1	18	41	150
0:06:42	33	8,1	18	41	150
0:06:43	33	8,1	18	41	150
0:06:44	33	8,2	18	41	150
0:06:45	33	8,2	18	41	150
0:06:46	33	8,2	18	41	150
0:06:47	33	8,2	18	41	150
0:06:48	33	8,2	18	41	150
0:06:49	34	8,2	18	41	150
0:06:50	34	8,2	18	41	150
0:06:51	34	8,2	18	41	150
0:06:52	34	8,3	18	41	150
0:06:53	34	8,3	18	41	150
0:06:54	34	8,3	18	41	150
0:06:55	34	8,3	18	41	150
0:06:56	34	8,3	18	41	150
0:06:57	34	8,3	18	41	150
0:06:58	34	8,3	18	41	150
0:06:59	34	8,4	18	41	150
0:07:00	34	8,4	18	41	150
0:07:01	34	8,4	18	41	150
0:07:02	34	8,4	18	41	150
0:07:03	34	8,4	18	41	150
0:07:04	34	8,4	18	41	150
0:07:05	34	8,4	18	41	150
0:07:06	34	8,4	18	41	150
0:07:07	34	8,5	18	42	150
0:07:08	34	8,5	18	41	150
0:07:09	34	8,5	18	41	150
0:07:10	34	8,5	18	42	150
0:07:11	34	8,5	18	41	150
0:07:12	34	8,5	18	42	150
0:07:13	34	8,5	18	41	150
0:07:14	34	8,6	18	42	150
0:07:15	34	8,6	18	42	150
0:07:16	34	8,6	18	41	150
0:07:17	34	8,6	18	41	150
0:07:18	34	8,6	18	42	150
0:07:19	34	8,6	18	41	150
0:07:20	34	8,6	18	42	150
0:07:21	34	8,7	18	42	150
0:07:22	34	8,7	18	42	150
0:07:23	34	8,7	18	42	150
0:07:24	34	8,7	18	42	150
0:07:25	34	8,7	18	42	150
0:07:26	34	8,7	18	42	150
0:07:27	34	8,7	18	42	150
0:07:28	34	8,8	18	42	150
0:07:29	34	8,8	18	42	150
0:07:30	35	8,8	18	42	150
0:07:31	35	8,8	18	42	150
0:07:32	35	8,8	18	42	150
0:07:33	35	8,8	18	42	150
0:07:34	35	8,8	18	42	150
0:07:35	35	8,8	18	42	150
0:07:36	35	8,9	18	42	150
0:07:37	35	8,9	18	42	150
0:07:38	35	8,9	18	42	150
0:07:39	35	8,9	18	42	150
0:07:40	35	8,9	18	42	150
0:07:41	35	8,9	18	42	150
0:07:42	35	8,9	18	42	150
0:07:43	35	9,0	18	42	150
0:07:44	35	9,1	18	42	150
0:07:45	35	9,1	18	42	150
0:07:46	35	9,1	18	42	150
0:07:47	35	9,2	18	42	150
0:07:48	35	9,2	18	42	150
0:07:49	35	9,2	18	42	150
0:07:50	35	9,2	18	42	150
0:07:51	35	9,2	18	42	150
0:07:52	35	9,2	18	42	150
0:07:53	35	9,3	18	42	150
0:07:54	35	9,3	18	42	150
0:07:55	35	9,3	18	43	150
0:07:56	35	9,3	18	43	150
0:07:57	35	9,3	18	43	150
0:07:58	35	9,3	18	43	150
0:07:59	35	9,3	18	43	150
0:08:00	35	9,4	18	43	150
0:08:01	35	9,4	18	43	150
0:08:02	35	9,4	18	43	150
0:08:03	35	9,4	18	43	150
0:08:04	35	9,4	18	43	150
0:08:05	35	9,4	18	43	150
0:08:06	35	9,5	18	43	150
0:08:07	35	9,5	18	43	150
0:08:08	35	9,5	18	43	150
0:08:09	35	9,5	18	43	150
0:08:10	35	9,5	18	43	150
0:08:11	35	9,5	18	43	150
0:08:12	36	9,5	18	43	150
0:08:13	36	9,6	18	43	150
0:08:14	36	9,6	18	43	150
0:08:15	36	9,6	18	43	150
0:08:16	36	9,6	18	43	150
0:08:17	36	9,6	18	43	150
0:08:18	36	9,6	18	43	150
0:08:19	36	9,7	18	43	150
0:08:20	36	9,7	18	43	150
0:08:21	36	9,7	18	43	150
0:08:22	36	9,7	18	43	150
0:08:23	36	9,7	18	43	150
0:08:24	36	9,7	18	43	150
0:08:25	36	9,8	18	43	150
0:08:26	36	9,8	18	43	150
0:08:27	36	9,8	18	43	150
0:08:28	36	9,8	18	43	150
0:08:29	36	9,8	18	44	150
0:08:30	36	9,8	18	43	150
0:08:31	36	9,9	18	44	150
0:08:32	36	9,9	18	44	150
0:08:33	36	10,0	18	44	150
0:08:34	36	10,0	18	44	150
0:08:35	36	10,1	18	44	150
0:08:36	36	10,1	18	44	150
0:08:37	36	10,1	18	44	150
0:08:38	36	10,1	18	44	150
0:08:39	36	10,1	18	44	150
0:08:40	36	10,2	18	44	150
0:08:41	36	10,2	18	44	150
0:08:42	36	10,2	18	44	150
0:08:43	36	10,2	18	44	150
0:08:44	36	10,2	18	44	150
0:08:45	36	10,2	18	44	150
0:08:46	36	10,3	18	44	150
0:08:47	36	10,3	18	44	150
0:08:48	36	10,3	18	44	150
0:08:49	36	10,3	18	44	150
0:08:50	36	10,3	18	44	150
0:08:51	36	10,3	18	44	150
0:08:52	36	10,4	18	44	150
0:08:53	36	10,4	18	44	150
0:08:54	36	10,4	18	44	150
0:08:55	36	10,4	18	44	150
0:08:56	36	10,4	18	44	150
0:08:57	37	10,4	18	44	150
0:08:58	37	10,5	18	44	150
0:08:59	37	10,5	18	44	150
0:09:00	37	10,5	18	44	150
0:09:01	37	10,5	18	44	150
0:09:02	37	10,5	18	44	150
0:09:03	37	10,6	18	44	150
0:09:04	37	10,6	18	44	150
0:09:05	37	10,6	18	44	150
0:09:06	37	10,6	18	45	150
0:09:07	37	10,6	18	45	150
0:09:08	37	10,6	18	45	150
0:09:09	37	10,7	18	45	150
0:09:10	37	10,7	18	45	150
0:09:11	37	10,7	18	45	150
0:09:12	37	10,7	18	45	150
0:09:13	37	10,7	18	45	150
0:09:14	37	10,8	18	45	150
0:09:15	37	10,8	18	45	150
0:09:16	37	10,8	18	45	150
0:09:17	37	10,8	18	45	150
0:09:18	37	10,8	18	45	150
0:09:19	37	10,9	18	45	150
0:09:20	37	10,9	18	45	150
0:09:21	37	10,9	18	45	150
0:09:22	37	10,9	18	45	150
0:09:23	37	10,9	18	45	150
0:09:24	37	11,0	18	45	150
0:09:25	37	11,0	18	45	150
0:09:26	37	11,0	18	45	150
0:09:27	37	11,0	18	45	150
0:09:28	37	11,0	18	45	150
0:09:29	37	11,1	18	45	150
0:09:30	37	11,1	18	45	150
0:09:31	37	11,1	18	45	150
0:09:32	37	11,1	18	45	150
0:09:33	37	11,1	18	46	150
0:09:34	37	11,1	18	45	150
0:09:35	37	11,2	18	45	150
0:09:36	37	11,2	18	45	150
0:09:37	37	11,2	18	46	150
0:09:38	37	11,2	18	46	150
0:09:39	37	11,2	18	46	150
0:09:40	37	11,3	18	45	150
0:09:41	38	11,3	18	46	150
0:09:42	38	11,3	18	46	150
0:09:43	38	11,3	18	45	150
0:09:44	38	11,3	18	46	150
0:09:45	38	11,3	18	45	150
0:09:46	38	11,4	18	46	150
0:09:47	38	11,4	18	46	150
0:09:48	38	11,4	18	46	150
0:09:49	38	11,4	18	46	150
0:09:50	38	11,4	18	46	150
0:09:51	38	11,4	18	46	150
0:09:52	38	11,5	18	46	150
0:09:53	38	11,5	18	46	150
0:09:54	38	11,5	18	46	150
0:09:55	38	11,5	18	46	150
0:09:56	38	11,5	18	46	150
0:09:57	38	11,5	18	46	150
0:09:58	38	11,6	18	46	150
0:09:59	38	11,6	18	46	150
0:10:00	38	11,6	18	46	150
0:10:01	38	11,6	18	46	150
0:10:02	38	11,6	18	46	150
0:10:03	38	11,7	18	46	150
0:10:04	38	11,7	18	46	150
0:10:05	38	11,7	18	46	150
0:10:06	38	11,7	18	46	150
0:10:07	38	11,7	18	46	150
0:10:08	38	11,7	18	46	150
0:10:09	38	11,8	18	46	150
0:10:10	38	11,8	18	46	150
0:10:11	38	11,8	18	46	150
0:10:12	38	11,8	18	46	150
0:10:13	38	11,8	18	46	150
0:10:14	38	11,8	18	46	150
0:10:15	38	11,9	18	46	150
0:10:16	38	11,9	18	46	150
0:10:17	38	11,9	18	46	150
0:10:18	38	11,9	18	46	150
0:10:19	38	11,9	18	46	150
0:10:20	38	11,9	18	46	150
0:10:21	38	12,0	18	47	150
0:10:22	38	12,0	18	47	150
0:10:23	38	12,0	18	47	150
0:10:24	38	12,0	18	47	150
0:10:25	39	12,0	18	47	150
0:10:26	39	12,0	18	47	150
0:10:27	39	12,1	18	47	150
0:10:28	39	12,1	18	47	150
0:10:29	39	12,1	18	47	150
0:10:30	39	12,1	18	47	150
0:10:31	39	12,1	18	47	150
0:10:32	39	12,1	18	47	150
0:10:33	39	12,2	18	47	150
0:10:34	39	12,2	18	47	150
0:10:35	39	12,2	18	47	150
0:10:36	39	12,2	18	47	150
0:10:37	39	12,2	18	47	150
0:10:38	39	12,3	18	47	150
0:10:39	39	12,3	18	47	150
0:10:40	39	12,3	18	47	150
0:10:41	39	12,3	18	47	150
0:10:42	39	12,3	18	47	150
0:10:43	39	12,3	18	47	150
0:10:44	39	12,4	18	47	150
0:10:45	39	12,4	18	47	150
0:10:46	39	12,4	18	47	150
0:10:47	39	12,4	18	47	150
0:10:48	39	12,4	18	47	150
0:10:49	39	12,4	18	47	150
0:10:50	39	12,5	18	47	150
0:10:51	39	12,5	18	47	150
0:10:52	39	12,5	18	47	150
0:10:53	39	12,5	18	47	150
0:10:54	39	12,5	18	47	150
0:10:55	39	12,5	18	47	150
0:10:56	39	12,6	18	47	150
0:10:57	39	12,6	18	47	150
0:10:58	39	12,6	18	48	150
0:10:59	39	12,6	18	47	150
0:11:00	39	12,6	18	48	150
0:11:01	39	12,6	18	48	150
0:11:02	39	12,7	18	47	150
0:11:03	39	12,7	18	48	150
0:11:04	39	12,7	18	48	150
0:11:05	39	12,7	18	48	150
0:11:06	39	12,7	18	47	150
0:11:07	39	12,8	18	48	150
0:11:08	40	12,8	18	48	150
0:11:09	40	12,8	18	48	150
0:11:10	40	12,8	18	48	150
0:11:11	40	12,8	18	48	150
0:11:12	40	12,8	18	48	150
0:11:13	40	12,9	18	48	150
0:11:14	40	12,9	18	48	150
0:11:15	40	12,9	18	48	150
0:11:16	40	12,9	18	48	150
0:11:17	40	12,9	18	48	150
0:11:18	40	12,9	18	48	150
0:11:19	40	13,0	18	48	150
0:11:20	40	13,0	18	48	150
0:11:21	40	13,0	18	48	150
0:11:22	40	13,0	18	48	150
0:11:23	40	13,0	18	48	150
0:11:24	40	13,0	18	48	150
0:11:25	40	13,1	18	48	150
0:11:26	40	13,1	18	48	150
0:11:27	40	13,1	18	48	150
0:11:28	40	13,1	18	48	150
0:11:29	40	13,1	18	48	150
0:11:30	40	13,1	18	48	150
0:11:31	40	13,2	18	48	150
0:11:32	40	13,2	18	48	150
0:11:33	40	13,2	18	48	150
0:11:34	40	13,2	18	48	150
0:11:35	40	13,2	18	48	150
0:11:36	40	13,3	18	48	150
0:11:37	40	13,3	18	48	150
0:11:38	40	13,3	18	48	150
0:11:39	40	13,3	18	48	150
0:11:40	40	13,3	18	48	150
0:11:41	40	13,3	18	48	150
0:11:42	40	13,4	18	49	150
0:11:43	40	13,5	18	48	150
0:11:44	40	13,5	18	49	150
0:11:45	40	13,5	18	49	150
0:11:46	40	13,5	18	49	150
0:11:47	40	13,6	18	49	150
0:11:48	40	13,6	18	49	150
0:11:49	40	13,6	18	49	150
0:11:50	41	13,6	18	49	150
0:11:51	41	13,6	18	49	150
0:11:52	41	13,7	18	49	150
0:11:53	41	13,7	18	49	150
0:11:54	41	13,7	18	49	150
0:11:55	41	13,7	18	49	150
0:11:56	41	13,7	18	49	150
0:11:57	41	13,7	18	49	150
0:11:58	41	13,7	18	49	150
0:11:59	41	13,8	18	49	150
0:12:00	41	13,8	18	49	150
0:12:01	41	13,8	18	49	150
0:12:02	41	13,8	18	49	150
0:12:03	41	13,8	18	49	150
0:12:04	41	13,9	18	49	150
0:12:05	41	13,9	18	49	150
0:12:06	41	13,9	18	49	150
0:12:07	41	13,9	18	49	150
0:12:08	41	13,9	18	49	150
0:12:09	41	13,9	18	49	150
0:12:10	41	14,0	18	49	150
0:12:11	41	14,0	18	49	150
0:12:12	41	14,0	18	49	150
0:12:13	41	14,0	18	50	150
0:12:14	41	14,0	18	49	150
0:12:15	41	14,0	18	50	150
0:12:16	41	14,1	18	49	150
0:12:17	41	14,1	18	50	150
0:12:18	41	14,1	18	49	150
0:12:19	41	14,1	18	49	150
0:12:20	41	14,1	18	49	150
0:12:21	41	14,2	18	49	150
0:12:22	41	14,2	18	49	150
0:12:23	41	14,2	18	49	150
0:12:24	41	14,2	18	50	150
0:12:25	41	14,2	18	50	150
0:12:26	41	14,2	18	50	150
0:12:27	41	14,3	18	50	150
0:12:28	41	14,3	18	50	150
0:12:29	41	14,3	18	50	150
0:12:30	41	14,3	18	50	150
0:12:31	41	14,3	18	50	150
0:12:32	41	14,4	18	50	150
0:12:33	42	14,4	18	50	150
0:12:34	42	14,4	18	50	150
0:12:35	42	14,4	18	50	150
0:12:36	42	14,4	18	50	150
0:12:37	42	14,5	18	50	150
0:12:38	42	14,5	18	50	150
0:12:39	42	14,5	18	50	150
0:12:40	42	14,5	18	50	150
0:12:41	42	14,5	18	50	150
0:12:42	42	14,5	18	50	150
0:12:43	42	14,6	18	50	150
0:12:44	42	14,6	18	50	150
0:12:45	42	14,6	18	50	150
0:12:46	42	14,6	18	50	150
0:12:47	42	14,6	18	50	150
0:12:48	42	14,6	18	50	150
0:12:49	42	14,7	18	50	150
0:12:50	42	14,7	18	50	150
0:12:51	42	14,7	18	50	150
0:12:52	42	14,7	18	50	150
0:12:53	42	14,7	18	50	150
0:12:54	42	14,7	18	50	150
0:12:55	42	14,8	18	50	150
0:12:56	42	14,8	18	50	150
0:12:57	42	14,8	18	50	150
0:12:58	42	14,8	18	50	150
0:12:59	42	14,8	18	50	150
0:13:00	42	14,8	18	50	150
0:13:01	42	14,9	18	50	150
0:13:02	42	14,9	18	51	150
0:13:03	42	14,9	18	50	150
0:13:04	42	14,9	18	51	150
0:13:05	42	14,9	18	51	150
0:13:06	42	14,9	18	51	150
0:13:07	42	15,0	18	51	150
0:13:08	42	15,0	18	51	150
0:13:09	42	15,0	18	51	150
0:13:10	42	15,0	18	51	150
0:13:11	42	15,0	18	51	150
0:13:12	42	15,1	18	51	150
0:13:13	42	15,1	18	51	150
0:13:14	42	15,1	18	51	150
0:13:15	42	15,1	18	51	150
0:13:16	43	15,1	18	51	150
0:13:17	43	15,2	18	51	150
0:13:18	43	15,2	18	51	150
0:13:19	43	15,2	18	51	150
0:13:20	43	15,2	18	51	150
0:13:21	43	15,2	18	51	150
0:13:22	43	15,3	18	51	150
0:13:23	43	15,3	18	51	150
0:13:24	43	15,3	18	51	150
0:13:25	43	15,3	18	51	150
0:13:26	43	15,3	18	51	150
0:13:27	43	15,4	18	51	150
0:13:28	43	15,4	18	52	150
0:13:29	43	15,4	18	51	150
0:13:30	43	15,4	18	52	150
0:13:31	43	15,4	18	52	150
0:13:32	43	15,4	18	51	150
0:13:33	43	15,5	18	51	150
0:13:34	43	15,5	18	51	150
0:13:35	43	15,5	18	51	150
0:13:36	43	15,5	18	52	150
0:13:37	43	15,5	18	51	150
0:13:38	43	15,5	18	51	150
0:13:39	43	15,6	18	52	150
0:13:40	43	15,6	18	52	150
0:13:41	43	15,6	18	52	150
0:13:42	43	15,6	18	52	150
0:13:43	43	15,6	18	52	150
0:13:44	43	15,6	18	52	150
0:13:45	43	15,7	18	52	150
0:13:46	43	15,7	18	52	150
0:13:47	43	15,7	18	52	150
0:13:48	43	15,7	18	52	150
0:13:49	43	15,7	18	52	150
0:13:50	43	15,8	18	52	150
0:13:51	43	15,8	18	52	150
0:13:52	43	15,8	18	52	150
0:13:53	43	15,8	18	52	150
0:13:54	43	15,8	18	52	150
0:13:55	43	15,8	18	52	150
0:13:56	43	15,9	18	52	150
0:13:57	43	15,9	18	52	150
0:13:58	43	15,9	18	52	150
0:13:59	43	15,9	18	52	150
0:14:00	44	15,9	18	52	150
0:14:01	44	15,9	18	52	150
0:14:02	44	16,0	18	52	150
0:14:03	44	16,0	18	52	150
0:14:04	44	16,0	18	52	150
0:14:05	44	16,0	18	52	150
0:14:06	44	16,0	18	52	150
0:14:07	44	16,1	18	52	150
0:14:08	44	16,1	18	52	150
0:14:09	44	16,1	18	52	150
0:14:10	44	16,1	18	52	150
0:14:11	44	16,1	18	52	150
0:14:12	44	16,1	18	52	150
0:14:13	44	16,2	18	52	150
0:14:14	44	16,2	18	52	150
0:14:15	44	16,2	18	52	150
0:14:16	44	16,2	18	53	150
0:14:17	44	16,2	18	53	150
0:14:18	44	16,3	18	52	150
0:14:19	44	16,3	18	53	150
0:14:20	44	16,3	18	53	150
0:14:21	44	16,3	18	53	150
0:14:22	44	16,3	18	53	150
0:14:23	44	16,3	18	53	150
0:14:24	44	16,4	18	53	150
0:14:25	44	16,4	18	53	150
0:14:26	44	16,4	18	53	150
0:14:27	44	16,4	18	53	150
0:14:28	44	16,4	18	53	150
0:14:29	44	16,4	18	53	150
0:14:30	44	16,5	18	53	150
0:14:31	44	16,5	18	53	150
0:14:32	44	16,5	18	53	150
0:14:33	44	16,5	18	53	150
0:14:34	44	16,5	18	53	150
0:14:35	44	16,6	18	53	150
0:14:36	44	16,6	18	53	150
0:14:37	44	16,6	19	53	150
0:14:38	44	16,6	19	53	150
0:14:39	44	16,6	19	53	150
0:14:40	45	16,6	19	53	150
0:14:41	45	16,7	19	53	150
0:14:42	44	16,7	19	53	150
0:14:43	44	16,7	19	53	150
0:14:44	44	16,7	19	53	150
0:14:45	44	16,7	19	53	150
0:14:46	45	16,7	19	53	150
0:14:47	45	16,8	19	53	150
0:14:48	45	16,8	19	53	150
0:14:49	45	16,8	19	53	150
0:14:50	45	16,8	19	53	150
0:14:51	45	16,8	19	53	150
0:14:52	45	16,9	19	53	150
0:14:53	45	16,9	19	53	150
0:14:54	45	16,9	19	53	150
0:14:55	45	16,9	19	53	150
0:14:56	45	16,9	19	53	150
0:14:57	45	16,9	19	53	150
0:14:58	45	17,0	19	54	150
0:14:59	45	17,0	19	54	150
0:15:00	45	17,0	19	54	150
0:15:01	45	17,0	19	54	150
0:15:02	45	17,1	19	54	150
0:15:03	45	17,1	19	54	150
0:15:04	45	17,1	19	54	150
0:15:05	45	17,1	19	54	150
0:15:06	45	17,1	19	54	150
0:15:07	45	17,2	19	54	150
0:15:08	45	17,2	19	54	150
0:15:09	45	17,2	19	54	150
0:15:10	45	17,2	19	54	150
0:15:11	45	17,3	19	54	150
0:15:12	45	17,3	19	54	150
0:15:13	45	17,3	19	54	150
0:15:14	45	17,3	19	54	150
0:15:15	45	17,3	19	54	150
0:15:16	45	17,4	19	54	150
0:15:17	45	17,4	19	54	150
0:15:18	45	17,4	19	54	150
0:15:19	45	17,4	19	54	150
0:15:20	45	17,5	19	54	150
0:15:21	45	17,5	19	54	150
0:15:22	45	17,5	19	54	150
0:15:23	45	17,5	19	54	150
0:15:24	45	17,5	19	54	150
0:15:25	45	17,5	19	54	150
0:15:26	45	17,6	19	55	150
0:15:27	45	17,6	19	55	150
0:15:28	45	17,6	19	55	150
0:15:29	45	17,6	19	55	150
0:15:30	46	17,7	19	55	150
0:15:31	45	17,7	19	55	150
0:15:32	46	17,7	19	55	150
0:15:33	46	17,7	19	55	150
0:15:34	46	17,7	19	55	150
0:15:35	46	17,8	19	55	150
0:15:36	46	17,8	19	55	150
0:15:37	46	17,8	19	55	150
0:15:38	46	17,8	19	55	150
0:15:39	46	17,8	19	55	150
0:15:40	46	17,8	19	55	150
0:15:41	46	17,9	19	55	150
0:15:42	46	17,9	19	55	150
0:15:43	46	17,9	20	55	150
0:15:44	46	17,9	20	55	150
0:15:45	46	17,9	20	55	150
0:15:46	46	18,0	20	55	150
0:15:47	46	18,0	20	55	150
0:15:48	46	18,0	20	55	150
0:15:49	46	18,0	20	55	150
0:15:50	46	18,0	20	55	150
0:15:51	46	18,0	20	55	150
0:15:52	46	18,1	20	55	150
0:15:53	46	18,1	20	55	150
0:15:54	46	18,1	20	55	150
0:15:55	46	18,1	20	55	150
0:15:56	46	18,1	20	55	150
0:15:57	46	18,1	20	55	150
0:15:58	46	18,2	20	55	150
0:15:59	46	18,2	20	55	150
0:16:00	46	18,2	20	55	150
0:16:01	46	18,2	20	55	150
0:16:02	46	18,2	20	55	150
0:16:03	46	18,2	20	55	150
0:16:04	46	18,3	20	55	150
0:16:05	46	18,3	20	55	150
0:16:06	46	18,3	20	56	150
0:16:07	46	18,3	20	55	150
0:16:08	46	18,3	20	56	150
0:16:09	46	18,3	20	55	150
0:16:10	46	18,4	20	56	150
0:16:11	46	18,4	20	55	150
0:16:12	46	18,4	20	55	150
0:16:13	46	18,4	20	56	150
0:16:14	46	18,4	20	56	150
0:16:15	47	18,5	20	56	150
0:16:16	47	18,5	20	56	150
0:16:17	47	18,5	20	56	150
0:16:18	47	18,5	20	56	150
0:16:19	47	18,5	20	56	150
0:16:20	47	18,6	20	56	150
0:16:21	47	18,6	20	56	150
0:16:22	47	18,6	20	56	150
0:16:23	47	18,6	20	56	150
0:16:24	47	18,6	20	56	150
0:16:25	47	18,7	20	56	150
0:16:26	47	18,7	20	56	150
0:16:27	47	18,7	20	56	150
0:16:28	47	18,7	20	56	150
0:16:29	47	18,7	20	56	150
0:16:30	47	18,8	20	56	150
0:16:31	47	18,8	20	56	150
0:16:32	47	18,8	20	56	150
0:16:33	47	18,8	20	56	150
0:16:34	47	18,8	20	56	150
0:16:35	47	18,9	20	56	150
0:16:36	47	18,9	20	56	150
0:16:37	47	18,9	20	56	150
0:16:38	47	18,9	20	56	150
0:16:39	47	18,9	20	56	150
0:16:40	47	19,0	20	56	150
0:16:41	47	19,0	20	56	150
0:16:42	47	19,0	20	56	150
0:16:43	47	19,0	20	56	150
0:16:44	47	19,0	20	56	150
0:16:45	47	19,0	20	56	150
0:16:46	47	19,1	20	56	150
0:16:47	47	19,1	20	57	150
0:16:48	47	19,1	20	57	150
0:16:49	47	19,1	20	57	150
0:16:50	47	19,1	20	57	150
0:16:51	47	19,2	20	57	150
0:16:52	47	19,2	20	57	150
0:16:53	47	19,2	20	57	150
0:16:54	47	19,2	20	57	150
0:16:55	47	19,2	20	57	150
0:16:56	47	19,2	20	57	150
0:16:57	47	19,3	20	57	150
0:16:58	48	19,3	20	57	150
0:16:59	48	19,3	20	57	150
0:17:00	48	19,3	20	57	150
0:17:01	48	19,3	20	57	150
0:17:02	48	19,4	20	57	150
0:17:03	48	19,4	20	57	150
0:17:04	48	19,4	20	57	150
0:17:05	48	19,4	20	57	150
0:17:06	48	19,4	20	57	150
0:17:07	48	19,4	20	57	150
0:17:08	48	19,4	20	57	150
0:17:09	48	19,5	20	57	150
0:17:10	48	19,5	20	57	150
0:17:11	48	19,5	20	57	150
0:17:12	48	19,5	20	57	150
0:17:13	48	19,5	20	57	150
0:17:14	48	19,5	20	57	150
0:17:15	48	19,6	20	57	150
0:17:16	48	19,6	20	57	150
0:17:17	48	19,6	20	57	150
0:17:18	48	19,6	20	57	150
0:17:19	48	19,6	20	57	150
0:17:20	48	19,6	20	57	150
0:17:21	48	19,6	20	57	150
0:17:22	48	19,7	20	57	150
0:17:23	48	19,7	20	57	150
0:17:24	48	19,7	20	57	150
0:17:25	48	19,7	20	57	150
0:17:26	48	19,7	20	57	150
0:17:27	48	19,7	20	57	150
0:17:28	48	19,7	20	57	150
0:17:29	48	19,8	20	57	150
0:17:30	48	19,8	20	57	150
0:17:31	48	19,8	20	57	150
0:17:32	48	19,8	20	57	150
0:17:33	48	19,8	20	57	150
0:17:34	48	19,8	20	57	150
0:17:35	48	19,8	20	57	150
0:17:36	48	19,9	20	57	150
0:17:37	48	19,9	20	58	150
0:17:38	49	19,9	20	58	150
0:17:39	49	19,9	20	57	150
0:17:40	49	19,9	20	58	150
0:17:41	49	19,9	20	58	150
0:17:42	49	19,9	20	58	150
0:17:43	49	20,0	20	58	150
0:17:44	49	20,0	20	58	150
0:17:45	49	20,0	20	58	150
0:17:46	49	20,0	20	58	150
0:17:47	49	20,0	20	58	150
0:17:48	49	20,0	20	58	150
0:17:49	49	20,0	20	58	150
0:17:50	49	20,1	20	58	150
0:17:51	49	20,1	20	58	150
0:17:52	49	20,1	20	58	150
0:17:53	49	20,1	20	58	150
0:17:54	49	20,1	20	58	150
0:17:55	49	20,2	20	58	150
0:17:56	49	20,2	20	58	150
0:17:57	49	20,2	20	58	150
0:17:58	49	20,2	20	58	150
0:17:59	49	20,2	20	58	150
0:18:00	49	20,2	20	58	150
0:18:01	49	20,3	20	58	150
0:18:02	49	20,3	20	58	150
0:18:03	49	20,3	20	58	150
0:18:04	49	20,6	20	58	150
0:18:05	49	20,7	20	58	150
0:18:06	49	20,8	20	58	150
0:18:07	49	20,8	20	58	150
0:18:08	49	20,8	20	58	150
0:18:09	49	20,8	20	58	150
0:18:10	49	20,8	20	58	150
0:18:11	49	20,9	20	58	150
0:18:12	49	20,9	20	58	150
0:18:13	49	20,9	20	58	150
0:18:14	49	20,9	20	58	150
0:18:15	49	20,9	20	58	150
0:18:16	49	20,9	20	58	150
0:18:17	49	21,0	20	58	150
0:18:18	49	21,0	20	58	150
0:18:19	49	21,0	20	58	150
0:18:20	49	21,0	20	59	150
0:18:21	50	21,0	20	59	150
0:18:22	50	21,0	20	59	150
0:18:23	50	21,1	20	59	150
0:18:24	50	21,1	20	58	150
0:18:25	50	21,1	20	59	150
0:18:26	50	21,1	20	59	150
0:18:27	50	21,1	20	59	150
0:18:28	50	21,1	20	58	150
0:18:29	50	21,1	20	59	150
0:18:30	50	21,2	20	59	150
0:18:31	50	21,2	20	59	150
0:18:32	50	21,2	20	59	150
0:18:33	50	21,2	20	59	150
0:18:34	50	21,2	20	59	150
0:18:35	50	21,2	20	59	150
0:18:36	50	21,3	20	59	150
0:18:37	50	21,3	20	59	150
0:18:38	50	21,3	20	59	150
0:18:39	50	21,3	20	59	150
0:18:40	50	21,3	20	59	150
0:18:41	50	21,4	20	59	150
0:18:42	50	21,4	20	59	150
0:18:43	50	21,4	20	59	150
0:18:44	50	21,4	20	59	150
0:18:45	50	21,4	20	59	150
0:18:46	50	21,4	20	59	150
0:18:47	50	21,5	20	59	150
0:18:48	50	21,5	20	59	150
0:18:49	50	21,5	20	59	150
0:18:50	50	21,5	20	59	150
0:18:51	50	21,5	20	59	150
0:18:52	50	21,5	20	59	150
0:18:53	50	21,6	20	59	150
0:18:54	50	21,6	20	59	150
0:18:55	50	21,6	20	59	150
0:18:56	50	21,6	20	59	150
0:18:57	50	21,6	20	59	150
0:18:58	50	21,6	20	59	150
0:18:59	50	21,6	20	59	150
0:19:00	50	21,7	20	59	150
0:19:01	50	21,7	20	59	150
0:19:02	50	21,7	20	59	150
0:19:03	50	21,7	20	59	150
0:19:04	50	21,7	20	59	150
0:19:05	51	21,7	20	59	150
0:19:06	51	21,8	20	59	150
0:19:07	51	21,8	20	59	150
0:19:08	51	21,8	20	59	150
0:19:09	51	21,8	20	59	150
0:19:10	51	21,8	20	60	150
0:19:11	51	21,8	20	59	150
0:19:12	51	21,9	20	60	150
0:19:13	51	21,9	20	59	150
0:19:14	51	21,9	20	60	150
0:19:15	51	21,9	20	60	150
0:19:16	51	21,9	20	60	150
0:19:17	51	21,9	20	60	150
0:19:18	51	22,0	20	60	150
0:19:19	51	22,0	20	60	150
0:19:20	51	22,0	20	60	150
0:19:21	51	22,0	20	60	150
0:19:22	51	22,0	20	60	150
0:19:23	51	22,0	20	60	150
0:19:24	51	22,1	20	60	150
0:19:25	51	22,1	20	60	150
0:19:26	51	22,1	20	60	150
0:19:27	51	22,1	20	60	150
0:19:28	51	22,1	20	60	150
0:19:29	51	22,1	20	60	150
0:19:30	51	22,1	20	60	150
0:19:31	51	22,2	20	60	150
0:19:32	51	22,2	20	60	150
0:19:33	51	22,2	20	60	150
0:19:34	51	22,2	20	60	150
0:19:35	51	22,2	20	60	150
0:19:36	51	22,3	20	60	150
0:19:37	51	22,3	20	60	150
0:19:38	51	22,3	20	60	150
0:19:39	51	22,3	20	60	150
0:19:40	51	22,3	20	60	150
0:19:41	51	22,3	20	60	150
0:19:42	51	22,4	20	60	150
0:19:43	51	22,4	20	60	150
0:19:44	51	22,4	20	60	150
0:19:45	51	22,4	20	60	150
0:19:46	51	22,4	20	60	150
0:19:47	51	22,4	20	61	150
0:19:48	51	22,5	20	61	150
0:19:49	52	22,5	20	60	150
0:19:50	52	22,5	20	60	150
0:19:51	52	22,5	20	60	150
0:19:52	52	22,5	20	61	150
0:19:53	52	22,5	20	61	150
0:19:54	52	22,6	20	60	150
0:19:55	52	22,6	20	60	150
0:19:56	52	22,6	20	60	150
0:19:57	52	22,6	20	61	150
0:19:58	52	22,6	20	61	150
0:19:59	52	22,6	20	61	150
0:20:00	52	22,7	20	61	150
0:20:01	52	22,7	20	61	150
0:20:02	52	22,7	20	61	150
0:20:03	52	22,7	20	61	150
0:20:04	52	22,7	20	61	150
0:20:05	52	22,7	20	61	150
0:20:06	52	22,8	20	61	150
0:20:07	52	22,8	20	61	150
0:20:08	52	22,8	20	61	150
0:20:09	52	22,8	20	61	150
0:20:10	52	22,8	20	61	150
0:20:11	52	22,8	20	61	150
0:20:12	52	22,9	20	61	150
0:20:13	52	22,9	20	61	150
0:20:14	52	22,9	20	61	150
0:20:15	52	22,9	20	61	150
0:20:16	52	22,9	20	61	150
0:20:17	52	22,9	20	61	150
0:20:18	52	22,9	20	61	150
0:20:19	52	23,0	20	61	150
0:20:20	52	23,0	20	61	150
0:20:21	52	23,0	20	61	150
0:20:22	52	23,0	20	61	150
0:20:23	52	23,0	20	61	150
0:20:24	52	23,0	20	61	150
0:20:25	52	23,1	20	61	150
0:20:26	52	23,1	20	61	150
0:20:27	52	23,1	20	61	150
0:20:28	52	23,1	20	61	150
0:20:29	52	23,1	20	61	150
0:20:30	52	23,1	20	61	150
0:20:31	52	23,2	20	61	150
0:20:32	52	23,2	20	61	150
0:20:33	52	23,2	20	61	150
0:20:34	52	23,2	20	61	150
0:20:35	53	23,2	20	61	150
0:20:36	53	23,3	20	61	150
0:20:37	53	23,3	20	62	150
0:20:38	53	23,3	20	62	150
0:20:39	53	23,3	20	61	150
0:20:40	53	23,3	20	61	150
0:20:41	53	23,3	20	62	150
0:20:42	53	23,4	20	62	150
0:20:43	53	23,4	20	62	150
0:20:44	53	23,4	20	62	150
0:20:45	53	23,4	20	61	150
0:20:46	53	23,4	20	62	150
0:20:47	53	23,5	20	62	150
0:20:48	53	23,5	20	62	150
0:20:49	53	23,5	20	62	150
0:20:50	53	23,5	20	62	150
0:20:51	53	23,5	20	62	150
0:20:52	53	23,5	20	62	150
0:20:53	53	23,6	20	62	150
0:20:54	53	23,6	20	62	150
0:20:55	53	23,6	20	62	150
0:20:56	53	23,6	20	62	150
0:20:57	53	23,6	20	62	150
0:20:58	53	23,6	20	62	150
0:20:59	53	23,7	20	62	150
0:21:00	53	23,7	20	62	150
0:21:01	53	23,7	20	62	150
0:21:02	53	23,7	20	62	150
0:21:03	53	23,7	20	62	150
0:21:04	53	23,7	20	62	150
0:21:05	53	23,8	20	62	150
0:21:06	53	23,8	20	62	150
0:21:07	53	23,8	20	62	150
0:21:08	53	23,8	20	62	150
0:21:09	53	23,8	20	62	150
0:21:10	53	23,8	20	62	150
0:21:11	53	23,9	20	62	150
0:21:12	53	23,9	20	62	150
0:21:13	53	23,9	20	62	150
0:21:14	53	23,9	20	62	150
0:21:15	53	23,9	20	62	150
0:21:16	53	24,0	20	62	150
0:21:17	53	24,0	20	62	150
0:21:18	53	24,0	20	62	150
0:21:19	54	24,0	20	62	150
0:21:20	54	24,0	20	62	150
0:21:21	54	24,0	20	62	150
0:21:22	54	24,1	20	62	150
0:21:23	54	24,1	20	63	150
0:21:24	54	24,1	20	62	150
0:21:25	54	24,1	20	63	150
0:21:26	54	24,1	20	63	150
0:21:27	54	24,2	20	63	150
0:21:28	54	24,2	20	63	150
0:21:29	54	24,2	20	63	150
0:21:30	54	24,2	20	63	150
0:21:31	54	24,2	20	63	150
0:21:32	54	24,2	20	63	150
0:21:33	54	24,2	20	63	150
0:21:34	54	24,3	20	63	150
0:21:35	54	24,3	20	63	150
0:21:36	54	24,3	20	63	150
0:21:37	54	24,3	20	63	150
0:21:38	54	24,3	20	63	150
0:21:39	54	24,4	20	63	150
0:21:40	54	24,4	20	63	150
0:21:41	54	24,4	20	63	150
0:21:42	54	24,4	20	63	150
0:21:43	54	24,4	20	63	150
0:21:44	54	24,5	20	63	150
0:21:45	54	24,5	20	63	150
0:21:46	54	24,5	20	63	150
0:21:47	54	24,5	20	63	150
0:21:48	54	24,5	20	63	150
0:21:49	54	24,6	20	63	150
0:21:50	54	24,6	19	63	150
0:21:51	54	24,6	19	63	150
0:21:52	54	24,6	19	63	150
0:21:53	54	24,6	19	63	150
0:21:54	54	24,6	19	63	150
0:21:55	54	24,7	19	63	150
0:21:56	54	24,7	19	63	150
0:21:57	54	24,7	19	63	150
0:21:58	54	24,7	19	64	150
0:21:59	54	24,7	19	63	150
0:22:00	54	24,7	19	64	150
0:22:01	54	24,8	19	63	150
0:22:02	55	24,8	19	64	150
0:22:03	54	24,8	19	64	150
0:22:04	55	24,8	19	64	150
0:22:05	55	24,8	19	64	150
0:22:06	55	24,9	19	64	150
0:22:07	55	24,9	19	64	150
0:22:08	55	24,9	19	64	150
0:22:09	55	24,9	19	64	150
0:22:10	55	24,9	19	64	150
0:22:11	55	24,9	19	64	150
0:22:12	55	25,0	19	64	150
0:22:13	55	25,0	19	64	150
0:22:14	55	25,0	19	64	150
0:22:15	55	25,0	19	64	150
0:22:16	55	25,0	19	64	150
0:22:17	55	25,0	19	64	150
0:22:18	55	25,1	19	64	150
0:22:19	55	25,1	19	64	150
0:22:20	55	25,1	19	64	150
0:22:21	55	25,1	19	64	150
0:22:22	55	25,1	19	64	150
0:22:23	55	25,1	19	64	150
0:22:24	55	25,2	19	64	150
0:22:25	55	25,2	19	64	150
0:22:26	55	25,2	19	64	150
0:22:27	55	25,2	19	64	150
0:22:28	55	25,2	19	64	150
0:22:29	55	25,2	19	64	150
0:22:30	55	25,3	19	64	150
0:22:31	55	25,3	19	64	150
0:22:32	55	25,3	19	64	150
0:22:33	55	25,3	19	64	150
0:22:34	55	25,3	19	65	150
0:22:35	55	25,4	19	64	150
0:22:36	55	25,4	19	64	150
0:22:37	55	25,4	19	64	150
0:22:38	55	25,4	19	64	150
0:22:39	55	25,4	19	64	150
0:22:40	55	25,4	19	64	150
0:22:41	55	25,5	19	65	150
0:22:42	55	25,5	19	65	150
0:22:43	55	25,5	19	65	150
0:22:44	55	25,5	19	65	150
0:22:45	55	25,6	19	65	150
0:22:46	55	25,6	19	65	150
0:22:47	55	25,6	19	65	150
0:22:48	56	25,6	19	65	150
0:22:49	56	25,7	19	65	150
0:22:50	56	25,7	19	65	150
0:22:51	56	25,7	19	65	150
0:22:52	56	25,7	19	65	150
0:22:53	56	25,7	19	65	150
0:22:54	56	25,8	19	65	150
0:22:55	56	25,8	19	65	150
0:22:56	56	25,8	19	65	150
0:22:57	56	25,8	19	65	150
0:22:58	56	25,8	19	65	150
0:22:59	56	25,9	19	65	150
0:23:00	56	25,9	19	65	150
0:23:01	56	25,9	19	65	150
0:23:02	56	25,9	19	65	150
0:23:03	56	25,9	19	65	150
0:23:04	56	25,9	19	65	150
0:23:05	56	26,0	19	65	150
0:23:06	56	26,0	19	65	150
0:23:07	56	26,0	19	65	150
0:23:08	56	26,0	19	65	150
0:23:09	56	26,0	19	65	150
0:23:10	56	26,1	19	65	150
0:23:11	56	26,1	19	65	150
0:23:12	56	26,1	19	65	150
0:23:13	56	26,1	19	65	150
0:23:14	56	26,1	19	65	150
0:23:15	56	26,1	19	65	150
0:23:16	56	26,2	19	65	150
0:23:17	56	26,2	19	65	150
0:23:18	56	26,2	19	65	150
0:23:19	56	26,2	19	65	150
0:23:20	56	26,2	19	65	150
0:23:21	56	26,2	19	65	150
0:23:22	56	26,3	19	65	150
0:23:23	56	26,3	19	65	150
0:23:24	56	26,3	19	65	150
0:23:25	56	26,3	19	65	150
0:23:26	56	26,3	19	66	150
0:23:27	56	26,4	19	65	150
0:23:28	56	26,4	19	66	150
0:23:29	56	26,4	19	66	150
0:23:30	56	26,4	19	66	150
0:23:31	56	26,4	19	66	150
0:23:32	56	26,5	19	66	150
0:23:33	57	26,5	19	66	150
0:23:34	57	26,5	19	66	150
0:23:35	57	26,5	19	66	150
0:23:36	57	26,5	19	66	150
0:23:37	57	26,5	19	66	150
0:23:38	57	26,6	19	66	150
0:23:39	57	26,6	19	66	150
0:23:40	57	26,6	19	66	150
0:23:41	57	26,6	19	66	150
0:23:42	57	26,6	19	66	150
0:23:43	57	26,6	19	66	150
0:23:44	57	26,7	19	66	150
0:23:45	57	26,7	19	66	150
0:23:46	57	26,7	19	66	150
0:23:47	57	26,7	19	66	150
0:23:48	57	26,7	19	66	150
0:23:49	57	26,7	19	66	150
0:23:50	57	26,8	19	66	150
0:23:51	57	26,8	19	66	150
0:23:52	57	26,8	19	66	150
0:23:53	57	26,8	19	66	150
0:23:54	57	26,8	19	66	150
0:23:55	57	26,9	19	66	150
0:23:56	57	26,9	19	66	150
0:23:57	57	26,9	19	66	150
0:23:58	57	26,9	19	66	150
0:23:59	57	26,9	19	66	150
0:24:00	57	26,9	19	66	150
0:24:01	57	26,9	19	66	150
0:24:02	57	27,0	19	66	150
0:24:03	57	27,0	19	66	150
0:24:04	57	27,0	19	67	150
0:24:05	57	27,0	19	67	150
0:24:06	57	27,1	19	66	150
0:24:07	57	27,1	19	66	150
0:24:08	57	27,1	19	66	150
0:24:09	57	27,1	19	67	150
0:24:10	57	27,1	19	67	150
0:24:11	57	27,2	19	67	150
0:24:12	57	27,2	19	67	150
0:24:13	57	27,2	19	67	150
0:24:14	57	27,2	19	67	150
0:24:15	57	27,2	19	67	150
0:24:16	58	27,3	19	67	150
0:24:17	58	27,3	19	67	150
0:24:18	58	27,3	19	67	150
0:24:19	58	27,3	19	67	150
0:24:20	58	27,3	19	67	150
0:24:21	58	27,4	19	67	150
0:24:22	58	27,4	19	67	150
0:24:23	58	27,4	19	67	150
0:24:24	58	27,4	19	67	150
0:24:25	58	27,4	19	67	150
0:24:26	58	27,4	19	67	150
0:24:27	58	27,4	19	67	150
0:24:28	58	27,5	19	67	150
0:24:29	58	27,5	19	67	150
0:24:30	58	27,5	19	67	150
0:24:31	58	27,5	19	67	150
0:24:32	58	27,5	19	67	150
0:24:33	58	27,5	19	67	150
0:24:34	58	27,6	19	67	150
0:24:35	58	27,6	19	67	150
0:24:36	58	27,6	19	67	150
0:24:37	58	27,6	19	67	150
0:24:38	58	27,6	19	67	150
0:24:39	58	27,6	19	67	150
0:24:40	58	27,7	19	67	150
0:24:41	58	27,7	19	67	150
0:24:42	58	27,7	19	67	150
0:24:43	58	27,7	19	67	150
0:24:44	58	27,7	19	67	150
0:24:45	58	27,7	19	67	150
0:24:46	58	27,8	19	67	150
0:24:47	58	27,8	19	67	150
0:24:48	58	27,8	19	67	150
0:24:49	58	27,8	19	67	150
0:24:50	58	27,8	19	68	150
0:24:51	58	27,9	19	68	150
0:24:52	58	27,9	19	68	150
0:24:53	58	27,9	19	68	150
0:24:54	58	27,9	19	68	150
0:24:55	58	27,9	19	68	150
0:24:56	58	27,9	19	68	150
0:24:57	58	28,0	19	68	150
0:24:58	58	28,0	19	68	150
0:24:59	58	28,0	19	68	150
0:25:00	59	28,0	19	68	150
0:25:01	59	28,0	19	68	150
0:25:02	59	28,0	19	68	150
0:25:03	59	28,0	19	68	150
0:25:04	59	28,1	19	68	150
0:25:05	59	28,1	19	68	150
0:25:06	59	28,1	19	68	150
0:25:07	59	28,1	19	68	150
0:25:08	59	28,1	19	68	150
0:25:09	59	28,1	19	68	150
0:25:10	59	28,2	19	68	150
0:25:11	59	28,2	19	68	150
0:25:12	59	28,2	19	68	150
0:25:13	59	28,2	19	68	150
0:25:14	59	28,2	19	68	150
