Repository: ProgWizer/parser

File: project-root/data/Data Acquisition/Data Acquisition/2021 year (353)/21-050.txt
--Test Summary--
Full Path and File Name	
Instrument Name	7222
Instrument Type	Model 7222 Consistometer
Instrument Serial Number	
Test Start Date	17.03.2021
Test Start Time	13:22:32
Test Stop Date	17.03.2021
Test Stop Time	16:56:38
Test Length	3:34:06
Final Sample Time Offset	3:34:00
Controller Schedule Name	
Sampling Period	10 seconds
Comments	ïî ÷àñòÿì
Information	WellID	
Information	Customer	
Information	EngName	
Information	CementClass	
Information	CementMfr	
Information	Additives	
Information	Density	
Information	BHCT	
Information	BHST	
Information	FluidLoss	
Information	JobType	
Calculated Value	Time_30Bc	N/A
Calculated Value	Time_70Bc	N/A
Initial Temperature (°C)	23 °C
Final Temperature (°C)	6 °C
Initial Pressure (MPa)	0,3 MPa
Final Pressure (MPa)	0,3 MPa
Initial Consistency (Bc)	20 Bc
Final Consistency (Bc)	18 Bc
--Data--
Time (HH:MM:SS)	Temperature (°C)	Pressure (MPa)	Consistency (Bc)
0:00:00	23	0,3	20
0:00:10	23	0,3	20
0:00:20	23	0,3	19
0:00:30	23	0,3	19
0:00:40	23	0,3	20
0:00:50	23	0,3	20
0:01:00	23	0,3	20
0:01:10	23	0,3	20
0:01:20	23	0,3	20
0:01:30	23	0,2	20
0:01:40	23	0,3	20
0:01:50	22	0,3	20
0:02:00	22	0,3	20
0:02:10	22	0,3	20
0:02:20	22	0,3	21
0:02:30	22	0,3	21
0:02:40	22	0,2	21
0:02:50	22	0,3	20
0:03:00	22	0,3	20
0:03:10	22	0,3	20
0:03:20	21	0,3	20
0:03:30	21	0,3	21
0:03:40	21	0,3	20
0:03:50	21	0,3	21
0:04:00	21	0,3	21
0:04:10	21	0,3	21
0:04:20	21	0,3	21
0:04:30	21	0,3	21
0:04:40	21	0,3	21
0:04:50	20	0,3	20
0:05:00	20	0,3	20
0:05:10	20	0,3	20
0:05:20	20	0,3	21
0:05:30	20	0,3	21
0:05:40	20	0,3	20
0:05:50	20	0,3	21
0:06:00	20	0,3	21
0:06:10	20	0,3	21
0:06:20	19	0,3	21
0:06:30	19	0,3	20
0:06:40	19	0,3	20
0:06:50	19	0,3	20
0:07:00	19	0,3	19
0:07:10	19	0,3	19
0:07:20	19	0,3	19
0:07:30	19	0,3	19
0:07:40	19	0,3	19
0:07:50	19	0,3	19
0:08:00	19	0,3	20
0:08:10	18	0,3	19
0:08:20	18	0,3	19
0:08:30	18	0,3	19
0:08:40	18	0,3	18
0:08:50	18	0,3	19
0:09:00	18	0,3	18
0:09:10	18	0,3	19
0:09:20	18	0,3	19
0:09:30	18	0,3	19
0:09:40	18	0,3	19
0:09:50	18	0,3	19
0:10:00	17	0,3	19
0:10:10	17	0,3	18
0:10:20	17	0,3	19
0:10:30	17	0,3	19
0:10:40	17	0,3	19
0:10:50	17	0,3	20
0:11:00	17	0,3	21
0:11:10	17	0,3	20
0:11:20	17	0,3	20
0:11:30	17	0,3	20
0:11:40	17	0,3	20
0:11:50	17	0,3	20
0:12:00	17	0,3	20
0:12:10	17	0,3	20
0:12:20	16	0,3	20
0:12:30	16	0,3	20
0:12:40	16	0,3	19
0:12:50	16	0,3	19
0:13:00	16	0,3	19
0:13:10	16	0,3	19
0:13:20	16	0,3	19
0:13:30	16	0,3	19
0:13:40	16	0,3	19
0:13:50	16	0,3	19
0:14:00	16	0,3	19
0:14:10	16	0,3	18
0:14:20	16	0,3	19
0:14:30	16	0,3	18
0:14:40	16	0,3	18
0:14:50	15	0,3	18
0:15:00	15	0,3	18
0:15:10	15	0,3	18
0:15:20	15	0,3	18
0:15:30	15	0,3	19
0:15:40	15	0,3	19
0:15:50	15	0,3	19
0:16:00	15	0,3	19
0:16:10	15	0,3	18
0:16:20	15	0,3	19
0:16:30	15	0,3	18
0:16:40	15	0,3	19
0:16:50	15	0,3	19
0:17:00	15	0,3	18
0:17:10	15	0,3	18
0:17:20	15	0,3	18
0:17:30	15	0,3	18
0:17:40	15	0,3	18
0:17:50	15	0,3	18
0:18:00	14	0,3	19
0:18:10	14	0,3	19
0:18:20	14	0,3	19
0:18:30	14	0,3	19
0:18:40	14	0,3	18
0:18:50	14	0,3	18
0:19:00	14	0,3	18
0:19:10	14	0,3	18
0:19:20	14	0,3	18
0:19:30	14	0,3	18
0:19:40	14	0,3	18
0:19:50	14	0,3	18
0:20:00	14	0,3	18
0:20:10	14	0,3	18
0:20:20	14	0,3	19
0:20:30	14	0,3	19
0:20:40	14	0,3	19
0:20:50	14	0,3	19
0:21:00	14	0,3	19
0:21:10	14	0,3	19
0:21:20	14	0,3	19
0:21:30	14	0,3	18
0:21:40	13	0,3	18
0:21:50	13	0,3	18
0:22:00	13	0,3	18
0:22:10	13	0,3	18
0:22:20	13	0,3	18
0:22:30	13	0,3	19
0:22:40	13	0,3	18
0:22:50	13	0,3	18
0:23:00	13	0,3	18
0:23:10	13	0,3	19
0:23:20	13	0,3	19
0:23:30	13	0,3	18
0:23:40	13	0,3	18
0:23:50	13	0,3	18
0:24:00	13	0,3	18
0:24:10	13	0,3	18
0:24:20	13	0,3	18
0:24:30	13	0,3	18
0:24:40	13	0,3	18
0:24:50	13	0,3	18
0:25:00	13	0,3	18
0:25:10	13	0,3	18
0:25:20	13	0,3	18
0:25:30	13	0,3	18
0:25:40	13	0,3	18
0:25:50	13	0,3	19
0:26:00	13	0,3	18
0:26:10	13	0,3	18
0:26:20	12	0,3	18
0:26:30	12	0,3	18
0:26:40	12	0,3	18
0:26:50	12	0,3	18
0:27:00	12	0,3	18
0:27:10	12	0,3	18
0:27:20	12	0,3	18
0:27:30	12	0,3	18
0:27:40	12	0,3	18
0:27:50	12	0,3	19
0:28:00	12	0,3	19
0:28:10	12	0,3	19
0:28:20	12	0,3	20
0:28:30	12	0,3	20
0:28:40	12	0,3	20
0:28:50	12	0,3	20
0:29:00	12	0,3	20
0:29:10	12	0,3	19
0:29:20	12	0,3	19
0:29:30	12	0,3	19
0:29:40	12	0,3	19
0:29:50	12	0,3	19
0:30:00	12	0,3	18
0:30:10	12	0,3	18
0:30:20	12	0,3	19
0:30:30	12	0,3	19
0:30:40	12	0,3	18
0:30:50	12	0,3	18
0:31:00	12	0,3	19
0:31:10	12	0,3	18
0:31:20	12	0,3	18
0:31:30	12	0,3	18
0:31:40	12	0,3	18
0:31:50	11	0,3	18
0:32:00	11	0,3	18
0:32:10	11	0,3	18
0:32:20	11	0,3	18
0:32:30	11	0,3	18
0:32:40	11	0,3	18
0:32:50	11	0,3	18
0:33:00	11	0,3	18
0:33:10	11	0,3	18
0:33:20	11	0,3	18
0:33:30	11	0,3	18
0:33:40	11	0,3	18
0:33:50	11	0,3	18
0:34:00	11	0,3	18
0:34:10	11	0,3	18
0:34:20	11	0,3	18
0:34:30	11	0,3	18
0:34:40	11	0,3	18
0:34:50	11	0,3	18
0:35:00	11	0,3	18
0:35:10	11	0,3	18
0:35:20	11	0,3	18
0:35:30	11	0,3	18
0:35:40	11	0,3	18
0:35:50	11	0,3	18
0:36:00	11	0,3	18
0:36:10	11	0,3	18
0:36:20	11	0,3	18
0:36:30	11	0,3	18
0:36:40	11	0,3	18
0:36:50	11	0,3	18
0:37:00	11	0,3	18
0:37:10	11	0,3	18
0:37:20	11	0,3	18
0:37:30	11	0,3	18
0:37:40	11	0,3	18
0:37:50	11	0,3	18
0:38:00	11	0,3	18
0:38:10	11	0,3	18
0:38:20	10	0,3	18
0:38:30	10	0,3	18
0:38:40	10	0,3	18
0:38:50	10	0,3	18
0:39:00	10	0,3	18
0:39:10	10	0,3	18
0:39:20	10	0,3	18
0:39:30	10	0,3	18
0:39:40	10	0,3	18
0:39:50	10	0,3	18
0:40:00	10	0,3	18
0:40:10	10	0,3	18
0:40:20	10	0,3	18
0:40:30	10	0,3	18
0:40:40	10	0,3	18
0:40:50	10	0,3	18
0:41:00	10	0,3	18
0:41:10	10	0,3	18
0:41:20	10	0,3	18
0:41:30	10	0,3	18
0:41:40	10	0,3	18
0:41:50	10	0,3	18
0:42:00	10	0,3	18
0:42:10	10	0,3	18
0:42:20	10	0,3	18
0:42:30	10	0,3	18
0:42:40	10	0,3	18
0:42:50	10	0,3	18
0:43:00	10	0,3	18
0:43:10	10	0,3	18
0:43:20	10	0,3	18
0:43:30	10	0,3	18
0:43:40	10	0,3	18
0:43:50	10	0,3	18
0:44:00	10	0,3	18
0:44:10	10	0,3	18
0:44:20	10	0,3	18
0:44:30	10	0,3	18
0:44:40	10	0,3	18
0:44:50	10	0,3	18
0:45:00	10	0,3	18
0:45:10	10	0,3	18
0:45:20	10	0,3	18
0:45:30	10	0,3	18
0:45:40	10	0,3	18
0:45:50	10	0,3	18
0:46:00	10	0,3	18
0:46:10	10	0,3	18
0:46:20	10	0,3	18
0:46:30	10	0,3	18
0:46:40	10	0,3	18
0:46:50	10	0,3	18
0:47:00	9	0,3	18
0:47:10	9	0,3	18
0:47:20	9	0,3	18
0:47:30	9	0,3	18
0:47:40	9	0,3	18
0:47:50	9	0,3	18
0:48:00	9	0,3	18
0:48:10	9	0,3	18
0:48:20	9	0,3	18
0:48:30	9	0,3	18
0:48:40	9	0,3	18
0:48:50	9	0,3	18
0:49:00	9	0,3	18
0:49:10	9	0,3	18
0:49:20	9	0,3	18
0:49:30	9	0,3	18
0:49:40	9	0,3	18
0:49:50	9	0,3	18
0:50:00	9	0,3	18
0:50:10	9	0,3	18
0:50:20	9	0,3	18
0:50:30	9	0,3	18
0:50:40	9	0,3	18
0:50:50	9	0,3	18
0:51:00	9	0,3	18
0:51:10	9	0,3	18
0:51:20	9	0,3	18
0:51:30	9	0,3	18
0:51:40	9	0,3	18
0:51:50	9	0,3	18
0:52:00	9	0,3	18
0:52:10	9	0,3	18
0:52:20	9	0,3	18
0:52:30	9	0,3	18
0:52:40	9	0,3	18
0:52:50	9	0,3	18
0:53:00	9	0,3	18
0:53:10	9	0,3	18
0:53:20	9	0,3	18
0:53:30	9	0,3	18
0:53:40	9	0,3	18
0:53:50	9	0,3	18
0:54:00	9	0,3	18
0:54:10	9	0,3	18
0:54:20	9	0,3	18
0:54:30	9	0,3	18
0:54:40	9	0,3	18
0:54:50	9	0,3	18
0:55:00	9	0,3	18
0:55:10	9	0,3	18
0:55:20	9	0,3	18
0:55:30	9	0,3	18
0:55:40	9	0,3	18
0:55:50	9	0,3	18
0:56:00	9	0,3	18
0:56:10	9	0,3	18
0:56:20	9	0,3	18
0:56:30	9	0,3	18
0:56:40	9	0,3	18
0:56:50	9	0,3	18
0:57:00	9	0,3	18
0:57:10	9	0,3	18
0:57:20	9	0,3	18
0:57:30	9	0,3	18
0:57:40	9	0,3	18
0:57:50	9	0,3	18
0:58:00	9	0,3	18
0:58:10	9	0,3	18
0:58:20	9	0,3	18
0:58:30	8	0,3	18
0:58:40	8	0,3	18
0:58:50	8	0,3	18
0:59:00	8	0,3	18
0:59:10	8	0,3	18
0:59:20	8	0,3	18
0:59:30	8	0,3	18
0:59:40	8	0,3	18
0:59:50	8	0,3	18
1:00:00	8	0,3	18
1:00:10	8	0,3	18
1:00:20	8	0,3	18
1:00:30	8	0,3	18
1:00:40	8	0,3	18
1:00:50	8	0,3	18
1:01:00	8	0,3	18
1:01:10	8	0,3	18
1:01:20	8	0,3	18
1:01:30	8	0,3	18
1:01:40	8	0,3	18
1:01:50	8	0,3	18
1:02:00	8	0,3	18
1:02:10	8	0,3	18
1:02:20	8	0,3	18
1:02:30	8	0,3	18
1:02:40	8	0,3	18
1:02:50	8	0,3	18
1:03:00	8	0,3	18
1:03:10	8	0,3	18
1:03:20	8	0,3	18
1:03:30	8	0,3	18
1:03:40	8	0,3	18
1:03:50	8	0,3	18
1:04:00	8	0,3	18
1:04:10	8	0,3	18
1:04:20	8	0,3	18
1:04:30	8	0,3	18
1:04:40	8	0,3	18
1:04:50	8	0,3	18
1:05:00	8	0,3	18
1:05:10	8	0,3	18
1:05:20	8	0,3	18
1:05:30	8	0,3	18
1:05:40	8	0,3	18
1:05:50	8	0,3	18
1:06:00	8	0,3	18
1:06:10	8	0,3	18
1:06:20	8	0,3	18
1:06:30	8	0,3	18
1:06:40	8	0,3	18
1:06:50	8	0,3	18
1:07:00	8	0,3	18
1:07:10	8	0,3	18
1:07:20	8	0,3	18
1:07:30	8	0,3	18
1:07:40	8	0,3	18
1:07:50	8	0,3	18
1:08:00	8	0,3	18
1:08:10	8	0,3	18
1:08:20	8	0,3	18
1:08:30	8	0,3	18
1:08:40	8	0,3	18
1:08:50	8	0,3	18
1:09:00	8	0,3	18
1:09:10	8	0,3	18
1:09:20	8	0,3	18
1:09:30	8	0,3	18
1:09:40	8	0,3	18
1:09:50	8	0,3	18
1:10:00	8	0,3	18
1:10:10	8	0,3	18
1:10:20	8	0,3	18
1:10:30	8	0,3	18
1:10:40	8	0,3	18
1:10:50	8	0,3	18
1:11:00	8	0,3	18
1:11:10	8	0,3	18
1:11:20	8	0,3	18
1:11:30	8	0,3	18
1:11:40	8	0,3	18
1:11:50	8	0,3	18
1:12:00	8	0,3	18
1:12:10	8	0,3	18
1:12:20	8	0,3	18
1:12:30	8	0,3	18
1:12:40	8	0,3	18
1:12:50	8	0,3	18
1:13:00	8	0,3	18
1:13:10	8	0,3	18
1:13:20	8	0,3	18
1:13:30	8	0,3	18
1:13:40	8	0,3	18
1:13:50	8	0,3	18
1:14:00	8	0,3	18
1:14:10	8	0,3	18
1:14:20	8	0,3	18
1:14:30	8	0,3	18
1:14:40	8	0,3	18
1:14:50	8	0,3	18
1:15:00	8	0,3	18
1:15:10	8	0,3	18
1:15:20	8	0,3	18
1:15:30	8	0,3	18
1:15:40	8	0,3	18
1:15:50	8	0,3	18
1:16:00	8	0,3	18
1:16:10	8	0,3	18
1:16:20	8	0,3	18
1:16:30	8	0,3	18
1:16:40	8	0,3	18
1:16:50	8	0,3	18
1:17:00	8	0,3	18
1:17:10	8	0,3	18
1:17:20	8	0,3	18
1:17:30	8	0,3	18
1:17:40	8	0,3	18
1:17:50	8	0,3	18
1:18:00	8	0,3	18
1:18:10	8	0,3	18
1:18:20	8	0,3	18
1:18:30	8	0,3	18
1:18:40	8	0,3	18
1:18:50	8	0,3	18
1:19:00	8	0,3	18
1:19:10	8	0,3	18
1:19:20	8	0,3	18
1:19:30	8	0,3	18
1:19:40	8	0,3	18
1:19:50	8	0,3	18
1:20:00	8	0,3	18
1:20:10	8	0,3	18
1:20:20	8	0,3	18
1:20:30	8	0,3	18
1:20:40	7	0,3	18
1:20:50	7	0,3	18
1:21:00	7	0,3	18
1:21:10	7	0,3	18
1:21:20	7	0,3	18
1:21:30	7	0,3	18
1:21:40	7	0,3	18
1:21:50	7	0,3	18
1:22:00	7	0,3	18
1:22:10	7	0,3	18
1:22:20	7	0,3	18
1:22:30	7	0,3	18
1:22:40	7	0,3	18
1:22:50	7	0,3	18
1:23:00	7	0,3	18
1:23:10	7	0,3	18
1:23:20	7	0,3	18
1:23:30	7	0,3	18
1:23:40	7	0,3	18
1:23:50	7	0,3	18
1:24:00	7	0,3	18
1:24:10	7	0,3	18
1:24:20	7	0,3	18
1:24:30	7	0,3	18
1:24:40	7	0,3	18
1:24:50	7	0,3	18
1:25:00	7	0,3	18
1:25:10	7	0,3	18
1:25:20	7	0,3	18
1:25:30	7	0,3	18
1:25:40	7	0,3	18
1:25:50	7	0,3	18
1:26:00	7	0,3	18
1:26:10	7	0,3	18
1:26:20	7	0,3	18
1:26:30	7	0,3	18
1:26:40	7	0,3	18
1:26:50	7	0,3	18
1:27:00	7	0,3	18
1:27:10	7	0,3	18
1:27:20	7	0,3	18
1:27:30	7	0,3	18
1:27:40	7	0,3	18
1:27:50	7	0,3	18
1:28:00	7	0,3	18
1:28:10	7	0,3	18
1:28:20	7	0,3	18
1:28:30	7	0,3	18
1:28:40	7	0,3	18
1:28:50	7	0,3	18
1:29:00	7	0,3	18
1:29:10	7	0,3	18
1:29:20	7	0,3	18
1:29:30	7	0,3	18
1:29:40	7	0,3	18
1:29:50	7	0,3	18
1:30:00	7	0,3	18
1:30:10	7	0,3	18
1:30:20	7	0,3	18
1:30:30	7	0,3	18
1:30:40	7	0,3	18
1:30:50	7	0,3	18
1:31:00	7	0,3	18
1:31:10	7	0,3	18
1:31:20	7	0,3	18
1:31:30	7	0,3	18
1:31:40	7	0,3	18
1:31:50	7	0,3	18
1:32:00	7	0,3	18
1:32:10	7	0,3	18
1:32:20	7	0,3	18
1:32:30	7	0,3	18
1:32:40	7	0,3	18
1:32:50	7	0,3	18
1:33:00	7	0,3	18
1:33:10	7	0,3	18
1:33:20	7	0,3	18
1:33:30	7	0,3	18
1:33:40	7	0,3	18
1:33:50	7	0,3	18
1:34:00	7	0,3	18
1:34:10	7	0,3	18
1:34:20	7	0,3	18
1:34:30	7	0,3	18
1:34:40	7	0,3	18
1:34:50	7	0,3	18
1:35:00	7	0,3	18
1:35:10	7	0,3	18
1:35:20	7	0,3	18
1:35:30	7	0,3	18
1:35:40	7	0,3	18
1:35:50	7	0,3	18
1:36:00	7	0,3	18
1:36:10	7	0,3	18
1:36:20	7	0,3	18
1:36:30	7	0,3	18
1:36:40	7	0,3	18
1:36:50	7	0,3	18
1:37:00	7	0,3	18
1:37:10	7	0,3	18
1:37:20	7	0,3	18
1:37:30	7	0,3	18
1:37:40	7	0,3	18
1:37:50	7	0,3	18
1:38:00	7	0,3	18
1:38:10	7	0,3	18
1:38:20	7	0,3	18
1:38:30	7	0,3	18
1:38:40	7	0,3	18
1:38:50	7	0,3	18
1:39:00	7	0,3	18
1:39:10	7	0,3	18
1:39:20	7	0,3	18
1:39:30	7	0,3	18
1:39:40	7	0,3	18
1:39:50	7	0,3	18
1:40:00	7	0,3	18
1:40:10	7	0,3	18
1:40:20	7	0,3	18
1:40:30	7	0,3	18
1:40:40	7	0,3	18
1:40:50	7	0,3	18
1:41:00	7	0,3	18
1:41:10	7	0,3	18
1:41:20	7	0,3	18
1:41:30	7	0,3	18
1:41:40	7	0,3	18
1:41:50	7	0,3	18
1:42:00	7	0,3	18
1:42:10	7	0,3	18
1:42:20	7	0,3	18
1:42:30	7	0,3	18
1:42:40	7	0,3	18
1:42:50	7	0,3	18
1:43:00	7	0,3	18
1:43:10	7	0,3	18
1:43:20	7	0,3	18
1:43:30	7	0,3	18
1:43:40	7	0,3	18
1:43:50	7	0,3	18
1:44:00	7	0,3	18
1:44:10	7	0,3	18
1:44:20	7	0,3	18
1:44:30	7	0,3	18
1:44:40	7	0,3	18
1:44:50	7	0,3	18
1:45:00	7	0,3	18
1:45:10	7	0,3	18
1:45:20	7	0,3	18
1:45:30	7	0,3	18
1:45:40	7	0,3	18
1:45:50	7	0,3	18
1:46:00	7	0,3	18
1:46:10	7	0,3	18
1:46:20	7	0,3	18
1:46:30	7	0,3	18
1:46:40	7	0,3	18
1:46:50	7	0,3	18
1:47:00	7	0,3	18
1:47:10	7	0,3	18
1:47:20	7	0,3	18
1:47:30	7	0,3	18
1:47:40	7	0,3	18
1:47:50	7	0,3	18
1:48:00	7	0,3	18
1:48:10	7	0,3	18
1:48:20	7	0,3	18
1:48:30	7	0,3	18
1:48:40	7	0,3	18
1:48:50	7	0,3	18
1:49:00	7	0,3	18
1:49:10	7	0,3	18
1:49:20	7	0,3	18
1:49:30	7	0,3	18
1:49:40	7	0,3	18
1:49:50	7	0,3	18
1:50:00	7	0,3	18
1:50:10	7	0,3	18
1:50:20	7	0,3	18
1:50:30	7	0,3	18
1:50:40	7	0,3	18
1:50:50	7	0,3	18
1:51:00	7	0,3	18
1:51:10	7	0,3	18
1:51:20	7	0,3	18
1:51:30	7	0,3	18
1:51:40	7	0,3	18
1:51:50	7	0,3	18
1:52:00	7	0,3	18
1:52:10	7	0,3	18
1:52:20	7	0,3	18
1:52:30	7	0,3	18
1:52:40	7	0,3	18
1:52:50	7	0,3	18
1:53:00	7	0,3	18
1:53:10	7	0,3	18
1:53:20	7	0,3	18
1:53:30	7	0,3	18
1:53:40	7	0,3	18
1:53:50	7	0,3	18
1:54:00	7	0,3	18
1:54:10	7	0,3	18
1:54:20	7	0,3	18
1:54:30	7	0,3	18
1:54:40	7	0,3	18
1:54:50	7	0,3	18
1:55:00	7	0,3	18
1:55:10	7	0,3	18
1:55:20	7	0,3	18
1:55:30	7	0,3	18
1:55:40	7	0,3	18
1:55:50	7	0,3	18
1:56:00	7	0,3	18
1:56:10	7	0,3	18
1:56:20	7	0,3	18
1:56:30	7	0,3	18
1:56:40	7	0,3	18
1:56:50	7	0,3	18
1:57:00	7	0,3	18
1:57:10	7	0,3	18
1:57:20	7	0,3	18
1:57:30	7	0,3	18
1:57:40	7	0,3	18
1:57:50	7	0,3	18
1:58:00	7	0,3	18
1:58:10	7	0,3	18
1:58:20	7	0,3	18
1:58:30	7	0,3	18
1:58:40	7	0,3	18
1:58:50	7	0,3	18
1:59:00	7	0,3	18
1:59:10	7	0,3	18
1:59:20	7	0,3	18
1:59:30	7	0,3	18
1:59:40	7	0,3	18
1:59:50	7	0,3	18
2:00:00	7	0,3	18
2:00:10	7	0,3	18
2:00:20	7	0,3	18
2:00:30	7	0,3	18
2:00:40	7	0,3	18
2:00:50	7	0,3	18
2:01:00	7	0,3	18
2:01:10	7	0,3	18
2:01:20	7	0,3	18
2:01:30	7	0,3	18
2:01:40	7	0,3	18
2:01:50	7	0,3	18
2:02:00	7	0,3	18
2:02:10	7	0,3	18
2:02:20	7	0,3	18
2:02:30	7	0,3	18
2:02:40	7	0,3	18
2:02:50	7	0,3	18
2:03:00	7	0,3	18
2:03:10	7	0,3	18
2:03:20	7	0,3	18
2:03:30	7	0,3	18
2:03:40	7	0,3	18
2:03:50	7	0,3	18
2:04:00	7	0,3	18
2:04:10	7	0,3	18
2:04:20	7	0,3	18
2:04:30	7	0,3	18
2:04:40	7	0,3	18
2:04:50	7	0,3	18
2:05:00	7	0,3	18
2:05:10	7	0,3	18
2:05:20	7	0,3	18
2:05:30	7	0,3	18
2:05:40	7	0,3	18
2:05:50	7	0,3	18
2:06:00	7	0,3	18
2:06:10	7	0,3	18
2:06:20	7	0,3	18
2:06:30	7	0,3	18
2:06:40	7	0,3	18
2:06:50	7	0,3	18
2:07:00	7	0,3	18
2:07:10	7	0,3	18
2:07:20	7	0,3	18
2:07:30	7	0,3	18
2:07:40	7	0,3	18
2:07:50	7	0,3	18
2:08:00	7	0,3	18
2:08:10	7	0,3	18
2:08:20	7	0,3	18
2:08:30	7	0,3	18
2:08:40	7	0,3	18
2:08:50	7	0,3	18
2:09:00	7	0,3	18
2:09:10	7	0,3	18
2:09:20	7	0,3	18
2:09:30	7	0,3	18
2:09:40	7	0,3	18
2:09:50	7	0,3	18
2:10:00	7	0,3	18
2:10:10	7	0,3	18
2:10:20	7	0,3	18
2:10:30	7	0,3	18
2:10:40	7	0,3	18
2:10:50	7	0,3	18
2:11:00	7	0,3	18
2:11:10	7	0,3	18
2:11:20	7	0,3	18
2:11:30	7	0,3	18
2:11:40	7	0,3	18
2:11:50	7	0,3	18
2:12:00	7	0,3	18
2:12:10	7	0,3	18
2:12:20	7	0,3	18
2:12:30	7	0,3	18
2:12:40	7	0,3	18
2:12:50	7	0,3	18
2:13:00	7	0,3	18
2:13:10	7	0,3	18
2:13:20	7	0,3	18
2:13:30	7	0,3	18
2:13:40	7	0,3	18
2:13:50	7	0,3	18
2:14:00	7	0,3	18
2:14:10	7	0,3	18
2:14:20	7	0,3	18
2:14:30	7	0,3	18
2:14:40	7	0,3	18
2:14:50	7	0,3	18
2:15:00	7	0,3	18
2:15:10	7	0,3	18
2:15:20	7	0,3	18
2:15:30	7	0,3	18
2:15:40	7	0,3	18
2:15:50	7	0,3	18
2:16:00	7	0,3	18
2:16:10	7	0,3	18
2:16:20	7	0,3	18
2:16:30	7	0,3	18
2:16:40	7	0,3	18
2:16:50	7	0,3	18
2:17:00	7	0,3	18
2:17:10	7	0,3	18
2:17:20	7	0,3	18
2:17:30	7	0,3	18
2:17:40	7	0,3	18
2:17:50	7	0,3	18
2:18:00	7	0,3	18
2:18:10	7	0,3	18
2:18:20	7	0,3	18
2:18:30	7	0,3	18
2:18:40	7	0,3	18
2:18:50	7	0,3	18
2:19:00	7	0,3	18
2:19:10	7	0,3	18
2:19:20	7	0,3	18
2:19:30	7	0,3	18
2:19:40	7	0,3	18
2:19:50	7	0,3	18
2:20:00	7	0,3	18
2:20:10	7	0,3	18
2:20:20	7	0,3	18
2:20:30	7	0,3	18
2:20:40	7	0,3	18
2:20:50	7	0,3	18
2:21:00	7	0,3	18
2:21:10	7	0,3	18
2:21:20	7	0,3	18
2:21:30	7	0,3	18
2:21:40	7	0,3	18
2:21:50	7	0,3	18
2:22:00	7	0,3	18
2:22:10	7	0,3	18
2:22:20	7	0,3	18
2:22:30	7	0,3	18
2:22:40	7	0,3	18
2:22:50	7	0,3	18
2:23:00	7	0,3	18
2:23:10	7	0,3	18
2:23:20	7	0,3	18
2:23:30	7	0,3	18
2:23:40	7	0,3	18
2:23:50	7	0,3	18
2:24:00	7	0,3	18
2:24:10	7	0,3	18
2:24:20	7	0,3	18
2:24:30	7	0,3	18
2:24:40	7	0,3	18
2:24:50	7	0,3	18
2:25:00	7	0,3	18
2:25:10	7	0,3	18
2:25:20	7	0,3	18
2:25:30	7	0,3	18
2:25:40	7	0,3	18
2:25:50	7	0,3	18
2:26:00	7	0,3	18
2:26:10	7	0,3	18
2:26:20	7	0,3	18
2:26:30	7	0,3	18
2:26:40	7	0,3	18
2:26:50	7	0,3	18
2:27:00	7	0,3	18
2:27:10	7	0,3	18
2:27:20	7	0,3	18
2:27:30	7	0,3	18
2:27:40	7	0,3	18
2:27:50	7	0,3	18
2:28:00	7	0,3	18
2:28:10	7	0,3	18
2:28:20	7	0,3	18
2:28:30	7	0,3	18
2:28:40	7	0,3	18
2:28:50	7	0,3	18
2:29:00	7	0,3	18
2:29:10	7	0,3	18
2:29:20	7	0,3	18
2:29:30	7	0,3	18
2:29:40	7	0,3	18
2:29:50	7	0,3	18
2:30:00	7	0,3	18
2:30:10	7	0,3	18
2:30:20	7	0,3	18
2:30:30	7	0,3	18
2:30:40	7	0,3	18
2:30:50	7	0,3	18
2:31:00	7	0,3	18
2:31:10	7	0,3	18
2:31:20	7	0,3	18
2:31:30	7	0,3	18
2:31:40	7	0,3	18
2:31:50	7	0,3	18
2:32:00	7	0,3	18
2:32:10	7	0,3	18
2:32:20	7	0,3	18
2:32:30	7	0,3	18
2:32:40	7	0,3	18
2:32:50	7	0,3	18
2:33:00	7	0,3	18
2:33:10	7	0,3	18
2:33:20	7	0,3	18
2:33:30	7	0,3	18
2:33:40	7	0,3	18
2:33:50	7	0,3	18
2:34:00	7	0,3	18
2:34:10	7	0,3	18
2:34:20	7	0,3	18
2:34:30	7	0,3	18
2:34:40	7	0,3	18
2:34:50	7	0,3	18
2:35:00	7	0,3	18
2:35:10	6	0,3	18
2:35:20	7	0,3	18
2:35:30	6	0,3	18
2:35:40	6	0,3	18
2:35:50	7	0,3	18
2:36:00	6	0,3	18
2:36:10	7	0,3	18
2:36:20	6	0,3	18
2:36:30	6	0,3	18
2:36:40	6	0,3	18
2:36:50	7	0,3	18
2:37:00	6	0,3	18
2:37:10	6	0,3	18
2:37:20	6	0,3	18
2:37:30	6	0,3	18
2:37:40	6	0,3	18
2:37:50	7	0,3	18
2:38:00	6	0,3	18
2:38:10	6	0,3	18
2:38:20	6	0,3	18
2:38:30	6	0,3	18
2:38:40	6	0,3	18
2:38:50	6	0,3	18
2:39:00	6	0,3	18
2:39:10	6	0,3	18
2:39:20	6	0,3	18
2:39:30	7	0,3	18
2:39:40	6	0,3	18
2:39:50	6	0,3	18
2:40:00	6	0,3	18
2:40:10	6	0,3	18
2:40:20	6	0,3	18
2:40:30	6	0,3	18
2:40:40	6	0,3	18
2:40:50	6	0,3	18
2:41:00	6	0,3	18
2:41:10	6	0,3	18
2:41:20	6	0,3	18
2:41:30	6	0,3	18
2:41:40	6	0,3	18
2:41:50	6	0,3	18
2:42:00	6	0,3	18
2:42:10	6	0,3	18
2:42:20	6	0,3	18
2:42:30	6	0,3	18
2:42:40	6	0,3	18
2:42:50	6	0,3	18
2:43:00	6	0,3	18
2:43:10	6	0,3	18
2:43:20	6	0,3	18
2:43:30	6	0,3	18
2:43:40	6	0,3	18
2:43:50	6	0,3	18
2:44:00	6	0,3	18
2:44:10	6	0,3	18
2:44:20	6	0,3	18
2:44:30	6	0,3	18
2:44:40	6	0,3	18
2:44:50	6	0,3	18
2:45:00	6	0,3	18
2:45:10	6	0,3	18
2:45:20	6	0,3	18
2:45:30	6	0,3	18
2:45:40	6	0,3	18
2:45:50	6	0,3	18
2:46:00	6	0,3	18
2:46:10	6	0,3	18
2:46:20	6	0,3	18
2:46:30	6	0,3	18
2:46:40	6	0,3	18
2:46:50	6	0,3	18
2:47:00	6	0,3	18
2:47:10	6	0,3	18
2:47:20	6	0,3	18
2:47:30	6	0,3	18
2:47:40	6	0,3	18
2:47:50	6	0,3	18
2:48:00	6	0,3	18
2:48:10	6	0,3	18
2:48:20	6	0,3	18
2:48:30	6	0,3	18
2:48:40	6	0,3	18
2:48:50	6	0,3	18
2:49:00	6	0,3	18
2:49:10	6	0,3	18
2:49:20	6	0,3	18
2:49:30	6	0,3	18
2:49:40	6	0,3	18
2:49:50	6	0,3	18
2:50:00	6	0,3	18
2:50:10	6	0,3	18
2:50:20	6	0,3	18
2:50:30	6	0,3	18
2:50:40	6	0,3	18
2:50:50	6	0,3	18
2:51:00	6	0,3	18
2:51:10	6	0,3	18
2:51:20	6	0,3	18
2:51:30	6	0,3	18
2:51:40	6	0,3	18
2:51:50	6	0,3	18
2:52:00	6	0,3	18
2:52:10	6	0,3	18
2:52:20	6	0,3	18
2:52:30	6	0,3	18
2:52:40	6	0,3	18
2:52:50	6	0,3	18
2:53:00	6	0,3	18
2:53:10	6	0,3	18
2:53:20	6	0,3	18
2:53:30	6	0,3	18
2:53:40	6	0,3	18
2:53:50	6	0,3	18
2:54:00	6	0,3	18
2:54:10	6	0,3	18
2:54:20	6	0,3	18
2:54:30	6	0,3	18
2:54:40	6	0,3	18
2:54:50	6	0,3	18
2:55:00	6	0,3	18
2:55:10	6	0,3	18
2:55:20	6	0,3	18
2:55:30	6	0,3	18
2:55:40	6	0,3	18
2:55:50	6	0,3	18
2:56:00	6	0,3	18
2:56:10	6	0,3	18
2:56:20	6	0,3	18
2:56:30	6	0,3	18
2:56:40	6	0,3	18
2:56:50	6	0,3	18
2:57:00	6	0,3	18
2:57:10	6	0,3	18
2:57:20	6	0,3	18
2:57:30	6	0,3	18
2:57:40	6	0,3	18
2:57:50	6	0,3	18
2:58:00	6	0,3	18
2:58:10	6	0,3	18
2:58:20	6	0,3	18
2:58:30	6	0,3	18
2:58:40	6	0,3	18
2:58:50	6	0,3	18
2:59:00	6	0,3	18
2:59:10	6	0,3	18
2:59:20	6	0,3	18
2:59:30	6	0,3	18
2:59:40	6	0,3	18
2:59:50	6	0,3	18
3:00:00	6	0,3	18
3:00:10	6	0,3	18
3:00:20	6	0,3	18
3:00:30	6	0,3	18
3:00:40	7	0,3	18
3:00:50	6	0,3	18
3:01:00	7	0,3	18
3:01:10	7	0,3	18
3:01:20	6	0,3	18
3:01:30	6	0,3	18
3:01:40	6	0,3	18
3:01:50	6	0,3	18
3:02:00	6	0,3	18
3:02:10	6	0,3	18
3:02:20	6	0,3	18
3:02:30	6	0,3	18
3:02:40	6	0,3	18
3:02:50	7	0,3	18
3:03:00	6	0,3	18
3:03:10	7	0,3	18
3:03:20	6	0,3	18
3:03:30	6	0,3	18
3:03:40	6	0,3	18
3:03:50	6	0,3	18
3:04:00	7	0,3	18
3:04:10	6	0,3	18
3:04:20	6	0,3	18
3:04:30	7	0,3	18
3:04:40	7	0,3	18
3:04:50	6	0,3	18
3:05:00	6	0,3	18
3:05:10	6	0,3	18
3:05:20	7	0,3	18
3:05:30	7	0,3	18
3:05:40	6	0,3	18
3:05:50	6	0,3	18
3:06:00	6	0,3	18
3:06:10	7	0,3	18
3:06:20	6	0,3	18
3:06:30	6	0,3	18
3:06:40	6	0,3	18
3:06:50	6	0,3	18
3:07:00	6	0,3	18
3:07:10	6	0,3	18
3:07:20	6	0,3	18
3:07:30	6	0,3	18
3:07:40	6	0,3	18
3:07:50	6	0,3	18
3:08:00	6	0,3	18
3:08:10	6	0,3	18
3:08:20	6	0,3	18
3:08:30	6	0,3	18
3:08:40	6	0,3	18
3:08:50	6	0,3	18
3:09:00	6	0,3	18
3:09:10	6	0,3	18
3:09:20	6	0,3	18
3:09:30	6	0,3	18
3:09:40	6	0,3	18
3:09:50	6	0,3	18
3:10:00	6	0,3	18
3:10:10	6	0,3	18
3:10:20	6	0,3	18
3:10:30	6	0,3	18
3:10:40	6	0,3	18
3:10:50	6	0,3	18
3:11:00	6	0,3	18
3:11:10	6	0,3	18
3:11:20	6	0,3	18
3:11:30	6	0,3	18
3:11:40	6	0,3	18
3:11:50	6	0,3	18
3:12:00	6	0,3	18
3:12:10	6	0,3	18
3:12:20	6	0,3	18
3:12:30	6	0,3	18
3:12:40	6	0,3	18
3:12:50	6	0,3	18
3:13:00	6	0,3	18
3:13:10	6	0,3	18
3:13:20	6	0,3	18
3:13:30	6	0,3	18
3:13:40	6	0,3	18
3:13:50	6	0,3	18
3:14:00	6	0,3	18
3:14:10	6	0,3	18
3:14:20	6	0,3	18
3:14:30	6	0,3	18
3:14:40	6	0,3	18
3:14:50	6	0,3	18
3:15:00	6	0,3	18
3:15:10	6	0,3	18
3:15:20	6	0,3	18
3:15:30	6	0,3	18
3:15:40	6	0,3	18
3:15:50	6	0,3	18
3:16:00	6	0,3	18
3:16:10	6	0,3	18
3:16:20	6	0,3	18
3:16:30	6	0,3	18
3:16:40	6	0,3	18
3:16:50	6	0,3	18
3:17:00	6	0,3	18
3:17:10	6	0,3	18
3:17:20	6	0,3	18
3:17:30	6	0,3	18
3:17:40	6	0,3	18
3:17:50	6	0,3	18
3:18:00	6	0,3	18
3:18:10	6	0,3	18
3:18:20	6	0,3	18
3:18:30	6	0,3	18
3:18:40	6	0,3	18
3:18:50	6	0,3	18
3:19:00	6	0,3	18
3:19:10	6	0,3	18
3:19:20	6	0,3	18
3:19:30	6	0,3	18
3:19:40	6	0,3	18
3:19:50	6	0,3	18
3:20:00	6	0,3	18
3:20:10	6	0,3	18
3:20:20	6	0,3	18
3:20:30	6	0,3	18
3:20:40	6	0,3	18
3:20:50	6	0,3	18
3:21:00	6	0,3	18
3:21:10	6	0,3	18
3:21:20	6	0,3	18
3:21:30	6	0,3	18
3:21:40	6	0,3	18
3:21:50	6	0,3	18
3:22:00	6	0,3	18
3:22:10	6	0,3	18
3:22:20	6	0,3	18
3:22:30	6	0,3	18
3:22:40	6	0,3	18
3:22:50	6	0,3	18
3:23:00	6	0,3	18
3:23:10	6	0,3	18
3:23:20	6	0,3	18
3:23:30	6	0,3	18
3:23:40	6	0,3	18
3:23:50	6	0,3	18
3:24:00	6	0,3	18
3:24:10	6	0,3	18
3:24:20	6	0,3	18
3:24:30	6	0,3	18
3:24:40	6	0,3	18
3:24:50	6	0,3	18
3:25:00	6	0,3	18
3:25:10	6	0,3	18
3:25:20	6	0,3	18
3:25:30	6	0,3	18
3:25:40	6	0,3	18
3:25:50	6	0,3	18
3:26:00	6	0,3	18
3:26:10	6	0,3	18
3:26:20	6	0,3	18
3:26:30	6	0,3	18
3:26:40	6	0,3	18
3:26:50	6	0,3	18
3:27:00	6	0,3	18
3:27:10	6	0,3	18
3:27:20	6	0,3	18
3:27:30	6	0,3	18
3:27:40	6	0,3	18
3:27:50	6	0,3	18
3:28:00	6	0,3	18
3:28:10	6	0,3	18
3:28:20	6	0,3	18
3:28:30	6	0,3	18
3:28:40	6	0,3	18
3:28:50	6	0,3	18
3:29:00	6	0,3	18
3:29:10	6	0,3	18
3:29:20	6	0,3	18
3:29:30	6	0,3	18
3:29:40	6	0,3	18
3:29:50	6	0,3	18
3:30:00	6	0,3	18
3:30:10	6	0,3	18
3:30:20	6	0,3	18
3:30:30	6	0,3	18
3:30:40	6	0,3	18
3:30:50	6	0,3	18
3:31:00	6	0,3	18
3:31:10	6	0,3	18
3:31:20	6	0,3	18
3:31:30	6	0,3	18
3:31:40	6	0,3	18
3:31:50	6	0,3	18
3:32:00	6	0,3	18
3:32:10	6	0,3	18
3:32:20	6	0,3	18
3:32:30	6	0,3	18
3:32:40	6	0,3	18
3:32:50	6	0,3	18
3:33:00	6	0,3	18
3:33:10	6	0,3	18
3:33:20	6	0,3	18
3:33:30	6	0,3	18
3:33:40	6	0,3	18
3:33:50	6	0,3	18
3:34:00	6	0,3	18
