Repository: ProgWizer/parser

File: project-root/data/Data Acquisition/Data Acquisition/2021 year (353)/21-051 D Bulk UNG.txt (part 1 of 6)
--Test Summary--
Full Path and File Name	
Instrument Name	7322
Instrument Type	Model 7322 Consistometer - Variable Speed
Instrument Serial Number	
Test Start Date	14.04.2021
Test Start Time	18:10:25
Test Stop Date	14.04.2021
Test Stop Time	20:36:41
Test Length	2:26:16
Final Sample Time Offset	2:26:16
Controller Schedule Name	
Sampling Period	1 second
Comments	
Information	WellID	
Information	Customer	
Information	EngName	DENIS
Information	CementClass	G Holsim
Information	CementMfr	
Information	Additives	Blend
Information	Density	
Information	BHCT	
Information	BHST	
Information	FluidLoss	
Information	JobType	
Calculated Value	Time_30Bc	0:31:18
Calculated Value	Time_70Bc	2:26:16
Initial Temperature (°C)	30 °C
Final Temperature (°C)	75 °C
Initial Pressure (MPa)	0,3 MPa
Final Pressure (MPa)	40,2 MPa
Initial Consistency (Bc)	25 Bc
Final Consistency (Bc)	71 Bc
Initial Wall Temperature (°C)	32 °C
Final Wall Temperature (°C)	75 °C
Initial Motor Speed (RPM)	150 RPM
Final Motor Speed (RPM)	150 RPM
--Data--
Time (HH:MM:SS)	Temperature (°C)	Pressure (MPa)	Consistency (Bc)	Wall Temperature (°C)	Motor Speed (RPM)
0:00:00	30	0,3	25	32	150
0:00:01	30	0,3	25	32	150
0:00:02	30	0,3	25	32	150
0:00:03	30	0,3	25	32	150
0:00:04	30	0,3	25	32	150
0:00:05	30	0,3	25	32	150
0:00:06	30	0,3	25	32	150
0:00:07	31	0,3	25	32	150
0:00:08	31	0,3	25	32	150
0:00:09	31	0,3	25	32	150
0:00:10	31	0,3	25	32	150
0:00:11	31	0,3	25	32	150
0:00:12	31	0,4	25	32	150
0:00:13	31	0,4	25	32	150
0:00:14	31	0,4	25	32	150
0:00:15	31	0,4	25	32	150
0:00:16	31	0,4	25	32	150
0:00:17	31	0,5	25	32	150
0:00:18	31	0,5	25	32	150
0:00:19	31	0,5	25	32	150
0:00:20	31	0,5	25	32	150
0:00:21	31	0,5	25	33	150
0:00:22	31	0,6	25	32	150
0:00:23	31	0,6	25	32	150
0:00:24	31	0,6	25	32	150
0:00:25	31	0,7	25	32	150
0:00:26	31	0,7	25	32	150
0:00:27	31	0,7	25	32	150
0:00:28	31	0,7	25	32	150
0:00:29	31	0,7	25	32	150
0:00:30	31	0,8	25	33	150
0:00:31	31	0,8	25	32	150
0:00:32	31	0,8	25	33	150
0:00:33	31	0,9	25	32	150
0:00:34	31	0,9	25	32	150
0:00:35	31	0,9	26	32	150
0:00:36	31	0,9	26	32	150
0:00:37	31	0,9	26	33	150
0:00:38	31	0,9	26	33	150
0:00:39	31	0,9	26	32	150
0:00:40	31	0,9	26	32	150
0:00:41	31	1,0	26	33	150
0:00:42	31	1,0	26	32	150
0:00:43	31	1,0	26	33	150
0:00:44	31	1,0	26	32	150
0:00:45	31	1,0	26	32	150
0:00:46	31	1,1	26	33	150
0:00:47	31	1,2	27	32	150
0:00:48	31	1,2	27	32	150
0:00:49	31	1,2	27	32	150
0:00:50	31	1,2	27	32	150
0:00:51	31	1,2	26	33	150
0:00:52	31	1,2	26	33	150
0:00:53	31	1,2	26	33	150
0:00:54	31	1,2	26	33	150
0:00:55	31	1,2	26	33	150
0:00:56	31	1,3	26	32	150
0:00:57	31	1,3	26	33	150
0:00:58	31	1,3	26	33	150
0:00:59	31	1,3	26	33	150
0:01:00	31	1,4	26	33	150
0:01:01	31	1,4	27	33	150
0:01:02	31	1,4	27	32	150
0:01:03	31	1,4	27	32	150
0:01:04	31	1,4	27	32	150
0:01:05	31	1,4	27	33	150
0:01:06	31	1,4	27	33	150
0:01:07	31	1,4	27	33	150
0:01:08	31	1,4	27	33	150
0:01:09	31	1,5	28	33	150
0:01:10	31	1,5	28	32	150
0:01:11	31	1,6	28	32	150
0:01:12	31	1,6	28	33	150
0:01:13	31	1,6	28	33	150
0:01:14	31	1,6	28	33	150
0:01:15	31	1,7	28	33	150
0:01:16	31	1,8	28	33	150
0:01:17	31	1,8	28	33	150
0:01:18	31	1,9	28	33	150
0:01:19	31	1,9	28	33	150
0:01:20	31	1,9	28	33	150
0:01:21	31	1,9	28	33	150
0:01:22	31	1,9	28	33	150
0:01:23	31	1,9	28	33	150
0:01:24	31	1,9	28	33	150
0:01:25	31	1,9	28	33	150
0:01:26	31	1,9	28	33	150
0:01:27	31	1,9	28	33	150
0:01:28	31	1,9	28	33	150
0:01:29	31	1,9	28	33	150
0:01:30	31	1,9	28	33	150
0:01:31	31	1,9	28	33	150
0:01:32	31	1,9	27	33	150
0:01:33	31	1,9	27	33	150
0:01:34	31	2,0	27	33	150
0:01:35	31	2,0	27	33	150
0:01:36	31	2,0	27	33	150
0:01:37	31	2,0	27	33	150
0:01:38	31	2,0	27	33	150
0:01:39	31	2,2	27	33	150
0:01:40	31	2,3	27	33	150
0:01:41	31	2,4	27	33	150
0:01:42	31	2,4	27	33	150
0:01:43	31	2,4	27	33	150
0:01:44	31	2,4	28	33	150
0:01:45	31	2,4	28	33	150
0:01:46	31	2,4	28	33	150
0:01:47	31	2,5	28	33	150
0:01:48	31	2,5	28	33	150
0:01:49	31	2,5	28	33	150
0:01:50	31	2,5	28	33	150
0:01:51	31	2,5	28	34	150
0:01:52	31	2,5	28	34	150
0:01:53	31	2,5	28	34	150
0:01:54	31	2,5	28	34	150
0:01:55	31	2,5	28	34	150
0:01:56	31	2,5	28	34	150
0:01:57	31	2,6	28	34	150
0:01:58	32	2,6	28	34	150
0:01:59	32	2,6	28	34	150
0:02:00	32	2,6	28	34	150
0:02:01	32	2,6	28	34	150
0:02:02	32	2,6	28	34	150
0:02:03	32	2,6	28	34	150
0:02:04	32	2,6	28	34	150
0:02:05	32	2,6	28	34	150
0:02:06	32	2,7	28	34	150
0:02:07	32	2,7	28	34	150
0:02:08	32	2,7	28	34	150
0:02:09	32	2,7	28	34	150
0:02:10	32	2,7	28	34	150
0:02:11	32	2,7	28	34	150
0:02:12	32	2,8	28	34	150
0:02:13	32	2,8	28	34	150
0:02:14	32	2,8	28	34	150
0:02:15	32	2,8	28	35	150
0:02:16	32	2,8	28	34	150
0:02:17	32	2,8	28	35	150
0:02:18	32	2,8	27	35	150
0:02:19	32	2,9	27	35	150
0:02:20	32	2,9	27	35	150
0:02:21	32	2,9	27	35	150
0:02:22	32	2,9	27	35	150
0:02:23	32	2,9	27	35	150
0:02:24	32	2,9	27	35	150
0:02:25	32	3,0	27	35	150
0:02:26	32	3,0	27	35	150
0:02:27	32	3,0	27	35	150
0:02:28	32	3,0	27	35	150
0:02:29	32	3,0	27	35	150
0:02:30	32	3,0	27	35	150
0:02:31	32	3,1	27	35	150
0:02:32	32	3,1	26	35	150
0:02:33	32	3,1	26	35	150
0:02:34	32	3,1	26	35	150
0:02:35	32	3,1	26	36	150
0:02:36	32	3,1	26	35	150
0:02:37	32	3,2	26	35	150
0:02:38	32	3,2	26	36	150
0:02:39	32	3,2	26	36	150
0:02:40	32	3,2	26	36	150
0:02:41	32	3,2	26	36	150
0:02:42	32	3,3	26	36	150
0:02:43	32	3,3	26	36	150
0:02:44	32	3,3	26	36	150
0:02:45	32	3,3	26	36	150
0:02:46	32	3,3	26	36	150
0:02:47	32	3,3	26	36	150
0:02:48	32	3,4	26	36	150
0:02:49	32	3,4	26	36	150
0:02:50	32	3,4	26	36	150
0:02:51	32	3,4	26	36	150
0:02:52	32	3,5	26	36	150
0:02:53	32	3,5	26	36	150
0:02:54	32	3,5	26	36	150
0:02:55	32	3,5	26	36	150
0:02:56	32	3,5	26	36	150
0:02:57	32	3,6	26	37	150
0:02:58	32	3,6	26	37	150
0:02:59	32	3,6	26	37	150
0:03:00	32	3,6	26	37	150
0:03:01	32	3,6	26	37	150
0:03:02	32	3,7	26	37	150
0:03:03	32	3,7	26	37	150
0:03:04	32	3,7	26	37	150
0:03:05	32	3,7	26	37	150
0:03:06	32	3,8	26	37	150
0:03:07	32	3,8	26	37	150
0:03:08	32	3,8	26	37	150
0:03:09	32	3,8	26	37	150
0:03:10	32	3,8	26	37	150
0:03:11	32	3,9	26	37	150
0:03:12	32	3,9	26	37	150
0:03:13	32	3,9	26	37	150
0:03:14	32	3,9	26	38	150
0:03:15	32	3,9	26	37	150
0:03:16	32	4,0	26	38	150
0:03:17	32	4,0	26	38	150
0:03:18	32	4,0	26	38	150
0:03:19	32	4,0	26	38	150
0:03:20	32	4,1	26	38	150
0:03:21	32	4,1	26	38	150
0:03:22	32	4,1	26	38	150
0:03:23	32	4,1	26	38	150
0:03:24	32	4,1	26	38	150
0:03:25	32	4,1	26	38	150
0:03:26	32	4,2	26	38	150
0:03:27	33	4,2	26	38	150
0:03:28	33	4,2	26	38	150
0:03:29	33	4,2	26	38	150
0:03:30	33	4,2	26	38	150
0:03:31	33	4,3	26	38	150
0:03:32	33	4,3	26	38	150
0:03:33	33	4,3	26	38	150
0:03:34	33	4,3	26	38	150
0:03:35	33	4,3	26	38	150
0:03:36	33	4,4	26	38	150
0:03:37	33	4,4	26	38	150
0:03:38	33	4,4	26	38	150
0:03:39	33	4,4	26	38	150
0:03:40	33	4,4	26	38	150
0:03:41	33	4,5	25	39	150
0:03:42	33	4,5	25	39	150
0:03:43	33	4,5	25	39	150
0:03:44	33	4,5	25	39	150
0:03:45	33	4,5	25	39	150
0:03:46	33	4,6	25	39	150
0:03:47	33	4,6	25	39	150
0:03:48	33	4,6	25	39	150
0:03:49	33	4,6	25	39	150
0:03:50	33	4,6	25	39	150
0:03:51	33	4,6	25	39	150
0:03:52	33	4,7	25	39	150
0:03:53	33	4,7	25	39	150
0:03:54	33	4,7	25	39	150
0:03:55	33	4,7	25	39	150
0:03:56	33	4,7	25	39	150
0:03:57	33	4,7	25	39	150
0:03:58	33	4,8	25	39	150
0:03:59	33	4,8	25	39	150
0:04:00	33	4,8	25	39	150
0:04:01	33	4,8	25	39	150
0:04:02	33	4,8	25	39	150
0:04:03	33	4,9	25	39	150
0:04:04	33	4,9	25	39	150
0:04:05	33	4,9	25	39	150
0:04:06	33	4,9	25	39	150
0:04:07	33	4,9	25	39	150
0:04:08	33	4,9	25	40	150
0:04:09	33	5,0	25	40	150
0:04:10	33	5,0	25	40	150
0:04:11	33	5,0	25	39	150
0:04:12	33	5,0	25	40	150
0:04:13	33	5,0	24	40	150
0:04:14	33	5,0	24	40	150
0:04:15	33	5,1	24	40	150
0:04:16	33	5,1	24	40	150
0:04:17	33	5,1	24	40	150
0:04:18	33	5,1	24	40	150
0:04:19	33	5,1	24	40	150
0:04:20	33	5,1	24	40	150
0:04:21	33	5,2	24	40	150
0:04:22	33	5,2	24	40	150
0:04:23	33	5,2	24	40	150
0:04:24	33	5,2	24	40	150
0:04:25	34	5,2	24	40	150
0:04:26	34	5,2	24	40	150
0:04:27	34	5,3	24	40	150
0:04:28	34	5,3	24	40	150
0:04:29	34	5,3	24	40	150
0:04:30	34	5,3	24	40	150
0:04:31	34	5,3	24	40	150
0:04:32	34	5,3	24	40	150
0:04:33	34	5,3	24	40	150
0:04:34	34	5,4	24	40	150
0:04:35	34	5,4	24	40	150
0:04:36	34	5,4	24	40	150
0:04:37	34	5,4	24	40	150
0:04:38	34	5,4	24	41	150
0:04:39	34	5,4	24	40	150
0:04:40	34	5,5	24	40	150
0:04:41	34	5,5	24	41	150
0:04:42	34	5,5	24	40	150
0:04:43	34	5,5	24	40	150
0:04:44	34	5,5	24	41	150
0:04:45	34	5,5	24	41	150
0:04:46	34	5,6	24	41	150
0:04:47	34	5,6	24	41	150
0:04:48	34	5,6	24	41	150
0:04:49	34	5,6	24	41	150
0:04:50	34	5,6	24	41	150
0:04:51	34	5,7	24	41	150
0:04:52	34	5,7	24	41	150
0:04:53	34	5,7	24	41	150
0:04:54	34	5,7	24	41	150
0:04:55	34	5,7	24	41	150
0:04:56	34	5,7	24	41	150
0:04:57	34	5,8	24	41	150
0:04:58	34	5,8	24	41	150
0:04:59	34	5,8	24	41	150
0:05:00	34	5,8	24	41	150
0:05:01	34	5,8	24	41	150
0:05:02	34	5,8	24	41	150
0:05:03	34	5,9	24	41	150
0:05:04	34	5,9	24	41	150
0:05:05	34	5,9	24	41	150
0:05:06	34	5,9	25	41	150
0:05:07	34	5,9	25	41	150
0:05:08	34	5,9	25	41	150
0:05:09	34	5,9	25	41	150
0:05:10	34	6,0	25	41	150
0:05:11	34	6,0	25	42	150
0:05:12	34	6,0	25	42	150
0:05:13	34	6,0	25	42	150
0:05:14	34	6,0	25	42	150
0:05:15	34	6,1	25	42	150
0:05:16	35	6,1	25	42	150
0:05:17	35	6,1	25	42	150
0:05:18	35	6,1	25	42	150
0:05:19	35	6,1	25	42	150
0:05:20	35	6,1	25	42	150
0:05:21	35	6,2	25	42	150
0:05:22	35	6,2	25	42	150
0:05:23	35	6,2	25	42	150
0:05:24	35	6,2	25	42	150
0:05:25	35	6,2	26	42	150
0:05:26	35	6,2	26	42	150
0:05:27	35	6,3	26	42	150
0:05:28	35	6,3	26	42	150
0:05:29	35	6,6	26	42	150
0:05:30	35	6,7	26	42	150
0:05:31	35	6,8	26	42	150
0:05:32	35	6,8	26	42	150
0:05:33	35	6,8	26	42	150
0:05:34	35	6,8	26	42	150
0:05:35	35	6,8	26	42	150
0:05:36	35	6,9	26	42	150
0:05:37	35	6,9	26	42	150
0:05:38	35	6,9	26	42	150
0:05:39	35	6,9	26	42	150
0:05:40	35	6,9	26	42	150
0:05:41	35	7,0	26	43	150
0:05:42	35	7,0	26	43	150
0:05:43	35	7,0	26	43	150
0:05:44	35	7,0	26	43	150
0:05:45	35	7,0	26	43	150
0:05:46	35	7,0	26	43	150
0:05:47	35	7,1	27	43	150
0:05:48	35	7,1	26	43	150
0:05:49	35	7,1	26	43	150
0:05:50	35	7,1	27	43	150
0:05:51	35	7,1	27	43	150
0:05:52	35	7,1	27	43	150
0:05:53	35	7,2	27	43	150
0:05:54	35	7,2	27	43	150
0:05:55	35	7,2	27	43	150
0:05:56	35	7,2	27	43	150
0:05:57	35	7,2	27	43	150
0:05:58	35	7,2	27	43	150
0:05:59	35	7,3	27	43	150
0:06:00	35	7,3	27	43	150
0:06:01	35	7,3	27	43	150
0:06:02	35	7,3	27	43	150
0:06:03	35	7,3	27	43	150
0:06:04	35	7,3	27	43	150
0:06:05	36	7,3	26	43	150
0:06:06	36	7,4	26	43	150
0:06:07	36	7,4	26	43	150
0:06:08	36	7,4	26	43	150
0:06:09	36	7,4	26	43	150
0:06:10	36	7,4	26	43	150
0:06:11	36	7,4	26	43	150
0:06:12	36	7,4	26	43	150
0:06:13	36	7,5	26	43	150
0:06:14	36	7,5	26	43	150
0:06:15	36	7,5	26	43	150
0:06:16	36	7,5	26	44	150
0:06:17	36	7,5	26	44	150
0:06:18	36	7,5	26	44	150
0:06:19	36	7,6	26	44	150
0:06:20	36	7,6	26	44	150
0:06:21	36	7,6	26	44	150
0:06:22	36	7,6	26	44	150
0:06:23	36	7,6	26	44	150
0:06:24	36	7,6	26	44	150
0:06:25	36	7,6	26	43	150
0:06:26	36	7,6	26	43	150
0:06:27	36	7,7	26	44	150
0:06:28	36	7,7	26	44	150
0:06:29	36	7,7	26	44	150
0:06:30	36	7,7	26	44	150
0:06:31	36	7,7	26	44	150
0:06:32	36	7,7	26	44	150
0:06:33	36	7,7	26	44	150
0:06:34	36	7,8	26	44	150
0:06:35	36	7,8	26	44	150
0:06:36	36	7,8	26	44	150
0:06:37	36	7,8	26	44	150
0:06:38	36	7,8	26	44	150
0:06:39	36	7,8	26	44	150
0:06:40	36	7,8	26	44	150
0:06:41	36	7,8	26	44	150
0:06:42	36	7,9	26	44	150
0:06:43	36	7,9	26	44	150
0:06:44	36	7,9	26	44	150
0:06:45	36	7,9	26	44	150
0:06:46	36	7,9	26	44	150
0:06:47	36	7,9	26	44	150
0:06:48	36	7,9	26	44	150
0:06:49	36	8,0	26	44	150
0:06:50	37	8,0	26	44	150
0:06:51	37	8,0	26	44	150
0:06:52	37	8,0	26	44	150
0:06:53	37	8,0	26	44	150
0:06:54	37	8,0	26	44	150
0:06:55	37	8,0	26	44	150
0:06:56	37	8,1	26	44	150
0:06:57	37	8,1	26	44	150
0:06:58	37	8,1	26	44	150
0:06:59	37	8,1	26	44	150
0:07:00	37	8,1	26	44	150
0:07:01	37	8,1	26	44	150
0:07:02	37	8,2	26	44	150
0:07:03	37	8,2	26	44	150
0:07:04	37	8,2	26	44	150
0:07:05	37	8,2	26	45	150
0:07:06	37	8,2	26	45	150
0:07:07	37	8,3	26	45	150
0:07:08	37	8,3	26	45	150
0:07:09	37	8,3	26	45	150
0:07:10	37	8,3	26	45	150
0:07:11	37	8,3	26	45	150
0:07:12	37	8,3	26	45	150
0:07:13	37	8,4	26	45	150
0:07:14	37	8,4	25	45	150
0:07:15	37	8,4	25	45	150
0:07:16	37	8,4	25	45	150
0:07:17	37	8,4	25	45	150
0:07:18	37	8,4	25	45	150
0:07:19	37	8,4	25	45	150
0:07:20	37	8,5	25	45	150
0:07:21	37	8,5	25	45	150
0:07:22	37	8,5	25	45	150
0:07:23	37	8,5	25	45	150
0:07:24	37	8,5	25	45	150
0:07:25	37	8,5	25	45	150
0:07:26	37	8,5	25	45	150
0:07:27	37	8,6	25	45	150
0:07:28	37	8,6	25	45	150
0:07:29	37	8,6	25	45	150
0:07:30	37	8,6	25	45	150
0:07:31	37	8,6	25	45	150
0:07:32	37	8,6	25	45	150
0:07:33	37	8,6	25	45	150
0:07:34	37	8,7	25	45	150
0:07:35	38	8,7	25	45	150
0:07:36	38	8,7	25	45	150
0:07:37	38	8,7	25	45	150
0:07:38	38	8,7	25	45	150
0:07:39	38	8,7	25	45	150
0:07:40	38	8,7	25	45	150
0:07:41	38	8,8	25	45	150
0:07:42	38	8,8	25	45	150
0:07:43	38	8,8	25	46	150
0:07:44	38	8,8	25	46	150
0:07:45	38	8,8	25	46	150
0:07:46	38	8,8	25	45	150
0:07:47	38	8,8	25	46	150
0:07:48	38	8,9	25	46	150
0:07:49	38	8,9	25	46	150
0:07:50	38	8,9	25	46	150
0:07:51	38	8,9	25	46	150
0:07:52	38	8,9	25	46	150
0:07:53	38	8,9	25	46	150
0:07:54	38	8,9	25	46	150
0:07:55	38	8,9	25	46	150
0:07:56	38	9,0	25	46	150
0:07:57	38	9,2	25	46	150
0:07:58	38	9,4	25	46	150
0:07:59	38	9,4	25	46	150
0:08:00	38	9,5	25	46	150
0:08:01	38	9,5	25	46	150
0:08:02	38	9,5	25	46	150
0:08:03	38	9,5	25	46	150
0:08:04	38	9,5	25	46	150
0:08:05	38	9,5	25	46	150
0:08:06	38	9,6	25	46	150
0:08:07	38	9,6	25	46	150
0:08:08	38	9,6	25	46	150
0:08:09	38	9,6	25	46	150
0:08:10	38	9,6	25	46	150
0:08:11	38	9,6	25	46	150
0:08:12	38	9,6	24	46	150
0:08:13	38	9,6	24	46	150
0:08:14	38	9,7	24	46	150
0:08:15	38	9,7	24	46	150
0:08:16	38	9,7	24	46	150
0:08:17	38	9,7	24	46	150
0:08:18	39	9,7	24	46	150
0:08:19	39	9,7	24	46	150
0:08:20	39	9,7	24	46	150
0:08:21	39	9,8	24	46	150
0:08:22	39	9,8	24	46	150
0:08:23	39	9,8	24	46	150
0:08:24	39	9,8	24	46	150
0:08:25	39	9,8	24	46	150
0:08:26	39	9,8	24	46	150
0:08:27	39	9,8	24	46	150
0:08:28	39	9,9	24	46	150
0:08:29	39	9,9	24	46	150
0:08:30	39	9,9	24	46	150
0:08:31	39	9,9	24	47	150
0:08:32	39	9,9	24	46	150
0:08:33	39	9,9	24	47	150
0:08:34	39	9,9	24	46	150
0:08:35	39	10,0	24	47	150
0:08:36	39	10,0	24	47	150
0:08:37	39	10,0	24	46	150
0:08:38	39	10,0	23	47	150
0:08:39	39	10,0	23	47	150
0:08:40	39	10,0	23	47	150
0:08:41	39	10,0	23	47	150
0:08:42	39	10,1	23	47	150
0:08:43	39	10,1	23	47	150
0:08:44	39	10,1	23	47	150
0:08:45	39	10,1	23	47	150
0:08:46	39	10,1	23	47	150
0:08:47	39	10,1	23	47	150
0:08:48	39	10,2	23	47	150
0:08:49	39	10,2	23	47	150
0:08:50	39	10,2	23	47	150
0:08:51	39	10,2	23	47	150
0:08:52	39	10,3	23	47	150
0:08:53	39	10,3	23	47	150
0:08:54	39	10,3	23	47	150
0:08:55	39	10,3	23	47	150
0:08:56	39	10,3	23	47	150
0:08:57	39	10,4	23	47	150
0:08:58	39	10,4	23	47	150
0:08:59	39	10,4	23	47	150
0:09:00	39	10,4	23	47	150
0:09:01	39	10,4	23	47	150
0:09:02	39	10,4	23	47	150
0:09:03	39	10,4	23	48	150
0:09:04	39	10,5	23	47	150
0:09:05	39	10,5	23	47	150
0:09:06	40	10,5	23	47	150
0:09:07	40	10,5	23	48	150
0:09:08	40	10,5	23	47	150
0:09:09	40	10,5	23	48	150
0:09:10	40	10,6	23	48	150
0:09:11	40	10,6	23	48	150
0:09:12	40	10,6	23	48	150
0:09:13	40	10,6	23	48	150
0:09:14	40	10,6	23	48	150
0:09:15	40	10,6	23	48	150
0:09:16	40	10,7	23	48	150
0:09:17	40	10,7	23	48	150
0:09:18	40	10,7	23	48	150
0:09:19	40	10,7	23	48	150
0:09:20	40	10,7	23	48	150
0:09:21	40	10,7	23	48	150
0:09:22	40	10,7	23	48	150
0:09:23	40	10,8	23	48	150
0:09:24	40	10,8	23	48	150
0:09:25	40	10,8	23	48	150
0:09:26	40	10,8	23	48	150
0:09:27	40	10,8	23	48	150
0:09:28	40	10,8	23	48	150
0:09:29	40	10,8	23	48	150
0:09:30	40	10,9	23	48	150
0:09:31	40	10,9	23	48	150
0:09:32	40	10,9	23	48	150
0:09:33	40	10,9	23	48	150
0:09:34	40	10,9	23	48	150
0:09:35	40	10,9	23	48	150
0:09:36	40	10,9	23	48	150
0:09:37	40	11,0	23	48	150
0:09:38	40	11,0	23	48	150
0:09:39	40	11,0	23	48	150
0:09:40	40	11,0	23	48	150
0:09:41	40	11,0	23	48	150
0:09:42	40	11,1	23	48	150
0:09:43	40	11,1	23	48	150
0:09:44	40	11,1	23	48	150
0:09:45	40	11,1	23	48	150
0:09:46	40	11,1	23	48	150
0:09:47	40	11,1	23	48	150
0:09:48	40	11,2	23	48	150
0:09:49	40	11,2	23	48	150
0:09:50	40	11,2	23	49	150
0:09:51	40	11,2	23	49	150
0:09:52	40	11,2	23	49	150
0:09:53	41	11,2	23	49	150
0:09:54	41	11,2	23	48	150
0:09:55	41	11,3	23	49	150
0:09:56	41	11,3	23	49	150
0:09:57	41	11,3	23	49	150
0:09:58	41	11,3	23	49	150
0:09:59	41	11,3	23	49	150
0:10:00	41	11,3	23	49	150
0:10:01	41	11,4	23	49	150
0:10:02	41	11,4	23	49	150
0:10:03	41	11,4	23	49	150
0:10:04	41	11,4	23	49	150
0:10:05	41	11,4	23	49	150
0:10:06	41	11,4	23	49	150
0:10:07	41	11,4	23	49	150
0:10:08	41	11,5	23	49	150
0:10:09	41	11,5	23	49	150
0:10:10	41	11,5	23	49	150
0:10:11	41	11,5	23	49	150
0:10:12	41	11,5	23	49	150
0:10:13	41	11,5	23	49	150
0:10:14	41	11,5	23	49	150
0:10:15	41	11,6	23	49	150
0:10:16	41	11,6	23	49	150
0:10:17	41	11,6	23	49	150
0:10:18	41	11,6	23	49	150
0:10:19	41	11,6	23	49	150
0:10:20	41	11,6	23	49	150
0:10:21	41	11,6	23	49	150
0:10:22	41	11,7	23	49	150
0:10:23	41	11,7	23	49	150
0:10:24	41	11,8	23	49	150
0:10:25	41	11,9	23	49	150
0:10:26	41	12,0	23	49	150
0:10:27	41	12,0	23	49	150
0:10:28	41	12,1	23	49	150
0:10:29	41	12,1	23	49	150
0:10:30	41	12,1	23	49	150
0:10:31	41	12,1	23	49	150
0:10:32	41	12,1	23	50	150
0:10:33	41	12,1	23	50	150
0:10:34	41	12,1	23	49	150
0:10:35	41	12,2	23	49	150
0:10:36	41	12,2	23	49	150
0:10:37	42	12,2	23	50	150
0:10:38	42	12,2	23	49	150
0:10:39	42	12,2	23	50	150
0:10:40	42	12,2	23	50	150
0:10:41	42	12,2	23	50	150
0:10:42	42	12,3	23	49	150
0:10:43	42	12,3	23	50	150
0:10:44	42	12,3	23	50	150
0:10:45	42	12,3	23	50	150
0:10:46	42	12,3	23	50	150
0:10:47	42	12,3	23	50	150
0:10:48	42	12,3	23	50	150
0:10:49	42	12,3	23	50	150
0:10:50	42	12,4	23	50	150
0:10:51	42	12,4	23	50	150
0:10:52	42	12,4	23	50	150
0:10:53	42	12,4	23	50	150
0:10:54	42	12,4	23	50	150
0:10:55	42	12,4	23	50	150
0:10:56	42	12,4	23	50	150
0:10:57	42	12,5	23	50	150
0:10:58	42	12,5	23	50	150
0:10:59	42	12,5	23	50	150
0:11:00	42	12,5	23	50	150
0:11:01	42	12,5	23	50	150
0:11:02	42	12,5	23	50	150
0:11:03	42	12,5	23	50	150
0:11:04	42	12,6	23	50	150
0:11:05	42	12,6	23	50	150
0:11:06	42	12,6	23	50	150
0:11:07	42	12,6	23	50	150
0:11:08	42	12,6	23	50	150
0:11:09	42	12,6	23	50	150
0:11:10	42	12,7	23	50	150
0:11:11	42	12,7	23	50	150
0:11:12	42	12,7	23	50	150
0:11:13	42	12,7	23	50	150
0:11:14	42	12,7	23	50	150
0:11:15	42	12,7	23	50	150
0:11:16	42	12,7	23	50	150
0:11:17	42	12,8	23	50	150
0:11:18	42	12,8	23	50	150
0:11:19	42	12,8	23	50	150
0:11:20	42	12,8	23	50	150
0:11:21	42	12,8	23	50	150
0:11:22	43	12,8	23	50	150
0:11:23	43	12,8	23	50	150
0:11:24	43	12,8	23	50	150
0:11:25	43	12,9	23	50	150
0:11:26	43	12,9	23	50	150
0:11:27	43	12,9	23	51	150
0:11:28	43	12,9	23	50	150
0:11:29	43	12,9	23	51	150
0:11:30	43	12,9	23	51	150
0:11:31	43	12,9	23	51	150
0:11:32	43	13,0	23	51	150
0:11:33	43	13,0	23	51	150
0:11:34	43	13,1	23	51	150
0:11:35	43	13,1	23	51	150
0:11:36	43	13,1	23	51	150
0:11:37	43	13,2	23	51	150
0:11:38	43	13,2	23	51	150
0:11:39	43	13,2	23	51	150
0:11:40	43	13,2	23	51	150
0:11:41	43	13,2	23	51	150
0:11:42	43	13,2	23	51	150
0:11:43	43	13,2	23	51	150
0:11:44	43	13,3	23	51	150
0:11:45	43	13,3	23	51	150
0:11:46	43	13,3	23	50	150
0:11:47	43	13,3	23	51	150
0:11:48	43	13,3	23	51	150
0:11:49	43	13,3	23	51	150
0:11:50	43	13,3	23	51	150
0:11:51	43	13,4	23	51	150
0:11:52	43	13,4	23	51	150
0:11:53	43	13,4	23	51	150
0:11:54	43	13,4	23	51	150
0:11:55	43	13,4	23	51	150
0:11:56	43	13,4	23	51	150
0:11:57	43	13,4	23	51	150
0:11:58	43	13,5	23	51	150
0:11:59	43	13,5	23	51	150
0:12:00	43	13,5	23	51	150
0:12:01	43	13,5	23	51	150
0:12:02	43	13,5	23	51	150
0:12:03	43	13,6	23	51	150
0:12:04	43	13,6	23	51	150
0:12:05	43	13,6	23	51	150
0:12:06	43	13,6	23	51	150
0:12:07	43	13,7	23	51	150
0:12:08	43	13,7	23	51	150
0:12:09	44	13,7	23	51	150
0:12:10	44	13,7	23	51	150
0:12:11	44	13,7	23	51	150
0:12:12	44	13,7	23	51	150
0:12:13	44	13,7	23	51	150
0:12:14	44	13,8	23	51	150
0:12:15	44	13,8	23	51	150
0:12:16	44	13,8	23	51	150
0:12:17	44	13,8	23	51	150
0:12:18	44	13,8	23	51	150
0:12:19	44	13,8	23	51	150
0:12:20	44	14,1	23	51	150
0:12:21	44	14,2	23	51	150
0:12:22	44	14,2	23	52	150
0:12:23	44	14,2	23	51	150
0:12:24	44	14,3	23	51	150
0:12:25	44	14,3	23	52	150
0:12:26	44	14,3	23	52	150
0:12:27	44	14,3	23	52	150
0:12:28	44	14,3	23	52	150
0:12:29	44	14,3	23	52	150
0:12:30	44	14,4	23	52	150
0:12:31	44	14,4	23	52	150
0:12:32	44	14,4	23	52	150
0:12:33	44	14,4	23	52	150
0:12:34	44	14,4	23	52	150
0:12:35	44	14,4	23	52	150
0:12:36	44	14,4	23	52	150
0:12:37	44	14,5	23	52	150
0:12:38	44	14,5	23	52	150
0:12:39	44	14,5	23	52	150
0:12:40	44	14,5	23	52	150
0:12:41	44	14,5	23	52	150
0:12:42	44	14,5	23	52	150
0:12:43	44	14,5	23	52	150
0:12:44	44	14,6	23	52	150
0:12:45	44	14,6	23	52	150
0:12:46	44	14,6	23	52	150
0:12:47	44	14,6	23	52	150
0:12:48	44	14,6	23	52	150
0:12:49	44	14,6	23	52	150
0:12:50	44	14,7	23	52	150
0:12:51	44	14,7	23	52	150
0:12:52	44	14,7	23	52	150
0:12:53	44	14,7	23	52	150
0:12:54	44	14,7	23	52	150
0:12:55	44	14,7	23	52	150
0:12:56	45	14,7	22	52	150
0:12:57	45	14,8	22	52	150
0:12:58	45	14,8	22	52	150
0:12:59	45	14,8	22	52	150
0:13:00	45	14,8	22	52	150
0:13:01	45	14,8	22	52	150
0:13:02	45	14,8	22	52	150
0:13:03	45	14,9	22	52	150
0:13:04	45	14,9	22	53	150
0:13:05	45	14,9	22	53	150
0:13:06	45	14,9	22	53	150
0:13:07	45	14,9	22	53	150
0:13:08	45	14,9	22	52	150
0:13:09	45	14,9	22	53	150
0:13:10	45	15,0	22	53	150
0:13:11	45	15,0	22	53	150
0:13:12	45	15,0	22	53	150
0:13:13	45	15,0	22	53	150
0:13:14	45	15,0	22	53	150
0:13:15	45	15,0	22	53	150
0:13:16	45	15,1	22	53	150
0:13:17	45	15,1	22	53	150
0:13:18	45	15,1	22	53	150
0:13:19	45	15,1	22	53	150
0:13:20	45	15,1	22	53	150
0:13:21	45	15,1	22	53	150
0:13:22	45	15,2	22	53	150
0:13:23	45	15,2	22	53	150
0:13:24	45	15,2	22	53	150
0:13:25	45	15,2	22	53	150
0:13:26	45	15,2	22	53	150
0:13:27	45	15,2	22	53	150
0:13:28	45	15,3	22	53	150
0:13:29	45	15,3	22	53	150
0:13:30	45	15,3	22	53	150
0:13:31	45	15,3	22	53	150
0:13:32	45	15,3	22	53	150
0:13:33	45	15,3	22	53	150
0:13:34	45	15,4	22	53	150
0:13:35	45	15,4	22	53	150
0:13:36	45	15,4	22	53	150
0:13:37	45	15,4	22	53	150
0:13:38	45	15,4	22	53	150
0:13:39	45	15,5	22	53	150
0:13:40	45	15,5	22	53	150
0:13:41	45	15,5	22	53	150
0:13:42	45	15,5	22	53	150
0:13:43	45	15,5	22	53	150
0:13:44	45	15,5	22	54	150
0:13:45	45	15,6	22	53	150
0:13:46	46	15,6	22	54	150
0:13:47	46	15,6	22	54	150
0:13:48	46	15,6	22	54	150
0:13:49	46	15,6	22	54	150
0:13:50	46	15,6	22	54	150
0:13:51	46	15,7	22	54	150
0:13:52	46	15,7	22	54	150
0:13:53	46	15,7	22	54	150
0:13:54	46	15,7	22	54	150
0:13:55	46	15,7	22	54	150
0:13:56	46	15,7	22	54	150
0:13:57	46	15,8	22	54	150
0:13:58	46	15,8	22	54	150
0:13:59	46	15,8	22	54	150
0:14:00	46	15,8	22	54	150
0:14:01	46	15,8	22	54	150
0:14:02	46	15,9	22	54	150
0:14:03	46	15,9	22	54	150
0:14:04	46	15,9	22	54	150
0:14:05	46	15,9	22	54	150
0:14:06	46	15,9	22	54	150
0:14:07	46	15,9	22	54	150
0:14:08	46	16,0	22	54	150
0:14:09	46	16,0	22	54	150
0:14:10	46	16,0	22	54	150
0:14:11	46	16,0	22	54	150
0:14:12	46	16,0	22	54	150
0:14:13	46	16,1	22	54	150
0:14:14	46	16,1	22	55	150
0:14:15	46	16,1	22	54	150
0:14:16	46	16,1	22	54	150
0:14:17	46	16,1	22	54	150
0:14:18	46	16,1	22	54	150
0:14:19	46	16,2	22	54	150
0:14:20	46	16,2	22	54	150
0:14:21	46	16,2	22	54	150
0:14:22	46	16,2	22	54	150
0:14:23	46	16,2	22	55	150
0:14:24	46	16,2	22	54	150
0:14:25	46	16,3	22	55	150
0:14:26	46	16,3	22	54	150
0:14:27	46	16,3	22	55	150
0:14:28	46	16,3	22	54	150
0:14:29	46	16,3	22	55	150
0:14:30	46	16,3	22	55	150
0:14:31	46	16,4	22	55	150
0:14:32	46	16,4	22	55	150
0:14:33	46	16,4	22	55	150
0:14:34	47	16,4	22	55	150
0:14:35	47	16,4	22	55	150
0:14:36	47	16,4	22	55	150
0:14:37	47	16,5	22	55	150
0:14:38	47	16,5	22	55	150
0:14:39	47	16,5	22	55	150
0:14:40	47	16,5	22	55	150
0:14:41	47	16,5	22	55	150
0:14:42	47	16,6	22	55	150
0:14:43	47	16,6	22	55	150
0:14:44	47	16,6	22	55	150
0:14:45	47	16,6	22	55	150
0:14:46	47	16,6	22	55	150
0:14:47	47	16,6	22	55	150
0:14:48	47	16,7	22	55	150
0:14:49	47	16,7	22	55	150
0:14:50	47	16,7	22	55	150
0:14:51	47	16,7	22	55	150
0:14:52	47	16,7	22	55	150
0:14:53	47	16,7	22	55	150
0:14:54	47	16,8	22	55	150
0:14:55	47	16,8	22	55	150
0:14:56	47	16,8	22	56	150
0:14:57	47	16,8	22	55	150
0:14:58	47	16,8	22	56	150
0:14:59	47	16,8	22	55	150
0:15:00	47	16,9	22	56	150
0:15:01	47	16,9	22	55	150
0:15:02	47	16,9	22	55	150
0:15:03	47	16,9	22	56	150
0:15:04	47	16,9	22	56	150
0:15:05	47	16,9	22	56	150
0:15:06	47	16,9	22	56	150
0:15:07	47	17,0	22	56	150
0:15:08	47	17,0	22	56	150
0:15:09	47	17,0	22	56	150
0:15:10	47	17,0	22	55	150
0:15:11	47	17,0	22	55	150
0:15:12	47	17,0	22	56	150
0:15:13	47	17,1	22	56	150
0:15:14	47	17,1	22	56	150
0:15:15	47	17,1	22	56	150
0:15:16	47	17,1	22	56	150
0:15:17	47	17,1	22	56	150
0:15:18	47	17,2	22	56	150
0:15:19	48	17,2	22	56	150
0:15:20	47	17,2	22	56	150
0:15:21	48	17,2	22	56	150
0:15:22	48	17,3	22	56	150
0:15:23	48	17,3	22	56	150
0:15:24	48	17,3	22	56	150
0:15:25	48	17,3	22	56	150
0:15:26	48	17,3	22	56	150
0:15:27	48	17,3	22	56	150
0:15:28	48	17,4	22	56	150
0:15:29	48	17,4	22	56	150
0:15:30	48	17,4	22	56	150
0:15:31	48	17,4	22	56	150
0:15:32	48	17,4	22	56	150
0:15:33	48	17,5	22	57	150
0:15:34	48	17,5	22	56	150
0:15:35	48	17,5	22	56	150
0:15:36	48	17,5	22	56	150
0:15:37	48	17,5	22	56	150
0:15:38	48	17,5	22	56	150
0:15:39	48	17,5	22	56	150
0:15:40	48	17,6	22	57	150
0:15:41	48	17,6	22	57	150
0:15:42	48	17,6	22	57	150
0:15:43	48	17,6	22	56	150
0:15:44	48	17,6	22	56	150
0:15:45	48	17,6	22	57	150
0:15:46	48	17,6	22	57	150
0:15:47	48	17,7	22	56	150
0:15:48	48	17,7	22	57	150
0:15:49	48	17,7	22	57	150
0:15:50	48	17,7	22	57	150
0:15:51	48	17,7	22	57	150
0:15:52	48	17,7	22	57	150
0:15:53	48	17,8	22	57	150
0:15:54	48	17,8	22	57	150
0:15:55	48	17,8	22	57	150
0:15:56	48	17,8	22	57	150
0:15:57	48	17,8	22	57	150
0:15:58	48	17,9	22	57	150
0:15:59	48	17,9	22	57	150
0:16:00	48	18,0	22	57	150
0:16:01	48	18,0	22	57	150
0:16:02	48	18,0	22	57	150
0:16:03	48	18,0	22	57	150
0:16:04	48	18,0	22	57	150
0:16:05	48	18,0	22	57	150
0:16:06	48	18,0	22	57	150
0:16:07	48	18,1	22	57	150
0:16:08	49	18,1	22	57	150
0:16:09	49	18,1	22	57	150
0:16:10	49	18,1	22	57	150
0:16:11	49	18,1	22	57	150
0:16:12	49	18,1	22	57	150
0:16:13	49	18,1	22	57	150
0:16:14	49	18,2	22	57	150
0:16:15	49	18,2	22	57	150
0:16:16	49	18,2	22	57	150
0:16:17	49	18,2	22	57	150
0:16:18	49	18,3	22	57	150
0:16:19	49	18,4	22	57	150
0:16:20	49	18,5	22	57	150
0:16:21	49	18,5	22	57	150
0:16:22	49	18,6	22	57	150
0:16:23	49	18,6	22	57	150
0:16:24	49	18,6	22	57	150
0:16:25	49	18,6	22	57	150
0:16:26	49	18,6	22	57	150
0:16:27	49	18,6	22	57	150
0:16:28	49	18,7	22	57	150
0:16:29	49	18,7	22	57	150
0:16:30	49	18,7	22	57	150
0:16:31	49	18,7	22	57	150
0:16:32	49	18,7	22	57	150
0:16:33	49	18,7	22	57	150
0:16:34	49	18,7	22	57	150
0:16:35	49	18,8	22	58	150
0:16:36	49	18,8	22	57	150
0:16:37	49	18,8	22	57	150
0:16:38	49	18,8	22	58	150
0:16:39	49	18,8	22	58	150
0:16:40	49	18,8	22	58	150
0:16:41	49	18,9	22	58	150
0:16:42	49	18,9	22	58	150
0:16:43	49	18,9	22	57	150
0:16:44	49	18,9	22	58	150
0:16:45	49	18,9	22	58	150
0:16:46	49	18,9	22	58	150
0:16:47	49	18,9	22	58	150
0:16:48	49	18,9	22	58	150
0:16:49	49	19,0	22	58	150
0:16:50	49	19,0	22	58	150
0:16:51	49	19,0	22	58	150
0:16:52	49	19,0	22	58	150
0:16:53	49	19,0	22	58	150
0:16:54	50	19,0	22	58	150
0:16:55	50	19,1	22	58	150
0:16:56	50	19,1	22	58	150
0:16:57	50	19,1	22	58	150
0:16:58	50	19,1	22	58	150
0:16:59	50	19,1	22	58	150
0:17:00	50	19,1	22	58	150
0:17:01	50	19,1	22	58	150
0:17:02	50	19,2	22	58	150
0:17:03	50	19,2	22	58	150
0:17:04	50	19,2	22	58	150
0:17:05	50	19,2	22	58	150
0:17:06	50	19,2	22	58	150
0:17:07	50	19,2	22	58	150
0:17:08	50	19,3	22	58	150
0:17:09	50	19,3	22	58	150
0:17:10	50	19,3	22	58	150
0:17:11	50	19,3	22	58	150
0:17:12	50	19,3	22	58	150
0:17:13	50	19,3	22	58	150
0:17:14	50	19,3	22	58	150
0:17:15	50	19,4	22	58	150
0:17:16	50	19,4	22	58	150
0:17:17	50	19,4	22	58	150
0:17:18	50	19,4	22	58	150
0:17:19	50	19,4	22	58	150
0:17:20	50	19,5	22	58	150
0:17:21	50	19,5	22	58	150
0:17:22	50	19,5	22	58	150
0:17:23	50	19,5	22	59	150
0:17:24	50	19,5	22	59	150
0:17:25	50	19,5	22	59	150
0:17:26	50	19,5	22	59	150
0:17:27	50	19,6	22	59	150
0:17:28	50	19,6	22	58	150
0:17:29	50	19,6	22	59	150
0:17:30	50	19,6	22	59	150
0:17:31	50	19,6	22	58	150
0:17:32	50	19,6	22	59	150
0:17:33	50	19,7	22	58	150
0:17:34	50	19,7	22	58	150
0:17:35	50	19,7	22	58	150
0:17:36	50	19,7	22	59	150
0:17:37	50	19,7	22	59	150
0:17:38	50	19,7	22	59	150
0:17:39	50	19,8	22	59	150
0:17:40	50	19,8	22	59	150
0:17:41	50	19,8	22	59	150
0:17:42	51	19,8	22	59	150
0:17:43	51	19,8	22	59	150
0:17:44	51	19,8	22	59	150
0:17:45	51	19,9	22	59	150
0:17:46	51	19,9	22	59	150
0:17:47	51	19,9	22	59	150
0:17:48	51	19,9	22	59	150
0:17:49	51	19,9	22	59	150
0:17:50	51	19,9	22	59	150
0:17:51	51	19,9	22	59	150
0:17:52	51	20,0	22	59	150
0:17:53	51	20,0	22	59	150
0:17:54	51	20,0	22	59	150
0:17:55	51	20,0	22	59	150
0:17:56	51	20,0	22	59	150
0:17:57	51	20,1	22	59	150
0:17:58	51	20,1	22	59	150
0:17:59	51	20,1	22	59	150
0:18:00	51	20,2	22	59	150
0:18:01	51	20,2	22	59	150
0:18:02	51	20,2	22	59	150
0:18:03	51	20,2	22	59	150
0:18:04	51	20,3	22	59	150
0:18:05	51	20,3	22	59	150
0:18:06	51	20,3	22	60	150
0:18:07	51	20,3	22	60	150
0:18:08	51	20,3	22	60	150
0:18:09	51	20,3	22	60	150
0:18:10	51	20,4	22	60	150
0:18:11	51	20,4	22	60	150
0:18:12	51	20,4	22	60	150
0:18:13	51	20,4	22	60	150
0:18:14	51	20,4	22	60	150
0:18:15	51	20,4	22	60	150
0:18:16	51	20,5	22	60	150
0:18:17	51	20,5	22	60	150
0:18:18	51	20,5	22	60	150
0:18:19	51	20,5	22	60	150
0:18:20	51	20,5	22	60	150
0:18:21	51	20,5	22	60	150
0:18:22	51	20,6	22	60	150
0:18:23	51	20,6	22	60	150
0:18:24	51	20,6	22	60	150
0:18:25	51	20,6	22	60	150
0:18:26	51	20,6	22	60	150
0:18:27	51	20,6	22	60	150
0:18:28	51	20,7	22	60	150
0:18:29	51	20,7	22	60	150
0:18:30	51	20,7	22	60	150
0:18:31	52	20,7	22	60	150
0:18:32	52	20,7	22	60	150
0:18:33	52	20,8	22	60	150
0:18:34	52	20,8	22	60	150
0:18:35	52	20,8	22	60	150
0:18:36	52	20,8	22	60	150
0:18:37	52	20,8	22	60	150
0:18:38	52	20,9	22	60	150
0:18:39	52	20,9	22	60	150
0:18:40	52	20,9	22	60	150
0:18:41	52	20,9	22	60	150
0:18:42	52	20,9	22	60	150
0:18:43	52	20,9	22	60	150
0:18:44	52	20,9	22	61	150
0:18:45	52	21,0	22	60	150
0:18:46	52	21,0	22	60	150
0:18:47	52	21,0	22	61	150
0:18:48	52	21,0	22	61	150
0:18:49	52	21,0	22	61	150
0:18:50	52	21,0	22	60	150
0:18:51	52	21,1	22	61	150
0:18:52	52	21,1	22	61	150
0:18:53	52	21,1	22	61	150
0:18:54	52	21,1	22	61	150
0:18:55	52	21,1	22	61	150
0:18:56	52	21,1	22	61	150
0:18:57	52	21,1	22	61	150
0:18:58	52	21,2	22	61	150
0:18:59	52	21,2	22	61	150
0:19:00	52	21,2	22	61	150
0:19:01	52	21,2	22	61	150
0:19:02	52	21,2	22	61	150
0:19:03	52	21,2	22	61	150
0:19:04	52	21,4	22	61	150
0:19:05	52	21,5	22	61	150
0:19:06	52	21,6	22	61	150
0:19:07	52	21,6	22	61	150
0:19:08	52	21,6	22	61	150
0:19:09	52	21,6	22	61	150
0:19:10	52	21,6	22	61	150
0:19:11	52	21,7	22	61	150
0:19:12	52	21,7	22	61	150
0:19:13	52	21,7	22	61	150
0:19:14	52	21,7	22	61	150
0:19:15	52	21,7	22	61	150
0:19:16	52	21,7	22	61	150
0:19:17	52	21,7	22	61	150
0:19:18	52	21,8	22	61	150
0:19:19	53	21,8	22	61	150
0:19:20	53	21,8	22	61	150
0:19:21	53	21,8	22	61	150
0:19:22	53	21,8	22	61	150
0:19:23	53	21,8	22	61	150
0:19:24	53	21,9	22	61	150
0:19:25	53	21,9	22	61	150
0:19:26	53	21,9	22	61	150
0:19:27	53	21,9	22	61	150
0:19:28	53	21,9	22	61	150
0:19:29	53	21,9	22	61	150
0:19:30	53	22,0	22	61	150
0:19:31	53	22,0	22	61	150
0:19:32	53	22,0	22	61	150
0:19:33	53	22,0	22	61	150
0:19:34	53	22,0	22	61	150
0:19:35	53	22,0	22	61	150
0:19:36	53	22,1	22	61	150
0:19:37	53	22,1	22	62	150
0:19:38	53	22,1	22	62	150
0:19:39	53	22,1	22	61	150
0:19:40	53	22,1	22	62	150
0:19:41	53	22,1	22	62	150
0:19:42	53	22,2	22	62	150
0:19:43	53	22,2	22	62	150
0:19:44	53	22,2	22	62	150
0:19:45	53	22,2	22	62	150
0:19:46	53	22,2	22	62	150
0:19:47	53	22,2	22	62	150
0:19:48	53	22,2	22	62	150
0:19:49	53	22,3	22	62	150
0:19:50	53	22,3	22	62	150
0:19:51	53	22,3	22	62	150
0:19:52	53	22,3	22	62	150
0:19:53	53	22,3	22	62	150
0:19:54	53	22,4	22	62	150
0:19:55	53	22,4	22	62	150
0:19:56	53	22,4	22	62	150
0:19:57	53	22,4	22	62	150
0:19:58	53	22,4	22	62	150
0:19:59	53	22,4	22	62	150
0:20:00	53	22,4	22	62	150
0:20:01	53	22,5	22	62	150
0:20:02	53	22,5	22	62	150
0:20:03	53	22,5	22	62	150
0:20:04	53	22,5	22	62	150
0:20:05	54	22,5	22	62	150
0:20:06	54	22,5	22	62	150
0:20:07	54	22,6	22	62	150
0:20:08	54	22,6	22	62	150
0:20:09	54	22,6	22	62	150
0:20:10	54	22,6	22	62	150
0:20:11	54	22,6	22	62	150
0:20:12	54	22,6	22	62	150
0:20:13	54	22,7	22	62	150
0:20:14	54	22,7	22	62	150
0:20:15	54	22,7	22	62	150
0:20:16	54	22,7	22	62	150
0:20:17	54	22,7	22	63	150
0:20:18	54	22,8	22	62	150
0:20:19	54	22,8	22	62	150
0:20:20	54	22,8	22	63	150
0:20:21	54	22,8	22	63	150
0:20:22	54	22,8	22	63	150
0:20:23	54	22,8	22	63	150
0:20:24	54	22,9	22	63	150
0:20:25	54	22,9	22	63	150
0:20:26	54	22,9	22	63	150
0:20:27	54	22,9	22	63	150
0:20:28	54	22,9	22	63	150
0:20:29	54	22,9	22	63	150
0:20:30	54	23,0	22	63	150
0:20:31	54	23,0	22	63	150
0:20:32	54	23,0	22	63	150
0:20:33	54	23,0	22	63	150
0:20:34	54	23,0	22	63	150
0:20:35	54	23,1	22	63	150
0:20:36	54	23,1	22	63	150
0:20:37	54	23,1	22	63	150
0:20:38	54	23,1	22	63	150
0:20:39	54	23,1	22	63	150
0:20:40	54	23,1	22	63	150
0:20:41	54	23,1	22	63	150
0:20:42	54	23,2	22	63	150
0:20:43	54	23,2	22	63	150
0:20:44	54	23,2	22	63	150
0:20:45	54	23,2	22	63	150
0:20:46	54	23,2	22	63	150
0:20:47	54	23,3	22	63	150
0:20:48	54	23,3	22	63	150
0:20:49	54	23,3	22	63	150
0:20:50	54	23,3	22	63	150
0:20:51	54	23,3	22	63	150
0:20:52	54	23,3	22	63	150
0:20:53	54	23,4	22	63	150
0:20:54	54	23,4	22	63	150
0:20:55	54	23,4	22	63	150
0:20:56	55	23,4	22	63	150
0:20:57	55	23,4	22	63	150
0:20:58	55	23,5	22	63	150
0:20:59	55	23,5	22	63	150
0:21:00	55	23,5	22	63	150
0:21:01	55	23,5	22	63	150
0:21:02	55	23,5	22	63	150
0:21:03	55	23,5	22	63	150
0:21:04	55	23,6	22	63	150
0:21:05	55	23,6	22	64	150
0:21:06	55	23,6	22	64	150
0:21:07	55	23,6	22	64	150
0:21:08	55	23,6	22	64	150
0:21:09	55	23,6	22	64	150
0:21:10	55	23,7	22	64	150
0:21:11	55	23,7	22	64	150
0:21:12	55	23,7	22	64	150
0:21:13	55	23,7	22	64	150
0:21:14	55	23,7	22	64	150
0:21:15	55	23,7	22	64	150
0:21:16	55	23,8	22	64	150
0:21:17	55	23,8	22	64	150
0:21:18	55	23,8	22	64	150
0:21:19	55	23,8	22	64	150
0:21:20	55	23,8	22	64	150
0:21:21	55	23,8	22	64	150
0:21:22	55	23,9	22	64	150
0:21:23	55	23,9	22	64	150
0:21:24	55	23,9	22	64	150
0:21:25	55	23,9	22	64	150
0:21:26	55	23,9	22	64	150
0:21:27	55	23,9	22	64	150
0:21:28	55	24,0	22	64	150
0:21:29	55	24,0	22	64	150
0:21:30	55	24,0	22	64	150
0:21:31	55	24,0	23	64	150
0:21:32	55	24,0	22	64	150
0:21:33	55	24,1	22	64	150
0:21:34	55	24,1	22	64	150
0:21:35	55	24,1	22	64	150
0:21:36	55	24,1	22	64	150
0:21:37	55	24,1	22	64	150
0:21:38	55	24,1	22	64	150
0:21:39	55	24,2	23	65	150
0:21:40	55	24,2	23	65	150
0:21:41	55	24,2	23	65	150
0:21:42	55	24,2	23	65	150
0:21:43	55	24,2	23	64	150
0:21:44	56	24,3	23	64	150
0:21:45	56	24,3	23	65	150
0:21:46	56	24,3	23	64	150
0:21:47	56	24,3	23	65	150
0:21:48	56	24,3	23	65	150
0:21:49	56	24,3	23	65	150
0:21:50	56	24,4	23	65	150
0:21:51	56	24,4	23	65	150
0:21:52	56	24,4	23	65	150
0:21:53	56	24,4	23	65	150
0:21:54	56	24,4	23	65	150
0:21:55	56	24,5	23	65	150
0:21:56	56	24,5	23	65	150
0:21:57	56	24,5	23	65	150
0:21:58	56	24,5	23	65	150
0:21:59	56	24,5	23	65	150
0:22:00	56	24,5	23	65	150
0:22:01	56	24,6	23	65	150
0:22:02	56	24,6	23	65	150
0:22:03	56	24,6	23	65	150
0:22:04	56	24,6	23	65	150
0:22:05	56	24,6	23	65	150
0:22:06	56	24,6	23	65	150
0:22:07	56	24,7	23	65	150
0:22:08	56	24,7	23	65	150
0:22:09	56	24,7	23	65	150
0:22:10	56	24,7	23	65	150
0:22:11	56	24,8	23	65	150
0:22:12	56	24,9	23	65	150
0:22:13	56	24,9	23	65	150
0:22:14	56	24,9	23	65	150
0:22:15	56	24,9	23	65	150
0:22:16	56	25,0	23	65	150
0:22:17	56	25,0	23	65	150
0:22:18	56	25,0	23	65	150
0:22:19	56	25,0	23	65	150
0:22:20	56	25,0	23	65	150
0:22:21	56	25,1	23	65	150
0:22:22	56	25,1	23	65	150
0:22:23	56	25,1	23	65	150
0:22:24	56	25,1	23	65	150
0:22:25	56	25,1	23	66	150
0:22:26	56	25,1	23	66	150
0:22:27	56	25,2	23	65	150
0:22:28	56	25,2	23	65	150
0:22:29	56	25,2	23	66	150
0:22:30	56	25,2	23	66	150
0:22:31	56	25,2	23	66	150
0:22:32	56	25,3	23	65	150
0:22:33	57	25,3	23	65	150
0:22:34	57	25,3	23	66	150
0:22:35	57	25,3	23	66	150
0:22:36	57	25,3	23	66	150
0:22:37	57	25,3	23	66	150
0:22:38	57	25,4	23	66	150
0:22:39	57	25,4	23	66	150
0:22:40	57	25,4	23	66	150
0:22:41	57	25,4	23	66	150
0:22:42	57	25,4	23	66	150
0:22:43	57	25,5	23	66	150
0:22:44	57	25,5	23	66	150
0:22:45	57	25,5	23	66	150
0:22:46	57	25,5	23	66	150
0:22:47	57	25,5	23	66	150
0:22:48	57	25,5	23	66	150
0:22:49	57	25,6	23	66	150
0:22:50	57	25,6	23	66	150
0:22:51	57	25,6	23	66	150
0:22:52	57	25,6	23	66	150
0:22:53	57	25,7	23	66	150
0:22:54	57	25,7	23	66	150
0:22:55	57	25,7	23	66	150
0:22:56	57	25,7	23	66	150
0:22:57	57	25,7	23	66	150
0:22:58	57	25,8	23	66	150
0:22:59	57	25,8	23	66	150
0:23:00	57	25,8	23	66	150
0:23:01	57	25,8	23	66	150
0:23:02	57	25,8	23	66	150
0:23:03	57	25,9	23	66	150
0:23:04	57	25,9	23	66	150
0:23:05	57	25,9	23	66	150
0:23:06	57	25,9	23	66	150
0:23:07	57	25,9	23	67	150
0:23:08	57	25,9	23	67	150
0:23:09	57	26,0	23	67	150
0:23:10	57	26,0	23	67	150
0:23:11	57	26,0	23	67	150
0:23:12	57	26,0	23	67	150
0:23:13	57	26,0	23	67	150
0:23:14	57	26,1	23	67	150
0:23:15	57	26,1	23	67	150
0:23:16	57	26,1	23	67	150
0:23:17	57	26,1	23	67	150
0:23:18	57	26,2	23	67	150
0:23:19	57	26,2	23	67	150
0:23:20	57	26,2	23	67	150
0:23:21	57	26,2	23	67	150
0:23:22	57	26,2	23	67	150
0:23:23	58	26,2	23	67	150
0:23:24	57	26,3	23	67	150
0:23:25	58	26,3	23	67	150
0:23:26	58	26,3	23	67	150
0:23:27	58	26,3	23	67	150
0:23:28	58	26,3	23	67	150
0:23:29	58	26,3	23	67	150
0:23:30	58	26,4	23	67	150
0:23:31	58	26,4	23	67	150
0:23:32	58	26,4	23	67	150
0:23:33	58	26,4	23	67	150
0:23:34	58	26,4	23	67	150
0:23:35	58	26,5	23	67	150
0:23:36	58	26,5	23	67	150
0:23:37	58	26,5	23	67	150
0:23:38	58	26,5	23	67	150
0:23:39	58	26,6	23	67	150
0:23:40	58	26,6	23	67	150
0:23:41	58	26,6	23	68	150
0:23:42	58	26,6	23	68	150
0:23:43	58	26,6	23	68	150
0:23:44	58	26,7	23	68	150
0:23:45	58	26,7	23	68	150
0:23:46	58	26,7	23	68	150
0:23:47	58	26,7	23	68	150
0:23:48	58	26,7	23	68	150
0:23:49	58	26,7	23	68	150
0:23:50	58	26,8	23	68	150
0:23:51	58	26,8	23	68	150
0:23:52	58	26,8	24	68	150
0:23:53	58	26,8	24	68	150
0:23:54	58	26,8	24	68	150
0:23:55	58	26,9	24	68	150
0:23:56	58	26,9	24	68	150
0:23:57	58	26,9	24	68	150
0:23:58	58	26,9	24	68	150
0:23:59	58	26,9	24	68	150
0:24:00	58	26,9	24	68	150
0:24:01	58	27,0	24	68	150
0:24:02	58	27,0	24	68	150
0:24:03	58	27,0	24	68	150
0:24:04	58	27,0	24	68	150
0:24:05	58	27,0	24	68	150
0:24:06	58	27,0	24	68	150
0:24:07	58	27,1	24	68	150
0:24:08	58	27,1	24	68	150
0:24:09	58	27,1	24	68	150
0:24:10	59	27,1	24	68	150
0:24:11	59	27,1	24	68	150
0:24:12	59	27,1	24	68	150
0:24:13	59	27,2	24	68	150
0:24:14	59	27,2	24	68	150
0:24:15	59	27,2	24	68	150
0:24:16	59	27,2	24	68	150
0:24:17	59	27,2	24	68	150
0:24:18	59	27,2	24	68	150
0:24:19	59	27,3	24	68	150
0:24:20	59	27,3	24	68	150
0:24:21	59	27,3	24	69	150
0:24:22	59	27,3	24	68	150
0:24:23	59	27,3	24	68	150
0:24:24	59	27,3	24	69	150
0:24:25	59	27,3	24	69	150
0:24:26	59	27,4	24	69	150
0:24:27	59	27,4	24	69	150
0:24:28	59	27,4	24	69	150
0:24:29	59	27,4	24	69	150
0:24:30	59	27,4	24	69	150
0:24:31	59	27,4	24	69	150
0:24:32	59	27,4	24	69	150
0:24:33	59	27,4	24	69	150
0:24:34	59	27,5	24	69	150
0:24:35	59	27,5	24	69	150
0:24:36	59	27,5	24	69	150
0:24:37	59	27,5	24	69	150
0:24:38	59	27,5	24	69	150
0:24:39	59	27,5	24	69	150
0:24:40	59	27,6	24	69	150
0:24:41	59	27,6	24	69	150
0:24:42	59	27,6	24	69	150
0:24:43	59	27,6	24	69	150
0:24:44	59	27,6	24	69	150
0:24:45	59	27,6	24	69	150
0:24:46	59	27,6	23	69	150
0:24:47	59	27,7	23	69	150
0:24:48	59	27,7	24	69	150
0:24:49	59	27,7	23	69	150
0:24:50	59	27,7	23	69	150
0:24:51	59	27,7	23	69	150
0:24:52	59	27,7	24	69	150
0:24:53	59	27,7	24	69	150
0:24:54	59	27,7	24	69	150
0:24:55	59	27,8	24	69	150
0:24:56	60	27,8	24	69	150
0:24:57	60	27,8	24	69	150
0:24:58	60	27,8	24	69	150
0:24:59	60	27,8	24	69	150
0:25:00	60	27,8	24	69	150
0:25:01	60	27,9	24	69	150
0:25:02	60	27,9	24	69	150
0:25:03	60	27,9	24	69	150
0:25:04	60	27,9	24	69	150
0:25:05	60	27,9	24	69	150
0:25:06	60	27,9	24	69	150
0:25:07	60	28,0	24	69	150
0:25:08	60	28,0	24	69	150
0:25:09	60	28,0	24	69	150
0:25:10	60	28,0	25	69	150
0:25:11	60	28,0	25	69	150
0:25:12	60	28,0	25	69	150
0:25:13	60	28,1	25	70	150
0:25:14	60	28,1	25	69	150
