Repository: ProgWizer/parser

File: project-root/data/Data Acquisition/Data Acquisition/2021 year (353)/21-052 D Bulk UNG.txt (part 1 of 7)
--Test Summary--
Full Path and File Name	
Instrument Name	7322
Instrument Type	Model 7322 Consistometer - Variable Speed
Instrument Serial Number	
Test Start Date	15.04.2021
Test Start Time	14:11:37
Test Stop Date	15.04.2021
Test Stop Time	16:55:51
Test Length	2:44:14
Final Sample Time Offset	2:44:14
Controller Schedule Name	
Sampling Period	1 second
Comments	
Information	WellID	
Information	Customer	
Information	EngName	DENIS
Information	CementClass	G Holsim
Information	CementMfr	
Information	Additives	Blend
Information	Density	
Information	BHCT	
Information	BHST	
Information	FluidLoss	
Information	JobType	
Calculated Value	Time_30Bc	2:26:02
Calculated Value	Time_70Bc	2:44:14
Initial Temperature (°C)	28 °C
Final Temperature (°C)	75 °C
Initial Pressure (MPa)	0,6 MPa
Final Pressure (MPa)	40,2 MPa
Initial Consistency (Bc)	20 Bc
Final Consistency (Bc)	70 Bc
Initial Wall Temperature (°C)	24 °C
Final Wall Temperature (°C)	74 °C
Initial Motor Speed (RPM)	150 RPM
Final Motor Speed (RPM)	150 RPM
--Data--
Time (HH:MM:SS)	Temperature (°C)	Pressure (MPa)	Consistency (Bc)	Wall Temperature (°C)	Motor Speed (RPM)
0:00:00	28	0,6	20	24	150
0:00:01	28	0,6	20	24	150
0:00:02	28	0,6	20	24	150
0:00:03	28	0,6	20	24	150
0:00:04	28	0,6	20	24	150
0:00:05	28	0,6	20	24	150
0:00:06	28	0,6	20	24	150
0:00:07	28	0,6	20	24	150
0:00:08	28	0,6	20	24	150
0:00:09	28	0,6	20	24	150
0:00:10	28	0,7	20	24	150
0:00:11	28	0,7	20	24	150
0:00:12	28	0,7	20	24	150
0:00:13	28	0,7	20	24	150
0:00:14	28	0,7	20	24	150
0:00:15	28	0,7	20	24	150
0:00:16	28	0,7	20	24	150
0:00:17	28	0,7	20	24	150
0:00:18	28	0,8	20	24	150
0:00:19	28	0,8	20	24	150
0:00:20	28	0,8	20	24	150
0:00:21	28	0,8	20	24	150
0:00:22	28	0,9	20	24	150
0:00:23	28	0,9	20	24	150
0:00:24	28	0,9	20	24	150
0:00:25	28	1,0	20	24	150
0:00:26	28	1,0	20	24	150
0:00:27	28	1,0	20	24	150
0:00:28	28	1,0	20	24	150
0:00:29	28	1,0	20	24	150
0:00:30	28	1,1	20	24	150
0:00:31	28	1,1	20	24	150
0:00:32	28	1,1	20	24	150
0:00:33	28	1,1	20	24	150
0:00:34	28	1,1	20	24	150
0:00:35	28	1,2	20	24	150
0:00:36	28	1,2	20	24	150
0:00:37	28	1,2	20	25	150
0:00:38	28	1,3	20	25	150
0:00:39	28	1,3	20	25	150
0:00:40	28	1,3	20	25	150
0:00:41	28	1,3	20	25	150
0:00:42	28	1,3	20	25	150
0:00:43	28	1,4	20	25	150
0:00:44	28	1,4	20	25	150
0:00:45	28	1,5	20	25	150
0:00:46	28	1,6	20	25	150
0:00:47	28	1,6	20	26	150
0:00:48	28	1,6	20	26	150
0:00:49	28	1,7	20	26	150
0:00:50	28	1,7	20	26	150
0:00:51	28	1,7	20	26	150
0:00:52	28	1,7	20	26	150
0:00:53	28	1,7	20	26	150
0:00:54	28	1,7	20	26	150
0:00:55	28	1,8	20	27	150
0:00:56	28	1,8	20	27	150
0:00:57	28	1,8	20	27	150
0:00:58	28	1,8	20	27	150
0:00:59	28	1,8	20	27	150
0:01:00	28	1,9	20	27	150
0:01:01	28	1,9	20	27	150
0:01:02	28	1,9	20	27	150
0:01:03	28	1,9	20	27	150
0:01:04	28	2,0	20	27	150
0:01:05	28	2,0	20	27	150
0:01:06	28	2,0	20	28	150
0:01:07	28	2,0	20	28	150
0:01:08	28	2,1	20	28	150
0:01:09	28	2,1	20	28	150
0:01:10	28	2,1	20	28	150
0:01:11	28	2,1	20	28	150
0:01:12	28	2,2	20	28	150
0:01:13	27	2,2	20	28	150
0:01:14	27	2,2	20	28	150
0:01:15	27	2,2	20	29	150
0:01:16	27	2,3	20	29	150
0:01:17	27	2,3	20	29	150
0:01:18	27	2,3	20	29	150
0:01:19	28	2,4	20	29	150
0:01:20	27	2,4	20	29	150
0:01:21	27	2,4	20	29	150
0:01:22	27	2,5	20	29	150
0:01:23	27	2,5	20	30	150
0:01:24	27	2,5	20	30	150
0:01:25	27	2,6	20	30	150
0:01:26	27	2,6	20	30	150
0:01:27	27	2,6	20	30	150
0:01:28	27	2,7	20	30	150
0:01:29	27	2,7	20	30	150
0:01:30	27	2,8	20	31	150
0:01:31	27	2,8	20	31	150
0:01:32	27	2,8	20	31	150
0:01:33	27	2,9	20	31	150
0:01:34	27	2,9	20	31	150
0:01:35	27	3,0	20	31	150
0:01:36	27	3,0	20	31	150
0:01:37	27	3,0	20	31	150
0:01:38	27	3,1	20	31	150
0:01:39	27	3,1	20	32	150
0:01:40	27	3,2	20	32	150
0:01:41	27	3,2	20	32	150
0:01:42	27	3,2	20	32	150
0:01:43	27	3,3	20	32	150
0:01:44	27	3,3	20	32	150
0:01:45	27	3,4	20	32	150
0:01:46	27	3,4	20	33	150
0:01:47	27	3,4	20	33	150
0:01:48	27	3,5	20	33	150
0:01:49	27	3,5	20	33	150
0:01:50	28	3,6	20	33	150
0:01:51	27	3,6	20	33	150
0:01:52	27	3,7	20	33	150
0:01:53	28	3,7	20	33	150
0:01:54	28	3,7	20	33	150
0:01:55	28	3,7	20	34	150
0:01:56	28	3,7	20	34	150
0:01:57	28	3,7	20	34	150
0:01:58	28	3,8	20	34	150
0:01:59	28	3,8	20	34	150
0:02:00	28	3,8	20	34	150
0:02:01	28	3,9	20	34	150
0:02:02	28	3,8	20	34	150
0:02:03	28	3,8	20	34	150
0:02:04	28	3,8	20	34	150
0:02:05	28	3,9	20	34	150
0:02:06	28	3,9	20	35	150
0:02:07	28	4,0	20	35	150
0:02:08	28	4,0	20	35	150
0:02:09	28	3,9	20	35	150
0:02:10	28	4,0	20	35	150
0:02:11	28	4,0	20	35	150
0:02:12	28	4,0	20	35	150
0:02:13	28	4,1	20	35	150
0:02:14	28	4,1	20	35	150
0:02:15	28	4,1	20	35	150
0:02:16	28	4,1	20	35	150
0:02:17	28	4,1	20	35	150
0:02:18	28	4,1	20	36	150
0:02:19	28	4,1	20	36	150
0:02:20	28	4,2	20	36	150
0:02:21	28	4,2	20	36	150
0:02:22	28	4,2	20	36	150
0:02:23	28	4,2	20	36	150
0:02:24	28	4,2	20	36	150
0:02:25	28	4,2	20	36	150
0:02:26	28	4,3	20	36	150
0:02:27	28	4,3	20	36	150
0:02:28	28	4,3	20	36	150
0:02:29	28	4,4	20	36	150
0:02:30	28	4,4	20	36	150
0:02:31	28	4,3	20	36	150
0:02:32	28	4,3	20	36	150
0:02:33	28	4,4	20	36	150
0:02:34	28	4,4	20	37	150
0:02:35	28	4,4	20	37	150
0:02:36	28	4,5	20	36	150
0:02:37	28	4,5	20	37	150
0:02:38	28	4,5	20	37	150
0:02:39	28	4,5	20	37	150
0:02:40	28	4,5	20	37	150
0:02:41	28	4,5	20	37	150
0:02:42	28	4,5	20	37	150
0:02:43	28	4,5	20	37	150
0:02:44	28	4,6	20	37	150
0:02:45	28	4,6	20	37	150
0:02:46	28	4,6	21	37	150
0:02:47	28	4,6	21	37	150
0:02:48	28	4,7	21	37	150
0:02:49	28	4,7	21	37	150
0:02:50	28	4,7	21	37	150
0:02:51	28	4,7	21	37	150
0:02:52	28	4,8	21	37	150
0:02:53	28	4,7	21	37	150
0:02:54	28	4,7	21	37	150
0:02:55	29	4,8	21	37	150
0:02:56	29	4,8	21	37	150
0:02:57	29	4,8	21	37	150
0:02:58	29	4,8	21	37	150
0:02:59	29	4,8	21	37	150
0:03:00	29	4,9	21	37	150
0:03:01	29	4,9	21	38	150
0:03:02	29	4,9	21	38	150
0:03:03	29	4,9	20	37	150
0:03:04	29	4,9	20	37	150
0:03:05	29	5,0	20	38	150
0:03:06	29	5,0	20	38	150
0:03:07	29	5,0	20	38	150
0:03:08	29	5,0	20	38	150
0:03:09	29	5,0	20	38	150
0:03:10	29	5,1	20	38	150
0:03:11	29	5,1	20	38	150
0:03:12	29	5,1	20	38	150
0:03:13	29	5,1	20	38	150
0:03:14	29	5,2	20	38	150
0:03:15	29	5,2	20	38	150
0:03:16	29	5,2	20	38	150
0:03:17	29	5,2	20	38	150
0:03:18	29	5,2	20	38	150
0:03:19	29	5,2	20	38	150
0:03:20	29	5,2	20	38	150
0:03:21	29	5,2	20	38	150
0:03:22	29	5,2	20	38	150
0:03:23	29	5,3	20	38	150
0:03:24	29	5,3	20	38	150
0:03:25	29	5,3	20	38	150
0:03:26	29	5,3	20	38	150
0:03:27	29	5,3	20	38	150
0:03:28	29	5,3	20	38	150
0:03:29	29	5,4	20	38	150
0:03:30	29	5,4	20	38	150
0:03:31	29	5,4	20	38	150
0:03:32	29	5,4	20	38	150
0:03:33	29	5,4	20	38	150
0:03:34	29	5,4	20	38	150
0:03:35	30	5,5	20	38	150
0:03:36	30	5,5	20	38	150
0:03:37	30	5,5	20	38	150
0:03:38	30	5,5	20	38	150
0:03:39	30	5,5	20	38	150
0:03:40	30	5,5	20	38	150
0:03:41	30	5,5	20	38	150
0:03:42	30	5,6	20	39	150
0:03:43	30	5,6	20	38	150
0:03:44	30	5,6	20	38	150
0:03:45	30	5,6	20	38	150
0:03:46	30	5,6	20	38	150
0:03:47	30	5,6	20	38	150
0:03:48	30	5,6	20	38	150
0:03:49	30	5,7	20	38	150
0:03:50	30	5,7	20	39	150
0:03:51	30	5,7	20	39	150
0:03:52	30	5,7	20	39	150
0:03:53	30	5,7	20	39	150
0:03:54	30	5,7	20	38	150
0:03:55	30	5,7	20	39	150
0:03:56	30	5,8	20	39	150
0:03:57	30	5,8	20	39	150
0:03:58	30	5,8	20	38	150
0:03:59	30	5,8	20	38	150
0:04:00	30	5,8	20	39	150
0:04:01	30	5,8	20	39	150
0:04:02	30	5,8	20	39	150
0:04:03	30	5,9	20	39	150
0:04:04	30	5,9	20	39	150
0:04:05	30	5,9	20	39	150
0:04:06	30	5,9	20	39	150
0:04:07	30	5,9	20	39	150
0:04:08	30	5,9	20	39	150
0:04:09	30	5,9	20	39	150
0:04:10	30	6,0	20	39	150
0:04:11	30	6,0	20	39	150
0:04:12	30	6,0	20	39	150
0:04:13	30	6,0	20	39	150
0:04:14	30	6,0	20	39	150
0:04:15	31	6,0	20	39	150
0:04:16	31	6,0	20	39	150
0:04:17	31	6,1	20	39	150
0:04:18	31	6,1	20	39	150
0:04:19	31	6,1	20	39	150
0:04:20	31	6,1	20	39	150
0:04:21	31	6,1	20	39	150
0:04:22	31	6,1	20	39	150
0:04:23	31	6,2	20	39	150
0:04:24	31	6,2	20	39	150
0:04:25	31	6,2	20	39	150
0:04:26	31	6,2	20	39	150
0:04:27	31	6,2	20	39	150
0:04:28	31	6,3	20	39	150
0:04:29	31	6,3	20	39	150
0:04:30	31	6,3	20	39	150
0:04:31	31	6,3	20	39	150
0:04:32	31	6,3	20	39	150
0:04:33	31	6,3	20	39	150
0:04:34	31	6,4	20	39	150
0:04:35	31	6,4	20	39	150
0:04:36	31	6,4	20	39	150
0:04:37	31	6,4	20	39	150
0:04:38	31	6,4	20	39	150
0:04:39	31	6,4	20	40	150
0:04:40	31	6,5	20	39	150
0:04:41	31	6,5	20	39	150
0:04:42	31	6,5	20	39	150
0:04:43	31	6,5	20	40	150
0:04:44	31	6,5	20	40	150
0:04:45	31	6,5	20	40	150
0:04:46	31	6,5	20	40	150
0:04:47	31	6,6	20	40	150
0:04:48	31	6,6	20	40	150
0:04:49	31	6,6	20	40	150
0:04:50	31	6,6	20	40	150
0:04:51	31	6,6	20	40	150
0:04:52	31	6,7	20	40	150
0:04:53	31	6,7	20	40	150
0:04:54	31	6,7	20	40	150
0:04:55	32	6,7	20	40	150
0:04:56	32	6,7	20	40	150
0:04:57	32	6,7	20	40	150
0:04:58	32	6,8	20	40	150
0:04:59	32	6,8	20	40	150
0:05:00	32	6,8	20	40	150
0:05:01	32	6,8	20	40	150
0:05:02	32	6,8	20	40	150
0:05:03	32	6,8	20	40	150
0:05:04	32	6,9	20	40	150
0:05:05	32	6,9	20	40	150
0:05:06	32	6,9	20	40	150
0:05:07	32	6,9	20	40	150
0:05:08	32	6,9	20	40	150
0:05:09	32	7,0	20	40	150
0:05:10	32	7,0	20	40	150
0:05:11	32	7,0	20	40	150
0:05:12	32	7,0	20	40	150
0:05:13	32	7,0	20	40	150
0:05:14	32	7,0	20	41	150
0:05:15	32	7,1	20	40	150
0:05:16	32	7,1	20	41	150
0:05:17	32	7,1	20	41	150
0:05:18	32	7,1	20	40	150
0:05:19	32	7,1	20	41	150
0:05:20	32	7,2	20	40	150
0:05:21	32	7,2	20	41	150
0:05:22	32	7,2	20	41	150
0:05:23	32	7,2	20	41	150
0:05:24	32	7,2	20	41	150
0:05:25	32	7,2	20	41	150
0:05:26	32	7,3	20	41	150
0:05:27	32	7,3	20	41	150
0:05:28	32	7,3	20	41	150
0:05:29	32	7,3	20	41	150
0:05:30	32	7,3	20	41	150
0:05:31	32	7,4	20	41	150
0:05:32	32	7,4	20	41	150
0:05:33	32	7,4	20	41	150
0:05:34	32	7,4	20	41	150
0:05:35	32	7,4	20	41	150
0:05:36	32	7,5	20	41	150
0:05:37	33	7,5	20	41	150
0:05:38	33	7,5	20	41	150
0:05:39	33	7,5	20	41	150
0:05:40	33	7,5	20	41	150
0:05:41	33	7,5	20	41	150
0:05:42	33	7,6	20	41	150
0:05:43	33	7,6	20	41	150
0:05:44	33	7,6	20	41	150
0:05:45	33	7,6	20	41	150
0:05:46	33	7,7	20	42	150
0:05:47	33	7,7	20	42	150
0:05:48	33	7,7	20	42	150
0:05:49	33	7,7	20	42	150
0:05:50	33	7,7	20	42	150
0:05:51	33	7,8	20	41	150
0:05:52	33	7,8	20	42	150
0:05:53	33	7,8	20	42	150
0:05:54	33	7,8	20	42	150
0:05:55	33	7,8	20	42	150
0:05:56	33	7,9	20	42	150
0:05:57	33	7,9	20	42	150
0:05:58	33	7,9	20	42	150
0:05:59	33	7,9	20	42	150
0:06:00	33	7,9	20	42	150
0:06:01	33	7,9	20	42	150
0:06:02	33	8,0	20	42	150
0:06:03	33	8,0	20	42	150
0:06:04	33	8,0	20	42	150
0:06:05	33	8,0	20	42	150
0:06:06	33	8,0	20	42	150
0:06:07	33	8,0	20	42	150
0:06:08	33	8,1	20	42	150
0:06:09	33	8,1	20	42	150
0:06:10	33	8,1	20	42	150
0:06:11	33	8,1	20	42	150
0:06:12	33	8,1	20	42	150
0:06:13	33	8,2	20	42	150
0:06:14	33	8,2	20	43	150
0:06:15	33	8,2	20	42	150
0:06:16	33	8,2	20	42	150
0:06:17	33	8,2	20	42	150
0:06:18	33	8,2	20	43	150
0:06:19	34	8,3	20	42	150
0:06:20	34	8,3	20	43	150
0:06:21	34	8,3	20	42	150
0:06:22	34	8,3	20	42	150
0:06:23	34	8,3	20	43	150
0:06:24	34	8,4	20	43	150
0:06:25	34	8,4	20	43	150
0:06:26	34	8,4	20	43	150
0:06:27	34	8,4	20	43	150
0:06:28	34	8,4	20	43	150
0:06:29	34	8,4	20	43	150
0:06:30	34	8,4	20	43	150
0:06:31	34	8,5	20	43	150
0:06:32	34	8,5	20	43	150
0:06:33	34	8,5	20	43	150
0:06:34	34	8,5	20	43	150
0:06:35	34	8,5	20	43	150
0:06:36	34	8,5	20	43	150
0:06:37	34	8,6	20	43	150
0:06:38	34	8,6	20	43	150
0:06:39	34	8,6	20	43	150
0:06:40	34	8,6	20	43	150
0:06:41	34	8,6	20	43	150
0:06:42	34	8,6	20	43	150
0:06:43	34	8,7	20	43	150
0:06:44	34	8,7	20	43	150
0:06:45	34	8,7	20	43	150
0:06:46	34	8,7	20	43	150
0:06:47	34	8,7	20	43	150
0:06:48	34	8,7	20	43	150
0:06:49	34	8,8	20	43	150
0:06:50	34	8,8	20	43	150
0:06:51	34	8,8	20	43	150
0:06:52	34	8,8	20	43	150
0:06:53	34	8,8	20	43	150
0:06:54	34	8,8	20	43	150
0:06:55	34	8,9	20	43	150
0:06:56	34	8,9	20	43	150
0:06:57	34	8,9	20	43	150
0:06:58	34	8,9	20	43	150
0:06:59	35	8,9	20	44	150
0:07:00	35	8,9	20	44	150
0:07:01	35	9,0	20	43	150
0:07:02	35	9,0	20	44	150
0:07:03	35	9,0	20	44	150
0:07:04	35	9,0	20	44	150
0:07:05	35	9,0	20	43	150
0:07:06	35	9,1	20	44	150
0:07:07	35	9,1	20	44	150
0:07:08	35	9,1	20	44	150
0:07:09	35	9,1	20	44	150
0:07:10	35	9,1	20	44	150
0:07:11	35	9,2	20	44	150
0:07:12	35	9,2	20	44	150
0:07:13	35	9,2	20	44	150
0:07:14	35	9,2	20	44	150
0:07:15	35	9,2	20	44	150
0:07:16	35	9,3	20	44	150
0:07:17	35	9,3	20	44	150
0:07:18	35	9,3	20	44	150
0:07:19	35	9,3	20	44	150
0:07:20	35	9,3	20	44	150
0:07:21	35	9,4	20	44	150
0:07:22	35	9,4	20	44	150
0:07:23	35	9,4	20	44	150
0:07:24	35	9,4	20	45	150
0:07:25	35	9,4	20	45	150
0:07:26	35	9,5	20	45	150
0:07:27	35	9,5	20	45	150
0:07:28	35	9,5	20	44	150
0:07:29	35	9,5	20	45	150
0:07:30	35	9,5	20	44	150
0:07:31	35	9,6	20	45	150
0:07:32	35	9,6	20	45	150
0:07:33	35	9,6	20	45	150
0:07:34	35	9,6	20	45	150
0:07:35	35	9,6	20	45	150
0:07:36	35	9,7	20	45	150
0:07:37	35	9,7	20	45	150
0:07:38	35	9,7	20	45	150
0:07:39	35	9,7	20	45	150
0:07:40	35	9,7	20	45	150
0:07:41	35	9,7	20	45	150
0:07:42	36	9,8	20	45	150
0:07:43	36	9,8	20	45	150
0:07:44	36	9,8	20	45	150
0:07:45	36	9,8	20	45	150
0:07:46	36	9,8	20	45	150
0:07:47	36	9,9	20	45	150
0:07:48	36	9,9	20	45	150
0:07:49	36	9,9	20	45	150
0:07:50	36	9,9	20	45	150
0:07:51	36	9,9	20	45	150
0:07:52	36	9,9	20	45	150
0:07:53	36	10,0	20	45	150
0:07:54	36	10,0	20	45	150
0:07:55	36	10,0	20	45	150
0:07:56	36	10,0	20	45	150
0:07:57	36	10,0	20	45	150
0:07:58	36	10,1	20	45	150
0:07:59	36	10,1	20	45	150
0:08:00	36	10,1	20	45	150
0:08:01	36	10,1	20	45	150
0:08:02	36	10,1	20	45	150
0:08:03	36	10,1	20	45	150
0:08:04	36	10,2	20	45	150
0:08:05	36	10,2	20	45	150
0:08:06	36	10,2	20	45	150
0:08:07	36	10,2	20	45	150
0:08:08	36	10,2	20	46	150
0:08:09	36	10,2	20	45	150
0:08:10	36	10,3	20	46	150
0:08:11	36	10,3	20	46	150
0:08:12	36	10,3	20	46	150
0:08:13	36	10,3	20	46	150
0:08:14	36	10,3	20	45	150
0:08:15	36	10,3	20	46	150
0:08:16	36	10,3	20	46	150
0:08:17	36	10,4	20	45	150
0:08:18	36	10,4	20	46	150
0:08:19	36	10,4	20	46	150
0:08:20	36	10,4	20	46	150
0:08:21	36	10,4	20	46	150
0:08:22	36	10,4	20	46	150
0:08:23	37	10,5	20	46	150
0:08:24	37	10,5	20	46	150
0:08:25	37	10,5	20	46	150
0:08:26	37	10,5	20	46	150
0:08:27	37	10,5	20	46	150
0:08:28	37	10,5	20	46	150
0:08:29	37	10,6	20	46	150
0:08:30	37	10,6	20	46	150
0:08:31	37	10,6	20	46	150
0:08:32	37	10,6	20	46	150
0:08:33	37	10,6	20	46	150
0:08:34	37	10,6	20	46	150
0:08:35	37	10,7	20	46	150
0:08:36	37	10,7	20	46	150
0:08:37	37	10,7	20	46	150
0:08:38	37	10,7	20	46	150
0:08:39	37	10,7	20	46	150
0:08:40	37	10,8	20	47	150
0:08:41	37	10,8	20	47	150
0:08:42	37	10,8	20	46	150
0:08:43	37	10,8	20	46	150
0:08:44	37	10,8	20	46	150
0:08:45	37	10,8	20	46	150
0:08:46	37	10,9	20	46	150
0:08:47	37	10,9	20	47	150
0:08:48	37	10,9	20	46	150
0:08:49	37	10,9	20	46	150
0:08:50	37	10,9	20	46	150
0:08:51	37	10,9	20	46	150
0:08:52	37	11,0	20	47	150
0:08:53	37	11,0	20	47	150
0:08:54	37	11,0	20	47	150
0:08:55	37	11,0	20	47	150
0:08:56	37	11,0	20	47	150
0:08:57	37	11,0	19	47	150
0:08:58	37	11,1	19	47	150
0:08:59	37	11,1	19	47	150
0:09:00	37	11,1	19	47	150
0:09:01	37	11,1	19	47	150
0:09:02	37	11,1	19	47	150
0:09:03	37	11,1	19	47	150
0:09:04	37	11,2	19	47	150
0:09:05	38	11,2	19	47	150
0:09:06	38	11,2	19	47	150
0:09:07	38	11,2	19	47	150
0:09:08	38	11,2	19	47	150
0:09:09	38	11,3	19	47	150
0:09:10	38	11,3	19	47	150
0:09:11	38	11,3	19	47	150
0:09:12	38	11,3	19	47	150
0:09:13	38	11,3	19	47	150
0:09:14	38	11,4	19	47	150
0:09:15	38	11,4	19	47	150
0:09:16	38	11,4	19	47	150
0:09:17	38	11,4	19	47	150
0:09:18	38	11,4	19	47	150
0:09:19	38	11,4	19	47	150
0:09:20	38	11,5	19	47	150
0:09:21	38	11,5	19	47	150
0:09:22	38	11,5	19	47	150
0:09:23	38	11,5	19	47	150
0:09:24	38	11,5	19	47	150
0:09:25	38	11,5	19	47	150
0:09:26	38	11,6	19	47	150
0:09:27	38	11,6	19	48	150
0:09:28	38	11,6	19	48	150
0:09:29	38	11,6	19	48	150
0:09:30	38	11,6	19	48	150
0:09:31	38	11,6	19	48	150
0:09:32	38	11,7	19	47	150
0:09:33	38	11,7	19	48	150
0:09:34	38	11,7	19	48	150
0:09:35	38	11,7	19	47	150
0:09:36	38	11,7	19	47	150
0:09:37	38	11,7	19	48	150
0:09:38	38	11,8	19	48	150
0:09:39	38	11,8	19	48	150
0:09:40	38	11,8	19	48	150
0:09:41	38	11,8	19	48	150
0:09:42	38	11,8	19	48	150
0:09:43	38	11,8	19	48	150
0:09:44	38	11,9	19	48	150
0:09:45	38	11,9	19	48	150
0:09:46	38	11,9	19	48	150
0:09:47	39	11,9	19	48	150
0:09:48	39	12,0	19	48	150
0:09:49	39	12,0	19	48	150
0:09:50	39	12,0	19	48	150
0:09:51	39	12,0	19	48	150
0:09:52	39	12,0	19	48	150
0:09:53	39	12,1	19	48	150
0:09:54	39	12,1	19	48	150
0:09:55	39	12,1	19	48	150
0:09:56	39	12,1	19	48	150
0:09:57	39	12,1	19	48	150
0:09:58	39	12,1	19	48	150
0:09:59	39	12,2	19	48	150
0:10:00	39	12,2	19	48	150
0:10:01	39	12,2	19	48	150
0:10:02	39	12,2	19	49	150
0:10:03	39	12,2	19	48	150
0:10:04	39	12,2	19	48	150
0:10:05	39	12,3	19	48	150
0:10:06	39	12,3	19	48	150
0:10:07	39	12,3	19	48	150
0:10:08	39	12,3	19	49	150
0:10:09	39	12,4	19	49	150
0:10:10	39	12,4	19	49	150
0:10:11	39	12,4	19	49	150
0:10:12	39	12,4	19	49	150
0:10:13	39	12,4	19	49	150
0:10:14	39	12,4	19	49	150
0:10:15	39	12,5	19	49	150
0:10:16	39	12,5	19	49	150
0:10:17	39	12,5	19	49	150
0:10:18	39	12,5	19	49	150
0:10:19	39	12,5	19	49	150
0:10:20	39	12,5	19	49	150
0:10:21	39	12,5	19	49	150
0:10:22	39	12,6	19	49	150
0:10:23	39	12,6	19	49	150
0:10:24	39	12,6	19	49	150
0:10:25	39	12,6	19	49	150
0:10:26	39	12,6	19	49	150
0:10:27	40	12,6	19	49	150
0:10:28	40	12,6	19	49	150
0:10:29	40	12,7	19	49	150
0:10:30	40	12,7	19	49	150
0:10:31	40	12,7	19	49	150
0:10:32	40	12,7	19	49	150
0:10:33	40	12,7	19	49	150
0:10:34	40	12,7	19	49	150
0:10:35	40	12,7	19	49	150
0:10:36	40	12,7	19	49	150
0:10:37	40	12,8	19	49	150
0:10:38	40	12,8	19	49	150
0:10:39	40	12,8	19	49	150
0:10:40	40	12,8	19	49	150
0:10:41	40	12,8	19	49	150
0:10:42	40	12,8	19	49	150
0:10:43	40	12,8	19	49	150
0:10:44	40	12,8	19	49	150
0:10:45	40	12,9	19	49	150
0:10:46	40	12,9	19	49	150
0:10:47	40	12,9	19	49	150
0:10:48	40	12,9	19	49	150
0:10:49	40	12,9	19	49	150
0:10:50	40	12,9	19	49	150
0:10:51	40	12,9	19	49	150
0:10:52	40	12,9	19	49	150
0:10:53	40	12,9	19	49	150
0:10:54	40	13,0	19	49	150
0:10:55	40	13,0	19	49	150
0:10:56	40	13,0	19	49	150
0:10:57	40	13,0	19	49	150
0:10:58	40	13,0	19	49	150
0:10:59	40	13,0	19	49	150
0:11:00	40	13,0	19	49	150
0:11:01	40	13,1	19	49	150
0:11:02	40	13,1	19	49	150
0:11:03	40	13,1	19	49	150
0:11:04	40	13,1	19	49	150
0:11:05	41	13,1	19	50	150
0:11:06	41	13,1	19	50	150
0:11:07	41	13,1	19	49	150
0:11:08	41	13,1	19	49	150
0:11:09	41	13,2	19	49	150
0:11:10	41	13,2	19	49	150
0:11:11	41	13,2	19	49	150
0:11:12	41	13,2	19	49	150
0:11:13	41	13,2	19	50	150
0:11:14	41	13,2	19	49	150
0:11:15	41	13,2	19	49	150
0:11:16	41	13,2	19	49	150
0:11:17	41	13,3	19	49	150
0:11:18	41	13,3	19	49	150
0:11:19	41	13,3	19	50	150
0:11:20	41	13,3	19	50	150
0:11:21	41	13,3	19	50	150
0:11:22	41	13,3	19	50	150
0:11:23	41	13,3	19	50	150
0:11:24	41	13,3	19	50	150
0:11:25	41	13,4	19	50	150
0:11:26	41	13,4	19	49	150
0:11:27	41	13,4	19	50	150
0:11:28	41	13,4	19	50	150
0:11:29	41	13,4	19	50	150
0:11:30	41	13,4	19	50	150
0:11:31	41	13,4	19	50	150
0:11:32	41	13,4	19	50	150
0:11:33	41	13,4	19	49	150
0:11:34	41	13,5	19	50	150
0:11:35	41	13,5	19	50	150
0:11:36	41	13,5	19	50	150
0:11:37	41	13,5	19	50	150
0:11:38	41	13,5	19	50	150
0:11:39	41	13,5	19	50	150
0:11:40	41	13,6	19	50	150
0:11:41	41	13,6	19	50	150
0:11:42	41	13,6	19	50	150
0:11:43	41	13,6	19	50	150
0:11:44	41	13,6	19	50	150
0:11:45	41	13,6	19	50	150
0:11:46	41	13,6	19	50	150
0:11:47	41	13,7	19	50	150
0:11:48	41	13,7	19	50	150
0:11:49	42	13,7	19	50	150
0:11:50	42	13,7	19	50	150
0:11:51	42	13,7	19	50	150
0:11:52	42	13,7	19	50	150
0:11:53	42	13,8	19	50	150
0:11:54	42	13,8	19	50	150
0:11:55	42	13,8	19	50	150
0:11:56	42	13,8	19	50	150
0:11:57	42	13,8	19	50	150
0:11:58	42	13,8	19	50	150
0:11:59	42	13,9	19	51	150
0:12:00	42	13,9	19	50	150
0:12:01	42	13,9	19	51	150
0:12:02	42	13,9	18	50	150
0:12:03	42	13,9	18	50	150
0:12:04	42	13,9	18	50	150
0:12:05	42	13,9	18	50	150
0:12:06	42	13,9	18	50	150
0:12:07	42	14,0	18	50	150
0:12:08	42	14,0	18	50	150
0:12:09	42	14,0	18	50	150
0:12:10	42	14,0	18	51	150
0:12:11	42	14,0	18	50	150
0:12:12	42	14,0	18	51	150
0:12:13	42	14,1	18	51	150
0:12:14	42	14,1	18	51	150
0:12:15	42	14,1	18	51	150
0:12:16	42	14,1	18	51	150
0:12:17	42	14,1	18	51	150
0:12:18	42	14,1	18	51	150
0:12:19	42	14,1	18	51	150
0:12:20	42	14,2	18	51	150
0:12:21	42	14,2	18	51	150
0:12:22	42	14,2	18	51	150
0:12:23	42	14,2	18	51	150
0:12:24	42	14,2	18	51	150
0:12:25	42	14,2	18	51	150
0:12:26	42	14,3	18	51	150
0:12:27	42	14,3	18	51	150
0:12:28	42	14,3	18	51	150
0:12:29	42	14,3	18	51	150
0:12:30	42	14,3	18	51	150
0:12:31	42	14,3	18	51	150
0:12:32	42	14,3	18	51	150
0:12:33	42	14,4	18	51	150
0:12:34	43	14,4	18	51	150
0:12:35	43	14,4	18	51	150
0:12:36	43	14,4	18	51	150
0:12:37	43	14,4	18	51	150
0:12:38	43	14,5	18	51	150
0:12:39	43	14,5	18	51	150
0:12:40	43	14,5	18	51	150
0:12:41	43	14,5	18	51	150
0:12:42	43	14,6	18	51	150
0:12:43	43	14,6	18	51	150
0:12:44	43	14,6	18	51	150
0:12:45	43	14,6	18	51	150
0:12:46	43	14,7	18	51	150
0:12:47	43	14,7	18	52	150
0:12:48	43	14,7	18	52	150
0:12:49	43	14,7	18	52	150
0:12:50	43	14,8	18	52	150
0:12:51	43	14,8	18	52	150
0:12:52	43	14,8	18	52	150
0:12:53	43	14,8	18	52	150
0:12:54	43	14,8	18	52	150
0:12:55	43	14,8	18	52	150
0:12:56	43	14,9	18	52	150
0:12:57	43	14,9	18	52	150
0:12:58	43	14,9	18	52	150
0:12:59	43	14,9	18	52	150
0:13:00	43	14,9	18	52	150
0:13:01	43	14,9	18	52	150
0:13:02	43	15,0	18	52	150
0:13:03	43	15,0	18	52	150
0:13:04	43	15,0	18	52	150
0:13:05	43	15,0	18	52	150
0:13:06	43	15,0	18	52	150
0:13:07	43	15,0	18	52	150
0:13:08	43	15,1	18	52	150
0:13:09	43	15,1	18	52	150
0:13:10	43	15,1	18	52	150
0:13:11	43	15,1	18	52	150
0:13:12	43	15,1	18	52	150
0:13:13	43	15,1	18	52	150
0:13:14	43	15,1	18	52	150
0:13:15	43	15,1	18	52	150
0:13:16	43	15,2	18	52	150
0:13:17	44	15,2	18	52	150
0:13:18	44	15,2	18	52	150
0:13:19	44	15,2	18	52	150
0:13:20	44	15,2	18	52	150
0:13:21	44	15,2	18	52	150
0:13:22	44	15,2	18	52	150
0:13:23	44	15,2	18	52	150
0:13:24	44	15,3	18	52	150
0:13:25	44	15,3	18	52	150
0:13:26	44	15,3	18	52	150
0:13:27	44	15,3	18	52	150
0:13:28	44	15,3	18	52	150
0:13:29	44	15,3	18	52	150
0:13:30	44	15,3	18	52	150
0:13:31	44	15,4	18	52	150
0:13:32	44	15,4	18	52	150
0:13:33	44	15,4	18	52	150
0:13:34	44	15,5	18	52	150
0:13:35	44	15,5	18	52	150
0:13:36	44	15,5	18	52	150
0:13:37	44	15,5	18	52	150
0:13:38	44	15,5	18	53	150
0:13:39	44	15,5	18	53	150
0:13:40	44	15,5	18	53	150
0:13:41	44	15,6	18	52	150
0:13:42	44	15,6	18	52	150
0:13:43	44	15,6	18	52	150
0:13:44	44	15,6	18	53	150
0:13:45	44	15,6	18	52	150
0:13:46	44	15,6	18	53	150
0:13:47	44	15,7	18	53	150
0:13:48	44	15,9	18	52	150
0:13:49	44	16,0	18	52	150
0:13:50	44	16,0	18	53	150
0:13:51	44	16,0	18	53	150
0:13:52	44	16,0	18	53	150
0:13:53	44	16,0	18	52	150
0:13:54	44	16,1	18	53	150
0:13:55	44	16,1	18	53	150
0:13:56	44	16,1	18	53	150
0:13:57	44	16,1	18	53	150
0:13:58	44	16,1	18	53	150
0:13:59	44	16,1	18	53	150
0:14:00	44	16,1	18	53	150
0:14:01	44	16,2	18	53	150
0:14:02	45	16,2	18	53	150
0:14:03	45	16,2	18	53	150
0:14:04	45	16,2	18	53	150
0:14:05	45	16,2	18	53	150
0:14:06	45	16,2	18	53	150
0:14:07	45	16,2	18	53	150
0:14:08	45	16,2	18	53	150
0:14:09	45	16,3	18	53	150
0:14:10	45	16,3	18	53	150
0:14:11	45	16,3	18	53	150
0:14:12	45	16,3	18	53	150
0:14:13	45	16,3	18	53	150
0:14:14	45	16,4	18	53	150
0:14:15	45	16,4	18	53	150
0:14:16	45	16,4	18	53	150
0:14:17	45	16,4	18	53	150
0:14:18	45	16,4	18	53	150
0:14:19	45	16,5	18	53	150
0:14:20	45	16,5	18	53	150
0:14:21	45	16,5	18	53	150
0:14:22	45	16,5	18	53	150
0:14:23	45	16,5	18	53	150
0:14:24	45	16,5	18	53	150
0:14:25	45	16,5	18	53	150
0:14:26	45	16,6	18	53	150
0:14:27	45	16,6	18	53	150
0:14:28	45	16,6	18	54	150
0:14:29	45	16,6	18	53	150
0:14:30	45	16,6	18	54	150
0:14:31	45	16,6	18	53	150
0:14:32	45	16,7	18	54	150
0:14:33	45	16,7	18	54	150
0:14:34	45	16,7	18	54	150
0:14:35	45	16,7	18	54	150
0:14:36	45	16,7	18	53	150
0:14:37	45	16,7	18	54	150
0:14:38	45	16,8	18	54	150
0:14:39	45	16,8	18	54	150
0:14:40	45	16,8	18	54	150
0:14:41	45	16,8	18	54	150
0:14:42	45	16,8	18	54	150
0:14:43	45	16,8	18	54	150
0:14:44	45	16,9	18	54	150
0:14:45	45	16,9	18	54	150
0:14:46	45	16,9	18	54	150
0:14:47	45	16,9	18	54	150
0:14:48	46	16,9	18	54	150
0:14:49	46	17,0	18	54	150
0:14:50	46	17,0	18	54	150
0:14:51	46	17,0	18	54	150
0:14:52	46	17,0	18	54	150
0:14:53	46	17,0	18	54	150
0:14:54	46	17,1	18	54	150
0:14:55	46	17,1	18	54	150
0:14:56	46	17,1	18	54	150
0:14:57	46	17,1	18	54	150
0:14:58	46	17,1	18	54	150
0:14:59	46	17,1	18	54	150
0:15:00	46	17,2	18	54	150
0:15:01	46	17,2	18	54	150
0:15:02	46	17,2	18	54	150
0:15:03	46	17,2	18	54	150
0:15:04	46	17,2	18	54	150
0:15:05	46	17,2	18	54	150
0:15:06	46	17,3	18	54	150
0:15:07	46	17,3	18	54	150
0:15:08	46	17,3	18	54	150
0:15:09	46	17,3	18	54	150
0:15:10	46	17,3	18	54	150
0:15:11	46	17,4	18	54	150
0:15:12	46	17,4	18	54	150
0:15:13	46	17,4	18	55	150
0:15:14	46	17,4	18	55	150
0:15:15	46	17,5	18	55	150
0:15:16	46	17,5	18	55	150
0:15:17	46	17,5	18	55	150
0:15:18	46	17,5	18	55	150
0:15:19	46	17,6	18	55	150
0:15:20	46	17,6	18	55	150
0:15:21	46	17,6	18	55	150
0:15:22	46	17,7	18	55	150
0:15:23	46	17,7	18	55	150
0:15:24	46	17,7	18	55	150
0:15:25	46	17,7	18	55	150
0:15:26	46	17,8	18	55	150
0:15:27	46	17,8	18	55	150
0:15:28	46	17,8	18	56	150
0:15:29	46	17,8	18	56	150
0:15:30	46	17,9	18	56	150
0:15:31	46	17,9	18	56	150
0:15:32	46	17,9	18	56	150
0:15:33	46	17,9	18	56	150
0:15:34	46	18,0	18	56	150
0:15:35	46	18,0	18	56	150
0:15:36	47	18,0	18	56	150
0:15:37	47	18,0	18	56	150
0:15:38	47	18,0	18	56	150
0:15:39	47	18,0	18	56	150
0:15:40	47	18,1	18	56	150
0:15:41	47	18,1	18	56	150
0:15:42	47	18,1	18	56	150
0:15:43	47	18,1	18	56	150
0:15:44	47	18,1	18	56	150
0:15:45	47	18,2	18	56	150
0:15:46	47	18,2	18	56	150
0:15:47	47	18,2	18	56	150
0:15:48	47	18,2	18	56	150
0:15:49	47	18,2	18	56	150
0:15:50	47	18,2	18	56	150
0:15:51	47	18,3	18	56	150
0:15:52	47	18,3	18	56	150
0:15:53	47	18,3	18	56	150
0:15:54	47	18,3	18	56	150
0:15:55	47	18,3	18	56	150
0:15:56	47	18,3	18	56	150
0:15:57	47	18,3	18	56	150
0:15:58	47	18,4	18	56	150
0:15:59	47	18,4	18	56	150
0:16:00	47	18,4	18	56	150
0:16:01	47	18,4	18	56	150
0:16:02	47	18,4	18	56	150
0:16:03	47	18,4	18	56	150
0:16:04	47	18,5	18	56	150
0:16:05	47	18,5	18	56	150
0:16:06	47	18,5	18	56	150
0:16:07	47	18,5	18	56	150
0:16:08	47	18,5	18	56	150
0:16:09	47	18,5	18	56	150
0:16:10	47	18,5	18	56	150
0:16:11	47	18,6	18	56	150
0:16:12	47	18,6	18	56	150
0:16:13	47	18,6	18	56	150
0:16:14	47	18,6	18	56	150
0:16:15	47	18,6	18	56	150
0:16:16	47	18,6	18	56	150
0:16:17	47	18,6	18	56	150
0:16:18	47	18,7	18	56	150
0:16:19	47	18,7	18	56	150
0:16:20	47	18,7	18	56	150
0:16:21	47	18,7	18	56	150
0:16:22	48	18,7	18	56	150
0:16:23	48	18,7	18	56	150
0:16:24	48	18,8	18	56	150
0:16:25	48	18,8	18	56	150
0:16:26	48	18,8	18	56	150
0:16:27	48	18,8	18	56	150
0:16:28	48	18,8	18	57	150
0:16:29	48	18,8	18	57	150
0:16:30	48	18,8	18	56	150
0:16:31	48	18,9	18	57	150
0:16:32	48	18,9	18	57	150
0:16:33	48	18,9	18	57	150
0:16:34	48	18,9	18	56	150
0:16:35	48	18,9	18	56	150
0:16:36	48	18,9	18	57	150
0:16:37	48	18,9	18	57	150
0:16:38	48	18,9	18	56	150
0:16:39	48	19,0	18	56	150
0:16:40	48	19,0	18	57	150
0:16:41	48	19,0	18	56	150
0:16:42	48	19,0	18	56	150
0:16:43	48	19,0	18	56	150
0:16:44	48	19,0	18	57	150
0:16:45	48	19,0	18	56	150
0:16:46	48	19,1	18	57	150
0:16:47	48	19,1	18	57	150
0:16:48	48	19,1	18	57	150
0:16:49	48	19,1	18	57	150
0:16:50	48	19,1	18	57	150
0:16:51	48	19,1	18	57	150
0:16:52	48	19,1	18	57	150
0:16:53	48	19,1	18	57	150
0:16:54	48	19,2	18	57	150
0:16:55	48	19,2	18	57	150
0:16:56	48	19,2	18	57	150
0:16:57	48	19,2	18	57	150
0:16:58	48	19,2	18	57	150
0:16:59	48	19,2	18	57	150
0:17:00	48	19,3	18	57	150
0:17:01	48	19,3	18	57	150
0:17:02	48	19,3	18	57	150
0:17:03	48	19,3	18	57	150
0:17:04	49	19,3	18	57	150
0:17:05	49	19,3	18	57	150
0:17:06	49	19,3	18	57	150
0:17:07	49	19,4	18	57	150
0:17:08	49	19,4	18	57	150
0:17:09	49	19,4	18	57	150
0:17:10	49	19,4	18	57	150
0:17:11	49	19,4	18	57	150
0:17:12	49	19,4	18	57	150
0:17:13	49	19,4	18	57	150
0:17:14	49	19,5	18	57	150
0:17:15	49	19,5	18	57	150
0:17:16	49	19,5	18	57	150
0:17:17	49	19,5	18	57	150
0:17:18	49	19,5	18	57	150
0:17:19	49	19,5	18	57	150
0:17:20	49	19,6	18	57	150
0:17:21	49	19,6	18	57	150
0:17:22	49	19,6	18	57	150
0:17:23	49	19,6	18	57	150
0:17:24	49	19,6	18	58	150
0:17:25	49	19,6	18	57	150
0:17:26	49	19,7	18	57	150
0:17:27	49	19,7	18	57	150
0:17:28	49	19,8	18	57	150
0:17:29	49	19,8	18	58	150
0:17:30	49	19,8	18	57	150
0:17:31	49	19,9	18	58	150
0:17:32	49	19,9	18	57	150
0:17:33	49	19,9	18	58	150
0:17:34	49	19,9	18	58	150
0:17:35	49	19,9	18	58	150
0:17:36	49	19,9	18	58	150
0:17:37	49	20,0	18	58	150
0:17:38	49	20,0	18	58	150
0:17:39	49	20,0	18	58	150
0:17:40	49	20,0	18	58	150
0:17:41	49	20,0	18	58	150
0:17:42	49	20,0	18	58	150
0:17:43	49	20,1	18	58	150
0:17:44	49	20,1	18	58	150
0:17:45	49	20,1	18	58	150
0:17:46	49	20,1	18	58	150
0:17:47	49	20,1	18	58	150
0:17:48	49	20,2	18	58	150
0:17:49	49	20,2	18	58	150
0:17:50	49	20,2	18	58	150
0:17:51	50	20,2	18	58	150
0:17:52	50	20,2	18	58	150
0:17:53	50	20,3	18	58	150
0:17:54	50	20,3	18	58	150
0:17:55	50	20,3	18	58	150
0:17:56	50	20,3	18	58	150
0:17:57	50	20,3	18	58	150
0:17:58	50	20,3	18	58	150
0:17:59	50	20,4	18	58	150
0:18:00	50	20,4	18	58	150
0:18:01	50	20,4	18	58	150
0:18:02	50	20,4	18	58	150
0:18:03	50	20,4	18	58	150
0:18:04	50	20,4	18	58	150
0:18:05	50	20,5	18	58	150
0:18:06	50	20,5	18	58	150
0:18:07	50	20,5	18	58	150
0:18:08	50	20,5	18	58	150
0:18:09	50	20,5	18	58	150
0:18:10	50	20,6	18	59	150
0:18:11	50	20,6	18	58	150
0:18:12	50	20,6	18	59	150
0:18:13	50	20,6	18	59	150
0:18:14	50	20,6	18	58	150
0:18:15	50	20,6	18	59	150
0:18:16	50	20,7	18	59	150
0:18:17	50	20,7	18	59	150
0:18:18	50	20,7	18	59	150
0:18:19	50	20,7	18	59	150
0:18:20	50	20,7	18	59	150
0:18:21	50	20,8	18	59	150
0:18:22	50	20,8	18	59	150
0:18:23	50	20,8	18	59	150
0:18:24	50	20,8	18	59	150
0:18:25	50	20,8	18	59	150
0:18:26	50	20,8	18	59	150
0:18:27	50	20,9	18	59	150
0:18:28	50	20,9	18	59	150
0:18:29	50	20,9	18	59	150
0:18:30	50	20,9	18	59	150
0:18:31	50	20,9	18	59	150
0:18:32	50	20,9	18	59	150
0:18:33	50	21,0	18	59	150
0:18:34	50	21,0	18	59	150
0:18:35	50	21,0	18	59	150
0:18:36	50	21,0	18	59	150
0:18:37	50	21,0	18	59	150
0:18:38	51	21,1	18	59	150
0:18:39	50	21,1	18	59	150
0:18:40	51	21,1	18	59	150
0:18:41	51	21,1	18	59	150
0:18:42	51	21,1	18	59	150
0:18:43	51	21,2	18	59	150
0:18:44	51	21,2	18	59	150
0:18:45	51	21,2	18	59	150
0:18:46	51	21,2	18	59	150
0:18:47	51	21,2	18	60	150
0:18:48	51	21,2	18	60	150
0:18:49	51	21,3	18	59	150
0:18:50	51	21,3	18	60	150
0:18:51	51	21,3	18	59	150
0:18:52	51	21,3	18	60	150
0:18:53	51	21,3	18	60	150
0:18:54	51	21,4	18	60	150
0:18:55	51	21,4	18	60	150
0:18:56	51	21,4	18	60	150
0:18:57	51	21,4	18	60	150
0:18:58	51	21,5	18	60	150
0:18:59	51	21,5	18	60	150
0:19:00	51	21,5	18	60	150
0:19:01	51	21,5	18	60	150
0:19:02	51	21,5	18	60	150
0:19:03	51	21,6	18	60	150
0:19:04	51	21,6	18	60	150
0:19:05	51	21,6	18	60	150
0:19:06	51	21,6	18	60	150
0:19:07	51	21,6	18	60	150
0:19:08	51	21,7	18	60	150
0:19:09	51	21,7	18	60	150
0:19:10	51	21,7	18	60	150
0:19:11	51	21,7	18	60	150
0:19:12	51	21,7	18	60	150
0:19:13	51	21,7	18	60	150
0:19:14	51	21,8	18	60	150
0:19:15	51	21,8	18	60	150
0:19:16	51	21,8	18	60	150
0:19:17	51	21,8	18	60	150
0:19:18	51	21,8	18	60	150
0:19:19	51	21,9	18	60	150
0:19:20	51	21,9	18	60	150
0:19:21	51	21,9	18	60	150
0:19:22	51	21,9	18	60	150
0:19:23	51	21,9	18	60	150
0:19:24	52	21,9	18	60	150
0:19:25	52	22,0	18	60	150
0:19:26	52	22,0	18	60	150
0:19:27	52	22,0	18	60	150
0:19:28	52	22,0	18	60	150
0:19:29	52	22,0	18	60	150
0:19:30	52	22,1	18	60	150
0:19:31	52	22,1	18	61	150
0:19:32	52	22,1	18	61	150
0:19:33	52	22,1	18	60	150
0:19:34	52	22,1	18	61	150
0:19:35	52	22,1	18	61	150
0:19:36	52	22,2	18	61	150
0:19:37	52	22,2	18	61	150
0:19:38	52	22,2	18	61	150
0:19:39	52	22,2	18	61	150
0:19:40	52	22,2	18	61	150
0:19:41	52	22,3	18	61	150
0:19:42	52	22,3	18	61	150
0:19:43	52	22,3	18	61	150
0:19:44	52	22,3	18	61	150
0:19:45	52	22,3	18	61	150
0:19:46	52	22,3	18	61	150
0:19:47	52	22,4	18	61	150
0:19:48	52	22,4	18	61	150
0:19:49	52	22,4	18	61	150
0:19:50	52	22,4	18	61	150
0:19:51	52	22,4	18	61	150
0:19:52	52	22,5	18	61	150
0:19:53	52	22,5	18	61	150
0:19:54	52	22,5	18	61	150
0:19:55	52	22,5	18	61	150
0:19:56	52	22,5	18	61	150
0:19:57	52	22,5	18	61	150
0:19:58	52	22,6	18	61	150
0:19:59	52	22,6	18	61	150
0:20:00	52	22,6	18	61	150
0:20:01	52	22,6	18	61	150
0:20:02	52	22,6	18	61	150
0:20:03	52	22,7	18	61	150
0:20:04	52	22,7	18	61	150
0:20:05	52	22,7	18	61	150
0:20:06	52	22,7	18	62	150
0:20:07	52	22,7	18	61	150
0:20:08	52	22,7	18	61	150
0:20:09	52	22,8	18	61	150
0:20:10	52	22,8	18	61	150
0:20:11	52	22,8	18	61	150
0:20:12	53	22,8	18	62	150
0:20:13	53	22,9	18	62	150
0:20:14	53	22,9	18	62	150
0:20:15	53	22,9	18	62	150
0:20:16	53	22,9	18	62	150
0:20:17	53	22,9	18	62	150
0:20:18	53	23,0	18	62	150
0:20:19	53	23,0	18	62	150
0:20:20	53	23,0	18	62	150
0:20:21	53	23,0	18	62	150
0:20:22	53	23,0	18	62	150
0:20:23	53	23,1	18	62	150
0:20:24	53	23,1	18	62	150
0:20:25	53	23,1	18	62	150
0:20:26	53	23,1	18	62	150
0:20:27	53	23,1	18	62	150
0:20:28	53	23,2	18	62	150
0:20:29	53	23,2	18	62	150
0:20:30	53	23,2	18	62	150
0:20:31	53	23,2	18	62	150
0:20:32	53	23,2	18	62	150
0:20:33	53	23,2	18	62	150
0:20:34	53	23,3	18	62	150
0:20:35	53	23,3	18	62	150
0:20:36	53	23,3	18	62	150
0:20:37	53	23,3	18	62	150
0:20:38	53	23,3	18	62	150
0:20:39	53	23,3	18	62	150
0:20:40	53	23,4	18	62	150
0:20:41	53	23,4	18	62	150
0:20:42	53	23,4	18	62	150
0:20:43	53	23,4	18	62	150
0:20:44	53	23,4	18	62	150
0:20:45	53	23,5	18	62	150
0:20:46	53	23,5	18	62	150
0:20:47	53	23,5	18	62	150
0:20:48	53	23,5	18	62	150
0:20:49	53	23,5	18	62	150
0:20:50	53	23,5	18	62	150
0:20:51	53	23,6	18	62	150
0:20:52	53	23,6	18	62	150
0:20:53	53	23,6	18	62	150
0:20:54	53	23,6	18	62	150
0:20:55	53	23,6	18	63	150
0:20:56	53	23,7	18	62	150
0:20:57	53	23,7	18	63	150
0:20:58	53	23,7	18	63	150
0:20:59	54	23,7	18	63	150
0:21:00	54	23,7	18	63	150
0:21:01	54	23,7	18	63	150
0:21:02	54	23,8	18	63	150
0:21:03	54	23,8	18	63	150
0:21:04	54	23,8	18	63	150
0:21:05	54	23,8	18	63	150
0:21:06	54	23,8	18	63	150
0:21:07	54	23,9	18	63	150
0:21:08	54	23,9	18	63	150
0:21:09	54	23,9	18	63	150
0:21:10	54	23,9	18	63	150
0:21:11	54	23,9	18	63	150
0:21:12	54	23,9	18	63	150
0:21:13	54	24,0	18	63	150
0:21:14	54	24,0	18	63	150
0:21:15	54	24,0	18	63	150
0:21:16	54	24,0	18	63	150
0:21:17	54	24,0	18	63	150
0:21:18	54	24,1	18	63	150
0:21:19	54	24,1	18	63	150
0:21:20	54	24,1	18	63	150
0:21:21	54	24,1	18	63	150
0:21:22	54	24,2	18	63	150
0:21:23	54	24,2	18	63	150
0:21:24	54	24,2	18	63	150
0:21:25	54	24,2	18	63	150
0:21:26	54	24,2	18	64	150
0:21:27	54	24,3	18	63	150
0:21:28	54	24,3	18	63	150
0:21:29	54	24,3	18	63	150
0:21:30	54	24,3	18	64	150
0:21:31	54	24,3	18	63	150
0:21:32	54	24,4	18	64	150
0:21:33	54	24,4	18	64	150
0:21:34	54	24,4	18	64	150
0:21:35	54	24,4	18	64	150
0:21:36	54	24,4	18	64	150
0:21:37	54	24,4	18	64	150
0:21:38	54	24,4	18	64	150
0:21:39	54	24,5	18	64	150
0:21:40	54	24,5	18	64	150
0:21:41	54	24,5	18	64	150
0:21:42	54	24,5	18	64	150
0:21:43	55	24,5	18	64	150
0:21:44	55	24,6	18	64	150
0:21:45	55	24,6	18	64	150
0:21:46	55	24,6	18	64	150
0:21:47	55	24,6	18	64	150
0:21:48	55	24,6	18	64	150
0:21:49	55	24,6	18	64	150
0:21:50	55	24,7	18	64	150
0:21:51	55	24,7	18	64	150
0:21:52	55	24,7	18	64	150
0:21:53	55	24,7	18	64	150
0:21:54	55	24,7	18	64	150
0:21:55	55	24,7	18	64	150
0:21:56	55	24,7	18	64	150
0:21:57	55	24,8	18	64	150
0:21:58	55	24,8	18	64	150
0:21:59	55	24,8	18	64	150
0:22:00	55	24,8	18	64	150
0:22:01	55	24,8	18	64	150
0:22:02	55	24,8	18	64	150
0:22:03	55	24,9	18	64	150
0:22:04	55	24,9	18	64	150
0:22:05	55	24,9	18	64	150
0:22:06	55	24,9	18	64	150
0:22:07	55	24,9	18	64	150
0:22:08	55	25,0	18	64	150
0:22:09	55	25,0	18	64	150
0:22:10	55	25,0	18	64	150
0:22:11	55	25,0	18	64	150
0:22:12	55	25,0	18	64	150
0:22:13	55	25,0	18	64	150
0:22:14	55	25,1	18	64	150
0:22:15	55	25,1	18	64	150
0:22:16	55	25,1	18	64	150
0:22:17	55	25,1	18	64	150
0:22:18	55	25,1	18	64	150
0:22:19	55	25,1	18	64	150
0:22:20	55	25,1	18	64	150
0:22:21	55	25,2	18	64	150
0:22:22	55	25,2	18	64	150
0:22:23	55	25,2	18	64	150
0:22:24	55	25,2	17	64	150
0:22:25	55	25,2	17	64	150
0:22:26	55	25,3	17	64	150
0:22:27	55	25,3	17	65	150
0:22:28	56	25,3	17	64	150
0:22:29	56	25,3	17	65	150
0:22:30	56	25,4	17	64	150
0:22:31	56	25,4	17	64	150
0:22:32	56	25,4	17	65	150
0:22:33	56	25,4	17	65	150
0:22:34	56	25,5	17	65	150
0:22:35	56	25,5	17	65	150
0:22:36	56	25,5	17	65	150
0:22:37	56	25,5	17	65	150
0:22:38	56	25,5	17	65	150
0:22:39	56	25,6	17	65	150
0:22:40	56	25,6	17	65	150
0:22:41	56	25,6	17	65	150
0:22:42	56	25,6	17	65	150
0:22:43	56	25,6	17	65	150
0:22:44	56	25,7	17	65	150
0:22:45	56	25,7	17	65	150
0:22:46	56	25,7	17	65	150
0:22:47	56	25,7	17	65	150
0:22:48	56	25,7	17	65	150
0:22:49	56	25,8	17	65	150
0:22:50	56	25,8	17	65	150
0:22:51	56	25,8	17	65	150
0:22:52	56	25,8	17	65	150
0:22:53	56	25,8	17	65	150
0:22:54	56	25,8	17	66	150
0:22:55	56	25,9	17	65	150
0:22:56	56	25,9	17	66	150
0:22:57	56	25,9	17	66	150
0:22:58	56	25,9	17	66	150
0:22:59	56	25,9	17	66	150
0:23:00	56	26,0	17	66	150
0:23:01	56	26,0	17	66	150
0:23:02	56	26,0	17	66	150
0:23:03	56	26,0	17	66	150
0:23:04	56	26,0	17	66	150
0:23:05	56	26,0	17	66	150
0:23:06	56	26,1	17	65	150
0:23:07	56	26,1	17	65	150
0:23:08	56	26,1	17	65	150
0:23:09	56	26,1	17	66	150
0:23:10	56	26,1	17	66	150
0:23:11	56	26,2	17	66	150
0:23:12	56	26,2	17	66	150
0:23:13	56	26,2	17	66	150
0:23:14	56	26,2	17	66	150
0:23:15	56	26,2	17	66	150
0:23:16	57	26,3	17	66	150
0:23:17	57	26,3	17	66	150
0:23:18	57	26,3	17	66	150
0:23:19	57	26,3	17	66	150
0:23:20	57	26,4	17	66	150
0:23:21	57	26,4	17	66	150
0:23:22	57	26,4	17	66	150
0:23:23	57	26,4	17	66	150
0:23:24	57	26,4	17	66	150
0:23:25	57	26,5	17	66	150
0:23:26	57	26,5	17	66	150
0:23:27	57	26,5	17	66	150
0:23:28	57	26,5	17	66	150
0:23:29	57	26,6	17	66	150
0:23:30	57	26,6	17	66	150
0:23:31	57	26,6	17	66	150
0:23:32	57	26,6	17	66	150
0:23:33	57	26,6	17	67	150
0:23:34	57	26,6	17	67	150
0:23:35	57	26,7	17	67	150
0:23:36	57	26,7	17	67	150
0:23:37	57	26,7	17	66	150
0:23:38	57	26,7	17	67	150
0:23:39	57	26,7	17	66	150
0:23:40	57	26,8	17	66	150
0:23:41	57	26,8	17	66	150
0:23:42	57	26,8	17	67	150
0:23:43	57	26,8	17	67	150
0:23:44	57	26,8	17	67	150
0:23:45	57	26,9	17	67	150
0:23:46	57	26,9	17	67	150
0:23:47	57	26,9	17	67	150
0:23:48	57	26,9	17	67	150
0:23:49	57	26,9	17	67	150
0:23:50	57	27,0	17	67	150
0:23:51	57	27,0	17	67	150
0:23:52	57	27,0	17	67	150
0:23:53	57	27,0	17	67	150
0:23:54	57	27,0	17	67	150
0:23:55	57	27,1	17	67	150
0:23:56	57	27,1	17	67	150
0:23:57	57	27,1	17	67	150
0:23:58	57	27,1	17	67	150
0:23:59	57	27,1	17	67	150
0:24:00	57	27,2	17	67	150
0:24:01	57	27,2	17	67	150
0:24:02	58	27,2	17	67	150
0:24:03	58	27,2	17	67	150
0:24:04	58	27,2	17	67	150
0:24:05	58	27,3	17	67	150
0:24:06	58	27,3	17	67	150
0:24:07	58	27,3	17	67	150
0:24:08	58	27,3	17	67	150
0:24:09	58	27,3	17	67	150
0:24:10	58	27,4	17	67	150
0:24:11	58	27,4	17	68	150
0:24:12	58	27,4	17	67	150
0:24:13	58	27,4	17	68	150
0:24:14	58	27,4	17	68	150
0:24:15	58	27,5	17	68	150
0:24:16	58	27,5	17	68	150
0:24:17	58	27,5	17	67	150
0:24:18	58	27,5	17	67	150
0:24:19	58	27,5	17	68	150
0:24:20	58	27,5	17	67	150
0:24:21	58	27,6	17	67	150
0:24:22	58	27,6	17	67	150
0:24:23	58	27,6	17	67	150
0:24:24	58	27,6	17	68	150
0:24:25	58	27,6	18	67	150
0:24:26	58	27,6	17	68	150
0:24:27	58	27,7	17	68	150
0:24:28	58	27,7	17	68	150
0:24:29	58	27,7	17	68	150
0:24:30	58	27,7	17	68	150
0:24:31	58	27,7	17	68	150
0:24:32	58	27,7	17	68	150
0:24:33	58	27,8	17	68	150
0:24:34	58	27,8	17	68	150
0:24:35	58	27,8	18	68	150
0:24:36	58	27,8	18	68	150
0:24:37	58	27,8	17	68	150
0:24:38	58	27,8	17	68	150
0:24:39	58	27,9	17	68	150
0:24:40	58	27,9	17	68	150
0:24:41	58	27,9	17	68	150
0:24:42	58	27,9	17	68	150
0:24:43	58	27,9	17	68	150
0:24:44	58	27,9	17	68	150
0:24:45	58	28,0	17	68	150
0:24:46	59	28,0	17	68	150
0:24:47	59	28,0	18	68	150
0:24:48	59	28,0	17	68	150
0:24:49	59	28,0	17	68	150
0:24:50	59	28,0	17	68	150
0:24:51	59	28,1	17	68	150
0:24:52	59	28,1	17	68	150
0:24:53	59	28,1	17	68	150
0:24:54	59	28,1	17	68	150
0:24:55	59	28,1	17	68	150
0:24:56	59	28,2	17	68	150
0:24:57	59	28,2	17	68	150
0:24:58	59	28,2	17	68	150
0:24:59	59	28,2	17	68	150
0:25:00	59	28,2	17	68	150
0:25:01	59	28,2	17	68	150
0:25:02	59	28,3	17	68	150
0:25:03	59	28,3	17	68	150
0:25:04	59	28,3	17	68	150
0:25:05	59	28,3	17	68	150
0:25:06	59	28,3	17	68	150
0:25:07	59	28,4	17	68	150
0:25:08	59	28,4	17	69	150
0:25:09	59	28,4	17	69	150
0:25:10	59	28,4	17	69	150
0:25:11	59	28,5	17	69	150
0:25:12	59	28,5	17	69	150
