Repository: ProgWizer/parser

File: project-root/data/Data Acquisition/Data Acquisition/2021 year (353)/21-052.txt
--Test Summary--
Full Path and File Name	
Instrument Name	7222
Instrument Type	Model 7222 Consistometer
Instrument Serial Number	
Test Start Date	18.03.2021
Test Start Time	11:00:40
Test Stop Date	18.03.2021
Test Stop Time	13:41:23
Test Length	2:40:43
Final Sample Time Offset	2:40:40
Controller Schedule Name	
Sampling Period	10 seconds
Comments	ïî ÷àñòÿì
Information	WellID	
Information	Customer	
Information	EngName	
Information	CementClass	
Information	CementMfr	
Information	Additives	
Information	Density	
Information	BHCT	
Information	BHST	
Information	FluidLoss	
Information	JobType	
Calculated Value	Time_30Bc	2:35:00
Calculated Value	Time_70Bc	N/A
Initial Temperature (°C)	24 °C
Final Temperature (°C)	21 °C
Initial Pressure (MPa)	0,3 MPa
Final Pressure (MPa)	0,3 MPa
Initial Consistency (Bc)	21 Bc
Final Consistency (Bc)	32 Bc
--Data--
Time (HH:MM:SS)	Temperature (°C)	Pressure (MPa)	Consistency (Bc)
0:00:00	24	0,3	21
0:00:10	24	0,3	21
0:00:20	24	0,3	21
0:00:30	24	0,3	22
0:00:40	23	0,3	22
0:00:50	23	0,3	22
0:01:00	23	0,3	22
0:01:10	23	0,3	22
0:01:20	23	0,3	22
0:01:30	23	0,3	22
0:01:40	23	0,3	22
0:01:50	23	0,3	22
0:02:00	23	0,3	22
0:02:10	23	0,3	22
0:02:20	23	0,3	22
0:02:30	23	0,3	22
0:02:40	23	0,3	22
0:02:50	23	0,3	22
0:03:00	23	0,3	22
0:03:10	23	0,3	22
0:03:20	23	0,3	22
0:03:30	23	0,3	22
0:03:40	23	0,3	22
0:03:50	23	0,3	22
0:04:00	23	0,3	22
0:04:10	23	0,3	22
0:04:20	23	0,3	22
0:04:30	23	0,3	22
0:04:40	23	0,3	22
0:04:50	23	0,3	22
0:05:00	23	0,3	22
0:05:10	23	0,3	22
0:05:20	23	0,3	22
0:05:30	23	0,3	22
0:05:40	23	0,3	22
0:05:50	23	0,3	22
0:06:00	23	0,3	22
0:06:10	23	0,3	22
0:06:20	22	0,3	22
0:06:30	22	0,3	22
0:06:40	22	0,3	22
0:06:50	22	0,3	22
0:07:00	22	0,3	22
0:07:10	22	0,3	22
0:07:20	22	0,3	22
0:07:30	22	0,3	22
0:07:40	22	0,3	22
0:07:50	22	0,3	22
0:08:00	22	0,3	22
0:08:10	22	0,3	22
0:08:20	22	0,3	22
0:08:30	22	0,3	22
0:08:40	22	0,3	22
0:08:50	22	0,3	22
0:09:00	22	0,3	22
0:09:10	22	0,3	22
0:09:20	22	0,3	22
0:09:30	22	0,3	22
0:09:40	22	0,3	21
0:09:50	22	0,3	22
0:10:00	22	0,3	22
0:10:10	22	0,3	22
0:10:20	22	0,3	22
0:10:30	22	0,3	22
0:10:40	22	0,3	22
0:10:50	22	0,3	22
0:11:00	22	0,3	22
0:11:10	22	0,3	22
0:11:20	22	0,3	22
0:11:30	22	0,3	22
0:11:40	22	0,3	22
0:11:50	22	0,3	22
0:12:00	22	0,3	22
0:12:10	22	0,3	22
0:12:20	22	0,3	22
0:12:30	22	0,3	22
0:12:40	22	0,3	22
0:12:50	22	0,3	22
0:13:00	22	0,3	22
0:13:10	22	0,3	22
0:13:20	22	0,3	22
0:13:30	22	0,3	22
0:13:40	22	0,3	22
0:13:50	22	0,3	22
0:14:00	22	0,3	22
0:14:10	22	0,3	22
0:14:20	22	0,3	22
0:14:30	22	0,3	22
0:14:40	22	0,3	22
0:14:50	22	0,3	22
0:15:00	22	0,3	22
0:15:10	22	0,3	22
0:15:20	22	0,3	22
0:15:30	22	0,3	22
0:15:40	22	0,3	22
0:15:50	22	0,3	22
0:16:00	22	0,3	22
0:16:10	22	0,3	22
0:16:20	22	0,3	22
0:16:30	22	0,3	22
0:16:40	22	0,3	22
0:16:50	22	0,3	22
0:17:00	22	0,3	22
0:17:10	22	0,3	22
0:17:20	22	0,3	22
0:17:30	22	0,3	22
0:17:40	22	0,3	22
0:17:50	22	0,3	22
0:18:00	22	0,3	22
0:18:10	22	0,3	22
0:18:20	22	0,3	22
0:18:30	22	0,3	22
0:18:40	22	0,3	22
0:18:50	22	0,3	22
0:19:00	22	0,3	22
0:19:10	22	0,3	22
0:19:20	22	0,3	22
0:19:30	22	0,3	22
0:19:40	22	0,3	22
0:19:50	22	0,3	22
0:20:00	22	0,3	22
0:20:10	22	0,3	22
0:20:20	22	0,3	22
0:20:30	22	0,3	22
0:20:40	22	0,3	22
0:20:50	22	0,3	22
0:21:00	22	0,3	22
0:21:10	22	0,3	22
0:21:20	22	0,3	22
0:21:30	22	0,3	22
0:21:40	22	0,3	22
0:21:50	22	0,3	22
0:22:00	22	0,3	22
0:22:10	22	0,3	22
0:22:20	22	0,3	22
0:22:30	22	0,3	22
0:22:40	22	0,3	22
0:22:50	22	0,3	22
0:23:00	22	0,3	22
0:23:10	22	0,3	22
0:23:20	22	0,3	22
0:23:30	22	0,3	22
0:23:40	22	0,3	22
0:23:50	22	0,3	22
0:24:00	22	0,3	22
0:24:10	22	0,3	22
0:24:20	22	0,3	22
0:24:30	22	0,3	22
0:24:40	22	0,3	22
0:24:50	22	0,3	22
0:25:00	22	0,3	22
0:25:10	22	0,3	22
0:25:20	22	0,3	22
0:25:30	22	0,3	22
0:25:40	22	0,3	22
0:25:50	22	0,3	22
0:26:00	22	0,3	22
0:26:10	22	0,3	22
0:26:20	22	0,3	22
0:26:30	22	0,3	21
0:26:40	22	0,3	21
0:26:50	22	0,3	21
0:27:00	22	0,3	21
0:27:10	22	0,3	22
0:27:20	22	0,3	22
0:27:30	22	0,3	22
0:27:40	22	0,3	22
0:27:50	22	0,3	21
0:28:00	22	0,3	21
0:28:10	22	0,3	22
0:28:20	22	0,3	22
0:28:30	22	0,3	22
0:28:40	22	0,3	22
0:28:50	22	0,3	22
0:29:00	22	0,3	22
0:29:10	22	0,3	22
0:29:20	22	0,3	22
0:29:30	22	0,3	22
0:29:40	22	0,3	22
0:29:50	22	0,3	22
0:30:00	22	0,3	22
0:30:10	22	0,3	22
0:30:20	22	0,3	22
0:30:30	22	0,3	22
0:30:40	22	0,3	22
0:30:50	22	0,3	22
0:31:00	22	0,3	22
0:31:10	22	0,3	22
0:31:20	22	0,3	22
0:31:30	22	0,3	22
0:31:40	22	0,3	22
0:31:50	22	0,3	22
0:32:00	22	0,3	22
0:32:10	22	0,3	22
0:32:20	22	0,3	22
0:32:30	22	0,3	22
0:32:40	22	0,3	22
0:32:50	22	0,3	22
0:33:00	22	0,3	22
0:33:10	22	0,3	22
0:33:20	22	0,3	22
0:33:30	22	0,3	22
0:33:40	22	0,3	22
0:33:50	22	0,3	22
0:34:00	22	0,3	22
0:34:10	22	0,3	22
0:34:20	22	0,3	22
0:34:30	22	0,3	22
0:34:40	22	0,3	22
0:34:50	22	0,3	22
0:35:00	22	0,3	22
0:35:10	22	0,3	22
0:35:20	22	0,3	22
0:35:30	22	0,3	22
0:35:40	22	0,3	22
0:35:50	22	0,3	22
0:36:00	22	0,3	22
0:36:10	22	0,3	22
0:36:20	22	0,3	22
0:36:30	22	0,3	22
0:36:40	22	0,3	22
0:36:50	22	0,3	22
0:37:00	22	0,3	22
0:37:10	22	0,3	22
0:37:20	22	0,3	22
0:37:30	22	0,3	22
0:37:40	22	0,3	22
0:37:50	22	0,3	22
0:38:00	22	0,3	22
0:38:10	22	0,3	22
0:38:20	22	0,3	22
0:38:30	22	0,3	22
0:38:40	22	0,3	22
0:38:50	22	0,3	22
0:39:00	22	0,3	22
0:39:10	22	0,3	22
0:39:20	22	0,3	22
0:39:30	22	0,3	22
0:39:40	22	0,3	22
0:39:50	22	0,3	22
0:40:00	22	0,3	22
0:40:10	22	0,3	22
0:40:20	22	0,3	22
0:40:30	22	0,3	22
0:40:40	22	0,3	22
0:40:50	22	0,3	22
0:41:00	22	0,3	22
0:41:10	22	0,3	22
0:41:20	22	0,3	22
0:41:30	22	0,3	22
0:41:40	22	0,3	22
0:41:50	22	0,3	22
0:42:00	22	0,3	22
0:42:10	22	0,3	22
0:42:20	22	0,3	22
0:42:30	22	0,3	22
0:42:40	22	0,3	22
0:42:50	22	0,3	22
0:43:00	22	0,3	22
0:43:10	22	0,3	22
0:43:20	22	0,3	22
0:43:30	22	0,3	22
0:43:40	22	0,3	22
0:43:50	22	0,3	22
0:44:00	22	0,3	22
0:44:10	22	0,3	22
0:44:20	22	0,3	22
0:44:30	22	0,3	22
0:44:40	22	0,3	22
0:44:50	22	0,3	22
0:45:00	22	0,3	22
0:45:10	22	0,3	22
0:45:20	22	0,3	22
0:45:30	22	0,3	22
0:45:40	22	0,3	22
0:45:50	22	0,3	22
0:46:00	22	0,3	22
0:46:10	22	0,3	22
0:46:20	22	0,3	22
0:46:30	22	0,3	22
0:46:40	22	0,3	22
0:46:50	22	0,3	22
0:47:00	22	0,3	22
0:47:10	22	0,3	22
0:47:20	22	0,3	22
0:47:30	22	0,3	22
0:47:40	22	0,3	22
0:47:50	22	0,3	22
0:48:00	22	0,3	22
0:48:10	22	0,3	22
0:48:20	22	0,3	22
0:48:30	22	0,3	22
0:48:40	22	0,3	22
0:48:50	22	0,3	22
0:49:00	22	0,3	22
0:49:10	22	0,3	22
0:49:20	22	0,3	22
0:49:30	22	0,3	22
0:49:40	22	0,3	22
0:49:50	22	0,3	22
0:50:00	22	0,3	22
0:50:10	22	0,3	22
0:50:20	22	0,3	22
0:50:30	22	0,3	22
0:50:40	22	0,3	22
0:50:50	22	0,3	22
0:51:00	22	0,3	22
0:51:10	22	0,3	22
0:51:20	22	0,3	22
0:51:30	22	0,3	22
0:51:40	22	0,3	22
0:51:50	22	0,3	22
0:52:00	22	0,3	22
0:52:10	22	0,3	22
0:52:20	22	0,3	22
0:52:30	22	0,3	22
0:52:40	22	0,3	22
0:52:50	22	0,3	22
0:53:00	22	0,3	22
0:53:10	22	0,3	22
0:53:20	22	0,3	22
0:53:30	22	0,3	22
0:53:40	22	0,3	22
0:53:50	22	0,3	22
0:54:00	22	0,3	22
0:54:10	22	0,3	22
0:54:20	22	0,3	22
0:54:30	22	0,3	22
0:54:40	22	0,3	22
0:54:50	22	0,3	22
0:55:00	22	0,3	22
0:55:10	22	0,3	22
0:55:20	22	0,3	22
0:55:30	22	0,3	22
0:55:40	22	0,3	22
0:55:50	22	0,3	22
0:56:00	22	0,3	22
0:56:10	22	0,3	22
0:56:20	22	0,3	21
0:56:30	22	0,3	22
0:56:40	22	0,3	22
0:56:50	22	0,3	22
0:57:00	22	0,3	22
0:57:10	22	0,3	22
0:57:20	22	0,3	22
0:57:30	22	0,3	22
0:57:40	22	0,3	22
0:57:50	22	0,3	22
0:58:00	22	0,3	22
0:58:10	22	0,3	22
0:58:20	22	0,3	22
0:58:30	22	0,3	22
0:58:40	22	0,3	22
0:58:50	22	0,3	22
0:59:00	22	0,3	22
0:59:10	22	0,3	22
0:59:20	22	0,3	22
0:59:30	22	0,3	22
0:59:40	22	0,3	22
0:59:50	22	0,3	22
1:00:00	22	0,3	22
1:00:10	22	0,3	22
1:00:20	22	0,3	22
1:00:30	22	0,3	22
1:00:40	22	0,3	22
1:00:50	22	0,3	22
1:01:00	22	0,3	22
1:01:10	22	0,3	22
1:01:20	22	0,3	21
1:01:30	22	0,3	22
1:01:40	22	0,3	22
1:01:50	22	0,3	22
1:02:00	22	0,3	22
1:02:10	22	0,3	22
1:02:20	22	0,3	22
1:02:30	22	0,3	22
1:02:40	22	0,3	22
1:02:50	22	0,3	22
1:03:00	22	0,3	22
1:03:10	22	0,3	22
1:03:20	22	0,3	22
1:03:30	22	0,3	22
1:03:40	22	0,3	22
1:03:50	22	0,3	22
1:04:00	22	0,3	22
1:04:10	22	0,3	22
1:04:20	22	0,3	22
1:04:30	22	0,3	22
1:04:40	22	0,3	22
1:04:50	22	0,3	22
1:05:00	22	0,3	22
1:05:10	22	0,3	22
1:05:20	22	0,3	22
1:05:30	22	0,3	22
1:05:40	22	0,3	22
1:05:50	22	0,3	22
1:06:00	23	0,3	22
1:06:10	22	0,3	22
1:06:20	22	0,3	22
1:06:30	22	0,3	22
1:06:40	22	0,3	22
1:06:50	22	0,3	22
1:07:00	22	0,3	22
1:07:10	23	0,3	22
1:07:20	23	0,3	22
1:07:30	23	0,3	22
1:07:40	23	0,3	22
1:07:50	22	0,3	22
1:08:00	22	0,3	21
1:08:10	23	0,3	21
1:08:20	23	0,3	22
1:08:30	23	0,3	22
1:08:40	23	0,3	22
1:08:50	23	0,3	22
1:09:00	23	0,3	22
1:09:10	23	0,3	22
1:09:20	23	0,3	22
1:09:30	23	0,3	22
1:09:40	23	0,3	22
1:09:50	23	0,3	22
1:10:00	23	0,3	22
1:10:10	23	0,3	22
1:10:20	23	0,3	22
1:10:30	23	0,3	22
1:10:40	23	0,3	22
1:10:50	23	0,3	22
1:11:00	23	0,3	22
1:11:10	23	0,3	22
1:11:20	23	0,3	22
1:11:30	23	0,3	22
1:11:40	23	0,3	22
1:11:50	23	0,3	22
1:12:00	23	0,3	22
1:12:10	23	0,3	22
1:12:20	23	0,3	22
1:12:30	23	0,3	22
1:12:40	23	0,3	22
1:12:50	23	0,3	22
1:13:00	23	0,3	22
1:13:10	23	0,3	22
1:13:20	23	0,3	22
1:13:30	23	0,3	22
1:13:40	23	0,3	22
1:13:50	23	0,3	22
1:14:00	23	0,3	22
1:14:10	23	0,3	22
1:14:20	23	0,3	22
1:14:30	23	0,3	22
1:14:40	23	0,3	22
1:14:50	23	0,3	22
1:15:00	23	0,3	22
1:15:10	23	0,3	22
1:15:20	23	0,3	22
1:15:30	23	0,3	22
1:15:40	23	0,3	22
1:15:50	23	0,3	22
1:16:00	23	0,3	22
1:16:10	23	0,3	22
1:16:20	23	0,3	22
1:16:30	23	0,3	22
1:16:40	23	0,3	22
1:16:50	23	0,3	22
1:17:00	23	0,3	22
1:17:10	23	0,3	22
1:17:20	23	0,3	22
1:17:30	23	0,3	22
1:17:40	23	0,3	22
1:17:50	23	0,3	22
1:18:00	23	0,3	22
1:18:10	23	0,3	22
1:18:20	23	0,3	22
1:18:30	23	0,3	22
1:18:40	23	0,3	22
1:18:50	23	0,3	22
1:19:00	23	0,3	22
1:19:10	23	0,3	22
1:19:20	23	0,3	22
1:19:30	23	0,3	22
1:19:40	23	0,3	22
1:19:50	23	0,3	22
1:20:00	23	0,3	22
1:20:10	23	0,3	22
1:20:20	23	0,3	22
1:20:30	23	0,3	21
1:20:40	23	0,3	21
1:20:50	23	0,3	21
1:21:00	23	0,3	21
1:21:10	23	0,3	21
1:21:20	23	0,3	21
1:21:30	23	0,3	22
1:21:40	23	0,3	22
1:21:50	23	0,3	22
1:22:00	23	0,3	22
1:22:10	23	0,3	22
1:22:20	23	0,3	22
1:22:30	23	0,3	22
1:22:40	23	0,3	22
1:22:50	23	0,3	22
1:23:00	23	0,3	22
1:23:10	23	0,3	22
1:23:20	23	0,3	22
1:23:30	23	0,3	21
1:23:40	23	0,3	21
1:23:50	23	0,3	22
1:24:00	23	0,3	21
1:24:10	23	0,3	22
1:24:20	23	0,3	22
1:24:30	23	0,3	22
1:24:40	23	0,3	22
1:24:50	23	0,3	22
1:25:00	23	0,3	22
1:25:10	23	0,3	22
1:25:20	23	0,3	22
1:25:30	23	0,3	21
1:25:40	23	0,3	21
1:25:50	23	0,3	22
1:26:00	23	0,3	22
1:26:10	23	0,3	22
1:26:20	23	0,3	22
1:26:30	23	0,3	22
1:26:40	23	0,3	22
1:26:50	23	0,3	22
1:27:00	23	0,3	22
1:27:10	23	0,3	22
1:27:20	23	0,3	22
1:27:30	23	0,3	21
1:27:40	23	0,3	22
1:27:50	23	0,3	22
1:28:00	23	0,3	22
1:28:10	23	0,3	22
1:28:20	23	0,3	22
1:28:30	23	0,3	22
1:28:40	23	0,3	21
1:28:50	23	0,3	21
1:29:00	23	0,3	21
1:29:10	23	0,3	21
1:29:20	23	0,3	21
1:29:30	23	0,3	21
1:29:40	23	0,3	21
1:29:50	23	0,3	21
1:30:00	23	0,3	21
1:30:10	23	0,3	21
1:30:20	23	0,3	21
1:30:30	23	0,3	21
1:30:40	23	0,3	21
1:30:50	23	0,3	21
1:31:00	23	0,3	21
1:31:10	23	0,3	21
1:31:20	23	0,3	21
1:31:30	23	0,3	21
1:31:40	23	0,3	21
1:31:50	23	0,3	21
1:32:00	23	0,3	21
1:32:10	23	0,3	21
1:32:20	23	0,3	21
1:32:30	23	0,3	21
1:32:40	23	0,3	21
1:32:50	23	0,3	21
1:33:00	23	0,3	21
1:33:10	23	0,3	21
1:33:20	23	0,3	21
1:33:30	23	0,3	21
1:33:40	23	0,3	21
1:33:50	23	0,3	21
1:34:00	23	0,3	22
1:34:10	23	0,3	22
1:34:20	23	0,3	22
1:34:30	23	0,3	22
1:34:40	23	0,3	22
1:34:50	23	0,3	22
1:35:00	23	0,3	21
1:35:10	23	0,3	21
1:35:20	23	0,3	21
1:35:30	23	0,3	21
1:35:40	23	0,3	21
1:35:50	23	0,3	21
1:36:00	23	0,3	21
1:36:10	23	0,3	21
1:36:20	23	0,3	21
1:36:30	23	0,3	21
1:36:40	23	0,3	21
1:36:50	23	0,3	21
1:37:00	23	0,3	21
1:37:10	23	0,3	21
1:37:20	23	0,3	21
1:37:30	23	0,3	21
1:37:40	23	0,3	21
1:37:50	23	0,3	21
1:38:00	23	0,3	21
1:38:10	23	0,3	21
1:38:20	23	0,3	21
1:38:30	23	0,3	21
1:38:40	23	0,3	21
1:38:50	23	0,3	21
1:39:00	23	0,3	21
1:39:10	23	0,3	21
1:39:20	23	0,3	21
1:39:30	23	0,3	21
1:39:40	23	0,3	21
1:39:50	23	0,3	21
1:40:00	23	0,3	21
1:40:10	23	0,3	21
1:40:20	23	0,3	21
1:40:30	23	0,3	21
1:40:40	23	0,3	21
1:40:50	23	0,3	21
1:41:00	23	0,3	21
1:41:10	23	0,3	21
1:41:20	23	0,3	21
1:41:30	23	0,3	21
1:41:40	23	0,3	21
1:41:50	23	0,3	21
1:42:00	23	0,3	21
1:42:10	23	0,3	21
1:42:20	23	0,3	21
1:42:30	23	0,3	21
1:42:40	23	0,3	21
1:42:50	23	0,3	21
1:43:00	23	0,3	21
1:43:10	23	0,3	21
1:43:20	23	0,3	21
1:43:30	23	0,3	21
1:43:40	23	0,3	21
1:43:50	23	0,3	21
1:44:00	23	0,3	21
1:44:10	23	0,3	21
1:44:20	23	0,3	21
1:44:30	23	0,3	21
1:44:40	23	0,3	21
1:44:50	23	0,3	21
1:45:00	23	0,3	21
1:45:10	23	0,3	21
1:45:20	23	0,3	21
1:45:30	23	0,3	21
1:45:40	23	0,3	21
1:45:50	23	0,3	21
1:46:00	23	0,3	21
1:46:10	23	0,3	21
1:46:20	23	0,3	21
1:46:30	23	0,3	22
1:46:40	23	0,3	22
1:46:50	23	0,3	21
1:47:00	23	0,3	22
1:47:10	23	0,3	22
1:47:20	23	0,3	22
1:47:30	23	0,3	22
1:47:40	23	0,3	22
1:47:50	23	0,3	22
1:48:00	23	0,3	22
1:48:10	23	0,3	22
1:48:20	23	0,3	22
1:48:30	23	0,3	22
1:48:40	23	0,3	22
1:48:50	23	0,3	22
1:49:00	23	0,3	21
1:49:10	23	0,3	22
1:49:20	23	0,3	22
1:49:30	24	0,3	22
1:49:40	23	0,3	22
1:49:50	23	0,3	22
1:50:00	23	0,3	22
1:50:10	23	0,3	22
1:50:20	24	0,3	22
1:50:30	24	0,3	22
1:50:40	24	0,3	22
1:50:50	24	0,3	22
1:51:00	24	0,3	22
1:51:10	24	0,3	22
1:51:20	24	0,3	22
1:51:30	24	0,3	23
1:51:40	24	0,3	22
1:51:50	24	0,3	22
1:52:00	24	0,3	22
1:52:10	24	0,3	22
1:52:20	24	0,3	22
1:52:30	24	0,3	22
1:52:40	24	0,3	22
1:52:50	24	0,3	22
1:53:00	24	0,3	22
1:53:10	24	0,3	22
1:53:20	24	0,3	22
1:53:30	24	0,3	22
1:53:40	24	0,3	22
1:53:50	24	0,3	22
1:54:00	24	0,3	22
1:54:10	24	0,3	23
1:54:20	24	0,3	23
1:54:30	24	0,3	23
1:54:40	24	0,3	23
1:54:50	24	0,3	23
1:55:00	24	0,3	23
1:55:10	24	0,3	23
1:55:20	24	0,3	23
1:55:30	24	0,3	23
1:55:40	24	0,3	23
1:55:50	24	0,3	23
1:56:00	24	0,3	23
1:56:10	24	0,3	23
1:56:20	24	0,3	23
1:56:30	24	0,3	23
1:56:40	24	0,3	24
1:56:50	24	0,3	24
1:57:00	24	0,3	24
1:57:10	24	0,3	24
1:57:20	24	0,3	24
1:57:30	24	0,3	24
1:57:40	24	0,3	24
1:57:50	24	0,3	24
1:58:00	24	0,3	24
1:58:10	24	0,3	24
1:58:20	24	0,3	24
1:58:30	24	0,3	24
1:58:40	24	0,3	24
1:58:50	24	0,3	23
1:59:00	24	0,3	23
1:59:10	24	0,3	23
1:59:20	24	0,3	23
1:59:30	24	0,3	23
1:59:40	24	0,3	23
1:59:50	24	0,3	23
2:00:00	24	0,3	23
2:00:10	24	0,3	23
2:00:20	24	0,3	23
2:00:30	24	0,3	23
2:00:40	24	0,3	23
2:00:50	24	0,3	23
2:01:00	24	0,3	23
2:01:10	24	0,3	23
2:01:20	24	0,3	23
2:01:30	24	0,3	23
2:01:40	24	0,3	23
2:01:50	24	0,3	23
2:02:00	24	0,3	24
2:02:10	24	0,3	24
2:02:20	24	0,3	23
2:02:30	24	0,3	23
2:02:40	24	0,3	23
2:02:50	24	0,3	24
2:03:00	24	0,3	24
2:03:10	24	0,3	24
2:03:20	24	0,3	23
2:03:30	24	0,3	23
2:03:40	24	0,3	23
2:03:50	24	0,3	23
2:04:00	24	0,3	23
2:04:10	24	0,3	23
2:04:20	24	0,3	23
2:04:30	24	0,3	23
2:04:40	24	0,3	23
2:04:50	24	0,3	23
2:05:00	24	0,3	23
2:05:10	24	0,3	23
2:05:20	24	0,3	23
2:05:30	24	0,3	23
2:05:40	24	0,3	23
2:05:50	24	0,3	23
2:06:00	24	0,3	23
2:06:10	24	0,3	23
2:06:20	24	0,3	23
2:06:30	24	0,3	23
2:06:40	24	0,3	23
2:06:50	24	0,3	23
2:07:00	24	0,3	23
2:07:10	24	0,3	23
2:07:20	24	0,3	23
2:07:30	24	0,3	25
2:07:40	24	0,3	24
2:07:50	24	0,3	24
2:08:00	24	0,3	24
2:08:10	24	0,3	24
2:08:20	24	0,3	25
2:08:30	24	0,3	24
2:08:40	24	0,3	25
2:08:50	24	0,3	24
2:09:00	24	0,3	24
2:09:10	24	0,3	24
2:09:20	24	0,3	24
2:09:30	24	0,3	24
2:09:40	23	0,3	24
2:09:50	23	0,3	25
2:10:00	23	0,3	25
2:10:10	23	0,3	25
2:10:20	23	0,3	25
2:10:30	23	0,3	25
2:10:40	23	0,3	25
2:10:50	23	0,3	25
2:11:00	23	0,3	25
2:11:10	23	0,3	25
2:11:20	23	0,3	25
2:11:30	23	0,3	25
2:11:40	23	0,3	25
2:11:50	23	0,3	25
2:12:00	23	0,3	25
2:12:10	23	0,3	25
2:12:20	23	0,3	25
2:12:30	23	0,3	25
2:12:40	23	0,3	25
2:12:50	23	0,3	25
2:13:00	23	0,3	25
2:13:10	23	0,3	25
2:13:20	23	0,3	25
2:13:30	23	0,3	25
2:13:40	23	0,3	25
2:13:50	23	0,3	25
2:14:00	23	0,3	25
2:14:10	23	0,3	25
2:14:20	23	0,3	25
2:14:30	23	0,3	25
2:14:40	23	0,3	25
2:14:50	23	0,3	25
2:15:00	23	0,3	25
2:15:10	23	0,3	25
2:15:20	23	0,3	26
2:15:30	23	0,3	26
2:15:40	23	0,3	25
2:15:50	23	0,3	26
2:16:00	23	0,3	26
2:16:10	23	0,3	26
2:16:20	23	0,3	26
2:16:30	23	0,3	26
2:16:40	23	0,3	26
2:16:50	23	0,3	26
2:17:00	23	0,3	26
2:17:10	23	0,3	26
2:17:20	23	0,3	26
2:17:30	23	0,3	26
2:17:40	23	0,3	26
2:17:50	23	0,3	26
2:18:00	23	0,3	26
2:18:10	23	0,3	26
2:18:20	23	0,3	26
2:18:30	23	0,3	26
2:18:40	23	0,3	26
2:18:50	23	0,3	26
2:19:00	23	0,3	26
2:19:10	23	0,3	26
2:19:20	23	0,3	26
2:19:30	23	0,3	26
2:19:40	23	0,3	26
2:19:50	23	0,3	26
2:20:00	23	0,3	26
2:20:10	23	0,3	26
2:20:20	23	0,3	26
2:20:30	23	0,3	26
2:20:40	22	0,3	26
2:20:50	22	0,3	26
2:21:00	22	0,3	26
2:21:10	22	0,3	27
2:21:20	22	0,3	27
2:21:30	22	0,3	27
2:21:40	22	0,3	27
2:21:50	22	0,3	27
2:22:00	22	0,3	27
2:22:10	22	0,3	27
2:22:20	22	0,3	27
2:22:30	22	0,3	27
2:22:40	22	0,3	27
2:22:50	22	0,3	27
2:23:00	22	0,3	27
2:23:10	22	0,3	27
2:23:20	22	0,3	27
2:23:30	22	0,3	27
2:23:40	22	0,3	27
2:23:50	22	0,3	27
2:24:00	22	0,3	27
2:24:10	22	0,3	27
2:24:20	22	0,3	27
2:24:30	22	0,3	27
2:24:40	22	0,3	27
2:24:50	22	0,3	27
2:25:00	22	0,3	27
2:25:10	22	0,3	27
2:25:20	22	0,3	27
2:25:30	22	0,3	27
2:25:40	22	0,3	27
2:25:50	22	0,3	27
2:26:00	22	0,3	27
2:26:10	22	0,3	27
2:26:20	22	0,3	27
2:26:30	22	0,3	27
2:26:40	22	0,3	27
2:26:50	22	0,3	27
2:27:00	22	0,3	27
2:27:10	22	0,3	27
2:27:20	22	0,3	28
2:27:30	22	0,3	28
2:27:40	22	0,3	28
2:27:50	22	0,3	28
2:28:00	22	0,3	28
2:28:10	22	0,3	28
2:28:20	22	0,3	28
2:28:30	22	0,3	28
2:28:40	22	0,3	28
2:28:50	22	0,3	28
2:29:00	22	0,3	28
2:29:10	22	0,3	30
2:29:20	22	0,3	29
2:29:30	22	0,3	29
2:29:40	22	0,3	29
2:29:50	22	0,3	29
2:30:00	22	0,3	29
2:30:10	22	0,3	29
2:30:20	22	0,3	29
2:30:30	22	0,3	29
2:30:40	22	0,3	29
2:30:50	22	0,3	29
2:31:00	22	0,3	29
2:31:10	22	0,3	29
2:31:20	22	0,3	29
2:31:30	22	0,3	29
2:31:40	22	0,3	29
2:31:50	22	0,3	29
2:32:00	21	0,3	29
2:32:10	21	0,3	31
2:32:20	21	0,3	30
2:32:30	21	0,3	29
2:32:40	21	0,3	30
2:32:50	21	0,3	29
2:33:00	21	0,3	30
2:33:10	21	0,3	30
2:33:20	21	0,3	30
2:33:30	21	0,3	30
2:33:40	21	0,3	30
2:33:50	21	0,3	30
2:34:00	21	0,3	30
2:34:10	21	0,3	30
2:34:20	21	0,3	30
2:34:30	21	0,3	30
2:34:40	21	0,3	30
2:34:50	21	0,3	30
2:35:00	21	0,3	30
2:35:10	21	0,3	30
2:35:20	21	0,3	30
2:35:30	21	0,3	30
2:35:40	21	0,3	30
2:35:50	21	0,3	30
2:36:00	21	0,3	30
2:36:10	21	0,3	30
2:36:20	21	0,3	30
2:36:30	21	0,3	30
2:36:40	21	0,3	30
2:36:50	21	0,3	31
2:37:00	21	0,3	31
2:37:10	21	0,3	31
2:37:20	21	0,3	31
2:37:30	21	0,3	31
2:37:40	21	0,3	32
2:37:50	21	0,3	33
2:38:00	21	0,3	33
2:38:10	21	0,3	32
2:38:20	21	0,3	32
2:38:30	21	0,3	31
2:38:40	21	0,3	31
2:38:50	21	0,3	31
2:39:00	21	0,3	31
2:39:10	21	0,3	32
2:39:20	21	0,3	32
2:39:30	21	0,3	32
2:39:40	21	0,3	31
2:39:50	21	0,3	32
2:40:00	21	0,3	32
2:40:10	21	0,3	32
2:40:20	21	0,3	32
2:40:30	21	0,3	32
2:40:40	21	0,3	32

File: project-root/data/Data Acquisition/Data Acquisition/2021 year (353)/21-053 D R Luk.txt
--Test Summary--
Full Path and File Name	
Instrument Name	7322
Instrument Type	Model 7322 Consistometer - Variable Speed
Instrument Serial Number	
Test Start Date	22.04.2021
Test Start Time	14:21:02
Test Stop Date	22.04.2021
Test Stop Time	14:35:50
Test Length	0:14:48
Final Sample Time Offset	0:14:47
Controller Schedule Name	
Sampling Period	1 second
Comments	
Information	WellID	
Information	Customer	
Information	EngName	DENIS
Information	CementClass	G Holsim
Information	CementMfr	
Information	Additives	3%S+ 3%R 
Information	Density	
Information	BHCT	
Information	BHST	
Information	FluidLoss	
Information	JobType	
Calculated Value	Time_30Bc	0:03:54
Calculated Value	Time_70Bc	N/A
Initial Temperature (°C)	28 °C
Final Temperature (°C)	39 °C
Initial Pressure (MPa)	0,8 MPa
Final Pressure (MPa)	18,0 MPa
Initial Consistency (Bc)	19 Bc
Final Consistency (Bc)	30 Bc
Initial Wall Temperature (°C)	24 °C
Final Wall Temperature (°C)	44 °C
Initial Motor Speed (RPM)	150 RPM
Final Motor Speed (RPM)	150 RPM
--Data--
Time (HH:MM:SS)	Temperature (°C)	Pressure (MPa)	Consistency (Bc)	Wall Temperature (°C)	Motor Speed (RPM)
0:00:00	28	0,8	19	24	150
0:00:01	28	0,8	19	24	150
0:00:02	28	0,8	19	24	150
0:00:03	28	0,8	19	24	150
0:00:04	28	0,8	19	24	150
0:00:05	28	0,8	19	24	150
0:00:06	28	0,8	19	23	150
0:00:07	28	0,8	19	24	150
0:00:08	28	0,9	19	24	150
0:00:09	28	0,9	19	24	150
0:00:10	28	0,9	19	24	150
0:00:11	28	0,9	19	24	150
0:00:12	28	0,9	19	24	150
0:00:13	28	0,9	19	24	150
0:00:14	28	0,9	19	24	150
0:00:15	28	0,9	19	24	150
0:00:16	28	0,9	19	24	150
0:00:17	28	1,0	19	24	150
0:00:18	28	1,0	19	24	150
0:00:19	28	1,0	19	24	150
0:00:20	28	1,0	19	24	150
0:00:21	28	1,0	19	24	150
0:00:22	28	1,1	19	24	150
0:00:23	28	1,1	19	24	150
0:00:24	28	1,1	19	24	150
0:00:25	28	1,1	19	24	150
0:00:26	28	1,2	19	24	150
0:00:27	28	1,2	19	25	150
0:00:28	28	1,3	19	25	150
0:00:29	28	1,3	19	25	150
0:00:30	28	1,3	19	25	150
0:00:31	28	1,3	19	25	150
0:00:32	28	1,3	19	25	150
0:00:33	28	1,4	19	25	150
0:00:34	28	1,4	19	25	150
0:00:35	28	1,4	19	25	150
0:00:36	28	1,4	19	25	150
0:00:37	28	1,4	19	25	150
0:00:38	28	1,5	19	25	150
0:00:39	28	1,5	18	25	150
0:00:40	28	1,5	18	26	150
0:00:41	28	1,6	18	26	150
0:00:42	28	1,6	18	26	150
0:00:43	28	1,6	18	26	150
0:00:44	28	1,6	18	26	150
0:00:45	28	1,7	18	26	150
0:00:46	28	1,7	18	26	150
0:00:47	28	1,7	18	26	150
0:00:48	28	1,7	18	26	150
0:00:49	28	1,7	18	26	150
0:00:50	28	1,7	18	26	150
0:00:51	28	1,7	18	27	150
0:00:52	28	1,7	18	27	150
0:00:53	28	1,8	18	27	150
0:00:54	28	1,8	18	27	150
0:00:55	28	1,8	18	27	150
0:00:56	28	1,8	18	27	150
0:00:57	28	1,9	18	27	150
0:00:58	28	1,9	18	27	150
0:00:59	28	2,0	18	27	150
0:01:00	28	2,0	18	28	150
0:01:01	28	2,1	18	28	150
0:01:02	28	2,1	18	28	150
0:01:03	28	2,1	18	28	150
0:01:04	28	2,1	18	28	150
0:01:05	28	2,2	18	28	150
0:01:06	28	2,2	18	28	150
0:01:07	28	2,2	18	28	150
0:01:08	28	2,2	18	28	150
0:01:09	28	2,2	18	28	150
0:01:10	28	2,2	18	28	150
0:01:11	28	2,3	17	28	150
0:01:12	28	2,3	17	29	150
0:01:13	28	2,3	17	29	150
0:01:14	28	2,3	17	29	150
0:01:15	28	2,3	17	29	150
0:01:16	28	2,3	17	29	150
0:01:17	28	2,4	17	29	150
0:01:18	28	2,4	17	29	150
0:01:19	28	2,4	17	29	150
0:01:20	28	2,4	17	29	150
0:01:21	27	2,4	17	29	150
0:01:22	28	2,4	17	30	150
0:01:23	28	2,5	17	30	150
0:01:24	28	2,5	17	30	150
0:01:25	27	2,5	17	30	150
0:01:26	27	2,5	17	30	150
0:01:27	27	2,5	17	30	150
0:01:28	27	2,6	17	30	150
0:01:29	27	2,6	17	30	150
0:01:30	27	2,6	17	30	150
0:01:31	27	2,6	17	30	150
0:01:32	28	2,7	17	30	150
0:01:33	27	2,7	17	31	150
0:01:34	27	2,7	17	31	150
0:01:35	27	2,7	17	31	150
0:01:36	27	2,7	17	31	150
0:01:37	27	2,8	17	31	150
0:01:38	27	2,8	17	31	150
0:01:39	27	2,8	17	31	150
0:01:40	27	2,8	17	31	150
0:01:41	27	2,9	17	31	150
0:01:42	27	2,9	17	31	150
0:01:43	27	2,9	17	31	150
0:01:44	27	2,9	17	32	150
0:01:45	27	3,0	17	32	150
0:01:46	27	3,0	17	32	150
0:01:47	27	3,0	17	32	150
0:01:48	27	3,0	17	32	150
0:01:49	27	3,0	17	32	150
0:01:50	27	3,1	17	32	150
0:01:51	27	3,1	17	32	150
0:01:52	27	3,1	17	32	150
0:01:53	27	3,1	17	32	150
0:01:54	28	3,2	17	32	150
0:01:55	28	3,2	17	33	150
0:01:56	28	3,2	17	33	150
0:01:57	28	3,2	17	33	150
0:01:58	28	3,2	18	33	150
0:01:59	28	3,3	18	33	150
0:02:00	28	3,3	18	33	150
0:02:01	28	3,3	18	33	150
0:02:02	28	3,3	18	33	150
0:02:03	28	3,3	18	33	150
0:02:04	28	3,4	18	33	150
0:02:05	28	3,4	18	33	150
0:02:06	28	3,4	18	33	150
0:02:07	28	3,4	18	33	150
0:02:08	28	3,5	18	33	150
0:02:09	28	3,5	18	33	150
0:02:10	28	3,5	18	33	150
0:02:11	28	3,5	18	34	150
0:02:12	28	3,5	18	34	150
0:02:13	28	3,6	18	34	150
0:02:14	28	3,6	18	34	150
0:02:15	28	3,6	18	34	150
0:02:16	28	3,6	18	34	150
0:02:17	28	3,7	18	34	150
0:02:18	28	3,7	18	34	150
0:02:19	28	3,7	18	34	150
0:02:20	28	3,7	18	34	150
0:02:21	28	3,7	18	34	150
0:02:22	28	3,8	18	34	150
0:02:23	28	3,8	18	34	150
0:02:24	28	3,8	19	34	150
0:02:25	28	3,8	19	34	150
0:02:26	28	3,8	19	34	150
0:02:27	28	3,8	19	34	150
0:02:28	28	3,9	19	34	150
0:02:29	28	3,9	19	34	150
0:02:30	28	3,9	19	35	150
0:02:31	28	3,9	20	34	150
0:02:32	28	3,9	20	34	150
0:02:33	28	3,9	20	34	150
0:02:34	28	4,0	20	35	150
0:02:35	28	4,0	20	34	150
0:02:36	28	4,0	21	35	150
0:02:37	28	4,0	21	35	150
0:02:38	28	4,0	21	35	150
0:02:39	28	4,0	21	35	150
0:02:40	28	4,0	21	35	150
0:02:41	28	4,1	21	35	150
0:02:42	28	4,1	21	35	150
0:02:43	28	4,1	22	35	150
0:02:44	28	4,1	22	35	150
0:02:45	28	4,1	22	35	150
0:02:46	28	4,1	22	35	150
0:02:47	28	4,1	23	35	150
0:02:48	28	4,1	23	35	150
0:02:49	28	4,1	23	35	150
0:02:50	28	4,2	24	35	150
0:02:51	28	4,2	24	35	150
0:02:52	28	4,2	25	35	150
0:02:53	28	4,2	25	35	150
0:02:54	28	4,2	25	35	150
0:02:55	28	4,2	25	35	150
0:02:56	28	4,2	26	35	150
0:02:57	28	4,2	26	35	150
0:02:58	28	4,2	26	35	150
0:02:59	28	4,2	26	35	150
0:03:00	28	4,3	26	35	150
0:03:01	28	4,3	26	35	150
0:03:02	28	4,3	27	35	150
0:03:03	28	4,3	27	35	150
0:03:04	28	4,3	26	35	150
0:03:05	28	4,3	26	35	150
0:03:06	29	4,3	26	35	150
0:03:07	29	4,3	26	35	150
0:03:08	29	4,3	26	35	150
0:03:09	29	4,4	26	35	150
0:03:10	29	4,4	27	35	150
0:03:11	29	4,5	27	35	150
0:03:12	29	4,5	27	35	150
0:03:13	29	4,5	27	35	150
0:03:14	29	4,5	27	35	150
0:03:15	29	4,5	27	35	150
0:03:16	29	4,5	27	35	150
0:03:17	29	4,5	27	35	150
0:03:18	29	4,5	27	35	150
0:03:19	29	4,5	27	35	150
0:03:20	29	4,8	27	35	150
0:03:21	29	4,9	27	35	150
0:03:22	29	4,9	27	35	150
0:03:23	29	4,9	27	35	150
0:03:24	29	4,9	27	35	150
0:03:25	29	4,9	27	35	150
0:03:26	29	4,9	27	35	150
0:03:27	29	4,9	27	35	150
0:03:28	29	4,9	28	35	150
0:03:29	29	4,9	28	35	150
0:03:30	29	4,9	28	35	150
0:03:31	29	4,9	28	35	150
0:03:32	29	4,9	28	35	150
0:03:33	29	4,9	28	35	150
0:03:34	29	4,9	28	35	150
0:03:35	29	4,9	28	35	150
0:03:36	29	4,9	28	35	150
0:03:37	29	4,9	28	35	150
0:03:38	29	5,0	28	35	150
0:03:39	29	5,0	28	35	150
0:03:40	29	5,0	28	35	150
0:03:41	29	5,0	28	35	150
0:03:42	29	5,0	28	35	150
0:03:43	29	5,0	28	35	150
0:03:44	29	5,0	28	35	150
0:03:45	29	5,0	28	35	150
0:03:46	29	5,0	28	35	150
0:03:47	29	5,2	29	35	150
0:03:48	29	5,2	30	35	150
0:03:49	29	5,3	30	35	150
0:03:50	29	5,3	30	35	150
0:03:51	29	5,3	30	35	150
0:03:52	29	5,3	30	35	150
0:03:53	29	5,3	30	35	150
0:03:54	29	5,3	30	35	150
0:03:55	29	5,3	30	35	150
0:03:56	29	5,3	30	35	150
0:03:57	29	5,3	30	35	150
0:03:58	29	5,3	30	35	150
0:03:59	30	5,3	30	35	150
0:04:00	30	5,3	29	35	150
0:04:01	30	5,3	29	35	150
0:04:02	30	5,4	29	35	150
0:04:03	30	5,5	29	35	150
0:04:04	30	5,5	29	35	150
0:04:05	30	5,5	29	35	150
0:04:06	30	5,5	29	35	150
0:04:07	30	5,5	29	35	150
0:04:08	30	5,5	29	35	150
0:04:09	30	5,5	29	35	150
0:04:10	30	5,5	29	35	150
0:04:11	30	5,5	28	35	150
0:04:12	30	5,5	28	35	150
0:04:13	30	5,5	28	35	150
0:04:14	30	5,6	27	35	150
0:04:15	30	5,7	27	35	150
0:04:16	30	5,7	27	35	150
0:04:17	30	5,7	27	35	150
0:04:18	30	5,7	27	35	150
0:04:19	30	5,7	27	35	150
0:04:20	30	5,7	27	35	150
0:04:21	30	5,7	27	35	150
0:04:22	30	5,9	27	35	150
0:04:23	30	6,0	27	35	150
0:04:24	30	6,0	27	35	150
0:04:25	30	6,0	27	35	150
0:04:26	30	6,0	27	35	150
0:04:27	30	6,0	27	35	150
0:04:28	30	6,0	27	35	150
0:04:29	30	6,0	27	35	150
0:04:30	30	6,1	26	35	150
0:04:31	30	6,1	26	35	150
0:04:32	30	6,1	26	35	150
0:04:33	30	6,1	26	35	150
0:04:34	30	6,1	26	35	150
0:04:35	30	6,1	26	35	150
0:04:36	30	6,1	26	35	150
0:04:37	30	6,1	25	35	150
0:04:38	30	6,1	25	35	150
0:04:39	30	6,1	25	35	150
0:04:40	30	6,1	25	35	150
0:04:41	30	6,1	25	35	150
0:04:42	30	6,1	25	35	150
0:04:43	30	6,1	25	35	150
0:04:44	30	6,1	25	35	150
0:04:45	30	6,1	24	35	150
0:04:46	30	6,2	24	35	150
0:04:47	30	6,2	24	35	150
0:04:48	30	6,2	24	35	150
0:04:49	30	6,3	25	35	150
0:04:50	30	6,4	25	35	150
0:04:51	30	6,5	25	35	150
0:04:52	30	6,5	26	35	150
0:04:53	30	6,5	26	35	150
0:04:54	30	6,5	26	35	150
0:04:55	30	6,5	26	35	150
0:04:56	30	6,5	26	36	150
0:04:57	30	6,5	26	36	150
0:04:58	30	6,5	26	36	150
0:04:59	30	6,5	26	36	150
0:05:00	30	6,5	26	36	150
0:05:01	31	6,5	25	36	150
0:05:02	31	6,6	25	35	150
0:05:03	31	6,6	25	36	150
0:05:04	31	6,6	24	36	150
0:05:05	31	6,6	24	35	150
0:05:06	31	6,6	24	36	150
0:05:07	31	6,6	24	35	150
0:05:08	31	6,6	24	36	150
0:05:09	31	6,6	24	36	150
0:05:10	31	6,8	23	36	150
0:05:11	31	7,0	22	36	150
0:05:12	31	7,0	22	36	150
0:05:13	31	7,0	22	36	150
0:05:14	31	7,1	21	36	150
0:05:15	31	7,1	21	36	150
0:05:16	31	7,1	21	36	150
0:05:17	31	7,1	21	36	150
0:05:18	31	7,1	21	36	150
0:05:19	31	7,1	21	36	150
0:05:20	31	7,1	21	36	150
0:05:21	31	7,1	21	36	150
0:05:22	31	7,1	21	36	150
0:05:23	31	7,1	21	36	150
0:05:24	31	7,1	21	36	150
0:05:25	31	7,1	21	36	150
0:05:26	31	7,1	21	36	150
0:05:27	31	7,1	21	36	150
0:05:28	31	7,1	21	36	150
0:05:29	31	7,2	21	36	150
0:05:30	31	7,2	21	36	150
0:05:31	31	7,2	21	36	150
0:05:32	31	7,2	21	36	150
0:05:33	31	7,2	21	36	150
0:05:34	31	7,2	21	36	150
0:05:35	31	7,2	21	36	150
0:05:36	31	7,2	21	36	150
0:05:37	31	7,2	21	36	150
0:05:38	31	7,2	22	36	150
0:05:39	31	7,2	22	36	150
0:05:40	31	7,2	22	36	150
0:05:41	31	7,3	22	36	150
0:05:42	31	7,3	22	36	150
0:05:43	31	7,3	22	36	150
0:05:44	31	7,3	22	36	150
0:05:45	31	7,3	22	36	150
0:05:46	31	7,3	22	36	150
0:05:47	31	7,4	22	36	150
0:05:48	31	7,4	22	36	150
0:05:49	31	7,4	22	36	150
0:05:50	31	7,4	22	36	150
0:05:51	31	7,4	22	36	150
0:05:52	31	7,5	22	36	150
0:05:53	31	7,6	22	37	150
0:05:54	31	7,6	22	37	150
0:05:55	31	7,6	22	37	150
0:05:56	31	7,6	23	37	150
0:05:57	31	7,6	23	37	150
0:05:58	31	7,7	23	37	150
0:05:59	31	7,7	23	37	150
0:06:00	31	7,7	23	37	150
0:06:01	31	7,7	23	37	150
0:06:02	31	7,7	23	37	150
0:06:03	31	7,7	23	37	150
0:06:04	31	7,8	23	37	150
0:06:05	31	7,8	23	37	150
0:06:06	31	7,8	23	37	150
0:06:07	31	7,8	24	37	150
0:06:08	31	7,8	24	37	150
0:06:09	31	7,8	25	37	150
0:06:10	31	7,8	25	37	150
0:06:11	31	7,9	25	37	150
0:06:12	32	7,9	25	37	150
0:06:13	32	7,9	26	37	150
0:06:14	32	7,9	26	37	150
0:06:15	32	7,9	26	37	150
0:06:16	32	7,9	26	37	150
0:06:17	32	7,9	26	37	150
0:06:18	32	7,9	26	37	150
0:06:19	32	8,0	26	37	150
0:06:20	32	8,2	26	37	150
0:06:21	32	8,3	26	37	150
0:06:22	32	8,3	26	37	150
0:06:23	32	8,4	26	37	150
0:06:24	32	8,4	26	37	150
0:06:25	32	8,4	26	37	150
0:06:26	32	8,4	26	37	150
0:06:27	32	8,4	26	38	150
0:06:28	32	8,4	26	37	150
0:06:29	32	8,4	26	37	150
0:06:30	32	8,4	26	37	150
0:06:31	32	8,4	27	38	150
0:06:32	32	8,5	27	37	150
0:06:33	32	8,5	27	37	150
0:06:34	32	8,5	27	38	150
0:06:35	32	8,5	27	37	150
0:06:36	32	8,5	27	37	150
0:06:37	32	8,5	28	37	150
0:06:38	32	8,5	28	37	150
0:06:39	32	8,5	28	38	150
0:06:40	32	8,5	28	38	150
0:06:41	32	8,5	28	38	150
0:06:42	32	8,6	28	38	150
0:06:43	32	8,6	29	38	150
0:06:44	32	8,6	29	38	150
0:06:45	32	8,6	29	38	150
0:06:46	32	8,6	30	38	150
0:06:47	32	8,6	30	38	150
0:06:48	32	8,6	30	38	150
0:06:49	32	8,6	30	38	150
0:06:50	32	8,6	30	38	150
0:06:51	32	8,6	29	38	150
0:06:52	32	8,7	29	38	150
0:06:53	32	8,7	29	38	150
0:06:54	32	8,7	29	38	150
0:06:55	32	8,7	29	38	150
0:06:56	32	8,7	29	38	150
0:06:57	32	8,7	29	38	150
0:06:58	32	8,7	29	38	150
0:06:59	32	8,7	29	38	150
0:07:00	32	8,7	29	38	150
0:07:01	32	8,8	29	38	150
0:07:02	32	8,8	29	38	150
0:07:03	32	8,8	29	38	150
0:07:04	32	8,8	29	38	150
0:07:05	32	8,8	29	38	150
0:07:06	32	8,8	29	38	150
0:07:07	32	9,0	29	38	150
0:07:08	32	9,1	29	38	150
0:07:09	32	9,1	29	38	150
0:07:10	32	9,2	29	38	150
0:07:11	32	9,2	30	38	150
0:07:12	32	9,2	30	38	150
0:07:13	32	9,2	30	38	150
0:07:14	32	9,2	30	38	150
0:07:15	32	9,2	30	38	150
0:07:16	32	9,2	30	38	150
0:07:17	32	9,2	30	38	150
0:07:18	32	9,2	30	38	150
0:07:19	33	9,2	30	38	150
0:07:20	33	9,2	30	38	150
0:07:21	33	9,3	30	38	150
0:07:22	33	9,3	30	38	150
0:07:23	33	9,3	30	38	150
0:07:24	33	9,3	30	38	150
0:07:25	33	9,3	30	38	150
0:07:26	33	9,3	30	38	150
0:07:27	33	9,3	30	38	150
0:07:28	33	9,3	30	38	150
0:07:29	33	9,3	30	38	150
0:07:30	33	9,3	30	38	150
0:07:31	33	9,4	29	38	150
0:07:32	33	9,4	29	38	150
0:07:33	33	9,4	28	38	150
0:07:34	33	9,4	28	38	150
0:07:35	33	9,4	28	39	150
0:07:36	33	9,4	28	39	150
0:07:37	33	9,5	28	39	150
0:07:38	33	9,6	28	39	150
0:07:39	33	9,6	28	39	150
0:07:40	33	9,6	28	38	150
0:07:41	33	9,6	28	39	150
0:07:42	33	9,6	28	39	150
0:07:43	33	9,6	28	39	150
0:07:44	33	9,7	27	38	150
0:07:45	33	9,7	27	38	150
0:07:46	33	9,7	27	39	150
0:07:47	33	9,7	27	39	150
0:07:48	33	9,7	27	39	150
0:07:49	33	9,7	27	39	150
0:07:50	33	9,7	27	39	150
0:07:51	33	9,7	27	39	150
0:07:52	33	9,7	27	39	150
0:07:53	33	9,7	27	39	150
0:07:54	33	9,7	27	39	150
0:07:55	33	9,8	27	39	150
0:07:56	33	9,8	27	39	150
0:07:57	33	9,8	27	39	150
0:07:58	33	9,8	27	39	150
0:07:59	33	9,9	27	39	150
0:08:00	33	9,9	27	39	150
0:08:01	33	9,9	27	39	150
0:08:02	33	10,0	27	39	150
0:08:03	33	10,0	28	39	150
0:08:04	33	10,0	28	39	150
0:08:05	33	10,0	28	39	150
0:08:06	33	10,0	28	39	150
0:08:07	33	10,3	28	39	150
0:08:08	33	10,4	29	39	150
0:08:09	33	10,4	29	39	150
0:08:10	33	10,5	29	39	150
0:08:11	33	10,5	30	39	150
0:08:12	33	10,5	30	39	150
0:08:13	33	10,5	30	39	150
0:08:14	33	10,5	30	39	150
0:08:15	33	10,5	30	39	150
0:08:16	33	10,5	30	39	150
0:08:17	33	10,5	30	39	150
0:08:18	33	10,6	30	39	150
0:08:19	33	10,6	30	39	150
0:08:20	33	10,6	30	39	150
0:08:21	33	10,6	30	39	150
0:08:22	33	10,6	30	39	150
0:08:23	33	10,6	30	39	150
0:08:24	34	10,6	30	39	150
0:08:25	34	10,6	30	39	150
0:08:26	34	10,6	30	39	150
0:08:27	34	10,6	30	39	150
0:08:28	34	10,6	30	39	150
0:08:29	34	10,6	30	39	150
0:08:30	34	10,7	30	39	150
0:08:31	34	10,7	30	39	150
0:08:32	34	10,7	30	39	150
0:08:33	34	10,7	30	39	150
0:08:34	34	10,7	30	39	150
0:08:35	34	10,7	30	39	150
0:08:36	34	10,7	30	39	150
0:08:37	34	10,7	30	39	150
0:08:38	34	10,7	30	39	150
0:08:39	34	10,7	30	39	150
0:08:40	34	10,7	30	39	150
0:08:41	34	10,7	30	39	150
0:08:42	34	10,8	30	39	150
0:08:43	34	10,8	31	39	150
0:08:44	34	10,8	31	39	150
0:08:45	34	10,8	31	39	150
0:08:46	34	10,8	31	39	150
0:08:47	34	10,8	31	39	150
0:08:48	34	10,8	31	39	150
0:08:49	34	10,8	31	39	150
0:08:50	34	10,8	31	40	150
0:08:51	34	10,8	31	39	150
0:08:52	34	10,8	31	39	150
0:08:53	34	10,9	31	40	150
0:08:54	34	10,9	31	40	150
0:08:55	34	10,9	31	40	150
0:08:56	34	10,9	31	40	150
0:08:57	34	11,0	31	40	150
0:08:58	34	11,2	31	40	150
0:08:59	34	11,3	31	40	150
0:09:00	34	11,3	31	40	150
0:09:01	34	11,3	31	40	150
0:09:02	34	11,3	31	40	150
0:09:03	34	11,3	31	40	150
0:09:04	34	11,4	31	40	150
0:09:05	34	11,4	31	40	150
0:09:06	34	11,4	31	40	150
0:09:07	34	11,4	31	40	150
0:09:08	34	11,4	31	40	150
0:09:09	34	11,4	31	40	150
0:09:10	34	11,4	31	40	150
0:09:11	34	11,4	31	40	150
0:09:12	34	11,4	31	40	150
0:09:13	34	11,5	31	40	150
0:09:14	34	11,5	31	40	150
0:09:15	34	11,5	31	40	150
0:09:16	34	11,5	31	40	150
0:09:17	34	11,5	31	40	150
0:09:18	34	11,5	31	40	150
0:09:19	34	11,5	31	40	150
0:09:20	34	11,5	31	40	150
0:09:21	34	11,5	31	40	150
0:09:22	34	11,6	30	40	150
0:09:23	34	11,6	30	40	150
0:09:24	34	11,6	30	40	150
0:09:25	34	11,6	30	40	150
0:09:26	34	11,6	30	40	150
0:09:27	34	11,6	30	40	150
0:09:28	34	11,6	30	40	150
0:09:29	34	11,6	30	40	150
0:09:30	34	11,6	30	40	150
0:09:31	34	11,6	30	40	150
0:09:32	34	11,6	29	40	150
0:09:33	35	11,7	29	40	150
0:09:34	35	11,7	29	40	150
0:09:35	35	11,7	29	40	150
0:09:36	35	11,7	29	40	150
0:09:37	35	11,7	29	40	150
0:09:38	35	11,8	29	40	150
0:09:39	35	11,8	29	40	150
0:09:40	35	11,9	29	40	150
0:09:41	35	11,9	29	40	150
0:09:42	35	11,9	29	40	150
0:09:43	35	11,9	29	40	150
0:09:44	35	11,9	28	40	150
0:09:45	35	11,9	28	40	150
0:09:46	35	11,9	28	40	150
0:09:47	35	11,9	28	40	150
0:09:48	35	11,9	28	40	150
0:09:49	35	11,9	28	40	150
0:09:50	35	12,0	28	41	150
0:09:51	35	12,0	28	40	150
0:09:52	35	12,0	28	40	150
0:09:53	35	12,0	27	40	150
0:09:54	35	12,0	27	40	150
0:09:55	35	12,1	27	41	150
0:09:56	35	12,2	27	41	150
0:09:57	35	12,2	27	41	150
0:09:58	35	12,2	27	41	150
0:09:59	35	12,2	27	41	150
0:10:00	35	12,3	27	41	150
0:10:01	35	12,3	27	41	150
0:10:02	35	12,3	27	41	150
0:10:03	35	12,3	27	41	150
0:10:04	35	12,3	27	41	150
0:10:05	35	12,3	27	41	150
0:10:06	35	12,3	27	41	150
0:10:07	35	12,3	27	41	150
0:10:08	35	12,3	27	41	150
0:10:09	35	12,3	27	41	150
0:10:10	35	12,3	27	41	150
0:10:11	35	12,4	27	41	150
0:10:12	35	12,4	27	41	150
0:10:13	35	12,5	27	41	150
0:10:14	35	12,6	27	41	150
0:10:15	35	12,6	27	41	150
0:10:16	35	12,7	27	41	150
0:10:17	35	12,7	27	41	150
0:10:18	35	12,7	27	41	150
0:10:19	35	12,7	27	41	150
0:10:20	35	12,7	27	41	150
0:10:21	35	12,7	27	41	150
0:10:22	35	12,7	27	41	150
0:10:23	35	12,7	27	41	150
0:10:24	35	12,7	27	41	150
0:10:25	35	12,7	27	41	150
0:10:26	35	12,7	27	41	150
0:10:27	35	12,7	27	41	150
0:10:28	35	12,8	27	41	150
0:10:29	35	12,8	27	41	150
0:10:30	35	12,8	28	41	150
0:10:31	35	12,8	28	41	150
0:10:32	35	12,8	28	41	150
0:10:33	35	12,8	28	41	150
0:10:34	35	12,8	28	41	150
0:10:35	35	12,8	28	41	150
0:10:36	35	12,8	27	41	150
0:10:37	35	12,8	27	41	150
0:10:38	35	12,9	27	41	150
0:10:39	35	12,9	27	41	150
0:10:40	36	12,9	26	41	150
0:10:41	36	12,9	26	41	150
0:10:42	36	12,9	26	41	150
0:10:43	36	13,0	26	41	150
0:10:44	36	13,0	25	41	150
0:10:45	36	13,0	25	41	150
0:10:46	36	13,0	25	41	150
0:10:47	36	13,3	25	41	150
0:10:48	36	13,4	25	41	150
0:10:49	36	13,4	25	41	150
0:10:50	36	13,4	25	41	150
0:10:51	36	13,4	25	41	150
0:10:52	36	13,5	25	41	150
0:10:53	36	13,5	25	41	150
0:10:54	36	13,5	25	41	150
0:10:55	36	13,5	25	41	150
0:10:56	36	13,5	25	41	150
0:10:57	36	13,5	25	41	150
0:10:58	36	13,5	25	41	150
0:10:59	36	13,5	25	42	150
0:11:00	36	13,5	25	41	150
0:11:01	36	13,5	25	41	150
0:11:02	36	13,5	25	41	150
0:11:03	36	13,5	25	41	150
0:11:04	36	13,5	25	41	150
0:11:05	36	13,5	25	41	150
0:11:06	36	13,6	25	41	150
0:11:07	36	13,6	25	41	150
0:11:08	36	13,6	25	41	150
0:11:09	36	13,6	25	41	150
0:11:10	36	13,6	25	41	150
0:11:11	36	13,6	25	42	150
0:11:12	36	13,6	26	41	150
0:11:13	36	13,6	26	41	150
0:11:14	36	13,6	26	41	150
0:11:15	36	13,6	26	41	150
0:11:16	36	13,6	26	41	150
0:11:17	36	13,6	26	41	150
0:11:18	36	13,6	26	41	150
0:11:19	36	13,6	26	41	150
0:11:20	36	13,7	26	41	150
0:11:21	36	13,7	26	41	150
0:11:22	36	13,7	26	41	150
0:11:23	36	13,7	26	41	150
0:11:24	36	13,7	26	41	150
0:11:25	36	13,8	26	41	150
0:11:26	36	13,8	26	42	150
0:11:27	36	13,8	26	41	150
0:11:28	36	13,9	26	42	150
0:11:29	36	13,9	26	42	150
0:11:30	36	13,9	26	41	150
0:11:31	36	13,9	26	42	150
0:11:32	36	14,0	26	42	150
0:11:33	36	14,2	26	42	150
0:11:34	36	14,2	27	42	150
0:11:35	36	14,3	27	42	150
0:11:36	36	14,3	27	42	150
0:11:37	36	14,3	27	42	150
0:11:38	36	14,3	27	42	150
0:11:39	36	14,3	27	42	150
0:11:40	36	14,3	27	42	150
0:11:41	36	14,3	27	42	150
0:11:42	36	14,3	27	42	150
0:11:43	36	14,3	28	42	150
0:11:44	36	14,3	28	42	150
0:11:45	36	14,4	28	42	150
0:11:46	36	14,4	28	42	150
0:11:47	36	14,4	28	42	150
0:11:48	36	14,4	28	42	150
0:11:49	37	14,4	28	42	150
0:11:50	37	14,4	29	42	150
0:11:51	37	14,4	29	42	150
0:11:52	37	14,4	29	42	150
0:11:53	37	14,4	29	42	150
0:11:54	37	14,4	29	42	150
0:11:55	37	14,4	29	42	150
0:11:56	37	14,4	29	42	150
0:11:57	37	14,4	29	42	150
0:11:58	37	14,4	29	42	150
0:11:59	37	14,5	29	42	150
0:12:00	37	14,5	29	42	150
0:12:01	37	14,5	29	42	150
0:12:02	37	14,5	29	42	150
0:12:03	37	14,5	29	42	150
0:12:04	37	14,5	29	42	150
0:12:05	37	14,5	29	42	150
0:12:06	37	14,5	29	42	150
0:12:07	37	14,6	29	42	150
0:12:08	37	14,6	29	42	150
0:12:09	37	14,6	29	42	150
0:12:10	37	14,6	29	42	150
0:12:11	37	14,7	29	42	150
0:12:12	37	14,7	29	42	150
0:12:13	37	14,8	30	42	150
0:12:14	37	14,8	30	42	150
0:12:15	37	14,8	30	42	150
0:12:16	37	14,8	30	42	150
0:12:17	37	14,8	30	42	150
0:12:18	37	14,8	30	42	150
0:12:19	37	14,8	30	42	150
0:12:20	37	14,8	30	42	150
0:12:21	37	14,8	30	42	150
0:12:22	37	14,9	30	42	150
0:12:23	37	14,9	30	42	150
0:12:24	37	14,9	30	42	150
0:12:25	37	14,9	30	42	150
0:12:26	37	15,1	29	42	150
0:12:27	37	15,2	29	42	150
0:12:28	37	15,2	29	42	150
0:12:29	37	15,2	29	42	150
0:12:30	37	15,3	29	42	150
0:12:31	37	15,3	29	42	150
0:12:32	37	15,3	29	42	150
0:12:33	37	15,3	29	42	150
0:12:34	37	15,3	29	43	150
0:12:35	37	15,3	29	42	150
0:12:36	37	15,3	29	42	150
0:12:37	37	15,3	29	42	150
0:12:38	37	15,3	29	43	150
0:12:39	37	15,3	29	43	150
0:12:40	37	15,3	29	43	150
0:12:41	37	15,4	29	43	150
0:12:42	37	15,4	29	43	150
0:12:43	37	15,4	29	43	150
0:12:44	37	15,4	29	43	150
0:12:45	37	15,4	29	43	150
0:12:46	37	15,4	29	43	150
0:12:47	37	15,4	29	43	150
0:12:48	37	15,4	29	43	150
0:12:49	37	15,4	29	43	150
0:12:50	37	15,4	29	43	150
0:12:51	37	15,4	29	43	150
0:12:52	37	15,5	29	43	150
0:12:53	37	15,5	29	43	150
0:12:54	37	15,5	29	43	150
0:12:55	37	15,5	29	43	150
0:12:56	37	15,5	29	43	150
0:12:57	37	15,5	29	43	150
0:12:58	37	15,5	29	43	150
0:12:59	37	15,5	29	43	150
0:13:00	37	15,5	29	43	150
0:13:01	37	15,6	29	43	150
0:13:02	38	15,6	29	43	150
0:13:03	38	15,7	29	43	150
0:13:04	38	15,7	29	43	150
0:13:05	38	15,7	29	43	150
0:13:06	38	15,7	29	43	150
0:13:07	38	15,7	29	43	150
0:13:08	38	15,7	29	43	150
0:13:09	38	15,8	29	43	150
0:13:10	38	15,8	30	43	150
0:13:11	38	15,8	30	43	150
0:13:12	38	15,8	30	43	150
0:13:13	38	15,8	30	43	150
0:13:14	38	16,0	30	43	150
0:13:15	38	16,1	30	43	150
0:13:16	38	16,1	30	43	150
0:13:17	38	16,1	30	43	150
0:13:18	38	16,2	30	43	150
0:13:19	38	16,2	30	43	150
0:13:20	38	16,2	30	43	150
0:13:21	38	16,2	30	43	150
0:13:22	38	16,2	30	43	150
0:13:23	38	16,2	30	43	150
0:13:24	38	16,2	30	43	150
0:13:25	38	16,2	30	43	150
0:13:26	38	16,2	30	43	150
0:13:27	38	16,2	30	43	150
0:13:28	38	16,2	30	43	150
0:13:29	38	16,2	30	43	150
0:13:30	38	16,2	30	43	150
0:13:31	38	16,2	30	43	150
0:13:32	38	16,3	30	43	150
0:13:33	38	16,3	30	43	150
0:13:34	38	16,3	30	43	150
0:13:35	38	16,3	30	43	150
0:13:36	38	16,3	30	43	150
0:13:37	38	16,3	30	43	150
0:13:38	38	16,3	30	43	150
0:13:39	38	16,3	30	43	150
0:13:40	38	16,3	30	43	150
0:13:41	38	16,3	30	43	150
0:13:42	38	16,4	30	43	150
0:13:43	38	16,4	30	43	150
0:13:44	38	16,4	30	43	150
0:13:45	38	16,4	30	43	150
0:13:46	38	16,4	30	43	150
0:13:47	38	16,5	30	43	150
0:13:48	38	16,5	30	43	150
0:13:49	38	16,6	30	43	150
0:13:50	38	16,6	30	43	150
0:13:51	38	16,6	30	43	150
0:13:52	38	16,6	30	43	150
0:13:53	38	16,6	30	43	150
0:13:54	38	16,6	30	43	150
0:13:55	38	16,6	30	43	150
0:13:56	38	16,6	30	43	150
0:13:57	38	16,8	30	44	150
0:13:58	38	16,9	30	44	150
0:13:59	38	16,9	30	43	150
0:14:00	38	16,9	30	44	150
0:14:01	38	16,9	30	44	150
0:14:02	38	16,9	30	44	150
0:14:03	38	16,9	30	44	150
0:14:04	38	16,9	30	44	150
0:14:05	38	17,0	30	43	150
0:14:06	38	17,0	30	44	150
0:14:07	38	17,0	30	44	150
0:14:08	38	17,0	30	44	150
0:14:09	38	17,0	30	44	150
0:14:10	38	17,0	30	44	150
0:14:11	38	17,0	30	44	150
0:14:12	38	17,0	30	44	150
0:14:13	38	17,0	30	44	150
0:14:14	38	17,1	30	44	150
0:14:15	39	17,1	30	44	150
0:14:16	39	17,1	30	44	150
0:14:17	39	17,1	30	44	150
0:14:18	39	17,1	30	44	150
0:14:19	39	17,1	30	44	150
0:14:20	39	17,1	30	44	150
0:14:21	39	17,1	30	44	150
0:14:22	39	17,2	30	44	150
0:14:23	39	17,2	30	44	150
0:14:24	39	17,2	30	44	150
0:14:25	39	17,2	30	44	150
0:14:26	39	17,2	30	44	150
0:14:27	39	17,3	30	44	150
0:14:28	39	17,3	30	44	150
0:14:29	39	17,3	30	44	150
0:14:30	39	17,3	30	44	150
0:14:31	39	17,4	30	44	150
0:14:32	39	17,4	30	44	150
0:14:33	39	17,4	30	44	150
0:14:34	39	17,4	30	44	150
0:14:35	39	17,4	30	44	150
0:14:36	39	17,4	30	44	150
0:14:37	39	17,4	30	44	150
0:14:38	39	17,4	30	44	150
0:14:39	39	17,4	30	44	150
0:14:40	39	17,4	30	44	150
0:14:41	39	17,5	30	44	150
0:14:42	39	17,5	30	44	150
0:14:43	39	17,5	30	44	150
0:14:44	39	17,7	30	44	150
0:14:45	39	17,9	30	44	150
0:14:46	39	18,0	30	44	150
0:14:47	39	18,0	30	44	150
