Repository: ProgWizer/parser

File: project-root/data/Data Acquisition/Data Acquisition/2021 year (353)/21-054 D R Luk.txt (part 1 of 3)
--Test Summary--
Full Path and File Name	
Instrument Name	7322
Instrument Type	Model 7322 Consistometer - Variable Speed
Instrument Serial Number	
Test Start Date	22.04.2021
Test Start Time	15:42:17
Test Stop Date	22.04.2021
Test Stop Time	16:46:41
Test Length	1:04:24
Final Sample Time Offset	1:04:23
Controller Schedule Name	
Sampling Period	1 second
Comments	
Information	WellID	
Information	Customer	
Information	EngName	DENIS
Information	CementClass	G Holsim
Information	CementMfr	
Information	Additives	3%S+ 3%R 
Information	Density	
Information	BHCT	
Information	BHST	
Information	FluidLoss	
Information	JobType	
Calculated Value	Time_30Bc	0:26:39
Calculated Value	Time_70Bc	N/A
Initial Temperature (°C)	27 °C
Final Temperature (°C)	52 °C
Initial Pressure (MPa)	0,3 MPa
Final Pressure (MPa)	35,6 MPa
Initial Consistency (Bc)	22 Bc
Final Consistency (Bc)	43 Bc
Initial Wall Temperature (°C)	27 °C
Final Wall Temperature (°C)	52 °C
Initial Motor Speed (RPM)	150 RPM
Final Motor Speed (RPM)	150 RPM
--Data--
Time (HH:MM:SS)	Temperature (°C)	Pressure (MPa)	Consistency (Bc)	Wall Temperature (°C)	Motor Speed (RPM)
0:00:00	27	0,3	22	27	150
0:00:01	27	0,3	22	27	150
0:00:02	27	0,3	22	27	150
0:00:03	27	0,4	22	27	150
0:00:04	27	0,3	22	27	150
0:00:05	27	0,3	22	27	150
0:00:06	27	0,3	22	27	150
0:00:07	27	0,4	22	27	150
0:00:08	27	0,4	22	27	150
0:00:09	27	0,4	22	27	150
0:00:10	27	0,4	22	27	150
0:00:11	27	0,4	22	27	150
0:00:12	27	0,4	22	27	150
0:00:13	27	0,5	22	27	150
0:00:14	27	0,5	22	27	150
0:00:15	27	0,5	22	27	150
0:00:16	27	0,5	22	27	150
0:00:17	27	0,5	22	27	150
0:00:18	27	0,5	22	27	150
0:00:19	27	0,6	22	27	150
0:00:20	27	0,6	22	27	150
0:00:21	27	0,6	22	27	150
0:00:22	27	0,6	22	27	150
0:00:23	27	0,6	22	27	150
0:00:24	27	0,6	22	27	150
0:00:25	27	0,7	22	27	150
0:00:26	27	0,7	22	27	150
0:00:27	27	0,7	22	27	150
0:00:28	27	0,8	22	27	150
0:00:29	27	0,8	22	27	150
0:00:30	27	0,8	22	27	150
0:00:31	27	0,9	22	27	150
0:00:32	27	0,9	22	27	150
0:00:33	27	0,9	22	27	150
0:00:34	27	0,9	22	27	150
0:00:35	27	0,9	22	27	150
0:00:36	27	0,9	22	28	150
0:00:37	27	0,9	22	27	150
0:00:38	27	0,9	22	28	150
0:00:39	27	1,0	22	28	150
0:00:40	27	1,0	22	28	150
0:00:41	27	1,1	22	28	150
0:00:42	27	1,1	22	28	150
0:00:43	27	1,2	22	28	150
0:00:44	28	1,2	22	28	150
0:00:45	27	1,3	22	28	150
0:00:46	27	1,3	22	28	150
0:00:47	27	1,3	22	28	150
0:00:48	27	1,3	22	28	150
0:00:49	27	1,3	22	28	150
0:00:50	27	1,3	22	28	150
0:00:51	27	1,3	22	28	150
0:00:52	27	1,3	22	28	150
0:00:53	27	1,3	22	28	150
0:00:54	28	1,3	22	28	150
0:00:55	27	1,3	22	28	150
0:00:56	28	1,3	22	28	150
0:00:57	28	1,3	22	28	150
0:00:58	28	1,4	22	28	150
0:00:59	28	1,4	22	28	150
0:01:00	28	1,5	22	28	150
0:01:01	28	1,6	22	28	150
0:01:02	28	1,6	22	28	150
0:01:03	28	1,7	22	28	150
0:01:04	28	1,7	22	28	150
0:01:05	28	1,7	22	29	150
0:01:06	28	1,7	22	28	150
0:01:07	28	1,7	22	28	150
0:01:08	28	1,7	22	28	150
0:01:09	28	1,7	22	29	150
0:01:10	28	1,7	22	28	150
0:01:11	28	1,7	22	29	150
0:01:12	28	1,7	22	29	150
0:01:13	28	1,7	22	29	150
0:01:14	28	1,7	22	29	150
0:01:15	28	1,7	22	29	150
0:01:16	28	1,7	22	29	150
0:01:17	28	1,7	22	29	150
0:01:18	28	1,8	22	29	150
0:01:19	28	1,8	22	29	150
0:01:20	28	1,8	22	29	150
0:01:21	28	1,8	22	29	150
0:01:22	28	2,0	22	29	150
0:01:23	28	2,1	22	29	150
0:01:24	28	2,1	22	29	150
0:01:25	28	2,2	22	29	150
0:01:26	28	2,2	23	29	150
0:01:27	28	2,2	23	29	150
0:01:28	28	2,2	23	29	150
0:01:29	28	2,2	23	29	150
0:01:30	28	2,2	23	29	150
0:01:31	28	2,2	23	29	150
0:01:32	28	2,2	23	29	150
0:01:33	28	2,3	23	30	150
0:01:34	28	2,3	23	29	150
0:01:35	28	2,3	23	30	150
0:01:36	28	2,3	23	29	150
0:01:37	28	2,3	23	30	150
0:01:38	28	2,3	23	30	150
0:01:39	28	2,3	23	30	150
0:01:40	28	2,3	23	30	150
0:01:41	28	2,3	23	30	150
0:01:42	28	2,4	23	30	150
0:01:43	28	2,4	23	30	150
0:01:44	28	2,4	23	30	150
0:01:45	28	2,4	23	30	150
0:01:46	28	2,4	23	30	150
0:01:47	28	2,4	23	30	150
0:01:48	28	2,4	23	30	150
0:01:49	28	2,4	23	30	150
0:01:50	28	2,5	23	30	150
0:01:51	28	2,5	23	30	150
0:01:52	28	2,5	23	30	150
0:01:53	28	2,5	23	30	150
0:01:54	28	2,5	23	30	150
0:01:55	28	2,5	23	30	150
0:01:56	28	2,5	23	30	150
0:01:57	28	2,6	23	30	150
0:01:58	28	2,6	23	31	150
0:01:59	28	2,6	23	31	150
0:02:00	28	2,6	23	31	150
0:02:01	28	2,6	23	31	150
0:02:02	28	2,7	23	31	150
0:02:03	28	2,7	23	31	150
0:02:04	28	2,7	23	31	150
0:02:05	28	2,7	23	31	150
0:02:06	28	2,7	23	31	150
0:02:07	28	2,8	23	31	150
0:02:08	28	2,8	23	31	150
0:02:09	28	2,8	23	31	150
0:02:10	28	2,9	23	31	150
0:02:11	28	3,1	23	31	150
0:02:12	28	3,2	23	31	150
0:02:13	28	3,2	23	31	150
0:02:14	28	3,3	23	31	150
0:02:15	28	3,3	23	31	150
0:02:16	28	3,3	23	31	150
0:02:17	28	3,3	23	32	150
0:02:18	28	3,3	23	32	150
0:02:19	28	3,3	23	32	150
0:02:20	28	3,4	23	32	150
0:02:21	28	3,4	23	32	150
0:02:22	28	3,4	23	32	150
0:02:23	28	3,4	23	32	150
0:02:24	28	3,4	23	32	150
0:02:25	28	3,4	23	32	150
0:02:26	28	3,4	23	32	150
0:02:27	28	3,5	23	32	150
0:02:28	28	3,5	23	32	150
0:02:29	28	3,5	23	32	150
0:02:30	28	3,5	23	32	150
0:02:31	28	3,5	23	32	150
0:02:32	28	3,5	23	32	150
0:02:33	28	3,5	23	32	150
0:02:34	28	3,6	23	32	150
0:02:35	28	3,6	23	32	150
0:02:36	28	3,6	23	32	150
0:02:37	28	3,6	23	32	150
0:02:38	28	3,6	23	32	150
0:02:39	28	3,6	23	32	150
0:02:40	28	3,7	23	32	150
0:02:41	28	3,7	23	32	150
0:02:42	28	3,7	23	32	150
0:02:43	28	3,7	23	32	150
0:02:44	28	3,7	23	32	150
0:02:45	28	3,7	23	32	150
0:02:46	28	3,7	23	32	150
0:02:47	28	3,8	23	32	150
0:02:48	28	3,8	23	32	150
0:02:49	28	3,8	23	32	150
0:02:50	28	3,8	23	32	150
0:02:51	28	3,8	23	32	150
0:02:52	28	3,8	23	32	150
0:02:53	28	3,8	23	33	150
0:02:54	28	3,9	23	33	150
0:02:55	28	3,9	23	33	150
0:02:56	28	3,9	23	33	150
0:02:57	28	3,9	23	33	150
0:02:58	28	3,9	23	33	150
0:02:59	28	3,9	23	33	150
0:03:00	28	4,0	23	33	150
0:03:01	28	4,0	23	33	150
0:03:02	28	4,0	23	33	150
0:03:03	28	4,0	23	33	150
0:03:04	28	4,0	23	33	150
0:03:05	28	4,0	23	33	150
0:03:06	28	4,0	23	33	150
0:03:07	28	4,1	23	33	150
0:03:08	28	4,1	23	33	150
0:03:09	28	4,1	24	33	150
0:03:10	28	4,1	24	33	150
0:03:11	28	4,1	24	33	150
0:03:12	28	4,1	24	33	150
0:03:13	28	4,1	24	33	150
0:03:14	28	4,2	24	33	150
0:03:15	28	4,2	24	33	150
0:03:16	28	4,2	24	33	150
0:03:17	28	4,2	24	33	150
0:03:18	28	4,2	24	33	150
0:03:19	28	4,2	24	33	150
0:03:20	28	4,2	24	33	150
0:03:21	28	4,3	24	33	150
0:03:22	28	4,3	24	33	150
0:03:23	29	4,3	24	33	150
0:03:24	29	4,3	24	33	150
0:03:25	29	4,3	24	33	150
0:03:26	29	4,3	24	33	150
0:03:27	29	4,3	24	33	150
0:03:28	29	4,4	24	33	150
0:03:29	29	4,4	24	33	150
0:03:30	29	4,4	24	33	150
0:03:31	29	4,4	24	33	150
0:03:32	29	4,4	24	34	150
0:03:33	29	4,4	24	33	150
0:03:34	29	4,4	24	34	150
0:03:35	29	4,4	24	34	150
0:03:36	29	4,5	24	34	150
0:03:37	29	4,5	24	34	150
0:03:38	29	4,5	24	34	150
0:03:39	29	4,5	24	34	150
0:03:40	29	4,5	24	34	150
0:03:41	29	4,6	24	34	150
0:03:42	29	4,6	24	34	150
0:03:43	29	4,6	24	34	150
0:03:44	29	4,6	24	34	150
0:03:45	29	4,9	24	34	150
0:03:46	29	5,0	24	34	150
0:03:47	29	5,0	24	34	150
0:03:48	29	5,1	24	34	150
0:03:49	29	5,1	24	34	150
0:03:50	29	5,1	24	34	150
0:03:51	29	5,1	24	34	150
0:03:52	29	5,1	24	34	150
0:03:53	29	5,1	24	34	150
0:03:54	29	5,1	24	34	150
0:03:55	29	5,2	24	34	150
0:03:56	29	5,2	24	34	150
0:03:57	29	5,2	24	34	150
0:03:58	29	5,2	24	34	150
0:03:59	29	5,2	24	34	150
0:04:00	29	5,2	24	34	150
0:04:01	29	5,2	24	34	150
0:04:02	29	5,2	24	34	150
0:04:03	29	5,2	24	34	150
0:04:04	29	5,2	24	34	150
0:04:05	29	5,3	24	34	150
0:04:06	29	5,3	24	34	150
0:04:07	29	5,3	24	34	150
0:04:08	29	5,3	24	34	150
0:04:09	29	5,3	24	34	150
0:04:10	29	5,3	24	34	150
0:04:11	29	5,3	24	34	150
0:04:12	29	5,3	24	34	150
0:04:13	29	5,3	24	34	150
0:04:14	29	5,3	24	34	150
0:04:15	29	5,3	24	34	150
0:04:16	29	5,4	24	34	150
0:04:17	29	5,4	24	34	150
0:04:18	29	5,4	24	34	150
0:04:19	29	5,4	24	34	150
0:04:20	29	5,4	24	34	150
0:04:21	29	5,4	24	34	150
0:04:22	29	5,4	24	34	150
0:04:23	29	5,4	24	34	150
0:04:24	29	5,4	24	34	150
0:04:25	29	5,4	24	34	150
0:04:26	29	5,4	24	34	150
0:04:27	29	5,5	24	34	150
0:04:28	29	5,5	24	34	150
0:04:29	29	5,5	24	34	150
0:04:30	29	5,5	24	34	150
0:04:31	29	5,5	24	34	150
0:04:32	29	5,5	24	34	150
0:04:33	29	5,5	24	34	150
0:04:34	29	5,6	24	34	150
0:04:35	30	5,6	24	34	150
0:04:36	30	5,6	24	34	150
0:04:37	30	5,7	24	34	150
0:04:38	30	5,8	24	34	150
0:04:39	30	5,8	24	34	150
0:04:40	30	5,9	24	35	150
0:04:41	30	5,9	24	34	150
0:04:42	30	5,9	24	34	150
0:04:43	30	5,9	24	34	150
0:04:44	30	5,9	24	34	150
0:04:45	30	5,9	24	34	150
0:04:46	30	5,9	24	34	150
0:04:47	30	5,9	24	34	150
0:04:48	30	5,9	24	34	150
0:04:49	30	5,9	24	35	150
0:04:50	30	6,0	24	34	150
0:04:51	30	6,0	24	35	150
0:04:52	30	6,0	24	35	150
0:04:53	30	6,0	24	35	150
0:04:54	30	6,0	24	34	150
0:04:55	30	6,0	24	35	150
0:04:56	30	6,0	24	34	150
0:04:57	30	6,0	24	35	150
0:04:58	30	6,0	24	35	150
0:04:59	30	6,0	24	35	150
0:05:00	30	6,0	24	35	150
0:05:01	30	6,2	24	35	150
0:05:02	30	6,2	24	35	150
0:05:03	30	6,3	24	35	150
0:05:04	30	6,3	24	35	150
0:05:05	30	6,3	24	35	150
0:05:06	30	6,3	24	35	150
0:05:07	30	6,3	24	35	150
0:05:08	30	6,3	24	35	150
0:05:09	30	6,3	24	35	150
0:05:10	30	6,3	24	35	150
0:05:11	30	6,3	24	35	150
0:05:12	30	6,3	24	35	150
0:05:13	30	6,4	24	35	150
0:05:14	30	6,4	24	35	150
0:05:15	30	6,4	24	35	150
0:05:16	30	6,4	24	35	150
0:05:17	30	6,4	24	35	150
0:05:18	30	6,4	24	35	150
0:05:19	30	6,4	24	35	150
0:05:20	30	6,4	24	35	150
0:05:21	30	6,4	24	35	150
0:05:22	30	6,4	24	35	150
0:05:23	30	6,5	24	35	150
0:05:24	30	6,7	24	35	150
0:05:25	30	6,9	24	35	150
0:05:26	30	6,9	24	35	150
0:05:27	30	6,9	24	35	150
0:05:28	30	7,0	25	35	150
0:05:29	30	7,0	25	35	150
0:05:30	30	7,0	25	35	150
0:05:31	30	7,0	25	35	150
0:05:32	30	7,0	25	35	150
0:05:33	30	7,0	25	35	150
0:05:34	30	7,0	25	35	150
0:05:35	30	7,0	25	35	150
0:05:36	30	7,0	25	35	150
0:05:37	30	7,0	25	35	150
0:05:38	30	7,0	25	35	150
0:05:39	30	7,1	25	35	150
0:05:40	31	7,1	25	35	150
0:05:41	31	7,1	25	35	150
0:05:42	31	7,1	25	35	150
0:05:43	31	7,1	25	35	150
0:05:44	31	7,1	25	35	150
0:05:45	31	7,1	25	35	150
0:05:46	31	7,1	25	35	150
0:05:47	31	7,1	25	35	150
0:05:48	31	7,1	25	35	150
0:05:49	31	7,1	25	35	150
0:05:50	31	7,1	25	35	150
0:05:51	31	7,1	25	35	150
0:05:52	31	7,2	25	35	150
0:05:53	31	7,2	25	35	150
0:05:54	31	7,2	25	35	150
0:05:55	31	7,2	25	35	150
0:05:56	31	7,2	25	35	150
0:05:57	31	7,2	25	35	150
0:05:58	31	7,2	25	35	150
0:05:59	31	7,2	25	35	150
0:06:00	31	7,2	25	35	150
0:06:01	31	7,2	25	35	150
0:06:02	31	7,2	25	35	150
0:06:03	31	7,3	25	35	150
0:06:04	31	7,3	25	35	150
0:06:05	31	7,3	25	35	150
0:06:06	31	7,3	25	35	150
0:06:07	31	7,4	25	35	150
0:06:08	31	7,5	25	35	150
0:06:09	31	7,6	25	35	150
0:06:10	31	7,6	25	36	150
0:06:11	31	7,6	25	36	150
0:06:12	31	7,7	25	36	150
0:06:13	31	7,7	25	35	150
0:06:14	31	7,7	25	35	150
0:06:15	31	7,7	25	36	150
0:06:16	31	7,7	26	36	150
0:06:17	31	7,7	26	36	150
0:06:18	31	7,7	26	36	150
0:06:19	31	7,7	26	36	150
0:06:20	31	7,7	26	36	150
0:06:21	31	7,7	26	36	150
0:06:22	31	7,7	26	36	150
0:06:23	31	7,8	26	36	150
0:06:24	31	7,8	26	36	150
0:06:25	31	7,8	26	36	150
0:06:26	31	7,8	26	36	150
0:06:27	31	7,8	26	36	150
0:06:28	31	7,8	26	36	150
0:06:29	31	7,8	26	36	150
0:06:30	31	7,8	26	36	150
0:06:31	31	7,8	25	36	150
0:06:32	31	7,8	25	36	150
0:06:33	31	7,8	25	36	150
0:06:34	31	7,9	25	36	150
0:06:35	31	8,0	25	36	150
0:06:36	31	8,0	25	36	150
0:06:37	31	8,1	24	36	150
0:06:38	31	8,1	24	36	150
0:06:39	31	8,1	24	36	150
0:06:40	31	8,1	24	36	150
0:06:41	31	8,1	24	36	150
0:06:42	31	8,1	24	36	150
0:06:43	31	8,1	24	36	150
0:06:44	31	8,1	24	36	150
0:06:45	31	8,2	24	36	150
0:06:46	31	8,2	24	36	150
0:06:47	31	8,2	24	36	150
0:06:48	32	8,2	24	36	150
0:06:49	32	8,2	24	36	150
0:06:50	32	8,2	24	36	150
0:06:51	32	8,2	24	36	150
0:06:52	32	8,2	24	36	150
0:06:53	32	8,2	24	36	150
0:06:54	32	8,2	24	36	150
0:06:55	32	8,3	24	36	150
0:06:56	32	8,3	24	36	150
0:06:57	32	8,3	24	36	150
0:06:58	32	8,3	24	36	150
0:06:59	32	8,4	24	36	150
0:07:00	32	8,5	24	36	150
0:07:01	32	8,5	24	36	150
0:07:02	32	8,5	24	36	150
0:07:03	32	8,5	24	37	150
0:07:04	32	8,5	24	36	150
0:07:05	32	8,6	24	37	150
0:07:06	32	8,6	24	36	150
0:07:07	32	8,6	24	37	150
0:07:08	32	8,6	24	36	150
0:07:09	32	8,6	24	37	150
0:07:10	32	8,6	24	37	150
0:07:11	32	8,6	24	37	150
0:07:12	32	8,6	24	37	150
0:07:13	32	8,6	24	37	150
0:07:14	32	8,6	24	37	150
0:07:15	32	8,6	24	37	150
0:07:16	32	8,7	24	37	150
0:07:17	32	8,7	24	37	150
0:07:18	32	8,8	24	37	150
0:07:19	32	8,8	24	37	150
0:07:20	32	8,8	24	37	150
0:07:21	32	8,8	24	37	150
0:07:22	32	8,8	24	37	150
0:07:23	32	8,8	24	37	150
0:07:24	32	8,8	23	37	150
0:07:25	32	8,9	23	37	150
0:07:26	32	8,9	23	37	150
0:07:27	32	9,2	23	37	150
0:07:28	32	9,3	22	37	150
0:07:29	32	9,3	22	37	150
0:07:30	32	9,4	22	37	150
0:07:31	32	9,4	22	37	150
0:07:32	32	9,4	21	37	150
0:07:33	32	9,4	21	37	150
0:07:34	32	9,4	21	37	150
0:07:35	32	9,4	21	37	150
0:07:36	32	9,4	21	37	150
0:07:37	32	9,4	21	37	150
0:07:38	32	9,4	21	37	150
0:07:39	32	9,4	21	37	150
0:07:40	32	9,5	21	37	150
0:07:41	32	9,5	21	37	150
0:07:42	32	9,5	21	37	150
0:07:43	32	9,5	22	37	150
0:07:44	32	9,5	22	37	150
0:07:45	32	9,5	22	37	150
0:07:46	32	9,5	22	37	150
0:07:47	32	9,5	22	37	150
0:07:48	32	9,5	22	37	150
0:07:49	32	9,6	22	37	150
0:07:50	32	9,6	22	37	150
0:07:51	32	9,6	22	37	150
0:07:52	32	9,6	22	37	150
0:07:53	32	9,6	22	37	150
0:07:54	32	9,6	22	37	150
0:07:55	32	9,6	22	37	150
0:07:56	32	9,6	22	37	150
0:07:57	32	9,6	22	37	150
0:07:58	33	9,7	22	37	150
0:07:59	33	9,7	22	37	150
0:08:00	33	9,7	22	38	150
0:08:01	33	9,7	22	37	150
0:08:02	33	9,7	22	38	150
0:08:03	33	9,7	22	37	150
0:08:04	33	9,7	22	38	150
0:08:05	33	9,7	22	38	150
0:08:06	33	9,7	22	37	150
0:08:07	33	9,7	22	37	150
0:08:08	33	9,8	22	38	150
0:08:09	33	9,8	22	38	150
0:08:10	33	9,8	22	38	150
0:08:11	33	9,8	22	38	150
0:08:12	33	9,8	22	38	150
0:08:13	33	9,8	22	38	150
0:08:14	33	9,8	22	38	150
0:08:15	33	9,8	22	38	150
0:08:16	33	9,8	21	38	150
0:08:17	33	9,9	21	38	150
0:08:18	33	9,9	21	38	150
0:08:19	33	9,9	21	38	150
0:08:20	33	9,9	21	38	150
0:08:21	33	9,9	21	38	150
0:08:22	33	9,9	21	38	150
0:08:23	33	10,0	21	38	150
0:08:24	33	10,0	21	38	150
0:08:25	33	10,2	22	38	150
0:08:26	33	10,3	23	38	150
0:08:27	33	10,3	24	38	150
0:08:28	33	10,3	24	38	150
0:08:29	33	10,4	25	38	150
0:08:30	33	10,4	25	38	150
0:08:31	33	10,4	25	38	150
0:08:32	33	10,4	25	38	150
0:08:33	33	10,4	25	38	150
0:08:34	33	10,4	25	38	150
0:08:35	33	10,4	25	38	150
0:08:36	33	10,4	25	38	150
0:08:37	33	10,4	25	38	150
0:08:38	33	10,4	25	38	150
0:08:39	33	10,4	25	38	150
0:08:40	33	10,4	25	38	150
0:08:41	33	10,5	25	38	150
0:08:42	33	10,5	25	38	150
0:08:43	33	10,5	25	38	150
0:08:44	33	10,5	25	38	150
0:08:45	33	10,5	25	38	150
0:08:46	33	10,5	25	38	150
0:08:47	33	10,5	25	38	150
0:08:48	33	10,5	25	38	150
0:08:49	33	10,5	25	38	150
0:08:50	33	10,5	25	38	150
0:08:51	33	10,5	25	38	150
0:08:52	33	10,5	24	38	150
0:08:53	33	10,5	24	38	150
0:08:54	33	10,6	24	38	150
0:08:55	33	10,6	24	38	150
0:08:56	33	10,6	24	38	150
0:08:57	33	10,7	24	38	150
0:08:58	33	10,7	24	38	150
0:08:59	33	10,7	24	38	150
0:09:00	33	10,7	24	38	150
0:09:01	33	10,8	24	38	150
0:09:02	33	10,8	23	38	150
0:09:03	33	10,8	23	38	150
0:09:04	33	10,8	23	38	150
0:09:05	34	10,8	23	38	150
0:09:06	34	10,8	23	38	150
0:09:07	34	10,8	23	38	150
0:09:08	34	10,8	23	38	150
0:09:09	34	10,8	23	38	150
0:09:10	34	10,8	23	38	150
0:09:11	34	10,8	23	38	150
0:09:12	34	10,9	23	38	150
0:09:13	34	11,0	23	38	150
0:09:14	34	11,1	24	38	150
0:09:15	34	11,1	24	39	150
0:09:16	34	11,1	24	38	150
0:09:17	34	11,1	24	38	150
0:09:18	34	11,1	24	38	150
0:09:19	34	11,1	24	38	150
0:09:20	34	11,1	24	39	150
0:09:21	34	11,1	24	39	150
0:09:22	34	11,1	24	39	150
0:09:23	34	11,2	24	38	150
0:09:24	34	11,2	24	38	150
0:09:25	34	11,2	24	38	150
0:09:26	34	11,2	24	39	150
0:09:27	34	11,2	24	39	150
0:09:28	34	11,2	24	39	150
0:09:29	34	11,4	24	39	150
0:09:30	34	11,4	24	39	150
0:09:31	34	11,5	24	39	150
0:09:32	34	11,5	24	39	150
0:09:33	34	11,5	24	39	150
0:09:34	34	11,5	24	39	150
0:09:35	34	11,5	24	39	150
0:09:36	34	11,6	23	39	150
0:09:37	34	11,6	23	39	150
0:09:38	34	11,6	23	39	150
0:09:39	34	11,6	23	39	150
0:09:40	34	11,6	23	39	150
0:09:41	34	11,6	23	39	150
0:09:42	34	11,6	23	39	150
0:09:43	34	11,6	23	39	150
0:09:44	34	11,6	23	39	150
0:09:45	34	11,6	23	39	150
0:09:46	34	11,6	23	39	150
0:09:47	34	11,6	23	39	150
0:09:48	34	11,7	23	39	150
0:09:49	34	11,7	23	39	150
0:09:50	34	11,7	23	39	150
0:09:51	34	11,7	23	39	150
0:09:52	34	11,7	23	39	150
0:09:53	34	11,7	23	39	150
0:09:54	34	11,7	23	39	150
0:09:55	34	11,7	23	39	150
0:09:56	34	11,7	23	39	150
0:09:57	34	11,7	23	39	150
0:09:58	34	11,8	23	39	150
0:09:59	34	11,8	23	39	150
0:10:00	34	12,0	23	39	150
0:10:01	34	12,0	23	39	150
0:10:02	34	12,1	23	39	150
0:10:03	34	12,1	22	39	150
0:10:04	34	12,1	22	39	150
0:10:05	34	12,1	22	39	150
0:10:06	34	12,1	22	39	150
0:10:07	34	12,1	22	39	150
0:10:08	34	12,1	22	39	150
0:10:09	34	12,2	22	39	150
0:10:10	34	12,2	22	39	150
0:10:11	34	12,2	22	39	150
0:10:12	34	12,2	22	39	150
0:10:13	34	12,2	22	39	150
0:10:14	34	12,2	22	39	150
0:10:15	34	12,2	22	39	150
0:10:16	35	12,2	22	39	150
0:10:17	35	12,2	22	39	150
0:10:18	35	12,2	22	39	150
0:10:19	35	12,2	22	39	150
0:10:20	35	12,3	22	39	150
0:10:21	35	12,3	22	39	150
0:10:22	35	12,3	22	39	150
0:10:23	35	12,3	22	39	150
0:10:24	35	12,3	22	39	150
0:10:25	35	12,3	22	39	150
0:10:26	35	12,4	22	39	150
0:10:27	35	12,5	22	39	150
0:10:28	35	12,5	22	39	150
0:10:29	35	12,6	22	40	150
0:10:30	35	12,6	22	39	150
0:10:31	35	12,6	22	40	150
0:10:32	35	12,6	22	39	150
0:10:33	35	12,6	22	39	150
0:10:34	35	12,6	22	40	150
0:10:35	35	12,6	22	40	150
0:10:36	35	12,6	22	40	150
0:10:37	35	12,6	22	40	150
0:10:38	35	12,7	22	40	150
0:10:39	35	12,7	22	40	150
0:10:40	35	12,7	22	40	150
0:10:41	35	12,7	22	40	150
0:10:42	35	12,7	22	40	150
0:10:43	35	12,7	22	40	150
0:10:44	35	12,7	22	40	150
0:10:45	35	12,7	22	40	150
0:10:46	35	12,7	22	40	150
0:10:47	35	12,7	22	40	150
0:10:48	35	12,7	22	40	150
0:10:49	35	12,8	22	40	150
0:10:50	35	12,8	22	40	150
0:10:51	35	12,8	22	40	150
0:10:52	35	12,8	22	40	150
0:10:53	35	12,9	22	40	150
0:10:54	35	12,9	22	40	150
0:10:55	35	12,9	22	40	150
0:10:56	35	12,9	22	40	150
0:10:57	35	12,9	22	40	150
0:10:58	35	13,0	22	40	150
0:10:59	35	13,0	22	40	150
0:11:00	35	13,1	22	40	150
0:11:01	35	13,1	22	40	150
0:11:02	35	13,2	21	40	150
0:11:03	35	13,2	21	40	150
0:11:04	35	13,2	21	40	150
0:11:05	35	13,2	21	40	150
0:11:06	35	13,2	21	40	150
0:11:07	35	13,2	21	40	150
0:11:08	35	13,2	21	40	150
0:11:09	35	13,2	21	40	150
0:11:10	35	13,2	21	40	150
0:11:11	35	13,3	21	40	150
0:11:12	35	13,3	21	40	150
0:11:13	35	13,3	21	40	150
0:11:14	35	13,3	21	40	150
0:11:15	35	13,3	21	40	150
0:11:16	35	13,3	21	40	150
0:11:17	35	13,3	21	40	150
0:11:18	35	13,3	21	40	150
0:11:19	35	13,4	21	40	150
0:11:20	35	13,4	21	40	150
0:11:21	35	13,5	21	40	150
0:11:22	35	13,5	21	40	150
0:11:23	35	13,5	21	40	150
0:11:24	35	13,5	21	40	150
0:11:25	36	13,5	21	40	150
0:11:26	36	13,5	21	40	150
0:11:27	36	13,5	21	40	150
0:11:28	36	13,5	21	40	150
0:11:29	36	13,6	21	40	150
0:11:30	36	13,6	21	40	150
0:11:31	36	13,7	21	40	150
0:11:32	36	13,8	21	40	150
0:11:33	36	13,9	21	41	150
0:11:34	36	13,9	21	40	150
0:11:35	36	13,9	21	40	150
0:11:36	36	13,9	21	40	150
0:11:37	36	13,9	21	41	150
0:11:38	36	14,0	21	41	150
0:11:39	36	14,0	21	40	150
0:11:40	36	14,0	21	41	150
0:11:41	36	14,0	21	40	150
0:11:42	36	14,0	21	40	150
0:11:43	36	14,0	21	41	150
0:11:44	36	14,0	21	41	150
0:11:45	36	14,0	21	41	150
0:11:46	36	14,0	21	41	150
0:11:47	36	14,0	21	41	150
0:11:48	36	14,0	21	41	150
0:11:49	36	14,0	21	41	150
0:11:50	36	14,1	21	41	150
0:11:51	36	14,1	21	41	150
0:11:52	36	14,1	21	41	150
0:11:53	36	14,1	21	41	150
0:11:54	36	14,1	21	41	150
0:11:55	36	14,1	21	41	150
0:11:56	36	14,1	21	41	150
0:11:57	36	14,1	21	41	150
0:11:58	36	14,1	21	41	150
0:11:59	36	14,1	21	41	150
0:12:00	36	14,1	21	41	150
0:12:01	36	14,1	21	41	150
0:12:02	36	14,2	21	41	150
0:12:03	36	14,3	21	41	150
0:12:04	36	14,3	21	41	150
0:12:05	36	14,3	21	41	150
0:12:06	36	14,3	21	41	150
0:12:07	36	14,3	21	41	150
0:12:08	36	14,3	21	41	150
0:12:09	36	14,3	21	41	150
0:12:10	36	14,3	21	41	150
0:12:11	36	14,4	21	41	150
0:12:12	36	14,5	21	41	150
0:12:13	36	14,6	21	41	150
0:12:14	36	14,6	21	41	150
0:12:15	36	14,7	21	41	150
0:12:16	36	14,7	21	41	150
0:12:17	36	14,7	21	41	150
0:12:18	36	14,7	21	41	150
0:12:19	36	14,7	21	41	150
0:12:20	36	14,7	21	41	150
0:12:21	36	14,7	21	41	150
0:12:22	36	14,7	21	41	150
0:12:23	36	14,7	21	41	150
0:12:24	36	14,7	21	41	150
0:12:25	36	14,8	21	41	150
0:12:26	36	14,8	21	41	150
0:12:27	36	14,8	21	41	150
0:12:28	36	14,8	21	41	150
0:12:29	36	14,8	21	41	150
0:12:30	36	14,8	21	41	150
0:12:31	36	14,8	21	41	150
0:12:32	36	14,8	21	41	150
0:12:33	36	14,8	21	41	150
0:12:34	36	14,8	21	41	150
0:12:35	36	14,8	21	41	150
0:12:36	36	14,8	21	41	150
0:12:37	37	14,9	22	41	150
0:12:38	37	14,9	22	41	150
0:12:39	37	14,9	22	41	150
0:12:40	37	15,0	22	41	150
0:12:41	37	15,1	22	41	150
0:12:42	37	15,1	22	41	150
0:12:43	37	15,1	22	41	150
0:12:44	37	15,1	22	41	150
0:12:45	37	15,1	22	41	150
0:12:46	37	15,1	22	41	150
0:12:47	37	15,1	22	41	150
0:12:48	37	15,2	23	41	150
0:12:49	37	15,2	23	41	150
0:12:50	37	15,2	23	41	150
0:12:51	37	15,2	23	41	150
0:12:52	37	15,2	23	41	150
0:12:53	37	15,2	23	41	150
0:12:54	37	15,2	23	41	150
0:12:55	37	15,2	23	41	150
0:12:56	37	15,2	23	41	150
0:12:57	37	15,2	23	42	150
0:12:58	37	15,3	23	41	150
0:12:59	37	15,3	23	41	150
0:13:00	37	15,3	23	41	150
0:13:01	37	15,3	23	42	150
0:13:02	37	15,3	23	42	150
0:13:03	37	15,3	23	42	150
0:13:04	37	15,5	23	42	150
0:13:05	37	15,5	23	42	150
0:13:06	37	15,6	24	42	150
0:13:07	37	15,6	24	42	150
0:13:08	37	15,6	24	42	150
0:13:09	37	15,6	24	42	150
0:13:10	37	15,6	24	42	150
0:13:11	37	15,6	24	42	150
0:13:12	37	15,6	24	42	150
0:13:13	37	15,6	24	42	150
0:13:14	37	15,6	24	42	150
0:13:15	37	15,6	24	42	150
0:13:16	37	15,7	24	42	150
0:13:17	37	15,7	25	42	150
0:13:18	37	15,7	25	42	150
0:13:19	37	15,7	25	42	150
0:13:20	37	15,7	25	42	150
0:13:21	37	15,7	25	42	150
0:13:22	37	15,7	25	42	150
0:13:23	37	15,8	25	42	150
0:13:24	37	15,9	25	42	150
0:13:25	37	16,0	25	42	150
0:13:26	37	16,0	26	42	150
0:13:27	37	16,0	26	42	150
0:13:28	37	16,1	26	42	150
0:13:29	37	16,1	26	42	150
0:13:30	37	16,1	26	42	150
0:13:31	37	16,1	26	42	150
0:13:32	37	16,1	26	42	150
0:13:33	37	16,1	26	42	150
0:13:34	37	16,1	26	42	150
0:13:35	37	16,1	26	42	150
0:13:36	37	16,1	26	42	150
0:13:37	37	16,2	26	42	150
0:13:38	37	16,2	26	42	150
0:13:39	37	16,2	26	42	150
0:13:40	37	16,2	26	42	150
0:13:41	37	16,2	26	42	150
0:13:42	37	16,2	26	42	150
0:13:43	37	16,2	26	42	150
0:13:44	37	16,2	26	42	150
0:13:45	37	16,2	26	42	150
0:13:46	37	16,2	26	42	150
0:13:47	37	16,2	26	42	150
0:13:48	38	16,3	26	42	150
0:13:49	38	16,3	26	42	150
0:13:50	38	16,3	26	42	150
0:13:51	38	16,3	26	42	150
0:13:52	38	16,3	26	42	150
0:13:53	38	16,3	26	42	150
0:13:54	38	16,3	26	42	150
0:13:55	38	16,3	26	42	150
0:13:56	38	16,4	26	42	150
0:13:57	38	16,4	26	42	150
0:13:58	38	16,4	26	42	150
0:13:59	38	16,5	26	42	150
0:14:00	38	16,5	26	42	150
0:14:01	38	16,6	26	42	150
0:14:02	38	16,6	26	42	150
0:14:03	38	16,6	26	42	150
0:14:04	38	16,6	26	42	150
0:14:05	38	16,6	26	42	150
0:14:06	38	16,6	26	42	150
0:14:07	38	16,6	26	42	150
0:14:08	38	16,6	26	43	150
0:14:09	38	16,6	26	43	150
0:14:10	38	16,7	26	43	150
0:14:11	38	16,7	26	43	150
0:14:12	38	16,7	26	43	150
0:14:13	38	16,7	26	42	150
0:14:14	38	16,9	26	43	150
0:14:15	38	17,0	26	42	150
0:14:16	38	17,0	26	43	150
0:14:17	38	17,0	26	43	150
0:14:18	38	17,0	26	43	150
0:14:19	38	17,0	26	43	150
0:14:20	38	17,0	26	43	150
0:14:21	38	17,0	26	43	150
0:14:22	38	17,0	26	43	150
0:14:23	38	17,1	26	43	150
0:14:24	38	17,1	26	43	150
0:14:25	38	17,1	26	43	150
0:14:26	38	17,1	26	43	150
0:14:27	38	17,1	26	43	150
0:14:28	38	17,1	26	43	150
0:14:29	38	17,1	26	43	150
0:14:30	38	17,1	26	43	150
0:14:31	38	17,1	26	43	150
0:14:32	38	17,1	26	43	150
0:14:33	38	17,1	26	43	150
0:14:34	38	17,1	26	43	150
0:14:35	38	17,2	26	43	150
0:14:36	38	17,2	26	43	150
0:14:37	38	17,2	26	43	150
0:14:38	38	17,2	26	43	150
0:14:39	38	17,2	26	43	150
0:14:40	38	17,2	26	43	150
0:14:41	38	17,2	26	43	150
0:14:42	38	17,2	26	43	150
0:14:43	38	17,3	26	43	150
0:14:44	38	17,3	26	43	150
0:14:45	38	17,3	26	43	150
0:14:46	38	17,3	26	43	150
0:14:47	38	17,3	26	43	150
0:14:48	38	17,4	26	43	150
0:14:49	38	17,5	26	43	150
0:14:50	38	17,5	26	43	150
0:14:51	38	17,5	26	43	150
0:14:52	38	17,5	26	43	150
0:14:53	38	17,6	26	43	150
0:14:54	38	17,6	26	43	150
0:14:55	38	17,6	26	43	150
0:14:56	38	17,6	26	43	150
0:14:57	39	17,6	26	43	150
0:14:58	39	17,6	26	43	150
0:14:59	39	17,6	26	43	150
0:15:00	39	17,6	26	43	150
0:15:01	39	17,6	26	43	150
0:15:02	39	17,6	26	43	150
0:15:03	39	17,8	26	43	150
0:15:04	39	17,9	26	43	150
0:15:05	39	17,9	26	43	150
0:15:06	39	17,9	26	43	150
0:15:07	39	17,9	26	43	150
0:15:08	39	17,9	26	43	150
0:15:09	39	18,0	26	43	150
0:15:10	39	18,0	26	43	150
0:15:11	39	18,0	26	43	150
0:15:12	39	18,0	26	43	150
0:15:13	39	18,0	27	43	150
0:15:14	39	18,0	27	43	150
0:15:15	39	18,0	26	43	150
0:15:16	39	18,0	27	43	150
0:15:17	39	18,0	26	43	150
0:15:18	39	18,0	26	43	150
0:15:19	39	18,0	26	43	150
0:15:20	39	18,1	26	44	150
0:15:21	39	18,1	27	43	150
0:15:22	39	18,1	26	44	150
0:15:23	39	18,1	26	43	150
0:15:24	39	18,1	26	43	150
0:15:25	39	18,1	26	43	150
0:15:26	39	18,1	26	43	150
0:15:27	39	18,1	27	43	150
0:15:28	39	18,1	27	43	150
0:15:29	39	18,2	27	43	150
0:15:30	39	18,2	27	43	150
0:15:31	39	18,2	27	44	150
0:15:32	39	18,2	27	44	150
0:15:33	39	18,3	27	43	150
0:15:34	39	18,3	27	43	150
0:15:35	39	18,3	26	44	150
0:15:36	39	18,3	27	44	150
0:15:37	39	18,3	26	44	150
0:15:38	39	18,4	26	43	150
0:15:39	39	18,4	26	44	150
0:15:40	39	18,5	26	44	150
0:15:41	39	18,6	27	44	150
0:15:42	39	18,7	27	44	150
0:15:43	39	18,7	27	44	150
0:15:44	39	18,7	27	44	150
0:15:45	39	18,7	27	44	150
0:15:46	39	18,7	27	44	150
0:15:47	39	18,7	27	43	150
0:15:48	39	18,7	27	44	150
0:15:49	39	18,7	27	44	150
0:15:50	39	18,7	27	44	150
0:15:51	39	18,8	27	44	150
0:15:52	39	18,8	27	44	150
0:15:53	39	18,8	26	44	150
0:15:54	39	18,8	26	44	150
0:15:55	39	18,8	26	44	150
0:15:56	39	18,8	26	44	150
0:15:57	39	18,8	26	44	150
0:15:58	39	18,8	26	44	150
0:15:59	39	18,8	26	44	150
0:16:00	39	18,8	26	44	150
0:16:01	39	18,9	27	44	150
0:16:02	39	18,9	27	44	150
0:16:03	39	18,9	26	44	150
0:16:04	39	18,9	26	44	150
0:16:05	39	18,9	26	44	150
0:16:06	39	18,9	26	44	150
0:16:07	39	18,9	26	44	150
0:16:08	39	18,9	26	44	150
0:16:09	39	18,9	26	44	150
0:16:10	39	18,9	26	44	150
0:16:11	40	19,0	26	44	150
0:16:12	40	19,0	26	44	150
0:16:13	40	19,1	26	44	150
0:16:14	40	19,1	26	44	150
0:16:15	40	19,1	26	44	150
0:16:16	40	19,1	26	44	150
0:16:17	40	19,1	27	44	150
0:16:18	40	19,1	27	44	150
0:16:19	40	19,1	27	44	150
0:16:20	40	19,2	27	44	150
0:16:21	40	19,2	27	44	150
0:16:22	40	19,2	27	44	150
0:16:23	40	19,2	27	44	150
0:16:24	40	19,2	27	44	150
0:16:25	40	19,2	27	44	150
0:16:26	40	19,3	27	44	150
0:16:27	40	19,3	27	44	150
0:16:28	40	19,3	27	44	150
0:16:29	40	19,3	27	45	150
0:16:30	40	19,5	27	44	150
0:16:31	40	19,5	27	44	150
0:16:32	40	19,6	27	44	150
0:16:33	40	19,6	27	44	150
0:16:34	40	19,6	27	45	150
0:16:35	40	19,6	27	44	150
0:16:36	40	19,6	27	45	150
0:16:37	40	19,7	27	45	150
0:16:38	40	19,7	27	45	150
0:16:39	40	19,7	27	45	150
0:16:40	40	19,7	27	45	150
0:16:41	40	19,7	27	45	150
0:16:42	40	19,7	27	45	150
0:16:43	40	19,7	27	45	150
0:16:44	40	19,7	27	45	150
0:16:45	40	19,7	27	45	150
0:16:46	40	19,7	27	45	150
0:16:47	40	19,8	27	45	150
0:16:48	40	19,8	27	45	150
0:16:49	40	19,8	27	45	150
0:16:50	40	19,8	27	45	150
0:16:51	40	19,8	27	45	150
0:16:52	40	19,8	27	45	150
0:16:53	40	19,8	27	45	150
0:16:54	40	19,8	27	45	150
0:16:55	40	19,8	27	45	150
0:16:56	40	19,8	27	45	150
0:16:57	40	19,9	27	45	150
0:16:58	40	19,9	27	45	150
0:16:59	40	20,0	27	45	150
0:17:00	40	20,1	27	45	150
0:17:01	40	20,1	27	45	150
0:17:02	40	20,1	27	45	150
0:17:03	40	20,1	27	45	150
0:17:04	40	20,1	27	45	150
0:17:05	40	20,1	27	45	150
0:17:06	40	20,2	27	45	150
0:17:07	40	20,2	27	45	150
0:17:08	40	20,2	27	45	150
0:17:09	40	20,2	27	45	150
0:17:10	40	20,2	27	45	150
0:17:11	40	20,2	27	45	150
0:17:12	40	20,2	27	45	150
0:17:13	40	20,2	27	45	150
0:17:14	40	20,2	27	45	150
0:17:15	40	20,3	27	45	150
0:17:16	40	20,3	27	45	150
0:17:17	40	20,3	27	45	150
0:17:18	40	20,3	27	45	150
0:17:19	40	20,3	27	45	150
0:17:20	40	20,3	27	45	150
0:17:21	40	20,3	27	45	150
0:17:22	40	20,3	27	45	150
0:17:23	41	20,4	27	45	150
0:17:24	41	20,4	27	45	150
0:17:25	41	20,4	27	45	150
0:17:26	41	20,4	27	45	150
0:17:27	41	20,4	27	45	150
0:17:28	41	20,4	27	45	150
0:17:29	41	20,4	27	45	150
0:17:30	41	20,5	27	45	150
0:17:31	41	20,7	27	46	150
0:17:32	41	20,7	27	45	150
0:17:33	41	20,8	27	45	150
0:17:34	41	20,8	27	45	150
0:17:35	41	20,8	27	45	150
0:17:36	41	20,8	27	45	150
0:17:37	41	20,8	27	45	150
0:17:38	41	20,8	27	45	150
0:17:39	41	20,8	27	45	150
0:17:40	41	20,9	27	45	150
0:17:41	41	20,9	27	45	150
0:17:42	41	20,9	27	45	150
0:17:43	41	20,9	27	45	150
0:17:44	41	20,9	27	45	150
0:17:45	41	20,9	27	45	150
0:17:46	41	20,9	27	45	150
0:17:47	41	20,9	27	45	150
0:17:48	41	20,9	27	45	150
0:17:49	41	20,9	27	45	150
0:17:50	41	21,0	27	45	150
0:17:51	41	21,0	27	45	150
0:17:52	41	21,0	27	45	150
0:17:53	41	21,0	27	45	150
0:17:54	41	21,0	27	45	150
0:17:55	41	21,0	27	46	150
0:17:56	41	21,0	27	46	150
0:17:57	41	21,0	27	45	150
0:17:58	41	21,0	27	46	150
0:17:59	41	21,1	27	46	150
0:18:00	41	21,1	27	46	150
0:18:01	41	21,2	27	46	150
0:18:02	41	21,2	27	46	150
0:18:03	41	21,2	27	46	150
0:18:04	41	21,3	27	46	150
0:18:05	41	21,3	27	46	150
0:18:06	41	21,3	27	46	150
0:18:07	41	21,3	27	46	150
0:18:08	41	21,3	27	46	150
0:18:09	41	21,3	27	46	150
0:18:10	41	21,3	27	46	150
0:18:11	41	21,3	27	46	150
0:18:12	41	21,3	27	46	150
0:18:13	41	21,4	27	46	150
0:18:14	41	21,4	27	46	150
0:18:15	41	21,4	27	46	150
0:18:16	41	21,4	27	46	150
0:18:17	41	21,4	27	46	150
0:18:18	41	21,4	27	46	150
0:18:19	41	21,4	27	46	150
0:18:20	41	21,4	27	46	150
0:18:21	41	21,4	27	46	150
0:18:22	41	21,5	27	46	150
0:18:23	41	21,6	27	46	150
0:18:24	41	21,7	27	46	150
0:18:25	41	21,8	27	46	150
0:18:26	41	21,8	27	46	150
0:18:27	41	21,8	27	46	150
0:18:28	41	21,8	27	47	150
0:18:29	41	21,8	27	46	150
0:18:30	41	21,9	27	46	150
0:18:31	41	21,9	27	46	150
0:18:32	41	21,9	27	46	150
0:18:33	41	21,9	27	46	150
0:18:34	41	21,9	27	46	150
0:18:35	41	21,9	27	46	150
0:18:36	41	21,9	27	46	150
0:18:37	42	21,9	27	46	150
0:18:38	42	21,9	27	46	150
0:18:39	42	22,0	27	46	150
0:18:40	42	22,0	27	46	150
0:18:41	42	22,0	27	46	150
0:18:42	42	22,0	27	46	150
0:18:43	42	22,0	27	46	150
0:18:44	42	22,0	27	46	150
0:18:45	42	22,0	27	46	150
0:18:46	42	22,0	27	46	150
0:18:47	42	22,0	27	46	150
0:18:48	42	22,0	27	47	150
0:18:49	42	22,0	27	47	150
0:18:50	42	22,0	27	47	150
0:18:51	42	22,1	27	46	150
0:18:52	42	22,1	27	46	150
0:18:53	42	22,1	27	46	150
0:18:54	42	22,2	27	46	150
0:18:55	42	22,2	27	47	150
0:18:56	42	22,3	27	46	150
0:18:57	42	22,3	27	47	150
0:18:58	42	22,3	27	46	150
0:18:59	42	22,3	27	46	150
0:19:00	42	22,3	27	47	150
0:19:01	42	22,3	27	47	150
0:19:02	42	22,3	27	47	150
0:19:03	42	22,3	27	47	150
0:19:04	42	22,3	27	47	150
0:19:05	42	22,4	27	47	150
0:19:06	42	22,4	27	47	150
0:19:07	42	22,4	27	46	150
0:19:08	42	22,4	27	47	150
0:19:09	42	22,4	27	47	150
0:19:10	42	22,4	27	47	150
0:19:11	42	22,4	27	47	150
0:19:12	42	22,4	27	47	150
0:19:13	42	22,4	27	47	150
0:19:14	42	22,5	27	47	150
0:19:15	42	22,5	27	47	150
0:19:16	42	22,5	27	47	150
0:19:17	42	22,6	27	47	150
0:19:18	42	22,7	27	47	150
0:19:19	42	22,8	27	47	150
0:19:20	42	22,8	27	47	150
0:19:21	42	22,8	27	47	150
0:19:22	42	22,8	27	46	150
0:19:23	42	22,8	27	47	150
0:19:24	42	22,9	27	47	150
0:19:25	42	22,9	27	47	150
0:19:26	42	22,9	27	47	150
0:19:27	42	22,9	27	47	150
0:19:28	42	22,9	27	47	150
0:19:29	42	22,9	27	47	150
0:19:30	42	22,9	27	47	150
0:19:31	42	22,9	27	47	150
0:19:32	42	22,9	27	47	150
0:19:33	42	22,9	27	47	150
0:19:34	42	22,9	27	47	150
0:19:35	42	22,9	27	47	150
0:19:36	42	22,9	27	47	150
0:19:37	42	22,9	27	47	150
0:19:38	42	23,0	27	47	150
0:19:39	42	23,0	27	47	150
0:19:40	42	23,0	27	47	150
0:19:41	42	23,1	27	47	150
0:19:42	42	23,1	27	47	150
0:19:43	43	23,1	27	47	150
0:19:44	43	23,2	27	47	150
0:19:45	43	23,2	27	47	150
0:19:46	43	23,2	27	47	150
0:19:47	43	23,2	27	47	150
0:19:48	43	23,2	27	47	150
0:19:49	43	23,2	27	47	150
0:19:50	43	23,2	27	47	150
0:19:51	43	23,2	27	47	150
0:19:52	43	23,2	27	47	150
0:19:53	43	23,2	27	47	150
0:19:54	43	23,2	27	47	150
0:19:55	43	23,3	27	47	150
0:19:56	43	23,3	27	47	150
0:19:57	43	23,3	27	47	150
0:19:58	43	23,3	27	47	150
0:19:59	43	23,3	27	47	150
0:20:00	43	23,3	27	47	150
0:20:01	43	23,4	27	47	150
0:20:02	43	23,5	27	47	150
0:20:03	43	23,6	27	47	150
0:20:04	43	23,6	27	47	150
0:20:05	43	23,7	27	47	150
0:20:06	43	23,7	28	47	150
0:20:07	43	23,7	28	47	150
0:20:08	43	23,7	28	47	150
0:20:09	43	23,7	28	47	150
0:20:10	43	23,7	28	47	150
0:20:11	43	23,7	28	47	150
0:20:12	43	23,7	28	47	150
0:20:13	43	23,7	28	47	150
0:20:14	43	23,7	28	47	150
0:20:15	43	23,7	28	47	150
0:20:16	43	23,7	28	47	150
0:20:17	43	23,7	28	47	150
0:20:18	43	23,7	28	47	150
0:20:19	43	23,8	28	47	150
0:20:20	43	23,8	28	47	150
0:20:21	43	23,8	28	47	150
0:20:22	43	23,8	28	47	150
0:20:23	43	23,9	28	47	150
0:20:24	43	23,9	28	47	150
0:20:25	43	23,9	28	47	150
0:20:26	43	23,9	28	47	150
0:20:27	43	23,9	28	48	150
0:20:28	43	23,9	28	47	150
0:20:29	43	23,9	28	48	150
0:20:30	43	24,0	28	47	150
0:20:31	43	24,0	28	47	150
0:20:32	43	24,0	28	47	150
0:20:33	43	24,0	28	47	150
0:20:34	43	24,0	28	47	150
0:20:35	43	24,0	28	47	150
0:20:36	43	24,1	28	47	150
0:20:37	43	24,1	28	47	150
0:20:38	43	24,1	28	47	150
0:20:39	43	24,1	28	47	150
0:20:40	43	24,1	28	47	150
0:20:41	43	24,1	27	48	150
0:20:42	43	24,2	28	47	150
0:20:43	43	24,2	28	47	150
0:20:44	43	24,3	28	47	150
0:20:45	43	24,4	28	47	150
0:20:46	43	24,4	28	47	150
0:20:47	43	24,4	28	47	150
0:20:48	44	24,4	28	47	150
0:20:49	44	24,4	28	47	150
0:20:50	44	24,4	28	47	150
0:20:51	44	24,4	28	47	150
0:20:52	44	24,4	28	47	150
0:20:53	44	24,4	28	47	150
0:20:54	44	24,4	28	47	150
0:20:55	44	24,4	28	47	150
0:20:56	44	24,4	28	47	150
0:20:57	44	24,5	28	47	150
0:20:58	44	24,6	28	48	150
0:20:59	44	24,6	28	47	150
0:21:00	44	24,6	28	48	150
0:21:01	44	24,6	28	47	150
0:21:02	44	24,6	28	48	150
0:21:03	44	24,6	28	47	150
0:21:04	44	24,6	28	47	150
0:21:05	44	24,6	28	47	150
0:21:06	44	24,6	28	47	150
0:21:07	44	24,6	28	47	150
0:21:08	44	24,7	28	47	150
0:21:09	44	24,7	28	47	150
0:21:10	44	24,7	28	47	150
0:21:11	44	24,7	28	47	150
0:21:12	44	24,7	28	47	150
0:21:13	44	24,7	28	47	150
0:21:14	44	24,7	28	47	150
0:21:15	44	24,7	28	47	150
0:21:16	44	24,8	28	47	150
0:21:17	44	24,8	28	47	150
0:21:18	44	24,9	28	47	150
0:21:19	44	25,0	28	47	150
0:21:20	44	25,0	28	47	150
0:21:21	44	25,0	28	47	150
0:21:22	44	25,0	28	47	150
0:21:23	44	25,0	28	47	150
0:21:24	44	25,0	28	47	150
0:21:25	44	25,0	28	47	150
0:21:26	44	25,0	28	47	150
0:21:27	44	25,0	28	47	150
0:21:28	44	25,1	28	47	150
0:21:29	44	25,1	28	47	150
0:21:30	44	25,1	28	47	150
0:21:31	44	25,1	28	47	150
0:21:32	44	25,1	28	47	150
0:21:33	44	25,2	28	47	150
0:21:34	44	25,2	28	47	150
0:21:35	44	25,2	28	47	150
0:21:36	44	25,2	28	47	150
0:21:37	44	25,2	28	47	150
0:21:38	44	25,2	28	47	150
0:21:39	44	25,2	28	47	150
0:21:40	44	25,2	28	47	150
0:21:41	44	25,2	28	47	150
0:21:42	44	25,2	28	47	150
0:21:43	44	25,3	28	47	150
0:21:44	44	25,3	28	47	150
0:21:45	44	25,5	28	47	150
0:21:46	44	25,5	28	47	150
0:21:47	45	25,6	28	47	150
0:21:48	45	25,6	28	47	150
0:21:49	45	25,6	28	47	150
0:21:50	45	25,6	28	47	150
0:21:51	45	25,6	28	47	150
0:21:52	45	25,6	28	47	150
0:21:53	45	25,6	28	47	150
0:21:54	45	25,6	28	47	150
0:21:55	45	25,6	28	47	150
0:21:56	45	25,6	28	47	150
0:21:57	45	25,6	28	47	150
0:21:58	45	25,7	28	47	150
0:21:59	45	25,7	28	47	150
0:22:00	45	25,7	28	47	150
0:22:01	45	25,7	28	47	150
0:22:02	45	25,7	28	47	150
0:22:03	45	25,7	28	47	150
0:22:04	45	25,7	28	47	150
0:22:05	45	25,7	28	47	150
0:22:06	45	25,7	28	47	150
0:22:07	45	25,7	28	47	150
0:22:08	45	25,8	28	47	150
0:22:09	45	25,8	28	47	150
0:22:10	45	25,8	28	47	150
0:22:11	45	25,9	28	47	150
0:22:12	45	26,0	28	47	150
0:22:13	45	26,0	28	47	150
0:22:14	45	26,0	28	47	150
0:22:15	45	26,0	28	47	150
0:22:16	45	26,0	28	47	150
0:22:17	45	26,0	28	47	150
0:22:18	45	26,0	28	47	150
0:22:19	45	26,0	28	47	150
0:22:20	45	26,0	28	47	150
0:22:21	45	26,1	28	47	150
0:22:22	45	26,1	28	47	150
0:22:23	45	26,1	28	47	150
0:22:24	45	26,2	28	47	150
0:22:25	45	26,2	28	47	150
0:22:26	45	26,2	28	47	150
0:22:27	45	26,2	28	47	150
0:22:28	45	26,2	28	47	150
0:22:29	45	26,2	28	47	150
0:22:30	45	26,2	28	47	150
0:22:31	45	26,3	28	47	150
0:22:32	45	26,3	28	47	150
0:22:33	45	26,3	28	47	150
0:22:34	45	26,3	28	47	150
0:22:35	45	26,3	28	47	150
0:22:36	45	26,3	28	47	150
0:22:37	45	26,3	28	47	150
0:22:38	45	26,4	28	47	150
0:22:39	45	26,5	28	47	150
0:22:40	45	26,5	28	47	150
0:22:41	45	26,5	28	47	150
0:22:42	45	26,5	28	47	150
0:22:43	45	26,5	28	47	150
0:22:44	45	26,5	28	47	150
0:22:45	45	26,7	28	47	150
0:22:46	45	26,7	28	48	150
0:22:47	45	26,7	28	47	150
0:22:48	45	26,7	28	47	150
0:22:49	45	26,7	28	47	150
0:22:50	45	26,7	28	48	150
0:22:51	45	26,7	28	47	150
0:22:52	45	26,7	28	48	150
0:22:53	45	26,8	28	47	150
0:22:54	45	26,8	28	47	150
0:22:55	45	26,8	28	48	150
0:22:56	45	26,8	28	47	150
0:22:57	45	26,8	28	47	150
0:22:58	45	26,8	28	47	150
0:22:59	46	26,8	28	47	150
0:23:00	46	26,8	28	47	150
0:23:01	46	26,9	28	47	150
0:23:02	46	26,9	28	47	150
0:23:03	46	26,9	28	48	150
0:23:04	46	26,9	28	47	150
0:23:05	46	26,9	28	48	150
0:23:06	46	26,9	28	47	150
0:23:07	46	26,9	28	47	150
0:23:08	46	27,0	28	48	150
0:23:09	46	27,0	28	48	150
0:23:10	46	27,0	28	48	150
0:23:11	46	27,0	28	48	150
0:23:12	46	27,0	28	48	150
0:23:13	46	27,0	28	48	150
0:23:14	46	27,0	28	48	150
0:23:15	46	27,1	28	48	150
0:23:16	46	27,2	28	48	150
0:23:17	46	27,3	28	48	150
0:23:18	46	27,3	28	48	150
0:23:19	46	27,3	28	48	150
0:23:20	46	27,3	28	48	150
0:23:21	46	27,4	28	48	150
0:23:22	46	27,4	28	48	150
0:23:23	46	27,4	28	48	150
0:23:24	46	27,4	28	48	150
0:23:25	46	27,4	28	48	150
0:23:26	46	27,4	28	48	150
0:23:27	46	27,4	28	48	150
0:23:28	46	27,4	28	48	150
0:23:29	46	27,4	28	48	150
0:23:30	46	27,4	28	48	150
0:23:31	46	27,5	28	48	150
0:23:32	46	27,5	28	48	150
0:23:33	46	27,5	28	48	150
0:23:34	46	27,5	28	48	150
0:23:35	46	27,6	28	48	150
0:23:36	46	27,6	28	48	150
0:23:37	46	27,7	28	48	150
0:23:38	46	27,7	28	48	150
0:23:39	46	27,7	28	48	150
0:23:40	46	27,7	28	48	150
0:23:41	46	27,7	28	49	150
0:23:42	46	27,7	28	48	150
0:23:43	46	27,7	28	48	150
0:23:44	46	27,8	28	48	150
0:23:45	46	27,8	28	48	150
0:23:46	46	27,8	28	48	150
0:23:47	46	27,8	28	48	150
0:23:48	46	27,8	28	48	150
0:23:49	46	27,8	28	48	150
0:23:50	46	27,8	28	48	150
0:23:51	46	27,9	28	48	150
0:23:52	46	27,9	28	48	150
0:23:53	46	27,9	28	48	150
0:23:54	46	27,9	28	49	150
0:23:55	46	27,9	28	49	150
0:23:56	46	28,0	28	49	150
0:23:57	46	28,0	28	49	150
0:23:58	46	28,0	28	49	150
0:23:59	46	28,1	28	49	150
0:24:00	46	28,1	28	49	150
0:24:01	46	28,1	28	49	150
0:24:02	46	28,1	28	49	150
0:24:03	46	28,2	28	49	150
0:24:04	46	28,2	28	49	150
0:24:05	46	28,2	28	49	150
0:24:06	46	28,2	28	49	150
0:24:07	46	28,2	28	49	150
0:24:08	46	28,3	28	49	150
0:24:09	46	28,3	28	49	150
0:24:10	46	28,3	28	49	150
0:24:11	46	28,3	28	49	150
0:24:12	46	28,3	28	49	150
0:24:13	46	28,4	28	49	150
0:24:14	46	28,4	28	49	150
0:24:15	46	28,4	28	49	150
0:24:16	46	28,4	28	49	150
0:24:17	46	28,4	28	49	150
0:24:18	46	28,5	28	50	150
0:24:19	46	28,5	28	50	150
0:24:20	46	28,5	28	49	150
0:24:21	46	28,5	28	49	150
0:24:22	46	28,6	28	50	150
0:24:23	46	28,6	29	50	150
0:24:24	46	28,6	29	50	150
0:24:25	46	28,6	29	50	150
0:24:26	46	28,6	29	50	150
0:24:27	46	28,7	29	50	150
0:24:28	46	28,7	29	50	150
0:24:29	46	28,7	29	50	150
0:24:30	46	28,7	29	50	150
0:24:31	46	28,7	29	50	150
0:24:32	46	28,8	29	50	150
0:24:33	46	28,8	29	50	150
0:24:34	46	28,8	29	50	150
0:24:35	46	28,8	29	50	150
0:24:36	46	28,9	29	50	150
0:24:37	46	28,9	29	50	150
0:24:38	46	28,9	29	50	150
0:24:39	46	28,9	29	50	150
0:24:40	46	29,0	29	50	150
0:24:41	46	29,0	29	50	150
0:24:42	46	29,0	29	50	150
0:24:43	46	29,0	29	50	150
0:24:44	46	29,1	28	51	150
0:24:45	46	29,1	28	50	150
0:24:46	46	29,1	28	51	150
0:24:47	46	29,1	28	51	150
0:24:48	46	29,2	28	51	150
0:24:49	46	29,2	28	51	150
0:24:50	46	29,2	28	51	150
0:24:51	46	29,2	28	51	150
0:24:52	46	29,3	28	51	150
0:24:53	46	29,3	28	51	150
0:24:54	46	29,3	28	51	150
0:24:55	46	29,3	29	51	150
0:24:56	46	29,4	29	51	150
0:24:57	46	29,4	29	51	150
0:24:58	46	29,4	29	51	150
0:24:59	46	29,4	29	51	150
0:25:00	46	29,4	29	51	150
0:25:01	46	29,5	29	51	150
0:25:02	46	29,5	29	51	150
0:25:03	47	29,5	29	51	150
0:25:04	47	29,5	29	51	150
0:25:05	47	29,6	29	51	150
0:25:06	47	29,6	29	52	150
0:25:07	47	29,6	29	52	150
0:25:08	47	29,6	29	52	150
0:25:09	47	29,7	29	52	150
0:25:10	47	29,7	29	51	150
0:25:11	47	29,7	29	52	150
0:25:12	47	29,7	29	52	150
0:25:13	47	29,7	29	52	150
