Repository: ProgWizer/parser

File: project-root/data/Data Acquisition/Data Acquisition/2021 year (353)/21-054.txt (part 1 of 10)
--Test Summary--
Full Path and File Name	
Instrument Name	7322
Instrument Type	Model 7322 Consistometer - Variable Speed
Instrument Serial Number	
Test Start Date	30.03.2021
Test Start Time	10:42:48
Test Stop Date	30.03.2021
Test Stop Time	15:11:11
Test Length	4:28:23
Final Sample Time Offset	4:28:23
Controller Schedule Name	
Sampling Period	1 second
Comments	
Information	WellID	
Information	Customer	
Information	EngName	
Information	CementClass	
Information	CementMfr	
Information	Additives	
Information	Density	1500
Information	BHCT	15
Information	BHST	
Information	FluidLoss	
Information	JobType	
Calculated Value	Time_30Bc	4:18:37
Calculated Value	Time_70Bc	N/A
Calculated Value	Time_100Bc	N/A
Initial Temperature (°C)	29 °C
Final Temperature (°C)	14 °C
Initial Pressure (MPa)	0,5 MPa
Final Pressure (MPa)	0,2 MPa
Initial Consistency (Bc)	8 Bc
Final Consistency (Bc)	35 Bc
Initial Wall Temperature (°C)	20 °C
Final Wall Temperature (°C)	14 °C
Initial Motor Speed (RPM)	150 RPM
Final Motor Speed (RPM)	150 RPM
--Data--
Time (HH:MM:SS)	Temperature (°C)	Pressure (MPa)	Consistency (Bc)	Wall Temperature (°C)	Motor Speed (RPM)
0:00:00	29	0,5	8	20	150
0:00:01	29	0,5	8	20	150
0:00:02	29	0,5	8	20	150
0:00:03	29	0,5	8	19	150
0:00:04	29	0,5	8	20	150
0:00:05	29	0,5	8	19	150
0:00:06	29	0,5	8	20	150
0:00:07	29	0,5	8	19	150
0:00:08	29	0,5	8	19	150
0:00:09	29	0,5	8	19	150
0:00:10	29	0,5	8	19	150
0:00:11	29	0,5	8	19	150
0:00:12	29	0,5	8	19	150
0:00:13	29	0,5	8	19	150
0:00:14	29	0,5	8	19	150
0:00:15	29	0,5	8	19	150
0:00:16	29	0,5	8	19	150
0:00:17	29	0,5	8	19	150
0:00:18	29	0,5	8	19	150
0:00:19	29	0,5	8	19	150
0:00:20	29	0,5	8	19	150
0:00:21	29	0,5	8	19	150
0:00:22	29	0,5	8	19	150
0:00:23	29	0,5	8	19	150
0:00:24	29	0,5	8	19	150
0:00:25	29	0,5	8	19	150
0:00:26	29	0,5	8	19	150
0:00:27	29	0,5	8	19	150
0:00:28	29	0,5	8	19	150
0:00:29	29	0,5	8	19	150
0:00:30	29	0,5	8	19	150
0:00:31	29	0,5	8	19	150
0:00:32	29	0,5	8	19	150
0:00:33	29	0,5	8	19	150
0:00:34	29	0,5	8	19	150
0:00:35	29	0,5	8	19	150
0:00:36	29	0,5	8	19	150
0:00:37	29	0,5	8	19	150
0:00:38	29	0,5	8	19	150
0:00:39	29	0,5	8	19	150
0:00:40	29	0,5	8	19	150
0:00:41	29	0,5	8	19	150
0:00:42	29	0,5	8	19	150
0:00:43	29	0,5	8	19	150
0:00:44	29	0,5	8	19	150
0:00:45	29	0,5	8	19	150
0:00:46	29	0,5	8	19	150
0:00:47	29	0,5	8	19	150
0:00:48	29	0,5	8	19	150
0:00:49	29	0,5	8	19	150
0:00:50	29	0,5	8	19	150
0:00:51	29	0,5	8	19	150
0:00:52	29	0,5	8	19	150
0:00:53	28	0,5	8	19	150
0:00:54	28	0,5	8	19	150
0:00:55	28	0,5	8	19	150
0:00:56	28	0,5	8	19	150
0:00:57	28	0,5	8	19	150
0:00:58	28	0,5	8	19	150
0:00:59	28	0,5	8	19	150
0:01:00	28	0,5	8	19	150
0:01:01	28	0,5	8	19	150
0:01:02	28	0,5	8	19	150
0:01:03	28	0,5	8	19	150
0:01:04	28	0,5	8	19	150
0:01:05	28	0,5	8	19	150
0:01:06	28	0,5	8	19	150
0:01:07	28	0,5	8	19	150
0:01:08	28	0,5	8	19	150
0:01:09	28	0,5	8	19	150
0:01:10	28	0,5	8	18	150
0:01:11	28	0,5	8	19	150
0:01:12	28	0,5	8	18	150
0:01:13	28	0,5	8	18	150
0:01:14	28	0,5	8	18	150
0:01:15	28	0,5	8	18	150
0:01:16	28	0,5	8	19	150
0:01:17	28	0,5	8	18	150
0:01:18	28	0,5	8	18	150
0:01:19	28	0,5	8	18	150
0:01:20	28	0,5	8	19	150
0:01:21	28	0,5	8	18	150
0:01:22	28	0,5	8	18	150
0:01:23	28	0,5	8	18	150
0:01:24	28	0,5	8	18	150
0:01:25	28	0,5	8	18	150
0:01:26	28	0,5	8	18	150
0:01:27	28	0,5	8	18	150
0:01:28	28	0,5	8	18	150
0:01:29	28	0,5	8	18	150
0:01:30	28	0,5	8	18	150
0:01:31	28	0,5	8	18	150
0:01:32	28	0,5	8	18	150
0:01:33	28	0,5	8	18	150
0:01:34	28	0,5	8	18	150
0:01:35	28	0,5	8	18	150
0:01:36	28	0,5	8	18	150
0:01:37	28	0,5	8	18	150
0:01:38	28	0,5	8	18	150
0:01:39	28	0,5	8	18	150
0:01:40	28	0,5	8	18	150
0:01:41	28	0,5	8	18	150
0:01:42	28	0,5	8	18	150
0:01:43	28	0,5	8	18	150
0:01:44	28	0,5	8	18	150
0:01:45	28	0,5	8	18	150
0:01:46	28	0,5	8	18	150
0:01:47	28	0,5	8	18	150
0:01:48	28	0,5	8	18	150
0:01:49	28	0,5	8	18	150
0:01:50	28	0,5	8	18	150
0:01:51	28	0,5	8	18	150
0:01:52	28	0,5	8	18	150
0:01:53	28	0,5	8	18	150
0:01:54	28	0,5	8	18	150
0:01:55	28	0,5	8	18	150
0:01:56	28	0,5	8	18	150
0:01:57	28	0,5	8	18	150
0:01:58	28	0,5	8	18	150
0:01:59	28	0,5	8	18	150
0:02:00	28	0,5	8	18	150
0:02:01	28	0,5	8	18	150
0:02:02	28	0,5	8	18	150
0:02:03	28	0,5	8	18	150
0:02:04	28	0,5	8	18	150
0:02:05	27	0,5	8	18	150
0:02:06	27	0,5	8	18	150
0:02:07	27	0,5	8	18	150
0:02:08	27	0,5	8	18	150
0:02:09	27	0,5	8	18	150
0:02:10	27	0,5	8	18	150
0:02:11	27	0,5	8	18	150
0:02:12	27	0,5	8	18	150
0:02:13	27	0,5	8	18	150
0:02:14	27	0,5	8	18	150
0:02:15	27	0,5	8	18	150
0:02:16	27	0,5	8	18	150
0:02:17	27	0,5	8	18	150
0:02:18	27	0,5	8	18	150
0:02:19	27	0,5	8	18	150
0:02:20	27	0,5	8	18	150
0:02:21	27	0,5	8	18	150
0:02:22	27	0,5	8	18	150
0:02:23	27	0,5	8	18	150
0:02:24	27	0,5	8	18	150
0:02:25	27	0,5	8	18	150
0:02:26	27	0,5	8	18	150
0:02:27	27	0,5	8	18	150
0:02:28	27	0,5	8	18	150
0:02:29	27	0,5	8	18	150
0:02:30	27	0,5	8	18	150
0:02:31	27	0,5	8	18	150
0:02:32	27	0,5	8	18	150
0:02:33	27	0,5	8	18	150
0:02:34	27	0,5	8	18	150
0:02:35	27	0,5	8	18	150
0:02:36	27	0,5	8	18	150
0:02:37	27	0,5	8	18	150
0:02:38	27	0,5	8	18	150
0:02:39	27	0,5	8	18	150
0:02:40	27	0,5	8	18	150
0:02:41	27	0,5	8	18	150
0:02:42	27	0,5	8	18	150
0:02:43	27	0,5	8	18	150
0:02:44	27	0,5	8	18	150
0:02:45	27	0,5	8	18	150
0:02:46	27	0,5	8	18	150
0:02:47	27	0,5	8	18	150
0:02:48	27	0,5	8	18	150
0:02:49	27	0,5	8	18	150
0:02:50	27	0,5	8	18	150
0:02:51	27	0,5	8	18	150
0:02:52	27	0,5	8	18	150
0:02:53	27	0,5	8	18	150
0:02:54	27	0,5	8	18	150
0:02:55	27	0,5	8	18	150
0:02:56	27	0,5	8	18	150
0:02:57	27	0,5	8	18	150
0:02:58	27	0,5	8	18	150
0:02:59	27	0,5	8	18	150
0:03:00	27	0,5	8	18	150
0:03:01	27	0,5	8	18	150
0:03:02	27	0,5	8	18	150
0:03:03	27	0,5	8	18	150
0:03:04	27	0,5	8	18	150
0:03:05	27	0,5	8	18	150
0:03:06	26	0,5	8	18	150
0:03:07	26	0,5	8	18	150
0:03:08	26	0,5	8	18	150
0:03:09	26	0,5	8	18	150
0:03:10	26	0,5	8	18	150
0:03:11	26	0,5	8	18	150
0:03:12	26	0,5	8	18	150
0:03:13	26	0,5	8	18	150
0:03:14	26	0,5	8	18	150
0:03:15	26	0,5	8	18	150
0:03:16	26	0,5	8	18	150
0:03:17	26	0,5	8	18	150
0:03:18	26	0,5	8	18	150
0:03:19	26	0,5	8	18	150
0:03:20	26	0,5	8	18	150
0:03:21	26	0,5	8	18	150
0:03:22	26	0,5	8	18	150
0:03:23	26	0,5	8	18	150
0:03:24	26	0,5	8	18	150
0:03:25	26	0,5	8	18	150
0:03:26	26	0,5	8	18	150
0:03:27	26	0,5	8	18	150
0:03:28	26	0,5	8	18	150
0:03:29	26	0,5	8	18	150
0:03:30	26	0,5	8	18	150
0:03:31	26	0,5	8	18	150
0:03:32	26	0,5	8	18	150
0:03:33	26	0,5	8	18	150
0:03:34	26	0,5	8	18	150
0:03:35	26	0,5	8	18	150
0:03:36	26	0,5	8	18	150
0:03:37	26	0,5	8	18	150
0:03:38	26	0,5	8	18	150
0:03:39	26	0,5	8	18	150
0:03:40	26	0,5	8	18	150
0:03:41	26	0,5	8	18	150
0:03:42	26	0,5	8	18	150
0:03:43	26	0,5	8	18	150
0:03:44	26	0,5	8	18	150
0:03:45	26	0,5	8	18	150
0:03:46	26	0,5	8	18	150
0:03:47	26	0,5	8	18	150
0:03:48	26	0,5	8	18	150
0:03:49	26	0,5	8	18	150
0:03:50	26	0,5	8	18	150
0:03:51	26	0,5	8	18	150
0:03:52	26	0,5	8	18	150
0:03:53	26	0,5	8	18	150
0:03:54	26	0,5	8	18	150
0:03:55	26	0,5	8	18	150
0:03:56	26	0,5	8	18	150
0:03:57	26	0,5	8	17	150
0:03:58	26	0,5	8	18	150
0:03:59	26	0,5	8	18	150
0:04:00	26	0,5	8	18	150
0:04:01	26	0,5	8	17	150
0:04:02	26	0,5	8	18	150
0:04:03	26	0,5	8	18	150
0:04:04	26	0,5	8	18	150
0:04:05	26	0,5	8	18	150
0:04:06	26	0,5	8	18	150
0:04:07	26	0,5	8	18	150
0:04:08	25	0,5	8	18	150
0:04:09	25	0,5	8	18	150
0:04:10	25	0,5	8	17	150
0:04:11	25	0,5	8	18	150
0:04:12	25	0,5	8	18	150
0:04:13	25	0,5	8	17	150
0:04:14	25	0,5	8	18	150
0:04:15	25	0,5	8	18	150
0:04:16	25	0,5	8	18	150
0:04:17	25	0,5	8	17	150
0:04:18	25	0,5	8	18	150
0:04:19	25	0,5	8	18	150
0:04:20	25	0,5	8	18	150
0:04:21	25	0,5	8	17	150
0:04:22	25	0,5	8	17	150
0:04:23	25	0,5	8	17	150
0:04:24	25	0,5	8	17	150
0:04:25	25	0,5	8	17	150
0:04:26	25	0,5	8	17	150
0:04:27	25	0,5	8	17	150
0:04:28	25	0,5	8	17	150
0:04:29	25	0,5	8	17	150
0:04:30	25	0,5	8	18	150
0:04:31	25	0,5	8	17	150
0:04:32	25	0,5	8	17	150
0:04:33	25	0,5	8	17	150
0:04:34	25	0,5	8	17	150
0:04:35	25	0,5	8	17	150
0:04:36	25	0,5	8	17	150
0:04:37	25	0,5	8	17	150
0:04:38	25	0,5	8	17	150
0:04:39	25	0,5	8	17	150
0:04:40	25	0,5	8	17	150
0:04:41	25	0,5	8	17	150
0:04:42	25	0,5	8	17	150
0:04:43	25	0,5	8	17	150
0:04:44	25	0,5	8	17	150
0:04:45	25	0,5	8	18	150
0:04:46	25	0,5	8	17	150
0:04:47	25	0,5	8	18	150
0:04:48	25	0,5	8	17	150
0:04:49	25	0,5	8	18	150
0:04:50	25	0,5	8	17	150
0:04:51	25	0,5	8	17	150
0:04:52	25	0,5	8	17	150
0:04:53	25	0,5	8	17	150
0:04:54	25	0,5	8	17	150
0:04:55	25	0,5	8	17	150
0:04:56	25	0,5	8	17	150
0:04:57	25	0,5	8	17	150
0:04:58	25	0,5	8	17	150
0:04:59	25	0,5	8	17	150
0:05:00	25	0,5	8	17	150
0:05:01	25	0,5	8	17	150
0:05:02	25	0,5	8	17	150
0:05:03	25	0,5	8	17	150
0:05:04	25	0,5	8	17	150
0:05:05	25	0,5	8	17	150
0:05:06	25	0,5	8	17	150
0:05:07	25	0,5	8	17	150
0:05:08	25	0,5	8	17	150
0:05:09	25	0,5	8	17	150
0:05:10	25	0,5	8	17	150
0:05:11	25	0,5	8	17	150
0:05:12	25	0,5	8	17	150
0:05:13	25	0,5	8	17	150
0:05:14	25	0,5	8	17	150
0:05:15	25	0,5	8	17	150
0:05:16	25	0,5	8	17	150
0:05:17	25	0,5	8	17	150
0:05:18	25	0,5	8	17	150
0:05:19	25	0,5	8	17	150
0:05:20	25	0,5	8	17	150
0:05:21	25	0,5	9	17	150
0:05:22	25	0,5	9	17	150
0:05:23	25	0,5	9	17	150
0:05:24	24	0,5	9	17	150
0:05:25	24	0,5	9	17	150
0:05:26	24	0,5	9	17	150
0:05:27	24	0,5	8	17	150
0:05:28	24	0,5	9	17	150
0:05:29	24	0,5	8	17	150
0:05:30	24	0,5	9	17	150
0:05:31	24	0,5	9	17	150
0:05:32	24	0,5	9	17	150
0:05:33	24	0,5	9	17	150
0:05:34	24	0,5	9	17	150
0:05:35	24	0,5	9	17	150
0:05:36	24	0,5	9	17	150
0:05:37	24	0,5	9	17	150
0:05:38	24	0,5	9	17	150
0:05:39	24	0,5	9	17	150
0:05:40	24	0,5	9	17	150
0:05:41	24	0,5	9	17	150
0:05:42	24	0,5	9	17	150
0:05:43	24	0,5	9	17	150
0:05:44	24	0,5	9	17	150
0:05:45	24	0,5	9	17	150
0:05:46	24	0,5	9	17	150
0:05:47	24	0,5	9	17	150
0:05:48	24	0,5	9	17	150
0:05:49	24	0,5	9	17	150
0:05:50	24	0,5	9	17	150
0:05:51	24	0,5	9	17	150
0:05:52	24	0,5	9	17	150
0:05:53	24	0,5	9	17	150
0:05:54	24	0,5	9	17	150
0:05:55	24	0,5	9	17	150
0:05:56	24	0,5	9	17	150
0:05:57	24	0,5	9	17	150
0:05:58	24	0,5	9	17	150
0:05:59	24	0,5	9	17	150
0:06:00	24	0,5	9	17	150
0:06:01	24	0,5	9	17	150
0:06:02	24	0,5	9	17	150
0:06:03	24	0,5	9	17	150
0:06:04	24	0,5	9	17	150
0:06:05	24	0,5	9	17	150
0:06:06	24	0,5	9	17	150
0:06:07	24	0,5	9	17	150
0:06:08	24	0,5	9	17	150
0:06:09	24	0,5	9	17	150
0:06:10	24	0,5	9	17	150
0:06:11	24	0,5	9	17	150
0:06:12	24	0,5	9	17	150
0:06:13	24	0,5	9	17	150
0:06:14	24	0,5	9	17	150
0:06:15	24	0,5	9	17	150
0:06:16	24	0,5	9	17	150
0:06:17	24	0,5	9	17	150
0:06:18	24	0,5	9	17	150
0:06:19	24	0,5	9	17	150
0:06:20	24	0,5	9	17	150
0:06:21	24	0,5	9	17	150
0:06:22	24	0,5	9	17	150
0:06:23	24	0,5	9	17	150
0:06:24	24	0,5	9	17	150
0:06:25	24	0,5	9	17	150
0:06:26	24	0,5	9	17	150
0:06:27	24	0,5	9	17	150
0:06:28	24	0,5	9	17	150
0:06:29	24	0,5	9	17	150
0:06:30	24	0,5	9	17	150
0:06:31	24	0,5	9	17	150
0:06:32	24	0,5	9	17	150
0:06:33	24	0,5	9	17	150
0:06:34	24	0,5	9	17	150
0:06:35	24	0,5	9	17	150
0:06:36	24	0,5	9	17	150
0:06:37	24	0,5	9	17	150
0:06:38	23	0,5	9	17	150
0:06:39	23	0,5	9	17	150
0:06:40	23	0,5	9	17	150
0:06:41	23	0,5	9	17	150
0:06:42	23	0,5	9	17	150
0:06:43	23	0,5	9	17	150
0:06:44	23	0,5	9	17	150
0:06:45	23	0,5	9	17	150
0:06:46	23	0,5	9	17	150
0:06:47	23	0,5	9	17	150
0:06:48	23	0,5	9	17	150
0:06:49	23	0,5	9	17	150
0:06:50	23	0,5	9	17	150
0:06:51	23	0,5	9	17	150
0:06:52	23	0,5	9	17	150
0:06:53	23	0,5	9	17	150
0:06:54	23	0,5	9	17	150
0:06:55	23	0,5	9	17	150
0:06:56	23	0,5	9	17	150
0:06:57	23	0,5	9	17	150
0:06:58	23	0,5	9	17	150
0:06:59	23	0,5	9	17	150
0:07:00	23	0,5	9	17	150
0:07:01	23	0,5	9	17	150
0:07:02	23	0,5	9	17	150
0:07:03	23	0,5	9	17	150
0:07:04	23	0,5	9	17	150
0:07:05	23	0,5	9	17	150
0:07:06	23	0,5	9	17	150
0:07:07	23	0,5	9	17	150
0:07:08	23	0,5	9	17	150
0:07:09	23	0,5	9	17	150
0:07:10	23	0,5	9	17	150
0:07:11	23	0,5	9	17	150
0:07:12	23	0,5	9	17	150
0:07:13	23	0,5	9	17	150
0:07:14	23	0,5	9	17	150
0:07:15	23	0,5	9	17	150
0:07:16	23	0,5	9	17	150
0:07:17	23	0,5	9	17	150
0:07:18	23	0,5	9	17	150
0:07:19	23	0,5	9	17	150
0:07:20	23	0,5	9	17	150
0:07:21	23	0,5	9	17	150
0:07:22	23	0,5	9	17	150
0:07:23	23	0,5	9	17	150
0:07:24	23	0,5	9	17	150
0:07:25	23	0,5	9	17	150
0:07:26	23	0,5	9	17	150
0:07:27	23	0,5	9	17	150
0:07:28	23	0,5	9	17	150
0:07:29	23	0,5	9	17	150
0:07:30	23	0,5	9	17	150
0:07:31	23	0,5	9	17	150
0:07:32	23	0,5	9	17	150
0:07:33	23	0,5	9	17	150
0:07:34	23	0,5	9	17	150
0:07:35	23	0,5	9	17	150
0:07:36	23	0,5	9	17	150
0:07:37	23	0,5	9	17	150
0:07:38	23	0,5	9	17	150
0:07:39	23	0,5	9	17	150
0:07:40	23	0,5	9	17	150
0:07:41	23	0,5	9	17	150
0:07:42	23	0,5	9	17	150
0:07:43	23	0,5	9	17	150
0:07:44	23	0,5	9	17	150
0:07:45	23	0,5	9	17	150
0:07:46	23	0,5	9	17	150
0:07:47	23	0,5	9	17	150
0:07:48	23	0,5	9	17	150
0:07:49	23	0,5	9	17	150
0:07:50	23	0,5	9	17	150
0:07:51	23	0,5	9	17	150
0:07:52	23	0,5	9	17	150
0:07:53	23	0,5	9	17	150
0:07:54	23	0,5	9	17	150
0:07:55	23	0,5	9	17	150
0:07:56	23	0,5	9	17	150
0:07:57	23	0,5	9	17	150
0:07:58	23	0,5	9	17	150
0:07:59	23	0,5	9	17	150
0:08:00	23	0,5	9	17	150
0:08:01	23	0,5	9	17	150
0:08:02	23	0,5	9	17	150
0:08:03	23	0,5	9	17	150
0:08:04	23	0,5	9	17	150
0:08:05	23	0,5	9	17	150
0:08:06	23	0,5	9	17	150
0:08:07	23	0,5	9	17	150
0:08:08	23	0,5	9	17	150
0:08:09	23	0,5	9	17	150
0:08:10	23	0,5	9	17	150
0:08:11	23	0,5	9	17	150
0:08:12	23	0,5	9	17	150
0:08:13	22	0,5	9	17	150
0:08:14	22	0,5	9	17	150
0:08:15	22	0,5	9	17	150
0:08:16	22	0,5	9	17	150
0:08:17	22	0,5	9	17	150
0:08:18	22	0,5	9	17	150
0:08:19	22	0,5	9	17	150
0:08:20	22	0,5	9	17	150
0:08:21	22	0,5	9	17	150
0:08:22	22	0,5	9	17	150
0:08:23	22	0,5	9	17	150
0:08:24	22	0,5	9	17	150
0:08:25	22	0,5	9	17	150
0:08:26	22	0,5	9	17	150
0:08:27	22	0,5	9	17	150
0:08:28	22	0,5	9	17	150
0:08:29	22	0,5	9	17	150
0:08:30	22	0,5	9	17	150
0:08:31	22	0,5	10	17	150
0:08:32	22	0,5	10	17	150
0:08:33	22	0,5	10	17	150
0:08:34	22	0,5	10	17	150
0:08:35	22	0,5	10	17	150
0:08:36	22	0,5	10	17	150
0:08:37	22	0,5	10	17	150
0:08:38	22	0,5	10	17	150
0:08:39	22	0,5	10	17	150
0:08:40	22	0,5	10	17	150
0:08:41	22	0,5	10	17	150
0:08:42	22	0,5	10	17	150
0:08:43	22	0,5	10	17	150
0:08:44	22	0,5	10	17	150
0:08:45	22	0,5	10	17	150
0:08:46	22	0,5	10	17	150
0:08:47	22	0,5	10	17	150
0:08:48	22	0,5	10	17	150
0:08:49	22	0,5	10	17	150
0:08:50	22	0,5	10	17	150
0:08:51	22	0,5	10	17	150
0:08:52	22	0,5	10	17	150
0:08:53	22	0,5	10	17	150
0:08:54	22	0,5	10	17	150
0:08:55	22	0,5	10	17	150
0:08:56	22	0,5	10	17	150
0:08:57	22	0,5	10	17	150
0:08:58	22	0,5	10	17	150
0:08:59	22	0,5	10	17	150
0:09:00	22	0,5	10	17	150
0:09:01	22	0,5	10	17	150
0:09:02	22	0,5	10	17	150
0:09:03	22	0,5	10	17	150
0:09:04	22	0,5	10	17	150
0:09:05	22	0,5	10	17	150
0:09:06	22	0,5	10	17	150
0:09:07	22	0,5	10	17	150
0:09:08	22	0,5	10	17	150
0:09:09	22	0,5	10	17	150
0:09:10	22	0,5	10	17	150
0:09:11	22	0,5	10	17	150
0:09:12	22	0,5	10	17	150
0:09:13	22	0,5	10	17	150
0:09:14	22	0,5	10	17	150
0:09:15	22	0,5	10	17	150
0:09:16	22	0,5	10	17	150
0:09:17	22	0,5	10	17	150
0:09:18	22	0,5	10	17	150
0:09:19	22	0,5	10	17	150
0:09:20	22	0,5	10	17	150
0:09:21	22	0,5	10	17	150
0:09:22	22	0,5	10	17	150
0:09:23	22	0,5	10	17	150
0:09:24	22	0,5	10	17	150
0:09:25	22	0,5	10	17	150
0:09:26	22	0,5	10	17	150
0:09:27	22	0,5	10	17	150
0:09:28	22	0,5	10	17	150
0:09:29	22	0,5	10	17	150
0:09:30	22	0,5	10	17	150
0:09:31	22	0,5	10	17	150
0:09:32	22	0,5	10	17	150
0:09:33	22	0,5	10	17	150
0:09:34	22	0,5	10	17	150
0:09:35	22	0,5	10	17	150
0:09:36	22	0,5	10	17	150
0:09:37	22	0,5	10	17	150
0:09:38	22	0,5	10	17	150
0:09:39	22	0,5	10	17	150
0:09:40	22	0,5	10	17	150
0:09:41	22	0,5	10	17	150
0:09:42	22	0,5	10	17	150
0:09:43	22	0,5	10	17	150
0:09:44	22	0,5	10	17	150
0:09:45	22	0,5	10	17	150
0:09:46	22	0,5	10	17	150
0:09:47	22	0,5	10	17	150
0:09:48	22	0,5	10	17	150
0:09:49	22	0,5	10	17	150
0:09:50	22	0,5	10	17	150
0:09:51	22	0,5	10	17	150
0:09:52	22	0,5	10	17	150
0:09:53	22	0,5	10	17	150
0:09:54	22	0,5	10	17	150
0:09:55	22	0,5	10	17	150
0:09:56	22	0,5	10	17	150
0:09:57	22	0,5	10	17	150
0:09:58	22	0,5	10	17	150
0:09:59	22	0,5	10	17	150
0:10:00	22	0,5	10	17	150
0:10:01	22	0,5	10	17	150
0:10:02	22	0,5	10	17	150
0:10:03	21	0,5	10	17	150
0:10:04	21	0,5	10	17	150
0:10:05	21	0,5	10	17	150
0:10:06	21	0,5	10	17	150
0:10:07	21	0,5	10	17	150
0:10:08	21	0,5	10	17	150
0:10:09	21	0,5	10	17	150
0:10:10	21	0,5	10	17	150
0:10:11	21	0,5	10	17	150
0:10:12	21	0,5	10	17	150
0:10:13	21	0,5	10	17	150
0:10:14	21	0,5	10	17	150
0:10:15	21	0,5	10	17	150
0:10:16	21	0,5	10	16	150
0:10:17	21	0,5	10	17	150
0:10:18	21	0,5	10	17	150
0:10:19	21	0,5	10	17	150
0:10:20	21	0,5	10	17	150
0:10:21	21	0,5	10	17	150
0:10:22	21	0,5	10	17	150
0:10:23	21	0,5	10	17	150
0:10:24	21	0,5	10	17	150
0:10:25	21	0,5	10	17	150
0:10:26	21	0,5	10	17	150
0:10:27	21	0,5	10	17	150
0:10:28	21	0,5	10	17	150
0:10:29	21	0,5	10	17	150
0:10:30	21	0,5	11	17	150
0:10:31	21	0,5	11	16	150
0:10:32	21	0,5	11	17	150
0:10:33	21	0,5	11	17	150
0:10:34	21	0,5	11	17	150
0:10:35	21	0,5	11	17	150
0:10:36	21	0,5	11	16	150
0:10:37	21	0,5	11	17	150
0:10:38	21	0,5	11	17	150
0:10:39	21	0,5	11	17	150
0:10:40	21	0,5	11	16	150
0:10:41	21	0,5	11	17	150
0:10:42	21	0,5	11	17	150
0:10:43	21	0,5	11	16	150
0:10:44	21	0,5	11	17	150
0:10:45	21	0,5	11	17	150
0:10:46	21	0,5	11	17	150
0:10:47	21	0,5	11	17	150
0:10:48	21	0,5	11	17	150
0:10:49	21	0,5	11	17	150
0:10:50	21	0,5	11	16	150
0:10:51	21	0,5	11	16	150
0:10:52	21	0,5	11	17	150
0:10:53	21	0,5	11	17	150
0:10:54	21	0,5	11	17	150
0:10:55	21	0,5	11	17	150
0:10:56	21	0,5	11	17	150
0:10:57	21	0,5	11	17	150
0:10:58	21	0,5	11	17	150
0:10:59	21	0,5	11	16	150
0:11:00	21	0,5	11	17	150
0:11:01	21	0,5	11	16	150
0:11:02	21	0,5	11	16	150
0:11:03	21	0,5	11	17	150
0:11:04	21	0,5	11	17	150
0:11:05	21	0,5	11	17	150
0:11:06	21	0,5	11	16	150
0:11:07	21	0,5	11	16	150
0:11:08	21	0,5	11	17	150
0:11:09	21	0,5	11	17	150
0:11:10	21	0,5	11	16	150
0:11:11	21	0,5	11	16	150
0:11:12	21	0,5	11	17	150
0:11:13	21	0,5	11	16	150
0:11:14	21	0,5	11	16	150
0:11:15	21	0,5	11	16	150
0:11:16	21	0,5	11	16	150
0:11:17	21	0,5	11	16	150
0:11:18	21	0,5	11	16	150
0:11:19	21	0,5	11	16	150
0:11:20	21	0,5	11	17	150
0:11:21	21	0,5	11	17	150
0:11:22	21	0,5	11	17	150
0:11:23	21	0,5	11	16	150
0:11:24	21	0,5	11	16	150
0:11:25	21	0,5	11	16	150
0:11:26	21	0,5	11	16	150
0:11:27	21	0,5	11	16	150
0:11:28	21	0,5	11	16	150
0:11:29	21	0,5	11	16	150
0:11:30	21	0,5	11	16	150
0:11:31	21	0,5	11	16	150
0:11:32	21	0,5	11	16	150
0:11:33	21	0,5	11	16	150
0:11:34	21	0,5	11	16	150
0:11:35	21	0,5	11	16	150
0:11:36	21	0,5	11	16	150
0:11:37	21	0,5	11	17	150
0:11:38	21	0,5	11	16	150
0:11:39	21	0,5	11	16	150
0:11:40	21	0,5	11	16	150
0:11:41	21	0,5	11	16	150
0:11:42	21	0,5	11	16	150
0:11:43	21	0,5	11	16	150
0:11:44	21	0,5	11	16	150
0:11:45	21	0,5	11	16	150
0:11:46	21	0,5	11	16	150
0:11:47	21	0,5	11	16	150
0:11:48	21	0,5	11	16	150
0:11:49	21	0,5	11	17	150
0:11:50	21	0,5	11	16	150
0:11:51	21	0,5	11	16	150
0:11:52	21	0,5	11	16	150
0:11:53	21	0,5	11	16	150
0:11:54	21	0,5	11	16	150
0:11:55	21	0,5	11	16	150
0:11:56	21	0,5	11	16	150
0:11:57	21	0,5	11	16	150
0:11:58	21	0,5	11	17	150
0:11:59	21	0,5	11	16	150
0:12:00	21	0,5	11	16	150
0:12:01	20	0,5	11	16	150
0:12:02	20	0,5	11	16	150
0:12:03	20	0,5	11	16	150
0:12:04	20	0,5	11	16	150
0:12:05	20	0,5	11	16	150
0:12:06	20	0,5	11	16	150
0:12:07	20	0,5	11	16	150
0:12:08	20	0,5	11	16	150
0:12:09	20	0,5	11	16	150
0:12:10	20	0,5	11	16	150
0:12:11	20	0,5	11	16	150
0:12:12	20	0,5	11	16	150
0:12:13	20	0,5	11	16	150
0:12:14	20	0,5	11	16	150
0:12:15	20	0,5	11	16	150
0:12:16	20	0,5	11	16	150
0:12:17	20	0,5	11	16	150
0:12:18	20	0,5	11	16	150
0:12:19	20	0,5	11	16	150
0:12:20	20	0,5	11	16	150
0:12:21	20	0,5	11	16	150
0:12:22	20	0,5	11	16	150
0:12:23	20	0,5	11	16	150
0:12:24	20	0,5	11	16	150
0:12:25	20	0,5	11	16	150
0:12:26	20	0,5	11	16	150
0:12:27	20	0,5	11	16	150
0:12:28	20	0,5	11	16	150
0:12:29	20	0,5	11	16	150
0:12:30	20	0,5	11	16	150
0:12:31	20	0,5	11	16	150
0:12:32	20	0,5	11	16	150
0:12:33	20	0,5	11	16	150
0:12:34	20	0,5	11	16	150
0:12:35	20	0,5	11	16	150
0:12:36	20	0,5	11	16	150
0:12:37	20	0,5	11	16	150
0:12:38	20	0,5	11	16	150
0:12:39	20	0,5	11	16	150
0:12:40	20	0,5	11	16	150
0:12:41	20	0,5	11	16	150
0:12:42	20	0,5	11	16	150
0:12:43	20	0,5	11	16	150
0:12:44	20	0,5	11	16	150
0:12:45	20	0,5	11	16	150
0:12:46	20	0,5	11	16	150
0:12:47	20	0,5	11	16	150
0:12:48	20	0,5	11	16	150
0:12:49	20	0,5	11	16	150
0:12:50	20	0,5	11	16	150
0:12:51	20	0,5	11	16	150
0:12:52	20	0,5	11	16	150
0:12:53	20	0,5	11	16	150
0:12:54	20	0,5	11	16	150
0:12:55	20	0,5	11	16	150
0:12:56	20	0,5	11	16	150
0:12:57	20	0,5	11	16	150
0:12:58	20	0,5	11	16	150
0:12:59	20	0,5	11	16	150
0:13:00	20	0,5	11	16	150
0:13:01	20	0,5	11	16	150
0:13:02	20	0,5	11	16	150
0:13:03	20	0,5	11	16	150
0:13:04	20	0,5	11	16	150
0:13:05	20	0,5	11	16	150
0:13:06	20	0,5	11	16	150
0:13:07	20	0,5	11	16	150
0:13:08	20	0,5	11	16	150
0:13:09	20	0,5	11	16	150
0:13:10	20	0,5	11	16	150
0:13:11	20	0,5	11	16	150
0:13:12	20	0,5	11	16	150
0:13:13	20	0,5	11	16	150
0:13:14	20	0,5	11	16	150
0:13:15	20	0,5	11	16	150
0:13:16	20	0,5	11	16	150
0:13:17	20	0,5	11	16	150
0:13:18	20	0,5	11	16	150
0:13:19	20	0,5	11	16	150
0:13:20	20	0,5	11	16	150
0:13:21	20	0,5	11	16	150
0:13:22	20	0,5	11	16	150
0:13:23	20	0,5	11	16	150
0:13:24	20	0,5	11	16	150
0:13:25	20	0,5	11	16	150
0:13:26	20	0,5	11	16	150
0:13:27	20	0,5	11	16	150
0:13:28	20	0,5	11	16	150
0:13:29	20	0,5	11	16	150
0:13:30	20	0,5	11	16	150
0:13:31	20	0,5	11	16	150
0:13:32	20	0,5	11	16	150
0:13:33	20	0,5	11	16	150
0:13:34	20	0,5	11	16	150
0:13:35	20	0,5	11	16	150
0:13:36	20	0,5	11	16	150
0:13:37	20	0,5	11	16	150
0:13:38	20	0,5	11	16	150
0:13:39	20	0,5	11	16	150
0:13:40	20	0,5	11	16	150
0:13:41	20	0,5	11	16	150
0:13:42	20	0,5	11	16	150
0:13:43	20	0,5	11	16	150
0:13:44	20	0,5	11	16	150
0:13:45	20	0,5	11	16	150
0:13:46	20	0,5	11	16	150
0:13:47	20	0,5	11	16	150
0:13:48	20	0,5	11	16	150
0:13:49	20	0,5	11	16	150
0:13:50	20	0,5	11	16	150
0:13:51	20	0,5	11	16	150
0:13:52	20	0,5	11	16	150
0:13:53	20	0,5	11	16	150
0:13:54	20	0,5	11	16	150
0:13:55	20	0,5	11	16	150
0:13:56	20	0,5	11	16	150
0:13:57	20	0,5	11	16	150
0:13:58	20	0,5	11	16	150
0:13:59	20	0,5	11	16	150
0:14:00	20	0,5	11	16	150
0:14:01	20	0,5	11	16	150
0:14:02	20	0,5	11	16	150
0:14:03	20	0,5	11	16	150
0:14:04	20	0,5	11	16	150
0:14:05	20	0,5	11	16	150
0:14:06	20	0,5	11	16	150
0:14:07	20	0,5	11	16	150
0:14:08	20	0,5	11	16	150
0:14:09	20	0,5	11	16	150
0:14:10	20	0,5	11	16	150
0:14:11	20	0,5	11	16	150
0:14:12	20	0,5	11	16	150
0:14:13	20	0,5	11	16	150
0:14:14	20	0,5	11	16	150
0:14:15	20	0,5	11	16	150
0:14:16	20	0,5	11	16	150
0:14:17	20	0,5	11	16	150
0:14:18	20	0,5	11	16	150
0:14:19	20	0,5	11	16	150
0:14:20	20	0,5	11	16	150
0:14:21	20	0,5	11	16	150
0:14:22	20	0,5	11	16	150
0:14:23	20	0,5	11	16	150
0:14:24	20	0,5	11	16	150
0:14:25	20	0,5	11	16	150
0:14:26	20	0,5	11	16	150
0:14:27	20	0,5	11	16	150
0:14:28	20	0,5	11	16	150
0:14:29	20	0,5	11	16	150
0:14:30	20	0,5	11	16	150
0:14:31	19	0,5	11	16	150
0:14:32	20	0,5	11	16	150
0:14:33	20	0,5	11	16	150
0:14:34	19	0,5	11	16	150
0:14:35	19	0,5	11	16	150
0:14:36	19	0,5	11	16	150
0:14:37	19	0,5	11	16	150
0:14:38	19	0,5	11	16	150
0:14:39	19	0,5	11	16	150
0:14:40	19	0,5	11	16	150
0:14:41	19	0,5	11	16	150
0:14:42	19	0,5	11	16	150
0:14:43	19	0,5	11	16	150
0:14:44	19	0,5	11	16	150
0:14:45	19	0,5	11	16	150
0:14:46	19	0,5	11	16	150
0:14:47	19	0,5	11	16	150
0:14:48	19	0,5	11	16	150
0:14:49	19	0,5	11	16	150
0:14:50	19	0,5	11	16	150
0:14:51	19	0,5	11	16	150
0:14:52	19	0,5	11	16	150
0:14:53	19	0,5	11	16	150
0:14:54	19	0,5	11	16	150
0:14:55	19	0,5	11	16	150
0:14:56	19	0,5	11	16	150
0:14:57	19	0,5	11	16	150
0:14:58	19	0,5	11	16	150
0:14:59	19	0,5	11	16	150
0:15:00	19	0,5	11	16	150
0:15:01	19	0,5	11	16	150
0:15:02	19	0,5	11	16	150
0:15:03	19	0,5	11	16	150
0:15:04	19	0,5	11	16	150
0:15:05	19	0,5	11	16	150
0:15:06	19	0,5	11	16	150
0:15:07	19	0,5	11	16	150
0:15:08	19	0,5	11	16	150
0:15:09	19	0,5	11	16	150
0:15:10	19	0,5	11	16	150
0:15:11	19	0,5	11	16	150
0:15:12	19	0,5	11	16	150
0:15:13	19	0,5	11	16	150
0:15:14	19	0,5	11	16	150
0:15:15	19	0,5	11	16	150
0:15:16	19	0,5	11	16	150
0:15:17	19	0,5	11	16	150
0:15:18	19	0,5	11	16	150
0:15:19	19	0,5	11	16	150
0:15:20	19	0,5	11	16	150
0:15:21	19	0,5	11	16	150
0:15:22	19	0,5	11	16	150
0:15:23	19	0,5	12	16	150
0:15:24	19	0,5	11	16	150
0:15:25	19	0,5	11	16	150
0:15:26	19	0,5	11	16	150
0:15:27	19	0,5	11	16	150
0:15:28	19	0,5	11	16	150
0:15:29	19	0,5	12	16	150
0:15:30	19	0,5	11	16	150
0:15:31	19	0,5	12	16	150
0:15:32	19	0,5	12	16	150
0:15:33	19	0,5	12	16	150
0:15:34	19	0,5	11	16	150
0:15:35	19	0,5	12	16	150
0:15:36	19	0,5	11	16	150
0:15:37	19	0,5	12	16	150
0:15:38	19	0,5	11	16	150
0:15:39	19	0,5	12	16	150
0:15:40	19	0,5	12	16	150
0:15:41	19	0,5	12	16	150
0:15:42	19	0,5	12	16	150
0:15:43	19	0,5	12	16	150
0:15:44	19	0,5	12	16	150
0:15:45	19	0,5	12	16	150
0:15:46	19	0,5	11	16	150
0:15:47	19	0,5	11	16	150
0:15:48	19	0,5	12	16	150
0:15:49	19	0,4	12	16	150
0:15:50	19	0,4	12	16	150
0:15:51	19	0,4	12	16	150
0:15:52	19	0,4	12	16	150
0:15:53	19	0,5	12	16	150
0:15:54	19	0,5	12	16	150
0:15:55	19	0,5	12	16	150
0:15:56	19	0,5	12	16	150
0:15:57	19	0,5	12	16	150
0:15:58	19	0,5	12	16	150
0:15:59	19	0,5	12	16	150
0:16:00	19	0,5	12	16	150
0:16:01	19	0,5	12	16	150
0:16:02	19	0,5	12	16	150
0:16:03	19	0,5	12	16	150
0:16:04	19	0,5	12	16	150
0:16:05	19	0,5	12	16	150
0:16:06	19	0,5	12	16	150
0:16:07	19	0,5	12	16	150
0:16:08	19	0,5	12	16	150
0:16:09	19	0,5	12	16	150
0:16:10	19	0,4	12	16	150
0:16:11	19	0,4	12	16	150
0:16:12	19	0,5	12	16	150
0:16:13	19	0,5	12	16	150
0:16:14	19	0,5	12	16	150
0:16:15	19	0,5	12	16	150
0:16:16	19	0,5	12	16	150
0:16:17	19	0,5	12	16	150
0:16:18	19	0,5	12	16	150
0:16:19	19	0,4	12	16	150
0:16:20	19	0,4	12	16	150
0:16:21	19	0,4	12	16	150
0:16:22	19	0,5	12	16	150
0:16:23	19	0,5	12	16	150
0:16:24	19	0,5	12	16	150
0:16:25	19	0,5	12	16	150
0:16:26	19	0,5	12	16	150
0:16:27	19	0,5	12	16	150
0:16:28	19	0,5	12	16	150
0:16:29	19	0,4	12	16	150
0:16:30	19	0,4	12	16	150
0:16:31	19	0,4	12	16	150
0:16:32	19	0,4	12	16	150
0:16:33	19	0,5	12	16	150
0:16:34	19	0,5	12	16	150
0:16:35	19	0,4	12	16	150
0:16:36	19	0,4	12	16	150
0:16:37	19	0,4	12	16	150
0:16:38	19	0,5	12	16	150
0:16:39	19	0,5	12	16	150
0:16:40	19	0,4	12	16	150
0:16:41	19	0,4	12	16	150
0:16:42	19	0,4	12	16	150
0:16:43	19	0,5	12	16	150
0:16:44	19	0,5	12	16	150
0:16:45	19	0,4	12	16	150
0:16:46	19	0,5	12	16	150
0:16:47	19	0,5	12	16	150
0:16:48	19	0,5	12	16	150
0:16:49	19	0,5	12	16	150
0:16:50	19	0,4	12	16	150
0:16:51	19	0,4	12	16	150
0:16:52	19	0,4	12	16	150
0:16:53	19	0,4	12	16	150
0:16:54	19	0,5	12	16	150
0:16:55	19	0,5	12	16	150
0:16:56	19	0,5	12	16	150
0:16:57	19	0,5	12	16	150
0:16:58	19	0,5	12	16	150
0:16:59	19	0,5	12	16	150
0:17:00	19	0,5	12	16	150
0:17:01	19	0,4	12	16	150
0:17:02	19	0,4	12	16	150
0:17:03	19	0,4	12	16	150
0:17:04	19	0,4	12	16	150
0:17:05	19	0,4	12	16	150
0:17:06	19	0,5	12	16	150
0:17:07	19	0,5	12	16	150
0:17:08	19	0,5	12	16	150
0:17:09	19	0,5	12	16	150
0:17:10	19	0,5	12	16	150
0:17:11	19	0,5	12	16	150
0:17:12	19	0,4	12	16	150
0:17:13	19	0,4	12	16	150
0:17:14	19	0,4	12	16	150
0:17:15	19	0,4	12	16	150
0:17:16	19	0,4	12	16	150
0:17:17	19	0,5	12	16	150
0:17:18	19	0,4	12	16	150
0:17:19	19	0,4	12	16	150
0:17:20	19	0,5	12	16	150
0:17:21	19	0,5	12	16	150
0:17:22	19	0,5	12	16	150
0:17:23	19	0,5	12	16	150
0:17:24	19	0,5	12	16	150
0:17:25	19	0,5	12	16	150
0:17:26	19	0,5	12	16	150
0:17:27	19	0,5	12	16	150
0:17:28	19	0,5	12	16	150
0:17:29	19	0,5	12	16	150
0:17:30	19	0,5	12	16	150
0:17:31	19	0,5	12	16	150
0:17:32	19	0,4	12	16	150
0:17:33	19	0,4	12	16	150
0:17:34	19	0,4	12	16	150
0:17:35	19	0,5	12	16	150
0:17:36	19	0,4	12	16	150
0:17:37	19	0,4	12	16	150
0:17:38	19	0,4	12	16	150
0:17:39	19	0,5	12	16	150
0:17:40	19	0,5	12	16	150
0:17:41	19	0,5	12	16	150
0:17:42	19	0,5	12	16	150
0:17:43	19	0,5	12	16	150
0:17:44	19	0,5	12	16	150
0:17:45	19	0,5	12	16	150
0:17:46	19	0,4	12	16	150
0:17:47	19	0,4	12	16	150
0:17:48	19	0,4	12	16	150
0:17:49	19	0,4	12	16	150
0:17:50	19	0,4	12	16	150
0:17:51	19	0,5	12	16	150
0:17:52	19	0,4	12	16	150
0:17:53	19	0,5	12	16	150
0:17:54	19	0,5	12	16	150
0:17:55	19	0,4	12	16	150
0:17:56	19	0,5	12	16	150
0:17:57	18	0,4	12	16	150
0:17:58	19	0,4	12	16	150
0:17:59	19	0,4	12	16	150
0:18:00	18	0,5	12	16	150
0:18:01	18	0,4	12	16	150
0:18:02	18	0,5	12	16	150
0:18:03	18	0,5	12	16	150
0:18:04	18	0,4	12	16	150
0:18:05	18	0,4	12	16	150
0:18:06	18	0,4	12	16	150
0:18:07	18	0,4	12	16	150
0:18:08	18	0,5	12	16	150
0:18:09	18	0,5	12	16	150
0:18:10	18	0,4	12	16	150
0:18:11	18	0,4	12	16	150
0:18:12	18	0,4	12	16	150
0:18:13	18	0,4	12	16	150
0:18:14	18	0,4	12	16	150
0:18:15	18	0,4	12	16	150
0:18:16	18	0,4	12	16	150
0:18:17	18	0,4	12	16	150
0:18:18	18	0,4	12	16	150
0:18:19	18	0,4	12	16	150
0:18:20	18	0,4	12	16	150
0:18:21	18	0,4	12	16	150
0:18:22	18	0,4	12	16	150
0:18:23	18	0,4	12	16	150
0:18:24	18	0,4	12	16	150
0:18:25	18	0,4	12	16	150
0:18:26	18	0,4	12	16	150
0:18:27	18	0,4	12	16	150
0:18:28	18	0,4	12	16	150
0:18:29	18	0,4	12	16	150
0:18:30	18	0,4	12	16	150
0:18:31	18	0,4	12	16	150
0:18:32	18	0,4	12	16	150
0:18:33	18	0,4	12	16	150
0:18:34	18	0,4	12	16	150
0:18:35	18	0,4	12	16	150
0:18:36	18	0,4	12	16	150
0:18:37	18	0,4	12	16	150
0:18:38	18	0,4	12	16	150
0:18:39	18	0,4	12	16	150
0:18:40	18	0,4	12	16	150
0:18:41	18	0,4	12	16	150
0:18:42	18	0,4	12	16	150
0:18:43	18	0,4	12	16	150
0:18:44	18	0,4	12	16	150
0:18:45	18	0,4	12	16	150
0:18:46	18	0,4	12	16	150
0:18:47	18	0,4	12	16	150
0:18:48	18	0,4	12	16	150
0:18:49	18	0,4	12	16	150
0:18:50	18	0,4	12	16	150
0:18:51	18	0,4	12	16	150
0:18:52	18	0,5	12	16	150
0:18:53	18	0,4	12	16	150
0:18:54	18	0,4	12	16	150
0:18:55	18	0,4	12	16	150
0:18:56	18	0,4	12	16	150
0:18:57	18	0,4	12	16	150
0:18:58	18	0,4	12	16	150
0:18:59	18	0,4	12	16	150
0:19:00	18	0,5	12	16	150
0:19:01	18	0,4	12	16	150
0:19:02	18	0,4	12	16	150
0:19:03	18	0,4	12	16	150
0:19:04	18	0,4	12	16	150
0:19:05	18	0,4	12	16	150
0:19:06	18	0,4	12	16	150
0:19:07	18	0,4	12	16	150
0:19:08	18	0,4	12	16	150
0:19:09	18	0,4	12	16	150
0:19:10	18	0,4	12	16	150
0:19:11	18	0,4	12	16	150
0:19:12	18	0,4	12	16	150
0:19:13	18	0,4	12	16	150
0:19:14	18	0,4	12	16	150
0:19:15	18	0,4	12	16	150
0:19:16	18	0,4	12	16	150
0:19:17	18	0,4	12	16	150
0:19:18	18	0,4	12	16	150
0:19:19	18	0,4	12	16	150
0:19:20	18	0,4	12	16	150
0:19:21	18	0,4	12	16	150
0:19:22	18	0,4	12	16	150
0:19:23	18	0,4	12	16	150
0:19:24	18	0,4	12	16	150
0:19:25	18	0,4	12	16	150
0:19:26	18	0,4	12	16	150
0:19:27	18	0,4	12	16	150
0:19:28	18	0,4	12	16	150
0:19:29	18	0,4	12	16	150
0:19:30	18	0,4	12	16	150
0:19:31	18	0,4	12	16	150
0:19:32	18	0,4	12	16	150
0:19:33	18	0,4	12	16	150
0:19:34	18	0,4	12	16	150
0:19:35	18	0,4	12	16	150
0:19:36	18	0,4	12	16	150
0:19:37	18	0,4	12	16	150
0:19:38	18	0,4	12	16	150
0:19:39	18	0,4	12	16	150
0:19:40	18	0,4	12	16	150
0:19:41	18	0,4	12	16	150
0:19:42	18	0,4	12	16	150
0:19:43	18	0,4	12	16	150
0:19:44	18	0,4	12	16	150
0:19:45	18	0,4	12	16	150
0:19:46	18	0,4	12	16	150
0:19:47	18	0,4	12	16	150
0:19:48	18	0,4	12	16	150
0:19:49	18	0,4	12	16	150
0:19:50	18	0,4	12	16	150
0:19:51	18	0,4	12	16	150
0:19:52	18	0,4	12	16	150
0:19:53	18	0,4	12	16	150
0:19:54	18	0,4	12	16	150
0:19:55	18	0,4	12	16	150
0:19:56	18	0,4	12	16	150
0:19:57	18	0,4	12	16	150
0:19:58	18	0,4	12	16	150
0:19:59	18	0,4	12	16	150
0:20:00	18	0,4	12	16	150
0:20:01	18	0,4	12	16	150
0:20:02	18	0,4	12	16	150
0:20:03	18	0,4	12	16	150
0:20:04	18	0,4	12	16	150
0:20:05	18	0,4	12	16	150
0:20:06	18	0,4	12	16	150
0:20:07	18	0,4	12	16	150
0:20:08	18	0,4	12	16	150
0:20:09	18	0,4	12	16	150
0:20:10	18	0,4	12	16	150
0:20:11	18	0,4	12	16	150
0:20:12	18	0,4	12	16	150
0:20:13	18	0,4	12	16	150
0:20:14	18	0,4	12	16	150
0:20:15	18	0,4	12	16	150
0:20:16	18	0,4	12	16	150
0:20:17	18	0,4	12	16	150
0:20:18	18	0,4	12	16	150
0:20:19	18	0,4	12	16	150
0:20:20	18	0,4	12	16	150
0:20:21	18	0,4	12	16	150
0:20:22	18	0,4	12	16	150
0:20:23	18	0,4	12	16	150
0:20:24	18	0,4	12	16	150
0:20:25	18	0,4	12	16	150
0:20:26	18	0,4	12	16	150
0:20:27	18	0,4	12	16	150
0:20:28	18	0,4	12	16	150
0:20:29	18	0,4	12	16	150
0:20:30	18	0,4	12	16	150
0:20:31	18	0,4	12	16	150
0:20:32	18	0,4	12	16	150
0:20:33	18	0,4	12	16	150
0:20:34	18	0,4	12	16	150
0:20:35	18	0,4	12	16	150
0:20:36	18	0,4	12	15	150
0:20:37	18	0,4	12	16	150
0:20:38	18	0,4	12	16	150
0:20:39	18	0,4	12	16	150
0:20:40	18	0,4	12	16	150
0:20:41	18	0,4	12	16	150
0:20:42	18	0,4	12	15	150
0:20:43	18	0,4	12	16	150
0:20:44	18	0,4	12	15	150
0:20:45	18	0,4	12	16	150
0:20:46	18	0,4	12	16	150
0:20:47	18	0,4	12	16	150
0:20:48	18	0,4	12	16	150
0:20:49	18	0,4	12	15	150
0:20:50	18	0,4	12	16	150
0:20:51	18	0,4	12	15	150
0:20:52	18	0,4	12	16	150
0:20:53	18	0,4	12	16	150
0:20:54	18	0,4	12	16	150
0:20:55	18	0,4	12	16	150
0:20:56	18	0,4	12	16	150
0:20:57	18	0,4	12	16	150
0:20:58	18	0,4	12	16	150
0:20:59	18	0,4	12	15	150
0:21:00	18	0,4	12	15	150
0:21:01	18	0,4	12	15	150
0:21:02	18	0,4	12	15	150
0:21:03	18	0,4	12	16	150
0:21:04	18	0,4	12	16	150
0:21:05	18	0,4	12	16	150
0:21:06	18	0,4	12	15	150
0:21:07	18	0,4	12	16	150
0:21:08	18	0,4	12	16	150
0:21:09	18	0,4	12	16	150
0:21:10	18	0,4	12	16	150
0:21:11	18	0,4	12	15	150
0:21:12	18	0,4	12	15	150
0:21:13	18	0,4	12	15	150
0:21:14	18	0,4	12	15	150
0:21:15	18	0,4	12	16	150
0:21:16	18	0,4	12	16	150
0:21:17	18	0,4	12	15	150
0:21:18	18	0,4	12	15	150
0:21:19	18	0,4	12	15	150
0:21:20	18	0,4	12	16	150
0:21:21	18	0,4	12	15	150
0:21:22	18	0,4	12	15	150
0:21:23	18	0,4	12	16	150
0:21:24	18	0,4	12	15	150
0:21:25	18	0,4	12	16	150
0:21:26	18	0,4	12	15	150
0:21:27	18	0,4	12	16	150
0:21:28	18	0,4	12	16	150
0:21:29	18	0,4	12	16	150
0:21:30	18	0,4	12	15	150
0:21:31	18	0,4	12	15	150
0:21:32	18	0,4	12	15	150
0:21:33	18	0,4	12	16	150
0:21:34	18	0,4	12	16	150
0:21:35	18	0,4	12	15	150
0:21:36	18	0,4	12	15	150
0:21:37	18	0,4	12	15	150
0:21:38	18	0,4	12	15	150
0:21:39	18	0,4	12	16	150
0:21:40	18	0,4	12	15	150
0:21:41	18	0,4	12	16	150
0:21:42	18	0,4	12	15	150
0:21:43	18	0,4	12	16	150
0:21:44	18	0,4	12	16	150
0:21:45	18	0,4	12	15	150
0:21:46	18	0,4	12	15	150
0:21:47	18	0,4	12	15	150
0:21:48	18	0,4	12	15	150
0:21:49	18	0,4	12	15	150
0:21:50	18	0,4	12	15	150
0:21:51	18	0,4	12	15	150
0:21:52	18	0,4	12	15	150
0:21:53	18	0,4	12	16	150
0:21:54	18	0,4	12	16	150
0:21:55	18	0,4	12	15	150
0:21:56	18	0,4	12	16	150
0:21:57	18	0,4	12	15	150
0:21:58	18	0,4	12	16	150
0:21:59	18	0,4	12	15	150
0:22:00	18	0,4	12	16	150
0:22:01	18	0,4	12	16	150
0:22:02	18	0,4	12	16	150
0:22:03	18	0,4	12	15	150
0:22:04	18	0,4	12	15	150
0:22:05	18	0,4	12	15	150
0:22:06	18	0,4	12	15	150
0:22:07	18	0,4	12	15	150
0:22:08	18	0,4	12	15	150
0:22:09	18	0,4	12	15	150
0:22:10	18	0,4	12	15	150
0:22:11	18	0,4	12	15	150
0:22:12	18	0,4	12	15	150
0:22:13	18	0,4	12	15	150
0:22:14	18	0,4	12	15	150
0:22:15	18	0,4	12	15	150
0:22:16	18	0,4	12	15	150
0:22:17	18	0,4	12	15	150
0:22:18	18	0,4	12	15	150
0:22:19	18	0,4	12	15	150
0:22:20	18	0,4	12	16	150
0:22:21	18	0,4	12	15	150
0:22:22	18	0,4	12	15	150
0:22:23	18	0,4	12	15	150
0:22:24	18	0,4	12	16	150
0:22:25	18	0,4	12	15	150
0:22:26	18	0,4	12	16	150
0:22:27	18	0,4	12	15	150
0:22:28	18	0,4	12	15	150
0:22:29	18	0,4	12	15	150
0:22:30	18	0,4	12	15	150
0:22:31	18	0,4	12	15	150
0:22:32	18	0,4	12	15	150
0:22:33	18	0,4	12	15	150
0:22:34	18	0,4	12	15	150
0:22:35	18	0,4	12	16	150
0:22:36	18	0,4	12	15	150
0:22:37	18	0,4	12	15	150
0:22:38	18	0,4	12	15	150
0:22:39	18	0,4	12	15	150
0:22:40	18	0,4	12	15	150
0:22:41	18	0,4	12	15	150
0:22:42	18	0,4	12	15	150
0:22:43	18	0,4	12	15	150
0:22:44	18	0,4	12	15	150
0:22:45	18	0,4	12	15	150
0:22:46	18	0,4	12	15	150
0:22:47	18	0,4	12	15	150
0:22:48	18	0,4	12	15	150
0:22:49	18	0,4	12	15	150
0:22:50	18	0,4	12	15	150
0:22:51	18	0,4	12	15	150
0:22:52	18	0,4	12	15	150
0:22:53	18	0,4	12	15	150
0:22:54	18	0,4	12	15	150
0:22:55	18	0,4	12	15	150
0:22:56	18	0,4	12	15	150
0:22:57	18	0,4	12	15	150
0:22:58	18	0,4	12	15	150
0:22:59	18	0,4	12	15	150
0:23:00	18	0,4	12	15	150
0:23:01	18	0,4	12	15	150
0:23:02	18	0,4	12	15	150
0:23:03	18	0,4	12	15	150
0:23:04	17	0,4	12	15	150
0:23:05	18	0,4	12	15	150
0:23:06	18	0,4	12	16	150
0:23:07	18	0,4	12	15	150
0:23:08	18	0,4	12	15	150
0:23:09	17	0,4	12	15	150
0:23:10	18	0,4	12	15	150
0:23:11	18	0,4	12	15	150
0:23:12	17	0,4	12	15	150
0:23:13	17	0,4	12	15	150
0:23:14	17	0,4	12	15	150
0:23:15	17	0,4	12	15	150
0:23:16	18	0,4	12	15	150
0:23:17	18	0,4	12	15	150
0:23:18	17	0,4	12	15	150
0:23:19	17	0,4	12	15	150
0:23:20	17	0,4	12	15	150
0:23:21	17	0,4	12	15	150
0:23:22	17	0,4	12	15	150
0:23:23	17	0,4	12	15	150
0:23:24	17	0,4	12	15	150
0:23:25	17	0,4	12	15	150
0:23:26	17	0,4	12	15	150
0:23:27	17	0,4	12	15	150
0:23:28	17	0,4	12	15	150
0:23:29	17	0,4	12	15	150
0:23:30	17	0,4	12	15	150
0:23:31	17	0,4	12	15	150
0:23:32	17	0,4	12	15	150
0:23:33	17	0,4	12	15	150
0:23:34	17	0,4	12	15	150
0:23:35	17	0,4	12	15	150
0:23:36	17	0,4	12	15	150
0:23:37	17	0,4	12	15	150
0:23:38	17	0,4	12	15	150
0:23:39	17	0,4	12	15	150
0:23:40	17	0,4	12	15	150
0:23:41	17	0,4	12	15	150
0:23:42	17	0,4	12	15	150
0:23:43	17	0,4	12	15	150
0:23:44	17	0,4	12	15	150
0:23:45	17	0,4	12	15	150
0:23:46	17	0,4	12	15	150
0:23:47	17	0,4	12	15	150
0:23:48	17	0,4	12	15	150
0:23:49	17	0,4	12	15	150
0:23:50	17	0,4	12	15	150
0:23:51	17	0,4	12	15	150
0:23:52	17	0,4	12	15	150
0:23:53	17	0,4	12	15	150
0:23:54	17	0,4	12	15	150
0:23:55	17	0,4	12	15	150
0:23:56	17	0,4	12	15	150
0:23:57	17	0,4	12	15	150
0:23:58	17	0,4	12	15	150
0:23:59	17	0,4	12	15	150
0:24:00	17	0,4	12	15	150
0:24:01	17	0,4	12	15	150
0:24:02	17	0,4	12	15	150
0:24:03	17	0,4	12	15	150
0:24:04	17	0,4	12	15	150
0:24:05	17	0,4	12	15	150
0:24:06	17	0,4	12	15	150
0:24:07	17	0,4	12	15	150
0:24:08	17	0,4	12	15	150
0:24:09	17	0,4	12	15	150
0:24:10	17	0,4	12	15	150
0:24:11	17	0,4	12	15	150
0:24:12	17	0,4	12	15	150
0:24:13	17	0,4	12	15	150
0:24:14	17	0,4	12	15	150
0:24:15	17	0,4	12	15	150
0:24:16	17	0,4	12	15	150
0:24:17	17	0,4	12	15	150
0:24:18	17	0,4	12	15	150
0:24:19	17	0,4	12	15	150
0:24:20	17	0,4	12	15	150
0:24:21	17	0,4	12	15	150
0:24:22	17	0,4	12	15	150
0:24:23	17	0,4	12	15	150
0:24:24	17	0,4	12	15	150
0:24:25	17	0,4	12	15	150
0:24:26	17	0,4	12	15	150
0:24:27	17	0,4	12	15	150
0:24:28	17	0,4	12	15	150
0:24:29	17	0,4	12	15	150
0:24:30	17	0,4	12	15	150
0:24:31	17	0,4	12	15	150
0:24:32	17	0,4	12	15	150
0:24:33	17	0,4	12	15	150
0:24:34	17	0,4	12	15	150
0:24:35	17	0,4	12	15	150
0:24:36	17	0,4	12	15	150
0:24:37	17	0,4	12	15	150
0:24:38	17	0,4	12	15	150
0:24:39	17	0,4	12	15	150
0:24:40	17	0,4	12	15	150
0:24:41	17	0,4	12	15	150
0:24:42	17	0,4	12	15	150
0:24:43	17	0,4	12	15	150
0:24:44	17	0,4	12	15	150
0:24:45	17	0,4	12	15	150
0:24:46	17	0,4	12	15	150
0:24:47	17	0,4	12	15	150
0:24:48	17	0,4	12	15	150
0:24:49	17	0,4	12	15	150
0:24:50	17	0,4	12	15	150
0:24:51	17	0,4	12	15	150
0:24:52	17	0,4	12	15	150
0:24:53	17	0,4	12	15	150
0:24:54	17	0,4	12	15	150
0:24:55	17	0,4	12	15	150
0:24:56	17	0,4	12	15	150
0:24:57	17	0,4	12	15	150
0:24:58	17	0,4	12	15	150
0:24:59	17	0,4	12	15	150
0:25:00	17	0,4	12	15	150
0:25:01	17	0,4	12	15	150
0:25:02	17	0,4	12	15	150
0:25:03	17	0,4	12	15	150
0:25:04	17	0,4	12	15	150
0:25:05	17	0,4	12	15	150
0:25:06	17	0,4	12	15	150
0:25:07	17	0,4	12	15	150
0:25:08	17	0,4	12	15	150
0:25:09	17	0,4	12	15	150
0:25:10	17	0,4	12	15	150
0:25:11	17	0,4	12	15	150
0:25:12	17	0,4	12	15	150
0:25:13	17	0,4	12	15	150
0:25:14	17	0,4	12	15	150
0:25:15	17	0,4	12	15	150
0:25:16	17	0,4	12	15	150
0:25:17	17	0,4	12	15	150
0:25:18	17	0,4	12	15	150
0:25:19	17	0,4	12	15	150
0:25:20	17	0,4	12	15	150
0:25:21	17	0,4	12	15	150
0:25:22	17	0,4	12	15	150
0:25:23	17	0,4	12	15	150
0:25:24	17	0,4	12	15	150
0:25:25	17	0,4	12	15	150
0:25:26	17	0,4	12	15	150
0:25:27	17	0,4	12	15	150
0:25:28	17	0,4	12	15	150
0:25:29	17	0,4	12	15	150
0:25:30	17	0,4	12	15	150
0:25:31	17	0,4	12	15	150
0:25:32	17	0,4	12	15	150
0:25:33	17	0,4	12	15	150
0:25:34	17	0,4	12	15	150
0:25:35	17	0,4	12	15	150
0:25:36	17	0,4	12	15	150
0:25:37	17	0,4	12	15	150
0:25:38	17	0,4	12	15	150
0:25:39	17	0,4	12	15	150
0:25:40	17	0,4	12	15	150
0:25:41	17	0,4	12	15	150
0:25:42	17	0,4	12	15	150
0:25:43	17	0,4	12	15	150
0:25:44	17	0,4	12	15	150
0:25:45	17	0,4	12	15	150
0:25:46	17	0,4	12	15	150
0:25:47	17	0,4	12	15	150
0:25:48	17	0,4	12	15	150
0:25:49	17	0,4	12	15	150
0:25:50	17	0,4	12	15	150
0:25:51	17	0,4	12	15	150
0:25:52	17	0,4	12	15	150
0:25:53	17	0,4	12	15	150
0:25:54	17	0,4	12	15	150
0:25:55	17	0,4	12	15	150
0:25:56	17	0,4	12	15	150
0:25:57	17	0,4	12	15	150
0:25:58	17	0,4	12	15	150
0:25:59	17	0,4	12	15	150
0:26:00	17	0,4	12	15	150
0:26:01	17	0,4	12	15	150
0:26:02	17	0,4	12	15	150
0:26:03	17	0,4	12	15	150
0:26:04	17	0,4	12	15	150
0:26:05	17	0,4	12	15	150
0:26:06	17	0,4	12	15	150
0:26:07	17	0,4	12	15	150
0:26:08	17	0,4	12	15	150
0:26:09	17	0,4	12	15	150
0:26:10	17	0,4	12	15	150
0:26:11	17	0,4	12	15	150
0:26:12	17	0,4	12	15	150
0:26:13	17	0,4	12	15	150
0:26:14	17	0,4	12	15	150
