Repository: ProgWizer/parser

File: project-root/data/Data Acquisition/Data Acquisition/2021 year (353)/21-055 D R Luk.txt (part 1 of 6)
--Test Summary--
Full Path and File Name	
Instrument Name	7322
Instrument Type	Model 7322 Consistometer - Variable Speed
Instrument Serial Number	
Test Start Date	22.04.2021
Test Start Time	17:31:40
Test Stop Date	22.04.2021
Test Stop Time	19:52:58
Test Length	2:21:18
Final Sample Time Offset	2:21:17
Controller Schedule Name	
Sampling Period	1 second
Comments	
Information	WellID	
Information	Customer	
Information	EngName	DENIS
Information	CementClass	G Holsim
Information	CementMfr	
Information	Additives	3%S+ 3%R+ 1%LR+0,05%DPC 
Information	Density	
Information	BHCT	
Information	BHST	
Information	FluidLoss	
Information	JobType	
Calculated Value	Time_30Bc	1:44:58
Calculated Value	Time_70Bc	2:21:17
Initial Temperature (°C)	28 °C
Final Temperature (°C)	52 °C
Initial Pressure (MPa)	0,3 MPa
Final Pressure (MPa)	35,1 MPa
Initial Consistency (Bc)	12 Bc
Final Consistency (Bc)	70 Bc
Initial Wall Temperature (°C)	31 °C
Final Wall Temperature (°C)	51 °C
Initial Motor Speed (RPM)	150 RPM
Final Motor Speed (RPM)	150 RPM
--Data--
Time (HH:MM:SS)	Temperature (°C)	Pressure (MPa)	Consistency (Bc)	Wall Temperature (°C)	Motor Speed (RPM)
0:00:00	28	0,3	12	31	150
0:00:01	28	0,3	12	31	150
0:00:02	28	0,3	12	31	150
0:00:03	28	0,3	12	31	150
0:00:04	28	0,3	12	31	150
0:00:05	28	0,3	12	32	150
0:00:06	28	0,3	12	32	150
0:00:07	28	0,3	12	32	150
0:00:08	28	0,4	12	32	150
0:00:09	28	0,4	12	32	150
0:00:10	28	0,4	12	32	150
0:00:11	28	0,4	12	32	150
0:00:12	28	0,4	12	32	150
0:00:13	28	0,4	12	32	150
0:00:14	28	0,4	12	32	150
0:00:15	28	0,4	12	32	150
0:00:16	28	0,4	12	32	150
0:00:17	28	0,4	12	32	150
0:00:18	28	0,5	12	32	150
0:00:19	28	0,5	12	32	150
0:00:20	28	0,5	12	32	150
0:00:21	28	0,5	12	32	150
0:00:22	28	0,5	12	32	150
0:00:23	28	0,6	12	32	150
0:00:24	28	0,6	12	32	150
0:00:25	28	0,6	12	32	150
0:00:26	28	0,6	12	32	150
0:00:27	28	0,7	12	32	150
0:00:28	28	0,7	12	32	150
0:00:29	28	0,7	12	32	150
0:00:30	28	0,7	12	32	150
0:00:31	28	0,8	12	32	150
0:00:32	28	0,8	12	32	150
0:00:33	28	0,8	12	32	150
0:00:34	28	0,9	12	32	150
0:00:35	28	0,9	12	32	150
0:00:36	28	0,9	12	32	150
0:00:37	28	0,9	12	32	150
0:00:38	28	0,9	12	32	150
0:00:39	28	1,0	12	32	150
0:00:40	28	1,0	12	32	150
0:00:41	28	1,0	12	32	150
0:00:42	28	1,0	12	32	150
0:00:43	28	1,1	12	32	150
0:00:44	29	1,1	12	32	150
0:00:45	29	1,1	12	32	150
0:00:46	29	1,1	12	32	150
0:00:47	29	1,2	12	32	150
0:00:48	29	1,2	12	32	150
0:00:49	29	1,2	12	32	150
0:00:50	29	1,2	12	32	150
0:00:51	29	1,2	12	32	150
0:00:52	29	1,2	12	32	150
0:00:53	29	1,2	12	32	150
0:00:54	29	1,3	12	32	150
0:00:55	29	1,3	12	32	150
0:00:56	29	1,3	12	32	150
0:00:57	29	1,3	12	32	150
0:00:58	29	1,3	12	33	150
0:00:59	29	1,4	12	32	150
0:01:00	29	1,4	12	33	150
0:01:01	29	1,4	12	32	150
0:01:02	29	1,5	12	33	150
0:01:03	29	1,5	12	32	150
0:01:04	29	1,5	12	33	150
0:01:05	29	1,5	12	32	150
0:01:06	29	1,6	12	33	150
0:01:07	29	1,6	12	33	150
0:01:08	29	1,6	12	33	150
0:01:09	29	1,6	12	33	150
0:01:10	29	1,6	12	33	150
0:01:11	29	1,6	12	33	150
0:01:12	29	1,6	12	32	150
0:01:13	29	1,7	12	33	150
0:01:14	29	1,8	12	33	150
0:01:15	29	1,8	12	33	150
0:01:16	29	1,8	12	33	150
0:01:17	29	1,8	12	33	150
0:01:18	29	1,8	12	33	150
0:01:19	29	1,8	12	33	150
0:01:20	29	1,8	12	33	150
0:01:21	29	1,8	12	33	150
0:01:22	29	1,8	12	33	150
0:01:23	29	1,8	12	33	150
0:01:24	29	1,9	12	33	150
0:01:25	29	1,9	12	33	150
0:01:26	29	1,9	12	33	150
0:01:27	29	2,0	12	33	150
0:01:28	29	2,0	12	33	150
0:01:29	29	2,0	12	33	150
0:01:30	29	2,0	12	33	150
0:01:31	29	2,0	12	33	150
0:01:32	29	2,1	12	33	150
0:01:33	29	2,1	12	33	150
0:01:34	29	2,1	12	33	150
0:01:35	30	2,1	12	33	150
0:01:36	30	2,1	12	33	150
0:01:37	30	2,1	12	33	150
0:01:38	30	2,1	12	33	150
0:01:39	30	2,2	12	33	150
0:01:40	30	2,3	12	33	150
0:01:41	30	2,3	12	33	150
0:01:42	30	2,3	12	33	150
0:01:43	30	2,3	12	33	150
0:01:44	30	2,3	12	33	150
0:01:45	30	2,3	12	33	150
0:01:46	30	2,3	12	33	150
0:01:47	30	2,3	12	33	150
0:01:48	30	2,3	12	33	150
0:01:49	30	2,3	12	33	150
0:01:50	30	2,4	12	33	150
0:01:51	30	2,5	12	33	150
0:01:52	30	2,5	12	33	150
0:01:53	30	2,5	12	33	150
0:01:54	30	2,5	12	33	150
0:01:55	30	2,5	12	33	150
0:01:56	30	2,5	12	33	150
0:01:57	30	2,5	12	33	150
0:01:58	30	2,5	12	33	150
0:01:59	30	2,5	12	33	150
0:02:00	30	2,6	12	33	150
0:02:01	30	2,6	12	33	150
0:02:02	30	2,7	12	33	150
0:02:03	30	2,7	12	33	150
0:02:04	30	2,7	12	33	150
0:02:05	30	2,7	12	33	150
0:02:06	30	2,7	12	33	150
0:02:07	30	2,7	12	33	150
0:02:08	30	2,7	12	33	150
0:02:09	30	2,7	12	33	150
0:02:10	30	2,8	12	33	150
0:02:11	30	2,8	12	33	150
0:02:12	30	2,8	12	33	150
0:02:13	30	2,8	12	33	150
0:02:14	30	2,9	12	33	150
0:02:15	30	3,0	13	33	150
0:02:16	30	3,0	13	33	150
0:02:17	30	3,1	13	33	150
0:02:18	30	3,1	13	33	150
0:02:19	30	3,1	13	33	150
0:02:20	30	3,1	13	33	150
0:02:21	30	3,1	13	33	150
0:02:22	30	3,1	13	33	150
0:02:23	30	3,1	13	33	150
0:02:24	30	3,1	13	33	150
0:02:25	30	3,1	13	33	150
0:02:26	30	3,1	13	33	150
0:02:27	30	3,1	13	33	150
0:02:28	30	3,1	13	33	150
0:02:29	30	3,1	13	33	150
0:02:30	30	3,1	13	33	150
0:02:31	30	3,1	13	33	150
0:02:32	30	3,1	13	33	150
0:02:33	30	3,1	13	33	150
0:02:34	31	3,2	13	33	150
0:02:35	31	3,4	13	33	150
0:02:36	31	3,5	13	33	150
0:02:37	31	3,5	13	33	150
0:02:38	31	3,5	13	33	150
0:02:39	31	3,5	13	33	150
0:02:40	31	3,5	13	33	150
0:02:41	31	3,5	13	33	150
0:02:42	31	3,5	13	33	150
0:02:43	31	3,5	13	33	150
0:02:44	31	3,5	13	33	150
0:02:45	31	3,5	13	33	150
0:02:46	31	3,5	13	33	150
0:02:47	31	3,5	13	33	150
0:02:48	31	3,5	13	33	150
0:02:49	31	3,5	13	33	150
0:02:50	31	3,5	13	33	150
0:02:51	31	3,5	13	33	150
0:02:52	31	3,5	13	33	150
0:02:53	31	3,5	13	33	150
0:02:54	31	3,5	13	33	150
0:02:55	31	3,6	13	33	150
0:02:56	31	3,6	13	33	150
0:02:57	31	3,8	13	34	150
0:02:58	31	3,9	13	33	150
0:02:59	31	3,9	13	33	150
0:03:00	31	3,9	13	33	150
0:03:01	31	3,9	13	34	150
0:03:02	31	4,0	13	34	150
0:03:03	31	4,0	13	33	150
0:03:04	31	4,0	13	33	150
0:03:05	31	4,0	13	33	150
0:03:06	31	4,0	13	33	150
0:03:07	31	4,0	13	34	150
0:03:08	31	4,0	13	34	150
0:03:09	31	4,0	13	33	150
0:03:10	31	4,0	13	34	150
0:03:11	31	4,0	13	34	150
0:03:12	31	4,0	13	34	150
0:03:13	31	4,0	13	33	150
0:03:14	31	4,0	13	34	150
0:03:15	31	4,0	13	34	150
0:03:16	31	4,0	13	34	150
0:03:17	31	4,0	13	34	150
0:03:18	31	4,0	13	34	150
0:03:19	31	4,0	13	34	150
0:03:20	31	4,3	13	34	150
0:03:21	31	4,4	13	34	150
0:03:22	31	4,4	13	34	150
0:03:23	31	4,4	13	34	150
0:03:24	31	4,4	13	34	150
0:03:25	31	4,4	13	34	150
0:03:26	31	4,4	13	34	150
0:03:27	31	4,4	13	34	150
0:03:28	31	4,4	13	34	150
0:03:29	31	4,4	13	34	150
0:03:30	31	4,4	13	34	150
0:03:31	31	4,4	13	34	150
0:03:32	31	4,4	13	34	150
0:03:33	31	4,4	13	34	150
0:03:34	31	4,4	13	34	150
0:03:35	31	4,4	13	34	150
0:03:36	31	4,4	13	34	150
0:03:37	31	4,4	13	34	150
0:03:38	31	4,4	13	34	150
0:03:39	31	4,4	13	34	150
0:03:40	31	4,5	13	34	150
0:03:41	31	4,5	13	34	150
0:03:42	32	4,5	13	34	150
0:03:43	32	4,5	13	34	150
0:03:44	32	4,5	13	34	150
0:03:45	32	4,7	13	34	150
0:03:46	32	4,8	13	34	150
0:03:47	32	4,9	13	34	150
0:03:48	32	4,9	13	34	150
0:03:49	32	4,9	13	34	150
0:03:50	32	4,9	13	34	150
0:03:51	32	4,9	13	34	150
0:03:52	32	4,9	13	34	150
0:03:53	32	4,9	13	34	150
0:03:54	32	4,9	13	34	150
0:03:55	32	4,9	13	34	150
0:03:56	32	4,9	13	34	150
0:03:57	32	4,9	13	34	150
0:03:58	32	4,9	13	34	150
0:03:59	32	4,9	13	34	150
0:04:00	32	4,9	13	34	150
0:04:01	32	4,9	13	34	150
0:04:02	32	4,9	13	34	150
0:04:03	32	4,9	13	34	150
0:04:04	32	4,9	13	34	150
0:04:05	32	5,0	13	34	150
0:04:06	32	5,0	13	34	150
0:04:07	32	5,0	13	34	150
0:04:08	32	5,0	13	34	150
0:04:09	32	5,2	13	34	150
0:04:10	32	5,3	13	34	150
0:04:11	32	5,3	13	34	150
0:04:12	32	5,3	13	34	150
0:04:13	32	5,3	13	34	150
0:04:14	32	5,3	13	34	150
0:04:15	32	5,3	13	34	150
0:04:16	32	5,3	13	34	150
0:04:17	32	5,3	13	34	150
0:04:18	32	5,3	13	34	150
0:04:19	32	5,3	13	34	150
0:04:20	32	5,3	13	34	150
0:04:21	32	5,3	13	34	150
0:04:22	32	5,3	13	34	150
0:04:23	32	5,3	13	34	150
0:04:24	32	5,3	13	34	150
0:04:25	32	5,3	13	34	150
0:04:26	32	5,3	13	34	150
0:04:27	32	5,4	13	34	150
0:04:28	32	5,4	13	34	150
0:04:29	32	5,5	13	34	150
0:04:30	32	5,5	13	34	150
0:04:31	32	5,5	13	34	150
0:04:32	32	5,5	13	34	150
0:04:33	32	5,5	13	34	150
0:04:34	32	5,5	13	34	150
0:04:35	32	5,7	13	34	150
0:04:36	32	5,8	13	34	150
0:04:37	32	5,9	13	34	150
0:04:38	32	5,9	13	34	150
0:04:39	32	5,9	13	34	150
0:04:40	32	5,9	13	34	150
0:04:41	32	5,9	13	34	150
0:04:42	32	5,9	13	34	150
0:04:43	32	5,9	13	34	150
0:04:44	32	5,9	13	34	150
0:04:45	32	5,9	13	34	150
0:04:46	32	5,9	13	34	150
0:04:47	32	5,9	13	34	150
0:04:48	32	5,9	13	34	150
0:04:49	32	5,9	13	34	150
0:04:50	32	5,9	13	34	150
0:04:51	32	5,9	13	34	150
0:04:52	32	5,9	13	34	150
0:04:53	32	5,9	13	34	150
0:04:54	32	5,9	13	34	150
0:04:55	32	5,9	13	34	150
0:04:56	32	5,9	13	34	150
0:04:57	32	5,9	13	34	150
0:04:58	32	6,0	13	34	150
0:04:59	32	6,0	13	34	150
0:05:00	32	6,0	13	34	150
0:05:01	32	6,0	13	34	150
0:05:02	32	6,1	13	34	150
0:05:03	32	6,2	13	34	150
0:05:04	32	6,3	13	34	150
0:05:05	33	6,3	13	34	150
0:05:06	33	6,3	13	34	150
0:05:07	33	6,3	13	34	150
0:05:08	33	6,3	13	34	150
0:05:09	33	6,3	13	34	150
0:05:10	33	6,3	13	34	150
0:05:11	33	6,3	13	34	150
0:05:12	33	6,3	13	34	150
0:05:13	33	6,3	13	34	150
0:05:14	33	6,3	13	34	150
0:05:15	33	6,3	13	34	150
0:05:16	33	6,3	13	34	150
0:05:17	33	6,3	13	34	150
0:05:18	33	6,3	13	34	150
0:05:19	33	6,4	13	34	150
0:05:20	33	6,5	13	34	150
0:05:21	33	6,5	13	34	150
0:05:22	33	6,5	13	34	150
0:05:23	33	6,5	13	34	150
0:05:24	33	6,5	13	34	150
0:05:25	33	6,5	13	34	150
0:05:26	33	6,5	13	34	150
0:05:27	33	6,5	13	34	150
0:05:28	33	6,5	13	34	150
0:05:29	33	6,6	13	34	150
0:05:30	33	6,6	13	34	150
0:05:31	33	6,6	13	34	150
0:05:32	33	6,6	13	34	150
0:05:33	33	6,6	13	34	150
0:05:34	33	6,8	13	34	150
0:05:35	33	6,9	13	34	150
0:05:36	33	7,0	13	34	150
0:05:37	33	7,0	13	34	150
0:05:38	33	7,0	13	34	150
0:05:39	33	7,0	13	34	150
0:05:40	33	7,0	13	34	150
0:05:41	33	7,0	13	34	150
0:05:42	33	7,0	13	34	150
0:05:43	33	7,0	14	34	150
0:05:44	33	7,0	14	34	150
0:05:45	33	7,0	14	34	150
0:05:46	33	7,0	14	34	150
0:05:47	33	7,0	14	34	150
0:05:48	33	7,0	14	34	150
0:05:49	33	7,0	14	34	150
0:05:50	33	7,0	14	34	150
0:05:51	33	7,0	14	34	150
0:05:52	33	7,0	14	34	150
0:05:53	33	7,0	14	34	150
0:05:54	33	7,2	14	34	150
0:05:55	33	7,3	14	34	150
0:05:56	33	7,3	14	34	150
0:05:57	33	7,4	14	34	150
0:05:58	33	7,4	14	34	150
0:05:59	33	7,4	14	34	150
0:06:00	33	7,4	14	34	150
0:06:01	33	7,4	14	34	150
0:06:02	33	7,4	14	34	150
0:06:03	33	7,4	14	34	150
0:06:04	33	7,4	14	34	150
0:06:05	33	7,4	14	34	150
0:06:06	33	7,4	14	34	150
0:06:07	33	7,4	14	34	150
0:06:08	33	7,4	14	34	150
0:06:09	33	7,4	14	34	150
0:06:10	33	7,4	14	34	150
0:06:11	33	7,4	14	34	150
0:06:12	33	7,4	14	34	150
0:06:13	33	7,4	14	34	150
0:06:14	33	7,5	14	34	150
0:06:15	33	7,5	14	34	150
0:06:16	33	7,5	14	34	150
0:06:17	33	7,5	14	34	150
0:06:18	33	7,5	14	34	150
0:06:19	33	7,5	14	34	150
0:06:20	33	7,6	14	34	150
0:06:21	33	7,8	14	34	150
0:06:22	33	7,8	14	34	150
0:06:23	33	7,8	14	34	150
0:06:24	33	7,8	14	34	150
0:06:25	33	7,8	14	34	150
0:06:26	33	7,8	14	34	150
0:06:27	33	7,8	14	34	150
0:06:28	33	7,8	14	34	150
0:06:29	33	7,8	14	34	150
0:06:30	33	7,8	14	34	150
0:06:31	33	7,8	14	34	150
0:06:32	33	7,8	14	34	150
0:06:33	33	7,8	14	34	150
0:06:34	33	7,8	14	34	150
0:06:35	33	7,8	14	34	150
0:06:36	33	7,8	14	34	150
0:06:37	33	7,9	14	34	150
0:06:38	33	8,0	14	34	150
0:06:39	33	8,0	14	34	150
0:06:40	33	8,0	14	34	150
0:06:41	33	8,0	14	34	150
0:06:42	33	8,0	14	34	150
0:06:43	33	8,0	14	34	150
0:06:44	33	8,0	14	34	150
0:06:45	33	8,0	14	34	150
0:06:46	33	8,0	14	34	150
0:06:47	33	8,1	14	34	150
0:06:48	33	8,2	14	35	150
0:06:49	33	8,2	14	34	150
0:06:50	33	8,2	14	34	150
0:06:51	33	8,2	14	34	150
0:06:52	34	8,2	14	34	150
0:06:53	33	8,2	14	34	150
0:06:54	33	8,2	14	35	150
0:06:55	34	8,2	14	34	150
0:06:56	34	8,2	14	34	150
0:06:57	34	8,3	14	34	150
0:06:58	34	8,4	14	34	150
0:06:59	34	8,5	14	34	150
0:07:00	34	8,5	14	35	150
0:07:01	34	8,5	14	34	150
0:07:02	34	8,5	14	34	150
0:07:03	34	8,5	14	35	150
0:07:04	34	8,5	14	34	150
0:07:05	34	8,5	14	35	150
0:07:06	34	8,5	14	34	150
0:07:07	34	8,5	14	34	150
0:07:08	34	8,5	14	34	150
0:07:09	34	8,5	14	35	150
0:07:10	34	8,5	14	34	150
0:07:11	34	8,5	14	34	150
0:07:12	34	8,5	14	34	150
0:07:13	34	8,5	14	34	150
0:07:14	34	8,6	14	35	150
0:07:15	34	8,8	14	35	150
0:07:16	34	8,9	14	35	150
0:07:17	34	9,0	14	35	150
0:07:18	34	9,0	14	35	150
0:07:19	34	9,0	14	34	150
0:07:20	34	9,0	14	34	150
0:07:21	34	9,0	14	35	150
0:07:22	34	9,0	14	35	150
0:07:23	34	9,0	14	35	150
0:07:24	34	9,0	14	35	150
0:07:25	34	9,0	14	35	150
0:07:26	34	9,0	14	35	150
0:07:27	34	9,0	14	34	150
0:07:28	34	9,0	14	35	150
0:07:29	34	9,0	14	35	150
0:07:30	34	9,0	14	35	150
0:07:31	34	9,0	14	35	150
0:07:32	34	9,0	14	35	150
0:07:33	34	9,0	14	35	150
0:07:34	34	9,0	14	35	150
0:07:35	34	9,0	14	34	150
0:07:36	34	9,0	14	35	150
0:07:37	34	9,0	14	35	150
0:07:38	34	9,0	14	35	150
0:07:39	34	9,1	14	35	150
0:07:40	34	9,2	14	35	150
0:07:41	34	9,3	14	35	150
0:07:42	34	9,3	14	35	150
0:07:43	34	9,3	14	34	150
0:07:44	34	9,3	14	35	150
0:07:45	34	9,3	14	35	150
0:07:46	34	9,3	14	35	150
0:07:47	34	9,3	14	35	150
0:07:48	34	9,3	14	34	150
0:07:49	34	9,3	14	35	150
0:07:50	34	9,3	14	35	150
0:07:51	34	9,3	14	35	150
0:07:52	34	9,3	14	35	150
0:07:53	34	9,4	14	35	150
0:07:54	34	9,4	14	35	150
0:07:55	34	9,5	14	35	150
0:07:56	34	9,5	14	34	150
0:07:57	34	9,5	14	35	150
0:07:58	34	9,5	14	35	150
0:07:59	34	9,5	14	35	150
0:08:00	34	9,5	14	35	150
0:08:01	34	9,5	14	35	150
0:08:02	34	9,6	14	35	150
0:08:03	34	9,6	14	35	150
0:08:04	34	9,6	14	35	150
0:08:05	34	9,6	14	35	150
0:08:06	34	9,6	14	35	150
0:08:07	34	9,6	14	35	150
0:08:08	34	9,6	14	35	150
0:08:09	34	9,8	14	35	150
0:08:10	34	9,9	14	35	150
0:08:11	34	9,9	14	35	150
0:08:12	34	9,9	14	35	150
0:08:13	34	9,9	14	35	150
0:08:14	34	10,0	14	35	150
0:08:15	34	10,0	14	35	150
0:08:16	34	10,0	14	35	150
0:08:17	34	10,0	14	35	150
0:08:18	34	10,0	14	35	150
0:08:19	34	10,0	14	35	150
0:08:20	34	10,0	14	35	150
0:08:21	34	10,0	14	35	150
0:08:22	34	9,9	14	35	150
0:08:23	34	9,9	14	35	150
0:08:24	34	9,9	14	35	150
0:08:25	34	9,9	14	35	150
0:08:26	34	10,0	14	35	150
0:08:27	34	10,0	14	35	150
0:08:28	34	10,0	14	35	150
0:08:29	34	10,1	14	35	150
0:08:30	34	10,3	14	35	150
0:08:31	34	10,4	14	35	150
0:08:32	34	10,4	14	35	150
0:08:33	34	10,4	14	35	150
0:08:34	34	10,4	14	35	150
0:08:35	34	10,4	14	35	150
0:08:36	34	10,4	14	35	150
0:08:37	34	10,4	14	35	150
0:08:38	34	10,4	14	35	150
0:08:39	34	10,4	14	35	150
0:08:40	34	10,4	14	35	150
0:08:41	34	10,4	14	35	150
0:08:42	34	10,4	14	35	150
0:08:43	34	10,4	14	35	150
0:08:44	34	10,4	14	35	150
0:08:45	34	10,4	14	35	150
0:08:46	34	10,4	14	35	150
0:08:47	34	10,4	14	35	150
0:08:48	34	10,4	14	35	150
0:08:49	34	10,4	14	35	150
0:08:50	34	10,4	14	35	150
0:08:51	34	10,4	14	35	150
0:08:52	34	10,4	14	35	150
0:08:53	34	10,5	14	35	150
0:08:54	34	10,7	14	35	150
0:08:55	34	10,8	14	35	150
0:08:56	34	10,8	14	35	150
0:08:57	34	10,8	14	35	150
0:08:58	34	10,9	14	35	150
0:08:59	34	10,9	14	35	150
0:09:00	34	10,9	14	35	150
0:09:01	34	10,9	14	35	150
0:09:02	34	10,9	13	35	150
0:09:03	34	10,9	13	35	150
0:09:04	34	10,9	13	35	150
0:09:05	34	10,9	13	35	150
0:09:06	34	10,9	13	35	150
0:09:07	34	10,9	13	35	150
0:09:08	34	10,9	13	35	150
0:09:09	34	10,9	13	35	150
0:09:10	34	10,9	13	35	150
0:09:11	34	10,9	13	35	150
0:09:12	34	10,9	13	35	150
0:09:13	34	10,9	13	35	150
0:09:14	34	10,9	13	35	150
0:09:15	34	10,9	13	35	150
0:09:16	34	11,0	13	35	150
0:09:17	34	11,0	13	35	150
0:09:18	34	11,0	13	35	150
0:09:19	34	11,1	14	35	150
0:09:20	34	11,1	13	35	150
0:09:21	34	11,1	13	35	150
0:09:22	34	11,1	13	35	150
0:09:23	34	11,1	13	35	150
0:09:24	34	11,1	13	35	150
0:09:25	34	11,2	13	35	150
0:09:26	34	11,2	13	35	150
0:09:27	34	11,2	13	36	150
0:09:28	34	11,3	13	36	150
0:09:29	34	11,4	13	36	150
0:09:30	34	11,4	13	36	150
0:09:31	34	11,4	13	36	150
0:09:32	34	11,4	13	36	150
0:09:33	34	11,4	13	36	150
0:09:34	34	11,4	13	36	150
0:09:35	34	11,4	13	36	150
0:09:36	34	11,5	13	36	150
0:09:37	34	11,5	13	36	150
0:09:38	35	11,5	13	36	150
0:09:39	35	11,5	13	36	150
0:09:40	35	11,5	13	36	150
0:09:41	35	11,5	13	36	150
0:09:42	35	11,5	13	36	150
0:09:43	35	11,5	13	36	150
0:09:44	35	11,5	13	36	150
0:09:45	35	11,6	13	36	150
0:09:46	35	11,6	13	36	150
0:09:47	35	11,6	13	36	150
0:09:48	35	11,6	13	36	150
0:09:49	35	11,6	13	36	150
0:09:50	35	11,6	13	36	150
0:09:51	35	11,6	13	36	150
0:09:52	35	11,8	13	36	150
0:09:53	35	11,9	13	36	150
0:09:54	35	11,9	13	36	150
0:09:55	35	11,9	13	36	150
0:09:56	35	12,0	14	36	150
0:09:57	35	12,0	14	36	150
0:09:58	35	12,0	14	36	150
0:09:59	35	12,0	14	36	150
0:10:00	35	12,0	14	36	150
0:10:01	35	12,0	14	36	150
0:10:02	35	12,0	14	36	150
0:10:03	35	12,0	14	37	150
0:10:04	35	12,1	14	37	150
0:10:05	35	12,1	14	37	150
0:10:06	35	12,1	14	37	150
0:10:07	35	12,1	14	37	150
0:10:08	35	12,1	14	37	150
0:10:09	35	12,1	14	37	150
0:10:10	35	12,1	14	37	150
0:10:11	35	12,1	14	37	150
0:10:12	35	12,2	14	37	150
0:10:13	35	12,2	14	37	150
0:10:14	35	12,2	14	37	150
0:10:15	35	12,2	14	37	150
0:10:16	35	12,2	14	37	150
0:10:17	35	12,2	14	37	150
0:10:18	35	12,2	14	37	150
0:10:19	35	12,2	14	37	150
0:10:20	35	12,3	14	37	150
0:10:21	35	12,3	14	37	150
0:10:22	35	12,3	14	37	150
0:10:23	35	12,3	14	37	150
0:10:24	35	12,3	14	37	150
0:10:25	35	12,3	14	37	150
0:10:26	35	12,3	14	37	150
0:10:27	35	12,4	14	37	150
0:10:28	35	12,4	14	37	150
0:10:29	35	12,4	14	37	150
0:10:30	35	12,4	14	37	150
0:10:31	35	12,4	14	37	150
0:10:32	35	12,4	14	38	150
0:10:33	35	12,4	14	37	150
0:10:34	35	12,5	14	38	150
0:10:35	35	12,5	14	37	150
0:10:36	35	12,5	14	38	150
0:10:37	35	12,7	14	38	150
0:10:38	35	12,7	14	38	150
0:10:39	35	12,7	14	38	150
0:10:40	35	12,8	14	38	150
0:10:41	35	12,8	14	38	150
0:10:42	35	12,8	14	38	150
0:10:43	35	12,8	14	38	150
0:10:44	35	12,8	14	38	150
0:10:45	35	12,8	14	38	150
0:10:46	35	12,9	14	38	150
0:10:47	35	12,9	14	38	150
0:10:48	35	12,9	14	38	150
0:10:49	35	12,9	14	38	150
0:10:50	35	12,9	14	38	150
0:10:51	35	12,9	14	38	150
0:10:52	35	12,9	14	38	150
0:10:53	35	13,0	14	38	150
0:10:54	35	13,0	14	38	150
0:10:55	35	13,0	14	38	150
0:10:56	35	13,0	14	38	150
0:10:57	35	13,0	14	38	150
0:10:58	35	13,0	14	38	150
0:10:59	35	13,0	14	38	150
0:11:00	35	13,1	14	38	150
0:11:01	35	13,1	14	38	150
0:11:02	35	13,1	14	38	150
0:11:03	35	13,1	14	38	150
0:11:04	35	13,1	14	39	150
0:11:05	35	13,1	14	38	150
0:11:06	35	13,1	14	38	150
0:11:07	35	13,2	14	39	150
0:11:08	35	13,2	14	39	150
0:11:09	35	13,2	14	39	150
0:11:10	35	13,2	14	39	150
0:11:11	35	13,2	14	39	150
0:11:12	35	13,2	14	38	150
0:11:13	35	13,2	14	39	150
0:11:14	35	13,2	14	39	150
0:11:15	35	13,2	14	39	150
0:11:16	35	13,4	14	39	150
0:11:17	35	13,5	14	39	150
0:11:18	35	13,5	14	39	150
0:11:19	35	13,5	14	39	150
0:11:20	35	13,5	14	39	150
0:11:21	35	13,6	14	39	150
0:11:22	35	13,6	14	39	150
0:11:23	35	13,6	14	39	150
0:11:24	35	13,6	14	39	150
0:11:25	35	13,6	14	39	150
0:11:26	35	13,6	14	39	150
0:11:27	36	13,6	14	39	150
0:11:28	36	13,6	14	39	150
0:11:29	36	13,6	14	39	150
0:11:30	36	13,6	14	39	150
0:11:31	36	13,6	14	39	150
0:11:32	36	13,7	14	39	150
0:11:33	36	13,7	14	39	150
0:11:34	36	13,7	14	39	150
0:11:35	36	13,7	14	39	150
0:11:36	36	13,7	14	39	150
0:11:37	36	13,7	14	39	150
0:11:38	36	13,7	14	39	150
0:11:39	36	13,7	14	39	150
0:11:40	36	13,7	14	39	150
0:11:41	36	13,7	14	39	150
0:11:42	36	13,7	14	39	150
0:11:43	36	13,7	14	39	150
0:11:44	36	13,8	14	39	150
0:11:45	36	13,9	14	39	150
0:11:46	36	14,0	14	39	150
0:11:47	36	14,0	14	39	150
0:11:48	36	14,0	14	39	150
0:11:49	36	14,0	14	39	150
0:11:50	36	14,0	14	39	150
0:11:51	36	14,0	14	39	150
0:11:52	36	14,0	14	39	150
0:11:53	36	14,0	14	39	150
0:11:54	36	14,1	14	39	150
0:11:55	36	14,1	14	39	150
0:11:56	36	14,1	14	39	150
0:11:57	36	14,1	14	39	150
0:11:58	36	14,1	14	39	150
0:11:59	36	14,1	14	39	150
0:12:00	36	14,1	14	39	150
0:12:01	36	14,3	14	39	150
0:12:02	36	14,3	14	39	150
0:12:03	36	14,4	14	39	150
0:12:04	36	14,4	14	39	150
0:12:05	36	14,4	14	39	150
0:12:06	36	14,4	14	40	150
0:12:07	36	14,4	14	39	150
0:12:08	36	14,4	14	40	150
0:12:09	36	14,4	14	40	150
0:12:10	36	14,4	14	39	150
0:12:11	36	14,4	14	39	150
0:12:12	36	14,5	14	39	150
0:12:13	36	14,5	14	40	150
0:12:14	36	14,5	14	39	150
0:12:15	36	14,5	14	40	150
0:12:16	36	14,5	14	40	150
0:12:17	36	14,5	14	40	150
0:12:18	36	14,5	14	40	150
0:12:19	36	14,5	14	40	150
0:12:20	36	14,5	14	39	150
0:12:21	36	14,5	14	40	150
0:12:22	36	14,5	14	40	150
0:12:23	36	14,5	14	40	150
0:12:24	36	14,5	14	40	150
0:12:25	36	14,5	14	40	150
0:12:26	36	14,8	14	40	150
0:12:27	36	14,9	14	40	150
0:12:28	36	14,9	14	40	150
0:12:29	36	15,0	14	40	150
0:12:30	36	15,0	14	40	150
0:12:31	36	15,0	14	40	150
0:12:32	36	15,0	14	40	150
0:12:33	36	15,0	14	40	150
0:12:34	36	15,0	14	40	150
0:12:35	36	15,0	14	40	150
0:12:36	36	15,0	14	40	150
0:12:37	36	15,0	14	40	150
0:12:38	36	15,0	14	40	150
0:12:39	36	15,0	14	40	150
0:12:40	36	15,0	14	40	150
0:12:41	36	15,1	14	40	150
0:12:42	37	15,1	14	40	150
0:12:43	37	15,1	14	40	150
0:12:44	37	15,1	14	40	150
0:12:45	37	15,1	14	40	150
0:12:46	37	15,1	14	40	150
0:12:47	37	15,1	14	40	150
0:12:48	37	15,1	14	40	150
0:12:49	37	15,1	14	40	150
0:12:50	37	15,1	14	40	150
0:12:51	37	15,1	14	40	150
0:12:52	37	15,1	14	40	150
0:12:53	37	15,1	14	40	150
0:12:54	37	15,2	14	40	150
0:12:55	37	15,2	14	40	150
0:12:56	37	15,2	14	40	150
0:12:57	37	15,2	14	40	150
0:12:58	37	15,3	14	40	150
0:12:59	37	15,3	14	40	150
0:13:00	37	15,3	14	40	150
0:13:01	37	15,3	14	40	150
0:13:02	37	15,3	14	40	150
0:13:03	37	15,3	14	40	150
0:13:04	37	15,3	14	40	150
0:13:05	37	15,4	14	40	150
0:13:06	37	15,5	14	40	150
0:13:07	37	15,5	14	40	150
0:13:08	37	15,5	14	40	150
0:13:09	37	15,5	14	40	150
0:13:10	37	15,6	14	40	150
0:13:11	37	15,6	14	40	150
0:13:12	37	15,6	14	40	150
0:13:13	37	15,6	14	40	150
0:13:14	37	15,6	14	40	150
0:13:15	37	15,6	14	40	150
0:13:16	37	15,6	14	40	150
0:13:17	37	15,6	14	40	150
0:13:18	37	15,6	14	40	150
0:13:19	37	15,6	14	40	150
0:13:20	37	15,7	14	40	150
0:13:21	37	15,8	14	40	150
0:13:22	37	15,9	14	40	150
0:13:23	37	15,9	14	40	150
0:13:24	37	15,9	14	40	150
0:13:25	37	15,9	14	40	150
0:13:26	37	15,9	14	40	150
0:13:27	37	15,9	14	41	150
0:13:28	37	16,0	14	40	150
0:13:29	37	16,0	14	41	150
0:13:30	37	16,0	14	41	150
0:13:31	37	16,0	14	40	150
0:13:32	37	16,0	14	41	150
0:13:33	37	16,0	14	41	150
0:13:34	37	16,0	14	41	150
0:13:35	37	16,0	14	40	150
0:13:36	37	16,0	14	41	150
0:13:37	37	16,0	14	41	150
0:13:38	37	16,0	14	41	150
0:13:39	37	16,0	14	41	150
0:13:40	37	16,1	14	41	150
0:13:41	37	16,1	14	41	150
0:13:42	37	16,1	14	41	150
0:13:43	37	16,1	14	41	150
0:13:44	37	16,1	14	41	150
0:13:45	37	16,2	14	41	150
0:13:46	37	16,2	14	41	150
0:13:47	37	16,2	14	41	150
0:13:48	37	16,2	14	41	150
0:13:49	37	16,3	14	41	150
0:13:50	37	16,3	14	41	150
0:13:51	37	16,3	14	41	150
0:13:52	37	16,3	14	41	150
0:13:53	37	16,4	14	41	150
0:13:54	37	16,4	14	41	150
0:13:55	37	16,4	14	41	150
0:13:56	37	16,4	14	41	150
0:13:57	37	16,4	14	41	150
0:13:58	38	16,4	14	41	150
0:13:59	38	16,4	14	41	150
0:14:00	38	16,4	14	41	150
0:14:01	38	16,5	14	41	150
0:14:02	38	16,7	14	41	150
0:14:03	38	16,7	14	41	150
0:14:04	38	16,8	14	41	150
0:14:05	38	16,8	14	41	150
0:14:06	38	16,8	14	41	150
0:14:07	38	16,8	14	41	150
0:14:08	38	16,8	14	41	150
0:14:09	38	16,8	14	41	150
0:14:10	38	16,8	14	41	150
0:14:11	38	16,8	15	41	150
0:14:12	38	16,9	15	41	150
0:14:13	38	16,9	15	41	150
0:14:14	38	16,9	15	41	150
0:14:15	38	16,9	15	41	150
0:14:16	38	16,9	15	41	150
0:14:17	38	16,9	15	41	150
0:14:18	38	16,9	15	42	150
0:14:19	38	16,9	15	41	150
0:14:20	38	16,9	15	41	150
0:14:21	38	17,0	15	42	150
0:14:22	38	17,0	15	41	150
0:14:23	38	17,0	15	41	150
0:14:24	38	17,0	15	42	150
0:14:25	38	17,0	15	41	150
0:14:26	38	17,0	15	42	150
0:14:27	38	17,0	15	42	150
0:14:28	38	17,0	15	42	150
0:14:29	38	17,1	15	42	150
0:14:30	38	17,1	15	42	150
0:14:31	38	17,1	15	42	150
0:14:32	38	17,1	15	42	150
0:14:33	38	17,1	15	42	150
0:14:34	38	17,1	15	42	150
0:14:35	38	17,1	15	42	150
0:14:36	38	17,2	15	42	150
0:14:37	38	17,2	15	42	150
0:14:38	38	17,2	15	42	150
0:14:39	38	17,2	15	42	150
0:14:40	38	17,2	15	42	150
0:14:41	38	17,2	15	42	150
0:14:42	38	17,3	15	42	150
0:14:43	38	17,3	15	42	150
0:14:44	38	17,3	15	42	150
0:14:45	38	17,3	15	42	150
0:14:46	38	17,3	15	42	150
0:14:47	38	17,3	15	42	150
0:14:48	38	17,4	15	42	150
0:14:49	38	17,4	15	42	150
0:14:50	38	17,5	15	42	150
0:14:51	38	17,5	15	42	150
0:14:52	38	17,5	15	42	150
0:14:53	38	17,6	15	42	150
0:14:54	38	17,6	15	42	150
0:14:55	38	17,6	15	42	150
0:14:56	38	17,6	15	42	150
0:14:57	38	17,6	15	42	150
0:14:58	38	17,6	15	42	150
0:14:59	38	17,6	15	42	150
0:15:00	38	17,6	15	42	150
0:15:01	38	17,6	15	42	150
0:15:02	38	17,6	15	42	150
0:15:03	38	17,6	15	42	150
0:15:04	38	17,7	15	42	150
0:15:05	38	17,7	15	42	150
0:15:06	38	17,8	15	43	150
0:15:07	38	17,9	15	43	150
0:15:08	38	17,9	15	43	150
0:15:09	38	17,9	15	43	150
0:15:10	39	17,9	15	43	150
0:15:11	39	17,9	15	43	150
0:15:12	39	17,9	15	42	150
0:15:13	39	18,0	15	43	150
0:15:14	39	18,0	15	43	150
0:15:15	39	18,0	15	43	150
0:15:16	39	18,0	15	43	150
0:15:17	39	18,0	15	43	150
0:15:18	39	18,0	15	43	150
0:15:19	39	18,0	15	43	150
0:15:20	39	18,0	15	42	150
0:15:21	39	18,0	15	43	150
0:15:22	39	18,0	15	43	150
0:15:23	39	18,0	15	42	150
0:15:24	39	18,0	15	43	150
0:15:25	39	18,1	15	43	150
0:15:26	39	18,1	15	43	150
0:15:27	39	18,1	15	43	150
0:15:28	39	18,2	15	43	150
0:15:29	39	18,2	15	43	150
0:15:30	39	18,2	15	43	150
0:15:31	39	18,2	15	43	150
0:15:32	39	18,2	15	43	150
0:15:33	39	18,2	15	43	150
0:15:34	39	18,2	15	43	150
0:15:35	39	18,2	15	43	150
0:15:36	39	18,2	15	43	150
0:15:37	39	18,4	15	43	150
0:15:38	39	18,5	15	43	150
0:15:39	39	18,6	15	43	150
0:15:40	39	18,6	15	43	150
0:15:41	39	18,6	15	43	150
0:15:42	39	18,6	15	43	150
0:15:43	39	18,6	15	43	150
0:15:44	39	18,7	15	43	150
0:15:45	39	18,7	15	43	150
0:15:46	39	18,7	15	43	150
0:15:47	39	18,7	15	43	150
0:15:48	39	18,7	15	43	150
0:15:49	39	18,7	15	43	150
0:15:50	39	18,7	15	43	150
0:15:51	39	18,7	15	43	150
0:15:52	39	18,7	15	43	150
0:15:53	39	18,7	15	43	150
0:15:54	39	18,7	15	43	150
0:15:55	39	18,7	15	43	150
0:15:56	39	18,7	15	43	150
0:15:57	39	18,7	15	43	150
0:15:58	39	18,7	15	43	150
0:15:59	39	18,7	15	43	150
0:16:00	39	18,7	15	43	150
0:16:01	39	18,8	15	43	150
0:16:02	39	18,8	15	43	150
0:16:03	39	18,8	15	43	150
0:16:04	39	18,9	15	43	150
0:16:05	39	18,9	15	43	150
0:16:06	39	18,9	15	43	150
0:16:07	39	18,9	15	43	150
0:16:08	39	18,9	15	43	150
0:16:09	39	18,9	15	43	150
0:16:10	39	19,0	15	43	150
0:16:11	39	19,0	15	43	150
0:16:12	39	19,0	15	43	150
0:16:13	39	19,0	15	43	150
0:16:14	39	19,0	15	43	150
0:16:15	39	19,0	15	43	150
0:16:16	39	19,1	15	43	150
0:16:17	39	19,3	15	43	150
0:16:18	39	19,3	15	43	150
0:16:19	40	19,4	15	43	150
0:16:20	40	19,4	15	43	150
0:16:21	40	19,4	15	43	150
0:16:22	40	19,4	15	43	150
0:16:23	40	19,4	15	43	150
0:16:24	40	19,4	15	43	150
0:16:25	40	19,4	15	43	150
0:16:26	40	19,4	15	43	150
0:16:27	40	19,4	15	43	150
0:16:28	40	19,5	15	44	150
0:16:29	40	19,5	15	43	150
0:16:30	40	19,5	15	44	150
0:16:31	40	19,5	15	44	150
0:16:32	40	19,5	15	43	150
0:16:33	40	19,5	15	43	150
0:16:34	40	19,5	15	43	150
0:16:35	40	19,5	15	44	150
0:16:36	40	19,5	15	44	150
0:16:37	40	19,5	15	44	150
0:16:38	40	19,5	15	44	150
0:16:39	40	19,5	15	44	150
0:16:40	40	19,5	15	44	150
0:16:41	40	19,5	15	44	150
0:16:42	40	19,6	15	44	150
0:16:43	40	19,6	15	44	150
0:16:44	40	19,6	15	44	150
0:16:45	40	19,6	15	44	150
0:16:46	40	19,7	15	44	150
0:16:47	40	19,7	15	44	150
0:16:48	40	19,7	15	44	150
0:16:49	40	19,8	15	44	150
0:16:50	40	19,8	15	44	150
0:16:51	40	19,8	15	44	150
0:16:52	40	19,8	15	44	150
0:16:53	40	19,8	15	44	150
0:16:54	40	19,8	15	44	150
0:16:55	40	19,8	15	44	150
0:16:56	40	19,8	15	44	150
0:16:57	40	19,8	15	44	150
0:16:58	40	19,8	15	44	150
0:16:59	40	19,8	15	44	150
0:17:00	40	19,9	15	44	150
0:17:01	40	19,9	15	44	150
0:17:02	40	20,1	15	44	150
0:17:03	40	20,2	15	44	150
0:17:04	40	20,2	15	44	150
0:17:05	40	20,2	15	44	150
0:17:06	40	20,2	15	44	150
0:17:07	40	20,3	15	44	150
0:17:08	40	20,3	15	44	150
0:17:09	40	20,3	15	44	150
0:17:10	40	20,3	15	44	150
0:17:11	40	20,3	15	44	150
0:17:12	40	20,3	15	44	150
0:17:13	40	20,3	15	44	150
0:17:14	40	20,3	15	44	150
0:17:15	40	20,3	15	44	150
0:17:16	40	20,3	15	44	150
0:17:17	40	20,3	15	44	150
0:17:18	40	20,4	15	44	150
0:17:19	40	20,4	15	44	150
0:17:20	40	20,4	15	44	150
0:17:21	40	20,4	15	44	150
0:17:22	40	20,4	15	44	150
0:17:23	40	20,4	15	44	150
0:17:24	40	20,4	15	44	150
0:17:25	40	20,4	15	44	150
0:17:26	40	20,4	15	44	150
0:17:27	40	20,4	15	44	150
0:17:28	40	20,4	15	44	150
0:17:29	40	20,5	15	44	150
0:17:30	40	20,5	15	44	150
0:17:31	40	20,5	15	44	150
0:17:32	40	20,6	15	44	150
0:17:33	41	20,6	15	44	150
0:17:34	41	20,6	15	45	150
0:17:35	41	20,7	15	44	150
0:17:36	41	20,7	15	45	150
0:17:37	41	20,7	15	44	150
0:17:38	41	20,7	15	45	150
0:17:39	41	20,7	15	45	150
0:17:40	41	20,7	15	45	150
0:17:41	41	20,7	15	45	150
0:17:42	41	20,7	15	45	150
0:17:43	41	20,8	15	45	150
0:17:44	41	20,8	15	45	150
0:17:45	41	20,8	15	45	150
0:17:46	41	20,8	15	45	150
0:17:47	41	20,8	15	45	150
0:17:48	41	20,8	15	45	150
0:17:49	41	20,8	15	45	150
0:17:50	41	20,8	15	45	150
0:17:51	41	20,8	15	45	150
0:17:52	41	21,0	15	45	150
0:17:53	41	21,1	15	45	150
0:17:54	41	21,2	15	45	150
0:17:55	41	21,2	15	45	150
0:17:56	41	21,2	15	45	150
0:17:57	41	21,2	15	45	150
0:17:58	41	21,2	15	45	150
0:17:59	41	21,2	15	45	150
0:18:00	41	21,2	15	45	150
0:18:01	41	21,2	15	45	150
0:18:02	41	21,3	15	45	150
0:18:03	41	21,3	15	45	150
0:18:04	41	21,3	15	45	150
0:18:05	41	21,3	15	45	150
0:18:06	41	21,3	15	45	150
0:18:07	41	21,3	15	45	150
0:18:08	41	21,3	15	45	150
0:18:09	41	21,3	15	45	150
0:18:10	41	21,3	15	45	150
0:18:11	41	21,3	15	45	150
0:18:12	41	21,4	15	45	150
0:18:13	41	21,4	15	45	150
0:18:14	41	21,4	15	45	150
0:18:15	41	21,4	15	45	150
0:18:16	41	21,4	15	45	150
0:18:17	41	21,4	15	45	150
0:18:18	41	21,4	15	45	150
0:18:19	41	21,4	15	45	150
0:18:20	41	21,4	15	45	150
0:18:21	41	21,5	15	45	150
0:18:22	41	21,6	15	45	150
0:18:23	41	21,6	15	45	150
0:18:24	41	21,6	15	45	150
0:18:25	41	21,6	15	45	150
0:18:26	41	21,7	15	45	150
0:18:27	41	21,7	15	45	150
0:18:28	41	21,7	15	45	150
0:18:29	41	21,7	15	45	150
0:18:30	41	21,7	15	45	150
0:18:31	41	21,7	15	45	150
0:18:32	41	21,7	15	45	150
0:18:33	41	21,7	15	45	150
0:18:34	41	21,7	15	45	150
0:18:35	41	21,7	15	45	150
0:18:36	41	21,8	15	45	150
0:18:37	41	21,8	15	46	150
0:18:38	41	21,8	15	45	150
0:18:39	41	21,8	15	46	150
0:18:40	41	21,8	15	46	150
0:18:41	41	21,8	15	45	150
0:18:42	41	21,8	15	46	150
0:18:43	41	21,9	15	46	150
0:18:44	42	21,9	15	46	150
0:18:45	42	22,0	15	46	150
0:18:46	41	22,0	15	46	150
0:18:47	42	22,0	15	46	150
0:18:48	42	22,0	15	46	150
0:18:49	42	22,0	15	46	150
0:18:50	42	22,1	15	46	150
0:18:51	42	22,2	15	46	150
0:18:52	42	22,3	15	46	150
0:18:53	42	22,3	15	46	150
0:18:54	42	22,3	15	46	150
0:18:55	42	22,3	15	46	150
0:18:56	42	22,3	15	46	150
0:18:57	42	22,4	15	46	150
0:18:58	42	22,4	15	46	150
0:18:59	42	22,4	15	46	150
0:19:00	42	22,4	15	46	150
0:19:01	42	22,4	15	46	150
0:19:02	42	22,4	15	46	150
0:19:03	42	22,4	15	46	150
0:19:04	42	22,4	15	46	150
0:19:05	42	22,4	15	46	150
0:19:06	42	22,4	15	46	150
0:19:07	42	22,5	15	46	150
0:19:08	42	22,5	15	46	150
0:19:09	42	22,5	15	46	150
0:19:10	42	22,5	15	46	150
0:19:11	42	22,5	15	46	150
0:19:12	42	22,5	15	46	150
0:19:13	42	22,5	15	46	150
0:19:14	42	22,5	15	46	150
0:19:15	42	22,5	15	46	150
0:19:16	42	22,6	15	46	150
0:19:17	42	22,6	15	46	150
0:19:18	42	22,6	15	46	150
0:19:19	42	22,6	15	46	150
0:19:20	42	22,6	15	46	150
0:19:21	42	22,6	15	46	150
0:19:22	42	22,7	15	46	150
0:19:23	42	22,7	15	46	150
0:19:24	42	22,7	15	46	150
0:19:25	42	22,7	15	46	150
0:19:26	42	22,8	15	46	150
0:19:27	42	22,8	15	46	150
0:19:28	42	22,8	15	47	150
0:19:29	42	22,8	15	47	150
0:19:30	42	22,8	15	46	150
0:19:31	42	22,8	15	46	150
0:19:32	42	22,8	15	47	150
0:19:33	42	22,8	15	47	150
0:19:34	42	22,9	15	47	150
0:19:35	42	22,9	15	46	150
0:19:36	42	22,9	15	47	150
0:19:37	42	22,9	15	47	150
0:19:38	42	23,0	15	47	150
0:19:39	42	23,0	15	47	150
0:19:40	42	23,0	15	47	150
0:19:41	42	23,0	15	47	150
0:19:42	42	23,0	15	47	150
0:19:43	42	23,2	15	47	150
0:19:44	42	23,3	15	47	150
0:19:45	42	23,3	15	47	150
0:19:46	42	23,3	15	47	150
0:19:47	42	23,3	15	47	150
0:19:48	42	23,3	15	47	150
0:19:49	42	23,3	15	47	150
0:19:50	42	23,4	15	47	150
0:19:51	42	23,4	15	47	150
0:19:52	42	23,4	15	47	150
0:19:53	42	23,4	15	47	150
0:19:54	42	23,4	15	47	150
0:19:55	42	23,4	15	47	150
0:19:56	42	23,4	15	47	150
0:19:57	42	23,4	15	47	150
0:19:58	42	23,4	15	47	150
0:19:59	43	23,4	15	47	150
0:20:00	43	23,5	15	47	150
0:20:01	43	23,5	15	47	150
0:20:02	43	23,5	15	47	150
0:20:03	43	23,5	15	47	150
0:20:04	43	23,5	15	47	150
0:20:05	43	23,5	15	47	150
0:20:06	43	23,5	15	47	150
0:20:07	43	23,5	15	47	150
0:20:08	43	23,5	15	47	150
0:20:09	43	23,5	15	47	150
0:20:10	43	23,6	15	47	150
0:20:11	43	23,6	15	47	150
0:20:12	43	23,6	15	47	150
0:20:13	43	23,7	15	47	150
0:20:14	43	23,7	15	47	150
0:20:15	43	23,7	15	47	150
0:20:16	43	23,7	15	48	150
0:20:17	43	23,7	15	47	150
0:20:18	43	23,7	15	47	150
0:20:19	43	23,7	15	47	150
0:20:20	43	23,8	15	47	150
0:20:21	43	23,8	15	47	150
0:20:22	43	23,8	15	47	150
0:20:23	43	23,8	15	47	150
0:20:24	43	23,8	15	47	150
0:20:25	43	23,8	15	47	150
0:20:26	43	23,9	15	47	150
0:20:27	43	23,9	15	47	150
0:20:28	43	23,9	15	47	150
0:20:29	43	23,9	15	48	150
0:20:30	43	24,0	15	47	150
0:20:31	43	24,1	15	47	150
0:20:32	43	24,2	15	48	150
0:20:33	43	24,2	15	47	150
0:20:34	43	24,2	15	48	150
0:20:35	43	24,2	15	48	150
0:20:36	43	24,2	15	48	150
0:20:37	43	24,2	15	48	150
0:20:38	43	24,3	15	48	150
0:20:39	43	24,3	15	47	150
0:20:40	43	24,3	15	48	150
0:20:41	43	24,3	15	47	150
0:20:42	43	24,3	15	48	150
0:20:43	43	24,3	15	48	150
0:20:44	43	24,3	15	48	150
0:20:45	43	24,3	15	48	150
0:20:46	43	24,3	15	48	150
0:20:47	43	24,3	15	48	150
0:20:48	43	24,3	15	48	150
0:20:49	43	24,4	15	47	150
0:20:50	43	24,4	15	48	150
0:20:51	43	24,4	15	48	150
0:20:52	43	24,4	15	48	150
0:20:53	43	24,4	15	48	150
0:20:54	43	24,4	15	48	150
0:20:55	43	24,5	15	48	150
0:20:56	43	24,5	15	48	150
0:20:57	43	24,6	15	48	150
0:20:58	43	24,6	15	48	150
0:20:59	43	24,6	15	48	150
0:21:00	43	24,6	15	48	150
0:21:01	43	24,6	15	48	150
0:21:02	43	24,6	15	48	150
0:21:03	43	24,6	15	48	150
0:21:04	43	24,6	15	48	150
0:21:05	43	24,7	15	48	150
0:21:06	43	24,7	15	48	150
0:21:07	43	24,7	15	48	150
0:21:08	43	24,7	15	48	150
0:21:09	43	24,7	15	48	150
0:21:10	44	24,7	15	48	150
0:21:11	44	24,7	15	48	150
0:21:12	44	24,7	15	48	150
0:21:13	44	24,8	15	48	150
0:21:14	44	24,8	15	48	150
0:21:15	44	24,8	15	48	150
0:21:16	44	24,8	15	48	150
0:21:17	44	24,8	15	48	150
0:21:18	44	24,9	15	48	150
0:21:19	44	25,0	15	48	150
0:21:20	44	25,0	15	48	150
0:21:21	44	25,0	15	48	150
0:21:22	44	25,1	15	48	150
0:21:23	44	25,1	15	48	150
0:21:24	44	25,1	15	48	150
0:21:25	44	25,1	15	48	150
0:21:26	44	25,1	15	48	150
0:21:27	44	25,1	15	48	150
0:21:28	44	25,1	16	48	150
0:21:29	44	25,1	15	48	150
0:21:30	44	25,2	16	48	150
0:21:31	44	25,2	16	48	150
0:21:32	44	25,2	16	48	150
0:21:33	44	25,2	16	48	150
0:21:34	44	25,2	16	48	150
0:21:35	44	25,2	16	48	150
0:21:36	44	25,2	16	48	150
0:21:37	44	25,2	16	48	150
0:21:38	44	25,3	16	48	150
0:21:39	44	25,4	16	48	150
0:21:40	44	25,4	16	49	150
0:21:41	44	25,4	16	48	150
0:21:42	44	25,4	16	49	150
0:21:43	44	25,4	16	49	150
0:21:44	44	25,4	16	49	150
0:21:45	44	25,4	16	49	150
0:21:46	44	25,4	16	48	150
0:21:47	44	25,5	16	49	150
0:21:48	44	25,5	16	49	150
0:21:49	44	25,5	16	49	150
0:21:50	44	25,5	16	49	150
0:21:51	44	25,5	16	49	150
0:21:52	44	25,6	16	49	150
0:21:53	44	25,6	16	49	150
0:21:54	44	25,6	16	49	150
0:21:55	44	25,6	16	49	150
0:21:56	44	25,7	16	49	150
0:21:57	44	25,7	16	49	150
0:21:58	44	25,7	16	49	150
0:21:59	44	25,7	16	49	150
0:22:00	44	25,7	16	49	150
0:22:01	44	25,7	16	49	150
0:22:02	44	25,7	16	49	150
0:22:03	44	25,7	16	49	150
0:22:04	44	25,7	16	49	150
0:22:05	44	25,8	16	49	150
0:22:06	44	25,8	16	49	150
0:22:07	44	25,8	16	49	150
0:22:08	44	25,8	16	49	150
0:22:09	44	25,8	16	49	150
0:22:10	44	25,8	16	49	150
0:22:11	44	25,9	16	49	150
0:22:12	44	26,1	16	49	150
0:22:13	44	26,1	16	49	150
0:22:14	44	26,1	16	49	150
0:22:15	44	26,2	16	49	150
0:22:16	44	26,2	16	49	150
0:22:17	44	26,2	16	49	150
0:22:18	44	26,2	16	49	150
0:22:19	44	26,2	16	49	150
0:22:20	44	26,2	16	49	150
0:22:21	44	26,2	16	49	150
0:22:22	45	26,2	16	49	150
0:22:23	45	26,2	16	49	150
0:22:24	45	26,2	16	49	150
0:22:25	45	26,3	16	49	150
0:22:26	45	26,3	16	49	150
0:22:27	45	26,3	16	49	150
0:22:28	45	26,3	16	49	150
0:22:29	45	26,3	16	49	150
0:22:30	45	26,3	16	49	150
0:22:31	45	26,3	16	49	150
0:22:32	45	26,3	16	49	150
0:22:33	45	26,3	16	49	150
0:22:34	45	26,3	16	49	150
0:22:35	45	26,4	16	49	150
0:22:36	45	26,4	16	49	150
0:22:37	45	26,4	16	49	150
0:22:38	45	26,5	16	49	150
0:22:39	45	26,5	16	49	150
0:22:40	45	26,6	16	50	150
0:22:41	45	26,6	16	50	150
0:22:42	45	26,6	16	50	150
0:22:43	45	26,6	16	50	150
0:22:44	45	26,6	16	50	150
0:22:45	45	26,6	16	49	150
0:22:46	45	26,6	16	50	150
0:22:47	45	26,6	16	49	150
0:22:48	45	26,6	16	50	150
0:22:49	45	26,7	16	49	150
0:22:50	45	26,7	16	50	150
0:22:51	45	26,7	16	50	150
0:22:52	45	26,7	16	50	150
0:22:53	45	26,7	16	50	150
0:22:54	45	26,7	16	50	150
0:22:55	45	26,7	16	50	150
0:22:56	45	26,8	16	50	150
0:22:57	45	26,8	16	50	150
0:22:58	45	26,8	16	50	150
0:22:59	45	26,8	16	50	150
0:23:00	45	26,8	16	50	150
0:23:01	45	26,8	16	50	150
0:23:02	45	26,8	16	50	150
0:23:03	45	26,8	16	50	150
0:23:04	45	26,9	16	50	150
0:23:05	45	26,9	16	50	150
0:23:06	45	27,0	16	50	150
0:23:07	45	27,1	16	50	150
0:23:08	45	27,1	16	50	150
0:23:09	45	27,2	16	50	150
0:23:10	45	27,2	16	50	150
0:23:11	45	27,2	16	50	150
0:23:12	45	27,2	16	50	150
0:23:13	45	27,2	16	50	150
0:23:14	45	27,2	16	50	150
0:23:15	45	27,2	16	50	150
0:23:16	45	27,2	16	50	150
0:23:17	45	27,2	16	50	150
0:23:18	45	27,2	16	50	150
0:23:19	45	27,3	16	50	150
0:23:20	45	27,3	16	50	150
0:23:21	45	27,3	16	50	150
0:23:22	45	27,3	16	50	150
0:23:23	45	27,3	16	50	150
0:23:24	45	27,3	16	50	150
0:23:25	45	27,3	16	50	150
0:23:26	45	27,4	16	50	150
0:23:27	45	27,4	16	50	150
0:23:28	45	27,5	16	50	150
0:23:29	45	27,5	16	50	150
0:23:30	45	27,5	16	50	150
0:23:31	45	27,5	16	50	150
0:23:32	46	27,5	16	50	150
0:23:33	46	27,5	16	50	150
0:23:34	46	27,5	16	50	150
0:23:35	46	27,5	16	50	150
0:23:36	46	27,5	16	50	150
0:23:37	46	27,6	16	50	150
0:23:38	46	27,6	16	50	150
0:23:39	46	27,6	16	50	150
0:23:40	46	27,6	16	50	150
0:23:41	46	27,6	16	50	150
0:23:42	46	27,7	16	50	150
0:23:43	46	27,7	16	50	150
0:23:44	46	27,7	16	50	150
0:23:45	46	27,7	16	50	150
0:23:46	46	27,7	16	50	150
0:23:47	46	27,7	16	50	150
0:23:48	46	27,7	16	50	150
0:23:49	46	27,7	16	50	150
0:23:50	46	27,8	16	50	150
0:23:51	46	27,9	16	51	150
0:23:52	46	27,9	16	50	150
0:23:53	46	27,9	16	51	150
0:23:54	46	27,9	16	50	150
0:23:55	46	27,9	16	50	150
0:23:56	46	27,9	16	50	150
0:23:57	46	28,0	16	51	150
0:23:58	46	28,1	16	50	150
0:23:59	46	28,1	16	50	150
0:24:00	46	28,1	16	51	150
0:24:01	46	28,1	16	50	150
0:24:02	46	28,1	16	51	150
0:24:03	46	28,1	16	51	150
0:24:04	46	28,1	16	50	150
0:24:05	46	28,2	16	51	150
0:24:06	46	28,2	16	50	150
0:24:07	46	28,2	16	51	150
0:24:08	46	28,2	16	51	150
0:24:09	46	28,2	16	51	150
0:24:10	46	28,2	16	51	150
0:24:11	46	28,2	16	51	150
0:24:12	46	28,2	16	51	150
0:24:13	46	28,2	16	51	150
0:24:14	46	28,3	16	51	150
0:24:15	46	28,4	16	51	150
0:24:16	46	28,4	16	51	150
0:24:17	46	28,4	16	51	150
0:24:18	46	28,4	16	51	150
0:24:19	46	28,4	16	51	150
0:24:20	46	28,4	16	51	150
0:24:21	46	28,5	16	51	150
0:24:22	46	28,5	16	51	150
0:24:23	46	28,5	16	51	150
0:24:24	46	28,5	16	51	150
0:24:25	46	28,5	16	51	150
0:24:26	46	28,5	16	51	150
0:24:27	46	28,5	16	51	150
0:24:28	46	28,5	16	51	150
0:24:29	46	28,5	16	51	150
0:24:30	46	28,6	16	51	150
0:24:31	46	28,6	16	51	150
0:24:32	46	28,6	16	51	150
0:24:33	46	28,6	16	51	150
0:24:34	46	28,6	16	51	150
0:24:35	46	28,6	16	51	150
0:24:36	46	28,7	16	51	150
0:24:37	46	28,7	16	51	150
0:24:38	46	28,7	16	51	150
0:24:39	46	28,7	16	51	150
0:24:40	46	28,7	16	51	150
0:24:41	46	28,7	16	51	150
0:24:42	46	28,7	16	51	150
0:24:43	47	28,8	16	51	150
0:24:44	47	28,8	16	51	150
0:24:45	46	28,8	16	51	150
0:24:46	47	28,8	16	51	150
0:24:47	47	28,8	16	51	150
0:24:48	47	28,8	16	51	150
0:24:49	47	29,0	16	51	150
0:24:50	47	29,0	16	51	150
0:24:51	47	29,0	16	51	150
0:24:52	47	29,1	16	51	150
0:24:53	47	29,1	16	51	150
0:24:54	47	29,1	16	51	150
0:24:55	47	29,1	16	51	150
0:24:56	47	29,1	16	51	150
0:24:57	47	29,1	16	51	150
0:24:58	47	29,1	16	51	150
0:24:59	47	29,1	16	51	150
0:25:00	47	29,1	16	52	150
0:25:01	47	29,2	16	51	150
0:25:02	47	29,3	16	51	150
0:25:03	47	29,3	16	51	150
0:25:04	47	29,3	16	51	150
0:25:05	47	29,3	16	51	150
0:25:06	47	29,3	16	51	150
0:25:07	47	29,4	16	51	150
0:25:08	47	29,4	16	51	150
0:25:09	47	29,4	16	52	150
0:25:10	47	29,4	16	51	150
0:25:11	47	29,4	16	52	150
0:25:12	47	29,4	16	52	150
