Repository: ProgWizer/parser

File: project-root/data/Data Acquisition/Data Acquisition/2021 year (353)/21-055.txt
--Test Summary--
Full Path and File Name	
Instrument Name	7222
Instrument Type	Model 7222 Consistometer
Instrument Serial Number	
Test Start Date	30.03.2021
Test Start Time	11:21:26
Test Stop Date	30.03.2021
Test Stop Time	14:02:14
Test Length	2:40:48
Final Sample Time Offset	2:40:40
Controller Schedule Name	
Sampling Period	10 seconds
Comments	
Information	WellID	
Information	Customer	
Information	EngName	
Information	CementClass	
Information	CementMfr	
Information	Additives	
Information	Density	1800
Information	BHCT	15
Information	BHST	
Information	FluidLoss	
Information	JobType	
Calculated Value	Time_30Bc	1:27:40
Calculated Value	Time_70Bc	N/A
Calculated Value	Time_100Bc	N/A
Initial Temperature (°C)	28 °C
Final Temperature (°C)	17 °C
Initial Pressure (MPa)	0,3 MPa
Final Pressure (MPa)	0,4 MPa
Initial Consistency (Bc)	10 Bc
Final Consistency (Bc)	41 Bc
--Data--
Time (HH:MM:SS)	Temperature (°C)	Pressure (MPa)	Consistency (Bc)
0:00:00	28	0,3	10
0:00:10	28	0,3	10
0:00:20	28	0,3	10
0:00:30	28	0,3	9
0:00:40	27	0,3	9
0:00:50	27	0,3	9
0:01:00	27	0,3	10
0:01:10	27	0,3	9
0:01:20	27	0,3	9
0:01:30	27	0,4	10
0:01:40	27	0,3	9
0:01:50	26	0,3	9
0:02:00	26	0,4	10
0:02:10	26	0,3	9
0:02:20	26	0,3	10
0:02:30	26	0,3	10
0:02:40	26	0,4	10
0:02:50	26	0,4	10
0:03:00	25	0,4	9
0:03:10	25	0,4	10
0:03:20	25	0,4	10
0:03:30	25	0,4	10
0:03:40	25	0,4	10
0:03:50	25	0,4	10
0:04:00	25	0,4	10
0:04:10	25	0,4	10
0:04:20	25	0,4	10
0:04:30	24	0,4	10
0:04:40	24	0,4	10
0:04:50	24	0,4	11
0:05:00	24	0,4	10
0:05:10	24	0,4	10
0:05:20	24	0,4	10
0:05:30	24	0,4	10
0:05:40	24	0,4	11
0:05:50	24	0,4	11
0:06:00	24	0,4	11
0:06:10	23	0,4	11
0:06:20	23	0,4	11
0:06:30	23	0,3	11
0:06:40	23	0,3	11
0:06:50	23	0,3	11
0:07:00	23	0,3	11
0:07:10	23	0,3	11
0:07:20	23	0,3	11
0:07:30	23	0,3	12
0:07:40	23	0,3	12
0:07:50	23	0,3	12
0:08:00	22	0,3	12
0:08:10	22	0,3	12
0:08:20	22	0,3	12
0:08:30	22	0,3	12
0:08:40	22	0,3	12
0:08:50	22	0,3	12
0:09:00	22	0,3	12
0:09:10	22	0,3	13
0:09:20	22	0,4	13
0:09:30	22	0,4	13
0:09:40	22	0,3	13
0:09:50	22	0,4	13
0:10:00	22	0,3	13
0:10:10	21	0,4	13
0:10:20	21	0,4	13
0:10:30	21	0,4	13
0:10:40	21	0,4	13
0:10:50	21	0,4	13
0:11:00	21	0,3	13
0:11:10	21	0,4	13
0:11:20	21	0,4	13
0:11:30	21	0,4	13
0:11:40	21	0,4	14
0:11:50	21	0,4	14
0:12:00	21	0,4	14
0:12:10	21	0,4	14
0:12:20	21	0,4	14
0:12:30	21	0,4	14
0:12:40	21	0,4	14
0:12:50	21	0,3	14
0:13:00	21	0,4	15
0:13:10	20	0,4	15
0:13:20	20	0,4	15
0:13:30	20	0,4	15
0:13:40	20	0,4	15
0:13:50	20	0,4	15
0:14:00	20	0,4	15
0:14:10	20	0,4	15
0:14:20	20	0,4	14
0:14:30	20	0,4	14
0:14:40	20	0,4	15
0:14:50	20	0,4	16
0:15:00	20	0,4	16
0:15:10	20	0,4	15
0:15:20	20	0,4	15
0:15:30	20	0,4	15
0:15:40	20	0,4	16
0:15:50	20	0,4	17
0:16:00	20	0,4	16
0:16:10	20	0,4	16
0:16:20	20	0,4	16
0:16:30	20	0,4	15
0:16:40	20	0,4	15
0:16:50	20	0,4	15
0:17:00	19	0,4	14
0:17:10	19	0,4	16
0:17:20	19	0,4	16
0:17:30	19	0,4	16
0:17:40	19	0,4	16
0:17:50	19	0,4	16
0:18:00	19	0,4	17
0:18:10	19	0,4	16
0:18:20	19	0,4	16
0:18:30	19	0,4	16
0:18:40	19	0,4	17
0:18:50	19	0,4	17
0:19:00	19	0,4	17
0:19:10	19	0,4	18
0:19:20	19	0,4	18
0:19:30	19	0,4	17
0:19:40	19	0,4	17
0:19:50	19	0,4	19
0:20:00	19	0,4	20
0:20:10	19	0,4	17
0:20:20	19	0,4	16
0:20:30	19	0,4	17
0:20:40	19	0,4	16
0:20:50	19	0,4	17
0:21:00	19	0,4	19
0:21:10	19	0,4	19
0:21:20	19	0,4	19
0:21:30	19	0,4	19
0:21:40	19	0,4	17
0:21:50	19	0,4	18
0:22:00	19	0,4	21
0:22:10	19	0,4	19
0:22:20	19	0,4	18
0:22:30	19	0,4	17
0:22:40	19	0,4	16
0:22:50	19	0,4	15
0:23:00	18	0,4	16
0:23:10	18	0,4	16
0:23:20	18	0,4	17
0:23:30	18	0,4	16
0:23:40	18	0,4	16
0:23:50	18	0,4	17
0:24:00	18	0,4	17
0:24:10	18	0,4	17
0:24:20	18	0,4	17
0:24:30	18	0,4	18
0:24:40	18	0,4	17
0:24:50	18	0,4	17
0:25:00	18	0,4	17
0:25:10	18	0,4	18
0:25:20	18	0,3	19
0:25:30	18	0,4	19
0:25:40	18	0,4	18
0:25:50	18	0,3	19
0:26:00	18	0,3	19
0:26:10	18	0,3	18
0:26:20	18	0,3	18
0:26:30	18	0,3	17
0:26:40	18	0,3	17
0:26:50	18	0,4	16
0:27:00	18	0,3	16
0:27:10	18	0,3	16
0:27:20	18	0,4	15
0:27:30	18	0,4	15
0:27:40	18	0,3	16
0:27:50	18	0,3	16
0:28:00	18	0,3	17
0:28:10	18	0,3	17
0:28:20	18	0,3	17
0:28:30	18	0,3	18
0:28:40	18	0,3	16
0:28:50	18	0,3	16
0:29:00	18	0,3	17
0:29:10	18	0,3	17
0:29:20	18	0,3	17
0:29:30	18	0,3	16
0:29:40	18	0,3	16
0:29:50	18	0,3	17
0:30:00	18	0,3	16
0:30:10	18	0,3	16
0:30:20	18	0,3	16
0:30:30	18	0,3	17
0:30:40	18	0,3	16
0:30:50	18	0,3	16
0:31:00	18	0,3	16
0:31:10	18	0,3	16
0:31:20	18	0,3	17
0:31:30	18	0,3	16
0:31:40	18	0,3	16
0:31:50	18	0,3	16
0:32:00	18	0,3	16
0:32:10	18	0,3	16
0:32:20	18	0,3	15
0:32:30	18	0,3	16
0:32:40	18	0,3	17
0:32:50	18	0,3	17
0:33:00	18	0,3	17
0:33:10	18	0,3	17
0:33:20	18	0,3	17
0:33:30	18	0,3	17
0:33:40	18	0,3	17
0:33:50	18	0,3	17
0:34:00	18	0,3	17
0:34:10	18	0,3	17
0:34:20	18	0,3	17
0:34:30	18	0,3	17
0:34:40	18	0,3	17
0:34:50	18	0,3	17
0:35:00	18	0,3	17
0:35:10	18	0,3	18
0:35:20	18	0,3	18
0:35:30	17	0,3	20
0:35:40	18	0,3	19
0:35:50	17	0,3	19
0:36:00	17	0,3	20
0:36:10	17	0,3	20
0:36:20	17	0,3	19
0:36:30	17	0,3	20
0:36:40	17	0,3	21
0:36:50	17	0,3	21
0:37:00	17	0,3	22
0:37:10	17	0,3	22
0:37:20	17	0,3	23
0:37:30	17	0,3	23
0:37:40	17	0,3	22
0:37:50	17	0,3	22
0:38:00	17	0,3	21
0:38:10	17	0,3	22
0:38:20	17	0,3	24
0:38:30	17	0,3	25
0:38:40	17	0,3	24
0:38:50	17	0,3	23
0:39:00	17	0,3	24
0:39:10	17	0,3	25
0:39:20	17	0,3	25
0:39:30	17	0,3	24
0:39:40	17	0,3	27
0:39:50	17	0,4	24
0:40:00	17	0,4	26
0:40:10	17	0,4	24
0:40:20	17	0,4	25
0:40:30	17	0,4	25
0:40:40	17	0,4	26
0:40:50	17	0,4	24
0:41:00	17	0,4	27
0:41:10	17	0,4	25
0:41:20	17	0,4	24
0:41:30	17	0,4	24
0:41:40	17	0,4	23
0:41:50	17	0,4	25
0:42:00	17	0,4	24
0:42:10	17	0,4	24
0:42:20	17	0,4	23
0:42:30	17	0,4	23
0:42:40	17	0,4	22
0:42:50	17	0,4	23
0:43:00	17	0,4	25
0:43:10	17	0,4	23
0:43:20	17	0,4	21
0:43:30	17	0,4	22
0:43:40	17	0,4	22
0:43:50	17	0,4	22
0:44:00	17	0,4	22
0:44:10	17	0,4	22
0:44:20	17	0,4	22
0:44:30	17	0,4	21
0:44:40	17	0,4	21
0:44:50	17	0,4	21
0:45:00	17	0,4	22
0:45:10	17	0,4	24
0:45:20	17	0,4	25
0:45:30	17	0,4	28
0:45:40	17	0,4	28
0:45:50	17	0,4	29
0:46:00	17	0,4	25
0:46:10	17	0,4	25
0:46:20	17	0,4	25
0:46:30	17	0,4	25
0:46:40	17	0,4	29
0:46:50	17	0,4	27
0:47:00	17	0,4	26
0:47:10	17	0,4	25
0:47:20	17	0,4	25
0:47:30	17	0,4	28
0:47:40	17	0,4	24
0:47:50	17	0,4	25
0:48:00	17	0,3	27
0:48:10	17	0,4	25
0:48:20	17	0,4	27
0:48:30	17	0,4	26
0:48:40	17	0,4	27
0:48:50	17	0,4	29
0:49:00	17	0,4	26
0:49:10	17	0,4	25
0:49:20	17	0,4	23
0:49:30	17	0,4	24
0:49:40	17	0,4	24
0:49:50	17	0,4	24
0:50:00	17	0,4	25
0:50:10	17	0,4	25
0:50:20	17	0,4	25
0:50:30	17	0,4	27
0:50:40	17	0,4	26
0:50:50	17	0,4	21
0:51:00	17	0,4	21
0:51:10	17	0,4	21
0:51:20	17	0,4	21
0:51:30	17	0,3	22
0:51:40	17	0,4	22
0:51:50	17	0,3	22
0:52:00	17	0,3	22
0:52:10	17	0,3	21
0:52:20	17	0,3	21
0:52:30	17	0,4	21
0:52:40	17	0,4	20
0:52:50	17	0,4	20
0:53:00	17	0,4	20
0:53:10	17	0,4	20
0:53:20	17	0,3	20
0:53:30	17	0,4	20
0:53:40	17	0,4	20
0:53:50	17	0,4	20
0:54:00	17	0,4	20
0:54:10	17	0,4	20
0:54:20	17	0,4	20
0:54:30	17	0,4	20
0:54:40	17	0,4	20
0:54:50	17	0,4	20
0:55:00	17	0,4	20
0:55:10	17	0,4	20
0:55:20	17	0,4	20
0:55:30	17	0,4	20
0:55:40	17	0,4	20
0:55:50	17	0,4	21
0:56:00	17	0,4	22
0:56:10	17	0,4	23
0:56:20	17	0,4	22
0:56:30	17	0,4	23
0:56:40	17	0,4	23
0:56:50	17	0,4	22
0:57:00	17	0,4	24
0:57:10	17	0,4	23
0:57:20	17	0,4	22
0:57:30	17	0,4	21
0:57:40	17	0,4	22
0:57:50	17	0,4	21
0:58:00	17	0,4	21
0:58:10	17	0,4	21
0:58:20	17	0,4	21
0:58:30	17	0,4	21
0:58:40	17	0,4	21
0:58:50	17	0,4	21
0:59:00	17	0,4	21
0:59:10	17	0,4	21
0:59:20	17	0,4	21
0:59:30	17	0,4	20
0:59:40	17	0,4	21
0:59:50	17	0,4	21
1:00:00	17	0,4	23
1:00:10	17	0,4	21
1:00:20	17	0,4	27
1:00:30	17	0,4	26
1:00:40	17	0,4	26
1:00:50	17	0,4	26
1:01:00	17	0,4	24
1:01:10	17	0,4	23
1:01:20	17	0,4	22
1:01:30	17	0,4	22
1:01:40	17	0,4	22
1:01:50	17	0,4	23
1:02:00	17	0,4	21
1:02:10	17	0,4	22
1:02:20	17	0,4	24
1:02:30	17	0,4	24
1:02:40	17	0,4	23
1:02:50	17	0,4	24
1:03:00	17	0,4	24
1:03:10	17	0,4	25
1:03:20	17	0,4	26
1:03:30	16	0,4	26
1:03:40	17	0,3	26
1:03:50	17	0,3	26
1:04:00	17	0,4	26
1:04:10	17	0,3	26
1:04:20	17	0,4	25
1:04:30	17	0,4	26
1:04:40	16	0,3	27
1:04:50	17	0,3	27
1:05:00	17	0,3	29
1:05:10	17	0,3	29
1:05:20	17	0,3	29
1:05:30	16	0,3	26
1:05:40	16	0,3	26
1:05:50	16	0,3	26
1:06:00	16	0,3	26
1:06:10	16	0,3	26
1:06:20	16	0,3	25
1:06:30	16	0,3	26
1:06:40	17	0,3	25
1:06:50	16	0,3	26
1:07:00	16	0,3	25
1:07:10	16	0,3	26
1:07:20	16	0,3	24
1:07:30	16	0,3	25
1:07:40	16	0,3	29
1:07:50	16	0,3	26
1:08:00	16	0,3	24
1:08:10	16	0,3	22
1:08:20	16	0,3	22
1:08:30	16	0,3	22
1:08:40	16	0,3	22
1:08:50	16	0,3	22
1:09:00	16	0,3	21
1:09:10	16	0,3	22
1:09:20	16	0,3	21
1:09:30	16	0,3	22
1:09:40	16	0,3	22
1:09:50	16	0,3	22
1:10:00	16	0,3	22
1:10:10	16	0,3	23
1:10:20	16	0,3	23
1:10:30	16	0,3	23
1:10:40	16	0,3	24
1:10:50	16	0,3	23
1:11:00	16	0,3	23
1:11:10	16	0,3	24
1:11:20	16	0,3	26
1:11:30	16	0,3	25
1:11:40	16	0,3	22
1:11:50	16	0,3	22
1:12:00	16	0,3	23
1:12:10	16	0,3	25
1:12:20	16	0,3	25
1:12:30	16	0,3	25
1:12:40	16	0,3	25
1:12:50	16	0,3	25
1:13:00	16	0,3	26
1:13:10	16	0,3	26
1:13:20	16	0,3	26
1:13:30	16	0,3	26
1:13:40	16	0,4	27
1:13:50	16	0,4	26
1:14:00	16	0,4	26
1:14:10	16	0,3	24
1:14:20	16	0,3	24
1:14:30	16	0,3	23
1:14:40	16	0,4	23
1:14:50	16	0,3	23
1:15:00	16	0,3	22
1:15:10	16	0,3	22
1:15:20	16	0,4	22
1:15:30	16	0,4	22
1:15:40	16	0,3	22
1:15:50	16	0,4	22
1:16:00	16	0,3	23
1:16:10	16	0,4	23
1:16:20	16	0,3	24
1:16:30	16	0,3	24
1:16:40	16	0,3	24
1:16:50	16	0,3	24
1:17:00	16	0,3	23
1:17:10	16	0,3	24
1:17:20	16	0,3	23
1:17:30	16	0,3	23
1:17:40	16	0,3	23
1:17:50	16	0,3	23
1:18:00	16	0,3	23
1:18:10	16	0,3	23
1:18:20	16	0,3	23
1:18:30	16	0,3	23
1:18:40	16	0,3	24
1:18:50	16	0,3	25
1:19:00	16	0,3	25
1:19:10	16	0,3	24
1:19:20	16	0,3	24
1:19:30	16	0,3	24
1:19:40	16	0,3	24
1:19:50	16	0,3	25
1:20:00	16	0,3	25
1:20:10	16	0,3	25
1:20:20	16	0,3	25
1:20:30	16	0,3	25
1:20:40	16	0,3	25
1:20:50	16	0,3	25
1:21:00	16	0,3	25
1:21:10	16	0,3	26
1:21:20	16	0,3	26
1:21:30	16	0,3	26
1:21:40	16	0,3	25
1:21:50	16	0,3	26
1:22:00	16	0,3	26
1:22:10	16	0,3	26
1:22:20	16	0,3	26
1:22:30	16	0,3	26
1:22:40	16	0,3	26
1:22:50	16	0,3	26
1:23:00	16	0,3	26
1:23:10	16	0,3	26
1:23:20	16	0,3	25
1:23:30	16	0,3	25
1:23:40	16	0,3	25
1:23:50	16	0,3	26
1:24:00	16	0,3	25
1:24:10	16	0,3	25
1:24:20	16	0,3	25
1:24:30	16	0,3	25
1:24:40	16	0,3	26
1:24:50	16	0,3	26
1:25:00	16	0,3	26
1:25:10	16	0,3	26
1:25:20	16	0,3	26
1:25:30	16	0,3	25
1:25:40	16	0,3	25
1:25:50	16	0,3	26
1:26:00	16	0,3	26
1:26:10	16	0,3	25
1:26:20	16	0,3	25
1:26:30	16	0,3	24
1:26:40	16	0,3	24
1:26:50	16	0,3	24
1:27:00	16	0,3	29
1:27:10	16	0,3	29
1:27:20	16	0,3	29
1:27:30	16	0,3	31
1:27:40	16	0,3	30
1:27:50	16	0,3	31
1:28:00	16	0,4	32
1:28:10	16	0,3	29
1:28:20	16	0,3	30
1:28:30	16	0,3	29
1:28:40	16	0,3	29
1:28:50	16	0,3	29
1:29:00	16	0,3	28
1:29:10	16	0,3	28
1:29:20	16	0,3	27
1:29:30	16	0,3	27
1:29:40	16	0,3	27
1:29:50	16	0,3	27
1:30:00	16	0,3	27
1:30:10	16	0,3	27
1:30:20	16	0,3	27
1:30:30	16	0,3	27
1:30:40	16	0,3	27
1:30:50	16	0,3	27
1:31:00	16	0,3	27
1:31:10	16	0,3	27
1:31:20	16	0,3	27
1:31:30	16	0,3	27
1:31:40	16	0,3	27
1:31:50	16	0,3	27
1:32:00	16	0,3	27
1:32:10	16	0,3	27
1:32:20	16	0,3	27
1:32:30	16	0,3	27
1:32:40	16	0,3	27
1:32:50	16	0,3	27
1:33:00	16	0,3	28
1:33:10	16	0,3	28
1:33:20	16	0,3	29
1:33:30	16	0,3	29
1:33:40	16	0,3	25
1:33:50	16	0,3	26
1:34:00	16	0,3	27
1:34:10	16	0,3	28
1:34:20	16	0,3	30
1:34:30	16	0,3	30
1:34:40	16	0,3	30
1:34:50	16	0,3	29
1:35:00	16	0,3	28
1:35:10	16	0,3	29
1:35:20	16	0,3	29
1:35:30	16	0,3	30
1:35:40	16	0,3	30
1:35:50	16	0,3	30
1:36:00	16	0,3	30
1:36:10	16	0,3	31
1:36:20	16	0,3	31
1:36:30	16	0,3	31
1:36:40	16	0,3	32
1:36:50	16	0,3	31
1:37:00	16	0,3	31
1:37:10	16	0,3	31
1:37:20	16	0,3	31
1:37:30	16	0,4	31
1:37:40	16	0,3	31
1:37:50	16	0,3	31
1:38:00	16	0,3	31
1:38:10	16	0,4	31
1:38:20	16	0,3	31
1:38:30	16	0,4	31
1:38:40	16	0,3	31
1:38:50	16	0,4	31
1:39:00	16	0,3	31
1:39:10	16	0,3	31
1:39:20	16	0,3	31
1:39:30	16	0,3	31
1:39:40	16	0,3	31
1:39:50	16	0,3	30
1:40:00	16	0,3	30
1:40:10	16	0,3	30
1:40:20	16	0,3	29
1:40:30	16	0,3	30
1:40:40	16	0,3	30
1:40:50	16	0,4	30
1:41:00	16	0,3	30
1:41:10	16	0,3	30
1:41:20	16	0,4	30
1:41:30	16	0,4	30
1:41:40	16	0,3	30
1:41:50	16	0,3	30
1:42:00	16	0,3	31
1:42:10	16	0,4	31
1:42:20	16	0,3	31
1:42:30	16	0,4	31
1:42:40	16	0,3	31
1:42:50	16	0,3	31
1:43:00	16	0,3	31
1:43:10	16	0,3	32
1:43:20	16	0,3	31
1:43:30	16	0,3	31
1:43:40	16	0,3	31
1:43:50	16	0,3	31
1:44:00	16	0,3	31
1:44:10	16	0,3	31
1:44:20	16	0,3	31
1:44:30	16	0,3	30
1:44:40	16	0,3	30
1:44:50	16	0,3	30
1:45:00	16	0,3	30
1:45:10	16	0,3	30
1:45:20	16	0,4	28
1:45:30	16	0,3	30
1:45:40	16	0,3	29
1:45:50	16	0,3	30
1:46:00	16	0,3	30
1:46:10	16	0,3	29
1:46:20	16	0,3	30
1:46:30	16	0,3	30
1:46:40	16	0,3	30
1:46:50	16	0,3	29
1:47:00	16	0,3	29
1:47:10	16	0,3	29
1:47:20	16	0,3	29
1:47:30	16	0,3	29
1:47:40	16	0,3	29
1:47:50	16	0,3	29
1:48:00	16	0,3	28
1:48:10	16	0,3	29
1:48:20	16	0,3	29
1:48:30	16	0,3	29
1:48:40	16	0,3	29
1:48:50	16	0,3	29
1:49:00	16	0,3	29
1:49:10	16	0,3	28
1:49:20	16	0,3	29
1:49:30	16	0,3	29
1:49:40	16	0,3	29
1:49:50	16	0,3	28
1:50:00	16	0,3	28
1:50:10	16	0,3	28
1:50:20	16	0,3	29
1:50:30	16	0,3	29
1:50:40	16	0,3	29
1:50:50	16	0,3	29
1:51:00	16	0,3	29
1:51:10	16	0,3	29
1:51:20	16	0,3	28
1:51:30	16	0,4	28
1:51:40	16	0,3	29
1:51:50	16	0,3	28
1:52:00	16	0,3	29
1:52:10	16	0,3	29
1:52:20	16	0,3	28
1:52:30	16	0,3	29
1:52:40	16	0,3	29
1:52:50	16	0,3	28
1:53:00	16	0,4	29
1:53:10	16	0,3	29
1:53:20	16	0,3	28
1:53:30	16	0,3	29
1:53:40	16	0,3	29
1:53:50	16	0,4	29
1:54:00	16	0,4	29
1:54:10	16	0,4	29
1:54:20	16	0,3	29
1:54:30	16	0,4	29
1:54:40	16	0,4	30
1:54:50	16	0,4	30
1:55:00	16	0,4	30
1:55:10	16	0,4	30
1:55:20	16	0,4	30
1:55:30	16	0,4	30
1:55:40	16	0,3	30
1:55:50	16	0,3	30
1:56:00	16	0,3	30
1:56:10	16	0,3	30
1:56:20	16	0,3	30
1:56:30	16	0,4	30
1:56:40	16	0,3	30
1:56:50	16	0,4	30
1:57:00	16	0,4	29
1:57:10	16	0,4	29
1:57:20	16	0,4	30
1:57:30	16	0,4	30
1:57:40	16	0,4	30
1:57:50	16	0,4	29
1:58:00	16	0,4	29
1:58:10	16	0,4	29
1:58:20	16	0,4	29
1:58:30	16	0,4	28
1:58:40	16	0,4	27
1:58:50	16	0,4	28
1:59:00	16	0,4	27
1:59:10	16	0,4	26
1:59:20	16	0,4	27
1:59:30	16	0,4	27
1:59:40	16	0,4	26
1:59:50	16	0,4	27
2:00:00	16	0,3	27
2:00:10	16	0,4	26
2:00:20	16	0,4	27
2:00:30	16	0,4	26
2:00:40	16	0,4	26
2:00:50	16	0,4	27
2:01:00	16	0,4	27
2:01:10	16	0,4	27
2:01:20	16	0,4	26
2:01:30	16	0,4	26
2:01:40	16	0,4	25
2:01:50	16	0,4	25
2:02:00	16	0,4	25
2:02:10	16	0,4	25
2:02:20	16	0,4	24
2:02:30	16	0,4	24
2:02:40	16	0,4	25
2:02:50	16	0,4	24
2:03:00	16	0,4	25
2:03:10	16	0,4	25
2:03:20	16	0,4	24
2:03:30	16	0,4	25
2:03:40	16	0,4	25
2:03:50	16	0,4	24
2:04:00	16	0,4	25
2:04:10	16	0,4	25
2:04:20	16	0,4	24
2:04:30	16	0,4	25
2:04:40	16	0,4	24
2:04:50	16	0,4	24
2:05:00	16	0,4	25
2:05:10	16	0,4	25
2:05:20	16	0,4	25
2:05:30	16	0,4	24
2:05:40	16	0,4	25
2:05:50	16	0,4	25
2:06:00	16	0,4	25
2:06:10	16	0,4	25
2:06:20	16	0,4	25
2:06:30	16	0,4	25
2:06:40	16	0,4	25
2:06:50	16	0,4	25
2:07:00	16	0,4	25
2:07:10	16	0,4	25
2:07:20	16	0,4	25
2:07:30	16	0,4	25
2:07:40	16	0,4	25
2:07:50	16	0,4	25
2:08:00	16	0,4	25
2:08:10	16	0,4	25
2:08:20	16	0,4	25
2:08:30	16	0,4	26
2:08:40	16	0,4	26
2:08:50	16	0,4	25
2:09:00	16	0,4	26
2:09:10	16	0,4	25
2:09:20	16	0,4	26
2:09:30	16	0,4	26
2:09:40	16	0,4	25
2:09:50	16	0,4	26
2:10:00	16	0,4	26
2:10:10	16	0,4	25
2:10:20	16	0,4	26
2:10:30	16	0,4	26
2:10:40	16	0,4	25
2:10:50	16	0,4	26
2:11:00	16	0,4	33
2:11:10	16	0,4	27
2:11:20	16	0,4	26
2:11:30	16	0,4	26
2:11:40	16	0,4	26
2:11:50	16	0,4	26
2:12:00	16	0,4	26
2:12:10	16	0,4	26
2:12:20	16	0,4	26
2:12:30	16	0,4	27
2:12:40	16	0,4	27
2:12:50	16	0,4	26
2:13:00	16	0,4	27
2:13:10	16	0,4	27
2:13:20	16	0,4	27
2:13:30	16	0,4	27
2:13:40	16	0,4	27
2:13:50	16	0,4	26
2:14:00	16	0,4	27
2:14:10	16	0,4	27
2:14:20	16	0,4	27
2:14:30	16	0,4	27
2:14:40	16	0,4	27
2:14:50	16	0,4	27
2:15:00	16	0,4	27
2:15:10	16	0,4	27
2:15:20	16	0,4	27
2:15:30	16	0,4	27
2:15:40	16	0,4	27
2:15:50	16	0,4	27
2:16:00	16	0,4	27
2:16:10	16	0,4	28
2:16:20	16	0,4	28
2:16:30	16	0,4	28
2:16:40	16	0,4	28
2:16:50	16	0,4	28
2:17:00	16	0,4	28
2:17:10	16	0,4	28
2:17:20	16	0,4	28
2:17:30	16	0,4	28
2:17:40	16	0,4	28
2:17:50	16	0,4	28
2:18:00	16	0,4	28
2:18:10	16	0,4	28
2:18:20	16	0,4	28
2:18:30	16	0,4	28
2:18:40	16	0,4	28
2:18:50	16	0,4	28
2:19:00	16	0,4	28
2:19:10	16	0,4	28
2:19:20	16	0,4	28
2:19:30	16	0,4	28
2:19:40	16	0,4	28
2:19:50	16	0,4	28
2:20:00	16	0,4	28
2:20:10	16	0,4	29
2:20:20	16	0,4	29
2:20:30	16	0,4	29
2:20:40	16	0,4	29
2:20:50	16	0,4	29
2:21:00	16	0,4	29
2:21:10	16	0,4	29
2:21:20	16	0,4	29
2:21:30	16	0,4	29
2:21:40	16	0,4	29
2:21:50	16	0,4	29
2:22:00	16	0,4	29
2:22:10	16	0,4	29
2:22:20	16	0,4	29
2:22:30	16	0,4	29
2:22:40	16	0,4	29
2:22:50	16	0,4	29
2:23:00	16	0,4	29
2:23:10	16	0,4	29
2:23:20	16	0,4	29
2:23:30	16	0,4	29
2:23:40	16	0,4	29
2:23:50	16	0,4	30
2:24:00	16	0,4	30
2:24:10	16	0,4	30
2:24:20	16	0,4	30
2:24:30	16	0,4	30
2:24:40	16	0,4	30
2:24:50	16	0,4	30
2:25:00	16	0,4	30
2:25:10	16	0,4	30
2:25:20	16	0,4	30
2:25:30	16	0,4	31
2:25:40	16	0,4	30
2:25:50	16	0,4	30
2:26:00	16	0,4	31
2:26:10	16	0,4	30
2:26:20	16	0,4	31
2:26:30	16	0,4	31
2:26:40	16	0,4	31
2:26:50	16	0,4	31
2:27:00	16	0,4	31
2:27:10	16	0,4	31
2:27:20	16	0,4	31
2:27:30	16	0,4	31
2:27:40	16	0,4	31
2:27:50	16	0,4	31
2:28:00	16	0,4	31
2:28:10	16	0,4	32
2:28:20	16	0,4	32
2:28:30	16	0,4	31
2:28:40	16	0,4	32
2:28:50	16	0,4	32
2:29:00	16	0,4	32
2:29:10	16	0,4	32
2:29:20	16	0,4	32
2:29:30	16	0,4	32
2:29:40	16	0,4	33
2:29:50	16	0,4	32
2:30:00	16	0,4	32
2:30:10	16	0,4	33
2:30:20	16	0,4	33
2:30:30	16	0,4	33
2:30:40	16	0,4	33
2:30:50	16	0,4	33
2:31:00	16	0,4	33
2:31:10	16	0,4	33
2:31:20	16	0,4	33
2:31:30	16	0,4	33
2:31:40	16	0,4	33
2:31:50	16	0,4	33
2:32:00	16	0,4	33
2:32:10	16	0,4	33
2:32:20	16	0,4	34
2:32:30	16	0,4	33
2:32:40	16	0,4	33
2:32:50	16	0,4	34
2:33:00	16	0,4	34
2:33:10	16	0,4	34
2:33:20	16	0,4	34
2:33:30	16	0,4	34
2:33:40	16	0,4	34
2:33:50	16	0,4	35
2:34:00	16	0,4	34
2:34:10	16	0,4	35
2:34:20	16	0,4	35
2:34:30	16	0,4	35
2:34:40	16	0,4	35
2:34:50	16	0,4	35
2:35:00	16	0,4	35
2:35:10	16	0,4	35
2:35:20	16	0,4	35
2:35:30	16	0,4	35
2:35:40	16	0,4	35
2:35:50	16	0,4	35
2:36:00	16	0,4	36
2:36:10	16	0,4	36
2:36:20	16	0,4	36
2:36:30	16	0,4	36
2:36:40	17	0,4	36
2:36:50	16	0,4	36
2:37:00	16	0,4	36
2:37:10	16	0,4	36
2:37:20	16	0,4	36
2:37:30	16	0,4	37
2:37:40	16	0,4	37
2:37:50	16	0,4	37
2:38:00	16	0,4	37
2:38:10	16	0,4	37
2:38:20	17	0,4	37
2:38:30	16	0,4	38
2:38:40	16	0,4	38
2:38:50	17	0,4	38
2:39:00	17	0,4	38
2:39:10	17	0,4	38
2:39:20	16	0,4	38
2:39:30	16	0,4	38
2:39:40	17	0,4	38
2:39:50	17	0,4	38
2:40:00	17	0,4	38
2:40:10	17	0,4	39
2:40:20	17	0,4	38
2:40:30	17	0,4	39
2:40:40	17	0,4	41

File: project-root/data/Data Acquisition/Data Acquisition/2021 year (353)/21-056 D R Bulk Luk.txt
--Test Summary--
Full Path and File Name	
Instrument Name	7322
Instrument Type	Model 7322 Consistometer - Variable Speed
Instrument Serial Number	
Test Start Date	04.06.2021
Test Start Time	16:18:42
Test Stop Date	04.06.2021
Test Stop Time	16:37:12
Test Length	0:18:30
Final Sample Time Offset	0:18:30
Controller Schedule Name	
Sampling Period	1 second
Comments	
Information	WellID	
Information	Customer	
Information	EngName	DENIS
Information	CementClass	G Holsim
Information	CementMfr	
Information	Additives	Bulk Luk
Information	Density	
Information	BHCT	
Information	BHST	
Information	FluidLoss	
Information	JobType	
Calculated Value	Time_30Bc	0:14:17
Calculated Value	Time_70Bc	N/A
Initial Temperature (°C)	26 °C
Final Temperature (°C)	38 °C
Initial Pressure (MPa)	0,6 MPa
Final Pressure (MPa)	13,1 MPa
Initial Consistency (Bc)	15 Bc
Final Consistency (Bc)	41 Bc
Initial Wall Temperature (°C)	25 °C
Final Wall Temperature (°C)	45 °C
Initial Motor Speed (RPM)	150 RPM
Final Motor Speed (RPM)	150 RPM
--Data--
Time (HH:MM:SS)	Temperature (°C)	Pressure (MPa)	Consistency (Bc)	Wall Temperature (°C)	Motor Speed (RPM)
0:00:00	26	0,6	15	25	150
0:00:01	26	0,6	15	25	150
0:00:02	26	0,6	15	25	150
0:00:03	26	0,6	15	25	150
0:00:04	26	0,6	15	25	150
0:00:05	26	0,6	15	25	150
0:00:06	26	0,6	15	25	150
0:00:07	26	0,6	15	25	150
0:00:08	26	0,6	15	25	150
0:00:09	26	0,6	15	25	150
0:00:10	26	0,6	15	25	150
0:00:11	26	0,6	15	25	150
0:00:12	26	0,6	15	25	150
0:00:13	26	0,6	15	25	150
0:00:14	26	0,6	15	25	150
0:00:15	26	0,6	15	25	150
0:00:16	26	0,6	16	25	150
0:00:17	26	0,6	15	25	150
0:00:18	26	0,6	16	25	150
0:00:19	26	0,6	16	25	150
0:00:20	26	0,6	16	25	150
0:00:21	26	0,6	16	25	150
0:00:22	26	0,6	16	24	150
0:00:23	26	0,6	16	25	150
0:00:24	26	0,6	16	25	150
0:00:25	26	0,6	16	25	150
0:00:26	26	0,6	16	25	150
0:00:27	26	0,6	16	25	150
0:00:28	26	0,6	16	25	150
0:00:29	26	0,6	16	25	150
0:00:30	26	0,6	16	25	150
0:00:31	26	0,6	16	25	150
0:00:32	26	0,6	16	25	150
0:00:33	26	0,6	16	25	150
0:00:34	26	0,6	16	25	150
0:00:35	26	0,6	16	25	150
0:00:36	26	0,6	16	25	150
0:00:37	26	0,6	16	25	150
0:00:38	26	0,6	16	24	150
0:00:39	26	0,6	16	25	150
0:00:40	26	0,6	16	25	150
0:00:41	26	0,6	16	25	150
0:00:42	26	0,6	16	25	150
0:00:43	26	0,6	16	25	150
0:00:44	26	0,6	16	25	150
0:00:45	26	0,6	16	25	150
0:00:46	26	0,6	16	25	150
0:00:47	26	0,6	16	25	150
0:00:48	26	0,6	16	25	150
0:00:49	26	0,6	16	25	150
0:00:50	26	0,6	16	25	150
0:00:51	26	0,6	16	25	150
0:00:52	26	0,6	16	25	150
0:00:53	26	0,6	16	25	150
0:00:54	26	0,6	16	25	150
0:00:55	26	0,6	16	25	150
0:00:56	26	0,6	16	25	150
0:00:57	26	0,6	16	25	150
0:00:58	26	0,6	16	25	150
0:00:59	26	0,6	16	25	150
0:01:00	26	0,6	16	25	150
0:01:01	26	0,6	16	25	150
0:01:02	26	0,6	16	25	150
0:01:03	26	0,6	16	25	150
0:01:04	26	0,6	16	25	150
0:01:05	26	0,6	16	25	150
0:01:06	26	0,6	16	25	150
0:01:07	26	0,6	16	25	150
0:01:08	26	0,6	16	25	150
0:01:09	26	0,6	16	25	150
0:01:10	26	0,7	16	25	150
0:01:11	26	0,8	16	25	150
0:01:12	26	0,9	16	25	150
0:01:13	26	1,0	16	25	150
0:01:14	26	1,1	16	25	150
0:01:15	26	1,1	16	25	150
0:01:16	26	1,2	16	25	150
0:01:17	26	1,3	16	25	150
0:01:18	26	1,3	16	25	150
0:01:19	26	1,4	16	25	150
0:01:20	26	1,4	16	25	150
0:01:21	26	1,4	16	25	150
0:01:22	26	1,4	16	25	150
0:01:23	26	1,4	16	25	150
0:01:24	26	1,4	16	25	150
0:01:25	26	1,5	16	25	150
0:01:26	26	1,6	16	25	150
0:01:27	26	1,6	16	25	150
0:01:28	26	1,6	16	25	150
0:01:29	26	1,6	16	25	150
0:01:30	26	1,6	16	25	150
0:01:31	26	1,6	16	25	150
0:01:32	26	1,6	16	25	150
0:01:33	26	1,6	16	25	150
0:01:34	26	1,6	16	25	150
0:01:35	26	1,6	16	25	150
0:01:36	26	1,6	16	25	150
0:01:37	26	1,6	16	25	150
0:01:38	26	1,6	16	25	150
0:01:39	26	1,6	16	25	150
0:01:40	26	1,6	16	25	150
0:01:41	26	1,6	16	25	150
0:01:42	26	1,7	16	25	150
0:01:43	26	1,8	16	25	150
0:01:44	26	1,8	16	25	150
0:01:45	26	1,8	16	25	150
0:01:46	26	1,8	16	25	150
0:01:47	26	1,8	16	25	150
0:01:48	26	1,8	16	25	150
0:01:49	26	1,8	16	25	150
0:01:50	26	1,8	16	25	150
0:01:51	26	1,8	16	25	150
0:01:52	26	1,8	16	25	150
0:01:53	26	1,8	16	25	150
0:01:54	26	1,8	16	25	150
0:01:55	26	1,8	16	25	150
0:01:56	26	1,8	16	25	150
0:01:57	26	1,8	16	25	150
0:01:58	26	1,8	16	25	150
0:01:59	26	1,8	16	25	150
0:02:00	26	1,8	16	25	150
0:02:01	26	1,9	16	25	150
0:02:02	26	1,9	16	25	150
0:02:03	26	2,0	16	25	150
0:02:04	26	2,0	16	25	150
0:02:05	26	2,0	16	25	150
0:02:06	26	2,0	16	25	150
0:02:07	26	2,0	16	25	150
0:02:08	26	2,0	16	25	150
0:02:09	26	2,0	16	25	150
0:02:10	26	2,0	16	25	150
0:02:11	26	2,0	16	25	150
0:02:12	26	2,0	16	25	150
0:02:13	26	2,0	16	25	150
0:02:14	26	2,0	16	25	150
0:02:15	26	2,0	16	25	150
0:02:16	26	2,0	16	25	150
0:02:17	26	2,0	16	25	150
0:02:18	26	2,0	16	25	150
0:02:19	26	2,0	16	25	150
0:02:20	26	2,0	16	25	150
0:02:21	26	2,2	16	25	150
0:02:22	26	2,2	16	25	150
0:02:23	26	2,2	16	25	150
0:02:24	26	2,2	17	25	150
0:02:25	26	2,2	16	25	150
0:02:26	26	2,2	16	25	150
0:02:27	26	2,2	16	25	150
0:02:28	26	2,2	16	25	150
0:02:29	26	2,2	16	25	150
0:02:30	26	2,2	16	25	150
0:02:31	26	2,2	16	25	150
0:02:32	26	2,2	16	25	150
0:02:33	26	2,2	17	25	150
0:02:34	26	2,2	17	25	150
0:02:35	26	2,2	16	25	150
0:02:36	26	2,2	17	25	150
0:02:37	26	2,2	16	25	150
0:02:38	26	2,2	17	25	150
0:02:39	26	2,2	16	25	150
0:02:40	26	2,2	16	25	150
0:02:41	26	2,2	17	25	150
0:02:42	26	2,2	16	25	150
0:02:43	26	2,2	17	25	150
0:02:44	26	2,2	17	25	150
0:02:45	26	2,3	17	25	150
0:02:46	26	2,3	16	25	150
0:02:47	26	2,3	17	25	150
0:02:48	26	2,4	17	25	150
0:02:49	26	2,5	17	25	150
0:02:50	26	2,6	17	25	150
0:02:51	26	2,6	17	25	150
0:02:52	26	2,6	17	25	150
0:02:53	26	2,6	17	25	150
0:02:54	26	2,6	17	25	150
0:02:55	26	2,6	17	25	150
0:02:56	26	2,6	17	25	150
0:02:57	26	2,6	17	25	150
0:02:58	26	2,6	17	25	150
0:02:59	26	2,6	17	25	150
0:03:00	26	2,6	17	25	150
0:03:01	26	2,6	17	25	150
0:03:02	26	2,6	17	25	150
0:03:03	26	2,6	17	25	150
0:03:04	26	2,6	17	25	150
0:03:05	26	2,6	17	25	150
0:03:06	26	2,6	17	25	150
0:03:07	26	2,6	17	25	150
0:03:08	26	2,6	17	25	150
0:03:09	26	2,6	17	25	150
0:03:10	26	2,5	17	25	150
0:03:11	26	2,5	17	25	150
0:03:12	26	2,5	17	25	150
0:03:13	26	2,5	17	25	150
0:03:14	26	2,5	17	25	150
0:03:15	26	2,5	17	25	150
0:03:16	26	2,6	17	25	150
0:03:17	26	2,6	17	25	150
0:03:18	26	2,6	17	25	150
0:03:19	26	2,6	17	25	150
0:03:20	26	2,8	17	25	150
0:03:21	26	2,9	17	25	150
0:03:22	26	2,9	17	25	150
0:03:23	26	2,9	17	25	150
0:03:24	26	2,9	17	25	150
0:03:25	26	2,9	17	25	150
0:03:26	26	2,9	17	25	150
0:03:27	26	2,9	17	25	150
0:03:28	26	2,9	17	25	150
0:03:29	26	2,9	17	25	150
0:03:30	26	2,9	17	25	150
0:03:31	26	2,9	17	25	150
0:03:32	26	2,9	17	25	150
0:03:33	26	2,9	17	25	150
0:03:34	26	2,9	17	25	150
0:03:35	26	2,9	17	25	150
0:03:36	26	2,9	17	25	150
0:03:37	26	2,9	17	25	150
0:03:38	26	2,9	17	25	150
0:03:39	26	2,9	17	25	150
0:03:40	26	2,9	17	25	150
0:03:41	26	2,9	17	25	150
0:03:42	26	2,9	17	25	150
0:03:43	26	2,9	17	25	150
0:03:44	26	2,9	17	25	150
0:03:45	26	2,9	17	25	150
0:03:46	26	2,9	17	25	150
0:03:47	26	2,9	17	25	150
0:03:48	26	2,9	17	25	150
0:03:49	26	2,9	17	25	150
0:03:50	26	2,9	17	25	150
0:03:51	26	2,9	17	25	150
0:03:52	26	3,2	17	25	150
0:03:53	26	3,3	17	25	150
0:03:54	26	3,3	17	25	150
0:03:55	26	3,3	17	25	150
0:03:56	26	3,3	17	25	150
0:03:57	26	3,3	17	25	150
0:03:58	26	3,4	17	25	150
0:03:59	26	3,4	17	25	150
0:04:00	26	3,4	17	25	150
0:04:01	26	3,5	17	25	150
0:04:02	26	3,5	17	25	150
0:04:03	26	3,6	17	25	150
0:04:04	26	3,6	17	25	150
0:04:05	26	3,7	17	26	150
0:04:06	26	3,8	17	26	150
0:04:07	26	3,8	17	26	150
0:04:08	26	3,9	17	26	150
0:04:09	26	4,0	17	26	150
0:04:10	26	4,1	17	27	150
0:04:11	26	4,1	17	27	150
0:04:12	26	4,2	17	27	150
0:04:13	26	4,3	17	28	150
0:04:14	26	4,3	17	28	150
0:04:15	26	4,3	17	28	150
0:04:16	26	4,2	17	28	150
0:04:17	26	4,2	17	29	150
0:04:18	26	4,3	17	29	150
0:04:19	26	4,4	17	29	150
0:04:20	26	4,4	17	30	150
0:04:21	26	4,3	17	30	150
0:04:22	26	4,3	17	30	150
0:04:23	26	4,3	17	31	150
0:04:24	26	4,4	17	31	150
0:04:25	26	4,4	17	31	150
0:04:26	26	4,3	17	31	150
0:04:27	26	4,3	17	32	150
0:04:28	26	4,4	17	32	150
0:04:29	26	4,5	17	32	150
0:04:30	26	4,5	17	32	150
0:04:31	26	4,4	17	32	150
0:04:32	26	4,4	17	32	150
0:04:33	26	4,4	17	32	150
0:04:34	26	4,5	17	33	150
0:04:35	26	4,5	17	33	150
0:04:36	26	4,5	17	33	150
0:04:37	26	4,4	17	33	150
0:04:38	26	4,5	17	33	150
0:04:39	26	4,5	17	34	150
0:04:40	26	4,6	17	34	150
0:04:41	26	4,5	17	34	150
0:04:42	26	4,5	17	34	150
0:04:43	26	4,5	17	34	150
0:04:44	26	4,6	17	35	150
0:04:45	26	4,7	17	35	150
0:04:46	26	4,6	17	35	150
0:04:47	26	4,5	17	35	150
0:04:48	26	4,6	17	35	150
0:04:49	26	4,6	17	35	150
0:04:50	26	4,7	17	36	150
0:04:51	26	4,7	17	36	150
0:04:52	26	4,6	17	36	150
0:04:53	26	4,6	17	36	150
0:04:54	26	4,7	17	36	150
0:04:55	26	4,7	17	36	150
0:04:56	26	4,7	17	37	150
0:04:57	26	4,6	17	37	150
0:04:58	26	4,7	17	37	150
0:04:59	26	4,7	17	37	150
0:05:00	26	4,8	17	37	150
0:05:01	26	4,8	17	37	150
0:05:02	26	4,7	17	37	150
0:05:03	26	4,7	17	38	150
0:05:04	26	4,8	17	37	150
0:05:05	26	4,8	17	38	150
0:05:06	26	4,9	17	38	150
0:05:07	26	4,8	17	38	150
0:05:08	26	4,7	17	38	150
0:05:09	26	4,8	17	38	150
0:05:10	26	4,8	17	38	150
0:05:11	26	4,9	17	38	150
0:05:12	26	4,9	17	39	150
0:05:13	26	4,8	17	39	150
0:05:14	26	4,8	17	39	150
0:05:15	26	4,9	17	39	150
0:05:16	27	4,9	17	39	150
0:05:17	27	5,0	17	39	150
0:05:18	27	4,9	17	40	150
0:05:19	27	4,9	17	39	150
0:05:20	27	4,9	16	39	150
0:05:21	27	4,9	17	39	150
0:05:22	27	5,0	16	39	150
0:05:23	27	5,0	16	39	150
0:05:24	27	4,9	16	40	150
0:05:25	27	4,9	16	40	150
0:05:26	27	4,9	16	40	150
0:05:27	27	5,0	16	40	150
0:05:28	27	5,0	16	40	150
0:05:29	27	5,1	16	40	150
0:05:30	27	5,0	16	40	150
0:05:31	27	5,0	16	40	150
0:05:32	27	5,0	16	40	150
0:05:33	27	5,0	17	40	150
0:05:34	27	5,1	16	40	150
0:05:35	27	5,1	16	40	150
0:05:36	27	5,1	16	41	150
0:05:37	27	5,0	16	41	150
0:05:38	27	5,1	16	41	150
0:05:39	27	5,1	16	41	150
0:05:40	27	5,1	16	41	150
0:05:41	27	5,2	16	41	150
0:05:42	27	5,2	16	41	150
0:05:43	27	5,1	16	41	150
0:05:44	27	5,1	16	41	150
0:05:45	27	5,1	16	41	150
0:05:46	27	5,1	16	41	150
0:05:47	27	5,2	16	41	150
0:05:48	27	5,2	16	41	150
0:05:49	27	5,2	16	41	150
0:05:50	27	5,3	16	41	150
0:05:51	27	5,2	16	41	150
0:05:52	27	5,2	16	41	150
0:05:53	27	5,2	16	41	150
0:05:54	27	5,2	16	41	150
0:05:55	27	5,2	16	42	150
0:05:56	27	5,3	16	42	150
0:05:57	27	5,3	16	41	150
0:05:58	28	5,3	16	41	150
0:05:59	28	5,3	16	41	150
0:06:00	28	5,4	16	41	150
0:06:01	28	5,4	16	41	150
0:06:02	28	5,3	16	41	150
0:06:03	28	5,3	16	41	150
0:06:04	28	5,3	16	41	150
0:06:05	28	5,3	16	41	150
0:06:06	28	5,4	16	41	150
0:06:07	28	5,4	16	42	150
0:06:08	28	5,4	16	42	150
0:06:09	28	5,4	16	41	150
0:06:10	28	5,4	16	41	150
0:06:11	28	5,4	16	41	150
0:06:12	28	5,4	16	41	150
0:06:13	28	5,5	16	41	150
0:06:14	28	5,5	16	41	150
0:06:15	28	5,5	16	41	150
0:06:16	28	5,5	16	41	150
0:06:17	28	5,5	16	41	150
0:06:18	28	5,5	16	41	150
0:06:19	28	5,5	16	41	150
0:06:20	28	5,5	16	41	150
0:06:21	28	5,5	16	41	150
0:06:22	28	5,5	16	41	150
0:06:23	28	5,5	16	41	150
0:06:24	28	5,5	16	41	150
0:06:25	29	5,5	16	41	150
0:06:26	29	5,5	16	41	150
0:06:27	29	5,5	16	41	150
0:06:28	29	5,5	16	41	150
0:06:29	29	5,5	16	41	150
0:06:30	29	5,5	16	41	150
0:06:31	29	5,5	16	41	150
0:06:32	29	5,5	16	41	150
0:06:33	29	5,5	16	41	150
0:06:34	29	5,5	16	41	150
0:06:35	29	5,5	16	41	150
0:06:36	29	5,5	16	41	150
0:06:37	29	5,5	16	41	150
0:06:38	29	5,5	16	40	150
0:06:39	29	5,5	16	41	150
0:06:40	29	5,5	16	41	150
0:06:41	29	5,5	16	40	150
0:06:42	29	5,5	16	40	150
0:06:43	29	5,5	16	40	150
0:06:44	29	5,4	16	40	150
0:06:45	29	5,4	16	40	150
0:06:46	29	5,4	16	40	150
0:06:47	29	5,4	16	40	150
0:06:48	29	5,4	16	40	150
0:06:49	29	5,4	16	40	150
0:06:50	29	5,4	16	40	150
0:06:51	29	5,4	16	40	150
0:06:52	29	5,4	16	40	150
0:06:53	30	5,4	16	39	150
0:06:54	30	5,3	16	40	150
0:06:55	30	5,3	16	39	150
0:06:56	30	5,3	16	39	150
0:06:57	30	5,3	16	40	150
0:06:58	30	5,3	16	39	150
0:06:59	30	5,3	17	39	150
0:07:00	30	5,3	17	39	150
0:07:01	30	5,2	18	39	150
0:07:02	30	5,2	18	39	150
0:07:03	30	5,2	18	39	150
0:07:04	30	5,2	18	39	150
0:07:05	30	5,2	18	39	150
0:07:06	30	5,2	18	39	150
0:07:07	30	5,1	19	39	150
0:07:08	30	5,1	19	39	150
0:07:09	30	5,1	19	39	150
0:07:10	30	5,1	19	39	150
0:07:11	30	5,1	19	39	150
0:07:12	30	5,1	19	38	150
0:07:13	30	5,0	19	38	150
0:07:14	30	5,0	19	38	150
0:07:15	30	5,0	19	38	150
0:07:16	30	5,1	19	38	150
0:07:17	30	5,3	19	38	150
0:07:18	30	5,4	19	38	150
0:07:19	30	5,4	19	38	150
0:07:20	30	5,3	19	38	150
0:07:21	31	5,3	19	38	150
0:07:22	31	5,3	19	38	150
0:07:23	31	5,3	19	38	150
0:07:24	31	5,3	19	38	150
0:07:25	31	5,2	19	38	150
0:07:26	31	5,2	19	38	150
0:07:27	31	5,2	19	38	150
0:07:28	31	5,2	19	38	150
0:07:29	31	5,2	19	38	150
0:07:30	31	5,1	19	38	150
0:07:31	31	5,1	19	37	150
0:07:32	31	5,1	19	37	150
0:07:33	31	5,4	19	37	150
0:07:34	31	5,5	19	37	150
0:07:35	31	5,5	19	37	150
0:07:36	31	5,5	19	37	150
0:07:37	31	5,5	19	37	150
0:07:38	31	5,4	19	37	150
0:07:39	31	5,4	19	37	150
0:07:40	31	5,4	19	37	150
0:07:41	31	5,4	19	37	150
0:07:42	31	5,3	19	37	150
0:07:43	31	5,3	19	37	150
0:07:44	31	5,3	19	37	150
0:07:45	31	5,3	19	37	150
0:07:46	31	5,3	19	36	150
0:07:47	31	5,3	19	37	150
0:07:48	31	5,4	19	36	150
0:07:49	31	5,5	19	36	150
0:07:50	31	5,5	19	36	150
0:07:51	31	5,5	19	36	150
0:07:52	31	5,4	19	36	150
0:07:53	31	5,5	19	36	150
0:07:54	32	5,5	19	36	150
0:07:55	32	5,5	19	36	150
0:07:56	32	5,5	19	36	150
0:07:57	32	5,5	19	36	150
0:07:58	32	5,5	19	36	150
0:07:59	32	5,5	19	36	150
0:08:00	32	5,4	19	36	150
0:08:01	32	5,4	19	36	150
0:08:02	32	5,7	19	36	150
0:08:03	32	5,8	19	36	150
0:08:04	32	5,8	20	36	150
0:08:05	32	5,8	20	36	150
0:08:06	32	5,8	19	35	150
0:08:07	32	5,8	19	36	150
0:08:08	32	5,7	19	35	150
0:08:09	32	5,7	19	35	150
0:08:10	32	5,7	19	35	150
0:08:11	32	5,7	19	35	150
0:08:12	32	5,7	19	35	150
0:08:13	32	5,6	19	35	150
0:08:14	32	5,6	19	35	150
0:08:15	32	5,6	19	35	150
0:08:16	32	5,7	19	35	150
0:08:17	32	5,8	19	35	150
0:08:18	32	5,8	20	35	150
0:08:19	32	5,8	19	35	150
0:08:20	32	5,8	19	35	150
0:08:21	32	5,8	20	35	150
0:08:22	32	5,7	19	35	150
0:08:23	32	5,7	19	35	150
0:08:24	32	5,7	19	35	150
0:08:25	32	5,8	19	35	150
0:08:26	32	5,9	19	35	150
0:08:27	32	5,9	19	35	150
0:08:28	32	5,9	20	35	150
0:08:29	32	5,8	19	35	150
0:08:30	32	5,8	20	35	150
0:08:31	32	5,9	20	35	150
0:08:32	32	5,9	20	34	150
0:08:33	32	5,9	20	34	150
0:08:34	32	5,9	20	34	150
0:08:35	32	5,9	20	34	150
0:08:36	32	6,0	20	34	150
0:08:37	32	6,1	20	34	150
0:08:38	32	6,2	20	34	150
0:08:39	33	6,2	20	34	150
0:08:40	33	6,2	20	34	150
0:08:41	33	6,1	20	34	150
0:08:42	33	6,1	20	34	150
0:08:43	33	6,1	20	34	150
0:08:44	33	6,1	20	34	150
0:08:45	33	6,1	20	34	150
0:08:46	33	6,1	20	34	150
0:08:47	33	6,1	20	34	150
0:08:48	33	6,1	20	34	150
0:08:49	33	6,0	20	34	150
0:08:50	33	6,0	20	34	150
0:08:51	33	6,0	20	34	150
0:08:52	33	6,0	20	34	150
0:08:53	33	6,0	20	34	150
0:08:54	33	6,0	20	34	150
0:08:55	33	6,2	20	34	150
0:08:56	33	6,2	20	34	150
0:08:57	33	6,3	20	34	150
0:08:58	33	6,3	20	34	150
0:08:59	33	6,3	20	34	150
0:09:00	33	6,2	20	34	150
0:09:01	33	6,2	20	34	150
0:09:02	33	6,2	20	34	150
0:09:03	33	6,2	20	34	150
0:09:04	33	6,2	20	34	150
0:09:05	33	6,2	20	34	150
0:09:06	33	6,2	20	34	150
0:09:07	33	6,2	20	34	150
0:09:08	33	6,4	20	34	150
0:09:09	33	6,5	20	34	150
0:09:10	33	6,6	20	34	150
0:09:11	33	6,6	20	34	150
0:09:12	33	6,6	20	34	150
0:09:13	33	6,6	20	34	150
0:09:14	33	6,6	20	34	150
0:09:15	33	6,6	20	34	150
0:09:16	33	6,5	20	34	150
0:09:17	33	6,5	20	34	150
0:09:18	33	6,5	20	34	150
0:09:19	33	6,5	20	34	150
0:09:20	33	6,5	20	34	150
0:09:21	33	6,5	20	34	150
0:09:22	33	6,5	20	34	150
0:09:23	33	6,5	20	34	150
0:09:24	33	6,5	20	34	150
0:09:25	33	6,5	20	34	150
0:09:26	33	6,5	20	34	150
0:09:27	33	6,5	20	34	150
0:09:28	33	6,5	20	34	150
0:09:29	33	6,5	20	34	150
0:09:30	33	6,5	21	34	150
0:09:31	33	6,5	21	34	150
0:09:32	33	6,5	21	34	150
0:09:33	33	6,5	21	34	150
0:09:34	33	6,5	21	34	150
0:09:35	33	6,5	21	34	150
0:09:36	33	6,5	21	34	150
0:09:37	33	6,5	21	34	150
0:09:38	33	6,5	21	34	150
0:09:39	33	6,7	21	34	150
0:09:40	33	6,8	21	34	150
0:09:41	33	6,9	21	34	150
0:09:42	33	6,9	21	34	150
0:09:43	33	6,9	21	34	150
0:09:44	33	6,9	21	34	150
0:09:45	33	6,9	21	34	150
0:09:46	33	6,9	21	34	150
0:09:47	33	6,9	21	34	150
0:09:48	33	6,9	21	34	150
0:09:49	33	6,9	21	34	150
0:09:50	33	6,9	21	34	150
0:09:51	33	6,9	21	34	150
0:09:52	33	6,9	21	34	150
0:09:53	33	6,9	21	34	150
0:09:54	33	6,9	21	34	150
0:09:55	33	6,9	21	34	150
0:09:56	33	6,9	21	34	150
0:09:57	33	6,9	21	34	150
0:09:58	33	6,9	21	34	150
0:09:59	33	6,9	21	34	150
0:10:00	33	6,9	21	34	150
0:10:01	34	6,9	21	34	150
0:10:02	34	6,9	21	34	150
0:10:03	34	6,9	21	34	150
0:10:04	34	6,9	21	34	150
0:10:05	34	6,9	21	34	150
0:10:06	34	6,9	21	34	150
0:10:07	34	6,9	21	34	150
0:10:08	34	6,9	21	34	150
0:10:09	34	6,9	21	34	150
0:10:10	34	6,9	21	34	150
0:10:11	34	6,9	21	34	150
0:10:12	34	6,9	21	34	150
0:10:13	34	6,9	21	34	150
0:10:14	34	6,9	21	34	150
0:10:15	34	6,9	21	34	150
0:10:16	34	7,0	21	34	150
0:10:17	34	7,1	21	34	150
0:10:18	34	7,1	21	34	150
0:10:19	34	7,1	21	34	150
0:10:20	34	7,1	21	34	150
0:10:21	34	7,1	21	34	150
0:10:22	34	7,1	21	34	150
0:10:23	34	7,1	21	34	150
0:10:24	34	7,1	21	34	150
0:10:25	34	7,1	21	34	150
0:10:26	34	7,1	21	34	150
0:10:27	34	7,1	21	34	150
0:10:28	34	7,1	21	34	150
0:10:29	34	7,1	21	34	150
0:10:30	34	7,2	21	35	150
0:10:31	34	7,2	21	34	150
0:10:32	34	7,2	21	34	150
0:10:33	34	7,2	22	35	150
0:10:34	34	7,2	21	34	150
0:10:35	34	7,2	21	35	150
0:10:36	34	7,2	22	35	150
0:10:37	34	7,2	21	35	150
0:10:38	34	7,2	21	35	150
0:10:39	34	7,2	21	35	150
0:10:40	34	7,3	22	35	150
0:10:41	34	7,3	22	35	150
0:10:42	34	7,3	22	35	150
0:10:43	34	7,3	22	35	150
0:10:44	34	7,3	22	35	150
0:10:45	34	7,3	22	35	150
0:10:46	34	7,3	22	35	150
0:10:47	34	7,3	22	35	150
0:10:48	34	7,4	22	35	150
0:10:49	34	7,4	22	35	150
0:10:50	34	7,4	22	35	150
0:10:51	34	7,4	22	35	150
0:10:52	34	7,4	22	35	150
0:10:53	34	7,4	22	35	150
0:10:54	34	7,4	22	35	150
0:10:55	34	7,4	22	35	150
0:10:56	34	7,4	22	35	150
0:10:57	34	7,5	22	35	150
0:10:58	34	7,5	22	35	150
0:10:59	34	7,5	22	35	150
0:11:00	34	7,5	22	35	150
0:11:01	34	7,5	22	35	150
0:11:02	34	7,5	22	35	150
0:11:03	34	7,5	22	35	150
0:11:04	34	7,5	22	35	150
0:11:05	34	7,6	22	35	150
0:11:06	34	7,6	22	35	150
0:11:07	34	7,6	22	36	150
0:11:08	34	7,6	22	35	150
0:11:09	34	7,6	22	35	150
0:11:10	34	7,6	22	35	150
0:11:11	34	7,6	21	36	150
0:11:12	34	7,7	22	36	150
0:11:13	34	7,7	21	36	150
0:11:14	34	7,7	21	36	150
0:11:15	34	7,7	22	36	150
0:11:16	34	7,7	22	36	150
0:11:17	34	7,7	22	36	150
0:11:18	34	7,8	22	36	150
0:11:19	34	7,8	22	36	150
0:11:20	34	7,8	22	36	150
0:11:21	34	7,8	22	36	150
0:11:22	34	7,8	22	36	150
0:11:23	34	7,8	22	36	150
0:11:24	34	7,9	22	36	150
0:11:25	34	7,9	22	36	150
0:11:26	34	7,9	22	36	150
0:11:27	34	7,9	22	36	150
0:11:28	34	7,9	22	36	150
0:11:29	34	7,9	21	36	150
0:11:30	34	7,9	21	36	150
0:11:31	34	8,0	21	36	150
0:11:32	34	8,0	22	36	150
0:11:33	34	8,0	22	36	150
0:11:34	34	8,0	22	36	150
0:11:35	34	8,0	22	36	150
0:11:36	34	8,0	22	37	150
0:11:37	34	8,1	22	36	150
0:11:38	34	8,1	22	37	150
0:11:39	34	8,1	22	37	150
0:11:40	34	8,1	22	37	150
0:11:41	34	8,1	22	37	150
0:11:42	34	8,1	22	37	150
0:11:43	34	8,1	22	37	150
0:11:44	34	8,1	22	37	150
0:11:45	34	8,2	22	37	150
0:11:46	34	8,2	22	37	150
0:11:47	34	8,2	22	37	150
0:11:48	34	8,2	22	37	150
0:11:49	34	8,2	22	37	150
0:11:50	34	8,2	22	37	150
0:11:51	34	8,2	22	37	150
0:11:52	34	8,3	22	37	150
0:11:53	34	8,3	22	37	150
0:11:54	34	8,3	22	37	150
0:11:55	34	8,3	22	37	150
0:11:56	34	8,3	22	37	150
0:11:57	34	8,3	22	37	150
0:11:58	34	8,3	22	37	150
0:11:59	34	8,4	22	37	150
0:12:00	34	8,4	22	37	150
0:12:01	34	8,4	22	37	150
0:12:02	34	8,4	22	37	150
0:12:03	34	8,4	22	37	150
0:12:04	34	8,4	22	37	150
0:12:05	34	8,4	22	37	150
0:12:06	34	8,5	22	37	150
0:12:07	34	8,5	22	37	150
0:12:08	34	8,5	22	37	150
0:12:09	34	8,5	22	37	150
0:12:10	34	8,5	22	37	150
0:12:11	34	8,5	22	37	150
0:12:12	34	8,5	22	37	150
0:12:13	34	8,5	22	37	150
0:12:14	34	8,5	23	38	150
0:12:15	34	8,6	23	38	150
0:12:16	34	8,6	23	38	150
0:12:17	34	8,6	23	37	150
0:12:18	34	8,6	23	38	150
0:12:19	34	8,6	23	38	150
0:12:20	34	8,6	23	38	150
0:12:21	34	8,6	23	38	150
0:12:22	34	8,6	23	38	150
0:12:23	34	8,6	23	38	150
0:12:24	34	8,7	23	38	150
0:12:25	34	8,7	23	38	150
0:12:26	34	8,7	23	38	150
0:12:27	34	8,7	23	38	150
0:12:28	34	8,7	23	38	150
0:12:29	34	8,7	23	38	150
0:12:30	34	8,7	23	38	150
0:12:31	35	8,7	23	38	150
0:12:32	35	8,7	23	38	150
0:12:33	35	8,7	23	38	150
0:12:34	35	8,8	23	38	150
0:12:35	35	8,8	23	38	150
0:12:36	35	8,8	23	38	150
0:12:37	35	8,8	23	38	150
0:12:38	35	8,8	24	38	150
0:12:39	35	8,8	24	38	150
0:12:40	35	8,8	24	38	150
0:12:41	35	8,8	24	38	150
0:12:42	35	8,8	24	38	150
0:12:43	35	8,8	24	38	150
0:12:44	35	8,8	24	38	150
0:12:45	35	8,9	24	38	150
0:12:46	35	8,9	24	38	150
0:12:47	35	8,9	24	38	150
0:12:48	35	8,9	24	38	150
0:12:49	35	8,9	24	38	150
0:12:50	35	8,9	24	38	150
0:12:51	35	8,9	24	38	150
0:12:52	35	8,9	24	38	150
0:12:53	35	8,9	24	38	150
0:12:54	35	8,9	24	38	150
0:12:55	35	9,0	24	38	150
0:12:56	35	9,0	24	38	150
0:12:57	35	9,0	24	38	150
0:12:58	35	9,0	24	38	150
0:12:59	35	9,0	24	38	150
0:13:00	35	9,0	24	38	150
0:13:01	35	9,0	24	38	150
0:13:02	35	9,0	24	38	150
0:13:03	35	9,0	24	38	150
0:13:04	35	9,0	25	38	150
0:13:05	35	9,1	25	38	150
0:13:06	35	9,1	25	38	150
0:13:07	35	9,1	25	38	150
0:13:08	35	9,1	25	38	150
0:13:09	35	9,1	25	38	150
0:13:10	35	9,1	25	38	150
0:13:11	35	9,1	25	38	150
0:13:12	35	9,1	25	38	150
0:13:13	35	9,1	25	38	150
0:13:14	35	9,1	25	38	150
0:13:15	35	9,2	25	39	150
0:13:16	35	9,2	25	39	150
0:13:17	35	9,2	25	38	150
0:13:18	35	9,2	25	39	150
0:13:19	35	9,2	25	39	150
0:13:20	35	9,2	25	39	150
0:13:21	35	9,2	25	39	150
0:13:22	35	9,2	25	39	150
0:13:23	35	9,2	25	39	150
0:13:24	35	9,3	25	39	150
0:13:25	35	9,3	25	39	150
0:13:26	35	9,3	26	39	150
0:13:27	35	9,3	26	39	150
0:13:28	35	9,3	26	39	150
0:13:29	35	9,3	26	39	150
0:13:30	35	9,3	26	39	150
0:13:31	35	9,3	26	39	150
0:13:32	35	9,3	26	39	150
0:13:33	35	9,4	26	39	150
0:13:34	35	9,4	26	39	150
0:13:35	35	9,4	26	39	150
0:13:36	35	9,4	26	39	150
0:13:37	35	9,4	26	39	150
0:13:38	35	9,4	26	39	150
0:13:39	35	9,4	26	39	150
0:13:40	35	9,4	26	39	150
0:13:41	35	9,5	27	39	150
0:13:42	35	9,5	27	39	150
0:13:43	35	9,5	27	39	150
0:13:44	35	9,5	27	39	150
0:13:45	35	9,5	27	39	150
0:13:46	35	9,5	27	39	150
0:13:47	35	9,5	27	39	150
0:13:48	35	9,5	27	39	150
0:13:49	35	9,5	27	39	150
0:13:50	35	9,5	27	39	150
0:13:51	35	9,5	28	39	150
0:13:52	35	9,6	28	39	150
0:13:53	35	9,6	28	39	150
0:13:54	35	9,6	28	39	150
0:13:55	35	9,6	28	39	150
0:13:56	35	9,6	28	39	150
0:13:57	35	9,6	28	39	150
0:13:58	36	9,6	28	39	150
0:13:59	36	9,6	28	39	150
0:14:00	36	9,6	28	39	150
0:14:01	36	9,6	29	39	150
0:14:02	36	9,6	29	39	150
0:14:03	36	9,6	29	39	150
0:14:04	36	9,6	29	39	150
0:14:05	36	9,6	29	39	150
0:14:06	36	9,6	29	39	150
0:14:07	36	9,6	29	39	150
0:14:08	36	9,5	29	39	150
0:14:09	36	9,5	30	39	150
0:14:10	36	9,5	30	39	150
0:14:11	36	9,5	30	39	150
0:14:12	36	9,5	30	39	150
0:14:13	36	9,5	30	39	150
0:14:14	36	9,5	30	39	150
0:14:15	36	9,4	30	39	150
0:14:16	36	9,4	31	39	150
0:14:17	36	9,4	31	39	150
0:14:18	36	9,4	31	39	150
0:14:19	36	9,5	31	38	150
0:14:20	36	9,5	31	38	150
0:14:21	36	9,5	31	38	150
0:14:22	36	9,5	31	38	150
0:14:23	36	9,5	31	38	150
0:14:24	36	9,5	32	38	150
0:14:25	36	9,7	32	38	150
0:14:26	36	9,8	32	38	150
0:14:27	36	9,8	32	38	150
0:14:28	36	9,8	32	38	150
0:14:29	36	9,8	33	38	150
0:14:30	36	9,8	33	38	150
0:14:31	36	9,8	33	38	150
0:14:32	36	9,7	33	38	150
0:14:33	36	9,7	33	37	150
0:14:34	37	9,7	34	38	150
0:14:35	37	9,7	34	37	150
0:14:36	37	9,6	34	37	150
0:14:37	37	9,6	34	37	150
0:14:38	37	9,6	34	37	150
0:14:39	37	9,6	34	37	150
0:14:40	37	9,6	34	37	150
0:14:41	37	9,8	35	37	150
0:14:42	37	9,8	35	37	150
0:14:43	37	9,9	35	37	150
0:14:44	37	9,9	35	37	150
0:14:45	37	9,8	35	37	150
0:14:46	37	9,8	36	37	150
0:14:47	37	9,8	36	37	150
0:14:48	37	9,8	36	37	150
0:14:49	37	9,8	36	37	150
0:14:50	37	9,7	36	37	150
0:14:51	37	9,8	36	37	150
0:14:52	37	9,8	36	36	150
0:14:53	37	9,8	36	36	150
0:14:54	37	9,9	37	36	150
0:14:55	37	10,0	37	36	150
0:14:56	37	10,0	37	36	150
0:14:57	37	10,0	37	36	150
0:14:58	37	10,0	38	36	150
0:14:59	37	10,0	38	36	150
0:15:00	37	10,0	38	36	150
0:15:01	37	9,9	39	36	150
0:15:02	37	9,9	39	36	150
0:15:03	37	9,9	39	36	150
0:15:04	37	9,9	39	36	150
0:15:05	37	9,9	39	36	150
0:15:06	37	10,0	40	36	150
0:15:07	37	10,0	40	36	150
0:15:08	37	10,0	40	36	150
0:15:09	37	10,0	40	36	150
0:15:10	37	10,0	41	36	150
0:15:11	37	9,9	41	36	150
0:15:12	37	10,0	41	36	150
0:15:13	37	10,2	41	36	150
0:15:14	37	10,2	41	36	150
0:15:15	37	10,2	41	36	150
0:15:16	37	10,2	42	36	150
0:15:17	37	10,2	42	36	150
0:15:18	37	10,2	42	36	150
0:15:19	37	10,2	42	36	150
0:15:20	37	10,2	43	36	150
0:15:21	37	10,2	43	36	150
0:15:22	37	10,2	43	36	150
0:15:23	37	10,2	44	36	150
0:15:24	37	10,2	44	36	150
0:15:25	37	10,2	44	36	150
0:15:26	37	10,2	44	36	150
0:15:27	37	10,2	44	36	150
0:15:28	37	10,2	45	36	150
0:15:29	37	10,2	45	36	150
0:15:30	37	10,2	45	36	150
0:15:31	37	10,2	45	36	150
0:15:32	37	10,2	45	36	150
0:15:33	37	10,3	45	36	150
0:15:34	37	10,4	45	36	150
0:15:35	37	10,5	45	36	150
0:15:36	37	10,6	46	36	150
0:15:37	37	10,6	46	36	150
0:15:38	37	10,6	47	36	150
0:15:39	37	10,6	47	36	150
0:15:40	37	10,6	47	36	150
0:15:41	37	10,7	48	36	150
0:15:42	37	10,7	48	36	150
0:15:43	37	10,7	48	36	150
0:15:44	37	10,7	48	36	150
0:15:45	37	10,7	49	36	150
0:15:46	37	10,7	49	36	150
0:15:47	37	10,7	49	36	150
0:15:48	37	10,7	49	36	150
0:15:49	37	10,7	49	36	150
0:15:50	37	10,7	50	36	150
0:15:51	37	10,7	50	36	150
0:15:52	37	10,7	50	36	150
0:15:53	37	10,7	50	36	150
0:15:54	37	10,7	50	36	150
0:15:55	37	10,7	50	36	150
0:15:56	37	10,7	51	36	150
0:15:57	37	10,7	51	36	150
0:15:58	37	10,7	51	36	150
0:15:59	37	10,7	51	36	150
0:16:00	37	10,7	51	36	150
0:16:01	37	10,7	51	36	150
0:16:02	37	10,8	51	36	150
0:16:03	37	10,8	51	36	150
0:16:04	37	10,8	51	36	150
0:16:05	37	10,8	52	36	150
0:16:06	37	10,8	52	36	150
0:16:07	37	10,8	52	36	150
0:16:08	37	10,8	52	36	150
0:16:09	37	10,8	52	36	150
0:16:10	37	10,8	52	36	150
0:16:11	37	10,8	52	36	150
0:16:12	37	10,8	52	36	150
0:16:13	38	10,8	52	36	150
0:16:14	37	10,8	52	36	150
0:16:15	37	10,8	52	36	150
0:16:16	37	10,9	52	36	150
0:16:17	37	10,9	52	37	150
0:16:18	37	10,9	52	36	150
0:16:19	37	10,9	52	36	150
0:16:20	37	10,9	51	37	150
0:16:21	37	10,9	51	37	150
0:16:22	37	10,9	51	37	150
0:16:23	37	10,9	51	37	150
0:16:24	37	11,0	51	37	150
0:16:25	37	11,0	51	37	150
0:16:26	37	11,0	51	37	150
0:16:27	37	11,0	51	37	150
0:16:28	37	11,0	50	37	150
0:16:29	37	11,0	50	37	150
0:16:30	37	11,1	50	37	150
0:16:31	37	11,1	50	37	150
0:16:32	37	11,1	50	37	150
0:16:33	37	11,1	49	37	150
0:16:34	37	11,1	49	37	150
0:16:35	37	11,2	49	37	150
0:16:36	37	11,2	49	37	150
0:16:37	37	11,2	49	37	150
0:16:38	37	11,2	49	37	150
0:16:39	37	11,3	49	38	150
0:16:40	37	11,3	48	38	150
0:16:41	37	11,3	48	38	150
0:16:42	37	11,3	48	38	150
0:16:43	37	11,4	48	38	150
0:16:44	37	11,4	48	38	150
0:16:45	37	11,4	48	38	150
0:16:46	37	11,4	48	38	150
0:16:47	37	11,5	48	38	150
0:16:48	37	11,5	48	38	150
0:16:49	37	11,5	47	38	150
0:16:50	37	11,6	47	38	150
0:16:51	37	11,6	47	38	150
0:16:52	37	11,6	47	38	150
0:16:53	37	11,7	47	39	150
0:16:54	37	11,7	47	39	150
0:16:55	37	11,7	47	39	150
0:16:56	37	11,8	47	39	150
0:16:57	37	11,8	46	39	150
0:16:58	37	11,8	46	39	150
0:16:59	37	11,9	46	39	150
0:17:00	37	11,9	46	39	150
0:17:01	37	12,0	46	39	150
0:17:02	37	12,0	46	39	150
0:17:03	37	12,0	46	40	150
0:17:04	37	12,1	46	40	150
0:17:05	37	12,1	46	40	150
0:17:06	37	12,2	45	40	150
0:17:07	37	12,2	45	40	150
0:17:08	37	12,2	45	40	150
0:17:09	37	12,3	45	40	150
0:17:10	37	12,3	45	40	150
0:17:11	37	12,4	45	40	150
0:17:12	37	12,4	45	40	150
0:17:13	37	12,2	45	40	150
0:17:14	37	12,2	45	41	150
0:17:15	37	12,2	45	41	150
0:17:16	37	12,2	45	41	150
0:17:17	37	12,3	45	41	150
0:17:18	37	12,3	45	41	150
0:17:19	37	12,4	44	41	150
0:17:20	37	12,4	44	41	150
0:17:21	37	12,5	44	41	150
0:17:22	37	12,5	44	41	150
0:17:23	37	12,3	44	41	150
0:17:24	37	12,2	44	42	150
0:17:25	37	12,3	44	42	150
0:17:26	37	12,3	44	42	150
0:17:27	37	12,3	44	42	150
0:17:28	37	12,4	44	42	150
0:17:29	37	12,4	44	42	150
0:17:30	37	12,5	44	42	150
0:17:31	37	12,5	44	43	150
0:17:32	37	12,6	44	43	150
0:17:33	37	12,5	43	43	150
0:17:34	37	12,4	43	43	150
0:17:35	37	12,4	43	43	150
0:17:36	37	12,4	43	43	150
0:17:37	37	12,4	43	43	150
0:17:38	37	12,5	43	43	150
0:17:39	37	12,5	43	43	150
0:17:40	37	12,6	43	43	150
0:17:41	37	12,6	43	43	150
0:17:42	37	12,7	43	43	150
0:17:43	37	12,7	43	44	150
0:17:44	37	12,5	43	44	150
0:17:45	37	12,5	43	44	150
0:17:46	37	12,5	43	44	150
0:17:47	37	12,5	43	44	150
0:17:48	37	12,5	43	44	150
0:17:49	37	12,6	43	44	150
0:17:50	37	12,6	43	44	150
0:17:51	37	12,7	42	44	150
0:17:52	37	12,7	42	44	150
0:17:53	37	12,7	42	44	150
0:17:54	37	12,8	42	44	150
0:17:55	37	12,8	42	44	150
0:17:56	37	12,8	42	44	150
0:17:57	37	12,6	42	44	150
0:17:58	37	12,6	42	44	150
0:17:59	37	12,6	42	45	150
0:18:00	37	12,6	42	45	150
0:18:01	37	12,6	42	45	150
0:18:02	37	12,7	42	45	150
0:18:03	37	12,7	42	45	150
0:18:04	37	12,7	42	45	150
0:18:05	37	12,8	42	45	150
0:18:06	37	12,8	42	45	150
0:18:07	37	12,8	42	45	150
0:18:08	37	12,9	42	45	150
0:18:09	37	12,9	41	45	150
0:18:10	37	12,9	41	45	150
0:18:11	37	13,0	41	45	150
0:18:12	37	13,0	41	45	150
0:18:13	37	13,0	41	45	150
0:18:14	37	12,9	41	45	150
0:18:15	37	12,8	41	45	150
0:18:16	37	12,8	41	45	150
0:18:17	37	12,9	41	45	150
0:18:18	37	12,9	41	45	150
0:18:19	37	12,9	41	45	150
0:18:20	37	12,9	41	46	150
0:18:21	37	13,0	41	46	150
0:18:22	37	13,0	41	45	150
0:18:23	37	13,0	41	46	150
0:18:24	37	13,0	41	45	150
0:18:25	38	13,0	41	46	150
0:18:26	38	13,1	41	45	150
0:18:27	38	13,1	41	45	150
0:18:28	38	13,1	41	45	150
0:18:29	38	13,1	41	46	150
0:18:30	38	13,1	41	45	150
