Repository: ProgWizer/parser

File: project-root/data/Data Acquisition/Data Acquisition/2021 year (353)/21-056.txt (part 1 of 9)
--Test Summary--
Full Path and File Name	
Instrument Name	7322
Instrument Type	Model 7322 Consistometer - Variable Speed
Instrument Serial Number	
Test Start Date	31.03.2021
Test Start Time	10:11:50
Test Stop Date	31.03.2021
Test Stop Time	14:30:18
Test Length	4:18:28
Final Sample Time Offset	4:18:27
Controller Schedule Name	
Sampling Period	1 second
Comments	
Information	WellID	
Information	Customer	
Information	EngName	
Information	CementClass	
Information	CementMfr	
Information	Additives	
Information	Density	1500
Information	BHCT	5
Information	BHST	
Information	FluidLoss	
Information	JobType	
Calculated Value	Time_30Bc	2:56:10
Calculated Value	Time_70Bc	N/A
Initial Temperature (°C)	27 °C
Final Temperature (°C)	4 °C
Initial Pressure (MPa)	0,6 MPa
Final Pressure (MPa)	0,3 MPa
Initial Consistency (Bc)	10 Bc
Final Consistency (Bc)	43 Bc
Initial Wall Temperature (°C)	16 °C
Final Wall Temperature (°C)	3 °C
Initial Motor Speed (RPM)	150 RPM
Final Motor Speed (RPM)	150 RPM
--Data--
Time (HH:MM:SS)	Temperature (°C)	Pressure (MPa)	Consistency (Bc)	Wall Temperature (°C)	Motor Speed (RPM)
0:00:00	27	0,6	10	16	150
0:00:01	27	0,6	10	16	150
0:00:02	27	0,6	10	16	150
0:00:03	27	0,6	10	16	150
0:00:04	27	0,6	10	16	150
0:00:05	27	0,6	10	16	150
0:00:06	27	0,6	10	16	150
0:00:07	27	0,6	10	16	150
0:00:08	27	0,6	10	15	150
0:00:09	27	0,6	10	15	150
0:00:10	27	0,6	10	15	150
0:00:11	27	0,6	10	15	150
0:00:12	27	0,6	10	15	150
0:00:13	27	0,6	10	15	150
0:00:14	27	0,6	10	15	150
0:00:15	27	0,6	10	15	150
0:00:16	27	0,6	10	15	150
0:00:17	27	0,6	10	15	150
0:00:18	27	0,6	10	15	150
0:00:19	27	0,6	10	15	150
0:00:20	27	0,6	10	15	150
0:00:21	27	0,6	10	15	150
0:00:22	27	0,6	10	15	150
0:00:23	27	0,6	10	15	150
0:00:24	27	0,6	10	15	150
0:00:25	27	0,6	10	15	150
0:00:26	27	0,6	10	14	150
0:00:27	27	0,6	10	14	150
0:00:28	27	0,6	10	14	150
0:00:29	27	0,6	10	14	150
0:00:30	27	0,6	10	14	150
0:00:31	27	0,6	10	14	150
0:00:32	27	0,6	10	14	150
0:00:33	27	0,6	10	14	150
0:00:34	27	0,6	10	14	150
0:00:35	27	0,6	10	14	150
0:00:36	27	0,6	10	14	150
0:00:37	27	0,6	10	14	150
0:00:38	27	0,6	10	14	150
0:00:39	27	0,6	10	14	150
0:00:40	27	0,6	10	14	150
0:00:41	27	0,6	10	14	150
0:00:42	27	0,6	10	14	150
0:00:43	27	0,6	10	14	150
0:00:44	27	0,6	10	14	150
0:00:45	27	0,6	11	14	150
0:00:46	27	0,6	11	14	150
0:00:47	27	0,6	11	14	150
0:00:48	27	0,6	11	14	150
0:00:49	27	0,6	11	14	150
0:00:50	27	0,6	11	14	150
0:00:51	27	0,6	11	14	150
0:00:52	27	0,6	11	14	150
0:00:53	27	0,6	11	14	150
0:00:54	26	0,6	11	14	150
0:00:55	26	0,6	11	14	150
0:00:56	26	0,6	11	14	150
0:00:57	26	0,6	11	13	150
0:00:58	26	0,6	11	13	150
0:00:59	26	0,6	11	13	150
0:01:00	26	0,6	11	13	150
0:01:01	26	0,6	11	13	150
0:01:02	26	0,6	11	13	150
0:01:03	26	0,6	11	13	150
0:01:04	26	0,6	11	13	150
0:01:05	26	0,6	11	13	150
0:01:06	26	0,6	11	13	150
0:01:07	26	0,6	11	13	150
0:01:08	26	0,6	11	13	150
0:01:09	26	0,6	11	13	150
0:01:10	26	0,6	11	13	150
0:01:11	26	0,6	11	13	150
0:01:12	26	0,6	11	13	150
0:01:13	26	0,6	11	13	150
0:01:14	26	0,6	11	13	150
0:01:15	26	0,6	11	13	150
0:01:16	26	0,6	11	13	150
0:01:17	26	0,6	11	13	150
0:01:18	26	0,6	11	13	150
0:01:19	26	0,6	11	13	150
0:01:20	26	0,6	11	13	150
0:01:21	26	0,6	11	13	150
0:01:22	26	0,6	11	13	150
0:01:23	26	0,6	11	13	150
0:01:24	26	0,6	11	13	150
0:01:25	26	0,6	11	13	150
0:01:26	26	0,6	11	13	150
0:01:27	26	0,6	11	13	150
0:01:28	26	0,6	11	13	150
0:01:29	26	0,6	11	13	150
0:01:30	26	0,6	11	13	150
0:01:31	26	0,6	11	13	150
0:01:32	26	0,6	11	13	150
0:01:33	26	0,6	11	13	150
0:01:34	26	0,6	11	13	150
0:01:35	26	0,6	11	13	150
0:01:36	26	0,6	11	13	150
0:01:37	26	0,6	11	13	150
0:01:38	26	0,6	11	13	150
0:01:39	26	0,6	11	13	150
0:01:40	26	0,6	11	13	150
0:01:41	26	0,6	11	13	150
0:01:42	26	0,6	11	13	150
0:01:43	26	0,6	11	13	150
0:01:44	26	0,6	11	13	150
0:01:45	26	0,6	11	13	150
0:01:46	26	0,6	11	13	150
0:01:47	26	0,6	11	13	150
0:01:48	26	0,6	11	13	150
0:01:49	26	0,6	11	13	150
0:01:50	26	0,6	11	13	150
0:01:51	26	0,6	11	13	150
0:01:52	26	0,6	11	12	150
0:01:53	26	0,6	12	13	150
0:01:54	26	0,6	12	12	150
0:01:55	26	0,6	12	13	150
0:01:56	26	0,6	12	12	150
0:01:57	25	0,6	12	13	150
0:01:58	26	0,6	12	12	150
0:01:59	25	0,6	12	12	150
0:02:00	25	0,6	12	12	150
0:02:01	25	0,6	12	13	150
0:02:02	25	0,6	12	12	150
0:02:03	25	0,6	12	12	150
0:02:04	25	0,6	12	12	150
0:02:05	25	0,6	12	12	150
0:02:06	25	0,6	12	12	150
0:02:07	25	0,6	12	12	150
0:02:08	25	0,6	12	12	150
0:02:09	25	0,6	12	12	150
0:02:10	25	0,6	12	12	150
0:02:11	25	0,6	12	12	150
0:02:12	25	0,6	12	12	150
0:02:13	25	0,6	12	12	150
0:02:14	25	0,6	12	12	150
0:02:15	25	0,6	12	12	150
0:02:16	25	0,6	12	12	150
0:02:17	25	0,6	12	12	150
0:02:18	25	0,6	12	12	150
0:02:19	25	0,6	12	12	150
0:02:20	25	0,6	13	12	150
0:02:21	25	0,6	13	12	150
0:02:22	25	0,6	13	12	150
0:02:23	25	0,6	13	12	150
0:02:24	25	0,6	13	12	150
0:02:25	25	0,6	13	12	150
0:02:26	25	0,6	13	12	150
0:02:27	25	0,6	13	12	150
0:02:28	25	0,6	13	12	150
0:02:29	25	0,6	13	12	150
0:02:30	25	0,6	13	12	150
0:02:31	25	0,6	13	12	150
0:02:32	25	0,6	13	12	150
0:02:33	25	0,6	13	12	150
0:02:34	25	0,6	13	12	150
0:02:35	25	0,6	13	12	150
0:02:36	25	0,6	13	12	150
0:02:37	25	0,6	12	12	150
0:02:38	25	0,6	12	12	150
0:02:39	25	0,6	12	12	150
0:02:40	25	0,6	12	12	150
0:02:41	25	0,6	12	12	150
0:02:42	25	0,6	12	12	150
0:02:43	25	0,6	12	12	150
0:02:44	25	0,6	12	12	150
0:02:45	25	0,6	13	12	150
0:02:46	25	0,6	13	12	150
0:02:47	25	0,6	13	12	150
0:02:48	25	0,6	13	12	150
0:02:49	25	0,6	12	12	150
0:02:50	25	0,6	12	12	150
0:02:51	25	0,6	12	12	150
0:02:52	25	0,6	12	12	150
0:02:53	24	0,6	12	12	150
0:02:54	24	0,6	12	12	150
0:02:55	24	0,6	12	12	150
0:02:56	24	0,6	12	12	150
0:02:57	24	0,6	12	12	150
0:02:58	24	0,6	12	12	150
0:02:59	24	0,6	13	12	150
0:03:00	24	0,6	13	12	150
0:03:01	24	0,6	13	12	150
0:03:02	24	0,6	13	12	150
0:03:03	24	0,6	13	12	150
0:03:04	24	0,6	13	12	150
0:03:05	24	0,6	13	12	150
0:03:06	24	0,6	13	12	150
0:03:07	24	0,6	13	12	150
0:03:08	24	0,6	13	12	150
0:03:09	24	0,6	13	12	150
0:03:10	24	0,6	13	12	150
0:03:11	24	0,6	13	12	150
0:03:12	24	0,6	13	12	150
0:03:13	24	0,6	13	12	150
0:03:14	24	0,6	13	12	150
0:03:15	24	0,6	13	12	150
0:03:16	24	0,6	13	12	150
0:03:17	24	0,6	13	12	150
0:03:18	24	0,6	13	12	150
0:03:19	24	0,6	13	12	150
0:03:20	24	0,6	13	12	150
0:03:21	24	0,6	13	12	150
0:03:22	24	0,6	13	12	150
0:03:23	24	0,6	13	12	150
0:03:24	24	0,6	13	12	150
0:03:25	24	0,6	13	12	150
0:03:26	24	0,6	13	12	150
0:03:27	24	0,6	13	12	150
0:03:28	24	0,6	13	11	150
0:03:29	24	0,6	13	12	150
0:03:30	23	0,6	13	11	150
0:03:31	23	0,6	13	12	150
0:03:32	23	0,6	13	12	150
0:03:33	23	0,6	13	12	150
0:03:34	23	0,6	13	12	150
0:03:35	23	0,6	13	12	150
0:03:36	23	0,6	13	12	150
0:03:37	23	0,6	13	11	150
0:03:38	23	0,6	13	12	150
0:03:39	23	0,6	13	11	150
0:03:40	23	0,6	13	11	150
0:03:41	23	0,6	13	11	150
0:03:42	23	0,6	13	11	150
0:03:43	23	0,6	13	11	150
0:03:44	23	0,6	13	11	150
0:03:45	23	0,6	13	11	150
0:03:46	23	0,6	13	11	150
0:03:47	23	0,6	13	12	150
0:03:48	23	0,6	13	11	150
0:03:49	23	0,6	13	11	150
0:03:50	23	0,6	13	11	150
0:03:51	23	0,6	13	11	150
0:03:52	23	0,6	13	11	150
0:03:53	23	0,6	13	11	150
0:03:54	23	0,6	13	11	150
0:03:55	23	0,6	14	11	150
0:03:56	23	0,6	14	11	150
0:03:57	23	0,6	14	11	150
0:03:58	23	0,6	14	11	150
0:03:59	23	0,6	14	11	150
0:04:00	23	0,6	14	11	150
0:04:01	23	0,6	14	11	150
0:04:02	23	0,6	14	11	150
0:04:03	23	0,6	14	11	150
0:04:04	23	0,6	14	11	150
0:04:05	23	0,6	14	11	150
0:04:06	23	0,6	14	11	150
0:04:07	23	0,6	14	11	150
0:04:08	22	0,6	14	11	150
0:04:09	22	0,6	14	11	150
0:04:10	22	0,6	14	11	150
0:04:11	22	0,6	14	11	150
0:04:12	22	0,6	14	11	150
0:04:13	22	0,6	14	11	150
0:04:14	22	0,6	14	11	150
0:04:15	22	0,6	14	11	150
0:04:16	22	0,6	14	11	150
0:04:17	22	0,6	14	11	150
0:04:18	22	0,6	14	11	150
0:04:19	22	0,6	14	11	150
0:04:20	22	0,6	14	11	150
0:04:21	22	0,6	14	11	150
0:04:22	22	0,6	14	11	150
0:04:23	22	0,6	14	11	150
0:04:24	22	0,6	14	11	150
0:04:25	22	0,6	14	11	150
0:04:26	22	0,6	14	11	150
0:04:27	22	0,6	14	11	150
0:04:28	22	0,6	14	11	150
0:04:29	22	0,6	14	11	150
0:04:30	22	0,6	14	11	150
0:04:31	22	0,6	14	11	150
0:04:32	22	0,6	14	11	150
0:04:33	22	0,6	14	11	150
0:04:34	22	0,6	14	11	150
0:04:35	22	0,6	14	11	150
0:04:36	22	0,6	14	11	150
0:04:37	22	0,6	14	11	150
0:04:38	22	0,6	14	11	150
0:04:39	22	0,6	14	11	150
0:04:40	22	0,6	14	11	150
0:04:41	22	0,6	14	11	150
0:04:42	22	0,6	14	11	150
0:04:43	22	0,6	14	11	150
0:04:44	22	0,6	14	11	150
0:04:45	22	0,6	14	11	150
0:04:46	21	0,6	14	11	150
0:04:47	21	0,6	14	11	150
0:04:48	21	0,6	14	11	150
0:04:49	21	0,6	14	11	150
0:04:50	21	0,6	14	11	150
0:04:51	21	0,6	14	11	150
0:04:52	21	0,6	14	11	150
0:04:53	21	0,7	14	11	150
0:04:54	21	0,6	14	11	150
0:04:55	21	0,6	14	11	150
0:04:56	21	0,6	14	11	150
0:04:57	21	0,6	14	11	150
0:04:58	21	0,6	14	11	150
0:04:59	21	0,6	14	11	150
0:05:00	21	0,6	14	11	150
0:05:01	21	0,6	14	11	150
0:05:02	21	0,6	14	11	150
0:05:03	21	0,6	14	11	150
0:05:04	21	0,6	14	11	150
0:05:05	21	0,6	14	11	150
0:05:06	21	0,6	14	11	150
0:05:07	21	0,6	14	11	150
0:05:08	21	0,6	14	11	150
0:05:09	21	0,6	14	11	150
0:05:10	21	0,6	14	11	150
0:05:11	21	0,6	14	11	150
0:05:12	21	0,6	14	11	150
0:05:13	21	0,6	14	11	150
0:05:14	21	0,6	14	11	150
0:05:15	21	0,6	14	11	150
0:05:16	21	0,6	14	11	150
0:05:17	21	0,6	14	11	150
0:05:18	21	0,6	14	11	150
0:05:19	21	0,6	14	11	150
0:05:20	21	0,6	14	11	150
0:05:21	21	0,6	14	11	150
0:05:22	21	0,6	14	11	150
0:05:23	21	0,6	14	11	150
0:05:24	21	0,6	14	11	150
0:05:25	21	0,6	14	11	150
0:05:26	20	0,6	14	11	150
0:05:27	20	0,6	14	11	150
0:05:28	20	0,6	14	11	150
0:05:29	20	0,6	15	11	150
0:05:30	20	0,6	15	11	150
0:05:31	20	0,6	15	11	150
0:05:32	20	0,6	15	11	150
0:05:33	20	0,6	15	11	150
0:05:34	20	0,6	15	11	150
0:05:35	20	0,6	15	11	150
0:05:36	20	0,6	15	11	150
0:05:37	20	0,6	15	11	150
0:05:38	20	0,6	15	11	150
0:05:39	20	0,6	15	11	150
0:05:40	20	0,6	15	11	150
0:05:41	20	0,6	15	11	150
0:05:42	20	0,6	15	11	150
0:05:43	20	0,6	15	11	150
0:05:44	20	0,6	15	11	150
0:05:45	20	0,6	15	11	150
0:05:46	20	0,6	15	11	150
0:05:47	20	0,6	15	11	150
0:05:48	20	0,6	15	11	150
0:05:49	20	0,6	15	11	150
0:05:50	20	0,6	15	11	150
0:05:51	20	0,6	15	11	150
0:05:52	20	0,6	15	11	150
0:05:53	20	0,6	15	11	150
0:05:54	20	0,6	15	11	150
0:05:55	20	0,6	15	11	150
0:05:56	20	0,6	15	11	150
0:05:57	20	0,6	15	11	150
0:05:58	20	0,6	15	11	150
0:05:59	20	0,6	15	11	150
0:06:00	20	0,6	15	11	150
0:06:01	20	0,6	15	11	150
0:06:02	20	0,6	15	11	150
0:06:03	20	0,6	15	11	150
0:06:04	20	0,6	15	11	150
0:06:05	20	0,6	15	11	150
0:06:06	20	0,6	15	11	150
0:06:07	20	0,6	15	11	150
0:06:08	20	0,6	15	11	150
0:06:09	20	0,6	15	11	150
0:06:10	20	0,6	15	11	150
0:06:11	20	0,6	15	11	150
0:06:12	20	0,6	15	11	150
0:06:13	20	0,6	15	11	150
0:06:14	20	0,6	15	11	150
0:06:15	20	0,6	15	11	150
0:06:16	20	0,6	15	11	150
0:06:17	20	0,6	15	10	150
0:06:18	20	0,6	15	11	150
0:06:19	19	0,6	15	11	150
0:06:20	19	0,6	15	10	150
0:06:21	19	0,6	15	11	150
0:06:22	19	0,6	15	11	150
0:06:23	19	0,6	15	10	150
0:06:24	19	0,6	15	10	150
0:06:25	19	0,6	15	11	150
0:06:26	19	0,5	15	11	150
0:06:27	19	0,6	15	11	150
0:06:28	19	0,6	15	11	150
0:06:29	19	0,6	15	11	150
0:06:30	19	0,5	15	11	150
0:06:31	19	0,5	15	10	150
0:06:32	19	0,6	15	11	150
0:06:33	19	0,6	15	10	150
0:06:34	19	0,6	15	10	150
0:06:35	19	0,6	15	10	150
0:06:36	19	0,6	15	11	150
0:06:37	19	0,5	15	10	150
0:06:38	19	0,5	15	10	150
0:06:39	19	0,5	15	10	150
0:06:40	19	0,5	15	10	150
0:06:41	19	0,6	15	10	150
0:06:42	19	0,6	15	10	150
0:06:43	19	0,6	15	10	150
0:06:44	19	0,6	15	10	150
0:06:45	19	0,6	15	10	150
0:06:46	19	0,6	15	10	150
0:06:47	19	0,5	15	10	150
0:06:48	19	0,6	15	10	150
0:06:49	19	0,6	15	10	150
0:06:50	19	0,5	15	10	150
0:06:51	19	0,5	15	10	150
0:06:52	19	0,5	15	10	150
0:06:53	19	0,5	15	10	150
0:06:54	19	0,6	15	11	150
0:06:55	19	0,5	15	10	150
0:06:56	19	0,5	15	10	150
0:06:57	19	0,6	15	10	150
0:06:58	19	0,5	15	10	150
0:06:59	19	0,6	15	10	150
0:07:00	19	0,5	15	10	150
0:07:01	19	0,5	15	10	150
0:07:02	19	0,6	15	10	150
0:07:03	19	0,5	15	10	150
0:07:04	19	0,5	15	10	150
0:07:05	19	0,5	15	10	150
0:07:06	19	0,5	15	10	150
0:07:07	19	0,6	15	10	150
0:07:08	19	0,6	15	10	150
0:07:09	19	0,6	15	10	150
0:07:10	19	0,5	15	10	150
0:07:11	19	0,5	15	10	150
0:07:12	19	0,5	15	10	150
0:07:13	19	0,5	15	10	150
0:07:14	19	0,5	15	10	150
0:07:15	18	0,5	15	10	150
0:07:16	18	0,6	15	10	150
0:07:17	18	0,5	15	10	150
0:07:18	18	0,6	15	10	150
0:07:19	18	0,5	15	10	150
0:07:20	18	0,5	15	10	150
0:07:21	18	0,5	15	10	150
0:07:22	18	0,5	15	10	150
0:07:23	18	0,5	15	10	150
0:07:24	18	0,5	15	10	150
0:07:25	18	0,5	15	10	150
0:07:26	18	0,5	15	10	150
0:07:27	18	0,5	15	10	150
0:07:28	18	0,5	15	10	150
0:07:29	18	0,5	15	10	150
0:07:30	18	0,5	15	10	150
0:07:31	18	0,5	15	10	150
0:07:32	18	0,5	15	10	150
0:07:33	18	0,5	15	10	150
0:07:34	18	0,5	15	10	150
0:07:35	18	0,5	15	10	150
0:07:36	18	0,5	15	10	150
0:07:37	18	0,5	15	10	150
0:07:38	18	0,5	15	10	150
0:07:39	18	0,5	15	10	150
0:07:40	18	0,5	15	10	150
0:07:41	18	0,5	15	10	150
0:07:42	18	0,5	15	10	150
0:07:43	18	0,5	15	10	150
0:07:44	18	0,6	15	10	150
0:07:45	18	0,5	15	10	150
0:07:46	18	0,6	15	10	150
0:07:47	18	0,5	15	10	150
0:07:48	18	0,5	15	10	150
0:07:49	18	0,5	15	10	150
0:07:50	18	0,6	15	10	150
0:07:51	18	0,5	15	10	150
0:07:52	18	0,5	15	10	150
0:07:53	18	0,5	15	10	150
0:07:54	18	0,5	15	10	150
0:07:55	18	0,5	15	10	150
0:07:56	18	0,5	15	10	150
0:07:57	18	0,5	15	10	150
0:07:58	18	0,5	15	10	150
0:07:59	18	0,5	15	10	150
0:08:00	18	0,5	15	10	150
0:08:01	18	0,5	15	10	150
0:08:02	18	0,5	15	10	150
0:08:03	18	0,5	15	10	150
0:08:04	18	0,5	15	10	150
0:08:05	18	0,5	15	10	150
0:08:06	18	0,5	15	10	150
0:08:07	18	0,5	15	10	150
0:08:08	18	0,5	15	10	150
0:08:09	18	0,5	15	10	150
0:08:10	18	0,6	15	10	150
0:08:11	18	0,5	15	10	150
0:08:12	18	0,5	15	10	150
0:08:13	18	0,5	15	10	150
0:08:14	18	0,5	15	10	150
0:08:15	18	0,5	15	10	150
0:08:16	18	0,5	15	10	150
0:08:17	18	0,5	15	10	150
0:08:18	18	0,5	15	10	150
0:08:19	17	0,5	15	10	150
0:08:20	17	0,5	16	10	150
0:08:21	17	0,5	16	10	150
0:08:22	17	0,5	16	10	150
0:08:23	17	0,5	16	10	150
0:08:24	17	0,5	16	10	150
0:08:25	17	0,5	16	10	150
0:08:26	17	0,5	15	10	150
0:08:27	17	0,5	15	10	150
0:08:28	17	0,5	15	10	150
0:08:29	17	0,5	16	10	150
0:08:30	17	0,5	16	10	150
0:08:31	17	0,5	15	10	150
0:08:32	17	0,5	15	10	150
0:08:33	17	0,5	15	10	150
0:08:34	17	0,5	15	10	150
0:08:35	17	0,5	15	10	150
0:08:36	17	0,5	15	10	150
0:08:37	17	0,5	15	10	150
0:08:38	17	0,5	15	10	150
0:08:39	17	0,5	15	10	150
0:08:40	17	0,5	15	10	150
0:08:41	17	0,5	16	10	150
0:08:42	17	0,5	16	10	150
0:08:43	17	0,5	15	10	150
0:08:44	17	0,5	15	10	150
0:08:45	17	0,5	15	10	150
0:08:46	17	0,5	16	10	150
0:08:47	17	0,5	15	10	150
0:08:48	17	0,5	15	10	150
0:08:49	17	0,5	15	10	150
0:08:50	17	0,5	15	10	150
0:08:51	17	0,5	15	10	150
0:08:52	17	0,5	15	10	150
0:08:53	17	0,5	15	10	150
0:08:54	17	0,5	15	10	150
0:08:55	17	0,5	16	10	150
0:08:56	17	0,5	16	10	150
0:08:57	17	0,5	16	10	150
0:08:58	17	0,5	16	10	150
0:08:59	17	0,5	16	10	150
0:09:00	17	0,5	16	10	150
0:09:01	17	0,5	16	10	150
0:09:02	17	0,5	16	10	150
0:09:03	17	0,5	16	10	150
0:09:04	17	0,5	16	10	150
0:09:05	17	0,5	16	10	150
0:09:06	17	0,5	16	10	150
0:09:07	17	0,5	16	10	150
0:09:08	17	0,5	16	10	150
0:09:09	17	0,5	16	10	150
0:09:10	17	0,5	16	10	150
0:09:11	17	0,5	16	10	150
0:09:12	17	0,5	16	10	150
0:09:13	17	0,5	16	10	150
0:09:14	17	0,5	16	10	150
0:09:15	17	0,5	16	10	150
0:09:16	17	0,5	16	10	150
0:09:17	17	0,5	16	10	150
0:09:18	17	0,5	16	10	150
0:09:19	17	0,5	16	10	150
0:09:20	17	0,5	16	10	150
0:09:21	17	0,5	16	10	150
0:09:22	17	0,5	16	10	150
0:09:23	17	0,5	16	10	150
0:09:24	17	0,5	16	10	150
0:09:25	17	0,5	16	10	150
0:09:26	17	0,5	16	10	150
0:09:27	17	0,5	16	10	150
0:09:28	17	0,5	16	10	150
0:09:29	17	0,5	16	10	150
0:09:30	17	0,5	16	10	150
0:09:31	17	0,5	16	10	150
0:09:32	17	0,5	16	10	150
0:09:33	17	0,5	16	10	150
0:09:34	17	0,5	16	10	150
0:09:35	17	0,5	16	10	150
0:09:36	17	0,5	16	10	150
0:09:37	16	0,5	16	10	150
0:09:38	16	0,5	16	10	150
0:09:39	16	0,5	16	10	150
0:09:40	16	0,5	16	10	150
0:09:41	16	0,5	16	10	150
0:09:42	16	0,5	16	10	150
0:09:43	16	0,5	16	10	150
0:09:44	16	0,5	16	10	150
0:09:45	16	0,5	16	10	150
0:09:46	16	0,5	16	10	150
0:09:47	16	0,5	16	10	150
0:09:48	16	0,5	16	10	150
0:09:49	16	0,5	16	10	150
0:09:50	16	0,5	16	10	150
0:09:51	16	0,5	16	10	150
0:09:52	16	0,5	16	10	150
0:09:53	16	0,5	17	10	150
0:09:54	16	0,5	17	10	150
0:09:55	16	0,5	17	10	150
0:09:56	16	0,5	17	10	150
0:09:57	16	0,5	17	10	150
0:09:58	16	0,5	17	10	150
0:09:59	16	0,5	16	10	150
0:10:00	16	0,5	16	10	150
0:10:01	16	0,5	17	10	150
0:10:02	16	0,5	17	9	150
0:10:03	16	0,5	17	10	150
0:10:04	16	0,5	16	9	150
0:10:05	16	0,5	16	10	150
0:10:06	16	0,5	16	10	150
0:10:07	16	0,5	16	10	150
0:10:08	16	0,5	17	10	150
0:10:09	16	0,5	17	9	150
0:10:10	16	0,5	17	10	150
0:10:11	16	0,5	17	10	150
0:10:12	16	0,5	17	10	150
0:10:13	16	0,5	17	9	150
0:10:14	16	0,5	17	10	150
0:10:15	16	0,5	17	10	150
0:10:16	16	0,5	17	10	150
0:10:17	16	0,5	17	9	150
0:10:18	16	0,5	17	10	150
0:10:19	16	0,5	17	10	150
0:10:20	16	0,5	17	10	150
0:10:21	16	0,5	17	9	150
0:10:22	16	0,5	17	9	150
0:10:23	16	0,5	17	9	150
0:10:24	16	0,5	17	9	150
0:10:25	16	0,5	17	9	150
0:10:26	16	0,5	17	9	150
0:10:27	16	0,5	17	10	150
0:10:28	16	0,5	17	9	150
0:10:29	16	0,5	17	9	150
0:10:30	16	0,5	17	9	150
0:10:31	16	0,5	17	9	150
0:10:32	16	0,5	17	9	150
0:10:33	16	0,5	17	9	150
0:10:34	16	0,5	17	9	150
0:10:35	16	0,5	17	9	150
0:10:36	16	0,5	17	10	150
0:10:37	16	0,5	17	10	150
0:10:38	16	0,5	17	9	150
0:10:39	16	0,5	17	9	150
0:10:40	16	0,5	17	9	150
0:10:41	16	0,5	17	9	150
0:10:42	16	0,5	17	9	150
0:10:43	16	0,5	17	9	150
0:10:44	16	0,5	17	9	150
0:10:45	16	0,5	17	10	150
0:10:46	16	0,5	17	9	150
0:10:47	16	0,5	17	9	150
0:10:48	16	0,5	17	9	150
0:10:49	16	0,5	17	9	150
0:10:50	16	0,5	17	9	150
0:10:51	16	0,5	17	9	150
0:10:52	16	0,5	17	9	150
0:10:53	16	0,5	17	9	150
0:10:54	16	0,5	17	9	150
0:10:55	16	0,5	17	9	150
0:10:56	16	0,5	17	9	150
0:10:57	16	0,5	17	9	150
0:10:58	16	0,5	17	9	150
0:10:59	16	0,5	17	9	150
0:11:00	16	0,5	17	9	150
0:11:01	16	0,5	17	9	150
0:11:02	15	0,5	17	9	150
0:11:03	15	0,5	17	9	150
0:11:04	15	0,5	17	9	150
0:11:05	15	0,5	17	9	150
0:11:06	15	0,5	17	9	150
0:11:07	15	0,5	17	9	150
0:11:08	15	0,5	17	9	150
0:11:09	15	0,5	17	9	150
0:11:10	15	0,5	17	9	150
0:11:11	15	0,5	17	9	150
0:11:12	15	0,5	17	9	150
0:11:13	15	0,5	17	9	150
0:11:14	15	0,5	17	9	150
0:11:15	15	0,5	17	9	150
0:11:16	15	0,5	17	9	150
0:11:17	15	0,5	17	9	150
0:11:18	15	0,5	17	9	150
0:11:19	15	0,5	17	9	150
0:11:20	15	0,5	17	9	150
0:11:21	15	0,5	17	9	150
0:11:22	15	0,5	17	9	150
0:11:23	15	0,5	17	9	150
0:11:24	15	0,5	17	9	150
0:11:25	15	0,5	17	9	150
0:11:26	15	0,5	17	9	150
0:11:27	15	0,5	17	9	150
0:11:28	15	0,5	17	9	150
0:11:29	15	0,5	17	9	150
0:11:30	15	0,5	17	9	150
0:11:31	15	0,5	17	9	150
0:11:32	15	0,5	17	9	150
0:11:33	15	0,5	17	9	150
0:11:34	15	0,5	17	9	150
0:11:35	15	0,5	17	9	150
0:11:36	15	0,5	17	9	150
0:11:37	15	0,5	17	9	150
0:11:38	15	0,5	17	9	150
0:11:39	15	0,5	17	9	150
0:11:40	15	0,5	17	9	150
0:11:41	15	0,5	17	9	150
0:11:42	15	0,5	17	9	150
0:11:43	15	0,5	17	9	150
0:11:44	15	0,5	17	9	150
0:11:45	15	0,5	17	9	150
0:11:46	15	0,5	17	9	150
0:11:47	15	0,5	17	9	150
0:11:48	15	0,5	17	9	150
0:11:49	15	0,5	17	9	150
0:11:50	15	0,5	17	9	150
0:11:51	15	0,5	17	9	150
0:11:52	15	0,5	17	9	150
0:11:53	15	0,5	17	9	150
0:11:54	15	0,5	17	9	150
0:11:55	15	0,5	17	9	150
0:11:56	15	0,5	17	9	150
0:11:57	15	0,5	17	9	150
0:11:58	15	0,5	17	9	150
0:11:59	15	0,5	17	9	150
0:12:00	15	0,5	17	9	150
0:12:01	15	0,5	17	9	150
0:12:02	15	0,5	17	9	150
0:12:03	15	0,5	17	9	150
0:12:04	15	0,5	17	9	150
0:12:05	15	0,5	17	9	150
0:12:06	15	0,5	17	9	150
0:12:07	15	0,5	17	9	150
0:12:08	15	0,5	17	9	150
0:12:09	15	0,5	17	9	150
0:12:10	15	0,5	17	9	150
0:12:11	15	0,5	17	9	150
0:12:12	15	0,5	17	9	150
0:12:13	15	0,5	17	9	150
0:12:14	15	0,5	17	9	150
0:12:15	15	0,5	17	9	150
0:12:16	15	0,5	17	9	150
0:12:17	15	0,5	17	9	150
0:12:18	15	0,5	17	9	150
0:12:19	15	0,5	17	9	150
0:12:20	15	0,5	17	9	150
0:12:21	15	0,5	17	9	150
0:12:22	15	0,5	17	9	150
0:12:23	15	0,5	17	9	150
0:12:24	15	0,5	17	9	150
0:12:25	15	0,5	17	9	150
0:12:26	15	0,5	17	9	150
0:12:27	15	0,5	17	9	150
0:12:28	15	0,5	17	9	150
0:12:29	15	0,5	17	9	150
0:12:30	15	0,5	17	9	150
0:12:31	15	0,5	17	9	150
0:12:32	15	0,5	17	9	150
0:12:33	15	0,5	17	9	150
0:12:34	14	0,5	17	9	150
0:12:35	14	0,5	17	9	150
0:12:36	14	0,5	18	9	150
0:12:37	14	0,5	18	9	150
0:12:38	14	0,5	18	9	150
0:12:39	14	0,5	18	9	150
0:12:40	14	0,5	18	9	150
0:12:41	14	0,5	18	9	150
0:12:42	14	0,5	18	9	150
0:12:43	14	0,5	18	9	150
0:12:44	14	0,5	18	9	150
0:12:45	14	0,5	18	9	150
0:12:46	14	0,5	18	9	150
0:12:47	14	0,5	18	9	150
0:12:48	14	0,5	18	9	150
0:12:49	14	0,5	18	9	150
0:12:50	14	0,5	18	9	150
0:12:51	14	0,5	18	9	150
0:12:52	14	0,5	18	9	150
0:12:53	14	0,5	18	9	150
0:12:54	14	0,5	18	9	150
0:12:55	14	0,5	18	9	150
0:12:56	14	0,5	18	9	150
0:12:57	14	0,5	18	9	150
0:12:58	14	0,5	18	9	150
0:12:59	14	0,5	18	9	150
0:13:00	14	0,5	18	9	150
0:13:01	14	0,5	18	9	150
0:13:02	14	0,5	18	9	150
0:13:03	14	0,5	18	9	150
0:13:04	14	0,5	18	9	150
0:13:05	14	0,5	18	9	150
0:13:06	14	0,5	18	9	150
0:13:07	14	0,5	18	9	150
0:13:08	14	0,5	18	9	150
0:13:09	14	0,5	18	9	150
0:13:10	14	0,5	18	9	150
0:13:11	14	0,5	18	9	150
0:13:12	14	0,5	18	9	150
0:13:13	14	0,5	18	9	150
0:13:14	14	0,5	18	9	150
0:13:15	14	0,5	18	9	150
0:13:16	14	0,5	18	9	150
0:13:17	14	0,5	18	9	150
0:13:18	14	0,5	18	9	150
0:13:19	14	0,5	18	9	150
0:13:20	14	0,5	18	9	150
0:13:21	14	0,5	18	9	150
0:13:22	14	0,5	18	9	150
0:13:23	14	0,5	18	9	150
0:13:24	14	0,5	18	9	150
0:13:25	14	0,5	18	9	150
0:13:26	14	0,5	18	9	150
0:13:27	14	0,5	18	9	150
0:13:28	14	0,5	18	9	150
0:13:29	14	0,5	18	9	150
0:13:30	14	0,5	18	9	150
0:13:31	14	0,5	18	9	150
0:13:32	14	0,5	18	9	150
0:13:33	14	0,5	18	9	150
0:13:34	14	0,5	18	9	150
0:13:35	14	0,5	18	9	150
0:13:36	14	0,5	18	9	150
0:13:37	14	0,5	18	9	150
0:13:38	14	0,5	18	9	150
0:13:39	14	0,5	18	9	150
0:13:40	14	0,5	18	9	150
0:13:41	14	0,5	18	9	150
0:13:42	14	0,5	18	9	150
0:13:43	14	0,5	18	9	150
0:13:44	14	0,5	18	9	150
0:13:45	14	0,5	18	9	150
0:13:46	14	0,5	18	9	150
0:13:47	14	0,5	18	9	150
0:13:48	14	0,5	18	9	150
0:13:49	14	0,5	18	9	150
0:13:50	14	0,5	18	9	150
0:13:51	14	0,5	18	9	150
0:13:52	14	0,5	18	9	150
0:13:53	14	0,5	18	9	150
0:13:54	14	0,5	18	9	150
0:13:55	14	0,5	18	9	150
0:13:56	14	0,5	18	9	150
0:13:57	14	0,5	18	9	150
0:13:58	14	0,5	18	9	150
0:13:59	14	0,5	18	9	150
0:14:00	14	0,5	18	9	150
0:14:01	14	0,5	18	9	150
0:14:02	14	0,5	18	9	150
0:14:03	14	0,5	18	9	150
0:14:04	14	0,5	18	9	150
0:14:05	14	0,5	18	9	150
0:14:06	14	0,5	18	9	150
0:14:07	14	0,5	18	9	150
0:14:08	14	0,5	18	9	150
0:14:09	14	0,5	18	9	150
0:14:10	14	0,5	18	9	150
0:14:11	14	0,5	18	9	150
0:14:12	14	0,5	18	9	150
0:14:13	14	0,5	18	9	150
0:14:14	14	0,5	18	9	150
0:14:15	14	0,5	18	9	150
0:14:16	14	0,5	18	9	150
0:14:17	13	0,5	18	9	150
0:14:18	14	0,5	18	9	150
0:14:19	14	0,5	18	9	150
0:14:20	14	0,5	18	9	150
0:14:21	13	0,5	18	9	150
0:14:22	13	0,5	18	9	150
0:14:23	13	0,5	18	9	150
0:14:24	13	0,5	18	9	150
0:14:25	13	0,5	18	9	150
0:14:26	13	0,5	18	9	150
0:14:27	13	0,5	18	9	150
0:14:28	13	0,5	18	9	150
0:14:29	13	0,5	18	9	150
0:14:30	13	0,5	18	9	150
0:14:31	13	0,5	18	9	150
0:14:32	13	0,5	18	9	150
0:14:33	13	0,5	18	9	150
0:14:34	13	0,5	18	9	150
0:14:35	13	0,5	18	9	150
0:14:36	13	0,5	18	9	150
0:14:37	13	0,5	18	9	150
0:14:38	13	0,5	18	9	150
0:14:39	13	0,5	18	9	150
0:14:40	13	0,5	18	9	150
0:14:41	13	0,5	18	8	150
0:14:42	13	0,5	18	9	150
0:14:43	13	0,5	18	9	150
0:14:44	13	0,5	18	9	150
0:14:45	13	0,5	18	8	150
0:14:46	13	0,5	18	9	150
0:14:47	13	0,5	18	9	150
0:14:48	13	0,5	18	9	150
0:14:49	13	0,5	18	9	150
0:14:50	13	0,5	18	9	150
0:14:51	13	0,5	18	9	150
0:14:52	13	0,5	18	9	150
0:14:53	13	0,5	18	9	150
0:14:54	13	0,5	18	9	150
0:14:55	13	0,5	18	9	150
0:14:56	13	0,5	18	9	150
0:14:57	13	0,5	18	9	150
0:14:58	13	0,5	18	9	150
0:14:59	13	0,5	18	9	150
0:15:00	13	0,5	18	9	150
0:15:01	13	0,5	18	9	150
0:15:02	13	0,5	18	9	150
0:15:03	13	0,5	18	9	150
0:15:04	13	0,5	18	9	150
0:15:05	13	0,5	18	8	150
0:15:06	13	0,5	18	9	150
0:15:07	13	0,5	18	9	150
0:15:08	13	0,5	18	9	150
0:15:09	13	0,5	18	9	150
0:15:10	13	0,5	18	9	150
0:15:11	13	0,5	18	9	150
0:15:12	13	0,5	18	9	150
0:15:13	13	0,5	18	9	150
0:15:14	13	0,5	18	8	150
0:15:15	13	0,5	18	8	150
0:15:16	13	0,5	18	8	150
0:15:17	13	0,5	18	9	150
0:15:18	13	0,5	18	8	150
0:15:19	13	0,5	18	9	150
0:15:20	13	0,5	18	9	150
0:15:21	13	0,5	18	9	150
0:15:22	13	0,5	18	9	150
0:15:23	13	0,5	18	8	150
0:15:24	13	0,5	18	9	150
0:15:25	13	0,5	18	8	150
0:15:26	13	0,5	18	8	150
0:15:27	13	0,5	18	9	150
0:15:28	13	0,5	18	9	150
0:15:29	13	0,5	18	9	150
0:15:30	13	0,5	18	9	150
0:15:31	13	0,5	18	8	150
0:15:32	13	0,5	18	8	150
0:15:33	13	0,5	18	9	150
0:15:34	13	0,5	18	8	150
0:15:35	13	0,5	18	8	150
0:15:36	13	0,5	18	8	150
0:15:37	13	0,5	18	8	150
0:15:38	13	0,5	18	8	150
0:15:39	13	0,5	18	8	150
0:15:40	13	0,5	18	8	150
0:15:41	13	0,5	18	9	150
0:15:42	13	0,5	18	8	150
0:15:43	13	0,5	18	8	150
0:15:44	13	0,5	18	8	150
0:15:45	13	0,5	18	9	150
0:15:46	13	0,5	18	9	150
0:15:47	13	0,5	18	8	150
0:15:48	13	0,5	18	8	150
0:15:49	13	0,5	18	8	150
0:15:50	13	0,5	18	8	150
0:15:51	13	0,5	18	9	150
0:15:52	13	0,5	18	8	150
0:15:53	13	0,5	18	8	150
0:15:54	13	0,5	18	8	150
0:15:55	13	0,5	18	8	150
0:15:56	13	0,5	18	8	150
0:15:57	13	0,5	18	8	150
0:15:58	13	0,5	18	8	150
0:15:59	13	0,5	18	8	150
0:16:00	13	0,5	18	8	150
0:16:01	13	0,5	18	8	150
0:16:02	13	0,5	18	8	150
0:16:03	13	0,5	18	9	150
0:16:04	13	0,5	18	8	150
0:16:05	13	0,5	18	8	150
0:16:06	13	0,5	18	8	150
0:16:07	13	0,5	18	8	150
0:16:08	13	0,5	18	8	150
0:16:09	13	0,5	18	8	150
0:16:10	13	0,5	18	8	150
0:16:11	13	0,5	18	8	150
0:16:12	13	0,5	18	8	150
0:16:13	13	0,5	18	8	150
0:16:14	13	0,5	18	8	150
0:16:15	13	0,5	18	8	150
0:16:16	13	0,5	18	8	150
0:16:17	13	0,5	18	8	150
0:16:18	13	0,5	18	8	150
0:16:19	13	0,5	18	8	150
0:16:20	13	0,5	18	8	150
0:16:21	13	0,5	18	8	150
0:16:22	13	0,5	18	8	150
0:16:23	13	0,5	18	8	150
0:16:24	13	0,5	18	8	150
0:16:25	13	0,5	18	8	150
0:16:26	13	0,5	18	8	150
0:16:27	13	0,5	18	8	150
0:16:28	13	0,5	18	8	150
0:16:29	13	0,5	18	8	150
0:16:30	13	0,5	18	8	150
0:16:31	13	0,5	18	8	150
0:16:32	13	0,5	18	8	150
0:16:33	13	0,5	18	8	150
0:16:34	12	0,5	18	8	150
0:16:35	12	0,5	18	8	150
0:16:36	12	0,5	18	8	150
0:16:37	12	0,5	18	8	150
0:16:38	12	0,5	18	8	150
0:16:39	12	0,5	18	8	150
0:16:40	12	0,5	18	8	150
0:16:41	12	0,5	18	8	150
0:16:42	12	0,5	18	8	150
0:16:43	12	0,5	18	8	150
0:16:44	12	0,5	18	8	150
0:16:45	12	0,5	18	8	150
0:16:46	12	0,5	18	8	150
0:16:47	12	0,5	18	8	150
0:16:48	12	0,5	18	8	150
0:16:49	12	0,5	18	8	150
0:16:50	12	0,5	18	8	150
0:16:51	12	0,5	18	8	150
0:16:52	12	0,5	18	8	150
0:16:53	12	0,5	18	8	150
0:16:54	12	0,5	18	8	150
0:16:55	12	0,5	18	8	150
0:16:56	12	0,5	18	8	150
0:16:57	12	0,5	18	8	150
0:16:58	12	0,5	18	8	150
0:16:59	12	0,5	18	8	150
0:17:00	12	0,5	18	8	150
0:17:01	12	0,5	18	8	150
0:17:02	12	0,5	18	8	150
0:17:03	12	0,5	18	8	150
0:17:04	12	0,5	18	8	150
0:17:05	12	0,5	18	8	150
0:17:06	12	0,5	18	8	150
0:17:07	12	0,5	18	8	150
0:17:08	12	0,5	18	8	150
0:17:09	12	0,5	18	8	150
0:17:10	12	0,5	18	8	150
0:17:11	12	0,5	18	8	150
0:17:12	12	0,5	18	8	150
0:17:13	12	0,5	18	8	150
0:17:14	12	0,5	18	8	150
0:17:15	12	0,5	18	8	150
0:17:16	12	0,5	18	8	150
0:17:17	12	0,5	18	8	150
0:17:18	12	0,5	18	8	150
0:17:19	12	0,5	18	8	150
0:17:20	12	0,5	18	8	150
0:17:21	12	0,5	18	8	150
0:17:22	12	0,5	18	8	150
0:17:23	12	0,5	18	8	150
0:17:24	12	0,5	18	8	150
0:17:25	12	0,5	18	8	150
0:17:26	12	0,5	18	8	150
0:17:27	12	0,5	18	8	150
0:17:28	12	0,5	18	8	150
0:17:29	12	0,5	18	8	150
0:17:30	12	0,5	18	8	150
0:17:31	12	0,5	18	8	150
0:17:32	12	0,5	18	8	150
0:17:33	12	0,5	18	8	150
0:17:34	12	0,5	18	8	150
0:17:35	12	0,5	18	8	150
0:17:36	12	0,5	18	8	150
0:17:37	12	0,5	18	8	150
0:17:38	12	0,5	18	8	150
0:17:39	12	0,5	19	8	150
0:17:40	12	0,5	19	8	150
0:17:41	12	0,5	19	8	150
0:17:42	12	0,5	19	8	150
0:17:43	12	0,5	19	8	150
0:17:44	12	0,5	19	8	150
0:17:45	12	0,5	19	8	150
0:17:46	12	0,5	19	8	150
0:17:47	12	0,5	19	8	150
0:17:48	12	0,5	19	8	150
0:17:49	12	0,5	19	8	150
0:17:50	12	0,5	19	8	150
0:17:51	12	0,5	19	8	150
0:17:52	12	0,5	19	8	150
0:17:53	12	0,5	19	8	150
0:17:54	12	0,5	19	8	150
0:17:55	12	0,5	19	8	150
0:17:56	12	0,5	19	8	150
0:17:57	12	0,5	19	8	150
0:17:58	12	0,5	19	8	150
0:17:59	12	0,5	19	8	150
0:18:00	12	0,5	19	8	150
0:18:01	12	0,5	19	8	150
0:18:02	12	0,5	19	8	150
0:18:03	12	0,5	19	8	150
0:18:04	12	0,5	19	8	150
0:18:05	12	0,5	19	8	150
0:18:06	12	0,5	19	8	150
0:18:07	12	0,5	19	8	150
0:18:08	12	0,5	19	8	150
0:18:09	12	0,5	19	8	150
0:18:10	12	0,5	19	8	150
0:18:11	12	0,5	19	8	150
0:18:12	12	0,5	19	8	150
0:18:13	12	0,5	19	8	150
0:18:14	12	0,5	19	8	150
0:18:15	12	0,5	19	8	150
0:18:16	12	0,5	19	8	150
0:18:17	12	0,5	19	8	150
0:18:18	12	0,5	19	8	150
0:18:19	12	0,5	19	8	150
0:18:20	12	0,5	19	8	150
0:18:21	12	0,5	19	8	150
0:18:22	12	0,5	19	8	150
0:18:23	12	0,5	19	8	150
0:18:24	12	0,5	19	8	150
0:18:25	12	0,5	19	8	150
0:18:26	12	0,5	19	8	150
0:18:27	12	0,5	19	8	150
0:18:28	12	0,5	19	8	150
0:18:29	12	0,5	19	8	150
0:18:30	12	0,5	19	8	150
0:18:31	12	0,5	19	8	150
0:18:32	12	0,5	19	8	150
0:18:33	12	0,5	19	8	150
0:18:34	12	0,5	19	8	150
0:18:35	12	0,5	19	8	150
0:18:36	12	0,5	19	8	150
0:18:37	12	0,5	19	8	150
0:18:38	12	0,5	19	8	150
0:18:39	12	0,5	19	8	150
0:18:40	12	0,5	19	8	150
0:18:41	12	0,5	19	8	150
0:18:42	12	0,5	19	8	150
0:18:43	12	0,5	19	8	150
0:18:44	12	0,5	19	8	150
0:18:45	12	0,5	19	8	150
0:18:46	12	0,5	19	8	150
0:18:47	12	0,5	19	8	150
0:18:48	12	0,5	19	8	150
0:18:49	12	0,5	19	8	150
0:18:50	12	0,5	19	8	150
0:18:51	12	0,5	19	8	150
0:18:52	12	0,5	19	8	150
0:18:53	12	0,5	19	8	150
0:18:54	12	0,5	19	8	150
0:18:55	12	0,5	19	8	150
0:18:56	12	0,5	19	8	150
0:18:57	12	0,5	19	8	150
0:18:58	12	0,5	19	8	150
0:18:59	12	0,5	19	8	150
0:19:00	11	0,5	19	8	150
0:19:01	11	0,5	19	8	150
0:19:02	11	0,5	19	8	150
0:19:03	11	0,5	19	8	150
0:19:04	11	0,5	19	8	150
0:19:05	11	0,5	19	8	150
0:19:06	11	0,5	19	8	150
0:19:07	11	0,5	19	8	150
0:19:08	11	0,5	19	8	150
0:19:09	11	0,5	19	8	150
0:19:10	11	0,5	19	8	150
0:19:11	11	0,5	19	8	150
0:19:12	11	0,5	19	8	150
0:19:13	11	0,5	19	8	150
0:19:14	11	0,5	19	8	150
0:19:15	11	0,5	19	8	150
0:19:16	11	0,5	19	8	150
0:19:17	11	0,5	19	8	150
0:19:18	11	0,5	19	8	150
0:19:19	11	0,5	19	8	150
0:19:20	11	0,5	19	8	150
0:19:21	11	0,5	19	8	150
0:19:22	11	0,5	19	8	150
0:19:23	11	0,5	19	8	150
0:19:24	11	0,5	19	8	150
0:19:25	11	0,5	19	8	150
0:19:26	11	0,5	19	8	150
0:19:27	11	0,5	19	8	150
0:19:28	11	0,5	19	8	150
0:19:29	11	0,5	19	8	150
0:19:30	11	0,5	19	8	150
0:19:31	11	0,5	19	8	150
0:19:32	11	0,5	19	8	150
0:19:33	11	0,5	19	8	150
0:19:34	11	0,5	19	8	150
0:19:35	11	0,5	19	8	150
0:19:36	11	0,5	19	8	150
0:19:37	11	0,5	19	8	150
0:19:38	11	0,5	19	8	150
0:19:39	11	0,5	19	8	150
0:19:40	11	0,5	19	8	150
0:19:41	11	0,5	19	8	150
0:19:42	11	0,5	19	8	150
0:19:43	11	0,5	19	8	150
0:19:44	11	0,5	19	8	150
0:19:45	11	0,5	19	8	150
0:19:46	11	0,5	19	8	150
0:19:47	11	0,5	19	8	150
0:19:48	11	0,5	19	8	150
0:19:49	11	0,5	19	8	150
0:19:50	11	0,5	19	8	150
0:19:51	11	0,5	19	8	150
0:19:52	11	0,5	19	8	150
0:19:53	11	0,5	19	8	150
0:19:54	11	0,5	19	8	150
0:19:55	11	0,5	19	8	150
0:19:56	11	0,5	19	8	150
0:19:57	11	0,5	19	8	150
0:19:58	11	0,5	19	8	150
0:19:59	11	0,5	19	8	150
0:20:00	11	0,5	19	8	150
0:20:01	11	0,5	19	8	150
0:20:02	11	0,5	19	8	150
0:20:03	11	0,5	19	8	150
0:20:04	11	0,5	19	8	150
0:20:05	11	0,5	19	8	150
0:20:06	11	0,5	19	8	150
0:20:07	11	0,5	19	8	150
0:20:08	11	0,5	19	8	150
0:20:09	11	0,5	19	8	150
0:20:10	11	0,5	19	8	150
0:20:11	11	0,5	19	8	150
0:20:12	11	0,5	19	8	150
0:20:13	11	0,5	19	8	150
0:20:14	11	0,5	19	8	150
0:20:15	11	0,5	19	8	150
0:20:16	11	0,5	19	8	150
0:20:17	11	0,5	19	8	150
0:20:18	11	0,5	19	8	150
0:20:19	11	0,5	19	8	150
0:20:20	11	0,5	19	8	150
0:20:21	11	0,5	19	8	150
0:20:22	11	0,5	19	8	150
0:20:23	11	0,5	19	8	150
0:20:24	11	0,5	19	8	150
0:20:25	11	0,5	19	8	150
0:20:26	11	0,5	19	8	150
0:20:27	11	0,5	19	8	150
0:20:28	11	0,5	19	8	150
0:20:29	11	0,5	19	8	150
0:20:30	11	0,5	19	8	150
0:20:31	11	0,5	19	8	150
0:20:32	11	0,5	19	8	150
0:20:33	11	0,5	19	8	150
0:20:34	11	0,5	19	8	150
0:20:35	11	0,5	19	8	150
0:20:36	11	0,5	19	8	150
0:20:37	11	0,5	19	8	150
0:20:38	11	0,5	19	8	150
0:20:39	11	0,5	19	8	150
0:20:40	11	0,5	19	8	150
0:20:41	11	0,5	19	8	150
0:20:42	11	0,5	19	8	150
0:20:43	11	0,5	19	8	150
0:20:44	11	0,5	19	8	150
0:20:45	11	0,5	19	8	150
0:20:46	11	0,5	19	8	150
0:20:47	11	0,5	19	8	150
0:20:48	11	0,5	19	8	150
0:20:49	11	0,5	19	8	150
0:20:50	11	0,5	19	8	150
0:20:51	11	0,5	19	8	150
0:20:52	11	0,5	19	8	150
0:20:53	11	0,5	19	8	150
0:20:54	11	0,5	19	8	150
0:20:55	11	0,5	19	8	150
0:20:56	11	0,5	19	8	150
0:20:57	11	0,5	19	8	150
0:20:58	11	0,5	19	8	150
0:20:59	11	0,5	19	8	150
0:21:00	11	0,5	19	8	150
0:21:01	11	0,5	19	8	150
0:21:02	11	0,5	19	8	150
0:21:03	11	0,5	19	8	150
0:21:04	11	0,5	19	8	150
0:21:05	11	0,5	19	8	150
0:21:06	11	0,5	19	8	150
0:21:07	11	0,5	19	8	150
0:21:08	11	0,5	19	8	150
0:21:09	11	0,5	19	8	150
0:21:10	11	0,5	19	7	150
0:21:11	11	0,5	19	8	150
0:21:12	11	0,5	19	8	150
0:21:13	11	0,5	19	8	150
0:21:14	11	0,5	19	8	150
0:21:15	11	0,5	19	8	150
0:21:16	11	0,5	19	8	150
0:21:17	11	0,5	19	7	150
0:21:18	11	0,5	19	8	150
0:21:19	11	0,5	19	8	150
0:21:20	11	0,5	19	7	150
0:21:21	11	0,5	19	7	150
0:21:22	11	0,5	19	8	150
0:21:23	11	0,5	19	8	150
0:21:24	11	0,5	19	8	150
0:21:25	11	0,5	19	8	150
0:21:26	11	0,5	19	8	150
0:21:27	11	0,5	19	7	150
0:21:28	11	0,5	19	8	150
0:21:29	11	0,5	19	7	150
0:21:30	11	0,5	19	7	150
0:21:31	11	0,5	19	7	150
0:21:32	11	0,5	19	8	150
0:21:33	11	0,5	19	8	150
0:21:34	11	0,5	19	7	150
0:21:35	11	0,5	19	7	150
0:21:36	11	0,5	19	7	150
0:21:37	11	0,5	19	8	150
0:21:38	11	0,5	19	8	150
0:21:39	11	0,5	19	8	150
0:21:40	11	0,5	19	8	150
0:21:41	11	0,5	19	8	150
0:21:42	11	0,5	19	7	150
0:21:43	11	0,5	19	8	150
0:21:44	11	0,5	19	8	150
0:21:45	11	0,5	19	7	150
0:21:46	11	0,5	19	8	150
0:21:47	11	0,5	19	8	150
0:21:48	11	0,5	19	8	150
0:21:49	11	0,5	19	8	150
0:21:50	11	0,5	19	7	150
0:21:51	11	0,5	19	8	150
0:21:52	11	0,5	19	7	150
0:21:53	11	0,5	19	7	150
0:21:54	11	0,5	19	7	150
0:21:55	11	0,5	19	7	150
0:21:56	11	0,5	19	7	150
0:21:57	11	0,5	19	8	150
0:21:58	11	0,5	19	7	150
0:21:59	11	0,5	19	7	150
0:22:00	11	0,5	19	8	150
0:22:01	11	0,5	19	8	150
0:22:02	11	0,5	19	7	150
0:22:03	11	0,5	19	7	150
0:22:04	11	0,5	19	7	150
0:22:05	11	0,5	19	7	150
0:22:06	11	0,5	19	7	150
0:22:07	11	0,5	19	7	150
0:22:08	11	0,5	19	7	150
0:22:09	11	0,5	19	8	150
0:22:10	10	0,5	19	7	150
0:22:11	10	0,5	19	8	150
0:22:12	10	0,5	19	7	150
0:22:13	10	0,5	19	7	150
0:22:14	10	0,5	19	7	150
0:22:15	10	0,5	19	7	150
0:22:16	10	0,5	19	7	150
0:22:17	10	0,5	19	7	150
0:22:18	10	0,5	19	7	150
0:22:19	10	0,5	19	7	150
0:22:20	10	0,5	19	8	150
0:22:21	10	0,5	19	7	150
0:22:22	10	0,5	19	7	150
0:22:23	10	0,5	19	7	150
0:22:24	10	0,5	19	8	150
0:22:25	10	0,5	19	7	150
0:22:26	10	0,5	19	7	150
0:22:27	10	0,5	19	7	150
0:22:28	10	0,5	19	7	150
0:22:29	10	0,5	19	7	150
0:22:30	10	0,5	19	7	150
0:22:31	10	0,5	19	7	150
0:22:32	10	0,5	19	7	150
0:22:33	10	0,5	19	7	150
0:22:34	10	0,5	19	7	150
0:22:35	10	0,5	19	7	150
0:22:36	10	0,5	19	7	150
0:22:37	10	0,5	19	7	150
0:22:38	10	0,5	19	7	150
0:22:39	10	0,5	19	7	150
0:22:40	10	0,5	19	7	150
0:22:41	10	0,5	19	7	150
0:22:42	10	0,5	19	7	150
0:22:43	10	0,5	19	7	150
0:22:44	10	0,5	19	7	150
0:22:45	10	0,5	19	7	150
0:22:46	10	0,5	19	7	150
0:22:47	10	0,5	19	7	150
0:22:48	10	0,5	19	7	150
0:22:49	10	0,5	19	7	150
0:22:50	10	0,5	19	7	150
0:22:51	10	0,5	19	7	150
0:22:52	10	0,5	19	7	150
0:22:53	10	0,5	19	7	150
0:22:54	10	0,5	19	7	150
0:22:55	10	0,5	19	7	150
0:22:56	10	0,5	19	7	150
0:22:57	10	0,5	19	7	150
0:22:58	10	0,5	19	7	150
0:22:59	10	0,5	19	7	150
0:23:00	10	0,5	19	7	150
0:23:01	10	0,5	19	7	150
0:23:02	10	0,5	19	7	150
0:23:03	10	0,5	19	7	150
0:23:04	10	0,5	19	7	150
0:23:05	10	0,5	19	7	150
0:23:06	10	0,5	19	7	150
0:23:07	10	0,5	19	7	150
0:23:08	10	0,5	19	7	150
0:23:09	10	0,5	19	7	150
0:23:10	10	0,5	19	7	150
0:23:11	10	0,5	19	7	150
0:23:12	10	0,5	19	7	150
0:23:13	10	0,5	19	7	150
0:23:14	10	0,5	19	7	150
0:23:15	10	0,5	19	7	150
0:23:16	10	0,5	19	7	150
0:23:17	10	0,5	19	7	150
0:23:18	10	0,5	19	7	150
0:23:19	10	0,5	19	7	150
0:23:20	10	0,5	19	7	150
0:23:21	10	0,5	19	7	150
0:23:22	10	0,5	19	7	150
0:23:23	10	0,5	19	7	150
0:23:24	10	0,5	19	7	150
0:23:25	10	0,5	19	7	150
0:23:26	10	0,5	19	7	150
0:23:27	10	0,5	19	7	150
0:23:28	10	0,5	19	7	150
0:23:29	10	0,5	19	7	150
0:23:30	10	0,5	19	7	150
0:23:31	10	0,5	19	7	150
0:23:32	10	0,5	19	7	150
0:23:33	10	0,5	19	7	150
0:23:34	10	0,5	19	7	150
0:23:35	10	0,5	19	7	150
0:23:36	10	0,5	19	7	150
0:23:37	10	0,5	19	7	150
0:23:38	10	0,5	19	7	150
0:23:39	10	0,5	19	7	150
0:23:40	10	0,5	19	7	150
0:23:41	10	0,5	19	7	150
0:23:42	10	0,5	19	7	150
0:23:43	10	0,5	19	7	150
0:23:44	10	0,5	19	7	150
0:23:45	10	0,5	19	7	150
0:23:46	10	0,5	19	7	150
0:23:47	10	0,5	19	7	150
0:23:48	10	0,5	19	7	150
0:23:49	10	0,5	19	7	150
0:23:50	10	0,5	19	7	150
0:23:51	10	0,5	19	7	150
0:23:52	10	0,5	19	7	150
0:23:53	10	0,5	19	7	150
0:23:54	10	0,5	19	7	150
0:23:55	10	0,5	19	7	150
0:23:56	10	0,5	19	7	150
0:23:57	10	0,5	19	7	150
0:23:58	10	0,5	19	7	150
0:23:59	10	0,5	19	7	150
0:24:00	10	0,5	19	7	150
0:24:01	10	0,5	19	7	150
0:24:02	10	0,5	19	7	150
0:24:03	10	0,5	19	7	150
0:24:04	10	0,5	19	7	150
0:24:05	10	0,5	19	7	150
0:24:06	10	0,5	19	7	150
0:24:07	10	0,5	19	7	150
0:24:08	10	0,5	19	7	150
0:24:09	10	0,5	19	7	150
0:24:10	10	0,5	19	7	150
0:24:11	10	0,5	19	7	150
0:24:12	10	0,5	19	7	150
0:24:13	10	0,5	19	7	150
0:24:14	10	0,5	19	7	150
0:24:15	10	0,5	19	7	150
0:24:16	10	0,5	19	7	150
0:24:17	10	0,5	19	7	150
0:24:18	10	0,5	19	7	150
0:24:19	10	0,5	19	7	150
0:24:20	10	0,5	19	7	150
0:24:21	10	0,5	19	7	150
0:24:22	10	0,5	19	7	150
0:24:23	10	0,5	19	7	150
0:24:24	10	0,5	19	7	150
0:24:25	10	0,5	19	7	150
0:24:26	10	0,5	19	7	150
0:24:27	10	0,5	19	7	150
0:24:28	10	0,5	19	7	150
0:24:29	10	0,5	19	7	150
0:24:30	10	0,5	19	7	150
0:24:31	10	0,5	19	7	150
0:24:32	10	0,5	19	7	150
0:24:33	10	0,5	19	7	150
0:24:34	10	0,5	19	7	150
0:24:35	10	0,5	19	7	150
0:24:36	10	0,5	19	7	150
0:24:37	10	0,5	19	7	150
0:24:38	10	0,5	19	7	150
0:24:39	10	0,5	19	7	150
0:24:40	10	0,5	19	7	150
0:24:41	10	0,5	19	7	150
0:24:42	10	0,5	19	7	150
0:24:43	10	0,5	19	7	150
0:24:44	10	0,5	19	7	150
0:24:45	10	0,5	19	7	150
0:24:46	10	0,5	19	7	150
0:24:47	10	0,5	19	7	150
0:24:48	10	0,5	19	7	150
0:24:49	10	0,5	19	7	150
0:24:50	10	0,5	19	7	150
0:24:51	10	0,5	19	7	150
0:24:52	10	0,5	19	7	150
0:24:53	10	0,5	19	7	150
0:24:54	10	0,5	19	7	150
0:24:55	10	0,5	19	7	150
0:24:56	10	0,5	19	7	150
0:24:57	10	0,5	19	7	150
0:24:58	10	0,5	19	7	150
0:24:59	10	0,5	19	7	150
0:25:00	10	0,5	19	7	150
0:25:01	10	0,5	19	7	150
0:25:02	10	0,5	19	7	150
0:25:03	10	0,5	19	7	150
0:25:04	10	0,5	19	7	150
0:25:05	10	0,5	19	7	150
0:25:06	10	0,5	19	7	150
0:25:07	10	0,5	19	7	150
0:25:08	10	0,5	19	7	150
0:25:09	10	0,5	19	7	150
0:25:10	10	0,5	19	7	150
0:25:11	10	0,5	19	7	150
0:25:12	10	0,5	19	7	150
0:25:13	10	0,5	19	7	150
0:25:14	10	0,5	19	7	150
0:25:15	10	0,5	19	7	150
0:25:16	10	0,5	19	7	150
0:25:17	10	0,5	19	7	150
0:25:18	10	0,5	19	7	150
0:25:19	10	0,5	19	7	150
0:25:20	10	0,5	19	7	150
0:25:21	10	0,5	19	7	150
0:25:22	10	0,5	19	7	150
0:25:23	10	0,5	19	7	150
0:25:24	10	0,5	19	7	150
0:25:25	10	0,5	19	7	150
0:25:26	10	0,5	19	7	150
0:25:27	10	0,5	19	7	150
0:25:28	10	0,5	19	7	150
0:25:29	10	0,5	19	7	150
0:25:30	10	0,5	19	7	150
0:25:31	10	0,5	19	7	150
0:25:32	10	0,5	19	7	150
0:25:33	10	0,5	19	7	150
0:25:34	10	0,5	19	7	150
0:25:35	10	0,5	19	7	150
0:25:36	10	0,5	19	7	150
0:25:37	10	0,5	19	7	150
0:25:38	10	0,5	19	7	150
0:25:39	10	0,5	19	7	150
0:25:40	10	0,5	19	7	150
0:25:41	10	0,5	19	7	150
0:25:42	10	0,5	19	7	150
0:25:43	10	0,5	19	7	150
0:25:44	10	0,5	19	7	150
0:25:45	10	0,5	19	7	150
0:25:46	10	0,5	19	7	150
0:25:47	10	0,5	19	7	150
0:25:48	10	0,5	19	7	150
0:25:49	10	0,5	19	7	150
0:25:50	10	0,5	19	7	150
0:25:51	10	0,5	19	7	150
0:25:52	10	0,5	19	7	150
0:25:53	10	0,5	19	7	150
0:25:54	10	0,5	19	7	150
0:25:55	10	0,5	19	7	150
0:25:56	10	0,5	19	7	150
0:25:57	10	0,5	19	7	150
0:25:58	10	0,5	19	7	150
0:25:59	10	0,5	19	7	150
0:26:00	10	0,5	19	7	150
0:26:01	10	0,5	19	7	150
0:26:02	9	0,5	19	7	150
0:26:03	10	0,5	19	7	150
0:26:04	10	0,5	19	7	150
0:26:05	9	0,5	19	7	150
0:26:06	10	0,5	19	7	150
0:26:07	10	0,5	19	7	150
0:26:08	9	0,5	19	7	150
0:26:09	10	0,5	19	7	150
0:26:10	10	0,5	19	7	150
0:26:11	10	0,5	19	7	150
0:26:12	9	0,5	19	7	150
0:26:13	9	0,5	19	7	150
0:26:14	9	0,5	19	7	150
0:26:15	9	0,5	19	7	150
0:26:16	9	0,5	19	7	150
0:26:17	9	0,5	19	7	150
0:26:18	9	0,5	19	7	150
0:26:19	9	0,5	19	7	150
0:26:20	9	0,5	19	7	150
0:26:21	9	0,5	19	7	150
0:26:22	9	0,5	19	7	150
0:26:23	9	0,5	19	7	150
0:26:24	9	0,5	19	7	150
0:26:25	9	0,5	19	7	150
0:26:26	9	0,5	19	7	150
0:26:27	9	0,5	19	7	150
0:26:28	9	0,5	19	7	150
0:26:29	9	0,5	19	7	150
0:26:30	9	0,5	19	7	150
0:26:31	9	0,5	19	7	150
0:26:32	9	0,5	19	7	150
0:26:33	9	0,5	19	7	150
0:26:34	9	0,5	19	7	150
0:26:35	9	0,5	19	7	150
