Repository: ProgWizer/parser

File: project-root/data/Data Acquisition/Data Acquisition/2021 year (353)/21-057.txt (part 1 of 3)
--Test Summary--
Full Path and File Name	
Instrument Name	7222
Instrument Type	Model 7222 Consistometer
Instrument Serial Number	
Test Start Date	31.03.2021
Test Start Time	10:28:31
Test Stop Date	01.04.2021
Test Stop Time	10:44:30
Test Length	24:15:59
Final Sample Time Offset	24:15:40
Controller Schedule Name	
Sampling Period	10 seconds
Comments	
Information	WellID	
Information	Customer	
Information	EngName	
Information	CementClass	
Information	CementMfr	
Information	Additives	
Information	Density	1800
Information	BHCT	5
Information	BHST	
Information	FluidLoss	
Information	JobType	
Calculated Value	Time_30Bc	2:41:50
Calculated Value	Time_70Bc	N/A
Calculated Value	Time_100Bc	N/A
Initial Temperature (°C)	25 °C
Final Temperature (°C)	ERROR
Initial Pressure (MPa)	0,3 MPa
Final Pressure (MPa)	ERROR
Initial Consistency (Bc)	13 Bc
Final Consistency (Bc)	ERROR
--Data--
Time (HH:MM:SS)	Temperature (°C)	Pressure (MPa)	Consistency (Bc)
0:00:00	25	0,3	13
0:00:10	25	0,3	12
0:00:20	25	0,3	13
0:00:30	24	0,3	13
0:00:40	24	0,3	13
0:00:50	24	0,3	13
0:01:00	24	0,3	13
0:01:10	24	0,3	13
0:01:20	23	0,3	13
0:01:30	23	0,3	14
0:01:40	23	0,3	14
0:01:50	23	0,3	13
0:02:00	22	0,3	15
0:02:10	22	0,3	14
0:02:20	22	0,3	14
0:02:30	22	0,3	15
0:02:40	22	0,3	16
0:02:50	21	0,3	15
0:03:00	21	0,3	14
0:03:10	21	0,3	16
0:03:20	21	0,3	15
0:03:30	21	0,3	15
0:03:40	20	0,3	14
0:03:50	20	0,3	16
0:04:00	20	0,3	14
0:04:10	20	0,3	14
0:04:20	20	0,3	15
0:04:30	20	0,3	16
0:04:40	19	0,3	15
0:04:50	19	0,3	14
0:05:00	19	0,3	15
0:05:10	19	0,3	15
0:05:20	19	0,3	15
0:05:30	19	0,3	14
0:05:40	18	0,3	16
0:05:50	18	0,3	14
0:06:00	18	0,3	14
0:06:10	18	0,3	16
0:06:20	18	0,3	15
0:06:30	18	0,3	14
0:06:40	18	0,3	16
0:06:50	17	0,3	14
0:07:00	17	0,3	14
0:07:10	17	0,3	16
0:07:20	17	0,3	14
0:07:30	17	0,3	14
0:07:40	17	0,3	14
0:07:50	17	0,3	14
0:08:00	17	0,3	14
0:08:10	16	0,3	15
0:08:20	16	0,3	14
0:08:30	16	0,3	14
0:08:40	16	0,3	14
0:08:50	16	0,3	14
0:09:00	16	0,3	14
0:09:10	16	0,3	15
0:09:20	16	0,3	14
0:09:30	16	0,3	14
0:09:40	16	0,3	14
0:09:50	15	0,3	15
0:10:00	15	0,3	15
0:10:10	15	0,3	14
0:10:20	15	0,3	15
0:10:30	15	0,3	14
0:10:40	15	0,3	15
0:10:50	15	0,3	15
0:11:00	15	0,3	15
0:11:10	15	0,3	14
0:11:20	15	0,3	14
0:11:30	15	0,3	14
0:11:40	15	0,3	14
0:11:50	14	0,3	14
0:12:00	14	0,3	14
0:12:10	14	0,3	14
0:12:20	14	0,3	14
0:12:30	14	0,3	14
0:12:40	14	0,3	15
0:12:50	14	0,3	14
0:13:00	14	0,3	14
0:13:10	14	0,3	14
0:13:20	14	0,3	15
0:13:30	14	0,3	14
0:13:40	14	0,3	15
0:13:50	14	0,3	15
0:14:00	14	0,3	15
0:14:10	14	0,3	14
0:14:20	13	0,3	14
0:14:30	13	0,3	14
0:14:40	13	0,3	14
0:14:50	13	0,3	14
0:15:00	13	0,3	14
0:15:10	13	0,3	14
0:15:20	13	0,3	15
0:15:30	13	0,3	15
0:15:40	13	0,3	15
0:15:50	13	0,3	15
0:16:00	13	0,3	15
0:16:10	13	0,3	15
0:16:20	13	0,3	14
0:16:30	13	0,3	15
0:16:40	13	0,3	15
0:16:50	13	0,3	15
0:17:00	13	0,3	14
0:17:10	12	0,3	14
0:17:20	12	0,3	15
0:17:30	12	0,3	15
0:17:40	12	0,3	15
0:17:50	12	0,3	15
0:18:00	12	0,3	15
0:18:10	12	0,3	15
0:18:20	12	0,3	15
0:18:30	12	0,3	15
0:18:40	12	0,3	15
0:18:50	12	0,3	15
0:19:00	12	0,3	15
0:19:10	12	0,3	15
0:19:20	12	0,3	16
0:19:30	12	0,3	15
0:19:40	12	0,3	15
0:19:50	12	0,3	15
0:20:00	12	0,3	15
0:20:10	12	0,3	15
0:20:20	12	0,3	15
0:20:30	12	0,3	15
0:20:40	12	0,3	15
0:20:50	12	0,3	15
0:21:00	12	0,3	15
0:21:10	11	0,3	15
0:21:20	11	0,3	15
0:21:30	11	0,3	15
0:21:40	11	0,3	15
0:21:50	11	0,3	15
0:22:00	11	0,3	15
0:22:10	11	0,3	15
0:22:20	11	0,3	15
0:22:30	11	0,3	15
0:22:40	11	0,3	15
0:22:50	11	0,3	15
0:23:00	11	0,3	16
0:23:10	11	0,3	15
0:23:20	11	0,3	15
0:23:30	11	0,3	15
0:23:40	11	0,3	15
0:23:50	11	0,3	15
0:24:00	11	0,3	15
0:24:10	11	0,3	15
0:24:20	11	0,3	15
0:24:30	11	0,3	15
0:24:40	11	0,3	15
0:24:50	11	0,3	15
0:25:00	11	0,3	15
0:25:10	11	0,3	15
0:25:20	11	0,3	15
0:25:30	11	0,3	15
0:25:40	11	0,3	15
0:25:50	11	0,3	15
0:26:00	11	0,3	15
0:26:10	10	0,3	15
0:26:20	10	0,3	15
0:26:30	10	0,3	16
0:26:40	10	0,3	15
0:26:50	10	0,3	15
0:27:00	10	0,3	15
0:27:10	10	0,3	15
0:27:20	10	0,3	15
0:27:30	10	0,3	15
0:27:40	10	0,3	15
0:27:50	10	0,3	14
0:28:00	10	0,3	15
0:28:10	10	0,3	15
0:28:20	10	0,3	15
0:28:30	10	0,3	15
0:28:40	10	0,3	15
0:28:50	10	0,3	15
0:29:00	10	0,3	14
0:29:10	10	0,3	14
0:29:20	10	0,3	15
0:29:30	10	0,3	15
0:29:40	10	0,3	15
0:29:50	10	0,3	15
0:30:00	10	0,3	14
0:30:10	10	0,3	15
0:30:20	10	0,3	14
0:30:30	10	0,3	14
0:30:40	10	0,3	14
0:30:50	10	0,3	15
0:31:00	10	0,3	15
0:31:10	10	0,3	15
0:31:20	10	0,3	15
0:31:30	10	0,3	15
0:31:40	10	0,3	14
0:31:50	10	0,3	14
0:32:00	10	0,3	15
0:32:10	10	0,3	15
0:32:20	10	0,3	15
0:32:30	10	0,3	15
0:32:40	10	0,3	15
0:32:50	10	0,3	15
0:33:00	10	0,3	15
0:33:10	10	0,3	14
0:33:20	10	0,3	14
0:33:30	10	0,3	15
0:33:40	10	0,3	15
0:33:50	9	0,3	15
0:34:00	9	0,3	15
0:34:10	9	0,3	15
0:34:20	9	0,3	14
0:34:30	9	0,3	14
0:34:40	9	0,3	15
0:34:50	9	0,3	15
0:35:00	9	0,3	15
0:35:10	9	0,3	15
0:35:20	9	0,3	15
0:35:30	9	0,3	14
0:35:40	9	0,3	15
0:35:50	9	0,3	15
0:36:00	9	0,3	15
0:36:10	9	0,3	15
0:36:20	9	0,3	15
0:36:30	9	0,3	14
0:36:40	9	0,3	14
0:36:50	9	0,3	15
0:37:00	9	0,3	15
0:37:10	9	0,3	15
0:37:20	9	0,3	15
0:37:30	9	0,3	14
0:37:40	9	0,3	14
0:37:50	9	0,3	15
0:38:00	9	0,3	15
0:38:10	9	0,3	15
0:38:20	9	0,3	15
0:38:30	9	0,3	15
0:38:40	9	0,3	14
0:38:50	9	0,3	14
0:39:00	9	0,3	15
0:39:10	9	0,3	15
0:39:20	9	0,3	15
0:39:30	9	0,3	15
0:39:40	9	0,3	15
0:39:50	9	0,3	15
0:40:00	9	0,3	15
0:40:10	9	0,3	15
0:40:20	9	0,3	15
0:40:30	9	0,3	15
0:40:40	9	0,3	15
0:40:50	9	0,3	15
0:41:00	9	0,3	15
0:41:10	9	0,3	15
0:41:20	9	0,3	15
0:41:30	9	0,3	15
0:41:40	9	0,3	15
0:41:50	9	0,3	14
0:42:00	9	0,3	14
0:42:10	9	0,3	15
0:42:20	9	0,3	15
0:42:30	9	0,3	15
0:42:40	9	0,3	15
0:42:50	9	0,3	15
0:43:00	9	0,3	15
0:43:10	9	0,3	15
0:43:20	9	0,3	16
0:43:30	9	0,3	16
0:43:40	9	0,3	16
0:43:50	9	0,3	15
0:44:00	9	0,3	15
0:44:10	9	0,3	15
0:44:20	9	0,3	15
0:44:30	9	0,3	15
0:44:40	9	0,3	15
0:44:50	8	0,3	15
0:45:00	8	0,3	15
0:45:10	8	0,3	15
0:45:20	8	0,3	15
0:45:30	8	0,3	15
0:45:40	8	0,3	15
0:45:50	8	0,3	15
0:46:00	8	0,3	15
0:46:10	8	0,3	15
0:46:20	8	0,3	15
0:46:30	8	0,3	15
0:46:40	8	0,3	15
0:46:50	8	0,3	15
0:47:00	8	0,3	15
0:47:10	8	0,3	15
0:47:20	8	0,3	15
0:47:30	8	0,3	15
0:47:40	8	0,3	15
0:47:50	8	0,3	15
0:48:00	8	0,3	15
0:48:10	8	0,3	15
0:48:20	8	0,3	15
0:48:30	8	0,3	15
0:48:40	8	0,3	15
0:48:50	8	0,3	15
0:49:00	8	0,3	15
0:49:10	8	0,3	15
0:49:20	8	0,3	15
0:49:30	8	0,3	15
0:49:40	8	0,3	15
0:49:50	8	0,3	15
0:50:00	8	0,3	15
0:50:10	8	0,3	15
0:50:20	8	0,3	15
0:50:30	8	0,3	15
0:50:40	8	0,3	15
0:50:50	8	0,3	15
0:51:00	8	0,3	15
0:51:10	8	0,3	15
0:51:20	8	0,3	15
0:51:30	8	0,3	15
0:51:40	8	0,3	15
0:51:50	8	0,3	15
0:52:00	8	0,3	15
0:52:10	8	0,3	15
0:52:20	8	0,3	15
0:52:30	8	0,3	15
0:52:40	8	0,3	15
0:52:50	8	0,3	15
0:53:00	8	0,3	15
0:53:10	8	0,3	15
0:53:20	8	0,3	15
0:53:30	8	0,3	15
0:53:40	8	0,3	15
0:53:50	8	0,3	15
0:54:00	8	0,3	15
0:54:10	8	0,3	15
0:54:20	8	0,3	15
0:54:30	8	0,3	15
0:54:40	8	0,3	15
0:54:50	8	0,3	15
0:55:00	8	0,4	15
0:55:10	8	0,4	15
0:55:20	8	0,4	15
0:55:30	8	0,4	15
0:55:40	8	0,4	15
0:55:50	8	0,4	15
0:56:00	8	0,4	15
0:56:10	8	0,4	15
0:56:20	8	0,4	15
0:56:30	8	0,4	15
0:56:40	8	0,4	15
0:56:50	8	0,4	15
0:57:00	8	0,4	15
0:57:10	8	0,4	15
0:57:20	8	0,4	15
0:57:30	8	0,4	15
0:57:40	8	0,4	15
0:57:50	8	0,4	15
0:58:00	8	0,4	15
0:58:10	8	0,4	15
0:58:20	8	0,4	16
0:58:30	8	0,4	15
0:58:40	8	0,4	15
0:58:50	8	0,4	15
0:59:00	8	0,4	15
0:59:10	8	0,4	15
0:59:20	8	0,4	15
0:59:30	8	0,4	15
0:59:40	8	0,4	15
0:59:50	8	0,4	15
1:00:00	8	0,4	15
1:00:10	8	0,4	15
1:00:20	8	0,4	15
1:00:30	8	0,4	15
1:00:40	8	0,4	15
1:00:50	8	0,4	16
1:01:00	8	0,4	15
1:01:10	8	0,4	15
1:01:20	8	0,4	15
1:01:30	8	0,4	15
1:01:40	8	0,4	16
1:01:50	8	0,4	15
1:02:00	8	0,4	15
1:02:10	8	0,4	15
1:02:20	8	0,4	15
1:02:30	8	0,4	15
1:02:40	8	0,4	15
1:02:50	8	0,4	15
1:03:00	8	0,4	15
1:03:10	8	0,4	15
1:03:20	8	0,4	15
1:03:30	8	0,4	16
1:03:40	8	0,4	15
1:03:50	8	0,4	15
1:04:00	8	0,4	15
1:04:10	8	0,4	16
1:04:20	8	0,4	16
1:04:30	8	0,4	16
1:04:40	7	0,4	16
1:04:50	7	0,4	16
1:05:00	7	0,4	16
1:05:10	7	0,4	16
1:05:20	7	0,4	15
1:05:30	7	0,4	16
1:05:40	7	0,4	16
1:05:50	7	0,4	16
1:06:00	7	0,4	16
1:06:10	7	0,4	16
1:06:20	7	0,4	16
1:06:30	7	0,4	16
1:06:40	7	0,4	16
1:06:50	7	0,4	16
1:07:00	7	0,4	16
1:07:10	7	0,4	16
1:07:20	7	0,4	16
1:07:30	7	0,4	16
1:07:40	7	0,4	16
1:07:50	7	0,4	16
1:08:00	7	0,4	16
1:08:10	7	0,4	16
1:08:20	7	0,4	16
1:08:30	7	0,4	16
1:08:40	7	0,4	16
1:08:50	7	0,4	15
1:09:00	7	0,4	15
1:09:10	7	0,4	15
1:09:20	7	0,4	16
1:09:30	7	0,4	16
1:09:40	7	0,4	16
1:09:50	7	0,4	16
1:10:00	7	0,4	15
1:10:10	7	0,4	16
1:10:20	7	0,4	16
1:10:30	7	0,4	15
1:10:40	7	0,4	16
1:10:50	7	0,4	16
1:11:00	7	0,4	16
1:11:10	7	0,4	16
1:11:20	7	0,4	16
1:11:30	7	0,4	16
1:11:40	7	0,4	15
1:11:50	7	0,4	16
1:12:00	7	0,4	16
1:12:10	7	0,4	16
1:12:20	7	0,4	16
1:12:30	7	0,4	15
1:12:40	7	0,4	16
1:12:50	7	0,4	16
1:13:00	7	0,4	16
1:13:10	7	0,4	15
1:13:20	7	0,4	15
1:13:30	7	0,4	16
1:13:40	7	0,3	16
1:13:50	7	0,4	16
1:14:00	7	0,3	16
1:14:10	7	0,4	15
1:14:20	7	0,4	15
1:14:30	7	0,4	16
1:14:40	7	0,4	16
1:14:50	7	0,4	16
1:15:00	7	0,4	15
1:15:10	7	0,4	15
1:15:20	7	0,4	16
1:15:30	7	0,4	16
1:15:40	7	0,4	16
1:15:50	7	0,4	15
1:16:00	7	0,4	15
1:16:10	7	0,4	16
1:16:20	7	0,4	16
1:16:30	7	0,4	16
1:16:40	7	0,4	15
1:16:50	7	0,4	15
1:17:00	7	0,4	16
1:17:10	7	0,4	16
1:17:20	7	0,4	16
1:17:30	7	0,4	15
1:17:40	7	0,4	16
1:17:50	7	0,4	16
1:18:00	7	0,4	16
1:18:10	7	0,4	16
1:18:20	7	0,4	16
1:18:30	7	0,4	16
1:18:40	7	0,4	16
1:18:50	7	0,4	16
1:19:00	7	0,4	16
1:19:10	7	0,4	16
1:19:20	7	0,4	16
1:19:30	7	0,4	16
1:19:40	7	0,4	16
1:19:50	7	0,4	16
1:20:00	7	0,4	16
1:20:10	7	0,3	16
1:20:20	7	0,4	16
1:20:30	7	0,4	16
1:20:40	7	0,4	16
1:20:50	7	0,4	16
1:21:00	7	0,4	16
1:21:10	7	0,3	16
1:21:20	7	0,4	16
1:21:30	7	0,4	16
1:21:40	7	0,4	16
1:21:50	7	0,4	16
1:22:00	7	0,4	16
1:22:10	7	0,4	16
1:22:20	7	0,4	16
1:22:30	7	0,4	16
1:22:40	7	0,4	16
1:22:50	7	0,4	16
1:23:00	7	0,4	16
1:23:10	7	0,4	17
1:23:20	7	0,4	17
1:23:30	7	0,4	16
1:23:40	7	0,4	16
1:23:50	7	0,4	16
1:24:00	7	0,4	16
1:24:10	7	0,4	16
1:24:20	7	0,4	16
1:24:30	7	0,4	16
1:24:40	7	0,4	16
1:24:50	7	0,4	16
1:25:00	7	0,4	16
1:25:10	7	0,4	16
1:25:20	7	0,4	16
1:25:30	7	0,4	16
1:25:40	7	0,4	16
1:25:50	7	0,4	16
1:26:00	7	0,4	16
1:26:10	7	0,4	16
1:26:20	7	0,4	16
1:26:30	7	0,4	16
1:26:40	7	0,4	16
1:26:50	7	0,4	16
1:27:00	7	0,4	16
1:27:10	7	0,4	16
1:27:20	7	0,4	16
1:27:30	7	0,4	16
1:27:40	7	0,4	16
1:27:50	7	0,4	16
1:28:00	7	0,4	16
1:28:10	7	0,4	16
1:28:20	7	0,4	16
1:28:30	7	0,4	17
1:28:40	7	0,4	16
1:28:50	7	0,4	16
1:29:00	7	0,4	16
1:29:10	7	0,4	16
1:29:20	7	0,4	17
1:29:30	7	0,4	16
1:29:40	7	0,4	16
1:29:50	7	0,4	16
1:30:00	7	0,4	16
1:30:10	7	0,4	17
1:30:20	7	0,4	17
1:30:30	7	0,4	17
1:30:40	7	0,4	18
1:30:50	7	0,4	17
1:31:00	7	0,4	17
1:31:10	7	0,3	16
1:31:20	7	0,4	16
1:31:30	7	0,4	16
1:31:40	7	0,4	17
1:31:50	7	0,3	16
1:32:00	7	0,4	16
1:32:10	7	0,3	16
1:32:20	7	0,3	16
1:32:30	7	0,4	17
1:32:40	7	0,3	16
1:32:50	7	0,4	17
1:33:00	7	0,4	16
1:33:10	7	0,3	16
1:33:20	7	0,3	17
1:33:30	7	0,3	16
1:33:40	7	0,3	16
1:33:50	7	0,3	16
1:34:00	7	0,3	16
1:34:10	7	0,3	17
1:34:20	7	0,3	16
1:34:30	7	0,3	16
1:34:40	7	0,3	16
1:34:50	7	0,3	16
1:35:00	7	0,4	17
1:35:10	7	0,4	17
1:35:20	7	0,4	17
1:35:30	7	0,4	16
1:35:40	7	0,3	16
1:35:50	7	0,4	17
1:36:00	7	0,4	17
1:36:10	7	0,4	17
1:36:20	7	0,4	17
1:36:30	7	0,4	16
1:36:40	7	0,4	17
1:36:50	7	0,4	17
1:37:00	7	0,4	17
1:37:10	7	0,4	17
1:37:20	7	0,4	16
1:37:30	7	0,4	17
1:37:40	7	0,4	17
1:37:50	7	0,4	17
1:38:00	7	0,4	17
1:38:10	7	0,4	16
1:38:20	7	0,4	17
1:38:30	7	0,4	17
1:38:40	7	0,4	17
1:38:50	7	0,4	17
1:39:00	7	0,4	16
1:39:10	7	0,4	17
1:39:20	7	0,4	17
1:39:30	7	0,4	17
1:39:40	7	0,4	17
1:39:50	7	0,4	16
1:40:00	7	0,4	17
1:40:10	7	0,4	17
1:40:20	7	0,4	17
1:40:30	7	0,4	17
1:40:40	7	0,4	16
1:40:50	7	0,4	17
1:41:00	7	0,4	17
1:41:10	7	0,4	17
1:41:20	7	0,4	17
1:41:30	7	0,4	17
1:41:40	7	0,4	17
1:41:50	7	0,4	18
1:42:00	7	0,4	17
1:42:10	7	0,4	17
1:42:20	7	0,4	17
1:42:30	7	0,4	17
1:42:40	7	0,4	17
1:42:50	7	0,4	18
1:43:00	7	0,4	17
1:43:10	7	0,4	17
1:43:20	7	0,4	17
1:43:30	7	0,4	17
1:43:40	7	0,4	17
1:43:50	7	0,4	18
1:44:00	7	0,4	17
1:44:10	7	0,4	17
1:44:20	7	0,4	17
1:44:30	7	0,4	17
1:44:40	7	0,4	17
1:44:50	7	0,4	17
1:45:00	7	0,4	17
1:45:10	7	0,4	17
1:45:20	7	0,4	17
1:45:30	7	0,4	18
1:45:40	7	0,4	17
1:45:50	7	0,4	17
1:46:00	7	0,4	18
1:46:10	7	0,4	18
1:46:20	7	0,4	18
1:46:30	7	0,4	18
1:46:40	7	0,4	17
1:46:50	7	0,4	17
1:47:00	7	0,4	18
1:47:10	7	0,4	18
1:47:20	7	0,4	18
1:47:30	7	0,4	17
1:47:40	7	0,4	17
1:47:50	7	0,4	18
1:48:00	7	0,4	18
1:48:10	7	0,4	18
1:48:20	7	0,4	18
1:48:30	7	0,4	18
1:48:40	7	0,4	18
1:48:50	7	0,4	18
1:49:00	7	0,4	17
1:49:10	7	0,4	18
1:49:20	7	0,4	18
1:49:30	7	0,4	18
1:49:40	7	0,3	17
1:49:50	7	0,3	17
1:50:00	7	0,3	18
1:50:10	7	0,3	18
1:50:20	7	0,3	19
1:50:30	7	0,4	22
1:50:40	7	0,4	21
1:50:50	7	0,4	21
1:51:00	7	0,3	20
1:51:10	7	0,3	20
1:51:20	7	0,3	20
1:51:30	7	0,3	20
1:51:40	7	0,3	20
1:51:50	7	0,3	19
1:52:00	7	0,3	20
1:52:10	7	0,3	20
1:52:20	7	0,3	20
1:52:30	7	0,3	20
1:52:40	7	0,3	19
1:52:50	7	0,3	20
1:53:00	7	0,3	20
1:53:10	7	0,3	20
1:53:20	7	0,3	19
1:53:30	7	0,3	19
1:53:40	7	0,3	19
1:53:50	7	0,3	20
1:54:00	7	0,3	19
1:54:10	7	0,3	19
1:54:20	7	0,3	20
1:54:30	7	0,3	20
1:54:40	7	0,3	19
1:54:50	7	0,3	19
1:55:00	7	0,3	20
1:55:10	7	0,3	20
1:55:20	7	0,3	22
1:55:30	7	0,3	25
1:55:40	7	0,3	22
1:55:50	7	0,3	22
1:56:00	7	0,3	22
1:56:10	7	0,3	21
1:56:20	7	0,3	21
1:56:30	7	0,3	22
1:56:40	7	0,3	21
1:56:50	7	0,3	21
1:57:00	7	0,3	21
1:57:10	7	0,3	21
1:57:20	7	0,3	21
1:57:30	7	0,3	21
1:57:40	7	0,3	21
1:57:50	7	0,3	21
1:58:00	7	0,3	21
1:58:10	7	0,3	21
1:58:20	7	0,3	21
1:58:30	7	0,3	21
1:58:40	7	0,3	22
1:58:50	7	0,3	21
1:59:00	7	0,3	20
1:59:10	7	0,3	21
1:59:20	7	0,3	21
1:59:30	7	0,3	21
1:59:40	7	0,3	20
1:59:50	7	0,3	20
2:00:00	7	0,3	21
2:00:10	7	0,3	20
2:00:20	7	0,3	20
2:00:30	7	0,3	20
2:00:40	7	0,3	20
2:00:50	7	0,3	20
2:01:00	7	0,3	20
2:01:10	7	0,3	20
2:01:20	7	0,3	20
2:01:30	7	0,3	20
2:01:40	7	0,3	20
2:01:50	7	0,3	19
2:02:00	7	0,3	20
2:02:10	7	0,3	20
2:02:20	7	0,3	20
2:02:30	7	0,3	20
2:02:40	7	0,3	20
2:02:50	7	0,3	20
2:03:00	7	0,3	20
2:03:10	7	0,3	20
2:03:20	7	0,3	20
2:03:30	7	0,3	21
2:03:40	7	0,3	21
2:03:50	7	0,3	21
2:04:00	7	0,3	21
2:04:10	7	0,3	21
2:04:20	7	0,3	24
2:04:30	7	0,3	27
2:04:40	7	0,3	25
2:04:50	7	0,3	26
2:05:00	7	0,3	27
2:05:10	7	0,3	24
2:05:20	7	0,3	24
2:05:30	7	0,3	23
2:05:40	7	0,3	24
2:05:50	7	0,3	24
2:06:00	7	0,3	24
2:06:10	7	0,3	23
2:06:20	7	0,3	25
2:06:30	7	0,3	24
2:06:40	7	0,3	24
2:06:50	7	0,3	22
2:07:00	7	0,3	22
2:07:10	7	0,3	22
2:07:20	7	0,3	22
2:07:30	7	0,3	22
2:07:40	7	0,3	22
2:07:50	7	0,3	21
2:08:00	7	0,3	21
2:08:10	7	0,3	21
2:08:20	7	0,3	21
2:08:30	7	0,3	21
2:08:40	7	0,3	21
2:08:50	7	0,3	21
2:09:00	7	0,3	21
2:09:10	7	0,3	21
2:09:20	7	0,3	21
2:09:30	7	0,3	20
2:09:40	7	0,3	20
2:09:50	7	0,3	20
2:10:00	7	0,3	20
2:10:10	7	0,3	20
2:10:20	7	0,3	20
2:10:30	7	0,3	20
2:10:40	7	0,3	20
2:10:50	7	0,3	20
2:11:00	7	0,3	20
2:11:10	7	0,3	20
2:11:20	7	0,3	21
2:11:30	7	0,3	21
2:11:40	7	0,3	20
2:11:50	7	0,3	20
2:12:00	7	0,3	21
2:12:10	7	0,3	20
2:12:20	7	0,3	20
2:12:30	7	0,3	20
2:12:40	7	0,3	20
2:12:50	7	0,3	20
2:13:00	7	0,3	20
2:13:10	7	0,3	20
2:13:20	7	0,3	20
2:13:30	7	0,3	21
2:13:40	7	0,3	21
2:13:50	7	0,3	20
2:14:00	7	0,3	22
2:14:10	7	0,3	22
2:14:20	7	0,3	22
2:14:30	7	0,3	21
2:14:40	7	0,3	21
2:14:50	7	0,3	21
2:15:00	7	0,3	21
2:15:10	7	0,3	21
2:15:20	7	0,3	21
2:15:30	7	0,3	21
2:15:40	7	0,3	21
2:15:50	7	0,3	21
2:16:00	7	0,3	21
2:16:10	7	0,3	21
2:16:20	7	0,3	21
2:16:30	7	0,3	21
2:16:40	7	0,3	21
2:16:50	7	0,3	21
2:17:00	7	0,3	21
2:17:10	7	0,3	23
2:17:20	7	0,3	23
2:17:30	7	0,3	22
2:17:40	7	0,3	23
2:17:50	7	0,3	23
2:18:00	7	0,3	25
2:18:10	7	0,3	23
2:18:20	7	0,3	23
2:18:30	7	0,3	24
2:18:40	7	0,3	23
2:18:50	7	0,3	23
2:19:00	7	0,3	23
2:19:10	7	0,3	23
2:19:20	7	0,3	23
2:19:30	7	0,3	23
2:19:40	7	0,3	22
2:19:50	7	0,3	23
2:20:00	7	0,3	23
2:20:10	7	0,3	23
2:20:20	7	0,3	23
2:20:30	7	0,3	23
2:20:40	7	0,3	23
2:20:50	7	0,3	23
2:21:00	7	0,3	23
2:21:10	7	0,3	23
2:21:20	7	0,3	23
2:21:30	7	0,3	23
2:21:40	7	0,3	23
2:21:50	7	0,3	23
2:22:00	7	0,3	23
2:22:10	7	0,3	24
2:22:20	7	0,3	23
2:22:30	7	0,3	23
2:22:40	7	0,3	24
2:22:50	7	0,3	24
2:23:00	7	0,3	24
2:23:10	7	0,3	23
2:23:20	7	0,3	23
2:23:30	7	0,3	24
2:23:40	7	0,3	24
2:23:50	7	0,3	24
2:24:00	7	0,3	23
2:24:10	7	0,3	24
2:24:20	7	0,3	26
2:24:30	7	0,3	27
2:24:40	7	0,3	25
2:24:50	7	0,3	25
2:25:00	7	0,3	25
2:25:10	7	0,3	25
2:25:20	7	0,3	24
2:25:30	7	0,3	25
2:25:40	7	0,3	25
2:25:50	7	0,3	24
2:26:00	7	0,3	24
2:26:10	7	0,3	24
2:26:20	7	0,3	24
2:26:30	7	0,3	24
2:26:40	7	0,3	24
2:26:50	7	0,3	24
2:27:00	7	0,3	26
2:27:10	7	0,3	29
2:27:20	7	0,3	26
2:27:30	7	0,3	25
2:27:40	7	0,3	25
2:27:50	7	0,3	25
2:28:00	7	0,3	24
2:28:10	7	0,3	32
2:28:20	7	0,3	28
2:28:30	7	0,3	28
2:28:40	7	0,3	28
2:28:50	7	0,3	27
2:29:00	7	0,3	26
2:29:10	7	0,3	27
2:29:20	7	0,3	27
2:29:30	7	0,3	26
2:29:40	7	0,3	26
2:29:50	7	0,3	26
2:30:00	7	0,3	27
2:30:10	7	0,3	26
2:30:20	7	0,3	26
2:30:30	7	0,3	26
2:30:40	7	0,3	27
2:30:50	7	0,3	26
2:31:00	7	0,3	26
2:31:10	7	0,3	26
2:31:20	7	0,3	27
2:31:30	7	0,3	26
2:31:40	7	0,3	26
2:31:50	7	0,3	26
2:32:00	7	0,3	26
2:32:10	7	0,3	26
2:32:20	7	0,3	26
2:32:30	7	0,3	26
2:32:40	7	0,3	27
2:32:50	7	0,3	27
2:33:00	7	0,3	26
2:33:10	7	0,3	26
2:33:20	7	0,3	28
2:33:30	7	0,3	27
2:33:40	7	0,3	26
2:33:50	7	0,3	25
2:34:00	7	0,3	25
2:34:10	7	0,3	26
2:34:20	7	0,3	25
2:34:30	7	0,3	25
2:34:40	7	0,3	24
2:34:50	7	0,3	25
2:35:00	7	0,3	25
2:35:10	7	0,3	24
2:35:20	7	0,3	24
2:35:30	7	0,3	25
2:35:40	7	0,3	25
2:35:50	7	0,3	24
2:36:00	7	0,3	24
2:36:10	7	0,3	24
2:36:20	7	0,3	25
2:36:30	7	0,3	24
2:36:40	7	0,3	24
2:36:50	7	0,3	30
2:37:00	7	0,3	28
2:37:10	7	0,3	27
2:37:20	7	0,3	27
2:37:30	7	0,3	27
2:37:40	7	0,3	27
2:37:50	7	0,3	27
2:38:00	7	0,3	27
2:38:10	7	0,3	27
2:38:20	7	0,3	27
2:38:30	7	0,3	27
2:38:40	7	0,3	27
2:38:50	7	0,3	27
2:39:00	7	0,3	26
2:39:10	7	0,3	26
2:39:20	7	0,3	26
2:39:30	7	0,3	25
2:39:40	7	0,3	25
2:39:50	7	0,3	25
2:40:00	7	0,3	25
2:40:10	7	0,3	25
2:40:20	7	0,3	25
2:40:30	7	0,3	26
2:40:40	7	0,3	27
2:40:50	7	0,3	35
2:41:00	7	0,3	27
2:41:10	7	0,3	27
2:41:20	7	0,3	29
2:41:30	7	0,3	30
2:41:40	7	0,3	32
2:41:50	7	0,3	33
2:42:00	7	0,3	32
2:42:10	7	0,3	33
2:42:20	7	0,3	29
2:42:30	7	0,3	31
2:42:40	7	0,3	27
2:42:50	7	0,3	30
2:43:00	7	0,3	26
2:43:10	7	0,3	28
2:43:20	7	0,3	27
2:43:30	7	0,3	29
2:43:40	7	0,3	28
2:43:50	7	0,3	25
2:44:00	7	0,3	26
2:44:10	7	0,3	25
2:44:20	7	0,3	25
2:44:30	7	0,3	25
2:44:40	7	0,3	25
2:44:50	7	0,3	25
2:45:00	7	0,3	25
2:45:10	7	0,3	25
2:45:20	7	0,3	25
2:45:30	7	0,3	25
2:45:40	7	0,3	25
2:45:50	7	0,3	25
2:46:00	7	0,3	25
2:46:10	7	0,3	26
2:46:20	7	0,3	25
2:46:30	7	0,3	25
2:46:40	7	0,3	25
2:46:50	7	0,3	26
2:47:00	7	0,3	25
2:47:10	7	0,3	25
2:47:20	7	0,3	25
2:47:30	7	0,3	26
2:47:40	7	0,3	29
2:47:50	7	0,3	31
2:48:00	7	0,3	26
2:48:10	7	0,3	26
2:48:20	7	0,3	26
2:48:30	7	0,3	25
2:48:40	7	0,3	25
2:48:50	7	0,3	25
2:49:00	7	0,3	26
2:49:10	7	0,3	25
2:49:20	7	0,3	25
2:49:30	7	0,3	25
2:49:40	7	0,3	26
2:49:50	7	0,3	25
2:50:00	7	0,3	25
2:50:10	7	0,3	25
2:50:20	7	0,3	30
2:50:30	7	0,3	27
2:50:40	7	0,3	26
2:50:50	7	0,3	26
2:51:00	7	0,3	25
2:51:10	7	0,3	26
2:51:20	7	0,3	25
2:51:30	7	0,3	25
2:51:40	7	0,3	25
2:51:50	7	0,3	26
2:52:00	7	0,3	25
2:52:10	7	0,3	25
2:52:20	7	0,3	25
2:52:30	7	0,3	26
2:52:40	7	0,3	26
2:52:50	7	0,3	25
2:53:00	7	0,3	30
2:53:10	7	0,3	28
2:53:20	7	0,3	29
2:53:30	7	0,3	29
2:53:40	7	0,3	28
2:53:50	7	0,3	28
2:54:00	7	0,3	27
2:54:10	7	0,3	27
2:54:20	7	0,3	26
2:54:30	7	0,3	27
2:54:40	7	0,3	27
2:54:50	7	0,3	27
2:55:00	7	0,3	27
2:55:10	7	0,3	27
2:55:20	7	0,3	28
2:55:30	7	0,3	27
2:55:40	7	0,3	27
2:55:50	7	0,3	27
2:56:00	7	0,3	28
2:56:10	7	0,3	27
2:56:20	7	0,3	27
2:56:30	7	0,3	27
2:56:40	7	0,3	28
2:56:50	7	0,3	28
2:57:00	7	0,3	27
2:57:10	7	0,3	27
2:57:20	7	0,3	27
2:57:30	7	0,3	28
2:57:40	7	0,3	27
2:57:50	7	0,3	27
2:58:00	7	0,3	34
2:58:10	7	0,3	29
2:58:20	7	0,3	28
2:58:30	7	0,3	28
2:58:40	7	0,3	29
2:58:50	7	0,3	29
2:59:00	7	0,3	30
2:59:10	7	0,4	29
2:59:20	7	0,3	28
2:59:30	7	0,4	29
2:59:40	7	0,3	29
2:59:50	7	0,3	28
3:00:00	7	0,4	28
3:00:10	7	0,3	28
3:00:20	7	0,4	28
3:00:30	7	0,3	28
3:00:40	7	0,3	27
3:00:50	7	0,3	28
3:01:00	7	0,3	28
3:01:10	7	0,3	28
3:01:20	7	0,4	28
3:01:30	7	0,3	28
3:01:40	7	0,3	28
3:01:50	7	0,3	28
3:02:00	7	0,3	28
3:02:10	7	0,3	28
3:02:20	7	0,3	29
3:02:30	7	0,3	29
3:02:40	7	0,3	28
3:02:50	7	0,3	28
3:03:00	7	0,3	28
3:03:10	7	0,3	29
3:03:20	7	0,3	28
3:03:30	7	0,3	28
3:03:40	7	0,3	30
3:03:50	7	0,3	31
3:04:00	7	0,3	30
3:04:10	7	0,3	30
3:04:20	7	0,3	30
3:04:30	7	0,3	31
3:04:40	7	0,3	30
3:04:50	7	0,3	30
3:05:00	7	0,3	31
3:05:10	7	0,3	31
3:05:20	7	0,3	31
3:05:30	7	0,3	31
3:05:40	7	0,3	33
3:05:50	7	0,3	29
3:06:00	7	0,3	29
3:06:10	7	0,3	29
3:06:20	7	0,3	30
3:06:30	7	0,3	29
3:06:40	7	0,3	31
3:06:50	7	0,3	30
3:07:00	7	0,3	29
3:07:10	7	0,3	30
3:07:20	7	0,3	30
3:07:30	7	0,3	29
3:07:40	7	0,3	30
3:07:50	7	0,3	30
3:08:00	7	0,3	30
3:08:10	7	0,3	31
3:08:20	7	0,3	30
3:08:30	7	0,3	31
3:08:40	7	0,3	31
3:08:50	7	0,3	32
3:09:00	7	0,3	31
3:09:10	7	0,3	31
3:09:20	7	0,3	32
3:09:30	7	0,3	32
3:09:40	7	0,3	31
3:09:50	7	0,3	31
3:10:00	7	0,3	32
3:10:10	7	0,3	33
3:10:20	7	0,3	32
3:10:30	7	0,3	32
3:10:40	7	0,3	33
3:10:50	7	0,3	33
3:11:00	7	0,3	32
3:11:10	7	0,3	32
3:11:20	7	0,3	33
3:11:30	7	0,3	33
3:11:40	7	0,3	33
3:11:50	7	0,3	32
3:12:00	7	0,3	33
3:12:10	7	0,3	34
3:12:20	7	0,3	34
3:12:30	7	0,3	33
3:12:40	7	0,3	33
3:12:50	7	0,3	34
3:13:00	7	0,3	34
3:13:10	7	0,3	33
3:13:20	7	0,3	33
3:13:30	7	0,3	34
3:13:40	7	0,3	35
3:13:50	7	0,3	33
3:14:00	7	0,3	34
3:14:10	7	0,3	34
3:14:20	7	0,3	35
3:14:30	7	0,3	35
3:14:40	7	0,3	34
3:14:50	7	0,3	34
3:15:00	7	0,3	35
3:15:10	7	0,3	35
3:15:20	7	0,3	35
3:15:30	7	0,3	34
3:15:40	7	0,3	35
3:15:50	7	0,3	36
3:16:00	7	0,3	35
3:16:10	7	0,3	35
3:16:20	7	0,3	36
3:16:30	7	0,3	37
3:16:40	7	0,3	36
3:16:50	7	0,3	37
3:17:00	7	0,3	37
3:17:10	7	0,3	38
3:17:20	7	0,3	37
3:17:30	7	0,3	37
3:17:40	7	0,3	37
3:17:50	7	0,3	38
3:18:00	7	0,3	37
3:18:10	7	0,3	37
3:18:20	7	0,3	37
3:18:30	7	0,3	39
3:18:40	7	0,3	39
3:18:50	7	0,3	39
3:19:00	7	0,3	38
3:19:10	7	0,3	40
3:19:20	7	0,3	39
3:19:30	7	0,3	38
3:19:40	7	0,3	38
3:19:50	7	0,3	40
3:20:00	7	0,3	40
3:20:10	7	0,3	39
3:20:20	7	0,3	39
3:20:30	7	0,3	39
3:20:40	7	0,3	40
3:20:50	7	0,4	39
3:21:00	7	0,3	39
3:21:10	7	0,3	39
3:21:20	7	0,4	40
3:21:30	7	0,3	40
3:21:40	7	0,4	39
3:21:50	7	0,3	39
3:22:00	7	0,3	41
3:22:10	7	0,3	40
3:22:20	7	0,3	40
3:22:30	7	0,4	40
3:22:40	7	0,4	42
3:22:50	7	0,4	41
3:23:00	7	0,4	41
3:23:10	7	0,4	41
3:23:20	7	0,4	41
3:23:30	7	0,4	41
3:23:40	7	0,4	41
3:23:50	7	0,4	42
3:24:00	7	0,4	42
3:24:10	7	0,3	44
3:24:20	7	0,4	41
3:24:30	7	0,4	41
3:24:40	7	0,4	41
3:24:50	7	0,4	46
3:25:00	7	0,2	45
3:25:10	7	-0,1	46
3:25:20	8	-0,1	45
3:25:30	9	-0,1	48
3:25:40	10	-0,1	45
3:25:50	11	-0,1	45
3:26:00	12	-0,1	43
3:26:10	13	-0,1	45
3:26:20	14	0,0	-1
3:26:30	15	0,0	-1
3:26:40	16	0,0	-1
3:26:50	16	0,0	-1
3:27:00	17	0,0	-1
3:27:10	17	0,0	-1
3:27:20	18	0,0	-1
3:27:30	18	0,0	-1
3:27:40	19	0,0	-1
3:27:50	19	0,0	-1
3:28:00	20	0,0	-1
3:28:10	20	0,0	-1
3:28:20	20	0,0	-1
3:28:30	21	0,0	-1
3:28:40	21	0,0	-1
3:28:50	21	0,0	-1
3:29:00	22	0,0	-1
3:29:10	22	0,0	-1
3:29:20	22	0,0	-1
3:29:30	22	0,0	-1
3:29:40	22	0,0	-1
3:29:50	23	0,0	-1
3:30:00	23	0,0	-1
3:30:10	23	0,0	-1
3:30:20	23	0,0	-1
3:30:30	23	0,0	-1
3:30:40	23	0,0	-1
3:30:50	23	0,0	-1
3:31:00	23	0,0	-1
3:31:10	24	0,0	-1
3:31:20	24	0,0	-1
3:31:30	24	0,0	-1
3:31:40	24	0,0	-1
3:31:50	24	0,0	-1
3:32:00	24	0,0	-1
3:32:10	24	0,0	-1
3:32:20	24	0,0	-1
3:32:30	24	0,0	-1
3:32:40	24	0,0	-1
3:32:50	24	0,0	-1
3:33:00	24	0,0	-1
3:33:10	24	0,0	-1
3:33:20	24	0,0	-1
3:33:30	24	0,0	-1
3:33:40	24	0,0	-1
3:33:50	25	0,0	-1
3:34:00	25	0,0	-1
3:34:10	25	0,0	-1
3:34:20	25	0,0	-1
3:34:30	25	0,0	-1
3:34:40	25	0,0	-1
3:34:50	25	0,0	-1
3:35:00	25	0,0	-1
3:35:10	25	0,0	-1
3:35:20	25	0,0	-1
3:35:30	25	0,0	-1
3:35:40	25	0,0	-1
3:35:50	25	0,0	-1
3:36:00	25	0,0	-1
3:36:10	25	0,0	-1
3:36:20	25	0,0	-1
3:36:30	25	0,0	-1
3:36:40	25	0,0	-1
3:36:50	25	0,0	-1
3:37:00	25	0,0	-1
3:37:10	25	0,0	-1
3:37:20	25	0,0	-1
3:37:30	25	0,0	-1
3:37:40	25	0,0	-1
3:37:50	25	0,0	-1
3:38:00	25	0,0	-1
3:38:10	25	0,0	-1
3:38:20	25	0,0	-1
3:38:30	25	0,0	-1
3:38:40	25	0,0	-1
3:38:50	25	0,0	-1
3:39:00	25	0,0	-1
3:39:10	25	0,0	-1
3:39:20	25	0,0	-1
3:39:30	25	0,0	-1
3:39:40	25	0,0	-1
3:39:50	25	0,0	-1
3:40:00	25	0,0	-1
3:40:10	25	0,0	-1
3:40:20	25	0,0	-1
3:40:30	25	0,0	-1
3:40:40	25	0,0	-1
3:40:50	25	0,0	-1
3:41:00	25	0,0	-1
3:41:10	25	0,0	-1
3:41:20	25	0,0	-1
3:41:30	25	0,0	-1
3:41:40	25	0,0	-1
3:41:50	25	0,0	-1
3:42:00	25	0,0	-1
3:42:10	25	0,0	-1
3:42:20	25	0,0	-1
3:42:30	25	0,0	-1
3:42:40	25	0,0	-1
3:42:50	25	0,0	-1
3:43:00	25	0,0	-1
3:43:10	25	0,0	-1
3:43:20	25	0,0	-1
3:43:30	25	0,0	-1
3:43:40	25	0,0	-1
3:43:50	25	0,0	-1
3:44:00	25	0,0	-1
3:44:10	25	0,0	-1
3:44:20	25	0,0	-1
3:44:30	25	0,0	-1
3:44:40	25	0,0	-1
3:44:50	25	0,0	-1
3:45:00	25	0,0	-1
3:45:10	25	0,0	-1
3:45:20	25	0,0	-1
3:45:30	25	0,0	-1
3:45:40	25	0,0	-1
3:45:50	25	0,0	-1
3:46:00	25	0,0	-1
3:46:10	25	0,0	-1
3:46:20	25	0,0	-1
3:46:30	25	0,0	-1
3:46:40	25	0,0	-1
3:46:50	25	0,0	-1
3:47:00	25	0,0	-1
3:47:10	25	0,0	-1
3:47:20	25	0,0	-1
3:47:30	25	0,0	-1
3:47:40	25	0,0	-1
3:47:50	25	0,0	-1
3:48:00	25	0,0	-1
3:48:10	25	0,0	-1
3:48:20	25	0,0	-1
3:48:30	25	0,0	-1
3:48:40	25	0,0	-1
3:48:50	25	0,0	-1
3:49:00	25	0,0	-1
3:49:10	25	0,0	-1
3:49:20	25	0,0	-1
3:49:30	25	0,0	-1
3:49:40	25	0,0	-1
3:49:50	25	0,0	-1
3:50:00	25	0,0	-1
3:50:10	25	0,0	-1
3:50:20	25	0,0	-1
3:50:30	25	0,0	-1
3:50:40	25	0,0	-1
3:50:50	25	0,0	-1
3:51:00	25	0,0	-1
3:51:10	25	0,0	-1
3:51:20	25	0,0	-1
3:51:30	25	0,0	-1
3:51:40	25	0,0	-1
3:51:50	25	0,0	-1
3:52:00	25	0,0	-1
3:52:10	25	0,0	-1
3:52:20	25	0,0	-1
3:52:30	25	0,0	-1
3:52:40	25	0,0	-1
3:52:50	25	0,0	-1
3:53:00	25	0,0	-1
3:53:10	25	0,0	-1
3:53:20	25	0,0	-1
3:53:30	25	0,0	-1
3:53:40	25	0,0	-1
3:53:50	25	0,0	-1
3:54:00	25	0,0	-1
3:54:10	25	0,0	-1
3:54:20	25	0,0	-1
3:54:30	25	0,0	-1
3:54:40	25	0,0	-1
3:54:50	25	0,0	-1
3:55:00	25	0,0	-1
3:55:10	25	0,0	-1
3:55:20	25	0,0	-1
3:55:30	25	0,0	-1
3:55:40	25	0,0	-1
3:55:50	25	0,0	-1
3:56:00	25	0,0	-1
3:56:10	25	0,0	-1
3:56:20	25	0,0	-1
3:56:30	25	0,0	-1
3:56:40	25	0,0	-1
3:56:50	25	0,0	-1
3:57:00	25	0,0	-1
3:57:10	25	0,0	-1
3:57:20	25	0,0	-1
3:57:30	25	0,0	-1
3:57:40	25	0,0	-1
3:57:50	25	0,0	-1
3:58:00	25	0,0	-1
3:58:10	25	0,0	-1
3:58:20	25	0,0	-1
3:58:30	25	0,0	-1
3:58:40	25	0,0	-1
3:58:50	25	0,0	-1
3:59:00	25	0,0	-1
3:59:10	25	0,0	-1
3:59:20	25	0,0	-1
3:59:30	25	0,0	-1
3:59:40	25	0,0	-1
3:59:50	25	0,0	-1
4:00:00	25	0,0	-1
4:00:10	25	0,0	-1
4:00:20	25	0,0	-1
4:00:30	25	0,0	-1
4:00:40	25	0,0	-1
4:00:50	25	0,0	-1
4:01:00	25	0,0	-1
4:01:10	25	0,0	-1
4:01:20	25	0,0	-1
4:01:30	25	0,0	-1
4:01:40	25	0,0	-1
4:01:50	25	0,0	-1
4:02:00	25	0,0	-1
4:02:10	25	0,0	-1
4:02:20	25	0,0	-1
4:02:30	25	0,0	-1
4:02:40	25	0,0	-1
4:02:50	25	0,0	-1
4:03:00	25	0,0	-1
4:03:10	25	0,0	-1
4:03:20	25	0,0	-1
4:03:30	25	0,0	-1
4:03:40	25	0,0	-1
4:03:50	25	0,0	-1
4:04:00	25	0,0	-1
4:04:10	25	0,0	-1
4:04:20	25	0,0	-1
4:04:30	25	0,0	-1
4:04:40	25	0,0	-1
4:04:50	25	0,0	-1
4:05:00	25	0,0	-1
4:05:10	25	0,0	-1
4:05:20	25	0,0	-1
4:05:30	25	0,0	-1
4:05:40	24	0,0	-1
4:05:50			
4:06:00			
4:06:10			
4:06:20			
4:06:30			
4:06:40			
4:06:50			
4:07:00			
4:07:10			
4:07:20			
4:07:30			
4:07:40			
4:07:50			
4:08:00			
4:08:10			
4:08:20			
4:08:30			
4:08:40			
4:08:50			
4:09:00			
4:09:10			
4:09:20			
4:09:30			
4:09:40			
4:09:50			
4:10:00			
4:10:10			
4:10:20			
4:10:30			
4:10:40			
4:10:50			
4:11:00			
4:11:10			
4:11:20			
4:11:30			
4:11:40			
4:11:50			
4:12:00			
4:12:10			
4:12:20			
4:12:30			
4:12:40			
4:12:50			
4:13:00			
4:13:10			
4:13:20			
4:13:30			
4:13:40			
4:13:50			
4:14:00			
4:14:10			
4:14:20			
4:14:30			
4:14:40			
4:14:50			
4:15:00			
4:15:10			
4:15:20			
4:15:30			
4:15:40			
4:15:50			
4:16:00			
4:16:10			
4:16:20			
4:16:30			
4:16:40			
4:16:50			
4:17:00			
4:17:10			
4:17:20			
4:17:30			
4:17:40			
4:17:50			
4:18:00			
4:18:10			
4:18:20			
4:18:30			
4:18:40			
4:18:50			
4:19:00			
4:19:10			
4:19:20			
4:19:30			
4:19:40			
4:19:50			
4:20:00			
4:20:10			
4:20:20			
4:20:30			
4:20:40			
4:20:50			
4:21:00			
4:21:10			
4:21:20			
4:21:30			
4:21:40			
4:21:50			
4:22:00			
4:22:10			
4:22:20			
4:22:30			
4:22:40			
4:22:50			
4:23:00			
4:23:10			
4:23:20			
4:23:30			
4:23:40			
4:23:50			
4:24:00			
4:24:10			
4:24:20			
4:24:30			
4:24:40			
4:24:50			
4:25:00			
4:25:10			
4:25:20			
4:25:30			
4:25:40			
4:25:50			
4:26:00			
4:26:10			
4:26:20			
4:26:30			
4:26:40			
4:26:50			
4:27:00			
4:27:10			
4:27:20			
4:27:30			
4:27:40			
4:27:50			
4:28:00			
4:28:10			
4:28:20			
4:28:30			
4:28:40			
4:28:50			
4:29:00			
4:29:10			
4:29:20			
4:29:30			
4:29:40			
4:29:50			
4:30:00			
4:30:10			
4:30:20			
4:30:30			
4:30:40			
4:30:50			
4:31:00			
4:31:10			
4:31:20			
4:31:30			
4:31:40			
4:31:50			
4:32:00			
4:32:10			
4:32:20			
4:32:30			
4:32:40			
4:32:50			
4:33:00			
4:33:10			
4:33:20			
4:33:30			
4:33:40			
4:33:50			
4:34:00			
4:34:10			
4:34:20			
4:34:30			
4:34:40			
4:34:50			
4:35:00			
4:35:10			
4:35:20			
4:35:30			
4:35:40			
4:35:50			
4:36:00			
4:36:10			
4:36:20			
4:36:30			
4:36:40			
4:36:50			
4:37:00			
4:37:10			
4:37:20			
4:37:30			
4:37:40			
4:37:50			
4:38:00			
4:38:10			
4:38:20			
4:38:30			
4:38:40			
4:38:50			
4:39:00			
4:39:10			
4:39:20			
4:39:30			
4:39:40			
4:39:50			
4:40:00			
4:40:10			
4:40:20			
4:40:30			
4:40:40			
4:40:50			
4:41:00			
4:41:10			
4:41:20			
4:41:30			
4:41:40			
4:41:50			
4:42:00			
4:42:10			
4:42:20			
4:42:30			
4:42:40			
4:42:50			
4:43:00			
4:43:10			
4:43:20			
4:43:30			
4:43:40			
4:43:50			
4:44:00			
4:44:10			
4:44:20			
4:44:30			
4:44:40			
4:44:50			
4:45:00			
4:45:10			
4:45:20			
4:45:30			
4:45:40			
4:45:50			
4:46:00			
4:46:10			
4:46:20			
4:46:30			
4:46:40			
4:46:50			
4:47:00			
4:47:10			
4:47:20			
4:47:30			
4:47:40			
4:47:50			
4:48:00			
4:48:10			
4:48:20			
4:48:30			
4:48:40			
4:48:50			
4:49:00			
4:49:10			
4:49:20			
4:49:30			
4:49:40			
4:49:50			
4:50:00			
4:50:10			
4:50:20			
4:50:30			
4:50:40			
4:50:50			
4:51:00			
4:51:10			
4:51:20			
4:51:30			
4:51:40			
4:51:50			
4:52:00			
4:52:10			
4:52:20			
4:52:30			
4:52:40			
4:52:50			
4:53:00			
4:53:10			
4:53:20			
4:53:30			
4:53:40			
4:53:50			
4:54:00			
4:54:10			
4:54:20			
4:54:30			
4:54:40			
4:54:50			
4:55:00			
4:55:10			
4:55:20			
4:55:30			
4:55:40			
4:55:50			
4:56:00			
4:56:10			
4:56:20			
4:56:30			
4:56:40			
4:56:50			
4:57:00			
4:57:10			
4:57:20			
4:57:30			
4:57:40			
4:57:50			
4:58:00			
4:58:10			
4:58:20			
4:58:30			
4:58:40			
4:58:50			
4:59:00			
4:59:10			
4:59:20			
4:59:30			
4:59:40			
4:59:50			
5:00:00			
5:00:10			
5:00:20			
5:00:30			
5:00:40			
5:00:50			
5:01:00			
5:01:10			
5:01:20			
5:01:30			
5:01:40			
5:01:50			
5:02:00			
5:02:10			
5:02:20			
5:02:30			
5:02:40			
5:02:50			
5:03:00			
5:03:10			
5:03:20			
5:03:30			
5:03:40			
5:03:50			
5:04:00			
5:04:10			
5:04:20			
5:04:30			
5:04:40			
5:04:50			
5:05:00			
5:05:10			
5:05:20			
5:05:30			
5:05:40			
5:05:50			
5:06:00			
5:06:10			
5:06:20			
5:06:30			
5:06:40			
5:06:50			
5:07:00			
5:07:10			
5:07:20			
5:07:30			
5:07:40			
5:07:50			
5:08:00			
5:08:10			
5:08:20			
5:08:30			
5:08:40			
5:08:50			
5:09:00			
5:09:10			
5:09:20			
5:09:30			
5:09:40			
5:09:50			
5:10:00			
5:10:10			
5:10:20			
5:10:30			
5:10:40			
5:10:50			
5:11:00			
5:11:10			
5:11:20			
5:11:30			
5:11:40			
5:11:50			
5:12:00			
5:12:10			
5:12:20			
5:12:30			
5:12:40			
5:12:50			
5:13:00			
5:13:10			
5:13:20			
5:13:30			
5:13:40			
5:13:50			
5:14:00			
5:14:10			
5:14:20			
5:14:30			
5:14:40			
5:14:50			
5:15:00			
5:15:10			
5:15:20			
5:15:30			
5:15:40			
5:15:50			
5:16:00			
5:16:10			
5:16:20			
5:16:30			
5:16:40			
5:16:50			
5:17:00			
5:17:10			
5:17:20			
5:17:30			
5:17:40			
5:17:50			
5:18:00			
5:18:10			
5:18:20			
5:18:30			
5:18:40			
5:18:50			
5:19:00			
5:19:10			
5:19:20			
5:19:30			
5:19:40			
5:19:50			
5:20:00			
5:20:10			
5:20:20			
5:20:30			
5:20:40			
5:20:50			
5:21:00			
5:21:10			
5:21:20			
5:21:30			
5:21:40			
5:21:50			
5:22:00			
5:22:10			
5:22:20			
5:22:30			
5:22:40			
5:22:50			
5:23:00			
5:23:10			
5:23:20			
5:23:30			
5:23:40			
5:23:50			
5:24:00			
5:24:10			
5:24:20			
5:24:30			
5:24:40			
5:24:50			
5:25:00			
5:25:10			
5:25:20			
5:25:30			
5:25:40			
5:25:50			
5:26:00			
5:26:10			
5:26:20			
5:26:30			
5:26:40			
5:26:50			
5:27:00			
5:27:10			
5:27:20			
5:27:30			
5:27:40			
5:27:50			
5:28:00			
5:28:10			
5:28:20			
5:28:30			
5:28:40			
5:28:50			
5:29:00			
5:29:10			
5:29:20			
5:29:30			
5:29:40			
5:29:50			
5:30:00			
5:30:10			
5:30:20			
5:30:30			
5:30:40			
5:30:50			
5:31:00			
5:31:10			
5:31:20			
5:31:30			
5:31:40			
5:31:50			
5:32:00			
5:32:10			
5:32:20			
5:32:30			
5:32:40			
5:32:50			
5:33:00			
5:33:10			
5:33:20			
5:33:30			
5:33:40			
5:33:50			
5:34:00			
5:34:10			
5:34:20			
5:34:30			
5:34:40			
5:34:50			
5:35:00			
5:35:10			
5:35:20			
5:35:30			
5:35:40			
5:35:50			
5:36:00			
5:36:10			
5:36:20			
5:36:30			
5:36:40			
5:36:50			
5:37:00			
5:37:10			
5:37:20			
5:37:30			
5:37:40			
5:37:50			
5:38:00			
5:38:10			
5:38:20			
5:38:30			
5:38:40			
5:38:50			
5:39:00			
5:39:10			
5:39:20			
5:39:30			
5:39:40			
5:39:50			
5:40:00			
5:40:10			
5:40:20			
5:40:30			
5:40:40			
5:40:50			
5:41:00			
5:41:10			
5:41:20			
5:41:30			
5:41:40			
5:41:50			
5:42:00			
5:42:10			
5:42:20			
5:42:30			
5:42:40			
5:42:50			
5:43:00			
5:43:10			
5:43:20			
5:43:30			
5:43:40			
5:43:50			
5:44:00			
5:44:10			
5:44:20			
5:44:30			
5:44:40			
5:44:50			
5:45:00			
5:45:10			
5:45:20			
5:45:30			
5:45:40			
5:45:50			
5:46:00			
5:46:10			
5:46:20			
5:46:30			
5:46:40			
5:46:50			
5:47:00			
5:47:10			
5:47:20			
5:47:30			
5:47:40			
5:47:50			
5:48:00			
5:48:10			
5:48:20			
5:48:30			
5:48:40			
5:48:50			
5:49:00			
5:49:10			
5:49:20			
5:49:30			
5:49:40			
5:49:50			
5:50:00			
5:50:10			
5:50:20			
5:50:30			
5:50:40			
5:50:50			
5:51:00			
5:51:10			
5:51:20			
5:51:30			
5:51:40			
5:51:50			
5:52:00			
5:52:10			
5:52:20			
5:52:30			
5:52:40			
5:52:50			
5:53:00			
5:53:10			
5:53:20			
5:53:30			
5:53:40			
5:53:50			
5:54:00			
5:54:10			
5:54:20			
5:54:30			
5:54:40			
5:54:50			
5:55:00			
5:55:10			
5:55:20			
5:55:30			
5:55:40			
5:55:50			
5:56:00			
5:56:10			
5:56:20			
5:56:30			
5:56:40			
5:56:50			
5:57:00			
5:57:10			
5:57:20			
5:57:30			
5:57:40			
5:57:50			
5:58:00			
5:58:10			
5:58:20			
5:58:30			
5:58:40			
5:58:50			
5:59:00			
5:59:10			
5:59:20			
5:59:30			
5:59:40			
5:59:50			
6:00:00			
6:00:10			
6:00:20			
6:00:30			
6:00:40			
6:00:50			
6:01:00			
6:01:10			
6:01:20			
6:01:30			
6:01:40			
6:01:50			
6:02:00			
6:02:10			
6:02:20			
6:02:30			
6:02:40			
6:02:50			
6:03:00			
6:03:10			
6:03:20			
6:03:30			
6:03:40			
6:03:50			
6:04:00			
6:04:10			
6:04:20			
6:04:30			
6:04:40			
6:04:50			
6:05:00			
6:05:10			
6:05:20			
6:05:30			
6:05:40			
6:05:50			
6:06:00			
6:06:10			
6:06:20			
6:06:30			
6:06:40			
6:06:50			
6:07:00			
6:07:10			
6:07:20			
6:07:30			
6:07:40			
6:07:50			
6:08:00			
6:08:10			
6:08:20			
6:08:30			
6:08:40			
6:08:50			
6:09:00			
6:09:10			
6:09:20			
6:09:30			
6:09:40			
6:09:50			
6:10:00			
6:10:10			
6:10:20			
6:10:30			
6:10:40			
6:10:50			
6:11:00			
6:11:10			
6:11:20			
6:11:30			
6:11:40			
6:11:50			
6:12:00			
6:12:10			
6:12:20			
6:12:30			
6:12:40			
6:12:50			
6:13:00			
6:13:10			
6:13:20			
6:13:30			
6:13:40			
6:13:50			
6:14:00			
6:14:10			
6:14:20			
6:14:30			
6:14:40			
6:14:50			
6:15:00			
6:15:10			
6:15:20			
6:15:30			
6:15:40			
6:15:50			
6:16:00			
6:16:10			
6:16:20			
6:16:30			
6:16:40			
6:16:50			
6:17:00			
6:17:10			
6:17:20			
6:17:30			
6:17:40			
6:17:50			
6:18:00			
6:18:10			
6:18:20			
6:18:30			
6:18:40			
6:18:50			
6:19:00			
6:19:10			
6:19:20			
6:19:30			
6:19:40			
6:19:50			
6:20:00			
6:20:10			
6:20:20			
6:20:30			
6:20:40			
6:20:50			
6:21:00			
6:21:10			
6:21:20			
6:21:30			
6:21:40			
6:21:50			
6:22:00			
6:22:10			
6:22:20			
6:22:30			
6:22:40			
6:22:50			
6:23:00			
6:23:10			
6:23:20			
6:23:30			
6:23:40			
6:23:50			
6:24:00			
6:24:10			
6:24:20			
6:24:30			
6:24:40			
6:24:50			
6:25:00			
6:25:10			
6:25:20			
6:25:30			
6:25:40			
6:25:50			
6:26:00			
6:26:10			
6:26:20			
6:26:30			
6:26:40			
6:26:50			
6:27:00			
6:27:10			
6:27:20			
6:27:30			
6:27:40			
6:27:50			
6:28:00			
6:28:10			
6:28:20			
6:28:30			
6:28:40			
6:28:50			
6:29:00			
6:29:10			
6:29:20			
6:29:30			
6:29:40			
6:29:50			
6:30:00			
6:30:10			
6:30:20			
6:30:30			
6:30:40			
6:30:50			
6:31:00			
6:31:10			
6:31:20			
6:31:30			
6:31:40			
6:31:50			
6:32:00			
6:32:10			
6:32:20			
6:32:30			
6:32:40			
6:32:50			
6:33:00			
6:33:10			
6:33:20			
6:33:30			
6:33:40			
6:33:50			
6:34:00			
6:34:10			
6:34:20			
6:34:30			
6:34:40			
6:34:50			
6:35:00			
6:35:10			
6:35:20			
6:35:30			
6:35:40			
6:35:50			
6:36:00			
6:36:10			
6:36:20			
6:36:30			
6:36:40			
6:36:50			
6:37:00			
6:37:10			
6:37:20			
6:37:30			
6:37:40			
6:37:50			
6:38:00			
6:38:10			
6:38:20			
6:38:30			
6:38:40			
6:38:50			
6:39:00			
6:39:10			
6:39:20			
6:39:30			
6:39:40			
6:39:50			
6:40:00			
6:40:10			
6:40:20			
6:40:30			
6:40:40			
6:40:50			
6:41:00			
6:41:10			
6:41:20			
6:41:30			
6:41:40			
6:41:50			
6:42:00			
6:42:10			
6:42:20			
6:42:30			
6:42:40			
6:42:50			
6:43:00			
6:43:10			
6:43:20			
6:43:30			
6:43:40			
6:43:50			
6:44:00			
6:44:10			
6:44:20			
6:44:30			
6:44:40			
6:44:50			
6:45:00			
6:45:10			
6:45:20			
6:45:30			
6:45:40			
6:45:50			
6:46:00			
6:46:10			
6:46:20			
6:46:30			
6:46:40			
6:46:50			
6:47:00			
6:47:10			
6:47:20			
6:47:30			
6:47:40			
6:47:50			
6:48:00			
6:48:10			
6:48:20			
6:48:30			
6:48:40			
6:48:50			
6:49:00			
6:49:10			
6:49:20			
6:49:30			
6:49:40			
6:49:50			
6:50:00			
6:50:10			
6:50:20			
6:50:30			
6:50:40			
6:50:50			
6:51:00			
6:51:10			
6:51:20			
6:51:30			
6:51:40			
6:51:50			
6:52:00			
6:52:10			
6:52:20			
6:52:30			
6:52:40			
6:52:50			
6:53:00			
6:53:10			
6:53:20			
6:53:30			
6:53:40			
6:53:50			
6:54:00			
6:54:10			
6:54:20			
6:54:30			
6:54:40			
6:54:50			
6:55:00			
6:55:10			
6:55:20			
6:55:30			
6:55:40			
6:55:50			
6:56:00			
6:56:10			
6:56:20			
6:56:30			
6:56:40			
6:56:50			
6:57:00			
6:57:10			
6:57:20			
6:57:30			
6:57:40			
6:57:50			
6:58:00			
6:58:10			
6:58:20			
6:58:30			
6:58:40			
6:58:50			
6:59:00			
6:59:10			
6:59:20			
6:59:30			
6:59:40			
6:59:50			
7:00:00			
7:00:10			
7:00:20			
7:00:30			
7:00:40			
7:00:50			
7:01:00			
7:01:10			
7:01:20			
7:01:30			
7:01:40			
7:01:50			
7:02:00			
7:02:10			
7:02:20			
7:02:30			
7:02:40			
7:02:50			
7:03:00			
7:03:10			
7:03:20			
7:03:30			
7:03:40			
7:03:50			
7:04:00			
7:04:10			
7:04:20			
7:04:30			
7:04:40			
7:04:50			
7:05:00			
7:05:10			
7:05:20			
7:05:30			
7:05:40			
7:05:50			
7:06:00			
7:06:10			
7:06:20			
7:06:30			
7:06:40			
7:06:50			
7:07:00			
7:07:10			
7:07:20			
7:07:30			
7:07:40			
7:07:50			
7:08:00			
7:08:10			
7:08:20			
7:08:30			
7:08:40			
7:08:50			
7:09:00			
7:09:10			
7:09:20			
7:09:30			
7:09:40			
7:09:50			
7:10:00			
7:10:10			
7:10:20			
7:10:30			
7:10:40			
7:10:50			
7:11:00			
7:11:10			
7:11:20			
7:11:30			
7:11:40			
7:11:50			
7:12:00			
7:12:10			
7:12:20			
7:12:30			
7:12:40			
7:12:50			
7:13:00			
7:13:10			
7:13:20			
7:13:30			
7:13:40			
7:13:50			
7:14:00			
7:14:10			
7:14:20			
7:14:30			
7:14:40			
7:14:50			
7:15:00			
7:15:10			
7:15:20			
7:15:30			
7:15:40			
7:15:50			
7:16:00			
7:16:10			
7:16:20			
7:16:30			
7:16:40			
7:16:50			
7:17:00			
7:17:10			
7:17:20			
7:17:30			
7:17:40			
7:17:50			
7:18:00			
7:18:10			
7:18:20			
7:18:30			
7:18:40			
7:18:50			
7:19:00			
7:19:10			
7:19:20			
7:19:30			
7:19:40			
7:19:50			
7:20:00			
7:20:10			
7:20:20			
7:20:30			
7:20:40			
7:20:50			
7:21:00			
7:21:10			
7:21:20			
7:21:30			
7:21:40			
7:21:50			
7:22:00			
7:22:10			
7:22:20			
7:22:30			
7:22:40			
7:22:50			
7:23:00			
7:23:10			
7:23:20			
7:23:30			
7:23:40			
7:23:50			
7:24:00			
7:24:10			
7:24:20			
7:24:30			
7:24:40			
7:24:50			
7:25:00			
7:25:10			
7:25:20			
7:25:30			
7:25:40			
7:25:50			
7:26:00			
7:26:10			
7:26:20			
7:26:30			
7:26:40			
7:26:50			
7:27:00			
7:27:10			
7:27:20			
7:27:30			
7:27:40			
7:27:50			
7:28:00			
7:28:10			
7:28:20			
7:28:30			
7:28:40			
7:28:50			
7:29:00			
7:29:10			
7:29:20			
7:29:30			
7:29:40			
7:29:50			
7:30:00			
7:30:10			
7:30:20			
7:30:30			
7:30:40
