Repository: ProgWizer/parser

File: project-root/data/Data Acquisition/Data Acquisition/2021 year (353)/21-058 D R Bulk Luk.txt (part 1 of 2)
--Test Summary--
Full Path and File Name	
Instrument Name	7322
Instrument Type	Model 7322 Consistometer - Variable Speed
Instrument Serial Number	
Test Start Date	04.06.2021
Test Start Time	18:27:24
Test Stop Date	04.06.2021
Test Stop Time	19:01:35
Test Length	0:34:11
Final Sample Time Offset	0:34:10
Controller Schedule Name	
Sampling Period	1 second
Comments	
Information	WellID	
Information	Customer	
Information	EngName	DENIS
Information	CementClass	G Holsim
Information	CementMfr	
Information	Additives	Bulk Luk +0.1%LR
Information	Density	
Information	BHCT	
Information	BHST	
Information	FluidLoss	
Information	JobType	
Calculated Value	Time_30Bc	0:33:18
Calculated Value	Time_70Bc	N/A
Initial Temperature (°C)	30 °C
Final Temperature (°C)	52 °C
Initial Pressure (MPa)	0,3 MPa
Final Pressure (MPa)	21,8 MPa
Initial Consistency (Bc)	11 Bc
Final Consistency (Bc)	70 Bc
Initial Wall Temperature (°C)	32 °C
Final Wall Temperature (°C)	50 °C
Initial Motor Speed (RPM)	150 RPM
Final Motor Speed (RPM)	150 RPM
--Data--
Time (HH:MM:SS)	Temperature (°C)	Pressure (MPa)	Consistency (Bc)	Wall Temperature (°C)	Motor Speed (RPM)
0:00:00	30	0,3	11	32	150
0:00:01	30	0,3	11	32	150
0:00:02	30	0,3	11	32	150
0:00:03	30	0,3	11	32	150
0:00:04	30	0,3	11	32	150
0:00:05	30	0,3	11	32	150
0:00:06	30	0,3	11	32	150
0:00:07	30	0,3	11	32	150
0:00:08	30	0,3	11	32	150
0:00:09	30	0,4	12	32	150
0:00:10	30	0,4	12	32	150
0:00:11	30	0,4	12	32	150
0:00:12	30	0,4	12	32	150
0:00:13	30	0,4	12	32	150
0:00:14	30	0,4	12	32	150
0:00:15	30	0,4	12	32	150
0:00:16	30	0,5	12	32	150
0:00:17	30	0,5	12	32	150
0:00:18	30	0,5	12	32	150
0:00:19	30	0,5	12	32	150
0:00:20	30	0,5	12	32	150
0:00:21	30	0,5	12	32	150
0:00:22	30	0,5	12	32	150
0:00:23	30	0,5	12	32	150
0:00:24	30	0,5	12	32	150
0:00:25	30	0,5	12	32	150
0:00:26	30	0,5	12	32	150
0:00:27	30	0,5	12	32	150
0:00:28	30	0,6	12	32	150
0:00:29	30	0,6	12	32	150
0:00:30	30	0,6	12	32	150
0:00:31	30	0,6	12	32	150
0:00:32	30	0,6	12	32	150
0:00:33	30	0,6	12	32	150
0:00:34	30	0,6	12	32	150
0:00:35	30	0,6	12	32	150
0:00:36	30	0,6	12	32	150
0:00:37	30	0,7	12	32	150
0:00:38	30	0,7	12	32	150
0:00:39	30	0,7	12	32	150
0:00:40	30	0,7	12	32	150
0:00:41	30	0,7	12	32	150
0:00:42	30	0,7	12	32	150
0:00:43	30	0,8	12	32	150
0:00:44	30	0,8	12	32	150
0:00:45	30	0,8	12	32	150
0:00:46	30	0,8	12	32	150
0:00:47	30	0,8	12	32	150
0:00:48	30	0,8	12	32	150
0:00:49	30	0,8	12	32	150
0:00:50	30	0,8	12	32	150
0:00:51	30	0,8	12	32	150
0:00:52	30	0,8	12	32	150
0:00:53	30	0,8	12	32	150
0:00:54	30	0,8	12	32	150
0:00:55	30	0,9	12	32	150
0:00:56	30	0,9	12	32	150
0:00:57	30	0,9	12	32	150
0:00:58	30	0,9	12	32	150
0:00:59	30	0,9	12	32	150
0:01:00	30	0,9	12	32	150
0:01:01	30	0,9	12	32	150
0:01:02	30	0,9	12	32	150
0:01:03	30	1,0	12	32	150
0:01:04	30	1,0	12	32	150
0:01:05	30	1,0	12	32	150
0:01:06	30	1,0	12	32	150
0:01:07	30	1,0	12	32	150
0:01:08	30	1,0	12	32	150
0:01:09	30	1,0	12	32	150
0:01:10	30	1,0	12	32	150
0:01:11	30	1,0	12	32	150
0:01:12	30	1,0	12	32	150
0:01:13	30	1,0	12	32	150
0:01:14	30	1,0	12	32	150
0:01:15	30	1,0	12	32	150
0:01:16	30	1,2	12	32	150
0:01:17	30	1,2	12	32	150
0:01:18	30	1,2	12	32	150
0:01:19	30	1,2	12	32	150
0:01:20	30	1,2	12	32	150
0:01:21	30	1,3	12	32	150
0:01:22	30	1,3	12	32	150
0:01:23	30	1,3	12	32	150
0:01:24	30	1,3	12	32	150
0:01:25	30	1,3	12	32	150
0:01:26	30	1,3	12	32	150
0:01:27	30	1,3	12	32	150
0:01:28	30	1,3	12	32	150
0:01:29	30	1,3	12	32	150
0:01:30	31	1,3	12	32	150
0:01:31	31	1,3	12	32	150
0:01:32	31	1,3	12	32	150
0:01:33	31	1,3	12	32	150
0:01:34	31	1,3	12	32	150
0:01:35	31	1,3	12	32	150
0:01:36	31	1,3	12	32	150
0:01:37	31	1,3	12	32	150
0:01:38	31	1,3	12	32	150
0:01:39	31	1,3	12	32	150
0:01:40	31	1,3	12	32	150
0:01:41	31	1,3	12	32	150
0:01:42	31	1,3	12	32	150
0:01:43	31	1,3	12	32	150
0:01:44	31	1,4	12	32	150
0:01:45	31	1,5	12	32	150
0:01:46	31	1,6	12	32	150
0:01:47	31	1,6	12	32	150
0:01:48	31	1,6	12	32	150
0:01:49	31	1,6	12	32	150
0:01:50	31	1,6	12	32	150
0:01:51	31	1,6	12	32	150
0:01:52	31	1,6	12	32	150
0:01:53	31	1,6	12	32	150
0:01:54	31	1,6	12	32	150
0:01:55	31	1,6	12	32	150
0:01:56	31	1,6	12	32	150
0:01:57	31	1,6	12	33	150
0:01:58	31	1,6	12	32	150
0:01:59	31	1,6	12	32	150
0:02:00	31	1,6	12	32	150
0:02:01	31	1,6	12	32	150
0:02:02	31	1,7	12	32	150
0:02:03	31	1,6	12	32	150
0:02:04	31	1,6	12	32	150
0:02:05	31	1,6	12	32	150
0:02:06	31	1,7	12	32	150
0:02:07	31	1,7	12	32	150
0:02:08	31	1,7	12	33	150
0:02:09	31	1,7	12	32	150
0:02:10	31	1,7	12	32	150
0:02:11	31	1,7	12	32	150
0:02:12	31	1,7	12	32	150
0:02:13	31	1,7	12	32	150
0:02:14	31	1,7	12	32	150
0:02:15	31	1,7	12	32	150
0:02:16	31	1,7	12	32	150
0:02:17	31	1,7	12	32	150
0:02:18	31	1,7	12	32	150
0:02:19	31	1,7	12	32	150
0:02:20	31	1,7	12	32	150
0:02:21	31	1,7	12	32	150
0:02:22	31	1,9	12	32	150
0:02:23	31	2,0	12	33	150
0:02:24	31	2,1	12	32	150
0:02:25	31	2,1	12	33	150
0:02:26	31	2,1	12	32	150
0:02:27	31	2,1	12	32	150
0:02:28	31	2,1	12	33	150
0:02:29	31	2,1	12	33	150
0:02:30	31	2,1	12	33	150
0:02:31	31	2,1	12	32	150
0:02:32	31	2,1	12	32	150
0:02:33	31	2,1	12	33	150
0:02:34	31	2,1	12	32	150
0:02:35	31	2,1	12	33	150
0:02:36	31	2,1	12	32	150
0:02:37	31	2,1	12	32	150
0:02:38	31	2,1	12	33	150
0:02:39	31	2,1	12	33	150
0:02:40	31	2,1	12	32	150
0:02:41	31	2,1	12	33	150
0:02:42	31	2,1	12	33	150
0:02:43	31	2,1	12	33	150
0:02:44	31	2,1	12	33	150
0:02:45	31	2,1	12	32	150
0:02:46	31	2,1	12	33	150
0:02:47	31	2,1	12	33	150
0:02:48	31	2,1	12	33	150
0:02:49	31	2,1	12	33	150
0:02:50	31	2,1	12	33	150
0:02:51	31	2,1	12	33	150
0:02:52	31	2,1	12	33	150
0:02:53	31	2,1	12	32	150
0:02:54	31	2,1	12	33	150
0:02:55	31	2,1	12	33	150
0:02:56	31	2,1	12	33	150
0:02:57	31	2,1	12	33	150
0:02:58	31	2,1	12	33	150
0:02:59	31	2,1	12	33	150
0:03:00	31	2,1	12	33	150
0:03:01	31	2,1	12	33	150
0:03:02	31	2,2	12	33	150
0:03:03	31	2,2	12	33	150
0:03:04	31	2,3	12	33	150
0:03:05	31	2,4	12	33	150
0:03:06	31	2,4	12	33	150
0:03:07	31	2,4	12	33	150
0:03:08	31	2,4	13	33	150
0:03:09	31	2,4	12	33	150
0:03:10	31	2,4	12	33	150
0:03:11	31	2,4	12	33	150
0:03:12	31	2,4	12	33	150
0:03:13	31	2,4	12	33	150
0:03:14	31	2,4	13	33	150
0:03:15	32	2,4	13	33	150
0:03:16	32	2,4	13	33	150
0:03:17	32	2,4	13	33	150
0:03:18	32	2,4	13	33	150
0:03:19	32	2,4	12	33	150
0:03:20	32	2,4	12	33	150
0:03:21	32	2,4	12	33	150
0:03:22	32	2,4	13	33	150
0:03:23	32	2,4	12	33	150
0:03:24	32	2,4	13	33	150
0:03:25	32	2,4	13	33	150
0:03:26	32	2,4	12	33	150
0:03:27	32	2,4	13	33	150
0:03:28	32	2,5	12	33	150
0:03:29	32	2,6	13	33	150
0:03:30	32	2,6	12	33	150
0:03:31	32	2,6	13	33	150
0:03:32	32	2,6	13	33	150
0:03:33	32	2,6	13	33	150
0:03:34	32	2,6	13	33	150
0:03:35	32	2,6	12	33	150
0:03:36	32	2,6	13	33	150
0:03:37	32	2,6	13	33	150
0:03:38	32	2,7	13	33	150
0:03:39	32	2,6	13	33	150
0:03:40	32	2,7	13	33	150
0:03:41	32	2,7	13	33	150
0:03:42	32	2,6	13	33	150
0:03:43	32	2,7	13	33	150
0:03:44	32	2,7	13	33	150
0:03:45	32	2,7	13	33	150
0:03:46	32	2,7	13	33	150
0:03:47	32	2,7	13	33	150
0:03:48	32	2,7	13	33	150
0:03:49	32	2,7	13	33	150
0:03:50	32	2,7	13	33	150
0:03:51	32	2,8	13	33	150
0:03:52	32	2,9	13	33	150
0:03:53	32	2,9	13	33	150
0:03:54	32	2,9	13	33	150
0:03:55	32	2,9	13	33	150
0:03:56	32	2,9	13	33	150
0:03:57	32	2,9	13	33	150
0:03:58	32	2,9	13	33	150
0:03:59	32	2,9	13	33	150
0:04:00	32	2,9	13	33	150
0:04:01	32	2,9	13	33	150
0:04:02	32	2,9	13	33	150
0:04:03	32	2,9	13	33	150
0:04:04	32	2,9	13	33	150
0:04:05	32	2,9	13	33	150
0:04:06	32	2,9	13	33	150
0:04:07	32	2,9	13	33	150
0:04:08	32	2,9	13	33	150
0:04:09	32	2,9	13	33	150
0:04:10	32	2,9	13	33	150
0:04:11	32	2,9	13	33	150
0:04:12	32	2,9	13	33	150
0:04:13	32	2,9	13	33	150
0:04:14	32	2,9	13	33	150
0:04:15	32	3,0	13	33	150
0:04:16	32	3,0	13	33	150
0:04:17	32	3,1	13	33	150
0:04:18	32	3,1	13	33	150
0:04:19	32	3,1	13	33	150
0:04:20	32	3,1	13	33	150
0:04:21	32	3,1	13	33	150
0:04:22	32	3,1	13	33	150
0:04:23	32	3,1	13	33	150
0:04:24	32	3,1	13	33	150
0:04:25	32	3,1	13	33	150
0:04:26	32	3,1	13	33	150
0:04:27	32	3,1	13	33	150
0:04:28	32	3,1	13	33	150
0:04:29	32	3,1	13	33	150
0:04:30	32	3,1	13	33	150
0:04:31	32	3,1	13	33	150
0:04:32	32	3,1	13	33	150
0:04:33	32	3,2	13	33	150
0:04:34	32	3,3	13	33	150
0:04:35	32	3,3	13	33	150
0:04:36	32	3,3	13	33	150
0:04:37	32	3,3	13	33	150
0:04:38	32	3,3	13	33	150
0:04:39	32	3,3	13	33	150
0:04:40	32	3,3	13	33	150
0:04:41	32	3,3	13	33	150
0:04:42	32	3,3	13	33	150
0:04:43	32	3,3	13	33	150
0:04:44	32	3,3	13	33	150
0:04:45	32	3,3	13	33	150
0:04:46	32	3,3	13	33	150
0:04:47	32	3,3	13	33	150
0:04:48	32	3,3	13	33	150
0:04:49	32	3,3	13	33	150
0:04:50	32	3,3	13	33	150
0:04:51	32	3,3	13	33	150
0:04:52	32	3,3	13	33	150
0:04:53	32	3,4	13	33	150
0:04:54	32	3,4	13	33	150
0:04:55	32	3,4	13	33	150
0:04:56	32	3,4	13	33	150
0:04:57	32	3,5	13	33	150
0:04:58	32	3,6	13	33	150
0:04:59	32	3,6	13	33	150
0:05:00	32	3,6	13	33	150
0:05:01	32	3,6	13	33	150
0:05:02	32	3,6	13	33	150
0:05:03	32	3,6	13	33	150
0:05:04	32	3,6	13	33	150
0:05:05	32	3,6	13	33	150
0:05:06	32	3,6	13	33	150
0:05:07	32	3,6	13	33	150
0:05:08	32	3,6	13	33	150
0:05:09	32	3,6	13	33	150
0:05:10	32	3,6	13	33	150
0:05:11	32	3,6	13	33	150
0:05:12	32	3,7	13	33	150
0:05:13	32	3,7	13	33	150
0:05:14	32	3,7	13	33	150
0:05:15	32	3,7	13	33	150
0:05:16	32	3,7	13	33	150
0:05:17	32	3,7	13	33	150
0:05:18	32	3,7	13	33	150
0:05:19	32	3,7	13	33	150
0:05:20	32	3,7	13	33	150
0:05:21	32	3,7	13	33	150
0:05:22	32	3,7	13	33	150
0:05:23	32	3,7	13	33	150
0:05:24	32	3,7	13	33	150
0:05:25	32	3,7	13	33	150
0:05:26	32	3,7	13	33	150
0:05:27	32	3,7	13	33	150
0:05:28	32	3,7	13	33	150
0:05:29	32	3,8	13	33	150
0:05:30	32	3,8	13	33	150
0:05:31	32	3,8	13	33	150
0:05:32	32	3,8	13	33	150
0:05:33	32	3,8	13	33	150
0:05:34	32	3,8	13	33	150
0:05:35	32	3,8	13	33	150
0:05:36	33	3,9	13	33	150
0:05:37	32	3,9	13	34	150
0:05:38	33	4,0	13	33	150
0:05:39	33	4,0	13	34	150
0:05:40	33	4,0	13	34	150
0:05:41	33	4,0	13	34	150
0:05:42	33	4,0	13	34	150
0:05:43	33	4,0	13	34	150
0:05:44	33	4,0	13	34	150
0:05:45	33	4,0	13	34	150
0:05:46	33	4,0	13	34	150
0:05:47	33	4,1	13	34	150
0:05:48	33	4,1	13	34	150
0:05:49	33	4,1	13	34	150
0:05:50	33	4,1	13	34	150
0:05:51	33	4,1	13	34	150
0:05:52	33	4,1	13	34	150
0:05:53	33	4,1	13	34	150
0:05:54	33	4,1	13	34	150
0:05:55	33	4,1	13	34	150
0:05:56	33	4,1	13	34	150
0:05:57	33	4,1	13	34	150
0:05:58	33	4,1	13	34	150
0:05:59	33	4,2	13	34	150
0:06:00	33	4,2	13	34	150
0:06:01	33	4,2	13	34	150
0:06:02	33	4,2	13	34	150
0:06:03	33	4,2	13	34	150
0:06:04	33	4,2	13	34	150
0:06:05	33	4,2	13	34	150
0:06:06	33	4,2	13	34	150
0:06:07	33	4,2	14	34	150
0:06:08	33	4,2	13	34	150
0:06:09	33	4,2	14	34	150
0:06:10	33	4,3	13	34	150
0:06:11	33	4,3	13	34	150
0:06:12	33	4,3	14	34	150
0:06:13	33	4,3	13	34	150
0:06:14	33	4,3	13	34	150
0:06:15	33	4,3	13	34	150
0:06:16	33	4,3	13	34	150
0:06:17	33	4,3	14	34	150
0:06:18	33	4,3	13	34	150
0:06:19	33	4,3	14	34	150
0:06:20	33	4,3	13	34	150
0:06:21	33	4,3	14	34	150
0:06:22	33	4,4	13	34	150
0:06:23	33	4,4	14	34	150
0:06:24	33	4,4	13	34	150
0:06:25	33	4,4	13	34	150
0:06:26	33	4,4	13	34	150
0:06:27	33	4,4	13	34	150
0:06:28	33	4,4	14	34	150
0:06:29	33	4,4	13	35	150
0:06:30	33	4,4	13	34	150
0:06:31	33	4,4	13	35	150
0:06:32	33	4,4	13	34	150
0:06:33	33	4,4	14	34	150
0:06:34	33	4,5	13	35	150
0:06:35	33	4,5	14	35	150
0:06:36	33	4,5	13	35	150
0:06:37	33	4,5	13	34	150
0:06:38	33	4,5	13	35	150
0:06:39	33	4,5	13	35	150
0:06:40	33	4,5	13	35	150
0:06:41	33	4,5	13	35	150
0:06:42	33	4,5	13	35	150
0:06:43	33	4,5	13	35	150
0:06:44	33	4,6	14	35	150
0:06:45	33	4,6	13	35	150
0:06:46	33	4,6	13	35	150
0:06:47	33	4,6	13	35	150
0:06:48	33	4,6	13	35	150
0:06:49	33	4,6	13	35	150
0:06:50	33	4,6	13	35	150
0:06:51	33	4,7	14	35	150
0:06:52	33	4,8	13	35	150
0:06:53	33	4,8	13	35	150
0:06:54	33	4,9	13	35	150
0:06:55	33	4,9	13	35	150
0:06:56	33	4,9	13	35	150
0:06:57	33	4,9	13	35	150
0:06:58	33	4,9	13	35	150
0:06:59	33	4,9	13	35	150
0:07:00	33	4,9	13	35	150
0:07:01	33	4,9	13	35	150
0:07:02	33	4,9	13	35	150
0:07:03	33	4,9	13	35	150
0:07:04	33	5,0	14	35	150
0:07:05	33	5,0	14	35	150
0:07:06	33	5,0	13	35	150
0:07:07	33	5,0	13	35	150
0:07:08	33	5,0	13	35	150
0:07:09	33	5,0	13	35	150
0:07:10	33	5,0	13	35	150
0:07:11	33	5,0	13	35	150
0:07:12	33	5,0	14	35	150
0:07:13	33	5,0	13	35	150
0:07:14	33	5,0	14	35	150
0:07:15	33	5,0	13	35	150
0:07:16	33	5,0	14	35	150
0:07:17	33	5,1	14	35	150
0:07:18	33	5,1	14	35	150
0:07:19	33	5,1	14	35	150
0:07:20	33	5,1	14	35	150
0:07:21	33	5,1	14	35	150
0:07:22	33	5,1	14	35	150
0:07:23	33	5,1	14	35	150
0:07:24	33	5,1	14	35	150
0:07:25	33	5,1	14	35	150
0:07:26	33	5,1	14	35	150
0:07:27	33	5,1	14	35	150
0:07:28	33	5,1	14	35	150
0:07:29	33	5,1	14	35	150
0:07:30	33	5,2	14	35	150
0:07:31	33	5,2	14	35	150
0:07:32	33	5,2	14	35	150
0:07:33	33	5,2	14	36	150
0:07:34	33	5,2	14	35	150
0:07:35	33	5,2	14	35	150
0:07:36	33	5,2	14	35	150
0:07:37	33	5,2	14	35	150
0:07:38	33	5,2	14	36	150
0:07:39	33	5,2	14	36	150
0:07:40	34	5,2	14	36	150
0:07:41	34	5,2	14	35	150
0:07:42	34	5,2	14	36	150
0:07:43	34	5,3	14	35	150
0:07:44	34	5,3	14	36	150
0:07:45	34	5,3	14	36	150
0:07:46	34	5,3	14	36	150
0:07:47	34	5,3	14	36	150
0:07:48	34	5,3	14	36	150
0:07:49	34	5,3	14	36	150
0:07:50	34	5,3	14	36	150
0:07:51	34	5,3	14	36	150
0:07:52	34	5,3	14	36	150
0:07:53	34	5,3	14	36	150
0:07:54	34	5,3	14	36	150
0:07:55	34	5,3	14	36	150
0:07:56	34	5,4	14	36	150
0:07:57	34	5,4	14	36	150
0:07:58	34	5,4	14	36	150
0:07:59	34	5,4	14	36	150
0:08:00	34	5,4	14	36	150
0:08:01	34	5,4	14	36	150
0:08:02	34	5,4	14	36	150
0:08:03	34	5,4	14	36	150
0:08:04	34	5,4	14	36	150
0:08:05	34	5,4	14	36	150
0:08:06	34	5,4	14	36	150
0:08:07	34	5,4	14	36	150
0:08:08	34	5,4	14	36	150
0:08:09	34	5,4	14	36	150
0:08:10	34	5,4	14	36	150
0:08:11	34	5,5	14	36	150
0:08:12	34	5,5	14	36	150
0:08:13	34	5,5	14	36	150
0:08:14	34	5,5	14	36	150
0:08:15	34	5,5	14	36	150
0:08:16	34	5,5	14	36	150
0:08:17	34	5,5	14	36	150
0:08:18	34	5,5	14	36	150
0:08:19	34	5,6	14	36	150
0:08:20	34	5,6	14	36	150
0:08:21	34	5,7	14	36	150
0:08:22	34	5,7	14	36	150
0:08:23	34	5,7	14	36	150
0:08:24	34	5,7	14	36	150
0:08:25	34	5,7	14	36	150
0:08:26	34	5,7	14	36	150
0:08:27	34	5,7	14	36	150
0:08:28	34	5,7	14	36	150
0:08:29	34	5,7	14	36	150
0:08:30	34	5,7	14	36	150
0:08:31	34	5,7	14	36	150
0:08:32	34	5,7	14	36	150
0:08:33	34	5,7	14	36	150
0:08:34	34	5,7	14	36	150
0:08:35	34	5,7	14	36	150
0:08:36	34	5,7	14	36	150
0:08:37	34	5,7	14	36	150
0:08:38	34	5,8	14	36	150
0:08:39	34	5,8	14	36	150
0:08:40	34	5,8	14	36	150
0:08:41	34	5,8	14	36	150
0:08:42	34	5,8	14	36	150
0:08:43	34	5,8	14	36	150
0:08:44	34	5,8	14	36	150
0:08:45	34	5,8	14	36	150
0:08:46	34	5,8	14	36	150
0:08:47	34	5,8	14	36	150
0:08:48	34	5,8	14	36	150
0:08:49	34	5,8	14	36	150
0:08:50	34	5,8	14	36	150
0:08:51	34	6,0	14	36	150
0:08:52	34	6,1	14	36	150
0:08:53	34	6,2	14	36	150
0:08:54	34	6,2	14	36	150
0:08:55	34	6,2	14	36	150
0:08:56	34	6,2	14	36	150
0:08:57	34	6,2	14	36	150
0:08:58	34	6,2	14	36	150
0:08:59	34	6,2	14	36	150
0:09:00	34	6,2	14	36	150
0:09:01	34	6,2	14	36	150
0:09:02	34	6,2	14	36	150
0:09:03	34	6,3	14	36	150
0:09:04	34	6,3	14	36	150
0:09:05	34	6,3	14	37	150
0:09:06	34	6,3	14	36	150
0:09:07	34	6,3	14	36	150
0:09:08	34	6,3	14	36	150
0:09:09	34	6,3	14	36	150
0:09:10	34	6,3	14	37	150
0:09:11	34	6,3	14	36	150
0:09:12	34	6,3	14	37	150
0:09:13	34	6,3	14	37	150
0:09:14	34	6,3	14	37	150
0:09:15	35	6,3	14	36	150
0:09:16	35	6,3	14	37	150
0:09:17	35	6,3	14	36	150
0:09:18	35	6,3	14	36	150
0:09:19	35	6,3	14	36	150
0:09:20	35	6,3	14	37	150
0:09:21	35	6,4	14	37	150
0:09:22	35	6,4	14	37	150
0:09:23	35	6,4	14	37	150
0:09:24	35	6,4	14	37	150
0:09:25	35	6,4	14	37	150
0:09:26	35	6,4	14	37	150
0:09:27	35	6,4	14	37	150
0:09:28	35	6,4	14	37	150
0:09:29	35	6,4	14	37	150
0:09:30	35	6,4	14	37	150
0:09:31	35	6,4	14	37	150
0:09:32	35	6,4	14	37	150
0:09:33	35	6,4	14	37	150
0:09:34	35	6,4	14	37	150
0:09:35	35	6,4	14	37	150
0:09:36	35	6,4	14	37	150
0:09:37	35	6,4	14	37	150
0:09:38	35	6,5	14	37	150
0:09:39	35	6,5	14	37	150
0:09:40	35	6,5	14	37	150
0:09:41	35	6,5	14	37	150
0:09:42	35	6,5	14	37	150
0:09:43	35	6,5	14	37	150
0:09:44	35	6,5	14	37	150
0:09:45	35	6,5	14	37	150
0:09:46	35	6,5	14	37	150
0:09:47	35	6,5	14	37	150
0:09:48	35	6,5	14	37	150
0:09:49	35	6,5	14	37	150
0:09:50	35	6,5	14	37	150
0:09:51	35	6,5	14	37	150
0:09:52	35	6,6	14	37	150
0:09:53	35	6,6	14	37	150
0:09:54	35	6,6	14	37	150
0:09:55	35	6,6	14	37	150
0:09:56	35	6,6	14	37	150
0:09:57	35	6,6	14	37	150
0:09:58	35	6,6	14	37	150
0:09:59	35	6,6	14	37	150
0:10:00	35	6,6	14	37	150
0:10:01	35	6,6	14	37	150
0:10:02	35	6,6	14	37	150
0:10:03	35	6,6	14	37	150
0:10:04	35	6,6	14	37	150
0:10:05	35	6,7	14	37	150
0:10:06	35	6,7	14	37	150
0:10:07	35	6,7	14	37	150
0:10:08	35	6,7	14	37	150
0:10:09	35	6,7	14	37	150
0:10:10	35	6,7	14	37	150
0:10:11	35	6,7	14	37	150
0:10:12	35	6,7	14	37	150
0:10:13	35	6,7	14	37	150
0:10:14	35	6,8	14	37	150
0:10:15	35	6,8	14	37	150
0:10:16	35	6,8	14	37	150
0:10:17	35	6,8	14	37	150
0:10:18	35	6,8	14	37	150
0:10:19	35	6,8	14	37	150
0:10:20	35	6,8	14	37	150
0:10:21	35	6,8	14	37	150
0:10:22	35	6,9	14	37	150
0:10:23	35	7,1	14	37	150
0:10:24	35	7,2	14	37	150
0:10:25	35	7,3	14	37	150
0:10:26	35	7,3	14	37	150
0:10:27	35	7,3	14	37	150
0:10:28	35	7,3	14	37	150
0:10:29	35	7,3	14	37	150
0:10:30	35	7,3	14	37	150
0:10:31	35	7,3	14	37	150
0:10:32	35	7,3	14	37	150
0:10:33	35	7,3	14	37	150
0:10:34	35	7,3	14	37	150
0:10:35	35	7,4	14	37	150
0:10:36	35	7,4	14	37	150
0:10:37	35	7,4	14	37	150
0:10:38	35	7,4	14	37	150
0:10:39	35	7,4	14	37	150
0:10:40	35	7,4	14	38	150
0:10:41	35	7,4	14	37	150
0:10:42	35	7,4	14	38	150
0:10:43	35	7,4	14	38	150
0:10:44	35	7,4	14	38	150
0:10:45	35	7,4	14	37	150
0:10:46	35	7,4	14	38	150
0:10:47	35	7,4	14	38	150
0:10:48	35	7,4	14	37	150
0:10:49	36	7,4	14	38	150
0:10:50	36	7,4	14	38	150
0:10:51	36	7,4	14	38	150
0:10:52	36	7,5	14	38	150
0:10:53	36	7,5	14	38	150
0:10:54	36	7,5	14	38	150
0:10:55	36	7,5	14	38	150
0:10:56	36	7,5	14	38	150
0:10:57	36	7,5	14	38	150
0:10:58	36	7,5	14	38	150
0:10:59	36	7,5	14	38	150
0:11:00	36	7,5	14	38	150
0:11:01	36	7,5	14	38	150
0:11:02	36	7,5	14	38	150
0:11:03	36	7,5	14	38	150
0:11:04	36	7,5	14	38	150
0:11:05	36	7,5	14	38	150
0:11:06	36	7,6	14	38	150
0:11:07	36	7,6	14	38	150
0:11:08	36	7,6	14	38	150
0:11:09	36	7,6	14	38	150
0:11:10	36	7,6	14	38	150
0:11:11	36	7,6	15	38	150
0:11:12	36	7,6	14	38	150
0:11:13	36	7,6	14	38	150
0:11:14	36	7,6	15	38	150
0:11:15	36	7,6	14	38	150
0:11:16	36	7,6	15	38	150
0:11:17	36	7,6	14	38	150
0:11:18	36	7,6	14	38	150
0:11:19	36	7,6	14	38	150
0:11:20	36	7,7	14	38	150
0:11:21	36	7,7	14	38	150
0:11:22	36	7,7	14	38	150
0:11:23	36	7,7	15	38	150
0:11:24	36	7,7	14	38	150
0:11:25	36	7,7	15	38	150
0:11:26	36	7,7	14	38	150
0:11:27	36	7,7	15	38	150
0:11:28	36	7,7	14	38	150
0:11:29	36	7,7	15	38	150
0:11:30	36	7,7	14	38	150
0:11:31	36	7,7	15	38	150
0:11:32	36	7,7	14	38	150
0:11:33	36	7,8	15	38	150
0:11:34	36	7,8	15	38	150
0:11:35	36	7,8	15	38	150
0:11:36	36	7,8	15	38	150
0:11:37	36	7,8	15	38	150
0:11:38	36	7,8	15	38	150
0:11:39	36	7,8	15	38	150
0:11:40	36	7,8	15	38	150
0:11:41	36	7,8	15	38	150
0:11:42	36	7,8	15	38	150
0:11:43	36	7,8	15	38	150
0:11:44	36	7,8	15	38	150
0:11:45	36	7,8	15	38	150
0:11:46	36	7,8	15	38	150
0:11:47	36	7,9	14	38	150
0:11:48	36	7,9	15	38	150
0:11:49	36	7,9	15	38	150
0:11:50	36	7,9	15	38	150
0:11:51	36	7,9	15	38	150
0:11:52	36	7,9	15	38	150
0:11:53	36	7,9	15	38	150
0:11:54	36	7,9	15	38	150
0:11:55	36	7,9	15	38	150
0:11:56	36	7,9	15	38	150
0:11:57	36	7,9	15	38	150
0:11:58	36	7,9	15	38	150
0:11:59	36	8,0	15	38	150
0:12:00	36	8,0	15	38	150
0:12:01	36	8,0	15	38	150
0:12:02	36	8,0	15	38	150
0:12:03	36	8,0	15	39	150
0:12:04	36	8,0	15	38	150
0:12:05	36	8,0	15	39	150
0:12:06	36	8,0	15	38	150
0:12:07	36	8,0	15	38	150
0:12:08	36	8,0	15	39	150
0:12:09	36	8,0	15	39	150
0:12:10	36	8,0	15	39	150
0:12:11	36	8,0	15	39	150
0:12:12	36	8,1	15	39	150
0:12:13	36	8,1	15	38	150
0:12:14	36	8,1	15	39	150
0:12:15	36	8,1	15	38	150
0:12:16	36	8,1	15	39	150
0:12:17	36	8,1	15	39	150
0:12:18	36	8,1	15	39	150
0:12:19	36	8,1	15	39	150
0:12:20	36	8,1	15	39	150
0:12:21	36	8,1	15	39	150
0:12:22	36	8,1	15	39	150
0:12:23	36	8,2	15	39	150
0:12:24	37	8,2	15	39	150
0:12:25	37	8,2	15	39	150
0:12:26	37	8,2	15	39	150
0:12:27	37	8,2	15	39	150
0:12:28	37	8,2	15	39	150
0:12:29	37	8,2	15	39	150
0:12:30	37	8,2	15	39	150
0:12:31	37	8,2	15	39	150
0:12:32	37	8,2	15	39	150
0:12:33	37	8,2	15	39	150
0:12:34	37	8,2	15	39	150
0:12:35	37	8,2	15	39	150
0:12:36	37	8,3	15	39	150
0:12:37	37	8,3	15	39	150
0:12:38	37	8,3	15	39	150
0:12:39	37	8,3	15	39	150
0:12:40	37	8,3	15	39	150
0:12:41	37	8,3	15	39	150
0:12:42	37	8,3	15	39	150
0:12:43	37	8,3	15	39	150
0:12:44	37	8,3	15	39	150
0:12:45	37	8,3	15	39	150
0:12:46	37	8,3	15	39	150
0:12:47	37	8,3	15	39	150
0:12:48	37	8,3	15	39	150
0:12:49	37	8,4	15	39	150
0:12:50	37	8,4	15	39	150
0:12:51	37	8,4	15	39	150
0:12:52	37	8,4	15	39	150
0:12:53	37	8,4	15	39	150
0:12:54	37	8,4	15	39	150
0:12:55	37	8,4	15	39	150
0:12:56	37	8,7	15	39	150
0:12:57	37	8,8	15	39	150
0:12:58	37	8,9	15	39	150
0:12:59	37	8,9	15	39	150
0:13:00	37	8,9	15	39	150
0:13:01	37	8,9	15	39	150
0:13:02	37	8,9	15	39	150
0:13:03	37	8,9	15	39	150
0:13:04	37	8,9	15	39	150
0:13:05	37	8,9	15	39	150
0:13:06	37	8,9	15	39	150
0:13:07	37	8,9	15	39	150
0:13:08	37	9,0	15	39	150
0:13:09	37	9,0	15	39	150
0:13:10	37	9,0	15	39	150
0:13:11	37	9,0	15	39	150
0:13:12	37	9,0	15	39	150
0:13:13	37	9,0	15	39	150
0:13:14	37	9,0	15	39	150
0:13:15	37	9,0	15	39	150
0:13:16	37	9,0	15	39	150
0:13:17	37	9,0	15	39	150
0:13:18	37	9,0	15	39	150
0:13:19	37	9,0	15	39	150
0:13:20	37	9,0	15	39	150
0:13:21	37	9,0	15	39	150
0:13:22	37	9,1	15	39	150
0:13:23	37	9,1	15	40	150
0:13:24	37	9,1	15	40	150
0:13:25	37	9,1	15	40	150
0:13:26	37	9,1	15	39	150
0:13:27	37	9,1	15	39	150
0:13:28	37	9,1	15	39	150
0:13:29	37	9,1	15	40	150
0:13:30	37	9,1	15	39	150
0:13:31	37	9,1	15	40	150
0:13:32	37	9,1	15	40	150
0:13:33	37	9,1	15	39	150
0:13:34	37	9,1	15	40	150
0:13:35	37	9,1	15	39	150
0:13:36	37	9,2	15	40	150
0:13:37	37	9,2	15	40	150
0:13:38	37	9,2	15	40	150
0:13:39	37	9,2	15	40	150
0:13:40	37	9,2	15	40	150
0:13:41	37	9,2	15	40	150
0:13:42	37	9,2	15	40	150
0:13:43	37	9,2	15	40	150
0:13:44	37	9,2	15	40	150
0:13:45	37	9,2	15	40	150
0:13:46	37	9,2	15	40	150
0:13:47	37	9,2	15	40	150
0:13:48	37	9,2	15	40	150
0:13:49	37	9,2	15	40	150
0:13:50	37	9,2	15	40	150
0:13:51	37	9,3	15	40	150
0:13:52	37	9,3	15	40	150
0:13:53	37	9,3	15	40	150
0:13:54	38	9,3	15	40	150
0:13:55	38	9,3	15	40	150
0:13:56	38	9,3	15	40	150
0:13:57	38	9,3	15	40	150
0:13:58	38	9,3	15	40	150
0:13:59	38	9,3	15	40	150
0:14:00	38	9,3	15	40	150
0:14:01	38	9,3	15	40	150
0:14:02	38	9,3	15	40	150
0:14:03	38	9,4	15	40	150
0:14:04	38	9,4	15	40	150
0:14:05	38	9,4	15	40	150
0:14:06	38	9,4	15	40	150
0:14:07	38	9,4	15	40	150
0:14:08	38	9,4	15	40	150
0:14:09	38	9,4	15	40	150
0:14:10	38	9,4	15	40	150
0:14:11	38	9,4	15	40	150
0:14:12	38	9,4	15	40	150
0:14:13	38	9,4	15	40	150
0:14:14	38	9,4	15	40	150
0:14:15	38	9,4	15	40	150
0:14:16	38	9,4	15	40	150
0:14:17	38	9,4	15	40	150
0:14:18	38	9,5	15	40	150
0:14:19	38	9,5	15	40	150
0:14:20	38	9,5	15	40	150
0:14:21	38	9,5	15	40	150
0:14:22	38	9,5	15	40	150
0:14:23	38	9,5	15	40	150
0:14:24	38	9,5	15	40	150
0:14:25	38	9,5	15	40	150
0:14:26	38	9,5	15	40	150
0:14:27	38	9,5	15	40	150
0:14:28	38	9,5	15	40	150
0:14:29	38	9,5	15	40	150
0:14:30	38	9,5	15	40	150
0:14:31	38	9,5	15	40	150
0:14:32	38	9,6	15	40	150
0:14:33	38	9,6	15	40	150
0:14:34	38	9,6	15	40	150
0:14:35	38	9,6	15	40	150
0:14:36	38	9,6	15	40	150
0:14:37	38	9,6	15	40	150
0:14:38	38	9,6	15	40	150
0:14:39	38	9,6	15	40	150
0:14:40	38	9,6	15	40	150
0:14:41	38	9,6	15	40	150
0:14:42	38	9,6	15	40	150
0:14:43	38	9,6	15	40	150
0:14:44	38	9,6	15	40	150
0:14:45	38	9,7	15	40	150
0:14:46	38	9,7	15	40	150
0:14:47	38	9,7	15	40	150
0:14:48	38	9,7	15	40	150
0:14:49	38	9,7	15	40	150
0:14:50	38	9,7	15	40	150
0:14:51	38	9,7	15	40	150
0:14:52	38	9,7	15	40	150
0:14:53	38	9,7	15	40	150
0:14:54	38	9,7	15	40	150
0:14:55	38	9,7	15	40	150
0:14:56	38	9,7	15	40	150
0:14:57	38	9,7	15	41	150
0:14:58	38	9,7	15	40	150
0:14:59	38	9,7	15	40	150
0:15:00	38	9,8	15	40	150
0:15:01	38	9,8	15	40	150
0:15:02	38	9,8	15	41	150
0:15:03	38	9,8	15	40	150
0:15:04	38	9,8	15	41	150
0:15:05	38	9,8	15	41	150
0:15:06	38	9,8	15	41	150
0:15:07	38	9,8	15	41	150
0:15:08	38	9,8	15	41	150
0:15:09	38	9,8	15	40	150
0:15:10	38	9,9	15	41	150
0:15:11	38	9,9	15	41	150
0:15:12	38	9,9	15	41	150
0:15:13	38	9,9	15	41	150
0:15:14	38	9,9	15	41	150
0:15:15	38	9,9	15	41	150
0:15:16	38	9,9	15	41	150
0:15:17	38	9,9	15	41	150
0:15:18	38	10,1	15	41	150
0:15:19	38	10,2	15	41	150
0:15:20	38	10,3	15	41	150
0:15:21	38	10,3	15	41	150
0:15:22	38	10,3	15	41	150
0:15:23	39	10,3	15	41	150
0:15:24	39	10,3	15	41	150
0:15:25	39	10,3	15	41	150
0:15:26	39	10,3	15	41	150
0:15:27	39	10,3	15	41	150
0:15:28	39	10,3	15	41	150
0:15:29	39	10,4	15	41	150
0:15:30	39	10,4	15	41	150
0:15:31	39	10,4	15	41	150
0:15:32	39	10,4	15	41	150
0:15:33	39	10,4	15	41	150
0:15:34	39	10,4	15	41	150
0:15:35	39	10,4	15	41	150
0:15:36	39	10,4	15	41	150
0:15:37	39	10,4	15	41	150
0:15:38	39	10,4	15	41	150
0:15:39	39	10,4	15	41	150
0:15:40	39	10,4	15	41	150
0:15:41	39	10,4	15	41	150
0:15:42	39	10,4	15	41	150
0:15:43	39	10,4	15	41	150
0:15:44	39	10,5	15	41	150
0:15:45	39	10,5	16	41	150
0:15:46	39	10,5	16	41	150
0:15:47	39	10,5	15	41	150
0:15:48	39	10,5	16	41	150
0:15:49	39	10,5	16	41	150
0:15:50	39	10,5	15	41	150
0:15:51	39	10,5	16	41	150
0:15:52	39	10,5	16	41	150
0:15:53	39	10,5	16	41	150
0:15:54	39	10,5	15	41	150
0:15:55	39	10,5	15	41	150
0:15:56	39	10,5	16	41	150
0:15:57	39	10,6	15	41	150
0:15:58	39	10,6	16	41	150
0:15:59	39	10,6	16	41	150
0:16:00	39	10,6	16	41	150
0:16:01	39	10,6	16	41	150
0:16:02	39	10,6	16	41	150
0:16:03	39	10,6	16	41	150
0:16:04	39	10,6	16	41	150
0:16:05	39	10,6	16	41	150
0:16:06	39	10,6	16	41	150
0:16:07	39	10,6	16	41	150
0:16:08	39	10,6	16	41	150
0:16:09	39	10,6	16	41	150
0:16:10	39	10,6	16	41	150
0:16:11	39	10,7	16	41	150
0:16:12	39	10,7	16	41	150
0:16:13	39	10,7	16	41	150
0:16:14	39	10,7	16	41	150
0:16:15	39	10,7	16	41	150
0:16:16	39	10,7	16	41	150
0:16:17	39	10,7	16	41	150
0:16:18	39	10,7	16	41	150
0:16:19	39	10,7	16	41	150
0:16:20	39	10,7	16	41	150
0:16:21	39	10,7	16	41	150
0:16:22	39	10,7	16	41	150
0:16:23	39	10,7	16	41	150
0:16:24	39	10,8	16	41	150
0:16:25	39	10,8	16	41	150
0:16:26	39	10,8	16	41	150
0:16:27	39	10,8	16	42	150
0:16:28	39	10,8	16	41	150
0:16:29	39	10,8	16	42	150
0:16:30	39	10,8	16	41	150
0:16:31	39	10,8	16	41	150
0:16:32	39	10,8	16	41	150
0:16:33	39	10,8	16	42	150
0:16:34	39	10,8	16	42	150
0:16:35	39	10,8	16	41	150
0:16:36	39	10,8	16	42	150
0:16:37	39	10,9	16	42	150
0:16:38	39	10,9	16	41	150
0:16:39	39	10,9	16	41	150
0:16:40	39	10,9	16	42	150
0:16:41	39	10,9	16	42	150
0:16:42	39	10,9	16	42	150
0:16:43	39	10,9	16	42	150
0:16:44	39	10,9	16	42	150
0:16:45	39	10,9	16	42	150
0:16:46	39	10,9	16	42	150
0:16:47	39	10,9	16	42	150
0:16:48	39	10,9	16	42	150
0:16:49	39	10,9	16	42	150
0:16:50	39	11,0	16	42	150
0:16:51	39	11,0	16	42	150
0:16:52	39	11,0	16	42	150
0:16:53	39	11,0	16	42	150
0:16:54	40	11,0	16	42	150
0:16:55	40	11,0	16	42	150
0:16:56	40	11,0	16	42	150
0:16:57	40	11,0	16	42	150
0:16:58	40	11,0	16	42	150
0:16:59	40	11,0	16	42	150
0:17:00	40	11,0	16	42	150
0:17:01	40	11,0	16	42	150
0:17:02	40	11,1	16	42	150
0:17:03	40	11,1	16	42	150
0:17:04	40	11,1	16	42	150
0:17:05	40	11,1	16	42	150
0:17:06	40	11,1	16	42	150
0:17:07	40	11,1	16	42	150
0:17:08	40	11,1	16	42	150
0:17:09	40	11,1	16	42	150
0:17:10	40	11,1	16	42	150
0:17:11	40	11,1	16	42	150
0:17:12	40	11,1	16	42	150
0:17:13	40	11,1	16	42	150
0:17:14	40	11,2	16	42	150
0:17:15	40	11,2	16	42	150
0:17:16	40	11,2	16	42	150
0:17:17	40	11,2	16	42	150
0:17:18	40	11,2	16	42	150
0:17:19	40	11,3	16	42	150
0:17:20	40	11,3	16	42	150
0:17:21	40	11,3	16	42	150
0:17:22	40	11,3	16	42	150
0:17:23	40	11,3	16	42	150
0:17:24	40	11,3	16	42	150
0:17:25	40	11,3	16	42	150
0:17:26	40	11,3	16	42	150
0:17:27	40	11,3	16	42	150
0:17:28	40	11,3	16	42	150
0:17:29	40	11,3	16	42	150
0:17:30	40	11,3	16	42	150
0:17:31	40	11,4	16	42	150
0:17:32	40	11,4	16	42	150
0:17:33	40	11,4	16	42	150
0:17:34	40	11,4	16	42	150
0:17:35	40	11,4	16	42	150
0:17:36	40	11,4	16	42	150
0:17:37	40	11,4	16	42	150
0:17:38	40	11,4	16	43	150
0:17:39	40	11,4	16	43	150
0:17:40	40	11,4	16	42	150
0:17:41	40	11,4	16	43	150
0:17:42	40	11,4	16	43	150
0:17:43	40	11,6	16	42	150
0:17:44	40	11,7	16	43	150
0:17:45	40	11,8	16	42	150
0:17:46	40	11,8	16	42	150
0:17:47	40	11,8	16	42	150
0:17:48	40	11,8	16	42	150
0:17:49	40	11,8	16	43	150
0:17:50	40	11,8	16	42	150
0:17:51	40	11,8	16	43	150
0:17:52	40	11,8	16	42	150
0:17:53	40	11,9	16	43	150
0:17:54	40	11,9	16	43	150
0:17:55	40	11,9	16	43	150
0:17:56	40	11,9	16	42	150
0:17:57	40	11,9	16	43	150
0:17:58	40	11,9	16	43	150
0:17:59	40	11,9	16	43	150
0:18:00	40	11,9	16	43	150
0:18:01	40	11,9	16	43	150
0:18:02	40	11,9	16	43	150
0:18:03	40	11,9	16	43	150
0:18:04	40	11,9	16	43	150
0:18:05	40	12,0	16	43	150
0:18:06	40	12,0	16	43	150
0:18:07	40	12,0	16	43	150
0:18:08	40	12,0	16	43	150
0:18:09	40	12,0	16	43	150
0:18:10	40	12,0	16	43	150
0:18:11	40	12,0	16	43	150
0:18:12	40	12,0	16	43	150
0:18:13	40	12,0	16	43	150
0:18:14	40	12,0	16	43	150
0:18:15	40	12,0	16	43	150
0:18:16	40	12,0	16	43	150
0:18:17	40	12,0	16	43	150
0:18:18	40	12,0	16	43	150
0:18:19	40	12,0	16	43	150
0:18:20	40	12,1	16	43	150
0:18:21	40	12,1	16	43	150
0:18:22	40	12,1	16	43	150
0:18:23	40	12,1	16	43	150
0:18:24	40	12,1	16	43	150
0:18:25	40	12,1	16	43	150
0:18:26	41	12,1	16	43	150
0:18:27	41	12,1	16	43	150
0:18:28	41	12,1	16	43	150
0:18:29	41	12,1	16	43	150
0:18:30	41	12,1	16	43	150
0:18:31	41	12,1	16	43	150
0:18:32	41	12,1	16	43	150
0:18:33	41	12,2	16	43	150
0:18:34	41	12,2	16	43	150
0:18:35	41	12,2	16	43	150
0:18:36	41	12,2	16	43	150
0:18:37	41	12,2	16	43	150
0:18:38	41	12,2	16	43	150
0:18:39	41	12,2	16	43	150
0:18:40	41	12,2	16	43	150
0:18:41	41	12,2	16	43	150
0:18:42	41	12,2	16	43	150
0:18:43	41	12,2	16	43	150
0:18:44	41	12,2	16	43	150
0:18:45	41	12,2	16	43	150
0:18:46	41	12,3	16	43	150
0:18:47	41	12,3	16	43	150
0:18:48	41	12,3	16	43	150
0:18:49	41	12,3	16	43	150
0:18:50	41	12,3	16	43	150
0:18:51	41	12,3	16	43	150
0:18:52	41	12,3	16	43	150
0:18:53	41	12,3	16	43	150
0:18:54	41	12,3	16	43	150
0:18:55	41	12,3	16	43	150
0:18:56	41	12,3	16	43	150
0:18:57	41	12,3	16	43	150
0:18:58	41	12,3	16	43	150
0:18:59	41	12,4	16	43	150
0:19:00	41	12,4	16	43	150
0:19:01	41	12,4	16	43	150
0:19:02	41	12,4	16	43	150
0:19:03	41	12,4	16	44	150
0:19:04	41	12,4	16	43	150
0:19:05	41	12,4	16	44	150
0:19:06	41	12,4	16	43	150
0:19:07	41	12,4	16	43	150
0:19:08	41	12,4	16	43	150
0:19:09	41	12,4	16	43	150
0:19:10	41	12,4	16	43	150
0:19:11	41	12,4	16	43	150
0:19:12	41	12,5	16	43	150
0:19:13	41	12,5	16	43	150
0:19:14	41	12,5	16	43	150
0:19:15	41	12,5	16	43	150
0:19:16	41	12,5	16	44	150
0:19:17	41	12,5	16	43	150
0:19:18	41	12,5	16	43	150
0:19:19	41	12,5	16	43	150
0:19:20	41	12,5	16	43	150
0:19:21	41	12,5	16	44	150
0:19:22	41	12,6	16	43	150
0:19:23	41	12,6	16	44	150
0:19:24	41	12,6	16	44	150
0:19:25	41	12,6	16	44	150
0:19:26	41	12,6	16	44	150
0:19:27	41	12,6	16	44	150
0:19:28	41	12,6	16	44	150
0:19:29	41	12,6	16	44	150
0:19:30	41	12,6	16	44	150
0:19:31	41	12,6	16	44	150
0:19:32	41	12,6	16	44	150
0:19:33	41	12,6	16	44	150
0:19:34	41	12,6	16	44	150
0:19:35	41	12,7	16	44	150
0:19:36	41	12,7	16	44	150
0:19:37	41	12,7	16	44	150
0:19:38	41	12,7	16	44	150
0:19:39	41	12,7	16	44	150
0:19:40	41	12,7	16	44	150
0:19:41	41	12,7	16	44	150
0:19:42	41	12,7	16	44	150
0:19:43	41	12,7	16	44	150
0:19:44	41	12,7	16	44	150
0:19:45	41	12,7	16	44	150
0:19:46	41	12,7	16	44	150
0:19:47	41	12,8	16	44	150
0:19:48	41	12,8	16	44	150
0:19:49	41	12,8	16	44	150
0:19:50	41	12,8	16	44	150
0:19:51	41	12,8	16	44	150
0:19:52	41	12,8	16	44	150
0:19:53	41	12,8	16	44	150
0:19:54	41	12,8	16	44	150
0:19:55	41	12,8	16	44	150
0:19:56	41	12,8	16	44	150
0:19:57	41	12,9	16	44	150
0:19:58	41	12,9	16	44	150
0:19:59	42	13,0	16	44	150
0:20:00	42	13,1	16	44	150
0:20:01	42	13,1	16	44	150
0:20:02	42	13,1	16	44	150
0:20:03	42	13,1	16	44	150
0:20:04	42	13,1	16	44	150
0:20:05	42	13,2	16	44	150
0:20:06	42	13,2	16	44	150
0:20:07	42	13,2	16	44	150
0:20:08	42	13,2	16	44	150
0:20:09	42	13,2	16	44	150
0:20:10	42	13,2	16	44	150
0:20:11	42	13,2	16	44	150
0:20:12	42	13,2	16	44	150
0:20:13	42	13,2	16	44	150
0:20:14	42	13,2	16	44	150
0:20:15	42	13,2	16	44	150
0:20:16	42	13,2	16	44	150
0:20:17	42	13,2	16	44	150
0:20:18	42	13,2	16	44	150
0:20:19	42	13,2	16	44	150
0:20:20	42	13,3	16	44	150
0:20:21	42	13,3	16	44	150
0:20:22	42	13,3	16	44	150
0:20:23	42	13,3	16	44	150
0:20:24	42	13,3	16	44	150
0:20:25	42	13,3	16	44	150
0:20:26	42	13,3	16	44	150
0:20:27	42	13,3	16	44	150
0:20:28	42	13,3	16	44	150
0:20:29	42	13,3	16	44	150
0:20:30	42	13,3	16	44	150
0:20:31	42	13,3	16	44	150
0:20:32	42	13,3	16	44	150
0:20:33	42	13,3	16	44	150
0:20:34	42	13,4	16	44	150
0:20:35	42	13,4	16	44	150
0:20:36	42	13,4	16	44	150
0:20:37	42	13,4	16	44	150
0:20:38	42	13,4	16	44	150
0:20:39	42	13,4	16	44	150
0:20:40	42	13,4	16	44	150
0:20:41	42	13,4	16	44	150
0:20:42	42	13,4	16	44	150
0:20:43	42	13,4	16	45	150
0:20:44	42	13,4	16	45	150
0:20:45	42	13,4	16	45	150
0:20:46	42	13,4	16	45	150
0:20:47	42	13,4	16	44	150
0:20:48	42	13,5	16	44	150
0:20:49	42	13,5	16	44	150
0:20:50	42	13,5	16	44	150
0:20:51	42	13,5	16	45	150
0:20:52	42	13,5	16	45	150
0:20:53	42	13,5	16	45	150
0:20:54	42	13,5	16	45	150
0:20:55	42	13,5	16	45	150
0:20:56	42	13,5	16	45	150
0:20:57	42	13,5	16	45	150
0:20:58	42	13,5	16	45	150
0:20:59	42	13,5	16	45	150
0:21:00	42	13,5	16	45	150
0:21:01	42	13,5	16	45	150
0:21:02	42	13,6	16	44	150
0:21:03	42	13,6	16	45	150
0:21:04	42	13,6	16	45	150
0:21:05	42	13,6	16	45	150
0:21:06	42	13,6	16	45	150
0:21:07	42	13,6	16	45	150
0:21:08	42	13,6	16	45	150
0:21:09	42	13,7	16	45	150
0:21:10	42	13,7	16	45	150
0:21:11	42	13,7	16	45	150
0:21:12	42	13,7	16	45	150
0:21:13	42	13,7	16	45	150
0:21:14	42	13,7	16	45	150
0:21:15	42	13,7	16	45	150
0:21:16	42	13,8	16	45	150
0:21:17	42	13,8	16	45	150
0:21:18	42	13,8	16	45	150
0:21:19	42	13,8	16	45	150
0:21:20	42	13,8	16	45	150
0:21:21	42	13,8	16	45	150
0:21:22	42	13,8	16	45	150
0:21:23	42	13,8	16	45	150
0:21:24	42	13,8	16	45	150
0:21:25	42	13,8	16	45	150
0:21:26	43	13,8	16	45	150
0:21:27	43	13,8	16	45	150
0:21:28	43	13,8	16	45	150
0:21:29	43	13,8	16	45	150
0:21:30	43	13,9	16	45	150
0:21:31	43	13,9	16	45	150
0:21:32	43	13,9	16	45	150
0:21:33	43	13,9	16	45	150
0:21:34	43	13,9	16	45	150
0:21:35	43	13,9	16	45	150
0:21:36	43	13,9	16	45	150
0:21:37	43	14,0	16	45	150
0:21:38	43	14,0	16	45	150
0:21:39	43	14,1	16	45	150
0:21:40	43	14,1	16	45	150
0:21:41	43	14,1	16	45	150
0:21:42	43	14,1	16	45	150
0:21:43	43	14,1	16	45	150
0:21:44	43	14,1	16	45	150
0:21:45	43	14,1	16	45	150
0:21:46	43	14,1	16	45	150
0:21:47	43	14,1	16	45	150
0:21:48	43	14,1	16	45	150
0:21:49	43	14,1	16	45	150
0:21:50	43	14,1	16	45	150
0:21:51	43	14,2	16	45	150
0:21:52	43	14,2	16	45	150
0:21:53	43	14,2	16	45	150
0:21:54	43	14,2	16	45	150
0:21:55	43	14,2	16	45	150
0:21:56	43	14,2	16	45	150
0:21:57	43	14,2	16	45	150
0:21:58	43	14,2	16	45	150
0:21:59	43	14,2	16	45	150
0:22:00	43	14,2	16	45	150
0:22:01	43	14,2	16	45	150
0:22:02	43	14,2	16	45	150
0:22:03	43	14,2	16	45	150
0:22:04	43	14,2	16	45	150
0:22:05	43	14,2	16	45	150
0:22:06	43	14,3	16	45	150
0:22:07	43	14,3	16	45	150
0:22:08	43	14,3	16	45	150
0:22:09	43	14,3	16	45	150
0:22:10	43	14,3	16	45	150
0:22:11	43	14,3	16	45	150
0:22:12	43	14,3	16	45	150
0:22:13	43	14,3	16	45	150
0:22:14	43	14,3	16	45	150
0:22:15	43	14,3	16	45	150
0:22:16	43	14,3	16	45	150
0:22:17	43	14,3	16	45	150
0:22:18	43	14,3	17	45	150
0:22:19	43	14,3	16	45	150
0:22:20	43	14,4	17	45	150
0:22:21	43	14,5	16	45	150
0:22:22	43	14,5	16	45	150
0:22:23	43	14,5	16	45	150
0:22:24	43	14,5	16	45	150
0:22:25	43	14,5	16	45	150
0:22:26	43	14,5	16	45	150
0:22:27	43	14,5	16	45	150
0:22:28	43	14,5	16	45	150
0:22:29	43	14,5	16	45	150
0:22:30	43	14,6	16	45	150
0:22:31	43	14,6	16	45	150
0:22:32	43	14,6	17	46	150
0:22:33	43	14,6	16	46	150
0:22:34	43	14,6	17	45	150
0:22:35	43	14,6	16	45	150
0:22:36	43	14,6	16	45	150
0:22:37	43	14,6	16	45	150
0:22:38	43	14,6	17	45	150
0:22:39	43	14,6	16	45	150
0:22:40	43	14,6	17	45	150
0:22:41	43	14,6	17	46	150
0:22:42	43	14,7	16	46	150
0:22:43	43	14,7	17	46	150
0:22:44	43	14,7	16	46	150
0:22:45	43	14,7	17	46	150
0:22:46	43	14,7	16	46	150
0:22:47	43	14,7	17	46	150
0:22:48	43	14,7	17	46	150
0:22:49	43	14,7	17	46	150
0:22:50	43	14,7	17	46	150
0:22:51	43	14,7	17	46	150
0:22:52	43	14,7	17	46	150
0:22:53	43	14,7	17	46	150
0:22:54	43	14,7	17	46	150
0:22:55	43	14,8	17	46	150
0:22:56	43	14,8	17	46	150
0:22:57	43	14,8	17	46	150
0:22:58	43	14,8	17	46	150
0:22:59	44	14,8	17	46	150
0:23:00	44	14,8	17	46	150
0:23:01	44	14,8	17	46	150
0:23:02	44	14,8	17	46	150
0:23:03	44	14,8	17	46	150
0:23:04	44	14,9	17	46	150
0:23:05	44	15,0	17	46	150
0:23:06	44	15,1	17	46	150
0:23:07	44	15,1	17	46	150
0:23:08	44	15,1	17	46	150
0:23:09	44	15,1	17	46	150
0:23:10	44	15,2	17	46	150
0:23:11	44	15,2	17	46	150
0:23:12	44	15,2	16	46	150
0:23:13	44	15,2	16	46	150
0:23:14	44	15,2	17	46	150
0:23:15	44	15,2	17	46	150
0:23:16	44	15,2	17	46	150
0:23:17	44	15,2	17	46	150
0:23:18	44	15,2	17	46	150
0:23:19	44	15,2	17	46	150
0:23:20	44	15,2	17	46	150
0:23:21	44	15,3	17	46	150
0:23:22	44	15,3	17	46	150
0:23:23	44	15,3	17	46	150
0:23:24	44	15,3	17	46	150
0:23:25	44	15,3	17	46	150
0:23:26	44	15,3	17	46	150
0:23:27	44	15,3	17	46	150
0:23:28	44	15,3	17	46	150
0:23:29	44	15,3	17	46	150
0:23:30	44	15,3	17	46	150
0:23:31	44	15,3	17	46	150
0:23:32	44	15,3	17	46	150
0:23:33	44	15,4	17	46	150
0:23:34	44	15,4	17	46	150
0:23:35	44	15,4	17	46	150
0:23:36	44	15,4	17	46	150
0:23:37	44	15,4	17	46	150
0:23:38	44	15,4	17	46	150
0:23:39	44	15,4	17	46	150
0:23:40	44	15,4	17	46	150
0:23:41	44	15,4	17	46	150
0:23:42	44	15,4	17	46	150
0:23:43	44	15,4	17	46	150
0:23:44	44	15,4	17	46	150
0:23:45	44	15,4	17	46	150
0:23:46	44	15,5	17	46	150
0:23:47	44	15,5	17	47	150
0:23:48	44	15,5	17	46	150
0:23:49	44	15,5	17	46	150
0:23:50	44	15,5	17	46	150
0:23:51	44	15,5	17	46	150
0:23:52	44	15,5	17	46	150
0:23:53	44	15,5	17	46	150
0:23:54	44	15,5	17	46	150
0:23:55	44	15,5	17	46	150
0:23:56	44	15,5	17	46	150
0:23:57	44	15,5	17	47	150
0:23:58	44	15,6	17	47	150
0:23:59	44	15,6	17	46	150
0:24:00	44	15,6	17	46	150
0:24:01	44	15,6	17	47	150
0:24:02	44	15,6	17	46	150
0:24:03	44	15,6	17	46	150
0:24:04	44	15,6	17	46	150
0:24:05	44	15,6	17	47	150
0:24:06	44	15,6	17	47	150
0:24:07	44	15,6	17	47	150
0:24:08	44	15,6	17	47	150
0:24:09	44	15,7	17	47	150
0:24:10	44	15,7	17	47	150
0:24:11	44	15,7	17	47	150
0:24:12	44	15,7	17	47	150
0:24:13	44	15,7	17	47	150
0:24:14	44	15,7	17	47	150
0:24:15	44	15,7	17	47	150
0:24:16	44	15,7	17	47	150
0:24:17	44	15,7	17	47	150
0:24:18	44	15,7	17	47	150
0:24:19	44	15,7	17	47	150
0:24:20	44	15,8	17	47	150
0:24:21	44	15,8	17	47	150
0:24:22	44	15,8	17	47	150
0:24:23	44	15,8	17	47	150
0:24:24	44	15,8	17	47	150
0:24:25	44	15,8	17	47	150
0:24:26	44	15,8	17	47	150
0:24:27	44	15,8	17	47	150
0:24:28	44	15,8	17	47	150
0:24:29	44	15,8	17	47	150
0:24:30	44	15,8	17	47	150
0:24:31	45	15,8	17	47	150
0:24:32	45	15,9	17	47	150
0:24:33	45	15,9	17	47	150
0:24:34	45	15,9	17	47	150
0:24:35	45	15,9	17	47	150
0:24:36	45	15,9	17	47	150
0:24:37	45	15,9	17	47	150
0:24:38	45	15,9	17	47	150
0:24:39	45	15,9	17	47	150
0:24:40	45	15,9	17	47	150
0:24:41	45	15,9	17	47	150
0:24:42	45	15,9	17	47	150
0:24:43	45	15,9	17	47	150
0:24:44	45	16,0	17	47	150
0:24:45	45	16,0	17	47	150
0:24:46	45	16,0	17	47	150
0:24:47	45	16,0	17	47	150
0:24:48	45	16,0	17	47	150
0:24:49	45	16,0	17	47	150
0:24:50	45	16,0	17	47	150
0:24:51	45	16,0	17	47	150
0:24:52	45	16,0	17	47	150
0:24:53	45	16,0	17	47	150
0:24:54	45	16,0	17	47	150
0:24:55	45	16,0	17	47	150
0:24:56	45	16,1	17	47	150
0:24:57	45	16,1	17	47	150
0:24:58	45	16,1	17	47	150
0:24:59	45	16,1	17	47	150
0:25:00	45	16,1	17	47	150
0:25:01	45	16,1	17	47	150
0:25:02	45	16,1	17	47	150
0:25:03	45	16,1	17	47	150
0:25:04	45	16,1	17	47	150
0:25:05	45	16,1	17	47	150
0:25:06	45	16,1	17	47	150
0:25:07	45	16,2	17	47	150
0:25:08	45	16,2	17	47	150
0:25:09	45	16,2	17	47	150
0:25:10	45	16,2	17	47	150
0:25:11	45	16,2	17	47	150
0:25:12	45	16,2	17	47	150
0:25:13	45	16,2	17	47	150
0:25:14	45	16,2	17	47	150
0:25:15	45	16,2	17	47	150
0:25:16	45	16,2	17	47	150
0:25:17	45	16,2	17	47	150
0:25:18	45	16,2	17	48	150
0:25:19	45	16,2	17	47	150
0:25:20	45	16,3	17	47	150
0:25:21	45	16,3	17	47	150
0:25:22	45	16,3	17	47	150
0:25:23	45	16,3	17	47	150
0:25:24	45	16,3	17	48	150
0:25:25	45	16,3	17	48	150
0:25:26	45	16,3	17	48	150
0:25:27	45	16,3	17	47	150
0:25:28	45	16,4	17	48	150
0:25:29	45	16,4	17	48	150
