Repository: ProgWizer/parser

File: project-root/data/Data Acquisition/Data Acquisition/2021 year (353)/21-058.txt (part 1 of 5)
--Test Summary--
Full Path and File Name	
Instrument Name	SGSA/UCA
Instrument Type	Model 5265 SGSA/UCA
Instrument Serial Number	
Test Start Date	31.03.2021
Test Start Time	15:26:16
Test Stop Date	02.04.2021
Test Stop Time	16:00:22
Test Length	48:34:06
Final Sample Time Offset	48:34:00
Controller Schedule Name	
Sampling Period	30 seconds
Comments	
Information	WellID	
Information	Customer	
Information	EngName	
Information	CementClass	
Information	CementMfr	
Information	Additives	
Information	Density	1500
Information	BHCT	5
Information	BHST	
Information	FluidLoss	
Information	JobType	
Calculated Value	CS_50	3:01:00
Calculated Value	CS_500	3:18:30
Calculated Value	SGS_Initial	2:45:30
Calculated Value	SGS_Final	2:54:30
Calculated Value	CS_Time8h	6,97 MPa
Calculated Value	CS_Time12h	7,48 MPa
Calculated Value	CS_Time24h	9,76 MPa
Calculated Value	CS_Time48h	12,03 MPa
Calculated Value	Time_SGS_100lb/100ft2	2:46:30
Calculated Value	Time_SGS_500lb/100ft2	2:48:30
Calculated Curve	Compressive Strength	Compressive strength type A (less than 14 lb/gal)
Calculated Curve	Static Gel Strength	Static gel strength
Initial Temperature (°C)	19 °C
Final Temperature (°C)	5 °C
Initial Pressure (psi)	2829 psi
Final Pressure (psi)	2544 psi
Initial Transit Time (microsec/in)	ERROR
Final Transit Time (microsec/in)	9,65 microsec/in
Initial Gel Value	6450
Final Gel Value	7308
Initial Compressive Strength (MPa)	N/A
Final Compressive Strength (MPa)	12,07 MPa
Initial Static Gel Strength (lb/100ft2)	10,4 lb/100ft2
Final Static Gel Strength (lb/100ft2)	ERROR
--Data--
Time (HH:MM:SS)	Temperature (°C)	Pressure (psi)	Transit Time (microsec/in)	Gel Value	Compressive Strength (MPa)	Static Gel Strength (lb/100ft2)
0:00:00	19	2829		6450		10,4
0:00:30	18	2669	13,89	6405	0,00	10,7
0:01:00	17	3250	13,90	6356	0,00	10,9
0:01:30	16	2730	13,91	6318	0,00	11,1
0:02:00	15	2893	13,92	6284	0,00	11,3
0:02:30	15	3124	13,94	6231	0,00	11,6
0:03:00	14	2759	13,95	6213	0,00	11,8
0:03:30	14	3007		6208		12,0
0:04:00	13	2714	13,97	6163	0,00	12,3
0:04:30	13	3014	13,97	6164	0,00	12,5
0:05:00	12	2760	13,98	6119	0,00	12,7
0:05:30	12	3113	14,00	6091	0,00	12,9
0:06:00	12	2881	14,00	6091	0,00	13,2
0:06:30	11	2677	14,01	6057	0,00	13,4
0:07:00	11	2508	14,04	6035	0,00	13,6
0:07:30	11	2902	14,04	6040	0,00	13,8
0:08:00	11	2725	14,05	6021	0,00	14,1
0:08:30	10	2565	14,07	5992	0,00	14,3
0:09:00	10	3504	14,08	5974	0,00	14,5
0:09:30	10	3331	14,06	6145	0,00	14,7
0:10:00	10	3160	14,06	6084	0,00	15,0
0:10:30	9	3009	14,07	6047	0,00	15,2
0:11:00	9	3451	14,09	6010	0,00	15,4
0:11:30	9	3292	14,08	6037	0,00	15,7
0:12:00	9	3153	14,09	5988	0,00	15,9
0:12:30	9	3028	14,10	5957	0,00	16,1
0:13:00	9	2910	14,12	5932	0,00	16,3
0:13:30	9	3377	14,13	5920	0,00	16,6
0:14:00	8	3250	14,12	5937	0,00	16,8
0:14:30	8	3136	14,13	5909	0,00	17,0
0:15:00	8	3031	14,15	5887	0,00	17,2
0:15:30	8	2933	14,16	5859	0,00	17,5
0:16:00	8	2839	14,17	5840	0,00	17,7
0:16:30	8	3320	14,17	5882	0,00	17,9
0:17:00	8	3218	14,17	5854	0,00	18,1
0:17:30	7	3124	14,18	5828	0,00	18,4
0:18:00	7	3037	14,19	5814	0,00	18,6
0:18:30	7	2955	14,19	5799	0,00	18,8
0:19:00	7	2876	14,20	5782	0,00	19,1
0:19:30	7	2864	14,21	5764	0,00	19,3
0:20:00	7	3297	14,21	5791	0,00	19,5
0:20:30	7	3213	14,21	5788	0,00	19,7
0:21:00	7	3134	14,21	5762	0,00	20,0
0:21:30	7	3060	14,22	5757	0,00	20,2
0:22:00	7	2991	14,23	5733	0,00	20,4
0:22:30	7	2924	14,24	5712	0,00	20,6
0:23:00	7	2860	14,25	5699	0,00	20,9
0:23:30	6	2798	14,27	5681	0,00	21,1
0:24:00	6	3309	14,26	5710	0,00	21,3
0:24:30	6	3237	14,25	5727	0,00	21,5
0:25:00	6	3171	14,26	5697	0,00	21,8
0:25:30	6	3109	14,26	5681	0,00	22,0
0:26:00	6	3049	14,27	5660	0,00	22,2
0:26:30	6	2993	14,28	5651	0,00	22,5
0:27:00	6	2937	14,29	5632	0,00	22,7
0:27:30	6	2885	14,29	5620	0,00	22,9
0:28:00	6	2833	14,30	5608	0,00	23,1
0:28:30	6	2783	14,31	5595	0,00	23,4
0:29:00	6	2735	14,32	5583	0,00	23,6
0:29:30	6	2687	14,33	5569	0,00	23,8
0:30:00	6	2640	14,34	5554	0,00	24,0
0:30:30	6	3193	14,34	5541	0,00	24,3
0:31:00	6	3133	14,32	5595	0,00	24,5
0:31:30	6	3080	14,32	5576	0,00	24,7
0:32:00	6	3030	14,32	5563	0,00	24,9
0:32:30	6	2982	14,33	5554	0,00	25,2
0:33:00	6	2937	14,33	5541	0,00	25,4
0:33:30	6	2893	14,34	5524	0,00	25,6
0:34:00	6	2850	14,35	5513	0,00	25,9
0:34:30	5	2808	14,35	5501	0,00	26,1
0:35:00	5	3359	14,36	5493	0,00	26,3
0:35:30	5	3302	14,33	5558	0,00	26,5
0:36:00	5	3253	14,33	5555	0,00	26,8
0:36:30	5	3207	14,33	5527	0,00	27,0
0:37:00	5	3164	14,34	5506	0,00	27,2
0:37:30	5	3122	14,34	5494	0,00	27,4
0:38:00	5	3082	14,35	5479	0,00	27,7
0:38:30	5	3043	14,36	5470	0,00	27,9
0:39:00	5	3004	14,36	5462	0,00	28,1
0:39:30	5	2967	14,37	5454	0,00	28,3
0:40:00	5	2930	14,37	5446	0,00	28,6
0:40:30	5	2895	14,38	5441	0,00	28,8
0:41:00	5	2862	14,38	5426	0,00	29,0
0:41:30	5	2827	14,38	5416	0,00	29,2
0:42:00	5	2794	14,39	5401	0,00	29,5
0:42:30	5	2761	14,39	5394	0,00	29,7
0:43:00	5	2729	14,40	5388	0,00	29,9
0:43:30	5	2697	14,41	5378	0,00	30,2
0:44:00	5	2666	14,41	5372	0,00	30,4
0:44:30	5	2635	14,42	5366	0,00	30,6
0:45:00	5	2605	14,42	5354	0,00	30,8
0:45:30	5	2575	14,43	5347	0,00	31,1
0:46:00	5	3147	14,43	5330	0,00	31,3
0:46:30	5	3102	14,41	5431	0,00	31,5
0:47:00	5	3064	14,40	5423	0,00	31,7
0:47:30	5	3030	14,40	5398	0,00	32,0
0:48:00	5	2998	14,40	5380	0,00	32,2
0:48:30	5	2966	14,40	5363	0,00	32,4
0:49:00	5	2936	14,40	5344	0,00	32,6
0:49:30	5	2906	14,41	5327	0,00	32,9
0:50:00	5	2877	14,41	5309	0,00	33,1
0:50:30	5	2848	14,42	5294	0,00	33,3
0:51:00	5	2820	14,43	5280	0,00	33,6
0:51:30	5	2793	14,43	5262	0,00	33,8
0:52:00	5	3354	14,44	5252	0,00	34,0
0:52:30	5	3308	14,42	5355	0,00	34,2
0:53:00	5	3272	14,41	5328	0,00	34,5
0:53:30	5	3240	14,40	5302	0,00	34,7
0:54:00	5	3209	14,40	5273	0,00	34,9
0:54:30	5	3179	14,41	5257	0,00	35,1
0:55:00	5	3151	14,41	5235	0,00	35,4
0:55:30	5	3123	14,41	5215	0,00	35,6
0:56:00	5	3095	14,42	5198	0,00	35,8
0:56:30	5	3068	14,43	5175	0,00	36,0
0:57:00	5	3042	14,42	5158	0,00	36,3
0:57:30	5	3015	14,43	5135	0,00	36,5
0:58:00	5	2990	14,44	5123	0,00	36,7
0:58:30	5	2964	14,44	5097	0,00	37,0
0:59:00	5	2939	14,45	5085	0,00	37,2
0:59:30	5	2916	14,45	5066	0,00	37,4
1:00:00	5	2893	14,45	5053	0,00	37,6
1:00:30	5	2869	14,45	5032	0,00	37,9
1:01:00	5	2845	14,46	5021	0,00	38,1
1:01:30	5	2821	14,46	5001	0,00	38,3
1:02:00	5	2799	14,47	4991	0,00	38,5
1:02:30	5	2777	14,47	4987	0,00	38,8
1:03:00	5	2754	14,48	4958	0,00	39,0
1:03:30	5	2732	14,47	4946	0,00	39,2
1:04:00	5	2710	14,48	4937	0,00	39,4
1:04:30	5	2689	14,48	4920	0,00	39,7
1:05:00	5	2667	14,48	4909	0,00	39,9
1:05:30	5	2646	14,49	4898	0,00	40,1
1:06:00	5	2625	14,49	4879	0,00	40,4
1:06:30	5	2604	14,50	4869	0,00	40,6
1:07:00	5	2584	14,51	4847	0,00	40,8
1:07:30	5	2563	14,51	4842	0,00	41,0
1:08:00	5	2558	14,51	4828	0,00	41,3
1:08:30	5	3113	14,50	4980	0,00	41,5
1:09:00	5	3085	14,48	4945	0,00	41,7
1:09:30	5	3060	14,47	4907	0,00	41,9
1:10:00	5	3037	14,47	4887	0,00	42,2
1:10:30	5	3014	14,47	4864	0,00	42,4
1:11:00	5	2992	14,47	4840	0,00	42,6
1:11:30	5	2971	14,48	4825	0,00	42,8
1:12:00	5	2949	14,48	4803	0,00	43,1
1:12:30	5	2929	14,48	4787	0,00	43,3
1:13:00	5	2909	14,49	4763	0,00	43,5
1:13:30	5	2888	14,49	4753	0,00	43,8
1:14:00	5	2868	14,50	4738	0,00	44,0
1:14:30	5	2848	14,50	4734	0,00	44,2
1:15:00	5	2828	14,51	4723	0,00	44,4
1:15:30	5	2809	14,51	4707	0,00	44,7
1:16:00	5	2790	14,51	4683	0,00	44,9
1:16:30	5	2771	14,52	4672	0,00	45,1
1:17:00	5	3327	14,50	4804	0,00	45,3
1:17:30	5	3299	14,48	4759	0,00	45,6
1:18:00	5	3274	14,47	4741	0,00	45,8
1:18:30	5	3251	14,47	4716	0,00	46,0
1:19:00	5	3229	14,47	4701	0,00	46,2
1:19:30	5	3209	14,48	4689	0,00	46,5
1:20:00	5	3188	14,49	4666	0,00	46,7
1:20:30	5	3167	14,49	4660	0,00	46,9
1:21:00	5	3148	14,49	4639	0,00	47,1
1:21:30	5	3127	14,50	4621	0,00	47,4
1:22:00	5	3108	14,50	4613	0,00	47,6
1:22:30	5	3088	14,51	4602	0,00	47,8
1:23:00	5	3070	14,51	4592	0,00	48,1
1:23:30	5	3050	14,52	4598	0,00	48,3
1:24:00	5	3032	14,52	4583	0,00	48,5
1:24:30	5	3013	14,52	4579	0,00	48,7
1:25:00	5	2995	14,53	4567	0,00	49,0
1:25:30	5	2977	14,52	4558	0,00	49,2
1:26:00	5	2959	14,53	4552	0,00	49,4
1:26:30	5	2941	14,54	4545	0,00	49,6
1:27:00	5	2923	14,54	4539	0,00	49,9
1:27:30	5	2906	14,54	4537	0,00	50,1
1:28:00	5	2891	14,54	4538	0,00	50,3
1:28:30	5	2874	14,55	4528	0,00	50,5
1:29:00	5	2857	14,55	4513	0,00	50,8
1:29:30	5	2840	14,56	4519	0,00	51,0
1:30:00	5	2823	14,56	4512	0,00	51,2
1:30:30	5	2807	14,56	4506	0,00	51,5
1:31:00	5	2791	14,56	4501	0,00	51,7
1:31:30	5	2774	14,56	4501	0,00	51,9
1:32:00	5	2758	14,57	4493	0,00	52,1
1:32:30	5	2743	14,57	4499	0,00	52,4
1:33:00	5	2727	14,57	4491	0,00	52,6
1:33:30	5	2711	14,57	4486	0,00	52,8
1:34:00	5	2696	14,58	4495	0,00	53,0
1:34:30	5	2680	14,59	4488	0,00	53,3
1:35:00	5	2665	14,59	4490	0,00	53,5
1:35:30	5	2649	14,60	4483	0,00	53,7
1:36:00	5	2634	14,60	4491	0,00	53,9
1:36:30	5	2619	14,60	4486	0,00	54,2
1:37:00	5	2604	14,60	4477	0,00	54,4
1:37:30	5	2589	14,61	4473	0,00	54,6
1:38:00	5	2574	14,61	4481	0,00	54,9
1:38:30	5	2559	14,61	4489	0,00	55,1
1:39:00	5	2544	14,62	4483	0,00	55,3
1:39:30	5	2530	14,62	4487	0,00	55,5
1:40:00	5	2515	14,62	4478	0,00	55,8
1:40:30	5	2501	14,62	4478	0,00	56,0
1:41:00	5	2486	14,63	4477	0,00	56,2
1:41:30	5	2472	14,63	4485	0,00	56,4
1:42:00	5	2458	14,63	4481	0,00	56,7
1:42:30	5	2459	14,63	4490	0,00	56,9
1:43:00	5	3026	14,62	4537	0,00	57,1
1:43:30	5	3003	14,59	4564	0,00	57,3
1:44:00	5	2985	14,58	4558	0,00	57,6
1:44:30	5	2968	14,58	4565	0,00	57,8
1:45:00	5	2952	14,59	4561	0,00	58,0
1:45:30	5	2936	14,59	4569	0,00	58,3
1:46:00	5	2919	14,59	4557	0,00	58,5
1:46:30	5	2904	14,59	4561	0,00	58,7
1:47:00	5	2888	14,59	4559	0,00	58,9
1:47:30	5	2873	14,60	4571	0,00	59,2
1:48:00	5	2857	14,60	4568	0,00	59,4
1:48:30	5	2842	14,61	4569	0,00	59,6
1:49:00	5	2827	14,61	4570	0,00	59,8
1:49:30	5	2811	14,61	4576	0,00	60,1
1:50:00	5	2796	14,61	4575	0,00	60,3
1:50:30	5	2781	14,62	4593	0,00	60,5
1:51:00	5	2766	14,62	4593	0,00	60,7
1:51:30	5	2751	14,63	4599	0,00	61,0
1:52:00	5	2737	14,63	4598	0,00	61,2
1:52:30	5	2722	14,63	4616	0,00	61,4
1:53:00	5	2707	14,63	4629	0,00	61,7
1:53:30	5	2693	14,63	4621	0,00	61,9
1:54:00	5	2678	14,64	4642	0,00	62,1
1:54:30	5	2663	14,64	4647	0,00	62,3
1:55:00	5	2649	14,64	4656	0,00	62,6
1:55:30	5	2635	14,65	4670	0,00	62,8
1:56:00	5	2636	14,64	4669	0,00	63,0
1:56:30	5	3198	14,63	4673	0,00	63,2
1:57:00	5	3176	14,61	4702	0,00	63,5
1:57:30	5	3158	14,60	4723	0,00	63,7
1:58:00	5	3141	14,60	4730	0,00	63,9
1:58:30	5	3125	14,60	4736	0,00	64,1
1:59:00	5	3109	14,60	4749	0,00	64,4
1:59:30	5	3092	14,61	4752	0,00	64,6
2:00:00	5	3077	14,62	4766	0,00	64,8
2:00:30	5	3061	14,61	4780	0,00	65,1
2:01:00	5	3045	14,62	4785	0,00	65,3
2:01:30	5	3030	14,62	4805	0,00	65,5
2:02:00	5	3014	14,62	4817	0,00	65,7
2:02:30	5	2999	14,62	4836	0,00	66,0
2:03:00	5	2984	14,63	4854	0,00	66,2
2:03:30	5	2969	14,63	4861	0,00	66,4
2:04:00	5	2954	14,63	4890	0,00	66,6
2:04:30	5	2939	14,63	4901	0,00	66,9
2:05:00	5	2924	14,63	4918	0,00	67,1
2:05:30	5	2909	14,63	4932	0,00	67,3
2:06:00	5	2895	14,63	4964	0,00	67,5
2:06:30	5	2880	14,64	4974	0,00	67,8
2:07:00	5	2866	14,64	4999	0,00	68,0
2:07:30	5	2851	14,64	5019	0,00	68,2
2:08:00	5	2837	14,64	5036	0,00	68,4
2:08:30	5	2822	14,65	5058	0,00	68,7
2:09:00	5	2807	14,64	5060	0,00	68,9
2:09:30	5	2793	14,65	5091	0,00	69,1
2:10:00	5	2779	14,65	5113	0,00	69,4
2:10:30	5	2765	14,65	5131	0,00	69,6
2:11:00	5	2751	14,65	5158	0,00	69,8
2:11:30	5	2736	14,65	5176	0,00	70,0
2:12:00	5	2722	14,65	5203	0,00	70,3
2:12:30	5	2708	14,65	5224	0,00	70,5
2:13:00	5	2693	14,65	5246	0,00	70,7
2:13:30	5	2679	14,66	5265	0,00	70,9
2:14:00	5	2665	14,65	5289	0,00	71,2
2:14:30	5	2651	14,65	5313	0,00	71,4
2:15:00	5	2637	14,66	5332	0,00	71,6
2:15:30	5	2623	14,66	5358	0,00	71,8
2:16:00	5	2609	14,66	5382	0,00	72,1
2:16:30	5	2595	14,66	5413	0,00	72,3
2:17:00	5	2580	14,66	5429	0,00	72,5
2:17:30	5	2567	14,66	5456	0,00	72,8
2:18:00	5	2552	14,65	5484	0,00	73,0
2:18:30	5	2538	14,65	5507	0,00	73,2
2:19:00	5	2525	14,65	5536	0,00	73,4
2:19:30	5	2510	14,65	5562	0,00	73,7
2:20:00	5	2496	14,65	5586	0,00	73,9
2:20:30	5	2497	14,65	5611	0,00	74,1
2:21:00	5	3067	14,63	5456	0,00	74,3
2:21:30	5	3046	14,61	5450	0,00	74,6
2:22:00	5	3029	14,60	5503	0,00	74,8
2:22:30	5	3013	14,59	5549	0,00	75,0
2:23:00	5	2997	14,59	5592	0,00	75,2
2:23:30	5	2981	14,59	5623	0,00	75,5
2:24:00	5	2965	14,59	5662	0,00	75,7
2:24:30	5	2949	14,58	5694	0,00	75,9
2:25:00	5	2933	14,58	5730	0,00	76,2
2:25:30	5	2918	14,58	5771	0,00	76,4
2:26:00	5	2902	14,57	5802	0,00	76,6
2:26:30	5	2886	14,57	5830	0,00	76,8
2:27:00	5	2871	14,57	5859	0,00	77,1
2:27:30	5	2855	14,56	5889	0,00	77,3
2:28:00	5	2840	14,56	5921	0,00	77,5
2:28:30	5	2824	14,56	5952	0,00	77,7
2:29:00	5	2809	14,55	5981	0,00	78,0
2:29:30	5	2794	14,55	6011	0,00	78,2
2:30:00	5	2778	14,55	6040	0,00	78,4
2:30:30	5	2762	14,55	6070	0,00	78,6
2:31:00	5	2747	14,54	6080	0,00	78,9
2:31:30	5	2732	14,54	6110	0,00	79,1
2:32:00	5	2716	14,53	6134	0,00	79,3
2:32:30	5	2701	14,53	6159	0,00	79,6
2:33:00	5	2686	14,53	6187	0,00	79,8
2:33:30	5	2670	14,52	6209	0,00	80,0
2:34:00	5	2654	14,51	6239	0,00	80,2
2:34:30	5	2639	14,51	6267	0,00	80,5
2:35:00	5	2623	14,50	6285	0,00	80,7
2:35:30	5	2608	14,50	6313	0,00	80,9
2:36:00	5	2592	14,49	6335	0,00	81,1
2:36:30	5	2576	14,49	6359	0,00	81,4
2:37:00	5	3176	14,48	6384	0,00	81,6
2:37:30	5	3141	14,46	6225	0,00	81,8
2:38:00	5	3121	14,45	6279	0,00	82,0
2:38:30	5	3103	14,43	6327	0,00	82,3
2:39:00	5	3085	14,43	6372	0,00	82,5
2:39:30	5	3066	14,41	6407	0,00	82,7
2:40:00	5	3048	14,40	6444	0,00	83,0
2:40:30	5	3030	14,40	6475	0,00	83,2
2:41:00	5	3012	14,39	6506	0,00	83,4
2:41:30	5	2993	14,38	6534	0,00	83,6
2:42:00	5	2975	14,38	6562	0,00	83,9
2:42:30	5	2957	14,37	6590	0,00	84,1
2:43:00	5	2938	14,36	6613	0,00	84,3
2:43:30	5	2919	14,35	6638	0,00	84,5
2:44:00	5	2900	14,34	6662	0,00	84,8
2:44:30	5	2881	14,33	6684	0,00	85,0
2:45:00	5	2862	14,32	6706	0,00	85,2
2:45:30	5	2842	14,31	6732	0,00	85,4
2:46:00	5	2822	14,30	6749	0,00	159,6
2:46:30	5	2802	14,29	6773	0,00	264,0
2:47:00	5	2782	14,28	6791	0,00	343,2
2:47:30	5	2760	14,27	6811	0,00	431,6
2:48:00	5	2739	14,26	6834	0,00	535,1
2:48:30	5	2718	14,25	6855	0,00	633,0
2:49:00	5	2695	14,23	6871	0,00	705,1
2:49:30	5	2673	14,22	6895	0,00	820,2
2:50:00	5	2650	14,20	6913	0,00	906,7
2:50:30	5	2626	14,19	6930	0,00	993,3
2:51:00	5	3215	14,18	6945	0,00	1064,7
2:51:30	5	3176	14,15	6859	0,00	652,1
2:52:00	5	3145	14,12	6904	0,00	863,0
2:52:30	5	3116	14,10	6929	0,00	986,4
2:53:00	5	3086	14,07	6950	0,00	1088,2
2:53:30	5	3055	14,06	6953	0,00	1107,8
2:54:00	5	3024	14,03	6966	0,00	1168,8
2:54:30	5	2992	14,01	6974	0,00	1210,4
2:55:00	5	2958	13,98	6979	0,00	
2:55:30	5	2924	13,94	6980	0,00	
2:56:00	5	2888	13,91	6975	0,00	
2:56:30	5	2852	13,88	6970	0,01	
2:57:00	5	2815	13,83	6961	0,05	
2:57:30	5	2776	13,80	6952	0,09	
2:58:00	5	2735	13,75	6935	0,13	
2:58:30	5	2693	13,71	6917	0,18	
2:59:00	5	2648	13,65	6903	0,23	
2:59:30	5	2601	13,60	6880	0,28	
3:00:00	5	3183	13,55	6869	0,34	
3:00:30	5	3111	13,49	6799	0,40	
3:01:00	5	3052	13,42	6823	0,48	
3:01:30	5	2993	13,34	6827	0,56	
3:02:00	5	2931	13,27	6836	0,65	
3:02:30	5	2869	13,20	6850	0,73	
3:03:00	5	2806	13,13	6875	0,82	
3:03:30	5	2740	13,06	6904	0,91	
3:04:00	5	2674	12,99	6945	1,01	
3:04:30	5	2607	12,92	6994	1,10	
3:05:00	5	3171	12,85	7046	1,20	
3:05:30	5	3093	12,77	7103	1,31	
3:06:00	5	3024	12,70	7176	1,42	
3:06:30	5	2958	12,63	7241	1,53	
3:07:00	5	2893	12,56	7296	1,64	
3:07:30	5	2831	12,50	7344	1,74	
3:08:00	5	2771	12,44	7380	1,84	
3:08:30	5	2712	12,38	7415	1,95	
3:09:00	5	2655	12,32	7438	2,04	
3:09:30	5	2599	12,27	7459	2,14	
3:10:00	5	2545	12,22	7481	2,23	
3:10:30	5	3123	12,17	7485	2,33	
3:11:00	5	3066	12,11	7509	2,44	
3:11:30	5	3012	12,07	7520	2,54	
3:12:00	5	2961	12,02	7534	2,63	
3:12:30	5	2911	11,98	7541	2,72	
3:13:00	5	2863	11,94	7548	2,80	
3:13:30	5	2817	11,90	7550	2,88	
3:14:00	5	2771	11,86	7555	2,96	
3:14:30	5	2727	11,83	7557	3,04	
3:15:00	5	2684	11,79	7559	3,12	
3:15:30	5	2642	11,78	7560	3,16	
3:16:00	5	2601	11,75	7558	3,23	
3:16:30	5	2561	11,72	7562	3,30	
3:17:00	5	3184	11,69	7560	3,37	
3:17:30	5	3127	11,66	7547	3,44	
3:18:00	5	3086	11,63	7556	3,51	
3:18:30	5	3047	11,60	7560	3,59	
3:19:00	5	3009	11,57	7557	3,66	
3:19:30	5	2972	11,55	7558	3,72	
3:20:00	5	2937	11,53	7558	3,78	
3:20:30	5	2902	11,50	7554	3,84	
3:21:00	5	2869	11,48	7556	3,90	
3:21:30	5	2837	11,46	7554	3,95	
3:22:00	5	2806	11,44	7551	4,01	
3:22:30	5	2775	11,42	7546	4,06	
3:23:00	5	2745	11,41	7548	4,10	
3:23:30	5	2715	11,39	7544	4,16	
3:24:00	5	2686	11,37	7540	4,21	
3:24:30	5	2659	11,35	7540	4,26	
3:25:00	5	2631	11,34	7539	4,30	
3:25:30	5	2604	11,32	7535	4,34	
3:26:00	5	2578	11,31	7536	4,38	
3:26:30	5	2553	11,29	7533	4,42	
3:27:00	5	2528	11,28	7529	4,47	
3:27:30	5	2504	11,26	7529	4,51	
3:28:00	5	3148	11,25	7526	4,55	
3:28:30	5	3109	11,24	7516	4,59	
3:29:00	5	3082	11,22	7519	4,63	
3:29:30	5	3057	11,21	7520	4,68	
3:30:00	5	3033	11,20	7517	4,72	
3:30:30	5	3009	11,18	7520	4,76	
3:31:00	5	2986	11,17	7516	4,80	
3:31:30	5	2963	11,16	7513	4,84	
3:32:00	5	2941	11,15	7511	4,87	
3:32:30	5	2920	11,14	7514	4,90	
3:33:00	5	2899	11,13	7509	4,92	
3:33:30	5	2879	11,12	7507	4,95	
3:34:00	5	2859	11,11	7506	4,98	
3:34:30	5	2840	11,10	7507	5,01	
3:35:00	5	2820	11,09	7503	5,04	
3:35:30	5	2802	11,08	7503	5,07	
3:36:00	5	2783	11,07	7498	5,11	
3:36:30	5	2765	11,07	7499	5,14	
3:37:00	5	2748	11,06	7496	5,17	
3:37:30	5	2731	11,05	7499	5,18	
3:38:00	5	2714	11,05	7497	5,20	
3:38:30	5	2697	11,04	7494	5,22	
3:39:00	5	2681	11,04	7494	5,23	
3:39:30	5	2665	11,03	7492	5,26	
3:40:00	5	2649	11,02	7491	5,28	
3:40:30	5	2633	11,02	7489	5,30	
3:41:00	5	2618	11,01	7486	5,32	
3:41:30	5	2603	11,00	7486	5,34	
3:42:00	5	2588	11,00	7487	5,36	
3:42:30	5	2573	10,99	7486	5,38	
3:43:00	5	2559	10,99	7484	5,40	
3:43:30	5	3209	10,98	7481	5,43	
3:44:00	5	3188	10,97	7473	5,47	
3:44:30	5	3170	10,96	7472	5,50	
3:45:00	5	3154	10,95	7475	5,52	
3:45:30	5	3139	10,95	7476	5,54	
3:46:00	5	3124	10,94	7475	5,56	
3:46:30	5	3109	10,94	7476	5,58	
3:47:00	5	3095	10,93	7474	5,59	
3:47:30	5	3081	10,93	7475	5,61	
3:48:00	5	3068	10,92	7475	5,63	
3:48:30	5	3054	10,92	7474	5,64	
3:49:00	5	3041	10,91	7471	5,66	
3:49:30	5	3028	10,91	7472	5,67	
3:50:00	5	3015	10,91	7472	5,68	
3:50:30	5	3003	10,90	7470	5,70	
3:51:00	5	2990	10,90	7469	5,72	
3:51:30	5	2978	10,89	7469	5,74	
3:52:00	5	2966	10,89	7467	5,76	
3:52:30	5	2954	10,88	7466	5,77	
3:53:00	5	2943	10,88	7464	5,79	
3:53:30	5	2931	10,87	7466	5,80	
3:54:00	5	2920	10,87	7463	5,82	
3:54:30	5	2909	10,86	7460	5,84	
3:55:00	5	2898	10,86	7460	5,85	
3:55:30	5	2887	10,86	7463	5,87	
3:56:00	5	2876	10,85	7462	5,87	
3:56:30	5	2865	10,85	7460	5,89	
3:57:00	5	2855	10,85	7460	5,90	
3:57:30	5	2845	10,85	7458	5,91	
3:58:00	5	2835	10,84	7456	5,91	
3:58:30	5	2825	10,84	7456	5,92	
3:59:00	5	2816	10,84	7457	5,94	
3:59:30	5	2805	10,83	7456	5,94	
4:00:00	5	2798	10,83	7456	5,95	
4:00:30	5	2788	10,83	7455	5,95	
4:01:00	5	2779	10,83	7452	5,96	
4:01:30	5	2770	10,83	7453	5,98	
4:02:00	5	2760	10,82	7452	5,98	
4:02:30	5	2752	10,82	7453	5,99	
4:03:00	5	2743	10,82	7450	6,01	
4:03:30	5	2734	10,82	7451	6,01	
4:04:00	5	2725	10,81	7449	6,02	
4:04:30	5	2717	10,81	7450	6,03	
4:05:00	5	2709	10,81	7450	6,04	
4:05:30	5	2701	10,81	7449	6,05	
4:06:00	5	2692	10,81	7449	6,05	
4:06:30	5	2684	10,80	7448	6,06	
4:07:00	5	2676	10,80	7445	6,07	
4:07:30	5	2668	10,80	7447	6,08	
4:08:00	5	2660	10,80	7447	6,09	
4:08:30	5	2652	10,79	7444	6,09	
4:09:00	5	2645	10,79	7447	6,10	
4:09:30	5	2637	10,79	7445	6,11	
4:10:00	5	2630	10,79	7446	6,12	
4:10:30	5	2622	10,78	7442	6,13	
4:11:00	5	2615	10,78	7441	6,14	
4:11:30	5	2608	10,78	7442	6,15	
4:12:00	5	2601	10,78	7443	6,15	
4:12:30	5	2594	10,78	7439	6,16	
4:13:00	5	2587	10,78	7440	6,16	
4:13:30	5	2579	10,77	7441	6,17	
4:14:00	5	2573	10,77	7439	6,19	
4:14:30	5	2566	10,77	7440	6,20	
4:15:00	5	2559	10,77	7439	6,20	
4:15:30	5	2553	10,76	7438	6,21	
4:16:00	5	2546	10,76	7439	6,23	
4:16:30	5	2540	10,76	7440	6,23	
4:17:00	5	2533	10,76	7438	6,23	
4:17:30	5	2527	10,76	7438	6,24	
4:18:00	5	2521	10,76	7435	6,24	
4:18:30	5	2515	10,75	7438	6,25	
4:19:00	5	2508	10,75	7434	6,25	
4:19:30	5	2519	10,75	7434	6,26	
4:20:00	5	3168	10,75	7422	6,26	
4:20:30	5	3157	10,75	7426	6,27	
4:21:00	5	3149	10,74	7426	6,29	
4:21:30	5	3141	10,74	7427	6,30	
4:22:00	5	3133	10,74	7430	6,30	
4:22:30	5	3126	10,74	7428	6,31	
4:23:00	5	3119	10,74	7431	6,31	
4:23:30	5	3112	10,73	7431	6,32	
4:24:00	5	3105	10,73	7428	6,33	
4:24:30	5	3098	10,73	7430	6,33	
4:25:00	5	3091	10,73	7431	6,34	
4:25:30	5	3085	10,73	7431	6,34	
4:26:00	5	3078	10,73	7430	6,35	
4:26:30	5	3072	10,73	7429	6,35	
4:27:00	5	3065	10,73	7427	6,36	
4:27:30	5	3059	10,72	7429	6,36	
4:28:00	5	3053	10,72	7432	6,36	
4:28:30	5	3047	10,72	7427	6,37	
4:29:00	5	3041	10,72	7431	6,38	
4:29:30	5	3035	10,72	7430	6,38	
4:30:00	5	3029	10,72	7430	6,38	
4:30:30	5	3023	10,72	7430	6,39	
4:31:00	5	3017	10,72	7429	6,39	
4:31:30	5	3011	10,72	7429	6,40	
4:32:00	5	3005	10,72	7430	6,39	
4:32:30	5	2999	10,72	7427	6,39	
4:33:00	5	2994	10,71	7428	6,40	
4:33:30	5	2988	10,71	7429	6,41	
4:34:00	5	2983	10,71	7428	6,42	
4:34:30	5	2977	10,71	7428	6,42	
4:35:00	5	2971	10,71	7427	6,43	
4:35:30	5	2966	10,71	7427	6,43	
4:36:00	5	2961	10,71	7424	6,43	
4:36:30	5	2955	10,71	7427	6,43	
4:37:00	5	2950	10,71	7427	6,44	
4:37:30	5	2945	10,71	7426	6,44	
4:38:00	5	2939	10,71	7427	6,44	
4:38:30	5	2934	10,70	7424	6,44	
4:39:00	5	2929	10,70	7425	6,45	
4:39:30	5	2923	10,70	7426	6,45	
4:40:00	5	2918	10,70	7427	6,45	
4:40:30	5	2913	10,70	7427	6,46	
4:41:00	5	2908	10,70	7426	6,47	
4:41:30	5	2903	10,70	7425	6,47	
4:42:00	5	2898	10,70	7423	6,47	
4:42:30	5	2893	10,70	7423	6,47	
4:43:00	5	2887	10,70	7425	6,47	
4:43:30	5	2883	10,70	7422	6,48	
4:44:00	5	2877	10,70	7423	6,48	
4:44:30	5	2872	10,70	7422	6,48	
4:45:00	5	2868	10,69	7426	6,48	
4:45:30	5	2863	10,69	7425	6,49	
4:46:00	5	2858	10,69	7424	6,49	
4:46:30	5	2853	10,69	7425	6,49	
4:47:00	5	2848	10,69	7422	6,50	
4:47:30	5	2843	10,69	7425	6,49	
4:48:00	5	2838	10,69	7422	6,50	
4:48:30	5	2833	10,69	7424	6,50	
4:49:00	5	2829	10,69	7422	6,51	
4:49:30	5	2824	10,69	7424	6,51	
4:50:00	5	2819	10,69	7424	6,51	
4:50:30	5	2815	10,69	7424	6,51	
4:51:00	5	2810	10,69	7424	6,52	
4:51:30	5	2806	10,69	7420	6,52	
4:52:00	5	2802	10,69	7422	6,52	
4:52:30	5	2797	10,68	7422	6,52	
4:53:00	5	2793	10,68	7424	6,53	
4:53:30	5	2788	10,68	7423	6,53	
4:54:00	5	2783	10,68	7420	6,53	
4:54:30	5	2779	10,68	7420	6,53	
4:55:00	5	2774	10,68	7421	6,53	
4:55:30	5	2770	10,68	7420	6,53	
4:56:00	5	2765	10,68	7418	6,54	
4:56:30	5	2761	10,68	7420	6,54	
4:57:00	5	2756	10,68	7421	6,54	
4:57:30	5	2752	10,68	7422	6,54	
4:58:00	5	2747	10,68	7422	6,55	
4:58:30	5	2743	10,68	7418	6,55	
4:59:00	5	2739	10,68	7418	6,56	
4:59:30	5	2734	10,68	7420	6,56	
5:00:00	5	2730	10,68	7418	6,56	
5:00:30	5	2725	10,67	7417	6,56	
5:01:00	5	2721	10,67	7418	6,56	
5:01:30	5	2717	10,67	7417	6,57	
5:02:00	5	2712	10,67	7419	6,56	
5:02:30	5	2708	10,67	7420	6,57	
5:03:00	5	2705	10,67	7417	6,58	
5:03:30	5	2701	10,67	7419	6,58	
5:04:00	5	2697	10,67	7420	6,58	
5:04:30	5	2692	10,67	7417	6,58	
5:05:00	5	2688	10,67	7418	6,58	
5:05:30	5	2684	10,67	7417	6,58	
5:06:00	5	2680	10,67	7415	6,58	
5:06:30	5	2675	10,67	7418	6,59	
5:07:00	5	2671	10,67	7418	6,59	
5:07:30	5	2667	10,67	7415	6,59	
5:08:00	5	2663	10,67	7417	6,60	
5:08:30	5	2659	10,67	7417	6,59	
5:09:00	5	2654	10,67	7418	6,60	
5:09:30	5	2650	10,67	7418	6,60	
5:10:00	5	2646	10,67	7419	6,60	
5:10:30	5	2643	10,67	7417	6,60	
5:11:00	5	2638	10,67	7414	6,60	
5:11:30	5	2634	10,66	7415	6,60	
5:12:00	5	2630	10,66	7418	6,60	
5:12:30	5	2626	10,66	7417	6,60	
5:13:00	5	2622	10,66	7416	6,61	
5:13:30	5	2618	10,66	7417	6,61	
5:14:00	5	2614	10,66	7415	6,61	
5:14:30	5	2610	10,66	7417	6,61	
5:15:00	5	2606	10,66	7414	6,62	
5:15:30	5	2602	10,66	7417	6,62	
5:16:00	5	2598	10,66	7414	6,63	
5:16:30	5	2595	10,66	7416	6,62	
5:17:00	5	3271	10,66	7417	6,63	
5:17:30	5	3256	10,66	7391	6,61	
5:18:00	5	3248	10,66	7395	6,61	
5:18:30	5	3242	10,66	7400	6,62	
5:19:00	5	3236	10,66	7401	6,63	
5:19:30	5	3230	10,66	7404	6,64	
5:20:00	5	3224	10,66	7405	6,64	
5:20:30	5	3219	10,65	7404	6,65	
5:21:00	5	3213	10,65	7405	6,65	
5:21:30	5	3208	10,65	7409	6,65	
5:22:00	5	3203	10,65	7407	6,65	
5:22:30	5	3198	10,65	7408	6,65	
5:23:00	5	3193	10,65	7405	6,66	
5:23:30	5	3188	10,65	7410	6,66	
5:24:00	5	3183	10,65	7407	6,66	
5:24:30	5	3178	10,65	7408	6,66	
5:25:00	5	3173	10,65	7409	6,66	
5:25:30	5	3168	10,65	7409	6,66	
5:26:00	5	3163	10,65	7410	6,67	
5:26:30	5	3158	10,65	7407	6,67	
5:27:00	5	3154	10,65	7408	6,67	
5:27:30	5	3149	10,65	7407	6,67	
5:28:00	5	3144	10,65	7410	6,68	
5:28:30	5	3139	10,65	7409	6,68	
5:29:00	5	3134	10,65	7407	6,68	
5:29:30	5	3130	10,65	7407	6,68	
5:30:00	5	3125	10,65	7408	6,68	
5:30:30	5	3121	10,65	7410	6,68	
5:31:00	5	3116	10,65	7410	6,68	
5:31:30	5	3112	10,65	7412	6,68	
5:32:00	5	3107	10,64	7408	6,68	
5:32:30	5	3103	10,64	7412	6,68	
5:33:00	5	3098	10,64	7411	6,69	
5:33:30	5	3094	10,64	7411	6,69	
5:34:00	5	3089	10,64	7407	6,69	
5:34:30	5	3085	10,64	7407	6,69	
5:35:00	5	3080	10,64	7410	6,69	
5:35:30	5	3076	10,64	7408	6,69	
5:36:00	5	3072	10,64	7411	6,69	
5:36:30	5	3067	10,64	7411	6,69	
5:37:00	5	3063	10,64	7411	6,70	
5:37:30	5	3059	10,64	7410	6,69	
5:38:00	5	3054	10,64	7409	6,70	
5:38:30	5	3050	10,64	7408	6,70	
5:39:00	5	3046	10,64	7407	6,70	
5:39:30	5	3041	10,64	7406	6,70	
5:40:00	5	3037	10,64	7409	6,70	
5:40:30	5	3033	10,64	7409	6,71	
5:41:00	5	3029	10,64	7408	6,71	
5:41:30	5	3025	10,64	7407	6,71	
5:42:00	5	3021	10,64	7406	6,71	
5:42:30	5	3017	10,64	7406	6,71	
5:43:00	5	3013	10,64	7409	6,71	
5:43:30	5	3009	10,64	7408	6,70	
5:44:00	5	3005	10,64	7407	6,71	
5:44:30	5	3001	10,64	7405	6,71	
5:45:00	5	2997	10,64	7407	6,71	
5:45:30	5	2992	10,64	7406	6,72	
5:46:00	5	2988	10,64	7408	6,71	
5:46:30	5	2985	10,64	7407	6,71	
5:47:00	5	2980	10,64	7407	6,72	
5:47:30	5	2977	10,64	7407	6,71	
5:48:00	5	2973	10,64	7409	6,71	
5:48:30	5	2969	10,64	7408	6,71	
5:49:00	5	2965	10,64	7410	6,72	
5:49:30	5	2961	10,64	7411	6,72	
5:50:00	5	2957	10,64	7413	6,72	
5:50:30	5	2953	10,64	7414	6,72	
5:51:00	5	2949	10,64	7411	6,72	
5:51:30	5	2945	10,64	7411	6,72	
5:52:00	5	2941	10,64	7414	6,72	
5:52:30	5	2937	10,64	7413	6,72	
5:53:00	5	2933	10,63	7410	6,73	
5:53:30	5	2929	10,63	7413	6,73	
5:54:00	5	2926	10,64	7414	6,72	
5:54:30	5	2922	10,64	7413	6,72	
5:55:00	5	2918	10,63	7413	6,73	
5:55:30	5	2914	10,63	7414	6,73	
5:56:00	5	2911	10,63	7412	6,73	
5:56:30	5	2907	10,63	7412	6,73	
5:57:00	5	2903	10,63	7416	6,74	
5:57:30	5	2900	10,63	7415	6,74	
5:58:00	5	2896	10,63	7415	6,73	
5:58:30	5	2892	10,63	7411	6,74	
5:59:00	5	2888	10,63	7414	6,74	
5:59:30	5	2885	10,63	7416	6,73	
6:00:00	5	2881	10,63	7413	6,74	
6:00:30	5	2878	10,63	7416	6,74	
6:01:00	5	2874	10,63	7415	6,74	
6:01:30	5	2871	10,63	7414	6,74	
6:02:00	5	2867	10,63	7413	6,74	
6:02:30	5	2863	10,63	7414	6,75	
6:03:00	5	2860	10,63	7415	6,74	
6:03:30	5	2856	10,63	7412	6,74	
6:04:00	5	2852	10,63	7415	6,74	
6:04:30	5	2849	10,63	7413	6,75	
6:05:00	5	2845	10,63	7412	6,74	
6:05:30	5	2842	10,63	7415	6,75	
6:06:00	5	2838	10,63	7411	6,75	
6:06:30	5	2835	10,63	7415	6,75	
6:07:00	5	2831	10,63	7414	6,76	
6:07:30	5	2828	10,63	7414	6,75	
6:08:00	5	2824	10,63	7414	6,76	
6:08:30	5	2821	10,63	7411	6,75	
6:09:00	5	2817	10,63	7415	6,76	
6:09:30	5	2814	10,63	7415	6,76	
6:10:00	5	2810	10,63	7416	6,76	
6:10:30	5	2807	10,63	7413	6,76	
6:11:00	5	2804	10,63	7415	6,76	
6:11:30	5	2800	10,63	7415	6,76	
6:12:00	5	2797	10,63	7411	6,77	
6:12:30	5	2793	10,63	7413	6,76	
6:13:00	5	2790	10,63	7415	6,76	
6:13:30	5	2786	10,63	7411	6,76	
6:14:00	5	2783	10,63	7415	6,76	
6:14:30	5	2780	10,63	7414	6,76	
6:15:00	5	2777	10,63	7414	6,76	
6:15:30	5	2773	10,62	7414	6,77	
6:16:00	5	2770	10,62	7414	6,77	
6:16:30	5	2767	10,63	7414	6,76	
6:17:00	5	2765	10,63	7413	6,76	
6:17:30	5	2761	10,63	7415	6,76	
6:18:00	5	2758	10,62	7414	6,77	
6:18:30	5	2755	10,63	7414	6,76	
6:19:00	5	2751	10,63	7414	6,76	
6:19:30	5	2747	10,62	7412	6,77	
6:20:00	5	2745	10,62	7414	6,77	
6:20:30	5	2741	10,62	7414	6,77	
6:21:00	5	2738	10,62	7414	6,77	
6:21:30	5	2735	10,62	7413	6,78	
6:22:00	5	2731	10,62	7411	6,78	
6:22:30	5	2728	10,62	7412	6,78	
6:23:00	5	2725	10,62	7413	6,78	
6:23:30	5	2722	10,62	7412	6,78	
6:24:00	5	2718	10,62	7412	6,78	
6:24:30	5	2716	10,62	7415	6,78	
6:25:00	5	2713	10,62	7414	6,78	
6:25:30	5	2710	10,62	7414	6,78	
6:26:00	5	2707	10,62	7412	6,79	
6:26:30	5	2704	10,62	7415	6,78	
6:27:00	5	2700	10,62	7411	6,78	
6:27:30	5	2697	10,62	7412	6,79	
6:28:00	5	2694	10,62	7413	6,78	
6:28:30	5	2691	10,62	7414	6,78	
6:29:00	5	2688	10,62	7414	6,78	
6:29:30	5	2685	10,62	7412	6,78	
6:30:00	5	2681	10,62	7413	6,78	
6:30:30	5	2678	10,62	7414	6,78	
6:31:00	5	2675	10,62	7414	6,78	
6:31:30	5	2672	10,62	7412	6,78	
6:32:00	5	2669	10,62	7413	6,78	
6:32:30	5	2666	10,62	7415	6,79	
6:33:00	5	2663	10,62	7411	6,79	
6:33:30	5	2659	10,62	7414	6,79	
6:34:00	5	2656	10,62	7414	6,79	
6:34:30	5	2654	10,62	7414	6,79	
6:35:00	5	2650	10,62	7415	6,79	
6:35:30	5	2647	10,62	7415	6,79	
6:36:00	5	2644	10,62	7413	6,79	
6:36:30	5	2641	10,62	7414	6,79	
6:37:00	5	2638	10,62	7414	6,80	
6:37:30	5	2635	10,62	7412	6,79	
6:38:00	5	2632	10,62	7412	6,80	
6:38:30	5	2629	10,62	7411	6,80	
6:39:00	5	2626	10,62	7413	6,80	
6:39:30	5	2623	10,62	7414	6,80	
6:40:00	5	2620	10,62	7415	6,80	
6:40:30	5	2617	10,62	7411	6,80	
6:41:00	5	2614	10,62	7413	6,80	
6:41:30	5	2612	10,62	7415	6,81	
6:42:00	5	2608	10,62	7414	6,80	
6:42:30	5	2605	10,62	7415	6,81	
6:43:00	5	2602	10,62	7415	6,80	
6:43:30	5	2599	10,62	7414	6,80	
6:44:00	5	2596	10,62	7412	6,80	
6:44:30	5	2594	10,62	7413	6,81	
6:45:00	5	2590	10,61	7413	6,81	
6:45:30	5	2588	10,61	7412	6,81	
6:46:00	5	2585	10,61	7415	6,81	
6:46:30	5	2582	10,62	7411	6,80	
6:47:00	5	2579	10,61	7413	6,81	
6:47:30	5	2576	10,61	7414	6,82	
6:48:00	5	2573	10,61	7413	6,82	
6:48:30	5	2570	10,61	7414	6,81	
6:49:00	5	2567	10,61	7413	6,81	
6:49:30	5	2564	10,61	7413	6,82	
6:50:00	5	2561	10,61	7413	6,82	
6:50:30	5	2558	10,61	7413	6,81	
6:51:00	5	2555	10,61	7413	6,81	
6:51:30	5	2553	10,61	7413	6,82	
6:52:00	5	2550	10,61	7413	6,83	
6:52:30	5	2547	10,61	7414	6,83	
6:53:00	5	2544	10,61	7411	6,83	
6:53:30	5	2541	10,61	7414	6,82	
6:54:00	5	2538	10,61	7412	6,83	
6:54:30	5	2536	10,61	7414	6,82	
6:55:00	5	2533	10,61	7413	6,82	
6:55:30	5	2530	10,61	7414	6,82	
6:56:00	5	2527	10,61	7410	6,83	
6:56:30	5	2524	10,61	7410	6,83	
6:57:00	5	2521	10,61	7414	6,83	
6:57:30	5	2518	10,61	7414	6,83	
6:58:00	5	2515	10,61	7413	6,83	
6:58:30	5	2513	10,61	7415	6,83	
6:59:00	5	2510	10,61	7414	6,83	
6:59:30	5	2507	10,61	7410	6,83	
7:00:00	5	2504	10,61	7411	6,83	
7:00:30	5	2502	10,61	7414	6,83	
7:01:00	5	2499	10,61	7413	6,83	
7:01:30	5	2496	10,61	7415	6,83	
7:02:00	5	2493	10,61	7412	6,83	
7:02:30	5	2490	10,61	7415	6,83	
7:03:00	5	2487	10,61	7411	6,84	
7:03:30	5	2485	10,61	7414	6,83	
7:04:00	5	2482	10,61	7414	6,84	
7:04:30	5	2479	10,61	7414	6,84	
7:05:00	5	2476	10,61	7414	6,84	
7:05:30	5	2474	10,61	7413	6,84	
7:06:00	5	2488	10,60	7413	6,85	
7:06:30	5	3147	10,61	7410	6,84	
7:07:00	5	3139	10,61	7385	6,82	
7:07:30	5	3133	10,61	7390	6,81	
7:08:00	5	3128	10,61	7392	6,82	
7:08:30	5	3124	10,61	7397	6,82	
7:09:00	5	3120	10,61	7398	6,83	
7:09:30	5	3116	10,61	7401	6,84	
7:10:00	5	3112	10,60	7400	6,85	
7:10:30	5	3108	10,61	7400	6,85	
7:11:00	5	3105	10,60	7402	6,85	
7:11:30	5	3101	10,60	7404	6,85	
7:12:00	5	3097	10,60	7400	6,86	
7:12:30	5	3093	10,60	7401	6,86	
7:13:00	5	3090	10,60	7403	6,86	
7:13:30	5	3086	10,60	7404	6,86	
7:14:00	5	3083	10,60	7405	6,86	
7:14:30	5	3079	10,60	7402	6,87	
7:15:00	5	3076	10,60	7407	6,87	
7:15:30	5	3072	10,60	7405	6,87	
7:16:00	5	3069	10,60	7403	6,88	
7:16:30	5	3065	10,60	7403	6,87	
7:17:00	5	3062	10,60	7404	6,88	
7:17:30	5	3058	10,60	7407	6,87	
7:18:00	5	3055	10,60	7406	6,88	
7:18:30	5	3052	10,60	7405	6,88	
7:19:00	5	3049	10,60	7408	6,87	
7:19:30	5	3045	10,60	7405	6,88	
7:20:00	5	3042	10,60	7405	6,89	
7:20:30	5	3038	10,60	7406	6,89	
7:21:00	5	3035	10,59	7407	6,89	
7:21:30	5	3032	10,60	7405	6,89	
7:22:00	5	3029	10,60	7408	6,89	
7:22:30	5	3025	10,60	7408	6,89	
7:23:00	5	3022	10,60	7409	6,89	
7:23:30	5	3019	10,60	7409	6,89	
7:24:00	5	3015	10,59	7406	6,89	
7:24:30	5	3013	10,59	7410	6,90	
7:25:00	5	3009	10,59	7409	6,90	
7:25:30	5	3006	10,59	7408	6,89	
7:26:00	5	3003	10,59	7411	6,90	
7:26:30	5	3000	10,59	7411	6,91	
7:27:00	5	2997	10,59	7409	6,90	
7:27:30	5	2994	10,59	7410	6,91	
7:28:00	5	2990	10,59	7411	6,91	
7:28:30	5	2987	10,59	7411	6,91	
7:29:00	5	2984	10,59	7408	6,91	
7:29:30	5	2981	10,59	7407	6,91	
7:30:00	5	2978	10,59	7409	6,91	
7:30:30	5	2975	10,59	7410	6,91	
7:31:00	5	2972	10,59	7410	6,92	
7:31:30	5	2969	10,59	7412	6,92	
7:32:00	5	2966	10,59	7411	6,92	
7:32:30	5	2963	10,59	7411	6,91	
7:33:00	5	2960	10,59	7411	6,92	
7:33:30	5	2957	10,59	7412	6,92	
7:34:00	5	2953	10,59	7411	6,93	
7:34:30	5	2951	10,59	7410	6,92	
7:35:00	5	2948	10,59	7409	6,92	
7:35:30	5	2945	10,59	7412	6,92	
7:36:00	5	2942	10,59	7411	6,92	
7:36:30	5	2939	10,59	7411	6,93	
7:37:00	5	2936	10,59	7411	6,93	
7:37:30	5	2933	10,59	7410	6,93	
7:38:00	5	2930	10,59	7412	6,92	
7:38:30	5	2927	10,59	7410	6,92	
7:39:00	5	2924	10,58	7409	6,94	
7:39:30	5	2921	10,58	7408	6,93	
7:40:00	5	2918	10,58	7410	6,94	
7:40:30	5	2915	10,58	7410	6,94	
7:41:00	5	2912	10,58	7409	6,93	
7:41:30	5	2909	10,58	7410	6,93	
7:42:00	5	2906	10,58	7412	6,94	
7:42:30	5	2904	10,58	7411	6,93	
7:43:00	5	2901	10,58	7409	6,94	
7:43:30	5	2898	10,58	7413	6,94	
7:44:00	5	2895	10,58	7410	6,94	
7:44:30	5	2892	10,58	7413	6,94	
7:45:00	5	2889	10,58	7413	6,94	
7:45:30	5	2886	10,58	7409	6,95	
7:46:00	5	2883	10,58	7411	6,95	
7:46:30	5	2881	10,58	7412	6,95	
7:47:00	5	2877	10,58	7414	6,95	
7:47:30	5	2875	10,58	7410	6,95	
7:48:00	5	2872	10,58	7412	6,94	
7:48:30	5	2869	10,58	7412	6,95	
7:49:00	5	2866	10,58	7409	6,95	
7:49:30	5	2864	10,58	7411	6,95	
7:50:00	5	2861	10,58	7413	6,95	
7:50:30	5	2858	10,58	7409	6,96	
7:51:00	5	2855	10,58	7413	6,95	
7:51:30	5	2852	10,58	7410	6,96	
7:52:00	5	2850	10,58	7412	6,96	
7:52:30	5	2847	10,58	7412	6,96	
7:53:00	5	2844	10,58	7412	6,96	
7:53:30	5	2841	10,58	7410	6,97	
7:54:00	5	2839	10,58	7413	6,97	
7:54:30	5	2836	10,58	7413	6,97	
7:55:00	5	2833	10,58	7409	6,97	
7:55:30	5	2830	10,58	7411	6,97	
7:56:00	5	2828	10,58	7410	6,97	
7:56:30	5	2825	10,58	7413	6,97	
7:57:00	5	2822	10,58	7409	6,97	
7:57:30	5	2820	10,58	7410	6,97	
7:58:00	5	2817	10,58	7412	6,97	
7:58:30	5	2814	10,58	7411	6,97	
7:59:00	5	2812	10,58	7413	6,97	
7:59:30	5	2809	10,58	7408	6,97	
8:00:00	5	2806	10,58	7412	6,97	
8:00:30	5	2803	10,58	7412	6,97	
8:01:00	5	2801	10,57	7413	6,98	
8:01:30	5	2798	10,57	7409	6,98	
8:02:00	5	2795	10,57	7410	6,98	
8:02:30	5	2793	10,58	7413	6,97	
8:03:00	5	2790	10,57	7411	6,98	
8:03:30	5	2787	10,57	7409	6,98	
8:04:00	5	2785	10,57	7413	6,98	
8:04:30	5	2782	10,57	7412	6,98	
8:05:00	5	2779	10,57	7413	6,98	
8:05:30	5	2777	10,57	7413	6,99	
8:06:00	5	2774	10,57	7413	6,99	
8:06:30	5	2772	10,57	7412	6,98	
8:07:00	5	2769	10,57	7413	6,99	
8:07:30	5	2767	10,57	7409	6,99	
8:08:00	5	2764	10,57	7413	6,99	
8:08:30	5	2761	10,57	7410	6,99	
8:09:00	5	2759	10,57	7412	6,99	
8:09:30	5	2756	10,57	7413	6,99	
8:10:00	5	2754	10,57	7412	7,00	
8:10:30	5	2751	10,57	7410	7,00	
8:11:00	5	2748	10,57	7412	6,99	
8:11:30	5	2746	10,57	7410	7,00	
8:12:00	5	2743	10,57	7410	7,00	
8:12:30	5	2741	10,57	7412	7,00	
8:13:00	5	2738	10,57	7408	7,00	
8:13:30	5	2736	10,57	7409	7,00	
8:14:00	5	2733	10,57	7411	7,00	
8:14:30	5	2730	10,57	7411	7,01	
8:15:00	5	2728	10,57	7413	7,01	
8:15:30	5	2725	10,57	7410	7,01	
8:16:00	5	2723	10,57	7412	7,01	
8:16:30	5	2721	10,57	7409	7,01	
8:17:00	5	2719	10,57	7412	7,01	
8:17:30	5	2717	10,57	7411	7,01	
8:18:00	5	2714	10,57	7410	7,01	
8:18:30	5	2712	10,57	7412	7,02	
8:19:00	5	2709	10,56	7410	7,02	
8:19:30	5	2707	10,57	7409	7,01	
8:20:00	5	2704	10,57	7410	7,01	
8:20:30	5	2702	10,57	7412	7,01	
8:21:00	5	2699	10,57	7409	7,02	
8:21:30	5	2697	10,56	7412	7,02	
8:22:00	5	2695	10,56	7410	7,02	
8:22:30	5	2692	10,56	7412	7,02	
8:23:00	5	2689	10,56	7410	7,02	
8:23:30	5	2687	10,56	7410	7,03	
8:24:00	5	2685	10,56	7411	7,03	
8:24:30	5	2682	10,56	7412	7,02	
8:25:00	5	2680	10,56	7413	7,03	
8:25:30	5	2677	10,56	7409	7,03	
8:26:00	5	2675	10,56	7412	7,02	
8:26:30	5	2673	10,56	7412	7,03	
8:27:00	5	2670	10,56	7412	7,03	
8:27:30	5	2667	10,56	7412	7,03	
8:28:00	5	2665	10,56	7412	7,03	
8:28:30	5	2663	10,56	7409	7,03	
8:29:00	5	2660	10,56	7411	7,04	
8:29:30	5	2657	10,56	7410	7,04	
8:30:00	5	2655	10,56	7411	7,04	
8:30:30	5	2653	10,56	7412	7,04	
8:31:00	5	2650	10,56	7410	7,04	
8:31:30	5	2648	10,56	7410	7,04	
8:32:00	5	2645	10,56	7410	7,04	
8:32:30	5	2643	10,56	7412	7,04	
8:33:00	5	2641	10,56	7412	7,04	
8:33:30	5	2638	10,56	7411	7,04	
8:34:00	5	2636	10,56	7412	7,05	
8:34:30	5	2633	10,56	7409	7,05	
8:35:00	5	2631	10,56	7409	7,05	
8:35:30	5	2629	10,56	7410	7,05	
8:36:00	5	2626	10,56	7413	7,05	
8:36:30	5	2623	10,56	7412	7,05	
8:37:00	5	2621	10,56	7408	7,05	
8:37:30	5	2619	10,56	7411	7,06	
8:38:00	5	2616	10,56	7408	7,06	
8:38:30	5	2614	10,56	7407	7,06	
8:39:00	5	2612	10,56	7409	7,06	
8:39:30	5	2610	10,56	7409	7,06	
8:40:00	5	2608	10,56	7408	7,06	
8:40:30	5	2605	10,55	7412	7,06	
8:41:00	5	2603	10,55	7411	7,06	
8:41:30	5	2600	10,56	7411	7,06	
8:42:00	5	2598	10,55	7412	7,06	
8:42:30	5	2596	10,55	7410	7,07	
8:43:00	5	2594	10,55	7411	7,07	
8:43:30	5	2591	10,55	7409	7,07	
8:44:00	5	2588	10,55	7410	7,06	
8:44:30	5	2586	10,55	7411	7,06	
8:45:00	5	2584	10,55	7411	7,07	
8:45:30	5	2581	10,55	7410	7,06	
8:46:00	5	2579	10,55	7408	7,06	
8:46:30	5	2577	10,55	7411	7,07	
8:47:00	5	2574	10,55	7411	7,07	
8:47:30	5	2572	10,55	7411	7,07	
8:48:00	5	2570	10,55	7408	7,08	
8:48:30	5	2568	10,55	7408	7,07	
8:49:00	5	2565	10,55	7410	7,07	
8:49:30	5	2563	10,55	7407	7,08	
8:50:00	5	2561	10,55	7408	7,08	
8:50:30	5	2558	10,55	7410	7,08	
8:51:00	5	2556	10,55	7407	7,08	
8:51:30	5	2554	10,55	7410	7,07	
8:52:00	5	2551	10,55	7410	7,07	
8:52:30	5	2549	10,55	7411	7,08	
8:53:00	5	2547	10,55	7409	7,08	
8:53:30	5	2545	10,55	7408	7,08	
8:54:00	5	2542	10,55	7408	7,08	
8:54:30	5	2540	10,55	7408	7,08	
8:55:00	5	2538	10,55	7407	7,09	
8:55:30	5	2535	10,55	7407	7,08	
8:56:00	5	2533	10,55	7409	7,08	
8:56:30	5	2531	10,55	7408	7,08	
8:57:00	5	2528	10,55	7408	7,08	
8:57:30	5	2526	10,55	7410	7,09	
8:58:00	5	2524	10,55	7407	7,08	
8:58:30	5	2522	10,55	7409	7,08	
8:59:00	5	2537	10,55	7407	7,09	
8:59:30	5	3206	10,55	7407	7,09	
9:00:00	5	3190	10,56	7362	7,04	
9:00:30	5	3184	10,56	7371	7,03	
9:01:00	5	3179	10,56	7377	7,04	
9:01:30	5	3175	10,56	7381	7,05	
9:02:00	5	3171	10,56	7384	7,06	
9:02:30	5	3168	10,55	7386	7,06	
9:03:00	5	3165	10,55	7389	7,07	
9:03:30	5	3161	10,55	7388	7,07	
9:04:00	5	3158	10,55	7386	7,08	
9:04:30	5	3155	10,55	7392	7,08	
9:05:00	5	3152	10,55	7392	7,08	
9:05:30	5	3148	10,55	7392	7,08	
9:06:00	5	3145	10,55	7393	7,09	
9:06:30	5	3142	10,55	7393	7,09	
9:07:00	5	3139	10,55	7391	7,09	
9:07:30	5	3136	10,55	7394	7,10	
9:08:00	5	3133	10,55	7395	7,10	
9:08:30	5	3130	10,55	7394	7,10	
9:09:00	5	3127	10,55	7396	7,10	
9:09:30	5	3124	10,55	7394	7,10	
9:10:00	5	3121	10,55	7394	7,10	
9:10:30	5	3119	10,54	7393	7,11	
9:11:00	5	3115	10,55	7394	7,10	
9:11:30	5	3113	10,54	7396	7,11	
9:12:00	5	3110	10,54	7393	7,11	
9:12:30	5	3107	10,54	7396	7,11	
9:13:00	5	3104	10,54	7396	7,12	
9:13:30	5	3101	10,54	7397	7,12	
9:14:00	5	3098	10,54	7397	7,12	
9:14:30	5	3096	10,54	7396	7,12	
9:15:00	5	3093	10,54	7398	7,11	
9:15:30	5	3090	10,54	7398	7,12	
9:16:00	5	3087	10,54	7396	7,12	
9:16:30	5	3085	10,54	7396	7,12	
9:17:00	5	3082	10,54	7400	7,12	
9:17:30	5	3079	10,54	7400	7,12	
9:18:00	5	3077	10,54	7397	7,13	
9:18:30	5	3074	10,54	7399	7,13	
9:19:00	5	3071	10,54	7398	7,13	
9:19:30	5	3069	10,54	7397	7,12	
9:20:00	5	3066	10,54	7399	7,13	
9:20:30	5	3063	10,54	7400	7,13	
9:21:00	5	3060	10,54	7399	7,13	
9:21:30	5	3058	10,54	7399	7,13	
9:22:00	5	3055	10,54	7401	7,14	
9:22:30	5	3052	10,54	7401	7,14	
9:23:00	5	3050	10,54	7399	7,14	
9:23:30	5	3047	10,54	7402	7,14	
9:24:00	5	3044	10,54	7401	7,14	
9:24:30	5	3042	10,54	7401	7,14	
9:25:00	5	3039	10,54	7400	7,14	
9:25:30	5	3037	10,54	7402	7,13	
9:26:00	5	3034	10,54	7402	7,14	
9:26:30	5	3031	10,54	7397	7,14	
9:27:00	5	3029	10,53	7400	7,15	
9:27:30	5	3026	10,53	7401	7,15	
9:28:00	5	3024	10,54	7402	7,14	
9:28:30	5	3021	10,54	7401	7,14	
9:29:00	5	3018	10,54	7399	7,15	
9:29:30	5	3016	10,53	7400	7,15	
9:30:00	5	3013	10,53	7401	7,15	
9:30:30	5	3011	10,53	7401	7,15	
9:31:00	5	3008	10,54	7401	7,15	
9:31:30	5	3006	10,53	7402	7,15	
9:32:00	5	3003	10,53	7403	7,15	
9:32:30	5	3000	10,53	7401	7,15	
9:33:00	5	2998	10,53	7400	7,15	
9:33:30	5	2995	10,53	7404	7,15	
9:34:00	5	2993	10,53	7402	7,15	
9:34:30	5	2991	10,53	7402	7,16	
9:35:00	5	2988	10,53	7402	7,15	
9:35:30	5	2986	10,53	7400	7,16
