Repository: ProgWizer/parser

File: project-root/data/Data Acquisition/Data Acquisition/2021 year (353)/21-059.txt (part 1 of 11)
--Test Summary--
Full Path and File Name	
Instrument Name	7322
Instrument Type	Model 7322 Consistometer - Variable Speed
Instrument Serial Number	
Test Start Date	01.04.2021
Test Start Time	10:43:30
Test Stop Date	01.04.2021
Test Stop Time	15:38:33
Test Length	4:55:03
Final Sample Time Offset	4:55:02
Controller Schedule Name	
Sampling Period	1 second
Comments	ïîâòîð
Information	WellID	
Information	Customer	
Information	EngName	
Information	CementClass	
Information	CementMfr	
Information	Additives	
Information	Density	1500
Information	BHCT	5
Information	BHST	
Information	FluidLoss	
Information	JobType	
Calculated Value	Time_30Bc	4:24:16
Calculated Value	Time_70Bc	N/A
Initial Temperature (°C)	29 °C
Final Temperature (°C)	5 °C
Initial Pressure (MPa)	0,4 MPa
Final Pressure (MPa)	0,2 MPa
Initial Consistency (Bc)	7 Bc
Final Consistency (Bc)	35 Bc
Initial Wall Temperature (°C)	17 °C
Final Wall Temperature (°C)	4 °C
Initial Motor Speed (RPM)	150 RPM
Final Motor Speed (RPM)	150 RPM
--Data--
Time (HH:MM:SS)	Temperature (°C)	Pressure (MPa)	Consistency (Bc)	Wall Temperature (°C)	Motor Speed (RPM)
0:00:00	29	0,4	7	17	150
0:00:01	29	0,4	7	17	150
0:00:02	29	0,4	7	17	150
0:00:03	29	0,4	7	17	150
0:00:04	29	0,4	7	17	150
0:00:05	29	0,4	7	17	150
0:00:06	29	0,4	7	17	150
0:00:07	29	0,4	7	17	150
0:00:08	29	0,4	7	17	150
0:00:09	29	0,4	7	17	150
0:00:10	29	0,4	7	16	150
0:00:11	29	0,4	7	16	150
0:00:12	29	0,4	8	16	150
0:00:13	29	0,4	8	16	150
0:00:14	29	0,4	8	16	150
0:00:15	29	0,4	8	16	150
0:00:16	29	0,4	8	16	150
0:00:17	29	0,4	8	16	150
0:00:18	29	0,4	8	16	150
0:00:19	29	0,4	8	16	150
0:00:20	29	0,4	8	16	150
0:00:21	29	0,4	8	16	150
0:00:22	29	0,4	8	16	150
0:00:23	29	0,4	8	16	150
0:00:24	29	0,4	8	16	150
0:00:25	29	0,4	8	16	150
0:00:26	29	0,4	8	16	150
0:00:27	29	0,4	8	16	150
0:00:28	29	0,4	8	16	150
0:00:29	29	0,4	8	16	150
0:00:30	29	0,4	8	16	150
0:00:31	29	0,4	8	16	150
0:00:32	29	0,4	8	16	150
0:00:33	29	0,4	8	16	150
0:00:34	29	0,4	8	16	150
0:00:35	29	0,4	9	16	150
0:00:36	29	0,4	9	16	150
0:00:37	29	0,4	9	16	150
0:00:38	29	0,4	9	16	150
0:00:39	29	0,4	9	16	150
0:00:40	29	0,4	9	16	150
0:00:41	29	0,4	9	16	150
0:00:42	29	0,4	9	16	150
0:00:43	29	0,4	9	16	150
0:00:44	29	0,4	9	16	150
0:00:45	29	0,4	9	16	150
0:00:46	29	0,4	9	17	150
0:00:47	29	0,4	9	17	150
0:00:48	29	0,4	9	17	150
0:00:49	29	0,4	9	17	150
0:00:50	29	0,4	9	17	150
0:00:51	29	0,4	9	17	150
0:00:52	29	0,4	9	17	150
0:00:53	29	0,4	9	17	150
0:00:54	29	0,4	9	17	150
0:00:55	29	0,4	9	17	150
0:00:56	29	0,4	9	17	150
0:00:57	29	0,4	9	17	150
0:00:58	29	0,4	9	17	150
0:00:59	29	0,4	9	17	150
0:01:00	29	0,4	9	17	150
0:01:01	29	0,4	9	17	150
0:01:02	28	0,4	9	17	150
0:01:03	28	0,4	9	17	150
0:01:04	28	0,4	9	17	150
0:01:05	28	0,4	9	17	150
0:01:06	28	0,4	9	17	150
0:01:07	28	0,4	9	17	150
0:01:08	28	0,4	9	17	150
0:01:09	28	0,4	10	17	150
0:01:10	28	0,4	10	17	150
0:01:11	28	0,4	10	17	150
0:01:12	28	0,4	10	17	150
0:01:13	28	0,4	10	17	150
0:01:14	28	0,4	10	18	150
0:01:15	28	0,4	10	18	150
0:01:16	28	0,4	10	17	150
0:01:17	28	0,4	10	18	150
0:01:18	28	0,4	10	18	150
0:01:19	28	0,4	9	18	150
0:01:20	28	0,4	9	18	150
0:01:21	28	0,4	9	18	150
0:01:22	28	0,4	10	18	150
0:01:23	28	0,4	10	18	150
0:01:24	28	0,4	10	18	150
0:01:25	28	0,4	10	18	150
0:01:26	28	0,4	9	18	150
0:01:27	28	0,4	10	18	150
0:01:28	28	0,4	10	18	150
0:01:29	28	0,4	10	18	150
0:01:30	28	0,4	10	18	150
0:01:31	28	0,4	10	18	150
0:01:32	28	0,4	10	18	150
0:01:33	28	0,4	10	18	150
0:01:34	28	0,4	10	18	150
0:01:35	28	0,4	10	19	150
0:01:36	28	0,4	10	19	150
0:01:37	28	0,4	10	19	150
0:01:38	28	0,4	10	19	150
0:01:39	28	0,4	10	19	150
0:01:40	28	0,4	10	19	150
0:01:41	28	0,4	10	19	150
0:01:42	28	0,4	10	19	150
0:01:43	28	0,4	10	19	150
0:01:44	28	0,4	10	19	150
0:01:45	28	0,4	10	19	150
0:01:46	28	0,4	10	19	150
0:01:47	28	0,4	10	19	150
0:01:48	28	0,4	10	19	150
0:01:49	28	0,4	10	19	150
0:01:50	28	0,4	10	19	150
0:01:51	28	0,4	10	19	150
0:01:52	28	0,4	10	19	150
0:01:53	28	0,4	10	19	150
0:01:54	28	0,4	10	20	150
0:01:55	28	0,4	10	20	150
0:01:56	28	0,4	10	20	150
0:01:57	28	0,4	10	20	150
0:01:58	27	0,4	10	20	150
0:01:59	27	0,4	10	20	150
0:02:00	27	0,4	10	20	150
0:02:01	27	0,4	10	20	150
0:02:02	27	0,4	10	20	150
0:02:03	27	0,4	10	20	150
0:02:04	27	0,4	10	20	150
0:02:05	27	0,4	10	20	150
0:02:06	27	0,4	10	20	150
0:02:07	27	0,4	10	20	150
0:02:08	27	0,4	10	20	150
0:02:09	27	0,4	10	20	150
0:02:10	27	0,4	11	20	150
0:02:11	27	0,4	11	20	150
0:02:12	27	0,4	12	20	150
0:02:13	27	0,4	12	20	150
0:02:14	27	0,4	12	20	150
0:02:15	27	0,4	12	21	150
0:02:16	27	0,4	12	21	150
0:02:17	27	0,4	12	21	150
0:02:18	27	0,4	12	21	150
0:02:19	27	0,4	12	21	150
0:02:20	27	0,4	12	21	150
0:02:21	27	0,4	12	21	150
0:02:22	27	0,4	12	21	150
0:02:23	27	0,4	12	21	150
0:02:24	27	0,4	12	21	150
0:02:25	27	0,4	12	21	150
0:02:26	27	0,4	12	21	150
0:02:27	27	0,4	12	21	150
0:02:28	27	0,4	12	21	150
0:02:29	27	0,4	12	21	150
0:02:30	27	0,4	12	22	150
0:02:31	27	0,4	12	22	150
0:02:32	27	0,4	12	22	150
0:02:33	27	0,4	12	22	150
0:02:34	27	0,4	12	22	150
0:02:35	27	0,4	12	22	150
0:02:36	27	0,4	12	22	150
0:02:37	27	0,4	12	22	150
0:02:38	27	0,4	12	22	150
0:02:39	27	0,4	12	22	150
0:02:40	27	0,4	12	22	150
0:02:41	27	0,4	12	22	150
0:02:42	27	0,4	12	22	150
0:02:43	27	0,4	12	22	150
0:02:44	27	0,4	12	22	150
0:02:45	27	0,4	12	22	150
0:02:46	27	0,4	12	22	150
0:02:47	27	0,4	12	23	150
0:02:48	27	0,4	12	23	150
0:02:49	27	0,4	12	23	150
0:02:50	27	0,4	12	23	150
0:02:51	26	0,4	12	23	150
0:02:52	26	0,4	12	23	150
0:02:53	26	0,4	12	23	150
0:02:54	26	0,4	12	23	150
0:02:55	26	0,4	12	23	150
0:02:56	26	0,4	12	23	150
0:02:57	26	0,4	12	23	150
0:02:58	26	0,4	12	23	150
0:02:59	26	0,4	12	23	150
0:03:00	26	0,4	12	23	150
0:03:01	26	0,4	12	23	150
0:03:02	26	0,4	12	23	150
0:03:03	26	0,4	12	23	150
0:03:04	26	0,4	12	23	150
0:03:05	26	0,4	12	24	150
0:03:06	26	0,4	12	23	150
0:03:07	26	0,4	12	24	150
0:03:08	26	0,4	12	24	150
0:03:09	26	0,4	12	24	150
0:03:10	26	0,4	12	24	150
0:03:11	26	0,4	12	24	150
0:03:12	26	0,4	12	24	150
0:03:13	26	0,4	12	24	150
0:03:14	26	0,4	12	24	150
0:03:15	26	0,4	12	24	150
0:03:16	26	0,4	12	24	150
0:03:17	26	0,4	12	24	150
0:03:18	26	0,4	12	24	150
0:03:19	26	0,4	12	24	150
0:03:20	26	0,4	12	24	150
0:03:21	26	0,4	12	24	150
0:03:22	26	0,4	12	24	150
0:03:23	26	0,4	12	25	150
0:03:24	26	0,4	12	24	150
0:03:25	26	0,4	12	25	150
0:03:26	26	0,4	12	25	150
0:03:27	26	0,4	12	25	150
0:03:28	26	0,4	12	25	150
0:03:29	26	0,4	12	25	150
0:03:30	26	0,4	12	25	150
0:03:31	26	0,4	12	25	150
0:03:32	26	0,4	12	25	150
0:03:33	26	0,4	12	25	150
0:03:34	26	0,4	12	25	150
0:03:35	26	0,4	12	25	150
0:03:36	26	0,4	12	25	150
0:03:37	26	0,4	12	25	150
0:03:38	26	0,4	12	25	150
0:03:39	26	0,4	12	25	150
0:03:40	26	0,4	12	25	150
0:03:41	26	0,4	12	25	150
0:03:42	26	0,4	12	25	150
0:03:43	26	0,4	12	25	150
0:03:44	26	0,4	12	25	150
0:03:45	26	0,4	12	25	150
0:03:46	26	0,5	12	26	150
0:03:47	26	0,5	12	26	150
0:03:48	26	0,4	12	26	150
0:03:49	26	0,5	12	26	150
0:03:50	26	0,5	12	26	150
0:03:51	25	0,5	12	26	150
0:03:52	25	0,5	12	26	150
0:03:53	25	0,5	12	26	150
0:03:54	25	0,5	12	26	150
0:03:55	25	0,5	12	26	150
0:03:56	25	0,5	12	26	150
0:03:57	25	0,5	12	26	150
0:03:58	25	0,5	12	26	150
0:03:59	25	0,5	12	26	150
0:04:00	25	0,5	12	26	150
0:04:01	25	0,5	12	26	150
0:04:02	25	0,5	12	26	150
0:04:03	25	0,5	12	26	150
0:04:04	25	0,5	12	26	150
0:04:05	25	0,5	12	26	150
0:04:06	25	0,5	12	26	150
0:04:07	25	0,5	12	26	150
0:04:08	25	0,5	12	26	150
0:04:09	25	0,5	12	26	150
0:04:10	25	0,5	12	26	150
0:04:11	25	0,5	12	26	150
0:04:12	25	0,5	12	26	150
0:04:13	25	0,5	12	26	150
0:04:14	25	0,5	12	27	150
0:04:15	25	0,5	12	27	150
0:04:16	25	0,5	12	26	150
0:04:17	25	0,5	12	27	150
0:04:18	25	0,5	12	27	150
0:04:19	25	0,5	12	27	150
0:04:20	25	0,5	12	27	150
0:04:21	25	0,5	12	27	150
0:04:22	25	0,5	12	27	150
0:04:23	25	0,5	12	27	150
0:04:24	25	0,5	12	27	150
0:04:25	25	0,5	12	27	150
0:04:26	25	0,5	12	27	150
0:04:27	25	0,5	12	27	150
0:04:28	25	0,5	12	27	150
0:04:29	25	0,5	12	27	150
0:04:30	25	0,5	12	27	150
0:04:31	25	0,5	12	27	150
0:04:32	25	0,5	12	27	150
0:04:33	25	0,5	12	27	150
0:04:34	25	0,5	12	27	150
0:04:35	25	0,5	12	27	150
0:04:36	25	0,5	12	27	150
0:04:37	25	0,5	12	27	150
0:04:38	25	0,5	12	27	150
0:04:39	25	0,5	12	27	150
0:04:40	25	0,5	12	27	150
0:04:41	25	0,5	12	27	150
0:04:42	25	0,5	12	27	150
0:04:43	25	0,5	12	27	150
0:04:44	25	0,5	12	27	150
0:04:45	25	0,5	12	27	150
0:04:46	25	0,5	12	27	150
0:04:47	25	0,5	12	27	150
0:04:48	25	0,5	12	27	150
0:04:49	25	0,5	12	27	150
0:04:50	25	0,5	12	27	150
0:04:51	25	0,5	12	27	150
0:04:52	25	0,5	13	27	150
0:04:53	25	0,5	13	27	150
0:04:54	25	0,5	13	27	150
0:04:55	25	0,5	13	27	150
0:04:56	25	0,5	13	27	150
0:04:57	25	0,5	13	27	150
0:04:58	25	0,5	13	27	150
0:04:59	25	0,5	13	27	150
0:05:00	25	0,5	13	27	150
0:05:01	25	0,5	13	27	150
0:05:02	25	0,5	13	27	150
0:05:03	25	0,5	13	27	150
0:05:04	25	0,5	13	27	150
0:05:05	25	0,5	13	27	150
0:05:06	25	0,5	13	27	150
0:05:07	25	0,5	13	27	150
0:05:08	25	0,4	13	27	150
0:05:09	25	0,4	13	27	150
0:05:10	25	0,5	13	27	150
0:05:11	25	0,4	13	27	150
0:05:12	25	0,4	13	27	150
0:05:13	25	0,4	13	27	150
0:05:14	25	0,4	13	27	150
0:05:15	25	0,4	13	27	150
0:05:16	25	0,4	13	27	150
0:05:17	25	0,4	13	27	150
0:05:18	25	0,4	13	27	150
0:05:19	25	0,4	13	27	150
0:05:20	25	0,4	13	27	150
0:05:21	25	0,4	13	27	150
0:05:22	25	0,4	13	27	150
0:05:23	25	0,4	13	27	150
0:05:24	25	0,4	13	27	150
0:05:25	25	0,4	13	27	150
0:05:26	25	0,4	13	27	150
0:05:27	25	0,4	13	27	150
0:05:28	25	0,4	13	27	150
0:05:29	25	0,4	13	27	150
0:05:30	25	0,4	13	27	150
0:05:31	25	0,4	13	26	150
0:05:32	25	0,4	13	27	150
0:05:33	25	0,4	13	27	150
0:05:34	25	0,4	13	27	150
0:05:35	25	0,4	13	26	150
0:05:36	25	0,4	13	27	150
0:05:37	25	0,4	13	27	150
0:05:38	25	0,4	13	26	150
0:05:39	25	0,4	13	26	150
0:05:40	25	0,4	13	26	150
0:05:41	25	0,4	13	26	150
0:05:42	25	0,4	13	26	150
0:05:43	25	0,4	13	26	150
0:05:44	25	0,4	13	26	150
0:05:45	25	0,4	13	26	150
0:05:46	25	0,4	13	26	150
0:05:47	25	0,4	13	26	150
0:05:48	25	0,4	13	26	150
0:05:49	25	0,4	13	26	150
0:05:50	25	0,4	13	26	150
0:05:51	25	0,4	13	26	150
0:05:52	25	0,4	13	26	150
0:05:53	25	0,4	13	26	150
0:05:54	25	0,4	13	26	150
0:05:55	25	0,4	13	26	150
0:05:56	25	0,4	13	26	150
0:05:57	25	0,4	13	26	150
0:05:58	25	0,4	13	26	150
0:05:59	25	0,4	14	26	150
0:06:00	25	0,4	14	26	150
0:06:01	25	0,4	14	26	150
0:06:02	25	0,4	14	26	150
0:06:03	25	0,4	14	26	150
0:06:04	25	0,4	14	26	150
0:06:05	25	0,4	14	26	150
0:06:06	25	0,4	14	26	150
0:06:07	25	0,4	14	26	150
0:06:08	25	0,4	14	26	150
0:06:09	25	0,4	14	26	150
0:06:10	25	0,4	14	26	150
0:06:11	25	0,4	14	26	150
0:06:12	25	0,4	14	26	150
0:06:13	25	0,4	14	25	150
0:06:14	25	0,4	14	26	150
0:06:15	25	0,4	14	25	150
0:06:16	25	0,4	14	25	150
0:06:17	25	0,4	14	25	150
0:06:18	25	0,4	14	26	150
0:06:19	25	0,4	14	25	150
0:06:20	25	0,4	14	25	150
0:06:21	25	0,4	14	25	150
0:06:22	25	0,4	14	25	150
0:06:23	25	0,4	14	25	150
0:06:24	25	0,4	14	25	150
0:06:25	25	0,4	14	25	150
0:06:26	25	0,4	14	25	150
0:06:27	25	0,4	14	25	150
0:06:28	25	0,4	14	25	150
0:06:29	25	0,4	14	25	150
0:06:30	25	0,4	14	25	150
0:06:31	25	0,4	14	25	150
0:06:32	25	0,4	14	25	150
0:06:33	25	0,4	14	25	150
0:06:34	25	0,4	14	25	150
0:06:35	25	0,4	14	25	150
0:06:36	25	0,4	14	25	150
0:06:37	25	0,4	14	25	150
0:06:38	24	0,4	14	25	150
0:06:39	25	0,4	14	25	150
0:06:40	24	0,4	14	25	150
0:06:41	24	0,4	14	25	150
0:06:42	24	0,4	14	24	150
0:06:43	25	0,4	14	24	150
0:06:44	25	0,4	14	24	150
0:06:45	25	0,4	14	24	150
0:06:46	24	0,4	14	24	150
0:06:47	24	0,4	14	24	150
0:06:48	24	0,4	14	24	150
0:06:49	24	0,4	14	24	150
0:06:50	24	0,4	14	24	150
0:06:51	24	0,4	14	24	150
0:06:52	24	0,4	14	24	150
0:06:53	24	0,4	14	24	150
0:06:54	24	0,4	14	24	150
0:06:55	24	0,4	14	24	150
0:06:56	24	0,4	14	24	150
0:06:57	24	0,4	14	24	150
0:06:58	24	0,4	14	24	150
0:06:59	24	0,4	14	24	150
0:07:00	24	0,4	14	24	150
0:07:01	24	0,4	14	24	150
0:07:02	24	0,4	14	24	150
0:07:03	24	0,4	14	24	150
0:07:04	24	0,4	14	24	150
0:07:05	24	0,4	14	23	150
0:07:06	24	0,4	14	23	150
0:07:07	24	0,4	14	23	150
0:07:08	24	0,4	14	23	150
0:07:09	24	0,4	14	23	150
0:07:10	24	0,4	14	23	150
0:07:11	24	0,4	14	23	150
0:07:12	24	0,4	14	23	150
0:07:13	24	0,4	14	23	150
0:07:14	24	0,4	14	23	150
0:07:15	24	0,4	14	23	150
0:07:16	24	0,4	14	23	150
0:07:17	24	0,4	14	23	150
0:07:18	24	0,4	14	23	150
0:07:19	24	0,4	14	23	150
0:07:20	24	0,4	14	23	150
0:07:21	24	0,4	14	23	150
0:07:22	24	0,4	14	23	150
0:07:23	24	0,4	14	23	150
0:07:24	24	0,4	14	23	150
0:07:25	24	0,4	14	23	150
0:07:26	24	0,4	14	23	150
0:07:27	24	0,4	14	23	150
0:07:28	24	0,4	14	22	150
0:07:29	24	0,4	14	22	150
0:07:30	24	0,4	14	22	150
0:07:31	24	0,4	14	22	150
0:07:32	24	0,4	14	22	150
0:07:33	24	0,4	14	22	150
0:07:34	24	0,4	14	22	150
0:07:35	24	0,4	14	22	150
0:07:36	24	0,4	14	22	150
0:07:37	24	0,4	14	22	150
0:07:38	24	0,4	14	22	150
0:07:39	24	0,4	14	22	150
0:07:40	24	0,4	14	22	150
0:07:41	24	0,4	14	22	150
0:07:42	24	0,4	14	22	150
0:07:43	24	0,4	14	22	150
0:07:44	24	0,4	14	22	150
0:07:45	24	0,4	14	22	150
0:07:46	24	0,4	14	22	150
0:07:47	24	0,4	14	22	150
0:07:48	24	0,4	14	21	150
0:07:49	24	0,4	14	22	150
0:07:50	24	0,4	14	21	150
0:07:51	24	0,4	14	21	150
0:07:52	24	0,4	14	21	150
0:07:53	24	0,4	14	21	150
0:07:54	24	0,4	14	21	150
0:07:55	24	0,4	14	21	150
0:07:56	24	0,4	14	21	150
0:07:57	24	0,4	14	21	150
0:07:58	24	0,4	14	21	150
0:07:59	24	0,4	14	21	150
0:08:00	24	0,4	14	21	150
0:08:01	24	0,4	14	21	150
0:08:02	24	0,4	14	21	150
0:08:03	24	0,4	14	21	150
0:08:04	24	0,4	14	21	150
0:08:05	24	0,4	14	21	150
0:08:06	24	0,4	14	21	150
0:08:07	24	0,4	14	21	150
0:08:08	24	0,4	14	21	150
0:08:09	24	0,4	14	20	150
0:08:10	24	0,4	14	21	150
0:08:11	24	0,4	14	20	150
0:08:12	24	0,4	14	20	150
0:08:13	24	0,4	14	20	150
0:08:14	24	0,4	14	20	150
0:08:15	24	0,4	14	20	150
0:08:16	24	0,4	14	20	150
0:08:17	24	0,4	14	20	150
0:08:18	24	0,4	14	20	150
0:08:19	24	0,4	14	20	150
0:08:20	24	0,4	14	20	150
0:08:21	24	0,4	14	20	150
0:08:22	24	0,4	14	20	150
0:08:23	24	0,4	14	20	150
0:08:24	24	0,4	14	20	150
0:08:25	24	0,4	14	20	150
0:08:26	24	0,4	14	20	150
0:08:27	24	0,4	14	20	150
0:08:28	24	0,4	14	20	150
0:08:29	24	0,4	14	20	150
0:08:30	24	0,4	14	20	150
0:08:31	24	0,4	14	20	150
0:08:32	24	0,4	14	20	150
0:08:33	24	0,4	14	19	150
0:08:34	24	0,4	14	19	150
0:08:35	24	0,4	14	19	150
0:08:36	24	0,4	14	19	150
0:08:37	24	0,4	14	19	150
0:08:38	24	0,4	14	19	150
0:08:39	24	0,4	14	19	150
0:08:40	24	0,4	14	19	150
0:08:41	24	0,4	14	19	150
0:08:42	24	0,4	14	19	150
0:08:43	24	0,4	14	19	150
0:08:44	24	0,4	14	19	150
0:08:45	24	0,4	14	19	150
0:08:46	24	0,4	14	19	150
0:08:47	24	0,4	14	19	150
0:08:48	24	0,4	14	19	150
0:08:49	24	0,4	14	19	150
0:08:50	24	0,4	14	19	150
0:08:51	24	0,4	14	19	150
0:08:52	24	0,4	14	19	150
0:08:53	24	0,4	14	18	150
0:08:54	24	0,4	14	19	150
0:08:55	24	0,4	14	19	150
0:08:56	24	0,4	14	19	150
0:08:57	24	0,4	14	18	150
0:08:58	24	0,4	14	18	150
0:08:59	24	0,4	14	18	150
0:09:00	24	0,4	14	18	150
0:09:01	24	0,4	14	18	150
0:09:02	24	0,4	14	18	150
0:09:03	24	0,4	14	18	150
0:09:04	24	0,4	14	18	150
0:09:05	24	0,4	14	18	150
0:09:06	24	0,4	14	18	150
0:09:07	24	0,4	14	18	150
0:09:08	24	0,4	14	18	150
0:09:09	24	0,4	14	18	150
0:09:10	24	0,4	14	18	150
0:09:11	24	0,4	14	18	150
0:09:12	24	0,4	14	18	150
0:09:13	24	0,4	14	18	150
0:09:14	24	0,4	14	18	150
0:09:15	24	0,4	14	18	150
0:09:16	24	0,4	14	18	150
0:09:17	24	0,4	14	18	150
0:09:18	24	0,4	14	18	150
0:09:19	24	0,4	14	18	150
0:09:20	24	0,4	14	18	150
0:09:21	24	0,4	14	18	150
0:09:22	24	0,4	14	17	150
0:09:23	24	0,4	14	18	150
0:09:24	24	0,4	14	17	150
0:09:25	24	0,4	14	18	150
0:09:26	24	0,4	14	17	150
0:09:27	24	0,4	14	17	150
0:09:28	24	0,4	14	17	150
0:09:29	24	0,4	14	17	150
0:09:30	23	0,4	14	17	150
0:09:31	23	0,4	14	17	150
0:09:32	23	0,4	14	17	150
0:09:33	23	0,4	14	17	150
0:09:34	23	0,4	14	17	150
0:09:35	23	0,4	14	17	150
0:09:36	23	0,4	14	17	150
0:09:37	23	0,4	14	17	150
0:09:38	23	0,4	14	17	150
0:09:39	23	0,4	14	17	150
0:09:40	23	0,4	14	17	150
0:09:41	23	0,4	14	17	150
0:09:42	23	0,4	14	17	150
0:09:43	23	0,4	14	17	150
0:09:44	23	0,4	14	17	150
0:09:45	23	0,4	14	17	150
0:09:46	23	0,4	14	17	150
0:09:47	23	0,4	14	17	150
0:09:48	23	0,4	15	17	150
0:09:49	23	0,4	15	17	150
0:09:50	23	0,4	15	17	150
0:09:51	23	0,4	15	17	150
0:09:52	23	0,4	15	17	150
0:09:53	23	0,4	15	17	150
0:09:54	23	0,4	15	17	150
0:09:55	23	0,4	15	17	150
0:09:56	23	0,4	15	17	150
0:09:57	23	0,4	15	17	150
0:09:58	23	0,4	15	17	150
0:09:59	23	0,4	15	17	150
0:10:00	23	0,4	15	17	150
0:10:01	23	0,4	15	17	150
0:10:02	23	0,4	15	17	150
0:10:03	23	0,4	15	16	150
0:10:04	23	0,4	15	17	150
0:10:05	23	0,4	15	17	150
0:10:06	23	0,4	15	16	150
0:10:07	23	0,4	15	17	150
0:10:08	23	0,4	15	16	150
0:10:09	23	0,4	15	16	150
0:10:10	23	0,4	15	16	150
0:10:11	23	0,4	15	16	150
0:10:12	23	0,4	15	16	150
0:10:13	23	0,4	15	16	150
0:10:14	23	0,4	15	16	150
0:10:15	23	0,4	15	16	150
0:10:16	23	0,4	15	17	150
0:10:17	23	0,4	15	16	150
0:10:18	23	0,4	15	16	150
0:10:19	23	0,4	15	16	150
0:10:20	23	0,4	15	16	150
0:10:21	23	0,4	15	16	150
0:10:22	23	0,4	15	16	150
0:10:23	23	0,4	15	16	150
0:10:24	23	0,4	15	16	150
0:10:25	23	0,4	15	16	150
0:10:26	23	0,4	15	16	150
0:10:27	23	0,4	15	16	150
0:10:28	23	0,4	15	16	150
0:10:29	23	0,4	15	16	150
0:10:30	23	0,4	15	16	150
0:10:31	23	0,4	15	16	150
0:10:32	23	0,4	15	16	150
0:10:33	23	0,4	15	16	150
0:10:34	23	0,4	15	16	150
0:10:35	23	0,4	15	16	150
0:10:36	23	0,4	15	16	150
0:10:37	23	0,4	15	16	150
0:10:38	23	0,4	15	16	150
0:10:39	23	0,4	15	16	150
0:10:40	23	0,4	15	16	150
0:10:41	23	0,4	15	16	150
0:10:42	23	0,4	15	16	150
0:10:43	23	0,4	15	16	150
0:10:44	23	0,4	15	16	150
0:10:45	23	0,4	15	16	150
0:10:46	23	0,4	15	16	150
0:10:47	23	0,4	15	16	150
0:10:48	23	0,4	15	16	150
0:10:49	23	0,4	15	16	150
0:10:50	23	0,4	15	16	150
0:10:51	23	0,4	16	16	150
0:10:52	23	0,4	16	16	150
0:10:53	23	0,4	16	16	150
0:10:54	23	0,4	16	16	150
0:10:55	23	0,4	16	16	150
0:10:56	23	0,4	16	16	150
0:10:57	23	0,4	16	16	150
0:10:58	23	0,4	16	16	150
0:10:59	23	0,4	16	16	150
0:11:00	23	0,4	16	16	150
0:11:01	23	0,4	16	16	150
0:11:02	23	0,4	16	16	150
0:11:03	23	0,4	16	16	150
0:11:04	23	0,4	16	16	150
0:11:05	23	0,4	16	16	150
0:11:06	23	0,4	16	16	150
0:11:07	22	0,4	16	15	150
0:11:08	22	0,4	16	15	150
0:11:09	22	0,4	16	15	150
0:11:10	22	0,4	16	15	150
0:11:11	22	0,4	16	15	150
0:11:12	22	0,4	16	15	150
0:11:13	22	0,4	16	15	150
0:11:14	22	0,4	16	15	150
0:11:15	22	0,4	16	15	150
0:11:16	22	0,4	16	15	150
0:11:17	22	0,4	16	15	150
0:11:18	22	0,4	16	15	150
0:11:19	22	0,4	16	15	150
0:11:20	22	0,4	16	15	150
0:11:21	22	0,4	16	15	150
0:11:22	22	0,4	16	15	150
0:11:23	22	0,4	16	15	150
0:11:24	22	0,4	16	15	150
0:11:25	22	0,4	16	15	150
0:11:26	22	0,4	16	15	150
0:11:27	22	0,4	16	15	150
0:11:28	22	0,4	16	15	150
0:11:29	22	0,4	16	15	150
0:11:30	22	0,4	16	15	150
0:11:31	22	0,4	16	15	150
0:11:32	22	0,4	16	15	150
0:11:33	22	0,4	16	15	150
0:11:34	22	0,4	16	15	150
0:11:35	22	0,4	16	15	150
0:11:36	22	0,4	16	15	150
0:11:37	22	0,4	16	15	150
0:11:38	22	0,4	16	15	150
0:11:39	22	0,4	16	15	150
0:11:40	22	0,4	16	15	150
0:11:41	22	0,4	16	15	150
0:11:42	22	0,4	16	15	150
0:11:43	22	0,4	16	15	150
0:11:44	22	0,4	16	15	150
0:11:45	22	0,4	16	15	150
0:11:46	22	0,4	16	15	150
0:11:47	22	0,4	16	15	150
0:11:48	22	0,4	16	15	150
0:11:49	22	0,4	16	15	150
0:11:50	22	0,4	16	15	150
0:11:51	22	0,4	16	15	150
0:11:52	22	0,4	16	15	150
0:11:53	22	0,4	16	15	150
0:11:54	22	0,4	16	15	150
0:11:55	22	0,4	16	15	150
0:11:56	22	0,4	16	15	150
0:11:57	22	0,4	16	15	150
0:11:58	22	0,4	16	15	150
0:11:59	22	0,4	16	15	150
0:12:00	22	0,4	16	15	150
0:12:01	22	0,4	16	15	150
0:12:02	22	0,4	16	15	150
0:12:03	22	0,4	16	15	150
0:12:04	22	0,4	16	15	150
0:12:05	22	0,4	16	15	150
0:12:06	22	0,4	16	15	150
0:12:07	22	0,4	16	15	150
0:12:08	22	0,4	16	15	150
0:12:09	22	0,4	16	15	150
0:12:10	22	0,4	16	15	150
0:12:11	22	0,4	16	15	150
0:12:12	22	0,4	16	15	150
0:12:13	22	0,4	16	15	150
0:12:14	22	0,4	16	15	150
0:12:15	22	0,4	16	15	150
0:12:16	22	0,4	16	15	150
0:12:17	22	0,4	16	15	150
0:12:18	22	0,4	16	15	150
0:12:19	22	0,4	16	15	150
0:12:20	22	0,4	16	15	150
0:12:21	22	0,4	16	15	150
0:12:22	22	0,4	16	15	150
0:12:23	22	0,4	16	14	150
0:12:24	22	0,4	16	14	150
0:12:25	22	0,4	16	15	150
0:12:26	22	0,4	16	15	150
0:12:27	22	0,4	16	15	150
0:12:28	22	0,4	16	15	150
0:12:29	22	0,4	16	15	150
0:12:30	22	0,4	16	14	150
0:12:31	22	0,4	16	14	150
0:12:32	22	0,4	16	15	150
0:12:33	21	0,4	16	14	150
0:12:34	21	0,4	16	14	150
0:12:35	21	0,4	16	14	150
0:12:36	21	0,4	16	15	150
0:12:37	21	0,4	16	14	150
0:12:38	21	0,4	16	15	150
0:12:39	21	0,4	16	14	150
0:12:40	21	0,4	16	14	150
0:12:41	21	0,4	16	14	150
0:12:42	21	0,4	16	14	150
0:12:43	21	0,4	16	14	150
0:12:44	21	0,4	16	14	150
0:12:45	21	0,4	16	14	150
0:12:46	21	0,4	16	14	150
0:12:47	21	0,4	16	14	150
0:12:48	21	0,4	16	14	150
0:12:49	21	0,4	16	14	150
0:12:50	21	0,4	16	14	150
0:12:51	21	0,4	16	14	150
0:12:52	21	0,4	16	14	150
0:12:53	21	0,4	16	14	150
0:12:54	21	0,4	16	14	150
0:12:55	21	0,4	16	14	150
0:12:56	21	0,4	16	14	150
0:12:57	21	0,4	16	14	150
0:12:58	21	0,4	16	14	150
0:12:59	21	0,4	16	14	150
0:13:00	21	0,4	16	14	150
0:13:01	21	0,4	16	14	150
0:13:02	21	0,4	16	14	150
0:13:03	21	0,4	16	14	150
0:13:04	21	0,4	16	14	150
0:13:05	21	0,4	16	14	150
0:13:06	21	0,4	16	14	150
0:13:07	21	0,4	16	14	150
0:13:08	21	0,4	16	14	150
0:13:09	21	0,4	16	14	150
0:13:10	21	0,4	16	14	150
0:13:11	21	0,4	16	14	150
0:13:12	21	0,4	16	14	150
0:13:13	21	0,4	16	14	150
0:13:14	21	0,4	16	14	150
0:13:15	21	0,4	16	14	150
0:13:16	21	0,4	16	14	150
0:13:17	21	0,4	16	14	150
0:13:18	21	0,4	16	14	150
0:13:19	21	0,4	16	14	150
0:13:20	21	0,4	16	14	150
0:13:21	21	0,4	16	14	150
0:13:22	21	0,4	16	14	150
0:13:23	21	0,4	16	14	150
0:13:24	21	0,4	16	14	150
0:13:25	21	0,4	16	14	150
0:13:26	21	0,4	16	14	150
0:13:27	21	0,4	16	14	150
0:13:28	21	0,4	16	14	150
0:13:29	21	0,4	16	14	150
0:13:30	21	0,4	16	14	150
0:13:31	21	0,4	16	14	150
0:13:32	21	0,4	16	14	150
0:13:33	21	0,4	16	14	150
0:13:34	21	0,4	16	14	150
0:13:35	21	0,4	16	14	150
0:13:36	21	0,4	16	14	150
0:13:37	21	0,4	16	14	150
0:13:38	21	0,4	16	14	150
0:13:39	21	0,4	16	14	150
0:13:40	21	0,4	16	14	150
0:13:41	21	0,4	16	14	150
0:13:42	21	0,4	16	14	150
0:13:43	21	0,4	16	14	150
0:13:44	21	0,4	16	14	150
0:13:45	21	0,4	16	14	150
0:13:46	21	0,4	16	14	150
0:13:47	21	0,4	16	14	150
0:13:48	21	0,4	16	14	150
0:13:49	21	0,4	16	14	150
0:13:50	21	0,4	16	14	150
0:13:51	21	0,4	16	14	150
0:13:52	21	0,4	16	14	150
0:13:53	20	0,4	16	14	150
0:13:54	20	0,4	16	14	150
0:13:55	20	0,4	16	14	150
0:13:56	20	0,4	16	14	150
0:13:57	20	0,4	16	14	150
0:13:58	20	0,4	16	14	150
0:13:59	20	0,4	16	14	150
0:14:00	20	0,4	16	14	150
0:14:01	20	0,4	16	14	150
0:14:02	20	0,4	16	14	150
0:14:03	20	0,4	16	14	150
0:14:04	20	0,4	16	14	150
0:14:05	20	0,4	16	14	150
0:14:06	20	0,4	16	14	150
0:14:07	20	0,4	16	14	150
0:14:08	20	0,4	16	14	150
0:14:09	20	0,4	16	14	150
0:14:10	20	0,4	16	14	150
0:14:11	20	0,4	16	14	150
0:14:12	20	0,4	16	14	150
0:14:13	20	0,4	16	14	150
0:14:14	20	0,4	16	14	150
0:14:15	20	0,4	16	14	150
0:14:16	20	0,4	16	14	150
0:14:17	20	0,4	16	14	150
0:14:18	20	0,4	16	14	150
0:14:19	20	0,4	16	14	150
0:14:20	20	0,4	16	14	150
0:14:21	20	0,4	16	14	150
0:14:22	20	0,4	16	14	150
0:14:23	20	0,4	16	13	150
0:14:24	20	0,4	16	14	150
0:14:25	20	0,4	16	14	150
0:14:26	20	0,4	16	14	150
0:14:27	20	0,4	16	13	150
0:14:28	20	0,4	16	14	150
0:14:29	20	0,4	16	13	150
0:14:30	20	0,4	16	14	150
0:14:31	20	0,4	16	13	150
0:14:32	20	0,4	16	14	150
0:14:33	20	0,4	16	14	150
0:14:34	20	0,4	16	13	150
0:14:35	20	0,4	16	14	150
0:14:36	20	0,4	16	13	150
0:14:37	20	0,4	16	14	150
0:14:38	20	0,4	16	13	150
0:14:39	20	0,4	16	13	150
0:14:40	20	0,4	16	13	150
0:14:41	20	0,4	16	13	150
0:14:42	20	0,4	16	13	150
0:14:43	20	0,4	16	13	150
0:14:44	20	0,4	16	13	150
0:14:45	20	0,4	16	13	150
0:14:46	20	0,4	16	13	150
0:14:47	20	0,4	16	13	150
0:14:48	20	0,4	16	13	150
0:14:49	20	0,4	16	13	150
0:14:50	20	0,4	16	13	150
0:14:51	20	0,4	16	13	150
0:14:52	20	0,4	16	13	150
0:14:53	20	0,4	16	13	150
0:14:54	20	0,4	16	13	150
0:14:55	20	0,4	16	13	150
0:14:56	20	0,4	16	13	150
0:14:57	20	0,4	16	13	150
0:14:58	20	0,4	16	13	150
0:14:59	20	0,4	16	13	150
0:15:00	20	0,4	16	13	150
0:15:01	20	0,4	16	13	150
0:15:02	20	0,4	16	13	150
0:15:03	20	0,4	16	13	150
0:15:04	20	0,4	16	13	150
0:15:05	20	0,4	16	13	150
0:15:06	20	0,4	16	13	150
0:15:07	20	0,4	16	13	150
0:15:08	20	0,4	16	13	150
0:15:09	20	0,4	16	13	150
0:15:10	20	0,4	16	13	150
0:15:11	20	0,4	16	13	150
0:15:12	20	0,4	16	13	150
0:15:13	20	0,4	16	13	150
0:15:14	20	0,4	16	13	150
0:15:15	20	0,4	16	13	150
0:15:16	20	0,4	16	13	150
0:15:17	20	0,4	16	13	150
0:15:18	19	0,4	16	13	150
0:15:19	19	0,4	16	13	150
0:15:20	19	0,4	16	13	150
0:15:21	19	0,4	16	13	150
0:15:22	19	0,4	16	13	150
0:15:23	19	0,4	16	13	150
0:15:24	19	0,4	16	13	150
0:15:25	19	0,4	16	13	150
0:15:26	19	0,4	16	13	150
0:15:27	19	0,4	16	13	150
0:15:28	19	0,4	16	13	150
0:15:29	19	0,4	16	13	150
0:15:30	19	0,4	16	13	150
0:15:31	19	0,4	16	13	150
0:15:32	19	0,4	16	13	150
0:15:33	19	0,4	16	13	150
0:15:34	19	0,4	16	13	150
0:15:35	19	0,4	16	13	150
0:15:36	19	0,4	16	13	150
0:15:37	19	0,4	16	13	150
0:15:38	19	0,4	16	13	150
0:15:39	19	0,4	16	13	150
0:15:40	19	0,4	16	13	150
0:15:41	19	0,4	16	13	150
0:15:42	19	0,4	16	13	150
0:15:43	19	0,4	16	13	150
0:15:44	19	0,4	16	13	150
0:15:45	19	0,4	16	13	150
0:15:46	19	0,4	16	13	150
0:15:47	19	0,4	16	13	150
0:15:48	19	0,4	16	13	150
0:15:49	19	0,4	16	13	150
0:15:50	19	0,4	16	13	150
0:15:51	19	0,4	16	13	150
0:15:52	19	0,4	16	13	150
0:15:53	19	0,4	16	13	150
0:15:54	19	0,4	16	13	150
0:15:55	19	0,4	16	13	150
0:15:56	19	0,4	16	13	150
0:15:57	19	0,4	16	13	150
0:15:58	19	0,4	16	13	150
0:15:59	19	0,4	16	13	150
0:16:00	19	0,4	16	13	150
0:16:01	19	0,4	16	13	150
0:16:02	19	0,4	16	13	150
0:16:03	19	0,4	16	13	150
0:16:04	19	0,4	16	13	150
0:16:05	19	0,4	16	13	150
0:16:06	19	0,4	16	13	150
0:16:07	19	0,4	16	13	150
0:16:08	19	0,4	16	13	150
0:16:09	19	0,4	16	13	150
0:16:10	19	0,4	16	13	150
0:16:11	19	0,4	16	13	150
0:16:12	19	0,4	16	13	150
0:16:13	19	0,4	16	13	150
0:16:14	19	0,4	16	13	150
0:16:15	19	0,4	16	13	150
0:16:16	19	0,4	16	13	150
0:16:17	19	0,4	16	13	150
0:16:18	19	0,4	16	13	150
0:16:19	19	0,4	16	13	150
0:16:20	19	0,4	16	13	150
0:16:21	19	0,4	16	13	150
0:16:22	19	0,4	16	13	150
0:16:23	19	0,4	16	13	150
0:16:24	19	0,4	16	13	150
0:16:25	19	0,4	16	13	150
0:16:26	19	0,4	16	13	150
0:16:27	19	0,4	16	13	150
0:16:28	19	0,4	16	13	150
0:16:29	19	0,4	16	13	150
0:16:30	19	0,4	16	13	150
0:16:31	19	0,4	16	13	150
0:16:32	19	0,4	16	13	150
0:16:33	19	0,4	16	13	150
0:16:34	19	0,4	16	13	150
0:16:35	19	0,4	16	13	150
0:16:36	19	0,4	16	13	150
0:16:37	19	0,4	16	13	150
0:16:38	19	0,4	16	13	150
0:16:39	19	0,4	16	13	150
0:16:40	19	0,4	16	13	150
0:16:41	19	0,4	16	13	150
0:16:42	19	0,4	16	13	150
0:16:43	19	0,4	16	13	150
0:16:44	19	0,4	16	13	150
0:16:45	19	0,4	16	13	150
0:16:46	18	0,4	16	13	150
0:16:47	18	0,4	16	12	150
0:16:48	18	0,4	16	13	150
0:16:49	18	0,4	16	13	150
0:16:50	18	0,4	16	13	150
0:16:51	18	0,4	16	13	150
0:16:52	18	0,4	16	13	150
0:16:53	18	0,4	16	12	150
0:16:54	18	0,4	16	12	150
0:16:55	18	0,4	16	13	150
0:16:56	18	0,4	16	13	150
0:16:57	18	0,4	16	12	150
0:16:58	18	0,4	16	13	150
0:16:59	18	0,4	16	12	150
0:17:00	18	0,4	16	13	150
0:17:01	18	0,4	16	13	150
0:17:02	18	0,4	16	13	150
0:17:03	18	0,4	16	12	150
0:17:04	18	0,4	16	12	150
0:17:05	18	0,4	16	12	150
0:17:06	18	0,4	16	12	150
0:17:07	18	0,4	16	12	150
0:17:08	18	0,4	16	12	150
0:17:09	18	0,4	16	12	150
0:17:10	18	0,4	16	12	150
0:17:11	18	0,4	16	12	150
0:17:12	18	0,4	16	12	150
0:17:13	18	0,4	16	12	150
0:17:14	18	0,4	16	13	150
0:17:15	18	0,4	16	12	150
0:17:16	18	0,4	16	12	150
0:17:17	18	0,4	16	12	150
0:17:18	18	0,4	16	12	150
0:17:19	18	0,4	16	12	150
0:17:20	18	0,4	16	12	150
0:17:21	18	0,4	16	12	150
0:17:22	18	0,4	16	12	150
0:17:23	18	0,4	16	12	150
0:17:24	18	0,4	16	12	150
0:17:25	18	0,4	16	12	150
0:17:26	18	0,4	16	12	150
0:17:27	18	0,4	16	12	150
0:17:28	18	0,4	16	12	150
0:17:29	18	0,4	16	12	150
0:17:30	18	0,4	16	12	150
0:17:31	18	0,4	16	12	150
0:17:32	18	0,4	16	12	150
0:17:33	18	0,4	16	12	150
0:17:34	18	0,4	16	12	150
0:17:35	18	0,4	16	12	150
0:17:36	18	0,4	16	12	150
0:17:37	18	0,4	16	12	150
0:17:38	18	0,4	16	12	150
0:17:39	18	0,4	16	12	150
0:17:40	18	0,4	16	12	150
0:17:41	18	0,4	16	12	150
0:17:42	18	0,4	16	12	150
0:17:43	18	0,4	16	12	150
0:17:44	18	0,4	16	12	150
0:17:45	18	0,4	16	12	150
0:17:46	18	0,4	16	12	150
0:17:47	18	0,4	16	12	150
0:17:48	18	0,4	16	12	150
0:17:49	18	0,4	16	12	150
0:17:50	18	0,4	16	12	150
0:17:51	18	0,4	16	12	150
0:17:52	18	0,4	16	12	150
0:17:53	18	0,4	16	12	150
0:17:54	18	0,4	16	12	150
0:17:55	18	0,4	16	12	150
0:17:56	18	0,4	16	12	150
0:17:57	18	0,4	16	12	150
0:17:58	18	0,4	16	12	150
0:17:59	18	0,4	16	12	150
0:18:00	18	0,4	16	12	150
0:18:01	18	0,4	16	12	150
0:18:02	18	0,4	16	12	150
0:18:03	18	0,4	16	12	150
0:18:04	18	0,4	16	12	150
0:18:05	18	0,4	16	12	150
0:18:06	18	0,4	16	12	150
0:18:07	18	0,4	16	12	150
0:18:08	18	0,4	16	12	150
0:18:09	18	0,4	16	12	150
0:18:10	18	0,4	16	12	150
0:18:11	18	0,4	16	12	150
0:18:12	18	0,4	16	12	150
0:18:13	18	0,4	16	12	150
0:18:14	18	0,4	16	12	150
0:18:15	18	0,4	16	12	150
0:18:16	18	0,4	16	12	150
0:18:17	18	0,4	16	12	150
0:18:18	18	0,4	16	12	150
0:18:19	18	0,4	16	12	150
0:18:20	18	0,4	16	12	150
0:18:21	18	0,4	16	12	150
0:18:22	18	0,4	16	12	150
0:18:23	17	0,4	16	12	150
0:18:24	17	0,4	16	12	150
0:18:25	17	0,4	16	12	150
0:18:26	17	0,4	16	12	150
0:18:27	17	0,4	16	12	150
0:18:28	17	0,4	16	12	150
0:18:29	17	0,4	16	12	150
0:18:30	17	0,4	16	12	150
0:18:31	17	0,4	16	12	150
0:18:32	17	0,4	16	12	150
0:18:33	17	0,4	16	12	150
0:18:34	17	0,4	16	12	150
0:18:35	17	0,4	16	12	150
0:18:36	17	0,4	16	12	150
0:18:37	17	0,4	16	12	150
0:18:38	17	0,4	16	12	150
0:18:39	17	0,4	16	12	150
0:18:40	17	0,4	16	12	150
0:18:41	17	0,4	16	12	150
0:18:42	17	0,4	16	12	150
0:18:43	17	0,4	16	12	150
0:18:44	17	0,4	16	12	150
0:18:45	17	0,4	16	12	150
0:18:46	17	0,4	16	12	150
0:18:47	17	0,4	16	12	150
0:18:48	17	0,4	16	12	150
0:18:49	17	0,4	16	12	150
0:18:50	17	0,4	16	12	150
0:18:51	17	0,4	16	12	150
0:18:52	17	0,4	16	12	150
0:18:53	17	0,4	16	12	150
0:18:54	17	0,4	16	12	150
0:18:55	17	0,4	16	12	150
0:18:56	17	0,4	16	12	150
0:18:57	17	0,4	16	12	150
0:18:58	17	0,4	16	12	150
0:18:59	17	0,4	16	12	150
0:19:00	17	0,4	16	12	150
0:19:01	17	0,4	16	12	150
0:19:02	17	0,4	16	12	150
0:19:03	17	0,4	16	12	150
0:19:04	17	0,4	16	12	150
0:19:05	17	0,4	16	12	150
0:19:06	17	0,4	16	12	150
0:19:07	17	0,4	16	12	150
0:19:08	17	0,4	16	12	150
0:19:09	17	0,4	16	12	150
0:19:10	17	0,4	16	12	150
0:19:11	17	0,4	16	12	150
0:19:12	17	0,4	16	12	150
0:19:13	17	0,4	16	12	150
0:19:14	17	0,4	16	12	150
0:19:15	17	0,4	16	12	150
0:19:16	17	0,4	16	12	150
0:19:17	17	0,4	16	12	150
0:19:18	17	0,4	16	12	150
0:19:19	17	0,4	16	12	150
0:19:20	17	0,4	16	12	150
0:19:21	17	0,4	16	12	150
0:19:22	17	0,4	16	12	150
0:19:23	17	0,4	16	12	150
0:19:24	17	0,4	16	12	150
0:19:25	17	0,4	16	12	150
0:19:26	17	0,4	16	12	150
0:19:27	17	0,4	16	12	150
0:19:28	17	0,4	16	12	150
0:19:29	17	0,4	16	12	150
0:19:30	17	0,4	16	12	150
0:19:31	17	0,4	16	12	150
0:19:32	17	0,4	16	12	150
0:19:33	17	0,4	16	12	150
0:19:34	17	0,4	16	12	150
0:19:35	17	0,4	16	12	150
0:19:36	17	0,4	16	12	150
0:19:37	17	0,4	16	12	150
0:19:38	17	0,4	16	12	150
0:19:39	17	0,4	16	12	150
0:19:40	17	0,4	16	12	150
0:19:41	17	0,4	16	12	150
0:19:42	17	0,4	16	12	150
0:19:43	17	0,4	16	12	150
0:19:44	17	0,4	16	11	150
0:19:45	17	0,4	16	12	150
0:19:46	17	0,4	16	12	150
0:19:47	17	0,4	16	12	150
0:19:48	17	0,4	16	11	150
0:19:49	17	0,4	16	11	150
0:19:50	17	0,4	16	11	150
0:19:51	17	0,4	16	12	150
0:19:52	17	0,4	16	12	150
0:19:53	17	0,4	16	11	150
0:19:54	17	0,4	16	12	150
0:19:55	17	0,4	16	11	150
0:19:56	17	0,4	16	11	150
0:19:57	17	0,4	16	11	150
0:19:58	17	0,4	17	11	150
0:19:59	17	0,4	17	11	150
0:20:00	17	0,4	17	12	150
0:20:01	17	0,4	17	11	150
0:20:02	17	0,4	17	11	150
0:20:03	17	0,4	17	11	150
0:20:04	17	0,4	17	11	150
0:20:05	17	0,4	17	11	150
0:20:06	17	0,4	17	11	150
0:20:07	16	0,4	17	12	150
0:20:08	16	0,4	17	11	150
0:20:09	16	0,4	17	11	150
0:20:10	16	0,4	17	11	150
0:20:11	16	0,4	17	11	150
0:20:12	16	0,4	17	11	150
0:20:13	16	0,4	17	11	150
0:20:14	16	0,4	17	11	150
0:20:15	16	0,4	17	11	150
0:20:16	16	0,4	17	11	150
0:20:17	16	0,4	17	11	150
0:20:18	16	0,4	17	11	150
0:20:19	16	0,4	17	11	150
0:20:20	16	0,4	17	11	150
0:20:21	16	0,4	17	11	150
0:20:22	16	0,4	17	11	150
0:20:23	16	0,4	17	11	150
0:20:24	16	0,4	17	11	150
0:20:25	16	0,4	17	11	150
0:20:26	16	0,4	17	11	150
0:20:27	16	0,4	17	11	150
0:20:28	16	0,4	17	11	150
0:20:29	16	0,4	17	11	150
0:20:30	16	0,4	16	11	150
0:20:31	16	0,4	16	11	150
0:20:32	16	0,4	16	11	150
0:20:33	16	0,4	16	11	150
0:20:34	16	0,4	16	11	150
0:20:35	16	0,4	16	11	150
0:20:36	16	0,4	16	11	150
0:20:37	16	0,4	16	11	150
0:20:38	16	0,4	16	11	150
0:20:39	16	0,4	16	11	150
0:20:40	16	0,4	16	11	150
0:20:41	16	0,4	16	11	150
0:20:42	16	0,4	16	11	150
0:20:43	16	0,4	16	11	150
0:20:44	16	0,4	16	11	150
0:20:45	16	0,4	16	11	150
0:20:46	16	0,4	17	11	150
0:20:47	16	0,4	17	11	150
0:20:48	16	0,4	17	11	150
0:20:49	16	0,4	17	11	150
0:20:50	16	0,4	17	11	150
0:20:51	16	0,4	17	11	150
0:20:52	16	0,4	17	11	150
0:20:53	16	0,4	17	11	150
0:20:54	16	0,4	17	11	150
0:20:55	16	0,4	17	11	150
0:20:56	16	0,4	17	11	150
0:20:57	16	0,4	17	11	150
0:20:58	16	0,4	17	11	150
0:20:59	16	0,4	17	11	150
0:21:00	16	0,4	17	11	150
0:21:01	16	0,4	17	11	150
0:21:02	16	0,4	17	11	150
0:21:03	16	0,4	17	11	150
0:21:04	16	0,4	17	11	150
0:21:05	16	0,4	17	11	150
0:21:06	16	0,4	17	11	150
0:21:07	16	0,4	17	11	150
0:21:08	16	0,4	17	11	150
0:21:09	16	0,4	17	11	150
0:21:10	16	0,4	17	11	150
0:21:11	16	0,4	17	11	150
0:21:12	16	0,4	17	11	150
0:21:13	16	0,4	17	11	150
0:21:14	16	0,4	17	11	150
0:21:15	16	0,4	17	11	150
0:21:16	16	0,4	17	11	150
0:21:17	16	0,4	17	11	150
0:21:18	16	0,4	17	11	150
0:21:19	16	0,4	17	11	150
0:21:20	16	0,4	17	11	150
0:21:21	16	0,4	17	11	150
0:21:22	16	0,4	17	11	150
0:21:23	16	0,4	17	11	150
0:21:24	16	0,4	17	11	150
0:21:25	16	0,4	17	11	150
0:21:26	16	0,4	17	11	150
0:21:27	16	0,4	17	11	150
0:21:28	16	0,4	17	11	150
0:21:29	16	0,4	17	11	150
0:21:30	16	0,4	17	11	150
0:21:31	16	0,4	17	11	150
0:21:32	16	0,4	17	11	150
0:21:33	16	0,4	17	11	150
0:21:34	16	0,4	17	11	150
0:21:35	16	0,4	17	11	150
0:21:36	16	0,4	17	11	150
0:21:37	16	0,4	17	11	150
0:21:38	16	0,4	17	11	150
0:21:39	16	0,4	17	11	150
0:21:40	16	0,4	17	11	150
0:21:41	16	0,4	17	11	150
0:21:42	16	0,4	17	11	150
0:21:43	16	0,4	17	11	150
0:21:44	16	0,4	17	11	150
0:21:45	16	0,4	17	11	150
0:21:46	16	0,4	17	11	150
0:21:47	16	0,4	17	11	150
0:21:48	16	0,4	17	11	150
0:21:49	16	0,4	17	11	150
0:21:50	16	0,4	17	11	150
0:21:51	16	0,4	17	11	150
0:21:52	16	0,4	17	11	150
0:21:53	16	0,4	17	11	150
0:21:54	16	0,4	17	11	150
0:21:55	16	0,4	17	11	150
0:21:56	16	0,4	17	11	150
0:21:57	16	0,4	17	11	150
0:21:58	16	0,4	17	11	150
0:21:59	16	0,4	17	11	150
0:22:00	15	0,4	17	11	150
0:22:01	15	0,4	17	11	150
0:22:02	15	0,4	17	11	150
0:22:03	15	0,4	17	11	150
0:22:04	15	0,4	17	11	150
0:22:05	15	0,4	17	11	150
0:22:06	15	0,4	17	11	150
0:22:07	15	0,4	17	11	150
0:22:08	15	0,4	17	11	150
0:22:09	15	0,4	17	11	150
0:22:10	15	0,4	17	11	150
0:22:11	15	0,4	17	11	150
0:22:12	15	0,4	17	11	150
0:22:13	15	0,4	17	11	150
0:22:14	15	0,4	17	11	150
0:22:15	15	0,4	17	11	150
0:22:16	15	0,4	17	11	150
0:22:17	15	0,4	17	11	150
0:22:18	15	0,4	17	11	150
0:22:19	15	0,4	17	11	150
0:22:20	15	0,4	17	11	150
0:22:21	15	0,4	17	11	150
0:22:22	15	0,4	17	11	150
0:22:23	15	0,4	17	11	150
0:22:24	15	0,4	17	11	150
0:22:25	15	0,4	17	11	150
0:22:26	15	0,4	17	11	150
0:22:27	15	0,4	17	11	150
0:22:28	15	0,4	17	11	150
0:22:29	15	0,4	17	11	150
0:22:30	15	0,4	17	11	150
0:22:31	15	0,4	17	11	150
0:22:32	15	0,4	17	11	150
0:22:33	15	0,4	17	11	150
0:22:34	15	0,4	17	11	150
0:22:35	15	0,4	17	11	150
0:22:36	15	0,4	17	11	150
0:22:37	15	0,4	17	11	150
0:22:38	15	0,4	17	11	150
0:22:39	15	0,4	17	11	150
0:22:40	15	0,4	17	11	150
0:22:41	15	0,4	17	11	150
0:22:42	15	0,4	17	11	150
0:22:43	15	0,4	17	11	150
0:22:44	15	0,4	17	11	150
0:22:45	15	0,4	17	11	150
0:22:46	15	0,4	17	11	150
0:22:47	15	0,4	17	11	150
0:22:48	15	0,4	17	11	150
0:22:49	15	0,4	17	11	150
0:22:50	15	0,4	17	11	150
0:22:51	15	0,4	17	11	150
0:22:52	15	0,4	17	11	150
0:22:53	15	0,4	17	11	150
0:22:54	15	0,4	17	10	150
0:22:55	15	0,4	17	11	150
0:22:56	15	0,4	17	11	150
0:22:57	15	0,4	17	11	150
0:22:58	15	0,4	17	11	150
0:22:59	15	0,4	17	10	150
0:23:00	15	0,4	17	10	150
0:23:01	15	0,4	17	11	150
0:23:02	15	0,4	17	11	150
0:23:03	15	0,4	17	11	150
0:23:04	15	0,4	17	10	150
0:23:05	15	0,4	17	11	150
0:23:06	15	0,4	17	10	150
0:23:07	15	0,4	17	11	150
0:23:08	15	0,4	17	10	150
0:23:09	15	0,4	17	11	150
0:23:10	15	0,4	17	10	150
0:23:11	15	0,4	17	11	150
0:23:12	15	0,4	17	10	150
0:23:13	15	0,4	17	10	150
0:23:14	15	0,4	17	10	150
0:23:15	15	0,4	17	10	150
0:23:16	15	0,4	17	11	150
0:23:17	15	0,4	17	10	150
0:23:18	15	0,4	17	10	150
0:23:19	15	0,4	17	10	150
0:23:20	15	0,4	17	11	150
0:23:21	15	0,4	17	10	150
0:23:22	15	0,4	17	11	150
0:23:23	15	0,4	17	10	150
0:23:24	15	0,4	17	10	150
0:23:25	15	0,4	17	10	150
0:23:26	15	0,4	17	10	150
0:23:27	15	0,4	17	11	150
0:23:28	15	0,4	17	10	150
0:23:29	15	0,4	17	11	150
0:23:30	15	0,4	17	10	150
0:23:31	15	0,4	17	10	150
0:23:32	15	0,4	17	10	150
0:23:33	15	0,4	17	10	150
0:23:34	15	0,4	17	10	150
0:23:35	15	0,4	17	10	150
0:23:36	15	0,4	17	10	150
0:23:37	15	0,4	17	10	150
0:23:38	15	0,4	17	10	150
0:23:39	15	0,4	17	10	150
0:23:40	15	0,4	17	10	150
0:23:41	15	0,4	17	10	150
0:23:42	15	0,4	17	10	150
0:23:43	15	0,4	17	10	150
0:23:44	15	0,4	17	10	150
0:23:45	15	0,4	17	10	150
0:23:46	15	0,4	17	10	150
0:23:47	15	0,4	17	10	150
0:23:48	15	0,4	17	10	150
0:23:49	15	0,4	17	10	150
0:23:50	15	0,4	17	10	150
0:23:51	15	0,4	17	10	150
0:23:52	15	0,4	17	10	150
0:23:53	15	0,4	17	10	150
0:23:54	15	0,4	17	10	150
0:23:55	15	0,4	17	10	150
0:23:56	15	0,4	17	10	150
0:23:57	15	0,4	17	10	150
0:23:58	15	0,4	17	10	150
0:23:59	15	0,4	17	10	150
0:24:00	15	0,4	17	10	150
0:24:01	15	0,4	17	10	150
0:24:02	15	0,4	17	10	150
0:24:03	15	0,4	17	10	150
0:24:04	15	0,4	17	10	150
0:24:05	15	0,4	17	10	150
0:24:06	15	0,4	17	10	150
0:24:07	14	0,4	17	10	150
0:24:08	14	0,4	17	10	150
0:24:09	14	0,4	17	10	150
0:24:10	15	0,4	17	10	150
0:24:11	14	0,4	17	10	150
0:24:12	14	0,4	17	10	150
0:24:13	14	0,4	17	10	150
0:24:14	14	0,4	17	10	150
0:24:15	14	0,4	17	10	150
0:24:16	14	0,4	17	10	150
0:24:17	14	0,4	17	10	150
0:24:18	14	0,4	17	10	150
0:24:19	14	0,4	17	10	150
0:24:20	14	0,4	17	10	150
0:24:21	14	0,4	17	10	150
0:24:22	14	0,4	17	10	150
0:24:23	14	0,4	17	10	150
0:24:24	14	0,4	17	10	150
0:24:25	14	0,4	17	10	150
0:24:26	14	0,4	17	10	150
0:24:27	14	0,4	17	10	150
0:24:28	14	0,4	17	10	150
0:24:29	14	0,4	17	10	150
0:24:30	14	0,4	17	10	150
0:24:31	14	0,4	17	10	150
0:24:32	14	0,4	17	10	150
0:24:33	14	0,4	17	10	150
0:24:34	14	0,4	17	10	150
0:24:35	14	0,4	17	10	150
0:24:36	14	0,4	17	10	150
0:24:37	14	0,4	17	10	150
0:24:38	14	0,4	17	10	150
0:24:39	14	0,4	17	10	150
0:24:40	14	0,4	17	10	150
0:24:41	14	0,4	17	10	150
0:24:42	14	0,4	17	10	150
0:24:43	14	0,4	17	10	150
0:24:44	14	0,4	17	10	150
0:24:45	14	0,4	17	10	150
0:24:46	14	0,4	17	10	150
0:24:47	14	0,4	17	10	150
0:24:48	14	0,4	17	10	150
0:24:49	14	0,4	17	10	150
0:24:50	14	0,4	17	10	150
0:24:51	14	0,4	17	10	150
0:24:52	14	0,4	18	10	150
0:24:53	14	0,4	18	10	150
0:24:54	14	0,4	18	10	150
0:24:55	14	0,4	18	10	150
0:24:56	14	0,4	18	10	150
0:24:57	14	0,4	18	10	150
0:24:58	14	0,4	18	10	150
0:24:59	14	0,4	18	10	150
0:25:00	14	0,4	18	10	150
0:25:01	14	0,4	18	10	150
0:25:02	14	0,4	18	10	150
0:25:03	14	0,4	18	10	150
0:25:04	14	0,4	18	10	150
0:25:05	14	0,4	18	10	150
0:25:06	14	0,4	18	10	150
0:25:07	14	0,4	18	10	150
0:25:08	14	0,4	18	10	150
0:25:09	14	0,4	18	10	150
0:25:10	14	0,4	18	10	150
0:25:11	14	0,4	18	10	150
0:25:12	14	0,4	18	10	150
0:25:13	14	0,4	18	10	150
0:25:14	14	0,4	18	10	150
0:25:15	14	0,4	18	10	150
0:25:16	14	0,4	18	10	150
0:25:17	14	0,4	18	10	150
0:25:18	14	0,4	18	10	150
0:25:19	14	0,4	18	10	150
0:25:20	14	0,4	18	10	150
0:25:21	14	0,4	18	10	150
0:25:22	14	0,4	18	10	150
0:25:23	14	0,4	18	10	150
0:25:24	14	0,4	18	10	150
0:25:25	14	0,4	18	10	150
0:25:26	14	0,4	18	10	150
0:25:27	14	0,4	18	10	150
0:25:28	14	0,4	18	10	150
0:25:29	14	0,4	18	10	150
0:25:30	14	0,4	18	10	150
0:25:31	14	0,4	18	10	150
0:25:32	14	0,4	18	10	150
0:25:33	14	0,4	18	10	150
0:25:34	14	0,4	18	10	150
0:25:35	14	0,4	18	10	150
0:25:36	14	0,4	18	10	150
0:25:37	14	0,4	18	10	150
0:25:38	14	0,4	18	10	150
0:25:39	14	0,4	18	10	150
0:25:40	14	0,4	18	10	150
0:25:41	14	0,4	18	10	150
0:25:42	14	0,4	18	10	150
0:25:43	14	0,4	18	10	150
0:25:44	14	0,4	18	10	150
0:25:45	14	0,4	18	10	150
0:25:46	14	0,4	18	10	150
0:25:47	14	0,4	18	10	150
0:25:48	14	0,4	18	10	150
0:25:49	14	0,4	18	10	150
0:25:50	14	0,4	18	10	150
0:25:51	14	0,4	18	10	150
0:25:52	14	0,4	18	10	150
0:25:53	14	0,4	18	10	150
0:25:54	14	0,4	18	10	150
0:25:55	14	0,4	18	10	150
0:25:56	14	0,4	18	10	150
0:25:57	14	0,4	18	10	150
