Repository: ProgWizer/parser

File: project-root/data/Data Acquisition/Data Acquisition/2021 year (353)/21-060 D R Bulk Luk.txt (part 1 of 3)
--Test Summary--
Full Path and File Name	
Instrument Name	7322
Instrument Type	Model 7322 Consistometer - Variable Speed
Instrument Serial Number	
Test Start Date	05.06.2021
Test Start Time	16:17:47
Test Stop Date	05.06.2021
Test Stop Time	17:35:20
Test Length	1:17:33
Final Sample Time Offset	1:17:33
Controller Schedule Name	
Sampling Period	1 second
Comments	
Information	WellID	
Information	Customer	
Information	EngName	DENIS
Information	CementClass	G Holsim
Information	CementMfr	
Information	Additives	Bulk Luk Lab 2%R
Information	Density	
Information	BHCT	
Information	BHST	
Information	FluidLoss	
Information	JobType	
Calculated Value	Time_30Bc	1:11:26
Calculated Value	Time_70Bc	N/A
Initial Temperature (°C)	29 °C
Final Temperature (°C)	65 °C
Initial Pressure (MPa)	0,5 MPa
Final Pressure (MPa)	35,4 MPa
Initial Consistency (Bc)	13 Bc
Final Consistency (Bc)	33 Bc
Initial Wall Temperature (°C)	38 °C
Final Wall Temperature (°C)	65 °C
Initial Motor Speed (RPM)	150 RPM
Final Motor Speed (RPM)	150 RPM
--Data--
Time (HH:MM:SS)	Temperature (°C)	Pressure (MPa)	Consistency (Bc)	Wall Temperature (°C)	Motor Speed (RPM)
0:00:00	29	0,5	13	38	150
0:00:01	29	0,5	13	38	150
0:00:02	29	0,5	13	38	150
0:00:03	29	0,6	13	38	150
0:00:04	29	0,6	13	38	150
0:00:05	29	0,6	13	38	150
0:00:06	29	0,6	13	38	150
0:00:07	29	0,6	13	38	150
0:00:08	29	0,6	13	38	150
0:00:09	29	0,6	13	38	150
0:00:10	29	0,6	13	38	150
0:00:11	29	0,6	13	38	150
0:00:12	29	0,6	13	38	150
0:00:13	29	0,6	13	38	150
0:00:14	29	0,7	13	38	150
0:00:15	29	0,7	13	38	150
0:00:16	29	0,7	13	38	150
0:00:17	29	0,7	13	38	150
0:00:18	29	0,8	13	39	150
0:00:19	29	0,8	13	39	150
0:00:20	29	0,8	13	39	150
0:00:21	29	0,8	13	39	150
0:00:22	29	0,8	13	39	150
0:00:23	29	0,8	13	39	150
0:00:24	29	0,8	13	39	150
0:00:25	30	0,8	13	39	150
0:00:26	30	0,8	13	39	150
0:00:27	30	0,8	13	39	150
0:00:28	30	0,8	13	39	150
0:00:29	30	0,8	13	39	150
0:00:30	30	0,8	13	39	150
0:00:31	30	0,8	13	39	150
0:00:32	30	0,9	13	39	150
0:00:33	30	0,9	13	39	150
0:00:34	30	0,9	13	39	150
0:00:35	30	0,9	13	39	150
0:00:36	30	0,9	13	39	150
0:00:37	30	0,9	13	39	150
0:00:38	30	0,9	13	39	150
0:00:39	30	0,9	13	39	150
0:00:40	30	0,9	13	39	150
0:00:41	30	0,9	13	39	150
0:00:42	30	0,9	13	39	150
0:00:43	30	1,0	13	39	150
0:00:44	30	1,0	13	39	150
0:00:45	30	1,0	13	39	150
0:00:46	30	1,0	13	39	150
0:00:47	30	1,0	13	39	150
0:00:48	30	1,0	13	39	150
0:00:49	30	1,0	13	39	150
0:00:50	31	1,1	13	39	150
0:00:51	31	1,1	13	39	150
0:00:52	31	1,1	13	39	150
0:00:53	31	1,1	13	39	150
0:00:54	31	1,1	13	39	150
0:00:55	31	1,1	13	39	150
0:00:56	31	1,1	13	39	150
0:00:57	31	1,1	13	39	150
0:00:58	31	1,1	13	39	150
0:00:59	31	1,1	13	39	150
0:01:00	31	1,1	13	39	150
0:01:01	31	1,1	13	39	150
0:01:02	31	1,1	14	39	150
0:01:03	31	1,2	14	39	150
0:01:04	31	1,2	14	39	150
0:01:05	31	1,2	14	39	150
0:01:06	31	1,3	14	39	150
0:01:07	31	1,4	14	40	150
0:01:08	31	1,4	14	40	150
0:01:09	31	1,4	14	40	150
0:01:10	31	1,4	14	39	150
0:01:11	31	1,5	14	40	150
0:01:12	31	1,5	14	39	150
0:01:13	31	1,5	14	39	150
0:01:14	31	1,5	14	40	150
0:01:15	31	1,5	14	40	150
0:01:16	32	1,5	14	40	150
0:01:17	32	1,5	14	40	150
0:01:18	32	1,5	14	40	150
0:01:19	32	1,5	14	40	150
0:01:20	32	1,5	14	40	150
0:01:21	32	1,5	14	39	150
0:01:22	32	1,5	14	40	150
0:01:23	32	1,6	14	40	150
0:01:24	32	1,6	14	40	150
0:01:25	32	1,6	14	40	150
0:01:26	32	1,6	14	40	150
0:01:27	32	1,6	14	40	150
0:01:28	32	1,6	14	40	150
0:01:29	32	1,6	14	40	150
0:01:30	32	1,6	14	40	150
0:01:31	32	1,6	14	40	150
0:01:32	32	1,6	14	40	150
0:01:33	32	1,6	14	40	150
0:01:34	32	1,6	14	40	150
0:01:35	32	1,7	14	40	150
0:01:36	32	1,7	14	40	150
0:01:37	32	1,7	14	40	150
0:01:38	32	1,7	14	40	150
0:01:39	32	1,7	14	40	150
0:01:40	32	1,7	14	40	150
0:01:41	32	1,7	14	40	150
0:01:42	32	1,7	14	40	150
0:01:43	32	1,7	14	40	150
0:01:44	32	1,7	14	40	150
0:01:45	33	1,7	14	40	150
0:01:46	33	1,7	14	40	150
0:01:47	33	1,8	14	40	150
0:01:48	33	1,8	14	40	150
0:01:49	33	1,8	14	40	150
0:01:50	33	1,8	14	40	150
0:01:51	33	1,8	14	40	150
0:01:52	33	1,8	14	40	150
0:01:53	33	1,8	14	40	150
0:01:54	33	1,8	14	40	150
0:01:55	33	1,8	14	40	150
0:01:56	33	1,8	14	40	150
0:01:57	33	1,8	14	40	150
0:01:58	33	1,8	14	40	150
0:01:59	33	1,8	14	40	150
0:02:00	33	1,9	14	40	150
0:02:01	33	1,9	14	40	150
0:02:02	33	1,9	14	40	150
0:02:03	33	1,9	14	40	150
0:02:04	33	1,9	14	40	150
0:02:05	33	1,9	14	40	150
0:02:06	33	1,9	14	40	150
0:02:07	33	1,9	14	40	150
0:02:08	33	1,9	14	40	150
0:02:09	33	1,9	14	40	150
0:02:10	33	1,9	14	40	150
0:02:11	33	1,9	14	40	150
0:02:12	33	1,9	14	40	150
0:02:13	33	2,0	14	40	150
0:02:14	33	2,0	14	40	150
0:02:15	34	2,0	14	40	150
0:02:16	34	2,0	14	40	150
0:02:17	34	2,0	15	40	150
0:02:18	34	2,0	15	40	150
0:02:19	34	2,0	15	40	150
0:02:20	34	2,0	15	40	150
0:02:21	34	2,0	15	40	150
0:02:22	34	2,0	15	41	150
0:02:23	34	2,0	15	40	150
0:02:24	34	2,0	15	41	150
0:02:25	34	2,0	15	40	150
0:02:26	34	2,1	15	41	150
0:02:27	34	2,1	15	40	150
0:02:28	34	2,1	15	41	150
0:02:29	34	2,1	15	40	150
0:02:30	34	2,1	15	40	150
0:02:31	34	2,1	15	40	150
0:02:32	34	2,1	15	40	150
0:02:33	34	2,1	15	40	150
0:02:34	34	2,1	15	40	150
0:02:35	34	2,1	15	41	150
0:02:36	34	2,1	15	40	150
0:02:37	34	2,1	15	41	150
0:02:38	34	2,2	15	41	150
0:02:39	34	2,2	15	41	150
0:02:40	34	2,2	15	40	150
0:02:41	34	2,2	15	41	150
0:02:42	34	2,2	15	41	150
0:02:43	34	2,2	15	41	150
0:02:44	34	2,2	15	41	150
0:02:45	34	2,2	15	41	150
0:02:46	35	2,2	15	41	150
0:02:47	35	2,2	15	41	150
0:02:48	35	2,2	15	41	150
0:02:49	35	2,3	15	41	150
0:02:50	35	2,5	15	41	150
0:02:51	35	2,6	15	41	150
0:02:52	35	2,6	15	41	150
0:02:53	35	2,6	15	41	150
0:02:54	35	2,6	15	41	150
0:02:55	35	2,6	15	41	150
0:02:56	35	2,6	15	41	150
0:02:57	35	2,7	15	41	150
0:02:58	35	2,7	15	41	150
0:02:59	35	2,7	15	41	150
0:03:00	35	2,7	15	41	150
0:03:01	35	2,7	15	41	150
0:03:02	35	2,7	15	41	150
0:03:03	35	2,7	15	41	150
0:03:04	35	2,7	15	41	150
0:03:05	35	2,7	15	41	150
0:03:06	35	2,7	15	41	150
0:03:07	35	2,7	15	41	150
0:03:08	35	2,7	15	41	150
0:03:09	35	2,7	15	41	150
0:03:10	35	2,7	15	41	150
0:03:11	35	2,7	15	41	150
0:03:12	35	2,8	15	41	150
0:03:13	35	2,8	15	41	150
0:03:14	35	2,8	15	41	150
0:03:15	35	2,8	15	41	150
0:03:16	35	2,8	15	41	150
0:03:17	35	2,8	15	41	150
0:03:18	35	2,8	15	41	150
0:03:19	36	2,8	15	41	150
0:03:20	36	2,8	15	41	150
0:03:21	36	2,8	15	41	150
0:03:22	36	2,8	15	41	150
0:03:23	36	2,8	15	41	150
0:03:24	36	2,8	15	41	150
0:03:25	36	2,8	15	41	150
0:03:26	36	2,8	15	41	150
0:03:27	36	2,8	15	41	150
0:03:28	36	2,9	15	41	150
0:03:29	36	2,9	15	41	150
0:03:30	36	2,9	15	41	150
0:03:31	36	2,9	15	41	150
0:03:32	36	2,9	15	41	150
0:03:33	36	2,9	15	41	150
0:03:34	36	2,9	15	41	150
0:03:35	36	2,9	15	41	150
0:03:36	36	2,9	15	41	150
0:03:37	36	2,9	15	41	150
0:03:38	36	2,9	15	41	150
0:03:39	36	2,9	15	41	150
0:03:40	36	2,9	15	41	150
0:03:41	36	2,9	15	41	150
0:03:42	36	2,9	15	41	150
0:03:43	36	2,9	15	41	150
0:03:44	36	3,0	15	41	150
0:03:45	36	3,0	15	41	150
0:03:46	36	3,0	15	41	150
0:03:47	36	3,0	15	41	150
0:03:48	36	3,0	15	41	150
0:03:49	36	3,0	15	41	150
0:03:50	36	3,0	15	41	150
0:03:51	36	3,0	15	41	150
0:03:52	36	3,0	15	41	150
0:03:53	36	3,0	15	41	150
0:03:54	36	3,0	15	41	150
0:03:55	36	3,0	15	41	150
0:03:56	37	3,0	15	41	150
0:03:57	37	3,0	15	41	150
0:03:58	37	3,0	15	41	150
0:03:59	37	3,0	15	41	150
0:04:00	37	3,0	15	41	150
0:04:01	37	3,1	15	41	150
0:04:02	37	3,1	15	41	150
0:04:03	37	3,1	15	41	150
0:04:04	37	3,1	15	41	150
0:04:05	37	3,1	15	41	150
0:04:06	37	3,1	15	41	150
0:04:07	37	3,1	15	41	150
0:04:08	37	3,1	15	41	150
0:04:09	37	3,1	15	41	150
0:04:10	37	3,1	15	41	150
0:04:11	37	3,1	15	41	150
0:04:12	37	3,1	15	41	150
0:04:13	37	3,1	15	41	150
0:04:14	37	3,1	15	41	150
0:04:15	37	3,1	15	41	150
0:04:16	37	3,1	15	41	150
0:04:17	37	3,1	15	41	150
0:04:18	37	3,1	15	41	150
0:04:19	37	3,3	15	41	150
0:04:20	37	3,4	15	41	150
0:04:21	37	3,4	15	41	150
0:04:22	37	3,4	16	41	150
0:04:23	37	3,4	16	41	150
0:04:24	37	3,4	16	41	150
0:04:25	37	3,4	16	41	150
0:04:26	37	3,5	16	41	150
0:04:27	37	3,5	16	41	150
0:04:28	37	3,5	16	41	150
0:04:29	37	3,5	16	42	150
0:04:30	37	3,5	16	41	150
0:04:31	37	3,5	16	41	150
0:04:32	37	3,5	16	41	150
0:04:33	37	3,5	16	41	150
0:04:34	37	3,5	16	41	150
0:04:35	37	3,5	16	42	150
0:04:36	37	3,5	16	42	150
0:04:37	37	3,5	16	41	150
0:04:38	37	3,5	16	42	150
0:04:39	37	3,5	16	41	150
0:04:40	37	3,5	16	41	150
0:04:41	37	3,5	16	41	150
0:04:42	37	3,5	16	42	150
0:04:43	37	3,5	16	42	150
0:04:44	37	3,5	16	42	150
0:04:45	38	3,5	16	42	150
0:04:46	38	3,5	16	42	150
0:04:47	38	3,5	16	42	150
0:04:48	38	3,5	16	42	150
0:04:49	38	3,6	16	42	150
0:04:50	38	3,6	16	42	150
0:04:51	38	3,6	17	41	150
0:04:52	38	3,6	17	41	150
0:04:53	38	3,6	17	42	150
0:04:54	38	3,6	17	41	150
0:04:55	38	3,6	17	42	150
0:04:56	38	3,6	17	42	150
0:04:57	38	3,6	17	42	150
0:04:58	38	3,6	17	41	150
0:04:59	38	3,6	17	42	150
0:05:00	38	3,6	17	42	150
0:05:01	38	3,6	17	42	150
0:05:02	38	3,8	17	42	150
0:05:03	38	4,0	17	41	150
0:05:04	38	4,0	17	42	150
0:05:05	38	4,0	17	42	150
0:05:06	38	4,0	17	42	150
0:05:07	38	4,0	17	42	150
0:05:08	38	4,1	17	42	150
0:05:09	38	4,1	17	42	150
0:05:10	38	4,1	17	42	150
0:05:11	38	4,1	17	42	150
0:05:12	38	4,1	17	42	150
0:05:13	38	4,1	17	42	150
0:05:14	38	4,1	17	42	150
0:05:15	38	4,1	18	42	150
0:05:16	38	4,1	18	42	150
0:05:17	38	4,1	18	42	150
0:05:18	38	4,1	18	42	150
0:05:19	38	4,1	18	42	150
0:05:20	38	4,1	18	42	150
0:05:21	38	4,1	18	42	150
0:05:22	38	4,1	18	42	150
0:05:23	38	4,1	18	42	150
0:05:24	38	4,1	18	42	150
0:05:25	38	4,1	18	42	150
0:05:26	38	4,1	18	42	150
0:05:27	38	4,1	18	42	150
0:05:28	38	4,1	18	42	150
0:05:29	38	4,1	18	42	150
0:05:30	38	4,1	18	42	150
0:05:31	38	4,1	19	42	150
0:05:32	38	4,1	19	42	150
0:05:33	38	4,1	19	42	150
0:05:34	38	4,1	19	42	150
0:05:35	38	4,2	19	42	150
0:05:36	38	4,2	19	42	150
0:05:37	38	4,2	19	42	150
0:05:38	38	4,2	19	42	150
0:05:39	38	4,2	19	42	150
0:05:40	38	4,2	19	42	150
0:05:41	38	4,2	19	42	150
0:05:42	38	4,2	19	42	150
0:05:43	38	4,2	19	42	150
0:05:44	38	4,2	20	42	150
0:05:45	39	4,2	20	42	150
0:05:46	39	4,2	20	42	150
0:05:47	39	4,2	20	42	150
0:05:48	39	4,2	20	42	150
0:05:49	39	4,2	20	42	150
0:05:50	39	4,2	20	42	150
0:05:51	39	4,2	20	42	150
0:05:52	39	4,2	20	42	150
0:05:53	39	4,2	20	42	150
0:05:54	39	4,2	20	42	150
0:05:55	39	4,2	20	42	150
0:05:56	39	4,2	20	42	150
0:05:57	39	4,2	20	42	150
0:05:58	39	4,2	20	42	150
0:05:59	39	4,2	20	42	150
0:06:00	39	4,2	20	42	150
0:06:01	39	4,2	20	42	150
0:06:02	39	4,2	21	42	150
0:06:03	39	4,3	21	42	150
0:06:04	39	4,3	21	42	150
0:06:05	39	4,3	21	42	150
0:06:06	39	4,3	21	42	150
0:06:07	39	4,3	21	42	150
0:06:08	39	4,4	21	42	150
0:06:09	39	4,5	21	42	150
0:06:10	39	4,6	21	42	150
0:06:11	39	4,6	21	42	150
0:06:12	39	4,6	21	42	150
0:06:13	39	4,6	21	42	150
0:06:14	39	4,6	21	42	150
0:06:15	39	4,6	21	42	150
0:06:16	39	4,6	21	42	150
0:06:17	39	4,6	21	42	150
0:06:18	39	4,6	21	42	150
0:06:19	39	4,6	21	42	150
0:06:20	39	4,6	21	42	150
0:06:21	39	4,6	21	42	150
0:06:22	39	4,6	21	42	150
0:06:23	39	4,6	21	42	150
0:06:24	39	4,6	22	42	150
0:06:25	39	4,6	22	42	150
0:06:26	39	4,6	22	42	150
0:06:27	39	4,6	22	42	150
0:06:28	39	4,6	22	42	150
0:06:29	39	4,6	22	42	150
0:06:30	40	4,6	22	42	150
0:06:31	40	4,6	22	42	150
0:06:32	40	4,6	22	42	150
0:06:33	40	4,6	22	42	150
0:06:34	40	4,6	22	42	150
0:06:35	40	4,6	22	42	150
0:06:36	40	4,6	22	42	150
0:06:37	40	4,6	22	42	150
0:06:38	40	4,6	22	42	150
0:06:39	40	4,7	22	42	150
0:06:40	40	4,7	22	42	150
0:06:41	40	4,7	22	42	150
0:06:42	40	4,7	22	42	150
0:06:43	40	4,9	22	42	150
0:06:44	40	5,0	22	42	150
0:06:45	40	5,0	22	42	150
0:06:46	40	5,0	22	42	150
0:06:47	40	5,1	22	42	150
0:06:48	40	5,1	22	42	150
0:06:49	40	5,1	22	42	150
0:06:50	40	5,1	22	42	150
0:06:51	40	5,1	22	42	150
0:06:52	40	5,1	22	42	150
0:06:53	40	5,1	22	42	150
0:06:54	40	5,1	22	42	150
0:06:55	40	5,1	22	42	150
0:06:56	40	5,1	22	42	150
0:06:57	40	5,1	22	42	150
0:06:58	40	5,1	22	42	150
0:06:59	40	5,1	22	42	150
0:07:00	40	5,1	22	42	150
0:07:01	40	5,1	22	42	150
0:07:02	40	5,1	22	42	150
0:07:03	40	5,1	22	42	150
0:07:04	40	5,1	22	42	150
0:07:05	40	5,1	22	42	150
0:07:06	40	5,1	22	42	150
0:07:07	40	5,1	22	42	150
0:07:08	40	5,1	22	42	150
0:07:09	40	5,1	22	42	150
0:07:10	40	5,1	22	42	150
0:07:11	40	5,1	22	42	150
0:07:12	40	5,1	22	42	150
0:07:13	40	5,1	22	42	150
0:07:14	40	5,1	22	42	150
0:07:15	40	5,1	22	42	150
0:07:16	40	5,1	22	42	150
0:07:17	40	5,1	22	42	150
0:07:18	40	5,1	22	42	150
0:07:19	40	5,1	22	42	150
0:07:20	40	5,1	22	42	150
0:07:21	40	5,1	22	42	150
0:07:22	40	5,1	22	42	150
0:07:23	40	5,1	22	42	150
0:07:24	40	5,1	22	42	150
0:07:25	40	5,2	22	42	150
0:07:26	40	5,2	22	42	150
0:07:27	40	5,2	22	42	150
0:07:28	40	5,2	22	42	150
0:07:29	40	5,2	22	42	150
0:07:30	40	5,2	22	42	150
0:07:31	40	5,2	22	42	150
0:07:32	40	5,2	22	42	150
0:07:33	40	5,2	22	42	150
0:07:34	40	5,2	22	42	150
0:07:35	40	5,2	22	42	150
0:07:36	40	5,2	22	42	150
0:07:37	40	5,2	22	42	150
0:07:38	40	5,4	22	42	150
0:07:39	41	5,6	22	42	150
0:07:40	41	5,6	22	42	150
0:07:41	41	5,7	22	42	150
0:07:42	41	5,7	22	42	150
0:07:43	41	5,7	22	43	150
0:07:44	41	5,7	22	42	150
0:07:45	41	5,7	22	42	150
0:07:46	41	5,7	22	42	150
0:07:47	41	5,7	22	42	150
0:07:48	41	5,7	22	42	150
0:07:49	41	5,7	22	42	150
0:07:50	41	5,7	22	42	150
0:07:51	41	5,7	22	43	150
0:07:52	41	5,7	22	42	150
0:07:53	41	5,7	22	42	150
0:07:54	41	5,7	22	43	150
0:07:55	41	5,7	22	42	150
0:07:56	41	5,7	22	43	150
0:07:57	41	5,7	22	42	150
0:07:58	41	5,7	22	43	150
0:07:59	41	5,7	22	42	150
0:08:00	41	5,7	22	43	150
0:08:01	41	5,7	22	42	150
0:08:02	41	5,7	22	43	150
0:08:03	41	5,7	22	42	150
0:08:04	41	5,7	22	42	150
0:08:05	41	5,7	22	42	150
0:08:06	41	5,7	22	42	150
0:08:07	41	5,7	22	42	150
0:08:08	41	5,7	22	42	150
0:08:09	41	5,7	22	42	150
0:08:10	41	5,7	22	42	150
0:08:11	41	5,8	22	42	150
0:08:12	41	5,7	22	42	150
0:08:13	41	5,8	22	42	150
0:08:14	41	5,8	22	42	150
0:08:15	41	5,8	22	43	150
0:08:16	41	5,8	22	43	150
0:08:17	41	5,8	22	42	150
0:08:18	41	5,8	22	43	150
0:08:19	41	5,8	22	43	150
0:08:20	41	5,8	22	43	150
0:08:21	41	5,8	22	42	150
0:08:22	41	5,8	22	43	150
0:08:23	41	5,8	22	43	150
0:08:24	41	5,8	22	42	150
0:08:25	41	5,8	22	42	150
0:08:26	41	5,8	22	43	150
0:08:27	41	5,8	22	43	150
0:08:28	41	5,8	22	42	150
0:08:29	41	5,8	22	43	150
0:08:30	41	5,8	22	43	150
0:08:31	41	5,8	22	43	150
0:08:32	41	5,8	22	43	150
0:08:33	41	5,8	22	43	150
0:08:34	41	5,8	22	43	150
0:08:35	41	5,9	22	43	150
0:08:36	41	6,1	22	43	150
0:08:37	41	6,2	22	43	150
0:08:38	41	6,2	22	43	150
0:08:39	41	6,2	22	43	150
0:08:40	41	6,2	22	43	150
0:08:41	41	6,2	22	43	150
0:08:42	41	6,2	22	43	150
0:08:43	41	6,2	22	43	150
0:08:44	41	6,2	22	43	150
0:08:45	41	6,2	22	43	150
0:08:46	41	6,2	22	43	150
0:08:47	41	6,2	22	43	150
0:08:48	41	6,2	22	43	150
0:08:49	41	6,2	22	43	150
0:08:50	41	6,2	22	43	150
0:08:51	41	6,2	22	43	150
0:08:52	41	6,2	22	43	150
0:08:53	41	6,3	22	43	150
0:08:54	41	6,2	22	43	150
0:08:55	41	6,3	22	43	150
0:08:56	41	6,3	22	43	150
0:08:57	41	6,3	22	43	150
0:08:58	41	6,3	22	43	150
0:08:59	41	6,3	22	43	150
0:09:00	41	6,3	22	43	150
0:09:01	41	6,3	22	43	150
0:09:02	41	6,3	22	43	150
0:09:03	41	6,3	22	43	150
0:09:04	41	6,3	22	43	150
0:09:05	41	6,3	22	43	150
0:09:06	41	6,3	22	43	150
0:09:07	41	6,3	22	43	150
0:09:08	41	6,3	22	43	150
0:09:09	41	6,3	22	43	150
0:09:10	41	6,3	22	43	150
0:09:11	41	6,3	22	43	150
0:09:12	41	6,3	22	43	150
0:09:13	41	6,3	22	43	150
0:09:14	41	6,3	22	43	150
0:09:15	41	6,3	22	43	150
0:09:16	41	6,3	22	43	150
0:09:17	41	6,3	22	43	150
0:09:18	41	6,3	22	43	150
0:09:19	41	6,3	22	43	150
0:09:20	41	6,3	22	43	150
0:09:21	41	6,3	22	43	150
0:09:22	41	6,3	22	43	150
0:09:23	42	6,3	22	43	150
0:09:24	42	6,3	22	43	150
0:09:25	42	6,6	22	43	150
0:09:26	42	6,7	22	43	150
0:09:27	42	6,8	22	43	150
0:09:28	42	6,8	22	43	150
0:09:29	42	6,8	22	43	150
0:09:30	42	6,8	22	43	150
0:09:31	42	6,8	22	43	150
0:09:32	42	6,8	22	43	150
0:09:33	42	6,8	22	43	150
0:09:34	42	6,8	22	43	150
0:09:35	42	6,8	22	43	150
0:09:36	42	6,8	22	43	150
0:09:37	42	6,8	22	43	150
0:09:38	42	6,8	22	43	150
0:09:39	42	6,8	22	43	150
0:09:40	42	6,8	22	43	150
0:09:41	42	6,8	22	43	150
0:09:42	42	6,8	22	43	150
0:09:43	42	6,8	22	43	150
0:09:44	42	6,8	22	43	150
0:09:45	42	6,8	22	43	150
0:09:46	42	6,8	22	43	150
0:09:47	42	6,8	22	43	150
0:09:48	42	6,8	22	43	150
0:09:49	42	6,8	22	43	150
0:09:50	42	6,8	22	43	150
0:09:51	42	6,8	22	43	150
0:09:52	42	6,8	22	43	150
0:09:53	42	6,8	22	43	150
0:09:54	42	6,8	22	43	150
0:09:55	42	6,8	22	43	150
0:09:56	42	6,8	22	43	150
0:09:57	42	6,8	22	43	150
0:09:58	42	6,8	22	43	150
0:09:59	42	6,8	22	43	150
0:10:00	42	6,8	22	43	150
0:10:01	42	6,8	22	43	150
0:10:02	42	6,8	22	43	150
0:10:03	42	6,8	22	43	150
0:10:04	42	6,8	22	43	150
0:10:05	42	6,9	22	43	150
0:10:06	42	6,8	22	43	150
0:10:07	42	6,9	22	43	150
0:10:08	42	6,9	22	43	150
0:10:09	42	6,9	22	43	150
0:10:10	42	6,9	22	43	150
0:10:11	42	6,9	22	43	150
0:10:12	42	6,9	22	43	150
0:10:13	42	6,9	22	43	150
0:10:14	42	6,9	22	43	150
0:10:15	42	7,1	22	43	150
0:10:16	42	7,3	22	43	150
0:10:17	42	7,3	22	43	150
0:10:18	42	7,3	22	43	150
0:10:19	42	7,3	22	43	150
0:10:20	42	7,3	22	43	150
0:10:21	42	7,3	22	43	150
0:10:22	42	7,3	22	43	150
0:10:23	42	7,3	22	43	150
0:10:24	42	7,3	22	43	150
0:10:25	42	7,3	22	43	150
0:10:26	42	7,3	22	43	150
0:10:27	42	7,3	22	43	150
0:10:28	42	7,3	22	43	150
0:10:29	42	7,3	22	43	150
0:10:30	42	7,3	22	43	150
0:10:31	42	7,3	22	43	150
0:10:32	42	7,3	22	43	150
0:10:33	42	7,3	22	43	150
0:10:34	42	7,3	22	43	150
0:10:35	42	7,3	22	43	150
0:10:36	42	7,3	22	43	150
0:10:37	42	7,3	22	43	150
0:10:38	42	7,3	22	43	150
0:10:39	42	7,3	22	43	150
0:10:40	42	7,3	22	43	150
0:10:41	42	7,3	22	43	150
0:10:42	42	7,3	22	43	150
0:10:43	42	7,3	22	43	150
0:10:44	42	7,3	22	43	150
0:10:45	42	7,3	22	43	150
0:10:46	42	7,3	22	43	150
0:10:47	42	7,3	22	43	150
0:10:48	42	7,3	22	43	150
0:10:49	42	7,4	22	43	150
0:10:50	42	7,3	22	43	150
0:10:51	42	7,4	22	43	150
0:10:52	42	7,4	22	43	150
0:10:53	42	7,4	22	43	150
0:10:54	42	7,4	22	43	150
0:10:55	42	7,4	22	43	150
0:10:56	42	7,4	22	43	150
0:10:57	42	7,4	22	43	150
0:10:58	42	7,4	22	43	150
0:10:59	42	7,4	22	43	150
0:11:00	42	7,4	22	43	150
0:11:01	42	7,4	22	43	150
0:11:02	42	7,5	22	43	150
0:11:03	42	7,7	22	43	150
0:11:04	42	7,7	22	43	150
0:11:05	42	7,7	22	43	150
0:11:06	42	7,8	22	43	150
0:11:07	42	7,8	22	43	150
0:11:08	42	7,8	22	43	150
0:11:09	42	7,8	22	43	150
0:11:10	42	7,8	22	43	150
0:11:11	42	7,8	22	43	150
0:11:12	42	7,8	22	43	150
0:11:13	42	7,8	22	43	150
0:11:14	42	7,8	22	43	150
0:11:15	42	7,8	22	43	150
0:11:16	42	7,8	22	43	150
0:11:17	42	7,8	22	43	150
0:11:18	42	7,8	22	43	150
0:11:19	42	7,8	22	43	150
0:11:20	42	7,8	22	43	150
0:11:21	42	7,8	22	43	150
0:11:22	42	7,8	22	43	150
0:11:23	42	7,8	22	43	150
0:11:24	42	7,8	22	43	150
0:11:25	42	7,8	22	43	150
0:11:26	42	7,8	22	43	150
0:11:27	42	7,8	22	43	150
0:11:28	42	7,8	22	43	150
0:11:29	42	7,8	22	43	150
0:11:30	42	7,8	22	43	150
0:11:31	42	7,8	22	43	150
0:11:32	42	7,8	22	43	150
0:11:33	42	7,8	22	43	150
0:11:34	42	7,8	22	43	150
0:11:35	42	7,8	22	43	150
0:11:36	42	7,8	22	43	150
0:11:37	42	7,8	22	43	150
0:11:38	42	7,8	22	43	150
0:11:39	42	7,8	22	43	150
0:11:40	42	7,8	22	43	150
0:11:41	42	7,8	22	43	150
0:11:42	42	7,8	22	43	150
0:11:43	42	7,8	22	43	150
0:11:44	42	7,8	22	43	150
0:11:45	42	7,8	22	43	150
0:11:46	42	7,8	22	43	150
0:11:47	42	7,8	22	43	150
0:11:48	42	8,0	22	43	150
0:11:49	42	8,1	22	43	150
0:11:50	42	8,2	22	43	150
0:11:51	43	8,2	22	43	150
0:11:52	43	8,2	22	43	150
0:11:53	43	8,2	22	43	150
0:11:54	43	8,2	22	43	150
0:11:55	43	8,2	22	43	150
0:11:56	43	8,2	22	43	150
0:11:57	43	8,2	22	43	150
0:11:58	43	8,2	22	43	150
0:11:59	43	8,2	22	43	150
0:12:00	43	8,2	22	43	150
0:12:01	43	8,2	22	43	150
0:12:02	43	8,2	22	43	150
0:12:03	43	8,2	22	43	150
0:12:04	43	8,2	22	43	150
0:12:05	43	8,2	22	43	150
0:12:06	43	8,2	22	43	150
0:12:07	43	8,2	22	43	150
0:12:08	43	8,2	22	43	150
0:12:09	43	8,2	22	43	150
0:12:10	43	8,2	22	43	150
0:12:11	43	8,2	22	43	150
0:12:12	43	8,2	22	43	150
0:12:13	43	8,2	22	43	150
0:12:14	43	8,2	22	43	150
0:12:15	43	8,2	22	43	150
0:12:16	43	8,2	22	43	150
0:12:17	43	8,2	22	43	150
0:12:18	43	8,2	22	43	150
0:12:19	43	8,2	22	43	150
0:12:20	43	8,2	22	43	150
0:12:21	43	8,2	22	43	150
0:12:22	43	8,2	22	43	150
0:12:23	43	8,2	22	43	150
0:12:24	43	8,2	22	43	150
0:12:25	43	8,2	22	43	150
0:12:26	43	8,2	22	43	150
0:12:27	43	8,3	22	43	150
0:12:28	43	8,3	22	43	150
0:12:29	43	8,3	22	43	150
0:12:30	43	8,3	22	43	150
0:12:31	43	8,3	22	43	150
0:12:32	43	8,3	22	43	150
0:12:33	43	8,4	22	43	150
0:12:34	43	8,6	22	43	150
0:12:35	43	8,7	22	43	150
0:12:36	43	8,7	21	43	150
0:12:37	43	8,7	21	43	150
0:12:38	43	8,7	21	43	150
0:12:39	43	8,7	21	43	150
0:12:40	43	8,7	21	43	150
0:12:41	43	8,7	21	43	150
0:12:42	43	8,7	21	43	150
0:12:43	43	8,7	21	43	150
0:12:44	43	8,7	21	43	150
0:12:45	43	8,7	21	43	150
0:12:46	43	8,7	21	43	150
0:12:47	43	8,7	21	43	150
0:12:48	43	8,7	21	43	150
0:12:49	43	8,7	21	43	150
0:12:50	43	8,7	21	43	150
0:12:51	43	8,7	21	43	150
0:12:52	43	8,7	21	43	150
0:12:53	43	8,7	21	43	150
0:12:54	43	8,7	21	43	150
0:12:55	43	8,7	21	43	150
0:12:56	43	8,7	21	43	150
0:12:57	43	8,7	21	43	150
0:12:58	43	8,7	21	43	150
0:12:59	43	8,7	21	43	150
0:13:00	43	8,7	21	43	150
0:13:01	43	8,7	21	43	150
0:13:02	43	8,7	21	43	150
0:13:03	43	8,7	22	43	150
0:13:04	43	8,7	22	43	150
0:13:05	43	8,7	22	43	150
0:13:06	43	8,7	22	43	150
0:13:07	43	8,7	22	43	150
0:13:08	43	8,7	22	43	150
0:13:09	43	8,7	22	43	150
0:13:10	43	8,7	22	43	150
0:13:11	43	8,8	22	43	150
0:13:12	43	8,9	22	43	150
0:13:13	43	8,9	22	43	150
0:13:14	43	8,9	22	43	150
0:13:15	43	8,9	22	43	150
0:13:16	43	8,9	22	43	150
0:13:17	43	8,9	22	43	150
0:13:18	43	8,9	22	43	150
0:13:19	43	8,9	22	43	150
0:13:20	43	8,9	22	43	150
0:13:21	43	8,9	22	43	150
0:13:22	43	8,9	22	43	150
0:13:23	43	8,9	22	43	150
0:13:24	43	8,9	22	43	150
0:13:25	43	8,9	22	43	150
0:13:26	43	8,9	22	43	150
0:13:27	43	8,9	22	43	150
0:13:28	43	8,9	22	43	150
0:13:29	43	8,9	22	43	150
0:13:30	43	8,9	22	43	150
0:13:31	43	8,9	22	43	150
0:13:32	43	8,9	22	43	150
0:13:33	43	8,9	22	43	150
0:13:34	43	9,1	22	43	150
0:13:35	43	9,2	22	43	150
0:13:36	43	9,3	22	43	150
0:13:37	43	9,3	22	43	150
0:13:38	43	9,3	22	43	150
0:13:39	43	9,3	22	43	150
0:13:40	43	9,3	22	43	150
0:13:41	43	9,3	22	43	150
0:13:42	43	9,3	22	43	150
0:13:43	43	9,3	22	43	150
0:13:44	43	9,3	22	43	150
0:13:45	43	9,3	22	43	150
0:13:46	43	9,3	22	43	150
0:13:47	43	9,3	22	43	150
0:13:48	43	9,3	22	43	150
0:13:49	43	9,3	22	43	150
0:13:50	43	9,3	22	43	150
0:13:51	43	9,3	22	43	150
0:13:52	43	9,3	22	43	150
0:13:53	43	9,3	22	43	150
0:13:54	43	9,3	22	43	150
0:13:55	43	9,3	22	43	150
0:13:56	43	9,3	22	43	150
0:13:57	43	9,3	22	43	150
0:13:58	43	9,3	22	43	150
0:13:59	43	9,3	22	43	150
0:14:00	43	9,3	22	43	150
0:14:01	43	9,3	22	43	150
0:14:02	43	9,3	22	43	150
0:14:03	43	9,3	22	43	150
0:14:04	43	9,3	22	43	150
0:14:05	43	9,3	22	43	150
0:14:06	43	9,5	22	43	150
0:14:07	43	9,5	22	43	150
0:14:08	43	9,6	22	43	150
0:14:09	43	9,6	22	43	150
0:14:10	43	9,6	22	43	150
0:14:11	43	9,6	22	43	150
0:14:12	43	9,6	21	43	150
0:14:13	43	9,6	21	43	150
0:14:14	43	9,6	21	43	150
0:14:15	43	9,6	21	43	150
0:14:16	43	9,6	21	43	150
0:14:17	43	9,6	21	43	150
0:14:18	43	9,6	21	43	150
0:14:19	43	9,6	22	43	150
0:14:20	43	9,6	22	43	150
0:14:21	43	9,6	22	43	150
0:14:22	43	9,6	21	43	150
0:14:23	43	9,6	22	43	150
0:14:24	43	9,6	21	43	150
0:14:25	43	9,6	22	43	150
0:14:26	43	9,6	21	43	150
0:14:27	43	9,6	21	43	150
0:14:28	43	9,6	21	43	150
0:14:29	43	9,6	21	43	150
0:14:30	43	9,6	22	43	150
0:14:31	43	9,6	21	43	150
0:14:32	43	9,6	22	43	150
0:14:33	43	9,6	21	43	150
0:14:34	43	9,6	21	43	150
0:14:35	43	9,7	21	43	150
0:14:36	43	9,7	21	43	150
0:14:37	43	9,7	21	43	150
0:14:38	43	9,8	21	43	150
0:14:39	43	9,8	21	43	150
0:14:40	43	9,8	21	43	150
0:14:41	43	9,8	21	43	150
0:14:42	43	9,8	21	43	150
0:14:43	43	9,7	21	43	150
0:14:44	43	9,7	21	43	150
0:14:45	43	9,7	21	43	150
0:14:46	43	9,8	21	43	150
0:14:47	43	9,7	21	43	150
0:14:48	43	9,7	21	43	150
0:14:49	43	9,7	21	43	150
0:14:50	43	9,7	21	43	150
0:14:51	43	9,8	21	43	150
0:14:52	43	10,0	21	43	150
0:14:53	43	10,1	21	43	150
0:14:54	43	10,1	21	43	150
0:14:55	43	10,1	21	43	150
0:14:56	43	10,1	21	43	150
0:14:57	43	10,1	21	43	150
0:14:58	43	10,1	21	43	150
0:14:59	43	10,1	21	43	150
0:15:00	43	10,1	21	43	150
0:15:01	43	10,1	21	43	150
0:15:02	43	10,1	21	43	150
0:15:03	43	10,1	21	43	150
0:15:04	43	10,1	21	43	150
0:15:05	43	10,1	21	43	150
0:15:06	43	10,1	21	43	150
0:15:07	43	10,1	21	43	150
0:15:08	43	10,1	21	43	150
0:15:09	43	10,1	21	43	150
0:15:10	43	10,1	21	43	150
0:15:11	43	10,1	21	43	150
0:15:12	43	10,1	21	43	150
0:15:13	43	10,1	21	43	150
0:15:14	43	10,1	21	43	150
0:15:15	43	10,1	21	43	150
0:15:16	43	10,1	21	43	150
0:15:17	43	10,1	21	43	150
0:15:18	43	10,1	21	43	150
0:15:19	43	10,1	21	43	150
0:15:20	43	10,1	21	43	150
0:15:21	43	10,1	21	43	150
0:15:22	43	10,1	21	43	150
0:15:23	43	10,1	21	43	150
0:15:24	43	10,1	21	43	150
0:15:25	43	10,2	21	43	150
0:15:26	43	10,2	21	43	150
0:15:27	43	10,2	21	43	150
0:15:28	43	10,2	21	43	150
0:15:29	43	10,2	21	43	150
0:15:30	43	10,2	21	43	150
0:15:31	43	10,2	21	43	150
0:15:32	43	10,2	21	43	150
0:15:33	43	10,2	21	43	150
0:15:34	43	10,2	21	43	150
0:15:35	43	10,2	21	43	150
0:15:36	43	10,4	21	43	150
0:15:37	43	10,5	21	43	150
0:15:38	43	10,5	21	43	150
0:15:39	43	10,6	21	43	150
0:15:40	43	10,6	21	43	150
0:15:41	43	10,6	21	43	150
0:15:42	43	10,6	21	43	150
0:15:43	43	10,6	21	43	150
0:15:44	43	10,6	21	43	150
0:15:45	43	10,6	21	43	150
0:15:46	43	10,6	21	43	150
0:15:47	43	10,6	21	43	150
0:15:48	43	10,6	21	43	150
0:15:49	43	10,6	21	43	150
0:15:50	43	10,6	21	43	150
0:15:51	43	10,6	21	43	150
0:15:52	43	10,6	21	43	150
0:15:53	43	10,6	21	43	150
0:15:54	43	10,6	21	43	150
0:15:55	43	10,6	21	43	150
0:15:56	43	10,6	21	43	150
0:15:57	43	10,6	21	43	150
0:15:58	43	10,6	21	43	150
0:15:59	43	10,6	21	43	150
0:16:00	43	10,6	21	43	150
0:16:01	43	10,6	21	43	150
0:16:02	43	10,6	21	43	150
0:16:03	43	10,5	21	43	150
0:16:04	43	10,6	21	43	150
0:16:05	43	10,6	21	43	150
0:16:06	43	10,6	21	43	150
0:16:07	43	10,5	21	43	150
0:16:08	43	10,6	21	43	150
0:16:09	43	10,6	21	43	150
0:16:10	43	10,7	21	43	150
0:16:11	43	10,7	21	43	150
0:16:12	43	10,7	21	43	150
0:16:13	43	10,7	21	43	150
0:16:14	43	10,7	21	43	150
0:16:15	43	10,7	21	43	150
0:16:16	43	10,7	21	43	150
0:16:17	43	10,7	21	43	150
0:16:18	43	10,7	21	43	150
0:16:19	43	10,8	21	43	150
0:16:20	43	10,9	21	43	150
0:16:21	43	11,0	21	43	150
0:16:22	43	11,0	21	43	150
0:16:23	43	11,0	21	43	150
0:16:24	43	11,0	21	43	150
0:16:25	43	11,0	21	43	150
0:16:26	43	11,0	21	43	150
0:16:27	43	11,0	21	43	150
0:16:28	43	11,0	21	43	150
0:16:29	43	11,0	21	43	150
0:16:30	43	11,0	21	43	150
0:16:31	43	11,0	21	43	150
0:16:32	43	11,0	21	43	150
0:16:33	43	11,0	21	43	150
0:16:34	43	11,0	21	43	150
0:16:35	43	11,0	21	43	150
0:16:36	43	11,0	21	43	150
0:16:37	43	11,0	21	43	150
0:16:38	43	11,0	21	43	150
0:16:39	43	11,0	21	43	150
0:16:40	43	11,0	21	43	150
0:16:41	43	11,0	21	43	150
0:16:42	43	11,0	21	43	150
0:16:43	43	11,0	21	43	150
0:16:44	43	11,0	21	43	150
0:16:45	43	11,0	21	43	150
0:16:46	43	11,0	21	43	150
0:16:47	43	11,0	21	43	150
0:16:48	43	11,0	21	43	150
0:16:49	43	11,0	21	43	150
0:16:50	43	11,0	21	43	150
0:16:51	43	11,0	21	43	150
0:16:52	43	11,1	21	43	150
0:16:53	43	11,1	21	43	150
0:16:54	43	11,1	21	43	150
0:16:55	43	11,1	21	43	150
0:16:56	43	11,1	21	43	150
0:16:57	43	11,1	21	43	150
0:16:58	43	11,1	21	43	150
0:16:59	43	11,2	21	43	150
0:17:00	43	11,3	21	43	150
0:17:01	43	11,3	21	43	150
0:17:02	43	11,4	21	43	150
0:17:03	43	11,4	21	43	150
0:17:04	43	11,4	21	43	150
0:17:05	43	11,4	21	43	150
0:17:06	43	11,4	21	43	150
0:17:07	43	11,4	21	43	150
0:17:08	44	11,4	21	43	150
0:17:09	44	11,4	21	43	150
0:17:10	43	11,4	21	43	150
0:17:11	43	11,4	21	43	150
0:17:12	43	11,4	21	43	150
0:17:13	43	11,4	21	43	150
0:17:14	43	11,3	21	43	150
0:17:15	44	11,3	21	43	150
0:17:16	44	11,3	21	43	150
0:17:17	43	11,3	21	43	150
0:17:18	43	11,3	21	43	150
0:17:19	44	11,3	21	43	150
0:17:20	44	11,3	21	43	150
0:17:21	44	11,3	21	43	150
0:17:22	43	11,3	21	43	150
0:17:23	44	11,3	21	43	150
0:17:24	43	11,4	21	43	150
0:17:25	44	11,5	21	43	150
0:17:26	44	11,5	21	43	150
0:17:27	44	11,5	21	43	150
0:17:28	44	11,5	21	43	150
0:17:29	44	11,5	21	43	150
0:17:30	44	11,5	21	43	150
0:17:31	44	11,5	21	43	150
0:17:32	44	11,5	21	43	150
0:17:33	44	11,5	21	43	150
0:17:34	44	11,5	21	43	150
0:17:35	44	11,5	21	43	150
0:17:36	44	11,5	21	43	150
0:17:37	44	11,5	21	43	150
0:17:38	44	11,5	21	43	150
0:17:39	44	11,5	21	43	150
0:17:40	44	11,7	21	43	150
0:17:41	44	11,7	21	43	150
0:17:42	44	11,8	21	43	150
0:17:43	44	11,8	21	43	150
0:17:44	44	11,8	21	43	150
0:17:45	44	11,8	21	43	150
0:17:46	44	11,8	21	43	150
0:17:47	44	11,8	21	43	150
0:17:48	44	11,8	21	43	150
0:17:49	44	11,8	21	43	150
0:17:50	44	11,8	21	43	150
0:17:51	44	11,8	21	43	150
0:17:52	44	11,8	21	43	150
0:17:53	44	11,8	21	43	150
0:17:54	44	11,8	21	43	150
0:17:55	44	11,8	20	43	150
0:17:56	44	11,8	20	43	150
0:17:57	44	11,8	20	43	150
0:17:58	44	11,8	20	43	150
0:17:59	44	11,8	20	43	150
0:18:00	44	11,8	21	43	150
0:18:01	44	11,8	21	43	150
0:18:02	44	11,8	21	43	150
0:18:03	44	11,8	21	43	150
0:18:04	44	11,8	21	43	150
0:18:05	44	11,8	21	43	150
0:18:06	44	11,9	21	43	150
0:18:07	44	11,9	21	43	150
0:18:08	44	12,0	21	43	150
0:18:09	44	12,0	21	43	150
0:18:10	44	12,0	21	43	150
0:18:11	44	12,0	21	43	150
0:18:12	44	12,0	21	43	150
0:18:13	44	12,0	21	43	150
0:18:14	44	12,0	21	43	150
0:18:15	44	12,0	21	43	150
0:18:16	44	11,9	21	43	150
0:18:17	44	11,9	21	43	150
0:18:18	44	11,9	21	43	150
0:18:19	44	11,9	21	43	150
0:18:20	44	11,9	21	43	150
0:18:21	44	11,9	21	43	150
0:18:22	44	12,1	21	43	150
0:18:23	44	12,2	21	43	150
0:18:24	44	12,2	21	43	150
0:18:25	44	12,2	21	43	150
0:18:26	44	12,2	21	43	150
0:18:27	44	12,2	21	43	150
0:18:28	44	12,2	21	43	150
0:18:29	44	12,2	21	43	150
0:18:30	44	12,2	21	43	150
0:18:31	44	12,2	21	43	150
0:18:32	44	12,2	21	43	150
0:18:33	44	12,2	21	43	150
0:18:34	44	12,2	21	43	150
0:18:35	44	12,2	21	43	150
0:18:36	44	12,2	20	43	150
0:18:37	44	12,2	20	43	150
0:18:38	44	12,2	20	43	150
0:18:39	44	12,2	20	43	150
0:18:40	44	12,2	20	43	150
0:18:41	44	12,2	20	43	150
0:18:42	44	12,2	20	43	150
0:18:43	44	12,2	20	43	150
0:18:44	44	12,2	20	43	150
0:18:45	44	12,2	20	43	150
0:18:46	44	12,2	20	43	150
0:18:47	44	12,2	20	43	150
0:18:48	44	12,3	20	43	150
0:18:49	44	12,3	20	43	150
0:18:50	44	12,4	20	43	150
0:18:51	44	12,4	20	43	150
0:18:52	44	12,4	20	43	150
0:18:53	44	12,4	20	43	150
0:18:54	44	12,4	20	43	150
0:18:55	44	12,4	20	43	150
0:18:56	44	12,4	20	43	150
0:18:57	44	12,4	20	43	150
0:18:58	44	12,4	20	43	150
0:18:59	44	12,4	20	43	150
0:19:00	44	12,4	20	43	150
0:19:01	44	12,4	20	43	150
0:19:02	44	12,6	20	43	150
0:19:03	44	12,6	20	43	150
0:19:04	44	12,7	20	43	150
0:19:05	44	12,7	20	43	150
0:19:06	44	12,7	20	43	150
0:19:07	44	12,7	20	43	150
0:19:08	44	12,7	20	43	150
0:19:09	44	12,7	20	43	150
0:19:10	44	12,7	20	43	150
0:19:11	44	12,7	20	43	150
0:19:12	44	12,7	20	43	150
0:19:13	44	12,7	20	43	150
0:19:14	44	12,7	20	43	150
0:19:15	44	12,7	20	43	150
0:19:16	44	12,7	20	43	150
0:19:17	44	12,7	20	43	150
0:19:18	44	12,7	20	43	150
0:19:19	44	12,7	20	43	150
0:19:20	44	12,7	20	43	150
0:19:21	44	12,7	20	43	150
0:19:22	44	12,7	20	43	150
0:19:23	44	12,7	20	43	150
0:19:24	44	12,7	20	43	150
0:19:25	44	12,7	20	43	150
0:19:26	44	12,7	20	43	150
0:19:27	44	12,7	20	43	150
0:19:28	44	12,7	20	43	150
0:19:29	44	12,7	20	43	150
0:19:30	44	12,7	20	43	150
0:19:31	44	12,7	20	43	150
0:19:32	44	12,8	20	43	150
0:19:33	44	12,8	20	43	150
0:19:34	44	12,8	20	43	150
0:19:35	44	12,8	20	43	150
0:19:36	44	12,8	20	43	150
0:19:37	44	12,8	20	43	150
0:19:38	44	12,8	20	43	150
0:19:39	44	12,9	20	43	150
0:19:40	44	12,9	20	43	150
0:19:41	44	13,0	20	43	150
0:19:42	44	13,0	20	43	150
0:19:43	44	13,0	20	43	150
0:19:44	44	13,0	20	43	150
0:19:45	44	13,0	20	43	150
0:19:46	44	13,0	20	43	150
0:19:47	44	13,0	20	43	150
0:19:48	44	13,0	20	43	150
0:19:49	44	13,0	20	43	150
0:19:50	44	13,0	20	43	150
0:19:51	44	13,0	20	43	150
0:19:52	44	13,0	20	43	150
0:19:53	44	13,0	20	43	150
0:19:54	44	13,0	20	43	150
0:19:55	44	13,0	20	43	150
0:19:56	44	13,0	20	43	150
0:19:57	44	13,0	20	43	150
0:19:58	44	13,0	20	43	150
0:19:59	44	13,0	20	43	150
0:20:00	44	13,0	20	43	150
0:20:01	44	13,1	20	43	150
0:20:02	44	13,2	20	43	150
0:20:03	44	13,2	20	43	150
0:20:04	44	13,2	20	43	150
0:20:05	44	13,2	20	43	150
0:20:06	44	13,2	20	43	150
0:20:07	44	13,2	20	43	150
0:20:08	44	13,2	20	43	150
0:20:09	44	13,2	20	43	150
0:20:10	44	13,2	20	43	150
0:20:11	44	13,2	20	43	150
0:20:12	44	13,2	20	43	150
0:20:13	44	13,2	20	43	150
0:20:14	44	13,2	20	43	150
0:20:15	44	13,2	20	43	150
0:20:16	44	13,2	20	43	150
0:20:17	44	13,2	20	43	150
0:20:18	44	13,2	20	43	150
0:20:19	44	13,2	20	43	150
0:20:20	44	13,2	20	43	150
0:20:21	44	13,2	20	43	150
0:20:22	44	13,2	20	43	150
0:20:23	44	13,3	20	43	150
0:20:24	44	13,4	20	43	150
0:20:25	44	13,4	20	43	150
0:20:26	44	13,4	20	43	150
0:20:27	44	13,4	20	43	150
0:20:28	44	13,4	20	43	150
0:20:29	44	13,4	20	43	150
0:20:30	44	13,4	20	43	150
0:20:31	44	13,4	20	43	150
0:20:32	44	13,4	20	43	150
0:20:33	44	13,4	20	43	150
0:20:34	44	13,4	20	43	150
0:20:35	44	13,4	20	43	150
0:20:36	44	13,4	20	43	150
0:20:37	44	13,4	20	43	150
0:20:38	44	13,4	20	43	150
0:20:39	44	13,4	20	43	150
0:20:40	44	13,4	20	43	150
0:20:41	44	13,4	20	43	150
0:20:42	44	13,5	20	43	150
0:20:43	44	13,6	20	43	150
0:20:44	44	13,6	20	43	150
0:20:45	44	13,7	20	43	150
0:20:46	44	13,7	20	43	150
0:20:47	44	13,7	20	43	150
0:20:48	44	13,7	20	43	150
0:20:49	44	13,7	20	43	150
0:20:50	44	13,7	20	43	150
0:20:51	44	13,6	20	43	150
0:20:52	44	13,6	20	43	150
0:20:53	44	13,6	20	43	150
0:20:54	44	13,6	20	43	150
0:20:55	44	13,6	20	43	150
0:20:56	44	13,6	20	43	150
0:20:57	44	13,6	20	43	150
0:20:58	44	13,6	20	43	150
0:20:59	44	13,6	20	43	150
0:21:00	44	13,6	20	43	150
0:21:01	44	13,6	20	43	150
0:21:02	44	13,6	20	43	150
0:21:03	44	13,6	20	43	150
0:21:04	44	13,6	20	43	150
0:21:05	44	13,6	20	43	150
0:21:06	44	13,6	20	43	150
0:21:07	44	13,7	20	43	150
0:21:08	44	13,8	20	43	150
0:21:09	44	13,8	20	43	150
0:21:10	44	13,8	20	43	150
0:21:11	44	13,8	20	43	150
0:21:12	44	13,8	20	43	150
0:21:13	44	13,8	20	43	150
0:21:14	44	13,8	20	43	150
0:21:15	44	13,8	20	43	150
0:21:16	44	13,8	20	43	150
0:21:17	44	13,8	20	43	150
0:21:18	44	13,8	20	43	150
0:21:19	44	13,8	20	43	150
0:21:20	44	13,9	20	43	150
0:21:21	44	14,0	20	43	150
0:21:22	44	14,1	20	43	150
0:21:23	44	14,1	20	43	150
0:21:24	44	14,1	20	43	150
0:21:25	44	14,1	20	43	150
0:21:26	44	14,1	20	43	150
0:21:27	44	14,1	20	43	150
0:21:28	44	14,1	20	43	150
0:21:29	44	14,1	20	43	150
0:21:30	44	14,1	20	43	150
0:21:31	44	14,1	20	43	150
0:21:32	44	14,1	20	43	150
0:21:33	44	14,1	20	43	150
0:21:34	44	14,1	20	43	150
0:21:35	44	14,1	20	43	150
0:21:36	44	14,1	20	43	150
0:21:37	44	14,1	20	43	150
0:21:38	44	14,1	20	43	150
0:21:39	44	14,1	20	43	150
0:21:40	44	14,1	20	43	150
0:21:41	44	14,1	20	43	150
0:21:42	44	14,1	20	43	150
0:21:43	44	14,1	20	43	150
0:21:44	44	14,1	20	43	150
0:21:45	44	14,1	20	43	150
0:21:46	44	14,1	20	43	150
0:21:47	44	14,1	20	43	150
0:21:48	44	14,1	20	43	150
0:21:49	44	14,1	20	43	150
0:21:50	44	14,3	20	43	150
0:21:51	44	14,4	20	43	150
0:21:52	44	14,4	20	43	150
0:21:53	44	14,4	20	43	150
0:21:54	44	14,4	20	43	150
0:21:55	44	14,4	20	43	150
0:21:56	44	14,4	20	43	150
0:21:57	44	14,4	20	43	150
0:21:58	44	14,4	20	43	150
0:21:59	44	14,4	20	43	150
0:22:00	44	14,4	20	43	150
0:22:01	44	14,4	20	43	150
0:22:02	44	14,4	20	43	150
0:22:03	44	14,4	20	43	150
0:22:04	44	14,4	20	43	150
0:22:05	44	14,4	20	43	150
0:22:06	44	14,4	20	43	150
0:22:07	44	14,4	20	43	150
0:22:08	44	14,4	20	43	150
0:22:09	44	14,4	20	43	150
0:22:10	44	14,4	20	43	150
0:22:11	44	14,4	20	43	150
0:22:12	44	14,4	20	43	150
0:22:13	44	14,4	20	43	150
0:22:14	44	14,4	20	43	150
0:22:15	44	14,4	20	43	150
0:22:16	44	14,5	20	43	150
0:22:17	44	14,5	20	43	150
0:22:18	44	14,5	20	43	150
0:22:19	44	14,5	20	43	150
0:22:20	44	14,5	20	43	150
0:22:21	44	14,5	20	43	150
0:22:22	44	14,5	20	43	150
0:22:23	44	14,5	20	43	150
0:22:24	44	14,5	20	43	150
0:22:25	44	14,5	20	43	150
0:22:26	44	14,5	20	43	150
0:22:27	44	14,5	20	43	150
0:22:28	44	14,5	20	43	150
0:22:29	44	14,5	20	43	150
0:22:30	44	14,5	20	43	150
0:22:31	44	14,5	20	43	150
0:22:32	44	14,5	20	43	150
0:22:33	44	14,7	20	43	150
0:22:34	44	14,8	20	43	150
0:22:35	44	14,8	20	43	150
0:22:36	44	14,8	20	43	150
0:22:37	44	14,8	20	43	150
0:22:38	44	14,8	20	43	150
0:22:39	44	14,8	20	43	150
0:22:40	44	14,8	20	43	150
0:22:41	44	14,8	20	43	150
0:22:42	44	14,8	20	43	150
0:22:43	44	14,8	20	43	150
0:22:44	44	14,8	20	43	150
0:22:45	44	14,8	20	43	150
0:22:46	44	14,8	20	43	150
0:22:47	44	14,8	20	43	150
0:22:48	44	14,8	20	43	150
0:22:49	44	14,8	20	43	150
0:22:50	44	14,8	20	43	150
0:22:51	44	14,8	20	43	150
0:22:52	44	14,8	20	43	150
0:22:53	44	14,9	20	43	150
0:22:54	44	14,9	20	43	150
0:22:55	44	15,0	20	43	150
0:22:56	44	15,0	20	43	150
0:22:57	44	15,0	20	43	150
0:22:58	44	15,0	20	43	150
0:22:59	44	15,0	20	43	150
0:23:00	44	15,0	20	43	150
0:23:01	44	15,0	20	43	150
0:23:02	44	15,0	20	43	150
0:23:03	44	15,0	20	43	150
0:23:04	44	15,0	20	43	150
0:23:05	44	15,0	20	43	150
0:23:06	44	15,0	20	43	150
0:23:07	44	15,0	20	43	150
0:23:08	44	15,0	20	43	150
0:23:09	44	15,0	20	43	150
0:23:10	44	15,0	20	43	150
0:23:11	44	15,0	20	43	150
0:23:12	44	15,0	20	43	150
0:23:13	44	15,0	20	43	150
0:23:14	44	15,0	20	43	150
0:23:15	44	15,2	20	43	150
0:23:16	44	15,2	20	43	150
0:23:17	44	15,2	20	43	150
0:23:18	44	15,3	20	43	150
0:23:19	44	15,3	20	43	150
0:23:20	44	15,3	20	43	150
0:23:21	44	15,3	20	43	150
0:23:22	44	15,3	20	43	150
0:23:23	44	15,3	20	43	150
0:23:24	44	15,3	20	43	150
0:23:25	44	15,3	20	43	150
0:23:26	44	15,2	20	43	150
0:23:27	44	15,2	20	43	150
0:23:28	44	15,2	20	43	150
0:23:29	44	15,2	20	43	150
0:23:30	44	15,2	20	43	150
0:23:31	44	15,2	20	43	150
0:23:32	44	15,2	20	43	150
0:23:33	44	15,2	20	43	150
0:23:34	44	15,2	20	43	150
0:23:35	44	15,2	20	43	150
0:23:36	44	15,2	20	43	150
0:23:37	44	15,3	20	43	150
0:23:38	44	15,4	20	43	150
0:23:39	44	15,4	20	43	150
0:23:40	44	15,4	20	43	150
0:23:41	44	15,4	20	43	150
0:23:42	44	15,4	20	43	150
0:23:43	44	15,4	20	43	150
0:23:44	44	15,4	20	43	150
0:23:45	44	15,4	20	43	150
0:23:46	44	15,4	20	43	150
0:23:47	44	15,4	20	43	150
0:23:48	44	15,4	20	43	150
0:23:49	44	15,4	20	43	150
0:23:50	44	15,4	20	43	150
0:23:51	44	15,4	20	43	150
0:23:52	44	15,4	20	43	150
0:23:53	44	15,4	20	43	150
0:23:54	44	15,4	20	43	150
0:23:55	44	15,4	20	43	150
0:23:56	44	15,4	20	43	150
0:23:57	44	15,4	20	43	150
0:23:58	44	15,6	20	43	150
0:23:59	44	15,6	20	43	150
0:24:00	44	15,6	20	43	150
0:24:01	44	15,6	20	43	150
0:24:02	44	15,6	20	43	150
0:24:03	44	15,7	20	43	150
0:24:04	44	15,7	20	43	150
0:24:05	44	15,7	20	43	150
0:24:06	44	15,7	20	43	150
0:24:07	44	15,7	20	43	150
0:24:08	44	15,7	20	43	150
0:24:09	44	15,7	20	43	150
0:24:10	44	15,7	20	43	150
0:24:11	44	15,7	20	43	150
0:24:12	44	15,7	20	43	150
0:24:13	44	15,7	20	43	150
0:24:14	44	15,7	20	43	150
0:24:15	44	15,7	20	43	150
0:24:16	44	15,7	20	43	150
0:24:17	44	15,7	20	43	150
0:24:18	44	15,7	20	43	150
0:24:19	44	15,7	20	43	150
0:24:20	44	15,7	20	43	150
0:24:21	44	15,9	20	43	150
0:24:22	44	15,9	20	43	150
0:24:23	44	16,0	20	43	150
0:24:24	44	16,0	20	43	150
0:24:25	44	16,0	20	43	150
0:24:26	44	16,0	20	43	150
0:24:27	44	16,0	20	44	150
0:24:28	44	16,0	20	43	150
0:24:29	44	16,0	20	44	150
0:24:30	44	16,0	20	43	150
0:24:31	44	16,0	20	44	150
0:24:32	44	16,0	20	44	150
0:24:33	44	16,0	20	44	150
0:24:34	44	16,1	20	44	150
0:24:35	44	16,1	20	44	150
0:24:36	44	16,1	20	44	150
0:24:37	44	16,1	20	44	150
0:24:38	44	16,1	20	44	150
0:24:39	44	16,1	20	44	150
0:24:40	44	16,1	20	44	150
0:24:41	44	16,1	20	44	150
0:24:42	44	16,1	20	44	150
0:24:43	44	16,1	20	44	150
0:24:44	44	16,1	20	44	150
0:24:45	44	16,2	20	44	150
0:24:46	44	16,2	20	44	150
0:24:47	44	16,2	20	44	150
0:24:48	44	16,2	20	44	150
0:24:49	44	16,2	20	44	150
0:24:50	44	16,2	20	44	150
0:24:51	44	16,2	20	44	150
0:24:52	44	16,2	20	44	150
0:24:53	44	16,3	20	44	150
0:24:54	44	16,3	20	44	150
0:24:55	44	16,3	20	44	150
0:24:56	44	16,3	20	44	150
0:24:57	44	16,3	20	44	150
0:24:58	44	16,3	20	44	150
0:24:59	44	16,3	20	44	150
0:25:00	44	16,4	20	45	150
0:25:01	44	16,4	20	45	150
0:25:02	44	16,4	20	45	150
0:25:03	44	16,4	20	45	150
0:25:04	44	16,4	20	45	150
0:25:05	44	16,4	20	45	150
0:25:06	44	16,4	20	45	150
0:25:07	44	16,5	20	45	150
0:25:08	44	16,5	20	45	150
0:25:09	44	16,5	20	45	150
0:25:10	44	16,5	20	45	150
0:25:11	44	16,5	20	45	150
0:25:12	44	16,5	20	45	150
0:25:13	44	16,5	20	45	150
0:25:14	44	16,6	20	45	150
0:25:15	44	16,6	20	45	150
0:25:16	44	16,6	20	45	150
0:25:17	44	16,6	20	45	150
0:25:18	44	16,6	20	45	150
0:25:19	44	16,7	20	45	150
0:25:20	44	16,7	20	45	150
0:25:21	44	16,7	20	45	150
0:25:22	44	16,7	20	45	150
0:25:23	44	16,7	20	45	150
0:25:24	44	16,7	20	45	150
0:25:25	44	16,8	20	45	150
0:25:26	44	16,8	20	46	150
0:25:27	44	16,8	20	46	150
0:25:28	44	16,8	20	45	150
