Repository: ProgWizer/parser

File: project-root/data/Data Acquisition/Data Acquisition/2021 year (353)/21-060.txt (part 1 of 2)
--Test Summary--
Full Path and File Name	
Instrument Name	UCA Left Cell
Instrument Type	Model 4262 Twin Cell UCA
Instrument Serial Number	
Test Start Date	01.04.2021
Test Start Time	14:06:17
Test Stop Date	02.04.2021
Test Stop Time	10:23:27
Test Length	20:17:10
Final Sample Time Offset	20:17:00
Controller Schedule Name	
Sampling Period	30 seconds
Comments	
Information	WellID	
Information	Customer	
Information	EngName	
Information	CementClass	
Information	CementMfr	
Information	Additives	
Information	Density	1800
Information	BHCT	5
Information	BHST	
Information	FluidLoss	
Information	JobType	
Calculated Value	CS_50	5:43:30
Calculated Value	CS_500	6:11:30
Calculated Value	CS_Time8h	6,45 MPa
Calculated Value	CS_Time12h	7,19 MPa
Calculated Value	CS_Time24h	N/A
Calculated Value	CS_Time48h	N/A
Calculated Value	CS_Time72h	N/A
Calculated Curve	Compressive Strength	Compressive strength type B (more than 14 lb/gal)
Initial Temperature (°C)	1298 °C
Final Temperature (°C)	5 °C
Initial Transit Time (microsec/in)	15,18 microsec/in
Final Transit Time (microsec/in)	9,81 microsec/in
Initial Compressive Strength (MPa)	0,00 MPa
Final Compressive Strength (MPa)	8,74 MPa
--Data--
Time (HH:MM:SS)	Temperature (°C)	Transit Time (microsec/in)	Compressive Strength (MPa)
0:00:00	1298	15,18	0,00
0:00:30	1300	15,25	0,00
0:01:00	1300	15,20	0,00
0:01:30	1304	15,21	0,00
0:02:00	20	15,22	0,00
0:02:30	19	15,24	0,00
0:03:00	19	15,25	0,00
0:03:30	18	15,27	0,00
0:04:00	18	15,28	0,00
0:04:30	18	15,30	0,00
0:05:00	17	15,34	0,00
0:05:30	17	15,29	0,00
0:06:00	17	15,30	0,00
0:06:30	17	15,32	0,00
0:07:00	16	15,33	0,00
0:07:30	16	15,34	0,00
0:08:00	16	15,36	0,00
0:08:30	16	15,36	0,00
0:09:00	15	15,38	0,00
0:09:30	15	15,39	0,00
0:10:00	15	15,40	0,00
0:10:30	15	15,42	0,00
0:11:00	14	15,43	0,00
0:11:30	14	15,44	0,00
0:12:00	14	15,45	0,00
0:12:30	14	15,47	0,00
0:13:00	13	15,48	0,00
0:13:30	13	15,49	0,00
0:14:00	13	15,51	0,00
0:14:30	13	15,52	0,00
0:15:00	12	15,54	0,00
0:15:30	12	15,55	0,00
0:16:00	12	15,57	0,00
0:16:30	12	15,57	0,00
0:17:00	11	15,59	0,00
0:17:30	11	15,60	0,00
0:18:00	11	15,62	0,00
0:18:30	11	15,63	0,00
0:19:00	11	15,66	0,00
0:19:30	11	15,67	0,00
0:20:00	10	15,69	0,00
0:20:30	10	15,70	0,00
0:21:00	10	15,72	0,00
0:21:30	10	15,73	0,00
0:22:00	10	15,75	0,00
0:22:30	9	15,76	0,00
0:23:00	9	15,78	0,00
0:23:30	9	15,79	0,00
0:24:00	9	15,82	0,00
0:24:30	9	15,75	0,00
0:25:00	9	15,76	0,00
0:25:30	9	15,77	0,00
0:26:00	9	15,79	0,00
0:26:30	8	15,79	0,00
0:27:00	8	15,80	0,00
0:27:30	8	15,81	0,00
0:28:00	8	15,82	0,00
0:28:30	8	15,82	0,00
0:29:00	8	15,83	0,00
0:29:30	8	15,84	0,00
0:30:00	7	15,84	0,00
0:30:30	7	15,84	0,00
0:31:00	7	15,85	0,00
0:31:30	7	15,86	0,00
0:32:00	7	15,87	0,00
0:32:30	7	15,87	0,00
0:33:00	7	15,88	0,00
0:33:30	7	15,88	0,00
0:34:00	7	15,88	0,00
0:34:30	7	15,89	0,00
0:35:00	7	15,90	0,00
0:35:30	7	15,90	0,00
0:36:00	7	15,90	0,00
0:36:30	7	15,90	0,00
0:37:00	7	15,90	0,00
0:37:30	7	15,91	0,00
0:38:00	7	15,91	0,00
0:38:30	7	15,92	0,00
0:39:00	7	15,92	0,00
0:39:30	6	15,92	0,00
0:40:00	6	15,92	0,00
0:40:30	6	15,93	0,00
0:41:00	6	15,93	0,00
0:41:30	6	15,93	0,00
0:42:00	6	15,93	0,00
0:42:30	6	15,93	0,00
0:43:00	6	15,93	0,00
0:43:30	6	15,93	0,00
0:44:00	6	15,93	0,00
0:44:30	6	15,94	0,00
0:45:00	6	15,94	0,00
0:45:30	6	15,94	0,00
0:46:00	6	15,94	0,00
0:46:30	6	15,95	0,00
0:47:00	6	15,95	0,00
0:47:30	6	15,95	0,00
0:48:00	6	15,96	0,00
0:48:30	6	15,96	0,00
0:49:00	6	15,96	0,00
0:49:30	6	15,96	0,00
0:50:00	6	15,96	0,00
0:50:30	6	15,96	0,00
0:51:00	6	15,96	0,00
0:51:30	6	15,96	0,00
0:52:00	6	15,96	0,00
0:52:30	6	15,96	0,00
0:53:00	6	15,96	0,00
0:53:30	6	15,96	0,00
0:54:00	6	15,96	0,00
0:54:30	6	15,96	0,00
0:55:00	6	15,96	0,00
0:55:30	6	15,96	0,00
0:56:00	6	15,97	0,00
0:56:30	6	15,97	0,00
0:57:00	6	15,97	0,00
0:57:30	6	15,97	0,00
0:58:00	6	15,97	0,00
0:58:30	6	15,97	0,00
0:59:00	6	15,97	0,00
0:59:30	6	15,97	0,00
1:00:00	6	15,97	0,00
1:00:30	6	15,98	0,00
1:01:00	6	15,98	0,00
1:01:30	6	15,98	0,00
1:02:00	6	15,98	0,00
1:02:30	6	15,98	0,00
1:03:00	6	15,98	0,00
1:03:30	6	15,98	0,00
1:04:00	6	15,98	0,00
1:04:30	6	15,99	0,00
1:05:00	6	15,99	0,00
1:05:30	6	15,99	0,00
1:06:00	6	15,99	0,00
1:06:30	6	15,99	0,00
1:07:00	6	15,99	0,00
1:07:30	6	16,00	0,00
1:08:00	5	16,00	0,00
1:08:30	5	16,00	0,00
1:09:00	6	16,00	0,00
1:09:30	5	16,00	0,00
1:10:00	5	16,00	0,00
1:10:30	5	16,00	0,00
1:11:00	5	16,00	0,00
1:11:30	5	16,01	0,00
1:12:00	5	16,01	0,00
1:12:30	5	16,01	0,00
1:13:00	5	16,02	0,00
1:13:30	5	16,02	0,00
1:14:00	5	16,02	0,00
1:14:30	5	16,02	0,00
1:15:00	5	15,93	0,00
1:15:30	6	15,93	0,00
1:16:00	6	15,93	0,00
1:16:30	6	15,93	0,00
1:17:00	5	15,93	0,00
1:17:30	5	15,94	0,00
1:18:00	5	15,94	0,00
1:18:30	5	15,94	0,00
1:19:00	5	15,94	0,00
1:19:30	5	15,94	0,00
1:20:00	5	15,95	0,00
1:20:30	5	15,95	0,00
1:21:00	5	15,95	0,00
1:21:30	5	15,95	0,00
1:22:00	5	15,95	0,00
1:22:30	5	15,95	0,00
1:23:00	5	15,95	0,00
1:23:30	5	15,95	0,00
1:24:00	5	15,96	0,00
1:24:30	5	15,96	0,00
1:25:00	5	15,96	0,00
1:25:30	5	15,96	0,00
1:26:00	5	15,96	0,00
1:26:30	5	15,96	0,00
1:27:00	5	15,96	0,00
1:27:30	5	15,96	0,00
1:28:00	5	15,96	0,00
1:28:30	5	15,96	0,00
1:29:00	5	15,96	0,00
1:29:30	5	15,96	0,00
1:30:00	5	15,96	0,00
1:30:30	5	15,96	0,00
1:31:00	5	15,96	0,00
1:31:30	5	15,96	0,00
1:32:00	5	15,96	0,00
1:32:30	5	15,96	0,00
1:33:00	5	15,96	0,00
1:33:30	5	15,96	0,00
1:34:00	5	15,96	0,00
1:34:30	5	15,96	0,00
1:35:00	5	15,97	0,00
1:35:30	5	15,97	0,00
1:36:00	5	15,97	0,00
1:36:30	5	15,97	0,00
1:37:00	5	15,97	0,00
1:37:30	5	15,97	0,00
1:38:00	5	15,97	0,00
1:38:30	5	15,97	0,00
1:39:00	5	15,97	0,00
1:39:30	5	15,97	0,00
1:40:00	5	15,97	0,00
1:40:30	5	15,98	0,00
1:41:00	5	15,98	0,00
1:41:30	5	15,98	0,00
1:42:00	5	15,98	0,00
1:42:30	5	15,98	0,00
1:43:00	5	15,98	0,00
1:43:30	5	15,98	0,00
1:44:00	5	15,99	0,00
1:44:30	5	15,99	0,00
1:45:00	5	15,99	0,00
1:45:30	5	15,99	0,00
1:46:00	5	15,99	0,00
1:46:30	5	15,99	0,00
1:47:00	5	15,99	0,00
1:47:30	5	15,99	0,00
1:48:00	5	15,99	0,00
1:48:30	5	16,00	0,00
1:49:00	5	16,00	0,00
1:49:30	5	16,00	0,00
1:50:00	5	16,00	0,00
1:50:30	5	16,00	0,00
1:51:00	5	16,00	0,00
1:51:30	5	16,00	0,00
1:52:00	5	16,00	0,00
1:52:30	5	16,00	0,00
1:53:00	5	16,00	0,00
1:53:30	5	16,00	0,00
1:54:00	5	16,00	0,00
1:54:30	5	16,00	0,00
1:55:00	5	16,00	0,00
1:55:30	5	16,00	0,00
1:56:00	5	16,00	0,00
1:56:30	5	16,00	0,00
1:57:00	5	16,00	0,00
1:57:30	5	16,00	0,00
1:58:00	5	16,01	0,00
1:58:30	5	16,00	0,00
1:59:00	5	16,01	0,00
1:59:30	5	16,01	0,00
2:00:00	5	16,01	0,00
2:00:30	5	16,01	0,00
2:01:00	5	16,01	0,00
2:01:30	5	16,01	0,00
2:02:00	5	16,01	0,00
2:02:30	5	16,01	0,00
2:03:00	5	16,01	0,00
2:03:30	5	16,02	0,00
2:04:00	5	16,02	0,00
2:04:30	5	16,02	0,00
2:05:00	5	16,02	0,00
2:05:30	5	16,02	0,00
2:06:00	5	16,02	0,00
2:06:30	5	16,02	0,00
2:07:00	5	16,02	0,00
2:07:30	5	16,02	0,00
2:08:00	5	16,02	0,00
2:08:30	5	16,02	0,00
2:09:00	5	16,02	0,00
2:09:30	5	16,02	0,00
2:10:00	5	16,02	0,00
2:10:30	5	16,02	0,00
2:11:00	5	16,02	0,00
2:11:30	5	16,02	0,00
2:12:00	5	16,02	0,00
2:12:30	5	16,02	0,00
2:13:00	5	16,02	0,00
2:13:30	5	16,02	0,00
2:14:00	5	16,02	0,00
2:14:30	5	16,03	0,00
2:15:00	5	16,03	0,00
2:15:30	5	16,03	0,00
2:16:00	5	16,03	0,00
2:16:30	5	16,03	0,00
2:17:00	5	16,03	0,00
2:17:30	5	16,03	0,00
2:18:00	5	16,03	0,00
2:18:30	5	16,04	0,00
2:19:00	5	16,04	0,00
2:19:30	5	16,04	0,00
2:20:00	5	16,04	0,00
2:20:30	5	16,04	0,00
2:21:00	5	16,04	0,00
2:21:30	5	16,04	0,00
2:22:00	5	16,04	0,00
2:22:30	5	16,04	0,00
2:23:00	5	16,05	0,00
2:23:30	5	16,05	0,00
2:24:00	5	16,05	0,00
2:24:30	5	16,05	0,00
2:25:00	5	16,05	0,00
2:25:30	5	16,05	0,00
2:26:00	5	16,05	0,00
2:26:30	5	16,05	0,00
2:27:00	5	16,05	0,00
2:27:30	5	16,05	0,00
2:28:00	5	16,05	0,00
2:28:30	5	16,05	0,00
2:29:00	5	16,05	0,00
2:29:30	5	16,05	0,00
2:30:00	5	16,05	0,00
2:30:30	5	16,05	0,00
2:31:00	5	16,05	0,00
2:31:30	5	16,05	0,00
2:32:00	5	16,06	0,00
2:32:30	5	16,06	0,00
2:33:00	5	16,06	0,00
2:33:30	5	16,06	0,00
2:34:00	5	16,06	0,00
2:34:30	5	16,06	0,00
2:35:00	5	16,06	0,00
2:35:30	5	16,06	0,00
2:36:00	5	16,06	0,00
2:36:30	5	16,06	0,00
2:37:00	5	16,06	0,00
2:37:30	5	16,07	0,00
2:38:00	5	16,07	0,00
2:38:30	5	16,07	0,00
2:39:00	5	16,07	0,00
2:39:30	5	16,07	0,00
2:40:00	5	16,07	0,00
2:40:30	5	16,08	0,00
2:41:00	5	16,08	0,00
2:41:30	5	16,08	0,00
2:42:00	5	16,08	0,00
2:42:30	5	16,08	0,00
2:43:00	5	16,08	0,00
2:43:30	5	16,08	0,00
2:44:00	5	16,08	0,00
2:44:30	5	16,08	0,00
2:45:00	5	16,09	0,00
2:45:30	5	16,08	0,00
2:46:00	5	16,09	0,00
2:46:30	5	16,09	0,00
2:47:00	5	16,09	0,00
2:47:30	5	16,09	0,00
2:48:00	5	16,09	0,00
2:48:30	5	16,10	0,00
2:49:00	5	16,10	0,00
2:49:30	5	16,10	0,00
2:50:00	5	16,10	0,00
2:50:30	5	16,10	0,00
2:51:00	5	16,10	0,00
2:51:30	5	16,11	0,00
2:52:00	5	16,11	0,00
2:52:30	5	16,11	0,00
2:53:00	5	16,11	0,00
2:53:30	5	16,11	0,00
2:54:00	5	16,11	0,00
2:54:30	5	16,11	0,00
2:55:00	5	16,11	0,00
2:55:30	5	16,11	0,00
2:56:00	5	16,11	0,00
2:56:30	5	16,12	0,00
2:57:00	5	16,12	0,00
2:57:30	5	16,12	0,00
2:58:00	5	16,12	0,00
2:58:30	5	16,12	0,00
2:59:00	5	16,13	0,00
2:59:30	5	16,13	0,00
3:00:00	5	16,13	0,00
3:00:30	5	16,13	0,00
3:01:00	5	16,13	0,00
3:01:30	5	16,13	0,00
3:02:00	5	16,13	0,00
3:02:30	5	16,14	0,00
3:03:00	5	16,14	0,00
3:03:30	5	16,14	0,00
3:04:00	5	16,14	0,00
3:04:30	5	16,14	0,00
3:05:00	5	16,14	0,00
3:05:30	5	16,14	0,00
3:06:00	5	16,14	0,00
3:06:30	5	16,14	0,00
3:07:00	5	16,14	0,00
3:07:30	5	16,15	0,00
3:08:00	5	16,15	0,00
3:08:30	5	16,15	0,00
3:09:00	5	16,15	0,00
3:09:30	5	16,15	0,00
3:10:00	5	16,16	0,00
3:10:30	5	16,16	0,00
3:11:00	5	16,16	0,00
3:11:30	5	16,16	0,00
3:12:00	5	16,16	0,00
3:12:30	5	16,17	0,00
3:13:00	5	16,03	0,00
3:13:30	5	16,03	0,00
3:14:00	5	16,04	0,00
3:14:30	5	16,04	0,00
3:15:00	5	16,05	0,00
3:15:30	5	16,05	0,00
3:16:00	5	16,05	0,00
3:16:30	5	16,05	0,00
3:17:00	5	16,05	0,00
3:17:30	5	16,05	0,00
3:18:00	5	16,06	0,00
3:18:30	5	16,06	0,00
3:19:00	5	16,06	0,00
3:19:30	5	16,06	0,00
3:20:00	5	16,06	0,00
3:20:30	5	16,06	0,00
3:21:00	5	16,07	0,00
3:21:30	5	16,07	0,00
3:22:00	5	16,07	0,00
3:22:30	5	16,07	0,00
3:23:00	5	16,07	0,00
3:23:30	5	16,07	0,00
3:24:00	5	16,08	0,00
3:24:30	5	16,08	0,00
3:25:00	5	16,08	0,00
3:25:30	5	16,08	0,00
3:26:00	5	16,08	0,00
3:26:30	5	16,08	0,00
3:27:00	5	16,08	0,00
3:27:30	5	16,08	0,00
3:28:00	5	16,08	0,00
3:28:30	5	16,08	0,00
3:29:00	5	16,08	0,00
3:29:30	5	16,08	0,00
3:30:00	5	16,08	0,00
3:30:30	5	16,08	0,00
3:31:00	5	16,08	0,00
3:31:30	5	16,08	0,00
3:32:00	5	16,08	0,00
3:32:30	5	16,08	0,00
3:33:00	5	16,08	0,00
3:33:30	5	16,09	0,00
3:34:00	5	16,09	0,00
3:34:30	5	16,09	0,00
3:35:00	5	16,09	0,00
3:35:30	5	16,09	0,00
3:36:00	5	16,09	0,00
3:36:30	5	16,09	0,00
3:37:00	5	16,09	0,00
3:37:30	5	16,09	0,00
3:38:00	5	16,09	0,00
3:38:30	5	16,09	0,00
3:39:00	5	16,09	0,00
3:39:30	5	16,09	0,00
3:40:00	5	16,09	0,00
3:40:30	5	16,09	0,00
3:41:00	5	16,09	0,00
3:41:30	5	16,09	0,00
3:42:00	5	16,09	0,00
3:42:30	5	16,09	0,00
3:43:00	5	16,09	0,00
3:43:30	5	16,09	0,00
3:44:00	5	16,09	0,00
3:44:30	5	16,09	0,00
3:45:00	5	16,09	0,00
3:45:30	5	16,09	0,00
3:46:00	5	16,09	0,00
3:46:30	5	16,09	0,00
3:47:00	5	16,09	0,00
3:47:30	5	16,09	0,00
3:48:00	5	16,09	0,00
3:48:30	5	16,09	0,00
3:49:00	5	16,09	0,00
3:49:30	5	16,09	0,00
3:50:00	5	16,09	0,00
3:50:30	5	16,09	0,00
3:51:00	5	16,09	0,00
3:51:30	5	16,09	0,00
3:52:00	5	16,09	0,00
3:52:30	5	16,09	0,00
3:53:00	5	16,09	0,00
3:53:30	5	16,09	0,00
3:54:00	5	16,09	0,00
3:54:30	5	16,09	0,00
3:55:00	5	16,09	0,00
3:55:30	5	16,09	0,00
3:56:00	5	16,08	0,00
3:56:30	5	16,08	0,00
3:57:00	5	16,08	0,00
3:57:30	5	16,08	0,00
3:58:00	5	16,08	0,00
3:58:30	5	16,08	0,00
3:59:00	5	16,08	0,00
3:59:30	5	16,08	0,00
4:00:00	5	16,08	0,00
4:00:30	5	16,08	0,00
4:01:00	5	16,08	0,00
4:01:30	5	16,08	0,00
4:02:00	5	16,08	0,00
4:02:30	5	16,08	0,00
4:03:00	5	16,08	0,00
4:03:30	5	16,08	0,00
4:04:00	5	16,08	0,00
4:04:30	5	16,07	0,00
4:05:00	5	16,07	0,00
4:05:30	5	16,07	0,00
4:06:00	5	16,07	0,00
4:06:30	5	16,07	0,00
4:07:00	5	16,07	0,00
4:07:30	5	16,06	0,00
4:08:00	5	16,06	0,00
4:08:30	5	16,06	0,00
4:09:00	5	16,06	0,00
4:09:30	5	16,06	0,00
4:10:00	5	16,06	0,00
4:10:30	5	16,05	0,00
4:11:00	5	16,05	0,00
4:11:30	5	16,05	0,00
4:12:00	5	16,05	0,00
4:12:30	5	16,05	0,00
4:13:00	5	16,05	0,00
4:13:30	5	16,05	0,00
4:14:00	5	16,05	0,00
4:14:30	5	16,05	0,00
4:15:00	5	16,05	0,00
4:15:30	5	16,04	0,00
4:16:00	5	16,04	0,00
4:16:30	5	16,04	0,00
4:17:00	5	16,03	0,00
4:17:30	5	16,03	0,00
4:18:00	5	16,03	0,00
4:18:30	5	16,03	0,00
4:19:00	5	16,02	0,00
4:19:30	5	16,02	0,00
4:20:00	5	16,02	0,00
4:20:30	5	16,02	0,00
4:21:00	5	16,02	0,00
4:21:30	5	16,02	0,00
4:22:00	5	16,02	0,00
4:22:30	5	16,01	0,00
4:23:00	5	16,01	0,00
4:23:30	5	16,01	0,00
4:24:00	5	16,01	0,00
4:24:30	5	16,00	0,00
4:25:00	5	16,00	0,00
4:25:30	5	16,00	0,00
4:26:00	5	16,00	0,00
4:26:30	5	16,00	0,00
4:27:00	5	15,99	0,00
4:27:30	5	15,99	0,00
4:28:00	5	15,98	0,00
4:28:30	5	15,98	0,00
4:29:00	5	15,98	0,00
4:29:30	5	15,97	0,00
4:30:00	5	15,97	0,00
4:30:30	5	15,96	0,00
4:31:00	5	15,96	0,00
4:31:30	5	15,96	0,00
4:32:00	5	15,96	0,00
4:32:30	5	15,95	0,00
4:33:00	5	15,95	0,00
4:33:30	5	15,94	0,00
4:34:00	5	15,94	0,00
4:34:30	5	15,93	0,00
4:35:00	5	15,93	0,00
4:35:30	5	15,93	0,00
4:36:00	5	15,92	0,00
4:36:30	5	15,92	0,00
4:37:00	5	15,91	0,00
4:37:30	5	15,90	0,00
4:38:00	5	15,90	0,00
4:38:30	5	15,90	0,00
4:39:00	5	15,90	0,00
4:39:30	5	15,89	0,00
4:40:00	5	15,88	0,00
4:40:30	5	15,88	0,00
4:41:00	5	15,88	0,00
4:41:30	5	15,87	0,00
4:42:00	5	15,87	0,00
4:42:30	5	15,86	0,00
4:43:00	5	15,85	0,00
4:43:30	5	15,84	0,00
4:44:00	5	15,84	0,00
4:44:30	5	15,84	0,00
4:45:00	5	15,83	0,00
4:45:30	5	15,82	0,00
4:46:00	5	15,82	0,00
4:46:30	5	15,81	0,00
4:47:00	5	15,80	0,00
4:47:30	5	15,80	0,00
4:48:00	5	15,79	0,00
4:48:30	5	15,79	0,00
4:49:00	5	15,78	0,00
4:49:30	5	15,77	0,00
4:50:00	5	15,77	0,00
4:50:30	5	15,75	0,00
4:51:00	5	15,75	0,00
4:51:30	5	15,75	0,00
4:52:00	5	15,74	0,00
4:52:30	5	15,73	0,00
4:53:00	5	15,72	0,00
4:53:30	5	15,72	0,00
4:54:00	5	15,71	0,00
4:54:30	5	15,70	0,00
4:55:00	5	15,70	0,00
4:55:30	5	15,68	0,00
4:56:00	5	15,67	0,00
4:56:30	5	15,66	0,00
4:57:00	5	15,66	0,00
4:57:30	5	15,66	0,00
4:58:00	5	15,64	0,00
4:58:30	5	15,63	0,00
4:59:00	5	15,63	0,00
4:59:30	5	15,62	0,00
5:00:00	5	15,61	0,00
5:00:30	5	15,60	0,00
5:01:00	5	15,60	0,00
5:01:30	5	15,59	0,00
5:02:00	5	15,57	0,00
5:02:30	5	15,57	0,00
5:03:00	5	15,56	0,00
5:03:30	5	15,54	0,00
5:04:00	5	15,54	0,00
5:04:30	5	15,53	0,00
5:05:00	5	15,52	0,00
5:05:30	5	15,51	0,00
5:06:00	5	15,50	0,00
5:06:30	5	15,48	0,00
5:07:00	5	15,48	0,00
5:07:30	5	15,47	0,00
5:08:00	5	15,45	0,00
5:08:30	5	15,45	0,00
5:09:00	5	15,44	0,00
5:09:30	5	15,42	0,00
5:10:00	5	15,41	0,00
5:10:30	5	15,40	0,00
5:11:00	5	15,39	0,00
5:11:30	5	15,38	0,00
5:12:00	5	15,37	0,00
5:12:30	5	15,36	0,00
5:13:00	5	15,34	0,00
5:13:30	5	15,34	0,00
5:14:00	5	15,33	0,00
5:14:30	5	15,31	0,00
5:15:00	5	15,30	0,00
5:15:30	5	15,29	0,00
5:16:00	5	15,28	0,00
5:16:30	5	15,27	0,00
5:17:00	5	15,26	0,00
5:17:30	5	15,24	0,00
5:18:00	5	15,23	0,00
5:18:30	5	15,22	0,00
5:19:00	5	15,21	0,00
5:19:30	5	15,20	0,00
5:20:00	5	15,19	0,00
5:20:30	5	15,18	0,00
5:21:00	5	15,17	0,01
5:21:30	5	15,15	0,01
5:22:00	5	15,15	0,02
5:22:30	5	15,13	0,02
5:23:00	5	15,12	0,02
5:23:30	5	15,11	0,03
5:24:00	5	15,10	0,03
5:24:30	5	15,09	0,04
5:25:00	5	15,08	0,04
5:25:30	5	15,07	0,05
5:26:00	5	15,06	0,05
5:26:30	5	15,05	0,06
5:27:00	5	15,04	0,06
5:27:30	5	15,03	0,07
5:28:00	5	15,01	0,07
5:28:30	5	15,00	0,08
5:29:00	5	14,99	0,08
5:29:30	5	14,98	0,09
5:30:00	5	14,98	0,09
5:30:30	5	14,96	0,10
5:31:00	5	14,95	0,10
5:31:30	5	14,94	0,11
5:32:00	5	14,93	0,11
5:32:30	5	14,91	0,12
5:33:00	5	14,92	0,11
5:33:30	5	14,90	0,12
5:34:00	5	14,88	0,13
5:34:30	5	14,86	0,14
5:35:00	5	14,85	0,15
5:35:30	5	14,83	0,15
5:36:00	5	14,82	0,16
5:36:30	5	14,80	0,17
5:37:00	5	14,80	0,17
5:37:30	5	14,78	0,18
5:38:00	5	14,77	0,18
5:38:30	5	14,76	0,19
5:39:00	5	14,75	0,19
5:39:30	5	14,74	0,20
5:40:00	5	14,74	0,20
5:40:30	5	14,73	0,20
5:41:00	5	14,73	0,20
5:41:30	5	14,73	0,20
5:42:00	5	14,73	0,20
5:42:30	5	14,73	0,20
5:43:00	5	14,16	0,51
5:43:30	5	14,10	0,55
5:44:00	5	14,06	0,57
5:44:30	5	14,02	0,60
5:45:00	5	13,98	0,62
5:45:30	5	13,93	0,65
5:46:00	5	13,90	0,67
5:46:30	5	13,86	0,70
5:47:00	5	13,83	0,73
5:47:30	5	13,80	0,75
5:48:00	5	13,76	0,77
5:48:30	5	13,72	0,80
5:49:00	5	13,69	0,82
5:49:30	5	13,65	0,85
5:50:00	5	13,62	0,88
5:50:30	5	13,58	0,90
5:51:00	5	13,54	0,93
5:51:30	5	13,50	0,96
5:52:00	5	13,47	0,99
5:52:30	5	13,42	1,03
5:53:00	5	13,39	1,05
5:53:30	5	13,36	1,08
5:54:00	5	13,31	1,12
5:54:30	5	13,27	1,16
5:55:00	5	13,23	1,19
5:55:30	5	13,18	1,23
5:56:00	5	13,13	1,28
5:56:30	5	13,09	1,32
5:57:00	5	13,03	1,37
5:57:30	5	12,98	1,43
5:58:00	5	12,93	1,48
5:58:30	5	12,88	1,53
5:59:00	5	12,82	1,59
5:59:30	5	12,75	1,66
6:00:00	5	12,70	1,72
6:00:30	5	12,64	1,78
6:01:00	5	12,58	1,85
6:01:30	5	12,52	1,92
6:02:00	5	12,47	1,99
6:02:30	5	12,41	2,06
6:03:00	5	12,35	2,14
6:03:30	5	12,29	2,22
6:04:00	5	12,22	2,31
6:04:30	5	12,17	2,38
6:05:00	5	12,11	2,47
6:05:30	5	12,06	2,55
6:06:00	5	12,00	2,64
6:06:30	5	11,95	2,72
6:07:00	5	11,90	2,79
6:07:30	5	11,84	2,89
6:08:00	5	11,78	2,99
6:08:30	5	11,73	3,06
6:09:00	5	11,69	3,14
6:09:30	5	11,64	3,22
6:10:00	5	11,60	3,31
6:10:30	5	11,56	3,38
6:11:00	5	11,52	3,46
6:11:30	5	11,49	3,52
6:12:00	5	11,46	3,58
6:12:30	5	11,42	3,65
6:13:00	5	11,39	3,71
6:13:30	5	11,36	3,78
6:14:00	5	11,33	3,84
6:14:30	5	11,30	3,90
6:15:00	5	11,27	3,97
6:15:30	5	11,25	4,02
6:16:00	5	11,22	4,08
6:16:30	5	11,20	4,13
6:17:00	5	11,17	4,18
6:17:30	5	11,15	4,24
6:18:00	5	11,13	4,29
6:18:30	5	11,11	4,34
6:19:00	5	11,09	4,38
6:19:30	5	11,07	4,43
6:20:00	5	11,05	4,49
6:20:30	5	11,03	4,52
6:21:00	5	11,02	4,56
6:21:30	5	11,00	4,60
6:22:00	5	10,98	4,63
6:22:30	5	10,97	4,67
6:23:00	5	10,95	4,71
6:23:30	5	10,94	4,75
6:24:00	5	10,93	4,79
6:24:30	5	10,91	4,83
6:25:00	5	10,89	4,86
6:25:30	5	10,89	4,88
6:26:00	5	10,87	4,92
6:26:30	5	10,86	4,96
6:27:00	5	10,85	4,98
6:27:30	5	10,84	5,02
6:28:00	5	10,83	5,05
6:28:30	5	10,82	5,07
6:29:00	5	10,80	5,11
6:29:30	5	10,80	5,13
6:30:00	5	10,79	5,15
6:30:30	5	10,78	5,17
6:31:00	5	10,77	5,19
6:31:30	5	10,76	5,23
6:32:00	5	10,75	5,25
6:32:30	5	10,75	5,27
6:33:00	5	10,74	5,30
6:33:30	5	10,73	5,32
6:34:00	5	10,72	5,34
6:34:30	5	10,71	5,36
6:35:00	5	10,71	5,38
6:35:30	5	10,70	5,40
6:36:00	5	10,69	5,43
6:36:30	5	10,69	5,43
6:37:00	5	10,68	5,45
6:37:30	5	10,68	5,47
6:38:00	5	10,67	5,49
6:38:30	5	10,66	5,51
6:39:00	5	10,66	5,51
6:39:30	5	10,66	5,54
6:40:00	5	10,65	5,56
6:40:30	5	10,64	5,58
6:41:00	5	10,64	5,58
6:41:30	5	10,63	5,60
6:42:00	5	10,63	5,63
6:42:30	5	10,63	5,63
6:43:00	5	10,62	5,65
6:43:30	5	10,62	5,65
6:44:00	5	10,61	5,67
6:44:30	5	10,60	5,69
6:45:00	5	10,60	5,69
6:45:30	5	10,59	5,72
6:46:00	5	10,59	5,72
6:46:30	5	10,59	5,74
6:47:00	5	10,59	5,74
6:47:30	5	10,58	5,76
6:48:00	5	10,58	5,76
6:48:30	5	10,57	5,79
6:49:00	5	10,57	5,79
6:49:30	5	10,57	5,81
6:50:00	5	10,57	5,81
6:50:30	5	10,56	5,83
6:51:00	5	10,56	5,83
6:51:30	5	10,55	5,86
6:52:00	5	10,55	5,86
6:52:30	5	10,55	5,86
6:53:00	5	10,54	5,88
6:53:30	5	10,54	5,88
6:54:00	5	10,54	5,90
6:54:30	5	10,54	5,90
6:55:00	5	10,54	5,90
6:55:30	5	10,53	5,93
6:56:00	5	10,53	5,93
6:56:30	5	10,53	5,93
6:57:00	5	10,52	5,95
6:57:30	5	10,52	5,95
6:58:00	5	10,52	5,95
6:58:30	5	10,51	5,98
6:59:00	5	10,51	5,98
6:59:30	5	10,51	5,98
7:00:00	5	10,50	6,00
7:00:30	5	10,50	6,00
7:01:00	5	10,50	6,00
7:01:30	5	10,50	6,00
7:02:00	5	10,50	6,03
7:02:30	5	10,50	6,03
7:03:00	5	10,50	6,03
7:03:30	5	10,50	6,03
7:04:00	5	10,49	6,05
7:04:30	5	10,49	6,05
7:05:00	5	10,49	6,05
7:05:30	5	10,48	6,07
7:06:00	5	10,48	6,07
7:06:30	5	10,48	6,07
7:07:00	5	10,48	6,07
7:07:30	5	10,48	6,07
7:08:00	5	10,48	6,10
7:08:30	5	10,48	6,10
7:09:00	5	10,48	6,10
7:09:30	5	10,48	6,10
7:10:00	5	10,48	6,10
7:10:30	5	10,47	6,12
7:11:00	5	10,47	6,12
7:11:30	5	10,47	6,12
7:12:00	5	10,47	6,12
7:12:30	5	10,47	6,12
7:13:00	5	10,46	6,15
7:13:30	5	10,46	6,15
7:14:00	5	10,46	6,15
7:14:30	5	10,46	6,15
7:15:00	5	10,45	6,17
7:15:30	5	10,45	6,17
7:16:00	5	10,45	6,17
7:16:30	5	10,45	6,17
7:17:00	5	10,45	6,20
7:17:30	5	10,45	6,20
7:18:00	5	10,45	6,20
7:18:30	5	10,45	6,20
7:19:00	5	10,45	6,20
7:19:30	5	10,44	6,22
7:20:00	5	10,44	6,22
7:20:30	5	10,44	6,22
7:21:00	5	10,44	6,22
7:21:30	5	10,44	6,22
7:22:00	5	10,43	6,25
7:22:30	5	10,43	6,25
7:23:00	5	10,43	6,25
7:23:30	5	10,43	6,25
7:24:00	5	10,43	6,25
7:24:30	5	10,43	6,25
7:25:00	5	10,43	6,25
7:25:30	5	10,42	6,27
7:26:00	5	10,42	6,27
7:26:30	5	10,42	6,27
7:27:00	5	10,42	6,27
7:27:30	5	10,42	6,27
7:28:00	5	10,42	6,27
7:28:30	5	10,41	6,30
7:29:00	5	10,41	6,30
7:29:30	5	10,41	6,30
7:30:00	5	10,41	6,30
7:30:30	5	10,41	6,30
7:31:00	5	10,41	6,30
7:31:30	5	10,41	6,30
7:32:00	5	10,41	6,30
7:32:30	5	10,41	6,32
7:33:00	5	10,41	6,32
7:33:30	5	10,41	6,32
7:34:00	5	10,41	6,32
7:34:30	5	10,41	6,32
7:35:00	5	10,41	6,32
7:35:30	5	10,41	6,32
7:36:00	5	10,41	6,32
7:36:30	5	10,40	6,35
7:37:00	5	10,40	6,35
7:37:30	5	10,40	6,35
7:38:00	5	10,40	6,35
7:38:30	5	10,40	6,35
7:39:00	5	10,40	6,35
7:39:30	5	10,40	6,35
7:40:00	5	10,40	6,35
7:40:30	5	10,40	6,35
7:41:00	5	10,39	6,37
7:41:30	5	10,39	6,37
7:42:00	5	10,39	6,37
7:42:30	5	10,39	6,37
7:43:00	5	10,39	6,37
7:43:30	5	10,39	6,37
7:44:00	5	10,39	6,37
7:44:30	5	10,39	6,37
7:45:00	5	10,39	6,37
7:45:30	5	10,39	6,37
7:46:00	5	10,38	6,40
7:46:30	5	10,38	6,40
7:47:00	5	10,38	6,40
7:47:30	5	10,38	6,40
7:48:00	5	10,38	6,40
7:48:30	5	10,38	6,40
7:49:00	5	10,38	6,40
7:49:30	5	10,38	6,40
7:50:00	5	10,38	6,40
7:50:30	5	10,38	6,40
7:51:00	5	10,38	6,40
7:51:30	5	10,38	6,40
7:52:00	5	10,38	6,43
7:52:30	5	10,38	6,43
7:53:00	5	10,38	6,43
7:53:30	5	10,38	6,43
7:54:00	5	10,38	6,43
7:54:30	5	10,38	6,43
7:55:00	5	10,38	6,43
7:55:30	5	10,38	6,43
7:56:00	5	10,38	6,43
7:56:30	5	10,38	6,43
7:57:00	5	10,38	6,43
7:57:30	5	10,37	6,45
7:58:00	5	10,37	6,45
7:58:30	5	10,37	6,45
7:59:00	5	10,37	6,45
7:59:30	5	10,37	6,45
8:00:00	5	10,37	6,45
8:00:30	5	10,37	6,45
8:01:00	5	10,37	6,45
8:01:30	5	10,37	6,45
8:02:00	5	10,37	6,45
8:02:30	5	10,37	6,45
8:03:00	5	10,37	6,45
8:03:30	5	10,36	6,48
8:04:00	5	10,36	6,48
8:04:30	5	10,36	6,48
8:05:00	5	10,36	6,48
8:05:30	5	10,36	6,48
8:06:00	5	10,36	6,48
8:06:30	5	10,36	6,48
8:07:00	5	10,36	6,48
8:07:30	5	10,36	6,48
8:08:00	5	10,36	6,48
8:08:30	5	10,36	6,48
8:09:00	5	10,36	6,48
8:09:30	5	10,36	6,48
8:10:00	5	10,36	6,50
8:10:30	5	10,36	6,50
8:11:00	5	10,36	6,50
8:11:30	5	10,36	6,50
8:12:00	5	10,36	6,50
8:12:30	5	10,36	6,50
8:13:00	5	10,36	6,50
8:13:30	5	10,36	6,50
8:14:00	5	10,36	6,50
8:14:30	5	10,36	6,50
8:15:00	5	10,36	6,50
8:15:30	5	10,36	6,50
8:16:00	5	10,36	6,50
8:16:30	5	10,36	6,50
8:17:00	5	10,35	6,53
8:17:30	5	10,35	6,53
8:18:00	5	10,35	6,53
8:18:30	5	10,35	6,53
8:19:00	5	10,35	6,53
8:19:30	5	10,35	6,53
8:20:00	5	10,35	6,53
8:20:30	5	10,35	6,53
8:21:00	5	10,35	6,53
8:21:30	5	10,35	6,53
8:22:00	5	10,35	6,53
8:22:30	5	10,35	6,53
8:23:00	5	10,35	6,53
8:23:30	5	10,35	6,53
8:24:00	5	10,35	6,53
8:24:30	5	10,34	6,56
8:25:00	5	10,34	6,56
8:25:30	5	10,34	6,56
8:26:00	5	10,34	6,56
8:26:30	5	10,34	6,56
8:27:00	5	10,34	6,56
8:27:30	5	10,34	6,56
8:28:00	5	10,34	6,56
8:28:30	5	10,34	6,56
8:29:00	5	10,34	6,56
8:29:30	5	10,34	6,56
8:30:00	5	10,34	6,56
8:30:30	5	10,34	6,56
8:31:00	5	10,34	6,56
8:31:30	5	10,34	6,56
8:32:00	5	10,33	6,58
8:32:30	5	10,33	6,58
8:33:00	5	10,33	6,58
8:33:30	5	10,33	6,58
8:34:00	5	10,33	6,58
8:34:30	5	10,33	6,58
8:35:00	5	10,33	6,58
8:35:30	5	10,33	6,58
8:36:00	5	10,33	6,58
8:36:30	5	10,33	6,58
8:37:00	5	10,33	6,58
8:37:30	5	10,33	6,58
8:38:00	5	10,33	6,58
8:38:30	5	10,33	6,58
8:39:00	5	10,33	6,58
8:39:30	5	10,32	6,61
8:40:00	5	10,32	6,61
8:40:30	5	10,32	6,61
8:41:00	5	10,32	6,61
8:41:30	5	10,32	6,61
8:42:00	5	10,32	6,61
8:42:30	5	10,32	6,61
8:43:00	5	10,32	6,61
8:43:30	5	10,32	6,61
8:44:00	5	10,32	6,61
8:44:30	5	10,32	6,61
8:45:00	5	10,32	6,61
8:45:30	5	10,32	6,61
8:46:00	5	10,32	6,61
8:46:30	5	10,32	6,61
8:47:00	5	10,32	6,61
8:47:30	5	10,32	6,61
8:48:00	5	10,32	6,61
8:48:30	5	10,32	6,61
8:49:00	5	10,32	6,64
8:49:30	5	10,32	6,64
8:50:00	5	10,32	6,64
8:50:30	5	10,32	6,64
8:51:00	5	10,32	6,64
8:51:30	5	10,32	6,64
8:52:00	5	10,32	6,64
8:52:30	5	10,32	6,64
8:53:00	5	10,32	6,64
8:53:30	5	10,32	6,64
8:54:00	5	10,32	6,64
8:54:30	5	10,32	6,64
8:55:00	5	10,32	6,64
8:55:30	5	10,32	6,64
8:56:00	5	10,32	6,64
8:56:30	5	10,32	6,64
8:57:00	5	10,31	6,66
8:57:30	5	10,31	6,66
8:58:00	5	10,31	6,66
8:58:30	5	10,31	6,66
8:59:00	5	10,31	6,66
8:59:30	5	10,31	6,66
9:00:00	5	10,31	6,66
9:00:30	5	10,31	6,66
9:01:00	5	10,31	6,66
9:01:30	5	10,31	6,66
9:02:00	5	10,31	6,66
9:02:30	5	10,31	6,66
9:03:00	5	10,31	6,66
9:03:30	5	10,31	6,66
9:04:00	5	10,31	6,66
9:04:30	5	10,30	6,69
9:05:00	5	10,30	6,69
9:05:30	5	10,30	6,69
9:06:00	5	10,30	6,69
9:06:30	5	10,30	6,69
9:07:00	5	10,30	6,69
9:07:30	5	10,30	6,69
9:08:00	5	10,30	6,69
9:08:30	5	10,30	6,69
9:09:00	5	10,30	6,69
9:09:30	5	10,30	6,69
9:10:00	5	10,30	6,69
9:10:30	5	10,30	6,69
9:11:00	5	10,30	6,69
9:11:30	5	10,30	6,69
9:12:00	5	10,30	6,69
9:12:30	5	10,30	6,69
9:13:00	5	10,30	6,69
9:13:30	5	10,30	6,69
9:14:00	5	10,29	6,72
9:14:30	5	10,29	6,72
9:15:00	5	10,29	6,72
9:15:30	5	10,29	6,72
9:16:00	5	10,29	6,72
9:16:30	5	10,29	6,72
9:17:00	5	10,29	6,72
9:17:30	5	10,29	6,72
9:18:00	5	10,29	6,72
9:18:30	5	10,29	6,72
9:19:00	5	10,29	6,72
9:19:30	5	10,29	6,72
9:20:00	5	10,29	6,72
9:20:30	5	10,29	6,72
9:21:00	5	10,29	6,72
9:21:30	5	10,29	6,72
9:22:00	5	10,29	6,72
9:22:30	5	10,29	6,72
9:23:00	5	10,29	6,74
9:23:30	5	10,29	6,74
9:24:00	5	10,29	6,74
9:24:30	5	10,29	6,74
9:25:00	5	10,29	6,74
9:25:30	5	10,29	6,74
9:26:00	5	10,29	6,74
9:26:30	5	10,29	6,74
9:27:00	5	10,29	6,74
9:27:30	5	10,29	6,74
9:28:00	5	10,29	6,74
9:28:30	5	10,29	6,74
9:29:00	5	10,29	6,74
9:29:30	5	10,29	6,74
9:30:00	5	10,29	6,74
9:30:30	5	10,29	6,74
9:31:00	5	10,29	6,74
9:31:30	5	10,29	6,74
9:32:00	5	10,28	6,77
9:32:30	5	10,28	6,77
9:33:00	5	10,28	6,77
9:33:30	5	10,28	6,77
9:34:00	5	10,28	6,77
9:34:30	5	10,28	6,77
9:35:00	5	10,28	6,77
9:35:30	5	10,28	6,77
9:36:00	5	10,28	6,77
9:36:30	5	10,28	6,77
9:37:00	5	10,28	6,77
9:37:30	5	10,28	6,77
9:38:00	5	10,28	6,77
9:38:30	5	10,28	6,77
9:39:00	5	10,28	6,77
9:39:30	5	10,28	6,77
9:40:00	5	10,28	6,77
9:40:30	5	10,28	6,77
9:41:00	5	10,28	6,77
9:41:30	5	10,27	6,80
9:42:00	5	10,27	6,80
9:42:30	5	10,27	6,80
9:43:00	5	10,27	6,80
9:43:30	5	10,27	6,80
9:44:00	5	10,27	6,80
9:44:30	5	10,27	6,80
9:45:00	5	10,27	6,80
9:45:30	5	10,27	6,80
9:46:00	5	10,27	6,80
9:46:30	5	10,27	6,80
9:47:00	5	10,27	6,80
9:47:30	5	10,27	6,80
9:48:00	5	10,27	6,80
9:48:30	5	10,27	6,80
9:49:00	5	10,27	6,80
9:49:30	5	10,27	6,80
9:50:00	5	10,27	6,83
9:50:30	5	10,27	6,83
9:51:00	5	10,27	6,83
9:51:30	5	10,27	6,83
9:52:00	5	10,27	6,83
9:52:30	5	10,27	6,83
9:53:00	5	10,27	6,83
9:53:30	5	10,27	6,83
9:54:00	5	10,27	6,83
9:54:30	5	10,27	6,83
9:55:00	5	10,27	6,83
9:55:30	5	10,27	6,83
9:56:00	5	10,27	6,83
9:56:30	5	10,27	6,83
9:57:00	5	10,27	6,83
9:57:30	5	10,27	6,83
9:58:00	5	10,27	6,83
9:58:30	5	10,27	6,83
9:59:00	5	10,27	6,83
9:59:30	5	10,26	6,85
10:00:00	5	10,26	6,85
10:00:30	5	10,26	6,85
10:01:00	5	10,26	6,85
10:01:30	5	10,26	6,85
10:02:00	5	10,26	6,85
10:02:30	5	10,26	6,85
10:03:00	5	10,26	6,85
10:03:30	5	10,26	6,85
10:04:00	5	10,26	6,85
10:04:30	5	10,26	6,85
10:05:00	5	10,26	6,85
10:05:30	5	10,26	6,85
10:06:00	5	10,26	6,85
10:06:30	5	10,26	6,85
10:07:00	5	10,26	6,85
10:07:30	5	10,26	6,85
10:08:00	5	10,26	6,85
10:08:30	5	10,25	6,88
10:09:00	5	10,25	6,88
10:09:30	5	10,25	6,88
10:10:00	5	10,25	6,88
10:10:30	5	10,25	6,88
10:11:00	5	10,25	6,88
10:11:30	5	10,25	6,88
10:12:00	5	10,25	6,88
10:12:30	5	10,25	6,88
10:13:00	5	10,25	6,88
10:13:30	5	10,25	6,88
10:14:00	5	10,25	6,88
10:14:30	5	10,25	6,88
10:15:00	5	10,25	6,88
10:15:30	5	10,25	6,88
10:16:00	5	10,25	6,88
10:16:30	5	10,25	6,88
10:17:00	5	10,25	6,88
10:17:30	5	10,25	6,88
10:18:00	5	10,25	6,88
10:18:30	5	10,24	6,91
10:19:00	5	10,24	6,91
10:19:30	5	10,24	6,91
10:20:00	5	10,24	6,91
10:20:30	5	10,24	6,91
10:21:00	5	10,24	6,91
10:21:30	5	10,24	6,91
10:22:00	5	10,24	6,91
10:22:30	5	10,24	6,91
10:23:00	5	10,24	6,91
10:23:30	5	10,24	6,91
10:24:00	5	10,24	6,91
10:24:30	5	10,24	6,91
10:25:00	5	10,24	6,91
10:25:30	5	10,24	6,91
10:26:00	5	10,24	6,91
10:26:30	5	10,24	6,91
10:27:00	5	10,24	6,91
10:27:30	5	10,24	6,91
10:28:00	5	10,24	6,91
10:28:30	5	10,23	6,94
10:29:00	5	10,23	6,94
10:29:30	5	10,23	6,94
10:30:00	5	10,23	6,94
10:30:30	5	10,23	6,94
10:31:00	5	10,23	6,94
10:31:30	5	10,23	6,94
10:32:00	5	10,23	6,94
10:32:30	5	10,23	6,94
10:33:00	5	10,23	6,94
10:33:30	5	10,23	6,94
10:34:00	5	10,23	6,94
10:34:30	5	10,23	6,94
10:35:00	5	10,23	6,94
10:35:30	5	10,23	6,94
10:36:00	5	10,23	6,94
10:36:30	5	10,23	6,94
10:37:00	5	10,23	6,94
10:37:30	5	10,23	6,94
10:38:00	5	10,23	6,97
10:38:30	5	10,23	6,97
10:39:00	5	10,23	6,97
10:39:30	5	10,23	6,97
10:40:00	5	10,23	6,97
10:40:30	5	10,23	6,97
10:41:00	5	10,23	6,97
10:41:30	5	10,23	6,97
10:42:00	5	10,23	6,97
10:42:30	5	10,23	6,97
10:43:00	5	10,23	6,97
10:43:30	5	10,23	6,97
10:44:00	5	10,23	6,97
10:44:30	5	10,23	6,97
10:45:00	5	10,23	6,97
10:45:30	5	10,23	6,97
10:46:00	5	10,23	6,97
10:46:30	5	10,23	6,97
10:47:00	5	10,23	6,97
10:47:30	5	10,23	6,97
10:48:00	5	10,22	6,99
10:48:30	5	10,22	6,99
10:49:00	5	10,22	6,99
10:49:30	5	10,22	6,99
10:50:00	5	10,22	6,99
10:50:30	5	10,22	6,99
10:51:00	5	10,22	6,99
10:51:30	5	10,22	6,99
10:52:00	5	10,22	6,99
10:52:30	5	10,22	6,99
10:53:00	5	10,22	6,99
10:53:30	5	10,22	6,99
10:54:00	5	10,22	6,99
10:54:30	5	10,22	6,99
10:55:00	5	10,22	6,99
10:55:30	5	10,22	6,99
10:56:00	5	10,22	6,99
10:56:30	5	10,22	6,99
10:57:00	5	10,22	6,99
10:57:30	5	10,22	6,99
10:58:00	5	10,22	6,99
10:58:30	5	10,21	7,02
10:59:00	5	10,21	7,02
10:59:30	5	10,21	7,02
11:00:00	5	10,21	7,02
11:00:30	5	10,21	7,02
11:01:00	5	10,21	7,02
11:01:30	5	10,21	7,02
11:02:00	5	10,21	7,02
11:02:30	5	10,21	7,02
11:03:00	5	10,21	7,02
11:03:30	5	10,21	7,02
11:04:00	5	10,21	7,02
11:04:30	5	10,21	7,02
11:05:00	5	10,21	7,02
11:05:30	5	10,21	7,02
11:06:00	5	10,21	7,02
11:06:30	5	10,21	7,02
11:07:00	5	10,21	7,02
11:07:30	5	10,21	7,02
11:08:00	5	10,20	7,05
11:08:30	5	10,20	7,05
11:09:00	5	10,20	7,05
11:09:30	5	10,20	7,05
11:10:00	5	10,20	7,05
11:10:30	5	10,20	7,05
11:11:00	5	10,20	7,05
11:11:30	5	10,20	7,05
11:12:00	5	10,20	7,05
11:12:30	5	10,20	7,05
11:13:00	5	10,20	7,05
11:13:30	5	10,20	7,05
11:14:00	5	10,20	7,05
11:14:30	5	10,20	7,05
11:15:00	5	10,20	7,05
11:15:30	5	10,20	7,05
11:16:00	5	10,20	7,05
11:16:30	5	10,20	7,05
11:17:00	5	10,20	7,05
11:17:30	5	10,20	7,05
11:18:00	5	10,20	7,05
11:18:30	5	10,20	7,05
11:19:00	5	10,20	7,05
11:19:30	5	10,20	7,08
11:20:00	5	10,20	7,05
11:20:30	5	10,20	7,08
11:21:00	5	10,20	7,08
11:21:30	5	10,20	7,08
11:22:00	5	10,20	7,08
11:22:30	5	10,20	7,08
11:23:00	5	10,20	7,08
11:23:30	5	10,20	7,08
11:24:00	5	10,20	7,08
11:24:30	5	10,20	7,08
11:25:00	5	10,20	7,08
11:25:30	5	10,20	7,08
11:26:00	5	10,20	7,08
11:26:30	5	10,20	7,08
11:27:00	5	10,20	7,08
11:27:30	5	10,20	7,08
11:28:00	5	10,20	7,08
11:28:30	5	10,20	7,08
11:29:00	5	10,20	7,08
11:29:30	5	10,20	7,08
11:30:00	5	10,20	7,08
11:30:30	5	10,19	7,11
11:31:00	5	10,19	7,11
11:31:30	5	10,19	7,11
11:32:00	5	10,19	7,11
11:32:30	5	10,19	7,11
11:33:00	5	10,19	7,11
11:33:30	5	10,19	7,11
11:34:00	5	10,19	7,11
11:34:30	5	10,19	7,11
11:35:00	5	10,19	7,11
11:35:30	5	10,19	7,11
11:36:00	5	10,19	7,11
11:36:30	5	10,19	7,11
11:37:00	5	10,19	7,11
11:37:30	5	10,19	7,11
11:38:00	5	10,19	7,11
11:38:30	5	10,19	7,11
11:39:00	5	10,19	7,11
11:39:30	5	10,19	7,11
11:40:00	5	10,19	7,11
11:40:30	5	10,19	7,11
11:41:00	5	10,19	7,11
11:41:30	5	10,19	7,11
11:42:00	5	10,19	7,11
11:42:30	5	10,19	7,11
11:43:00	5	10,18	7,14
11:43:30	5	10,19	7,11
11:44:00	5	10,19	7,11
11:44:30	5	10,18	7,14
11:45:00	5	10,19	7,11
11:45:30	5	10,18	7,14
11:46:00	6	10,19	7,11
11:46:30	6	10,19	7,11
11:47:00	6	10,18	7,14
11:47:30	6	10,18	7,14
11:48:00	5	10,18	7,14
11:48:30	5	10,18	7,14
11:49:00	5	10,18	7,14
11:49:30	5	10,18	7,14
11:50:00	5	10,18	7,14
11:50:30	5	10,18	7,17
11:51:00	5	10,18	7,17
11:51:30	5	10,18	7,17
11:52:00	5	10,18	7,17
11:52:30	5	10,18	7,17
11:53:00	5	10,18	7,17
11:53:30	5	10,18	7,17
11:54:00	5	10,18	7,17
11:54:30	5	10,18	7,17
11:55:00	5	10,18	7,17
11:55:30	5	10,18	7,17
11:56:00	5	10,18	7,17
11:56:30	5	10,18	7,17
11:57:00	5	10,18	7,17
11:57:30	5	10,18	7,17
11:58:00	5	10,17	7,19
11:58:30	5	10,18	7,17
11:59:00	5	10,17	7,19
11:59:30	5	10,17	7,19
12:00:00	5	10,17	7,19
12:00:30	5	10,17	7,19
12:01:00	5	10,17	7,19
12:01:30	5	10,17	7,19
12:02:00	5	10,17	7,19
12:02:30	5	10,17	7,19
12:03:00	5	10,17	7,19
12:03:30	5	10,17	7,19
12:04:00	5	10,17	7,19
12:04:30	5	10,17	7,19
12:05:00	5	10,17	7,19
12:05:30	5	10,17	7,19
12:06:00	5	10,17	7,19
12:06:30	5	10,16	7,22
12:07:00	5	10,17	7,19
12:07:30	5	10,17	7,19
12:08:00	5	10,16	7,22
12:08:30	5	10,16	7,22
12:09:00	5	10,16	7,22
12:09:30	5	10,16	7,22
12:10:00	5	10,16	7,22
12:10:30	5	10,16	7,22
12:11:00	5	10,16	7,22
12:11:30	5	10,16	7,22
12:12:00	5	10,16	7,22
12:12:30	5	10,16	7,22
12:13:00	5	10,16	7,22
12:13:30	5	10,16	7,22
12:14:00	5	10,16	7,22
12:14:30	5	10,16	7,22
12:15:00	5	10,15	7,25
12:15:30	5	10,16	7,22
12:16:00	5	10,16	7,22
12:16:30	5	10,15	7,25
12:17:00	5	10,15	7,25
12:17:30	5	10,15	7,25
12:18:00	5	10,15	7,25
12:18:30	5	10,15	7,25
12:19:00	5	10,15	7,25
12:19:30	5	10,15	7,25
12:20:00	5	10,15	7,25
12:20:30	5	10,15	7,25
12:21:00	5	10,15	7,25
12:21:30	5	10,15	7,25
12:22:00	5	10,15	7,25
12:22:30	5	10,15	7,25
12:23:00	5	10,15	7,25
12:23:30	5	10,15	7,25
12:24:00	5	10,15	7,25
12:24:30	5	10,15	7,25
12:25:00	5	10,15	7,25
12:25:30	5	10,14	7,28
12:26:00	5	10,14	7,28
12:26:30	5	10,14	7,28
12:27:00	5	10,15	7,25
12:27:30	5	10,14	7,28
12:28:00	5	10,14	7,28
12:28:30	5	10,14	7,28
12:29:00	5	10,14	7,28
12:29:30	5	10,14	7,28
12:30:00	5	10,14	7,28
12:30:30	5	10,14	7,28
12:31:00	5	10,14	7,28
12:31:30	5	10,14	7,28
12:32:00	5	10,14	7,28
12:32:30	5	10,14	7,28
12:33:00	5	10,14	7,28
12:33:30	5	10,14	7,28
12:34:00	5	10,14	7,28
12:34:30	5	10,14	7,28
12:35:00	5	10,14	7,31
12:35:30	5	10,14	7,28
12:36:00	5	10,14	7,31
12:36:30	5	10,14	7,31
12:37:00	5	10,14	7,31
12:37:30	5	10,14	7,31
12:38:00	5	10,14	7,31
12:38:30	5	10,14	7,31
12:39:00	5	10,14	7,31
12:39:30	5	10,14	7,31
12:40:00	5	10,14	7,31
12:40:30	5	10,14	7,31
12:41:00	5	10,14	7,31
12:41:30	5	10,14	7,31
12:42:00	5	10,14	7,31
12:42:30	5	10,14	7,31
12:43:00	5	10,14	7,31
12:43:30	5	10,14	7,31
12:44:00	5	10,13	7,34
12:44:30	5	10,13	7,34
12:45:00	5	10,13	7,34
12:45:30	5	10,13	7,34
12:46:00	5	10,13	7,34
12:46:30	5	10,13	7,34
12:47:00	5	10,13	7,34
12:47:30	5	10,13	7,34
12:48:00	5	10,13	7,34
12:48:30	5	10,13	7,34
12:49:00	5	10,13	7,34
12:49:30	5	10,13	7,34
12:50:00	5	10,13	7,34
12:50:30	5	10,13	7,34
12:51:00	5	10,13	7,34
12:51:30	5	10,13	7,34
12:52:00	5	10,13	7,34
12:52:30	5	10,13	7,34
12:53:00	5	10,13	7,34
12:53:30	5	10,12	7,37
12:54:00	5	10,13	7,34
12:54:30	5	10,12	7,37
12:55:00	5	10,12	7,37
12:55:30	5	10,12	7,37
12:56:00	5	10,12	7,37
12:56:30	5	10,12	7,37
12:57:00	5	10,12	7,37
12:57:30	5	10,12	7,37
12:58:00	5	10,12	7,37
12:58:30	5	10,12	7,37
12:59:00	5	10,12	7,37
12:59:30	5	10,12	7,37
13:00:00	5	10,12	7,37
13:00:30	5	10,12	7,37
13:01:00	5	10,12	7,37
13:01:30	5	10,12	7,37
13:02:00	5	10,12	7,40
13:02:30	5	10,12	7,37
13:03:00	5	10,12	7,40
13:03:30	5	10,12	7,37
13:04:00	5	10,12	7,40
13:04:30	5	10,12	7,40
13:05:00	5	10,12	7,37
13:05:30	5	10,12	7,40
13:06:00	5	10,12	7,40
13:06:30	5	10,12	7,40
13:07:00	5	10,12	7,40
13:07:30	5	10,12	7,40
13:08:00	5	10,12	7,40
13:08:30	5	10,12	7,40
13:09:00	5	10,12	7,40
13:09:30	5	10,12	7,40
13:10:00	5	10,12	7,40
13:10:30	5	10,12	7,40
13:11:00	5	10,12	7,40
13:11:30	5	10,12	7,40
13:12:00	5	10,12	7,40
13:12:30	5	10,11	7,43
13:13:00	5	10,12	7,40
13:13:30	5	10,11	7,43
13:14:00	5	10,12	7,40
13:14:30	5	10,12	7,40
13:15:00	5	10,12	7,40
13:15:30	5	10,11	7,43
13:16:00	5	10,11	7,43
13:16:30	5	10,11	7,43
13:17:00	5	10,11	7,43
13:17:30	5	10,11	7,43
13:18:00	5	10,11	7,43
13:18:30	5	10,11	7,43
13:19:00	5	10,11	7,43
13:19:30	5	10,11	7,43
13:20:00	5	10,11	7,43
13:20:30	5	10,11	7,43
13:21:00	5	10,11	7,43
13:21:30	5	10,11	7,43
13:22:00	5	10,11	7,43
13:22:30	5	10,11	7,43
13:23:00	5	10,11	7,43
13:23:30	5	10,10	7,46
13:24:00	5	10,10	7,46
13:24:30	5	10,10	7,46
13:25:00	5	10,10	7,46
13:25:30	5	10,10	7,46
13:26:00	5	10,11	7,43
13:26:30	5	10,10	7,46
13:27:00	5	10,10	7,46
13:27:30	5	10,10	7,46
13:28:00	5	10,10	7,46
13:28:30	5	10,10	7,46
13:29:00	5	10,10	7,46
13:29:30	5	10,10	7,46
13:30:00	5	10,10	7,46
13:30:30	5	10,10	7,46
13:31:00	5	10,09	7,49
13:31:30	5	10,10	7,46
13:32:00	5	10,09	7,49
13:32:30	5	10,09	7,49
13:33:00	5	10,10	7,46
13:33:30	5	10,10	7,46
13:34:00	5	10,09	7,49
13:34:30	5	10,10	7,46
13:35:00	5	10,09	7,49
13:35:30	5	10,09	7,49
13:36:00	5	10,09	7,49
13:36:30	5	10,09	7,49
13:37:00	5	10,09	7,49
13:37:30	5	10,09	7,49
13:38:00	5	10,09	7,49
13:38:30	5	10,09	7,49
13:39:00	5	10,09	7,49
13:39:30	5	10,09	7,49
13:40:00	5	10,09	7,52
13:40:30	5	10,09	7,49
13:41:00	5	10,09	7,52
13:41:30	5	10,09	7,49
13:42:00	5	10,09	7,52
13:42:30	5	10,09	7,49
13:43:00	5	10,09	7,52
13:43:30	5	10,09	7,52
13:44:00	5	10,09	7,52
13:44:30	5	10,09	7,52
13:45:00	5	10,09	7,52
13:45:30	5	10,09	7,52
13:46:00	5	10,09	7,52
13:46:30	5	10,09	7,52
13:47:00	5	10,09	7,52
13:47:30	5	10,09	7,52
13:48:00	5	10,09	7,52
13:48:30	5	10,09	7,52
13:49:00	5	10,09	7,52
13:49:30	5	10,09	7,52
13:50:00	5	10,09	7,52
13:50:30	5	10,09	7,52
13:51:00	5	10,09	7,52
13:51:30	5	10,09	7,52
13:52:00	5	10,08	7,55
13:52:30	5	10,09	7,52
13:53:00	5	10,09	7,52
13:53:30	5	10,08	7,55
13:54:00	5	10,08	7,55
13:54:30	5	10,08	7,55
13:55:00	5	10,08	7,55
13:55:30	5	10,08	7,55
13:56:00	5	10,08	7,55
13:56:30	5	10,08	7,55
13:57:00	5	10,08	7,55
13:57:30	5	10,08	7,55
13:58:00	5	10,08	7,55
13:58:30	5	10,08	7,55
13:59:00	5	10,08	7,55
13:59:30	5	10,08	7,55
14:00:00	5	10,08	7,55
14:00:30	5	10,08	7,55
14:01:00	5	10,08	7,55
14:01:30	5	10,08	7,55
14:02:00	5	10,08	7,55
14:02:30	5	10,08	7,55
14:03:00	5	10,07	7,58
14:03:30	5	10,07	7,58
14:04:00	5	10,07	7,58
14:04:30	5	10,07	7,58
14:05:00	5	10,07	7,58
14:05:30	5	10,07	7,58
14:06:00	5	10,07	7,58
14:06:30	5	10,07	7,58
14:07:00	5	10,07	7,58
14:07:30	5	10,07	7,58
14:08:00	5	10,07	7,58
14:08:30	5	10,07	7,58
14:09:00	5	10,07	7,58
14:09:30	5	10,07	7,58
14:10:00	5	10,07	7,58
14:10:30	5	10,07	7,58
14:11:00	5	10,07	7,58
14:11:30	5	10,07	7,58
14:12:00	5	10,07	7,58
14:12:30	5	10,07	7,58
14:13:00	5	10,06	7,61
14:13:30	5	10,06	7,61
14:14:00	5	10,06	7,61
14:14:30	5	10,06	7,61
14:15:00	5	10,06	7,61
14:15:30	5	10,06	7,61
14:16:00	5	10,06	7,61
14:16:30	5	10,06	7,61
14:17:00	5	10,06	7,61
14:17:30	5	10,06	7,61
14:18:00	5	10,06	7,61
14:18:30	5	10,06	7,61
14:19:00	5	10,06	7,61
14:19:30	5	10,06	7,61
14:20:00	5	10,06	7,61
14:20:30	5	10,06	7,61
14:21:00	5	10,06	7,61
14:21:30	5	10,06	7,61
14:22:00	5	10,06	7,61
14:22:30	5	10,06	7,61
14:23:00	5	10,06	7,61
14:23:30	5	10,06	7,61
14:24:00	5	10,06	7,61
14:24:30	5	10,06	7,61
14:25:00	5	10,05	7,64
14:25:30	5	10,05	7,64
14:26:00	5	10,05	7,64
14:26:30	5	10,05	7,64
14:27:00	5	10,05	7,64
14:27:30	5	10,05	7,64
14:28:00	5	10,05	7,64
14:28:30	5	10,05	7,64
14:29:00	5	10,05	7,64
14:29:30	5	10,05	7,64
14:30:00	5	10,05	7,64
14:30:30	5	10,05	7,64
14:31:00	5	10,05	7,64
14:31:30	5	10,05	7,64
14:32:00	5	10,05	7,64
14:32:30	5	10,05	7,64
14:33:00	5	10,05	7,64
14:33:30	6	10,05	7,64
14:34:00	5	10,05	7,64
14:34:30	5	10,05	7,64
14:35:00	5	10,05	7,67
14:35:30	5	10,05	7,67
14:36:00	5	10,05	7,67
14:36:30	5	10,05	7,67
14:37:00	5	10,05	7,67
14:37:30	5	10,05	7,67
14:38:00	5	10,05	7,67
14:38:30	5	10,05	7,67
14:39:00	5	10,05	7,67
14:39:30	5	10,05	7,67
14:40:00	5	10,05	7,67
14:40:30	5	10,04	7,71
14:41:00	5	10,05	7,67
14:41:30	5	10,05	7,67
14:42:00	5	10,04	7,71
14:42:30	5	10,04	7,71
14:43:00	5	10,04	7,71
14:43:30	5	10,04	7,71
14:44:00	5	10,04	7,71
14:44:30	5	10,04	7,71
14:45:00	5	10,04	7,71
14:45:30	5	10,04	7,71
14:46:00	5	10,04	7,71
14:46:30	5	10,04	7,71
14:47:00	5	10,04	7,71
14:47:30	5	10,04	7,71
14:48:00	5	10,04	7,71
14:48:30	5	10,04	7,71
14:49:00	5	10,04	7,71
14:49:30	5	10,04	7,71
14:50:00	5	10,03	7,74
14:50:30	5	10,03	7,74
14:51:00	5	10,03	7,74
14:51:30	5	10,03	7,74
14:52:00	5	10,03	7,74
14:52:30	5	10,03	7,74
14:53:00	5	10,03	7,74
14:53:30	5	10,03	7,74
14:54:00	5	10,03	7,74
14:54:30	5	10,03	7,74
14:55:00	5	10,03	7,74
14:55:30	5	10,03	7,74
14:56:00	5	10,03	7,74
14:56:30	5	10,03	7,74
14:57:00	5	10,03	7,74
14:57:30	5	10,03	7,74
14:58:00	5	10,03	7,74
14:58:30	5	10,03	7,74
14:59:00	5	10,03	7,77
14:59:30	5	10,03	7,74
15:00:00	5	10,03	7,77
15:00:30	5	10,03	7,77
15:01:00	5	10,03	7,77
15:01:30	5	10,03	7,77
15:02:00	5	10,03	7,77
15:02:30	5	10,03	7,77
15:03:00	5	10,03	7,77
15:03:30	5	10,03	7,77
15:04:00	5	10,03	7,77
15:04:30	5	10,03	7,77
15:05:00	5	10,03	7,77
15:05:30	5	10,03	7,77
