Repository: ProgWizer/parser

File: project-root/data/Data Acquisition/Data Acquisition/2021 year (353)/21-061.txt (part 1 of 5)
--Test Summary--
Full Path and File Name	
Instrument Name	SGSA/UCA
Instrument Type	Model 5265 SGSA/UCA
Instrument Serial Number	
Test Start Date	05.04.2021
Test Start Time	11:04:27
Test Stop Date	07.04.2021
Test Stop Time	12:51:44
Test Length	49:47:17
Final Sample Time Offset	49:47:00
Controller Schedule Name	
Sampling Period	30 seconds
Comments	
Information	WellID	
Information	Customer	
Information	EngName	
Information	CementClass	
Information	CementMfr	
Information	Additives	
Information	Density	1800
Information	BHCT	15
Information	BHST	
Information	FluidLoss	
Information	JobType	
Calculated Value	CS_50	2:37:30
Calculated Value	CS_500	2:55:00
Calculated Value	SGS_Initial	2:57:30
Calculated Value	SGS_Final	3:07:00
Calculated Value	CS_Time8h	11,98 MPa
Calculated Value	CS_Time12h	15,05 MPa
Calculated Value	Time_SGS_100lb/100ft2	2:58:30
Calculated Value	Time_SGS_500lb/100ft2	2:59:30
Calculated Value	CS_Time24h	20,08 MPa
Calculated Value	CS_Time48h	23,18 MPa
Calculated Curve	Compressive Strength	Compressive strength type B (more than 14 lb/gal)
Calculated Curve	Static Gel Strength	Static gel strength
Initial Temperature (°C)	18 °C
Final Temperature (°C)	16 °C
Initial Pressure (psi)	3668 psi
Final Pressure (psi)	3467 psi
Initial Transit Time (microsec/in)	14,98 microsec/in
Final Transit Time (microsec/in)	8,07 microsec/in
Initial Gel Value	6476
Final Gel Value	7404
Initial Compressive Strength (MPa)	0,00 MPa
Final Compressive Strength (MPa)	23,38 MPa
Initial Static Gel Strength (lb/100ft2)	10,4 lb/100ft2
Final Static Gel Strength (lb/100ft2)	ERROR
--Data--
Time (HH:MM:SS)	Temperature (°C)	Pressure (psi)	Transit Time (microsec/in)	Gel Value	Compressive Strength (MPa)	Static Gel Strength (lb/100ft2)
0:00:00	18	3668	14,98	6476	0,00	10,4
0:00:30	19	3406	14,98	6439	0,00	10,7
0:01:00	19	3200	14,99	6427	0,00	10,9
0:01:30	19	3643	15,00	6419	0,00	11,1
0:02:00	19	3461	14,99	6403	0,00	11,3
0:02:30	19	3301	14,99	6388	0,00	11,5
0:03:00	19	3155	15,00	6373	0,00	11,7
0:03:30	19	3663	15,02	6359	0,00	11,9
0:04:00	19	3515	15,00	6367	0,00	12,1
0:04:30	19	3380	15,00	6353	0,00	12,3
0:05:00	18	3255	15,01	6337	0,00	12,6
0:05:30	18	3796	15,03	6320	0,00	12,8
0:06:00	18	3668	15,02	6350	0,00	13,0
0:06:30	18	3561	15,01	6328	0,00	13,2
0:07:00	18	3465	15,01	6311	0,00	13,4
0:07:30	18	3376	15,02	6294	0,00	13,6
0:08:00	18	3872		6378		13,8
0:08:30	18	3767	14,99	6367	0,00	14,0
0:09:00	18	3673	14,99	6342	0,00	14,2
0:09:30	18	3588	15,00	6324	0,00	14,5
0:10:00	18	3512	15,01	6300	0,00	14,7
0:10:30	18	4015	15,03	6287	0,00	14,9
0:11:00	18	3929	15,00	6371	0,00	15,1
0:11:30	18	3849	15,00	6333	0,00	15,3
0:12:00	18	3776	15,00	6312	0,00	15,5
0:12:30	17	3709	15,00	6295	0,00	15,7
0:13:00	17	3645	15,02	6279	0,00	15,9
0:13:30	17	3584	15,03	6263	0,00	16,1
0:14:00	17	4073	15,02	6347	0,00	16,4
0:14:30	17	4039	15,00	6329	0,00	16,6
0:15:00	17	3978	15,00	6290	0,00	16,8
0:15:30	17	3916	15,00	6266	0,00	17,0
0:16:00	17	3857	15,01	6250	0,00	17,2
0:16:30	17	3804	15,01	6232	0,00	17,4
0:17:00	17	3753	15,02	6218	0,00	17,6
0:17:30	17	3705	15,03	6207	0,00	17,8
0:18:00	17	4150	15,04	6193	0,00	18,0
0:18:30	17	4135	15,02	6295	0,00	18,3
0:19:00	17	4111	15,01	6259	0,00	18,5
0:19:30	17	4082	15,01	6234	0,00	18,7
0:20:00	17	4028	15,01	6214	0,00	18,9
0:20:30	17	3979	15,02	6197	0,00	19,1
0:21:00	16	3933	15,03	6181	0,00	19,3
0:21:30	16	3891	15,04	6167	0,00	19,5
0:22:00	16	3852	15,05	6152	0,00	19,7
0:22:30	16	3814	15,05	6140	0,00	19,9
0:23:00	16	3777	15,06	6132	0,00	20,2
0:23:30	16	4199	15,06	6122	0,00	20,4
0:24:00	16	4186	15,02	6228	0,00	20,6
0:24:30	16	4170	15,02	6204	0,00	20,8
0:25:00	16	4153	15,02	6178	0,00	21,0
0:25:30	16	4133	15,03	6163	0,00	21,2
0:26:00	16	4112	15,03	6136	0,00	21,4
0:26:30	16	4074	15,04	6141	0,00	21,6
0:27:00	16	4037	15,04	6116	0,00	21,9
0:27:30	16	4001	15,05	6099	0,00	22,1
0:28:00	16	3966	15,06	6094	0,00	22,3
0:28:30	16	3933	15,07	6081	0,00	22,5
0:29:00	16	3900	15,07	6071	0,00	22,7
0:29:30	16	3869	15,08	6060	0,00	22,9
0:30:00	16	3840	15,08	6053	0,00	23,1
0:30:30	16	3812	15,09	6043	0,00	23,3
0:31:00	16	3785	15,09	6031	0,00	23,5
0:31:30	16	4212	15,10	6028	0,00	23,8
0:32:00	16	4214	15,07	6115	0,00	24,0
0:32:30	16	4209	15,07	6095	0,00	24,2
0:33:00	15	4200	15,06	6100	0,00	24,4
0:33:30	15	4189	15,06	6079	0,00	24,6
0:34:00	15	4177	15,06	6066	0,00	24,8
0:34:30	15	4164	15,06	6045	0,00	25,0
0:35:00	15	4141	15,07	6037	0,00	25,2
0:35:30	15	4113	15,07	6022	0,00	25,4
0:36:00	15	4086	15,08	6015	0,00	25,7
0:36:30	15	4060	15,08	6005	0,00	25,9
0:37:00	15	4035	15,09	6000	0,00	26,1
0:37:30	15	4010	15,09	5992	0,00	26,3
0:38:00	15	3987	15,10	5984	0,00	26,5
0:38:30	15	3963	15,10	5978	0,00	26,7
0:39:00	15	3942	15,11	5969	0,00	26,9
0:39:30	15	3922	15,11	5963	0,00	27,1
0:40:00	15	3901	15,12	5957	0,00	27,3
0:40:30	15	4212	15,12	5949	0,00	27,6
0:41:00	15	4259	15,10	6074	0,00	27,8
0:41:30	15	4260	15,09	6074	0,00	28,0
0:42:00	15	4258	15,08	6037	0,00	28,2
0:42:30	15	4255	15,08	6018	0,00	28,4
0:43:00	15	4249	15,08	6006	0,00	28,6
0:43:30	15	4241	15,08	5994	0,00	28,8
0:44:00	15	4233	15,08	5980	0,00	29,0
0:44:30	15	4224	15,08	5978	0,00	29,2
0:45:00	15	4214	15,09	5963	0,00	29,5
0:45:30	15	4206	15,09	5961	0,00	29,7
0:46:00	15	4192	15,09	5947	0,00	29,9
0:46:30	15	4174	15,09	5941	0,00	30,1
0:47:00	15	4155	15,09	5941	0,00	30,3
0:47:30	15	4136	15,10	5935	0,00	30,5
0:48:00	15	4118	15,10	5925	0,00	30,7
0:48:30	15	4099	15,11	5924	0,00	30,9
0:49:00	15	4081	15,11	5917	0,00	31,1
0:49:30	15	4062	15,12	5909	0,00	31,4
0:50:00	15	4044	15,12	5905	0,00	31,6
0:50:30	15	4026	15,12	5900	0,00	31,8
0:51:00	15	4009	15,13	5898	0,00	32,0
0:51:30	15	3992	15,13	5893	0,00	32,2
0:52:00	15	3975	15,13	5885	0,00	32,4
0:52:30	15	3958	15,14	5884	0,00	32,6
0:53:00	15	3942	15,14	5878	0,00	32,8
0:53:30	15	3926	15,14	5873	0,00	33,0
0:54:00	15	3910	15,14	5873	0,00	33,3
0:54:30	15	3894	15,15	5869	0,00	33,5
0:55:00	15	3878	15,15	5864	0,00	33,7
0:55:30	15	3862	15,15	5861	0,00	33,9
0:56:00	15	3847	15,16	5859	0,00	34,1
0:56:30	15	3831	15,16	5856	0,00	34,3
0:57:00	16	3816	15,16	5856	0,00	34,5
0:57:30	16	3801	15,17	5850	0,00	34,7
0:58:00	16	3785	15,17	5849	0,00	34,9
0:58:30	16	3770	15,17	5848	0,00	35,2
0:59:00	16	3755	15,17	5843	0,00	35,4
0:59:30	16	3740	15,18	5841	0,00	35,6
1:00:00	16	3725	15,18	5839	0,00	35,8
1:00:30	16	3711	15,18	5836	0,00	36,0
1:01:00	16	3697	15,18	5838	0,00	36,2
1:01:30	16	3682	15,19	5834	0,00	36,4
1:02:00	16	3668	15,19	5834	0,00	36,6
1:02:30	16	3654	15,19	5834	0,00	36,9
1:03:00	16	3640	15,19	5833	0,00	37,1
1:03:30	16	3627	15,19	5838	0,00	37,3
1:04:00	16	3612	15,20	5834	0,00	37,5
1:04:30	16	3598	15,20	5835	0,00	37,7
1:05:00	16	3585	15,20	5834	0,00	37,9
1:05:30	16	3570	15,21	5836	0,00	38,1
1:06:00	16	3557	15,21	5834	0,00	38,3
1:06:30	16	3544	15,21	5837	0,00	38,5
1:07:00	16	3531	15,22	5841	0,00	38,8
1:07:30	16	3518	15,22	5842	0,00	39,0
1:08:00	16	3505	15,22	5841	0,00	39,2
1:08:30	16	3491	15,22	5841	0,00	39,4
1:09:00	16	3478	15,23	5844	0,00	39,6
1:09:30	16	3464	15,23	5847	0,00	39,8
1:10:00	16	3448	15,23	5850	0,00	40,0
1:10:30	16	3435	15,23	5855	0,00	40,2
1:11:00	16	3423	15,23	5855	0,00	40,4
1:11:30	16	3411	15,24	5863	0,00	40,7
1:12:00	16	3973	15,24	5884	0,00	40,9
1:12:30	16	3984	15,20	5888	0,00	41,1
1:13:00	16	3988	15,18	5866	0,00	41,3
1:13:30	16	3973	15,17	5857	0,00	41,5
1:14:00	16	3956	15,17	5858	0,00	41,7
1:14:30	16	3940	15,17	5860	0,00	41,9
1:15:00	16	3924	15,17	5859	0,00	42,1
1:15:30	16	3909	15,17	5865	0,00	42,3
1:16:00	16	3894	15,18	5865	0,00	42,6
1:16:30	16	3879	15,18	5873	0,00	42,8
1:17:00	16	3864	15,18	5880	0,00	43,0
1:17:30	16	3849	15,19	5883	0,00	43,2
1:18:00	16	3834	15,19	5892	0,00	43,4
1:18:30	16	3820	15,19	5897	0,00	43,6
1:19:00	16	3806	15,20	5905	0,00	43,8
1:19:30	16	3791	15,20	5913	0,00	44,0
1:20:00	16	3775	15,20	5925	0,00	44,2
1:20:30	15	3760	15,21	5932	0,00	44,5
1:21:00	15	3743	15,21	5940	0,00	44,7
1:21:30	15	3728	15,21	5950	0,00	44,9
1:22:00	15	3713	15,22	5960	0,00	45,1
1:22:30	15	3700	15,22	5969	0,00	45,3
1:23:00	15	3686	15,22	5981	0,00	45,5
1:23:30	15	3674	15,22	5993	0,00	45,7
1:24:00	15	3662	15,23	6007	0,00	45,9
1:24:30	15	3649	15,23	6014	0,00	46,1
1:25:00	15	3636	15,23	6029	0,00	46,4
1:25:30	15	3623	15,23	6042	0,00	46,6
1:26:00	15	3610	15,23	6051	0,00	46,8
1:26:30	15	3598	15,23	6069	0,00	47,0
1:27:00	15	3586	15,24	6077	0,00	47,2
1:27:30	15	3574	15,24	6094	0,00	47,4
1:28:00	15	3562	15,24	6107	0,00	47,6
1:28:30	15	3549	15,24	6117	0,00	47,8
1:29:00	15	3536	15,24	6132	0,00	48,0
1:29:30	15	4034	15,22	5993	0,00	48,3
1:30:00	15	4045	15,19	5997	0,00	48,5
1:30:30	15	4052	15,18	6018	0,00	48,7
1:31:00	15	4055	15,18	6032	0,00	48,9
1:31:30	15	4057	15,17	6048	0,00	49,1
1:32:00	15	4052	15,17	6064	0,00	49,3
1:32:30	15	4036	15,17	6080	0,00	49,5
1:33:00	15	4022	15,18	6098	0,00	49,7
1:33:30	15	4006	15,18	6114	0,00	49,9
1:34:00	15	3992	15,18	6132	0,00	50,2
1:34:30	15	3977	15,18	6149	0,00	50,4
1:35:00	15	3962	15,18	6168	0,00	50,6
1:35:30	15	3947	15,18	6183	0,00	50,8
1:36:00	15	3932	15,18	6201	0,00	51,0
1:36:30	15	3917	15,18	6219	0,00	51,2
1:37:00	15	3902	15,19	6238	0,00	51,4
1:37:30	15	3888	15,19	6258	0,00	51,6
1:38:00	15	3875	15,19	6277	0,00	51,9
1:38:30	15	3862	15,19	6297	0,00	52,1
1:39:00	15	3848	15,19	6319	0,00	52,3
1:39:30	15	3833	15,19	6337	0,00	52,5
1:40:00	15	3818	15,19	6356	0,00	52,7
1:40:30	15	3804	15,19	6378	0,00	52,9
1:41:00	15	3791	15,19	6393	0,00	53,1
1:41:30	16	3777	15,19	6418	0,00	53,3
1:42:00	15	3764	15,19	6435	0,00	53,5
1:42:30	15	3749	15,19	6454	0,00	53,8
1:43:00	15	3735	15,19	6477	0,00	54,0
1:43:30	15	3721	15,19	6498	0,00	54,2
1:44:00	15	3707	15,19	6515	0,00	54,4
1:44:30	16	3693	15,19	6536	0,00	54,6
1:45:00	16	3679	15,19	6558	0,00	54,8
1:45:30	16	3666	15,19	6575	0,00	55,0
1:46:00	16	3652	15,19	6597	0,00	55,2
1:46:30	16	3638	15,19	6616	0,00	55,4
1:47:00	16	3625	15,19	6634	0,00	55,7
1:47:30	16	3610	15,19	6655	0,00	55,9
1:48:00	16	3597	15,19	6675	0,00	56,1
1:48:30	16	3584	15,19	6693	0,00	56,3
1:49:00	16	3570	15,19	6711	0,00	56,5
1:49:30	16	3557	15,19	6730	0,00	56,7
1:50:00	16	3543	15,19	6751	0,00	56,9
1:50:30	16	3530	15,19	6772	0,00	57,1
1:51:00	16	3516	15,19	6790	0,00	57,3
1:51:30	16	3503	15,18	6808	0,00	57,6
1:52:00	16	3490	15,18	6818	0,00	57,8
1:52:30	16	3476	15,18	6833	0,00	58,0
1:53:00	16	3462	15,18	6853	0,00	58,2
1:53:30	16	3449	15,18	6871	0,00	58,4
1:54:00	16	3435	15,18	6889	0,00	58,6
1:54:30	16	3421	15,18	6903	0,00	58,8
1:55:00	16	3407	15,18	6920	0,00	59,0
1:55:30	16	3394	15,17	6936	0,00	59,2
1:56:00	16	3381	15,17	6953	0,00	59,5
1:56:30	16	3368	15,17	6965	0,00	59,7
1:57:00	16	3354	15,17	6983	0,00	59,9
1:57:30	16	3342	15,16	6997	0,00	60,1
1:58:00	16	3328	15,16	7013	0,00	60,3
1:58:30	16	3315	15,16	7027	0,00	60,5
1:59:00	16	3302	15,15	7036	0,00	60,7
1:59:30	16	3289	15,15	7049	0,00	60,9
2:00:00	16	3277	15,15	7062	0,00	61,1
2:00:30	16	3264	15,14	7071	0,00	61,4
2:01:00	16	3251	15,14	7083	0,00	61,6
2:01:30	16	3238	15,13	7097	0,00	61,8
2:02:00	16	3225	15,13	7103	0,00	62,0
2:02:30	16	3213	15,12	7115	0,00	62,2
2:03:00	16	3201	15,12	7124	0,00	62,4
2:03:30	16	3188	15,11	7134	0,00	62,6
2:04:00	16	3175	15,11	7140	0,00	62,8
2:04:30	16	3162	15,10	7146	0,00	63,0
2:05:00	16	3149	15,10	7154	0,00	63,3
2:05:30	16	3136	15,09	7162	0,00	63,5
2:06:00	16	3123	15,09	7168	0,00	63,7
2:06:30	16	3110	15,08	7175	0,00	63,9
2:07:00	16	3098	15,08	7178	0,00	64,1
2:07:30	16	3085	15,07	7183	0,00	64,3
2:08:00	16	3073	15,07	7186	0,00	64,5
2:08:30	16	3060	15,06	7192	0,00	64,7
2:09:00	16	3046	15,05	7197	0,00	64,9
2:09:30	16	3033	15,04	7196	0,00	65,2
2:10:00	16	3019	15,04	7203	0,00	65,4
2:10:30	16	3005	15,03	7204	0,00	65,6
2:11:00	16	2992	15,02	7207	0,00	65,8
2:11:30	16	2980	15,01	7210	0,00	66,0
2:12:00	16	2967	15,00	7208	0,00	66,2
2:12:30	16	2954	15,00	7214	0,00	66,4
2:13:00	16	2942	14,99	7215	0,00	66,6
2:13:30	16	2929	14,98	7219	0,00	66,9
2:14:00	15	2917	14,98	7220	0,00	67,1
2:14:30	15	2904	14,97	7221	0,00	67,3
2:15:00	15	2890	14,96	7223	0,01	67,5
2:15:30	15	2878	14,95	7228	0,01	67,7
2:16:00	16	2865	14,94	7231	0,02	67,9
2:16:30	16	2853	14,93	7232	0,02	68,1
2:17:00	15	2841	14,92	7232	0,03	68,3
2:17:30	16	2828	14,91	7238	0,03	68,5
2:18:00	16	2816	14,90	7238	0,04	68,8
2:18:30	16	2803	14,89	7246	0,04	69,0
2:19:00	16	2790	14,88	7249	0,04	69,2
2:19:30	16	2778	14,87	7251	0,05	69,4
2:20:00	16	2765	14,86	7255	0,05	69,6
2:20:30	16	2752	14,85	7257	0,06	69,8
2:21:00	16	2739	14,84	7259	0,06	70,0
2:21:30	16	2725	14,83	7266	0,07	70,2
2:22:00	16	2711	14,82	7269	0,07	70,4
2:22:30	16	2698	14,81	7274	0,08	70,7
2:23:00	16	2701	14,80	7277	0,08	70,9
2:23:30	16	3343	14,78	7157	0,09	71,1
2:24:00	16	3324	14,76	7187	0,10	71,3
2:24:30	16	3306	14,74	7199	0,11	71,5
2:25:00	16	3287	14,72	7214	0,12	71,7
2:25:30	16	3269	14,71	7223	0,13	71,9
2:26:00	16	3251	14,69	7232	0,13	72,1
2:26:30	16	3235	14,68	7239	0,14	72,3
2:27:00	16	3809	14,66	7247	0,15	72,6
2:27:30	16	3830	14,63	7196	0,16	72,8
2:28:00	16	3827	14,61	7214	0,18	73,0
2:28:30	16	3807	14,59	7232	0,19	73,2
2:29:00	16	3784	14,57	7242	0,20	73,4
2:29:30	16	3762	14,55	7253	0,21	73,6
2:30:00	16	3741	14,53	7264	0,22	73,8
2:30:30	16	3720	14,51	7271	0,22	74,0
2:31:00	16	3700	14,50	7283	0,23	74,2
2:31:30	16	3680	14,48	7293	0,24	74,5
2:32:00	16	3660	14,46	7299	0,25	74,7
2:32:30	16	3639	14,44	7309	0,26	74,9
2:33:00	16	3617	14,42	7316	0,27	75,1
2:33:30	16	3594	14,41	7323	0,28	75,3
2:34:00	16	3572	14,39	7333	0,29	75,5
2:34:30	16	3550	14,37	7343	0,30	75,7
2:35:00	16	3527	14,35	7351	0,31	75,9
2:35:30	16	3505	14,33	7356	0,32	76,1
2:36:00	16	3483	14,32	7362	0,33	76,4
2:36:30	16	3460	14,30	7367	0,34	76,6
2:37:00	16	3437	14,28	7375	0,35	76,8
2:37:30	16	3413	14,26	7385	0,36	77,0
2:38:00	16	3389	14,24	7391	0,38	77,2
2:38:30	16	3364	14,22	7399	0,39	77,4
2:39:00	16	3339	14,20	7406	0,40	77,6
2:39:30	16	3313	14,17	7411	0,42	77,8
2:40:00	16	3287	14,15	7421	0,43	78,0
2:40:30	16	3261	14,12	7427	0,45	78,3
2:41:00	16	3234	14,10	7434	0,46	78,5
2:41:30	16	3205	14,07	7443	0,48	78,7
2:42:00	16	3177	14,04	7446	0,49	78,9
2:42:30	16	3148	14,02	7454	0,51	79,1
2:43:00	16	3118	13,99	7462	0,53	79,3
2:43:30	16	3086	13,96	7467	0,55	79,5
2:44:00	16	3051	13,93	7471	0,57	79,7
2:44:30	16	3014	13,89	7475	0,59	79,9
2:45:00	16	2975	13,86	7478	0,62	80,2
2:45:30	16	2931	13,82	7478	0,64	80,4
2:46:00	16	2881	13,78	7473	0,67	80,6
2:46:30	16	2825	13,74	7462	0,70	80,8
2:47:00	16	2760	13,69	7441	0,73	81,0
2:47:30	16	3374	13,64	7372	0,77	81,2
2:48:00	16	3280	13,56	7342	0,83	81,4
2:48:30	16	3174	13,48	7290	0,89	81,6
2:49:00	16	3055	13,39	7219	0,97	81,9
2:49:30	16	2942	13,28	7119	1,07	82,1
2:50:00	16	3483	13,13	6974	1,19	82,3
2:50:30	16	3330	12,96	6845	1,36	82,5
2:51:00	16	3172	12,76	6716	1,56	82,7
2:51:30	16	3007	12,55	6629	1,80	82,9
2:52:00	16	2839	12,34	6619	2,06	83,1
2:52:30	16	2669	12,13	6675	2,35	83,3
2:53:00	16	3218	11,92	6766	2,66	83,5
2:53:30	16	3040	11,73	6895	2,99	83,8
2:54:00	16	2870	11,56	7016	3,29	84,0
2:54:30	16	3449	11,41	7122	3,60	84,2
2:55:00	16	3279	11,26	7200	3,90	84,4
2:55:30	16	3130	11,13	7276	4,20	84,6
2:56:00	16	2987	11,02	7322	4,47	84,8
2:56:30	16	2857	10,92	7359	4,72	85,0
2:57:00	16	2738	10,83	7385	4,95	85,2
2:57:30	16	3372	10,75	7390	5,17	85,4
2:58:00	16	3260	10,67	7412	5,39	344,7
2:58:30	16	3156	10,64	7421	5,49	453,9
2:59:00	16	3059	10,58	7432	5,69	587,9
2:59:30	16	2967	10,53	7440	5,85	678,3
3:00:00	16	2884	10,48	7448	6,01	781,4
3:00:30	16	2808	10,44	7451	6,14	817,9
3:01:00	16	2736	10,40	7457	6,27	885,1
3:01:30	16	2689	10,36	7459	6,39	910,9
3:02:00	16	3357	10,33	7449	6,51	785,0
3:02:30	16	3291	10,29	7459	6,63	915,8
3:03:00	16	3228	10,26	7466	6,75	994,5
3:03:30	16	3169	10,24	7469	6,84	1038,9
3:04:00	16	3113	10,22	7469	6,92	1034,0
3:04:30	16	3062	10,19	7471	7,00	1064,9
3:05:00	16	3014	10,17	7472	7,08	1077,3
3:05:30	16	2970	10,15	7478	7,16	1146,8
3:06:00	16	2928	10,14	7481	7,22	1180,5
3:06:30	16	2888	10,13	7480	7,27	1175,5
3:07:00	16	2850	10,11	7483	7,32	1210,4
3:07:30	16	2813	10,10	7484	7,37	
3:08:00	16	2778	10,09	7484	7,42	
3:08:30	16	2744	10,07	7487	7,48	
3:09:00	16	2711	10,06	7490	7,53	
3:09:30	16	3443	10,05	7488	7,58	
3:10:00	16	3407	10,04	7475	7,63	
3:10:30	16	3374	10,03	7472	7,68	
3:11:00	16	3342	10,02	7477	7,71	
3:11:30	16	3313	10,01	7478	7,75	
3:12:00	16	3285	10,00	7477	7,79	
3:12:30	16	3259	9,99	7478	7,83	
3:13:00	16	3234	9,98	7478	7,86	
3:13:30	16	3211	9,97	7479	7,90	
3:14:00	16	3188	9,96	7480	7,94	
3:14:30	16	3166	9,96	7479	7,97	
3:15:00	16	3145	9,95	7482	8,01	
3:15:30	16	3123	9,94	7481	8,03	
3:16:00	16	3103	9,94	7486	8,05	
3:16:30	16	3083	9,93	7483	8,07	
3:17:00	16	3065	9,93	7483	8,09	
3:17:30	16	3047	9,93	7483	8,11	
3:18:00	16	3032	9,92	7484	8,13	
3:18:30	16	3016	9,92	7487	8,14	
3:19:00	16	2999	9,91	7484	8,16	
3:19:30	16	2983	9,91	7484	8,18	
3:20:00	16	2968	9,91	7487	8,19	
3:20:30	16	2954	9,90	7484	8,20	
3:21:00	16	2939	9,90	7485	8,22	
3:21:30	16	2926	9,90	7488	8,23	
3:22:00	16	2912	9,89	7488	8,25	
3:22:30	16	2899	9,89	7488	8,27	
3:23:00	16	2887	9,89	7489	8,28	
3:23:30	16	2874	9,88	7487	8,30	
3:24:00	16	2861	9,88	7487	8,31	
3:24:30	16	2849	9,88	7486	8,32	
3:25:00	16	2837	9,88	7490	8,34	
3:25:30	16	2826	9,87	7489	8,35	
3:26:00	16	2815	9,87	7489	8,37	
3:26:30	16	2804	9,87	7488	8,38	
3:27:00	16	2794	9,86	7492	8,39	
3:27:30	16	2783	9,86	7490	8,41	
3:28:00	16	3541	9,86	7491	8,42	
3:28:30	16	3526	9,85	7532	8,45	
3:29:00	16	3512	9,84	7535	8,48	
3:29:30	16	3498	9,84	7527	8,49	
3:30:00	16	3484	9,84	7515	8,50	
3:30:30	16	3472	9,84	7507	8,52	
3:31:00	16	3462	9,83	7503	8,53	
3:31:30	16	3453	9,83	7499	8,53	
3:32:00	16	3445	9,83	7495	8,54	
3:32:30	16	3436	9,83	7493	8,55	
3:33:00	16	3427	9,83	7488	8,56	
3:33:30	16	3418	9,83	7489	8,57	
3:34:00	16	3408	9,82	7484	8,58	
3:34:30	16	3398	9,82	7484	8,58	
3:35:00	16	3389	9,82	7483	8,59	
3:35:30	16	3381	9,82	7483	8,59	
3:36:00	16	3373	9,82	7481	8,60	
3:36:30	16	3365	9,82	7479	8,60	
3:37:00	16	3358	9,82	7480	8,61	
3:37:30	16	3351	9,82	7482	8,62	
3:38:00	16	3343	9,81	7478	8,62	
3:38:30	16	3335	9,81	7481	8,63	
3:39:00	16	3328	9,81	7479	8,63	
3:39:30	16	3320	9,81	7479	8,64	
3:40:00	16	3313	9,81	7480	8,65	
3:40:30	16	3306	9,81	7481	8,65	
3:41:00	16	3299	9,81	7480	8,65	
3:41:30	16	3293	9,81	7478	8,66	
3:42:00	16	3286	9,80	7481	8,66	
3:42:30	16	3280	9,80	7481	8,66	
3:43:00	16	3273	9,80	7478	8,67	
3:43:30	16	3268	9,80	7482	8,67	
3:44:00	16	3262	9,80	7481	8,67	
3:44:30	16	3257	9,80	7478	8,68	
3:45:00	16	3251	9,80	7482	8,68	
3:45:30	16	3246	9,80	7480	8,69	
3:46:00	16	3241	9,80	7481	8,69	
3:46:30	16	3236	9,80	7479	8,70	
3:47:00	16	3231	9,80	7479	8,70	
3:47:30	16	3226	9,80	7482	8,70	
3:48:00	16	3221	9,80	7481	8,71	
3:48:30	16	3217	9,79	7479	8,72	
3:49:00	16	3213	9,79	7482	8,72	
3:49:30	16	3209	9,79	7481	8,72	
3:50:00	16	3205	9,79	7483	8,72	
3:50:30	16	3201	9,79	7483	8,73	
3:51:00	16	3197	9,79	7480	8,73	
3:51:30	16	3192	9,79	7479	8,73	
3:52:00	16	3189	9,79	7480	8,74	
3:52:30	16	3184	9,79	7483	8,74	
3:53:00	16	3180	9,79	7482	8,75	
3:53:30	16	3176	9,79	7482	8,75	
3:54:00	16	3171	9,79	7483	8,75	
3:54:30	16	3167	9,78	7482	8,76	
3:55:00	16	3164	9,78	7481	8,76	
3:55:30	16	3160	9,78	7482	8,76	
3:56:00	16	3157	9,78	7484	8,77	
3:56:30	16	3153	9,78	7482	8,78	
3:57:00	16	3148	9,78	7484	8,78	
3:57:30	16	3144	9,78	7484	8,79	
3:58:00	16	3140	9,78	7481	8,79	
3:58:30	16	3136	9,78	7484	8,79	
3:59:00	16	3132	9,78	7485	8,80	
3:59:30	16	3128	9,78	7483	8,80	
4:00:00	16	3124	9,78	7484	8,80	
4:00:30	16	3120	9,78	7482	8,80	
4:01:00	16	3116	9,77	7485	8,81	
4:01:30	16	3111	9,77	7486	8,82	
4:02:00	16	3108	9,77	7485	8,82	
4:02:30	16	3104	9,77	7484	8,82	
4:03:00	16	3100	9,77	7483	8,82	
4:03:30	16	3097	9,77	7482	8,83	
4:04:00	16	3093	9,77	7485	8,84	
4:04:30	16	3089	9,77	7486	8,84	
4:05:00	16	3086	9,77	7483	8,85	
4:05:30	16	3082	9,77	7484	8,84	
4:06:00	16	3078	9,77	7485	8,85	
4:06:30	16	3074	9,77	7484	8,85	
4:07:00	16	3070	9,77	7486	8,85	
4:07:30	16	3067	9,76	7487	8,86	
4:08:00	16	3063	9,76	7484	8,86	
4:08:30	16	3060	9,76	7484	8,87	
4:09:00	16	3056	9,76	7484	8,87	
4:09:30	16	3053	9,76	7486	8,88	
4:10:00	16	3049	9,76	7483	8,89	
4:10:30	16	3045	9,76	7485	8,90	
4:11:00	16	3041	9,76	7484	8,90	
4:11:30	16	3038	9,76	7485	8,90	
4:12:00	16	3034	9,75	7487	8,91	
4:12:30	16	3031	9,75	7487	8,91	
4:13:00	16	3028	9,75	7487	8,92	
4:13:30	16	3025	9,75	7486	8,92	
4:14:00	16	3021	9,75	7484	8,93	
4:14:30	16	3020	9,75	7485	8,94	
4:15:00	16	3016	9,75	7488	8,94	
4:15:30	16	3012	9,75	7485	8,94	
4:16:00	16	3009	9,75	7487	8,95	
4:16:30	16	3005	9,75	7486	8,95	
4:17:00	16	3002	9,74	7488	8,96	
4:17:30	16	2999	9,74	7488	8,96	
4:18:00	16	2996	9,74	7487	8,96	
4:18:30	16	2993	9,74	7485	8,97	
4:19:00	16	2990	9,74	7489	8,97	
4:19:30	16	2986	9,74	7487	8,97	
4:20:00	16	2982	9,74	7486	8,97	
4:20:30	16	2979	9,74	7486	8,98	
4:21:00	16	2975	9,74	7484	8,98	
4:21:30	16	2971	9,74	7487	8,98	
4:22:00	16	2968	9,74	7488	8,99	
4:22:30	16	2965	9,74	7486	8,99	
4:23:00	16	2961	9,74	7487	8,99	
4:23:30	16	2957	9,74	7488	9,00	
4:24:00	16	2955	9,74	7488	9,00	
4:24:30	16	2951	9,74	7485	9,00	
4:25:00	16	2948	9,74	7487	9,00	
4:25:30	16	2945	9,73	7488	9,01	
4:26:00	16	2943	9,73	7487	9,01	
4:26:30	16	2939	9,73	7488	9,01	
4:27:00	16	2936	9,73	7489	9,02	
4:27:30	16	2932	9,73	7489	9,02	
4:28:00	16	2928	9,73	7487	9,03	
4:28:30	16	2924	9,73	7488	9,03	
4:29:00	16	2921	9,73	7489	9,03	
4:29:30	16	2918	9,73	7485	9,03	
4:30:00	16	2915	9,73	7490	9,04	
4:30:30	16	2912	9,73	7487	9,04	
4:31:00	16	2909	9,73	7489	9,05	
4:31:30	16	2906	9,72	7488	9,05	
4:32:00	16	2902	9,73	7487	9,05	
4:32:30	16	2899	9,72	7490	9,05	
4:33:00	16	2896	9,72	7489	9,05	
4:33:30	16	2892	9,72	7488	9,06	
4:34:00	16	2889	9,72	7488	9,06	
4:34:30	16	2886	9,72	7486	9,07	
4:35:00	16	2883	9,72	7487	9,07	
4:35:30	16	2879	9,72	7486	9,07	
4:36:00	16	2876	9,72	7490	9,08	
4:36:30	16	2873	9,72	7488	9,08	
4:37:00	16	2869	9,72	7487	9,09	
4:37:30	16	2866	9,72	7490	9,09	
4:38:00	16	2863	9,72	7487	9,09	
4:38:30	16	2860	9,72	7489	9,10	
4:39:00	16	2856	9,72	7486	9,10	
4:39:30	16	2853	9,71	7489	9,10	
4:40:00	16	2849	9,71	7487	9,11	
4:40:30	16	2846	9,71	7485	9,10	
4:41:00	16	2843	9,71	7488	9,11	
4:41:30	16	2840	9,71	7487	9,11	
4:42:00	16	2837	9,71	7488	9,12	
4:42:30	16	2834	9,71	7488	9,13	
4:43:00	16	2831	9,71	7484	9,12	
4:43:30	16	2827	9,71	7489	9,14	
4:44:00	16	2824	9,71	7486	9,14	
4:44:30	16	2820	9,71	7488	9,14	
4:45:00	16	2817	9,71	7489	9,15	
4:45:30	16	2814	9,71	7488	9,15	
4:46:00	16	2810	9,71	7486	9,15	
4:46:30	16	2807	9,70	7488	9,16	
4:47:00	16	2804	9,70	7486	9,16	
4:47:30	16	2801	9,70	7486	9,16	
4:48:00	16	2797	9,70	7486	9,17	
4:48:30	16	2794	9,70	7487	9,17	
4:49:00	16	2791	9,70	7485	9,18	
4:49:30	16	2788	9,70	7488	9,18	
4:50:00	16	2785	9,70	7487	9,19	
4:50:30	16	2782	9,70	7489	9,19	
4:51:00	16	2779	9,70	7486	9,20	
4:51:30	16	2776	9,70	7486	9,20	
4:52:00	16	3555	9,69	7484	9,20	
4:52:30	16	3539	9,69	7534	9,21	
4:53:00	16	3531	9,69	7536	9,23	
4:53:30	16	3523	9,69	7539	9,23	
4:54:00	16	3516	9,69	7541	9,25	
4:54:30	16	3509	9,68	7540	9,27	
4:55:00	16	3504	9,68	7539	9,28	
4:55:30	16	3500	9,68	7542	9,29	
4:56:00	16	3497	9,68	7541	9,29	
4:56:30	16	3494	9,68	7539	9,30	
4:57:00	16	3491	9,67	7538	9,31	
4:57:30	16	3487	9,67	7536	9,32	
4:58:00	16	3483	9,67	7535	9,33	
4:58:30	16	3479	9,67	7532	9,33	
4:59:00	16	3475	9,67	7529	9,34	
4:59:30	16	3472	9,67	7529	9,35	
5:00:00	16	3468	9,67	7528	9,35	
5:00:30	16	3464	9,66	7523	9,36	
5:01:00	16	3460	9,66	7523	9,37	
5:01:30	16	3456	9,66	7522	9,38	
5:02:00	16	3453	9,66	7520	9,39	
5:02:30	16	3449	9,66	7519	9,39	
5:03:00	16	3445	9,66	7517	9,41	
5:03:30	16	3441	9,65	7514	9,42	
5:04:00	16	3437	9,65	7513	9,42	
5:04:30	16	3434	9,65	7513	9,43	
5:05:00	16	3430	9,65	7509	9,44	
5:05:30	16	3426	9,65	7507	9,45	
5:06:00	16	3423	9,65	7505	9,45	
5:06:30	16	3419	9,65	7505	9,46	
5:07:00	16	3415	9,64	7502	9,46	
5:07:30	16	3411	9,64	7501	9,47	
5:08:00	16	3407	9,64	7500	9,48	
5:08:30	16	3403	9,64	7496	9,48	
5:09:00	16	3399	9,64	7497	9,49	
5:09:30	16	3395	9,64	7497	9,49	
5:10:00	16	3392	9,64	7497	9,49	
5:10:30	16	3388	9,64	7494	9,50	
5:11:00	16	3385	9,64	7491	9,50	
5:11:30	16	3381	9,64	7491	9,51	
5:12:00	16	3378	9,64	7489	9,51	
5:12:30	16	3374	9,63	7490	9,51	
5:13:00	16	3370	9,63	7488	9,52	
5:13:30	16	3366	9,63	7485	9,52	
5:14:00	16	3363	9,63	7486	9,53	
5:14:30	16	3360	9,63	7485	9,53	
5:15:00	16	3357	9,63	7482	9,54	
5:15:30	16	3353	9,63	7481	9,54	
5:16:00	16	3350	9,63	7479	9,55	
5:16:30	16	3346	9,63	7478	9,55	
5:17:00	16	3343	9,63	7476	9,55	
5:17:30	16	3339	9,63	7477	9,56	
5:18:00	16	3336	9,62	7475	9,56	
5:18:30	16	3333	9,62	7476	9,57	
5:19:00	16	3329	9,62	7473	9,58	
5:19:30	16	3326	9,62	7474	9,57	
5:20:00	16	3321	9,62	7472	9,58	
5:20:30	16	3318	9,62	7469	9,58	
5:21:00	16	3315	9,62	7469	9,59	
5:21:30	16	3311	9,62	7470	9,60	
5:22:00	16	3308	9,62	7465	9,60	
5:22:30	16	3305	9,62	7467	9,60	
5:23:00	16	3302	9,62	7462	9,61	
5:23:30	16	3299	9,62	7466	9,62	
5:24:00	16	3296	9,61	7460	9,63	
5:24:30	16	3293	9,61	7461	9,63	
5:25:00	16	3289	9,61	7463	9,63	
5:25:30	16	3285	9,61	7463	9,64	
5:26:00	16	3281	9,61	7463	9,65	
5:26:30	16	3278	9,61	7462	9,65	
5:27:00	16	3274	9,61	7459	9,66	
5:27:30	16	3271	9,61	7459	9,66	
5:28:00	16	3268	9,60	7460	9,67	
5:28:30	16	3265	9,60	7462	9,68	
5:29:00	16	3262	9,60	7461	9,68	
5:29:30	16	3258	9,60	7457	9,69	
5:30:00	16	3254	9,60	7458	9,69	
5:30:30	16	3251	9,60	7457	9,70	
5:31:00	16	3247	9,60	7459	9,71	
5:31:30	16	3244	9,60	7460	9,71	
5:32:00	16	3240	9,60	7456	9,72	
5:32:30	16	3237	9,59	7457	9,73	
5:33:00	16	3235	9,59	7459	9,73	
5:33:30	16	3231	9,59	7459	9,73	
5:34:00	16	3227	9,59	7458	9,74	
5:34:30	16	3223	9,59	7455	9,75	
5:35:00	16	3219	9,59	7459	9,76	
5:35:30	16	3214	9,59	7459	9,76	
5:36:00	16	3211	9,59	7456	9,76	
5:36:30	16	3208	9,59	7454	9,77	
5:37:00	16	3204	9,58	7457	9,78	
5:37:30	16	3201	9,58	7456	9,78	
5:38:00	16	3198	9,58	7457	9,78	
5:38:30	16	3195	9,58	7458	9,79	
5:39:00	16	3191	9,58	7456	9,81	
5:39:30	16	3188	9,58	7455	9,82	
5:40:00	16	3184	9,58	7453	9,82	
5:40:30	16	3180	9,57	7453	9,83	
5:41:00	16	3176	9,57	7454	9,84	
5:41:30	16	3173	9,57	7454	9,84	
5:42:00	16	3170	9,57	7456	9,85	
5:42:30	16	3166	9,57	7455	9,85	
5:43:00	16	3163	9,57	7456	9,87	
5:43:30	16	3160	9,57	7453	9,87	
5:44:00	16	3155	9,56	7452	9,89	
5:44:30	16	3152	9,56	7454	9,90	
5:45:00	16	3147	9,56	7452	9,90	
5:45:30	16	3144	9,56	7453	9,91	
5:46:00	16	3143	9,56	7453	9,92	
5:46:30	16	3140	9,56	7450	9,93	
5:47:00	16	3137	9,55	7454	9,94	
5:47:30	16	3133	9,55	7453	9,95	
5:48:00	16	3129	9,55	7452	9,95	
5:48:30	16	3125	9,55	7449	9,97	
5:49:00	16	3121	9,55	7452	9,98	
5:49:30	16	3117	9,55	7453	9,99	
5:50:00	16	3114	9,54	7451	10,00	
5:50:30	16	3110	9,54	7449	10,00	
5:51:00	16	3107	9,54	7451	10,01	
5:51:30	16	3104	9,54	7450	10,01	
5:52:00	16	3100	9,54	7449	10,01	
5:52:30	16	3096	9,54	7450	10,02	
5:53:00	16	3092	9,54	7449	10,03	
5:53:30	16	3088	9,54	7451	10,03	
5:54:00	16	3085	9,54	7449	10,04	
5:54:30	16	3081	9,54	7448	10,04	
5:55:00	16	3078	9,54	7448	10,05	
5:55:30	16	3074	9,53	7451	10,05	
5:56:00	16	3070	9,53	7446	10,05	
5:56:30	16	3066	9,53	7449	10,06	
5:57:00	16	3062	9,53	7449	10,06	
5:57:30	16	3059	9,53	7450	10,07	
5:58:00	16	3055	9,53	7448	10,07	
5:58:30	16	3051	9,53	7446	10,08	
5:59:00	16	3048	9,53	7448	10,09	
5:59:30	16	3044	9,53	7449	10,09	
6:00:00	16	3040	9,53	7448	10,10	
6:00:30	16	3035	9,53	7448	10,10	
6:01:00	16	3031	9,53	7448	10,11	
6:01:30	16	3027	9,52	7448	10,11	
6:02:00	16	3024	9,52	7445	10,12	
6:02:30	16	3020	9,52	7445	10,13	
6:03:00	16	3016	9,52	7446	10,13	
6:03:30	16	3013	9,52	7442	10,14	
6:04:00	16	3009	9,52	7445	10,14	
6:04:30	16	3005	9,52	7444	10,15	
6:05:00	16	3001	9,52	7446	10,15	
6:05:30	16	3000	9,52	7442	10,16	
6:06:00	16	2995	9,51	7444	10,17	
6:06:30	16	2992	9,51	7443	10,18	
6:07:00	16	2987	9,51	7443	10,18	
6:07:30	16	2983	9,51	7445	10,18	
6:08:00	16	2980	9,51	7440	10,19	
6:08:30	16	2976	9,51	7442	10,20	
6:09:00	16	2972	9,51	7443	10,20	
6:09:30	16	2968	9,51	7439	10,21	
6:10:00	16	2964	9,50	7443	10,22	
6:10:30	16	2960	9,50	7439	10,22	
6:11:00	16	2955	9,50	7442	10,24	
6:11:30	16	2950	9,50	7441	10,24	
6:12:00	16	2947	9,50	7441	10,25	
6:12:30	16	2943	9,50	7439	10,26	
6:13:00	16	2940	9,50	7438	10,27	
6:13:30	16	2936	9,50	7441	10,27	
6:14:00	16	2932	9,49	7441	10,28	
6:14:30	16	2928	9,49	7440	10,28	
6:15:00	16	2923	9,49	7438	10,29	
6:15:30	16	2919	9,49	7438	10,30	
6:16:00	16	2915	9,49	7440	10,30	
6:16:30	16	2912	9,49	7439	10,31	
6:17:00	16	2908	9,49	7438	10,32	
6:17:30	16	2905	9,49	7439	10,32	
6:18:00	16	2901	9,49	7437	10,33	
6:18:30	16	2897	9,48	7436	10,33	
6:19:00	16	2892	9,48	7437	10,34	
6:19:30	16	2887	9,48	7434	10,35	
6:20:00	16	2883	9,48	7437	10,36	
6:20:30	16	2879	9,48	7437	10,37	
6:21:00	16	2876	9,47	7433	10,39	
6:21:30	16	2872	9,47	7435	10,40	
6:22:00	16	2868	9,47	7435	10,40	
6:22:30	16	2864	9,47	7435	10,41	
6:23:00	16	2860	9,47	7434	10,42	
6:23:30	16	2856	9,47	7434	10,43	
6:24:00	16	2852	9,47	7434	10,44	
6:24:30	16	2847	9,46	7434	10,45	
6:25:00	16	2843	9,46	7434	10,46	
6:25:30	16	2840	9,46	7434	10,47	
6:26:00	16	2836	9,46	7433	10,48	
6:26:30	16	2832	9,46	7431	10,48	
6:27:00	16	2828	9,46	7430	10,50	
6:27:30	16	2823	9,45	7432	10,51	
6:28:00	16	2819	9,45	7430	10,52	
6:28:30	16	2815	9,45	7432	10,53	
6:29:00	16	2811	9,45	7428	10,54	
6:29:30	16	2807	9,45	7431	10,55	
6:30:00	16	2803	9,45	7429	10,56	
6:30:30	16	2799	9,44	7429	10,57	
6:31:00	16	2794	9,44	7427	10,57	
6:31:30	16	2790	9,44	7431	10,58	
6:32:00	16	2786	9,44	7428	10,58	
6:32:30	16	2782	9,44	7429	10,59	
6:33:00	16	2778	9,44	7428	10,59	
6:33:30	16	2774	9,44	7429	10,60	
6:34:00	16	2770	9,44	7428	10,60	
6:34:30	16	2766	9,44	7428	10,61	
6:35:00	16	2762	9,44	7428	10,61	
6:35:30	16	2758	9,44	7425	10,62	
6:36:00	16	2753	9,43	7424	10,62	
6:36:30	16	2749	9,43	7425	10,63	
6:37:00	16	2744	9,43	7424	10,63	
6:37:30	16	2741	9,43	7426	10,64	
6:38:00	16	2737	9,43	7423	10,65	
6:38:30	16	2733	9,43	7425	10,65	
6:39:00	16	2728	9,43	7424	10,66	
6:39:30	16	2724	9,43	7420	10,66	
6:40:00	16	2720	9,43	7423	10,67	
6:40:30	16	2716	9,43	7422	10,68	
6:41:00	16	2712	9,42	7424	10,69	
6:41:30	16	2708	9,42	7423	10,70	
6:42:00	16	2703	9,42	7421	10,70	
6:42:30	16	2699	9,42	7420	10,70	
6:43:00	16	2694	9,42	7421	10,71	
6:43:30	16	2690	9,42	7421	10,71	
6:44:00	16	2686	9,42	7420	10,72	
6:44:30	16	2682	9,42	7421	10,72	
6:45:00	16	2678	9,42	7421	10,73	
6:45:30	16	2674	9,42	7420	10,74	
6:46:00	16	3458	9,41	7419	10,75	
6:46:30	16	3443	9,41	7447	10,75	
6:47:00	16	3434	9,41	7447	10,76	
6:47:30	16	3426	9,41	7446	10,78	
6:48:00	16	3419	9,41	7444	10,79	
6:48:30	16	3413	9,40	7441	10,81	
6:49:00	16	3408	9,40	7436	10,82	
6:49:30	16	3402	9,40	7430	10,84	
6:50:00	16	3398	9,40	7427	10,85	
6:50:30	16	3393	9,40	7424	10,85	
6:51:00	16	3389	9,39	7421	10,87	
6:51:30	16	3384	9,39	7413	10,87	
6:52:00	16	3379	9,39	7413	10,88	
6:52:30	16	3374	9,39	7410	10,90	
6:53:00	16	3368	9,39	7406	10,90	
6:53:30	16	3364	9,39	7406	10,92	
6:54:00	16	3359	9,38	7403	10,93	
6:54:30	16	3355	9,38	7401	10,94	
6:55:00	16	3351	9,38	7399	10,95	
6:55:30	16	3346	9,38	7396	10,95	
6:56:00	16	3341	9,38	7394	10,97	
6:56:30	16	3336	9,38	7393	10,98	
6:57:00	16	3332	9,37	7390	10,99	
6:57:30	16	3327	9,37	7389	11,00	
6:58:00	16	3322	9,37	7388	11,01	
6:58:30	16	3317	9,37	7389	11,02	
6:59:00	16	3312	9,37	7388	11,02	
6:59:30	16	3307	9,37	7389	11,04	
7:00:00	16	3303	9,36	7387	11,05	
7:00:30	16	3299	9,36	7385	11,06	
7:01:00	16	3295	9,36	7386	11,07	
7:01:30	16	3291	9,36	7385	11,08	
7:02:00	16	3286	9,36	7386	11,08	
7:02:30	16	3281	9,36	7385	11,10	
7:03:00	16	3276	9,35	7385	11,11	
7:03:30	16	3271	9,35	7385	11,12	
7:04:00	16	3267	9,35	7384	11,14	
7:04:30	16	3262	9,35	7385	11,16	
7:05:00	16	3258	9,35	7384	11,16	
7:05:30	16	3254	9,34	7384	11,17	
7:06:00	16	3249	9,34	7381	11,18	
7:06:30	16	3245	9,34	7381	11,18	
7:07:00	16	3240	9,34	7384	11,19	
7:07:30	16	3235	9,34	7382	11,20	
7:08:00	16	3230	9,34	7382	11,20	
7:08:30	16	3226	9,34	7383	11,21	
7:09:00	16	3222	9,34	7380	11,22	
7:09:30	16	3217	9,34	7379	11,22	
7:10:00	16	3213	9,34	7380	11,22	
7:10:30	16	3209	9,33	7381	11,23	
7:11:00	16	3204	9,33	7381	11,23	
7:11:30	16	3200	9,33	7379	11,25	
7:12:00	16	3195	9,33	7378	11,25	
7:12:30	16	3191	9,33	7379	11,25	
7:13:00	16	3187	9,33	7379	11,26	
7:13:30	16	3182	9,33	7376	11,27	
7:14:00	16	3178	9,33	7377	11,28	
7:14:30	16	3174	9,33	7375	11,29	
7:15:00	16	3170	9,32	7376	11,30	
7:15:30	16	3165	9,32	7376	11,30	
7:16:00	16	3160	9,32	7376	11,31	
7:16:30	16	3156	9,32	7376	11,32	
7:17:00	16	3151	9,32	7376	11,32	
7:17:30	16	3147	9,32	7374	11,32	
7:18:00	16	3142	9,32	7377	11,33	
7:18:30	16	3138	9,32	7375	11,34	
7:19:00	16	3134	9,32	7374	11,35	
7:19:30	16	3130	9,32	7373	11,35	
7:20:00	16	3125	9,31	7374	11,36	
7:20:30	16	3120	9,31	7374	11,37	
7:21:00	16	3114	9,31	7375	11,37	
7:21:30	16	3110	9,31	7374	11,38	
7:22:00	16	3106	9,31	7370	11,39	
7:22:30	16	3102	9,31	7373	11,40	
7:23:00	16	3098	9,31	7371	11,40	
7:23:30	16	3093	9,31	7372	11,41	
7:24:00	16	3088	9,31	7370	11,42	
7:24:30	16	3083	9,30	7372	11,42	
7:25:00	16	3079	9,30	7371	11,43	
7:25:30	16	3075	9,30	7370	11,44	
7:26:00	16	3071	9,30	7371	11,44	
7:26:30	16	3066	9,30	7369	11,46	
7:27:00	16	3062	9,30	7371	11,46	
7:27:30	16	3058	9,30	7369	11,46	
7:28:00	16	3055	9,30	7370	11,48	
7:28:30	16	3050	9,29	7369	11,49	
7:29:00	16	3046	9,29	7371	11,50	
7:29:30	16	3041	9,29	7368	11,50	
7:30:00	16	3038	9,29	7369	11,50	
7:30:30	16	3034	9,29	7369	11,52	
7:31:00	16	3030	9,29	7369	11,52	
7:31:30	16	3026	9,29	7369	11,54	
7:32:00	16	3021	9,29	7368	11,54	
7:32:30	16	3016	9,28	7369	11,56	
7:33:00	16	3013	9,28	7367	11,56	
7:33:30	16	3008	9,28	7367	11,57	
7:34:00	16	3004	9,28	7368	11,58	
7:34:30	16	2999	9,28	7367	11,59	
7:35:00	16	2996	9,28	7367	11,59	
7:35:30	16	2992	9,27	7364	11,61	
7:36:00	16	2989	9,27	7368	11,61	
7:36:30	16	2986	9,27	7364	11,63	
7:37:00	16	2983	9,27	7364	11,64	
7:37:30	16	2979	9,27	7367	11,64	
7:38:00	16	2974	9,27	7366	11,65	
7:38:30	16	2969	9,27	7367	11,67	
7:39:00	16	2964	9,27	7363	11,67	
7:39:30	16	2959	9,26	7363	11,69	
7:40:00	16	2955	9,26	7361	11,70	
7:40:30	16	2951	9,26	7363	11,71	
7:41:00	16	2949	9,26	7362	11,72	
7:41:30	16	2946	9,26	7365	11,73	
7:42:00	16	2943	9,25	7365	11,74	
7:42:30	16	2939	9,25	7363	11,75	
7:43:00	16	2935	9,25	7365	11,76	
7:43:30	16	2930	9,25	7363	11,77	
7:44:00	16	2925	9,25	7362	11,78	
7:44:30	16	2921	9,25	7363	11,80	
7:45:00	16	2915	9,24	7361	11,81	
7:45:30	16	2910	9,24	7361	11,81	
7:46:00	16	2905	9,24	7362	11,82	
7:46:30	16	2900	9,24	7361	11,83	
7:47:00	16	2895	9,24	7360	11,83	
7:47:30	16	2891	9,24	7363	11,83	
7:48:00	16	2886	9,24	7359	11,84	
7:48:30	16	2882	9,24	7358	11,84	
7:49:00	16	2877	9,24	7360	11,85	
7:49:30	16	2873	9,24	7359	11,86	
7:50:00	16	2869	9,24	7361	11,86	
7:50:30	16	2864	9,24	7361	11,86	
7:51:00	16	2860	9,24	7358	11,87	
7:51:30	16	2855	9,24	7358	11,87	
7:52:00	16	2850	9,23	7358	11,88	
7:52:30	16	2845	9,23	7359	11,88	
7:53:00	16	2841	9,23	7360	11,89	
7:53:30	16	2836	9,23	7361	11,90	
7:54:00	16	2832	9,23	7360	11,90	
7:54:30	16	2828	9,23	7356	11,90	
7:55:00	16	2823	9,23	7359	11,92	
7:55:30	16	2819	9,23	7359	11,92	
7:56:00	16	2815	9,23	7356	11,93	
7:56:30	16	2810	9,23	7360	11,94	
7:57:00	16	2806	9,22	7360	11,94	
7:57:30	16	2801	9,22	7357	11,95	
7:58:00	16	2797	9,22	7358	11,95	
7:58:30	16	2793	9,22	7359	11,96	
7:59:00	16	2789	9,22	7357	11,96	
7:59:30	16	2785	9,22	7358	11,97	
8:00:00	16	2781	9,22	7359	11,98	
8:00:30	16	2777	9,22	7360	11,98	
8:01:00	16	2773	9,22	7357	11,99	
8:01:30	16	2788	9,22	7358	12,00	
8:02:00	16	3548	9,22	7358	11,99	
8:02:30	16	3537	9,22	7363	11,99	
8:03:00	16	3528	9,21	7348	12,01	
8:03:30	16	3520	9,21	7341	12,03	
8:04:00	16	3512	9,21	7338	12,04	
8:04:30	16	3506	9,21	7331	12,05	
8:05:00	16	3502	9,21	7328	12,06	
8:05:30	16	3498	9,20	7328	12,08	
8:06:00	16	3493	9,20	7329	12,08	
8:06:30	16	3488	9,20	7331	12,09	
8:07:00	16	3483	9,20	7329	12,10	
8:07:30	16	3478	9,20	7332	12,12	
8:08:00	16	3472	9,20	7330	12,13	
8:08:30	16	3467	9,20	7329	12,12	
8:09:00	16	3462	9,20	7329	12,14	
8:09:30	16	3458	9,19	7330	12,15	
8:10:00	16	3453	9,19	7331	12,16	
8:10:30	16	3449	9,19	7329	12,17	
8:11:00	16	3444	9,19	7331	12,17	
8:11:30	16	3439	9,19	7331	12,18	
8:12:00	16	3435	9,19	7328	12,19	
8:12:30	16	3430	9,19	7331	12,21	
8:13:00	16	3426	9,18	7330	12,22	
8:13:30	16	3422	9,18	7329	12,23	
8:14:00	16	3418	9,18	7329	12,24	
8:14:30	16	3413	9,18	7331	12,25	
8:15:00	16	3409	9,18	7328	12,25	
8:15:30	16	3404	9,18	7332	12,26	
8:16:00	16	3399	9,18	7330	12,27	
8:16:30	16	3394	9,17	7330	12,29	
8:17:00	16	3389	9,17	7329	12,29	
8:17:30	16	3384	9,17	7327	12,30	
8:18:00	16	3381	9,17	7329	12,32	
8:18:30	16	3377	9,17	7327	12,32	
8:19:00	16	3374	9,17	7328	12,33	
8:19:30	16	3370	9,17	7332	12,34	
8:20:00	16	3365	9,17	7332	12,34	
8:20:30	16	3360	9,16	7330	12,36	
8:21:00	16	3355	9,16	7331	12,37	
8:21:30	16	3351	9,16	7330	12,38	
8:22:00	16	3347	9,16	7329	12,38	
8:22:30	16	3343	9,16	7329	12,39	
8:23:00	16	3339	9,16	7328	12,41	
8:23:30	16	3335	9,16	7329	12,42	
8:24:00	16	3332	9,15	7329	12,43	
8:24:30	16	3328	9,15	7329	12,44	
8:25:00	16	3323	9,15	7330	12,46	
8:25:30	16	3318	9,15	7330	12,46	
8:26:00	16	3314	9,15	7328	12,47	
8:26:30	16	3309	9,14	7329	12,49	
8:27:00	16	3305	9,14	7329	12,49	
8:27:30	16	3301	9,14	7329	12,50	
8:28:00	16	3298	9,14	7327	12,50	
8:28:30	16	3294	9,14	7328	12,51	
8:29:00	16	3290	9,14	7328	12,51	
8:29:30	16	3286	9,14	7329	12,52	
8:30:00	16	3282	9,14	7329	12,52	
8:30:30	16	3278	9,14	7330	12,52	
8:31:00	16	3273	9,14	7328	12,53	
8:31:30	16	3269	9,14	7327	12,54	
8:32:00	16	3265	9,14	7326	12,54	
8:32:30	16	3261	9,14	7328	12,55	
8:33:00	16	3257	9,14	7330	12,55	
8:33:30	16	3253	9,14	7327	12,55	
8:34:00	16	3249	9,14	7328	12,56	
8:34:30	16	3245	9,13	7327	12,57	
8:35:00	16	3242	9,13	7327	12,57	
8:35:30	16	3239	9,13	7326	12,58	
8:36:00	16	3235	9,13	7324	12,59	
8:36:30	16	3230	9,13	7327	12,59	
8:37:00	16	3226	9,13	7326	12,60	
8:37:30	16	3222	9,13	7326	12,60	
8:38:00	16	3217	9,13	7328	12,61	
8:38:30	16	3214	9,13	7325	12,62	
8:39:00	16	3210	9,13	7326	12,61	
8:39:30	16	3207	9,13	7326	12,62	
8:40:00	16	3203	9,13	7325	12,63	
8:40:30	16	3198	9,12	7325	12,64	
8:41:00	16	3194	9,12	7326	12,64	
8:41:30	16	3189	9,12	7325	12,64	
8:42:00	16	3186	9,12	7323	12,65	
8:42:30	16	3182	9,12	7327	12,66	
8:43:00	16	3178	9,12	7326	12,66	
8:43:30	16	3175	9,12	7327	12,68	
8:44:00	16	3171	9,12	7327	12,68	
8:44:30	16	3167	9,12	7325	12,68	
8:45:00	16	3164	9,12	7326	12,68	
8:45:30	16	3159	9,12	7328	12,69	
8:46:00	16	3156	9,12	7327	12,69	
8:46:30	16	3152	9,11	7324	12,71	
8:47:00	16	3148	9,11	7328	12,72	
8:47:30	16	3144	9,11	7326	12,73	
8:48:00	16	3141	9,11	7329	12,73	
8:48:30	16	3137	9,11	7327	12,73	
8:49:00	16	3133	9,11	7325	12,74	
8:49:30	16	3130	9,11	7327	12,75	
8:50:00	16	3126	9,11	7325	12,76	
8:50:30	16	3122	9,11	7326	12,75	
8:51:00	16	3119	9,11	7328	12,76	
8:51:30	16	3115	9,11	7329	12,77	
8:52:00	16	3111	9,11	7327	12,77	
8:52:30	16	3107	9,10	7327	12,78	
8:53:00	16	3103	9,10	7329	12,78	
8:53:30	16	3100	9,10	7329	12,78	
8:54:00	16	3096	9,10	7324	12,79	
8:54:30	16	3092	9,10	7328	12,80	
8:55:00	16	3088	9,10	7329	12,81	
8:55:30	16	3085	9,10	7326	12,82	
8:56:00	16	3081	9,10	7328	12,82	
8:56:30	16	3078	9,10	7327	12,83	
8:57:00	16	3075	9,10	7328	12,84	
8:57:30	16	3071	9,09	7328	12,85	
8:58:00	16	3068	9,09	7329	12,85	
8:58:30	16	3064	9,09	7328	12,86	
8:59:00	16	3061	9,09	7330	12,86	
8:59:30	16	3056	9,09	7330	12,87	
9:00:00	16	3053	9,09	7328	12,88	
9:00:30	16	3049	9,09	7328	12,88	
9:01:00	16	3046	9,09	7330	12,88	
9:01:30	16	3042	9,09	7329	12,89	
9:02:00	16	3038	9,09	7328	12,90	
9:02:30	16	3036	9,09	7327	12,91	
9:03:00	16	3032	9,09	7330	12,91	
9:03:30	16	3028	9,08	7330	12,93	
9:04:00	16	3025	9,08	7329	12,94	
9:04:30	16	3021	9,08	7331	12,95	
9:05:00	16	3016	9,08	7330	12,95	
9:05:30	16	3013	9,08	7330	12,95	
9:06:00	16	3011	9,08	7327	12,97	
9:06:30	16	3008	9,08	7329	12,98	
9:07:00	16	3005	9,08	7331	12,98	
9:07:30	16	3001	9,08	7329	12,99	
9:08:00	16	2997	9,08	7331	12,99	
9:08:30	16	2993	9,07	7331	12,99	
9:09:00	16	2989	9,07	7329	13,00	
9:09:30	16	2986	9,07	7328	13,02	
9:10:00	16	2982	9,07	7331	13,03	
9:10:30	16	2979	9,07	7330	13,04	
9:11:00	16	2976	9,07	7332	13,04	
9:11:30	16	2973	9,07	7332	13,05	
9:12:00	16	2969	9,07	7330	13,06	
9:12:30	16	2968	9,06	7329	13,08	
9:13:00	16	2964	9,06	7332	13,07	
9:13:30	16	2960	9,06	7329	13,08	
9:14:00	16	2957	9,06	7332	13,09	
9:14:30	16	2954	9,06	7332	13,10	
9:15:00	16	2950	9,06	7329	13,11	
9:15:30	16	2946	9,06	7328	13,12	
9:16:00	16	2943	9,06	7332	13,13	
9:16:30	16	2940	9,06	7328	13,14	
9:17:00	16	2937	9,05	7331	13,15	
9:17:30	16	2934	9,05	7333	13,16	
9:18:00	16	2931	9,05	7330	13,17	
9:18:30	16	2928	9,05	7333	13,17	
9:19:00	16	2924	9,05	7333	13,18	
9:19:30	16	2920	9,05	7331	13,18	
9:20:00	16	2917	9,05	7330	13,19	
9:20:30	16	2913	9,05	7334	13,21	
9:21:00	16	2910	9,05	7332	13,21
