Repository: ProgWizer/parser

File: project-root/data/Data Acquisition/Data Acquisition/2021 year (353)/21-062 D R Bulk Luk.txt (part 1 of 6)
--Test Summary--
Full Path and File Name	
Instrument Name	7322
Instrument Type	Model 7322 Consistometer - Variable Speed
Instrument Serial Number	
Test Start Date	18.06.2021
Test Start Time	19:16:39
Test Stop Date	18.06.2021
Test Stop Time	21:34:12
Test Length	2:17:33
Final Sample Time Offset	2:17:33
Controller Schedule Name	
Sampling Period	1 second
Comments	
Information	WellID	
Information	Customer	
Information	EngName	DENIS
Information	CementClass	G Holsim
Information	CementMfr	
Information	Additives	Bulk Luk Lab 2.5%R + 0.15%LR
Information	Density	
Information	BHCT	
Information	BHST	
Information	FluidLoss	
Information	JobType	
Calculated Value	Time_30Bc	0:50:50
Calculated Value	Time_70Bc	N/A
Initial Temperature (°C)	60 °C
Final Temperature (°C)	65 °C
Initial Pressure (MPa)	32,1 MPa
Final Pressure (MPa)	35,6 MPa
Initial Consistency (Bc)	22 Bc
Final Consistency (Bc)	29 Bc
Initial Wall Temperature (°C)	65 °C
Final Wall Temperature (°C)	65 °C
Initial Motor Speed (RPM)	150 RPM
Final Motor Speed (RPM)	150 RPM
--Data--
Time (HH:MM:SS)	Temperature (°C)	Pressure (MPa)	Consistency (Bc)	Wall Temperature (°C)	Motor Speed (RPM)
0:00:00	60	32,1	22	65	150
0:00:01	60	32,1	22	65	150
0:00:02	60	32,1	22	65	150
0:00:03	60	32,1	22	65	150
0:00:04	60	32,1	22	65	150
0:00:05	60	32,0	22	64	150
0:00:06	60	32,0	22	64	150
0:00:07	60	31,9	22	64	150
0:00:08	60	31,9	22	64	150
0:00:09	60	32,0	22	64	150
0:00:10	60	32,0	22	64	150
0:00:11	60	32,0	22	64	150
0:00:12	60	32,0	23	63	150
0:00:13	60	32,0	23	63	150
0:00:14	60	32,0	23	63	150
0:00:15	60	32,0	23	63	150
0:00:16	60	32,0	23	63	150
0:00:17	60	32,0	23	62	150
0:00:18	60	31,9	23	62	150
0:00:19	60	32,0	23	62	150
0:00:20	60	32,1	23	62	150
0:00:21	60	32,2	23	62	150
0:00:22	60	32,2	23	62	150
0:00:23	60	32,1	23	61	150
0:00:24	60	32,1	22	61	150
0:00:25	60	32,1	22	61	150
0:00:26	60	32,2	22	61	150
0:00:27	60	32,2	22	61	150
0:00:28	60	32,3	23	61	150
0:00:29	60	32,3	23	61	150
0:00:30	60	32,2	23	60	150
0:00:31	60	32,2	23	60	150
0:00:32	60	32,2	23	60	150
0:00:33	60	32,1	23	60	150
0:00:34	60	32,1	23	60	150
0:00:35	60	32,2	23	60	150
0:00:36	60	32,3	23	60	150
0:00:37	60	32,4	23	60	150
0:00:38	60	32,4	23	60	150
0:00:39	60	32,4	23	59	150
0:00:40	60	32,4	23	59	150
0:00:41	60	32,5	23	59	150
0:00:42	60	32,5	23	59	150
0:00:43	60	32,5	23	59	150
0:00:44	60	32,5	23	59	150
0:00:45	60	32,5	23	59	150
0:00:46	60	32,5	23	59	150
0:00:47	60	32,5	23	59	150
0:00:48	60	32,4	23	59	150
0:00:49	60	32,4	23	59	150
0:00:50	60	32,4	23	58	150
0:00:51	61	32,5	23	58	150
0:00:52	61	32,6	23	58	150
0:00:53	61	32,6	23	58	150
0:00:54	61	32,6	23	58	150
0:00:55	61	32,6	23	58	150
0:00:56	61	32,6	23	58	150
0:00:57	61	32,6	23	58	150
0:00:58	61	32,5	23	58	150
0:00:59	61	32,5	23	58	150
0:01:00	61	32,5	23	58	150
0:01:01	61	32,5	23	58	150
0:01:02	61	32,7	23	58	150
0:01:03	61	32,8	23	58	150
0:01:04	61	32,8	23	57	150
0:01:05	61	32,7	23	57	150
0:01:06	61	32,7	23	57	150
0:01:07	61	32,7	23	57	150
0:01:08	61	32,6	23	57	150
0:01:09	61	32,6	23	57	150
0:01:10	61	32,7	23	57	150
0:01:11	61	32,9	23	57	150
0:01:12	61	32,9	23	57	150
0:01:13	61	32,9	23	57	150
0:01:14	61	32,9	23	57	150
0:01:15	61	32,9	23	57	150
0:01:16	61	32,8	23	57	150
0:01:17	61	32,8	23	57	150
0:01:18	61	32,9	23	56	150
0:01:19	61	32,9	23	56	150
0:01:20	61	32,9	23	56	150
0:01:21	61	33,0	23	56	150
0:01:22	61	33,0	23	56	150
0:01:23	61	33,0	23	56	150
0:01:24	61	33,0	23	56	150
0:01:25	61	33,0	23	56	150
0:01:26	61	33,0	23	56	150
0:01:27	61	33,0	23	56	150
0:01:28	61	33,0	23	56	150
0:01:29	61	33,0	23	56	150
0:01:30	61	33,0	23	56	150
0:01:31	61	33,0	23	56	150
0:01:32	61	33,0	23	56	150
0:01:33	61	33,0	23	56	150
0:01:34	61	33,0	23	56	150
0:01:35	61	33,0	23	56	150
0:01:36	60	32,9	23	56	150
0:01:37	60	33,2	23	56	150
0:01:38	60	33,3	24	56	150
0:01:39	60	33,4	25	56	150
0:01:40	60	33,4	25	56	150
0:01:41	60	33,4	25	56	150
0:01:42	60	33,4	25	56	150
0:01:43	60	33,4	24	56	150
0:01:44	60	33,4	25	56	150
0:01:45	60	33,4	24	56	150
0:01:46	60	33,4	24	56	150
0:01:47	60	33,4	24	56	150
0:01:48	60	33,4	24	56	150
0:01:49	60	33,4	24	57	150
0:01:50	60	33,4	24	57	150
0:01:51	60	33,4	24	57	150
0:01:52	60	33,4	24	57	150
0:01:53	60	33,4	24	57	150
0:01:54	60	33,4	24	57	150
0:01:55	60	33,5	24	57	150
0:01:56	60	33,6	24	57	150
0:01:57	60	33,7	25	57	150
0:01:58	60	33,8	25	57	150
0:01:59	60	33,8	25	57	150
0:02:00	60	33,8	25	57	150
0:02:01	60	33,8	24	57	150
0:02:02	60	33,8	25	57	150
0:02:03	60	33,9	25	57	150
0:02:04	60	33,9	25	57	150
0:02:05	60	33,9	24	58	150
0:02:06	60	33,9	25	58	150
0:02:07	60	33,9	25	58	150
0:02:08	60	34,0	24	58	150
0:02:09	60	34,0	24	58	150
0:02:10	60	34,0	24	58	150
0:02:11	60	34,0	25	58	150
0:02:12	60	34,1	24	58	150
0:02:13	60	34,1	24	58	150
0:02:14	60	34,1	24	58	150
0:02:15	60	34,2	24	58	150
0:02:16	60	34,2	25	59	150
0:02:17	60	34,2	24	59	150
0:02:18	60	34,3	25	59	150
0:02:19	60	34,3	24	59	150
0:02:20	60	34,3	24	59	150
0:02:21	60	34,4	24	59	150
0:02:22	60	34,4	25	59	150
0:02:23	60	34,4	25	59	150
0:02:24	60	34,5	24	59	150
0:02:25	60	34,5	25	60	150
0:02:26	60	34,6	25	60	150
0:02:27	60	34,6	24	60	150
0:02:28	60	34,6	24	60	150
0:02:29	60	34,7	25	60	150
0:02:30	60	34,7	25	60	150
0:02:31	60	34,8	25	60	150
0:02:32	60	34,8	25	60	150
0:02:33	60	34,8	25	60	150
0:02:34	60	34,9	25	61	150
0:02:35	60	34,9	25	61	150
0:02:36	60	35,0	25	61	150
0:02:37	60	35,0	25	61	150
0:02:38	60	34,9	25	61	150
0:02:39	60	34,5	25	61	150
0:02:40	60	34,4	24	61	150
0:02:41	60	34,4	24	61	150
0:02:42	60	34,4	24	61	150
0:02:43	60	34,4	24	62	150
0:02:44	60	34,5	24	62	150
0:02:45	60	34,5	24	62	150
0:02:46	60	34,6	24	62	150
0:02:47	60	34,6	24	62	150
0:02:48	60	34,7	24	62	150
0:02:49	60	34,7	24	62	150
0:02:50	60	34,8	24	62	150
0:02:51	60	34,8	24	62	150
0:02:52	60	34,9	24	62	150
0:02:53	60	34,9	24	63	150
0:02:54	60	35,0	24	63	150
0:02:55	60	35,0	24	63	150
0:02:56	60	35,1	24	63	150
0:02:57	60	35,1	24	63	150
0:02:58	60	35,2	24	63	150
0:02:59	60	35,2	24	63	150
0:03:00	60	35,2	24	63	150
0:03:01	60	35,3	24	63	150
0:03:02	60	35,3	24	63	150
0:03:03	60	35,0	24	64	150
0:03:04	60	34,8	24	64	150
0:03:05	60	34,7	24	64	150
0:03:06	60	34,8	24	64	150
0:03:07	60	34,8	24	64	150
0:03:08	60	34,8	24	64	150
0:03:09	60	34,9	24	64	150
0:03:10	60	34,9	24	64	150
0:03:11	60	35,0	24	64	150
0:03:12	60	35,0	24	65	150
0:03:13	60	35,1	24	65	150
0:03:14	60	35,1	24	65	150
0:03:15	60	35,2	24	65	150
0:03:16	60	35,2	24	65	150
0:03:17	60	35,3	24	65	150
0:03:18	60	35,3	24	65	150
0:03:19	60	35,4	24	65	150
0:03:20	60	35,4	24	65	150
0:03:21	60	35,5	24	65	150
0:03:22	60	35,5	24	65	150
0:03:23	60	35,6	23	65	150
0:03:24	60	35,5	24	66	150
0:03:25	60	35,0	24	66	150
0:03:26	60	34,9	24	66	150
0:03:27	60	34,9	24	66	150
0:03:28	60	34,9	24	66	150
0:03:29	60	34,9	24	66	150
0:03:30	60	35,0	24	66	150
0:03:31	60	35,0	24	66	150
0:03:32	60	35,0	24	66	150
0:03:33	60	35,1	24	66	150
0:03:34	60	35,1	24	66	150
0:03:35	60	35,2	24	66	150
0:03:36	60	35,2	24	66	150
0:03:37	60	35,3	24	66	150
0:03:38	60	35,3	24	67	150
0:03:39	60	35,3	24	67	150
0:03:40	60	35,4	24	67	150
0:03:41	60	35,4	24	67	150
0:03:42	60	35,5	24	67	150
0:03:43	60	35,5	24	67	150
0:03:44	60	35,5	24	67	150
0:03:45	60	35,6	24	67	150
0:03:46	60	35,6	24	67	150
0:03:47	60	35,6	24	67	150
0:03:48	60	35,7	24	67	150
0:03:49	60	35,7	24	67	150
0:03:50	60	35,8	24	67	150
0:03:51	60	35,8	24	68	150
0:03:52	60	35,8	24	68	150
0:03:53	60	35,9	24	68	150
0:03:54	60	35,9	24	68	150
0:03:55	60	35,9	24	68	150
0:03:56	60	35,9	24	68	150
0:03:57	60	36,0	24	68	150
0:03:58	60	35,8	24	68	150
0:03:59	60	35,6	24	68	150
0:04:00	60	35,5	24	68	150
0:04:01	60	35,5	24	68	150
0:04:02	60	35,5	24	68	150
0:04:03	60	35,6	24	68	150
0:04:04	60	35,6	24	68	150
0:04:05	60	35,6	24	68	150
0:04:06	60	35,6	24	68	150
0:04:07	60	35,7	24	68	150
0:04:08	60	35,7	24	68	150
0:04:09	60	35,7	24	68	150
0:04:10	60	35,7	24	68	150
0:04:11	60	35,8	24	68	150
0:04:12	60	35,8	24	68	150
0:04:13	61	35,8	24	68	150
0:04:14	61	35,8	24	68	150
0:04:15	61	35,9	24	68	150
0:04:16	61	35,9	24	68	150
0:04:17	61	35,9	24	68	150
0:04:18	61	35,9	24	68	150
0:04:19	61	36,0	24	69	150
0:04:20	61	36,0	24	68	150
0:04:21	61	36,0	24	68	150
0:04:22	61	35,9	24	68	150
0:04:23	61	35,6	24	69	150
0:04:24	61	35,5	24	69	150
0:04:25	61	35,5	24	68	150
0:04:26	61	35,5	24	69	150
0:04:27	61	35,5	24	68	150
0:04:28	61	35,5	24	69	150
0:04:29	61	35,6	24	68	150
0:04:30	61	35,6	24	69	150
0:04:31	61	35,6	24	69	150
0:04:32	61	35,6	24	69	150
0:04:33	61	35,6	24	69	150
0:04:34	61	35,7	24	68	150
0:04:35	61	35,7	24	68	150
0:04:36	61	35,7	24	68	150
0:04:37	61	35,7	24	69	150
0:04:38	61	35,7	24	69	150
0:04:39	61	35,8	24	69	150
0:04:40	61	35,8	24	69	150
0:04:41	61	35,8	24	69	150
0:04:42	61	35,8	24	69	150
0:04:43	61	35,8	24	69	150
0:04:44	61	35,9	24	69	150
0:04:45	61	35,9	24	69	150
0:04:46	61	35,9	24	69	150
0:04:47	61	35,9	24	69	150
0:04:48	61	35,9	24	69	150
0:04:49	61	36,0	24	69	150
0:04:50	61	36,0	24	69	150
0:04:51	61	36,0	24	69	150
0:04:52	61	36,0	24	69	150
0:04:53	61	36,0	24	69	150
0:04:54	61	35,8	24	69	150
0:04:55	62	35,6	24	69	150
0:04:56	62	35,6	24	69	150
0:04:57	62	35,6	24	69	150
0:04:58	62	35,6	24	69	150
0:04:59	62	35,6	23	69	150
0:05:00	62	35,6	24	69	150
0:05:01	62	35,6	24	69	150
0:05:02	62	35,7	24	69	150
0:05:03	62	35,7	24	69	150
0:05:04	62	35,7	24	69	150
0:05:05	62	35,7	24	69	150
0:05:06	62	35,7	24	69	150
0:05:07	62	35,7	24	69	150
0:05:08	62	35,7	24	69	150
0:05:09	62	35,7	24	69	150
0:05:10	62	35,8	24	69	150
0:05:11	62	35,8	24	69	150
0:05:12	62	35,8	24	69	150
0:05:13	62	35,8	24	69	150
0:05:14	62	35,8	24	69	150
0:05:15	62	35,8	24	69	150
0:05:16	62	35,8	24	69	150
0:05:17	62	35,8	24	69	150
0:05:18	62	35,8	24	69	150
0:05:19	62	35,8	24	69	150
0:05:20	62	35,8	24	69	150
0:05:21	62	35,8	24	69	150
0:05:22	62	35,8	24	69	150
0:05:23	62	35,8	24	69	150
0:05:24	62	35,8	24	69	150
0:05:25	62	35,8	23	69	150
0:05:26	62	35,8	24	69	150
0:05:27	62	35,8	24	69	150
0:05:28	62	35,8	24	69	150
0:05:29	62	35,8	24	69	150
0:05:30	62	35,8	24	69	150
0:05:31	62	35,8	24	69	150
0:05:32	62	35,8	24	69	150
0:05:33	62	35,8	23	69	150
0:05:34	63	35,8	23	69	150
0:05:35	63	35,8	24	68	150
0:05:36	63	35,8	24	68	150
0:05:37	63	35,8	24	68	150
0:05:38	63	35,8	24	68	150
0:05:39	63	35,8	24	68	150
0:05:40	63	35,8	24	68	150
0:05:41	63	35,8	24	68	150
0:05:42	63	35,8	24	68	150
0:05:43	63	35,8	24	68	150
0:05:44	63	35,8	24	68	150
0:05:45	63	35,8	24	68	150
0:05:46	63	35,8	24	68	150
0:05:47	63	35,8	24	68	150
0:05:48	63	35,8	24	68	150
0:05:49	63	35,8	24	68	150
0:05:50	63	35,8	24	68	150
0:05:51	63	35,8	24	68	150
0:05:52	63	35,8	24	68	150
0:05:53	63	35,8	23	68	150
0:05:54	63	35,7	24	68	150
0:05:55	63	35,7	24	68	150
0:05:56	63	35,7	24	68	150
0:05:57	63	35,7	24	67	150
0:05:58	63	35,7	24	68	150
0:05:59	63	35,7	24	68	150
0:06:00	63	35,7	24	67	150
0:06:01	63	35,7	24	67	150
0:06:02	63	35,7	24	67	150
0:06:03	63	35,7	24	67	150
0:06:04	63	35,6	24	67	150
0:06:05	63	35,6	24	67	150
0:06:06	63	35,6	24	67	150
0:06:07	63	35,6	24	67	150
0:06:08	63	35,6	24	67	150
0:06:09	63	35,6	24	67	150
0:06:10	63	35,6	24	67	150
0:06:11	63	35,6	24	67	150
0:06:12	63	35,6	24	67	150
0:06:13	63	35,5	24	67	150
0:06:14	63	35,5	24	67	150
0:06:15	63	35,5	24	67	150
0:06:16	63	35,5	24	67	150
0:06:17	63	35,5	24	66	150
0:06:18	64	35,5	24	67	150
0:06:19	64	35,5	24	66	150
0:06:20	64	35,5	24	66	150
0:06:21	64	35,5	24	66	150
0:06:22	64	35,4	24	67	150
0:06:23	64	35,4	24	66	150
0:06:24	64	35,4	24	66	150
0:06:25	64	35,4	24	66	150
0:06:26	64	35,4	24	66	150
0:06:27	64	35,4	24	66	150
0:06:28	64	35,4	24	66	150
0:06:29	64	35,4	24	66	150
0:06:30	64	35,4	24	66	150
0:06:31	64	35,4	24	66	150
0:06:32	64	35,3	24	66	150
0:06:33	64	35,3	24	66	150
0:06:34	64	35,3	24	66	150
0:06:35	64	35,3	24	66	150
0:06:36	64	35,3	24	66	150
0:06:37	64	35,3	24	66	150
0:06:38	64	35,3	24	66	150
0:06:39	64	35,3	24	66	150
0:06:40	64	35,3	24	66	150
0:06:41	64	35,3	24	66	150
0:06:42	64	35,2	24	66	150
0:06:43	64	35,2	24	66	150
0:06:44	64	35,2	24	66	150
0:06:45	64	35,2	24	66	150
0:06:46	64	35,2	24	66	150
0:06:47	64	35,2	24	66	150
0:06:48	64	35,2	24	66	150
0:06:49	64	35,2	24	65	150
0:06:50	64	35,2	24	65	150
0:06:51	64	35,2	24	65	150
0:06:52	64	35,2	24	65	150
0:06:53	64	35,1	24	65	150
0:06:54	64	35,1	24	65	150
0:06:55	64	35,1	24	65	150
0:06:56	64	35,1	24	65	150
0:06:57	64	35,1	24	65	150
0:06:58	64	35,1	24	65	150
0:06:59	64	35,1	24	65	150
0:07:00	64	35,1	24	65	150
0:07:01	64	35,1	24	65	150
0:07:02	64	35,1	24	65	150
0:07:03	64	35,1	24	65	150
0:07:04	64	35,1	24	65	150
0:07:05	64	35,1	24	65	150
0:07:06	64	35,1	24	65	150
0:07:07	64	35,1	24	65	150
0:07:08	64	35,1	24	65	150
0:07:09	64	35,1	24	65	150
0:07:10	64	35,1	24	65	150
0:07:11	64	35,0	24	65	150
0:07:12	64	35,0	24	65	150
0:07:13	64	35,0	24	65	150
0:07:14	64	35,0	24	65	150
0:07:15	64	35,0	24	65	150
0:07:16	64	35,0	24	65	150
0:07:17	64	35,0	24	65	150
0:07:18	64	35,0	24	65	150
0:07:19	64	35,0	24	65	150
0:07:20	64	35,0	24	65	150
0:07:21	64	35,0	24	65	150
0:07:22	64	35,0	24	65	150
0:07:23	64	35,0	24	65	150
0:07:24	64	35,0	24	65	150
0:07:25	64	35,0	24	65	150
0:07:26	64	35,0	24	65	150
0:07:27	64	35,0	24	65	150
0:07:28	64	35,0	24	65	150
0:07:29	64	35,0	24	65	150
0:07:30	64	35,0	24	65	150
0:07:31	64	35,0	24	65	150
0:07:32	64	35,0	24	65	150
0:07:33	64	35,0	24	65	150
0:07:34	64	35,0	24	65	150
0:07:35	64	35,0	24	65	150
0:07:36	64	35,0	24	65	150
0:07:37	64	35,0	24	65	150
0:07:38	64	35,0	24	65	150
0:07:39	64	35,0	24	65	150
0:07:40	64	35,0	24	65	150
0:07:41	64	35,0	24	65	150
0:07:42	64	35,0	24	65	150
0:07:43	64	35,0	24	65	150
0:07:44	64	35,0	24	65	150
0:07:45	64	35,0	24	65	150
0:07:46	64	35,0	24	65	150
0:07:47	64	35,0	24	65	150
0:07:48	64	35,0	24	65	150
0:07:49	64	35,0	24	65	150
0:07:50	64	35,0	24	65	150
0:07:51	64	35,0	24	65	150
0:07:52	64	35,1	24	65	150
0:07:53	64	35,0	24	65	150
0:07:54	64	35,1	24	65	150
0:07:55	64	35,1	24	65	150
0:07:56	64	35,1	24	65	150
0:07:57	64	35,1	24	65	150
0:07:58	64	35,1	24	65	150
0:07:59	64	35,1	24	65	150
0:08:00	65	35,1	24	65	150
0:08:01	65	35,1	24	65	150
0:08:02	64	35,1	24	65	150
0:08:03	65	35,1	24	65	150
0:08:04	65	35,1	24	65	150
0:08:05	65	35,1	24	65	150
0:08:06	65	35,1	25	65	150
0:08:07	65	35,1	25	65	150
0:08:08	65	35,1	25	65	150
0:08:09	65	35,1	24	65	150
0:08:10	65	35,1	24	65	150
0:08:11	65	35,1	24	65	150
0:08:12	65	35,1	24	65	150
0:08:13	65	35,1	24	65	150
0:08:14	65	35,1	24	65	150
0:08:15	65	35,1	24	65	150
0:08:16	65	35,1	24	65	150
0:08:17	65	35,1	24	65	150
0:08:18	65	35,1	24	65	150
0:08:19	65	35,2	24	65	150
0:08:20	65	35,2	24	65	150
0:08:21	65	35,2	24	65	150
0:08:22	65	35,2	24	65	150
0:08:23	65	35,2	24	65	150
0:08:24	65	35,2	24	65	150
0:08:25	65	35,2	24	65	150
0:08:26	65	35,2	24	65	150
0:08:27	65	35,2	24	65	150
0:08:28	65	35,2	24	65	150
0:08:29	65	35,2	24	65	150
0:08:30	65	35,2	24	65	150
0:08:31	65	35,2	24	65	150
0:08:32	65	35,2	24	65	150
0:08:33	65	35,2	24	65	150
0:08:34	65	35,2	24	65	150
0:08:35	65	35,2	24	65	150
0:08:36	65	35,2	24	65	150
0:08:37	65	35,2	24	65	150
0:08:38	65	35,2	24	65	150
0:08:39	65	35,2	24	66	150
0:08:40	65	35,2	24	65	150
0:08:41	65	35,2	24	65	150
0:08:42	65	35,3	24	65	150
0:08:43	65	35,3	24	66	150
0:08:44	65	35,3	24	65	150
0:08:45	65	35,3	24	65	150
0:08:46	65	35,3	25	65	150
0:08:47	65	35,3	25	65	150
0:08:48	65	35,3	24	65	150
0:08:49	65	35,3	25	65	150
0:08:50	65	35,3	25	65	150
0:08:51	65	35,3	25	65	150
0:08:52	65	35,3	25	65	150
0:08:53	65	35,3	25	65	150
0:08:54	65	35,3	25	66	150
0:08:55	65	35,3	24	66	150
0:08:56	65	35,3	24	66	150
0:08:57	65	35,3	24	66	150
0:08:58	65	35,3	24	65	150
0:08:59	65	35,3	24	65	150
0:09:00	65	35,3	24	65	150
0:09:01	65	35,3	24	65	150
0:09:02	65	35,3	24	65	150
0:09:03	65	35,3	24	66	150
0:09:04	65	35,3	24	65	150
0:09:05	65	35,3	24	65	150
0:09:06	65	35,3	24	65	150
0:09:07	65	35,3	24	65	150
0:09:08	65	35,3	24	65	150
0:09:09	65	35,3	24	65	150
0:09:10	65	35,4	24	65	150
0:09:11	65	35,4	24	66	150
0:09:12	65	35,4	24	65	150
0:09:13	65	35,4	24	65	150
0:09:14	65	35,4	24	65	150
0:09:15	65	35,4	24	65	150
0:09:16	65	35,4	24	65	150
0:09:17	65	35,4	24	65	150
0:09:18	65	35,4	24	65	150
0:09:19	65	35,4	24	65	150
0:09:20	65	35,4	24	65	150
0:09:21	65	35,4	24	66	150
0:09:22	65	35,4	24	65	150
0:09:23	65	35,4	24	66	150
0:09:24	65	35,4	24	66	150
0:09:25	65	35,4	24	65	150
0:09:26	65	35,4	24	66	150
0:09:27	65	35,4	24	66	150
0:09:28	65	35,4	24	65	150
0:09:29	65	35,4	24	65	150
0:09:30	65	35,4	24	65	150
0:09:31	65	35,4	24	66	150
0:09:32	65	35,4	24	66	150
0:09:33	65	35,4	24	65	150
0:09:34	65	35,4	24	66	150
0:09:35	65	35,4	24	65	150
0:09:36	65	35,4	24	65	150
0:09:37	65	35,4	24	65	150
0:09:38	65	35,4	25	65	150
0:09:39	65	35,4	24	65	150
0:09:40	65	35,5	24	65	150
0:09:41	65	35,5	24	65	150
0:09:42	65	35,5	24	65	150
0:09:43	65	35,5	24	66	150
0:09:44	65	35,5	24	65	150
0:09:45	65	35,5	24	66	150
0:09:46	65	35,5	24	65	150
0:09:47	65	35,5	24	65	150
0:09:48	65	35,5	24	66	150
0:09:49	65	35,5	24	66	150
0:09:50	65	35,5	24	65	150
0:09:51	65	35,5	24	66	150
0:09:52	65	35,5	24	65	150
0:09:53	65	35,5	24	66	150
0:09:54	65	35,5	24	65	150
0:09:55	65	35,5	24	66	150
0:09:56	65	35,5	24	65	150
0:09:57	65	35,5	24	66	150
0:09:58	65	35,5	24	66	150
0:09:59	65	35,5	24	66	150
0:10:00	65	35,5	24	66	150
0:10:01	65	35,5	24	65	150
0:10:02	65	35,5	24	65	150
0:10:03	65	35,5	24	65	150
0:10:04	65	35,5	24	65	150
0:10:05	65	35,5	24	65	150
0:10:06	65	35,5	24	65	150
0:10:07	65	35,5	24	65	150
0:10:08	65	35,5	24	65	150
0:10:09	65	35,5	24	65	150
0:10:10	65	35,5	24	65	150
0:10:11	65	35,5	24	65	150
0:10:12	65	35,5	24	65	150
0:10:13	65	35,5	24	65	150
0:10:14	65	35,5	24	65	150
0:10:15	65	35,5	24	65	150
0:10:16	65	35,5	24	65	150
0:10:17	65	35,5	24	65	150
0:10:18	65	35,5	24	65	150
0:10:19	65	35,5	24	65	150
0:10:20	65	35,5	25	65	150
0:10:21	65	35,5	25	65	150
0:10:22	65	35,5	24	65	150
0:10:23	65	35,5	25	65	150
0:10:24	65	35,5	25	65	150
0:10:25	65	35,5	25	65	150
0:10:26	65	35,5	25	65	150
0:10:27	65	35,5	25	65	150
0:10:28	65	35,5	24	65	150
0:10:29	65	35,5	24	65	150
0:10:30	65	35,5	24	65	150
0:10:31	65	35,5	24	65	150
0:10:32	65	35,5	24	65	150
0:10:33	65	35,5	24	66	150
0:10:34	65	35,5	24	65	150
0:10:35	65	35,5	24	65	150
0:10:36	65	35,5	24	65	150
0:10:37	65	35,5	24	65	150
0:10:38	65	35,5	24	65	150
0:10:39	65	35,5	24	65	150
0:10:40	65	35,5	24	65	150
0:10:41	65	35,5	24	65	150
0:10:42	65	35,5	24	65	150
0:10:43	65	35,5	24	65	150
0:10:44	65	35,5	24	65	150
0:10:45	65	35,5	24	65	150
0:10:46	65	35,5	25	65	150
0:10:47	65	35,5	25	65	150
0:10:48	65	35,5	25	65	150
0:10:49	65	35,5	25	65	150
0:10:50	65	35,5	25	65	150
0:10:51	65	35,5	25	65	150
0:10:52	65	35,5	25	65	150
0:10:53	65	35,5	25	65	150
0:10:54	65	35,5	25	65	150
0:10:55	65	35,6	24	65	150
0:10:56	65	35,6	25	65	150
0:10:57	65	35,6	25	65	150
0:10:58	65	35,6	25	65	150
0:10:59	65	35,6	25	65	150
0:11:00	65	35,6	25	65	150
0:11:01	65	35,6	25	65	150
0:11:02	65	35,6	25	65	150
0:11:03	65	35,6	24	65	150
0:11:04	65	35,6	25	65	150
0:11:05	65	35,6	25	65	150
0:11:06	65	35,6	25	65	150
0:11:07	65	35,6	25	65	150
0:11:08	65	35,6	25	65	150
0:11:09	65	35,6	25	65	150
0:11:10	65	35,6	25	65	150
0:11:11	65	35,6	25	65	150
0:11:12	65	35,6	25	65	150
0:11:13	65	35,6	25	65	150
0:11:14	65	35,6	24	65	150
0:11:15	65	35,6	25	65	150
0:11:16	65	35,6	25	65	150
0:11:17	65	35,6	25	65	150
0:11:18	65	35,6	25	65	150
0:11:19	65	35,6	25	65	150
0:11:20	65	35,6	25	65	150
0:11:21	65	35,6	25	65	150
0:11:22	65	35,6	25	65	150
0:11:23	65	35,6	25	65	150
0:11:24	65	35,6	25	65	150
0:11:25	65	35,6	25	65	150
0:11:26	65	35,6	25	65	150
0:11:27	65	35,6	25	65	150
0:11:28	65	35,6	24	65	150
0:11:29	65	35,6	24	65	150
0:11:30	65	35,6	24	65	150
0:11:31	65	35,6	24	65	150
0:11:32	65	35,6	24	65	150
0:11:33	65	35,6	24	65	150
0:11:34	65	35,6	25	65	150
0:11:35	65	35,6	25	65	150
0:11:36	65	35,6	25	65	150
0:11:37	65	35,6	24	65	150
0:11:38	65	35,6	25	65	150
0:11:39	65	35,6	25	65	150
0:11:40	65	35,6	25	65	150
0:11:41	65	35,6	24	65	150
0:11:42	65	35,6	24	65	150
0:11:43	65	35,6	24	65	150
0:11:44	65	35,6	24	65	150
0:11:45	65	35,6	24	65	150
0:11:46	65	35,6	24	65	150
0:11:47	65	35,6	24	65	150
0:11:48	65	35,6	24	65	150
0:11:49	65	35,6	24	65	150
0:11:50	65	35,6	24	65	150
0:11:51	65	35,6	24	65	150
0:11:52	65	35,6	24	65	150
0:11:53	65	35,6	24	65	150
0:11:54	65	35,6	24	65	150
0:11:55	65	35,6	24	65	150
0:11:56	65	35,6	25	65	150
0:11:57	65	35,6	25	65	150
0:11:58	65	35,6	25	65	150
0:11:59	65	35,6	25	65	150
0:12:00	65	35,6	25	65	150
0:12:01	65	35,6	24	65	150
0:12:02	65	35,6	25	65	150
0:12:03	65	35,6	25	65	150
0:12:04	65	35,6	25	65	150
0:12:05	65	35,6	25	65	150
0:12:06	65	35,6	25	65	150
0:12:07	65	35,6	25	65	150
0:12:08	65	35,6	25	65	150
0:12:09	65	35,6	24	65	150
0:12:10	65	35,6	24	65	150
0:12:11	65	35,6	24	65	150
0:12:12	65	35,6	24	65	150
0:12:13	65	35,6	24	65	150
0:12:14	65	35,6	24	65	150
0:12:15	65	35,6	24	65	150
0:12:16	65	35,6	24	65	150
0:12:17	65	35,6	24	65	150
0:12:18	65	35,6	24	65	150
0:12:19	65	35,6	24	65	150
0:12:20	65	35,6	24	65	150
0:12:21	65	35,6	24	65	150
0:12:22	65	35,6	24	65	150
0:12:23	65	35,6	24	65	150
0:12:24	65	35,6	24	65	150
0:12:25	65	35,6	24	65	150
0:12:26	65	35,6	25	65	150
0:12:27	65	35,6	25	65	150
0:12:28	65	35,6	25	65	150
0:12:29	65	35,6	25	65	150
0:12:30	65	35,6	25	65	150
0:12:31	65	35,6	25	65	150
0:12:32	65	35,6	25	65	150
0:12:33	65	35,6	24	65	150
0:12:34	65	35,6	24	65	150
0:12:35	65	35,6	24	65	150
0:12:36	65	35,6	24	65	150
0:12:37	65	35,6	24	65	150
0:12:38	65	35,6	24	65	150
0:12:39	65	35,6	24	65	150
0:12:40	65	35,6	24	65	150
0:12:41	65	35,6	24	65	150
0:12:42	65	35,6	24	65	150
0:12:43	65	35,6	24	65	150
0:12:44	65	35,6	24	65	150
0:12:45	65	35,6	24	65	150
0:12:46	65	35,6	24	65	150
0:12:47	65	35,6	24	65	150
0:12:48	65	35,6	25	65	150
0:12:49	65	35,6	24	65	150
0:12:50	65	35,6	25	65	150
0:12:51	65	35,6	25	65	150
0:12:52	65	35,6	25	65	150
0:12:53	65	35,6	25	65	150
0:12:54	65	35,6	24	65	150
0:12:55	65	35,6	25	65	150
0:12:56	65	35,6	25	65	150
0:12:57	65	35,7	25	65	150
0:12:58	65	35,7	25	65	150
0:12:59	65	35,7	24	65	150
0:13:00	65	35,7	24	65	150
0:13:01	65	35,7	24	65	150
0:13:02	65	35,7	24	65	150
0:13:03	65	35,7	24	65	150
0:13:04	65	35,7	24	65	150
0:13:05	65	35,7	24	65	150
0:13:06	65	35,7	24	65	150
0:13:07	65	35,7	24	65	150
0:13:08	65	35,7	24	65	150
0:13:09	65	35,7	24	65	150
0:13:10	65	35,7	24	65	150
0:13:11	65	35,7	24	65	150
0:13:12	65	35,7	24	65	150
0:13:13	65	35,7	24	65	150
0:13:14	65	35,7	24	65	150
0:13:15	65	35,7	24	65	150
0:13:16	65	35,7	24	65	150
0:13:17	65	35,7	24	65	150
0:13:18	65	35,7	24	65	150
0:13:19	65	35,7	24	65	150
0:13:20	65	35,7	24	65	150
0:13:21	65	35,7	24	65	150
0:13:22	65	35,7	24	65	150
0:13:23	65	35,7	24	65	150
0:13:24	65	35,7	24	65	150
0:13:25	65	35,7	24	65	150
0:13:26	65	35,7	24	65	150
0:13:27	65	35,7	24	65	150
0:13:28	65	35,7	24	65	150
0:13:29	65	35,7	24	65	150
0:13:30	65	35,7	24	65	150
0:13:31	65	35,7	24	65	150
0:13:32	65	35,7	24	65	150
0:13:33	65	35,7	24	65	150
0:13:34	65	35,7	24	65	150
0:13:35	65	35,7	24	65	150
0:13:36	65	35,7	24	65	150
0:13:37	65	35,7	24	65	150
0:13:38	65	35,7	24	65	150
0:13:39	65	35,7	24	65	150
0:13:40	65	35,7	24	65	150
0:13:41	65	35,7	24	65	150
0:13:42	65	35,7	24	65	150
0:13:43	65	35,7	24	65	150
0:13:44	65	35,7	24	65	150
0:13:45	65	35,7	24	65	150
0:13:46	65	35,7	24	65	150
0:13:47	65	35,7	24	65	150
0:13:48	65	35,7	24	65	150
0:13:49	65	35,8	24	65	150
0:13:50	65	35,8	24	65	150
0:13:51	65	35,8	24	65	150
0:13:52	65	35,8	24	65	150
0:13:53	65	35,8	24	65	150
0:13:54	65	35,8	24	65	150
0:13:55	65	35,8	24	65	150
0:13:56	65	35,8	24	65	150
0:13:57	65	35,8	24	65	150
0:13:58	65	35,8	24	65	150
0:13:59	65	35,8	24	65	150
0:14:00	65	35,8	24	65	150
0:14:01	65	35,8	24	65	150
0:14:02	65	35,8	24	65	150
0:14:03	65	35,8	24	65	150
0:14:04	65	35,8	24	65	150
0:14:05	65	35,8	24	65	150
0:14:06	65	35,8	24	65	150
0:14:07	65	35,8	24	65	150
0:14:08	65	35,8	24	65	150
0:14:09	65	35,8	24	65	150
0:14:10	65	35,8	24	65	150
0:14:11	65	35,8	24	65	150
0:14:12	65	35,8	24	65	150
0:14:13	65	35,8	24	65	150
0:14:14	65	35,8	24	65	150
0:14:15	65	35,8	24	65	150
0:14:16	65	35,8	24	65	150
0:14:17	65	35,8	24	65	150
0:14:18	65	35,8	24	65	150
0:14:19	65	35,8	24	65	150
0:14:20	65	35,8	24	65	150
0:14:21	65	35,8	24	65	150
0:14:22	65	35,8	24	65	150
0:14:23	65	35,8	24	65	150
0:14:24	65	35,8	24	65	150
0:14:25	65	35,8	24	65	150
0:14:26	65	35,8	24	65	150
0:14:27	65	35,8	25	65	150
0:14:28	65	35,8	25	65	150
0:14:29	65	35,8	25	65	150
0:14:30	65	35,8	25	65	150
0:14:31	65	35,8	25	65	150
0:14:32	65	35,8	25	65	150
0:14:33	65	35,8	25	65	150
0:14:34	65	35,8	25	65	150
0:14:35	65	35,8	25	65	150
0:14:36	65	35,8	25	65	150
0:14:37	65	35,8	25	65	150
0:14:38	65	35,8	25	65	150
0:14:39	65	35,8	25	65	150
0:14:40	65	35,8	25	65	150
0:14:41	65	35,9	25	65	150
0:14:42	65	35,9	25	65	150
0:14:43	65	35,9	25	65	150
0:14:44	65	35,9	25	65	150
0:14:45	65	35,9	25	65	150
0:14:46	65	35,9	25	65	150
0:14:47	65	35,9	25	65	150
0:14:48	65	35,9	25	65	150
0:14:49	65	35,9	25	65	150
0:14:50	65	35,9	25	65	150
0:14:51	65	35,9	25	65	150
0:14:52	65	35,9	25	65	150
0:14:53	65	35,9	25	65	150
0:14:54	65	35,9	25	65	150
0:14:55	65	35,9	25	65	150
0:14:56	65	35,9	25	65	150
0:14:57	65	35,9	25	65	150
0:14:58	65	35,9	25	65	150
0:14:59	65	35,9	25	65	150
0:15:00	65	35,9	25	65	150
0:15:01	65	35,9	25	65	150
0:15:02	65	35,9	25	65	150
0:15:03	65	35,9	25	65	150
0:15:04	65	35,9	25	65	150
0:15:05	65	35,9	25	65	150
0:15:06	65	35,9	25	65	150
0:15:07	65	35,9	25	65	150
0:15:08	65	35,9	25	65	150
0:15:09	65	35,9	25	65	150
0:15:10	65	35,9	25	65	150
0:15:11	65	35,9	25	65	150
0:15:12	65	35,9	25	65	150
0:15:13	65	35,9	25	65	150
0:15:14	65	35,9	25	65	150
0:15:15	65	35,9	26	65	150
0:15:16	65	35,9	26	65	150
0:15:17	65	35,9	26	65	150
0:15:18	65	35,9	26	65	150
0:15:19	65	35,9	26	65	150
0:15:20	65	35,9	26	65	150
0:15:21	65	35,9	26	65	150
0:15:22	65	36,0	26	65	150
0:15:23	65	36,0	26	65	150
0:15:24	65	36,0	25	65	150
0:15:25	65	36,0	25	65	150
0:15:26	65	36,0	25	65	150
0:15:27	65	36,0	25	65	150
0:15:28	65	36,0	25	65	150
0:15:29	65	36,0	25	65	150
0:15:30	65	36,0	25	65	150
0:15:31	65	36,0	25	65	150
0:15:32	65	36,0	25	65	150
0:15:33	65	36,0	25	65	150
0:15:34	65	36,0	25	65	150
0:15:35	65	36,0	25	65	150
0:15:36	65	36,0	25	65	150
0:15:37	65	36,0	25	65	150
0:15:38	65	36,0	25	65	150
0:15:39	65	36,0	25	65	150
0:15:40	65	36,0	26	65	150
0:15:41	65	36,0	26	65	150
0:15:42	65	36,0	26	65	150
0:15:43	65	36,0	26	65	150
0:15:44	65	36,0	26	65	150
0:15:45	65	36,0	26	65	150
0:15:46	65	36,0	26	65	150
0:15:47	65	36,0	26	65	150
0:15:48	65	36,0	26	65	150
0:15:49	65	36,0	26	65	150
0:15:50	65	35,7	26	65	150
0:15:51	65	35,6	26	65	150
0:15:52	65	35,5	26	65	150
0:15:53	65	35,5	26	65	150
0:15:54	65	35,5	26	65	150
0:15:55	65	35,5	26	65	150
0:15:56	65	35,5	26	65	150
0:15:57	65	35,5	26	65	150
0:15:58	65	35,5	26	65	150
0:15:59	65	35,5	26	65	150
0:16:00	65	35,5	26	65	150
0:16:01	65	35,5	26	65	150
0:16:02	65	35,5	26	65	150
0:16:03	65	35,5	26	65	150
0:16:04	65	35,5	26	65	150
0:16:05	65	35,5	26	65	150
0:16:06	65	35,5	26	65	150
0:16:07	65	35,5	26	65	150
0:16:08	65	35,5	26	65	150
0:16:09	65	35,5	26	65	150
0:16:10	65	35,5	26	65	150
0:16:11	65	35,5	26	65	150
0:16:12	65	35,5	26	65	150
0:16:13	65	35,5	26	65	150
0:16:14	65	35,5	26	65	150
0:16:15	65	35,5	25	65	150
0:16:16	65	35,5	25	65	150
0:16:17	65	35,5	26	65	150
0:16:18	65	35,6	26	65	150
0:16:19	65	35,6	26	65	150
0:16:20	65	35,6	26	65	150
0:16:21	65	35,6	26	65	150
0:16:22	65	35,6	26	65	150
0:16:23	65	35,6	26	65	150
0:16:24	65	35,6	26	65	150
0:16:25	65	35,6	26	65	150
0:16:26	65	35,6	26	65	150
0:16:27	65	35,6	26	65	150
0:16:28	65	35,6	26	65	150
0:16:29	65	35,6	26	65	150
0:16:30	65	35,6	26	65	150
0:16:31	65	35,6	26	65	150
0:16:32	65	35,6	25	65	150
0:16:33	65	35,6	25	65	150
0:16:34	65	35,6	25	65	150
0:16:35	65	35,6	25	65	150
0:16:36	65	35,6	25	65	150
0:16:37	65	35,6	25	65	150
0:16:38	65	35,6	25	65	150
0:16:39	65	35,6	25	65	150
0:16:40	65	35,6	25	65	150
0:16:41	65	35,6	25	65	150
0:16:42	65	35,6	25	65	150
0:16:43	65	35,6	25	65	150
0:16:44	65	35,6	25	65	150
0:16:45	65	35,6	25	65	150
0:16:46	65	35,6	25	65	150
0:16:47	65	35,6	25	65	150
0:16:48	65	35,6	25	65	150
0:16:49	65	35,6	25	65	150
0:16:50	65	35,6	25	65	150
0:16:51	65	35,6	25	65	150
0:16:52	65	35,6	25	65	150
0:16:53	65	35,6	25	65	150
0:16:54	65	35,6	25	65	150
0:16:55	65	35,6	25	65	150
0:16:56	65	35,6	25	65	150
0:16:57	65	35,6	25	65	150
0:16:58	65	35,6	25	65	150
0:16:59	65	35,6	25	65	150
0:17:00	65	35,6	25	65	150
0:17:01	65	35,6	25	65	150
0:17:02	65	35,6	26	65	150
0:17:03	65	35,6	26	65	150
0:17:04	65	35,6	25	65	150
0:17:05	65	35,6	25	65	150
0:17:06	65	35,6	25	65	150
0:17:07	65	35,6	26	65	150
0:17:08	65	35,6	26	65	150
0:17:09	65	35,6	26	65	150
0:17:10	65	35,6	26	65	150
0:17:11	65	35,6	26	65	150
0:17:12	65	35,6	26	65	150
0:17:13	65	35,6	26	65	150
0:17:14	65	35,6	26	65	150
0:17:15	65	35,6	26	65	150
0:17:16	65	35,6	26	65	150
0:17:17	65	35,6	26	65	150
0:17:18	65	35,6	26	65	150
0:17:19	65	35,6	26	65	150
0:17:20	65	35,6	26	65	150
0:17:21	65	35,6	26	65	150
0:17:22	65	35,6	26	65	150
0:17:23	65	35,6	26	65	150
0:17:24	65	35,6	26	65	150
0:17:25	65	35,6	26	65	150
0:17:26	65	35,6	26	65	150
0:17:27	65	35,6	26	65	150
0:17:28	65	35,6	26	65	150
0:17:29	65	35,6	26	65	150
0:17:30	65	35,6	26	65	150
0:17:31	65	35,6	26	65	150
0:17:32	65	35,6	26	65	150
0:17:33	65	35,6	26	65	150
0:17:34	65	35,6	26	65	150
0:17:35	65	35,6	26	65	150
0:17:36	65	35,6	26	65	150
0:17:37	65	35,6	26	65	150
0:17:38	65	35,6	26	65	150
0:17:39	65	35,6	26	65	150
0:17:40	65	35,6	26	65	150
0:17:41	65	35,6	26	65	150
0:17:42	65	35,6	26	65	150
0:17:43	65	35,6	26	65	150
0:17:44	65	35,6	26	65	150
0:17:45	65	35,6	26	65	150
0:17:46	65	35,6	26	65	150
0:17:47	65	35,6	26	65	150
0:17:48	65	35,6	26	65	150
0:17:49	65	35,6	26	65	150
0:17:50	65	35,6	26	65	150
0:17:51	65	35,6	26	65	150
0:17:52	65	35,6	26	65	150
0:17:53	65	35,6	26	65	150
0:17:54	65	35,6	26	65	150
0:17:55	65	35,6	26	65	150
0:17:56	65	35,6	26	65	150
0:17:57	65	35,6	26	65	150
0:17:58	65	35,6	26	65	150
0:17:59	65	35,6	26	65	150
0:18:00	65	35,6	26	65	150
0:18:01	65	35,6	26	65	150
0:18:02	65	35,6	26	65	150
0:18:03	65	35,6	26	65	150
0:18:04	65	35,6	26	65	150
0:18:05	65	35,6	26	65	150
0:18:06	65	35,6	26	65	150
0:18:07	65	35,6	26	65	150
0:18:08	65	35,6	26	65	150
0:18:09	65	35,6	26	65	150
0:18:10	65	35,6	26	65	150
0:18:11	65	35,6	26	65	150
0:18:12	65	35,6	26	65	150
0:18:13	65	35,6	26	65	150
0:18:14	65	35,6	26	65	150
0:18:15	65	35,6	26	65	150
0:18:16	65	35,6	26	65	150
0:18:17	65	35,6	26	65	150
0:18:18	65	35,6	26	65	150
0:18:19	65	35,6	26	65	150
0:18:20	65	35,6	26	65	150
0:18:21	65	35,6	26	65	150
0:18:22	65	35,6	26	65	150
0:18:23	65	35,6	26	65	150
0:18:24	65	35,7	26	65	150
0:18:25	65	35,6	26	65	150
0:18:26	65	35,6	26	65	150
0:18:27	65	35,7	26	65	150
0:18:28	65	35,6	26	65	150
0:18:29	65	35,7	26	65	150
0:18:30	65	35,7	26	65	150
0:18:31	65	35,7	26	65	150
0:18:32	65	35,7	26	65	150
0:18:33	65	35,7	26	65	150
0:18:34	65	35,7	26	65	150
0:18:35	65	35,7	26	65	150
0:18:36	65	35,7	26	65	150
0:18:37	65	35,7	26	65	150
0:18:38	65	35,7	26	65	150
0:18:39	65	35,7	26	65	150
0:18:40	65	35,7	26	65	150
0:18:41	65	35,7	26	65	150
0:18:42	65	35,7	26	65	150
0:18:43	65	35,7	26	65	150
0:18:44	65	35,7	26	65	150
0:18:45	65	35,7	27	65	150
0:18:46	65	35,7	27	65	150
0:18:47	65	35,7	27	65	150
0:18:48	65	35,7	27	65	150
0:18:49	65	35,7	27	65	150
0:18:50	65	35,7	27	65	150
0:18:51	65	35,7	27	65	150
0:18:52	65	35,7	27	65	150
0:18:53	65	35,7	27	65	150
0:18:54	65	35,7	27	65	150
0:18:55	65	35,7	26	65	150
0:18:56	65	35,7	26	65	150
0:18:57	65	35,7	27	65	150
0:18:58	65	35,7	27	65	150
0:18:59	65	35,7	27	65	150
0:19:00	65	35,7	27	65	150
0:19:01	65	35,7	27	65	150
0:19:02	65	35,7	27	65	150
0:19:03	65	35,7	27	65	150
0:19:04	65	35,7	27	65	150
0:19:05	65	35,7	27	65	150
0:19:06	65	35,7	27	65	150
0:19:07	65	35,7	27	65	150
0:19:08	65	35,7	27	65	150
0:19:09	65	35,7	27	65	150
0:19:10	65	35,7	27	65	150
0:19:11	65	35,7	27	65	150
0:19:12	65	35,7	26	65	150
0:19:13	65	35,7	27	65	150
0:19:14	65	35,7	26	65	150
0:19:15	65	35,7	26	65	150
0:19:16	65	35,7	26	65	150
0:19:17	65	35,7	26	65	150
0:19:18	65	35,7	26	65	150
0:19:19	65	35,7	26	65	150
0:19:20	65	35,7	26	65	150
0:19:21	65	35,7	26	65	150
0:19:22	65	35,7	26	65	150
0:19:23	65	35,7	27	65	150
0:19:24	65	35,7	27	65	150
0:19:25	65	35,7	26	65	150
0:19:26	65	35,7	26	65	150
0:19:27	65	35,7	26	65	150
0:19:28	65	35,7	26	65	150
0:19:29	65	35,7	26	65	150
0:19:30	65	35,7	26	65	150
0:19:31	65	35,7	26	65	150
0:19:32	65	35,7	26	65	150
0:19:33	65	35,8	26	65	150
0:19:34	65	35,8	26	65	150
0:19:35	65	35,8	26	65	150
0:19:36	65	35,8	26	65	150
0:19:37	65	35,8	26	65	150
0:19:38	65	35,8	26	65	150
0:19:39	65	35,8	26	65	150
0:19:40	65	35,8	26	65	150
0:19:41	65	35,8	26	65	150
0:19:42	65	35,8	26	65	150
0:19:43	65	35,8	26	65	150
0:19:44	65	35,8	26	65	150
0:19:45	65	35,8	26	65	150
0:19:46	65	35,8	26	65	150
0:19:47	65	35,8	26	65	150
0:19:48	65	35,8	26	65	150
0:19:49	65	35,8	26	65	150
0:19:50	65	35,8	26	65	150
0:19:51	65	35,8	26	65	150
0:19:52	65	35,8	26	65	150
0:19:53	65	35,8	26	65	150
0:19:54	65	35,8	26	65	150
0:19:55	65	35,8	26	65	150
0:19:56	65	35,8	26	65	150
0:19:57	65	35,8	26	65	150
0:19:58	65	35,8	26	65	150
0:19:59	65	35,8	26	65	150
0:20:00	65	35,8	26	65	150
0:20:01	65	35,8	26	65	150
0:20:02	65	35,8	26	65	150
0:20:03	65	35,8	26	65	150
0:20:04	65	35,8	26	65	150
0:20:05	65	35,8	26	65	150
0:20:06	65	35,8	26	65	150
0:20:07	65	35,8	26	65	150
0:20:08	65	35,8	26	65	150
0:20:09	65	35,8	26	65	150
0:20:10	65	35,8	26	65	150
0:20:11	65	35,8	26	65	150
0:20:12	65	35,8	27	65	150
0:20:13	65	35,8	26	65	150
0:20:14	65	35,8	26	65	150
0:20:15	65	35,8	26	65	150
0:20:16	65	35,8	26	65	150
0:20:17	65	35,8	26	65	150
0:20:18	65	35,8	26	65	150
0:20:19	65	35,8	26	65	150
0:20:20	65	35,8	26	65	150
0:20:21	65	35,8	26	65	150
0:20:22	65	35,8	26	65	150
0:20:23	65	35,8	26	65	150
0:20:24	65	35,8	26	65	150
0:20:25	65	35,8	26	65	150
0:20:26	65	35,8	26	65	150
0:20:27	65	35,8	26	65	150
0:20:28	65	35,8	26	65	150
0:20:29	65	35,8	26	65	150
0:20:30	65	35,8	26	65	150
0:20:31	65	35,8	26	65	150
0:20:32	65	35,8	26	65	150
0:20:33	65	35,8	26	65	150
0:20:34	65	35,8	26	65	150
0:20:35	65	35,8	26	65	150
0:20:36	65	35,8	26	65	150
0:20:37	65	35,8	26	65	150
0:20:38	65	35,8	26	65	150
0:20:39	65	35,8	26	65	150
0:20:40	65	35,8	26	65	150
0:20:41	65	35,8	26	65	150
0:20:42	65	35,8	26	65	150
0:20:43	65	35,8	26	65	150
0:20:44	65	35,8	26	65	150
0:20:45	65	35,8	26	65	150
0:20:46	65	35,8	26	65	150
0:20:47	65	35,8	26	65	150
0:20:48	65	35,8	26	65	150
0:20:49	65	35,9	26	65	150
0:20:50	65	35,9	26	65	150
0:20:51	65	35,8	26	65	150
0:20:52	65	35,9	26	65	150
0:20:53	65	35,9	26	65	150
0:20:54	65	35,9	26	65	150
0:20:55	65	35,9	26	65	150
0:20:56	65	35,9	26	65	150
0:20:57	65	35,9	26	65	150
0:20:58	65	35,9	26	65	150
0:20:59	65	35,9	26	65	150
0:21:00	65	35,9	26	65	150
0:21:01	65	35,9	25	65	150
0:21:02	65	35,9	25	65	150
0:21:03	65	35,9	26	65	150
0:21:04	65	35,9	26	65	150
0:21:05	65	35,9	26	65	150
0:21:06	65	35,9	26	65	150
0:21:07	65	35,9	26	65	150
0:21:08	65	35,9	26	65	150
0:21:09	65	35,9	26	65	150
0:21:10	65	35,9	26	65	150
0:21:11	65	35,9	25	65	150
0:21:12	65	35,9	25	65	150
0:21:13	65	35,9	25	65	150
0:21:14	65	35,9	25	65	150
0:21:15	65	35,9	25	65	150
0:21:16	65	35,9	25	65	150
0:21:17	65	35,9	25	65	150
0:21:18	65	35,9	25	65	150
0:21:19	65	35,9	25	65	150
0:21:20	65	35,9	25	65	150
0:21:21	65	35,9	26	65	150
0:21:22	65	35,9	26	65	150
0:21:23	65	35,9	26	65	150
0:21:24	65	35,9	26	65	150
0:21:25	65	35,9	26	65	150
0:21:26	65	35,9	25	65	150
0:21:27	65	35,9	25	65	150
0:21:28	65	35,9	25	65	150
0:21:29	65	35,9	25	65	150
0:21:30	65	35,9	25	65	150
0:21:31	65	35,9	25	65	150
0:21:32	65	35,9	25	65	150
0:21:33	65	35,9	25	65	150
0:21:34	65	35,9	25	65	150
0:21:35	65	35,9	25	65	150
0:21:36	65	35,9	25	65	150
0:21:37	65	35,9	25	65	150
0:21:38	65	35,9	25	65	150
0:21:39	65	35,9	25	65	150
0:21:40	65	35,9	25	65	150
0:21:41	65	35,9	25	65	150
0:21:42	65	35,9	25	65	150
0:21:43	65	35,9	25	65	150
0:21:44	65	35,9	25	65	150
0:21:45	65	35,9	25	65	150
0:21:46	65	35,9	25	65	150
0:21:47	65	35,9	25	65	150
0:21:48	65	35,9	25	65	150
0:21:49	65	36,0	25	65	150
0:21:50	65	36,0	25	65	150
0:21:51	65	36,0	25	65	150
0:21:52	65	36,0	25	65	150
0:21:53	65	36,0	25	65	150
0:21:54	65	36,0	25	65	150
0:21:55	65	36,0	25	65	150
0:21:56	65	36,0	25	65	150
0:21:57	65	36,0	25	65	150
0:21:58	65	36,0	25	65	150
0:21:59	65	36,0	25	65	150
0:22:00	65	36,0	25	65	150
0:22:01	65	36,0	25	65	150
0:22:02	65	36,0	25	65	150
0:22:03	65	36,0	25	65	150
0:22:04	65	36,0	25	65	150
0:22:05	65	36,0	25	65	150
0:22:06	65	36,0	25	65	150
0:22:07	65	36,0	25	65	150
0:22:08	65	36,0	25	65	150
0:22:09	65	36,0	25	65	150
0:22:10	65	36,0	25	65	150
0:22:11	65	36,0	25	65	150
0:22:12	65	36,0	25	65	150
0:22:13	65	36,0	25	65	150
0:22:14	65	36,0	25	65	150
0:22:15	65	36,0	25	65	150
0:22:16	65	36,0	25	65	150
0:22:17	65	36,0	25	65	150
0:22:18	65	36,0	25	65	150
0:22:19	65	36,0	25	65	150
0:22:20	65	36,0	25	65	150
0:22:21	65	36,0	25	65	150
0:22:22	65	36,0	25	65	150
0:22:23	65	36,0	25	65	150
0:22:24	65	36,0	25	65	150
0:22:25	65	36,0	25	65	150
0:22:26	65	36,0	25	65	150
0:22:27	65	36,0	25	65	150
0:22:28	65	36,0	25	65	150
0:22:29	65	36,0	26	65	150
0:22:30	65	36,0	26	65	150
0:22:31	65	36,0	26	65	150
0:22:32	65	36,0	26	65	150
0:22:33	65	36,0	26	65	150
0:22:34	65	36,0	25	65	150
0:22:35	65	36,0	25	65	150
0:22:36	65	36,0	25	65	150
0:22:37	65	36,0	25	65	150
0:22:38	65	36,0	25	65	150
0:22:39	65	36,0	25	65	150
0:22:40	65	36,0	25	65	150
0:22:41	65	36,0	25	65	150
0:22:42	65	36,0	25	65	150
0:22:43	65	36,0	25	65	150
0:22:44	65	36,0	25	65	150
0:22:45	65	36,0	25	65	150
0:22:46	65	36,0	25	65	150
0:22:47	65	36,0	25	65	150
0:22:48	65	36,0	25	65	150
0:22:49	65	36,0	25	65	150
0:22:50	65	36,0	25	65	150
0:22:51	65	36,0	25	65	150
0:22:52	65	35,9	25	65	150
0:22:53	65	35,7	25	65	150
0:22:54	65	35,6	26	65	150
0:22:55	65	35,5	26	65	150
0:22:56	65	35,5	26	65	150
0:22:57	65	35,5	26	65	150
0:22:58	65	35,5	26	65	150
0:22:59	65	35,5	26	65	150
0:23:00	65	35,5	26	65	150
0:23:01	65	35,5	26	65	150
0:23:02	65	35,5	26	65	150
0:23:03	65	35,5	26	65	150
0:23:04	65	35,5	26	65	150
0:23:05	65	35,5	26	65	150
0:23:06	65	35,5	26	65	150
0:23:07	65	35,5	26	65	150
0:23:08	65	35,5	26	65	150
0:23:09	65	35,5	26	65	150
0:23:10	65	35,5	26	65	150
0:23:11	65	35,5	26	65	150
0:23:12	65	35,5	26	65	150
0:23:13	65	35,5	26	65	150
0:23:14	65	35,5	26	65	150
0:23:15	65	35,5	26	65	150
0:23:16	65	35,5	26	65	150
0:23:17	65	35,6	26	65	150
0:23:18	65	35,6	26	65	150
0:23:19	65	35,6	26	65	150
0:23:20	65	35,6	26	65	150
0:23:21	65	35,6	26	65	150
0:23:22	65	35,6	26	65	150
0:23:23	65	35,6	26	65	150
0:23:24	65	35,6	26	65	150
0:23:25	65	35,6	26	65	150
0:23:26	65	35,6	26	65	150
0:23:27	65	35,6	26	65	150
0:23:28	65	35,6	26	65	150
0:23:29	65	35,6	26	65	150
0:23:30	65	35,6	26	65	150
0:23:31	65	35,6	26	65	150
0:23:32	65	35,6	26	65	150
0:23:33	65	35,6	26	65	150
0:23:34	65	35,6	26	65	150
0:23:35	65	35,6	26	65	150
0:23:36	65	35,6	26	65	150
0:23:37	65	35,6	26	65	150
0:23:38	65	35,6	26	65	150
0:23:39	65	35,6	26	65	150
0:23:40	65	35,6	26	65	150
0:23:41	65	35,6	27	65	150
0:23:42	65	35,6	27	65	150
0:23:43	65	35,6	27	65	150
0:23:44	65	35,6	27	65	150
0:23:45	65	35,6	27	65	150
0:23:46	65	35,6	27	65	150
0:23:47	65	35,6	27	65	150
0:23:48	65	35,6	27	65	150
0:23:49	65	35,6	27	65	150
0:23:50	65	35,6	27	65	150
0:23:51	65	35,6	27	65	150
0:23:52	65	35,6	27	65	150
0:23:53	65	35,6	27	65	150
0:23:54	65	35,6	27	65	150
0:23:55	65	35,6	27	65	150
0:23:56	65	35,6	27	65	150
0:23:57	65	35,6	27	65	150
0:23:58	65	35,6	27	65	150
0:23:59	65	35,6	27	65	150
0:24:00	65	35,6	27	65	150
0:24:01	65	35,6	27	65	150
0:24:02	65	35,6	27	65	150
0:24:03	65	35,6	27	65	150
0:24:04	65	35,6	27	65	150
0:24:05	65	35,6	27	65	150
0:24:06	65	35,6	27	65	150
0:24:07	65	35,6	27	65	150
0:24:08	65	35,6	27	65	150
0:24:09	65	35,6	27	65	150
0:24:10	65	35,6	27	65	150
0:24:11	65	35,6	27	65	150
0:24:12	65	35,6	27	65	150
0:24:13	65	35,6	27	65	150
0:24:14	65	35,6	27	65	150
0:24:15	65	35,6	27	65	150
0:24:16	65	35,6	27	65	150
0:24:17	65	35,6	27	65	150
0:24:18	65	35,6	27	65	150
0:24:19	65	35,6	27	65	150
0:24:20	65	35,6	27	65	150
0:24:21	65	35,6	27	65	150
0:24:22	65	35,6	27	65	150
0:24:23	65	35,6	27	65	150
0:24:24	65	35,6	27	65	150
0:24:25	65	35,6	27	65	150
0:24:26	65	35,6	27	65	150
0:24:27	65	35,6	27	65	150
0:24:28	65	35,6	28	65	150
0:24:29	65	35,6	28	65	150
0:24:30	65	35,6	28	65	150
0:24:31	65	35,6	28	65	150
0:24:32	65	35,6	28	65	150
0:24:33	65	35,6	28	65	150
0:24:34	65	35,6	28	65	150
0:24:35	65	35,6	28	65	150
0:24:36	65	35,6	28	65	150
0:24:37	65	35,6	28	65	150
0:24:38	65	35,6	28	65	150
0:24:39	65	35,6	28	65	150
0:24:40	65	35,6	28	65	150
0:24:41	65	35,6	28	65	150
0:24:42	65	35,6	28	65	150
0:24:43	65	35,6	28	65	150
0:24:44	65	35,6	28	65	150
0:24:45	65	35,6	28	65	150
0:24:46	65	35,6	28	65	150
0:24:47	65	35,6	28	65	150
0:24:48	65	35,6	28	65	150
0:24:49	65	35,6	28	65	150
0:24:50	65	35,6	28	65	150
0:24:51	65	35,6	28	65	150
0:24:52	65	35,7	28	65	150
0:24:53	65	35,7	28	65	150
