Repository: ProgWizer/parser

File: project-root/data/Data Acquisition/Data Acquisition/2021 year (353)/21-062.txt (part 1 of 7)
--Test Summary--
Full Path and File Name	
Instrument Name	7322
Instrument Type	Model 7322 Consistometer - Variable Speed
Instrument Serial Number	
Test Start Date	05.04.2021
Test Start Time	13:10:28
Test Stop Date	05.04.2021
Test Stop Time	16:09:27
Test Length	2:58:59
Final Sample Time Offset	2:58:59
Controller Schedule Name	
Sampling Period	1 second
Comments	
Information	WellID	
Information	Customer	
Information	EngName	
Information	CementClass	I-50
Information	CementMfr	
Information	Additives	100I-50+120G-19+0.1PlastA+0.3CA
Information	Density	1890
Information	BHCT	5
Information	BHST	
Information	FluidLoss	
Information	JobType	
Calculated Value	Time_30Bc	2:43:24
Calculated Value	Time_70Bc	2:58:59
Initial Temperature (°C)	23 °C
Final Temperature (°C)	5 °C
Initial Pressure (MPa)	0,4 MPa
Final Pressure (MPa)	10,1 MPa
Initial Consistency (Bc)	12 Bc
Final Consistency (Bc)	71 Bc
Initial Wall Temperature (°C)	14 °C
Final Wall Temperature (°C)	2 °C
Initial Motor Speed (RPM)	150 RPM
Final Motor Speed (RPM)	150 RPM
--Data--
Time (HH:MM:SS)	Temperature (°C)	Pressure (MPa)	Consistency (Bc)	Wall Temperature (°C)	Motor Speed (RPM)
0:00:00	23	0,4	12	14	150
0:00:01	23	0,4	12	14	150
0:00:02	23	0,4	12	14	150
0:00:03	23	0,4	12	14	150
0:00:04	23	0,4	12	14	150
0:00:05	23	0,4	12	14	150
0:00:06	23	0,4	12	14	150
0:00:07	23	0,4	12	13	150
0:00:08	23	0,4	12	13	150
0:00:09	23	0,4	12	14	150
0:00:10	23	0,4	12	14	150
0:00:11	23	0,4	12	13	150
0:00:12	23	0,5	12	13	150
0:00:13	23	0,5	12	14	150
0:00:14	23	0,5	12	13	150
0:00:15	23	0,5	12	13	150
0:00:16	23	0,5	12	13	150
0:00:17	23	0,5	12	13	150
0:00:18	23	0,5	12	13	150
0:00:19	23	0,5	12	13	150
0:00:20	23	0,5	12	13	150
0:00:21	23	0,5	12	13	150
0:00:22	23	0,5	12	13	150
0:00:23	23	0,5	12	13	150
0:00:24	23	0,5	12	14	150
0:00:25	23	0,5	11	13	150
0:00:26	23	0,5	11	13	150
0:00:27	23	0,5	11	13	150
0:00:28	23	0,5	11	14	150
0:00:29	23	0,5	11	14	150
0:00:30	23	0,5	12	14	150
0:00:31	23	0,5	12	14	150
0:00:32	23	0,5	12	14	150
0:00:33	23	0,5	12	14	150
0:00:34	22	0,5	12	14	150
0:00:35	22	0,5	12	14	150
0:00:36	22	0,5	12	14	150
0:00:37	22	0,5	12	14	150
0:00:38	22	0,6	12	14	150
0:00:39	22	0,7	12	14	150
0:00:40	22	0,7	12	14	150
0:00:41	22	0,7	12	14	150
0:00:42	22	0,7	12	14	150
0:00:43	22	0,7	12	14	150
0:00:44	22	0,7	12	14	150
0:00:45	22	0,7	12	14	150
0:00:46	22	0,7	12	14	150
0:00:47	22	0,7	12	14	150
0:00:48	22	0,7	12	15	150
0:00:49	22	0,7	12	15	150
0:00:50	22	0,7	12	15	150
0:00:51	22	0,7	12	15	150
0:00:52	22	0,7	12	15	150
0:00:53	22	0,7	12	15	150
0:00:54	22	0,7	12	15	150
0:00:55	22	0,7	12	15	150
0:00:56	22	0,7	12	15	150
0:00:57	22	0,7	12	15	150
0:00:58	22	0,7	12	15	150
0:00:59	22	0,7	12	15	150
0:01:00	22	0,7	12	15	150
0:01:01	22	0,7	12	15	150
0:01:02	22	0,7	12	16	150
0:01:03	22	0,7	12	15	150
0:01:04	22	0,7	12	16	150
0:01:05	22	0,7	12	16	150
0:01:06	22	0,7	12	16	150
0:01:07	22	0,8	12	16	150
0:01:08	22	0,8	12	16	150
0:01:09	22	0,8	13	16	150
0:01:10	22	0,8	13	16	150
0:01:11	22	0,8	13	16	150
0:01:12	22	0,8	13	16	150
0:01:13	22	0,8	13	16	150
0:01:14	22	0,8	13	16	150
0:01:15	22	0,8	13	16	150
0:01:16	22	0,8	13	16	150
0:01:17	22	0,8	13	16	150
0:01:18	22	0,8	13	16	150
0:01:19	22	0,9	13	17	150
0:01:20	22	1,0	13	17	150
0:01:21	22	1,0	13	17	150
0:01:22	22	1,0	13	17	150
0:01:23	22	1,0	13	17	150
0:01:24	22	1,0	13	17	150
0:01:25	22	1,1	13	17	150
0:01:26	22	1,1	13	17	150
0:01:27	22	1,1	13	17	150
0:01:28	22	1,1	13	17	150
0:01:29	22	1,1	13	17	150
0:01:30	22	1,1	13	17	150
0:01:31	21	1,1	13	17	150
0:01:32	21	1,1	13	18	150
0:01:33	21	1,1	13	18	150
0:01:34	21	1,1	13	18	150
0:01:35	21	1,1	13	18	150
0:01:36	21	1,1	13	18	150
0:01:37	21	1,1	13	18	150
0:01:38	21	1,2	13	18	150
0:01:39	21	1,2	13	18	150
0:01:40	21	1,2	13	18	150
0:01:41	21	1,2	13	18	150
0:01:42	21	1,2	13	18	150
0:01:43	21	1,2	13	18	150
0:01:44	21	1,2	13	18	150
0:01:45	21	1,2	13	19	150
0:01:46	21	1,2	14	19	150
0:01:47	21	1,2	14	19	150
0:01:48	21	1,3	14	19	150
0:01:49	21	1,3	14	19	150
0:01:50	21	1,3	14	19	150
0:01:51	21	1,3	14	19	150
0:01:52	21	1,3	14	19	150
0:01:53	21	1,3	14	19	150
0:01:54	21	1,3	14	19	150
0:01:55	21	1,3	14	19	150
0:01:56	21	1,3	14	19	150
0:01:57	21	1,3	14	19	150
0:01:58	21	1,3	14	19	150
0:01:59	21	1,4	13	19	150
0:02:00	21	1,4	13	19	150
0:02:01	21	1,4	13	19	150
0:02:02	21	1,4	13	20	150
0:02:03	21	1,4	13	20	150
0:02:04	21	1,4	13	20	150
0:02:05	21	1,4	13	20	150
0:02:06	21	1,4	13	20	150
0:02:07	21	1,4	13	20	150
0:02:08	21	1,4	13	20	150
0:02:09	21	1,4	13	20	150
0:02:10	21	1,5	13	20	150
0:02:11	21	1,5	13	20	150
0:02:12	21	1,5	13	20	150
0:02:13	21	1,5	13	20	150
0:02:14	21	1,5	13	20	150
0:02:15	21	1,5	13	20	150
0:02:16	21	1,5	13	20	150
0:02:17	21	1,5	13	20	150
0:02:18	21	1,5	13	21	150
0:02:19	21	1,5	13	20	150
0:02:20	21	1,6	13	21	150
0:02:21	21	1,6	13	21	150
0:02:22	21	1,6	13	21	150
0:02:23	21	1,6	13	21	150
0:02:24	21	1,6	13	21	150
0:02:25	21	1,6	13	21	150
0:02:26	21	1,6	13	21	150
0:02:27	21	1,6	13	21	150
0:02:28	21	1,6	13	21	150
0:02:29	21	1,6	12	21	150
0:02:30	21	1,6	12	21	150
0:02:31	21	1,6	12	21	150
0:02:32	21	1,7	12	21	150
0:02:33	21	1,7	12	21	150
0:02:34	21	1,7	12	21	150
0:02:35	21	1,7	12	21	150
0:02:36	21	1,7	12	21	150
0:02:37	21	1,7	12	21	150
0:02:38	21	1,7	12	21	150
0:02:39	21	1,7	12	21	150
0:02:40	21	1,7	12	21	150
0:02:41	21	1,7	12	21	150
0:02:42	21	1,7	12	21	150
0:02:43	21	1,7	12	21	150
0:02:44	21	1,7	12	21	150
0:02:45	21	1,7	12	21	150
0:02:46	21	1,7	12	21	150
0:02:47	21	1,7	12	21	150
0:02:48	21	1,7	12	21	150
0:02:49	21	1,7	12	21	150
0:02:50	21	1,8	12	21	150
0:02:51	21	1,8	12	21	150
0:02:52	21	1,8	12	21	150
0:02:53	21	1,8	12	21	150
0:02:54	21	1,8	12	21	150
0:02:55	21	1,8	12	21	150
0:02:56	21	1,8	12	22	150
0:02:57	21	1,8	12	22	150
0:02:58	21	1,8	12	22	150
0:02:59	21	1,8	12	21	150
0:03:00	21	1,8	12	22	150
0:03:01	21	1,8	12	22	150
0:03:02	21	1,8	12	22	150
0:03:03	21	1,8	12	22	150
0:03:04	20	1,8	12	22	150
0:03:05	21	1,8	12	22	150
0:03:06	21	1,8	12	22	150
0:03:07	20	1,8	12	22	150
0:03:08	20	1,8	12	22	150
0:03:09	20	1,8	12	22	150
0:03:10	20	1,8	12	22	150
0:03:11	20	1,8	12	22	150
0:03:12	20	1,8	12	22	150
0:03:13	20	1,8	12	22	150
0:03:14	20	1,8	12	22	150
0:03:15	20	1,8	12	22	150
0:03:16	20	1,8	12	22	150
0:03:17	20	1,8	12	22	150
0:03:18	20	1,8	12	22	150
0:03:19	20	1,8	12	22	150
0:03:20	20	1,8	12	22	150
0:03:21	20	1,8	12	22	150
0:03:22	20	1,8	12	22	150
0:03:23	20	1,8	12	22	150
0:03:24	20	1,8	12	22	150
0:03:25	20	1,8	12	22	150
0:03:26	20	1,8	12	22	150
0:03:27	20	1,8	12	22	150
0:03:28	20	1,8	12	22	150
0:03:29	20	1,8	12	22	150
0:03:30	20	1,8	12	22	150
0:03:31	20	1,8	12	22	150
0:03:32	20	1,8	12	22	150
0:03:33	20	1,8	12	22	150
0:03:34	20	1,8	12	22	150
0:03:35	20	1,8	12	22	150
0:03:36	20	1,8	12	22	150
0:03:37	20	1,8	12	22	150
0:03:38	20	1,8	12	22	150
0:03:39	20	1,8	12	22	150
0:03:40	20	1,8	12	22	150
0:03:41	20	1,8	12	22	150
0:03:42	20	1,8	12	22	150
0:03:43	20	1,8	12	22	150
0:03:44	20	1,8	12	22	150
0:03:45	20	1,8	12	22	150
0:03:46	20	1,8	12	22	150
0:03:47	20	1,8	12	22	150
0:03:48	20	1,8	12	22	150
0:03:49	20	1,8	12	22	150
0:03:50	20	1,8	11	22	150
0:03:51	20	1,8	11	22	150
0:03:52	20	1,8	11	22	150
0:03:53	20	1,8	11	22	150
0:03:54	20	1,8	11	22	150
0:03:55	20	1,8	11	22	150
0:03:56	20	1,8	11	22	150
0:03:57	20	1,8	11	22	150
0:03:58	20	1,7	11	22	150
0:03:59	20	1,7	11	22	150
0:04:00	20	1,7	11	22	150
0:04:01	20	1,7	11	22	150
0:04:02	20	1,7	11	22	150
0:04:03	20	1,7	11	22	150
0:04:04	20	1,7	11	22	150
0:04:05	20	1,7	11	22	150
0:04:06	20	1,7	11	22	150
0:04:07	20	1,7	11	22	150
0:04:08	20	1,7	11	22	150
0:04:09	20	1,7	11	22	150
0:04:10	20	1,7	11	22	150
0:04:11	20	1,7	11	22	150
0:04:12	20	1,7	11	22	150
0:04:13	20	1,7	11	22	150
0:04:14	20	1,7	11	22	150
0:04:15	20	1,7	11	22	150
0:04:16	20	1,7	11	22	150
0:04:17	20	1,7	11	22	150
0:04:18	20	1,9	11	22	150
0:04:19	20	2,0	11	22	150
0:04:20	20	2,0	11	22	150
0:04:21	20	2,0	11	22	150
0:04:22	20	2,0	11	22	150
0:04:23	20	2,0	11	22	150
0:04:24	20	2,0	11	22	150
0:04:25	20	2,0	11	22	150
0:04:26	20	1,9	11	22	150
0:04:27	20	1,9	11	21	150
0:04:28	20	1,9	11	22	150
0:04:29	20	1,9	11	21	150
0:04:30	20	1,9	11	21	150
0:04:31	20	1,9	11	21	150
0:04:32	20	1,9	11	21	150
0:04:33	20	1,9	11	21	150
0:04:34	20	1,9	11	21	150
0:04:35	20	1,9	11	21	150
0:04:36	20	1,8	11	21	150
0:04:37	20	1,8	11	21	150
0:04:38	20	1,8	11	21	150
0:04:39	20	1,8	11	21	150
0:04:40	20	1,8	11	21	150
0:04:41	20	2,0	11	21	150
0:04:42	20	2,0	11	21	150
0:04:43	20	2,0	11	21	150
0:04:44	20	2,0	11	21	150
0:04:45	20	2,0	11	21	150
0:04:46	20	2,0	11	21	150
0:04:47	20	2,0	11	21	150
0:04:48	20	2,0	11	21	150
0:04:49	20	2,0	11	21	150
0:04:50	20	2,0	11	21	150
0:04:51	20	1,9	11	21	150
0:04:52	20	1,9	11	21	150
0:04:53	20	1,9	11	21	150
0:04:54	20	1,9	11	21	150
0:04:55	20	1,9	11	21	150
0:04:56	20	1,9	11	21	150
0:04:57	20	1,9	11	21	150
0:04:58	20	2,0	11	21	150
0:04:59	20	2,0	11	21	150
0:05:00	20	2,1	11	21	150
0:05:01	20	2,0	11	21	150
0:05:02	20	2,0	11	21	150
0:05:03	20	2,0	11	21	150
0:05:04	20	2,0	11	21	150
0:05:05	20	2,0	11	21	150
0:05:06	20	2,0	11	20	150
0:05:07	20	2,0	11	20	150
0:05:08	20	2,0	11	20	150
0:05:09	20	1,9	11	20	150
0:05:10	20	2,1	11	20	150
0:05:11	20	2,2	11	20	150
0:05:12	20	2,2	11	20	150
0:05:13	20	2,2	11	20	150
0:05:14	20	2,2	11	20	150
0:05:15	20	2,2	11	20	150
0:05:16	20	2,2	10	20	150
0:05:17	20	2,2	10	20	150
0:05:18	20	2,1	11	20	150
0:05:19	20	2,1	11	20	150
0:05:20	20	2,1	10	20	150
0:05:21	20	2,1	11	20	150
0:05:22	20	2,1	10	20	150
0:05:23	20	2,1	10	20	150
0:05:24	20	2,1	10	20	150
0:05:25	20	2,0	10	20	150
0:05:26	20	2,0	10	20	150
0:05:27	20	2,0	11	20	150
0:05:28	20	2,0	11	20	150
0:05:29	20	2,2	11	20	150
0:05:30	20	2,3	11	20	150
0:05:31	20	2,3	10	20	150
0:05:32	20	2,3	10	20	150
0:05:33	20	2,3	10	19	150
0:05:34	20	2,3	10	19	150
0:05:35	20	2,3	10	19	150
0:05:36	20	2,3	10	19	150
0:05:37	20	2,3	10	19	150
0:05:38	20	2,2	10	19	150
0:05:39	20	2,2	10	19	150
0:05:40	20	2,2	10	19	150
0:05:41	20	2,2	10	19	150
0:05:42	20	2,2	10	19	150
0:05:43	20	2,1	10	19	150
0:05:44	20	2,1	10	19	150
0:05:45	20	2,1	10	19	150
0:05:46	20	2,3	10	19	150
0:05:47	20	2,3	10	19	150
0:05:48	20	2,3	10	19	150
0:05:49	20	2,3	10	19	150
0:05:50	20	2,3	10	19	150
0:05:51	20	2,3	10	19	150
0:05:52	20	2,3	10	19	150
0:05:53	20	2,3	10	19	150
0:05:54	20	2,3	10	19	150
0:05:55	20	2,2	10	19	150
0:05:56	20	2,2	10	19	150
0:05:57	20	2,2	10	19	150
0:05:58	20	2,2	10	19	150
0:05:59	20	2,4	10	19	150
0:06:00	20	2,5	10	19	150
0:06:01	20	2,5	10	19	150
0:06:02	20	2,5	10	19	150
0:06:03	20	2,5	10	18	150
0:06:04	20	2,5	10	18	150
0:06:05	20	2,5	10	18	150
0:06:06	20	2,5	10	18	150
0:06:07	20	2,4	10	18	150
0:06:08	20	2,4	10	18	150
0:06:09	20	2,4	10	18	150
0:06:10	20	2,4	10	18	150
0:06:11	20	2,4	10	18	150
0:06:12	20	2,4	10	18	150
0:06:13	20	2,3	10	18	150
0:06:14	20	2,3	10	18	150
0:06:15	20	2,3	10	18	150
0:06:16	20	2,3	10	18	150
0:06:17	20	2,3	10	18	150
0:06:18	20	2,3	10	18	150
0:06:19	20	2,4	10	18	150
0:06:20	20	2,6	10	18	150
0:06:21	20	2,6	10	18	150
0:06:22	20	2,6	10	18	150
0:06:23	20	2,6	10	18	150
0:06:24	20	2,6	10	18	150
0:06:25	20	2,6	10	18	150
0:06:26	20	2,6	10	18	150
0:06:27	20	2,6	10	18	150
0:06:28	20	2,5	10	18	150
0:06:29	20	2,5	10	17	150
0:06:30	20	2,5	10	17	150
0:06:31	20	2,5	10	18	150
0:06:32	20	2,5	10	17	150
0:06:33	20	2,4	10	17	150
0:06:34	20	2,4	10	17	150
0:06:35	20	2,4	10	17	150
0:06:36	20	2,4	10	17	150
0:06:37	20	2,4	10	17	150
0:06:38	20	2,4	10	17	150
0:06:39	20	2,5	10	17	150
0:06:40	20	2,7	10	17	150
0:06:41	20	2,7	10	17	150
0:06:42	20	2,7	10	17	150
0:06:43	20	2,7	10	17	150
0:06:44	20	2,7	10	17	150
0:06:45	20	2,7	10	17	150
0:06:46	20	2,7	10	17	150
0:06:47	20	2,7	10	17	150
0:06:48	20	2,6	10	17	150
0:06:49	20	2,6	10	17	150
0:06:50	20	2,6	10	17	150
0:06:51	20	2,6	10	17	150
0:06:52	20	2,6	10	17	150
0:06:53	20	2,6	10	17	150
0:06:54	20	2,5	10	17	150
0:06:55	20	2,5	10	17	150
0:06:56	20	2,5	10	16	150
0:06:57	20	2,5	10	17	150
0:06:58	20	2,5	10	16	150
0:06:59	20	2,5	10	17	150
0:07:00	20	2,8	10	16	150
0:07:01	20	2,8	10	16	150
0:07:02	20	2,9	10	16	150
0:07:03	20	2,8	10	16	150
0:07:04	20	2,8	10	16	150
0:07:05	20	2,8	10	16	150
0:07:06	20	2,8	10	16	150
0:07:07	20	2,8	10	16	150
0:07:08	20	2,8	10	16	150
0:07:09	20	2,7	10	16	150
0:07:10	20	2,7	10	16	150
0:07:11	20	2,7	10	16	150
0:07:12	20	2,7	10	16	150
0:07:13	20	2,7	10	16	150
0:07:14	20	2,7	10	16	150
0:07:15	20	2,6	10	16	150
0:07:16	20	2,6	10	16	150
0:07:17	20	2,6	10	16	150
0:07:18	20	2,6	10	16	150
0:07:19	20	2,6	10	16	150
0:07:20	20	2,9	10	16	150
0:07:21	20	2,9	10	16	150
0:07:22	20	2,9	10	16	150
0:07:23	20	2,9	10	16	150
0:07:24	20	2,9	10	16	150
0:07:25	20	2,9	10	16	150
0:07:26	20	2,9	10	16	150
0:07:27	20	2,9	10	15	150
0:07:28	20	2,9	10	15	150
0:07:29	20	2,8	10	15	150
0:07:30	20	2,8	10	15	150
0:07:31	20	2,8	10	15	150
0:07:32	20	2,8	10	15	150
0:07:33	20	2,8	10	15	150
0:07:34	20	2,7	10	15	150
0:07:35	20	2,7	10	15	150
0:07:36	20	2,7	10	15	150
0:07:37	20	2,7	10	15	150
0:07:38	20	2,7	10	15	150
0:07:39	20	2,9	10	15	150
0:07:40	20	3,0	10	15	150
0:07:41	20	3,1	10	15	150
0:07:42	20	3,1	10	15	150
0:07:43	20	3,1	10	15	150
0:07:44	20	3,0	10	15	150
0:07:45	20	3,0	10	15	150
0:07:46	20	3,0	10	15	150
0:07:47	19	3,0	10	15	150
0:07:48	19	3,0	10	15	150
0:07:49	19	2,9	10	15	150
0:07:50	20	2,9	10	15	150
0:07:51	19	2,9	10	15	150
0:07:52	19	2,9	10	15	150
0:07:53	19	2,9	10	15	150
0:07:54	19	2,9	10	15	150
0:07:55	19	2,8	10	15	150
0:07:56	19	2,8	10	15	150
0:07:57	19	2,8	10	15	150
0:07:58	19	2,8	10	15	150
0:07:59	19	2,8	10	14	150
0:08:00	19	3,1	10	14	150
0:08:01	19	3,2	10	14	150
0:08:02	19	3,2	10	14	150
0:08:03	19	3,2	10	14	150
0:08:04	19	3,2	10	14	150
0:08:05	19	3,2	10	14	150
0:08:06	19	3,2	10	14	150
0:08:07	19	3,1	10	14	150
0:08:08	19	3,1	10	14	150
0:08:09	19	3,1	10	14	150
0:08:10	19	3,1	10	14	150
0:08:11	19	3,1	10	14	150
0:08:12	19	3,1	10	14	150
0:08:13	19	3,0	10	14	150
0:08:14	19	3,0	10	14	150
0:08:15	19	3,0	10	14	150
0:08:16	19	3,0	10	14	150
0:08:17	19	3,0	10	14	150
0:08:18	19	3,0	10	14	150
0:08:19	19	2,9	10	14	150
0:08:20	19	3,0	10	14	150
0:08:21	19	2,9	10	14	150
0:08:22	19	3,0	10	14	150
0:08:23	19	3,2	10	14	150
0:08:24	19	3,2	10	14	150
0:08:25	19	3,2	10	14	150
0:08:26	19	3,2	10	14	150
0:08:27	19	3,2	10	14	150
0:08:28	19	3,2	10	14	150
0:08:29	19	3,2	10	14	150
0:08:30	19	3,2	10	14	150
0:08:31	19	3,2	10	14	150
0:08:32	19	3,2	10	14	150
0:08:33	19	3,1	10	14	150
0:08:34	19	3,1	10	14	150
0:08:35	19	3,1	10	14	150
0:08:36	19	3,1	10	14	150
0:08:37	19	3,1	10	14	150
0:08:38	19	3,1	10	14	150
0:08:39	19	3,1	10	14	150
0:08:40	19	3,1	10	14	150
0:08:41	19	3,1	10	14	150
0:08:42	19	3,1	10	14	150
0:08:43	19	3,1	10	13	150
0:08:44	19	3,1	10	14	150
0:08:45	19	3,4	10	14	150
0:08:46	19	3,5	10	13	150
0:08:47	19	3,5	10	14	150
0:08:48	19	3,5	10	14	150
0:08:49	19	3,5	10	13	150
0:08:50	19	3,5	10	13	150
0:08:51	19	3,5	10	14	150
0:08:52	19	3,4	10	13	150
0:08:53	19	3,4	10	13	150
0:08:54	19	3,4	10	13	150
0:08:55	19	3,4	10	13	150
0:08:56	19	3,4	10	13	150
0:08:57	19	3,4	10	13	150
0:08:58	19	3,4	10	13	150
0:08:59	19	3,3	10	13	150
0:09:00	19	3,3	10	13	150
0:09:01	19	3,3	10	13	150
0:09:02	19	3,3	10	13	150
0:09:03	19	3,3	10	13	150
0:09:04	19	3,3	10	13	150
0:09:05	19	3,3	10	13	150
0:09:06	19	3,3	10	13	150
0:09:07	19	3,3	10	13	150
0:09:08	19	3,2	10	13	150
0:09:09	19	3,2	10	13	150
0:09:10	19	3,2	10	13	150
0:09:11	19	3,2	10	13	150
0:09:12	19	3,2	10	13	150
0:09:13	19	3,4	10	13	150
0:09:14	19	3,5	10	13	150
0:09:15	19	3,5	10	13	150
0:09:16	19	3,5	10	13	150
0:09:17	19	3,5	10	13	150
0:09:18	19	3,5	10	13	150
0:09:19	19	3,5	10	13	150
0:09:20	19	3,5	10	13	150
0:09:21	19	3,5	10	13	150
0:09:22	19	3,4	10	13	150
0:09:23	19	3,4	10	13	150
0:09:24	19	3,4	10	13	150
0:09:25	19	3,4	10	13	150
0:09:26	19	3,4	10	13	150
0:09:27	19	3,4	10	13	150
0:09:28	19	3,4	10	13	150
0:09:29	19	3,4	10	13	150
0:09:30	19	3,3	10	13	150
0:09:31	19	3,4	10	13	150
0:09:32	19	3,4	10	13	150
0:09:33	19	3,4	10	13	150
0:09:34	19	3,4	10	13	150
0:09:35	19	3,4	10	13	150
0:09:36	19	3,4	10	13	150
0:09:37	19	3,4	10	13	150
0:09:38	19	3,4	10	13	150
0:09:39	19	3,6	10	13	150
0:09:40	18	3,7	10	13	150
0:09:41	18	3,7	10	13	150
0:09:42	18	3,7	10	13	150
0:09:43	18	3,7	10	13	150
0:09:44	18	3,7	10	13	150
0:09:45	18	3,7	10	13	150
0:09:46	18	3,6	10	13	150
0:09:47	18	3,6	10	13	150
0:09:48	18	3,6	10	13	150
0:09:49	18	3,6	10	13	150
0:09:50	18	3,6	10	13	150
0:09:51	18	3,6	10	13	150
0:09:52	18	3,6	10	12	150
0:09:53	18	3,6	10	13	150
0:09:54	18	3,6	10	12	150
0:09:55	18	3,5	10	13	150
0:09:56	18	3,5	10	12	150
0:09:57	18	3,5	10	12	150
0:09:58	18	3,5	10	13	150
0:09:59	18	3,5	10	12	150
0:10:00	18	3,6	10	12	150
0:10:01	18	3,6	10	12	150
0:10:02	18	3,6	10	12	150
0:10:03	18	3,6	10	12	150
0:10:04	18	3,6	10	12	150
0:10:05	18	3,6	10	12	150
0:10:06	18	3,6	10	12	150
0:10:07	18	3,6	10	12	150
0:10:08	18	3,6	10	12	150
0:10:09	18	3,8	10	12	150
0:10:10	18	3,9	10	12	150
0:10:11	18	3,9	10	12	150
0:10:12	18	3,9	10	12	150
0:10:13	18	3,9	10	12	150
0:10:14	18	3,9	10	12	150
0:10:15	18	3,9	10	12	150
0:10:16	18	3,9	10	12	150
0:10:17	18	3,9	10	12	150
0:10:18	18	3,9	10	12	150
0:10:19	18	3,9	10	12	150
0:10:20	18	3,9	10	12	150
0:10:21	18	3,8	10	12	150
0:10:22	18	3,8	10	12	150
0:10:23	18	3,8	10	12	150
0:10:24	18	3,8	10	12	150
0:10:25	18	3,8	10	12	150
0:10:26	18	3,8	10	12	150
0:10:27	18	3,8	10	12	150
0:10:28	18	3,8	10	12	150
0:10:29	18	3,8	10	12	150
0:10:30	18	3,8	10	12	150
0:10:31	18	3,7	10	12	150
0:10:32	18	3,7	10	12	150
0:10:33	18	3,7	10	12	150
0:10:34	18	3,7	10	12	150
0:10:35	18	3,7	10	12	150
0:10:36	18	3,7	10	12	150
0:10:37	18	3,7	10	12	150
0:10:38	18	3,7	10	12	150
0:10:39	18	3,7	10	12	150
0:10:40	18	3,8	10	12	150
0:10:41	18	4,0	10	12	150
0:10:42	18	4,1	10	12	150
0:10:43	18	4,1	10	12	150
0:10:44	18	4,1	10	12	150
0:10:45	18	4,1	10	12	150
0:10:46	18	4,1	10	12	150
0:10:47	18	4,1	10	12	150
0:10:48	18	4,1	10	12	150
0:10:49	18	4,0	10	12	150
0:10:50	18	4,0	10	12	150
0:10:51	18	4,0	10	12	150
0:10:52	18	4,0	10	12	150
0:10:53	18	4,0	10	12	150
0:10:54	18	4,0	10	12	150
0:10:55	18	4,0	10	12	150
0:10:56	18	4,0	10	12	150
0:10:57	18	4,0	10	12	150
0:10:58	18	4,0	10	12	150
0:10:59	18	4,0	10	12	150
0:11:00	18	3,9	10	12	150
0:11:01	18	3,9	10	12	150
0:11:02	18	3,9	10	12	150
0:11:03	18	3,9	10	12	150
0:11:04	18	3,9	10	12	150
0:11:05	18	3,9	10	12	150
0:11:06	18	3,9	10	12	150
0:11:07	18	3,9	10	12	150
0:11:08	18	3,9	10	12	150
0:11:09	18	3,9	10	12	150
0:11:10	18	3,9	10	12	150
0:11:11	18	3,9	10	12	150
0:11:12	18	3,9	10	12	150
0:11:13	18	4,0	10	12	150
0:11:14	18	4,2	10	12	150
0:11:15	18	4,2	10	12	150
0:11:16	18	4,2	10	12	150
0:11:17	18	4,2	10	12	150
0:11:18	18	4,2	10	12	150
0:11:19	18	4,2	10	12	150
0:11:20	18	4,2	10	12	150
0:11:21	17	4,2	10	12	150
0:11:22	17	4,2	10	12	150
0:11:23	17	4,1	10	12	150
0:11:24	17	4,1	10	12	150
0:11:25	17	4,1	10	12	150
0:11:26	17	4,1	10	12	150
0:11:27	17	4,1	10	12	150
0:11:28	17	4,1	10	12	150
0:11:29	17	4,1	10	12	150
0:11:30	17	4,1	10	12	150
0:11:31	17	4,1	10	11	150
0:11:32	17	4,1	10	12	150
0:11:33	17	4,0	10	12	150
0:11:34	17	4,0	10	12	150
0:11:35	17	4,0	10	11	150
0:11:36	17	4,0	10	12	150
0:11:37	17	4,1	10	12	150
0:11:38	17	4,1	10	12	150
0:11:39	17	4,1	10	12	150
0:11:40	17	4,1	10	12	150
0:11:41	17	4,1	10	12	150
0:11:42	17	4,1	10	11	150
0:11:43	17	4,1	10	12	150
0:11:44	17	4,1	10	11	150
0:11:45	17	4,1	10	12	150
0:11:46	17	4,1	10	11	150
0:11:47	17	4,1	10	11	150
0:11:48	17	4,2	10	11	150
0:11:49	17	4,3	10	11	150
0:11:50	17	4,4	10	12	150
0:11:51	17	4,4	10	11	150
0:11:52	17	4,4	10	11	150
0:11:53	17	4,4	10	11	150
0:11:54	17	4,4	10	11	150
0:11:55	17	4,4	10	11	150
0:11:56	17	4,3	10	11	150
0:11:57	17	4,3	10	11	150
0:11:58	17	4,3	10	11	150
0:11:59	17	4,3	10	11	150
0:12:00	17	4,3	10	11	150
0:12:01	17	4,3	10	11	150
0:12:02	17	4,3	10	11	150
0:12:03	17	4,3	10	11	150
0:12:04	17	4,3	10	11	150
0:12:05	17	4,3	10	11	150
0:12:06	17	4,3	10	11	150
0:12:07	17	4,2	10	11	150
0:12:08	17	4,2	10	11	150
0:12:09	17	4,2	10	11	150
0:12:10	17	4,2	10	11	150
0:12:11	17	4,2	10	11	150
0:12:12	17	4,3	10	11	150
0:12:13	17	4,3	10	11	150
0:12:14	17	4,3	10	11	150
0:12:15	17	4,3	10	11	150
0:12:16	17	4,3	10	11	150
0:12:17	17	4,3	10	11	150
0:12:18	17	4,3	10	11	150
0:12:19	17	4,3	10	11	150
0:12:20	17	4,3	10	11	150
0:12:21	17	4,3	10	11	150
0:12:22	17	4,3	10	11	150
0:12:23	17	4,3	10	11	150
0:12:24	17	4,4	10	11	150
0:12:25	17	4,6	10	11	150
0:12:26	17	4,7	10	11	150
0:12:27	17	4,7	10	11	150
0:12:28	17	4,7	10	11	150
0:12:29	17	4,7	10	11	150
0:12:30	17	4,7	10	11	150
0:12:31	17	4,6	10	11	150
0:12:32	17	4,6	10	11	150
0:12:33	17	4,6	10	11	150
0:12:34	17	4,6	10	11	150
0:12:35	17	4,6	10	11	150
0:12:36	17	4,6	10	11	150
0:12:37	17	4,6	10	11	150
0:12:38	17	4,6	10	11	150
0:12:39	17	4,6	10	11	150
0:12:40	17	4,6	10	11	150
0:12:41	17	4,6	10	11	150
0:12:42	17	4,5	10	11	150
0:12:43	17	4,5	10	11	150
0:12:44	17	4,5	10	11	150
0:12:45	17	4,5	10	11	150
0:12:46	17	4,5	10	11	150
0:12:47	17	4,5	10	11	150
0:12:48	17	4,5	10	11	150
0:12:49	17	4,5	10	11	150
0:12:50	17	4,5	10	11	150
0:12:51	17	4,5	10	11	150
0:12:52	17	4,5	10	11	150
0:12:53	17	4,5	10	11	150
0:12:54	17	4,4	10	11	150
0:12:55	17	4,5	10	11	150
0:12:56	17	4,5	10	11	150
0:12:57	17	4,5	10	11	150
0:12:58	17	4,5	10	11	150
0:12:59	17	4,5	10	11	150
0:13:00	17	4,5	10	11	150
0:13:01	17	4,7	10	11	150
0:13:02	17	4,8	10	11	150
0:13:03	16	4,9	10	11	150
0:13:04	16	4,9	10	11	150
0:13:05	16	4,9	10	11	150
0:13:06	16	4,9	10	11	150
0:13:07	16	4,9	10	11	150
0:13:08	16	4,8	10	11	150
0:13:09	16	4,8	10	11	150
0:13:10	16	4,8	10	11	150
0:13:11	16	4,8	10	11	150
0:13:12	16	4,8	10	11	150
0:13:13	16	4,8	10	11	150
0:13:14	16	4,8	10	11	150
0:13:15	16	4,8	10	11	150
0:13:16	16	4,8	10	11	150
0:13:17	16	4,8	10	11	150
0:13:18	16	4,8	10	11	150
0:13:19	16	4,8	10	11	150
0:13:20	16	4,7	10	11	150
0:13:21	16	4,7	10	11	150
0:13:22	16	4,7	10	11	150
0:13:23	16	4,7	10	11	150
0:13:24	16	4,7	10	11	150
0:13:25	16	4,7	10	11	150
0:13:26	16	4,7	10	11	150
0:13:27	16	4,7	10	11	150
0:13:28	16	4,7	10	11	150
0:13:29	16	4,7	10	11	150
0:13:30	16	4,7	10	11	150
0:13:31	16	4,7	10	11	150
0:13:32	16	4,7	10	11	150
0:13:33	16	4,6	10	11	150
0:13:34	16	4,7	10	11	150
0:13:35	16	4,7	10	11	150
0:13:36	16	4,7	10	11	150
0:13:37	16	4,7	10	11	150
0:13:38	16	4,7	10	11	150
0:13:39	16	4,8	10	11	150
0:13:40	16	5,0	10	11	150
0:13:41	16	5,0	10	11	150
0:13:42	16	5,1	10	11	150
0:13:43	16	5,1	10	11	150
0:13:44	16	5,1	10	11	150
0:13:45	16	5,1	10	11	150
0:13:46	16	5,1	10	11	150
0:13:47	16	5,0	10	11	150
0:13:48	16	5,0	10	11	150
0:13:49	16	5,0	10	11	150
0:13:50	16	5,0	10	11	150
0:13:51	16	5,0	10	11	150
0:13:52	16	5,0	10	11	150
0:13:53	16	5,0	10	11	150
0:13:54	16	5,0	10	11	150
0:13:55	16	5,0	10	11	150
0:13:56	16	5,0	10	11	150
0:13:57	16	5,0	10	11	150
0:13:58	16	5,0	10	11	150
0:13:59	16	5,0	10	11	150
0:14:00	16	5,0	10	11	150
0:14:01	16	4,9	10	11	150
0:14:02	16	4,9	10	11	150
0:14:03	16	4,9	10	11	150
0:14:04	16	4,9	10	11	150
0:14:05	16	4,9	10	11	150
0:14:06	16	4,9	10	11	150
0:14:07	16	4,9	10	11	150
0:14:08	16	4,9	10	11	150
0:14:09	16	4,9	10	11	150
0:14:10	16	4,9	10	11	150
0:14:11	16	4,9	10	11	150
0:14:12	16	4,9	10	11	150
0:14:13	16	4,9	10	11	150
0:14:14	16	4,9	10	11	150
0:14:15	16	4,9	10	11	150
0:14:16	16	4,9	10	11	150
0:14:17	16	4,9	10	11	150
0:14:18	16	4,9	10	10	150
0:14:19	16	4,9	10	11	150
0:14:20	16	5,2	10	11	150
0:14:21	16	5,3	10	11	150
0:14:22	16	5,3	10	11	150
0:14:23	16	5,3	10	11	150
0:14:24	16	5,3	10	11	150
0:14:25	16	5,3	10	11	150
0:14:26	16	5,3	10	11	150
0:14:27	16	5,3	10	11	150
0:14:28	16	5,3	10	11	150
0:14:29	16	5,3	10	10	150
0:14:30	16	5,2	10	11	150
0:14:31	16	5,2	10	10	150
0:14:32	16	5,2	10	11	150
0:14:33	16	5,2	10	10	150
0:14:34	16	5,2	10	11	150
0:14:35	16	5,2	10	10	150
0:14:36	16	5,2	10	11	150
0:14:37	16	5,2	10	10	150
0:14:38	16	5,2	10	11	150
0:14:39	16	5,2	10	11	150
0:14:40	16	5,2	10	10	150
0:14:41	16	5,2	10	10	150
0:14:42	16	5,2	10	10	150
0:14:43	16	5,2	10	10	150
0:14:44	16	5,1	10	10	150
0:14:45	16	5,1	10	10	150
0:14:46	16	5,1	10	10	150
0:14:47	16	5,1	10	10	150
0:14:48	16	5,1	10	10	150
0:14:49	16	5,1	10	10	150
0:14:50	16	5,1	10	10	150
0:14:51	16	5,1	10	10	150
0:14:52	16	5,1	10	10	150
0:14:53	16	5,1	10	10	150
0:14:54	16	5,1	10	10	150
0:14:55	15	5,1	10	10	150
0:14:56	15	5,2	10	10	150
0:14:57	15	5,2	10	10	150
0:14:58	15	5,1	10	10	150
0:14:59	15	5,1	10	10	150
0:15:00	15	5,1	10	10	150
0:15:01	15	5,2	10	10	150
0:15:02	15	5,4	10	10	150
0:15:03	15	5,4	10	10	150
0:15:04	15	5,4	10	10	150
0:15:05	15	5,4	10	10	150
0:15:06	15	5,4	10	10	150
0:15:07	15	5,4	10	10	150
0:15:08	15	5,4	10	10	150
0:15:09	15	5,4	10	10	150
0:15:10	15	5,4	10	10	150
0:15:11	15	5,4	10	10	150
0:15:12	15	5,4	10	10	150
0:15:13	15	5,4	10	10	150
0:15:14	15	5,4	10	10	150
0:15:15	15	5,4	10	10	150
0:15:16	15	5,4	10	10	150
0:15:17	15	5,3	10	10	150
0:15:18	15	5,3	10	10	150
0:15:19	15	5,3	10	10	150
0:15:20	15	5,3	10	10	150
0:15:21	15	5,3	10	10	150
0:15:22	15	5,3	10	10	150
0:15:23	15	5,3	10	10	150
0:15:24	15	5,3	10	10	150
0:15:25	15	5,3	10	10	150
0:15:26	15	5,3	10	10	150
0:15:27	15	5,3	10	10	150
0:15:28	15	5,3	10	10	150
0:15:29	15	5,3	10	10	150
0:15:30	15	5,4	10	10	150
0:15:31	15	5,4	10	10	150
0:15:32	15	5,4	10	10	150
0:15:33	15	5,4	10	10	150
0:15:34	15	5,4	10	10	150
0:15:35	15	5,4	10	10	150
0:15:36	15	5,4	10	10	150
0:15:37	15	5,4	10	10	150
0:15:38	15	5,4	10	10	150
0:15:39	15	5,4	10	10	150
0:15:40	15	5,4	10	10	150
0:15:41	15	5,4	10	10	150
0:15:42	15	5,4	10	10	150
0:15:43	15	5,4	10	10	150
0:15:44	15	5,3	10	10	150
0:15:45	15	5,6	10	10	150
0:15:46	15	5,7	10	10	150
0:15:47	15	5,8	10	10	150
0:15:48	15	5,8	10	10	150
0:15:49	15	5,8	10	10	150
0:15:50	15	5,8	10	10	150
0:15:51	15	5,7	10	10	150
0:15:52	15	5,7	10	10	150
0:15:53	15	5,7	10	10	150
0:15:54	15	5,7	10	10	150
0:15:55	15	5,7	10	10	150
0:15:56	15	5,7	10	10	150
0:15:57	15	5,7	10	10	150
0:15:58	15	5,7	10	10	150
0:15:59	15	5,7	10	10	150
0:16:00	15	5,7	10	10	150
0:16:01	15	5,7	10	10	150
0:16:02	15	5,7	10	10	150
0:16:03	15	5,7	10	10	150
0:16:04	15	5,7	10	10	150
0:16:05	15	5,6	10	10	150
0:16:06	15	5,6	10	10	150
0:16:07	15	5,6	10	10	150
0:16:08	15	5,6	10	10	150
0:16:09	15	5,6	10	10	150
0:16:10	15	5,6	10	10	150
0:16:11	15	5,6	10	10	150
0:16:12	15	5,6	10	10	150
0:16:13	15	5,6	10	10	150
0:16:14	15	5,6	10	10	150
0:16:15	15	5,6	10	10	150
0:16:16	15	5,6	10	10	150
0:16:17	15	5,6	10	10	150
0:16:18	15	5,6	10	10	150
0:16:19	15	5,5	10	10	150
0:16:20	15	5,5	10	10	150
0:16:21	15	5,6	10	10	150
0:16:22	15	5,6	10	10	150
0:16:23	15	5,6	10	10	150
0:16:24	15	5,6	10	10	150
0:16:25	15	5,6	10	10	150
0:16:26	15	5,6	10	10	150
0:16:27	15	5,7	10	10	150
0:16:28	15	5,9	10	10	150
0:16:29	15	6,0	10	10	150
0:16:30	15	6,0	10	10	150
0:16:31	15	6,0	10	10	150
0:16:32	15	6,0	10	10	150
0:16:33	15	6,0	10	10	150
0:16:34	15	6,0	10	10	150
0:16:35	15	6,0	10	10	150
0:16:36	15	5,9	10	10	150
0:16:37	15	5,9	10	10	150
0:16:38	15	5,9	10	10	150
0:16:39	15	5,9	10	10	150
0:16:40	15	5,9	10	10	150
0:16:41	15	5,9	10	10	150
0:16:42	15	5,9	10	10	150
0:16:43	15	5,9	10	10	150
0:16:44	15	5,9	10	10	150
0:16:45	15	5,9	10	10	150
0:16:46	15	5,9	10	10	150
0:16:47	15	5,9	10	10	150
0:16:48	15	5,9	10	10	150
0:16:49	15	5,9	10	10	150
0:16:50	15	5,9	10	10	150
0:16:51	15	5,8	10	10	150
0:16:52	15	5,8	10	10	150
0:16:53	15	5,8	10	10	150
0:16:54	15	5,8	10	10	150
0:16:55	14	5,8	10	10	150
0:16:56	14	5,8	10	10	150
0:16:57	15	5,8	10	10	150
0:16:58	15	5,8	10	10	150
0:16:59	14	5,8	10	10	150
0:17:00	14	5,8	10	10	150
0:17:01	14	5,8	10	10	150
0:17:02	14	5,8	10	10	150
0:17:03	14	5,8	10	10	150
0:17:04	14	5,8	10	10	150
0:17:05	14	5,8	10	10	150
0:17:06	14	5,9	10	10	150
0:17:07	14	5,8	10	10	150
0:17:08	14	5,8	10	10	150
0:17:09	14	5,8	10	10	150
0:17:10	14	5,8	10	10	150
0:17:11	14	5,9	10	10	150
0:17:12	14	6,0	10	10	150
0:17:13	14	6,1	10	10	150
0:17:14	14	6,1	10	10	150
0:17:15	14	6,1	10	10	150
0:17:16	14	6,1	10	10	150
0:17:17	14	6,1	10	10	150
0:17:18	14	6,1	10	10	150
0:17:19	14	6,1	10	10	150
0:17:20	14	6,1	10	10	150
0:17:21	14	6,1	10	10	150
0:17:22	14	6,1	10	10	150
0:17:23	14	6,1	10	10	150
0:17:24	14	6,1	10	10	150
0:17:25	14	6,1	10	10	150
0:17:26	14	6,1	10	10	150
0:17:27	14	6,0	10	10	150
0:17:28	14	6,0	10	10	150
0:17:29	14	6,0	10	10	150
0:17:30	14	6,0	10	10	150
0:17:31	14	6,0	10	10	150
0:17:32	14	6,0	10	10	150
0:17:33	14	6,0	10	10	150
0:17:34	14	6,0	10	10	150
0:17:35	14	6,0	10	10	150
0:17:36	14	6,0	10	10	150
0:17:37	14	6,0	10	10	150
0:17:38	14	6,0	10	10	150
0:17:39	14	6,0	10	10	150
0:17:40	14	6,0	10	10	150
0:17:41	14	6,1	10	10	150
0:17:42	14	6,1	10	10	150
0:17:43	14	6,1	10	10	150
0:17:44	14	6,1	10	10	150
0:17:45	14	6,1	10	10	150
0:17:46	14	6,1	10	10	150
0:17:47	14	6,1	10	10	150
0:17:48	14	6,1	10	10	150
0:17:49	14	6,1	10	10	150
0:17:50	14	6,1	10	10	150
0:17:51	14	6,1	10	10	150
0:17:52	14	6,1	10	10	150
0:17:53	14	6,1	10	10	150
0:17:54	14	6,1	10	10	150
0:17:55	14	6,1	10	10	150
0:17:56	14	6,1	10	10	150
0:17:57	14	6,1	10	10	150
0:17:58	14	6,2	10	10	150
0:17:59	14	6,4	10	10	150
0:18:00	14	6,4	10	10	150
0:18:01	14	6,4	10	10	150
0:18:02	14	6,5	10	10	150
0:18:03	14	6,4	10	10	150
0:18:04	14	6,4	10	10	150
0:18:05	14	6,4	10	10	150
0:18:06	14	6,4	10	10	150
0:18:07	14	6,4	10	10	150
0:18:08	14	6,4	10	10	150
0:18:09	14	6,4	10	10	150
0:18:10	14	6,4	10	10	150
0:18:11	14	6,4	10	10	150
0:18:12	14	6,4	10	10	150
0:18:13	14	6,4	10	10	150
0:18:14	14	6,4	10	10	150
0:18:15	14	6,4	10	10	150
0:18:16	14	6,4	10	10	150
0:18:17	14	6,4	10	9	150
0:18:18	14	6,4	10	10	150
0:18:19	14	6,3	10	10	150
0:18:20	14	6,3	10	10	150
0:18:21	14	6,3	10	10	150
0:18:22	14	6,3	10	10	150
0:18:23	14	6,3	10	10	150
0:18:24	14	6,3	10	9	150
0:18:25	14	6,3	10	9	150
0:18:26	14	6,3	10	9	150
0:18:27	14	6,3	10	9	150
0:18:28	14	6,3	10	9	150
0:18:29	14	6,3	10	9	150
0:18:30	14	6,3	10	9	150
0:18:31	14	6,3	10	9	150
0:18:32	14	6,3	10	9	150
0:18:33	14	6,3	10	9	150
0:18:34	14	6,3	10	9	150
0:18:35	14	6,3	10	9	150
0:18:36	14	6,3	10	9	150
0:18:37	14	6,3	10	9	150
0:18:38	14	6,3	10	9	150
0:18:39	14	6,3	10	9	150
0:18:40	14	6,3	10	9	150
0:18:41	14	6,3	10	9	150
0:18:42	14	6,3	10	9	150
0:18:43	14	6,5	10	9	150
0:18:44	14	6,6	10	9	150
0:18:45	14	6,7	10	9	150
0:18:46	14	6,7	10	9	150
0:18:47	14	6,7	10	9	150
0:18:48	14	6,7	10	9	150
0:18:49	14	6,7	10	9	150
0:18:50	14	6,7	10	9	150
0:18:51	14	6,7	10	9	150
0:18:52	14	6,7	10	9	150
0:18:53	14	6,7	10	9	150
0:18:54	14	6,7	10	9	150
0:18:55	14	6,7	10	9	150
0:18:56	14	6,6	10	9	150
0:18:57	14	6,6	10	9	150
0:18:58	14	6,6	10	9	150
0:18:59	14	6,6	10	9	150
0:19:00	14	6,6	10	9	150
0:19:01	14	6,6	10	9	150
0:19:02	14	6,6	10	9	150
0:19:03	14	6,6	10	9	150
0:19:04	14	6,6	10	9	150
0:19:05	14	6,6	10	9	150
0:19:06	14	6,6	10	9	150
0:19:07	14	6,6	10	9	150
0:19:08	14	6,6	10	9	150
0:19:09	14	6,6	10	9	150
0:19:10	14	6,6	10	9	150
0:19:11	14	6,6	10	9	150
0:19:12	14	6,6	10	9	150
0:19:13	14	6,5	10	9	150
0:19:14	13	6,5	10	9	150
0:19:15	13	6,5	10	9	150
0:19:16	13	6,5	10	9	150
0:19:17	13	6,5	10	9	150
0:19:18	13	6,5	10	9	150
0:19:19	13	6,5	10	9	150
0:19:20	13	6,5	10	9	150
0:19:21	13	6,5	10	9	150
0:19:22	13	6,6	10	9	150
0:19:23	13	6,6	10	9	150
0:19:24	13	6,6	10	9	150
0:19:25	13	6,6	10	9	150
0:19:26	13	6,6	10	9	150
0:19:27	13	6,6	10	9	150
0:19:28	13	6,6	10	9	150
0:19:29	13	6,6	10	9	150
0:19:30	13	6,8	10	9	150
0:19:31	13	6,9	10	9	150
0:19:32	13	7,0	10	9	150
0:19:33	13	7,0	10	9	150
0:19:34	13	7,0	10	9	150
0:19:35	13	7,0	10	9	150
0:19:36	13	7,0	10	9	150
0:19:37	13	6,9	10	9	150
0:19:38	13	6,9	10	9	150
0:19:39	13	6,9	10	9	150
0:19:40	13	6,9	10	9	150
0:19:41	13	6,9	10	9	150
0:19:42	13	6,9	10	9	150
0:19:43	13	6,9	10	9	150
0:19:44	13	6,9	10	9	150
0:19:45	13	6,9	10	9	150
0:19:46	13	6,9	10	9	150
0:19:47	13	6,9	10	9	150
0:19:48	13	6,9	10	9	150
0:19:49	13	6,9	10	9	150
0:19:50	13	6,9	10	9	150
0:19:51	13	6,9	10	9	150
0:19:52	13	6,8	10	9	150
0:19:53	13	6,8	10	9	150
0:19:54	13	6,8	10	9	150
0:19:55	13	6,8	10	9	150
0:19:56	13	6,8	10	9	150
0:19:57	13	6,8	10	9	150
0:19:58	13	6,8	10	9	150
0:19:59	13	6,8	10	9	150
0:20:00	13	6,8	10	9	150
0:20:01	13	6,8	10	9	150
0:20:02	13	6,8	10	9	150
0:20:03	13	6,8	10	9	150
0:20:04	13	6,8	10	9	150
0:20:05	13	6,8	10	9	150
0:20:06	13	6,8	10	9	150
0:20:07	13	6,8	10	9	150
0:20:08	13	6,8	10	9	150
0:20:09	13	6,8	10	9	150
0:20:10	13	6,8	10	9	150
0:20:11	13	6,8	10	9	150
0:20:12	13	6,8	10	9	150
0:20:13	13	6,8	10	9	150
0:20:14	13	6,8	10	9	150
0:20:15	13	6,8	10	9	150
0:20:16	13	6,8	10	9	150
0:20:17	13	6,9	10	9	150
0:20:18	13	7,1	10	9	150
0:20:19	13	7,2	10	9	150
0:20:20	13	7,2	10	9	150
0:20:21	13	7,2	10	9	150
0:20:22	13	7,2	10	9	150
0:20:23	13	7,2	10	9	150
0:20:24	13	7,2	10	9	150
0:20:25	13	7,2	10	9	150
0:20:26	13	7,2	10	9	150
0:20:27	13	7,2	10	9	150
0:20:28	13	7,2	10	9	150
0:20:29	13	7,2	10	9	150
0:20:30	13	7,2	10	9	150
0:20:31	13	7,2	10	9	150
0:20:32	13	7,2	10	9	150
0:20:33	13	7,2	10	9	150
0:20:34	13	7,1	10	9	150
0:20:35	13	7,1	10	9	150
0:20:36	13	7,1	10	9	150
0:20:37	13	7,1	10	9	150
0:20:38	13	7,1	10	9	150
0:20:39	13	7,1	10	9	150
0:20:40	13	7,1	10	9	150
0:20:41	13	7,1	10	9	150
0:20:42	13	7,1	10	9	150
0:20:43	13	7,1	10	9	150
0:20:44	13	7,1	10	9	150
0:20:45	13	7,1	10	9	150
0:20:46	13	7,1	10	9	150
0:20:47	13	7,1	10	9	150
0:20:48	13	7,1	10	9	150
0:20:49	13	7,1	10	9	150
0:20:50	13	7,0	10	9	150
0:20:51	13	7,0	10	9	150
0:20:52	13	7,0	10	9	150
0:20:53	13	7,0	10	9	150
0:20:54	13	7,0	10	9	150
0:20:55	13	7,0	10	9	150
0:20:56	13	7,0	10	9	150
0:20:57	13	7,1	10	9	150
0:20:58	13	7,1	10	9	150
0:20:59	13	7,1	10	9	150
0:21:00	13	7,1	10	9	150
0:21:01	13	7,1	10	9	150
0:21:02	13	7,1	10	9	150
0:21:03	13	7,1	10	9	150
0:21:04	13	7,1	10	9	150
0:21:05	13	7,1	10	9	150
0:21:06	13	7,1	10	9	150
0:21:07	13	7,4	10	9	150
0:21:08	13	7,5	10	9	150
0:21:09	13	7,5	10	9	150
0:21:10	13	7,5	10	9	150
0:21:11	13	7,5	10	9	150
0:21:12	13	7,5	10	9	150
0:21:13	13	7,5	10	9	150
0:21:14	13	7,5	10	9	150
0:21:15	13	7,5	10	9	150
0:21:16	13	7,5	10	9	150
0:21:17	13	7,5	10	9	150
0:21:18	13	7,4	10	9	150
0:21:19	13	7,4	10	9	150
0:21:20	13	7,4	10	9	150
0:21:21	13	7,4	10	9	150
0:21:22	13	7,4	10	9	150
0:21:23	13	7,4	10	9	150
0:21:24	13	7,4	10	9	150
0:21:25	13	7,4	10	9	150
0:21:26	13	7,4	10	9	150
0:21:27	13	7,4	10	9	150
0:21:28	13	7,4	10	9	150
0:21:29	13	7,4	10	9	150
0:21:30	13	7,4	10	9	150
0:21:31	13	7,4	10	9	150
0:21:32	13	7,4	10	9	150
0:21:33	13	7,4	10	9	150
0:21:34	13	7,4	10	9	150
0:21:35	13	7,4	10	9	150
0:21:36	13	7,4	10	9	150
0:21:37	13	7,3	10	9	150
0:21:38	13	7,3	10	9	150
0:21:39	13	7,3	10	9	150
0:21:40	13	7,3	10	9	150
0:21:41	13	7,3	10	9	150
0:21:42	13	7,3	10	9	150
0:21:43	13	7,3	10	9	150
0:21:44	13	7,3	10	9	150
0:21:45	13	7,3	10	9	150
0:21:46	13	7,3	10	9	150
0:21:47	13	7,3	10	9	150
0:21:48	13	7,4	10	9	150
0:21:49	12	7,4	10	9	150
0:21:50	12	7,4	10	9	150
0:21:51	12	7,4	10	9	150
0:21:52	12	7,4	10	9	150
0:21:53	12	7,4	10	9	150
0:21:54	12	7,4	10	9	150
0:21:55	12	7,4	10	9	150
0:21:56	12	7,3	10	9	150
0:21:57	12	7,5	10	9	150
0:21:58	12	7,7	10	9	150
0:21:59	12	7,7	10	9	150
0:22:00	12	7,8	10	9	150
0:22:01	12	7,8	10	9	150
0:22:02	12	7,8	10	9	150
0:22:03	12	7,7	10	9	150
0:22:04	12	7,7	10	9	150
0:22:05	12	7,7	10	9	150
0:22:06	12	7,7	10	9	150
0:22:07	12	7,7	10	9	150
0:22:08	12	7,7	10	9	150
0:22:09	12	7,7	10	9	150
0:22:10	12	7,7	10	9	150
0:22:11	12	7,7	10	9	150
0:22:12	12	7,7	10	9	150
0:22:13	12	7,7	10	9	150
0:22:14	12	7,7	10	9	150
0:22:15	12	7,7	10	9	150
0:22:16	12	7,7	10	9	150
0:22:17	12	7,7	10	9	150
0:22:18	12	7,7	10	9	150
0:22:19	12	7,7	10	8	150
0:22:20	12	7,6	10	9	150
0:22:21	12	7,6	10	8	150
0:22:22	12	7,6	10	9	150
0:22:23	12	7,6	10	8	150
0:22:24	12	7,6	10	9	150
0:22:25	12	7,6	10	9	150
0:22:26	12	7,6	10	8	150
0:22:27	12	7,6	10	9	150
0:22:28	12	7,6	10	9	150
0:22:29	12	7,6	10	9	150
0:22:30	12	7,6	10	8	150
0:22:31	12	7,6	10	9	150
0:22:32	12	7,6	10	9	150
0:22:33	12	7,6	10	9	150
0:22:34	12	7,6	10	8	150
0:22:35	12	7,6	10	9	150
0:22:36	12	7,6	10	8	150
0:22:37	12	7,6	10	9	150
0:22:38	12	7,6	10	9	150
0:22:39	12	7,6	10	8	150
0:22:40	12	7,6	10	9	150
0:22:41	12	7,6	10	9	150
0:22:42	12	7,6	10	8	150
0:22:43	12	7,6	10	9	150
0:22:44	12	7,6	10	8	150
0:22:45	12	7,6	10	8	150
0:22:46	12	7,6	10	8	150
0:22:47	12	7,7	10	8	150
0:22:48	12	7,9	10	9	150
0:22:49	12	8,0	10	8	150
0:22:50	12	8,0	10	8	150
0:22:51	12	8,0	10	9	150
0:22:52	12	8,0	10	8	150
0:22:53	12	8,0	10	8	150
0:22:54	12	8,0	10	9	150
0:22:55	12	8,0	10	9	150
0:22:56	12	8,0	10	8	150
0:22:57	12	8,0	10	8	150
0:22:58	12	8,0	10	9	150
0:22:59	12	8,0	10	8	150
0:23:00	12	8,0	10	9	150
0:23:01	12	8,0	10	8	150
0:23:02	12	8,0	10	8	150
0:23:03	12	8,0	10	8	150
0:23:04	12	7,9	10	9	150
0:23:05	12	7,9	10	8	150
0:23:06	12	7,9	10	8	150
0:23:07	12	7,9	10	8	150
0:23:08	12	7,9	10	8	150
0:23:09	12	7,9	10	8	150
0:23:10	12	7,9	10	8	150
0:23:11	12	7,9	10	8	150
0:23:12	12	7,9	10	8	150
0:23:13	12	7,9	10	8	150
0:23:14	12	7,9	10	8	150
0:23:15	12	7,9	10	8	150
0:23:16	12	7,9	10	8	150
0:23:17	12	7,9	10	8	150
0:23:18	12	7,9	10	8	150
0:23:19	12	7,9	10	8	150
0:23:20	12	7,9	10	8	150
0:23:21	12	7,9	10	8	150
0:23:22	12	7,9	10	8	150
0:23:23	12	7,8	10	8	150
0:23:24	12	7,8	10	8	150
0:23:25	12	7,8	10	8	150
0:23:26	12	7,8	10	8	150
0:23:27	12	7,8	10	8	150
0:23:28	12	7,9	10	8	150
0:23:29	12	7,9	10	8	150
0:23:30	12	7,9	10	8	150
0:23:31	12	7,9	10	8	150
0:23:32	12	7,9	10	8	150
0:23:33	12	7,9	10	8	150
0:23:34	12	7,9	10	8	150
0:23:35	12	7,9	10	8	150
0:23:36	12	7,9	10	8	150
0:23:37	12	7,9	10	8	150
0:23:38	12	7,9	10	8	150
0:23:39	12	7,9	10	8	150
0:23:40	12	8,0	10	8	150
0:23:41	12	8,1	10	8	150
0:23:42	12	8,2	10	8	150
0:23:43	12	8,2	10	8	150
0:23:44	12	8,2	10	8	150
0:23:45	12	8,2	10	8	150
0:23:46	12	8,2	10	8	150
0:23:47	12	8,2	10	8	150
0:23:48	12	8,2	10	8	150
0:23:49	12	8,2	10	8	150
0:23:50	12	8,2	10	8	150
0:23:51	12	8,1	10	8	150
0:23:52	12	8,1	10	8	150
0:23:53	12	8,1	10	8	150
0:23:54	12	8,1	10	8	150
0:23:55	12	8,1	10	8	150
0:23:56	12	8,1	10	8	150
0:23:57	12	8,1	10	8	150
0:23:58	12	8,1	10	8	150
0:23:59	12	8,1	10	8	150
0:24:00	12	8,1	10	8	150
0:24:01	12	8,1	10	8	150
0:24:02	12	8,1	10	8	150
0:24:03	12	8,1	10	8	150
0:24:04	12	8,1	10	8	150
0:24:05	12	8,1	10	8	150
0:24:06	12	8,1	10	8	150
0:24:07	12	8,1	10	8	150
0:24:08	12	8,1	10	8	150
0:24:09	12	8,0	10	8	150
0:24:10	12	8,1	10	8	150
0:24:11	12	8,2	10	8	150
0:24:12	12	8,2	10	8	150
0:24:13	12	8,2	10	8	150
0:24:14	12	8,2	10	8	150
0:24:15	12	8,2	10	8	150
0:24:16	12	8,2	10	8	150
0:24:17	12	8,2	10	8	150
0:24:18	12	8,2	10	8	150
0:24:19	12	8,2	10	8	150
0:24:20	12	8,2	10	8	150
0:24:21	12	8,2	10	8	150
0:24:22	12	8,2	10	8	150
0:24:23	12	8,2	10	8	150
0:24:24	12	8,2	10	8	150
0:24:25	12	8,2	10	8	150
0:24:26	12	8,2	10	8	150
0:24:27	12	8,2	10	8	150
0:24:28	12	8,2	10	8	150
0:24:29	12	8,2	10	8	150
0:24:30	12	8,2	10	8	150
0:24:31	12	8,2	10	8	150
0:24:32	12	8,3	10	8	150
0:24:33	12	8,4	10	8	150
0:24:34	12	8,4	10	8	150
0:24:35	12	8,4	10	8	150
0:24:36	12	8,4	10	8	150
0:24:37	12	8,4	10	8	150
0:24:38	12	8,4	10	8	150
0:24:39	12	8,4	10	8	150
0:24:40	12	8,3	10	8	150
0:24:41	12	8,3	10	8	150
0:24:42	11	8,3	10	8	150
0:24:43	12	8,3	10	8	150
0:24:44	11	8,3	10	8	150
0:24:45	11	8,3	10	8	150
0:24:46	11	8,3	10	8	150
0:24:47	11	8,3	10	8	150
0:24:48	11	8,3	10	8	150
0:24:49	11	8,3	10	8	150
0:24:50	11	8,3	10	8	150
0:24:51	11	8,3	10	8	150
0:24:52	11	8,3	10	8	150
0:24:53	11	8,4	10	8	150
0:24:54	11	8,5	10	8	150
0:24:55	11	8,6	10	8	150
0:24:56	11	8,6	10	8	150
0:24:57	11	8,6	10	8	150
0:24:58	11	8,6	10	8	150
0:24:59	11	8,6	10	8	150
0:25:00	11	8,6	10	8	150
0:25:01	11	8,6	10	8	150
0:25:02	11	8,5	10	8	150
0:25:03	11	8,5	10	8	150
0:25:04	11	8,5	10	8	150
0:25:05	11	8,5	10	8	150
0:25:06	11	8,5	10	8	150
0:25:07	11	8,5	10	8	150
0:25:08	11	8,5	10	8	150
0:25:09	11	8,5	10	8	150
0:25:10	11	8,5	10	8	150
0:25:11	11	8,5	10	8	150
0:25:12	11	8,5	10	8	150
0:25:13	11	8,5	10	8	150
0:25:14	11	8,5	10	8	150
0:25:15	11	8,5	10	8	150
0:25:16	11	8,5	10	8	150
0:25:17	11	8,5	10	8	150
0:25:18	11	8,5	10	8	150
0:25:19	11	8,5	10	8	150
0:25:20	11	8,5	10	8	150
0:25:21	11	8,5	10	8	150
0:25:22	11	8,4	10	8	150
0:25:23	11	8,4	10	8	150
0:25:24	11	8,4	10	8	150
0:25:25	11	8,4	10	8	150
0:25:26	11	8,4	10	8	150
0:25:27	11	8,5	10	8	150
0:25:28	11	8,6	10	8	150
0:25:29	11	8,7	10	8	150
0:25:30	11	8,7	10	8	150
0:25:31	11	8,7	10	8	150
0:25:32	11	8,7	10	8	150
0:25:33	11	8,7	10	8	150
0:25:34	11	8,7	10	8	150
0:25:35	11	8,7	10	8	150
0:25:36	11	8,7	10	8	150
0:25:37	11	8,7	10	8	150
0:25:38	11	8,7	10	8	150
0:25:39	11	8,7	10	8	150
0:25:40	11	8,7	10	8	150
0:25:41	11	8,6	10	8	150
0:25:42	11	8,6	10	8	150
0:25:43	11	8,6	10	8	150
0:25:44	11	8,6	10	8	150
0:25:45	11	8,6	10	8	150
0:25:46	11	8,6	10	8	150
0:25:47	11	8,6	10	8	150
0:25:48	11	8,6	10	8	150
0:25:49	11	8,6	10	8	150
0:25:50	11	8,6	10	8	150
0:25:51	11	8,6	10	8	150
0:25:52	11	8,6	10	8	150
0:25:53	11	8,8	10	8	150
0:25:54	11	8,8	10	8	150
0:25:55	11	8,8	10	8	150
0:25:56	11	8,8	10	8	150
0:25:57	11	8,8	10	8	150
0:25:58	11	8,8	10	8	150
0:25:59	11	8,8	10	8	150
0:26:00	11	8,8	10	8	150
0:26:01	11	8,8	10	8	150
0:26:02	11	8,8	10	8	150
0:26:03	11	8,8	10	8	150
0:26:04	11	8,8	10	8	150
0:26:05	11	8,8	10	8	150
0:26:06	11	8,8	10	8	150
0:26:07	11	8,8	10	8	150
0:26:08	11	8,8	10	8	150
0:26:09	11	8,8	10	8	150
0:26:10	11	8,8	10	8	150
0:26:11	11	8,8	10	8	150
0:26:12	11	8,8	10	8	150
