Repository: ProgWizer/parser

File: project-root/data/Data Acquisition/Data Acquisition/2021 year (353)/21-063.txt
--Test Summary--
Full Path and File Name	
Instrument Name	UCA Left Cell
Instrument Type	Model 4262 Twin Cell UCA
Instrument Serial Number	
Test Start Date	05.04.2021
Test Start Time	13:50:04
Test Stop Date	05.04.2021
Test Stop Time	18:22:10
Test Length	4:32:06
Final Sample Time Offset	4:32:00
Controller Schedule Name	
Sampling Period	30 seconds
Comments	
Information	WellID	
Information	Customer	
Information	EngName	
Information	CementClass	
Information	CementMfr	
Information	Additives	100I-50+120G-19+0.1PlastA+0.3CA
Information	Density	1890
Information	BHCT	5
Information	BHST	2
Information	FluidLoss	
Information	JobType	
Calculated Value	CS_50	2:54:00
Calculated Value	CS_500	3:28:30
Calculated Value	CS_Time8h	N/A
Calculated Value	CS_Time12h	N/A
Calculated Value	CS_Time24h	N/A
Calculated Value	CS_Time48h	N/A
Calculated Value	CS_Time72h	N/A
Calculated Curve	Compressive Strength	Compressive strength type B (more than 14 lb/gal)
Initial Temperature (°C)	19 °C
Final Temperature (°C)	2 °C
Initial Transit Time (microsec/in)	16,32 microsec/in
Final Transit Time (microsec/in)	10,22 microsec/in
Initial Compressive Strength (MPa)	0,00 MPa
Final Compressive Strength (MPa)	7,37 MPa
--Data--
Time (HH:MM:SS)	Temperature (°C)	Transit Time (microsec/in)	Compressive Strength (MPa)
0:00:00	19	16,32	0,00
0:00:30	19	16,33	0,00
0:01:00	18	16,41	0,00
0:01:30	18	16,38	0,00
0:02:00	18	16,40	0,00
0:02:30	17	16,41	0,00
0:03:00	17	16,42	0,00
0:03:30	17	16,44	0,00
0:04:00	17	16,45	0,00
0:04:30	17	16,46	0,00
0:05:00	17	16,47	0,00
0:05:30	17	16,48	0,00
0:06:00	17	16,50	0,00
0:06:30	17	16,50	0,00
0:07:00	17	16,52	0,00
0:07:30	16	16,53	0,00
0:08:00	16	16,54	0,00
0:08:30	16	16,55	0,00
0:09:00	16	16,56	0,00
0:09:30	15	16,58	0,00
0:10:00	15	16,59	0,00
0:10:30	15	16,60	0,00
0:11:00	15	16,63	0,00
0:11:30	15	16,67	0,00
0:12:00	15	16,61	0,00
0:12:30	14	16,62	0,00
0:13:00	14	16,64	0,00
0:13:30	14	16,65	0,00
0:14:00	14	16,67	0,00
0:14:30	14	16,68	0,00
0:15:00	13	16,70	0,00
0:15:30	13	16,72	0,00
0:16:00	13	16,74	0,00
0:16:30	13	16,75	0,00
0:17:00	13	16,77	0,00
0:17:30	12	16,78	0,00
0:18:00	12	16,81	0,00
0:18:30	12	16,85	0,00
0:19:00	12	16,88	0,00
0:19:30	12	16,80	0,00
0:20:00	11	16,81	0,00
0:20:30	11	16,82	0,00
0:21:00	11	16,83	0,00
0:21:30	11	16,84	0,00
0:22:00	11	16,85	0,00
0:22:30	10	16,86	0,00
0:23:00	10	16,86	0,00
0:23:30	10	16,87	0,00
0:24:00	10	16,89	0,00
0:24:30	9	16,89	0,00
0:25:00	9	16,91	0,00
0:25:30	9	16,92	0,00
0:26:00	9	16,93	0,00
0:26:30	9	16,95	0,00
0:27:00	8	16,92	0,00
0:27:30	8	16,93	0,00
0:28:00	8	16,95	0,00
0:28:30	8	16,96	0,00
0:29:00	8	16,97	0,00
0:29:30	7	16,98	0,00
0:30:00	7	17,00	0,00
0:30:30	7	17,01	0,00
0:31:00	7	17,02	0,00
0:31:30	7	17,04	0,00
0:32:00	7	17,04	0,00
0:32:30	7	17,05	0,00
0:33:00	7	17,07	0,00
0:33:30	7	17,07	0,00
0:34:00	7	17,09	0,00
0:34:30	7	17,10	0,00
0:35:00	6	17,10	0,00
0:35:30	6	17,12	0,00
0:36:00	6	17,13	0,00
0:36:30	6	17,14	0,00
0:37:00	6	17,16	0,00
0:37:30	6	17,19	0,00
0:38:00	6	17,11	0,00
0:38:30	6	17,13	0,00
0:39:00	6	17,13	0,00
0:39:30	6	17,13	0,00
0:40:00	6	17,14	0,00
0:40:30	6	17,15	0,00
0:41:00	6	17,15	0,00
0:41:30	6	17,16	0,00
0:42:00	6	17,16	0,00
0:42:30	6	17,16	0,00
0:43:00	6	17,17	0,00
0:43:30	6	17,17	0,00
0:44:00	6	17,18	0,00
0:44:30	5	17,19	0,00
0:45:00	5	17,20	0,00
0:45:30	5	17,20	0,00
0:46:00	5	17,20	0,00
0:46:30	5	17,20	0,00
0:47:00	5	17,21	0,00
0:47:30	5	17,21	0,00
0:48:00	5	17,22	0,00
0:48:30	5	17,22	0,00
0:49:00	5	17,24	0,00
0:49:30	5	17,18	0,00
0:50:00	5	17,19	0,00
0:50:30	5	17,20	0,00
0:51:00	5	17,20	0,00
0:51:30	5	17,20	0,00
0:52:00	5	17,20	0,00
0:52:30	5	17,20	0,00
0:53:00	5	17,20	0,00
0:53:30	5	17,20	0,00
0:54:00	5	17,21	0,00
0:54:30	5	17,21	0,00
0:55:00	5	17,21	0,00
0:55:30	5	17,21	0,00
0:56:00	5	17,21	0,00
0:56:30	5	17,22	0,00
0:57:00	5	17,22	0,00
0:57:30	5	17,22	0,00
0:58:00	5	17,22	0,00
0:58:30	5	17,22	0,00
0:59:00	5	17,22	0,00
0:59:30	5	17,22	0,00
1:00:00	5	17,22	0,00
1:00:30	5	17,23	0,00
1:01:00	5	17,24	0,00
1:01:30	5	17,25	0,00
1:02:00	5	17,19	0,00
1:02:30	5	17,20	0,00
1:03:00	5	17,20	0,00
1:03:30	5	17,20	0,00
1:04:00	5	17,20	0,00
1:04:30	5	17,20	0,00
1:05:00	5	17,20	0,00
1:05:30	5	17,20	0,00
1:06:00	5	17,20	0,00
1:06:30	5	17,20	0,00
1:07:00	5	17,20	0,00
1:07:30	5	17,21	0,00
1:08:00	5	17,21	0,00
1:08:30	5	17,21	0,00
1:09:00	5	17,21	0,00
1:09:30	5	17,22	0,00
1:10:00	5	17,22	0,00
1:10:30	5	17,22	0,00
1:11:00	5	17,25	0,00
1:11:30	5	17,19	0,00
1:12:00	5	17,19	0,00
1:12:30	5	17,20	0,00
1:13:00	5	17,20	0,00
1:13:30	5	17,20	0,00
1:14:00	5	17,20	0,00
1:14:30	5	17,20	0,00
1:15:00	5	17,20	0,00
1:15:30	5	17,20	0,00
1:16:00	5	17,20	0,00
1:16:30	5	17,20	0,00
1:17:00	5	17,20	0,00
1:17:30	5	17,20	0,00
1:18:00	5	17,20	0,00
1:18:30	5	17,20	0,00
1:19:00	5	17,20	0,00
1:19:30	5	17,20	0,00
1:20:00	5	17,22	0,00
1:20:30	5	17,17	0,00
1:21:00	5	17,18	0,00
1:21:30	5	17,18	0,00
1:22:00	5	17,18	0,00
1:22:30	5	17,18	0,00
1:23:00	5	17,18	0,00
1:23:30	5	17,18	0,00
1:24:00	5	17,18	0,00
1:24:30	5	17,18	0,00
1:25:00	5	17,18	0,00
1:25:30	5	17,18	0,00
1:26:00	5	17,18	0,00
1:26:30	5	17,19	0,00
1:27:00	5	17,19	0,00
1:27:30	5	17,19	0,00
1:28:00	5	17,20	0,00
1:28:30	5	17,16	0,00
1:29:00	5	17,16	0,00
1:29:30	5	17,16	0,00
1:30:00	5	17,16	0,00
1:30:30	5	17,16	0,00
1:31:00	5	17,16	0,00
1:31:30	5	17,16	0,00
1:32:00	5	17,16	0,00
1:32:30	5	17,16	0,00
1:33:00	5	17,16	0,00
1:33:30	5	17,16	0,00
1:34:00	5	17,16	0,00
1:34:30	5	17,16	0,00
1:35:00	5	17,16	0,00
1:35:30	5	17,17	0,00
1:36:00	4	17,20	0,00
1:36:30	4	17,14	0,00
1:37:00	4	17,15	0,00
1:37:30	4	17,15	0,00
1:38:00	4	17,15	0,00
1:38:30	4	17,14	0,00
1:39:00	4	17,14	0,00
1:39:30	4	17,14	0,00
1:40:00	4	17,14	0,00
1:40:30	4	17,14	0,00
1:41:00	4	17,14	0,00
1:41:30	4	17,14	0,00
1:42:00	4	17,14	0,00
1:42:30	4	17,14	0,00
1:43:00	4	17,14	0,00
1:43:30	4	17,15	0,00
1:44:00	4	17,12	0,00
1:44:30	4	17,12	0,00
1:45:00	4	17,12	0,00
1:45:30	4	17,12	0,00
1:46:00	4	17,12	0,00
1:46:30	4	17,11	0,00
1:47:00	4	17,11	0,00
1:47:30	4	17,11	0,00
1:48:00	4	17,11	0,00
1:48:30	4	17,10	0,00
1:49:00	4	17,10	0,00
1:49:30	4	17,11	0,00
1:50:00	4	17,11	0,00
1:50:30	4	17,13	0,00
1:51:00	4	17,10	0,00
1:51:30	4	17,09	0,00
1:52:00	4	17,09	0,00
1:52:30	4	17,09	0,00
1:53:00	4	17,08	0,00
1:53:30	4	17,08	0,00
1:54:00	4	17,08	0,00
1:54:30	4	17,07	0,00
1:55:00	4	17,07	0,00
1:55:30	4	17,07	0,00
1:56:00	4	17,07	0,00
1:56:30	4	17,07	0,00
1:57:00	4	17,08	0,00
1:57:30	4	17,06	0,00
1:58:00	4	17,05	0,00
1:58:30	4	17,05	0,00
1:59:00	4	17,04	0,00
1:59:30	4	17,04	0,00
2:00:00	4	17,04	0,00
2:00:30	4	17,03	0,00
2:01:00	4	17,03	0,00
2:01:30	4	17,02	0,00
2:02:00	4	17,02	0,00
2:02:30	4	17,02	0,00
2:03:00	4	17,02	0,00
2:03:30	4	17,02	0,00
2:04:00	4	17,02	0,00
2:04:30	4	17,02	0,00
2:05:00	4	17,05	0,00
2:05:30	4	17,01	0,00
2:06:00	4	16,99	0,00
2:06:30	4	16,99	0,00
2:07:00	4	16,98	0,00
2:07:30	4	16,98	0,00
2:08:00	4	16,97	0,00
2:08:30	4	16,96	0,00
2:09:00	4	16,96	0,00
2:09:30	4	16,95	0,00
2:10:00	4	16,95	0,00
2:10:30	4	16,95	0,00
2:11:00	4	16,95	0,00
2:11:30	4	16,97	0,00
2:12:00	4	16,93	0,00
2:12:30	4	16,92	0,00
2:13:00	4	16,92	0,00
2:13:30	4	16,91	0,00
2:14:00	4	16,90	0,00
2:14:30	4	16,89	0,00
2:15:00	4	16,88	0,00
2:15:30	4	16,87	0,00
2:16:00	4	16,86	0,00
2:16:30	4	16,86	0,00
2:17:00	4	16,85	0,00
2:17:30	4	16,84	0,00
2:18:00	4	16,84	0,00
2:18:30	4	16,84	0,00
2:19:00	4	16,82	0,00
2:19:30	4	16,80	0,00
2:20:00	4	16,80	0,00
2:20:30	4	16,78	0,00
2:21:00	4	16,78	0,00
2:21:30	4	16,76	0,00
2:22:00	4	16,75	0,00
2:22:30	4	16,74	0,00
2:23:00	4	16,73	0,00
2:23:30	4	16,72	0,00
2:24:00	4	16,71	0,00
2:24:30	4	16,70	0,00
2:25:00	4	16,69	0,00
2:25:30	4	16,68	0,00
2:26:00	4	16,67	0,00
2:26:30	4	16,66	0,00
2:27:00	4	16,66	0,00
2:27:30	4	16,67	0,00
2:28:00	4	16,64	0,00
2:28:30	4	16,62	0,00
2:29:00	4	16,61	0,00
2:29:30	4	16,59	0,00
2:30:00	4	16,58	0,00
2:30:30	4	16,58	0,00
2:31:00	4	16,58	0,00
2:31:30	4	16,56	0,00
2:32:00	4	16,54	0,00
2:32:30	4	16,52	0,00
2:33:00	4	16,50	0,00
2:33:30	4	16,48	0,00
2:34:00	4	16,48	0,00
2:34:30	4	16,48	0,00
2:35:00	4	16,45	0,00
2:35:30	4	16,42	0,00
2:36:00	4	16,40	0,00
2:36:30	4	16,38	0,00
2:37:00	4	16,36	0,00
2:37:30	4	16,34	0,00
2:38:00	4	16,32	0,00
2:38:30	4	16,30	0,00
2:39:00	4	16,28	0,01
2:39:30	4	16,27	0,01
2:40:00	4	16,27	0,01
2:40:30	4	16,22	0,03
2:41:00	4	16,20	0,03
2:41:30	4	16,18	0,04
2:42:00	4	16,15	0,05
2:42:30	4	16,12	0,05
2:43:00	4	16,10	0,06
2:43:30	4	16,07	0,07
2:44:00	4	16,04	0,08
2:44:30	4	16,02	0,09
2:45:00	4	15,99	0,10
2:45:30	4	15,96	0,10
2:46:00	4	15,93	0,11
2:46:30	4	15,90	0,12
2:47:00	4	15,87	0,13
2:47:30	4	15,84	0,14
2:48:00	4	15,81	0,15
2:48:30	4	15,76	0,17
2:49:00	4	15,72	0,18
2:49:30	4	15,69	0,19
2:50:00	4	15,65	0,20
2:50:30	4	15,60	0,22
2:51:00	4	15,55	0,24
2:51:30	4	15,50	0,26
2:52:00	4	15,45	0,28
2:52:30	4	15,39	0,30
2:53:00	3	15,33	0,32
2:53:30	3	15,27	0,35
2:54:00	3	15,21	0,37
2:54:30	3	15,14	0,40
2:55:00	3	15,07	0,43
2:55:30	3	15,00	0,45
2:56:00	3	14,96	0,47
2:56:30	3	14,91	0,50
2:57:00	3	14,82	0,54
2:57:30	3	14,75	0,57
2:58:00	3	14,68	0,60
2:58:30	3	14,61	0,64
2:59:00	3	14,55	0,67
2:59:30	3	14,50	0,70
3:00:00	3	14,43	0,73
3:00:30	3	14,38	0,77
3:01:00	3	14,32	0,80
3:01:30	3	14,25	0,83
3:02:00	3	14,20	0,87
3:02:30	3	14,13	0,90
3:03:00	3	14,08	0,94
3:03:30	3	14,04	0,97
3:04:00	3	13,97	1,01
3:04:30	3	13,91	1,05
3:05:00	3	13,85	1,09
3:05:30	3	13,79	1,13
3:06:00	3	13,73	1,17
3:06:30	3	13,67	1,22
3:07:00	3	13,62	1,26
3:07:30	3	13,56	1,30
3:08:00	3	13,50	1,34
3:08:30	3	13,46	1,38
3:09:00	3	13,41	1,42
3:09:30	3	13,35	1,47
3:10:00	3	13,29	1,51
3:10:30	3	13,24	1,56
3:11:00	3	13,19	1,61
3:11:30	3	13,14	1,65
3:12:00	3	13,09	1,70
3:12:30	3	13,03	1,75
3:13:00	3	13,00	1,79
3:13:30	3	12,93	1,85
3:14:00	3	12,88	1,90
3:14:30	3	12,83	1,96
3:15:00	3	12,78	2,01
3:15:30	3	12,73	2,06
3:16:00	3	12,68	2,12
3:16:30	3	12,64	2,17
3:17:00	3	12,59	2,22
3:17:30	3	12,55	2,27
3:18:00	3	12,50	2,33
3:18:30	3	12,45	2,39
3:19:00	3	12,42	2,43
3:19:30	3	12,37	2,49
3:20:00	3	12,33	2,55
3:20:30	3	12,28	2,61
3:21:00	3	12,25	2,66
3:21:30	3	12,21	2,70
3:22:00	3	12,16	2,77
3:22:30	3	12,12	2,84
3:23:00	3	12,08	2,89
3:23:30	3	12,04	2,96
3:24:00	3	12,00	3,02
3:24:30	3	11,96	3,07
3:25:00	3	11,92	3,13
3:25:30	3	11,88	3,19
3:26:00	3	11,85	3,25
3:26:30	3	11,81	3,32
3:27:00	3	11,78	3,37
3:27:30	3	11,74	3,43
3:28:00	3	11,71	3,48
3:28:30	3	11,68	3,55
3:29:00	3	11,64	3,60
3:29:30	3	11,61	3,67
3:30:00	3	11,58	3,73
3:30:30	3	11,55	3,77
3:31:00	3	11,51	3,86
3:31:30	3	11,48	3,91
3:32:00	3	11,45	3,97
3:32:30	3	11,42	4,03
3:33:00	3	11,39	4,09
3:33:30	3	11,37	4,14
3:34:00	3	11,34	4,20
3:34:30	3	11,32	4,25
3:35:00	3	11,29	4,31
3:35:30	3	11,26	4,36
3:36:00	3	11,24	4,41
3:36:30	3	11,22	4,46
3:37:00	3	11,20	4,51
3:37:30	3	11,17	4,56
3:38:00	3	11,15	4,62
3:38:30	3	11,13	4,67
3:39:00	3	11,11	4,70
3:39:30	3	11,09	4,76
3:40:00	3	11,07	4,81
3:40:30	3	11,05	4,86
3:41:00	3	11,02	4,92
3:41:30	3	11,01	4,96
3:42:00	3	10,98	5,01
3:42:30	3	10,97	5,05
3:43:00	3	10,95	5,09
3:43:30	3	10,93	5,15
3:44:00	3	10,92	5,18
3:44:30	3	10,90	5,22
3:45:00	3	10,89	5,26
3:45:30	3	10,87	5,30
3:46:00	3	10,86	5,34
3:46:30	3	10,84	5,38
3:47:00	3	10,83	5,42
3:47:30	3	10,81	5,47
3:48:00	3	10,80	5,51
3:48:30	3	10,78	5,55
3:49:00	3	10,77	5,59
3:49:30	3	10,75	5,63
3:50:00	3	10,75	5,65
3:50:30	3	10,73	5,70
3:51:00	3	10,72	5,72
3:51:30	3	10,71	5,74
3:52:00	3	10,69	5,80
3:52:30	3	10,68	5,85
3:53:00	3	10,66	5,89
3:53:30	3	10,66	5,92
3:54:00	3	10,64	5,96
3:54:30	3	10,63	5,98
3:55:00	3	10,63	6,01
3:55:30	3	10,61	6,05
3:56:00	3	10,60	6,07
3:56:30	3	10,59	6,10
3:57:00	3	10,58	6,14
3:57:30	3	10,57	6,17
3:58:00	3	10,57	6,19
3:58:30	3	10,56	6,21
3:59:00	3	10,54	6,26
3:59:30	3	10,54	6,28
4:00:00	3	10,53	6,31
4:00:30	3	10,52	6,33
4:01:00	3	10,51	6,36
4:01:30	3	10,50	6,38
4:02:00	3	10,50	6,40
4:02:30	3	10,49	6,43
4:03:00	2	10,48	6,45
4:03:30	2	10,48	6,45
4:04:00	3	10,47	6,50
4:04:30	3	10,46	6,53
4:05:00	3	10,45	6,55
4:05:30	3	10,45	6,58
4:06:00	3	10,44	6,60
4:06:30	3	10,43	6,63
4:07:00	3	10,42	6,65
4:07:30	3	10,41	6,68
4:08:00	3	10,41	6,70
4:08:30	3	10,40	6,73
4:09:00	3	10,40	6,73
4:09:30	3	10,39	6,75
4:10:00	2	10,38	6,78
4:10:30	3	10,38	6,81
4:11:00	3	10,38	6,81
4:11:30	3	10,37	6,83
4:12:00	3	10,36	6,86
4:12:30	3	10,36	6,86
4:13:00	2	10,36	6,88
4:13:30	2	10,35	6,91
4:14:00	2	10,35	6,91
4:14:30	2	10,35	6,91
4:15:00	2	10,33	6,96
4:15:30	2	10,33	6,96
4:16:00	2	10,32	6,99
4:16:30	2	10,32	7,02
4:17:00	2	10,32	7,02
4:17:30	2	10,31	7,04
4:18:00	2	10,31	7,04
4:18:30	2	10,30	7,07
4:19:00	2	10,30	7,07
4:19:30	2	10,29	7,10
4:20:00	2	10,29	7,10
4:20:30	2	10,29	7,12
4:21:00	2	10,29	7,12
4:21:30	2	10,28	7,15
4:22:00	2	10,28	7,15
4:22:30	2	10,28	7,15
4:23:00	2	10,27	7,18
4:23:30	2	10,27	7,21
4:24:00	2	10,27	7,21
4:24:30	2	10,26	7,23
4:25:00	2	10,26	7,23
4:25:30	2	10,26	7,23
4:26:00	2	10,25	7,26
4:26:30	2	10,25	7,26
4:27:00	2	10,24	7,29
4:27:30	2	10,24	7,29
4:28:00	2	10,24	7,29
4:28:30	2	10,23	7,32
4:29:00	2	10,23	7,32
4:29:30	2	10,23	7,32
4:30:00	2	10,23	7,34
4:30:30	2	10,23	7,34
4:31:00	2	10,23	7,34
4:31:30	2	10,22	7,37
4:32:00	2	10,22	7,37

File: project-root/data/Data Acquisition/Data Acquisition/2021 year (353)/21-064 D R Bulk Luk.txt (part 1 of 7)
--Test Summary--
Full Path and File Name	
Instrument Name	7322
Instrument Type	Model 7322 Consistometer - Variable Speed
Instrument Serial Number	
Test Start Date	22.06.2021
Test Start Time	19:40:13
Test Stop Date	22.06.2021
Test Stop Time	22:42:27
Test Length	3:02:14
Final Sample Time Offset	3:02:14
Controller Schedule Name	
Sampling Period	1 second
Comments	
Information	WellID	
Information	Customer	
Information	EngName	
Information	CementClass	G Holsim
Information	CementMfr	
Information	Additives	Bulk Luk Lab 2%R + 0.13%LR+DPC 0.1%
Information	Density	
Information	BHCT	
Information	BHST	
Information	FluidLoss	
Information	JobType	
Calculated Value	Time_30Bc	2:17:44
Calculated Value	Time_70Bc	N/A
Initial Temperature (°C)	28 °C
Final Temperature (°C)	65 °C
Initial Pressure (MPa)	0,3 MPa
Final Pressure (MPa)	35,7 MPa
Initial Consistency (Bc)	13 Bc
Final Consistency (Bc)	25 Bc
Initial Wall Temperature (°C)	30 °C
Final Wall Temperature (°C)	65 °C
Initial Motor Speed (RPM)	150 RPM
Final Motor Speed (RPM)	150 RPM
--Data--
Time (HH:MM:SS)	Temperature (°C)	Pressure (MPa)	Consistency (Bc)	Wall Temperature (°C)	Motor Speed (RPM)
0:00:00	28	0,3	13	30	150
0:00:01	28	0,3	13	30	150
0:00:02	28	0,3	13	30	150
0:00:03	28	0,3	13	30	150
0:00:04	28	0,3	13	29	150
0:00:05	28	0,3	13	30	150
0:00:06	28	0,3	13	29	150
0:00:07	28	0,3	13	30	150
0:00:08	28	0,3	13	30	150
0:00:09	28	0,3	13	30	150
0:00:10	28	0,3	13	30	150
0:00:11	28	0,3	13	30	150
0:00:12	28	0,3	13	30	150
0:00:13	28	0,4	13	30	150
0:00:14	28	0,4	13	30	150
0:00:15	28	0,4	13	30	150
0:00:16	28	0,4	13	30	150
0:00:17	28	0,4	13	30	150
0:00:18	28	0,4	13	30	150
0:00:19	28	0,4	13	30	150
0:00:20	28	0,4	13	30	150
0:00:21	28	0,4	13	30	150
0:00:22	28	0,4	13	30	150
0:00:23	28	0,4	13	30	150
0:00:24	28	0,4	13	30	150
0:00:25	28	0,5	13	30	150
0:00:26	28	0,5	13	30	150
0:00:27	28	0,5	13	30	150
0:00:28	28	0,5	13	30	150
0:00:29	28	0,5	13	30	150
0:00:30	28	0,5	13	30	150
0:00:31	28	0,5	13	30	150
0:00:32	28	0,5	13	30	150
0:00:33	28	0,5	13	30	150
0:00:34	28	0,5	13	30	150
0:00:35	28	0,6	13	30	150
0:00:36	28	0,6	13	30	150
0:00:37	28	0,6	13	30	150
0:00:38	28	0,6	13	30	150
0:00:39	28	0,6	13	30	150
0:00:40	28	0,6	13	30	150
0:00:41	28	0,7	13	30	150
0:00:42	28	0,7	13	30	150
0:00:43	28	0,7	13	30	150
0:00:44	28	0,7	13	30	150
0:00:45	28	0,7	13	30	150
0:00:46	28	0,7	13	30	150
0:00:47	28	0,7	13	30	150
0:00:48	28	0,7	13	30	150
0:00:49	28	0,7	13	30	150
0:00:50	28	0,8	13	30	150
0:00:51	28	0,8	13	30	150
0:00:52	28	0,8	13	30	150
0:00:53	28	0,8	13	30	150
0:00:54	29	0,8	13	30	150
0:00:55	29	0,8	13	30	150
0:00:56	29	0,8	13	30	150
0:00:57	29	0,9	13	30	150
0:00:58	29	0,9	13	30	150
0:00:59	29	0,9	13	30	150
0:01:00	29	0,9	13	30	150
0:01:01	29	0,9	13	30	150
0:01:02	29	0,9	13	30	150
0:01:03	29	1,0	13	30	150
0:01:04	29	1,0	13	30	150
0:01:05	29	1,0	13	30	150
0:01:06	29	1,0	13	30	150
0:01:07	29	1,0	13	30	150
0:01:08	29	1,0	13	30	150
0:01:09	29	1,0	13	30	150
0:01:10	29	1,0	13	30	150
0:01:11	29	1,0	13	30	150
0:01:12	29	1,0	13	30	150
0:01:13	29	1,0	13	30	150
0:01:14	29	1,1	13	30	150
0:01:15	29	1,1	13	30	150
0:01:16	29	1,1	13	30	150
0:01:17	29	1,1	13	30	150
0:01:18	29	1,1	13	30	150
0:01:19	29	1,1	13	30	150
0:01:20	29	1,1	13	30	150
0:01:21	29	1,1	13	30	150
0:01:22	29	1,1	13	30	150
0:01:23	29	1,1	13	30	150
0:01:24	29	1,1	13	30	150
0:01:25	29	1,1	13	30	150
0:01:26	29	1,1	13	30	150
0:01:27	29	1,2	13	30	150
0:01:28	29	1,2	13	30	150
0:01:29	29	1,2	13	30	150
0:01:30	29	1,2	13	30	150
0:01:31	29	1,3	13	30	150
0:01:32	29	1,3	13	30	150
0:01:33	29	1,3	13	30	150
0:01:34	29	1,3	13	30	150
0:01:35	29	1,3	13	30	150
0:01:36	29	1,3	13	30	150
0:01:37	29	1,3	13	30	150
0:01:38	29	1,3	13	30	150
0:01:39	29	1,3	13	30	150
0:01:40	29	1,3	13	30	150
0:01:41	29	1,3	13	30	150
0:01:42	29	1,3	13	30	150
0:01:43	29	1,3	13	30	150
0:01:44	29	1,3	13	30	150
0:01:45	29	1,3	13	30	150
0:01:46	29	1,3	13	30	150
0:01:47	29	1,4	13	30	150
0:01:48	29	1,4	13	30	150
0:01:49	29	1,5	13	30	150
0:01:50	29	1,5	13	30	150
0:01:51	29	1,5	13	30	150
0:01:52	29	1,5	13	30	150
0:01:53	29	1,5	13	30	150
0:01:54	29	1,5	13	30	150
0:01:55	29	1,5	13	30	150
0:01:56	29	1,5	13	30	150
0:01:57	29	1,5	13	30	150
0:01:58	29	1,6	13	30	150
0:01:59	29	1,7	13	30	150
0:02:00	29	1,7	13	30	150
0:02:01	29	1,7	13	30	150
0:02:02	29	1,7	13	30	150
0:02:03	29	1,7	13	30	150
0:02:04	29	1,7	13	30	150
0:02:05	29	1,7	13	30	150
0:02:06	29	1,7	13	30	150
0:02:07	29	1,7	13	30	150
0:02:08	29	1,7	13	30	150
0:02:09	29	1,7	13	30	150
0:02:10	29	1,7	13	30	150
0:02:11	29	1,7	13	30	150
0:02:12	29	1,7	13	30	150
0:02:13	29	1,7	13	30	150
0:02:14	29	1,7	13	30	150
0:02:15	29	1,7	13	30	150
0:02:16	29	1,7	13	30	150
0:02:17	29	1,7	13	30	150
0:02:18	29	1,7	13	30	150
0:02:19	29	1,7	13	30	150
0:02:20	29	1,7	13	30	150
0:02:21	29	1,7	13	30	150
0:02:22	29	1,7	13	30	150
0:02:23	29	1,7	13	30	150
0:02:24	29	1,8	13	30	150
0:02:25	29	1,9	13	30	150
0:02:26	29	2,0	13	30	150
0:02:27	29	2,0	13	30	150
0:02:28	29	2,0	13	30	150
0:02:29	29	2,0	13	30	150
0:02:30	29	2,0	13	30	150
0:02:31	29	2,0	13	30	150
0:02:32	29	2,0	13	30	150
0:02:33	29	2,0	13	30	150
0:02:34	29	2,0	13	30	150
0:02:35	29	2,0	13	30	150
0:02:36	29	2,0	13	30	150
0:02:37	29	2,0	13	30	150
0:02:38	29	2,0	13	30	150
0:02:39	29	2,0	13	30	150
0:02:40	29	2,0	13	30	150
0:02:41	29	2,0	13	30	150
0:02:42	29	2,0	13	30	150
0:02:43	29	2,0	13	30	150
0:02:44	29	2,0	13	30	150
0:02:45	29	2,0	13	30	150
0:02:46	29	2,0	13	30	150
0:02:47	29	2,0	13	30	150
0:02:48	29	2,0	13	30	150
0:02:49	29	2,2	13	30	150
0:02:50	29	2,2	13	30	150
0:02:51	29	2,3	13	30	150
0:02:52	29	2,3	13	30	150
0:02:53	29	2,3	13	30	150
0:02:54	29	2,3	13	30	150
0:02:55	29	2,3	13	30	150
0:02:56	29	2,3	13	30	150
0:02:57	29	2,3	13	30	150
0:02:58	29	2,3	13	30	150
0:02:59	29	2,3	13	30	150
0:03:00	29	2,3	13	30	150
0:03:01	29	2,3	13	30	150
0:03:02	29	2,3	13	30	150
0:03:03	29	2,3	13	30	150
0:03:04	29	2,3	13	30	150
0:03:05	29	2,3	13	31	150
0:03:06	29	2,3	13	30	150
0:03:07	30	2,3	13	30	150
0:03:08	30	2,3	13	30	150
0:03:09	30	2,3	13	31	150
0:03:10	30	2,3	13	30	150
0:03:11	30	2,3	13	30	150
0:03:12	30	2,3	13	31	150
0:03:13	30	2,3	13	31	150
0:03:14	30	2,3	13	31	150
0:03:15	30	2,3	13	31	150
0:03:16	30	2,3	13	31	150
0:03:17	30	2,4	13	31	150
0:03:18	30	2,4	13	31	150
0:03:19	30	2,4	13	31	150
0:03:20	30	2,4	13	31	150
0:03:21	30	2,4	13	31	150
0:03:22	30	2,4	13	31	150
0:03:23	30	2,4	13	31	150
0:03:24	30	2,4	13	31	150
0:03:25	30	2,4	13	31	150
0:03:26	30	2,4	13	31	150
0:03:27	30	2,6	13	31	150
0:03:28	30	2,7	13	31	150
0:03:29	30	2,7	13	31	150
0:03:30	30	2,7	13	31	150
0:03:31	30	2,8	13	31	150
0:03:32	30	2,8	13	31	150
0:03:33	30	2,8	13	31	150
0:03:34	30	2,8	13	31	150
0:03:35	30	2,8	13	31	150
0:03:36	30	2,8	13	31	150
0:03:37	30	2,8	13	31	150
0:03:38	30	2,8	13	31	150
0:03:39	30	2,8	13	31	150
0:03:40	30	2,8	13	31	150
0:03:41	30	2,8	13	31	150
0:03:42	30	2,8	13	31	150
0:03:43	30	2,8	13	31	150
0:03:44	30	2,8	13	31	150
0:03:45	30	2,8	13	31	150
0:03:46	30	2,8	13	31	150
0:03:47	30	2,8	13	31	150
0:03:48	30	2,9	13	31	150
0:03:49	30	2,9	13	31	150
0:03:50	30	2,9	13	31	150
0:03:51	30	2,9	13	31	150
0:03:52	30	2,9	13	31	150
0:03:53	30	2,9	13	32	150
0:03:54	30	2,9	13	31	150
0:03:55	30	2,9	13	32	150
0:03:56	30	2,9	14	32	150
0:03:57	30	2,9	14	31	150
0:03:58	30	2,9	14	32	150
0:03:59	30	2,9	14	32	150
0:04:00	30	2,9	14	32	150
0:04:01	30	3,0	14	32	150
0:04:02	30	3,0	14	32	150
0:04:03	30	3,0	14	32	150
0:04:04	30	3,0	14	32	150
0:04:05	30	3,0	14	32	150
0:04:06	30	3,0	14	32	150
0:04:07	30	3,0	14	32	150
0:04:08	30	3,0	14	32	150
0:04:09	30	3,0	14	32	150
0:04:10	30	3,0	14	32	150
0:04:11	30	3,0	14	32	150
0:04:12	30	3,0	14	32	150
0:04:13	30	3,0	14	32	150
0:04:14	30	3,1	13	32	150
0:04:15	30	3,1	13	32	150
0:04:16	30	3,1	14	32	150
0:04:17	30	3,1	14	32	150
0:04:18	30	3,1	13	32	150
0:04:19	30	3,1	13	32	150
0:04:20	30	3,1	13	32	150
0:04:21	30	3,1	14	32	150
0:04:22	30	3,1	14	32	150
0:04:23	30	3,1	14	32	150
0:04:24	30	3,1	14	32	150
0:04:25	30	3,2	14	32	150
0:04:26	30	3,2	14	32	150
0:04:27	30	3,2	14	32	150
0:04:28	30	3,2	14	32	150
0:04:29	30	3,2	14	32	150
0:04:30	30	3,2	14	32	150
0:04:31	30	3,2	14	33	150
0:04:32	30	3,2	14	32	150
0:04:33	30	3,2	14	33	150
0:04:34	30	3,2	14	32	150
0:04:35	30	3,2	14	33	150
0:04:36	30	3,3	14	33	150
0:04:37	30	3,3	14	33	150
0:04:38	30	3,3	14	33	150
0:04:39	30	3,3	14	33	150
0:04:40	30	3,3	14	33	150
0:04:41	30	3,3	14	33	150
0:04:42	30	3,3	14	33	150
0:04:43	30	3,3	14	33	150
0:04:44	30	3,3	14	33	150
0:04:45	30	3,3	14	33	150
0:04:46	30	3,3	14	33	150
0:04:47	30	3,3	14	33	150
0:04:48	30	3,4	14	33	150
0:04:49	30	3,4	14	33	150
0:04:50	30	3,4	14	33	150
0:04:51	30	3,4	14	33	150
0:04:52	30	3,4	14	33	150
0:04:53	30	3,4	14	33	150
0:04:54	30	3,4	14	33	150
0:04:55	30	3,4	14	33	150
0:04:56	30	3,4	14	33	150
0:04:57	30	3,4	14	33	150
0:04:58	30	3,4	14	33	150
0:04:59	30	3,4	14	33	150
0:05:00	30	3,5	14	33	150
0:05:01	30	3,5	14	33	150
0:05:02	30	3,5	14	33	150
0:05:03	30	3,5	14	33	150
0:05:04	30	3,5	14	33	150
0:05:05	30	3,5	14	33	150
0:05:06	30	3,5	14	33	150
0:05:07	30	3,5	14	33	150
0:05:08	30	3,5	14	33	150
0:05:09	30	3,6	14	33	150
0:05:10	30	3,6	14	33	150
0:05:11	30	3,6	14	33	150
0:05:12	30	3,6	14	33	150
0:05:13	30	3,6	14	33	150
0:05:14	30	3,6	14	33	150
0:05:15	30	3,6	14	33	150
0:05:16	30	3,6	14	33	150
0:05:17	31	3,6	14	33	150
0:05:18	31	3,8	14	33	150
0:05:19	31	3,9	14	33	150
0:05:20	31	4,0	14	33	150
0:05:21	31	4,0	14	34	150
0:05:22	31	4,0	14	34	150
0:05:23	31	4,0	14	34	150
0:05:24	31	4,0	14	34	150
0:05:25	31	4,0	14	34	150
0:05:26	31	4,0	14	34	150
0:05:27	31	4,0	14	34	150
0:05:28	31	4,1	14	34	150
0:05:29	31	4,1	14	34	150
0:05:30	31	4,1	14	34	150
0:05:31	31	4,1	14	34	150
0:05:32	31	4,1	14	34	150
0:05:33	31	4,1	14	34	150
0:05:34	31	4,1	14	34	150
0:05:35	31	4,1	14	34	150
0:05:36	31	4,1	14	34	150
0:05:37	31	4,1	14	34	150
0:05:38	31	4,1	14	34	150
0:05:39	31	4,1	14	34	150
0:05:40	31	4,1	14	34	150
0:05:41	31	4,1	14	34	150
0:05:42	31	4,1	14	34	150
0:05:43	31	4,1	14	34	150
0:05:44	31	4,1	14	34	150
0:05:45	31	4,1	14	34	150
0:05:46	31	4,1	14	34	150
0:05:47	31	4,1	14	34	150
0:05:48	31	4,1	14	34	150
0:05:49	31	4,1	14	34	150
0:05:50	31	4,1	14	34	150
0:05:51	31	4,1	14	34	150
0:05:52	31	4,1	14	34	150
0:05:53	31	4,1	14	34	150
0:05:54	31	4,1	14	34	150
0:05:55	31	4,1	14	34	150
0:05:56	31	4,1	14	34	150
0:05:57	31	4,1	14	34	150
0:05:58	31	4,1	14	34	150
0:05:59	31	4,1	14	34	150
0:06:00	31	4,1	14	34	150
0:06:01	31	4,1	14	34	150
0:06:02	31	4,1	14	34	150
0:06:03	31	4,1	14	34	150
0:06:04	31	4,1	14	34	150
0:06:05	31	4,1	14	34	150
0:06:06	31	4,1	14	34	150
0:06:07	31	4,1	14	34	150
0:06:08	31	4,1	14	34	150
0:06:09	31	4,1	14	34	150
0:06:10	31	4,1	14	34	150
0:06:11	31	4,1	14	34	150
0:06:12	31	4,2	14	34	150
0:06:13	31	4,2	14	34	150
0:06:14	31	4,2	14	34	150
0:06:15	31	4,3	14	34	150
0:06:16	31	4,5	14	34	150
0:06:17	31	4,5	14	34	150
0:06:18	31	4,5	14	34	150
0:06:19	31	4,5	14	34	150
0:06:20	31	4,5	14	34	150
0:06:21	31	4,5	14	34	150
0:06:22	31	4,5	14	33	150
0:06:23	31	4,5	14	34	150
0:06:24	31	4,5	14	34	150
0:06:25	31	4,5	14	34	150
0:06:26	31	4,5	14	34	150
0:06:27	31	4,5	14	34	150
0:06:28	31	4,5	14	34	150
0:06:29	31	4,5	14	34	150
0:06:30	31	4,5	14	34	150
0:06:31	31	4,5	14	34	150
0:06:32	31	4,5	14	34	150
0:06:33	32	4,5	14	34	150
0:06:34	31	4,5	14	33	150
0:06:35	32	4,5	14	34	150
0:06:36	32	4,5	14	34	150
0:06:37	32	4,6	14	34	150
0:06:38	32	4,6	14	34	150
0:06:39	32	4,6	14	34	150
0:06:40	32	4,6	14	34	150
0:06:41	32	4,6	14	34	150
0:06:42	32	4,6	14	34	150
0:06:43	32	4,6	14	34	150
0:06:44	32	4,6	14	34	150
0:06:45	32	4,6	14	34	150
0:06:46	32	4,6	14	34	150
0:06:47	32	4,6	14	34	150
0:06:48	32	4,6	14	34	150
0:06:49	32	4,6	14	34	150
0:06:50	32	4,6	14	34	150
0:06:51	32	4,6	14	34	150
0:06:52	32	4,6	14	34	150
0:06:53	32	4,6	14	34	150
0:06:54	32	4,6	14	34	150
0:06:55	32	4,6	14	34	150
0:06:56	32	4,7	14	34	150
0:06:57	32	4,7	14	34	150
0:06:58	32	4,7	14	34	150
0:06:59	32	4,7	14	34	150
0:07:00	32	4,7	14	34	150
0:07:01	32	4,8	14	34	150
0:07:02	32	5,0	14	34	150
0:07:03	32	5,1	14	34	150
0:07:04	32	5,1	14	34	150
0:07:05	32	5,1	14	34	150
0:07:06	32	5,1	14	34	150
0:07:07	32	5,1	14	34	150
0:07:08	32	5,1	14	34	150
0:07:09	32	5,1	14	34	150
0:07:10	32	5,1	14	34	150
0:07:11	32	5,1	14	34	150
0:07:12	32	5,1	14	34	150
0:07:13	32	5,2	14	34	150
0:07:14	32	5,2	14	34	150
0:07:15	32	5,2	14	34	150
0:07:16	32	5,2	14	34	150
0:07:17	32	5,2	14	34	150
0:07:18	32	5,2	14	34	150
0:07:19	32	5,2	14	34	150
0:07:20	32	5,2	14	34	150
0:07:21	32	5,2	14	34	150
0:07:22	32	5,2	14	34	150
0:07:23	32	5,2	14	34	150
0:07:24	32	5,2	14	34	150
0:07:25	32	5,2	14	34	150
0:07:26	32	5,3	14	34	150
0:07:27	32	5,3	14	34	150
0:07:28	32	5,3	14	34	150
0:07:29	32	5,3	14	34	150
0:07:30	32	5,3	14	35	150
0:07:31	32	5,3	14	35	150
0:07:32	32	5,3	14	35	150
0:07:33	32	5,3	14	35	150
0:07:34	32	5,3	14	35	150
0:07:35	32	5,3	14	34	150
0:07:36	32	5,4	14	35	150
0:07:37	32	5,4	14	35	150
0:07:38	32	5,4	14	35	150
0:07:39	32	5,4	14	35	150
0:07:40	32	5,4	14	35	150
0:07:41	32	5,4	14	35	150
0:07:42	32	5,4	14	35	150
0:07:43	32	5,4	14	35	150
0:07:44	32	5,4	14	35	150
0:07:45	32	5,4	14	35	150
0:07:46	32	5,5	14	35	150
0:07:47	32	5,5	14	35	150
0:07:48	32	5,5	14	35	150
0:07:49	32	5,5	14	35	150
0:07:50	32	5,5	14	35	150
0:07:51	32	5,5	14	35	150
0:07:52	32	5,5	14	35	150
0:07:53	32	5,5	14	35	150
0:07:54	32	5,5	14	35	150
0:07:55	32	5,5	14	35	150
0:07:56	32	5,5	14	35	150
0:07:57	32	5,6	14	35	150
0:07:58	32	5,6	14	35	150
0:07:59	32	5,6	14	35	150
0:08:00	32	5,6	14	35	150
0:08:01	32	5,6	14	35	150
0:08:02	32	5,6	14	35	150
0:08:03	32	5,6	14	35	150
0:08:04	32	5,6	14	35	150
0:08:05	32	5,6	14	35	150
0:08:06	32	5,6	14	35	150
0:08:07	32	5,6	14	35	150
0:08:08	32	5,6	14	35	150
0:08:09	32	5,6	14	35	150
0:08:10	32	5,7	14	35	150
0:08:11	32	5,7	14	35	150
0:08:12	32	5,7	14	35	150
0:08:13	33	5,7	14	35	150
0:08:14	33	5,7	14	35	150
0:08:15	33	5,7	14	35	150
0:08:16	33	5,7	14	35	150
0:08:17	33	5,7	14	35	150
0:08:18	33	5,7	14	35	150
0:08:19	33	5,7	14	36	150
0:08:20	33	5,7	14	35	150
0:08:21	33	5,7	14	35	150
0:08:22	33	5,7	14	36	150
0:08:23	33	5,7	14	36	150
0:08:24	33	5,7	14	36	150
0:08:25	33	5,7	14	36	150
0:08:26	33	5,7	14	36	150
0:08:27	33	5,7	14	35	150
0:08:28	33	5,8	14	36	150
0:08:29	33	5,8	14	35	150
0:08:30	33	5,8	14	36	150
0:08:31	33	5,8	14	36	150
0:08:32	33	5,8	14	36	150
0:08:33	33	5,8	14	36	150
0:08:34	33	5,8	14	36	150
0:08:35	33	5,8	14	36	150
0:08:36	33	5,8	14	36	150
0:08:37	33	5,8	14	35	150
0:08:38	33	5,8	14	36	150
0:08:39	33	5,8	14	36	150
0:08:40	33	5,8	14	36	150
0:08:41	33	5,8	14	36	150
0:08:42	33	5,8	14	36	150
0:08:43	33	5,8	14	36	150
0:08:44	33	5,8	14	36	150
0:08:45	33	5,8	14	36	150
0:08:46	33	5,8	14	36	150
0:08:47	33	5,8	14	36	150
0:08:48	33	5,9	14	36	150
0:08:49	33	5,9	14	36	150
0:08:50	33	5,9	14	36	150
0:08:51	33	5,9	14	36	150
0:08:52	33	5,9	14	36	150
0:08:53	33	5,9	14	36	150
0:08:54	33	5,9	14	36	150
0:08:55	33	5,9	14	36	150
0:08:56	33	5,9	14	36	150
0:08:57	33	5,9	14	36	150
0:08:58	33	5,9	14	36	150
0:08:59	33	5,9	14	36	150
0:09:00	33	5,9	14	36	150
0:09:01	33	6,1	14	36	150
0:09:02	33	6,3	14	36	150
0:09:03	33	6,4	14	36	150
0:09:04	33	6,4	14	36	150
0:09:05	33	6,4	14	36	150
0:09:06	33	6,4	14	36	150
0:09:07	33	6,4	14	36	150
0:09:08	33	6,4	14	36	150
0:09:09	33	6,4	14	36	150
0:09:10	33	6,4	14	36	150
0:09:11	33	6,4	14	36	150
0:09:12	33	6,4	14	36	150
0:09:13	33	6,5	14	36	150
0:09:14	33	6,5	14	36	150
0:09:15	33	6,5	14	36	150
0:09:16	33	6,5	14	36	150
0:09:17	33	6,5	14	36	150
0:09:18	33	6,5	14	36	150
0:09:19	33	6,5	14	36	150
0:09:20	33	6,5	14	36	150
0:09:21	33	6,5	14	36	150
0:09:22	33	6,5	14	36	150
0:09:23	33	6,5	14	36	150
0:09:24	33	6,5	14	36	150
0:09:25	33	6,5	14	36	150
0:09:26	33	6,5	14	36	150
0:09:27	33	6,5	14	36	150
0:09:28	33	6,5	14	36	150
0:09:29	33	6,5	14	36	150
0:09:30	33	6,6	14	36	150
0:09:31	33	6,6	14	36	150
0:09:32	33	6,6	14	36	150
0:09:33	33	6,6	14	36	150
0:09:34	33	6,6	14	36	150
0:09:35	33	6,6	14	36	150
0:09:36	33	6,6	14	36	150
0:09:37	33	6,6	14	36	150
0:09:38	33	6,6	14	36	150
0:09:39	33	6,6	14	36	150
0:09:40	34	6,6	14	36	150
0:09:41	34	6,6	14	36	150
0:09:42	33	6,6	14	36	150
0:09:43	34	6,6	14	36	150
0:09:44	34	6,6	14	36	150
0:09:45	34	6,6	14	36	150
0:09:46	34	6,7	14	36	150
0:09:47	34	6,7	14	36	150
0:09:48	34	6,7	14	37	150
0:09:49	34	6,7	14	36	150
0:09:50	34	6,7	14	36	150
0:09:51	34	6,7	14	37	150
0:09:52	34	6,7	14	37	150
0:09:53	34	6,7	14	36	150
0:09:54	34	6,7	14	37	150
0:09:55	34	6,7	14	37	150
0:09:56	34	6,7	14	37	150
0:09:57	34	6,7	14	37	150
0:09:58	34	6,7	14	37	150
0:09:59	34	6,8	14	37	150
0:10:00	34	6,8	14	37	150
0:10:01	34	6,8	14	37	150
0:10:02	34	6,8	14	37	150
0:10:03	34	6,8	14	37	150
0:10:04	34	6,8	14	37	150
0:10:05	34	6,8	14	37	150
0:10:06	34	6,8	14	37	150
0:10:07	34	6,8	14	37	150
0:10:08	34	6,8	14	37	150
0:10:09	34	6,8	14	37	150
0:10:10	34	6,9	14	37	150
0:10:11	34	6,9	14	37	150
0:10:12	34	6,9	14	37	150
0:10:13	34	6,9	14	37	150
0:10:14	34	6,9	14	37	150
0:10:15	34	6,9	14	37	150
0:10:16	34	6,9	14	37	150
0:10:17	34	6,9	14	37	150
0:10:18	34	6,9	14	37	150
0:10:19	34	6,9	14	37	150
0:10:20	34	6,9	14	37	150
0:10:21	34	6,9	14	37	150
0:10:22	34	6,9	14	37	150
0:10:23	34	7,0	14	37	150
0:10:24	34	7,0	14	37	150
0:10:25	34	7,0	14	37	150
0:10:26	34	7,0	14	37	150
0:10:27	34	7,0	14	37	150
0:10:28	34	7,0	14	37	150
0:10:29	34	7,0	14	37	150
0:10:30	34	7,0	14	37	150
0:10:31	34	7,0	14	37	150
0:10:32	34	7,0	14	37	150
0:10:33	34	7,0	14	37	150
0:10:34	34	7,0	14	37	150
0:10:35	34	7,1	14	37	150
0:10:36	34	7,1	14	37	150
0:10:37	34	7,1	14	37	150
0:10:38	34	7,1	14	37	150
0:10:39	34	7,1	14	37	150
0:10:40	34	7,1	14	37	150
0:10:41	34	7,1	14	37	150
0:10:42	34	7,1	14	37	150
0:10:43	34	7,1	14	37	150
0:10:44	34	7,1	14	37	150
0:10:45	34	7,1	14	37	150
0:10:46	34	7,2	14	38	150
0:10:47	34	7,2	14	37	150
0:10:48	34	7,2	14	37	150
0:10:49	34	7,2	14	37	150
0:10:50	34	7,2	14	37	150
0:10:51	34	7,2	14	38	150
0:10:52	34	7,2	14	38	150
0:10:53	34	7,2	14	38	150
0:10:54	34	7,2	14	37	150
0:10:55	34	7,2	14	38	150
0:10:56	34	7,2	14	38	150
0:10:57	34	7,2	14	38	150
0:10:58	34	7,2	14	38	150
0:10:59	34	7,3	14	38	150
0:11:00	34	7,3	14	38	150
0:11:01	34	7,3	14	38	150
0:11:02	34	7,3	14	38	150
0:11:03	34	7,3	14	38	150
0:11:04	34	7,3	14	38	150
0:11:05	34	7,3	14	38	150
0:11:06	34	7,3	14	38	150
0:11:07	34	7,3	14	38	150
0:11:08	34	7,3	14	38	150
0:11:09	34	7,3	14	38	150
0:11:10	34	7,3	14	38	150
0:11:11	34	7,3	14	38	150
0:11:12	34	7,4	14	38	150
0:11:13	34	7,4	14	38	150
0:11:14	34	7,4	14	38	150
0:11:15	35	7,4	14	38	150
0:11:16	35	7,4	14	38	150
0:11:17	35	7,4	14	38	150
0:11:18	35	7,4	14	38	150
0:11:19	35	7,4	14	38	150
0:11:20	35	7,4	14	38	150
0:11:21	35	7,4	14	38	150
0:11:22	35	7,4	14	38	150
0:11:23	35	7,4	14	38	150
0:11:24	35	7,6	14	38	150
0:11:25	35	7,8	14	38	150
0:11:26	35	7,9	14	38	150
0:11:27	35	7,9	14	38	150
0:11:28	35	7,9	14	38	150
0:11:29	35	7,9	14	38	150
0:11:30	35	7,9	14	38	150
0:11:31	35	8,0	14	38	150
0:11:32	35	8,0	14	38	150
0:11:33	35	8,0	14	38	150
0:11:34	35	8,0	14	38	150
0:11:35	35	8,0	14	38	150
0:11:36	35	8,0	14	38	150
0:11:37	35	8,0	14	38	150
0:11:38	35	8,0	14	38	150
0:11:39	35	8,0	14	38	150
0:11:40	35	8,0	14	38	150
0:11:41	35	8,0	14	38	150
0:11:42	35	8,0	14	38	150
0:11:43	35	8,1	14	38	150
0:11:44	35	8,1	14	38	150
0:11:45	35	8,1	14	38	150
0:11:46	35	8,1	14	38	150
0:11:47	35	8,1	14	38	150
0:11:48	35	8,1	14	39	150
0:11:49	35	8,1	14	38	150
0:11:50	35	8,1	14	38	150
0:11:51	35	8,1	14	38	150
0:11:52	35	8,2	14	39	150
0:11:53	35	8,2	14	38	150
0:11:54	35	8,2	14	39	150
0:11:55	35	8,2	14	39	150
0:11:56	35	8,2	14	39	150
0:11:57	35	8,2	14	39	150
0:11:58	35	8,2	14	39	150
0:11:59	35	8,3	14	39	150
0:12:00	35	8,3	14	39	150
0:12:01	35	8,3	14	39	150
0:12:02	35	8,3	14	39	150
0:12:03	35	8,3	14	39	150
0:12:04	35	8,3	14	39	150
0:12:05	35	8,3	14	39	150
0:12:06	35	8,3	14	39	150
0:12:07	35	8,4	14	39	150
0:12:08	35	8,4	14	39	150
0:12:09	35	8,4	14	39	150
0:12:10	35	8,4	14	39	150
0:12:11	35	8,4	14	39	150
0:12:12	35	8,4	14	39	150
0:12:13	35	8,4	14	39	150
0:12:14	35	8,4	14	39	150
0:12:15	35	8,4	14	39	150
0:12:16	35	8,4	14	39	150
0:12:17	35	8,4	14	39	150
0:12:18	35	8,5	14	39	150
0:12:19	35	8,5	14	39	150
0:12:20	35	8,5	14	39	150
0:12:21	35	8,5	14	39	150
0:12:22	35	8,5	14	39	150
0:12:23	35	8,5	14	39	150
0:12:24	35	8,5	14	39	150
0:12:25	35	8,5	14	39	150
0:12:26	35	8,5	14	39	150
0:12:27	35	8,5	14	39	150
0:12:28	35	8,5	14	39	150
0:12:29	35	8,5	14	39	150
0:12:30	35	8,5	14	39	150
0:12:31	35	8,6	14	39	150
0:12:32	35	8,6	15	39	150
0:12:33	35	8,6	14	39	150
0:12:34	35	8,6	14	39	150
0:12:35	35	8,6	14	39	150
0:12:36	35	8,6	15	39	150
0:12:37	35	8,6	14	39	150
0:12:38	35	8,6	14	39	150
0:12:39	35	8,6	14	39	150
0:12:40	35	8,6	15	39	150
0:12:41	35	8,6	14	39	150
0:12:42	35	8,6	14	39	150
0:12:43	35	8,6	14	40	150
0:12:44	35	8,6	14	39	150
0:12:45	36	8,7	15	39	150
0:12:46	36	8,7	15	39	150
0:12:47	36	8,7	15	39	150
0:12:48	36	8,7	15	39	150
0:12:49	36	8,7	15	39	150
0:12:50	36	8,7	15	39	150
0:12:51	36	8,7	15	39	150
0:12:52	36	8,7	15	40	150
0:12:53	36	8,7	15	39	150
0:12:54	36	8,7	15	40	150
0:12:55	36	8,7	15	39	150
0:12:56	36	8,7	15	40	150
0:12:57	36	8,7	15	40	150
0:12:58	36	8,7	15	40	150
0:12:59	36	8,7	15	39	150
0:13:00	36	8,8	15	40	150
0:13:01	36	8,8	15	40	150
0:13:02	36	8,8	15	40	150
0:13:03	36	8,8	15	40	150
0:13:04	36	8,8	15	40	150
0:13:05	36	8,8	15	40	150
0:13:06	36	8,8	15	40	150
0:13:07	36	8,8	15	40	150
0:13:08	36	8,8	15	40	150
0:13:09	36	8,8	15	40	150
0:13:10	36	8,8	15	40	150
0:13:11	36	8,8	15	40	150
0:13:12	36	8,8	15	40	150
0:13:13	36	8,9	15	40	150
0:13:14	36	8,9	15	40	150
0:13:15	36	8,9	15	40	150
0:13:16	36	8,9	15	40	150
0:13:17	36	8,9	15	40	150
0:13:18	36	8,9	15	40	150
0:13:19	36	8,9	15	40	150
0:13:20	36	8,9	15	40	150
0:13:21	36	8,9	15	40	150
0:13:22	36	8,9	15	40	150
0:13:23	36	8,9	15	40	150
0:13:24	36	8,9	15	40	150
0:13:25	36	9,0	15	40	150
0:13:26	36	9,0	15	40	150
0:13:27	36	9,0	15	40	150
0:13:28	36	9,0	15	40	150
0:13:29	36	9,0	15	40	150
0:13:30	36	9,0	15	40	150
0:13:31	36	9,0	15	40	150
0:13:32	36	9,0	15	40	150
0:13:33	36	9,0	15	40	150
0:13:34	36	9,0	15	40	150
0:13:35	36	9,0	15	40	150
0:13:36	36	9,0	15	40	150
0:13:37	36	9,0	15	40	150
0:13:38	36	9,0	15	40	150
0:13:39	36	9,0	15	40	150
0:13:40	36	9,1	15	40	150
0:13:41	36	9,1	15	40	150
0:13:42	36	9,1	15	40	150
0:13:43	36	9,1	15	40	150
0:13:44	36	9,1	15	40	150
0:13:45	36	9,1	15	40	150
0:13:46	36	9,1	15	40	150
0:13:47	36	9,1	15	40	150
0:13:48	36	9,1	15	40	150
0:13:49	36	9,1	15	40	150
0:13:50	36	9,1	15	40	150
0:13:51	36	9,1	15	40	150
0:13:52	36	9,1	16	40	150
0:13:53	36	9,1	16	40	150
0:13:54	36	9,1	16	40	150
0:13:55	36	9,2	16	40	150
0:13:56	36	9,2	16	40	150
0:13:57	36	9,2	16	40	150
0:13:58	36	9,2	16	40	150
0:13:59	36	9,2	16	40	150
0:14:00	36	9,2	16	40	150
0:14:01	36	9,2	16	40	150
0:14:02	36	9,2	16	40	150
0:14:03	36	9,2	16	40	150
0:14:04	36	9,2	16	40	150
0:14:05	36	9,2	16	40	150
0:14:06	36	9,2	16	40	150
0:14:07	36	9,2	16	40	150
0:14:08	36	9,3	16	40	150
0:14:09	37	9,3	16	40	150
0:14:10	37	9,3	16	40	150
0:14:11	37	9,3	16	40	150
0:14:12	37	9,3	16	40	150
0:14:13	37	9,3	16	40	150
0:14:14	37	9,3	16	40	150
0:14:15	37	9,3	16	40	150
0:14:16	37	9,3	16	40	150
0:14:17	37	9,3	16	40	150
0:14:18	37	9,3	16	40	150
0:14:19	37	9,3	16	41	150
0:14:20	37	9,3	16	41	150
0:14:21	37	9,3	16	41	150
0:14:22	37	9,4	16	41	150
0:14:23	37	9,4	17	40	150
0:14:24	37	9,4	17	41	150
0:14:25	37	9,4	17	41	150
0:14:26	37	9,4	17	41	150
0:14:27	37	9,4	17	41	150
0:14:28	37	9,4	17	41	150
0:14:29	37	9,4	17	41	150
0:14:30	37	9,4	17	41	150
0:14:31	37	9,4	17	41	150
0:14:32	37	9,4	17	41	150
0:14:33	37	9,4	17	41	150
0:14:34	37	9,6	17	41	150
0:14:35	37	9,8	17	41	150
0:14:36	37	9,9	17	41	150
0:14:37	37	9,9	17	41	150
0:14:38	37	9,9	17	41	150
0:14:39	37	9,9	17	41	150
0:14:40	37	10,0	17	41	150
0:14:41	37	10,0	17	41	150
0:14:42	37	10,0	17	41	150
0:14:43	37	10,0	17	41	150
0:14:44	37	10,0	17	41	150
0:14:45	37	10,0	17	41	150
0:14:46	37	10,0	18	41	150
0:14:47	37	10,0	18	41	150
0:14:48	37	10,0	18	41	150
0:14:49	37	10,0	18	41	150
0:14:50	37	10,0	18	41	150
0:14:51	37	10,0	18	41	150
0:14:52	37	10,0	18	41	150
0:14:53	37	10,0	18	41	150
0:14:54	37	10,1	18	41	150
0:14:55	37	10,1	18	41	150
0:14:56	37	10,1	18	41	150
0:14:57	37	10,1	18	41	150
0:14:58	37	10,1	18	41	150
0:14:59	37	10,1	18	41	150
0:15:00	37	10,1	18	41	150
0:15:01	37	10,1	18	41	150
0:15:02	37	10,1	19	41	150
0:15:03	37	10,1	19	41	150
0:15:04	37	10,1	19	41	150
0:15:05	37	10,1	19	41	150
0:15:06	37	10,1	19	41	150
0:15:07	37	10,1	19	41	150
0:15:08	37	10,1	19	41	150
0:15:09	37	10,2	19	41	150
0:15:10	37	10,2	19	41	150
0:15:11	37	10,2	19	41	150
0:15:12	37	10,2	19	41	150
0:15:13	37	10,2	20	41	150
0:15:14	37	10,2	20	41	150
0:15:15	37	10,2	20	41	150
0:15:16	37	10,2	20	41	150
0:15:17	37	10,2	20	41	150
0:15:18	37	10,2	20	41	150
0:15:19	37	10,2	20	41	150
0:15:20	37	10,3	20	41	150
0:15:21	37	10,3	20	41	150
0:15:22	37	10,3	21	41	150
0:15:23	37	10,3	21	41	150
0:15:24	37	10,3	21	41	150
0:15:25	37	10,3	21	41	150
0:15:26	37	10,3	21	41	150
0:15:27	37	10,3	21	41	150
0:15:28	37	10,3	21	41	150
0:15:29	37	10,3	21	41	150
0:15:30	37	10,3	22	41	150
0:15:31	37	10,3	22	41	150
0:15:32	37	10,3	22	42	150
0:15:33	37	10,3	22	41	150
0:15:34	38	10,3	22	41	150
0:15:35	37	10,3	23	42	150
0:15:36	37	10,4	23	41	150
0:15:37	38	10,4	23	41	150
0:15:38	38	10,4	24	42	150
0:15:39	38	10,4	24	41	150
0:15:40	38	10,4	24	41	150
0:15:41	38	10,4	25	41	150
0:15:42	38	10,4	25	41	150
0:15:43	38	10,4	26	42	150
0:15:44	38	10,4	25	42	150
0:15:45	38	10,4	26	42	150
0:15:46	38	10,4	26	41	150
0:15:47	38	10,4	26	42	150
0:15:48	38	10,5	26	42	150
0:15:49	38	10,5	26	42	150
0:15:50	38	10,5	27	42	150
0:15:51	38	10,5	27	42	150
0:15:52	38	10,5	28	42	150
0:15:53	38	10,5	28	42	150
0:15:54	38	10,5	29	42	150
0:15:55	38	10,5	29	42	150
0:15:56	38	10,5	29	42	150
0:15:57	38	10,5	29	42	150
0:15:58	38	10,5	29	42	150
0:15:59	38	10,5	29	42	150
0:16:00	38	10,6	29	42	150
0:16:01	38	10,6	29	42	150
0:16:02	38	10,6	29	42	150
0:16:03	38	10,6	28	42	150
0:16:04	38	10,6	28	42	150
0:16:05	38	10,6	28	42	150
0:16:06	38	10,6	28	42	150
0:16:07	38	10,6	28	42	150
0:16:08	38	10,6	28	42	150
0:16:09	38	10,6	28	42	150
0:16:10	38	10,6	27	42	150
0:16:11	38	10,6	27	42	150
0:16:12	38	10,6	27	42	150
0:16:13	38	10,6	27	42	150
0:16:14	38	10,7	27	42	150
0:16:15	38	10,7	27	42	150
0:16:16	38	10,7	27	42	150
0:16:17	38	10,7	26	42	150
0:16:18	38	10,7	26	42	150
0:16:19	38	10,7	26	42	150
0:16:20	38	10,7	26	42	150
0:16:21	38	10,7	27	42	150
0:16:22	38	10,7	27	42	150
0:16:23	38	10,7	27	42	150
0:16:24	38	10,7	27	42	150
0:16:25	38	10,7	27	42	150
0:16:26	38	10,7	27	42	150
0:16:27	38	10,8	27	42	150
0:16:28	38	10,8	27	42	150
0:16:29	38	10,8	27	42	150
0:16:30	38	10,8	27	42	150
0:16:31	38	10,8	27	42	150
0:16:32	38	10,8	27	42	150
0:16:33	38	10,8	27	42	150
0:16:34	38	10,8	27	42	150
0:16:35	38	10,8	27	42	150
0:16:36	38	10,8	27	42	150
0:16:37	38	10,8	27	42	150
0:16:38	38	10,8	27	42	150
0:16:39	38	10,9	27	42	150
0:16:40	38	10,9	26	42	150
0:16:41	38	10,9	26	42	150
0:16:42	38	10,9	26	42	150
0:16:43	38	10,9	26	42	150
0:16:44	38	10,9	26	42	150
0:16:45	38	10,9	26	42	150
0:16:46	38	10,9	26	42	150
0:16:47	38	10,9	26	42	150
0:16:48	38	10,9	26	42	150
0:16:49	38	10,9	26	42	150
0:16:50	38	10,9	26	42	150
0:16:51	38	10,9	26	42	150
0:16:52	38	10,9	26	42	150
0:16:53	38	11,0	26	42	150
0:16:54	38	11,0	26	42	150
0:16:55	38	11,0	26	42	150
0:16:56	38	11,0	26	42	150
0:16:57	38	11,0	26	42	150
0:16:58	38	11,0	26	42	150
0:16:59	38	11,0	26	42	150
0:17:00	38	11,0	26	43	150
0:17:01	38	11,0	26	42	150
0:17:02	38	11,0	26	43	150
0:17:03	39	11,0	26	43	150
0:17:04	39	11,0	26	42	150
0:17:05	39	11,0	26	42	150
0:17:06	39	11,0	26	42	150
0:17:07	39	11,1	26	42	150
0:17:08	39	11,3	26	43	150
0:17:09	39	11,4	26	43	150
0:17:10	39	11,5	26	43	150
0:17:11	39	11,5	26	43	150
0:17:12	39	11,5	26	43	150
0:17:13	39	11,6	26	43	150
0:17:14	39	11,6	26	43	150
0:17:15	39	11,6	26	43	150
0:17:16	39	11,6	26	43	150
0:17:17	39	11,6	26	43	150
0:17:18	39	11,6	26	43	150
0:17:19	39	11,6	26	43	150
0:17:20	39	11,6	26	43	150
0:17:21	39	11,6	27	43	150
0:17:22	39	11,6	27	43	150
0:17:23	39	11,6	27	43	150
0:17:24	39	11,6	27	43	150
0:17:25	39	11,6	27	43	150
0:17:26	39	11,7	27	43	150
0:17:27	39	11,7	27	43	150
0:17:28	39	11,7	27	43	150
0:17:29	39	11,7	27	43	150
0:17:30	39	11,7	28	43	150
0:17:31	39	11,7	28	43	150
0:17:32	39	11,7	28	43	150
0:17:33	39	11,7	28	43	150
0:17:34	39	11,7	28	43	150
0:17:35	39	11,7	28	43	150
0:17:36	39	11,7	28	43	150
0:17:37	39	11,7	28	43	150
0:17:38	39	11,8	28	43	150
0:17:39	39	11,8	28	43	150
0:17:40	39	11,8	28	43	150
0:17:41	39	11,8	28	43	150
0:17:42	39	11,8	28	43	150
0:17:43	39	11,8	28	43	150
0:17:44	39	11,8	28	43	150
0:17:45	39	11,8	28	43	150
0:17:46	39	11,8	28	43	150
0:17:47	39	11,8	28	43	150
0:17:48	39	11,8	28	43	150
0:17:49	39	11,8	28	43	150
0:17:50	39	11,9	28	43	150
0:17:51	39	11,9	29	43	150
0:17:52	39	11,9	29	43	150
0:17:53	39	11,9	29	43	150
0:17:54	39	11,9	29	43	150
0:17:55	39	11,9	29	43	150
0:17:56	39	11,9	29	43	150
0:17:57	39	11,9	29	43	150
0:17:58	39	11,9	29	43	150
0:17:59	39	11,9	29	43	150
0:18:00	39	11,9	28	43	150
0:18:01	39	12,0	27	43	150
0:18:02	39	12,0	27	43	150
0:18:03	39	12,0	27	43	150
0:18:04	39	12,0	27	43	150
0:18:05	39	12,0	27	43	150
0:18:06	39	12,0	27	43	150
0:18:07	39	12,0	27	43	150
0:18:08	39	12,0	27	43	150
0:18:09	39	12,0	27	43	150
0:18:10	39	12,0	27	43	150
0:18:11	39	12,0	27	43	150
0:18:12	39	12,1	27	43	150
0:18:13	39	12,1	27	43	150
0:18:14	39	12,1	26	43	150
0:18:15	39	12,1	26	44	150
0:18:16	39	12,1	26	44	150
0:18:17	39	12,1	26	44	150
0:18:18	39	12,1	26	43	150
0:18:19	39	12,1	26	44	150
0:18:20	39	12,1	26	44	150
0:18:21	39	12,1	26	44	150
0:18:22	39	12,1	25	44	150
0:18:23	39	12,1	25	44	150
0:18:24	39	12,1	25	44	150
0:18:25	39	12,2	25	44	150
0:18:26	39	12,2	25	44	150
0:18:27	39	12,2	25	44	150
0:18:28	39	12,2	25	44	150
0:18:29	39	12,2	25	44	150
0:18:30	39	12,2	25	44	150
0:18:31	39	12,2	25	44	150
0:18:32	39	12,2	25	44	150
0:18:33	40	12,2	25	44	150
0:18:34	40	12,2	25	44	150
0:18:35	40	12,2	25	44	150
0:18:36	40	12,2	25	44	150
0:18:37	40	12,3	25	44	150
0:18:38	40	12,3	25	44	150
0:18:39	40	12,3	25	44	150
0:18:40	40	12,3	25	44	150
0:18:41	40	12,3	25	44	150
0:18:42	40	12,3	25	44	150
0:18:43	40	12,3	25	44	150
0:18:44	40	12,3	25	44	150
0:18:45	40	12,4	25	44	150
0:18:46	40	12,4	24	44	150
0:18:47	40	12,4	24	44	150
0:18:48	40	12,4	24	44	150
0:18:49	40	12,4	24	44	150
0:18:50	40	12,4	24	44	150
0:18:51	40	12,4	24	44	150
0:18:52	40	12,4	24	44	150
0:18:53	40	12,4	24	44	150
0:18:54	40	12,4	24	44	150
0:18:55	40	12,5	24	44	150
0:18:56	40	12,5	24	44	150
0:18:57	40	12,5	24	44	150
0:18:58	40	12,5	24	44	150
0:18:59	40	12,5	24	44	150
0:19:00	40	12,5	24	44	150
0:19:01	40	12,5	24	44	150
0:19:02	40	12,5	24	44	150
0:19:03	40	12,5	24	44	150
0:19:04	40	12,5	24	44	150
0:19:05	40	12,5	24	44	150
0:19:06	40	12,6	24	44	150
0:19:07	40	12,6	24	44	150
0:19:08	40	12,6	24	44	150
0:19:09	40	12,6	24	44	150
0:19:10	40	12,6	24	44	150
0:19:11	40	12,6	24	45	150
0:19:12	40	12,6	24	45	150
0:19:13	40	12,6	24	44	150
0:19:14	40	12,6	24	45	150
0:19:15	40	12,6	24	44	150
0:19:16	40	12,6	24	44	150
0:19:17	40	12,7	24	44	150
0:19:18	40	12,7	24	44	150
0:19:19	40	12,7	24	45	150
0:19:20	40	12,7	24	44	150
0:19:21	40	12,7	24	44	150
0:19:22	40	12,7	24	44	150
0:19:23	40	12,7	24	44	150
0:19:24	40	12,7	24	44	150
0:19:25	40	12,7	24	44	150
0:19:26	40	12,7	24	45	150
0:19:27	40	12,7	24	45	150
0:19:28	40	12,7	24	44	150
0:19:29	40	12,8	24	45	150
0:19:30	40	12,8	24	45	150
0:19:31	40	12,8	24	45	150
0:19:32	40	12,8	24	45	150
0:19:33	40	12,8	24	45	150
0:19:34	40	12,8	25	45	150
0:19:35	40	12,8	25	45	150
0:19:36	40	12,8	25	45	150
0:19:37	40	12,8	25	45	150
0:19:38	40	12,8	25	45	150
0:19:39	40	12,8	25	45	150
0:19:40	40	12,9	25	45	150
0:19:41	40	12,9	25	45	150
0:19:42	40	12,9	25	45	150
0:19:43	40	12,9	25	45	150
0:19:44	40	12,9	25	45	150
0:19:45	40	12,9	25	45	150
0:19:46	40	12,9	25	45	150
0:19:47	40	12,9	25	45	150
0:19:48	40	12,9	25	45	150
0:19:49	40	12,9	25	45	150
0:19:50	40	12,9	25	45	150
0:19:51	40	12,9	25	45	150
0:19:52	40	12,9	25	45	150
0:19:53	40	13,0	25	45	150
0:19:54	40	13,0	25	45	150
0:19:55	40	13,0	25	45	150
0:19:56	40	13,0	25	45	150
0:19:57	40	13,0	25	45	150
0:19:58	40	13,0	25	45	150
0:19:59	40	13,0	25	45	150
0:20:00	41	13,0	25	45	150
0:20:01	41	13,0	25	45	150
0:20:02	41	13,0	25	45	150
0:20:03	41	13,0	25	45	150
0:20:04	41	13,0	25	45	150
0:20:05	41	13,1	25	45	150
0:20:06	41	13,1	25	45	150
0:20:07	41	13,1	25	45	150
0:20:08	41	13,1	25	45	150
0:20:09	41	13,1	25	45	150
0:20:10	41	13,1	25	45	150
0:20:11	41	13,1	25	45	150
0:20:12	41	13,1	25	45	150
0:20:13	41	13,1	25	45	150
0:20:14	41	13,1	25	45	150
0:20:15	41	13,1	25	45	150
0:20:16	41	13,1	25	45	150
0:20:17	41	13,1	25	45	150
0:20:18	41	13,1	25	45	150
0:20:19	41	13,2	25	45	150
0:20:20	41	13,2	25	45	150
0:20:21	41	13,2	25	45	150
0:20:22	41	13,2	25	45	150
0:20:23	41	13,2	25	45	150
0:20:24	41	13,2	25	45	150
0:20:25	41	13,2	25	45	150
0:20:26	41	13,2	25	45	150
0:20:27	41	13,2	25	45	150
0:20:28	41	13,2	25	45	150
0:20:29	41	13,2	25	45	150
0:20:30	41	13,2	25	45	150
0:20:31	41	13,3	25	45	150
0:20:32	41	13,3	25	45	150
0:20:33	41	13,3	25	45	150
0:20:34	41	13,3	25	45	150
0:20:35	41	13,3	25	45	150
0:20:36	41	13,3	25	45	150
0:20:37	41	13,3	25	45	150
0:20:38	41	13,3	25	45	150
0:20:39	41	13,3	25	45	150
0:20:40	41	13,3	25	45	150
0:20:41	41	13,3	25	45	150
0:20:42	41	13,3	25	45	150
0:20:43	41	13,3	25	45	150
0:20:44	41	13,4	25	45	150
0:20:45	41	13,4	25	45	150
0:20:46	41	13,4	25	45	150
0:20:47	41	13,4	25	45	150
0:20:48	41	13,4	25	45	150
0:20:49	41	13,4	25	46	150
0:20:50	41	13,4	25	45	150
0:20:51	41	13,4	25	45	150
0:20:52	41	13,5	25	45	150
0:20:53	41	13,5	25	46	150
0:20:54	41	13,5	25	45	150
0:20:55	41	13,5	25	46	150
0:20:56	41	13,7	25	45	150
0:20:57	41	13,8	25	45	150
0:20:58	41	13,8	25	46	150
0:20:59	41	13,9	25	46	150
0:21:00	41	13,9	25	46	150
0:21:01	41	13,9	25	46	150
0:21:02	41	13,9	25	46	150
0:21:03	41	13,9	25	46	150
0:21:04	41	13,9	25	46	150
0:21:05	41	13,9	25	46	150
0:21:06	41	13,9	25	46	150
0:21:07	41	13,9	25	46	150
0:21:08	41	13,9	25	46	150
0:21:09	41	13,9	25	46	150
0:21:10	41	13,9	25	46	150
0:21:11	41	14,0	26	46	150
0:21:12	41	14,0	26	46	150
0:21:13	41	14,0	25	46	150
0:21:14	41	14,0	25	46	150
0:21:15	41	14,0	25	46	150
0:21:16	41	14,0	25	46	150
0:21:17	41	14,0	25	46	150
0:21:18	41	14,0	25	46	150
0:21:19	41	14,0	25	46	150
0:21:20	41	14,0	25	46	150
0:21:21	41	14,0	25	46	150
0:21:22	41	14,0	25	46	150
0:21:23	41	14,0	25	46	150
0:21:24	41	14,0	25	46	150
0:21:25	42	14,0	25	46	150
0:21:26	42	14,0	25	46	150
0:21:27	42	14,0	25	46	150
0:21:28	42	14,1	25	46	150
0:21:29	42	14,1	25	46	150
0:21:30	42	14,1	25	46	150
0:21:31	42	14,1	25	46	150
0:21:32	42	14,1	25	46	150
0:21:33	42	14,1	25	46	150
0:21:34	42	14,1	25	46	150
0:21:35	42	14,1	25	46	150
0:21:36	42	14,1	25	46	150
0:21:37	42	14,1	25	46	150
0:21:38	42	14,1	25	46	150
0:21:39	42	14,1	26	46	150
0:21:40	42	14,1	26	46	150
0:21:41	42	14,1	26	46	150
0:21:42	42	14,2	26	46	150
0:21:43	42	14,2	26	46	150
0:21:44	42	14,2	26	46	150
0:21:45	42	14,2	26	46	150
0:21:46	42	14,2	26	46	150
0:21:47	42	14,2	26	46	150
0:21:48	42	14,2	26	46	150
0:21:49	42	14,2	26	46	150
0:21:50	42	14,2	26	46	150
0:21:51	42	14,2	26	46	150
0:21:52	42	14,2	26	46	150
0:21:53	42	14,2	26	46	150
0:21:54	42	14,2	25	46	150
0:21:55	42	14,3	25	46	150
0:21:56	42	14,3	25	46	150
0:21:57	42	14,3	25	46	150
0:21:58	42	14,3	25	46	150
0:21:59	42	14,3	25	46	150
0:22:00	42	14,3	25	46	150
0:22:01	42	14,3	25	46	150
0:22:02	42	14,3	25	46	150
0:22:03	42	14,3	25	46	150
0:22:04	42	14,3	25	46	150
0:22:05	42	14,3	25	46	150
0:22:06	42	14,3	25	46	150
0:22:07	42	14,4	25	46	150
0:22:08	42	14,4	25	46	150
0:22:09	42	14,4	25	46	150
0:22:10	42	14,4	25	46	150
0:22:11	42	14,4	25	46	150
0:22:12	42	14,4	25	46	150
0:22:13	42	14,4	25	47	150
0:22:14	42	14,4	25	46	150
0:22:15	42	14,4	25	46	150
0:22:16	42	14,4	25	46	150
0:22:17	42	14,4	25	47	150
0:22:18	42	14,4	25	46	150
0:22:19	42	14,5	25	47	150
0:22:20	42	14,5	25	46	150
0:22:21	42	14,5	25	47	150
0:22:22	42	14,5	25	46	150
0:22:23	42	14,5	25	46	150
0:22:24	42	14,5	25	47	150
0:22:25	42	14,5	25	46	150
0:22:26	42	14,5	25	47	150
0:22:27	42	14,5	25	46	150
0:22:28	42	14,5	25	47	150
0:22:29	42	14,5	25	46	150
0:22:30	42	14,5	25	46	150
0:22:31	42	14,5	25	46	150
0:22:32	42	14,5	25	47	150
0:22:33	42	14,6	25	46	150
0:22:34	42	14,6	25	47	150
0:22:35	42	14,6	25	47	150
0:22:36	42	14,6	25	47	150
0:22:37	42	14,6	25	47	150
0:22:38	42	14,6	25	46	150
0:22:39	42	14,6	25	47	150
0:22:40	42	14,6	25	47	150
0:22:41	42	14,6	25	47	150
0:22:42	42	14,6	25	47	150
0:22:43	42	14,6	25	47	150
0:22:44	42	14,7	25	47	150
0:22:45	42	14,7	25	47	150
0:22:46	42	14,7	25	47	150
0:22:47	42	14,7	25	47	150
0:22:48	42	14,7	25	47	150
0:22:49	42	14,7	25	47	150
0:22:50	42	14,7	25	47	150
0:22:51	42	14,7	25	47	150
0:22:52	43	14,7	25	47	150
0:22:53	43	14,7	25	47	150
0:22:54	43	14,7	25	47	150
0:22:55	43	14,7	25	47	150
0:22:56	43	14,8	25	47	150
0:22:57	43	14,9	25	47	150
0:22:58	43	14,9	25	47	150
0:22:59	43	14,9	25	47	150
0:23:00	43	14,9	25	47	150
0:23:01	43	14,9	25	47	150
0:23:02	43	14,9	25	47	150
0:23:03	43	14,9	25	47	150
0:23:04	43	14,9	25	47	150
0:23:05	43	14,9	25	47	150
0:23:06	43	15,0	25	47	150
0:23:07	43	15,0	25	47	150
0:23:08	43	15,0	25	47	150
0:23:09	43	15,0	25	47	150
0:23:10	43	15,0	25	47	150
0:23:11	43	15,0	25	47	150
0:23:12	43	15,0	25	47	150
0:23:13	43	15,0	25	47	150
0:23:14	43	15,0	25	47	150
0:23:15	43	15,0	25	47	150
0:23:16	43	15,0	25	47	150
0:23:17	43	15,0	25	47	150
0:23:18	43	15,1	25	47	150
0:23:19	43	15,1	25	47	150
0:23:20	43	15,1	25	47	150
0:23:21	43	15,1	25	47	150
0:23:22	43	15,1	25	47	150
0:23:23	43	15,1	25	47	150
0:23:24	43	15,1	25	47	150
0:23:25	43	15,1	26	47	150
0:23:26	43	15,1	26	47	150
0:23:27	43	15,1	26	47	150
0:23:28	43	15,1	26	47	150
0:23:29	43	15,1	26	47	150
0:23:30	43	15,2	26	47	150
0:23:31	43	15,2	26	47	150
0:23:32	43	15,2	26	47	150
0:23:33	43	15,2	26	47	150
0:23:34	43	15,2	26	48	150
0:23:35	43	15,2	26	47	150
0:23:36	43	15,2	26	47	150
0:23:37	43	15,2	26	47	150
0:23:38	43	15,2	26	47	150
0:23:39	43	15,2	26	47	150
0:23:40	43	15,3	26	48	150
0:23:41	43	15,3	26	48	150
0:23:42	43	15,3	26	47	150
0:23:43	43	15,3	26	47	150
0:23:44	43	15,3	26	47	150
0:23:45	43	15,3	26	48	150
0:23:46	43	15,3	26	47	150
0:23:47	43	15,3	26	48	150
0:23:48	43	15,3	26	48	150
0:23:49	43	15,3	26	48	150
0:23:50	43	15,3	26	48	150
0:23:51	43	15,4	26	48	150
0:23:52	43	15,4	26	48	150
0:23:53	43	15,4	26	48	150
0:23:54	43	15,4	26	48	150
0:23:55	43	15,4	26	48	150
0:23:56	43	15,4	26	48	150
0:23:57	43	15,4	26	48	150
0:23:58	43	15,4	26	48	150
0:23:59	43	15,4	26	48	150
0:24:00	43	15,4	26	48	150
0:24:01	43	15,4	26	48	150
0:24:02	43	15,5	26	48	150
0:24:03	43	15,5	26	48	150
0:24:04	43	15,5	26	48	150
0:24:05	43	15,5	26	48	150
0:24:06	43	15,5	26	48	150
0:24:07	43	15,5	26	48	150
0:24:08	43	15,7	26	48	150
0:24:09	43	15,7	26	48	150
0:24:10	43	15,8	26	48	150
0:24:11	43	15,8	26	48	150
0:24:12	43	15,8	26	48	150
0:24:13	43	15,8	26	48	150
0:24:14	43	15,8	26	48	150
0:24:15	43	15,8	26	48	150
0:24:16	43	15,9	26	48	150
0:24:17	43	15,9	26	48	150
0:24:18	43	15,9	26	48	150
0:24:19	43	15,9	26	48	150
0:24:20	43	15,9	26	48	150
0:24:21	43	15,9	26	48	150
0:24:22	43	15,9	26	48	150
0:24:23	44	15,9	26	48	150
0:24:24	44	15,9	26	48	150
0:24:25	44	15,9	26	48	150
0:24:26	44	16,0	26	48	150
0:24:27	44	16,0	26	48	150
0:24:28	44	16,0	26	48	150
0:24:29	44	16,0	26	48	150
0:24:30	44	16,0	26	48	150
0:24:31	44	16,0	26	48	150
0:24:32	44	16,0	26	48	150
0:24:33	44	16,0	26	48	150
0:24:34	44	16,0	26	48	150
0:24:35	44	16,0	26	48	150
0:24:36	44	16,0	26	48	150
0:24:37	44	16,1	26	48	150
0:24:38	44	16,1	26	48	150
0:24:39	44	16,1	26	48	150
0:24:40	44	16,1	26	48	150
0:24:41	44	16,1	26	48	150
0:24:42	44	16,1	26	48	150
0:24:43	44	16,1	26	48	150
0:24:44	44	16,1	26	48	150
0:24:45	44	16,1	26	48	150
0:24:46	44	16,1	26	48	150
0:24:47	44	16,1	26	48	150
0:24:48	44	16,1	26	48	150
0:24:49	44	16,1	26	48	150
0:24:50	44	16,2	26	48	150
0:24:51	44	16,2	26	48	150
0:24:52	44	16,2	26	48	150
0:24:53	44	16,2	26	48	150
0:24:54	44	16,2	26	48	150
0:24:55	44	16,2	26	49	150
0:24:56	44	16,2	26	49	150
0:24:57	44	16,2	26	49	150
0:24:58	44	16,2	26	49	150
0:24:59	44	16,2	26	48	150
0:25:00	44	16,2	26	48	150
0:25:01	44	16,3	26	48	150
0:25:02	44	16,3	26	49	150
0:25:03	44	16,3	26	49	150
0:25:04	44	16,3	26	49	150
0:25:05	44	16,3	26	48	150
0:25:06	44	16,3	26	49	150
0:25:07	44	16,3	26	49	150
0:25:08	44	16,3	26	49	150
0:25:09	44	16,3	26	49	150
0:25:10	44	16,3	26	49	150
0:25:11	44	16,3	26	49	150
0:25:12	44	16,4	26	49	150
0:25:13	44	16,4	26	49	150
0:25:14	44	16,4	26	49	150
0:25:15	44	16,4	26	49	150
0:25:16	44	16,4	26	49	150
0:25:17	44	16,4	26	49	150
0:25:18	44	16,4	26	49	150
0:25:19	44	16,4	26	49	150
0:25:20	44	16,4	26	49	150
0:25:21	44	16,4	26	49	150
0:25:22	44	16,4	26	49	150
0:25:23	44	16,4	26	49	150
0:25:24	44	16,5	26	49	150
0:25:25	44	16,5	26	49	150
0:25:26	44	16,5	26	49	150
0:25:27	44	16,5	26	49	150
