Repository: ProgWizer/parser

File: project-root/data/Data Acquisition/Data Acquisition/2021 year (353)/21-065 D R Bulk Surg.txt (part 1 of 7)
--Test Summary--
Full Path and File Name	
Instrument Name	7322
Instrument Type	Model 7322 Consistometer - Variable Speed
Instrument Serial Number	
Test Start Date	24.06.2021
Test Start Time	14:41:46
Test Stop Date	24.06.2021
Test Stop Time	17:29:05
Test Length	2:47:19
Final Sample Time Offset	2:47:19
Controller Schedule Name	
Sampling Period	1 second
Comments	
Information	WellID	
Information	Customer	
Information	EngName	DENIS
Information	CementClass	G Holsim
Information	CementMfr	
Information	Additives	Bulk Luk Lab 2%R + 0.13%LR+DPC 0.8%
Information	Density	
Information	BHCT	
Information	BHST	
Information	FluidLoss	
Information	JobType	
Calculated Value	Time_30Bc	2:30:41
Calculated Value	Time_70Bc	2:47:19
Initial Temperature (°C)	29 °C
Final Temperature (°C)	65 °C
Initial Pressure (MPa)	0,6 MPa
Final Pressure (MPa)	35,7 MPa
Initial Consistency (Bc)	19 Bc
Final Consistency (Bc)	70 Bc
Initial Wall Temperature (°C)	26 °C
Final Wall Temperature (°C)	65 °C
Initial Motor Speed (RPM)	150 RPM
Final Motor Speed (RPM)	150 RPM
--Data--
Time (HH:MM:SS)	Temperature (°C)	Pressure (MPa)	Consistency (Bc)	Wall Temperature (°C)	Motor Speed (RPM)
0:00:00	29	0,6	19	26	150
0:00:01	29	0,6	19	26	150
0:00:02	29	0,6	19	26	150
0:00:03	29	0,6	19	26	150
0:00:04	29	0,6	19	26	150
0:00:05	29	0,6	20	26	150
0:00:06	29	0,6	20	26	150
0:00:07	29	0,6	20	26	150
0:00:08	29	0,6	20	26	150
0:00:09	29	0,6	19	26	150
0:00:10	29	0,6	19	26	150
0:00:11	29	0,6	19	26	150
0:00:12	29	0,6	19	26	150
0:00:13	29	0,6	19	26	150
0:00:14	29	0,6	19	26	150
0:00:15	29	0,6	19	26	150
0:00:16	29	0,7	19	26	150
0:00:17	29	0,7	19	26	150
0:00:18	29	0,7	19	26	150
0:00:19	29	0,7	19	26	150
0:00:20	29	0,8	19	26	150
0:00:21	29	0,8	19	26	150
0:00:22	29	0,8	19	26	150
0:00:23	29	0,8	20	26	150
0:00:24	29	0,8	20	26	150
0:00:25	29	0,8	19	26	150
0:00:26	29	0,8	19	26	150
0:00:27	29	0,8	20	26	150
0:00:28	29	0,8	20	26	150
0:00:29	29	0,8	20	26	150
0:00:30	29	0,9	20	26	150
0:00:31	29	0,9	20	26	150
0:00:32	29	0,9	20	26	150
0:00:33	29	0,9	20	26	150
0:00:34	29	0,9	20	26	150
0:00:35	29	0,9	20	26	150
0:00:36	29	0,9	20	26	150
0:00:37	29	0,9	20	26	150
0:00:38	29	0,9	20	26	150
0:00:39	29	0,9	20	26	150
0:00:40	29	0,9	20	26	150
0:00:41	29	0,9	20	26	150
0:00:42	29	1,0	20	26	150
0:00:43	29	1,0	20	27	150
0:00:44	29	1,0	20	27	150
0:00:45	29	1,0	20	27	150
0:00:46	29	1,1	20	27	150
0:00:47	29	1,1	20	27	150
0:00:48	29	1,2	20	27	150
0:00:49	29	1,2	20	27	150
0:00:50	29	1,2	20	27	150
0:00:51	29	1,2	20	27	150
0:00:52	29	1,2	20	27	150
0:00:53	29	1,2	20	27	150
0:00:54	29	1,2	20	27	150
0:00:55	29	1,2	20	27	150
0:00:56	29	1,2	20	27	150
0:00:57	29	1,2	20	27	150
0:00:58	29	1,2	20	27	150
0:00:59	29	1,2	20	27	150
0:01:00	29	1,2	20	27	150
0:01:01	29	1,2	20	27	150
0:01:02	29	1,2	20	27	150
0:01:03	29	1,2	20	27	150
0:01:04	29	1,2	20	27	150
0:01:05	29	1,2	20	27	150
0:01:06	29	1,2	20	27	150
0:01:07	29	1,2	20	27	150
0:01:08	29	1,2	20	27	150
0:01:09	29	1,3	20	27	150
0:01:10	29	1,4	20	27	150
0:01:11	29	1,4	20	27	150
0:01:12	29	1,4	20	28	150
0:01:13	29	1,4	20	27	150
0:01:14	29	1,4	20	28	150
0:01:15	29	1,4	20	27	150
0:01:16	29	1,5	20	28	150
0:01:17	29	1,5	20	28	150
0:01:18	29	1,5	20	28	150
0:01:19	29	1,5	20	28	150
0:01:20	29	1,5	20	28	150
0:01:21	29	1,5	20	28	150
0:01:22	29	1,5	20	28	150
0:01:23	29	1,5	20	28	150
0:01:24	29	1,5	20	28	150
0:01:25	29	1,5	20	28	150
0:01:26	29	1,5	20	28	150
0:01:27	29	1,5	20	28	150
0:01:28	29	1,5	20	28	150
0:01:29	29	1,6	20	28	150
0:01:30	29	1,6	20	28	150
0:01:31	29	1,6	20	28	150
0:01:32	29	1,6	20	28	150
0:01:33	29	1,6	20	28	150
0:01:34	29	1,6	20	28	150
0:01:35	29	1,6	20	28	150
0:01:36	29	1,6	20	28	150
0:01:37	29	1,6	20	28	150
0:01:38	29	1,7	20	29	150
0:01:39	29	1,7	20	29	150
0:01:40	29	1,7	20	29	150
0:01:41	29	1,7	20	29	150
0:01:42	29	1,7	20	29	150
0:01:43	29	1,7	20	29	150
0:01:44	29	1,7	20	29	150
0:01:45	29	1,7	20	29	150
0:01:46	29	1,7	20	29	150
0:01:47	29	1,8	20	29	150
0:01:48	29	1,8	21	29	150
0:01:49	29	1,8	21	29	150
0:01:50	29	1,8	21	29	150
0:01:51	29	1,8	20	29	150
0:01:52	29	1,8	20	29	150
0:01:53	29	1,8	20	29	150
0:01:54	29	1,8	20	29	150
0:01:55	29	1,9	20	29	150
0:01:56	29	1,9	20	29	150
0:01:57	29	1,9	20	30	150
0:01:58	29	1,9	20	30	150
0:01:59	29	1,9	21	30	150
0:02:00	29	1,9	21	30	150
0:02:01	29	1,9	21	30	150
0:02:02	29	2,0	21	30	150
0:02:03	29	2,0	21	30	150
0:02:04	29	2,0	21	30	150
0:02:05	29	2,0	20	30	150
0:02:06	29	2,0	20	30	150
0:02:07	29	2,0	20	30	150
0:02:08	29	2,1	20	30	150
0:02:09	29	2,1	20	30	150
0:02:10	29	2,1	21	30	150
0:02:11	29	2,1	21	30	150
0:02:12	29	2,1	21	30	150
0:02:13	29	2,1	21	30	150
0:02:14	29	2,2	21	30	150
0:02:15	29	2,2	21	31	150
0:02:16	29	2,2	21	31	150
0:02:17	29	2,2	21	31	150
0:02:18	29	2,2	21	31	150
0:02:19	29	2,2	21	31	150
0:02:20	29	2,3	21	31	150
0:02:21	29	2,3	21	31	150
0:02:22	29	2,3	21	31	150
0:02:23	29	2,3	21	31	150
0:02:24	29	2,3	21	31	150
0:02:25	29	2,4	21	31	150
0:02:26	29	2,4	21	31	150
0:02:27	29	2,4	21	31	150
0:02:28	29	2,4	21	31	150
0:02:29	29	2,4	21	31	150
0:02:30	29	2,5	21	31	150
0:02:31	29	2,5	21	32	150
0:02:32	29	2,5	21	32	150
0:02:33	29	2,5	21	32	150
0:02:34	29	2,5	21	32	150
0:02:35	29	2,6	21	32	150
0:02:36	29	2,6	21	32	150
0:02:37	29	2,6	21	32	150
0:02:38	29	2,6	21	32	150
0:02:39	29	2,6	21	32	150
0:02:40	29	2,7	21	32	150
0:02:41	29	2,7	21	32	150
0:02:42	29	2,7	21	32	150
0:02:43	29	2,7	21	32	150
0:02:44	29	2,7	21	32	150
0:02:45	29	2,8	21	32	150
0:02:46	29	2,8	21	32	150
0:02:47	29	2,8	21	32	150
0:02:48	29	2,8	21	33	150
0:02:49	29	2,8	21	33	150
0:02:50	29	2,9	21	33	150
0:02:51	29	2,9	21	33	150
0:02:52	29	2,9	21	33	150
0:02:53	29	2,9	21	33	150
0:02:54	29	2,9	21	33	150
0:02:55	29	3,0	21	33	150
0:02:56	29	3,0	21	33	150
0:02:57	29	3,0	22	33	150
0:02:58	29	3,0	22	33	150
0:02:59	29	3,0	22	33	150
0:03:00	29	3,1	22	33	150
0:03:01	29	3,1	21	33	150
0:03:02	29	3,1	21	33	150
0:03:03	29	3,1	21	33	150
0:03:04	29	3,1	21	33	150
0:03:05	29	3,2	21	33	150
0:03:06	29	3,2	21	33	150
0:03:07	29	3,2	21	34	150
0:03:08	29	3,2	21	34	150
0:03:09	29	3,2	21	34	150
0:03:10	29	3,2	21	34	150
0:03:11	29	3,3	21	34	150
0:03:12	29	3,3	21	34	150
0:03:13	29	3,3	21	34	150
0:03:14	29	3,3	21	34	150
0:03:15	29	3,3	22	34	150
0:03:16	29	3,4	22	34	150
0:03:17	29	3,4	22	34	150
0:03:18	29	3,4	22	34	150
0:03:19	29	3,4	21	34	150
0:03:20	29	3,4	21	34	150
0:03:21	29	3,4	21	34	150
0:03:22	29	3,5	21	34	150
0:03:23	29	3,5	21	34	150
0:03:24	29	3,5	21	34	150
0:03:25	29	3,5	21	34	150
0:03:26	29	3,5	21	34	150
0:03:27	29	3,5	21	34	150
0:03:28	29	3,6	22	34	150
0:03:29	29	3,6	22	34	150
0:03:30	29	3,6	22	34	150
0:03:31	29	3,6	22	34	150
0:03:32	30	3,6	22	34	150
0:03:33	30	3,6	22	35	150
0:03:34	30	3,7	21	35	150
0:03:35	30	3,7	21	34	150
0:03:36	30	3,7	21	35	150
0:03:37	30	3,7	21	35	150
0:03:38	30	3,7	21	35	150
0:03:39	30	3,7	21	35	150
0:03:40	30	3,7	21	35	150
0:03:41	30	3,8	21	35	150
0:03:42	30	3,8	21	35	150
0:03:43	30	3,8	21	35	150
0:03:44	30	3,8	21	35	150
0:03:45	30	3,8	22	35	150
0:03:46	30	3,8	22	35	150
0:03:47	30	3,8	22	35	150
0:03:48	30	3,9	22	35	150
0:03:49	30	3,9	22	35	150
0:03:50	30	3,9	21	35	150
0:03:51	30	3,9	21	35	150
0:03:52	30	3,9	21	35	150
0:03:53	30	3,9	21	35	150
0:03:54	30	3,9	21	35	150
0:03:55	30	3,9	21	35	150
0:03:56	30	3,9	21	35	150
0:03:57	30	4,0	22	35	150
0:03:58	30	4,0	22	35	150
0:03:59	30	4,0	22	35	150
0:04:00	30	4,0	22	35	150
0:04:01	30	4,0	22	35	150
0:04:02	30	4,0	22	35	150
0:04:03	30	4,0	22	35	150
0:04:04	30	4,0	22	35	150
0:04:05	30	4,0	22	35	150
0:04:06	30	4,1	22	35	150
0:04:07	30	4,1	22	35	150
0:04:08	30	4,1	22	35	150
0:04:09	30	4,1	22	35	150
0:04:10	30	4,1	22	35	150
0:04:11	30	4,1	21	35	150
0:04:12	30	4,1	21	35	150
0:04:13	30	4,1	21	35	150
0:04:14	30	4,1	21	35	150
0:04:15	30	4,1	22	35	150
0:04:16	30	4,1	22	35	150
0:04:17	30	4,2	22	35	150
0:04:18	30	4,2	22	35	150
0:04:19	30	4,2	22	35	150
0:04:20	30	4,2	22	35	150
0:04:21	30	4,2	22	35	150
0:04:22	30	4,2	22	35	150
0:04:23	30	4,2	22	35	150
0:04:24	30	4,2	22	35	150
0:04:25	30	4,2	22	36	150
0:04:26	30	4,2	22	35	150
0:04:27	30	4,2	22	35	150
0:04:28	30	4,2	22	35	150
0:04:29	30	4,2	22	35	150
0:04:30	30	4,2	22	35	150
0:04:31	30	4,2	22	35	150
0:04:32	30	4,2	22	35	150
0:04:33	30	4,3	22	35	150
0:04:34	30	4,3	22	35	150
0:04:35	30	4,3	22	35	150
0:04:36	30	4,3	22	35	150
0:04:37	30	4,3	22	35	150
0:04:38	30	4,3	22	35	150
0:04:39	30	4,3	23	35	150
0:04:40	30	4,3	23	35	150
0:04:41	30	4,3	22	36	150
0:04:42	31	4,3	22	35	150
0:04:43	31	4,3	22	36	150
0:04:44	31	4,3	22	35	150
0:04:45	31	4,3	22	35	150
0:04:46	31	4,3	22	35	150
0:04:47	31	4,3	22	35	150
0:04:48	31	4,3	22	35	150
0:04:49	31	4,3	23	35	150
0:04:50	31	4,3	23	35	150
0:04:51	31	4,3	22	35	150
0:04:52	31	4,3	22	35	150
0:04:53	31	4,4	22	35	150
0:04:54	31	4,4	22	35	150
0:04:55	31	4,4	22	35	150
0:04:56	31	4,4	22	36	150
0:04:57	31	4,4	22	36	150
0:04:58	31	4,4	22	36	150
0:04:59	31	4,4	22	35	150
0:05:00	31	4,4	22	36	150
0:05:01	31	4,4	22	36	150
0:05:02	31	4,4	22	36	150
0:05:03	31	4,4	22	35	150
0:05:04	31	4,4	22	36	150
0:05:05	31	4,4	22	35	150
0:05:06	31	4,4	23	36	150
0:05:07	31	4,4	23	36	150
0:05:08	31	4,4	23	36	150
0:05:09	31	4,4	23	36	150
0:05:10	31	4,4	22	36	150
0:05:11	31	4,4	22	36	150
0:05:12	31	4,5	22	36	150
0:05:13	31	4,5	22	36	150
0:05:14	31	4,5	22	36	150
0:05:15	31	4,5	23	36	150
0:05:16	31	4,5	23	36	150
0:05:17	31	4,5	23	36	150
0:05:18	31	4,5	23	36	150
0:05:19	31	4,5	22	35	150
0:05:20	31	4,5	22	35	150
0:05:21	31	4,5	22	36	150
0:05:22	31	4,5	23	36	150
0:05:23	31	4,5	23	35	150
0:05:24	31	4,5	23	36	150
0:05:25	31	4,5	23	36	150
0:05:26	31	4,5	23	36	150
0:05:27	31	4,5	23	36	150
0:05:28	31	4,5	23	36	150
0:05:29	31	4,5	23	36	150
0:05:30	31	4,5	23	36	150
0:05:31	31	4,5	22	35	150
0:05:32	31	4,5	22	35	150
0:05:33	31	4,5	22	36	150
0:05:34	31	4,5	22	35	150
0:05:35	31	4,5	22	36	150
0:05:36	31	4,5	22	36	150
0:05:37	31	4,5	22	36	150
0:05:38	31	4,5	22	36	150
0:05:39	31	4,5	22	36	150
0:05:40	31	4,5	22	36	150
0:05:41	31	4,6	22	36	150
0:05:42	31	4,6	23	36	150
0:05:43	31	4,6	23	36	150
0:05:44	31	4,6	23	36	150
0:05:45	31	4,6	23	36	150
0:05:46	31	4,6	23	36	150
0:05:47	31	4,6	23	36	150
0:05:48	31	4,6	23	36	150
0:05:49	32	4,6	23	36	150
0:05:50	32	4,6	23	36	150
0:05:51	32	4,6	23	36	150
0:05:52	32	4,6	23	36	150
0:05:53	32	4,6	23	36	150
0:05:54	32	4,6	23	36	150
0:05:55	32	4,6	23	36	150
0:05:56	32	4,6	23	36	150
0:05:57	32	4,6	22	36	150
0:05:58	32	4,6	22	36	150
0:05:59	32	4,6	23	36	150
0:06:00	32	4,6	23	35	150
0:06:01	32	4,6	23	36	150
0:06:02	32	4,6	23	36	150
0:06:03	32	4,6	23	36	150
0:06:04	32	4,6	22	36	150
0:06:05	32	4,6	22	36	150
0:06:06	32	4,6	22	36	150
0:06:07	32	4,6	22	36	150
0:06:08	32	4,7	22	36	150
0:06:09	32	4,7	22	36	150
0:06:10	32	4,7	22	36	150
0:06:11	32	4,7	22	36	150
0:06:12	32	4,7	22	36	150
0:06:13	32	4,7	22	36	150
0:06:14	32	4,7	22	36	150
0:06:15	32	4,7	22	36	150
0:06:16	32	4,7	22	36	150
0:06:17	32	4,7	22	36	150
0:06:18	32	4,7	22	36	150
0:06:19	32	4,7	22	36	150
0:06:20	32	4,7	22	36	150
0:06:21	32	4,7	22	36	150
0:06:22	32	4,7	22	36	150
0:06:23	32	4,7	22	36	150
0:06:24	32	4,7	22	36	150
0:06:25	32	4,7	22	36	150
0:06:26	32	4,7	22	36	150
0:06:27	32	4,7	22	36	150
0:06:28	32	4,7	22	36	150
0:06:29	32	4,7	22	36	150
0:06:30	32	4,7	22	36	150
0:06:31	32	4,7	22	36	150
0:06:32	32	4,7	22	36	150
0:06:33	32	4,7	22	36	150
0:06:34	32	4,7	22	36	150
0:06:35	32	4,7	22	36	150
0:06:36	32	4,8	22	36	150
0:06:37	32	4,8	22	36	150
0:06:38	32	4,8	22	36	150
0:06:39	32	4,8	22	36	150
0:06:40	32	4,8	22	36	150
0:06:41	32	4,8	22	36	150
0:06:42	32	4,8	22	36	150
0:06:43	32	4,8	22	36	150
0:06:44	32	4,8	22	36	150
0:06:45	32	4,8	22	36	150
0:06:46	32	4,8	22	36	150
0:06:47	32	4,8	22	36	150
0:06:48	32	4,8	22	36	150
0:06:49	32	4,8	22	36	150
0:06:50	32	5,0	22	36	150
0:06:51	32	5,2	22	36	150
0:06:52	32	5,2	22	36	150
0:06:53	32	5,3	22	36	150
0:06:54	32	5,3	23	36	150
0:06:55	32	5,3	23	36	150
0:06:56	32	5,3	23	36	150
0:06:57	32	5,3	22	36	150
0:06:58	32	5,3	22	36	150
0:06:59	32	5,3	22	36	150
0:07:00	32	5,3	22	36	150
0:07:01	33	5,3	22	36	150
0:07:02	33	5,3	22	36	150
0:07:03	33	5,3	22	36	150
0:07:04	33	5,3	22	36	150
0:07:05	33	5,3	22	36	150
0:07:06	33	5,3	22	36	150
0:07:07	33	5,4	22	36	150
0:07:08	33	5,4	22	36	150
0:07:09	33	5,4	22	36	150
0:07:10	33	5,4	22	36	150
0:07:11	33	5,4	22	36	150
0:07:12	33	5,4	22	36	150
0:07:13	33	5,4	22	36	150
0:07:14	33	5,4	22	36	150
0:07:15	33	5,4	22	36	150
0:07:16	33	5,4	22	36	150
0:07:17	33	5,4	22	36	150
0:07:18	33	5,4	22	36	150
0:07:19	33	5,4	22	36	150
0:07:20	33	5,4	23	36	150
0:07:21	33	5,4	23	36	150
0:07:22	33	5,4	23	36	150
0:07:23	33	5,5	23	36	150
0:07:24	33	5,5	23	36	150
0:07:25	33	5,5	23	36	150
0:07:26	33	5,5	23	36	150
0:07:27	33	5,5	23	36	150
0:07:28	33	5,5	23	36	150
0:07:29	33	5,5	23	36	150
0:07:30	33	5,5	23	37	150
0:07:31	33	5,5	23	36	150
0:07:32	33	5,5	23	37	150
0:07:33	33	5,5	23	36	150
0:07:34	33	5,6	22	36	150
0:07:35	33	5,6	23	36	150
0:07:36	33	5,6	23	37	150
0:07:37	33	5,6	23	37	150
0:07:38	33	5,6	22	37	150
0:07:39	33	5,6	22	37	150
0:07:40	33	5,6	23	37	150
0:07:41	33	5,6	23	37	150
0:07:42	33	5,6	23	37	150
0:07:43	33	5,7	22	37	150
0:07:44	33	5,7	22	37	150
0:07:45	33	5,7	22	37	150
0:07:46	33	5,7	22	37	150
0:07:47	33	5,7	22	37	150
0:07:48	33	5,7	22	37	150
0:07:49	33	5,7	22	37	150
0:07:50	33	5,7	22	37	150
0:07:51	33	5,8	22	37	150
0:07:52	33	5,8	23	37	150
0:07:53	33	5,8	23	37	150
0:07:54	33	5,8	23	37	150
0:07:55	33	5,8	23	37	150
0:07:56	33	5,8	23	37	150
0:07:57	33	5,8	23	37	150
0:07:58	33	5,8	23	37	150
0:07:59	33	5,8	23	37	150
0:08:00	33	5,8	23	37	150
0:08:01	33	5,8	23	37	150
0:08:02	33	5,9	23	37	150
0:08:03	33	5,9	23	37	150
0:08:04	33	5,9	23	37	150
0:08:05	33	5,9	23	37	150
0:08:06	33	5,9	23	37	150
0:08:07	33	5,9	23	37	150
0:08:08	33	5,9	23	37	150
0:08:09	33	5,9	23	37	150
0:08:10	33	5,9	23	37	150
0:08:11	33	5,9	23	37	150
0:08:12	33	5,9	23	37	150
0:08:13	33	6,0	23	37	150
0:08:14	33	6,0	23	37	150
0:08:15	33	6,0	23	37	150
0:08:16	33	6,0	23	37	150
0:08:17	33	6,0	23	37	150
0:08:18	33	6,0	23	37	150
0:08:19	33	6,0	23	37	150
0:08:20	33	6,0	23	37	150
0:08:21	33	6,0	23	37	150
0:08:22	33	6,0	23	37	150
0:08:23	33	6,0	23	37	150
0:08:24	33	6,0	23	37	150
0:08:25	33	6,0	23	37	150
0:08:26	33	6,0	23	37	150
0:08:27	33	6,1	23	37	150
0:08:28	33	6,1	23	37	150
0:08:29	33	6,1	23	37	150
0:08:30	33	6,1	23	37	150
0:08:31	34	6,1	23	37	150
0:08:32	34	6,1	23	38	150
0:08:33	34	6,1	23	37	150
0:08:34	34	6,1	23	38	150
0:08:35	34	6,1	23	38	150
0:08:36	34	6,1	23	38	150
0:08:37	34	6,1	23	37	150
0:08:38	34	6,1	23	38	150
0:08:39	34	6,2	23	37	150
0:08:40	34	6,2	23	38	150
0:08:41	34	6,2	23	38	150
0:08:42	34	6,2	23	38	150
0:08:43	34	6,2	23	38	150
0:08:44	34	6,2	23	38	150
0:08:45	34	6,2	23	38	150
0:08:46	34	6,2	23	38	150
0:08:47	34	6,2	23	38	150
0:08:48	34	6,3	23	38	150
0:08:49	34	6,3	23	38	150
0:08:50	34	6,3	23	38	150
0:08:51	34	6,3	23	38	150
0:08:52	34	6,3	23	38	150
0:08:53	34	6,3	23	38	150
0:08:54	34	6,3	23	38	150
0:08:55	34	6,3	23	38	150
0:08:56	34	6,4	23	38	150
0:08:57	34	6,4	23	38	150
0:08:58	34	6,4	23	38	150
0:08:59	34	6,4	23	38	150
0:09:00	34	6,4	23	38	150
0:09:01	34	6,4	23	38	150
0:09:02	34	6,4	23	38	150
0:09:03	34	6,4	23	38	150
0:09:04	34	6,5	22	38	150
0:09:05	34	6,5	23	38	150
0:09:06	34	6,5	23	38	150
0:09:07	34	6,5	23	38	150
0:09:08	34	6,5	23	39	150
0:09:09	34	6,5	23	38	150
0:09:10	34	6,5	23	38	150
0:09:11	34	6,5	23	38	150
0:09:12	34	6,5	23	38	150
0:09:13	34	6,6	23	38	150
0:09:14	34	6,6	23	38	150
0:09:15	34	6,6	23	39	150
0:09:16	34	6,6	23	38	150
0:09:17	34	6,6	23	39	150
0:09:18	34	6,6	22	39	150
0:09:19	34	6,6	22	39	150
0:09:20	34	6,6	23	39	150
0:09:21	34	6,6	22	39	150
0:09:22	34	6,6	22	39	150
0:09:23	34	6,6	22	38	150
0:09:24	34	6,6	22	39	150
0:09:25	34	6,6	22	39	150
0:09:26	34	6,7	22	39	150
0:09:27	34	6,7	22	39	150
0:09:28	34	6,7	22	39	150
0:09:29	34	6,7	22	39	150
0:09:30	34	6,7	22	39	150
0:09:31	34	6,7	22	39	150
0:09:32	34	6,7	22	39	150
0:09:33	34	6,7	22	39	150
0:09:34	34	6,7	22	39	150
0:09:35	34	6,7	22	39	150
0:09:36	34	6,7	22	39	150
0:09:37	34	6,7	22	39	150
0:09:38	34	6,7	22	39	150
0:09:39	34	6,7	22	39	150
0:09:40	34	6,7	22	39	150
0:09:41	34	6,8	22	39	150
0:09:42	34	6,8	22	39	150
0:09:43	34	6,8	22	39	150
0:09:44	34	6,8	22	39	150
0:09:45	34	6,8	22	39	150
0:09:46	34	6,8	22	39	150
0:09:47	34	6,8	22	39	150
0:09:48	34	6,8	22	39	150
0:09:49	34	6,8	22	39	150
0:09:50	34	6,8	22	39	150
0:09:51	34	6,8	22	39	150
0:09:52	34	6,9	22	39	150
0:09:53	34	6,9	22	39	150
0:09:54	35	6,9	22	39	150
0:09:55	34	6,9	22	39	150
0:09:56	34	6,9	22	39	150
0:09:57	35	6,9	22	39	150
0:09:58	35	6,9	22	39	150
0:09:59	35	6,9	22	39	150
0:10:00	35	6,9	22	39	150
0:10:01	35	7,0	22	39	150
0:10:02	35	7,0	22	39	150
0:10:03	35	7,0	22	39	150
0:10:04	35	7,0	22	39	150
0:10:05	35	7,0	22	39	150
0:10:06	35	7,0	22	39	150
0:10:07	35	7,0	22	39	150
0:10:08	35	7,0	22	39	150
0:10:09	35	7,0	22	39	150
0:10:10	35	7,1	22	39	150
0:10:11	35	7,1	22	39	150
0:10:12	35	7,1	22	39	150
0:10:13	35	7,1	22	39	150
0:10:14	35	7,1	22	39	150
0:10:15	35	7,1	22	39	150
0:10:16	35	7,1	22	40	150
0:10:17	35	7,1	22	39	150
0:10:18	35	7,1	22	39	150
0:10:19	35	7,1	22	40	150
0:10:20	35	7,2	22	39	150
0:10:21	35	7,2	22	40	150
0:10:22	35	7,2	22	39	150
0:10:23	35	7,2	22	40	150
0:10:24	35	7,2	22	39	150
0:10:25	35	7,2	22	40	150
0:10:26	35	7,2	22	40	150
0:10:27	35	7,2	22	40	150
0:10:28	35	7,2	22	40	150
0:10:29	35	7,2	22	39	150
0:10:30	35	7,2	22	39	150
0:10:31	35	7,2	22	39	150
0:10:32	35	7,2	22	39	150
0:10:33	35	7,2	22	39	150
0:10:34	35	7,2	22	39	150
0:10:35	35	7,2	22	39	150
0:10:36	35	7,2	22	39	150
0:10:37	35	7,2	22	39	150
0:10:38	35	7,2	22	39	150
0:10:39	35	7,2	22	39	150
0:10:40	35	7,2	22	39	150
0:10:41	35	7,2	22	39	150
0:10:42	35	7,2	22	39	150
0:10:43	35	7,3	22	39	150
0:10:44	35	7,3	22	39	150
0:10:45	35	7,3	22	39	150
0:10:46	35	7,3	22	39	150
0:10:47	35	7,3	22	39	150
0:10:48	35	7,3	22	39	150
0:10:49	35	7,3	22	39	150
0:10:50	35	7,3	22	39	150
0:10:51	35	7,4	22	39	150
0:10:52	35	7,7	22	40	150
0:10:53	35	7,8	22	40	150
0:10:54	35	7,8	22	40	150
0:10:55	35	7,8	22	40	150
0:10:56	35	7,8	22	40	150
0:10:57	35	7,9	22	40	150
0:10:58	35	7,9	22	40	150
0:10:59	35	7,9	22	39	150
0:11:00	35	7,9	22	40	150
0:11:01	35	7,9	22	39	150
0:11:02	35	7,9	22	39	150
0:11:03	35	7,9	22	39	150
0:11:04	35	7,9	22	39	150
0:11:05	35	7,9	22	40	150
0:11:06	35	7,9	22	39	150
0:11:07	35	7,9	22	40	150
0:11:08	35	7,9	22	39	150
0:11:09	35	7,9	22	39	150
0:11:10	35	7,9	22	39	150
0:11:11	35	7,9	22	39	150
0:11:12	35	7,9	22	39	150
0:11:13	35	7,9	22	39	150
0:11:14	35	7,9	22	40	150
0:11:15	36	7,9	22	40	150
0:11:16	36	7,9	22	39	150
0:11:17	35	7,9	22	39	150
0:11:18	36	7,9	22	39	150
0:11:19	36	7,9	22	39	150
0:11:20	36	7,9	22	40	150
0:11:21	36	7,9	22	39	150
0:11:22	36	7,9	22	40	150
0:11:23	36	7,9	22	40	150
0:11:24	36	7,9	22	39	150
0:11:25	36	8,0	22	40	150
0:11:26	36	8,0	22	39	150
0:11:27	36	8,0	22	40	150
0:11:28	36	8,0	22	39	150
0:11:29	36	8,0	22	40	150
0:11:30	36	8,0	22	39	150
0:11:31	36	8,0	22	40	150
0:11:32	36	8,0	22	40	150
0:11:33	36	8,0	22	40	150
0:11:34	36	8,0	22	40	150
0:11:35	36	8,0	22	40	150
0:11:36	36	8,0	22	40	150
0:11:37	36	8,0	22	40	150
0:11:38	36	8,0	22	40	150
0:11:39	36	8,0	22	40	150
0:11:40	36	8,0	22	40	150
0:11:41	36	8,0	22	40	150
0:11:42	36	8,0	22	40	150
0:11:43	36	8,0	22	40	150
0:11:44	36	8,0	22	40	150
0:11:45	36	8,0	22	40	150
0:11:46	36	8,0	22	40	150
0:11:47	36	8,0	22	40	150
0:11:48	36	8,1	22	40	150
0:11:49	36	8,1	22	40	150
0:11:50	36	8,1	22	40	150
0:11:51	36	8,1	22	40	150
0:11:52	36	8,1	22	40	150
0:11:53	36	8,1	22	40	150
0:11:54	36	8,1	22	40	150
0:11:55	36	8,1	22	40	150
0:11:56	36	8,1	22	40	150
0:11:57	36	8,1	22	40	150
0:11:58	36	8,1	22	40	150
0:11:59	36	8,1	22	40	150
0:12:00	36	8,1	22	40	150
0:12:01	36	8,1	22	40	150
0:12:02	36	8,1	22	40	150
0:12:03	36	8,1	22	40	150
0:12:04	36	8,1	22	40	150
0:12:05	36	8,1	22	40	150
0:12:06	36	8,2	22	40	150
0:12:07	36	8,2	22	40	150
0:12:08	36	8,2	22	40	150
0:12:09	36	8,2	22	40	150
0:12:10	36	8,2	22	40	150
0:12:11	36	8,2	22	40	150
0:12:12	36	8,2	22	40	150
0:12:13	36	8,2	22	40	150
0:12:14	36	8,2	22	40	150
0:12:15	36	8,2	22	40	150
0:12:16	36	8,2	22	40	150
0:12:17	36	8,4	22	40	150
0:12:18	36	8,6	22	40	150
0:12:19	36	8,7	22	40	150
0:12:20	36	8,7	22	40	150
0:12:21	36	8,7	22	40	150
0:12:22	36	8,7	22	40	150
0:12:23	36	8,7	22	40	150
0:12:24	36	8,8	22	40	150
0:12:25	36	8,8	22	40	150
0:12:26	36	8,8	22	40	150
0:12:27	36	8,8	22	40	150
0:12:28	36	8,8	22	40	150
0:12:29	36	8,8	22	40	150
0:12:30	36	8,8	22	40	150
0:12:31	36	8,8	22	40	150
0:12:32	36	8,8	22	40	150
0:12:33	36	8,8	22	40	150
0:12:34	36	8,8	22	40	150
0:12:35	36	8,8	22	40	150
0:12:36	36	8,8	22	40	150
0:12:37	36	8,8	22	40	150
0:12:38	36	8,8	22	40	150
0:12:39	36	8,8	22	40	150
0:12:40	36	8,9	22	40	150
0:12:41	36	8,9	22	40	150
0:12:42	36	8,9	22	40	150
0:12:43	36	8,9	22	40	150
0:12:44	36	8,9	22	40	150
0:12:45	36	8,9	22	40	150
0:12:46	36	8,9	22	40	150
0:12:47	37	8,9	22	40	150
0:12:48	37	8,9	22	41	150
0:12:49	37	8,9	22	40	150
0:12:50	37	8,9	22	40	150
0:12:51	37	8,9	22	40	150
0:12:52	37	8,9	23	40	150
0:12:53	37	9,0	23	41	150
0:12:54	37	9,0	22	40	150
0:12:55	37	9,0	22	41	150
0:12:56	37	9,0	22	41	150
0:12:57	37	9,0	22	41	150
0:12:58	37	9,0	22	41	150
0:12:59	37	9,0	22	41	150
0:13:00	37	9,0	22	41	150
0:13:01	37	9,0	22	41	150
0:13:02	37	9,0	22	41	150
0:13:03	37	9,0	22	41	150
0:13:04	37	9,1	22	41	150
0:13:05	37	9,1	22	41	150
0:13:06	37	9,1	22	41	150
0:13:07	37	9,1	22	41	150
0:13:08	37	9,1	22	41	150
0:13:09	37	9,1	22	41	150
0:13:10	37	9,1	22	41	150
0:13:11	37	9,1	22	41	150
0:13:12	37	9,1	22	41	150
0:13:13	37	9,1	22	41	150
0:13:14	37	9,1	22	41	150
0:13:15	37	9,1	22	41	150
0:13:16	37	9,1	22	41	150
0:13:17	37	9,2	22	41	150
0:13:18	37	9,2	22	41	150
0:13:19	37	9,2	22	41	150
0:13:20	37	9,2	22	41	150
0:13:21	37	9,2	22	41	150
0:13:22	37	9,2	22	41	150
0:13:23	37	9,2	22	41	150
0:13:24	37	9,2	22	41	150
0:13:25	37	9,2	22	41	150
0:13:26	37	9,2	22	41	150
0:13:27	37	9,2	22	41	150
0:13:28	37	9,3	22	41	150
0:13:29	37	9,3	22	41	150
0:13:30	37	9,3	22	41	150
0:13:31	37	9,3	22	41	150
0:13:32	37	9,3	22	41	150
0:13:33	37	9,3	22	41	150
0:13:34	37	9,3	22	41	150
0:13:35	37	9,3	22	41	150
0:13:36	37	9,3	22	41	150
0:13:37	37	9,3	22	41	150
0:13:38	37	9,3	22	41	150
0:13:39	37	9,3	22	41	150
0:13:40	37	9,4	22	41	150
0:13:41	37	9,4	22	41	150
0:13:42	37	9,4	22	41	150
0:13:43	37	9,4	22	41	150
0:13:44	37	9,4	22	41	150
0:13:45	37	9,4	22	41	150
0:13:46	37	9,4	22	41	150
0:13:47	37	9,4	22	41	150
0:13:48	37	9,4	22	41	150
0:13:49	37	9,4	22	41	150
0:13:50	37	9,5	22	41	150
0:13:51	37	9,5	22	41	150
0:13:52	37	9,5	22	41	150
0:13:53	37	9,5	22	41	150
0:13:54	37	9,5	22	41	150
0:13:55	37	9,5	22	41	150
0:13:56	37	9,5	22	41	150
0:13:57	37	9,5	22	41	150
0:13:58	37	9,5	22	41	150
0:13:59	37	9,5	22	42	150
0:14:00	37	9,6	22	42	150
0:14:01	37	9,6	22	41	150
0:14:02	37	9,6	22	42	150
0:14:03	37	9,6	22	42	150
0:14:04	37	9,6	22	42	150
0:14:05	37	9,6	22	42	150
0:14:06	37	9,6	22	42	150
0:14:07	37	9,6	22	42	150
0:14:08	37	9,6	22	42	150
0:14:09	37	9,6	22	42	150
0:14:10	37	9,6	22	42	150
0:14:11	37	9,7	22	42	150
0:14:12	37	9,7	22	42	150
0:14:13	37	9,7	22	42	150
0:14:14	37	9,7	22	42	150
0:14:15	37	9,7	22	42	150
0:14:16	37	9,7	22	42	150
0:14:17	37	9,7	22	42	150
0:14:18	37	9,7	22	42	150
0:14:19	37	9,7	22	42	150
0:14:20	37	9,7	22	41	150
0:14:21	37	9,7	22	42	150
0:14:22	38	9,7	22	42	150
0:14:23	38	9,7	22	42	150
0:14:24	38	9,8	22	42	150
0:14:25	38	9,8	22	42	150
0:14:26	38	9,8	22	42	150
0:14:27	38	9,8	22	42	150
0:14:28	38	9,8	22	42	150
0:14:29	38	9,8	22	42	150
0:14:30	38	9,8	22	42	150
0:14:31	38	9,8	22	42	150
0:14:32	38	9,8	22	42	150
0:14:33	38	9,9	22	42	150
0:14:34	38	9,9	22	42	150
0:14:35	38	9,9	22	42	150
0:14:36	38	9,9	22	42	150
0:14:37	38	9,9	22	42	150
0:14:38	38	9,9	22	42	150
0:14:39	38	9,9	22	42	150
0:14:40	38	9,9	22	42	150
0:14:41	38	9,9	22	42	150
0:14:42	38	9,9	22	42	150
0:14:43	38	9,9	22	42	150
0:14:44	38	9,9	22	42	150
0:14:45	38	10,0	22	42	150
0:14:46	38	10,0	22	42	150
0:14:47	38	10,0	22	42	150
0:14:48	38	10,0	22	42	150
0:14:49	38	10,0	22	42	150
0:14:50	38	10,0	22	42	150
0:14:51	38	10,0	22	42	150
0:14:52	38	10,0	22	42	150
0:14:53	38	10,0	22	42	150
0:14:54	38	10,0	22	42	150
0:14:55	38	10,0	22	42	150
0:14:56	38	10,0	22	42	150
0:14:57	38	10,0	22	42	150
0:14:58	38	10,0	22	42	150
0:14:59	38	10,1	22	42	150
0:15:00	38	10,1	22	42	150
0:15:01	38	10,1	22	42	150
0:15:02	38	10,1	22	42	150
0:15:03	38	10,1	22	42	150
0:15:04	38	10,1	22	42	150
0:15:05	38	10,1	22	42	150
0:15:06	38	10,1	22	42	150
0:15:07	38	10,1	22	42	150
0:15:08	38	10,1	22	42	150
0:15:09	38	10,1	22	42	150
0:15:10	38	10,1	22	42	150
0:15:11	38	10,2	22	42	150
0:15:12	38	10,2	22	42	150
0:15:13	38	10,2	22	43	150
0:15:14	38	10,2	22	43	150
0:15:15	38	10,2	22	43	150
0:15:16	38	10,2	22	42	150
0:15:17	38	10,2	22	43	150
0:15:18	38	10,2	22	43	150
0:15:19	38	10,2	22	43	150
0:15:20	38	10,2	22	43	150
0:15:21	38	10,2	22	43	150
0:15:22	38	10,2	22	43	150
0:15:23	38	10,2	23	43	150
0:15:24	38	10,2	22	43	150
0:15:25	38	10,3	22	43	150
0:15:26	38	10,3	22	42	150
0:15:27	38	10,3	22	43	150
0:15:28	38	10,3	22	43	150
0:15:29	38	10,3	22	43	150
0:15:30	38	10,3	22	43	150
0:15:31	38	10,3	22	43	150
0:15:32	38	10,3	22	43	150
0:15:33	38	10,3	22	43	150
0:15:34	38	10,3	22	43	150
0:15:35	38	10,3	22	43	150
0:15:36	38	10,3	22	43	150
0:15:37	38	10,3	22	43	150
0:15:38	38	10,4	22	43	150
0:15:39	38	10,4	22	43	150
0:15:40	38	10,4	22	43	150
0:15:41	38	10,4	22	43	150
0:15:42	38	10,4	22	43	150
0:15:43	38	10,4	22	43	150
0:15:44	38	10,4	22	43	150
0:15:45	38	10,4	22	43	150
0:15:46	38	10,4	22	43	150
0:15:47	38	10,4	22	43	150
0:15:48	38	10,4	22	43	150
0:15:49	38	10,4	22	43	150
0:15:50	39	10,4	22	43	150
0:15:51	39	10,5	22	43	150
0:15:52	39	10,8	22	43	150
0:15:53	39	10,9	22	43	150
0:15:54	39	10,9	22	43	150
0:15:55	39	10,9	22	43	150
0:15:56	39	11,0	22	43	150
0:15:57	39	11,0	22	43	150
0:15:58	39	11,0	22	43	150
0:15:59	39	11,0	22	43	150
0:16:00	39	11,0	22	43	150
0:16:01	39	11,0	22	43	150
0:16:02	39	11,0	22	43	150
0:16:03	39	11,0	22	43	150
0:16:04	39	11,0	22	43	150
0:16:05	39	11,0	22	43	150
0:16:06	39	11,0	22	43	150
0:16:07	39	11,0	22	43	150
0:16:08	39	11,0	22	43	150
0:16:09	39	11,0	22	43	150
0:16:10	39	11,1	22	43	150
0:16:11	39	11,1	22	43	150
0:16:12	39	11,1	22	43	150
0:16:13	39	11,1	22	43	150
0:16:14	39	11,1	22	43	150
0:16:15	39	11,1	22	43	150
0:16:16	39	11,1	22	43	150
0:16:17	39	11,1	22	43	150
0:16:18	39	11,1	22	43	150
0:16:19	39	11,1	22	43	150
0:16:20	39	11,1	22	43	150
0:16:21	39	11,1	22	43	150
0:16:22	39	11,1	22	43	150
0:16:23	39	11,1	22	43	150
0:16:24	39	11,2	22	43	150
0:16:25	39	11,2	22	43	150
0:16:26	39	11,2	22	43	150
0:16:27	39	11,2	22	43	150
0:16:28	39	11,2	22	43	150
0:16:29	39	11,2	22	43	150
0:16:30	39	11,2	22	43	150
0:16:31	39	11,2	22	43	150
0:16:32	39	11,2	22	43	150
0:16:33	39	11,2	22	43	150
0:16:34	39	11,2	22	43	150
0:16:35	39	11,2	22	44	150
0:16:36	39	11,2	22	43	150
0:16:37	39	11,3	22	43	150
0:16:38	39	11,3	22	43	150
0:16:39	39	11,3	22	44	150
0:16:40	39	11,3	22	43	150
0:16:41	39	11,3	22	43	150
0:16:42	39	11,3	22	43	150
0:16:43	39	11,3	22	43	150
0:16:44	39	11,3	22	43	150
0:16:45	39	11,3	22	43	150
0:16:46	39	11,3	22	43	150
0:16:47	39	11,3	22	43	150
0:16:48	39	11,3	22	44	150
0:16:49	39	11,3	22	44	150
0:16:50	39	11,4	22	44	150
0:16:51	39	11,4	22	44	150
0:16:52	39	11,4	22	43	150
0:16:53	39	11,4	22	43	150
0:16:54	39	11,4	22	43	150
0:16:55	39	11,4	22	43	150
0:16:56	39	11,4	22	44	150
0:16:57	39	11,4	22	44	150
0:16:58	39	11,4	22	44	150
0:16:59	39	11,4	22	44	150
0:17:00	39	11,4	22	44	150
0:17:01	39	11,4	22	44	150
0:17:02	39	11,4	22	44	150
0:17:03	39	11,5	22	44	150
0:17:04	39	11,5	22	44	150
0:17:05	39	11,5	22	44	150
0:17:06	39	11,5	22	44	150
0:17:07	39	11,5	22	44	150
0:17:08	39	11,5	22	44	150
0:17:09	39	11,5	22	44	150
0:17:10	39	11,5	22	44	150
0:17:11	39	11,5	22	44	150
0:17:12	39	11,5	22	44	150
0:17:13	39	11,5	22	44	150
0:17:14	39	11,5	22	44	150
0:17:15	39	11,5	22	44	150
0:17:16	39	11,5	22	44	150
0:17:17	39	11,6	22	44	150
0:17:18	39	11,6	22	44	150
0:17:19	40	11,6	22	44	150
0:17:20	40	11,6	22	44	150
0:17:21	40	11,6	22	44	150
0:17:22	40	11,6	22	44	150
0:17:23	40	11,6	22	44	150
0:17:24	40	11,6	22	44	150
0:17:25	40	11,6	22	44	150
0:17:26	40	11,6	22	44	150
0:17:27	40	11,6	22	44	150
0:17:28	40	11,7	22	44	150
0:17:29	40	11,7	22	44	150
0:17:30	40	11,7	22	44	150
0:17:31	40	11,7	22	44	150
0:17:32	40	11,7	22	44	150
0:17:33	40	11,7	22	44	150
0:17:34	40	11,7	22	44	150
0:17:35	40	11,7	22	44	150
0:17:36	40	11,7	22	44	150
0:17:37	40	11,7	22	44	150
0:17:38	40	11,7	22	44	150
0:17:39	40	11,7	22	44	150
0:17:40	40	11,8	22	44	150
0:17:41	40	11,8	22	44	150
0:17:42	40	11,8	22	44	150
0:17:43	40	11,8	22	44	150
0:17:44	40	11,8	22	44	150
0:17:45	40	11,8	22	44	150
0:17:46	40	11,8	22	44	150
0:17:47	40	11,8	22	44	150
0:17:48	40	11,8	22	44	150
0:17:49	40	11,8	22	44	150
0:17:50	40	11,8	22	44	150
0:17:51	40	11,8	22	44	150
0:17:52	40	11,9	22	44	150
0:17:53	40	11,9	22	44	150
0:17:54	40	11,9	22	44	150
0:17:55	40	11,9	22	44	150
0:17:56	40	11,9	22	44	150
0:17:57	40	11,9	22	44	150
0:17:58	40	11,9	22	44	150
0:17:59	40	11,9	22	44	150
0:18:00	40	11,9	22	44	150
0:18:01	40	11,9	22	44	150
0:18:02	40	11,9	22	45	150
0:18:03	40	12,0	22	45	150
0:18:04	40	12,0	22	44	150
0:18:05	40	12,0	22	44	150
0:18:06	40	12,0	22	44	150
0:18:07	40	12,0	22	45	150
0:18:08	40	12,0	22	45	150
0:18:09	40	12,0	22	45	150
0:18:10	40	12,0	22	45	150
0:18:11	40	12,0	22	45	150
0:18:12	40	12,0	22	45	150
0:18:13	40	12,0	22	45	150
0:18:14	40	12,1	22	45	150
0:18:15	40	12,1	22	45	150
0:18:16	40	12,1	22	45	150
0:18:17	40	12,1	22	45	150
0:18:18	40	12,1	22	45	150
0:18:19	40	12,1	22	44	150
0:18:20	40	12,1	22	45	150
0:18:21	40	12,1	22	45	150
0:18:22	40	12,1	22	45	150
0:18:23	40	12,1	22	45	150
0:18:24	40	12,1	22	45	150
0:18:25	40	12,1	22	45	150
0:18:26	40	12,2	22	45	150
0:18:27	40	12,2	22	45	150
0:18:28	40	12,2	22	45	150
0:18:29	40	12,2	22	45	150
0:18:30	40	12,2	23	45	150
0:18:31	40	12,2	22	45	150
0:18:32	40	12,2	22	45	150
0:18:33	40	12,2	22	45	150
0:18:34	40	12,2	23	45	150
0:18:35	40	12,2	22	45	150
0:18:36	40	12,2	22	45	150
0:18:37	40	12,3	22	45	150
0:18:38	40	12,3	22	45	150
0:18:39	40	12,3	22	45	150
0:18:40	40	12,3	22	45	150
0:18:41	40	12,3	22	45	150
0:18:42	40	12,3	22	45	150
0:18:43	40	12,3	22	45	150
0:18:44	40	12,3	22	45	150
0:18:45	40	12,3	22	45	150
0:18:46	40	12,3	22	45	150
0:18:47	40	12,3	22	45	150
0:18:48	40	12,4	22	45	150
0:18:49	41	12,4	22	45	150
0:18:50	41	12,4	22	45	150
0:18:51	41	12,4	22	45	150
0:18:52	41	12,4	22	45	150
0:18:53	41	12,4	22	45	150
0:18:54	41	12,4	22	45	150
0:18:55	41	12,4	22	45	150
0:18:56	41	12,4	22	45	150
0:18:57	41	12,4	22	45	150
0:18:58	41	12,4	22	45	150
0:18:59	41	12,4	22	45	150
0:19:00	41	12,4	22	45	150
0:19:01	41	12,4	22	45	150
0:19:02	41	12,5	22	45	150
0:19:03	41	12,5	22	45	150
0:19:04	41	12,5	22	45	150
0:19:05	41	12,5	22	45	150
0:19:06	41	12,5	22	45	150
0:19:07	41	12,5	22	45	150
0:19:08	41	12,5	22	45	150
0:19:09	41	12,8	22	45	150
0:19:10	41	12,9	22	45	150
0:19:11	41	13,0	22	45	150
0:19:12	41	13,0	22	45	150
0:19:13	41	13,0	22	45	150
0:19:14	41	13,0	22	45	150
0:19:15	41	13,0	22	45	150
0:19:16	41	13,0	22	45	150
0:19:17	41	13,0	22	45	150
0:19:18	41	13,1	22	45	150
0:19:19	41	13,1	22	45	150
0:19:20	41	13,1	22	45	150
0:19:21	41	13,1	22	45	150
0:19:22	41	13,1	22	46	150
0:19:23	41	13,1	22	45	150
0:19:24	41	13,1	22	46	150
0:19:25	41	13,1	22	46	150
0:19:26	41	13,1	22	45	150
0:19:27	41	13,1	22	45	150
0:19:28	41	13,1	23	46	150
0:19:29	41	13,2	23	46	150
0:19:30	41	13,2	22	46	150
0:19:31	41	13,2	22	46	150
0:19:32	41	13,2	22	46	150
0:19:33	41	13,2	22	46	150
0:19:34	41	13,2	22	46	150
0:19:35	41	13,2	22	46	150
0:19:36	41	13,2	22	46	150
0:19:37	41	13,2	22	46	150
0:19:38	41	13,2	22	46	150
0:19:39	41	13,2	22	46	150
0:19:40	41	13,2	23	46	150
0:19:41	41	13,2	23	46	150
0:19:42	41	13,2	23	45	150
0:19:43	41	13,2	23	46	150
0:19:44	41	13,2	23	46	150
0:19:45	41	13,3	23	45	150
0:19:46	41	13,3	23	46	150
0:19:47	41	13,3	23	46	150
0:19:48	41	13,3	23	46	150
0:19:49	41	13,3	23	46	150
0:19:50	41	13,3	23	46	150
0:19:51	41	13,3	22	46	150
0:19:52	41	13,3	23	46	150
0:19:53	41	13,3	23	46	150
0:19:54	41	13,3	23	46	150
0:19:55	41	13,3	23	46	150
0:19:56	41	13,3	23	46	150
0:19:57	41	13,4	23	46	150
0:19:58	41	13,4	23	46	150
0:19:59	41	13,4	23	46	150
0:20:00	41	13,4	23	46	150
0:20:01	41	13,4	23	46	150
0:20:02	41	13,4	23	46	150
0:20:03	41	13,4	23	46	150
0:20:04	41	13,4	23	46	150
0:20:05	41	13,4	23	46	150
0:20:06	41	13,4	23	46	150
0:20:07	41	13,4	23	46	150
0:20:08	41	13,4	23	46	150
0:20:09	41	13,4	23	46	150
0:20:10	41	13,5	23	46	150
0:20:11	41	13,5	23	46	150
0:20:12	41	13,5	23	46	150
0:20:13	41	13,5	23	46	150
0:20:14	41	13,5	23	46	150
0:20:15	42	13,5	23	46	150
0:20:16	41	13,5	23	46	150
0:20:17	42	13,5	23	46	150
0:20:18	42	13,5	23	46	150
0:20:19	42	13,5	23	46	150
0:20:20	42	13,5	23	46	150
0:20:21	42	13,5	23	46	150
0:20:22	42	13,5	23	46	150
0:20:23	42	13,5	23	46	150
0:20:24	42	13,5	23	46	150
0:20:25	42	13,6	23	46	150
0:20:26	42	13,6	23	46	150
0:20:27	42	13,6	23	46	150
0:20:28	42	13,6	23	46	150
0:20:29	42	13,6	23	46	150
0:20:30	42	13,6	23	46	150
0:20:31	42	13,6	23	46	150
0:20:32	42	13,6	23	46	150
0:20:33	42	13,6	23	46	150
0:20:34	42	13,6	23	46	150
0:20:35	42	13,6	23	46	150
0:20:36	42	13,6	23	46	150
0:20:37	42	13,6	23	46	150
0:20:38	42	13,6	23	46	150
0:20:39	42	13,6	23	46	150
0:20:40	42	13,6	23	46	150
0:20:41	42	13,6	23	46	150
0:20:42	42	13,7	23	46	150
0:20:43	42	13,7	23	46	150
0:20:44	42	13,7	23	46	150
0:20:45	42	13,7	23	46	150
0:20:46	42	13,7	23	46	150
0:20:47	42	13,7	23	46	150
0:20:48	42	13,7	23	46	150
0:20:49	42	13,7	23	46	150
0:20:50	42	13,7	23	46	150
0:20:51	42	13,7	23	46	150
0:20:52	42	13,7	23	46	150
0:20:53	42	13,7	23	46	150
0:20:54	42	13,7	23	46	150
0:20:55	42	13,7	23	46	150
0:20:56	42	13,7	23	46	150
0:20:57	42	13,7	23	46	150
0:20:58	42	13,8	23	46	150
0:20:59	42	13,8	23	46	150
0:21:00	42	13,8	23	46	150
0:21:01	42	13,8	23	46	150
0:21:02	42	13,8	23	46	150
0:21:03	42	13,8	23	46	150
0:21:04	42	13,8	23	46	150
0:21:05	42	13,8	23	46	150
0:21:06	42	13,8	23	46	150
0:21:07	42	13,8	23	46	150
0:21:08	42	13,8	23	46	150
0:21:09	42	13,8	23	46	150
0:21:10	42	13,8	23	46	150
0:21:11	42	13,8	23	46	150
0:21:12	42	13,8	23	46	150
0:21:13	42	13,8	23	46	150
0:21:14	42	13,9	23	46	150
0:21:15	42	13,9	23	46	150
0:21:16	42	13,9	23	46	150
0:21:17	42	13,9	23	46	150
0:21:18	42	13,9	23	46	150
0:21:19	42	13,9	23	46	150
0:21:20	42	13,9	23	46	150
0:21:21	42	13,9	23	47	150
0:21:22	42	13,9	23	47	150
0:21:23	42	13,9	23	46	150
0:21:24	42	13,9	23	46	150
0:21:25	42	13,9	23	46	150
0:21:26	42	13,9	23	46	150
0:21:27	42	13,9	23	47	150
0:21:28	42	14,0	23	46	150
0:21:29	42	14,3	23	46	150
0:21:30	42	14,4	23	47	150
0:21:31	42	14,4	23	47	150
0:21:32	42	14,5	23	47	150
0:21:33	42	14,5	23	47	150
0:21:34	42	14,5	23	47	150
0:21:35	42	14,5	23	47	150
0:21:36	42	14,5	23	47	150
0:21:37	42	14,5	23	47	150
0:21:38	42	14,5	23	47	150
0:21:39	42	14,5	23	47	150
0:21:40	42	14,5	23	47	150
0:21:41	42	14,5	23	47	150
0:21:42	42	14,5	23	47	150
0:21:43	42	14,5	23	47	150
0:21:44	43	14,5	23	47	150
0:21:45	43	14,5	23	47	150
0:21:46	43	14,6	23	47	150
0:21:47	43	14,6	23	47	150
0:21:48	43	14,6	23	47	150
0:21:49	43	14,6	23	47	150
0:21:50	43	14,6	23	47	150
0:21:51	43	14,6	23	47	150
0:21:52	43	14,6	23	47	150
0:21:53	43	14,6	23	47	150
0:21:54	43	14,6	23	47	150
0:21:55	43	14,6	23	47	150
0:21:56	43	14,6	23	47	150
0:21:57	43	14,6	23	47	150
0:21:58	43	14,6	23	47	150
0:21:59	43	14,7	23	47	150
0:22:00	43	14,7	23	47	150
0:22:01	43	14,7	23	47	150
0:22:02	43	14,7	23	47	150
0:22:03	43	14,7	23	47	150
0:22:04	43	14,7	23	47	150
0:22:05	43	14,7	23	47	150
0:22:06	43	14,7	23	47	150
0:22:07	43	14,7	23	47	150
0:22:08	43	14,7	23	47	150
0:22:09	43	14,7	23	47	150
0:22:10	43	14,7	23	47	150
0:22:11	43	14,7	23	47	150
0:22:12	43	14,8	23	47	150
0:22:13	43	14,8	23	47	150
0:22:14	43	14,8	23	47	150
0:22:15	43	14,8	23	47	150
0:22:16	43	14,8	23	47	150
0:22:17	43	14,8	23	47	150
0:22:18	43	14,8	23	47	150
0:22:19	43	14,8	23	47	150
0:22:20	43	14,8	23	47	150
0:22:21	43	14,8	23	47	150
0:22:22	43	14,8	23	47	150
0:22:23	43	14,8	23	47	150
0:22:24	43	14,9	23	47	150
0:22:25	43	14,9	23	47	150
0:22:26	43	14,9	23	47	150
0:22:27	43	14,9	23	47	150
0:22:28	43	14,9	23	47	150
0:22:29	43	14,9	23	47	150
0:22:30	43	14,9	23	47	150
0:22:31	43	14,9	23	47	150
0:22:32	43	14,9	23	47	150
0:22:33	43	14,9	23	47	150
0:22:34	43	14,9	23	47	150
0:22:35	43	15,0	23	47	150
0:22:36	43	15,0	23	47	150
0:22:37	43	15,0	23	47	150
0:22:38	43	15,0	23	47	150
0:22:39	43	15,0	23	47	150
0:22:40	43	15,0	23	47	150
0:22:41	43	15,0	23	47	150
0:22:42	43	15,0	23	47	150
0:22:43	43	15,0	23	48	150
0:22:44	43	15,0	23	47	150
0:22:45	43	15,0	23	47	150
0:22:46	43	15,1	23	48	150
0:22:47	43	15,1	23	47	150
0:22:48	43	15,1	23	48	150
0:22:49	43	15,1	23	47	150
0:22:50	43	15,1	23	47	150
0:22:51	43	15,1	23	48	150
0:22:52	43	15,1	23	48	150
0:22:53	43	15,1	23	48	150
0:22:54	43	15,1	23	48	150
0:22:55	43	15,1	24	47	150
0:22:56	43	15,1	23	48	150
0:22:57	43	15,2	23	47	150
0:22:58	43	15,2	23	48	150
0:22:59	43	15,2	23	47	150
0:23:00	43	15,2	23	48	150
0:23:01	43	15,2	23	48	150
0:23:02	43	15,2	23	48	150
0:23:03	43	15,2	23	48	150
0:23:04	43	15,2	23	48	150
0:23:05	43	15,2	23	48	150
0:23:06	43	15,3	23	48	150
0:23:07	43	15,3	23	48	150
0:23:08	43	15,3	23	48	150
0:23:09	43	15,3	23	48	150
0:23:10	43	15,3	23	48	150
0:23:11	43	15,3	23	48	150
0:23:12	43	15,3	23	48	150
0:23:13	43	15,3	23	48	150
0:23:14	43	15,3	23	48	150
0:23:15	43	15,3	23	48	150
0:23:16	43	15,3	23	48	150
0:23:17	43	15,3	23	48	150
0:23:18	44	15,3	23	48	150
0:23:19	44	15,4	23	48	150
0:23:20	44	15,4	23	48	150
0:23:21	44	15,4	23	48	150
0:23:22	44	15,4	23	48	150
0:23:23	44	15,4	23	48	150
0:23:24	44	15,4	23	48	150
0:23:25	44	15,4	23	48	150
0:23:26	44	15,4	23	48	150
0:23:27	44	15,4	23	48	150
0:23:28	44	15,4	23	48	150
0:23:29	44	15,4	23	48	150
0:23:30	44	15,4	23	48	150
0:23:31	44	15,4	23	48	150
0:23:32	44	15,4	23	48	150
0:23:33	44	15,5	23	48	150
0:23:34	44	15,5	23	48	150
0:23:35	44	15,5	23	48	150
0:23:36	44	15,5	23	48	150
0:23:37	44	15,5	23	48	150
0:23:38	44	15,5	23	48	150
0:23:39	44	15,5	23	48	150
0:23:40	44	15,5	23	48	150
0:23:41	44	15,5	23	48	150
0:23:42	44	15,5	23	48	150
0:23:43	44	15,5	23	48	150
0:23:44	44	15,5	23	48	150
0:23:45	44	15,6	23	48	150
0:23:46	44	15,6	23	48	150
0:23:47	44	15,6	23	48	150
0:23:48	44	15,6	23	48	150
0:23:49	44	15,6	23	48	150
0:23:50	44	15,6	23	48	150
0:23:51	44	15,6	23	48	150
0:23:52	44	15,6	23	48	150
0:23:53	44	15,6	23	48	150
0:23:54	44	15,6	23	48	150
0:23:55	44	15,6	23	48	150
0:23:56	44	15,6	23	48	150
0:23:57	44	15,6	23	48	150
0:23:58	44	15,6	23	48	150
0:23:59	44	15,7	23	48	150
0:24:00	44	15,7	23	48	150
0:24:01	44	15,7	23	48	150
0:24:02	44	15,7	23	48	150
0:24:03	44	15,7	23	48	150
0:24:04	44	15,7	23	48	150
0:24:05	44	15,7	23	48	150
0:24:06	44	15,7	23	48	150
0:24:07	44	15,7	23	48	150
0:24:08	44	15,7	23	48	150
0:24:09	44	15,7	23	48	150
0:24:10	44	15,7	23	49	150
0:24:11	44	15,8	23	48	150
0:24:12	44	15,8	23	48	150
0:24:13	44	15,8	23	48	150
0:24:14	44	15,8	23	49	150
0:24:15	44	15,8	23	48	150
0:24:16	44	15,8	23	49	150
0:24:17	44	15,8	23	48	150
0:24:18	44	15,8	23	48	150
0:24:19	44	15,8	23	49	150
0:24:20	44	15,8	23	49	150
0:24:21	44	15,8	23	48	150
0:24:22	44	15,8	23	48	150
0:24:23	44	15,9	23	49	150
0:24:24	44	15,9	23	49	150
0:24:25	44	15,9	23	49	150
0:24:26	44	15,9	23	49	150
0:24:27	44	15,9	23	49	150
0:24:28	44	15,9	23	49	150
0:24:29	44	15,9	23	49	150
0:24:30	44	15,9	23	48	150
0:24:31	44	15,9	23	49	150
0:24:32	44	15,9	23	49	150
0:24:33	44	15,9	23	49	150
0:24:34	44	16,0	23	49	150
0:24:35	44	16,0	23	49	150
0:24:36	44	16,0	23	49	150
0:24:37	44	16,0	23	49	150
0:24:38	44	16,0	23	49	150
0:24:39	44	16,0	23	49	150
0:24:40	44	16,0	23	49	150
0:24:41	44	16,0	23	49	150
0:24:42	44	16,0	23	49	150
0:24:43	44	16,0	23	49	150
0:24:44	44	16,1	23	49	150
0:24:45	44	16,1	23	49	150
0:24:46	44	16,1	23	49	150
0:24:47	44	16,1	23	49	150
0:24:48	44	16,1	23	49	150
0:24:49	44	16,1	23	49	150
0:24:50	44	16,1	23	49	150
0:24:51	44	16,1	23	49	150
0:24:52	44	16,1	23	49	150
0:24:53	44	16,1	23	49	150
0:24:54	44	16,2	23	49	150
0:24:55	44	16,2	23	49	150
0:24:56	44	16,2	23	49	150
0:24:57	45	16,2	23	49	150
0:24:58	45	16,2	23	49	150
0:24:59	45	16,2	23	49	150
0:25:00	45	16,2	23	49	150
0:25:01	45	16,2	23	49	150
0:25:02	45	16,2	23	49	150
0:25:03	45	16,2	23	49	150
0:25:04	45	16,3	23	49	150
0:25:05	45	16,3	23	49	150
0:25:06	45	16,3	23	49	150
0:25:07	45	16,3	23	49	150
0:25:08	45	16,3	23	49	150
0:25:09	45	16,3	23	49	150
0:25:10	45	16,3	23	49	150
0:25:11	45	16,3	23	49	150
0:25:12	45	16,3	23	49	150
0:25:13	45	16,3	23	49	150
0:25:14	45	16,3	23	49	150
0:25:15	45	16,4	23	49	150
0:25:16	45	16,4	23	49	150
0:25:17	45	16,6	23	49	150
0:25:18	45	16,8	23	50	150
0:25:19	45	16,8	23	49	150
0:25:20	45	16,9	23	50	150
0:25:21	45	16,9	23	50	150
0:25:22	45	16,9	23	50	150
0:25:23	45	16,9	23	50	150
0:25:24	45	16,9	23	50	150
0:25:25	45	16,9	23	50	150
0:25:26	45	16,9	23	49	150
0:25:27	45	16,9	23	50	150
