Repository: ProgWizer/parser

File: project-root/data/Data Acquisition/Data Acquisition/2021 year (353)/21-066 D R Bulk Surg.txt (part 1 of 8)
--Test Summary--
Full Path and File Name	
Instrument Name	7322
Instrument Type	Model 7322 Consistometer - Variable Speed
Instrument Serial Number	
Test Start Date	24.06.2021
Test Start Time	19:42:16
Test Stop Date	24.06.2021
Test Stop Time	22:53:17
Test Length	3:11:01
Final Sample Time Offset	3:11:00
Controller Schedule Name	
Sampling Period	1 second
Comments	
Information	WellID	
Information	Customer	
Information	EngName	DENIS
Information	CementClass	G Holsim
Information	CementMfr	
Information	Additives	Bulk Surg Lab 2%R + 0.13%LR+DPC 0.1%
Information	Density	
Information	BHCT	
Information	BHST	
Information	FluidLoss	
Information	JobType	
Calculated Value	Time_30Bc	2:50:36
Calculated Value	Time_70Bc	3:11:00
Initial Temperature (°C)	29 °C
Final Temperature (°C)	65 °C
Initial Pressure (MPa)	0,4 MPa
Final Pressure (MPa)	35,1 MPa
Initial Consistency (Bc)	17 Bc
Final Consistency (Bc)	70 Bc
Initial Wall Temperature (°C)	34 °C
Final Wall Temperature (°C)	65 °C
Initial Motor Speed (RPM)	150 RPM
Final Motor Speed (RPM)	150 RPM
--Data--
Time (HH:MM:SS)	Temperature (°C)	Pressure (MPa)	Consistency (Bc)	Wall Temperature (°C)	Motor Speed (RPM)
0:00:00	29	0,4	17	34	150
0:00:01	29	0,4	17	34	150
0:00:02	29	0,4	17	34	150
0:00:03	29	0,4	17	34	150
0:00:04	29	0,4	17	34	150
0:00:05	29	0,4	17	34	150
0:00:06	29	0,4	17	34	150
0:00:07	29	0,4	17	34	150
0:00:08	29	0,4	17	34	150
0:00:09	29	0,4	17	34	150
0:00:10	29	0,4	17	34	150
0:00:11	29	0,4	17	34	150
0:00:12	29	0,4	17	34	150
0:00:13	29	0,4	17	34	150
0:00:14	29	0,4	18	34	150
0:00:15	29	0,4	18	34	150
0:00:16	29	0,4	18	34	150
0:00:17	29	0,4	18	34	150
0:00:18	29	0,5	17	34	150
0:00:19	29	0,5	17	34	150
0:00:20	29	0,5	17	34	150
0:00:21	29	0,5	17	34	150
0:00:22	29	0,5	17	34	150
0:00:23	29	0,5	17	34	150
0:00:24	29	0,5	17	34	150
0:00:25	29	0,5	17	34	150
0:00:26	29	0,5	17	34	150
0:00:27	29	0,5	18	34	150
0:00:28	29	0,6	18	34	150
0:00:29	29	0,6	18	34	150
0:00:30	29	0,6	18	34	150
0:00:31	29	0,6	18	34	150
0:00:32	29	0,6	18	34	150
0:00:33	29	0,7	17	34	150
0:00:34	29	0,7	17	34	150
0:00:35	29	0,7	17	34	150
0:00:36	29	0,7	17	34	150
0:00:37	29	0,7	17	34	150
0:00:38	30	0,7	17	34	150
0:00:39	30	0,7	17	35	150
0:00:40	30	0,7	17	34	150
0:00:41	30	0,7	17	35	150
0:00:42	30	0,8	17	35	150
0:00:43	30	0,8	17	35	150
0:00:44	30	0,8	17	34	150
0:00:45	30	0,8	17	35	150
0:00:46	30	0,8	17	35	150
0:00:47	30	0,8	17	35	150
0:00:48	30	0,8	17	35	150
0:00:49	30	0,8	17	35	150
0:00:50	30	0,8	17	35	150
0:00:51	30	0,8	17	35	150
0:00:52	30	0,8	17	35	150
0:00:53	30	0,8	17	35	150
0:00:54	30	0,8	18	35	150
0:00:55	30	0,9	17	35	150
0:00:56	30	0,9	17	35	150
0:00:57	30	0,9	17	35	150
0:00:58	30	1,0	17	35	150
0:00:59	30	1,0	17	35	150
0:01:00	30	1,0	17	35	150
0:01:01	30	1,0	17	35	150
0:01:02	30	1,0	18	35	150
0:01:03	30	1,0	18	35	150
0:01:04	30	1,0	17	35	150
0:01:05	30	1,0	18	35	150
0:01:06	30	1,0	18	35	150
0:01:07	30	1,0	18	35	150
0:01:08	30	1,1	17	35	150
0:01:09	30	1,1	18	35	150
0:01:10	30	1,1	17	35	150
0:01:11	30	1,1	17	35	150
0:01:12	31	1,1	18	35	150
0:01:13	31	1,1	17	35	150
0:01:14	31	1,2	18	35	150
0:01:15	31	1,2	18	35	150
0:01:16	31	1,2	18	35	150
0:01:17	31	1,2	18	35	150
0:01:18	31	1,2	18	35	150
0:01:19	31	1,2	18	35	150
0:01:20	31	1,2	18	35	150
0:01:21	31	1,2	18	35	150
0:01:22	31	1,2	18	35	150
0:01:23	31	1,2	18	35	150
0:01:24	31	1,2	18	35	150
0:01:25	31	1,2	18	35	150
0:01:26	31	1,2	18	35	150
0:01:27	31	1,2	18	35	150
0:01:28	31	1,2	18	35	150
0:01:29	31	1,2	18	35	150
0:01:30	31	1,2	18	35	150
0:01:31	31	1,2	18	35	150
0:01:32	31	1,3	18	35	150
0:01:33	31	1,3	18	35	150
0:01:34	31	1,3	18	35	150
0:01:35	31	1,3	18	35	150
0:01:36	31	1,3	18	35	150
0:01:37	31	1,3	18	35	150
0:01:38	31	1,5	18	35	150
0:01:39	31	1,5	19	35	150
0:01:40	31	1,6	18	35	150
0:01:41	31	1,6	18	35	150
0:01:42	31	1,6	18	35	150
0:01:43	31	1,6	18	35	150
0:01:44	31	1,6	18	35	150
0:01:45	31	1,6	18	35	150
0:01:46	31	1,6	18	35	150
0:01:47	31	1,6	18	35	150
0:01:48	31	1,6	18	35	150
0:01:49	32	1,6	18	35	150
0:01:50	32	1,6	19	35	150
0:01:51	32	1,6	19	35	150
0:01:52	32	1,6	18	35	150
0:01:53	32	1,6	19	35	150
0:01:54	32	1,7	19	35	150
0:01:55	32	1,7	19	35	150
0:01:56	32	1,7	19	35	150
0:01:57	32	1,7	19	35	150
0:01:58	32	1,7	19	35	150
0:01:59	32	1,7	19	35	150
0:02:00	32	1,7	19	36	150
0:02:01	32	1,7	19	35	150
0:02:02	32	1,7	19	35	150
0:02:03	32	1,7	19	36	150
0:02:04	32	1,7	19	35	150
0:02:05	32	1,7	19	36	150
0:02:06	32	1,7	19	35	150
0:02:07	32	1,7	19	36	150
0:02:08	32	1,7	19	35	150
0:02:09	32	1,7	19	36	150
0:02:10	32	1,7	19	36	150
0:02:11	32	1,7	19	36	150
0:02:12	32	1,8	19	35	150
0:02:13	32	1,8	19	36	150
0:02:14	32	1,8	19	36	150
0:02:15	32	1,8	19	35	150
0:02:16	32	1,8	19	36	150
0:02:17	32	1,8	19	36	150
0:02:18	32	1,8	19	36	150
0:02:19	32	1,8	19	36	150
0:02:20	32	1,8	19	36	150
0:02:21	32	1,8	19	36	150
0:02:22	32	1,8	19	36	150
0:02:23	32	1,8	19	36	150
0:02:24	32	1,8	19	36	150
0:02:25	32	1,8	19	36	150
0:02:26	32	1,8	19	36	150
0:02:27	32	1,8	19	36	150
0:02:28	33	1,8	19	36	150
0:02:29	33	1,8	19	36	150
0:02:30	33	1,8	19	36	150
0:02:31	33	2,0	19	36	150
0:02:32	33	2,1	19	36	150
0:02:33	33	2,1	19	36	150
0:02:34	33	2,2	19	36	150
0:02:35	33	2,2	19	36	150
0:02:36	33	2,2	19	36	150
0:02:37	33	2,2	19	36	150
0:02:38	33	2,2	19	36	150
0:02:39	33	2,2	19	36	150
0:02:40	33	2,2	20	36	150
0:02:41	33	2,2	20	36	150
0:02:42	33	2,2	20	36	150
0:02:43	33	2,2	20	36	150
0:02:44	33	2,2	20	36	150
0:02:45	33	2,2	20	36	150
0:02:46	33	2,2	20	36	150
0:02:47	33	2,2	20	36	150
0:02:48	33	2,2	20	36	150
0:02:49	33	2,2	20	36	150
0:02:50	33	2,3	20	36	150
0:02:51	33	2,3	20	36	150
0:02:52	33	2,3	20	36	150
0:02:53	33	2,3	20	36	150
0:02:54	33	2,3	20	36	150
0:02:55	33	2,3	20	36	150
0:02:56	33	2,3	20	36	150
0:02:57	33	2,3	20	36	150
0:02:58	33	2,3	20	36	150
0:02:59	33	2,3	20	36	150
0:03:00	33	2,3	20	36	150
0:03:01	33	2,3	20	36	150
0:03:02	33	2,3	20	36	150
0:03:03	33	2,3	20	36	150
0:03:04	33	2,3	20	36	150
0:03:05	33	2,3	20	36	150
0:03:06	33	2,3	20	36	150
0:03:07	33	2,3	20	36	150
0:03:08	33	2,3	20	36	150
0:03:09	33	2,3	20	36	150
0:03:10	33	2,3	20	36	150
0:03:11	33	2,3	20	36	150
0:03:12	33	2,4	20	36	150
0:03:13	33	2,4	20	36	150
0:03:14	34	2,4	20	36	150
0:03:15	34	2,4	20	36	150
0:03:16	34	2,4	20	36	150
0:03:17	34	2,4	20	36	150
0:03:18	34	2,4	20	36	150
0:03:19	34	2,4	20	36	150
0:03:20	34	2,4	20	36	150
0:03:21	34	2,4	20	36	150
0:03:22	34	2,5	20	36	150
0:03:23	34	2,5	20	36	150
0:03:24	34	2,5	20	36	150
0:03:25	34	2,5	20	36	150
0:03:26	34	2,5	20	36	150
0:03:27	34	2,5	20	36	150
0:03:28	34	2,5	20	36	150
0:03:29	34	2,5	20	36	150
0:03:30	34	2,5	20	36	150
0:03:31	34	2,5	20	36	150
0:03:32	34	2,5	20	36	150
0:03:33	34	2,5	20	36	150
0:03:34	34	2,6	20	36	150
0:03:35	34	2,5	20	36	150
0:03:36	34	2,6	20	36	150
0:03:37	34	2,6	20	36	150
0:03:38	34	2,7	20	36	150
0:03:39	34	2,8	20	36	150
0:03:40	34	2,8	20	36	150
0:03:41	34	2,8	20	36	150
0:03:42	34	2,8	20	36	150
0:03:43	34	2,9	20	36	150
0:03:44	34	2,9	20	36	150
0:03:45	34	2,9	20	36	150
0:03:46	34	2,9	20	36	150
0:03:47	34	2,9	20	36	150
0:03:48	34	2,9	20	36	150
0:03:49	34	2,9	20	36	150
0:03:50	34	2,9	20	36	150
0:03:51	34	2,9	20	36	150
0:03:52	34	2,9	20	36	150
0:03:53	34	2,9	20	36	150
0:03:54	34	2,9	20	36	150
0:03:55	34	2,9	20	36	150
0:03:56	34	2,9	20	36	150
0:03:57	34	2,9	21	36	150
0:03:58	34	2,9	21	36	150
0:03:59	34	2,9	21	37	150
0:04:00	34	2,9	21	36	150
0:04:01	34	2,9	21	37	150
0:04:02	34	2,9	21	36	150
0:04:03	34	2,9	21	36	150
0:04:04	34	2,9	21	36	150
0:04:05	34	2,9	21	36	150
0:04:06	34	2,9	21	36	150
0:04:07	34	2,9	21	36	150
0:04:08	34	2,9	21	36	150
0:04:09	35	2,9	21	36	150
0:04:10	35	2,9	21	37	150
0:04:11	35	3,0	21	36	150
0:04:12	35	3,0	21	37	150
0:04:13	35	3,0	21	36	150
0:04:14	35	3,0	21	37	150
0:04:15	35	3,0	21	36	150
0:04:16	35	3,0	21	37	150
0:04:17	35	3,0	21	36	150
0:04:18	35	3,1	21	37	150
0:04:19	35	3,1	21	36	150
0:04:20	35	3,1	21	36	150
0:04:21	35	3,2	21	37	150
0:04:22	35	3,2	21	37	150
0:04:23	35	3,2	21	37	150
0:04:24	35	3,2	21	36	150
0:04:25	35	3,2	21	37	150
0:04:26	35	3,2	21	37	150
0:04:27	35	3,2	21	37	150
0:04:28	35	3,2	21	37	150
0:04:29	35	3,2	21	37	150
0:04:30	35	3,2	21	37	150
0:04:31	35	3,2	21	37	150
0:04:32	35	3,2	21	37	150
0:04:33	35	3,2	21	37	150
0:04:34	35	3,2	21	37	150
0:04:35	35	3,2	21	37	150
0:04:36	35	3,2	21	37	150
0:04:37	35	3,2	21	37	150
0:04:38	35	3,2	21	37	150
0:04:39	35	3,2	21	37	150
0:04:40	35	3,2	21	37	150
0:04:41	35	3,2	21	37	150
0:04:42	35	3,3	21	37	150
0:04:43	35	3,3	21	37	150
0:04:44	35	3,3	21	37	150
0:04:45	35	3,3	21	37	150
0:04:46	35	3,4	21	37	150
0:04:47	35	3,6	21	37	150
0:04:48	35	3,6	21	37	150
0:04:49	35	3,7	21	37	150
0:04:50	35	3,7	21	37	150
0:04:51	35	3,7	21	37	150
0:04:52	35	3,7	21	37	150
0:04:53	35	3,7	21	37	150
0:04:54	35	3,7	21	37	150
0:04:55	35	3,7	21	37	150
0:04:56	35	3,7	21	37	150
0:04:57	35	3,7	21	37	150
0:04:58	35	3,7	21	37	150
0:04:59	35	3,7	21	37	150
0:05:00	35	3,7	21	37	150
0:05:01	35	3,7	21	37	150
0:05:02	35	3,7	21	37	150
0:05:03	35	3,7	21	37	150
0:05:04	35	3,7	21	37	150
0:05:05	35	3,7	21	37	150
0:05:06	35	3,7	21	37	150
0:05:07	35	3,7	21	37	150
0:05:08	35	3,7	21	37	150
0:05:09	35	3,7	21	37	150
0:05:10	35	3,7	21	37	150
0:05:11	35	3,7	21	37	150
0:05:12	35	3,7	21	37	150
0:05:13	35	3,7	21	37	150
0:05:14	35	3,7	21	37	150
0:05:15	35	3,7	21	37	150
0:05:16	35	3,7	21	37	150
0:05:17	35	3,7	21	37	150
0:05:18	35	3,8	21	37	150
0:05:19	35	3,8	21	37	150
0:05:20	36	3,8	21	37	150
0:05:21	36	3,8	21	37	150
0:05:22	36	3,8	21	37	150
0:05:23	36	3,8	21	37	150
0:05:24	36	3,8	21	37	150
0:05:25	36	3,8	21	37	150
0:05:26	36	3,8	21	37	150
0:05:27	36	3,8	21	37	150
0:05:28	36	3,8	21	37	150
0:05:29	36	3,8	21	37	150
0:05:30	36	3,8	21	37	150
0:05:31	36	3,8	21	37	150
0:05:32	36	3,8	21	37	150
0:05:33	36	3,8	21	37	150
0:05:34	36	3,8	21	37	150
0:05:35	36	3,8	21	37	150
0:05:36	36	3,8	21	37	150
0:05:37	36	3,8	21	37	150
0:05:38	36	3,8	21	37	150
0:05:39	36	3,8	21	37	150
0:05:40	36	4,0	21	37	150
0:05:41	36	4,1	21	37	150
0:05:42	36	4,2	21	37	150
0:05:43	36	4,2	21	37	150
0:05:44	36	4,2	21	37	150
0:05:45	36	4,2	21	37	150
0:05:46	36	4,2	21	37	150
0:05:47	36	4,2	21	37	150
0:05:48	36	4,2	21	37	150
0:05:49	36	4,2	21	37	150
0:05:50	36	4,2	21	37	150
0:05:51	36	4,2	21	37	150
0:05:52	36	4,2	21	37	150
0:05:53	36	4,2	21	37	150
0:05:54	36	4,2	21	37	150
0:05:55	36	4,2	21	37	150
0:05:56	36	4,2	21	37	150
0:05:57	36	4,2	21	37	150
0:05:58	36	4,2	21	37	150
0:05:59	36	4,2	21	37	150
0:06:00	36	4,2	21	37	150
0:06:01	36	4,2	21	37	150
0:06:02	36	4,2	21	37	150
0:06:03	36	4,2	21	37	150
0:06:04	36	4,2	21	37	150
0:06:05	36	4,2	21	37	150
0:06:06	36	4,2	21	37	150
0:06:07	36	4,2	21	37	150
0:06:08	36	4,2	22	37	150
0:06:09	36	4,3	22	37	150
0:06:10	36	4,3	22	37	150
0:06:11	36	4,3	21	37	150
0:06:12	36	4,3	21	37	150
0:06:13	36	4,3	21	37	150
0:06:14	36	4,3	22	37	150
0:06:15	36	4,3	22	37	150
0:06:16	36	4,3	22	37	150
0:06:17	36	4,3	22	37	150
0:06:18	36	4,3	22	37	150
0:06:19	36	4,3	22	37	150
0:06:20	36	4,3	22	37	150
0:06:21	36	4,3	22	37	150
0:06:22	36	4,3	22	37	150
0:06:23	36	4,4	22	37	150
0:06:24	36	4,4	22	37	150
0:06:25	36	4,4	22	37	150
0:06:26	36	4,4	22	37	150
0:06:27	36	4,4	22	37	150
0:06:28	36	4,4	22	37	150
0:06:29	36	4,4	22	37	150
0:06:30	36	4,4	22	37	150
0:06:31	36	4,4	22	37	150
0:06:32	36	4,4	22	37	150
0:06:33	36	4,4	22	37	150
0:06:34	36	4,4	22	37	150
0:06:35	36	4,5	22	37	150
0:06:36	36	4,7	22	37	150
0:06:37	36	4,7	22	37	150
0:06:38	36	4,8	22	37	150
0:06:39	36	4,8	22	37	150
0:06:40	36	4,8	22	37	150
0:06:41	36	4,8	22	37	150
0:06:42	36	4,8	22	37	150
0:06:43	36	4,8	22	37	150
0:06:44	36	4,8	22	37	150
0:06:45	36	4,8	22	37	150
0:06:46	36	4,8	22	37	150
0:06:47	36	4,8	22	37	150
0:06:48	36	4,8	22	38	150
0:06:49	36	4,8	22	37	150
0:06:50	36	4,8	22	37	150
0:06:51	36	4,8	22	37	150
0:06:52	37	4,8	22	37	150
0:06:53	36	4,8	22	37	150
0:06:54	37	4,8	22	37	150
0:06:55	37	4,8	22	37	150
0:06:56	37	4,8	22	37	150
0:06:57	37	4,8	22	37	150
0:06:58	37	4,8	22	37	150
0:06:59	37	4,8	22	37	150
0:07:00	37	4,8	22	37	150
0:07:01	37	4,8	22	37	150
0:07:02	37	4,8	22	37	150
0:07:03	37	4,8	22	37	150
0:07:04	37	4,8	22	37	150
0:07:05	37	4,8	22	37	150
0:07:06	37	4,8	22	37	150
0:07:07	37	4,8	22	37	150
0:07:08	37	4,8	22	37	150
0:07:09	37	4,8	22	37	150
0:07:10	37	4,8	22	37	150
0:07:11	37	4,8	22	37	150
0:07:12	37	4,8	22	37	150
0:07:13	37	4,8	22	37	150
0:07:14	37	4,8	22	37	150
0:07:15	37	4,8	22	37	150
0:07:16	37	4,9	22	37	150
0:07:17	37	5,0	22	37	150
0:07:18	37	5,0	22	37	150
0:07:19	37	5,0	22	37	150
0:07:20	37	5,0	22	37	150
0:07:21	37	5,0	22	37	150
0:07:22	37	5,0	22	37	150
0:07:23	37	5,0	22	37	150
0:07:24	37	5,0	22	37	150
0:07:25	37	5,0	22	37	150
0:07:26	37	5,0	22	37	150
0:07:27	37	5,0	22	37	150
0:07:28	37	5,0	22	37	150
0:07:29	37	5,0	22	37	150
0:07:30	37	5,2	22	37	150
0:07:31	37	5,3	22	37	150
0:07:32	37	5,4	22	37	150
0:07:33	37	5,4	22	37	150
0:07:34	37	5,4	22	38	150
0:07:35	37	5,4	22	38	150
0:07:36	37	5,4	22	37	150
0:07:37	37	5,4	22	38	150
0:07:38	37	5,4	22	37	150
0:07:39	37	5,4	22	38	150
0:07:40	37	5,4	22	37	150
0:07:41	37	5,4	22	38	150
0:07:42	37	5,4	22	37	150
0:07:43	37	5,4	22	37	150
0:07:44	37	5,4	22	37	150
0:07:45	37	5,4	22	37	150
0:07:46	37	5,4	22	38	150
0:07:47	37	5,4	22	38	150
0:07:48	37	5,4	22	37	150
0:07:49	37	5,4	22	37	150
0:07:50	37	5,4	22	37	150
0:07:51	37	5,4	22	37	150
0:07:52	37	5,4	22	38	150
0:07:53	37	5,4	22	37	150
0:07:54	37	5,4	22	37	150
0:07:55	37	5,4	22	37	150
0:07:56	37	5,4	22	38	150
0:07:57	37	5,4	22	37	150
0:07:58	37	5,4	22	38	150
0:07:59	37	5,4	22	37	150
0:08:00	37	5,4	22	38	150
0:08:01	37	5,4	22	37	150
0:08:02	37	5,4	22	38	150
0:08:03	37	5,4	22	37	150
0:08:04	37	5,4	22	37	150
0:08:05	37	5,4	22	37	150
0:08:06	37	5,4	22	38	150
0:08:07	37	5,4	22	38	150
0:08:08	37	5,4	22	38	150
0:08:09	37	5,4	22	37	150
0:08:10	37	5,4	22	38	150
0:08:11	37	5,5	22	37	150
0:08:12	37	5,5	22	38	150
0:08:13	37	5,5	22	37	150
0:08:14	37	5,5	22	37	150
0:08:15	37	5,5	22	38	150
0:08:16	37	5,5	22	38	150
0:08:17	37	5,5	22	38	150
0:08:18	37	5,5	22	38	150
0:08:19	37	5,5	22	38	150
0:08:20	37	5,6	22	37	150
0:08:21	37	5,8	22	38	150
0:08:22	37	5,9	22	38	150
0:08:23	37	5,9	22	38	150
0:08:24	37	6,0	22	38	150
0:08:25	37	6,0	22	38	150
0:08:26	37	6,0	22	38	150
0:08:27	37	6,0	22	38	150
0:08:28	37	6,0	22	38	150
0:08:29	37	6,0	22	38	150
0:08:30	37	6,0	22	38	150
0:08:31	37	6,0	22	38	150
0:08:32	37	6,0	22	38	150
0:08:33	37	6,0	22	38	150
0:08:34	37	6,0	22	38	150
0:08:35	37	6,0	22	38	150
0:08:36	37	6,0	22	38	150
0:08:37	37	6,0	22	38	150
0:08:38	37	6,0	22	38	150
0:08:39	37	6,0	22	38	150
0:08:40	37	6,0	22	38	150
0:08:41	37	6,0	22	37	150
0:08:42	37	6,0	22	38	150
0:08:43	37	6,0	22	38	150
0:08:44	37	6,0	22	38	150
0:08:45	37	6,0	22	38	150
0:08:46	37	6,0	22	38	150
0:08:47	37	6,0	22	38	150
0:08:48	37	6,0	22	38	150
0:08:49	37	6,0	22	38	150
0:08:50	37	6,0	22	38	150
0:08:51	37	6,0	22	38	150
0:08:52	37	6,0	22	38	150
0:08:53	37	6,0	22	38	150
0:08:54	37	6,0	22	38	150
0:08:55	37	6,0	22	38	150
0:08:56	37	6,0	22	38	150
0:08:57	37	6,0	22	38	150
0:08:58	37	6,0	22	38	150
0:08:59	37	6,0	22	38	150
0:09:00	37	6,0	22	38	150
0:09:01	37	6,0	22	38	150
0:09:02	37	6,0	22	38	150
0:09:03	37	6,0	22	38	150
0:09:04	37	6,0	22	38	150
0:09:05	37	6,0	22	38	150
0:09:06	37	6,0	22	38	150
0:09:07	37	6,1	22	38	150
0:09:08	37	6,1	22	38	150
0:09:09	37	6,1	22	38	150
0:09:10	37	6,1	22	38	150
0:09:11	37	6,1	22	38	150
0:09:12	38	6,3	22	38	150
0:09:13	38	6,4	22	38	150
0:09:14	38	6,5	22	38	150
0:09:15	38	6,5	22	38	150
0:09:16	38	6,5	22	38	150
0:09:17	38	6,5	22	38	150
0:09:18	38	6,5	22	38	150
0:09:19	38	6,5	22	38	150
0:09:20	38	6,5	22	38	150
0:09:21	38	6,5	22	38	150
0:09:22	38	6,5	22	38	150
0:09:23	38	6,5	22	38	150
0:09:24	38	6,5	22	38	150
0:09:25	38	6,5	22	38	150
0:09:26	38	6,5	22	38	150
0:09:27	38	6,5	22	38	150
0:09:28	38	6,5	22	38	150
0:09:29	38	6,5	22	38	150
0:09:30	38	6,5	22	38	150
0:09:31	38	6,5	22	38	150
0:09:32	38	6,5	22	38	150
0:09:33	38	6,5	22	38	150
0:09:34	38	6,5	22	38	150
0:09:35	38	6,5	22	38	150
0:09:36	38	6,5	22	38	150
0:09:37	38	6,5	22	38	150
0:09:38	38	6,5	22	38	150
0:09:39	38	6,5	22	38	150
0:09:40	38	6,5	22	38	150
0:09:41	38	6,5	22	38	150
0:09:42	38	6,5	22	38	150
0:09:43	38	6,5	22	38	150
0:09:44	38	6,5	22	38	150
0:09:45	38	6,5	22	38	150
0:09:46	38	6,5	22	38	150
0:09:47	38	6,5	22	38	150
0:09:48	38	6,5	22	38	150
0:09:49	38	6,5	22	38	150
0:09:50	38	6,5	22	38	150
0:09:51	38	6,5	22	38	150
0:09:52	38	6,5	22	38	150
0:09:53	38	6,5	22	38	150
0:09:54	38	6,5	22	38	150
0:09:55	38	6,5	22	38	150
0:09:56	38	6,5	22	38	150
0:09:57	38	6,5	22	38	150
0:09:58	38	6,5	22	38	150
0:09:59	38	6,6	22	38	150
0:10:00	38	6,6	22	38	150
0:10:01	38	6,6	22	38	150
0:10:02	38	6,6	22	38	150
0:10:03	38	6,8	22	38	150
0:10:04	38	7,0	22	38	150
0:10:05	38	7,1	22	38	150
0:10:06	38	7,1	22	38	150
0:10:07	38	7,1	22	38	150
0:10:08	38	7,1	22	38	150
0:10:09	38	7,1	22	38	150
0:10:10	38	7,1	22	38	150
0:10:11	38	7,1	22	38	150
0:10:12	38	7,1	22	38	150
0:10:13	38	7,1	22	38	150
0:10:14	38	7,1	22	38	150
0:10:15	38	7,1	22	38	150
0:10:16	38	7,1	22	38	150
0:10:17	38	7,1	22	38	150
0:10:18	38	7,1	22	38	150
0:10:19	38	7,1	22	38	150
0:10:20	38	7,1	22	38	150
0:10:21	38	7,1	22	38	150
0:10:22	38	7,1	22	38	150
0:10:23	38	7,1	22	38	150
0:10:24	38	7,1	22	38	150
0:10:25	38	7,1	22	38	150
0:10:26	38	7,1	22	38	150
0:10:27	38	7,1	22	38	150
0:10:28	38	7,1	22	38	150
0:10:29	38	7,1	22	38	150
0:10:30	38	7,1	22	38	150
0:10:31	38	7,1	22	38	150
0:10:32	38	7,1	22	38	150
0:10:33	38	7,1	22	38	150
0:10:34	38	7,1	22	38	150
0:10:35	38	7,1	22	38	150
0:10:36	38	7,1	22	38	150
0:10:37	38	7,1	22	38	150
0:10:38	38	7,1	22	38	150
0:10:39	38	7,1	22	38	150
0:10:40	38	7,1	22	38	150
0:10:41	38	7,1	22	38	150
0:10:42	38	7,1	22	38	150
0:10:43	38	7,1	22	38	150
0:10:44	38	7,1	22	38	150
0:10:45	38	7,1	22	38	150
0:10:46	38	7,1	23	38	150
0:10:47	38	7,1	23	38	150
0:10:48	38	7,1	23	38	150
0:10:49	38	7,1	23	38	150
0:10:50	38	7,1	23	38	150
0:10:51	38	7,3	23	38	150
0:10:52	38	7,4	23	38	150
0:10:53	38	7,4	23	38	150
0:10:54	38	7,4	23	38	150
0:10:55	38	7,4	23	38	150
0:10:56	38	7,4	23	38	150
0:10:57	38	7,4	23	38	150
0:10:58	38	7,4	23	38	150
0:10:59	38	7,4	23	38	150
0:11:00	38	7,4	23	38	150
0:11:01	38	7,4	23	38	150
0:11:02	38	7,4	23	38	150
0:11:03	38	7,4	23	38	150
0:11:04	38	7,4	23	38	150
0:11:05	38	7,4	23	38	150
0:11:06	38	7,4	23	38	150
0:11:07	38	7,4	23	38	150
0:11:08	38	7,4	23	38	150
0:11:09	38	7,4	23	38	150
0:11:10	38	7,4	23	38	150
0:11:11	38	7,4	23	38	150
0:11:12	38	7,4	23	38	150
0:11:13	38	7,4	23	38	150
0:11:14	38	7,4	23	38	150
0:11:15	38	7,4	23	38	150
0:11:16	38	7,4	23	38	150
0:11:17	38	7,4	23	38	150
0:11:18	38	7,4	23	38	150
0:11:19	38	7,4	23	38	150
0:11:20	38	7,4	23	38	150
0:11:21	38	7,4	23	38	150
0:11:22	38	7,4	23	38	150
0:11:23	38	7,5	23	38	150
0:11:24	38	7,6	23	38	150
0:11:25	38	7,6	23	38	150
0:11:26	38	7,6	23	38	150
0:11:27	38	7,6	23	38	150
0:11:28	38	7,6	23	38	150
0:11:29	38	7,6	23	38	150
0:11:30	38	7,6	23	38	150
0:11:31	38	7,6	23	38	150
0:11:32	38	7,6	23	38	150
0:11:33	38	7,6	23	38	150
0:11:34	38	7,6	23	38	150
0:11:35	38	7,6	23	38	150
0:11:36	38	7,6	23	38	150
0:11:37	38	7,6	23	38	150
0:11:38	38	7,6	23	38	150
0:11:39	38	7,6	23	38	150
0:11:40	38	7,6	23	38	150
0:11:41	38	7,7	23	38	150
0:11:42	38	7,7	23	38	150
0:11:43	38	7,8	23	38	150
0:11:44	38	7,8	23	38	150
0:11:45	38	7,8	23	38	150
0:11:46	38	7,8	23	38	150
0:11:47	38	7,8	23	38	150
0:11:48	38	7,8	23	38	150
0:11:49	38	7,8	23	38	150
0:11:50	38	7,8	23	38	150
0:11:51	38	7,8	23	38	150
0:11:52	38	7,8	23	38	150
0:11:53	38	7,8	23	38	150
0:11:54	38	7,8	23	38	150
0:11:55	38	7,8	23	38	150
0:11:56	38	7,9	23	38	150
0:11:57	38	8,1	23	38	150
0:11:58	38	8,1	23	38	150
0:11:59	38	8,1	23	38	150
0:12:00	38	8,1	23	38	150
0:12:01	38	8,1	23	38	150
0:12:02	38	8,1	23	38	150
0:12:03	38	8,1	23	38	150
0:12:04	38	8,1	23	38	150
0:12:05	38	8,1	23	38	150
0:12:06	38	8,1	23	38	150
0:12:07	38	8,1	23	38	150
0:12:08	38	8,1	23	38	150
0:12:09	38	8,1	23	38	150
0:12:10	38	8,1	23	38	150
0:12:11	38	8,1	23	38	150
0:12:12	38	8,1	23	38	150
0:12:13	38	8,1	23	38	150
0:12:14	38	8,1	23	38	150
0:12:15	38	8,1	23	38	150
0:12:16	38	8,1	23	38	150
0:12:17	38	8,1	23	38	150
0:12:18	38	8,1	23	38	150
0:12:19	38	8,1	23	38	150
0:12:20	38	8,1	23	38	150
0:12:21	38	8,1	23	38	150
0:12:22	38	8,1	23	38	150
0:12:23	38	8,1	23	38	150
0:12:24	38	8,1	23	38	150
0:12:25	38	8,1	23	38	150
0:12:26	38	8,1	23	38	150
0:12:27	38	8,1	23	38	150
0:12:28	38	8,1	23	38	150
0:12:29	38	8,1	23	38	150
0:12:30	38	8,1	23	38	150
0:12:31	38	8,2	23	38	150
0:12:32	38	8,4	23	38	150
0:12:33	38	8,5	23	38	150
0:12:34	38	8,6	23	38	150
0:12:35	38	8,6	23	38	150
0:12:36	38	8,6	23	38	150
0:12:37	38	8,6	23	38	150
0:12:38	38	8,6	23	38	150
0:12:39	38	8,6	23	38	150
0:12:40	38	8,6	23	38	150
0:12:41	38	8,6	23	38	150
0:12:42	38	8,6	23	38	150
0:12:43	38	8,6	23	38	150
0:12:44	38	8,6	23	38	150
0:12:45	38	8,6	23	38	150
0:12:46	38	8,6	23	38	150
0:12:47	38	8,6	23	38	150
0:12:48	38	8,6	23	38	150
0:12:49	38	8,6	23	38	150
0:12:50	38	8,6	23	38	150
0:12:51	38	8,6	23	38	150
0:12:52	38	8,6	23	38	150
0:12:53	38	8,6	23	38	150
0:12:54	38	8,6	23	38	150
0:12:55	38	8,6	23	38	150
0:12:56	38	8,6	23	38	150
0:12:57	38	8,6	23	38	150
0:12:58	38	8,6	23	38	150
0:12:59	38	8,6	23	38	150
0:13:00	38	8,6	23	38	150
0:13:01	38	8,6	23	38	150
0:13:02	38	8,6	23	38	150
0:13:03	38	8,6	23	38	150
0:13:04	38	8,6	23	38	150
0:13:05	38	8,6	23	38	150
0:13:06	38	8,6	23	38	150
0:13:07	38	8,6	23	38	150
0:13:08	38	8,6	23	38	150
0:13:09	38	8,6	23	38	150
0:13:10	38	8,6	23	38	150
0:13:11	38	8,6	23	38	150
0:13:12	38	8,6	24	38	150
0:13:13	38	8,8	24	38	150
0:13:14	38	8,8	24	38	150
0:13:15	38	8,9	24	38	150
0:13:16	38	8,9	24	38	150
0:13:17	38	8,9	24	38	150
0:13:18	38	8,9	24	38	150
0:13:19	38	8,9	24	38	150
0:13:20	38	8,9	24	38	150
0:13:21	38	8,9	24	38	150
0:13:22	38	8,9	24	38	150
0:13:23	38	8,9	23	38	150
0:13:24	38	8,9	23	38	150
0:13:25	38	8,9	23	38	150
0:13:26	38	8,9	23	38	150
0:13:27	38	8,9	23	38	150
0:13:28	38	8,9	23	38	150
0:13:29	38	8,9	23	38	150
0:13:30	38	8,9	23	38	150
0:13:31	38	8,9	23	38	150
0:13:32	38	8,9	23	38	150
0:13:33	38	8,9	23	38	150
0:13:34	38	8,9	23	38	150
0:13:35	38	8,9	23	38	150
0:13:36	38	8,9	23	38	150
0:13:37	38	8,9	23	38	150
0:13:38	38	8,9	23	38	150
0:13:39	38	9,0	23	38	150
0:13:40	38	9,2	23	38	150
0:13:41	38	9,2	23	38	150
0:13:42	38	9,2	23	38	150
0:13:43	38	9,3	23	38	150
0:13:44	38	9,3	23	38	150
0:13:45	38	9,3	23	38	150
0:13:46	38	9,3	23	38	150
0:13:47	38	9,3	23	38	150
0:13:48	38	9,3	23	38	150
0:13:49	38	9,3	23	38	150
0:13:50	38	9,3	23	38	150
0:13:51	38	9,3	23	38	150
0:13:52	38	9,3	23	38	150
0:13:53	38	9,3	23	38	150
0:13:54	38	9,3	23	38	150
0:13:55	38	9,3	23	38	150
0:13:56	38	9,3	24	38	150
0:13:57	38	9,3	24	38	150
0:13:58	38	9,3	24	38	150
0:13:59	38	9,2	24	38	150
0:14:00	38	9,2	24	38	150
0:14:01	38	9,3	24	38	150
0:14:02	38	9,3	24	38	150
0:14:03	38	9,2	24	38	150
0:14:04	38	9,2	24	38	150
0:14:05	38	9,2	24	38	150
0:14:06	38	9,2	24	38	150
0:14:07	38	9,2	24	38	150
0:14:08	38	9,2	24	38	150
0:14:09	38	9,2	24	38	150
0:14:10	38	9,2	24	38	150
0:14:11	38	9,2	24	38	150
0:14:12	38	9,2	24	38	150
0:14:13	38	9,2	24	38	150
0:14:14	38	9,2	24	38	150
0:14:15	38	9,3	24	38	150
0:14:16	38	9,3	24	38	150
0:14:17	38	9,3	24	38	150
0:14:18	38	9,4	24	38	150
0:14:19	38	9,4	24	38	150
0:14:20	38	9,4	24	38	150
0:14:21	38	9,4	24	38	150
0:14:22	38	9,4	24	38	150
0:14:23	38	9,4	24	38	150
0:14:24	38	9,4	24	38	150
0:14:25	38	9,4	24	38	150
0:14:26	38	9,4	24	38	150
0:14:27	38	9,6	24	38	150
0:14:28	38	9,7	24	38	150
0:14:29	38	9,8	24	38	150
0:14:30	38	9,8	24	38	150
0:14:31	38	9,8	24	38	150
0:14:32	38	9,8	23	38	150
0:14:33	38	9,8	23	38	150
0:14:34	38	9,8	23	38	150
0:14:35	38	9,8	23	38	150
0:14:36	38	9,8	23	38	150
0:14:37	38	9,8	23	38	150
0:14:38	38	9,8	23	38	150
0:14:39	38	9,8	23	38	150
0:14:40	38	9,8	23	38	150
0:14:41	38	9,8	23	38	150
0:14:42	38	9,8	23	38	150
0:14:43	38	9,8	23	38	150
0:14:44	38	9,8	23	38	150
0:14:45	38	9,8	23	38	150
0:14:46	38	9,8	23	38	150
0:14:47	38	9,8	23	38	150
0:14:48	38	9,8	23	38	150
0:14:49	38	9,8	23	38	150
0:14:50	38	9,8	23	38	150
0:14:51	38	9,8	23	38	150
0:14:52	38	9,8	24	38	150
0:14:53	38	9,8	24	38	150
0:14:54	38	9,8	24	38	150
0:14:55	38	9,8	24	38	150
0:14:56	38	9,8	24	38	150
0:14:57	38	9,8	24	38	150
0:14:58	38	9,8	23	38	150
0:14:59	38	9,8	24	38	150
0:15:00	38	9,8	23	38	150
0:15:01	38	9,8	23	38	150
0:15:02	38	9,8	24	38	150
0:15:03	38	9,7	24	38	150
0:15:04	38	9,8	24	38	150
0:15:05	38	9,9	24	38	150
0:15:06	38	10,0	24	38	150
0:15:07	38	10,1	24	38	150
0:15:08	38	10,1	23	38	150
0:15:09	38	10,1	23	38	150
0:15:10	38	10,1	24	38	150
0:15:11	38	10,1	24	38	150
0:15:12	38	10,1	24	38	150
0:15:13	38	10,1	24	38	150
0:15:14	38	10,1	24	38	150
0:15:15	38	10,1	24	38	150
0:15:16	38	10,1	24	38	150
0:15:17	38	10,1	24	38	150
0:15:18	38	10,1	24	38	150
0:15:19	38	10,1	24	38	150
0:15:20	38	10,1	24	38	150
0:15:21	38	10,1	24	38	150
0:15:22	38	10,1	24	38	150
0:15:23	38	10,1	24	38	150
0:15:24	38	10,1	24	38	150
0:15:25	38	10,1	24	38	150
0:15:26	38	10,1	24	38	150
0:15:27	38	10,1	24	38	150
0:15:28	38	10,1	24	38	150
0:15:29	38	10,1	24	38	150
0:15:30	38	10,1	24	38	150
0:15:31	38	10,1	24	38	150
0:15:32	38	10,1	24	38	150
0:15:33	38	10,1	24	38	150
0:15:34	38	10,1	24	38	150
0:15:35	38	10,1	24	38	150
0:15:36	38	10,1	24	38	150
0:15:37	38	10,2	24	38	150
0:15:38	38	10,3	24	38	150
0:15:39	38	10,3	24	38	150
0:15:40	38	10,4	24	38	150
0:15:41	38	10,4	24	38	150
0:15:42	38	10,4	24	38	150
0:15:43	38	10,4	24	38	150
0:15:44	38	10,4	24	38	150
0:15:45	38	10,4	24	38	150
0:15:46	38	10,4	24	38	150
0:15:47	38	10,4	24	38	150
0:15:48	38	10,4	24	38	150
0:15:49	38	10,4	24	38	150
0:15:50	38	10,4	24	38	150
0:15:51	38	10,4	24	38	150
0:15:52	38	10,4	24	38	150
0:15:53	38	10,4	24	38	150
0:15:54	38	10,4	24	38	150
0:15:55	38	10,4	24	38	150
0:15:56	38	10,4	24	38	150
0:15:57	38	10,4	24	38	150
0:15:58	38	10,5	24	38	150
0:15:59	38	10,5	24	38	150
0:16:00	38	10,5	24	38	150
0:16:01	38	10,5	24	38	150
0:16:02	38	10,5	24	38	150
0:16:03	38	10,5	24	38	150
0:16:04	38	10,5	24	38	150
0:16:05	38	10,5	24	38	150
0:16:06	38	10,5	24	39	150
0:16:07	38	10,5	24	38	150
0:16:08	38	10,5	24	38	150
0:16:09	38	10,5	24	39	150
0:16:10	38	10,6	24	38	150
0:16:11	38	10,6	24	39	150
0:16:12	38	10,6	24	38	150
0:16:13	38	10,6	24	39	150
0:16:14	38	10,6	24	39	150
0:16:15	38	10,6	24	39	150
0:16:16	38	10,6	24	39	150
0:16:17	38	10,6	24	39	150
0:16:18	38	10,6	24	39	150
0:16:19	38	10,7	25	39	150
0:16:20	38	10,7	25	39	150
0:16:21	38	10,7	25	39	150
0:16:22	38	10,7	25	39	150
0:16:23	38	10,7	25	39	150
0:16:24	38	10,7	25	39	150
0:16:25	38	10,7	25	39	150
0:16:26	38	10,7	25	39	150
0:16:27	38	10,8	25	39	150
0:16:28	38	10,8	25	39	150
0:16:29	38	10,8	25	39	150
0:16:30	38	10,8	25	39	150
0:16:31	38	10,8	25	39	150
0:16:32	38	10,8	25	39	150
0:16:33	38	10,8	25	39	150
0:16:34	38	10,8	25	39	150
0:16:35	38	10,9	25	39	150
0:16:36	38	10,9	25	39	150
0:16:37	38	10,9	25	39	150
0:16:38	39	10,9	25	40	150
0:16:39	38	10,9	25	40	150
0:16:40	38	10,9	25	40	150
0:16:41	39	10,9	25	40	150
0:16:42	39	11,0	25	40	150
0:16:43	39	11,0	25	40	150
0:16:44	39	11,0	25	40	150
0:16:45	39	11,0	25	40	150
0:16:46	39	11,0	25	40	150
0:16:47	39	11,0	25	40	150
0:16:48	39	11,0	25	40	150
0:16:49	39	11,1	25	40	150
0:16:50	39	11,1	25	40	150
0:16:51	39	11,1	25	40	150
0:16:52	39	11,1	25	40	150
0:16:53	39	11,1	25	40	150
0:16:54	39	11,1	25	40	150
0:16:55	39	11,1	25	40	150
0:16:56	39	11,2	25	40	150
0:16:57	39	11,2	25	40	150
0:16:58	39	11,2	25	40	150
0:16:59	39	11,2	25	40	150
0:17:00	39	11,2	25	40	150
0:17:01	39	11,2	25	40	150
0:17:02	39	11,3	25	40	150
0:17:03	39	11,3	25	40	150
0:17:04	39	11,3	25	40	150
0:17:05	39	11,3	25	40	150
0:17:06	39	11,3	25	41	150
0:17:07	39	11,3	25	40	150
0:17:08	39	11,3	25	41	150
0:17:09	39	11,4	25	40	150
0:17:10	39	11,4	25	41	150
0:17:11	39	11,4	25	41	150
0:17:12	39	11,4	25	41	150
0:17:13	39	11,4	25	41	150
0:17:14	39	11,4	25	41	150
0:17:15	39	11,5	25	41	150
0:17:16	39	11,5	25	41	150
0:17:17	39	11,5	25	41	150
0:17:18	39	11,5	25	41	150
0:17:19	39	11,5	25	41	150
0:17:20	39	11,5	25	41	150
0:17:21	39	11,6	25	41	150
0:17:22	39	11,6	25	41	150
0:17:23	39	11,6	25	41	150
0:17:24	39	11,6	25	41	150
0:17:25	39	11,6	25	41	150
0:17:26	39	11,6	25	41	150
0:17:27	39	11,6	25	41	150
0:17:28	39	11,7	25	41	150
0:17:29	39	11,7	25	41	150
0:17:30	39	11,7	25	41	150
0:17:31	39	11,7	25	41	150
0:17:32	39	11,7	25	41	150
0:17:33	39	11,7	25	41	150
0:17:34	39	11,8	25	41	150
0:17:35	39	11,8	25	41	150
0:17:36	39	11,8	25	41	150
0:17:37	39	11,8	25	41	150
0:17:38	39	11,8	24	41	150
0:17:39	39	11,8	24	42	150
0:17:40	39	11,9	24	42	150
0:17:41	39	11,9	24	42	150
0:17:42	39	11,9	24	42	150
0:17:43	39	11,9	24	42	150
0:17:44	39	11,9	24	42	150
0:17:45	39	11,9	24	42	150
0:17:46	39	11,9	24	42	150
0:17:47	39	12,0	24	42	150
0:17:48	39	12,0	24	42	150
0:17:49	39	12,0	24	42	150
0:17:50	39	12,0	24	42	150
0:17:51	39	12,0	24	42	150
0:17:52	39	12,0	24	42	150
0:17:53	39	12,0	24	42	150
0:17:54	39	12,1	24	42	150
0:17:55	39	12,1	24	42	150
0:17:56	39	12,1	24	42	150
0:17:57	39	12,1	24	42	150
0:17:58	39	12,1	24	42	150
0:17:59	39	12,1	24	42	150
0:18:00	39	12,1	24	42	150
0:18:01	39	12,2	24	42	150
0:18:02	39	12,2	24	42	150
0:18:03	39	12,2	24	42	150
0:18:04	39	12,2	24	42	150
0:18:05	39	12,2	24	42	150
0:18:06	39	12,2	24	42	150
0:18:07	39	12,2	24	42	150
0:18:08	39	12,3	24	42	150
0:18:09	39	12,3	24	42	150
0:18:10	39	12,3	24	43	150
0:18:11	39	12,3	24	42	150
0:18:12	39	12,3	24	42	150
0:18:13	39	12,3	24	42	150
0:18:14	39	12,3	24	42	150
0:18:15	39	12,3	24	42	150
0:18:16	39	12,4	24	42	150
0:18:17	39	12,4	24	42	150
0:18:18	39	12,4	24	42	150
0:18:19	39	12,4	24	43	150
0:18:20	39	12,4	24	43	150
0:18:21	39	12,4	24	43	150
0:18:22	39	12,4	24	43	150
0:18:23	39	12,4	24	43	150
0:18:24	39	12,5	24	43	150
0:18:25	39	12,5	24	43	150
0:18:26	39	12,5	24	43	150
0:18:27	39	12,5	24	43	150
0:18:28	39	12,5	24	43	150
0:18:29	39	12,5	24	43	150
0:18:30	39	12,5	24	43	150
0:18:31	39	12,5	24	43	150
0:18:32	39	12,6	24	43	150
0:18:33	39	12,6	24	43	150
0:18:34	39	12,6	24	43	150
0:18:35	39	12,6	24	43	150
0:18:36	39	12,6	24	43	150
0:18:37	39	12,6	24	43	150
0:18:38	39	12,6	24	43	150
0:18:39	39	12,6	24	43	150
0:18:40	39	12,6	24	43	150
0:18:41	39	12,7	24	43	150
0:18:42	39	12,7	24	43	150
0:18:43	39	12,7	24	43	150
0:18:44	39	12,7	24	43	150
0:18:45	39	12,7	24	43	150
0:18:46	39	12,7	24	43	150
0:18:47	39	12,7	24	43	150
0:18:48	39	12,7	24	43	150
0:18:49	39	12,7	24	43	150
0:18:50	39	12,8	24	43	150
0:18:51	39	12,8	24	43	150
0:18:52	39	12,8	24	43	150
0:18:53	39	12,8	24	43	150
0:18:54	39	12,8	24	43	150
0:18:55	40	12,8	24	43	150
0:18:56	40	12,8	24	43	150
0:18:57	40	12,8	24	43	150
0:18:58	40	12,8	24	43	150
0:18:59	40	12,9	24	43	150
0:19:00	40	12,9	24	43	150
0:19:01	40	12,9	24	43	150
0:19:02	40	12,9	24	43	150
0:19:03	40	12,9	24	43	150
0:19:04	40	12,9	24	43	150
0:19:05	40	12,9	24	43	150
0:19:06	40	12,9	24	43	150
0:19:07	40	12,9	24	44	150
0:19:08	40	12,9	24	43	150
0:19:09	40	13,0	24	43	150
0:19:10	40	13,0	24	43	150
0:19:11	40	13,0	24	44	150
0:19:12	40	13,0	24	43	150
0:19:13	40	13,0	24	44	150
0:19:14	40	13,0	24	44	150
0:19:15	40	13,0	24	44	150
0:19:16	40	13,0	24	44	150
0:19:17	40	13,0	24	44	150
0:19:18	40	13,0	24	44	150
0:19:19	40	13,0	24	44	150
0:19:20	40	13,1	24	44	150
0:19:21	40	13,1	24	44	150
0:19:22	40	13,1	24	44	150
0:19:23	40	13,1	24	44	150
0:19:24	40	13,1	24	44	150
0:19:25	40	13,1	24	44	150
0:19:26	40	13,1	24	44	150
0:19:27	40	13,1	24	44	150
0:19:28	40	13,1	24	44	150
0:19:29	40	13,1	24	44	150
0:19:30	40	13,2	24	44	150
0:19:31	40	13,2	24	44	150
0:19:32	40	13,2	24	44	150
0:19:33	40	13,2	24	44	150
0:19:34	40	13,2	24	44	150
0:19:35	40	13,2	24	44	150
0:19:36	40	13,2	24	44	150
0:19:37	40	13,2	24	44	150
0:19:38	40	13,2	24	44	150
0:19:39	40	13,2	24	44	150
0:19:40	40	13,2	24	44	150
0:19:41	40	13,3	24	44	150
0:19:42	40	13,3	24	44	150
0:19:43	40	13,3	24	44	150
0:19:44	40	13,3	24	44	150
0:19:45	40	13,3	24	44	150
0:19:46	40	13,3	24	44	150
0:19:47	40	13,3	24	44	150
0:19:48	40	13,3	24	44	150
0:19:49	40	13,3	24	44	150
0:19:50	40	13,3	24	44	150
0:19:51	40	13,3	24	44	150
0:19:52	40	13,4	24	44	150
0:19:53	40	13,4	24	44	150
0:19:54	40	13,4	24	44	150
0:19:55	40	13,4	24	44	150
0:19:56	40	13,4	24	44	150
0:19:57	40	13,4	24	44	150
0:19:58	40	13,4	24	44	150
0:19:59	40	13,4	24	44	150
0:20:00	40	13,4	24	44	150
0:20:01	40	13,4	24	44	150
0:20:02	40	13,4	24	44	150
0:20:03	40	13,4	24	44	150
0:20:04	40	13,5	24	44	150
0:20:05	40	13,5	24	44	150
0:20:06	40	13,5	24	44	150
0:20:07	40	13,5	24	44	150
0:20:08	40	13,5	24	44	150
0:20:09	40	13,5	24	44	150
0:20:10	40	13,5	24	44	150
0:20:11	40	13,5	24	44	150
0:20:12	40	13,5	24	44	150
0:20:13	40	13,5	24	44	150
0:20:14	40	13,5	24	44	150
0:20:15	40	13,5	24	44	150
0:20:16	40	13,6	24	44	150
0:20:17	40	13,6	24	44	150
0:20:18	41	13,6	24	44	150
0:20:19	41	13,6	24	45	150
0:20:20	41	13,6	24	44	150
0:20:21	41	13,6	24	44	150
0:20:22	41	13,6	24	45	150
0:20:23	41	13,6	24	45	150
0:20:24	41	13,6	24	45	150
0:20:25	41	13,6	24	45	150
0:20:26	41	13,7	24	45	150
0:20:27	41	13,7	24	45	150
0:20:28	41	13,7	24	45	150
0:20:29	41	13,7	24	45	150
0:20:30	41	13,7	24	45	150
0:20:31	41	13,7	24	45	150
0:20:32	41	13,7	24	45	150
0:20:33	41	13,7	24	45	150
0:20:34	41	13,7	24	45	150
0:20:35	41	13,7	24	45	150
0:20:36	41	13,7	24	45	150
0:20:37	41	13,8	24	45	150
0:20:38	41	13,8	24	45	150
0:20:39	41	13,8	24	45	150
0:20:40	41	13,8	24	45	150
0:20:41	41	13,8	24	45	150
0:20:42	41	13,8	24	45	150
0:20:43	41	13,8	24	45	150
0:20:44	41	13,8	24	45	150
0:20:45	41	13,8	24	45	150
0:20:46	41	13,8	24	45	150
0:20:47	41	13,8	24	45	150
0:20:48	41	13,8	24	45	150
0:20:49	41	13,9	24	45	150
0:20:50	41	13,9	24	45	150
0:20:51	41	13,9	24	45	150
0:20:52	41	13,9	24	45	150
0:20:53	41	13,9	24	45	150
0:20:54	41	13,9	24	45	150
0:20:55	41	13,9	24	45	150
0:20:56	41	13,9	24	45	150
0:20:57	41	13,9	24	45	150
0:20:58	41	13,9	24	45	150
0:20:59	41	13,9	24	45	150
0:21:00	41	13,9	24	45	150
0:21:01	41	14,0	24	45	150
0:21:02	41	14,0	24	45	150
0:21:03	41	14,0	24	45	150
0:21:04	41	14,0	24	45	150
0:21:05	41	14,0	24	45	150
0:21:06	41	14,0	24	45	150
0:21:07	41	14,0	24	45	150
0:21:08	41	14,0	24	45	150
0:21:09	41	14,0	24	45	150
0:21:10	41	14,0	24	45	150
0:21:11	41	14,0	24	45	150
0:21:12	41	14,1	24	46	150
0:21:13	41	14,1	24	45	150
0:21:14	41	14,1	24	46	150
0:21:15	41	14,1	24	45	150
0:21:16	41	14,1	24	45	150
0:21:17	41	14,1	24	45	150
0:21:18	41	14,1	24	45	150
0:21:19	41	14,1	24	45	150
0:21:20	41	14,1	24	46	150
0:21:21	41	14,1	24	46	150
0:21:22	41	14,1	24	45	150
0:21:23	41	14,1	24	46	150
0:21:24	41	14,2	24	45	150
0:21:25	41	14,2	24	45	150
0:21:26	41	14,2	24	45	150
0:21:27	41	14,2	24	45	150
0:21:28	41	14,2	24	45	150
0:21:29	41	14,2	24	46	150
0:21:30	41	14,2	24	45	150
0:21:31	41	14,2	24	46	150
0:21:32	41	14,2	24	45	150
0:21:33	41	14,2	24	45	150
0:21:34	41	14,2	24	46	150
0:21:35	41	14,2	24	45	150
0:21:36	41	14,3	24	46	150
0:21:37	41	14,3	24	46	150
0:21:38	41	14,3	24	45	150
0:21:39	42	14,3	24	46	150
0:21:40	42	14,3	24	46	150
0:21:41	42	14,3	24	46	150
0:21:42	42	14,3	24	46	150
0:21:43	42	14,3	24	46	150
0:21:44	42	14,3	24	46	150
0:21:45	42	14,3	24	46	150
0:21:46	42	14,3	24	46	150
0:21:47	42	14,3	24	46	150
0:21:48	42	14,4	24	46	150
0:21:49	42	14,4	24	46	150
0:21:50	42	14,4	24	46	150
0:21:51	42	14,4	24	46	150
0:21:52	42	14,4	24	46	150
0:21:53	42	14,4	24	46	150
0:21:54	42	14,4	24	46	150
0:21:55	42	14,4	24	46	150
0:21:56	42	14,4	24	46	150
0:21:57	42	14,4	24	46	150
0:21:58	42	14,4	24	46	150
0:21:59	42	14,5	24	46	150
0:22:00	42	14,5	24	46	150
0:22:01	42	14,5	24	46	150
0:22:02	42	14,5	24	46	150
0:22:03	42	14,5	24	46	150
0:22:04	42	14,5	24	46	150
0:22:05	42	14,5	24	46	150
0:22:06	42	14,5	24	46	150
0:22:07	42	14,5	24	46	150
0:22:08	42	14,5	24	46	150
0:22:09	42	14,5	24	46	150
0:22:10	42	14,6	24	46	150
0:22:11	42	14,6	24	46	150
0:22:12	42	14,6	24	46	150
0:22:13	42	14,6	24	46	150
0:22:14	42	14,6	24	46	150
0:22:15	42	14,6	24	46	150
0:22:16	42	14,6	24	46	150
0:22:17	42	14,6	24	46	150
0:22:18	42	14,6	24	46	150
0:22:19	42	14,6	24	46	150
0:22:20	42	14,7	24	46	150
0:22:21	42	14,7	24	46	150
0:22:22	42	14,7	24	46	150
0:22:23	42	14,7	24	46	150
0:22:24	42	14,7	24	47	150
0:22:25	42	14,7	24	47	150
0:22:26	42	14,7	24	46	150
0:22:27	42	14,7	24	47	150
0:22:28	42	14,7	24	47	150
0:22:29	42	14,7	24	47	150
0:22:30	42	14,8	24	46	150
0:22:31	42	14,8	24	46	150
0:22:32	42	14,8	24	46	150
0:22:33	42	14,8	24	47	150
0:22:34	42	14,8	24	46	150
0:22:35	42	14,8	24	47	150
0:22:36	42	14,8	24	47	150
0:22:37	42	14,8	24	47	150
0:22:38	42	14,8	24	47	150
0:22:39	42	14,8	24	46	150
0:22:40	42	14,8	24	46	150
0:22:41	42	14,9	24	46	150
0:22:42	42	14,9	24	47	150
0:22:43	42	14,9	24	47	150
0:22:44	42	14,9	24	47	150
0:22:45	42	14,9	24	47	150
0:22:46	42	14,9	24	47	150
0:22:47	42	14,9	24	47	150
0:22:48	42	14,9	24	47	150
0:22:49	42	14,9	24	47	150
0:22:50	42	14,9	24	47	150
0:22:51	42	14,9	24	47	150
0:22:52	42	14,9	24	47	150
0:22:53	42	15,0	24	47	150
0:22:54	42	15,0	24	47	150
0:22:55	42	15,0	24	47	150
0:22:56	42	15,0	24	47	150
0:22:57	42	15,0	24	47	150
0:22:58	42	15,0	24	47	150
0:22:59	43	15,0	24	47	150
0:23:00	43	15,0	24	47	150
0:23:01	43	15,0	24	47	150
0:23:02	43	15,0	24	47	150
0:23:03	43	15,0	24	47	150
0:23:04	43	15,1	24	47	150
0:23:05	43	15,1	24	47	150
0:23:06	43	15,1	24	47	150
0:23:07	43	15,1	24	47	150
0:23:08	43	15,1	24	47	150
0:23:09	43	15,1	23	47	150
0:23:10	43	15,1	23	47	150
0:23:11	43	15,1	23	47	150
0:23:12	43	15,1	23	47	150
0:23:13	43	15,1	23	47	150
0:23:14	43	15,2	23	47	150
0:23:15	43	15,2	23	47	150
0:23:16	43	15,2	23	47	150
0:23:17	43	15,2	23	47	150
0:23:18	43	15,2	23	47	150
0:23:19	43	15,2	23	47	150
0:23:20	43	15,2	23	47	150
0:23:21	43	15,2	23	47	150
0:23:22	43	15,2	23	47	150
0:23:23	43	15,2	23	47	150
0:23:24	43	15,2	23	47	150
0:23:25	43	15,2	23	47	150
0:23:26	43	15,2	23	47	150
0:23:27	43	15,2	23	47	150
0:23:28	43	15,3	23	47	150
0:23:29	43	15,3	23	47	150
0:23:30	43	15,3	23	47	150
0:23:31	43	15,3	23	47	150
0:23:32	43	15,3	23	47	150
0:23:33	43	15,3	23	47	150
0:23:34	43	15,3	23	47	150
0:23:35	43	15,3	23	47	150
0:23:36	43	15,3	23	47	150
0:23:37	43	15,3	23	47	150
0:23:38	43	15,3	23	47	150
0:23:39	43	15,3	23	47	150
0:23:40	43	15,4	23	48	150
0:23:41	43	15,4	23	47	150
0:23:42	43	15,4	23	47	150
0:23:43	43	15,4	23	47	150
0:23:44	43	15,4	23	47	150
0:23:45	43	15,4	23	47	150
0:23:46	43	15,4	23	47	150
0:23:47	43	15,4	23	48	150
0:23:48	43	15,4	23	47	150
0:23:49	43	15,4	23	47	150
0:23:50	43	15,4	23	48	150
0:23:51	43	15,4	23	48	150
0:23:52	43	15,4	23	48	150
0:23:53	43	15,4	23	48	150
0:23:54	43	15,5	23	48	150
0:23:55	43	15,5	23	48	150
0:23:56	43	15,5	23	48	150
0:23:57	43	15,5	23	48	150
0:23:58	43	15,5	23	48	150
0:23:59	43	15,5	23	48	150
0:24:00	43	15,5	23	48	150
0:24:01	43	15,5	23	48	150
0:24:02	43	15,5	23	48	150
0:24:03	43	15,5	23	48	150
0:24:04	43	15,5	23	48	150
0:24:05	43	15,5	23	48	150
0:24:06	43	15,6	23	48	150
0:24:07	43	15,6	23	47	150
0:24:08	43	15,6	23	48	150
0:24:09	43	15,6	23	48	150
0:24:10	43	15,6	23	48	150
0:24:11	43	15,6	23	48	150
0:24:12	43	15,6	23	48	150
0:24:13	43	15,6	23	48	150
0:24:14	43	15,6	23	48	150
0:24:15	43	15,6	23	48	150
0:24:16	43	15,6	23	48	150
0:24:17	43	15,6	23	48	150
0:24:18	43	15,7	23	48	150
0:24:19	43	15,7	23	48	150
0:24:20	44	15,7	23	48	150
0:24:21	44	15,7	23	48	150
0:24:22	44	15,7	23	48	150
0:24:23	44	15,7	23	48	150
0:24:24	44	15,7	23	48	150
0:24:25	44	15,7	23	48	150
0:24:26	44	15,7	23	48	150
0:24:27	44	15,7	23	48	150
0:24:28	44	15,7	23	48	150
0:24:29	44	15,7	23	48	150
0:24:30	44	15,7	23	48	150
0:24:31	44	15,8	23	48	150
0:24:32	44	15,8	23	48	150
0:24:33	44	15,8	23	48	150
0:24:34	44	15,9	23	48	150
0:24:35	44	15,9	23	48	150
0:24:36	44	15,9	23	48	150
0:24:37	44	15,9	23	48	150
0:24:38	44	15,9	23	48	150
0:24:39	44	15,9	23	48	150
0:24:40	44	15,9	23	48	150
0:24:41	44	15,9	23	48	150
0:24:42	44	15,9	23	48	150
0:24:43	44	15,9	23	48	150
0:24:44	44	15,9	23	48	150
0:24:45	44	15,9	23	48	150
0:24:46	44	16,0	23	48	150
0:24:47	44	16,0	23	48	150
0:24:48	44	16,0	23	48	150
0:24:49	44	16,0	23	48	150
0:24:50	44	16,0	23	48	150
0:24:51	44	16,0	23	48	150
0:24:52	44	16,0	23	48	150
0:24:53	44	16,0	23	48	150
0:24:54	44	16,0	23	48	150
0:24:55	44	16,0	23	48	150
0:24:56	44	16,0	23	48	150
0:24:57	44	16,1	23	48	150
0:24:58	44	16,1	23	48	150
0:24:59	44	16,1	23	48	150
0:25:00	44	16,1	23	48	150
0:25:01	44	16,1	23	48	150
0:25:02	44	16,1	23	48	150
0:25:03	44	16,1	23	48	150
0:25:04	44	16,1	23	48	150
0:25:05	44	16,1	23	49	150
0:25:06	44	16,1	23	48	150
0:25:07	44	16,1	23	48	150
0:25:08	44	16,1	23	49	150
0:25:09	44	16,3	23	48	150
0:25:10	44	16,5	23	49	150
0:25:11	44	16,5	23	49	150
0:25:12	44	16,6	23	49	150
0:25:13	44	16,6	23	49	150
0:25:14	44	16,6	23	49	150
0:25:15	44	16,6	23	49	150
0:25:16	44	16,6	23	49	150
0:25:17	44	16,6	23	49	150
0:25:18	44	16,6	23	49	150
0:25:19	44	16,6	23	49	150
0:25:20	44	16,7	23	49	150
0:25:21	44	16,7	23	49	150
0:25:22	44	16,7	23	49	150
0:25:23	44	16,7	23	49	150
0:25:24	44	16,7	23	49	150
0:25:25	44	16,7	23	49	150
0:25:26	44	16,7	23	49	150
0:25:27	44	16,7	23	49	150
0:25:28	44	16,7	23	49	150
