Repository: ProgWizer/parser

File: project-root/data/Data Acquisition/Data Acquisition/2021 year (353)/21-066.txt (part 1 of 7)
--Test Summary--
Full Path and File Name	
Instrument Name	7322
Instrument Type	Model 7322 Consistometer - Variable Speed
Instrument Serial Number	
Test Start Date	06.04.2021
Test Start Time	14:11:52
Test Stop Date	06.04.2021
Test Stop Time	17:20:05
Test Length	3:08:13
Final Sample Time Offset	3:08:12
Controller Schedule Name	
Sampling Period	1 second
Comments	
Information	WellID	
Information	Customer	
Information	EngName	
Information	CementClass	G
Information	CementMfr	Ñóõîé Ëîã
Information	Additives	100G+20ASPM N+3CaCl2+0.4SMA
Information	Density	1450
Information	BHCT	35
Information	BHST	
Information	FluidLoss	
Information	JobType	
Calculated Value	Time_30Bc	N/A
Calculated Value	Time_70Bc	N/A
Initial Temperature (°C)	28 °C
Final Temperature (°C)	35 °C
Initial Pressure (MPa)	0,4 MPa
Final Pressure (MPa)	20,1 MPa
Initial Consistency (Bc)	11 Bc
Final Consistency (Bc)	14 Bc
Initial Wall Temperature (°C)	25 °C
Final Wall Temperature (°C)	34 °C
Initial Motor Speed (RPM)	150 RPM
Final Motor Speed (RPM)	150 RPM
--Data--
Time (HH:MM:SS)	Temperature (°C)	Pressure (MPa)	Consistency (Bc)	Wall Temperature (°C)	Motor Speed (RPM)
0:00:00	28	0,4	11	25	150
0:00:01	28	0,4	11	25	150
0:00:02	28	0,4	11	25	150
0:00:03	28	0,4	11	25	150
0:00:04	28	0,4	11	25	150
0:00:05	28	0,4	11	25	150
0:00:06	28	0,4	11	25	150
0:00:07	28	0,4	11	25	150
0:00:08	28	0,4	11	25	150
0:00:09	28	0,4	11	25	150
0:00:10	28	0,4	12	25	150
0:00:11	28	0,5	12	25	150
0:00:12	28	0,5	12	25	150
0:00:13	28	0,5	12	25	150
0:00:14	28	0,5	12	25	150
0:00:15	28	0,5	12	25	150
0:00:16	28	0,5	12	25	150
0:00:17	28	0,5	12	25	150
0:00:18	28	0,5	12	25	150
0:00:19	28	0,5	12	25	150
0:00:20	28	0,5	12	25	150
0:00:21	28	0,5	12	25	150
0:00:22	28	0,5	12	25	150
0:00:23	28	0,5	12	25	150
0:00:24	28	0,5	12	25	150
0:00:25	28	0,5	12	25	150
0:00:26	28	0,5	12	25	150
0:00:27	28	0,5	12	25	150
0:00:28	28	0,5	12	25	150
0:00:29	28	0,5	12	25	150
0:00:30	28	0,5	12	25	150
0:00:31	28	0,6	12	25	150
0:00:32	28	0,5	12	25	150
0:00:33	28	0,5	12	25	150
0:00:34	28	0,6	12	25	150
0:00:35	28	0,6	12	25	150
0:00:36	28	0,6	12	25	150
0:00:37	28	0,6	12	25	150
0:00:38	28	0,6	12	25	150
0:00:39	28	0,6	12	25	150
0:00:40	28	0,6	12	25	150
0:00:41	28	0,6	12	25	150
0:00:42	28	0,6	12	25	150
0:00:43	28	0,6	12	25	150
0:00:44	28	0,7	12	25	150
0:00:45	28	0,7	12	25	150
0:00:46	28	0,7	12	25	150
0:00:47	28	0,7	12	25	150
0:00:48	28	0,7	11	25	150
0:00:49	28	0,7	11	25	150
0:00:50	28	0,7	11	25	150
0:00:51	28	0,7	11	25	150
0:00:52	28	0,7	11	25	150
0:00:53	28	0,7	11	25	150
0:00:54	28	0,7	11	25	150
0:00:55	28	0,7	11	25	150
0:00:56	28	0,8	11	25	150
0:00:57	28	0,8	11	25	150
0:00:58	28	0,8	11	25	150
0:00:59	28	0,8	11	25	150
0:01:00	28	0,8	11	25	150
0:01:01	28	0,8	11	25	150
0:01:02	28	0,8	11	25	150
0:01:03	28	0,8	10	25	150
0:01:04	28	0,8	10	26	150
0:01:05	28	0,8	10	26	150
0:01:06	28	0,8	10	26	150
0:01:07	28	0,8	10	25	150
0:01:08	28	0,8	10	26	150
0:01:09	28	0,9	10	26	150
0:01:10	28	0,9	10	26	150
0:01:11	28	0,9	10	26	150
0:01:12	28	0,9	10	26	150
0:01:13	28	0,9	10	26	150
0:01:14	28	0,9	9	26	150
0:01:15	28	0,9	9	26	150
0:01:16	28	0,9	9	26	150
0:01:17	28	1,0	9	26	150
0:01:18	28	1,0	9	26	150
0:01:19	28	1,0	9	26	150
0:01:20	28	1,0	9	26	150
0:01:21	28	1,0	9	26	150
0:01:22	28	1,0	9	26	150
0:01:23	28	1,0	9	26	150
0:01:24	28	1,0	9	26	150
0:01:25	28	1,0	9	26	150
0:01:26	28	1,0	9	26	150
0:01:27	28	1,0	9	26	150
0:01:28	28	1,0	9	26	150
0:01:29	28	1,0	9	26	150
0:01:30	28	1,0	9	26	150
0:01:31	28	1,0	9	26	150
0:01:32	28	1,0	9	26	150
0:01:33	28	1,0	9	26	150
0:01:34	28	1,0	9	26	150
0:01:35	28	1,1	9	26	150
0:01:36	28	1,1	9	26	150
0:01:37	28	1,2	9	26	150
0:01:38	28	1,2	9	26	150
0:01:39	28	1,2	9	27	150
0:01:40	28	1,2	9	27	150
0:01:41	28	1,2	9	27	150
0:01:42	28	1,2	9	27	150
0:01:43	28	1,2	9	27	150
0:01:44	28	1,2	9	27	150
0:01:45	28	1,2	9	27	150
0:01:46	28	1,2	9	27	150
0:01:47	28	1,2	9	27	150
0:01:48	28	1,2	9	27	150
0:01:49	28	1,2	9	27	150
0:01:50	28	1,2	9	27	150
0:01:51	28	1,2	9	27	150
0:01:52	28	1,2	9	27	150
0:01:53	28	1,2	9	27	150
0:01:54	28	1,2	9	27	150
0:01:55	28	1,2	9	27	150
0:01:56	28	1,2	9	27	150
0:01:57	28	1,2	9	27	150
0:01:58	28	1,2	9	27	150
0:01:59	28	1,2	9	27	150
0:02:00	28	1,3	9	27	150
0:02:01	28	1,4	9	27	150
0:02:02	28	1,4	9	27	150
0:02:03	28	1,4	9	27	150
0:02:04	28	1,4	9	27	150
0:02:05	28	1,4	8	27	150
0:02:06	28	1,4	8	27	150
0:02:07	28	1,4	8	27	150
0:02:08	28	1,4	8	27	150
0:02:09	28	1,4	8	28	150
0:02:10	28	1,4	8	28	150
0:02:11	28	1,4	8	28	150
0:02:12	28	1,4	8	28	150
0:02:13	28	1,4	8	28	150
0:02:14	28	1,5	8	28	150
0:02:15	28	1,5	8	28	150
0:02:16	28	1,5	8	28	150
0:02:17	28	1,5	8	28	150
0:02:18	28	1,5	8	28	150
0:02:19	28	1,5	8	28	150
0:02:20	28	1,5	8	28	150
0:02:21	28	1,5	8	28	150
0:02:22	28	1,5	8	28	150
0:02:23	28	1,5	8	28	150
0:02:24	28	1,5	8	28	150
0:02:25	28	1,5	8	28	150
0:02:26	28	1,5	8	28	150
0:02:27	28	1,5	8	28	150
0:02:28	28	1,5	8	28	150
0:02:29	28	1,5	8	28	150
0:02:30	28	1,5	8	28	150
0:02:31	28	1,5	8	28	150
0:02:32	28	1,5	8	28	150
0:02:33	28	1,5	8	28	150
0:02:34	28	1,5	8	28	150
0:02:35	28	1,5	9	28	150
0:02:36	28	1,5	9	28	150
0:02:37	28	1,5	9	28	150
0:02:38	28	1,5	9	28	150
0:02:39	28	1,6	9	28	150
0:02:40	28	1,6	9	28	150
0:02:41	28	1,6	9	28	150
0:02:42	28	1,6	9	28	150
0:02:43	28	1,6	9	29	150
0:02:44	28	1,6	9	29	150
0:02:45	28	1,6	9	29	150
0:02:46	28	1,6	9	29	150
0:02:47	28	1,6	9	28	150
0:02:48	28	1,6	9	29	150
0:02:49	28	1,6	10	29	150
0:02:50	28	1,6	10	29	150
0:02:51	28	1,7	10	29	150
0:02:52	28	1,7	10	29	150
0:02:53	28	1,7	10	29	150
0:02:54	28	1,7	10	29	150
0:02:55	28	1,7	10	29	150
0:02:56	28	1,7	10	29	150
0:02:57	28	1,7	10	29	150
0:02:58	28	1,7	10	29	150
0:02:59	28	1,7	10	29	150
0:03:00	28	1,7	10	29	150
0:03:01	28	1,7	10	29	150
0:03:02	28	1,7	10	29	150
0:03:03	28	1,7	10	29	150
0:03:04	28	1,7	10	29	150
0:03:05	28	1,7	10	29	150
0:03:06	28	1,7	10	29	150
0:03:07	28	1,8	10	29	150
0:03:08	28	1,9	10	29	150
0:03:09	28	1,9	10	29	150
0:03:10	28	1,9	10	30	150
0:03:11	28	1,9	10	30	150
0:03:12	28	2,0	10	30	150
0:03:13	28	2,0	10	30	150
0:03:14	28	2,0	10	30	150
0:03:15	28	2,0	10	30	150
0:03:16	28	2,0	10	29	150
0:03:17	28	2,0	10	30	150
0:03:18	28	2,0	10	30	150
0:03:19	28	2,0	10	30	150
0:03:20	28	2,0	10	30	150
0:03:21	28	2,0	10	30	150
0:03:22	28	2,0	10	30	150
0:03:23	28	2,0	10	30	150
0:03:24	28	2,0	10	30	150
0:03:25	28	2,0	10	30	150
0:03:26	28	2,0	10	30	150
0:03:27	28	2,0	10	30	150
0:03:28	28	2,0	10	30	150
0:03:29	28	2,0	10	30	150
0:03:30	28	2,0	10	30	150
0:03:31	28	2,0	10	30	150
0:03:32	28	2,0	10	30	150
0:03:33	28	2,0	10	30	150
0:03:34	28	2,0	10	30	150
0:03:35	28	2,0	10	30	150
0:03:36	28	2,1	10	30	150
0:03:37	28	2,1	9	30	150
0:03:38	28	2,1	9	30	150
0:03:39	28	2,1	9	30	150
0:03:40	28	2,1	9	30	150
0:03:41	28	2,1	9	30	150
0:03:42	28	2,1	9	30	150
0:03:43	28	2,1	9	30	150
0:03:44	28	2,1	9	30	150
0:03:45	28	2,1	9	30	150
0:03:46	28	2,1	9	30	150
0:03:47	28	2,1	9	30	150
0:03:48	28	2,1	9	30	150
0:03:49	28	2,1	9	30	150
0:03:50	28	2,1	9	30	150
0:03:51	28	2,1	9	30	150
0:03:52	28	2,1	9	30	150
0:03:53	28	2,1	9	30	150
0:03:54	28	2,1	9	30	150
0:03:55	28	2,1	9	30	150
0:03:56	28	2,1	9	30	150
0:03:57	28	2,1	9	30	150
0:03:58	28	2,1	9	31	150
0:03:59	28	2,2	9	30	150
0:04:00	28	2,2	9	30	150
0:04:01	28	2,2	9	30	150
0:04:02	28	2,2	9	30	150
0:04:03	28	2,2	9	30	150
0:04:04	28	2,2	8	30	150
0:04:05	28	2,2	8	30	150
0:04:06	28	2,2	8	30	150
0:04:07	28	2,2	8	30	150
0:04:08	28	2,2	8	30	150
0:04:09	28	2,2	8	30	150
0:04:10	28	2,3	8	30	150
0:04:11	28	2,4	8	31	150
0:04:12	28	2,4	8	31	150
0:04:13	28	2,4	8	31	150
0:04:14	28	2,5	8	31	150
0:04:15	28	2,5	8	30	150
0:04:16	28	2,5	8	30	150
0:04:17	28	2,5	8	30	150
0:04:18	28	2,5	8	30	150
0:04:19	28	2,5	8	31	150
0:04:20	28	2,5	8	31	150
0:04:21	28	2,5	8	30	150
0:04:22	28	2,5	8	30	150
0:04:23	28	2,5	8	30	150
0:04:24	28	2,5	8	30	150
0:04:25	28	2,5	8	31	150
0:04:26	28	2,5	8	31	150
0:04:27	28	2,5	8	31	150
0:04:28	28	2,5	8	31	150
0:04:29	28	2,5	8	31	150
0:04:30	28	2,5	8	30	150
0:04:31	28	2,5	8	31	150
0:04:32	28	2,5	8	30	150
0:04:33	28	2,5	8	31	150
0:04:34	28	2,5	8	30	150
0:04:35	28	2,5	8	31	150
0:04:36	28	2,5	8	31	150
0:04:37	28	2,5	8	30	150
0:04:38	28	2,5	8	31	150
0:04:39	28	2,5	8	30	150
0:04:40	28	2,5	8	31	150
0:04:41	28	2,5	8	31	150
0:04:42	28	2,5	8	31	150
0:04:43	28	2,5	8	31	150
0:04:44	28	2,5	8	30	150
0:04:45	28	2,5	8	30	150
0:04:46	28	2,5	8	31	150
0:04:47	28	2,5	8	31	150
0:04:48	28	2,5	8	31	150
0:04:49	28	2,5	8	31	150
0:04:50	28	2,5	8	31	150
0:04:51	28	2,5	8	31	150
0:04:52	28	2,5	8	30	150
0:04:53	28	2,5	8	31	150
0:04:54	28	2,5	8	30	150
0:04:55	28	2,5	8	31	150
0:04:56	28	2,5	8	31	150
0:04:57	28	2,6	8	31	150
0:04:58	28	2,7	8	31	150
0:04:59	28	2,8	8	31	150
0:05:00	28	2,8	8	31	150
0:05:01	28	2,8	8	31	150
0:05:02	28	2,8	8	31	150
0:05:03	28	2,8	8	31	150
0:05:04	29	2,8	8	31	150
0:05:05	29	2,8	8	31	150
0:05:06	29	2,8	8	31	150
0:05:07	29	2,8	8	31	150
0:05:08	29	2,8	8	31	150
0:05:09	29	2,8	8	31	150
0:05:10	29	2,8	8	31	150
0:05:11	29	2,8	8	30	150
0:05:12	29	2,8	8	30	150
0:05:13	29	2,8	8	31	150
0:05:14	29	2,8	8	30	150
0:05:15	29	2,8	8	31	150
0:05:16	29	2,8	8	30	150
0:05:17	29	2,7	8	31	150
0:05:18	29	2,7	8	30	150
0:05:19	29	2,7	8	30	150
0:05:20	29	2,7	8	30	150
0:05:21	29	2,7	8	31	150
0:05:22	29	2,7	7	30	150
0:05:23	29	2,7	8	30	150
0:05:24	29	2,7	8	30	150
0:05:25	29	2,7	8	30	150
0:05:26	29	2,7	8	30	150
0:05:27	29	2,7	8	30	150
0:05:28	29	2,7	8	30	150
0:05:29	29	2,7	8	30	150
0:05:30	29	2,7	8	30	150
0:05:31	29	2,7	8	30	150
0:05:32	29	2,9	8	30	150
0:05:33	29	3,0	8	30	150
0:05:34	29	3,0	8	30	150
0:05:35	29	3,0	8	30	150
0:05:36	29	3,0	8	30	150
0:05:37	29	3,0	8	31	150
0:05:38	29	3,0	7	30	150
0:05:39	29	3,0	7	30	150
0:05:40	29	3,0	7	30	150
0:05:41	29	3,0	7	30	150
0:05:42	29	3,0	7	30	150
0:05:43	29	3,0	7	30	150
0:05:44	29	3,0	7	30	150
0:05:45	29	3,0	7	30	150
0:05:46	29	3,0	7	30	150
0:05:47	29	3,0	7	30	150
0:05:48	29	3,0	7	30	150
0:05:49	29	3,0	7	30	150
0:05:50	29	3,0	7	30	150
0:05:51	29	2,9	7	30	150
0:05:52	29	2,9	7	30	150
0:05:53	29	2,9	7	30	150
0:05:54	29	2,9	7	30	150
0:05:55	29	2,9	7	30	150
0:05:56	29	2,9	7	30	150
0:05:57	29	3,0	7	30	150
0:05:58	29	3,0	7	30	150
0:05:59	29	3,0	7	30	150
0:06:00	29	3,0	7	30	150
0:06:01	29	3,0	7	30	150
0:06:02	29	3,0	7	30	150
0:06:03	29	3,0	7	30	150
0:06:04	29	3,0	7	30	150
0:06:05	29	3,0	7	30	150
0:06:06	29	3,0	7	30	150
0:06:07	29	3,0	7	30	150
0:06:08	29	3,0	7	30	150
0:06:09	29	3,2	7	30	150
0:06:10	29	3,3	7	30	150
0:06:11	29	3,3	7	30	150
0:06:12	29	3,3	7	30	150
0:06:13	29	3,3	7	30	150
0:06:14	29	3,3	7	30	150
0:06:15	29	3,3	7	30	150
0:06:16	29	3,3	7	30	150
0:06:17	29	3,3	6	30	150
0:06:18	29	3,3	6	30	150
0:06:19	29	3,3	6	30	150
0:06:20	29	3,3	6	30	150
0:06:21	29	3,2	6	30	150
0:06:22	29	3,2	6	30	150
0:06:23	29	3,2	6	30	150
0:06:24	29	3,2	6	30	150
0:06:25	29	3,2	6	30	150
0:06:26	29	3,2	6	30	150
0:06:27	29	3,2	6	30	150
0:06:28	29	3,2	6	30	150
0:06:29	29	3,2	6	30	150
0:06:30	29	3,2	6	30	150
0:06:31	29	3,2	6	30	150
0:06:32	29	3,2	6	30	150
0:06:33	29	3,3	6	30	150
0:06:34	29	3,4	6	30	150
0:06:35	29	3,4	6	30	150
0:06:36	29	3,4	6	30	150
0:06:37	29	3,4	6	30	150
0:06:38	29	3,4	6	30	150
0:06:39	29	3,4	6	30	150
0:06:40	29	3,4	6	30	150
0:06:41	29	3,4	6	30	150
0:06:42	29	3,4	6	30	150
0:06:43	29	3,4	6	30	150
0:06:44	29	3,4	6	30	150
0:06:45	29	3,4	6	30	150
0:06:46	29	3,4	6	30	150
0:06:47	29	3,4	6	30	150
0:06:48	29	3,3	6	30	150
0:06:49	29	3,3	6	30	150
0:06:50	29	3,3	6	30	150
0:06:51	29	3,3	6	30	150
0:06:52	29	3,3	6	30	150
0:06:53	29	3,4	6	30	150
0:06:54	29	3,4	6	30	150
0:06:55	29	3,4	6	30	150
0:06:56	29	3,4	6	30	150
0:06:57	29	3,4	6	30	150
0:06:58	29	3,4	6	30	150
0:06:59	29	3,4	6	29	150
0:07:00	29	3,6	6	29	150
0:07:01	29	3,7	6	30	150
0:07:02	29	3,7	6	30	150
0:07:03	29	3,7	6	30	150
0:07:04	29	3,7	6	29	150
0:07:05	29	3,7	6	30	150
0:07:06	29	3,7	6	29	150
0:07:07	29	3,7	6	29	150
0:07:08	29	3,7	6	30	150
0:07:09	29	3,7	6	29	150
0:07:10	29	3,7	6	29	150
0:07:11	29	3,7	6	29	150
0:07:12	29	3,7	6	29	150
0:07:13	29	3,6	6	29	150
0:07:14	29	3,6	6	29	150
0:07:15	29	3,6	6	29	150
0:07:16	29	3,6	6	29	150
0:07:17	29	3,6	6	29	150
0:07:18	29	3,6	6	29	150
0:07:19	29	3,6	6	29	150
0:07:20	29	3,6	6	29	150
0:07:21	29	3,6	6	29	150
0:07:22	29	3,6	6	29	150
0:07:23	29	3,6	6	29	150
0:07:24	29	3,6	6	29	150
0:07:25	29	3,6	6	29	150
0:07:26	29	3,6	6	29	150
0:07:27	29	3,7	6	29	150
0:07:28	29	3,8	6	29	150
0:07:29	29	3,9	6	29	150
0:07:30	29	3,9	6	29	150
0:07:31	29	3,9	6	29	150
0:07:32	29	3,9	6	29	150
0:07:33	29	3,9	6	29	150
0:07:34	29	3,9	6	29	150
0:07:35	30	3,9	6	29	150
0:07:36	29	3,9	6	29	150
0:07:37	29	3,9	6	29	150
0:07:38	29	3,9	6	29	150
0:07:39	29	3,9	6	29	150
0:07:40	30	3,9	6	29	150
0:07:41	29	3,9	6	29	150
0:07:42	30	3,9	6	29	150
0:07:43	30	3,9	6	29	150
0:07:44	30	3,9	6	29	150
0:07:45	30	3,9	6	29	150
0:07:46	30	3,8	6	29	150
0:07:47	30	3,8	6	29	150
0:07:48	30	3,8	6	29	150
0:07:49	30	3,8	6	29	150
0:07:50	30	3,8	6	29	150
0:07:51	30	3,8	6	29	150
0:07:52	30	3,8	6	29	150
0:07:53	30	3,8	6	29	150
0:07:54	30	3,8	6	29	150
0:07:55	30	3,8	6	29	150
0:07:56	30	3,8	6	29	150
0:07:57	30	3,8	6	29	150
0:07:58	30	3,9	6	29	150
0:07:59	30	4,1	6	29	150
0:08:00	30	4,1	6	29	150
0:08:01	30	4,2	6	29	150
0:08:02	30	4,2	6	29	150
0:08:03	30	4,2	6	29	150
0:08:04	30	4,2	6	29	150
0:08:05	30	4,2	6	29	150
0:08:06	30	4,1	6	29	150
0:08:07	30	4,1	6	29	150
0:08:08	30	4,1	6	29	150
0:08:09	30	4,1	6	29	150
0:08:10	30	4,1	6	29	150
0:08:11	30	4,1	6	29	150
0:08:12	30	4,1	6	29	150
0:08:13	30	4,1	6	29	150
0:08:14	30	4,1	6	29	150
0:08:15	30	4,1	6	29	150
0:08:16	30	4,1	6	29	150
0:08:17	30	4,1	6	29	150
0:08:18	30	4,1	6	29	150
0:08:19	30	4,1	6	29	150
0:08:20	30	4,1	6	29	150
0:08:21	30	4,1	6	29	150
0:08:22	30	4,1	6	29	150
0:08:23	30	4,1	6	29	150
0:08:24	30	4,1	6	29	150
0:08:25	30	4,1	6	29	150
0:08:26	30	4,1	6	29	150
0:08:27	30	4,1	6	29	150
0:08:28	30	4,1	6	29	150
0:08:29	30	4,1	6	29	150
0:08:30	30	4,1	6	29	150
0:08:31	30	4,1	6	29	150
0:08:32	30	4,1	6	29	150
0:08:33	30	4,1	6	29	150
0:08:34	30	4,1	6	29	150
0:08:35	30	4,1	6	29	150
0:08:36	30	4,1	6	29	150
0:08:37	30	4,1	6	29	150
0:08:38	30	4,2	6	29	150
0:08:39	30	4,4	6	29	150
0:08:40	30	4,4	6	29	150
0:08:41	30	4,4	6	29	150
0:08:42	30	4,5	6	29	150
0:08:43	30	4,4	6	29	150
0:08:44	30	4,4	6	29	150
0:08:45	30	4,4	6	29	150
0:08:46	30	4,4	6	29	150
0:08:47	30	4,4	6	29	150
0:08:48	30	4,4	6	29	150
0:08:49	30	4,4	6	29	150
0:08:50	30	4,4	6	29	150
0:08:51	30	4,4	6	29	150
0:08:52	30	4,4	6	29	150
0:08:53	30	4,4	6	29	150
0:08:54	30	4,4	6	29	150
0:08:55	30	4,4	6	29	150
0:08:56	30	4,4	6	29	150
0:08:57	30	4,4	6	29	150
0:08:58	30	4,4	6	29	150
0:08:59	30	4,4	6	29	150
0:09:00	30	4,4	6	29	150
0:09:01	30	4,4	6	29	150
0:09:02	30	4,4	6	29	150
0:09:03	30	4,4	6	29	150
0:09:04	30	4,4	6	29	150
0:09:05	30	4,4	6	29	150
0:09:06	30	4,4	6	29	150
0:09:07	30	4,4	6	29	150
0:09:08	30	4,4	6	29	150
0:09:09	30	4,4	6	29	150
0:09:10	30	4,4	6	29	150
0:09:11	30	4,4	6	29	150
0:09:12	30	4,4	6	30	150
0:09:13	30	4,4	6	29	150
0:09:14	30	4,4	6	29	150
0:09:15	30	4,4	6	29	150
0:09:16	30	4,4	6	29	150
0:09:17	30	4,4	6	29	150
0:09:18	30	4,4	6	29	150
0:09:19	30	4,6	6	30	150
0:09:20	30	4,7	6	29	150
0:09:21	30	4,8	6	30	150
0:09:22	30	4,8	6	29	150
0:09:23	30	4,8	6	30	150
0:09:24	30	4,8	6	30	150
0:09:25	30	4,8	6	30	150
0:09:26	30	4,8	6	30	150
0:09:27	30	4,8	6	30	150
0:09:28	30	4,8	6	30	150
0:09:29	30	4,8	6	30	150
0:09:30	30	4,8	6	30	150
0:09:31	30	4,8	6	30	150
0:09:32	30	4,8	6	30	150
0:09:33	30	4,8	6	30	150
0:09:34	30	4,8	6	30	150
0:09:35	30	4,8	6	30	150
0:09:36	30	4,8	6	30	150
0:09:37	30	4,8	6	30	150
0:09:38	30	4,8	6	30	150
0:09:39	30	4,8	6	30	150
0:09:40	30	4,8	6	30	150
0:09:41	30	4,8	6	30	150
0:09:42	30	4,8	6	30	150
0:09:43	30	4,8	6	30	150
0:09:44	30	4,8	6	30	150
0:09:45	30	4,8	6	30	150
0:09:46	30	4,7	6	30	150
0:09:47	30	4,7	6	30	150
0:09:48	30	4,7	6	30	150
0:09:49	30	4,7	6	30	150
0:09:50	30	4,7	6	30	150
0:09:51	30	4,7	6	30	150
0:09:52	30	4,7	6	30	150
0:09:53	30	4,7	6	30	150
0:09:54	30	4,8	6	30	150
0:09:55	30	4,7	6	30	150
0:09:56	30	4,8	6	30	150
0:09:57	30	4,8	6	30	150
0:09:58	30	4,8	6	30	150
0:09:59	30	4,8	6	30	150
0:10:00	30	4,8	6	30	150
0:10:01	30	4,8	6	30	150
0:10:02	30	4,8	6	30	150
0:10:03	30	4,7	6	30	150
0:10:04	30	4,8	6	30	150
0:10:05	30	4,8	6	30	150
0:10:06	30	4,8	6	30	150
0:10:07	30	4,8	6	30	150
0:10:08	30	4,8	6	30	150
0:10:09	30	4,8	6	30	150
0:10:10	30	4,8	6	30	150
0:10:11	30	4,8	6	30	150
0:10:12	30	4,8	6	30	150
0:10:13	30	4,8	6	30	150
0:10:14	30	4,9	6	30	150
0:10:15	30	5,1	6	30	150
0:10:16	30	5,2	6	30	150
0:10:17	30	5,2	6	30	150
0:10:18	30	5,2	6	30	150
0:10:19	30	5,2	6	30	150
0:10:20	30	5,2	6	30	150
0:10:21	30	5,2	6	30	150
0:10:22	30	5,2	6	30	150
0:10:23	30	5,2	6	30	150
0:10:24	30	5,2	6	30	150
0:10:25	30	5,2	6	30	150
0:10:26	30	5,2	6	30	150
0:10:27	30	5,2	6	30	150
0:10:28	30	5,2	6	30	150
0:10:29	30	5,2	6	30	150
0:10:30	30	5,2	6	30	150
0:10:31	30	5,2	6	30	150
0:10:32	30	5,2	6	30	150
0:10:33	30	5,2	6	30	150
0:10:34	30	5,2	6	30	150
0:10:35	30	5,2	6	30	150
0:10:36	30	5,2	6	30	150
0:10:37	30	5,2	6	30	150
0:10:38	30	5,2	6	30	150
0:10:39	30	5,2	6	30	150
0:10:40	30	5,2	6	30	150
0:10:41	30	5,2	6	30	150
0:10:42	30	5,2	6	30	150
0:10:43	30	5,2	6	30	150
0:10:44	30	5,2	6	30	150
0:10:45	30	5,2	6	30	150
0:10:46	30	5,2	6	30	150
0:10:47	30	5,2	6	30	150
0:10:48	30	5,2	6	30	150
0:10:49	30	5,2	6	30	150
0:10:50	30	5,2	6	30	150
0:10:51	30	5,2	6	30	150
0:10:52	30	5,2	6	30	150
0:10:53	30	5,2	6	30	150
0:10:54	30	5,2	6	30	150
0:10:55	30	5,2	6	30	150
0:10:56	30	5,2	6	30	150
0:10:57	30	5,2	6	30	150
0:10:58	30	5,2	6	30	150
0:10:59	30	5,2	6	30	150
0:11:00	30	5,2	6	30	150
0:11:01	30	5,2	6	30	150
0:11:02	30	5,2	6	30	150
0:11:03	30	5,2	6	30	150
0:11:04	30	5,2	6	30	150
0:11:05	30	5,2	6	30	150
0:11:06	30	5,2	6	30	150
0:11:07	30	5,2	6	30	150
0:11:08	30	5,2	6	30	150
0:11:09	30	5,2	6	30	150
0:11:10	30	5,2	6	30	150
0:11:11	30	5,2	6	30	150
0:11:12	30	5,3	6	30	150
0:11:13	30	5,5	6	30	150
0:11:14	30	5,5	6	30	150
0:11:15	30	5,5	6	30	150
0:11:16	30	5,5	6	30	150
0:11:17	30	5,5	6	30	150
0:11:18	30	5,5	6	30	150
0:11:19	30	5,5	6	30	150
0:11:20	30	5,5	6	30	150
0:11:21	30	5,5	6	30	150
0:11:22	30	5,5	6	30	150
0:11:23	30	5,5	6	30	150
0:11:24	30	5,5	6	30	150
0:11:25	30	5,5	6	30	150
0:11:26	30	5,5	6	30	150
0:11:27	30	5,5	6	30	150
0:11:28	30	5,5	6	30	150
0:11:29	30	5,5	6	30	150
0:11:30	30	5,5	6	30	150
0:11:31	30	5,5	6	30	150
0:11:32	30	5,5	6	30	150
0:11:33	30	5,5	6	30	150
0:11:34	30	5,5	6	30	150
0:11:35	30	5,5	6	30	150
0:11:36	30	5,5	6	30	150
0:11:37	30	5,5	6	30	150
0:11:38	30	5,5	6	30	150
0:11:39	30	5,6	6	30	150
0:11:40	30	5,6	6	30	150
0:11:41	30	5,6	6	30	150
0:11:42	30	5,6	6	30	150
0:11:43	30	5,5	6	30	150
0:11:44	30	5,5	6	30	150
0:11:45	30	5,5	6	30	150
0:11:46	30	5,5	6	30	150
0:11:47	30	5,5	6	30	150
0:11:48	30	5,5	6	30	150
0:11:49	30	5,5	6	30	150
0:11:50	30	5,5	6	30	150
0:11:51	30	5,5	6	30	150
0:11:52	30	5,5	6	30	150
0:11:53	30	5,5	6	30	150
0:11:54	30	5,6	6	30	150
0:11:55	30	5,6	6	30	150
0:11:56	30	5,6	6	30	150
0:11:57	30	5,6	6	30	150
0:11:58	30	5,6	6	30	150
0:11:59	30	5,6	6	30	150
0:12:00	30	5,6	6	30	150
0:12:01	30	5,6	6	30	150
0:12:02	30	5,6	6	30	150
0:12:03	30	5,6	6	30	150
0:12:04	30	5,6	6	30	150
0:12:05	30	5,6	6	30	150
0:12:06	30	5,6	6	30	150
0:12:07	30	5,6	6	30	150
0:12:08	30	5,7	6	30	150
0:12:09	30	5,9	6	30	150
0:12:10	30	5,9	6	31	150
0:12:11	30	5,9	6	30	150
0:12:12	30	6,0	6	30	150
0:12:13	30	6,0	6	31	150
0:12:14	30	5,9	6	30	150
0:12:15	30	5,9	6	31	150
0:12:16	30	5,9	6	31	150
0:12:17	30	5,9	6	31	150
0:12:18	30	5,9	6	30	150
0:12:19	30	5,9	6	31	150
0:12:20	30	5,9	6	31	150
0:12:21	30	5,9	6	31	150
0:12:22	30	5,9	6	31	150
0:12:23	30	5,9	6	31	150
0:12:24	30	5,9	6	30	150
0:12:25	30	5,9	6	31	150
0:12:26	30	5,9	6	30	150
0:12:27	30	5,9	6	30	150
0:12:28	30	5,9	6	30	150
0:12:29	30	5,9	6	30	150
0:12:30	30	5,9	6	31	150
0:12:31	30	5,9	6	30	150
0:12:32	30	5,9	6	31	150
0:12:33	30	5,9	6	30	150
0:12:34	30	5,9	6	31	150
0:12:35	30	5,9	6	31	150
0:12:36	30	5,9	6	30	150
0:12:37	30	5,9	6	30	150
0:12:38	30	5,9	6	31	150
0:12:39	30	5,9	6	31	150
0:12:40	30	5,9	6	30	150
0:12:41	30	5,9	6	31	150
0:12:42	30	5,9	6	30	150
0:12:43	30	5,9	6	31	150
0:12:44	30	5,9	6	31	150
0:12:45	30	5,9	6	31	150
0:12:46	30	6,0	6	31	150
0:12:47	30	6,0	6	31	150
0:12:48	30	6,0	6	31	150
0:12:49	30	6,0	6	31	150
0:12:50	30	6,0	6	31	150
0:12:51	30	6,0	6	31	150
0:12:52	30	6,0	6	31	150
0:12:53	30	6,0	6	31	150
0:12:54	30	6,0	6	31	150
0:12:55	30	6,0	6	31	150
0:12:56	30	6,0	6	31	150
0:12:57	30	6,1	6	31	150
0:12:58	30	6,2	6	31	150
0:12:59	30	6,3	6	31	150
0:13:00	30	6,3	6	31	150
0:13:01	30	6,3	6	31	150
0:13:02	30	6,3	6	31	150
0:13:03	30	6,3	6	31	150
0:13:04	30	6,3	6	31	150
0:13:05	30	6,3	6	31	150
0:13:06	30	6,3	6	30	150
0:13:07	30	6,3	6	31	150
0:13:08	30	6,3	6	31	150
0:13:09	30	6,3	6	31	150
0:13:10	30	6,3	6	31	150
0:13:11	30	6,3	6	31	150
0:13:12	30	6,3	6	31	150
0:13:13	30	6,3	6	31	150
0:13:14	30	6,3	6	31	150
0:13:15	30	6,3	6	31	150
0:13:16	30	6,3	6	31	150
0:13:17	30	6,3	6	31	150
0:13:18	30	6,3	6	31	150
0:13:19	30	6,3	6	31	150
0:13:20	30	6,3	6	31	150
0:13:21	30	6,3	6	31	150
0:13:22	30	6,3	6	31	150
0:13:23	30	6,3	6	31	150
0:13:24	30	6,3	6	31	150
0:13:25	30	6,3	6	31	150
0:13:26	30	6,3	6	31	150
0:13:27	30	6,3	6	31	150
0:13:28	30	6,3	6	31	150
0:13:29	30	6,3	6	31	150
0:13:30	30	6,3	6	31	150
0:13:31	30	6,3	6	31	150
0:13:32	30	6,2	6	31	150
0:13:33	30	6,2	6	31	150
0:13:34	30	6,3	6	31	150
0:13:35	30	6,3	6	31	150
0:13:36	30	6,4	6	31	150
0:13:37	30	6,4	6	31	150
0:13:38	30	6,4	6	31	150
0:13:39	30	6,4	6	31	150
0:13:40	30	6,4	6	31	150
0:13:41	30	6,4	6	31	150
0:13:42	30	6,4	6	31	150
0:13:43	30	6,4	6	31	150
0:13:44	30	6,3	6	31	150
0:13:45	30	6,4	6	31	150
0:13:46	30	6,3	6	31	150
0:13:47	30	6,4	6	31	150
0:13:48	30	6,5	6	31	150
0:13:49	30	6,7	6	31	150
0:13:50	30	6,7	6	31	150
0:13:51	30	6,7	6	31	150
0:13:52	30	6,7	6	31	150
0:13:53	30	6,7	6	31	150
0:13:54	30	6,7	6	31	150
0:13:55	30	6,7	6	31	150
0:13:56	30	6,7	6	31	150
0:13:57	30	6,7	6	31	150
0:13:58	30	6,7	6	31	150
0:13:59	30	6,7	6	31	150
0:14:00	30	6,7	6	31	150
0:14:01	30	6,7	6	31	150
0:14:02	30	6,7	6	31	150
0:14:03	30	6,7	6	31	150
0:14:04	30	6,7	6	31	150
0:14:05	30	6,7	6	31	150
0:14:06	30	6,7	6	31	150
0:14:07	30	6,7	6	31	150
0:14:08	30	6,7	6	31	150
0:14:09	30	6,7	6	31	150
0:14:10	30	6,7	6	31	150
0:14:11	30	6,7	6	31	150
0:14:12	30	6,7	6	31	150
0:14:13	30	6,7	6	31	150
0:14:14	30	6,7	6	31	150
0:14:15	30	6,7	6	31	150
0:14:16	30	6,7	6	31	150
0:14:17	30	6,7	6	31	150
0:14:18	30	6,7	6	31	150
0:14:19	30	6,7	6	31	150
0:14:20	30	6,7	6	31	150
0:14:21	30	6,7	6	31	150
0:14:22	30	6,7	6	31	150
0:14:23	30	6,7	6	31	150
0:14:24	30	6,7	6	31	150
0:14:25	30	6,7	6	31	150
0:14:26	30	6,7	6	31	150
0:14:27	30	6,7	6	31	150
0:14:28	30	6,7	6	31	150
0:14:29	30	6,7	6	31	150
0:14:30	30	6,7	6	31	150
0:14:31	30	6,7	6	31	150
0:14:32	30	6,7	6	31	150
0:14:33	30	6,7	6	31	150
0:14:34	30	6,7	6	31	150
0:14:35	30	6,7	6	31	150
0:14:36	30	6,7	6	31	150
0:14:37	30	6,9	6	31	150
0:14:38	30	7,0	6	31	150
0:14:39	30	7,1	6	31	150
0:14:40	30	7,1	6	31	150
0:14:41	30	7,1	6	31	150
0:14:42	30	7,1	6	31	150
0:14:43	30	7,1	6	31	150
0:14:44	30	7,1	6	31	150
0:14:45	30	7,1	6	31	150
0:14:46	30	7,1	6	31	150
0:14:47	30	7,1	6	31	150
0:14:48	30	7,1	6	31	150
0:14:49	30	7,1	6	31	150
0:14:50	30	7,1	6	31	150
0:14:51	30	7,0	6	31	150
0:14:52	30	7,0	6	31	150
0:14:53	30	7,0	6	31	150
0:14:54	31	7,0	6	31	150
0:14:55	30	7,0	6	31	150
0:14:56	31	7,0	6	31	150
0:14:57	30	7,0	6	31	150
0:14:58	30	7,0	6	31	150
0:14:59	30	7,0	6	31	150
0:15:00	31	7,0	6	31	150
0:15:01	30	7,0	6	31	150
0:15:02	30	7,0	6	31	150
0:15:03	31	7,0	6	31	150
0:15:04	31	7,0	6	31	150
0:15:05	31	7,0	6	31	150
0:15:06	31	7,0	6	31	150
0:15:07	31	7,0	6	31	150
0:15:08	31	7,0	6	31	150
0:15:09	31	7,0	6	31	150
0:15:10	31	7,0	6	31	150
0:15:11	31	7,0	6	31	150
0:15:12	31	7,0	6	31	150
0:15:13	31	7,0	6	31	150
0:15:14	31	7,0	6	31	150
0:15:15	31	7,0	6	31	150
0:15:16	31	7,0	6	31	150
0:15:17	31	7,0	6	31	150
0:15:18	31	7,0	6	31	150
0:15:19	31	7,0	6	31	150
0:15:20	31	7,0	6	31	150
0:15:21	31	7,0	6	31	150
0:15:22	31	7,1	6	31	150
0:15:23	31	7,3	6	31	150
0:15:24	31	7,4	6	31	150
0:15:25	31	7,4	6	31	150
0:15:26	31	7,4	6	31	150
0:15:27	31	7,4	6	31	150
0:15:28	31	7,4	6	31	150
0:15:29	31	7,4	6	31	150
0:15:30	31	7,4	6	31	150
0:15:31	31	7,4	6	31	150
0:15:32	31	7,4	6	31	150
0:15:33	31	7,4	6	31	150
0:15:34	31	7,4	6	31	150
0:15:35	31	7,4	6	31	150
0:15:36	31	7,4	6	31	150
0:15:37	31	7,4	6	31	150
0:15:38	31	7,4	6	31	150
0:15:39	31	7,4	6	31	150
0:15:40	31	7,4	6	31	150
0:15:41	31	7,4	6	31	150
0:15:42	31	7,4	6	31	150
0:15:43	31	7,4	6	31	150
0:15:44	31	7,4	6	31	150
0:15:45	31	7,4	6	31	150
0:15:46	31	7,4	6	31	150
0:15:47	31	7,4	6	31	150
0:15:48	31	7,4	6	31	150
0:15:49	31	7,4	6	31	150
0:15:50	31	7,4	6	31	150
0:15:51	31	7,4	6	31	150
0:15:52	31	7,4	6	31	150
0:15:53	31	7,4	6	31	150
0:15:54	31	7,4	6	31	150
0:15:55	31	7,4	6	31	150
0:15:56	31	7,4	6	31	150
0:15:57	31	7,4	6	31	150
0:15:58	31	7,4	6	31	150
0:15:59	31	7,4	6	31	150
0:16:00	31	7,4	6	31	150
0:16:01	31	7,4	6	31	150
0:16:02	31	7,4	6	31	150
0:16:03	31	7,4	6	31	150
0:16:04	31	7,3	6	31	150
0:16:05	31	7,3	6	31	150
0:16:06	31	7,5	6	31	150
0:16:07	31	7,6	6	31	150
0:16:08	31	7,6	6	31	150
0:16:09	31	7,7	6	31	150
0:16:10	31	7,7	6	31	150
0:16:11	31	7,7	6	31	150
0:16:12	31	7,7	6	31	150
0:16:13	31	7,7	6	31	150
0:16:14	31	7,7	6	31	150
0:16:15	31	7,6	6	31	150
0:16:16	31	7,6	6	31	150
0:16:17	31	7,6	6	31	150
0:16:18	31	7,6	6	31	150
0:16:19	31	7,6	6	31	150
0:16:20	31	7,6	6	31	150
0:16:21	31	7,6	6	31	150
0:16:22	31	7,6	6	31	150
0:16:23	31	7,6	6	31	150
0:16:24	31	7,6	6	31	150
0:16:25	31	7,6	6	31	150
0:16:26	31	7,6	6	31	150
0:16:27	31	7,6	6	31	150
0:16:28	31	7,6	6	31	150
0:16:29	31	7,6	6	31	150
0:16:30	31	7,6	6	31	150
0:16:31	31	7,6	6	31	150
0:16:32	31	7,6	6	31	150
0:16:33	31	7,6	6	31	150
0:16:34	31	7,6	6	31	150
0:16:35	31	7,6	6	31	150
0:16:36	31	7,6	6	31	150
0:16:37	31	7,6	6	31	150
0:16:38	31	7,6	6	31	150
0:16:39	31	7,6	6	31	150
0:16:40	31	7,6	6	31	150
0:16:41	31	7,6	6	31	150
0:16:42	31	7,7	6	31	150
0:16:43	31	7,7	6	31	150
0:16:44	31	7,7	6	31	150
0:16:45	31	7,7	6	31	150
0:16:46	31	7,7	6	31	150
0:16:47	31	7,7	6	31	150
0:16:48	31	7,7	6	31	150
0:16:49	31	7,7	6	31	150
0:16:50	31	7,7	6	31	150
0:16:51	31	7,7	6	31	150
0:16:52	31	7,7	6	31	150
0:16:53	31	7,7	6	31	150
0:16:54	31	7,7	6	31	150
0:16:55	31	7,7	6	31	150
0:16:56	31	7,7	6	31	150
0:16:57	31	7,8	6	31	150
0:16:58	31	7,9	6	31	150
0:16:59	31	8,0	6	31	150
0:17:00	31	8,0	6	31	150
0:17:01	31	8,0	6	31	150
0:17:02	31	8,0	6	31	150
0:17:03	31	8,0	6	31	150
0:17:04	31	8,0	6	31	150
0:17:05	31	8,0	6	31	150
0:17:06	31	8,0	6	31	150
0:17:07	31	8,0	6	31	150
0:17:08	31	8,0	6	31	150
0:17:09	31	8,0	6	31	150
0:17:10	31	8,0	6	31	150
0:17:11	31	8,0	6	31	150
0:17:12	31	8,0	6	31	150
0:17:13	31	8,0	6	31	150
0:17:14	31	8,0	6	31	150
0:17:15	31	8,0	6	31	150
0:17:16	31	8,0	6	31	150
0:17:17	31	8,0	6	31	150
0:17:18	31	8,0	6	31	150
0:17:19	31	8,0	6	31	150
0:17:20	31	8,0	6	31	150
0:17:21	31	8,0	6	31	150
0:17:22	31	7,9	6	31	150
0:17:23	31	8,0	6	31	150
0:17:24	31	7,9	6	31	150
0:17:25	31	8,0	6	31	150
0:17:26	31	7,9	6	31	150
0:17:27	31	7,9	6	31	150
0:17:28	31	8,0	6	31	150
0:17:29	31	8,0	6	31	150
0:17:30	31	8,1	6	31	150
0:17:31	31	8,1	6	31	150
0:17:32	31	8,1	6	31	150
0:17:33	31	8,1	6	31	150
0:17:34	31	8,1	6	31	150
0:17:35	31	8,1	6	31	150
0:17:36	31	8,1	6	31	150
0:17:37	31	8,1	6	31	150
0:17:38	31	8,1	6	31	150
0:17:39	31	8,1	6	31	150
0:17:40	31	8,1	6	31	150
0:17:41	31	8,1	6	31	150
0:17:42	31	8,1	6	31	150
0:17:43	31	8,1	6	31	150
0:17:44	31	8,1	6	31	150
0:17:45	31	8,1	6	31	150
0:17:46	31	8,1	6	31	150
0:17:47	31	8,1	6	31	150
0:17:48	31	8,2	6	31	150
0:17:49	31	8,3	6	31	150
0:17:50	31	8,3	6	31	150
0:17:51	31	8,3	6	31	150
0:17:52	31	8,3	6	31	150
0:17:53	31	8,3	6	31	150
0:17:54	31	8,3	6	31	150
0:17:55	31	8,3	6	31	150
0:17:56	31	8,3	6	31	150
0:17:57	31	8,3	6	31	150
0:17:58	31	8,3	6	31	150
0:17:59	31	8,3	6	31	150
0:18:00	31	8,3	6	31	150
0:18:01	31	8,3	6	31	150
0:18:02	31	8,3	6	31	150
0:18:03	31	8,3	6	31	150
0:18:04	31	8,3	6	31	150
0:18:05	31	8,3	6	31	150
0:18:06	31	8,3	6	31	150
0:18:07	31	8,3	6	31	150
0:18:08	31	8,3	6	31	150
0:18:09	31	8,3	6	31	150
0:18:10	31	8,3	6	31	150
0:18:11	31	8,3	6	31	150
0:18:12	31	8,3	6	31	150
0:18:13	31	8,3	6	31	150
0:18:14	31	8,3	6	31	150
0:18:15	31	8,3	6	31	150
0:18:16	31	8,4	6	31	150
0:18:17	31	8,5	6	31	150
0:18:18	31	8,5	6	31	150
0:18:19	31	8,5	6	31	150
0:18:20	31	8,5	6	31	150
0:18:21	31	8,5	6	31	150
0:18:22	31	8,5	6	31	150
0:18:23	31	8,5	6	31	150
0:18:24	31	8,5	6	31	150
0:18:25	31	8,5	6	31	150
0:18:26	31	8,5	6	31	150
0:18:27	31	8,5	6	31	150
0:18:28	31	8,5	6	31	150
0:18:29	31	8,5	6	31	150
0:18:30	31	8,5	6	31	150
0:18:31	31	8,5	6	31	150
0:18:32	31	8,5	6	31	150
0:18:33	31	8,5	6	31	150
0:18:34	31	8,5	6	31	150
0:18:35	31	8,5	6	31	150
0:18:36	31	8,5	6	31	150
0:18:37	31	8,5	6	31	150
0:18:38	31	8,5	6	31	150
0:18:39	31	8,5	6	32	150
0:18:40	31	8,6	6	31	150
0:18:41	31	8,8	6	31	150
0:18:42	31	8,8	6	31	150
0:18:43	31	8,8	6	31	150
0:18:44	31	8,8	6	32	150
0:18:45	31	8,8	6	31	150
0:18:46	31	8,8	6	31	150
0:18:47	31	8,8	6	31	150
0:18:48	31	8,8	6	32	150
0:18:49	31	8,8	6	31	150
0:18:50	31	8,8	6	32	150
0:18:51	31	8,8	6	31	150
0:18:52	31	8,8	6	31	150
0:18:53	31	8,8	6	31	150
0:18:54	31	8,8	6	31	150
0:18:55	31	8,8	6	31	150
0:18:56	31	8,8	6	31	150
0:18:57	31	8,8	6	32	150
0:18:58	31	8,8	6	31	150
0:18:59	31	8,7	6	32	150
0:19:00	31	8,7	6	31	150
0:19:01	31	8,7	6	31	150
0:19:02	31	8,7	6	31	150
0:19:03	31	8,7	6	31	150
0:19:04	31	8,7	6	31	150
0:19:05	31	8,7	6	31	150
0:19:06	31	8,7	6	31	150
0:19:07	31	8,7	6	31	150
0:19:08	31	8,7	6	31	150
0:19:09	31	8,7	6	31	150
0:19:10	31	8,7	6	31	150
0:19:11	31	8,7	6	31	150
0:19:12	31	8,7	6	31	150
0:19:13	31	8,7	6	31	150
0:19:14	31	8,7	6	31	150
0:19:15	31	8,7	6	31	150
0:19:16	31	8,8	6	31	150
0:19:17	31	8,8	6	31	150
0:19:18	31	8,8	6	31	150
0:19:19	31	8,8	6	31	150
0:19:20	31	8,8	6	31	150
0:19:21	31	8,8	6	32	150
0:19:22	31	8,8	6	31	150
0:19:23	31	8,8	6	31	150
0:19:24	31	8,8	6	31	150
0:19:25	31	9,0	6	31	150
0:19:26	31	9,1	6	31	150
0:19:27	31	9,1	6	31	150
0:19:28	31	9,1	6	32	150
0:19:29	31	9,1	6	32	150
0:19:30	31	9,1	6	32	150
0:19:31	31	9,1	6	31	150
0:19:32	31	9,1	6	31	150
0:19:33	31	9,1	6	31	150
0:19:34	31	9,1	6	32	150
0:19:35	31	9,1	6	32	150
0:19:36	31	9,1	6	31	150
0:19:37	31	9,1	6	31	150
0:19:38	31	9,1	6	31	150
0:19:39	31	9,1	6	32	150
0:19:40	31	9,1	6	31	150
0:19:41	31	9,1	6	32	150
0:19:42	31	9,1	6	31	150
0:19:43	31	9,1	6	32	150
0:19:44	31	9,1	6	31	150
0:19:45	31	9,1	6	32	150
0:19:46	31	9,1	6	32	150
0:19:47	31	9,1	6	32	150
0:19:48	31	9,1	6	31	150
0:19:49	31	9,1	6	31	150
0:19:50	31	9,1	6	32	150
0:19:51	31	9,1	6	32	150
0:19:52	31	9,1	6	31	150
0:19:53	31	9,1	6	31	150
0:19:54	31	9,1	6	32	150
0:19:55	31	9,1	6	32	150
0:19:56	31	9,1	6	32	150
0:19:57	31	9,1	6	32	150
0:19:58	31	9,1	6	32	150
0:19:59	31	9,1	6	32	150
0:20:00	31	9,1	6	31	150
0:20:01	31	9,1	6	32	150
0:20:02	31	9,1	6	31	150
0:20:03	31	9,1	6	32	150
0:20:04	31	9,1	6	31	150
0:20:05	31	9,1	6	32	150
0:20:06	31	9,1	6	32	150
0:20:07	31	9,1	6	32	150
0:20:08	31	9,1	6	32	150
0:20:09	31	9,2	6	32	150
0:20:10	31	9,2	6	32	150
0:20:11	31	9,2	6	32	150
0:20:12	31	9,2	6	32	150
0:20:13	31	9,3	6	32	150
0:20:14	31	9,4	6	32	150
0:20:15	31	9,5	6	32	150
0:20:16	31	9,5	6	32	150
0:20:17	31	9,5	6	32	150
0:20:18	31	9,5	6	32	150
0:20:19	31	9,5	6	32	150
0:20:20	31	9,5	6	32	150
0:20:21	31	9,5	6	32	150
0:20:22	31	9,5	6	32	150
0:20:23	31	9,4	6	32	150
0:20:24	31	9,4	6	32	150
0:20:25	31	9,4	6	32	150
0:20:26	31	9,4	6	32	150
0:20:27	31	9,4	6	32	150
0:20:28	31	9,4	6	32	150
0:20:29	31	9,4	6	32	150
0:20:30	31	9,4	6	32	150
0:20:31	31	9,4	6	32	150
0:20:32	31	9,4	6	32	150
0:20:33	31	9,4	6	32	150
0:20:34	31	9,4	6	32	150
0:20:35	31	9,4	6	32	150
0:20:36	31	9,4	6	32	150
0:20:37	31	9,4	6	32	150
0:20:38	31	9,4	6	32	150
0:20:39	31	9,4	6	32	150
0:20:40	31	9,4	6	32	150
0:20:41	31	9,4	6	32	150
0:20:42	31	9,4	6	32	150
0:20:43	31	9,4	6	32	150
0:20:44	31	9,4	6	32	150
0:20:45	31	9,4	6	32	150
0:20:46	31	9,4	6	32	150
0:20:47	31	9,4	6	32	150
0:20:48	31	9,4	6	32	150
0:20:49	31	9,4	6	32	150
0:20:50	31	9,5	6	32	150
0:20:51	31	9,5	6	32	150
0:20:52	31	9,5	6	32	150
0:20:53	31	9,5	6	32	150
0:20:54	31	9,5	6	32	150
0:20:55	31	9,5	6	32	150
0:20:56	31	9,5	6	32	150
0:20:57	31	9,5	6	32	150
0:20:58	31	9,5	6	32	150
0:20:59	31	9,6	6	32	150
0:21:00	31	9,7	6	32	150
0:21:01	31	9,7	6	32	150
0:21:02	31	9,7	6	32	150
0:21:03	31	9,7	6	32	150
0:21:04	31	9,7	6	32	150
0:21:05	31	9,7	6	32	150
0:21:06	31	9,7	6	32	150
0:21:07	31	9,7	6	32	150
0:21:08	31	9,7	6	32	150
0:21:09	31	9,7	6	32	150
0:21:10	31	9,7	6	32	150
0:21:11	31	9,7	6	32	150
0:21:12	31	9,7	6	32	150
0:21:13	31	9,7	6	32	150
0:21:14	31	9,7	6	32	150
0:21:15	31	9,7	6	32	150
0:21:16	31	9,7	6	32	150
0:21:17	31	9,7	6	32	150
0:21:18	31	9,7	6	32	150
0:21:19	31	9,7	6	32	150
0:21:20	31	9,7	6	32	150
0:21:21	31	9,7	6	32	150
0:21:22	31	9,7	6	32	150
0:21:23	31	9,7	6	32	150
0:21:24	31	9,7	6	32	150
0:21:25	31	9,7	6	32	150
0:21:26	31	9,7	6	32	150
0:21:27	31	9,7	6	32	150
0:21:28	31	9,7	6	32	150
0:21:29	31	9,8	6	32	150
0:21:30	31	9,8	6	32	150
0:21:31	31	9,9	6	32	150
0:21:32	31	9,9	6	32	150
0:21:33	31	9,9	6	32	150
0:21:34	31	9,9	6	32	150
0:21:35	31	9,9	6	32	150
0:21:36	31	9,9	6	32	150
0:21:37	31	9,9	6	32	150
0:21:38	31	9,9	6	32	150
0:21:39	31	9,9	6	32	150
0:21:40	31	9,9	6	32	150
0:21:41	31	9,9	6	32	150
0:21:42	31	9,9	6	32	150
0:21:43	31	9,9	6	32	150
0:21:44	31	9,9	6	32	150
0:21:45	31	9,9	6	32	150
0:21:46	31	9,9	6	32	150
0:21:47	31	9,9	6	32	150
0:21:48	32	9,9	6	32	150
0:21:49	32	9,9	6	32	150
0:21:50	32	9,8	6	32	150
0:21:51	32	9,9	6	32	150
0:21:52	31	10,1	6	32	150
0:21:53	31	10,1	6	32	150
0:21:54	31	10,2	6	32	150
0:21:55	32	10,2	6	32	150
0:21:56	32	10,2	6	32	150
0:21:57	32	10,2	6	32	150
0:21:58	32	10,2	6	32	150
0:21:59	32	10,2	6	32	150
0:22:00	32	10,1	6	32	150
0:22:01	32	10,1	6	32	150
0:22:02	32	10,1	6	32	150
0:22:03	32	10,1	6	32	150
0:22:04	32	10,1	6	32	150
0:22:05	32	10,1	6	32	150
0:22:06	32	10,1	6	32	150
0:22:07	32	10,1	6	32	150
0:22:08	32	10,1	6	32	150
0:22:09	32	10,1	6	32	150
0:22:10	32	10,1	6	32	150
0:22:11	32	10,1	6	32	150
0:22:12	32	10,1	6	32	150
0:22:13	32	10,1	6	32	150
0:22:14	32	10,1	6	32	150
0:22:15	32	10,1	6	32	150
0:22:16	32	10,1	6	32	150
0:22:17	32	10,1	6	32	150
0:22:18	32	10,1	6	32	150
0:22:19	32	10,1	6	32	150
0:22:20	32	10,1	6	32	150
0:22:21	32	10,1	6	32	150
0:22:22	32	10,1	6	32	150
0:22:23	32	10,1	6	32	150
0:22:24	32	10,1	6	32	150
0:22:25	32	10,2	6	32	150
0:22:26	32	10,2	6	32	150
0:22:27	32	10,2	6	32	150
0:22:28	32	10,2	6	32	150
0:22:29	32	10,2	6	32	150
0:22:30	32	10,2	6	32	150
0:22:31	32	10,2	6	32	150
0:22:32	32	10,2	6	32	150
0:22:33	32	10,2	6	32	150
0:22:34	32	10,2	6	32	150
0:22:35	32	10,2	6	32	150
0:22:36	32	10,3	6	32	150
0:22:37	32	10,4	6	32	150
0:22:38	32	10,5	6	32	150
0:22:39	32	10,5	6	32	150
0:22:40	32	10,5	6	32	150
0:22:41	32	10,5	6	32	150
0:22:42	32	10,5	6	32	150
0:22:43	32	10,5	6	32	150
0:22:44	32	10,5	6	32	150
0:22:45	32	10,5	6	32	150
0:22:46	32	10,5	6	32	150
0:22:47	32	10,5	6	32	150
0:22:48	32	10,5	6	32	150
0:22:49	32	10,5	6	32	150
0:22:50	32	10,5	5	32	150
0:22:51	32	10,5	5	32	150
0:22:52	32	10,4	5	32	150
0:22:53	32	10,4	5	32	150
0:22:54	32	10,4	5	32	150
0:22:55	32	10,4	5	32	150
0:22:56	32	10,4	5	32	150
0:22:57	32	10,4	6	32	150
0:22:58	32	10,4	6	32	150
0:22:59	32	10,4	5	32	150
0:23:00	32	10,4	5	32	150
0:23:01	32	10,4	5	32	150
0:23:02	32	10,4	5	32	150
0:23:03	32	10,4	5	32	150
0:23:04	32	10,4	5	32	150
0:23:05	32	10,4	5	32	150
0:23:06	32	10,4	5	32	150
0:23:07	32	10,4	5	32	150
0:23:08	32	10,4	5	32	150
0:23:09	32	10,4	5	32	150
0:23:10	32	10,5	6	32	150
0:23:11	32	10,5	6	32	150
0:23:12	32	10,5	5	32	150
0:23:13	32	10,5	5	32	150
0:23:14	32	10,5	5	32	150
0:23:15	32	10,5	5	32	150
0:23:16	32	10,5	5	32	150
0:23:17	32	10,5	5	32	150
0:23:18	32	10,5	5	32	150
0:23:19	32	10,5	5	32	150
0:23:20	32	10,5	5	32	150
0:23:21	32	10,6	5	32	150
0:23:22	32	10,7	5	32	150
0:23:23	32	10,7	5	32	150
0:23:24	32	10,7	5	32	150
0:23:25	32	10,7	5	32	150
0:23:26	32	10,7	5	32	150
0:23:27	32	10,7	5	32	150
0:23:28	32	10,7	5	32	150
0:23:29	32	10,7	5	32	150
0:23:30	32	10,7	5	32	150
0:23:31	32	10,7	5	32	150
0:23:32	32	10,7	5	32	150
0:23:33	32	10,7	5	32	150
0:23:34	32	10,7	5	32	150
0:23:35	32	10,7	5	32	150
0:23:36	32	10,7	5	32	150
0:23:37	32	10,7	6	32	150
0:23:38	32	10,7	6	32	150
0:23:39	32	10,7	6	32	150
0:23:40	32	10,7	6	32	150
0:23:41	32	10,7	6	32	150
0:23:42	32	10,7	6	32	150
0:23:43	32	10,7	6	32	150
0:23:44	32	10,7	6	32	150
0:23:45	32	10,7	6	32	150
0:23:46	32	10,7	6	32	150
0:23:47	32	10,8	6	32	150
0:23:48	32	10,8	6	32	150
0:23:49	32	10,9	6	32	150
0:23:50	32	10,9	6	32	150
0:23:51	32	10,9	6	32	150
0:23:52	32	10,9	6	32	150
0:23:53	32	10,9	6	32	150
0:23:54	32	10,9	6	32	150
0:23:55	32	10,9	6	32	150
0:23:56	32	10,9	6	32	150
0:23:57	32	10,9	6	32	150
0:23:58	32	10,9	6	32	150
0:23:59	32	10,8	6	32	150
0:24:00	32	10,9	6	32	150
0:24:01	32	10,8	6	32	150
0:24:02	32	10,8	6	32	150
0:24:03	32	10,8	6	32	150
0:24:04	32	10,8	6	32	150
0:24:05	32	10,8	6	32	150
0:24:06	32	10,8	6	32	150
0:24:07	32	10,8	6	32	150
0:24:08	32	10,9	6	32	150
0:24:09	32	11,0	6	32	150
0:24:10	32	11,1	6	32	150
0:24:11	32	11,1	6	32	150
0:24:12	32	11,1	6	32	150
0:24:13	32	11,1	6	32	150
0:24:14	32	11,1	6	32	150
0:24:15	32	11,1	6	32	150
0:24:16	32	11,1	6	32	150
0:24:17	32	11,1	6	32	150
0:24:18	32	11,1	6	32	150
0:24:19	32	11,1	6	32	150
0:24:20	32	11,1	6	32	150
0:24:21	32	11,1	6	32	150
0:24:22	32	11,1	6	32	150
0:24:23	32	11,0	6	32	150
0:24:24	32	11,0	6	32	150
0:24:25	32	11,0	6	32	150
0:24:26	32	11,0	6	32	150
0:24:27	32	11,0	6	32	150
0:24:28	32	11,0	6	32	150
0:24:29	32	11,0	6	32	150
0:24:30	32	11,0	6	32	150
0:24:31	32	11,0	6	32	150
0:24:32	32	11,0	6	32	150
0:24:33	32	11,0	6	32	150
0:24:34	32	11,1	6	32	150
0:24:35	32	11,2	6	32	150
0:24:36	32	11,2	6	32	150
0:24:37	32	11,2	6	32	150
0:24:38	32	11,2	6	32	150
0:24:39	32	11,2	6	32	150
0:24:40	32	11,2	6	32	150
0:24:41	32	11,2	6	32	150
0:24:42	32	11,2	6	32	150
0:24:43	32	11,2	6	32	150
0:24:44	32	11,2	6	32	150
0:24:45	32	11,2	6	32	150
0:24:46	32	11,2	6	32	150
0:24:47	32	11,2	6	32	150
0:24:48	32	11,2	6	32	150
0:24:49	32	11,2	6	32	150
0:24:50	32	11,2	6	32	150
0:24:51	32	11,2	6	32	150
0:24:52	32	11,2	6	32	150
0:24:53	32	11,2	6	32	150
0:24:54	32	11,2	6	32	150
0:24:55	32	11,4	6	32	150
0:24:56	32	11,5	6	32	150
0:24:57	32	11,5	6	32	150
0:24:58	32	11,5	6	32	150
0:24:59	32	11,5	6	32	150
0:25:00	32	11,5	6	32	150
0:25:01	32	11,5	6	32	150
0:25:02	32	11,5	6	32	150
0:25:03	32	11,5	6	32	150
0:25:04	32	11,5	6	32	150
0:25:05	32	11,4	6	32	150
0:25:06	32	11,4	6	32	150
0:25:07	32	11,4	6	32	150
0:25:08	32	11,4	6	32	150
0:25:09	32	11,4	6	32	150
0:25:10	32	11,4	6	32	150
0:25:11	32	11,4	6	32	150
0:25:12	32	11,4	6	32	150
0:25:13	32	11,4	6	32	150
0:25:14	32	11,4	6	32	150
0:25:15	32	11,4	6	32	150
0:25:16	32	11,4	6	32	150
0:25:17	32	11,4	6	32	150
0:25:18	32	11,4	6	32	150
0:25:19	32	11,4	6	32	150
0:25:20	32	11,4	6	32	150
0:25:21	32	11,4	6	32	150
0:25:22	32	11,4	6	32	150
0:25:23	32	11,4	6	32	150
0:25:24	32	11,4	6	32	150
0:25:25	32	11,4	6	32	150
0:25:26	32	11,4	6	32	150
0:25:27	32	11,5	6	32	150
0:25:28	32	11,5	6	32	150
0:25:29	32	11,5	6	32	150
0:25:30	32	11,5	6	32	150
0:25:31	32	11,5	6	32	150
0:25:32	32	11,5	6	32	150
0:25:33	32	11,5	6	32	150
0:25:34	32	11,5	6	32	150
0:25:35	32	11,5	6	32	150
0:25:36	32	11,5	6	32	150
0:25:37	32	11,5	6	32	150
0:25:38	32	11,5	6	32	150
0:25:39	32	11,5	6	32	150
0:25:40	32	11,5	5	32	150
0:25:41	32	11,6	5	32	150
0:25:42	32	11,7	5	32	150
0:25:43	32	11,7	5	32	150
0:25:44	32	11,7	5	33	150
0:25:45	32	11,7	5	33	150
0:25:46	32	11,7	5	33	150
0:25:47	32	11,7	5	32	150
0:25:48	32	11,7	5	33	150
0:25:49	32	11,7	5	33	150
0:25:50	32	11,7	5	32	150
0:25:51	32	11,7	5	33	150
0:25:52	32	11,7	6	33	150
0:25:53	32	11,7	6	33	150
0:25:54	32	11,7	6	32	150
0:25:55	32	11,7	6	33	150
0:25:56	32	11,7	6	33	150
0:25:57	32	11,7	6	32	150
0:25:58	32	11,7	6	32	150
0:25:59	32	11,7	6	33	150
0:26:00	32	11,7	6	33	150
0:26:01	32	11,7	6	32	150
0:26:02	32	11,7	6	32	150
0:26:03	32	11,7	6	33	150
0:26:04	32	11,7	6	32	150
0:26:05	32	11,7	6	33	150
0:26:06	32	11,7	6	33	150
0:26:07	32	11,7	6	32	150
0:26:08	32	11,8	6	33	150
0:26:09	32	11,9	6	33	150
0:26:10	32	11,9	6	33	150
0:26:11	32	11,9	6	33	150
0:26:12	32	11,9	6	33	150
0:26:13	32	11,9	6	33	150
0:26:14	32	11,9	6	33	150
0:26:15	32	11,9	6	33	150
0:26:16	32	11,9	6	33	150
0:26:17	32	11,9	6	33	150
0:26:18	32	11,9	6	33	150
0:26:19	32	11,9	6	33	150
0:26:20	32	11,9	6	33	150
0:26:21	32	11,9	6	33	150
0:26:22	32	11,9	6	33	150
0:26:23	32	11,9	6	33	150
0:26:24	32	11,9	6	33	150
0:26:25	32	11,9	6	33	150
0:26:26	32	11,9	6	33	150
0:26:27	32	11,9	6	33	150
0:26:28	32	11,9	6	33	150
0:26:29	32	11,9	6	33	150
0:26:30	32	11,9	6	33	150
0:26:31	32	11,9	6	32	150
0:26:32	32	11,9	6	33	150
0:26:33	32	11,9	6	33	150
0:26:34	32	12,0	6	33	150
0:26:35	32	12,1	6	33	150
0:26:36	32	12,2	6	33	150
0:26:37	32	12,2	6	33	150
0:26:38	32	12,2	6	33	150
0:26:39	32	12,2	6	33	150
0:26:40	32	12,2	6	33	150
0:26:41	32	12,2	6	33	150
