Repository: ProgWizer/parser

File: project-root/data/Data Acquisition/Data Acquisition/2021 year (353)/21-067.txt
--Test Summary--
Full Path and File Name	
Instrument Name	7222
Instrument Type	Model 7222 Consistometer
Instrument Serial Number	
Test Start Date	06.04.2021
Test Start Time	15:28:49
Test Stop Date	06.04.2021
Test Stop Time	17:19:54
Test Length	1:51:05
Final Sample Time Offset	1:51:00
Controller Schedule Name	
Sampling Period	10 seconds
Comments	
Information	WellID	
Information	Customer	
Information	EngName	
Information	CementClass	G
Information	CementMfr	Ñóõîé Ëîã
Information	Additives	100G+0.2SMA
Information	Density	1850
Information	BHCT	35
Information	BHST	
Information	FluidLoss	
Information	JobType	
Calculated Value	Time_30Bc	N/A
Calculated Value	Time_70Bc	N/A
Initial Temperature (°C)	27 °C
Final Temperature (°C)	35 °C
Initial Pressure (MPa)	0,9 MPa
Final Pressure (MPa)	20,3 MPa
Initial Consistency (Bc)	5 Bc
Final Consistency (Bc)	13 Bc
--Data--
Time (HH:MM:SS)	Temperature (°C)	Pressure (MPa)	Consistency (Bc)
0:00:00	27	0,9	5
0:00:10	26	1,0	6
0:00:20	26	1,1	6
0:00:30	26	1,2	5
0:00:40	26	1,4	5
0:00:50	26	1,5	6
0:01:00	26	1,7	5
0:01:10	26	1,9	6
0:01:20	26	2,1	5
0:01:30	26	2,3	5
0:01:40	26	2,5	5
0:01:50	26	2,6	5
0:02:00	26	2,7	8
0:02:10	26	2,8	8
0:02:20	26	2,8	8
0:02:30	26	2,9	8
0:02:40	26	3,0	8
0:02:50	27	3,0	8
0:03:00	27	3,1	8
0:03:10	27	3,2	8
0:03:20	27	3,2	8
0:03:30	27	3,3	8
0:03:40	27	3,3	8
0:03:50	27	3,3	8
0:04:00	27	3,3	8
0:04:10	27	3,4	8
0:04:20	28	3,4	8
0:04:30	28	3,4	8
0:04:40	28	3,4	8
0:04:50	28	3,4	8
0:05:00	28	3,4	8
0:05:10	28	3,4	9
0:05:20	28	3,5	8
0:05:30	28	3,6	9
0:05:40	28	3,6	8
0:05:50	28	3,6	9
0:06:00	28	3,7	9
0:06:10	29	3,7	9
0:06:20	29	3,7	9
0:06:30	29	3,7	9
0:06:40	29	3,7	9
0:06:50	29	4,2	9
0:07:00	29	4,2	9
0:07:10	29	4,2	9
0:07:20	29	4,2	9
0:07:30	29	4,2	9
0:07:40	29	4,3	9
0:07:50	29	4,3	9
0:08:00	29	4,3	9
0:08:10	29	4,3	9
0:08:20	29	4,8	9
0:08:30	30	4,8	9
0:08:40	30	4,8	9
0:08:50	30	4,7	9
0:09:00	30	4,7	9
0:09:10	30	5,1	9
0:09:20	30	5,1	9
0:09:30	30	5,1	9
0:09:40	30	5,1	9
0:09:50	30	5,1	10
0:10:00	30	5,4	9
0:10:10	30	5,4	9
0:10:20	30	5,4	10
0:10:30	30	5,4	9
0:10:40	30	5,4	9
0:10:50	30	5,6	10
0:11:00	30	5,6	10
0:11:10	30	5,8	10
0:11:20	30	5,9	9
0:11:30	30	5,9	9
0:11:40	30	5,9	9
0:11:50	30	5,9	10
0:12:00	30	6,2	10
0:12:10	30	6,2	9
0:12:20	30	6,2	10
0:12:30	30	6,2	10
0:12:40	30	6,6	9
0:12:50	31	6,7	9
0:13:00	31	6,7	10
0:13:10	31	6,7	10
0:13:20	31	6,7	9
0:13:30	31	6,7	9
0:13:40	31	6,7	9
0:13:50	31	6,9	10
0:14:00	31	6,9	9
0:14:10	31	7,2	9
0:14:20	31	7,2	9
0:14:30	31	7,2	9
0:14:40	31	7,2	10
0:14:50	31	7,2	9
0:15:00	31	7,5	9
0:15:10	31	7,5	9
0:15:20	31	7,5	9
0:15:30	31	7,5	9
0:15:40	31	7,9	9
0:15:50	31	7,9	9
0:16:00	31	7,9	9
0:16:10	31	8,0	9
0:16:20	31	8,0	9
0:16:30	31	8,0	9
0:16:40	31	8,3	10
0:16:50	31	8,3	9
0:17:00	31	8,3	9
0:17:10	31	8,4	9
0:17:20	31	8,3	10
0:17:30	31	8,8	9
0:17:40	31	8,8	9
0:17:50	31	8,8	9
0:18:00	31	8,7	9
0:18:10	31	8,7	9
0:18:20	31	9,0	10
0:18:30	31	9,0	9
0:18:40	31	8,9	9
0:18:50	31	9,2	9
0:19:00	31	9,1	9
0:19:10	31	9,1	9
0:19:20	31	9,4	9
0:19:30	32	9,4	10
0:19:40	32	9,4	10
0:19:50	32	9,4	9
0:20:00	32	9,6	9
0:20:10	32	9,6	9
0:20:20	32	9,7	9
0:20:30	32	9,7	9
0:20:40	32	9,7	10
0:20:50	32	9,8	10
0:21:00	32	9,9	10
0:21:10	32	10,0	9
0:21:20	32	10,0	10
0:21:30	32	10,2	10
0:21:40	32	10,3	10
0:21:50	32	10,3	10
0:22:00	32	10,3	9
0:22:10	32	10,6	10
0:22:20	32	10,6	10
0:22:30	32	10,6	9
0:22:40	32	10,7	10
0:22:50	32	10,7	10
0:23:00	32	11,0	10
0:23:10	32	11,1	9
0:23:20	32	11,1	10
0:23:30	32	11,1	10
0:23:40	32	11,1	10
0:23:50	32	11,1	9
0:24:00	32	11,4	10
0:24:10	32	11,4	10
0:24:20	32	11,4	9
0:24:30	32	11,4	10
0:24:40	32	11,7	10
0:24:50	32	11,7	9
0:25:00	32	11,7	10
0:25:10	32	11,8	10
0:25:20	32	11,8	10
0:25:30	32	12,0	10
0:25:40	32	12,0	10
0:25:50	32	12,0	10
0:26:00	32	12,1	9
0:26:10	32	12,2	9
0:26:20	32	12,3	10
0:26:30	32	12,3	9
0:26:40	32	12,3	10
0:26:50	32	12,4	10
0:27:00	32	12,7	10
0:27:10	33	12,7	10
0:27:20	33	12,7	9
0:27:30	33	12,8	10
0:27:40	33	12,8	9
0:27:50	33	12,9	10
0:28:00	33	13,1	10
0:28:10	33	13,1	9
0:28:20	33	13,2	10
0:28:30	33	13,2	10
0:28:40	33	13,3	10
0:28:50	33	13,4	10
0:29:00	33	13,4	10
0:29:10	33	13,5	10
0:29:20	33	13,5	10
0:29:30	33	13,8	10
0:29:40	33	13,8	10
0:29:50	33	13,8	10
0:30:00	33	13,9	10
0:30:10	33	13,9	10
0:30:20	33	13,9	10
0:30:30	33	14,0	9
0:30:40	33	14,2	10
0:30:50	33	14,3	10
0:31:00	33	14,6	10
0:31:10	33	14,9	10
0:31:20	33	15,0	10
0:31:30	33	15,1	10
0:31:40	33	15,2	9
0:31:50	33	15,2	10
0:32:00	33	15,2	10
0:32:10	33	15,4	10
0:32:20	33	15,5	10
0:32:30	33	15,4	10
0:32:40	33	15,3	10
0:32:50	33	15,3	10
0:33:00	33	15,2	10
0:33:10	33	15,2	10
0:33:20	33	15,2	10
0:33:30	33	15,4	10
0:33:40	34	15,4	10
0:33:50	34	15,4	10
0:34:00	34	15,9	10
0:34:10	34	15,9	10
0:34:20	34	15,9	10
0:34:30	34	15,9	10
0:34:40	34	16,0	10
0:34:50	34	16,0	10
0:35:00	34	16,0	10
0:35:10	34	16,0	10
0:35:20	34	16,3	10
0:35:30	34	16,2	10
0:35:40	34	16,3	10
0:35:50	34	16,3	10
0:36:00	34	16,7	10
0:36:10	34	16,7	10
0:36:20	34	16,7	10
0:36:30	34	16,7	11
0:36:40	34	16,8	10
0:36:50	34	16,8	10
0:37:00	34	16,9	10
0:37:10	34	16,9	10
0:37:20	34	17,2	11
0:37:30	34	17,2	11
0:37:40	34	17,2	10
0:37:50	34	17,2	10
0:38:00	34	17,6	10
0:38:10	34	17,6	10
0:38:20	34	17,6	11
0:38:30	34	17,6	10
0:38:40	34	17,6	11
0:38:50	34	17,6	11
0:39:00	34	17,7	11
0:39:10	34	17,8	11
0:39:20	35	17,8	11
0:39:30	35	18,3	11
0:39:40	35	18,3	11
0:39:50	35	18,3	11
0:40:00	35	18,4	11
0:40:10	35	18,4	10
0:40:20	35	18,4	11
0:40:30	35	18,4	11
0:40:40	35	18,6	11
0:40:50	35	18,6	11
0:41:00	35	18,6	10
0:41:10	35	18,6	11
0:41:20	35	19,1	11
0:41:30	35	19,1	11
0:41:40	35	19,1	11
0:41:50	35	19,7	11
0:42:00	35	19,7	11
0:42:10	35	19,7	11
0:42:20	35	19,6	10
0:42:30	35	19,7	11
0:42:40	35	19,6	10
0:42:50	35	19,6	11
0:43:00	35	19,6	10
0:43:10	35	19,5	11
0:43:20	35	19,6	11
0:43:30	35	19,8	11
0:43:40	35	19,8	11
0:43:50	35	19,8	11
0:44:00	35	19,9	11
0:44:10	35	20,0	11
0:44:20	35	20,0	11
0:44:30	35	20,0	11
0:44:40	35	20,0	11
0:44:50	35	20,1	11
0:45:00	35	20,1	11
0:45:10	35	20,1	11
0:45:20	35	20,1	11
0:45:30	35	20,1	11
0:45:40	35	20,1	10
0:45:50	36	20,0	11
0:46:00	36	20,0	11
0:46:10	36	20,0	11
0:46:20	36	19,9	11
0:46:30	36	19,9	11
0:46:40	36	19,9	11
0:46:50	36	19,9	11
0:47:00	36	19,8	11
0:47:10	36	19,7	11
0:47:20	36	19,8	11
0:47:30	36	19,8	11
0:47:40	36	19,8	11
0:47:50	36	19,8	12
0:48:00	36	19,8	11
0:48:10	36	19,8	11
0:48:20	36	19,8	11
0:48:30	36	19,7	11
0:48:40	36	19,9	11
0:48:50	36	19,9	11
0:49:00	36	19,9	11
0:49:10	36	19,9	11
0:49:20	36	20,0	11
0:49:30	36	19,9	11
0:49:40	36	19,9	11
0:49:50	36	19,9	11
0:50:00	36	20,0	11
0:50:10	36	20,0	11
0:50:20	36	20,0	11
0:50:30	35	20,0	11
0:50:40	35	20,0	11
0:50:50	35	20,0	11
0:51:00	35	20,0	11
0:51:10	35	20,0	11
0:51:20	35	20,0	11
0:51:30	35	20,0	11
0:51:40	35	19,9	11
0:51:50	35	19,9	11
0:52:00	35	19,9	11
0:52:10	35	19,9	11
0:52:20	35	19,8	11
0:52:30	35	19,8	11
0:52:40	35	19,8	11
0:52:50	35	19,7	11
0:53:00	35	19,8	11
0:53:10	35	19,8	11
0:53:20	35	19,8	11
0:53:30	35	19,8	11
0:53:40	35	19,8	11
0:53:50	35	19,8	11
0:54:00	35	19,8	11
0:54:10	35	19,8	11
0:54:20	35	19,9	11
0:54:30	35	19,8	11
0:54:40	35	19,8	11
0:54:50	35	19,8	11
0:55:00	35	19,8	11
0:55:10	35	19,8	11
0:55:20	35	19,8	11
0:55:30	35	19,8	11
0:55:40	35	19,8	11
0:55:50	35	19,8	11
0:56:00	35	19,9	11
0:56:10	35	19,9	11
0:56:20	35	19,9	11
0:56:30	35	19,9	12
0:56:40	35	19,9	12
0:56:50	35	19,9	11
0:57:00	35	20,0	11
0:57:10	35	20,0	11
0:57:20	35	20,0	11
0:57:30	35	20,0	11
0:57:40	35	20,0	11
0:57:50	35	20,0	12
0:58:00	35	20,0	12
0:58:10	35	20,1	11
0:58:20	35	20,1	11
0:58:30	35	20,0	11
0:58:40	35	20,0	11
0:58:50	35	20,0	11
0:59:00	35	20,0	11
0:59:10	35	20,0	11
0:59:20	35	20,1	11
0:59:30	35	20,1	11
0:59:40	35	20,0	11
0:59:50	35	20,0	11
1:00:00	35	20,1	11
1:00:10	35	20,1	11
1:00:20	35	20,1	11
1:00:30	35	20,1	11
1:00:40	35	19,9	11
1:00:50	35	19,9	11
1:01:00	35	20,1	11
1:01:10	35	20,1	11
1:01:20	35	20,1	11
1:01:30	35	20,0	11
1:01:40	35	20,1	11
1:01:50	35	20,1	11
1:02:00	35	20,0	11
1:02:10	35	20,0	11
1:02:20	35	20,0	11
1:02:30	35	19,9	11
1:02:40	35	19,8	12
1:02:50	35	19,9	11
1:03:00	35	19,9	11
1:03:10	35	20,0	11
1:03:20	35	19,9	11
1:03:30	35	20,0	11
1:03:40	35	19,9	11
1:03:50	35	20,0	11
1:04:00	35	19,9	12
1:04:10	35	19,9	12
1:04:20	35	19,9	12
1:04:30	35	19,9	12
1:04:40	35	19,9	12
1:04:50	35	19,9	12
1:05:00	35	19,8	12
1:05:10	35	19,8	12
1:05:20	35	19,8	12
1:05:30	35	19,7	12
1:05:40	35	19,8	12
1:05:50	35	19,8	12
1:06:00	35	19,8	12
1:06:10	35	19,8	12
1:06:20	35	19,8	12
1:06:30	35	19,7	12
1:06:40	35	19,9	12
1:06:50	35	20,0	12
1:07:00	35	20,0	12
1:07:10	35	20,0	12
1:07:20	35	20,0	12
1:07:30	35	20,1	12
1:07:40	35	20,2	12
1:07:50	35	20,2	12
1:08:00	35	20,2	12
1:08:10	35	20,2	12
1:08:20	35	20,2	12
1:08:30	35	20,2	12
1:08:40	35	20,2	12
1:08:50	35	20,2	12
1:09:00	35	20,3	12
1:09:10	35	20,4	12
1:09:20	35	20,5	12
1:09:30	35	20,6	12
1:09:40	35	20,6	12
1:09:50	35	20,4	12
1:10:00	35	20,3	12
1:10:10	35	20,3	12
1:10:20	35	20,3	12
1:10:30	35	20,2	12
1:10:40	35	20,4	12
1:10:50	35	20,5	12
1:11:00	35	20,5	12
1:11:10	35	20,4	12
1:11:20	35	20,4	12
1:11:30	35	20,4	12
1:11:40	35	20,5	12
1:11:50	35	20,8	12
1:12:00	35	20,0	12
1:12:10	35	20,1	12
1:12:20	35	20,1	11
1:12:30	35	20,1	11
1:12:40	35	20,1	12
1:12:50	35	20,0	12
1:13:00	35	20,0	12
1:13:10	35	20,0	12
1:13:20	35	20,0	12
1:13:30	35	20,0	12
1:13:40	35	20,0	12
1:13:50	35	20,0	12
1:14:00	35	19,9	12
1:14:10	35	20,0	12
1:14:20	35	20,0	12
1:14:30	35	20,0	12
1:14:40	35	20,0	12
1:14:50	35	20,0	12
1:15:00	35	19,9	12
1:15:10	35	20,0	12
1:15:20	35	20,0	12
1:15:30	35	19,9	12
1:15:40	35	19,9	12
1:15:50	35	20,0	11
1:16:00	35	20,0	12
1:16:10	35	20,0	12
1:16:20	35	20,0	11
1:16:30	35	20,1	11
1:16:40	35	20,1	11
1:16:50	35	20,1	11
1:17:00	35	20,1	12
1:17:10	35	20,1	11
1:17:20	35	20,1	12
1:17:30	35	20,2	11
1:17:40	35	20,2	11
1:17:50	35	20,1	11
1:18:00	35	20,1	12
1:18:10	35	20,2	11
1:18:20	35	20,1	12
1:18:30	35	20,1	11
1:18:40	35	20,2	12
1:18:50	35	20,2	12
1:19:00	35	20,2	12
1:19:10	35	20,0	11
1:19:20	35	20,0	12
1:19:30	35	20,1	12
1:19:40	35	20,0	12
1:19:50	35	19,9	12
1:20:00	35	19,9	12
1:20:10	35	19,9	12
1:20:20	35	19,8	12
1:20:30	35	19,8	12
1:20:40	35	19,9	12
1:20:50	35	19,9	12
1:21:00	35	19,8	12
1:21:10	35	19,9	12
1:21:20	35	19,9	12
1:21:30	35	20,0	11
1:21:40	35	20,1	12
1:21:50	35	20,1	12
1:22:00	35	20,2	12
1:22:10	35	20,2	12
1:22:20	35	20,2	12
1:22:30	35	20,2	11
1:22:40	35	20,2	12
1:22:50	35	20,2	12
1:23:00	35	20,2	12
1:23:10	35	20,2	12
1:23:20	35	20,2	12
1:23:30	35	20,1	12
1:23:40	35	20,2	12
1:23:50	35	20,2	12
1:24:00	35	20,2	12
1:24:10	35	20,2	12
1:24:20	35	20,2	12
1:24:30	35	20,2	12
1:24:40	35	20,2	12
1:24:50	35	20,2	12
1:25:00	35	20,2	12
1:25:10	35	20,3	12
1:25:20	35	20,3	12
1:25:30	35	20,3	11
1:25:40	35	20,3	11
1:25:50	35	20,3	11
1:26:00	35	20,3	11
1:26:10	35	20,3	11
1:26:20	35	20,2	12
1:26:30	35	20,2	11
1:26:40	35	20,2	12
1:26:50	35	20,1	12
1:27:00	35	20,1	12
1:27:10	35	20,0	12
1:27:20	35	20,0	12
1:27:30	35	20,0	12
1:27:40	35	20,0	12
1:27:50	35	20,0	12
1:28:00	35	20,0	12
1:28:10	35	20,0	12
1:28:20	35	20,1	12
1:28:30	35	20,1	13
1:28:40	35	20,1	13
1:28:50	35	20,1	12
1:29:00	35	20,1	12
1:29:10	35	20,1	12
1:29:20	35	20,1	12
1:29:30	35	20,1	13
1:29:40	35	20,1	13
1:29:50	35	20,1	12
1:30:00	35	20,1	12
1:30:10	35	20,1	12
1:30:20	35	20,1	12
1:30:30	35	20,1	12
1:30:40	35	20,1	13
1:30:50	35	20,1	13
1:31:00	35	20,1	12
1:31:10	35	20,1	13
1:31:20	35	20,1	12
1:31:30	35	20,1	13
1:31:40	35	20,0	13
1:31:50	35	20,1	13
1:32:00	35	20,1	13
1:32:10	35	20,1	13
1:32:20	35	20,1	12
1:32:30	35	20,0	13
1:32:40	35	20,1	13
1:32:50	35	20,1	12
1:33:00	35	20,0	12
1:33:10	35	20,0	13
1:33:20	35	20,0	12
1:33:30	35	20,0	13
1:33:40	35	20,0	12
1:33:50	35	20,0	12
1:34:00	35	20,0	12
1:34:10	35	19,9	12
1:34:20	35	20,0	13
1:34:30	35	19,9	12
1:34:40	35	19,9	12
1:34:50	35	19,9	12
1:35:00	35	19,8	13
1:35:10	35	19,8	13
1:35:20	35	19,9	12
1:35:30	35	19,8	12
1:35:40	35	20,2	12
1:35:50	35	20,1	12
1:36:00	35	19,5	13
1:36:10	35	20,3	13
1:36:20	35	20,2	13
1:36:30	35	19,8	13
1:36:40	35	20,6	13
1:36:50	35	20,6	13
1:37:00	35	20,6	13
1:37:10	35	20,7	13
1:37:20	35	20,6	13
1:37:30	35	20,1	13
1:37:40	35	20,0	13
1:37:50	35	20,0	13
1:38:00	35	19,7	13
1:38:10	35	20,2	13
1:38:20	35	19,8	13
1:38:30	35	19,8	13
1:38:40	35	19,8	13
1:38:50	35	19,9	13
1:39:00	35	19,8	13
1:39:10	35	20,0	13
1:39:20	35	19,9	13
1:39:30	35	19,9	13
1:39:40	35	19,8	13
1:39:50	35	19,8	13
1:40:00	35	19,8	13
1:40:10	35	19,9	13
1:40:20	35	19,7	13
1:40:30	35	20,3	13
1:40:40	35	20,3	13
1:40:50	35	20,3	13
1:41:00	35	20,3	13
1:41:10	35	20,2	13
1:41:20	35	20,3	13
1:41:30	35	20,4	13
1:41:40	35	20,6	13
1:41:50	35	20,6	13
1:42:00	35	20,4	13
1:42:10	35	20,4	13
1:42:20	35	20,3	13
1:42:30	35	20,0	13
1:42:40	35	19,8	13
1:42:50	35	20,2	13
1:43:00	35	19,9	13
1:43:10	35	20,0	13
1:43:20	35	20,0	13
1:43:30	35	19,7	13
1:43:40	35	19,8	13
1:43:50	35	20,1	13
1:44:00	35	20,0	13
1:44:10	35	19,7	13
1:44:20	35	19,9	13
1:44:30	35	19,9	13
1:44:40	35	19,9	13
1:44:50	35	19,9	13
1:45:00	35	19,9	13
1:45:10	35	19,9	13
1:45:20	35	19,8	13
1:45:30	35	19,9	13
1:45:40	35	19,8	13
1:45:50	35	19,9	13
1:46:00	35	19,8	13
1:46:10	35	19,9	13
1:46:20	35	19,8	13
1:46:30	35	19,8	13
1:46:40	35	19,9	13
1:46:50	35	19,8	13
1:47:00	35	19,8	13
1:47:10	35	19,8	13
1:47:20	35	19,8	13
1:47:30	35	19,8	13
1:47:40	35	19,9	13
1:47:50	35	19,9	13
1:48:00	35	19,8	13
1:48:10	35	19,8	13
1:48:20	35	19,9	13
1:48:30	35	19,8	13
1:48:40	35	19,8	13
1:48:50	35	19,9	14
1:49:00	35	19,8	13
1:49:10	35	20,3	13
1:49:20	35	20,3	13
1:49:30	35	20,3	14
1:49:40	35	20,3	13
1:49:50	35	20,3	13
1:50:00	35	20,3	13
1:50:10	35	20,3	13
1:50:20	35	20,3	13
1:50:30	35	20,3	13
1:50:40	35	20,4	13
1:50:50	35	20,3	13
1:51:00	35	20,3	13

File: project-root/data/Data Acquisition/Data Acquisition/2021 year (353)/21-068 D R Bulk Surg.txt (part 1 of 7)
--Test Summary--
Full Path and File Name	
Instrument Name	7322
Instrument Type	Model 7322 Consistometer - Variable Speed
Instrument Serial Number	
Test Start Date	26.06.2021
Test Start Time	13:20:57
Test Stop Date	26.06.2021
Test Stop Time	16:07:30
Test Length	2:46:33
Final Sample Time Offset	2:46:33
Controller Schedule Name	
Sampling Period	1 second
Comments	
Information	WellID	
Information	Customer	
Information	EngName	DENIS
Information	CementClass	G Holsim
Information	CementMfr	
Information	Additives	Bulk Ñóðãóòíåôòåãàç ÁÝÒÑ-Ð Lab 2%R + 0.12%LR+DPC 0.13%
Information	Density	
Information	BHCT	
Information	BHST	
Information	FluidLoss	
Information	JobType	
Calculated Value	Time_30Bc	2:24:57
Calculated Value	Time_70Bc	2:46:33
Initial Temperature (°C)	30 °C
Final Temperature (°C)	65 °C
Initial Pressure (MPa)	0,4 MPa
Final Pressure (MPa)	35,3 MPa
Initial Consistency (Bc)	15 Bc
Final Consistency (Bc)	70 Bc
Initial Wall Temperature (°C)	27 °C
Final Wall Temperature (°C)	65 °C
Initial Motor Speed (RPM)	150 RPM
Final Motor Speed (RPM)	150 RPM
--Data--
Time (HH:MM:SS)	Temperature (°C)	Pressure (MPa)	Consistency (Bc)	Wall Temperature (°C)	Motor Speed (RPM)
0:00:00	30	0,4	15	27	150
0:00:01	30	0,4	15	27	151
0:00:02	30	0,4	15	27	150
0:00:03	30	0,4	15	27	150
0:00:04	30	0,4	15	27	150
0:00:05	30	0,4	15	27	150
0:00:06	30	0,4	15	27	150
0:00:07	30	0,4	16	27	150
0:00:08	30	0,4	16	27	150
0:00:09	30	0,4	16	27	150
0:00:10	30	0,4	16	27	150
0:00:11	30	0,4	16	27	150
0:00:12	30	0,4	16	27	150
0:00:13	30	0,4	16	27	150
0:00:14	30	0,4	16	27	150
0:00:15	30	0,4	16	27	150
0:00:16	30	0,5	16	27	150
0:00:17	30	0,5	16	27	150
0:00:18	30	0,5	16	27	150
0:00:19	30	0,5	16	27	150
0:00:20	30	0,5	16	27	150
0:00:21	30	0,5	16	27	150
0:00:22	30	0,5	16	27	150
0:00:23	30	0,5	16	27	150
0:00:24	30	0,5	16	27	150
0:00:25	30	0,5	16	27	150
0:00:26	30	0,5	16	27	150
0:00:27	30	0,5	16	27	150
0:00:28	30	0,5	16	27	150
0:00:29	30	0,6	16	27	150
0:00:30	30	0,6	16	27	150
0:00:31	30	0,6	16	27	150
0:00:32	30	0,6	16	27	150
0:00:33	30	0,6	16	27	150
0:00:34	30	0,6	16	27	150
0:00:35	30	0,6	16	27	150
0:00:36	30	0,7	16	27	150
0:00:37	30	0,7	16	27	150
0:00:38	30	0,7	16	27	150
0:00:39	30	0,7	16	27	150
0:00:40	30	0,7	16	27	150
0:00:41	30	0,7	16	27	150
0:00:42	30	0,8	16	27	150
0:00:43	30	0,8	16	27	150
0:00:44	30	0,8	16	27	150
0:00:45	30	0,8	16	27	150
0:00:46	30	0,8	16	27	150
0:00:47	30	0,8	16	27	150
0:00:48	30	0,9	16	27	150
0:00:49	30	0,9	16	27	150
0:00:50	30	0,9	16	28	150
0:00:51	30	0,9	16	28	150
0:00:52	30	0,9	16	27	150
0:00:53	30	0,9	16	27	150
0:00:54	30	0,9	16	28	150
0:00:55	30	0,9	16	28	150
0:00:56	30	0,9	16	28	150
0:00:57	30	1,0	16	28	150
0:00:58	30	1,0	16	28	150
0:00:59	30	1,0	16	28	150
0:01:00	30	1,0	16	28	150
0:01:01	30	1,0	16	28	150
0:01:02	30	1,0	16	28	150
0:01:03	30	1,1	16	28	150
0:01:04	30	1,1	16	28	150
0:01:05	30	1,1	16	28	150
0:01:06	30	1,1	16	28	150
0:01:07	30	1,1	16	28	150
0:01:08	30	1,1	16	28	150
0:01:09	30	1,1	16	28	150
0:01:10	30	1,1	16	28	150
0:01:11	30	1,1	16	28	150
0:01:12	30	1,1	16	29	150
0:01:13	30	1,1	16	28	150
0:01:14	30	1,1	16	29	150
0:01:15	30	1,1	16	29	150
0:01:16	30	1,2	16	29	150
0:01:17	30	1,2	16	29	150
0:01:18	30	1,2	16	29	150
0:01:19	30	1,2	16	29	150
0:01:20	30	1,3	16	29	150
0:01:21	30	1,3	16	29	150
0:01:22	30	1,3	16	29	150
0:01:23	30	1,3	16	29	150
0:01:24	30	1,3	16	29	150
0:01:25	30	1,3	16	29	150
0:01:26	30	1,3	16	29	150
0:01:27	30	1,3	16	29	150
0:01:28	30	1,3	16	29	150
0:01:29	30	1,3	16	29	150
0:01:30	30	1,4	16	30	150
0:01:31	30	1,4	16	29	150
0:01:32	30	1,4	16	30	150
0:01:33	30	1,4	16	30	150
0:01:34	30	1,4	16	30	150
0:01:35	30	1,4	16	30	150
0:01:36	30	1,4	16	30	150
0:01:37	30	1,4	16	30	150
0:01:38	30	1,4	16	30	150
0:01:39	30	1,4	16	30	150
0:01:40	30	1,4	16	30	150
0:01:41	30	1,5	16	30	150
0:01:42	30	1,5	16	30	150
0:01:43	30	1,5	16	30	150
0:01:44	30	1,5	16	30	150
0:01:45	30	1,5	16	30	150
0:01:46	30	1,5	16	30	150
0:01:47	30	1,5	16	30	150
0:01:48	30	1,5	16	30	150
0:01:49	30	1,5	16	31	150
0:01:50	30	1,5	16	31	150
0:01:51	30	1,6	16	31	150
0:01:52	30	1,6	16	31	150
0:01:53	30	1,7	16	31	150
0:01:54	30	1,7	16	31	150
0:01:55	30	1,7	16	31	150
0:01:56	30	1,7	16	31	150
0:01:57	30	1,8	16	31	150
0:01:58	30	1,8	16	31	150
0:01:59	30	1,8	16	31	150
0:02:00	30	1,8	16	31	150
0:02:01	30	1,8	16	31	150
0:02:02	30	1,8	16	31	150
0:02:03	30	1,8	16	31	150
0:02:04	30	1,8	16	31	150
0:02:05	30	1,8	16	31	150
0:02:06	30	1,9	16	31	150
0:02:07	30	1,9	16	32	150
0:02:08	30	1,9	16	32	150
0:02:09	30	1,9	16	32	150
0:02:10	30	1,9	16	32	150
0:02:11	30	1,9	16	32	150
0:02:12	30	1,9	16	32	150
0:02:13	30	1,9	16	32	150
0:02:14	30	2,0	16	32	150
0:02:15	30	2,0	16	32	150
0:02:16	30	2,0	16	32	150
0:02:17	30	2,0	16	32	150
0:02:18	30	2,0	16	32	150
0:02:19	30	2,0	16	32	150
0:02:20	30	2,0	16	32	150
0:02:21	30	2,0	16	32	150
0:02:22	30	2,0	16	32	150
0:02:23	30	2,1	16	32	150
0:02:24	30	2,1	16	32	150
0:02:25	30	2,1	16	32	150
0:02:26	30	2,1	16	32	150
0:02:27	30	2,1	16	32	150
0:02:28	30	2,1	16	32	150
0:02:29	30	2,1	16	33	150
0:02:30	30	2,1	16	33	150
0:02:31	30	2,1	16	33	150
0:02:32	30	2,2	16	33	150
0:02:33	30	2,2	16	33	150
0:02:34	30	2,2	16	33	150
0:02:35	30	2,2	16	33	150
0:02:36	30	2,2	16	33	150
0:02:37	30	2,2	16	33	150
0:02:38	30	2,2	16	33	150
0:02:39	30	2,2	16	33	150
0:02:40	30	2,2	16	33	150
0:02:41	30	2,3	16	33	150
0:02:42	30	2,3	16	33	150
0:02:43	30	2,3	16	33	150
0:02:44	30	2,3	16	33	150
0:02:45	30	2,3	16	33	150
0:02:46	30	2,3	16	33	150
0:02:47	30	2,3	16	33	150
0:02:48	30	2,3	16	33	150
0:02:49	30	2,3	16	33	150
0:02:50	30	2,4	16	33	150
0:02:51	30	2,4	16	33	150
0:02:52	30	2,4	16	33	150
0:02:53	30	2,4	16	33	150
0:02:54	30	2,4	16	33	150
0:02:55	30	2,4	16	33	150
0:02:56	30	2,4	16	33	150
0:02:57	30	2,4	16	33	150
0:02:58	30	2,4	16	33	150
0:02:59	30	2,4	16	33	150
0:03:00	30	2,4	16	34	150
0:03:01	30	2,4	16	34	150
0:03:02	30	2,5	16	34	150
0:03:03	30	2,5	16	33	150
0:03:04	30	2,5	16	34	150
0:03:05	30	2,5	16	34	150
0:03:06	30	2,5	16	34	150
0:03:07	30	2,5	16	34	150
0:03:08	30	2,5	16	34	150
0:03:09	30	2,5	16	34	150
0:03:10	30	2,5	16	34	150
0:03:11	30	2,5	16	34	150
0:03:12	31	2,5	16	34	150
0:03:13	31	2,5	16	34	150
0:03:14	31	2,5	16	34	150
0:03:15	31	2,5	16	34	150
0:03:16	31	2,6	16	34	150
0:03:17	31	2,6	16	34	150
0:03:18	31	2,6	16	34	150
0:03:19	31	2,6	16	34	150
0:03:20	31	2,6	16	34	150
0:03:21	31	2,6	16	34	150
0:03:22	31	2,6	16	34	150
0:03:23	31	2,6	16	34	150
0:03:24	31	2,6	16	34	150
0:03:25	31	2,6	16	34	150
0:03:26	31	2,6	16	34	150
0:03:27	31	2,6	16	34	150
0:03:28	31	2,6	16	34	150
0:03:29	31	2,6	16	34	150
0:03:30	31	2,6	16	34	150
0:03:31	31	2,6	16	34	150
0:03:32	31	2,7	16	34	150
0:03:33	31	2,7	16	34	150
0:03:34	31	2,7	16	34	150
0:03:35	31	2,7	16	34	150
0:03:36	31	2,7	16	34	150
0:03:37	31	2,7	16	34	150
0:03:38	31	2,7	16	34	150
0:03:39	31	2,7	16	34	150
0:03:40	31	2,7	16	34	150
0:03:41	31	2,7	16	34	150
0:03:42	31	2,7	16	34	150
0:03:43	31	2,7	16	34	150
0:03:44	31	2,7	16	34	150
0:03:45	31	2,7	16	34	150
0:03:46	31	2,7	16	34	150
0:03:47	31	2,7	16	34	150
0:03:48	31	2,7	16	34	150
0:03:49	31	2,7	16	34	150
0:03:50	31	2,7	16	34	150
0:03:51	31	2,8	16	34	150
0:03:52	31	2,9	16	34	150
0:03:53	31	3,1	16	34	150
0:03:54	31	3,1	16	34	150
0:03:55	31	3,2	16	34	150
0:03:56	31	3,2	16	34	150
0:03:57	31	3,2	16	34	150
0:03:58	31	3,2	16	34	150
0:03:59	31	3,2	16	34	150
0:04:00	31	3,2	16	34	150
0:04:01	31	3,2	16	34	150
0:04:02	31	3,2	16	34	150
0:04:03	31	3,2	16	34	150
0:04:04	31	3,2	16	34	150
0:04:05	31	3,2	16	34	150
0:04:06	31	3,2	16	34	150
0:04:07	31	3,2	16	34	150
0:04:08	31	3,2	16	34	150
0:04:09	31	3,2	16	34	150
0:04:10	31	3,2	16	34	150
0:04:11	31	3,2	16	34	150
0:04:12	31	3,2	16	34	150
0:04:13	31	3,2	16	34	150
0:04:14	31	3,2	16	34	150
0:04:15	31	3,2	16	34	150
0:04:16	31	3,3	16	34	150
0:04:17	31	3,3	16	34	150
0:04:18	31	3,3	16	34	150
0:04:19	31	3,3	16	34	150
0:04:20	31	3,3	16	34	150
0:04:21	31	3,3	16	34	150
0:04:22	31	3,3	16	34	150
0:04:23	31	3,3	16	34	150
0:04:24	31	3,3	16	34	150
0:04:25	31	3,3	16	34	150
0:04:26	31	3,3	16	34	150
0:04:27	31	3,3	16	35	150
0:04:28	31	3,3	16	35	150
0:04:29	31	3,3	16	35	150
0:04:30	31	3,3	16	34	150
0:04:31	32	3,3	16	34	150
0:04:32	32	3,3	16	35	150
0:04:33	32	3,3	16	35	150
0:04:34	32	3,3	16	35	150
0:04:35	32	3,3	16	35	150
0:04:36	32	3,3	16	35	150
0:04:37	32	3,3	16	35	150
0:04:38	32	3,3	16	34	150
0:04:39	32	3,3	16	35	150
0:04:40	32	3,3	16	35	150
0:04:41	32	3,3	16	35	150
0:04:42	32	3,3	16	35	150
0:04:43	32	3,4	16	35	150
0:04:44	32	3,4	16	35	150
0:04:45	32	3,4	16	35	150
0:04:46	32	3,4	16	35	150
0:04:47	32	3,4	16	35	150
0:04:48	32	3,4	16	35	150
0:04:49	32	3,4	16	35	150
0:04:50	32	3,4	16	35	150
0:04:51	32	3,4	16	35	150
0:04:52	32	3,4	16	35	150
0:04:53	32	3,4	16	35	150
0:04:54	32	3,4	16	35	150
0:04:55	32	3,5	16	35	150
0:04:56	32	3,6	16	35	150
0:04:57	32	3,7	16	35	150
0:04:58	32	3,7	16	35	150
0:04:59	32	3,7	16	35	150
0:05:00	32	3,8	16	35	150
0:05:01	32	3,8	16	35	150
0:05:02	32	3,8	16	35	150
0:05:03	32	3,8	16	35	150
0:05:04	32	3,8	16	35	150
0:05:05	32	3,8	16	35	150
0:05:06	32	3,8	16	35	150
0:05:07	32	3,8	16	35	150
0:05:08	32	3,8	16	35	150
0:05:09	32	3,8	16	35	150
0:05:10	32	3,8	16	35	150
0:05:11	32	3,8	16	35	150
0:05:12	32	3,8	16	35	150
0:05:13	32	3,8	16	35	150
0:05:14	32	3,8	16	35	150
0:05:15	32	3,8	16	35	150
0:05:16	32	3,8	16	35	150
0:05:17	32	3,9	16	35	150
0:05:18	32	3,9	16	35	150
0:05:19	32	3,9	16	35	150
0:05:20	32	3,9	16	35	150
0:05:21	32	3,9	16	35	150
0:05:22	32	3,9	16	35	150
0:05:23	32	3,9	16	35	150
0:05:24	32	3,9	16	35	150
0:05:25	32	3,9	16	35	150
0:05:26	32	3,9	16	35	150
0:05:27	32	3,9	16	35	150
0:05:28	32	3,9	16	35	150
0:05:29	32	3,9	16	35	150
0:05:30	32	3,9	16	35	150
0:05:31	32	3,9	16	35	150
0:05:32	32	3,9	16	35	150
0:05:33	32	3,9	16	35	150
0:05:34	32	3,9	16	35	150
0:05:35	32	4,0	16	35	150
0:05:36	32	4,0	16	35	150
0:05:37	32	4,0	16	35	150
0:05:38	32	4,0	16	35	150
0:05:39	32	4,0	16	36	150
0:05:40	32	4,0	16	35	150
0:05:41	32	4,0	16	36	150
0:05:42	32	4,0	16	35	150
0:05:43	32	4,0	16	35	150
0:05:44	32	4,0	16	35	150
0:05:45	32	4,0	16	35	150
0:05:46	32	4,0	16	35	150
0:05:47	32	4,0	16	36	150
0:05:48	32	4,0	16	36	150
0:05:49	32	4,0	16	36	150
0:05:50	32	4,0	16	36	150
0:05:51	32	4,0	16	36	150
0:05:52	32	4,1	16	36	150
0:05:53	32	4,1	16	36	150
0:05:54	32	4,1	16	36	150
0:05:55	32	4,2	16	36	150
0:05:56	33	4,2	16	36	150
0:05:57	33	4,2	16	36	150
0:05:58	33	4,2	16	36	150
0:05:59	33	4,2	16	36	150
0:06:00	33	4,3	16	36	150
0:06:01	33	4,3	16	36	150
0:06:02	33	4,3	16	36	150
0:06:03	33	4,3	16	36	150
0:06:04	33	4,3	16	36	150
0:06:05	33	4,3	16	36	150
0:06:06	33	4,3	16	36	150
0:06:07	33	4,3	16	36	150
0:06:08	33	4,3	16	36	150
0:06:09	33	4,3	16	36	150
0:06:10	33	4,3	16	36	150
0:06:11	33	4,3	16	36	150
0:06:12	33	4,3	16	36	150
0:06:13	33	4,3	16	36	150
0:06:14	33	4,3	16	36	150
0:06:15	33	4,3	16	36	150
0:06:16	33	4,4	16	36	150
0:06:17	33	4,4	16	36	150
0:06:18	33	4,4	16	36	150
0:06:19	33	4,4	16	36	150
0:06:20	33	4,4	16	36	150
0:06:21	33	4,4	16	36	150
0:06:22	33	4,4	16	36	150
0:06:23	33	4,4	16	36	150
0:06:24	33	4,4	16	36	150
0:06:25	33	4,4	16	36	150
0:06:26	33	4,4	16	36	150
0:06:27	33	4,4	16	36	150
0:06:28	33	4,4	16	36	150
0:06:29	33	4,5	16	36	150
0:06:30	33	4,6	16	36	150
0:06:31	33	4,6	16	36	150
0:06:32	33	4,7	16	36	150
0:06:33	33	4,7	16	36	150
0:06:34	33	4,7	16	36	150
0:06:35	33	4,7	16	36	150
0:06:36	33	4,7	16	36	150
0:06:37	33	4,7	16	36	150
0:06:38	33	4,7	16	36	150
0:06:39	33	4,7	16	36	150
0:06:40	33	4,7	16	36	150
0:06:41	33	4,7	16	36	150
0:06:42	33	4,7	16	37	150
0:06:43	33	4,7	16	36	150
0:06:44	33	4,8	16	37	150
0:06:45	33	4,8	16	36	150
0:06:46	33	4,8	16	36	150
0:06:47	33	4,8	17	36	150
0:06:48	33	4,8	17	36	150
0:06:49	33	4,8	17	36	150
0:06:50	33	4,8	17	36	150
0:06:51	33	4,8	17	36	150
0:06:52	33	4,8	17	36	150
0:06:53	33	4,8	17	37	150
0:06:54	33	4,8	17	37	150
0:06:55	33	4,8	17	37	150
0:06:56	33	4,8	17	37	150
0:06:57	33	4,8	17	37	150
0:06:58	33	4,8	17	37	150
0:06:59	33	4,8	17	37	150
0:07:00	33	4,9	16	37	150
0:07:01	33	4,9	16	37	150
0:07:02	33	4,9	17	37	150
0:07:03	33	4,9	17	37	150
0:07:04	33	4,9	17	37	150
0:07:05	33	4,9	17	37	150
0:07:06	33	4,9	17	37	150
0:07:07	33	4,9	17	37	150
0:07:08	33	4,9	17	37	150
0:07:09	33	4,9	17	37	150
0:07:10	33	4,9	17	37	150
0:07:11	33	4,9	17	37	150
0:07:12	33	4,9	17	37	150
0:07:13	33	5,0	17	37	150
0:07:14	33	5,0	17	37	150
0:07:15	33	5,0	17	37	150
0:07:16	33	5,0	17	37	150
0:07:17	33	5,0	17	37	150
0:07:18	33	5,0	17	37	150
0:07:19	33	5,0	17	37	150
0:07:20	33	5,0	17	37	150
0:07:21	33	5,0	17	37	150
0:07:22	33	5,0	17	37	150
0:07:23	33	5,0	17	37	150
0:07:24	34	5,0	17	37	150
0:07:25	34	5,0	17	37	150
0:07:26	34	5,0	17	37	150
0:07:27	34	5,1	17	37	150
0:07:28	34	5,3	17	37	150
0:07:29	34	5,3	17	37	150
0:07:30	34	5,3	17	37	150
0:07:31	34	5,3	17	37	150
0:07:32	34	5,3	17	37	150
0:07:33	34	5,4	17	37	150
0:07:34	34	5,4	17	37	150
0:07:35	34	5,4	17	37	150
0:07:36	34	5,4	17	37	150
0:07:37	34	5,4	17	37	150
0:07:38	34	5,4	17	37	150
0:07:39	34	5,4	17	37	150
0:07:40	34	5,4	17	37	150
0:07:41	34	5,4	17	37	150
0:07:42	34	5,4	17	37	150
0:07:43	34	5,4	17	37	150
0:07:44	34	5,4	17	37	150
0:07:45	34	5,4	17	37	150
0:07:46	34	5,4	17	37	150
0:07:47	34	5,4	17	37	150
0:07:48	34	5,4	17	37	150
0:07:49	34	5,5	17	37	150
0:07:50	34	5,5	17	37	150
0:07:51	34	5,5	17	37	150
0:07:52	34	5,5	17	37	150
0:07:53	34	5,5	17	37	150
0:07:54	34	5,5	17	37	150
0:07:55	34	5,5	17	37	150
0:07:56	34	5,5	17	37	150
0:07:57	34	5,5	17	37	150
0:07:58	34	5,5	17	37	150
0:07:59	34	5,5	17	37	150
0:08:00	34	5,5	17	37	150
0:08:01	34	5,5	17	37	150
0:08:02	34	5,5	17	38	150
0:08:03	34	5,5	17	37	150
0:08:04	34	5,5	17	38	150
0:08:05	34	5,6	17	37	150
0:08:06	34	5,6	17	37	150
0:08:07	34	5,6	17	37	150
0:08:08	34	5,6	17	37	150
0:08:09	34	5,6	17	38	150
0:08:10	34	5,6	17	38	150
0:08:11	34	5,6	17	38	150
0:08:12	34	5,6	17	38	150
0:08:13	34	5,6	17	38	150
0:08:14	34	5,6	17	38	150
0:08:15	34	5,6	17	38	150
0:08:16	34	5,6	17	38	150
0:08:17	34	5,6	17	38	150
0:08:18	34	5,6	17	38	150
0:08:19	34	5,6	17	38	150
0:08:20	34	5,7	17	38	150
0:08:21	34	5,7	17	38	150
0:08:22	34	5,7	17	38	150
0:08:23	34	5,7	17	38	150
0:08:24	34	5,7	17	38	150
0:08:25	34	5,7	17	38	150
0:08:26	34	5,7	17	38	150
0:08:27	34	5,7	17	38	150
0:08:28	34	5,7	17	38	150
0:08:29	34	5,7	17	38	150
0:08:30	34	5,7	17	38	150
0:08:31	34	5,7	17	38	150
0:08:32	34	5,8	17	38	150
0:08:33	34	5,8	17	38	150
0:08:34	34	5,8	17	38	150
0:08:35	34	5,8	17	38	150
0:08:36	34	5,8	17	38	150
0:08:37	34	5,8	17	38	150
0:08:38	34	5,8	17	38	150
0:08:39	34	5,8	17	38	150
0:08:40	34	5,8	17	38	150
0:08:41	34	5,8	17	38	150
0:08:42	34	5,8	17	38	150
0:08:43	34	5,8	17	38	150
0:08:44	34	5,8	17	38	150
0:08:45	34	5,9	17	38	150
0:08:46	34	5,9	17	38	150
0:08:47	34	6,1	17	38	150
0:08:48	35	6,3	17	38	150
0:08:49	35	6,4	17	38	150
0:08:50	35	6,4	17	38	150
0:08:51	35	6,4	17	38	150
0:08:52	35	6,4	17	38	150
0:08:53	35	6,4	17	38	150
0:08:54	35	6,4	17	38	150
0:08:55	35	6,4	17	38	150
0:08:56	35	6,4	17	38	150
0:08:57	35	6,4	17	38	150
0:08:58	35	6,5	17	38	150
0:08:59	35	6,5	17	38	150
0:09:00	35	6,5	17	38	150
0:09:01	35	6,5	17	38	150
0:09:02	35	6,5	17	38	150
0:09:03	35	6,5	17	38	150
0:09:04	35	6,5	17	38	150
0:09:05	35	6,5	17	38	150
0:09:06	35	6,5	17	38	150
0:09:07	35	6,5	17	38	150
0:09:08	35	6,5	17	38	150
0:09:09	35	6,5	17	38	150
0:09:10	35	6,5	17	38	150
0:09:11	35	6,5	17	38	150
0:09:12	35	6,5	17	38	150
0:09:13	35	6,6	17	38	150
0:09:14	35	6,6	17	38	150
0:09:15	35	6,6	17	38	150
0:09:16	35	6,6	17	38	150
0:09:17	35	6,6	17	38	150
0:09:18	35	6,6	17	38	150
0:09:19	35	6,6	17	38	150
0:09:20	35	6,6	17	39	150
0:09:21	35	6,6	17	39	150
0:09:22	35	6,6	17	38	150
0:09:23	35	6,6	17	38	150
0:09:24	35	6,6	17	38	150
0:09:25	35	6,6	17	38	150
0:09:26	35	6,7	17	38	150
0:09:27	35	6,7	17	39	150
0:09:28	35	6,7	17	38	150
0:09:29	35	6,7	17	39	150
0:09:30	35	6,7	17	39	150
0:09:31	35	6,7	17	39	150
0:09:32	35	6,7	17	39	150
0:09:33	35	6,7	17	38	150
0:09:34	35	6,7	17	39	150
0:09:35	35	6,7	17	39	150
0:09:36	35	6,7	17	39	150
0:09:37	35	6,7	17	39	150
0:09:38	35	6,7	17	39	150
0:09:39	35	6,8	17	39	150
0:09:40	35	6,8	17	39	150
0:09:41	35	6,8	17	39	150
0:09:42	35	6,8	17	39	150
0:09:43	35	6,8	17	39	150
0:09:44	35	6,8	17	39	150
0:09:45	35	6,8	17	39	150
0:09:46	35	6,8	17	39	150
0:09:47	35	6,8	17	39	150
0:09:48	35	6,8	17	39	150
0:09:49	35	6,8	17	39	150
0:09:50	35	6,8	17	39	150
0:09:51	35	6,9	17	39	150
0:09:52	35	6,9	17	39	150
0:09:53	35	6,9	17	39	150
0:09:54	35	6,9	17	39	150
0:09:55	35	6,9	17	39	150
0:09:56	35	6,9	17	39	150
0:09:57	35	6,9	17	39	150
0:09:58	35	6,9	17	39	150
0:09:59	35	6,9	17	39	150
0:10:00	35	6,9	17	39	150
0:10:01	35	6,9	17	39	150
0:10:02	35	7,0	17	39	150
0:10:03	35	7,0	17	39	150
0:10:04	35	7,0	17	39	150
0:10:05	35	7,0	17	39	150
0:10:06	35	7,0	17	39	150
0:10:07	35	7,0	17	39	150
0:10:08	35	7,0	17	39	150
0:10:09	35	7,0	17	39	150
0:10:10	35	7,0	17	39	150
0:10:11	35	7,0	17	39	150
0:10:12	35	7,1	17	39	150
0:10:13	35	7,1	17	39	150
0:10:14	35	7,1	17	39	150
0:10:15	35	7,1	17	39	150
0:10:16	35	7,1	17	39	150
0:10:17	35	7,1	17	39	150
0:10:18	35	7,1	17	39	150
0:10:19	35	7,1	17	39	150
0:10:20	35	7,1	17	39	150
0:10:21	36	7,1	17	39	150
0:10:22	36	7,1	17	40	150
0:10:23	36	7,1	17	39	150
0:10:24	36	7,2	17	39	150
0:10:25	36	7,2	17	39	150
0:10:26	36	7,2	17	40	150
0:10:27	36	7,2	17	39	150
0:10:28	36	7,2	17	40	150
0:10:29	36	7,2	17	40	150
0:10:30	36	7,2	17	39	150
0:10:31	36	7,2	17	40	150
0:10:32	36	7,2	17	40	150
0:10:33	36	7,2	17	40	150
0:10:34	36	7,2	17	40	150
0:10:35	36	7,3	17	40	150
0:10:36	36	7,3	17	40	150
0:10:37	36	7,3	17	40	150
0:10:38	36	7,3	17	40	150
0:10:39	36	7,3	17	40	150
0:10:40	36	7,3	17	40	150
0:10:41	36	7,3	17	40	150
0:10:42	36	7,3	17	40	150
0:10:43	36	7,3	17	40	150
0:10:44	36	7,3	17	40	150
0:10:45	36	7,3	17	40	150
0:10:46	36	7,4	17	40	150
0:10:47	36	7,4	17	40	150
0:10:48	36	7,4	17	40	150
0:10:49	36	7,4	17	40	150
0:10:50	36	7,4	17	40	150
0:10:51	36	7,4	17	40	150
0:10:52	36	7,4	17	40	150
0:10:53	36	7,4	17	40	150
0:10:54	36	7,4	17	40	150
0:10:55	36	7,4	17	40	150
0:10:56	36	7,4	17	40	150
0:10:57	36	7,4	17	40	150
0:10:58	36	7,4	17	40	150
0:10:59	36	7,5	17	40	150
0:11:00	36	7,5	17	40	150
0:11:01	36	7,5	17	40	150
0:11:02	36	7,5	17	40	150
0:11:03	36	7,5	17	40	150
0:11:04	36	7,5	17	40	150
0:11:05	36	7,5	17	40	150
0:11:06	36	7,5	17	40	150
0:11:07	36	7,5	17	40	150
0:11:08	36	7,5	17	40	150
0:11:09	36	7,5	17	40	150
0:11:10	36	7,5	17	40	150
0:11:11	36	7,5	17	40	150
0:11:12	36	7,6	17	40	150
0:11:13	36	7,6	17	40	150
0:11:14	36	7,6	17	40	150
0:11:15	36	7,6	17	40	150
0:11:16	36	7,6	17	40	150
0:11:17	36	7,6	17	40	150
0:11:18	36	7,6	17	40	150
0:11:19	36	7,6	17	40	150
0:11:20	36	7,6	17	40	150
0:11:21	36	7,6	17	40	150
0:11:22	36	7,6	17	40	150
0:11:23	36	7,6	17	40	150
0:11:24	36	7,6	17	40	150
0:11:25	36	7,6	17	40	150
0:11:26	36	7,7	17	40	150
0:11:27	36	7,7	17	40	150
0:11:28	36	7,7	17	40	150
0:11:29	36	7,7	17	40	150
0:11:30	36	7,7	17	40	150
0:11:31	36	7,7	17	40	150
0:11:32	36	7,7	17	40	150
0:11:33	36	7,7	17	40	150
0:11:34	36	7,7	17	40	150
0:11:35	36	7,7	17	40	150
0:11:36	36	7,7	17	40	150
0:11:37	36	7,7	17	40	150
0:11:38	36	7,8	17	40	150
0:11:39	36	7,8	17	41	150
0:11:40	36	7,8	17	40	150
0:11:41	36	7,8	17	40	150
0:11:42	36	7,8	17	40	150
0:11:43	36	7,8	17	40	150
0:11:44	36	7,8	17	40	150
0:11:45	36	7,8	17	40	150
0:11:46	36	7,8	17	41	150
0:11:47	36	7,8	17	40	150
0:11:48	37	7,8	17	41	150
0:11:49	36	7,8	17	41	150
0:11:50	36	7,8	17	41	150
0:11:51	37	7,9	17	41	150
0:11:52	37	7,9	17	41	150
0:11:53	37	7,9	17	41	150
0:11:54	37	7,9	17	41	150
0:11:55	37	7,9	17	41	150
0:11:56	37	7,9	17	41	150
0:11:57	37	7,9	17	41	150
0:11:58	37	7,9	17	41	150
0:11:59	37	7,9	17	41	150
0:12:00	37	7,9	17	41	150
0:12:01	37	7,9	17	41	150
0:12:02	37	7,9	17	41	150
0:12:03	37	7,9	17	41	150
0:12:04	37	8,0	17	41	150
0:12:05	37	8,0	17	41	150
0:12:06	37	8,0	17	41	150
0:12:07	37	8,0	17	41	150
0:12:08	37	8,0	17	41	150
0:12:09	37	8,1	17	41	150
0:12:10	37	8,1	17	41	150
0:12:11	37	8,2	17	41	150
0:12:12	37	8,2	17	41	150
0:12:13	37	8,2	17	41	150
0:12:14	37	8,2	17	41	150
0:12:15	37	8,2	17	41	150
0:12:16	37	8,3	17	41	150
0:12:17	37	8,3	17	41	150
0:12:18	37	8,3	17	41	150
0:12:19	37	8,3	17	41	150
0:12:20	37	8,3	17	41	150
0:12:21	37	8,3	17	41	150
0:12:22	37	8,3	17	41	150
0:12:23	37	8,3	17	41	150
0:12:24	37	8,3	17	41	150
0:12:25	37	8,3	17	41	150
0:12:26	37	8,3	17	41	150
0:12:27	37	8,3	17	41	150
0:12:28	37	8,3	17	41	150
0:12:29	37	8,3	17	41	150
0:12:30	37	8,3	17	41	150
0:12:31	37	8,4	17	41	150
0:12:32	37	8,4	17	41	150
0:12:33	37	8,4	17	41	150
0:12:34	37	8,4	17	41	150
0:12:35	37	8,4	17	41	150
0:12:36	37	8,4	17	41	150
0:12:37	37	8,4	17	41	150
0:12:38	37	8,4	17	41	150
0:12:39	37	8,4	17	41	150
0:12:40	37	8,4	17	41	150
0:12:41	37	8,4	17	41	150
0:12:42	37	8,4	17	41	150
0:12:43	37	8,4	17	41	150
0:12:44	37	8,4	17	41	150
0:12:45	37	8,4	17	41	150
0:12:46	37	8,4	17	41	150
0:12:47	37	8,4	17	41	150
0:12:48	37	8,5	17	41	150
0:12:49	37	8,5	17	41	150
0:12:50	37	8,5	17	41	150
0:12:51	37	8,5	17	41	150
0:12:52	37	8,5	17	41	150
0:12:53	37	8,5	17	41	150
0:12:54	37	8,5	17	41	150
0:12:55	37	8,5	17	41	150
0:12:56	37	8,5	17	41	150
0:12:57	37	8,5	17	41	150
0:12:58	37	8,5	17	41	150
0:12:59	37	8,5	17	41	150
0:13:00	37	8,5	17	41	150
0:13:01	37	8,7	17	41	150
0:13:02	37	8,8	17	41	150
0:13:03	37	8,9	17	41	150
0:13:04	37	8,9	17	41	150
0:13:05	37	8,9	17	41	150
0:13:06	37	8,9	17	41	150
0:13:07	37	8,9	17	41	150
0:13:08	37	8,9	17	41	150
0:13:09	37	8,9	17	41	150
0:13:10	37	8,9	17	41	150
0:13:11	37	8,9	17	42	150
0:13:12	37	9,0	17	41	150
0:13:13	37	9,0	17	41	150
0:13:14	37	9,0	17	42	150
0:13:15	37	9,0	17	41	150
0:13:16	38	9,0	17	42	150
0:13:17	38	9,0	17	42	150
0:13:18	38	9,0	17	42	150
0:13:19	38	9,0	17	42	150
0:13:20	38	9,0	17	42	150
0:13:21	38	9,0	17	41	150
0:13:22	38	9,0	17	42	150
0:13:23	38	9,0	17	42	150
0:13:24	38	9,0	17	41	150
0:13:25	38	9,1	17	42	150
0:13:26	38	9,1	17	42	150
0:13:27	38	9,1	17	42	150
0:13:28	38	9,1	17	42	150
0:13:29	38	9,1	17	42	150
0:13:30	38	9,1	17	42	150
0:13:31	38	9,1	17	42	150
0:13:32	38	9,1	17	42	150
0:13:33	38	9,1	17	42	150
0:13:34	38	9,1	17	42	150
0:13:35	38	9,1	17	42	150
0:13:36	38	9,1	17	42	150
0:13:37	38	9,1	17	42	150
0:13:38	38	9,1	17	42	150
0:13:39	38	9,1	17	42	150
0:13:40	38	9,2	17	42	150
0:13:41	38	9,2	17	42	150
0:13:42	38	9,2	17	42	150
0:13:43	38	9,2	17	42	150
0:13:44	38	9,2	17	42	150
0:13:45	38	9,2	17	42	150
0:13:46	38	9,2	17	42	150
0:13:47	38	9,2	17	42	150
0:13:48	38	9,2	17	42	150
0:13:49	38	9,2	17	42	150
0:13:50	38	9,2	17	42	150
0:13:51	38	9,2	17	42	150
0:13:52	38	9,2	17	42	150
0:13:53	38	9,3	17	42	150
0:13:54	38	9,3	17	42	150
0:13:55	38	9,3	17	42	150
0:13:56	38	9,3	17	42	150
0:13:57	38	9,3	17	42	150
0:13:58	38	9,3	17	42	150
0:13:59	38	9,3	17	42	150
0:14:00	38	9,3	17	42	150
0:14:01	38	9,3	17	42	150
0:14:02	38	9,3	17	42	150
0:14:03	38	9,3	17	42	150
0:14:04	38	9,3	17	42	150
0:14:05	38	9,3	17	42	150
0:14:06	38	9,4	17	42	150
0:14:07	38	9,4	17	42	150
0:14:08	38	9,4	17	42	150
0:14:09	38	9,4	17	42	150
0:14:10	38	9,4	17	42	150
0:14:11	38	9,4	17	42	150
0:14:12	38	9,4	17	42	150
0:14:13	38	9,4	17	42	150
0:14:14	38	9,4	17	42	150
0:14:15	38	9,4	17	42	150
0:14:16	38	9,4	17	42	150
0:14:17	38	9,4	17	42	150
0:14:18	38	9,4	17	42	150
0:14:19	38	9,5	17	42	150
0:14:20	38	9,5	17	42	150
0:14:21	38	9,5	17	42	150
0:14:22	38	9,5	17	42	150
0:14:23	38	9,5	17	42	150
0:14:24	38	9,5	17	42	150
0:14:25	38	9,5	17	42	150
0:14:26	38	9,5	17	42	150
0:14:27	38	9,5	17	42	150
0:14:28	38	9,5	17	42	150
0:14:29	38	9,5	17	42	150
0:14:30	38	9,5	17	42	150
0:14:31	38	9,5	17	42	150
0:14:32	38	9,5	17	42	150
0:14:33	38	9,6	17	42	150
0:14:34	38	9,6	17	42	150
0:14:35	38	9,6	17	42	150
0:14:36	38	9,6	17	42	150
0:14:37	38	9,6	17	42	150
0:14:38	38	9,6	17	42	150
0:14:39	38	9,6	17	42	150
0:14:40	38	9,6	17	42	150
0:14:41	38	9,6	17	42	150
0:14:42	38	9,6	17	42	150
0:14:43	38	9,6	17	42	150
0:14:44	38	9,6	17	42	150
0:14:45	38	9,6	17	42	150
0:14:46	38	9,7	17	43	150
0:14:47	39	9,7	17	42	150
0:14:48	39	9,7	17	43	150
0:14:49	39	9,7	17	43	150
0:14:50	39	9,7	17	43	150
0:14:51	39	9,7	17	43	150
0:14:52	39	9,7	17	43	150
0:14:53	39	10,0	17	43	150
0:14:54	39	10,1	17	43	150
0:14:55	39	10,2	17	43	150
0:14:56	39	10,3	17	43	150
0:14:57	39	10,3	17	43	150
0:14:58	39	10,3	17	43	150
0:14:59	39	10,3	17	43	150
0:15:00	39	10,3	17	43	150
0:15:01	39	10,3	17	43	150
0:15:02	39	10,3	17	43	150
0:15:03	39	10,3	17	43	150
0:15:04	39	10,3	17	43	150
0:15:05	39	10,3	17	43	150
0:15:06	39	10,3	17	43	150
0:15:07	39	10,3	17	43	150
0:15:08	39	10,3	17	43	150
0:15:09	39	10,3	17	43	150
0:15:10	39	10,4	17	43	150
0:15:11	39	10,4	17	43	150
0:15:12	39	10,4	17	43	150
0:15:13	39	10,4	17	43	150
0:15:14	39	10,4	17	43	150
0:15:15	39	10,4	17	43	150
0:15:16	39	10,4	17	43	150
0:15:17	39	10,4	17	43	150
0:15:18	39	10,4	17	43	150
0:15:19	39	10,4	17	43	150
0:15:20	39	10,4	17	43	150
0:15:21	39	10,4	17	43	150
0:15:22	39	10,4	17	43	150
0:15:23	39	10,5	17	43	150
0:15:24	39	10,5	17	43	150
0:15:25	39	10,5	17	43	150
0:15:26	39	10,5	17	43	150
0:15:27	39	10,5	17	43	150
0:15:28	39	10,5	17	43	150
0:15:29	39	10,5	17	43	150
0:15:30	39	10,5	17	43	150
0:15:31	39	10,5	17	43	150
0:15:32	39	10,5	17	43	150
0:15:33	39	10,5	17	43	150
0:15:34	39	10,5	17	43	150
0:15:35	39	10,5	17	43	150
0:15:36	39	10,5	17	43	150
0:15:37	39	10,6	17	43	150
0:15:38	39	10,6	17	43	150
0:15:39	39	10,6	17	43	150
0:15:40	39	10,6	17	43	150
0:15:41	39	10,6	17	43	150
0:15:42	39	10,6	17	43	150
0:15:43	39	10,6	17	43	150
0:15:44	39	10,6	17	43	150
0:15:45	39	10,6	17	43	150
0:15:46	39	10,6	17	43	150
0:15:47	39	10,6	17	43	150
0:15:48	39	10,6	17	43	150
0:15:49	39	10,7	17	43	150
0:15:50	39	10,7	17	43	150
0:15:51	39	10,7	17	43	150
0:15:52	39	10,7	17	43	150
0:15:53	39	10,7	17	43	150
0:15:54	39	10,7	17	43	150
0:15:55	39	10,7	17	43	150
0:15:56	39	10,7	17	43	150
0:15:57	39	10,7	17	43	150
0:15:58	39	10,7	17	44	150
0:15:59	39	10,7	17	43	150
0:16:00	39	10,7	17	44	150
0:16:01	39	10,7	17	43	150
0:16:02	39	10,8	17	43	150
0:16:03	39	10,8	17	44	150
0:16:04	39	10,8	17	43	150
0:16:05	39	10,8	17	43	150
0:16:06	39	10,8	17	43	150
0:16:07	39	10,8	17	43	150
0:16:08	39	10,8	17	43	150
0:16:09	39	10,8	17	43	150
0:16:10	39	10,8	17	43	150
0:16:11	39	10,8	17	44	150
0:16:12	39	10,8	17	44	150
0:16:13	39	10,8	17	43	150
0:16:14	39	10,9	17	44	150
0:16:15	39	10,9	17	43	150
0:16:16	40	10,9	17	44	150
0:16:17	40	10,9	17	44	150
0:16:18	40	10,9	17	44	150
0:16:19	40	10,9	17	44	150
0:16:20	40	10,9	17	44	150
0:16:21	40	10,9	17	44	150
0:16:22	40	10,9	17	44	150
0:16:23	40	10,9	17	44	150
0:16:24	40	10,9	17	44	150
0:16:25	40	10,9	17	44	150
0:16:26	40	11,0	17	44	150
0:16:27	40	11,0	17	44	150
0:16:28	40	11,0	17	44	150
0:16:29	40	11,0	17	44	150
0:16:30	40	11,0	17	44	150
0:16:31	40	11,0	17	44	150
0:16:32	40	11,0	17	44	150
0:16:33	40	11,0	17	44	150
0:16:34	40	11,0	17	44	150
0:16:35	40	11,0	17	44	150
0:16:36	40	11,0	17	44	150
0:16:37	40	11,0	17	44	150
0:16:38	40	11,1	17	44	150
0:16:39	40	11,1	17	44	150
0:16:40	40	11,1	17	44	150
0:16:41	40	11,1	17	44	150
0:16:42	40	11,1	17	44	150
0:16:43	40	11,1	17	44	150
0:16:44	40	11,1	17	44	150
0:16:45	40	11,1	17	44	150
0:16:46	40	11,1	17	44	150
0:16:47	40	11,1	17	44	150
0:16:48	40	11,1	17	44	150
0:16:49	40	11,1	17	44	150
0:16:50	40	11,1	17	44	150
0:16:51	40	11,1	17	44	150
0:16:52	40	11,1	17	44	150
0:16:53	40	11,2	17	44	150
0:16:54	40	11,2	17	44	150
0:16:55	40	11,2	17	44	150
0:16:56	40	11,2	17	44	150
0:16:57	40	11,2	17	44	150
0:16:58	40	11,2	17	44	150
0:16:59	40	11,2	17	44	150
0:17:00	40	11,2	17	44	150
0:17:01	40	11,2	17	44	150
0:17:02	40	11,2	17	44	150
0:17:03	40	11,2	17	44	150
0:17:04	40	11,2	17	44	150
0:17:05	40	11,2	17	44	150
0:17:06	40	11,2	17	44	150
0:17:07	40	11,3	17	44	150
0:17:08	40	11,3	17	44	150
0:17:09	40	11,3	17	44	150
0:17:10	40	11,3	17	44	150
0:17:11	40	11,3	17	44	150
0:17:12	40	11,3	17	44	150
0:17:13	40	11,3	17	44	150
0:17:14	40	11,3	17	44	150
0:17:15	40	11,3	17	44	150
0:17:16	40	11,3	17	44	150
0:17:17	40	11,3	17	44	150
0:17:18	40	11,3	17	44	150
0:17:19	40	11,3	17	44	150
0:17:20	40	11,3	17	44	150
0:17:21	40	11,4	17	44	150
0:17:22	40	11,4	17	44	150
0:17:23	40	11,4	17	44	150
0:17:24	40	11,4	17	44	150
0:17:25	40	11,4	17	44	150
0:17:26	40	11,4	17	44	150
0:17:27	40	11,4	17	44	150
0:17:28	40	11,4	17	44	150
0:17:29	40	11,4	17	44	150
0:17:30	40	11,4	17	44	150
0:17:31	40	11,4	17	44	150
0:17:32	40	11,4	17	44	150
0:17:33	40	11,5	17	45	150
0:17:34	40	11,5	17	44	150
0:17:35	40	11,5	17	45	150
0:17:36	40	11,5	17	44	150
0:17:37	40	11,5	17	45	150
0:17:38	40	11,5	17	45	150
0:17:39	40	11,5	17	45	150
0:17:40	40	11,5	17	45	150
0:17:41	40	11,5	17	44	150
0:17:42	40	11,5	17	45	150
0:17:43	40	11,5	17	45	150
0:17:44	40	11,5	17	45	150
0:17:45	40	11,5	17	45	150
0:17:46	40	11,6	17	45	150
0:17:47	40	11,6	17	45	150
0:17:48	40	11,6	17	45	150
0:17:49	40	11,6	17	44	150
0:17:50	40	11,6	17	45	150
0:17:51	41	11,6	17	45	150
0:17:52	41	11,6	17	44	150
0:17:53	41	11,6	17	45	150
0:17:54	41	11,6	17	45	150
0:17:55	41	11,6	17	45	150
0:17:56	41	11,6	17	45	150
0:17:57	41	11,6	17	45	150
0:17:58	41	11,8	17	45	150
0:17:59	41	11,9	17	45	150
0:18:00	41	12,0	17	45	150
0:18:01	41	12,0	17	45	150
0:18:02	41	12,0	17	45	150
0:18:03	41	12,0	17	45	150
0:18:04	41	12,0	17	45	150
0:18:05	41	12,0	17	45	150
0:18:06	41	12,0	17	45	150
0:18:07	41	12,0	17	45	150
0:18:08	41	12,0	17	45	150
0:18:09	41	12,1	17	45	150
0:18:10	41	12,1	17	45	150
0:18:11	41	12,1	17	45	150
0:18:12	41	12,1	17	45	150
0:18:13	41	12,1	17	45	150
0:18:14	41	12,1	17	45	150
0:18:15	41	12,1	17	45	150
0:18:16	41	12,1	17	45	150
0:18:17	41	12,1	17	45	150
0:18:18	41	12,1	17	45	150
0:18:19	41	12,1	17	45	150
0:18:20	41	12,1	17	45	150
0:18:21	41	12,1	17	45	150
0:18:22	41	12,1	17	45	150
0:18:23	41	12,2	17	45	150
0:18:24	41	12,2	17	45	150
0:18:25	41	12,2	17	45	150
0:18:26	41	12,2	17	45	150
0:18:27	41	12,2	17	45	150
0:18:28	41	12,2	17	45	150
0:18:29	41	12,2	17	45	150
0:18:30	41	12,2	17	45	150
0:18:31	41	12,2	17	45	150
0:18:32	41	12,2	17	45	150
0:18:33	41	12,2	17	45	150
0:18:34	41	12,2	17	45	150
0:18:35	41	12,3	17	45	150
0:18:36	41	12,3	17	45	150
0:18:37	41	12,3	17	45	150
0:18:38	41	12,3	17	45	150
0:18:39	41	12,3	17	45	150
0:18:40	41	12,3	17	45	150
0:18:41	41	12,3	17	45	150
0:18:42	41	12,3	17	45	150
0:18:43	41	12,3	17	45	150
0:18:44	41	12,3	17	45	150
0:18:45	41	12,3	17	45	150
0:18:46	41	12,4	17	45	150
0:18:47	41	12,4	17	45	150
0:18:48	41	12,4	17	45	150
0:18:49	41	12,4	17	45	150
0:18:50	41	12,4	17	45	150
0:18:51	41	12,4	17	45	150
0:18:52	41	12,4	17	45	150
0:18:53	41	12,4	17	45	150
0:18:54	41	12,4	17	45	150
0:18:55	41	12,4	17	45	150
0:18:56	41	12,4	17	45	150
0:18:57	41	12,4	17	45	150
0:18:58	41	12,5	17	45	150
0:18:59	41	12,5	17	45	150
0:19:00	41	12,5	17	45	150
0:19:01	41	12,5	17	46	150
0:19:02	41	12,5	17	46	150
0:19:03	41	12,5	17	45	150
0:19:04	41	12,5	17	46	150
0:19:05	41	12,5	17	46	150
0:19:06	41	12,5	17	46	150
0:19:07	41	12,5	17	46	150
0:19:08	41	12,5	17	46	150
0:19:09	41	12,5	17	46	150
0:19:10	41	12,6	17	46	150
0:19:11	41	12,6	17	46	150
0:19:12	41	12,6	17	46	150
0:19:13	41	12,6	17	46	150
0:19:14	41	12,6	17	46	150
0:19:15	41	12,6	17	46	150
0:19:16	41	12,6	17	46	150
0:19:17	41	12,6	17	46	150
0:19:18	41	12,6	17	46	150
0:19:19	41	12,6	17	46	150
0:19:20	41	12,6	17	46	150
0:19:21	41	12,7	17	46	150
0:19:22	42	12,7	17	46	150
0:19:23	42	12,7	17	46	150
0:19:24	42	12,7	17	46	150
0:19:25	42	12,7	17	46	150
0:19:26	42	12,7	17	46	150
0:19:27	42	12,7	17	46	150
0:19:28	42	12,7	17	46	150
0:19:29	42	12,7	17	46	150
0:19:30	42	12,7	17	46	150
0:19:31	42	12,7	17	46	150
0:19:32	42	12,7	17	46	150
0:19:33	42	12,7	17	46	150
0:19:34	42	12,7	17	46	150
0:19:35	42	12,7	17	46	150
0:19:36	42	12,8	17	46	150
0:19:37	42	12,8	17	46	150
0:19:38	42	12,8	17	46	150
0:19:39	42	12,8	17	46	150
0:19:40	42	12,8	17	46	150
0:19:41	42	12,8	17	46	150
0:19:42	42	12,8	17	46	150
0:19:43	42	12,8	17	46	150
0:19:44	42	12,8	17	46	150
0:19:45	42	12,8	17	46	150
0:19:46	42	12,8	17	46	150
0:19:47	42	12,8	17	46	150
0:19:48	42	12,9	17	46	150
0:19:49	42	12,9	17	46	150
0:19:50	42	12,9	17	46	150
0:19:51	42	12,9	17	46	150
0:19:52	42	12,9	17	46	150
0:19:53	42	12,9	17	46	150
0:19:54	42	12,9	17	46	150
0:19:55	42	12,9	17	46	150
0:19:56	42	12,9	17	46	150
0:19:57	42	12,9	17	46	150
0:19:58	42	12,9	17	46	150
0:19:59	42	13,0	17	46	150
0:20:00	42	13,0	17	46	150
0:20:01	42	13,0	17	46	150
0:20:02	42	13,0	17	46	150
0:20:03	42	13,0	17	46	150
0:20:04	42	13,0	17	46	150
0:20:05	42	13,0	17	46	150
0:20:06	42	13,1	17	46	150
0:20:07	42	13,2	17	46	150
0:20:08	42	13,2	17	46	150
0:20:09	42	13,2	17	46	150
0:20:10	42	13,2	17	47	150
0:20:11	42	13,2	17	46	150
0:20:12	42	13,3	17	46	150
0:20:13	42	13,3	17	46	150
0:20:14	42	13,3	17	46	150
0:20:15	42	13,3	17	46	150
0:20:16	42	13,3	17	46	150
0:20:17	42	13,3	17	46	150
0:20:18	42	13,3	17	46	150
0:20:19	42	13,3	17	46	150
0:20:20	42	13,3	17	46	150
0:20:21	42	13,3	17	46	150
0:20:22	42	13,3	17	46	150
0:20:23	42	13,3	17	46	150
0:20:24	42	13,3	17	47	150
0:20:25	42	13,3	17	46	150
0:20:26	42	13,3	17	46	150
0:20:27	42	13,3	17	46	150
0:20:28	42	13,4	17	46	150
0:20:29	42	13,4	17	46	150
0:20:30	42	13,4	17	46	150
0:20:31	42	13,4	17	46	150
0:20:32	42	13,4	17	46	150
0:20:33	42	13,4	17	46	150
0:20:34	42	13,4	17	46	150
0:20:35	42	13,4	17	46	150
0:20:36	42	13,4	17	46	150
0:20:37	42	13,4	17	46	150
0:20:38	42	13,4	17	46	150
0:20:39	42	13,4	17	46	150
0:20:40	42	13,4	17	47	150
0:20:41	42	13,4	17	46	150
0:20:42	42	13,4	17	46	150
0:20:43	42	13,4	17	46	150
0:20:44	42	13,4	17	46	150
0:20:45	42	13,5	17	47	150
0:20:46	42	13,5	17	47	150
0:20:47	42	13,5	17	47	150
0:20:48	42	13,5	17	46	150
0:20:49	42	13,5	17	46	150
0:20:50	42	13,5	17	46	150
0:20:51	43	13,5	17	47	150
0:20:52	43	13,5	17	46	150
0:20:53	43	13,5	17	46	150
0:20:54	43	13,5	17	47	150
0:20:55	43	13,5	17	47	150
0:20:56	43	13,5	17	47	150
0:20:57	43	13,5	17	47	150
0:20:58	43	13,6	17	46	150
0:20:59	43	13,7	17	47	150
0:21:00	43	13,7	17	47	150
0:21:01	43	13,7	17	47	150
0:21:02	43	13,8	17	47	150
0:21:03	43	13,8	17	47	150
0:21:04	43	13,8	17	47	150
0:21:05	43	13,8	17	47	150
0:21:06	43	13,8	17	47	150
0:21:07	43	13,8	17	47	150
0:21:08	43	13,8	17	47	150
0:21:09	43	13,8	17	47	150
0:21:10	43	13,8	17	46	150
0:21:11	43	13,8	17	47	150
0:21:12	43	13,8	17	47	150
0:21:13	43	13,8	17	47	150
0:21:14	43	13,8	17	47	150
0:21:15	43	13,8	17	47	150
0:21:16	43	13,8	17	47	150
0:21:17	43	13,8	17	47	150
0:21:18	43	13,8	17	47	150
0:21:19	43	13,9	17	47	150
0:21:20	43	13,9	17	47	150
0:21:21	43	13,9	17	47	150
0:21:22	43	13,9	17	47	150
0:21:23	43	13,9	17	47	150
0:21:24	43	13,9	17	47	150
0:21:25	43	13,9	17	47	150
0:21:26	43	13,9	17	47	150
0:21:27	43	13,9	17	47	150
0:21:28	43	13,9	17	47	150
0:21:29	43	13,9	17	47	150
0:21:30	43	13,9	17	47	150
0:21:31	43	13,9	17	47	150
0:21:32	43	13,9	17	47	150
0:21:33	43	14,0	17	47	150
0:21:34	43	14,0	17	47	150
0:21:35	43	14,0	17	47	150
0:21:36	43	14,0	17	47	150
0:21:37	43	14,0	17	47	150
0:21:38	43	14,0	17	47	150
0:21:39	43	14,0	17	47	150
0:21:40	43	14,0	17	47	150
0:21:41	43	14,0	17	47	150
0:21:42	43	14,0	17	47	150
0:21:43	43	14,0	17	47	150
0:21:44	43	14,0	17	47	150
0:21:45	43	14,1	17	47	150
0:21:46	43	14,3	17	47	150
0:21:47	43	14,4	17	47	150
0:21:48	43	14,4	17	47	150
0:21:49	43	14,4	17	47	150
0:21:50	43	14,4	17	47	150
0:21:51	43	14,4	17	47	150
0:21:52	43	14,4	17	47	150
0:21:53	43	14,4	17	47	150
0:21:54	43	14,4	17	47	150
0:21:55	43	14,4	17	47	150
0:21:56	43	14,4	17	47	150
0:21:57	43	14,5	17	47	150
0:21:58	43	14,5	17	47	150
0:21:59	43	14,5	17	47	150
0:22:00	43	14,5	17	47	150
0:22:01	43	14,5	17	47	150
0:22:02	43	14,5	17	47	150
0:22:03	43	14,5	17	47	150
0:22:04	43	14,5	17	47	150
0:22:05	43	14,5	17	47	150
0:22:06	43	14,5	17	47	150
0:22:07	43	14,5	17	47	150
0:22:08	43	14,5	17	47	150
0:22:09	43	14,5	17	47	150
0:22:10	43	14,5	17	47	150
0:22:11	43	14,5	17	47	150
0:22:12	43	14,6	17	47	150
0:22:13	43	14,6	17	47	150
0:22:14	43	14,6	17	47	150
0:22:15	43	14,6	17	47	150
0:22:16	43	14,6	17	47	150
0:22:17	43	14,6	17	47	150
0:22:18	43	14,6	17	47	150
0:22:19	43	14,6	17	47	150
0:22:20	44	14,6	17	47	150
0:22:21	44	14,6	17	47	150
0:22:22	43	14,6	17	47	150
0:22:23	43	14,6	17	48	150
0:22:24	44	14,6	17	47	150
0:22:25	44	14,6	17	47	150
0:22:26	44	14,6	17	47	150
0:22:27	44	14,7	17	47	150
0:22:28	44	14,7	17	47	150
0:22:29	44	14,7	17	47	150
0:22:30	44	14,7	17	47	150
0:22:31	44	14,7	17	47	150
0:22:32	44	14,7	17	48	150
0:22:33	44	14,7	17	47	150
0:22:34	44	14,7	17	47	150
0:22:35	44	14,7	17	48	150
0:22:36	44	14,7	17	48	150
0:22:37	44	14,7	17	47	150
0:22:38	44	14,7	17	48	150
0:22:39	44	14,7	17	47	150
0:22:40	44	14,7	17	47	150
0:22:41	44	14,7	17	47	150
0:22:42	44	14,7	17	47	150
0:22:43	44	14,7	17	47	150
0:22:44	44	14,7	17	47	150
0:22:45	44	14,8	17	47	150
0:22:46	44	14,8	17	47	150
0:22:47	44	14,8	17	47	150
0:22:48	44	14,8	17	47	150
0:22:49	44	14,8	17	48	150
0:22:50	44	14,8	17	47	150
0:22:51	44	14,8	17	47	150
0:22:52	44	14,8	17	47	150
0:22:53	44	14,8	17	47	150
0:22:54	44	14,8	17	48	150
0:22:55	44	14,8	17	47	150
0:22:56	44	14,8	17	48	150
0:22:57	44	14,8	17	47	150
0:22:58	44	14,8	17	48	150
0:22:59	44	14,8	17	48	150
0:23:00	44	14,8	17	47	150
0:23:01	44	14,8	17	48	150
0:23:02	44	14,8	17	47	150
0:23:03	44	14,9	17	48	150
0:23:04	44	14,9	17	47	150
0:23:05	44	14,9	17	48	150
0:23:06	44	14,9	17	48	150
0:23:07	44	14,9	17	48	150
0:23:08	44	14,9	17	47	150
0:23:09	44	14,9	17	48	150
0:23:10	44	15,1	17	48	150
0:23:11	44	15,3	17	48	150
0:23:12	44	15,3	17	48	150
0:23:13	44	15,3	18	48	150
0:23:14	44	15,4	18	48	150
0:23:15	44	15,4	18	48	150
0:23:16	44	15,4	18	48	150
0:23:17	44	15,4	18	48	150
0:23:18	44	15,4	18	48	150
0:23:19	44	15,4	18	48	150
0:23:20	44	15,4	18	48	150
0:23:21	44	15,4	18	48	150
0:23:22	44	15,4	18	48	150
0:23:23	44	15,4	18	48	150
0:23:24	44	15,4	18	48	150
0:23:25	44	15,4	18	48	150
0:23:26	44	15,4	18	48	150
0:23:27	44	15,5	18	48	150
0:23:28	44	15,5	18	48	150
0:23:29	44	15,5	18	48	150
0:23:30	44	15,5	18	48	150
0:23:31	44	15,5	18	48	150
0:23:32	44	15,5	18	48	150
0:23:33	44	15,5	18	48	150
0:23:34	44	15,5	18	48	150
0:23:35	44	15,5	18	48	150
0:23:36	44	15,5	18	48	150
0:23:37	44	15,5	18	48	150
0:23:38	44	15,6	18	48	150
0:23:39	44	15,6	18	48	150
0:23:40	44	15,6	18	48	150
0:23:41	44	15,6	18	48	150
0:23:42	44	15,6	18	48	150
0:23:43	44	15,6	18	48	150
0:23:44	44	15,6	18	48	150
0:23:45	44	15,6	18	48	150
0:23:46	44	15,6	18	48	150
0:23:47	44	15,7	18	48	150
0:23:48	44	15,7	18	48	150
0:23:49	44	15,7	18	48	150
0:23:50	44	15,7	18	48	150
0:23:51	44	15,7	18	48	150
0:23:52	44	15,7	18	48	150
0:23:53	44	15,7	18	48	150
0:23:54	44	15,7	18	48	150
0:23:55	44	15,7	18	48	150
0:23:56	44	15,8	18	48	150
0:23:57	44	15,8	18	49	150
0:23:58	44	15,8	18	48	150
0:23:59	44	15,8	18	48	150
0:24:00	44	15,8	18	49	150
0:24:01	45	15,8	18	48	150
0:24:02	45	15,8	18	49	150
0:24:03	44	15,8	18	49	150
0:24:04	45	15,9	18	49	150
0:24:05	45	15,9	18	49	150
0:24:06	45	15,9	18	49	150
0:24:07	45	15,9	18	49	150
0:24:08	45	15,9	18	49	150
0:24:09	45	15,9	18	49	150
0:24:10	45	15,9	18	49	150
0:24:11	45	15,9	18	49	150
0:24:12	45	15,9	18	49	150
0:24:13	45	15,9	18	49	150
0:24:14	45	16,0	18	49	150
0:24:15	45	16,0	18	49	150
0:24:16	45	16,0	18	49	150
0:24:17	45	16,0	18	49	150
0:24:18	45	16,0	18	49	150
0:24:19	45	16,0	18	49	150
0:24:20	45	16,0	18	49	150
0:24:21	45	16,0	18	49	150
0:24:22	45	16,0	18	49	150
0:24:23	45	16,1	18	49	150
0:24:24	45	16,1	18	49	150
0:24:25	45	16,1	18	49	150
0:24:26	45	16,1	18	49	150
0:24:27	45	16,1	18	49	150
0:24:28	45	16,1	18	49	150
0:24:29	45	16,1	18	49	150
0:24:30	45	16,1	18	49	150
0:24:31	45	16,2	18	49	150
0:24:32	45	16,2	18	49	150
0:24:33	45	16,2	18	49	150
0:24:34	45	16,2	18	49	150
0:24:35	45	16,2	18	49	150
0:24:36	45	16,2	18	49	150
0:24:37	45	16,2	18	49	150
0:24:38	45	16,2	18	49	150
0:24:39	45	16,2	18	49	150
0:24:40	45	16,3	18	49	150
0:24:41	45	16,3	18	49	150
0:24:42	45	16,3	18	49	150
0:24:43	45	16,3	18	49	150
0:24:44	45	16,3	18	49	150
0:24:45	45	16,3	18	49	150
0:24:46	45	16,3	18	49	150
0:24:47	45	16,3	18	49	150
0:24:48	45	16,3	18	49	150
0:24:49	45	16,3	18	49	150
0:24:50	45	16,4	18	49	150
0:24:51	45	16,4	18	49	150
0:24:52	45	16,4	18	49	150
0:24:53	45	16,4	18	49	150
0:24:54	45	16,4	18	49	150
0:24:55	45	16,4	18	49	150
0:24:56	45	16,4	18	49	150
0:24:57	45	16,4	18	49	150
0:24:58	45	16,4	18	49	150
0:24:59	45	16,4	18	49	150
0:25:00	45	16,5	18	50	150
0:25:01	45	16,5	18	50	150
0:25:02	45	16,5	18	49	150
0:25:03	45	16,5	18	49	150
0:25:04	45	16,5	18	49	150
0:25:05	45	16,5	18	49	150
0:25:06	45	16,5	18	50	150
0:25:07	45	16,5	18	50	150
0:25:08	45	16,5	18	50	150
0:25:09	45	16,5	18	50	150
0:25:10	45	16,6	18	50	150
0:25:11	45	16,6	18	50	150
0:25:12	45	16,6	18	50	150
0:25:13	45	16,6	18	50	150
0:25:14	45	16,6	18	50	150
0:25:15	45	16,6	18	50	150
0:25:16	45	16,6	18	50	150
0:25:17	45	16,6	18	50	150
0:25:18	45	16,6	18	50	150
0:25:19	45	16,6	18	50	150
0:25:20	45	16,7	18	50	150
0:25:21	45	16,7	18	50	150
0:25:22	45	16,7	18	50	150
0:25:23	45	16,7	18	50	150
0:25:24	45	16,7	18	50	150
0:25:25	45	16,7	18	50	150
0:25:26	45	16,7	18	50	150
