Repository: ProgWizer/parser

File: project-root/data/Data Acquisition/Data Acquisition/2021 year (353)/21-068.txt (part 1 of 8)
--Test Summary--
Full Path and File Name	
Instrument Name	7322
Instrument Type	Model 7322 Consistometer - Variable Speed
Instrument Serial Number	
Test Start Date	07.04.2021
Test Start Time	8:44:35
Test Stop Date	07.04.2021
Test Stop Time	12:05:55
Test Length	3:21:20
Final Sample Time Offset	3:21:19
Controller Schedule Name	
Sampling Period	1 second
Comments	
Information	WellID	
Information	Customer	
Information	EngName	
Information	CementClass	G
Information	CementMfr	Ñóõîé Ëîã
Information	Additives	100G+20ASPM N+3CaCl2+0.3SMA+0.4Cex
Information	Density	1450
Information	BHCT	35
Information	BHST	
Information	FluidLoss	
Information	JobType	
Calculated Value	Time_30Bc	2:46:53
Calculated Value	Time_70Bc	3:21:19
Initial Temperature (°C)	31 °C
Final Temperature (°C)	35 °C
Initial Pressure (MPa)	0,5 MPa
Final Pressure (MPa)	20,1 MPa
Initial Consistency (Bc)	5 Bc
Final Consistency (Bc)	70 Bc
Initial Wall Temperature (°C)	25 °C
Final Wall Temperature (°C)	34 °C
Initial Motor Speed (RPM)	150 RPM
Final Motor Speed (RPM)	150 RPM
--Data--
Time (HH:MM:SS)	Temperature (°C)	Pressure (MPa)	Consistency (Bc)	Wall Temperature (°C)	Motor Speed (RPM)
0:00:00	31	0,5	5	25	150
0:00:01	31	0,5	5	25	150
0:00:02	31	0,5	5	25	150
0:00:03	31	0,5	5	25	150
0:00:04	31	0,5	5	25	150
0:00:05	31	0,5	4	25	150
0:00:06	31	0,5	4	25	150
0:00:07	31	0,5	4	25	150
0:00:08	31	0,5	4	25	150
0:00:09	31	0,5	4	25	150
0:00:10	31	0,5	4	25	150
0:00:11	31	0,6	4	25	150
0:00:12	31	0,6	4	25	150
0:00:13	31	0,6	4	25	150
0:00:14	30	0,6	4	25	150
0:00:15	31	0,6	4	25	150
0:00:16	31	0,6	4	25	150
0:00:17	30	0,6	4	25	150
0:00:18	30	0,6	4	25	150
0:00:19	30	0,6	4	25	150
0:00:20	30	0,6	4	25	150
0:00:21	30	0,6	4	25	150
0:00:22	30	0,6	4	25	150
0:00:23	30	0,6	4	25	150
0:00:24	30	0,6	4	25	150
0:00:25	30	0,6	4	25	150
0:00:26	30	0,6	4	26	150
0:00:27	30	0,6	4	26	150
0:00:28	30	0,7	4	26	150
0:00:29	30	0,7	4	25	150
0:00:30	30	0,7	4	26	150
0:00:31	30	0,7	4	26	150
0:00:32	30	0,7	4	26	150
0:00:33	30	0,7	4	26	150
0:00:34	30	0,7	4	26	150
0:00:35	30	0,7	4	26	150
0:00:36	30	0,7	4	26	150
0:00:37	30	0,7	4	26	150
0:00:38	30	0,8	4	26	150
0:00:39	30	0,8	4	26	150
0:00:40	30	0,8	4	26	150
0:00:41	30	0,8	4	26	150
0:00:42	30	0,8	4	26	150
0:00:43	30	0,8	4	26	150
0:00:44	30	0,8	4	26	150
0:00:45	30	0,8	4	26	150
0:00:46	30	0,8	4	26	150
0:00:47	30	0,8	4	26	150
0:00:48	30	0,8	4	26	150
0:00:49	30	0,8	4	26	150
0:00:50	30	0,8	4	27	150
0:00:51	30	0,9	4	27	150
0:00:52	30	0,9	4	27	150
0:00:53	30	0,9	4	27	150
0:00:54	30	0,9	4	27	150
0:00:55	30	0,9	4	27	150
0:00:56	30	0,9	4	27	150
0:00:57	30	0,9	4	27	150
0:00:58	30	0,9	4	27	150
0:00:59	30	0,9	4	27	150
0:01:00	30	0,9	4	27	150
0:01:01	30	0,9	4	27	150
0:01:02	30	0,9	4	27	150
0:01:03	30	0,9	4	27	150
0:01:04	30	0,9	4	27	150
0:01:05	30	0,9	4	27	150
0:01:06	30	0,9	4	27	150
0:01:07	30	0,9	4	27	150
0:01:08	30	1,0	4	27	150
0:01:09	30	1,0	4	27	150
0:01:10	30	1,0	4	28	150
0:01:11	30	1,0	4	28	150
0:01:12	30	1,1	4	28	150
0:01:13	30	1,1	4	28	150
0:01:14	30	1,1	4	28	150
0:01:15	30	1,1	4	28	150
0:01:16	30	1,1	4	28	150
0:01:17	30	1,1	4	28	150
0:01:18	30	1,1	4	28	150
0:01:19	30	1,1	4	28	150
0:01:20	30	1,1	4	28	150
0:01:21	30	1,1	4	28	150
0:01:22	30	1,2	4	28	150
0:01:23	30	1,2	4	28	150
0:01:24	30	1,2	4	28	150
0:01:25	30	1,2	4	28	150
0:01:26	30	1,2	4	28	150
0:01:27	30	1,2	4	28	150
0:01:28	30	1,2	4	28	150
0:01:29	30	1,2	4	28	150
0:01:30	30	1,2	4	29	150
0:01:31	30	1,2	4	29	150
0:01:32	30	1,2	4	29	150
0:01:33	30	1,2	4	29	150
0:01:34	30	1,2	4	29	150
0:01:35	30	1,2	4	29	150
0:01:36	30	1,2	4	29	150
0:01:37	30	1,2	4	29	150
0:01:38	30	1,3	4	29	150
0:01:39	30	1,3	4	29	150
0:01:40	30	1,3	4	29	150
0:01:41	30	1,3	4	29	150
0:01:42	30	1,3	4	29	150
0:01:43	30	1,3	4	29	150
0:01:44	30	1,3	4	29	150
0:01:45	30	1,3	4	29	150
0:01:46	30	1,3	4	29	150
0:01:47	30	1,3	4	30	150
0:01:48	30	1,3	4	30	150
0:01:49	30	1,3	4	30	150
0:01:50	30	1,4	4	30	150
0:01:51	30	1,4	4	30	150
0:01:52	30	1,4	4	30	150
0:01:53	30	1,4	4	30	150
0:01:54	30	1,4	4	30	150
0:01:55	30	1,4	4	30	150
0:01:56	30	1,4	4	30	150
0:01:57	30	1,4	4	30	150
0:01:58	30	1,4	4	30	150
0:01:59	30	1,4	4	30	150
0:02:00	30	1,4	4	30	150
0:02:01	30	1,5	4	30	150
0:02:02	30	1,5	4	30	150
0:02:03	30	1,5	4	30	150
0:02:04	30	1,5	4	30	150
0:02:05	30	1,5	4	31	150
0:02:06	30	1,5	4	31	150
0:02:07	30	1,5	4	31	150
0:02:08	30	1,5	4	31	150
0:02:09	30	1,5	4	31	150
0:02:10	30	1,5	4	31	150
0:02:11	30	1,5	4	31	150
0:02:12	30	1,6	4	31	150
0:02:13	30	1,6	4	31	150
0:02:14	30	1,6	4	31	150
0:02:15	30	1,6	4	31	150
0:02:16	30	1,6	4	31	150
0:02:17	30	1,6	4	31	150
0:02:18	30	1,6	4	31	150
0:02:19	30	1,6	4	31	150
0:02:20	30	1,6	4	31	150
0:02:21	30	1,6	4	31	150
0:02:22	30	1,7	4	31	150
0:02:23	30	1,7	4	31	150
0:02:24	30	1,7	4	31	150
0:02:25	30	1,7	4	31	150
0:02:26	30	1,7	4	32	150
0:02:27	30	1,7	4	32	150
0:02:28	30	1,7	4	32	150
0:02:29	30	1,7	4	32	150
0:02:30	30	1,7	4	32	150
0:02:31	30	1,7	4	32	150
0:02:32	30	1,7	4	32	150
0:02:33	30	1,8	4	32	150
0:02:34	30	1,8	4	32	150
0:02:35	30	1,8	4	32	150
0:02:36	30	1,8	4	32	150
0:02:37	30	1,8	4	32	150
0:02:38	30	1,8	4	32	150
0:02:39	30	1,8	4	32	150
0:02:40	30	1,8	4	32	150
0:02:41	30	1,8	4	32	150
0:02:42	30	1,8	4	32	150
0:02:43	30	1,8	4	32	150
0:02:44	30	1,9	4	32	150
0:02:45	30	1,9	4	32	150
0:02:46	30	1,9	4	32	150
0:02:47	30	1,9	4	32	150
0:02:48	30	1,9	4	32	150
0:02:49	30	1,9	4	32	150
0:02:50	30	1,9	4	32	150
0:02:51	30	1,9	4	33	150
0:02:52	30	1,9	4	32	150
0:02:53	30	1,9	4	33	150
0:02:54	30	1,9	4	32	150
0:02:55	30	1,9	4	32	150
0:02:56	30	2,0	4	33	150
0:02:57	30	2,0	4	33	150
0:02:58	30	2,0	4	33	150
0:02:59	30	2,0	4	33	150
0:03:00	30	2,0	4	33	150
0:03:01	30	2,0	4	33	150
0:03:02	30	2,0	4	33	150
0:03:03	30	2,0	4	33	150
0:03:04	30	2,0	4	33	150
0:03:05	30	2,0	4	33	150
0:03:06	30	2,0	4	33	150
0:03:07	30	2,0	4	33	150
0:03:08	30	2,0	4	33	150
0:03:09	30	2,0	4	33	150
0:03:10	30	2,0	4	33	150
0:03:11	30	2,0	4	33	150
0:03:12	30	2,0	4	33	150
0:03:13	30	2,1	4	33	150
0:03:14	30	2,1	4	33	150
0:03:15	30	2,1	4	33	150
0:03:16	30	2,1	4	33	150
0:03:17	30	2,1	4	33	150
0:03:18	30	2,1	4	33	150
0:03:19	30	2,1	4	33	150
0:03:20	30	2,1	4	33	150
0:03:21	30	2,1	4	33	150
0:03:22	30	2,1	4	33	150
0:03:23	30	2,1	4	33	150
0:03:24	30	2,1	4	33	150
0:03:25	30	2,1	4	33	150
0:03:26	30	2,1	4	33	150
0:03:27	30	2,1	4	33	150
0:03:28	30	2,1	4	33	150
0:03:29	30	2,1	4	33	150
0:03:30	30	2,1	4	33	150
0:03:31	30	2,1	4	33	150
0:03:32	30	2,2	4	33	150
0:03:33	30	2,2	4	33	150
0:03:34	30	2,2	4	33	150
0:03:35	30	2,2	4	33	150
0:03:36	30	2,2	4	33	150
0:03:37	30	2,2	4	33	150
0:03:38	30	2,2	4	33	150
0:03:39	30	2,2	4	33	150
0:03:40	30	2,2	4	33	150
0:03:41	30	2,2	4	33	150
0:03:42	30	2,2	4	33	150
0:03:43	30	2,2	4	33	150
0:03:44	30	2,2	4	33	150
0:03:45	30	2,2	4	33	150
0:03:46	30	2,2	4	33	150
0:03:47	30	2,2	4	33	150
0:03:48	30	2,2	4	33	150
0:03:49	30	2,2	4	33	150
0:03:50	30	2,2	4	33	150
0:03:51	30	2,2	4	33	150
0:03:52	30	2,2	4	33	150
0:03:53	30	2,2	4	33	150
0:03:54	30	2,2	4	33	150
0:03:55	30	2,2	4	33	150
0:03:56	30	2,2	4	33	150
0:03:57	30	2,2	4	33	150
0:03:58	30	2,2	4	33	150
0:03:59	30	2,2	4	33	150
0:04:00	30	2,2	4	33	150
0:04:01	30	2,2	4	33	150
0:04:02	30	2,2	4	33	150
0:04:03	30	2,2	4	33	150
0:04:04	30	2,2	4	33	150
0:04:05	30	2,3	4	33	150
0:04:06	30	2,4	4	33	150
0:04:07	30	2,5	4	33	150
0:04:08	30	2,5	4	33	150
0:04:09	30	2,5	4	33	150
0:04:10	30	2,5	4	33	150
0:04:11	30	2,5	4	33	150
0:04:12	30	2,5	4	33	150
0:04:13	30	2,5	4	33	150
0:04:14	30	2,5	4	33	150
0:04:15	30	2,5	4	33	150
0:04:16	30	2,5	4	33	150
0:04:17	30	2,5	4	33	150
0:04:18	30	2,5	4	33	150
0:04:19	30	2,5	4	33	150
0:04:20	30	2,5	4	33	150
0:04:21	30	2,5	4	33	150
0:04:22	30	2,4	4	33	150
0:04:23	30	2,4	4	33	150
0:04:24	30	2,4	4	33	150
0:04:25	30	2,4	4	33	150
0:04:26	30	2,4	4	33	150
0:04:27	30	2,4	4	33	150
0:04:28	30	2,4	4	33	150
0:04:29	30	2,4	4	33	150
0:04:30	30	2,4	4	33	150
0:04:31	30	2,4	4	33	150
0:04:32	30	2,4	4	33	150
0:04:33	30	2,4	4	33	150
0:04:34	30	2,4	4	33	150
0:04:35	30	2,4	4	33	150
0:04:36	30	2,4	4	33	150
0:04:37	30	2,5	4	33	150
0:04:38	30	2,6	4	33	150
0:04:39	30	2,7	4	33	150
0:04:40	30	2,7	4	32	150
0:04:41	30	2,7	4	33	150
0:04:42	30	2,7	4	32	150
0:04:43	30	2,7	4	33	150
0:04:44	30	2,7	4	32	150
0:04:45	30	2,7	4	32	150
0:04:46	30	2,7	4	32	150
0:04:47	30	2,7	4	32	150
0:04:48	30	2,7	4	32	150
0:04:49	30	2,6	4	32	150
0:04:50	30	2,6	4	32	150
0:04:51	30	2,6	4	32	150
0:04:52	31	2,6	4	32	150
0:04:53	31	2,6	4	32	150
0:04:54	31	2,6	4	32	150
0:04:55	31	2,6	4	32	150
0:04:56	31	2,6	4	32	150
0:04:57	31	2,6	4	32	150
0:04:58	31	2,6	4	32	150
0:04:59	31	2,6	4	32	150
0:05:00	31	2,6	4	32	150
0:05:01	31	2,6	4	32	150
0:05:02	31	2,6	4	32	150
0:05:03	31	2,6	4	32	150
0:05:04	31	2,8	4	32	150
0:05:05	31	2,9	4	32	150
0:05:06	31	2,9	4	32	150
0:05:07	31	2,9	4	32	150
0:05:08	31	2,9	4	32	150
0:05:09	31	2,9	4	32	150
0:05:10	31	2,9	4	32	150
0:05:11	31	2,9	4	32	150
0:05:12	31	2,8	4	32	150
0:05:13	31	2,8	4	32	150
0:05:14	31	2,8	4	32	150
0:05:15	31	2,8	4	32	150
0:05:16	31	2,8	4	32	150
0:05:17	31	2,8	4	32	150
0:05:18	31	2,8	4	32	150
0:05:19	31	2,8	4	32	150
0:05:20	31	2,8	4	32	150
0:05:21	31	2,8	4	32	150
0:05:22	31	2,8	4	32	150
0:05:23	31	2,8	4	32	150
0:05:24	31	2,8	4	32	150
0:05:25	31	2,8	4	32	150
0:05:26	31	2,8	4	32	150
0:05:27	31	2,8	4	32	150
0:05:28	31	3,0	4	32	150
0:05:29	31	3,0	4	32	150
0:05:30	31	3,1	4	31	150
0:05:31	31	3,1	4	31	150
0:05:32	31	3,1	4	32	150
0:05:33	31	3,0	4	31	150
0:05:34	31	3,0	4	31	150
0:05:35	31	3,0	4	31	150
0:05:36	31	3,0	4	31	150
0:05:37	31	3,0	4	31	150
0:05:38	31	3,0	4	31	150
0:05:39	31	3,0	4	31	150
0:05:40	31	3,0	4	31	150
0:05:41	31	3,0	4	31	150
0:05:42	31	3,0	4	31	150
0:05:43	31	2,9	4	31	150
0:05:44	31	2,9	4	31	150
0:05:45	31	2,9	4	31	150
0:05:46	31	2,9	4	31	150
0:05:47	31	2,9	4	31	150
0:05:48	31	2,9	4	31	150
0:05:49	31	2,9	4	31	150
0:05:50	31	3,0	4	31	150
0:05:51	31	3,2	4	31	150
0:05:52	31	3,2	4	31	150
0:05:53	31	3,2	4	31	150
0:05:54	31	3,2	4	31	150
0:05:55	31	3,2	4	31	150
0:05:56	31	3,2	4	31	150
0:05:57	31	3,2	4	31	150
0:05:58	31	3,2	4	31	150
0:05:59	31	3,2	4	31	150
0:06:00	31	3,2	4	31	150
0:06:01	31	3,2	4	31	150
0:06:02	31	3,2	4	31	150
0:06:03	31	3,2	4	31	150
0:06:04	31	3,1	4	31	150
0:06:05	31	3,1	4	31	150
0:06:06	31	3,1	4	31	150
0:06:07	31	3,1	4	31	150
0:06:08	31	3,1	4	31	150
0:06:09	31	3,1	4	31	150
0:06:10	31	3,1	4	31	150
0:06:11	31	3,1	4	31	150
0:06:12	31	3,1	4	31	150
0:06:13	31	3,1	4	31	150
0:06:14	31	3,1	4	31	150
0:06:15	31	3,2	5	31	150
0:06:16	31	3,2	4	31	150
0:06:17	31	3,2	4	31	150
0:06:18	31	3,2	4	31	150
0:06:19	31	3,2	4	31	150
0:06:20	31	3,2	4	31	150
0:06:21	31	3,2	4	31	150
0:06:22	31	3,2	4	31	150
0:06:23	31	3,3	5	31	150
0:06:24	31	3,3	5	31	150
0:06:25	31	3,3	5	31	150
0:06:26	31	3,3	5	31	150
0:06:27	31	3,3	5	31	150
0:06:28	31	3,3	5	31	150
0:06:29	31	3,3	5	31	150
0:06:30	31	3,3	5	31	150
0:06:31	31	3,3	5	31	150
0:06:32	31	3,3	5	31	150
0:06:33	31	3,3	5	31	150
0:06:34	31	3,3	5	31	150
0:06:35	31	3,3	4	31	150
0:06:36	31	3,3	5	31	150
0:06:37	31	3,5	5	31	150
0:06:38	31	3,6	5	31	150
0:06:39	31	3,6	5	31	150
0:06:40	31	3,6	5	31	150
0:06:41	31	3,6	5	31	150
0:06:42	31	3,6	5	31	150
0:06:43	31	3,6	5	31	150
0:06:44	31	3,6	5	31	150
0:06:45	31	3,6	5	31	150
0:06:46	31	3,6	4	31	150
0:06:47	31	3,6	5	31	150
0:06:48	31	3,5	5	31	150
0:06:49	31	3,5	4	31	150
0:06:50	31	3,5	4	31	150
0:06:51	31	3,5	5	31	150
0:06:52	31	3,5	5	31	150
0:06:53	31	3,5	5	31	150
0:06:54	31	3,5	5	31	150
0:06:55	31	3,5	5	31	150
0:06:56	31	3,5	5	31	150
0:06:57	31	3,5	5	31	150
0:06:58	31	3,5	5	31	150
0:06:59	31	3,5	5	31	150
0:07:00	31	3,5	5	30	150
0:07:01	31	3,5	5	31	150
0:07:02	31	3,5	5	31	150
0:07:03	31	3,5	5	31	150
0:07:04	31	3,5	5	31	150
0:07:05	31	3,6	5	31	150
0:07:06	31	3,8	5	30	150
0:07:07	31	3,8	5	31	150
0:07:08	31	3,8	5	31	150
0:07:09	31	3,8	5	30	150
0:07:10	31	3,8	5	31	150
0:07:11	31	3,8	5	31	150
0:07:12	31	3,8	5	31	150
0:07:13	31	3,8	5	31	150
0:07:14	31	3,8	5	31	150
0:07:15	31	3,8	5	31	150
0:07:16	31	3,8	5	31	150
0:07:17	31	3,8	5	31	150
0:07:18	31	3,8	5	31	150
0:07:19	31	3,8	5	31	150
0:07:20	31	3,8	5	31	150
0:07:21	31	3,8	5	31	150
0:07:22	31	3,8	5	30	150
0:07:23	31	3,7	5	31	150
0:07:24	31	3,7	5	31	150
0:07:25	31	3,7	5	31	150
0:07:26	31	3,7	5	30	150
0:07:27	31	3,7	5	30	150
0:07:28	31	3,7	5	31	150
0:07:29	31	3,7	5	31	150
0:07:30	31	3,7	5	31	150
0:07:31	31	3,7	5	30	150
0:07:32	31	3,7	5	31	150
0:07:33	31	3,7	5	31	150
0:07:34	31	3,7	5	30	150
0:07:35	31	3,7	5	31	150
0:07:36	31	3,7	5	30	150
0:07:37	31	3,7	5	31	150
0:07:38	31	3,8	5	30	150
0:07:39	31	4,0	5	31	150
0:07:40	31	4,1	5	31	150
0:07:41	31	4,1	5	31	150
0:07:42	31	4,1	5	31	150
0:07:43	31	4,1	5	31	150
0:07:44	31	4,1	5	31	150
0:07:45	31	4,1	5	31	150
0:07:46	31	4,1	5	31	150
0:07:47	31	4,1	5	30	150
0:07:48	31	4,0	5	31	150
0:07:49	31	4,0	5	30	150
0:07:50	31	4,0	5	31	150
0:07:51	31	4,0	5	31	150
0:07:52	31	4,0	5	31	150
0:07:53	31	4,0	5	31	150
0:07:54	31	4,0	5	31	150
0:07:55	31	4,0	5	31	150
0:07:56	31	4,0	5	31	150
0:07:57	31	4,0	5	30	150
0:07:58	31	4,0	5	31	150
0:07:59	31	4,0	5	31	150
0:08:00	31	4,0	5	31	150
0:08:01	31	4,0	5	31	150
0:08:02	31	4,0	5	31	150
0:08:03	31	4,0	5	31	150
0:08:04	31	4,0	5	31	150
0:08:05	31	4,0	5	31	150
0:08:06	31	4,0	5	31	150
0:08:07	31	4,0	5	31	150
0:08:08	31	4,0	5	31	150
0:08:09	31	4,0	5	31	150
0:08:10	31	4,0	5	31	150
0:08:11	31	4,0	5	31	150
0:08:12	31	4,0	5	31	150
0:08:13	31	4,0	5	30	150
0:08:14	31	4,0	5	31	150
0:08:15	31	4,0	5	31	150
0:08:16	31	4,0	5	31	150
0:08:17	31	4,1	5	31	150
0:08:18	31	4,3	5	31	150
0:08:19	31	4,4	5	31	150
0:08:20	31	4,4	5	31	150
0:08:21	31	4,4	5	31	150
0:08:22	31	4,4	5	31	150
0:08:23	31	4,4	5	31	150
0:08:24	31	4,4	5	31	150
0:08:25	31	4,4	5	31	150
0:08:26	31	4,4	5	31	150
0:08:27	31	4,4	5	31	150
0:08:28	31	4,3	5	31	150
0:08:29	31	4,3	5	31	150
0:08:30	31	4,3	5	31	150
0:08:31	31	4,3	5	31	150
0:08:32	31	4,3	5	31	150
0:08:33	31	4,3	5	31	150
0:08:34	31	4,3	5	31	150
0:08:35	31	4,3	5	31	150
0:08:36	31	4,3	5	31	150
0:08:37	31	4,3	5	31	150
0:08:38	31	4,3	5	31	150
0:08:39	31	4,3	5	31	150
0:08:40	31	4,3	5	31	150
0:08:41	31	4,3	5	31	150
0:08:42	31	4,3	5	31	150
0:08:43	31	4,3	5	31	150
0:08:44	31	4,3	5	31	150
0:08:45	31	4,3	5	31	150
0:08:46	31	4,3	5	31	150
0:08:47	31	4,3	5	31	150
0:08:48	31	4,3	5	31	150
0:08:49	31	4,3	5	31	150
0:08:50	31	4,3	5	31	150
0:08:51	31	4,3	5	31	150
0:08:52	31	4,3	5	31	150
0:08:53	31	4,3	5	31	150
0:08:54	31	4,3	5	31	150
0:08:55	31	4,3	5	31	150
0:08:56	31	4,3	5	31	150
0:08:57	31	4,3	5	31	150
0:08:58	31	4,4	5	31	150
0:08:59	31	4,4	5	31	150
0:09:00	31	4,4	5	31	150
0:09:01	31	4,4	5	31	150
0:09:02	31	4,4	5	31	150
0:09:03	31	4,4	5	31	150
0:09:04	31	4,4	5	31	150
0:09:05	31	4,6	5	31	150
0:09:06	31	4,7	5	31	150
0:09:07	31	4,7	5	31	150
0:09:08	31	4,7	5	31	150
0:09:09	31	4,7	5	31	150
0:09:10	31	4,7	5	31	150
0:09:11	31	4,7	5	31	150
0:09:12	31	4,7	5	31	150
0:09:13	31	4,7	5	31	150
0:09:14	31	4,7	5	31	150
0:09:15	31	4,7	5	31	150
0:09:16	31	4,7	5	31	150
0:09:17	31	4,7	5	31	150
0:09:18	31	4,7	5	31	150
0:09:19	31	4,7	5	31	150
0:09:20	31	4,7	5	31	150
0:09:21	31	4,7	5	31	150
0:09:22	31	4,7	5	31	150
0:09:23	31	4,7	5	31	150
0:09:24	31	4,7	5	31	150
0:09:25	31	4,7	5	31	150
0:09:26	31	4,7	5	31	150
0:09:27	31	4,7	5	31	150
0:09:28	31	4,7	5	31	150
0:09:29	31	4,7	5	31	150
0:09:30	31	4,7	5	31	150
0:09:31	31	4,7	5	31	150
0:09:32	31	4,7	5	31	150
0:09:33	31	4,7	5	31	150
0:09:34	31	4,7	5	31	150
0:09:35	31	4,7	5	31	150
0:09:36	31	4,7	5	31	150
0:09:37	31	4,7	5	31	150
0:09:38	31	4,7	5	31	150
0:09:39	31	4,7	5	31	150
0:09:40	31	4,7	5	31	150
0:09:41	31	4,7	5	31	150
0:09:42	31	4,7	5	31	150
0:09:43	31	4,7	5	31	150
0:09:44	31	4,7	5	31	150
0:09:45	31	4,7	5	31	150
0:09:46	31	4,7	5	31	150
0:09:47	31	4,7	5	31	150
0:09:48	31	4,7	5	31	150
0:09:49	31	4,7	5	31	150
0:09:50	31	4,7	5	31	150
0:09:51	31	4,7	5	31	150
0:09:52	31	4,7	5	31	150
0:09:53	31	4,8	5	31	150
0:09:54	31	4,8	5	31	150
0:09:55	31	4,8	5	31	150
0:09:56	31	4,8	5	31	150
0:09:57	31	4,8	5	31	150
0:09:58	31	4,8	5	31	150
0:09:59	31	4,8	5	31	150
0:10:00	31	4,8	5	31	150
0:10:01	31	4,8	5	31	150
0:10:02	31	4,8	5	31	150
0:10:03	31	4,8	5	31	150
0:10:04	31	4,8	5	31	150
0:10:05	31	5,0	5	31	150
0:10:06	31	5,1	5	31	150
0:10:07	31	5,2	5	31	150
0:10:08	31	5,2	5	31	150
0:10:09	31	5,2	5	31	150
0:10:10	31	5,2	5	31	150
0:10:11	31	5,2	5	31	150
0:10:12	31	5,2	5	31	150
0:10:13	31	5,2	5	31	150
0:10:14	31	5,2	5	31	150
0:10:15	31	5,2	5	31	150
0:10:16	31	5,2	5	31	150
0:10:17	31	5,2	5	31	150
0:10:18	31	5,2	5	31	150
0:10:19	31	5,2	5	31	150
0:10:20	31	5,2	5	31	150
0:10:21	31	5,2	5	31	150
0:10:22	31	5,2	5	31	150
0:10:23	31	5,2	5	31	150
0:10:24	31	5,2	5	31	150
0:10:25	31	5,2	5	32	150
0:10:26	31	5,2	5	32	150
0:10:27	31	5,2	5	31	150
0:10:28	31	5,2	5	32	150
0:10:29	31	5,2	5	31	150
0:10:30	31	5,2	5	32	150
0:10:31	31	5,2	5	31	150
0:10:32	31	5,2	5	31	150
0:10:33	31	5,2	5	32	150
0:10:34	31	5,2	5	32	150
0:10:35	31	5,2	5	32	150
0:10:36	31	5,2	5	31	150
0:10:37	31	5,2	5	32	150
0:10:38	31	5,2	5	32	150
0:10:39	31	5,2	5	32	150
0:10:40	31	5,2	5	32	150
0:10:41	31	5,2	5	32	150
0:10:42	31	5,2	5	32	150
0:10:43	31	5,2	5	32	150
0:10:44	31	5,2	5	32	150
0:10:45	31	5,2	5	32	150
0:10:46	31	5,2	5	32	150
0:10:47	31	5,2	5	32	150
0:10:48	31	5,2	5	32	150
0:10:49	31	5,2	5	32	150
0:10:50	31	5,2	5	32	150
0:10:51	31	5,2	5	32	150
0:10:52	31	5,2	5	32	150
0:10:53	31	5,2	5	32	150
0:10:54	31	5,2	5	32	150
0:10:55	31	5,2	5	32	150
0:10:56	31	5,2	5	32	150
0:10:57	31	5,2	5	32	150
0:10:58	31	5,2	5	32	150
0:10:59	31	5,2	5	32	150
0:11:00	31	5,2	5	32	150
0:11:01	31	5,2	5	32	150
0:11:02	31	5,3	5	32	150
0:11:03	31	5,3	5	32	150
0:11:04	31	5,3	5	32	150
0:11:05	31	5,3	5	32	150
0:11:06	31	5,3	5	32	150
0:11:07	31	5,3	5	32	150
0:11:08	31	5,3	5	32	150
0:11:09	31	5,3	5	32	150
0:11:10	31	5,3	5	32	150
0:11:11	31	5,3	5	32	150
0:11:12	32	5,4	5	32	150
0:11:13	32	5,6	5	32	150
0:11:14	31	5,6	5	32	150
0:11:15	31	5,6	5	32	150
0:11:16	31	5,6	5	32	150
0:11:17	31	5,6	5	32	150
0:11:18	31	5,6	5	32	150
0:11:19	31	5,6	5	32	150
0:11:20	31	5,6	5	32	150
0:11:21	31	5,6	5	32	150
0:11:22	31	5,6	5	32	150
0:11:23	31	5,6	5	32	150
0:11:24	31	5,6	5	32	150
0:11:25	31	5,6	5	32	150
0:11:26	31	5,6	5	32	150
0:11:27	32	5,6	5	32	150
0:11:28	32	5,6	5	32	150
0:11:29	32	5,6	5	32	150
0:11:30	32	5,6	5	32	150
0:11:31	32	5,6	5	32	150
0:11:32	32	5,6	5	32	150
0:11:33	32	5,6	5	32	150
0:11:34	32	5,6	5	32	150
0:11:35	32	5,6	5	32	150
0:11:36	32	5,6	5	32	150
0:11:37	32	5,6	5	32	150
0:11:38	32	5,6	5	32	150
0:11:39	32	5,6	5	32	150
0:11:40	32	5,6	5	32	150
0:11:41	32	5,6	5	32	150
0:11:42	32	5,6	5	32	150
0:11:43	32	5,6	5	32	150
0:11:44	32	5,6	5	32	150
0:11:45	32	5,6	5	32	150
0:11:46	32	5,6	5	32	150
0:11:47	32	5,6	5	32	150
0:11:48	32	5,6	5	32	150
0:11:49	32	5,6	5	32	150
0:11:50	32	5,6	5	32	150
0:11:51	32	5,6	5	32	150
0:11:52	32	5,6	5	32	150
0:11:53	32	5,6	5	32	150
0:11:54	32	5,6	5	32	150
0:11:55	32	5,6	5	32	150
0:11:56	32	5,7	5	32	150
0:11:57	32	5,7	5	32	150
0:11:58	32	5,7	5	32	150
0:11:59	32	5,7	5	32	150
0:12:00	32	5,7	5	32	150
0:12:01	32	5,7	5	32	150
0:12:02	32	5,7	5	32	150
0:12:03	32	5,7	5	32	150
0:12:04	32	5,7	5	32	150
0:12:05	32	5,7	5	32	150
0:12:06	32	5,7	5	32	150
0:12:07	32	5,7	5	32	150
0:12:08	32	5,9	5	32	150
0:12:09	32	5,9	5	32	150
0:12:10	32	6,0	5	32	150
0:12:11	32	6,0	5	32	150
0:12:12	32	6,0	5	32	150
0:12:13	32	6,0	5	32	150
0:12:14	32	6,0	5	32	150
0:12:15	32	6,0	5	32	150
0:12:16	32	5,9	5	32	150
0:12:17	32	5,9	5	32	150
0:12:18	32	5,9	5	32	150
0:12:19	32	5,9	5	32	150
0:12:20	32	5,9	5	32	150
0:12:21	32	5,9	5	32	150
0:12:22	32	5,9	5	32	150
0:12:23	32	5,9	5	32	150
0:12:24	32	5,9	5	32	150
0:12:25	32	5,9	5	32	150
0:12:26	32	5,9	5	32	150
0:12:27	32	5,9	5	32	150
0:12:28	32	5,9	5	32	150
0:12:29	32	5,9	5	32	150
0:12:30	32	5,9	5	32	150
0:12:31	32	5,9	5	32	150
0:12:32	32	5,9	5	32	150
0:12:33	32	5,9	5	32	150
0:12:34	32	5,9	5	32	150
0:12:35	32	5,9	5	32	150
0:12:36	32	5,9	5	32	150
0:12:37	32	5,9	5	32	150
0:12:38	32	6,0	5	32	150
0:12:39	32	6,1	5	32	150
0:12:40	32	6,1	5	32	150
0:12:41	32	6,1	5	32	150
0:12:42	32	6,1	5	32	150
0:12:43	32	6,1	5	32	150
0:12:44	32	6,1	5	32	150
0:12:45	32	6,0	5	32	150
0:12:46	32	6,1	5	32	150
0:12:47	32	6,0	5	32	150
0:12:48	32	6,0	5	32	150
0:12:49	32	6,0	5	32	150
0:12:50	32	6,0	5	32	150
0:12:51	32	6,0	5	32	150
0:12:52	32	6,0	5	32	150
0:12:53	32	6,0	5	32	150
0:12:54	32	6,0	5	32	150
0:12:55	32	6,0	5	32	150
0:12:56	32	6,1	5	32	150
0:12:57	32	6,3	5	32	150
0:12:58	32	6,3	5	32	150
0:12:59	32	6,3	5	32	150
0:13:00	32	6,3	5	32	150
0:13:01	32	6,3	5	32	150
0:13:02	32	6,3	5	32	150
0:13:03	32	6,3	5	32	150
0:13:04	32	6,3	5	32	150
0:13:05	32	6,3	5	32	150
0:13:06	32	6,3	5	32	150
0:13:07	32	6,3	5	32	150
0:13:08	32	6,3	5	32	150
0:13:09	32	6,3	5	32	150
0:13:10	32	6,3	5	32	150
0:13:11	32	6,3	5	32	150
0:13:12	32	6,3	5	32	150
0:13:13	32	6,3	5	32	150
0:13:14	32	6,3	5	32	150
0:13:15	32	6,3	5	32	150
0:13:16	32	6,3	5	32	150
0:13:17	32	6,3	5	32	150
0:13:18	32	6,3	5	32	150
0:13:19	32	6,3	5	32	150
0:13:20	32	6,3	5	32	150
0:13:21	32	6,3	5	32	150
0:13:22	32	6,3	5	32	150
0:13:23	32	6,3	5	32	150
0:13:24	32	6,3	5	32	150
0:13:25	32	6,2	5	32	150
0:13:26	32	6,4	5	32	150
0:13:27	32	6,4	5	32	150
0:13:28	32	6,4	5	32	150
0:13:29	32	6,4	5	32	150
0:13:30	32	6,4	5	32	150
0:13:31	32	6,4	5	32	150
0:13:32	32	6,4	5	32	150
0:13:33	32	6,4	5	32	150
0:13:34	32	6,4	5	32	150
0:13:35	32	6,4	5	32	150
0:13:36	32	6,4	5	32	150
0:13:37	32	6,4	5	32	150
0:13:38	32	6,4	5	32	150
0:13:39	32	6,4	5	32	150
0:13:40	32	6,4	5	32	150
0:13:41	32	6,4	5	32	150
0:13:42	32	6,4	5	32	150
0:13:43	32	6,4	5	32	150
0:13:44	32	6,5	5	32	150
0:13:45	32	6,6	5	32	150
0:13:46	32	6,7	5	32	150
0:13:47	32	6,7	5	32	150
0:13:48	32	6,7	5	32	150
0:13:49	32	6,7	5	32	150
0:13:50	32	6,7	5	32	150
0:13:51	32	6,7	5	32	150
0:13:52	32	6,7	5	32	150
0:13:53	32	6,7	5	32	150
0:13:54	32	6,7	5	32	150
0:13:55	32	6,7	5	32	150
0:13:56	32	6,7	5	32	150
0:13:57	32	6,6	5	32	150
0:13:58	32	6,6	5	32	150
0:13:59	32	6,6	5	32	150
0:14:00	32	6,6	5	32	150
0:14:01	32	6,6	5	32	150
0:14:02	32	6,6	5	32	150
0:14:03	32	6,6	5	32	150
0:14:04	32	6,6	5	32	150
0:14:05	32	6,6	5	32	150
0:14:06	32	6,6	5	32	150
0:14:07	32	6,6	5	32	150
0:14:08	32	6,6	5	32	150
0:14:09	32	6,6	5	32	150
0:14:10	32	6,6	5	32	150
0:14:11	32	6,6	5	32	150
0:14:12	32	6,6	5	32	150
0:14:13	32	6,6	5	32	150
0:14:14	32	6,6	5	32	150
0:14:15	32	6,7	5	32	150
0:14:16	32	6,7	5	32	150
0:14:17	32	6,7	5	32	150
0:14:18	32	6,7	5	32	150
0:14:19	32	6,7	5	32	150
0:14:20	32	6,7	5	32	150
0:14:21	32	6,7	5	32	150
0:14:22	32	6,7	5	32	150
0:14:23	32	6,9	5	32	150
0:14:24	32	7,0	5	32	150
0:14:25	32	7,0	5	32	150
0:14:26	32	7,0	5	32	150
0:14:27	32	7,0	5	32	150
0:14:28	32	7,0	6	32	150
0:14:29	32	7,0	6	32	150
0:14:30	32	7,0	6	32	150
0:14:31	32	7,0	6	32	150
0:14:32	32	7,0	6	32	150
0:14:33	32	7,0	6	32	150
0:14:34	32	6,9	5	32	150
0:14:35	32	6,9	5	32	150
0:14:36	32	6,9	5	32	150
0:14:37	32	6,9	5	32	150
0:14:38	32	6,9	5	32	150
0:14:39	32	6,9	5	32	150
0:14:40	32	6,9	5	32	150
0:14:41	32	6,9	5	32	150
0:14:42	32	6,9	5	32	150
0:14:43	32	6,9	5	32	150
0:14:44	32	6,9	5	32	150
0:14:45	32	6,9	5	32	150
0:14:46	32	6,9	5	32	150
0:14:47	32	6,9	5	32	150
0:14:48	32	6,9	5	32	150
0:14:49	32	6,9	5	32	150
0:14:50	32	6,9	5	32	150
0:14:51	32	6,9	5	32	150
0:14:52	32	6,9	5	32	150
0:14:53	32	6,9	5	32	150
0:14:54	32	6,9	5	32	150
0:14:55	32	6,9	5	32	150
0:14:56	32	7,0	5	32	150
0:14:57	32	7,0	6	32	150
0:14:58	32	7,0	5	32	150
0:14:59	32	7,0	5	32	150
0:15:00	32	7,0	5	32	150
0:15:01	32	7,0	5	32	150
0:15:02	32	7,0	5	32	150
0:15:03	32	7,0	5	32	150
0:15:04	32	7,0	5	32	150
0:15:05	32	7,0	5	32	150
0:15:06	32	7,2	5	32	150
0:15:07	32	7,3	5	32	150
0:15:08	32	7,3	5	32	150
0:15:09	32	7,3	5	32	150
0:15:10	32	7,3	5	32	150
0:15:11	32	7,3	5	32	150
0:15:12	32	7,3	5	32	150
0:15:13	32	7,3	5	32	150
0:15:14	32	7,3	5	32	150
0:15:15	32	7,3	5	32	150
0:15:16	32	7,3	5	32	150
0:15:17	32	7,3	5	32	150
0:15:18	32	7,3	5	32	150
0:15:19	32	7,2	5	32	150
0:15:20	32	7,2	5	32	150
0:15:21	32	7,2	5	32	150
0:15:22	32	7,2	5	32	150
0:15:23	32	7,2	6	32	150
0:15:24	32	7,2	6	32	150
0:15:25	32	7,2	6	32	150
0:15:26	32	7,2	6	32	150
0:15:27	32	7,2	6	32	150
0:15:28	32	7,2	5	32	150
0:15:29	32	7,2	5	32	150
0:15:30	32	7,2	6	32	150
0:15:31	32	7,2	5	32	150
0:15:32	32	7,2	5	32	150
0:15:33	32	7,2	5	32	150
0:15:34	32	7,2	5	32	150
0:15:35	32	7,2	6	32	150
0:15:36	32	7,2	5	32	150
0:15:37	32	7,3	6	32	150
0:15:38	32	7,3	6	32	150
0:15:39	32	7,3	6	32	150
0:15:40	32	7,3	6	32	150
0:15:41	32	7,3	6	32	150
0:15:42	32	7,3	6	32	150
0:15:43	32	7,3	6	32	150
0:15:44	32	7,3	6	32	150
0:15:45	32	7,3	6	32	150
0:15:46	32	7,4	6	32	150
0:15:47	32	7,5	6	32	150
0:15:48	32	7,5	6	32	150
0:15:49	32	7,5	6	32	150
0:15:50	32	7,5	6	32	150
0:15:51	32	7,5	6	32	150
0:15:52	32	7,5	6	32	150
0:15:53	32	7,5	6	32	150
0:15:54	32	7,5	6	32	150
0:15:55	32	7,5	6	32	150
0:15:56	32	7,5	6	32	150
0:15:57	32	7,5	6	32	150
0:15:58	32	7,4	6	32	150
0:15:59	32	7,4	6	32	150
0:16:00	32	7,4	6	32	150
0:16:01	32	7,4	6	32	150
0:16:02	32	7,4	6	32	150
0:16:03	32	7,4	6	32	150
0:16:04	32	7,4	6	32	150
0:16:05	32	7,4	6	32	150
0:16:06	32	7,4	6	32	150
0:16:07	32	7,4	6	32	150
0:16:08	32	7,5	6	32	150
0:16:09	32	7,6	6	32	150
0:16:10	32	7,6	6	32	150
0:16:11	32	7,6	6	32	150
0:16:12	32	7,6	6	32	150
0:16:13	32	7,6	6	32	150
0:16:14	32	7,6	6	32	150
0:16:15	32	7,6	6	32	150
0:16:16	32	7,6	6	32	150
0:16:17	32	7,6	6	32	150
0:16:18	32	7,6	6	32	150
0:16:19	32	7,6	6	32	150
0:16:20	32	7,6	6	32	150
0:16:21	32	7,6	6	32	150
0:16:22	32	7,6	6	32	150
0:16:23	32	7,6	6	32	150
0:16:24	32	7,6	6	32	150
0:16:25	32	7,6	6	32	150
0:16:26	32	7,6	6	32	150
0:16:27	32	7,6	6	32	150
0:16:28	32	7,6	6	32	150
0:16:29	32	7,6	6	32	150
0:16:30	32	7,6	6	32	150
0:16:31	32	7,6	6	32	150
0:16:32	32	7,6	6	32	150
0:16:33	32	7,6	6	32	150
0:16:34	32	7,7	6	32	150
0:16:35	32	7,7	6	32	150
0:16:36	32	7,7	6	32	150
0:16:37	32	7,7	6	32	150
0:16:38	32	7,7	6	32	150
0:16:39	32	7,7	6	32	150
0:16:40	32	7,7	6	32	150
0:16:41	32	7,7	6	32	150
0:16:42	32	7,7	6	32	150
0:16:43	32	7,7	6	32	150
0:16:44	32	7,7	6	32	150
0:16:45	32	7,7	6	32	150
0:16:46	32	7,7	6	32	150
0:16:47	32	7,7	6	32	150
0:16:48	32	7,7	6	32	150
0:16:49	32	7,7	6	32	150
0:16:50	32	7,9	6	32	150
0:16:51	32	8,0	6	32	150
0:16:52	32	8,0	6	32	150
0:16:53	32	8,0	6	32	150
0:16:54	32	8,0	6	32	150
0:16:55	32	8,0	6	32	150
0:16:56	32	8,0	6	32	150
0:16:57	32	8,0	6	32	150
0:16:58	32	8,0	6	32	150
0:16:59	32	8,0	6	32	150
0:17:00	32	8,0	6	32	150
0:17:01	32	8,0	6	32	150
0:17:02	32	8,0	6	32	150
0:17:03	32	8,0	6	32	150
0:17:04	32	8,0	6	32	150
0:17:05	32	8,0	6	32	150
0:17:06	32	8,0	6	32	150
0:17:07	32	8,0	6	32	150
0:17:08	32	8,0	6	32	150
0:17:09	32	8,0	6	32	150
0:17:10	32	8,0	6	32	150
0:17:11	32	8,0	6	32	150
0:17:12	32	8,0	6	32	150
0:17:13	32	8,0	6	32	150
0:17:14	32	8,0	6	32	150
0:17:15	32	8,0	6	32	150
0:17:16	32	8,0	6	32	150
0:17:17	32	8,0	6	32	150
0:17:18	32	7,9	6	32	150
0:17:19	32	8,0	6	32	150
0:17:20	32	7,9	6	32	150
0:17:21	32	8,1	6	32	150
0:17:22	32	8,2	6	32	150
0:17:23	32	8,3	6	32	150
0:17:24	32	8,3	6	32	150
0:17:25	32	8,3	6	32	150
0:17:26	32	8,3	6	32	150
0:17:27	32	8,3	6	32	150
0:17:28	32	8,3	6	32	150
0:17:29	32	8,3	6	32	150
0:17:30	32	8,3	6	32	150
0:17:31	32	8,3	6	32	150
0:17:32	32	8,3	6	32	150
0:17:33	32	8,3	6	32	150
0:17:34	32	8,3	6	32	150
0:17:35	32	8,2	6	32	150
0:17:36	32	8,3	6	32	150
0:17:37	32	8,2	6	32	150
0:17:38	32	8,2	6	32	150
0:17:39	32	8,2	6	32	150
0:17:40	32	8,2	6	32	150
0:17:41	32	8,2	6	32	150
0:17:42	32	8,2	6	32	150
0:17:43	32	8,2	6	32	150
0:17:44	32	8,2	6	32	150
0:17:45	32	8,2	6	32	150
0:17:46	32	8,2	6	32	150
0:17:47	32	8,2	6	32	150
0:17:48	32	8,2	6	32	150
0:17:49	32	8,2	6	32	150
0:17:50	32	8,2	6	32	150
0:17:51	32	8,2	6	32	150
0:17:52	32	8,2	6	32	150
0:17:53	32	8,2	6	32	150
0:17:54	32	8,2	6	32	150
0:17:55	32	8,2	6	32	150
0:17:56	32	8,2	6	32	150
0:17:57	32	8,2	6	32	150
0:17:58	32	8,2	6	32	150
0:17:59	32	8,3	6	32	150
0:18:00	32	8,3	6	32	150
0:18:01	32	8,3	6	32	150
0:18:02	32	8,3	6	32	150
0:18:03	32	8,3	6	32	150
0:18:04	32	8,3	6	32	150
0:18:05	32	8,3	6	32	150
0:18:06	32	8,3	6	32	150
0:18:07	32	8,3	6	32	150
0:18:08	32	8,3	6	32	150
0:18:09	32	8,3	6	32	150
0:18:10	32	8,3	6	32	150
0:18:11	32	8,3	6	32	150
0:18:12	32	8,3	6	32	150
0:18:13	32	8,4	6	32	150
0:18:14	32	8,5	6	32	150
0:18:15	32	8,5	6	32	150
0:18:16	32	8,6	6	32	150
0:18:17	32	8,6	6	32	150
0:18:18	32	8,6	6	32	150
0:18:19	32	8,5	6	32	150
0:18:20	32	8,5	6	32	150
0:18:21	32	8,5	6	32	150
0:18:22	32	8,5	6	32	150
0:18:23	32	8,5	6	32	150
0:18:24	32	8,5	6	32	150
0:18:25	32	8,5	6	32	150
0:18:26	32	8,5	6	32	150
0:18:27	32	8,5	6	33	150
0:18:28	32	8,5	6	32	150
0:18:29	32	8,5	6	32	150
0:18:30	32	8,5	6	32	150
0:18:31	32	8,5	6	33	150
0:18:32	32	8,5	6	32	150
0:18:33	32	8,5	6	32	150
0:18:34	32	8,5	6	32	150
0:18:35	32	8,5	6	32	150
0:18:36	32	8,5	6	32	150
0:18:37	32	8,5	6	32	150
0:18:38	32	8,5	6	32	150
0:18:39	32	8,6	6	32	150
0:18:40	32	8,7	6	32	150
0:18:41	32	8,7	6	32	150
0:18:42	32	8,7	6	32	150
0:18:43	32	8,7	6	32	150
0:18:44	32	8,7	6	32	150
0:18:45	32	8,7	6	32	150
0:18:46	32	8,7	6	32	150
0:18:47	32	8,7	6	33	150
0:18:48	32	8,7	6	32	150
0:18:49	32	8,7	6	32	150
0:18:50	32	8,7	6	32	150
0:18:51	32	8,7	6	32	150
0:18:52	32	8,7	6	32	150
0:18:53	32	8,7	6	32	150
0:18:54	32	8,7	6	33	150
0:18:55	32	8,7	6	32	150
0:18:56	32	8,7	6	32	150
0:18:57	32	8,7	6	32	150
0:18:58	32	8,7	6	32	150
0:18:59	32	8,7	6	32	150
0:19:00	32	8,7	6	33	150
0:19:01	32	8,7	6	32	150
0:19:02	32	8,7	6	32	150
0:19:03	32	8,7	6	32	150
0:19:04	32	8,9	6	32	150
0:19:05	32	9,0	6	32	150
0:19:06	32	9,0	6	32	150
0:19:07	32	9,0	6	32	150
0:19:08	32	9,0	6	32	150
0:19:09	32	9,0	6	33	150
0:19:10	32	9,0	6	32	150
0:19:11	32	9,0	6	32	150
0:19:12	32	9,0	6	32	150
0:19:13	32	9,0	6	33	150
0:19:14	32	9,0	6	33	150
0:19:15	32	9,0	6	32	150
0:19:16	32	9,0	6	32	150
0:19:17	32	8,9	6	33	150
0:19:18	32	8,9	6	32	150
0:19:19	32	8,9	6	32	150
0:19:20	32	8,9	6	32	150
0:19:21	32	8,9	6	33	150
0:19:22	32	8,9	6	33	150
0:19:23	32	8,9	6	33	150
0:19:24	32	8,9	6	33	150
0:19:25	32	8,9	6	33	150
0:19:26	32	8,9	6	32	150
0:19:27	32	8,9	6	32	150
0:19:28	32	8,9	6	32	150
0:19:29	32	8,9	6	33	150
0:19:30	32	8,9	6	32	150
0:19:31	32	8,9	6	33	150
0:19:32	32	8,9	6	33	150
0:19:33	32	8,9	6	33	150
0:19:34	32	8,9	6	33	150
0:19:35	32	8,9	6	33	150
0:19:36	32	8,9	6	33	150
0:19:37	32	9,0	6	33	150
0:19:38	32	9,0	6	33	150
0:19:39	32	9,1	6	32	150
0:19:40	32	9,1	6	33	150
0:19:41	32	9,1	6	33	150
0:19:42	32	9,1	6	33	150
0:19:43	32	9,1	6	33	150
0:19:44	32	9,1	6	33	150
0:19:45	32	9,1	6	33	150
0:19:46	32	9,1	6	33	150
0:19:47	32	9,1	6	33	150
0:19:48	32	9,1	6	33	150
0:19:49	32	9,1	6	33	150
0:19:50	32	9,1	6	32	150
0:19:51	32	9,1	6	33	150
0:19:52	32	9,1	6	33	150
0:19:53	32	9,1	6	33	150
0:19:54	32	9,1	6	33	150
0:19:55	32	9,2	6	33	150
0:19:56	32	9,3	6	33	150
0:19:57	32	9,3	6	33	150
0:19:58	32	9,3	6	33	150
0:19:59	32	9,3	6	33	150
0:20:00	32	9,3	6	33	150
0:20:01	32	9,3	6	33	150
0:20:02	32	9,3	6	33	150
0:20:03	32	9,3	6	33	150
0:20:04	32	9,3	6	33	150
0:20:05	32	9,3	6	33	150
0:20:06	32	9,3	6	33	150
0:20:07	32	9,3	6	33	150
0:20:08	32	9,3	6	33	150
0:20:09	32	9,3	6	33	150
0:20:10	32	9,3	6	33	150
0:20:11	32	9,3	6	33	150
0:20:12	32	9,3	6	33	150
0:20:13	32	9,2	6	33	150
0:20:14	32	9,2	6	33	150
0:20:15	32	9,2	6	33	150
0:20:16	32	9,2	6	33	150
0:20:17	32	9,2	6	33	150
0:20:18	32	9,2	6	33	150
0:20:19	32	9,2	6	33	150
0:20:20	32	9,4	6	33	150
0:20:21	32	9,4	6	33	150
0:20:22	32	9,4	6	33	150
0:20:23	32	9,5	6	33	150
0:20:24	32	9,5	6	33	150
0:20:25	32	9,4	6	33	150
0:20:26	32	9,4	6	33	150
0:20:27	32	9,4	6	33	150
0:20:28	32	9,4	6	33	150
0:20:29	32	9,4	6	33	150
0:20:30	32	9,4	6	33	150
0:20:31	32	9,4	6	33	150
0:20:32	32	9,4	6	33	150
0:20:33	32	9,4	6	33	150
0:20:34	32	9,4	6	33	150
0:20:35	32	9,4	6	33	150
0:20:36	32	9,4	6	33	150
0:20:37	32	9,4	6	33	150
0:20:38	32	9,4	6	33	150
0:20:39	32	9,4	6	33	150
0:20:40	32	9,4	6	33	150
0:20:41	32	9,4	6	33	150
0:20:42	32	9,4	6	33	150
0:20:43	33	9,4	6	33	150
0:20:44	33	9,5	6	33	150
0:20:45	33	9,6	6	33	150
0:20:46	32	9,7	6	33	150
0:20:47	32	9,7	6	33	150
0:20:48	32	9,7	6	33	150
0:20:49	32	9,7	6	33	150
0:20:50	32	9,7	6	33	150
0:20:51	33	9,7	6	33	150
0:20:52	33	9,7	6	33	150
0:20:53	33	9,7	6	33	150
0:20:54	33	9,7	6	33	150
0:20:55	32	9,7	6	33	150
0:20:56	33	9,7	6	33	150
0:20:57	33	9,7	6	33	150
0:20:58	33	9,7	6	33	150
0:20:59	33	9,7	6	33	150
0:21:00	33	9,7	6	33	150
0:21:01	33	9,7	6	33	150
0:21:02	33	9,7	6	33	150
0:21:03	33	9,7	6	33	150
0:21:04	33	9,7	6	33	150
0:21:05	33	9,7	6	33	150
0:21:06	33	9,7	6	33	150
0:21:07	33	9,7	6	33	150
0:21:08	33	9,7	6	33	150
0:21:09	33	9,7	6	33	150
0:21:10	33	9,7	6	33	150
0:21:11	33	9,7	6	33	150
0:21:12	33	9,7	6	33	150
0:21:13	33	9,7	6	33	150
0:21:14	33	9,7	6	33	150
0:21:15	33	9,7	6	33	150
0:21:16	33	9,7	6	33	150
0:21:17	33	9,7	6	33	150
0:21:18	33	9,8	6	33	150
0:21:19	33	9,8	6	33	150
0:21:20	33	9,8	6	33	150
0:21:21	33	9,8	6	33	150
0:21:22	33	9,8	6	33	150
0:21:23	33	9,8	6	33	150
0:21:24	33	9,8	6	33	150
0:21:25	33	9,8	6	33	150
0:21:26	33	9,8	6	33	150
0:21:27	33	9,8	6	33	150
0:21:28	33	9,8	6	33	150
0:21:29	33	9,8	6	33	150
0:21:30	33	9,8	6	33	150
0:21:31	33	9,8	6	33	150
0:21:32	33	9,8	6	33	150
0:21:33	33	9,8	6	33	150
0:21:34	33	9,8	6	33	150
0:21:35	33	9,9	6	33	150
0:21:36	33	10,0	6	33	150
0:21:37	33	10,0	6	33	150
0:21:38	33	10,1	6	33	150
0:21:39	33	10,1	6	33	150
0:21:40	33	10,1	6	33	150
0:21:41	33	10,0	6	33	150
0:21:42	33	10,0	6	33	150
0:21:43	33	10,0	6	33	150
0:21:44	33	10,0	6	33	150
0:21:45	33	10,0	6	33	150
0:21:46	33	10,0	6	33	150
0:21:47	33	10,0	6	33	150
0:21:48	33	10,0	6	33	150
0:21:49	33	10,0	6	33	150
0:21:50	33	10,0	6	33	150
0:21:51	33	10,0	6	33	150
0:21:52	33	10,0	6	33	150
0:21:53	33	10,0	6	33	150
0:21:54	33	10,0	6	33	150
0:21:55	33	10,0	6	33	150
0:21:56	33	10,0	7	33	150
0:21:57	33	10,0	7	33	150
0:21:58	33	10,0	7	33	150
0:21:59	33	10,0	7	33	150
0:22:00	33	10,0	7	33	150
0:22:01	33	10,0	7	33	150
0:22:02	33	10,0	7	33	150
0:22:03	33	10,0	7	33	150
0:22:04	33	10,1	7	33	150
0:22:05	33	10,1	7	33	150
0:22:06	33	10,1	7	33	150
0:22:07	33	10,1	7	33	150
0:22:08	33	10,1	7	33	150
0:22:09	33	10,1	7	33	150
0:22:10	33	10,1	7	33	150
0:22:11	33	10,1	7	33	150
0:22:12	33	10,1	7	33	150
0:22:13	33	10,1	7	33	150
0:22:14	33	10,1	7	33	150
0:22:15	33	10,1	7	33	150
0:22:16	33	10,1	7	33	150
0:22:17	33	10,1	7	33	150
0:22:18	33	10,1	7	33	150
0:22:19	33	10,1	7	33	150
0:22:20	33	10,2	7	33	150
0:22:21	33	10,3	7	33	150
0:22:22	33	10,3	7	33	150
0:22:23	33	10,3	7	33	150
0:22:24	33	10,3	7	33	150
0:22:25	33	10,3	7	33	150
0:22:26	33	10,3	7	33	150
0:22:27	33	10,3	7	33	150
0:22:28	33	10,3	7	33	150
0:22:29	33	10,3	7	33	150
0:22:30	33	10,3	7	33	150
0:22:31	33	10,3	7	33	150
0:22:32	33	10,3	7	33	150
0:22:33	33	10,2	7	33	150
0:22:34	33	10,2	7	33	150
0:22:35	33	10,2	7	33	150
0:22:36	33	10,2	7	33	150
0:22:37	33	10,2	7	33	150
0:22:38	33	10,3	7	33	150
0:22:39	33	10,4	7	33	150
0:22:40	33	10,5	7	33	150
0:22:41	33	10,5	7	33	150
0:22:42	33	10,5	7	33	150
0:22:43	33	10,5	7	33	150
0:22:44	33	10,5	7	33	150
0:22:45	33	10,5	7	33	150
0:22:46	33	10,5	7	33	150
0:22:47	33	10,5	7	33	150
0:22:48	33	10,5	7	33	150
0:22:49	33	10,5	7	33	150
0:22:50	33	10,5	7	33	150
0:22:51	33	10,5	7	33	150
0:22:52	33	10,5	7	33	150
0:22:53	33	10,5	7	33	150
0:22:54	33	10,5	7	33	150
0:22:55	33	10,5	7	33	150
0:22:56	33	10,5	7	33	150
0:22:57	33	10,5	7	33	150
0:22:58	33	10,5	7	33	150
0:22:59	33	10,5	7	33	150
0:23:00	33	10,5	7	33	150
0:23:01	33	10,4	7	33	150
0:23:02	33	10,4	7	33	150
0:23:03	33	10,4	7	33	150
0:23:04	33	10,4	7	33	150
0:23:05	33	10,4	7	33	150
0:23:06	33	10,4	7	33	150
0:23:07	33	10,4	7	33	150
0:23:08	33	10,4	7	33	150
0:23:09	33	10,4	7	33	150
0:23:10	33	10,5	7	33	150
0:23:11	33	10,6	7	33	150
0:23:12	33	10,6	7	33	150
0:23:13	33	10,6	7	33	150
0:23:14	33	10,6	7	33	150
0:23:15	33	10,6	7	33	150
0:23:16	33	10,6	7	33	150
0:23:17	33	10,6	7	33	150
0:23:18	33	10,6	7	33	150
0:23:19	33	10,6	7	33	150
0:23:20	33	10,6	7	33	150
0:23:21	33	10,6	7	33	150
0:23:22	33	10,6	7	33	150
0:23:23	33	10,6	7	33	150
0:23:24	33	10,6	7	33	150
0:23:25	33	10,6	7	33	150
0:23:26	33	10,6	7	33	150
0:23:27	33	10,6	7	33	150
0:23:28	33	10,7	7	33	150
0:23:29	33	10,8	7	33	150
0:23:30	33	10,8	7	33	150
0:23:31	33	10,8	7	33	150
0:23:32	33	10,8	7	33	150
0:23:33	33	10,8	7	33	150
0:23:34	33	10,8	7	33	150
0:23:35	33	10,8	7	33	150
0:23:36	33	10,8	7	33	150
0:23:37	33	10,8	7	33	150
0:23:38	33	10,8	7	33	150
0:23:39	33	10,8	7	33	150
0:23:40	33	10,8	7	33	150
0:23:41	33	10,8	7	33	150
0:23:42	33	10,8	7	33	150
0:23:43	33	10,8	7	33	150
0:23:44	33	10,8	7	33	150
0:23:45	33	10,8	7	33	150
0:23:46	33	10,8	7	33	150
0:23:47	33	10,8	7	33	150
0:23:48	33	10,8	7	33	150
0:23:49	33	10,8	7	33	150
0:23:50	33	10,8	7	33	150
0:23:51	33	10,8	7	33	150
0:23:52	33	10,8	7	33	150
0:23:53	33	10,8	7	33	150
0:23:54	33	10,8	7	33	150
0:23:55	33	10,8	7	33	150
0:23:56	33	10,8	7	33	150
0:23:57	33	10,8	7	33	150
0:23:58	33	10,9	7	33	150
0:23:59	33	11,0	7	33	150
0:24:00	33	11,1	7	33	150
0:24:01	33	11,1	7	33	150
0:24:02	33	11,1	7	33	150
0:24:03	33	11,1	7	33	150
0:24:04	33	11,1	7	33	150
0:24:05	33	11,1	7	33	150
0:24:06	33	11,1	7	33	150
0:24:07	33	11,1	7	33	150
0:24:08	33	11,1	7	33	150
0:24:09	33	11,1	7	33	150
0:24:10	33	11,0	7	33	150
0:24:11	33	11,0	7	33	150
0:24:12	33	11,0	7	33	150
0:24:13	33	11,0	7	33	150
0:24:14	33	11,0	7	33	150
0:24:15	33	11,0	7	33	150
0:24:16	33	11,0	7	33	150
0:24:17	33	11,0	7	33	150
0:24:18	33	11,0	7	33	150
0:24:19	33	11,0	7	33	150
0:24:20	33	11,0	7	33	150
0:24:21	33	11,0	7	33	150
0:24:22	33	11,0	7	33	150
0:24:23	33	11,0	7	33	150
0:24:24	33	11,0	7	33	150
0:24:25	33	11,1	7	33	150
0:24:26	33	11,1	7	33	150
0:24:27	33	11,2	7	33	150
0:24:28	33	11,2	7	33	150
0:24:29	33	11,2	7	33	150
0:24:30	33	11,2	7	33	150
0:24:31	33	11,2	7	33	150
0:24:32	33	11,2	7	33	150
0:24:33	33	11,2	7	33	150
0:24:34	33	11,2	7	33	150
0:24:35	33	11,1	7	33	150
0:24:36	33	11,1	7	33	150
0:24:37	33	11,1	7	33	150
0:24:38	33	11,1	7	33	150
0:24:39	33	11,1	7	33	150
0:24:40	33	11,1	7	33	150
0:24:41	33	11,1	7	33	150
0:24:42	33	11,1	7	33	150
0:24:43	33	11,1	7	33	150
0:24:44	33	11,1	7	33	150
0:24:45	33	11,1	7	33	150
0:24:46	33	11,3	7	33	150
0:24:47	33	11,4	7	33	150
0:24:48	33	11,5	7	33	150
0:24:49	33	11,5	7	33	150
0:24:50	33	11,5	7	33	150
0:24:51	33	11,5	7	33	150
0:24:52	33	11,5	7	33	150
0:24:53	33	11,4	7	33	150
0:24:54	33	11,4	7	33	150
0:24:55	33	11,4	7	33	150
0:24:56	33	11,4	7	33	150
0:24:57	33	11,4	7	33	150
0:24:58	33	11,4	7	33	150
0:24:59	33	11,4	7	33	150
0:25:00	33	11,4	7	33	150
0:25:01	33	11,4	7	33	150
0:25:02	33	11,4	7	33	150
0:25:03	33	11,4	7	33	150
0:25:04	33	11,4	7	33	150
0:25:05	33	11,4	7	33	150
0:25:06	33	11,4	7	33	150
0:25:07	33	11,4	7	33	150
0:25:08	33	11,4	7	33	150
0:25:09	33	11,4	7	33	150
0:25:10	33	11,4	7	33	150
0:25:11	33	11,4	7	33	150
0:25:12	33	11,4	7	33	150
0:25:13	33	11,4	7	33	150
0:25:14	33	11,4	7	33	150
0:25:15	33	11,4	7	33	150
0:25:16	33	11,4	7	33	150
0:25:17	33	11,4	7	33	150
0:25:18	33	11,4	7	33	150
0:25:19	33	11,4	7	33	150
0:25:20	33	11,4	7	33	150
0:25:21	33	11,4	7	33	150
0:25:22	33	11,4	7	33	150
0:25:23	33	11,4	7	33	150
0:25:24	33	11,5	7	33	150
0:25:25	33	11,6	7	33	150
0:25:26	33	11,7	7	33	150
0:25:27	33	11,7	7	33	150
0:25:28	33	11,7	7	33	150
0:25:29	33	11,7	7	33	150
0:25:30	33	11,7	7	33	150
0:25:31	33	11,7	7	33	150
0:25:32	33	11,7	7	33	150
0:25:33	33	11,7	7	33	150
0:25:34	33	11,7	7	33	150
0:25:35	33	11,7	7	33	150
0:25:36	33	11,7	7	33	150
0:25:37	33	11,7	7	33	150
0:25:38	33	11,7	7	33	150
0:25:39	33	11,7	7	33	150
0:25:40	33	11,7	7	33	150
0:25:41	33	11,7	7	33	150
0:25:42	33	11,6	7	33	150
0:25:43	33	11,6	7	33	150
0:25:44	33	11,6	7	33	150
0:25:45	33	11,6	7	33	150
0:25:46	33	11,6	7	33	150
0:25:47	33	11,6	7	33	150
0:25:48	33	11,6	7	33	150
0:25:49	33	11,6	7	33	150
0:25:50	33	11,6	7	33	150
0:25:51	33	11,6	7	33	150
0:25:52	33	11,7	7	33	150
0:25:53	33	11,8	7	33	150
0:25:54	33	11,8	7	33	150
0:25:55	33	11,8	7	33	150
0:25:56	33	11,8	7	33	150
0:25:57	33	11,8	7	33	150
0:25:58	33	11,8	7	33	150
0:25:59	33	11,8	7	33	150
0:26:00	33	11,8	7	33	150
0:26:01	33	11,8	7	33	150
0:26:02	33	11,8	7	33	150
0:26:03	33	11,8	7	33	150
0:26:04	33	11,8	7	33	150
0:26:05	33	11,8	7	33	150
0:26:06	33	11,8	7	33	150
0:26:07	33	11,8	7	33	150
0:26:08	33	11,8	7	33	150
0:26:09	33	11,8	7	33	150
0:26:10	33	11,8	7	33	150
0:26:11	33	11,8	7	33	150
0:26:12	33	11,8	7	33	150
0:26:13	33	11,8	7	33	150
0:26:14	33	11,9	7	33	150
0:26:15	33	12,0	7	33	150
0:26:16	33	12,0	7	33	150
0:26:17	33	12,0	7	33	150
0:26:18	33	12,0	7	33	150
0:26:19	33	12,0	7	33	150
0:26:20	33	12,0	7	33	150
0:26:21	33	12,0	7	33	150
0:26:22	33	12,0	7	33	150
0:26:23	33	12,0	7	33	150
0:26:24	33	12,0	7	33	150
0:26:25	33	12,0	7	33	150
0:26:26	33	12,0	7	33	150
0:26:27	33	12,0	7	33	150
0:26:28	33	12,0	7	33	150
0:26:29	33	12,0	7	33	150
0:26:30	33	12,0	7	33	150
0:26:31	33	12,0	7	33	150
0:26:32	33	12,0	7	33	150
0:26:33	33	12,0	7	33	150
0:26:34	33	12,0	7	33	150
0:26:35	33	12,0	7	33	150
0:26:36	33	12,0	7	33	150
0:26:37	33	12,0	7	33	150
0:26:38	33	12,0	7	33	150
0:26:39	33	12,1	7	33	150
0:26:40	33	12,1	7	33	150
0:26:41	33	12,1	7	33	150
0:26:42	33	12,1	7	33	150
0:26:43	33	12,1	7	33	150
0:26:44	33	12,1	7	33	150
