Repository: ProgWizer/parser

File: project-root/data/Data Acquisition/Data Acquisition/2021 year (353)/21-069 D R Bulk Surg.txt (part 1 of 8)
--Test Summary--
Full Path and File Name	
Instrument Name	7322
Instrument Type	Model 7322 Consistometer - Variable Speed
Instrument Serial Number	
Test Start Date	26.06.2021
Test Start Time	16:47:32
Test Stop Date	26.06.2021
Test Stop Time	20:09:27
Test Length	3:21:55
Final Sample Time Offset	3:21:55
Controller Schedule Name	
Sampling Period	1 second
Comments	
Information	WellID	
Information	Customer	
Information	EngName	DENIS
Information	CementClass	G Holsim
Information	CementMfr	
Information	Additives	Bulk Surg Lab 2%R + 0.12%LR+DPC 0.13%
Information	Density	
Information	BHCT	
Information	BHST	
Information	FluidLoss	
Information	JobType	
Calculated Value	Time_30Bc	3:10:21
Calculated Value	Time_70Bc	3:21:55
Initial Temperature (°C)	31 °C
Final Temperature (°C)	65 °C
Initial Pressure (MPa)	0,1 MPa
Final Pressure (MPa)	35,6 MPa
Initial Consistency (Bc)	11 Bc
Final Consistency (Bc)	71 Bc
Initial Wall Temperature (°C)	41 °C
Final Wall Temperature (°C)	65 °C
Initial Motor Speed (RPM)	150 RPM
Final Motor Speed (RPM)	150 RPM
--Data--
Time (HH:MM:SS)	Temperature (°C)	Pressure (MPa)	Consistency (Bc)	Wall Temperature (°C)	Motor Speed (RPM)
0:00:00	31	0,1	11	41	150
0:00:01	31	0,1	11	41	150
0:00:02	32	0,1	11	41	150
0:00:03	32	0,1	11	42	150
0:00:04	32	0,1	11	42	150
0:00:05	32	0,1	11	41	150
0:00:06	32	0,1	11	42	150
0:00:07	32	0,1	11	42	150
0:00:08	32	0,1	11	41	150
0:00:09	32	0,1	11	42	150
0:00:10	32	0,1	11	42	150
0:00:11	32	0,1	11	42	150
0:00:12	32	0,1	11	42	150
0:00:13	32	0,1	11	42	150
0:00:14	32	0,1	11	42	150
0:00:15	32	0,1	11	42	150
0:00:16	32	0,1	11	42	150
0:00:17	32	0,1	11	42	150
0:00:18	32	0,1	11	42	150
0:00:19	32	0,2	11	42	150
0:00:20	32	0,2	11	42	150
0:00:21	32	0,2	11	42	150
0:00:22	32	0,2	11	42	150
0:00:23	32	0,2	11	42	150
0:00:24	32	0,2	11	42	150
0:00:25	32	0,2	11	42	150
0:00:26	32	0,2	11	42	150
0:00:27	32	0,2	11	42	150
0:00:28	33	0,2	11	42	150
0:00:29	33	0,2	11	42	150
0:00:30	33	0,2	11	42	150
0:00:31	33	0,2	11	42	150
0:00:32	33	0,2	11	42	150
0:00:33	33	0,2	11	42	150
0:00:34	33	0,2	11	42	150
0:00:35	33	0,2	11	42	150
0:00:36	33	0,2	11	42	150
0:00:37	33	0,2	11	42	150
0:00:38	33	0,2	11	42	150
0:00:39	33	0,2	11	42	150
0:00:40	33	0,3	11	42	150
0:00:41	33	0,3	11	42	150
0:00:42	33	0,3	11	43	150
0:00:43	33	0,3	11	42	150
0:00:44	33	0,3	11	42	150
0:00:45	33	0,3	11	43	150
0:00:46	33	0,3	11	43	150
0:00:47	33	0,3	11	43	150
0:00:48	33	0,3	11	43	150
0:00:49	33	0,3	11	43	150
0:00:50	33	0,3	11	43	150
0:00:51	33	0,3	11	43	150
0:00:52	33	0,4	11	43	150
0:00:53	34	0,4	11	43	150
0:00:54	34	0,4	11	43	150
0:00:55	34	0,4	11	43	150
0:00:56	34	0,4	11	43	150
0:00:57	34	0,4	11	43	150
0:00:58	34	0,4	11	43	150
0:00:59	34	0,4	11	43	150
0:01:00	34	0,4	11	43	150
0:01:01	34	0,5	12	43	150
0:01:02	34	0,5	12	43	150
0:01:03	34	0,5	12	43	150
0:01:04	34	0,5	12	43	150
0:01:05	34	0,5	12	43	150
0:01:06	34	0,5	12	43	150
0:01:07	34	0,5	12	43	150
0:01:08	34	0,5	12	43	150
0:01:09	34	0,6	12	43	150
0:01:10	34	0,6	12	43	150
0:01:11	34	0,6	12	43	150
0:01:12	34	0,6	12	43	150
0:01:13	34	0,6	12	43	150
0:01:14	34	0,6	13	43	150
0:01:15	35	0,6	13	43	150
0:01:16	35	0,7	13	43	150
0:01:17	35	0,7	13	43	150
0:01:18	35	0,7	13	43	150
0:01:19	35	0,7	13	43	150
0:01:20	35	0,7	13	43	150
0:01:21	35	0,7	13	43	150
0:01:22	35	0,7	13	43	150
0:01:23	35	0,8	13	43	150
0:01:24	35	0,8	13	43	150
0:01:25	35	0,8	13	43	150
0:01:26	35	0,8	13	43	150
0:01:27	35	0,8	13	43	150
0:01:28	35	0,8	13	43	150
0:01:29	35	0,9	13	43	150
0:01:30	35	0,9	13	43	150
0:01:31	35	0,9	13	43	150
0:01:32	35	0,9	13	44	150
0:01:33	35	0,9	13	44	150
0:01:34	35	1,0	13	44	150
0:01:35	35	1,0	13	44	150
0:01:36	35	1,0	13	44	150
0:01:37	35	1,0	13	44	150
0:01:38	36	1,0	13	44	150
0:01:39	36	1,1	13	44	150
0:01:40	36	1,1	13	44	150
0:01:41	36	1,1	13	44	150
0:01:42	36	1,1	13	44	150
0:01:43	36	1,1	13	44	150
0:01:44	36	1,2	13	44	150
0:01:45	36	1,2	13	44	150
0:01:46	36	1,2	13	44	150
0:01:47	36	1,2	13	44	150
0:01:48	36	1,2	13	44	150
0:01:49	36	1,2	13	44	150
0:01:50	36	1,2	13	44	150
0:01:51	36	1,2	13	44	150
0:01:52	36	1,2	13	44	150
0:01:53	36	1,3	13	44	150
0:01:54	36	1,3	13	44	150
0:01:55	36	1,3	13	44	150
0:01:56	36	1,4	13	44	150
0:01:57	36	1,4	13	44	150
0:01:58	36	1,4	13	44	150
0:01:59	36	1,4	13	44	150
0:02:00	37	1,4	13	44	150
0:02:01	37	1,4	13	44	150
0:02:02	37	1,4	13	44	150
0:02:03	37	1,4	13	44	150
0:02:04	37	1,4	13	44	150
0:02:05	37	1,4	13	44	150
0:02:06	37	1,4	13	44	150
0:02:07	37	1,4	13	44	150
0:02:08	37	1,5	13	44	150
0:02:09	37	1,5	13	44	150
0:02:10	37	1,5	13	44	150
0:02:11	37	1,5	13	44	150
0:02:12	37	1,5	13	44	150
0:02:13	37	1,5	13	44	150
0:02:14	37	1,5	13	44	150
0:02:15	37	1,5	13	44	150
0:02:16	37	1,5	13	44	150
0:02:17	37	1,6	13	44	150
0:02:18	37	1,6	13	44	150
0:02:19	37	1,6	13	44	150
0:02:20	37	1,6	13	44	150
0:02:21	37	1,6	13	44	150
0:02:22	37	1,6	13	44	150
0:02:23	37	1,6	13	44	150
0:02:24	37	1,6	13	44	150
0:02:25	37	1,6	13	44	150
0:02:26	38	1,6	13	44	150
0:02:27	38	1,7	13	44	150
0:02:28	38	1,7	13	44	150
0:02:29	38	1,7	14	44	150
0:02:30	38	1,7	14	44	150
0:02:31	38	1,7	14	44	150
0:02:32	38	1,8	14	44	150
0:02:33	38	1,8	14	44	150
0:02:34	38	1,8	14	44	150
0:02:35	38	1,8	14	44	150
0:02:36	38	1,8	14	44	150
0:02:37	38	1,8	14	44	150
0:02:38	38	1,8	14	44	150
0:02:39	38	1,8	14	44	150
0:02:40	38	1,8	14	44	150
0:02:41	38	1,8	14	44	150
0:02:42	38	1,8	14	44	150
0:02:43	38	1,8	14	44	150
0:02:44	38	1,8	14	44	150
0:02:45	38	1,8	14	44	150
0:02:46	38	1,8	14	44	150
0:02:47	38	1,9	14	44	150
0:02:48	38	1,9	14	44	150
0:02:49	38	2,0	14	45	150
0:02:50	38	2,0	14	45	150
0:02:51	38	2,0	14	45	150
0:02:52	38	2,0	14	45	150
0:02:53	38	2,0	14	45	150
0:02:54	38	2,0	14	44	150
0:02:55	38	2,0	14	45	150
0:02:56	38	2,0	14	44	150
0:02:57	38	2,0	14	44	150
0:02:58	39	2,0	14	44	150
0:02:59	39	2,0	14	44	150
0:03:00	39	2,0	14	44	150
0:03:01	39	2,0	14	45	150
0:03:02	39	2,0	14	45	150
0:03:03	39	2,0	14	45	150
0:03:04	39	2,0	14	45	150
0:03:05	39	2,0	14	45	150
0:03:06	39	2,0	14	45	150
0:03:07	39	2,0	14	45	150
0:03:08	39	2,1	14	45	150
0:03:09	39	2,1	14	45	150
0:03:10	39	2,1	14	45	150
0:03:11	39	2,1	14	45	150
0:03:12	39	2,1	14	45	150
0:03:13	39	2,2	14	45	150
0:03:14	39	2,3	14	45	150
0:03:15	39	2,3	14	45	150
0:03:16	39	2,3	14	45	150
0:03:17	39	2,3	14	45	150
0:03:18	39	2,3	14	45	150
0:03:19	39	2,3	14	45	150
0:03:20	39	2,3	14	45	150
0:03:21	39	2,3	14	45	150
0:03:22	39	2,3	14	45	150
0:03:23	39	2,3	14	45	150
0:03:24	39	2,3	14	45	150
0:03:25	39	2,3	14	45	150
0:03:26	39	2,3	14	45	150
0:03:27	39	2,3	14	45	150
0:03:28	39	2,3	14	45	150
0:03:29	39	2,3	14	45	150
0:03:30	39	2,3	14	45	150
0:03:31	39	2,3	14	45	150
0:03:32	39	2,3	14	45	150
0:03:33	40	2,3	14	45	150
0:03:34	40	2,3	14	45	150
0:03:35	40	2,3	14	45	150
0:03:36	40	2,3	14	45	150
0:03:37	40	2,4	14	45	150
0:03:38	40	2,4	14	45	150
0:03:39	40	2,4	14	45	150
0:03:40	40	2,4	14	45	150
0:03:41	40	2,5	14	45	150
0:03:42	40	2,6	14	45	150
0:03:43	40	2,6	14	45	150
0:03:44	40	2,6	14	45	150
0:03:45	40	2,6	14	45	150
0:03:46	40	2,6	14	45	150
0:03:47	40	2,6	14	45	150
0:03:48	40	2,6	14	45	150
0:03:49	40	2,6	14	45	150
0:03:50	40	2,6	14	45	150
0:03:51	40	2,6	14	45	150
0:03:52	40	2,6	14	45	150
0:03:53	40	2,6	14	45	150
0:03:54	40	2,6	14	45	150
0:03:55	40	2,7	14	45	150
0:03:56	40	2,7	14	45	150
0:03:57	40	2,7	14	45	150
0:03:58	40	2,7	14	45	150
0:03:59	40	2,7	14	45	150
0:04:00	40	2,7	14	45	150
0:04:01	40	2,7	14	45	150
0:04:02	40	2,7	14	45	150
0:04:03	40	2,7	14	45	150
0:04:04	40	2,7	14	45	150
0:04:05	40	2,7	14	45	150
0:04:06	40	2,7	14	45	150
0:04:07	40	2,7	14	45	150
0:04:08	40	2,7	14	45	150
0:04:09	40	2,7	14	45	150
0:04:10	40	2,7	14	45	150
0:04:11	41	2,7	14	45	150
0:04:12	41	2,7	14	45	150
0:04:13	41	2,7	14	45	150
0:04:14	41	2,8	14	45	150
0:04:15	41	3,0	14	45	150
0:04:16	41	3,0	14	45	150
0:04:17	41	3,0	14	45	150
0:04:18	41	3,0	14	45	150
0:04:19	41	3,0	15	45	150
0:04:20	41	3,0	15	45	150
0:04:21	41	3,0	15	45	150
0:04:22	41	3,0	15	45	150
0:04:23	41	3,0	15	45	150
0:04:24	41	3,0	15	45	150
0:04:25	41	3,0	15	45	150
0:04:26	41	3,0	15	45	150
0:04:27	41	3,0	15	45	150
0:04:28	41	3,0	15	45	150
0:04:29	41	3,1	15	45	150
0:04:30	41	3,1	15	45	150
0:04:31	41	3,1	15	46	150
0:04:32	41	3,1	15	45	150
0:04:33	41	3,1	15	45	150
0:04:34	41	3,1	15	45	150
0:04:35	41	3,1	15	45	150
0:04:36	41	3,1	15	45	150
0:04:37	41	3,1	15	45	150
0:04:38	41	3,1	15	45	150
0:04:39	41	3,1	15	45	150
0:04:40	41	3,1	15	45	150
0:04:41	41	3,1	15	45	150
0:04:42	41	3,1	15	46	150
0:04:43	41	3,1	15	45	150
0:04:44	41	3,1	15	45	150
0:04:45	41	3,1	15	45	150
0:04:46	41	3,1	15	45	150
0:04:47	41	3,1	15	46	150
0:04:48	41	3,1	15	46	150
0:04:49	41	3,1	15	46	150
0:04:50	41	3,1	15	46	150
0:04:51	41	3,1	15	46	150
0:04:52	42	3,1	15	46	150
0:04:53	42	3,3	15	46	150
0:04:54	42	3,4	15	46	150
0:04:55	42	3,4	15	45	150
0:04:56	42	3,4	15	46	150
0:04:57	42	3,4	15	46	150
0:04:58	42	3,4	15	46	150
0:04:59	42	3,4	15	46	150
0:05:00	42	3,4	15	46	150
0:05:01	42	3,4	15	46	150
0:05:02	42	3,5	15	46	150
0:05:03	42	3,5	15	46	150
0:05:04	42	3,5	15	46	150
0:05:05	42	3,5	15	46	150
0:05:06	42	3,5	15	46	150
0:05:07	42	3,5	15	46	150
0:05:08	42	3,5	15	46	150
0:05:09	42	3,5	15	46	150
0:05:10	42	3,5	15	46	150
0:05:11	42	3,5	15	46	150
0:05:12	42	3,5	15	46	150
0:05:13	42	3,5	15	46	150
0:05:14	42	3,5	15	46	150
0:05:15	42	3,5	15	46	150
0:05:16	42	3,5	15	46	150
0:05:17	42	3,5	15	46	150
0:05:18	42	3,5	15	46	150
0:05:19	42	3,5	15	46	150
0:05:20	42	3,5	15	46	150
0:05:21	42	3,5	15	46	150
0:05:22	42	3,5	15	46	150
0:05:23	42	3,5	15	46	150
0:05:24	42	3,5	15	46	150
0:05:25	42	3,5	15	46	150
0:05:26	42	3,5	15	46	150
0:05:27	42	3,5	15	46	150
0:05:28	42	3,5	15	46	150
0:05:29	42	3,5	15	46	150
0:05:30	42	3,5	15	46	150
0:05:31	42	3,6	15	46	150
0:05:32	42	3,7	15	46	150
0:05:33	42	3,7	15	46	150
0:05:34	42	3,7	15	46	150
0:05:35	42	3,7	15	46	150
0:05:36	42	3,7	15	46	150
0:05:37	42	3,7	15	46	150
0:05:38	42	3,7	15	46	150
0:05:39	42	3,7	15	46	150
0:05:40	42	3,7	15	46	150
0:05:41	42	3,7	15	46	150
0:05:42	43	3,7	15	46	150
0:05:43	43	3,8	15	46	150
0:05:44	43	3,8	15	46	150
0:05:45	43	3,8	15	46	150
0:05:46	43	3,8	15	46	150
0:05:47	43	3,8	15	46	150
0:05:48	43	3,8	15	46	150
0:05:49	43	3,8	15	46	150
0:05:50	43	3,8	15	46	150
0:05:51	43	3,8	15	46	150
0:05:52	43	4,0	15	46	150
0:05:53	43	4,0	15	46	150
0:05:54	43	4,1	15	46	150
0:05:55	43	4,1	15	46	150
0:05:56	43	4,1	15	46	150
0:05:57	43	4,1	15	46	150
0:05:58	43	4,1	15	46	150
0:05:59	43	4,1	15	46	150
0:06:00	43	4,1	15	46	150
0:06:01	43	4,1	15	46	150
0:06:02	43	4,1	15	46	150
0:06:03	43	4,1	15	46	150
0:06:04	43	4,1	15	46	150
0:06:05	43	4,1	15	46	150
0:06:06	43	4,1	15	46	150
0:06:07	43	4,1	15	46	150
0:06:08	43	4,1	15	46	150
0:06:09	43	4,1	15	46	150
0:06:10	43	4,1	15	46	150
0:06:11	43	4,1	15	46	150
0:06:12	43	4,1	15	46	150
0:06:13	43	4,1	15	46	150
0:06:14	43	4,2	15	46	150
0:06:15	43	4,2	15	46	150
0:06:16	43	4,2	15	46	150
0:06:17	43	4,2	15	46	150
0:06:18	43	4,2	15	46	150
0:06:19	43	4,2	15	46	150
0:06:20	43	4,2	15	46	150
0:06:21	43	4,2	15	46	150
0:06:22	43	4,2	15	46	150
0:06:23	43	4,2	15	46	150
0:06:24	43	4,2	15	46	150
0:06:25	43	4,2	15	46	150
0:06:26	43	4,2	15	46	150
0:06:27	43	4,2	15	46	150
0:06:28	43	4,2	15	46	150
0:06:29	43	4,2	16	46	150
0:06:30	43	4,2	15	46	150
0:06:31	43	4,2	15	46	150
0:06:32	43	4,2	15	46	150
0:06:33	43	4,3	16	46	150
0:06:34	43	4,3	16	46	150
0:06:35	43	4,3	16	46	150
0:06:36	43	4,3	16	46	150
0:06:37	43	4,3	16	46	150
0:06:38	43	4,4	16	46	150
0:06:39	43	4,5	16	46	150
0:06:40	43	4,6	16	46	150
0:06:41	44	4,6	16	46	150
0:06:42	44	4,6	16	46	150
0:06:43	44	4,6	16	46	150
0:06:44	44	4,6	16	46	150
0:06:45	44	4,6	16	46	150
0:06:46	44	4,6	16	46	150
0:06:47	44	4,6	16	46	150
0:06:48	44	4,6	16	46	150
0:06:49	44	4,6	16	46	150
0:06:50	44	4,6	16	46	150
0:06:51	44	4,6	16	46	150
0:06:52	44	4,6	16	46	150
0:06:53	44	4,6	16	46	150
0:06:54	44	4,6	16	46	150
0:06:55	44	4,6	16	46	150
0:06:56	44	4,6	16	46	150
0:06:57	44	4,6	16	46	150
0:06:58	44	4,6	16	46	150
0:06:59	44	4,6	16	46	150
0:07:00	44	4,6	16	46	150
0:07:01	44	4,6	16	46	150
0:07:02	44	4,6	16	46	150
0:07:03	44	4,6	16	46	150
0:07:04	44	4,6	16	46	150
0:07:05	44	4,6	16	46	150
0:07:06	44	4,6	16	46	150
0:07:07	44	4,6	16	46	150
0:07:08	44	4,6	16	46	150
0:07:09	44	4,6	16	46	150
0:07:10	44	4,6	16	46	150
0:07:11	44	4,6	16	46	150
0:07:12	44	4,6	16	46	150
0:07:13	44	4,6	16	46	150
0:07:14	44	4,6	16	46	150
0:07:15	44	4,7	16	46	150
0:07:16	44	4,7	16	46	150
0:07:17	44	4,7	16	46	150
0:07:18	44	4,7	16	46	150
0:07:19	44	4,7	16	46	150
0:07:20	44	4,7	16	47	150
0:07:21	44	4,7	16	46	150
0:07:22	44	4,7	16	46	150
0:07:23	44	4,8	16	46	150
0:07:24	44	4,9	16	46	150
0:07:25	44	5,0	16	46	150
0:07:26	44	5,1	16	46	150
0:07:27	44	5,1	16	46	150
0:07:28	44	5,1	16	46	150
0:07:29	44	5,1	16	46	150
0:07:30	44	5,1	16	46	150
0:07:31	44	5,1	16	46	150
0:07:32	44	5,1	16	46	150
0:07:33	44	5,1	16	46	150
0:07:34	44	5,1	16	46	150
0:07:35	44	5,1	16	46	150
0:07:36	44	5,1	16	46	150
0:07:37	44	5,1	16	46	150
0:07:38	44	5,1	16	46	150
0:07:39	44	5,1	16	46	150
0:07:40	44	5,1	16	47	150
0:07:41	44	5,1	16	46	150
0:07:42	44	5,1	16	46	150
0:07:43	44	5,1	16	46	150
0:07:44	44	5,1	16	46	150
0:07:45	44	5,1	16	46	150
0:07:46	44	5,1	16	46	150
0:07:47	44	5,1	16	46	150
0:07:48	44	5,1	16	46	150
0:07:49	44	5,1	16	46	150
0:07:50	44	5,1	16	46	150
0:07:51	44	5,1	16	46	150
0:07:52	44	5,1	16	46	150
0:07:53	44	5,2	16	46	150
0:07:54	44	5,2	16	46	150
0:07:55	44	5,2	16	46	150
0:07:56	45	5,2	16	46	150
0:07:57	45	5,2	16	47	150
0:07:58	45	5,2	16	46	150
0:07:59	45	5,2	16	46	150
0:08:00	45	5,2	16	46	150
0:08:01	45	5,2	16	47	150
0:08:02	45	5,2	16	46	150
0:08:03	45	5,2	16	46	150
0:08:04	45	5,2	16	46	150
0:08:05	45	5,2	16	46	150
0:08:06	45	5,2	16	46	150
0:08:07	45	5,2	16	46	150
0:08:08	45	5,2	16	46	150
0:08:09	45	5,2	16	46	150
0:08:10	45	5,3	16	46	150
0:08:11	45	5,3	16	47	150
0:08:12	45	5,4	16	47	150
0:08:13	45	5,5	16	47	150
0:08:14	45	5,5	16	46	150
0:08:15	45	5,5	16	47	150
0:08:16	45	5,5	16	46	150
0:08:17	45	5,5	16	47	150
0:08:18	45	5,5	16	46	150
0:08:19	45	5,5	16	47	150
0:08:20	45	5,5	16	46	150
0:08:21	45	5,5	16	47	150
0:08:22	45	5,5	16	47	150
0:08:23	45	5,5	16	47	150
0:08:24	45	5,5	16	47	150
0:08:25	45	5,5	16	46	150
0:08:26	45	5,5	16	47	150
0:08:27	45	5,5	16	47	150
0:08:28	45	5,5	16	47	150
0:08:29	45	5,5	16	47	150
0:08:30	45	5,5	16	47	150
0:08:31	45	5,5	16	46	150
0:08:32	45	5,5	16	47	150
0:08:33	45	5,5	16	47	150
0:08:34	45	5,5	16	47	150
0:08:35	45	5,5	16	47	150
0:08:36	45	5,5	16	47	150
0:08:37	45	5,5	16	47	150
0:08:38	45	5,6	16	47	150
0:08:39	45	5,7	16	47	150
0:08:40	45	5,7	16	46	150
0:08:41	45	5,7	16	47	150
0:08:42	45	5,7	16	47	150
0:08:43	45	5,7	16	47	150
0:08:44	45	5,7	16	47	150
0:08:45	45	5,7	16	47	150
0:08:46	45	5,7	16	47	150
0:08:47	45	5,7	16	47	150
0:08:48	45	5,7	16	47	150
0:08:49	45	5,7	16	46	150
0:08:50	45	5,7	16	47	150
0:08:51	45	5,7	16	47	150
0:08:52	45	5,7	16	47	150
0:08:53	45	5,7	16	47	150
0:08:54	45	5,7	16	47	150
0:08:55	45	5,7	16	47	150
0:08:56	45	5,7	16	47	150
0:08:57	45	5,7	16	47	150
0:08:58	45	5,7	16	47	150
0:08:59	45	5,8	16	47	150
0:09:00	45	5,9	16	47	150
0:09:01	45	5,9	16	47	150
0:09:02	45	6,0	16	47	150
0:09:03	45	6,0	16	46	150
0:09:04	45	6,0	16	47	150
0:09:05	45	6,0	16	47	150
0:09:06	45	6,0	16	47	150
0:09:07	45	6,0	16	47	150
0:09:08	45	6,0	16	47	150
0:09:09	45	6,0	16	47	150
0:09:10	45	6,0	16	47	150
0:09:11	45	6,0	16	47	150
0:09:12	45	6,0	16	47	150
0:09:13	45	6,0	16	46	150
0:09:14	45	6,0	16	47	150
0:09:15	45	6,0	16	47	150
0:09:16	45	6,0	16	47	150
0:09:17	45	6,0	16	47	150
0:09:18	45	6,0	16	47	150
0:09:19	45	6,0	16	47	150
0:09:20	45	6,0	16	47	150
0:09:21	45	6,1	16	47	150
0:09:22	45	6,2	16	47	150
0:09:23	45	6,2	16	47	150
0:09:24	45	6,2	16	47	150
0:09:25	45	6,2	16	47	150
0:09:26	45	6,2	16	47	150
0:09:27	45	6,2	16	47	150
0:09:28	45	6,2	16	47	150
0:09:29	45	6,2	16	47	150
0:09:30	45	6,2	16	47	150
0:09:31	45	6,2	16	47	150
0:09:32	45	6,2	16	47	150
0:09:33	45	6,2	16	47	150
0:09:34	45	6,2	16	47	150
0:09:35	45	6,2	16	47	150
0:09:36	46	6,2	16	47	150
0:09:37	45	6,2	16	47	150
0:09:38	46	6,2	16	47	150
0:09:39	46	6,2	16	47	150
0:09:40	46	6,2	16	47	150
0:09:41	46	6,2	16	47	150
0:09:42	46	6,2	16	47	150
0:09:43	46	6,2	16	47	150
0:09:44	46	6,2	16	47	150
0:09:45	46	6,2	16	47	150
0:09:46	46	6,2	16	47	150
0:09:47	46	6,2	16	47	150
0:09:48	46	6,3	16	47	150
0:09:49	46	6,6	16	47	150
0:09:50	46	6,6	16	47	150
0:09:51	46	6,7	16	47	150
0:09:52	46	6,7	16	47	150
0:09:53	46	6,7	16	47	150
0:09:54	46	6,7	16	47	150
0:09:55	46	6,7	16	47	150
0:09:56	46	6,7	16	47	150
0:09:57	46	6,7	16	47	150
0:09:58	46	6,7	16	47	150
0:09:59	46	6,7	16	47	150
0:10:00	46	6,7	16	47	150
0:10:01	46	6,7	16	47	150
0:10:02	46	6,7	16	47	150
0:10:03	46	6,7	16	47	150
0:10:04	46	6,7	16	47	150
0:10:05	46	6,7	16	47	150
0:10:06	46	6,7	16	47	150
0:10:07	46	6,7	16	47	150
0:10:08	46	6,7	16	47	150
0:10:09	46	6,7	16	47	150
0:10:10	46	6,7	16	47	150
0:10:11	46	6,7	16	47	150
0:10:12	46	6,7	16	47	150
0:10:13	46	6,7	16	47	150
0:10:14	46	6,7	16	47	150
0:10:15	46	6,7	16	47	150
0:10:16	46	6,7	16	47	150
0:10:17	46	6,7	16	47	150
0:10:18	46	6,7	16	47	150
0:10:19	46	6,7	16	47	150
0:10:20	46	6,7	16	47	150
0:10:21	46	6,7	16	47	150
0:10:22	46	6,7	16	47	150
0:10:23	46	6,7	16	47	150
0:10:24	46	6,7	16	47	150
0:10:25	46	6,7	16	47	150
0:10:26	46	6,7	16	47	150
0:10:27	46	6,7	16	47	150
0:10:28	46	6,7	16	47	150
0:10:29	46	6,7	16	47	150
0:10:30	46	6,7	16	47	150
0:10:31	46	6,7	16	47	150
0:10:32	46	6,7	16	47	150
0:10:33	46	6,7	16	47	150
0:10:34	46	6,8	16	47	150
0:10:35	46	6,9	16	47	150
0:10:36	46	7,0	16	47	150
0:10:37	46	7,0	16	47	150
0:10:38	46	7,1	16	47	150
0:10:39	46	7,1	16	47	150
0:10:40	46	7,1	16	47	150
0:10:41	46	7,1	16	47	150
0:10:42	46	7,1	16	47	150
0:10:43	46	7,1	16	47	150
0:10:44	46	7,1	16	47	150
0:10:45	46	7,1	16	47	150
0:10:46	46	7,1	16	47	150
0:10:47	46	7,1	16	47	150
0:10:48	46	7,1	16	47	150
0:10:49	46	7,1	16	47	150
0:10:50	46	7,1	16	47	150
0:10:51	46	7,1	16	47	150
0:10:52	46	7,1	16	47	150
0:10:53	46	7,1	16	47	150
0:10:54	46	7,1	16	47	150
0:10:55	46	7,1	16	47	150
0:10:56	46	7,1	16	47	150
0:10:57	46	7,1	16	47	150
0:10:58	46	7,1	16	47	150
0:10:59	46	7,1	16	47	150
0:11:00	46	7,1	16	47	150
0:11:01	46	7,1	16	47	150
0:11:02	46	7,1	16	47	150
0:11:03	46	7,1	16	47	150
0:11:04	46	7,1	16	47	150
0:11:05	46	7,2	16	47	150
0:11:06	46	7,2	16	47	150
0:11:07	46	7,2	16	47	150
0:11:08	46	7,2	16	47	150
0:11:09	46	7,2	16	47	150
0:11:10	46	7,2	16	47	150
0:11:11	46	7,2	16	47	150
0:11:12	46	7,2	16	47	150
0:11:13	46	7,2	16	47	150
0:11:14	46	7,2	16	47	150
0:11:15	46	7,2	16	47	150
0:11:16	46	7,3	16	47	150
0:11:17	46	7,5	16	47	150
0:11:18	46	7,6	16	47	150
0:11:19	46	7,6	16	47	150
0:11:20	46	7,6	16	47	150
0:11:21	46	7,6	16	47	150
0:11:22	46	7,6	16	47	150
0:11:23	46	7,6	16	47	150
0:11:24	46	7,6	16	47	150
0:11:25	46	7,6	16	47	150
0:11:26	46	7,6	16	47	150
0:11:27	46	7,6	16	47	150
0:11:28	46	7,6	16	47	150
0:11:29	46	7,6	16	47	150
0:11:30	46	7,6	16	47	150
0:11:31	46	7,6	16	47	150
0:11:32	46	7,6	16	47	150
0:11:33	46	7,6	16	47	150
0:11:34	46	7,6	16	47	150
0:11:35	46	7,6	16	47	150
0:11:36	46	7,6	16	47	150
0:11:37	46	7,6	16	47	150
0:11:38	46	7,6	16	47	150
0:11:39	46	7,6	16	47	150
0:11:40	46	7,6	16	47	150
0:11:41	46	7,6	16	47	150
0:11:42	46	7,6	16	47	150
0:11:43	46	7,6	16	47	150
0:11:44	46	7,6	16	47	150
0:11:45	46	7,6	16	47	150
0:11:46	46	7,6	16	47	150
0:11:47	46	7,6	16	47	150
0:11:48	46	7,6	16	47	150
0:11:49	46	7,6	16	47	150
0:11:50	46	7,6	16	47	150
0:11:51	46	7,6	16	47	150
0:11:52	46	7,6	16	47	150
0:11:53	46	7,6	16	47	150
0:11:54	46	7,6	16	47	150
0:11:55	46	7,6	16	47	150
0:11:56	46	7,6	16	47	150
0:11:57	46	7,7	16	47	150
0:11:58	46	7,7	16	47	150
0:11:59	46	7,7	16	47	150
0:12:00	46	7,7	16	47	150
0:12:01	47	7,8	16	47	150
0:12:02	47	8,0	16	47	150
0:12:03	46	8,1	16	47	150
0:12:04	46	8,1	16	47	150
0:12:05	47	8,1	16	47	150
0:12:06	47	8,1	16	47	150
0:12:07	46	8,1	16	47	150
0:12:08	47	8,1	16	47	150
0:12:09	47	8,1	16	47	150
0:12:10	47	8,1	16	47	150
0:12:11	47	8,1	16	47	150
0:12:12	47	8,1	16	47	150
0:12:13	47	8,1	16	47	150
0:12:14	47	8,1	16	47	150
0:12:15	47	8,1	16	47	150
0:12:16	47	8,1	16	47	150
0:12:17	47	8,1	16	47	150
0:12:18	47	8,1	16	47	150
0:12:19	47	8,1	16	47	150
0:12:20	47	8,1	16	47	150
0:12:21	47	8,1	16	47	150
0:12:22	47	8,1	16	47	150
0:12:23	47	8,1	16	47	150
0:12:24	47	8,1	16	47	150
0:12:25	47	8,1	16	47	150
0:12:26	47	8,1	16	47	150
0:12:27	47	8,1	16	47	150
0:12:28	47	8,1	16	47	150
0:12:29	47	8,1	16	47	150
0:12:30	47	8,1	16	47	150
0:12:31	47	8,1	16	47	150
0:12:32	47	8,1	16	47	150
0:12:33	47	8,1	16	47	150
0:12:34	47	8,1	16	47	150
0:12:35	47	8,1	16	47	150
0:12:36	47	8,1	16	47	150
0:12:37	47	8,1	16	47	150
0:12:38	47	8,1	16	47	150
0:12:39	47	8,1	16	47	150
0:12:40	47	8,1	16	47	150
0:12:41	47	8,1	16	47	150
0:12:42	47	8,1	16	47	150
0:12:43	47	8,1	16	47	150
0:12:44	47	8,1	16	47	150
0:12:45	47	8,1	16	47	150
0:12:46	47	8,2	16	47	150
0:12:47	47	8,4	16	47	150
0:12:48	47	8,4	16	47	150
0:12:49	47	8,4	16	47	150
0:12:50	47	8,5	16	47	150
0:12:51	47	8,5	16	47	150
0:12:52	47	8,5	16	47	150
0:12:53	47	8,5	16	47	150
0:12:54	47	8,5	16	47	150
0:12:55	47	8,5	16	47	150
0:12:56	47	8,5	16	47	150
0:12:57	47	8,5	16	47	150
0:12:58	47	8,5	16	47	150
0:12:59	47	8,5	16	47	150
0:13:00	47	8,5	16	47	150
0:13:01	47	8,5	16	47	150
0:13:02	47	8,5	16	47	150
0:13:03	47	8,5	16	47	150
0:13:04	47	8,5	16	47	150
0:13:05	47	8,5	16	47	150
0:13:06	47	8,5	16	47	150
0:13:07	47	8,5	16	47	150
0:13:08	47	8,5	16	47	150
0:13:09	47	8,5	16	47	150
0:13:10	47	8,5	16	47	150
0:13:11	47	8,5	16	47	150
0:13:12	47	8,4	16	47	150
0:13:13	47	8,5	16	47	150
0:13:14	47	8,4	16	47	150
0:13:15	47	8,5	16	47	150
0:13:16	47	8,5	16	47	150
0:13:17	47	8,6	16	47	150
0:13:18	47	8,6	16	47	150
0:13:19	47	8,6	16	47	150
0:13:20	47	8,6	16	47	150
0:13:21	47	8,6	16	47	150
0:13:22	47	8,6	16	47	150
0:13:23	47	8,6	16	47	150
0:13:24	47	8,6	16	47	150
0:13:25	47	8,6	16	47	150
0:13:26	47	8,6	16	47	150
0:13:27	47	8,6	16	47	150
0:13:28	47	8,6	16	47	150
0:13:29	47	8,6	16	47	150
0:13:30	47	8,6	16	47	150
0:13:31	47	8,7	16	47	150
0:13:32	47	8,7	16	47	150
0:13:33	47	8,8	16	47	150
0:13:34	47	8,8	16	47	150
0:13:35	47	8,8	16	47	150
0:13:36	47	8,8	16	47	150
0:13:37	47	8,8	16	47	150
0:13:38	47	8,8	16	47	150
0:13:39	47	8,8	16	47	150
0:13:40	47	8,8	16	47	150
0:13:41	47	8,8	16	47	150
0:13:42	47	8,8	16	47	150
0:13:43	47	8,8	16	47	150
0:13:44	47	8,8	16	47	150
0:13:45	47	8,8	16	47	150
0:13:46	47	8,8	16	47	150
0:13:47	47	8,9	16	47	150
0:13:48	47	9,0	16	47	150
0:13:49	47	9,1	16	47	150
0:13:50	47	9,1	16	47	150
0:13:51	47	9,1	16	47	150
0:13:52	47	9,1	16	47	150
0:13:53	47	9,1	16	47	150
0:13:54	47	9,1	16	47	150
0:13:55	47	9,1	16	47	150
0:13:56	47	9,1	16	47	150
0:13:57	47	9,1	16	47	150
0:13:58	47	9,1	16	47	150
0:13:59	47	9,1	16	47	150
0:14:00	47	9,1	16	47	150
0:14:01	47	9,1	16	47	150
0:14:02	47	9,1	16	47	150
0:14:03	47	9,1	16	47	150
0:14:04	47	9,1	16	47	150
0:14:05	47	9,1	16	47	150
0:14:06	47	9,1	16	47	150
0:14:07	47	9,1	16	47	150
0:14:08	47	9,1	16	47	150
0:14:09	47	9,1	16	47	150
0:14:10	47	9,1	16	47	150
0:14:11	47	9,1	16	47	150
0:14:12	47	9,1	16	47	150
0:14:13	47	9,1	16	47	150
0:14:14	47	9,1	16	47	150
0:14:15	47	9,1	16	47	150
0:14:16	47	9,1	16	47	150
0:14:17	47	9,1	16	47	150
0:14:18	47	9,3	16	47	150
0:14:19	47	9,4	16	47	150
0:14:20	47	9,5	16	47	150
0:14:21	47	9,5	16	47	150
0:14:22	47	9,5	16	47	150
0:14:23	47	9,5	16	47	150
0:14:24	47	9,5	16	47	150
0:14:25	47	9,5	16	47	150
0:14:26	47	9,5	16	47	150
0:14:27	47	9,5	16	47	150
0:14:28	47	9,5	15	47	150
0:14:29	47	9,5	15	47	150
0:14:30	47	9,5	15	47	150
0:14:31	47	9,5	15	47	150
0:14:32	47	9,5	15	47	150
0:14:33	47	9,5	15	47	150
0:14:34	47	9,5	15	47	150
0:14:35	47	9,5	15	47	150
0:14:36	47	9,5	15	47	150
0:14:37	47	9,5	15	47	150
0:14:38	47	9,5	15	47	150
0:14:39	47	9,5	15	47	150
0:14:40	47	9,5	15	47	150
0:14:41	47	9,5	15	47	150
0:14:42	47	9,5	15	47	150
0:14:43	47	9,5	15	47	150
0:14:44	47	9,5	15	47	150
0:14:45	47	9,5	15	47	150
0:14:46	47	9,5	15	47	150
0:14:47	47	9,5	15	47	150
0:14:48	47	9,5	15	47	150
0:14:49	47	9,5	15	47	150
0:14:50	47	9,5	15	47	150
0:14:51	47	9,5	15	47	150
0:14:52	47	9,5	15	47	150
0:14:53	47	9,5	15	47	150
0:14:54	47	9,5	15	47	150
0:14:55	47	9,5	15	47	150
0:14:56	47	9,5	15	47	150
0:14:57	47	9,5	15	47	150
0:14:58	47	9,5	15	47	150
0:14:59	47	9,5	15	47	150
0:15:00	47	9,6	15	47	150
0:15:01	47	9,7	15	47	150
0:15:02	47	9,7	15	47	150
0:15:03	47	9,7	15	47	150
0:15:04	47	9,7	15	47	150
0:15:05	47	9,7	15	47	150
0:15:06	47	9,7	15	47	150
0:15:07	47	9,7	15	47	150
0:15:08	47	9,7	15	47	150
0:15:09	47	9,7	15	47	150
0:15:10	47	9,7	15	47	150
0:15:11	47	9,7	15	47	150
0:15:12	47	9,7	15	47	150
0:15:13	47	9,7	15	47	150
0:15:14	47	9,7	15	47	150
0:15:15	47	9,7	15	47	150
0:15:16	47	9,7	15	47	150
0:15:17	47	9,7	15	47	150
0:15:18	47	9,9	15	47	150
0:15:19	47	10,0	15	47	150
0:15:20	47	10,0	15	47	150
0:15:21	47	10,0	15	47	150
0:15:22	47	10,0	15	47	150
0:15:23	47	10,0	15	47	150
0:15:24	47	10,0	15	47	150
0:15:25	47	10,0	15	47	150
0:15:26	47	10,0	15	47	150
0:15:27	47	10,0	15	47	150
0:15:28	47	10,0	15	47	150
0:15:29	47	10,0	15	47	150
0:15:30	47	10,0	15	47	150
0:15:31	47	10,0	15	47	150
0:15:32	47	10,0	15	47	150
0:15:33	47	10,0	15	47	150
0:15:34	47	10,0	15	47	150
0:15:35	47	10,0	15	47	150
0:15:36	47	10,0	15	47	150
0:15:37	47	10,0	15	47	150
0:15:38	47	10,0	15	47	150
0:15:39	47	10,0	15	47	150
0:15:40	47	10,0	15	47	150
0:15:41	47	10,0	15	47	150
0:15:42	47	10,0	15	47	150
0:15:43	47	10,0	15	47	150
0:15:44	47	10,0	15	47	150
0:15:45	47	10,2	15	47	150
0:15:46	47	10,4	15	47	150
0:15:47	47	10,4	15	47	150
0:15:48	47	10,4	15	47	150
0:15:49	47	10,4	15	47	150
0:15:50	47	10,4	15	47	150
0:15:51	47	10,4	15	47	150
0:15:52	47	10,4	15	47	150
0:15:53	47	10,4	15	47	150
0:15:54	47	10,4	15	47	150
0:15:55	47	10,4	15	47	150
0:15:56	47	10,4	15	47	150
0:15:57	47	10,4	15	47	150
0:15:58	47	10,4	15	47	150
0:15:59	47	10,4	15	47	150
0:16:00	47	10,4	15	47	150
0:16:01	47	10,4	15	47	150
0:16:02	47	10,4	15	47	150
0:16:03	47	10,4	15	47	150
0:16:04	47	10,4	15	47	150
0:16:05	47	10,4	15	47	150
0:16:06	47	10,4	15	47	150
0:16:07	47	10,4	15	47	150
0:16:08	47	10,4	15	47	150
0:16:09	47	10,4	15	47	150
0:16:10	47	10,4	15	47	150
0:16:11	47	10,4	15	47	150
0:16:12	47	10,4	15	48	150
0:16:13	47	10,4	15	47	150
0:16:14	47	10,4	15	47	150
0:16:15	47	10,4	15	47	150
0:16:16	47	10,4	15	47	150
0:16:17	47	10,4	15	47	150
0:16:18	47	10,4	15	47	150
0:16:19	47	10,4	15	47	150
0:16:20	47	10,4	15	47	150
0:16:21	47	10,4	15	47	150
0:16:22	47	10,4	15	47	150
0:16:23	47	10,4	15	47	150
0:16:24	47	10,4	15	47	150
0:16:25	47	10,7	15	47	150
0:16:26	47	10,8	15	47	150
0:16:27	47	10,9	15	47	150
0:16:28	47	10,9	15	47	150
0:16:29	47	10,9	15	47	150
0:16:30	47	10,9	15	47	150
0:16:31	47	10,9	15	47	150
0:16:32	47	10,9	15	47	150
0:16:33	47	10,9	15	47	150
0:16:34	47	10,9	15	47	150
0:16:35	47	10,9	15	47	150
0:16:36	47	10,9	15	47	150
0:16:37	47	10,9	15	47	150
0:16:38	47	10,9	15	47	150
0:16:39	47	10,9	15	47	150
0:16:40	47	10,9	15	47	150
0:16:41	47	10,8	15	47	150
0:16:42	47	10,8	15	47	150
0:16:43	47	10,8	15	47	150
0:16:44	47	10,8	15	47	150
0:16:45	47	10,8	15	47	150
0:16:46	47	10,8	15	47	150
0:16:47	47	10,8	15	47	150
0:16:48	47	10,8	15	47	150
0:16:49	47	10,8	15	47	150
0:16:50	47	10,8	15	47	150
0:16:51	47	10,8	15	47	150
0:16:52	47	10,8	15	47	150
0:16:53	47	10,8	15	47	150
0:16:54	47	10,8	15	47	150
0:16:55	47	10,8	15	47	150
0:16:56	47	10,8	15	47	150
0:16:57	47	10,8	15	47	150
0:16:58	47	10,8	15	47	150
0:16:59	47	10,8	15	47	150
0:17:00	47	10,8	15	47	150
0:17:01	47	10,8	15	47	150
0:17:02	47	10,8	15	47	150
0:17:03	47	10,8	15	47	150
0:17:04	47	10,8	15	47	150
0:17:05	47	11,0	15	47	150
0:17:06	47	11,1	15	47	150
0:17:07	47	11,1	15	47	150
0:17:08	47	11,1	15	47	150
0:17:09	47	11,1	15	47	150
0:17:10	47	11,1	15	47	150
0:17:11	47	11,1	15	47	150
0:17:12	47	11,1	15	47	150
0:17:13	47	11,1	15	47	150
0:17:14	47	11,1	15	47	150
0:17:15	47	11,1	15	47	150
0:17:16	47	11,1	15	47	150
0:17:17	47	11,1	15	47	150
0:17:18	47	11,1	15	47	150
0:17:19	47	11,1	15	47	150
0:17:20	47	11,1	15	47	150
0:17:21	47	11,1	15	47	150
0:17:22	47	11,1	15	47	150
0:17:23	47	11,1	15	47	150
0:17:24	47	11,1	15	47	150
0:17:25	47	11,1	15	47	150
0:17:26	47	11,1	15	47	150
0:17:27	47	11,1	15	47	150
0:17:28	47	11,1	15	47	150
0:17:29	47	11,2	15	47	150
0:17:30	47	11,3	15	47	150
0:17:31	47	11,3	15	47	150
0:17:32	47	11,3	15	47	150
0:17:33	47	11,3	15	47	150
0:17:34	47	11,3	15	47	150
0:17:35	48	11,3	15	47	150
0:17:36	47	11,3	15	47	150
0:17:37	48	11,3	15	47	150
0:17:38	48	11,3	15	47	150
0:17:39	48	11,3	15	47	150
0:17:40	47	11,3	15	47	150
0:17:41	47	11,3	15	47	150
0:17:42	47	11,3	15	47	150
0:17:43	47	11,3	15	47	150
0:17:44	47	11,3	15	47	150
0:17:45	48	11,3	15	47	150
0:17:46	48	11,4	15	47	150
0:17:47	48	11,5	15	47	150
0:17:48	47	11,5	15	47	150
0:17:49	47	11,6	15	47	150
0:17:50	48	11,6	15	47	150
0:17:51	48	11,6	15	47	150
0:17:52	47	11,6	15	47	150
0:17:53	48	11,6	15	47	150
0:17:54	47	11,6	15	47	150
0:17:55	48	11,6	15	47	150
0:17:56	48	11,6	15	47	150
0:17:57	48	11,6	15	47	150
0:17:58	48	11,6	15	47	150
0:17:59	48	11,5	15	47	150
0:18:00	48	11,5	15	47	150
0:18:01	48	11,5	15	47	150
0:18:02	48	11,5	15	47	150
0:18:03	48	11,5	15	47	150
0:18:04	48	11,5	15	47	150
0:18:05	48	11,5	15	47	150
0:18:06	48	11,5	15	47	150
0:18:07	48	11,5	15	47	150
0:18:08	48	11,6	15	47	150
0:18:09	48	11,7	15	47	150
0:18:10	48	11,8	15	47	150
0:18:11	48	11,8	15	47	150
0:18:12	48	11,8	15	47	150
0:18:13	48	11,8	15	47	150
0:18:14	48	11,8	15	47	150
0:18:15	48	11,8	15	47	150
0:18:16	48	11,8	15	47	150
0:18:17	48	11,8	15	47	150
0:18:18	48	11,8	15	47	150
0:18:19	48	11,8	15	47	150
0:18:20	48	11,8	15	47	150
0:18:21	48	11,8	15	47	150
0:18:22	48	11,8	15	47	150
0:18:23	48	11,8	15	47	150
0:18:24	48	11,8	15	47	150
0:18:25	48	11,8	15	47	150
0:18:26	48	11,8	15	47	150
0:18:27	48	11,8	15	47	150
0:18:28	48	11,8	15	47	150
0:18:29	48	11,8	15	47	150
0:18:30	48	11,8	15	47	150
0:18:31	48	11,8	15	47	150
0:18:32	48	11,9	15	47	150
0:18:33	48	11,9	15	47	150
0:18:34	48	11,9	15	47	150
0:18:35	48	11,9	15	47	150
0:18:36	48	11,9	15	47	150
0:18:37	48	12,1	15	47	150
0:18:38	48	12,2	15	47	150
0:18:39	48	12,2	15	47	150
0:18:40	48	12,2	15	47	150
0:18:41	48	12,2	15	47	150
0:18:42	48	12,2	15	47	150
0:18:43	48	12,2	15	47	150
0:18:44	48	12,2	15	47	150
0:18:45	48	12,2	15	47	150
0:18:46	48	12,2	15	47	150
0:18:47	48	12,2	15	47	150
0:18:48	48	12,2	15	47	150
0:18:49	48	12,2	15	47	150
0:18:50	48	12,2	15	47	150
0:18:51	48	12,2	15	47	150
0:18:52	48	12,2	15	47	150
0:18:53	48	12,2	15	47	150
0:18:54	48	12,2	15	47	150
0:18:55	48	12,2	15	47	150
0:18:56	48	12,2	15	47	150
0:18:57	48	12,2	15	47	150
0:18:58	48	12,2	15	47	150
0:18:59	48	12,2	15	47	150
0:19:00	48	12,2	15	47	150
0:19:01	48	12,2	15	47	150
0:19:02	48	12,2	15	47	150
0:19:03	48	12,2	15	47	150
0:19:04	48	12,2	15	47	150
0:19:05	48	12,2	15	47	150
0:19:06	48	12,2	15	47	150
0:19:07	48	12,2	15	47	150
0:19:08	48	12,2	15	47	150
0:19:09	48	12,2	15	47	150
0:19:10	48	12,2	15	47	150
0:19:11	48	12,2	15	47	150
0:19:12	48	12,3	15	47	150
0:19:13	48	12,5	15	47	150
0:19:14	48	12,6	15	47	150
0:19:15	48	12,7	15	47	150
0:19:16	48	12,7	15	47	150
0:19:17	48	12,7	15	47	150
0:19:18	48	12,7	15	47	150
0:19:19	48	12,7	15	47	150
0:19:20	48	12,7	15	47	150
0:19:21	48	12,7	15	47	150
0:19:22	48	12,7	15	47	150
0:19:23	48	12,7	15	47	150
0:19:24	48	12,7	15	47	150
0:19:25	48	12,7	15	47	150
0:19:26	48	12,7	15	47	150
0:19:27	48	12,7	15	47	150
0:19:28	48	12,7	15	47	150
0:19:29	48	12,7	15	47	150
0:19:30	48	12,7	15	47	150
0:19:31	48	12,7	15	47	150
0:19:32	48	12,7	15	47	150
0:19:33	48	12,7	15	47	150
0:19:34	48	12,7	15	47	150
0:19:35	48	12,7	15	47	150
0:19:36	48	12,6	15	47	150
0:19:37	48	12,6	15	47	150
0:19:38	48	12,6	15	47	150
0:19:39	48	12,6	15	47	150
0:19:40	48	12,6	15	47	150
0:19:41	48	12,6	15	47	150
0:19:42	48	12,6	15	47	150
0:19:43	48	12,6	15	47	150
0:19:44	48	12,6	15	47	150
0:19:45	48	12,6	15	47	150
0:19:46	48	12,6	15	47	150
0:19:47	48	12,6	15	47	150
0:19:48	48	12,6	15	47	150
0:19:49	48	12,6	15	47	150
0:19:50	48	12,6	15	47	150
0:19:51	48	12,6	15	47	150
0:19:52	48	12,6	15	47	150
0:19:53	48	12,6	15	47	150
0:19:54	48	12,6	15	47	150
0:19:55	48	12,7	15	47	150
0:19:56	48	12,8	15	47	150
0:19:57	48	12,9	15	47	150
0:19:58	48	12,9	15	47	150
0:19:59	48	12,9	15	47	150
0:20:00	48	12,9	15	47	150
0:20:01	48	12,9	15	47	150
0:20:02	48	12,9	15	47	150
0:20:03	48	12,9	15	47	150
0:20:04	48	12,9	15	47	150
0:20:05	48	12,9	15	47	150
0:20:06	48	12,9	15	47	150
0:20:07	48	12,9	15	47	150
0:20:08	48	12,9	15	47	150
0:20:09	48	12,9	15	47	150
0:20:10	48	12,9	15	47	150
0:20:11	48	12,9	15	47	150
0:20:12	48	12,9	15	47	150
0:20:13	48	12,9	15	47	150
0:20:14	48	13,0	15	47	150
0:20:15	48	13,0	15	47	150
0:20:16	48	13,1	15	47	150
0:20:17	48	13,1	15	47	150
0:20:18	48	13,1	15	47	150
0:20:19	48	13,1	15	47	150
0:20:20	48	13,1	15	47	150
0:20:21	48	13,1	15	47	150
0:20:22	48	13,1	15	47	150
0:20:23	48	13,1	15	47	150
0:20:24	48	13,1	15	47	150
0:20:25	48	13,1	15	47	150
0:20:26	48	13,1	15	47	150
0:20:27	48	13,1	15	47	150
0:20:28	48	13,1	15	47	150
0:20:29	48	13,1	15	47	150
0:20:30	48	13,1	15	47	150
0:20:31	48	13,1	15	47	150
0:20:32	48	13,1	15	47	150
0:20:33	48	13,1	15	47	150
0:20:34	48	13,2	15	47	150
0:20:35	48	13,2	15	47	150
0:20:36	48	13,3	15	47	150
0:20:37	48	13,3	15	47	150
0:20:38	48	13,3	15	47	150
0:20:39	48	13,3	15	47	150
0:20:40	48	13,3	15	47	150
0:20:41	48	13,3	15	47	150
0:20:42	48	13,3	15	47	150
0:20:43	48	13,3	15	47	150
0:20:44	48	13,3	15	47	150
0:20:45	48	13,3	15	47	150
0:20:46	48	13,3	15	47	150
0:20:47	48	13,3	15	47	150
0:20:48	48	13,3	15	47	150
0:20:49	48	13,2	15	47	150
0:20:50	48	13,3	15	47	150
0:20:51	48	13,4	15	47	150
0:20:52	48	13,5	15	47	150
0:20:53	48	13,5	15	47	150
0:20:54	48	13,5	15	47	150
0:20:55	48	13,5	15	47	150
0:20:56	48	13,5	15	47	150
0:20:57	48	13,5	15	47	150
0:20:58	48	13,5	15	47	150
0:20:59	48	13,5	15	47	150
0:21:00	48	13,5	15	47	150
0:21:01	48	13,5	15	47	150
0:21:02	48	13,5	15	47	150
0:21:03	48	13,5	15	47	150
0:21:04	48	13,5	15	47	150
0:21:05	48	13,5	15	47	150
0:21:06	48	13,5	15	47	150
0:21:07	48	13,5	15	47	150
0:21:08	48	13,5	15	47	150
0:21:09	48	13,5	15	47	150
0:21:10	48	13,5	15	47	150
0:21:11	48	13,5	15	47	150
0:21:12	48	13,5	15	47	150
0:21:13	48	13,5	15	47	150
0:21:14	48	13,5	15	47	150
0:21:15	48	13,5	15	47	150
0:21:16	48	13,6	15	47	150
0:21:17	48	13,6	15	47	150
0:21:18	48	13,6	15	47	150
0:21:19	48	13,7	15	47	150
0:21:20	48	13,9	15	47	150
0:21:21	48	13,9	15	47	150
0:21:22	48	14,0	15	47	150
0:21:23	48	14,0	15	47	150
0:21:24	48	14,0	15	47	150
0:21:25	48	14,0	15	47	150
0:21:26	48	14,0	15	47	150
0:21:27	48	14,0	15	47	150
0:21:28	48	13,9	15	47	150
0:21:29	48	14,0	15	47	150
0:21:30	48	13,9	15	47	150
0:21:31	48	13,9	15	47	150
0:21:32	48	13,9	15	47	150
0:21:33	48	13,9	15	47	150
0:21:34	48	13,9	15	47	150
0:21:35	48	13,9	15	47	150
0:21:36	48	13,9	15	47	150
0:21:37	48	13,9	15	47	150
0:21:38	48	13,9	15	47	150
0:21:39	48	13,9	15	47	150
0:21:40	48	13,9	15	47	150
0:21:41	48	13,9	15	47	150
0:21:42	48	13,9	15	47	150
0:21:43	48	13,9	15	47	150
0:21:44	48	13,9	15	47	150
0:21:45	48	13,9	15	47	150
0:21:46	48	13,9	15	47	150
0:21:47	48	13,9	15	47	150
0:21:48	48	13,9	15	47	150
0:21:49	48	13,9	15	47	150
0:21:50	48	13,9	15	47	150
0:21:51	48	13,9	15	47	150
0:21:52	48	13,9	15	47	150
0:21:53	48	13,9	15	47	150
0:21:54	48	13,9	15	47	150
0:21:55	48	13,9	15	47	150
0:21:56	48	14,0	15	47	150
0:21:57	48	14,2	15	47	150
0:21:58	48	14,3	15	47	150
0:21:59	48	14,4	15	47	150
0:22:00	48	14,4	15	47	150
0:22:01	48	14,4	15	47	150
0:22:02	48	14,4	15	47	150
0:22:03	48	14,4	15	47	150
0:22:04	48	14,4	15	47	150
0:22:05	48	14,4	15	47	150
0:22:06	48	14,4	15	47	150
0:22:07	48	14,4	15	47	150
0:22:08	48	14,4	15	47	150
0:22:09	48	14,4	15	47	150
0:22:10	48	14,4	15	47	150
0:22:11	48	14,4	15	47	150
0:22:12	48	14,4	15	47	150
0:22:13	48	14,3	15	47	150
0:22:14	48	14,3	15	47	150
0:22:15	48	14,3	15	47	150
0:22:16	48	14,3	15	47	150
0:22:17	48	14,3	15	47	150
0:22:18	48	14,3	15	47	150
0:22:19	48	14,3	15	47	150
0:22:20	48	14,3	15	47	150
0:22:21	48	14,3	15	47	150
0:22:22	48	14,3	15	47	150
0:22:23	48	14,3	15	47	150
0:22:24	48	14,3	15	47	150
0:22:25	48	14,3	15	47	150
0:22:26	48	14,3	15	47	150
0:22:27	48	14,3	15	47	150
0:22:28	48	14,3	15	47	150
0:22:29	48	14,3	15	47	150
0:22:30	48	14,3	15	47	150
0:22:31	48	14,3	15	47	150
0:22:32	48	14,3	15	47	150
0:22:33	48	14,3	15	47	150
0:22:34	48	14,3	15	47	150
0:22:35	48	14,6	15	47	150
0:22:36	48	14,7	15	47	150
0:22:37	48	14,8	15	47	150
0:22:38	48	14,8	15	47	150
0:22:39	48	14,8	15	47	150
0:22:40	48	14,8	15	47	150
0:22:41	48	14,8	15	47	150
0:22:42	48	14,8	15	47	150
0:22:43	48	14,8	15	47	150
0:22:44	48	14,8	15	47	150
0:22:45	48	14,8	15	47	150
0:22:46	48	14,8	15	47	150
0:22:47	48	14,8	15	47	150
0:22:48	48	14,8	15	47	150
0:22:49	48	14,8	15	47	150
0:22:50	48	14,8	15	47	150
0:22:51	48	14,8	15	47	150
0:22:52	48	14,8	15	47	150
0:22:53	48	14,8	15	47	150
0:22:54	48	14,8	15	47	150
0:22:55	48	14,8	15	47	150
0:22:56	48	14,8	15	47	150
0:22:57	48	14,8	15	47	150
0:22:58	48	14,8	15	47	150
0:22:59	48	14,8	15	47	150
0:23:00	48	14,8	15	47	150
0:23:01	48	14,8	15	47	150
0:23:02	48	14,8	15	47	150
0:23:03	48	14,8	15	47	150
0:23:04	48	14,7	15	47	150
0:23:05	48	14,7	15	47	150
0:23:06	48	14,7	15	47	150
0:23:07	48	14,7	15	47	150
0:23:08	48	14,7	15	47	150
0:23:09	48	14,7	15	47	150
0:23:10	48	14,7	15	47	150
0:23:11	48	14,7	15	47	150
0:23:12	48	14,7	15	47	150
0:23:13	48	14,7	15	47	150
0:23:14	48	14,7	15	47	150
0:23:15	48	15,0	15	47	150
0:23:16	48	15,1	15	47	150
0:23:17	48	15,2	15	47	150
0:23:18	48	15,2	15	47	150
0:23:19	48	15,2	15	47	150
0:23:20	48	15,2	15	47	150
0:23:21	48	15,2	15	47	150
0:23:22	48	15,2	15	47	150
0:23:23	48	15,2	15	47	150
0:23:24	48	15,2	15	47	150
0:23:25	48	15,2	15	47	150
0:23:26	48	15,2	15	47	150
0:23:27	48	15,2	15	47	150
0:23:28	48	15,2	15	47	150
0:23:29	48	15,2	15	47	150
0:23:30	48	15,2	15	47	150
0:23:31	48	15,2	15	47	150
0:23:32	48	15,2	15	47	150
0:23:33	48	15,2	15	47	150
0:23:34	48	15,2	15	47	150
0:23:35	48	15,2	15	47	150
0:23:36	48	15,2	15	47	150
0:23:37	48	15,2	15	47	150
0:23:38	48	15,2	15	47	150
0:23:39	48	15,2	15	47	150
0:23:40	48	15,2	15	47	150
0:23:41	48	15,2	15	47	150
0:23:42	48	15,2	15	47	150
0:23:43	48	15,2	15	47	150
0:23:44	48	15,2	15	47	150
0:23:45	48	15,2	15	47	150
0:23:46	48	15,2	15	47	150
0:23:47	48	15,2	15	47	150
0:23:48	48	15,2	15	47	150
0:23:49	48	15,2	15	47	150
0:23:50	48	15,1	15	47	150
0:23:51	48	15,2	15	47	150
0:23:52	48	15,2	15	47	150
0:23:53	48	15,1	15	47	150
0:23:54	48	15,3	15	47	150
0:23:55	48	15,4	15	47	150
0:23:56	48	15,4	15	47	150
0:23:57	48	15,5	15	47	150
0:23:58	48	15,5	15	47	150
0:23:59	48	15,5	15	47	150
0:24:00	48	15,4	15	47	150
0:24:01	48	15,4	15	47	150
0:24:02	48	15,4	15	47	150
0:24:03	48	15,4	15	47	150
0:24:04	48	15,4	15	47	150
0:24:05	48	15,4	15	47	150
0:24:06	48	15,4	15	47	150
0:24:07	48	15,4	15	47	150
0:24:08	48	15,4	15	47	150
0:24:09	48	15,4	15	47	150
0:24:10	48	15,4	15	47	150
0:24:11	48	15,4	15	47	150
0:24:12	48	15,4	15	47	150
0:24:13	48	15,4	15	47	150
0:24:14	48	15,4	15	47	150
0:24:15	48	15,4	15	47	150
0:24:16	48	15,5	15	47	150
0:24:17	48	15,6	15	47	150
0:24:18	48	15,6	15	47	150
0:24:19	48	15,6	15	47	150
0:24:20	48	15,6	15	47	150
0:24:21	48	15,6	15	47	150
0:24:22	48	15,6	15	47	150
0:24:23	48	15,6	15	47	150
0:24:24	48	15,6	15	47	150
0:24:25	48	15,6	15	47	150
0:24:26	48	15,6	15	47	150
0:24:27	48	15,6	15	47	150
0:24:28	48	15,6	15	47	150
0:24:29	48	15,6	15	47	150
0:24:30	48	15,6	15	47	150
0:24:31	48	15,6	15	47	150
0:24:32	48	15,6	15	47	150
0:24:33	48	15,6	15	47	150
0:24:34	48	15,6	15	47	150
0:24:35	48	15,6	15	47	150
0:24:36	48	15,6	15	47	150
0:24:37	48	15,6	15	47	150
0:24:38	48	15,8	15	47	150
0:24:39	48	16,0	15	47	150
0:24:40	48	16,1	15	47	150
0:24:41	48	16,1	15	47	150
0:24:42	48	16,1	15	47	150
0:24:43	48	16,1	15	47	150
0:24:44	48	16,1	15	47	150
0:24:45	48	16,1	15	47	150
0:24:46	48	16,1	15	47	150
0:24:47	48	16,1	15	47	150
0:24:48	48	16,1	15	47	150
0:24:49	48	16,1	15	47	150
0:24:50	48	16,1	15	47	150
0:24:51	48	16,1	15	47	150
0:24:52	48	16,1	15	47	150
0:24:53	48	16,1	15	47	150
0:24:54	48	16,1	15	47	150
0:24:55	48	16,1	15	47	150
0:24:56	48	16,1	15	47	150
0:24:57	48	16,1	15	47	150
0:24:58	48	16,1	15	47	150
0:24:59	48	16,1	15	47	150
0:25:00	48	16,1	15	47	150
0:25:01	48	16,0	15	47	150
0:25:02	48	16,0	15	47	150
0:25:03	48	16,0	15	47	150
0:25:04	48	16,0	15	47	150
0:25:05	48	16,0	15	47	150
0:25:06	48	16,0	15	47	150
0:25:07	48	16,0	15	47	150
0:25:08	48	16,0	15	47	150
0:25:09	48	16,0	15	47	150
0:25:10	48	16,0	15	47	150
0:25:11	48	16,0	15	47	150
0:25:12	48	16,0	15	47	150
0:25:13	48	16,0	15	47	150
0:25:14	48	16,0	15	47	150
0:25:15	48	16,0	15	47	150
0:25:16	48	16,0	15	47	150
0:25:17	48	16,2	15	47	150
0:25:18	48	16,4	15	47	150
0:25:19	48	16,5	15	47	150
0:25:20	48	16,5	15	47	150
0:25:21	48	16,5	15	47	150
0:25:22	48	16,5	15	47	150
0:25:23	48	16,5	15	47	150
0:25:24	48	16,5	15	47	150
0:25:25	48	16,5	15	47	150
0:25:26	48	16,5	15	47	150
0:25:27	48	16,5	15	47	150
0:25:28	48	16,5	15	47	150
