Repository: ProgWizer/parser

File: project-root/data/Data Acquisition/Data Acquisition/2021 year (353)/21-070 D R Bulk Luk.txt (part 1 of 10)
--Test Summary--
Full Path and File Name	
Instrument Name	7322
Instrument Type	Model 7322 Consistometer - Variable Speed
Instrument Serial Number	
Test Start Date	08.09.2021
Test Start Time	13:08:16
Test Stop Date	08.09.2021
Test Stop Time	17:33:23
Test Length	4:25:07
Final Sample Time Offset	4:25:07
Controller Schedule Name	
Sampling Period	1 second
Comments	
Information	WellID	
Information	Customer	
Information	EngName	DENIS
Information	CementClass	G Holsim
Information	CementMfr	
Information	Additives	Bulk Luk 08.09.
Information	Density	
Information	BHCT	
Information	BHST	
Information	FluidLoss	
Information	JobType	
Calculated Value	Time_30Bc	4:12:36
Calculated Value	Time_70Bc	4:25:07
Initial Temperature (°C)	22 °C
Final Temperature (°C)	65 °C
Initial Pressure (MPa)	0,5 MPa
Final Pressure (MPa)	35,2 MPa
Initial Consistency (Bc)	12 Bc
Final Consistency (Bc)	70 Bc
Initial Wall Temperature (°C)	21 °C
Final Wall Temperature (°C)	65 °C
Initial Motor Speed (RPM)	150 RPM
Final Motor Speed (RPM)	150 RPM
--Data--
Time (HH:MM:SS)	Temperature (°C)	Pressure (MPa)	Consistency (Bc)	Wall Temperature (°C)	Motor Speed (RPM)
0:00:00	22	0,5	12	21	150
0:00:01	22	0,5	12	21	150
0:00:02	22	0,5	12	21	150
0:00:03	22	0,5	12	21	150
0:00:04	22	0,5	12	21	150
0:00:05	22	0,5	12	21	150
0:00:06	22	0,5	13	21	150
0:00:07	22	0,5	13	21	150
0:00:08	22	0,5	13	21	150
0:00:09	22	0,5	13	21	150
0:00:10	22	0,6	13	21	150
0:00:11	22	0,6	13	21	150
0:00:12	22	0,6	13	21	150
0:00:13	22	0,6	13	21	150
0:00:14	22	0,6	12	21	150
0:00:15	22	0,6	12	21	150
0:00:16	22	0,6	12	21	150
0:00:17	22	0,6	12	21	150
0:00:18	22	0,6	12	21	150
0:00:19	22	0,6	13	21	150
0:00:20	22	0,7	13	21	150
0:00:21	22	0,7	13	21	150
0:00:22	22	0,7	13	21	150
0:00:23	22	0,7	13	21	150
0:00:24	22	0,7	12	21	150
0:00:25	22	0,7	13	21	150
0:00:26	22	0,7	13	21	150
0:00:27	22	0,7	13	21	150
0:00:28	22	0,7	13	21	150
0:00:29	22	0,7	13	21	150
0:00:30	22	0,7	13	21	150
0:00:31	22	0,7	13	21	150
0:00:32	22	0,8	13	21	150
0:00:33	22	0,8	13	21	150
0:00:34	22	0,8	13	21	150
0:00:35	22	0,8	13	21	150
0:00:36	22	0,9	13	21	150
0:00:37	22	0,9	13	21	150
0:00:38	22	0,9	13	21	150
0:00:39	22	0,9	12	21	150
0:00:40	22	0,9	12	21	150
0:00:41	22	0,9	12	21	150
0:00:42	22	0,9	13	21	150
0:00:43	22	0,9	13	22	150
0:00:44	22	0,9	13	21	150
0:00:45	22	0,9	13	21	150
0:00:46	22	0,9	13	22	150
0:00:47	22	0,9	13	22	150
0:00:48	22	1,0	13	22	150
0:00:49	22	1,0	13	22	150
0:00:50	22	1,0	13	22	150
0:00:51	22	1,0	13	22	150
0:00:52	22	1,0	13	22	150
0:00:53	22	1,0	13	22	150
0:00:54	22	1,0	13	22	150
0:00:55	22	1,0	13	22	150
0:00:56	22	1,0	13	22	150
0:00:57	22	1,1	13	22	150
0:00:58	22	1,1	13	22	150
0:00:59	22	1,1	13	22	150
0:01:00	22	1,1	13	22	150
0:01:01	22	1,1	13	22	150
0:01:02	22	1,1	13	22	150
0:01:03	22	1,1	13	22	150
0:01:04	22	1,1	13	22	150
0:01:05	22	1,2	13	22	150
0:01:06	22	1,2	12	22	150
0:01:07	22	1,2	12	22	150
0:01:08	22	1,3	12	22	150
0:01:09	22	1,3	12	22	150
0:01:10	22	1,3	12	22	150
0:01:11	22	1,4	12	22	150
0:01:12	22	1,4	12	22	150
0:01:13	22	1,4	13	22	150
0:01:14	22	1,4	13	23	150
0:01:15	22	1,4	13	22	150
0:01:16	22	1,4	13	23	150
0:01:17	22	1,4	13	22	150
0:01:18	22	1,4	13	23	150
0:01:19	22	1,4	13	23	150
0:01:20	22	1,4	13	23	150
0:01:21	22	1,4	13	23	150
0:01:22	22	1,4	13	23	150
0:01:23	22	1,4	13	23	150
0:01:24	22	1,5	13	23	150
0:01:25	22	1,5	13	23	150
0:01:26	22	1,5	13	23	150
0:01:27	22	1,5	13	23	150
0:01:28	22	1,5	13	23	150
0:01:29	22	1,5	13	23	150
0:01:30	22	1,5	13	23	150
0:01:31	22	1,5	13	23	150
0:01:32	22	1,5	13	23	150
0:01:33	22	1,5	13	23	150
0:01:34	22	1,6	13	23	150
0:01:35	22	1,6	13	23	150
0:01:36	22	1,6	13	24	150
0:01:37	22	1,6	13	24	150
0:01:38	22	1,6	13	24	150
0:01:39	22	1,6	13	24	150
0:01:40	22	1,6	13	24	150
0:01:41	22	1,6	13	24	150
0:01:42	22	1,6	13	24	150
0:01:43	22	1,7	13	24	150
0:01:44	22	1,7	13	24	150
0:01:45	22	1,7	13	24	150
0:01:46	22	1,7	13	24	150
0:01:47	22	1,7	13	24	150
0:01:48	22	1,7	13	24	150
0:01:49	22	1,7	13	24	150
0:01:50	22	1,7	13	24	150
0:01:51	22	1,8	13	25	150
0:01:52	22	1,8	13	24	150
0:01:53	22	1,8	13	25	150
0:01:54	22	1,8	13	25	150
0:01:55	22	1,8	13	25	150
0:01:56	22	1,8	13	25	150
0:01:57	22	1,8	13	25	150
0:01:58	22	1,9	13	25	150
0:01:59	22	1,9	13	25	150
0:02:00	22	1,9	13	25	150
0:02:01	22	1,9	13	25	150
0:02:02	22	1,9	13	25	150
0:02:03	22	1,9	13	25	150
0:02:04	22	1,9	13	25	150
0:02:05	22	2,0	13	25	150
0:02:06	22	2,0	13	25	150
0:02:07	22	2,0	13	26	150
0:02:08	22	2,0	13	25	150
0:02:09	22	2,0	13	25	150
0:02:10	22	2,0	13	26	150
0:02:11	22	2,1	13	26	150
0:02:12	22	2,1	13	26	150
0:02:13	22	2,1	13	26	150
0:02:14	22	2,1	13	26	150
0:02:15	22	2,1	13	26	150
0:02:16	22	2,1	13	26	150
0:02:17	22	2,2	13	26	150
0:02:18	22	2,2	13	26	150
0:02:19	22	2,2	13	26	150
0:02:20	22	2,2	13	26	150
0:02:21	22	2,2	13	26	150
0:02:22	22	2,2	13	26	150
0:02:23	22	2,3	13	26	150
0:02:24	22	2,3	13	26	150
0:02:25	22	2,3	13	26	150
0:02:26	22	2,3	13	26	150
0:02:27	22	2,3	13	26	150
0:02:28	22	2,3	13	26	150
0:02:29	22	2,4	13	26	150
0:02:30	22	2,4	13	26	150
0:02:31	22	2,4	13	26	150
0:02:32	22	2,4	13	26	150
0:02:33	22	2,4	13	26	150
0:02:34	22	2,5	13	27	150
0:02:35	22	2,5	13	27	150
0:02:36	22	2,5	13	27	150
0:02:37	22	2,5	13	27	150
0:02:38	22	2,5	13	27	150
0:02:39	22	2,5	13	27	150
0:02:40	22	2,6	13	27	150
0:02:41	22	2,6	13	27	150
0:02:42	22	2,6	13	27	150
0:02:43	22	2,6	13	27	150
0:02:44	22	2,6	13	27	150
0:02:45	22	2,6	13	27	150
0:02:46	22	2,6	13	27	150
0:02:47	22	2,7	13	27	150
0:02:48	22	2,7	13	27	150
0:02:49	22	2,7	13	27	150
0:02:50	22	2,7	13	27	150
0:02:51	22	2,7	13	27	150
0:02:52	22	2,8	13	27	150
0:02:53	22	2,8	13	27	150
0:02:54	22	2,8	13	27	150
0:02:55	22	2,8	13	28	150
0:02:56	22	2,8	13	27	150
0:02:57	22	2,8	13	28	150
0:02:58	22	2,8	13	28	150
0:02:59	22	2,9	13	28	150
0:03:00	22	2,9	13	28	150
0:03:01	22	2,9	13	28	150
0:03:02	22	2,9	13	28	150
0:03:03	22	2,9	13	28	150
0:03:04	22	2,9	13	28	150
0:03:05	22	3,0	13	28	150
0:03:06	22	3,0	13	28	150
0:03:07	22	3,0	13	28	150
0:03:08	22	3,0	13	28	150
0:03:09	22	3,0	13	28	150
0:03:10	22	3,0	13	28	150
0:03:11	22	3,1	13	28	150
0:03:12	22	3,1	13	28	150
0:03:13	22	3,1	13	28	150
0:03:14	22	3,1	13	28	150
0:03:15	22	3,1	13	28	150
0:03:16	22	3,1	13	28	150
0:03:17	22	3,2	13	28	150
0:03:18	22	3,2	13	28	150
0:03:19	22	3,2	13	28	150
0:03:20	22	3,2	13	28	150
0:03:21	22	3,2	13	28	150
0:03:22	22	3,2	13	28	150
0:03:23	22	3,3	13	29	150
0:03:24	22	3,3	13	29	150
0:03:25	22	3,3	13	28	150
0:03:26	22	3,3	13	29	150
0:03:27	22	3,3	13	29	150
0:03:28	22	3,3	13	29	150
0:03:29	22	3,3	13	29	150
0:03:30	22	3,4	13	29	150
0:03:31	22	3,4	13	29	150
0:03:32	23	3,4	13	29	150
0:03:33	23	3,4	13	29	150
0:03:34	23	3,4	13	29	150
0:03:35	23	3,4	13	29	150
0:03:36	23	3,5	13	29	150
0:03:37	23	3,5	13	29	150
0:03:38	23	3,5	13	29	150
0:03:39	23	3,5	13	29	150
0:03:40	23	3,5	13	29	150
0:03:41	23	3,5	13	29	150
0:03:42	23	3,5	13	29	150
0:03:43	23	3,6	13	29	150
0:03:44	23	3,6	13	29	150
0:03:45	23	3,6	13	29	150
0:03:46	23	3,6	13	29	150
0:03:47	23	3,6	13	29	150
0:03:48	23	3,6	13	29	150
0:03:49	23	3,6	13	29	150
0:03:50	23	3,6	13	29	150
0:03:51	23	3,7	13	29	150
0:03:52	23	3,7	13	30	150
0:03:53	23	3,7	13	30	150
0:03:54	23	3,7	13	30	150
0:03:55	23	3,7	13	30	150
0:03:56	23	3,7	13	30	150
0:03:57	23	3,7	13	30	150
0:03:58	23	3,7	13	30	150
0:03:59	23	3,7	13	30	150
0:04:00	23	3,8	13	29	150
0:04:01	23	3,8	13	29	150
0:04:02	23	3,8	13	30	150
0:04:03	23	3,8	13	30	150
0:04:04	23	3,8	13	30	150
0:04:05	23	3,8	13	30	150
0:04:06	23	3,8	13	30	150
0:04:07	23	3,8	13	30	150
0:04:08	23	3,9	13	30	150
0:04:09	23	3,9	13	30	150
0:04:10	23	3,9	13	30	150
0:04:11	23	3,9	13	30	150
0:04:12	23	3,9	13	30	150
0:04:13	23	3,9	13	30	150
0:04:14	23	3,9	13	30	150
0:04:15	23	3,9	13	30	150
0:04:16	23	3,9	13	30	150
0:04:17	23	3,9	13	30	150
0:04:18	23	3,9	13	30	150
0:04:19	23	4,0	13	30	150
0:04:20	23	4,0	13	30	150
0:04:21	23	4,0	13	30	150
0:04:22	23	4,0	13	30	150
0:04:23	23	4,0	13	30	150
0:04:24	23	4,0	13	30	150
0:04:25	23	4,0	13	30	150
0:04:26	23	4,0	13	30	150
0:04:27	23	4,0	13	30	150
0:04:28	23	4,0	13	30	150
0:04:29	23	4,0	13	30	150
0:04:30	23	4,0	13	30	150
0:04:31	23	4,0	13	30	150
0:04:32	23	4,0	13	30	150
0:04:33	23	4,1	13	30	150
0:04:34	23	4,1	13	30	150
0:04:35	23	4,1	13	30	150
0:04:36	24	4,1	13	30	150
0:04:37	24	4,1	13	30	150
0:04:38	24	4,1	13	30	150
0:04:39	24	4,1	13	30	150
0:04:40	24	4,1	13	30	150
0:04:41	24	4,1	13	30	150
0:04:42	24	4,1	13	30	150
0:04:43	24	4,1	13	30	150
0:04:44	24	4,1	13	30	150
0:04:45	24	4,1	13	30	150
0:04:46	24	4,1	13	30	150
0:04:47	24	4,1	13	30	150
0:04:48	24	4,1	13	30	150
0:04:49	24	4,1	13	30	150
0:04:50	24	4,2	13	30	150
0:04:51	24	4,2	13	30	150
0:04:52	24	4,2	13	30	150
0:04:53	24	4,2	13	30	150
0:04:54	24	4,2	13	30	150
0:04:55	24	4,2	13	30	150
0:04:56	24	4,2	13	30	150
0:04:57	24	4,2	13	30	150
0:04:58	24	4,2	13	30	150
0:04:59	24	4,2	13	30	150
0:05:00	24	4,2	13	30	150
0:05:01	24	4,2	13	30	150
0:05:02	24	4,2	13	30	150
0:05:03	24	4,2	13	30	150
0:05:04	24	4,2	13	30	150
0:05:05	24	4,2	13	30	150
0:05:06	24	4,2	13	30	150
0:05:07	24	4,2	13	30	150
0:05:08	24	4,2	13	30	150
0:05:09	24	4,3	13	30	150
0:05:10	24	4,3	13	30	150
0:05:11	24	4,3	13	30	150
0:05:12	24	4,3	13	30	150
0:05:13	24	4,3	13	30	150
0:05:14	24	4,3	13	30	150
0:05:15	24	4,3	13	30	150
0:05:16	24	4,3	13	30	150
0:05:17	24	4,3	13	30	150
0:05:18	24	4,3	13	30	150
0:05:19	24	4,3	13	30	150
0:05:20	24	4,3	13	30	150
0:05:21	24	4,3	13	30	150
0:05:22	24	4,3	13	30	150
0:05:23	24	4,3	13	30	150
0:05:24	24	4,3	13	30	150
0:05:25	24	4,3	13	30	150
0:05:26	24	4,3	13	30	150
0:05:27	24	4,3	13	30	150
0:05:28	24	4,3	13	30	150
0:05:29	24	4,3	13	30	150
0:05:30	24	4,4	13	30	150
0:05:31	24	4,4	13	30	150
0:05:32	24	4,4	13	30	150
0:05:33	24	4,4	13	30	150
0:05:34	24	4,4	13	30	150
0:05:35	24	4,4	13	30	150
0:05:36	25	4,4	13	30	150
0:05:37	25	4,4	13	30	150
0:05:38	25	4,4	13	30	150
0:05:39	25	4,4	13	30	150
0:05:40	25	4,4	13	30	150
0:05:41	25	4,4	13	30	150
0:05:42	25	4,4	13	30	150
0:05:43	25	4,4	13	30	150
0:05:44	25	4,4	13	30	150
0:05:45	25	4,4	13	30	150
0:05:46	25	4,4	13	30	150
0:05:47	25	4,4	13	30	150
0:05:48	25	4,4	13	30	150
0:05:49	25	4,4	13	30	150
0:05:50	25	4,4	13	30	150
0:05:51	25	4,4	13	30	150
0:05:52	25	4,4	13	30	150
0:05:53	25	4,4	13	30	150
0:05:54	25	4,4	13	30	150
0:05:55	25	4,4	13	30	150
0:05:56	25	4,4	13	30	150
0:05:57	25	4,5	13	30	150
0:05:58	25	4,5	13	30	150
0:05:59	25	4,5	13	30	150
0:06:00	25	4,5	13	30	150
0:06:01	25	4,5	13	30	150
0:06:02	25	4,5	13	30	150
0:06:03	25	4,5	13	30	150
0:06:04	25	4,5	13	30	150
0:06:05	25	4,5	13	30	150
0:06:06	25	4,5	13	30	150
0:06:07	25	4,5	13	30	150
0:06:08	25	4,5	13	30	150
0:06:09	25	4,5	13	30	150
0:06:10	25	4,5	13	30	150
0:06:11	25	4,5	13	31	150
0:06:12	25	4,5	13	30	150
0:06:13	25	4,5	13	31	150
0:06:14	25	4,5	13	30	150
0:06:15	25	4,5	13	31	150
0:06:16	25	4,5	13	31	150
0:06:17	25	4,5	13	30	150
0:06:18	25	4,6	13	30	150
0:06:19	25	4,6	13	31	150
0:06:20	25	4,6	13	30	150
0:06:21	25	4,6	13	31	150
0:06:22	25	4,6	13	31	150
0:06:23	25	4,6	13	30	150
0:06:24	25	4,6	13	31	150
0:06:25	25	4,6	13	31	150
0:06:26	25	4,6	13	31	150
0:06:27	25	4,6	13	31	150
0:06:28	25	4,6	13	31	150
0:06:29	25	4,6	13	31	150
0:06:30	25	4,6	13	31	150
0:06:31	25	4,6	13	31	150
0:06:32	25	4,6	13	31	150
0:06:33	25	4,6	13	31	150
0:06:34	25	4,6	13	31	150
0:06:35	25	4,7	13	31	150
0:06:36	25	4,7	13	31	150
0:06:37	25	4,7	13	31	150
0:06:38	26	4,7	13	31	150
0:06:39	26	4,7	13	31	150
0:06:40	26	4,7	13	31	150
0:06:41	26	4,7	13	31	150
0:06:42	26	4,7	13	31	150
0:06:43	26	4,7	13	31	150
0:06:44	26	4,7	13	31	150
0:06:45	26	4,7	13	31	150
0:06:46	26	4,7	13	31	150
0:06:47	26	4,7	13	31	150
0:06:48	26	4,7	13	31	150
0:06:49	26	4,7	13	31	150
0:06:50	26	4,7	13	31	150
0:06:51	26	4,7	13	31	150
0:06:52	26	4,8	13	31	150
0:06:53	26	4,8	13	31	150
0:06:54	26	4,8	13	31	150
0:06:55	26	4,8	13	31	150
0:06:56	26	5,0	13	31	150
0:06:57	26	5,0	13	31	150
0:06:58	26	5,1	13	31	150
0:06:59	26	5,1	13	31	150
0:07:00	26	5,1	13	31	150
0:07:01	26	5,1	13	31	150
0:07:02	26	5,1	13	31	150
0:07:03	26	5,1	13	31	150
0:07:04	26	5,1	13	31	150
0:07:05	26	5,1	13	31	150
0:07:06	26	5,1	13	31	150
0:07:07	26	5,1	13	31	150
0:07:08	26	5,2	13	31	150
0:07:09	26	5,2	13	31	150
0:07:10	26	5,2	13	31	150
0:07:11	26	5,2	13	31	150
0:07:12	26	5,2	13	31	150
0:07:13	26	5,2	13	31	150
0:07:14	26	5,2	13	31	150
0:07:15	26	5,2	13	31	150
0:07:16	26	5,2	13	31	150
0:07:17	26	5,2	13	31	150
0:07:18	26	5,2	13	31	150
0:07:19	26	5,2	13	31	150
0:07:20	26	5,2	13	31	150
0:07:21	26	5,2	13	31	150
0:07:22	26	5,2	13	31	150
0:07:23	26	5,3	13	31	150
0:07:24	26	5,3	13	31	150
0:07:25	26	5,3	13	31	150
0:07:26	26	5,3	13	31	150
0:07:27	26	5,3	13	31	150
0:07:28	26	5,3	13	31	150
0:07:29	26	5,3	13	31	150
0:07:30	26	5,3	13	31	150
0:07:31	26	5,3	13	31	150
0:07:32	26	5,3	13	31	150
0:07:33	26	5,3	13	31	150
0:07:34	26	5,3	13	32	150
0:07:35	26	5,3	13	31	150
0:07:36	26	5,3	13	31	150
0:07:37	26	5,4	13	31	150
0:07:38	26	5,4	13	31	150
0:07:39	26	5,4	13	31	150
0:07:40	26	5,4	13	31	150
0:07:41	26	5,4	13	31	150
0:07:42	26	5,4	13	31	150
0:07:43	26	5,4	13	32	150
0:07:44	26	5,4	13	32	150
0:07:45	26	5,4	13	32	150
0:07:46	26	5,4	13	32	150
0:07:47	26	5,4	13	32	150
0:07:48	26	5,5	13	32	150
0:07:49	26	5,5	13	32	150
0:07:50	26	5,5	13	32	150
0:07:51	27	5,5	13	32	150
0:07:52	27	5,5	13	32	150
0:07:53	27	5,5	13	32	150
0:07:54	27	5,5	13	32	150
0:07:55	27	5,5	13	32	150
0:07:56	27	5,6	13	32	150
0:07:57	27	5,6	13	32	150
0:07:58	27	5,6	13	32	150
0:07:59	27	5,6	13	32	150
0:08:00	27	5,6	13	32	150
0:08:01	27	5,6	13	32	150
0:08:02	27	5,6	13	32	150
0:08:03	27	5,6	13	32	150
0:08:04	27	5,6	13	32	150
0:08:05	27	5,7	13	32	150
0:08:06	27	5,7	13	32	150
0:08:07	27	5,7	13	32	150
0:08:08	27	5,7	13	32	150
0:08:09	27	5,7	13	32	150
0:08:10	27	5,7	13	32	150
0:08:11	27	5,7	13	32	150
0:08:12	27	5,7	13	32	150
0:08:13	27	5,7	13	32	150
0:08:14	27	5,8	13	32	150
0:08:15	27	5,8	13	32	150
0:08:16	27	5,8	13	32	150
0:08:17	27	5,8	13	32	150
0:08:18	27	5,8	13	32	150
0:08:19	27	5,8	13	32	150
0:08:20	27	5,8	13	32	150
0:08:21	27	5,9	13	32	150
0:08:22	27	5,9	13	33	150
0:08:23	27	5,9	13	33	150
0:08:24	27	5,9	13	33	150
0:08:25	27	5,9	13	33	150
0:08:26	27	5,9	13	33	150
0:08:27	27	5,9	13	33	150
0:08:28	27	5,9	13	33	150
0:08:29	27	5,9	13	33	150
0:08:30	27	6,0	13	33	150
0:08:31	27	6,0	13	33	150
0:08:32	27	6,0	14	33	150
0:08:33	27	6,0	14	33	150
0:08:34	27	6,0	14	33	150
0:08:35	27	6,0	14	33	150
0:08:36	27	6,0	14	33	150
0:08:37	27	6,0	14	33	150
0:08:38	27	6,0	14	33	150
0:08:39	27	6,0	14	33	150
0:08:40	27	6,0	14	33	150
0:08:41	27	6,1	14	33	150
0:08:42	27	6,1	14	33	150
0:08:43	27	6,1	13	33	150
0:08:44	27	6,1	13	33	150
0:08:45	27	6,1	13	33	150
0:08:46	27	6,1	13	33	150
0:08:47	27	6,1	13	33	150
0:08:48	27	6,1	14	33	150
0:08:49	27	6,1	14	33	150
0:08:50	27	6,1	14	33	150
0:08:51	27	6,1	14	33	150
0:08:52	27	6,1	14	33	150
0:08:53	27	6,2	14	33	150
0:08:54	27	6,2	14	33	150
0:08:55	27	6,2	14	33	150
0:08:56	27	6,2	14	33	150
0:08:57	27	6,2	14	33	150
0:08:58	27	6,2	14	33	150
0:08:59	27	6,2	14	33	150
0:09:00	27	6,2	14	33	150
0:09:01	27	6,2	14	33	150
0:09:02	27	6,2	14	33	150
0:09:03	28	6,2	14	33	150
0:09:04	28	6,2	14	33	150
0:09:05	28	6,2	14	33	150
0:09:06	28	6,2	14	33	150
0:09:07	28	6,3	14	33	150
0:09:08	28	6,3	14	33	150
0:09:09	28	6,3	14	33	150
0:09:10	28	6,3	14	33	150
0:09:11	28	6,3	14	33	150
0:09:12	28	6,3	14	33	150
0:09:13	28	6,3	14	33	150
0:09:14	28	6,3	14	33	150
0:09:15	28	6,3	14	33	150
0:09:16	28	6,3	14	33	150
0:09:17	28	6,3	14	33	150
0:09:18	28	6,3	14	33	150
0:09:19	28	6,4	14	33	150
0:09:20	28	6,4	14	33	150
0:09:21	28	6,4	14	33	150
0:09:22	28	6,4	14	33	150
0:09:23	28	6,4	14	33	150
0:09:24	28	6,4	14	33	150
0:09:25	28	6,4	14	33	150
0:09:26	28	6,4	14	33	150
0:09:27	28	6,4	14	33	150
0:09:28	28	6,4	14	33	150
0:09:29	28	6,4	14	33	150
0:09:30	28	6,4	14	33	150
0:09:31	28	6,4	14	34	150
0:09:32	28	6,5	14	33	150
0:09:33	28	6,6	14	33	150
0:09:34	28	6,6	14	33	150
0:09:35	28	6,6	14	33	150
0:09:36	28	6,6	14	33	150
0:09:37	28	6,6	14	33	150
0:09:38	28	6,6	14	33	150
0:09:39	28	6,7	14	34	150
0:09:40	28	6,7	14	33	150
0:09:41	28	6,7	14	33	150
0:09:42	28	6,7	14	33	150
0:09:43	28	6,7	14	34	150
0:09:44	28	6,7	14	33	150
0:09:45	28	6,7	14	33	150
0:09:46	28	6,7	14	34	150
0:09:47	28	6,7	14	33	150
0:09:48	28	6,7	14	34	150
0:09:49	28	6,7	14	33	150
0:09:50	28	6,7	14	34	150
0:09:51	28	6,7	14	34	150
0:09:52	28	6,7	14	33	150
0:09:53	28	6,7	14	34	150
0:09:54	28	6,7	14	33	150
0:09:55	28	6,7	14	34	150
0:09:56	28	6,7	14	33	150
0:09:57	28	6,7	14	34	150
0:09:58	28	6,8	14	33	150
0:09:59	28	6,8	14	34	150
0:10:00	28	6,8	14	34	150
0:10:01	28	6,8	14	34	150
0:10:02	28	6,8	14	34	150
0:10:03	28	6,8	14	34	150
0:10:04	28	6,8	14	34	150
0:10:05	28	6,8	14	34	150
0:10:06	28	6,8	14	34	150
0:10:07	28	6,8	14	34	150
0:10:08	28	6,8	14	34	150
0:10:09	28	6,8	14	34	150
0:10:10	28	6,8	14	34	150
0:10:11	28	6,8	14	34	150
0:10:12	29	6,8	14	34	150
0:10:13	29	6,9	14	34	150
0:10:14	29	6,9	14	34	150
0:10:15	29	6,9	14	34	150
0:10:16	29	7,0	14	34	150
0:10:17	29	7,0	14	34	150
0:10:18	29	7,1	14	34	150
0:10:19	29	7,1	14	34	150
0:10:20	29	7,1	14	34	150
0:10:21	29	7,1	14	34	150
0:10:22	29	7,1	14	34	150
0:10:23	29	7,1	14	34	150
0:10:24	29	7,1	14	34	150
0:10:25	29	7,1	14	34	150
0:10:26	29	7,1	14	34	150
0:10:27	29	7,1	14	34	150
0:10:28	29	7,1	14	34	150
0:10:29	29	7,1	14	34	150
0:10:30	29	7,2	14	34	150
0:10:31	29	7,2	14	34	150
0:10:32	29	7,2	14	34	150
0:10:33	29	7,2	14	34	150
0:10:34	29	7,2	14	34	150
0:10:35	29	7,2	14	34	150
0:10:36	29	7,2	14	34	150
0:10:37	29	7,2	14	34	150
0:10:38	29	7,2	14	34	150
0:10:39	29	7,2	14	34	150
0:10:40	29	7,2	14	34	150
0:10:41	29	7,2	14	34	150
0:10:42	29	7,2	14	34	150
0:10:43	29	7,2	14	34	150
0:10:44	29	7,2	14	34	150
0:10:45	29	7,3	14	34	150
0:10:46	29	7,3	14	34	150
0:10:47	29	7,3	14	34	150
0:10:48	29	7,3	14	34	150
0:10:49	29	7,3	14	34	150
0:10:50	29	7,3	14	34	150
0:10:51	29	7,3	14	34	150
0:10:52	29	7,3	14	34	150
0:10:53	29	7,3	14	34	150
0:10:54	29	7,3	14	34	150
0:10:55	29	7,3	14	34	150
0:10:56	29	7,4	14	34	150
0:10:57	29	7,4	14	34	150
0:10:58	29	7,4	14	34	150
0:10:59	29	7,4	14	34	150
0:11:00	29	7,4	14	34	150
0:11:01	29	7,4	14	34	150
0:11:02	29	7,4	14	34	150
0:11:03	29	7,4	14	34	150
0:11:04	29	7,4	14	34	150
0:11:05	29	7,4	14	34	150
0:11:06	29	7,5	14	34	150
0:11:07	29	7,6	14	34	150
0:11:08	29	7,6	14	34	150
0:11:09	29	7,6	14	34	150
0:11:10	29	7,6	14	34	150
0:11:11	29	7,6	14	34	150
0:11:12	29	7,6	14	35	150
0:11:13	29	7,6	14	34	150
0:11:14	29	7,6	14	35	150
0:11:15	29	7,7	14	35	150
0:11:16	29	7,7	14	35	150
0:11:17	29	7,7	14	34	150
0:11:18	29	7,7	14	35	150
0:11:19	29	7,7	14	34	150
0:11:20	29	7,7	14	35	150
0:11:21	29	7,7	14	35	150
0:11:22	29	7,7	14	35	150
0:11:23	29	7,7	14	35	150
0:11:24	29	7,7	14	35	150
0:11:25	30	7,8	14	35	150
0:11:26	30	7,8	14	35	150
0:11:27	30	7,8	14	35	150
0:11:28	30	7,8	14	35	150
0:11:29	30	7,8	14	35	150
0:11:30	30	7,8	14	35	150
0:11:31	30	7,8	14	35	150
0:11:32	30	7,8	14	35	150
0:11:33	30	7,8	14	35	150
0:11:34	30	7,8	14	35	150
0:11:35	30	7,8	14	35	150
0:11:36	30	7,8	14	35	150
0:11:37	30	7,8	14	35	150
0:11:38	30	7,9	14	35	150
0:11:39	30	7,9	14	35	150
0:11:40	30	7,9	14	35	150
0:11:41	30	7,9	14	35	150
0:11:42	30	7,9	14	35	150
0:11:43	30	7,9	14	35	150
0:11:44	30	7,9	14	35	150
0:11:45	30	7,9	14	35	150
0:11:46	30	7,9	14	35	150
0:11:47	30	7,9	14	35	150
0:11:48	30	7,9	14	35	150
0:11:49	30	8,0	14	35	150
0:11:50	30	8,0	14	35	150
0:11:51	30	8,0	14	35	150
0:11:52	30	8,0	14	35	150
0:11:53	30	8,0	14	35	150
0:11:54	30	8,0	14	35	150
0:11:55	30	8,0	14	35	150
0:11:56	30	8,0	14	35	150
0:11:57	30	8,0	14	35	150
0:11:58	30	8,0	14	35	150
0:11:59	30	8,0	14	35	150
0:12:00	30	8,0	14	35	150
0:12:01	30	8,1	14	35	150
0:12:02	30	8,1	14	35	150
0:12:03	30	8,1	14	35	150
0:12:04	30	8,1	14	35	150
0:12:05	30	8,1	14	35	150
0:12:06	30	8,1	14	35	150
0:12:07	30	8,1	14	35	150
0:12:08	30	8,1	14	35	150
0:12:09	30	8,1	14	35	150
0:12:10	30	8,1	14	35	150
0:12:11	30	8,1	14	35	150
0:12:12	30	8,2	14	35	150
0:12:13	30	8,2	14	35	150
0:12:14	30	8,2	14	35	150
0:12:15	30	8,2	14	35	150
0:12:16	30	8,2	14	35	150
0:12:17	30	8,2	14	35	150
0:12:18	30	8,2	14	36	150
0:12:19	30	8,2	14	36	150
0:12:20	30	8,2	14	36	150
0:12:21	30	8,2	14	35	150
0:12:22	30	8,2	14	36	150
0:12:23	30	8,3	14	35	150
0:12:24	30	8,3	14	36	150
0:12:25	30	8,3	14	36	150
0:12:26	30	8,3	14	36	150
0:12:27	30	8,3	14	36	150
0:12:28	30	8,3	14	35	150
0:12:29	30	8,4	14	36	150
0:12:30	30	8,5	14	36	150
0:12:31	30	8,5	14	36	150
0:12:32	30	8,5	14	36	150
0:12:33	30	8,5	14	36	150
0:12:34	30	8,5	14	36	150
0:12:35	30	8,6	14	36	150
0:12:36	30	8,6	14	36	150
0:12:37	30	8,6	14	36	150
0:12:38	30	8,6	14	36	150
0:12:39	30	8,6	14	36	150
0:12:40	30	8,6	14	36	150
0:12:41	30	8,6	14	36	150
0:12:42	31	8,6	14	36	150
0:12:43	31	8,6	14	36	150
0:12:44	31	8,6	14	36	150
0:12:45	31	8,7	14	36	150
0:12:46	31	8,7	14	36	150
0:12:47	31	8,7	14	36	150
0:12:48	31	8,7	14	36	150
0:12:49	31	8,7	14	36	150
0:12:50	31	8,7	14	36	150
0:12:51	31	8,7	14	36	150
0:12:52	31	8,7	14	36	150
0:12:53	31	8,7	14	36	150
0:12:54	31	8,7	14	36	150
0:12:55	31	8,8	14	36	150
0:12:56	31	8,8	14	36	150
0:12:57	31	8,8	14	36	150
0:12:58	31	8,8	14	36	150
0:12:59	31	8,8	14	36	150
0:13:00	31	8,8	14	36	150
0:13:01	31	8,8	14	36	150
0:13:02	31	8,8	14	36	150
0:13:03	31	8,8	14	36	150
0:13:04	31	8,8	14	36	150
0:13:05	31	8,9	14	36	150
0:13:06	31	8,9	14	36	150
0:13:07	31	8,9	14	36	150
0:13:08	31	8,9	14	36	150
0:13:09	31	8,9	14	36	150
0:13:10	31	8,9	14	36	150
0:13:11	31	8,9	14	36	150
0:13:12	31	8,9	14	36	150
0:13:13	31	8,9	14	37	150
0:13:14	31	8,9	14	36	150
0:13:15	31	9,0	14	37	150
0:13:16	31	9,0	14	37	150
0:13:17	31	9,0	14	37	150
0:13:18	31	9,0	14	37	150
0:13:19	31	9,0	14	36	150
0:13:20	31	9,0	14	36	150
0:13:21	31	9,0	14	36	150
0:13:22	31	9,0	14	37	150
0:13:23	31	9,0	14	37	150
0:13:24	31	9,0	14	37	150
0:13:25	31	9,1	14	37	150
0:13:26	31	9,1	14	37	150
0:13:27	31	9,1	14	37	150
0:13:28	31	9,1	14	37	150
0:13:29	31	9,1	14	37	150
0:13:30	31	9,1	14	37	150
0:13:31	31	9,1	14	37	150
0:13:32	31	9,1	14	37	150
0:13:33	31	9,1	14	37	150
0:13:34	31	9,1	14	37	150
0:13:35	31	9,2	14	37	150
0:13:36	31	9,2	14	37	150
0:13:37	31	9,2	14	37	150
0:13:38	31	9,2	14	37	150
0:13:39	31	9,2	14	37	150
0:13:40	31	9,2	14	37	150
0:13:41	31	9,2	14	37	150
0:13:42	31	9,2	14	37	150
0:13:43	31	9,2	14	37	150
0:13:44	31	9,2	14	37	150
0:13:45	31	9,3	14	37	150
0:13:46	31	9,3	14	37	150
0:13:47	31	9,3	14	37	150
0:13:48	31	9,3	14	37	150
0:13:49	31	9,3	14	37	150
0:13:50	31	9,3	14	37	150
0:13:51	31	9,3	14	37	150
0:13:52	31	9,3	14	37	150
0:13:53	31	9,3	14	37	150
0:13:54	31	9,4	14	37	150
0:13:55	31	9,4	14	37	150
0:13:56	31	9,4	14	37	150
0:13:57	31	9,4	14	37	150
0:13:58	31	9,4	14	37	150
0:13:59	32	9,4	14	37	150
0:14:00	32	9,4	14	37	150
0:14:01	32	9,4	14	37	150
0:14:02	32	9,4	14	37	150
0:14:03	32	9,4	14	37	150
0:14:04	32	9,4	14	37	150
0:14:05	32	9,5	14	37	150
0:14:06	32	9,5	14	37	150
0:14:07	32	9,5	14	37	150
0:14:08	32	9,5	14	37	150
0:14:09	32	9,5	14	37	150
0:14:10	32	9,5	14	37	150
0:14:11	32	9,5	14	37	150
0:14:12	32	9,5	14	37	150
0:14:13	32	9,5	14	37	150
0:14:14	32	9,5	14	37	150
0:14:15	32	9,5	14	37	150
0:14:16	32	9,6	14	37	150
0:14:17	32	9,6	14	37	150
0:14:18	32	9,6	14	37	150
0:14:19	32	9,6	14	37	150
0:14:20	32	9,6	14	38	150
0:14:21	32	9,6	14	37	150
0:14:22	32	9,6	14	38	150
0:14:23	32	9,6	14	38	150
0:14:24	32	9,6	14	38	150
0:14:25	32	9,6	14	38	150
0:14:26	32	9,6	14	38	150
0:14:27	32	9,7	14	37	150
0:14:28	32	9,7	14	38	150
0:14:29	32	9,7	14	38	150
0:14:30	32	9,7	14	38	150
0:14:31	32	9,7	14	38	150
0:14:32	32	9,7	14	38	150
0:14:33	32	9,7	14	38	150
0:14:34	32	9,7	14	38	150
0:14:35	32	9,7	14	38	150
0:14:36	32	9,7	14	38	150
0:14:37	32	9,7	14	38	150
0:14:38	32	9,8	14	38	150
0:14:39	32	9,8	14	38	150
0:14:40	32	9,8	14	38	150
0:14:41	32	9,8	14	38	150
0:14:42	32	9,8	14	38	150
0:14:43	32	9,8	14	38	150
0:14:44	32	9,8	14	38	150
0:14:45	32	9,8	14	38	150
0:14:46	32	9,8	14	38	150
0:14:47	32	9,8	14	38	150
0:14:48	32	9,8	14	38	150
0:14:49	32	9,9	14	38	150
0:14:50	32	9,9	14	38	150
0:14:51	32	9,9	14	38	150
0:14:52	32	9,9	14	38	150
0:14:53	32	9,9	14	38	150
0:14:54	32	9,9	14	38	150
0:14:55	32	9,9	14	38	150
0:14:56	32	9,9	14	38	150
0:14:57	32	9,9	14	38	150
0:14:58	32	9,9	14	38	150
0:14:59	32	9,9	14	38	150
0:15:00	32	9,9	14	38	150
0:15:01	32	9,9	14	38	150
0:15:02	32	10,0	14	38	150
0:15:03	32	10,0	14	38	150
0:15:04	32	10,0	14	38	150
0:15:05	32	10,0	14	38	150
0:15:06	32	10,0	14	38	150
0:15:07	32	10,0	14	38	150
0:15:08	32	10,0	14	38	150
0:15:09	32	10,0	14	38	150
0:15:10	32	10,0	14	38	150
0:15:11	33	10,0	14	38	150
0:15:12	33	10,0	14	38	150
0:15:13	33	10,0	14	38	150
0:15:14	33	10,0	14	38	150
0:15:15	33	10,1	14	38	150
0:15:16	33	10,1	14	38	150
0:15:17	33	10,1	14	38	150
0:15:18	33	10,1	14	38	150
0:15:19	33	10,1	14	38	150
0:15:20	33	10,1	14	38	150
0:15:21	33	10,1	14	38	150
0:15:22	33	10,1	14	38	150
0:15:23	33	10,2	14	38	150
0:15:24	33	10,2	14	38	150
0:15:25	33	10,2	14	38	150
0:15:26	33	10,2	14	38	150
0:15:27	33	10,2	14	38	150
0:15:28	33	10,2	14	38	150
0:15:29	33	10,2	14	38	150
0:15:30	33	10,3	14	38	150
0:15:31	33	10,3	14	38	150
0:15:32	33	10,3	14	38	150
0:15:33	33	10,3	14	38	150
0:15:34	33	10,3	14	38	150
0:15:35	33	10,3	14	38	150
0:15:36	33	10,3	14	38	150
0:15:37	33	10,3	14	38	150
0:15:38	33	10,3	14	39	150
0:15:39	33	10,3	14	38	150
0:15:40	33	10,3	14	38	150
0:15:41	33	10,3	14	38	150
0:15:42	33	10,4	14	38	150
0:15:43	33	10,4	14	38	150
0:15:44	33	10,4	14	38	150
0:15:45	33	10,4	14	38	150
0:15:46	33	10,4	14	39	150
0:15:47	33	10,4	14	38	150
0:15:48	33	10,4	14	38	150
0:15:49	33	10,4	14	38	150
0:15:50	33	10,4	14	38	150
0:15:51	33	10,4	14	39	150
0:15:52	33	10,5	14	39	150
0:15:53	33	10,5	14	39	150
0:15:54	33	10,5	14	38	150
0:15:55	33	10,5	14	39	150
0:15:56	33	10,5	14	39	150
0:15:57	33	10,5	14	39	150
0:15:58	33	10,5	14	39	150
0:15:59	33	10,5	14	39	150
0:16:00	33	10,5	14	39	150
0:16:01	33	10,5	14	39	150
0:16:02	33	10,5	14	39	150
0:16:03	33	10,5	14	39	150
0:16:04	33	10,6	14	39	150
0:16:05	33	10,6	14	39	150
0:16:06	33	10,7	14	39	150
0:16:07	33	10,8	14	39	150
0:16:08	33	10,9	14	39	150
0:16:09	33	10,9	14	39	150
0:16:10	33	10,9	14	39	150
0:16:11	33	10,9	14	39	150
0:16:12	33	10,9	14	39	150
0:16:13	33	10,9	14	39	150
0:16:14	33	10,9	14	39	150
0:16:15	33	10,9	14	39	150
0:16:16	33	10,9	14	39	150
0:16:17	33	10,9	14	39	150
0:16:18	33	11,0	14	39	150
0:16:19	33	11,0	14	39	150
0:16:20	33	11,0	14	39	150
0:16:21	33	11,0	14	39	150
0:16:22	33	11,0	14	39	150
0:16:23	33	11,0	14	39	150
0:16:24	33	11,0	14	39	150
0:16:25	33	11,0	14	39	150
0:16:26	33	11,0	14	39	150
0:16:27	34	11,0	14	39	150
0:16:28	34	11,0	14	39	150
0:16:29	34	11,1	14	39	150
0:16:30	34	11,1	14	39	150
0:16:31	34	11,1	14	39	150
0:16:32	34	11,1	14	39	150
0:16:33	34	11,1	14	39	150
0:16:34	34	11,1	14	39	150
0:16:35	34	11,1	14	39	150
0:16:36	34	11,1	14	39	150
0:16:37	34	11,1	14	39	150
0:16:38	34	11,1	14	39	150
0:16:39	34	11,1	14	39	150
0:16:40	34	11,2	14	39	150
0:16:41	34	11,2	14	39	150
0:16:42	34	11,2	14	39	150
0:16:43	34	11,2	14	39	150
0:16:44	34	11,2	14	40	150
0:16:45	34	11,2	14	39	150
0:16:46	34	11,2	14	39	150
0:16:47	34	11,2	14	39	150
0:16:48	34	11,2	14	39	150
0:16:49	34	11,2	14	40	150
0:16:50	34	11,3	14	40	150
0:16:51	34	11,3	14	39	150
0:16:52	34	11,3	14	40	150
0:16:53	34	11,3	14	39	150
0:16:54	34	11,3	14	39	150
0:16:55	34	11,3	14	40	150
0:16:56	34	11,3	14	39	150
0:16:57	34	11,3	14	40	150
0:16:58	34	11,3	14	39	150
0:16:59	34	11,3	14	39	150
0:17:00	34	11,3	14	39	150
0:17:01	34	11,4	14	39	150
0:17:02	34	11,4	14	40	150
0:17:03	34	11,4	14	40	150
0:17:04	34	11,4	14	40	150
0:17:05	34	11,4	14	40	150
0:17:06	34	11,4	14	40	150
0:17:07	34	11,4	14	40	150
0:17:08	34	11,4	14	40	150
0:17:09	34	11,4	14	40	150
0:17:10	34	11,5	14	40	150
0:17:11	34	11,5	14	40	150
0:17:12	34	11,5	14	40	150
0:17:13	34	11,5	14	40	150
0:17:14	34	11,5	14	40	150
0:17:15	34	11,5	14	40	150
0:17:16	34	11,5	14	40	150
0:17:17	34	11,5	14	40	150
0:17:18	34	11,5	14	40	150
0:17:19	34	11,5	14	40	150
0:17:20	34	11,6	14	40	150
0:17:21	34	11,6	14	40	150
0:17:22	34	11,6	14	40	150
0:17:23	34	11,6	14	40	150
0:17:24	34	11,6	14	40	150
0:17:25	34	11,6	14	40	150
0:17:26	34	11,6	14	40	150
0:17:27	34	11,6	14	40	150
0:17:28	34	11,6	14	40	150
0:17:29	34	11,6	14	40	150
0:17:30	34	11,6	14	40	150
0:17:31	34	11,6	14	40	150
0:17:32	34	11,7	14	40	150
0:17:33	34	11,7	14	40	150
0:17:34	34	11,7	14	40	150
0:17:35	34	11,7	14	40	150
0:17:36	34	11,7	14	40	150
0:17:37	34	11,7	14	40	150
0:17:38	34	11,7	14	40	150
0:17:39	34	11,7	14	40	150
0:17:40	35	11,7	14	40	150
0:17:41	35	11,7	14	40	150
0:17:42	35	11,7	14	40	150
0:17:43	35	11,8	14	40	150
0:17:44	35	11,8	14	40	150
0:17:45	35	11,8	14	40	150
0:17:46	35	11,8	14	40	150
0:17:47	35	11,8	14	40	150
0:17:48	35	11,8	14	40	150
0:17:49	35	11,8	14	40	150
0:17:50	35	11,8	14	40	150
0:17:51	35	11,8	14	40	150
0:17:52	35	11,8	14	40	150
0:17:53	35	11,8	14	40	150
0:17:54	35	11,8	14	40	150
0:17:55	35	11,9	14	40	150
0:17:56	35	11,9	14	40	150
0:17:57	35	11,9	14	40	150
0:17:58	35	11,9	14	40	150
0:17:59	35	11,9	14	40	150
0:18:00	35	11,9	14	40	150
0:18:01	35	11,9	14	40	150
0:18:02	35	11,9	14	40	150
0:18:03	35	11,9	14	40	150
0:18:04	35	11,9	14	40	150
0:18:05	35	11,9	14	41	150
0:18:06	35	11,9	14	41	150
0:18:07	35	11,9	14	40	150
0:18:08	35	12,0	14	40	150
0:18:09	35	12,0	14	40	150
0:18:10	35	12,0	14	40	150
0:18:11	35	12,0	14	40	150
0:18:12	35	12,0	14	41	150
0:18:13	35	12,0	14	41	150
0:18:14	35	12,0	14	40	150
0:18:15	35	12,0	14	40	150
0:18:16	35	12,0	14	41	150
0:18:17	35	12,0	14	40	150
0:18:18	35	12,0	14	40	150
0:18:19	35	12,0	14	41	150
0:18:20	35	12,0	14	41	150
0:18:21	35	12,0	14	41	150
0:18:22	35	12,1	14	41	150
0:18:23	35	12,1	14	41	150
0:18:24	35	12,1	14	41	150
0:18:25	35	12,1	14	41	150
0:18:26	35	12,1	14	41	150
0:18:27	35	12,1	14	41	150
0:18:28	35	12,1	14	41	150
0:18:29	35	12,1	14	41	150
0:18:30	35	12,1	14	41	150
0:18:31	35	12,1	14	41	150
0:18:32	35	12,1	14	41	150
0:18:33	35	12,2	14	41	150
0:18:34	35	12,2	14	41	150
0:18:35	35	12,2	14	41	150
0:18:36	35	12,2	14	41	150
0:18:37	35	12,2	14	41	150
0:18:38	35	12,2	14	41	150
0:18:39	35	12,2	14	41	150
0:18:40	35	12,2	14	41	150
0:18:41	35	12,2	14	41	150
0:18:42	35	12,2	14	41	150
0:18:43	35	12,3	14	41	150
0:18:44	35	12,3	14	41	150
0:18:45	35	12,3	14	41	150
0:18:46	35	12,3	14	41	150
0:18:47	35	12,3	14	41	150
0:18:48	35	12,3	14	41	150
0:18:49	35	12,3	14	41	150
0:18:50	35	12,3	14	41	150
0:18:51	35	12,3	14	41	150
0:18:52	35	12,3	14	41	150
0:18:53	36	12,3	14	41	150
0:18:54	36	12,4	14	41	150
0:18:55	36	12,4	14	41	150
0:18:56	36	12,4	14	41	150
0:18:57	36	12,4	14	41	150
0:18:58	36	12,4	14	41	150
0:18:59	36	12,4	14	41	150
0:19:00	36	12,4	14	41	150
0:19:01	36	12,4	14	41	150
0:19:02	36	12,4	14	41	150
0:19:03	36	12,4	14	41	150
0:19:04	36	12,5	14	41	150
0:19:05	36	12,5	14	41	150
0:19:06	36	12,5	14	41	150
0:19:07	36	12,5	14	41	150
0:19:08	36	12,5	14	41	150
0:19:09	36	12,5	14	41	150
0:19:10	36	12,5	14	41	150
0:19:11	36	12,5	14	41	150
0:19:12	36	12,5	14	41	150
0:19:13	36	12,6	14	41	150
0:19:14	36	12,6	14	41	150
0:19:15	36	12,6	14	41	150
0:19:16	36	12,6	14	41	150
0:19:17	36	12,6	14	41	150
0:19:18	36	12,6	14	41	150
0:19:19	36	12,6	14	41	150
0:19:20	36	12,6	14	41	150
0:19:21	36	12,7	14	41	150
0:19:22	36	12,7	14	41	150
0:19:23	36	12,7	14	41	150
0:19:24	36	12,7	14	42	150
0:19:25	36	12,7	14	41	150
0:19:26	36	12,7	14	42	150
0:19:27	36	12,7	14	41	150
0:19:28	36	12,7	14	42	150
0:19:29	36	12,7	14	42	150
0:19:30	36	12,8	14	41	150
0:19:31	36	12,8	14	42	150
0:19:32	36	12,8	14	42	150
0:19:33	36	12,8	14	42	150
0:19:34	36	12,8	14	42	150
0:19:35	36	12,8	14	42	150
0:19:36	36	12,8	14	42	150
0:19:37	36	12,8	14	42	150
0:19:38	36	12,8	14	42	150
0:19:39	36	12,8	14	42	150
0:19:40	36	12,8	14	42	150
0:19:41	36	12,8	14	42	150
0:19:42	36	12,8	14	42	150
0:19:43	36	12,9	14	42	150
0:19:44	36	12,9	14	42	150
0:19:45	36	12,9	14	42	150
0:19:46	36	12,9	14	42	150
0:19:47	36	12,9	14	42	150
0:19:48	36	12,9	14	42	150
0:19:49	36	12,9	14	42	150
0:19:50	36	12,9	14	42	150
0:19:51	36	12,9	14	42	150
0:19:52	36	12,9	14	42	150
0:19:53	36	12,9	14	42	150
0:19:54	36	13,0	15	42	150
0:19:55	36	13,0	15	42	150
0:19:56	36	13,0	15	42	150
0:19:57	36	13,0	14	42	150
0:19:58	36	13,0	14	42	150
0:19:59	36	13,0	14	42	150
0:20:00	36	13,0	14	42	150
0:20:01	36	13,1	14	42	150
0:20:02	36	13,2	14	42	150
0:20:03	36	13,3	14	42	150
0:20:04	36	13,3	15	42	150
0:20:05	36	13,3	15	42	150
0:20:06	36	13,3	15	42	150
0:20:07	36	13,3	15	42	150
0:20:08	37	13,3	15	42	150
0:20:09	37	13,4	15	42	150
0:20:10	37	13,4	15	42	150
0:20:11	37	13,4	15	42	150
0:20:12	37	13,4	15	42	150
0:20:13	37	13,4	15	42	150
0:20:14	37	13,4	15	42	150
0:20:15	37	13,4	15	42	150
0:20:16	37	13,4	15	42	150
0:20:17	37	13,4	15	42	150
0:20:18	37	13,4	15	42	150
0:20:19	37	13,4	15	42	150
0:20:20	37	13,4	15	42	150
0:20:21	37	13,4	15	42	150
0:20:22	37	13,5	15	42	150
0:20:23	37	13,5	15	42	150
0:20:24	37	13,5	15	42	150
0:20:25	37	13,5	15	42	150
0:20:26	37	13,5	15	42	150
0:20:27	37	13,5	15	42	150
0:20:28	37	13,5	15	42	150
0:20:29	37	13,5	14	42	150
0:20:30	37	13,5	14	42	150
0:20:31	37	13,5	14	42	150
0:20:32	37	13,5	14	42	150
0:20:33	37	13,6	14	42	150
0:20:34	37	13,6	14	42	150
0:20:35	37	13,6	14	42	150
0:20:36	37	13,6	14	43	150
0:20:37	37	13,6	14	42	150
0:20:38	37	13,6	14	42	150
0:20:39	37	13,6	14	42	150
0:20:40	37	13,6	14	42	150
0:20:41	37	13,6	15	42	150
0:20:42	37	13,6	15	43	150
0:20:43	37	13,6	15	42	150
0:20:44	37	13,6	14	42	150
0:20:45	37	13,7	14	42	150
0:20:46	37	13,7	15	43	150
0:20:47	37	13,7	14	42	150
0:20:48	37	13,7	14	42	150
0:20:49	37	13,7	14	42	150
0:20:50	37	13,7	14	42	150
0:20:51	37	13,7	14	43	150
0:20:52	37	13,7	14	43	150
0:20:53	37	13,7	14	42	150
0:20:54	37	13,7	14	43	150
0:20:55	37	13,7	14	43	150
0:20:56	37	13,7	14	43	150
0:20:57	37	13,8	14	42	150
0:20:58	37	13,8	14	43	150
0:20:59	37	13,8	14	42	150
0:21:00	37	13,8	14	43	150
0:21:01	37	13,8	14	43	150
0:21:02	37	13,8	14	43	150
0:21:03	37	13,8	15	43	150
0:21:04	37	13,8	15	43	150
0:21:05	37	13,8	15	42	150
0:21:06	37	13,8	15	43	150
0:21:07	37	13,8	15	43	150
0:21:08	37	13,8	15	43	150
0:21:09	37	13,8	15	43	150
0:21:10	37	13,9	15	43	150
0:21:11	37	13,9	15	43	150
0:21:12	37	13,9	15	43	150
0:21:13	37	13,9	15	43	150
0:21:14	37	13,9	15	43	150
0:21:15	37	13,9	15	43	150
0:21:16	37	13,9	15	43	150
0:21:17	37	13,9	15	43	150
0:21:18	37	13,9	15	43	150
0:21:19	37	13,9	15	43	150
0:21:20	37	13,9	15	43	150
0:21:21	37	13,9	15	43	150
0:21:22	37	13,9	15	43	150
0:21:23	37	13,9	15	43	150
0:21:24	38	13,9	15	43	150
0:21:25	38	14,0	15	43	150
0:21:26	38	14,0	15	43	150
0:21:27	38	14,0	15	43	150
0:21:28	38	14,0	15	43	150
0:21:29	38	14,0	15	43	150
0:21:30	38	14,0	15	43	150
0:21:31	38	14,0	15	43	150
0:21:32	38	14,0	15	43	150
0:21:33	38	14,0	15	43	150
0:21:34	38	14,0	15	43	150
0:21:35	38	14,0	15	43	150
0:21:36	38	14,1	15	43	150
0:21:37	38	14,1	15	43	150
0:21:38	38	14,1	15	43	150
0:21:39	38	14,1	15	43	150
0:21:40	38	14,1	15	43	150
0:21:41	38	14,1	15	43	150
0:21:42	38	14,1	15	43	150
0:21:43	38	14,1	15	43	150
0:21:44	38	14,1	15	43	150
0:21:45	38	14,1	15	43	150
0:21:46	38	14,1	15	43	150
0:21:47	38	14,1	15	43	150
0:21:48	38	14,1	15	43	150
0:21:49	38	14,2	15	43	150
0:21:50	38	14,2	15	43	150
0:21:51	38	14,3	15	43	150
0:21:52	38	14,3	15	43	150
0:21:53	38	14,3	15	43	150
0:21:54	38	14,3	15	43	150
0:21:55	38	14,3	15	43	150
0:21:56	38	14,3	15	43	150
0:21:57	38	14,3	15	43	150
0:21:58	38	14,3	15	43	150
0:21:59	38	14,3	15	43	150
0:22:00	38	14,3	15	43	150
0:22:01	38	14,3	15	43	150
0:22:02	38	14,4	15	43	150
0:22:03	38	14,4	15	43	150
0:22:04	38	14,4	15	43	150
0:22:05	38	14,4	15	43	150
0:22:06	38	14,4	15	43	150
0:22:07	38	14,4	15	43	150
0:22:08	38	14,4	15	43	150
0:22:09	38	14,4	15	43	150
0:22:10	38	14,4	15	44	150
0:22:11	38	14,4	15	43	150
0:22:12	38	14,4	15	43	150
0:22:13	38	14,4	15	43	150
0:22:14	38	14,5	15	43	150
0:22:15	38	14,5	15	43	150
0:22:16	38	14,5	15	43	150
0:22:17	38	14,5	15	43	150
0:22:18	38	14,5	15	43	150
0:22:19	38	14,5	15	43	150
0:22:20	38	14,5	15	43	150
0:22:21	38	14,5	15	43	150
0:22:22	38	14,5	15	43	150
0:22:23	38	14,5	15	44	150
0:22:24	38	14,5	15	44	150
0:22:25	38	14,6	15	43	150
0:22:26	38	14,6	15	44	150
0:22:27	38	14,6	15	44	150
0:22:28	38	14,6	15	43	150
0:22:29	38	14,6	15	44	150
0:22:30	38	14,6	15	43	150
0:22:31	38	14,6	15	44	150
0:22:32	38	14,6	15	43	150
0:22:33	38	14,6	15	44	150
0:22:34	38	14,6	15	44	150
0:22:35	38	14,6	15	44	150
0:22:36	39	14,6	15	44	150
0:22:37	39	14,7	15	44	150
0:22:38	39	14,7	15	44	150
0:22:39	39	14,7	15	44	150
0:22:40	39	14,7	15	44	150
0:22:41	39	14,7	15	44	150
0:22:42	39	14,7	15	44	150
0:22:43	39	14,7	15	44	150
0:22:44	39	14,7	15	44	150
0:22:45	39	14,7	15	44	150
0:22:46	39	14,8	15	43	150
0:22:47	39	14,8	15	44	150
0:22:48	39	14,8	15	44	150
0:22:49	39	14,8	15	44	150
0:22:50	39	14,8	15	44	150
0:22:51	39	14,8	15	44	150
0:22:52	39	14,9	15	44	150
0:22:53	39	15,0	15	44	150
0:22:54	39	15,0	15	44	150
0:22:55	39	15,0	15	44	150
0:22:56	39	15,0	15	44	150
0:22:57	39	15,0	15	44	150
0:22:58	39	15,0	15	44	150
0:22:59	39	15,0	15	44	150
0:23:00	39	15,1	15	44	150
0:23:01	39	15,1	15	44	150
0:23:02	39	15,1	15	44	150
0:23:03	39	15,1	15	44	150
0:23:04	39	15,1	15	44	150
0:23:05	39	15,1	15	44	150
0:23:06	39	15,1	15	44	150
0:23:07	39	15,1	15	44	150
0:23:08	39	15,1	15	44	150
0:23:09	39	15,1	15	44	150
0:23:10	39	15,1	15	44	150
0:23:11	39	15,2	15	44	150
0:23:12	39	15,2	15	44	150
0:23:13	39	15,2	15	44	150
0:23:14	39	15,2	15	44	150
0:23:15	39	15,2	15	44	150
0:23:16	39	15,2	15	44	150
0:23:17	39	15,2	15	44	150
0:23:18	39	15,2	15	44	150
0:23:19	39	15,2	15	44	150
0:23:20	39	15,2	15	44	150
0:23:21	39	15,3	15	44	150
0:23:22	39	15,3	15	44	150
0:23:23	39	15,3	15	44	150
0:23:24	39	15,3	15	44	150
0:23:25	39	15,3	15	44	150
0:23:26	39	15,3	15	44	150
0:23:27	39	15,3	15	44	150
0:23:28	39	15,3	15	44	150
0:23:29	39	15,3	15	44	150
0:23:30	39	15,4	15	44	150
0:23:31	39	15,4	15	44	150
0:23:32	39	15,4	15	44	150
0:23:33	39	15,4	15	44	150
0:23:34	39	15,4	15	45	150
0:23:35	39	15,4	15	45	150
0:23:36	39	15,4	15	45	150
0:23:37	39	15,4	15	44	150
0:23:38	39	15,4	15	45	150
0:23:39	39	15,5	15	45	150
0:23:40	39	15,5	15	45	150
0:23:41	39	15,5	15	45	150
0:23:42	39	15,5	15	45	150
0:23:43	39	15,5	15	45	150
0:23:44	39	15,5	15	45	150
0:23:45	39	15,5	15	45	150
0:23:46	39	15,5	15	45	150
0:23:47	39	15,6	15	45	150
0:23:48	39	15,6	15	45	150
0:23:49	39	15,6	15	45	150
0:23:50	39	15,6	15	45	150
0:23:51	39	15,6	15	45	150
0:23:52	39	15,6	15	45	150
0:23:53	39	15,6	15	45	150
0:23:54	39	15,6	15	45	150
0:23:55	39	15,6	15	45	150
0:23:56	39	15,7	15	45	150
0:23:57	39	15,7	15	45	150
0:23:58	39	15,7	15	45	150
0:23:59	39	15,7	15	45	150
0:24:00	39	15,7	15	45	150
0:24:01	40	15,7	15	45	150
0:24:02	40	15,7	15	45	150
0:24:03	40	15,7	15	45	150
0:24:04	40	15,8	15	45	150
0:24:05	40	15,8	15	45	150
0:24:06	40	15,8	15	45	150
0:24:07	40	15,8	15	45	150
0:24:08	40	15,8	15	45	150
0:24:09	40	15,8	15	45	150
0:24:10	40	15,9	15	45	150
0:24:11	40	15,9	15	45	150
0:24:12	40	15,9	15	45	150
0:24:13	40	15,9	15	45	150
0:24:14	40	15,9	15	45	150
0:24:15	40	15,9	15	45	150
0:24:16	40	15,9	15	45	150
0:24:17	40	16,0	15	46	150
0:24:18	40	16,0	15	46	150
0:24:19	40	16,0	15	45	150
0:24:20	40	16,0	15	45	150
0:24:21	40	16,0	15	45	150
0:24:22	40	16,0	15	46	150
0:24:23	40	16,0	15	46	150
0:24:24	40	16,0	15	46	150
0:24:25	40	16,1	15	46	150
0:24:26	40	16,1	15	46	150
0:24:27	40	16,1	15	46	150
0:24:28	40	16,1	15	46	150
0:24:29	40	16,1	15	46	150
0:24:30	40	16,1	15	46	150
0:24:31	40	16,1	15	46	150
0:24:32	40	16,1	15	46	150
0:24:33	40	16,1	15	46	150
0:24:34	40	16,2	15	46	150
0:24:35	40	16,2	15	46	150
0:24:36	40	16,2	15	46	150
0:24:37	40	16,2	15	46	150
0:24:38	40	16,2	15	46	150
0:24:39	40	16,2	15	46	150
0:24:40	40	16,2	15	46	150
0:24:41	40	16,2	15	46	150
0:24:42	40	16,3	15	46	150
0:24:43	40	16,3	15	46	150
0:24:44	40	16,3	15	46	150
0:24:45	40	16,3	15	46	150
0:24:46	40	16,3	15	46	150
0:24:47	40	16,3	15	46	150
0:24:48	40	16,3	15	46	150
0:24:49	40	16,3	15	46	150
0:24:50	40	16,4	15	46	150
0:24:51	40	16,4	15	46	150
0:24:52	40	16,4	15	46	150
0:24:53	40	16,4	15	46	150
0:24:54	40	16,4	15	46	150
0:24:55	40	16,4	15	46	150
0:24:56	40	16,4	15	46	150
0:24:57	40	16,5	15	46	150
0:24:58	40	16,5	15	46	150
0:24:59	40	16,5	15	46	150
0:25:00	40	16,5	15	46	150
0:25:01	40	16,5	15	46	150
0:25:02	40	16,5	15	46	150
0:25:03	40	16,5	15	46	150
0:25:04	40	16,5	15	46	150
0:25:05	40	16,6	15	46	150
0:25:06	40	16,6	15	46	150
0:25:07	40	16,6	15	46	150
0:25:08	40	16,6	15	46	150
0:25:09	40	16,6	15	46	150
0:25:10	40	16,6	15	46	150
0:25:11	40	16,6	15	46	150
0:25:12	40	16,6	15	46	150
0:25:13	40	16,7	15	46	150
0:25:14	40	16,7	15	46	150
0:25:15	40	16,7	15	46	150
0:25:16	40	16,7	15	47	150
0:25:17	40	16,7	15	47	150
0:25:18	40	16,7	15	47	150
0:25:19	40	16,8	15	47	150
0:25:20	40	16,8	15	47	150
0:25:21	40	16,8	15	47	150
0:25:22	41	16,8	15	47	150
0:25:23	41	16,8	15	47	150
0:25:24	41	16,8	15	47	150
0:25:25	41	16,8	15	47	150
0:25:26	41	16,8	15	47	150
0:25:27	41	16,8	15	47	150
0:25:28	41	16,9	15	47	150
