Repository: ProgWizer/parser

File: project-root/data/Data Acquisition/Data Acquisition/2021 year (353)/21-070 D R Rec Surg.txt
--Test Summary--
Full Path and File Name	
Instrument Name	7222
Instrument Type	Model 7222 Consistometer
Instrument Serial Number	
Test Start Date	19.11.2021
Test Start Time	17:59:33
Test Stop Date	19.11.2021
Test Stop Time	19:46:33
Test Length	1:47:00
Final Sample Time Offset	1:47:00
Controller Schedule Name	
Sampling Period	10 seconds
Comments	
Information	WellID	
Information	Customer	
Information	EngName	DENIS
Information	CementClass	G Holsim
Information	CementMfr	
Information	Additives	R 2% +RD 4%+ Floss600 0,25%+ DPC 0,13%+LR 0,12%
Information	Density	
Information	BHCT	
Information	BHST	
Information	FluidLoss	
Information	JobType	
Calculated Value	Time_30Bc	1:30:20
Calculated Value	Time_70Bc	1:47:00
Initial Temperature (°C)	18 °C
Final Temperature (°C)	53 °C
Initial Pressure (MPa)	-0,1 MPa
Final Pressure (MPa)	34,6 MPa
Initial Consistency (Bc)	10 Bc
Final Consistency (Bc)	71 Bc
--Data--
Time (HH:MM:SS)	Temperature (°C)	Pressure (MPa)	Consistency (Bc)
0:00:00	18	-0,1	10
0:00:10	18	-0,1	10
0:00:20	18	-0,1	9
0:00:30	18	-0,1	11
0:00:40	18	-0,1	10
0:00:50	18	-0,1	9
0:01:00	18	-0,1	9
0:01:10	18	-0,1	10
0:01:20	18	-0,1	10
0:01:30	18	-0,1	9
0:01:40	18	-0,1	10
0:01:50	18	-0,1	10
0:02:00	18	-0,1	10
0:02:10	18	-0,1	9
0:02:20	18	-0,1	10
0:02:30	18	-0,1	10
0:02:40	18	-0,1	10
0:02:50	18	-0,1	9
0:03:00	18	-0,1	10
0:03:10	18	-0,1	10
0:03:20	18	-0,1	9
0:03:30	18	-0,1	9
0:03:40	18	-0,1	10
0:03:50	18	-0,1	10
0:04:00	18	-0,1	9
0:04:10	18	-0,1	12
0:04:20	18	-0,1	11
0:04:30	20	-0,0	15
0:04:40	20	-0,0	14
0:04:50	20	0,0	13
0:05:00	20	0,4	11
0:05:10	20	0,4	9
0:05:20	20	0,5	11
0:05:30	20	0,5	11
0:05:40	20	0,5	10
0:05:50	20	0,5	11
0:06:00	20	0,5	11
0:06:10	20	0,5	11
0:06:20	20	0,5	11
0:06:30	20	0,5	11
0:06:40	20	0,6	11
0:06:50	20	0,6	11
0:07:00	20	0,7	11
0:07:10	20	0,8	11
0:07:20	20	0,9	11
0:07:30	20	1,0	11
0:07:40	20	1,1	11
0:07:50	20	6,8	14
0:08:00	20	6,9	14
0:08:10	21	7,1	16
0:08:20	21	7,4	15
0:08:30	21	7,7	13
0:08:40	21	7,9	13
0:08:50	21	8,2	14
0:09:00	22	8,4	13
0:09:10	22	8,6	12
0:09:20	22	8,8	12
0:09:30	22	9,0	12
0:09:40	23	9,2	12
0:09:50	23	9,3	12
0:10:00	23	9,5	12
0:10:10	23	9,6	13
0:10:20	24	9,7	13
0:10:30	24	9,8	13
0:10:40	24	9,9	12
0:10:50	24	10,1	12
0:11:00	25	10,2	13
0:11:10	25	10,3	13
0:11:20	25	10,4	13
0:11:30	25	10,5	13
0:11:40	26	10,7	13
0:11:50	26	10,9	12
0:12:00	26	11,0	12
0:12:10	26	11,2	12
0:12:20	26	11,3	12
0:12:30	27	11,5	11
0:12:40	27	11,6	11
0:12:50	27	11,8	12
0:13:00	27	11,9	11
0:13:10	28	12,1	11
0:13:20	28	12,2	11
0:13:30	28	12,4	11
0:13:40	28	12,6	11
0:13:50	28	12,7	11
0:14:00	29	12,9	11
0:14:10	29	13,0	12
0:14:20	29	13,2	13
0:14:30	29	13,3	17
0:14:40	30	13,5	14
0:14:50	30	13,6	20
0:15:00	30	13,8	23
0:15:10	30	14,0	19
0:15:20	30	14,1	26
0:15:30	31	14,3	15
0:15:40	31	14,4	25
0:15:50	31	14,5	26
0:16:00	31	14,7	27
0:16:10	31	14,9	24
0:16:20	32	15,0	29
0:16:30	32	15,2	23
0:16:40	32	15,4	13
0:16:50	32	15,5	14
0:17:00	33	15,7	12
0:17:10	33	15,9	14
0:17:20	33	16,0	10
0:17:30	33	16,2	13
0:17:40	33	16,4	15
0:17:50	34	16,6	19
0:18:00	34	16,8	13
0:18:10	34	16,9	10
0:18:20	34	17,0	10
0:18:30	34	17,2	9
0:18:40	35	17,3	9
0:18:50	35	17,5	9
0:19:00	35	17,6	9
0:19:10	35	17,8	9
0:19:20	35	17,9	10
0:19:30	36	18,1	10
0:19:40	36	18,2	11
0:19:50	36	18,4	10
0:20:00	36	18,6	10
0:20:10	36	18,7	10
0:20:20	37	18,9	9
0:20:30	37	19,1	9
0:20:40	37	19,2	9
0:20:50	37	19,4	10
0:21:00	37	19,6	10
0:21:10	38	19,8	10
0:21:20	38	20,0	10
0:21:30	38	20,2	10
0:21:40	38	20,4	10
0:21:50	38	20,5	10
0:22:00	39	20,6	10
0:22:10	39	20,8	11
0:22:20	39	20,9	10
0:22:30	39	21,0	10
0:22:40	39	21,2	10
0:22:50	40	21,3	10
0:23:00	40	21,4	11
0:23:10	40	21,6	10
0:23:20	40	21,7	10
0:23:30	40	21,9	11
0:23:40	41	22,1	10
0:23:50	41	22,2	10
0:24:00	41	22,4	11
0:24:10	41	22,6	10
0:24:20	41	22,7	10
0:24:30	41	22,9	10
0:24:40	42	23,1	10
0:24:50	42	23,3	10
0:25:00	42	23,5	10
0:25:10	42	23,6	10
0:25:20	42	23,8	10
0:25:30	43	24,0	10
0:25:40	43	24,2	10
0:25:50	43	24,4	10
0:26:00	43	24,6	10
0:26:10	43	24,8	10
0:26:20	44	24,9	11
0:26:30	44	25,1	10
0:26:40	44	25,3	10
0:26:50	44	25,4	10
0:27:00	44	25,6	10
0:27:10	45	25,8	10
0:27:20	45	26,0	10
0:27:30	45	26,1	10
0:27:40	45	26,3	10
0:27:50	45	26,5	10
0:28:00	46	26,6	10
0:28:10	46	26,8	10
0:28:20	46	27,0	10
0:28:30	46	27,1	10
0:28:40	46	27,3	10
0:28:50	47	27,5	10
0:29:00	47	27,6	10
0:29:10	47	27,8	10
0:29:20	47	28,0	10
0:29:30	47	28,1	10
0:29:40	47	28,3	10
0:29:50	48	28,5	10
0:30:00	48	28,6	10
0:30:10	48	28,8	10
0:30:20	48	29,0	10
0:30:30	48	29,1	9
0:30:40	49	29,3	10
0:30:50	49	29,5	10
0:31:00	49	29,7	10
0:31:10	49	29,8	10
0:31:20	49	30,0	10
0:31:30	50	30,2	10
0:31:40	50	30,4	10
0:31:50	50	30,6	10
0:32:00	50	30,8	10
0:32:10	50	31,0	10
0:32:20	51	31,2	10
0:32:30	51	31,4	10
0:32:40	51	31,6	9
0:32:50	51	31,7	10
0:33:00	51	31,9	10
0:33:10	51	32,0	10
0:33:20	52	32,2	10
0:33:30	52	32,4	9
0:33:40	52	32,5	10
0:33:50	52	32,6	10
0:34:00	52	32,7	9
0:34:10	53	32,8	10
0:34:20	53	32,8	10
0:34:30	53	32,8	10
0:34:40	53	32,8	10
0:34:50	53	32,8	10
0:35:00	54	32,7	10
0:35:10	54	32,6	10
0:35:20	54	32,5	10
0:35:30	54	32,4	10
0:35:40	54	32,2	10
0:35:50	54	32,1	9
0:36:00	54	31,9	10
0:36:10	54	31,8	10
0:36:20	55	31,6	10
0:36:30	55	31,5	10
0:36:40	55	31,3	9
0:36:50	55	31,2	10
0:37:00	55	31,1	9
0:37:10	55	31,0	9
0:37:20	55	30,9	10
0:37:30	55	30,8	9
0:37:40	55	30,7	10
0:37:50	55	30,7	10
0:38:00	55	30,6	9
0:38:10	55	30,5	10
0:38:20	55	30,5	10
0:38:30	55	30,4	9
0:38:40	55	30,4	10
0:38:50	55	30,3	9
0:39:00	55	30,3	10
0:39:10	55	30,3	9
0:39:20	54	30,2	9
0:39:30	54	30,2	9
0:39:40	54	30,2	10
0:39:50	54	30,1	9
0:40:00	54	30,1	10
0:40:10	54	30,1	9
0:40:20	54	30,1	9
0:40:30	54	30,1	10
0:40:40	54	30,1	9
0:40:50	54	30,1	10
0:41:00	54	30,1	9
0:41:10	54	30,1	9
0:41:20	54	30,0	10
0:41:30	54	30,0	9
0:41:40	54	30,0	9
0:41:50	54	30,0	10
0:42:00	54	31,6	10
0:42:10	54	32,9	10
0:42:20	54	33,4	10
0:42:30	54	33,4	9
0:42:40	54	34,6	10
0:42:50	54	35,5	9
0:43:00	54	35,3	9
0:43:10	54	35,2	9
0:43:20	54	35,1	9
0:43:30	54	35,0	10
0:43:40	54	34,9	10
0:43:50	54	34,9	10
0:44:00	54	34,8	10
0:44:10	54	34,8	10
0:44:20	54	34,8	10
0:44:30	54	34,8	10
0:44:40	54	34,7	10
0:44:50	53	34,7	9
0:45:00	53	34,7	10
0:45:10	53	34,7	10
0:45:20	53	34,7	10
0:45:30	53	34,7	10
0:45:40	53	34,7	9
0:45:50	53	34,7	10
0:46:00	53	34,7	10
0:46:10	53	34,7	10
0:46:20	53	34,7	10
0:46:30	53	34,7	10
0:46:40	53	34,7	10
0:46:50	53	34,7	10
0:47:00	53	34,7	10
0:47:10	53	34,7	10
0:47:20	53	34,7	10
0:47:30	53	34,7	10
0:47:40	53	34,7	10
0:47:50	53	34,7	10
0:48:00	53	34,7	10
0:48:10	53	34,7	10
0:48:20	53	34,7	10
0:48:30	53	34,7	10
0:48:40	53	34,7	10
0:48:50	53	34,6	10
0:49:00	53	34,6	10
0:49:10	53	34,6	10
0:49:20	53	34,6	10
0:49:30	53	34,6	10
0:49:40	53	34,7	10
0:49:50	53	34,7	10
0:50:00	53	34,7	10
0:50:10	53	34,7	10
0:50:20	53	34,7	10
0:50:30	53	34,7	10
0:50:40	53	34,7	10
0:50:50	53	34,7	10
0:51:00	53	34,7	10
0:51:10	53	34,7	10
0:51:20	53	34,7	10
0:51:30	53	34,7	10
0:51:40	53	34,7	10
0:51:50	53	34,7	10
0:52:00	53	34,7	10
0:52:10	53	34,7	10
0:52:20	53	34,7	10
0:52:30	53	34,7	10
0:52:40	53	34,7	11
0:52:50	53	34,7	10
0:53:00	53	34,7	10
0:53:10	53	34,7	10
0:53:20	53	34,7	10
0:53:30	53	34,7	10
0:53:40	53	34,7	10
0:53:50	53	34,7	10
0:54:00	53	34,7	10
0:54:10	53	34,7	10
0:54:20	53	34,7	10
0:54:30	53	34,7	10
0:54:40	53	34,7	10
0:54:50	53	34,7	10
0:55:00	53	34,7	10
0:55:10	53	34,7	10
0:55:20	53	34,7	10
0:55:30	53	34,7	10
0:55:40	53	34,7	11
0:55:50	53	34,7	11
0:56:00	53	34,6	10
0:56:10	53	34,6	11
0:56:20	53	34,7	10
0:56:30	53	34,6	10
0:56:40	53	34,6	10
0:56:50	53	34,6	10
0:57:00	53	34,6	10
0:57:10	53	34,6	10
0:57:20	53	34,6	11
0:57:30	53	34,6	11
0:57:40	53	34,6	10
0:57:50	53	34,6	11
0:58:00	53	34,6	11
0:58:10	53	34,6	11
0:58:20	53	34,6	11
0:58:30	53	34,6	10
0:58:40	53	34,6	11
0:58:50	53	34,6	11
0:59:00	53	34,6	11
0:59:10	53	34,6	11
0:59:20	53	34,6	10
0:59:30	53	34,6	11
0:59:40	53	34,6	10
0:59:50	53	34,6	10
1:00:00	53	34,6	11
1:00:10	53	34,6	10
1:00:20	53	34,6	11
1:00:30	53	34,6	11
1:00:40	53	34,6	11
1:00:50	53	34,6	11
1:01:00	53	34,6	11
1:01:10	53	34,6	11
1:01:20	53	34,6	11
1:01:30	53	34,6	11
1:01:40	53	34,6	11
1:01:50	53	34,6	11
1:02:00	53	34,6	11
1:02:10	53	34,6	11
1:02:20	53	34,6	11
1:02:30	53	34,6	11
1:02:40	53	34,6	11
1:02:50	53	34,6	11
1:03:00	53	34,6	11
1:03:10	53	34,6	11
1:03:20	53	34,6	11
1:03:30	53	34,6	11
1:03:40	53	34,6	11
1:03:50	53	34,6	11
1:04:00	53	34,6	11
1:04:10	53	34,6	11
1:04:20	53	34,6	11
1:04:30	53	34,6	11
1:04:40	53	34,6	11
1:04:50	53	34,6	11
1:05:00	53	34,6	11
1:05:10	53	34,6	11
1:05:20	53	34,6	11
1:05:30	53	34,6	11
1:05:40	53	34,6	11
1:05:50	53	34,6	11
1:06:00	53	34,6	11
1:06:10	53	34,6	11
1:06:20	53	34,6	11
1:06:30	53	34,6	11
1:06:40	53	34,6	11
1:06:50	53	34,6	11
1:07:00	53	34,6	11
1:07:10	53	34,6	11
1:07:20	53	34,6	11
1:07:30	53	34,6	11
1:07:40	53	34,6	11
1:07:50	53	34,6	11
1:08:00	53	34,6	11
1:08:10	53	34,6	11
1:08:20	53	34,6	11
1:08:30	53	34,6	11
1:08:40	53	34,6	11
1:08:50	53	34,6	12
1:09:00	53	34,6	11
1:09:10	53	34,6	11
1:09:20	53	34,6	12
1:09:30	53	34,6	12
1:09:40	53	34,6	12
1:09:50	53	34,6	12
1:10:00	53	34,6	12
1:10:10	53	34,6	12
1:10:20	53	34,6	12
1:10:30	53	34,6	12
1:10:40	53	34,6	12
1:10:50	53	34,6	12
1:11:00	53	34,6	12
1:11:10	53	34,6	12
1:11:20	53	34,6	12
1:11:30	53	34,6	12
1:11:40	53	34,6	12
1:11:50	53	34,6	12
1:12:00	53	34,6	12
1:12:10	53	34,6	12
1:12:20	53	34,6	12
1:12:30	53	34,6	12
1:12:40	53	34,6	12
1:12:50	53	34,6	12
1:13:00	53	34,6	12
1:13:10	53	34,6	12
1:13:20	53	34,6	12
1:13:30	53	34,6	13
1:13:40	53	34,6	13
1:13:50	53	34,6	12
1:14:00	53	34,6	13
1:14:10	53	34,6	13
1:14:20	53	34,6	13
1:14:30	53	34,6	13
1:14:40	53	34,6	13
1:14:50	53	34,6	13
1:15:00	53	34,6	13
1:15:10	53	34,6	12
1:15:20	53	34,6	13
1:15:30	53	34,6	13
1:15:40	53	34,6	13
1:15:50	53	34,6	13
1:16:00	53	34,6	13
1:16:10	53	34,6	14
1:16:20	53	34,6	14
1:16:30	53	34,6	14
1:16:40	53	34,6	14
1:16:50	53	34,6	14
1:17:00	53	34,6	14
1:17:10	53	34,6	14
1:17:20	53	34,5	14
1:17:30	53	34,6	14
1:17:40	53	34,5	14
1:17:50	53	34,6	14
1:18:00	53	34,6	14
1:18:10	53	34,6	14
1:18:20	53	34,6	14
1:18:30	53	34,6	14
1:18:40	53	34,6	15
1:18:50	53	34,6	15
1:19:00	53	34,6	15
1:19:10	53	34,6	15
1:19:20	53	34,6	15
1:19:30	53	34,5	15
1:19:40	53	34,5	15
1:19:50	53	34,5	15
1:20:00	53	34,5	16
1:20:10	53	34,5	16
1:20:20	53	34,5	16
1:20:30	53	34,5	16
1:20:40	53	34,5	16
1:20:50	53	34,5	16
1:21:00	53	34,5	16
1:21:10	53	34,5	16
1:21:20	53	34,5	17
1:21:30	53	34,5	16
1:21:40	53	34,5	16
1:21:50	53	34,5	17
1:22:00	53	34,5	17
1:22:10	53	34,5	17
1:22:20	53	34,5	17
1:22:30	53	34,5	17
1:22:40	53	34,5	17
1:22:50	53	34,5	17
1:23:00	53	34,5	17
1:23:10	53	34,5	18
1:23:20	53	34,5	18
1:23:30	53	34,6	18
1:23:40	53	34,6	18
1:23:50	53	34,6	18
1:24:00	53	34,6	18
1:24:10	53	34,6	18
1:24:20	53	34,6	18
1:24:30	53	34,6	18
1:24:40	53	34,6	18
1:24:50	53	34,6	18
1:25:00	53	34,6	18
1:25:10	53	34,6	18
1:25:20	53	34,6	18
1:25:30	53	34,6	18
1:25:40	53	34,7	18
1:25:50	53	34,7	19
1:26:00	53	34,6	19
1:26:10	53	34,6	19
1:26:20	53	34,6	20
1:26:30	53	34,6	20
1:26:40	53	34,7	20
1:26:50	53	34,7	21
1:27:00	53	34,7	21
1:27:10	53	34,7	21
1:27:20	53	34,7	22
1:27:30	53	34,7	22
1:27:40	53	34,7	22
1:27:50	53	34,7	23
1:28:00	53	34,7	23
1:28:10	53	34,7	24
1:28:20	53	34,7	24
1:28:30	53	34,7	25
1:28:40	53	34,7	25
1:28:50	53	34,7	26
1:29:00	53	34,7	26
1:29:10	53	34,7	27
1:29:20	53	34,7	27
1:29:30	53	34,7	28
1:29:40	53	34,6	29
1:29:50	53	34,6	29
1:30:00	53	34,6	30
1:30:10	53	34,6	30
1:30:20	53	34,6	31
1:30:30	53	34,6	32
1:30:40	53	34,6	32
1:30:50	53	34,6	33
1:31:00	53	34,6	33
1:31:10	53	34,6	34
1:31:20	53	34,6	34
1:31:30	53	34,6	35
1:31:40	53	34,7	36
1:31:50	53	34,7	36
1:32:00	53	34,7	36
1:32:10	53	34,7	37
1:32:20	53	34,7	37
1:32:30	53	34,7	37
1:32:40	53	34,7	38
1:32:50	53	34,8	38
1:33:00	53	34,7	39
1:33:10	53	34,8	39
1:33:20	53	34,8	40
1:33:30	53	34,8	40
1:33:40	53	34,7	40
1:33:50	53	34,8	41
1:34:00	53	34,7	41
1:34:10	53	34,7	42
1:34:20	53	34,7	42
1:34:30	53	34,7	42
1:34:40	53	34,7	43
1:34:50	53	34,7	43
1:35:00	53	34,7	43
1:35:10	53	34,7	44
1:35:20	53	34,7	44
1:35:30	53	34,7	44
1:35:40	53	34,7	45
1:35:50	53	34,7	45
1:36:00	53	34,7	46
1:36:10	53	34,7	47
1:36:20	53	34,7	47
1:36:30	53	34,6	47
1:36:40	53	34,6	48
1:36:50	53	34,7	49
1:37:00	53	34,7	49
1:37:10	53	34,7	50
1:37:20	53	34,7	51
1:37:30	53	34,6	52
1:37:40	53	34,6	52
1:37:50	53	34,6	53
1:38:00	53	34,6	53
1:38:10	53	34,6	54
1:38:20	53	34,6	54
1:38:30	53	34,6	55
1:38:40	53	34,6	56
1:38:50	53	34,6	56
1:39:00	53	34,6	56
1:39:10	53	34,6	56
1:39:20	53	34,6	56
1:39:30	53	34,6	57
1:39:40	53	34,6	57
1:39:50	53	34,6	58
1:40:00	53	34,6	58
1:40:10	53	34,6	58
1:40:20	53	34,6	59
1:40:30	53	34,6	59
1:40:40	53	34,6	59
1:40:50	53	34,6	60
1:41:00	53	34,6	60
1:41:10	53	34,6	61
1:41:20	53	34,6	61
1:41:30	53	34,6	61
1:41:40	53	34,6	62
1:41:50	53	34,6	62
1:42:00	53	34,6	62
1:42:10	53	34,6	62
1:42:20	53	34,6	63
1:42:30	53	34,6	63
1:42:40	53	34,6	64
1:42:50	53	34,5	64
1:43:00	53	34,5	64
1:43:10	53	34,5	64
1:43:20	53	34,5	65
1:43:30	53	34,5	65
1:43:40	53	34,5	66
1:43:50	53	34,4	66
1:44:00	53	34,4	66
1:44:10	53	34,4	66
1:44:20	53	34,4	67
1:44:30	53	34,4	67
1:44:40	53	34,4	67
1:44:50	53	34,4	68
1:45:00	53	34,5	68
1:45:10	53	34,5	69
1:45:20	53	34,5	69
1:45:30	53	34,5	69
1:45:40	53	34,5	69
1:45:50	53	34,5	69
1:46:00	53	34,5	69
1:46:10	53	34,5	69
1:46:20	53	34,5	70
1:46:30	53	34,5	70
1:46:40	53	34,5	70
1:46:50	53	34,5	70
1:47:00	53	34,6	71

File: project-root/data/Data Acquisition/Data Acquisition/2021 year (353)/21-070.txt (part 1 of 2)
--Test Summary--
Full Path and File Name	
Instrument Name	UCA Left Cell
Instrument Type	Model 4262 Twin Cell UCA
Instrument Serial Number	
Test Start Date	07.04.2021
Test Start Time	15:00:21
Test Stop Date	08.04.2021
Test Stop Time	11:21:23
Test Length	20:21:02
Final Sample Time Offset	20:21:00
Controller Schedule Name	
Sampling Period	30 seconds
Comments	
Information	WellID	
Information	Customer	
Information	EngName	
Information	CementClass	
Information	CementMfr	
Information	Additives	
Information	Density	1500
Information	BHCT	5
Information	BHST	
Information	FluidLoss	
Information	JobType	
Calculated Value	CS_50	3:36:00
Calculated Value	CS_500	4:12:30
Calculated Value	CS_Time8h	5,64 MPa
Calculated Value	CS_Time12h	6,65 MPa
Calculated Value	CS_Time24h	N/A
Calculated Value	CS_Time48h	N/A
Calculated Value	CS_Time72h	N/A
Calculated Curve	Compressive Strength	Compressive strength type A (less than 14 lb/gal)
Initial Temperature (°C)	23 °C
Final Temperature (°C)	15 °C
Initial Transit Time (microsec/in)	14,25 microsec/in
Final Transit Time (microsec/in)	10,39 microsec/in
Initial Compressive Strength (MPa)	0,00 MPa
Final Compressive Strength (MPa)	8,10 MPa
--Data--
Time (HH:MM:SS)	Temperature (°C)	Transit Time (microsec/in)	Compressive Strength (MPa)
0:00:00	23	14,25	0,00
0:00:30	23	14,27	0,00
0:01:00	22	14,29	0,00
0:01:30	22	14,31	0,00
0:02:00	22	14,32	0,00
0:02:30	21	14,33	0,00
0:03:00	21	14,34	0,00
0:03:30	21	14,34	0,00
0:04:00	21	14,34	0,00
0:04:30	21	14,36	0,00
0:05:00	21	14,36	0,00
0:05:30	21	14,37	0,00
0:06:00	20	14,38	0,00
0:06:30	20	14,39	0,00
0:07:00	20	14,39	0,00
0:07:30	20	14,40	0,00
0:08:00	20	14,41	0,00
0:08:30	20	14,40	0,00
0:09:00	20	14,41	0,00
0:09:30	20	14,42	0,00
0:10:00	20	14,42	0,00
0:10:30	20	14,43	0,00
0:11:00	19	14,43	0,00
0:11:30	19	14,44	0,00
0:12:00	19	14,44	0,00
0:12:30	19	14,45	0,00
0:13:00	19	14,46	0,00
0:13:30	19	14,46	0,00
0:14:00	19	14,47	0,00
0:14:30	19	14,48	0,00
0:15:00	19	14,49	0,00
0:15:30	18	14,49	0,00
0:16:00	18	14,50	0,00
0:16:30	18	14,50	0,00
0:17:00	18	14,51	0,00
0:17:30	18	14,51	0,00
0:18:00	18	14,52	0,00
0:18:30	18	14,53	0,00
0:19:00	18	14,51	0,00
0:19:30	18	14,52	0,00
0:20:00	18	14,52	0,00
0:20:30	18	14,53	0,00
0:21:00	17	14,54	0,00
0:21:30	17	14,54	0,00
0:22:00	17	14,55	0,00
0:22:30	17	14,55	0,00
0:23:00	17	14,55	0,00
0:23:30	17	14,56	0,00
0:24:00	17	14,57	0,00
0:24:30	17	14,57	0,00
0:25:00	17	14,58	0,00
0:25:30	17	14,58	0,00
0:26:00	16	14,58	0,00
0:26:30	16	14,59	0,00
0:27:00	16	14,59	0,00
0:27:30	16	14,60	0,00
0:28:00	16	14,61	0,00
0:28:30	16	14,61	0,00
0:29:00	16	14,61	0,00
0:29:30	16	14,61	0,00
0:30:00	16	14,62	0,00
0:30:30	15	14,63	0,00
0:31:00	15	14,63	0,00
0:31:30	15	14,64	0,00
0:32:00	15	14,64	0,00
0:32:30	15	14,64	0,00
0:33:00	15	14,65	0,00
0:33:30	15	14,66	0,00
0:34:00	15	14,66	0,00
0:34:30	15	14,67	0,00
0:35:00	15	14,68	0,00
0:35:30	14	14,69	0,00
0:36:00	14	14,69	0,00
0:36:30	14	14,70	0,00
0:37:00	15	14,66	0,00
0:37:30	15	14,66	0,00
0:38:00	15	14,67	0,00
0:38:30	15	14,68	0,00
0:39:00	14	14,68	0,00
0:39:30	14	14,68	0,00
0:40:00	14	14,68	0,00
0:40:30	14	14,69	0,00
0:41:00	14	14,69	0,00
0:41:30	14	14,69	0,00
0:42:00	14	14,70	0,00
0:42:30	14	14,70	0,00
0:43:00	14	14,70	0,00
0:43:30	14	14,70	0,00
0:44:00	14	14,71	0,00
0:44:30	14	14,71	0,00
0:45:00	14	14,71	0,00
0:45:30	14	14,71	0,00
0:46:00	14	14,72	0,00
0:46:30	14	14,72	0,00
0:47:00	14	14,72	0,00
0:47:30	14	14,72	0,00
0:48:00	14	14,73	0,00
0:48:30	14	14,73	0,00
0:49:00	14	14,73	0,00
0:49:30	14	14,73	0,00
0:50:00	14	14,73	0,00
0:50:30	14	14,73	0,00
0:51:00	14	14,73	0,00
0:51:30	14	14,73	0,00
0:52:00	14	14,74	0,00
0:52:30	14	14,74	0,00
0:53:00	14	14,74	0,00
0:53:30	14	14,74	0,00
0:54:00	14	14,75	0,00
0:54:30	14	14,75	0,00
0:55:00	14	14,75	0,00
0:55:30	14	14,76	0,00
0:56:00	14	14,76	0,00
0:56:30	14	14,76	0,00
0:57:00	14	14,76	0,00
0:57:30	14	14,76	0,00
0:58:00	14	14,77	0,00
0:58:30	14	14,77	0,00
0:59:00	14	14,77	0,00
0:59:30	14	14,77	0,00
1:00:00	14	14,77	0,00
1:00:30	14	14,77	0,00
1:01:00	14	14,77	0,00
1:01:30	14	14,77	0,00
1:02:00	14	14,78	0,00
1:02:30	14	14,78	0,00
1:03:00	14	14,78	0,00
1:03:30	14	14,79	0,00
1:04:00	14	14,79	0,00
1:04:30	14	14,79	0,00
1:05:00	14	14,80	0,00
1:05:30	14	14,80	0,00
1:06:00	14	14,80	0,00
1:06:30	14	14,80	0,00
1:07:00	14	14,80	0,00
1:07:30	14	14,80	0,00
1:08:00	14	14,80	0,00
1:08:30	14	14,81	0,00
1:09:00	14	14,81	0,00
1:09:30	14	14,81	0,00
1:10:00	14	14,81	0,00
1:10:30	14	14,82	0,00
1:11:00	14	14,82	0,00
1:11:30	14	14,82	0,00
1:12:00	14	14,82	0,00
1:12:30	14	14,82	0,00
1:13:00	14	14,83	0,00
1:13:30	14	14,83	0,00
1:14:00	14	14,84	0,00
1:14:30	14	14,84	0,00
1:15:00	14	14,85	0,00
1:15:30	14	14,85	0,00
1:16:00	14	14,85	0,00
1:16:30	14	14,86	0,00
1:17:00	14	14,86	0,00
1:17:30	14	14,86	0,00
1:18:00	14	14,86	0,00
1:18:30	15	14,81	0,00
1:19:00	15	14,82	0,00
1:19:30	15	14,82	0,00
1:20:00	15	14,82	0,00
1:20:30	15	14,83	0,00
1:21:00	15	14,83	0,00
1:21:30	15	14,83	0,00
1:22:00	15	14,84	0,00
1:22:30	15	14,84	0,00
1:23:00	15	14,84	0,00
1:23:30	15	14,85	0,00
1:24:00	15	14,85	0,00
1:24:30	15	14,85	0,00
1:25:00	15	14,86	0,00
1:25:30	15	14,86	0,00
1:26:00	15	14,86	0,00
1:26:30	15	14,86	0,00
1:27:00	15	14,86	0,00
1:27:30	15	14,87	0,00
1:28:00	15	14,87	0,00
1:28:30	15	14,87	0,00
1:29:00	15	14,88	0,00
1:29:30	15	14,88	0,00
1:30:00	15	14,88	0,00
1:30:30	15	14,88	0,00
1:31:00	15	14,88	0,00
1:31:30	15	14,88	0,00
1:32:00	15	14,88	0,00
1:32:30	15	14,89	0,00
1:33:00	15	14,89	0,00
1:33:30	15	14,89	0,00
1:34:00	15	14,90	0,00
1:34:30	15	14,90	0,00
1:35:00	15	14,91	0,00
1:35:30	15	14,91	0,00
1:36:00	15	14,91	0,00
1:36:30	15	14,91	0,00
1:37:00	15	14,91	0,00
1:37:30	15	14,91	0,00
1:38:00	15	14,92	0,00
1:38:30	15	14,92	0,00
1:39:00	15	14,92	0,00
1:39:30	15	14,93	0,00
1:40:00	15	14,93	0,00
1:40:30	15	14,93	0,00
1:41:00	15	14,94	0,00
1:41:30	15	14,94	0,00
1:42:00	15	14,94	0,00
1:42:30	15	14,94	0,00
1:43:00	15	14,94	0,00
1:43:30	15	14,94	0,00
1:44:00	15	14,95	0,00
1:44:30	15	14,95	0,00
1:45:00	15	14,95	0,00
1:45:30	15	14,96	0,00
1:46:00	15	14,96	0,00
1:46:30	15	14,96	0,00
1:47:00	15	14,97	0,00
1:47:30	15	14,97	0,00
1:48:00	15	14,97	0,00
1:48:30	15	14,97	0,00
1:49:00	15	14,98	0,00
1:49:30	15	14,98	0,00
1:50:00	15	14,98	0,00
1:50:30	15	14,98	0,00
1:51:00	15	14,98	0,00
1:51:30	15	14,98	0,00
1:52:00	15	14,98	0,00
1:52:30	15	14,99	0,00
1:53:00	15	14,99	0,00
1:53:30	15	15,00	0,00
1:54:00	15	15,00	0,00
1:54:30	15	15,00	0,00
1:55:00	15	15,00	0,00
1:55:30	15	15,00	0,00
1:56:00	15	15,00	0,00
1:56:30	15	15,00	0,00
1:57:00	15	15,00	0,00
1:57:30	15	15,00	0,00
1:58:00	15	15,00	0,00
1:58:30	15	15,01	0,00
1:59:00	15	15,01	0,00
1:59:30	15	15,01	0,00
2:00:00	15	15,01	0,00
2:00:30	15	15,01	0,00
2:01:00	15	15,02	0,00
2:01:30	15	15,02	0,00
2:02:00	15	15,02	0,00
2:02:30	15	15,02	0,00
2:03:00	15	15,02	0,00
2:03:30	15	15,02	0,00
2:04:00	15	15,03	0,00
2:04:30	15	15,03	0,00
2:05:00	15	15,03	0,00
2:05:30	15	15,03	0,00
2:06:00	15	15,04	0,00
2:06:30	15	15,04	0,00
2:07:00	15	15,04	0,00
2:07:30	15	15,04	0,00
2:08:00	15	15,04	0,00
2:08:30	15	15,00	0,00
2:09:00	15	15,00	0,00
2:09:30	15	15,00	0,00
2:10:00	15	15,00	0,00
2:10:30	15	15,00	0,00
2:11:00	15	15,00	0,00
2:11:30	15	15,00	0,00
2:12:00	15	15,01	0,00
2:12:30	15	15,01	0,00
2:13:00	15	15,01	0,00
2:13:30	15	15,01	0,00
2:14:00	15	15,01	0,00
2:14:30	15	15,01	0,00
2:15:00	15	15,01	0,00
2:15:30	15	15,01	0,00
2:16:00	15	15,01	0,00
2:16:30	15	15,01	0,00
2:17:00	15	15,01	0,00
2:17:30	15	15,01	0,00
2:18:00	15	15,01	0,00
2:18:30	15	15,01	0,00
2:19:00	15	15,01	0,00
2:19:30	15	15,01	0,00
2:20:00	15	15,01	0,00
2:20:30	15	15,01	0,00
2:21:00	15	15,01	0,00
2:21:30	15	15,01	0,00
2:22:00	15	15,01	0,00
2:22:30	15	15,01	0,00
2:23:00	15	15,00	0,00
2:23:30	15	15,00	0,00
2:24:00	15	15,00	0,00
2:24:30	15	15,00	0,00
2:25:00	15	15,00	0,00
2:25:30	15	15,00	0,00
2:26:00	15	15,00	0,00
2:26:30	15	14,99	0,00
2:27:00	15	14,99	0,00
2:27:30	15	14,99	0,00
2:28:00	15	14,98	0,00
2:28:30	15	14,98	0,00
2:29:00	15	14,98	0,00
2:29:30	15	14,98	0,00
2:30:00	15	14,97	0,00
2:30:30	15	14,97	0,00
2:31:00	15	14,96	0,00
2:31:30	15	14,96	0,00
2:32:00	15	14,95	0,00
2:32:30	15	14,95	0,00
2:33:00	15	14,94	0,00
2:33:30	15	14,94	0,00
2:34:00	15	14,94	0,00
2:34:30	15	14,94	0,00
2:35:00	15	14,93	0,00
2:35:30	15	14,92	0,00
2:36:00	15	14,92	0,00
2:36:30	15	14,91	0,00
2:37:00	15	14,91	0,00
2:37:30	15	14,91	0,00
2:38:00	15	14,90	0,00
2:38:30	15	14,89	0,00
2:39:00	15	14,89	0,00
2:39:30	15	14,88	0,00
2:40:00	15	14,88	0,00
2:40:30	15	14,87	0,00
2:41:00	15	14,87	0,00
2:41:30	15	14,86	0,00
2:42:00	15	14,86	0,00
2:42:30	15	14,85	0,00
2:43:00	15	14,84	0,00
2:43:30	15	14,84	0,00
2:44:00	15	14,83	0,00
2:44:30	15	14,82	0,00
2:45:00	15	14,82	0,00
2:45:30	15	14,82	0,00
2:46:00	15	14,81	0,00
2:46:30	15	14,80	0,00
2:47:00	15	14,80	0,00
2:47:30	15	14,79	0,00
2:48:00	15	14,78	0,00
2:48:30	15	14,78	0,00
2:49:00	15	14,77	0,00
2:49:30	15	14,77	0,00
2:50:00	15	14,76	0,00
2:50:30	15	14,75	0,00
2:51:00	15	14,74	0,00
2:51:30	15	14,73	0,00
2:52:00	15	14,73	0,00
2:52:30	15	14,72	0,00
2:53:00	15	14,71	0,00
2:53:30	15	14,70	0,00
2:54:00	15	14,70	0,00
2:54:30	15	14,70	0,00
2:55:00	15	14,69	0,00
2:55:30	15	14,68	0,00
2:56:00	15	14,67	0,00
2:56:30	15	14,66	0,00
2:57:00	15	14,65	0,00
2:57:30	15	14,64	0,00
2:58:00	15	14,64	0,00
2:58:30	15	14,63	0,00
2:59:00	15	14,62	0,00
2:59:30	15	14,61	0,00
3:00:00	15	14,61	0,00
3:00:30	15	14,60	0,00
3:01:00	15	14,59	0,00
3:01:30	15	14,58	0,00
3:02:00	15	14,58	0,00
3:02:30	15	14,57	0,00
3:03:00	15	14,56	0,00
3:03:30	15	14,55	0,00
3:04:00	15	14,54	0,00
3:04:30	15	14,53	0,00
3:05:00	15	14,52	0,00
3:05:30	15	14,52	0,00
3:06:00	15	14,51	0,00
3:06:30	15	14,50	0,00
3:07:00	15	14,50	0,00
3:07:30	15	14,49	0,00
3:08:00	15	14,47	0,00
3:08:30	15	14,46	0,00
3:09:00	15	14,46	0,00
3:09:30	15	14,45	0,00
3:10:00	15	14,44	0,00
3:10:30	15	14,43	0,00
3:11:00	15	14,42	0,00
3:11:30	15	14,41	0,00
3:12:00	15	14,40	0,00
3:12:30	15	14,40	0,00
3:13:00	15	14,39	0,00
3:13:30	15	14,38	0,00
3:14:00	15	14,38	0,00
3:14:30	15	14,37	0,00
3:15:00	15	14,36	0,00
3:15:30	15	14,35	0,00
3:16:00	15	14,34	0,00
3:16:30	15	14,33	0,00
3:17:00	15	14,32	0,00
3:17:30	15	14,32	0,00
3:18:00	15	14,32	0,00
3:18:30	15	14,30	0,00
3:19:00	15	14,29	0,00
3:19:30	15	14,27	0,00
3:20:00	15	14,26	0,00
3:20:30	15	14,25	0,00
3:21:00	15	14,24	0,01
3:21:30	15	14,22	0,02
3:22:00	15	14,21	0,03
3:22:30	15	14,20	0,04
3:23:00	15	14,19	0,05
3:23:30	15	14,18	0,05
3:24:00	15	14,16	0,07
3:24:30	15	14,15	0,08
3:25:00	15	14,14	0,09
3:25:30	15	14,13	0,10
3:26:00	15	14,12	0,10
3:26:30	15	14,10	0,12
3:27:00	15	14,09	0,13
3:27:30	15	14,08	0,14
3:28:00	15	14,07	0,15
3:28:30	15	14,05	0,16
3:29:00	15	14,04	0,17
3:29:30	15	14,02	0,19
3:30:00	15	14,01	0,20
3:30:30	15	13,99	0,21
3:31:00	15	13,98	0,23
3:31:30	15	13,96	0,24
3:32:00	15	13,95	0,25
3:32:30	15	13,93	0,27
3:33:00	15	13,92	0,28
3:33:30	15	13,90	0,30
3:34:00	15	13,89	0,31
3:34:30	15	13,87	0,32
3:35:00	15	13,86	0,34
3:35:30	15	13,84	0,35
3:36:00	15	13,82	0,37
3:36:30	15	13,80	0,39
3:37:00	15	13,79	0,40
3:37:30	15	13,78	0,41
3:38:00	15	13,75	0,44
3:38:30	15	13,74	0,45
3:39:00	15	13,71	0,47
3:39:30	15	13,70	0,49
3:40:00	15	13,68	0,51
3:40:30	15	13,66	0,53
3:41:00	15	13,64	0,55
3:41:30	15	13,63	0,56
3:42:00	15	13,60	0,59
3:42:30	15	13,58	0,61
3:43:00	15	13,56	0,63
3:43:30	15	13,54	0,65
3:44:00	15	13,53	0,67
3:44:30	15	13,50	0,69
3:45:00	15	13,48	0,71
3:45:30	15	13,46	0,74
3:46:00	15	13,44	0,76
3:46:30	15	13,42	0,78
3:47:00	15	13,40	0,81
3:47:30	15	13,38	0,83
3:48:00	15	13,36	0,86
3:48:30	15	13,33	0,88
3:49:00	15	13,31	0,91
3:49:30	15	13,29	0,94
3:50:00	15	13,27	0,96
3:50:30	15	13,24	0,99
3:51:00	15	13,21	1,03
3:51:30	15	13,19	1,05
3:52:00	15	13,17	1,08
3:52:30	15	13,14	1,11
3:53:00	15	13,12	1,15
3:53:30	15	13,09	1,18
3:54:00	15	13,06	1,21
3:54:30	15	13,04	1,24
3:55:00	15	13,01	1,28
3:55:30	15	12,98	1,32
3:56:00	15	12,94	1,37
3:56:30	15	12,91	1,42
3:57:00	15	12,88	1,47
3:57:30	15	12,84	1,51
3:58:00	15	12,81	1,56
3:58:30	15	12,77	1,62
3:59:00	15	12,74	1,66
3:59:30	15	12,70	1,73
4:00:00	15	12,66	1,78
4:00:30	15	12,62	1,85
4:01:00	15	12,58	1,91
4:01:30	15	12,54	1,98
4:02:00	15	12,51	2,03
4:02:30	15	12,46	2,11
4:03:00	15	12,43	2,17
4:03:30	15	12,38	2,25
4:04:00	15	12,34	2,33
4:04:30	15	12,30	2,39
4:05:00	15	12,25	2,48
4:05:30	15	12,21	2,55
4:06:00	15	12,17	2,63
4:06:30	15	12,13	2,71
4:07:00	15	12,09	2,80
4:07:30	15	12,05	2,87
4:08:00	15	12,02	2,93
4:08:30	15	11,98	3,01
4:09:00	15	11,95	3,09
4:09:30	15	11,91	3,16
4:10:00	15	11,88	3,22
4:10:30	15	11,86	3,29
4:11:00	15	11,83	3,34
4:11:30	15	11,80	3,41
4:12:00	15	11,78	3,46
4:12:30	15	11,76	3,51
4:13:00	15	11,73	3,57
4:13:30	15	11,71	3,62
4:14:00	15	11,69	3,67
4:14:30	15	11,67	3,73
4:15:00	15	11,65	3,77
4:15:30	15	11,63	3,82
4:16:00	15	11,62	3,86
4:16:30	15	11,60	3,90
4:17:00	15	11,59	3,93
4:17:30	15	11,57	3,97
4:18:00	15	11,55	4,01
4:18:30	15	11,55	4,03
4:19:00	15	11,53	4,07
4:19:30	15	11,53	4,09
4:20:00	15	11,51	4,13
4:20:30	15	11,50	4,15
4:21:00	15	11,49	4,19
4:21:30	15	11,48	4,21
4:22:00	15	11,47	4,23
4:22:30	15	11,46	4,25
4:23:00	15	11,46	4,27
4:23:30	15	11,45	4,29
4:24:00	15	11,44	4,31
4:24:30	15	11,43	4,33
4:25:00	15	11,43	4,35
4:25:30	15	11,42	4,37
4:26:00	15	11,41	4,39
4:26:30	15	11,40	4,41
4:27:00	15	11,40	4,43
4:27:30	15	11,40	4,43
4:28:00	15	11,39	4,46
4:28:30	15	11,38	4,48
4:29:00	15	11,38	4,48
4:29:30	15	11,38	4,50
4:30:00	15	11,37	4,52
4:30:30	15	11,37	4,52
4:31:00	15	11,36	4,54
4:31:30	15	11,36	4,54
4:32:00	15	11,35	4,56
4:32:30	15	11,35	4,56
4:33:00	15	11,34	4,58
4:33:30	15	11,34	4,58
4:34:00	15	11,34	4,60
4:34:30	15	11,34	4,60
4:35:00	15	11,33	4,63
4:35:30	15	11,33	4,63
4:36:00	15	11,32	4,65
4:36:30	15	11,32	4,65
4:37:00	15	11,32	4,65
4:37:30	15	11,32	4,67
4:38:00	15	11,32	4,67
4:38:30	15	11,32	4,67
4:39:00	15	11,31	4,69
4:39:30	15	11,31	4,69
4:40:00	15	11,31	4,69
4:40:30	15	11,30	4,71
4:41:00	15	11,30	4,71
4:41:30	15	11,30	4,71
4:42:00	15	11,30	4,71
4:42:30	15	11,29	4,74
4:43:00	15	11,29	4,74
4:43:30	15	11,29	4,74
4:44:00	15	11,29	4,76
4:44:30	15	11,29	4,76
4:45:00	15	11,29	4,76
4:45:30	15	11,29	4,76
4:46:00	15	11,28	4,78
4:46:30	15	11,28	4,78
4:47:00	15	11,28	4,78
4:47:30	15	11,28	4,78
4:48:00	15	11,27	4,80
4:48:30	15	11,27	4,80
4:49:00	15	11,27	4,80
4:49:30	15	11,27	4,80
4:50:00	15	11,27	4,80
4:50:30	15	11,26	4,82
4:51:00	15	11,26	4,82
4:51:30	15	11,26	4,82
4:52:00	15	11,26	4,82
4:52:30	15	11,26	4,82
4:53:00	15	11,25	4,85
4:53:30	15	11,25	4,85
4:54:00	15	11,25	4,85
4:54:30	15	11,25	4,85
4:55:00	15	11,25	4,85
4:55:30	15	11,25	4,85
4:56:00	15	11,25	4,87
4:56:30	15	11,25	4,87
4:57:00	15	11,25	4,87
4:57:30	15	11,25	4,87
4:58:00	15	11,25	4,87
4:58:30	15	11,25	4,87
4:59:00	15	11,25	4,87
4:59:30	15	11,24	4,89
5:00:00	15	11,24	4,89
5:00:30	15	11,24	4,89
5:01:00	15	11,24	4,89
5:01:30	15	11,24	4,89
5:02:00	15	11,24	4,89
5:02:30	15	11,24	4,89
5:03:00	15	11,24	4,89
5:03:30	15	11,23	4,91
5:04:00	15	11,23	4,91
5:04:30	15	11,23	4,91
5:05:00	15	11,23	4,91
5:05:30	15	11,23	4,91
5:06:00	15	11,23	4,91
5:06:30	15	11,23	4,91
5:07:00	15	11,23	4,91
5:07:30	15	11,23	4,91
5:08:00	15	11,23	4,94
5:08:30	15	11,23	4,94
5:09:00	15	11,23	4,94
5:09:30	15	11,23	4,94
5:10:00	15	11,23	4,94
5:10:30	15	11,23	4,94
5:11:00	15	11,23	4,94
5:11:30	15	11,23	4,94
5:12:00	15	11,23	4,94
5:12:30	15	11,23	4,94
5:13:00	15	11,23	4,94
5:13:30	15	11,23	4,94
5:14:00	15	11,22	4,96
5:14:30	15	11,22	4,96
5:15:00	15	11,22	4,96
5:15:30	15	11,22	4,96
5:16:00	15	11,22	4,96
5:16:30	15	11,22	4,96
5:17:00	15	11,22	4,96
5:17:30	15	11,22	4,96
5:18:00	15	11,22	4,96
5:18:30	15	11,22	4,96
5:19:00	15	11,22	4,96
5:19:30	15	11,21	4,98
5:20:00	15	11,21	4,98
5:20:30	15	11,21	4,98
5:21:00	15	11,21	4,98
5:21:30	15	11,21	4,98
5:22:00	15	11,21	4,98
5:22:30	15	11,21	4,98
5:23:00	15	11,21	4,98
5:23:30	15	11,21	4,98
5:24:00	15	11,21	4,98
5:24:30	15	11,21	4,98
5:25:00	15	11,21	4,98
5:25:30	15	11,21	4,98
5:26:00	15	11,21	4,98
5:26:30	15	11,21	4,98
5:27:00	15	11,20	5,01
5:27:30	15	11,20	5,01
5:28:00	15	11,20	5,01
5:28:30	15	11,22	4,96
5:29:00	15	11,22	4,96
5:29:30	15	11,21	4,98
5:30:00	15	11,21	4,98
5:30:30	15	11,21	4,98
5:31:00	15	11,21	4,98
5:31:30	15	11,21	4,98
5:32:00	15	11,21	4,98
5:32:30	15	11,21	4,98
5:33:00	15	11,21	4,98
5:33:30	15	11,20	5,01
5:34:00	15	11,20	5,01
5:34:30	15	11,20	5,01
5:35:00	15	11,20	5,01
5:35:30	15	11,20	5,01
5:36:00	15	11,20	5,01
5:36:30	15	11,20	5,01
5:37:00	15	11,20	5,01
5:37:30	15	11,20	5,01
5:38:00	15	11,20	5,01
5:38:30	15	11,20	5,01
5:39:00	15	11,20	5,01
5:39:30	15	11,20	5,03
5:40:00	15	11,20	5,03
5:40:30	15	11,20	5,03
5:41:00	15	11,20	5,03
5:41:30	15	11,20	5,03
5:42:00	15	11,20	5,03
5:42:30	15	11,20	5,03
5:43:00	15	11,20	5,03
5:43:30	15	11,20	5,03
5:44:00	15	11,20	5,03
5:44:30	15	11,20	5,03
5:45:00	15	11,19	5,05
5:45:30	15	11,19	5,05
5:46:00	15	11,19	5,05
5:46:30	15	11,19	5,05
5:47:00	15	11,19	5,05
5:47:30	15	11,19	5,05
5:48:00	15	11,19	5,05
5:48:30	15	11,19	5,05
5:49:00	15	11,19	5,05
5:49:30	15	11,19	5,05
5:50:00	15	11,19	5,05
5:50:30	15	11,18	5,08
5:51:00	15	11,18	5,08
5:51:30	15	11,18	5,08
5:52:00	15	11,18	5,08
5:52:30	15	11,18	5,08
5:53:00	15	11,18	5,08
5:53:30	15	11,18	5,08
5:54:00	15	11,18	5,08
5:54:30	15	11,18	5,08
5:55:00	15	11,18	5,08
5:55:30	15	11,18	5,08
5:56:00	15	11,18	5,08
5:56:30	15	11,18	5,08
5:57:00	15	11,17	5,10
5:57:30	15	11,17	5,10
5:58:00	15	11,17	5,10
5:58:30	15	11,17	5,10
5:59:00	15	11,17	5,10
5:59:30	15	11,17	5,10
6:00:00	15	11,17	5,10
6:00:30	15	11,17	5,10
6:01:00	15	11,17	5,10
6:01:30	15	11,17	5,10
6:02:00	15	11,17	5,10
6:02:30	15	11,16	5,12
6:03:00	15	11,16	5,12
6:03:30	15	11,16	5,12
6:04:00	15	11,16	5,12
6:04:30	15	11,16	5,12
6:05:00	15	11,16	5,12
6:05:30	15	11,16	5,12
6:06:00	15	11,16	5,12
6:06:30	15	11,16	5,12
6:07:00	15	11,16	5,12
6:07:30	15	11,16	5,12
6:08:00	15	11,16	5,12
6:08:30	15	11,16	5,12
6:09:00	15	11,16	5,15
6:09:30	15	11,16	5,15
6:10:00	15	11,16	5,15
6:10:30	15	11,16	5,15
6:11:00	15	11,16	5,15
6:11:30	15	11,16	5,15
6:12:00	15	11,16	5,15
6:12:30	15	11,16	5,15
6:13:00	15	11,16	5,15
6:13:30	15	11,16	5,15
6:14:00	15	11,16	5,15
6:14:30	15	11,16	5,15
6:15:00	15	11,16	5,15
6:15:30	15	11,15	5,17
6:16:00	15	11,15	5,17
6:16:30	15	11,15	5,17
6:17:00	15	11,15	5,17
6:17:30	15	11,15	5,17
6:18:00	15	11,15	5,17
6:18:30	15	11,15	5,17
6:19:00	15	11,15	5,17
6:19:30	15	11,15	5,17
6:20:00	15	11,15	5,17
6:20:30	15	11,14	5,19
6:21:00	15	11,14	5,19
6:21:30	15	11,14	5,19
6:22:00	15	11,14	5,19
6:22:30	15	11,14	5,19
6:23:00	15	11,14	5,19
6:23:30	15	11,14	5,19
6:24:00	15	11,14	5,19
6:24:30	15	11,14	5,19
6:25:00	15	11,14	5,19
6:25:30	15	11,14	5,19
6:26:00	15	11,14	5,19
6:26:30	15	11,14	5,19
6:27:00	15	11,14	5,22
6:27:30	15	11,14	5,22
6:28:00	15	11,14	5,22
6:28:30	15	11,14	5,22
6:29:00	15	11,14	5,22
6:29:30	15	11,14	5,22
6:30:00	15	11,14	5,22
6:30:30	15	11,14	5,22
6:31:00	15	11,14	5,22
6:31:30	15	11,14	5,22
6:32:00	15	11,13	5,24
6:32:30	15	11,13	5,24
6:33:00	15	11,13	5,24
6:33:30	15	11,13	5,24
6:34:00	15	11,13	5,24
6:34:30	15	11,13	5,24
6:35:00	15	11,13	5,24
6:35:30	15	11,13	5,24
6:36:00	15	11,13	5,24
6:36:30	15	11,13	5,24
6:37:00	15	11,13	5,24
6:37:30	15	11,13	5,24
6:38:00	15	11,13	5,24
6:38:30	15	11,12	5,27
6:39:00	15	11,12	5,27
6:39:30	15	11,12	5,27
6:40:00	15	11,12	5,27
6:40:30	15	11,12	5,27
6:41:00	15	11,12	5,27
6:41:30	15	11,12	5,27
6:42:00	15	11,12	5,27
6:42:30	15	11,12	5,27
6:43:00	15	11,12	5,27
6:43:30	15	11,11	5,29
6:44:00	15	11,11	5,29
6:44:30	15	11,11	5,29
6:45:00	15	11,11	5,29
6:45:30	15	11,11	5,29
6:46:00	15	11,11	5,29
6:46:30	15	11,11	5,29
6:47:00	15	11,11	5,29
6:47:30	15	11,11	5,29
6:48:00	15	11,11	5,29
6:48:30	15	11,11	5,31
6:49:00	15	11,11	5,31
6:49:30	15	11,11	5,31
6:50:00	15	11,11	5,31
6:50:30	15	11,11	5,31
6:51:00	15	11,11	5,31
6:51:30	15	11,11	5,31
6:52:00	15	11,11	5,31
6:52:30	15	11,11	5,31
6:53:00	15	11,11	5,31
6:53:30	15	11,11	5,31
6:54:00	15	11,10	5,34
6:54:30	15	11,10	5,34
6:55:00	15	11,10	5,34
6:55:30	15	11,10	5,34
6:56:00	15	11,10	5,34
6:56:30	15	11,10	5,34
6:57:00	15	11,10	5,34
6:57:30	15	11,10	5,34
6:58:00	15	11,10	5,34
6:58:30	15	11,10	5,34
6:59:00	15	11,09	5,36
6:59:30	15	11,09	5,36
7:00:00	15	11,09	5,36
7:00:30	15	11,09	5,36
7:01:00	15	11,09	5,36
7:01:30	15	11,09	5,36
7:02:00	15	11,09	5,36
7:02:30	15	11,09	5,36
7:03:00	15	11,09	5,36
7:03:30	15	11,09	5,36
7:04:00	15	11,09	5,36
7:04:30	15	11,09	5,36
7:05:00	15	11,08	5,39
7:05:30	15	11,08	5,39
7:06:00	15	11,08	5,39
7:06:30	15	11,08	5,39
7:07:00	15	11,08	5,39
7:07:30	15	11,08	5,39
7:08:00	15	11,08	5,39
7:08:30	15	11,08	5,39
7:09:00	15	11,08	5,39
7:09:30	15	11,08	5,39
7:10:00	15	11,07	5,41
7:10:30	15	11,07	5,41
7:11:00	15	11,07	5,41
7:11:30	15	11,07	5,41
7:12:00	15	11,07	5,41
7:12:30	15	11,07	5,41
7:13:00	15	11,07	5,41
7:13:30	15	11,07	5,41
7:14:00	15	11,07	5,41
7:14:30	15	11,07	5,41
7:15:00	15	11,07	5,41
7:15:30	15	11,07	5,44
7:16:00	15	11,07	5,44
7:16:30	15	11,07	5,44
7:17:00	15	11,07	5,44
7:17:30	15	11,07	5,44
7:18:00	15	11,07	5,44
7:18:30	15	11,07	5,44
7:19:00	15	11,07	5,44
7:19:30	15	11,07	5,44
7:20:00	15	11,07	5,44
7:20:30	15	11,07	5,44
7:21:00	15	11,06	5,46
7:21:30	15	11,06	5,46
7:22:00	15	11,06	5,46
7:22:30	15	11,06	5,46
7:23:00	15	11,06	5,46
7:23:30	15	11,06	5,46
7:24:00	15	11,06	5,46
7:24:30	15	11,06	5,46
7:25:00	15	11,06	5,46
7:25:30	15	11,06	5,46
7:26:00	15	11,05	5,49
7:26:30	15	11,05	5,49
7:27:00	15	11,05	5,49
7:27:30	15	11,05	5,49
7:28:00	15	11,05	5,49
7:28:30	15	11,05	5,49
7:29:00	15	11,05	5,49
7:29:30	15	11,05	5,49
7:30:00	15	11,05	5,49
7:30:30	15	11,05	5,49
7:31:00	15	11,05	5,51
7:31:30	15	11,05	5,51
7:32:00	15	11,05	5,51
7:32:30	15	11,05	5,51
7:33:00	15	11,05	5,51
7:33:30	15	11,05	5,51
7:34:00	15	11,05	5,51
7:34:30	15	11,05	5,51
7:35:00	15	11,05	5,51
7:35:30	15	11,05	5,51
7:36:00	15	11,05	5,51
7:36:30	15	11,04	5,54
7:37:00	15	11,04	5,54
7:37:30	15	11,04	5,54
7:38:00	15	11,04	5,54
7:38:30	15	11,04	5,54
7:39:00	15	11,04	5,54
7:39:30	15	11,04	5,54
7:40:00	15	11,04	5,54
7:40:30	15	11,04	5,54
7:41:00	15	11,03	5,56
7:41:30	15	11,03	5,56
7:42:00	15	11,03	5,56
7:42:30	15	11,03	5,56
7:43:00	15	11,03	5,56
7:43:30	15	11,03	5,56
7:44:00	15	11,03	5,56
7:44:30	15	11,03	5,56
7:45:00	15	11,03	5,56
7:45:30	15	11,03	5,56
7:46:00	15	11,02	5,59
7:46:30	15	11,02	5,59
7:47:00	15	11,02	5,59
7:47:30	15	11,02	5,59
7:48:00	15	11,02	5,59
7:48:30	15	11,02	5,59
7:49:00	15	11,02	5,59
7:49:30	15	11,02	5,59
7:50:00	15	11,02	5,59
7:50:30	15	11,02	5,59
7:51:00	15	11,02	5,59
7:51:30	15	11,02	5,61
7:52:00	15	11,02	5,61
7:52:30	15	11,02	5,61
7:53:00	15	11,02	5,61
7:53:30	15	11,02	5,61
7:54:00	15	11,02	5,61
7:54:30	15	11,02	5,61
7:55:00	15	11,02	5,61
7:55:30	15	11,02	5,61
7:56:00	15	11,02	5,61
7:56:30	15	11,01	5,64
7:57:00	15	11,01	5,64
7:57:30	15	11,01	5,64
7:58:00	15	11,01	5,64
7:58:30	15	11,01	5,64
7:59:00	15	11,01	5,64
7:59:30	15	11,01	5,64
8:00:00	15	11,01	5,64
8:00:30	15	11,01	5,64
8:01:00	15	11,00	5,66
8:01:30	15	11,01	5,64
8:02:00	15	11,00	5,66
8:02:30	15	11,00	5,66
8:03:00	15	11,00	5,66
8:03:30	15	11,00	5,66
8:04:00	15	11,00	5,66
8:04:30	15	11,00	5,66
8:05:00	15	11,00	5,66
8:05:30	15	11,00	5,66
8:06:00	15	11,00	5,66
8:06:30	15	10,99	5,69
8:07:00	15	10,99	5,69
8:07:30	15	10,99	5,69
8:08:00	15	10,99	5,69
8:08:30	15	10,99	5,69
8:09:00	15	10,99	5,69
8:09:30	15	10,99	5,69
8:10:00	15	10,99	5,69
8:10:30	15	10,99	5,69
8:11:00	15	10,99	5,69
8:11:30	15	10,99	5,69
8:12:00	15	10,99	5,69
8:12:30	15	10,99	5,69
8:13:00	15	10,98	5,71
8:13:30	15	10,98	5,71
8:14:00	15	10,98	5,71
8:14:30	15	10,98	5,71
8:15:00	15	10,98	5,71
8:15:30	15	10,98	5,71
8:16:00	15	10,98	5,71
8:16:30	15	10,98	5,71
8:17:00	15	10,98	5,71
8:17:30	15	10,98	5,71
8:18:00	15	10,98	5,74
8:18:30	15	10,98	5,74
8:19:00	15	10,98	5,74
8:19:30	15	10,98	5,74
8:20:00	15	10,98	5,74
8:20:30	15	10,98	5,74
8:21:00	15	10,98	5,74
8:21:30	15	10,98	5,74
8:22:00	15	10,98	5,74
8:22:30	15	10,98	5,74
8:23:00	15	10,98	5,74
8:23:30	15	10,97	5,76
8:24:00	15	10,97	5,76
8:24:30	15	10,97	5,76
8:25:00	15	10,97	5,76
8:25:30	15	10,97	5,76
8:26:00	15	10,97	5,76
8:26:30	15	10,97	5,76
8:27:00	15	10,97	5,76
8:27:30	15	10,97	5,76
8:28:00	15	10,97	5,76
8:28:30	15	10,97	5,76
8:29:00	15	10,96	5,79
8:29:30	15	10,96	5,79
8:30:00	15	10,96	5,79
8:30:30	15	10,96	5,79
8:31:00	15	10,96	5,79
8:31:30	15	10,96	5,79
8:32:00	15	10,96	5,79
8:32:30	15	10,96	5,79
8:33:00	15	10,96	5,79
8:33:30	15	10,96	5,79
8:34:00	15	10,96	5,79
8:34:30	15	10,96	5,79
8:35:00	15	10,95	5,82
8:35:30	15	10,95	5,82
8:36:00	15	10,95	5,82
8:36:30	15	10,95	5,82
8:37:00	15	10,95	5,82
8:37:30	15	10,95	5,82
8:38:00	15	10,95	5,82
8:38:30	15	10,95	5,82
8:39:00	15	10,95	5,82
8:39:30	15	10,95	5,82
8:40:00	15	10,95	5,84
8:40:30	15	10,95	5,84
8:41:00	15	10,95	5,84
8:41:30	15	10,95	5,84
8:42:00	15	10,95	5,84
8:42:30	15	10,95	5,84
8:43:00	15	10,95	5,84
8:43:30	15	10,95	5,84
8:44:00	15	10,95	5,84
8:44:30	15	10,95	5,84
8:45:00	15	10,94	5,87
8:45:30	15	10,94	5,87
8:46:00	15	10,94	5,87
8:46:30	15	10,94	5,87
8:47:00	15	10,94	5,87
8:47:30	15	10,94	5,87
8:48:00	15	10,94	5,87
8:48:30	15	10,94	5,87
8:49:00	15	10,94	5,87
8:49:30	15	10,94	5,87
8:50:00	15	10,94	5,87
8:50:30	15	10,93	5,90
8:51:00	15	10,93	5,90
8:51:30	15	10,93	5,90
8:52:00	15	10,93	5,90
8:52:30	15	10,93	5,90
8:53:00	15	10,93	5,90
8:53:30	15	10,93	5,90
8:54:00	15	10,93	5,90
8:54:30	15	10,93	5,90
8:55:00	15	10,93	5,90
8:55:30	15	10,93	5,90
8:56:00	15	10,93	5,92
8:56:30	15	10,93	5,92
8:57:00	15	10,93	5,92
8:57:30	15	10,93	5,92
8:58:00	15	10,93	5,92
8:58:30	15	10,93	5,92
8:59:00	15	10,93	5,92
8:59:30	15	10,93	5,92
9:00:00	15	10,93	5,92
9:00:30	15	10,93	5,92
9:01:00	15	10,93	5,92
9:01:30	15	10,93	5,92
9:02:00	15	10,92	5,95
9:02:30	15	10,92	5,95
9:03:00	15	10,92	5,95
9:03:30	15	10,92	5,95
9:04:00	15	10,92	5,95
9:04:30	15	10,92	5,95
9:05:00	15	10,92	5,95
9:05:30	15	10,92	5,95
9:06:00	15	10,92	5,95
9:06:30	15	10,92	5,95
9:07:00	15	10,92	5,95
9:07:30	15	10,91	5,98
9:08:00	15	10,91	5,98
9:08:30	15	10,91	5,98
9:09:00	15	10,91	5,98
9:09:30	15	10,91	5,98
9:10:00	15	10,91	5,98
9:10:30	15	10,91	5,98
9:11:00	15	10,91	5,98
9:11:30	15	10,91	5,98
9:12:00	15	10,91	5,98
9:12:30	15	10,91	5,98
9:13:00	15	10,91	5,98
9:13:30	15	10,91	5,98
9:14:00	15	10,91	5,98
9:14:30	15	10,91	5,98
9:15:00	15	10,91	5,98
9:15:30	15	10,90	6,00
9:16:00	15	10,90	6,00
9:16:30	15	10,90	6,00
9:17:00	15	10,90	6,00
9:17:30	15	10,90	6,00
9:18:00	15	10,90	6,00
9:18:30	15	10,90	6,00
9:19:00	15	10,90	6,00
9:19:30	15	10,90	6,00
9:20:00	15	10,90	6,00
9:20:30	15	10,90	6,00
9:21:00	15	10,90	6,00
9:21:30	15	10,90	6,00
9:22:00	15	10,90	6,00
9:22:30	15	10,89	6,03
9:23:00	15	10,89	6,03
9:23:30	15	10,89	6,03
9:24:00	15	10,89	6,03
9:24:30	15	10,89	6,03
9:25:00	15	10,89	6,03
9:25:30	15	10,89	6,03
9:26:00	15	10,89	6,03
9:26:30	15	10,89	6,03
9:27:00	15	10,89	6,03
9:27:30	15	10,89	6,03
9:28:00	15	10,89	6,03
9:28:30	15	10,89	6,03
9:29:00	15	10,89	6,03
9:29:30	15	10,89	6,06
9:30:00	15	10,89	6,06
9:30:30	15	10,89	6,06
9:31:00	15	10,89	6,06
9:31:30	15	10,89	6,06
9:32:00	15	10,89	6,06
9:32:30	15	10,89	6,06
9:33:00	15	10,89	6,06
9:33:30	15	10,89	6,06
9:34:00	15	10,89	6,06
9:34:30	15	10,89	6,06
9:35:00	15	10,89	6,06
9:35:30	15	10,89	6,06
9:36:00	15	10,89	6,06
9:36:30	15	10,88	6,08
9:37:00	15	10,88	6,08
9:37:30	15	10,88	6,08
9:38:00	15	10,88	6,08
9:38:30	15	10,88	6,08
9:39:00	15	10,88	6,08
9:39:30	15	10,88	6,08
9:40:00	15	10,88	6,08
9:40:30	15	10,88	6,08
9:41:00	15	10,88	6,08
9:41:30	15	10,88	6,08
9:42:00	15	10,88	6,08
9:42:30	15	10,88	6,08
9:43:00	15	10,88	6,08
9:43:30	15	10,88	6,08
9:44:00	15	10,87	6,11
9:44:30	15	10,87	6,11
9:45:00	15	10,87	6,11
9:45:30	15	10,87	6,11
9:46:00	15	10,87	6,11
9:46:30	15	10,87	6,11
9:47:00	15	10,87	6,11
9:47:30	15	10,87	6,11
9:48:00	15	10,87	6,11
9:48:30	15	10,87	6,11
9:49:00	15	10,87	6,11
9:49:30	15	10,87	6,11
9:50:00	15	10,87	6,11
9:50:30	15	10,87	6,11
9:51:00	15	10,86	6,14
9:51:30	15	10,86	6,14
9:52:00	15	10,86	6,14
9:52:30	15	10,86	6,14
9:53:00	15	10,86	6,14
9:53:30	15	10,86	6,14
9:54:00	15	10,86	6,14
9:54:30	15	10,86	6,14
9:55:00	16	10,87	6,11
9:55:30	16	10,87	6,11
9:56:00	16	10,87	6,11
9:56:30	16	10,86	6,14
9:57:00	16	10,86	6,14
9:57:30	16	10,86	6,14
9:58:00	15	10,86	6,14
9:58:30	15	10,86	6,17
9:59:00	15	10,86	6,17
9:59:30	15	10,86	6,17
10:00:00	15	10,86	6,17
10:00:30	15	10,86	6,17
10:01:00	15	10,86	6,17
10:01:30	15	10,86	6,17
10:02:00	15	10,86	6,17
10:02:30	15	10,86	6,17
10:03:00	15	10,86	6,17
10:03:30	15	10,86	6,17
10:04:00	15	10,85	6,19
10:04:30	15	10,85	6,19
10:05:00	15	10,85	6,19
10:05:30	15	10,85	6,19
10:06:00	15	10,85	6,19
10:06:30	15	10,85	6,19
10:07:00	15	10,85	6,19
10:07:30	15	10,85	6,19
10:08:00	15	10,85	6,19
10:08:30	15	10,85	6,19
10:09:00	15	10,84	6,22
10:09:30	15	10,84	6,22
10:10:00	15	10,84	6,22
10:10:30	15	10,84	6,22
10:11:00	15	10,84	6,22
10:11:30	15	10,84	6,22
10:12:00	15	10,84	6,22
10:12:30	15	10,84	6,22
10:13:00	15	10,84	6,22
10:13:30	15	10,84	6,22
10:14:00	15	10,84	6,22
10:14:30	15	10,84	6,22
10:15:00	15	10,84	6,22
10:15:30	15	10,84	6,25
10:16:00	15	10,84	6,25
10:16:30	15	10,84	6,25
10:17:00	15	10,84	6,25
10:17:30	15	10,84	6,25
10:18:00	15	10,84	6,25
10:18:30	15	10,84	6,25
10:19:00	15	10,84	6,25
10:19:30	15	10,84	6,25
10:20:00	15	10,84	6,25
10:20:30	15	10,84	6,25
10:21:00	15	10,84	6,25
10:21:30	15	10,83	6,28
10:22:00	15	10,83	6,28
10:22:30	15	10,83	6,28
10:23:00	15	10,83	6,28
10:23:30	15	10,83	6,28
10:24:00	15	10,83	6,28
10:24:30	15	10,83	6,28
10:25:00	15	10,83	6,28
10:25:30	15	10,83	6,28
10:26:00	15	10,83	6,28
10:26:30	15	10,83	6,28
10:27:00	15	10,83	6,28
10:27:30	15	10,82	6,30
10:28:00	15	10,82	6,30
10:28:30	15	10,82	6,30
10:29:00	15	10,82	6,30
10:29:30	15	10,82	6,30
10:30:00	15	10,82	6,30
10:30:30	15	10,82	6,30
10:31:00	15	10,82	6,30
10:31:30	15	10,82	6,30
10:32:00	15	10,82	6,30
10:32:30	15	10,82	6,30
10:33:00	15	10,82	6,30
10:33:30	15	10,82	6,30
10:34:00	15	10,81	6,33
10:34:30	15	10,81	6,33
10:35:00	15	10,81	6,33
10:35:30	15	10,81	6,33
10:36:00	15	10,81	6,33
10:36:30	15	10,81	6,33
10:37:00	15	10,81	6,33
10:37:30	15	10,81	6,33
10:38:00	15	10,81	6,33
10:38:30	15	10,81	6,33
10:39:00	15	10,81	6,33
10:39:30	15	10,81	6,33
10:40:00	15	10,81	6,33
10:40:30	15	10,81	6,33
10:41:00	15	10,80	6,36
10:41:30	15	10,80	6,36
10:42:00	15	10,80	6,36
10:42:30	15	10,80	6,36
10:43:00	15	10,80	6,36
10:43:30	15	10,80	6,36
10:44:00	15	10,80	6,36
10:44:30	15	10,80	6,36
10:45:00	15	10,80	6,36
10:45:30	15	10,80	6,36
10:46:00	15	10,80	6,36
10:46:30	15	10,80	6,36
10:47:00	15	10,80	6,36
10:47:30	15	10,80	6,36
10:48:00	15	10,80	6,39
10:48:30	15	10,80	6,39
10:49:00	15	10,80	6,39
10:49:30	15	10,80	6,39
10:50:00	15	10,80	6,39
10:50:30	15	10,80	6,39
10:51:00	15	10,80	6,39
10:51:30	15	10,80	6,39
10:52:00	15	10,80	6,39
10:52:30	15	10,80	6,39
10:53:00	15	10,80	6,39
10:53:30	15	10,80	6,39
10:54:00	15	10,80	6,39
10:54:30	15	10,80	6,39
10:55:00	15	10,80	6,39
10:55:30	15	10,80	6,39
10:56:00	15	10,79	6,42
10:56:30	15	10,79	6,42
10:57:00	15	10,79	6,42
10:57:30	15	10,79	6,42
10:58:00	15	10,79	6,42
10:58:30	15	10,79	6,42
10:59:00	15	10,79	6,42
10:59:30	15	10,79	6,42
11:00:00	15	10,79	6,42
11:00:30	15	10,79	6,42
11:01:00	15	10,79	6,42
11:01:30	15	10,78	6,45
11:02:00	15	10,79	6,42
11:02:30	15	10,78	6,45
11:03:00	15	10,78	6,45
11:03:30	15	10,78	6,45
11:04:00	15	10,78	6,45
11:04:30	15	10,78	6,45
11:05:00	15	10,78	6,45
11:05:30	15	10,78	6,45
11:06:00	15	10,78	6,45
11:06:30	15	10,78	6,45
11:07:00	15	10,78	6,45
11:07:30	15	10,78	6,45
11:08:00	15	10,78	6,45
11:08:30	15	10,78	6,45
11:09:00	15	10,78	6,45
11:09:30	15	10,78	6,45
11:10:00	15	10,77	6,47
11:10:30	15	10,77	6,47
11:11:00	15	10,77	6,47
11:11:30	15	10,77	6,47
11:12:00	15	10,77	6,47
11:12:30	15	10,77	6,47
11:13:00	15	10,77	6,47
11:13:30	15	10,77	6,47
11:14:00	15	10,77	6,47
11:14:30	15	10,77	6,47
11:15:00	15	10,77	6,47
11:15:30	15	10,77	6,47
11:16:00	15	10,77	6,47
11:16:30	15	10,77	6,50
11:17:00	15	10,77	6,47
11:17:30	15	10,77	6,47
11:18:00	15	10,77	6,50
11:18:30	15	10,77	6,50
11:19:00	15	10,77	6,50
11:19:30	15	10,77	6,50
11:20:00	15	10,77	6,50
11:20:30	15	10,77	6,50
11:21:00	15	10,77	6,50
11:21:30	15	10,77	6,50
11:22:00	15	10,77	6,50
11:22:30	15	10,77	6,50
11:23:00	15	10,77	6,50
11:23:30	15	10,77	6,50
11:24:00	15	10,76	6,53
11:24:30	15	10,77	6,50
11:25:00	15	10,76	6,53
11:25:30	15	10,76	6,53
11:26:00	15	10,76	6,53
11:26:30	15	10,76	6,53
11:27:00	15	10,76	6,53
11:27:30	15	10,76	6,53
11:28:00	15	10,76	6,53
11:28:30	15	10,76	6,53
11:29:00	15	10,76	6,53
11:29:30	15	10,76	6,53
11:30:00	15	10,76	6,53
11:30:30	15	10,76	6,53
11:31:00	15	10,76	6,53
11:31:30	15	10,75	6,56
11:32:00	15	10,75	6,56
11:32:30	15	10,76	6,53
11:33:00	15	10,75	6,56
11:33:30	15	10,75	6,56
11:34:00	15	10,75	6,56
11:34:30	15	10,75	6,56
11:35:00	15	10,75	6,56
11:35:30	15	10,75	6,56
11:36:00	15	10,75	6,56
11:36:30	15	10,75	6,56
11:37:00	15	10,75	6,56
11:37:30	15	10,75	6,56
11:38:00	15	10,75	6,56
11:38:30	15	10,75	6,56
11:39:00	15	10,75	6,59
11:39:30	15	10,75	6,59
11:40:00	15	10,75	6,59
11:40:30	15	10,75	6,59
11:41:00	15	10,75	6,59
11:41:30	15	10,75	6,59
11:42:00	15	10,75	6,59
11:42:30	15	10,75	6,59
11:43:00	15	10,75	6,59
11:43:30	15	10,75	6,59
11:44:00	15	10,75	6,59
11:44:30	15	10,75	6,59
11:45:00	15	10,75	6,59
11:45:30	15	10,75	6,59
11:46:00	15	10,74	6,62
11:46:30	15	10,74	6,62
11:47:00	15	10,74	6,62
11:47:30	15	10,74	6,62
11:48:00	15	10,74	6,62
11:48:30	15	10,74	6,62
11:49:00	15	10,74	6,62
11:49:30	15	10,74	6,62
11:50:00	15	10,74	6,62
11:50:30	15	10,74	6,62
11:51:00	15	10,74	6,62
11:51:30	15	10,74	6,62
11:52:00	15	10,74	6,62
11:52:30	15	10,74	6,62
11:53:00	15	10,74	6,62
11:53:30	15	10,74	6,62
11:54:00	15	10,73	6,65
11:54:30	15	10,73	6,65
11:55:00	15	10,73	6,65
11:55:30	15	10,73	6,65
11:56:00	15	10,73	6,65
11:56:30	15	10,73	6,65
11:57:00	15	10,73	6,65
11:57:30	15	10,73	6,65
11:58:00	15	10,73	6,65
11:58:30	15	10,73	6,65
11:59:00	15	10,73	6,65
11:59:30	15	10,73	6,65
12:00:00	15	10,73	6,65
12:00:30	15	10,72	6,68
12:01:00	15	10,72	6,68
12:01:30	15	10,73	6,65
12:02:00	15	10,72	6,68
12:02:30	15	10,72	6,68
12:03:00	15	10,72	6,68
12:03:30	15	10,72	6,68
12:04:00	15	10,72	6,68
12:04:30	15	10,72	6,68
12:05:00	15	10,72	6,68
12:05:30	15	10,72	6,68
12:06:00	15	10,72	6,68
12:06:30	15	10,72	6,68
12:07:00	15	10,71	6,71
12:07:30	15	10,71	6,71
12:08:00	15	10,72	6,68
12:08:30	15	10,72	6,68
12:09:00	15	10,71	6,71
12:09:30	15	10,71	6,71
12:10:00	15	10,71	6,71
12:10:30	15	10,71	6,71
12:11:00	15	10,71	6,71
12:11:30	15	10,71	6,71
12:12:00	15	10,71	6,71
12:12:30	15	10,71	6,71
12:13:00	15	10,71	6,71
12:13:30	15	10,71	6,71
12:14:00	15	10,71	6,71
12:14:30	15	10,71	6,71
12:15:00	15	10,71	6,71
12:15:30	15	10,71	6,74
12:16:00	15	10,71	6,71
12:16:30	15	10,71	6,74
12:17:00	15	10,71	6,71
12:17:30	15	10,71	6,74
12:18:00	15	10,71	6,74
12:18:30	15	10,71	6,74
12:19:00	15	10,71	6,74
12:19:30	15	10,71	6,74
12:20:00	15	10,71	6,74
12:20:30	15	10,71	6,74
12:21:00	15	10,71	6,74
12:21:30	15	10,71	6,74
12:22:00	15	10,71	6,74
12:22:30	15	10,71	6,74
12:23:00	15	10,70	6,77
12:23:30	15	10,70	6,77
12:24:00	15	10,70	6,77
12:24:30	15	10,71	6,74
12:25:00	15	10,70	6,77
12:25:30	15	10,70	6,77
12:26:00	15	10,70	6,77
12:26:30	15	10,70	6,77
12:27:00	15	10,70	6,77
12:27:30	15	10,70	6,77
12:28:00	15	10,70	6,77
12:28:30	15	10,70	6,77
12:29:00	15	10,70	6,77
12:29:30	15	10,70	6,77
12:30:00	15	10,70	6,77
12:30:30	15	10,70	6,77
12:31:00	15	10,69	6,80
12:31:30	15	10,70	6,77
12:32:00	15	10,70	6,77
12:32:30	15	10,69	6,80
12:33:00	15	10,69	6,80
12:33:30	15	10,70	6,77
12:34:00	15	10,69	6,80
12:34:30	15	10,69	6,80
12:35:00	15	10,69	6,80
12:35:30	15	10,69	6,80
12:36:00	15	10,69	6,80
12:36:30	15	10,69	6,80
12:37:00	15	10,69	6,80
12:37:30	15	10,69	6,80
12:38:00	15	10,68	6,83
12:38:30	15	10,68	6,83
12:39:00	15	10,68	6,83
12:39:30	15	10,69	6,80
12:40:00	15	10,69	6,80
12:40:30	15	10,68	6,83
12:41:00	15	10,68	6,83
12:41:30	15	10,68	6,83
12:42:00	15	10,68	6,83
12:42:30	15	10,68	6,83
12:43:00	15	10,68	6,83
12:43:30	15	10,68	6,83
12:44:00	15	10,68	6,83
12:44:30	15	10,68	6,83
12:45:00	15	10,68	6,83
12:45:30	15	10,68	6,83
12:46:00	15	10,68	6,83
12:46:30	15	10,68	6,83
12:47:00	15	10,68	6,83
12:47:30	15	10,68	6,83
12:48:00	15	10,68	6,83
12:48:30	15	10,68	6,86
12:49:00	15	10,68	6,86
12:49:30	15	10,68	6,86
12:50:00	15	10,68	6,86
12:50:30	15	10,68	6,86
12:51:00	15	10,68	6,86
12:51:30	15	10,68	6,86
12:52:00	15	10,68	6,86
12:52:30	15	10,68	6,86
12:53:00	15	10,68	6,86
12:53:30	15	10,68	6,86
12:54:00	15	10,68	6,86
12:54:30	15	10,67	6,89
12:55:00	15	10,68	6,86
12:55:30	15	10,68	6,86
12:56:00	15	10,67	6,89
12:56:30	15	10,67	6,89
12:57:00	15	10,67	6,89
12:57:30	15	10,67	6,89
12:58:00	15	10,67	6,89
12:58:30	15	10,67	6,89
12:59:00	15	10,67	6,89
12:59:30	15	10,67	6,89
13:00:00	15	10,67	6,89
13:00:30	15	10,67	6,89
13:01:00	15	10,67	6,89
13:01:30	15	10,67	6,89
13:02:00	15	10,67	6,89
13:02:30	15	10,67	6,89
13:03:00	15	10,66	6,92
13:03:30	15	10,66	6,92
13:04:00	15	10,66	6,92
13:04:30	15	10,66	6,92
13:05:00	15	10,66	6,92
13:05:30	15	10,66	6,92
13:06:00	15	10,66	6,92
13:06:30	15	10,66	6,92
13:07:00	15	10,66	6,92
13:07:30	15	10,66	6,92
13:08:00	15	10,66	6,92
13:08:30	15	10,66	6,92
13:09:00	15	10,66	6,92
13:09:30	15	10,66	6,95
13:10:00	15	10,66	6,95
13:10:30	15	10,66	6,92
13:11:00	15	10,66	6,92
13:11:30	15	10,66	6,92
13:12:00	15	10,66	6,95
13:12:30	15	10,66	6,95
13:13:00	15	10,66	6,95
13:13:30	15	10,66	6,95
13:14:00	15	10,66	6,95
13:14:30	15	10,66	6,95
13:15:00	15	10,66	6,95
13:15:30	15	10,66	6,95
13:16:00	15	10,66	6,95
13:16:30	15	10,66	6,95
13:17:00	15	10,66	6,95
13:17:30	15	10,66	6,95
13:18:00	15	10,66	6,95
13:18:30	15	10,66	6,95
13:19:00	15	10,66	6,95
13:19:30	15	10,65	6,98
13:20:00	15	10,65	6,98
13:20:30	15	10,65	6,98
13:21:00	15	10,65	6,98
13:21:30	15	10,65	6,98
13:22:00	15	10,65	6,98
13:22:30	15	10,65	6,98
13:23:00	15	10,65	6,98
13:23:30	15	10,65	6,98
13:24:00	15	10,65	6,98
13:24:30	15	10,65	6,98
13:25:00	15	10,65	6,98
13:25:30	15	10,65	6,98
13:26:00	15	10,65	6,98
13:26:30	15	10,65	6,98
13:27:00	15	10,65	6,98
13:27:30	15	10,65	6,98
13:28:00	15	10,65	6,98
13:28:30	15	10,64	7,01
13:29:00	15	10,64	7,01
13:29:30	15	10,64	7,01
13:30:00	15	10,64	7,01
13:30:30	15	10,64	7,01
13:31:00	15	10,64	7,01
13:31:30	15	10,64	7,01
13:32:00	15	10,64	7,01
13:32:30	15	10,64	7,01
13:33:00	15	10,64	7,01
13:33:30	15	10,64	7,01
13:34:00	15	10,64	7,01
13:34:30	15	10,64	7,01
13:35:00	15	10,64	7,01
13:35:30	15	10,64	7,01
13:36:00	15	10,64	7,01
13:36:30	15	10,64	7,01
13:37:00	15	10,64	7,01
13:37:30	15	10,63	7,04
13:38:00	15	10,63	7,04
13:38:30	15	10,63	7,04
13:39:00	15	10,63	7,04
13:39:30	15	10,63	7,04
13:40:00	15	10,63	7,04
13:40:30	15	10,63	7,04
13:41:00	15	10,63	7,04
13:41:30	15	10,63	7,04
13:42:00	15	10,63	7,04
13:42:30	15	10,63	7,04
13:43:00	15	10,63	7,04
13:43:30	15	10,63	7,04
13:44:00	15	10,63	7,04
13:44:30	15	10,63	7,04
13:45:00	15	10,63	7,04
13:45:30	15	10,63	7,07
13:46:00	15	10,63	7,04
13:46:30	15	10,63	7,07
13:47:00	15	10,63	7,07
13:47:30	15	10,63	7,07
13:48:00	15	10,63	7,07
13:48:30	15	10,63	7,07
13:49:00	15	10,63	7,07
13:49:30	15	10,63	7,07
13:50:00	15	10,63	7,07
13:50:30	15	10,63	7,07
13:51:00	15	10,63	7,07
13:51:30	15	10,63	7,07
13:52:00	15	10,63	7,07
13:52:30	15	10,63	7,07
13:53:00	15	10,63	7,07
13:53:30	15	10,63	7,07
13:54:00	15	10,63	7,07
13:54:30	15	10,63	7,07
13:55:00	15	10,62	7,10
13:55:30	15	10,62	7,10
13:56:00	15	10,62	7,10
13:56:30	15	10,62	7,10
13:57:00	15	10,62	7,10
13:57:30	15	10,62	7,10
13:58:00	15	10,62	7,10
13:58:30	15	10,62	7,10
13:59:00	15	10,62	7,10
13:59:30	15	10,62	7,10
14:00:00	15	10,62	7,10
14:00:30	15	10,62	7,10
14:01:00	15	10,62	7,10
14:01:30	15	10,62	7,10
14:02:00	15	10,62	7,10
14:02:30	15	10,62	7,10
14:03:00	15	10,62	7,10
14:03:30	15	10,62	7,10
14:04:00	15	10,61	7,13
14:04:30	15	10,61	7,13
14:05:00	15	10,61	7,13
14:05:30	15	10,61	7,13
14:06:00	15	10,61	7,13
14:06:30	15	10,61	7,13
14:07:00	15	10,61	7,13
14:07:30	15	10,61	7,13
14:08:00	15	10,61	7,13
14:08:30	15	10,61	7,13
14:09:00	15	10,61	7,13
14:09:30	15	10,61	7,13
14:10:00	15	10,61	7,13
14:10:30	15	10,61	7,13
14:11:00	15	10,61	7,13
14:11:30	15	10,61	7,13
14:12:00	15	10,61	7,13
14:12:30	15	10,61	7,13
14:13:00	15	10,60	7,17
14:13:30	15	10,60	7,17
14:14:00	15	10,60	7,17
14:14:30	15	10,60	7,17
14:15:00	15	10,60	7,17
14:15:30	15	10,60	7,17
14:16:00	15	10,60	7,17
14:16:30	15	10,60	7,17
14:17:00	15	10,60	7,17
14:17:30	15	10,60	7,17
14:18:00	15	10,60	7,17
14:18:30	15	10,60	7,17
14:19:00	15	10,60	7,17
14:19:30	15	10,60	7,17
14:20:00	15	10,60	7,17
14:20:30	15	10,60	7,17
14:21:00	15	10,60	7,17
14:21:30	15	10,59	7,20
14:22:00	15	10,59	7,20
14:22:30	15	10,59	7,20
14:23:00	15	10,59	7,20
14:23:30	15	10,59	7,20
14:24:00	15	10,59	7,20
14:24:30	15	10,59	7,20
14:25:00	15	10,59	7,20
14:25:30	15	10,59	7,20
14:26:00	15	10,59	7,20
14:26:30	15	10,59	7,20
14:27:00	15	10,59	7,20
14:27:30	15	10,59	7,20
