Repository: ProgWizer/parser

File: project-root/data/Data Acquisition/Data Acquisition/2021 year (353)/21-071 D R Bulk Luk.txt (part 1 of 2)
--Test Summary--
Full Path and File Name	
Instrument Name	7322
Instrument Type	Model 7322 Consistometer - Variable Speed
Instrument Serial Number	
Test Start Date	08.09.2021
Test Start Time	19:41:25
Test Stop Date	08.09.2021
Test Stop Time	20:35:25
Test Length	0:54:00
Final Sample Time Offset	0:53:59
Controller Schedule Name	
Sampling Period	1 second
Comments	
Information	WellID	
Information	Customer	
Information	EngName	DENIS
Information	CementClass	G Holsim
Information	CementMfr	
Information	Additives	Bulk Luk 2 08.09.
Information	Density	
Information	BHCT	
Information	BHST	
Information	FluidLoss	
Information	JobType	
Calculated Value	Time_30Bc	0:49:28
Calculated Value	Time_70Bc	N/A
Initial Temperature (°C)	27 °C
Final Temperature (°C)	63 °C
Initial Pressure (MPa)	0,2 MPa
Final Pressure (MPa)	28,5 MPa
Initial Consistency (Bc)	15 Bc
Final Consistency (Bc)	32 Bc
Initial Wall Temperature (°C)	33 °C
Final Wall Temperature (°C)	67 °C
Initial Motor Speed (RPM)	150 RPM
Final Motor Speed (RPM)	150 RPM
--Data--
Time (HH:MM:SS)	Temperature (°C)	Pressure (MPa)	Consistency (Bc)	Wall Temperature (°C)	Motor Speed (RPM)
0:00:00	27	0,2	15	33	150
0:00:01	27	0,2	15	33	150
0:00:02	27	0,2	15	33	150
0:00:03	27	0,2	15	33	150
0:00:04	27	0,2	15	33	150
0:00:05	27	0,2	15	33	150
0:00:06	27	0,2	15	33	150
0:00:07	27	0,2	15	33	150
0:00:08	27	0,2	15	33	150
0:00:09	27	0,2	15	33	150
0:00:10	27	0,2	15	33	150
0:00:11	27	0,2	15	33	150
0:00:12	27	0,2	15	33	150
0:00:13	27	0,2	15	33	150
0:00:14	28	0,2	15	33	150
0:00:15	28	0,2	15	33	150
0:00:16	28	0,2	15	33	150
0:00:17	28	0,2	15	33	150
0:00:18	28	0,2	15	33	150
0:00:19	28	0,2	15	33	150
0:00:20	28	0,2	15	33	150
0:00:21	28	0,2	15	33	150
0:00:22	28	0,2	15	33	150
0:00:23	28	0,2	15	33	150
0:00:24	28	0,2	15	33	150
0:00:25	28	0,2	15	33	150
0:00:26	28	0,2	14	33	150
0:00:27	28	0,2	15	33	150
0:00:28	28	0,2	15	33	150
0:00:29	28	0,2	14	33	150
0:00:30	28	0,2	14	33	150
0:00:31	28	0,2	15	34	150
0:00:32	28	0,2	14	34	150
0:00:33	28	0,2	14	33	150
0:00:34	28	0,2	14	34	150
0:00:35	28	0,2	14	33	150
0:00:36	28	0,2	14	33	150
0:00:37	28	0,2	14	33	150
0:00:38	28	0,2	14	34	150
0:00:39	28	0,2	14	33	150
0:00:40	28	0,2	14	34	150
0:00:41	28	0,2	14	34	150
0:00:42	28	0,2	14	34	150
0:00:43	28	0,2	14	34	150
0:00:44	28	0,2	14	34	150
0:00:45	28	0,2	14	34	150
0:00:46	28	0,2	14	34	150
0:00:47	28	0,2	14	33	150
0:00:48	28	0,2	14	34	150
0:00:49	28	0,2	14	34	150
0:00:50	28	0,2	14	34	150
0:00:51	28	0,2	14	34	150
0:00:52	28	0,2	14	34	150
0:00:53	28	0,2	14	34	150
0:00:54	28	0,2	14	34	150
0:00:55	28	0,2	14	34	150
0:00:56	28	0,2	14	34	150
0:00:57	28	0,2	14	34	150
0:00:58	28	0,2	14	34	150
0:00:59	28	0,2	14	34	150
0:01:00	29	0,3	14	34	150
0:01:01	29	0,2	14	34	150
0:01:02	29	0,2	14	34	150
0:01:03	29	0,3	14	34	150
0:01:04	29	0,3	14	34	150
0:01:05	29	0,3	14	34	150
0:01:06	29	0,3	14	34	150
0:01:07	29	0,3	14	34	150
0:01:08	29	0,3	14	34	150
0:01:09	29	0,3	14	34	150
0:01:10	29	0,3	14	34	150
0:01:11	29	0,3	14	34	150
0:01:12	29	0,3	14	34	150
0:01:13	29	0,3	14	34	150
0:01:14	29	0,3	14	34	150
0:01:15	29	0,3	14	34	150
0:01:16	29	0,3	14	34	150
0:01:17	29	0,3	14	34	150
0:01:18	29	0,3	14	34	150
0:01:19	29	0,3	14	34	150
0:01:20	29	0,3	14	34	150
0:01:21	29	0,3	14	34	150
0:01:22	29	0,3	14	34	150
0:01:23	29	0,4	14	34	150
0:01:24	29	0,4	14	34	150
0:01:25	29	0,4	14	34	150
0:01:26	29	0,4	14	34	150
0:01:27	29	0,4	14	34	150
0:01:28	29	0,4	14	34	150
0:01:29	29	0,4	14	34	150
0:01:30	29	0,4	14	34	150
0:01:31	29	0,4	14	34	150
0:01:32	29	0,4	14	34	150
0:01:33	29	0,4	14	34	150
0:01:34	29	0,4	14	34	150
0:01:35	29	0,4	14	34	150
0:01:36	29	0,4	14	34	150
0:01:37	29	0,5	14	34	150
0:01:38	29	0,5	14	34	150
0:01:39	29	0,5	14	34	150
0:01:40	29	0,5	14	34	150
0:01:41	29	0,5	14	34	150
0:01:42	29	0,5	14	34	150
0:01:43	29	0,5	14	34	150
0:01:44	29	0,6	14	34	150
0:01:45	29	0,6	14	34	150
0:01:46	29	0,6	14	34	150
0:01:47	29	0,6	14	34	150
0:01:48	29	0,7	14	34	150
0:01:49	30	0,7	14	34	150
0:01:50	30	0,7	14	34	150
0:01:51	30	0,7	14	34	150
0:01:52	30	0,8	14	34	150
0:01:53	30	0,8	14	34	150
0:01:54	30	0,8	14	34	150
0:01:55	30	0,8	14	34	150
0:01:56	30	0,8	14	34	150
0:01:57	30	0,9	14	34	150
0:01:58	30	0,9	14	34	150
0:01:59	30	0,9	14	34	150
0:02:00	30	0,9	14	34	150
0:02:01	30	0,9	14	34	150
0:02:02	30	0,9	14	34	150
0:02:03	30	0,9	14	34	150
0:02:04	30	0,9	14	34	150
0:02:05	30	0,9	14	34	150
0:02:06	30	0,9	14	34	150
0:02:07	30	0,9	14	34	150
0:02:08	30	0,9	14	34	150
0:02:09	30	0,9	14	34	150
0:02:10	30	0,9	14	35	150
0:02:11	30	0,9	14	34	150
0:02:12	30	1,0	14	34	150
0:02:13	30	1,0	14	34	150
0:02:14	30	1,0	14	34	150
0:02:15	30	1,0	14	34	150
0:02:16	30	1,0	14	34	150
0:02:17	30	1,0	14	34	150
0:02:18	30	1,0	14	34	150
0:02:19	30	1,0	14	34	150
0:02:20	30	1,0	14	35	150
0:02:21	30	1,0	14	34	150
0:02:22	30	1,0	14	34	150
0:02:23	30	1,0	14	34	150
0:02:24	30	1,0	14	34	150
0:02:25	30	1,0	14	34	150
0:02:26	30	1,0	14	35	150
0:02:27	30	1,0	14	34	150
0:02:28	30	1,0	14	34	150
0:02:29	30	1,0	14	34	150
0:02:30	30	1,0	14	34	150
0:02:31	30	1,0	14	35	150
0:02:32	30	1,0	14	35	150
0:02:33	30	1,0	14	35	150
0:02:34	30	1,0	14	35	150
0:02:35	30	1,0	14	35	150
0:02:36	30	1,0	14	35	150
0:02:37	30	1,0	14	35	150
0:02:38	30	1,0	14	35	150
0:02:39	30	1,0	14	35	150
0:02:40	30	1,0	14	35	150
0:02:41	30	1,0	14	35	150
0:02:42	30	1,0	14	35	150
0:02:43	31	1,0	14	35	150
0:02:44	31	1,0	14	35	150
0:02:45	31	1,0	14	35	150
0:02:46	31	1,0	14	35	150
0:02:47	31	1,0	14	35	150
0:02:48	31	1,0	14	35	150
0:02:49	31	1,0	14	35	150
0:02:50	31	1,0	14	35	150
0:02:51	31	1,0	14	35	150
0:02:52	31	1,0	14	35	150
0:02:53	31	1,0	14	35	150
0:02:54	31	1,0	14	35	150
0:02:55	31	1,0	14	35	150
0:02:56	31	1,0	14	35	150
0:02:57	31	1,0	14	35	150
0:02:58	31	1,0	14	35	150
0:02:59	31	1,0	14	35	150
0:03:00	31	1,0	14	35	150
0:03:01	31	1,0	14	35	150
0:03:02	31	1,0	14	35	150
0:03:03	31	1,0	14	35	150
0:03:04	31	1,0	14	35	150
0:03:05	31	1,0	14	35	150
0:03:06	31	1,0	14	35	150
0:03:07	31	1,0	14	35	150
0:03:08	31	1,0	14	35	150
0:03:09	31	1,0	14	35	150
0:03:10	31	1,0	14	35	150
0:03:11	31	1,0	14	35	150
0:03:12	31	1,0	14	35	150
0:03:13	31	1,0	14	35	150
0:03:14	31	1,0	14	35	150
0:03:15	31	1,0	14	35	150
0:03:16	31	1,0	14	35	150
0:03:17	31	1,0	14	35	150
0:03:18	31	1,0	14	35	150
0:03:19	31	1,0	14	35	150
0:03:20	31	1,0	14	35	150
0:03:21	31	1,0	14	35	150
0:03:22	31	1,0	14	35	150
0:03:23	31	1,0	14	35	150
0:03:24	31	1,0	14	35	150
0:03:25	31	1,0	14	35	150
0:03:26	31	1,0	14	35	150
0:03:27	31	1,0	14	35	150
0:03:28	31	1,0	14	35	150
0:03:29	31	1,0	14	35	150
0:03:30	31	1,0	14	35	150
0:03:31	31	1,0	14	35	150
0:03:32	31	1,1	14	35	150
0:03:33	31	1,1	14	35	150
0:03:34	31	1,1	14	35	150
0:03:35	31	1,1	14	35	150
0:03:36	31	1,1	14	35	150
0:03:37	31	1,1	14	35	150
0:03:38	31	1,1	14	35	150
0:03:39	32	1,1	14	35	150
0:03:40	32	1,1	14	35	150
0:03:41	32	1,1	14	35	150
0:03:42	32	1,1	14	35	150
0:03:43	32	1,1	14	35	150
0:03:44	32	1,1	14	35	150
0:03:45	32	1,1	14	35	150
0:03:46	32	1,1	14	35	150
0:03:47	32	1,1	14	35	150
0:03:48	32	1,1	14	35	150
0:03:49	32	1,1	14	35	150
0:03:50	32	1,1	14	35	150
0:03:51	32	1,1	14	35	150
0:03:52	32	1,1	14	35	150
0:03:53	32	1,1	14	35	150
0:03:54	32	1,1	14	35	150
0:03:55	32	1,1	14	35	150
0:03:56	32	1,1	14	35	150
0:03:57	32	1,1	14	35	150
0:03:58	32	1,1	14	35	150
0:03:59	32	1,1	14	35	150
0:04:00	32	1,1	14	35	150
0:04:01	32	1,1	14	35	150
0:04:02	32	1,1	14	35	150
0:04:03	32	1,1	14	35	150
0:04:04	32	1,1	14	35	150
0:04:05	32	1,1	14	35	150
0:04:06	32	1,1	14	35	150
0:04:07	32	1,1	14	35	150
0:04:08	32	1,1	14	35	150
0:04:09	32	1,1	14	35	150
0:04:10	32	1,1	14	35	150
0:04:11	32	1,1	14	35	150
0:04:12	32	1,1	14	35	150
0:04:13	32	1,1	14	35	150
0:04:14	32	1,1	14	35	150
0:04:15	32	1,1	14	35	150
0:04:16	32	1,1	14	35	150
0:04:17	32	1,1	14	35	150
0:04:18	32	1,1	14	35	150
0:04:19	32	1,1	14	35	150
0:04:20	32	1,1	14	35	150
0:04:21	32	1,1	14	35	150
0:04:22	32	1,1	14	35	150
0:04:23	32	1,1	14	35	150
0:04:24	32	1,2	14	35	150
0:04:25	32	1,1	14	35	150
0:04:26	32	1,1	14	35	150
0:04:27	32	1,2	14	35	150
0:04:28	32	1,2	14	35	150
0:04:29	32	1,2	14	35	150
0:04:30	32	1,2	14	35	150
0:04:31	32	1,2	14	35	150
0:04:32	32	1,2	14	35	150
0:04:33	32	1,2	14	35	150
0:04:34	32	1,2	14	35	150
0:04:35	32	1,2	14	35	150
0:04:36	32	1,2	14	35	150
0:04:37	32	1,2	14	35	150
0:04:38	32	1,2	14	35	150
0:04:39	32	1,2	14	35	150
0:04:40	32	1,2	14	35	150
0:04:41	32	1,2	14	35	150
0:04:42	33	1,2	14	35	150
0:04:43	33	1,2	14	35	150
0:04:44	33	1,2	14	35	150
0:04:45	33	1,2	14	35	150
0:04:46	33	1,2	14	35	150
0:04:47	33	1,2	14	35	150
0:04:48	33	1,2	14	35	150
0:04:49	33	1,2	14	35	150
0:04:50	33	1,2	14	35	150
0:04:51	33	1,2	14	35	150
0:04:52	33	1,2	14	35	150
0:04:53	33	1,2	14	35	150
0:04:54	33	1,2	14	35	150
0:04:55	33	1,2	14	35	150
0:04:56	33	1,2	14	35	150
0:04:57	33	1,2	14	35	150
0:04:58	33	1,2	14	35	150
0:04:59	33	1,2	14	35	150
0:05:00	33	1,2	14	35	150
0:05:01	33	1,2	14	35	150
0:05:02	33	1,2	14	35	150
0:05:03	33	1,2	14	35	150
0:05:04	33	1,2	14	35	150
0:05:05	33	1,2	14	35	150
0:05:06	33	1,2	14	35	150
0:05:07	33	1,2	14	35	150
0:05:08	33	1,2	14	36	150
0:05:09	33	1,2	14	35	150
0:05:10	33	1,2	14	35	150
0:05:11	33	1,2	14	35	150
0:05:12	33	1,2	14	35	150
0:05:13	33	1,2	14	35	150
0:05:14	33	1,2	14	35	150
0:05:15	33	1,2	14	35	150
0:05:16	33	1,2	14	35	150
0:05:17	33	1,2	14	35	150
0:05:18	33	1,2	14	35	150
0:05:19	33	1,2	14	35	150
0:05:20	33	1,2	14	35	150
0:05:21	33	1,2	14	35	150
0:05:22	33	1,2	14	35	150
0:05:23	33	1,2	14	35	150
0:05:24	33	1,2	14	35	150
0:05:25	33	1,2	14	36	150
0:05:26	33	1,2	14	35	150
0:05:27	33	1,2	14	35	150
0:05:28	33	1,2	14	35	150
0:05:29	33	1,2	14	35	150
0:05:30	33	1,2	15	35	150
0:05:31	33	1,2	15	36	150
0:05:32	33	1,2	15	35	150
0:05:33	33	1,2	15	35	150
0:05:34	33	1,2	15	35	150
0:05:35	33	1,2	15	35	150
0:05:36	33	1,2	15	35	150
0:05:37	33	1,2	15	36	150
0:05:38	33	1,2	15	35	150
0:05:39	33	1,2	15	36	150
0:05:40	33	1,2	15	35	150
0:05:41	33	1,2	15	36	150
0:05:42	33	1,2	15	36	150
0:05:43	33	1,2	15	35	150
0:05:44	33	1,2	15	36	150
0:05:45	33	1,2	15	35	150
0:05:46	33	1,2	15	36	150
0:05:47	33	1,3	15	36	150
0:05:48	33	1,3	15	36	150
0:05:49	33	1,3	15	35	150
0:05:50	33	1,3	15	36	150
0:05:51	33	1,3	15	36	150
0:05:52	33	1,3	15	36	150
0:05:53	33	1,3	15	35	150
0:05:54	33	1,3	15	36	150
0:05:55	33	1,3	15	36	150
0:05:56	33	1,3	15	35	150
0:05:57	33	1,3	15	36	150
0:05:58	33	1,3	15	36	150
0:05:59	33	1,3	15	36	150
0:06:00	33	1,3	15	36	150
0:06:01	34	1,3	15	36	150
0:06:02	34	1,3	15	36	150
0:06:03	34	1,3	15	36	150
0:06:04	34	1,3	15	36	150
0:06:05	34	1,3	15	36	150
0:06:06	34	1,3	15	36	150
0:06:07	34	1,3	15	36	150
0:06:08	34	1,3	15	36	150
0:06:09	34	1,3	15	36	150
0:06:10	34	1,3	15	36	150
0:06:11	34	1,3	15	35	150
0:06:12	34	1,3	15	36	150
0:06:13	34	1,3	15	36	150
0:06:14	34	1,3	15	36	150
0:06:15	34	1,3	15	36	150
0:06:16	34	1,3	15	36	150
0:06:17	34	1,3	15	36	150
0:06:18	34	1,3	15	36	150
0:06:19	34	1,3	15	36	150
0:06:20	34	1,3	15	36	150
0:06:21	34	1,3	15	36	150
0:06:22	34	1,3	15	36	150
0:06:23	34	1,3	15	36	150
0:06:24	34	1,3	15	36	150
0:06:25	34	1,3	15	36	150
0:06:26	34	1,3	15	36	150
0:06:27	34	1,3	15	36	150
0:06:28	34	1,3	15	36	150
0:06:29	34	1,3	15	36	150
0:06:30	34	1,3	15	36	150
0:06:31	34	1,3	15	36	150
0:06:32	34	1,3	15	36	150
0:06:33	34	1,3	15	36	150
0:06:34	34	1,3	15	36	150
0:06:35	34	1,3	15	36	150
0:06:36	34	1,3	15	36	150
0:06:37	34	1,3	15	36	150
0:06:38	34	1,3	15	36	150
0:06:39	34	1,3	15	36	150
0:06:40	34	1,3	15	36	150
0:06:41	34	1,3	15	36	150
0:06:42	34	1,3	15	36	150
0:06:43	34	1,3	15	36	150
0:06:44	34	1,3	15	36	150
0:06:45	34	1,3	15	36	150
0:06:46	34	1,3	15	36	150
0:06:47	34	1,3	15	36	150
0:06:48	34	1,3	15	36	150
0:06:49	34	1,3	15	36	150
0:06:50	34	1,3	15	36	150
0:06:51	34	1,3	15	36	150
0:06:52	34	1,3	15	36	150
0:06:53	34	1,3	15	36	150
0:06:54	34	1,3	15	36	150
0:06:55	34	1,3	15	36	150
0:06:56	34	1,3	15	36	150
0:06:57	34	1,3	15	36	150
0:06:58	34	1,3	15	36	150
0:06:59	34	1,3	15	36	150
0:07:00	34	1,3	15	36	150
0:07:01	34	1,3	15	36	150
0:07:02	34	1,3	15	36	150
0:07:03	34	1,3	15	36	150
0:07:04	34	1,3	15	36	150
0:07:05	34	1,3	15	36	150
0:07:06	34	1,3	15	36	150
0:07:07	34	1,3	15	36	150
0:07:08	34	1,3	15	36	150
0:07:09	34	1,3	15	36	150
0:07:10	34	1,3	15	36	150
0:07:11	34	1,3	15	36	150
0:07:12	34	1,3	15	36	150
0:07:13	34	1,3	15	36	150
0:07:14	34	1,3	15	36	150
0:07:15	34	1,3	15	36	150
0:07:16	34	1,3	15	36	150
0:07:17	34	1,3	15	36	150
0:07:18	34	1,3	15	36	150
0:07:19	34	1,3	15	36	150
0:07:20	34	1,3	15	36	150
0:07:21	34	1,3	15	36	150
0:07:22	34	1,3	15	36	150
0:07:23	34	1,3	15	36	150
0:07:24	34	1,3	15	36	150
0:07:25	34	1,3	15	36	150
0:07:26	34	1,3	15	36	150
0:07:27	34	1,3	15	36	150
0:07:28	34	1,3	15	36	150
0:07:29	34	1,3	15	36	150
0:07:30	34	1,4	15	36	150
0:07:31	34	1,3	15	36	150
0:07:32	34	1,3	15	36	150
0:07:33	34	1,3	15	36	150
0:07:34	34	1,4	15	36	150
0:07:35	34	1,4	15	36	150
0:07:36	35	1,4	15	36	150
0:07:37	35	1,4	15	36	150
0:07:38	35	1,4	15	36	150
0:07:39	35	1,4	15	36	150
0:07:40	35	1,4	15	36	150
0:07:41	35	1,4	15	36	150
0:07:42	35	1,4	15	36	150
0:07:43	35	1,4	15	36	150
0:07:44	35	1,4	15	36	150
0:07:45	35	1,4	15	36	150
0:07:46	35	1,4	15	36	150
0:07:47	35	1,4	15	36	150
0:07:48	35	1,4	15	36	150
0:07:49	35	1,4	15	36	150
0:07:50	35	1,4	15	36	150
0:07:51	35	1,4	15	36	150
0:07:52	35	1,4	15	36	150
0:07:53	35	1,4	15	36	150
0:07:54	35	1,4	15	36	150
0:07:55	35	1,4	15	36	150
0:07:56	35	1,4	15	36	150
0:07:57	35	1,4	15	36	150
0:07:58	35	1,4	15	36	150
0:07:59	35	1,4	15	36	150
0:08:00	35	1,4	15	36	150
0:08:01	35	1,4	15	36	150
0:08:02	35	1,4	15	36	150
0:08:03	35	1,4	15	36	150
0:08:04	35	1,4	15	36	150
0:08:05	35	1,4	15	36	150
0:08:06	35	1,4	15	36	150
0:08:07	35	1,4	15	36	150
0:08:08	35	1,4	15	36	150
0:08:09	35	1,4	15	36	150
0:08:10	35	1,4	15	36	150
0:08:11	35	1,4	15	36	150
0:08:12	35	1,4	15	36	150
0:08:13	35	1,4	15	36	150
0:08:14	35	1,4	15	36	150
0:08:15	35	1,4	15	36	150
0:08:16	35	1,4	15	36	150
0:08:17	35	1,4	15	36	150
0:08:18	35	1,4	15	36	150
0:08:19	35	1,4	15	36	150
0:08:20	35	1,4	15	36	150
0:08:21	35	1,4	15	36	150
0:08:22	35	1,4	15	36	150
0:08:23	35	1,4	15	36	150
0:08:24	35	1,4	15	36	150
0:08:25	35	1,4	15	36	150
0:08:26	35	1,4	15	36	150
0:08:27	35	1,4	15	36	150
0:08:28	35	1,4	15	36	150
0:08:29	35	1,4	15	36	150
0:08:30	35	1,4	15	36	150
0:08:31	35	1,4	15	36	150
0:08:32	35	1,4	15	36	150
0:08:33	35	1,4	15	36	150
0:08:34	35	1,4	15	36	150
0:08:35	35	1,4	15	36	150
0:08:36	35	1,4	15	36	150
0:08:37	35	1,4	15	36	150
0:08:38	35	1,4	15	36	150
0:08:39	35	1,4	15	36	150
0:08:40	35	1,4	15	36	150
0:08:41	35	1,4	15	36	150
0:08:42	35	1,4	15	36	150
0:08:43	35	1,4	15	36	150
0:08:44	35	1,4	15	36	150
0:08:45	35	1,4	15	36	150
0:08:46	35	1,4	15	36	150
0:08:47	35	1,4	15	36	150
0:08:48	35	1,4	15	36	150
0:08:49	35	1,4	15	36	150
0:08:50	35	1,4	15	36	150
0:08:51	35	1,4	15	36	150
0:08:52	35	1,4	15	36	150
0:08:53	35	1,4	15	36	150
0:08:54	35	1,4	15	36	150
0:08:55	35	1,4	15	36	150
0:08:56	35	1,4	15	36	150
0:08:57	35	1,4	15	36	150
0:08:58	35	1,4	15	36	150
0:08:59	35	1,4	15	36	150
0:09:00	35	1,4	15	36	150
0:09:01	35	1,4	15	36	150
0:09:02	35	1,4	15	36	150
0:09:03	35	1,4	15	36	150
0:09:04	35	1,4	15	36	150
0:09:05	35	1,4	15	36	150
0:09:06	35	1,4	15	36	150
0:09:07	35	1,4	15	36	150
0:09:08	35	1,4	15	36	150
0:09:09	35	1,4	15	36	150
0:09:10	35	1,4	15	36	150
0:09:11	35	1,4	15	36	150
0:09:12	35	1,4	15	36	150
0:09:13	35	1,4	15	36	150
0:09:14	35	1,4	15	36	150
0:09:15	35	1,4	15	36	150
0:09:16	35	1,4	15	36	150
0:09:17	35	1,4	15	36	150
0:09:18	35	1,4	15	36	150
0:09:19	35	1,4	15	36	150
0:09:20	35	1,4	15	36	150
0:09:21	35	1,4	15	36	150
0:09:22	35	1,4	15	36	150
0:09:23	35	1,4	15	36	150
0:09:24	35	1,4	15	36	150
0:09:25	35	1,4	15	36	150
0:09:26	35	1,4	15	36	150
0:09:27	35	1,4	15	36	150
0:09:28	35	1,4	15	36	150
0:09:29	35	1,4	15	36	150
0:09:30	35	1,4	15	36	150
0:09:31	35	1,4	15	36	150
0:09:32	35	1,4	15	36	150
0:09:33	35	1,4	15	36	150
0:09:34	35	1,4	15	36	150
0:09:35	35	1,4	15	36	150
0:09:36	35	1,4	15	36	150
0:09:37	35	1,4	15	36	150
0:09:38	35	1,4	15	36	150
0:09:39	35	1,4	15	36	150
0:09:40	35	1,4	15	36	150
0:09:41	35	1,4	15	36	150
0:09:42	35	1,4	15	36	150
0:09:43	35	1,4	15	36	150
0:09:44	36	1,4	15	36	150
0:09:45	36	1,4	15	36	150
0:09:46	36	1,4	15	36	150
0:09:47	36	1,4	15	36	150
0:09:48	36	1,4	15	36	150
0:09:49	36	1,4	15	36	150
0:09:50	36	1,4	15	36	150
0:09:51	36	1,4	15	36	150
0:09:52	36	1,4	15	36	150
0:09:53	36	1,4	15	36	150
0:09:54	36	1,4	15	36	150
0:09:55	36	1,4	15	36	150
0:09:56	36	1,4	15	36	150
0:09:57	36	1,4	15	36	150
0:09:58	36	1,4	15	36	150
0:09:59	36	1,4	15	36	150
0:10:00	36	1,4	15	36	150
0:10:01	36	1,4	15	36	150
0:10:02	36	1,4	15	36	150
0:10:03	36	1,4	15	36	150
0:10:04	36	1,4	15	36	150
0:10:05	36	1,4	15	36	150
0:10:06	36	1,4	15	36	150
0:10:07	36	1,4	15	36	150
0:10:08	36	1,4	15	36	150
0:10:09	36	1,4	15	36	150
0:10:10	36	1,4	15	36	150
0:10:11	36	1,4	15	36	150
0:10:12	36	1,4	15	36	150
0:10:13	36	1,4	15	36	150
0:10:14	36	1,4	15	36	150
0:10:15	36	1,4	15	36	150
0:10:16	36	1,4	15	36	150
0:10:17	36	1,4	15	36	150
0:10:18	36	1,4	15	36	150
0:10:19	36	1,4	15	36	150
0:10:20	36	1,4	15	36	150
0:10:21	36	1,4	15	36	150
0:10:22	36	1,4	15	36	150
0:10:23	36	1,4	15	36	150
0:10:24	36	1,4	15	36	150
0:10:25	36	1,4	15	36	150
0:10:26	36	1,4	15	36	150
0:10:27	36	1,4	15	36	150
0:10:28	36	1,4	15	36	150
0:10:29	36	1,4	15	36	150
0:10:30	36	1,4	15	36	150
0:10:31	36	1,4	15	36	150
0:10:32	36	1,4	15	36	150
0:10:33	36	1,4	15	36	150
0:10:34	36	1,4	15	36	150
0:10:35	36	1,4	15	36	150
0:10:36	36	1,4	15	36	150
0:10:37	36	1,4	15	36	150
0:10:38	36	1,4	15	36	150
0:10:39	36	1,5	15	36	150
0:10:40	36	1,4	15	36	150
0:10:41	36	1,5	15	36	150
0:10:42	36	1,4	15	36	150
0:10:43	36	1,4	15	36	150
0:10:44	36	1,4	15	36	150
0:10:45	36	1,5	15	36	150
0:10:46	36	1,5	15	36	150
0:10:47	36	1,5	15	36	150
0:10:48	36	1,5	15	36	150
0:10:49	36	1,5	15	36	150
0:10:50	36	1,5	15	36	150
0:10:51	36	1,4	15	36	150
0:10:52	36	1,5	15	36	150
0:10:53	36	1,5	15	36	150
0:10:54	36	1,5	15	37	150
0:10:55	36	1,5	15	36	150
0:10:56	36	1,5	15	36	150
0:10:57	36	1,5	15	36	150
0:10:58	36	1,5	15	36	150
0:10:59	36	1,5	15	36	150
0:11:00	36	1,5	15	36	150
0:11:01	36	1,5	15	36	150
0:11:02	36	1,5	15	36	150
0:11:03	36	1,5	15	36	150
0:11:04	36	1,5	15	36	150
0:11:05	36	1,5	15	36	150
0:11:06	36	1,5	15	36	150
0:11:07	36	1,5	15	36	150
0:11:08	36	1,5	15	36	150
0:11:09	36	1,5	15	36	150
0:11:10	36	1,5	15	36	150
0:11:11	36	1,5	15	37	150
0:11:12	36	1,5	15	36	150
0:11:13	36	1,5	15	36	150
0:11:14	36	1,5	15	36	150
0:11:15	36	1,5	16	36	150
0:11:16	36	1,5	16	36	150
0:11:17	36	1,5	16	36	150
0:11:18	36	1,5	16	36	150
0:11:19	36	1,5	16	36	150
0:11:20	36	1,5	16	36	150
0:11:21	36	1,5	16	36	150
0:11:22	36	1,5	16	36	150
0:11:23	36	1,5	16	36	150
0:11:24	36	1,5	16	36	150
0:11:25	36	1,5	16	36	150
0:11:26	36	1,5	16	36	150
0:11:27	36	1,5	16	37	150
0:11:28	36	1,5	16	36	150
0:11:29	36	1,5	16	37	150
0:11:30	36	1,5	16	36	150
0:11:31	36	1,5	16	36	150
0:11:32	36	1,5	16	36	150
0:11:33	36	1,5	16	36	150
0:11:34	36	1,5	16	36	150
0:11:35	36	1,5	16	36	150
0:11:36	36	1,5	16	36	150
0:11:37	36	1,5	16	36	150
0:11:38	36	1,5	16	37	150
0:11:39	36	1,5	16	36	150
0:11:40	36	1,5	16	37	150
0:11:41	36	1,5	16	36	150
0:11:42	36	1,5	16	37	150
0:11:43	36	1,5	16	36	150
0:11:44	36	1,5	16	36	150
0:11:45	36	1,5	16	36	150
0:11:46	36	1,5	16	36	150
0:11:47	36	1,5	16	36	150
0:11:48	36	1,5	16	36	150
0:11:49	36	1,5	16	37	150
0:11:50	36	1,5	16	36	150
0:11:51	36	1,5	16	36	150
0:11:52	36	1,5	16	36	150
0:11:53	36	1,5	16	36	150
0:11:54	36	1,5	16	36	150
0:11:55	36	1,5	16	37	150
0:11:56	36	1,5	16	36	150
0:11:57	36	1,5	16	36	150
0:11:58	36	1,5	16	36	150
0:11:59	36	1,5	16	36	150
0:12:00	36	1,5	16	37	150
0:12:01	36	1,5	16	36	150
0:12:02	36	1,5	16	36	150
0:12:03	36	1,5	16	36	150
0:12:04	36	1,5	16	36	150
0:12:05	36	1,5	16	36	150
0:12:06	36	1,5	16	37	150
0:12:07	36	1,5	16	36	150
0:12:08	36	1,5	16	36	150
0:12:09	36	1,5	16	37	150
0:12:10	36	1,5	16	36	150
0:12:11	36	1,5	16	36	150
0:12:12	36	1,5	16	36	150
0:12:13	36	1,5	16	36	150
0:12:14	36	1,5	16	37	150
0:12:15	36	1,5	16	37	150
0:12:16	36	1,5	16	37	150
0:12:17	36	1,5	16	37	150
0:12:18	36	1,5	16	37	150
0:12:19	36	1,5	16	37	150
0:12:20	36	1,5	16	36	150
0:12:21	36	1,5	16	36	150
0:12:22	36	1,5	16	36	150
0:12:23	36	1,5	16	36	150
0:12:24	36	1,5	16	37	150
0:12:25	36	1,5	16	36	150
0:12:26	36	1,5	16	37	150
0:12:27	36	1,5	16	36	150
0:12:28	36	1,5	16	37	150
0:12:29	36	1,5	16	37	150
0:12:30	36	1,5	16	36	150
0:12:31	36	1,5	16	37	150
0:12:32	36	1,5	16	36	150
0:12:33	36	1,5	16	37	150
0:12:34	36	1,5	16	36	150
0:12:35	36	1,5	16	36	150
0:12:36	36	1,5	16	36	150
0:12:37	36	1,5	16	37	150
0:12:38	36	1,5	16	37	150
0:12:39	36	1,5	16	36	150
0:12:40	36	1,5	16	37	150
0:12:41	36	1,5	16	36	150
0:12:42	36	1,5	16	37	150
0:12:43	37	1,5	16	37	150
0:12:44	37	1,5	16	37	150
0:12:45	37	1,5	16	36	150
0:12:46	37	1,5	16	37	150
0:12:47	37	1,5	16	37	150
0:12:48	37	1,5	16	37	150
0:12:49	37	1,5	16	36	150
0:12:50	37	1,5	16	36	150
0:12:51	37	1,5	16	36	150
0:12:52	37	1,5	16	37	150
0:12:53	37	1,5	16	36	150
0:12:54	37	1,5	16	36	150
0:12:55	37	1,5	16	37	150
0:12:56	37	1,5	16	36	150
0:12:57	37	1,5	16	37	150
0:12:58	37	1,5	16	36	150
0:12:59	37	1,5	16	37	150
0:13:00	37	1,5	16	37	150
0:13:01	37	1,5	16	37	150
0:13:02	37	1,5	16	37	150
0:13:03	37	1,5	16	36	150
0:13:04	37	1,5	16	37	150
0:13:05	37	1,5	16	37	150
0:13:06	37	1,5	16	37	150
0:13:07	37	1,5	16	37	150
0:13:08	37	1,5	16	37	150
0:13:09	37	1,5	16	37	150
0:13:10	37	1,5	16	37	150
0:13:11	37	1,5	16	37	150
0:13:12	37	1,5	16	37	150
0:13:13	37	1,5	16	36	150
0:13:14	37	1,5	16	36	150
0:13:15	37	1,5	16	36	150
0:13:16	37	1,5	16	37	150
0:13:17	37	1,5	16	37	150
0:13:18	37	1,5	16	37	150
0:13:19	37	1,5	16	37	150
0:13:20	37	1,5	16	37	150
0:13:21	37	1,5	16	37	150
0:13:22	37	1,5	16	36	150
0:13:23	37	1,5	16	37	150
0:13:24	37	1,5	16	37	150
0:13:25	37	1,5	16	37	150
0:13:26	37	1,5	16	37	150
0:13:27	37	1,5	16	37	150
0:13:28	37	1,5	16	37	150
0:13:29	37	1,5	16	37	150
0:13:30	37	1,5	16	37	150
0:13:31	37	1,6	16	37	150
0:13:32	37	1,7	16	37	150
0:13:33	37	1,8	16	37	150
0:13:34	37	2,0	16	37	150
0:13:35	37	2,1	16	37	150
0:13:36	37	2,3	16	37	150
0:13:37	37	2,4	16	37	150
0:13:38	37	2,5	16	37	150
0:13:39	37	2,5	16	37	150
0:13:40	37	2,6	16	37	150
0:13:41	37	2,7	16	37	150
0:13:42	37	2,8	16	37	150
0:13:43	37	2,9	16	37	150
0:13:44	37	2,9	16	37	150
0:13:45	37	2,9	16	37	150
0:13:46	37	2,9	16	37	150
0:13:47	37	2,9	16	37	150
0:13:48	37	2,9	16	37	150
0:13:49	37	2,9	16	37	150
0:13:50	37	2,9	16	37	150
0:13:51	37	2,9	16	37	150
0:13:52	37	2,9	16	37	150
0:13:53	37	2,9	16	37	150
0:13:54	37	3,0	16	37	150
0:13:55	37	3,0	16	37	150
0:13:56	37	3,0	16	37	150
0:13:57	37	3,0	16	37	150
0:13:58	37	3,0	16	37	150
0:13:59	37	3,0	16	37	150
0:14:00	37	3,0	16	37	150
0:14:01	37	3,1	16	37	150
0:14:02	37	3,2	16	37	150
0:14:03	37	3,3	16	37	150
0:14:04	37	3,3	16	37	150
0:14:05	37	3,3	16	37	150
0:14:06	37	3,3	16	37	150
0:14:07	37	3,3	16	37	150
0:14:08	37	3,3	16	37	150
0:14:09	37	3,3	16	37	150
0:14:10	37	3,3	16	37	150
0:14:11	37	3,3	16	37	150
0:14:12	37	3,2	16	37	150
0:14:13	37	3,2	16	37	150
0:14:14	37	3,2	16	37	150
0:14:15	37	3,2	16	37	150
0:14:16	37	3,2	16	37	150
0:14:17	37	3,2	16	37	150
0:14:18	37	3,2	16	37	150
0:14:19	37	3,2	16	37	150
0:14:20	37	3,2	16	37	150
0:14:21	37	3,2	16	37	150
0:14:22	37	3,2	16	37	150
0:14:23	37	3,2	16	37	150
0:14:24	37	3,2	16	37	150
0:14:25	37	3,2	16	37	150
0:14:26	37	3,4	16	37	150
0:14:27	37	3,4	16	37	150
0:14:28	37	3,4	16	37	150
0:14:29	37	3,4	16	37	150
0:14:30	37	3,4	16	37	150
0:14:31	37	3,4	16	37	150
0:14:32	37	3,4	16	37	150
0:14:33	37	3,4	16	37	150
0:14:34	37	3,4	16	37	150
0:14:35	37	3,4	16	37	150
0:14:36	37	3,4	16	37	150
0:14:37	37	3,4	16	37	150
0:14:38	37	3,4	17	37	150
0:14:39	37	3,4	17	37	150
0:14:40	37	3,4	17	37	150
0:14:41	37	3,5	17	37	150
0:14:42	37	3,6	17	37	150
0:14:43	37	3,6	17	37	150
0:14:44	37	3,6	17	37	150
0:14:45	37	3,6	17	37	150
0:14:46	37	3,6	17	37	150
0:14:47	37	3,6	17	37	150
0:14:48	37	3,6	17	37	150
0:14:49	37	3,6	17	37	150
0:14:50	37	3,6	17	37	150
0:14:51	37	3,6	17	37	150
0:14:52	37	3,6	17	37	150
0:14:53	37	3,6	17	37	150
0:14:54	37	3,6	17	37	150
0:14:55	37	3,6	17	37	150
0:14:56	37	3,6	17	37	150
0:14:57	37	3,8	17	37	150
0:14:58	37	3,9	16	37	150
0:14:59	37	4,0	17	37	150
0:15:00	37	4,0	17	37	150
0:15:01	37	4,0	17	37	150
0:15:02	37	4,0	17	37	150
0:15:03	37	4,0	17	37	150
0:15:04	37	4,0	17	37	150
0:15:05	37	4,0	17	37	150
0:15:06	37	4,0	17	37	150
0:15:07	37	4,0	17	37	150
0:15:08	37	4,0	17	37	150
0:15:09	37	4,0	17	37	150
0:15:10	37	4,0	17	37	150
0:15:11	37	4,0	17	37	150
0:15:12	37	4,0	17	37	150
0:15:13	37	4,0	17	37	150
0:15:14	37	4,0	17	37	150
0:15:15	37	4,0	17	37	150
0:15:16	37	4,0	17	37	150
0:15:17	37	4,0	17	37	150
0:15:18	37	4,0	17	37	150
0:15:19	37	4,0	17	37	150
0:15:20	37	4,0	17	37	150
0:15:21	37	4,0	17	37	150
0:15:22	37	4,0	17	37	150
0:15:23	37	4,0	17	37	150
0:15:24	37	4,1	17	37	150
0:15:25	37	4,1	17	37	150
0:15:26	37	4,1	17	37	150
0:15:27	37	4,1	17	37	150
0:15:28	37	4,1	17	37	150
0:15:29	37	4,1	17	37	150
0:15:30	37	4,1	17	37	150
0:15:31	37	4,1	17	37	150
0:15:32	37	4,1	17	37	150
0:15:33	37	4,1	17	37	150
0:15:34	37	4,1	17	37	150
0:15:35	37	4,1	17	37	150
0:15:36	37	4,1	17	37	150
0:15:37	37	4,1	17	37	150
0:15:38	37	4,1	17	37	150
0:15:39	37	4,2	17	37	150
0:15:40	37	4,2	17	37	150
0:15:41	37	4,2	17	37	150
0:15:42	37	4,2	17	37	150
0:15:43	37	4,2	17	37	150
0:15:44	37	4,2	17	37	150
0:15:45	37	4,2	17	38	150
0:15:46	37	4,2	17	37	150
0:15:47	37	4,2	17	38	150
0:15:48	37	4,2	17	38	150
0:15:49	37	4,2	17	38	150
0:15:50	37	4,3	17	38	150
0:15:51	37	4,3	17	38	150
0:15:52	37	4,3	17	38	150
0:15:53	37	4,3	17	38	150
0:15:54	37	4,3	17	38	150
0:15:55	37	4,3	17	38	150
0:15:56	37	4,3	17	38	150
0:15:57	37	4,3	17	38	150
0:15:58	37	4,3	17	38	150
0:15:59	37	4,4	17	38	150
0:16:00	37	4,4	17	38	150
0:16:01	37	4,4	17	38	150
0:16:02	37	4,4	17	38	150
0:16:03	37	4,4	17	38	150
0:16:04	37	4,4	17	38	150
0:16:05	37	4,4	17	38	150
0:16:06	37	4,4	17	38	150
0:16:07	37	4,4	17	38	150
0:16:08	37	4,4	17	38	150
0:16:09	37	4,5	17	38	150
0:16:10	37	4,5	17	38	150
0:16:11	37	4,5	17	38	150
0:16:12	37	4,5	17	38	150
0:16:13	37	4,5	17	38	150
0:16:14	37	4,5	17	38	150
0:16:15	37	4,5	17	38	150
0:16:16	37	4,5	17	38	150
0:16:17	37	4,5	17	39	150
0:16:18	37	4,6	17	39	150
0:16:19	37	4,6	17	39	150
0:16:20	37	4,6	17	39	150
0:16:21	37	4,6	17	39	150
0:16:22	37	4,6	17	39	150
0:16:23	37	4,6	17	39	150
0:16:24	37	4,6	17	39	150
0:16:25	37	4,6	17	39	150
0:16:26	37	4,7	17	39	150
0:16:27	37	4,7	17	39	150
0:16:28	37	4,7	17	39	150
0:16:29	37	4,7	17	39	150
0:16:30	37	4,7	17	39	150
0:16:31	37	4,7	17	39	150
0:16:32	37	4,7	17	39	150
0:16:33	37	4,7	17	39	150
0:16:34	37	4,8	17	39	150
0:16:35	37	4,8	17	39	150
0:16:36	37	4,8	17	39	150
0:16:37	37	4,8	17	39	150
0:16:38	37	4,8	17	39	150
0:16:39	37	4,8	17	39	150
0:16:40	37	4,8	17	39	150
0:16:41	37	4,8	17	39	150
0:16:42	37	4,8	17	39	150
0:16:43	37	4,9	17	39	150
0:16:44	37	4,9	17	39	150
0:16:45	37	4,9	17	39	150
0:16:46	37	4,9	17	40	150
0:16:47	37	4,9	17	40	150
0:16:48	37	4,9	17	40	150
0:16:49	37	4,9	17	40	150
0:16:50	37	5,0	17	40	150
0:16:51	37	5,0	17	39	150
0:16:52	37	5,0	17	40	150
0:16:53	37	5,0	17	40	150
0:16:54	37	5,0	17	40	150
0:16:55	37	5,0	17	40	150
0:16:56	37	5,0	17	40	150
0:16:57	37	5,0	17	40	150
0:16:58	37	5,1	17	40	150
0:16:59	37	5,1	17	40	150
0:17:00	37	5,1	17	40	150
0:17:01	37	5,1	17	40	150
0:17:02	37	5,1	17	40	150
0:17:03	37	5,1	17	40	150
0:17:04	38	5,1	17	40	150
0:17:05	38	5,1	17	40	150
0:17:06	38	5,2	17	40	150
0:17:07	38	5,2	17	40	150
0:17:08	38	5,2	17	40	150
0:17:09	38	5,2	17	40	150
0:17:10	38	5,2	17	40	150
0:17:11	38	5,2	17	40	150
0:17:12	38	5,2	17	40	150
0:17:13	38	5,2	17	40	150
0:17:14	38	5,2	17	40	150
0:17:15	38	5,3	17	40	150
0:17:16	38	5,3	17	41	150
0:17:17	38	5,3	17	40	150
0:17:18	38	5,3	17	40	150
0:17:19	38	5,3	17	40	150
0:17:20	38	5,3	17	40	150
0:17:21	38	5,3	17	40	150
0:17:22	38	5,3	17	40	150
0:17:23	38	5,3	17	41	150
0:17:24	38	5,4	17	41	150
0:17:25	38	5,4	17	41	150
0:17:26	38	5,4	17	41	150
0:17:27	38	5,4	17	41	150
0:17:28	38	5,4	17	41	150
0:17:29	38	5,4	17	41	150
0:17:30	38	5,4	17	41	150
0:17:31	38	5,4	17	41	150
0:17:32	38	5,5	17	41	150
0:17:33	38	5,5	17	41	150
0:17:34	38	5,5	17	41	150
0:17:35	38	5,5	17	41	150
0:17:36	38	5,5	17	41	150
0:17:37	38	5,5	17	41	150
0:17:38	38	5,5	17	41	150
0:17:39	38	5,5	17	41	150
0:17:40	38	5,5	17	41	150
0:17:41	38	5,5	17	41	150
0:17:42	38	5,6	17	41	150
0:17:43	38	5,6	17	41	150
0:17:44	38	5,6	17	41	150
0:17:45	38	5,6	17	41	150
0:17:46	38	5,6	17	41	150
0:17:47	38	5,6	17	41	150
0:17:48	38	5,6	17	41	150
0:17:49	38	5,6	17	41	150
0:17:50	38	5,6	17	41	150
0:17:51	38	5,7	17	41	150
0:17:52	38	5,7	17	41	150
0:17:53	38	5,7	17	41	150
0:17:54	38	5,7	17	41	150
0:17:55	38	5,7	17	41	150
0:17:56	38	5,7	17	41	150
0:17:57	38	5,7	17	41	150
0:17:58	38	5,7	17	41	150
0:17:59	38	5,7	17	41	150
0:18:00	38	5,7	17	41	150
0:18:01	38	5,7	17	41	150
0:18:02	38	5,8	17	41	150
0:18:03	38	5,8	17	41	150
0:18:04	38	5,8	17	41	150
0:18:05	38	5,8	17	41	150
0:18:06	38	5,8	17	41	150
0:18:07	38	5,8	17	41	150
0:18:08	38	5,8	17	41	150
0:18:09	38	5,8	17	41	150
0:18:10	38	5,9	17	41	150
0:18:11	38	5,9	17	42	150
0:18:12	38	5,9	17	42	150
0:18:13	38	5,9	17	42	150
0:18:14	38	5,9	17	42	150
0:18:15	38	5,9	17	42	150
0:18:16	38	5,9	17	42	150
0:18:17	38	5,9	17	42	150
0:18:18	38	5,9	17	42	150
0:18:19	38	5,9	17	42	150
0:18:20	38	6,0	17	42	150
0:18:21	38	6,0	17	42	150
0:18:22	38	6,0	17	42	150
0:18:23	38	6,0	17	42	150
0:18:24	38	6,0	17	42	150
0:18:25	38	6,0	17	42	150
0:18:26	38	6,0	17	42	150
0:18:27	38	6,0	17	42	150
0:18:28	38	6,0	17	42	150
0:18:29	38	6,0	17	42	150
0:18:30	38	6,0	17	42	150
0:18:31	38	6,1	17	42	150
0:18:32	38	6,1	17	42	150
0:18:33	38	6,1	17	42	150
0:18:34	38	6,1	17	42	150
0:18:35	38	6,1	17	42	150
0:18:36	38	6,1	18	42	150
0:18:37	38	6,1	18	42	150
0:18:38	38	6,1	18	42	150
0:18:39	38	6,1	18	42	150
0:18:40	38	6,1	18	42	150
0:18:41	39	6,1	18	42	150
0:18:42	39	6,1	18	42	150
0:18:43	39	6,2	18	42	150
0:18:44	39	6,2	18	42	150
0:18:45	39	6,2	18	42	150
0:18:46	39	6,2	18	42	150
0:18:47	39	6,2	18	42	150
0:18:48	39	6,2	18	42	150
0:18:49	39	6,2	18	42	150
0:18:50	39	6,2	18	42	150
0:18:51	39	6,2	18	42	150
0:18:52	39	6,2	18	42	150
0:18:53	39	6,2	18	42	150
0:18:54	39	6,2	18	42	150
0:18:55	39	6,3	18	42	150
0:18:56	39	6,3	18	42	150
0:18:57	39	6,3	18	42	150
0:18:58	39	6,3	18	42	150
0:18:59	39	6,3	18	42	150
0:19:00	39	6,3	18	42	150
0:19:01	39	6,3	18	42	150
0:19:02	39	6,3	18	42	150
0:19:03	39	6,3	18	42	150
0:19:04	39	6,3	18	42	150
0:19:05	39	6,3	18	42	150
0:19:06	39	6,3	18	43	150
0:19:07	39	6,4	18	42	150
0:19:08	39	6,4	18	43	150
0:19:09	39	6,4	18	43	150
0:19:10	39	6,4	18	43	150
0:19:11	39	6,4	18	43	150
0:19:12	39	6,4	18	43	150
0:19:13	39	6,4	18	43	150
0:19:14	39	6,4	18	42	150
0:19:15	39	6,4	18	43	150
0:19:16	39	6,4	18	42	150
0:19:17	39	6,4	18	42	150
0:19:18	39	6,5	18	42	150
0:19:19	39	6,5	18	43	150
0:19:20	39	6,5	18	43	150
0:19:21	39	6,5	18	43	150
0:19:22	39	6,5	18	43	150
0:19:23	39	6,5	18	43	150
0:19:24	39	6,5	18	43	150
0:19:25	39	6,5	18	43	150
0:19:26	39	6,5	18	43	150
0:19:27	39	6,5	18	43	150
0:19:28	39	6,5	18	43	150
0:19:29	39	6,5	18	43	150
0:19:30	39	6,5	18	43	150
0:19:31	39	6,6	18	43	150
0:19:32	39	6,6	18	43	150
0:19:33	39	6,6	18	43	150
0:19:34	39	6,6	18	43	150
0:19:35	39	6,6	18	43	150
0:19:36	39	6,6	18	43	150
0:19:37	39	6,6	18	43	150
0:19:38	39	6,6	18	43	150
0:19:39	39	6,6	18	43	150
0:19:40	39	6,6	18	43	150
0:19:41	39	6,6	18	43	150
0:19:42	39	6,7	18	43	150
0:19:43	39	6,9	18	43	150
0:19:44	39	7,0	18	43	150
0:19:45	39	7,1	18	43	150
0:19:46	39	7,1	18	43	150
0:19:47	39	7,1	18	43	150
0:19:48	39	7,2	18	43	150
0:19:49	39	7,2	18	43	150
0:19:50	39	7,2	18	43	150
0:19:51	39	7,2	18	43	150
0:19:52	39	7,2	18	43	150
0:19:53	39	7,2	18	43	150
0:19:54	39	7,2	18	43	150
0:19:55	39	7,2	18	43	150
0:19:56	39	7,2	18	43	150
0:19:57	39	7,2	18	43	150
0:19:58	39	7,2	18	43	150
0:19:59	39	7,2	18	43	150
0:20:00	39	7,2	18	43	150
0:20:01	39	7,2	18	43	150
0:20:02	39	7,3	18	43	150
0:20:03	39	7,3	18	43	150
0:20:04	39	7,3	18	43	150
0:20:05	40	7,3	18	43	150
0:20:06	40	7,3	18	44	150
0:20:07	40	7,3	18	43	150
0:20:08	40	7,3	18	43	150
0:20:09	40	7,3	18	43	150
0:20:10	40	7,3	19	43	150
0:20:11	40	7,3	19	43	150
0:20:12	40	7,3	19	43	150
0:20:13	40	7,3	19	43	150
0:20:14	40	7,4	19	43	150
0:20:15	40	7,3	19	44	150
0:20:16	40	7,4	19	43	150
0:20:17	40	7,4	19	43	150
0:20:18	40	7,4	19	43	150
0:20:19	40	7,4	19	43	150
0:20:20	40	7,4	19	43	150
0:20:21	40	7,4	19	44	150
0:20:22	40	7,4	19	43	150
0:20:23	40	7,4	19	44	150
0:20:24	40	7,4	19	44	150
0:20:25	40	7,4	19	44	150
0:20:26	40	7,4	19	44	150
0:20:27	40	7,4	19	44	150
0:20:28	40	7,5	19	44	150
0:20:29	40	7,5	19	44	150
0:20:30	40	7,5	19	44	150
0:20:31	40	7,5	19	44	150
0:20:32	40	7,5	19	44	150
0:20:33	40	7,5	19	44	150
0:20:34	40	7,5	19	44	150
0:20:35	40	7,5	19	44	150
0:20:36	40	7,5	19	44	150
0:20:37	40	7,5	19	44	150
0:20:38	40	7,5	19	44	150
0:20:39	40	7,6	19	44	150
0:20:40	40	7,6	19	44	150
0:20:41	40	7,6	19	44	150
0:20:42	40	7,6	19	44	150
0:20:43	40	7,6	19	44	150
0:20:44	40	7,6	19	44	150
0:20:45	40	7,6	19	44	150
0:20:46	40	7,6	19	44	150
0:20:47	40	7,6	19	44	150
0:20:48	40	7,6	19	44	150
0:20:49	40	7,6	19	44	150
0:20:50	40	7,6	19	44	150
0:20:51	40	7,6	19	44	150
0:20:52	40	7,7	19	44	150
0:20:53	40	7,7	19	44	150
0:20:54	40	7,7	19	44	150
0:20:55	40	7,7	19	44	150
0:20:56	40	7,7	19	44	150
0:20:57	40	7,7	19	44	150
0:20:58	40	7,7	19	44	150
0:20:59	40	7,7	19	44	150
0:21:00	40	7,7	19	44	150
0:21:01	40	7,7	19	44	150
0:21:02	40	7,7	19	44	150
0:21:03	40	7,7	19	44	150
0:21:04	40	7,8	19	44	150
0:21:05	40	7,8	19	44	150
0:21:06	40	7,8	19	44	150
0:21:07	40	7,8	19	44	150
0:21:08	40	7,8	19	44	150
0:21:09	40	7,8	19	44	150
0:21:10	40	7,8	19	44	150
0:21:11	40	7,8	19	44	150
0:21:12	40	7,8	19	44	150
0:21:13	40	7,8	19	44	150
0:21:14	40	7,8	19	44	150
0:21:15	40	7,9	19	44	150
0:21:16	40	7,9	19	44	150
0:21:17	40	7,9	19	44	150
0:21:18	40	7,9	19	45	150
0:21:19	40	7,9	19	44	150
0:21:20	40	7,9	19	44	150
0:21:21	40	7,9	19	44	150
0:21:22	40	7,9	19	44	150
0:21:23	40	7,9	19	44	150
0:21:24	40	7,9	19	44	150
0:21:25	40	7,9	19	45	150
0:21:26	41	7,9	19	44	150
0:21:27	41	8,0	19	45	150
0:21:28	41	8,0	19	45	150
0:21:29	41	8,0	19	45	150
0:21:30	41	8,0	19	45	150
0:21:31	41	8,0	19	45	150
0:21:32	41	8,0	19	45	150
0:21:33	41	8,0	19	45	150
0:21:34	41	8,0	19	45	150
0:21:35	41	8,0	19	45	150
0:21:36	41	8,0	19	45	150
0:21:37	41	8,0	19	45	150
0:21:38	41	8,0	19	45	150
0:21:39	41	8,1	19	45	150
0:21:40	41	8,1	19	45	150
0:21:41	41	8,1	19	45	150
0:21:42	41	8,1	19	45	150
0:21:43	41	8,1	19	45	150
0:21:44	41	8,1	19	45	150
0:21:45	41	8,1	19	45	150
0:21:46	41	8,1	19	45	150
0:21:47	41	8,1	19	45	150
0:21:48	41	8,1	19	45	150
0:21:49	41	8,2	19	45	150
0:21:50	41	8,2	19	45	150
0:21:51	41	8,2	19	45	150
0:21:52	41	8,2	19	45	150
0:21:53	41	8,2	19	45	150
0:21:54	41	8,2	19	45	150
0:21:55	41	8,2	19	45	150
0:21:56	41	8,2	19	45	150
0:21:57	41	8,3	19	45	150
0:21:58	41	8,3	19	45	150
0:21:59	41	8,3	19	45	150
0:22:00	41	8,3	19	45	150
0:22:01	41	8,3	19	45	150
0:22:02	41	8,3	19	45	150
0:22:03	41	8,3	19	45	150
0:22:04	41	8,3	19	45	150
0:22:05	41	8,3	19	45	150
0:22:06	41	8,4	19	45	150
0:22:07	41	8,4	19	45	150
0:22:08	41	8,4	19	45	150
0:22:09	41	8,4	19	45	150
0:22:10	41	8,4	19	45	150
0:22:11	41	8,4	19	46	150
0:22:12	41	8,4	19	45	150
0:22:13	41	8,4	19	46	150
0:22:14	41	8,4	19	45	150
0:22:15	41	8,4	19	46	150
0:22:16	41	8,5	19	45	150
0:22:17	41	8,5	19	46	150
0:22:18	41	8,5	19	46	150
0:22:19	41	8,5	19	46	150
0:22:20	41	8,5	19	46	150
0:22:21	41	8,5	19	46	150
0:22:22	41	8,5	19	46	150
0:22:23	41	8,5	19	45	150
0:22:24	41	8,5	19	46	150
0:22:25	41	8,5	19	46	150
0:22:26	41	8,5	19	46	150
0:22:27	41	8,6	19	46	150
0:22:28	41	8,6	19	46	150
0:22:29	41	8,6	19	46	150
0:22:30	41	8,6	19	46	150
0:22:31	41	8,6	19	46	150
0:22:32	41	8,6	19	46	150
0:22:33	41	8,6	19	46	150
0:22:34	41	8,6	20	46	150
0:22:35	41	8,6	20	46	150
0:22:36	41	8,6	20	46	150
0:22:37	41	8,6	19	46	150
0:22:38	41	8,7	19	46	150
0:22:39	41	8,7	20	46	150
0:22:40	41	8,7	20	46	150
0:22:41	41	8,7	20	46	150
0:22:42	41	8,7	20	46	150
0:22:43	41	8,7	20	46	150
0:22:44	41	8,7	20	46	150
0:22:45	41	8,7	20	46	150
0:22:46	41	8,7	20	46	150
0:22:47	41	8,7	20	46	150
0:22:48	42	8,7	20	46	150
0:22:49	42	8,7	20	46	150
0:22:50	42	8,7	20	46	150
0:22:51	42	8,8	20	46	150
0:22:52	42	8,8	20	46	150
0:22:53	42	8,8	20	46	150
0:22:54	42	8,8	20	46	150
0:22:55	42	8,8	20	46	150
0:22:56	42	8,8	20	46	150
0:22:57	42	8,8	20	46	150
0:22:58	42	8,8	20	46	150
0:22:59	42	8,8	20	46	150
0:23:00	42	8,8	20	46	150
0:23:01	42	8,8	20	46	150
0:23:02	42	8,8	20	46	150
0:23:03	42	8,8	20	46	150
0:23:04	42	8,8	20	46	150
0:23:05	42	8,9	20	46	150
0:23:06	42	8,9	20	46	150
0:23:07	42	8,9	20	46	150
0:23:08	42	8,9	20	46	150
0:23:09	42	8,9	20	46	150
0:23:10	42	8,9	20	46	150
0:23:11	42	8,9	20	46	150
0:23:12	42	8,9	20	46	150
0:23:13	42	8,9	20	46	150
0:23:14	42	8,9	20	46	150
0:23:15	42	8,9	20	46	150
0:23:16	42	9,0	20	46	150
0:23:17	42	9,0	20	46	150
0:23:18	42	9,0	20	46	150
0:23:19	42	9,0	20	46	150
0:23:20	42	9,0	20	46	150
0:23:21	42	9,0	20	46	150
0:23:22	42	9,0	20	46	150
0:23:23	42	9,0	20	46	150
0:23:24	42	9,0	20	46	150
0:23:25	42	9,0	20	46	150
0:23:26	42	9,0	20	46	150
0:23:27	42	9,0	20	46	150
0:23:28	42	9,1	20	47	150
0:23:29	42	9,1	20	47	150
0:23:30	42	9,1	20	46	150
0:23:31	42	9,1	20	46	150
0:23:32	42	9,1	20	46	150
0:23:33	42	9,1	20	46	150
0:23:34	42	9,1	20	46	150
0:23:35	42	9,1	20	47	150
0:23:36	42	9,1	20	46	150
0:23:37	42	9,1	20	46	150
0:23:38	42	9,1	20	46	150
0:23:39	42	9,4	20	47	150
0:23:40	42	9,5	20	47	150
0:23:41	42	9,6	20	47	150
0:23:42	42	9,6	20	46	150
0:23:43	42	9,6	20	47	150
0:23:44	42	9,6	20	47	150
0:23:45	42	9,7	20	47	150
0:23:46	42	9,7	20	47	150
0:23:47	42	9,7	20	47	150
0:23:48	42	9,7	20	47	150
0:23:49	42	9,7	20	47	150
0:23:50	42	9,7	20	47	150
0:23:51	42	9,7	20	47	150
0:23:52	42	9,7	20	47	150
0:23:53	42	9,7	20	47	150
0:23:54	42	9,7	20	47	150
0:23:55	42	9,7	20	47	150
0:23:56	42	9,7	20	47	150
0:23:57	42	9,7	20	47	150
0:23:58	42	9,7	20	47	150
0:23:59	42	9,7	20	47	150
0:24:00	42	9,8	20	47	150
0:24:01	42	9,8	20	47	150
0:24:02	42	9,8	20	47	150
0:24:03	42	9,8	20	47	150
0:24:04	42	9,8	20	47	150
0:24:05	43	9,8	20	47	150
0:24:06	43	9,8	20	47	150
0:24:07	43	9,8	20	47	150
0:24:08	43	9,8	20	47	150
0:24:09	43	9,8	20	47	150
0:24:10	43	9,8	20	47	150
0:24:11	43	9,8	20	47	150
0:24:12	43	9,8	20	47	150
0:24:13	43	9,8	20	47	150
0:24:14	43	9,9	20	47	150
0:24:15	43	9,9	20	47	150
0:24:16	43	9,9	20	47	150
0:24:17	43	9,9	20	47	150
0:24:18	43	9,9	20	47	150
0:24:19	43	9,9	20	47	150
0:24:20	43	9,9	20	47	150
0:24:21	43	9,9	20	47	150
0:24:22	43	9,9	20	47	150
0:24:23	43	9,9	20	47	150
0:24:24	43	9,9	20	47	150
0:24:25	43	9,9	20	47	150
0:24:26	43	9,9	20	47	150
0:24:27	43	9,9	21	47	150
0:24:28	43	9,9	21	47	150
0:24:29	43	10,0	21	47	150
0:24:30	43	10,0	21	47	150
0:24:31	43	10,0	21	47	150
0:24:32	43	10,0	21	47	150
0:24:33	43	10,0	21	47	150
0:24:34	43	10,0	21	47	150
0:24:35	43	10,0	21	47	150
0:24:36	43	10,0	21	47	150
0:24:37	43	10,0	21	47	150
0:24:38	43	10,0	21	47	150
0:24:39	43	10,0	21	47	150
0:24:40	43	10,0	21	47	150
0:24:41	43	10,1	21	47	150
0:24:42	43	10,1	21	47	150
0:24:43	43	10,1	21	47	150
0:24:44	43	10,1	21	47	150
0:24:45	43	10,1	21	47	150
0:24:46	43	10,1	21	47	150
0:24:47	43	10,1	21	47	150
0:24:48	43	10,1	21	47	150
0:24:49	43	10,1	21	47	150
0:24:50	43	10,1	21	47	150
0:24:51	43	10,1	21	47	150
0:24:52	43	10,1	21	47	150
0:24:53	43	10,1	21	47	150
0:24:54	43	10,1	21	47	150
0:24:55	43	10,2	21	47	150
0:24:56	43	10,2	21	47	150
0:24:57	43	10,2	21	47	150
0:24:58	43	10,2	21	48	150
0:24:59	43	10,2	21	47	150
0:25:00	43	10,2	21	47	150
0:25:01	43	10,2	21	47	150
0:25:02	43	10,2	21	47	150
0:25:03	43	10,2	21	47	150
0:25:04	43	10,2	21	47	150
0:25:05	43	10,2	21	47	150
0:25:06	43	10,3	21	47	150
0:25:07	43	10,3	21	48	150
0:25:08	43	10,3	21	47	150
0:25:09	43	10,3	21	48	150
0:25:10	43	10,3	21	48	150
0:25:11	43	10,3	21	47	150
0:25:12	43	10,3	21	47	150
0:25:13	43	10,3	21	47	150
0:25:14	43	10,3	21	48	150
0:25:15	43	10,3	21	47	150
0:25:16	43	10,4	21	48	150
0:25:17	43	10,4	21	48	150
0:25:18	43	10,4	21	48	150
0:25:19	43	10,4	21	48	150
0:25:20	43	10,4	21	48	150
0:25:21	43	10,4	21	48	150
0:25:22	43	10,4	21	48	150
0:25:23	43	10,4	22	48	150
0:25:24	43	10,4	22	48	150
0:25:25	43	10,4	22	48	150
0:25:26	43	10,5	22	48	150
0:25:27	43	10,5	22	48	150
0:25:28	43	10,5	22	48	150
0:25:29	43	10,5	22	48	150
0:25:30	43	10,5	22	48	150
0:25:31	44	10,5	22	48	150
0:25:32	44	10,5	22	48	150
0:25:33	44	10,5	22	48	150
0:25:34	44	10,5	22	48	150
0:25:35	44	10,5	22	48	150
0:25:36	44	10,6	22	48	150
0:25:37	44	10,6	22	48	150
0:25:38	44	10,6	22	48	150
0:25:39	44	10,6	22	48	150
0:25:40	44	10,6	22	48	150
0:25:41	44	10,6	22	48	150
0:25:42	44	10,6	22	48	150
0:25:43	44	10,7	22	48	150
0:25:44	44	10,7	22	48	150
0:25:45	44	10,7	22	48	150
0:25:46	44	10,7	22	48	150
0:25:47	44	10,7	22	48	150
0:25:48	44	10,7	22	48	150
0:25:49	44	10,8	22	49	150
0:25:50	44	10,8	22	48	150
