Repository: ProgWizer/parser

File: project-root/data/Data Acquisition/Data Acquisition/2021 year (353)/21-071.txt (part 1 of 7)
--Test Summary--
Full Path and File Name	
Instrument Name	7322
Instrument Type	Model 7322 Consistometer - Variable Speed
Instrument Serial Number	
Test Start Date	07.04.2021
Test Start Time	15:45:04
Test Stop Date	07.04.2021
Test Stop Time	18:46:21
Test Length	3:01:17
Final Sample Time Offset	3:01:16
Controller Schedule Name	
Sampling Period	1 second
Comments	
Information	WellID	
Information	Customer	
Information	EngName	
Information	CementClass	
Information	CementMfr	
Information	Additives	100G+20ASPM N+5CaCl2+0.3SMA+0.4Cex
Information	Density	1450
Information	BHCT	17
Information	BHST	
Information	FluidLoss	
Information	JobType	
Calculated Value	Time_30Bc	N/A
Calculated Value	Time_70Bc	N/A
Initial Temperature (°C)	32 °C
Final Temperature (°C)	17 °C
Initial Pressure (MPa)	0,2 MPa
Final Pressure (MPa)	10,2 MPa
Initial Consistency (Bc)	6 Bc
Final Consistency (Bc)	9 Bc
Initial Wall Temperature (°C)	23 °C
Final Wall Temperature (°C)	18 °C
Initial Motor Speed (RPM)	150 RPM
Final Motor Speed (RPM)	150 RPM
--Data--
Time (HH:MM:SS)	Temperature (°C)	Pressure (MPa)	Consistency (Bc)	Wall Temperature (°C)	Motor Speed (RPM)
0:00:00	32	0,2	6	23	150
0:00:01	32	0,2	6	23	150
0:00:02	32	0,2	6	23	150
0:00:03	32	0,2	6	23	150
0:00:04	32	0,2	6	23	150
0:00:05	32	0,2	6	23	150
0:00:06	32	0,2	6	23	150
0:00:07	32	0,2	6	23	150
0:00:08	32	0,2	6	23	150
0:00:09	32	0,2	6	23	150
0:00:10	32	0,2	6	23	150
0:00:11	32	0,2	6	23	150
0:00:12	32	0,2	6	23	150
0:00:13	32	0,2	6	23	150
0:00:14	32	0,2	6	23	150
0:00:15	32	0,2	6	23	150
0:00:16	32	0,2	6	23	150
0:00:17	32	0,2	6	23	150
0:00:18	32	0,2	6	23	150
0:00:19	32	0,2	6	23	150
0:00:20	32	0,2	6	23	150
0:00:21	32	0,2	6	23	150
0:00:22	32	0,2	6	23	150
0:00:23	32	0,2	6	23	150
0:00:24	32	0,2	6	23	150
0:00:25	32	0,2	6	23	150
0:00:26	32	0,2	6	23	150
0:00:27	32	0,2	6	23	150
0:00:28	32	0,3	6	23	150
0:00:29	32	0,3	6	23	150
0:00:30	32	0,3	6	22	150
0:00:31	32	0,3	6	23	150
0:00:32	32	0,3	6	23	150
0:00:33	32	0,3	6	23	150
0:00:34	32	0,3	6	23	150
0:00:35	32	0,3	6	23	150
0:00:36	32	0,2	6	23	150
0:00:37	32	0,2	6	23	150
0:00:38	32	0,2	6	23	150
0:00:39	32	0,2	6	22	150
0:00:40	32	0,3	6	23	150
0:00:41	31	0,3	6	23	150
0:00:42	31	0,3	6	23	150
0:00:43	31	0,3	6	23	150
0:00:44	31	0,3	6	23	150
0:00:45	31	0,3	6	23	150
0:00:46	31	0,3	6	23	150
0:00:47	31	0,3	6	23	150
0:00:48	31	0,4	6	23	150
0:00:49	31	0,4	6	23	150
0:00:50	31	0,4	6	23	150
0:00:51	31	0,4	6	23	150
0:00:52	31	0,4	6	23	150
0:00:53	31	0,4	6	23	150
0:00:54	31	0,4	6	23	150
0:00:55	31	0,4	6	23	150
0:00:56	31	0,4	6	23	150
0:00:57	31	0,4	6	23	150
0:00:58	31	0,4	6	23	150
0:00:59	31	0,5	6	23	150
0:01:00	31	0,5	6	23	150
0:01:01	31	0,5	6	23	150
0:01:02	31	0,5	6	23	150
0:01:03	31	0,5	6	23	150
0:01:04	31	0,5	6	23	150
0:01:05	31	0,5	6	23	150
0:01:06	31	0,5	6	23	150
0:01:07	31	0,5	6	23	150
0:01:08	31	0,5	6	23	150
0:01:09	31	0,5	6	23	150
0:01:10	31	0,5	6	23	150
0:01:11	31	0,5	6	23	150
0:01:12	31	0,5	6	23	150
0:01:13	31	0,5	6	24	150
0:01:14	31	0,6	7	24	150
0:01:15	31	0,6	7	24	150
0:01:16	31	0,6	7	24	150
0:01:17	31	0,6	7	24	150
0:01:18	31	0,6	7	24	150
0:01:19	31	0,6	7	24	150
0:01:20	31	0,6	7	24	150
0:01:21	31	0,6	7	24	150
0:01:22	31	0,6	7	24	150
0:01:23	31	0,6	7	24	150
0:01:24	31	0,6	7	24	150
0:01:25	31	0,6	7	24	150
0:01:26	31	0,6	7	24	150
0:01:27	31	0,6	7	24	150
0:01:28	31	0,6	7	24	150
0:01:29	31	0,6	7	24	150
0:01:30	31	0,6	7	24	150
0:01:31	31	0,6	7	24	150
0:01:32	31	0,6	7	24	150
0:01:33	31	0,6	7	24	150
0:01:34	31	0,6	7	24	150
0:01:35	31	0,6	7	25	150
0:01:36	31	0,7	7	25	150
0:01:37	31	0,7	7	25	150
0:01:38	31	0,8	7	25	150
0:01:39	31	0,8	7	25	150
0:01:40	31	0,8	7	25	150
0:01:41	31	0,8	7	25	150
0:01:42	31	0,8	7	25	150
0:01:43	31	0,8	7	25	150
0:01:44	31	0,8	7	25	150
0:01:45	31	0,8	7	25	150
0:01:46	31	0,8	7	25	150
0:01:47	31	0,8	7	25	150
0:01:48	31	0,8	7	25	150
0:01:49	31	0,8	7	25	150
0:01:50	31	0,8	7	25	150
0:01:51	31	0,8	7	25	150
0:01:52	31	0,8	7	25	150
0:01:53	30	0,8	7	26	150
0:01:54	30	0,8	7	26	150
0:01:55	30	0,8	7	26	150
0:01:56	30	0,8	7	26	150
0:01:57	30	0,8	7	26	150
0:01:58	30	0,8	7	26	150
0:01:59	30	0,8	7	26	150
0:02:00	30	0,8	7	26	150
0:02:01	30	0,8	7	26	150
0:02:02	30	0,8	7	26	150
0:02:03	30	0,8	7	26	150
0:02:04	30	0,8	7	26	150
0:02:05	30	0,8	7	26	150
0:02:06	30	0,8	7	26	150
0:02:07	30	0,8	7	26	150
0:02:08	30	0,8	7	26	150
0:02:09	30	0,8	7	26	150
0:02:10	30	0,8	7	26	150
0:02:11	30	0,8	7	26	150
0:02:12	30	0,8	7	26	150
0:02:13	30	0,9	7	26	150
0:02:14	30	0,9	7	26	150
0:02:15	30	0,9	7	27	150
0:02:16	30	0,9	7	27	150
0:02:17	30	0,9	7	27	150
0:02:18	30	0,9	7	27	150
0:02:19	30	0,9	7	27	150
0:02:20	30	0,9	7	27	150
0:02:21	30	0,9	7	27	150
0:02:22	30	0,9	7	27	150
0:02:23	30	0,9	7	27	150
0:02:24	30	0,9	7	27	150
0:02:25	30	0,9	7	27	150
0:02:26	30	1,0	7	27	150
0:02:27	30	1,1	7	27	150
0:02:28	30	1,1	7	27	150
0:02:29	30	1,1	7	27	150
0:02:30	30	1,1	7	27	150
0:02:31	30	1,1	7	27	150
0:02:32	30	1,1	7	27	150
0:02:33	30	1,1	7	27	150
0:02:34	30	1,1	7	27	150
0:02:35	30	1,1	7	27	150
0:02:36	30	1,1	7	28	150
0:02:37	30	1,1	7	28	150
0:02:38	30	1,1	7	28	150
0:02:39	30	1,1	7	28	150
0:02:40	30	1,1	7	28	150
0:02:41	30	1,2	7	28	150
0:02:42	30	1,2	7	28	150
0:02:43	30	1,2	7	28	150
0:02:44	30	1,2	7	28	150
0:02:45	30	1,2	7	28	150
0:02:46	30	1,2	7	28	150
0:02:47	30	1,2	7	28	150
0:02:48	30	1,2	7	28	150
0:02:49	30	1,2	7	28	150
0:02:50	30	1,2	7	28	150
0:02:51	30	1,2	8	28	150
0:02:52	30	1,2	8	28	150
0:02:53	30	1,2	8	28	150
0:02:54	30	1,2	8	28	150
0:02:55	30	1,2	8	28	150
0:02:56	30	1,2	8	28	150
0:02:57	30	1,2	8	28	150
0:02:58	30	1,2	8	28	150
0:02:59	30	1,2	8	28	150
0:03:00	30	1,2	8	28	150
0:03:01	30	1,2	8	28	150
0:03:02	30	1,2	8	28	150
0:03:03	30	1,2	8	28	150
0:03:04	30	1,2	8	28	150
0:03:05	30	1,2	8	28	150
0:03:06	30	1,2	8	28	150
0:03:07	30	1,3	8	29	150
0:03:08	30	1,3	8	29	150
0:03:09	30	1,3	8	29	150
0:03:10	30	1,3	8	29	150
0:03:11	30	1,3	8	29	150
0:03:12	30	1,3	8	29	150
0:03:13	30	1,3	8	29	150
0:03:14	30	1,3	8	29	150
0:03:15	30	1,3	8	29	150
0:03:16	29	1,3	8	29	150
0:03:17	29	1,3	8	29	150
0:03:18	29	1,3	8	29	150
0:03:19	29	1,3	8	29	150
0:03:20	29	1,3	8	29	150
0:03:21	29	1,3	8	29	150
0:03:22	29	1,3	8	29	150
0:03:23	29	1,3	8	29	150
0:03:24	29	1,3	8	29	150
0:03:25	29	1,3	8	29	150
0:03:26	29	1,3	8	29	150
0:03:27	29	1,3	8	29	150
0:03:28	29	1,3	8	29	150
0:03:29	29	1,3	8	29	150
0:03:30	29	1,4	8	29	150
0:03:31	29	1,4	8	29	150
0:03:32	29	1,4	8	29	150
0:03:33	29	1,4	8	29	150
0:03:34	29	1,4	8	30	150
0:03:35	29	1,4	8	30	150
0:03:36	29	1,4	8	30	150
0:03:37	29	1,4	8	30	150
0:03:38	29	1,4	8	30	150
0:03:39	29	1,4	8	30	150
0:03:40	29	1,4	9	30	150
0:03:41	29	1,4	9	30	150
0:03:42	29	1,4	9	30	150
0:03:43	29	1,4	9	30	150
0:03:44	29	1,4	9	30	150
0:03:45	29	1,4	9	30	150
0:03:46	29	1,4	9	30	150
0:03:47	29	1,4	9	30	150
0:03:48	29	1,4	9	30	150
0:03:49	29	1,4	9	30	150
0:03:50	29	1,4	9	30	150
0:03:51	29	1,4	9	30	150
0:03:52	29	1,4	9	30	150
0:03:53	29	1,5	9	30	150
0:03:54	29	1,5	9	30	150
0:03:55	29	1,5	9	30	150
0:03:56	29	1,5	9	30	150
0:03:57	29	1,5	9	30	150
0:03:58	29	1,5	9	30	150
0:03:59	29	1,5	9	30	150
0:04:00	29	1,5	9	30	150
0:04:01	29	1,5	9	30	150
0:04:02	29	1,5	9	30	150
0:04:03	29	1,5	9	30	150
0:04:04	29	1,5	9	30	150
0:04:05	29	1,5	9	30	150
0:04:06	29	1,5	9	30	150
0:04:07	29	1,5	9	30	150
0:04:08	29	1,5	9	30	150
0:04:09	29	1,5	9	30	150
0:04:10	29	1,5	9	30	150
0:04:11	29	1,5	9	30	150
0:04:12	29	1,5	10	30	150
0:04:13	29	1,5	10	30	150
0:04:14	29	1,5	10	30	150
0:04:15	29	1,5	10	30	150
0:04:16	29	1,5	10	30	150
0:04:17	29	1,5	10	30	150
0:04:18	29	1,5	10	30	150
0:04:19	29	1,5	10	30	150
0:04:20	29	1,5	10	30	150
0:04:21	29	1,5	10	30	150
0:04:22	29	1,5	10	31	150
0:04:23	29	1,5	10	30	150
0:04:24	29	1,5	10	30	150
0:04:25	29	1,6	10	30	150
0:04:26	29	1,7	10	31	150
0:04:27	29	1,8	10	30	150
0:04:28	29	1,8	10	31	150
0:04:29	29	1,8	10	31	150
0:04:30	29	1,8	10	30	150
0:04:31	29	1,8	10	31	150
0:04:32	29	1,8	10	30	150
0:04:33	29	1,8	10	30	150
0:04:34	29	1,8	10	30	150
0:04:35	29	1,8	10	31	150
0:04:36	29	1,8	10	30	150
0:04:37	29	1,8	10	31	150
0:04:38	29	1,8	10	30	150
0:04:39	29	1,8	10	30	150
0:04:40	29	1,8	10	31	150
0:04:41	29	1,8	10	30	150
0:04:42	29	1,8	10	30	150
0:04:43	29	1,8	10	31	150
0:04:44	29	1,8	10	31	150
0:04:45	29	1,8	10	31	150
0:04:46	29	1,8	10	30	150
0:04:47	29	1,8	10	31	150
0:04:48	29	1,8	10	30	150
0:04:49	29	1,8	10	30	150
0:04:50	29	1,8	10	31	150
0:04:51	29	1,8	10	30	150
0:04:52	29	1,8	10	30	150
0:04:53	29	1,8	10	31	150
0:04:54	29	1,8	10	30	150
0:04:55	29	1,7	10	30	150
0:04:56	29	1,7	10	30	150
0:04:57	29	1,7	10	30	150
0:04:58	29	1,7	10	30	150
0:04:59	29	1,7	10	30	150
0:05:00	29	1,7	10	30	150
0:05:01	29	1,7	10	30	150
0:05:02	29	1,7	10	30	150
0:05:03	29	1,7	10	30	150
0:05:04	29	1,7	10	30	150
0:05:05	29	1,9	10	30	150
0:05:06	29	2,0	10	30	150
0:05:07	29	2,0	10	30	150
0:05:08	29	2,0	10	30	150
0:05:09	29	2,0	10	30	150
0:05:10	29	2,0	10	30	150
0:05:11	29	2,0	10	30	150
0:05:12	29	2,0	10	30	150
0:05:13	29	2,0	10	30	150
0:05:14	29	2,0	10	30	150
0:05:15	29	2,0	10	30	150
0:05:16	29	2,0	10	30	150
0:05:17	29	2,0	10	30	150
0:05:18	29	1,9	10	30	150
0:05:19	29	1,9	10	30	150
0:05:20	29	1,9	10	30	150
0:05:21	29	1,9	10	30	150
0:05:22	29	1,9	10	30	150
0:05:23	29	1,9	10	30	150
0:05:24	29	1,9	10	30	150
0:05:25	29	1,9	10	30	150
0:05:26	29	1,9	10	30	150
0:05:27	29	1,9	10	30	150
0:05:28	29	1,9	10	30	150
0:05:29	29	1,9	10	30	150
0:05:30	29	1,9	10	30	150
0:05:31	29	1,9	10	30	150
0:05:32	29	1,9	10	30	150
0:05:33	29	2,1	10	30	150
0:05:34	29	2,1	10	30	150
0:05:35	29	2,1	10	30	150
0:05:36	29	2,1	10	30	150
0:05:37	29	2,1	10	30	150
0:05:38	29	2,1	10	30	150
0:05:39	29	2,1	10	30	150
0:05:40	29	2,1	10	30	150
0:05:41	29	2,1	10	30	150
0:05:42	29	2,1	10	30	150
0:05:43	29	2,1	10	30	150
0:05:44	29	2,0	10	30	150
0:05:45	29	2,0	10	30	150
0:05:46	29	2,0	10	30	150
0:05:47	29	2,0	10	30	150
0:05:48	29	2,0	10	30	150
0:05:49	29	2,0	10	30	150
0:05:50	29	2,0	10	30	150
0:05:51	29	2,0	10	30	150
0:05:52	29	2,0	10	30	150
0:05:53	29	1,9	10	30	150
0:05:54	29	2,0	10	30	150
0:05:55	29	2,1	10	30	150
0:05:56	29	2,1	11	29	150
0:05:57	29	2,1	11	30	150
0:05:58	29	2,1	11	29	150
0:05:59	29	2,1	11	29	150
0:06:00	29	2,1	11	29	150
0:06:01	29	2,1	11	29	150
0:06:02	29	2,1	11	29	150
0:06:03	29	2,1	11	29	150
0:06:04	29	2,0	11	29	150
0:06:05	29	2,2	11	29	150
0:06:06	29	2,3	11	29	150
0:06:07	29	2,3	11	29	150
0:06:08	29	2,3	11	29	150
0:06:09	29	2,3	11	29	150
0:06:10	29	2,3	11	29	150
0:06:11	29	2,3	11	29	150
0:06:12	29	2,3	11	29	150
0:06:13	29	2,3	11	29	150
0:06:14	29	2,2	11	29	150
0:06:15	29	2,2	11	29	150
0:06:16	29	2,2	11	29	150
0:06:17	29	2,2	11	29	150
0:06:18	29	2,2	11	29	150
0:06:19	29	2,2	11	29	150
0:06:20	29	2,2	11	29	150
0:06:21	29	2,1	11	29	150
0:06:22	29	2,1	11	29	150
0:06:23	29	2,1	11	29	150
0:06:24	29	2,1	11	29	150
0:06:25	29	2,2	11	29	150
0:06:26	29	2,3	11	29	150
0:06:27	29	2,4	11	29	150
0:06:28	29	2,4	11	29	150
0:06:29	29	2,4	11	29	150
0:06:30	29	2,3	11	28	150
0:06:31	29	2,3	11	28	150
0:06:32	29	2,3	11	28	150
0:06:33	29	2,3	11	28	150
0:06:34	29	2,3	11	28	150
0:06:35	29	2,3	11	28	150
0:06:36	29	2,2	11	28	150
0:06:37	29	2,2	11	28	150
0:06:38	29	2,2	11	28	150
0:06:39	29	2,3	11	28	150
0:06:40	29	2,3	11	28	150
0:06:41	29	2,3	11	28	150
0:06:42	29	2,3	11	28	150
0:06:43	29	2,5	11	28	150
0:06:44	29	2,6	11	28	150
0:06:45	29	2,6	11	28	150
0:06:46	29	2,5	11	28	150
0:06:47	29	2,5	11	28	150
0:06:48	29	2,5	11	28	150
0:06:49	29	2,5	11	28	150
0:06:50	29	2,5	11	28	150
0:06:51	29	2,5	11	28	150
0:06:52	29	2,4	11	28	150
0:06:53	29	2,4	11	28	150
0:06:54	29	2,4	11	28	150
0:06:55	29	2,4	11	27	150
0:06:56	29	2,4	11	28	150
0:06:57	29	2,3	11	27	150
0:06:58	29	2,3	11	27	150
0:06:59	29	2,3	11	27	150
0:07:00	29	2,3	11	27	150
0:07:01	29	2,3	11	27	150
0:07:02	29	2,5	11	27	150
0:07:03	29	2,6	11	27	150
0:07:04	29	2,6	11	27	150
0:07:05	29	2,6	11	27	150
0:07:06	29	2,6	11	27	150
0:07:07	29	2,6	11	27	150
0:07:08	29	2,6	11	27	150
0:07:09	29	2,6	11	27	150
0:07:10	29	2,6	11	27	150
0:07:11	29	2,5	11	27	150
0:07:12	29	2,5	11	27	150
0:07:13	29	2,5	11	27	150
0:07:14	29	2,5	11	27	150
0:07:15	29	2,5	11	27	150
0:07:16	29	2,4	11	27	150
0:07:17	29	2,4	11	27	150
0:07:18	29	2,4	11	27	150
0:07:19	29	2,4	11	27	150
0:07:20	29	2,4	11	27	150
0:07:21	29	2,6	11	27	150
0:07:22	29	2,7	11	27	150
0:07:23	29	2,7	11	27	150
0:07:24	29	2,7	11	26	150
0:07:25	29	2,7	11	26	150
0:07:26	29	2,6	11	26	150
0:07:27	29	2,6	11	26	150
0:07:28	29	2,6	11	26	150
0:07:29	29	2,6	11	26	150
0:07:30	29	2,6	11	26	150
0:07:31	29	2,6	11	26	150
0:07:32	29	2,5	11	26	150
0:07:33	29	2,5	11	26	150
0:07:34	29	2,5	11	26	150
0:07:35	29	2,6	11	26	150
0:07:36	29	2,6	11	26	150
0:07:37	29	2,6	11	26	150
0:07:38	29	2,7	11	26	150
0:07:39	29	2,8	11	26	150
0:07:40	29	2,8	11	26	150
0:07:41	29	2,8	11	26	150
0:07:42	29	2,8	11	26	150
0:07:43	29	2,8	11	26	150
0:07:44	29	2,8	11	26	150
0:07:45	29	2,8	11	26	150
0:07:46	29	2,7	11	26	150
0:07:47	29	2,7	11	26	150
0:07:48	29	2,7	11	26	150
0:07:49	29	2,7	11	26	150
0:07:50	29	2,7	11	26	150
0:07:51	29	2,7	11	26	150
0:07:52	29	2,6	11	26	150
0:07:53	29	2,6	11	26	150
0:07:54	29	2,7	11	26	150
0:07:55	29	2,7	11	26	150
0:07:56	29	2,7	11	26	150
0:07:57	29	2,7	11	26	150
0:07:58	29	2,8	11	26	150
0:07:59	29	2,9	11	25	150
0:08:00	29	2,9	11	26	150
0:08:01	29	2,9	11	25	150
0:08:02	29	2,9	11	25	150
0:08:03	29	2,9	11	25	150
0:08:04	29	2,9	11	25	150
0:08:05	29	2,9	11	25	150
0:08:06	29	2,9	11	25	150
0:08:07	29	2,8	11	25	150
0:08:08	29	2,8	11	25	150
0:08:09	29	2,8	11	25	150
0:08:10	29	2,8	11	25	150
0:08:11	29	2,8	11	25	150
0:08:12	29	2,8	11	25	150
0:08:13	29	2,7	11	25	150
0:08:14	29	2,7	11	25	150
0:08:15	29	2,8	11	25	150
0:08:16	29	2,8	11	25	150
0:08:17	29	2,8	11	25	150
0:08:18	29	2,9	11	25	150
0:08:19	29	3,0	11	25	150
0:08:20	29	3,1	11	25	150
0:08:21	29	3,1	11	25	150
0:08:22	29	3,1	11	25	150
0:08:23	29	3,1	11	25	150
0:08:24	29	3,1	11	25	150
0:08:25	29	3,1	11	25	150
0:08:26	28	3,0	11	25	150
0:08:27	28	3,0	11	25	150
0:08:28	28	3,0	11	25	150
0:08:29	28	3,0	11	25	150
0:08:30	28	3,0	11	25	150
0:08:31	28	3,0	11	25	150
0:08:32	28	2,9	11	25	150
0:08:33	28	2,9	11	25	150
0:08:34	28	2,9	11	25	150
0:08:35	28	2,9	11	25	150
0:08:36	28	2,9	11	25	150
0:08:37	28	2,9	11	25	150
0:08:38	28	2,9	11	25	150
0:08:39	28	2,9	11	25	150
0:08:40	28	2,9	11	24	150
0:08:41	28	3,0	11	25	150
0:08:42	28	3,2	11	25	150
0:08:43	28	3,2	11	25	150
0:08:44	28	3,2	11	24	150
0:08:45	28	3,2	11	25	150
0:08:46	28	3,2	11	25	150
0:08:47	28	3,2	11	24	150
0:08:48	28	3,2	11	24	150
0:08:49	28	3,2	11	24	150
0:08:50	28	3,2	11	24	150
0:08:51	28	3,1	11	24	150
0:08:52	28	3,1	11	24	150
0:08:53	28	3,1	11	24	150
0:08:54	28	3,1	11	24	150
0:08:55	28	3,1	11	24	150
0:08:56	28	3,1	11	24	150
0:08:57	28	3,1	11	24	150
0:08:58	28	3,0	11	24	150
0:08:59	28	3,0	11	24	150
0:09:00	28	3,0	11	24	150
0:09:01	28	3,0	11	24	150
0:09:02	28	3,0	11	24	150
0:09:03	28	3,0	11	24	150
0:09:04	28	3,0	11	24	150
0:09:05	28	3,1	11	24	150
0:09:06	28	3,2	11	24	150
0:09:07	28	3,3	11	24	150
0:09:08	28	3,3	11	24	150
0:09:09	28	3,3	11	24	150
0:09:10	28	3,3	11	24	150
0:09:11	28	3,3	11	24	150
0:09:12	28	3,2	11	24	150
0:09:13	28	3,2	11	24	150
0:09:14	28	3,2	11	24	150
0:09:15	28	3,2	11	24	150
0:09:16	28	3,2	11	24	150
0:09:17	28	3,2	11	24	150
0:09:18	28	3,2	11	24	150
0:09:19	28	3,2	11	24	150
0:09:20	28	3,1	11	24	150
0:09:21	28	3,1	11	24	150
0:09:22	28	3,1	11	24	150
0:09:23	28	3,2	11	24	150
0:09:24	28	3,2	11	24	150
0:09:25	28	3,2	11	24	150
0:09:26	28	3,2	11	24	150
0:09:27	28	3,2	11	24	150
0:09:28	28	3,2	11	24	150
0:09:29	28	3,1	11	24	150
0:09:30	28	3,1	11	24	150
0:09:31	28	3,3	11	24	150
0:09:32	28	3,5	11	24	150
0:09:33	28	3,5	11	24	150
0:09:34	28	3,5	11	24	150
0:09:35	28	3,5	11	24	150
0:09:36	28	3,5	11	24	150
0:09:37	28	3,4	11	23	150
0:09:38	28	3,4	11	23	150
0:09:39	28	3,4	11	24	150
0:09:40	28	3,4	11	23	150
0:09:41	28	3,4	11	23	150
0:09:42	28	3,4	11	23	150
0:09:43	28	3,3	11	23	150
0:09:44	28	3,3	11	23	150
0:09:45	28	3,3	11	23	150
0:09:46	28	3,3	11	23	150
0:09:47	28	3,3	11	23	150
0:09:48	28	3,3	11	23	150
0:09:49	28	3,3	11	23	150
0:09:50	28	3,5	11	23	150
0:09:51	28	3,5	11	23	150
0:09:52	28	3,5	11	23	150
0:09:53	28	3,5	11	23	150
0:09:54	28	3,5	11	23	150
0:09:55	28	3,5	11	23	150
0:09:56	28	3,5	11	23	150
0:09:57	28	3,5	11	23	150
0:09:58	28	3,5	11	23	150
0:09:59	28	3,4	11	23	150
0:10:00	28	3,4	11	23	150
0:10:01	28	3,4	11	23	150
0:10:02	28	3,4	11	23	150
0:10:03	28	3,4	11	23	150
0:10:04	28	3,4	11	23	150
0:10:05	28	3,4	11	23	150
0:10:06	28	3,4	11	23	150
0:10:07	28	3,4	11	23	150
0:10:08	28	3,5	11	23	150
0:10:09	28	3,5	11	23	150
0:10:10	28	3,5	11	23	150
0:10:11	28	3,5	11	23	150
0:10:12	28	3,5	11	23	150
0:10:13	28	3,4	11	23	150
0:10:14	28	3,4	11	23	150
0:10:15	28	3,6	11	23	150
0:10:16	28	3,7	11	23	150
0:10:17	28	3,8	11	23	150
0:10:18	28	3,8	11	23	150
0:10:19	28	3,8	11	23	150
0:10:20	28	3,8	11	23	150
0:10:21	28	3,7	11	23	150
0:10:22	28	3,7	11	23	150
0:10:23	28	3,7	11	23	150
0:10:24	28	3,7	11	23	150
0:10:25	28	3,7	11	23	150
0:10:26	28	3,7	11	23	150
0:10:27	28	3,7	11	23	150
0:10:28	28	3,7	11	23	150
0:10:29	28	3,7	11	23	150
0:10:30	27	3,7	11	23	150
0:10:31	27	3,6	11	23	150
0:10:32	27	3,6	11	23	150
0:10:33	27	3,6	11	23	150
0:10:34	27	3,6	11	23	150
0:10:35	27	3,6	11	23	150
0:10:36	27	3,6	11	23	150
0:10:37	27	3,6	11	23	150
0:10:38	27	3,6	11	23	150
0:10:39	27	3,6	11	23	150
0:10:40	27	3,6	11	23	150
0:10:41	27	3,6	11	23	150
0:10:42	27	3,6	11	23	150
0:10:43	27	3,6	11	23	150
0:10:44	27	3,6	11	23	150
0:10:45	27	3,7	11	23	150
0:10:46	27	3,8	11	23	150
0:10:47	27	3,9	11	23	150
0:10:48	27	3,9	11	23	150
0:10:49	27	3,9	11	23	150
0:10:50	27	3,9	11	23	150
0:10:51	27	3,8	11	23	150
0:10:52	27	3,8	11	23	150
0:10:53	27	3,8	11	23	150
0:10:54	27	3,8	11	23	150
0:10:55	27	3,8	11	23	150
0:10:56	27	3,8	11	23	150
0:10:57	27	3,8	11	23	150
0:10:58	27	3,8	11	23	150
0:10:59	27	3,8	11	23	150
0:11:00	27	3,7	11	23	150
0:11:01	27	3,7	11	23	150
0:11:02	27	3,7	11	23	150
0:11:03	27	3,7	11	23	150
0:11:04	27	3,7	11	23	150
0:11:05	27	3,7	11	23	150
0:11:06	27	3,7	11	23	150
0:11:07	27	3,8	11	23	150
0:11:08	27	3,8	11	23	150
0:11:09	27	3,8	11	23	150
0:11:10	27	3,8	11	23	150
0:11:11	27	3,8	11	23	150
0:11:12	27	3,8	11	23	150
0:11:13	27	3,8	11	23	150
0:11:14	27	3,9	11	22	150
0:11:15	27	4,0	11	23	150
0:11:16	27	4,1	11	22	150
0:11:17	27	4,1	11	23	150
0:11:18	27	4,1	11	22	150
0:11:19	27	4,1	11	22	150
0:11:20	27	4,1	11	23	150
0:11:21	27	4,0	11	22	150
0:11:22	27	4,0	11	22	150
0:11:23	27	4,0	11	22	150
0:11:24	27	4,0	11	22	150
0:11:25	27	4,0	11	22	150
0:11:26	27	4,0	11	22	150
0:11:27	27	4,0	11	22	150
0:11:28	27	4,0	11	22	150
0:11:29	27	3,9	11	22	150
0:11:30	27	3,9	11	22	150
0:11:31	27	3,9	11	22	150
0:11:32	27	3,9	11	22	150
0:11:33	27	3,9	11	22	150
0:11:34	27	3,9	11	22	150
0:11:35	27	3,9	11	22	150
0:11:36	27	3,9	11	22	150
0:11:37	27	3,9	11	22	150
0:11:38	27	3,9	11	22	150
0:11:39	27	3,9	11	22	150
0:11:40	27	3,9	11	22	150
0:11:41	27	4,0	11	22	150
0:11:42	27	4,1	11	22	150
0:11:43	27	4,2	11	22	150
0:11:44	27	4,2	11	22	150
0:11:45	27	4,2	11	22	150
0:11:46	27	4,2	11	22	150
0:11:47	27	4,2	11	22	150
0:11:48	27	4,1	11	22	150
0:11:49	27	4,1	11	22	150
0:11:50	27	4,1	11	22	150
0:11:51	27	4,1	11	22	150
0:11:52	27	4,1	11	22	150
0:11:53	27	4,1	11	22	150
0:11:54	27	4,1	11	22	150
0:11:55	27	4,1	11	22	150
0:11:56	27	4,1	11	22	150
0:11:57	27	4,1	11	22	150
0:11:58	27	4,1	11	22	150
0:11:59	27	4,1	11	22	150
0:12:00	27	4,0	11	22	150
0:12:01	27	4,0	11	22	150
0:12:02	27	4,0	11	22	150
0:12:03	27	4,0	11	22	150
0:12:04	27	4,1	11	22	150
0:12:05	27	4,1	11	22	150
0:12:06	27	4,1	11	22	150
0:12:07	27	4,1	11	22	150
0:12:08	27	4,1	11	22	150
0:12:09	27	4,1	11	22	150
0:12:10	27	4,1	11	22	150
0:12:11	27	4,1	11	22	150
0:12:12	27	4,1	11	22	150
0:12:13	27	4,1	11	22	150
0:12:14	27	4,1	11	22	150
0:12:15	27	4,1	11	22	150
0:12:16	27	4,1	11	22	150
0:12:17	27	4,3	11	22	150
0:12:18	27	4,4	11	22	150
0:12:19	27	4,4	11	22	150
0:12:20	27	4,4	11	22	150
0:12:21	26	4,4	11	22	150
0:12:22	26	4,4	11	22	150
0:12:23	26	4,4	11	22	150
0:12:24	26	4,4	11	22	150
0:12:25	26	4,4	11	22	150
0:12:26	26	4,4	11	22	150
0:12:27	26	4,4	11	22	150
0:12:28	26	4,4	11	22	150
0:12:29	26	4,3	11	22	150
0:12:30	26	4,3	11	22	150
0:12:31	26	4,3	11	22	150
0:12:32	26	4,3	12	22	150
0:12:33	26	4,3	12	22	150
0:12:34	26	4,3	12	22	150
0:12:35	26	4,3	12	22	150
0:12:36	26	4,3	12	22	150
0:12:37	26	4,3	12	22	150
0:12:38	26	4,3	12	22	150
0:12:39	26	4,2	11	22	150
0:12:40	26	4,2	12	22	150
0:12:41	26	4,2	12	22	150
0:12:42	26	4,2	12	22	150
0:12:43	26	4,3	12	22	150
0:12:44	26	4,3	12	22	150
0:12:45	26	4,3	12	22	150
0:12:46	26	4,3	12	22	150
0:12:47	26	4,5	12	22	150
0:12:48	26	4,6	12	22	150
0:12:49	26	4,6	12	22	150
0:12:50	26	4,6	12	22	150
0:12:51	26	4,6	11	22	150
0:12:52	26	4,6	11	22	150
0:12:53	26	4,6	12	22	150
0:12:54	26	4,6	11	22	150
0:12:55	26	4,6	11	22	150
0:12:56	26	4,5	11	22	150
0:12:57	26	4,5	11	22	150
0:12:58	26	4,5	11	22	150
0:12:59	26	4,5	11	22	150
0:13:00	26	4,5	11	22	150
0:13:01	26	4,5	11	22	150
0:13:02	26	4,5	11	22	150
0:13:03	26	4,5	11	22	150
0:13:04	26	4,4	11	22	150
0:13:05	26	4,4	11	22	150
0:13:06	26	4,4	11	22	150
0:13:07	26	4,4	11	22	150
0:13:08	26	4,4	11	22	150
0:13:09	26	4,4	11	22	150
0:13:10	26	4,4	11	22	150
0:13:11	26	4,4	11	22	150
0:13:12	26	4,4	11	22	150
0:13:13	26	4,4	11	22	150
0:13:14	26	4,4	11	22	150
0:13:15	26	4,4	11	22	150
0:13:16	26	4,5	11	22	150
0:13:17	26	4,7	11	22	150
0:13:18	26	4,8	11	22	150
0:13:19	26	4,8	11	22	150
0:13:20	26	4,8	11	22	150
0:13:21	26	4,8	11	22	150
0:13:22	26	4,8	11	22	150
0:13:23	26	4,7	11	22	150
0:13:24	26	4,7	11	22	150
0:13:25	26	4,7	11	22	150
0:13:26	26	4,7	11	22	150
0:13:27	26	4,7	11	22	150
0:13:28	26	4,7	11	22	150
0:13:29	26	4,7	11	22	150
0:13:30	26	4,7	11	22	150
0:13:31	26	4,7	11	22	150
0:13:32	26	4,7	11	22	150
0:13:33	26	4,6	11	22	150
0:13:34	26	4,6	11	22	150
0:13:35	26	4,6	11	22	150
0:13:36	26	4,6	11	22	150
0:13:37	26	4,6	11	22	150
0:13:38	26	4,6	11	22	150
0:13:39	26	4,6	11	21	150
0:13:40	26	4,6	11	21	150
0:13:41	26	4,6	11	21	150
0:13:42	26	4,6	11	22	150
0:13:43	26	4,6	11	21	150
0:13:44	26	4,6	11	21	150
0:13:45	26	4,6	11	21	150
0:13:46	26	4,6	11	21	150
0:13:47	26	4,6	11	22	150
0:13:48	26	4,6	11	21	150
0:13:49	26	4,8	11	22	150
0:13:50	26	4,9	11	22	150
0:13:51	26	4,9	11	21	150
0:13:52	26	5,0	11	21	150
0:13:53	26	4,9	11	22	150
0:13:54	26	4,9	11	21	150
0:13:55	26	4,9	11	21	150
0:13:56	26	4,9	11	21	150
0:13:57	26	4,9	11	21	150
0:13:58	26	4,9	11	21	150
0:13:59	26	4,9	11	21	150
0:14:00	26	4,9	11	21	150
0:14:01	26	4,8	11	21	150
0:14:02	26	4,8	11	21	150
0:14:03	26	4,8	11	21	150
0:14:04	26	4,8	11	21	150
0:14:05	26	4,8	11	21	150
0:14:06	26	4,8	11	21	150
0:14:07	26	4,8	11	21	150
0:14:08	26	4,8	11	21	150
0:14:09	26	4,8	11	21	150
0:14:10	26	4,7	11	21	150
0:14:11	26	4,7	11	21	150
0:14:12	26	4,7	11	21	150
0:14:13	26	4,7	11	21	150
0:14:14	26	4,8	11	21	150
0:14:15	26	4,8	11	21	150
0:14:16	26	4,7	11	21	150
0:14:17	25	4,9	11	21	150
0:14:18	25	5,0	11	21	150
0:14:19	25	5,1	11	21	150
0:14:20	26	5,1	11	21	150
0:14:21	25	5,1	11	21	150
0:14:22	25	5,1	11	21	150
0:14:23	25	5,1	11	21	150
0:14:24	25	5,1	11	21	150
0:14:25	25	5,0	11	21	150
0:14:26	25	5,0	11	21	150
0:14:27	25	5,0	11	21	150
0:14:28	25	5,0	11	21	150
0:14:29	25	5,0	11	21	150
0:14:30	25	5,0	11	21	150
0:14:31	25	5,0	11	21	150
0:14:32	25	5,0	11	21	150
0:14:33	25	4,9	11	21	150
0:14:34	25	4,9	11	21	150
0:14:35	25	4,9	11	21	150
0:14:36	25	4,9	11	21	150
0:14:37	25	4,9	11	21	150
0:14:38	25	4,9	11	21	150
0:14:39	25	4,9	11	21	150
0:14:40	25	4,9	11	21	150
0:14:41	25	4,9	11	21	150
0:14:42	25	4,9	11	21	150
0:14:43	25	4,9	11	21	150
0:14:44	25	4,9	11	21	150
0:14:45	25	4,9	11	21	150
0:14:46	25	5,1	11	21	150
0:14:47	25	5,2	11	21	150
0:14:48	25	5,2	11	21	150
0:14:49	25	5,2	11	21	150
0:14:50	25	5,2	11	21	150
0:14:51	25	5,2	11	21	150
0:14:52	25	5,2	11	21	150
0:14:53	25	5,1	11	21	150
0:14:54	25	5,1	11	21	150
0:14:55	25	5,1	11	21	150
0:14:56	25	5,1	11	21	150
0:14:57	25	5,1	11	21	150
0:14:58	25	5,1	11	21	150
0:14:59	25	5,1	11	21	150
0:15:00	25	5,1	11	21	150
0:15:01	25	5,1	11	21	150
0:15:02	25	5,1	11	21	150
0:15:03	25	5,0	11	21	150
0:15:04	25	5,0	11	21	150
0:15:05	25	5,0	11	21	150
0:15:06	25	5,0	11	21	150
0:15:07	25	5,1	11	21	150
0:15:08	25	5,1	11	21	150
0:15:09	25	5,1	11	21	150
0:15:10	25	5,1	11	21	150
0:15:11	25	5,1	11	21	150
0:15:12	25	5,1	11	21	150
0:15:13	25	5,1	11	21	150
0:15:14	25	5,1	11	21	150
0:15:15	25	5,1	11	21	150
0:15:16	25	5,1	11	20	150
0:15:17	25	5,1	11	21	150
0:15:18	25	5,2	11	21	150
0:15:19	25	5,4	11	21	150
0:15:20	25	5,4	11	20	150
0:15:21	25	5,4	11	21	150
0:15:22	25	5,4	11	20	150
0:15:23	25	5,4	11	21	150
0:15:24	25	5,4	11	20	150
0:15:25	25	5,4	11	20	150
0:15:26	25	5,4	11	21	150
0:15:27	25	5,3	11	20	150
0:15:28	25	5,3	11	21	150
0:15:29	25	5,3	11	20	150
0:15:30	25	5,3	11	20	150
0:15:31	25	5,3	11	20	150
0:15:32	25	5,3	11	20	150
0:15:33	25	5,3	11	20	150
0:15:34	25	5,2	11	20	150
0:15:35	25	5,2	11	20	150
0:15:36	25	5,2	11	20	150
0:15:37	25	5,2	11	20	150
0:15:38	25	5,2	11	20	150
0:15:39	25	5,2	11	20	150
0:15:40	25	5,2	11	20	150
0:15:41	25	5,2	11	20	150
0:15:42	25	5,2	11	20	150
0:15:43	25	5,4	11	20	150
0:15:44	25	5,5	11	20	150
0:15:45	25	5,6	11	20	150
0:15:46	25	5,6	11	20	150
0:15:47	25	5,5	11	20	150
0:15:48	25	5,5	11	20	150
0:15:49	25	5,5	11	20	150
0:15:50	25	5,5	11	20	150
0:15:51	25	5,5	11	20	150
0:15:52	25	5,5	11	20	150
0:15:53	25	5,4	11	20	150
0:15:54	25	5,4	11	20	150
0:15:55	25	5,4	11	20	150
0:15:56	25	5,4	11	20	150
0:15:57	25	5,4	11	20	150
0:15:58	25	5,4	11	20	150
0:15:59	25	5,4	11	20	150
0:16:00	25	5,3	11	20	150
0:16:01	25	5,3	11	20	150
0:16:02	25	5,3	11	20	150
0:16:03	25	5,3	11	20	150
0:16:04	25	5,4	11	20	150
0:16:05	25	5,4	11	20	150
0:16:06	25	5,4	11	20	150
0:16:07	25	5,4	11	20	150
0:16:08	25	5,6	11	20	150
0:16:09	25	5,7	11	20	150
0:16:10	25	5,7	11	20	150
0:16:11	25	5,7	11	20	150
0:16:12	24	5,7	11	20	150
0:16:13	25	5,7	11	20	150
0:16:14	24	5,7	11	20	150
0:16:15	24	5,7	11	20	150
0:16:16	24	5,7	11	20	150
0:16:17	24	5,6	11	20	150
0:16:18	24	5,6	11	20	150
0:16:19	24	5,6	11	20	150
0:16:20	24	5,6	11	20	150
0:16:21	24	5,6	11	20	150
0:16:22	24	5,6	11	20	150
0:16:23	24	5,6	11	20	150
0:16:24	24	5,6	11	20	150
0:16:25	24	5,6	11	20	150
0:16:26	24	5,6	11	20	150
0:16:27	24	5,5	11	20	150
0:16:28	24	5,5	11	20	150
0:16:29	24	5,5	11	20	150
0:16:30	24	5,5	11	20	150
0:16:31	24	5,5	11	20	150
0:16:32	24	5,5	11	20	150
0:16:33	24	5,5	11	20	150
0:16:34	24	5,5	11	20	150
0:16:35	24	5,5	11	20	150
0:16:36	24	5,6	11	20	150
0:16:37	24	5,5	11	20	150
0:16:38	24	5,5	11	20	150
0:16:39	24	5,6	11	20	150
0:16:40	24	5,8	11	20	150
0:16:41	24	5,9	11	20	150
0:16:42	24	5,9	11	20	150
0:16:43	24	5,9	11	20	150
0:16:44	24	5,9	11	20	150
0:16:45	24	5,9	11	20	150
0:16:46	24	5,9	11	20	150
0:16:47	24	5,8	11	20	150
0:16:48	24	5,8	11	20	150
0:16:49	24	5,8	11	20	150
0:16:50	24	5,8	11	20	150
0:16:51	24	5,8	11	20	150
0:16:52	24	5,8	11	20	150
0:16:53	24	5,8	11	19	150
0:16:54	24	5,7	11	20	150
0:16:55	24	5,7	11	19	150
0:16:56	24	5,7	11	20	150
0:16:57	24	5,7	11	19	150
0:16:58	24	5,7	11	20	150
0:16:59	24	5,7	11	19	150
0:17:00	24	5,7	11	19	150
0:17:01	24	5,7	11	19	150
0:17:02	24	5,6	11	19	150
0:17:03	24	5,7	11	19	150
0:17:04	24	5,7	11	19	150
0:17:05	24	5,7	11	19	150
0:17:06	24	5,7	11	19	150
0:17:07	24	5,8	11	19	150
0:17:08	24	5,9	11	19	150
0:17:09	24	6,0	11	19	150
0:17:10	24	6,0	11	19	150
0:17:11	24	6,0	11	19	150
0:17:12	24	6,0	11	19	150
0:17:13	24	6,0	11	19	150
0:17:14	24	6,0	11	19	150
0:17:15	24	5,9	11	19	150
0:17:16	24	5,9	11	19	150
0:17:17	24	5,9	11	19	150
0:17:18	24	5,9	11	19	150
0:17:19	24	5,9	11	19	150
0:17:20	24	5,9	11	19	150
0:17:21	24	5,9	11	19	150
0:17:22	24	5,8	11	19	150
0:17:23	24	5,8	11	19	150
0:17:24	24	5,8	11	19	150
0:17:25	24	5,8	11	19	150
0:17:26	24	5,8	11	19	150
0:17:27	24	5,8	11	19	150
0:17:28	24	5,8	11	19	150
0:17:29	24	5,8	11	19	150
0:17:30	24	5,8	11	19	150
0:17:31	24	5,8	11	19	150
0:17:32	24	5,8	11	19	150
0:17:33	24	6,0	11	19	150
0:17:34	24	6,2	11	19	150
0:17:35	24	6,2	11	19	150
0:17:36	24	6,2	11	19	150
0:17:37	24	6,2	11	19	150
0:17:38	24	6,2	11	19	150
0:17:39	24	6,2	11	19	150
0:17:40	24	6,2	11	19	150
0:17:41	24	6,2	11	19	150
0:17:42	24	6,2	11	19	150
0:17:43	24	6,2	11	19	150
0:17:44	24	6,2	11	19	150
0:17:45	24	6,1	11	19	150
0:17:46	24	6,1	11	19	150
0:17:47	24	6,1	11	19	150
0:17:48	24	6,1	11	19	150
0:17:49	24	6,1	11	19	150
0:17:50	24	6,1	11	19	150
0:17:51	24	6,1	11	19	150
0:17:52	24	6,1	11	19	150
0:17:53	24	6,1	11	19	150
0:17:54	24	6,0	11	19	150
0:17:55	24	6,0	11	19	150
0:17:56	24	6,0	11	19	150
0:17:57	24	6,0	11	19	150
0:17:58	24	6,0	11	19	150
0:17:59	24	6,0	11	19	150
0:18:00	24	6,0	11	19	150
0:18:01	24	6,0	11	19	150
0:18:02	24	6,0	11	19	150
0:18:03	24	6,2	11	19	150
0:18:04	24	6,3	11	19	150
0:18:05	24	6,4	11	19	150
0:18:06	24	6,4	11	19	150
0:18:07	24	6,4	11	19	150
0:18:08	24	6,4	11	19	150
0:18:09	24	6,4	11	19	150
0:18:10	24	6,3	11	19	150
0:18:11	24	6,3	11	19	150
0:18:12	23	6,3	11	19	150
0:18:13	23	6,3	11	19	150
0:18:14	23	6,3	11	19	150
0:18:15	23	6,3	11	19	150
0:18:16	23	6,3	11	19	150
0:18:17	23	6,2	11	19	150
0:18:18	23	6,2	11	19	150
0:18:19	23	6,2	11	19	150
0:18:20	23	6,2	11	19	150
0:18:21	23	6,2	11	18	150
0:18:22	23	6,2	11	19	150
0:18:23	23	6,2	11	19	150
0:18:24	23	6,2	11	19	150
0:18:25	23	6,1	11	19	150
0:18:26	23	6,1	11	19	150
0:18:27	23	6,1	11	18	150
0:18:28	23	6,1	11	19	150
0:18:29	23	6,4	11	18	150
0:18:30	23	6,5	11	19	150
0:18:31	23	6,5	11	18	150
0:18:32	23	6,5	11	19	150
0:18:33	23	6,5	11	18	150
0:18:34	23	6,5	11	18	150
0:18:35	23	6,5	11	18	150
0:18:36	23	6,5	11	18	150
0:18:37	23	6,5	11	18	150
0:18:38	23	6,4	11	18	150
0:18:39	23	6,4	11	18	150
0:18:40	23	6,4	11	18	150
0:18:41	23	6,4	11	18	150
0:18:42	23	6,4	11	18	150
0:18:43	23	6,4	11	18	150
0:18:44	23	6,4	11	18	150
0:18:45	23	6,3	11	18	150
0:18:46	23	6,3	11	18	150
0:18:47	23	6,3	11	18	150
0:18:48	23	6,3	11	18	150
0:18:49	23	6,3	11	18	150
0:18:50	23	6,3	11	18	150
0:18:51	23	6,3	11	18	150
0:18:52	23	6,3	11	18	150
0:18:53	23	6,3	11	18	150
0:18:54	23	6,3	11	18	150
0:18:55	23	6,4	11	18	150
0:18:56	23	6,5	11	18	150
0:18:57	23	6,5	11	18	150
0:18:58	23	6,5	11	18	150
0:18:59	23	6,5	11	18	150
0:19:00	23	6,5	11	18	150
0:19:01	23	6,5	11	18	150
0:19:02	23	6,5	11	18	150
0:19:03	23	6,5	11	18	150
0:19:04	23	6,5	11	18	150
0:19:05	23	6,5	11	18	150
0:19:06	23	6,5	11	18	150
0:19:07	23	6,4	11	18	150
0:19:08	23	6,4	11	18	150
0:19:09	23	6,4	11	18	150
0:19:10	23	6,4	11	18	150
0:19:11	23	6,4	11	18	150
0:19:12	23	6,4	11	18	150
0:19:13	23	6,4	11	18	150
0:19:14	23	6,4	11	18	150
0:19:15	23	6,5	11	18	150
0:19:16	23	6,5	11	18	150
0:19:17	23	6,5	11	18	150
0:19:18	23	6,5	11	18	150
0:19:19	23	6,5	11	18	150
0:19:20	23	6,5	11	18	150
0:19:21	23	6,5	11	18	150
0:19:22	23	6,5	11	18	150
0:19:23	23	6,5	11	18	150
0:19:24	23	6,5	11	18	150
0:19:25	23	6,5	11	18	150
0:19:26	23	6,4	11	18	150
0:19:27	23	6,4	11	18	150
0:19:28	23	6,6	11	18	150
0:19:29	23	6,8	11	18	150
0:19:30	23	6,8	11	18	150
0:19:31	23	6,8	11	18	150
0:19:32	23	6,8	11	18	150
0:19:33	23	6,8	11	18	150
0:19:34	23	6,8	11	18	150
0:19:35	23	6,8	11	18	150
0:19:36	23	6,8	11	18	150
0:19:37	23	6,7	11	18	150
0:19:38	23	6,7	11	18	150
0:19:39	23	6,7	11	18	150
0:19:40	23	6,7	11	18	150
0:19:41	23	6,7	11	18	150
0:19:42	23	6,7	11	18	150
0:19:43	23	6,7	11	18	150
0:19:44	23	6,7	11	18	150
0:19:45	23	6,6	11	18	150
0:19:46	23	6,6	11	18	150
0:19:47	23	6,6	11	18	150
0:19:48	23	6,6	11	18	150
0:19:49	23	6,6	11	18	150
0:19:50	23	6,6	11	18	150
0:19:51	23	6,6	11	18	150
0:19:52	23	6,6	11	18	150
0:19:53	23	6,6	11	18	150
0:19:54	23	6,6	11	18	150
0:19:55	23	6,7	11	18	150
0:19:56	23	6,8	11	18	150
0:19:57	23	6,8	11	18	150
0:19:58	23	6,8	11	18	150
0:19:59	23	6,8	11	18	150
0:20:00	23	6,8	11	18	150
0:20:01	23	6,8	11	18	150
0:20:02	23	6,8	11	18	150
0:20:03	23	6,8	11	18	150
0:20:04	23	6,7	11	18	150
0:20:05	23	6,7	11	18	150
0:20:06	22	6,7	11	18	150
0:20:07	23	6,7	11	18	150
0:20:08	23	6,7	11	18	150
0:20:09	23	6,7	11	18	150
0:20:10	22	6,7	11	18	150
0:20:11	22	6,7	11	18	150
0:20:12	22	6,8	11	18	150
0:20:13	22	6,8	11	17	150
0:20:14	22	6,8	11	18	150
0:20:15	22	6,8	11	17	150
0:20:16	22	6,8	11	18	150
0:20:17	22	6,8	11	18	150
0:20:18	22	6,8	11	18	150
0:20:19	22	6,8	11	18	150
0:20:20	22	6,8	11	18	150
0:20:21	22	6,8	11	17	150
0:20:22	22	6,8	11	18	150
0:20:23	22	6,8	11	17	150
0:20:24	22	6,9	11	17	150
0:20:25	22	7,0	11	18	150
0:20:26	22	7,0	11	18	150
0:20:27	22	7,0	11	18	150
0:20:28	22	7,0	11	18	150
0:20:29	22	7,0	11	18	150
0:20:30	22	7,0	11	17	150
0:20:31	22	7,0	11	17	150
0:20:32	22	7,0	11	18	150
0:20:33	22	7,0	11	18	150
0:20:34	22	7,0	11	18	150
0:20:35	22	6,9	11	17	150
0:20:36	22	6,9	11	18	150
0:20:37	22	6,9	11	17	150
0:20:38	22	6,9	11	18	150
0:20:39	22	6,9	11	17	150
0:20:40	22	6,9	11	17	150
0:20:41	22	6,9	11	17	150
0:20:42	22	6,9	11	17	150
0:20:43	22	6,9	11	17	150
0:20:44	22	6,9	11	17	150
0:20:45	22	6,9	11	17	150
0:20:46	22	7,0	11	17	150
0:20:47	22	7,0	11	17	150
0:20:48	22	6,9	11	18	150
0:20:49	22	6,9	11	17	150
0:20:50	22	6,9	11	17	150
0:20:51	22	6,9	11	17	150
0:20:52	22	7,0	11	17	150
0:20:53	22	7,0	11	17	150
0:20:54	22	7,0	11	17	150
0:20:55	22	7,0	11	17	150
0:20:56	22	7,0	11	17	150
0:20:57	22	7,0	11	17	150
0:20:58	22	7,0	11	17	150
0:20:59	22	7,0	11	17	150
0:21:00	22	7,0	11	17	150
0:21:01	22	7,0	11	17	150
0:21:02	22	7,0	11	17	150
0:21:03	22	7,2	11	17	150
0:21:04	22	7,2	11	17	150
0:21:05	22	7,2	11	17	150
0:21:06	22	7,2	11	17	150
0:21:07	22	7,2	11	17	150
0:21:08	22	7,2	11	17	150
0:21:09	22	7,2	11	17	150
0:21:10	22	7,2	11	17	150
0:21:11	22	7,2	11	17	150
0:21:12	22	7,2	11	17	150
0:21:13	22	7,1	11	17	150
0:21:14	22	7,1	11	17	150
0:21:15	22	7,1	11	17	150
0:21:16	22	7,1	11	17	150
0:21:17	22	7,1	11	17	150
0:21:18	22	7,1	11	17	150
0:21:19	22	7,1	11	17	150
0:21:20	22	7,1	11	17	150
0:21:21	22	7,1	11	17	150
0:21:22	22	7,0	11	17	150
0:21:23	22	7,0	11	17	150
0:21:24	22	7,2	11	17	150
0:21:25	22	7,4	11	17	150
0:21:26	22	7,5	11	17	150
0:21:27	22	7,5	11	17	150
0:21:28	22	7,5	11	17	150
0:21:29	22	7,5	11	17	150
0:21:30	22	7,5	11	17	150
0:21:31	22	7,4	11	17	150
0:21:32	22	7,4	11	17	150
0:21:33	22	7,4	11	17	150
0:21:34	22	7,4	11	17	150
0:21:35	22	7,4	11	17	150
0:21:36	22	7,4	11	17	150
0:21:37	22	7,4	11	17	150
0:21:38	22	7,4	11	17	150
0:21:39	22	7,4	11	17	150
0:21:40	22	7,3	11	17	150
0:21:41	22	7,3	11	17	150
0:21:42	22	7,3	11	17	150
0:21:43	22	7,3	11	17	150
0:21:44	22	7,3	11	17	150
0:21:45	22	7,3	11	17	150
0:21:46	22	7,3	11	17	150
0:21:47	22	7,3	11	17	150
0:21:48	22	7,2	11	17	150
0:21:49	22	7,2	11	17	150
0:21:50	22	7,2	11	17	150
0:21:51	22	7,3	11	17	150
0:21:52	22	7,4	11	17	150
0:21:53	22	7,4	11	17	150
0:21:54	22	7,4	11	17	150
0:21:55	22	7,4	11	17	150
0:21:56	22	7,4	11	17	150
0:21:57	22	7,4	11	17	150
0:21:58	22	7,4	11	17	150
0:21:59	22	7,4	11	17	150
0:22:00	22	7,3	11	17	150
0:22:01	22	7,3	11	17	150
0:22:02	22	7,3	11	17	150
0:22:03	22	7,3	11	17	150
0:22:04	22	7,3	11	17	150
0:22:05	22	7,4	11	17	150
0:22:06	22	7,5	11	17	150
0:22:07	22	7,6	11	17	150
0:22:08	22	7,6	11	17	150
0:22:09	22	7,6	11	17	150
0:22:10	22	7,6	11	17	150
0:22:11	21	7,6	11	17	150
0:22:12	21	7,6	11	17	150
0:22:13	21	7,5	11	17	150
0:22:14	21	7,5	11	17	150
0:22:15	21	7,5	11	17	150
0:22:16	21	7,5	11	17	150
0:22:17	21	7,5	11	17	150
0:22:18	21	7,5	11	17	150
0:22:19	21	7,5	11	17	150
0:22:20	21	7,5	11	17	150
0:22:21	21	7,4	11	17	150
0:22:22	21	7,4	11	17	150
0:22:23	21	7,4	11	17	150
0:22:24	21	7,4	11	17	150
0:22:25	21	7,4	11	17	150
0:22:26	21	7,6	11	17	150
0:22:27	21	7,8	11	17	150
0:22:28	21	7,8	11	17	150
0:22:29	21	7,8	11	17	150
0:22:30	21	7,8	11	17	150
0:22:31	21	7,8	11	17	150
0:22:32	21	7,8	11	17	150
0:22:33	21	7,8	11	17	150
0:22:34	21	7,8	11	17	150
0:22:35	21	7,8	11	17	150
0:22:36	21	7,7	11	17	150
0:22:37	21	7,7	11	17	150
0:22:38	21	7,7	11	16	150
0:22:39	21	7,7	11	17	150
0:22:40	21	7,7	11	16	150
0:22:41	21	7,7	11	17	150
0:22:42	21	7,7	11	16	150
0:22:43	21	7,7	11	17	150
0:22:44	21	7,6	11	16	150
0:22:45	21	7,6	11	16	150
0:22:46	21	7,6	11	16	150
0:22:47	21	7,6	11	17	150
0:22:48	21	7,6	11	16	150
0:22:49	21	7,6	11	16	150
0:22:50	21	7,6	11	16	150
0:22:51	21	7,6	11	16	150
0:22:52	21	7,6	11	16	150
0:22:53	21	7,7	11	16	150
0:22:54	21	7,8	11	16	150
0:22:55	21	7,9	11	16	150
0:22:56	21	7,9	11	17	150
0:22:57	21	7,8	11	16	150
0:22:58	21	7,8	11	16	150
0:22:59	21	7,8	11	16	150
0:23:00	21	7,8	11	16	150
0:23:01	21	7,8	11	16	150
0:23:02	21	7,8	11	16	150
0:23:03	21	7,8	11	16	150
0:23:04	21	7,8	11	16	150
0:23:05	21	7,8	11	16	150
0:23:06	21	7,7	11	16	150
0:23:07	21	7,7	11	16	150
0:23:08	21	7,7	11	16	150
0:23:09	21	7,7	11	16	150
0:23:10	21	7,7	11	16	150
0:23:11	21	7,7	11	16	150
0:23:12	21	7,7	11	16	150
0:23:13	21	7,7	11	16	150
0:23:14	21	7,7	11	16	150
0:23:15	21	7,8	11	16	150
0:23:16	21	7,8	11	16	150
0:23:17	21	7,8	11	16	150
0:23:18	21	7,8	11	16	150
0:23:19	21	7,8	11	16	150
0:23:20	21	7,8	11	16	150
0:23:21	21	7,7	11	16	150
0:23:22	21	7,7	11	16	150
0:23:23	21	7,7	11	16	150
0:23:24	21	7,9	11	16	150
0:23:25	21	8,0	11	16	150
0:23:26	21	8,0	11	16	150
0:23:27	21	8,0	11	16	150
0:23:28	21	8,0	11	16	150
0:23:29	21	8,0	11	16	150
0:23:30	21	8,0	11	16	150
0:23:31	21	8,0	11	16	150
0:23:32	21	8,0	11	16	150
0:23:33	21	8,0	11	16	150
0:23:34	21	8,0	11	16	150
0:23:35	21	7,9	11	16	150
0:23:36	21	7,9	11	16	150
0:23:37	21	7,9	11	16	150
0:23:38	21	7,9	11	16	150
0:23:39	21	7,9	11	16	150
0:23:40	21	7,9	11	16	150
0:23:41	21	7,9	11	16	150
0:23:42	21	7,9	11	16	150
0:23:43	21	7,9	11	16	150
0:23:44	21	7,9	11	16	150
0:23:45	21	7,8	11	16	150
0:23:46	21	7,9	11	16	150
0:23:47	21	7,9	11	16	150
0:23:48	21	7,9	11	16	150
0:23:49	21	7,9	11	16	150
0:23:50	21	7,9	11	16	150
0:23:51	21	7,9	11	16	150
0:23:52	21	8,0	11	16	150
0:23:53	21	8,1	11	16	150
0:23:54	21	8,2	11	16	150
0:23:55	21	8,2	11	16	150
0:23:56	21	8,2	11	16	150
0:23:57	21	8,2	11	16	150
0:23:58	21	8,2	11	16	150
0:23:59	21	8,2	11	16	150
0:24:00	21	8,2	11	16	150
0:24:01	21	8,1	11	16	150
0:24:02	21	8,1	11	16	150
0:24:03	21	8,1	11	16	150
0:24:04	21	8,1	11	16	150
0:24:05	21	8,1	11	16	150
0:24:06	21	8,1	11	16	150
0:24:07	21	8,1	11	16	150
0:24:08	21	8,1	11	16	150
0:24:09	21	8,1	11	16	150
0:24:10	21	8,1	11	16	150
0:24:11	21	8,0	11	16	150
0:24:12	21	8,0	11	16	150
0:24:13	21	8,0	11	16	150
0:24:14	21	8,0	11	16	150
0:24:15	20	8,1	11	16	150
0:24:16	20	8,1	11	16	150
0:24:17	20	8,1	11	16	150
0:24:18	20	8,1	11	16	150
0:24:19	20	8,1	11	16	150
0:24:20	20	8,1	11	16	150
0:24:21	20	8,1	11	16	150
0:24:22	20	8,1	11	16	150
0:24:23	20	8,1	11	16	150
0:24:24	20	8,3	11	16	150
0:24:25	20	8,4	11	16	150
0:24:26	20	8,4	11	16	150
0:24:27	20	8,4	11	16	150
0:24:28	20	8,4	11	16	150
0:24:29	20	8,4	11	16	150
0:24:30	20	8,4	11	16	150
0:24:31	20	8,3	11	16	150
0:24:32	20	8,3	11	16	150
0:24:33	20	8,3	11	16	150
0:24:34	20	8,3	11	16	150
0:24:35	20	8,3	11	16	150
0:24:36	20	8,3	11	16	150
0:24:37	20	8,3	11	16	150
0:24:38	20	8,3	11	16	150
0:24:39	20	8,3	11	16	150
0:24:40	20	8,2	11	16	150
0:24:41	20	8,2	11	16	150
0:24:42	20	8,2	11	16	150
0:24:43	20	8,2	11	16	150
0:24:44	20	8,2	11	16	150
0:24:45	20	8,2	11	16	150
0:24:46	20	8,2	11	16	150
0:24:47	20	8,2	11	16	150
0:24:48	20	8,3	11	16	150
0:24:49	20	8,3	11	16	150
0:24:50	20	8,3	11	15	150
0:24:51	20	8,3	11	16	150
0:24:52	20	8,2	11	15	150
0:24:53	20	8,3	11	15	150
0:24:54	20	8,5	11	15	150
0:24:55	20	8,5	11	16	150
0:24:56	20	8,6	11	15	150
0:24:57	20	8,6	11	16	150
0:24:58	20	8,5	11	16	150
0:24:59	20	8,5	11	15	150
0:25:00	20	8,5	11	15	150
0:25:01	20	8,5	11	15	150
0:25:02	20	8,5	11	15	150
0:25:03	20	8,5	11	15	150
0:25:04	20	8,5	11	15	150
0:25:05	20	8,5	11	15	150
0:25:06	20	8,5	11	16	150
0:25:07	20	8,4	11	15	150
0:25:08	20	8,4	11	15	150
0:25:09	20	8,4	11	15	150
0:25:10	20	8,4	11	15	150
0:25:11	20	8,4	11	15	150
0:25:12	20	8,4	11	15	150
0:25:13	20	8,4	11	15	150
0:25:14	20	8,4	11	15	150
0:25:15	20	8,4	11	15	150
0:25:16	20	8,4	11	15	150
0:25:17	20	8,3	11	15	150
0:25:18	20	8,4	11	15	150
0:25:19	20	8,4	11	15	150
0:25:20	20	8,4	11	15	150
0:25:21	20	8,4	11	15	150
0:25:22	20	8,4	11	15	150
0:25:23	20	8,4	11	15	150
0:25:24	20	8,4	11	15	150
0:25:25	20	8,5	11	15	150
0:25:26	20	8,7	11	15	150
0:25:27	20	8,7	11	15	150
0:25:28	20	8,7	11	15	150
0:25:29	20	8,7	11	15	150
0:25:30	20	8,7	11	15	150
0:25:31	20	8,7	11	15	150
0:25:32	20	8,7	11	15	150
0:25:33	20	8,7	11	15	150
0:25:34	20	8,7	11	15	150
0:25:35	20	8,7	11	15	150
0:25:36	20	8,6	11	15	150
0:25:37	20	8,6	11	15	150
0:25:38	20	8,6	11	15	150
0:25:39	20	8,6	11	15	150
0:25:40	20	8,6	11	15	150
0:25:41	20	8,6	11	15	150
0:25:42	20	8,6	11	15	150
0:25:43	20	8,6	11	15	150
0:25:44	20	8,6	11	15	150
0:25:45	20	8,6	11	15	150
0:25:46	20	8,5	11	15	150
0:25:47	20	8,5	11	15	150
0:25:48	20	8,5	11	15	150
0:25:49	20	8,6	11	15	150
0:25:50	20	8,6	11	15	150
0:25:51	20	8,6	11	15	150
0:25:52	20	8,6	11	15	150
0:25:53	20	8,6	11	15	150
0:25:54	20	8,6	11	15	150
0:25:55	20	8,6	11	15	150
0:25:56	20	8,6	11	15	150
0:25:57	20	8,8	11	15	150
0:25:58	20	8,9	11	15	150
0:25:59	20	8,9	11	15	150
0:26:00	20	8,9	11	15	150
0:26:01	20	8,9	11	15	150
0:26:02	20	8,9	11	15	150
0:26:03	20	8,9	11	15	150
