Repository: ProgWizer/parser

File: project-root/data/Data Acquisition/Data Acquisition/2021 year (353)/21-072 D R Rec Surg.txt
--Test Summary--
Full Path and File Name	
Instrument Name	7222
Instrument Type	Model 7222 Consistometer
Instrument Serial Number	
Test Start Date	26.11.2021
Test Start Time	15:41:46
Test Stop Date	26.11.2021
Test Stop Time	17:09:55
Test Length	1:28:09
Final Sample Time Offset	1:28:00
Controller Schedule Name	
Sampling Period	10 seconds
Comments	
Information	WellID	
Information	Customer	
Information	EngName	DENIS
Information	CementClass	G Holsim
Information	CementMfr	
Information	Additives	R 2% +RD 5%+ Floss600 0,25%+ DPC 0,11%+LR 0,13%
Information	Density	
Information	BHCT	
Information	BHST	
Information	FluidLoss	
Information	JobType	
Calculated Value	Time_30Bc	N/A
Calculated Value	Time_70Bc	N/A
Initial Temperature (°C)	24 °C
Final Temperature (°C)	24 °C
Initial Pressure (MPa)	0,2 MPa
Final Pressure (MPa)	0,0 MPa
Initial Consistency (Bc)	15 Bc
Final Consistency (Bc)	-1 Bc
--Data--
Time (HH:MM:SS)	Temperature (°C)	Pressure (MPa)	Consistency (Bc)
0:00:00	24	0,2	15
0:00:10	24	0,3	13
0:00:20	24	0,3	14
0:00:30	24	0,4	12
0:00:40	24	0,4	12
0:00:50	24	0,4	11
0:01:00	24	0,5	11
0:01:10	24	0,5	11
0:01:20	24	0,5	14
0:01:30	24	0,5	19
0:01:40	24	0,5	15
0:01:50	24	0,5	13
0:02:00	24	0,5	12
0:02:10	24	0,5	12
0:02:20	24	0,5	12
0:02:30	24	0,5	11
0:02:40	24	0,5	12
0:02:50	24	0,5	12
0:03:00	24	0,5	11
0:03:10	24	0,5	11
0:03:20	24	0,5	12
0:03:30	24	0,6	11
0:03:40	24	0,6	12
0:03:50	24	0,6	12
0:04:00	24	0,6	12
0:04:10	24	0,6	12
0:04:20	24	0,6	12
0:04:30	24	0,7	12
0:04:40	24	0,7	12
0:04:50	24	0,7	12
0:05:00	24	0,7	12
0:05:10	24	0,7	12
0:05:20	24	0,7	12
0:05:30	24	0,7	11
0:05:40	24	0,7	12
0:05:50	24	0,7	12
0:06:00	24	0,7	12
0:06:10	24	0,7	12
0:06:20	24	0,7	12
0:06:30	24	0,7	12
0:06:40	24	0,7	12
0:06:50	24	0,7	12
0:07:00	24	0,7	12
0:07:10	24	0,7	12
0:07:20	24	0,7	12
0:07:30	24	0,7	12
0:07:40	24	0,7	12
0:07:50	24	0,7	12
0:08:00	24	0,7	12
0:08:10	24	0,7	12
0:08:20	24	0,7	12
0:08:30	24	0,7	12
0:08:40	24	0,7	12
0:08:50	24	0,7	13
0:09:00	24	0,7	12
0:09:10	24	0,7	12
0:09:20	24	0,7	13
0:09:30	24	0,7	12
0:09:40	24	0,7	12
0:09:50	24	0,7	13
0:10:00	24	0,7	12
0:10:10	24	0,7	12
0:10:20	24	0,7	13
0:10:30	24	0,7	12
0:10:40	24	0,7	12
0:10:50	24	0,7	13
0:11:00	24	0,7	12
0:11:10	24	0,7	13
0:11:20	24	0,7	13
0:11:30	24	0,7	12
0:11:40	24	0,7	13
0:11:50	24	0,7	13
0:12:00	24	0,7	12
0:12:10	24	0,7	13
0:12:20	24	0,7	13
0:12:30	24	0,7	12
0:12:40	24	0,7	13
0:12:50	24	0,7	13
0:13:00	24	0,7	13
0:13:10	24	0,7	13
0:13:20	24	0,7	13
0:13:30	24	0,7	13
0:13:40	24	0,7	13
0:13:50	24	0,7	13
0:14:00	24	0,7	13
0:14:10	24	0,7	13
0:14:20	24	0,7	13
0:14:30	24	0,7	13
0:14:40	24	0,7	13
0:14:50	24	0,7	13
0:15:00	24	0,7	13
0:15:10	24	0,7	13
0:15:20	24	0,7	13
0:15:30	24	0,7	13
0:15:40	24	0,7	13
0:15:50	24	0,7	13
0:16:00	24	0,7	13
0:16:10	24	0,7	13
0:16:20	24	0,7	13
0:16:30	24	0,7	13
0:16:40	24	0,7	13
0:16:50	24	0,7	13
0:17:00	24	0,7	13
0:17:10	24	0,7	13
0:17:20	24	0,7	13
0:17:30	24	0,7	13
0:17:40	24	0,7	13
0:17:50	24	0,7	13
0:18:00	24	0,7	13
0:18:10	24	0,7	13
0:18:20	24	0,7	13
0:18:30	24	0,7	13
0:18:40	24	0,7	13
0:18:50	24	0,7	13
0:19:00	24	0,7	13
0:19:10	24	0,7	13
0:19:20	24	0,7	13
0:19:30	24	0,7	13
0:19:40	24	0,7	13
0:19:50	24	0,7	13
0:20:00	24	0,7	13
0:20:10	24	0,7	13
0:20:20	24	0,7	13
0:20:30	24	0,7	13
0:20:40	24	0,7	13
0:20:50	24	0,7	13
0:21:00	24	0,7	13
0:21:10	24	0,7	14
0:21:20	24	0,7	13
0:21:30	24	0,7	13
0:21:40	24	0,7	13
0:21:50	24	0,7	13
0:22:00	24	0,7	13
0:22:10	24	0,7	14
0:22:20	24	0,7	13
0:22:30	24	0,7	14
0:22:40	24	0,7	14
0:22:50	24	0,7	13
0:23:00	24	0,7	13
0:23:10	24	0,7	14
0:23:20	24	0,7	13
0:23:30	24	0,7	14
0:23:40	24	0,7	14
0:23:50	24	0,7	13
0:24:00	24	0,7	14
0:24:10	24	0,7	13
0:24:20	24	0,7	14
0:24:30	24	0,7	14
0:24:40	24	0,7	14
0:24:50	24	0,7	14
0:25:00	24	0,7	14
0:25:10	24	0,7	14
0:25:20	24	0,7	14
0:25:30	24	0,7	14
0:25:40	24	0,7	14
0:25:50	24	0,7	14
0:26:00	24	0,7	14
0:26:10	24	0,7	14
0:26:20	24	0,7	14
0:26:30	24	0,7	14
0:26:40	24	0,7	14
0:26:50	24	0,7	14
0:27:00	24	0,7	14
0:27:10	24	0,7	14
0:27:20	24	0,7	14
0:27:30	24	0,7	14
0:27:40	24	0,7	14
0:27:50	24	0,7	14
0:28:00	24	0,7	14
0:28:10	24	0,7	14
0:28:20	24	0,7	14
0:28:30	24	0,7	14
0:28:40	24	0,7	14
0:28:50	24	0,7	14
0:29:00	24	0,7	14
0:29:10	24	0,7	14
0:29:20	24	0,7	14
0:29:30	24	0,7	14
0:29:40	24	0,7	14
0:29:50	24	0,7	14
0:30:00	24	0,7	14
0:30:10	24	0,7	14
0:30:20	24	0,7	14
0:30:30	24	0,7	14
0:30:40	24	0,7	14
0:30:50	24	0,7	14
0:31:00	24	0,7	14
0:31:10	24	0,7	14
0:31:20	24	0,7	14
0:31:30	24	0,7	14
0:31:40	24	0,7	14
0:31:50	24	0,7	14
0:32:00	24	0,7	14
0:32:10	24	0,7	14
0:32:20	24	0,7	14
0:32:30	24	0,7	14
0:32:40	24	0,7	14
0:32:50	24	0,7	14
0:33:00	24	0,7	14
0:33:10	24	0,7	14
0:33:20	24	0,7	14
0:33:30	24	0,7	14
0:33:40	24	0,7	14
0:33:50	24	0,7	14
0:34:00	24	0,7	14
0:34:10	24	0,7	14
0:34:20	24	0,7	14
0:34:30	24	0,7	14
0:34:40	24	0,7	14
0:34:50	24	0,7	14
0:35:00	24	0,7	14
0:35:10	24	0,7	14
0:35:20	24	0,7	14
0:35:30	24	0,7	14
0:35:40	24	0,7	14
0:35:50	24	0,7	14
0:36:00	24	0,7	14
0:36:10	24	0,7	14
0:36:20	24	0,7	14
0:36:30	24	0,7	14
0:36:40	24	0,7	14
0:36:50	24	0,7	14
0:37:00	24	0,7	14
0:37:10	24	0,7	14
0:37:20	24	0,7	14
0:37:30	24	0,7	14
0:37:40	24	0,7	14
0:37:50	24	0,7	14
0:38:00	24	0,7	14
0:38:10	24	0,7	14
0:38:20	24	0,7	14
0:38:30	24	0,7	14
0:38:40	24	0,7	14
0:38:50	24	0,7	14
0:39:00	24	0,7	14
0:39:10	24	0,7	14
0:39:20	24	0,7	14
0:39:30	24	0,7	14
0:39:40	24	0,7	14
0:39:50	24	0,7	14
0:40:00	24	0,7	14
0:40:10	24	0,7	14
0:40:20	24	0,7	14
0:40:30	24	0,7	14
0:40:40	24	0,7	14
0:40:50	24	0,7	14
0:41:00	24	0,7	14
0:41:10	24	0,7	14
0:41:20	24	0,7	14
0:41:30	24	0,7	14
0:41:40	24	0,7	14
0:41:50	24	0,7	14
0:42:00	24	0,7	14
0:42:10	24	0,7	14
0:42:20	24	0,7	14
0:42:30	24	0,7	14
0:42:40	24	0,7	14
0:42:50	24	0,7	14
0:43:00	24	0,7	14
0:43:10	24	0,7	14
0:43:20	24	0,7	14
0:43:30	24	0,6	14
0:43:40	24	0,7	14
0:43:50	24	0,7	14
0:44:00	24	0,7	14
0:44:10	24	0,7	14
0:44:20	24	0,7	14
0:44:30	24	0,7	14
0:44:40	24	0,7	14
0:44:50	24	0,7	14
0:45:00	24	0,7	14
0:45:10	24	0,7	14
0:45:20	24	0,7	14
0:45:30	24	0,7	14
0:45:40	24	0,7	14
0:45:50	24	0,6	14
0:46:00	24	0,7	14
0:46:10	24	0,7	14
0:46:20	24	0,7	14
0:46:30	24	0,7	14
0:46:40	24	0,7	14
0:46:50	24	0,7	14
0:47:00	24	0,7	14
0:47:10	24	0,7	14
0:47:20	24	0,7	14
0:47:30	24	0,7	14
0:47:40	24	0,7	14
0:47:50	24	0,7	14
0:48:00	24	0,6	14
0:48:10	24	0,7	14
0:48:20	24	0,7	14
0:48:30	24	0,6	14
0:48:40	24	0,7	14
0:48:50	24	0,7	14
0:49:00	24	0,7	14
0:49:10	24	0,7	14
0:49:20	24	0,7	14
0:49:30	24	0,7	14
0:49:40	24	0,7	14
0:49:50	24	0,7	14
0:50:00	24	0,7	14
0:50:10	24	0,7	14
0:50:20	24	0,7	14
0:50:30	24	0,7	14
0:50:40	24	0,7	14
0:50:50	24	0,7	14
0:51:00	24	0,7	14
0:51:10	24	0,7	14
0:51:20	24	0,7	14
0:51:30	24	0,7	14
0:51:40	24	0,7	14
0:51:50	24	0,7	14
0:52:00	24	0,7	14
0:52:10	24	0,7	14
0:52:20	24	0,7	14
0:52:30	24	0,7	14
0:52:40	24	0,7	14
0:52:50	24	0,7	14
0:53:00	24	0,7	14
0:53:10	24	0,7	14
0:53:20	24	0,7	14
0:53:30	24	0,7	14
0:53:40	24	0,7	14
0:53:50	24	0,7	14
0:54:00	24	0,7	14
0:54:10	24	0,7	14
0:54:20	24	0,7	14
0:54:30	24	0,7	14
0:54:40	24	0,7	14
0:54:50	24	0,7	14
0:55:00	24	0,7	14
0:55:10	24	0,7	14
0:55:20	24	0,7	14
0:55:30	24	0,7	14
0:55:40	24	0,7	14
0:55:50	24	0,7	14
0:56:00	24	0,7	14
0:56:10	24	0,7	14
0:56:20	24	0,7	14
0:56:30	24	0,7	14
0:56:40	24	0,7	14
0:56:50	24	0,7	14
0:57:00	24	0,7	14
0:57:10	24	0,7	14
0:57:20	24	0,7	14
0:57:30	24	0,7	14
0:57:40	24	0,7	14
0:57:50	24	0,7	14
0:58:00	24	0,7	14
0:58:10	24	0,7	14
0:58:20	24	0,7	14
0:58:30	24	0,7	14
0:58:40	24	0,7	14
0:58:50	24	0,7	14
0:59:00	24	0,7	14
0:59:10	24	0,7	14
0:59:20	24	0,7	14
0:59:30	24	0,7	14
0:59:40	24	0,7	14
0:59:50	24	0,7	14
1:00:00	24	0,7	14
1:00:10	24	0,6	14
1:00:20	25	0,7	14
1:00:30	24	0,7	14
1:00:40	25	0,6	14
1:00:50	24	0,6	14
1:01:00	24	0,6	14
1:01:10	25	0,7	14
1:01:20	25	0,7	14
1:01:30	25	0,7	14
1:01:40	25	0,7	14
1:01:50	25	0,7	14
1:02:00	25	0,6	14
1:02:10	25	0,7	14
1:02:20	25	0,7	14
1:02:30	25	0,7	14
1:02:40	25	0,7	14
1:02:50	25	0,7	14
1:03:00	25	0,7	14
1:03:10	25	0,6	14
1:03:20	25	0,7	14
1:03:30	25	0,6	14
1:03:40	25	0,7	14
1:03:50	25	0,7	14
1:04:00	25	0,7	14
1:04:10	25	0,7	14
1:04:20	25	0,7	14
1:04:30	25	0,6	14
1:04:40	25	0,7	14
1:04:50	25	0,6	14
1:05:00	25	0,6	14
1:05:10	25	0,6	14
1:05:20	25	0,6	14
1:05:30	25	0,6	14
1:05:40	25	0,6	14
1:05:50	25	0,6	14
1:06:00	25	0,6	14
1:06:10	25	0,6	15
1:06:20	25	0,6	15
1:06:30	25	0,6	15
1:06:40	25	0,6	15
1:06:50	25	0,6	15
1:07:00	25	0,6	15
1:07:10	25	0,6	15
1:07:20	25	0,6	15
1:07:30	25	0,6	15
1:07:40	25	0,6	14
1:07:50	25	0,6	15
1:08:00	25	0,6	15
1:08:10	25	0,6	14
1:08:20	25	0,6	15
1:08:30	25	0,6	14
1:08:40	25	0,6	14
1:08:50	25	0,6	15
1:09:00	25	0,6	14
1:09:10	25	0,6	15
1:09:20	25	0,6	15
1:09:30	25	0,6	14
1:09:40	25	0,7	15
1:09:50	25	0,6	14
1:10:00	25	0,7	14
1:10:10	25	0,7	14
1:10:20	25	0,7	14
1:10:30	25	0,7	15
1:10:40	25	0,7	14
1:10:50	25	0,7	14
1:11:00	25	0,6	15
1:11:10	25	0,6	14
1:11:20	25	0,6	14
1:11:30	25	0,6	14
1:11:40	25	0,6	14
1:11:50	25	0,6	15
1:12:00	25	0,6	14
1:12:10	25	0,6	14
1:12:20	25	0,6	15
1:12:30	25	0,6	15
1:12:40	25	0,6	15
1:12:50	25	0,6	15
1:13:00	25	0,6	14
1:13:10	25	0,6	15
1:13:20	25	0,6	14
1:13:30	25	0,6	15
1:13:40	25	0,6	15
1:13:50	25	0,6	14
1:14:00	25	0,6	15
1:14:10	25	0,6	14
1:14:20	25	0,6	14
1:14:30	25	0,6	15
1:14:40	25	0,6	14
1:14:50	25	0,6	14
1:15:00	25	0,6	14
1:15:10	25	0,6	14
1:15:20	25	0,6	14
1:15:30	25	0,6	14
1:15:40	25	0,6	14
1:15:50	25	0,6	15
1:16:00	25	0,6	14
1:16:10	25	0,6	15
1:16:20	25	0,7	14
1:16:30	25	0,7	14
1:16:40	25	0,7	14
1:16:50	25	0,7	14
1:17:00	25	0,7	15
1:17:10	25	0,7	15
1:17:20	25	0,7	15
1:17:30	25	0,7	15
1:17:40	25	0,7	14
1:17:50	25	0,7	14
1:18:00	25	0,7	14
1:18:10	25	0,7	14
1:18:20	25	0,7	14
1:18:30	25	0,7	14
1:18:40	25	0,7	14
1:18:50	25	0,7	14
1:19:00	25	0,7	14
1:19:10	25	0,7	14
1:19:20	25	0,7	14
1:19:30	25	0,7	14
1:19:40	25	0,7	15
1:19:50	25	0,7	14
1:20:00	25	0,7	14
1:20:10	25	0,7	14
1:20:20	25	0,7	14
1:20:30	25	0,7	14
1:20:40	25	0,7	15
1:20:50	25	0,7	15
1:21:00	25	0,7	15
1:21:10	25	0,7	15
1:21:20	25	0,7	15
1:21:30	25	0,7	15
1:21:40	25	0,7	15
1:21:50	25	0,7	15
1:22:00	25	0,7	15
1:22:10	25	0,7	15
1:22:20	25	0,7	15
1:22:30	25	0,7	15
1:22:40	25	0,7	15
1:22:50	25	0,7	15
1:23:00	25	0,7	15
1:23:10	25	0,7	15
1:23:20	25	0,7	15
1:23:30	25	0,7	15
1:23:40	25	0,7	15
1:23:50	25	0,7	15
1:24:00	25	0,7	15
1:24:10	25	0,7	15
1:24:20	25	0,7	15
1:24:30	25	0,7	15
1:24:40	25	0,7	15
1:24:50	25	0,8	1
1:25:00	25	0,6	1
1:25:10	25	0,6	1
1:25:20	25	0,6	1
1:25:30	25	0,6	1
1:25:40	25	0,4	1
1:25:50	25	0,1	1
1:26:00	25	0,0	1
1:26:10	25	0,0	8
1:26:20	25	0,0	4
1:26:30	25	0,0	23
1:26:40	25	0,0	30
1:26:50	24	0,0	-1
1:27:00	24	0,0	-1
1:27:10	24	0,0	-1
1:27:20	24	0,0	-1
1:27:30	24	0,0	-1
1:27:40	24	0,0	-1
1:27:50	24	0,0	-1
1:28:00	24	0,0	-1

File: project-root/data/Data Acquisition/Data Acquisition/2021 year (353)/21-072.txt
--Test Summary--
Full Path and File Name	
Instrument Name	7222
Instrument Type	Model 7222 Consistometer
Instrument Serial Number	
Test Start Date	07.04.2021
Test Start Time	15:54:50
Test Stop Date	07.04.2021
Test Stop Time	18:53:27
Test Length	2:58:37
Final Sample Time Offset	2:58:30
Controller Schedule Name	
Sampling Period	10 seconds
Comments	
Information	WellID	
Information	Customer	
Information	EngName	
Information	CementClass	G
Information	CementMfr	Ñóõîé Ëîã
Information	Additives	100G+2CaCl2+0.3SMA+0.2CEX+0.1PlastA
Information	Density	1850
Information	BHCT	17
Information	BHST	
Information	FluidLoss	
Information	JobType	
Calculated Value	Time_30Bc	0:05:00
Calculated Value	Time_70Bc	N/A
Initial Temperature (°C)	32 °C
Final Temperature (°C)	17 °C
Initial Pressure (MPa)	0,6 MPa
Final Pressure (MPa)	9,7 MPa
Initial Consistency (Bc)	18 Bc
Final Consistency (Bc)	28 Bc
--Data--
Time (HH:MM:SS)	Temperature (°C)	Pressure (MPa)	Consistency (Bc)
0:00:00	32	0,6	18
0:00:10	32	0,8	18
0:00:20	32	0,8	19
0:00:30	32	0,8	19
0:00:40	32	0,9	19
0:00:50	31	1,0	19
0:01:00	31	1,0	19
0:01:10	31	1,1	18
0:01:20	31	1,1	18
0:01:30	31	1,2	18
0:01:40	31	1,2	18
0:01:50	31	1,2	18
0:02:00	31	1,5	19
0:02:10	31	1,4	18
0:02:20	31	1,4	18
0:02:30	31	1,7	19
0:02:40	31	1,5	19
0:02:50	31	1,5	22
0:03:00	31	1,7	22
0:03:10	31	1,6	20
0:03:20	31	1,8	23
0:03:30	31	1,9	28
0:03:40	31	1,9	32
0:03:50	31	1,9	27
0:04:00	31	2,2	27
0:04:10	31	2,0	23
0:04:20	31	2,3	26
0:04:30	31	2,2	31
0:04:40	31	2,0	28
0:04:50	31	2,3	36
0:05:00	31	2,2	34
0:05:10	31	2,5	38
0:05:20	31	2,4	32
0:05:30	31	2,3	31
0:05:40	30	2,6	32
0:05:50	30	2,5	31
0:06:00	30	2,4	21
0:06:10	30	2,5	21
0:06:20	30	2,7	22
0:06:30	30	2,6	20
0:06:40	30	2,7	21
0:06:50	30	3,0	22
0:07:00	30	2,9	19
0:07:10	30	2,8	23
0:07:20	30	3,0	21
0:07:30	30	3,0	19
0:07:40	30	3,1	19
0:07:50	29	3,1	19
0:08:00	29	3,2	19
0:08:10	29	3,1	19
0:08:20	29	3,4	19
0:08:30	29	3,3	20
0:08:40	29	3,6	19
0:08:50	29	3,5	19
0:09:00	29	3,4	19
0:09:10	29	3,5	19
0:09:20	29	3,8	18
0:09:30	29	3,7	18
0:09:40	29	3,6	18
0:09:50	28	3,7	19
0:10:00	28	4,1	18
0:10:10	28	4,0	18
0:10:20	28	3,9	18
0:10:30	28	4,3	18
0:10:40	28	4,2	18
0:10:50	28	4,1	18
0:11:00	28	4,0	18
0:11:10	28	4,4	27
0:11:20	28	4,3	26
0:11:30	28	4,2	21
0:11:40	28	4,6	22
0:11:50	27	4,5	21
0:12:00	27	4,4	21
0:12:10	27	4,8	28
0:12:20	27	4,7	25
0:12:30	27	4,6	21
0:12:40	27	4,5	20
0:12:50	27	4,9	26
0:13:00	27	4,8	23
0:13:10	27	4,7	20
0:13:20	27	5,1	29
0:13:30	27	5,0	29
0:13:40	26	4,9	26
0:13:50	26	5,3	25
0:14:00	26	5,2	24
0:14:10	26	5,1	20
0:14:20	26	5,0	13
0:14:30	26	5,4	16
0:14:40	26	5,3	14
0:14:50	26	5,2	13
0:15:00	26	5,6	15
0:15:10	26	5,5	14
0:15:20	26	5,4	13
0:15:30	25	5,5	13
0:15:40	25	5,4	12
0:15:50	25	5,6	12
0:16:00	25	5,5	12
0:16:10	25	6,0	14
0:16:20	25	5,9	17
0:16:30	25	5,8	18
0:16:40	25	6,2	18
0:16:50	25	6,1	16
0:17:00	25	6,0	16
0:17:10	25	6,0	15
0:17:20	24	6,3	14
0:17:30	24	6,2	13
0:17:40	24	6,2	13
0:17:50	24	6,5	13
0:18:00	24	6,5	12
0:18:10	24	6,4	12
0:18:20	24	6,3	12
0:18:30	24	6,7	12
0:18:40	24	6,6	12
0:18:50	24	6,5	12
0:19:00	24	7,0	12
0:19:10	24	6,9	11
0:19:20	24	6,8	11
0:19:30	23	6,7	11
0:19:40	23	7,0	11
0:19:50	23	6,9	12
0:20:00	23	6,8	11
0:20:10	23	7,1	11
0:20:20	23	7,1	11
0:20:30	23	7,0	11
0:20:40	23	7,3	11
0:20:50	23	7,2	11
0:21:00	23	7,1	11
0:21:10	23	7,4	11
0:21:20	23	7,3	11
0:21:30	23	7,6	11
0:21:40	23	7,5	11
0:21:50	22	7,4	11
0:22:00	22	7,7	11
0:22:10	22	7,6	11
0:22:20	22	7,9	11
0:22:30	22	7,8	11
0:22:40	22	7,7	11
0:22:50	22	7,7	11
0:23:00	22	8,0	11
0:23:10	22	7,9	11
0:23:20	22	7,8	11
0:23:30	22	8,1	11
0:23:40	22	8,0	10
0:23:50	22	8,0	10
0:24:00	22	8,2	10
0:24:10	21	8,1	10
0:24:20	21	8,2	10
0:24:30	21	8,2	10
0:24:40	21	8,3	10
0:24:50	21	8,3	10
0:25:00	21	8,5	10
0:25:10	21	8,5	10
0:25:20	21	8,6	10
0:25:30	21	8,6	10
0:25:40	21	8,7	10
0:25:50	21	8,7	10
0:26:00	21	8,7	10
0:26:10	21	8,9	10
0:26:20	21	8,8	10
0:26:30	21	8,9	10
0:26:40	20	8,9	10
0:26:50	20	9,0	10
0:27:00	20	9,2	10
0:27:10	20	9,1	10
0:27:20	20	9,3	10
0:27:30	20	9,2	10
0:27:40	20	9,2	10
0:27:50	20	9,4	10
0:28:00	20	9,4	10
0:28:10	20	9,6	10
0:28:20	20	9,5	10
0:28:30	20	9,5	10
0:28:40	20	9,8	9
0:28:50	20	9,7	9
0:29:00	20	9,6	9
0:29:10	20	10,0	9
0:29:20	20	9,9	9
0:29:30	20	9,8	9
0:29:40	19	9,7	9
0:29:50	19	9,7	9
0:30:00	19	10,1	9
0:30:10	19	10,1	9
0:30:20	19	10,0	9
0:30:30	19	9,9	9
0:30:40	19	9,9	9
0:30:50	19	9,9	9
0:31:00	19	9,8	9
0:31:10	19	9,9	9
0:31:20	19	9,9	9
0:31:30	19	9,9	9
0:31:40	19	9,9	9
0:31:50	19	9,9	9
0:32:00	19	9,9	9
0:32:10	19	9,9	9
0:32:20	19	9,8	9
0:32:30	19	9,8	9
0:32:40	19	9,8	9
0:32:50	18	9,8	9
0:33:00	18	9,7	9
0:33:10	18	9,7	9
0:33:20	18	10,2	9
0:33:30	18	10,2	9
0:33:40	18	10,1	9
0:33:50	18	10,1	9
0:34:00	18	10,0	9
0:34:10	18	10,0	9
0:34:20	18	9,9	9
0:34:30	18	9,9	9
0:34:40	18	9,9	9
0:34:50	18	9,8	9
0:35:00	18	9,8	9
0:35:10	18	9,8	9
0:35:20	18	9,7	9
0:35:30	18	9,7	9
0:35:40	18	10,0	9
0:35:50	18	9,9	9
0:36:00	18	9,9	9
0:36:10	18	9,9	9
0:36:20	18	9,9	9
0:36:30	18	9,8	9
0:36:40	18	9,8	9
0:36:50	18	9,8	9
0:37:00	18	9,8	9
0:37:10	18	9,8	9
0:37:20	18	9,8	9
0:37:30	18	9,8	9
0:37:40	18	9,8	9
0:37:50	18	9,8	9
0:38:00	17	9,8	9
0:38:10	17	9,8	9
0:38:20	17	9,8	9
0:38:30	17	9,8	9
0:38:40	17	9,8	9
0:38:50	17	9,8	9
0:39:00	17	9,8	9
0:39:10	17	9,8	9
0:39:20	17	9,8	9
0:39:30	17	9,8	9
0:39:40	17	9,8	9
0:39:50	17	9,8	9
0:40:00	17	9,8	9
0:40:10	17	9,8	9
0:40:20	17	9,8	9
0:40:30	17	9,8	9
0:40:40	17	9,8	9
0:40:50	17	9,8	9
0:41:00	17	9,8	9
0:41:10	17	9,8	9
0:41:20	17	9,8	9
0:41:30	17	9,8	9
0:41:40	17	9,8	9
0:41:50	17	9,8	9
0:42:00	17	9,8	9
0:42:10	17	9,8	9
0:42:20	17	9,8	9
0:42:30	17	9,8	9
0:42:40	17	9,8	9
0:42:50	17	9,8	9
0:43:00	17	9,8	9
0:43:10	17	9,8	9
0:43:20	17	9,8	9
0:43:30	17	9,8	9
0:43:40	17	9,8	9
0:43:50	17	9,8	9
0:44:00	17	9,8	9
0:44:10	17	9,8	9
0:44:20	17	9,8	9
0:44:30	17	9,8	9
0:44:40	17	9,8	9
0:44:50	17	9,8	9
0:45:00	17	9,8	9
0:45:10	17	9,8	9
0:45:20	17	9,9	9
0:45:30	17	9,9	9
0:45:40	17	9,9	9
0:45:50	17	9,9	9
0:46:00	17	9,9	9
0:46:10	17	9,9	9
0:46:20	17	9,9	9
0:46:30	17	9,9	9
0:46:40	17	9,9	9
0:46:50	17	9,9	9
0:47:00	17	9,9	9
0:47:10	17	9,9	9
0:47:20	17	9,9	9
0:47:30	17	9,8	9
0:47:40	17	9,8	9
0:47:50	17	9,8	9
0:48:00	17	9,8	9
0:48:10	17	9,8	9
0:48:20	17	9,8	9
0:48:30	17	9,8	9
0:48:40	17	9,8	9
0:48:50	17	9,8	9
0:49:00	17	9,8	9
0:49:10	17	9,8	9
0:49:20	17	9,8	9
0:49:30	17	9,8	9
0:49:40	17	9,7	9
0:49:50	17	9,7	9
0:50:00	17	9,7	9
0:50:10	17	9,8	9
0:50:20	17	9,7	9
0:50:30	17	9,7	9
0:50:40	17	9,7	9
0:50:50	17	9,7	9
0:51:00	17	9,7	9
0:51:10	17	9,7	9
0:51:20	17	9,7	9
0:51:30	17	9,7	9
0:51:40	17	9,7	9
0:51:50	17	9,7	9
0:52:00	17	9,7	9
0:52:10	17	9,7	9
0:52:20	17	9,7	9
0:52:30	17	9,7	9
0:52:40	17	9,7	9
0:52:50	17	9,7	9
0:53:00	17	9,7	9
0:53:10	17	9,7	9
0:53:20	17	9,7	9
0:53:30	17	9,7	9
0:53:40	17	9,7	9
0:53:50	17	9,7	9
0:54:00	17	9,7	9
0:54:10	17	9,7	9
0:54:20	17	9,7	9
0:54:30	17	9,7	9
0:54:40	17	9,7	9
0:54:50	17	9,7	9
0:55:00	17	9,9	9
0:55:10	17	9,9	9
0:55:20	17	9,8	9
0:55:30	17	9,8	9
0:55:40	17	9,8	9
0:55:50	17	9,8	9
0:56:00	17	9,8	9
0:56:10	17	9,8	9
0:56:20	17	9,8	9
0:56:30	17	9,8	9
0:56:40	17	9,8	9
0:56:50	17	9,8	9
0:57:00	17	9,8	9
0:57:10	17	9,8	9
0:57:20	17	9,8	9
0:57:30	17	9,8	9
0:57:40	17	9,8	9
0:57:50	17	9,8	9
0:58:00	17	9,8	9
0:58:10	17	9,8	9
0:58:20	17	9,8	9
0:58:30	17	9,8	9
0:58:40	17	9,8	9
0:58:50	17	9,8	9
0:59:00	17	9,8	9
0:59:10	17	9,8	9
0:59:20	17	9,8	9
0:59:30	17	9,8	9
0:59:40	17	9,8	9
0:59:50	17	9,8	9
1:00:00	17	9,8	9
1:00:10	17	9,8	9
1:00:20	17	9,8	9
1:00:30	17	9,8	9
1:00:40	17	9,8	9
1:00:50	17	9,7	9
1:01:00	17	9,7	9
1:01:10	17	9,7	9
1:01:20	17	9,7	9
1:01:30	17	9,7	9
1:01:40	17	9,7	9
1:01:50	17	9,7	9
1:02:00	17	9,7	9
1:02:10	17	9,7	9
1:02:20	17	10,1	9
1:02:30	17	10,1	9
1:02:40	17	10,0	9
1:02:50	17	10,0	9
1:03:00	17	10,0	9
1:03:10	17	10,0	9
1:03:20	17	10,0	9
1:03:30	17	10,0	9
1:03:40	17	10,0	9
1:03:50	17	10,0	9
1:04:00	17	10,0	9
1:04:10	17	10,0	9
1:04:20	17	10,0	9
1:04:30	17	10,0	9
1:04:40	17	10,0	9
1:04:50	17	10,0	9
1:05:00	17	10,0	9
1:05:10	17	10,0	9
1:05:20	17	10,0	9
1:05:30	17	10,0	9
1:05:40	17	10,0	9
1:05:50	17	10,0	9
1:06:00	17	10,0	9
1:06:10	17	10,0	9
1:06:20	17	10,0	9
1:06:30	17	10,0	9
1:06:40	17	10,0	9
1:06:50	17	10,0	9
1:07:00	17	10,0	9
1:07:10	17	10,0	9
1:07:20	17	10,0	9
1:07:30	17	9,9	9
1:07:40	17	9,9	9
1:07:50	17	9,9	9
1:08:00	17	9,9	9
1:08:10	17	9,9	9
1:08:20	17	9,9	9
1:08:30	17	9,9	9
1:08:40	17	9,9	9
1:08:50	17	9,9	9
1:09:00	17	9,9	9
1:09:10	17	9,9	9
1:09:20	17	9,9	9
1:09:30	17	9,9	9
1:09:40	17	9,9	9
1:09:50	17	9,9	9
1:10:00	17	9,9	9
1:10:10	17	9,9	9
1:10:20	17	9,9	9
1:10:30	17	9,9	9
1:10:40	17	9,9	9
1:10:50	17	9,9	9
1:11:00	17	9,9	9
1:11:10	17	9,9	9
1:11:20	17	9,9	9
1:11:30	17	10,0	9
1:11:40	17	9,9	9
1:11:50	17	9,9	9
1:12:00	17	9,9	9
1:12:10	17	9,9	9
1:12:20	17	9,9	9
1:12:30	17	9,9	9
1:12:40	17	9,9	9
1:12:50	17	9,9	9
1:13:00	17	9,9	9
1:13:10	17	9,9	9
1:13:20	17	9,9	9
1:13:30	17	9,9	9
1:13:40	17	9,9	9
1:13:50	17	9,9	9
1:14:00	17	9,9	9
1:14:10	17	9,9	9
1:14:20	17	9,9	9
1:14:30	17	9,9	9
1:14:40	17	9,9	9
1:14:50	17	9,9	9
1:15:00	17	9,9	9
1:15:10	17	9,9	9
1:15:20	17	9,9	9
1:15:30	17	9,9	10
1:15:40	17	9,9	10
1:15:50	17	9,9	10
1:16:00	17	9,9	10
1:16:10	17	9,9	10
1:16:20	17	9,9	10
1:16:30	17	9,9	10
1:16:40	17	9,9	10
1:16:50	17	9,9	10
1:17:00	17	9,9	10
1:17:10	17	9,9	10
1:17:20	17	9,9	10
1:17:30	17	9,9	10
1:17:40	17	9,9	10
1:17:50	17	9,9	10
1:18:00	17	9,9	10
1:18:10	17	9,9	10
1:18:20	17	9,8	10
1:18:30	17	9,8	10
1:18:40	17	9,8	11
1:18:50	17	9,8	11
1:19:00	17	9,8	10
1:19:10	17	9,8	10
1:19:20	17	9,8	10
1:19:30	17	9,8	10
1:19:40	17	9,8	10
1:19:50	17	9,8	11
1:20:00	17	9,8	11
1:20:10	17	9,8	11
1:20:20	17	9,8	11
1:20:30	17	9,8	11
1:20:40	17	9,8	11
1:20:50	17	9,8	11
1:21:00	17	9,8	11
1:21:10	17	9,8	11
1:21:20	17	9,8	11
1:21:30	17	9,8	11
1:21:40	17	9,8	11
1:21:50	17	9,8	10
1:22:00	17	9,8	10
1:22:10	17	9,8	11
1:22:20	17	9,8	11
1:22:30	17	9,8	11
1:22:40	17	9,8	11
1:22:50	17	9,8	11
1:23:00	17	9,8	11
1:23:10	17	9,8	11
1:23:20	17	9,8	11
1:23:30	17	9,8	11
1:23:40	17	9,8	11
1:23:50	17	9,8	11
1:24:00	17	9,8	11
1:24:10	17	9,8	11
1:24:20	17	9,8	11
1:24:30	17	9,8	11
1:24:40	17	9,8	11
1:24:50	17	9,8	11
1:25:00	17	9,8	11
1:25:10	17	9,8	11
1:25:20	17	9,8	11
1:25:30	17	9,8	11
1:25:40	17	9,8	11
1:25:50	17	9,8	11
1:26:00	17	9,8	11
1:26:10	17	9,8	11
1:26:20	17	9,8	11
1:26:30	17	9,8	11
1:26:40	17	9,8	11
1:26:50	17	9,8	11
1:27:00	17	9,7	11
1:27:10	17	9,7	11
1:27:20	17	9,7	11
1:27:30	17	9,7	11
1:27:40	17	9,7	11
1:27:50	17	9,7	11
1:28:00	17	9,7	11
1:28:10	17	9,7	11
1:28:20	17	9,7	11
1:28:30	17	9,7	11
1:28:40	17	9,8	11
1:28:50	17	9,8	11
1:29:00	17	9,8	11
1:29:10	17	9,8	11
1:29:20	17	9,8	11
1:29:30	17	9,7	11
1:29:40	17	9,7	11
1:29:50	17	9,7	11
1:30:00	17	9,7	11
1:30:10	17	9,7	11
1:30:20	17	9,7	11
1:30:30	17	9,7	11
1:30:40	17	9,7	11
1:30:50	17	9,7	11
1:31:00	17	9,8	11
1:31:10	17	9,8	11
1:31:20	17	9,8	11
1:31:30	17	9,8	11
1:31:40	17	9,8	11
1:31:50	17	9,8	12
1:32:00	17	9,8	12
1:32:10	17	9,7	12
1:32:20	17	9,7	12
1:32:30	17	9,7	12
1:32:40	17	9,7	12
1:32:50	17	9,7	12
1:33:00	17	9,7	12
1:33:10	17	9,7	12
1:33:20	17	9,7	12
1:33:30	17	9,7	12
1:33:40	17	9,7	12
1:33:50	17	9,7	12
1:34:00	17	9,7	12
1:34:10	17	9,7	12
1:34:20	17	9,7	12
1:34:30	17	9,7	12
1:34:40	17	9,7	12
1:34:50	17	9,7	12
1:35:00	17	9,7	12
1:35:10	17	9,7	12
1:35:20	17	9,7	12
1:35:30	17	10,3	12
1:35:40	17	10,2	12
1:35:50	17	10,2	12
1:36:00	17	10,2	12
1:36:10	17	10,2	12
1:36:20	17	10,2	12
1:36:30	17	10,2	12
1:36:40	17	10,2	12
1:36:50	17	10,2	12
1:37:00	17	10,2	12
1:37:10	17	10,2	12
1:37:20	17	10,2	12
1:37:30	17	10,2	12
1:37:40	17	10,2	12
1:37:50	17	10,2	12
1:38:00	17	10,2	12
1:38:10	17	10,1	12
1:38:20	17	10,1	12
1:38:30	17	10,1	12
1:38:40	17	10,1	12
1:38:50	17	10,1	12
1:39:00	17	10,1	12
1:39:10	17	10,1	12
1:39:20	17	10,1	12
1:39:30	17	10,1	12
1:39:40	17	10,1	12
1:39:50	17	10,1	12
1:40:00	17	10,2	12
1:40:10	17	10,2	12
1:40:20	17	10,1	12
1:40:30	17	10,2	12
1:40:40	17	10,2	12
1:40:50	17	10,1	12
1:41:00	17	10,1	12
1:41:10	17	10,1	12
1:41:20	17	10,1	12
1:41:30	17	10,1	12
1:41:40	17	10,1	12
1:41:50	17	10,1	12
1:42:00	17	10,1	12
1:42:10	17	10,1	12
1:42:20	17	10,1	12
1:42:30	17	10,1	12
1:42:40	17	10,1	12
1:42:50	17	10,1	12
1:43:00	17	10,1	12
1:43:10	17	10,1	12
1:43:20	17	10,1	12
1:43:30	17	10,0	12
1:43:40	17	10,0	12
1:43:50	17	10,0	12
1:44:00	17	10,0	12
1:44:10	17	10,0	13
1:44:20	17	10,0	13
1:44:30	17	10,0	12
1:44:40	17	10,0	13
1:44:50	17	10,0	13
1:45:00	17	10,0	13
1:45:10	17	10,0	13
1:45:20	17	10,0	13
1:45:30	17	10,0	13
1:45:40	17	10,0	13
1:45:50	17	9,9	13
1:46:00	17	9,9	13
1:46:10	17	9,9	13
1:46:20	17	9,9	13
1:46:30	17	9,9	13
1:46:40	17	9,9	13
1:46:50	17	9,9	13
1:47:00	17	9,9	13
1:47:10	17	9,8	13
1:47:20	17	9,8	13
1:47:30	17	9,8	13
1:47:40	17	9,8	13
1:47:50	17	9,8	13
1:48:00	17	9,8	13
1:48:10	17	9,8	13
1:48:20	17	9,7	13
1:48:30	17	9,7	13
1:48:40	17	9,7	13
1:48:50	17	9,7	13
1:49:00	17	9,7	13
1:49:10	17	10,2	13
1:49:20	17	10,2	13
1:49:30	17	10,2	13
1:49:40	17	10,2	13
1:49:50	17	10,2	13
1:50:00	17	10,2	13
1:50:10	17	10,2	13
1:50:20	17	10,2	13
1:50:30	17	10,2	13
1:50:40	17	10,2	13
1:50:50	17	10,2	13
1:51:00	17	10,2	13
1:51:10	17	10,2	13
1:51:20	17	10,2	13
1:51:30	17	10,3	13
1:51:40	17	10,3	13
1:51:50	17	10,3	13
1:52:00	17	10,3	13
1:52:10	17	10,4	14
1:52:20	17	10,4	14
1:52:30	17	10,4	13
1:52:40	17	10,4	13
1:52:50	17	10,4	13
1:53:00	17	10,5	13
1:53:10	17	10,5	14
1:53:20	17	10,5	14
1:53:30	17	10,5	14
1:53:40	17	10,5	14
1:53:50	17	10,5	14
1:54:00	17	10,6	14
1:54:10	17	10,6	14
1:54:20	17	10,6	14
1:54:30	17	10,6	14
1:54:40	17	10,6	14
1:54:50	17	10,5	14
1:55:00	17	10,6	14
1:55:10	17	10,6	14
1:55:20	17	10,6	14
1:55:30	17	10,6	14
1:55:40	17	10,6	14
1:55:50	17	10,5	14
1:56:00	17	10,5	14
1:56:10	17	10,5	14
1:56:20	17	10,5	14
1:56:30	17	10,5	14
1:56:40	17	10,5	14
1:56:50	17	10,5	14
1:57:00	17	10,5	14
1:57:10	17	10,5	14
1:57:20	17	10,5	14
1:57:30	17	10,5	14
1:57:40	17	10,5	14
1:57:50	17	10,4	14
1:58:00	17	10,4	14
1:58:10	17	10,4	14
1:58:20	17	10,4	14
1:58:30	17	10,4	14
1:58:40	17	10,4	14
1:58:50	17	10,4	14
1:59:00	17	10,4	14
1:59:10	17	10,4	14
1:59:20	17	10,4	14
1:59:30	17	10,4	14
1:59:40	17	10,4	14
1:59:50	17	10,3	14
2:00:00	17	10,3	14
2:00:10	17	10,3	14
2:00:20	17	10,3	14
2:00:30	17	10,3	14
2:00:40	17	10,3	14
2:00:50	17	10,3	14
2:01:00	17	10,3	14
2:01:10	17	10,3	14
2:01:20	17	10,3	14
2:01:30	17	10,3	14
2:01:40	17	10,3	14
2:01:50	17	10,3	14
2:02:00	17	10,3	14
2:02:10	17	10,3	15
2:02:20	17	10,3	15
2:02:30	17	10,3	15
2:02:40	17	10,3	15
2:02:50	17	10,3	15
2:03:00	17	10,3	15
2:03:10	17	10,3	15
2:03:20	17	10,3	15
2:03:30	17	10,3	15
2:03:40	17	10,3	15
2:03:50	17	10,3	15
2:04:00	17	10,3	15
2:04:10	17	10,3	15
2:04:20	17	10,3	15
2:04:30	17	10,3	15
2:04:40	17	10,3	15
2:04:50	17	10,3	15
2:05:00	17	10,3	15
2:05:10	17	10,3	15
2:05:20	17	10,3	15
2:05:30	17	10,3	15
2:05:40	17	10,3	15
2:05:50	17	10,2	15
2:06:00	17	10,2	15
2:06:10	17	10,2	15
2:06:20	17	10,3	15
2:06:30	17	10,2	15
2:06:40	17	10,2	15
2:06:50	17	10,2	15
2:07:00	17	10,2	15
2:07:10	17	10,2	15
2:07:20	17	10,2	15
2:07:30	17	10,2	15
2:07:40	17	10,2	15
2:07:50	17	10,2	15
2:08:00	17	10,2	16
2:08:10	17	10,2	16
2:08:20	17	10,2	16
2:08:30	17	10,2	16
2:08:40	17	10,2	16
2:08:50	17	10,2	16
2:09:00	17	10,2	16
2:09:10	17	10,2	16
2:09:20	17	10,2	16
2:09:30	17	10,2	16
2:09:40	17	10,2	16
2:09:50	17	10,2	16
2:10:00	17	10,2	16
2:10:10	17	10,2	16
2:10:20	17	10,2	16
2:10:30	17	10,2	16
2:10:40	17	10,2	16
2:10:50	17	10,2	16
2:11:00	17	10,2	16
2:11:10	17	10,2	16
2:11:20	17	10,2	16
2:11:30	17	10,2	16
2:11:40	17	10,2	16
2:11:50	17	10,2	17
2:12:00	17	10,2	17
2:12:10	17	10,2	17
2:12:20	17	10,2	17
2:12:30	17	10,2	17
2:12:40	17	10,2	17
2:12:50	17	10,2	17
2:13:00	17	10,2	17
2:13:10	17	10,2	17
2:13:20	17	10,2	17
2:13:30	17	10,2	17
2:13:40	17	10,1	17
2:13:50	17	10,1	17
2:14:00	17	10,1	17
2:14:10	17	10,1	17
2:14:20	17	10,1	17
2:14:30	17	10,1	17
2:14:40	17	10,1	18
2:14:50	17	10,1	18
2:15:00	17	10,1	18
2:15:10	17	10,1	18
2:15:20	17	10,1	18
2:15:30	17	10,1	18
2:15:40	17	10,1	18
2:15:50	17	10,1	18
2:16:00	17	10,1	18
2:16:10	17	10,1	18
2:16:20	17	10,1	18
2:16:30	17	10,1	18
2:16:40	17	10,0	18
2:16:50	17	10,1	18
2:17:00	17	10,1	18
2:17:10	17	10,0	18
2:17:20	17	10,0	18
2:17:30	17	10,0	18
2:17:40	17	10,0	18
2:17:50	17	10,0	18
2:18:00	17	10,0	18
2:18:10	17	10,0	18
2:18:20	17	10,0	18
2:18:30	17	10,0	18
2:18:40	17	10,0	18
2:18:50	17	10,0	18
2:19:00	17	10,0	18
2:19:10	17	10,0	18
2:19:20	17	9,9	18
2:19:30	17	9,9	18
2:19:40	17	9,9	18
2:19:50	17	9,9	18
2:20:00	17	9,9	19
2:20:10	17	9,9	19
2:20:20	17	9,9	19
2:20:30	17	9,9	19
2:20:40	17	9,9	19
2:20:50	17	9,9	19
2:21:00	17	9,9	19
2:21:10	17	10,0	19
2:21:20	17	10,0	19
2:21:30	17	10,0	19
2:21:40	17	10,0	19
2:21:50	17	10,0	19
2:22:00	17	10,0	19
2:22:10	17	10,0	19
2:22:20	17	10,0	19
2:22:30	17	10,0	19
2:22:40	17	10,0	19
2:22:50	17	10,0	19
2:23:00	17	10,0	19
2:23:10	17	10,0	19
2:23:20	17	10,0	19
2:23:30	17	10,0	19
2:23:40	17	10,0	19
2:23:50	17	10,0	19
2:24:00	17	10,0	20
2:24:10	17	9,9	20
2:24:20	17	9,9	20
2:24:30	17	9,9	20
2:24:40	17	9,9	20
2:24:50	17	9,9	20
2:25:00	17	9,9	20
2:25:10	17	9,9	20
2:25:20	17	9,9	20
2:25:30	17	9,9	20
2:25:40	17	9,9	20
2:25:50	17	9,9	20
2:26:00	17	9,9	19
2:26:10	17	9,9	20
2:26:20	17	9,9	20
2:26:30	17	9,9	20
2:26:40	17	9,9	20
2:26:50	17	9,9	20
2:27:00	17	9,9	20
2:27:10	17	9,9	20
2:27:20	17	9,9	20
2:27:30	17	9,9	20
2:27:40	17	9,9	20
2:27:50	17	9,9	20
2:28:00	17	9,9	20
2:28:10	17	9,9	20
2:28:20	17	9,8	20
2:28:30	17	9,9	20
2:28:40	17	9,8	20
2:28:50	17	9,8	20
2:29:00	17	9,8	20
2:29:10	17	9,8	20
2:29:20	17	9,8	20
2:29:30	17	9,8	20
2:29:40	17	9,8	20
2:29:50	17	9,8	20
2:30:00	17	9,8	20
2:30:10	17	9,8	21
2:30:20	17	9,8	21
2:30:30	17	9,8	20
2:30:40	17	9,8	21
2:30:50	17	9,9	21
2:31:00	17	9,9	21
2:31:10	17	9,9	21
2:31:20	17	9,9	21
2:31:30	17	9,9	21
2:31:40	17	9,9	21
2:31:50	17	9,9	21
2:32:00	17	9,9	21
2:32:10	17	9,9	21
2:32:20	17	9,9	21
2:32:30	17	9,9	21
2:32:40	17	9,9	21
2:32:50	17	9,9	21
2:33:00	17	9,9	21
2:33:10	17	9,9	21
2:33:20	17	9,8	21
2:33:30	17	9,8	21
2:33:40	17	9,8	22
2:33:50	17	9,8	22
2:34:00	17	9,8	22
2:34:10	17	9,8	22
2:34:20	17	9,8	22
2:34:30	17	9,8	22
2:34:40	17	9,8	22
2:34:50	17	9,7	22
2:35:00	17	9,7	22
2:35:10	17	9,7	22
2:35:20	17	9,7	22
2:35:30	17	9,7	22
2:35:40	17	9,7	22
2:35:50	17	9,7	22
2:36:00	17	9,7	22
2:36:10	17	9,7	22
2:36:20	17	9,7	22
2:36:30	17	9,7	22
2:36:40	17	9,7	22
2:36:50	17	9,7	22
2:37:00	17	9,7	22
2:37:10	17	9,8	22
2:37:20	17	9,8	22
2:37:30	17	9,8	22
2:37:40	17	9,8	22
2:37:50	17	9,8	22
2:38:00	17	9,8	22
2:38:10	17	9,8	23
2:38:20	17	9,8	23
2:38:30	17	9,8	23
2:38:40	17	9,8	23
2:38:50	17	9,8	23
2:39:00	17	9,8	23
2:39:10	17	9,8	23
2:39:20	17	9,8	23
2:39:30	17	9,8	23
2:39:40	17	9,8	23
2:39:50	17	9,7	23
2:40:00	17	9,7	23
2:40:10	17	9,7	23
2:40:20	17	9,7	23
2:40:30	17	9,7	23
2:40:40	17	9,7	23
2:40:50	17	9,7	23
2:41:00	17	10,2	23
2:41:10	17	10,2	23
2:41:20	17	10,2	23
2:41:30	17	10,1	24
2:41:40	17	10,1	24
2:41:50	17	10,1	24
2:42:00	17	10,1	24
2:42:10	17	10,1	24
2:42:20	17	10,1	24
2:42:30	17	10,1	24
2:42:40	17	10,1	24
2:42:50	17	10,1	24
2:43:00	17	10,1	24
2:43:10	17	10,0	24
2:43:20	17	10,1	24
2:43:30	17	10,0	24
2:43:40	17	10,0	24
2:43:50	17	10,0	24
2:44:00	17	10,0	24
2:44:10	17	10,0	24
2:44:20	17	10,0	24
2:44:30	17	10,0	24
2:44:40	17	10,0	24
2:44:50	17	10,0	24
2:45:00	17	10,0	24
2:45:10	17	10,0	24
2:45:20	17	10,1	24
2:45:30	17	10,1	24
2:45:40	17	10,1	24
2:45:50	17	10,1	24
2:46:00	17	10,1	24
2:46:10	17	10,1	24
2:46:20	17	10,1	24
2:46:30	17	10,1	24
2:46:40	17	10,1	24
2:46:50	17	10,1	24
2:47:00	17	10,0	24
2:47:10	17	10,0	25
2:47:20	17	10,0	25
2:47:30	17	10,0	24
2:47:40	17	10,0	25
2:47:50	17	10,0	25
2:48:00	17	10,0	25
2:48:10	17	10,0	25
2:48:20	17	10,0	25
2:48:30	17	10,0	25
2:48:40	17	10,0	25
2:48:50	17	10,0	25
2:49:00	17	9,9	26
2:49:10	17	9,9	25
2:49:20	17	9,9	25
2:49:30	17	9,9	26
2:49:40	17	9,9	26
2:49:50	17	9,9	26
2:50:00	17	9,9	26
2:50:10	17	9,9	26
2:50:20	17	9,9	26
2:50:30	17	9,9	26
2:50:40	17	9,9	26
2:50:50	17	9,9	26
2:51:00	17	9,9	26
2:51:10	17	9,9	26
2:51:20	17	9,9	26
2:51:30	17	9,9	26
2:51:40	17	9,9	26
2:51:50	17	9,9	27
2:52:00	17	9,8	26
2:52:10	17	9,8	26
2:52:20	17	9,8	27
2:52:30	17	9,8	27
2:52:40	17	9,8	27
2:52:50	17	9,8	27
2:53:00	17	9,8	27
2:53:10	17	9,8	27
2:53:20	17	9,8	27
2:53:30	17	9,8	27
2:53:40	17	9,8	27
2:53:50	17	9,8	27
2:54:00	17	9,8	27
2:54:10	17	9,8	27
2:54:20	17	9,8	27
2:54:30	17	9,8	27
2:54:40	17	9,7	28
2:54:50	17	9,7	27
2:55:00	17	9,7	27
2:55:10	17	9,7	28
2:55:20	17	9,7	28
2:55:30	17	9,7	28
2:55:40	17	9,7	28
2:55:50	17	9,7	28
2:56:00	17	9,7	28
2:56:10	17	9,7	28
2:56:20	17	9,7	28
2:56:30	17	9,7	28
2:56:40	17	9,8	28
2:56:50	17	9,7	28
2:57:00	17	9,7	28
2:57:10	17	9,7	28
2:57:20	17	9,7	28
2:57:30	17	9,7	28
2:57:40	17	9,7	28
2:57:50	17	9,8	28
2:58:00	17	9,7	28
2:58:10	17	9,7	28
2:58:20	17	9,7	28
2:58:30	17	9,7	28

File: project-root/data/Data Acquisition/Data Acquisition/2021 year (353)/21-073 D R Bulk Luk.txt
--Test Summary--
Full Path and File Name	
Instrument Name	7222
Instrument Type	Model 7222 Consistometer
Instrument Serial Number	
Test Start Date	10.09.2021
Test Start Time	11:33:23
Test Stop Date	10.09.2021
Test Stop Time	14:19:33
Test Length	2:46:10
Final Sample Time Offset	2:46:10
Controller Schedule Name	
Sampling Period	10 seconds
Comments	
Information	WellID	
Information	Customer	
Information	EngName	DENIS
Information	CementClass	
Information	CementMfr	
Information	Additives	Bulk Luk .4 08.09.
Information	Density	
Information	BHCT	
Information	BHST	
Information	FluidLoss	
Information	JobType	
Calculated Value	Time_30Bc	0:43:40
Calculated Value	Time_70Bc	2:37:30
Initial Temperature (°C)	24 °C
Final Temperature (°C)	66 °C
Initial Pressure (MPa)	0,5 MPa
Final Pressure (MPa)	32,4 MPa
Initial Consistency (Bc)	27 Bc
Final Consistency (Bc)	76 Bc
--Data--
Time (HH:MM:SS)	Temperature (°C)	Pressure (MPa)	Consistency (Bc)
0:00:00	24	0,5	27
0:00:10	24	0,5	26
0:00:20	24	0,5	25
0:00:30	24	0,5	26
0:00:40	24	0,5	26
0:00:50	24	0,5	25
0:01:00	24	0,5	26
0:01:10	24	0,5	25
0:01:20	24	0,5	25
0:01:30	24	0,5	25
0:01:40	24	0,5	24
0:01:50	25	0,5	24
0:02:00	25	0,5	25
0:02:10	25	0,5	25
0:02:20	25	0,5	25
0:02:30	25	0,5	24
0:02:40	25	0,5	24
0:02:50	25	0,5	25
0:03:00	25	0,5	24
0:03:10	25	0,5	24
0:03:20	25	0,5	25
0:03:30	26	0,5	24
0:03:40	26	0,5	24
0:03:50	26	0,5	25
0:04:00	26	0,5	25
0:04:10	26	0,5	25
0:04:20	26	0,5	26
0:04:30	27	0,5	25
0:04:40	27	0,5	26
0:04:50	27	0,5	25
0:05:00	27	0,5	25
0:05:10	27	0,5	26
0:05:20	27	0,5	25
0:05:30	27	0,5	24
0:05:40	28	0,5	25
0:05:50	28	0,5	24
0:06:00	28	0,5	25
0:06:10	28	0,5	25
0:06:20	28	0,6	25
0:06:30	28	0,8	26
0:06:40	28	0,9	25
0:06:50	29	1,3	25
0:07:00	29	1,6	27
0:07:10	29	1,6	26
0:07:20	29	1,6	26
0:07:30	29	1,6	27
0:07:40	29	1,6	26
0:07:50	30	1,6	26
0:08:00	30	1,6	27
0:08:10	30	1,6	25
0:08:20	30	1,6	25
0:08:30	30	1,6	25
0:08:40	30	1,6	26
0:08:50	30	1,6	27
0:09:00	31	1,6	26
0:09:10	31	1,6	27
0:09:20	31	1,6	26
0:09:30	31	1,6	26
0:09:40	31	1,7	28
0:09:50	31	1,7	26
0:10:00	31	1,7	26
0:10:10	32	1,7	25
0:10:20	32	1,7	26
0:10:30	32	2,1	25
0:10:40	32	5,4	26
0:10:50	32	6,7	31
0:11:00	32	6,7	27
0:11:10	32	6,7	28
0:11:20	33	6,8	29
0:11:30	33	6,8	26
0:11:40	33	6,8	28
0:11:50	33	6,9	26
0:12:00	33	7,0	26
0:12:10	33	7,0	28
0:12:20	33	7,2	25
0:12:30	33	7,3	26
0:12:40	34	7,4	28
0:12:50	34	7,5	25
0:13:00	34	7,5	26
0:13:10	34	7,6	28
0:13:20	34	7,7	26
0:13:30	34	7,8	26
0:13:40	34	7,8	26
0:13:50	35	7,9	25
0:14:00	35	8,0	28
0:14:10	35	8,0	26
0:14:20	35	8,1	27
0:14:30	35	8,2	29
0:14:40	35	8,2	25
0:14:50	35	8,3	26
0:15:00	36	8,4	28
0:15:10	36	8,5	25
0:15:20	36	8,5	26
0:15:30	36	8,6	26
0:15:40	36	8,7	25
0:15:50	36	8,8	26
0:16:00	36	8,8	26
0:16:10	36	8,9	25
0:16:20	37	9,0	26
0:16:30	37	9,1	25
0:16:40	37	9,2	25
0:16:50	37	9,2	26
0:17:00	37	9,3	25
0:17:10	37	9,4	25
0:17:20	37	9,5	25
0:17:30	37	9,6	25
0:17:40	38	9,7	25
0:17:50	38	9,8	25
0:18:00	38	9,9	25
0:18:10	38	10,0	25
0:18:20	38	10,1	25
0:18:30	38	10,2	25
0:18:40	38	10,2	26
0:18:50	38	10,3	25
0:19:00	39	10,4	25
0:19:10	39	10,5	26
0:19:20	39	10,6	25
0:19:30	39	10,7	25
0:19:40	39	10,8	25
0:19:50	39	10,9	25
0:20:00	39	10,9	25
0:20:10	39	11,1	25
0:20:20	40	11,2	25
0:20:30	40	11,3	25
0:20:40	40	11,4	25
0:20:50	40	11,5	25
0:21:00	40	11,5	26
0:21:10	40	11,6	25
0:21:20	40	11,7	25
0:21:30	41	11,8	25
0:21:40	41	11,9	25
0:21:50	41	12,0	25
0:22:00	41	12,1	25
0:22:10	41	12,2	25
0:22:20	41	12,4	25
0:22:30	41	12,5	25
0:22:40	41	12,7	31
0:22:50	42	12,8	27
0:23:00	42	12,9	27
0:23:10	42	13,0	27
0:23:20	42	13,0	27
0:23:30	42	13,1	27
0:23:40	42	13,2	27
0:23:50	42	13,2	26
0:24:00	42	13,3	27
0:24:10	43	13,4	27
0:24:20	43	13,5	27
0:24:30	43	13,6	27
0:24:40	43	13,6	27
0:24:50	43	13,8	27
0:25:00	43	13,9	27
0:25:10	43	14,0	27
0:25:20	43	14,1	27
0:25:30	44	14,2	27
0:25:40	44	14,3	26
0:25:50	44	14,4	27
0:26:00	44	14,5	26
0:26:10	44	14,6	26
0:26:20	44	14,7	27
0:26:30	44	14,8	26
0:26:40	44	15,0	26
0:26:50	45	15,1	27
0:27:00	45	15,2	26
0:27:10	45	15,3	26
0:27:20	45	15,4	26
0:27:30	45	15,6	26
0:27:40	45	15,7	26
0:27:50	45	15,8	26
0:28:00	45	15,9	26
0:28:10	46	16,0	26
0:28:20	46	16,1	26
0:28:30	46	16,5	26
0:28:40	46	16,7	27
0:28:50	46	16,8	27
0:29:00	46	16,9	26
0:29:10	46	17,0	26
0:29:20	47	17,1	26
0:29:30	47	17,2	26
0:29:40	47	17,3	26
0:29:50	47	17,4	26
0:30:00	47	17,5	26
0:30:10	47	17,6	26
0:30:20	47	17,7	26
0:30:30	47	17,8	26
0:30:40	48	17,9	26
0:30:50	48	18,1	26
0:31:00	48	18,1	26
0:31:10	48	18,3	26
0:31:20	48	18,4	26
0:31:30	48	18,5	26
0:31:40	48	18,6	26
0:31:50	48	18,7	26
0:32:00	49	18,8	26
0:32:10	49	18,8	26
0:32:20	49	19,0	26
0:32:30	49	19,1	26
0:32:40	49	19,2	26
0:32:50	49	19,3	26
0:33:00	49	19,4	26
0:33:10	49	19,5	26
0:33:20	50	19,6	26
0:33:30	50	19,7	26
0:33:40	50	19,8	26
0:33:50	50	19,9	26
0:34:00	50	20,0	26
0:34:10	50	20,2	26
0:34:20	50	20,3	26
0:34:30	50	20,4	26
0:34:40	51	20,5	26
0:34:50	51	20,6	27
0:35:00	51	20,8	26
0:35:10	51	20,9	27
0:35:20	51	21,0	27
0:35:30	51	21,1	26
0:35:40	51	21,2	27
0:35:50	52	21,4	28
0:36:00	52	21,5	26
0:36:10	52	21,6	26
0:36:20	52	21,7	26
0:36:30	52	21,8	26
0:36:40	52	21,9	26
0:36:50	52	22,0	26
0:37:00	52	22,2	26
0:37:10	53	22,3	27
0:37:20	53	22,4	27
0:37:30	53	22,5	27
0:37:40	53	22,6	27
0:37:50	53	22,7	27
0:38:00	53	22,8	27
0:38:10	53	22,9	27
0:38:20	53	23,0	27
0:38:30	54	23,1	27
0:38:40	54	23,2	26
0:38:50	54	23,4	27
0:39:00	54	23,5	26
0:39:10	54	23,6	26
0:39:20	54	23,7	27
0:39:30	54	23,8	27
0:39:40	54	24,0	26
0:39:50	55	24,1	27
0:40:00	55	24,2	26
0:40:10	55	24,3	26
0:40:20	55	24,4	26
0:40:30	55	24,5	27
0:40:40	55	24,6	26
0:40:50	55	24,7	27
0:41:00	55	24,9	27
0:41:10	56	25,0	27
0:41:20	56	25,1	27
0:41:30	56	25,2	28
0:41:40	56	25,3	27
0:41:50	56	25,4	27
0:42:00	56	25,5	27
0:42:10	56	25,6	27
0:42:20	57	25,7	27
0:42:30	57	25,9	27
0:42:40	57	26,0	27
0:42:50	57	26,1	27
0:43:00	57	26,1	28
0:43:10	57	26,2	29
0:43:20	57	26,3	28
0:43:30	57	26,5	33
0:43:40	58	26,6	31
0:43:50	58	26,7	32
0:44:00	58	26,9	34
0:44:10	58	27,0	42
0:44:20	58	27,2	36
0:44:30	58	27,3	33
0:44:40	58	27,4	33
0:44:50	58	27,6	34
0:45:00	58	27,7	34
0:45:10	59	27,8	34
0:45:20	59	28,0	35
0:45:30	59	28,1	36
0:45:40	59	28,2	35
0:45:50	59	28,3	34
0:46:00	59	28,5	34
0:46:10	59	28,6	34
0:46:20	59	28,7	33
0:46:30	60	28,8	32
0:46:40	60	28,9	32
0:46:50	60	29,0	55
0:47:00	60	28,8	31
0:47:10	60	28,5	31
0:47:20	60	28,2	31
0:47:30	60	27,8	31
0:47:40	60	27,5	33
0:47:50	60	27,1	32
0:48:00	60	26,9	32
0:48:10	60	26,5	32
0:48:20	60	26,3	33
0:48:30	60	26,0	33
0:48:40	60	25,7	33
0:48:50	60	25,5	34
0:49:00	60	25,3	33
0:49:10	60	25,7	57
0:49:20	60	26,5	47
0:49:30	61	27,2	46
0:49:40	61	27,9	47
0:49:50	61	28,6	48
0:50:00	61	29,3	47
0:50:10	61	30,0	51
0:50:20	61	30,7	46
0:50:30	61	31,4	54
0:50:40	61	32,1	51
0:50:50	61	32,7	50
0:51:00	61	33,4	57
0:51:10	61	33,9	49
0:51:20	62	34,3	52
0:51:30	62	34,7	53
0:51:40	62	33,4	53
0:51:50	62	30,4	46
0:52:00	63	30,7	45
0:52:10	63	31,0	44
0:52:20	63	31,1	43
0:52:30	63	31,2	44
0:52:40	64	31,3	44
0:52:50	64	31,3	44
0:53:00	64	31,3	44
0:53:10	65	31,2	44
0:53:20	65	31,2	44
0:53:30	65	31,1	44
0:53:40	66	31,0	44
0:53:50	66	31,0	44
0:54:00	66	30,9	44
0:54:10	66	30,9	44
0:54:20	67	30,8	44
0:54:30	67	30,8	44
0:54:40	67	30,7	44
0:54:50	67	30,5	44
0:55:00	67	30,4	44
0:55:10	67	30,3	44
0:55:20	68	30,2	44
0:55:30	68	30,0	44
0:55:40	68	29,9	44
0:55:50	68	29,7	44
0:56:00	68	31,8	44
0:56:10	68	33,1	51
0:56:20	68	32,8	47
0:56:30	68	32,6	46
0:56:40	68	32,5	46
0:56:50	68	32,4	45
0:57:00	68	32,3	46
0:57:10	68	32,2	47
0:57:20	68	32,0	45
0:57:30	68	31,9	46
0:57:40	68	31,8	45
0:57:50	68	31,7	46
0:58:00	68	31,7	45
0:58:10	68	31,6	44
0:58:20	68	31,6	44
0:58:30	68	31,5	44
0:58:40	68	31,5	44
0:58:50	68	31,5	44
0:59:00	68	31,5	44
0:59:10	68	31,4	44
0:59:20	68	31,5	44
0:59:30	68	31,5	44
0:59:40	67	31,5	44
0:59:50	67	31,5	44
1:00:00	67	31,6	44
1:00:10	67	31,7	44
1:00:20	67	31,8	44
1:00:30	67	31,8	44
1:00:40	67	31,8	44
1:00:50	67	31,9	44
1:01:00	67	31,9	44
1:01:10	67	31,9	44
1:01:20	67	31,9	44
1:01:30	67	31,9	44
1:01:40	67	31,9	44
1:01:50	67	31,9	44
1:02:00	67	31,9	44
1:02:10	67	31,9	44
1:02:20	67	31,9	44
1:02:30	67	31,9	44
1:02:40	67	31,8	44
1:02:50	67	31,8	44
1:03:00	67	31,8	44
1:03:10	67	31,8	44
1:03:20	67	31,7	44
1:03:30	67	31,7	44
1:03:40	67	31,7	44
1:03:50	67	31,7	44
1:04:00	67	31,7	44
1:04:10	67	31,6	44
1:04:20	67	31,6	44
1:04:30	67	31,6	44
1:04:40	67	31,6	44
1:04:50	67	31,6	44
1:05:00	67	31,6	44
1:05:10	67	31,6	44
1:05:20	66	31,5	44
1:05:30	66	31,5	44
1:05:40	66	31,5	44
1:05:50	66	31,5	44
1:06:00	66	31,5	44
1:06:10	66	31,5	44
1:06:20	66	31,5	44
1:06:30	66	31,6	44
1:06:40	66	31,6	44
1:06:50	66	31,6	44
1:07:00	66	31,6	44
1:07:10	66	31,6	44
1:07:20	66	31,6	44
1:07:30	66	31,6	44
1:07:40	66	31,7	44
1:07:50	66	31,7	44
1:08:00	66	31,7	44
1:08:10	66	31,7	44
1:08:20	66	31,7	44
1:08:30	66	31,7	44
1:08:40	66	31,7	44
1:08:50	66	31,7	44
1:09:00	66	31,7	44
1:09:10	66	31,7	44
1:09:20	66	31,7	44
1:09:30	66	31,7	44
1:09:40	66	31,7	45
1:09:50	66	31,7	44
1:10:00	66	31,7	44
1:10:10	66	31,7	44
1:10:20	66	31,7	44
1:10:30	66	31,7	44
1:10:40	66	31,7	44
1:10:50	66	31,8	44
1:11:00	66	31,8	44
1:11:10	66	31,8	44
1:11:20	66	31,8	44
1:11:30	66	31,8	44
1:11:40	66	31,8	44
1:11:50	66	31,8	44
1:12:00	66	31,8	44
1:12:10	66	31,8	44
1:12:20	66	31,8	44
1:12:30	66	31,8	44
1:12:40	66	31,8	44
1:12:50	66	31,8	44
1:13:00	66	31,8	44
1:13:10	66	31,8	44
1:13:20	66	31,8	44
1:13:30	66	31,8	44
1:13:40	66	31,8	44
1:13:50	66	31,8	44
1:14:00	66	31,9	44
1:14:10	66	31,8	44
1:14:20	66	31,9	44
1:14:30	66	31,9	44
1:14:40	66	31,9	44
1:14:50	66	31,9	44
1:15:00	66	32,0	44
1:15:10	66	32,0	44
1:15:20	66	32,0	44
1:15:30	66	32,0	44
1:15:40	66	32,0	44
1:15:50	66	32,0	44
1:16:00	66	32,0	44
1:16:10	66	31,9	44
1:16:20	66	31,9	44
1:16:30	66	31,9	44
1:16:40	66	32,0	44
1:16:50	66	32,0	44
1:17:00	66	32,0	44
1:17:10	66	32,0	44
1:17:20	66	32,0	44
1:17:30	66	32,0	44
1:17:40	66	32,0	44
1:17:50	66	32,0	44
1:18:00	66	31,9	44
1:18:10	66	31,9	44
1:18:20	66	32,0	44
1:18:30	66	32,0	44
1:18:40	66	32,0	44
1:18:50	66	32,0	44
1:19:00	66	32,0	44
1:19:10	66	32,0	44
1:19:20	66	32,0	44
1:19:30	66	31,9	44
1:19:40	66	31,9	44
1:19:50	66	31,9	44
1:20:00	66	31,9	44
1:20:10	66	32,0	44
1:20:20	66	32,0	44
1:20:30	66	32,0	44
1:20:40	66	32,0	44
1:20:50	66	32,0	44
1:21:00	66	32,0	44
1:21:10	66	32,0	44
1:21:20	66	32,0	44
1:21:30	66	32,0	44
1:21:40	66	32,0	44
1:21:50	66	32,0	44
1:22:00	66	32,0	44
1:22:10	66	32,0	44
1:22:20	66	32,0	44
1:22:30	66	32,0	44
1:22:40	66	32,0	44
1:22:50	66	32,1	44
1:23:00	66	32,1	44
1:23:10	66	32,1	44
1:23:20	66	32,1	44
1:23:30	66	32,1	44
1:23:40	66	32,1	44
1:23:50	66	32,1	44
1:24:00	66	32,1	44
1:24:10	66	32,1	44
1:24:20	66	32,1	44
1:24:30	66	32,1	44
1:24:40	66	32,1	44
1:24:50	66	32,1	44
1:25:00	66	32,1	44
1:25:10	66	32,1	44
1:25:20	66	32,1	44
1:25:30	66	32,1	44
1:25:40	66	32,1	44
1:25:50	66	32,1	44
1:26:00	66	32,1	44
1:26:10	66	32,1	44
1:26:20	66	32,1	44
1:26:30	66	32,1	44
1:26:40	66	32,1	44
1:26:50	66	32,1	44
1:27:00	66	32,1	44
1:27:10	66	32,1	44
1:27:20	66	32,1	44
1:27:30	66	32,1	44
1:27:40	66	32,1	44
1:27:50	66	32,1	44
1:28:00	66	32,1	44
1:28:10	66	32,1	44
1:28:20	66	32,1	44
1:28:30	66	32,1	44
1:28:40	66	32,1	44
1:28:50	66	32,1	44
1:29:00	66	32,1	44
1:29:10	66	32,1	44
1:29:20	66	32,1	44
1:29:30	66	32,1	44
1:29:40	66	32,1	44
1:29:50	66	32,1	44
1:30:00	66	32,1	44
1:30:10	66	32,1	44
1:30:20	66	32,1	44
1:30:30	66	32,1	44
1:30:40	66	32,1	44
1:30:50	66	32,1	44
1:31:00	66	32,1	44
1:31:10	66	32,1	44
1:31:20	66	32,1	44
1:31:30	66	32,2	44
1:31:40	66	32,2	44
1:31:50	66	32,1	44
1:32:00	66	32,2	44
1:32:10	66	32,2	44
1:32:20	66	32,2	44
1:32:30	66	32,2	44
1:32:40	66	32,2	44
1:32:50	66	32,2	44
1:33:00	66	32,2	44
1:33:10	66	32,2	44
1:33:20	66	32,2	44
1:33:30	66	32,2	44
1:33:40	66	32,2	44
1:33:50	66	32,2	44
1:34:00	66	32,2	44
1:34:10	66	32,2	44
1:34:20	66	32,2	44
1:34:30	66	32,2	44
1:34:40	66	32,2	44
1:34:50	66	32,2	44
1:35:00	66	32,2	44
1:35:10	66	32,2	44
1:35:20	66	32,2	44
1:35:30	66	32,2	44
1:35:40	66	32,2	44
1:35:50	66	32,2	44
1:36:00	66	32,2	44
1:36:10	66	32,2	44
1:36:20	66	32,2	44
1:36:30	66	32,2	44
1:36:40	66	32,2	44
1:36:50	66	32,2	44
1:37:00	66	32,2	44
1:37:10	66	32,2	44
1:37:20	66	32,2	44
1:37:30	66	32,2	44
1:37:40	66	32,2	44
1:37:50	66	32,3	44
1:38:00	66	32,3	44
1:38:10	66	32,3	44
1:38:20	66	32,3	44
1:38:30	66	32,3	44
1:38:40	66	32,3	44
1:38:50	66	32,3	44
1:39:00	66	32,3	44
1:39:10	66	32,3	44
1:39:20	66	32,3	44
1:39:30	66	32,3	44
1:39:40	66	32,3	44
1:39:50	66	32,3	44
1:40:00	66	32,3	44
1:40:10	66	32,3	44
1:40:20	66	32,3	44
1:40:30	66	32,3	44
1:40:40	66	32,3	44
1:40:50	66	32,3	44
1:41:00	66	32,3	44
1:41:10	66	32,3	44
1:41:20	66	32,3	44
1:41:30	66	32,3	44
1:41:40	66	32,3	44
1:41:50	66	32,3	44
1:42:00	66	32,3	44
1:42:10	66	32,3	44
1:42:20	66	32,3	44
1:42:30	66	32,3	44
1:42:40	66	32,3	44
1:42:50	66	32,3	44
1:43:00	66	32,3	44
1:43:10	66	32,3	44
1:43:20	66	32,3	44
1:43:30	66	32,3	44
1:43:40	66	32,3	44
1:43:50	66	32,3	44
1:44:00	66	32,3	44
1:44:10	66	32,3	44
1:44:20	66	32,3	44
1:44:30	66	32,4	44
1:44:40	66	32,4	44
1:44:50	66	32,4	44
1:45:00	66	32,4	44
1:45:10	66	32,4	44
1:45:20	66	32,4	44
1:45:30	66	32,4	44
1:45:40	66	32,4	44
1:45:50	66	32,4	44
1:46:00	66	32,4	44
1:46:10	66	32,4	44
1:46:20	66	32,4	44
1:46:30	66	32,4	44
1:46:40	66	32,4	44
1:46:50	66	32,4	44
1:47:00	66	32,3	44
1:47:10	66	32,3	44
1:47:20	66	32,3	44
1:47:30	66	32,3	44
1:47:40	66	32,3	44
1:47:50	66	32,3	44
1:48:00	66	32,3	44
1:48:10	66	32,3	44
1:48:20	66	32,3	44
1:48:30	66	32,3	44
1:48:40	66	32,3	44
1:48:50	66	32,3	44
1:49:00	66	32,3	44
1:49:10	66	32,3	44
1:49:20	66	32,3	44
1:49:30	66	32,3	44
1:49:40	66	32,3	44
1:49:50	66	32,3	44
1:50:00	66	32,3	44
1:50:10	66	32,3	44
1:50:20	66	32,3	44
1:50:30	66	32,3	44
1:50:40	66	32,3	44
1:50:50	66	32,3	44
1:51:00	66	32,4	44
1:51:10	66	32,4	44
1:51:20	66	32,4	44
1:51:30	66	32,4	44
1:51:40	66	32,4	44
1:51:50	66	32,4	44
1:52:00	66	32,4	44
1:52:10	66	32,4	44
1:52:20	66	32,4	44
1:52:30	66	32,4	44
1:52:40	66	32,4	44
1:52:50	66	32,4	44
1:53:00	66	32,4	44
1:53:10	66	32,4	44
1:53:20	66	32,4	44
1:53:30	66	32,4	44
1:53:40	66	32,4	44
1:53:50	66	32,4	44
1:54:00	66	32,4	44
1:54:10	66	32,4	44
1:54:20	66	32,4	44
1:54:30	66	32,4	44
1:54:40	66	32,4	44
1:54:50	66	32,4	44
1:55:00	66	32,4	44
1:55:10	66	32,4	44
1:55:20	66	32,4	44
1:55:30	66	32,4	44
1:55:40	66	32,4	44
1:55:50	66	32,4	44
1:56:00	66	32,4	44
1:56:10	66	32,4	44
1:56:20	66	32,4	44
1:56:30	66	32,4	44
1:56:40	66	32,4	44
1:56:50	66	32,4	44
1:57:00	66	32,4	44
1:57:10	66	32,4	44
1:57:20	66	32,4	44
1:57:30	66	32,4	44
1:57:40	66	32,4	44
1:57:50	66	32,4	44
1:58:00	66	32,4	44
1:58:10	66	32,4	44
1:58:20	66	32,4	44
1:58:30	66	32,4	44
1:58:40	66	32,5	44
1:58:50	66	32,5	44
1:59:00	66	32,5	44
1:59:10	66	32,5	44
1:59:20	66	32,5	44
1:59:30	66	32,5	44
1:59:40	66	32,5	44
1:59:50	66	32,5	44
2:00:00	66	32,5	44
2:00:10	66	32,5	44
2:00:20	66	32,5	44
2:00:30	66	32,5	44
2:00:40	66	32,5	44
2:00:50	66	32,5	44
2:01:00	66	32,5	44
2:01:10	66	32,5	44
2:01:20	66	32,5	44
2:01:30	66	32,5	44
2:01:40	66	32,5	44
2:01:50	66	32,5	44
2:02:00	66	32,5	44
2:02:10	66	32,5	44
2:02:20	66	32,5	44
2:02:30	66	32,4	44
2:02:40	66	32,4	44
2:02:50	66	32,4	44
2:03:00	66	32,4	44
2:03:10	66	32,4	44
2:03:20	66	32,4	44
2:03:30	66	32,5	44
2:03:40	66	32,5	44
2:03:50	66	32,5	44
2:04:00	66	32,5	44
2:04:10	66	32,5	44
2:04:20	66	32,5	44
2:04:30	66	32,5	44
2:04:40	66	32,5	44
2:04:50	66	32,5	44
2:05:00	66	32,5	44
2:05:10	66	32,5	44
2:05:20	66	32,5	44
2:05:30	66	32,5	44
2:05:40	66	32,5	44
2:05:50	66	32,5	44
2:06:00	66	32,5	44
2:06:10	66	32,5	44
2:06:20	66	32,5	44
2:06:30	66	32,5	44
2:06:40	66	32,5	44
2:06:50	66	32,5	44
2:07:00	66	32,5	44
2:07:10	66	32,5	44
2:07:20	66	32,5	44
2:07:30	66	32,5	44
2:07:40	66	32,5	44
2:07:50	66	32,5	44
2:08:00	66	32,5	44
2:08:10	66	32,5	44
2:08:20	66	32,5	44
2:08:30	66	32,5	44
2:08:40	66	32,5	44
2:08:50	66	32,5	44
2:09:00	66	32,5	44
2:09:10	66	32,5	44
2:09:20	66	32,5	44
2:09:30	66	32,5	44
2:09:40	66	32,5	44
2:09:50	66	32,5	44
2:10:00	66	32,5	44
2:10:10	66	32,5	44
2:10:20	66	32,5	44
2:10:30	66	32,5	44
2:10:40	66	32,5	44
2:10:50	66	32,5	44
2:11:00	66	32,5	44
2:11:10	66	32,5	44
2:11:20	66	32,5	44
2:11:30	66	32,5	44
2:11:40	66	32,5	44
2:11:50	66	32,5	44
2:12:00	66	32,5	44
2:12:10	66	32,5	44
2:12:20	66	32,5	44
2:12:30	66	32,5	44
2:12:40	66	32,5	44
2:12:50	66	32,5	44
2:13:00	66	32,5	44
2:13:10	66	32,5	44
2:13:20	66	32,5	44
2:13:30	66	32,5	45
2:13:40	66	32,5	44
2:13:50	66	32,5	44
2:14:00	66	32,5	44
2:14:10	66	32,5	45
2:14:20	66	32,5	44
2:14:30	66	32,5	44
2:14:40	66	32,6	44
2:14:50	66	32,6	44
2:15:00	66	32,6	44
2:15:10	66	32,6	44
2:15:20	66	32,6	44
2:15:30	66	32,6	44
2:15:40	66	32,6	44
2:15:50	66	32,6	44
2:16:00	66	32,6	44
2:16:10	66	32,6	44
2:16:20	66	32,6	44
2:16:30	66	32,6	44
2:16:40	66	32,6	44
2:16:50	66	32,6	44
2:17:00	66	32,6	44
2:17:10	66	32,6	44
2:17:20	66	32,6	44
2:17:30	66	32,6	44
2:17:40	66	32,6	44
2:17:50	66	32,6	44
2:18:00	66	32,5	44
2:18:10	66	32,5	44
2:18:20	66	32,5	44
2:18:30	66	32,5	44
2:18:40	66	32,5	44
2:18:50	66	32,5	44
2:19:00	66	32,5	44
2:19:10	66	32,5	44
2:19:20	66	32,5	44
2:19:30	66	32,5	44
2:19:40	66	32,5	44
2:19:50	66	32,5	44
2:20:00	66	32,5	44
2:20:10	66	32,5	44
2:20:20	66	32,5	44
2:20:30	66	32,5	44
2:20:40	66	32,5	44
2:20:50	66	32,5	44
2:21:00	66	32,5	44
2:21:10	66	32,5	44
2:21:20	66	32,5	45
2:21:30	66	32,5	45
2:21:40	66	32,5	45
2:21:50	66	32,5	45
2:22:00	66	32,5	45
2:22:10	66	32,6	45
2:22:20	66	32,6	45
2:22:30	66	32,6	46
2:22:40	66	32,6	46
2:22:50	66	32,6	47
2:23:00	66	32,6	46
2:23:10	66	32,6	47
2:23:20	66	32,6	47
2:23:30	66	32,6	47
2:23:40	66	32,6	48
2:23:50	66	32,5	48
2:24:00	66	32,5	48
2:24:10	66	32,5	49
2:24:20	66	32,5	49
2:24:30	66	32,5	49
2:24:40	66	32,5	49
2:24:50	66	32,4	49
2:25:00	66	32,4	50
2:25:10	66	32,4	50
2:25:20	66	32,4	50
2:25:30	66	32,4	53
2:25:40	66	32,4	52
2:25:50	66	32,4	53
2:26:00	66	32,4	54
2:26:10	66	32,4	54
2:26:20	66	32,4	56
2:26:30	66	32,4	56
2:26:40	66	32,4	57
2:26:50	66	32,5	58
2:27:00	66	32,5	57
2:27:10	66	32,5	57
2:27:20	66	32,5	57
2:27:30	66	32,5	57
2:27:40	66	32,5	60
2:27:50	66	32,5	57
2:28:00	66	32,5	57
2:28:10	66	32,5	57
2:28:20	66	32,5	56
2:28:30	66	32,5	56
2:28:40	66	32,5	56
2:28:50	66	32,5	56
2:29:00	66	32,5	56
2:29:10	66	32,5	56
2:29:20	66	32,5	56
2:29:30	66	32,5	56
2:29:40	66	32,5	56
2:29:50	66	32,5	56
2:30:00	66	32,5	56
2:30:10	66	32,5	56
2:30:20	66	32,5	56
2:30:30	66	32,5	60
2:30:40	66	32,5	58
2:30:50	66	32,5	59
2:31:00	66	32,4	60
2:31:10	66	32,4	61
2:31:20	66	32,4	62
2:31:30	66	32,4	63
2:31:40	66	32,4	61
2:31:50	66	32,4	61
2:32:00	66	32,4	61
2:32:10	66	32,4	61
2:32:20	66	32,4	62
2:32:30	66	32,4	62
2:32:40	66	32,5	62
2:32:50	66	32,5	62
2:33:00	66	32,5	62
2:33:10	66	32,5	62
2:33:20	66	32,5	62
2:33:30	66	32,5	62
2:33:40	66	32,5	61
2:33:50	66	32,5	62
2:34:00	66	32,5	63
2:34:10	66	32,5	63
2:34:20	66	32,5	64
2:34:30	66	32,5	63
2:34:40	66	32,5	64
2:34:50	66	32,5	66
2:35:00	66	32,5	64
2:35:10	66	32,5	64
2:35:20	66	32,4	63
2:35:30	66	32,4	63
2:35:40	66	32,4	63
2:35:50	66	32,4	64
2:36:00	66	32,4	63
2:36:10	66	32,4	64
2:36:20	66	32,4	64
2:36:30	66	32,4	66
2:36:40	66	32,5	68
2:36:50	66	32,5	67
2:37:00	66	32,5	67
2:37:10	66	32,5	69
2:37:20	66	32,5	74
2:37:30	66	32,5	70
2:45:50			
2:45:50			
2:46:00	66	32,4	76
2:46:10	66	32,4	76
