Repository: ProgWizer/parser

File: project-root/data/Data Acquisition/Data Acquisition/2021 year (353)/21-073.txt (part 1 of 3)
--Test Summary--
Full Path and File Name	
Instrument Name	SGSA/UCA
Instrument Type	Model 5265 SGSA/UCA
Instrument Serial Number	
Test Start Date	07.04.2021
Test Start Time	16:18:11
Test Stop Date	08.04.2021
Test Stop Time	18:51:27
Test Length	26:33:16
Final Sample Time Offset	26:33:00
Controller Schedule Name	
Sampling Period	30 seconds
Comments	
Information	WellID	
Information	Customer	
Information	EngName	
Information	CementClass	G
Information	CementMfr	Ñóõîé Ëîã
Information	Additives	100G+0.3SMA+0.2CEX+0.1PlastA
Information	Density	1850
Information	BHCT	35
Information	BHST	46
Information	FluidLoss	
Information	JobType	
Calculated Value	CS_50	3:47:00
Calculated Value	CS_500	5:54:30
Calculated Value	SGS_Initial	0:52:30
Calculated Value	SGS_Final	2:13:30
Calculated Value	CS_Time8h	7,54 MPa
Calculated Value	CS_Time12h	13,24 MPa
Calculated Value	Time_SGS_100lb/100ft2	0:18:00
Calculated Value	Time_SGS_500lb/100ft2	1:44:30
Calculated Value	CS_Time24h	19,78 MPa
Calculated Value	CS_Time48h	N/A
Calculated Curve	Compressive Strength	Compressive strength type B (more than 14 lb/gal)
Calculated Curve	Static Gel Strength	Static gel strength
Initial Temperature (°C)	26 °C
Final Temperature (°C)	47 °C
Initial Pressure (psi)	3420 psi
Final Pressure (psi)	3892 psi
Initial Transit Time (microsec/in)	16,02 microsec/in
Final Transit Time (microsec/in)	8,34 microsec/in
Initial Gel Value	5316
Final Gel Value	7321
Initial Compressive Strength (MPa)	0,00 MPa
Final Compressive Strength (MPa)	20,23 MPa
Initial Static Gel Strength (lb/100ft2)	75,0 lb/100ft2
Final Static Gel Strength (lb/100ft2)	ERROR
--Data--
Time (HH:MM:SS)	Temperature (°C)	Pressure (psi)	Transit Time (microsec/in)	Gel Value	Compressive Strength (MPa)	Static Gel Strength (lb/100ft2)
0:00:00	26	3420	16,02	5316	0,00	75,0
0:00:30	26	3372	16,08	5256	0,00	75,7
0:01:00	26	3338	16,12	5231	0,00	76,4
0:01:30	26	3312	16,14	5212	0,00	77,1
0:02:00	26	3689	16,14	5186	0,00	77,9
0:02:30	26	3697	16,13	5155	0,00	78,6
0:03:00	26	3705	16,13	5138	0,00	79,3
0:03:30	27	3712	16,13	5114	0,00	80,0
0:04:00	27	3719	16,14	5087	0,00	80,7
0:04:30	27	3723	16,14	5075	0,00	81,4
0:05:00	27	3726	16,14	5043	0,00	82,1
0:05:30	27	3726	16,14	5023	0,00	82,9
0:06:00	27	3726	16,15	5010	0,00	83,6
0:06:30	27	3725	16,15	4986	0,00	84,3
0:07:00	27	3723	16,16	4966	0,00	85,0
0:07:30	28	3720	16,16	4950	0,00	85,7
0:08:00	28	3718	16,16	4927	0,00	86,4
0:08:30	28	3715	16,17	4913	0,00	87,1
0:09:00	28	3711	16,17	4894	0,00	87,9
0:09:30	28	3707	16,17	4882	0,00	88,6
0:10:00	28	3702	16,17	4856	0,00	89,3
0:10:30	28	3699	16,17	4834	0,00	90,0
0:11:00	28	3697	16,17	4817	0,00	90,7
0:11:30	28	3696	16,18	4791	0,00	91,4
0:12:00	28	3694	16,18	4774	0,00	92,1
0:12:30	28	3692	16,17	4760	0,00	92,9
0:13:00	29	3690	16,18	4742	0,00	93,6
0:13:30	29	3687	16,18	4730	0,00	94,3
0:14:00	29	3683	16,18	4706	0,00	95,0
0:14:30	29	3679	16,18	4688	0,00	95,7
0:15:00	29	3677	16,18	4663	0,00	96,4
0:15:30	29	3675	16,18	4653	0,00	97,1
0:16:00	29	3674	16,18	4639	0,00	97,9
0:16:30	29	3674	16,18	4620	0,00	98,6
0:17:00	29	3674	16,18	4595	0,00	99,3
0:17:30	29	3674	16,18	4581	0,00	100,0
0:18:00	30	3674	16,18	4575	0,00	100,7
0:18:30	30	3673	16,18	4558	0,00	101,4
0:19:00	30	3672	16,18	4538	0,00	102,1
0:19:30	30	3671	16,18	4536	0,00	102,9
0:20:00	30	3669	16,18	4523	0,00	103,6
0:20:30	30	3669	16,18	4505	0,00	104,3
0:21:00	30	3671	16,18	4492	0,00	105,0
0:21:30	30	3674	16,18	4473	0,00	105,7
0:22:00	30	3679	16,18	4461	0,00	106,4
0:22:30	30	3682	16,18	4459	0,00	107,1
0:23:00	31	3685	16,18	4437	0,00	107,9
0:23:30	31	3688	16,18	4415	0,00	108,6
0:24:00	31	3690	16,18	4418	0,00	109,3
0:24:30	31	3692	16,17	4393	0,00	110,0
0:25:00	31	3695	16,17	4380	0,00	110,7
0:25:30	31	3698	16,17	4372	0,00	111,4
0:26:00	31	3702	16,17	4345	0,00	112,1
0:26:30	31	3706	16,17	4345	0,00	112,9
0:27:00	31	3710	16,17	4341	0,00	113,6
0:27:30	31	3714	16,17	4326	0,00	114,3
0:28:00	32	3717	16,17	4311	0,00	115,0
0:28:30	32	3721	16,17	4294	0,00	115,7
0:29:00	32	3724	16,17	4294	0,00	116,4
0:29:30	32	3728	16,17	4275	0,00	117,1
0:30:00	32	3732	16,17	4261	0,00	117,9
0:30:30	32	3737	16,17	4258	0,00	118,6
0:31:00	32	3742	16,17	4235	0,00	119,3
0:31:30	32	3746	16,17	4233	0,00	120,0
0:32:00	32	3750	16,17	4215	0,00	120,7
0:32:30	32	3753	16,17	4195	0,00	121,4
0:33:00	33	3756	16,16	4203	0,00	122,1
0:33:30	33	3760	16,16	4193	0,00	122,9
0:34:00	33	3764	16,17	4178	0,00	123,6
0:34:30	33	3770	16,17	4175	0,00	124,3
0:35:00	33	3775	16,17	4164	0,00	125,0
0:35:30	33	3781	16,16	4161	0,00	125,7
0:36:00	33	3786	16,16	4132	0,00	126,4
0:36:30	33	3790	16,16	4131	0,00	127,1
0:37:00	33	3794	16,17	4128	0,00	127,9
0:37:30	34	3797	16,17	4121	0,00	128,6
0:38:00	34	3801	16,17	4108	0,00	129,3
0:38:30	34	3805	16,17	4097	0,00	130,0
0:39:00	34	3810	16,17	4099	0,00	130,7
0:39:30	34	3816	16,17	4066	0,00	131,4
0:40:00	34	3822	16,17	4070	0,00	132,1
0:40:30	34	3827	16,17	4059	0,00	132,9
0:41:00	34	3833	16,16	4059	0,00	133,6
0:41:30	34	3837	16,16	4057	0,00	134,3
0:42:00	35	3841	16,16	4045	0,00	135,0
0:42:30	35	3844	16,16	4024	0,00	135,7
0:43:00	35	3848	16,16	4029	0,00	136,4
0:43:30	35	3853	16,16	4038	0,00	137,1
0:44:00	35	3858	16,16	4024	0,00	137,9
0:44:30	35	3864	16,16	3993	0,00	138,6
0:45:00	35	3871	16,16	4013	0,00	139,3
0:45:30	35	3877	16,16	3984	0,00	140,0
0:46:00	35	3882	16,16	4004	0,00	140,7
0:46:30	35	3886	16,17	3993	0,00	141,4
0:47:00	36	3889	16,17	3980	0,00	142,1
0:47:30	36	3891	16,16	3974	0,00	142,9
0:48:00	36	3893	16,17	3969	0,00	143,6
0:48:30	36	3895	16,17	3974	0,00	144,3
0:49:00	36	3897	16,17	3984	0,00	145,0
0:49:30	36	3898	16,17	3976	0,00	145,7
0:50:00	36	3899	16,17	3956	0,00	146,4
0:50:30	36	3900	16,17	3970	0,00	147,1
0:51:00	36	3901	16,17	3961	0,00	147,9
0:51:30	36	3902	16,17	3955	0,00	148,6
0:52:00	36	3902	16,17	3959	0,00	149,3
0:52:30	36	3903	16,17	3958	0,00	150,0
0:53:00	36	3903	16,18	3967	0,00	151,7
0:53:30	36	3902	16,18	3971	0,00	152,3
0:54:00	36	3902	16,18	3951	0,00	148,9
0:54:30	36	3902	16,19	3954	0,00	149,4
0:55:00	36	3901	16,19	3976	0,00	153,1
0:55:30	36	3900	16,19	3960	0,00	150,4
0:56:00	36	3899	16,19	3978	0,00	153,5
0:56:30	36	3899	16,19	3986	0,00	154,9
0:57:00	36	3899	16,19	3968	0,00	151,8
0:57:30	37	3901	16,19	3957	0,00	149,8
0:58:00	37	3901	16,19	3979	0,00	153,7
0:58:30	37	3902	16,19	3991	0,00	155,8
0:59:00	37	3902	16,20	3974	0,00	152,8
0:59:30	37	3901	16,20	3995	0,00	156,5
1:00:00	37	3900	16,21	3986	0,00	154,8
1:00:30	37	3898	16,21	3993	0,00	156,2
1:01:00	37	3896	16,21	4005	0,00	158,1
1:01:30	37	3894	16,21	4012	0,00	159,5
1:02:00	37	3891	16,22	4020	0,00	161,0
1:02:30	37	3888	16,22	4039	0,00	164,2
1:03:00	37	3885	16,22	4041	0,00	164,6
1:03:30	37	3881	16,22	4029	0,00	162,6
1:04:00	37	3878	16,22	4042	0,00	164,9
1:04:30	37	3874	16,23	4056	0,00	167,3
1:05:00	37	3870	16,23	4060	0,00	168,1
1:05:30	37	3868	16,23	4074	0,00	170,7
1:06:00	37	3866	16,23	4088	0,00	173,3
1:06:30	37	3864	16,24	4086	0,00	173,0
1:07:00	37	3863	16,24	4098	0,00	175,3
1:07:30	37	3860	16,24	4111	0,00	177,7
1:08:00	37	3858	16,24	4117	0,00	178,8
1:08:30	37	3856	16,24	4132	0,00	181,7
1:09:00	37	3853	16,25	4126	0,00	180,6
1:09:30	37	3850	16,25	4152	0,00	185,7
1:10:00	37	3848	16,25	4154	0,00	186,1
1:10:30	37	3845	16,25	4164	0,00	188,1
1:11:00	37	3843	16,25	4169	0,00	189,1
1:11:30	37	3841	16,25	4196	0,00	194,6
1:12:00	37	3838	16,26	4199	0,00	195,1
1:12:30	37	3836	16,26	4203	0,00	196,0
1:13:00	37	3834	16,26	4222	0,00	199,9
1:13:30	37	3831	16,27	4235	0,00	202,8
1:14:00	37	3829	16,27	4256	0,00	207,1
1:14:30	37	3827	16,27	4260	0,00	208,1
1:15:00	37	3824	16,27	4273	0,00	210,7
1:15:30	37	3822	16,27	4290	0,00	214,5
1:16:00	37	3820	16,27	4299	0,00	216,6
1:16:30	37	3818	16,28	4313	0,00	219,7
1:17:00	37	3816	16,28	4323	0,00	221,9
1:17:30	37	3814	16,29	4337	0,00	225,0
1:18:00	37	3811	16,29	4359	0,00	230,1
1:18:30	37	3809	16,29	4367	0,00	232,0
1:19:00	37	3807	16,29	4374	0,00	233,7
1:19:30	37	3805	16,29	4395	0,00	238,6
1:20:00	37	3803	16,29	4404	0,00	240,7
1:20:30	37	3801	16,29	4408	0,00	241,7
1:21:00	37	3799	16,30	4435	0,00	248,3
1:21:30	37	3797	16,30	4440	0,00	249,6
1:22:00	37	3794	16,30	4471	0,00	257,4
1:22:30	37	3792	16,30	4469	0,00	256,7
1:23:00	38	3789	16,30	4485	0,00	260,9
1:23:30	38	3786	16,30	4501	0,00	265,0
1:24:00	38	3784	16,31	4517	0,00	269,1
1:24:30	38	3783	16,31	4520	0,00	270,0
1:25:00	38	3781	16,31	4555	0,00	279,3
1:25:30	38	3780	16,31	4554	0,00	278,9
1:26:00	38	3777	16,31	4576	0,00	285,0
1:26:30	38	3775	16,32	4590	0,00	288,7
1:27:00	38	3773	16,31	4598	0,00	291,0
1:27:30	38	3770	16,31	4616	0,00	296,1
1:28:00	38	3767	16,32	4630	0,00	300,0
1:28:30	38	3764	16,32	4650	0,00	305,7
1:29:00	38	3762	16,32	4660	0,00	308,8
1:29:30	38	3760	16,32	4690	0,00	317,5
1:30:00	38	3758	16,32	4705	0,00	322,2
1:30:30	38	3756	16,32	4716	0,00	325,3
1:31:00	38	3753	16,32	4742	0,00	333,3
1:31:30	38	3751	16,32	4739	0,00	332,5
1:32:00	38	3748	16,33	4753	0,00	336,9
1:32:30	38	3746	16,33	4787	0,00	347,6
1:33:00	38	3744	16,33	4802	0,00	352,4
1:33:30	38	3741	16,33	4815	0,00	356,7
1:34:00	38	3739	16,33	4832	0,00	362,5
1:34:30	38	3736	16,34	4856	0,00	370,4
1:35:00	38	3734	16,34	4865	0,00	373,4
1:35:30	38	3731	16,34	4883	0,00	379,8
1:36:00	38	3728	16,34	4905	0,00	387,4
1:36:30	38	3726	16,34	4921	0,00	393,3
1:37:00	38	3723	16,34	4939	0,00	399,7
1:37:30	38	3721	16,34	4965	0,00	409,1
1:38:00	38	3719	16,34	4979	0,00	414,4
1:38:30	38	3716	16,35	4989	0,00	418,1
1:39:00	38	3714	16,35	5015	0,00	427,9
1:39:30	38	3711	16,35	5034	0,00	435,1
1:40:00	38	3709	16,35	5052	0,00	442,1
1:40:30	38	3707	16,35	5073	0,00	450,6
1:41:00	38	3704	16,35	5095	0,00	459,4
1:41:30	38	3703	16,35	5103	0,00	462,7
1:42:00	38	3702	16,35	5132	0,00	474,7
1:42:30	38	3701	16,35	5146	0,00	480,8
1:43:00	38	3700	16,35	5172	0,00	492,1
1:43:30	38	3698	16,35	5189	0,00	499,4
1:44:00	38	3697	16,36	5207	0,00	507,5
1:44:30	39	3695	16,36	5230	0,00	517,4
1:45:00	39	3694	16,36	5240	0,00	522,2
1:45:30	39	3693	16,36	5263	0,00	532,8
1:46:00	39	3693	16,36	5283	0,00	541,9
1:46:30	39	3692	16,36	5300	0,00	550,0
1:47:00	39	3692	16,36	5319	0,00	559,5
1:47:30	39	3691	16,36	5343	0,00	570,8
1:48:00	39	3691	16,36	5353	0,00	575,8
1:48:30	39	3690	16,36	5370	0,00	584,5
1:49:00	39	3689	16,36	5397	0,00	598,2
1:49:30	39	3687	16,36	5409	0,00	604,6
1:50:00	39	3684	16,37	5434	0,00	617,8
1:50:30	39	3682	16,36	5449	0,00	625,3
1:51:00	39	3679	16,37	5470	0,00	636,8
1:51:30	39	3677	16,37	5496	0,00	651,1
1:52:00	39	3675	16,37	5517	0,00	662,8
1:52:30	39	3673	16,37	5532	0,00	671,2
1:53:00	39	3670	16,37	5556	0,00	685,1
1:53:30	39	3668	16,37	5578	0,00	698,2
1:54:00	39	3665	16,37	5596	0,00	709,1
1:54:30	39	3662	16,37	5623	0,00	725,5
1:55:00	39	3659	16,37	5638	0,00	734,7
1:55:30	39	3655	16,37	5658	0,00	746,9
1:56:00	39	3651	16,37	5679	0,00	760,6
1:56:30	39	3647	16,37	5704	0,00	776,4
1:57:00	39	3643	16,37	5721	0,00	787,5
1:57:30	39	3640	16,38	5745	0,00	803,5
1:58:00	39	3637	16,38	5765	0,00	817,1
1:58:30	39	3633	16,37	5779	0,00	826,5
1:59:00	39	3630	16,38	5805	0,00	844,9
1:59:30	39	3627	16,38	5823	0,00	857,5
2:00:00	39	3623	16,38	5841	0,00	870,9
2:00:30	39	3619	16,38	5868	0,00	890,1
2:01:00	39	3614	16,38	5880	0,00	899,1
2:01:30	39	3609	16,38	5905	0,00	918,4
2:02:00	39	3605	16,38	5921	0,00	930,1
2:02:30	39	3600	16,38	5938	0,00	943,5
2:03:00	39	3597	16,38	5956	0,00	957,5
2:03:30	39	3594	16,38	5979	0,00	976,0
2:04:00	39	3590	16,38	5999	0,00	991,7
2:04:30	39	3586	16,38	6018	0,00	1007,3
2:05:00	39	3581	16,38	6034	0,00	1021,1
2:05:30	40	3576	16,38	6053	0,00	1037,2
2:06:00	40	3572	16,38	6067	0,00	1049,2
2:06:30	40	3566	16,38	6088	0,00	1067,2
2:07:00	40	3561	16,38	6100	0,00	1077,6
2:07:30	40	3555	16,38	6121	0,00	1096,6
2:08:00	40	3549	16,38	6138	0,00	1111,9
2:08:30	40	3544	16,38	6153	0,00	1125,7
2:09:00	40	3539	16,38	6176	0,00	1146,4
2:09:30	40	3534	16,38	6191	0,00	1160,8
2:10:00	40	3529	16,38	6201	0,00	1170,4
2:10:30	40	3523	16,38	6208	0,00	1177,5
2:11:00	40	3517	16,38	6229	0,00	1197,6
2:11:30	40	3511	16,38	6247	0,00	1214,8
2:12:00	40	3505	16,38	6259	0,00	1227,4
2:12:30	40	3500	16,37	6277	0,00	1244,7
2:13:00	40	3493	16,38	6293	0,00	1261,5
2:13:30	40	3488	16,37	6306	0,00	1275,0
2:14:00	40	3482	16,37	6324	0,00	
2:14:30	40	3477	16,37	6338	0,00	
2:15:00	40	3471	16,37	6355	0,00	
2:15:30	40	3464	16,37	6366	0,00	
2:16:00	40	3457	16,37	6378	0,00	
2:16:30	40	3450	16,37	6392	0,00	
2:17:00	40	3443	16,37	6407	0,00	
2:17:30	40	3437	16,37	6419	0,00	
2:18:00	40	3431	16,37	6434	0,00	
2:18:30	40	3424	16,37	6448	0,00	
2:19:00	40	3417	16,37	6461	0,00	
2:19:30	40	3410	16,37	6479	0,00	
2:20:00	40	3403	16,36	6486	0,00	
2:20:30	40	3396	16,36	6502	0,00	
2:21:00	40	3388	16,36	6510	0,00	
2:21:30	40	3381	16,36	6525	0,00	
2:22:00	40	3373	16,36	6536	0,00	
2:22:30	40	3365	16,36	6544	0,00	
2:23:00	40	3357	16,35	6564	0,00	
2:23:30	40	3349	16,35	6573	0,00	
2:24:00	40	3341	16,35	6584	0,00	
2:24:30	40	3333	16,35	6596	0,00	
2:25:00	40	3326	16,35	6602	0,00	
2:25:30	40	3319	16,35	6616	0,00	
2:26:00	40	3311	16,34	6629	0,00	
2:26:30	40	3303	16,34	6637	0,00	
2:27:00	40	3295	16,34	6647	0,00	
2:27:30	41	3286	16,34	6655	0,00	
2:28:00	41	3278	16,33	6669	0,00	
2:28:30	41	3269	16,33	6680	0,00	
2:29:00	41	3260	16,33	6689	0,00	
2:29:30	41	3252	16,32	6699	0,00	
2:30:00	41	3243	16,32	6709	0,00	
2:30:30	41	3235	16,32	6714	0,00	
2:31:00	41	3225	16,31	6727	0,00	
2:31:30	41	3216	16,31	6734	0,00	
2:32:00	41	3206	16,31	6744	0,00	
2:32:30	41	3196	16,31	6745	0,00	
2:33:00	41	3187	16,31	6753	0,00	
2:33:30	41	3178	16,31	6767	0,00	
2:34:00	41	3169	16,30	6772	0,00	
2:34:30	41	3160	16,30	6777	0,00	
2:35:00	41	3151	16,30	6790	0,00	
2:35:30	41	3142	16,29	6797	0,00	
2:36:00	41	3133	16,29	6803	0,00	
2:36:30	41	3123	16,29	6811	0,00	
2:37:00	41	3112	16,29	6817	0,00	
2:37:30	41	3102	16,28	6825	0,00	
2:38:00	41	3092	16,28	6834	0,00	
2:38:30	41	3082	16,28	6840	0,00	
2:39:00	41	3072	16,27	6846	0,00	
2:39:30	41	3062	16,27	6855	0,00	
2:40:00	41	3052	16,27	6860	0,00	
2:40:30	41	3042	16,26	6868	0,00	
2:41:00	41	3031	16,26	6873	0,00	
2:41:30	41	3020	16,26	6882	0,00	
2:42:00	41	3010	16,25	6887	0,00	
2:42:30	41	2999	16,25	6891	0,00	
2:43:00	41	2988	16,24	6898	0,00	
2:43:30	41	2977	16,24	6903	0,00	
2:44:00	41	2967	16,23	6911	0,00	
2:44:30	41	2957	16,23	6916	0,00	
2:45:00	41	2946	16,22	6919	0,00	
2:45:30	41	2936	16,22	6928	0,00	
2:46:00	41	2925	16,21	6933	0,00	
2:46:30	41	2914	16,21	6939	0,00	
2:47:00	41	2903	16,21	6944	0,00	
2:47:30	41	2891	16,21	6949	0,00	
2:48:00	41	2880	16,20	6950	0,00	
2:48:30	41	2868	16,20	6960	0,00	
2:49:00	41	2857	16,19	6963	0,00	
2:49:30	41	2846	16,19	6964	0,00	
2:50:00	42	2836	16,19	6972	0,00	
2:50:30	42	2825	16,18	6975	0,00	
2:51:00	42	2814	16,17	6979	0,00	
2:51:30	42	2803	16,17	6984	0,00	
2:52:00	42	2791	16,16	6992	0,00	
2:52:30	42	2779	16,16	6994	0,00	
2:53:00	42	2767	16,15	6998	0,00	
2:53:30	42	2755	16,14	7004	0,00	
2:54:00	42	2743	16,14	7007	0,00	
2:54:30	42	2732	16,13	7009	0,00	
2:55:00	42	2720	16,13	7011	0,00	
2:55:30	42	2709	16,12	7017	0,00	
2:56:00	42	2698	16,12	7021	0,00	
2:56:30	42	2686	16,11	7025	0,00	
2:57:00	42	2674	16,11	7028	0,00	
2:57:30	42	2662	16,11	7030	0,00	
2:58:00	42	2649	16,10	7034	0,00	
2:58:30	42	2637	16,09	7040	0,00	
2:59:00	42	2625	16,09	7042	0,00	
2:59:30	42	2613	16,08	7043	0,00	
3:00:00	42	2601	16,08	7050	0,00	
3:00:30	42	2590	16,07	7055	0,00	
3:01:00	42	2578	16,06	7057	0,00	
3:01:30	42	2566	16,06	7059	0,00	
3:02:00	42	2553	16,05	7064	0,00	
3:02:30	42	2541	16,04	7065	0,00	
3:03:00	42	2530	16,03	7068	0,00	
3:03:30	42	2519	16,03	7073	0,00	
3:04:00	42	2506	16,02	7077	0,00	
3:04:30	42	2494	16,02	7077	0,00	
3:05:00	42	2481	16,01	7082	0,00	
3:05:30	42	2468	16,01	7084	0,00	
3:06:00	42	2456	16,00	7091	0,00	
3:06:30	42	2445	15,99	7093	0,01	
3:07:00	42	2432	15,99	7095	0,01	
3:07:30	42	2420	15,98	7100	0,01	
3:08:00	42	2406	15,97	7101	0,01	
3:08:30	42	2393	15,96	7106	0,02	
3:09:00	42	2380	15,96	7108	0,02	
3:09:30	42	2367	15,95	7114	0,02	
3:10:00	42	2354	15,94	7114	0,02	
3:10:30	42	2342	15,93	7118	0,03	
3:11:00	42	2330	15,93	7117	0,03	
3:11:30	43	2318	15,92	7125	0,03	
3:12:00	43	2305	15,91	7125	0,03	
3:12:30	43	2308	15,91	7129	0,03	
3:13:00	43	2294	15,90	7130	0,04	
3:13:30	43	2280	15,89	7134	0,04	
3:14:00	43	2267	15,88	7137	0,04	
3:14:30	43	2897	15,87	7137	0,04	
3:15:00	43	2875	15,83	7146	0,06	
3:15:30	43	2858	15,81	7151	0,07	
3:16:00	43	2841	15,79	7156	0,07	
3:16:30	43	2825	15,78	7159	0,07	
3:17:00	43	2809	15,77	7158	0,08	
3:17:30	43	2795	15,76	7161	0,08	
3:18:00	43	2781	15,75	7166	0,08	
3:18:30	43	2767	15,74	7164	0,09	
3:19:00	43	2754	15,73	7166	0,09	
3:19:30	43	2740	15,72	7170	0,09	
3:20:00	43	3280	15,70	7157	0,10	
3:20:30	43	3296	15,67	7174	0,11	
3:21:00	43	3304	15,64	7177	0,12	
3:21:30	43	3296	15,63	7177	0,13	
3:22:00	43	3278	15,62	7181	0,13	
3:22:30	43	3259	15,61	7183	0,13	
3:23:00	43	3242	15,60	7185	0,14	
3:23:30	43	3227	15,59	7186	0,14	
3:24:00	43	3213	15,58	7184	0,14	
3:24:30	43	3200	15,57	7188	0,15	
3:25:00	43	3186	15,56	7185	0,15	
3:25:30	43	3172	15,55	7186	0,15	
3:26:00	43	3737	15,53	7169	0,16	
3:26:30	43	3755	15,49	7185	0,17	
3:27:00	43	3740	15,47	7187	0,18	
3:27:30	43	3720	15,45	7186	0,19	
3:28:00	43	3701	15,44	7190	0,19	
3:28:30	43	3684	15,43	7188	0,20	
3:29:00	43	3667	15,42	7187	0,20	
3:29:30	43	3651	15,41	7189	0,21	
3:30:00	43	3635	15,40	7189	0,21	
3:30:30	43	3619	15,39	7188	0,21	
3:31:00	43	3604	15,38	7188	0,21	
3:31:30	43	3588	15,37	7188	0,22	
3:32:00	43	3572	15,36	7187	0,22	
3:32:30	43	3556	15,35	7186	0,23	
3:33:00	43	3539	15,34	7187	0,23	
3:33:30	44	3523	15,33	7184	0,24	
3:34:00	44	3506	15,32	7179	0,24	
3:34:30	44	3490	15,31	7182	0,24	
3:35:00	44	3474	15,30	7178	0,25	
3:35:30	44	3458	15,29	7181	0,25	
3:36:00	44	3442	15,28	7179	0,25	
3:36:30	44	3426	15,27	7174	0,26	
3:37:00	44	3411	15,26	7173	0,26	
3:37:30	44	3395	15,25	7172	0,27	
3:38:00	44	3379	15,23	7173	0,27	
3:38:30	44	3363	15,23	7169	0,28	
3:39:00	44	3347	15,22	7172	0,28	
3:39:30	44	3332	15,21	7169	0,28	
3:40:00	44	3317	15,20	7170	0,29	
3:40:30	44	3301	15,19	7166	0,29	
3:41:00	44	3285	15,18	7167	0,29	
3:41:30	44	3270	15,17	7164	0,30	
3:42:00	44	3254	15,16	7160	0,30	
3:42:30	44	3238	15,14	7160	0,31	
3:43:00	44	3223	15,13	7155	0,31	
3:43:30	44	3208	15,12	7154	0,32	
3:44:00	44	3193	15,11	7155	0,32	
3:44:30	44	3178	15,10	7154	0,33	
3:45:00	44	3163	15,09	7152	0,33	
3:45:30	44	3147	15,08	7149	0,34	
3:46:00	44	3132	15,07	7149	0,34	
3:46:30	44	3116	15,06	7146	0,35	
3:47:00	44	3100	15,04	7145	0,35	
3:47:30	44	3085	15,03	7141	0,36	
3:48:00	44	3070	15,02	7143	0,36	
3:48:30	44	3055	15,01	7137	0,37	
3:49:00	44	3039	15,00	7139	0,37	
3:49:30	44	3025	14,99	7139	0,38	
3:50:00	44	3010	14,98	7132	0,38	
3:50:30	44	2995	14,97	7136	0,39	
3:51:00	44	2980	14,95	7130	0,39	
3:51:30	44	2966	14,94	7132	0,40	
3:52:00	44	2950	14,93	7130	0,40	
3:52:30	44	2935	14,92	7127	0,41	
3:53:00	44	2920	14,91	7127	0,41	
3:53:30	44	2906	14,90	7124	0,42	
3:54:00	44	2892	14,88	7124	0,42	
3:54:30	44	2877	14,87	7123	0,43	
3:55:00	45	2863	14,86	7120	0,43	
3:55:30	45	2847	14,84	7119	0,44	
3:56:00	45	2832	14,83	7117	0,45	
3:56:30	45	2817	14,82	7116	0,45	
3:57:00	45	2804	14,81	7116	0,46	
3:57:30	45	2788	14,80	7113	0,46	
3:58:00	45	2773	14,79	7110	0,47	
3:58:30	45	2758	14,77	7112	0,47	
3:59:00	45	2743	14,76	7109	0,48	
3:59:30	45	2728	14,75	7108	0,49	
4:00:00	45	2713	14,73	7106	0,49	
4:00:30	45	2697	14,72	7100	0,50	
4:01:00	45	2682	14,72	7105	0,50	
4:01:30	45	2666	14,71	7098	0,51	
4:02:00	45	2650	14,70	7096	0,51	
4:02:30	45	2634	14,68	7097	0,52	
4:03:00	45	2620	14,67	7094	0,52	
4:03:30	45	2605	14,66	7091	0,53	
4:04:00	45	2591	14,64	7092	0,54	
4:04:30	45	2577	14,63	7090	0,55	
4:05:00	45	2562	14,62	7086	0,55	
4:05:30	45	2548	14,61	7079	0,56	
4:06:00	45	2532	14,60	7078	0,56	
4:06:30	45	3189	14,58	7078	0,57	
4:07:00	45	3166	14,54	7076	0,59	
4:07:30	45	3146	14,51	7073	0,60	
4:08:00	45	3127	14,49	7071	0,61	
4:08:30	45	3109	14,47	7070	0,62	
4:09:00	45	3092	14,46	7069	0,63	
4:09:30	45	3077	14,44	7068	0,64	
4:10:00	45	3062	14,43	7065	0,65	
4:10:30	45	3678	14,40	7044	0,66	
4:11:00	45	3668	14,37	7058	0,68	
4:11:30	45	3648	14,34	7060	0,70	
4:12:00	45	3629	14,33	7056	0,71	
4:12:30	45	3609	14,31	7053	0,71	
4:13:00	45	3590	14,30	7051	0,72	
4:13:30	45	3571	14,29	7045	0,73	
4:14:00	45	3553	14,27	7043	0,74	
4:14:30	45	3537	14,26	7039	0,75	
4:15:00	45	3521	14,24	7039	0,76	
4:15:30	45	3504	14,23	7036	0,76	
4:16:00	45	3489	14,22	7028	0,77	
4:16:30	46	3472	14,21	7025	0,78	
4:17:00	46	3456	14,19	7023	0,78	
4:17:30	46	3439	14,18	7023	0,79	
4:18:00	46	3422	14,16	7018	0,80	
4:18:30	46	3404	14,15	7013	0,81	
4:19:00	46	3387	14,13	7010	0,82	
4:19:30	46	3885	14,10	7008	0,84	
4:20:00	46	3901	14,08	7009	0,85	
4:20:30	46	3910	14,05	7007	0,87	
4:21:00	46	3912	14,03	7007	0,88	
4:21:30	46	3910	14,02	7002	0,89	
4:22:00	46	3900	14,01	6999	0,90	
4:22:30	46	3882	13,99	6996	0,91	
4:23:00	46	3864	13,98	6992	0,91	
4:23:30	46	3846	13,97	6992	0,92	
4:24:00	46	3828	13,95	6991	0,93	
4:24:30	46	3810	13,94	6985	0,94	
4:25:00	46	3790	13,93	6979	0,95	
4:25:30	46	3772	13,91	6978	0,96	
4:26:00	46	3753	13,90	6973	0,97	
4:26:30	46	3735	13,89	6970	0,98	
4:27:00	46	3718	13,87	6970	0,99	
4:27:30	46	3700	13,86	6968	1,00	
4:28:00	46	3682	13,84	6965	1,01	
4:28:30	46	3666	13,83	6956	1,02	
4:29:00	46	3651	13,82	6955	1,02	
4:29:30	46	3634	13,80	6953	1,03	
4:30:00	46	3618	13,79	6950	1,04	
4:30:30	46	3601	13,78	6946	1,05	
4:31:00	46	3585	13,76	6943	1,07	
4:31:30	46	3568	13,74	6944	1,08	
4:32:00	46	3552	13,73	6934	1,09	
4:32:30	46	3537	13,72	6937	1,09	
4:33:00	46	3522	13,71	6935	1,10	
4:33:30	46	3506	13,69	6930	1,11	
4:34:00	46	3490	13,68	6930	1,12	
4:34:30	46	3474	13,66	6927	1,13	
4:35:00	46	3458	13,65	6926	1,15	
4:35:30	46	3442	13,63	6923	1,16	
4:36:00	46	3425	13,62	6921	1,17	
4:36:30	46	3409	13,61	6918	1,18	
4:37:00	46	3393	13,59	6915	1,19	
4:37:30	46	3378	13,58	6911	1,20	
4:38:00	46	3364	13,56	6913	1,21	
4:38:30	46	3348	13,55	6907	1,22	
4:39:00	46	3332	13,53	6907	1,23	
4:39:30	46	3316	13,52	6907	1,24	
4:40:00	47	3301	13,51	6902	1,25	
4:40:30	47	3285	13,50	6902	1,26	
4:41:00	47	3270	13,48	6899	1,27	
4:41:30	47	3254	13,47	6900	1,29	
4:42:00	47	3238	13,45	6896	1,30	
4:42:30	47	3223	13,44	6895	1,31	
4:43:00	47	3208	13,42	6895	1,32	
4:43:30	47	3193	13,41	6891	1,33	
4:44:00	47	3178	13,40	6891	1,34	
4:44:30	47	3163	13,38	6890	1,35	
4:45:00	47	3148	13,37	6889	1,37	
4:45:30	47	3133	13,36	6886	1,37	
4:46:00	47	3118	13,35	6886	1,39	
4:46:30	47	3102	13,33	6883	1,40	
4:47:00	47	3087	13,32	6885	1,41	
4:47:30	47	3070	13,31	6881	1,42	
4:48:00	47	3054	13,29	6884	1,43	
4:48:30	47	3037	13,28	6882	1,44	
4:49:00	47	3021	13,26	6880	1,46	
4:49:30	47	3005	13,25	6876	1,47	
4:50:00	47	2989	13,23	6879	1,48	
4:50:30	47	2973	13,22	6878	1,49	
4:51:00	47	2959	13,21	6875	1,50	
4:51:30	47	2943	13,20	6878	1,51	
4:52:00	47	2928	13,19	6874	1,53	
4:52:30	47	2912	13,17	6872	1,54	
4:53:00	47	2896	13,15	6870	1,55	
4:53:30	47	2879	13,14	6871	1,57	
4:54:00	47	2863	13,13	6868	1,58	
4:54:30	47	2846	13,11	6870	1,59	
4:55:00	47	2828	13,10	6868	1,60	
4:55:30	47	2810	13,09	6870	1,61	
4:56:00	47	2793	13,07	6867	1,63	
4:56:30	47	2775	13,06	6863	1,64	
4:57:00	47	2756	13,04	6862	1,66	
4:57:30	47	2737	13,03	6865	1,67	
4:58:00	47	2719	13,02	6863	1,68	
4:58:30	47	2701	13,01	6863	1,69	
4:59:00	47	2684	13,00	6860	1,70	
4:59:30	47	2668	12,98	6859	1,72	
5:00:00	47	2653	12,97	6857	1,73	
5:00:30	47	2637	12,95	6855	1,75	
5:01:00	47	2622	12,94	6857	1,76	
5:01:30	47	2608	12,93	6859	1,77	
5:02:00	47	2610	12,92	6858	1,78	
5:02:30	47	3263	12,89	6851	1,81	
5:03:00	47	3243	12,86	6858	1,84	
5:03:30	47	3223	12,84	6859	1,86	
5:04:00	47	3203	12,82	6857	1,88	
5:04:30	47	3183	12,81	6856	1,89	
5:05:00	47	3162	12,79	6856	1,91	
5:05:30	47	3142	12,78	6855	1,92	
5:06:00	47	3121	12,77	6855	1,94	
5:06:30	47	3101	12,75	6856	1,95	
5:07:00	47	3082	12,74	6853	1,97	
5:07:30	47	3062	12,73	6853	1,97	
5:08:00	47	3673	12,72	6851	1,99	
5:08:30	47	3684	12,69	6850	2,02	
5:09:00	47	3660	12,67	6850	2,05	
5:09:30	47	3638	12,65	6849	2,07	
5:10:00	47	3617	12,63	6853	2,09	
5:10:30	47	3598	12,62	6852	2,10	
5:11:00	47	3582	12,61	6853	2,11	
5:11:30	47	3566	12,60	6852	2,13	
5:12:00	47	3550	12,58	6846	2,15	
5:12:30	47	3533	12,57	6849	2,16	
5:13:00	47	3926	12,55	6849	2,18	
5:13:30	47	3976	12,53	6846	2,20	
5:14:00	47	3994	12,51	6843	2,23	
5:14:30	47	4004	12,50	6844	2,25	
5:15:00	47	4006	12,48	6846	2,27	
5:15:30	47	4005	12,46	6844	2,29	
5:16:00	47	4001	12,45	6846	2,31	
5:16:30	47	3995	12,43	6843	2,33	
5:17:00	47	3984	12,42	6841	2,34	
5:17:30	47	3965	12,41	6845	2,35	
5:18:00	47	3945	12,40	6840	2,37	
5:18:30	47	3926	12,39	6842	2,38	
5:19:00	47	3909	12,38	6838	2,40	
5:19:30	47	3892	12,36	6840	2,42	
5:20:00	47	3876	12,35	6838	2,43	
5:20:30	47	3860	12,34	6835	2,45	
5:21:00	47	3844	12,33	6838	2,46	
5:21:30	47	3828	12,32	6836	2,47	
5:22:00	47	3810	12,31	6834	2,49	
5:22:30	47	3793	12,30	6835	2,50	
5:23:00	47	3775	12,28	6832	2,52	
5:23:30	47	3758	12,27	6828	2,54	
5:24:00	47	3739	12,26	6828	2,55	
5:24:30	47	3721	12,25	6829	2,57	
5:25:00	47	3704	12,24	6829	2,59	
5:25:30	47	3687	12,23	6828	2,60	
5:26:00	47	3670	12,21	6827	2,62	
5:26:30	47	3653	12,20	6826	2,63	
5:27:00	47	3635	12,20	6828	2,64	
5:27:30	47	3618	12,19	6828	2,65	
5:28:00	47	3602	12,17	6827	2,67	
5:28:30	47	3587	12,16	6824	2,69	
5:29:00	47	3573	12,15	6825	2,71	
5:29:30	47	3558	12,14	6824	2,72	
5:30:00	47	3543	12,13	6824	2,73	
5:30:30	47	3528	12,12	6825	2,74	
5:31:00	47	3513	12,11	6821	2,76	
5:31:30	47	3499	12,11	6821	2,77	
5:32:00	47	3486	12,09	6822	2,78	
5:32:30	47	3474	12,08	6822	2,80	
5:33:00	47	3462	12,07	6823	2,82	
5:33:30	47	3451	12,06	6822	2,84	
5:34:00	47	3438	12,05	6823	2,86	
5:34:30	47	3425	12,04	6822	2,87	
5:35:00	47	3411	12,03	6816	2,88	
5:35:30	47	3397	12,02	6820	2,89	
5:36:00	47	3383	12,01	6819	2,91	
5:36:30	47	3368	12,00	6820	2,92	
5:37:00	47	3353	11,99	6818	2,94	
5:37:30	47	3338	11,98	6817	2,96	
5:38:00	47	3323	11,97	6820	2,97	
5:38:30	47	3307	11,96	6819	2,99	
5:39:00	47	3292	11,95	6818	3,01	
5:39:30	47	3276	11,94	6817	3,02	
5:40:00	47	3260	11,93	6816	3,04	
5:40:30	47	3245	11,92	6818	3,05	
5:41:00	47	3229	11,91	6818	3,06	
5:41:30	47	3214	11,90	6820	3,08	
5:42:00	47	3200	11,89	6816	3,09	
5:42:30	47	3186	11,88	6817	3,11	
5:43:00	47	3173	11,87	6818	3,12	
5:43:30	47	3160	11,86	6817	3,14	
5:44:00	47	3147	11,85	6818	3,16	
5:44:30	47	3133	11,84	6817	3,18	
5:45:00	47	3120	11,83	6817	3,19	
5:45:30	47	3107	11,83	6820	3,20	
5:46:00	47	3092	11,82	6822	3,22	
5:46:30	47	3079	11,81	6821	3,23	
5:47:00	47	3065	11,80	6822	3,24	
5:47:30	47	3052	11,79	6818	3,26	
5:48:00	47	3038	11,78	6822	3,27	
5:48:30	47	3025	11,77	6824	3,29	
5:49:00	47	3012	11,76	6824	3,31	
5:49:30	47	2999	11,75	6824	3,33	
5:50:00	47	2987	11,74	6823	3,34	
5:50:30	47	2974	11,73	6826	3,36	
5:51:00	47	2961	11,73	6821	3,37	
5:51:30	47	2948	11,72	6823	3,38	
5:52:00	47	2935	11,72	6825	3,39	
5:52:30	47	2922	11,71	6825	3,40	
5:53:00	47	2909	11,70	6823	3,42	
5:53:30	47	2899	11,69	6827	3,43	
5:54:00	47	2887	11,68	6828	3,45	
5:54:30	47	2875	11,67	6826	3,47	
5:55:00	47	2863	11,66	6826	3,49	
5:55:30	47	2852	11,65	6828	3,50	
5:56:00	47	2841	11,64	6828	3,52	
5:56:30	47	2829	11,64	6829	3,53	
5:57:00	47	2817	11,63	6831	3,55	
5:57:30	47	2805	11,62	6832	3,56	
5:58:00	47	2793	11,61	6834	3,57	
5:58:30	47	2781	11,61	6833	3,59	
5:59:00	47	2769	11,60	6833	3,60	
5:59:30	47	2757	11,59	6836	3,62	
6:00:00	47	2745	11,58	6834	3,63	
6:00:30	47	2732	11,57	6836	3,65	
6:01:00	47	2721	11,56	6837	3,67	
6:01:30	47	2709	11,55	6839	3,69	
6:02:00	47	2697	11,55	6836	3,70	
6:02:30	47	2687	11,54	6836	3,71	
6:03:00	47	2676	11,53	6839	3,73	
6:03:30	47	2665	11,53	6842	3,74	
6:04:00	47	2653	11,52	6841	3,75	
6:04:30	47	2642	11,51	6840	3,77	
6:05:00	47	2630	11,50	6842	3,78	
6:05:30	47	2619	11,50	6844	3,80	
6:06:00	47	2608	11,49	6845	3,81	
6:06:30	47	2596	11,48	6843	3,83	
6:07:00	47	2585	11,47	6845	3,84	
6:07:30	47	2574	11,46	6847	3,86	
6:08:00	47	2563	11,45	6847	3,88	
6:08:30	47	3291	11,44	6849	3,90	
6:09:00	47	3248	11,43	6829	3,93	
6:09:30	47	3231	11,42	6839	3,96	
6:10:00	47	3216	11,40	6843	3,98	
6:10:30	47	3202	11,39	6845	4,00	
6:11:00	47	3190	11,39	6848	4,02	
6:11:30	47	3178	11,38	6848	4,03	
6:12:00	47	3167	11,37	6852	4,06	
6:12:30	47	3742	11,36	6853	4,08	
6:13:00	47	3775	11,34	6836	4,12	
6:13:30	47	3793	11,32	6851	4,15	
6:14:00	47	3787	11,32	6851	4,16	
6:14:30	47	3772	11,31	6853	4,18	
6:15:00	47	3756	11,30	6857	4,19	
6:15:30	47	3742	11,29	6859	4,21	
6:16:00	47	3727	11,28	6860	4,23	
6:16:30	47	3713	11,28	6864	4,24	
6:17:00	47	3700	11,27	6864	4,26	
6:17:30	47	3686	11,26	6864	4,28	
6:18:00	47	3672	11,25	6864	4,30	
6:18:30	47	3658	11,24	6866	4,32	
6:19:00	47	3645	11,24	6865	4,34	
6:19:30	47	3633	11,23	6868	4,35	
6:20:00	47	3621	11,22	6866	4,36	
6:20:30	47	3609	11,22	6870	4,38	
6:21:00	47	3597	11,21	6872	4,39	
6:21:30	47	3586	11,21	6872	4,40	
6:22:00	47	3574	11,20	6874	4,42	
6:22:30	47	3562	11,19	6874	4,43	
6:23:00	47	3551	11,19	6876	4,45	
6:23:30	47	3539	11,18	6873	4,47	
6:24:00	47	3528	11,17	6878	4,48	
6:24:30	47	3516	11,16	6873	4,50	
6:25:00	47	3504	11,15	6875	4,52	
6:25:30	47	3492	11,14	6878	4,54	
6:26:00	47	3480	11,14	6879	4,55	
6:26:30	47	3469	11,13	6880	4,57	
6:27:00	47	3458	11,13	6882	4,58	
6:27:30	47	3447	11,12	6884	4,59	
6:28:00	47	3437	11,12	6880	4,61	
6:28:30	47	3427	11,11	6885	4,62	
6:29:00	47	3417	11,11	6887	4,63	
6:29:30	47	3407	11,10	6887	4,65	
6:30:00	47	3396	11,09	6888	4,66	
6:30:30	47	3386	11,08	6886	4,68	
6:31:00	47	3375	11,08	6890	4,70	
6:31:30	47	3364	11,07	6891	4,72	
6:32:00	47	3353	11,06	6889	4,73	
6:32:30	47	3342	11,06	6891	4,75	
6:33:00	47	3332	11,05	6892	4,77	
6:33:30	47	3322	11,04	6894	4,78	
6:34:00	47	3312	11,04	6892	4,80	
6:34:30	47	3302	11,03	6894	4,81	
6:35:00	47	3292	11,03	6898	4,82	
6:35:30	47	3282	11,02	6897	4,83	
6:36:00	47	3271	11,02	6899	4,84	
6:36:30	47	3261	11,01	6898	4,85	
6:37:00	47	3251	11,01	6901	4,87	
6:37:30	47	3241	11,00	6896	4,88	
6:38:00	47	3231	11,00	6901	4,90	
6:38:30	47	3222	10,99	6900	4,92	
6:39:00	47	3212	10,98	6902	4,93	
6:39:30	47	3202	10,98	6902	4,95	
6:40:00	47	3192	10,97	6908	4,97	
6:40:30	47	3183	10,96	6905	4,99	
6:41:00	47	3177	10,95	6908	5,01	
6:41:30	47	3171	10,95	6909	5,03	
6:42:00	47	3165	10,94	6910	5,04	
6:42:30	47	3158	10,94	6911	5,05	
6:43:00	47	3151	10,93	6911	5,06	
6:43:30	47	3143	10,93	6912	5,08	
6:44:00	47	3135	10,92	6911	5,09	
6:44:30	47	3126	10,92	6915	5,10	
6:45:00	47	3117	10,91	6913	5,12	
6:45:30	47	3107	10,91	6918	5,13	
6:46:00	47	3097	10,90	6918	5,14	
6:46:30	47	3087	10,90	6916	5,16	
6:47:00	47	3076	10,89	6921	5,17	
6:47:30	47	3065	10,88	6920	5,19	
6:48:00	47	3054	10,87	6921	5,21	
6:48:30	47	3043	10,87	6921	5,23	
6:49:00	47	3032	10,86	6922	5,25	
6:49:30	47	3021	10,85	6923	5,27	
6:50:00	47	3009	10,85	6924	5,28	
6:50:30	47	2997	10,84	6928	5,30	
6:51:00	47	2986	10,84	6926	5,31	
6:51:30	47	2974	10,83	6928	5,32	
6:52:00	47	2964	10,83	6929	5,33	
6:52:30	47	2956	10,82	6932	5,35	
6:53:00	47	2948	10,82	6930	5,36	
6:53:30	47	2941	10,82	6933	5,37	
6:54:00	47	2935	10,81	6931	5,38	
6:54:30	47	2927	10,80	6932	5,40	
6:55:00	47	2919	10,80	6935	5,42	
6:55:30	47	2910	10,79	6934	5,43	
6:56:00	47	2901	10,79	6937	5,45	
6:56:30	47	2891	10,78	6937	5,46	
6:57:00	47	2881	10,78	6939	5,48	
6:57:30	47	2871	10,77	6937	5,50	
6:58:00	47	2861	10,76	6944	5,52	
6:58:30	47	2850	10,76	6939	5,53	
6:59:00	47	2840	10,75	6939	5,55	
6:59:30	47	2830	10,75	6943	5,56	
7:00:00	47	2821	10,74	6947	5,57	
7:00:30	47	2812	10,74	6946	5,59	
7:01:00	47	2804	10,73	6948	5,60	
7:01:30	47	2795	10,73	6948	5,61	
7:02:00	47	2788	10,72	6948	5,63	
7:02:30	47	2781	10,72	6948	5,64	
7:03:00	47	2773	10,72	6951	5,65	
7:03:30	47	2765	10,71	6953	5,66	
7:04:00	47	2757	10,71	6950	5,68	
7:04:30	47	2749	10,70	6955	5,69	
7:05:00	47	2740	10,70	6953	5,71	
7:05:30	47	2730	10,69	6957	5,72	
7:06:00	47	2721	10,68	6957	5,74	
7:06:30	47	2710	10,68	6954	5,76	
7:07:00	47	2700	10,67	6958	5,78	
7:07:30	47	2690	10,66	6956	5,80	
7:08:00	47	2679	10,66	6959	5,82	
7:08:30	47	2669	10,65	6963	5,83	
7:09:00	47	2659	10,65	6960	5,85	
7:09:30	47	2649	10,64	6961	5,86	
7:10:00	47	2639	10,64	6962	5,87	
7:10:30	47	2630	10,64	6966	5,88	
7:11:00	47	2620	10,63	6964	5,90	
7:11:30	47	2609	10,63	6968	5,91	
7:12:00	47	2600	10,62	6967	5,92	
7:12:30	47	2590	10,62	6963	5,93	
7:13:00	47	2580	10,62	6968	5,95	
7:13:30	47	2571	10,61	6971	5,96	
7:14:00	47	2561	10,61	6970	5,97	
7:14:30	47	3280	10,61	6889	5,97	
7:15:00	47	3260	10,59	6958	6,03	
7:15:30	47	3246	10,57	6963	6,08	
7:16:00	47	3232	10,56	6963	6,11	
7:16:30	47	3220	10,55	6969	6,14	
7:17:00	47	3210	10,55	6967	6,15	
7:17:30	47	3200	10,54	6971	6,17	
7:18:00	47	3190	10,54	6969	6,18	
7:18:30	47	3182	10,54	6974	6,20	
7:19:00	47	3767	10,53	6975	6,22	
7:19:30	47	3799	10,52	6989	6,26	
7:20:00	47	3818	10,51	6992	6,29	
7:20:30	47	3819	10,50	6988	6,30	
7:21:00	47	3806	10,50	6987	6,32	
7:21:30	47	3793	10,49	6984	6,34	
7:22:00	47	3781	10,48	6984	6,36	
7:22:30	47	3769	10,48	6982	6,38	
7:23:00	47	3757	10,47	6983	6,40	
7:23:30	47	3746	10,47	6983	6,42	
7:24:00	47	3735	10,46	6983	6,44	
7:24:30	47	3725	10,45	6988	6,46	
7:25:00	47	3715	10,45	6987	6,48	
7:25:30	47	3706	10,44	6988	6,49	
7:26:00	47	3695	10,44	6985	6,51	
7:26:30	47	3685	10,44	6989	6,51	
7:27:00	47	3676	10,43	6988	6,53	
7:27:30	47	3667	10,43	6990	6,54	
7:28:00	47	3657	10,43	6988	6,55	
7:28:30	47	3648	10,42	6989	6,57	
7:29:00	47	3639	10,42	6991	6,58	
7:29:30	47	3630	10,41	6993	6,60	
7:30:00	47	3621	10,41	6990	6,61	
7:30:30	47	3612	10,41	6993	6,62	
7:31:00	47	3604	10,40	6994	6,64	
7:31:30	47	3595	10,40	6996	6,66	
7:32:00	47	3586	10,39	6994	6,68	
7:32:30	47	3577	10,39	6998	6,69	
7:33:00	47	3569	10,38	6996	6,71	
7:33:30	47	3561	10,38	6998	6,73	
7:34:00	47	3552	10,37	6997	6,75	
7:34:30	47	3544	10,36	7000	6,77	
7:35:00	47	3535	10,36	7001	6,79	
7:35:30	47	3527	10,35	7002	6,81	
7:36:00	47	3519	10,35	7000	6,82	
7:36:30	47	3511	10,35	7003	6,83	
7:37:00	47	3503	10,34	7002	6,84	
7:37:30	47	3495	10,34	7003	6,86	
7:38:00	47	3487	10,34	7003	6,87	
7:38:30	47	3479	10,33	7006	6,88	
7:39:00	47	3471	10,33	7007	6,89	
7:39:30	47	3462	10,32	7007	6,91	
7:40:00	47	3455	10,32	7005	6,92	
7:40:30	47	3447	10,32	7008	6,93	
7:41:00	47	3438	10,31	7008	6,94	
7:41:30	47	3430	10,31	7010	6,96	
7:42:00	47	3421	10,30	7008	6,98	
7:42:30	47	3413	10,30	7012	6,99	
7:43:00	47	3404	10,30	7012	7,00	
7:43:30	47	3396	10,29	7011	7,01	
7:44:00	47	3390	10,29	7013	7,03	
7:44:30	47	3386	10,28	7015	7,05	
7:45:00	47	3383	10,28	7015	7,07	
7:45:30	47	3380	10,27	7017	7,09	
7:46:00	47	3376	10,27	7013	7,11	
7:46:30	47	3372	10,26	7016	7,13	
7:47:00	47	3366	10,26	7020	7,15	
7:47:30	47	3360	10,25	7016	7,17	
7:48:00	47	3354	10,25	7020	7,18	
7:48:30	47	3346	10,25	7020	7,19	
7:49:00	47	3339	10,24	7019	7,20	
7:49:30	47	3331	10,24	7022	7,22	
7:50:00	47	3323	10,23	7022	7,23	
7:50:30	47	3314	10,23	7023	7,24	
7:51:00	47	3305	10,23	7020	7,25	
7:51:30	47	3295	10,23	7020	7,27	
7:52:00	47	3286	10,22	7024	7,27	
7:52:30	47	3277	10,22	7026	7,29	
7:53:00	47	3267	10,22	7026	7,30	
7:53:30	47	3257	10,21	7025	7,32	
7:54:00	47	3247	10,21	7027	7,33	
7:54:30	47	3236	10,20	7027	7,35	
7:55:00	47	3225	10,20	7027	7,36	
7:55:30	47	3215	10,20	7028	7,38	
7:56:00	47	3204	10,19	7027	7,40	
7:56:30	47	3194	10,19	7031	7,41	
7:57:00	47	3183	10,18	7028	7,43	
7:57:30	47	3172	10,18	7031	7,45	
7:58:00	47	3162	10,17	7032	7,47	
7:58:30	47	3152	10,17	7031	7,49	
7:59:00	47	3143	10,16	7035	7,50	
7:59:30	47	3136	10,16	7036	7,52	
8:00:00	47	3128	10,15	7038	7,54	
8:00:30	47	3121	10,15	7035	7,56	
8:01:00	47	3113	10,15	7039	7,57	
8:01:30	47	3105	10,14	7037	7,58	
8:02:00	47	3097	10,14	7041	7,59	
8:02:30	47	3087	10,14	7041	7,60	
8:03:00	47	3079	10,13	7043	7,62	
8:03:30	47	3070	10,13	7043	7,63	
8:04:00	47	3061	10,13	7043	7,64	
8:04:30	47	3052	10,13	7043	7,65	
8:05:00	47	3044	10,12	7043	7,65	
8:05:30	47	3036	10,12	7043	7,67	
8:06:00	47	3029	10,12	7044	7,68	
8:06:30	47	3021	10,11	7044	7,70	
8:07:00	47	3014	10,11	7047	7,71	
8:07:30	47	3007	10,11	7050	7,72	
8:08:00	47	2999	10,10	7053	7,74	
8:08:30	47	2991	10,10	7048	7,75	
8:09:00	47	2983	10,10	7049	7,77	
8:09:30	47	2975	10,09	7051	7,79	
8:10:00	47	2966	10,09	7055	7,81	
8:10:30	47	2958	10,08	7053	7,82	
8:11:00	47	2951	10,08	7057	7,84	
8:11:30	47	2944	10,07	7054	7,85	
8:12:00	47	2937	10,07	7054	7,88	
8:12:30	47	2929	10,06	7059	7,90	
8:13:00	47	2922	10,06	7060	7,91	
8:13:30	47	2917	10,06	7061	7,93	
8:14:00	47	2909	10,05	7059	7,95	
8:14:30	47	2902	10,05	7063	7,97	
8:15:00	47	2894	10,05	7061	7,97	
8:15:30	47	2887	10,04	7064	7,99	
8:16:00	47	2879	10,04	7063	8,00	
8:16:30	47	2872	10,04	7066	8,01	
8:17:00	47	2864	10,03	7065	8,02	
8:17:30	47	2858	10,03	7065	8,03	
8:18:00	47	2851	10,03	7065	8,04	
8:18:30	47	2844	10,03	7067	8,06	
8:19:00	47	2837	10,02	7070	8,07	
8:19:30	47	2830	10,02	7069	8,08	
8:20:00	47	2822	10,02	7073	8,09	
8:20:30	47	2815	10,01	7074	8,11	
8:21:00	47	2807	10,01	7074	8,12	
8:21:30	47	2799	10,01	7072	8,13	
8:22:00	47	2792	10,00	7076	8,15	
8:22:30	47	2783	10,00	7075	8,16	
8:23:00	47	2777	10,00	7077	8,17	
8:23:30	47	2771	9,99	7077	8,19	
8:24:00	47	2764	9,99	7080	8,21	
8:24:30	47	2757	9,99	7078	8,22	
8:25:00	47	2750	9,98	7082	8,24	
8:25:30	47	2743	9,98	7080	8,26	
8:26:00	47	2736	9,97	7080	8,27	
8:26:30	47	2728	9,97	7083	8,29	
8:27:00	47	2721	9,97	7084	8,31	
8:27:30	47	2714	9,96	7081	8,32	
8:28:00	47	2707	9,96	7087	8,34	
8:28:30	47	2700	9,96	7084	8,36	
8:29:00	47	2693	9,95	7085	8,37	
8:29:30	47	2686	9,95	7086	8,39	
8:30:00	47	2679	9,95	7088	8,39	
8:30:30	47	2672	9,94	7090	8,41	
8:31:00	47	2666	9,94	7091	8,41	
8:31:30	47	2658	9,94	7091	8,43	
8:32:00	47	2653	9,94	7089	8,44	
8:32:30	47	2646	9,93	7092	8,45	
8:33:00	47	2639	9,93	7091	8,46	
8:33:30	47	2632	9,93	7093	8,47	
8:34:00	47	2625	9,93	7094	8,48	
8:34:30	47	2618	9,92	7092	8,50	
8:35:00	47	2611	9,92	7097	8,51	
8:35:30	47	2604	9,92	7096	8,52	
8:36:00	47	3392	9,92	7099	8,54	
8:36:30	47	3322	9,91	7070	8,57	
8:37:00	47	3308	9,90	7078	8,62	
8:37:30	47	3296	9,89	7080	8,65	
8:38:00	47	3286	9,88	7084	8,67	
8:38:30	47	3278	9,88	7083	8,69	
8:39:00	47	3271	9,88	7085	8,71	
8:39:30	47	3265	9,87	7085	8,74	
8:40:00	47	3259	9,87	7089	8,76	
8:40:30	47	3253	9,86	7088	8,77	
8:41:00	47	3247	9,86	7088	8,80	
8:41:30	47	3241	9,85	7093	8,82	
8:42:00	47	3233	9,85	7094	8,83	
8:42:30	47	3225	9,85	7095	8,84	
8:43:00	47	3218	9,85	7096	8,85	
8:43:30	47	3210	9,84	7096	8,86	
8:44:00	47	3201	9,84	7100	8,87	
8:44:30	47	3192	9,84	7101	8,88	
8:45:00	47	3183	9,84	7100	8,90	
8:45:30	47	3174	9,83	7100	8,91	
8:46:00	47	3165	9,83	7102	8,92	
8:46:30	47	3156	9,83	7099	8,92	
8:47:00	47	3147	9,83	7105	8,94	
8:47:30	47	3140	9,82	7105	8,95	
8:48:00	47	3132	9,82	7106	8,97	
8:48:30	47	3126	9,82	7104	8,98	
8:49:00	47	3120	9,82	7107	8,98	
8:49:30	47	3114	9,82	7108	8,99	
8:50:00	47	3109	9,81	7107	9,00	
8:50:30	47	3106	9,81	7108	9,02	
8:51:00	47	3103	9,81	7107	9,03	
8:51:30	47	3098	9,80	7109	9,05	
8:52:00	47	3094	9,80	7113	9,06	
8:52:30	47	3089	9,80	7113	9,08	
8:53:00	47	3083	9,79	7113	9,09	
8:53:30	47	3076	9,79	7116	9,11	
8:54:00	47	3070	9,79	7112	9,13	
8:54:30	47	3063	9,78	7117	9,14	
8:55:00	47	3055	9,78	7114	9,15	
8:55:30	47	3047	9,78	7117	9,17	
8:56:00	47	3039	9,78	7120	9,18	
8:56:30	47	3031	9,77	7118	9,21	
8:57:00	47	3023	9,77	7120	9,23	
8:57:30	47	3014	9,76	7120	9,24	
8:58:00	47	3005	9,76	7120	9,27	
8:58:30	47	2996	9,76	7123	9,28	
8:59:00	47	2987	9,75	7124	9,29	
8:59:30	47	2977	9,75	7125	9,31	
9:00:00	47	2968	9,75	7121	9,32	
9:00:30	47	2959	9,75	7128	9,33	
9:01:00	47	2951	9,74	7127	9,34	
9:01:30	47	2944	9,74	7128	9,35	
9:02:00	47	2938	9,74	7129	9,36	
9:02:30	47	2931	9,74	7129	9,37	
9:03:00	47	2924	9,73	7128	9,39	
9:03:30	47	2917	9,73	7128	9,39	
9:04:00	47	2910	9,73	7132	9,40	
9:04:30	47	2903	9,73	7133	9,40	
9:05:00	47	2895	9,73	7134	9,41	
9:05:30	47	2888	9,72	7132	9,43	
9:06:00	47	2881	9,72	7132	9,44	
9:06:30	47	2874	9,72	7137	9,45	
9:07:00	47	2869	9,72	7134	9,46	
9:07:30	47	2863	9,72	7138	9,48	
9:08:00	47	2856	9,71	7138	9,49	
9:08:30	47	2850	9,71	7135	9,50	
9:09:00	47	2843	9,71	7137	9,51	
9:09:30	47	2836	9,70	7137	9,53	
9:10:00	47	2829	9,70	7140	9,54	
9:10:30	47	2823	9,70	7140	9,56	
9:11:00	47	2816	9,70	7143	9,57	
9:11:30	47	2810	9,70	7141	9,58	
9:12:00	47	2804	9,69	7143	9,59	
9:12:30	47	2798	9,69	7141	9,60	
9:13:00	47	2791	9,69	7140	9,62	
9:13:30	47	2784	9,68	7145	9,64	
9:14:00	47	2777	9,68	7146	9,65	
9:14:30	47	2771	9,68	7147	9,67	
9:15:00	47	2763	9,68	7145	9,68	
9:15:30	47	2757	9,67	7146	9,70	
9:16:00	47	2750	9,67	7144	9,72	
9:16:30	47	2743	9,67	7146	9,73	
9:17:00	47	2737	9,66	7149	9,75	
9:17:30	47	2732	9,66	7149	9,76	
9:18:00	47	2726	9,66	7151	9,79	
9:18:30	47	2721	9,65	7149	9,80	
9:19:00	47	2716	9,65	7151	9,81	
9:19:30	47	2710	9,65	7153	9,82	
9:20:00	47	2704	9,65	7153	9,83	
9:20:30	47	2699	9,65	7153	9,83
