Repository: ProgWizer/parser

File: project-root/data/Data Acquisition/Data Acquisition/2021 year (353)/21-074 D R Bulk Luk.txt (part 1 of 7)
--Test Summary--
Full Path and File Name	
Instrument Name	7322
Instrument Type	Model 7322 Consistometer - Variable Speed
Instrument Serial Number	
Test Start Date	10.09.2021
Test Start Time	18:09:33
Test Stop Date	10.09.2021
Test Stop Time	21:09:54
Test Length	3:00:21
Final Sample Time Offset	3:00:21
Controller Schedule Name	
Sampling Period	1 second
Comments	
Information	WellID	
Information	Customer	
Information	EngName	DENIS
Information	CementClass	G Holsim
Information	CementMfr	
Information	Additives	Bulk Luk .5 08.09.
Information	Density	
Information	BHCT	
Information	BHST	
Information	FluidLoss	
Information	JobType	
Calculated Value	Time_30Bc	2:52:08
Calculated Value	Time_70Bc	3:00:21
Initial Temperature (°C)	25 °C
Final Temperature (°C)	65 °C
Initial Pressure (MPa)	0,1 MPa
Final Pressure (MPa)	35,6 MPa
Initial Consistency (Bc)	13 Bc
Final Consistency (Bc)	71 Bc
Initial Wall Temperature (°C)	23 °C
Final Wall Temperature (°C)	66 °C
Initial Motor Speed (RPM)	150 RPM
Final Motor Speed (RPM)	150 RPM
--Data--
Time (HH:MM:SS)	Temperature (°C)	Pressure (MPa)	Consistency (Bc)	Wall Temperature (°C)	Motor Speed (RPM)
0:00:00	25	0,1	13	23	150
0:00:01	25	0,1	13	23	150
0:00:02	25	0,1	13	23	150
0:00:03	25	0,1	13	23	150
0:00:04	25	0,1	13	23	150
0:00:05	25	0,1	13	23	150
0:00:06	25	0,1	13	23	150
0:00:07	25	0,1	13	23	150
0:00:08	25	0,1	13	23	150
0:00:09	25	0,1	13	23	150
0:00:10	25	0,1	13	23	150
0:00:11	25	0,1	13	23	150
0:00:12	25	0,1	13	23	150
0:00:13	25	0,1	13	23	150
0:00:14	25	0,1	13	23	150
0:00:15	25	0,1	13	23	150
0:00:16	25	0,1	13	23	150
0:00:17	25	0,1	13	23	150
0:00:18	25	0,1	13	23	150
0:00:19	25	0,1	13	23	150
0:00:20	25	0,1	13	23	150
0:00:21	25	0,1	13	23	150
0:00:22	25	0,1	13	23	150
0:00:23	25	0,1	13	23	150
0:00:24	25	0,1	13	23	150
0:00:25	25	0,1	13	23	150
0:00:26	25	0,1	13	23	150
0:00:27	25	0,1	13	23	150
0:00:28	25	0,1	13	23	150
0:00:29	25	0,1	13	24	150
0:00:30	25	0,1	13	24	150
0:00:31	25	0,1	13	23	150
0:00:32	25	0,1	13	23	150
0:00:33	25	0,1	13	24	150
0:00:34	25	0,1	13	24	150
0:00:35	25	0,1	13	24	150
0:00:36	25	0,1	13	24	150
0:00:37	25	0,1	13	24	150
0:00:38	25	0,2	13	24	150
0:00:39	25	0,2	13	24	150
0:00:40	25	0,2	13	24	150
0:00:41	25	0,2	13	24	150
0:00:42	25	0,2	13	24	150
0:00:43	25	0,2	13	24	150
0:00:44	25	0,2	13	24	150
0:00:45	25	0,2	13	24	150
0:00:46	25	0,2	13	24	150
0:00:47	25	0,2	13	24	150
0:00:48	25	0,2	13	24	150
0:00:49	25	0,2	13	24	150
0:00:50	25	0,2	13	24	150
0:00:51	25	0,2	13	24	150
0:00:52	25	0,3	13	24	150
0:00:53	25	0,3	13	24	150
0:00:54	25	0,3	13	24	150
0:00:55	25	0,3	13	24	150
0:00:56	25	0,3	13	24	150
0:00:57	25	0,3	13	25	150
0:00:58	25	0,3	13	24	150
0:00:59	25	0,4	13	24	150
0:01:00	25	0,4	13	25	150
0:01:01	25	0,4	13	25	150
0:01:02	25	0,4	13	25	150
0:01:03	25	0,4	13	25	150
0:01:04	25	0,4	13	25	150
0:01:05	25	0,5	13	25	150
0:01:06	25	0,5	13	25	150
0:01:07	25	0,5	13	25	150
0:01:08	25	0,5	13	25	150
0:01:09	25	0,5	13	25	150
0:01:10	25	0,5	13	25	150
0:01:11	25	0,6	13	25	150
0:01:12	25	0,6	13	25	150
0:01:13	25	0,6	13	25	150
0:01:14	25	0,6	13	25	150
0:01:15	25	0,7	13	25	150
0:01:16	25	0,7	13	25	150
0:01:17	25	0,7	13	25	150
0:01:18	25	0,7	13	25	150
0:01:19	25	0,8	13	26	150
0:01:20	25	0,8	13	26	150
0:01:21	25	0,8	13	26	150
0:01:22	25	0,8	13	26	150
0:01:23	25	0,9	13	26	150
0:01:24	25	0,9	13	26	150
0:01:25	25	0,9	13	26	150
0:01:26	25	0,9	13	26	150
0:01:27	25	0,9	13	26	150
0:01:28	25	0,9	13	26	150
0:01:29	25	1,0	13	26	150
0:01:30	25	1,0	13	26	150
0:01:31	25	1,0	13	26	150
0:01:32	25	1,0	13	26	150
0:01:33	25	1,0	13	26	150
0:01:34	25	1,0	13	26	150
0:01:35	25	1,1	13	26	150
0:01:36	25	1,1	13	27	150
0:01:37	25	1,1	13	27	150
0:01:38	25	1,1	13	27	150
0:01:39	25	1,1	13	27	150
0:01:40	25	1,1	13	27	150
0:01:41	25	1,1	13	27	150
0:01:42	25	1,2	13	27	150
0:01:43	25	1,2	13	27	150
0:01:44	25	1,2	13	27	150
0:01:45	25	1,2	13	27	150
0:01:46	25	1,2	13	27	150
0:01:47	25	1,2	13	27	150
0:01:48	25	1,2	13	27	150
0:01:49	25	1,2	13	27	150
0:01:50	25	1,2	13	27	150
0:01:51	25	1,2	13	27	150
0:01:52	25	1,3	13	27	150
0:01:53	25	1,3	13	27	150
0:01:54	25	1,3	13	27	150
0:01:55	25	1,3	13	27	150
0:01:56	25	1,3	13	27	150
0:01:57	25	1,3	13	28	150
0:01:58	25	1,3	13	27	150
0:01:59	25	1,3	13	28	150
0:02:00	25	1,3	13	28	150
0:02:01	25	1,3	13	28	150
0:02:02	25	1,3	13	28	150
0:02:03	25	1,3	13	28	150
0:02:04	25	1,4	13	28	150
0:02:05	25	1,4	13	28	150
0:02:06	25	1,4	13	28	150
0:02:07	25	1,4	13	28	150
0:02:08	25	1,5	13	28	150
0:02:09	25	1,5	13	28	150
0:02:10	25	1,6	13	28	150
0:02:11	25	1,6	13	28	150
0:02:12	25	1,6	13	28	150
0:02:13	25	1,6	13	28	150
0:02:14	25	1,6	13	28	150
0:02:15	25	1,6	13	28	150
0:02:16	25	1,6	13	28	150
0:02:17	25	1,6	13	28	150
0:02:18	25	1,6	13	29	150
0:02:19	25	1,6	13	29	150
0:02:20	25	1,6	13	29	150
0:02:21	25	1,6	13	29	150
0:02:22	25	1,7	13	29	150
0:02:23	25	1,7	13	29	150
0:02:24	25	1,7	13	29	150
0:02:25	25	1,7	13	29	150
0:02:26	25	1,7	13	29	150
0:02:27	25	1,7	13	29	150
0:02:28	25	1,7	13	29	150
0:02:29	25	1,7	13	29	150
0:02:30	25	1,7	13	29	150
0:02:31	25	1,7	13	29	150
0:02:32	25	1,7	13	29	150
0:02:33	25	1,7	13	29	150
0:02:34	25	1,8	13	30	150
0:02:35	25	1,8	13	29	150
0:02:36	25	1,8	13	30	150
0:02:37	25	1,8	13	29	150
0:02:38	25	1,8	13	30	150
0:02:39	25	1,8	13	30	150
0:02:40	25	1,8	13	30	150
0:02:41	25	1,8	13	30	150
0:02:42	25	1,8	13	30	150
0:02:43	25	1,8	13	30	150
0:02:44	25	1,9	13	30	150
0:02:45	25	1,9	13	30	150
0:02:46	25	1,9	13	30	150
0:02:47	25	1,9	13	30	150
0:02:48	25	1,9	13	30	150
0:02:49	25	1,9	13	30	150
0:02:50	25	1,9	13	30	150
0:02:51	25	1,9	13	30	150
0:02:52	25	1,9	13	30	150
0:02:53	25	1,9	13	30	150
0:02:54	25	1,9	13	30	150
0:02:55	25	2,0	13	30	150
0:02:56	25	2,0	13	30	150
0:02:57	25	2,0	13	30	150
0:02:58	25	2,0	13	30	150
0:02:59	25	2,0	13	31	150
0:03:00	25	2,0	13	31	150
0:03:01	25	2,0	13	31	150
0:03:02	25	2,0	13	31	150
0:03:03	25	2,0	13	31	150
0:03:04	25	2,0	13	31	150
0:03:05	25	2,1	13	31	150
0:03:06	25	2,1	13	31	150
0:03:07	25	2,1	13	31	150
0:03:08	25	2,1	13	31	150
0:03:09	25	2,1	13	31	150
0:03:10	25	2,1	13	31	150
0:03:11	25	2,1	13	31	150
0:03:12	25	2,1	13	31	150
0:03:13	25	2,1	13	31	150
0:03:14	25	2,1	13	31	150
0:03:15	25	2,1	13	31	150
0:03:16	25	2,2	13	31	150
0:03:17	25	2,2	13	31	150
0:03:18	26	2,2	13	31	150
0:03:19	26	2,2	13	31	150
0:03:20	26	2,2	13	31	150
0:03:21	26	2,2	13	31	150
0:03:22	26	2,2	13	31	150
0:03:23	26	2,2	13	31	150
0:03:24	26	2,2	13	32	150
0:03:25	26	2,2	13	32	150
0:03:26	26	2,3	13	32	150
0:03:27	26	2,3	13	32	150
0:03:28	26	2,3	13	32	150
0:03:29	26	2,3	13	32	150
0:03:30	26	2,3	13	32	150
0:03:31	26	2,3	13	32	150
0:03:32	26	2,3	13	32	150
0:03:33	26	2,3	13	32	150
0:03:34	26	2,3	13	32	150
0:03:35	26	2,3	13	32	150
0:03:36	26	2,3	13	32	150
0:03:37	26	2,4	13	32	150
0:03:38	26	2,4	13	32	150
0:03:39	26	2,4	13	32	150
0:03:40	26	2,4	13	32	150
0:03:41	26	2,4	13	32	150
0:03:42	26	2,4	13	32	150
0:03:43	26	2,5	13	32	150
0:03:44	26	2,5	13	32	150
0:03:45	26	2,5	13	32	150
0:03:46	26	2,5	13	32	150
0:03:47	26	2,5	13	32	150
0:03:48	26	2,5	13	32	150
0:03:49	26	2,5	13	32	150
0:03:50	26	2,5	13	32	150
0:03:51	26	2,5	13	32	150
0:03:52	26	2,5	13	32	150
0:03:53	26	2,5	13	32	150
0:03:54	26	2,5	13	32	150
0:03:55	26	2,5	13	32	150
0:03:56	26	2,6	13	32	150
0:03:57	26	2,6	13	32	150
0:03:58	26	2,6	13	32	150
0:03:59	26	2,6	13	32	150
0:04:00	26	2,6	13	32	150
0:04:01	26	2,6	13	32	150
0:04:02	26	2,6	13	32	150
0:04:03	26	2,8	13	33	150
0:04:04	26	2,9	13	33	150
0:04:05	26	2,9	13	33	150
0:04:06	26	2,9	13	33	150
0:04:07	26	2,9	13	33	150
0:04:08	26	2,9	13	33	150
0:04:09	26	3,0	13	33	150
0:04:10	26	3,0	13	33	150
0:04:11	26	3,0	13	33	150
0:04:12	26	3,0	13	32	150
0:04:13	26	3,0	13	33	150
0:04:14	26	3,0	13	33	150
0:04:15	26	3,0	13	33	150
0:04:16	26	3,0	13	33	150
0:04:17	26	3,0	13	33	150
0:04:18	26	3,0	13	33	150
0:04:19	26	3,0	13	33	150
0:04:20	26	3,0	13	33	150
0:04:21	26	3,0	13	33	150
0:04:22	26	3,0	13	33	150
0:04:23	26	3,0	13	33	150
0:04:24	26	3,0	13	33	150
0:04:25	26	3,0	13	33	150
0:04:26	26	3,0	13	33	150
0:04:27	26	3,0	13	33	150
0:04:28	26	3,1	13	33	150
0:04:29	27	3,1	13	33	150
0:04:30	27	3,1	13	33	150
0:04:31	27	3,1	13	33	150
0:04:32	27	3,1	13	33	150
0:04:33	27	3,1	13	33	150
0:04:34	27	3,1	13	33	150
0:04:35	27	3,1	13	33	150
0:04:36	27	3,1	13	33	150
0:04:37	27	3,1	13	33	150
0:04:38	27	3,1	13	33	150
0:04:39	27	3,1	13	33	150
0:04:40	27	3,1	13	33	150
0:04:41	27	3,1	13	33	150
0:04:42	27	3,1	13	33	150
0:04:43	27	3,1	13	33	150
0:04:44	27	3,1	13	33	150
0:04:45	27	3,1	13	33	150
0:04:46	27	3,1	13	33	150
0:04:47	27	3,1	13	33	150
0:04:48	27	3,1	13	33	150
0:04:49	27	3,1	13	33	150
0:04:50	27	3,1	13	33	150
0:04:51	27	3,1	13	33	150
0:04:52	27	3,1	13	33	150
0:04:53	27	3,1	13	33	150
0:04:54	27	3,1	13	33	150
0:04:55	27	3,1	13	33	150
0:04:56	27	3,1	13	33	150
0:04:57	27	3,1	13	33	150
0:04:58	27	3,1	13	33	150
0:04:59	27	3,2	13	33	150
0:05:00	27	3,3	13	33	150
0:05:01	27	3,4	13	33	150
0:05:02	27	3,4	13	33	150
0:05:03	27	3,4	13	33	150
0:05:04	27	3,4	13	33	150
0:05:05	27	3,4	13	33	150
0:05:06	27	3,4	13	33	150
0:05:07	27	3,4	13	33	150
0:05:08	27	3,4	13	33	150
0:05:09	27	3,4	13	33	150
0:05:10	27	3,4	13	33	150
0:05:11	27	3,4	13	33	150
0:05:12	27	3,4	13	33	150
0:05:13	27	3,4	13	33	150
0:05:14	27	3,4	13	33	150
0:05:15	27	3,4	13	33	150
0:05:16	27	3,4	13	33	150
0:05:17	27	3,4	13	33	150
0:05:18	27	3,4	13	33	150
0:05:19	27	3,4	13	33	150
0:05:20	27	3,5	13	33	150
0:05:21	27	3,6	13	33	150
0:05:22	28	3,6	13	33	150
0:05:23	28	3,6	13	33	150
0:05:24	28	3,6	13	33	150
0:05:25	28	3,6	13	32	150
0:05:26	28	3,6	13	33	150
0:05:27	28	3,6	13	33	150
0:05:28	28	3,6	13	33	150
0:05:29	28	3,6	13	33	150
0:05:30	28	3,6	13	33	150
0:05:31	28	3,6	13	33	150
0:05:32	28	3,6	13	33	150
0:05:33	28	3,6	13	32	150
0:05:34	28	3,6	13	32	150
0:05:35	28	3,6	13	32	150
0:05:36	28	3,6	13	32	150
0:05:37	28	3,7	13	33	150
0:05:38	28	3,8	13	32	150
0:05:39	28	3,8	13	32	150
0:05:40	28	3,8	13	32	150
0:05:41	28	3,8	13	32	150
0:05:42	28	3,8	13	32	150
0:05:43	28	3,8	13	32	150
0:05:44	28	3,8	13	32	150
0:05:45	28	3,8	13	32	150
0:05:46	28	3,8	13	32	150
0:05:47	28	3,8	13	32	150
0:05:48	28	3,8	13	32	150
0:05:49	28	3,8	13	32	150
0:05:50	28	3,8	13	32	150
0:05:51	28	3,8	13	32	150
0:05:52	28	3,8	13	32	150
0:05:53	28	3,8	13	32	150
0:05:54	28	3,8	13	32	150
0:05:55	28	3,8	13	32	150
0:05:56	28	3,8	13	32	150
0:05:57	28	3,8	13	32	150
0:05:58	28	3,8	13	32	150
0:05:59	28	3,8	13	32	150
0:06:00	28	3,8	13	32	150
0:06:01	28	3,9	13	32	150
0:06:02	28	4,0	13	32	150
0:06:03	28	4,1	13	32	150
0:06:04	28	4,1	13	32	150
0:06:05	28	4,1	13	32	150
0:06:06	28	4,1	13	32	150
0:06:07	28	4,1	13	32	150
0:06:08	28	4,1	13	32	150
0:06:09	28	4,1	13	32	150
0:06:10	28	4,1	13	32	150
0:06:11	28	4,1	13	32	150
0:06:12	28	4,1	13	32	150
0:06:13	28	4,1	13	32	150
0:06:14	28	4,1	13	32	150
0:06:15	28	4,1	13	32	150
0:06:16	28	4,1	13	32	150
0:06:17	29	4,1	13	32	150
0:06:18	29	4,1	13	32	150
0:06:19	29	4,1	13	32	150
0:06:20	29	4,1	13	32	150
0:06:21	29	4,1	13	32	150
0:06:22	29	4,1	13	32	150
0:06:23	29	4,1	13	32	150
0:06:24	29	4,1	13	32	150
0:06:25	29	4,1	13	32	150
0:06:26	29	4,1	13	32	150
0:06:27	29	4,1	13	32	150
0:06:28	29	4,1	13	32	150
0:06:29	29	4,3	13	32	150
0:06:30	29	4,4	13	32	150
0:06:31	29	4,4	13	32	150
0:06:32	29	4,4	13	32	150
0:06:33	29	4,4	13	32	150
0:06:34	29	4,4	13	32	150
0:06:35	29	4,4	13	32	150
0:06:36	29	4,4	13	32	150
0:06:37	29	4,4	13	32	150
0:06:38	29	4,4	13	32	150
0:06:39	29	4,4	13	32	150
0:06:40	29	4,4	13	32	150
0:06:41	29	4,4	13	32	150
0:06:42	29	4,4	13	32	150
0:06:43	29	4,4	13	32	150
0:06:44	29	4,4	13	32	150
0:06:45	29	4,4	13	32	150
0:06:46	29	4,4	13	32	150
0:06:47	29	4,4	13	32	150
0:06:48	29	4,4	13	32	150
0:06:49	29	4,4	13	32	150
0:06:50	29	4,4	13	32	150
0:06:51	29	4,4	13	32	150
0:06:52	29	4,4	13	32	150
0:06:53	29	4,4	13	32	150
0:06:54	29	4,4	13	32	150
0:06:55	29	4,4	13	32	150
0:06:56	29	4,5	13	32	150
0:06:57	29	4,5	13	32	150
0:06:58	29	4,5	13	32	150
0:06:59	29	4,5	13	32	150
0:07:00	29	4,5	13	32	150
0:07:01	29	4,5	13	32	150
0:07:02	29	4,5	13	32	150
0:07:03	29	4,5	13	32	150
0:07:04	29	4,5	13	32	150
0:07:05	29	4,5	13	32	150
0:07:06	29	4,6	13	32	150
0:07:07	29	4,6	13	32	150
0:07:08	29	4,6	13	32	150
0:07:09	29	4,7	13	32	150
0:07:10	29	4,9	13	32	150
0:07:11	29	4,9	13	32	150
0:07:12	29	5,0	13	32	150
0:07:13	29	5,0	13	33	150
0:07:14	29	5,0	13	33	150
0:07:15	29	5,0	13	32	150
0:07:16	29	5,0	13	33	150
0:07:17	29	5,0	13	33	150
0:07:18	29	5,0	13	32	150
0:07:19	29	5,0	13	33	150
0:07:20	29	5,0	13	33	150
0:07:21	29	5,0	13	33	150
0:07:22	29	5,0	13	33	150
0:07:23	29	5,0	13	33	150
0:07:24	29	5,0	13	33	150
0:07:25	29	5,1	13	33	150
0:07:26	29	5,1	13	33	150
0:07:27	29	5,1	13	33	150
0:07:28	29	5,1	13	33	150
0:07:29	29	5,1	13	33	150
0:07:30	29	5,1	13	33	150
0:07:31	29	5,1	13	33	150
0:07:32	29	5,1	13	33	150
0:07:33	29	5,1	13	33	150
0:07:34	29	5,1	13	33	150
0:07:35	29	5,1	13	33	150
0:07:36	29	5,1	13	33	150
0:07:37	29	5,1	13	33	150
0:07:38	29	5,1	13	33	150
0:07:39	29	5,2	13	33	150
0:07:40	29	5,2	13	33	150
0:07:41	29	5,2	13	33	150
0:07:42	29	5,2	13	33	150
0:07:43	29	5,2	13	33	150
0:07:44	30	5,2	13	33	150
0:07:45	30	5,2	13	33	150
0:07:46	30	5,2	13	33	150
0:07:47	30	5,2	13	33	150
0:07:48	30	5,2	13	33	150
0:07:49	30	5,2	13	33	150
0:07:50	30	5,2	13	33	150
0:07:51	30	5,3	13	33	150
0:07:52	30	5,3	13	33	150
0:07:53	30	5,3	13	33	150
0:07:54	30	5,3	13	33	150
0:07:55	30	5,3	13	33	150
0:07:56	30	5,3	13	33	150
0:07:57	30	5,3	13	33	150
0:07:58	30	5,3	13	33	150
0:07:59	30	5,3	13	33	150
0:08:00	30	5,3	13	34	150
0:08:01	30	5,3	13	34	150
0:08:02	30	5,4	13	34	150
0:08:03	30	5,4	13	34	150
0:08:04	30	5,4	13	34	150
0:08:05	30	5,4	13	34	150
0:08:06	30	5,4	13	34	150
0:08:07	30	5,4	13	34	150
0:08:08	30	5,4	13	34	150
0:08:09	30	5,4	13	34	150
0:08:10	30	5,4	13	34	150
0:08:11	30	5,4	13	34	150
0:08:12	30	5,5	13	34	150
0:08:13	30	5,5	13	34	150
0:08:14	30	5,5	13	34	150
0:08:15	30	5,5	13	34	150
0:08:16	30	5,5	13	34	150
0:08:17	30	5,5	13	34	150
0:08:18	30	5,5	13	34	150
0:08:19	30	5,5	13	34	150
0:08:20	30	5,5	13	34	150
0:08:21	30	5,5	13	34	150
0:08:22	30	5,5	13	34	150
0:08:23	30	5,6	13	34	150
0:08:24	30	5,6	13	34	150
0:08:25	30	5,6	13	34	150
0:08:26	30	5,6	13	34	150
0:08:27	30	5,6	13	34	150
0:08:28	30	5,6	13	34	150
0:08:29	30	5,6	13	34	150
0:08:30	30	5,6	13	34	150
0:08:31	30	5,6	13	34	150
0:08:32	30	5,6	13	34	150
0:08:33	30	5,6	13	34	150
0:08:34	30	5,6	13	34	150
0:08:35	30	5,7	13	34	150
0:08:36	30	5,7	13	34	150
0:08:37	30	5,7	13	34	150
0:08:38	30	5,7	13	34	150
0:08:39	30	5,7	13	34	150
0:08:40	30	5,7	13	34	150
0:08:41	30	5,7	13	34	150
0:08:42	30	5,7	13	35	150
0:08:43	30	5,7	13	34	150
0:08:44	30	5,7	13	34	150
0:08:45	30	5,7	13	35	150
0:08:46	30	5,7	13	35	150
0:08:47	30	5,8	13	35	150
0:08:48	30	5,8	13	35	150
0:08:49	30	5,8	13	35	150
0:08:50	30	5,8	13	35	150
0:08:51	30	5,8	13	35	150
0:08:52	30	5,8	13	35	150
0:08:53	30	5,8	13	35	150
0:08:54	30	5,8	13	35	150
0:08:55	30	5,8	13	35	150
0:08:56	30	5,8	13	35	150
0:08:57	30	5,8	13	35	150
0:08:58	30	5,8	13	35	150
0:08:59	30	5,9	13	35	150
0:09:00	30	5,9	13	35	150
0:09:01	30	5,9	13	35	150
0:09:02	30	5,9	13	35	150
0:09:03	30	5,9	13	35	150
0:09:04	30	5,9	13	35	150
0:09:05	30	5,9	13	35	150
0:09:06	30	5,9	13	35	150
0:09:07	30	5,9	13	35	150
0:09:08	30	5,9	13	35	150
0:09:09	31	5,9	13	35	150
0:09:10	31	5,9	13	35	150
0:09:11	31	5,9	13	35	150
0:09:12	31	5,9	13	35	150
0:09:13	31	6,0	13	35	150
0:09:14	31	6,0	13	35	150
0:09:15	31	6,0	13	35	150
0:09:16	31	6,0	13	35	150
0:09:17	31	6,0	13	35	150
0:09:18	31	6,0	13	35	150
0:09:19	31	6,0	13	35	150
0:09:20	31	6,0	13	35	150
0:09:21	31	6,0	13	35	150
0:09:22	31	6,0	13	35	150
0:09:23	31	6,0	13	35	150
0:09:24	31	6,0	13	35	150
0:09:25	31	6,0	13	35	150
0:09:26	31	6,0	13	35	150
0:09:27	31	6,0	13	35	150
0:09:28	31	6,0	13	35	150
0:09:29	31	6,1	13	35	150
0:09:30	31	6,1	13	35	150
0:09:31	31	6,1	13	35	150
0:09:32	31	6,1	13	35	150
0:09:33	31	6,1	13	35	150
0:09:34	31	6,1	13	35	150
0:09:35	31	6,1	13	35	150
0:09:36	31	6,3	13	35	150
0:09:37	31	6,4	13	35	150
0:09:38	31	6,4	13	35	150
0:09:39	31	6,5	13	35	150
0:09:40	31	6,5	13	35	150
0:09:41	31	6,5	13	35	150
0:09:42	31	6,5	13	35	150
0:09:43	31	6,5	13	35	150
0:09:44	31	6,5	13	35	150
0:09:45	31	6,5	13	35	150
0:09:46	31	6,5	13	35	150
0:09:47	31	6,5	13	35	150
0:09:48	31	6,5	13	35	150
0:09:49	31	6,5	13	36	150
0:09:50	31	6,5	13	35	150
0:09:51	31	6,5	13	36	150
0:09:52	31	6,5	13	36	150
0:09:53	31	6,5	13	35	150
0:09:54	31	6,5	13	36	150
0:09:55	31	6,5	13	35	150
0:09:56	31	6,6	13	35	150
0:09:57	31	6,6	13	35	150
0:09:58	31	6,6	13	36	150
0:09:59	31	6,6	13	36	150
0:10:00	31	6,6	13	36	150
0:10:01	31	6,6	13	35	150
0:10:02	31	6,6	13	36	150
0:10:03	31	6,6	13	36	150
0:10:04	31	6,6	13	36	150
0:10:05	31	6,6	13	36	150
0:10:06	31	6,6	13	35	150
0:10:07	31	6,6	13	36	150
0:10:08	31	6,6	13	35	150
0:10:09	31	6,6	13	36	150
0:10:10	31	6,6	13	36	150
0:10:11	31	6,6	13	36	150
0:10:12	31	6,6	13	36	150
0:10:13	31	6,6	13	36	150
0:10:14	31	6,6	13	36	150
0:10:15	31	6,6	13	36	150
0:10:16	31	6,6	13	36	150
0:10:17	31	6,7	13	36	150
0:10:18	31	6,7	13	36	150
0:10:19	31	6,7	13	36	150
0:10:20	31	6,7	13	36	150
0:10:21	31	6,7	13	36	150
0:10:22	31	6,7	13	36	150
0:10:23	31	6,7	13	36	150
0:10:24	32	6,7	13	36	150
0:10:25	32	6,7	13	36	150
0:10:26	32	6,7	13	36	150
0:10:27	32	6,7	13	36	150
0:10:28	32	6,7	13	36	150
0:10:29	32	6,7	13	36	150
0:10:30	32	6,7	13	36	150
0:10:31	32	6,7	13	36	150
0:10:32	32	6,7	13	36	150
0:10:33	32	6,7	13	36	150
0:10:34	32	6,7	13	36	150
0:10:35	32	6,7	13	36	150
0:10:36	32	6,8	13	36	150
0:10:37	32	6,9	13	36	150
0:10:38	32	6,9	13	36	150
0:10:39	32	6,9	13	36	150
0:10:40	32	6,9	13	36	150
0:10:41	32	6,9	13	36	150
0:10:42	32	6,9	13	36	150
0:10:43	32	6,9	13	36	150
0:10:44	32	6,9	13	36	150
0:10:45	32	6,9	13	36	150
0:10:46	32	6,9	13	36	150
0:10:47	32	6,9	13	36	150
0:10:48	32	7,0	13	36	150
0:10:49	32	7,0	13	36	150
0:10:50	32	7,0	13	36	150
0:10:51	32	7,0	13	36	150
0:10:52	32	7,0	13	36	150
0:10:53	32	7,0	13	36	150
0:10:54	32	7,0	13	36	150
0:10:55	32	7,0	13	36	150
0:10:56	32	7,0	13	36	150
0:10:57	32	7,0	13	36	150
0:10:58	32	7,0	13	36	150
0:10:59	32	7,0	13	36	150
0:11:00	32	7,0	13	36	150
0:11:01	32	7,0	13	36	150
0:11:02	32	7,0	13	36	150
0:11:03	32	7,1	13	36	150
0:11:04	32	7,4	13	36	150
0:11:05	32	7,5	13	36	150
0:11:06	32	7,5	13	36	150
0:11:07	32	7,5	13	36	150
0:11:08	32	7,5	13	36	150
0:11:09	32	7,5	13	36	150
0:11:10	32	7,6	13	36	150
0:11:11	32	7,6	13	36	150
0:11:12	32	7,6	13	36	150
0:11:13	32	7,6	13	36	150
0:11:14	32	7,6	13	36	150
0:11:15	32	7,6	13	36	150
0:11:16	32	7,6	13	36	150
0:11:17	32	7,6	13	36	150
0:11:18	32	7,6	13	36	150
0:11:19	32	7,6	13	36	150
0:11:20	32	7,6	13	36	150
0:11:21	32	7,6	13	36	150
0:11:22	32	7,6	13	36	150
0:11:23	32	7,6	13	36	150
0:11:24	32	7,6	13	36	150
0:11:25	32	7,6	13	36	150
0:11:26	32	7,6	13	36	150
0:11:27	32	7,7	13	36	150
0:11:28	32	7,7	13	37	150
0:11:29	32	7,7	13	36	150
0:11:30	32	7,7	13	36	150
0:11:31	32	7,7	13	36	150
0:11:32	32	7,7	13	36	150
0:11:33	32	7,7	13	36	150
0:11:34	32	7,7	13	36	150
0:11:35	32	7,7	13	37	150
0:11:36	32	7,7	13	37	150
0:11:37	32	7,7	13	36	150
0:11:38	32	7,7	13	37	150
0:11:39	32	7,7	13	37	150
0:11:40	32	7,8	13	37	150
0:11:41	32	7,8	13	37	150
0:11:42	32	7,8	13	36	150
0:11:43	33	7,8	13	37	150
0:11:44	33	7,8	13	37	150
0:11:45	33	7,8	13	37	150
0:11:46	33	7,8	13	37	150
0:11:47	33	7,8	13	37	150
0:11:48	33	7,8	13	37	150
0:11:49	33	7,8	13	37	150
0:11:50	33	7,8	13	37	150
0:11:51	33	7,8	13	37	150
0:11:52	33	7,8	13	37	150
0:11:53	33	7,8	13	37	150
0:11:54	33	7,9	13	37	150
0:11:55	33	7,9	13	37	150
0:11:56	33	7,9	13	37	150
0:11:57	33	7,9	13	37	150
0:11:58	33	7,9	13	37	150
0:11:59	33	7,9	13	37	150
0:12:00	33	7,9	13	37	150
0:12:01	33	7,9	13	37	150
0:12:02	33	7,9	13	37	150
0:12:03	33	7,9	13	37	150
0:12:04	33	7,9	13	37	150
0:12:05	33	7,9	13	37	150
0:12:06	33	7,9	13	37	150
0:12:07	33	8,0	13	37	150
0:12:08	33	8,0	13	37	150
0:12:09	33	8,0	13	37	150
0:12:10	33	8,0	13	37	150
0:12:11	33	8,0	13	37	150
0:12:12	33	8,0	13	37	150
0:12:13	33	8,0	13	37	150
0:12:14	33	8,0	13	37	150
0:12:15	33	8,0	13	37	150
0:12:16	33	8,0	13	37	150
0:12:17	33	8,0	13	37	150
0:12:18	33	8,0	13	37	150
0:12:19	33	8,0	13	37	150
0:12:20	33	8,1	13	37	150
0:12:21	33	8,1	13	37	150
0:12:22	33	8,1	13	37	150
0:12:23	33	8,1	13	37	150
0:12:24	33	8,1	13	37	150
0:12:25	33	8,1	13	37	150
0:12:26	33	8,1	13	37	150
0:12:27	33	8,1	13	37	150
0:12:28	33	8,1	13	37	150
0:12:29	33	8,1	13	37	150
0:12:30	33	8,1	13	37	150
0:12:31	33	8,1	13	37	150
0:12:32	33	8,1	13	37	150
0:12:33	33	8,2	13	37	150
0:12:34	33	8,2	13	37	150
0:12:35	33	8,2	13	37	150
0:12:36	33	8,2	13	37	150
0:12:37	33	8,2	13	37	150
0:12:38	33	8,2	13	37	150
0:12:39	33	8,2	13	37	150
0:12:40	33	8,2	13	37	150
0:12:41	33	8,2	13	37	150
0:12:42	33	8,2	13	37	150
0:12:43	33	8,2	13	37	150
0:12:44	33	8,2	13	37	150
0:12:45	33	8,2	13	37	150
0:12:46	33	8,3	13	37	150
0:12:47	33	8,3	13	37	150
0:12:48	33	8,3	13	37	150
0:12:49	33	8,3	13	37	150
0:12:50	33	8,3	13	38	150
0:12:51	33	8,3	13	38	150
0:12:52	33	8,3	13	37	150
0:12:53	33	8,3	13	37	150
0:12:54	33	8,3	13	37	150
0:12:55	33	8,3	13	37	150
0:12:56	33	8,3	13	38	150
0:12:57	33	8,3	13	38	150
0:12:58	33	8,3	13	38	150
0:12:59	33	8,4	13	38	150
0:13:00	33	8,4	13	38	150
0:13:01	33	8,4	13	38	150
0:13:02	33	8,4	13	38	150
0:13:03	33	8,4	13	38	150
0:13:04	34	8,4	13	38	150
0:13:05	34	8,4	13	38	150
0:13:06	34	8,4	13	38	150
0:13:07	34	8,4	13	38	150
0:13:08	34	8,4	13	38	150
0:13:09	34	8,4	13	38	150
0:13:10	34	8,4	13	38	150
0:13:11	34	8,4	13	38	150
0:13:12	34	8,5	13	38	150
0:13:13	34	8,5	13	38	150
0:13:14	34	8,5	13	38	150
0:13:15	34	8,5	13	38	150
0:13:16	34	8,5	13	38	150
0:13:17	34	8,5	13	38	150
0:13:18	34	8,5	13	38	150
0:13:19	34	8,5	13	38	150
0:13:20	34	8,5	13	38	150
0:13:21	34	8,5	13	38	150
0:13:22	34	8,5	13	38	150
0:13:23	34	8,6	13	38	150
0:13:24	34	8,6	13	38	150
0:13:25	34	8,6	13	38	150
0:13:26	34	8,6	13	38	150
0:13:27	34	8,6	13	38	150
0:13:28	34	8,6	13	38	150
0:13:29	34	8,6	13	38	150
0:13:30	34	8,6	13	38	150
0:13:31	34	8,6	13	38	150
0:13:32	34	8,6	13	38	150
0:13:33	34	8,6	13	38	150
0:13:34	34	8,7	13	38	150
0:13:35	34	8,8	13	38	150
0:13:36	34	9,0	13	38	150
0:13:37	34	9,0	13	38	150
0:13:38	34	9,1	13	38	150
0:13:39	34	9,1	13	38	150
0:13:40	34	9,1	13	38	150
0:13:41	34	9,1	13	38	150
0:13:42	34	9,1	13	38	150
0:13:43	34	9,1	13	38	150
0:13:44	34	9,1	13	38	150
0:13:45	34	9,1	13	38	150
0:13:46	34	9,2	13	38	150
0:13:47	34	9,2	13	38	150
0:13:48	34	9,2	13	38	150
0:13:49	34	9,2	13	38	150
0:13:50	34	9,2	13	38	150
0:13:51	34	9,2	13	39	150
0:13:52	34	9,2	13	38	150
0:13:53	34	9,2	13	38	150
0:13:54	34	9,2	13	38	150
0:13:55	34	9,2	13	38	150
0:13:56	34	9,2	14	39	150
0:13:57	34	9,2	14	38	150
0:13:58	34	9,3	14	39	150
0:13:59	34	9,3	14	38	150
0:14:00	34	9,3	14	39	150
0:14:01	34	9,3	14	39	150
0:14:02	34	9,3	14	39	150
0:14:03	34	9,3	14	39	150
0:14:04	34	9,3	14	39	150
0:14:05	34	9,3	14	39	150
0:14:06	34	9,3	14	39	150
0:14:07	34	9,3	14	39	150
0:14:08	34	9,3	14	39	150
0:14:09	34	9,4	14	39	150
0:14:10	34	9,4	14	39	150
0:14:11	34	9,4	14	39	150
0:14:12	34	9,4	14	39	150
0:14:13	34	9,4	14	39	150
0:14:14	34	9,4	14	39	150
0:14:15	34	9,4	14	39	150
0:14:16	34	9,4	14	39	150
0:14:17	34	9,4	14	39	150
0:14:18	34	9,4	14	39	150
0:14:19	34	9,4	14	39	150
0:14:20	34	9,5	14	39	150
0:14:21	34	9,5	14	39	150
0:14:22	34	9,5	14	39	150
0:14:23	34	9,5	14	39	150
0:14:24	34	9,5	14	39	150
0:14:25	34	9,5	14	39	150
0:14:26	34	9,5	14	39	150
0:14:27	34	9,5	14	39	150
0:14:28	34	9,5	14	39	150
0:14:29	34	9,5	14	39	150
0:14:30	35	9,5	14	39	150
0:14:31	35	9,6	14	39	150
0:14:32	35	9,6	14	39	150
0:14:33	35	9,6	14	39	150
0:14:34	35	9,6	14	39	150
0:14:35	35	9,6	14	39	150
0:14:36	35	9,6	14	39	150
0:14:37	35	9,6	14	39	150
0:14:38	35	9,6	14	39	150
0:14:39	35	9,6	14	39	150
0:14:40	35	9,6	14	39	150
0:14:41	35	9,6	14	39	150
0:14:42	35	9,7	14	39	150
0:14:43	35	9,7	14	39	150
0:14:44	35	9,7	14	39	150
0:14:45	35	9,7	14	39	150
0:14:46	35	9,7	14	39	150
0:14:47	35	9,7	14	39	150
0:14:48	35	9,7	14	39	150
0:14:49	35	9,7	14	39	150
0:14:50	35	9,7	14	39	150
0:14:51	35	9,7	14	39	150
0:14:52	35	9,7	14	39	150
0:14:53	35	9,7	14	39	150
0:14:54	35	9,7	14	39	150
0:14:55	35	9,8	14	39	150
0:14:56	35	9,8	14	39	150
0:14:57	35	9,8	14	39	150
0:14:58	35	9,8	14	39	150
0:14:59	35	9,8	14	39	150
0:15:00	35	9,8	14	39	150
0:15:01	35	9,8	14	39	150
0:15:02	35	9,8	14	39	150
0:15:03	35	9,8	14	39	150
0:15:04	35	9,8	14	39	150
0:15:05	35	9,8	14	39	150
0:15:06	35	9,9	14	39	150
0:15:07	35	9,9	14	39	150
0:15:08	35	9,9	14	39	150
0:15:09	35	9,9	14	39	150
0:15:10	35	9,9	14	39	150
0:15:11	35	9,9	14	40	150
0:15:12	35	9,9	14	40	150
0:15:13	35	9,9	14	40	150
0:15:14	35	9,9	14	40	150
0:15:15	35	9,9	14	40	150
0:15:16	35	9,9	14	40	150
0:15:17	35	9,9	14	40	150
0:15:18	35	9,9	14	40	150
0:15:19	35	10,0	14	40	150
0:15:20	35	10,0	14	40	150
0:15:21	35	10,0	14	40	150
0:15:22	35	10,0	14	40	150
0:15:23	35	10,0	14	40	150
0:15:24	35	10,0	14	40	150
0:15:25	35	10,0	14	40	150
0:15:26	35	10,0	14	40	150
0:15:27	35	10,0	14	40	150
0:15:28	35	10,0	14	40	150
0:15:29	35	10,0	14	40	150
0:15:30	35	10,1	14	40	150
0:15:31	35	10,1	14	40	150
0:15:32	35	10,1	14	40	150
0:15:33	35	10,1	14	40	150
0:15:34	35	10,1	14	40	150
0:15:35	35	10,1	14	40	150
0:15:36	35	10,1	14	40	150
0:15:37	35	10,1	14	40	150
0:15:38	35	10,1	14	40	150
0:15:39	35	10,1	14	40	150
0:15:40	35	10,1	14	40	150
0:15:41	35	10,1	14	40	150
0:15:42	35	10,1	14	40	150
0:15:43	35	10,2	14	40	150
0:15:44	35	10,2	14	40	150
0:15:45	35	10,2	14	40	150
0:15:46	35	10,2	14	40	150
0:15:47	35	10,2	14	40	150
0:15:48	35	10,2	14	40	150
0:15:49	35	10,2	14	40	150
0:15:50	35	10,2	14	40	150
0:15:51	36	10,2	14	40	150
0:15:52	36	10,2	14	40	150
0:15:53	36	10,2	14	40	150
0:15:54	36	10,2	14	40	150
0:15:55	36	10,2	14	40	150
0:15:56	36	10,3	14	40	150
0:15:57	36	10,3	14	40	150
0:15:58	36	10,3	14	40	150
0:15:59	36	10,3	14	40	150
0:16:00	36	10,3	14	40	150
0:16:01	36	10,3	14	40	150
0:16:02	36	10,3	14	40	150
0:16:03	36	10,3	14	40	150
0:16:04	36	10,3	14	40	150
0:16:05	36	10,3	14	40	150
0:16:06	36	10,3	14	40	150
0:16:07	36	10,3	14	40	150
0:16:08	36	10,3	14	40	150
0:16:09	36	10,3	14	40	150
0:16:10	36	10,4	14	40	150
0:16:11	36	10,4	14	40	150
0:16:12	36	10,4	14	40	150
0:16:13	36	10,4	14	40	150
0:16:14	36	10,4	14	40	150
0:16:15	36	10,4	14	40	150
0:16:16	36	10,4	14	40	150
0:16:17	36	10,4	14	40	150
0:16:18	36	10,4	14	40	150
0:16:19	36	10,4	14	40	150
0:16:20	36	10,4	14	40	150
0:16:21	36	10,4	14	40	150
0:16:22	36	10,5	14	40	150
0:16:23	36	10,5	14	40	150
0:16:24	36	10,5	14	40	150
0:16:25	36	10,5	14	40	150
0:16:26	36	10,5	14	40	150
0:16:27	36	10,5	14	40	150
0:16:28	36	10,5	14	40	150
0:16:29	36	10,5	14	41	150
0:16:30	36	10,5	14	40	150
0:16:31	36	10,6	14	40	150
0:16:32	36	10,6	14	40	150
0:16:33	36	10,6	14	40	150
0:16:34	36	10,7	14	40	150
0:16:35	36	10,7	14	41	150
0:16:36	36	10,7	14	41	150
0:16:37	36	10,7	14	41	150
0:16:38	36	10,7	14	41	150
0:16:39	36	10,7	14	41	150
0:16:40	36	10,7	14	41	150
0:16:41	36	10,7	14	41	150
0:16:42	36	10,7	14	41	150
0:16:43	36	10,7	14	41	150
0:16:44	36	10,8	14	41	150
0:16:45	36	10,8	14	41	150
0:16:46	36	10,8	14	41	150
0:16:47	36	10,8	14	41	150
0:16:48	36	10,8	14	41	150
0:16:49	36	10,8	14	41	150
0:16:50	36	10,8	14	41	150
0:16:51	36	10,8	14	41	150
0:16:52	36	10,8	14	41	150
0:16:53	36	10,8	14	41	150
0:16:54	36	10,9	14	41	150
0:16:55	36	10,9	14	41	150
0:16:56	36	10,9	14	41	150
0:16:57	36	10,9	14	41	150
0:16:58	36	10,9	14	41	150
0:16:59	36	10,9	14	41	150
0:17:00	36	10,9	14	41	150
0:17:01	36	10,9	14	41	150
0:17:02	36	10,9	14	41	150
0:17:03	36	10,9	14	41	150
0:17:04	36	11,0	14	41	150
0:17:05	36	11,0	14	41	150
0:17:06	36	11,0	14	41	150
0:17:07	36	11,0	14	41	150
0:17:08	36	11,0	14	41	150
0:17:09	36	11,0	14	41	150
0:17:10	36	11,0	14	41	150
0:17:11	36	11,0	14	41	150
0:17:12	36	11,0	14	41	150
0:17:13	37	11,0	14	41	150
0:17:14	37	11,1	14	41	150
0:17:15	37	11,1	14	41	150
0:17:16	37	11,1	14	41	150
0:17:17	37	11,1	14	41	150
0:17:18	37	11,1	14	41	150
0:17:19	37	11,1	14	41	150
0:17:20	37	11,1	14	41	150
0:17:21	37	11,1	14	41	150
0:17:22	37	11,1	14	41	150
0:17:23	37	11,1	14	41	150
0:17:24	37	11,2	14	41	150
0:17:25	37	11,2	14	41	150
0:17:26	37	11,2	14	41	150
0:17:27	37	11,2	14	41	150
0:17:28	37	11,2	14	41	150
0:17:29	37	11,2	14	42	150
0:17:30	37	11,2	14	42	150
0:17:31	37	11,2	14	41	150
0:17:32	37	11,2	14	41	150
0:17:33	37	11,2	14	42	150
0:17:34	37	11,3	14	41	150
0:17:35	37	11,3	14	41	150
0:17:36	37	11,3	14	42	150
0:17:37	37	11,3	14	41	150
0:17:38	37	11,3	14	42	150
0:17:39	37	11,3	14	42	150
0:17:40	37	11,3	14	42	150
0:17:41	37	11,3	14	42	150
0:17:42	37	11,3	14	42	150
0:17:43	37	11,3	14	42	150
0:17:44	37	11,4	14	42	150
0:17:45	37	11,4	14	42	150
0:17:46	37	11,4	14	42	150
0:17:47	37	11,4	14	42	150
0:17:48	37	11,4	14	42	150
0:17:49	37	11,4	14	42	150
0:17:50	37	11,4	14	42	150
0:17:51	37	11,4	14	42	150
0:17:52	37	11,4	14	42	150
0:17:53	37	11,4	14	42	150
0:17:54	37	11,5	14	42	150
0:17:55	37	11,5	14	42	150
0:17:56	37	11,5	14	42	150
0:17:57	37	11,5	14	42	150
0:17:58	37	11,5	14	42	150
0:17:59	37	11,5	14	42	150
0:18:00	37	11,5	14	42	150
0:18:01	37	11,5	14	42	150
0:18:02	37	11,5	14	42	150
0:18:03	37	11,5	14	42	150
0:18:04	37	11,5	14	42	150
0:18:05	37	11,6	14	42	150
0:18:06	37	11,6	14	42	150
0:18:07	37	11,6	14	42	150
0:18:08	37	11,6	14	42	150
0:18:09	37	11,6	14	42	150
0:18:10	37	11,6	14	42	150
0:18:11	37	11,6	14	42	150
0:18:12	37	11,6	14	42	150
0:18:13	37	11,6	14	42	150
0:18:14	37	11,6	14	42	150
0:18:15	37	11,6	14	42	150
0:18:16	37	11,7	14	42	150
0:18:17	37	11,9	14	42	150
0:18:18	37	12,0	14	42	150
0:18:19	37	12,0	14	42	150
0:18:20	37	12,0	14	42	150
0:18:21	37	12,0	14	42	150
0:18:22	37	12,0	14	42	150
0:18:23	37	12,0	14	42	150
0:18:24	37	12,0	14	42	150
0:18:25	37	12,1	14	42	150
0:18:26	37	12,1	14	42	150
0:18:27	37	12,1	14	42	150
0:18:28	37	12,1	14	42	150
0:18:29	37	12,1	14	42	150
0:18:30	37	12,1	14	42	150
0:18:31	37	12,1	14	42	150
0:18:32	37	12,1	14	42	150
0:18:33	37	12,1	14	42	150
0:18:34	38	12,1	14	42	150
0:18:35	38	12,1	14	42	150
0:18:36	38	12,1	14	42	150
0:18:37	38	12,2	14	42	150
0:18:38	38	12,2	14	42	150
0:18:39	38	12,2	14	42	150
0:18:40	38	12,2	14	42	150
0:18:41	38	12,2	14	42	150
0:18:42	38	12,2	14	42	150
0:18:43	38	12,2	14	42	150
0:18:44	38	12,2	14	43	150
0:18:45	38	12,2	14	42	150
0:18:46	38	12,2	14	43	150
0:18:47	38	12,2	14	42	150
0:18:48	38	12,2	14	43	150
0:18:49	38	12,3	14	42	150
0:18:50	38	12,3	14	43	150
0:18:51	38	12,3	14	43	150
0:18:52	38	12,3	14	43	150
0:18:53	38	12,3	14	42	150
0:18:54	38	12,3	14	43	150
0:18:55	38	12,3	14	43	150
0:18:56	38	12,3	14	43	150
0:18:57	38	12,3	14	43	150
0:18:58	38	12,3	14	43	150
0:18:59	38	12,3	14	43	150
0:19:00	38	12,3	14	43	150
0:19:01	38	12,4	14	43	150
0:19:02	38	12,4	14	43	150
0:19:03	38	12,4	14	43	150
0:19:04	38	12,4	14	43	150
0:19:05	38	12,4	14	43	150
0:19:06	38	12,4	14	43	150
0:19:07	38	12,4	14	43	150
0:19:08	38	12,4	14	43	150
0:19:09	38	12,4	14	43	150
0:19:10	38	12,4	14	43	150
0:19:11	38	12,4	14	43	150
0:19:12	38	12,5	14	43	150
0:19:13	38	12,5	14	43	150
0:19:14	38	12,5	14	43	150
0:19:15	38	12,5	14	43	150
0:19:16	38	12,5	14	43	150
0:19:17	38	12,5	14	43	150
0:19:18	38	12,5	14	43	150
0:19:19	38	12,5	14	43	150
0:19:20	38	12,5	14	43	150
0:19:21	38	12,5	14	43	150
0:19:22	38	12,5	14	43	150
0:19:23	38	12,6	14	43	150
0:19:24	38	12,6	14	43	150
0:19:25	38	12,6	14	43	150
0:19:26	38	12,6	14	43	150
0:19:27	38	12,6	14	43	150
0:19:28	38	12,6	14	43	150
0:19:29	38	12,6	14	43	150
0:19:30	38	12,6	14	43	150
0:19:31	38	12,6	14	43	150
0:19:32	38	12,6	14	43	150
0:19:33	38	12,6	14	43	150
0:19:34	38	12,6	14	43	150
0:19:35	38	12,6	14	43	150
0:19:36	38	12,7	14	43	150
0:19:37	38	12,7	14	43	150
0:19:38	38	12,7	14	43	150
0:19:39	38	12,7	14	43	150
0:19:40	38	12,7	14	43	150
0:19:41	38	12,7	14	43	150
0:19:42	38	12,7	14	43	150
0:19:43	38	12,7	14	43	150
0:19:44	38	12,7	14	43	150
0:19:45	38	12,7	14	43	150
0:19:46	38	12,7	14	43	150
0:19:47	38	12,8	14	43	150
0:19:48	38	12,8	14	43	150
0:19:49	38	12,8	14	43	150
0:19:50	38	12,8	14	43	150
0:19:51	38	12,8	14	43	150
0:19:52	38	12,8	14	43	150
0:19:53	38	12,8	14	43	150
0:19:54	38	12,8	14	43	150
0:19:55	39	12,8	14	43	150
0:19:56	39	12,8	14	43	150
0:19:57	39	12,8	14	43	150
0:19:58	39	12,8	14	43	150
0:19:59	39	12,9	14	43	150
0:20:00	39	12,9	14	43	150
0:20:01	39	12,9	14	43	150
0:20:02	39	12,9	14	43	150
0:20:03	39	12,9	14	43	150
0:20:04	39	12,9	14	43	150
0:20:05	39	12,9	14	43	150
0:20:06	39	12,9	14	43	150
0:20:07	39	12,9	14	43	150
0:20:08	39	12,9	14	43	150
0:20:09	39	12,9	14	43	150
0:20:10	39	13,0	14	43	150
0:20:11	39	13,0	14	44	150
0:20:12	39	13,0	14	44	150
0:20:13	39	13,0	14	43	150
0:20:14	39	13,0	14	43	150
0:20:15	39	13,0	14	44	150
0:20:16	39	13,0	14	44	150
0:20:17	39	13,0	14	44	150
0:20:18	39	13,0	14	44	150
0:20:19	39	13,0	14	44	150
0:20:20	39	13,0	14	44	150
0:20:21	39	13,1	14	44	150
0:20:22	39	13,1	14	44	150
0:20:23	39	13,1	14	44	150
0:20:24	39	13,1	14	44	150
0:20:25	39	13,1	14	44	150
0:20:26	39	13,1	14	44	150
0:20:27	39	13,1	14	44	150
0:20:28	39	13,1	14	44	150
0:20:29	39	13,1	14	44	150
0:20:30	39	13,1	14	44	150
0:20:31	39	13,2	14	44	150
0:20:32	39	13,2	14	44	150
0:20:33	39	13,2	14	44	150
0:20:34	39	13,2	14	44	150
0:20:35	39	13,2	14	44	150
0:20:36	39	13,2	14	44	150
0:20:37	39	13,2	14	44	150
0:20:38	39	13,2	14	44	150
0:20:39	39	13,2	14	44	150
0:20:40	39	13,2	14	44	150
0:20:41	39	13,3	14	44	150
0:20:42	39	13,3	14	44	150
0:20:43	39	13,3	14	44	150
0:20:44	39	13,3	14	44	150
0:20:45	39	13,3	14	44	150
0:20:46	39	13,3	14	44	150
0:20:47	39	13,3	14	44	150
0:20:48	39	13,3	14	44	150
0:20:49	39	13,3	14	44	150
0:20:50	39	13,3	14	44	150
0:20:51	39	13,4	14	44	150
0:20:52	39	13,4	14	44	150
0:20:53	39	13,4	14	44	150
0:20:54	39	13,4	14	44	150
0:20:55	39	13,4	14	44	150
0:20:56	39	13,4	14	44	150
0:20:57	39	13,4	14	44	150
0:20:58	39	13,4	14	44	150
0:20:59	39	13,4	14	44	150
0:21:00	39	13,4	14	44	150
0:21:01	39	13,4	14	44	150
0:21:02	39	13,5	14	44	150
0:21:03	39	13,5	14	44	150
0:21:04	39	13,5	14	44	150
0:21:05	39	13,5	14	44	150
0:21:06	39	13,5	14	44	150
0:21:07	39	13,5	14	44	150
0:21:08	39	13,5	14	44	150
0:21:09	39	13,5	14	44	150
0:21:10	39	13,5	14	44	150
0:21:11	39	13,5	14	44	150
0:21:12	39	13,5	14	44	150
0:21:13	39	13,6	14	44	150
0:21:14	39	13,6	14	44	150
0:21:15	39	13,6	14	44	150
0:21:16	40	13,6	14	44	150
0:21:17	40	13,6	14	44	150
0:21:18	40	13,6	14	44	150
0:21:19	40	13,6	14	44	150
0:21:20	40	13,6	14	45	150
0:21:21	40	13,6	14	44	150
0:21:22	40	13,6	14	44	150
0:21:23	40	13,7	14	45	150
0:21:24	40	13,7	14	45	150
0:21:25	40	13,7	14	45	150
0:21:26	40	13,7	14	45	150
0:21:27	40	13,7	14	45	150
0:21:28	40	13,7	14	44	150
0:21:29	40	13,7	14	45	150
0:21:30	40	13,7	14	45	150
0:21:31	40	13,7	14	45	150
0:21:32	40	13,7	14	44	150
0:21:33	40	13,7	14	44	150
0:21:34	40	13,8	14	45	150
0:21:35	40	13,8	14	45	150
0:21:36	40	13,8	14	45	150
0:21:37	40	13,8	14	45	150
0:21:38	40	13,8	14	45	150
0:21:39	40	13,8	14	45	150
0:21:40	40	13,8	14	45	150
0:21:41	40	13,9	14	45	150
0:21:42	40	14,0	14	45	150
0:21:43	40	14,0	14	45	150
0:21:44	40	14,0	14	45	150
0:21:45	40	14,0	14	45	150
0:21:46	40	14,1	14	45	150
0:21:47	40	14,1	14	45	150
0:21:48	40	14,1	14	45	150
0:21:49	40	14,1	14	45	150
0:21:50	40	14,1	14	45	150
0:21:51	40	14,1	14	45	150
0:21:52	40	14,1	14	45	150
0:21:53	40	14,1	14	45	150
0:21:54	40	14,1	14	45	150
0:21:55	40	14,1	14	45	150
0:21:56	40	14,1	14	45	150
0:21:57	40	14,2	14	45	150
0:21:58	40	14,2	14	45	150
0:21:59	40	14,2	14	45	150
0:22:00	40	14,2	14	45	150
0:22:01	40	14,2	14	45	150
0:22:02	40	14,2	14	45	150
0:22:03	40	14,2	14	45	150
0:22:04	40	14,2	14	45	150
0:22:05	40	14,2	14	45	150
0:22:06	40	14,2	14	45	150
0:22:07	40	14,2	14	45	150
0:22:08	40	14,3	14	45	150
0:22:09	40	14,3	14	45	150
0:22:10	40	14,3	14	45	150
0:22:11	40	14,3	14	45	150
0:22:12	40	14,3	14	45	150
0:22:13	40	14,3	14	45	150
0:22:14	40	14,3	14	45	150
0:22:15	40	14,3	14	45	150
0:22:16	40	14,3	14	45	150
0:22:17	40	14,3	14	45	150
0:22:18	40	14,3	14	45	150
0:22:19	40	14,4	14	45	150
0:22:20	40	14,4	14	45	150
0:22:21	40	14,4	14	45	150
0:22:22	40	14,4	14	45	150
0:22:23	40	14,4	14	45	150
0:22:24	40	14,4	14	45	150
0:22:25	40	14,4	14	45	150
0:22:26	40	14,4	14	46	150
0:22:27	40	14,4	14	45	150
0:22:28	40	14,4	14	45	150
0:22:29	40	14,4	14	45	150
0:22:30	40	14,5	14	46	150
0:22:31	40	14,5	14	45	150
0:22:32	40	14,5	14	46	150
0:22:33	40	14,5	14	45	150
0:22:34	40	14,5	14	45	150
0:22:35	40	14,5	14	45	150
0:22:36	41	14,5	14	45	150
0:22:37	41	14,5	14	45	150
0:22:38	41	14,5	14	45	150
0:22:39	41	14,5	14	45	150
0:22:40	41	14,5	14	45	150
0:22:41	41	14,5	14	45	150
0:22:42	41	14,5	14	46	150
0:22:43	41	14,6	14	46	150
0:22:44	41	14,6	14	45	150
0:22:45	41	14,6	14	46	150
0:22:46	41	14,6	14	45	150
0:22:47	41	14,6	14	45	150
0:22:48	41	14,6	14	46	150
0:22:49	41	14,6	14	45	150
0:22:50	41	14,6	14	46	150
0:22:51	41	14,6	14	46	150
0:22:52	41	14,6	14	46	150
0:22:53	41	14,6	14	46	150
0:22:54	41	14,6	14	46	150
0:22:55	41	14,6	14	46	150
0:22:56	41	14,6	14	46	150
0:22:57	41	14,7	14	46	150
0:22:58	41	14,7	14	46	150
0:22:59	41	14,7	14	45	150
0:23:00	41	14,7	14	45	150
0:23:01	41	14,7	14	46	150
0:23:02	41	14,7	14	45	150
0:23:03	41	14,7	14	45	150
0:23:04	41	14,7	14	45	150
0:23:05	41	14,7	14	46	150
0:23:06	41	14,7	14	45	150
0:23:07	41	14,7	14	45	150
0:23:08	41	14,7	14	46	150
0:23:09	41	14,7	14	46	150
0:23:10	41	14,8	14	45	150
0:23:11	41	14,8	14	46	150
0:23:12	41	14,8	14	46	150
0:23:13	41	14,8	14	46	150
0:23:14	41	14,8	14	46	150
0:23:15	41	14,8	14	46	150
0:23:16	41	14,8	14	46	150
0:23:17	41	14,9	14	46	150
0:23:18	41	14,9	14	46	150
0:23:19	41	14,9	14	46	150
0:23:20	41	14,9	14	46	150
0:23:21	41	14,9	14	46	150
0:23:22	41	14,9	14	46	150
0:23:23	41	14,9	14	46	150
0:23:24	41	14,9	14	46	150
0:23:25	41	15,0	14	46	150
0:23:26	41	15,0	14	46	150
0:23:27	41	15,0	14	46	150
0:23:28	41	15,0	14	46	150
0:23:29	41	15,0	14	46	150
0:23:30	41	15,0	14	46	150
0:23:31	41	15,0	14	46	150
0:23:32	41	15,0	14	46	150
0:23:33	41	15,0	14	46	150
0:23:34	41	15,0	14	46	150
0:23:35	41	15,0	14	46	150
0:23:36	41	15,0	14	46	150
0:23:37	41	15,1	14	46	150
0:23:38	41	15,1	14	46	150
0:23:39	41	15,1	14	46	150
0:23:40	41	15,1	14	46	150
0:23:41	41	15,1	14	46	150
0:23:42	41	15,1	14	46	150
0:23:43	41	15,1	14	46	150
0:23:44	41	15,1	14	46	150
0:23:45	41	15,3	14	46	150
0:23:46	41	15,4	14	46	150
0:23:47	41	15,5	14	46	150
0:23:48	41	15,5	14	46	150
0:23:49	41	15,5	14	46	150
0:23:50	41	15,5	14	46	150
0:23:51	41	15,5	14	46	150
0:23:52	41	15,6	14	46	150
0:23:53	41	15,6	14	46	150
0:23:54	41	15,6	14	46	150
0:23:55	41	15,6	14	46	150
0:23:56	41	15,6	14	46	150
0:23:57	42	15,6	14	46	150
0:23:58	42	15,6	14	47	150
0:23:59	42	15,6	14	47	150
0:24:00	42	15,6	14	46	150
0:24:01	42	15,6	14	47	150
0:24:02	42	15,6	14	46	150
0:24:03	42	15,6	14	46	150
0:24:04	42	15,7	14	46	150
0:24:05	42	15,7	14	46	150
0:24:06	42	15,7	14	46	150
0:24:07	42	15,7	14	47	150
0:24:08	42	15,7	14	46	150
0:24:09	42	15,7	14	47	150
0:24:10	42	15,7	14	47	150
0:24:11	42	15,7	14	47	150
0:24:12	42	15,7	14	47	150
0:24:13	42	15,7	14	47	150
0:24:14	42	15,7	14	46	150
0:24:15	42	15,7	14	47	150
0:24:16	42	15,7	14	47	150
0:24:17	42	15,7	14	46	150
0:24:18	42	15,7	14	47	150
0:24:19	42	15,7	14	47	150
0:24:20	42	15,8	14	47	150
0:24:21	42	15,8	14	47	150
0:24:22	42	15,8	14	47	150
0:24:23	42	15,8	14	47	150
0:24:24	42	15,8	14	47	150
0:24:25	42	15,8	14	47	150
0:24:26	42	15,8	14	47	150
0:24:27	42	15,8	15	47	150
0:24:28	42	15,8	14	47	150
0:24:29	42	15,8	14	47	150
0:24:30	42	15,8	14	47	150
0:24:31	42	15,8	14	46	150
0:24:32	42	15,8	14	46	150
0:24:33	42	15,8	14	47	150
0:24:34	42	15,8	14	47	150
0:24:35	42	15,9	14	47	150
0:24:36	42	15,9	14	47	150
0:24:37	42	15,9	14	47	150
0:24:38	42	15,9	14	47	150
0:24:39	42	15,9	14	47	150
0:24:40	42	15,9	14	47	150
0:24:41	42	15,9	14	47	150
0:24:42	42	15,9	14	47	150
0:24:43	42	15,9	14	47	150
0:24:44	42	15,9	14	47	150
0:24:45	42	16,0	14	47	150
0:24:46	42	16,0	15	47	150
0:24:47	42	16,0	15	47	150
0:24:48	42	16,0	15	47	150
0:24:49	42	16,0	15	47	150
0:24:50	42	16,0	15	47	150
0:24:51	42	16,0	15	47	150
0:24:52	42	16,0	15	47	150
0:24:53	42	16,0	15	47	150
0:24:54	42	16,0	15	47	150
0:24:55	42	16,0	15	47	150
0:24:56	42	16,1	15	47	150
0:24:57	42	16,1	14	47	150
0:24:58	42	16,1	15	47	150
0:24:59	42	16,1	15	47	150
0:25:00	42	16,1	15	47	150
0:25:01	42	16,1	15	47	150
0:25:02	42	16,1	15	47	150
0:25:03	42	16,1	15	47	150
0:25:04	42	16,1	15	47	150
0:25:05	42	16,1	15	47	150
0:25:06	42	16,1	15	47	150
0:25:07	42	16,1	15	47	150
0:25:08	42	16,2	15	47	150
0:25:09	42	16,2	15	47	150
0:25:10	42	16,2	15	47	150
0:25:11	42	16,2	15	47	150
0:25:12	42	16,2	15	47	150
0:25:13	42	16,2	15	47	150
0:25:14	42	16,2	15	47	150
0:25:15	42	16,2	15	47	150
0:25:16	42	16,2	14	47	150
0:25:17	42	16,2	14	47	150
0:25:18	43	16,2	14	47	150
0:25:19	43	16,3	14	47	150
0:25:20	43	16,3	15	47	150
0:25:21	43	16,3	15	47	150
0:25:22	43	16,3	15	47	150
0:25:23	43	16,3	15	47	150
0:25:24	43	16,3	15	47	150
0:25:25	43	16,3	15	47	150
0:25:26	43	16,3	15	47	150
0:25:27	43	16,3	15	47	150
0:25:28	43	16,3	15	47	150
0:25:29	43	16,4	15	47	150
