Repository: ProgWizer/parser

File: project-root/data/Data Acquisition/Data Acquisition/2021 year (353)/21-075 D R Bulk Luk.txt (part 1 of 8)
--Test Summary--
Full Path and File Name	
Instrument Name	7322
Instrument Type	Model 7322 Consistometer - Variable Speed
Instrument Serial Number	
Test Start Date	11.09.2021
Test Start Time	11:52:44
Test Stop Date	11.09.2021
Test Stop Time	15:07:22
Test Length	3:14:38
Final Sample Time Offset	3:14:38
Controller Schedule Name	
Sampling Period	1 second
Comments	
Information	WellID	
Information	Customer	
Information	EngName	DENIS
Information	CementClass	G Holsim
Information	CementMfr	
Information	Additives	Bulk Luk .6 08.09.
Information	Density	
Information	BHCT	
Information	BHST	
Information	FluidLoss	
Information	JobType	
Calculated Value	Time_30Bc	3:03:32
Calculated Value	Time_70Bc	3:14:38
Initial Temperature (°C)	24 °C
Final Temperature (°C)	65 °C
Initial Pressure (MPa)	0,7 MPa
Final Pressure (MPa)	35,4 MPa
Initial Consistency (Bc)	13 Bc
Final Consistency (Bc)	71 Bc
Initial Wall Temperature (°C)	22 °C
Final Wall Temperature (°C)	64 °C
Initial Motor Speed (RPM)	150 RPM
Final Motor Speed (RPM)	150 RPM
--Data--
Time (HH:MM:SS)	Temperature (°C)	Pressure (MPa)	Consistency (Bc)	Wall Temperature (°C)	Motor Speed (RPM)
0:00:00	24	0,7	13	22	150
0:00:01	24	0,7	13	22	150
0:00:02	24	0,7	13	23	150
0:00:03	24	0,7	13	22	150
0:00:04	24	0,7	13	23	150
0:00:05	24	0,7	13	23	150
0:00:06	24	0,7	13	23	150
0:00:07	24	0,7	13	22	150
0:00:08	24	0,7	13	23	150
0:00:09	24	0,8	13	23	150
0:00:10	24	0,8	13	23	150
0:00:11	24	0,8	13	22	150
0:00:12	24	0,8	13	22	150
0:00:13	24	0,8	13	23	150
0:00:14	24	0,8	13	22	150
0:00:15	24	0,8	13	23	150
0:00:16	24	0,8	13	23	150
0:00:17	24	0,8	13	23	150
0:00:18	24	0,8	13	23	150
0:00:19	24	0,8	13	23	150
0:00:20	24	0,8	13	23	150
0:00:21	24	0,9	13	22	150
0:00:22	24	0,9	13	23	150
0:00:23	24	0,9	13	23	150
0:00:24	24	0,9	13	23	150
0:00:25	24	0,9	13	23	150
0:00:26	24	0,9	13	23	150
0:00:27	24	0,9	13	23	150
0:00:28	24	1,0	13	23	150
0:00:29	24	1,0	13	23	150
0:00:30	24	1,0	13	23	150
0:00:31	24	1,0	13	23	150
0:00:32	24	1,0	13	23	150
0:00:33	24	1,0	13	23	150
0:00:34	24	1,0	13	23	150
0:00:35	24	1,0	13	23	150
0:00:36	24	1,0	13	23	150
0:00:37	24	1,1	13	23	150
0:00:38	24	1,1	13	23	150
0:00:39	24	1,1	13	23	150
0:00:40	24	1,1	13	23	150
0:00:41	24	1,1	13	23	150
0:00:42	24	1,2	13	23	150
0:00:43	24	1,2	13	23	150
0:00:44	24	1,2	13	23	150
0:00:45	24	1,2	13	23	150
0:00:46	24	1,2	13	23	150
0:00:47	24	1,2	13	23	150
0:00:48	24	1,2	13	23	150
0:00:49	24	1,2	13	23	150
0:00:50	24	1,3	13	23	150
0:00:51	24	1,3	13	23	150
0:00:52	24	1,3	13	23	150
0:00:53	24	1,4	13	23	150
0:00:54	24	1,4	13	23	150
0:00:55	24	1,4	13	23	150
0:00:56	24	1,4	13	24	150
0:00:57	24	1,4	13	23	150
0:00:58	24	1,4	13	24	150
0:00:59	24	1,4	13	24	150
0:01:00	24	1,4	13	24	150
0:01:01	24	1,4	13	24	150
0:01:02	24	1,4	13	24	150
0:01:03	24	1,4	13	24	150
0:01:04	24	1,4	13	24	150
0:01:05	24	1,4	13	24	150
0:01:06	24	1,4	13	24	150
0:01:07	24	1,4	13	24	150
0:01:08	24	1,4	13	24	150
0:01:09	24	1,4	13	24	150
0:01:10	24	1,4	13	24	150
0:01:11	24	1,4	14	24	150
0:01:12	24	1,5	13	24	150
0:01:13	24	1,5	13	24	150
0:01:14	24	1,5	13	24	150
0:01:15	24	1,5	13	24	150
0:01:16	24	1,5	14	24	150
0:01:17	24	1,5	14	24	150
0:01:18	24	1,5	14	25	150
0:01:19	24	1,6	14	24	150
0:01:20	24	1,6	14	25	150
0:01:21	24	1,6	14	25	150
0:01:22	24	1,6	14	25	150
0:01:23	24	1,6	14	25	150
0:01:24	24	1,7	14	25	150
0:01:25	24	1,7	14	25	150
0:01:26	24	1,7	14	25	150
0:01:27	24	1,7	14	25	150
0:01:28	24	1,7	14	25	150
0:01:29	24	1,7	14	25	150
0:01:30	24	1,7	14	25	150
0:01:31	24	1,7	14	25	150
0:01:32	24	1,7	14	25	150
0:01:33	24	1,7	14	25	150
0:01:34	24	1,7	14	25	150
0:01:35	24	1,7	14	26	150
0:01:36	24	1,8	14	26	150
0:01:37	24	1,8	14	26	150
0:01:38	24	1,8	14	26	150
0:01:39	24	1,8	14	26	150
0:01:40	24	1,8	14	26	150
0:01:41	24	1,8	14	26	150
0:01:42	24	1,8	14	26	150
0:01:43	24	1,8	14	26	150
0:01:44	24	1,8	14	26	150
0:01:45	24	1,8	14	26	150
0:01:46	24	1,9	14	26	150
0:01:47	24	1,9	14	26	150
0:01:48	24	1,9	14	26	150
0:01:49	24	1,9	14	26	150
0:01:50	24	1,9	14	26	150
0:01:51	24	1,9	14	26	150
0:01:52	24	1,9	14	26	150
0:01:53	24	1,9	14	26	150
0:01:54	24	1,9	14	27	150
0:01:55	24	2,0	14	26	150
0:01:56	24	2,0	14	27	150
0:01:57	24	2,0	14	27	150
0:01:58	24	2,0	14	27	150
0:01:59	24	2,0	14	27	150
0:02:00	24	2,0	14	27	150
0:02:01	24	2,0	14	27	150
0:02:02	24	2,0	14	27	150
0:02:03	24	2,0	14	27	150
0:02:04	24	2,1	14	27	150
0:02:05	24	2,1	14	27	150
0:02:06	24	2,1	14	27	150
0:02:07	24	2,1	14	27	150
0:02:08	24	2,1	14	27	150
0:02:09	24	2,1	14	27	150
0:02:10	24	2,2	14	27	150
0:02:11	24	2,2	14	27	150
0:02:12	24	2,2	14	28	150
0:02:13	24	2,2	14	28	150
0:02:14	24	2,2	14	27	150
0:02:15	24	2,2	14	28	150
0:02:16	24	2,2	14	28	150
0:02:17	24	2,2	14	28	150
0:02:18	24	2,3	14	28	150
0:02:19	24	2,3	14	28	150
0:02:20	24	2,3	14	28	150
0:02:21	24	2,3	14	28	150
0:02:22	24	2,3	14	28	150
0:02:23	24	2,3	14	28	150
0:02:24	24	2,3	14	28	150
0:02:25	24	2,4	14	28	150
0:02:26	24	2,4	14	28	150
0:02:27	24	2,4	14	28	150
0:02:28	24	2,4	14	28	150
0:02:29	24	2,4	14	28	150
0:02:30	24	2,4	14	28	150
0:02:31	24	2,4	15	28	150
0:02:32	24	2,5	15	28	150
0:02:33	24	2,5	15	28	150
0:02:34	24	2,5	15	28	150
0:02:35	24	2,5	15	28	150
0:02:36	24	2,5	15	28	150
0:02:37	24	2,5	15	28	150
0:02:38	24	2,5	15	28	150
0:02:39	24	2,5	15	28	150
0:02:40	24	2,6	15	28	150
0:02:41	24	2,6	15	28	150
0:02:42	24	2,6	15	29	150
0:02:43	24	2,6	15	29	150
0:02:44	24	2,6	15	29	150
0:02:45	24	2,6	15	28	150
0:02:46	24	2,6	15	29	150
0:02:47	24	2,6	15	29	150
0:02:48	24	2,6	15	29	150
0:02:49	24	2,7	15	29	150
0:02:50	25	2,7	15	29	150
0:02:51	24	2,7	15	29	150
0:02:52	24	2,7	15	29	150
0:02:53	24	2,7	15	29	150
0:02:54	25	2,7	15	29	150
0:02:55	25	2,7	15	29	150
0:02:56	25	2,7	15	29	150
0:02:57	25	2,7	15	29	150
0:02:58	25	2,8	15	29	150
0:02:59	25	2,8	15	29	150
0:03:00	25	2,8	15	29	150
0:03:01	25	2,8	15	29	150
0:03:02	25	2,8	15	29	150
0:03:03	25	2,8	15	29	150
0:03:04	25	2,8	15	29	150
0:03:05	25	2,8	15	29	150
0:03:06	25	2,8	15	29	150
0:03:07	25	2,9	15	29	150
0:03:08	25	2,9	15	29	150
0:03:09	25	2,9	15	29	150
0:03:10	25	2,9	15	29	150
0:03:11	25	2,9	15	29	150
0:03:12	25	2,9	15	29	150
0:03:13	25	2,9	15	29	150
0:03:14	25	2,9	15	29	150
0:03:15	25	2,9	15	30	150
0:03:16	25	2,9	15	30	150
0:03:17	25	2,9	15	30	150
0:03:18	25	2,9	15	30	150
0:03:19	25	3,0	15	30	150
0:03:20	25	3,0	15	30	150
0:03:21	25	3,0	15	30	150
0:03:22	25	3,0	15	30	150
0:03:23	25	3,0	15	30	150
0:03:24	25	3,0	15	30	150
0:03:25	25	3,0	15	30	150
0:03:26	25	3,0	15	30	150
0:03:27	25	3,0	15	30	150
0:03:28	25	3,0	15	30	150
0:03:29	25	3,0	15	30	150
0:03:30	25	3,0	15	30	150
0:03:31	25	3,0	15	30	150
0:03:32	25	3,0	15	30	150
0:03:33	25	3,0	15	30	150
0:03:34	25	3,1	15	30	150
0:03:35	25	3,1	15	30	150
0:03:36	25	3,1	15	30	150
0:03:37	25	3,1	15	30	150
0:03:38	25	3,1	15	30	150
0:03:39	25	3,1	15	30	150
0:03:40	25	3,1	15	30	150
0:03:41	25	3,1	15	30	150
0:03:42	25	3,1	15	30	150
0:03:43	25	3,1	15	30	150
0:03:44	25	3,1	15	30	150
0:03:45	25	3,1	15	30	150
0:03:46	25	3,1	15	30	150
0:03:47	25	3,1	15	30	150
0:03:48	25	3,1	15	30	150
0:03:49	25	3,1	15	30	150
0:03:50	25	3,2	15	30	150
0:03:51	25	3,2	15	30	150
0:03:52	25	3,2	15	30	150
0:03:53	25	3,2	15	30	150
0:03:54	25	3,2	15	30	150
0:03:55	25	3,2	15	30	150
0:03:56	25	3,2	15	30	150
0:03:57	25	3,2	15	30	150
0:03:58	25	3,2	15	30	150
0:03:59	25	3,2	15	30	150
0:04:00	25	3,2	15	30	150
0:04:01	25	3,2	15	30	150
0:04:02	25	3,2	15	30	150
0:04:03	25	3,2	15	30	150
0:04:04	25	3,2	15	30	150
0:04:05	25	3,2	15	30	150
0:04:06	26	3,2	15	30	150
0:04:07	26	3,3	15	30	150
0:04:08	26	3,4	15	30	150
0:04:09	26	3,4	15	30	150
0:04:10	26	3,4	15	30	150
0:04:11	26	3,4	15	30	150
0:04:12	26	3,4	15	30	150
0:04:13	26	3,4	15	30	150
0:04:14	26	3,4	15	30	150
0:04:15	26	3,4	15	30	150
0:04:16	26	3,4	15	30	150
0:04:17	26	3,4	15	30	150
0:04:18	26	3,4	15	30	150
0:04:19	26	3,4	15	30	150
0:04:20	26	3,4	15	30	150
0:04:21	26	3,5	15	30	150
0:04:22	26	3,5	15	30	150
0:04:23	26	3,4	15	30	150
0:04:24	26	3,5	15	30	150
0:04:25	26	3,5	15	30	150
0:04:26	26	3,5	15	30	150
0:04:27	26	3,5	15	30	150
0:04:28	26	3,5	15	30	150
0:04:29	26	3,5	15	30	150
0:04:30	26	3,5	15	30	150
0:04:31	26	3,5	15	30	150
0:04:32	26	3,6	15	30	150
0:04:33	26	3,7	15	30	150
0:04:34	26	3,7	15	30	150
0:04:35	26	3,7	15	30	150
0:04:36	26	3,8	15	30	150
0:04:37	26	3,8	15	30	150
0:04:38	26	3,8	15	30	150
0:04:39	26	3,8	15	30	150
0:04:40	26	3,8	15	30	150
0:04:41	26	3,8	15	30	150
0:04:42	26	3,8	15	30	150
0:04:43	26	3,8	15	30	150
0:04:44	26	3,8	15	30	150
0:04:45	26	3,8	15	30	150
0:04:46	26	3,8	15	30	150
0:04:47	26	3,8	15	30	150
0:04:48	26	3,8	15	30	150
0:04:49	26	3,8	15	30	150
0:04:50	26	3,8	15	30	150
0:04:51	26	3,8	15	30	150
0:04:52	26	3,8	15	30	150
0:04:53	26	3,8	15	30	150
0:04:54	26	3,8	15	30	150
0:04:55	26	3,8	15	30	150
0:04:56	26	3,8	15	30	150
0:04:57	26	3,8	15	30	150
0:04:58	26	3,8	15	30	150
0:04:59	26	3,8	15	30	150
0:05:00	26	3,8	15	30	150
0:05:01	26	3,8	15	30	150
0:05:02	26	3,8	15	30	150
0:05:03	26	3,8	15	30	150
0:05:04	26	3,8	15	30	150
0:05:05	26	3,9	15	30	150
0:05:06	26	3,9	15	30	150
0:05:07	26	3,9	15	30	150
0:05:08	26	3,9	15	30	150
0:05:09	26	4,0	15	30	150
0:05:10	26	4,1	15	30	150
0:05:11	26	4,1	15	30	150
0:05:12	26	4,1	15	30	150
0:05:13	26	4,1	15	30	150
0:05:14	27	4,1	15	30	150
0:05:15	27	4,1	15	30	150
0:05:16	27	4,2	15	30	150
0:05:17	27	4,2	15	30	150
0:05:18	27	4,2	15	30	150
0:05:19	27	4,2	15	31	150
0:05:20	27	4,2	15	31	150
0:05:21	27	4,2	15	30	150
0:05:22	27	4,2	15	30	150
0:05:23	27	4,2	15	31	150
0:05:24	27	4,2	15	30	150
0:05:25	27	4,2	15	30	150
0:05:26	27	4,2	15	30	150
0:05:27	27	4,2	15	31	150
0:05:28	27	4,2	15	30	150
0:05:29	27	4,2	15	31	150
0:05:30	27	4,2	15	31	150
0:05:31	27	4,2	15	31	150
0:05:32	27	4,2	15	31	150
0:05:33	27	4,2	15	31	150
0:05:34	27	4,2	15	31	150
0:05:35	27	4,2	15	31	150
0:05:36	27	4,2	15	31	150
0:05:37	27	4,2	15	31	150
0:05:38	27	4,3	15	30	150
0:05:39	27	4,3	15	30	150
0:05:40	27	4,3	15	31	150
0:05:41	27	4,3	15	31	150
0:05:42	27	4,3	15	31	150
0:05:43	27	4,3	15	31	150
0:05:44	27	4,3	15	31	150
0:05:45	27	4,3	15	31	150
0:05:46	27	4,3	15	31	150
0:05:47	27	4,3	15	31	150
0:05:48	27	4,3	15	31	150
0:05:49	27	4,3	15	31	150
0:05:50	27	4,3	15	31	150
0:05:51	27	4,4	15	31	150
0:05:52	27	4,5	15	31	150
0:05:53	27	4,5	15	31	150
0:05:54	27	4,6	15	31	150
0:05:55	27	4,6	15	31	150
0:05:56	27	4,6	15	31	150
0:05:57	27	4,6	15	31	150
0:05:58	27	4,6	15	31	150
0:05:59	27	4,6	15	31	150
0:06:00	27	4,6	15	31	150
0:06:01	27	4,6	15	31	150
0:06:02	27	4,6	15	31	150
0:06:03	27	4,6	15	31	150
0:06:04	27	4,6	15	31	150
0:06:05	27	4,6	15	31	150
0:06:06	27	4,7	15	31	150
0:06:07	27	4,7	15	31	150
0:06:08	27	4,7	15	31	150
0:06:09	27	4,7	15	31	150
0:06:10	27	4,7	15	31	150
0:06:11	27	4,7	15	31	150
0:06:12	27	4,7	15	31	150
0:06:13	27	4,7	15	31	150
0:06:14	27	4,7	15	31	150
0:06:15	27	4,7	15	31	150
0:06:16	27	4,7	15	31	150
0:06:17	27	4,7	15	31	150
0:06:18	27	4,7	15	31	150
0:06:19	27	4,7	15	31	150
0:06:20	27	4,8	15	31	150
0:06:21	27	4,8	15	31	150
0:06:22	27	4,8	15	31	150
0:06:23	27	4,8	15	31	150
0:06:24	27	4,8	15	31	150
0:06:25	27	4,8	15	31	150
0:06:26	27	4,8	15	31	150
0:06:27	27	4,8	15	31	150
0:06:28	27	4,8	15	31	150
0:06:29	28	4,8	15	31	150
0:06:30	28	4,8	15	31	150
0:06:31	28	4,8	15	31	150
0:06:32	28	4,8	15	31	150
0:06:33	28	4,8	15	32	150
0:06:34	28	4,9	15	31	150
0:06:35	28	4,9	15	32	150
0:06:36	28	4,9	15	31	150
0:06:37	28	4,9	15	31	150
0:06:38	28	4,9	15	31	150
0:06:39	28	4,9	15	31	150
0:06:40	28	4,9	15	31	150
0:06:41	28	4,9	15	32	150
0:06:42	28	4,9	15	31	150
0:06:43	28	4,9	15	32	150
0:06:44	28	4,9	15	31	150
0:06:45	28	4,9	15	32	150
0:06:46	28	4,9	15	32	150
0:06:47	28	4,9	15	32	150
0:06:48	28	5,0	15	32	150
0:06:49	28	5,0	15	31	150
0:06:50	28	5,0	15	32	150
0:06:51	28	5,0	15	32	150
0:06:52	28	5,0	15	32	150
0:06:53	28	5,0	15	32	150
0:06:54	28	5,0	15	32	150
0:06:55	28	5,0	15	32	150
0:06:56	28	5,0	15	32	150
0:06:57	28	5,0	15	32	150
0:06:58	28	5,0	15	32	150
0:06:59	28	5,1	15	32	150
0:07:00	28	5,1	15	32	150
0:07:01	28	5,1	15	32	150
0:07:02	28	5,1	15	32	150
0:07:03	28	5,1	15	32	150
0:07:04	28	5,1	15	32	150
0:07:05	28	5,2	15	32	150
0:07:06	28	5,2	15	32	150
0:07:07	28	5,2	15	32	150
0:07:08	28	5,2	15	32	150
0:07:09	28	5,2	15	32	150
0:07:10	28	5,2	15	32	150
0:07:11	28	5,2	15	32	150
0:07:12	28	5,2	15	32	150
0:07:13	28	5,2	15	32	150
0:07:14	28	5,2	15	32	150
0:07:15	28	5,2	15	32	150
0:07:16	28	5,2	15	32	150
0:07:17	28	5,2	15	32	150
0:07:18	28	5,2	15	32	150
0:07:19	28	5,2	15	32	150
0:07:20	28	5,3	15	32	150
0:07:21	28	5,3	15	32	150
0:07:22	28	5,4	15	32	150
0:07:23	28	5,6	15	32	150
0:07:24	28	5,6	15	32	150
0:07:25	28	5,7	15	32	150
0:07:26	28	5,7	15	32	150
0:07:27	28	5,7	15	32	150
0:07:28	28	5,7	15	32	150
0:07:29	28	5,7	15	32	150
0:07:30	28	5,7	15	32	150
0:07:31	28	5,7	15	32	150
0:07:32	28	5,7	15	32	150
0:07:33	28	5,7	15	32	150
0:07:34	28	5,7	15	32	150
0:07:35	28	5,8	15	32	150
0:07:36	28	5,8	15	32	150
0:07:37	28	5,8	15	32	150
0:07:38	28	5,8	15	32	150
0:07:39	28	5,8	15	32	150
0:07:40	28	5,8	15	32	150
0:07:41	28	5,8	15	32	150
0:07:42	28	5,8	16	32	150
0:07:43	28	5,8	16	32	150
0:07:44	28	5,8	16	32	150
0:07:45	28	5,8	16	32	150
0:07:46	28	5,8	16	32	150
0:07:47	29	5,8	16	32	150
0:07:48	29	5,9	16	32	150
0:07:49	29	5,9	16	32	150
0:07:50	29	5,9	16	33	150
0:07:51	29	5,9	16	32	150
0:07:52	29	5,9	16	33	150
0:07:53	29	5,9	16	32	150
0:07:54	29	5,9	16	32	150
0:07:55	29	5,9	16	32	150
0:07:56	29	5,9	16	32	150
0:07:57	29	5,9	16	32	150
0:07:58	29	5,9	16	32	150
0:07:59	29	5,9	16	33	150
0:08:00	29	5,9	16	33	150
0:08:01	29	6,0	16	33	150
0:08:02	29	6,0	16	33	150
0:08:03	29	6,0	16	33	150
0:08:04	29	6,0	16	33	150
0:08:05	29	6,0	16	33	150
0:08:06	29	6,0	16	33	150
0:08:07	29	6,0	16	33	150
0:08:08	29	6,0	16	33	150
0:08:09	29	6,0	16	33	150
0:08:10	29	6,0	16	33	150
0:08:11	29	6,0	16	33	150
0:08:12	29	6,0	16	33	150
0:08:13	29	6,0	16	33	150
0:08:14	29	6,1	16	33	150
0:08:15	29	6,1	16	33	150
0:08:16	29	6,1	16	33	150
0:08:17	29	6,1	16	33	150
0:08:18	29	6,1	16	33	150
0:08:19	29	6,1	16	33	150
0:08:20	29	6,1	16	33	150
0:08:21	29	6,1	16	33	150
0:08:22	29	6,1	16	33	150
0:08:23	29	6,1	16	33	150
0:08:24	29	6,1	16	33	150
0:08:25	29	6,1	16	33	150
0:08:26	29	6,2	16	33	150
0:08:27	29	6,2	16	33	150
0:08:28	29	6,2	16	33	150
0:08:29	29	6,2	16	33	150
0:08:30	29	6,2	16	33	150
0:08:31	29	6,2	16	33	150
0:08:32	29	6,2	16	33	150
0:08:33	29	6,2	16	33	150
0:08:34	29	6,2	16	33	150
0:08:35	29	6,2	16	33	150
0:08:36	29	6,2	16	33	150
0:08:37	29	6,3	16	33	150
0:08:38	29	6,3	16	33	150
0:08:39	29	6,3	16	33	150
0:08:40	29	6,3	16	33	150
0:08:41	29	6,3	16	33	150
0:08:42	29	6,3	16	33	150
0:08:43	29	6,3	16	33	150
0:08:44	29	6,3	16	33	150
0:08:45	29	6,3	16	33	150
0:08:46	29	6,3	16	33	150
0:08:47	29	6,3	16	33	150
0:08:48	29	6,3	16	33	150
0:08:49	29	6,4	16	33	150
0:08:50	29	6,4	16	33	150
0:08:51	29	6,4	16	33	150
0:08:52	29	6,4	16	33	150
0:08:53	29	6,4	16	33	150
0:08:54	29	6,4	16	33	150
0:08:55	29	6,4	16	33	150
0:08:56	29	6,4	16	33	150
0:08:57	29	6,4	16	33	150
0:08:58	29	6,4	16	33	150
0:08:59	29	6,4	16	33	150
0:09:00	29	6,4	16	33	150
0:09:01	29	6,4	16	33	150
0:09:02	29	6,5	16	34	150
0:09:03	29	6,5	16	33	150
0:09:04	30	6,5	16	33	150
0:09:05	30	6,5	16	34	150
0:09:06	30	6,5	16	33	150
0:09:07	30	6,5	16	34	150
0:09:08	30	6,5	16	33	150
0:09:09	30	6,5	16	34	150
0:09:10	30	6,5	16	33	150
0:09:11	30	6,5	16	34	150
0:09:12	30	6,5	16	34	150
0:09:13	30	6,5	16	34	150
0:09:14	30	6,6	16	34	150
0:09:15	30	6,6	16	34	150
0:09:16	30	6,6	16	34	150
0:09:17	30	6,6	16	34	150
0:09:18	30	6,6	16	34	150
0:09:19	30	6,6	16	34	150
0:09:20	30	6,6	16	34	150
0:09:21	30	6,6	16	34	150
0:09:22	30	6,6	16	34	150
0:09:23	30	6,6	16	34	150
0:09:24	30	6,6	16	34	150
0:09:25	30	6,6	16	34	150
0:09:26	30	6,7	16	34	150
0:09:27	30	6,7	16	34	150
0:09:28	30	6,7	16	34	150
0:09:29	30	6,7	16	34	150
0:09:30	30	6,7	16	34	150
0:09:31	30	6,7	16	34	150
0:09:32	30	6,7	16	34	150
0:09:33	30	6,7	16	34	150
0:09:34	30	6,7	16	34	150
0:09:35	30	6,7	16	34	150
0:09:36	30	6,7	16	34	150
0:09:37	30	6,7	16	34	150
0:09:38	30	6,7	16	34	150
0:09:39	30	6,7	16	34	150
0:09:40	30	6,8	16	34	150
0:09:41	30	6,8	16	34	150
0:09:42	30	6,8	16	34	150
0:09:43	30	6,8	16	34	150
0:09:44	30	6,8	16	34	150
0:09:45	30	6,8	16	34	150
0:09:46	30	6,8	16	34	150
0:09:47	30	6,8	16	34	150
0:09:48	30	6,8	16	34	150
0:09:49	30	6,8	16	34	150
0:09:50	30	6,8	16	34	150
0:09:51	30	6,8	16	34	150
0:09:52	30	6,9	16	34	150
0:09:53	30	6,9	16	34	150
0:09:54	30	6,9	16	34	150
0:09:55	30	6,9	16	34	150
0:09:56	30	6,9	16	34	150
0:09:57	30	6,9	16	34	150
0:09:58	30	6,9	16	34	150
0:09:59	30	6,9	16	34	150
0:10:00	30	6,9	16	34	150
0:10:01	30	6,9	16	34	150
0:10:02	30	7,0	16	34	150
0:10:03	30	7,0	16	34	150
0:10:04	30	7,0	16	34	150
0:10:05	30	7,0	16	34	150
0:10:06	30	7,0	16	34	150
0:10:07	30	7,0	16	34	150
0:10:08	30	7,0	16	34	150
0:10:09	30	7,0	16	34	150
0:10:10	30	7,0	16	35	150
0:10:11	30	7,0	16	34	150
0:10:12	30	7,2	16	34	150
0:10:13	30	7,4	16	35	150
0:10:14	30	7,5	16	34	150
0:10:15	30	7,5	16	35	150
0:10:16	30	7,5	16	35	150
0:10:17	30	7,6	16	35	150
0:10:18	30	7,6	16	35	150
0:10:19	31	7,6	16	35	150
0:10:20	30	7,6	16	35	150
0:10:21	30	7,6	16	35	150
0:10:22	31	7,6	16	35	150
0:10:23	31	7,6	16	35	150
0:10:24	31	7,6	16	35	150
0:10:25	31	7,6	16	35	150
0:10:26	31	7,6	16	35	150
0:10:27	31	7,6	16	35	150
0:10:28	31	7,6	16	35	150
0:10:29	31	7,7	16	35	150
0:10:30	31	7,7	16	35	150
0:10:31	31	7,7	16	35	150
0:10:32	31	7,7	16	35	150
0:10:33	31	7,7	16	35	150
0:10:34	31	7,7	16	35	150
0:10:35	31	7,7	16	35	150
0:10:36	31	7,7	16	35	150
0:10:37	31	7,7	16	35	150
0:10:38	31	7,7	16	35	150
0:10:39	31	7,7	16	35	150
0:10:40	31	7,7	16	35	150
0:10:41	31	7,7	16	35	150
0:10:42	31	7,8	16	35	150
0:10:43	31	7,8	16	35	150
0:10:44	31	7,8	16	35	150
0:10:45	31	7,8	16	35	150
0:10:46	31	7,8	16	35	150
0:10:47	31	7,8	16	35	150
0:10:48	31	7,8	16	35	150
0:10:49	31	7,8	16	35	150
0:10:50	31	7,8	16	35	150
0:10:51	31	7,8	16	35	150
0:10:52	31	7,9	16	35	150
0:10:53	31	7,9	16	35	150
0:10:54	31	7,9	16	35	150
0:10:55	31	7,9	16	35	150
0:10:56	31	7,9	16	35	150
0:10:57	31	7,9	16	35	150
0:10:58	31	7,9	16	35	150
0:10:59	31	7,9	16	35	150
0:11:00	31	7,9	16	35	150
0:11:01	31	7,9	16	35	150
0:11:02	31	7,9	16	35	150
0:11:03	31	7,9	16	35	150
0:11:04	31	8,0	16	35	150
0:11:05	31	8,0	16	35	150
0:11:06	31	8,0	16	35	150
0:11:07	31	8,0	16	35	150
0:11:08	31	8,0	16	35	150
0:11:09	31	8,0	16	35	150
0:11:10	31	8,0	16	35	150
0:11:11	31	8,0	16	35	150
0:11:12	31	8,0	16	35	150
0:11:13	31	8,0	16	35	150
0:11:14	31	8,0	16	35	150
0:11:15	31	8,0	16	35	150
0:11:16	31	8,0	16	35	150
0:11:17	31	8,0	16	35	150
0:11:18	31	8,1	16	35	150
0:11:19	31	8,1	16	35	150
0:11:20	31	8,1	16	35	150
0:11:21	31	8,1	16	35	150
0:11:22	31	8,1	16	35	150
0:11:23	31	8,1	16	35	150
0:11:24	31	8,1	16	35	150
0:11:25	31	8,1	16	35	150
0:11:26	31	8,1	16	35	150
0:11:27	31	8,1	16	36	150
0:11:28	31	8,1	16	36	150
0:11:29	31	8,1	16	36	150
0:11:30	31	8,2	16	36	150
0:11:31	31	8,2	16	36	150
0:11:32	31	8,2	16	36	150
0:11:33	31	8,2	16	35	150
0:11:34	31	8,2	16	35	150
0:11:35	32	8,2	16	35	150
0:11:36	32	8,2	16	36	150
0:11:37	32	8,2	16	36	150
0:11:38	32	8,2	16	36	150
0:11:39	32	8,2	16	36	150
0:11:40	32	8,2	16	36	150
0:11:41	32	8,2	16	36	150
0:11:42	32	8,2	16	36	150
0:11:43	32	8,2	16	36	150
0:11:44	32	8,2	16	36	150
0:11:45	32	8,3	16	36	150
0:11:46	32	8,3	16	36	150
0:11:47	32	8,3	16	36	150
0:11:48	32	8,3	16	36	150
0:11:49	32	8,3	16	36	150
0:11:50	32	8,3	16	36	150
0:11:51	32	8,3	16	36	150
0:11:52	32	8,3	16	36	150
0:11:53	32	8,3	16	36	150
0:11:54	32	8,3	16	36	150
0:11:55	32	8,3	16	36	150
0:11:56	32	8,3	16	36	150
0:11:57	32	8,3	16	36	150
0:11:58	32	8,3	16	36	150
0:11:59	32	8,3	16	36	150
0:12:00	32	8,3	16	36	150
0:12:01	32	8,4	16	36	150
0:12:02	32	8,4	16	36	150
0:12:03	32	8,4	16	36	150
0:12:04	32	8,4	16	36	150
0:12:05	32	8,4	16	36	150
0:12:06	32	8,4	16	36	150
0:12:07	32	8,4	16	36	150
0:12:08	32	8,4	16	36	150
0:12:09	32	8,4	16	36	150
0:12:10	32	8,4	16	36	150
0:12:11	32	8,4	16	36	150
0:12:12	32	8,4	16	36	150
0:12:13	32	8,4	16	36	150
0:12:14	32	8,4	16	36	150
0:12:15	32	8,4	16	36	150
0:12:16	32	8,5	16	36	150
0:12:17	32	8,5	16	36	150
0:12:18	32	8,5	16	36	150
0:12:19	32	8,5	16	36	150
0:12:20	32	8,5	16	36	150
0:12:21	32	8,5	16	36	150
0:12:22	32	8,5	16	36	150
0:12:23	32	8,5	16	36	150
0:12:24	32	8,5	16	36	150
0:12:25	32	8,5	16	36	150
0:12:26	32	8,5	16	36	150
0:12:27	32	8,5	16	36	150
0:12:28	32	8,6	16	36	150
0:12:29	32	8,6	16	36	150
0:12:30	32	8,6	16	36	150
0:12:31	32	8,6	16	36	150
0:12:32	32	8,6	16	36	150
0:12:33	32	8,6	16	36	150
0:12:34	32	8,6	16	36	150
0:12:35	32	8,6	16	36	150
0:12:36	32	8,6	16	36	150
0:12:37	32	8,6	16	36	150
0:12:38	32	8,6	16	36	150
0:12:39	32	8,6	16	36	150
0:12:40	32	8,7	16	36	150
0:12:41	32	8,7	16	36	150
0:12:42	32	8,7	16	36	150
0:12:43	32	8,7	16	36	150
0:12:44	32	8,7	16	36	150
0:12:45	32	8,7	16	36	150
0:12:46	32	8,7	16	36	150
0:12:47	32	8,7	16	36	150
0:12:48	32	8,7	16	36	150
0:12:49	32	8,7	16	36	150
0:12:50	32	8,7	16	36	150
0:12:51	32	8,7	16	36	150
0:12:52	32	8,8	16	37	150
0:12:53	33	8,8	16	37	150
0:12:54	33	8,8	16	36	150
0:12:55	33	8,8	16	36	150
0:12:56	33	8,8	16	36	150
0:12:57	33	8,8	16	37	150
0:12:58	33	8,8	16	36	150
0:12:59	33	8,8	16	37	150
0:13:00	33	8,8	16	37	150
0:13:01	33	8,8	16	37	150
0:13:02	33	8,9	16	37	150
0:13:03	33	8,9	16	37	150
0:13:04	33	8,9	16	36	150
0:13:05	33	8,9	16	37	150
0:13:06	33	8,9	16	37	150
0:13:07	33	8,9	16	37	150
0:13:08	33	8,9	16	37	150
0:13:09	33	8,9	16	37	150
0:13:10	33	8,9	16	37	150
0:13:11	33	8,9	16	37	150
0:13:12	33	8,9	16	37	150
0:13:13	33	8,9	16	37	150
0:13:14	33	8,9	16	37	150
0:13:15	33	9,0	16	37	150
0:13:16	33	9,0	16	37	150
0:13:17	33	9,0	16	37	150
0:13:18	33	9,0	16	37	150
0:13:19	33	9,0	16	37	150
0:13:20	33	9,0	16	37	150
0:13:21	33	9,0	16	37	150
0:13:22	33	9,0	16	37	150
0:13:23	33	9,0	16	37	150
0:13:24	33	9,0	16	37	150
0:13:25	33	9,0	16	37	150
0:13:26	33	9,1	16	37	150
0:13:27	33	9,1	16	37	150
0:13:28	33	9,1	16	37	150
0:13:29	33	9,2	16	37	150
0:13:30	33	9,3	16	37	150
0:13:31	33	9,3	16	37	150
0:13:32	33	9,3	16	37	150
0:13:33	33	9,3	16	37	150
0:13:34	33	9,3	16	37	150
0:13:35	33	9,4	16	37	150
0:13:36	33	9,4	16	37	150
0:13:37	33	9,4	16	37	150
0:13:38	33	9,4	16	37	150
0:13:39	33	9,4	16	37	150
0:13:40	33	9,4	16	37	150
0:13:41	33	9,4	16	37	150
0:13:42	33	9,4	16	37	150
0:13:43	33	9,4	16	37	150
0:13:44	33	9,4	16	37	150
0:13:45	33	9,4	16	37	150
0:13:46	33	9,5	16	37	150
0:13:47	33	9,5	16	37	150
0:13:48	33	9,5	16	37	150
0:13:49	33	9,5	16	37	150
0:13:50	33	9,5	16	37	150
0:13:51	33	9,5	16	38	150
0:13:52	33	9,5	16	38	150
0:13:53	33	9,5	16	37	150
0:13:54	33	9,5	16	37	150
0:13:55	33	9,5	16	37	150
0:13:56	33	9,5	16	37	150
0:13:57	33	9,5	16	37	150
0:13:58	33	9,6	16	37	150
0:13:59	33	9,6	16	37	150
0:14:00	33	9,6	16	37	150
0:14:01	33	9,6	16	37	150
0:14:02	33	9,6	16	38	150
0:14:03	33	9,6	16	37	150
0:14:04	33	9,6	16	37	150
0:14:05	33	9,6	16	37	150
0:14:06	33	9,6	16	38	150
0:14:07	33	9,6	16	37	150
0:14:08	33	9,6	16	37	150
0:14:09	33	9,6	16	37	150
0:14:10	33	9,7	16	38	150
0:14:11	33	9,7	16	38	150
0:14:12	34	9,7	16	38	150
0:14:13	33	9,7	16	38	150
0:14:14	34	9,7	16	38	150
0:14:15	34	9,7	16	38	150
0:14:16	34	9,7	16	38	150
0:14:17	34	9,7	16	38	150
0:14:18	34	9,7	16	38	150
0:14:19	34	9,8	16	38	150
0:14:20	34	9,8	16	38	150
0:14:21	34	9,8	16	38	150
0:14:22	34	9,8	16	38	150
0:14:23	34	9,8	16	38	150
0:14:24	34	9,8	16	38	150
0:14:25	34	9,8	16	38	150
0:14:26	34	9,8	16	38	150
0:14:27	34	9,8	16	38	150
0:14:28	34	9,8	16	38	150
0:14:29	34	9,8	16	38	150
0:14:30	34	9,9	16	38	150
0:14:31	34	9,9	16	38	150
0:14:32	34	9,9	16	38	150
0:14:33	34	9,9	16	38	150
0:14:34	34	9,9	16	38	150
0:14:35	34	9,9	16	38	150
0:14:36	34	9,9	16	38	150
0:14:37	34	9,9	16	38	150
0:14:38	34	9,9	16	38	150
0:14:39	34	9,9	16	38	150
0:14:40	34	9,9	16	38	150
0:14:41	34	10,0	16	38	150
0:14:42	34	10,0	16	38	150
0:14:43	34	10,0	16	38	150
0:14:44	34	10,0	16	38	150
0:14:45	34	10,0	16	38	150
0:14:46	34	10,0	16	38	150
0:14:47	34	10,0	16	38	150
0:14:48	34	10,0	16	38	150
0:14:49	34	10,0	16	38	150
0:14:50	34	10,0	16	38	150
0:14:51	34	10,0	16	38	150
0:14:52	34	10,1	16	38	150
0:14:53	34	10,1	16	38	150
0:14:54	34	10,1	16	38	150
0:14:55	34	10,1	16	38	150
0:14:56	34	10,1	16	38	150
0:14:57	34	10,1	16	38	150
0:14:58	34	10,1	16	38	150
0:14:59	34	10,1	16	38	150
0:15:00	34	10,1	16	38	150
0:15:01	34	10,1	16	39	150
0:15:02	34	10,1	16	38	150
0:15:03	34	10,1	16	38	150
0:15:04	34	10,1	16	38	150
0:15:05	34	10,2	16	38	150
0:15:06	34	10,2	16	38	150
0:15:07	34	10,2	16	38	150
0:15:08	34	10,2	16	38	150
0:15:09	34	10,2	16	38	150
0:15:10	34	10,2	16	38	150
0:15:11	34	10,2	16	38	150
0:15:12	34	10,2	16	38	150
0:15:13	34	10,2	16	38	150
0:15:14	34	10,2	16	39	150
0:15:15	34	10,2	16	38	150
0:15:16	34	10,2	16	39	150
0:15:17	34	10,3	16	38	150
0:15:18	34	10,3	16	39	150
0:15:19	34	10,3	16	38	150
0:15:20	34	10,3	16	38	150
0:15:21	34	10,3	16	39	150
0:15:22	34	10,3	16	39	150
0:15:23	34	10,3	16	39	150
0:15:24	34	10,3	16	39	150
0:15:25	34	10,3	16	39	150
0:15:26	34	10,3	16	39	150
0:15:27	34	10,3	16	39	150
0:15:28	34	10,3	16	39	150
0:15:29	34	10,3	16	39	150
0:15:30	35	10,4	16	39	150
0:15:31	35	10,4	16	39	150
0:15:32	35	10,4	16	38	150
0:15:33	35	10,4	16	39	150
0:15:34	35	10,4	16	39	150
0:15:35	35	10,5	16	39	150
0:15:36	35	10,6	16	39	150
0:15:37	35	10,6	16	39	150
0:15:38	35	10,6	16	39	150
0:15:39	35	10,6	16	39	150
0:15:40	35	10,6	16	39	150
0:15:41	35	10,6	16	39	150
0:15:42	35	10,6	16	39	150
0:15:43	35	10,6	16	39	150
0:15:44	35	10,6	16	39	150
0:15:45	35	10,6	16	39	150
0:15:46	35	10,6	16	39	150
0:15:47	35	10,7	16	39	150
0:15:48	35	10,7	16	39	150
0:15:49	35	10,7	16	39	150
0:15:50	35	10,7	16	39	150
0:15:51	35	10,7	16	39	150
0:15:52	35	10,7	16	39	150
0:15:53	35	10,7	16	39	150
0:15:54	35	10,7	16	39	150
0:15:55	35	10,7	16	39	150
0:15:56	35	10,7	16	39	150
0:15:57	35	10,7	16	39	150
0:15:58	35	10,8	16	39	150
0:15:59	35	10,8	16	39	150
0:16:00	35	10,8	16	39	150
0:16:01	35	10,8	16	39	150
0:16:02	35	10,8	16	39	150
0:16:03	35	10,8	16	39	150
0:16:04	35	10,8	16	39	150
0:16:05	35	10,8	16	39	150
0:16:06	35	10,8	16	39	150
0:16:07	35	10,8	16	39	150
0:16:08	35	10,9	16	39	150
0:16:09	35	10,9	16	39	150
0:16:10	35	10,9	16	39	150
0:16:11	35	10,9	16	39	150
0:16:12	35	10,9	16	39	150
0:16:13	35	10,9	16	39	150
0:16:14	35	10,9	16	39	150
0:16:15	35	10,9	16	39	150
0:16:16	35	10,9	16	39	150
0:16:17	35	10,9	16	40	150
0:16:18	35	10,9	16	39	150
0:16:19	35	10,9	16	39	150
0:16:20	35	11,0	16	39	150
0:16:21	35	11,0	16	39	150
0:16:22	35	11,0	16	39	150
0:16:23	35	11,0	16	39	150
0:16:24	35	11,0	16	39	150
0:16:25	35	11,0	16	39	150
0:16:26	35	11,0	16	40	150
0:16:27	35	11,0	16	39	150
0:16:28	35	11,0	16	40	150
0:16:29	35	11,0	16	39	150
0:16:30	35	11,1	16	40	150
0:16:31	35	11,1	16	40	150
0:16:32	35	11,1	16	40	150
0:16:33	35	11,1	16	39	150
0:16:34	35	11,1	16	39	150
0:16:35	35	11,1	16	40	150
0:16:36	35	11,1	16	40	150
0:16:37	35	11,1	16	40	150
0:16:38	35	11,1	16	40	150
0:16:39	35	11,1	16	40	150
0:16:40	35	11,1	16	40	150
0:16:41	35	11,2	16	40	150
0:16:42	35	11,2	16	40	150
0:16:43	35	11,2	16	40	150
0:16:44	35	11,2	16	40	150
0:16:45	35	11,2	16	40	150
0:16:46	35	11,2	16	40	150
0:16:47	35	11,2	16	40	150
0:16:48	35	11,2	16	40	150
0:16:49	36	11,2	16	40	150
0:16:50	36	11,2	16	40	150
0:16:51	36	11,2	16	40	150
0:16:52	36	11,3	16	40	150
0:16:53	36	11,3	16	40	150
0:16:54	36	11,3	16	40	150
0:16:55	36	11,3	16	40	150
0:16:56	36	11,3	16	40	150
0:16:57	36	11,3	16	40	150
0:16:58	36	11,3	16	40	150
0:16:59	36	11,3	16	40	150
0:17:00	36	11,3	16	40	150
0:17:01	36	11,3	16	40	150
0:17:02	36	11,3	16	40	150
0:17:03	36	11,3	16	40	150
0:17:04	36	11,4	16	40	150
0:17:05	36	11,4	16	40	150
0:17:06	36	11,4	16	40	150
0:17:07	36	11,4	16	40	150
0:17:08	36	11,4	16	40	150
0:17:09	36	11,4	16	40	150
0:17:10	36	11,4	16	40	150
0:17:11	36	11,4	16	40	150
0:17:12	36	11,4	16	40	150
0:17:13	36	11,4	16	40	150
0:17:14	36	11,4	16	40	150
0:17:15	36	11,5	16	40	150
0:17:16	36	11,5	16	40	150
0:17:17	36	11,5	16	40	150
0:17:18	36	11,6	16	40	150
0:17:19	36	11,6	16	40	150
0:17:20	36	11,7	16	40	150
0:17:21	36	11,7	16	40	150
0:17:22	36	11,7	16	40	150
0:17:23	36	11,7	16	40	150
0:17:24	36	11,7	16	40	150
0:17:25	36	11,7	16	40	150
0:17:26	36	11,7	16	40	150
0:17:27	36	11,7	16	40	150
0:17:28	36	11,7	16	40	150
0:17:29	36	11,7	16	40	150
0:17:30	36	11,7	16	40	150
0:17:31	36	11,8	16	40	150
0:17:32	36	11,8	16	40	150
0:17:33	36	11,8	16	40	150
0:17:34	36	11,8	16	40	150
0:17:35	36	11,8	16	40	150
0:17:36	36	11,8	16	40	150
0:17:37	36	11,8	16	41	150
0:17:38	36	11,8	16	40	150
0:17:39	36	11,8	16	40	150
0:17:40	36	11,8	16	40	150
0:17:41	36	11,8	16	40	150
0:17:42	36	11,8	16	40	150
0:17:43	36	11,9	16	40	150
0:17:44	36	11,9	16	41	150
0:17:45	36	11,9	16	41	150
0:17:46	36	11,9	16	40	150
0:17:47	36	11,9	16	40	150
0:17:48	36	11,9	16	41	150
0:17:49	36	11,9	16	41	150
0:17:50	36	11,9	16	41	150
0:17:51	36	11,9	16	41	150
0:17:52	36	11,9	16	41	150
0:17:53	36	12,0	16	41	150
0:17:54	36	12,0	16	41	150
0:17:55	36	12,0	16	41	150
0:17:56	36	12,0	16	41	150
0:17:57	36	12,0	16	41	150
0:17:58	36	12,0	16	41	150
0:17:59	36	12,0	16	41	150
0:18:00	36	12,0	16	41	150
0:18:01	36	12,0	16	41	150
0:18:02	36	12,0	16	41	150
0:18:03	36	12,0	16	41	150
0:18:04	36	12,1	16	41	150
0:18:05	36	12,1	16	41	150
0:18:06	36	12,1	16	41	150
0:18:07	36	12,1	16	41	150
0:18:08	36	12,1	16	41	150
0:18:09	36	12,1	16	41	150
0:18:10	37	12,1	16	41	150
0:18:11	37	12,1	16	41	150
0:18:12	36	12,1	16	41	150
0:18:13	37	12,1	16	41	150
0:18:14	37	12,2	16	41	150
0:18:15	37	12,2	16	41	150
0:18:16	37	12,2	16	41	150
0:18:17	37	12,2	16	41	150
0:18:18	37	12,2	16	41	150
0:18:19	37	12,2	16	41	150
0:18:20	37	12,2	16	41	150
0:18:21	37	12,2	16	41	150
0:18:22	37	12,2	16	41	150
0:18:23	37	12,2	16	41	150
0:18:24	37	12,2	16	41	150
0:18:25	37	12,3	16	41	150
0:18:26	37	12,3	16	41	150
0:18:27	37	12,3	16	41	150
0:18:28	37	12,3	16	41	150
0:18:29	37	12,3	16	41	150
0:18:30	37	12,3	16	41	150
0:18:31	37	12,3	16	41	150
0:18:32	37	12,3	16	41	150
0:18:33	37	12,3	16	41	150
0:18:34	37	12,3	16	41	150
0:18:35	37	12,4	16	42	150
0:18:36	37	12,4	16	41	150
0:18:37	37	12,4	16	41	150
0:18:38	37	12,4	16	41	150
0:18:39	37	12,4	16	41	150
0:18:40	37	12,4	16	41	150
0:18:41	37	12,4	16	41	150
0:18:42	37	12,4	16	42	150
0:18:43	37	12,4	16	41	150
0:18:44	37	12,4	16	41	150
0:18:45	37	12,4	16	42	150
0:18:46	37	12,5	16	42	150
0:18:47	37	12,5	16	42	150
0:18:48	37	12,5	16	42	150
0:18:49	37	12,5	16	41	150
0:18:50	37	12,5	16	41	150
0:18:51	37	12,5	16	42	150
0:18:52	37	12,5	16	42	150
0:18:53	37	12,5	16	42	150
0:18:54	37	12,5	16	42	150
0:18:55	37	12,5	16	41	150
0:18:56	37	12,5	16	42	150
0:18:57	37	12,6	16	42	150
0:18:58	37	12,6	16	42	150
0:18:59	37	12,6	16	42	150
0:19:00	37	12,6	16	42	150
0:19:01	37	12,6	16	42	150
0:19:02	37	12,6	16	42	150
0:19:03	37	12,6	16	42	150
0:19:04	37	12,6	16	42	150
0:19:05	37	12,6	16	42	150
0:19:06	37	12,6	16	42	150
0:19:07	37	12,7	16	42	150
0:19:08	37	12,7	16	42	150
0:19:09	37	12,7	16	42	150
0:19:10	37	12,7	16	42	150
0:19:11	37	12,7	16	42	150
0:19:12	37	12,7	16	42	150
0:19:13	37	12,7	16	42	150
0:19:14	37	12,7	16	42	150
0:19:15	37	12,7	16	42	150
0:19:16	37	12,7	16	42	150
0:19:17	37	12,7	16	42	150
0:19:18	37	12,7	16	42	150
0:19:19	37	12,8	16	42	150
0:19:20	37	12,8	16	42	150
0:19:21	37	12,8	16	42	150
0:19:22	37	12,8	16	42	150
0:19:23	37	12,8	16	42	150
0:19:24	37	12,8	16	42	150
0:19:25	37	12,8	16	42	150
0:19:26	37	12,8	16	42	150
0:19:27	37	12,8	16	42	150
0:19:28	37	12,8	16	42	150
0:19:29	38	12,8	16	42	150
0:19:30	38	12,9	16	42	150
0:19:31	37	12,9	16	42	150
0:19:32	38	12,9	16	42	150
0:19:33	38	12,9	16	42	150
0:19:34	38	13,1	16	42	150
0:19:35	38	13,1	16	42	150
0:19:36	38	13,2	16	42	150
0:19:37	38	13,2	16	42	150
0:19:38	38	13,2	16	42	150
0:19:39	38	13,2	16	42	150
0:19:40	38	13,3	16	42	150
0:19:41	38	13,3	16	42	150
0:19:42	38	13,3	16	42	150
0:19:43	38	13,3	16	43	150
0:19:44	38	13,3	16	42	150
0:19:45	38	13,3	16	43	150
0:19:46	38	13,3	16	42	150
0:19:47	38	13,3	16	42	150
0:19:48	38	13,4	16	42	150
0:19:49	38	13,4	16	42	150
0:19:50	38	13,4	16	42	150
0:19:51	38	13,4	16	43	150
0:19:52	38	13,4	16	43	150
0:19:53	38	13,4	16	43	150
0:19:54	38	13,4	16	43	150
0:19:55	38	13,4	16	43	150
0:19:56	38	13,5	16	43	150
0:19:57	38	13,5	16	43	150
0:19:58	38	13,5	16	43	150
0:19:59	38	13,5	16	43	150
0:20:00	38	13,5	16	43	150
0:20:01	38	13,5	16	43	150
0:20:02	38	13,5	16	43	150
0:20:03	38	13,5	16	43	150
0:20:04	38	13,5	16	43	150
0:20:05	38	13,5	16	43	150
0:20:06	38	13,6	16	43	150
0:20:07	38	13,6	16	43	150
0:20:08	38	13,6	16	43	150
0:20:09	38	13,6	16	43	150
0:20:10	38	13,6	16	43	150
0:20:11	38	13,6	16	43	150
0:20:12	38	13,6	16	43	150
0:20:13	38	13,6	16	43	150
0:20:14	38	13,6	16	43	150
0:20:15	38	13,6	16	43	150
0:20:16	38	13,6	16	43	150
0:20:17	38	13,7	16	43	150
0:20:18	38	13,7	16	43	150
0:20:19	38	13,7	16	43	150
0:20:20	38	13,7	16	43	150
0:20:21	38	13,7	16	43	150
0:20:22	38	13,7	16	43	150
0:20:23	38	13,7	16	43	150
0:20:24	38	13,7	16	43	150
0:20:25	38	13,7	16	43	150
0:20:26	38	13,7	16	43	150
0:20:27	38	13,7	16	43	150
0:20:28	38	13,7	16	43	150
0:20:29	38	13,8	16	43	150
0:20:30	38	13,8	16	43	150
0:20:31	38	13,8	16	43	150
0:20:32	38	13,8	16	43	150
0:20:33	38	13,8	16	43	150
0:20:34	38	13,8	16	43	150
0:20:35	38	13,8	16	43	150
0:20:36	38	13,8	16	43	150
0:20:37	38	13,8	16	43	150
0:20:38	38	13,8	16	43	150
0:20:39	38	13,8	16	43	150
0:20:40	38	13,8	16	43	150
0:20:41	38	13,9	16	43	150
0:20:42	38	13,9	16	43	150
0:20:43	38	13,9	16	43	150
0:20:44	38	13,9	16	43	150
0:20:45	38	13,9	16	43	150
0:20:46	38	13,9	16	43	150
0:20:47	38	13,9	16	43	150
0:20:48	38	13,9	16	43	150
0:20:49	39	13,9	16	43	150
0:20:50	38	14,0	16	44	150
0:20:51	39	14,0	16	43	150
0:20:52	39	14,0	16	43	150
0:20:53	39	14,0	16	43	150
0:20:54	39	14,0	16	43	150
0:20:55	39	14,0	16	43	150
0:20:56	39	14,0	16	43	150
0:20:57	39	14,0	16	43	150
0:20:58	39	14,0	16	43	150
0:20:59	39	14,0	16	43	150
0:21:00	39	14,0	16	43	150
0:21:01	39	14,1	16	44	150
0:21:02	39	14,1	16	43	150
0:21:03	39	14,1	16	44	150
0:21:04	39	14,1	16	44	150
0:21:05	39	14,1	16	43	150
0:21:06	39	14,1	16	44	150
0:21:07	39	14,1	16	44	150
0:21:08	39	14,1	16	44	150
0:21:09	39	14,1	16	44	150
0:21:10	39	14,1	16	44	150
0:21:11	39	14,1	16	44	150
0:21:12	39	14,1	16	44	150
0:21:13	39	14,2	16	44	150
0:21:14	39	14,2	16	43	150
0:21:15	39	14,2	16	44	150
0:21:16	39	14,2	16	44	150
0:21:17	39	14,2	16	44	150
0:21:18	39	14,2	16	44	150
0:21:19	39	14,2	16	44	150
0:21:20	39	14,2	16	44	150
0:21:21	39	14,2	16	44	150
0:21:22	39	14,2	16	44	150
0:21:23	39	14,2	16	44	150
0:21:24	39	14,2	16	44	150
0:21:25	39	14,2	16	44	150
0:21:26	39	14,3	16	44	150
0:21:27	39	14,3	16	44	150
0:21:28	39	14,3	16	44	150
0:21:29	39	14,3	16	44	150
0:21:30	39	14,3	16	44	150
0:21:31	39	14,3	16	44	150
0:21:32	39	14,3	16	44	150
0:21:33	39	14,3	16	44	150
0:21:34	39	14,3	16	44	150
0:21:35	39	14,3	16	44	150
0:21:36	39	14,4	16	44	150
0:21:37	39	14,4	16	44	150
0:21:38	39	14,4	16	44	150
0:21:39	39	14,4	16	44	150
0:21:40	39	14,4	16	44	150
0:21:41	39	14,4	16	44	150
0:21:42	39	14,4	16	44	150
0:21:43	39	14,4	16	44	150
0:21:44	39	14,4	16	44	150
0:21:45	39	14,4	16	44	150
0:21:46	39	14,4	16	44	150
0:21:47	39	14,4	16	44	150
0:21:48	39	14,5	16	44	150
0:21:49	39	14,5	16	44	150
0:21:50	39	14,5	16	44	150
0:21:51	39	14,5	16	44	150
0:21:52	39	14,5	16	44	150
0:21:53	39	14,5	16	44	150
0:21:54	39	14,5	16	44	150
0:21:55	39	14,5	16	44	150
0:21:56	39	14,5	16	44	150
0:21:57	39	14,5	16	44	150
0:21:58	39	14,5	16	44	150
0:21:59	39	14,6	16	44	150
0:22:00	39	14,6	16	44	150
0:22:01	39	14,6	16	44	150
0:22:02	39	14,6	16	44	150
0:22:03	39	14,6	16	44	150
0:22:04	39	14,6	16	44	150
0:22:05	39	14,6	16	44	150
0:22:06	39	14,6	16	44	150
0:22:07	39	14,6	16	44	150
0:22:08	39	14,6	16	44	150
0:22:09	40	14,6	16	44	150
0:22:10	40	14,7	16	44	150
0:22:11	40	14,7	16	44	150
0:22:12	40	14,7	16	44	150
0:22:13	40	14,7	16	44	150
0:22:14	40	14,7	16	44	150
0:22:15	40	14,7	16	44	150
0:22:16	40	14,7	16	44	150
0:22:17	40	14,7	16	44	150
0:22:18	40	14,7	16	45	150
0:22:19	40	14,7	16	44	150
0:22:20	40	14,7	16	44	150
0:22:21	40	14,8	16	44	150
0:22:22	40	14,8	16	44	150
0:22:23	40	14,8	16	45	150
0:22:24	40	14,8	16	45	150
0:22:25	40	14,8	16	45	150
0:22:26	40	14,8	16	45	150
0:22:27	40	14,8	16	44	150
0:22:28	40	14,8	16	44	150
0:22:29	40	14,8	16	45	150
0:22:30	40	14,8	16	44	150
0:22:31	40	14,9	16	44	150
0:22:32	40	14,9	16	44	150
0:22:33	40	14,9	16	44	150
0:22:34	40	14,9	16	44	150
0:22:35	40	14,9	16	45	150
0:22:36	40	14,9	16	44	150
0:22:37	40	14,9	16	45	150
0:22:38	40	14,9	16	45	150
0:22:39	40	14,9	16	45	150
0:22:40	40	14,9	16	45	150
0:22:41	40	15,0	16	45	150
0:22:42	40	15,0	16	45	150
0:22:43	40	15,0	16	45	150
0:22:44	40	15,0	16	45	150
0:22:45	40	15,0	16	45	150
0:22:46	40	15,0	16	45	150
0:22:47	40	15,0	16	45	150
0:22:48	40	15,0	16	45	150
0:22:49	40	15,0	16	45	150
0:22:50	40	15,0	16	45	150
0:22:51	40	15,0	16	45	150
0:22:52	40	15,1	16	45	150
0:22:53	40	15,1	16	45	150
0:22:54	40	15,1	16	45	150
0:22:55	40	15,1	16	45	150
0:22:56	40	15,1	16	45	150
0:22:57	40	15,1	16	45	150
0:22:58	40	15,1	16	45	150
0:22:59	40	15,1	16	45	150
0:23:00	40	15,1	16	45	150
0:23:01	40	15,1	16	45	150
0:23:02	40	15,2	16	45	150
0:23:03	40	15,2	16	45	150
0:23:04	40	15,2	16	45	150
0:23:05	40	15,2	16	45	150
0:23:06	40	15,2	16	45	150
0:23:07	40	15,2	16	45	150
0:23:08	40	15,2	16	45	150
0:23:09	40	15,2	16	45	150
0:23:10	40	15,2	16	45	150
0:23:11	40	15,3	16	45	150
0:23:12	40	15,3	16	45	150
0:23:13	40	15,3	16	45	150
0:23:14	40	15,3	16	45	150
0:23:15	40	15,3	16	45	150
0:23:16	40	15,3	16	45	150
0:23:17	40	15,3	16	45	150
0:23:18	40	15,3	16	45	150
0:23:19	40	15,3	16	45	150
0:23:20	40	15,4	16	45	150
0:23:21	40	15,4	16	45	150
0:23:22	40	15,4	16	45	150
0:23:23	40	15,4	16	45	150
0:23:24	40	15,4	16	46	150
0:23:25	40	15,4	16	46	150
0:23:26	40	15,4	16	45	150
0:23:27	40	15,4	16	45	150
0:23:28	41	15,4	16	46	150
0:23:29	41	15,4	16	45	150
0:23:30	41	15,5	16	45	150
0:23:31	41	15,5	16	45	150
0:23:32	41	15,5	16	45	150
0:23:33	41	15,5	16	46	150
0:23:34	41	15,5	16	45	150
0:23:35	41	15,5	16	45	150
0:23:36	41	15,5	16	45	150
0:23:37	41	15,5	16	45	150
0:23:38	41	15,5	16	45	150
0:23:39	41	15,5	16	46	150
0:23:40	41	15,5	16	46	150
0:23:41	41	15,6	16	46	150
0:23:42	41	15,6	16	45	150
0:23:43	41	15,6	16	46	150
0:23:44	41	15,6	16	46	150
0:23:45	41	15,6	16	46	150
0:23:46	41	15,6	16	46	150
0:23:47	41	15,6	16	45	150
0:23:48	41	15,6	16	46	150
0:23:49	41	15,6	16	46	150
0:23:50	41	15,7	16	46	150
0:23:51	41	15,7	16	46	150
0:23:52	41	15,7	16	46	150
0:23:53	41	15,7	16	46	150
0:23:54	41	15,7	16	46	150
0:23:55	41	15,7	16	46	150
0:23:56	41	15,7	16	46	150
0:23:57	41	15,7	16	46	150
0:23:58	41	15,7	16	46	150
0:23:59	41	15,7	16	46	150
0:24:00	41	15,8	16	46	150
0:24:01	41	15,8	16	46	150
0:24:02	41	15,8	16	46	150
0:24:03	41	15,8	16	46	150
0:24:04	41	15,8	16	46	150
0:24:05	41	15,8	16	46	150
0:24:06	41	15,8	16	46	150
0:24:07	41	15,8	16	46	150
0:24:08	41	15,8	16	46	150
0:24:09	41	15,8	16	46	150
0:24:10	41	15,8	16	46	150
0:24:11	41	15,8	16	46	150
0:24:12	41	15,9	16	46	150
0:24:13	41	15,9	16	46	150
0:24:14	41	15,9	16	46	150
0:24:15	41	15,9	16	46	150
0:24:16	41	15,9	16	46	150
0:24:17	41	15,9	16	46	150
0:24:18	41	15,9	16	46	150
0:24:19	41	15,9	16	46	150
0:24:20	41	15,9	16	46	150
0:24:21	41	16,0	16	46	150
0:24:22	41	16,0	16	46	150
0:24:23	41	16,0	16	46	150
0:24:24	41	16,0	16	46	150
0:24:25	41	16,0	16	46	150
0:24:26	41	16,0	16	46	150
0:24:27	41	16,0	16	46	150
0:24:28	41	16,0	16	46	150
0:24:29	41	16,0	16	46	150
0:24:30	41	16,0	16	46	150
0:24:31	41	16,1	16	46	150
0:24:32	41	16,1	16	46	150
0:24:33	41	16,1	16	46	150
0:24:34	41	16,1	16	46	150
0:24:35	41	16,1	16	46	150
0:24:36	41	16,1	16	46	150
0:24:37	41	16,1	16	46	150
0:24:38	41	16,1	16	46	150
0:24:39	41	16,1	16	46	150
0:24:40	41	16,2	16	46	150
0:24:41	41	16,2	16	46	150
0:24:42	41	16,2	16	46	150
0:24:43	41	16,2	16	46	150
0:24:44	41	16,2	16	46	150
0:24:45	41	16,2	16	46	150
0:24:46	41	16,2	16	46	150
0:24:47	42	16,2	16	46	150
0:24:48	42	16,2	16	46	150
0:24:49	42	16,2	16	46	150
0:24:50	42	16,2	16	47	150
0:24:51	42	16,3	16	47	150
0:24:52	42	16,3	16	47	150
0:24:53	42	16,3	16	47	150
0:24:54	42	16,3	16	46	150
0:24:55	42	16,3	16	47	150
0:24:56	42	16,3	16	47	150
0:24:57	42	16,3	16	46	150
0:24:58	42	16,3	16	47	150
0:24:59	42	16,3	16	46	150
0:25:00	42	16,3	16	46	150
0:25:01	42	16,4	16	47	150
0:25:02	42	16,4	16	47	150
0:25:03	42	16,4	16	47	150
0:25:04	42	16,4	16	47	150
0:25:05	42	16,4	16	47	150
0:25:06	42	16,4	16	47	150
0:25:07	42	16,4	16	47	150
0:25:08	42	16,4	16	47	150
0:25:09	42	16,4	16	47	150
0:25:10	42	16,4	16	47	150
0:25:11	42	16,4	16	47	150
0:25:12	42	16,5	16	47	150
0:25:13	42	16,5	16	47	150
0:25:14	42	16,5	16	47	150
0:25:15	42	16,5	16	47	150
0:25:16	42	16,5	16	47	150
0:25:17	42	16,5	16	47	150
0:25:18	42	16,5	16	47	150
0:25:19	42	16,5	16	47	150
0:25:20	42	16,5	16	47	150
0:25:21	42	16,5	16	47	150
0:25:22	42	16,6	16	47	150
0:25:23	42	16,6	16	47	150
0:25:24	42	16,6	16	47	150
0:25:25	42	16,6	16	47	150
0:25:26	42	16,6	16	47	150
0:25:27	42	16,6	16	47	150
