Repository: ProgWizer/parser

File: project-root/data/Data Acquisition/Data Acquisition/2021 year (353)/21-076 D R Bulk Luk.txt (part 1 of 7)
--Test Summary--
Full Path and File Name	
Instrument Name	7322
Instrument Type	Model 7322 Consistometer - Variable Speed
Instrument Serial Number	
Test Start Date	11.09.2021
Test Start Time	15:54:10
Test Stop Date	11.09.2021
Test Stop Time	18:40:39
Test Length	2:46:29
Final Sample Time Offset	2:46:29
Controller Schedule Name	
Sampling Period	1 second
Comments	
Information	WellID	
Information	Customer	
Information	EngName	DENIS
Information	CementClass	G Holsim
Information	CementMfr	
Information	Additives	Bulk Luk .7 08.09.
Information	Density	
Information	BHCT	
Information	BHST	
Information	FluidLoss	
Information	JobType	
Calculated Value	Time_30Bc	2:36:37
Calculated Value	Time_70Bc	2:46:29
Initial Temperature (°C)	27 °C
Final Temperature (°C)	65 °C
Initial Pressure (MPa)	-0,0 MPa
Final Pressure (MPa)	35,5 MPa
Initial Consistency (Bc)	11 Bc
Final Consistency (Bc)	70 Bc
Initial Wall Temperature (°C)	30 °C
Final Wall Temperature (°C)	65 °C
Initial Motor Speed (RPM)	150 RPM
Final Motor Speed (RPM)	150 RPM
--Data--
Time (HH:MM:SS)	Temperature (°C)	Pressure (MPa)	Consistency (Bc)	Wall Temperature (°C)	Motor Speed (RPM)
0:00:00	27	-0,0	11	30	150
0:00:01	27	-0,0	11	30	150
0:00:02	27	-0,0	11	30	150
0:00:03	27	-0,0	11	30	150
0:00:04	27	-0,0	11	30	150
0:00:05	27	-0,0	11	30	150
0:00:06	27	-0,0	11	30	150
0:00:07	27	-0,0	11	30	150
0:00:08	27	-0,0	11	30	150
0:00:09	27	-0,0	11	30	150
0:00:10	27	-0,0	11	30	150
0:00:11	27	-0,0	11	30	150
0:00:12	27	-0,0	11	30	150
0:00:13	27	-0,0	11	30	150
0:00:14	27	-0,0	11	30	150
0:00:15	27	-0,0	11	30	150
0:00:16	27	-0,0	11	30	150
0:00:17	27	-0,0	11	30	150
0:00:18	27	-0,0	11	30	150
0:00:19	27	-0,0	11	30	150
0:00:20	27	-0,0	11	30	150
0:00:21	27	-0,0	11	30	150
0:00:22	27	-0,0	11	30	150
0:00:23	27	-0,0	11	30	150
0:00:24	27	-0,0	11	30	150
0:00:25	27	-0,0	11	30	150
0:00:26	27	-0,0	11	30	150
0:00:27	27	-0,0	11	30	150
0:00:28	27	-0,0	11	30	150
0:00:29	27	-0,0	11	30	150
0:00:30	27	-0,0	11	30	150
0:00:31	27	-0,0	11	30	150
0:00:32	27	-0,0	11	30	150
0:00:33	27	-0,0	11	30	150
0:00:34	27	-0,0	11	30	150
0:00:35	27	-0,0	11	30	150
0:00:36	27	-0,0	11	30	150
0:00:37	27	-0,0	11	30	150
0:00:38	27	-0,0	11	30	150
0:00:39	27	-0,0	11	30	150
0:00:40	28	-0,0	12	30	150
0:00:41	28	0,0	12	30	150
0:00:42	28	0,0	12	30	150
0:00:43	28	0,0	12	30	150
0:00:44	28	0,0	12	30	150
0:00:45	28	0,0	12	30	150
0:00:46	28	0,0	12	30	150
0:00:47	28	0,0	12	30	150
0:00:48	28	0,0	12	30	150
0:00:49	28	0,0	12	30	150
0:00:50	28	0,0	12	30	150
0:00:51	28	0,0	12	30	150
0:00:52	28	0,0	12	30	150
0:00:53	28	0,0	12	30	150
0:00:54	28	0,0	12	30	150
0:00:55	28	0,1	12	30	150
0:00:56	28	0,1	12	30	150
0:00:57	28	0,1	12	30	150
0:00:58	28	0,1	12	30	150
0:00:59	28	0,1	12	30	150
0:01:00	28	0,1	12	30	150
0:01:01	28	0,1	12	30	150
0:01:02	28	0,1	12	30	150
0:01:03	28	0,1	12	30	150
0:01:04	28	0,1	12	30	150
0:01:05	28	0,1	12	30	150
0:01:06	28	0,1	12	30	150
0:01:07	28	0,1	12	30	150
0:01:08	28	0,1	12	30	150
0:01:09	28	0,1	12	30	150
0:01:10	28	0,2	12	30	150
0:01:11	28	0,2	12	30	150
0:01:12	28	0,2	12	30	150
0:01:13	28	0,2	12	30	150
0:01:14	28	0,2	12	30	150
0:01:15	28	0,2	12	30	150
0:01:16	28	0,2	12	30	150
0:01:17	28	0,2	12	30	150
0:01:18	28	0,3	12	30	150
0:01:19	28	0,3	12	30	150
0:01:20	28	0,3	12	30	150
0:01:21	28	0,3	12	30	150
0:01:22	28	0,3	12	30	150
0:01:23	28	0,3	12	30	150
0:01:24	28	0,3	12	30	150
0:01:25	28	0,4	12	30	150
0:01:26	28	0,4	12	30	150
0:01:27	28	0,4	12	30	150
0:01:28	28	0,4	12	30	150
0:01:29	28	0,4	12	30	150
0:01:30	28	0,5	12	30	150
0:01:31	28	0,5	12	30	150
0:01:32	28	0,5	12	30	150
0:01:33	28	0,5	12	30	150
0:01:34	28	0,5	12	30	150
0:01:35	28	0,6	12	30	150
0:01:36	28	0,6	12	30	150
0:01:37	28	0,6	12	30	150
0:01:38	28	0,6	12	30	150
0:01:39	28	0,6	12	30	150
0:01:40	28	0,7	12	30	150
0:01:41	28	0,7	12	30	150
0:01:42	28	0,7	12	30	150
0:01:43	28	0,7	12	30	150
0:01:44	28	0,8	12	30	150
0:01:45	28	0,8	12	31	150
0:01:46	28	0,8	12	30	150
0:01:47	28	0,8	12	31	150
0:01:48	28	0,8	12	31	150
0:01:49	28	0,9	12	30	150
0:01:50	28	0,9	12	30	150
0:01:51	28	1,0	12	31	150
0:01:52	28	1,0	12	30	150
0:01:53	29	1,0	12	30	150
0:01:54	29	1,0	12	31	150
0:01:55	29	1,0	12	31	150
0:01:56	29	1,1	12	31	150
0:01:57	29	1,1	12	30	150
0:01:58	29	1,1	12	31	150
0:01:59	29	1,2	12	31	150
0:02:00	29	1,2	12	31	150
0:02:01	29	1,2	12	31	150
0:02:02	29	1,2	12	31	150
0:02:03	29	1,2	12	31	150
0:02:04	29	1,2	12	30	150
0:02:05	29	1,2	12	31	150
0:02:06	29	1,3	12	31	150
0:02:07	29	1,3	12	31	150
0:02:08	29	1,3	12	31	150
0:02:09	29	1,3	12	31	150
0:02:10	29	1,3	12	31	150
0:02:11	29	1,3	12	31	150
0:02:12	29	1,3	12	31	150
0:02:13	29	1,3	12	31	150
0:02:14	29	1,3	12	31	150
0:02:15	29	1,4	12	31	150
0:02:16	29	1,4	12	31	150
0:02:17	29	1,4	12	31	150
0:02:18	29	1,4	12	31	150
0:02:19	29	1,4	12	31	150
0:02:20	29	1,4	12	31	150
0:02:21	29	1,4	12	31	150
0:02:22	29	1,4	12	31	150
0:02:23	29	1,4	12	31	150
0:02:24	29	1,4	12	31	150
0:02:25	29	1,4	12	31	150
0:02:26	29	1,5	12	31	150
0:02:27	29	1,6	12	31	150
0:02:28	29	1,6	12	31	150
0:02:29	29	1,6	12	31	150
0:02:30	29	1,6	12	31	150
0:02:31	29	1,6	12	31	150
0:02:32	29	1,6	12	31	150
0:02:33	29	1,6	12	31	150
0:02:34	29	1,6	12	31	150
0:02:35	29	1,6	12	31	150
0:02:36	29	1,6	12	31	150
0:02:37	29	1,6	12	31	150
0:02:38	29	1,6	12	31	150
0:02:39	29	1,6	12	31	150
0:02:40	29	1,6	12	31	150
0:02:41	29	1,6	12	31	150
0:02:42	29	1,6	12	31	150
0:02:43	29	1,6	12	31	150
0:02:44	29	1,6	12	31	150
0:02:45	29	1,6	12	31	150
0:02:46	29	1,6	12	31	150
0:02:47	29	1,6	12	31	150
0:02:48	29	1,7	12	31	150
0:02:49	29	1,7	12	31	150
0:02:50	29	1,7	12	31	150
0:02:51	29	1,8	12	31	150
0:02:52	29	1,9	12	31	150
0:02:53	29	1,9	12	31	150
0:02:54	29	1,9	12	31	150
0:02:55	29	1,9	12	31	150
0:02:56	29	1,9	12	31	150
0:02:57	29	1,9	12	31	150
0:02:58	29	1,9	12	31	150
0:02:59	29	1,9	12	31	150
0:03:00	29	1,9	12	31	150
0:03:01	29	1,9	12	31	150
0:03:02	29	1,9	12	31	150
0:03:03	29	1,9	12	31	150
0:03:04	29	1,9	12	31	150
0:03:05	29	1,9	12	31	150
0:03:06	29	1,9	12	31	150
0:03:07	29	1,9	12	31	150
0:03:08	29	1,9	12	31	150
0:03:09	29	2,0	12	31	150
0:03:10	29	2,1	12	31	150
0:03:11	29	2,1	12	31	150
0:03:12	29	2,2	12	31	150
0:03:13	30	2,2	12	31	150
0:03:14	30	2,2	12	31	150
0:03:15	30	2,2	12	31	150
0:03:16	30	2,2	12	31	150
0:03:17	30	2,2	12	31	150
0:03:18	30	2,2	12	31	150
0:03:19	30	2,2	12	31	150
0:03:20	30	2,2	12	31	150
0:03:21	30	2,2	12	31	150
0:03:22	30	2,2	12	31	150
0:03:23	30	2,2	12	31	150
0:03:24	30	2,2	12	31	150
0:03:25	30	2,2	12	31	150
0:03:26	30	2,2	12	31	150
0:03:27	30	2,2	12	31	150
0:03:28	30	2,2	12	31	150
0:03:29	30	2,2	13	31	150
0:03:30	30	2,2	13	31	150
0:03:31	30	2,2	13	31	150
0:03:32	30	2,2	13	31	150
0:03:33	30	2,2	13	31	150
0:03:34	30	2,2	13	31	150
0:03:35	30	2,2	13	31	150
0:03:36	30	2,2	13	31	150
0:03:37	30	2,2	13	31	150
0:03:38	30	2,2	13	31	150
0:03:39	30	2,2	13	31	150
0:03:40	30	2,2	13	31	150
0:03:41	30	2,4	13	31	150
0:03:42	30	2,5	13	31	150
0:03:43	30	2,5	13	31	150
0:03:44	30	2,5	13	31	150
0:03:45	30	2,5	13	31	150
0:03:46	30	2,5	13	31	150
0:03:47	30	2,5	13	31	150
0:03:48	30	2,5	13	31	150
0:03:49	30	2,5	13	31	150
0:03:50	30	2,5	13	31	150
0:03:51	30	2,5	13	31	150
0:03:52	30	2,5	13	31	150
0:03:53	30	2,5	13	31	150
0:03:54	30	2,5	13	31	150
0:03:55	30	2,5	13	31	150
0:03:56	30	2,5	13	31	150
0:03:57	30	2,5	13	31	150
0:03:58	30	2,5	13	31	150
0:03:59	30	2,5	13	31	150
0:04:00	30	2,5	13	31	150
0:04:01	30	2,5	13	31	150
0:04:02	30	2,5	13	31	150
0:04:03	30	2,5	14	31	150
0:04:04	30	2,5	14	31	150
0:04:05	30	2,5	14	31	150
0:04:06	30	2,5	14	31	150
0:04:07	30	2,5	14	31	150
0:04:08	30	2,5	13	31	150
0:04:09	30	2,5	13	31	150
0:04:10	30	2,5	13	31	150
0:04:11	30	2,5	13	31	150
0:04:12	30	2,5	13	31	150
0:04:13	30	2,6	13	31	150
0:04:14	30	2,6	13	31	150
0:04:15	30	2,6	13	31	150
0:04:16	30	2,6	13	31	150
0:04:17	30	2,8	13	31	150
0:04:18	30	2,8	13	31	150
0:04:19	30	2,8	13	31	150
0:04:20	30	2,8	13	31	150
0:04:21	30	2,8	13	31	150
0:04:22	30	2,8	13	31	150
0:04:23	30	2,8	13	31	150
0:04:24	30	2,8	13	31	150
0:04:25	30	2,8	13	31	150
0:04:26	30	2,8	13	31	150
0:04:27	30	2,8	13	31	150
0:04:28	30	2,8	13	31	150
0:04:29	30	2,8	13	31	150
0:04:30	30	2,8	13	31	150
0:04:31	30	2,8	13	31	150
0:04:32	30	2,8	13	31	150
0:04:33	30	2,8	13	31	150
0:04:34	30	2,8	13	31	150
0:04:35	30	2,8	13	31	150
0:04:36	30	2,8	13	31	150
0:04:37	30	2,8	13	31	150
0:04:38	30	2,8	13	31	150
0:04:39	30	2,8	13	31	150
0:04:40	30	2,9	13	31	150
0:04:41	30	3,1	13	31	150
0:04:42	30	3,2	13	31	150
0:04:43	30	3,2	13	31	150
0:04:44	30	3,2	13	31	150
0:04:45	30	3,2	13	31	150
0:04:46	30	3,2	13	31	150
0:04:47	30	3,2	13	31	150
0:04:48	30	3,2	13	31	150
0:04:49	30	3,2	13	31	150
0:04:50	30	3,2	13	31	150
0:04:51	30	3,2	13	31	150
0:04:52	30	3,2	13	31	150
0:04:53	30	3,2	13	31	150
0:04:54	30	3,2	13	31	150
0:04:55	30	3,2	13	31	150
0:04:56	30	3,2	13	31	150
0:04:57	30	3,2	13	31	150
0:04:58	30	3,2	13	31	150
0:04:59	30	3,2	13	31	150
0:05:00	30	3,2	13	31	150
0:05:01	30	3,2	13	31	150
0:05:02	30	3,2	13	31	150
0:05:03	31	3,2	13	31	150
0:05:04	30	3,2	13	31	150
0:05:05	31	3,2	13	31	150
0:05:06	31	3,2	13	31	150
0:05:07	31	3,2	13	31	150
0:05:08	31	3,2	13	31	150
0:05:09	31	3,2	13	31	150
0:05:10	31	3,2	13	31	150
0:05:11	31	3,2	13	31	150
0:05:12	31	3,2	13	31	150
0:05:13	31	3,2	13	31	150
0:05:14	31	3,2	13	31	150
0:05:15	31	3,2	13	31	150
0:05:16	31	3,2	13	31	150
0:05:17	31	3,2	13	31	150
0:05:18	31	3,2	13	31	150
0:05:19	31	3,5	13	31	150
0:05:20	31	3,6	13	31	150
0:05:21	31	3,6	13	31	150
0:05:22	31	3,7	13	31	150
0:05:23	31	3,7	13	31	150
0:05:24	31	3,7	13	31	150
0:05:25	31	3,7	13	31	150
0:05:26	31	3,7	13	31	150
0:05:27	31	3,7	13	31	150
0:05:28	31	3,7	13	31	150
0:05:29	31	3,7	13	31	150
0:05:30	31	3,7	13	31	150
0:05:31	31	3,7	13	31	150
0:05:32	31	3,7	13	31	150
0:05:33	31	3,7	12	31	150
0:05:34	31	3,7	12	31	150
0:05:35	31	3,7	12	31	150
0:05:36	31	3,7	13	31	150
0:05:37	31	3,7	13	31	150
0:05:38	31	3,7	12	31	150
0:05:39	31	3,7	12	31	150
0:05:40	31	3,7	13	32	150
0:05:41	31	3,7	13	31	150
0:05:42	31	3,7	13	31	150
0:05:43	31	3,7	13	31	150
0:05:44	31	3,7	12	31	150
0:05:45	31	3,7	13	31	150
0:05:46	31	3,7	13	31	150
0:05:47	31	3,7	13	31	150
0:05:48	31	3,7	13	31	150
0:05:49	31	3,7	13	31	150
0:05:50	31	3,7	13	31	150
0:05:51	31	3,7	13	31	150
0:05:52	31	3,7	13	31	150
0:05:53	31	3,7	13	31	150
0:05:54	31	3,7	13	31	150
0:05:55	31	3,7	13	31	150
0:05:56	31	3,7	13	31	150
0:05:57	31	3,7	13	31	150
0:05:58	31	3,7	13	32	150
0:05:59	31	3,7	13	31	150
0:06:00	31	3,7	13	31	150
0:06:01	31	3,8	13	32	150
0:06:02	31	3,9	13	32	150
0:06:03	31	3,9	13	31	150
0:06:04	31	3,9	13	32	150
0:06:05	31	3,9	13	31	150
0:06:06	31	3,9	13	31	150
0:06:07	31	3,9	13	31	150
0:06:08	31	3,9	13	31	150
0:06:09	31	3,9	13	31	150
0:06:10	31	3,9	13	31	150
0:06:11	31	3,9	13	32	150
0:06:12	31	3,9	13	32	150
0:06:13	31	3,9	13	32	150
0:06:14	31	3,9	13	31	150
0:06:15	31	3,9	13	31	150
0:06:16	31	3,9	13	31	150
0:06:17	31	3,9	13	31	150
0:06:18	31	3,9	13	32	150
0:06:19	31	3,9	13	31	150
0:06:20	31	3,9	13	32	150
0:06:21	31	4,0	13	31	150
0:06:22	31	4,0	13	32	150
0:06:23	31	4,1	13	31	150
0:06:24	31	4,1	13	32	150
0:06:25	31	4,1	13	32	150
0:06:26	31	4,1	13	32	150
0:06:27	31	4,1	13	32	150
0:06:28	31	4,1	13	32	150
0:06:29	31	4,1	13	31	150
0:06:30	31	4,1	13	32	150
0:06:31	31	4,1	13	32	150
0:06:32	31	4,1	13	31	150
0:06:33	31	4,1	13	32	150
0:06:34	31	4,1	13	31	150
0:06:35	31	4,1	13	32	150
0:06:36	31	4,1	13	32	150
0:06:37	31	4,1	13	32	150
0:06:38	31	4,1	13	32	150
0:06:39	31	4,3	13	32	150
0:06:40	31	4,4	13	32	150
0:06:41	31	4,4	13	32	150
0:06:42	31	4,4	13	32	150
0:06:43	31	4,4	13	32	150
0:06:44	31	4,4	13	32	150
0:06:45	31	4,4	13	32	150
0:06:46	31	4,4	13	32	150
0:06:47	31	4,4	13	32	150
0:06:48	31	4,4	13	32	150
0:06:49	31	4,4	13	32	150
0:06:50	31	4,4	13	32	150
0:06:51	31	4,4	13	31	150
0:06:52	31	4,4	13	32	150
0:06:53	31	4,4	13	32	150
0:06:54	31	4,4	13	32	150
0:06:55	31	4,4	13	32	150
0:06:56	31	4,4	13	32	150
0:06:57	31	4,4	13	32	150
0:06:58	31	4,4	13	32	150
0:06:59	31	4,4	13	32	150
0:07:00	31	4,4	13	32	150
0:07:01	31	4,4	13	32	150
0:07:02	31	4,4	13	32	150
0:07:03	31	4,4	13	32	150
0:07:04	31	4,4	13	32	150
0:07:05	31	4,4	13	32	150
0:07:06	31	4,5	13	32	150
0:07:07	31	4,6	13	32	150
0:07:08	31	4,7	13	32	150
0:07:09	31	4,7	13	32	150
0:07:10	31	4,7	13	32	150
0:07:11	31	4,7	13	32	150
0:07:12	31	4,7	13	32	150
0:07:13	31	4,7	13	32	150
0:07:14	31	4,7	13	32	150
0:07:15	31	4,7	13	32	150
0:07:16	31	4,7	13	32	150
0:07:17	31	4,7	13	32	150
0:07:18	31	4,7	13	32	150
0:07:19	31	4,7	13	32	150
0:07:20	31	4,7	13	32	150
0:07:21	31	4,7	13	32	150
0:07:22	31	4,7	13	32	150
0:07:23	31	4,7	13	32	150
0:07:24	31	4,7	13	32	150
0:07:25	31	4,7	13	32	150
0:07:26	31	4,7	13	32	150
0:07:27	31	4,7	13	32	150
0:07:28	31	4,7	13	32	150
0:07:29	31	4,7	13	32	150
0:07:30	31	4,7	13	32	150
0:07:31	31	4,7	13	32	150
0:07:32	31	4,7	13	32	150
0:07:33	31	4,7	13	32	150
0:07:34	31	4,7	13	32	150
0:07:35	31	4,7	13	32	150
0:07:36	31	4,7	13	32	150
0:07:37	31	4,7	13	32	150
0:07:38	31	4,7	13	32	150
0:07:39	31	4,8	13	32	150
0:07:40	31	4,9	13	32	150
0:07:41	31	4,9	13	32	150
0:07:42	31	4,9	13	32	150
0:07:43	32	4,9	13	32	150
0:07:44	32	4,9	13	32	150
0:07:45	32	4,9	13	32	150
0:07:46	32	4,9	13	32	150
0:07:47	32	4,9	13	32	150
0:07:48	32	4,9	13	32	150
0:07:49	32	4,9	13	32	150
0:07:50	32	4,9	13	32	150
0:07:51	32	4,9	13	32	150
0:07:52	32	5,0	13	32	150
0:07:53	32	5,0	13	32	150
0:07:54	32	5,0	13	32	150
0:07:55	32	5,0	13	32	150
0:07:56	32	5,0	13	32	150
0:07:57	32	5,0	13	32	150
0:07:58	32	5,0	13	32	150
0:07:59	32	5,0	13	32	150
0:08:00	32	5,1	13	32	150
0:08:01	32	5,3	13	32	150
0:08:02	32	5,4	13	32	150
0:08:03	32	5,4	13	32	150
0:08:04	32	5,5	13	32	150
0:08:05	32	5,5	13	32	150
0:08:06	32	5,5	13	32	150
0:08:07	32	5,5	13	32	150
0:08:08	32	5,5	13	32	150
0:08:09	32	5,5	13	32	150
0:08:10	32	5,5	13	32	150
0:08:11	32	5,5	13	32	150
0:08:12	32	5,5	13	32	150
0:08:13	32	5,5	13	32	150
0:08:14	32	5,5	13	33	150
0:08:15	32	5,5	13	33	150
0:08:16	32	5,5	13	33	150
0:08:17	32	5,5	13	33	150
0:08:18	32	5,6	13	33	150
0:08:19	32	5,6	13	33	150
0:08:20	32	5,6	13	33	150
0:08:21	32	5,6	13	33	150
0:08:22	32	5,6	13	33	150
0:08:23	32	5,6	13	33	150
0:08:24	32	5,6	13	33	150
0:08:25	32	5,6	13	33	150
0:08:26	32	5,6	13	33	150
0:08:27	32	5,6	13	33	150
0:08:28	32	5,6	13	33	150
0:08:29	32	5,6	13	33	150
0:08:30	32	5,7	13	33	150
0:08:31	32	5,7	13	33	150
0:08:32	32	5,7	13	33	150
0:08:33	32	5,7	13	33	150
0:08:34	32	5,7	13	33	150
0:08:35	32	5,7	13	33	150
0:08:36	32	5,7	13	33	150
0:08:37	32	5,7	13	33	150
0:08:38	32	5,7	13	33	150
0:08:39	32	5,7	13	33	150
0:08:40	32	5,7	13	33	150
0:08:41	32	5,7	13	33	150
0:08:42	32	5,8	13	33	150
0:08:43	32	5,8	13	33	150
0:08:44	32	5,8	13	33	150
0:08:45	32	5,8	13	33	150
0:08:46	32	5,8	13	33	150
0:08:47	32	5,8	13	33	150
0:08:48	32	5,8	13	33	150
0:08:49	32	5,8	13	33	150
0:08:50	32	5,8	13	33	150
0:08:51	32	5,8	13	33	150
0:08:52	32	5,9	13	34	150
0:08:53	32	5,9	13	33	150
0:08:54	32	5,9	13	33	150
0:08:55	32	5,9	13	33	150
0:08:56	32	5,9	13	34	150
0:08:57	32	5,9	13	34	150
0:08:58	32	5,9	13	34	150
0:08:59	32	5,9	13	33	150
0:09:00	32	5,9	13	34	150
0:09:01	32	6,0	13	34	150
0:09:02	32	6,0	13	34	150
0:09:03	32	6,0	13	34	150
0:09:04	32	6,0	13	34	150
0:09:05	32	6,0	13	34	150
0:09:06	32	6,0	13	34	150
0:09:07	32	6,0	13	34	150
0:09:08	32	6,0	13	34	150
0:09:09	32	6,0	13	34	150
0:09:10	32	6,1	13	34	150
0:09:11	32	6,1	13	34	150
0:09:12	32	6,1	14	34	150
0:09:13	32	6,1	14	34	150
0:09:14	32	6,1	14	34	150
0:09:15	32	6,1	14	34	150
0:09:16	32	6,1	14	34	150
0:09:17	32	6,1	14	34	150
0:09:18	32	6,1	14	34	150
0:09:19	32	6,2	14	34	150
0:09:20	32	6,2	14	34	150
0:09:21	32	6,2	14	34	150
0:09:22	32	6,2	14	34	150
0:09:23	32	6,2	14	34	150
0:09:24	32	6,2	14	34	150
0:09:25	32	6,2	14	34	150
0:09:26	32	6,2	14	34	150
0:09:27	32	6,2	14	34	150
0:09:28	32	6,2	14	34	150
0:09:29	32	6,3	14	34	150
0:09:30	32	6,3	14	34	150
0:09:31	32	6,3	14	34	150
0:09:32	32	6,3	14	35	150
0:09:33	32	6,3	14	34	150
0:09:34	32	6,3	14	35	150
0:09:35	32	6,3	14	35	150
0:09:36	32	6,3	14	35	150
0:09:37	32	6,3	14	35	150
0:09:38	32	6,3	14	35	150
0:09:39	32	6,3	14	35	150
0:09:40	32	6,4	14	35	150
0:09:41	32	6,4	14	35	150
0:09:42	32	6,4	14	35	150
0:09:43	32	6,4	14	35	150
0:09:44	32	6,4	14	35	150
0:09:45	32	6,4	14	35	150
0:09:46	32	6,4	14	35	150
0:09:47	32	6,4	14	35	150
0:09:48	32	6,4	14	35	150
0:09:49	32	6,4	14	35	150
0:09:50	32	6,5	14	35	150
0:09:51	32	6,5	14	35	150
0:09:52	32	6,5	14	35	150
0:09:53	32	6,5	14	35	150
0:09:54	32	6,5	14	35	150
0:09:55	32	6,5	14	35	150
0:09:56	32	6,5	14	35	150
0:09:57	32	6,5	14	35	150
0:09:58	32	6,5	14	35	150
0:09:59	32	6,5	14	35	150
0:10:00	32	6,6	14	35	150
0:10:01	32	6,6	14	35	150
0:10:02	32	6,6	14	35	150
0:10:03	32	6,6	14	35	150
0:10:04	32	6,6	14	35	150
0:10:05	33	6,6	14	35	150
0:10:06	33	6,6	14	35	150
0:10:07	33	6,6	14	35	150
0:10:08	33	6,6	14	35	150
0:10:09	33	6,6	14	35	150
0:10:10	33	6,6	14	35	150
0:10:11	33	6,6	14	35	150
0:10:12	33	6,7	14	35	150
0:10:13	33	6,7	14	35	150
0:10:14	33	6,7	14	35	150
0:10:15	33	6,7	14	35	150
0:10:16	33	6,7	14	35	150
0:10:17	33	6,7	14	35	150
0:10:18	33	6,7	14	35	150
0:10:19	33	6,7	14	36	150
0:10:20	33	6,7	14	35	150
0:10:21	33	6,7	14	35	150
0:10:22	33	6,7	14	35	150
0:10:23	33	6,7	14	36	150
0:10:24	33	6,8	14	36	150
0:10:25	33	6,8	14	36	150
0:10:26	33	6,8	14	35	150
0:10:27	33	6,8	14	35	150
0:10:28	33	6,8	14	35	150
0:10:29	33	6,8	14	36	150
0:10:30	33	6,8	14	36	150
0:10:31	33	6,8	14	36	150
0:10:32	33	6,8	14	36	150
0:10:33	33	6,8	14	36	150
0:10:34	33	6,8	14	36	150
0:10:35	33	6,8	14	36	150
0:10:36	33	6,8	14	36	150
0:10:37	33	6,9	14	36	150
0:10:38	33	6,9	14	36	150
0:10:39	33	6,9	14	36	150
0:10:40	33	6,9	14	36	150
0:10:41	33	6,9	14	36	150
0:10:42	33	6,9	14	36	150
0:10:43	33	6,9	14	36	150
0:10:44	33	6,9	14	36	150
0:10:45	33	6,9	14	36	150
0:10:46	33	6,9	14	36	150
0:10:47	33	6,9	14	36	150
0:10:48	33	6,9	14	36	150
0:10:49	33	6,9	14	36	150
0:10:50	33	6,9	14	36	150
0:10:51	33	6,9	14	36	150
0:10:52	33	7,0	14	36	150
0:10:53	33	7,0	14	36	150
0:10:54	33	7,0	14	36	150
0:10:55	33	7,0	14	36	150
0:10:56	33	7,0	14	36	150
0:10:57	33	7,0	14	36	150
0:10:58	33	7,0	14	36	150
0:10:59	33	7,0	14	36	150
0:11:00	33	7,0	14	36	150
0:11:01	33	7,0	14	36	150
0:11:02	33	7,0	14	36	150
0:11:03	33	7,0	14	36	150
0:11:04	33	7,0	14	36	150
0:11:05	33	7,0	14	36	150
0:11:06	33	7,0	14	36	150
0:11:07	33	7,0	14	36	150
0:11:08	33	7,1	14	36	150
0:11:09	33	7,1	14	36	150
0:11:10	33	7,1	14	36	150
0:11:11	33	7,1	14	36	150
0:11:12	33	7,1	14	36	150
0:11:13	33	7,1	14	36	150
0:11:14	33	7,1	14	36	150
0:11:15	33	7,1	14	36	150
0:11:16	33	7,1	14	36	150
0:11:17	33	7,1	14	36	150
0:11:18	33	7,1	14	36	150
0:11:19	33	7,1	14	36	150
0:11:20	33	7,1	14	36	150
0:11:21	33	7,1	14	36	150
0:11:22	33	7,1	14	36	150
0:11:23	33	7,2	14	36	150
0:11:24	33	7,2	14	36	150
0:11:25	33	7,2	14	36	150
0:11:26	33	7,2	14	36	150
0:11:27	33	7,2	14	36	150
0:11:28	33	7,2	14	36	150
0:11:29	33	7,2	14	36	150
0:11:30	33	7,2	14	36	150
0:11:31	33	7,2	14	36	150
0:11:32	33	7,3	14	36	150
0:11:33	33	7,6	14	36	150
0:11:34	34	7,7	14	37	150
0:11:35	34	7,7	14	36	150
0:11:36	34	7,7	14	36	150
0:11:37	34	7,8	14	36	150
0:11:38	34	7,8	14	36	150
0:11:39	34	7,8	14	36	150
0:11:40	34	7,8	14	36	150
0:11:41	34	7,8	14	37	150
0:11:42	34	7,8	14	36	150
0:11:43	34	7,8	14	36	150
0:11:44	34	7,8	14	37	150
0:11:45	34	7,8	14	37	150
0:11:46	34	7,8	14	37	150
0:11:47	34	7,8	14	37	150
0:11:48	34	7,8	14	37	150
0:11:49	34	7,8	14	37	150
0:11:50	34	7,8	14	37	150
0:11:51	34	7,8	14	37	150
0:11:52	34	7,8	14	37	150
0:11:53	34	7,8	14	37	150
0:11:54	34	7,9	14	37	150
0:11:55	34	7,9	14	37	150
0:11:56	34	7,9	14	37	150
0:11:57	34	7,9	14	37	150
0:11:58	34	7,9	14	37	150
0:11:59	34	7,9	14	37	150
0:12:00	34	7,9	14	37	150
0:12:01	34	7,9	14	37	150
0:12:02	34	7,9	14	37	150
0:12:03	34	7,9	14	37	150
0:12:04	34	7,9	14	37	150
0:12:05	34	7,9	14	37	150
0:12:06	34	7,9	14	37	150
0:12:07	34	7,9	14	37	150
0:12:08	34	7,9	14	37	150
0:12:09	34	8,0	14	37	150
0:12:10	34	8,0	14	37	150
0:12:11	34	8,0	14	37	150
0:12:12	34	8,0	14	37	150
0:12:13	34	8,0	14	37	150
0:12:14	34	8,0	14	37	150
0:12:15	34	8,0	14	37	150
0:12:16	34	8,0	14	37	150
0:12:17	34	8,0	14	37	150
0:12:18	34	8,0	14	37	150
0:12:19	34	8,0	14	37	150
0:12:20	34	8,0	14	37	150
0:12:21	34	8,0	14	37	150
0:12:22	34	8,0	14	37	150
0:12:23	34	8,0	14	37	150
0:12:24	34	8,0	14	37	150
0:12:25	34	8,0	14	37	150
0:12:26	34	8,1	14	37	150
0:12:27	34	8,1	14	37	150
0:12:28	34	8,1	14	37	150
0:12:29	34	8,1	14	37	150
0:12:30	34	8,1	14	37	150
0:12:31	34	8,1	14	37	150
0:12:32	34	8,1	14	37	150
0:12:33	34	8,1	14	37	150
0:12:34	34	8,1	14	37	150
0:12:35	34	8,1	14	37	150
0:12:36	34	8,1	14	37	150
0:12:37	34	8,1	14	37	150
0:12:38	34	8,1	14	37	150
0:12:39	34	8,2	14	37	150
0:12:40	34	8,2	14	37	150
0:12:41	34	8,2	14	37	150
0:12:42	34	8,2	14	37	150
0:12:43	34	8,2	14	37	150
0:12:44	34	8,2	14	37	150
0:12:45	34	8,2	14	37	150
0:12:46	34	8,2	14	37	150
0:12:47	34	8,2	14	37	150
0:12:48	34	8,2	14	37	150
0:12:49	34	8,2	14	37	150
0:12:50	34	8,2	14	37	150
0:12:51	34	8,2	14	37	150
0:12:52	34	8,2	14	37	150
0:12:53	34	8,3	14	37	150
0:12:54	34	8,3	14	37	150
0:12:55	35	8,3	14	38	150
0:12:56	34	8,3	14	37	150
0:12:57	35	8,3	14	38	150
0:12:58	35	8,3	14	38	150
0:12:59	35	8,3	14	37	150
0:13:00	35	8,3	14	38	150
0:13:01	35	8,3	14	37	150
0:13:02	35	8,3	14	38	150
0:13:03	35	8,3	14	38	150
0:13:04	35	8,3	14	38	150
0:13:05	35	8,3	14	38	150
0:13:06	35	8,3	14	38	150
0:13:07	35	8,4	14	38	150
0:13:08	35	8,4	14	38	150
0:13:09	35	8,4	14	38	150
0:13:10	35	8,4	14	38	150
0:13:11	35	8,4	14	38	150
0:13:12	35	8,4	14	38	150
0:13:13	35	8,4	14	38	150
0:13:14	35	8,4	14	38	150
0:13:15	35	8,4	14	38	150
0:13:16	35	8,4	14	38	150
0:13:17	35	8,4	14	38	150
0:13:18	35	8,4	14	38	150
0:13:19	35	8,5	14	38	150
0:13:20	35	8,5	14	38	150
0:13:21	35	8,5	14	38	150
0:13:22	35	8,5	14	38	150
0:13:23	35	8,5	14	38	150
0:13:24	35	8,5	14	38	150
0:13:25	35	8,5	14	38	150
0:13:26	35	8,5	14	38	150
0:13:27	35	8,5	14	38	150
0:13:28	35	8,5	14	38	150
0:13:29	35	8,5	14	38	150
0:13:30	35	8,5	14	38	150
0:13:31	35	8,5	14	38	150
0:13:32	35	8,6	14	38	150
0:13:33	35	8,6	14	38	150
0:13:34	35	8,6	14	38	150
0:13:35	35	8,6	14	38	150
0:13:36	35	8,6	14	38	150
0:13:37	35	8,6	14	38	150
0:13:38	35	8,6	14	38	150
0:13:39	35	8,6	14	38	150
0:13:40	35	8,6	14	38	150
0:13:41	35	8,6	14	38	150
0:13:42	35	8,7	14	38	150
0:13:43	35	8,7	14	38	150
0:13:44	35	8,7	14	38	150
0:13:45	35	8,7	14	38	150
0:13:46	35	8,7	14	38	150
0:13:47	35	8,7	14	38	150
0:13:48	35	8,9	14	38	150
0:13:49	35	9,0	14	38	150
0:13:50	35	9,1	14	38	150
0:13:51	35	9,1	14	38	150
0:13:52	35	9,1	14	38	150
0:13:53	35	9,2	14	38	150
0:13:54	35	9,2	14	38	150
0:13:55	35	9,2	14	38	150
0:13:56	35	9,2	14	38	150
0:13:57	35	9,2	14	38	150
0:13:58	35	9,2	14	38	150
0:13:59	35	9,2	14	39	150
0:14:00	35	9,2	14	38	150
0:14:01	35	9,2	14	38	150
0:14:02	35	9,2	14	38	150
0:14:03	35	9,2	14	38	150
0:14:04	35	9,2	14	39	150
0:14:05	35	9,2	14	38	150
0:14:06	35	9,3	14	38	150
0:14:07	35	9,3	14	38	150
0:14:08	35	9,3	14	38	150
0:14:09	35	9,3	14	39	150
0:14:10	35	9,3	14	39	150
0:14:11	35	9,3	14	38	150
0:14:12	35	9,3	14	39	150
0:14:13	35	9,3	14	39	150
0:14:14	35	9,3	14	39	150
0:14:15	35	9,3	14	39	150
0:14:16	35	9,3	14	39	150
0:14:17	35	9,3	14	39	150
0:14:18	36	9,3	14	39	150
0:14:19	35	9,3	14	39	150
0:14:20	36	9,3	14	39	150
0:14:21	36	9,4	14	39	150
0:14:22	36	9,4	14	39	150
0:14:23	36	9,4	14	39	150
0:14:24	36	9,4	14	39	150
0:14:25	36	9,4	14	39	150
0:14:26	36	9,4	14	39	150
0:14:27	36	9,4	14	39	150
0:14:28	36	9,4	14	39	150
0:14:29	36	9,4	14	39	150
0:14:30	36	9,4	14	39	150
0:14:31	36	9,4	14	39	150
0:14:32	36	9,4	14	39	150
0:14:33	36	9,4	14	39	150
0:14:34	36	9,5	14	39	150
0:14:35	36	9,5	14	39	150
0:14:36	36	9,5	14	39	150
0:14:37	36	9,5	14	39	150
0:14:38	36	9,5	14	39	150
0:14:39	36	9,5	14	39	150
0:14:40	36	9,5	14	39	150
0:14:41	36	9,5	14	39	150
0:14:42	36	9,5	14	39	150
0:14:43	36	9,5	14	39	150
0:14:44	36	9,5	14	39	150
0:14:45	36	9,5	14	39	150
0:14:46	36	9,5	14	39	150
0:14:47	36	9,5	14	39	150
0:14:48	36	9,6	14	39	150
0:14:49	36	9,6	14	39	150
0:14:50	36	9,6	14	39	150
0:14:51	36	9,6	14	39	150
0:14:52	36	9,6	14	39	150
0:14:53	36	9,6	14	39	150
0:14:54	36	9,6	14	39	150
0:14:55	36	9,6	14	39	150
0:14:56	36	9,6	14	39	150
0:14:57	36	9,6	14	39	150
0:14:58	36	9,6	14	39	150
0:14:59	36	9,6	14	39	150
0:15:00	36	9,6	14	39	150
0:15:01	36	9,6	14	39	150
0:15:02	36	9,6	14	39	150
0:15:03	36	9,7	14	39	150
0:15:04	36	9,7	14	39	150
0:15:05	36	9,7	14	39	150
0:15:06	36	9,7	14	39	150
0:15:07	36	9,7	14	39	150
0:15:08	36	9,7	14	39	150
0:15:09	36	9,7	14	39	150
0:15:10	36	9,7	14	39	150
0:15:11	36	9,7	14	39	150
0:15:12	36	9,7	14	39	150
0:15:13	36	9,7	14	39	150
0:15:14	36	9,7	14	39	150
0:15:15	36	9,7	14	39	150
0:15:16	36	9,7	14	40	150
0:15:17	36	9,7	14	39	150
0:15:18	36	9,8	14	39	150
0:15:19	36	9,8	14	39	150
0:15:20	36	9,8	14	40	150
0:15:21	36	9,8	14	40	150
0:15:22	36	9,8	14	39	150
0:15:23	36	9,8	14	40	150
0:15:24	36	9,8	14	40	150
0:15:25	36	9,8	14	40	150
0:15:26	36	9,8	14	40	150
0:15:27	36	9,8	14	40	150
0:15:28	36	9,8	14	40	150
0:15:29	36	9,8	14	40	150
0:15:30	36	9,8	14	40	150
0:15:31	36	9,9	14	40	150
0:15:32	36	9,9	14	40	150
0:15:33	36	9,9	14	40	150
0:15:34	36	9,9	14	40	150
0:15:35	36	9,9	14	40	150
0:15:36	36	9,9	14	40	150
0:15:37	36	9,9	14	40	150
0:15:38	36	9,9	14	40	150
0:15:39	36	9,9	14	40	150
0:15:40	36	9,9	14	40	150
0:15:41	36	9,9	14	40	150
0:15:42	36	9,9	14	40	150
0:15:43	36	9,9	14	40	150
0:15:44	37	9,9	14	40	150
0:15:45	37	10,0	14	40	150
0:15:46	37	10,0	14	40	150
0:15:47	37	10,0	14	40	150
0:15:48	37	10,0	14	40	150
0:15:49	37	10,0	14	40	150
0:15:50	37	10,0	14	40	150
0:15:51	37	10,1	14	40	150
0:15:52	37	10,1	14	40	150
0:15:53	37	10,1	14	40	150
0:15:54	37	10,1	14	40	150
0:15:55	37	10,1	14	40	150
0:15:56	37	10,1	14	40	150
0:15:57	37	10,1	14	40	150
0:15:58	37	10,2	14	40	150
0:15:59	37	10,2	14	40	150
0:16:00	37	10,2	14	40	150
0:16:01	37	10,2	14	40	150
0:16:02	37	10,2	14	40	150
0:16:03	37	10,2	14	40	150
0:16:04	37	10,2	14	40	150
0:16:05	37	10,2	14	40	150
0:16:06	37	10,2	14	40	150
0:16:07	37	10,2	14	40	150
0:16:08	37	10,2	14	40	150
0:16:09	37	10,2	14	40	150
0:16:10	37	10,2	14	40	150
0:16:11	37	10,2	14	40	150
0:16:12	37	10,2	14	40	150
0:16:13	37	10,3	14	40	150
0:16:14	37	10,3	14	40	150
0:16:15	37	10,3	14	40	150
0:16:16	37	10,3	14	40	150
0:16:17	37	10,3	14	40	150
0:16:18	37	10,5	14	41	150
0:16:19	37	10,7	14	40	150
0:16:20	37	10,7	14	40	150
0:16:21	37	10,8	14	40	150
0:16:22	37	10,8	14	40	150
0:16:23	37	10,8	14	41	150
0:16:24	37	10,8	14	41	150
0:16:25	37	10,8	14	41	150
0:16:26	37	10,8	14	41	150
0:16:27	37	10,8	14	41	150
0:16:28	37	10,8	14	41	150
0:16:29	37	10,8	14	40	150
0:16:30	37	10,8	14	40	150
0:16:31	37	10,9	14	41	150
0:16:32	37	10,9	14	41	150
0:16:33	37	10,9	14	41	150
0:16:34	37	10,9	14	40	150
0:16:35	37	10,9	14	41	150
0:16:36	37	10,9	14	41	150
0:16:37	37	10,9	14	41	150
0:16:38	37	10,9	14	41	150
0:16:39	37	10,9	14	41	150
0:16:40	37	10,9	14	41	150
0:16:41	37	10,9	14	41	150
0:16:42	37	10,9	14	41	150
0:16:43	37	10,9	14	41	150
0:16:44	37	11,0	14	41	150
0:16:45	37	11,0	14	41	150
0:16:46	37	11,0	14	41	150
0:16:47	37	11,0	14	41	150
0:16:48	37	11,0	14	41	150
0:16:49	37	11,0	14	41	150
0:16:50	37	11,0	14	41	150
0:16:51	37	11,0	14	41	150
0:16:52	37	11,0	14	41	150
0:16:53	37	11,0	14	41	150
0:16:54	37	11,0	14	41	150
0:16:55	37	11,0	14	41	150
0:16:56	37	11,0	14	41	150
0:16:57	37	11,0	14	41	150
0:16:58	37	11,1	14	41	150
0:16:59	37	11,1	14	41	150
0:17:00	37	11,1	14	41	150
0:17:01	37	11,1	14	41	150
0:17:02	37	11,1	14	41	150
0:17:03	37	11,1	14	41	150
0:17:04	37	11,1	14	41	150
0:17:05	38	11,1	14	41	150
0:17:06	37	11,1	14	41	150
0:17:07	38	11,1	14	41	150
0:17:08	38	11,1	14	41	150
0:17:09	38	11,2	14	41	150
0:17:10	38	11,2	14	41	150
0:17:11	38	11,2	14	41	150
0:17:12	38	11,2	14	41	150
0:17:13	38	11,2	14	41	150
0:17:14	38	11,2	14	41	150
0:17:15	38	11,2	14	41	150
0:17:16	38	11,2	14	41	150
0:17:17	38	11,2	14	41	150
0:17:18	38	11,2	14	41	150
0:17:19	38	11,2	14	41	150
0:17:20	38	11,2	14	41	150
0:17:21	38	11,2	14	41	150
0:17:22	38	11,3	14	41	150
0:17:23	38	11,3	14	41	150
0:17:24	38	11,3	14	41	150
0:17:25	38	11,3	14	41	150
0:17:26	38	11,3	14	41	150
0:17:27	38	11,3	14	41	150
0:17:28	38	11,3	14	41	150
0:17:29	38	11,3	14	41	150
0:17:30	38	11,3	14	41	150
0:17:31	38	11,3	14	41	150
0:17:32	38	11,3	14	41	150
0:17:33	38	11,3	14	41	150
0:17:34	38	11,4	14	41	150
0:17:35	38	11,4	14	41	150
0:17:36	38	11,4	14	41	150
0:17:37	38	11,4	14	41	150
0:17:38	38	11,4	14	41	150
0:17:39	38	11,4	14	41	150
0:17:40	38	11,4	14	41	150
0:17:41	38	11,4	14	41	150
0:17:42	38	11,4	14	41	150
0:17:43	38	11,4	14	41	150
0:17:44	38	11,4	14	41	150
0:17:45	38	11,4	14	42	150
0:17:46	38	11,4	14	41	150
0:17:47	38	11,5	14	42	150
0:17:48	38	11,5	14	42	150
0:17:49	38	11,5	14	42	150
0:17:50	38	11,5	14	42	150
0:17:51	38	11,5	14	42	150
0:17:52	38	11,5	14	41	150
0:17:53	38	11,5	14	42	150
0:17:54	38	11,5	14	42	150
0:17:55	38	11,5	14	42	150
0:17:56	38	11,5	14	42	150
0:17:57	38	11,5	14	42	150
0:17:58	38	11,5	14	42	150
0:17:59	38	11,6	14	42	150
0:18:00	38	11,6	14	42	150
0:18:01	38	11,6	14	42	150
0:18:02	38	11,6	14	42	150
0:18:03	38	11,6	14	42	150
0:18:04	38	11,6	14	42	150
0:18:05	38	11,6	14	42	150
0:18:06	38	11,6	14	42	150
0:18:07	38	11,6	14	42	150
0:18:08	38	11,6	14	42	150
0:18:09	38	11,6	14	42	150
0:18:10	38	11,6	14	42	150
0:18:11	38	11,6	14	42	150
0:18:12	38	11,7	14	42	150
0:18:13	38	11,7	14	42	150
0:18:14	38	11,7	14	42	150
0:18:15	38	11,7	14	42	150
0:18:16	38	11,7	14	42	150
0:18:17	38	11,7	14	42	150
0:18:18	38	11,7	14	42	150
0:18:19	38	11,7	14	42	150
0:18:20	38	11,7	14	42	150
0:18:21	38	11,7	14	42	150
0:18:22	38	11,7	14	42	150
0:18:23	38	11,7	14	42	150
0:18:24	38	11,8	14	42	150
0:18:25	38	11,8	14	42	150
0:18:26	38	11,8	14	42	150
0:18:27	38	11,8	14	42	150
0:18:28	38	11,8	14	42	150
0:18:29	38	11,8	14	42	150
0:18:30	39	11,8	14	42	150
0:18:31	39	11,8	14	42	150
0:18:32	39	11,8	14	42	150
0:18:33	39	11,8	14	42	150
0:18:34	39	11,8	14	42	150
0:18:35	39	11,8	14	42	150
0:18:36	39	11,9	14	42	150
0:18:37	39	11,9	14	42	150
0:18:38	39	11,9	14	42	150
0:18:39	39	11,9	15	42	150
0:18:40	39	11,9	15	42	150
0:18:41	39	11,9	15	42	150
0:18:42	39	11,9	15	42	150
0:18:43	39	11,9	15	42	150
0:18:44	39	11,9	15	42	150
0:18:45	39	11,9	15	42	150
0:18:46	39	11,9	15	42	150
0:18:47	39	12,0	15	42	150
0:18:48	39	12,0	15	42	150
0:18:49	39	12,0	15	42	150
0:18:50	39	12,0	15	42	150
0:18:51	39	12,0	15	43	150
0:18:52	39	12,0	15	43	150
0:18:53	39	12,0	15	43	150
0:18:54	39	12,0	15	42	150
0:18:55	39	12,0	15	42	150
0:18:56	39	12,0	15	43	150
0:18:57	39	12,0	15	43	150
0:18:58	39	12,0	15	42	150
0:18:59	39	12,1	15	43	150
0:19:00	39	12,1	15	43	150
0:19:01	39	12,1	15	43	150
0:19:02	39	12,1	15	43	150
0:19:03	39	12,1	15	43	150
0:19:04	39	12,1	15	43	150
0:19:05	39	12,1	15	43	150
0:19:06	39	12,1	15	43	150
0:19:07	39	12,1	15	43	150
0:19:08	39	12,1	15	43	150
0:19:09	39	12,1	15	43	150
0:19:10	39	12,1	15	43	150
0:19:11	39	12,1	15	43	150
0:19:12	39	12,2	15	43	150
0:19:13	39	12,2	15	43	150
0:19:14	39	12,2	15	43	150
0:19:15	39	12,2	15	43	150
0:19:16	39	12,2	15	43	150
0:19:17	39	12,2	15	43	150
0:19:18	39	12,2	15	43	150
0:19:19	39	12,2	15	43	150
0:19:20	39	12,2	15	43	150
0:19:21	39	12,3	15	43	150
0:19:22	39	12,3	15	43	150
0:19:23	39	12,3	15	43	150
0:19:24	39	12,3	15	43	150
0:19:25	39	12,3	15	43	150
0:19:26	39	12,3	15	43	150
0:19:27	39	12,5	15	43	150
0:19:28	39	12,6	15	43	150
0:19:29	39	12,6	15	43	150
0:19:30	39	12,7	15	43	150
0:19:31	39	12,7	15	43	150
0:19:32	39	12,7	15	43	150
0:19:33	39	12,7	15	43	150
0:19:34	39	12,7	15	43	150
0:19:35	39	12,7	15	43	150
0:19:36	39	12,7	15	43	150
0:19:37	39	12,7	15	43	150
0:19:38	39	12,7	15	43	150
0:19:39	39	12,7	15	43	150
0:19:40	39	12,7	15	43	150
0:19:41	39	12,7	15	43	150
0:19:42	39	12,7	15	43	150
0:19:43	39	12,7	15	43	150
0:19:44	39	12,8	15	43	150
0:19:45	39	12,8	15	43	150
0:19:46	39	12,8	15	43	150
0:19:47	39	12,8	15	43	150
0:19:48	39	12,8	15	43	150
0:19:49	39	12,8	15	43	150
0:19:50	39	12,8	15	43	150
0:19:51	39	12,8	15	43	150
0:19:52	39	12,8	15	43	150
0:19:53	39	12,8	15	43	150
0:19:54	39	12,8	15	43	150
0:19:55	40	12,8	15	43	150
0:19:56	40	12,8	15	43	150
0:19:57	40	12,8	15	43	150
0:19:58	40	12,9	15	43	150
0:19:59	40	12,9	15	43	150
0:20:00	40	12,9	15	43	150
0:20:01	40	12,9	15	43	150
0:20:02	40	12,9	15	43	150
0:20:03	40	12,9	15	43	150
0:20:04	40	12,9	15	43	150
0:20:05	40	12,9	15	43	150
0:20:06	40	12,9	15	43	150
0:20:07	40	12,9	15	43	150
0:20:08	40	12,9	15	43	150
0:20:09	40	12,9	15	43	150
0:20:10	40	13,0	15	43	150
0:20:11	40	13,0	15	44	150
0:20:12	40	13,0	15	43	150
0:20:13	40	13,0	15	43	150
0:20:14	40	13,0	15	43	150
0:20:15	40	13,0	15	43	150
0:20:16	40	13,0	15	43	150
0:20:17	40	13,0	15	44	150
0:20:18	40	13,0	15	43	150
0:20:19	40	13,0	15	44	150
0:20:20	40	13,0	15	43	150
0:20:21	40	13,0	15	44	150
0:20:22	40	13,0	15	43	150
0:20:23	40	13,1	15	44	150
0:20:24	40	13,1	15	44	150
0:20:25	40	13,1	15	44	150
0:20:26	40	13,1	15	44	150
0:20:27	40	13,1	15	44	150
0:20:28	40	13,1	15	44	150
0:20:29	40	13,1	15	44	150
0:20:30	40	13,1	15	44	150
0:20:31	40	13,1	15	44	150
0:20:32	40	13,1	15	44	150
0:20:33	40	13,1	15	44	150
0:20:34	40	13,1	15	44	150
0:20:35	40	13,1	15	44	150
0:20:36	40	13,1	15	44	150
0:20:37	40	13,2	15	44	150
0:20:38	40	13,2	15	44	150
0:20:39	40	13,2	15	44	150
0:20:40	40	13,2	15	44	150
0:20:41	40	13,2	15	44	150
0:20:42	40	13,2	15	44	150
0:20:43	40	13,2	15	44	150
0:20:44	40	13,2	15	44	150
0:20:45	40	13,2	15	44	150
0:20:46	40	13,2	15	44	150
0:20:47	40	13,2	15	44	150
0:20:48	40	13,2	15	44	150
0:20:49	40	13,3	15	44	150
0:20:50	40	13,3	15	44	150
0:20:51	40	13,3	15	44	150
0:20:52	40	13,3	15	44	150
0:20:53	40	13,3	15	44	150
0:20:54	40	13,3	15	44	150
0:20:55	40	13,3	15	44	150
0:20:56	40	13,3	15	44	150
0:20:57	40	13,3	15	44	150
0:20:58	40	13,3	15	44	150
0:20:59	40	13,3	15	44	150
0:21:00	40	13,3	15	44	150
0:21:01	40	13,4	15	44	150
0:21:02	40	13,4	15	44	150
0:21:03	40	13,4	15	44	150
0:21:04	40	13,4	15	44	150
0:21:05	40	13,4	15	44	150
0:21:06	40	13,4	15	44	150
0:21:07	40	13,4	15	44	150
0:21:08	40	13,4	15	44	150
0:21:09	40	13,4	15	44	150
0:21:10	40	13,4	15	44	150
0:21:11	40	13,4	15	44	150
0:21:12	40	13,4	15	44	150
0:21:13	40	13,5	15	44	150
0:21:14	40	13,5	15	44	150
0:21:15	40	13,5	15	44	150
0:21:16	40	13,5	15	44	150
0:21:17	40	13,5	15	44	150
0:21:18	41	13,5	15	44	150
0:21:19	41	13,5	15	44	150
0:21:20	41	13,5	15	44	150
0:21:21	41	13,5	15	44	150
0:21:22	41	13,5	15	44	150
0:21:23	41	13,5	15	44	150
0:21:24	41	13,6	15	44	150
0:21:25	41	13,7	15	44	150
0:21:26	41	13,7	15	44	150
0:21:27	41	13,7	15	44	150
0:21:28	41	13,7	15	44	150
0:21:29	41	13,7	15	44	150
0:21:30	41	13,7	15	44	150
0:21:31	41	13,7	15	44	150
0:21:32	41	13,7	15	44	150
0:21:33	41	13,8	15	44	150
0:21:34	41	13,8	15	45	150
0:21:35	41	13,8	15	45	150
0:21:36	41	13,8	15	44	150
0:21:37	41	13,8	15	45	150
0:21:38	41	13,8	15	45	150
0:21:39	41	13,8	15	45	150
0:21:40	41	13,8	15	44	150
0:21:41	41	13,8	15	45	150
0:21:42	41	13,8	15	45	150
0:21:43	41	13,8	15	44	150
0:21:44	41	13,8	15	45	150
0:21:45	41	13,9	15	45	150
0:21:46	41	13,9	15	45	150
0:21:47	41	13,9	15	45	150
0:21:48	41	13,9	15	45	150
0:21:49	41	13,9	15	45	150
0:21:50	41	13,9	15	45	150
0:21:51	41	13,9	15	45	150
0:21:52	41	13,9	15	45	150
0:21:53	41	13,9	15	45	150
0:21:54	41	13,9	15	45	150
0:21:55	41	14,0	15	45	150
0:21:56	41	14,0	15	45	150
0:21:57	41	14,0	15	45	150
0:21:58	41	14,0	15	45	150
0:21:59	41	14,0	15	45	150
0:22:00	41	14,0	15	45	150
0:22:01	41	14,0	15	45	150
0:22:02	41	14,0	15	45	150
0:22:03	41	14,0	15	45	150
0:22:04	41	14,0	15	45	150
0:22:05	41	14,0	15	45	150
0:22:06	41	14,0	15	45	150
0:22:07	41	14,1	15	45	150
0:22:08	41	14,1	15	45	150
0:22:09	41	14,1	15	45	150
0:22:10	41	14,1	15	45	150
0:22:11	41	14,1	15	45	150
0:22:12	41	14,1	15	45	150
0:22:13	41	14,1	15	45	150
0:22:14	41	14,1	15	45	150
0:22:15	41	14,1	15	45	150
0:22:16	41	14,2	15	45	150
0:22:17	41	14,2	15	45	150
0:22:18	41	14,2	15	45	150
0:22:19	41	14,2	15	45	150
0:22:20	41	14,2	15	45	150
0:22:21	41	14,2	15	45	150
0:22:22	41	14,2	15	45	150
0:22:23	41	14,2	15	45	150
0:22:24	41	14,2	15	45	150
0:22:25	41	14,2	15	45	150
0:22:26	41	14,2	15	45	150
0:22:27	41	14,3	15	45	150
0:22:28	41	14,3	15	45	150
0:22:29	41	14,3	15	45	150
0:22:30	41	14,3	15	45	150
0:22:31	41	14,3	15	45	150
0:22:32	41	14,3	15	46	150
0:22:33	41	14,3	15	45	150
0:22:34	41	14,3	15	46	150
0:22:35	41	14,3	15	46	150
0:22:36	41	14,3	15	46	150
0:22:37	41	14,3	15	45	150
0:22:38	41	14,4	15	46	150
0:22:39	41	14,4	15	46	150
0:22:40	41	14,4	15	46	150
0:22:41	41	14,4	15	45	150
0:22:42	41	14,4	15	46	150
0:22:43	42	14,4	15	46	150
0:22:44	42	14,4	15	46	150
0:22:45	42	14,5	15	46	150
0:22:46	42	14,7	15	46	150
0:22:47	42	14,8	15	46	150
0:22:48	42	14,8	15	46	150
0:22:49	42	14,8	15	46	150
0:22:50	42	14,8	15	46	150
0:22:51	42	14,8	15	46	150
0:22:52	42	14,9	15	46	150
0:22:53	42	14,9	15	46	150
0:22:54	42	14,9	15	46	150
0:22:55	42	14,9	15	46	150
0:22:56	42	14,9	15	46	150
0:22:57	42	14,9	15	46	150
0:22:58	42	14,9	15	46	150
0:22:59	42	14,9	15	46	150
0:23:00	42	14,9	15	46	150
0:23:01	42	14,9	15	46	150
0:23:02	42	14,9	15	46	150
0:23:03	42	14,9	15	46	150
0:23:04	42	14,9	15	46	150
0:23:05	42	14,9	15	46	150
0:23:06	42	14,9	15	46	150
0:23:07	42	15,0	15	46	150
0:23:08	42	15,0	15	46	150
0:23:09	42	15,0	15	46	150
0:23:10	42	15,0	15	46	150
0:23:11	42	15,0	15	46	150
0:23:12	42	15,0	15	46	150
0:23:13	42	15,0	15	46	150
0:23:14	42	15,0	15	46	150
0:23:15	42	15,0	15	46	150
0:23:16	42	15,0	15	46	150
0:23:17	42	15,0	15	46	150
0:23:18	42	15,0	15	46	150
0:23:19	42	15,0	15	46	150
0:23:20	42	15,0	15	46	150
0:23:21	42	15,0	15	46	150
0:23:22	42	15,1	15	46	150
0:23:23	42	15,1	15	46	150
0:23:24	42	15,1	15	46	150
0:23:25	42	15,1	15	46	150
0:23:26	42	15,1	15	46	150
0:23:27	42	15,1	15	46	150
0:23:28	42	15,1	15	46	150
0:23:29	42	15,1	15	46	150
0:23:30	42	15,1	15	46	150
0:23:31	42	15,1	15	46	150
0:23:32	42	15,1	15	46	150
0:23:33	42	15,1	15	46	150
0:23:34	42	15,1	15	46	150
0:23:35	42	15,1	15	46	150
0:23:36	42	15,2	15	46	150
0:23:37	42	15,2	15	46	150
0:23:38	42	15,2	15	46	150
0:23:39	42	15,2	15	46	150
0:23:40	42	15,2	15	46	150
0:23:41	42	15,2	15	46	150
0:23:42	42	15,2	15	46	150
0:23:43	42	15,2	15	46	150
0:23:44	42	15,2	15	46	150
0:23:45	42	15,2	15	46	150
0:23:46	42	15,2	15	46	150
0:23:47	42	15,2	15	46	150
0:23:48	42	15,2	15	46	150
0:23:49	42	15,2	15	46	150
0:23:50	42	15,3	15	46	150
0:23:51	42	15,3	15	46	150
0:23:52	42	15,3	15	46	150
0:23:53	42	15,3	15	46	150
0:23:54	42	15,3	15	46	150
0:23:55	42	15,3	15	46	150
0:23:56	42	15,3	15	46	150
0:23:57	42	15,3	15	46	150
0:23:58	42	15,3	15	46	150
0:23:59	42	15,3	15	46	150
0:24:00	42	15,3	15	46	150
0:24:01	42	15,3	15	46	150
0:24:02	42	15,3	15	46	150
0:24:03	42	15,4	15	46	150
0:24:04	43	15,4	15	46	150
0:24:05	43	15,4	15	46	150
0:24:06	43	15,4	15	46	150
0:24:07	42	15,4	15	47	150
0:24:08	42	15,4	15	46	150
0:24:09	43	15,4	15	46	150
0:24:10	43	15,4	15	47	150
0:24:11	43	15,4	15	46	150
0:24:12	43	15,4	15	47	150
0:24:13	43	15,5	15	46	150
0:24:14	43	15,5	15	46	150
0:24:15	43	15,5	15	47	150
0:24:16	43	15,5	15	47	150
0:24:17	43	15,5	15	47	150
0:24:18	43	15,5	15	47	150
0:24:19	43	15,5	15	47	150
0:24:20	43	15,5	15	47	150
0:24:21	43	15,5	15	47	150
0:24:22	43	15,5	15	47	150
0:24:23	43	15,5	15	47	150
0:24:24	43	15,6	15	47	150
0:24:25	43	15,6	15	47	150
0:24:26	43	15,6	15	47	150
0:24:27	43	15,6	15	47	150
0:24:28	43	15,6	15	47	150
0:24:29	43	15,6	15	47	150
0:24:30	43	15,6	15	47	150
0:24:31	43	15,6	15	47	150
0:24:32	43	15,6	15	47	150
0:24:33	43	15,6	15	47	150
0:24:34	43	15,6	15	47	150
0:24:35	43	15,6	15	47	150
0:24:36	43	15,7	15	47	150
0:24:37	43	15,7	15	47	150
0:24:38	43	15,7	15	47	150
0:24:39	43	15,7	15	47	150
0:24:40	43	15,7	15	47	150
0:24:41	43	15,7	15	47	150
0:24:42	43	15,7	15	47	150
0:24:43	43	15,7	15	47	150
0:24:44	43	15,7	15	47	150
0:24:45	43	15,7	15	47	150
0:24:46	43	15,7	15	47	150
0:24:47	43	15,7	15	47	150
0:24:48	43	15,8	15	47	150
0:24:49	43	15,8	15	47	150
0:24:50	43	15,8	15	47	150
0:24:51	43	15,8	15	47	150
0:24:52	43	15,8	15	47	150
0:24:53	43	15,8	15	47	150
0:24:54	43	15,8	15	47	150
0:24:55	43	15,8	15	47	150
0:24:56	43	15,8	15	47	150
0:24:57	43	15,8	15	47	150
0:24:58	43	15,8	15	47	150
0:24:59	43	15,9	15	47	150
0:25:00	43	15,9	15	47	150
0:25:01	43	15,9	15	47	150
0:25:02	43	15,9	15	47	150
0:25:03	43	15,9	15	47	150
0:25:04	43	15,9	15	47	150
0:25:05	43	15,9	15	47	150
0:25:06	43	15,9	15	47	150
0:25:07	43	15,9	15	47	150
0:25:08	43	16,0	15	47	150
0:25:09	43	16,0	15	47	150
0:25:10	43	16,0	15	47	150
0:25:11	43	16,0	15	47	150
0:25:12	43	16,0	15	47	150
0:25:13	43	16,0	15	47	150
0:25:14	43	16,0	15	47	150
0:25:15	43	16,0	15	47	150
0:25:16	43	16,0	15	47	150
0:25:17	43	16,1	15	47	150
0:25:18	43	16,1	15	47	150
0:25:19	43	16,1	15	47	150
0:25:20	43	16,1	15	47	150
0:25:21	43	16,1	15	47	150
0:25:22	43	16,1	15	47	150
0:25:23	43	16,1	15	47	150
0:25:24	43	16,1	15	47	150
0:25:25	43	16,1	15	47	150
0:25:26	43	16,1	15	47	150
0:25:27	43	16,1	15	47	150
0:25:28	43	16,1	15	48	150
