Repository: ProgWizer/parser

File: project-root/data/Data Acquisition/Data Acquisition/2021 year (353)/21-078.txt (part 1 of 2)
--Test Summary--
Full Path and File Name	
Instrument Name	UCA Left Cell
Instrument Type	Model 4262 Twin Cell UCA
Instrument Serial Number	
Test Start Date	08.04.2021
Test Start Time	11:52:09
Test Stop Date	09.04.2021
Test Stop Time	12:07:08
Test Length	24:14:59
Final Sample Time Offset	24:14:30
Controller Schedule Name	
Sampling Period	30 seconds
Comments	
Information	WellID	
Information	Customer	
Information	EngName	
Information	CementClass	
Information	CementMfr	
Information	Additives	100I-50+3CaCl2+0.3SMA+0.1PlastA
Information	Density	1850
Information	BHCT	17
Information	BHST	11
Information	FluidLoss	
Information	JobType	
Calculated Value	CS_50	4:33:30
Calculated Value	CS_500	16:48:30
Calculated Value	CS_Time8h	1,36 MPa
Calculated Value	CS_Time12h	2,37 MPa
Calculated Value	CS_Time24h	4,94 MPa
Calculated Value	CS_Time48h	N/A
Calculated Value	CS_Time72h	N/A
Calculated Curve	Compressive Strength	Compressive strength type B (more than 14 lb/gal)
Initial Temperature (°C)	23 °C
Final Temperature (°C)	11 °C
Initial Transit Time (microsec/in)	16,48 microsec/in
Final Transit Time (microsec/in)	11,02 microsec/in
Initial Compressive Strength (MPa)	0,00 MPa
Final Compressive Strength (MPa)	4,98 MPa
--Data--
Time (HH:MM:SS)	Temperature (°C)	Transit Time (microsec/in)	Compressive Strength (MPa)
0:00:00	23	16,48	0,00
0:00:30	23	16,50	0,00
0:01:00	23	16,48	0,00
0:01:30	23	16,49	0,00
0:02:00	23	16,50	0,00
0:02:30	23	16,51	0,00
0:03:00	23	16,53	0,00
0:03:30	22	16,54	0,00
0:04:00	22	16,54	0,00
0:04:30	22	16,55	0,00
0:05:00	22	16,56	0,00
0:05:30	22	16,57	0,00
0:06:00	21	16,59	0,00
0:06:30	21	16,60	0,00
0:07:00	21	16,61	0,00
0:07:30	21	16,63	0,00
0:08:00	21	16,65	0,00
0:08:30	21	16,66	0,00
0:09:00	21	16,67	0,00
0:09:30	20	16,68	0,00
0:10:00	20	16,69	0,00
0:10:30	20	16,66	0,00
0:11:00	20	16,68	0,00
0:11:30	20	16,69	0,00
0:12:00	20	16,70	0,00
0:12:30	20	16,71	0,00
0:13:00	20	16,72	0,00
0:13:30	20	16,73	0,00
0:14:00	19	16,74	0,00
0:14:30	19	16,74	0,00
0:15:00	19	16,75	0,00
0:15:30	19	16,77	0,00
0:16:00	19	16,78	0,00
0:16:30	19	16,80	0,00
0:17:00	19	16,80	0,00
0:17:30	19	16,80	0,00
0:18:00	19	16,81	0,00
0:18:30	19	16,78	0,00
0:19:00	18	16,80	0,00
0:19:30	18	16,80	0,00
0:20:00	18	16,81	0,00
0:20:30	18	16,81	0,00
0:21:00	18	16,82	0,00
0:21:30	18	16,83	0,00
0:22:00	18	16,84	0,00
0:22:30	18	16,84	0,00
0:23:00	18	16,84	0,00
0:23:30	18	16,85	0,00
0:24:00	18	16,85	0,00
0:24:30	17	16,86	0,00
0:25:00	17	16,87	0,00
0:25:30	17	16,88	0,00
0:26:00	17	16,88	0,00
0:26:30	17	16,89	0,00
0:27:00	17	16,89	0,00
0:27:30	17	16,89	0,00
0:28:00	17	16,89	0,00
0:28:30	17	16,90	0,00
0:29:00	17	16,90	0,00
0:29:30	17	16,90	0,00
0:30:00	17	16,91	0,00
0:30:30	16	16,92	0,00
0:31:00	16	16,92	0,00
0:31:30	16	16,92	0,00
0:32:00	16	16,92	0,00
0:32:30	16	16,92	0,00
0:33:00	16	16,93	0,00
0:33:30	16	16,93	0,00
0:34:00	16	16,95	0,00
0:34:30	16	16,95	0,00
0:35:00	16	16,95	0,00
0:35:30	16	16,95	0,00
0:36:00	16	16,96	0,00
0:36:30	16	16,96	0,00
0:37:00	16	16,96	0,00
0:37:30	16	16,96	0,00
0:38:00	16	16,96	0,00
0:38:30	16	16,97	0,00
0:39:00	16	16,97	0,00
0:39:30	16	16,98	0,00
0:40:00	16	16,98	0,00
0:40:30	16	16,99	0,00
0:41:00	15	16,99	0,00
0:41:30	15	17,00	0,00
0:42:00	15	17,01	0,00
0:42:30	15	17,02	0,00
0:43:00	15	17,02	0,00
0:43:30	15	17,02	0,00
0:44:00	15	17,02	0,00
0:44:30	15	17,03	0,00
0:45:00	16	16,95	0,00
0:45:30	16	16,96	0,00
0:46:00	16	16,96	0,00
0:46:30	16	16,96	0,00
0:47:00	16	16,96	0,00
0:47:30	16	16,97	0,00
0:48:00	16	16,97	0,00
0:48:30	16	16,97	0,00
0:49:00	16	16,97	0,00
0:49:30	16	16,97	0,00
0:50:00	16	16,97	0,00
0:50:30	16	16,98	0,00
0:51:00	16	16,98	0,00
0:51:30	16	16,98	0,00
0:52:00	16	16,98	0,00
0:52:30	16	16,98	0,00
0:53:00	16	16,98	0,00
0:53:30	16	16,98	0,00
0:54:00	16	16,98	0,00
0:54:30	16	16,98	0,00
0:55:00	16	16,98	0,00
0:55:30	16	16,98	0,00
0:56:00	16	16,98	0,00
0:56:30	16	16,98	0,00
0:57:00	16	16,98	0,00
0:57:30	16	16,98	0,00
0:58:00	16	16,98	0,00
0:58:30	16	16,98	0,00
0:59:00	16	16,98	0,00
0:59:30	16	16,98	0,00
1:00:00	16	16,98	0,00
1:00:30	16	16,98	0,00
1:01:00	16	16,98	0,00
1:01:30	16	16,98	0,00
1:02:00	16	16,98	0,00
1:02:30	16	16,98	0,00
1:03:00	16	16,98	0,00
1:03:30	16	16,98	0,00
1:04:00	16	16,98	0,00
1:04:30	16	16,98	0,00
1:05:00	16	16,98	0,00
1:05:30	16	16,98	0,00
1:06:00	16	16,98	0,00
1:06:30	16	16,97	0,00
1:07:00	16	16,97	0,00
1:07:30	16	16,97	0,00
1:08:00	16	16,97	0,00
1:08:30	16	16,97	0,00
1:09:00	16	16,97	0,00
1:09:30	16	16,98	0,00
1:10:00	16	16,98	0,00
1:10:30	16	16,98	0,00
1:11:00	16	16,98	0,00
1:11:30	16	16,98	0,00
1:12:00	16	16,98	0,00
1:12:30	16	16,98	0,00
1:13:00	16	16,97	0,00
1:13:30	16	16,97	0,00
1:14:00	16	16,97	0,00
1:14:30	16	16,97	0,00
1:15:00	16	16,97	0,00
1:15:30	16	16,97	0,00
1:16:00	16	16,97	0,00
1:16:30	16	16,97	0,00
1:17:00	16	16,98	0,00
1:17:30	16	16,98	0,00
1:18:00	16	16,97	0,00
1:18:30	16	16,97	0,00
1:19:00	16	16,97	0,00
1:19:30	16	16,97	0,00
1:20:00	16	16,96	0,00
1:20:30	16	16,96	0,00
1:21:00	16	16,96	0,00
1:21:30	16	16,96	0,00
1:22:00	16	16,96	0,00
1:22:30	16	16,97	0,00
1:23:00	16	16,97	0,00
1:23:30	16	16,97	0,00
1:24:00	16	16,97	0,00
1:24:30	16	16,97	0,00
1:25:00	16	16,97	0,00
1:25:30	16	16,97	0,00
1:26:00	16	16,97	0,00
1:26:30	16	16,97	0,00
1:27:00	16	16,97	0,00
1:27:30	16	16,98	0,00
1:28:00	16	16,95	0,00
1:28:30	16	16,94	0,00
1:29:00	16	16,94	0,00
1:29:30	16	16,94	0,00
1:30:00	16	16,94	0,00
1:30:30	16	16,93	0,00
1:31:00	16	16,93	0,00
1:31:30	16	16,93	0,00
1:32:00	16	16,93	0,00
1:32:30	16	16,92	0,00
1:33:00	16	16,92	0,00
1:33:30	16	16,92	0,00
1:34:00	16	16,92	0,00
1:34:30	16	16,93	0,00
1:35:00	16	16,93	0,00
1:35:30	16	16,93	0,00
1:36:00	16	16,93	0,00
1:36:30	15	16,93	0,00
1:37:00	16	16,93	0,00
1:37:30	15	16,92	0,00
1:38:00	16	16,92	0,00
1:38:30	15	16,92	0,00
1:39:00	15	16,92	0,00
1:39:30	15	16,91	0,00
1:40:00	15	16,91	0,00
1:40:30	15	16,92	0,00
1:41:00	15	16,92	0,00
1:41:30	15	16,92	0,00
1:42:00	15	16,92	0,00
1:42:30	15	16,92	0,00
1:43:00	15	16,92	0,00
1:43:30	15	16,91	0,00
1:44:00	15	16,91	0,00
1:44:30	15	16,91	0,00
1:45:00	15	16,90	0,00
1:45:30	15	16,90	0,00
1:46:00	15	16,90	0,00
1:46:30	15	16,90	0,00
1:47:00	15	16,90	0,00
1:47:30	15	16,90	0,00
1:48:00	15	16,91	0,00
1:48:30	15	16,90	0,00
1:49:00	15	16,90	0,00
1:49:30	15	16,89	0,00
1:50:00	15	16,89	0,00
1:50:30	15	16,89	0,00
1:51:00	15	16,89	0,00
1:51:30	15	16,89	0,00
1:52:00	15	16,89	0,00
1:52:30	15	16,89	0,00
1:53:00	15	16,89	0,00
1:53:30	15	16,89	0,00
1:54:00	15	16,89	0,00
1:54:30	15	16,89	0,00
1:55:00	15	16,89	0,00
1:55:30	15	16,89	0,00
1:56:00	15	16,88	0,00
1:56:30	15	16,88	0,00
1:57:00	15	16,88	0,00
1:57:30	15	16,88	0,00
1:58:00	15	16,87	0,00
1:58:30	15	16,87	0,00
1:59:00	15	16,86	0,00
1:59:30	15	16,87	0,00
2:00:00	15	16,87	0,00
2:00:30	15	16,87	0,00
2:01:00	15	16,87	0,00
2:01:30	15	16,87	0,00
2:02:00	15	16,86	0,00
2:02:30	15	16,86	0,00
2:03:00	15	16,86	0,00
2:03:30	15	16,86	0,00
2:04:00	15	16,86	0,00
2:04:30	15	16,85	0,00
2:05:00	15	16,85	0,00
2:05:30	15	16,85	0,00
2:06:00	15	16,85	0,00
2:06:30	15	16,85	0,00
2:07:00	15	16,85	0,00
2:07:30	15	16,85	0,00
2:08:00	15	16,85	0,00
2:08:30	15	16,84	0,00
2:09:00	15	16,84	0,00
2:09:30	15	16,84	0,00
2:10:00	15	16,84	0,00
2:10:30	15	16,83	0,00
2:11:00	15	16,83	0,00
2:11:30	15	16,83	0,00
2:12:00	15	16,83	0,00
2:12:30	15	16,83	0,00
2:13:00	15	16,83	0,00
2:13:30	15	16,83	0,00
2:14:00	15	16,83	0,00
2:14:30	15	16,83	0,00
2:15:00	15	16,83	0,00
2:15:30	15	16,83	0,00
2:16:00	14	16,83	0,00
2:16:30	15	16,80	0,00
2:17:00	15	16,80	0,00
2:17:30	15	16,79	0,00
2:18:00	15	16,79	0,00
2:18:30	15	16,78	0,00
2:19:00	15	16,78	0,00
2:19:30	15	16,78	0,00
2:20:00	15	16,78	0,00
2:20:30	15	16,77	0,00
2:21:00	15	16,77	0,00
2:21:30	15	16,76	0,00
2:22:00	15	16,76	0,00
2:22:30	15	16,76	0,00
2:23:00	15	16,76	0,00
2:23:30	15	16,76	0,00
2:24:00	15	16,76	0,00
2:24:30	15	16,75	0,00
2:25:00	15	16,75	0,00
2:25:30	15	16,75	0,00
2:26:00	15	16,74	0,00
2:26:30	15	16,74	0,00
2:27:00	14	16,73	0,00
2:27:30	14	16,73	0,00
2:28:00	14	16,72	0,00
2:28:30	14	16,72	0,00
2:29:00	14	16,71	0,00
2:29:30	14	16,71	0,00
2:30:00	14	16,71	0,00
2:30:30	14	16,72	0,00
2:31:00	14	16,71	0,00
2:31:30	14	16,71	0,00
2:32:00	14	16,71	0,00
2:32:30	14	16,71	0,00
2:33:00	14	16,70	0,00
2:33:30	14	16,70	0,00
2:34:00	14	16,69	0,00
2:34:30	14	16,69	0,00
2:35:00	14	16,68	0,00
2:35:30	14	16,68	0,00
2:36:00	14	16,68	0,00
2:36:30	14	16,68	0,00
2:37:00	14	16,67	0,00
2:37:30	14	16,67	0,00
2:38:00	14	16,67	0,00
2:38:30	14	16,66	0,00
2:39:00	14	16,66	0,00
2:39:30	14	16,65	0,00
2:40:00	14	16,65	0,00
2:40:30	14	16,65	0,00
2:41:00	14	16,65	0,00
2:41:30	14	16,64	0,00
2:42:00	14	16,64	0,00
2:42:30	14	16,64	0,00
2:43:00	14	16,63	0,00
2:43:30	14	16,62	0,00
2:44:00	14	16,62	0,00
2:44:30	14	16,62	0,00
2:45:00	14	16,62	0,00
2:45:30	14	16,62	0,00
2:46:00	14	16,61	0,00
2:46:30	14	16,61	0,00
2:47:00	14	16,60	0,00
2:47:30	14	16,60	0,00
2:48:00	14	16,59	0,00
2:48:30	14	16,59	0,00
2:49:00	14	16,59	0,00
2:49:30	14	16,58	0,00
2:50:00	14	16,58	0,00
2:50:30	14	16,57	0,00
2:51:00	14	16,57	0,00
2:51:30	14	16,56	0,00
2:52:00	14	16,56	0,00
2:52:30	14	16,56	0,00
2:53:00	14	16,55	0,00
2:53:30	14	16,55	0,00
2:54:00	14	16,54	0,00
2:54:30	14	16,54	0,00
2:55:00	14	16,54	0,00
2:55:30	14	16,54	0,00
2:56:00	14	16,53	0,00
2:56:30	14	16,53	0,00
2:57:00	14	16,52	0,00
2:57:30	14	16,51	0,00
2:58:00	14	16,51	0,00
2:58:30	14	16,50	0,00
2:59:00	14	16,50	0,00
2:59:30	14	16,50	0,00
3:00:00	14	16,49	0,00
3:00:30	14	16,48	0,00
3:01:00	14	16,48	0,00
3:01:30	14	16,48	0,00
3:02:00	14	16,47	0,00
3:02:30	14	16,46	0,01
3:03:00	14	16,46	0,01
3:03:30	14	16,45	0,01
3:04:00	14	16,45	0,01
3:04:30	14	16,44	0,01
3:05:00	14	16,44	0,01
3:05:30	14	16,44	0,01
3:06:00	14	16,44	0,01
3:06:30	14	16,43	0,01
3:07:00	14	16,43	0,01
3:07:30	14	16,42	0,02
3:08:00	14	16,42	0,02
3:08:30	14	16,42	0,02
3:09:00	14	16,41	0,02
3:09:30	14	16,40	0,02
3:10:00	14	16,38	0,03
3:10:30	14	16,38	0,03
3:11:00	14	16,37	0,03
3:11:30	14	16,36	0,03
3:12:00	14	16,36	0,03
3:12:30	14	16,35	0,04
3:13:00	14	16,34	0,04
3:13:30	14	16,33	0,04
3:14:00	14	16,33	0,04
3:14:30	14	16,32	0,04
3:15:00	14	16,32	0,04
3:15:30	14	16,31	0,05
3:16:00	14	16,30	0,05
3:16:30	14	16,30	0,05
3:17:00	14	16,30	0,05
3:17:30	14	16,29	0,05
3:18:00	14	16,28	0,05
3:18:30	14	16,27	0,06
3:19:00	14	16,27	0,06
3:19:30	14	16,27	0,06
3:20:00	14	16,26	0,06
3:20:30	14	16,25	0,06
3:21:00	14	16,24	0,06
3:21:30	14	16,23	0,07
3:22:00	14	16,23	0,07
3:22:30	14	16,23	0,07
3:23:00	13	16,22	0,07
3:23:30	13	16,21	0,07
3:24:00	13	16,20	0,07
3:24:30	13	16,20	0,08
3:25:00	13	16,20	0,08
3:25:30	13	16,19	0,08
3:26:00	13	16,18	0,08
3:26:30	13	16,18	0,08
3:27:00	13	16,17	0,09
3:27:30	13	16,17	0,09
3:28:00	13	16,16	0,09
3:28:30	13	16,15	0,09
3:29:00	13	16,14	0,09
3:29:30	13	16,14	0,09
3:30:00	13	16,13	0,10
3:30:30	13	16,13	0,10
3:31:00	13	16,12	0,10
3:31:30	13	16,11	0,10
3:32:00	13	16,11	0,10
3:32:30	13	16,11	0,10
3:33:00	13	16,10	0,11
3:33:30	13	16,09	0,11
3:34:00	13	16,08	0,11
3:34:30	13	16,08	0,11
3:35:00	13	16,08	0,11
3:35:30	13	16,07	0,11
3:36:00	13	16,06	0,12
3:36:30	13	16,05	0,12
3:37:00	13	16,05	0,12
3:37:30	13	16,05	0,12
3:38:00	13	16,04	0,12
3:38:30	13	16,03	0,13
3:39:00	13	16,02	0,13
3:39:30	13	16,02	0,13
3:40:00	13	16,02	0,13
3:40:30	13	16,01	0,13
3:41:00	13	16,00	0,13
3:41:30	13	16,00	0,13
3:42:00	13	16,00	0,14
3:42:30	13	15,99	0,14
3:43:00	13	15,98	0,14
3:43:30	13	15,97	0,14
3:44:00	13	15,97	0,14
3:44:30	13	15,96	0,15
3:45:00	13	15,96	0,15
3:45:30	13	15,95	0,15
3:46:00	13	15,94	0,15
3:46:30	13	15,93	0,16
3:47:00	13	15,93	0,16
3:47:30	13	15,93	0,16
3:48:00	13	15,92	0,16
3:48:30	13	15,91	0,16
3:49:00	13	15,91	0,16
3:49:30	13	15,90	0,16
3:50:00	13	15,90	0,17
3:50:30	13	15,89	0,17
3:51:00	12	15,89	0,17
3:51:30	12	15,88	0,17
3:52:00	12	15,88	0,17
3:52:30	12	15,87	0,18
3:53:00	12	15,86	0,18
3:53:30	12	15,85	0,18
3:54:00	12	15,84	0,18
3:54:30	12	15,84	0,18
3:55:00	12	15,84	0,19
3:55:30	12	15,83	0,19
3:56:00	12	15,82	0,19
3:56:30	12	15,82	0,19
3:57:00	12	15,82	0,19
3:57:30	12	15,81	0,20
3:58:00	12	15,80	0,20
3:58:30	12	15,80	0,20
3:59:00	12	15,79	0,20
3:59:30	12	15,79	0,20
4:00:00	12	15,79	0,20
4:00:30	12	15,79	0,20
4:01:00	12	15,78	0,21
4:01:30	12	15,77	0,21
4:02:00	12	15,77	0,21
4:02:30	12	15,76	0,21
4:03:00	12	15,76	0,21
4:03:30	12	15,75	0,21
4:04:00	12	15,74	0,22
4:04:30	12	15,73	0,22
4:05:00	12	15,72	0,23
4:05:30	12	15,71	0,23
4:06:00	12	15,70	0,23
4:06:30	12	15,70	0,23
4:07:00	12	15,69	0,24
4:07:30	12	15,68	0,24
4:08:00	12	15,67	0,24
4:08:30	12	15,66	0,24
4:09:00	12	15,66	0,25
4:09:30	12	15,66	0,25
4:10:00	12	15,65	0,25
4:10:30	12	15,64	0,25
4:11:00	12	15,63	0,25
4:11:30	12	15,63	0,26
4:12:00	12	15,62	0,26
4:12:30	12	15,62	0,26
4:13:00	12	15,61	0,26
4:13:30	12	15,61	0,26
4:14:00	12	15,60	0,26
4:14:30	12	15,60	0,26
4:15:00	12	15,60	0,27
4:15:30	12	15,59	0,27
4:16:00	12	15,58	0,27
4:16:30	12	15,57	0,27
4:17:00	12	15,57	0,28
4:17:30	12	15,56	0,28
4:18:00	12	15,55	0,28
4:18:30	12	15,55	0,28
4:19:00	12	15,54	0,29
4:19:30	12	15,54	0,29
4:20:00	12	15,53	0,29
4:20:30	12	15,52	0,29
4:21:00	12	15,52	0,29
4:21:30	12	15,52	0,30
4:22:00	12	15,51	0,30
4:22:30	12	15,50	0,30
4:23:00	12	15,49	0,30
4:23:30	12	15,49	0,30
4:24:00	12	15,48	0,31
4:24:30	12	15,48	0,31
4:25:00	12	15,47	0,31
4:25:30	11	15,46	0,32
4:26:00	11	15,45	0,32
4:26:30	11	15,45	0,32
4:27:00	11	15,45	0,32
4:27:30	11	15,44	0,32
4:28:00	11	15,43	0,33
4:28:30	11	15,43	0,33
4:29:00	11	15,42	0,33
4:29:30	11	15,42	0,33
4:30:00	11	15,41	0,33
4:30:30	11	15,40	0,34
4:31:00	11	15,40	0,34
4:31:30	11	15,39	0,34
4:32:00	11	15,39	0,34
4:32:30	11	15,39	0,34
4:33:00	11	15,38	0,35
4:33:30	11	15,37	0,35
4:34:00	11	15,36	0,35
4:34:30	11	15,36	0,35
4:35:00	11	15,36	0,35
4:35:30	11	15,35	0,36
4:36:00	11	15,34	0,36
4:36:30	11	15,34	0,36
4:37:00	11	15,34	0,36
4:37:30	11	15,33	0,37
4:38:00	11	15,32	0,37
4:38:30	11	15,32	0,37
4:39:00	11	15,31	0,37
4:39:30	11	15,30	0,37
4:40:00	11	15,30	0,38
4:40:30	11	15,29	0,38
4:41:00	11	15,29	0,38
4:41:30	11	15,28	0,38
4:42:00	11	15,28	0,39
4:42:30	11	15,28	0,39
4:43:00	11	15,27	0,39
4:43:30	11	15,26	0,39
4:44:00	11	15,25	0,40
4:44:30	11	15,25	0,40
4:45:00	11	15,24	0,40
4:45:30	11	15,24	0,40
4:46:00	11	15,23	0,40
4:46:30	11	15,23	0,40
4:47:00	11	15,22	0,41
4:47:30	11	15,21	0,41
4:48:00	11	15,21	0,41
4:48:30	11	15,21	0,41
4:49:00	11	15,20	0,42
4:49:30	11	15,19	0,42
4:50:00	11	15,19	0,42
4:50:30	11	15,18	0,42
4:51:00	11	15,18	0,43
4:51:30	11	15,17	0,43
4:52:00	11	15,16	0,43
4:52:30	11	15,16	0,43
4:53:00	11	15,15	0,44
4:53:30	11	15,15	0,44
4:54:00	11	15,14	0,44
4:54:30	11	15,14	0,44
4:55:00	11	15,13	0,44
4:55:30	11	15,13	0,44
4:56:00	11	15,12	0,45
4:56:30	11	15,12	0,45
4:57:00	11	15,11	0,45
4:57:30	11	15,11	0,45
4:58:00	11	15,11	0,45
4:58:30	11	15,10	0,46
4:59:00	11	15,09	0,46
4:59:30	11	15,09	0,46
5:00:00	11	15,09	0,46
5:00:30	11	15,09	0,46
5:01:00	11	15,08	0,47
5:01:30	11	15,08	0,47
5:02:00	11	15,06	0,47
5:02:30	11	15,05	0,48
5:03:00	11	15,04	0,48
5:03:30	11	15,04	0,49
5:04:00	11	15,03	0,49
5:04:30	11	15,02	0,49
5:05:00	11	15,01	0,50
5:05:30	11	15,01	0,50
5:06:00	11	15,00	0,50
5:06:30	11	15,00	0,50
5:07:00	11	14,99	0,51
5:07:30	11	14,99	0,51
5:08:00	11	14,98	0,51
5:08:30	11	14,98	0,51
5:09:00	11	14,97	0,52
5:09:30	11	14,96	0,52
5:10:00	11	14,96	0,52
5:10:30	11	14,95	0,52
5:11:00	11	14,94	0,53
5:11:30	11	14,94	0,53
5:12:00	11	14,94	0,53
5:12:30	11	14,93	0,53
5:13:00	11	14,92	0,54
5:13:30	11	14,91	0,54
5:14:00	11	14,91	0,54
5:14:30	11	14,91	0,54
5:15:00	11	14,90	0,55
5:15:30	11	14,89	0,55
5:16:00	11	14,89	0,55
5:16:30	11	14,88	0,55
5:17:00	11	14,88	0,56
5:17:30	11	14,87	0,56
5:18:00	11	14,87	0,56
5:18:30	11	14,86	0,56
5:19:00	11	14,86	0,57
5:19:30	11	14,86	0,57
5:20:00	11	14,85	0,57
5:20:30	11	14,84	0,57
5:21:00	11	14,84	0,57
5:21:30	11	14,83	0,58
5:22:00	11	14,82	0,58
5:22:30	11	14,82	0,58
5:23:00	11	14,82	0,58
5:23:30	11	14,81	0,59
5:24:00	11	14,80	0,59
5:24:30	11	14,80	0,59
5:25:00	11	14,80	0,59
5:25:30	11	14,79	0,60
5:26:00	11	14,78	0,60
5:26:30	11	14,78	0,60
5:27:00	11	14,77	0,60
5:27:30	11	14,77	0,61
5:28:00	11	14,77	0,61
5:28:30	11	14,76	0,61
5:29:00	11	14,75	0,62
5:29:30	11	14,75	0,62
5:30:00	11	14,75	0,62
5:30:30	11	14,74	0,62
5:31:00	11	14,74	0,62
5:31:30	11	14,73	0,62
5:32:00	11	14,73	0,63
5:32:30	11	14,73	0,63
5:33:00	11	14,72	0,63
5:33:30	11	14,72	0,63
5:34:00	11	14,71	0,63
5:34:30	11	14,70	0,64
5:35:00	11	14,70	0,64
5:35:30	11	14,70	0,64
5:36:00	11	14,69	0,64
5:36:30	11	14,68	0,65
5:37:00	11	14,68	0,65
5:37:30	11	14,68	0,65
5:38:00	11	14,67	0,66
5:38:30	11	14,67	0,66
5:39:00	11	14,66	0,66
5:39:30	11	14,65	0,66
5:40:00	11	14,65	0,66
5:40:30	11	14,64	0,67
5:41:00	11	14,64	0,67
5:41:30	11	14,64	0,67
5:42:00	11	14,63	0,67
5:42:30	11	14,62	0,68
5:43:00	11	14,62	0,68
5:43:30	11	14,61	0,68
5:44:00	11	14,61	0,69
5:44:30	11	14,61	0,69
5:45:00	11	14,60	0,69
5:45:30	11	14,59	0,69
5:46:00	11	14,59	0,69
5:46:30	11	14,58	0,70
5:47:00	11	14,58	0,70
5:47:30	11	14,58	0,70
5:48:00	11	14,57	0,70
5:48:30	11	14,57	0,70
5:49:00	11	14,56	0,71
5:49:30	11	14,55	0,71
5:50:00	11	14,55	0,71
5:50:30	11	14,55	0,72
5:51:00	11	14,54	0,72
5:51:30	11	14,54	0,72
5:52:00	11	14,53	0,72
5:52:30	11	14,53	0,72
5:53:00	11	14,52	0,73
5:53:30	11	14,52	0,73
5:54:00	11	14,51	0,74
5:54:30	11	14,51	0,74
5:55:00	11	14,50	0,74
5:55:30	11	14,50	0,74
5:56:00	11	14,50	0,74
5:56:30	11	14,49	0,75
5:57:00	11	14,49	0,75
5:57:30	11	14,48	0,75
5:58:00	11	14,48	0,75
5:58:30	11	14,47	0,76
5:59:00	11	14,46	0,76
5:59:30	11	14,46	0,76
6:00:00	11	14,46	0,76
6:00:30	11	14,46	0,76
6:01:00	11	14,46	0,76
6:01:30	11	14,45	0,77
6:02:00	11	14,45	0,77
6:02:30	11	14,44	0,77
6:03:00	11	14,44	0,77
6:03:30	11	14,43	0,78
6:04:00	11	14,43	0,78
6:04:30	11	14,43	0,78
6:05:00	11	14,43	0,78
6:05:30	11	14,42	0,78
6:06:00	11	14,42	0,78
6:06:30	11	14,42	0,78
6:07:00	11	14,41	0,79
6:07:30	11	14,40	0,80
6:08:00	11	14,39	0,80
6:08:30	11	14,38	0,80
6:09:00	11	14,38	0,81
6:09:30	11	14,37	0,81
6:10:00	11	14,37	0,81
6:10:30	11	14,36	0,82
6:11:00	11	14,36	0,82
6:11:30	11	14,35	0,82
6:12:00	11	14,34	0,83
6:12:30	11	14,34	0,83
6:13:00	11	14,34	0,83
6:13:30	11	14,33	0,83
6:14:00	11	14,33	0,83
6:14:30	11	14,32	0,84
6:15:00	11	14,32	0,84
6:15:30	11	14,32	0,84
6:16:00	11	14,31	0,85
6:16:30	11	14,30	0,85
6:17:00	11	14,30	0,85
6:17:30	11	14,29	0,86
6:18:00	11	14,29	0,86
6:18:30	11	14,29	0,86
6:19:00	11	14,29	0,86
6:19:30	11	14,28	0,86
6:20:00	11	14,27	0,87
6:20:30	11	14,27	0,87
6:21:00	11	14,26	0,87
6:21:30	11	14,25	0,88
6:22:00	11	14,25	0,88
6:22:30	11	14,25	0,88
6:23:00	11	14,25	0,88
6:23:30	11	14,24	0,89
6:24:00	11	14,23	0,89
6:24:30	11	14,23	0,89
6:25:00	11	14,22	0,89
6:25:30	11	14,22	0,89
6:26:00	11	14,22	0,90
6:26:30	11	14,22	0,90
6:27:00	11	14,21	0,90
6:27:30	11	14,21	0,90
6:28:00	11	14,20	0,91
6:28:30	11	14,20	0,91
6:29:00	11	14,20	0,91
6:29:30	11	14,19	0,92
6:30:00	11	14,19	0,92
6:30:30	11	14,18	0,92
6:31:00	11	14,18	0,92
6:31:30	11	14,17	0,93
6:32:00	11	14,16	0,93
6:32:30	11	14,16	0,93
6:33:00	11	14,16	0,93
6:33:30	11	14,16	0,93
6:34:00	11	14,15	0,94
6:34:30	11	14,14	0,94
6:35:00	11	14,14	0,94
6:35:30	11	14,14	0,94
6:36:00	11	14,13	0,95
6:36:30	11	14,13	0,95
6:37:00	11	14,13	0,95
6:37:30	11	14,12	0,96
6:38:00	11	14,12	0,96
6:38:30	11	14,11	0,96
6:39:00	11	14,11	0,96
6:39:30	11	14,10	0,97
6:40:00	11	14,10	0,97
6:40:30	11	14,10	0,97
6:41:00	11	14,10	0,97
6:41:30	11	14,09	0,98
6:42:00	11	14,09	0,98
6:42:30	11	14,08	0,98
6:43:00	11	14,08	0,98
6:43:30	11	14,07	0,99
6:44:00	11	14,07	0,99
6:44:30	11	14,07	0,99
6:45:00	11	14,06	0,99
6:45:30	11	14,06	0,99
6:46:00	11	14,05	1,00
6:46:30	11	14,05	1,00
6:47:00	11	14,04	1,00
6:47:30	11	14,04	1,00
6:48:00	11	14,04	1,01
6:48:30	11	14,03	1,01
6:49:00	11	14,03	1,01
6:49:30	11	14,03	1,01
6:50:00	11	14,02	1,02
6:50:30	11	14,02	1,02
6:51:00	11	14,02	1,02
6:51:30	11	14,02	1,02
6:52:00	11	14,01	1,03
6:52:30	11	14,01	1,03
6:53:00	11	14,00	1,03
6:53:30	11	14,00	1,03
6:54:00	11	13,99	1,04
6:54:30	11	13,99	1,04
6:55:00	11	13,98	1,04
6:55:30	11	13,98	1,04
6:56:00	11	13,98	1,05
6:56:30	11	13,98	1,05
6:57:00	11	13,97	1,05
6:57:30	11	13,97	1,05
6:58:00	11	13,96	1,06
6:58:30	11	13,96	1,06
6:59:00	11	13,95	1,06
6:59:30	11	13,95	1,06
7:00:00	11	13,95	1,07
7:00:30	11	13,95	1,07
7:01:00	11	13,94	1,07
7:01:30	11	13,94	1,07
7:02:00	11	13,93	1,08
7:02:30	11	13,93	1,08
7:03:00	11	13,92	1,08
7:03:30	11	13,92	1,08
7:04:00	11	13,92	1,09
7:04:30	11	13,92	1,09
7:05:00	11	13,91	1,09
7:05:30	11	13,91	1,09
7:06:00	11	13,90	1,10
7:06:30	11	13,90	1,10
7:07:00	11	13,89	1,10
7:07:30	11	13,89	1,10
7:08:00	11	13,89	1,11
7:08:30	11	13,89	1,11
7:09:00	11	13,88	1,11
7:09:30	11	13,88	1,11
7:10:00	11	13,87	1,12
7:10:30	11	13,87	1,12
7:11:00	11	13,86	1,12
7:11:30	11	13,86	1,12
7:12:00	11	13,86	1,12
7:12:30	11	13,86	1,13
7:13:00	11	13,85	1,13
7:13:30	11	13,85	1,13
7:14:00	11	13,85	1,13
7:14:30	11	13,84	1,14
7:15:00	11	13,84	1,14
7:15:30	11	13,84	1,14
7:16:00	11	13,84	1,14
7:16:30	11	13,84	1,14
7:17:00	11	13,83	1,15
7:17:30	11	13,83	1,15
7:18:00	11	13,83	1,15
7:18:30	11	13,82	1,15
7:19:00	11	13,82	1,15
7:19:30	11	13,81	1,16
7:20:00	11	13,81	1,16
7:20:30	11	13,81	1,16
7:21:00	11	13,80	1,16
7:21:30	11	13,80	1,16
7:22:00	11	13,80	1,16
7:22:30	11	13,80	1,17
7:23:00	11	13,80	1,17
7:23:30	11	13,79	1,17
7:24:00	11	13,79	1,17
7:24:30	11	13,79	1,17
7:25:00	11	13,79	1,17
7:25:30	11	13,78	1,18
7:26:00	11	13,78	1,18
7:26:30	11	13,78	1,18
7:27:00	11	13,78	1,18
7:27:30	11	13,78	1,18
7:28:00	11	13,78	1,18
7:28:30	11	13,77	1,19
7:29:00	11	13,77	1,19
7:29:30	11	13,76	1,20
7:30:00	11	13,76	1,20
7:30:30	11	13,75	1,20
7:31:00	11	13,74	1,21
7:31:30	11	13,74	1,21
7:32:00	11	13,73	1,22
7:32:30	11	13,73	1,22
7:33:00	11	13,72	1,22
7:33:30	11	13,71	1,23
7:34:00	11	13,71	1,23
7:34:30	11	13,71	1,23
7:35:00	11	13,71	1,23
7:35:30	11	13,70	1,24
7:36:00	11	13,70	1,24
7:36:30	11	13,69	1,24
7:37:00	11	13,69	1,24
7:37:30	11	13,68	1,25
7:38:00	11	13,68	1,25
7:38:30	11	13,68	1,25
7:39:00	11	13,68	1,25
7:39:30	11	13,67	1,26
7:40:00	11	13,67	1,26
7:40:30	11	13,67	1,26
7:41:00	11	13,66	1,27
7:41:30	11	13,66	1,27
7:42:00	11	13,66	1,27
7:42:30	11	13,66	1,27
7:43:00	11	13,65	1,28
7:43:30	11	13,65	1,28
7:44:00	11	13,64	1,28
7:44:30	11	13,64	1,28
7:45:00	11	13,64	1,28
7:45:30	11	13,63	1,29
7:46:00	11	13,63	1,29
7:46:30	11	13,63	1,29
7:47:00	11	13,63	1,29
7:47:30	11	13,62	1,30
7:48:00	11	13,62	1,30
7:48:30	11	13,61	1,30
7:49:00	11	13,61	1,30
7:49:30	11	13,60	1,31
7:50:00	11	13,60	1,31
7:50:30	11	13,60	1,31
7:51:00	11	13,59	1,32
7:51:30	11	13,59	1,32
7:52:00	11	13,59	1,32
7:52:30	11	13,59	1,32
7:53:00	11	13,58	1,33
7:53:30	11	13,58	1,33
7:54:00	11	13,58	1,33
7:54:30	11	13,57	1,33
7:55:00	11	13,57	1,33
7:55:30	11	13,57	1,34
7:56:00	11	13,57	1,34
7:56:30	11	13,56	1,34
7:57:00	11	13,56	1,34
7:57:30	11	13,55	1,35
7:58:00	11	13,55	1,35
7:58:30	11	13,55	1,35
7:59:00	11	13,54	1,36
7:59:30	11	13,54	1,36
8:00:00	11	13,54	1,36
8:00:30	11	13,54	1,36
8:01:00	11	13,54	1,36
8:01:30	11	13,53	1,37
8:02:00	11	13,53	1,37
8:02:30	11	13,52	1,37
8:03:00	11	13,52	1,37
8:03:30	11	13,52	1,37
8:04:00	11	13,51	1,38
8:04:30	11	13,51	1,38
8:05:00	11	13,50	1,39
8:05:30	11	13,50	1,39
8:06:00	11	13,50	1,39
8:06:30	11	13,50	1,39
8:07:00	11	13,50	1,39
8:07:30	11	13,49	1,40
8:08:00	11	13,49	1,40
8:08:30	11	13,49	1,40
8:09:00	11	13,48	1,40
8:09:30	11	13,48	1,40
8:10:00	11	13,48	1,40
8:10:30	11	13,48	1,41
8:11:00	11	13,48	1,41
8:11:30	11	13,47	1,42
8:12:00	11	13,47	1,42
8:12:30	11	13,47	1,42
8:13:00	11	13,46	1,42
8:13:30	11	13,46	1,42
8:14:00	11	13,45	1,43
8:14:30	11	13,45	1,43
8:15:00	11	13,45	1,43
8:15:30	11	13,45	1,43
8:16:00	11	13,45	1,43
8:16:30	11	13,45	1,43
8:17:00	11	13,44	1,44
8:17:30	11	13,44	1,44
8:18:00	11	13,43	1,45
8:18:30	11	13,43	1,45
8:19:00	11	13,43	1,45
8:19:30	11	13,42	1,45
8:20:00	11	13,42	1,45
8:20:30	11	13,41	1,46
8:21:00	11	13,41	1,46
8:21:30	11	13,41	1,46
8:22:00	11	13,41	1,46
8:22:30	11	13,41	1,46
8:23:00	11	13,41	1,46
8:23:30	11	13,40	1,47
8:24:00	11	13,40	1,47
8:24:30	11	13,40	1,47
8:25:00	11	13,39	1,48
8:25:30	11	13,39	1,48
8:26:00	11	13,38	1,48
8:26:30	11	13,38	1,48
8:27:00	11	13,38	1,48
8:27:30	11	13,38	1,49
8:28:00	11	13,38	1,49
8:28:30	11	13,38	1,49
8:29:00	11	13,37	1,50
8:29:30	11	13,37	1,50
8:30:00	11	13,37	1,50
8:30:30	11	13,36	1,50
8:31:00	11	13,36	1,50
8:31:30	11	13,36	1,51
8:32:00	11	13,36	1,51
8:32:30	11	13,36	1,51
8:33:00	11	13,35	1,51
8:33:30	11	13,35	1,51
8:34:00	11	13,35	1,51
8:34:30	11	13,35	1,51
8:35:00	11	13,34	1,52
8:35:30	11	13,34	1,52
8:36:00	11	13,34	1,52
8:36:30	11	13,34	1,52
8:37:00	11	13,33	1,53
8:37:30	11	13,33	1,53
8:38:00	11	13,33	1,53
8:38:30	11	13,32	1,53
8:39:00	11	13,32	1,53
8:39:30	11	13,32	1,53
8:40:00	11	13,32	1,54
8:40:30	11	13,32	1,54
8:41:00	11	13,31	1,55
8:41:30	11	13,31	1,55
8:42:00	11	13,31	1,55
8:42:30	11	13,30	1,55
8:43:00	11	13,30	1,55
8:43:30	11	13,30	1,55
8:44:00	11	13,29	1,56
8:44:30	11	13,29	1,56
8:45:00	11	13,29	1,56
8:45:30	11	13,29	1,57
8:46:00	11	13,29	1,57
8:46:30	11	13,29	1,57
8:47:00	11	13,28	1,57
8:47:30	11	13,28	1,57
8:48:00	11	13,27	1,58
8:48:30	11	13,27	1,58
8:49:00	11	13,27	1,58
8:49:30	11	13,27	1,58
8:50:00	11	13,27	1,58
8:50:30	11	13,27	1,58
8:51:00	11	13,26	1,59
8:51:30	11	13,26	1,59
8:52:00	11	13,26	1,59
8:52:30	11	13,25	1,60
8:53:00	11	13,25	1,60
8:53:30	11	13,25	1,60
8:54:00	11	13,24	1,60
8:54:30	11	13,24	1,60
8:55:00	11	13,24	1,60
8:55:30	11	13,23	1,61
8:56:00	11	13,23	1,61
8:56:30	11	13,23	1,61
8:57:00	11	13,23	1,61
8:57:30	11	13,23	1,62
8:58:00	11	13,23	1,62
8:58:30	11	13,23	1,62
8:59:00	11	13,23	1,62
8:59:30	11	13,22	1,62
9:00:00	11	13,22	1,62
9:00:30	11	13,22	1,62
9:01:00	11	13,22	1,62
9:01:30	11	13,21	1,63
9:02:00	11	13,21	1,63
9:02:30	11	13,21	1,63
9:03:00	11	13,20	1,64
9:03:30	11	13,20	1,64
9:04:00	11	13,20	1,64
9:04:30	11	13,20	1,64
9:05:00	11	13,20	1,64
9:05:30	11	13,20	1,64
9:06:00	11	13,20	1,64
9:06:30	11	13,20	1,64
9:07:00	11	13,19	1,65
9:07:30	11	13,19	1,65
9:08:00	11	13,19	1,65
9:08:30	11	13,19	1,65
9:09:00	11	13,19	1,65
9:09:30	11	13,18	1,66
9:10:00	11	13,18	1,66
9:10:30	11	13,18	1,66
9:11:00	11	13,18	1,66
9:11:30	11	13,18	1,66
9:12:00	11	13,18	1,66
9:12:30	11	13,18	1,66
9:13:00	11	13,18	1,66
9:13:30	11	13,17	1,67
9:14:00	11	13,17	1,67
9:14:30	11	13,17	1,67
9:15:00	11	13,17	1,67
9:15:30	11	13,16	1,68
9:16:00	11	13,16	1,68
9:16:30	11	13,16	1,68
9:17:00	11	13,16	1,68
9:17:30	11	13,15	1,68
9:18:00	11	13,15	1,68
9:18:30	11	13,15	1,68
9:19:00	11	13,15	1,68
9:19:30	11	13,15	1,68
9:20:00	11	13,14	1,69
9:20:30	11	13,14	1,69
9:21:00	11	13,14	1,69
9:21:30	11	13,14	1,69
9:22:00	11	13,13	1,71
9:22:30	11	13,12	1,71
9:23:00	11	13,12	1,72
9:23:30	11	13,12	1,72
9:24:00	11	13,11	1,73
9:24:30	11	13,11	1,73
9:25:00	11	13,10	1,73
9:25:30	11	13,10	1,73
9:26:00	11	13,09	1,74
9:26:30	11	13,09	1,74
9:27:00	11	13,09	1,74
9:27:30	11	13,09	1,74
9:28:00	11	13,09	1,75
9:28:30	11	13,09	1,75
9:29:00	11	13,08	1,75
9:29:30	11	13,08	1,75
9:30:00	11	13,07	1,76
9:30:30	11	13,07	1,76
9:31:00	11	13,07	1,76
9:31:30	11	13,07	1,76
9:32:00	11	13,06	1,77
9:32:30	11	13,06	1,77
9:33:00	11	13,06	1,77
9:33:30	11	13,05	1,78
9:34:00	11	13,05	1,78
9:34:30	11	13,05	1,78
9:35:00	11	13,05	1,78
9:35:30	11	13,05	1,78
9:36:00	11	13,05	1,78
9:36:30	11	13,04	1,79
9:37:00	11	13,04	1,79
9:37:30	11	13,04	1,79
9:38:00	11	13,03	1,80
9:38:30	11	13,03	1,80
9:39:00	11	13,03	1,80
9:39:30	11	13,03	1,80
9:40:00	11	13,03	1,80
9:40:30	11	13,03	1,80
9:41:00	11	13,03	1,80
9:41:30	11	13,02	1,81
9:42:00	11	13,02	1,81
9:42:30	11	13,02	1,81
9:43:00	11	13,01	1,82
9:43:30	11	13,01	1,82
9:44:00	11	13,01	1,82
9:44:30	11	13,00	1,83
9:45:00	11	13,00	1,83
9:45:30	11	13,00	1,83
9:46:00	11	13,00	1,83
9:46:30	11	13,00	1,83
9:47:00	11	13,00	1,83
9:47:30	11	13,00	1,83
9:48:00	11	12,99	1,84
9:48:30	11	12,99	1,84
9:49:00	11	12,99	1,84
9:49:30	11	12,98	1,85
9:50:00	11	12,98	1,85
9:50:30	11	12,98	1,85
9:51:00	11	12,97	1,86
9:51:30	11	12,97	1,86
9:52:00	11	12,97	1,86
9:52:30	11	12,97	1,86
9:53:00	11	12,96	1,86
9:53:30	11	12,96	1,86
9:54:00	11	12,96	1,86
9:54:30	11	12,96	1,86
9:55:00	11	12,96	1,87
9:55:30	11	12,96	1,87
9:56:00	11	12,95	1,88
9:56:30	11	12,95	1,88
9:57:00	11	12,95	1,88
9:57:30	11	12,95	1,88
9:58:00	11	12,94	1,89
9:58:30	11	12,94	1,89
9:59:00	11	12,94	1,89
9:59:30	11	12,94	1,89
10:00:00	11	12,93	1,89
10:00:30	11	12,93	1,89
10:01:00	11	12,93	1,89
10:01:30	11	12,93	1,89
10:02:00	11	12,93	1,90
10:02:30	11	12,93	1,90
10:03:00	11	12,93	1,90
10:03:30	11	12,92	1,91
10:04:00	11	12,92	1,91
10:04:30	11	12,92	1,91
10:05:00	11	12,92	1,91
10:05:30	11	12,91	1,92
10:06:00	11	12,91	1,92
10:06:30	11	12,91	1,92
10:07:00	11	12,91	1,92
10:07:30	11	12,90	1,92
10:08:00	11	12,90	1,92
10:08:30	11	12,90	1,92
10:09:00	11	12,90	1,92
10:09:30	11	12,90	1,93
10:10:00	11	12,90	1,93
10:10:30	11	12,90	1,93
10:11:00	11	12,89	1,94
10:11:30	11	12,89	1,94
10:12:00	11	12,89	1,94
10:12:30	11	12,89	1,94
10:13:00	11	12,88	1,95
10:13:30	11	12,88	1,95
10:14:00	11	12,88	1,95
10:14:30	11	12,88	1,95
10:15:00	11	12,88	1,95
10:15:30	11	12,88	1,95
10:16:00	11	12,88	1,95
10:16:30	11	12,87	1,96
10:17:00	11	12,87	1,96
10:17:30	11	12,87	1,96
10:18:00	11	12,87	1,96
10:18:30	11	12,86	1,97
10:19:00	11	12,86	1,97
10:19:30	11	12,86	1,97
10:20:00	11	12,86	1,97
10:20:30	11	12,85	1,98
10:21:00	11	12,85	1,98
10:21:30	11	12,85	1,98
10:22:00	11	12,85	1,98
10:22:30	11	12,84	1,99
10:23:00	11	12,84	1,99
10:23:30	11	12,84	1,99
10:24:00	11	12,84	1,99
10:24:30	11	12,84	1,99
10:25:00	11	12,84	1,99
10:25:30	11	12,83	2,00
10:26:00	11	12,83	2,00
10:26:30	11	12,83	2,00
10:27:00	11	12,83	2,00
10:27:30	11	12,83	2,00
10:28:00	11	12,82	2,01
10:28:30	11	12,82	2,01
10:29:00	11	12,82	2,01
10:29:30	11	12,82	2,01
10:30:00	11	12,82	2,02
10:30:30	11	12,82	2,02
10:31:00	11	12,82	2,02
10:31:30	11	12,82	2,02
10:32:00	11	12,81	2,02
10:32:30	11	12,81	2,02
10:33:00	11	12,81	2,02
10:33:30	11	12,81	2,02
10:34:00	11	12,81	2,02
10:34:30	11	12,80	2,03
10:35:00	11	12,80	2,03
10:35:30	11	12,80	2,03
10:36:00	11	12,79	2,04
10:36:30	11	12,79	2,04
10:37:00	11	12,79	2,04
10:37:30	11	12,79	2,04
10:38:00	11	12,79	2,05
10:38:30	11	12,79	2,05
10:39:00	11	12,79	2,05
10:39:30	11	12,79	2,05
10:40:00	11	12,78	2,06
10:40:30	11	12,78	2,06
10:41:00	11	12,78	2,06
10:41:30	11	12,78	2,06
10:42:00	11	12,77	2,06
10:42:30	11	12,77	2,06
10:43:00	11	12,77	2,06
10:43:30	11	12,77	2,06
10:44:00	11	12,76	2,07
10:44:30	11	12,76	2,07
10:45:00	11	12,76	2,07
10:45:30	11	12,76	2,07
10:46:00	11	12,76	2,07
10:46:30	11	12,75	2,08
10:47:00	11	12,75	2,08
10:47:30	11	12,75	2,08
10:48:00	11	12,75	2,08
10:48:30	11	12,75	2,09
10:49:00	11	12,75	2,09
10:49:30	11	12,75	2,09
10:50:00	11	12,75	2,09
10:50:30	11	12,75	2,09
10:51:00	11	12,74	2,10
10:51:30	11	12,74	2,10
10:52:00	11	12,74	2,10
10:52:30	11	12,74	2,10
10:53:00	11	12,74	2,10
10:53:30	11	12,74	2,10
10:54:00	11	12,73	2,11
10:54:30	11	12,73	2,11
10:55:00	11	12,73	2,11
10:55:30	11	12,73	2,11
10:56:00	11	12,73	2,11
10:56:30	11	12,73	2,11
10:57:00	11	12,73	2,11
10:57:30	11	12,73	2,11
10:58:00	11	12,73	2,11
10:58:30	11	12,73	2,11
10:59:00	11	12,73	2,11
10:59:30	11	12,73	2,11
11:00:00	11	12,72	2,12
11:00:30	11	12,72	2,12
11:01:00	11	12,72	2,12
11:01:30	11	12,72	2,12
11:02:00	11	12,71	2,13
11:02:30	11	12,71	2,13
11:03:00	11	12,71	2,13
11:03:30	11	12,71	2,13
11:04:00	11	12,71	2,13
11:04:30	11	12,71	2,13
11:05:00	11	12,71	2,13
11:05:30	11	12,70	2,14
11:06:00	11	12,70	2,14
11:06:30	11	12,70	2,14
11:07:00	11	12,70	2,14
11:07:30	11	12,70	2,14
11:08:00	11	12,70	2,14
11:08:30	11	12,70	2,15
11:09:00	11	12,70	2,15
11:09:30	11	12,70	2,15
11:10:00	11	12,70	2,15
11:10:30	11	12,70	2,15
11:11:00	11	12,70	2,15
11:11:30	11	12,69	2,16
11:12:00	11	12,69	2,16
11:12:30	11	12,70	2,15
11:13:00	12	12,68	2,16
11:13:30	12	12,67	2,17
11:14:00	11	12,66	2,18
11:14:30	11	12,66	2,18
11:15:00	11	12,66	2,19
11:15:30	11	12,66	2,19
11:16:00	11	12,66	2,19
11:16:30	11	12,65	2,20
11:17:00	11	12,65	2,20
11:17:30	11	12,65	2,20
11:18:00	11	12,65	2,20
11:18:30	11	12,65	2,20
11:19:00	11	12,64	2,21
11:19:30	11	12,64	2,21
11:20:00	11	12,64	2,21
11:20:30	11	12,64	2,21
11:21:00	11	12,64	2,21
11:21:30	11	12,64	2,21
11:22:00	11	12,64	2,21
11:22:30	11	12,64	2,21
11:23:00	11	12,64	2,21
11:23:30	11	12,63	2,22
11:24:00	11	12,63	2,22
11:24:30	11	12,63	2,22
11:25:00	11	12,63	2,22
11:25:30	11	12,62	2,23
11:26:00	11	12,62	2,23
11:26:30	11	12,62	2,23
11:27:00	11	12,62	2,23
11:27:30	11	12,62	2,23
11:28:00	11	12,61	2,24
11:28:30	11	12,61	2,24
11:29:00	11	12,61	2,24
11:29:30	11	12,61	2,24
11:30:00	11	12,61	2,24
11:30:30	11	12,61	2,25
11:31:00	11	12,61	2,25
11:31:30	11	12,61	2,25
11:32:00	11	12,61	2,25
11:32:30	11	12,60	2,26
11:33:00	11	12,60	2,26
11:33:30	11	12,60	2,26
11:34:00	11	12,60	2,26
11:34:30	11	12,60	2,26
11:35:00	11	12,59	2,27
11:35:30	11	12,59	2,27
11:36:00	11	12,59	2,27
11:36:30	11	12,59	2,27
11:37:00	11	12,59	2,27
11:37:30	11	12,59	2,27
11:38:00	11	12,59	2,27
11:38:30	11	12,59	2,27
11:39:00	11	12,59	2,27
11:39:30	11	12,57	2,28
11:40:00	11	12,57	2,28
11:40:30	11	12,57	2,29
11:41:00	11	12,57	2,29
11:41:30	11	12,57	2,29
11:42:00	11	12,56	2,30
11:42:30	11	12,56	2,30
11:43:00	11	12,56	2,30
11:43:30	11	12,56	2,30
11:44:00	11	12,56	2,30
11:44:30	11	12,55	2,31
11:45:00	11	12,55	2,31
11:45:30	11	12,55	2,31
11:46:00	11	12,55	2,31
11:46:30	11	12,55	2,32
11:47:00	11	12,55	2,32
11:47:30	11	12,55	2,32
11:48:00	11	12,55	2,32
11:48:30	11	12,54	2,33
11:49:00	11	12,54	2,33
11:49:30	11	12,54	2,33
11:50:00	11	12,54	2,33
11:50:30	11	12,54	2,33
11:51:00	11	12,53	2,34
11:51:30	11	12,53	2,34
11:52:00	11	12,53	2,34
11:52:30	11	12,53	2,34
11:53:00	11	12,53	2,34
11:53:30	11	12,52	2,35
11:54:00	11	12,52	2,35
11:54:30	11	12,52	2,35
11:55:00	11	12,52	2,35
11:55:30	11	12,52	2,36
11:56:00	11	12,52	2,36
11:56:30	11	12,52	2,36
11:57:00	11	12,52	2,36
11:57:30	11	12,52	2,36
11:58:00	11	12,51	2,36
11:58:30	11	12,51	2,36
11:59:00	11	12,51	2,36
11:59:30	11	12,51	2,36
12:00:00	11	12,50	2,37
12:00:30	11	12,50	2,37
12:01:00	11	12,50	2,37
12:01:30	11	12,50	2,37
12:02:00	11	12,49	2,38
12:02:30	11	12,49	2,38
12:03:00	11	12,49	2,38
12:03:30	11	12,49	2,38
12:04:00	11	12,49	2,38
12:04:30	11	12,48	2,39
12:05:00	11	12,48	2,39
12:05:30	11	12,48	2,39
12:06:00	11	12,48	2,39
12:06:30	11	12,48	2,40
12:07:00	11	12,48	2,40
12:07:30	11	12,48	2,40
12:08:00	11	12,48	2,40
12:08:30	11	12,47	2,41
12:09:00	11	12,47	2,41
12:09:30	11	12,47	2,41
12:10:00	11	12,47	2,41
12:10:30	11	12,47	2,41
12:11:00	11	12,47	2,41
12:11:30	11	12,46	2,42
12:12:00	11	12,46	2,42
12:12:30	11	12,46	2,42
12:13:00	11	12,46	2,42
12:13:30	11	12,46	2,42
12:14:00	11	12,45	2,43
12:14:30	11	12,45	2,43
12:15:00	11	12,45	2,43
12:15:30	11	12,45	2,43
12:16:00	11	12,45	2,43
12:16:30	11	12,45	2,44
12:17:00	11	12,45	2,44
12:17:30	11	12,45	2,44
12:18:00	11	12,45	2,44
12:18:30	11	12,45	2,44
12:19:00	11	12,44	2,45
12:19:30	11	12,44	2,45
12:20:00	11	12,44	2,45
12:20:30	11	12,44	2,45
12:21:00	11	12,44	2,45
12:21:30	11	12,43	2,46
12:22:00	11	12,43	2,46
12:22:30	11	12,43	2,46
12:23:00	11	12,43	2,46
12:23:30	11	12,43	2,47
12:24:00	11	12,43	2,47
12:24:30	11	12,43	2,47
12:25:00	11	12,43	2,47
12:25:30	11	12,43	2,47
12:26:00	11	12,43	2,47
12:26:30	11	12,42	2,48
12:27:00	11	12,42	2,48
12:27:30	11	12,43	2,47
12:28:00	11	12,42	2,48
12:28:30	11	12,42	2,48
12:29:00	11	12,42	2,48
12:29:30	11	12,42	2,48
12:30:00	11	12,42	2,48
12:30:30	11	12,42	2,48
12:31:00	11	12,41	2,49
12:31:30	11	12,41	2,49
12:32:00	11	12,41	2,49
12:32:30	11	12,41	2,49
12:33:00	11	12,41	2,49
12:33:30	11	12,40	2,49
12:34:00	11	12,40	2,49
12:34:30	11	12,40	2,49
12:35:00	11	12,40	2,49
12:35:30	11	12,40	2,49
12:36:00	11	12,40	2,49
12:36:30	11	12,39	2,50
12:37:00	11	12,39	2,50
12:37:30	11	12,39	2,50
12:38:00	11	12,39	2,50
12:38:30	11	12,39	2,50
12:39:00	11	12,39	2,51
12:39:30	11	12,39	2,51
12:40:00	11	12,39	2,51
12:40:30	11	12,39	2,51
12:41:00	11	12,38	2,52
12:41:30	11	12,38	2,52
12:42:00	11	12,38	2,52
12:42:30	11	12,38	2,52
12:43:00	11	12,38	2,52
12:43:30	11	12,38	2,52
12:44:00	11	12,37	2,53
12:44:30	11	12,37	2,53
12:45:00	11	12,37	2,53
12:45:30	11	12,37	2,53
12:46:00	11	12,36	2,54
12:46:30	11	12,36	2,54
12:47:00	11	12,36	2,54
12:47:30	11	12,36	2,54
12:48:00	11	12,36	2,54
12:48:30	11	12,36	2,54
12:49:00	11	12,36	2,55
12:49:30	11	12,36	2,55
12:50:00	11	12,36	2,55
12:50:30	11	12,36	2,55
12:51:00	11	12,35	2,56
12:51:30	11	12,35	2,56
12:52:00	11	12,35	2,56
12:52:30	11	12,35	2,56
12:53:00	11	12,35	2,56
12:53:30	11	12,34	2,57
12:54:00	11	12,34	2,57
12:54:30	11	12,34	2,57
12:55:00	11	12,34	2,57
12:55:30	11	12,34	2,57
12:56:00	11	12,34	2,57
12:56:30	11	12,34	2,58
12:57:00	11	12,34	2,58
12:57:30	11	12,34	2,58
12:58:00	11	12,34	2,58
12:58:30	11	12,34	2,58
12:59:00	11	12,33	2,59
12:59:30	11	12,33	2,59
13:00:00	11	12,33	2,59
13:00:30	11	12,33	2,59
13:01:00	11	12,33	2,59
13:01:30	11	12,32	2,60
13:02:00	11	12,32	2,60
13:02:30	11	12,32	2,60
13:03:00	11	12,32	2,60
13:03:30	11	12,32	2,60
13:04:00	11	12,31	2,61
13:04:30	11	12,31	2,61
13:05:00	11	12,31	2,61
13:05:30	11	12,31	2,61
13:06:00	11	12,31	2,61
13:06:30	11	12,31	2,61
13:07:00	11	12,30	2,62
13:07:30	11	12,30	2,62
13:08:00	11	12,30	2,62
13:08:30	11	12,30	2,62
13:09:00	11	12,30	2,62
13:09:30	11	12,30	2,62
13:10:00	11	12,30	2,63
13:10:30	11	12,30	2,63
13:11:00	11	12,30	2,63
13:11:30	11	12,30	2,63
13:12:00	11	12,29	2,64
13:12:30	11	12,29	2,64
13:13:00	11	12,29	2,64
13:13:30	11	12,29	2,64
13:14:00	11	12,29	2,64
13:14:30	11	12,29	2,64
13:15:00	11	12,28	2,65
13:15:30	11	12,28	2,65
13:16:00	11	12,28	2,65
13:16:30	11	12,28	2,65
13:17:00	11	12,28	2,65
13:17:30	11	12,27	2,66
13:18:00	11	12,27	2,66
13:18:30	11	12,27	2,66
13:19:00	11	12,27	2,66
13:19:30	11	12,27	2,66
13:20:00	11	12,27	2,66
13:20:30	11	12,27	2,67
13:21:00	11	12,27	2,67
13:21:30	11	12,27	2,67
13:22:00	11	12,27	2,67
13:22:30	11	12,27	2,67
13:23:00	11	12,27	2,67
13:23:30	11	12,27	2,67
13:24:00	11	12,26	2,68
13:24:30	11	12,26	2,68
13:25:00	11	12,26	2,68
13:25:30	11	12,26	2,68
13:26:00	11	12,26	2,68
13:26:30	11	12,26	2,68
13:27:00	11	12,26	2,68
13:27:30	11	12,26	2,68
13:28:00	11	12,26	2,68
13:28:30	11	12,25	2,69
13:29:00	11	12,25	2,69
13:29:30	11	12,25	2,69
13:30:00	11	12,25	2,69
13:30:30	11	12,25	2,69
13:31:00	11	12,25	2,69
13:31:30	11	12,25	2,69
13:32:00	11	12,25	2,70
13:32:30	11	12,25	2,70
13:33:00	11	12,25	2,70
13:33:30	11	12,25	2,70
13:34:00	11	12,25	2,70
13:34:30	11	12,25	2,70
13:35:00	11	12,25	2,70
13:35:30	11	12,25	2,70
13:36:00	11	12,25	2,70
13:36:30	11	12,23	2,72
13:37:00	11	12,23	2,72
13:37:30	11	12,22	2,73
13:38:00	11	12,22	2,73
13:38:30	11	12,22	2,73
13:39:00	11	12,21	2,74
13:39:30	11	12,21	2,74
13:40:00	11	12,21	2,74
13:40:30	11	12,21	2,74
13:41:00	11	12,21	2,74
13:41:30	11	12,21	2,75
13:42:00	11	12,21	2,75
13:42:30	11	12,21	2,75
13:43:00	11	12,21	2,75
13:43:30	11	12,21	2,75
13:44:00	11	12,20	2,76
13:44:30	11	12,20	2,76
13:45:00	11	12,20	2,76
13:45:30	11	12,20	2,76
13:46:00	11	12,20	2,76
13:46:30	11	12,19	2,77
13:47:00	11	12,19	2,77
13:47:30	11	12,19	2,77
13:48:00	11	12,19	2,77
13:48:30	11	12,19	2,77
13:49:00	11	12,18	2,79
13:49:30	11	12,18	2,79
13:50:00	11	12,18	2,79
13:50:30	11	12,18	2,79
13:51:00	11	12,18	2,79
13:51:30	11	12,18	2,80
13:52:00	11	12,18	2,80
13:52:30	11	12,18	2,80
13:53:00	11	12,18	2,80
13:53:30	11	12,18	2,80
13:54:00	11	12,17	2,81
13:54:30	11	12,17	2,81
13:55:00	11	12,17	2,81
13:55:30	11	12,17	2,81
13:56:00	11	12,17	2,81
13:56:30	11	12,17	2,81
13:57:00	11	12,16	2,82
13:57:30	11	12,16	2,82
13:58:00	11	12,16	2,82
13:58:30	11	12,16	2,82
13:59:00	11	12,16	2,82
13:59:30	11	12,16	2,82
14:00:00	11	12,16	2,83
14:00:30	11	12,16	2,83
14:01:00	11	12,16	2,83
14:01:30	11	12,16	2,83
14:02:00	11	12,16	2,83
14:02:30	11	12,15	2,84
14:03:00	11	12,15	2,84
14:03:30	11	12,15	2,84
14:04:00	11	12,15	2,84
14:04:30	11	12,15	2,84
14:05:00	11	12,14	2,85
14:05:30	11	12,14	2,85
14:06:00	11	12,14	2,85
14:06:30	11	12,14	2,85
14:07:00	11	12,14	2,85
14:07:30	11	12,13	2,86
14:08:00	11	12,13	2,86
14:08:30	11	12,13	2,86
14:09:00	11	12,13	2,86
14:09:30	11	12,13	2,86
14:10:00	11	12,13	2,86
14:10:30	11	12,13	2,86
14:11:00	11	12,13	2,87
14:11:30	11	12,13	2,87
14:12:00	11	12,13	2,87
14:12:30	11	12,13	2,87
14:13:00	11	12,13	2,87
14:13:30	11	12,12	2,88
14:14:00	11	12,12	2,88
14:14:30	11	12,12	2,88
14:15:00	11	12,12	2,88
14:15:30	11	12,12	2,88
14:16:00	11	12,12	2,88
14:16:30	11	12,12	2,88
14:17:00	11	12,12	2,88
14:17:30	11	12,11	2,89
14:18:00	11	12,11	2,89
14:18:30	11	12,11	2,89
14:19:00	11	12,11	2,89
14:19:30	11	12,11	2,89
14:20:00	11	12,11	2,89
14:20:30	11	12,11	2,89
14:21:00	11	12,11	2,89
14:21:30	11	12,10	2,90
14:22:00	11	12,10	2,90
14:22:30	11	12,10	2,90
14:23:00	11	12,10	2,90
14:23:30	11	12,10	2,90
14:24:00	11	12,10	2,90
14:24:30	11	12,09	2,91
14:25:00	11	12,09	2,91
14:25:30	11	12,09	2,91
14:26:00	11	12,09	2,91
14:26:30	11	12,09	2,91
