Repository: ProgWizer/parser

File: project-root/data/Data Acquisition/Data Acquisition/2021 year (353)/21-079.txt (part 1 of 2)
--Test Summary--
Full Path and File Name	
Instrument Name	UCA Left Cell
Instrument Type	Model 4262 Twin Cell UCA
Instrument Serial Number	
Test Start Date	12.04.2021
Test Start Time	9:45:12
Test Stop Date	13.04.2021
Test Stop Time	9:58:26
Test Length	24:13:14
Final Sample Time Offset	24:13:00
Controller Schedule Name	
Sampling Period	30 seconds
Comments	
Information	WellID	
Information	Customer	
Information	EngName	
Information	CementClass	G
Information	CementMfr	
Information	Additives	100G+0.5PHV+0.15CEX+0.1CR-25
Information	Density	1950
Information	BHCT	65
Information	BHST	87
Information	FluidLoss	
Information	JobType	
Calculated Value	CS_50	9:38:30
Calculated Value	CS_500	10:36:00
Calculated Value	CS_Time8h	0,00 MPa
Calculated Value	CS_Time12h	9,40 MPa
Calculated Value	CS_Time24h	20,47 MPa
Calculated Value	CS_Time48h	N/A
Calculated Value	CS_Time72h	N/A
Calculated Curve	Compressive Strength	Compressive strength type B (more than 14 lb/gal)
Initial Temperature (°C)	25 °C
Final Temperature (°C)	87 °C
Initial Transit Time (microsec/in)	16,44 microsec/in
Final Transit Time (microsec/in)	8,32 microsec/in
Initial Compressive Strength (MPa)	0,00 MPa
Final Compressive Strength (MPa)	20,56 MPa
--Data--
Time (HH:MM:SS)	Temperature (°C)	Transit Time (microsec/in)	Compressive Strength (MPa)
0:00:00	25	16,44	0,00
0:00:30	25	16,44	0,00
0:01:00	25	16,44	0,00
0:01:30	25	16,44	0,00
0:02:00	25	16,44	0,00
0:02:30	25	16,45	0,00
0:03:00	26	16,45	0,00
0:03:30	26	16,45	0,00
0:04:00	26	16,46	0,00
0:04:30	26	16,46	0,00
0:05:00	27	16,46	0,00
0:05:30	27	16,46	0,00
0:06:00	28	16,46	0,00
0:06:30	29	16,46	0,00
0:07:00	29	16,45	0,00
0:07:30	30	16,44	0,00
0:08:00	31	16,44	0,00
0:08:30	32	16,43	0,00
0:09:00	33	16,42	0,00
0:09:30	33	16,41	0,01
0:10:00	34	16,40	0,01
0:10:30	35	16,39	0,01
0:11:00	35	16,38	0,02
0:11:30	36	16,36	0,02
0:12:00	37	16,35	0,02
0:12:30	37	16,34	0,03
0:13:00	38	16,32	0,03
0:13:30	38	16,32	0,03
0:14:00	39	16,30	0,04
0:14:30	39	16,29	0,04
0:15:00	40	16,27	0,04
0:15:30	41	16,27	0,05
0:16:00	41	16,25	0,05
0:16:30	42	16,23	0,05
0:17:00	43	16,22	0,06
0:17:30	44	16,20	0,06
0:18:00	45	16,19	0,07
0:18:30	45	16,18	0,07
0:19:00	46	16,16	0,08
0:19:30	47	16,14	0,08
0:20:00	48	16,12	0,09
0:20:30	49	16,11	0,09
0:21:00	50	16,09	0,10
0:21:30	50	16,08	0,10
0:22:00	51	16,08	0,10
0:22:30	52	16,07	0,10
0:23:00	52	16,06	0,10
0:23:30	53	16,05	0,11
0:24:00	54	16,05	0,11
0:24:30	54	16,03	0,11
0:25:00	55	16,03	0,11
0:25:30	56	16,02	0,12
0:26:00	56	16,02	0,12
0:26:30	57	16,02	0,12
0:27:00	58	16,01	0,12
0:27:30	59	16,01	0,12
0:28:00	59	16,01	0,12
0:28:30	60	16,00	0,12
0:29:00	61	16,00	0,12
0:29:30	62	15,99	0,13
0:30:00	63	15,99	0,13
0:30:30	63	15,99	0,13
0:31:00	64	15,98	0,13
0:31:30	65	15,98	0,13
0:32:00	66	15,98	0,13
0:32:30	66	15,98	0,13
0:33:00	67	15,98	0,13
0:33:30	67	15,98	0,13
0:34:00	68	15,98	0,13
0:34:30	68	15,98	0,13
0:35:00	68	15,98	0,13
0:35:30	69	15,98	0,13
0:36:00	69	15,98	0,13
0:36:30	69	15,98	0,13
0:37:00	69	15,99	0,13
0:37:30	69	15,98	0,13
0:38:00	69	15,99	0,13
0:38:30	70	15,99	0,13
0:39:00	70	15,99	0,13
0:39:30	70	16,00	0,12
0:40:00	70	16,00	0,12
0:40:30	70	16,00	0,12
0:41:00	70	16,00	0,12
0:41:30	70	16,00	0,12
0:42:00	70	16,00	0,12
0:42:30	69	16,00	0,12
0:43:00	69	16,00	0,12
0:43:30	69	16,01	0,12
0:44:00	69	16,01	0,12
0:44:30	69	16,01	0,12
0:45:00	69	16,02	0,12
0:45:30	69	16,02	0,12
0:46:00	69	16,02	0,12
0:46:30	69	16,02	0,12
0:47:00	69	16,03	0,11
0:47:30	69	16,03	0,11
0:48:00	68	16,03	0,11
0:48:30	68	16,04	0,11
0:49:00	68	16,04	0,11
0:49:30	68	16,05	0,11
0:50:00	68	16,05	0,11
0:50:30	68	16,05	0,11
0:51:00	68	16,05	0,11
0:51:30	68	16,05	0,11
0:52:00	69	16,05	0,11
0:52:30	69	16,05	0,11
0:53:00	69	16,05	0,11
0:53:30	69	16,05	0,11
0:54:00	69	16,05	0,11
0:54:30	69	16,05	0,11
0:55:00	69	16,05	0,11
0:55:30	69	16,05	0,11
0:56:00	69	16,06	0,10
0:56:30	69	16,06	0,10
0:57:00	69	16,06	0,10
0:57:30	69	16,06	0,10
0:58:00	69	16,06	0,10
0:58:30	69	16,07	0,10
0:59:00	69	16,07	0,10
0:59:30	69	16,08	0,10
1:00:00	69	16,08	0,10
1:00:30	69	16,08	0,10
1:01:00	69	16,08	0,10
1:01:30	69	16,08	0,10
1:02:00	69	16,08	0,10
1:02:30	69	16,08	0,10
1:03:00	69	16,08	0,10
1:03:30	69	16,08	0,10
1:04:00	69	16,08	0,10
1:04:30	69	16,08	0,10
1:05:00	69	16,08	0,10
1:05:30	69	16,08	0,10
1:06:00	69	16,08	0,10
1:06:30	69	16,09	0,10
1:07:00	69	16,09	0,10
1:07:30	69	16,09	0,10
1:08:00	69	16,09	0,10
1:08:30	69	16,09	0,10
1:09:00	69	16,10	0,09
1:09:30	69	16,09	0,10
1:10:00	69	16,09	0,10
1:10:30	69	16,10	0,09
1:11:00	69	16,10	0,09
1:11:30	69	16,11	0,09
1:12:00	69	16,10	0,09
1:12:30	69	16,11	0,09
1:13:00	69	16,10	0,09
1:13:30	69	16,11	0,09
1:14:00	69	16,11	0,09
1:14:30	69	16,11	0,09
1:15:00	70	16,11	0,09
1:15:30	70	16,11	0,09
1:16:00	70	16,11	0,09
1:16:30	70	16,11	0,09
1:17:00	70	16,11	0,09
1:17:30	70	16,11	0,09
1:18:00	70	16,11	0,09
1:18:30	70	16,11	0,09
1:19:00	70	16,11	0,09
1:19:30	70	16,11	0,09
1:20:00	70	16,11	0,09
1:20:30	70	16,11	0,09
1:21:00	70	16,11	0,09
1:21:30	70	16,11	0,09
1:22:00	70	16,11	0,09
1:22:30	70	16,11	0,09
1:23:00	70	16,12	0,09
1:23:30	70	16,12	0,09
1:24:00	70	16,12	0,09
1:24:30	70	16,12	0,09
1:25:00	70	16,12	0,09
1:25:30	70	16,12	0,09
1:26:00	70	16,12	0,09
1:26:30	70	16,12	0,09
1:27:00	71	16,12	0,09
1:27:30	71	16,12	0,09
1:28:00	71	16,12	0,09
1:28:30	71	16,12	0,09
1:29:00	71	16,12	0,09
1:29:30	71	16,12	0,09
1:30:00	71	16,12	0,09
1:30:30	71	16,13	0,08
1:31:00	71	16,13	0,08
1:31:30	71	16,13	0,08
1:32:00	71	16,13	0,08
1:32:30	71	16,13	0,08
1:33:00	71	16,13	0,08
1:33:30	71	16,13	0,08
1:34:00	71	16,14	0,08
1:34:30	71	16,13	0,08
1:35:00	71	16,14	0,08
1:35:30	71	16,14	0,08
1:36:00	71	16,14	0,08
1:36:30	71	16,14	0,08
1:37:00	71	16,14	0,08
1:37:30	71	16,14	0,08
1:38:00	71	16,14	0,08
1:38:30	72	16,14	0,08
1:39:00	72	16,14	0,08
1:39:30	72	16,14	0,08
1:40:00	72	16,14	0,08
1:40:30	72	16,14	0,08
1:41:00	72	16,14	0,08
1:41:30	72	16,14	0,08
1:42:00	72	16,14	0,08
1:42:30	72	16,14	0,08
1:43:00	72	16,14	0,08
1:43:30	72	16,14	0,08
1:44:00	72	16,14	0,08
1:44:30	72	16,14	0,08
1:45:00	72	16,15	0,08
1:45:30	72	16,15	0,08
1:46:00	72	16,15	0,08
1:46:30	72	16,15	0,08
1:47:00	72	16,15	0,08
1:47:30	72	16,15	0,08
1:48:00	72	16,15	0,08
1:48:30	72	16,15	0,08
1:49:00	72	16,15	0,08
1:49:30	72	16,15	0,08
1:50:00	73	16,16	0,08
1:50:30	73	16,16	0,08
1:51:00	73	16,16	0,08
1:51:30	73	16,16	0,08
1:52:00	73	16,17	0,07
1:52:30	73	16,17	0,07
1:53:00	73	16,17	0,07
1:53:30	73	16,17	0,07
1:54:00	73	16,17	0,07
1:54:30	73	16,17	0,07
1:55:00	73	16,17	0,07
1:55:30	73	16,17	0,07
1:56:00	73	16,18	0,07
1:56:30	73	16,18	0,07
1:57:00	73	16,18	0,07
1:57:30	73	16,18	0,07
1:58:00	73	16,18	0,07
1:58:30	73	16,18	0,07
1:59:00	73	16,18	0,07
1:59:30	73	16,18	0,07
2:00:00	73	16,18	0,07
2:00:30	73	16,18	0,07
2:01:00	73	16,18	0,07
2:01:30	74	16,18	0,07
2:02:00	74	16,19	0,07
2:02:30	74	16,19	0,07
2:03:00	74	16,19	0,07
2:03:30	74	16,19	0,07
2:04:00	74	16,20	0,07
2:04:30	74	16,19	0,07
2:05:00	74	16,20	0,07
2:05:30	74	16,20	0,07
2:06:00	74	16,20	0,06
2:06:30	74	16,20	0,06
2:07:00	74	16,20	0,06
2:07:30	74	16,20	0,06
2:08:00	74	16,20	0,06
2:08:30	74	16,20	0,06
2:09:00	74	16,20	0,06
2:09:30	74	16,20	0,06
2:10:00	74	16,21	0,06
2:10:30	74	16,21	0,06
2:11:00	74	16,21	0,06
2:11:30	74	16,21	0,06
2:12:00	75	16,21	0,06
2:12:30	75	16,21	0,06
2:13:00	75	16,22	0,06
2:13:30	75	16,22	0,06
2:14:00	75	16,22	0,06
2:14:30	75	16,22	0,06
2:15:00	75	16,22	0,06
2:15:30	75	16,23	0,06
2:16:00	75	16,23	0,06
2:16:30	75	16,23	0,06
2:17:00	75	16,23	0,06
2:17:30	75	16,23	0,06
2:18:00	75	16,23	0,05
2:18:30	75	16,23	0,05
2:19:00	75	16,23	0,05
2:19:30	75	16,23	0,05
2:20:00	75	16,23	0,05
2:20:30	75	16,24	0,05
2:21:00	75	16,24	0,05
2:21:30	75	16,24	0,05
2:22:00	75	16,24	0,05
2:22:30	75	16,25	0,05
2:23:00	75	16,25	0,05
2:23:30	76	16,25	0,05
2:24:00	76	16,26	0,05
2:24:30	76	16,26	0,05
2:25:00	76	16,26	0,05
2:25:30	76	16,26	0,05
2:26:00	76	16,27	0,05
2:26:30	76	16,27	0,05
2:27:00	76	16,27	0,05
2:27:30	76	16,27	0,04
2:28:00	76	16,27	0,04
2:28:30	76	16,27	0,04
2:29:00	76	16,27	0,04
2:29:30	76	16,27	0,04
2:30:00	76	16,28	0,04
2:30:30	76	16,28	0,04
2:31:00	76	16,29	0,04
2:31:30	76	16,29	0,04
2:32:00	76	16,29	0,04
2:32:30	76	16,29	0,04
2:33:00	76	16,29	0,04
2:33:30	76	16,30	0,04
2:34:00	76	16,30	0,04
2:34:30	76	16,30	0,04
2:35:00	77	16,30	0,04
2:35:30	77	16,30	0,04
2:36:00	77	16,31	0,03
2:36:30	77	16,31	0,03
2:37:00	77	16,31	0,03
2:37:30	77	16,31	0,03
2:38:00	77	16,32	0,03
2:38:30	77	16,32	0,03
2:39:00	77	16,32	0,03
2:39:30	77	16,32	0,03
2:40:00	77	16,32	0,03
2:40:30	77	16,32	0,03
2:41:00	77	16,33	0,03
2:41:30	77	16,34	0,03
2:42:00	77	16,33	0,03
2:42:30	77	16,33	0,03
2:43:00	77	16,34	0,03
2:43:30	77	16,34	0,03
2:44:00	77	16,34	0,03
2:44:30	77	16,35	0,02
2:45:00	77	16,35	0,02
2:45:30	77	16,35	0,02
2:46:00	77	16,35	0,02
2:46:30	78	16,35	0,02
2:47:00	78	16,36	0,02
2:47:30	78	16,36	0,02
2:48:00	78	16,36	0,02
2:48:30	78	16,36	0,02
2:49:00	78	16,36	0,02
2:49:30	78	16,36	0,02
2:50:00	78	16,37	0,02
2:50:30	78	16,37	0,02
2:51:00	78	16,37	0,02
2:51:30	78	16,38	0,02
2:52:00	78	16,38	0,02
2:52:30	78	16,38	0,01
2:53:00	78	16,39	0,01
2:53:30	78	16,40	0,01
2:54:00	78	16,40	0,01
2:54:30	78	16,41	0,01
2:55:00	78	16,40	0,01
2:55:30	78	16,41	0,01
2:56:00	78	16,41	0,01
2:56:30	78	16,41	0,01
2:57:00	78	16,41	0,01
2:57:30	79	16,42	0,00
2:58:00	79	16,42	0,00
2:58:30	79	16,42	0,00
2:59:00	79	16,42	0,00
2:59:30	79	16,43	0,00
3:00:00	79	16,43	0,00
3:00:30	79	16,44	0,00
3:01:00	79	16,44	0,00
3:01:30	79	16,44	0,00
3:02:00	79	16,44	0,00
3:02:30	79	16,44	0,00
3:03:00	79	16,45	0,00
3:03:30	79	16,46	0,00
3:04:00	79	16,46	0,00
3:04:30	79	16,46	0,00
3:05:00	79	16,47	0,00
3:05:30	79	16,47	0,00
3:06:00	79	16,47	0,00
3:06:30	79	16,48	0,00
3:07:00	79	16,48	0,00
3:07:30	79	16,48	0,00
3:08:00	79	16,48	0,00
3:08:30	80	16,48	0,00
3:09:00	80	16,49	0,00
3:09:30	80	16,49	0,00
3:10:00	80	16,50	0,00
3:10:30	80	16,50	0,00
3:11:00	80	16,50	0,00
3:11:30	80	16,50	0,00
3:12:00	80	16,50	0,00
3:12:30	80	16,51	0,00
3:13:00	80	16,51	0,00
3:13:30	80	16,52	0,00
3:14:00	80	16,52	0,00
3:14:30	80	16,52	0,00
3:15:00	80	16,53	0,00
3:15:30	80	16,53	0,00
3:16:00	80	16,53	0,00
3:16:30	80	16,54	0,00
3:17:00	80	16,54	0,00
3:17:30	80	16,54	0,00
3:18:00	80	16,54	0,00
3:18:30	80	16,54	0,00
3:19:00	81	16,54	0,00
3:19:30	81	16,54	0,00
3:20:00	81	16,55	0,00
3:20:30	81	16,56	0,00
3:21:00	81	16,55	0,00
3:21:30	81	16,56	0,00
3:22:00	81	16,56	0,00
3:22:30	81	16,56	0,00
3:23:00	81	16,56	0,00
3:23:30	81	16,57	0,00
3:24:00	81	16,58	0,00
3:24:30	81	16,58	0,00
3:25:00	81	16,59	0,00
3:25:30	81	16,59	0,00
3:26:00	81	16,59	0,00
3:26:30	81	16,59	0,00
3:27:00	81	16,59	0,00
3:27:30	81	16,59	0,00
3:28:00	81	16,59	0,00
3:28:30	81	16,60	0,00
3:29:00	81	16,60	0,00
3:29:30	81	16,61	0,00
3:30:00	82	16,62	0,00
3:30:30	82	16,61	0,00
3:31:00	82	16,62	0,00
3:31:30	82	16,62	0,00
3:32:00	82	16,62	0,00
3:32:30	82	16,63	0,00
3:33:00	82	16,62	0,00
3:33:30	82	16,63	0,00
3:34:00	82	16,64	0,00
3:34:30	82	16,63	0,00
3:35:00	82	16,63	0,00
3:35:30	82	16,64	0,00
3:36:00	82	16,64	0,00
3:36:30	82	16,64	0,00
3:37:00	82	16,65	0,00
3:37:30	82	16,64	0,00
3:38:00	82	16,65	0,00
3:38:30	82	16,65	0,00
3:39:00	82	16,65	0,00
3:39:30	82	16,65	0,00
3:40:00	82	16,65	0,00
3:40:30	82	16,65	0,00
3:41:00	83	16,65	0,00
3:41:30	83	16,65	0,00
3:42:00	83	16,65	0,00
3:42:30	83	16,66	0,00
3:43:00	83	16,66	0,00
3:43:30	83	16,66	0,00
3:44:00	83	16,66	0,00
3:44:30	83	16,67	0,00
3:45:00	83	16,67	0,00
3:45:30	83	16,67	0,00
3:46:00	83	16,68	0,00
3:46:30	83	16,68	0,00
3:47:00	83	16,68	0,00
3:47:30	83	16,68	0,00
3:48:00	83	16,68	0,00
3:48:30	83	16,68	0,00
3:49:00	83	16,69	0,00
3:49:30	83	16,69	0,00
3:50:00	83	16,69	0,00
3:50:30	83	16,70	0,00
3:51:00	83	16,69	0,00
3:51:30	84	16,71	0,00
3:52:00	84	16,71	0,00
3:52:30	84	16,71	0,00
3:53:00	84	16,71	0,00
3:53:30	84	16,71	0,00
3:54:00	84	16,72	0,00
3:54:30	84	16,73	0,00
3:55:00	84	16,72	0,00
3:55:30	84	16,72	0,00
3:56:00	84	16,73	0,00
3:56:30	84	16,74	0,00
3:57:00	84	16,74	0,00
3:57:30	84	16,74	0,00
3:58:00	84	16,74	0,00
3:58:30	84	16,75	0,00
3:59:00	84	16,75	0,00
3:59:30	84	16,74	0,00
4:00:00	84	16,75	0,00
4:00:30	84	16,76	0,00
4:01:00	84	16,75	0,00
4:01:30	84	16,75	0,00
4:02:00	85	16,76	0,00
4:02:30	85	16,76	0,00
4:03:00	85	16,76	0,00
4:03:30	85	16,77	0,00
4:04:00	85	16,77	0,00
4:04:30	85	16,77	0,00
4:05:00	85	16,78	0,00
4:05:30	85	16,78	0,00
4:06:00	85	16,78	0,00
4:06:30	85	16,78	0,00
4:07:00	85	16,78	0,00
4:07:30	85	16,78	0,00
4:08:00	85	16,78	0,00
4:08:30	85	16,78	0,00
4:09:00	85	16,78	0,00
4:09:30	85	16,78	0,00
4:10:00	85	16,79	0,00
4:10:30	85	16,78	0,00
4:11:00	85	16,79	0,00
4:11:30	85	16,79	0,00
4:12:00	85	16,78	0,00
4:12:30	86	16,80	0,00
4:13:00	86	16,80	0,00
4:13:30	86	16,80	0,00
4:14:00	86	16,79	0,00
4:14:30	86	16,79	0,00
4:15:00	86	16,80	0,00
4:15:30	86	16,80	0,00
4:16:00	86	16,80	0,00
4:16:30	86	16,80	0,00
4:17:00	86	16,81	0,00
4:17:30	86	16,81	0,00
4:18:00	86	16,81	0,00
4:18:30	86	16,81	0,00
4:19:00	86	16,82	0,00
4:19:30	86	16,81	0,00
4:20:00	86	16,81	0,00
4:20:30	86	16,82	0,00
4:21:00	86	16,82	0,00
4:21:30	86	16,82	0,00
4:22:00	86	16,84	0,00
4:22:30	86	16,83	0,00
4:23:00	86	16,84	0,00
4:23:30	86	16,84	0,00
4:24:00	87	16,84	0,00
4:24:30	87	16,84	0,00
4:25:00	87	16,84	0,00
4:25:30	87	16,84	0,00
4:26:00	87	16,84	0,00
4:26:30	87	16,84	0,00
4:27:00	87	16,84	0,00
4:27:30	87	16,85	0,00
4:28:00	87	16,85	0,00
4:28:30	87	16,85	0,00
4:29:00	87	16,85	0,00
4:29:30	87	16,85	0,00
4:30:00	87	16,85	0,00
4:30:30	87	16,85	0,00
4:31:00	87	16,85	0,00
4:31:30	87	16,86	0,00
4:32:00	87	16,86	0,00
4:32:30	87	16,86	0,00
4:33:00	87	16,86	0,00
4:33:30	87	16,85	0,00
4:34:00	87	16,85	0,00
4:34:30	87	16,85	0,00
4:35:00	87	16,85	0,00
4:35:30	87	16,85	0,00
4:36:00	87	16,85	0,00
4:36:30	87	16,85	0,00
4:37:00	88	16,85	0,00
4:37:30	87	16,85	0,00
4:38:00	87	16,85	0,00
4:38:30	87	16,86	0,00
4:39:00	87	16,85	0,00
4:39:30	87	16,86	0,00
4:40:00	87	16,86	0,00
4:40:30	87	16,86	0,00
4:41:00	87	16,85	0,00
4:41:30	87	16,86	0,00
4:42:00	87	16,86	0,00
4:42:30	87	16,86	0,00
4:43:00	87	16,86	0,00
4:43:30	87	16,85	0,00
4:44:00	87	16,86	0,00
4:44:30	87	16,86	0,00
4:45:00	87	16,86	0,00
4:45:30	87	16,86	0,00
4:46:00	87	16,86	0,00
4:46:30	87	16,86	0,00
4:47:00	88	16,86	0,00
4:47:30	87	16,86	0,00
4:48:00	87	16,86	0,00
4:48:30	88	16,86	0,00
4:49:00	87	16,86	0,00
4:49:30	87	16,86	0,00
4:50:00	87	16,86	0,00
4:50:30	87	16,86	0,00
4:51:00	87	16,87	0,00
4:51:30	87	16,87	0,00
4:52:00	87	16,86	0,00
4:52:30	87	16,87	0,00
4:53:00	87	16,87	0,00
4:53:30	87	16,87	0,00
4:54:00	87	16,88	0,00
4:54:30	87	16,87	0,00
4:55:00	87	16,87	0,00
4:55:30	87	16,87	0,00
4:56:00	87	16,87	0,00
4:56:30	87	16,88	0,00
4:57:00	87	16,87	0,00
4:57:30	87	16,87	0,00
4:58:00	87	16,87	0,00
4:58:30	87	16,88	0,00
4:59:00	87	16,88	0,00
4:59:30	87	16,87	0,00
5:00:00	87	16,88	0,00
5:00:30	87	16,87	0,00
5:01:00	87	16,87	0,00
5:01:30	87	16,88	0,00
5:02:00	87	16,88	0,00
5:02:30	87	16,88	0,00
5:03:00	87	16,88	0,00
5:03:30	87	16,88	0,00
5:04:00	87	16,88	0,00
5:04:30	87	16,88	0,00
5:05:00	87	16,88	0,00
5:05:30	87	16,88	0,00
5:06:00	87	16,88	0,00
5:06:30	87	16,88	0,00
5:07:00	87	16,88	0,00
5:07:30	87	16,88	0,00
5:08:00	87	16,88	0,00
5:08:30	87	16,88	0,00
5:09:00	87	16,89	0,00
5:09:30	87	16,89	0,00
5:10:00	87	16,89	0,00
5:10:30	87	16,89	0,00
5:11:00	87	16,89	0,00
5:11:30	87	16,88	0,00
5:12:00	87	16,89	0,00
5:12:30	87	16,88	0,00
5:13:00	87	16,89	0,00
5:13:30	87	16,89	0,00
5:14:00	87	16,89	0,00
5:14:30	87	16,89	0,00
5:15:00	87	16,89	0,00
5:15:30	87	16,89	0,00
5:16:00	87	16,89	0,00
5:16:30	87	16,89	0,00
5:17:00	87	16,89	0,00
5:17:30	87	16,89	0,00
5:18:00	87	16,89	0,00
5:18:30	87	16,89	0,00
5:19:00	87	16,89	0,00
5:19:30	87	16,89	0,00
5:20:00	87	16,89	0,00
5:20:30	87	16,89	0,00
5:21:00	87	16,89	0,00
5:21:30	87	16,89	0,00
5:22:00	87	16,89	0,00
5:22:30	87	16,89	0,00
5:23:00	87	16,89	0,00
5:23:30	87	16,89	0,00
5:24:00	87	16,89	0,00
5:24:30	87	16,89	0,00
5:25:00	87	16,89	0,00
5:25:30	87	16,90	0,00
5:26:00	87	16,89	0,00
5:26:30	87	16,89	0,00
5:27:00	87	16,89	0,00
5:27:30	87	16,89	0,00
5:28:00	87	16,90	0,00
5:28:30	87	16,89	0,00
5:29:00	87	16,89	0,00
5:29:30	87	16,90	0,00
5:30:00	87	16,89	0,00
5:30:30	87	16,89	0,00
5:31:00	87	16,90	0,00
5:31:30	87	16,89	0,00
5:32:00	87	16,90	0,00
5:32:30	87	16,90	0,00
5:33:00	87	16,90	0,00
5:33:30	87	16,90	0,00
5:34:00	87	16,90	0,00
5:34:30	87	16,90	0,00
5:35:00	87	16,90	0,00
5:35:30	87	16,90	0,00
5:36:00	87	16,90	0,00
5:36:30	87	16,90	0,00
5:37:00	87	16,90	0,00
5:37:30	87	16,90	0,00
5:38:00	87	16,90	0,00
5:38:30	87	16,90	0,00
5:39:00	87	16,90	0,00
5:39:30	87	16,90	0,00
5:40:00	87	16,90	0,00
5:40:30	87	16,90	0,00
5:41:00	87	16,90	0,00
5:41:30	87	16,90	0,00
5:42:00	87	16,90	0,00
5:42:30	87	16,90	0,00
5:43:00	87	16,90	0,00
5:43:30	87	16,90	0,00
5:44:00	87	16,90	0,00
5:44:30	87	16,90	0,00
5:45:00	87	16,91	0,00
5:45:30	87	16,91	0,00
5:46:00	87	16,90	0,00
5:46:30	87	16,91	0,00
5:47:00	87	16,91	0,00
5:47:30	87	16,91	0,00
5:48:00	87	16,91	0,00
5:48:30	87	16,91	0,00
5:49:00	87	16,91	0,00
5:49:30	87	16,91	0,00
5:50:00	87	16,92	0,00
5:50:30	87	16,92	0,00
5:51:00	87	16,91	0,00
5:51:30	87	16,91	0,00
5:52:00	87	16,91	0,00
5:52:30	87	16,91	0,00
5:53:00	87	16,92	0,00
5:53:30	87	16,92	0,00
5:54:00	87	16,92	0,00
5:54:30	87	16,92	0,00
5:55:00	87	16,92	0,00
5:55:30	87	16,92	0,00
5:56:00	87	16,92	0,00
5:56:30	87	16,92	0,00
5:57:00	87	16,92	0,00
5:57:30	87	16,92	0,00
5:58:00	87	16,92	0,00
5:58:30	87	16,92	0,00
5:59:00	87	16,92	0,00
5:59:30	87	16,92	0,00
6:00:00	87	16,92	0,00
6:00:30	87	16,92	0,00
6:01:00	87	16,92	0,00
6:01:30	87	16,92	0,00
6:02:00	87	16,92	0,00
6:02:30	87	16,92	0,00
6:03:00	87	16,92	0,00
6:03:30	87	16,92	0,00
6:04:00	87	16,92	0,00
6:04:30	87	16,92	0,00
6:05:00	87	16,92	0,00
6:05:30	87	16,92	0,00
6:06:00	87	16,92	0,00
6:06:30	87	16,92	0,00
6:07:00	87	16,92	0,00
6:07:30	87	16,92	0,00
6:08:00	87	16,92	0,00
6:08:30	87	16,92	0,00
6:09:00	87	16,92	0,00
6:09:30	87	16,92	0,00
6:10:00	87	16,92	0,00
6:10:30	87	16,92	0,00
6:11:00	87	16,92	0,00
6:11:30	87	16,92	0,00
6:12:00	87	16,92	0,00
6:12:30	87	16,92	0,00
6:13:00	87	16,92	0,00
6:13:30	87	16,92	0,00
6:14:00	87	16,92	0,00
6:14:30	87	16,92	0,00
6:15:00	87	16,92	0,00
6:15:30	87	16,92	0,00
6:16:00	87	16,92	0,00
6:16:30	87	16,92	0,00
6:17:00	87	16,92	0,00
6:17:30	87	16,92	0,00
6:18:00	87	16,92	0,00
6:18:30	87	16,92	0,00
6:19:00	87	16,92	0,00
6:19:30	87	16,92	0,00
6:20:00	87	16,92	0,00
6:20:30	87	16,92	0,00
6:21:00	87	16,92	0,00
6:21:30	87	16,92	0,00
6:22:00	87	16,92	0,00
6:22:30	87	16,92	0,00
6:23:00	87	16,92	0,00
6:23:30	87	16,93	0,00
6:24:00	87	16,92	0,00
6:24:30	87	16,93	0,00
6:25:00	87	16,93	0,00
6:25:30	87	16,93	0,00
6:26:00	87	16,93	0,00
6:26:30	87	16,92	0,00
6:27:00	87	16,93	0,00
6:27:30	87	16,93	0,00
6:28:00	87	16,93	0,00
6:28:30	87	16,92	0,00
6:29:00	87	16,93	0,00
6:29:30	87	16,93	0,00
6:30:00	87	16,93	0,00
6:30:30	87	16,93	0,00
6:31:00	87	16,93	0,00
6:31:30	87	16,93	0,00
6:32:00	87	16,93	0,00
6:32:30	87	16,93	0,00
6:33:00	87	16,93	0,00
6:33:30	87	16,93	0,00
6:34:00	87	16,93	0,00
6:34:30	87	16,93	0,00
6:35:00	87	16,93	0,00
6:35:30	87	16,93	0,00
6:36:00	87	16,93	0,00
6:36:30	87	16,93	0,00
6:37:00	87	16,93	0,00
6:37:30	87	16,93	0,00
6:38:00	87	16,93	0,00
6:38:30	87	16,93	0,00
6:39:00	87	16,93	0,00
6:39:30	87	16,94	0,00
6:40:00	87	16,94	0,00
6:40:30	87	16,94	0,00
6:41:00	87	16,94	0,00
6:41:30	87	16,94	0,00
6:42:00	87	16,94	0,00
6:42:30	87	16,94	0,00
6:43:00	87	16,94	0,00
6:43:30	87	16,94	0,00
6:44:00	87	16,94	0,00
6:44:30	87	16,94	0,00
6:45:00	87	16,94	0,00
6:45:30	87	16,94	0,00
6:46:00	87	16,94	0,00
6:46:30	87	16,94	0,00
6:47:00	87	16,94	0,00
6:47:30	87	16,94	0,00
6:48:00	87	16,94	0,00
6:48:30	87	16,94	0,00
6:49:00	87	16,94	0,00
6:49:30	87	16,94	0,00
6:50:00	87	16,94	0,00
6:50:30	87	16,94	0,00
6:51:00	87	16,94	0,00
6:51:30	87	16,94	0,00
6:52:00	87	16,94	0,00
6:52:30	87	16,94	0,00
6:53:00	87	16,94	0,00
6:53:30	87	16,94	0,00
6:54:00	87	16,94	0,00
6:54:30	87	16,94	0,00
6:55:00	87	16,94	0,00
6:55:30	87	16,94	0,00
6:56:00	87	16,94	0,00
6:56:30	87	16,94	0,00
6:57:00	87	16,94	0,00
6:57:30	87	16,94	0,00
6:58:00	87	16,94	0,00
6:58:30	87	16,94	0,00
6:59:00	87	16,94	0,00
6:59:30	87	16,94	0,00
7:00:00	87	16,94	0,00
7:00:30	87	16,94	0,00
7:01:00	87	16,94	0,00
7:01:30	87	16,94	0,00
7:02:00	87	16,94	0,00
7:02:30	87	16,94	0,00
7:03:00	87	16,94	0,00
7:03:30	87	16,94	0,00
7:04:00	87	16,94	0,00
7:04:30	87	16,94	0,00
7:05:00	87	16,94	0,00
7:05:30	87	16,94	0,00
7:06:00	87	16,94	0,00
7:06:30	87	16,94	0,00
7:07:00	87	16,94	0,00
7:07:30	87	16,94	0,00
7:08:00	87	16,94	0,00
7:08:30	87	16,94	0,00
7:09:00	87	16,94	0,00
7:09:30	87	16,94	0,00
7:10:00	87	16,94	0,00
7:10:30	87	16,94	0,00
7:11:00	87	16,94	0,00
7:11:30	87	16,94	0,00
7:12:00	87	16,94	0,00
7:12:30	87	16,94	0,00
7:13:00	87	16,94	0,00
7:13:30	87	16,94	0,00
7:14:00	87	16,94	0,00
7:14:30	87	16,94	0,00
7:15:00	87	16,94	0,00
7:15:30	87	16,94	0,00
7:16:00	87	16,94	0,00
7:16:30	87	16,94	0,00
7:17:00	87	16,94	0,00
7:17:30	87	16,94	0,00
7:18:00	87	16,94	0,00
7:18:30	87	16,94	0,00
7:19:00	87	16,94	0,00
7:19:30	87	16,94	0,00
7:20:00	87	16,94	0,00
7:20:30	87	16,94	0,00
7:21:00	87	16,94	0,00
7:21:30	87	16,93	0,00
7:22:00	87	16,94	0,00
7:22:30	87	16,94	0,00
7:23:00	87	16,94	0,00
7:23:30	87	16,94	0,00
7:24:00	87	16,94	0,00
7:24:30	87	16,94	0,00
7:25:00	87	16,94	0,00
7:25:30	87	16,94	0,00
7:26:00	87	16,93	0,00
7:26:30	87	16,92	0,00
7:27:00	87	16,92	0,00
7:27:30	87	16,92	0,00
7:28:00	87	16,92	0,00
7:28:30	87	16,92	0,00
7:29:00	87	16,92	0,00
7:29:30	87	16,92	0,00
7:30:00	87	16,92	0,00
7:30:30	87	16,92	0,00
7:31:00	87	16,92	0,00
7:31:30	87	16,92	0,00
7:32:00	87	16,92	0,00
7:32:30	87	16,92	0,00
7:33:00	87	16,92	0,00
7:33:30	87	16,92	0,00
7:34:00	87	16,92	0,00
7:34:30	87	16,92	0,00
7:35:00	87	16,92	0,00
7:35:30	87	16,92	0,00
7:36:00	87	16,92	0,00
7:36:30	87	16,91	0,00
7:37:00	87	16,91	0,00
7:37:30	87	16,91	0,00
7:38:00	87	16,91	0,00
7:38:30	87	16,91	0,00
7:39:00	87	16,91	0,00
7:39:30	87	16,91	0,00
7:40:00	87	16,91	0,00
7:40:30	87	16,91	0,00
7:41:00	87	16,91	0,00
7:41:30	87	16,91	0,00
7:42:00	87	16,91	0,00
7:42:30	87	16,91	0,00
7:43:00	87	16,91	0,00
7:43:30	87	16,90	0,00
7:44:00	87	16,90	0,00
7:44:30	87	16,90	0,00
7:45:00	87	16,90	0,00
7:45:30	87	16,90	0,00
7:46:00	87	16,90	0,00
7:46:30	87	16,90	0,00
7:47:00	87	16,90	0,00
7:47:30	87	16,90	0,00
7:48:00	87	16,90	0,00
7:48:30	87	16,90	0,00
7:49:00	87	16,90	0,00
7:49:30	87	16,90	0,00
7:50:00	87	16,90	0,00
7:50:30	87	16,89	0,00
7:51:00	87	16,90	0,00
7:51:30	87	16,89	0,00
7:52:00	87	16,89	0,00
7:52:30	87	16,89	0,00
7:53:00	87	16,89	0,00
7:53:30	87	16,89	0,00
7:54:00	87	16,89	0,00
7:54:30	87	16,89	0,00
7:55:00	87	16,89	0,00
7:55:30	87	16,89	0,00
7:56:00	87	16,89	0,00
7:56:30	87	16,89	0,00
7:57:00	87	16,88	0,00
7:57:30	87	16,88	0,00
7:58:00	87	16,88	0,00
7:58:30	87	16,88	0,00
7:59:00	87	16,88	0,00
7:59:30	87	16,88	0,00
8:00:00	87	16,88	0,00
8:00:30	87	16,88	0,00
8:01:00	87	16,88	0,00
8:01:30	87	16,87	0,00
8:02:00	87	16,87	0,00
8:02:30	87	16,87	0,00
8:03:00	87	16,87	0,00
8:03:30	87	16,87	0,00
8:04:00	87	16,87	0,00
8:04:30	87	16,86	0,00
8:05:00	87	16,86	0,00
8:05:30	87	16,86	0,00
8:06:00	87	16,86	0,00
8:06:30	87	16,86	0,00
8:07:00	87	16,86	0,00
8:07:30	87	16,86	0,00
8:08:00	87	16,86	0,00
8:08:30	87	16,86	0,00
8:09:00	87	16,86	0,00
8:09:30	87	16,85	0,00
8:10:00	87	16,85	0,00
8:10:30	87	16,85	0,00
8:11:00	87	16,85	0,00
8:11:30	87	16,85	0,00
8:12:00	87	16,84	0,00
8:12:30	87	16,84	0,00
8:13:00	87	16,84	0,00
8:13:30	87	16,84	0,00
8:14:00	87	16,84	0,00
8:14:30	87	16,84	0,00
8:15:00	87	16,84	0,00
8:15:30	87	16,84	0,00
8:16:00	87	16,84	0,00
8:16:30	87	16,84	0,00
8:17:00	87	16,84	0,00
8:17:30	87	16,84	0,00
8:18:00	87	16,84	0,00
8:18:30	87	16,84	0,00
8:19:00	87	16,84	0,00
8:19:30	87	16,84	0,00
8:20:00	87	16,84	0,00
8:20:30	87	16,83	0,00
8:21:00	87	16,83	0,00
8:21:30	87	16,83	0,00
8:22:00	87	16,83	0,00
8:22:30	87	16,83	0,00
8:23:00	87	16,83	0,00
8:23:30	87	16,83	0,00
8:24:00	87	16,82	0,00
8:24:30	87	16,82	0,00
8:25:00	87	16,82	0,00
8:25:30	87	16,81	0,00
8:26:00	87	16,80	0,00
8:26:30	87	16,80	0,00
8:27:00	87	16,80	0,00
8:27:30	87	16,80	0,00
8:28:00	87	16,80	0,00
8:28:30	87	16,80	0,00
8:29:00	87	16,79	0,00
8:29:30	87	16,79	0,00
8:30:00	87	16,79	0,00
8:30:30	87	16,78	0,00
8:31:00	87	16,78	0,00
8:31:30	87	16,78	0,00
8:32:00	87	16,78	0,00
8:32:30	87	16,78	0,00
8:33:00	87	16,78	0,00
8:33:30	87	16,78	0,00
8:34:00	87	16,77	0,00
8:34:30	87	16,77	0,00
8:35:00	87	16,77	0,00
8:35:30	87	16,76	0,00
8:36:00	87	16,76	0,00
8:36:30	87	16,76	0,00
8:37:00	87	16,76	0,00
8:37:30	87	16,75	0,00
8:38:00	87	16,75	0,00
8:38:30	87	16,75	0,00
8:39:00	87	16,74	0,00
8:39:30	87	16,74	0,00
8:40:00	87	16,74	0,00
8:40:30	87	16,74	0,00
8:41:00	87	16,74	0,00
8:41:30	87	16,74	0,00
8:42:00	87	16,73	0,00
8:42:30	87	16,73	0,00
8:43:00	87	16,73	0,00
8:43:30	87	16,72	0,00
8:44:00	87	16,72	0,00
8:44:30	87	16,72	0,00
8:45:00	87	16,71	0,00
8:45:30	87	16,71	0,00
8:46:00	87	16,71	0,00
8:46:30	87	16,71	0,00
8:47:00	87	16,70	0,00
8:47:30	87	16,70	0,00
8:48:00	87	16,69	0,00
8:48:30	87	16,69	0,00
8:49:00	87	16,69	0,00
8:49:30	87	16,68	0,00
8:50:00	87	16,68	0,00
8:50:30	87	16,67	0,00
8:51:00	87	16,67	0,00
8:51:30	87	16,67	0,00
8:52:00	87	16,66	0,00
8:52:30	87	16,66	0,00
8:53:00	87	16,65	0,00
8:53:30	87	16,65	0,00
8:54:00	87	16,65	0,00
8:54:30	87	16,64	0,00
8:55:00	87	16,64	0,00
8:55:30	87	16,63	0,00
8:56:00	87	16,59	0,00
8:56:30	87	16,59	0,00
8:57:00	87	16,58	0,00
8:57:30	87	16,56	0,00
8:58:00	87	16,56	0,00
8:58:30	87	16,55	0,00
8:59:00	87	16,54	0,00
8:59:30	87	16,54	0,00
9:00:00	87	16,53	0,00
9:00:30	87	16,52	0,00
9:01:00	87	16,51	0,00
9:01:30	87	16,50	0,00
9:02:00	87	16,50	0,00
9:02:30	87	16,50	0,00
9:03:00	87	16,49	0,00
9:03:30	87	16,48	0,00
9:04:00	87	16,48	0,00
9:04:30	87	16,46	0,00
9:05:00	87	16,45	0,00
9:05:30	87	16,44	0,00
9:06:00	87	16,43	0,00
9:06:30	87	16,42	0,00
9:07:00	87	16,41	0,01
9:07:30	87	16,41	0,01
9:08:00	87	16,40	0,01
9:08:30	87	16,39	0,01
9:09:00	87	16,38	0,01
9:09:30	87	16,37	0,02
9:10:00	87	16,36	0,02
9:10:30	87	16,34	0,03
9:11:00	87	16,32	0,03
9:11:30	87	16,32	0,03
9:12:00	87	16,31	0,03
9:12:30	87	16,30	0,04
9:13:00	87	16,29	0,04
9:13:30	87	16,28	0,04
9:14:00	87	16,27	0,05
9:14:30	87	16,25	0,05
9:15:00	87	16,23	0,05
9:15:30	87	16,22	0,06
9:16:00	87	16,21	0,06
9:16:30	87	16,20	0,07
9:17:00	87	16,19	0,07
9:17:30	87	16,18	0,07
9:18:00	87	16,16	0,08
9:18:30	87	16,14	0,08
9:19:00	87	16,12	0,09
9:19:30	87	16,11	0,09
9:20:00	87	16,09	0,10
9:20:30	87	16,08	0,10
9:21:00	87	16,07	0,10
9:21:30	87	16,05	0,11
9:22:00	87	16,03	0,11
9:22:30	87	16,02	0,12
9:23:00	87	16,00	0,12
9:23:30	87	15,98	0,13
9:24:00	87	15,96	0,13
9:24:30	87	15,94	0,14
9:25:00	87	15,93	0,15
9:25:30	87	15,90	0,15
9:26:00	87	15,89	0,16
9:26:30	87	15,87	0,16
9:27:00	87	15,84	0,17
9:27:30	87	15,83	0,18
9:28:00	87	15,81	0,18
9:28:30	87	15,79	0,19
9:29:00	87	15,76	0,20
9:29:30	87	15,74	0,21
9:30:00	87	15,72	0,21
9:30:30	87	15,70	0,22
9:31:00	87	15,67	0,23
9:31:30	87	15,65	0,24
9:32:00	87	15,63	0,24
9:32:30	87	15,60	0,25
9:33:00	87	15,57	0,26
9:33:30	87	15,55	0,27
9:34:00	87	15,53	0,28
9:34:30	87	15,51	0,29
9:35:00	87	15,48	0,30
9:35:30	87	15,46	0,30
9:36:00	87	15,44	0,31
9:36:30	87	15,42	0,32
9:37:00	87	15,39	0,33
9:37:30	87	15,36	0,34
9:38:00	87	15,34	0,35
9:38:30	87	15,31	0,36
9:39:00	87	15,28	0,37
9:39:30	87	15,25	0,38
9:40:00	87	15,23	0,39
9:40:30	87	15,20	0,40
9:41:00	87	15,17	0,42
9:41:30	87	15,14	0,43
9:42:00	87	15,11	0,44
9:42:30	87	15,08	0,45
9:43:00	87	15,05	0,47
9:43:30	87	15,02	0,48
9:44:00	87	15,00	0,49
9:44:30	87	14,97	0,50
9:45:00	87	14,94	0,52
9:45:30	87	14,91	0,53
9:46:00	87	14,87	0,55
9:46:30	87	14,84	0,56
9:47:00	87	14,81	0,58
9:47:30	87	14,78	0,59
9:48:00	87	14,75	0,60
9:48:30	87	14,71	0,62
9:49:00	87	14,68	0,64
9:49:30	87	14,64	0,66
9:50:00	87	14,61	0,67
9:50:30	87	14,58	0,69
9:51:00	87	14,55	0,70
9:51:30	87	14,51	0,72
9:52:00	87	14,48	0,74
9:52:30	87	14,45	0,76
9:53:00	87	14,43	0,77
9:53:30	87	14,40	0,78
9:54:00	87	14,37	0,80
9:54:30	87	14,33	0,82
9:55:00	87	14,30	0,84
9:55:30	87	14,26	0,86
9:56:00	87	14,23	0,88
9:56:30	87	14,20	0,90
9:57:00	87	14,16	0,92
9:57:30	87	14,13	0,94
9:58:00	87	14,09	0,96
9:58:30	87	14,06	0,98
9:59:00	87	14,03	1,00
9:59:30	87	14,00	1,02
10:00:00	87	13,96	1,05
10:00:30	87	13,93	1,07
10:01:00	87	13,90	1,09
10:01:30	87	13,87	1,11
10:02:00	87	13,84	1,13
10:02:30	87	13,80	1,15
10:03:00	87	13,75	1,19
10:03:30	87	13,71	1,22
10:04:00	87	13,68	1,24
10:04:30	87	13,64	1,27
10:05:00	87	13,61	1,29
10:05:30	87	13,57	1,32
10:06:00	87	13,54	1,35
10:06:30	87	13,50	1,38
10:07:00	87	13,47	1,40
10:07:30	87	13,43	1,43
10:08:00	87	13,39	1,46
10:08:30	87	13,36	1,50
10:09:00	87	13,32	1,52
10:09:30	87	13,29	1,55
10:10:00	87	13,25	1,59
10:10:30	87	13,22	1,61
10:11:00	87	13,18	1,65
10:11:30	87	13,15	1,67
10:12:00	87	13,12	1,70
10:12:30	87	13,09	1,73
10:13:00	87	13,05	1,76
10:13:30	87	13,03	1,79
10:14:00	87	13,00	1,82
10:14:30	87	12,96	1,86
10:15:00	87	12,92	1,90
10:15:30	87	12,89	1,93
10:16:00	87	12,86	1,96
10:16:30	87	12,82	2,00
10:17:00	87	12,79	2,03
10:17:30	87	12,75	2,07
10:18:00	87	12,73	2,10
10:18:30	87	12,70	2,14
10:19:00	87	12,66	2,18
10:19:30	87	12,64	2,20
10:20:00	87	12,61	2,24
10:20:30	87	12,57	2,27
10:21:00	87	12,55	2,31
10:21:30	87	12,52	2,34
10:22:00	87	12,48	2,38
10:22:30	87	12,45	2,43
10:23:00	87	12,42	2,46
10:23:30	87	12,39	2,50
10:24:00	87	12,36	2,54
10:24:30	87	12,33	2,58
10:25:00	87	12,30	2,62
10:25:30	87	12,27	2,65
10:26:00	87	12,25	2,68
10:26:30	87	12,22	2,72
10:27:00	87	12,19	2,76
10:27:30	87	12,16	2,81
10:28:00	87	12,13	2,85
10:28:30	87	12,10	2,89
10:29:00	87	12,08	2,92
10:29:30	87	12,05	2,97
10:30:00	87	12,03	3,00
10:30:30	87	12,00	3,05
10:31:00	87	11,98	3,08
10:31:30	87	11,95	3,12
10:32:00	87	11,93	3,15
10:32:30	87	11,90	3,20
10:33:00	87	11,87	3,25
10:33:30	87	11,85	3,29
10:34:00	87	11,82	3,34
10:34:30	87	11,79	3,37
10:35:00	87	11,77	3,41
10:35:30	87	11,75	3,45
10:36:00	87	11,73	3,49
10:36:30	87	11,70	3,53
10:37:00	87	11,68	3,58
10:37:30	87	11,65	3,62
10:38:00	87	11,63	3,66
10:38:30	87	11,61	3,70
10:39:00	87	11,59	3,74
10:39:30	87	11,57	3,77
10:40:00	87	11,54	3,83
10:40:30	87	11,52	3,87
10:41:00	87	11,50	3,92
10:41:30	87	11,47	3,96
10:42:00	87	11,45	4,00
10:42:30	87	11,43	4,05
10:43:00	87	11,40	4,10
10:43:30	87	11,38	4,14
10:44:00	87	11,37	4,17
10:44:30	87	11,34	4,22
10:45:00	87	11,33	4,25
10:45:30	87	11,31	4,30
10:46:00	87	11,29	4,35
10:46:30	87	11,27	4,38
10:47:00	87	11,25	4,43
10:47:30	87	11,23	4,46
10:48:00	87	11,21	4,51
10:48:30	87	11,20	4,54
10:49:00	87	11,17	4,60
10:49:30	87	11,15	4,65
10:50:00	87	11,14	4,68
10:50:30	87	11,12	4,72
10:51:00	87	11,10	4,77
10:51:30	87	11,08	4,81
10:52:00	87	11,07	4,84
10:52:30	87	11,05	4,90
10:53:00	87	11,03	4,93
10:53:30	87	11,01	4,99
10:54:00	87	10,99	5,03
10:54:30	87	10,98	5,06
10:55:00	87	10,96	5,10
10:55:30	87	10,94	5,16
10:56:00	87	10,93	5,20
10:56:30	87	10,91	5,24
10:57:00	87	10,89	5,28
10:57:30	87	10,88	5,32
10:58:00	87	10,86	5,36
10:58:30	87	10,85	5,40
10:59:00	87	10,84	5,44
10:59:30	87	10,82	5,48
11:00:00	87	10,80	5,52
11:00:30	87	10,79	5,56
11:01:00	87	10,77	5,60
11:01:30	87	10,76	5,64
11:02:00	87	10,75	5,66
11:02:30	87	10,74	5,71
11:03:00	87	10,72	5,75
11:03:30	87	10,71	5,79
11:04:00	87	10,70	5,81
11:04:30	87	10,68	5,86
11:05:00	87	10,67	5,90
11:05:30	87	10,66	5,95
11:06:00	87	10,64	5,99
11:06:30	87	10,63	6,01
11:07:00	87	10,62	6,06
11:07:30	87	10,60	6,11
11:08:00	87	10,59	6,13
11:08:30	87	10,58	6,17
11:09:00	87	10,57	6,22
11:09:30	87	10,56	6,25
11:10:00	87	10,54	6,29
11:10:30	87	10,54	6,32
11:11:00	87	10,52	6,36
11:11:30	87	10,50	6,41
11:12:00	87	10,50	6,44
11:12:30	87	10,48	6,48
11:13:00	87	10,48	6,51
11:13:30	87	10,46	6,56
11:14:00	87	10,45	6,58
11:14:30	87	10,44	6,63
11:15:00	87	10,43	6,66
11:15:30	87	10,41	6,71
11:16:00	87	10,41	6,73
11:16:30	87	10,40	6,76
11:17:00	87	10,38	6,81
11:17:30	87	10,38	6,84
11:18:00	87	10,36	6,89
11:18:30	87	10,36	6,92
11:19:00	87	10,35	6,94
11:19:30	87	10,33	6,99
11:20:00	87	10,32	7,02
11:20:30	87	10,32	7,05
11:21:00	87	10,31	7,07
11:21:30	87	10,30	7,10
11:22:00	87	10,29	7,16
11:22:30	87	10,28	7,18
11:23:00	87	10,27	7,21
11:23:30	87	10,27	7,24
11:24:00	87	10,25	7,29
11:24:30	87	10,24	7,32
11:25:00	87	10,23	7,35
11:25:30	87	10,23	7,38
11:26:00	87	10,22	7,41
11:26:30	87	10,21	7,43
11:27:00	87	10,20	7,46
11:27:30	87	10,19	7,52
11:28:00	87	10,18	7,55
11:28:30	87	10,18	7,58
11:29:00	87	10,17	7,61
11:29:30	87	10,16	7,63
11:30:00	87	10,15	7,66
11:30:30	87	10,14	7,69
11:31:00	87	10,13	7,75
11:31:30	87	10,12	7,78
11:32:00	87	10,12	7,81
11:32:30	87	10,11	7,84
11:33:00	87	10,10	7,87
11:33:30	87	10,09	7,90
11:34:00	87	10,09	7,93
11:34:30	87	10,08	7,96
11:35:00	87	10,07	7,99
11:35:30	87	10,06	8,02
11:36:00	87	10,05	8,05
11:36:30	87	10,05	8,09
11:37:00	87	10,04	8,12
11:37:30	87	10,03	8,15
11:38:00	87	10,03	8,18
11:38:30	87	10,02	8,21
11:39:00	87	10,01	8,24
11:39:30	87	10,00	8,27
11:40:00	87	10,00	8,31
11:40:30	87	9,99	8,34
11:41:00	87	9,98	8,37
11:41:30	87	9,97	8,40
11:42:00	87	9,96	8,44
11:42:30	87	9,96	8,47
11:43:00	87	9,95	8,50
11:43:30	87	9,95	8,50
11:44:00	87	9,94	8,53
11:44:30	87	9,93	8,57
11:45:00	87	9,93	8,60
11:45:30	87	9,92	8,63
11:46:00	87	9,91	8,67
11:46:30	87	9,91	8,67
11:47:00	87	9,90	8,70
11:47:30	87	9,90	8,73
11:48:00	87	9,89	8,77
11:48:30	87	9,88	8,80
11:49:00	87	9,88	8,84
11:49:30	87	9,88	8,84
11:50:00	87	9,87	8,87
11:50:30	87	9,86	8,90
11:51:00	87	9,85	8,94
11:51:30	87	9,84	8,97
11:52:00	87	9,84	9,01
11:52:30	87	9,84	9,01
11:53:00	87	9,83	9,04
11:53:30	87	9,82	9,08
11:54:00	87	9,82	9,11
11:54:30	87	9,81	9,15
11:55:00	87	9,81	9,15
11:55:30	87	9,80	9,19
11:56:00	87	9,79	9,22
11:56:30	87	9,79	9,26
11:57:00	87	9,79	9,26
11:57:30	87	9,78	9,29
11:58:00	87	9,77	9,33
11:58:30	87	9,77	9,33
11:59:00	87	9,76	9,37
11:59:30	87	9,75	9,40
12:00:00	87	9,75	9,40
12:00:30	87	9,75	9,44
12:01:00	87	9,74	9,48
12:01:30	87	9,73	9,51
12:02:00	87	9,73	9,51
12:02:30	87	9,73	9,55
12:03:00	87	9,72	9,59
12:03:30	87	9,72	9,59
12:04:00	87	9,71	9,62
12:04:30	87	9,70	9,66
12:05:00	87	9,70	9,66
12:05:30	87	9,70	9,70
12:06:00	87	9,69	9,74
12:06:30	87	9,69	9,74
12:07:00	87	9,68	9,78
12:07:30	87	9,67	9,81
12:08:00	87	9,67	9,81
12:08:30	87	9,66	9,85
12:09:00	87	9,66	9,89
12:09:30	87	9,66	9,89
12:10:00	87	9,65	9,93
12:10:30	87	9,65	9,93
12:11:00	87	9,64	9,97
12:11:30	87	9,64	9,97
12:12:00	87	9,64	10,01
12:12:30	87	9,63	10,05
12:13:00	87	9,62	10,09
12:13:30	87	9,62	10,09
12:14:00	87	9,61	10,13
12:14:30	87	9,61	10,13
12:15:00	87	9,61	10,17
12:15:30	87	9,61	10,17
12:16:00	87	9,60	10,21
12:16:30	87	9,59	10,25
12:17:00	87	9,59	10,25
12:17:30	87	9,58	10,29
12:18:00	87	9,58	10,29
12:18:30	87	9,57	10,33
12:19:00	87	9,57	10,37
12:19:30	87	9,57	10,37
12:20:00	87	9,56	10,41
12:20:30	87	9,56	10,41
12:21:00	87	9,55	10,45
12:21:30	87	9,55	10,45
12:22:00	87	9,55	10,49
12:22:30	87	9,55	10,49
12:23:00	87	9,54	10,53
12:23:30	87	9,53	10,58
12:24:00	87	9,53	10,58
12:24:30	87	9,52	10,62
12:25:00	87	9,52	10,62
12:25:30	87	9,52	10,66
12:26:00	87	9,52	10,66
12:26:30	87	9,52	10,66
12:27:00	87	9,51	10,70
12:27:30	87	9,50	10,74
12:28:00	87	9,50	10,74
12:28:30	87	9,49	10,79
12:29:00	87	9,49	10,79
12:29:30	87	9,48	10,83
12:30:00	87	9,48	10,83
12:30:30	87	9,48	10,87
12:31:00	87	9,48	10,87
12:31:30	87	9,47	10,92
12:32:00	87	9,47	10,92
12:32:30	87	9,46	10,96
12:33:00	87	9,46	10,96
12:33:30	87	9,45	11,00
12:34:00	87	9,45	11,00
12:34:30	87	9,45	11,05
12:35:00	87	9,45	11,05
12:35:30	87	9,44	11,09
12:36:00	87	9,44	11,09
12:36:30	87	9,43	11,13
12:37:00	87	9,43	11,18
12:37:30	87	9,43	11,18
12:38:00	87	9,43	11,18
12:38:30	87	9,42	11,22
12:39:00	87	9,42	11,22
12:39:30	87	9,41	11,27
12:40:00	87	9,41	11,27
12:40:30	87	9,41	11,27
12:41:00	87	9,40	11,31
12:41:30	87	9,40	11,31
12:42:00	87	9,40	11,31
12:42:30	87	9,39	11,36
12:43:00	87	9,39	11,40
12:43:30	87	9,39	11,40
12:44:00	87	9,38	11,45
12:44:30	87	9,38	11,45
12:45:00	87	9,37	11,50
12:45:30	87	9,37	11,50
12:46:00	87	9,36	11,54
12:46:30	87	9,36	11,54
12:47:00	87	9,36	11,59
12:47:30	87	9,36	11,59
12:48:00	87	9,35	11,63
12:48:30	87	9,35	11,63
12:49:00	87	9,35	11,63
12:49:30	87	9,35	11,63
12:50:00	87	9,34	11,68
12:50:30	87	9,34	11,73
12:51:00	87	9,34	11,73
12:51:30	87	9,33	11,77
12:52:00	87	9,34	11,73
12:52:30	87	9,33	11,77
12:53:00	87	9,33	11,77
12:53:30	87	9,32	11,82
12:54:00	87	9,31	11,87
12:54:30	87	9,31	11,87
12:55:00	87	9,31	11,87
12:55:30	87	9,31	11,87
12:56:00	87	9,30	11,92
12:56:30	87	9,30	11,92
12:57:00	87	9,30	11,96
12:57:30	87	9,30	11,96
12:58:00	87	9,29	12,01
12:58:30	87	9,29	12,01
12:59:00	87	9,29	12,01
12:59:30	87	9,28	12,06
13:00:00	87	9,28	12,06
13:00:30	87	9,27	12,11
13:01:00	87	9,27	12,11
13:01:30	87	9,27	12,16
13:02:00	87	9,27	12,16
13:02:30	87	9,27	12,16
13:03:00	87	9,27	12,16
13:03:30	87	9,26	12,21
13:04:00	87	9,26	12,21
13:04:30	87	9,26	12,21
13:05:00	87	9,25	12,26
13:05:30	87	9,25	12,26
13:06:00	87	9,25	12,31
13:06:30	87	9,25	12,31
13:07:00	87	9,25	12,31
13:07:30	87	9,24	12,36
13:08:00	87	9,24	12,36
13:08:30	87	9,24	12,36
13:09:00	87	9,23	12,40
13:09:30	87	9,23	12,40
13:10:00	87	9,23	12,40
13:10:30	87	9,23	12,40
13:11:00	87	9,21	12,51
13:11:30	87	9,22	12,46
13:12:00	87	9,21	12,51
13:12:30	87	9,22	12,46
13:13:00	87	9,21	12,51
13:13:30	87	9,21	12,51
13:14:00	87	9,21	12,56
13:14:30	87	9,21	12,56
13:15:00	87	9,20	12,61
13:15:30	87	9,20	12,61
13:16:00	87	9,20	12,61
13:16:30	87	9,20	12,61
13:17:00	87	9,19	12,66
13:17:30	87	9,18	12,71
13:18:00	87	9,18	12,71
13:18:30	87	9,18	12,71
13:19:00	87	9,18	12,71
13:19:30	87	9,18	12,76
13:20:00	87	9,18	12,76
13:20:30	87	9,17	12,81
13:21:00	87	9,17	12,81
13:21:30	87	9,17	12,81
13:22:00	87	9,16	12,86
13:22:30	87	9,16	12,86
13:23:00	87	9,16	12,86
13:23:30	87	9,16	12,92
13:24:00	87	9,16	12,92
13:24:30	87	9,16	12,92
13:25:00	87	9,16	12,92
13:25:30	87	9,15	12,97
13:26:00	87	9,15	12,97
13:26:30	87	9,14	13,02
13:27:00	87	9,14	13,02
13:27:30	87	9,14	13,02
13:28:00	87	9,14	13,02
13:28:30	87	9,13	13,07
13:29:00	87	9,13	13,07
13:29:30	87	9,13	13,07
13:30:00	87	9,13	13,13
13:30:30	87	9,13	13,13
13:31:00	87	9,13	13,13
13:31:30	87	9,12	13,18
13:32:00	87	9,12	13,18
13:32:30	87	9,12	13,18
13:33:00	87	9,11	13,23
13:33:30	87	9,11	13,23
13:34:00	87	9,11	13,23
13:34:30	87	9,10	13,29
13:35:00	87	9,10	13,29
13:35:30	87	9,10	13,29
13:36:00	87	9,09	13,34
13:36:30	87	9,09	13,34
13:37:00	87	9,09	13,40
13:37:30	87	9,09	13,40
13:38:00	87	9,09	13,40
13:38:30	87	9,09	13,40
13:39:00	87	9,09	13,40
13:39:30	87	9,08	13,45
13:40:00	87	9,08	13,45
13:40:30	87	9,08	13,45
13:41:00	87	9,07	13,51
13:41:30	87	9,07	13,51
13:42:00	87	9,07	13,51
13:42:30	87	9,07	13,56
13:43:00	87	9,07	13,56
13:43:30	87	9,07	13,56
13:44:00	87	9,07	13,56
13:44:30	87	9,06	13,62
13:45:00	87	9,06	13,62
13:45:30	87	9,06	13,62
13:46:00	87	9,05	13,67
13:46:30	87	9,05	13,67
13:47:00	87	9,05	13,67
13:47:30	87	9,04	13,73
13:48:00	87	9,05	13,67
13:48:30	87	9,04	13,73
13:49:00	87	9,04	13,79
13:49:30	87	9,04	13,73
13:50:00	87	9,04	13,79
13:50:30	87	9,04	13,79
13:51:00	87	9,04	13,79
13:51:30	87	9,04	13,79
13:52:00	87	9,03	13,84
13:52:30	87	9,03	13,84
13:53:00	87	9,03	13,84
13:53:30	87	9,02	13,90
13:54:00	87	9,02	13,90
13:54:30	87	9,02	13,90
13:55:00	87	9,02	13,90
13:55:30	87	9,01	13,96
13:56:00	87	9,01	13,96
13:56:30	87	9,01	13,96
13:57:00	87	9,01	13,96
13:57:30	87	9,00	14,01
13:58:00	87	9,00	14,01
13:58:30	87	9,00	14,01
13:59:00	87	9,00	14,01
13:59:30	87	9,00	14,07
14:00:00	87	9,00	14,07
14:00:30	87	9,00	14,07
14:01:00	87	8,99	14,13
14:01:30	87	8,99	14,13
14:02:00	87	8,99	14,13
14:02:30	87	8,99	14,13
14:03:00	87	8,98	14,19
14:03:30	87	8,98	14,19
14:04:00	87	8,98	14,19
14:04:30	87	8,98	14,19
14:05:00	87	8,98	14,19
14:05:30	87	8,98	14,24
14:06:00	87	8,98	14,24
14:06:30	87	8,98	14,24
14:07:00	87	8,98	14,24
14:07:30	87	8,97	14,30
14:08:00	87	8,97	14,30
14:08:30	87	8,97	14,30
14:09:00	87	8,96	14,36
14:09:30	87	8,96	14,36
14:10:00	87	8,96	14,36
14:10:30	87	8,96	14,36
14:11:00	87	8,96	14,36
14:11:30	87	8,95	14,42
14:12:00	87	8,95	14,42
14:12:30	87	8,95	14,42
14:13:00	87	8,95	14,42
14:13:30	87	8,95	14,48
14:14:00	87	8,95	14,48
14:14:30	87	8,95	14,48
14:15:00	87	8,95	14,48
14:15:30	87	8,95	14,48
14:16:00	87	8,94	14,54
14:16:30	87	8,94	14,54
14:17:00	87	8,94	14,54
14:17:30	87	8,94	14,54
14:18:00	87	8,93	14,60
14:18:30	87	8,93	14,60
14:19:00	87	8,93	14,60
14:19:30	87	8,93	14,60
14:20:00	87	8,93	14,60
14:20:30	87	8,92	14,66
14:21:00	87	8,92	14,66
14:21:30	87	8,92	14,66
14:22:00	87	8,92	14,66
14:22:30	87	8,91	14,72
14:23:00	87	8,91	14,72
14:23:30	87	8,91	14,72
14:24:00	87	8,91	14,72
14:24:30	87	8,91	14,72
14:25:00	87	8,91	14,78
14:25:30	87	8,91	14,78
14:26:00	87	8,91	14,78
14:26:30	87	8,91	14,78
14:27:00	87	8,90	14,84
14:27:30	87	8,90	14,84
14:28:00	87	8,90	14,84
