Repository: ProgWizer/parser

File: project-root/data/Data Acquisition/Data Acquisition/2021 year (353)/21-080.txt (part 1 of 3)
--Test Summary--
Full Path and File Name	
Instrument Name	SGSA/UCA
Instrument Type	Model 5265 SGSA/UCA
Instrument Serial Number	
Test Start Date	12.04.2021
Test Start Time	10:16:25
Test Stop Date	13.04.2021
Test Stop Time	10:58:15
Test Length	24:41:50
Final Sample Time Offset	24:41:30
Controller Schedule Name	
Sampling Period	30 seconds
Comments	
Information	WellID	
Information	Customer	
Information	EngName	
Information	CementClass	I-50
Information	CementMfr	
Information	Additives	100I-50+5MKU+3CaCl2+0.3SMA+0.1PlastA
Information	Density	1850
Information	BHCT	17
Information	BHST	11
Information	FluidLoss	
Information	JobType	
Calculated Value	CS_50	3:43:30
Calculated Value	CS_500	12:44:30
Calculated Value	SGS_Initial	0:10:30
Calculated Value	SGS_Final	1:15:00
Calculated Value	CS_Time8h	1,99 MPa
Calculated Value	CS_Time12h	3,21 MPa
Calculated Value	Time_SGS_100lb/100ft2	0:04:00
Calculated Value	Time_SGS_500lb/100ft2	0:55:30
Calculated Value	CS_Time24h	5,93 MPa
Calculated Value	CS_Time48h	N/A
Calculated Curve	Compressive Strength	Compressive strength type B (more than 14 lb/gal)
Calculated Curve	Static Gel Strength	Static gel strength
Initial Temperature (°C)	23 °C
Final Temperature (°C)	12 °C
Initial Pressure (psi)	3877 psi
Final Pressure (psi)	3621 psi
Initial Transit Time (microsec/in)	15,69 microsec/in
Final Transit Time (microsec/in)	10,51 microsec/in
Initial Gel Value	5013
Final Gel Value	7073
Initial Compressive Strength (MPa)	0,00 MPa
Final Compressive Strength (MPa)	6,16 MPa
Initial Static Gel Strength (lb/100ft2)	75,0 lb/100ft2
Final Static Gel Strength (lb/100ft2)	ERROR
--Data--
Time (HH:MM:SS)	Temperature (°C)	Pressure (psi)	Transit Time (microsec/in)	Gel Value	Compressive Strength (MPa)	Static Gel Strength (lb/100ft2)
0:00:00	23	3877	15,69	5013	0,00	75,0
0:00:30	22	3743	15,69	5060	0,00	78,6
0:01:00	22	3641	15,71	5057	0,00	82,1
0:01:30	22	4064	15,74	5065	0,00	85,7
0:02:00	22	4056	15,72	5140	0,00	89,3
0:02:30	22	4060	15,72	5145	0,00	92,9
0:03:00	23	4073	15,73	5149	0,00	96,4
0:03:30	23	4075	15,74	5156	0,00	100,0
0:04:00	23	4068	15,75	5163	0,00	103,6
0:04:30	24	4054	15,76	5162	0,00	107,1
0:05:00	24	4033	15,76	5171	0,00	110,7
0:05:30	23	4006	15,77	5177	0,00	114,3
0:06:00	23	3975	15,78	5176	0,00	117,9
0:06:30	23	3941	15,79	5175	0,00	121,4
0:07:00	23	3904	15,80	5183	0,00	125,0
0:07:30	22	3863	15,82	5181	0,00	128,6
0:08:00	22	3821	15,83	5178	0,00	132,1
0:08:30	22	3782	15,84	5180	0,00	135,7
0:09:00	21	3749	15,86	5174	0,00	139,3
0:09:30	21	3721	15,86	5177	0,00	142,9
0:10:00	21	3700	15,87	5172	0,00	146,4
0:10:30	21	3682	15,88	5173	0,00	150,0
0:11:00	21	3665	15,89	5169	0,00	148,5
0:11:30	21	3648	15,90	5164	0,00	146,5
0:12:00	21	3629	15,91	5166	0,00	147,3
0:12:30	21	3608	15,92	5160	0,00	145,1
0:13:00	21	3584	15,93	5161	0,00	145,3
0:13:30	20	3559	15,94	5161	0,00	145,3
0:14:00	20	3534	15,95	5161	0,00	145,3
0:14:30	20	3511	15,96	5161	0,00	145,3
0:15:00	20	3491	15,97	5162	0,00	145,7
0:15:30	20	3474	15,97	5160	0,00	144,9
0:16:00	20	3460	15,98	5154	0,00	142,8
0:16:30	20	3447	15,99	5152	0,00	142,0
0:17:00	20	3434	16,00	5161	0,00	145,2
0:17:30	20	3421	16,01	5155	0,00	143,3
0:18:00	20	3408	16,01	5151	0,00	141,6
0:18:30	19	3392	16,02	5154	0,00	142,7
0:19:00	19	3376	16,03	5155	0,00	143,2
0:19:30	19	3359	16,04	5149	0,00	141,1
0:20:00	19	3343	16,04	5147	0,00	140,2
0:20:30	19	3328	16,05	5151	0,00	141,7
0:21:00	19	3313	16,06	5155	0,00	143,3
0:21:30	19	3301	16,07	5164	0,00	146,5
0:22:00	19	3289	16,07	5160	0,00	144,9
0:22:30	19	3279	16,07	5158	0,00	144,1
0:23:00	19	3268	16,08	5168	0,00	148,2
0:23:30	19	3257	16,09	5169	0,00	148,3
0:24:00	19	3246	16,10	5173	0,00	149,9
0:24:30	18	3234	16,10	5173	0,00	150,1
0:25:00	18	3221	16,11	5179	0,00	152,1
0:25:30	18	3209	16,12	5177	0,00	151,3
0:26:00	18	3196	16,12	5177	0,00	151,4
0:26:30	18	3185	16,13	5181	0,00	153,1
0:27:00	18	3174	16,13	5186	0,00	155,0
0:27:30	18	3163	16,14	5193	0,00	157,6
0:28:00	18	3153	16,15	5194	0,00	158,0
0:28:30	18	3143	16,15	5200	0,00	160,4
0:29:00	18	3134	16,15	5202	0,00	160,9
0:29:30	18	3124	16,16	5205	0,00	162,2
0:30:00	18	3113	16,16	5206	0,00	162,8
0:30:30	17	3102	16,17	5207	0,00	163,1
0:31:00	17	3091	16,18	5218	0,00	167,2
0:31:30	17	3080	16,18	5214	0,00	165,9
0:32:00	17	3070	16,18	5220	0,00	168,1
0:32:30	17	3062	16,19	5227	0,00	170,9
0:33:00	17	3055	16,19	5231	0,00	172,3
0:33:30	17	3049	16,20	5238	0,00	175,5
0:34:00	17	3043	16,21	5240	0,00	176,0
0:34:30	17	3038	16,21	5249	0,00	179,7
0:35:00	17	3034	16,22	5254	0,00	181,8
0:35:30	17	3029	16,22	5264	0,00	185,9
0:36:00	17	3024	16,23	5266	0,00	186,6
0:36:30	17	3020	16,23	5278	0,00	191,6
0:37:00	17	3015	16,24	5290	0,00	196,4
0:37:30	17	3011	16,24	5296	0,00	199,0
0:38:00	17	3007	16,24	5299	0,00	200,4
0:38:30	17	3004	16,25	5313	0,00	206,3
0:39:00	17	3001	16,25	5329	0,00	212,9
0:39:30	17	2999	16,26	5338	0,00	216,9
0:40:00	17	2996	16,26	5344	0,00	219,6
0:40:30	17	2993	16,26	5352	0,00	223,0
0:41:00	17	2990	16,27	5367	0,00	229,7
0:41:30	17	2986	16,27	5375	0,00	232,9
0:42:00	17	2982	16,27	5386	0,00	238,1
0:42:30	17	2978	16,27	5401	0,00	244,8
0:43:00	17	2974	16,28	5415	0,00	251,1
0:43:30	17	2970	16,28	5429	0,00	257,4
0:44:00	17	2965	16,28	5443	0,00	264,2
0:44:30	17	2960	16,29	5457	0,00	270,7
0:45:00	17	2956	16,29	5471	0,00	277,4
0:45:30	17	2952	16,30	5491	0,00	286,7
0:46:00	17	2949	16,30	5506	0,00	294,5
0:46:30	17	2945	16,31	5522	0,00	302,2
0:47:00	17	2941	16,31	5543	0,00	312,8
0:47:30	17	2937	16,31	5561	0,00	321,9
0:48:00	17	2933	16,31	5580	0,00	331,5
0:48:30	17	2930	16,32	5598	0,00	340,9
0:49:00	17	2925	16,32	5614	0,00	349,6
0:49:30	17	2921	16,32	5636	0,00	361,3
0:50:00	17	2917	16,32	5657	0,00	373,0
0:50:30	17	2913	16,33	5675	0,00	382,8
0:51:00	17	2909	16,33	5693	0,00	392,8
0:51:30	17	2904	16,33	5719	0,00	407,8
0:52:00	17	2900	16,34	5742	0,00	421,5
0:52:30	17	2897	16,34	5765	0,00	434,8
0:53:00	17	2894	16,34	5788	0,00	449,1
0:53:30	17	2890	16,35	5815	0,00	465,8
0:54:00	17	2887	16,35	5826	0,00	472,4
0:54:30	17	2883	16,35	5851	0,00	488,2
0:55:00	17	2879	16,35	5876	0,00	504,6
0:55:30	17	2875	16,36	5901	0,00	520,7
0:56:00	17	2870	16,36	5921	0,00	534,3
0:56:30	17	2866	16,36	5947	0,00	552,1
0:57:00	17	2862	16,36	5971	0,00	569,0
0:57:30	17	2858	16,37	5999	0,00	588,3
0:58:00	17	2854	16,37	6022	0,00	605,2
0:58:30	17	2851	16,37	6049	0,00	625,4
0:59:00	17	2847	16,37	6074	0,00	643,9
0:59:30	17	2843	16,37	6097	0,00	661,5
1:00:00	17	2839	16,37	6123	0,00	682,2
1:00:30	17	2835	16,38	6149	0,00	703,0
1:01:00	17	2830	16,38	6174	0,00	723,0
1:01:30	17	2826	16,38	6203	0,00	747,4
1:02:00	17	2822	16,38	6226	0,00	766,8
1:02:30	17	2817	16,39	6253	0,00	789,7
1:03:00	17	2813	16,39	6274	0,00	808,4
1:03:30	17	2809	16,39	6301	0,00	832,6
1:04:00	17	2805	16,39	6326	0,00	854,8
1:04:30	17	2801	16,39	6350	0,00	877,1
1:05:00	17	2797	16,39	6373	0,00	899,7
1:05:30	17	2794	16,40	6398	0,00	923,7
1:06:00	17	2789	16,40	6421	0,00	946,4
1:06:30	17	2785	16,40	6446	0,00	970,9
1:07:00	17	2781	16,40	6473	0,00	998,4
1:07:30	17	2776	16,41	6497	0,00	1023,8
1:08:00	17	2772	16,41	6515	0,00	1043,2
1:08:30	17	2768	16,41	6542	0,00	1071,7
1:09:00	17	2763	16,41	6564	0,00	1095,4
1:09:30	17	2759	16,41	6587	0,00	1121,7
1:10:00	17	2755	16,42	6606	0,00	1143,7
1:10:30	17	2750	16,42	6630	0,00	1171,2
1:11:00	17	2761	16,42	6650	0,00	1194,7
1:11:30	17	3379	16,42	6673	0,00	1222,0
1:12:00	17	3366	16,38	6598	0,00	1134,3
1:12:30	17	3807	16,36	6633	0,00	1174,3
1:13:00	17	3898	16,31	6591	0,00	1126,2
1:13:30	17	3906	16,29	6631	0,00	1171,6
1:14:00	17	3909	16,28	6660	0,00	1206,6
1:14:30	17	3897	16,28	6691	0,00	1243,3
1:15:00	17	3888	16,28	6717	0,00	1275,0
1:15:30	17	3880	16,28	6742	0,00	
1:16:00	17	3874	16,28	6751	0,00	
1:16:30	17	3869	16,29	6776	0,00	
1:17:00	17	4178	16,28	6758	0,00	
1:17:30	17	4195	16,26	6795	0,00	
1:18:00	17	4205	16,26	6820	0,00	
1:18:30	17	4212	16,25	6846	0,00	
1:19:00	17	4215	16,25	6867	0,00	
1:19:30	17	4216	16,25	6889	0,00	
1:20:00	17	4215	16,25	6907	0,00	
1:20:30	17	4214	16,25	6926	0,00	
1:21:00	17	4208	16,25	6948	0,00	
1:21:30	17	4212	16,25	6964	0,00	
1:22:00	17	4211	16,25	6984	0,00	
1:22:30	17	4212	16,25	7003	0,00	
1:23:00	17	4210	16,25	7020	0,00	
1:23:30	17	4210	16,26	7036	0,00	
1:24:00	17	4208	16,26	7051	0,00	
1:24:30	17	4206	16,25	7068	0,00	
1:25:00	17	4205	16,26	7083	0,00	
1:25:30	17	4203	16,26	7096	0,00	
1:26:00	17	4201	16,26	7111	0,00	
1:26:30	17	4198	16,25	7124	0,00	
1:27:00	17	4196	16,26	7140	0,00	
1:27:30	17	4190	16,26	7155	0,00	
1:28:00	17	4191	16,26	7166	0,00	
1:28:30	16	4187	16,26	7180	0,00	
1:29:00	17	4185	16,26	7191	0,00	
1:29:30	16	4182	16,26	7206	0,00	
1:30:00	16	4179	16,25	7216	0,00	
1:30:30	16	4175	16,25	7227	0,00	
1:31:00	16	4172	16,25	7237	0,00	
1:31:30	16	4166	16,25	7246	0,00	
1:32:00	16	4166	16,25	7261	0,00	
1:32:30	16	4160	16,25	7272	0,00	
1:33:00	16	4159	16,25	7282	0,00	
1:33:30	16	4155	16,25	7291	0,00	
1:34:00	16	4149	16,25	7298	0,00	
1:34:30	16	4148	16,25	7310	0,00	
1:35:00	16	4144	16,25	7316	0,00	
1:35:30	16	4141	16,25	7328	0,00	
1:36:00	16	4137	16,25	7336	0,00	
1:36:30	16	4130	16,25	7347	0,00	
1:37:00	16	4129	16,25	7354	0,00	
1:37:30	16	4125	16,25	7363	0,00	
1:38:00	16	4120	16,24	7367	0,00	
1:38:30	16	4113	16,24	7371	0,00	
1:39:00	16	4115	16,24	7382	0,00	
1:39:30	16	4111	16,24	7387	0,00	
1:40:00	16	4107	16,24	7396	0,00	
1:40:30	16	4104	16,24	7404	0,00	
1:41:00	16	4097	16,24	7407	0,00	
1:41:30	16	4094	16,24	7414	0,00	
1:42:00	16	4090	16,23	7422	0,00	
1:42:30	16	4084	16,23	7430	0,00	
1:43:00	16	4078	16,23	7433	0,00	
1:43:30	16	4071	16,23	7441	0,00	
1:44:00	16	4065	16,23	7448	0,00	
1:44:30	16	4059	16,23	7454	0,00	
1:45:00	16	4052	16,23	7459	0,00	
1:45:30	16	4046	16,23	7462	0,00	
1:46:00	16	4040	16,22	7468	0,00	
1:46:30	16	4033	16,22	7472	0,00	
1:47:00	16	4026	16,22	7479	0,00	
1:47:30	16	4019	16,22	7481	0,00	
1:48:00	16	4011	16,22	7486	0,00	
1:48:30	16	4004	16,22	7493	0,00	
1:49:00	16	3996	16,22	7497	0,00	
1:49:30	16	3989	16,22	7500	0,00	
1:50:00	16	3981	16,22	7505	0,00	
1:50:30	16	3974	16,21	7509	0,00	
1:51:00	16	3967	16,21	7513	0,00	
1:51:30	16	3960	16,21	7518	0,00	
1:52:00	16	3953	16,21	7518	0,00	
1:52:30	16	3946	16,21	7525	0,00	
1:53:00	16	3939	16,21	7527	0,00	
1:53:30	16	3933	16,21	7530	0,00	
1:54:00	16	3925	16,20	7531	0,00	
1:54:30	16	3917	16,20	7537	0,00	
1:55:00	16	3910	16,20	7537	0,00	
1:55:30	16	3903	16,20	7540	0,00	
1:56:00	16	3895	16,20	7541	0,00	
1:56:30	16	3887	16,19	7548	0,00	
1:57:00	16	3880	16,19	7550	0,00	
1:57:30	16	3873	16,19	7550	0,00	
1:58:00	16	3866	16,19	7552	0,00	
1:58:30	16	3859	16,18	7555	0,00	
1:59:00	16	3852	16,18	7557	0,00	
1:59:30	16	3844	16,18	7559	0,00	
2:00:00	16	3836	16,18	7562	0,00	
2:00:30	16	3829	16,18	7564	0,00	
2:01:00	16	3821	16,17	7566	0,00	
2:01:30	16	3813	16,17	7567	0,00	
2:02:00	16	3804	16,17	7568	0,00	
2:02:30	16	3796	16,16	7569	0,00	
2:03:00	16	3789	16,16	7571	0,00	
2:03:30	16	3782	16,16	7571	0,00	
2:04:00	16	3774	16,15	7574	0,00	
2:04:30	16	3766	16,15	7575	0,00	
2:05:00	16	3759	16,14	7573	0,00	
2:05:30	16	3750	16,14	7575	0,00	
2:06:00	16	3742	16,14	7577	0,00	
2:06:30	16	3734	16,14	7578	0,00	
2:07:00	16	3726	16,13	7579	0,00	
2:07:30	16	3717	16,13	7578	0,00	
2:08:00	16	3709	16,13	7579	0,00	
2:08:30	16	3701	16,13	7578	0,00	
2:09:00	16	3693	16,12	7581	0,00	
2:09:30	16	3685	16,12	7580	0,00	
2:10:00	16	3676	16,12	7582	0,00	
2:10:30	16	3668	16,11	7582	0,00	
2:11:00	15	3659	16,11	7580	0,00	
2:11:30	15	3651	16,11	7581	0,00	
2:12:00	15	3643	16,11	7584	0,00	
2:12:30	15	3634	16,10	7582	0,00	
2:13:00	15	3626	16,10	7583	0,00	
2:13:30	15	3617	16,10	7582	0,00	
2:14:00	15	3609	16,09	7583	0,00	
2:14:30	15	3600	16,09	7580	0,00	
2:15:00	15	3592	16,08	7579	0,00	
2:15:30	15	3583	16,08	7582	0,00	
2:16:00	15	3575	16,08	7581	0,00	
2:16:30	15	3566	16,07	7580	0,00	
2:17:00	15	3557	16,07	7577	0,00	
2:17:30	15	3549	16,06	7580	0,00	
2:18:00	15	3540	16,06	7577	0,00	
2:18:30	15	3532	16,05	7578	0,00	
2:19:00	15	3524	16,05	7575	0,00	
2:19:30	15	3516	16,04	7577	0,00	
2:20:00	15	3507	16,04	7576	0,00	
2:20:30	15	3499	16,03	7572	0,00	
2:21:00	15	3491	16,03	7574	0,00	
2:21:30	15	3481	16,03	7571	0,00	
2:22:00	15	3472	16,02	7572	0,00	
2:22:30	15	3463	16,02	7568	0,00	
2:23:00	15	3453	16,02	7570	0,00	
2:23:30	15	3445	16,01	7566	0,00	
2:24:00	15	3436	16,01	7568	0,00	
2:24:30	15	3429	16,01	7566	0,00	
2:25:00	15	3420	16,00	7566	0,00	
2:25:30	15	3412	16,00	7563	0,00	
2:26:00	15	3403	15,99	7562	0,00	
2:26:30	15	3394	15,99	7561	0,00	
2:27:00	15	3384	15,98	7559	0,00	
2:27:30	15	3375	15,98	7555	0,00	
2:28:00	15	3365	15,97	7556	0,00	
2:28:30	15	3356	15,96	7553	0,00	
2:29:00	15	3348	15,96	7550	0,00	
2:29:30	15	3340	15,95	7551	0,00	
2:30:00	15	3331	15,95	7548	0,00	
2:30:30	15	3322	15,94	7544	0,00	
2:31:00	15	3314	15,94	7544	0,00	
2:31:30	15	3305	15,93	7543	0,00	
2:32:00	15	3295	15,93	7540	0,00	
2:32:30	15	3286	15,92	7540	0,00	
2:33:00	15	3277	15,92	7535	0,00	
2:33:30	15	3267	15,91	7534	0,00	
2:34:00	15	3258	15,91	7532	0,00	
2:34:30	15	3248	15,91	7531	0,00	
2:35:00	15	3239	15,90	7526	0,00	
2:35:30	15	3231	15,89	7527	0,00	
2:36:00	15	3222	15,89	7524	0,00	
2:36:30	15	3213	15,88	7521	0,00	
2:37:00	15	3205	15,88	7520	0,00	
2:37:30	15	3195	15,87	7519	0,00	
2:38:00	15	3186	15,86	7517	0,00	
2:38:30	15	3177	15,86	7516	0,00	
2:39:00	15	3167	15,85	7511	0,00	
2:39:30	15	3158	15,84	7509	0,00	
2:40:00	15	3148	15,84	7508	0,00	
2:40:30	15	3138	15,83	7503	0,00	
2:41:00	15	3129	15,83	7503	0,00	
2:41:30	15	3120	15,82	7500	0,00	
2:42:00	15	3112	15,82	7499	0,00	
2:42:30	15	3104	15,81	7497	0,00	
2:43:00	15	3095	15,81	7493	0,00	
2:43:30	15	3086	15,80	7490	0,00	
2:44:00	15	3077	15,80	7486	0,00	
2:44:30	15	3068	15,79	7487	0,00	
2:45:00	15	3060	15,79	7485	0,00	
2:45:30	15	3050	15,78	7483	0,00	
2:46:00	15	3041	15,77	7477	0,00	
2:46:30	15	3032	15,77	7474	0,00	
2:47:00	15	3022	15,76	7472	0,00	
2:47:30	15	3013	15,75	7472	0,00	
2:48:00	15	3003	15,74	7468	0,00	
2:48:30	15	2994	15,74	7466	0,00	
2:49:00	15	2985	15,73	7460	0,00	
2:49:30	14	2976	15,73	7459	0,00	
2:50:00	14	2967	15,72	7459	0,00	
2:50:30	14	2958	15,72	7454	0,00	
2:51:00	14	2949	15,71	7453	0,00	
2:51:30	14	2939	15,71	7451	0,00	
2:52:00	14	2930	15,70	7449	0,00	
2:52:30	14	2921	15,69	7446	0,00	
2:53:00	14	2913	15,69	7446	0,00	
2:53:30	14	2903	15,68	7442	0,00	
2:54:00	14	2894	15,67	7440	0,01	
2:54:30	14	2885	15,66	7437	0,01	
2:55:00	14	2875	15,65	7429	0,01	
2:55:30	14	2866	15,65	7427	0,02	
2:56:00	14	2857	15,64	7425	0,02	
2:56:30	14	2848	15,63	7424	0,02	
2:57:00	14	2839	15,63	7420	0,02	
2:57:30	14	2830	15,62	7420	0,02	
2:58:00	14	2822	15,62	7417	0,02	
2:58:30	14	2813	15,61	7414	0,03	
2:59:00	14	2804	15,61	7409	0,03	
2:59:30	14	2795	15,60	7406	0,03	
3:00:00	14	2785	15,59	7403	0,03	
3:00:30	14	2776	15,59	7401	0,04	
3:01:00	14	2766	15,58	7397	0,04	
3:01:30	14	2756	15,57	7397	0,04	
3:02:00	14	2762	15,56	7392	0,05	
3:02:30	14	3390	15,56	7295	0,05	
3:03:00	14	3372	15,53	7325	0,05	
3:03:30	14	3359	15,52	7329	0,06	
3:04:00	14	3346	15,51	7334	0,07	
3:04:30	14	3334	15,49	7335	0,07	
3:05:00	14	3322	15,48	7334	0,07	
3:05:30	14	3309	15,47	7334	0,08	
3:06:00	14	3297	15,46	7335	0,08	
3:06:30	14	3285	15,45	7331	0,08	
3:07:00	14	3275	15,45	7328	0,09	
3:07:30	14	3265	15,44	7330	0,09	
3:08:00	14	3255	15,43	7328	0,09	
3:08:30	14	3809	15,43	7327	0,09	
3:09:00	14	3826	15,40	7281	0,10	
3:09:30	14	3833	15,38	7286	0,11	
3:10:00	14	3823	15,36	7288	0,12	
3:10:30	14	3810	15,35	7289	0,12	
3:11:00	14	3797	15,33	7288	0,13	
3:11:30	14	3785	15,33	7290	0,13	
3:12:00	14	3772	15,32	7288	0,14	
3:12:30	14	3760	15,31	7288	0,14	
3:13:00	14	3749	15,30	7288	0,14	
3:13:30	14	3738	15,29	7285	0,15	
3:14:00	14	3727	15,28	7283	0,15	
3:14:30	14	3716	15,28	7279	0,15	
3:15:00	14	3706	15,27	7274	0,16	
3:15:30	14	3696	15,26	7275	0,16	
3:16:00	14	3685	15,25	7270	0,16	
3:16:30	14	3675	15,24	7270	0,17	
3:17:00	14	3663	15,23	7265	0,17	
3:17:30	14	4047	15,22	7263	0,17	
3:18:00	14	4065	15,21	7235	0,18	
3:18:30	14	4077	15,19	7236	0,19	
3:19:00	14	4084	15,17	7236	0,19	
3:19:30	14	4087	15,16	7234	0,20	
3:20:00	14	4088	15,15	7236	0,20	
3:20:30	14	4089	15,14	7232	0,21	
3:21:00	14	4088	15,13	7230	0,21	
3:21:30	14	4087	15,12	7228	0,22	
3:22:00	14	4082	15,11	7224	0,22	
3:22:30	14	4077	15,10	7223	0,22	
3:23:00	14	4067	15,09	7219	0,23	
3:23:30	14	4059	15,09	7219	0,23	
3:24:00	14	4049	15,08	7214	0,23	
3:24:30	14	4037	15,07	7213	0,24	
3:25:00	14	4034	15,06	7210	0,24	
3:25:30	13	4020	15,05	7208	0,25	
3:26:00	13	4012	15,04	7199	0,25	
3:26:30	13	3994	15,03	7197	0,25	
3:27:00	13	3982	15,03	7195	0,25	
3:27:30	13	3964	15,02	7191	0,26	
3:28:00	13	3952	15,02	7184	0,26	
3:28:30	13	3938	15,01	7183	0,26	
3:29:00	13	3927	15,01	7177	0,26	
3:29:30	13	3918	15,00	7174	0,27	
3:30:00	13	3910	15,00	7171	0,27	
3:30:30	13	3902	14,99	7167	0,27	
3:31:00	13	3892	14,98	7166	0,27	
3:31:30	13	3882	14,97	7164	0,28	
3:32:00	13	3869	14,97	7157	0,28	
3:32:30	13	3856	14,96	7155	0,28	
3:33:00	13	3842	14,95	7151	0,29	
3:33:30	13	3829	14,94	7149	0,29	
3:34:00	12	3817	14,94	7146	0,29	
3:34:30	12	3806	14,93	7139	0,30	
3:35:00	12	3795	14,92	7134	0,30	
3:35:30	12	3786	14,92	7131	0,30	
3:36:00	12	3777	14,91	7127	0,30	
3:36:30	13	3769	14,91	7125	0,31	
3:37:00	12	3760	14,90	7124	0,31	
3:37:30	13	3751	14,90	7121	0,31	
3:38:00	12	3741	14,89	7113	0,32	
3:38:30	12	3732	14,88	7116	0,32	
3:39:00	12	3721	14,88	7111	0,32	
3:39:30	12	3710	14,87	7107	0,32	
3:40:00	12	3700	14,86	7102	0,33	
3:40:30	12	3689	14,86	7100	0,33	
3:41:00	12	3679	14,85	7099	0,34	
3:41:30	12	3670	14,84	7093	0,34	
3:42:00	12	3661	14,83	7093	0,34	
3:42:30	12	3652	14,83	7088	0,34	
3:43:00	12	3644	14,82	7085	0,35	
3:43:30	12	3635	14,82	7082	0,35	
3:44:00	12	3627	14,81	7079	0,35	
3:44:30	12	3618	14,80	7076	0,36	
3:45:00	12	3609	14,80	7073	0,36	
3:45:30	12	3600	14,79	7072	0,36	
3:46:00	12	3591	14,79	7069	0,36	
3:46:30	12	3582	14,78	7066	0,37	
3:47:00	12	3572	14,77	7064	0,37	
3:47:30	12	3563	14,76	7059	0,37	
3:48:00	12	3554	14,76	7057	0,38	
3:48:30	12	3545	14,75	7054	0,38	
3:49:00	12	3537	14,74	7050	0,39	
3:49:30	12	3529	14,73	7049	0,39	
3:50:00	12	3520	14,73	7046	0,39	
3:50:30	12	3512	14,72	7041	0,39	
3:51:00	12	3504	14,72	7042	0,40	
3:51:30	12	3494	14,71	7038	0,40	
3:52:00	12	3486	14,71	7035	0,40	
3:52:30	12	3477	14,70	7034	0,40	
3:53:00	12	3469	14,70	7031	0,41	
3:53:30	12	3460	14,69	7024	0,41	
3:54:00	12	3451	14,68	7023	0,41	
3:54:30	12	3442	14,68	7025	0,42	
3:55:00	12	3433	14,67	7022	0,42	
3:55:30	12	3424	14,66	7017	0,42	
3:56:00	12	3415	14,65	7012	0,43	
3:56:30	12	3407	14,65	7012	0,43	
3:57:00	12	3399	14,64	7010	0,44	
3:57:30	12	3390	14,63	7004	0,44	
3:58:00	12	3382	14,63	7001	0,44	
3:58:30	12	3374	14,62	7000	0,44	
3:59:00	12	3366	14,62	6996	0,45	
3:59:30	12	3357	14,61	6995	0,45	
4:00:00	12	3349	14,60	6994	0,45	
4:00:30	12	3340	14,60	6991	0,46	
4:01:00	12	3331	14,59	6986	0,46	
4:01:30	12	3322	14,58	6987	0,46	
4:02:00	12	3313	14,58	6983	0,47	
4:02:30	12	3305	14,57	6981	0,47	
4:03:00	12	3296	14,56	6976	0,47	
4:03:30	12	3287	14,56	6974	0,48	
4:04:00	12	3278	14,55	6973	0,48	
4:04:30	12	3270	14,54	6969	0,48	
4:05:00	12	3261	14,54	6964	0,49	
4:05:30	12	3253	14,53	6967	0,49	
4:06:00	12	3245	14,52	6961	0,49	
4:06:30	12	3236	14,52	6960	0,50	
4:07:00	12	3227	14,52	6955	0,50	
4:07:30	12	3218	14,51	6952	0,50	
4:08:00	12	3209	14,50	6953	0,51	
4:08:30	12	3201	14,50	6950	0,51	
4:09:00	12	3192	14,49	6946	0,51	
4:09:30	12	3184	14,49	6944	0,51	
4:10:00	12	3176	14,48	6939	0,52	
4:10:30	12	3167	14,47	6939	0,52	
4:11:00	12	3159	14,47	6938	0,52	
4:11:30	12	3151	14,46	6935	0,53	
4:12:00	12	3142	14,45	6933	0,53	
4:12:30	12	3134	14,45	6928	0,54	
4:13:00	12	3125	14,44	6927	0,54	
4:13:30	12	3116	14,44	6922	0,54	
4:14:00	12	3107	14,43	6922	0,54	
4:14:30	12	3099	14,43	6920	0,55	
4:15:00	12	3090	14,42	6918	0,55	
4:15:30	12	3082	14,42	6916	0,55	
4:16:00	12	3074	14,41	6915	0,55	
4:16:30	12	3065	14,41	6910	0,56	
4:17:00	12	3058	14,40	6906	0,56	
4:17:30	12	3050	14,40	6907	0,56	
4:18:00	12	3042	14,39	6905	0,57	
4:18:30	12	3034	14,38	6900	0,57	
4:19:00	12	3024	14,38	6901	0,57	
4:19:30	12	3015	14,37	6896	0,58	
4:20:00	12	3003	14,37	6891	0,58	
4:20:30	12	2991	14,36	6890	0,58	
4:21:00	12	2980	14,35	6889	0,59	
4:21:30	12	2970	14,35	6885	0,59	
4:22:00	12	2961	14,34	6883	0,59	
4:22:30	12	2953	14,34	6881	0,60	
4:23:00	12	2945	14,33	6877	0,60	
4:23:30	12	2938	14,33	6879	0,60	
4:24:00	12	2930	14,32	6875	0,60	
4:24:30	12	2922	14,32	6874	0,61	
4:25:00	12	2913	14,31	6867	0,61	
4:25:30	12	2904	14,31	6870	0,61	
4:26:00	12	2894	14,30	6865	0,61	
4:26:30	12	2885	14,30	6862	0,62	
4:27:00	12	2876	14,29	6858	0,62	
4:27:30	12	2867	14,29	6855	0,62	
4:28:00	12	2859	14,28	6854	0,63	
4:28:30	12	2852	14,28	6853	0,63	
4:29:00	12	2844	14,27	6852	0,63	
4:29:30	12	2837	14,27	6849	0,64	
4:30:00	12	2829	14,26	6844	0,64	
4:30:30	12	2821	14,26	6844	0,64	
4:31:00	12	2813	14,25	6843	0,65	
4:31:30	12	2805	14,24	6839	0,65	
4:32:00	12	3473	14,24	6835	0,65	
4:32:30	12	3443	14,23	6776	0,66	
4:33:00	12	3428	14,21	6779	0,67	
4:33:30	12	3415	14,20	6783	0,67	
4:34:00	12	3405	14,20	6785	0,68	
4:34:30	12	3396	14,19	6783	0,68	
4:35:00	12	3387	14,18	6784	0,69	
4:35:30	12	3379	14,18	6786	0,69	
4:36:00	12	3371	14,17	6785	0,69	
4:36:30	12	3364	14,17	6786	0,70	
4:37:00	12	3356	14,16	6788	0,70	
4:37:30	12	3347	14,15	6786	0,70	
4:38:00	12	3338	14,15	6783	0,71	
4:38:30	12	3329	14,14	6781	0,71	
4:39:00	12	3319	14,13	6780	0,72	
4:39:30	12	3310	14,13	6782	0,72	
4:40:00	12	3301	14,12	6781	0,72	
4:40:30	12	3293	14,12	6776	0,72	
4:41:00	12	3285	14,11	6775	0,73	
4:41:30	12	3277	14,11	6774	0,73	
4:42:00	12	3269	14,10	6776	0,73	
4:42:30	12	3262	14,10	6772	0,74	
4:43:00	12	3254	14,10	6768	0,74	
4:43:30	12	3247	14,09	6767	0,74	
4:44:00	12	3239	14,08	6767	0,75	
4:44:30	12	3231	14,08	6767	0,75	
4:45:00	12	3222	14,07	6761	0,75	
4:45:30	12	3213	14,07	6763	0,75	
4:46:00	12	3204	14,06	6763	0,76	
4:46:30	12	3196	14,06	6761	0,76	
4:47:00	12	3188	14,05	6758	0,77	
4:47:30	12	3180	14,04	6756	0,77	
4:48:00	12	3174	14,04	6755	0,77	
4:48:30	12	3167	14,03	6754	0,78	
4:49:00	12	3161	14,03	6752	0,78	
4:49:30	12	3154	14,02	6749	0,78	
4:50:00	12	3148	14,02	6749	0,79	
4:50:30	12	3140	14,02	6749	0,79	
4:51:00	12	3132	14,01	6747	0,79	
4:51:30	12	3124	14,01	6747	0,79	
4:52:00	12	3116	14,00	6743	0,80	
4:52:30	12	3108	14,00	6741	0,80	
4:53:00	12	3101	13,99	6740	0,80	
4:53:30	12	3093	13,99	6738	0,81	
4:54:00	12	3086	13,98	6738	0,81	
4:54:30	12	3079	13,98	6736	0,81	
4:55:00	12	3073	13,97	6735	0,82	
4:55:30	12	3067	13,97	6734	0,82	
4:56:00	12	3060	13,96	6734	0,82	
4:56:30	12	3053	13,95	6731	0,83	
4:57:00	12	3046	13,95	6726	0,83	
4:57:30	12	3038	13,95	6732	0,83	
4:58:00	12	3031	13,94	6728	0,84	
4:58:30	12	3024	13,93	6727	0,84	
4:59:00	12	3016	13,93	6725	0,84	
4:59:30	12	3011	13,93	6721	0,85	
5:00:00	12	3004	13,92	6722	0,85	
5:00:30	12	2996	13,92	6722	0,85	
5:01:00	12	2990	13,91	6717	0,86	
5:01:30	12	2983	13,91	6718	0,86	
5:02:00	12	2976	13,90	6715	0,86	
5:02:30	12	2969	13,90	6714	0,86	
5:03:00	12	2962	13,90	6712	0,87	
5:03:30	12	2955	13,89	6710	0,87	
5:04:00	12	2948	13,89	6710	0,87	
5:04:30	12	2941	13,88	6708	0,88	
5:05:00	12	2933	13,88	6708	0,88	
5:05:30	12	2925	13,87	6707	0,88	
5:06:00	12	2918	13,87	6706	0,89	
5:06:30	12	2911	13,86	6703	0,89	
5:07:00	12	2904	13,86	6702	0,89	
5:07:30	12	2897	13,85	6703	0,90	
5:08:00	12	2891	13,84	6700	0,90	
5:08:30	12	2884	13,84	6700	0,91	
5:09:00	12	2877	13,83	6695	0,91	
5:09:30	12	2870	13,83	6696	0,91	
5:10:00	12	2863	13,83	6692	0,92	
5:10:30	12	2855	13,82	6693	0,92	
5:11:00	12	2847	13,82	6690	0,92	
5:11:30	12	2840	13,81	6690	0,92	
5:12:00	12	2833	13,81	6691	0,93	
5:12:30	12	2826	13,81	6689	0,93	
5:13:00	12	2819	13,80	6686	0,93	
5:13:30	12	2812	13,80	6684	0,93	
5:14:00	12	2805	13,79	6684	0,94	
5:14:30	12	2798	13,79	6682	0,94	
5:15:00	12	2791	13,78	6683	0,94	
5:15:30	12	2784	13,78	6681	0,95	
5:16:00	12	2777	13,78	6679	0,95	
5:16:30	12	2771	13,77	6680	0,95	
5:17:00	12	2764	13,76	6677	0,96	
5:17:30	12	2757	13,76	6675	0,96	
5:18:00	12	2749	13,75	6677	0,97	
5:18:30	12	2740	13,75	6673	0,97	
5:19:00	12	3434	13,75	6669	0,97	
5:19:30	12	3388	13,74	6624	0,98	
5:20:00	12	3371	13,72	6620	0,99	
5:20:30	12	3358	13,72	6620	0,99	
5:21:00	12	3348	13,71	6624	1,00	
5:21:30	12	3339	13,70	6629	1,00	
5:22:00	12	3331	13,70	6633	1,01	
5:22:30	12	3324	13,69	6634	1,01	
5:23:00	12	3316	13,69	6634	1,01	
5:23:30	12	3307	13,68	6634	1,02	
5:24:00	12	3298	13,67	6634	1,02	
5:24:30	12	3289	13,67	6635	1,03	
5:25:00	12	3280	13,66	6633	1,03	
5:25:30	12	3271	13,66	6637	1,03	
5:26:00	12	3263	13,65	6633	1,04	
5:26:30	12	3256	13,65	6632	1,04	
5:27:00	12	3248	13,64	6632	1,05	
5:27:30	12	3241	13,64	6633	1,05	
5:28:00	12	3235	13,63	6630	1,05	
5:28:30	12	3228	13,63	6630	1,06	
5:29:00	12	3220	13,62	6629	1,06	
5:29:30	12	3213	13,62	6630	1,06	
5:30:00	12	3205	13,62	6628	1,07	
5:30:30	12	3196	13,61	6630	1,07	
5:31:00	12	3188	13,61	6628	1,07	
5:31:30	12	3180	13,61	6625	1,07	
5:32:00	12	3172	13,60	6625	1,08	
5:32:30	12	3165	13,60	6626	1,08	
5:33:00	12	3158	13,59	6625	1,08	
5:33:30	12	3151	13,59	6624	1,08	
5:34:00	12	3144	13,59	6626	1,09	
5:34:30	12	3137	13,58	6623	1,09	
5:35:00	12	3130	13,58	6623	1,09	
5:35:30	12	3123	13,57	6619	1,10	
5:36:00	12	3115	13,57	6622	1,10	
5:36:30	12	3108	13,56	6620	1,11	
5:37:00	12	3100	13,56	6618	1,11	
5:37:30	12	3093	13,55	6618	1,11	
5:38:00	12	3087	13,55	6617	1,12	
5:38:30	12	3080	13,54	6621	1,12	
5:39:00	12	3073	13,54	6616	1,12	
5:39:30	12	3066	13,54	6618	1,13	
5:40:00	12	3059	13,53	6616	1,13	
5:40:30	12	3052	13,53	6619	1,13	
5:41:00	12	3045	13,52	6618	1,14	
5:41:30	12	3037	13,52	6617	1,14	
5:42:00	12	3030	13,52	6617	1,14	
5:42:30	12	3023	13,51	6616	1,14	
5:43:00	12	3016	13,51	6615	1,15	
5:43:30	12	3010	13,51	6610	1,15	
5:44:00	12	3003	13,50	6613	1,15	
5:44:30	12	2996	13,50	6610	1,16	
5:45:00	12	2989	13,50	6615	1,16	
5:45:30	12	2982	13,49	6611	1,16	
5:46:00	12	2975	13,49	6609	1,16	
5:46:30	12	2968	13,48	6612	1,17	
5:47:00	12	2960	13,48	6610	1,17	
5:47:30	12	2954	13,48	6612	1,17	
5:48:00	12	2947	13,47	6609	1,18	
5:48:30	12	2940	13,47	6610	1,18	
5:49:00	12	2934	13,47	6608	1,18	
5:49:30	12	2928	13,46	6603	1,19	
5:50:00	12	2922	13,46	6606	1,19	
5:50:30	12	2916	13,45	6606	1,19	
5:51:00	12	2910	13,45	6605	1,20	
5:51:30	12	2903	13,44	6606	1,20	
5:52:00	12	2897	13,44	6603	1,21	
5:52:30	12	2889	13,43	6607	1,21	
5:53:00	12	2882	13,43	6606	1,21	
5:53:30	12	2875	13,42	6604	1,22	
5:54:00	12	2869	13,42	6604	1,22	
5:54:30	12	2863	13,42	6601	1,22	
5:55:00	12	2857	13,42	6602	1,22	
5:55:30	12	2851	13,41	6601	1,23	
5:56:00	12	2845	13,41	6601	1,23	
5:56:30	12	2839	13,40	6602	1,23	
5:57:00	12	2833	13,40	6601	1,23	
5:57:30	12	2826	13,40	6602	1,24	
5:58:00	12	2819	13,39	6601	1,24	
5:58:30	12	2812	13,39	6598	1,24	
5:59:00	12	2805	13,39	6599	1,25	
5:59:30	12	2798	13,38	6599	1,25	
6:00:00	12	2792	13,38	6594	1,25	
6:00:30	12	2786	13,38	6598	1,26	
6:01:00	12	2780	13,37	6596	1,26	
6:01:30	12	2775	13,37	6595	1,26	
6:02:00	12	2769	13,36	6595	1,27	
6:02:30	12	2763	13,36	6597	1,27	
6:03:00	12	2758	13,35	6594	1,27	
6:03:30	12	2751	13,35	6597	1,28	
6:04:00	12	2744	13,35	6594	1,28	
6:04:30	12	2738	13,34	6596	1,28	
6:05:00	12	2731	13,34	6598	1,29	
6:05:30	12	2724	13,33	6594	1,29	
6:06:00	12	2718	13,33	6596	1,30	
6:06:30	12	2712	13,33	6594	1,30	
6:07:00	12	2706	13,32	6592	1,30	
6:07:30	12	2701	13,32	6591	1,30	
6:08:00	12	2695	13,32	6592	1,31	
6:08:30	12	2689	13,31	6589	1,31	
6:09:00	12	2683	13,31	6593	1,31	
6:09:30	12	2677	13,31	6590	1,31	
6:10:00	12	2671	13,30	6589	1,32	
6:10:30	12	2664	13,30	6587	1,32	
6:11:00	12	2658	13,30	6593	1,32	
6:11:30	12	2652	13,29	6592	1,32	
6:12:00	12	2645	13,29	6590	1,33	
6:12:30	12	2639	13,29	6592	1,33	
6:13:00	12	2634	13,29	6590	1,33	
6:13:30	12	2629	13,28	6587	1,34	
6:14:00	12	2623	13,28	6590	1,34	
6:14:30	12	2617	13,27	6589	1,34	
6:15:00	12	2611	13,27	6587	1,35	
6:15:30	12	2606	13,27	6588	1,35	
6:16:00	12	2599	13,26	6588	1,35	
6:16:30	12	2594	13,26	6586	1,36	
6:17:00	12	2587	13,25	6585	1,36	
6:17:30	12	2581	13,25	6585	1,36	
6:18:00	12	2575	13,25	6584	1,37	
6:18:30	12	2569	13,24	6584	1,37	
6:19:00	12	2563	13,24	6585	1,38	
6:19:30	12	2558	13,23	6583	1,38	
6:20:00	12	2552	13,23	6586	1,38	
6:20:30	12	2547	13,23	6585	1,38	
6:21:00	12	2541	13,22	6588	1,39	
6:21:30	12	2535	13,22	6587	1,39	
6:22:00	12	2529	13,22	6585	1,39	
6:22:30	12	2523	13,21	6583	1,39	
6:23:00	12	2517	13,21	6587	1,40	
6:23:30	12	2512	13,21	6586	1,40	
6:24:00	12	2506	13,21	6585	1,40	
6:24:30	12	2501	13,20	6586	1,40	
6:25:00	12	2495	13,20	6586	1,41	
6:25:30	12	2490	13,20	6583	1,41	
6:26:00	12	2483	13,20	6582	1,41	
6:26:30	12	2478	13,19	6585	1,41	
6:27:00	12	2472	13,19	6584	1,42	
6:27:30	12	2466	13,19	6584	1,42	
6:28:00	12	2460	13,18	6581	1,42	
6:28:30	12	2455	13,18	6582	1,43	
6:29:00	12	2449	13,17	6582	1,43	
6:29:30	12	2444	13,17	6586	1,43	
6:30:00	12	2438	13,17	6580	1,44	
6:30:30	12	2433	13,17	6585	1,44	
6:31:00	12	2428	13,16	6586	1,44	
6:31:30	12	2422	13,16	6587	1,45	
6:32:00	12	2417	13,15	6582	1,45	
6:32:30	12	2411	13,15	6581	1,45	
6:33:00	12	2405	13,15	6584	1,46	
6:33:30	12	2399	13,14	6582	1,46	
6:34:00	12	2393	13,14	6584	1,47	
6:34:30	12	2388	13,13	6582	1,47	
6:35:00	12	2383	13,13	6585	1,47	
6:35:30	12	2379	13,12	6583	1,48	
6:36:00	12	2373	13,12	6585	1,48	
6:36:30	12	2367	13,12	6584	1,48	
6:37:00	12	2359	13,12	6585	1,48	
6:37:30	12	2349	13,12	6583	1,48	
6:38:00	12	2340	13,11	6585	1,49	
6:38:30	12	2331	13,11	6584	1,49	
6:39:00	12	2323	13,11	6585	1,49	
6:39:30	12	2317	13,11	6584	1,49	
6:40:00	12	2311	13,10	6580	1,49	
6:40:30	12	2305	13,10	6582	1,50	
6:41:00	12	2301	13,10	6585	1,50	
6:41:30	12	2296	13,09	6580	1,50	
6:42:00	12	2291	13,09	6581	1,51	
6:42:30	12	2285	13,09	6583	1,51	
6:43:00	12	2279	13,09	6582	1,51	
6:43:30	12	2272	13,08	6578	1,51	
6:44:00	12	2266	13,08	6582	1,52	
6:44:30	11	2259	13,08	6581	1,52	
6:45:00	11	2254	13,08	6581	1,52	
6:45:30	11	2248	13,08	6580	1,52	
6:46:00	12	2243	13,07	6578	1,53	
6:46:30	11	2237	13,07	6580	1,53	
6:47:00	11	2232	13,06	6578	1,53	
6:47:30	11	2227	13,06	6577	1,54	
6:48:00	11	2222	13,06	6582	1,54	
6:48:30	12	2217	13,06	6580	1,54	
6:49:00	12	2212	13,05	6578	1,54	
6:49:30	12	2207	13,05	6582	1,55	
6:50:00	12	2202	13,04	6582	1,55	
6:50:30	12	2196	13,04	6581	1,56	
6:51:00	12	2191	13,04	6583	1,56	
6:51:30	12	2186	13,03	6583	1,56	
6:52:00	12	2182	13,03	6581	1,57	
6:52:30	12	2177	13,03	6582	1,57	
6:53:00	12	2172	13,02	6579	1,57	
6:53:30	12	2167	13,02	6584	1,57	
6:54:00	12	2163	13,02	6583	1,58	
6:54:30	12	2158	13,02	6581	1,58	
6:55:00	12	2153	13,01	6581	1,58	
6:55:30	12	2148	13,01	6580	1,58	
6:56:00	12	2143	13,01	6584	1,59	
6:56:30	12	2139	13,01	6581	1,59	
6:57:00	12	2134	13,00	6583	1,59	
6:57:30	12	2129	13,00	6581	1,59	
6:58:00	12	2124	13,00	6584	1,60	
6:58:30	12	2119	13,00	6580	1,60	
6:59:00	12	2114	12,99	6583	1,60	
6:59:30	12	2110	12,99	6582	1,60	
7:00:00	12	2105	12,99	6585	1,60	
7:00:30	12	2101	12,99	6585	1,61	
7:01:00	12	2097	12,98	6586	1,61	
7:01:30	12	2092	12,98	6587	1,61	
7:02:00	12	2087	12,98	6583	1,62	
7:02:30	12	2083	12,97	6585	1,62	
7:03:00	12	2077	12,97	6587	1,62	
7:03:30	12	2072	12,97	6583	1,63	
7:04:00	12	2067	12,96	6583	1,63	
7:04:30	12	2062	12,96	6587	1,63	
7:05:00	12	2058	12,96	6585	1,64	
7:05:30	12	2054	12,95	6585	1,64	
7:06:00	12	2050	12,95	6589	1,64	
7:06:30	12	2045	12,95	6589	1,64	
7:07:00	12	2041	12,94	6590	1,65	
7:07:30	12	2036	12,94	6587	1,65	
7:08:00	12	2031	12,94	6587	1,66	
7:08:30	12	2026	12,93	6590	1,66	
7:09:00	12	2022	12,93	6591	1,66	
7:09:30	12	2017	12,93	6591	1,67	
7:10:00	12	2013	12,92	6590	1,67	
7:10:30	12	2008	12,92	6593	1,67	
7:11:00	12	2004	12,92	6588	1,67	
7:11:30	12	2000	12,92	6589	1,67	
7:12:00	12	1996	12,92	6591	1,68	
7:12:30	12	1991	12,92	6588	1,68	
7:13:00	12	2001	12,91	6594	1,68	
7:13:30	12	1994	12,91	6592	1,68	
7:14:00	12	1988	12,91	6592	1,69	
7:14:30	12	1983	12,90	6589	1,69	
7:15:00	12	1978	12,90	6589	1,69	
7:15:30	12	2666	12,90	6591	1,69	
7:16:00	12	2640	12,89	6555	1,71	
7:16:30	12	2626	12,88	6556	1,72	
7:17:00	12	2615	12,87	6566	1,73	
7:17:30	12	2608	12,86	6570	1,73	
7:18:00	12	2602	12,86	6569	1,74	
7:18:30	12	2596	12,85	6577	1,74	
7:19:00	12	2590	12,85	6578	1,75	
7:19:30	12	2585	12,84	6580	1,75	
7:20:00	12	2579	12,84	6579	1,76	
7:20:30	12	2574	12,84	6581	1,76	
7:21:00	12	2569	12,83	6584	1,76	
7:21:30	12	2563	12,83	6583	1,77	
7:22:00	12	2557	12,83	6583	1,77	
7:22:30	12	2552	12,82	6586	1,77	
7:23:00	12	2546	12,82	6589	1,78	
7:23:30	12	2542	12,82	6587	1,78	
7:24:00	12	2536	12,81	6585	1,78	
7:24:30	12	2532	12,81	6590	1,78	
7:25:00	12	2527	12,81	6587	1,79	
7:25:30	12	2522	12,81	6588	1,79	
7:26:00	12	2517	12,81	6591	1,79	
7:26:30	12	2512	12,80	6591	1,79	
7:27:00	12	2507	12,80	6587	1,80	
7:27:30	12	2501	12,80	6590	1,80	
7:28:00	12	2495	12,79	6591	1,80	
7:28:30	12	2489	12,79	6591	1,81	
7:29:00	12	2483	12,79	6591	1,81	
7:29:30	12	2478	12,79	6593	1,81	
7:30:00	12	2472	12,79	6592	1,81	
7:30:30	12	2467	12,78	6594	1,82	
7:31:00	12	2462	12,78	6593	1,82	
7:31:30	12	2457	12,78	6594	1,82	
7:32:00	12	2452	12,77	6593	1,83	
7:32:30	12	2447	12,77	6594	1,83	
7:33:00	12	2443	12,77	6592	1,83	
7:33:30	12	2438	12,77	6596	1,83	
7:34:00	12	2433	12,76	6596	1,84	
7:34:30	12	2427	12,76	6598	1,84	
7:35:00	12	2422	12,76	6600	1,84	
7:35:30	12	2416	12,76	6595	1,85	
7:36:00	12	2410	12,75	6598	1,85	
7:36:30	12	2404	12,75	6598	1,85	
7:37:00	12	2398	12,75	6600	1,85	
7:37:30	12	2393	12,74	6602	1,86	
7:38:00	12	2387	12,74	6601	1,87	
7:38:30	12	2383	12,74	6598	1,87	
7:39:00	12	2378	12,73	6602	1,87	
7:39:30	12	2373	12,73	6600	1,87	
7:40:00	12	2368	12,73	6600	1,88	
7:40:30	12	2363	12,72	6602	1,88	
7:41:00	12	2357	12,72	6604	1,88	
7:41:30	12	2352	12,72	6604	1,88	
7:42:00	12	2347	12,72	6604	1,89	
7:42:30	12	2341	12,72	6601	1,89	
7:43:00	12	2336	12,72	6604	1,89	
7:43:30	12	2330	12,71	6604	1,89	
7:44:00	12	2326	12,71	6603	1,90	
7:44:30	12	2321	12,71	6605	1,90	
7:45:00	12	2317	12,71	6605	1,90	
7:45:30	12	2312	12,70	6605	1,90	
7:46:00	12	2307	12,70	6606	1,90	
7:46:30	12	2303	12,70	6606	1,90	
7:47:00	12	2298	12,70	6607	1,91	
7:47:30	12	2293	12,70	6608	1,91	
7:48:00	12	2289	12,69	6608	1,91	
7:48:30	12	2285	12,69	6610	1,92	
7:49:00	12	2280	12,69	6607	1,92	
7:49:30	12	2276	12,69	6613	1,92	
7:50:00	12	2271	12,68	6609	1,92	
7:50:30	12	2266	12,68	6611	1,93	
7:51:00	12	2261	12,68	6615	1,93	
7:51:30	12	2256	12,68	6614	1,93	
7:52:00	12	2251	12,67	6615	1,94	
7:52:30	12	2246	12,67	6613	1,94	
7:53:00	12	2241	12,67	6613	1,94	
7:53:30	12	2237	12,67	6614	1,95	
7:54:00	12	2232	12,66	6615	1,95	
7:54:30	12	2227	12,66	6619	1,95	
7:55:00	12	2223	12,66	6614	1,96	
7:55:30	12	2218	12,66	6618	1,96	
7:56:00	12	2213	12,65	6619	1,96	
7:56:30	12	2209	12,65	6621	1,97	
7:57:00	12	2204	12,65	6619	1,97	
7:57:30	12	2199	12,64	6617	1,97	
7:58:00	12	2195	12,64	6619	1,97	
7:58:30	12	2191	12,64	6619	1,98	
7:59:00	12	2187	12,64	6618	1,98	
7:59:30	12	2183	12,63	6619	1,98	
8:00:00	12	2179	12,63	6618	1,99	
8:00:30	12	2174	12,63	6621	1,99	
8:01:00	12	2170	12,63	6620	1,99	
8:01:30	12	2165	12,62	6622	1,99	
8:02:00	12	2160	12,62	6619	2,00	
8:02:30	12	2155	12,62	6622	2,00	
8:03:00	12	2150	12,62	6621	2,00	
8:03:30	12	2146	12,61	6622	2,00	
8:04:00	12	2141	12,61	6624	2,00	
8:04:30	12	2137	12,61	6620	2,01	
8:05:00	12	2132	12,61	6621	2,01	
8:05:30	12	2129	12,61	6626	2,01	
8:06:00	12	2124	12,61	6622	2,01	
8:06:30	12	2120	12,60	6623	2,02	
8:07:00	12	2117	12,60	6622	2,02	
8:07:30	12	2113	12,60	6626	2,02	
8:08:00	12	2107	12,60	6624	2,03	
8:08:30	12	2100	12,59	6625	2,03	
8:09:00	12	2093	12,59	6624	2,03	
8:09:30	12	2086	12,59	6628	2,03	
8:10:00	12	2079	12,59	6625	2,03	
8:10:30	12	2073	12,59	6624	2,04	
8:11:00	12	2068	12,58	6625	2,04	
8:11:30	12	2066	12,58	6626	2,04	
8:12:00	12	2062	12,58	6627	2,04	
8:12:30	12	2058	12,58	6626	2,05	
8:13:00	12	2055	12,57	6625	2,05	
8:13:30	12	2051	12,57	6625	2,05	
8:14:00	12	2046	12,57	6630	2,06	
8:14:30	12	2041	12,57	6629	2,06	
8:15:00	12	2036	12,57	6628	2,06	
8:15:30	12	2030	12,56	6627	2,06	
8:16:00	12	2025	12,56	6628	2,07	
8:16:30	12	2019	12,56	6628	2,07	
8:17:00	12	2014	12,56	6630	2,07	
8:17:30	12	2010	12,55	6628	2,07	
8:18:00	12	2006	12,55	6632	2,08	
8:18:30	12	2003	12,55	6631	2,08	
8:19:00	12	2000	12,55	6633	2,08	
8:19:30	12	1996	12,54	6630	2,09	
8:20:00	12	1992	12,54	6632	2,09	
8:20:30	12	1988	12,54	6631	2,09	
8:21:00	12	1983	12,54	6635	2,09	
8:21:30	12	1978	12,53	6636	2,10	
8:22:00	12	1974	12,53	6635	2,10	
8:22:30	12	1969	12,53	6633	2,11	
8:23:00	12	1965	12,53	6630	2,11	
8:23:30	12	1961	12,53	6636	2,11	
8:24:00	12	1958	12,52	6635	2,11	
8:24:30	12	1955	12,52	6635	2,11	
8:25:00	12	1951	12,52	6636	2,11	
8:25:30	12	1948	12,52	6636	2,12	
8:26:00	12	1944	12,52	6636	2,12	
8:26:30	12	1940	12,51	6635	2,12	
8:27:00	12	1936	12,51	6636	2,12	
8:27:30	12	1932	12,51	6637	2,13	
8:28:00	12	1927	12,51	6641	2,13	
8:28:30	12	1922	12,51	6638	2,13	
8:29:00	12	1918	12,50	6638	2,13	
8:29:30	12	1913	12,50	6637	2,14	
8:30:00	12	1909	12,50	6638	2,14	
8:30:30	12	1906	12,50	6641	2,14	
8:31:00	12	1902	12,50	6640	2,14	
8:31:30	12	1899	12,50	6639	2,14	
8:32:00	12	1895	12,50	6644	2,15	
8:32:30	12	1892	12,49	6643	2,15	
8:33:00	12	1888	12,49	6642	2,15	
8:33:30	12	1884	12,49	6642	2,15	
8:34:00	12	1880	12,49	6642	2,16	
8:34:30	12	1876	12,48	6640	2,16	
8:35:00	12	1872	12,48	6643	2,16	
8:35:30	12	1868	12,48	6642	2,16	
8:36:00	12	1864	12,48	6645	2,17	
8:36:30	12	1860	12,47	6644	2,17	
8:37:00	12	1856	12,47	6643	2,17	
8:37:30	12	1852	12,47	6646	2,18	
8:38:00	12	1849	12,47	6646	2,18	
8:38:30	12	1845	12,46	6645	2,18	
8:39:00	12	1842	12,46	6648	2,18	
8:39:30	12	1838	12,46	6643	2,19	
8:40:00	12	1834	12,46	6645	2,19	
8:40:30	12	1829	12,46	6648	2,19	
8:41:00	12	1826	12,45	6649	2,20	
8:41:30	12	1821	12,45	6647	2,20	
8:42:00	12	1817	12,45	6652	2,20	
8:42:30	12	1814	12,45	6648	2,21	
8:43:00	12	1811	12,44	6648	2,21	
8:43:30	12	1807	12,44	6647	2,21	
8:44:00	12	1804	12,44	6652	2,21	
8:44:30	12	1800	12,44	6648	2,22	
8:45:00	12	1797	12,43	6650	2,22	
8:45:30	12	1793	12,43	6653	2,22	
8:46:00	12	1789	12,43	6652	2,23	
8:46:30	12	1784	12,43	6651	2,23	
8:47:00	12	1779	12,43	6652	2,23	
8:47:30	12	1774	12,42	6655	2,23	
8:48:00	12	1770	12,42	6652	2,24	
8:48:30	12	1765	12,42	6650	2,24	
8:49:00	12	1787	12,42	6655	2,24	
8:49:30	12	1777	12,42	6653	2,24	
8:50:00	12	1771	12,42	6651	2,24	
8:50:30	12	2468	12,41	6581	2,25	
8:51:00	12	2445	12,40	6606	2,26	
8:51:30	12	2431	12,39	6617	2,27	
8:52:00	12	2419	12,39	6627	2,28	
8:52:30	12	2412	12,38	6630	2,28	
8:53:00	12	2405	12,38	6632	2,29	
8:53:30	12	2398	12,38	6636	2,29	
8:54:00	12	2393	12,38	6637	2,30	
8:54:30	12	2389	12,37	6638	2,30	
8:55:00	12	2385	12,37	6641	2,30	
8:55:30	12	2382	12,37	6643	2,31	
8:56:00	12	2378	12,36	6640	2,31	
8:56:30	12	2375	12,36	6646	2,32	
8:57:00	12	2371	12,36	6647	2,32	
8:57:30	12	2366	12,35	6645	2,32	
8:58:00	12	2361	12,35	6645	2,33	
8:58:30	12	2356	12,35	6649	2,33	
8:59:00	12	2351	12,35	6646	2,33	
8:59:30	12	2346	12,34	6649	2,34	
9:00:00	12	2342	12,34	6647	2,34	
9:00:30	12	2337	12,34	6650	2,34	
9:01:00	12	2333	12,34	6652	2,35	
9:01:30	12	2329	12,33	6651	2,35	
9:02:00	12	2326	12,33	6651	2,35	
9:02:30	12	2322	12,33	6651	2,35	
9:03:00	12	2317	12,33	6650	2,36	
9:03:30	12	2314	12,33	6653	2,36	
9:04:00	12	2310	12,33	6651	2,36	
9:04:30	12	2306	12,32	6654	2,36	
9:05:00	12	2301	12,32	6653	2,36	
9:05:30	12	2297	12,32	6654	2,37	
9:06:00	12	2293	12,32	6652	2,37	
9:06:30	12	2289	12,32	6656	2,37	
9:07:00	12	2285	12,32	6657	2,37	
9:07:30	12	2281	12,31	6657	2,38	
9:08:00	12	2277	12,31	6657	2,38	
9:08:30	12	2273	12,31	6659	2,38	
9:09:00	12	2269	12,31	6659	2,38	
9:09:30	12	2265	12,31	6656	2,38	
9:10:00	12	2261	12,31	6659	2,38	
9:10:30	12	2257	12,31	6660	2,39	
9:11:00	12	2253	12,30	6660	2,39	
9:11:30	12	2249	12,30	6661	2,39	
9:12:00	12	2246	12,30	6662	2,39	
9:12:30	12	2242	12,30	6661	2,40	
9:13:00	12	2238	12,30	6660	2,40	
9:13:30	12	2234	12,29	6662	2,40	
9:14:00	12	2230	12,29	6663	2,40	
9:14:30	12	2226	12,29	6661	2,41	
9:15:00	12	2222	12,29	6663	2,41	
9:15:30	12	2219	12,29	6663	2,41	
9:16:00	12	2214	12,28	6665	2,41	
9:16:30	12	2210	12,28	6667	2,42	
9:17:00	12	2206	12,28	6665	2,42	
9:17:30	12	2202	12,28	6665	2,42	
9:18:00	12	2199	12,28	6665	2,42	
9:18:30	12	2195	12,28	6665	2,43	
9:19:00	12	2192	12,27	6667	2,43	
9:19:30	12	2188	12,27	6668	2,43	
9:20:00	12	2184	12,27	6669	2,44	
9:20:30	12	2181	12,27	6668	2,44	
9:21:00	12	2177	12,26	6667	2,44	
9:21:30	12	2173	12,26	6668	2,44	
9:22:00	12	2169	12,26	6667	2,45	
9:22:30	12	2166	12,26	6669	2,45	
9:23:00	12	2162	12,26	6670	2,45	
9:23:30	12	2159	12,25	6669	2,45	
9:24:00	12	2155	12,25	6673	2,46	
9:24:30	12	2151	12,25	6671	2,46	
9:25:00	12	2146	12,25	6670	2,46	
9:25:30	12	2142	12,25	6671	2,47	
9:26:00	12	2139	12,24	6671	2,47	
9:26:30	12	2134	12,24	6672	2,47	
9:27:00	12	2131	12,24	6674	2,48
