Repository: ProgWizer/parser

File: project-root/data/Data Acquisition/Data Acquisition/2021 year (353)/21-082.txt (part 1 of 3)
--Test Summary--
Full Path and File Name	
Instrument Name	SGSA/UCA
Instrument Type	Model 5265 SGSA/UCA
Instrument Serial Number	
Test Start Date	23.04.2021
Test Start Time	10:49:44
Test Stop Date	24.04.2021
Test Stop Time	12:41:47
Test Length	25:52:03
Final Sample Time Offset	25:52:00
Controller Schedule Name	
Sampling Period	30 seconds
Comments	
Information	WellID	
Information	Customer	
Information	EngName	
Information	CementClass	I-50
Information	CementMfr	
Information	Additives	100I-50+120G-19+45ASPM(0.81)+0.4CEX+0.3DPC+0.8ËÊ
Information	Density	1500
Information	BHCT	15
Information	BHST	9
Information	FluidLoss	
Information	JobType	
Calculated Value	CS_50	N/A
Calculated Value	CS_500	N/A
Calculated Value	SGS_Initial	N/A
Calculated Value	SGS_Final	N/A
Calculated Value	CS_Time8h	0,00 MPa
Calculated Value	CS_Time12h	0,00 MPa
Calculated Value	CS_Time24h	0,00 MPa
Calculated Value	CS_Time48h	N/A
Calculated Value	Time_SGS_100lb/100ft2	N/A
Calculated Value	Time_SGS_500lb/100ft2	N/A
Calculated Curve	Compressive Strength	Compressive strength type A (less than 14 lb/gal)
Calculated Curve	Static Gel Strength	Static gel strength
Initial Temperature (°C)	19 °C
Final Temperature (°C)	10 °C
Initial Pressure (psi)	3231 psi
Final Pressure (psi)	2600 psi
Initial Transit Time (microsec/in)	ERROR
Final Transit Time (microsec/in)	15,35 microsec/in
Initial Gel Value	6342
Final Gel Value	5693
Initial Compressive Strength (MPa)	N/A
Final Compressive Strength (MPa)	0,00 MPa
Initial Static Gel Strength (lb/100ft2)	N/A
Final Static Gel Strength (lb/100ft2)	N/A
--Data--
Time (HH:MM:SS)	Temperature (°C)	Pressure (psi)	Transit Time (microsec/in)	Gel Value	Compressive Strength (MPa)	Static Gel Strength (lb/100ft2)
0:00:00	19	3231		6342		
0:00:30	19	3002	14,98	6260	0,00	
0:01:00	19	3258	14,99	6251	0,00	
0:01:30	20	3143	15,00	6229	0,00	
0:02:00	21	3081	15,01	6184	0,00	
0:02:30	21	3033	15,03	6119	0,00	
0:03:00	21	2988	15,05	6078	0,00	
0:03:30	21	2944	15,07	6046	0,00	
0:04:00	20	2899	15,09	6003	0,00	
0:04:30	20	2851	15,10	5981	0,00	
0:05:00	20	3366	15,11	5975	0,00	
0:05:30	20	3250	15,10	5970	0,00	
0:06:00	20	3178	15,09	5973	0,00	
0:06:30	20	3125	15,09	6015	0,00	
0:07:00	20	3083	15,10	6000	0,00	
0:07:30	20	3046	15,09	5974	0,00	
0:08:00	20	3010	15,09	5948	0,00	
0:08:30	20	2974	15,09	5936	0,00	
0:09:00	20	2937	15,10	5922	0,00	
0:09:30	19	2901	15,10	5905	0,00	
0:10:00	19	2867	15,10	5895	0,00	
0:10:30	19	2835	15,11	5870	0,00	
0:11:00	19	2807	15,11	5853	0,00	
0:11:30	19	2780	15,12	5829	0,00	
0:12:00	19	2753	15,12	5816	0,00	
0:12:30	19	2727	15,12	5795	0,00	
0:13:00	19	3269	15,13	5784	0,00	
0:13:30	19	3213	15,09	5814	0,00	
0:14:00	19	3168	15,08	5445	0,00	
0:14:30	19	3129	15,13	5747	0,00	
0:15:00	19	3094	15,15	5728	0,00	
0:15:30	19	3061	15,17	5709	0,00	
0:16:00	19	3031	15,18	5658	0,00	
0:16:30	19	3004	15,19	5601	0,00	
0:17:00	18	2976	15,20	5568	0,00	
0:17:30	18	2950	15,21	5550	0,00	
0:18:00	18	2922	15,22	5544	0,00	
0:18:30	18	2895	15,23	5537	0,00	
0:19:00	18	2869	15,23	5524	0,00	
0:19:30	18	2845	15,25	5511	0,00	
0:20:00	18	2822	15,25	5513	0,00	
0:20:30	18	2800	15,26	5516	0,00	
0:21:00	18	2779	15,27	5508	0,00	
0:21:30	18	2757	15,27	5506	0,00	
0:22:00	18	2735	15,27	5502	0,00	
0:22:30	18	2713	15,28	5498	0,00	
0:23:00	17	2692	15,28	5492	0,00	
0:23:30	17	2671	15,28	5489	0,00	
0:24:00	17	3246	15,29	5482	0,00	
0:24:30	17	3202	15,26	5542	0,00	
0:25:00	17	3167	15,25	5528	0,00	
0:25:30	17	3137	15,25	5519	0,00	
0:26:00	17	3108	15,25	5517	0,00	
0:26:30	17	3083	15,26	5511	0,00	
0:27:00	17	3058	15,26	5506	0,00	
0:27:30	17	3034	15,26	5503	0,00	
0:28:00	17	3011	15,27	5494	0,00	
0:28:30	17	2988	15,28	5491	0,00	
0:29:00	16	2967	15,28	5483	0,00	
0:29:30	16	2946	15,28	5482	0,00	
0:30:00	16	2924	15,29	5479	0,00	
0:30:30	16	2904	15,29	5473	0,00	
0:31:00	16	2884	15,29	5461	0,00	
0:31:30	16	2865	15,30	5463	0,00	
0:32:00	16	2845	15,30	5459	0,00	
0:32:30	16	2826	15,31	5456	0,00	
0:33:00	16	2808	15,32	5446	0,00	
0:33:30	16	2790	15,32	5447	0,00	
0:34:00	16	2772	15,33	5438	0,00	
0:34:30	16	2755	15,33	5437	0,00	
0:35:00	15	2738	15,34	5430	0,00	
0:35:30	15	2720	15,34	5431	0,00	
0:36:00	15	2704	15,35	5421	0,00	
0:36:30	15	2687	15,35	5415	0,00	
0:37:00	15	2670	15,36	5411	0,00	
0:37:30	15	2654	15,36	5409	0,00	
0:38:00	15	2639	15,37	5405	0,00	
0:38:30	15	3209	15,35	5470	0,00	
0:39:00	15	3182	15,33	5449	0,00	
0:39:30	15	3156	15,32	5448	0,00	
0:40:00	15	3132	15,32	5438	0,00	
0:40:30	14	3109	15,33	5436	0,00	
0:41:00	14	3089	15,33	5427	0,00	
0:41:30	14	3070	15,34	5422	0,00	
0:42:00	14	3051	15,34	5420	0,00	
0:42:30	14	3033	15,35	5411	0,00	
0:43:00	14	3015	15,36	5409	0,00	
0:43:30	14	2996	15,36	5401	0,00	
0:44:00	14	2978	15,36	5401	0,00	
0:44:30	14	2960	15,37	5400	0,00	
0:45:00	14	2943	15,37	5394	0,00	
0:45:30	14	3562	15,34	5588	0,00	
0:46:00	13	3495	15,31	5562	0,00	
0:46:30	13	3451	15,30	5554	0,00	
0:47:00	13	3416	15,30	5537	0,00	
0:47:30	13	3384	15,30	5523	0,00	
0:48:00	13	3355	15,31	5515	0,00	
0:48:30	13	3327	15,31	5507	0,00	
0:49:00	12	3301	15,32	5505	0,00	
0:49:30	12	3275	15,32	5497	0,00	
0:50:00	12	3250	15,33	5485	0,00	
0:50:30	12	3226	15,34	5479	0,00	
0:51:00	11	3203	15,35	5474	0,00	
0:51:30	11	3180	15,36	5464	0,00	
0:52:00	11	3157	15,37	5457	0,00	
0:52:30	11	3135	15,37	5450	0,00	
0:53:00	11	3114	15,38	5442	0,00	
0:53:30	10	3095	15,39	5434	0,00	
0:54:00	10	3076	15,40	5432	0,00	
0:54:30	10	3058	15,41	5422	0,00	
0:55:00	10	3041	15,41	5403	0,00	
0:55:30	10	3023	15,42	5413	0,00	
0:56:00	10	3006	15,43	5402	0,00	
0:56:30	10	2989	15,44	5395	0,00	
0:57:00	9	2972	15,45	5385	0,00	
0:57:30	9	2956	15,46	5385	0,00	
0:58:00	9	2941	15,46	5380	0,00	
0:58:30	9	2926	15,47	5369	0,00	
0:59:00	9	2911	15,48	5371	0,00	
0:59:30	9	2897	15,49	5361	0,00	
1:00:00	9	2882	15,49	5358	0,00	
1:00:30	9	2868	15,50	5356	0,00	
1:01:00	9	2854	15,51	5341	0,00	
1:01:30	9	2841	15,52	5341	0,00	
1:02:00	9	2828	15,53	5332	0,00	
1:02:30	9	2816	15,53	5334	0,00	
1:03:00	9	2804	15,54	5328	0,00	
1:03:30	8	2793	15,55	5324	0,00	
1:04:00	8	2782	15,55	5324	0,00	
1:04:30	8	2770	15,56	5319	0,00	
1:05:00	8	2759	15,56	5312	0,00	
1:05:30	8	2747	15,57	5315	0,00	
1:06:00	8	2737	15,58	5311	0,00	
1:06:30	8	2728	15,58	5302	0,00	
1:07:00	8	2718	15,59	5303	0,00	
1:07:30	8	2709	15,59	5299	0,00	
1:08:00	8	2700	15,59	5304	0,00	
1:08:30	8	2690	15,60	5291	0,00	
1:09:00	8	2680	15,61	5289	0,00	
1:09:30	8	2671	15,61	5293	0,00	
1:10:00	8	2664	15,61	5289	0,00	
1:10:30	8	2656	15,62	5291	0,00	
1:11:00	8	2647	15,62	5285	0,00	
1:11:30	8	2639	15,62	5291	0,00	
1:12:00	8	2631	15,63	5291	0,00	
1:12:30	8	2622	15,63	5282	0,00	
1:13:00	8	2614	15,63	5280	0,00	
1:13:30	8	2607	15,64	5278	0,00	
1:14:00	8	2599	15,64	5276	0,00	
1:14:30	9	2590	15,64	5269	0,00	
1:15:00	9	2583	15,65	5273	0,00	
1:15:30	9	2576	15,65	5270	0,00	
1:16:00	9	2569	15,65	5268	0,00	
1:16:30	9	2561	15,65	5271	0,00	
1:17:00	9	2554	15,65	5270	0,00	
1:17:30	9	2547	15,65	5260	0,00	
1:18:00	9	2540	15,65	5261	0,00	
1:18:30	9	2534	15,65	5263	0,00	
1:19:00	9	2528	15,66	5260	0,00	
1:19:30	9	2522	15,66	5263	0,00	
1:20:00	9	2516	15,66	5257	0,00	
1:20:30	9	2509	15,66	5261	0,00	
1:21:00	9	2502	15,66	5253	0,00	
1:21:30	9	2496	15,66	5264	0,00	
1:22:00	9	2489	15,67	5256	0,00	
1:22:30	9	2483	15,67	5255	0,00	
1:23:00	9	2478	15,67	5254	0,00	
1:23:30	9	2472	15,66	5261	0,00	
1:24:00	9	2466	15,67	5259	0,00	
1:24:30	9	2460	15,67	5256	0,00	
1:25:00	9	2454	15,66	5257	0,00	
1:25:30	9	2447	15,67	5256	0,00	
1:26:00	9	2440	15,66	5248	0,00	
1:26:30	9	2434	15,66	5245	0,00	
1:27:00	9	2428	15,67	5253	0,00	
1:27:30	9	2422	15,67	5251	0,00	
1:28:00	9	2417	15,67	5248	0,00	
1:28:30	9	2412	15,67	5240	0,00	
1:29:00	9	2406	15,67	5246	0,00	
1:29:30	9	2400	15,67	5246	0,00	
1:30:00	9	2394	15,67	5247	0,00	
1:30:30	9	2387	15,67	5241	0,00	
1:31:00	9	2382	15,67	5244	0,00	
1:31:30	9	2377	15,67	5241	0,00	
1:32:00	9	2371	15,67	5243	0,00	
1:32:30	9	2365	15,67	5241	0,00	
1:33:00	9	2359	15,67	5235	0,00	
1:33:30	9	2354	15,67	5231	0,00	
1:34:00	9	2349	15,67	5239	0,00	
1:34:30	9	2344	15,67	5232	0,00	
1:35:00	9	2338	15,67	5236	0,00	
1:35:30	9	2332	15,67	5234	0,00	
1:36:00	9	2327	15,68	5235	0,00	
1:36:30	9	2322	15,67	5231	0,00	
1:37:00	9	2317	15,67	5237	0,00	
1:37:30	9	2311	15,67	5236	0,00	
1:38:00	9	2306	15,67	5232	0,00	
1:38:30	9	2300	15,67	5230	0,00	
1:39:00	9	2295	15,68	5230	0,00	
1:39:30	9	2290	15,67	5230	0,00	
1:40:00	9	2285	15,67	5228	0,00	
1:40:30	9	2281	15,67	5230	0,00	
1:41:00	9	2276	15,67	5233	0,00	
1:41:30	9	3419	15,67	5226	0,00	
1:42:00	9	3396	15,59	5353	0,00	
1:42:30	9	3376	15,56	5347	0,00	
1:43:00	9	3359	15,55	5347	0,00	
1:43:30	9	3343	15,55	5342	0,00	
1:44:00	9	3328	15,55	5332	0,00	
1:44:30	9	3315	15,55	5336	0,00	
1:45:00	10	3304	15,54	5330	0,00	
1:45:30	10	3292	15,54	5328	0,00	
1:46:00	10	3281	15,55	5331	0,00	
1:46:30	10	3270	15,54	5319	0,00	
1:47:00	10	3259	15,55	5324	0,00	
1:47:30	10	3247	15,55	5321	0,00	
1:48:00	10	3235	15,55	5324	0,00	
1:48:30	10	3225	15,55	5313	0,00	
1:49:00	10	3214	15,55	5313	0,00	
1:49:30	10	3205	15,55	5312	0,00	
1:50:00	10	3196	15,55	5315	0,00	
1:50:30	10	3186	15,55	5309	0,00	
1:51:00	10	3177	15,56	5308	0,00	
1:51:30	10	3168	15,56	5307	0,00	
1:52:00	10	3158	15,56	5309	0,00	
1:52:30	10	3149	15,56	5304	0,00	
1:53:00	10	3140	15,56	5304	0,00	
1:53:30	10	3132	15,56	5302	0,00	
1:54:00	10	3123	15,56	5299	0,00	
1:54:30	10	3114	15,56	5303	0,00	
1:55:00	10	3106	15,56	5296	0,00	
1:55:30	10	3098	15,56	5292	0,00	
1:56:00	10	3089	15,56	5294	0,00	
1:56:30	10	3081	15,56	5288	0,00	
1:57:00	10	3073	15,56	5295	0,00	
1:57:30	10	3065	15,56	5291	0,00	
1:58:00	10	3057	15,56	5282	0,00	
1:58:30	10	3051	15,56	5294	0,00	
1:59:00	10	3043	15,56	5288	0,00	
1:59:30	10	3035	15,56	5291	0,00	
2:00:00	10	3027	15,57	5285	0,00	
2:00:30	10	3019	15,57	5285	0,00	
2:01:00	10	3012	15,57	5283	0,00	
2:01:30	10	3004	15,57	5279	0,00	
2:02:00	10	2998	15,57	5277	0,00	
2:02:30	10	2991	15,57	5280	0,00	
2:03:00	10	2984	15,57	5276	0,00	
2:03:30	10	2975	15,57	5279	0,00	
2:04:00	10	2968	15,57	5278	0,00	
2:04:30	10	2960	15,57	5277	0,00	
2:05:00	10	2954	15,57	5276	0,00	
2:05:30	10	2946	15,57	5270	0,00	
2:06:00	10	2939	15,57	5268	0,00	
2:06:30	10	2933	15,58	5276	0,00	
2:07:00	10	2925	15,58	5273	0,00	
2:07:30	10	2918	15,58	5272	0,00	
2:08:00	10	2910	15,58	5263	0,00	
2:08:30	10	2904	15,58	5267	0,00	
2:09:00	10	2897	15,58	5261	0,00	
2:09:30	10	2890	15,58	5263	0,00	
2:10:00	10	2884	15,58	5259	0,00	
2:10:30	10	3472	15,58	5258	0,00	
2:11:00	10	3443	15,54	5325	0,00	
2:11:30	10	3425	15,52	5329	0,00	
2:12:00	10	3409	15,51	5324	0,00	
2:12:30	10	3394	15,52	5316	0,00	
2:13:00	10	3382	15,52	5311	0,00	
2:13:30	10	3371	15,52	5311	0,00	
2:14:00	10	3361	15,52	5314	0,00	
2:14:30	10	3350	15,52	5309	0,00	
2:15:00	10	3340	15,52	5312	0,00	
2:15:30	10	3329	15,53	5306	0,00	
2:16:00	10	3319	15,53	5302	0,00	
2:16:30	10	3307	15,53	5296	0,00	
2:17:00	10	3297	15,53	5300	0,00	
2:17:30	10	3286	15,53	5297	0,00	
2:18:00	10	3277	15,53	5298	0,00	
2:18:30	10	3269	15,53	5293	0,00	
2:19:00	10	3261	15,53	5295	0,00	
2:19:30	10	3253	15,53	5293	0,00	
2:20:00	10	3245	15,53	5296	0,00	
2:20:30	10	3236	15,53	5289	0,00	
2:21:00	10	3226	15,54	5287	0,00	
2:21:30	10	3216	15,54	5292	0,00	
2:22:00	10	3208	15,54	5296	0,00	
2:22:30	10	3200	15,54	5290	0,00	
2:23:00	10	3193	15,54	5285	0,00	
2:23:30	10	3186	15,55	5284	0,00	
2:24:00	10	3178	15,55	5286	0,00	
2:24:30	10	3170	15,55	5278	0,00	
2:25:00	10	3162	15,55	5281	0,00	
2:25:30	10	3153	15,55	5279	0,00	
2:26:00	10	3145	15,55	5279	0,00	
2:26:30	10	3138	15,55	5273	0,00	
2:27:00	10	3132	15,55	5271	0,00	
2:27:30	10	3125	15,55	5270	0,00	
2:28:00	10	3118	15,55	5272	0,00	
2:28:30	10	3110	15,55	5266	0,00	
2:29:00	10	3102	15,55	5271	0,00	
2:29:30	10	3095	15,55	5268	0,00	
2:30:00	10	3088	15,56	5263	0,00	
2:30:30	10	3082	15,56	5263	0,00	
2:31:00	10	3075	15,56	5263	0,00	
2:31:30	10	3068	15,56	5267	0,00	
2:32:00	10	3062	15,56	5262	0,00	
2:32:30	10	3055	15,56	5263	0,00	
2:33:00	10	3049	15,56	5263	0,00	
2:33:30	10	3041	15,56	5259	0,00	
2:34:00	10	3034	15,56	5259	0,00	
2:34:30	10	3028	15,56	5258	0,00	
2:35:00	10	3021	15,56	5256	0,00	
2:35:30	10	3015	15,56	5255	0,00	
2:36:00	10	3009	15,56	5251	0,00	
2:36:30	10	3003	15,57	5255	0,00	
2:37:00	10	2997	15,57	5253	0,00	
2:37:30	10	2990	15,57	5254	0,00	
2:38:00	10	2983	15,57	5248	0,00	
2:38:30	10	2977	15,57	5253	0,00	
2:39:00	10	2971	15,57	5247	0,00	
2:39:30	10	2965	15,57	5248	0,00	
2:40:00	10	2959	15,57	5246	0,00	
2:40:30	10	2953	15,57	5248	0,00	
2:41:00	10	2947	15,57	5242	0,00	
2:41:30	10	2941	15,57	5241	0,00	
2:42:00	10	2935	15,57	5241	0,00	
2:42:30	10	2930	15,57	5244	0,00	
2:43:00	10	2924	15,57	5242	0,00	
2:43:30	10	2918	15,58	5244	0,00	
2:44:00	10	2912	15,57	5239	0,00	
2:44:30	10	2906	15,58	5237	0,00	
2:45:00	10	2901	15,58	5240	0,00	
2:45:30	10	2895	15,58	5235	0,00	
2:46:00	10	2889	15,58	5235	0,00	
2:46:30	10	2882	15,58	5238	0,00	
2:47:00	10	2874	15,58	5232	0,00	
2:47:30	10	2867	15,58	5237	0,00	
2:48:00	10	2861	15,58	5236	0,00	
2:48:30	10	2855	15,58	5232	0,00	
2:49:00	10	2850	15,58	5228	0,00	
2:49:30	10	2844	15,58	5228	0,00	
2:50:00	10	2838	15,59	5231	0,00	
2:50:30	10	2833	15,59	5224	0,00	
2:51:00	10	2827	15,59	5227	0,00	
2:51:30	10	2820	15,59	5225	0,00	
2:52:00	10	2814	15,59	5226	0,00	
2:52:30	10	2807	15,59	5222	0,00	
2:53:00	10	2801	15,59	5222	0,00	
2:53:30	10	2796	15,60	5220	0,00	
2:54:00	10	2791	15,60	5221	0,00	
2:54:30	10	2786	15,60	5216	0,00	
2:55:00	10	2781	15,60	5221	0,00	
2:55:30	10	2775	15,60	5220	0,00	
2:56:00	10	2770	15,60	5220	0,00	
2:56:30	10	2764	15,60	5223	0,00	
2:57:00	10	2758	15,60	5217	0,00	
2:57:30	10	2752	15,61	5217	0,00	
2:58:00	10	2747	15,60	5217	0,00	
2:58:30	10	2742	15,61	5213	0,00	
2:59:00	10	2737	15,61	5219	0,00	
2:59:30	10	2732	15,61	5217	0,00	
3:00:00	10	2727	15,61	5215	0,00	
3:00:30	10	2722	15,61	5212	0,00	
3:01:00	10	2716	15,61	5211	0,00	
3:01:30	10	2712	15,61	5210	0,00	
3:02:00	10	2706	15,61	5213	0,00	
3:02:30	10	2701	15,61	5210	0,00	
3:03:00	10	2696	15,61	5210	0,00	
3:03:30	10	2691	15,61	5206	0,00	
3:04:00	10	2704	15,61	5201	0,00	
3:04:30	10	3809		5401		
3:05:00	10	3751	15,47	5388	0,00	
3:05:30	10	3714	15,48	5379	0,00	
3:06:00	10	3686	15,48	5373	0,00	
3:06:30	10	3664	15,48	5367	0,00	
3:07:00	10	3646	15,48	5358	0,00	
3:07:30	10	3631	15,49	5359	0,00	
3:08:00	10	3616	15,49	5350	0,00	
3:08:30	10	3600	15,49	5351	0,00	
3:09:00	10	3583	15,49	5345	0,00	
3:09:30	10	3567	15,49	5342	0,00	
3:10:00	10	3552	15,49	5337	0,00	
3:10:30	10	3539	15,50	5337	0,00	
3:11:00	10	3526	15,50	5333	0,00	
3:11:30	10	3516	15,50	5337	0,00	
3:12:00	10	3505	15,50	5329	0,00	
3:12:30	10	3495	15,50	5328	0,00	
3:13:00	10	3484	15,51	5327	0,00	
3:13:30	10	3472	15,51	5323	0,00	
3:14:00	10	3462	15,51	5323	0,00	
3:14:30	10	3452	15,52	5315	0,00	
3:15:00	10	3442	15,52	5324	0,00	
3:15:30	10	3433	15,52	5320	0,00	
3:16:00	10	3423	15,52	5311	0,00	
3:16:30	10	3414	15,52	5312	0,00	
3:17:00	10	3405	15,52	5316	0,00	
3:17:30	10	3395	15,53	5309	0,00	
3:18:00	10	3387	15,53	5313	0,00	
3:18:30	10	3378	15,52	5307	0,00	
3:19:00	10	3370	15,52	5308	0,00	
3:19:30	10	3362	15,53	5303	0,00	
3:20:00	10	3353	15,53	5301	0,00	
3:20:30	10	3345	15,53	5300	0,00	
3:21:00	10	3336	15,53	5303	0,00	
3:21:30	10	3328	15,53	5294	0,00	
3:22:00	10	3319	15,54	5293	0,00	
3:22:30	10	3311	15,54	5292	0,00	
3:23:00	10	3304	15,54	5288	0,00	
3:23:30	10	3297	15,54	5293	0,00	
3:24:00	10	3290	15,54	5295	0,00	
3:24:30	10	3283	15,54	5294	0,00	
3:25:00	10	3275	15,54	5288	0,00	
3:25:30	10	3268	15,54	5285	0,00	
3:26:00	10	3260	15,54	5290	0,00	
3:26:30	10	3253	15,54	5283	0,00	
3:27:00	10	3246	15,54	5289	0,00	
3:27:30	10	3240	15,55	5281	0,00	
3:28:00	10	3232	15,54	5278	0,00	
3:28:30	10	3225	15,55	5281	0,00	
3:29:00	10	3218	15,55	5281	0,00	
3:29:30	10	3211	15,55	5279	0,00	
3:30:00	10	3205	15,55	5282	0,00	
3:30:30	10	3199	15,55	5278	0,00	
3:31:00	10	3192	15,55	5274	0,00	
3:31:30	10	3185	15,55	5280	0,00	
3:32:00	10	3179	15,56	5278	0,00	
3:32:30	10	3172	15,56	5270	0,00	
3:33:00	10	3166	15,55	5275	0,00	
3:33:30	10	3158	15,56	5270	0,00	
3:34:00	10	3151	15,56	5271	0,00	
3:34:30	10	3144	15,56	5270	0,00	
3:35:00	10	3138	15,56	5266	0,00	
3:35:30	10	3132	15,56	5274	0,00	
3:36:00	10	3127	15,56	5272	0,00	
3:36:30	10	3121	15,56	5266	0,00	
3:37:00	10	3114	15,56	5273	0,00	
3:37:30	10	3109	15,56	5275	0,00	
3:38:00	10	3102	15,56	5261	0,00	
3:38:30	10	3096	15,56	5269	0,00	
3:39:00	10	3088	15,56	5266	0,00	
3:39:30	10	3083	15,56	5265	0,00	
3:40:00	10	3077	15,56	5265	0,00	
3:40:30	10	3071	15,56	5264	0,00	
3:41:00	10	3065	15,57	5263	0,00	
3:41:30	10	3059	15,57	5261	0,00	
3:42:00	10	3053	15,57	5264	0,00	
3:42:30	10	3047	15,57	5260	0,00	
3:43:00	10	3041	15,57	5261	0,00	
3:43:30	10	3036	15,57	5263	0,00	
3:44:00	10	3038	15,57	5263	0,00	
3:44:30	10	3600	15,55	5336	0,00	
3:45:00	10	3586	15,52	5317	0,00	
3:45:30	10	3572	15,51	5322	0,00	
3:46:00	10	3559	15,51	5317	0,00	
3:46:30	10	3546	15,51	5312	0,00	
3:47:00	10	3535	15,51	5318	0,00	
3:47:30	10	3525	15,51	5315	0,00	
3:48:00	10	3515	15,51	5309	0,00	
3:48:30	10	3505	15,51	5310	0,00	
3:49:00	10	3496	15,52	5309	0,00	
3:49:30	10	3487	15,52	5309	0,00	
3:50:00	10	3478	15,52	5307	0,00	
3:50:30	10	3469	15,52	5303	0,00	
3:51:00	10	3460	15,52	5300	0,00	
3:51:30	10	3451	15,52	5303	0,00	
3:52:00	10	3443	15,52	5299	0,00	
3:52:30	10	3434	15,52	5300	0,00	
3:53:00	10	3425	15,52	5296	0,00	
3:53:30	10	3417	15,52	5297	0,00	
3:54:00	10	3409	15,53	5298	0,00	
3:54:30	10	3401	15,53	5302	0,00	
3:55:00	10	3394	15,53	5292	0,00	
3:55:30	10	3386	15,53	5293	0,00	
3:56:00	10	3378	15,53	5289	0,00	
3:56:30	10	3371	15,53	5296	0,00	
3:57:00	10	3363	15,53	5295	0,00	
3:57:30	10	3356	15,53	5287	0,00	
3:58:00	10	3349	15,53	5289	0,00	
3:58:30	10	3342	15,53	5285	0,00	
3:59:00	10	3335	15,54	5290	0,00	
3:59:30	10	3328	15,54	5286	0,00	
4:00:00	10	3320	15,54	5290	0,00	
4:00:30	10	3313	15,54	5287	0,00	
4:01:00	10	3306	15,54	5281	0,00	
4:01:30	10	3299	15,55	5282	0,00	
4:02:00	10	3292	15,54	5282	0,00	
4:02:30	10	3286	15,55	5282	0,00	
4:03:00	10	3279	15,54	5280	0,00	
4:03:30	10	3273	15,54	5280	0,00	
4:04:00	10	3266	15,55	5282	0,00	
4:04:30	10	3259	15,55	5280	0,00	
4:05:00	10	3252	15,55	5272	0,00	
4:05:30	10	3246	15,55	5276	0,00	
4:06:00	10	3239	15,55	5274	0,00	
4:06:30	10	3233	15,55	5272	0,00	
4:07:00	10	3227	15,55	5271	0,00	
4:07:30	10	3220	15,55	5271	0,00	
4:08:00	10	3214	15,55	5273	0,00	
4:08:30	10	3208	15,56	5280	0,00	
4:09:00	10	3201	15,56	5273	0,00	
4:09:30	10	3197	15,56	5271	0,00	
4:10:00	10	3190	15,56	5272	0,00	
4:10:30	10	3185	15,56	5271	0,00	
4:11:00	10	3179	15,56	5268	0,00	
4:11:30	10	3174	15,56	5274	0,00	
4:12:00	10	3167	15,56	5269	0,00	
4:12:30	10	3160	15,56	5268	0,00	
4:13:00	10	3153	15,56	5265	0,00	
4:13:30	10	3146	15,56	5268	0,00	
4:14:00	10	3140	15,56	5269	0,00	
4:14:30	10	3134	15,56	5261	0,00	
4:15:00	10	3130	15,56	5263	0,00	
4:15:30	10	3124	15,57	5266	0,00	
4:16:00	10	3118	15,57	5260	0,00	
4:16:30	10	3112	15,56	5261	0,00	
4:17:00	10	3106	15,57	5267	0,00	
4:17:30	10	3100	15,57	5259	0,00	
4:18:00	10	3095	15,57	5258	0,00	
4:18:30	10	3089	15,57	5264	0,00	
4:19:00	10	4100	15,57	5260	0,00	
4:19:30	10	4091	15,50	5427	0,00	
4:20:00	10	4034	15,47	5404	0,00	
4:20:30	10	3997	15,46	5395	0,00	
4:21:00	10	3968	15,46	5396	0,00	
4:21:30	10	3944	15,46	5389	0,00	
4:22:00	10	3923	15,47	5380	0,00	
4:22:30	10	3907	15,47	5383	0,00	
4:23:00	10	3891	15,47	5378	0,00	
4:23:30	10	3877	15,47	5380	0,00	
4:24:00	10	3863	15,47	5359	0,00	
4:24:30	10	3849	15,47	5360	0,00	
4:25:00	10	3836	15,47	5356	0,00	
4:25:30	10	3823	15,47	5355	0,00	
4:26:00	10	3811	15,48	5355	0,00	
4:26:30	10	3799	15,48	5352	0,00	
4:27:00	10	3789	15,48	5343	0,00	
4:27:30	10	3778	15,48	5349	0,00	
4:28:00	10	3768	15,48	5343	0,00	
4:28:30	10	3758	15,48	5341	0,00	
4:29:00	10	3748	15,49	5341	0,00	
4:29:30	10	3739	15,49	5344	0,00	
4:30:00	10	3730	15,49	5333	0,00	
4:30:30	10	3721	15,49	5334	0,00	
4:31:00	10	3712	15,49	5339	0,00	
4:31:30	10	3704	15,49	5337	0,00	
4:32:00	10	3695	15,49	5337	0,00	
4:32:30	10	3688	15,49	5337	0,00	
4:33:00	10	3679	15,49	5335	0,00	
4:33:30	10	3671	15,49	5329	0,00	
4:34:00	10	3663	15,49	5330	0,00	
4:34:30	10	3655	15,50	5328	0,00	
4:35:00	10	3647	15,50	5326	0,00	
4:35:30	10	3639	15,50	5323	0,00	
4:36:00	10	3632	15,50	5321	0,00	
4:36:30	10	3625	15,50	5331	0,00	
4:37:00	10	3617	15,50	5325	0,00	
4:37:30	10	3609	15,50	5323	0,00	
4:38:00	10	3602	15,50	5319	0,00	
4:38:30	10	3594	15,50	5329	0,00	
4:39:00	10	3588	15,50	5323	0,00	
4:39:30	10	3581	15,50	5320	0,00	
4:40:00	10	3574	15,51	5319	0,00	
4:40:30	10	3567	15,51	5319	0,00	
4:41:00	10	3560	15,51	5325	0,00	
4:41:30	10	3552	15,52	5319	0,00	
4:42:00	10	3546	15,52	5326	0,00	
4:42:30	10	3539	15,52	5324	0,00	
4:43:00	10	3533	15,51	5320	0,00	
4:43:30	10	3526	15,52	5320	0,00	
4:44:00	10	3520	15,52	5317	0,00	
4:44:30	10	3514	15,52	5314	0,00	
4:45:00	10	3508	15,52	5320	0,00	
4:45:30	10	3501	15,52	5313	0,00	
4:46:00	10	3496	15,52	5310	0,00	
4:46:30	10	3490	15,52	5314	0,00	
4:47:00	10	3483	15,52	5310	0,00	
4:47:30	10	3477	15,52	5319	0,00	
4:48:00	10	3470	15,52	5309	0,00	
4:48:30	10	3464	15,52	5309	0,00	
4:49:00	10	3458	15,53	5318	0,00	
4:49:30	10	3452	15,53	5315	0,00	
4:50:00	10	3447	15,53	5316	0,00	
4:50:30	10	3442	15,52	5310	0,00	
4:51:00	10	3436	15,53	5317	0,00	
4:51:30	10	3430	15,53	5312	0,00	
4:52:00	10	3424	15,53	5304	0,00	
4:52:30	10	3418	15,53	5304	0,00	
4:53:00	10	3412	15,53	5308	0,00	
4:53:30	10	3406	15,53	5306	0,00	
4:54:00	10	3401	15,53	5299	0,00	
4:54:30	10	3395	15,53	5307	0,00	
4:55:00	10	3390	15,53	5308	0,00	
4:55:30	10	3385	15,54	5306	0,00	
4:56:00	10	3380	15,54	5297	0,00	
4:56:30	10	3375	15,53	5305	0,00	
4:57:00	10	3369	15,53	5307	0,00	
4:57:30	10	3364	15,53	5304	0,00	
4:58:00	10	3358	15,53	5303	0,00	
4:58:30	10	3351	15,53	5299	0,00	
4:59:00	10	3345	15,54	5299	0,00	
4:59:30	10	3339	15,54	5297	0,00	
5:00:00	10	3334	15,54	5298	0,00	
5:00:30	10	3329	15,54	5302	0,00	
5:01:00	10	3324	15,54	5301	0,00	
5:01:30	10	3319	15,54	5302	0,00	
5:02:00	10	3314	15,54	5298	0,00	
5:02:30	10	3309	15,54	5299	0,00	
5:03:00	10	3303	15,54	5295	0,00	
5:03:30	10	3296	15,54	5297	0,00	
5:04:00	10	3291	15,54	5288	0,00	
5:04:30	10	3286	15,54	5290	0,00	
5:05:00	10	3281	15,54	5288	0,00	
5:05:30	10	3275	15,54	5286	0,00	
5:06:00	10	3271	15,54	5283	0,00	
5:06:30	10	3265	15,54	5292	0,00	
5:07:00	10	3260	15,54	5289	0,00	
5:07:30	10	3256	15,54	5283	0,00	
5:08:00	10	3251	15,54	5283	0,00	
5:08:30	10	3246	15,54	5282	0,00	
5:09:00	10	3240	15,54	5282	0,00	
5:09:30	10	3234	15,54	5282	0,00	
5:10:00	10	3229	15,54	5281	0,00	
5:10:30	10	3224	15,54	5281	0,00	
5:11:00	10	3219	15,55	5277	0,00	
5:11:30	10	3215	15,55	5282	0,00	
5:12:00	10	3211	15,55	5287	0,00	
5:12:30	10	3206	15,55	5283	0,00	
5:13:00	10	3201	15,55	5287	0,00	
5:13:30	10	3195	15,55	5286	0,00	
5:14:00	10	3190	15,55	5286	0,00	
5:14:30	10	3185	15,55	5279	0,00	
5:15:00	10	3180	15,55	5278	0,00	
5:15:30	10	3175	15,55	5276	0,00	
5:16:00	10	3170	15,55	5275	0,00	
5:16:30	10	3166	15,55	5282	0,00	
5:17:00	10	3161	15,55	5278	0,00	
5:17:30	10	3173	15,55	5279	0,00	
5:18:00	10	4154	15,51	5405	0,00	
5:18:30	10	4112	15,47	5413	0,00	
5:19:00	10	4083	15,45	5397	0,00	
5:19:30	10	4059	15,44	5397	0,00	
5:20:00	10	4040	15,44	5389	0,00	
5:20:30	10	4022	15,44	5387	0,00	
5:21:00	10	4007	15,45	5385	0,00	
5:21:30	10	3994	15,45	5383	0,00	
5:22:00	10	3981	15,45	5378	0,00	
5:22:30	10	3969	15,45	5379	0,00	
5:23:00	10	3957	15,45	5376	0,00	
5:23:30	10	3945	15,45	5375	0,00	
5:24:00	10	3933	15,45	5378	0,00	
5:24:30	10	3920	15,46	5372	0,00	
5:25:00	10	3909	15,46	5368	0,00	
5:25:30	10	3899	15,46	5366	0,00	
5:26:00	10	3891	15,46	5370	0,00	
5:26:30	10	3883	15,46	5368	0,00	
5:27:00	10	3874	15,46	5368	0,00	
5:27:30	10	3866	15,46	5370	0,00	
5:28:00	10	3856	15,46	5367	0,00	
5:28:30	10	3847	15,46	5361	0,00	
5:29:00	10	3838	15,47	5366	0,00	
5:29:30	10	3830	15,47	5364	0,00	
5:30:00	10	3822	15,47	5362	0,00	
5:30:30	10	3814	15,47	5363	0,00	
5:31:00	10	3806	15,47	5360	0,00	
5:31:30	10	3797	15,47	5359	0,00	
5:32:00	10	3789	15,47	5360	0,00	
5:32:30	10	3781	15,47	5356	0,00	
5:33:00	10	3774	15,47	5358	0,00	
5:33:30	10	3766	15,47	5353	0,00	
5:34:00	10	3759	15,47	5353	0,00	
5:34:30	10	3752	15,48	5354	0,00	
5:35:00	10	3745	15,48	5351	0,00	
5:35:30	10	3737	15,48	5351	0,00	
5:36:00	10	3729	15,48	5353	0,00	
5:36:30	10	3722	15,48	5350	0,00	
5:37:00	10	3714	15,48	5356	0,00	
5:37:30	10	3707	15,48	5349	0,00	
5:38:00	10	3700	15,48	5351	0,00	
5:38:30	10	3694	15,48	5350	0,00	
5:39:00	10	3688	15,49	5348	0,00	
5:39:30	10	3681	15,49	5349	0,00	
5:40:00	10	3675	15,49	5343	0,00	
5:40:30	10	3668	15,48	5347	0,00	
5:41:00	10	3661	15,49	5351	0,00	
5:41:30	10	3654	15,49	5346	0,00	
5:42:00	10	3647	15,49	5347	0,00	
5:42:30	10	3640	15,49	5351	0,00	
5:43:00	10	3633	15,49	5342	0,00	
5:43:30	10	3627	15,49	5345	0,00	
5:44:00	10	3620	15,49	5341	0,00	
5:44:30	10	3614	15,50	5344	0,00	
5:45:00	10	3608	15,50	5341	0,00	
5:45:30	10	3602	15,50	5344	0,00	
5:46:00	10	3596	15,50	5339	0,00	
5:46:30	10	3587	15,50	5338	0,00	
5:47:00	10	3580	15,50	5337	0,00	
5:47:30	10	3574	15,50	5334	0,00	
5:48:00	10	3568	15,50	5339	0,00	
5:48:30	10	3562	15,50	5338	0,00	
5:49:00	10	3555	15,50	5342	0,00	
5:49:30	10	3550	15,50	5345	0,00	
5:50:00	10	3544	15,50	5337	0,00	
5:50:30	10	3539	15,50	5338	0,00	
5:51:00	10	3533	15,50	5338	0,00	
5:51:30	10	3527	15,50	5342	0,00	
5:52:00	10	3520	15,50	5338	0,00	
5:52:30	10	3513	15,51	5338	0,00	
5:53:00	10	3507	15,51	5337	0,00	
5:53:30	10	3501	15,51	5341	0,00	
5:54:00	10	3496	15,52	5339	0,00	
5:54:30	10	3491	15,52	5338	0,00	
5:55:00	10	3485	15,52	5335	0,00	
5:55:30	10	3480	15,52	5332	0,00	
5:56:00	10	3474	15,51	5334	0,00	
5:56:30	10	3467	15,52	5337	0,00	
5:57:00	10	3461	15,52	5335	0,00	
5:57:30	10	3455	15,51	5337	0,00	
5:58:00	10	3450	15,52	5331	0,00	
5:58:30	10	3444	15,52	5333	0,00	
5:59:00	10	3439	15,52	5340	0,00	
5:59:30	10	3434	15,52	5334	0,00	
6:00:00	10	3430	15,52	5336	0,00	
6:00:30	10	3424	15,52	5335	0,00	
6:01:00	10	3419	15,52	5329	0,00	
6:01:30	10	3413	15,53	5328	0,00	
6:02:00	10	3408	15,53	5328	0,00	
6:02:30	10	3402	15,53	5328	0,00	
6:03:00	10	3397	15,53	5332	0,00	
6:03:30	10	3391	15,53	5333	0,00	
6:04:00	10	3385	15,53	5343	0,00	
6:04:30	10	3380	15,53	5339	0,00	
6:05:00	10	3376	15,53	5334	0,00	
6:05:30	10	3371	15,53	5348	0,00	
6:06:00	10	3367	15,53	5356	0,00	
6:06:30	10	3362	15,53	5380	0,00	
6:07:00	10	3356	15,53	5446	0,00	
6:07:30	10	3351	15,53	5461	0,00	
6:08:00	10	3346	15,51	5463	0,00	
6:08:30	10	3341	15,49	5428	0,00	
6:09:00	10	3336	15,48	5379	0,00	
6:09:30	10	3331	15,43	5152	0,00	
6:10:00	10	3326	15,41	5149	0,00	
6:10:30	10	3320	15,40	5092	0,00	
6:11:00	10	3314	15,39	5042	0,00	
6:11:30	10	3310	15,38	5039	0,00	
6:12:00	10	3305	15,38	5031	0,00	
6:12:30	10	3300	15,38	5021	0,00	
6:13:00	10	3295	15,37	5007	0,00	
6:13:30	10	3291	15,37	4988	0,00	
6:14:00	10	3286	15,36	4982	0,00	
6:14:30	10	3281	15,36	5098	0,00	
6:15:00	10	3275	15,35	5102	0,00	
6:15:30	10	3270	15,34	5052	0,00	
6:16:00	10	3265	15,33	5017	0,00	
6:16:30	10	3261	15,32	4975	0,00	
6:17:00	10	3257	15,32	4972	0,00	
6:17:30	10	3253	15,32	4971	0,00	
6:18:00	10	3248	15,32	4976	0,00	
6:18:30	10	3242	15,31	4969	0,00	
6:19:00	10	3237	15,32	4964	0,00	
6:19:30	10	3232	15,32	4976	0,00	
6:20:00	10	3228	15,32	4966	0,00	
6:20:30	10	3224	15,32	4976	0,00	
6:21:00	10	3220	15,32	4970	0,00	
6:21:30	10	3216	15,32	4966	0,00	
6:22:00	10	3211	15,32	4972	0,00	
6:22:30	10	3206	15,32	4974	0,00	
6:23:00	10	3202	15,32	4962	0,00	
6:23:30	10	3197	15,32	4968	0,00	
6:24:00	10	3193	15,32	4971	0,00	
6:24:30	10	3189	15,32	4967	0,00	
6:25:00	10	3185	15,32	4965	0,00	
6:25:30	10	3181	15,32	4966	0,00	
6:26:00	10	3177	15,32	4974	0,00	
6:26:30	10	3171	15,32	4972	0,00	
6:27:00	10	3165	15,33	4974	0,00	
6:27:30	10	3160	15,32	4970	0,00	
6:28:00	10	3155	15,33	4976	0,00	
6:28:30	10	3151	15,33	4969	0,00	
6:29:00	10	3146	15,33	4961	0,00	
6:29:30	10	3142	15,33	4968	0,00	
6:30:00	10	3138	15,33	4966	0,00	
6:30:30	10	3133	15,33	4966	0,00	
6:31:00	10	3129	15,33	4964	0,00	
6:31:30	10	3124	15,33	4962	0,00	
6:32:00	10	3119	15,33	4962	0,00	
6:32:30	10	3115	15,33	4964	0,00	
6:33:00	10	3110	15,33	4963	0,00	
6:33:30	10	3106	15,33	4965	0,00	
6:34:00	10	3102	15,33	4966	0,00	
6:34:30	10	3097	15,34	4964	0,00	
6:35:00	10	3093	15,34	4967	0,00	
6:35:30	10	3088	15,34	4966	0,00	
6:36:00	10	3084	15,34	4963	0,00	
6:36:30	10	3080	15,34	4961	0,00	
6:37:00	10	3076	15,34	4970	0,00	
6:37:30	10	3073	15,34	4965	0,00	
6:38:00	10	3069	15,34	4964	0,00	
6:38:30	10	3065	15,34	4974	0,00	
6:39:00	10	3060	15,34	4961	0,00	
6:39:30	10	3056	15,34	4963	0,00	
6:40:00	10	3052	15,34	4964	0,00	
6:40:30	10	3048	15,34	4964	0,00	
6:41:00	10	3043	15,34	4968	0,00	
6:41:30	10	3040	15,34	4965	0,00	
6:42:00	10	3035	15,34	4970	0,00	
6:42:30	10	3031	15,35	4962	0,00	
6:43:00	10	3027	15,35	4971	0,00	
6:43:30	10	3023	15,35	4967	0,00	
6:44:00	10	3019	15,35	4966	0,00	
6:44:30	10	3015	15,35	4967	0,00	
6:45:00	10	3011	15,35	4961	0,00	
6:45:30	10	3008	15,35	4961	0,00	
6:46:00	10	3004	15,35	4967	0,00	
6:46:30	10	2999	15,35	4963	0,00	
6:47:00	10	2995	15,35	4963	0,00	
6:47:30	10	2992	15,35	4969	0,00	
6:48:00	10	2988	15,35	4966	0,00	
6:48:30	10	2985	15,35	4967	0,00	
6:49:00	10	2981	15,35	4961	0,00	
6:49:30	10	2977	15,35	4962	0,00	
6:50:00	10	2973	15,35	4962	0,00	
6:50:30	10	2969	15,35	4965	0,00	
6:51:00	10	2965	15,35	4957	0,00	
6:51:30	10	2961	15,35	4964	0,00	
6:52:00	10	2958	15,35	4963	0,00	
6:52:30	10	2954	15,35	4967	0,00	
6:53:00	10	2951	15,35	4964	0,00	
6:53:30	10	2947	15,35	4963	0,00	
6:54:00	10	2944	15,35	4970	0,00	
6:54:30	10	2940	15,36	4968	0,00	
6:55:00	10	2936	15,36	4963	0,00	
6:55:30	10	2933	15,36	4965	0,00	
6:56:00	10	2929	15,36	4966	0,00	
6:56:30	10	2926	15,36	4965	0,00	
6:57:00	10	2922	15,36	4970	0,00	
6:57:30	10	2918	15,36	4966	0,00	
6:58:00	10	2914	15,36	4964	0,00	
6:58:30	10	2910	15,36	4962	0,00	
6:59:00	10	2906	15,36	4961	0,00	
6:59:30	10	2902	15,36	4956	0,00	
7:00:00	10	2899	15,36	4965	0,00	
7:00:30	10	2896	15,36	4958	0,00	
7:01:00	10	2892	15,36	4967	0,00	
7:01:30	10	2888	15,36	4969	0,00	
7:02:00	10	2885	15,36	4959	0,00	
7:02:30	10	2881	15,36	4960	0,00	
7:03:00	10	2878	15,36	4962	0,00	
7:03:30	10	2874	15,37	4965	0,00	
7:04:00	10	2871	15,37	4957	0,00	
7:04:30	10	2867	15,37	4971	0,00	
7:05:00	10	2864	15,36	4961	0,00	
7:05:30	10	2860	15,37	4959	0,00	
7:06:00	10	2856	15,37	4963	0,00	
7:06:30	10	2853	15,37	4958	0,00	
7:07:00	10	2850	15,37	4965	0,00	
7:07:30	10	2846	15,37	4964	0,00	
7:08:00	10	2843	15,37	4961	0,00	
7:08:30	10	2839	15,37	4961	0,00	
7:09:00	10	2836	15,37	4960	0,00	
7:09:30	10	2832	15,37	4961	0,00	
7:10:00	10	2829	15,37	4960	0,00	
7:10:30	10	2825	15,37	4966	0,00	
7:11:00	10	2822	15,37	4964	0,00	
7:11:30	10	2818	15,37	4960	0,00	
7:12:00	10	2815	15,37	4956	0,00	
7:12:30	10	2811	15,37	4968	0,00	
7:13:00	10	2808	15,37	4964	0,00	
7:13:30	10	2804	15,37	4954	0,00	
7:14:00	10	2800	15,37	4959	0,00	
7:14:30	10	2796	15,37	4961	0,00	
7:15:00	10	2794	15,37	4957	0,00	
7:15:30	10	2790	15,37	4962	0,00	
7:16:00	10	2787	15,38	4953	0,00	
7:16:30	10	2784	15,38	4968	0,00	
7:17:00	10	2780	15,37	4962	0,00	
7:17:30	10	2777	15,38	4960	0,00	
7:18:00	10	2774	15,38	4961	0,00	
7:18:30	10	2771	15,38	4966	0,00	
7:19:00	10	2768	15,38	4964	0,00	
7:19:30	10	2764	15,38	4961	0,00	
7:20:00	10	2761	15,38	4959	0,00	
7:20:30	10	2757	15,38	4964	0,00	
7:21:00	10	2754	15,38	4969	0,00	
7:21:30	10	2750	15,38	4952	0,00	
7:22:00	10	2747	15,38	4963	0,00	
7:22:30	10	2744	15,38	4963	0,00	
7:23:00	10	2741	15,38	4964	0,00	
7:23:30	10	2738	15,38	4961	0,00	
7:24:00	10	2735	15,38	4969	0,00	
7:24:30	10	2731	15,38	4959	0,00	
7:25:00	10	2728	15,39	4962	0,00	
7:25:30	10	2725	15,39	4963	0,00	
7:26:00	10	2723	15,39	4965	0,00	
7:26:30	10	2721	15,39	4963	0,00	
7:27:00	10	2718	15,39	4967	0,00	
7:27:30	10	2714	15,38	4960	0,00	
7:28:00	10	2710	15,38	4966	0,00	
7:28:30	10	2705	15,39	4963	0,00	
7:29:00	10	2700	15,39	4964	0,00	
7:29:30	10	2698	15,39	4965	0,00	
7:30:00	10	2696	15,39	4955	0,00	
7:30:30	10	2693	15,39	4960	0,00	
7:31:00	10	2690	15,39	4954	0,00	
7:31:30	10	2687	15,39	4955	0,00	
7:32:00	10	2684	15,39	4967	0,00	
7:32:30	10	2680	15,39	4967	0,00	
7:33:00	10	2677	15,39	4960	0,00	
7:33:30	10	2673	15,39	4957	0,00	
7:34:00	10	2670	15,39	4957	0,00	
7:34:30	10	2667	15,40	4952	0,00	
7:35:00	10	2664	15,40	4963	0,00	
7:35:30	10	2661	15,40	4959	0,00	
7:36:00	10	2658	15,40	4958	0,00	
7:36:30	10	2654	15,40	4964	0,00	
7:37:00	10	2651	15,40	4961	0,00	
7:37:30	10	2647	15,40	4962	0,00	
7:38:00	10	2644	15,40	4958	0,00	
7:38:30	10	2641	15,40	4957	0,00	
7:39:00	10	2638	15,40	4959	0,00	
7:39:30	10	2636	15,40	4960	0,00	
7:40:00	10	2633	15,40	4962	0,00	
7:40:30	10	2631	15,40	4966	0,00	
7:41:00	10	2628	15,40	4958	0,00	
7:41:30	10	2624	15,40	4963	0,00	
7:42:00	10	2622	15,41	4961	0,00	
7:42:30	10	2618	15,40	4960	0,00	
7:43:00	10	2616	15,41	4962	0,00	
7:43:30	10	2613	15,41	4962	0,00	
7:44:00	10	2610	15,40	4959	0,00	
7:44:30	10	2607	15,41	4957	0,00	
7:45:00	10	2604	15,41	4959	0,00	
7:45:30	10	2601	15,40	4953	0,00	
7:46:00	10	2598	15,40	4953	0,00	
7:46:30	10	2596	15,40	4962	0,00	
7:47:00	10	2592	15,40	4960	0,00	
7:47:30	10	2590	15,41	4960	0,00	
7:48:00	10	2587	15,41	4957	0,00	
7:48:30	10	2585	15,41	4958	0,00	
7:49:00	10	2583	15,41	4957	0,00	
7:49:30	10	2580	15,41	4959	0,00	
7:50:00	10	2577	15,41	4969	0,00	
7:50:30	10	2575	15,41	4957	0,00	
7:51:00	10	2572	15,42	4955	0,00	
7:51:30	10	2569	15,41	4957	0,00	
7:52:00	10	2566	15,41	4960	0,00	
7:52:30	10	2563	15,42	4967	0,00	
7:53:00	10	2561	15,41	4961	0,00	
7:53:30	10	2558	15,41	4966	0,00	
7:54:00	10	2554	15,41	4957	0,00	
7:54:30	10	2552	15,41	4953	0,00	
7:55:00	10	2559	15,41	4962	0,00	
7:55:30	10	2556	15,41	4954	0,00	
7:56:00	10	3133	15,42	4963	0,00	
7:56:30	10	3127	15,37	5009	0,00	
7:57:00	10	3121	15,35	5006	0,00	
7:57:30	10	3116	15,35	5011	0,00	
7:58:00	10	3111	15,35	5005	0,00	
7:58:30	10	3106	15,35	5007	0,00	
7:59:00	10	3102	15,35	5003	0,00	
7:59:30	10	3099	15,34	5005	0,00	
8:00:00	10	3095	15,35	4999	0,00	
8:00:30	10	3091	15,34	5001	0,00	
8:01:00	10	3086	15,35	5003	0,00	
8:01:30	10	3081	15,35	5006	0,00	
8:02:00	10	3076	15,35	4993	0,00	
8:02:30	10	3072	15,35	5003	0,00	
8:03:00	10	3069	15,35	5003	0,00	
8:03:30	10	3065	15,35	5003	0,00	
8:04:00	10	3061	15,35	4995	0,00	
8:04:30	10	3058	15,35	5005	0,00	
8:05:00	10	3054	15,35	4997	0,00	
8:05:30	10	3050	15,35	5003	0,00	
8:06:00	10	3046	15,35	5003	0,00	
8:06:30	10	3042	15,35	5006	0,00	
8:07:00	10	3038	15,35	5002	0,00	
8:07:30	10	3034	15,35	5003	0,00	
8:08:00	10	3031	15,35	4994	0,00	
8:08:30	10	3028	15,36	4998	0,00	
8:09:00	10	3025	15,35	4995	0,00	
8:09:30	10	3021	15,35	4999	0,00	
8:10:00	10	3018	15,35	4992	0,00	
8:10:30	10	3015	15,35	4999	0,00	
8:11:00	10	3012	15,35	4998	0,00	
8:11:30	10	3008	15,36	5001	0,00	
8:12:00	10	3004	15,36	4998	0,00	
8:12:30	10	3000	15,36	4991	0,00	
8:13:00	10	2995	15,36	5000	0,00	
8:13:30	10	2992	15,35	4998	0,00	
8:14:00	10	2988	15,35	4996	0,00	
8:14:30	10	2985	15,36	4996	0,00	
8:15:00	10	2982	15,36	5001	0,00	
8:15:30	10	2979	15,36	4995	0,00	
8:16:00	10	2975	15,36	5001	0,00	
8:16:30	10	2972	15,36	4998	0,00	
8:17:00	10	2968	15,36	4992	0,00	
8:17:30	10	2965	15,35	5003	0,00	
8:18:00	10	2962	15,35	4997	0,00	
8:18:30	10	2958	15,35	4995	0,00	
8:19:00	10	2955	15,36	5001	0,00	
8:19:30	10	2952	15,36	4994	0,00	
8:20:00	10	2948	15,36	5003	0,00	
8:20:30	10	2945	15,36	5000	0,00	
8:21:00	10	2942	15,36	5004	0,00	
8:21:30	10	2938	15,36	4995	0,00	
8:22:00	10	2935	15,36	4997	0,00	
8:22:30	10	2932	15,37	4994	0,00	
8:23:00	10	2929	15,36	4994	0,00	
8:23:30	10	2925	15,36	4996	0,00	
8:24:00	10	2922	15,36	5003	0,00	
8:24:30	10	2918	15,36	4998	0,00	
8:25:00	10	2915	15,37	4992	0,00	
8:25:30	10	2912	15,36	4999	0,00	
8:26:00	10	2909	15,37	4996	0,00	
8:26:30	10	2906	15,37	5002	0,00	
8:27:00	10	2904	15,37	4997	0,00	
8:27:30	10	2901	15,37	4990	0,00	
8:28:00	10	2897	15,37	4992	0,00	
8:28:30	10	2894	15,37	4998	0,00	
8:29:00	10	2890	15,37	4999	0,00	
8:29:30	10	2887	15,37	5000	0,00	
8:30:00	10	2885	15,37	4998	0,00	
8:30:30	10	2882	15,37	4995	0,00	
8:31:00	10	2879	15,38	4993	0,00	
8:31:30	10	2875	15,37	4991	0,00	
8:32:00	10	2873	15,38	4997	0,00	
8:32:30	10	2870	15,37	4991	0,00	
8:33:00	10	2866	15,37	4996	0,00	
8:33:30	10	2864	15,37	4989	0,00	
8:34:00	10	2861	15,37	5001	0,00	
8:34:30	10	2858	15,37	4996	0,00	
8:35:00	10	2855	15,38	4992	0,00	
8:35:30	10	2852	15,38	4992	0,00	
8:36:00	10	2850	15,38	4998	0,00	
8:36:30	10	2846	15,38	5000	0,00	
8:37:00	10	2843	15,38	4996	0,00	
8:37:30	10	2841	15,38	4998	0,00	
8:38:00	10	2838	15,38	4994	0,00	
8:38:30	10	2835	15,38	4990	0,00	
8:39:00	10	2832	15,38	4999	0,00	
8:39:30	10	2829	15,38	4991	0,00	
8:40:00	10	2827	15,37	4998	0,00	
8:40:30	10	2824	15,38	4999	0,00	
8:41:00	10	2822	15,38	4986	0,00	
8:41:30	10	2819	15,38	4993	0,00	
8:42:00	10	2815	15,38	4999	0,00	
8:42:30	10	2812	15,38	4992	0,00	
8:43:00	10	2809	15,38	4992	0,00	
8:43:30	10	2806	15,38	4994	0,00	
8:44:00	10	2804	15,38	4998	0,00	
8:44:30	10	2802	15,38	4993	0,00	
8:45:00	10	2800	15,38	4994	0,00	
8:45:30	10	2798	15,38	4990	0,00	
8:46:00	10	2795	15,38	4995	0,00	
8:46:30	10	2791	15,38	4992	0,00	
8:47:00	10	2786	15,38	4990	0,00	
8:47:30	10	2782	15,39	4994	0,00	
8:48:00	10	2780	15,39	4997	0,00	
8:48:30	10	2778	15,39	4999	0,00	
8:49:00	10	2777	15,39	4992	0,00	
8:49:30	10	2774	15,39	4994	0,00	
8:50:00	10	2771	15,39	4999	0,00	
8:50:30	10	2768	15,39	4993	0,00	
8:51:00	10	2764	15,39	4999	0,00	
8:51:30	10	2761	15,39	5003	0,00	
8:52:00	10	2758	15,39	4993	0,00	
8:52:30	10	2756	15,39	4987	0,00	
8:53:00	10	2754	15,39	4994	0,00	
8:53:30	10	2751	15,39	5001	0,00	
8:54:00	10	2747	15,39	5004	0,00	
8:54:30	10	2745	15,39	4997	0,00	
8:55:00	10	2743	15,39	4993	0,00	
8:55:30	10	2740	15,40	4990	0,00	
8:56:00	10	2737	15,39	4992	0,00	
8:56:30	10	2734	15,40	5000	0,00	
8:57:00	10	2732	15,39	4993	0,00	
8:57:30	10	2729	15,40	5002	0,00	
8:58:00	10	2726	15,40	4990	0,00	
8:58:30	10	2724	15,40	5000	0,00	
8:59:00	10	2721	15,40	4992	0,00	
8:59:30	10	2719	15,40	4999	0,00	
9:00:00	10	2716	15,39	4989	0,00	
9:00:30	10	2715	15,40	4993	0,00	
9:01:00	10	2712	15,40	5001	0,00	
9:01:30	10	2710	15,40	4995	0,00	
9:02:00	10	2707	15,40	4997	0,00	
9:02:30	10	2704	15,40	4996	0,00	
9:03:00	10	2701	15,40	4995	0,00	
9:03:30	10	2699	15,40	5000	0,00	
9:04:00	10	2697	15,40	4997	0,00	
9:04:30	10	2694	15,41	4995	0,00	
9:05:00	10	2692	15,40	4990	0,00	
9:05:30	10	2689	15,40	4997	0,00	
9:06:00	10	2686	15,40	4993	0,00	
9:06:30	10	2684	15,40	4993	0,00	
9:07:00	10	2681	15,40	4995	0,00	
9:07:30	10	2678	15,40	4992	0,00	
9:08:00	10	2675	15,40	4995	0,00	
9:08:30	10	2673	15,40	4999	0,00	
9:09:00	10	2671	15,40	4996	0,00	
9:09:30	10	2669	15,40	4997	0,00	
9:10:00	10	2667	15,40	4995	0,00	
9:10:30	10	2664	15,41	4996	0,00	
9:11:00	10	2661	15,41	4999	0,00	
9:11:30	10	2658	15,40	5005	0,00	
9:12:00	10	2656	15,41	4999	0,00	
9:12:30	10	2654	15,41	4999	0,00	
9:13:00	10	2652	15,41	5003	0,00	
9:13:30	10	2650	15,41	4990	0,00	
9:14:00	10	2647	15,41	5009	0,00	
9:14:30	10	2644	15,41	4996	0,00	
9:15:00	10	2642	15,41	5004	0,00	
9:15:30	10	2640	15,41	4993	0,00	
9:16:00	10	2637	15,41	5003	0,00	
9:16:30	10	2636	15,41	5000	0,00	
9:17:00	10	2634	15,41	5000	0,00	
9:17:30	10	2631	15,41	4994	0,00	
9:18:00	10	2628	15,41	5002	0,00	
9:18:30	10	2625	15,41	4999	0,00	
9:19:00	10	2622	15,41	4996	0,00	
9:19:30	10	2619	15,41	5003	0,00	
9:20:00	10	2617	15,41	5003	0,00	
9:20:30	10	2615	15,41	5000	0,00	
9:21:00	10	2613	15,41	4997	0,00	
9:21:30	10	2613	15,41	5001	0,00	
9:22:00	10	2610	15,41	4998	0,00	
9:22:30	10	2608	15,41	5000	0,00	
9:23:00	10	2604	15,41	4995	0,00	
9:23:30	10	2601	15,41	5004	0,00	
9:24:00	10	2598	15,41	4998	0,00	
9:24:30	10	2596	15,41	5000	0,00	
9:25:00	10	2595	15,41	5000	0,00	
9:25:30	10	2592	15,41	5004	0,00	
9:26:00	10	2590	15,41	5001	0,00	
9:26:30	10	2587	15,41	4999	0,00	
9:27:00	10	2584	15,42	5001	0,00	
9:27:30	10	2582	15,42	5001	0,00	
9:28:00	10	2579	15,42	4995	0,00	
9:28:30	10	2577	15,42	5000	0,00	
9:29:00	10	2576	15,42	4999	0,00	
9:29:30	10	2573	15,42	5006	0,00	
9:30:00	10	2571	15,42	5002	0,00	
9:30:30	10	2568	15,42	4997	0,00	
9:31:00	10	2566	15,42	5000	0,00	
9:31:30	10	2563	15,42	5004	0,00	
9:32:00	10	2561	15,42	5001	0,00	
9:32:30	10	2559	15,42	5000	0,00	
9:33:00	10	2555	15,42	4994	0,00	
9:33:30	10	2552	15,42	4999	0,00	
9:34:00	10	2551	15,42	4999	0,00	
9:34:30	10	2551	15,42	5003	0,00	
9:35:00	10	2551	15,42	4997	0,00	
9:35:30	10	2550	15,42	5002	0,00	
9:36:00	10	2547	15,42	5002	0,00	
9:36:30	10	2543	15,42	5006	0,00	
9:37:00	10	2538	15,42	5008	0,00	
9:37:30	10	2534	15,42	5000	0,00	
9:38:00	10	2532	15,42	5008	0,00	
9:38:30	10	2531	15,42	5002	0,00	
9:39:00	10	2530	15,42	5000	0,00	
9:39:30	10	2528	15,43	5003	0,00	
9:40:00	10	2526	15,42	5002	0,00	
9:40:30	10	2523	15,42	5009	0,00	
9:41:00	10	2520	15,42	5004	0,00
