Repository: ProgWizer/parser

File: project-root/data/Data Acquisition/Data Acquisition/2021 year (353)/21-084.txt
--Test Summary--
Full Path and File Name	
Instrument Name	SGSA/UCA
Instrument Type	Model 5265 SGSA/UCA
Instrument Serial Number	
Test Start Date	26.04.2021
Test Start Time	11:33:36
Test Stop Date	26.04.2021
Test Stop Time	17:22:06
Test Length	5:48:30
Final Sample Time Offset	5:48:00
Controller Schedule Name	
Sampling Period	30 seconds
Comments	
Information	WellID	
Information	Customer	
Information	EngName	
Information	CementClass	
Information	CementMfr	Ñóõîé Ëîã
Information	Additives	100I-50+120G-19+45ASPM(0.81)+0.6CEX+0.2SMA+0.3ËÊ
Information	Density	1500
Information	BHCT	17
Information	BHST	9
Information	FluidLoss	
Information	JobType	
Calculated Value	CS_50	N/A
Calculated Value	CS_500	N/A
Calculated Value	SGS_Initial	1:27:30
Calculated Value	SGS_Final	2:50:30
Calculated Value	CS_Time8h	N/A
Calculated Value	CS_Time12h	N/A
Calculated Value	CS_Time24h	N/A
Calculated Value	CS_Time48h	N/A
Calculated Value	Time_SGS_100lb/100ft2	0:30:00
Calculated Value	Time_SGS_500lb/100ft2	2:23:00
Calculated Curve	Compressive Strength	Compressive strength type A (less than 14 lb/gal)
Calculated Curve	Static Gel Strength	Static gel strength
Initial Temperature (°C)	21 °C
Final Temperature (°C)	10 °C
Initial Pressure (psi)	3858 psi
Final Pressure (psi)	3415 psi
Initial Transit Time (microsec/in)	7,27 microsec/in
Final Transit Time (microsec/in)	11,76 microsec/in
Initial Gel Value	5782
Final Gel Value	7153
Initial Compressive Strength (MPa)	0,00 MPa
Final Compressive Strength (MPa)	0,00 MPa
Initial Static Gel Strength (lb/100ft2)	75,0 lb/100ft2
Final Static Gel Strength (lb/100ft2)	ERROR
--Data--
Time (HH:MM:SS)	Temperature (°C)	Pressure (psi)	Transit Time (microsec/in)	Gel Value	Compressive Strength (MPa)	Static Gel Strength (lb/100ft2)
0:00:00	21	3858	7,27	5782	0,00	75,0
0:00:30	20	3678	14,15	5778	0,00	75,4
0:01:00	19	4081	14,17	5741	0,00	75,9
0:01:30	18	3793	14,18	5729	0,00	76,3
0:02:00	18	3549	14,19	5696	0,00	76,7
0:02:30	19	3638	14,18	5689	0,00	77,1
0:03:00	19	3998	14,20	5646	0,00	77,6
0:03:30	20	3769	14,20	5631	0,00	78,0
0:04:00	20	3680	14,20	5590	0,00	78,4
0:04:30	20	3629	14,21	5556	0,00	78,9
0:05:00	20	3612	14,21	5519	0,00	79,3
0:05:30	20	3594	14,22	5471	0,00	79,7
0:06:00	20	3572	14,22	5434	0,00	80,1
0:06:30	20	3548	14,23	5403	0,00	80,6
0:07:00	20	3522	14,23	5359	0,00	81,0
0:07:30	20	3494	14,24	5318	0,00	81,4
0:08:00	19	3465	14,24	5277	0,00	81,9
0:08:30	19	3435	14,25	5230	0,00	82,3
0:09:00	19	3402	14,26	5187	0,00	82,7
0:09:30	19	3370	14,26	5156	0,00	83,1
0:10:00	18	3340	14,26	5114	0,00	83,6
0:10:30	18	3312	14,27	5087	0,00	84,0
0:11:00	18	3289	14,27	5050	0,00	84,4
0:11:30	18	3269	14,28	5030	0,00	84,9
0:12:00	18	3252	14,28	5010	0,00	85,3
0:12:30	18	3808	14,27	5061	0,00	85,7
0:13:00	18	3761	14,25	5034	0,00	86,1
0:13:30	18	3722	14,25	5026	0,00	86,6
0:14:00	18	3687	14,25	5014	0,00	87,0
0:14:30	18	3655	14,26	5001	0,00	87,4
0:15:00	17	3625	14,26	5005	0,00	87,9
0:15:30	17	3597	14,27	5001	0,00	88,3
0:16:00	17	3571	14,28	4991	0,00	88,7
0:16:30	17	3548	14,29	4993	0,00	89,1
0:17:00	17	3528	14,29	4986	0,00	89,6
0:17:30	17	3510	14,29	4991	0,00	90,0
0:18:00	17	3492	14,30	4994	0,00	90,4
0:18:30	17	3475	14,30	4998	0,00	90,9
0:19:00	17	3458	14,31	4994	0,00	91,3
0:19:30	17	3440	14,31	5001	0,00	91,7
0:20:00	17	3421	14,32	5001	0,00	92,1
0:20:30	17	3404	14,32	4996	0,00	92,6
0:21:00	16	3385	14,33	4994	0,00	93,0
0:21:30	16	3367	14,34	4989	0,00	93,4
0:22:00	16	3350	14,34	4997	0,00	93,9
0:22:30	16	3333	14,34	4989	0,00	94,3
0:23:00	16	3317	14,36	4980	0,00	94,7
0:23:30	16	3303	14,36	4974	0,00	95,1
0:24:00	16	3288	14,36	4965	0,00	95,6
0:24:30	16	3274	14,37	4954	0,00	96,0
0:25:00	16	3259	14,38	4948	0,00	96,4
0:25:30	16	3245	14,38	4940	0,00	96,9
0:26:00	16	3231	14,38	4915	0,00	97,3
0:26:30	16	3819	14,39	4906	0,00	97,7
0:27:00	16	3773	14,37	4972	0,00	98,1
0:27:30	16	3742	14,36	4929	0,00	98,6
0:28:00	15	3715	14,35	4890	0,00	99,0
0:28:30	15	3691	14,36	4862	0,00	99,4
0:29:00	15	3670	14,36	4837	0,00	99,9
0:29:30	15	3650	14,37	4802	0,00	100,3
0:30:00	15	3632	14,37	4775	0,00	100,7
0:30:30	15	3614	14,37	4751	0,00	101,1
0:31:00	15	3597	14,38	4723	0,00	101,6
0:31:30	15	3582	14,39	4706	0,00	102,0
0:32:00	15	3566	14,39	4684	0,00	102,4
0:32:30	15	3552	14,39	4666	0,00	102,9
0:33:00	15	3537	14,40	4647	0,00	103,3
0:33:30	15	3522	14,40	4627	0,00	103,7
0:34:00	15	3507	14,41	4612	0,00	104,1
0:34:30	15	3492	14,41	4598	0,00	104,6
0:35:00	14	3478	14,42	4576	0,00	105,0
0:35:30	14	3463	14,43	4570	0,00	105,4
0:36:00	14	3449	14,43	4555	0,00	105,9
0:36:30	14	3435	14,44	4538	0,00	106,3
0:37:00	14	3422	14,44	4527	0,00	106,7
0:37:30	14	3410	14,45	4516	0,00	107,1
0:38:00	14	3396	14,46	4499	0,00	107,6
0:38:30	14	3383	14,46	4484	0,00	108,0
0:39:00	14	3370	14,46	4473	0,00	108,4
0:39:30	14	3357	14,47	4462	0,00	108,9
0:40:00	14	3344	14,48	4460	0,00	109,3
0:40:30	14	3332	14,48	4449	0,00	109,7
0:41:00	14	3319	14,48	4447	0,00	110,1
0:41:30	14	3306	14,49	4423	0,00	110,6
0:42:00	13	3294	14,49	4428	0,00	111,0
0:42:30	13	3281	14,50	4417	0,00	111,4
0:43:00	13	3269	14,50	4409	0,00	111,9
0:43:30	13	3256	14,51	4398	0,00	112,3
0:44:00	13	3244	14,51	4384	0,00	112,7
0:44:30	13	3232	14,52	4384	0,00	113,1
0:45:00	13	3220	14,52	4384	0,00	113,6
0:45:30	13	3207	14,53	4365	0,00	114,0
0:46:00	13	3196	14,54	4356	0,00	114,4
0:46:30	13	3186	14,54	4348	0,00	114,9
0:47:00	13	3174	14,55	4351	0,00	115,3
0:47:30	13	3163	14,54	4341	0,00	115,7
0:48:00	12	3152	14,55	4325	0,00	116,1
0:48:30	12	3139	14,55	4321	0,00	116,6
0:49:00	12	3721	14,55	4312	0,00	117,0
0:49:30	12	3692	14,53	4371	0,00	117,4
0:50:00	12	3669	14,51	4349	0,00	117,9
0:50:30	12	3648	14,51	4330	0,00	118,3
0:51:00	11	3629	14,52	4315	0,00	118,7
0:51:30	11	3611	14,53	4314	0,00	119,1
0:52:00	11	3594	14,53	4291	0,00	119,6
0:52:30	11	3578	14,54	4296	0,00	120,0
0:53:00	11	3561	14,55	4293	0,00	120,4
0:53:30	11	3545	14,56	4270	0,00	120,9
0:54:00	11	3529	14,56	4257	0,00	121,3
0:54:30	10	3514	14,57	4258	0,00	121,7
0:55:00	10	3500	14,58	4254	0,00	122,1
0:55:30	10	3487	14,58	4237	0,00	122,6
0:56:00	10	3475	14,59	4228	0,00	123,0
0:56:30	10	3462	14,60	4226	0,00	123,4
0:57:00	10	3450	14,60	4210	0,00	123,9
0:57:30	10	3438	14,61	4218	0,00	124,3
0:58:00	10	3426	14,62	4202	0,00	124,7
0:58:30	10	3413	14,62	4197	0,00	125,1
0:59:00	9	3401	14,64	4187	0,00	125,6
0:59:30	9	3389	14,64	4194	0,00	126,0
1:00:00	9	3377	14,65	4185	0,00	126,4
1:00:30	9	3365	14,65	4167	0,00	126,9
1:01:00	9	3353	14,65	4162	0,00	127,3
1:01:30	9	3342	14,66	4170	0,00	127,7
1:02:00	9	3331	14,67	4147	0,00	128,1
1:02:30	9	3320	14,67	4158	0,00	128,6
1:03:00	9	3310	14,68	4164	0,00	129,0
1:03:30	9	3300	14,68	4137	0,00	129,4
1:04:00	9	3291	14,69	4129	0,00	129,9
1:04:30	9	3282	14,69	4140	0,00	130,3
1:05:00	9	3273	14,70	4134	0,00	130,7
1:05:30	9	3265	14,71	4127	0,00	131,1
1:06:00	9	3256	14,71	4120	0,00	131,6
1:06:30	9	3248	14,72	4117	0,00	132,0
1:07:00	9	3822	14,73	4112	0,00	132,4
1:07:30	9	3797	14,69	4220	0,00	132,9
1:08:00	9	3778	14,68	4203	0,00	133,3
1:08:30	9	3762	14,68	4193	0,00	133,7
1:09:00	9	3748	14,68	4178	0,00	134,1
1:09:30	9	3735	14,68	4166	0,00	134,6
1:10:00	9	3723	14,69	4159	0,00	135,0
1:10:30	9	3712	14,69	4150	0,00	135,4
1:11:00	9	3702	14,70	4161	0,00	135,9
1:11:30	9	3692	14,70	4137	0,00	136,3
1:12:00	9	3683	14,70	4145	0,00	136,7
1:12:30	9	3674	14,71	4125	0,00	137,1
1:13:00	9	3665	14,71	4111	0,00	137,6
1:13:30	9	3656	14,71	4117	0,00	138,0
1:14:00	9	3646	14,71	4113	0,00	138,4
1:14:30	9	3637	14,72	4095	0,00	138,9
1:15:00	9	3628	14,72	4097	0,00	139,3
1:15:30	9	3619	14,72	4081	0,00	139,7
1:16:00	9	3611	14,73	4110	0,00	140,1
1:16:30	9	3602	14,73	4098	0,00	140,6
1:17:00	9	3594	14,73	4086	0,00	141,0
1:17:30	9	3586	14,73	4081	0,00	141,4
1:18:00	9	3578	14,73	4082	0,00	141,9
1:18:30	9	3570	14,73	4056	0,00	142,3
1:19:00	9	3562	14,74	4078	0,00	142,7
1:19:30	9	3554	14,74	4081	0,00	143,1
1:20:00	9	3547	14,74	4074	0,00	143,6
1:20:30	9	3539	14,75	4070	0,00	144,0
1:21:00	9	3531	14,75	4058	0,00	144,4
1:21:30	9	3523	14,74	4066	0,00	144,9
1:22:00	9	3515	14,75	4066	0,00	145,3
1:22:30	9	3507	14,75	4051	0,00	145,7
1:23:00	9	3499	14,76	4057	0,00	146,1
1:23:30	9	3492	14,76	4047	0,00	146,6
1:24:00	9	3484	14,77	4064	0,00	147,0
1:24:30	9	3476	14,77	4059	0,00	147,4
1:25:00	9	3469	14,77	4056	0,00	147,9
1:25:30	9	3461	14,77	4074	0,00	148,3
1:26:00	9	3454	14,77	4033	0,00	148,7
1:26:30	9	3446	14,77	4052	0,00	149,1
1:27:00	9	3438	14,77	4048	0,00	149,6
1:27:30	9	3430	14,77	4035	0,00	150,0
1:28:00	9	3423	14,77	4037	0,00	150,4
1:28:30	9	3415	14,77	4042	0,00	150,9
1:29:00	9	3408	14,77	4040	0,00	150,7
1:29:30	9	3399	14,78	4057	0,00	152,8
1:30:00	9	3392	14,79	4047	0,00	151,6
1:30:30	9	3385	14,79	4036	0,00	150,2
1:31:00	9	3378	14,78	4050	0,00	152,0
1:31:30	9	3370	14,79	4051	0,00	152,0
1:32:00	9	3362	14,79	4066	0,00	153,9
1:32:30	9	3354	14,79	4050	0,00	151,9
1:33:00	9	3346	14,80	4054	0,00	152,4
1:33:30	9	3338	14,80	4059	0,00	153,1
1:34:00	9	3331	14,80	4064	0,00	153,8
1:34:30	9	3322	14,80	4074	0,00	155,0
1:35:00	9	3315	14,80	4065	0,00	153,8
1:35:30	9	3307	14,80	4055	0,00	152,5
1:36:00	9	3299	14,80	4073	0,00	154,9
1:36:30	9	3292	14,80	4063	0,00	153,6
1:37:00	9	3284	14,81	4076	0,00	155,2
1:37:30	9	3276	14,81	4089	0,00	156,9
1:38:00	9	3267	14,81	4084	0,00	156,3
1:38:30	9	3260	14,81	4098	0,00	158,2
1:39:00	9	3252	14,81	4102	0,00	158,6
1:39:30	9	3244	14,81	4114	0,00	160,3
1:40:00	9	3236	14,81	4112	0,00	159,9
1:40:30	9	3228	14,81	4135	0,00	163,0
1:41:00	9	3220	14,81	4139	0,00	163,5
1:41:30	9	3212	14,82	4138	0,00	163,5
1:42:00	9	3204	14,82	4148	0,00	164,8
1:42:30	9	3196	14,82	4149	0,00	165,0
1:43:00	9	3188	14,82	4161	0,00	166,6
1:43:30	9	3179	14,83	4153	0,00	165,5
1:44:00	9	3171	14,82	4180	0,00	169,2
1:44:30	9	3163	14,82	4185	0,00	169,9
1:45:00	9	3155	14,83	4188	0,00	170,4
1:45:30	9	3147	14,83	4199	0,00	171,9
1:46:00	10	3138	14,83	4203	0,00	172,5
1:46:30	10	3130	14,83	4221	0,00	175,0
1:47:00	10	3122	14,83	4240	0,00	177,9
1:47:30	10	3113	14,83	4246	0,00	178,7
1:48:00	10	3105	14,83	4238	0,00	177,5
1:48:30	10	3097	14,83	4259	0,00	180,6
1:49:00	10	3088	14,83	4266	0,00	181,6
1:49:30	10	3080	14,83	4281	0,00	183,9
1:50:00	10	3072	14,84	4299	0,00	186,6
1:50:30	10	3063	14,84	4314	0,00	189,0
1:51:00	10	3054	14,84	4330	0,00	191,4
1:51:30	10	3046	14,84	4343	0,00	193,5
1:52:00	10	3634	14,84	4341	0,00	193,2
1:52:30	10	3612	14,80	4341	0,00	193,2
1:53:00	10	3597	14,78	4361	0,00	196,4
1:53:30	10	3585	14,78	4376	0,00	198,9
1:54:00	10	3574	14,78	4390	0,00	201,1
1:54:30	10	3563	14,78	4404	0,00	203,5
1:55:00	10	3552	14,78	4410	0,00	204,5
1:55:30	10	3541	14,79	4437	0,00	209,0
1:56:00	10	3530	14,79	4454	0,00	211,8
1:56:30	10	3520	14,79	4474	0,00	215,3
1:57:00	10	3510	14,79	4484	0,00	217,1
1:57:30	10	3500	14,80	4505	0,00	220,9
1:58:00	10	3489	14,80	4530	0,00	225,4
1:58:30	10	3479	14,80	4549	0,00	228,8
1:59:00	10	3469	14,79	4571	0,00	233,1
1:59:30	10	3459	14,79	4588	0,00	236,2
2:00:00	10	3449	14,79	4602	0,00	238,8
2:00:30	10	3438	14,79	4622	0,00	242,8
2:01:00	10	3428	14,79	4645	0,00	247,3
2:01:30	10	3417	14,79	4665	0,00	251,4
2:02:00	10	3407	14,80	4691	0,00	256,7
2:02:30	10	3397	14,80	4705	0,00	259,5
2:03:00	10	3387	14,80	4724	0,00	263,7
2:03:30	10	3377	14,80	4759	0,00	271,1
2:04:00	10	3366	14,80	4775	0,00	274,8
2:04:30	10	3356	14,80	4793	0,00	278,7
2:05:00	10	3346	14,80	4813	0,00	283,3
2:05:30	10	3335	14,80	4844	0,00	290,3
2:06:00	10	3325	14,80	4856	0,00	293,1
2:06:30	10	3314	14,80	4889	0,00	301,0
2:07:00	10	3304	14,80	4905	0,00	304,9
2:07:30	10	3293	14,80	4934	0,00	312,1
2:08:00	10	3283	14,80	4951	0,00	316,2
2:08:30	10	3272	14,79	4975	0,00	322,3
2:09:00	10	3262	14,80	4989	0,00	326,0
2:09:30	10	3252	14,80	5013	0,00	332,3
2:10:00	10	3242	14,80	5031	0,00	337,2
2:10:30	10	3231	14,79	5059	0,00	344,8
2:11:00	10	3220	14,79	5080	0,00	350,7
2:11:30	10	3209	14,79	5107	0,00	358,0
2:12:00	10	3198	14,79	5129	0,00	364,6
2:12:30	10	3188	14,79	5152	0,00	371,2
2:13:00	10	3178	14,79	5180	0,00	379,5
2:13:30	10	3167	14,79	5195	0,00	384,1
2:14:00	10	3156	14,79	5224	0,00	393,1
2:14:30	10	3145	14,79	5243	0,00	399,1
2:15:00	10	3134	14,79	5266	0,00	406,2
2:15:30	10	3122	14,79	5288	0,00	413,3
2:16:00	10	3111	14,79	5315	0,00	422,3
2:16:30	10	3100	14,78	5335	0,00	429,3
2:17:00	10	3089	14,78	5358	0,00	437,0
2:17:30	10	3077	14,77	5386	0,00	446,9
2:18:00	10	3066	14,77	5401	0,00	451,9
2:18:30	10	3055	14,78	5431	0,00	463,0
2:19:00	10	3043	14,78	5447	0,00	469,0
2:19:30	10	3635	14,77	5472	0,00	478,0
2:20:00	10	3608	14,74	5372	0,00	441,7
2:20:30	10	3591	14,73	5423	0,00	459,9
2:21:00	10	3576	14,72	5466	0,00	475,8
2:21:30	10	3561	14,71	5493	0,00	486,2
2:22:00	10	3547	14,71	5528	0,00	499,8
2:22:30	10	3532	14,71	5555	0,00	510,6
2:23:00	10	3518	14,70	5585	0,00	522,7
2:23:30	10	3504	14,70	5609	0,00	532,5
2:24:00	10	3491	14,70	5635	0,00	543,7
2:24:30	10	3477	14,69	5662	0,00	555,4
2:25:00	10	3463	14,69	5687	0,00	566,3
2:25:30	10	3449	14,69	5710	0,00	576,4
2:26:00	10	3435	14,68	5738	0,00	589,6
2:26:30	10	3422	14,68	5758	0,00	598,7
2:27:00	10	3408	14,67	5786	0,00	611,9
2:27:30	10	3393	14,67	5801	0,00	619,0
2:28:00	10	3379	14,66	5828	0,00	632,4
2:28:30	10	3364	14,66	5849	0,00	643,0
2:29:00	10	3350	14,65	5873	0,00	655,4
2:29:30	10	3335	14,65	5895	0,00	666,5
2:30:00	10	3320	14,65	5915	0,00	677,1
2:30:30	10	3305	14,64	5938	0,00	689,3
2:31:00	10	3289	14,63	5958	0,00	699,9
2:31:30	10	3273	14,63	5966	0,00	704,6
2:32:00	10	3257	14,62	5985	0,00	715,2
2:32:30	10	3241	14,61	6008	0,00	728,3
2:33:00	10	3224	14,60	6025	0,00	737,6
2:33:30	10	3206	14,59	6037	0,00	744,8
2:34:00	10	3189	14,58	6060	0,00	758,0
2:34:30	10	3170	14,57	6084	0,00	772,4
2:35:00	10	3150	14,55	6102	0,00	783,3
2:35:30	10	3130	14,53	6126	0,00	798,1
2:36:00	10	3109	14,51	6137	0,00	804,9
2:36:30	10	3087	14,49	6156	0,00	817,0
2:37:00	10	3064	14,47	6174	0,00	829,0
2:37:30	10	3577	14,44	6194	0,00	841,7
2:38:00	10	3608	14,41	6160	0,00	819,8
2:38:30	10	3577	14,36	6197	0,00	843,8
2:39:00	10	3548	14,32	6222	0,00	860,3
2:39:30	10	3519	14,29	6247	0,00	877,2
2:40:00	10	3489	14,26	6271	0,00	894,1
2:40:30	10	3458	14,23	6297	0,00	912,4
2:41:00	10	3428	14,20	6319	0,00	928,1
2:41:30	10	3397	14,17	6337	0,00	940,7
2:42:00	10	3366	14,14	6358	0,00	956,3
2:42:30	10	3335	14,11	6382	0,00	974,7
2:43:00	10	3305	14,08	6401	0,00	989,0
2:43:30	10	3275	14,05	6426	0,00	1008,0
2:44:00	10	3244	14,02	6444	0,00	1022,2
2:44:30	10	3215	13,99	6466	0,00	1040,5
2:45:00	10	3184	13,96	6487	0,00	1057,4
2:45:30	10	3152	13,93	6508	0,00	1074,8
2:46:00	10	3121	13,90	6532	0,00	1095,3
2:46:30	10	3089	13,87	6554	0,00	1113,6
2:47:00	10	3058	13,83	6575	0,00	1132,3
2:47:30	10	3026	13,80	6596	0,00	1150,4
2:48:00	10	2993	13,77	6618	0,00	1170,5
2:48:30	10	2962	13,73	6643	0,00	1193,3
2:49:00	10	2930	13,70	6665	0,00	1214,0
2:49:30	10	2898	13,67	6687	0,00	1234,8
2:50:00	10	2866	13,63	6708	0,00	1254,7
2:50:30	10	3449	13,60	6728	0,00	1275,0
2:51:00	10	3407	13,55	6748	0,00	
2:51:30	10	3370	13,50	6771	0,00	
2:52:00	10	3334	13,46	6794	0,00	
2:52:30	10	3298	13,42	6812	0,00	
2:53:00	10	3262	13,37	6827	0,00	
2:53:30	10	3226	13,35	6835	0,00	
2:54:00	10	3190	13,31	6851	0,00	
2:54:30	10	3155	13,27	6867	0,00	
2:55:00	10	3120	13,23	6881	0,00	
2:55:30	10	3085	13,19	6894	0,00	
2:56:00	10	3050	13,14	6904	0,00	
2:56:30	10	3621	13,10	6917	0,00	
2:57:00	10	3579	13,05	6945	0,00	
2:57:30	10	3539	13,00	6957	0,00	
2:58:00	10	3502	12,95	6966	0,00	
2:58:30	10	3465	12,91	6980	0,00	
2:59:00	10	3429	12,87	6990	0,00	
2:59:30	10	3394	12,83	7001	0,00	
3:00:00	10	3359	12,79	7014	0,00	
3:00:30	10	3326	12,76	7021	0,00	
3:01:00	10	3293	12,72	7029	0,00	
3:01:30	10	3262	12,69	7036	0,00	
3:02:00	10	3232	12,66	7047	0,00	
3:02:30	10	3201	12,63	7050	0,00	
3:03:00	10	3173	12,60	7059	0,00	
3:03:30	10	3144	12,57	7066	0,00	
3:04:00	10	3116	12,54	7071	0,00	
3:04:30	10	3089	12,51	7075	0,00	
3:05:00	10	3079	12,49	7083	0,00	
3:05:30	10	3651	12,46	7149	0,00	
3:06:00	10	3621	12,43	7120	0,00	
3:06:30	10	3592	12,40	7121	0,00	
3:07:00	10	3564	12,37	7120	0,00	
3:07:30	10	3538	12,35	7127	0,00	
3:08:00	10	3512	12,33	7128	0,00	
3:08:30	10	3486	12,31	7132	0,00	
3:09:00	10	3462	12,29	7133	0,00	
3:09:30	10	3438	12,27	7141	0,00	
3:10:00	10	3416	12,25	7142	0,00	
3:10:30	10	3394	12,23	7145	0,00	
3:11:00	10	3373	12,22	7147	0,00	
3:11:30	10	3352	12,20	7148	0,00	
3:12:00	10	3332	12,18	7153	0,00	
3:12:30	10	3312	12,16	7155	0,00	
3:13:00	10	3293	12,15	7157	0,00	
3:13:30	10	3274	12,14	7160	0,00	
3:14:00	10	3255	12,12	7160	0,00	
3:14:30	10	3237	12,11	7163	0,00	
3:15:00	10	3219	12,10	7165	0,00	
3:15:30	10	3202	12,09	7168	0,00	
3:16:00	10	3185	12,07	7166	0,00	
3:16:30	10	3169	12,06	7168	0,00	
3:17:00	10	3154	12,05	7171	0,00	
3:17:30	10	3138	12,04	7171	0,00	
3:18:00	10	3124	12,03	7174	0,00	
3:18:30	10	3109	12,02	7173	0,00	
3:19:00	10	3096	12,01	7172	0,00	
3:19:30	10	3082	12,00	7176	0,00	
3:20:00	10	3068	11,99	7178	0,00	
3:20:30	10	3055	11,98	7178	0,00	
3:21:00	10	3042	11,97	7179	0,00	
3:21:30	10	3029	11,96	7179	0,00	
3:22:00	10	3016	11,95	7179	0,00	
3:22:30	10	3004	11,95	7180	0,00	
3:23:00	10	2992	11,94	7183	0,00	
3:23:30	10	2981	11,94	7183	0,00	
3:24:00	10	2970	11,93	7182	0,00	
3:24:30	10	2960	11,93	7184	0,00	
3:25:00	10	2950	11,92	7184	0,00	
3:25:30	10	2940	11,92	7186	0,00	
3:26:00	10	2931	11,91	7186	0,00	
3:26:30	10	2920	11,90	7188	0,00	
3:27:00	10	2910	11,90	7189	0,00	
3:27:30	10	2901	11,89	7188	0,00	
3:28:00	10	2891	11,89	7188	0,00	
3:28:30	10	2881	11,88	7185	0,00	
3:29:00	10	2873	11,88	7189	0,00	
3:29:30	10	2864	11,87	7188	0,00	
3:30:00	10	2856	11,87	7191	0,00	
3:30:30	10	2848	11,86	7190	0,00	
3:31:00	10	2840	11,86	7192	0,00	
3:31:30	10	2831	11,85	7189	0,00	
3:32:00	10	2839	11,85	7191	0,00	
3:32:30	10	3447	11,85	7234	0,00	
3:33:00	10	3433	11,84	7197	0,00	
3:33:30	10	3422	11,83	7196	0,00	
3:34:00	10	3411	11,83	7199	0,00	
3:34:30	10	3400	11,82	7200	0,00	
3:35:00	10	3390	11,82	7197	0,00	
3:35:30	10	3381	11,82	7200	0,00	
3:36:00	10	3371	11,81	7200	0,00	
3:36:30	10	3362	11,81	7200	0,00	
3:37:00	10	3354	11,81	7201	0,00	
3:37:30	10	3345	11,81	7201	0,00	
3:38:00	10	3337	11,80	7196	0,00	
3:38:30	10	3329	11,80	7201	0,00	
3:39:00	10	3321	11,80	7197	0,00	
3:39:30	10	3313	11,80	7201	0,00	
3:40:00	10	3306	11,80	7196	0,00	
3:40:30	10	3298	11,79	7200	0,00	
3:41:00	10	3291	11,79	7198	0,00	
3:41:30	10	3283	11,79	7202	0,00	
3:42:00	10	3276	11,79	7198	0,00	
3:42:30	10	3269	11,79	7201	0,00	
3:43:00	10	3261	11,79	7198	0,00	
3:43:30	10	3254	11,78	7198	0,00	
3:44:00	10	3248	11,78	7201	0,00	
3:44:30	10	3241	11,78	7202	0,00	
3:45:00	10	3234	11,78	7200	0,00	
3:45:30	10	3228	11,78	7198	0,00	
3:46:00	10	3222	11,78	7201	0,00	
3:46:30	10	3215	11,78	7199	0,00	
3:47:00	10	3208	11,78	7201	0,00	
3:47:30	10	3202	11,77	7201	0,00	
3:48:00	10	3195	11,77	7198	0,00	
3:48:30	10	3189	11,77	7198	0,00	
3:49:00	10	3183	11,77	7202	0,00	
3:49:30	10	3177	11,77	7199	0,00	
3:50:00	10	3171	11,77	7199	0,00	
3:50:30	10	3166	11,77	7198	0,00	
3:51:00	10	3160	11,77	7198	0,00	
3:51:30	10	3154	11,77	7199	0,00	
3:52:00	10	3148	11,77	7201	0,00	
3:52:30	10	3142	11,77	7200	0,00	
3:53:00	10	3137	11,77	7199	0,00	
3:53:30	10	3131	11,77	7200	0,00	
3:54:00	10	3125	11,76	7200	0,00	
3:54:30	10	3120	11,76	7200	0,00	
3:55:00	10	3114	11,76	7199	0,00	
3:55:30	10	3108	11,76	7196	0,00	
3:56:00	10	3103	11,76	7199	0,00	
3:56:30	10	3098	11,76	7200	0,00	
3:57:00	10	3093	11,76	7196	0,00	
3:57:30	10	3087	11,76	7199	0,00	
3:58:00	10	3082	11,76	7197	0,00	
3:58:30	10	3077	11,76	7198	0,00	
3:59:00	10	3072	11,76	7199	0,00	
3:59:30	10	3066	11,76	7200	0,00	
4:00:00	10	3061	11,76	7199	0,00	
4:00:30	10	3056	11,76	7199	0,00	
4:01:00	10	3051	11,76	7199	0,00	
4:01:30	10	3046	11,76	7197	0,00	
4:02:00	10	3041	11,76	7198	0,00	
4:02:30	10	3036	11,76	7196	0,00	
4:03:00	10	3031	11,76	7199	0,00	
4:03:30	10	3026	11,76	7198	0,00	
4:04:00	10	3022	11,76	7196	0,00	
4:04:30	10	3019	11,76	7195	0,00	
4:05:00	10	3014	11,76	7198	0,00	
4:05:30	10	3009	11,76	7198	0,00	
4:06:00	10	3004	11,76	7195	0,00	
4:06:30	10	3000	11,76	7194	0,00	
4:07:00	10	2996	11,76	7196	0,00	
4:07:30	10	2991	11,76	7197	0,00	
4:08:00	10	2986	11,76	7198	0,00	
4:08:30	10	2981	11,76	7197	0,00	
4:09:00	10	2976	11,76	7194	0,00	
4:09:30	10	2971	11,76	7197	0,00	
4:10:00	10	2965	11,76	7193	0,00	
4:10:30	10	2961	11,75	7193	0,00	
4:11:00	10	2956	11,76	7193	0,00	
4:11:30	10	2952	11,76	7196	0,00	
4:12:00	10	2948	11,76	7193	0,00	
4:12:30	10	2944	11,76	7195	0,00	
4:13:00	10	2941	11,75	7196	0,00	
4:13:30	10	2937	11,75	7193	0,00	
4:14:00	10	2933	11,76	7196	0,00	
4:14:30	10	2929	11,76	7192	0,00	
4:15:00	10	2924	11,75	7193	0,00	
4:15:30	10	2919	11,75	7196	0,00	
4:16:00	10	2914	11,75	7193	0,00	
4:16:30	10	2908	11,75	7195	0,00	
4:17:00	10	2903	11,75	7195	0,00	
4:17:30	10	2899	11,75	7192	0,00	
4:18:00	10	2895	11,76	7192	0,00	
4:18:30	10	2891	11,76	7191	0,00	
4:19:00	10	2887	11,76	7191	0,00	
4:19:30	10	2884	11,76	7193	0,00	
4:20:00	10	2880	11,75	7193	0,00	
4:20:30	10	2876	11,76	7195	0,00	
4:21:00	10	2872	11,75	7195	0,00	
4:21:30	10	2868	11,75	7192	0,00	
4:22:00	10	2864	11,76	7190	0,00	
4:22:30	10	2859	11,75	7194	0,00	
4:23:00	10	2854	11,76	7194	0,00	
4:23:30	10	2849	11,76	7193	0,00	
4:24:00	10	2845	11,76	7190	0,00	
4:24:30	10	2842	11,76	7190	0,00	
4:25:00	10	2838	11,76	7190	0,00	
4:25:30	10	2835	11,76	7189	0,00	
4:26:00	10	2832	11,76	7190	0,00	
4:26:30	10	2828	11,76	7190	0,00	
4:27:00	10	2824	11,76	7190	0,00	
4:27:30	10	2821	11,76	7191	0,00	
4:28:00	10	2816	11,76	7191	0,00	
4:28:30	10	2812	11,76	7193	0,00	
4:29:00	10	2807	11,76	7191	0,00	
4:29:30	10	2804	11,76	7192	0,00	
4:30:00	10	2800	11,76	7190	0,00	
4:30:30	10	2796	11,76	7192	0,00	
4:31:00	10	2792	11,76	7191	0,00	
4:31:30	10	2789	11,76	7189	0,00	
4:32:00	10	2785	11,76	7191	0,00	
4:32:30	10	2782	11,76	7189	0,00	
4:33:00	10	2779	11,76	7192	0,00	
4:33:30	10	2775	11,76	7192	0,00	
4:34:00	10	2771	11,76	7190	0,00	
4:34:30	10	2767	11,76	7193	0,00	
4:35:00	10	2764	11,76	7190	0,00	
4:35:30	10	2760	11,76	7191	0,00	
4:36:00	10	2757	11,76	7192	0,00	
4:36:30	10	2753	11,76	7190	0,00	
4:37:00	10	2750	11,76	7189	0,00	
4:37:30	10	2748	11,76	7191	0,00	
4:38:00	10	2746	11,76	7191	0,00	
4:38:30	10	2743	11,76	7190	0,00	
4:39:00	10	2741	11,76	7192	0,00	
4:39:30	10	4168	11,78	6998	0,00	
4:40:00	10	4160	11,81	7050	0,00	
4:40:30	10	4156	11,81	7064	0,00	
4:41:00	10	4150	11,81	7067	0,00	
4:41:30	10	4144	11,82	7071	0,00	
4:42:00	10	4139	11,81	7076	0,00	
4:42:30	10	4133	11,81	7077	0,00	
4:43:00	10	4119	11,81	7079	0,00	
4:43:30	10	4099	11,81	7081	0,00	
4:44:00	10	4083	11,81	7087	0,00	
4:44:30	10	4068	11,81	7089	0,00	
4:45:00	10	4054	11,81	7091	0,00	
4:45:30	10	4042	11,81	7095	0,00	
4:46:00	10	4030	11,80	7096	0,00	
4:46:30	10	4018	11,80	7100	0,00	
4:47:00	10	4007	11,80	7100	0,00	
4:47:30	10	3996	11,80	7104	0,00	
4:48:00	10	3985	11,80	7106	0,00	
4:48:30	10	3975	11,80	7106	0,00	
4:49:00	10	3966	11,80	7107	0,00	
4:49:30	10	3957	11,80	7110	0,00	
4:50:00	10	3948	11,80	7112	0,00	
4:50:30	10	3940	11,80	7109	0,00	
4:51:00	10	3933	11,80	7110	0,00	
4:51:30	10	3925	11,80	7117	0,00	
4:52:00	10	3918	11,80	7116	0,00	
4:52:30	10	3910	11,80	7118	0,00	
4:53:00	10	3903	11,80	7118	0,00	
4:53:30	10	3896	11,80	7119	0,00	
4:54:00	10	3889	11,80	7119	0,00	
4:54:30	10	3882	11,80	7122	0,00	
4:55:00	10	3875	11,80	7120	0,00	
4:55:30	10	3868	11,79	7121	0,00	
4:56:00	10	3862	11,79	7120	0,00	
4:56:30	10	3855	11,79	7123	0,00	
4:57:00	10	3849	11,79	7123	0,00	
4:57:30	10	3843	11,79	7126	0,00	
4:58:00	10	3837	11,79	7123	0,00	
4:58:30	10	3831	11,79	7123	0,00	
4:59:00	10	3825	11,79	7124	0,00	
4:59:30	10	3819	11,79	7127	0,00	
5:00:00	10	3813	11,79	7124	0,00	
5:00:30	10	3807	11,79	7125	0,00	
5:01:00	10	3801	11,79	7128	0,00	
5:01:30	10	3795	11,79	7128	0,00	
5:02:00	10	3790	11,79	7126	0,00	
5:02:30	10	3785	11,79	7130	0,00	
5:03:00	10	3780	11,79	7132	0,00	
5:03:30	10	3775	11,79	7129	0,00	
5:04:00	10	3769	11,79	7128	0,00	
5:04:30	10	3764	11,79	7132	0,00	
5:05:00	10	3759	11,79	7128	0,00	
5:05:30	10	3753	11,79	7131	0,00	
5:06:00	10	3748	11,78	7133	0,00	
5:06:30	10	3743	11,78	7131	0,00	
5:07:00	10	3737	11,78	7129	0,00	
5:07:30	10	3732	11,78	7132	0,00	
5:08:00	10	3728	11,78	7131	0,00	
5:08:30	10	3723	11,78	7133	0,00	
5:09:00	10	3718	11,78	7130	0,00	
5:09:30	10	3714	11,78	7134	0,00	
5:10:00	10	3709	11,78	7133	0,00	
5:10:30	10	3704	11,78	7135	0,00	
5:11:00	10	3699	11,78	7133	0,00	
5:11:30	10	3694	11,78	7133	0,00	
5:12:00	10	3689	11,78	7135	0,00	
5:12:30	10	3684	11,78	7134	0,00	
5:13:00	10	3679	11,78	7137	0,00	
5:13:30	10	3675	11,78	7135	0,00	
5:14:00	10	3671	11,78	7138	0,00	
5:14:30	10	3666	11,78	7137	0,00	
5:15:00	10	3662	11,78	7137	0,00	
5:15:30	10	3657	11,78	7136	0,00	
5:16:00	10	3653	11,78	7139	0,00	
5:16:30	10	3649	11,77	7136	0,00	
5:17:00	10	3644	11,78	7141	0,00	
5:17:30	10	3640	11,78	7137	0,00	
5:18:00	10	3636	11,77	7141	0,00	
5:18:30	10	3632	11,77	7140	0,00	
5:19:00	10	3628	11,77	7139	0,00	
5:19:30	10	3624	11,77	7139	0,00	
5:20:00	10	3620	11,77	7142	0,00	
5:20:30	10	3616	11,77	7142	0,00	
5:21:00	10	3612	11,77	7140	0,00	
5:21:30	10	3608	11,77	7142	0,00	
5:22:00	10	3604	11,77	7142	0,00	
5:22:30	10	3601	11,77	7142	0,00	
5:23:00	10	3597	11,77	7143	0,00	
5:23:30	10	3594	11,77	7144	0,00	
5:24:00	10	3590	11,77	7141	0,00	
5:24:30	10	3587	11,77	7144	0,00	
5:25:00	10	3583	11,77	7142	0,00	
5:25:30	10	3579	11,77	7142	0,00	
5:26:00	10	3575	11,77	7145	0,00	
5:26:30	10	3572	11,77	7144	0,00	
5:27:00	10	3567	11,77	7145	0,00	
5:27:30	10	3563	11,77	7143	0,00	
5:28:00	10	3560	11,77	7146	0,00	
5:28:30	10	3556	11,77	7144	0,00	
5:29:00	10	3552	11,77	7146	0,00	
5:29:30	10	3549	11,77	7145	0,00	
5:30:00	10	3546	11,77	7141	0,00	
5:30:30	10	3542	11,77	7145	0,00	
5:31:00	10	3539	11,77	7144	0,00	
5:31:30	10	3535	11,77	7143	0,00	
5:32:00	10	3531	11,77	7147	0,00	
5:32:30	10	3527	11,77	7147	0,00	
5:33:00	10	3524	11,77	7144	0,00	
5:33:30	10	3520	11,77	7144	0,00	
5:34:00	10	3517	11,77	7144	0,00	
5:34:30	10	3513	11,77	7148	0,00	
5:35:00	10	3509	11,77	7146	0,00	
5:35:30	10	3505	11,77	7148	0,00	
5:36:00	10	3502	11,77	7148	0,00	
5:36:30	10	3498	11,77	7145	0,00	
5:37:00	10	3495	11,77	7148	0,00	
5:37:30	10	3491	11,77	7148	0,00	
5:38:00	10	3487	11,77	7145	0,00	
5:38:30	10	3484	11,77	7148	0,00	
5:39:00	10	3480	11,77	7149	0,00	
5:39:30	10	3477	11,77	7149	0,00	
5:40:00	10	3473	11,77	7150	0,00	
5:40:30	10	3469	11,76	7148	0,00	
5:41:00	10	3466	11,76	7151	0,00	
5:41:30	10	3462	11,76	7148	0,00	
5:42:00	10	3458	11,76	7149	0,00	
5:42:30	10	3454	11,76	7152	0,00	
5:43:00	10	3451	11,76	7148	0,00	
5:43:30	10	3447	11,76	7153	0,00	
5:44:00	10	3444	11,76	7149	0,00	
5:44:30	10	3440	11,76	7150	0,00	
5:45:00	10	3436	11,76	7152	0,00	
5:45:30	10	3432	11,76	7154	0,00	
5:46:00	10	3428	11,76	7151	0,00	
5:46:30	10	3425	11,76	7154	0,00	
5:47:00	10	3422	11,76	7150	0,00	
5:47:30	10	3418	11,76	7154	0,00	
5:48:00	10	3415	11,76	7153	0,00

File: project-root/data/Data Acquisition/Data Acquisition/2021 year (353)/21-086.txt (part 1 of 3)
--Test Summary--
Full Path and File Name	
Instrument Name	SGSA/UCA
Instrument Type	Model 5265 SGSA/UCA
Instrument Serial Number	
Test Start Date	27.04.2021
Test Start Time	15:17:51
Test Stop Date	28.04.2021
Test Stop Time	16:19:40
Test Length	25:01:49
Final Sample Time Offset	25:01:30
Controller Schedule Name	
Sampling Period	30 seconds
Comments	
Information	WellID	
Information	Customer	
Information	EngName	
Information	CementClass	
Information	CementMfr	
Information	Additives	100I-50+120G-19+50ASPM(0.81)+0.6CEX+0.4ËÊ
Information	Density	1500
Information	BHCT	17
Information	BHST	9
Information	FluidLoss	
Information	JobType	
Calculated Value	CS_50	12:30:00
Calculated Value	CS_500	13:59:30
Calculated Value	SGS_Initial	14:00:00
Calculated Value	SGS_Final	14:17:30
Calculated Value	CS_Time8h	0,00 MPa
Calculated Value	CS_Time12h	0,00 MPa
Calculated Value	CS_Time24h	5,86 MPa
Calculated Value	CS_Time48h	N/A
Calculated Value	Time_SGS_100lb/100ft2	14:01:00
Calculated Value	Time_SGS_500lb/100ft2	14:08:30
Calculated Curve	Compressive Strength	Compressive strength type A (less than 14 lb/gal)
Calculated Curve	Static Gel Strength	Static gel strength
Initial Temperature (°C)	20 °C
Final Temperature (°C)	10 °C
Initial Pressure (psi)	3635 psi
Final Pressure (psi)	3517 psi
Initial Transit Time (microsec/in)	14,00 microsec/in
Final Transit Time (microsec/in)	10,83 microsec/in
Initial Gel Value	5649
Final Gel Value	7007
Initial Compressive Strength (MPa)	0,00 MPa
Final Compressive Strength (MPa)	6,08 MPa
Initial Static Gel Strength (lb/100ft2)	10,4 lb/100ft2
Final Static Gel Strength (lb/100ft2)	ERROR
--Data--
Time (HH:MM:SS)	Temperature (°C)	Pressure (psi)	Transit Time (microsec/in)	Gel Value	Compressive Strength (MPa)	Static Gel Strength (lb/100ft2)
0:00:00	20	3635	14,00	5649	0,00	10,4
0:00:30	20	3503	14,00	5583	0,00	10,5
0:01:00	20	3436	14,00	5545	0,00	10,5
0:01:30	21	3407	14,00	5510	0,00	10,6
0:02:00	22	3398	14,01	5492	0,00	10,6
0:02:30	22	3379	14,01	5465	0,00	10,7
0:03:00	22	3361	14,01	5428	0,00	10,7
0:03:30	22	3725	14,01	5408	0,00	10,8
0:04:00	21	3642	14,00	5431	0,00	10,8
0:04:30	21	3584	14,00	5376	0,00	10,8
0:05:00	21	3541	14,00	5328	0,00	10,9
0:05:30	21	3503	14,01	5282	0,00	10,9
0:06:00	21	3841	14,01	5236	0,00	11,0
0:06:30	21	3760	14,00	5328	0,00	11,0
0:07:00	22	3717	14,00	5258	0,00	11,1
0:07:30	22	3684	14,00	5204	0,00	11,1
0:08:00	21	3653	14,01	5162	0,00	11,2
0:08:30	21	3623	14,01	5116	0,00	11,2
0:09:00	21	3594	14,01	5069	0,00	11,2
0:09:30	21	3564	14,02	5029	0,00	11,3
0:10:00	21	3537	14,03	4981	0,00	11,3
0:10:30	21	3515	14,03	4936	0,00	11,4
0:11:00	21	3498	14,03	4904	0,00	11,4
0:11:30	21	3483	14,03	4854	0,00	11,5
0:12:00	21	3470	14,04	4820	0,00	11,5
0:12:30	21	3455	14,04	4781	0,00	11,6
0:13:00	21	3436	14,04	4738	0,00	11,6
0:13:30	21	3414	14,04	4707	0,00	11,6
0:14:00	21	3395	14,05	4667	0,00	11,7
0:14:30	20	3379	14,05	4639	0,00	11,7
0:15:00	20	3366	14,05	4612	0,00	11,8
0:15:30	21	3353	14,06	4573	0,00	11,8
0:16:00	20	3342	14,06	4541	0,00	11,9
0:16:30	20	3329	14,06	4512	0,00	11,9
0:17:00	20	3312	14,07	4476	0,00	12,0
0:17:30	20	3295	14,07	4453	0,00	12,0
0:18:00	20	3278	14,07	4420	0,00	12,1
0:18:30	20	3262	14,07	4394	0,00	12,1
0:19:00	20	3247	14,07	4368	0,00	12,1
0:19:30	20	3234	14,07	4331	0,00	12,2
0:20:00	20	3221	14,07	4307	0,00	12,2
0:20:30	19	3208	14,08	4288	0,00	12,3
0:21:00	19	3196	14,09	4256	0,00	12,3
0:21:30	19	3182	14,09	4246	0,00	12,4
0:22:00	19	3167	14,10	4221	0,00	12,4
0:22:30	19	3154	14,10	4203	0,00	12,5
0:23:00	19	3141	14,11	4176	0,00	12,5
0:23:30	19	3128	14,11	4149	0,00	12,5
0:24:00	19	3116	14,11	4135	0,00	12,6
0:24:30	19	3103	14,11	4121	0,00	12,6
0:25:00	19	3090	14,12	4111	0,00	12,7
0:25:30	18	3078	14,12	4088	0,00	12,7
0:26:00	18	3065	14,13	4074	0,00	12,8
0:26:30	18	3053	14,13	4044	0,00	12,8
0:27:00	18	3039	14,13	4029	0,00	12,9
0:27:30	18	3027	14,14	3998	0,00	12,9
0:28:00	18	3015	14,15	3996	0,00	12,9
0:28:30	18	3003	14,14	3981	0,00	13,0
0:29:00	18	2992	14,15	3955	0,00	13,0
0:29:30	18	2980	14,15	3950	0,00	13,1
0:30:00	18	2969	14,16	3918	0,00	13,1
0:30:30	17	2957	14,17	3919	0,00	13,2
0:31:00	17	2946	14,17	3897	0,00	13,2
0:31:30	17	2934	14,17	3877	0,00	13,3
0:32:00	17	2923	14,17	3881	0,00	13,3
0:32:30	17	2912	14,18	3860	0,00	13,3
0:33:00	17	2901	14,18	3846	0,00	13,4
0:33:30	17	2890	14,19	3834	0,00	13,4
0:34:00	17	2880	14,19	3817	0,00	13,5
0:34:30	17	2870	14,20	3816	0,00	13,5
0:35:00	16	2860	14,20	3794	0,00	13,6
0:35:30	16	2850	14,21	3774	0,00	13,6
0:36:00	16	2841	14,21	3776	0,00	13,7
0:36:30	16	2831	14,21	3768	0,00	13,7
0:37:00	16	2822	14,22	3748	0,00	13,7
0:37:30	16	2813	14,23	3741	0,00	13,8
0:38:00	16	2804	14,23	3747	0,00	13,8
0:38:30	16	2795	14,23	3744	0,00	13,9
0:39:00	16	2786	14,24	3718	0,00	13,9
0:39:30	15	2777	14,24	3682	0,00	14,0
0:40:00	15	2768	14,25	3691	0,00	14,0
0:40:30	15	2759	14,25	3674	0,00	14,1
0:41:00	15	2750	14,25	3649	0,00	14,1
0:41:30	15	2741	14,26	3663	0,00	14,1
0:42:00	15	3345	14,24	4041	0,00	14,2
0:42:30	15	3330	14,21	3944	0,00	14,2
0:43:00	15	3317	14,20	3915	0,00	14,3
0:43:30	14	3303	14,20	3883	0,00	14,3
0:44:00	14	3289	14,21	3878	0,00	14,4
0:44:30	14	3273	14,22	3856	0,00	14,4
0:45:00	14	3258	14,22	3832	0,00	14,5
0:45:30	13	3242	14,23	3816	0,00	14,5
0:46:00	13	3223	14,23	3802	0,00	14,6
0:46:30	13	3207	14,24	3805	0,00	14,6
0:47:00	13	3192	14,24	3786	0,00	14,6
0:47:30	12	3177	14,25	3775	0,00	14,7
0:48:00	12	3162	14,26	3755	0,00	14,7
0:48:30	12	3147	14,26	3748	0,00	14,8
0:49:00	12	3131	14,27	3731	0,00	14,8
0:49:30	11	3114	14,28	3707	0,00	14,9
0:50:00	11	3098	14,29	3724	0,00	14,9
0:50:30	11	3085	14,30	3687	0,00	15,0
0:51:00	11	3073	14,31	3695	0,00	15,0
0:51:30	11	3062	14,31	3696	0,00	15,0
0:52:00	11	3051	14,32	3691	0,00	15,1
0:52:30	10	3040	14,33	3679	0,00	15,1
0:53:00	10	3028	14,34	3669	0,00	15,2
0:53:30	10	3017	14,35	3674	0,00	15,2
0:54:00	10	3006	14,35	3658	0,00	15,3
0:54:30	10	2997	14,35	3642	0,00	15,3
0:55:00	10	2987	14,36	3638	0,00	15,4
0:55:30	10	2978	14,38	3649	0,00	15,4
0:56:00	10	2969	14,38	3636	0,00	15,4
0:56:30	9	2959	14,38	3620	0,00	15,5
0:57:00	9	2950	14,39	3640	0,00	15,5
0:57:30	9	2942	14,39	3609	0,00	15,6
0:58:00	9	2931	14,39	3607	0,00	15,6
0:58:30	9	2922	14,41	3635	0,00	15,7
0:59:00	9	2914	14,42	3615	0,00	15,7
0:59:30	9	2906	14,42	3598	0,00	15,8
1:00:00	9	2898	14,42	3593	0,00	15,8
1:00:30	9	2890	14,43	3593	0,00	15,8
1:01:00	9	2883	14,44	3623	0,00	15,9
1:01:30	9	2878	14,45	3594	0,00	15,9
1:02:00	9	2872	14,45	3614	0,00	16,0
1:02:30	9	2868	14,45	3581	0,00	16,0
1:03:00	8	2862	14,47	3600	0,00	16,1
1:03:30	8	2858	14,47	3594	0,00	16,1
1:04:00	8	2852	14,48	3577	0,00	16,2
1:04:30	8	2847	14,47	3587	0,00	16,2
1:05:00	8	2842	14,48	3588	0,00	16,2
1:05:30	8	2839	14,48	3580	0,00	16,3
1:06:00	8	2835	14,49	3595	0,00	16,3
1:06:30	8	2831	14,50	3562	0,00	16,4
1:07:00	8	2828	14,50	3570	0,00	16,4
1:07:30	8	2825	14,51	3582	0,00	16,5
1:08:00	8	2822	14,51	3596	0,00	16,5
1:08:30	8	2818	14,52	3586	0,00	16,6
1:09:00	8	3814	14,52	3594	0,00	16,6
1:09:30	8	3845	14,46	4029	0,00	16,6
1:10:00	8	3858	14,42	4000	0,00	16,7
1:10:30	8	3863	14,41	3997	0,00	16,7
1:11:00	8	3866	14,40	3983	0,00	16,8
1:11:30	8	3865	14,39	3992	0,00	16,8
1:12:00	8	3863	14,40	3995	0,00	16,9
1:12:30	8	3862	14,40	4000	0,00	16,9
1:13:00	8	3853	14,41	3977	0,00	17,0
1:13:30	9	3837	14,41	3988	0,00	17,0
1:14:00	9	3823	14,41	3972	0,00	17,1
1:14:30	9	3809	14,42	3971	0,00	17,1
1:15:00	9	3797	14,43	3964	0,00	17,1
1:15:30	9	3786	14,42	3961	0,00	17,2
1:16:00	9	3775	14,42	3947	0,00	17,2
1:16:30	9	3765	14,43	3950	0,00	17,3
1:17:00	9	3755	14,43	3937	0,00	17,3
1:17:30	9	3747	14,43	3930	0,00	17,4
1:18:00	9	3738	14,43	3933	0,00	17,4
1:18:30	9	3730	14,43	3922	0,00	17,5
1:19:00	9	3722	14,43	3916	0,00	17,5
1:19:30	9	3714	14,44	3914	0,00	17,5
1:20:00	9	3707	14,44	3893	0,00	17,6
1:20:30	9	3700	14,44	3906	0,00	17,6
1:21:00	9	3693	14,43	3896	0,00	17,7
1:21:30	9	3687	14,43	3893	0,00	17,7
1:22:00	9	3682	14,43	3876	0,00	17,8
1:22:30	9	3677	14,43	3899	0,00	17,8
1:23:00	9	3671	14,44	3872	0,00	17,9
1:23:30	9	3666	14,43	3850	0,00	17,9
1:24:00	9	3661	14,44	3876	0,00	17,9
1:24:30	9	3655	14,44	3844	0,00	18,0
1:25:00	9	3650	14,44	3848	0,00	18,0
1:25:30	9	3644	14,44	3867	0,00	18,1
1:26:00	9	3639	14,44	3828	0,00	18,1
1:26:30	9	3634	14,45	3837	0,00	18,2
1:27:00	9	3630	14,45	3839	0,00	18,2
1:27:30	9	3626	14,45	3833	0,00	18,3
1:28:00	9	3622	14,45	3802	0,00	18,3
1:28:30	9	3617	14,45	3832	0,00	18,3
1:29:00	9	3612	14,45	3826	0,00	18,4
1:29:30	9	3607	14,45	3821	0,00	18,4
1:30:00	9	3603	14,45	3810	0,00	18,5
1:30:30	9	3598	14,45	3794	0,00	18,5
1:31:00	9	3594	14,45	3813	0,00	18,6
1:31:30	9	3589	14,45	3805	0,00	18,6
1:32:00	9	3586	14,45	3795	0,00	18,7
1:32:30	9	3582	14,45	3802	0,00	18,7
1:33:00	9	3578	14,45	3783	0,00	18,7
1:33:30	9	3574	14,45	3790	0,00	18,8
1:34:00	9	3569	14,45	3788	0,00	18,8
1:34:30	9	3564	14,45	3770	0,00	18,9
1:35:00	9	3560	14,45	3782	0,00	18,9
1:35:30	9	3557	14,46	3762	0,00	19,0
1:36:00	9	3553	14,46	3764	0,00	19,0
1:36:30	9	3550	14,46	3752	0,00	19,1
1:37:00	9	3546	14,46	3754	0,00	19,1
1:37:30	9	3542	14,45	3768	0,00	19,1
1:38:00	9	3538	14,46	3765	0,00	19,2
1:38:30	9	3534	14,46	3755	0,00	19,2
1:39:00	9	3529	14,46	3738	0,00	19,3
1:39:30	9	3525	14,46	3723	0,00	19,3
1:40:00	9	3521	14,45	3732	0,00	19,4
1:40:30	9	3517	14,46	3761	0,00	19,4
1:41:00	9	3514	14,46	3745	0,00	19,5
1:41:30	9	3510	14,46	3710	0,00	19,5
1:42:00	9	3507	14,46	3725	0,00	19,6
1:42:30	9	3503	14,46	3709	0,00	19,6
1:43:00	9	3500	14,46	3700	0,00	19,6
1:43:30	9	3497	14,46	3700	0,00	19,7
1:44:00	9	3494	14,46	3713	0,00	19,7
1:44:30	9	3491	14,46	3707	0,00	19,8
1:45:00	9	3489	14,46	3711	0,00	19,8
1:45:30	9	3486	14,47	3719	0,00	19,9
1:46:00	9	3483	14,47	3703	0,00	19,9
1:46:30	9	3479	14,47	3685	0,00	20,0
1:47:00	9	3476	14,47	3698	0,00	20,0
1:47:30	9	3473	14,47	3688	0,00	20,0
1:48:00	9	3470	14,47	3692	0,00	20,1
1:48:30	9	3466	14,47	3701	0,00	20,1
1:49:00	9	3463	14,47	3709	0,00	20,2
1:49:30	9	3460	14,47	3677	0,00	20,2
1:50:00	10	3457	14,47	3705	0,00	20,3
1:50:30	9	3453	14,47	3673	0,00	20,3
1:51:00	9	3449	14,47	3686	0,00	20,4
1:51:30	10	3446	14,47	3668	0,00	20,4
1:52:00	10	3442	14,47	3671	0,00	20,4
1:52:30	10	3439	14,47	3662	0,00	20,5
1:53:00	10	3435	14,48	3658	0,00	20,5
1:53:30	10	3433	14,48	3646	0,00	20,6
1:54:00	10	3430	14,47	3666	0,00	20,6
1:54:30	10	3427	14,47	3660	0,00	20,7
1:55:00	10	3424	14,48	3660	0,00	20,7
1:55:30	10	3421	14,48	3637	0,00	20,8
1:56:00	10	3417	14,48	3651	0,00	20,8
1:56:30	10	3414	14,48	3654	0,00	20,8
1:57:00	10	3411	14,48	3645	0,00	20,9
1:57:30	10	3409	14,48	3636	0,00	20,9
1:58:00	10	3406	14,48	3639	0,00	21,0
1:58:30	10	3404	14,48	3642	0,00	21,0
1:59:00	10	3401	14,48	3647	0,00	21,1
1:59:30	10	3399	14,48	3630	0,00	21,1
2:00:00	10	3396	14,48	3637	0,00	21,2
2:00:30	10	3393	14,48	3635	0,00	21,2
2:01:00	10	3390	14,48	3644	0,00	21,2
2:01:30	10	3388	14,48	3628	0,00	21,3
2:02:00	10	3385	14,48	3618	0,00	21,3
2:02:30	10	3383	14,48	3612	0,00	21,4
2:03:00	10	3380	14,49	3616	0,00	21,4
2:03:30	10	3378	14,48	3631	0,00	21,5
2:04:00	10	3375	14,48	3616	0,00	21,5
2:04:30	10	3372	14,48	3620	0,00	21,6
2:05:00	10	3369	14,49	3615	0,00	21,6
2:05:30	10	3366	14,48	3604	0,00	21,6
2:06:00	10	3364	14,49	3607	0,00	21,7
2:06:30	10	3361	14,49	3610	0,00	21,7
2:07:00	10	3359	14,48	3591	0,00	21,8
2:07:30	10	3356	14,49	3606	0,00	21,8
2:08:00	10	3353	14,49	3595	0,00	21,9
2:08:30	10	3351	14,49	3602	0,00	21,9
2:09:00	10	3348	14,49	3585	0,00	22,0
2:09:30	10	3346	14,49	3604	0,00	22,0
2:10:00	10	3342	14,48	3578	0,00	22,1
2:10:30	10	3340	14,49	3595	0,00	22,1
2:11:00	10	3337	14,49	3579	0,00	22,1
2:11:30	10	3334	14,49	3577	0,00	22,2
2:12:00	10	3331	14,49	3584	0,00	22,2
2:12:30	10	3329	14,50	3565	0,00	22,3
2:13:00	10	3327	14,49	3584	0,00	22,3
2:13:30	10	3324	14,49	3551	0,00	22,4
2:14:00	10	3321	14,50	3571	0,00	22,4
2:14:30	10	3318	14,50	3577	0,00	22,5
2:15:00	10	3316	14,50	3575	0,00	22,5
2:15:30	10	3313	14,49	3574	0,00	22,5
2:16:00	10	3310	14,50	3587	0,00	22,6
2:16:30	10	3308	14,50	3573	0,00	22,6
2:17:00	10	3305	14,50	3583	0,00	22,7
2:17:30	10	3303	14,49	3560	0,00	22,7
2:18:00	10	3300	14,49	3575	0,00	22,8
2:18:30	10	3298	14,50	3560	0,00	22,8
2:19:00	10	3295	14,50	3568	0,00	22,9
2:19:30	10	3292	14,50	3553	0,00	22,9
2:20:00	10	3289	14,50	3562	0,00	22,9
2:20:30	10	3286	14,50	3563	0,00	23,0
2:21:00	10	3283	14,50	3567	0,00	23,0
2:21:30	10	3281	14,50	3577	0,00	23,1
2:22:00	10	3279	14,50	3549	0,00	23,1
2:22:30	10	3275	14,50	3548	0,00	23,2
2:23:00	10	3271	14,50	3559	0,00	23,2
2:23:30	10	3267	14,51	3536	0,00	23,3
2:24:00	10	3264	14,50	3558	0,00	23,3
2:24:30	10	3262	14,50	3524	0,00	23,3
2:25:00	10	3259	14,50	3554	0,00	23,4
2:25:30	10	3256	14,50	3539	0,00	23,4
2:26:00	10	3252	14,51	3525	0,00	23,5
2:26:30	10	3249	14,51	3528	0,00	23,5
2:27:00	10	3246	14,52	3530	0,00	23,6
2:27:30	10	3243	14,52	3522	0,00	23,6
2:28:00	10	3241	14,52	3558	0,00	23,7
2:28:30	10	3237	14,51	3532	0,00	23,7
2:29:00	10	3230	14,51	3517	0,00	23,7
2:29:30	10	3228	14,51	3543	0,00	23,8
2:30:00	10	3225	14,51	3536	0,00	23,8
2:30:30	10	3223	14,52	3520	0,00	23,9
2:31:00	10	3221	14,52	3539	0,00	23,9
2:31:30	10	3219	14,52	3529	0,00	24,0
2:32:00	10	3216	14,52	3525	0,00	24,0
2:32:30	10	3214	14,52	3539	0,00	24,1
2:33:00	10	3212	14,52	3529	0,00	24,1
2:33:30	10	3210	14,51	3529	0,00	24,1
2:34:00	10	3208	14,51	3524	0,00	24,2
2:34:30	10	3206	14,52	3525	0,00	24,2
2:35:00	10	3203	14,52	3495	0,00	24,3
2:35:30	10	3201	14,52	3478	0,00	24,3
2:36:00	10	3199	14,52	3522	0,00	24,4
2:36:30	10	3197	14,53	3506	0,00	24,4
2:37:00	10	3195	14,53	3508	0,00	24,5
2:37:30	10	3193	14,53	3513	0,00	24,5
2:38:00	10	3191	14,53	3513	0,00	24,6
2:38:30	10	3188	14,53	3486	0,00	24,6
2:39:00	10	3186	14,53	3511	0,00	24,6
2:39:30	10	3185	14,53	3509	0,00	24,7
2:40:00	10	3183	14,52	3490	0,00	24,7
2:40:30	10	3181	14,53	3498	0,00	24,8
2:41:00	10	3179	14,53	3508	0,00	24,8
2:41:30	10	3178	14,52	3490	0,00	24,9
2:42:00	10	3175	14,52	3504	0,00	24,9
2:42:30	10	3173	14,53	3504	0,00	25,0
2:43:00	10	3171	14,53	3481	0,00	25,0
2:43:30	10	3168	14,53	3486	0,00	25,0
2:44:00	10	3166	14,53	3517	0,00	25,1
2:44:30	10	3165	14,53	3506	0,00	25,1
2:45:00	10	3163	14,53	3500	0,00	25,2
2:45:30	10	3162	14,53	3516	0,00	25,2
2:46:00	10	3160	14,53	3495	0,00	25,3
2:46:30	10	3159	14,53	3516	0,00	25,3
2:47:00	10	3157	14,54	3489	0,00	25,4
2:47:30	10	3155	14,54	3460	0,00	25,4
2:48:00	10	3152	14,55	3487	0,00	25,4
2:48:30	10	3150	14,53	3496	0,00	25,5
2:49:00	10	3148	14,54	3480	0,00	25,5
2:49:30	10	3146	14,53	3473	0,00	25,6
2:50:00	10	3145	14,53	3483	0,00	25,6
2:50:30	10	3143	14,54	3497	0,00	25,7
2:51:00	10	3142	14,54	3471	0,00	25,7
2:51:30	10	3140	14,55	3451	0,00	25,8
2:52:00	10	3138	14,55	3477	0,00	25,8
2:52:30	10	3135	14,55	3484	0,00	25,8
2:53:00	10	3133	14,54	3476	0,00	25,9
2:53:30	10	3132	14,54	3498	0,00	25,9
2:54:00	10	3131	14,55	3476	0,00	26,0
2:54:30	10	3129	14,54	3487	0,00	26,0
2:55:00	10	3128	14,55	3485	0,00	26,1
2:55:30	10	3126	14,55	3486	0,00	26,1
2:56:00	10	3125	14,54	3484	0,00	26,2
2:56:30	10	3123	14,55	3479	0,00	26,2
2:57:00	10	3121	14,54	3481	0,00	26,2
2:57:30	10	3118	14,55	3463	0,00	26,3
2:58:00	10	3116	14,55	3471	0,00	26,3
2:58:30	10	3113	14,55	3455	0,00	26,4
2:59:00	10	3111	14,55	3474	0,00	26,4
2:59:30	10	3109	14,55	3463	0,00	26,5
3:00:00	10	3108	14,55	3454	0,00	26,5
3:00:30	10	3107	14,55	3458	0,00	26,6
3:01:00	10	3105	14,55	3461	0,00	26,6
3:01:30	10	3103	14,55	3473	0,00	26,6
3:02:00	10	3101	14,55	3467	0,00	26,7
3:02:30	10	3099	14,56	3452	0,00	26,7
3:03:00	10	3097	14,56	3498	0,00	26,8
3:03:30	10	3095	14,56	3475	0,00	26,8
3:04:00	10	3093	14,56	3476	0,00	26,9
3:04:30	10	3091	14,56	3474	0,00	26,9
3:05:00	10	3089	14,56	3487	0,00	27,0
3:05:30	10	3088	14,56	3452	0,00	27,0
3:06:00	10	3087	14,56	3461	0,00	27,1
3:06:30	10	3085	14,56	3466	0,00	27,1
3:07:00	10	3083	14,56	3469	0,00	27,1
3:07:30	10	3081	14,56	3478	0,00	27,2
3:08:00	10	3078	14,56	3450	0,00	27,2
3:08:30	10	3076	14,56	3451	0,00	27,3
3:09:00	10	3074	14,57	3460	0,00	27,3
3:09:30	10	3073	14,56	3469	0,00	27,4
3:10:00	10	3072	14,56	3457	0,00	27,4
3:10:30	10	3070	14,56	3441	0,00	27,5
3:11:00	10	3068	14,56	3442	0,00	27,5
3:11:30	10	3066	14,56	3455	0,00	27,5
3:12:00	10	3064	14,56	3469	0,00	27,6
3:12:30	10	3063	14,56	3458	0,00	27,6
3:13:00	10	3056	14,56	3431	0,00	27,7
3:13:30	10	3049	14,56	3448	0,00	27,7
3:14:00	10	3047	14,57	3452	0,00	27,8
3:14:30	10	3046	14,57	3436	0,00	27,8
3:15:00	10	3044	14,58	3452	0,00	27,9
3:15:30	10	3042	14,57	3455	0,00	27,9
3:16:00	10	3040	14,58	3453	0,00	27,9
3:16:30	10	3038	14,57	3431	0,00	28,0
3:17:00	10	3036	14,57	3457	0,00	28,0
3:17:30	10	3035	14,57	3462	0,00	28,1
3:18:00	10	3033	14,57	3467	0,00	28,1
3:18:30	10	3032	14,58	3440	0,00	28,2
3:19:00	10	3030	14,58	3440	0,00	28,2
3:19:30	10	3028	14,57	3446	0,00	28,3
3:20:00	10	3026	14,58	3442	0,00	28,3
3:20:30	10	3024	14,58	3427	0,00	28,3
3:21:00	10	3022	14,57	3440	0,00	28,4
3:21:30	10	3021	14,58	3454	0,00	28,4
3:22:00	10	3019	14,58	3440	0,00	28,5
3:22:30	10	3017	14,57	3452	0,00	28,5
3:23:00	10	3016	14,58	3442	0,00	28,6
3:23:30	10	3015	14,58	3426	0,00	28,6
3:24:00	10	3013	14,57	3455	0,00	28,7
3:24:30	10	3011	14,58	3430	0,00	28,7
3:25:00	10	3009	14,58	3435	0,00	28,7
3:25:30	10	3006	14,58	3430	0,00	28,8
3:26:00	10	3004	14,59	3446	0,00	28,8
3:26:30	10	3002	14,59	3428	0,00	28,9
3:27:00	10	3000	14,59	3418	0,00	28,9
3:27:30	10	2999	14,58	3448	0,00	29,0
3:28:00	10	2997	14,59	3439	0,00	29,0
3:28:30	10	2995	14,59	3434	0,00	29,1
3:29:00	10	2993	14,59	3439	0,00	29,1
3:29:30	10	2991	14,59	3443	0,00	29,1
3:30:00	10	2989	14,59	3433	0,00	29,2
3:30:30	10	2987	14,59	3447	0,00	29,2
3:31:00	10	2985	14,59	3433	0,00	29,3
3:31:30	10	2984	14,59	3439	0,00	29,3
3:32:00	10	2982	14,59	3451	0,00	29,4
3:32:30	10	2980	14,59	3439	0,00	29,4
3:33:00	10	2979	14,59	3442	0,00	29,5
3:33:30	10	2977	14,59	3443	0,00	29,5
3:34:00	10	2975	14,59	3425	0,00	29,6
3:34:30	10	2973	14,59	3425	0,00	29,6
3:35:00	10	2972	14,59	3451	0,00	29,6
3:35:30	10	2970	14,60	3433	0,00	29,7
3:36:00	10	2968	14,60	3447	0,00	29,7
3:36:30	10	2967	14,60	3416	0,00	29,8
3:37:00	10	2965	14,60	3435	0,00	29,8
3:37:30	10	2963	14,60	3424	0,00	29,9
3:38:00	10	2962	14,59	3419	0,00	29,9
3:38:30	10	2960	14,60	3436	0,00	30,0
3:39:00	10	2958	14,59	3423	0,00	30,0
3:39:30	10	2956	14,60	3436	0,00	30,0
3:40:00	10	2955	14,60	3410	0,00	30,1
3:40:30	10	2953	14,60	3429	0,00	30,1
3:41:00	10	2951	14,60	3444	0,00	30,2
3:41:30	10	2949	14,60	3420	0,00	30,2
3:42:00	10	2948	14,60	3427	0,00	30,3
3:42:30	10	2946	14,60	3430	0,00	30,3
3:43:00	10	2945	14,60	3428	0,00	30,4
3:43:30	10	2943	14,60	3421	0,00	30,4
3:44:00	10	2941	14,60	3435	0,00	30,4
3:44:30	10	2939	14,60	3440	0,00	30,5
3:45:00	10	2937	14,60	3427	0,00	30,5
3:45:30	10	2936	14,60	3428	0,00	30,6
3:46:00	10	2934	14,60	3428	0,00	30,6
3:46:30	10	2932	14,60	3433	0,00	30,7
3:47:00	10	2931	14,60	3426	0,00	30,7
3:47:30	10	2929	14,60	3431	0,00	30,8
3:48:00	10	2928	14,60	3424	0,00	30,8
3:48:30	10	2926	14,60	3435	0,00	30,8
3:49:00	10	2925	14,60	3433	0,00	30,9
3:49:30	10	2923	14,61	3429	0,00	30,9
3:50:00	10	2922	14,61	3424	0,00	31,0
3:50:30	10	2920	14,61	3421	0,00	31,0
3:51:00	10	2919	14,61	3433	0,00	31,1
3:51:30	10	2917	14,61	3415	0,00	31,1
3:52:00	10	2915	14,61	3437	0,00	31,2
3:52:30	10	2913	14,60	3422	0,00	31,2
3:53:00	10	2911	14,61	3428	0,00	31,2
3:53:30	10	2910	14,61	3443	0,00	31,3
3:54:00	10	2907	14,61	3445	0,00	31,3
3:54:30	10	2905	14,61	3420	0,00	31,4
3:55:00	10	2904	14,61	3428	0,00	31,4
3:55:30	10	2902	14,61	3420	0,00	31,5
3:56:00	10	2900	14,61	3400	0,00	31,5
3:56:30	10	2899	14,61	3445	0,00	31,6
3:57:00	10	2898	14,61	3450	0,00	31,6
3:57:30	10	2895	14,61	3419	0,00	31,6
3:58:00	10	2894	14,61	3417	0,00	31,7
3:58:30	10	2892	14,61	3448	0,00	31,7
3:59:00	10	2890	14,62	3430	0,00	31,8
3:59:30	10	2888	14,62	3436	0,00	31,8
4:00:00	10	2887	14,61	3424	0,00	31,9
4:00:30	10	2885	14,61	3438	0,00	31,9
4:01:00	10	2883	14,62	3428	0,00	32,0
4:01:30	10	2881	14,62	3430	0,00	32,0
4:02:00	10	2880	14,62	3460	0,00	32,1
4:02:30	10	2878	14,62	3438	0,00	32,1
4:03:00	10	2876	14,62	3417	0,00	32,1
4:03:30	10	2875	14,62	3430	0,00	32,2
4:04:00	10	2872	14,62	3448	0,00	32,2
4:04:30	10	2870	14,62	3434	0,00	32,3
4:05:00	10	2868	14,63	3427	0,00	32,3
4:05:30	10	2866	14,63	3428	0,00	32,4
4:06:00	10	2865	14,63	3437	0,00	32,4
4:06:30	10	2863	14,63	3435	0,00	32,5
4:07:00	10	2861	14,63	3427	0,00	32,5
4:07:30	10	2859	14,63	3434	0,00	32,5
4:08:00	10	2856	14,63	3424	0,00	32,6
4:08:30	10	2843	14,63	3439	0,00	32,6
4:09:00	10	2839	14,63	3418	0,00	32,7
4:09:30	10	2837	14,63	3434	0,00	32,7
4:10:00	10	2833	14,63	3423	0,00	32,8
4:10:30	10	2831	14,64	3432	0,00	32,8
4:11:00	10	2829	14,62	3435	0,00	32,9
4:11:30	10	2827	14,63	3446	0,00	32,9
4:12:00	10	2824	14,63	3439	0,00	32,9
4:12:30	10	2822	14,63	3438	0,00	33,0
4:13:00	10	2820	14,64	3429	0,00	33,0
4:13:30	10	2818	14,64	3436	0,00	33,1
4:14:00	10	2816	14,64	3417	0,00	33,1
4:14:30	10	2814	14,64	3437	0,00	33,2
4:15:00	10	2812	14,64	3442	0,00	33,2
4:15:30	10	2810	14,64	3452	0,00	33,3
4:16:00	10	2808	14,64	3429	0,00	33,3
4:16:30	10	2806	14,64	3434	0,00	33,3
4:17:00	10	2805	14,64	3425	0,00	33,4
4:17:30	10	2803	14,64	3428	0,00	33,4
4:18:00	10	2801	14,64	3440	0,00	33,5
4:18:30	10	2799	14,64	3442	0,00	33,5
4:19:00	10	2797	14,64	3443	0,00	33,6
4:19:30	10	2795	14,64	3428	0,00	33,6
4:20:00	10	2793	14,64	3451	0,00	33,7
4:20:30	10	2792	14,65	3420	0,00	33,7
4:21:00	10	2790	14,64	3459	0,00	33,7
4:21:30	10	2789	14,64	3442	0,00	33,8
4:22:00	10	2788	14,64	3449	0,00	33,8
4:22:30	10	2786	14,64	3457	0,00	33,9
4:23:00	10	2782	14,64	3437	0,00	33,9
4:23:30	10	2780	14,65	3442	0,00	34,0
4:24:00	10	2777	14,65	3428	0,00	34,0
4:24:30	10	2775	14,65	3417	0,00	34,1
4:25:00	10	2773	14,65	3445	0,00	34,1
4:25:30	10	2771	14,65	3447	0,00	34,1
4:26:00	10	2769	14,65	3450	0,00	34,2
4:26:30	10	2768	14,64	3438	0,00	34,2
4:27:00	10	2766	14,65	3438	0,00	34,3
4:27:30	10	2764	14,65	3446	0,00	34,3
4:28:00	10	2763	14,65	3462	0,00	34,4
4:28:30	10	2761	14,65	3454	0,00	34,4
4:29:00	10	2759	14,65	3466	0,00	34,5
4:29:30	10	2758	14,65	3435	0,00	34,5
4:30:00	10	2755	14,65	3453	0,00	34,6
4:30:30	10	2753	14,65	3427	0,00	34,6
4:31:00	10	2751	14,66	3448	0,00	34,6
4:31:30	10	2749	14,66	3459	0,00	34,7
4:32:00	10	2748	14,66	3440	0,00	34,7
4:32:30	10	2747	14,66	3439	0,00	34,8
4:33:00	10	2745	14,65	3435	0,00	34,8
4:33:30	10	2744	14,66	3439	0,00	34,9
4:34:00	10	2742	14,66	3472	0,00	34,9
4:34:30	10	2740	14,66	3478	0,00	35,0
4:35:00	10	2738	14,66	3441	0,00	35,0
4:35:30	10	2736	14,66	3436	0,00	35,0
4:36:00	10	2735	14,66	3459	0,00	35,1
4:36:30	10	2733	14,67	3467	0,00	35,1
4:37:00	10	2732	14,67	3480	0,00	35,2
4:37:30	10	2730	14,67	3480	0,00	35,2
4:38:00	10	2729	14,67	3445	0,00	35,3
4:38:30	10	2727	14,67	3461	0,00	35,3
4:39:00	10	2725	14,67	3443	0,00	35,4
4:39:30	10	2724	14,67	3450	0,00	35,4
4:40:00	10	2722	14,67	3450	0,00	35,4
4:40:30	10	2721	14,67	3448	0,00	35,5
4:41:00	10	2719	14,67	3485	0,00	35,5
4:41:30	10	2717	14,67	3489	0,00	35,6
4:42:00	10	2715	14,67	3462	0,00	35,6
4:42:30	10	2714	14,67	3471	0,00	35,7
4:43:00	10	2712	14,67	3462	0,00	35,7
4:43:30	10	2711	14,67	3468	0,00	35,8
4:44:00	10	2710	14,67	3478	0,00	35,8
4:44:30	10	2708	14,67	3446	0,00	35,8
4:45:00	10	2707	14,67	3481	0,00	35,9
4:45:30	10	2705	14,67	3464	0,00	35,9
4:46:00	10	2703	14,67	3469	0,00	36,0
4:46:30	10	2701	14,67	3468	0,00	36,0
4:47:00	10	2700	14,68	3469	0,00	36,1
4:47:30	10	2698	14,68	3450	0,00	36,1
4:48:00	10	2697	14,68	3460	0,00	36,2
4:48:30	10	2695	14,68	3490	0,00	36,2
4:49:00	10	2693	14,68	3481	0,00	36,2
4:49:30	10	2687	14,67	3467	0,00	36,3
4:50:00	10	2680	14,67	3490	0,00	36,3
4:50:30	10	2678	14,68	3474	0,00	36,4
4:51:00	10	2676	14,68	3477	0,00	36,4
4:51:30	10	2675	14,68	3474	0,00	36,5
4:52:00	10	2673	14,68	3490	0,00	36,5
4:52:30	10	2671	14,69	3490	0,00	36,6
4:53:00	10	2669	14,68	3480	0,00	36,6
4:53:30	10	2667	14,68	3470	0,00	36,6
4:54:00	10	2666	14,69	3483	0,00	36,7
4:54:30	10	2664	14,68	3479	0,00	36,7
4:55:00	10	2662	14,69	3485	0,00	36,8
4:55:30	10	2661	14,69	3483	0,00	36,8
4:56:00	10	2659	14,69	3475	0,00	36,9
4:56:30	10	2658	14,68	3498	0,00	36,9
4:57:00	10	2656	14,69	3513	0,00	37,0
4:57:30	10	2654	14,69	3498	0,00	37,0
4:58:00	10	2653	14,69	3514	0,00	37,1
4:58:30	10	2651	14,69	3499	0,00	37,1
4:59:00	10	2650	14,69	3503	0,00	37,1
4:59:30	10	2648	14,69	3502	0,00	37,2
5:00:00	10	2646	14,69	3481	0,00	37,2
5:00:30	10	2644	14,68	3506	0,00	37,3
5:01:00	10	2642	14,69	3499	0,00	37,3
5:01:30	10	2639	14,69	3501	0,00	37,4
5:02:00	10	2637	14,68	3512	0,00	37,4
5:02:30	10	2635	14,69	3501	0,00	37,5
5:03:00	10	2634	14,69	3505	0,00	37,5
5:03:30	10	2632	14,69	3502	0,00	37,5
5:04:00	10	2630	14,69	3481	0,00	37,6
5:04:30	10	2628	14,69	3507	0,00	37,6
5:05:00	10	2626	14,69	3523	0,00	37,7
5:05:30	10	2624	14,69	3511	0,00	37,7
5:06:00	10	2621	14,69	3529	0,00	37,8
5:06:30	10	2619	14,69	3528	0,00	37,8
5:07:00	10	2617	14,69	3517	0,00	37,9
5:07:30	10	2615	14,69	3525	0,00	37,9
5:08:00	10	2613	14,70	3505	0,00	37,9
5:08:30	10	2611	14,69	3510	0,00	38,0
5:09:00	10	2609	14,69	3510	0,00	38,0
5:09:30	10	2608	14,69	3525	0,00	38,1
5:10:00	10	2606	14,69	3511	0,00	38,1
5:10:30	10	2604	14,70	3519	0,00	38,2
5:11:00	10	2602	14,70	3540	0,00	38,2
5:11:30	10	2600	14,69	3530	0,00	38,3
5:12:00	10	2597	14,69	3531	0,00	38,3
5:12:30	10	2595	14,69	3523	0,00	38,3
5:13:00	10	2593	14,69	3544	0,00	38,4
5:13:30	10	2590	14,70	3545	0,00	38,4
5:14:00	10	2588	14,70	3550	0,00	38,5
5:14:30	10	2586	14,70	3554	0,00	38,5
5:15:00	10	2584	14,70	3521	0,00	38,6
5:15:30	10	2582	14,70	3518	0,00	38,6
5:16:00	10	2581	14,70	3531	0,00	38,7
5:16:30	10	2579	14,70	3549	0,00	38,7
5:17:00	10	2577	14,70	3540	0,00	38,7
5:17:30	10	2575	14,70	3529	0,00	38,8
5:18:00	10	2573	14,70	3549	0,00	38,8
5:18:30	10	2571	14,70	3560	0,00	38,9
5:19:00	10	2568	14,70	3553	0,00	38,9
5:19:30	10	2565	14,70	3553	0,00	39,0
5:20:00	10	2563	14,70	3551	0,00	39,0
5:20:30	10	2561	14,70	3559	0,00	39,1
5:21:00	10	2559	14,70	3555	0,00	39,1
5:21:30	10	2557	14,70	3539	0,00	39,1
5:22:00	10	2554	14,70	3539	0,00	39,2
5:22:30	10	2552	14,70	3555	0,00	39,2
5:23:00	10	2550	14,71	3568	0,00	39,3
5:23:30	10	2549	14,71	3551	0,00	39,3
5:24:00	10	2548	14,71	3553	0,00	39,4
5:24:30	10	2545	14,71	3555	0,00	39,4
5:25:00	10	2544	14,71	3556	0,00	39,5
5:25:30	10	2542	14,70	3571	0,00	39,5
5:26:00	10	2540	14,70	3573	0,00	39,6
5:26:30	10	2538	14,71	3589	0,00	39,6
5:27:00	10	2537	14,71	3565	0,00	39,6
5:27:30	10	2535	14,71	3583	0,00	39,7
5:28:00	10	2533	14,71	3567	0,00	39,7
5:28:30	10	2531	14,71	3597	0,00	39,8
5:29:00	10	2530	14,71	3588	0,00	39,8
5:29:30	10	2528	14,71	3581	0,00	39,9
5:30:00	10	2526	14,71	3583	0,00	39,9
5:30:30	10	2524	14,72	3577	0,00	40,0
5:31:00	10	2522	14,71	3586	0,00	40,0
5:31:30	10	2520	14,71	3585	0,00	40,0
5:32:00	10	2518	14,71	3603	0,00	40,1
5:32:30	10	2516	14,71	3582	0,00	40,1
5:33:00	10	2515	14,71	3614	0,00	40,2
5:33:30	10	2513	14,71	3588	0,00	40,2
5:34:00	10	2512	14,71	3598	0,00	40,3
5:34:30	10	2510	14,71	3592	0,00	40,3
5:35:00	10	2508	14,71	3632	0,00	40,4
5:35:30	10	2505	14,71	3593	0,00	40,4
5:36:00	10	2502	14,71	3616	0,00	40,4
5:36:30	10	2500	14,71	3605	0,00	40,5
5:37:00	10	2497	14,71	3611	0,00	40,5
5:37:30	10	2495	14,71	3619	0,00	40,6
5:38:00	10	2493	14,71	3632	0,00	40,6
5:38:30	10	2492	14,71	3614	0,00	40,7
5:39:00	10	2490	14,71	3613	0,00	40,7
5:39:30	10	2489	14,72	3638	0,00	40,8
5:40:00	10	2487	14,71	3604	0,00	40,8
5:40:30	10	2485	14,72	3627	0,00	40,8
5:41:00	10	2483	14,72	3642	0,00	40,9
5:41:30	10	2481	14,72	3636	0,00	40,9
5:42:00	10	2479	14,72	3637	0,00	41,0
5:42:30	10	2477	14,72	3628	0,00	41,0
5:43:00	10	2476	14,72	3647	0,00	41,1
5:43:30	10	2474	14,72	3638	0,00	41,1
5:44:00	10	2472	14,72	3643	0,00	41,2
5:44:30	10	2471	14,72	3639	0,00	41,2
5:45:00	10	2469	14,72	3650	0,00	41,2
5:45:30	10	2467	14,72	3647	0,00	41,3
5:46:00	10	2466	14,72	3639	0,00	41,3
5:46:30	10	2464	14,73	3657	0,00	41,4
5:47:00	10	2462	14,73	3661	0,00	41,4
5:47:30	10	2460	14,73	3657	0,00	41,5
5:48:00	10	2458	14,72	3664	0,00	41,5
5:48:30	10	2457	14,73	3641	0,00	41,6
5:49:00	10	2455	14,73	3670	0,00	41,6
5:49:30	10	2454	14,73	3671	0,00	41,6
5:50:00	10	2452	14,73	3653	0,00	41,7
5:50:30	10	2450	14,73	3653	0,00	41,7
5:51:00	10	2448	14,74	3680	0,00	41,8
5:51:30	10	2446	14,73	3666	0,00	41,8
5:52:00	10	2445	14,73	3694	0,00	41,9
5:52:30	10	2444	14,73	3675	0,00	41,9
5:53:00	10	2442	14,73	3674	0,00	42,0
5:53:30	10	2440	14,73	3690	0,00	42,0
5:54:00	10	2439	14,73	3685	0,00	42,1
5:54:30	10	2437	14,73	3683	0,00	42,1
5:55:00	10	2435	14,73	3692	0,00	42,1
5:55:30	10	2434	14,73	3682	0,00	42,2
5:56:00	10	2432	14,73	3703	0,00	42,2
5:56:30	10	2431	14,73	3687	0,00	42,3
5:57:00	10	2429	14,73	3701	0,00	42,3
5:57:30	10	2427	14,73	3704	0,00	42,4
5:58:00	10	2426	14,73	3721	0,00	42,4
5:58:30	10	2424	14,73	3705	0,00	42,5
5:59:00	10	2423	14,73	3729	0,00	42,5
5:59:30	10	2421	14,73	3722	0,00	42,5
6:00:00	10	2419	14,73	3707	0,00	42,6
6:00:30	10	2418	14,73	3727	0,00	42,6
6:01:00	10	2416	14,73	3731	0,00	42,7
6:01:30	10	2414	14,73	3725	0,00	42,7
6:02:00	10	2413	14,73	3715	0,00	42,8
6:02:30	10	2411	14,73	3730	0,00	42,8
6:03:00	10	2410	14,73	3736	0,00	42,9
6:03:30	10	2409	14,74	3734	0,00	42,9
6:04:00	10	2407	14,73	3731	0,00	42,9
6:04:30	10	2406	14,73	3728	0,00	43,0
6:05:00	10	2404	14,74	3740	0,00	43,0
6:05:30	10	2402	14,74	3742	0,00	43,1
6:06:00	10	2400	14,74	3754	0,00	43,1
6:06:30	10	2398	14,74	3758	0,00	43,2
6:07:00	10	2397	14,74	3769	0,00	43,2
6:07:30	10	2395	14,74	3772	0,00	43,3
6:08:00	10	2394	14,75	3757	0,00	43,3
6:08:30	10	2392	14,74	3767	0,00	43,3
6:09:00	10	2390	14,74	3770	0,00	43,4
6:09:30	10	2388	14,74	3772	0,00	43,4
6:10:00	10	2387	14,74	3784	0,00	43,5
6:10:30	10	2385	14,74	3778	0,00	43,5
6:11:00	10	2377	14,75	3772	0,00	43,6
6:11:30	10	2374	14,74	3783	0,00	43,6
6:12:00	10	2372	14,74	3773	0,00	43,7
6:12:30	10	2371	14,74	3795	0,00	43,7
6:13:00	10	2369	14,75	3773	0,00	43,7
6:13:30	10	2367	14,75	3788	0,00	43,8
6:14:00	10	2365	14,75	3804	0,00	43,8
6:14:30	10	2363	14,74	3803	0,00	43,9
6:15:00	10	2361	14,75	3795	0,00	43,9
6:15:30	10	2359	14,75	3806	0,00	44,0
6:16:00	10	2357	14,75	3799	0,00	44,0
6:16:30	10	2354	14,75	3811	0,00	44,1
6:17:00	10	2352	14,75	3819	0,00	44,1
6:17:30	10	2350	14,75	3809	0,00	44,1
6:18:00	10	2348	14,75	3817	0,00	44,2
6:18:30	10	2347	14,75	3824	0,00	44,2
6:19:00	10	2345	14,75	3827	0,00	44,3
6:19:30	10	2343	14,75	3837	0,00	44,3
6:20:00	10	2340	14,75	3843	0,00	44,4
6:20:30	10	2337	14,75	3841	0,00	44,4
6:21:00	10	2334	14,75	3838	0,00	44,5
6:21:30	10	2331	14,75	3837	0,00	44,5
6:22:00	10	2328	14,75	3837	0,00	44,6
6:22:30	10	2326	14,75	3848	0,00	44,6
6:23:00	10	2324	14,75	3858	0,00	44,6
6:23:30	10	2322	14,75	3849	0,00	44,7
6:24:00	10	2320	14,75	3872	0,00	44,7
6:24:30	10	2317	14,75	3849	0,00	44,8
6:25:00	10	2316	14,75	3878	0,00	44,8
6:25:30	10	2313	14,75	3883	0,00	44,9
6:26:00	10	2310	14,75	3875	0,00	44,9
6:26:30	10	2308	14,75	3866	0,00	45,0
6:27:00	10	2305	14,75	3868	0,00	45,0
6:27:30	10	2302	14,75	3881	0,00	45,0
6:28:00	10	2299	14,75	3863	0,00	45,1
6:28:30	10	2297	14,75	3890	0,00	45,1
6:29:00	10	2294	14,75	3895	0,00	45,2
6:29:30	10	2292	14,75	3896	0,00	45,2
6:30:00	10	2290	14,76	3904	0,00	45,3
6:30:30	10	2287	14,75	3909	0,00	45,3
6:31:00	10	2285	14,76	3895	0,00	45,4
6:31:30	10	2283	14,76	3894	0,00	45,4
6:32:00	10	2280	14,76	3905	0,00	45,4
6:32:30	10	2278	14,76	3921	0,00	45,5
6:33:00	10	2276	14,76	3920	0,00	45,5
6:33:30	10	2274	14,76	3925	0,00	45,6
6:34:00	10	2271	14,76	3930	0,00	45,6
6:34:30	10	2269	14,76	3918	0,00	45,7
6:35:00	10	2267	14,76	3931	0,00	45,7
6:35:30	10	2264	14,76	3926	0,00	45,8
6:36:00	10	2262	14,76	3931	0,00	45,8
6:36:30	10	2260	14,76	3940	0,00	45,8
6:37:00	10	2258	14,76	3954	0,00	45,9
6:37:30	10	2256	14,76	3950	0,00	45,9
6:38:00	10	2253	14,76	3955	0,00	46,0
6:38:30	10	2251	14,76	3958	0,00	46,0
6:39:00	10	2249	14,76	3950	0,00	46,1
6:39:30	10	2247	14,76	3963	0,00	46,1
6:40:00	10	2245	14,76	3973	0,00	46,2
6:40:30	10	2242	14,76	3961	0,00	46,2
6:41:00	10	2240	14,77	3975	0,00	46,2
6:41:30	10	2238	14,77	3980	0,00	46,3
6:42:00	10	2235	14,76	3978	0,00	46,3
6:42:30	10	2248	14,76	3972	0,00	46,4
6:43:00	10	2246	14,77	3972	0,00	46,4
6:43:30	10	2243	14,77	3997	0,00	46,5
6:44:00	10	2839	14,73	3925	0,00	46,5
6:44:30	10	2834	14,68	3938	0,00	46,6
6:45:00	10	2829	14,66	3918	0,00	46,6
6:45:30	10	2825	14,66	3920	0,00	46,6
6:46:00	10	2820	14,65	3915	0,00	46,7
6:46:30	10	2816	14,66	3924	0,00	46,7
6:47:00	10	2812	14,67	3921	0,00	46,8
6:47:30	10	2809	14,67	3917	0,00	46,8
6:48:00	10	2807	14,67	3913	0,00	46,9
6:48:30	10	2805	14,67	3917	0,00	46,9
6:49:00	10	2803	14,67	3914	0,00	47,0
6:49:30	10	2801	14,66	3932	0,00	47,0
6:50:00	10	2799	14,67	3941	0,00	47,1
6:50:30	10	2797	14,67	3920	0,00	47,1
6:51:00	10	2794	14,68	3932	0,00	47,1
6:51:30	10	2792	14,67	3934	0,00	47,2
6:52:00	10	2790	14,68	3943	0,00	47,2
6:52:30	10	2788	14,68	3932	0,00	47,3
6:53:00	10	2785	14,67	3934	0,00	47,3
6:53:30	10	2783	14,68	3950	0,00	47,4
6:54:00	10	2782	14,68	3940	0,00	47,4
6:54:30	10	2781	14,67	3946	0,00	47,5
6:55:00	10	2779	14,68	3960	0,00	47,5
6:55:30	10	2777	14,67	3955	0,00	47,5
6:56:00	10	2775	14,68	3959	0,00	47,6
6:56:30	10	2773	14,68	3971	0,00	47,6
6:57:00	10	2771	14,68	3976	0,00	47,7
6:57:30	10	2770	14,69	3967	0,00	47,7
6:58:00	10	2769	14,68	3975	0,00	47,8
6:58:30	10	2767	14,68	3979	0,00	47,8
6:59:00	10	2766	14,69	3984	0,00	47,9
6:59:30	10	2764	14,69	3981	0,00	47,9
7:00:00	10	2762	14,69	3977	0,00	47,9
7:00:30	10	2760	14,69	3996	0,00	48,0
7:01:00	10	2758	14,69	3977	0,00	48,0
7:01:30	10	2757	14,69	3998	0,00	48,1
7:02:00	10	2754	14,69	4008	0,00	48,1
7:02:30	10	2752	14,69	3987	0,00	48,2
7:03:00	10	2751	14,69	4017	0,00	48,2
7:03:30	10	2750	14,69	4010	0,00	48,3
7:04:00	10	2749	14,69	4018	0,00	48,3
7:04:30	10	2749	14,69	4014	0,00	48,3
7:05:00	10	2747	14,69	4020	0,00	48,4
7:05:30	10	2745	14,69	4012	0,00	48,4
7:06:00	10	2742	14,69	4021	0,00	48,5
7:06:30	10	2739	14,69	4024	0,00	48,5
7:07:00	10	2736	14,70	4032	0,00	48,6
7:07:30	10	2734	14,70	4035	0,00	48,6
7:08:00	10	2732	14,70	4042	0,00	48,7
7:08:30	10	2730	14,69	4025	0,00	48,7
7:09:00	10	2729	14,70	4039	0,00	48,7
7:09:30	10	2727	14,70	4061	0,00	48,8
7:10:00	10	2726	14,70	4059	0,00	48,8
7:10:30	10	2724	14,70	4052	0,00	48,9
7:11:00	10	2722	14,70	4058	0,00	48,9
7:11:30	10	2720	14,70	4058	0,00	49,0
7:12:00	10	2718	14,70	4077	0,00	49,0
7:12:30	10	2716	14,70	4077	0,00	49,1
7:13:00	10	2713	14,70	4082	0,00	49,1
7:13:30	10	2711	14,70	4080	0,00	49,1
7:14:00	10	2710	14,70	4065	0,00	49,2
7:14:30	10	2708	14,70	4079	0,00	49,2
7:15:00	10	2707	14,71	4094	0,00	49,3
7:15:30	10	2706	14,70	4096	0,00	49,3
7:16:00	10	2705	14,70	4092	0,00	49,4
7:16:30	10	2703	14,70	4091	0,00	49,4
7:17:00	10	2701	14,70	4107	0,00	49,5
7:17:30	10	2699	14,70	4108	0,00	49,5
7:18:00	10	2697	14,70	4104	0,00	49,6
7:18:30	10	2695	14,70	4121	0,00	49,6
7:19:00	10	2694	14,71	4118	0,00	49,6
7:19:30	10	2692	14,71	4128	0,00	49,7
7:20:00	10	2691	14,70	4127	0,00	49,7
7:20:30	10	2689	14,70	4139	0,00	49,8
7:21:00	10	2687	14,71	4118	0,00	49,8
7:21:30	10	2685	14,71	4146	0,00	49,9
7:22:00	10	2684	14,70	4149	0,00	49,9
7:22:30	10	2682	14,71	4162	0,00	50,0
7:23:00	10	2680	14,71	4144	0,00	50,0
7:23:30	10	2679	14,71	4163	0,00	50,0
7:24:00	10	2678	14,71	4159	0,00	50,1
7:24:30	10	2676	14,71	4154	0,00	50,1
7:25:00	10	2674	14,71	4163	0,00	50,2
7:25:30	10	2671	14,71	4169	0,00	50,2
7:26:00	10	2669	14,71	4172	0,00	50,3
7:26:30	10	2668	14,71	4175	0,00	50,3
7:27:00	10	2667	14,72	4186	0,00	50,4
7:27:30	10	2666	14,71	4179	0,00	50,4
7:28:00	10	2665	14,71	4179	0,00	50,4
7:28:30	10	2663	14,71	4200	0,00	50,5
7:29:00	10	2662	14,71	4196	0,00	50,5
7:29:30	10	2660	14,71	4204	0,00	50,6
7:30:00	10	2658	14,71	4204	0,00	50,6
7:30:30	10	2655	14,71	4208	0,00	50,7
7:31:00	10	2654	14,71	4220	0,00	50,7
7:31:30	10	2652	14,72	4229	0,00	50,8
7:32:00	10	2651	14,71	4222	0,00	50,8
7:32:30	10	2650	14,71	4231	0,00	50,8
7:33:00	10	2648	14,71	4233	0,00	50,9
7:33:30	10	2647	14,71	4237	0,00	50,9
7:34:00	10	2645	14,71	4246	0,00	51,0
7:34:30	10	2643	14,71	4239	0,00	51,0
7:35:00	10	2641	14,72	4246	0,00	51,1
7:35:30	10	2639	14,71	4259	0,00	51,1
7:36:00	10	2638	14,71	4254	0,00	51,2
7:36:30	10	2636	14,71	4262	0,00	51,2
7:37:00	10	2634	14,71	4272	0,00	51,2
7:37:30	10	2633	14,71	4265	0,00	51,3
7:38:00	10	2632	14,72	4277	0,00	51,3
7:38:30	10	2631	14,72	4280	0,00	51,4
7:39:00	10	2630	14,72	4276	0,00	51,4
7:39:30	10	2628	14,72	4290	0,00	51,5
7:40:00	10	2626	14,71	4285	0,00	51,5
7:40:30	10	2623	14,71	4287	0,00	51,6
7:41:00	10	2621	14,72	4293	0,00	51,6
7:41:30	10	2619	14,72	4308	0,00	51,6
7:42:00	10	2618	14,72	4314	0,00	51,7
7:42:30	10	2617	14,72	4314	0,00	51,7
7:43:00	10	2616	14,72	4311	0,00	51,8
7:43:30	10	2615	14,72	4323	0,00	51,8
7:44:00	10	2613	14,72	4329	0,00	51,9
7:44:30	10	2611	14,72	4331	0,00	51,9
7:45:00	10	2610	14,72	4340	0,00	52,0
7:45:30	10	2608	14,72	4357	0,00	52,0
7:46:00	10	2606	14,72	4347	0,00	52,1
7:46:30	10	2604	14,72	4355	0,00	52,1
7:47:00	10	2602	14,72	4348	0,00	52,1
7:47:30	10	2600	14,72	4354	0,00	52,2
7:48:00	10	2599	14,72	4365	0,00	52,2
7:48:30	10	2599	14,72	4366	0,00	52,3
7:49:00	10	2597	14,72	4377	0,00	52,3
7:49:30	10	2595	14,72	4372	0,00	52,4
7:50:00	10	2593	14,72	4385	0,00	52,4
7:50:30	10	2592	14,72	4394	0,00	52,5
7:51:00	10	2590	14,72	4377	0,00	52,5
7:51:30	10	2589	14,72	4388	0,00	52,5
7:52:00	10	2587	14,72	4394	0,00	52,6
7:52:30	10	2585	14,71	4392	0,00	52,6
7:53:00	10	2584	14,72	4408	0,00	52,7
7:53:30	10	2583	14,72	4413	0,00	52,7
7:54:00	10	2582	14,72	4409	0,00	52,8
7:54:30	10	2581	14,72	4424	0,00	52,8
7:55:00	10	2579	14,72	4419	0,00	52,9
7:55:30	10	2577	14,72	4431	0,00	52,9
7:56:00	10	2576	14,72	4431	0,00	52,9
7:56:30	10	2573	14,72	4425	0,00	53,0
7:57:00	10	2571	14,72	4436	0,00	53,0
7:57:30	10	2568	14,72	4437	0,00	53,1
7:58:00	10	2566	14,72	4445	0,00	53,1
7:58:30	10	2564	14,72	4447	0,00	53,2
7:59:00	10	2562	14,72	4462	0,00	53,2
7:59:30	10	2561	14,72	4459	0,00	53,3
8:00:00	10	2560	14,72	4469	0,00	53,3
8:00:30	10	2558	14,72	4469	0,00	53,3
8:01:00	10	2557	14,72	4468	0,00	53,4
8:01:30	10	2555	14,72	4482	0,00	53,4
8:02:00	10	2554	14,72	4483	0,00	53,5
8:02:30	10	2552	14,72	4484	0,00	53,5
8:03:00	10	2549	14,73	4490	0,00	53,6
8:03:30	10	2547	14,73	4496	0,00	53,6
8:04:00	10	2546	14,73	4505	0,00	53,7
8:04:30	10	2544	14,73	4497	0,00	53,7
8:05:00	10	2543	14,73	4507	0,00	53,7
8:05:30	10	2542	14,73	4507	0,00	53,8
8:06:00	10	2540	14,73	4514	0,00	53,8
8:06:30	10	2539	14,73	4530	0,00	53,9
8:07:00	10	2537	14,73	4521	0,00	53,9
8:07:30	10	2535	14,72	4535	0,00	54,0
8:08:00	10	2533	14,72	4538	0,00	54,0
8:08:30	10	2531	14,72	4546	0,00	54,1
8:09:00	10	2530	14,72	4541	0,00	54,1
8:09:30	10	2528	14,73	4550	0,00	54,1
8:10:00	10	2526	14,72	4549	0,00	54,2
8:10:30	10	2525	14,72	4561	0,00	54,2
8:11:00	10	2524	14,72	4564	0,00	54,3
8:11:30	10	2522	14,72	4560	0,00	54,3
8:12:00	10	2521	14,72	4571	0,00	54,4
8:12:30	10	2519	14,72	4574	0,00	54,4
8:13:00	10	2517	14,73	4570	0,00	54,5
8:13:30	10	2516	14,72	4588	0,00	54,5
8:14:00	10	2514	14,72	4595	0,00	54,6
8:14:30	10	2512	14,72	4591	0,00	54,6
8:15:00	10	2511	14,73	4599	0,00	54,6
8:15:30	10	2510	14,72	4601	0,00	54,7
8:16:00	10	2508	14,72	4595	0,00	54,7
8:16:30	10	2507	14,73	4607	0,00	54,8
8:17:00	10	2505	14,72	4611	0,00	54,8
8:17:30	10	2503	14,73	4619	0,00	54,9
8:18:00	10	2502	14,73	4616	0,00	54,9
8:18:30	10	2500	14,73	4632	0,00	55,0
8:19:00	10	2498	14,73	4627	0,00	55,0
8:19:30	10	2497	14,73	4631	0,00	55,0
8:20:00	10	2496	14,73	4652	0,00	55,1
8:20:30	10	2495	14,72	4632	0,00	55,1
8:21:00	10	2493	14,73	4642	0,00	55,2
8:21:30	10	2491	14,73	4644	0,00	55,2
8:22:00	10	2490	14,73	4667	0,00	55,3
8:22:30	10	2488	14,73	4658	0,00	55,3
8:23:00	10	2487	14,73	4660	0,00	55,4
8:23:30	10	2486	14,73	4663	0,00	55,4
8:24:00	10	2484	14,73	4672	0,00	55,4
8:24:30	10	2482	14,73	4676	0,00	55,5
8:25:00	10	2480	14,73	4680	0,00	55,5
8:25:30	10	2479	14,73	4684	0,00	55,6
8:26:00	10	2478	14,73	4694	0,00	55,6
8:26:30	10	2476	14,73	4697	0,00	55,7
8:27:00	10	2475	14,73	4699	0,00	55,7
8:27:30	10	2473	14,73	4693	0,00	55,8
8:28:00	10	2472	14,72	4701	0,00	55,8
8:28:30	10	2470	14,72	4705	0,00	55,8
8:29:00	10	2468	14,73	4716	0,00	55,9
8:29:30	10	2466	14,73	4719	0,00	55,9
8:30:00	10	2465	14,72	4722	0,00	56,0
8:30:30	10	2463	14,73	4723	0,00	56,0
8:31:00	10	2462	14,73	4739	0,00	56,1
8:31:30	10	2460	14,72	4741	0,00	56,1
8:32:00	10	2458	14,73	4740	0,00	56,2
8:32:30	10	2457	14,73	4736	0,00	56,2
8:33:00	10	2456	14,73	4752	0,00	56,2
8:33:30	10	2454	14,73	4745	0,00	56,3
8:34:00	10	2451	14,72	4756	0,00	56,3
8:34:30	10	2449	14,73	4758	0,00	56,4
8:35:00	10	2447	14,73	4759	0,00	56,4
8:35:30	10	2445	14,73	4761	0,00	56,5
8:36:00	10	2443	14,73	4768	0,00	56,5
8:36:30	10	2441	14,73	4778	0,00	56,6
8:37:00	10	2440	14,73	4777	0,00	56,6
8:37:30	10	2439	14,73	4782	0,00	56,6
