Repository: ProgWizer/parser

File: project-root/data/Data Acquisition/Data Acquisition/2021 year (353)/21-088.txt (part 1 of 8)
--Test Summary--
Full Path and File Name	
Instrument Name	7322
Instrument Type	Model 7322 Consistometer - Variable Speed
Instrument Serial Number	
Test Start Date	28.04.2021
Test Start Time	12:27:28
Test Stop Date	28.04.2021
Test Stop Time	15:39:12
Test Length	3:11:44
Final Sample Time Offset	3:11:44
Controller Schedule Name	
Sampling Period	1 second
Comments	
Information	WellID	
Information	Customer	
Information	EngName	
Information	CementClass	
Information	CementMfr	
Information	Additives	100I-50+120G-19+50ASPM(0.81)+0.6CEX+0.3ËÊ
Information	Density	1500
Information	BHCT	17
Information	BHST	
Information	FluidLoss	
Information	JobType	
Calculated Value	Time_30Bc	2:22:01
Calculated Value	Time_70Bc	3:11:44
Initial Temperature (°C)	26 °C
Final Temperature (°C)	17 °C
Initial Pressure (MPa)	0,4 MPa
Final Pressure (MPa)	10,8 MPa
Initial Consistency (Bc)	13 Bc
Final Consistency (Bc)	70 Bc
Initial Wall Temperature (°C)	19 °C
Final Wall Temperature (°C)	18 °C
Initial Motor Speed (RPM)	150 RPM
Final Motor Speed (RPM)	150 RPM
--Data--
Time (HH:MM:SS)	Temperature (°C)	Pressure (MPa)	Consistency (Bc)	Wall Temperature (°C)	Motor Speed (RPM)
0:00:00	26	0,4	13	19	150
0:00:01	26	0,4	13	19	150
0:00:02	26	0,4	13	19	150
0:00:03	26	0,4	13	19	150
0:00:04	26	0,4	13	19	150
0:00:05	26	0,4	13	19	150
0:00:06	26	0,4	13	19	150
0:00:07	26	0,4	13	19	150
0:00:08	26	0,4	13	19	150
0:00:09	26	0,4	13	19	150
0:00:10	26	0,4	13	18	150
0:00:11	26	0,4	13	19	150
0:00:12	26	0,4	13	18	150
0:00:13	26	0,5	13	19	150
0:00:14	26	0,5	13	18	150
0:00:15	26	0,5	13	18	150
0:00:16	26	0,5	13	18	150
0:00:17	26	0,4	13	18	150
0:00:18	26	0,4	13	18	150
0:00:19	26	0,4	13	18	150
0:00:20	26	0,4	13	18	150
0:00:21	26	0,4	13	18	150
0:00:22	26	0,4	13	18	150
0:00:23	26	0,4	13	18	150
0:00:24	26	0,4	13	18	150
0:00:25	26	0,4	13	18	150
0:00:26	26	0,4	13	18	150
0:00:27	26	0,5	13	18	150
0:00:28	26	0,5	13	18	150
0:00:29	26	0,5	13	18	150
0:00:30	26	0,5	13	18	150
0:00:31	26	0,5	13	18	150
0:00:32	26	0,5	13	18	150
0:00:33	26	0,5	13	18	150
0:00:34	26	0,5	13	18	150
0:00:35	26	0,5	13	19	150
0:00:36	26	0,5	13	18	150
0:00:37	26	0,5	13	19	150
0:00:38	26	0,5	13	19	150
0:00:39	26	0,5	13	19	150
0:00:40	26	0,5	13	19	150
0:00:41	26	0,5	13	19	150
0:00:42	26	0,5	13	19	150
0:00:43	26	0,5	13	19	150
0:00:44	26	0,5	13	19	150
0:00:45	26	0,6	13	19	150
0:00:46	26	0,6	13	19	150
0:00:47	26	0,6	13	19	150
0:00:48	26	0,6	13	19	150
0:00:49	26	0,6	13	19	150
0:00:50	26	0,6	13	19	150
0:00:51	26	0,6	13	19	150
0:00:52	26	0,6	13	19	150
0:00:53	26	0,6	13	19	150
0:00:54	26	0,6	13	19	150
0:00:55	26	0,6	13	19	150
0:00:56	26	0,6	13	19	150
0:00:57	26	0,6	13	19	150
0:00:58	26	0,6	13	19	150
0:00:59	26	0,6	13	19	150
0:01:00	25	0,6	13	19	150
0:01:01	25	0,6	13	20	150
0:01:02	25	0,7	13	20	150
0:01:03	25	0,7	13	20	150
0:01:04	25	0,7	13	20	150
0:01:05	25	0,7	13	20	150
0:01:06	25	0,7	13	20	150
0:01:07	25	0,7	13	20	150
0:01:08	25	0,7	13	20	150
0:01:09	25	0,7	13	20	150
0:01:10	25	0,7	13	20	150
0:01:11	25	0,7	13	20	150
0:01:12	25	0,7	13	20	150
0:01:13	25	0,7	13	20	150
0:01:14	25	0,7	13	20	150
0:01:15	25	0,7	13	20	150
0:01:16	25	0,7	13	20	150
0:01:17	25	0,7	13	20	150
0:01:18	25	0,8	13	20	150
0:01:19	25	0,8	13	21	150
0:01:20	25	0,8	13	21	150
0:01:21	25	0,8	13	21	150
0:01:22	25	0,8	13	21	150
0:01:23	25	0,8	13	21	150
0:01:24	25	0,9	13	21	150
0:01:25	25	0,9	14	21	150
0:01:26	25	0,9	14	21	150
0:01:27	25	0,9	14	21	150
0:01:28	25	0,9	14	21	150
0:01:29	25	0,9	14	21	150
0:01:30	25	0,9	14	21	150
0:01:31	25	0,9	14	21	150
0:01:32	25	0,9	14	21	150
0:01:33	25	0,9	14	21	150
0:01:34	25	0,9	14	21	150
0:01:35	25	0,9	14	22	150
0:01:36	25	0,9	14	22	150
0:01:37	25	0,9	14	22	150
0:01:38	25	0,9	14	22	150
0:01:39	25	0,9	14	22	150
0:01:40	25	0,9	14	22	150
0:01:41	25	1,0	14	22	150
0:01:42	25	1,0	14	22	150
0:01:43	25	1,0	14	22	150
0:01:44	25	1,0	14	22	150
0:01:45	25	1,0	14	22	150
0:01:46	25	1,0	14	22	150
0:01:47	25	1,0	14	22	150
0:01:48	25	1,0	14	23	150
0:01:49	25	1,0	14	22	150
0:01:50	25	1,0	14	22	150
0:01:51	25	1,0	14	22	150
0:01:52	25	1,0	14	23	150
0:01:53	25	1,0	14	23	150
0:01:54	25	1,0	14	23	150
0:01:55	25	1,0	14	23	150
0:01:56	25	1,0	14	23	150
0:01:57	25	1,0	14	23	150
0:01:58	25	1,0	14	23	150
0:01:59	25	1,0	14	23	150
0:02:00	25	1,0	14	23	150
0:02:01	25	1,0	14	23	150
0:02:02	25	1,0	14	23	150
0:02:03	25	1,0	14	23	150
0:02:04	25	1,0	14	23	150
0:02:05	25	1,0	14	23	150
0:02:06	25	1,1	14	24	150
0:02:07	25	1,1	14	24	150
0:02:08	25	1,1	14	24	150
0:02:09	25	1,1	14	24	150
0:02:10	25	1,1	14	24	150
0:02:11	25	1,1	14	24	150
0:02:12	25	1,1	14	24	150
0:02:13	25	1,1	14	24	150
0:02:14	25	1,1	14	24	150
0:02:15	24	1,1	14	24	150
0:02:16	24	1,1	14	24	150
0:02:17	24	1,1	14	24	150
0:02:18	24	1,1	14	24	150
0:02:19	24	1,1	14	24	150
0:02:20	24	1,1	14	24	150
0:02:21	24	1,1	14	25	150
0:02:22	24	1,1	14	25	150
0:02:23	24	1,1	14	25	150
0:02:24	24	1,2	14	25	150
0:02:25	24	1,3	14	25	150
0:02:26	24	1,3	14	25	150
0:02:27	24	1,3	14	25	150
0:02:28	24	1,3	14	25	150
0:02:29	24	1,3	14	25	150
0:02:30	24	1,3	14	25	150
0:02:31	24	1,3	14	25	150
0:02:32	24	1,3	14	25	150
0:02:33	24	1,3	14	25	150
0:02:34	24	1,3	14	25	150
0:02:35	24	1,3	14	25	150
0:02:36	24	1,3	14	25	150
0:02:37	24	1,3	14	26	150
0:02:38	24	1,3	14	26	150
0:02:39	24	1,3	14	26	150
0:02:40	24	1,3	14	26	150
0:02:41	24	1,4	15	26	150
0:02:42	24	1,4	14	26	150
0:02:43	24	1,4	14	26	150
0:02:44	24	1,4	14	26	150
0:02:45	24	1,4	14	26	150
0:02:46	24	1,4	14	26	150
0:02:47	24	1,4	14	26	150
0:02:48	24	1,4	15	26	150
0:02:49	24	1,4	14	26	150
0:02:50	24	1,4	14	26	150
0:02:51	24	1,4	14	26	150
0:02:52	24	1,4	14	26	150
0:02:53	24	1,4	14	26	150
0:02:54	24	1,4	14	26	150
0:02:55	24	1,4	15	26	150
0:02:56	24	1,4	15	26	150
0:02:57	24	1,4	14	26	150
0:02:58	24	1,4	14	27	150
0:02:59	24	1,4	15	27	150
0:03:00	24	1,4	15	27	150
0:03:01	24	1,4	15	27	150
0:03:02	24	1,4	15	27	150
0:03:03	24	1,4	15	27	150
0:03:04	24	1,4	14	27	150
0:03:05	24	1,4	14	27	150
0:03:06	24	1,4	14	27	150
0:03:07	24	1,4	14	27	150
0:03:08	24	1,4	15	27	150
0:03:09	24	1,4	15	27	150
0:03:10	24	1,4	15	27	150
0:03:11	24	1,4	15	27	150
0:03:12	24	1,4	15	27	150
0:03:13	24	1,5	15	27	150
0:03:14	24	1,5	15	27	150
0:03:15	24	1,5	15	27	150
0:03:16	24	1,5	15	27	150
0:03:17	24	1,5	15	27	150
0:03:18	24	1,5	15	27	150
0:03:19	24	1,5	15	27	150
0:03:20	24	1,5	15	27	150
0:03:21	24	1,5	15	27	150
0:03:22	24	1,5	15	27	150
0:03:23	24	1,5	15	27	150
0:03:24	24	1,5	15	27	150
0:03:25	24	1,5	15	27	150
0:03:26	24	1,5	15	27	150
0:03:27	24	1,5	15	27	150
0:03:28	24	1,5	15	27	150
0:03:29	24	1,5	15	27	150
0:03:30	24	1,5	15	27	150
0:03:31	24	1,5	15	27	150
0:03:32	24	1,5	15	27	150
0:03:33	24	1,5	15	28	150
0:03:34	24	1,6	15	27	150
0:03:35	24	1,6	15	27	150
0:03:36	24	1,6	15	27	150
0:03:37	24	1,6	15	27	150
0:03:38	24	1,6	15	27	150
0:03:39	24	1,6	15	27	150
0:03:40	24	1,6	15	27	150
0:03:41	24	1,6	15	28	150
0:03:42	24	1,6	15	28	150
0:03:43	24	1,6	15	27	150
0:03:44	24	1,6	15	28	150
0:03:45	24	1,6	15	27	150
0:03:46	24	1,6	15	28	150
0:03:47	24	1,6	15	28	150
0:03:48	24	1,6	15	28	150
0:03:49	24	1,6	15	27	150
0:03:50	24	1,6	15	27	150
0:03:51	24	1,6	15	28	150
0:03:52	24	1,6	15	28	150
0:03:53	24	1,6	15	28	150
0:03:54	24	1,6	15	28	150
0:03:55	24	1,6	15	28	150
0:03:56	24	1,7	15	28	150
0:03:57	24	1,7	15	28	150
0:03:58	24	1,7	15	28	150
0:03:59	24	1,7	15	27	150
0:04:00	24	1,7	15	28	150
0:04:01	24	1,7	15	28	150
0:04:02	24	1,7	15	28	150
0:04:03	24	1,7	15	28	150
0:04:04	24	1,7	15	27	150
0:04:05	24	1,7	15	27	150
0:04:06	24	1,7	15	28	150
0:04:07	24	1,7	15	27	150
0:04:08	24	1,7	15	28	150
0:04:09	24	1,7	15	28	150
0:04:10	24	1,7	15	28	150
0:04:11	24	1,7	15	28	150
0:04:12	24	1,8	15	28	150
0:04:13	24	1,8	15	28	150
0:04:14	24	1,8	15	27	150
0:04:15	24	1,8	15	28	150
0:04:16	24	1,8	15	27	150
0:04:17	24	1,8	15	28	150
0:04:18	24	1,8	15	28	150
0:04:19	24	1,8	15	28	150
0:04:20	24	1,8	15	28	150
0:04:21	24	1,8	15	27	150
0:04:22	24	1,8	15	27	150
0:04:23	24	1,8	15	27	150
0:04:24	24	1,8	15	27	150
0:04:25	24	1,8	14	27	150
0:04:26	24	1,8	14	27	150
0:04:27	24	1,8	14	27	150
0:04:28	24	1,8	14	27	150
0:04:29	24	1,8	14	27	150
0:04:30	24	1,8	14	27	150
0:04:31	24	1,8	15	27	150
0:04:32	24	1,9	14	27	150
0:04:33	24	1,9	14	27	150
0:04:34	24	1,9	14	27	150
0:04:35	24	1,9	14	27	150
0:04:36	24	1,9	14	27	150
0:04:37	24	1,9	14	27	150
0:04:38	24	1,9	14	27	150
0:04:39	24	1,9	14	27	150
0:04:40	24	1,9	14	27	150
0:04:41	24	1,9	14	27	150
0:04:42	24	1,9	14	27	150
0:04:43	24	1,9	14	27	150
0:04:44	24	1,9	14	27	150
0:04:45	24	1,9	14	27	150
0:04:46	24	1,9	14	27	150
0:04:47	24	1,9	14	27	150
0:04:48	24	1,9	14	27	150
0:04:49	24	1,9	14	27	150
0:04:50	24	1,9	14	27	150
0:04:51	24	2,0	14	27	150
0:04:52	24	2,0	14	27	150
0:04:53	24	2,0	14	27	150
0:04:54	24	2,0	14	27	150
0:04:55	24	2,0	14	27	150
0:04:56	24	2,0	14	27	150
0:04:57	24	2,0	14	27	150
0:04:58	24	2,0	14	26	150
0:04:59	24	2,0	14	27	150
0:05:00	24	2,0	14	27	150
0:05:01	24	1,9	14	26	150
0:05:02	24	2,0	14	26	150
0:05:03	24	2,0	14	26	150
0:05:04	24	2,1	14	26	150
0:05:05	24	2,1	14	26	150
0:05:06	24	2,1	14	26	150
0:05:07	24	2,0	14	26	150
0:05:08	24	2,0	14	26	150
0:05:09	24	2,0	15	26	150
0:05:10	24	2,0	15	26	150
0:05:11	24	2,0	15	26	150
0:05:12	24	2,0	15	26	150
0:05:13	24	2,0	15	26	150
0:05:14	24	2,1	15	26	150
0:05:15	24	2,1	15	26	150
0:05:16	24	2,1	15	26	150
0:05:17	24	2,0	15	26	150
0:05:18	24	2,0	15	26	150
0:05:19	24	2,1	15	26	150
0:05:20	24	2,1	15	26	150
0:05:21	24	2,1	15	26	150
0:05:22	24	2,1	15	26	150
0:05:23	24	2,1	15	26	150
0:05:24	24	2,1	15	26	150
0:05:25	24	2,2	15	26	150
0:05:26	24	2,2	15	26	150
0:05:27	24	2,2	15	25	150
0:05:28	24	2,2	15	25	150
0:05:29	24	2,2	15	25	150
0:05:30	24	2,2	15	25	150
0:05:31	24	2,2	15	25	150
0:05:32	24	2,2	15	25	150
0:05:33	24	2,1	15	25	150
0:05:34	24	2,1	15	25	150
0:05:35	24	2,1	15	25	150
0:05:36	24	2,1	15	25	150
0:05:37	24	2,1	15	25	150
0:05:38	25	2,1	15	25	150
0:05:39	25	2,1	15	25	150
0:05:40	25	2,2	15	25	150
0:05:41	25	2,2	15	25	150
0:05:42	25	2,2	15	25	150
0:05:43	25	2,2	15	25	150
0:05:44	25	2,2	15	25	150
0:05:45	25	2,3	15	25	150
0:05:46	25	2,3	15	25	150
0:05:47	25	2,3	15	25	150
0:05:48	25	2,3	15	25	150
0:05:49	25	2,3	15	25	150
0:05:50	25	2,3	15	25	150
0:05:51	25	2,3	15	25	150
0:05:52	25	2,2	15	25	150
0:05:53	25	2,2	15	24	150
0:05:54	25	2,2	15	24	150
0:05:55	25	2,2	15	24	150
0:05:56	25	2,3	15	24	150
0:05:57	25	2,3	15	24	150
0:05:58	25	2,3	15	24	150
0:05:59	25	2,3	15	24	150
0:06:00	25	2,3	15	24	150
0:06:01	25	2,3	15	24	150
0:06:02	25	2,3	15	24	150
0:06:03	25	2,3	15	24	150
0:06:04	25	2,3	15	24	150
0:06:05	25	2,3	15	24	150
0:06:06	25	2,3	15	24	150
0:06:07	25	2,3	15	24	150
0:06:08	25	2,3	14	24	150
0:06:09	25	2,4	14	24	150
0:06:10	25	2,5	14	24	150
0:06:11	25	2,5	14	24	150
0:06:12	25	2,5	14	24	150
0:06:13	25	2,5	14	24	150
0:06:14	25	2,5	15	24	150
0:06:15	25	2,4	15	24	150
0:06:16	25	2,4	15	24	150
0:06:17	25	2,4	15	24	150
0:06:18	25	2,4	15	24	150
0:06:19	25	2,4	15	24	150
0:06:20	25	2,4	15	24	150
0:06:21	25	2,4	15	24	150
0:06:22	25	2,4	15	24	150
0:06:23	25	2,3	15	24	150
0:06:24	25	2,3	15	24	150
0:06:25	25	2,3	15	23	150
0:06:26	25	2,4	15	23	150
0:06:27	25	2,5	15	23	150
0:06:28	25	2,5	15	23	150
0:06:29	25	2,5	15	23	150
0:06:30	25	2,4	15	23	150
0:06:31	25	2,4	15	23	150
0:06:32	25	2,6	15	23	150
0:06:33	25	2,7	15	23	150
0:06:34	25	2,7	15	23	150
0:06:35	25	2,7	15	23	150
0:06:36	25	2,7	15	23	150
0:06:37	25	2,7	15	23	150
0:06:38	25	2,6	15	23	150
0:06:39	25	2,6	15	23	150
0:06:40	25	2,6	15	23	150
0:06:41	25	2,6	15	23	150
0:06:42	25	2,6	15	23	150
0:06:43	25	2,6	15	23	150
0:06:44	25	2,6	15	23	150
0:06:45	25	2,6	15	23	150
0:06:46	25	2,5	15	23	150
0:06:47	25	2,5	15	23	150
0:06:48	25	2,5	15	23	150
0:06:49	25	2,5	15	23	150
0:06:50	25	2,5	15	23	150
0:06:51	25	2,5	15	23	150
0:06:52	25	2,5	15	23	150
0:06:53	25	2,6	15	23	150
0:06:54	25	2,7	15	23	150
0:06:55	25	2,7	15	23	150
0:06:56	25	2,7	15	23	150
0:06:57	25	2,7	15	23	150
0:06:58	25	2,7	15	23	150
0:06:59	25	2,6	15	23	150
0:07:00	25	2,6	15	23	150
0:07:01	25	2,6	15	23	150
0:07:02	25	2,6	15	23	150
0:07:03	25	2,6	15	23	150
0:07:04	25	2,6	15	23	150
0:07:05	25	2,7	15	23	150
0:07:06	25	2,8	15	23	150
0:07:07	24	2,9	15	23	150
0:07:08	24	2,9	16	22	150
0:07:09	24	2,8	16	23	150
0:07:10	25	2,8	16	23	150
0:07:11	25	2,8	16	22	150
0:07:12	25	2,8	16	22	150
0:07:13	25	2,8	16	22	150
0:07:14	25	2,8	16	22	150
0:07:15	24	2,8	16	22	150
0:07:16	24	2,8	16	22	150
0:07:17	24	2,8	16	22	150
0:07:18	24	2,7	16	22	150
0:07:19	24	2,7	16	22	150
0:07:20	24	2,7	16	22	150
0:07:21	24	2,7	16	22	150
0:07:22	24	2,7	16	22	150
0:07:23	24	2,7	16	22	150
0:07:24	24	2,7	16	22	150
0:07:25	24	2,7	16	22	150
0:07:26	24	2,7	16	22	150
0:07:27	24	2,7	16	22	150
0:07:28	24	2,7	16	22	150
0:07:29	24	2,9	16	22	150
0:07:30	24	3,0	16	22	150
0:07:31	24	3,0	16	22	150
0:07:32	24	3,0	16	22	150
0:07:33	24	3,0	16	22	150
0:07:34	24	3,0	16	22	150
0:07:35	24	3,0	16	22	150
0:07:36	24	3,0	16	22	150
0:07:37	24	2,9	16	22	150
0:07:38	24	2,9	16	22	150
0:07:39	24	2,9	16	22	150
0:07:40	24	2,9	16	22	150
0:07:41	24	2,9	16	22	150
0:07:42	24	2,9	16	22	150
0:07:43	24	2,9	17	22	150
0:07:44	24	2,9	17	22	150
0:07:45	24	2,9	17	22	150
0:07:46	24	2,9	17	22	150
0:07:47	24	2,9	17	22	150
0:07:48	24	2,9	17	22	150
0:07:49	24	2,8	17	22	150
0:07:50	24	2,8	17	22	150
0:07:51	24	2,8	17	22	150
0:07:52	24	2,8	17	22	150
0:07:53	24	2,8	17	22	150
0:07:54	24	2,9	17	22	150
0:07:55	24	2,9	17	22	150
0:07:56	24	3,0	17	22	150
0:07:57	24	3,0	17	22	150
0:07:58	24	3,0	17	22	150
0:07:59	24	2,9	17	22	150
0:08:00	24	2,9	17	22	150
0:08:01	24	2,9	17	22	150
0:08:02	24	2,9	17	22	150
0:08:03	24	3,0	17	22	150
0:08:04	24	3,1	17	22	150
0:08:05	24	3,1	17	22	150
0:08:06	24	3,1	17	22	150
0:08:07	24	3,1	17	22	150
0:08:08	24	3,1	16	22	150
0:08:09	24	3,1	16	22	150
0:08:10	24	3,0	16	22	150
0:08:11	24	3,0	16	22	150
0:08:12	24	3,0	16	22	150
0:08:13	24	3,0	16	22	150
0:08:14	24	3,0	16	22	150
0:08:15	24	3,0	16	22	150
0:08:16	24	3,0	16	22	150
0:08:17	24	3,0	16	22	150
0:08:18	24	3,0	16	22	150
0:08:19	24	3,1	16	22	150
0:08:20	24	3,1	16	22	150
0:08:21	24	3,1	16	22	150
0:08:22	24	3,1	16	22	150
0:08:23	24	3,1	17	22	150
0:08:24	24	3,1	17	22	150
0:08:25	24	3,1	17	22	150
0:08:26	24	3,1	17	22	150
0:08:27	24	3,1	17	22	150
0:08:28	24	3,1	17	22	150
0:08:29	24	3,1	17	22	150
0:08:30	24	3,1	17	22	150
0:08:31	24	3,1	17	22	150
0:08:32	24	3,1	17	22	150
0:08:33	24	3,2	17	22	150
0:08:34	24	3,2	17	22	150
0:08:35	24	3,2	17	22	150
0:08:36	24	3,2	17	22	150
0:08:37	24	3,2	17	22	150
0:08:38	24	3,2	17	22	150
0:08:39	24	3,2	17	22	150
0:08:40	24	3,2	17	22	150
0:08:41	24	3,2	17	22	150
0:08:42	24	3,2	17	22	150
0:08:43	24	3,2	17	22	150
0:08:44	24	3,2	17	22	150
0:08:45	24	3,2	17	22	150
0:08:46	24	3,2	17	22	150
0:08:47	24	3,2	17	22	150
0:08:48	24	3,2	17	22	150
0:08:49	24	3,2	17	22	150
0:08:50	24	3,2	17	22	150
0:08:51	24	3,3	17	22	150
0:08:52	24	3,3	17	22	150
0:08:53	24	3,3	17	22	150
0:08:54	24	3,3	17	22	150
0:08:55	24	3,3	17	22	150
0:08:56	24	3,3	17	22	150
0:08:57	24	3,3	17	22	150
0:08:58	24	3,3	17	22	150
0:08:59	24	3,3	17	22	150
0:09:00	24	3,3	17	22	150
0:09:01	24	3,2	17	22	150
0:09:02	24	3,2	17	22	150
0:09:03	24	3,2	17	22	150
0:09:04	24	3,3	17	22	150
0:09:05	24	3,5	17	22	150
0:09:06	24	3,5	17	22	150
0:09:07	24	3,6	17	22	150
0:09:08	24	3,5	17	22	150
0:09:09	24	3,5	17	22	150
0:09:10	24	3,5	17	22	150
0:09:11	24	3,5	17	22	150
0:09:12	24	3,5	17	22	150
0:09:13	24	3,5	17	22	150
0:09:14	24	3,5	17	22	150
0:09:15	24	3,5	17	22	150
0:09:16	24	3,5	18	22	150
0:09:17	24	3,5	18	22	150
0:09:18	24	3,5	17	22	150
0:09:19	24	3,5	17	22	150
0:09:20	24	3,5	17	22	150
0:09:21	24	3,5	17	22	150
0:09:22	24	3,4	17	22	150
0:09:23	24	3,4	17	22	150
0:09:24	24	3,4	17	22	150
0:09:25	24	3,4	17	22	150
0:09:26	24	3,4	17	22	150
0:09:27	24	3,4	17	22	150
0:09:28	24	3,4	17	22	150
0:09:29	24	3,4	17	22	150
0:09:30	24	3,4	17	22	150
0:09:31	24	3,4	17	22	150
0:09:32	24	3,4	17	22	150
0:09:33	24	3,4	17	22	150
0:09:34	24	3,4	17	22	150
0:09:35	24	3,4	17	22	150
0:09:36	24	3,4	17	22	150
0:09:37	24	3,6	18	22	150
0:09:38	24	3,6	18	22	150
0:09:39	24	3,6	18	22	150
0:09:40	24	3,6	18	22	150
0:09:41	24	3,6	18	22	150
0:09:42	24	3,6	18	22	150
0:09:43	24	3,6	18	22	150
0:09:44	24	3,6	18	22	150
0:09:45	24	3,6	18	22	150
0:09:46	24	3,6	18	22	150
0:09:47	24	3,6	18	22	150
0:09:48	24	3,5	18	22	150
0:09:49	24	3,5	18	22	150
0:09:50	24	3,5	18	22	150
0:09:51	24	3,5	18	22	150
0:09:52	24	3,5	18	22	150
0:09:53	24	3,5	18	22	150
0:09:54	24	3,5	18	22	150
0:09:55	24	3,5	18	22	150
0:09:56	24	3,7	18	22	150
0:09:57	24	3,8	18	22	150
0:09:58	24	3,8	18	22	150
0:09:59	24	3,8	18	22	150
0:10:00	24	3,8	18	22	150
0:10:01	24	3,8	18	22	150
0:10:02	24	3,8	18	22	150
0:10:03	24	3,8	18	22	150
0:10:04	24	3,8	18	22	150
0:10:05	24	3,8	18	22	150
0:10:06	24	3,8	18	22	150
0:10:07	24	3,8	18	22	150
0:10:08	24	3,7	18	22	150
0:10:09	24	3,7	18	22	150
0:10:10	24	3,7	18	21	150
0:10:11	24	3,7	18	21	150
0:10:12	24	3,7	18	21	150
0:10:13	24	3,7	18	22	150
0:10:14	24	3,7	18	22	150
0:10:15	24	3,7	18	21	150
0:10:16	24	3,7	18	21	150
0:10:17	24	3,7	18	21	150
0:10:18	24	3,7	18	22	150
0:10:19	24	3,7	18	21	150
0:10:20	24	3,7	18	21	150
0:10:21	24	3,7	18	21	150
0:10:22	24	3,6	18	21	150
0:10:23	24	3,7	18	21	150
0:10:24	24	3,7	18	22	150
0:10:25	24	3,6	18	21	150
0:10:26	24	3,7	18	21	150
0:10:27	24	3,9	18	21	150
0:10:28	24	4,0	18	21	150
0:10:29	24	4,0	18	21	150
0:10:30	23	4,0	18	21	150
0:10:31	24	4,0	18	22	150
0:10:32	23	4,0	18	21	150
0:10:33	23	4,0	18	21	150
0:10:34	23	4,0	18	21	150
0:10:35	23	4,0	18	21	150
0:10:36	23	4,0	18	21	150
0:10:37	23	3,9	18	21	150
0:10:38	23	3,9	18	22	150
0:10:39	23	3,9	18	21	150
0:10:40	23	3,9	18	21	150
0:10:41	23	3,9	18	21	150
0:10:42	23	3,9	18	21	150
0:10:43	23	3,9	18	21	150
0:10:44	23	3,9	18	21	150
0:10:45	23	3,9	18	21	150
0:10:46	23	3,9	18	21	150
0:10:47	23	3,9	18	21	150
0:10:48	23	3,9	18	21	150
0:10:49	23	3,9	18	21	150
0:10:50	23	3,8	18	21	150
0:10:51	23	3,8	18	21	150
0:10:52	23	3,8	18	21	150
0:10:53	23	3,8	18	21	150
0:10:54	23	3,8	18	21	150
0:10:55	23	3,8	18	21	150
0:10:56	23	3,8	18	21	150
0:10:57	23	3,8	18	21	150
0:10:58	23	3,8	18	21	150
0:10:59	23	4,1	18	21	150
0:11:00	23	4,1	18	21	150
0:11:01	23	4,2	18	21	150
0:11:02	23	4,2	18	21	150
0:11:03	23	4,2	18	21	150
0:11:04	23	4,2	18	21	150
0:11:05	23	4,2	18	21	150
0:11:06	23	4,1	18	21	150
0:11:07	23	4,1	18	21	150
0:11:08	23	4,1	18	21	150
0:11:09	23	4,1	18	21	150
0:11:10	23	4,1	18	21	150
0:11:11	23	4,1	18	21	150
0:11:12	23	4,1	18	21	150
0:11:13	23	4,1	18	21	150
0:11:14	23	4,1	18	21	150
0:11:15	23	4,1	18	21	150
0:11:16	23	4,1	18	21	150
0:11:17	23	4,1	18	21	150
0:11:18	23	4,1	18	21	150
0:11:19	23	4,0	18	21	150
0:11:20	23	4,0	18	21	150
0:11:21	23	4,0	18	21	150
0:11:22	23	4,0	18	21	150
0:11:23	23	4,0	18	21	150
0:11:24	23	4,0	18	21	150
0:11:25	23	4,0	18	21	150
0:11:26	23	4,0	18	21	150
0:11:27	23	4,0	18	21	150
0:11:28	23	4,0	18	21	150
0:11:29	23	4,0	18	21	150
0:11:30	23	4,0	18	21	150
0:11:31	23	4,0	18	21	150
0:11:32	23	4,2	18	21	150
0:11:33	23	4,3	18	21	150
0:11:34	23	4,4	18	21	150
0:11:35	23	4,4	18	21	150
0:11:36	23	4,3	18	21	150
0:11:37	23	4,3	18	21	150
0:11:38	23	4,3	18	21	150
0:11:39	23	4,3	18	21	150
0:11:40	23	4,3	18	21	150
0:11:41	23	4,3	18	21	150
0:11:42	23	4,3	18	21	150
0:11:43	23	4,3	18	21	150
0:11:44	23	4,3	18	21	150
0:11:45	23	4,3	18	21	150
0:11:46	23	4,3	18	21	150
0:11:47	23	4,2	18	21	150
0:11:48	23	4,2	18	21	150
0:11:49	23	4,2	18	21	150
0:11:50	23	4,2	18	21	150
0:11:51	23	4,2	18	21	150
0:11:52	23	4,2	18	21	150
0:11:53	23	4,2	18	21	150
0:11:54	23	4,2	18	21	150
0:11:55	23	4,2	18	21	150
0:11:56	23	4,2	18	21	150
0:11:57	23	4,2	18	21	150
0:11:58	23	4,1	18	21	150
0:11:59	23	4,2	18	21	150
0:12:00	23	4,1	18	21	150
0:12:01	23	4,2	18	21	150
0:12:02	23	4,4	18	21	150
0:12:03	23	4,4	18	21	150
0:12:04	23	4,4	18	21	150
0:12:05	23	4,4	18	21	150
0:12:06	23	4,4	18	21	150
0:12:07	23	4,4	18	21	150
0:12:08	23	4,4	18	21	150
0:12:09	23	4,4	18	21	150
0:12:10	23	4,4	18	21	150
0:12:11	23	4,4	18	21	150
0:12:12	23	4,4	18	21	150
0:12:13	23	4,4	18	21	150
0:12:14	23	4,4	18	21	150
0:12:15	23	4,3	18	21	150
0:12:16	23	4,3	18	21	150
0:12:17	23	4,3	18	21	150
0:12:18	23	4,3	18	21	150
0:12:19	23	4,3	18	21	150
0:12:20	23	4,3	18	21	150
0:12:21	23	4,3	18	21	150
0:12:22	23	4,3	18	21	150
0:12:23	23	4,3	18	21	150
0:12:24	23	4,4	18	21	150
0:12:25	23	4,4	18	21	150
0:12:26	23	4,4	18	21	150
0:12:27	23	4,4	17	21	150
0:12:28	23	4,3	17	21	150
0:12:29	23	4,3	17	20	150
0:12:30	23	4,5	17	21	150
0:12:31	23	4,6	18	21	150
0:12:32	23	4,6	18	21	150
0:12:33	23	4,6	18	21	150
0:12:34	23	4,6	18	21	150
0:12:35	23	4,6	18	20	150
0:12:36	23	4,6	18	21	150
0:12:37	23	4,6	18	20	150
0:12:38	23	4,6	18	20	150
0:12:39	23	4,6	18	21	150
0:12:40	23	4,6	18	20	150
0:12:41	23	4,6	18	20	150
0:12:42	23	4,6	18	21	150
0:12:43	23	4,5	18	21	150
0:12:44	23	4,5	18	20	150
0:12:45	23	4,5	18	20	150
0:12:46	23	4,5	18	20	150
0:12:47	23	4,5	18	20	150
0:12:48	23	4,5	18	20	150
0:12:49	23	4,5	18	20	150
0:12:50	23	4,5	18	20	150
0:12:51	23	4,5	18	20	150
0:12:52	23	4,5	18	20	150
0:12:53	23	4,5	18	20	150
0:12:54	23	4,5	18	20	150
0:12:55	23	4,5	18	20	150
0:12:56	23	4,5	18	20	150
0:12:57	23	4,5	18	20	150
0:12:58	23	4,5	18	20	150
0:12:59	23	4,5	18	20	150
0:13:00	23	4,7	18	20	150
0:13:01	23	4,8	18	20	150
0:13:02	23	4,8	18	20	150
0:13:03	23	4,8	18	20	150
0:13:04	23	4,8	18	20	150
0:13:05	23	4,8	18	20	150
0:13:06	23	4,8	18	20	150
0:13:07	23	4,8	18	20	150
0:13:08	23	4,8	18	20	150
0:13:09	23	4,8	18	20	150
0:13:10	23	4,8	18	20	150
0:13:11	23	4,8	18	20	150
0:13:12	23	4,7	18	20	150
0:13:13	23	4,7	18	20	150
0:13:14	23	4,7	18	20	150
0:13:15	23	4,7	19	20	150
0:13:16	23	4,7	19	20	150
0:13:17	23	4,7	19	20	150
0:13:18	23	4,7	19	20	150
0:13:19	23	4,7	19	20	150
0:13:20	23	4,7	19	20	150
0:13:21	23	4,7	19	20	150
0:13:22	23	4,6	19	20	150
0:13:23	23	4,6	19	20	150
0:13:24	23	4,6	19	20	150
0:13:25	23	4,6	19	20	150
0:13:26	23	4,6	19	20	150
0:13:27	23	4,6	19	20	150
0:13:28	23	4,6	19	20	150
0:13:29	23	4,6	19	20	150
0:13:30	23	4,6	19	20	150
0:13:31	23	4,8	19	20	150
0:13:32	23	4,8	19	20	150
0:13:33	23	4,9	18	20	150
0:13:34	23	4,9	18	20	150
0:13:35	23	4,9	18	20	150
0:13:36	23	4,8	18	20	150
0:13:37	23	4,8	18	20	150
0:13:38	23	4,8	18	20	150
0:13:39	23	4,8	18	20	150
0:13:40	23	4,8	18	20	150
0:13:41	23	4,8	18	20	150
0:13:42	23	4,8	18	20	150
0:13:43	23	4,8	18	20	150
0:13:44	23	4,8	18	20	150
0:13:45	23	4,8	18	20	150
0:13:46	23	4,8	18	20	150
0:13:47	23	4,7	18	20	150
0:13:48	23	4,7	18	20	150
0:13:49	23	4,9	18	20	150
0:13:50	23	4,9	18	20	150
0:13:51	23	4,9	18	20	150
0:13:52	23	4,9	18	20	150
0:13:53	23	4,9	18	20	150
0:13:54	23	4,9	18	20	150
0:13:55	23	4,9	18	20	150
0:13:56	23	4,9	18	20	150
0:13:57	22	4,9	18	20	150
0:13:58	23	4,8	18	20	150
0:13:59	23	4,8	18	20	150
0:14:00	23	4,8	18	20	150
0:14:01	22	4,8	18	20	150
0:14:02	22	4,8	18	20	150
0:14:03	22	4,9	18	20	150
0:14:04	22	4,9	19	20	150
0:14:05	22	4,9	19	20	150
0:14:06	22	4,9	19	20	150
0:14:07	22	4,9	19	20	150
0:14:08	22	5,0	18	20	150
0:14:09	22	5,1	19	20	150
0:14:10	22	5,1	19	20	150
0:14:11	22	5,2	19	20	150
0:14:12	22	5,1	19	20	150
0:14:13	22	5,1	19	20	150
0:14:14	22	5,1	19	20	150
0:14:15	22	5,1	19	20	150
0:14:16	22	5,1	19	20	150
0:14:17	22	5,1	19	20	150
0:14:18	22	5,1	19	20	150
0:14:19	22	5,1	19	20	150
0:14:20	22	5,1	19	20	150
0:14:21	22	5,1	19	20	150
0:14:22	22	5,0	19	20	150
0:14:23	22	5,0	19	20	150
0:14:24	22	5,0	19	20	150
0:14:25	22	5,0	19	20	150
0:14:26	22	5,0	19	20	150
0:14:27	22	5,0	19	20	150
0:14:28	22	5,0	19	20	150
0:14:29	22	5,0	19	20	150
0:14:30	22	5,0	19	20	150
0:14:31	22	5,0	19	20	150
0:14:32	22	5,0	19	20	150
0:14:33	22	4,9	19	20	150
0:14:34	22	5,0	19	19	150
0:14:35	22	5,2	19	20	150
0:14:36	22	5,3	19	19	150
0:14:37	22	5,3	19	20	150
0:14:38	22	5,3	19	20	150
0:14:39	22	5,3	20	20	150
0:14:40	22	5,3	20	20	150
0:14:41	22	5,3	20	19	150
0:14:42	22	5,3	20	20	150
0:14:43	22	5,3	20	20	150
0:14:44	22	5,3	20	20	150
0:14:45	22	5,2	20	19	150
0:14:46	22	5,2	20	20	150
0:14:47	22	5,2	20	20	150
0:14:48	22	5,2	20	20	150
0:14:49	22	5,2	20	19	150
0:14:50	22	5,2	20	20	150
0:14:51	22	5,2	20	19	150
0:14:52	22	5,2	20	19	150
0:14:53	22	5,2	20	19	150
0:14:54	22	5,2	20	20	150
0:14:55	22	5,2	20	19	150
0:14:56	22	5,1	20	19	150
0:14:57	22	5,1	20	19	150
0:14:58	22	5,1	20	19	150
0:14:59	22	5,1	20	19	150
0:15:00	22	5,1	20	19	150
0:15:01	22	5,2	20	20	150
0:15:02	22	5,2	20	19	150
0:15:03	22	5,2	20	19	150
0:15:04	22	5,2	20	20	150
0:15:05	22	5,2	20	19	150
0:15:06	22	5,3	20	19	150
0:15:07	22	5,5	20	19	150
0:15:08	22	5,5	19	19	150
0:15:09	22	5,5	19	19	150
0:15:10	22	5,5	19	19	150
0:15:11	22	5,5	19	19	150
0:15:12	22	5,5	19	19	150
0:15:13	22	5,5	19	19	150
0:15:14	22	5,5	19	19	150
0:15:15	22	5,4	19	19	150
0:15:16	22	5,4	19	19	150
0:15:17	22	5,4	19	19	150
0:15:18	22	5,4	19	19	150
0:15:19	22	5,4	19	19	150
0:15:20	22	5,4	19	19	150
0:15:21	22	5,4	19	19	150
0:15:22	22	5,4	19	19	150
0:15:23	22	5,4	19	19	150
0:15:24	22	5,3	19	19	150
0:15:25	22	5,3	19	19	150
0:15:26	22	5,3	19	19	150
0:15:27	22	5,3	19	19	150
0:15:28	22	5,3	19	19	150
0:15:29	22	5,3	19	19	150
0:15:30	22	5,3	19	19	150
0:15:31	22	5,3	19	19	150
0:15:32	22	5,3	19	19	150
0:15:33	22	5,3	19	19	150
0:15:34	22	5,3	19	19	150
0:15:35	22	5,3	19	19	150
0:15:36	22	5,3	19	19	150
0:15:37	22	5,5	19	19	150
0:15:38	22	5,6	19	19	150
0:15:39	22	5,7	19	19	150
0:15:40	22	5,7	19	19	150
0:15:41	22	5,7	19	19	150
0:15:42	22	5,7	19	19	150
0:15:43	22	5,7	19	19	150
0:15:44	22	5,7	19	19	150
0:15:45	22	5,6	19	19	150
0:15:46	22	5,6	19	19	150
0:15:47	22	5,6	19	19	150
0:15:48	22	5,6	19	19	150
0:15:49	22	5,6	19	19	150
0:15:50	22	5,6	19	19	150
0:15:51	22	5,6	19	19	150
0:15:52	22	5,6	19	19	150
0:15:53	22	5,6	19	19	150
0:15:54	22	5,6	19	19	150
0:15:55	22	5,5	20	19	150
0:15:56	22	5,5	20	19	150
0:15:57	22	5,5	20	19	150
0:15:58	22	5,5	20	19	150
0:15:59	22	5,5	20	19	150
0:16:00	22	5,5	20	19	150
0:16:01	22	5,5	20	19	150
0:16:02	22	5,5	20	19	150
0:16:03	22	5,5	20	19	150
0:16:04	22	5,5	20	19	150
0:16:05	22	5,5	19	19	150
0:16:06	22	5,5	19	19	150
0:16:07	22	5,5	19	19	150
0:16:08	22	5,5	19	19	150
0:16:09	22	5,5	19	19	150
0:16:10	22	5,7	19	19	150
0:16:11	22	5,8	19	19	150
0:16:12	22	5,9	19	19	150
0:16:13	22	5,9	19	19	150
0:16:14	22	5,9	19	19	150
0:16:15	22	5,8	19	19	150
0:16:16	22	5,8	19	19	150
0:16:17	22	5,8	19	19	150
0:16:18	22	5,8	19	19	150
0:16:19	22	5,8	19	19	150
0:16:20	22	5,8	19	19	150
0:16:21	22	5,8	19	19	150
0:16:22	22	5,8	19	19	150
0:16:23	22	5,8	19	19	150
0:16:24	22	5,7	19	19	150
0:16:25	22	5,7	19	19	150
0:16:26	22	5,7	19	19	150
0:16:27	22	5,7	19	19	150
0:16:28	22	5,7	19	19	150
0:16:29	22	5,7	19	19	150
0:16:30	22	5,7	19	19	150
0:16:31	22	5,7	19	19	150
0:16:32	22	5,7	19	19	150
0:16:33	22	5,7	19	19	150
0:16:34	22	5,7	19	19	150
0:16:35	22	5,7	19	19	150
0:16:36	22	5,6	19	19	150
0:16:37	22	5,6	19	19	150
0:16:38	22	5,7	19	19	150
0:16:39	22	5,7	19	19	150
0:16:40	22	5,7	19	19	150
0:16:41	22	5,7	19	19	150
0:16:42	22	5,9	19	19	150
0:16:43	22	6,0	19	19	150
0:16:44	22	6,0	19	19	150
0:16:45	22	6,0	19	19	150
0:16:46	22	6,0	19	19	150
0:16:47	22	6,0	19	19	150
0:16:48	22	6,0	19	19	150
0:16:49	22	6,0	19	19	150
0:16:50	22	6,0	19	19	150
0:16:51	22	6,0	19	19	150
0:16:52	22	6,0	19	19	150
0:16:53	22	6,0	19	19	150
0:16:54	22	6,0	19	19	150
0:16:55	22	5,9	19	19	150
0:16:56	22	5,9	19	19	150
0:16:57	22	5,9	19	19	150
0:16:58	22	5,9	19	19	150
0:16:59	22	5,9	19	19	150
0:17:00	22	5,9	19	19	150
0:17:01	22	5,9	19	19	150
0:17:02	22	5,9	19	19	150
0:17:03	22	5,9	19	19	150
0:17:04	22	5,9	19	19	150
0:17:05	22	5,9	20	19	150
0:17:06	22	5,8	19	19	150
0:17:07	22	5,8	19	19	150
0:17:08	22	5,8	19	18	150
0:17:09	21	5,8	19	19	150
0:17:10	21	5,8	19	19	150
0:17:11	21	5,8	19	19	150
0:17:12	21	5,8	19	18	150
0:17:13	21	5,8	19	19	150
0:17:14	21	5,8	19	18	150
0:17:15	21	6,0	19	19	150
0:17:16	21	6,1	19	19	150
0:17:17	21	6,1	19	18	150
0:17:18	21	6,2	19	19	150
0:17:19	21	6,1	19	18	150
0:17:20	21	6,1	19	19	150
0:17:21	21	6,1	19	19	150
0:17:22	21	6,1	19	19	150
0:17:23	21	6,1	19	18	150
0:17:24	21	6,1	19	18	150
0:17:25	21	6,1	19	19	150
0:17:26	21	6,1	19	18	150
0:17:27	21	6,1	19	18	150
0:17:28	21	6,1	19	18	150
0:17:29	21	6,1	19	19	150
0:17:30	21	6,0	19	18	150
0:17:31	21	6,0	19	18	150
0:17:32	21	6,0	19	18	150
0:17:33	21	6,0	19	18	150
0:17:34	21	6,0	19	18	150
0:17:35	21	6,0	19	18	150
0:17:36	21	6,0	19	18	150
0:17:37	21	6,0	19	18	150
0:17:38	21	6,0	19	18	150
0:17:39	21	6,0	19	18	150
0:17:40	21	6,0	19	18	150
0:17:41	21	6,1	19	18	150
0:17:42	21	6,1	19	18	150
0:17:43	21	6,1	19	18	150
0:17:44	21	6,1	19	18	150
0:17:45	21	6,1	19	18	150
0:17:46	21	6,0	19	18	150
0:17:47	21	6,0	19	18	150
0:17:48	21	6,0	19	18	150
0:17:49	21	6,1	19	18	150
0:17:50	21	6,2	19	18	150
0:17:51	21	6,3	19	18	150
0:17:52	21	6,3	19	18	150
0:17:53	21	6,3	20	18	150
0:17:54	21	6,2	20	18	150
0:17:55	21	6,2	20	18	150
0:17:56	21	6,2	20	18	150
0:17:57	21	6,2	20	18	150
0:17:58	21	6,2	20	18	150
0:17:59	21	6,2	20	18	150
0:18:00	21	6,2	20	18	150
0:18:01	21	6,2	20	18	150
0:18:02	21	6,2	20	18	150
0:18:03	21	6,2	20	18	150
0:18:04	21	6,1	20	18	150
0:18:05	21	6,1	20	18	150
0:18:06	21	6,1	20	18	150
0:18:07	21	6,1	20	18	150
0:18:08	21	6,1	20	18	150
0:18:09	21	6,2	20	18	150
0:18:10	21	6,3	20	18	150
0:18:11	21	6,3	20	18	150
0:18:12	21	6,3	20	18	150
0:18:13	21	6,3	20	18	150
0:18:14	21	6,3	20	18	150
0:18:15	21	6,3	20	18	150
0:18:16	21	6,3	20	18	150
0:18:17	21	6,3	20	18	150
0:18:18	21	6,2	20	18	150
0:18:19	21	6,2	20	18	150
0:18:20	21	6,2	20	18	150
0:18:21	21	6,2	20	18	150
0:18:22	21	6,2	20	18	150
0:18:23	21	6,2	20	18	150
0:18:24	21	6,2	20	18	150
0:18:25	21	6,2	20	18	150
0:18:26	21	6,2	20	18	150
0:18:27	21	6,2	20	18	150
0:18:28	21	6,3	20	18	150
0:18:29	21	6,5	20	18	150
0:18:30	21	6,6	20	18	150
0:18:31	21	6,6	20	18	150
0:18:32	21	6,6	19	18	150
0:18:33	21	6,6	19	18	150
0:18:34	21	6,6	19	18	150
0:18:35	21	6,5	19	18	150
0:18:36	21	6,5	19	18	150
0:18:37	21	6,5	19	18	150
0:18:38	21	6,5	19	18	150
0:18:39	21	6,5	19	18	150
0:18:40	21	6,5	19	18	150
0:18:41	21	6,5	19	18	150
0:18:42	21	6,5	19	18	150
0:18:43	21	6,5	19	18	150
0:18:44	21	6,4	19	18	150
0:18:45	21	6,4	19	18	150
0:18:46	21	6,4	19	18	150
0:18:47	21	6,4	19	18	150
0:18:48	21	6,4	19	18	150
0:18:49	21	6,4	19	18	150
0:18:50	21	6,4	19	18	150
0:18:51	21	6,4	19	18	150
0:18:52	21	6,4	19	18	150
0:18:53	21	6,4	19	18	150
0:18:54	21	6,4	19	18	150
0:18:55	21	6,4	19	18	150
0:18:56	21	6,3	19	18	150
0:18:57	21	6,3	19	18	150
0:18:58	21	6,5	19	18	150
0:18:59	21	6,6	19	18	150
0:19:00	21	6,7	19	18	150
0:19:01	21	6,7	19	18	150
0:19:02	21	6,7	19	18	150
0:19:03	21	6,7	19	18	150
0:19:04	21	6,7	19	18	150
0:19:05	21	6,7	19	18	150
0:19:06	21	6,6	19	18	150
0:19:07	21	6,6	19	18	150
0:19:08	21	6,6	19	18	150
0:19:09	21	6,6	19	18	150
0:19:10	21	6,6	19	18	150
0:19:11	21	6,6	19	18	150
0:19:12	21	6,6	19	18	150
0:19:13	21	6,6	19	18	150
0:19:14	21	6,6	19	18	150
0:19:15	21	6,6	19	18	150
0:19:16	21	6,6	19	18	150
0:19:17	21	6,6	19	18	150
0:19:18	21	6,5	19	18	150
0:19:19	21	6,5	19	18	150
0:19:20	21	6,5	19	18	150
0:19:21	21	6,5	19	18	150
0:19:22	21	6,5	19	18	150
0:19:23	21	6,6	19	18	150
0:19:24	21	6,6	19	18	150
0:19:25	21	6,6	19	18	150
0:19:26	21	6,6	19	18	150
0:19:27	21	6,6	19	18	150
0:19:28	21	6,6	19	18	150
0:19:29	21	6,6	19	18	150
0:19:30	21	6,6	19	18	150
0:19:31	21	6,6	19	18	150
0:19:32	21	6,6	19	18	150
0:19:33	21	6,6	19	18	150
0:19:34	21	6,6	19	18	150
0:19:35	21	6,7	19	18	150
0:19:36	21	6,7	19	18	150
0:19:37	21	6,7	19	18	150
0:19:38	21	6,7	19	18	150
0:19:39	21	6,7	19	18	150
0:19:40	21	6,7	19	18	150
0:19:41	21	6,7	19	18	150
0:19:42	21	6,7	19	18	150
0:19:43	21	6,7	19	18	150
0:19:44	21	6,7	19	18	150
0:19:45	21	6,6	19	18	150
0:19:46	21	6,6	19	18	150
0:19:47	21	6,8	19	18	150
0:19:48	21	6,9	19	18	150
0:19:49	21	6,9	19	18	150
0:19:50	21	6,9	19	18	150
0:19:51	21	6,9	19	18	150
0:19:52	21	6,9	19	18	150
0:19:53	21	6,9	19	18	150
0:19:54	21	6,9	19	18	150
0:19:55	21	6,8	19	18	150
0:19:56	21	6,8	19	18	150
0:19:57	21	6,8	19	18	150
0:19:58	21	6,8	19	18	150
0:19:59	21	6,8	19	18	150
0:20:00	21	6,8	19	18	150
0:20:01	21	6,8	19	18	150
0:20:02	21	6,8	19	18	150
0:20:03	21	6,8	19	18	150
0:20:04	21	6,8	19	18	150
0:20:05	21	6,8	19	18	150
0:20:06	21	6,8	19	18	150
0:20:07	21	6,7	19	18	150
0:20:08	21	6,7	19	18	150
0:20:09	21	6,7	19	18	150
0:20:10	21	6,8	19	18	150
0:20:11	21	6,9	19	18	150
0:20:12	21	7,0	19	18	150
0:20:13	20	7,0	19	18	150
0:20:14	21	7,0	19	18	150
0:20:15	20	7,0	19	18	150
0:20:16	20	7,0	19	18	150
0:20:17	20	6,9	19	17	150
0:20:18	20	6,9	19	18	150
0:20:19	20	6,9	19	18	150
0:20:20	20	6,9	19	18	150
0:20:21	20	6,9	19	17	150
0:20:22	20	6,9	19	18	150
0:20:23	20	6,9	19	17	150
0:20:24	20	6,9	19	17	150
0:20:25	20	6,9	19	17	150
0:20:26	20	6,9	19	17	150
0:20:27	20	6,9	19	17	150
0:20:28	20	7,0	19	17	150
0:20:29	20	7,0	19	18	150
0:20:30	20	7,1	19	17	150
0:20:31	20	7,1	19	17	150
0:20:32	20	7,1	19	17	150
0:20:33	20	7,0	19	18	150
0:20:34	20	7,0	19	18	150
0:20:35	20	7,0	19	18	150
0:20:36	20	7,0	19	17	150
0:20:37	20	7,0	19	17	150
0:20:38	20	7,0	19	17	150
0:20:39	20	7,0	19	18	150
0:20:40	20	7,0	19	18	150
0:20:41	20	7,0	19	17	150
0:20:42	20	7,0	19	17	150
0:20:43	20	7,0	19	17	150
0:20:44	20	6,9	19	18	150
0:20:45	20	7,1	19	17	150
0:20:46	20	7,2	19	17	150
0:20:47	20	7,2	19	17	150
0:20:48	20	7,2	20	17	150
0:20:49	20	7,2	20	17	150
0:20:50	20	7,2	20	17	150
0:20:51	20	7,2	20	17	150
0:20:52	20	7,1	20	17	150
0:20:53	20	7,1	20	17	150
0:20:54	20	7,1	20	17	150
0:20:55	20	7,1	20	17	150
0:20:56	20	7,1	20	17	150
0:20:57	20	7,1	20	17	150
0:20:58	20	7,1	20	17	150
0:20:59	20	7,1	20	17	150
0:21:00	20	7,1	20	17	150
0:21:01	20	7,1	20	17	150
0:21:02	20	7,1	20	17	150
0:21:03	20	7,0	20	17	150
0:21:04	20	7,0	20	17	150
0:21:05	20	7,0	20	17	150
0:21:06	20	7,0	20	17	150
0:21:07	20	7,2	20	17	150
0:21:08	20	7,2	20	17	150
0:21:09	20	7,2	20	17	150
0:21:10	20	7,2	20	17	150
0:21:11	20	7,2	20	17	150
0:21:12	20	7,2	20	17	150
0:21:13	20	7,2	20	17	150
0:21:14	20	7,2	20	17	150
0:21:15	20	7,2	20	17	150
0:21:16	20	7,2	20	17	150
0:21:17	20	7,2	20	17	150
0:21:18	20	7,1	20	17	150
0:21:19	20	7,1	20	17	150
0:21:20	20	7,2	20	17	150
0:21:21	20	7,2	20	17	150
0:21:22	20	7,2	20	17	150
0:21:23	20	7,2	20	17	150
0:21:24	20	7,2	20	17	150
0:21:25	20	7,2	20	17	150
0:21:26	20	7,2	20	17	150
0:21:27	20	7,2	20	17	150
0:21:28	20	7,3	20	17	150
0:21:29	20	7,5	20	17	150
0:21:30	20	7,5	20	17	150
0:21:31	20	7,5	20	17	150
0:21:32	20	7,5	20	17	150
0:21:33	20	7,5	20	17	150
0:21:34	20	7,5	20	17	150
0:21:35	20	7,5	20	17	150
0:21:36	20	7,5	20	17	150
0:21:37	20	7,5	20	17	150
0:21:38	20	7,5	20	17	150
0:21:39	20	7,5	20	17	150
0:21:40	20	7,4	20	17	150
0:21:41	20	7,4	20	17	150
0:21:42	20	7,4	20	17	150
0:21:43	20	7,4	20	17	150
0:21:44	20	7,4	20	17	150
0:21:45	20	7,4	20	17	150
0:21:46	20	7,4	20	17	150
0:21:47	20	7,4	20	17	150
0:21:48	20	7,4	20	17	150
0:21:49	20	7,4	20	17	150
0:21:50	20	7,4	20	17	150
0:21:51	20	7,4	20	17	150
0:21:52	20	7,3	20	17	150
0:21:53	20	7,3	20	17	150
0:21:54	20	7,3	21	17	150
0:21:55	20	7,3	21	17	150
0:21:56	20	7,3	21	17	150
0:21:57	20	7,3	21	17	150
0:21:58	20	7,3	21	17	150
0:21:59	20	7,6	21	17	150
0:22:00	20	7,7	21	17	150
0:22:01	20	7,7	21	17	150
0:22:02	20	7,7	21	17	150
0:22:03	20	7,7	20	17	150
0:22:04	20	7,7	20	17	150
0:22:05	20	7,7	20	17	150
0:22:06	20	7,7	20	17	150
0:22:07	20	7,7	20	17	150
0:22:08	20	7,7	20	17	150
0:22:09	20	7,7	20	17	150
0:22:10	20	7,6	20	17	150
0:22:11	20	7,6	20	17	150
0:22:12	20	7,6	20	17	150
0:22:13	20	7,6	20	17	150
0:22:14	20	7,6	20	17	150
0:22:15	20	7,6	20	17	150
0:22:16	20	7,6	20	17	150
0:22:17	20	7,6	20	17	150
0:22:18	20	7,6	20	17	150
0:22:19	20	7,6	20	17	150
0:22:20	20	7,6	20	17	150
0:22:21	20	7,5	20	17	150
0:22:22	20	7,5	20	17	150
0:22:23	20	7,5	20	17	150
0:22:24	20	7,5	20	17	150
0:22:25	20	7,5	20	17	150
0:22:26	20	7,5	20	17	150
0:22:27	20	7,5	20	17	150
0:22:28	20	7,5	20	17	150
0:22:29	20	7,5	20	17	150
0:22:30	20	7,6	20	17	150
0:22:31	20	7,6	20	17	150
0:22:32	20	7,7	21	17	150
0:22:33	20	7,7	21	17	150
0:22:34	20	7,7	21	17	150
0:22:35	20	7,7	21	17	150
0:22:36	20	7,6	21	17	150
0:22:37	20	7,6	21	17	150
0:22:38	20	7,6	21	17	150
0:22:39	20	7,6	21	17	150
0:22:40	20	7,6	21	17	150
0:22:41	20	7,6	21	17	150
0:22:42	20	7,6	21	17	150
0:22:43	20	7,6	21	17	150
0:22:44	20	7,6	21	17	150
0:22:45	20	7,8	21	17	150
0:22:46	20	7,9	21	17	150
0:22:47	20	7,9	21	17	150
0:22:48	20	7,9	21	17	150
0:22:49	20	7,9	21	17	150
0:22:50	20	7,8	21	17	150
0:22:51	20	7,8	21	17	150
0:22:52	20	7,8	21	17	150
0:22:53	20	7,8	21	16	150
0:22:54	20	7,8	21	17	150
0:22:55	20	7,8	21	17	150
0:22:56	20	7,8	21	17	150
0:22:57	20	7,8	21	17	150
0:22:58	20	7,8	21	17	150
0:22:59	20	7,8	21	17	150
0:23:00	20	7,8	21	17	150
0:23:01	20	7,8	21	17	150
0:23:02	20	7,7	21	17	150
0:23:03	20	7,7	21	17	150
0:23:04	20	7,7	21	17	150
0:23:05	20	7,7	21	17	150
0:23:06	20	7,7	21	17	150
0:23:07	20	7,7	21	17	150
0:23:08	20	7,7	21	17	150
0:23:09	20	7,7	21	17	150
0:23:10	20	7,7	21	17	150
0:23:11	20	7,8	21	16	150
0:23:12	20	7,9	21	17	150
0:23:13	20	7,9	21	17	150
0:23:14	20	7,9	21	17	150
0:23:15	20	7,9	21	17	150
0:23:16	20	7,9	21	17	150
0:23:17	20	7,9	21	17	150
0:23:18	20	7,9	21	17	150
0:23:19	20	7,9	21	16	150
0:23:20	19	7,8	21	16	150
0:23:21	19	7,8	21	17	150
0:23:22	19	7,8	21	16	150
0:23:23	20	7,8	21	17	150
0:23:24	20	7,8	21	17	150
0:23:25	20	7,9	21	17	150
0:23:26	20	7,9	21	16	150
0:23:27	20	7,9	21	17	150
0:23:28	19	7,9	21	16	150
0:23:29	19	7,9	21	16	150
0:23:30	19	7,9	21	16	150
0:23:31	19	7,9	21	17	150
0:23:32	19	7,9	21	16	150
0:23:33	19	7,9	21	16	150
0:23:34	19	7,9	21	16	150
0:23:35	19	7,9	21	16	150
0:23:36	19	7,8	21	16	150
0:23:37	19	8,0	21	16	150
0:23:38	19	8,1	21	16	150
0:23:39	19	8,1	21	16	150
0:23:40	19	8,1	21	16	150
0:23:41	19	8,1	21	16	150
0:23:42	19	8,1	21	16	150
0:23:43	19	8,1	21	16	150
0:23:44	19	8,1	21	16	150
0:23:45	19	8,1	21	16	150
0:23:46	19	8,1	21	16	150
0:23:47	19	8,1	21	16	150
0:23:48	19	8,0	21	16	150
0:23:49	19	8,0	21	16	150
0:23:50	19	8,0	21	16	150
0:23:51	19	8,0	21	16	150
0:23:52	19	8,0	21	16	150
0:23:53	19	8,0	21	16	150
0:23:54	19	8,0	21	16	150
0:23:55	19	8,0	21	16	150
0:23:56	19	8,0	21	16	150
0:23:57	19	8,0	21	16	150
0:23:58	19	8,3	21	16	150
0:23:59	19	8,3	21	16	150
0:24:00	19	8,3	21	16	150
0:24:01	19	8,3	21	16	150
0:24:02	19	8,3	21	16	150
0:24:03	19	8,3	21	16	150
0:24:04	19	8,3	21	16	150
0:24:05	19	8,3	21	16	150
0:24:06	19	8,3	22	16	150
0:24:07	19	8,3	22	16	150
0:24:08	19	8,3	22	16	150
0:24:09	19	8,2	22	16	150
0:24:10	19	8,2	21	16	150
0:24:11	19	8,2	21	16	150
0:24:12	19	8,2	21	16	150
0:24:13	19	8,2	21	16	150
0:24:14	19	8,2	21	16	150
0:24:15	19	8,2	21	16	150
0:24:16	19	8,2	21	16	150
0:24:17	19	8,2	21	16	150
0:24:18	19	8,2	21	16	150
0:24:19	19	8,1	21	16	150
0:24:20	19	8,1	21	16	150
0:24:21	19	8,1	21	16	150
0:24:22	19	8,1	21	16	150
0:24:23	19	8,1	21	16	150
0:24:24	19	8,1	21	16	150
0:24:25	19	8,1	22	16	150
0:24:26	19	8,1	21	16	150
0:24:27	19	8,1	22	16	150
0:24:28	19	8,2	22	16	150
0:24:29	19	8,3	21	16	150
0:24:30	19	8,3	21	16	150
0:24:31	19	8,3	21	16	150
0:24:32	19	8,3	21	16	150
0:24:33	19	8,3	21	16	150
0:24:34	19	8,3	21	16	150
0:24:35	19	8,3	22	16	150
0:24:36	19	8,3	22	16	150
0:24:37	19	8,3	21	16	150
0:24:38	19	8,3	21	16	150
0:24:39	19	8,3	21	16	150
0:24:40	19	8,3	21	16	150
0:24:41	19	8,3	21	16	150
0:24:42	19	8,2	21	16	150
0:24:43	19	8,2	21	16	150
0:24:44	19	8,2	21	16	150
0:24:45	19	8,3	21	16	150
0:24:46	19	8,4	22	16	150
0:24:47	19	8,4	22	16	150
0:24:48	19	8,5	22	16	150
0:24:49	19	8,4	22	16	150
0:24:50	19	8,4	22	16	150
0:24:51	19	8,4	22	16	150
0:24:52	19	8,4	22	16	150
0:24:53	19	8,4	22	16	150
0:24:54	19	8,4	22	16	150
0:24:55	19	8,4	22	16	150
0:24:56	19	8,4	22	16	150
0:24:57	19	8,4	22	16	150
0:24:58	19	8,4	22	16	150
0:24:59	19	8,3	22	16	150
0:25:00	19	8,3	22	16	150
0:25:01	19	8,3	22	16	150
0:25:02	19	8,3	22	16	150
0:25:03	19	8,3	22	16	150
0:25:04	19	8,3	22	16	150
0:25:05	19	8,3	22	16	150
0:25:06	19	8,4	22	16	150
0:25:07	19	8,5	22	16	150
0:25:08	19	8,6	22	16	150
0:25:09	19	8,6	22	16	150
0:25:10	19	8,6	22	16	150
0:25:11	19	8,6	22	16	150
0:25:12	19	8,6	22	16	150
0:25:13	19	8,5	22	16	150
0:25:14	19	8,5	22	16	150
0:25:15	19	8,5	22	16	150
0:25:16	19	8,5	22	16	150
0:25:17	19	8,5	22	16	150
0:25:18	19	8,5	22	16	150
0:25:19	19	8,5	22	16	150
0:25:20	19	8,5	22	16	150
0:25:21	19	8,5	23	16	150
0:25:22	19	8,4	23	16	150
0:25:23	19	8,4	23	16	150
0:25:24	19	8,4	23	16	150
0:25:25	19	8,5	23	16	150
0:25:26	19	8,6	23	16	150
0:25:27	19	8,6	23	16	150
0:25:28	19	8,6	23	16	150
0:25:29	19	8,6	23	16	150
0:25:30	19	8,6	23	16	150
0:25:31	19	8,5	23	16	150
0:25:32	19	8,5	23	16	150
0:25:33	19	8,5	23	16	150
0:25:34	19	8,5	23	16	150
0:25:35	19	8,5	23	16	150
0:25:36	19	8,5	23	16	150
0:25:37	19	8,5	23	16	150
0:25:38	19	8,5	23	16	150
0:25:39	19	8,5	23	16	150
0:25:40	19	8,6	23	16	150
0:25:41	19	8,7	23	16	150
0:25:42	19	8,7	23	16	150
0:25:43	19	8,7	23	16	150
0:25:44	19	8,7	23	16	150
0:25:45	19	8,7	23	15	150
0:25:46	19	8,7	24	16	150
0:25:47	19	8,7	24	16	150
0:25:48	19	8,7	24	15	150
0:25:49	19	8,6	24	15	150
0:25:50	19	8,6	24	15	150
0:25:51	19	8,6	24	15	150
0:25:52	19	8,6	24	16	150
0:25:53	19	8,6	24	15	150
