Repository: ProgWizer/parser

File: project-root/data/Data Acquisition/Data Acquisition/2021 year (353)/21-092.txt (part 1 of 2)
--Test Summary--
Full Path and File Name	
Instrument Name	7222
Instrument Type	Model 7222 Consistometer
Instrument Serial Number	
Test Start Date	12.05.2021
Test Start Time	17:03:45
Test Stop Date	13.05.2021
Test Stop Time	3:16:46
Test Length	10:13:01
Final Sample Time Offset	10:13:00
Controller Schedule Name	
Sampling Period	10 seconds
Comments	
Information	WellID	
Information	Customer	
Information	EngName	
Information	CementClass	
Information	CementMfr	
Information	Additives	90G+10ASPM(0.81)+1PHV(wob)+0.25SMA(wob)
Information	Density	1500
Information	BHCT	
Information	BHST	
Information	FluidLoss	
Information	JobType	
Calculated Value	Time_30Bc	3:42:20
Calculated Value	Time_70Bc	10:13:00
Initial Temperature (°C)	25 °C
Final Temperature (°C)	41 °C
Initial Pressure (MPa)	0,4 MPa
Final Pressure (MPa)	11,8 MPa
Initial Consistency (Bc)	14 Bc
Final Consistency (Bc)	70 Bc
--Data--
Time (HH:MM:SS)	Temperature (°C)	Pressure (MPa)	Consistency (Bc)
0:00:00	25	0,4	14
0:00:10	25	0,4	12
0:00:20	25	0,4	15
0:00:30	25	0,4	15
0:00:40	25	0,4	13
0:00:50	25	0,4	12
0:01:00	25	0,4	11
0:01:10	25	0,4	10
0:01:20	25	0,4	8
0:01:30	25	0,4	12
0:01:40	25	0,6	14
0:01:50	25	4,4	16
0:02:00	25	4,3	14
0:02:10	25	4,3	13
0:02:20	25	4,4	13
0:02:30	25	4,5	15
0:02:40	25	4,7	14
0:02:50	25	4,8	15
0:03:00	25	4,9	18
0:03:10	25	5,0	15
0:03:20	25	5,1	14
0:03:30	25	5,2	14
0:03:40	26	5,3	13
0:03:50	26	5,5	14
0:04:00	26	5,6	14
0:04:10	26	5,7	15
0:04:20	26	5,8	13
0:04:30	26	5,9	13
0:04:40	26	6,0	15
0:04:50	26	6,0	15
0:05:00	26	6,1	17
0:05:10	26	6,2	16
0:05:20	27	6,3	15
0:05:30	27	6,4	13
0:05:40	27	6,4	14
0:05:50	27	6,5	14
0:06:00	27	6,5	14
0:06:10	27	6,6	14
0:06:20	27	6,7	14
0:06:30	27	6,8	13
0:06:40	28	6,8	14
0:06:50	28	6,9	23
0:07:00	28	7,0	20
0:07:10	28	7,0	18
0:07:20	28	7,1	13
0:07:30	28	7,2	13
0:07:40	28	7,3	15
0:07:50	28	7,3	15
0:08:00	29	7,4	9
0:08:10	29	7,4	15
0:08:20	29	7,4	13
0:08:30	29	7,4	14
0:08:40	29	7,4	15
0:08:50	29	7,4	15
0:09:00	29	7,4	15
0:09:10	29	7,5	12
0:09:20	30	7,5	19
0:09:30	30	7,5	24
0:09:40	30	7,6	21
0:09:50	30	7,6	21
0:10:00	30	7,7	18
0:10:10	30	7,7	16
0:10:20	30	7,7	18
0:10:30	30	7,7	16
0:10:40	30	7,7	14
0:10:50	31	7,8	15
0:11:00	31	7,8	16
0:11:10	31	7,8	16
0:11:20	31	7,8	16
0:11:30	31	7,9	14
0:11:40	31	7,9	16
0:11:50	31	7,9	16
0:12:00	31	8,0	16
0:12:10	31	8,0	14
0:12:20	31	8,1	16
0:12:30	31	8,1	17
0:12:40	32	8,2	16
0:12:50	32	8,2	14
0:13:00	32	8,3	16
0:13:10	32	8,3	16
0:13:20	32	8,4	16
0:13:30	32	8,4	14
0:13:40	32	8,5	16
0:13:50	32	8,5	16
0:14:00	32	8,6	16
0:14:10	32	8,7	14
0:14:20	32	8,7	16
0:14:30	32	8,8	16
0:14:40	33	8,9	16
0:14:50	33	8,9	15
0:15:00	33	9,0	16
0:15:10	33	9,0	16
0:15:20	33	9,1	16
0:15:30	33	9,2	14
0:15:40	33	9,2	16
0:15:50	33	9,3	16
0:16:00	33	9,3	15
0:16:10	33	9,4	13
0:16:20	33	9,4	16
0:16:30	33	9,5	16
0:16:40	34	9,6	13
0:16:50	34	9,6	13
0:17:00	34	9,7	16
0:17:10	34	9,7	15
0:17:20	34	9,8	13
0:17:30	34	9,9	13
0:17:40	34	9,9	15
0:17:50	34	10,0	15
0:18:00	34	10,0	13
0:18:10	34	10,1	15
0:18:20	34	10,1	15
0:18:30	34	10,2	13
0:18:40	35	10,3	13
0:18:50	35	10,3	15
0:19:00	35	10,4	15
0:19:10	35	10,4	14
0:19:20	35	10,5	16
0:19:30	35	10,6	15
0:19:40	35	10,7	13
0:19:50	35	12,1	19
0:20:00	35	12,1	17
0:20:10	35	12,1	15
0:20:20	35	12,1	14
0:20:30	36	12,1	17
0:20:40	36	12,1	16
0:20:50	36	13,5	16
0:21:00	36	13,4	15
0:21:10	36	13,4	16
0:21:20	36	13,5	14
0:21:30	36	13,5	15
0:21:40	36	13,5	17
0:21:50	36	13,5	16
0:22:00	36	13,5	14
0:22:10	37	13,6	16
0:22:20	37	13,6	15
0:22:30	37	13,7	14
0:22:40	37	13,7	13
0:22:50	37	13,8	16
0:23:00	37	13,8	14
0:23:10	37	13,9	13
0:23:20	37	14,0	14
0:23:30	37	14,0	15
0:23:40	37	14,1	14
0:23:50	37	14,1	13
0:24:00	37	14,2	16
0:24:10	37	14,3	14
0:24:20	38	14,3	14
0:24:30	38	14,4	15
0:24:40	38	14,4	15
0:24:50	38	14,5	13
0:25:00	38	14,5	13
0:25:10	38	14,6	15
0:25:20	38	14,7	13
0:25:30	38	14,7	13
0:25:40	38	14,8	16
0:25:50	38	16,9	20
0:26:00	38	16,9	17
0:26:10	39	16,9	16
0:26:20	39	16,9	16
0:26:30	39	16,9	14
0:26:40	39	16,9	14
0:26:50	39	17,0	11
0:27:00	39	17,0	10
0:27:10	39	17,0	13
0:27:20	39	17,1	14
0:27:30	39	17,1	15
0:27:40	39	17,1	13
0:27:50	39	17,2	14
0:28:00	39	17,2	16
0:28:10	40	17,3	15
0:28:20	40	17,4	14
0:28:30	40	17,4	14
0:28:40	40	17,5	15
0:28:50	40	17,5	13
0:29:00	40	17,6	13
0:29:10	40	17,7	16
0:29:20	40	17,7	14
0:29:30	40	17,8	13
0:29:40	40	17,8	14
0:29:50	40	17,9	15
0:30:00	41	18,0	14
0:30:10	41	18,0	13
0:30:20	41	18,1	15
0:30:30	41	18,1	15
0:30:40	41	18,1	13
0:30:50	41	19,5	13
0:31:00	41	19,3	15
0:31:10	41	19,2	15
0:31:20	41	19,1	13
0:31:30	41	19,0	14
0:31:40	41	18,9	15
0:31:50	41	18,8	13
0:32:00	41	18,7	14
0:32:10	42	18,6	15
0:32:20	42	18,5	17
0:32:30	42	18,4	23
0:32:40	42	18,3	29
0:32:50	42	18,2	23
0:33:00	42	18,1	19
0:33:10	42	17,9	19
0:33:20	42	17,8	16
0:33:30	42	17,8	11
0:33:40	42	17,7	17
0:33:50	42	17,6	18
0:34:00	42	17,5	12
0:34:10	42	17,4	14
0:34:20	42	17,3	17
0:34:30	42	17,2	18
0:34:40	42	17,2	11
0:34:50	42	17,1	17
0:35:00	42	17,1	18
0:35:10	42	17,0	13
0:35:20	42	17,0	14
0:35:30	42	16,9	17
0:35:40	42	16,9	18
0:35:50	42	16,9	10
0:36:00	42	16,9	16
0:36:10	42	16,8	17
0:36:20	41	16,9	12
0:36:30	41	16,9	10
0:36:40	41	16,9	16
0:36:50	41	16,9	17
0:37:00	41	16,9	10
0:37:10	41	16,9	16
0:37:20	41	16,9	17
0:37:30	41	16,9	14
0:37:40	41	16,9	15
0:37:50	41	16,9	17
0:38:00	41	16,9	19
0:38:10	41	17,0	10
0:38:20	41	17,0	16
0:38:30	41	17,0	17
0:38:40	41	17,0	13
0:38:50	41	17,0	13
0:39:00	41	17,1	17
0:39:10	41	17,1	22
0:39:20	41	17,1	11
0:39:30	41	17,1	17
0:39:40	41	17,1	18
0:39:50	41	17,1	11
0:40:00	41	17,1	16
0:40:10	41	17,2	17
0:40:20	41	17,2	16
0:40:30	41	17,2	10
0:40:40	41	17,2	17
0:40:50	41	17,2	17
0:41:00	41	17,2	10
0:41:10	41	17,2	15
0:41:20	41	17,2	17
0:41:30	41	17,2	21
0:41:40	41	17,3	10
0:41:50	41	17,3	17
0:42:00	41	17,3	17
0:42:10	41	17,3	10
0:42:20	41	17,3	14
0:42:30	41	17,3	17
0:42:40	41	17,3	17
0:42:50	41	17,3	11
0:43:00	41	17,3	17
0:43:10	41	17,3	15
0:43:20	41	17,3	10
0:43:30	41	17,3	18
0:43:40	41	17,3	20
0:43:50	41	17,3	10
0:44:00	41	17,3	16
0:44:10	41	17,3	18
0:44:20	41	17,3	10
0:44:30	41	17,3	16
0:44:40	41	17,3	18
0:44:50	41	17,3	10
0:45:00	41	17,3	16
0:45:10	41	17,3	17
0:45:20	41	17,3	10
0:45:30	41	17,3	16
0:45:40	41	17,3	16
0:45:50	41	17,3	10
0:46:00	41	17,3	14
0:46:10	41	17,2	17
0:46:20	41	17,2	10
0:46:30	41	17,2	11
0:46:40	41	17,2	17
0:46:50	41	17,2	14
0:47:00	41	17,2	19
0:47:10	41	17,2	22
0:47:20	41	17,2	20
0:47:30	41	17,2	12
0:47:40	41	17,2	19
0:47:50	41	17,2	19
0:48:00	41	17,3	12
0:48:10	41	17,3	18
0:48:20	41	17,3	19
0:48:30	41	17,3	11
0:48:40	41	17,3	18
0:48:50	41	17,3	19
0:49:00	41	17,3	11
0:49:10	41	17,3	17
0:49:20	41	17,3	19
0:49:30	41	17,3	11
0:49:40	41	17,3	17
0:49:50	41	17,3	19
0:50:00	41	17,3	11
0:50:10	41	17,3	15
0:50:20	41	17,2	18
0:50:30	41	17,3	11
0:50:40	41	17,3	14
0:50:50	41	17,3	19
0:51:00	41	17,3	14
0:51:10	41	17,3	11
0:51:20	41	17,3	18
0:51:30	41	17,3	14
0:51:40	41	17,3	11
0:51:50	41	17,3	18
0:52:00	41	17,3	17
0:52:10	41	17,3	11
0:52:20	41	17,3	18
0:52:30	41	17,3	20
0:52:40	41	17,3	11
0:52:50	41	17,3	17
0:53:00	41	17,3	17
0:53:10	41	17,3	11
0:53:20	41	17,3	16
0:53:30	41	17,3	18
0:53:40	41	17,3	11
0:53:50	41	17,3	15
0:54:00	41	17,3	17
0:54:10	41	18,4	14
0:54:20	41	19,7	27
0:54:30	41	19,7	30
0:54:40	41	19,6	15
0:54:50	41	19,6	16
0:55:00	41	19,5	19
0:55:10	41	19,5	17
0:55:20	41	19,5	13
0:55:30	41	19,5	18
0:55:40	41	19,5	15
0:55:50	41	19,5	12
0:56:00	41	19,4	17
0:56:10	41	19,4	20
0:56:20	41	19,4	11
0:56:30	41	19,4	17
0:56:40	41	19,4	20
0:56:50	41	19,4	11
0:57:00	41	19,4	17
0:57:10	41	19,4	19
0:57:20	41	19,4	10
0:57:30	41	19,4	17
0:57:40	41	19,4	18
0:57:50	41	19,4	11
0:58:00	41	19,4	17
0:58:10	41	19,4	18
0:58:20	41	19,4	10
0:58:30	41	19,4	17
0:58:40	41	19,4	18
0:58:50	41	19,4	11
0:59:00	41	19,4	15
0:59:10	41	19,4	18
0:59:20	41	19,4	12
0:59:30	41	19,4	13
0:59:40	41	19,4	18
0:59:50	41	19,4	15
1:00:00	41	19,3	15
1:00:10	41	19,4	18
1:00:20	41	19,4	20
1:00:30	41	19,4	13
1:00:40	41	19,4	18
1:00:50	41	19,4	20
1:01:00	41	19,4	10
1:01:10	41	19,4	17
1:01:20	41	19,4	19
1:01:30	41	19,4	10
1:01:40	41	19,4	17
1:01:50	41	19,4	19
1:02:00	41	19,4	11
1:02:10	41	19,4	17
1:02:20	41	19,3	18
1:02:30	41	19,4	11
1:02:40	41	19,3	17
1:02:50	41	19,3	18
1:03:00	41	19,4	12
1:03:10	41	19,3	16
1:03:20	41	19,3	18
1:03:30	41	19,4	14
1:03:40	41	19,3	16
1:03:50	41	19,3	19
1:04:00	41	19,4	11
1:04:10	41	19,3	15
1:04:20	41	19,4	18
1:04:30	41	19,4	17
1:04:40	41	19,4	12
1:04:50	41	19,4	18
1:05:00	41	19,4	16
1:05:10	41	19,3	11
1:05:20	41	19,3	18
1:05:30	41	19,3	20
1:05:40	41	19,3	14
1:05:50	41	19,3	17
1:06:00	41	19,3	20
1:06:10	41	19,3	11
1:06:20	41	19,3	18
1:06:30	41	19,3	20
1:06:40	41	19,3	11
1:06:50	41	19,3	18
1:07:00	41	19,3	20
1:07:10	41	19,3	11
1:07:20	41	19,3	18
1:07:30	41	19,3	19
1:07:40	41	19,3	11
1:07:50	41	19,3	18
1:08:00	41	19,3	19
1:08:10	41	19,3	11
1:08:20	41	19,3	13
1:08:30	41	19,3	19
1:08:40	41	19,3	13
1:08:50	41	19,3	16
1:09:00	41	19,3	18
1:09:10	41	19,3	17
1:09:20	41	19,3	16
1:09:30	41	19,3	18
1:09:40	41	19,3	20
1:09:50	41	19,3	13
1:10:00	41	19,3	18
1:10:10	41	19,3	17
1:10:20	41	19,3	10
1:10:30	41	19,3	18
1:10:40	41	19,3	22
1:10:50	41	19,3	10
1:11:00	41	19,3	18
1:11:10	41	19,3	21
1:11:20	41	19,3	10
1:11:30	41	19,3	17
1:11:40	41	19,3	20
1:11:50	41	19,4	11
1:12:00	41	19,3	18
1:12:10	41	19,3	20
1:12:20	41	19,3	11
1:12:30	41	19,4	17
1:12:40	41	19,3	18
1:12:50	41	19,3	10
1:13:00	41	19,3	17
1:13:10	41	19,3	19
1:13:20	41	19,3	11
1:13:30	41	19,3	18
1:13:40	41	19,3	18
1:13:50	41	19,3	13
1:14:00	41	19,3	16
1:14:10	41	19,3	19
1:14:20	41	19,3	15
1:14:30	41	19,3	17
1:14:40	41	19,3	19
1:14:50	41	19,3	19
1:15:00	41	19,3	18
1:15:10	41	19,3	19
1:15:20	41	19,3	17
1:15:30	41	19,3	12
1:15:40	41	19,3	19
1:15:50	41	19,3	20
1:16:00	41	19,3	10
1:16:10	41	19,3	19
1:16:20	41	19,3	21
1:16:30	41	19,3	10
1:16:40	41	19,3	19
1:16:50	41	19,3	21
1:17:00	41	19,3	10
1:17:10	41	19,3	18
1:17:20	41	19,3	22
1:17:30	41	19,3	10
1:17:40	41	19,2	19
1:17:50	41	19,2	20
1:18:00	41	19,2	10
1:18:10	41	19,2	19
1:18:20	41	19,2	20
1:18:30	41	19,2	12
1:18:40	41	19,2	18
1:18:50	41	19,2	19
1:19:00	41	19,2	11
1:19:10	41	19,2	16
1:19:20	41	19,2	18
1:19:30	41	19,2	14
1:19:40	41	19,2	13
1:19:50	41	19,2	19
1:20:00	41	19,3	18
1:20:10	41	19,3	15
1:20:20	41	19,3	19
1:20:30	41	19,3	18
1:20:40	41	19,3	11
1:20:50	41	19,3	19
1:21:00	41	19,3	22
1:21:10	41	19,3	10
1:21:20	41	19,3	19
1:21:30	41	19,3	20
1:21:40	41	19,3	10
1:21:50	41	19,3	19
1:22:00	41	19,3	20
1:22:10	41	19,3	10
1:22:20	41	19,3	19
1:22:30	41	19,3	20
1:22:40	41	19,3	10
1:22:50	41	19,3	18
1:23:00	41	19,3	19
1:23:10	41	19,3	10
1:23:20	41	19,3	13
1:23:30	41	19,3	19
1:23:40	41	19,3	10
1:23:50	41	19,3	17
1:24:00	41	19,3	19
1:24:10	41	19,3	14
1:24:20	41	19,3	15
1:24:30	41	19,3	18
1:24:40	41	19,3	17
1:24:50	41	19,3	18
1:25:00	41	19,3	19
1:25:10	41	19,3	20
1:25:20	41	19,3	10
1:25:30	41	19,3	19
1:25:40	41	19,3	21
1:25:50	41	19,3	11
1:26:00	41	19,3	18
1:26:10	41	19,3	21
1:26:20	41	19,2	10
1:26:30	41	19,3	18
1:26:40	41	19,2	21
1:26:50	41	19,2	10
1:27:00	41	19,2	19
1:27:10	41	19,2	20
1:27:20	41	19,2	11
1:27:30	41	19,2	19
1:27:40	41	19,2	20
1:27:50	41	19,2	10
1:28:00	41	19,2	19
1:28:10	41	19,2	19
1:28:20	41	19,2	13
1:28:30	41	19,2	17
1:28:40	41	19,2	19
1:28:50	41	19,2	16
1:29:00	41	19,2	15
1:29:10	41	19,2	19
1:29:20	41	19,2	16
1:29:30	41	19,2	14
1:29:40	41	19,2	19
1:29:50	41	19,3	20
1:30:00	41	19,2	16
1:30:10	41	19,2	23
1:30:20	41	19,2	22
1:30:30	41	19,2	11
1:30:40	41	19,2	20
1:30:50	41	19,2	23
1:31:00	41	19,2	11
1:31:10	41	19,2	19
1:31:20	41	19,2	20
1:31:30	41	19,2	11
1:31:40	41	19,2	20
1:31:50	41	19,2	20
1:32:00	41	19,2	11
1:32:10	41	19,2	19
1:32:20	41	19,2	20
1:32:30	41	19,2	11
1:32:40	41	19,2	20
1:32:50	41	19,2	20
1:33:00	41	19,2	11
1:33:10	41	19,2	18
1:33:20	41	19,2	19
1:33:30	41	19,2	12
1:33:40	41	19,2	15
1:33:50	41	19,2	19
1:34:00	41	19,2	15
1:34:10	41	19,2	14
1:34:20	41	19,2	19
1:34:30	41	19,2	17
1:34:40	41	19,2	13
1:34:50	41	19,2	19
1:35:00	41	19,2	20
1:35:10	41	19,2	11
1:35:20	41	19,2	20
1:35:30	41	19,2	22
1:35:40	41	19,2	11
1:35:50	41	19,2	19
1:36:00	41	19,2	20
1:36:10	41	19,2	11
1:36:20	41	19,2	19
1:36:30	41	19,2	20
1:36:40	41	19,2	11
1:36:50	41	19,2	18
1:37:00	41	19,2	21
1:37:10	41	19,2	11
1:37:20	41	19,2	19
1:37:30	41	19,2	20
1:37:40	41	19,2	15
1:37:50	41	19,2	17
1:38:00	41	19,2	20
1:38:10	41	19,2	14
1:38:20	41	19,2	11
1:38:30	41	19,2	18
1:38:40	41	19,2	18
1:38:50	41	19,2	15
1:39:00	41	19,2	18
1:39:10	41	19,2	19
1:39:20	41	19,2	11
1:39:30	41	19,2	18
1:39:40	41	19,2	20
1:39:50	41	19,2	11
1:40:00	41	19,2	18
1:40:10	41	19,2	21
1:40:20	41	19,2	11
1:40:30	41	19,2	19
1:40:40	41	19,2	21
1:40:50	41	19,2	11
1:41:00	41	19,2	18
1:41:10	41	19,2	20
1:41:20	41	19,2	11
1:41:30	41	19,2	18
1:41:40	41	19,2	19
1:41:50	41	19,2	11
1:42:00	41	19,2	17
1:42:10	41	19,2	19
1:42:20	41	19,2	12
1:42:30	41	19,2	15
1:42:40	41	19,2	19
1:42:50	41	19,2	16
1:43:00	41	19,2	12
1:43:10	41	19,2	17
1:43:20	41	19,2	18
1:43:30	41	19,2	11
1:43:40	41	19,2	19
1:43:50	41	19,2	23
1:44:00	41	19,2	12
1:44:10	41	19,2	18
1:44:20	41	19,2	21
1:44:30	41	19,2	11
1:44:40	41	19,2	18
1:44:50	41	19,2	22
1:45:00	41	19,2	11
1:45:10	41	19,2	19
1:45:20	41	19,1	20
1:45:30	41	19,2	11
1:45:40	41	19,2	19
1:45:50	41	19,2	19
1:46:00	41	19,2	11
1:46:10	41	19,2	16
1:46:20	41	19,1	20
1:46:30	41	19,2	11
1:46:40	41	19,1	15
1:46:50	41	19,1	21
1:47:00	41	19,2	17
1:47:10	41	19,2	14
1:47:20	41	19,2	19
1:47:30	41	19,2	20
1:47:40	41	19,2	11
1:47:50	41	19,2	18
1:48:00	41	19,2	20
1:48:10	41	19,2	11
1:48:20	41	19,2	19
1:48:30	41	19,2	23
1:48:40	41	19,2	11
1:48:50	41	19,2	19
1:49:00	41	19,2	22
1:49:10	41	19,2	10
1:49:20	41	19,2	18
1:49:30	41	19,2	20
1:49:40	41	19,2	11
1:49:50	41	19,2	15
1:50:00	41	19,2	20
1:50:10	41	19,2	11
1:50:20	41	19,2	18
1:50:30	41	19,2	20
1:50:40	41	19,2	13
1:50:50	41	19,2	15
1:51:00	41	19,2	19
1:51:10	41	19,2	19
1:51:20	41	19,1	12
1:51:30	41	19,2	19
1:51:40	41	19,2	16
1:51:50	41	19,2	10
1:52:00	41	19,1	17
1:52:10	41	19,2	20
1:52:20	41	19,1	10
1:52:30	41	19,1	18
1:52:40	41	19,1	21
1:52:50	41	19,1	11
1:53:00	41	19,2	20
1:53:10	41	19,1	21
1:53:20	41	19,2	11
1:53:30	41	19,1	19
1:53:40	41	19,2	20
1:53:50	41	19,2	11
1:54:00	41	19,1	18
1:54:10	41	19,1	19
1:54:20	41	19,2	11
1:54:30	41	19,1	16
1:54:40	41	19,2	19
1:54:50	41	19,2	15
1:55:00	41	19,2	11
1:55:10	41	19,2	18
1:55:20	41	19,2	19
1:55:30	41	19,2	10
1:55:40	41	19,2	19
1:55:50	41	19,2	22
1:56:00	41	19,2	11
1:56:10	41	19,2	18
1:56:20	41	19,2	21
1:56:30	41	19,2	11
1:56:40	41	19,2	19
1:56:50	41	19,2	19
1:57:00	41	19,2	10
1:57:10	41	19,1	18
1:57:20	41	19,1	20
1:57:30	41	19,1	11
1:57:40	41	19,1	18
1:57:50	41	19,1	19
1:58:00	41	19,1	10
1:58:10	41	19,1	14
1:58:20	41	19,1	19
1:58:30	41	19,1	15
1:58:40	41	19,1	13
1:58:50	41	19,1	18
1:59:00	41	19,1	17
1:59:10	41	19,1	12
1:59:20	41	19,1	18
1:59:30	41	19,1	17
1:59:40	41	19,1	10
1:59:50	41	19,1	18
2:00:00	41	19,1	22
2:00:10	41	19,1	11
2:00:20	41	19,1	19
2:00:30	41	19,1	20
2:00:40	41	19,1	11
2:00:50	41	19,1	19
2:01:00	41	19,1	20
2:01:10	41	19,1	11
2:01:20	41	19,1	19
2:01:30	41	19,1	20
2:01:40	41	19,1	11
2:01:50	41	19,1	19
2:02:00	41	19,1	20
2:02:10	41	19,1	14
2:02:20	41	19,1	12
2:02:30	41	19,1	19
2:02:40	41	19,1	16
2:02:50	41	19,1	10
2:03:00	41	19,1	18
2:03:10	41	19,1	23
2:03:20	41	19,1	11
2:03:30	41	19,1	18
2:03:40	41	19,1	21
2:03:50	41	19,1	11
2:04:00	41	19,1	18
2:04:10	41	19,1	20
2:04:20	41	19,1	11
2:04:30	41	19,1	20
2:04:40	41	19,1	20
2:04:50	41	19,1	11
2:05:00	41	19,1	17
2:05:10	41	19,1	19
2:05:20	41	19,1	11
2:05:30	41	19,1	12
2:05:40	41	19,1	19
2:05:50	41	19,1	17
2:06:00	40	19,1	12
2:06:10	41	19,1	19
2:06:20	41	19,1	22
2:06:30	41	19,1	11
2:06:40	41	19,1	18
2:06:50	41	19,1	21
2:07:00	41	19,1	11
2:07:10	40	19,1	19
2:07:20	41	19,1	21
2:07:30	41	19,1	11
2:07:40	41	19,1	19
2:07:50	41	19,1	21
2:08:00	41	19,1	21
2:08:10	41	19,1	25
2:08:20	41	19,1	22
2:08:30	41	19,1	13
2:08:40	41	19,1	17
2:08:50	41	19,1	21
2:09:00	41	19,1	18
2:09:10	41	19,1	15
2:09:20	41	19,1	20
2:09:30	41	19,1	22
2:09:40	41	19,1	12
2:09:50	41	19,1	19
2:10:00	41	19,1	21
2:10:10	41	19,1	11
2:10:20	41	19,1	19
2:10:30	41	19,1	21
2:10:40	41	19,1	11
2:10:50	41	19,1	19
2:11:00	41	19,1	20
2:11:10	41	19,1	11
2:11:20	41	19,1	18
2:11:30	41	19,1	19
2:11:40	41	19,1	17
2:11:50	41	19,1	17
2:12:00	41	19,1	20
2:12:10	41	19,1	19
2:12:20	41	19,1	19
2:12:30	41	19,1	20
2:12:40	41	19,1	20
2:12:50	41	19,1	11
2:13:00	41	19,0	19
2:13:10	41	19,1	22
2:13:20	41	19,1	11
2:13:30	41	19,1	19
2:13:40	41	19,1	20
2:13:50	41	19,1	11
2:14:00	41	19,1	18
2:14:10	41	19,1	22
2:14:20	41	19,1	11
2:14:30	41	19,1	19
2:14:40	41	19,1	20
2:14:50	41	19,1	15
2:15:00	41	19,1	15
2:15:10	41	19,1	19
2:15:20	41	19,1	20
2:15:30	41	19,1	12
2:15:40	41	19,1	18
2:15:50	41	19,1	20
2:16:00	41	19,1	11
2:16:10	41	19,0	18
2:16:20	41	19,0	19
2:16:30	41	19,0	11
2:16:40	41	19,0	19
2:16:50	41	19,0	21
2:17:00	41	19,0	11
2:17:10	41	19,0	18
2:17:20	41	19,0	19
2:17:30	41	19,0	13
2:17:40	41	19,0	18
2:17:50	41	19,0	19
2:18:00	41	19,0	18
2:18:10	41	19,0	19
2:18:20	41	19,0	19
2:18:30	41	19,0	21
2:18:40	41	19,0	13
2:18:50	41	19,0	19
2:19:00	41	19,0	21
2:19:10	41	19,0	11
2:19:20	40	19,0	19
2:19:30	41	19,0	21
2:19:40	41	19,0	11
2:19:50	41	19,0	20
2:20:00	41	19,0	21
2:20:10	40	19,0	11
2:20:20	41	19,0	20
2:20:30	41	19,0	20
2:20:40	41	19,0	14
2:20:50	40	19,0	17
2:21:00	40	19,0	19
2:21:10	41	19,0	16
2:21:20	41	19,0	12
2:21:30	40	19,0	20
2:21:40	41	19,0	21
2:21:50	41	19,0	11
2:22:00	40	19,0	20
2:22:10	41	19,0	22
2:22:20	41	19,0	11
2:22:30	41	19,0	20
2:22:40	41	19,0	21
2:22:50	40	19,0	11
2:23:00	41	19,0	19
2:23:10	41	19,0	20
2:23:20	41	19,0	15
2:23:30	41	19,0	16
2:23:40	41	19,0	20
2:23:50	41	19,0	14
2:24:00	41	19,0	15
2:24:10	41	19,0	19
2:24:20	41	19,0	20
2:24:30	41	19,0	11
2:24:40	41	19,0	20
2:24:50	41	19,0	20
2:25:00	41	19,0	13
2:25:10	41	19,0	20
2:25:20	41	19,0	21
2:25:30	41	19,0	11
2:25:40	41	19,0	20
2:25:50	41	19,0	21
2:26:00	41	19,0	11
2:26:10	41	19,0	20
2:26:20	41	19,0	21
2:26:30	41	19,1	16
2:26:40	41	19,0	20
2:26:50	41	19,0	21
2:27:00	41	19,0	17
2:27:10	41	19,0	12
2:27:20	41	19,0	20
2:27:30	41	19,0	21
2:27:40	41	19,0	11
2:27:50	41	19,0	20
2:28:00	41	19,0	21
2:28:10	41	19,0	11
2:28:20	41	19,0	19
2:28:30	41	19,0	20
2:28:40	41	19,0	11
2:28:50	41	19,0	20
2:29:00	41	18,9	20
2:29:10	41	19,0	12
2:29:20	41	18,9	17
2:29:30	41	19,0	21
2:29:40	41	19,0	18
2:29:50	41	18,9	13
2:30:00	41	18,9	20
2:30:10	41	18,9	20
2:30:20	41	18,9	16
2:30:30	41	19,0	20
2:30:40	41	18,9	21
2:30:50	41	18,9	15
2:31:00	41	18,9	20
2:31:10	41	18,9	21
2:31:20	41	18,9	11
2:31:30	41	18,9	20
2:31:40	41	18,9	22
2:31:50	41	18,9	12
2:32:00	41	18,9	18
2:32:10	41	18,9	21
2:32:20	41	18,9	15
2:32:30	41	18,9	19
2:32:40	41	19,0	21
2:32:50	41	18,9	19
2:33:00	41	18,9	15
2:33:10	41	18,9	20
2:33:20	41	19,0	20
2:33:30	41	19,0	13
2:33:40	41	18,9	21
2:33:50	41	18,9	21
2:34:00	41	18,9	11
2:34:10	41	18,9	20
2:34:20	41	18,9	22
2:34:30	41	18,9	13
2:34:40	41	18,9	20
2:34:50	41	18,9	21
2:35:00	41	18,9	12
2:35:10	41	18,9	16
2:35:20	41	18,9	21
2:35:30	41	18,9	18
2:35:40	41	18,9	14
2:35:50	41	18,9	20
2:36:00	41	18,9	20
2:36:10	41	18,9	11
2:36:20	41	18,9	20
2:36:30	41	18,9	22
2:36:40	41	18,9	11
2:36:50	41	18,9	20
2:37:00	41	18,9	23
2:37:10	41	18,9	11
2:37:20	41	18,9	21
2:37:30	41	18,9	21
2:37:40	41	18,9	12
2:37:50	41	18,9	15
2:38:00	41	18,9	21
2:38:10	41	18,9	17
2:38:20	41	18,9	12
2:38:30	41	18,9	20
2:38:40	41	18,9	21
2:38:50	41	18,9	11
2:39:00	41	18,9	20
2:39:10	41	18,9	21
2:39:20	41	18,9	11
2:39:30	41	18,9	20
2:39:40	41	18,9	22
2:39:50	41	18,9	11
2:40:00	41	18,9	20
2:40:10	41	18,9	21
2:40:20	41	18,9	11
2:40:30	41	18,9	18
2:40:40	41	18,9	20
2:40:50	41	18,9	15
2:41:00	41	18,9	17
2:41:10	41	18,9	20
2:41:20	41	18,9	18
2:41:30	41	18,9	13
2:41:40	41	18,9	20
2:41:50	41	18,9	22
2:42:00	41	18,9	11
2:42:10	41	18,9	20
2:42:20	41	18,9	22
2:42:30	41	18,9	11
2:42:40	41	18,9	20
2:42:50	41	18,9	20
2:43:00	41	18,9	14
2:43:10	41	18,9	20
2:43:20	41	18,9	20
2:43:30	41	18,9	14
2:43:40	41	18,9	15
2:43:50	41	18,9	20
2:44:00	41	18,9	18
2:44:10	41	18,9	16
2:44:20	41	18,9	19
2:44:30	41	18,9	20
2:44:40	41	18,9	11
2:44:50	41	18,9	20
2:45:00	41	18,9	20
2:45:10	41	18,9	11
2:45:20	41	18,9	21
2:45:30	41	18,9	21
2:45:40	41	18,9	13
2:45:50	41	18,9	20
2:46:00	41	18,9	20
2:46:10	41	18,9	16
2:46:20	41	18,9	15
2:46:30	41	18,8	19
2:46:40	41	18,8	18
2:46:50	41	18,8	16
2:47:00	41	18,8	20
2:47:10	41	18,8	21
2:47:20	41	18,9	11
2:47:30	41	18,9	20
2:47:40	41	18,9	20
2:47:50	41	18,9	11
2:48:00	41	18,9	21
2:48:10	41	18,9	21
2:48:20	41	18,9	12
2:48:30	41	18,9	19
2:48:40	41	18,9	21
2:48:50	41	18,9	16
2:49:00	41	18,9	23
2:49:10	41	18,9	20
2:49:20	41	18,8	20
2:49:30	41	18,8	14
2:49:40	41	18,8	20
2:49:50	41	18,8	21
2:50:00	41	18,8	11
2:50:10	41	18,8	20
2:50:20	41	18,8	22
2:50:30	41	18,8	11
2:50:40	41	18,8	22
2:50:50	41	18,8	21
2:51:00	41	18,8	12
2:51:10	41	18,8	21
2:51:20	41	18,8	19
2:51:30	41	18,8	17
2:51:40	41	18,8	18
2:51:50	41	18,8	20
2:52:00	41	18,8	21
2:52:10	41	18,8	11
2:52:20	41	18,8	20
2:52:30	41	18,8	22
2:52:40	41	18,8	11
2:52:50	41	18,8	20
2:53:00	41	18,8	21
2:53:10	41	18,8	11
2:53:20	41	18,8	19
2:53:30	41	18,8	21
2:53:40	41	18,8	17
2:53:50	41	18,8	14
2:54:00	41	18,8	21
2:54:10	41	18,8	19
2:54:20	41	18,8	11
2:54:30	41	18,7	20
2:54:40	41	18,7	23
2:54:50	41	18,7	14
2:55:00	41	18,7	21
2:55:10	41	18,7	21
2:55:20	41	18,7	12
2:55:30	41	18,7	21
2:55:40	41	18,7	21
2:55:50	41	18,7	15
2:56:00	41	18,7	17
2:56:10	41	18,8	21
2:56:20	41	18,8	19
2:56:30	41	18,8	13
2:56:40	41	18,8	21
2:56:50	41	18,8	22
2:57:00	41	18,8	11
2:57:10	41	18,8	21
2:57:20	41	18,8	22
2:57:30	41	18,8	11
2:57:40	41	18,8	21
2:57:50	41	18,8	21
2:58:00	41	18,8	13
2:58:10	41	18,8	22
2:58:20	41	18,8	22
2:58:30	41	18,8	21
2:58:40	41	18,8	21
2:58:50	41	18,8	21
2:59:00	41	18,8	21
2:59:10	41	18,8	14
2:59:20	41	18,8	22
2:59:30	41	18,8	22
2:59:40	41	18,8	14
2:59:50	41	18,8	21
3:00:00	41	18,8	22
3:00:10	41	18,8	14
3:00:20	41	18,8	21
3:00:30	41	18,8	24
3:00:40	41	18,8	15
3:00:50	41	18,8	18
3:01:00	41	18,8	25
3:01:10	41	18,8	21
3:01:20	41	18,8	22
3:01:30	41	18,8	21
3:01:40	41	18,8	22
3:01:50	41	18,7	16
3:02:00	41	18,7	21
3:02:10	41	18,7	23
3:02:20	41	18,7	13
3:02:30	41	18,7	21
3:02:40	41	18,7	22
3:02:50	41	18,7	12
3:03:00	41	18,7	21
3:03:10	41	18,7	24
3:03:20	41	18,7	15
3:03:30	41	18,7	21
3:03:40	41	18,7	22
3:03:50	41	18,7	21
3:04:00	41	18,7	21
3:04:10	41	18,7	21
3:04:20	41	18,7	22
3:04:30	41	18,7	16
3:04:40	41	18,7	22
3:04:50	41	18,7	24
3:05:00	41	18,7	12
3:05:10	41	18,7	22
3:05:20	41	18,7	24
3:05:30	41	18,7	21
3:05:40	41	18,7	23
3:05:50	41	18,7	26
3:06:00	41	18,8	21
3:06:10	41	18,7	22
3:06:20	41	18,7	21
3:06:30	41	18,7	22
3:06:40	41	18,7	21
3:06:50	41	18,7	21
3:07:00	41	18,7	23
3:07:10	41	18,7	20
3:07:20	41	18,7	22
3:07:30	40	18,7	25
3:07:40	41	18,7	15
3:07:50	41	18,7	23
3:08:00	41	18,7	29
3:08:10	41	18,7	21
3:08:20	41	18,7	21
3:08:30	41	18,7	25
3:08:40	41	18,7	22
3:08:50	41	18,7	20
3:09:00	41	18,7	21
3:09:10	41	18,7	22
3:09:20	41	18,7	20
3:09:30	41	18,7	23
3:09:40	41	18,7	25
3:09:50	41	18,7	16
3:10:00	41	18,7	23
3:10:10	41	18,7	22
3:10:20	41	18,7	21
3:10:30	41	18,7	21
3:10:40	41	18,7	28
3:10:50	41	18,7	22
3:11:00	41	18,7	20
3:11:10	41	18,7	24
3:11:20	41	18,7	22
3:11:30	41	18,7	21
3:11:40	41	18,7	22
3:11:50	41	18,7	23
3:12:00	41	18,6	20
3:12:10	41	18,6	23
3:12:20	41	18,7	35
3:12:30	41	18,6	21
3:12:40	41	18,6	22
3:12:50	41	18,6	38
3:13:00	41	18,7	22
3:13:10	41	18,7	22
3:13:20	41	18,7	24
3:13:30	41	18,7	22
3:13:40	41	18,7	21
3:13:50	41	18,7	25
3:14:00	41	18,7	23
3:14:10	41	18,7	20
3:14:20	41	18,7	23
3:14:30	41	18,7	27
3:14:40	41	18,7	21
3:14:50	41	18,7	24
3:15:00	41	18,7	22
3:15:10	41	18,7	22
3:15:20	41	18,7	22
3:15:30	41	18,7	23
3:15:40	41	18,7	22
3:15:50	41	18,7	20
3:16:00	41	18,7	22
3:16:10	41	18,7	23
3:16:20	41	18,7	21
3:16:30	41	18,7	23
3:16:40	41	18,7	25
3:16:50	41	18,6	21
3:17:00	41	18,6	24
3:17:10	41	18,6	25
3:17:20	41	18,6	22
3:17:30	41	18,6	22
3:17:40	41	18,6	23
3:17:50	41	18,6	23
3:18:00	41	18,6	22
3:18:10	41	18,6	24
3:18:20	41	18,6	24
3:18:30	41	18,6	16
3:18:40	41	18,5	23
3:18:50	41	18,6	23
3:19:00	41	18,6	21
3:19:10	41	18,6	23
3:19:20	41	18,6	29
3:19:30	41	18,6	22
3:19:40	41	18,6	24
3:19:50	41	18,6	23
3:20:00	41	18,6	22
3:20:10	41	18,6	24
3:20:20	41	18,6	23
3:20:30	41	18,6	23
3:20:40	41	18,6	19
3:20:50	41	18,6	25
3:21:00	41	18,6	24
3:21:10	41	18,6	17
3:21:20	41	18,6	25
3:21:30	41	18,6	25
3:21:40	41	18,6	21
3:21:50	41	18,6	23
3:22:00	41	18,6	24
3:22:10	41	18,6	22
3:22:20	41	18,6	23
3:22:30	41	18,6	23
3:22:40	41	18,6	23
3:22:50	41	18,6	21
3:23:00	41	18,6	24
3:23:10	41	18,6	23
3:23:20	41	18,6	21
3:23:30	41	18,6	26
3:23:40	41	18,6	24
3:23:50	41	18,6	21
3:24:00	41	18,6	25
3:24:10	41	18,5	25
3:24:20	41	18,5	22
3:24:30	41	18,5	23
3:24:40	41	18,5	26
3:24:50	41	18,5	22
3:25:00	41	18,5	23
3:25:10	41	18,5	22
3:25:20	41	18,6	23
3:25:30	41	18,6	22
3:25:40	40	18,6	24
3:25:50	41	18,6	24
3:26:00	41	18,6	21
3:26:10	41	18,6	24
3:26:20	41	18,6	24
3:26:30	41	18,6	21
3:26:40	41	18,6	23
3:26:50	41	18,6	24
3:27:00	41	18,6	22
3:27:10	41	18,6	23
3:27:20	41	18,6	24
3:27:30	41	18,6	23
3:27:40	41	18,6	22
3:27:50	41	18,6	25
3:28:00	41	18,6	23
3:28:10	41	18,6	21
3:28:20	41	18,6	25
3:28:30	41	18,6	23
3:28:40	41	18,6	22
3:28:50	41	18,6	23
3:29:00	41	18,5	24
3:29:10	41	18,5	22
3:29:20	41	18,6	23
3:29:30	41	18,5	25
3:29:40	41	18,5	22
3:29:50	41	18,5	22
3:30:00	41	18,5	25
3:30:10	41	18,5	23
3:30:20	41	18,5	22
3:30:30	41	18,5	24
3:30:40	41	18,5	24
3:30:50	41	18,5	23
3:31:00	41	18,5	24
3:31:10	41	18,5	25
3:31:20	41	18,5	23
3:31:30	41	18,5	24
3:31:40	41	18,6	25
3:31:50	41	18,5	23
3:32:00	41	18,5	23
3:32:10	41	18,5	24
3:32:20	41	18,5	24
3:32:30	41	18,6	24
3:32:40	41	18,6	25
3:32:50	41	18,5	24
3:33:00	41	18,5	24
3:33:10	41	18,5	24
3:33:20	41	18,5	25
3:33:30	41	18,5	24
3:33:40	41	18,5	25
3:33:50	41	18,5	25
3:34:00	41	18,6	23
3:34:10	41	18,6	24
3:34:20	41	18,6	25
3:34:30	41	18,6	24
3:34:40	41	18,6	23
3:34:50	41	18,6	26
3:35:00	41	18,6	25
3:35:10	41	18,6	23
3:35:20	41	18,6	24
3:35:30	41	18,6	25
3:35:40	41	18,6	23
3:35:50	41	18,6	24
3:36:00	41	18,6	25
3:36:10	41	18,6	23
3:36:20	41	18,5	24
3:36:30	41	18,5	26
3:36:40	41	18,5	24
3:36:50	41	18,5	23
3:37:00	41	18,5	25
3:37:10	41	18,5	24
3:37:20	41	18,5	22
3:37:30	41	18,5	25
3:37:40	41	18,5	25
3:37:50	41	18,5	23
3:38:00	41	18,5	25
3:38:10	41	18,5	26
3:38:20	41	18,4	24
3:38:30	41	18,4	25
3:38:40	41	18,5	26
3:38:50	41	18,4	24
3:39:00	41	18,4	24
3:39:10	41	18,4	26
3:39:20	41	18,4	25
3:39:30	41	18,4	24
3:39:40	41	18,4	25
3:39:50	41	18,5	25
3:40:00	41	18,5	24
3:40:10	41	18,5	26
3:40:20	41	18,5	26
3:40:30	41	18,5	24
3:40:40	41	18,5	26
3:40:50	41	18,5	27
3:41:00	41	18,5	24
3:41:10	41	18,5	26
3:41:20	41	18,5	27
3:41:30	41	18,5	25
3:41:40	41	18,5	25
3:41:50	41	18,5	27
3:42:00	41	18,5	25
3:42:10	41	18,5	33
3:42:20	41	18,5	30
3:42:30	41	18,5	30
3:42:40	41	18,5	26
3:42:50	41	18,5	29
3:43:00	41	18,5	27
3:43:10	41	18,5	23
3:43:20	41	18,5	26
3:43:30	41	18,5	26
3:43:40	41	18,5	23
3:43:50	41	18,5	26
3:44:00	41	18,5	26
3:44:10	41	18,5	23
3:44:20	41	18,5	26
3:44:30	41	18,5	26
3:44:40	41	18,5	24
3:44:50	41	18,5	24
3:45:00	41	18,5	27
3:45:10	41	18,5	25
3:45:20	41	18,5	24
3:45:30	41	18,5	26
3:45:40	41	18,5	25
3:45:50	41	18,5	24
3:46:00	41	18,5	26
3:46:10	41	18,5	26
3:46:20	41	18,4	18
3:46:30	41	18,5	26
3:46:40	41	18,4	46
3:46:50	41	18,4	25
3:47:00	41	18,4	43
3:47:10	41	18,4	31
3:47:20	41	18,4	30
3:47:30	41	18,4	27
3:47:40	41	18,4	29
3:47:50	41	18,3	27
3:48:00	41	18,3	23
3:48:10	41	18,3	28
3:48:20	41	18,3	27
3:48:30	41	18,3	25
3:48:40	41	18,3	27
3:48:50	41	18,3	28
3:49:00	41	18,3	19
3:49:10	41	18,3	26
3:49:20	41	18,3	29
3:49:30	41	18,3	23
3:49:40	41	18,3	24
3:49:50	41	18,4	29
3:50:00	41	18,4	27
3:50:10	41	18,4	26
3:50:20	41	18,4	29
3:50:30	41	18,4	28
3:50:40	41	18,4	20
3:50:50	41	18,4	29
3:51:00	41	18,4	29
3:51:10	41	18,3	20
3:51:20	41	18,4	29
3:51:30	41	18,4	29
3:51:40	41	18,4	21
3:51:50	41	18,4	27
3:52:00	41	18,4	30
3:52:10	41	18,4	24
3:52:20	41	18,4	25
3:52:30	41	18,4	31
3:52:40	41	18,4	38
3:52:50	41	18,3	29
3:53:00	41	18,3	39
3:53:10	41	18,3	30
3:53:20	41	18,3	25
3:53:30	41	18,4	34
3:53:40	41	18,4	32
3:53:50	41	18,4	24
3:54:00	41	18,4	33
3:54:10	41	18,4	33
3:54:20	41	18,3	24
3:54:30	41	18,3	32
3:54:40	41	18,3	33
3:54:50	41	18,3	25
3:55:00	41	18,3	27
3:55:10	41	18,3	34
3:55:20	41	18,3	28
3:55:30	41	18,3	25
3:55:40	41	18,3	33
3:55:50	41	18,3	31
3:56:00	41	18,3	25
3:56:10	41	18,3	34
3:56:20	41	18,3	33
3:56:30	41	18,3	25
3:56:40	41	18,3	33
3:56:50	41	18,3	34
3:57:00	41	18,3	25
3:57:10	41	18,3	30
3:57:20	41	18,3	33
3:57:30	41	18,2	27
3:57:40	41	18,2	26
3:57:50	41	18,2	33
3:58:00	41	18,3	28
3:58:10	41	18,2	25
3:58:20	41	18,2	34
3:58:30	41	18,3	33
3:58:40	41	18,2	25
3:58:50	41	18,3	34
3:59:00	41	18,3	33
3:59:10	41	18,2	25
3:59:20	41	18,2	34
3:59:30	41	18,3	34
3:59:40	41	18,3	25
3:59:50	41	18,3	31
4:00:00	41	18,3	34
4:00:10	41	18,3	26
4:00:20	41	18,3	26
4:00:30	41	18,3	35
4:00:40	41	18,3	29
4:00:50	41	18,3	25
4:01:00	41	18,3	34
4:01:10	41	18,3	32
4:01:20	41	18,3	25
4:01:30	41	18,3	34
4:01:40	41	18,4	33
4:01:50	41	18,3	24
4:02:00	41	18,3	34
4:02:10	41	18,3	34
4:02:20	41	18,3	24
4:02:30	41	18,3	32
4:02:40	41	18,3	35
4:02:50	41	18,2	27
4:03:00	41	18,2	26
4:03:10	41	18,2	36
4:03:20	41	18,2	30
4:03:30	41	18,2	25
4:03:40	41	18,2	35
4:03:50	41	18,2	33
4:04:00	41	18,1	24
4:04:10	41	18,2	35
4:04:20	41	18,2	33
4:04:30	41	18,2	24
4:04:40	41	18,2	34
4:04:50	41	18,2	33
4:05:00	41	18,1	25
4:05:10	41	18,2	31
4:05:20	41	18,2	35
4:05:30	41	18,2	28
4:05:40	41	18,2	26
4:05:50	41	18,2	35
4:06:00	41	18,2	30
4:06:10	41	18,2	25
4:06:20	41	18,2	36
4:06:30	41	18,2	33
4:06:40	41	18,2	25
4:06:50	41	18,2	36
4:07:00	41	18,3	34
4:07:10	41	18,3	25
4:07:20	41	18,3	32
4:07:30	41	18,3	35
4:07:40	41	18,3	26
4:07:50	41	18,3	33
4:08:00	41	18,3	35
4:08:10	41	18,2	26
4:08:20	41	18,2	27
4:08:30	41	18,2	34
4:08:40	41	18,2	28
4:08:50	41	18,2	25
4:09:00	41	18,2	36
4:09:10	41	18,1	33
4:09:20	41	18,1	25
4:09:30	41	18,1	36
4:09:40	41	18,1	34
4:09:50	41	18,1	25
4:10:00	41	18,1	35
4:10:10	41	18,1	35
4:10:20	41	18,0	25
4:10:30	41	18,0	34
4:10:40	41	18,0	35
4:10:50	41	18,0	25
4:11:00	41	18,0	31
4:11:10	41	18,0	35
4:11:20	41	18,0	29
4:11:30	41	18,0	26
4:11:40	41	18,0	35
4:11:50	41	18,1	30
4:12:00	41	18,0	26
4:12:10	41	18,1	35
4:12:20	41	18,1	32
4:12:30	41	18,1	24
4:12:40	41	18,1	34
4:12:50	41	18,1	33
4:13:00	41	18,1	25
4:13:10	41	18,2	33
4:13:20	41	18,2	32
4:13:30	41	18,1	29
4:13:40	40	18,1	32
4:13:50	41	18,1	31
4:14:00	41	18,1	23
4:14:10	41	18,1	31
4:14:20	41	18,1	32
4:14:30	41	18,1	30
4:14:40	41	18,1	30
4:14:50	41	18,1	32
4:15:00	41	18,1	30
4:15:10	41	18,1	30
4:15:20	41	18,1	32
4:15:30	41	18,1	29
4:15:40	41	18,0	29
4:15:50	41	18,0	32
4:16:00	41	18,0	31
4:16:10	41	18,0	30
4:16:20	41	18,0	30
4:16:30	41	18,0	30
4:16:40	41	18,0	29
4:16:50	41	17,9	29
4:17:00	41	17,9	30
4:17:10	41	18,0	29
4:17:20	41	18,0	29
4:17:30	41	18,0	30
4:17:40	41	18,0	29
4:17:50	41	17,9	29
4:18:00	41	18,0	31
4:18:10	41	18,0	28
4:18:20	41	18,0	29
4:18:30	41	18,0	30
4:18:40	41	18,0	29
4:18:50	41	18,0	27
4:19:00	41	18,0	32
4:19:10	41	18,0	29
4:19:20	41	18,0	28
4:19:30	41	18,0	29
4:19:40	41	18,1	32
4:19:50	41	18,1	28
4:20:00	41	18,1	29
4:20:10	41	18,1	31
4:20:20	41	18,1	27
4:20:30	41	18,0	29
4:20:40	41	18,0	31
4:20:50	41	18,0	28
4:21:00	41	18,0	28
4:21:10	41	17,9	30
4:21:20	41	17,9	28
4:21:30	41	17,9	28
4:21:40	41	17,9	29
4:21:50	41	17,8	28
4:22:00	41	17,8	28
4:22:10	41	17,8	28
4:22:20	41	17,8	29
4:22:30	41	17,8	21
4:22:40	41	17,8	29
4:22:50	41	17,8	30
4:23:00	41	17,8	27
4:23:10	41	17,8	28
4:23:20	41	17,8	29
4:23:30	41	17,8	20
4:23:40	41	17,8	22
4:23:50	41	17,9	28
4:24:00	41	17,9	21
4:24:10	41	17,9	20
4:24:20	41	17,9	28
4:24:30	41	17,9	27
4:24:40	41	18,0	27
4:24:50	41	17,9	30
4:25:00	41	18,0	28
4:25:10	41	18,0	27
4:25:20	41	18,0	28
4:25:30	41	18,0	28
4:25:40	41	18,0	20
4:25:50	41	18,0	26
4:26:00	41	18,0	30
4:26:10	41	18,0	27
4:26:20	41	18,0	27
4:26:30	41	17,9	30
4:26:40	41	17,9	27
4:26:50	41	17,9	28
4:27:00	41	17,8	29
4:27:10	41	17,8	27
4:27:20	41	17,8	27
4:27:30	41	17,8	29
4:27:40	41	17,7	27
4:27:50	41	17,7	27
4:28:00	41	17,7	28
4:28:10	41	17,7	27
4:28:20	41	17,7	20
4:28:30	41	17,7	33
4:28:40	41	17,7	38
4:28:50	41	17,7	30
4:29:00	41	17,7	29
4:29:10	41	17,7	29
4:29:20	41	17,7	27
4:29:30	41	17,7	28
4:29:40	41	17,7	28
4:29:50	41	17,7	27
4:30:00	41	17,8	26
4:30:10	41	17,8	29
4:30:20	40	17,8	27
4:30:30	40	17,8	27
4:30:40	40	17,9	28
4:30:50	40	17,9	27
4:31:00	40	17,9	27
4:31:10	40	17,9	28
4:31:20	40	17,9	28
4:31:30	41	17,9	20
4:31:40	40	17,9	27
4:31:50	41	17,9	27
4:32:00	40	17,9	25
4:32:10	41	17,8	27
4:32:20	41	17,8	29
4:32:30	41	17,8	27
4:32:40	41	17,8	27
4:32:50	41	17,8	29
4:33:00	41	17,7	27
4:33:10	41	17,7	27
4:33:20	41	17,7	28
4:33:30	41	17,7	27
4:33:40	41	17,6	27
4:33:50	41	17,6	29
4:34:00	41	17,6	28
4:34:10	41	17,6	27
4:34:20	41	17,6	29
4:34:30	41	17,6	28
4:34:40	41	17,5	26
4:34:50	41	17,5	27
4:35:00	41	17,5	28
4:35:10	41	17,6	26
4:35:20	41	17,6	26
4:35:30	41	17,6	28
4:35:40	41	17,6	27
4:35:50	41	17,6	26
4:36:00	41	17,6	27
4:36:10	41	17,7	27
4:36:20	41	17,7	26
4:36:30	41	17,7	28
4:36:40	41	17,8	28
4:36:50	41	17,8	27
4:37:00	41	17,8	28
4:37:10	41	17,8	28
4:37:20	41	17,8	27
4:37:30	41	17,9	27
4:37:40	41	17,9	28
4:37:50	41	17,9	27
4:38:00	41	17,9	27
4:38:10	41	17,9	30
4:38:20	41	17,8	28
4:38:30	41	17,8	27
4:38:40	41	17,8	30
4:38:50	41	17,7	27
4:39:00	41	17,7	26
4:39:10	41	17,7	28
4:39:20	41	17,7	28
4:39:30	41	17,6	26
4:39:40	41	17,6	29
4:39:50	41	17,6	30
4:40:00	41	17,5	27
4:40:10	41	17,5	27
4:40:20	41	17,5	29
4:40:30	41	17,5	27
4:40:40	41	17,5	27
4:40:50	41	17,5	29
4:41:00	41	17,4	27
4:41:10	41	17,4	27
4:41:20	41	17,4	29
4:41:30	41	17,4	27
4:41:40	41	17,4	27
4:41:50	41	17,4	29
4:42:00	41	17,4	28
4:42:10	41	17,4	27
4:42:20	41	17,4	27
4:42:30	41	17,5	28
4:42:40	41	17,5	27
4:42:50	41	17,5	28
4:43:00	41	17,6	35
4:43:10	41	17,6	26
4:43:20	41	17,6	27
4:43:30	41	17,6	30
4:43:40	40	17,7	27
4:43:50	41	17,7	27
4:44:00	40	17,7	30
4:44:10	40	17,7	27
4:44:20	41	17,7	27
4:44:30	41	17,7	28
4:44:40	41	17,7	28
4:44:50	41	17,7	27
4:45:00	41	17,6	29
4:45:10	41	17,6	28
4:45:20	41	17,6	27
4:45:30	41	17,5	28
4:45:40	41	17,5	31
4:45:50	41	17,5	28
4:46:00	41	17,5	28
4:46:10	41	17,4	30
4:46:20	41	17,4	28
4:46:30	41	17,4	28
4:46:40	41	17,4	29
4:46:50	41	17,4	28
4:47:00	41	17,3	28
4:47:10	41	17,3	30
4:47:20	41	17,3	29
4:47:30	41	17,3	28
4:47:40	41	17,3	33
4:47:50	41	17,3	29
4:48:00	41	17,3	28
4:48:10	41	17,3	29
4:48:20	41	17,3	31
4:48:30	41	17,4	28
4:48:40	41	17,4	28
4:48:50	40	17,4	31
4:49:00	40	17,5	28
4:49:10	40	17,5	28
4:49:20	40	17,5	29
4:49:30	40	17,5	28
4:49:40	40	17,5	28
4:49:50	40	17,6	35
4:50:00	40	17,6	28
4:50:10	40	17,6	28
4:50:20	40	17,6	31
4:50:30	40	17,6	29
4:50:40	41	17,5	28
4:50:50	41	17,5	30
4:51:00	41	17,5	28
4:51:10	41	17,4	28
4:51:20	41	17,4	28
4:51:30	41	17,4	29
4:51:40	41	17,3	28
4:51:50	41	17,3	28
4:52:00	41	17,3	37
4:52:10	41	17,3	28
4:52:20	41	17,3	28
4:52:30	41	17,2	32
4:52:40	41	17,2	29
4:52:50	41	17,2	28
4:53:00	41	17,2	31
4:53:10	41	17,2	29
4:53:20	41	17,2	28
4:53:30	41	17,2	30
4:53:40	41	17,2	29
4:53:50	41	17,3	28
4:54:00	41	17,3	29
4:54:10	41	17,3	30
4:54:20	41	17,3	29
4:54:30	41	17,3	28
4:54:40	41	17,4	33
4:54:50	41	17,4	29
4:55:00	41	17,4	29
4:55:10	41	17,4	31
4:55:20	41	17,4	29
4:55:30	41	17,4	29
4:55:40	41	17,4	30
4:55:50	41	17,4	29
4:56:00	41	17,4	28
4:56:10	41	17,4	30
4:56:20	41	17,3	29
4:56:30	41	17,3	29
4:56:40	41	17,3	29
4:56:50	41	17,2	31
4:57:00	41	17,2	28
4:57:10	41	17,2	29
4:57:20	41	17,2	30
4:57:30	41	17,1	29
4:57:40	41	17,1	28
4:57:50	41	17,1	32
4:58:00	41	17,1	22
4:58:10	41	17,1	21
4:58:20	41	17,1	30
4:58:30	41	17,0	24
4:58:40	41	17,0	20
4:58:50	41	17,0	30
4:59:00	41	17,0	25
4:59:10	41	17,0	28
4:59:20	41	17,0	28
4:59:30	41	17,0	29
4:59:40	41	17,0	20
4:59:50	41	17,0	24
5:00:00	41	17,0	31
5:00:10	41	17,0	20
5:00:20	41	17,1	27
5:00:30	41	17,1	30
5:00:40	41	17,1	27
5:00:50	41	17,2	27
5:01:00	41	17,2	27
5:01:10	41	17,2	27
5:01:20	41	17,2	27
5:01:30	41	17,2	28
5:01:40	41	17,2	27
5:01:50	41	17,2	26
5:02:00	41	17,2	27
5:02:10	41	17,2	27
5:02:20	41	17,1	26
5:02:30	41	17,1	26
5:02:40	41	17,1	27
5:02:50	41	17,1	27
5:03:00	41	17,0	25
5:03:10	41	17,0	27
5:03:20	41	17,0	26
5:03:30	41	17,0	26
5:03:40	41	16,9	27
5:03:50	41	16,9	27
5:04:00	41	16,9	27
5:04:10	41	16,9	26
5:04:20	41	16,9	27
5:04:30	41	16,9	27
5:04:40	41	16,8	25
5:04:50	41	16,8	27
5:05:00	41	16,8	28
5:05:10	41	16,8	25
5:05:20	41	16,8	26
5:05:30	41	16,8	27
5:05:40	41	16,8	25
5:05:50	41	16,8	25
5:06:00	41	16,8	26
5:06:10	41	16,8	26
5:06:20	41	16,8	26
5:06:30	41	16,8	27
5:06:40	41	16,9	27
5:06:50	40	16,9	25
5:07:00	40	16,9	26
5:07:10	40	16,9	27
5:07:20	40	16,9	25
5:07:30	40	16,9	26
5:07:40	40	16,9	26
5:07:50	40	17,0	25
5:08:00	40	17,0	26
5:08:10	41	17,0	27
5:08:20	41	17,0	27
5:08:30	41	17,0	25
5:08:40	41	17,0	26
5:08:50	41	17,0	27
5:09:00	41	17,0	34
5:09:10	41	16,9	26
5:09:20	41	16,9	26
5:09:30	41	16,9	24
5:09:40	41	16,9	25
5:09:50	41	16,8	26
5:10:00	41	16,8	34
5:10:10	41	16,8	25
5:10:20	41	16,8	25
5:10:30	41	16,7	34
5:10:40	41	16,7	25
5:10:50	41	16,7	25
5:11:00	41	16,7	31
5:11:10	41	16,7	18
5:11:20	41	16,7	24
5:11:30	41	16,6	33
5:11:40	41	16,6	18
5:11:50	41	16,6	24
5:12:00	41	16,6	24
5:12:10	41	16,6	24
5:12:20	41	16,6	25
5:12:30	41	16,6	26
5:12:40	41	16,6	26
5:12:50	41	16,6	23
5:13:00	41	16,6	24
5:13:10	41	16,6	25
5:13:20	41	16,6	25
5:13:30	41	16,6	24
5:13:40	41	16,7	29
5:13:50	41	16,7	24
5:14:00	41	16,7	24
5:14:10	41	16,7	26
5:14:20	41	16,7	24
5:14:30	41	16,8	24
5:14:40	41	16,8	24
5:14:50	41	16,8	19
5:15:00	41	16,8	23
5:15:10	41	16,8	25
5:15:20	41	16,8	25
5:15:30	41	16,8	19
5:15:40	41	16,7	25
5:15:50	41	16,7	24
5:16:00	41	16,7	19
5:16:10	41	16,7	24
5:16:20	41	16,7	25
5:16:30	41	16,6	24
5:16:40	41	16,6	23
5:16:50	41	16,6	25
5:17:00	41	16,6	24
5:17:10	41	16,5	24
5:17:20	41	16,5	25
5:17:30	41	16,5	24
5:17:40	41	16,5	23
5:17:50	41	16,5	25
5:18:00	41	16,4	24
5:18:10	41	16,4	23
5:18:20	41	16,4	24
5:18:30	41	16,4	22
5:18:40	41	16,4	17
5:18:50	41	16,4	23
5:19:00	41	16,4	25
5:19:10	41	16,4	25
5:19:20	41	16,4	23
5:19:30	41	16,4	24
5:19:40	41	16,4	22
5:19:50	41	16,4	23
5:20:00	41	16,4	23
5:20:10	41	16,4	22
5:20:20	41	16,4	22
5:20:30	41	16,5	24
5:20:40	41	16,5	20
5:20:50	41	16,5	22
5:21:00	41	16,5	23
5:21:10	41	16,5	24
5:21:20	41	16,5	25
5:21:30	41	16,5	23
5:21:40	41	16,5	24
5:21:50	41	16,5	24
5:22:00	41	16,5	23
5:22:10	40	16,5	24
5:22:20	41	16,5	22
5:22:30	40	16,5	22
5:22:40	41	16,5	23
5:22:50	41	16,5	22
5:23:00	41	16,5	23
5:23:10	41	16,5	23
5:23:20	41	16,5	24
5:23:30	41	16,4	23
5:23:40	41	16,4	24
5:23:50	41	16,4	23
5:24:00	41	16,4	18
5:24:10	41	16,4	22
5:24:20	41	16,3	22
5:24:30	41	16,3	23
5:24:40	41	16,3	22
5:24:50	41	16,3	22
5:25:00	41	16,3	16
5:25:10	41	16,2	21
5:25:20	41	16,3	22
5:25:30	41	16,3	21
5:25:40	41	16,3	22
5:25:50	41	16,3	23
5:26:00	41	16,3	21
5:26:10	41	16,3	22
5:26:20	41	16,3	23
5:26:30	41	16,3	22
5:26:40	41	16,4	21
5:26:50	41	16,4	22
5:27:00	41	16,4	23
5:27:10	41	16,4	21
5:27:20	41	16,4	23
5:27:30	41	16,4	23
5:27:40	41	16,4	16
5:27:50	41	16,4	21
5:28:00	41	16,4	21
5:28:10	41	16,4	15
5:28:20	41	16,4	19
5:28:30	41	16,4	21
5:28:40	41	16,3	15
5:28:50	41	16,3	20
5:29:00	41	16,3	21
5:29:10	41	16,3	15
5:29:20	41	16,3	17
5:29:30	41	16,3	21
5:29:40	41	16,2	21
5:29:50	41	16,2	21
5:30:00	41	16,2	21
5:30:10	41	16,2	22
5:30:20	41	16,2	21
5:30:30	41	16,2	21
5:30:40	41	16,2	22
5:30:50	41	16,2	21
5:31:00	41	16,2	21
5:31:10	41	16,2	22
5:31:20	41	16,1	21
5:31:30	41	16,2	21
5:31:40	41	16,1	22
5:31:50	41	16,1	21
5:32:00	41	16,1	21
5:32:10	41	16,1	21
5:32:20	41	16,2	21
5:32:30	41	16,2	20
5:32:40	41	16,2	22
5:32:50	41	16,2	22
5:33:00	41	16,2	16
5:33:10	41	16,2	22
5:33:20	41	16,2	20
5:33:30	41	16,2	15
5:33:40	41	16,2	21
5:33:50	41	16,2	22
5:34:00	41	16,2	15
5:34:10	41	16,2	20
5:34:20	41	16,2	21
5:34:30	41	16,2	15
5:34:40	41	16,2	21
5:34:50	41	16,1	21
5:35:00	41	16,1	21
5:35:10	41	16,1	20
5:35:20	41	16,1	21
5:35:30	41	16,1	15
5:35:40	41	16,1	15
5:35:50	41	16,1	21
5:36:00	41	16,1	22
5:36:10	41	16,1	20
5:36:20	41	16,1	22
5:36:30	41	16,1	22
5:36:40	41	16,0	15
5:36:50	41	16,0	20
5:37:00	41	16,0	20
5:37:10	41	16,0	14
5:37:20	41	16,0	20
5:37:30	41	16,0	21
5:37:40	41	16,0	14
5:37:50	41	16,0	18
5:38:00	41	16,0	20
5:38:10	41	16,0	14
5:38:20	41	16,0	18
5:38:30	41	16,0	21
5:38:40	41	16,0	17
5:38:50	41	16,0	16
5:39:00	41	16,0	22
5:39:10	41	16,0	21
5:39:20	41	16,0	20
5:39:30	41	16,0	21
5:39:40	41	16,0	21
5:39:50	41	16,0	20
5:40:00	41	16,0	21
5:40:10	41	16,0	21
5:40:20	41	16,0	20
5:40:30	41	16,0	20
5:40:40	41	16,0	21
5:40:50	41	15,9	20
5:41:00	41	15,9	21
5:41:10	41	15,9	21
5:41:20	41	15,9	22
5:41:30	41	15,9	21
5:41:40	41	15,9	22
5:41:50	41	15,9	22
5:42:00	41	15,9	19
5:42:10	41	15,9	22
5:42:20	41	15,9	21
5:42:30	41	15,9	20
5:42:40	41	15,9	21
5:42:50	41	15,9	21
5:43:00	41	15,9	20
5:43:10	41	15,9	20
