Repository: ProgWizer/parser

File: project-root/data/Data Acquisition/Data Acquisition/2021 year (353)/21-097.txt
--Test Summary--
Full Path and File Name	
Instrument Name	7222
Instrument Type	Model 7222 Consistometer
Instrument Serial Number	
Test Start Date	14.05.2021
Test Start Time	10:20:53
Test Stop Date	14.05.2021
Test Stop Time	13:27:53
Test Length	3:07:00
Final Sample Time Offset	3:07:00
Controller Schedule Name	
Sampling Period	10 seconds
Comments	
Information	WellID	
Information	Customer	
Information	EngName	
Information	CementClass	
Information	CementMfr	
Information	Additives	90G+10ASPM(0.81)+1FL-500(wob)+0.25NaAlO2
Information	Density	1500
Information	BHCT	40
Information	BHST	
Information	FluidLoss	
Information	JobType	
Calculated Value	Time_30Bc	2:16:20
Calculated Value	Time_70Bc	3:07:00
Initial Temperature (°C)	28 °C
Final Temperature (°C)	42 °C
Initial Pressure (MPa)	0,4 MPa
Final Pressure (MPa)	20,6 MPa
Initial Consistency (Bc)	13 Bc
Final Consistency (Bc)	72 Bc
--Data--
Time (HH:MM:SS)	Temperature (°C)	Pressure (MPa)	Consistency (Bc)
0:00:00	28	0,4	13
0:00:10	28	0,4	13
0:00:20	28	0,4	12
0:00:30	28	0,4	12
0:00:40	28	0,4	12
0:00:50	28	0,4	12
0:01:00	28	0,4	13
0:01:10	28	2,3	12
0:01:20	28	2,2	13
0:01:30	28	2,1	13
0:01:40	28	2,1	13
0:01:50	28	2,1	13
0:02:00	28	2,1	13
0:02:10	28	2,1	13
0:02:20	28	2,2	13
0:02:30	28	2,2	13
0:02:40	28	2,3	13
0:02:50	28	2,3	13
0:03:00	28	6,2	11
0:03:10	28	6,1	9
0:03:20	29	6,1	9
0:03:30	29	6,1	9
0:03:40	29	6,1	9
0:03:50	29	6,1	8
0:04:00	29	6,2	9
0:04:10	29	6,2	9
0:04:20	29	6,3	9
0:04:30	29	6,3	9
0:04:40	29	6,3	9
0:04:50	29	6,4	9
0:05:00	29	6,4	8
0:05:10	29	6,5	8
0:05:20	29	6,6	9
0:05:30	29	6,6	8
0:05:40	29	6,7	8
0:05:50	29	6,8	8
0:06:00	30	6,8	8
0:06:10	30	6,9	8
0:06:20	30	6,9	8
0:06:30	30	7,0	8
0:06:40	30	7,0	8
0:06:50	30	7,1	8
0:07:00	30	7,1	8
0:07:10	30	7,2	8
0:07:20	30	7,2	8
0:07:30	30	7,3	8
0:07:40	30	7,3	8
0:07:50	30	7,3	8
0:08:00	31	7,4	8
0:08:10	31	7,4	12
0:08:20	31	7,4	13
0:08:30	31	7,5	13
0:08:40	31	7,5	13
0:08:50	31	7,6	13
0:09:00	31	7,6	13
0:09:10	31	7,6	13
0:09:20	31	7,7	13
0:09:30	31	7,7	13
0:09:40	31	7,7	13
0:09:50	31	7,8	13
0:10:00	32	7,8	13
0:10:10	32	7,9	13
0:10:20	32	7,9	13
0:10:30	32	8,0	13
0:10:40	32	8,0	13
0:10:50	32	8,0	13
0:11:00	32	8,1	13
0:11:10	32	10,6	13
0:11:20	32	11,5	12
0:11:30	32	11,4	12
0:11:40	32	11,4	12
0:11:50	32	11,4	12
0:12:00	33	11,3	12
0:12:10	33	11,3	13
0:12:20	33	11,4	12
0:12:30	33	11,4	13
0:12:40	33	11,4	13
0:12:50	33	11,5	13
0:13:00	33	11,5	13
0:13:10	33	11,5	13
0:13:20	33	11,6	13
0:13:30	33	11,6	13
0:13:40	33	11,7	13
0:13:50	33	11,7	13
0:14:00	33	11,8	13
0:14:10	33	11,8	13
0:14:20	34	11,9	13
0:14:30	34	16,0	12
0:14:40	34	15,7	12
0:14:50	34	15,6	12
0:15:00	34	15,5	12
0:15:10	34	15,5	13
0:15:20	34	15,5	13
0:15:30	34	15,5	13
0:15:40	34	15,5	12
0:15:50	34	15,5	13
0:16:00	34	15,5	13
0:16:10	34	15,6	10
0:16:20	34	15,6	13
0:16:30	35	15,6	13
0:16:40	35	15,7	13
0:16:50	35	15,7	13
0:17:00	35	15,8	13
0:17:10	35	15,8	13
0:17:20	35	15,9	13
0:17:30	35	15,9	13
0:17:40	35	15,9	13
0:17:50	35	16,0	13
0:18:00	35	16,1	13
0:18:10	35	16,1	13
0:18:20	35	16,2	13
0:18:30	35	16,2	13
0:18:40	35	16,3	13
0:18:50	35	16,3	13
0:19:00	36	16,4	14
0:19:10	36	16,4	13
0:19:20	36	16,5	13
0:19:30	36	16,5	13
0:19:40	36	16,5	13
0:19:50	36	16,6	14
0:20:00	36	16,6	13
0:20:10	36	16,7	13
0:20:20	36	16,7	13
0:20:30	36	16,7	13
0:20:40	36	16,8	13
0:20:50	36	16,8	13
0:21:00	36	16,9	14
0:21:10	36	16,9	13
0:21:20	37	17,0	13
0:21:30	37	17,0	13
0:21:40	37	17,0	13
0:21:50	37	17,1	13
0:22:00	37	17,1	13
0:22:10	37	17,2	13
0:22:20	37	17,2	13
0:22:30	37	17,3	13
0:22:40	37	17,4	13
0:22:50	37	17,4	13
0:23:00	37	17,4	13
0:23:10	37	17,5	13
0:23:20	37	17,5	14
0:23:30	38	17,6	13
0:23:40	38	17,6	13
0:23:50	38	17,7	13
0:24:00	38	17,7	13
0:24:10	38	17,7	13
0:24:20	38	17,8	13
0:24:30	38	17,8	13
0:24:40	38	17,8	13
0:24:50	38	17,9	13
0:25:00	38	17,9	14
0:25:10	38	18,0	14
0:25:20	38	18,0	13
0:25:30	38	18,1	14
0:25:40	38	18,1	14
0:25:50	38	18,2	14
0:26:00	39	18,2	14
0:26:10	39	18,3	14
0:26:20	39	18,3	14
0:26:30	39	18,4	14
0:26:40	39	18,5	14
0:26:50	39	18,5	14
0:27:00	39	18,6	13
0:27:10	39	18,7	13
0:27:20	39	18,7	14
0:27:30	39	21,1	13
0:27:40	39	21,0	13
0:27:50	39	20,9	13
0:28:00	39	20,9	13
0:28:10	40	20,9	13
0:28:20	40	20,9	13
0:28:30	40	20,9	14
0:28:40	40	20,9	13
0:28:50	40	20,9	13
0:29:00	40	20,9	13
0:29:10	40	20,9	13
0:29:20	40	21,0	14
0:29:30	40	21,0	13
0:29:40	40	21,0	14
0:29:50	40	21,0	13
0:30:00	40	21,1	14
0:30:10	40	21,1	14
0:30:20	41	21,1	13
0:30:30	41	21,1	14
0:30:40	41	21,1	14
0:30:50	41	21,1	13
0:31:00	41	21,0	13
0:31:10	41	21,0	13
0:31:20	41	20,9	13
0:31:30	41	20,9	13
0:31:40	41	20,9	13
0:31:50	41	20,8	13
0:32:00	41	20,8	14
0:32:10	41	20,7	13
0:32:20	41	20,6	13
0:32:30	41	20,5	14
0:32:40	41	20,4	13
0:32:50	41	20,3	13
0:33:00	41	20,2	14
0:33:10	41	20,1	14
0:33:20	41	20,0	14
0:33:30	41	19,9	14
0:33:40	41	19,8	14
0:33:50	41	19,8	14
0:34:00	41	19,7	14
0:34:10	41	19,6	15
0:34:20	41	19,6	14
0:34:30	41	19,5	14
0:34:40	41	19,5	14
0:34:50	41	19,5	14
0:35:00	41	19,5	14
0:35:10	41	19,4	14
0:35:20	41	19,4	14
0:35:30	41	19,4	14
0:35:40	41	19,4	15
0:35:50	41	19,4	14
0:36:00	41	19,4	14
0:36:10	41	19,4	14
0:36:20	41	19,4	14
0:36:30	41	19,4	14
0:36:40	41	19,4	14
0:36:50	41	19,4	14
0:37:00	41	19,4	14
0:37:10	41	19,4	14
0:37:20	41	19,4	14
0:37:30	41	19,4	14
0:37:40	41	19,3	14
0:37:50	41	19,4	14
0:38:00	41	19,4	14
0:38:10	41	19,4	14
0:38:20	41	19,4	14
0:38:30	41	19,4	14
0:38:40	41	19,4	14
0:38:50	41	19,4	15
0:39:00	41	19,4	14
0:39:10	41	19,4	14
0:39:20	41	19,4	15
0:39:30	41	19,4	14
0:39:40	41	19,4	14
0:39:50	41	19,4	15
0:40:00	41	19,4	15
0:40:10	41	19,4	14
0:40:20	41	19,4	14
0:40:30	41	19,4	15
0:40:40	41	19,4	14
0:40:50	41	19,4	14
0:41:00	41	19,4	15
0:41:10	41	19,4	15
0:41:20	41	19,4	14
0:41:30	41	19,5	14
0:41:40	41	19,4	15
0:41:50	40	19,5	14
0:42:00	40	19,4	14
0:42:10	40	19,4	15
0:42:20	40	19,4	15
0:42:30	40	19,4	14
0:42:40	40	19,4	15
0:42:50	40	19,4	15
0:43:00	40	19,4	14
0:43:10	40	19,4	15
0:43:20	40	19,4	15
0:43:30	40	19,4	15
0:43:40	40	19,4	15
0:43:50	40	19,4	15
0:44:00	40	19,4	15
0:44:10	40	19,4	15
0:44:20	40	19,4	15
0:44:30	40	19,5	15
0:44:40	40	19,5	15
0:44:50	40	19,5	15
0:45:00	40	19,5	15
0:45:10	40	19,5	14
0:45:20	40	19,5	15
0:45:30	40	19,5	15
0:45:40	40	19,5	15
0:45:50	40	19,5	15
0:46:00	40	19,5	14
0:46:10	40	19,5	15
0:46:20	40	19,5	14
0:46:30	40	19,4	14
0:46:40	40	19,4	15
0:46:50	40	19,4	15
0:47:00	40	19,4	14
0:47:10	40	19,5	14
0:47:20	40	19,4	15
0:47:30	40	19,5	14
0:47:40	40	19,4	14
0:47:50	40	19,4	14
0:48:00	40	19,4	14
0:48:10	40	19,4	14
0:48:20	40	19,4	14
0:48:30	40	19,5	14
0:48:40	40	19,4	14
0:48:50	40	19,5	14
0:49:00	40	19,5	15
0:49:10	40	19,5	14
0:49:20	40	19,5	14
0:49:30	40	19,4	15
0:49:40	40	19,5	15
0:49:50	40	19,5	14
0:50:00	40	19,5	14
0:50:10	40	19,5	15
0:50:20	40	19,5	14
0:50:30	40	19,5	14
0:50:40	40	19,5	15
0:50:50	40	19,5	15
0:51:00	40	19,5	15
0:51:10	40	19,5	15
0:51:20	40	19,5	15
0:51:30	40	19,5	15
0:51:40	40	19,5	15
0:51:50	40	19,5	15
0:52:00	40	19,5	15
0:52:10	40	19,5	15
0:52:20	40	19,5	15
0:52:30	40	19,5	15
0:52:40	40	19,5	15
0:52:50	40	20,4	15
0:53:00	40	20,4	15
0:53:10	40	20,4	15
0:53:20	40	20,4	14
0:53:30	40	20,4	15
0:53:40	40	20,3	15
0:53:50	40	20,3	14
0:54:00	40	20,4	14
0:54:10	40	20,4	14
0:54:20	40	20,4	14
0:54:30	40	20,3	14
0:54:40	40	20,4	14
0:54:50	40	20,4	14
0:55:00	40	20,4	15
0:55:10	40	20,4	15
0:55:20	40	20,4	14
0:55:30	40	20,2	14
0:55:40	40	20,2	14
0:55:50	40	20,3	14
0:56:00	40	20,3	14
0:56:10	40	20,3	14
0:56:20	40	20,3	14
0:56:30	40	20,3	14
0:56:40	40	20,3	14
0:56:50	40	20,3	14
0:57:00	40	20,2	14
0:57:10	40	20,3	15
0:57:20	40	20,3	14
0:57:30	40	20,3	14
0:57:40	40	20,3	14
0:57:50	40	20,3	14
0:58:00	40	20,3	14
0:58:10	40	20,3	14
0:58:20	40	20,3	14
0:58:30	40	20,3	14
0:58:40	40	20,3	15
0:58:50	40	20,3	15
0:59:00	40	20,3	14
0:59:10	40	20,3	15
0:59:20	40	20,3	15
0:59:30	40	20,3	15
0:59:40	40	20,3	15
0:59:50	40	20,3	15
1:00:00	40	20,3	15
1:00:10	40	20,2	15
1:00:20	40	20,2	15
1:00:30	40	20,2	15
1:00:40	40	20,2	15
1:00:50	40	20,2	15
1:01:00	40	20,2	15
1:01:10	40	20,2	15
1:01:20	40	20,2	15
1:01:30	40	20,2	15
1:01:40	40	20,2	15
1:01:50	40	20,2	15
1:02:00	40	20,2	15
1:02:10	40	20,2	15
1:02:20	40	20,2	15
1:02:30	40	20,2	15
1:02:40	40	20,2	15
1:02:50	40	20,2	15
1:03:00	40	20,1	15
1:03:10	40	20,2	15
1:03:20	40	20,1	15
1:03:30	40	20,2	15
1:03:40	40	20,2	15
1:03:50	40	20,1	15
1:04:00	40	20,2	15
1:04:10	40	20,2	15
1:04:20	40	20,1	15
1:04:30	40	20,1	15
1:04:40	40	20,1	14
1:04:50	40	20,1	15
1:05:00	40	20,1	15
1:05:10	40	20,1	15
1:05:20	40	20,1	15
1:05:30	40	20,0	15
1:05:40	40	20,0	15
1:05:50	40	20,0	15
1:06:00	40	20,1	15
1:06:10	40	20,0	15
1:06:20	40	20,0	15
1:06:30	40	20,0	15
1:06:40	40	20,0	15
1:06:50	40	20,0	15
1:07:00	40	20,0	14
1:07:10	40	20,0	15
1:07:20	40	20,0	15
1:07:30	40	20,0	15
1:07:40	40	20,1	15
1:07:50	40	20,1	15
1:08:00	40	20,1	15
1:08:10	40	20,1	15
1:08:20	40	20,1	15
1:08:30	40	20,1	15
1:08:40	40	20,1	15
1:08:50	40	20,1	15
1:09:00	40	20,1	15
1:09:10	40	20,1	15
1:09:20	40	20,0	15
1:09:30	40	20,0	15
1:09:40	40	20,0	15
1:09:50	40	20,1	15
1:10:00	40	20,0	15
1:10:10	40	20,0	15
1:10:20	40	20,0	15
1:10:30	40	20,0	15
1:10:40	40	20,1	15
1:10:50	40	20,1	15
1:11:00	40	20,1	15
1:11:10	40	20,2	15
1:11:20	40	20,1	15
1:11:30	40	20,1	15
1:11:40	40	20,2	15
1:11:50	40	20,2	15
1:12:00	40	20,1	15
1:12:10	40	20,1	15
1:12:20	40	20,1	15
1:12:30	40	20,1	15
1:12:40	40	20,1	15
1:12:50	40	20,1	15
1:13:00	40	20,1	15
1:13:10	40	20,1	15
1:13:20	40	20,1	15
1:13:30	40	20,1	15
1:13:40	40	20,1	15
1:13:50	40	20,1	15
1:14:00	40	20,1	15
1:14:10	40	20,0	15
1:14:20	40	20,0	15
1:14:30	40	20,1	15
1:14:40	40	20,1	15
1:14:50	40	20,0	15
1:15:00	40	20,0	15
1:15:10	40	20,1	15
1:15:20	40	20,1	15
1:15:30	40	20,1	15
1:15:40	40	20,0	14
1:15:50	40	20,0	15
1:16:00	40	20,1	15
1:16:10	40	20,0	15
1:16:20	40	20,1	15
1:16:30	40	20,1	15
1:16:40	40	20,1	15
1:16:50	40	20,1	15
1:17:00	40	20,1	15
1:17:10	40	20,1	15
1:17:20	40	20,1	15
1:17:30	40	20,2	15
1:17:40	40	20,2	15
1:17:50	40	20,1	15
1:18:00	40	20,1	15
1:18:10	40	20,1	15
1:18:20	40	20,1	15
1:18:30	40	20,1	15
1:18:40	40	20,1	15
1:18:50	40	20,1	15
1:19:00	40	20,1	15
1:19:10	40	20,1	15
1:19:20	40	20,1	15
1:19:30	40	20,1	15
1:19:40	40	20,1	15
1:19:50	40	20,1	15
1:20:00	40	20,0	15
1:20:10	40	20,0	15
1:20:20	40	20,1	15
1:20:30	40	20,0	15
1:20:40	40	20,0	15
1:20:50	40	20,0	15
1:21:00	40	20,0	15
1:21:10	40	20,0	15
1:21:20	40	20,0	15
1:21:30	40	20,0	15
1:21:40	40	20,0	15
1:21:50	40	20,0	15
1:22:00	40	20,0	15
1:22:10	40	20,0	14
1:22:20	40	20,0	15
1:22:30	40	20,1	15
1:22:40	40	20,1	15
1:22:50	40	20,1	15
1:23:00	40	20,1	15
1:23:10	40	20,0	14
1:23:20	40	20,0	15
1:23:30	40	20,0	14
1:23:40	40	20,1	14
1:23:50	40	20,1	15
1:24:00	40	20,1	15
1:24:10	40	20,0	15
1:24:20	40	20,0	15
1:24:30	40	20,0	15
1:24:40	40	20,0	15
1:24:50	40	20,0	15
1:25:00	40	20,0	15
1:25:10	40	20,0	15
1:25:20	40	20,0	15
1:25:30	40	20,0	15
1:25:40	40	20,0	15
1:25:50	40	20,0	15
1:26:00	40	20,0	15
1:26:10	40	20,0	15
1:26:20	40	20,0	15
1:26:30	40	20,0	14
1:26:40	40	19,9	15
1:26:50	40	19,9	15
1:27:00	40	19,9	14
1:27:10	40	19,9	15
1:27:20	40	20,0	15
1:27:30	40	19,9	15
1:27:40	40	20,0	15
1:27:50	40	19,9	15
1:28:00	40	20,0	15
1:28:10	40	19,9	15
1:28:20	40	19,9	15
1:28:30	40	20,0	15
1:28:40	40	19,9	15
1:28:50	40	19,9	15
1:29:00	40	19,9	15
1:29:10	40	19,9	15
1:29:20	40	19,9	15
1:29:30	40	20,0	15
1:29:40	40	19,9	15
1:29:50	40	20,0	15
1:30:00	40	19,9	15
1:30:10	40	19,9	15
1:30:20	40	19,9	15
1:30:30	40	19,9	15
1:30:40	40	19,9	14
1:30:50	40	19,9	15
1:31:00	40	19,9	15
1:31:10	40	20,0	15
1:31:20	40	20,0	15
1:31:30	40	19,9	15
1:31:40	40	20,0	15
1:31:50	40	19,9	15
1:32:00	40	19,9	15
1:32:10	40	19,9	15
1:32:20	40	19,9	14
1:32:30	40	19,9	15
1:32:40	40	19,9	15
1:32:50	40	19,9	15
1:33:00	40	19,9	15
1:33:10	40	19,9	15
1:33:20	40	19,9	15
1:33:30	40	19,9	15
1:33:40	40	19,9	15
1:33:50	40	19,9	14
1:34:00	40	19,9	15
1:34:10	40	19,9	15
1:34:20	40	19,9	15
1:34:30	40	19,9	15
1:34:40	40	19,9	15
1:34:50	40	19,9	15
1:35:00	40	19,9	15
1:35:10	40	19,9	15
1:35:20	40	19,9	15
1:35:30	40	19,9	15
1:35:40	40	19,9	15
1:35:50	40	19,9	15
1:36:00	40	19,9	15
1:36:10	40	19,9	15
1:36:20	40	19,9	15
1:36:30	40	19,9	15
1:36:40	40	19,9	15
1:36:50	40	19,9	15
1:37:00	40	19,9	15
1:37:10	40	19,9	15
1:37:20	40	19,9	15
1:37:30	40	19,9	15
1:37:40	40	19,9	15
1:37:50	40	19,9	15
1:38:00	40	19,9	15
1:38:10	40	19,9	15
1:38:20	40	19,8	15
1:38:30	40	19,8	15
1:38:40	40	19,9	15
1:38:50	40	19,9	15
1:39:00	40	19,9	15
1:39:10	40	19,9	15
1:39:20	40	19,9	15
1:39:30	40	19,8	15
1:39:40	40	19,9	15
1:39:50	40	19,9	15
1:40:00	40	19,9	15
1:40:10	40	19,8	15
1:40:20	40	19,9	15
1:40:30	40	19,9	15
1:40:40	40	19,9	15
1:40:50	40	19,9	15
1:41:00	40	19,9	15
1:41:10	40	19,9	15
1:41:20	40	19,9	15
1:41:30	40	19,9	15
1:41:40	40	19,9	15
1:41:50	40	19,9	15
1:42:00	40	19,9	15
1:42:10	40	19,8	15
1:42:20	40	19,9	15
1:42:30	40	19,8	15
1:42:40	40	19,8	15
1:42:50	40	19,8	15
1:43:00	40	19,8	16
1:43:10	40	19,9	15
1:43:20	40	19,8	15
1:43:30	40	19,8	15
1:43:40	40	19,8	15
1:43:50	40	19,8	15
1:44:00	40	19,8	15
1:44:10	40	19,8	15
1:44:20	40	19,8	15
1:44:30	40	19,8	15
1:44:40	40	19,8	15
1:44:50	40	19,8	15
1:45:00	40	19,8	15
1:45:10	40	19,8	15
1:45:20	40	19,8	15
1:45:30	40	19,8	15
1:45:40	40	19,8	15
1:45:50	40	19,8	15
1:46:00	40	19,8	15
1:46:10	40	19,8	15
1:46:20	40	19,7	15
1:46:30	40	19,8	15
1:46:40	40	19,8	15
1:46:50	40	19,8	16
1:47:00	40	19,8	16
1:47:10	40	19,8	16
1:47:20	40	19,8	16
1:47:30	40	19,8	15
1:47:40	40	19,8	15
1:47:50	40	19,8	16
1:48:00	40	19,8	16
1:48:10	40	19,8	16
1:48:20	40	19,8	16
1:48:30	40	19,8	16
1:48:40	40	19,8	16
1:48:50	40	19,8	16
1:49:00	40	19,8	16
1:49:10	40	19,8	16
1:49:20	40	19,8	16
1:49:30	40	19,8	16
1:49:40	40	19,8	16
1:49:50	40	19,8	16
1:50:00	40	19,8	16
1:50:10	40	19,8	16
1:50:20	41	19,8	17
1:50:30	41	19,8	17
1:50:40	40	19,8	16
1:50:50	41	19,8	16
1:51:00	41	19,8	16
1:51:10	41	19,8	16
1:51:20	41	19,8	16
1:51:30	40	19,8	16
1:51:40	41	19,8	16
1:51:50	41	19,8	16
1:52:00	41	19,8	17
1:52:10	41	19,8	16
1:52:20	41	19,8	16
1:52:30	40	19,8	17
1:52:40	41	19,8	16
1:52:50	41	19,8	17
1:53:00	41	19,8	17
1:53:10	40	19,8	16
1:53:20	40	19,9	17
1:53:30	41	19,8	17
1:53:40	41	19,8	16
1:53:50	41	19,8	17
1:54:00	41	19,8	17
1:54:10	41	19,8	17
1:54:20	41	19,7	17
1:54:30	41	19,8	17
1:54:40	41	19,8	17
1:54:50	41	19,8	16
1:55:00	41	19,8	17
1:55:10	41	19,7	17
1:55:20	41	19,7	17
1:55:30	41	19,7	17
1:55:40	41	19,7	17
1:55:50	41	19,7	18
1:56:00	41	19,7	17
1:56:10	41	19,7	17
1:56:20	41	19,7	17
1:56:30	41	19,8	17
1:56:40	41	19,8	17
1:56:50	41	19,8	17
1:57:00	41	19,8	17
1:57:10	41	19,8	17
1:57:20	41	19,8	17
1:57:30	41	19,8	17
1:57:40	41	19,8	17
1:57:50	41	19,8	17
1:58:00	41	19,7	17
1:58:10	41	19,7	17
1:58:20	41	19,7	17
1:58:30	41	19,7	17
1:58:40	41	19,7	17
1:58:50	41	19,7	17
1:59:00	41	19,7	17
1:59:10	41	19,7	18
1:59:20	41	19,7	17
1:59:30	41	19,7	17
1:59:40	41	19,7	18
1:59:50	40	19,6	18
2:00:00	41	19,6	18
2:00:10	41	19,6	18
2:00:20	41	19,6	18
2:00:30	41	19,6	18
2:00:40	40	19,6	18
2:00:50	40	19,6	18
2:01:00	40	19,6	18
2:01:10	40	19,6	18
2:01:20	40	19,7	18
2:01:30	40	19,6	18
2:01:40	40	19,7	18
2:01:50	40	19,7	18
2:02:00	40	19,7	18
2:02:10	40	19,7	18
2:02:20	40	19,7	18
2:02:30	40	19,7	18
2:02:40	40	19,6	19
2:02:50	40	19,7	20
2:03:00	40	19,7	19
2:03:10	40	19,7	19
2:03:20	40	19,7	19
2:03:30	40	19,7	19
2:03:40	40	19,7	20
2:03:50	40	19,7	19
2:04:00	40	19,7	19
2:04:10	40	19,7	20
2:04:20	40	19,7	19
2:04:30	40	19,7	19
2:04:40	40	19,6	19
2:04:50	40	19,6	19
2:05:00	40	19,6	19
2:05:10	40	19,6	19
2:05:20	40	19,6	20
2:05:30	40	19,6	20
2:05:40	41	19,6	20
2:05:50	41	19,7	20
2:06:00	40	19,6	20
2:06:10	40	19,6	20
2:06:20	41	19,6	20
2:06:30	40	19,6	20
2:06:40	40	19,6	20
2:06:50	40	19,6	20
2:07:00	40	19,6	21
2:07:10	40	19,6	20
2:07:20	40	19,6	21
2:07:30	40	19,6	21
2:07:40	40	19,6	21
2:07:50	40	19,6	21
2:08:00	40	19,6	21
2:08:10	40	19,6	21
2:08:20	40	19,6	21
2:08:30	40	19,6	21
2:08:40	41	19,5	21
2:08:50	41	19,6	21
2:09:00	41	19,6	22
2:09:10	41	19,5	22
2:09:20	41	19,5	22
2:09:30	40	19,5	23
2:09:40	41	19,5	22
2:09:50	40	19,5	22
2:10:00	41	19,6	23
2:10:10	41	19,6	23
2:10:20	41	19,6	23
2:10:30	40	19,6	24
2:10:40	41	19,6	24
2:10:50	41	19,6	24
2:11:00	41	19,6	24
2:11:10	41	19,6	23
2:11:20	41	19,6	23
2:11:30	41	19,6	24
2:11:40	41	19,6	24
2:11:50	41	19,6	24
2:12:00	41	19,6	24
2:12:10	41	19,6	24
2:12:20	41	19,6	24
2:12:30	41	19,5	25
2:12:40	41	19,5	25
2:12:50	41	19,5	25
2:13:00	41	19,5	25
2:13:10	41	19,5	25
2:13:20	41	19,5	25
2:13:30	41	19,5	25
2:13:40	41	19,5	26
2:13:50	41	19,5	26
2:14:00	41	19,5	26
2:14:10	41	19,5	26
2:14:20	41	19,5	27
2:14:30	41	19,5	27
2:14:40	41	19,5	27
2:14:50	41	19,5	28
2:15:00	41	19,4	28
2:15:10	41	19,5	28
2:15:20	41	19,5	28
2:15:30	41	19,4	29
2:15:40	41	19,4	29
2:15:50	41	19,4	29
2:16:00	41	19,4	30
2:16:10	41	19,4	31
2:16:20	41	19,4	31
2:16:30	41	19,4	30
2:16:40	41	19,4	30
2:16:50	41	19,4	31
2:17:00	41	19,3	31
2:17:10	41	19,3	31
2:17:20	41	19,3	31
2:17:30	41	19,3	32
2:17:40	41	19,3	32
2:17:50	41	19,3	33
2:18:00	41	19,3	36
2:18:10	41	19,3	36
2:18:20	41	19,3	35
2:18:30	41	19,3	36
2:18:40	41	19,3	36
2:18:50	41	19,3	35
2:19:00	41	19,2	36
2:19:10	41	19,2	36
2:19:20	41	19,2	36
2:19:30	41	19,3	36
2:19:40	41	19,2	36
2:19:50	41	19,3	37
2:20:00	41	19,3	36
2:20:10	41	19,3	37
2:20:20	41	19,3	36
2:20:30	41	19,3	39
2:20:40	40	19,3	40
2:20:50	40	19,3	40
2:21:00	41	19,3	43
2:21:10	40	19,3	43
2:21:20	40	19,3	37
2:21:30	40	19,3	36
2:21:40	40	19,3	38
2:21:50	40	19,3	36
2:22:00	40	19,3	36
2:22:10	40	19,3	37
2:22:20	40	19,3	38
2:22:30	40	19,3	37
2:22:40	41	19,2	37
2:22:50	40	19,2	37
2:23:00	40	19,3	38
2:23:10	41	19,2	39
2:23:20	41	19,2	40
2:23:30	41	19,2	39
2:23:40	41	19,2	39
2:23:50	41	19,2	40
2:24:00	41	19,2	41
2:24:10	41	19,2	40
2:24:20	41	19,2	40
2:24:30	41	19,2	41
2:24:40	41	19,2	40
2:24:50	41	19,2	41
2:25:00	41	19,2	42
2:25:10	41	19,2	42
2:25:20	41	19,2	40
2:25:30	41	19,2	42
2:25:40	41	19,2	41
2:25:50	41	19,2	41
2:26:00	41	19,1	41
2:26:10	41	19,1	41
2:26:20	41	19,1	41
2:26:30	41	19,1	41
2:26:40	41	19,1	41
2:26:50	41	19,1	41
2:27:00	41	19,1	41
2:27:10	41	19,1	41
2:27:20	41	19,2	41
2:27:30	41	19,1	41
2:27:40	41	19,1	41
2:27:50	41	19,2	41
2:28:00	41	19,2	41
2:28:10	41	19,2	41
2:28:20	41	19,2	41
2:28:30	41	19,1	41
2:28:40	41	19,1	42
2:28:50	41	19,1	41
2:29:00	41	19,1	41
2:29:10	41	19,1	42
2:29:20	41	19,1	42
2:29:30	41	19,1	42
2:29:40	41	19,1	42
2:29:50	41	19,1	42
2:30:00	41	19,1	41
2:30:10	41	19,1	42
2:30:20	41	19,1	42
2:30:30	41	19,1	42
2:30:40	41	19,1	42
2:30:50	41	19,1	42
2:31:00	41	19,1	43
2:31:10	41	19,1	42
2:31:20	41	19,1	43
2:31:30	41	19,1	43
2:31:40	41	19,1	43
2:31:50	41	19,1	43
2:32:00	41	19,1	43
2:32:10	41	19,1	43
2:32:20	41	19,1	43
2:32:30	41	19,1	43
2:32:40	41	19,1	44
2:32:50	41	19,1	45
2:33:00	41	19,0	44
2:33:10	41	19,0	45
2:33:20	41	19,0	47
2:33:30	41	19,1	46
2:33:40	41	19,1	46
2:33:50	41	19,1	46
2:34:00	41	19,1	46
2:34:10	41	19,1	45
2:34:20	41	19,1	46
2:34:30	41	19,1	46
2:34:40	41	19,1	46
2:34:50	41	19,1	46
2:35:00	41	19,1	46
2:35:10	41	19,1	46
2:35:20	41	19,1	46
2:35:30	40	19,1	47
2:35:40	40	19,1	48
2:35:50	41	19,1	48
2:36:00	41	19,1	48
2:36:10	41	19,1	48
2:36:20	41	19,1	48
2:36:30	41	19,0	48
2:36:40	41	19,0	48
2:36:50	41	19,0	49
2:37:00	41	19,0	49
2:37:10	41	19,0	49
2:37:20	41	19,0	50
2:37:30	41	18,9	50
2:37:40	41	18,9	50
2:37:50	41	18,9	49
2:38:00	41	18,9	49
2:38:10	41	18,9	49
2:38:20	41	18,9	50
2:38:30	41	18,9	50
2:38:40	41	18,9	50
2:38:50	41	18,9	50
2:39:00	41	18,9	50
2:39:10	41	18,8	50
2:39:20	41	18,8	51
2:39:30	41	18,9	51
2:39:40	41	18,8	51
2:39:50	41	18,8	51
2:40:00	41	18,9	52
2:40:10	41	18,9	51
2:40:20	41	18,9	51
2:40:30	41	18,9	51
2:40:40	41	18,8	52
2:40:50	41	18,9	52
2:41:00	41	18,9	54
2:41:10	41	18,9	55
2:41:20	41	18,9	55
2:41:30	41	18,9	56
2:41:40	41	18,9	56
2:41:50	41	18,9	57
2:42:00	41	18,8	58
2:42:10	41	18,8	58
2:42:20	41	18,8	57
2:42:30	41	18,8	57
2:42:40	41	18,8	57
2:42:50	41	18,8	56
2:43:00	41	18,7	55
2:43:10	41	18,7	55
2:43:20	41	18,7	54
2:43:30	41	18,7	53
2:43:40	41	18,7	53
2:43:50	41	18,7	52
2:44:00	41	18,7	52
2:44:10	41	18,7	52
2:44:20	41	18,7	52
2:44:30	41	18,6	51
2:44:40	41	18,6	50
2:44:50	41	18,6	49
2:45:00	41	18,6	49
2:45:10	41	18,6	49
2:45:20	41	18,6	48
2:45:30	41	18,6	48
2:45:40	41	18,6	48
2:45:50	41	18,6	47
2:46:00	41	18,5	47
2:46:10	41	18,5	47
2:46:20	41	18,5	47
2:46:30	41	18,5	46
2:46:40	41	18,5	46
2:46:50	41	18,5	46
2:47:00	41	18,5	46
2:47:10	41	18,5	46
2:47:20	41	21,5	49
2:47:30	41	21,8	47
2:47:40	41	21,8	46
2:47:50	41	21,7	46
2:48:00	41	21,7	45
2:48:10	41	21,6	46
2:48:20	41	21,6	45
2:48:30	41	21,6	44
2:48:40	41	21,6	45
2:48:50	41	21,6	45
2:49:00	41	21,5	45
2:49:10	41	21,5	45
2:49:20	41	21,5	45
2:49:30	41	21,5	45
2:49:40	41	21,5	45
2:49:50	41	21,4	45
2:50:00	41	21,4	45
2:50:10	41	21,4	45
2:50:20	41	21,4	45
2:50:30	41	21,4	45
2:50:40	41	21,4	46
2:50:50	41	21,4	46
2:51:00	41	21,4	46
2:51:10	41	21,3	46
2:51:20	41	21,3	46
2:51:30	41	21,3	47
2:51:40	41	21,3	47
2:51:50	41	21,3	48
2:52:00	41	21,3	48
2:52:10	41	21,3	48
2:52:20	41	21,3	48
2:52:30	41	21,3	48
2:52:40	41	21,3	48
2:52:50	41	21,2	48
2:53:00	41	21,2	49
2:53:10	41	21,2	49
2:53:20	41	21,2	49
2:53:30	41	21,2	49
2:53:40	42	21,2	49
2:53:50	42	21,2	49
2:54:00	42	21,2	49
2:54:10	42	21,2	49
2:54:20	42	21,2	49
2:54:30	42	21,2	50
2:54:40	42	21,1	50
2:54:50	42	21,1	50
2:55:00	42	21,1	50
2:55:10	42	21,1	50
2:55:20	42	21,1	50
2:55:30	42	21,1	51
2:55:40	42	21,1	51
2:55:50	42	21,1	53
2:56:00	42	21,1	53
2:56:10	42	21,1	53
2:56:20	42	21,1	53
2:56:30	42	21,1	54
2:56:40	42	21,0	53
2:56:50	42	21,0	53
2:57:00	42	21,0	54
2:57:10	42	21,0	54
2:57:20	42	21,0	54
2:57:30	42	21,0	57
2:57:40	42	21,0	55
2:57:50	42	21,0	55
2:58:00	42	21,0	55
2:58:10	42	21,0	56
2:58:20	42	20,9	58
2:58:30	42	21,0	58
2:58:40	42	20,9	59
2:58:50	42	20,9	58
2:59:00	42	21,0	58
2:59:10	42	20,9	58
2:59:20	42	20,9	58
2:59:30	42	20,9	58
2:59:40	42	20,9	58
2:59:50	42	20,9	58
3:00:00	42	20,9	59
3:00:10	42	20,9	59
3:00:20	42	20,9	60
3:00:30	42	20,9	60
3:00:40	42	20,9	60
3:00:50	42	20,9	60
3:01:00	42	20,9	60
3:01:10	42	20,9	61
3:01:20	42	20,8	61
3:01:30	42	20,8	61
3:01:40	42	20,8	60
3:01:50	42	20,8	60
3:02:00	42	20,8	62
3:02:10	42	20,8	63
3:02:20	42	20,8	63
3:02:30	42	20,8	62
3:02:40	42	20,8	61
3:02:50	42	20,8	61
3:03:00	42	20,8	61
3:03:10	42	20,8	62
3:03:20	42	20,8	63
3:03:30	42	20,8	64
3:03:40	42	20,8	65
3:03:50	42	20,8	65
3:04:00	42	20,7	64
3:04:10	42	20,7	64
3:04:20	42	20,7	65
3:04:30	42	20,7	65
3:04:40	42	20,7	65
3:04:50	42	20,7	65
3:05:00	42	20,7	65
3:05:10	42	20,7	67
3:05:20	42	20,7	69
3:05:30	42	20,7	69
3:05:40	42	20,7	68
3:05:50	42	20,7	68
3:06:00	42	20,7	68
3:06:10	42	20,7	69
3:06:20	42	20,6	69
3:06:30	42	20,6	69
3:06:40	42	20,6	70
3:06:50	42	20,6	71
3:07:00	42	20,6	72

File: project-root/data/Data Acquisition/Data Acquisition/2021 year (353)/21-098.txt (part 1 of 12)
--Test Summary--
Full Path and File Name	
Instrument Name	7322
Instrument Type	Model 7322 Consistometer - Variable Speed
Instrument Serial Number	
Test Start Date	17.05.2021
Test Start Time	10:39:33
Test Stop Date	17.05.2021
Test Stop Time	15:50:26
Test Length	5:10:53
Final Sample Time Offset	5:10:52
Controller Schedule Name	
Sampling Period	1 second
Comments	
Information	WellID	
Information	Customer	
Information	EngName	
Information	CementClass	Class G
Information	CementMfr	Ñóõîé Ëîã
Information	Additives	90G+10ASPM(0.81)+1Floss-304(wob)+0.25SMS
Information	Density	1500
Information	BHCT	40
Information	BHST	
Information	FluidLoss	
Information	JobType	
Calculated Value	Time_30Bc	3:52:31
Calculated Value	Time_70Bc	5:10:52
Initial Temperature (°C)	24 °C
Final Temperature (°C)	40 °C
Initial Pressure (MPa)	0,4 MPa
Final Pressure (MPa)	20,8 MPa
Initial Consistency (Bc)	22 Bc
Final Consistency (Bc)	70 Bc
Initial Wall Temperature (°C)	23 °C
Final Wall Temperature (°C)	39 °C
Initial Motor Speed (RPM)	150 RPM
Final Motor Speed (RPM)	150 RPM
--Data--
Time (HH:MM:SS)	Temperature (°C)	Pressure (MPa)	Consistency (Bc)	Wall Temperature (°C)	Motor Speed (RPM)
0:00:00	24	0,4	22	23	150
0:00:01	24	0,4	22	23	150
0:00:02	24	0,4	22	23	150
0:00:03	24	0,4	22	23	150
0:00:04	24	0,4	22	23	150
0:00:05	24	0,4	22	23	150
0:00:06	24	0,4	22	23	150
0:00:07	24	0,4	22	23	150
0:00:08	24	0,4	22	23	150
0:00:09	24	0,4	22	23	150
0:00:10	24	0,5	21	23	150
0:00:11	24	0,5	21	23	150
0:00:12	24	0,5	21	23	150
0:00:13	24	0,5	21	23	150
0:00:14	24	0,5	21	23	150
0:00:15	24	0,4	21	23	150
0:00:16	24	0,5	21	23	150
0:00:17	24	0,5	21	23	150
0:00:18	24	0,5	21	23	150
0:00:19	24	0,5	21	23	150
0:00:20	24	0,5	21	23	150
0:00:21	24	0,5	21	23	150
0:00:22	24	0,5	21	23	150
0:00:23	24	0,5	21	23	150
0:00:24	24	0,5	21	23	150
0:00:25	24	0,5	21	23	150
0:00:26	24	0,5	21	23	150
0:00:27	24	0,5	21	23	150
0:00:28	25	0,6	21	23	150
0:00:29	25	0,6	21	23	150
0:00:30	24	0,6	21	23	150
0:00:31	24	0,6	21	23	150
0:00:32	24	0,6	21	24	150
0:00:33	24	0,6	21	23	150
0:00:34	24	0,6	21	24	150
0:00:35	24	0,6	21	23	150
0:00:36	24	0,6	21	23	150
0:00:37	24	0,7	21	23	150
0:00:38	24	0,7	21	24	150
0:00:39	24	0,7	21	23	150
0:00:40	24	0,7	21	24	150
0:00:41	25	0,7	21	24	150
0:00:42	24	0,8	21	24	150
0:00:43	24	0,8	21	24	150
0:00:44	25	0,8	21	24	150
0:00:45	24	0,8	21	24	150
0:00:46	24	0,8	21	24	150
0:00:47	24	0,8	22	24	150
0:00:48	24	0,8	22	24	150
0:00:49	25	0,8	22	24	150
0:00:50	24	0,9	21	24	150
0:00:51	24	0,9	21	24	150
0:00:52	25	0,9	21	24	150
0:00:53	24	0,9	21	24	150
0:00:54	24	0,9	21	24	150
0:00:55	24	0,9	21	24	150
0:00:56	24	0,9	21	24	150
0:00:57	24	1,0	21	24	150
0:00:58	24	1,0	21	24	150
0:00:59	24	1,0	21	24	150
0:01:00	24	1,0	21	24	150
0:01:01	24	1,0	21	24	150
0:01:02	24	1,0	21	24	150
0:01:03	24	1,0	21	24	150
0:01:04	24	1,1	21	24	150
0:01:05	24	1,1	21	24	150
0:01:06	24	1,1	21	24	150
0:01:07	25	1,2	21	24	150
0:01:08	25	1,1	21	24	150
0:01:09	24	1,1	21	24	150
0:01:10	25	1,1	21	24	150
0:01:11	25	1,1	21	24	150
0:01:12	24	1,1	21	24	150
0:01:13	24	1,1	21	24	150
0:01:14	25	1,1	21	24	150
0:01:15	25	1,1	21	24	150
0:01:16	25	1,2	21	24	150
0:01:17	25	1,2	21	24	150
0:01:18	24	1,2	21	24	150
0:01:19	24	1,2	21	24	150
0:01:20	24	1,2	21	24	150
0:01:21	24	1,3	21	24	150
0:01:22	24	1,3	21	25	150
0:01:23	24	1,4	21	25	150
0:01:24	24	1,4	21	25	150
0:01:25	24	1,4	21	25	150
0:01:26	24	1,4	21	25	150
0:01:27	24	1,4	21	25	150
0:01:28	24	1,4	21	25	150
0:01:29	25	1,4	21	25	150
0:01:30	25	1,4	21	25	150
0:01:31	25	1,4	21	25	150
0:01:32	24	1,4	21	25	150
0:01:33	25	1,4	21	25	150
0:01:34	25	1,4	21	25	150
0:01:35	25	1,4	21	25	150
0:01:36	25	1,4	21	25	150
0:01:37	25	1,4	21	25	150
0:01:38	25	1,4	21	25	150
0:01:39	25	1,4	21	25	150
0:01:40	25	1,4	21	25	150
0:01:41	25	1,4	21	25	150
0:01:42	25	1,5	21	25	150
0:01:43	25	1,6	21	25	150
0:01:44	25	1,6	21	25	150
0:01:45	25	1,6	21	26	150
0:01:46	25	1,6	21	25	150
0:01:47	25	1,6	21	26	150
0:01:48	25	1,6	21	26	150
0:01:49	25	1,6	21	26	150
0:01:50	25	1,6	21	26	150
0:01:51	25	1,6	21	26	150
0:01:52	25	1,6	21	26	150
0:01:53	25	1,7	21	26	150
0:01:54	25	1,7	21	26	150
0:01:55	25	1,7	21	26	150
0:01:56	25	1,7	21	26	150
0:01:57	25	1,7	21	26	150
0:01:58	25	1,7	20	26	150
0:01:59	25	1,7	20	26	150
0:02:00	25	1,7	20	26	150
0:02:01	25	1,7	20	26	150
0:02:02	25	1,7	20	26	150
0:02:03	25	1,7	20	26	150
0:02:04	25	1,7	21	26	150
0:02:05	25	1,7	21	26	150
0:02:06	25	1,7	21	26	150
0:02:07	25	1,7	21	26	150
0:02:08	25	1,7	21	27	150
0:02:09	25	1,7	21	26	150
0:02:10	25	1,8	21	27	150
0:02:11	25	1,9	20	27	150
0:02:12	25	1,9	20	27	150
0:02:13	25	2,0	20	27	150
0:02:14	25	2,0	20	27	150
0:02:15	25	2,0	20	27	150
0:02:16	25	2,0	21	27	150
0:02:17	25	2,0	21	27	150
0:02:18	25	2,0	21	27	150
0:02:19	25	2,0	21	27	150
0:02:20	25	2,0	21	27	150
0:02:21	25	2,0	21	27	150
0:02:22	25	2,0	21	27	150
0:02:23	25	2,0	21	27	150
0:02:24	25	2,0	21	27	150
0:02:25	25	2,0	21	27	150
0:02:26	25	2,0	21	27	150
0:02:27	25	2,0	21	27	150
0:02:28	25	2,0	21	27	150
0:02:29	25	2,1	21	27	150
0:02:30	25	2,1	21	27	150
0:02:31	25	2,1	21	27	150
0:02:32	25	2,1	21	27	150
0:02:33	25	2,1	21	28	150
0:02:34	25	2,1	21	28	150
0:02:35	25	2,1	21	27	150
0:02:36	25	2,1	21	28	150
0:02:37	25	2,1	21	28	150
0:02:38	25	2,1	21	28	150
0:02:39	25	2,1	21	28	150
0:02:40	25	2,1	21	28	150
0:02:41	25	2,1	21	28	150
0:02:42	25	2,1	21	28	150
0:02:43	25	2,1	21	28	150
0:02:44	25	2,1	21	28	150
0:02:45	25	2,2	21	28	150
0:02:46	25	2,2	21	28	150
0:02:47	25	2,2	21	28	150
0:02:48	25	2,2	21	28	150
0:02:49	25	2,2	21	28	150
0:02:50	25	2,2	21	28	150
0:02:51	25	2,2	21	28	150
0:02:52	25	2,3	21	28	150
0:02:53	25	2,3	21	28	150
0:02:54	25	2,3	21	28	150
0:02:55	25	2,3	21	28	150
0:02:56	25	2,3	21	28	150
0:02:57	25	2,3	21	28	150
0:02:58	25	2,5	21	28	150
0:02:59	25	2,6	21	28	150
0:03:00	25	2,6	21	28	150
0:03:01	25	2,6	21	28	150
0:03:02	25	2,6	21	28	150
0:03:03	25	2,6	21	28	150
0:03:04	25	2,6	21	28	150
0:03:05	25	2,6	21	28	150
0:03:06	25	2,6	21	28	150
0:03:07	25	2,6	21	28	150
0:03:08	25	2,6	21	28	150
0:03:09	25	2,6	21	29	150
0:03:10	25	2,6	21	28	150
0:03:11	25	2,6	21	28	150
0:03:12	25	2,7	21	29	150
0:03:13	25	2,7	21	29	150
0:03:14	25	2,7	21	29	150
0:03:15	25	2,7	21	29	150
0:03:16	25	2,7	21	29	150
0:03:17	25	2,7	21	29	150
0:03:18	25	2,7	21	29	150
0:03:19	25	2,7	21	29	150
0:03:20	25	2,7	21	29	150
0:03:21	25	2,7	21	29	150
0:03:22	25	2,7	21	29	150
0:03:23	25	2,7	21	29	150
0:03:24	25	2,7	21	29	150
0:03:25	25	2,7	21	29	150
0:03:26	25	2,7	21	29	150
0:03:27	25	2,7	21	29	150
0:03:28	25	2,8	21	29	150
0:03:29	25	2,8	22	29	150
0:03:30	25	2,8	22	29	150
0:03:31	25	2,8	22	29	150
0:03:32	25	2,8	22	29	150
0:03:33	25	2,8	22	29	150
0:03:34	25	2,8	22	29	150
0:03:35	25	2,8	22	29	150
0:03:36	25	2,8	22	29	150
0:03:37	25	2,8	22	29	150
0:03:38	25	2,8	22	29	150
0:03:39	25	2,8	22	29	150
0:03:40	25	2,8	22	29	150
0:03:41	25	2,8	22	29	150
0:03:42	25	2,9	22	29	150
0:03:43	25	2,9	22	29	150
0:03:44	25	2,9	22	29	150
0:03:45	25	2,9	22	30	150
0:03:46	25	2,9	22	29	150
0:03:47	25	2,9	22	30	150
0:03:48	25	2,9	22	29	150
0:03:49	25	2,9	22	30	150
0:03:50	25	2,9	22	30	150
0:03:51	25	2,9	22	30	150
0:03:52	25	2,9	22	30	150
0:03:53	25	2,9	22	30	150
0:03:54	25	2,9	22	29	150
0:03:55	25	2,9	22	30	150
0:03:56	25	2,9	22	30	150
0:03:57	25	2,9	22	30	150
0:03:58	25	2,9	21	30	150
0:03:59	25	2,9	21	30	150
0:04:00	25	3,0	21	30	150
0:04:01	25	3,0	21	30	150
0:04:02	25	3,0	21	30	150
0:04:03	25	3,0	21	30	150
0:04:04	25	3,0	21	30	150
0:04:05	25	3,0	21	30	150
0:04:06	25	3,1	21	30	150
0:04:07	25	3,3	21	30	150
0:04:08	25	3,3	21	30	150
0:04:09	25	3,3	21	30	150
0:04:10	25	3,3	21	30	150
0:04:11	25	3,4	21	30	150
0:04:12	25	3,4	21	30	150
0:04:13	25	3,4	22	30	150
0:04:14	25	3,4	22	30	150
0:04:15	25	3,4	22	30	150
0:04:16	25	3,4	22	30	150
0:04:17	25	3,4	22	30	150
0:04:18	25	3,4	22	30	150
0:04:19	25	3,4	22	30	150
0:04:20	25	3,4	22	30	150
0:04:21	25	3,4	22	30	150
0:04:22	25	3,4	22	30	150
0:04:23	25	3,4	22	30	150
0:04:24	25	3,4	22	30	150
0:04:25	25	3,4	22	30	150
0:04:26	25	3,4	22	30	150
0:04:27	25	3,4	22	30	150
0:04:28	25	3,4	22	30	150
0:04:29	25	3,4	22	30	150
0:04:30	25	3,4	22	30	150
0:04:31	25	3,4	22	30	150
0:04:32	26	3,5	21	30	150
0:04:33	26	3,5	21	30	150
0:04:34	26	3,5	21	30	150
0:04:35	26	3,5	21	30	150
0:04:36	26	3,5	21	30	150
0:04:37	26	3,5	21	30	150
0:04:38	26	3,5	22	30	150
0:04:39	26	3,5	21	30	150
0:04:40	26	3,5	21	30	150
0:04:41	26	3,5	21	30	150
0:04:42	26	3,5	21	30	150
0:04:43	26	3,5	21	31	150
0:04:44	26	3,5	21	31	150
0:04:45	26	3,5	21	31	150
0:04:46	26	3,5	21	30	150
0:04:47	26	3,5	21	31	150
0:04:48	26	3,5	21	30	150
0:04:49	26	3,5	21	31	150
0:04:50	26	3,5	21	30	150
0:04:51	26	3,5	21	31	150
0:04:52	26	3,5	22	31	150
0:04:53	26	3,5	22	31	150
0:04:54	26	3,5	21	31	150
0:04:55	26	3,6	21	31	150
0:04:56	26	3,6	21	31	150
0:04:57	26	3,6	21	31	150
0:04:58	26	3,6	21	31	150
0:04:59	26	3,6	21	31	150
0:05:00	26	3,6	21	31	150
0:05:01	26	3,8	22	31	150
0:05:02	26	3,9	22	31	150
0:05:03	26	3,9	22	31	150
0:05:04	26	3,9	22	31	150
0:05:05	26	3,9	22	31	150
0:05:06	26	3,9	22	31	150
0:05:07	26	3,9	22	31	150
0:05:08	26	3,9	22	31	150
0:05:09	26	4,0	22	31	150
0:05:10	26	4,0	21	31	150
0:05:11	26	4,0	21	31	150
0:05:12	26	4,0	21	31	150
0:05:13	26	4,0	21	31	150
0:05:14	26	4,0	22	31	150
0:05:15	26	4,0	22	31	150
0:05:16	26	4,0	22	31	150
0:05:17	26	4,0	22	31	150
0:05:18	26	4,0	22	31	150
0:05:19	26	4,0	22	31	150
0:05:20	26	4,0	22	31	150
0:05:21	26	4,0	22	31	150
0:05:22	26	4,0	22	31	150
0:05:23	26	4,0	22	31	150
0:05:24	26	4,0	22	31	150
0:05:25	26	4,0	22	31	150
0:05:26	26	4,0	21	31	150
0:05:27	26	4,0	21	31	150
0:05:28	26	4,0	21	31	150
0:05:29	26	4,0	21	31	150
0:05:30	26	4,0	21	31	150
0:05:31	26	4,0	21	31	150
0:05:32	26	4,0	21	31	150
0:05:33	26	4,0	21	31	150
0:05:34	26	4,0	21	31	150
0:05:35	26	4,0	21	31	150
0:05:36	26	4,0	21	31	150
0:05:37	26	4,0	21	31	150
0:05:38	26	4,0	20	31	150
0:05:39	26	4,0	20	31	150
0:05:40	26	4,1	20	31	150
0:05:41	26	4,1	20	31	150
0:05:42	26	4,1	20	31	150
0:05:43	26	4,1	20	31	150
0:05:44	26	4,1	20	31	150
0:05:45	26	4,1	20	31	150
0:05:46	26	4,3	20	31	150
0:05:47	26	4,4	20	31	150
0:05:48	26	4,4	20	31	150
0:05:49	26	4,4	20	31	150
0:05:50	26	4,4	20	31	150
0:05:51	26	4,4	19	31	150
0:05:52	26	4,4	20	31	150
0:05:53	26	4,4	20	31	150
0:05:54	26	4,4	20	31	150
0:05:55	26	4,4	20	31	150
0:05:56	26	4,4	20	31	150
0:05:57	26	4,4	20	31	150
0:05:58	26	4,4	20	31	150
0:05:59	26	4,4	20	31	150
0:06:00	26	4,4	20	31	150
0:06:01	26	4,4	20	31	150
0:06:02	26	4,4	20	31	150
0:06:03	26	4,4	20	31	150
0:06:04	26	4,4	20	31	150
0:06:05	26	4,4	20	31	150
0:06:06	26	4,4	20	31	150
0:06:07	27	4,5	20	31	150
0:06:08	27	4,4	20	31	150
0:06:09	27	4,4	20	31	150
0:06:10	27	4,4	20	31	150
0:06:11	27	4,4	20	31	150
0:06:12	27	4,5	20	31	150
0:06:13	27	4,5	20	31	150
0:06:14	27	4,5	20	31	150
0:06:15	27	4,5	20	31	150
0:06:16	27	4,5	20	31	150
0:06:17	27	4,5	20	31	150
0:06:18	27	4,5	20	31	150
0:06:19	27	4,5	20	31	150
0:06:20	27	4,5	20	31	150
0:06:21	27	4,5	20	31	150
0:06:22	27	4,5	20	31	150
0:06:23	27	4,5	20	31	150
0:06:24	27	4,5	20	31	150
0:06:25	27	4,5	20	31	150
0:06:26	27	4,5	20	31	150
0:06:27	27	4,5	20	31	150
0:06:28	27	4,7	20	31	150
0:06:29	27	4,8	20	31	150
0:06:30	27	4,9	20	31	150
0:06:31	27	4,9	20	31	150
0:06:32	27	4,9	20	31	150
0:06:33	27	4,9	20	31	150
0:06:34	27	4,9	20	31	150
0:06:35	27	4,9	21	31	150
0:06:36	27	4,9	21	31	150
0:06:37	27	4,9	21	31	150
0:06:38	27	4,9	21	31	150
0:06:39	27	4,9	21	31	150
0:06:40	27	4,9	21	31	150
0:06:41	27	4,9	21	31	150
0:06:42	27	4,9	21	31	150
0:06:43	27	4,9	21	31	150
0:06:44	27	4,9	21	32	150
0:06:45	27	4,9	21	31	150
0:06:46	27	4,9	21	31	150
0:06:47	27	4,9	21	31	150
0:06:48	27	4,9	21	31	150
0:06:49	27	4,9	21	31	150
0:06:50	27	4,9	21	32	150
0:06:51	27	4,9	21	32	150
0:06:52	27	4,9	21	32	150
0:06:53	27	4,9	21	32	150
0:06:54	27	4,9	21	31	150
0:06:55	27	4,9	21	31	150
0:06:56	27	4,9	21	31	150
0:06:57	27	4,9	21	31	150
0:06:58	27	4,9	21	31	150
0:06:59	27	4,9	21	31	150
0:07:00	27	4,9	21	31	150
0:07:01	27	4,9	21	32	150
0:07:02	27	4,9	21	31	150
0:07:03	27	4,9	21	31	150
0:07:04	27	5,0	21	31	150
0:07:05	27	5,0	21	32	150
0:07:06	27	5,0	21	31	150
0:07:07	27	5,0	21	32	150
0:07:08	27	5,0	21	31	150
0:07:09	27	5,0	21	32	150
0:07:10	27	5,0	21	32	150
0:07:11	27	5,2	21	32	150
0:07:12	27	5,3	21	32	150
0:07:13	27	5,3	21	32	150
0:07:14	27	5,4	21	32	150
0:07:15	27	5,4	21	32	150
0:07:16	27	5,4	21	32	150
0:07:17	27	5,4	21	32	150
0:07:18	27	5,4	21	32	150
0:07:19	27	5,4	21	32	150
0:07:20	27	5,4	21	32	150
0:07:21	27	5,4	21	32	150
0:07:22	27	5,3	21	32	150
0:07:23	27	5,4	20	31	150
0:07:24	27	5,4	20	31	150
0:07:25	27	5,3	20	32	150
0:07:26	27	5,4	20	31	150
0:07:27	27	5,4	20	32	150
0:07:28	27	5,4	20	32	150
0:07:29	27	5,4	20	32	150
0:07:30	27	5,4	20	32	150
0:07:31	27	5,4	20	32	150
0:07:32	27	5,4	20	32	150
0:07:33	27	5,4	20	32	150
0:07:34	27	5,4	20	32	150
0:07:35	27	5,4	20	32	150
0:07:36	27	5,4	20	32	150
0:07:37	27	5,4	20	32	150
0:07:38	28	5,4	20	32	150
0:07:39	28	5,4	20	32	150
0:07:40	28	5,4	20	32	150
0:07:41	28	5,4	20	32	150
0:07:42	28	5,4	20	32	150
0:07:43	28	5,4	20	32	150
0:07:44	28	5,4	20	32	150
0:07:45	28	5,4	20	32	150
0:07:46	28	5,4	20	32	150
0:07:47	28	5,4	20	32	150
0:07:48	28	5,4	19	32	150
0:07:49	28	5,5	19	32	150
0:07:50	28	5,5	19	32	150
0:07:51	28	5,5	19	32	150
0:07:52	28	5,5	19	32	150
0:07:53	28	5,5	19	32	150
0:07:54	28	5,5	19	32	150
0:07:55	28	5,5	19	32	150
0:07:56	28	5,6	19	32	150
0:07:57	28	5,8	19	32	150
0:07:58	28	5,8	19	32	150
0:07:59	28	5,8	19	32	150
0:08:00	28	5,8	19	32	150
0:08:01	28	5,8	19	32	150
0:08:02	28	5,8	19	32	150
0:08:03	28	5,8	19	32	150
0:08:04	28	5,8	19	32	150
0:08:05	28	5,8	19	32	150
0:08:06	28	5,8	19	32	150
0:08:07	28	5,8	19	32	150
0:08:08	28	5,8	19	32	150
0:08:09	28	5,8	19	32	150
0:08:10	28	5,8	19	32	150
0:08:11	28	5,8	19	32	150
0:08:12	28	5,8	19	32	150
0:08:13	28	5,8	19	32	150
0:08:14	28	5,8	19	32	150
0:08:15	28	5,8	19	32	150
0:08:16	28	5,8	19	32	150
0:08:17	28	5,8	19	32	150
0:08:18	28	5,8	19	32	150
0:08:19	28	5,8	19	32	150
0:08:20	28	5,8	19	32	150
0:08:21	28	5,8	19	32	150
0:08:22	28	5,8	19	32	150
0:08:23	28	5,8	19	32	150
0:08:24	28	5,8	19	32	150
0:08:25	28	5,8	19	32	150
0:08:26	28	5,8	19	32	150
0:08:27	28	5,8	19	32	150
0:08:28	28	5,9	19	32	150
0:08:29	28	5,9	19	32	150
0:08:30	28	5,9	19	32	150
0:08:31	28	5,9	19	32	150
0:08:32	28	5,9	19	32	150
0:08:33	28	5,9	19	32	150
0:08:34	28	5,9	19	32	150
0:08:35	28	5,9	19	32	150
0:08:36	28	5,9	19	32	150
0:08:37	28	6,1	19	32	150
0:08:38	28	6,2	19	32	150
0:08:39	28	6,2	19	32	150
0:08:40	28	6,2	19	32	150
0:08:41	28	6,2	19	32	150
0:08:42	28	6,2	19	32	150
0:08:43	28	6,2	19	32	150
0:08:44	28	6,2	19	32	150
0:08:45	28	6,2	19	32	150
0:08:46	28	6,2	19	32	150
0:08:47	28	6,2	19	32	150
0:08:48	28	6,2	19	32	150
0:08:49	28	6,2	19	32	150
0:08:50	28	6,2	19	32	150
0:08:51	28	6,2	19	32	150
0:08:52	28	6,2	19	32	150
0:08:53	28	6,2	19	32	150
0:08:54	28	6,2	18	32	150
0:08:55	28	6,2	18	32	150
0:08:56	28	6,2	18	32	150
0:08:57	28	6,2	18	32	150
0:08:58	28	6,2	18	32	150
0:08:59	28	6,2	18	32	150
0:09:00	28	6,3	18	32	150
0:09:01	28	6,3	18	32	150
0:09:02	28	6,4	18	32	150
0:09:03	28	6,3	18	32	150
0:09:04	28	6,4	18	32	150
0:09:05	28	6,3	19	32	150
0:09:06	28	6,3	19	32	150
0:09:07	28	6,3	19	32	150
0:09:08	28	6,3	19	32	150
0:09:09	28	6,3	19	32	150
0:09:10	28	6,3	19	32	150
0:09:11	29	6,3	19	32	150
0:09:12	29	6,3	19	32	150
0:09:13	29	6,3	19	32	150
0:09:14	29	6,4	19	32	150
0:09:15	29	6,5	19	32	150
0:09:16	29	6,6	19	32	150
0:09:17	29	6,6	18	32	150
0:09:18	29	6,6	18	32	150
0:09:19	29	6,6	18	32	150
0:09:20	29	6,6	18	32	150
0:09:21	29	6,6	18	32	150
0:09:22	29	6,6	18	32	150
0:09:23	29	6,6	18	32	150
0:09:24	29	6,6	18	32	150
0:09:25	29	6,6	18	32	150
0:09:26	29	6,6	18	32	150
0:09:27	29	6,6	18	32	150
0:09:28	29	6,6	18	32	150
0:09:29	29	6,6	18	32	150
0:09:30	29	6,6	18	32	150
0:09:31	29	6,6	18	32	150
0:09:32	29	6,6	18	32	150
0:09:33	29	6,6	18	32	150
0:09:34	29	6,6	18	32	150
0:09:35	29	6,6	18	32	150
0:09:36	29	6,7	18	32	150
0:09:37	29	6,7	18	32	150
0:09:38	29	6,7	18	32	150
0:09:39	29	6,7	18	32	150
0:09:40	29	6,7	18	32	150
0:09:41	29	6,7	18	32	150
0:09:42	29	6,7	18	32	150
0:09:43	29	6,7	18	32	150
0:09:44	29	6,7	18	32	150
0:09:45	29	6,7	18	32	150
0:09:46	29	6,7	18	32	150
0:09:47	29	6,7	18	32	150
0:09:48	29	6,7	18	32	150
0:09:49	29	6,7	18	32	150
0:09:50	29	6,7	18	32	150
0:09:51	29	6,8	18	32	150
0:09:52	29	6,9	18	32	150
0:09:53	29	6,9	18	32	150
0:09:54	29	7,0	18	32	150
0:09:55	29	7,0	18	32	150
0:09:56	29	7,0	18	32	150
0:09:57	29	7,0	18	32	150
0:09:58	29	7,0	18	32	150
0:09:59	29	7,0	18	32	150
0:10:00	29	7,0	18	32	150
0:10:01	29	7,0	18	32	150
0:10:02	29	7,0	18	32	150
0:10:03	29	7,0	18	32	150
0:10:04	29	7,0	18	32	150
0:10:05	29	7,0	18	32	150
0:10:06	29	7,0	18	32	150
0:10:07	29	7,0	18	32	150
0:10:08	29	7,0	18	32	150
0:10:09	29	7,0	18	32	150
0:10:10	29	7,0	18	32	150
0:10:11	29	7,0	18	32	150
0:10:12	29	7,0	18	32	150
0:10:13	29	7,0	18	32	150
0:10:14	29	7,1	18	32	150
0:10:15	29	7,2	18	32	150
0:10:16	29	7,2	18	32	150
0:10:17	29	7,2	18	32	150
0:10:18	29	7,2	18	32	150
0:10:19	29	7,2	18	33	150
0:10:20	29	7,2	18	32	150
0:10:21	29	7,2	18	32	150
0:10:22	29	7,2	18	33	150
0:10:23	29	7,2	18	32	150
0:10:24	29	7,3	18	33	150
0:10:25	29	7,3	18	32	150
0:10:26	29	7,3	18	33	150
0:10:27	29	7,3	18	33	150
0:10:28	29	7,3	18	33	150
0:10:29	29	7,3	18	32	150
0:10:30	29	7,3	18	33	150
0:10:31	29	7,3	18	33	150
0:10:32	29	7,3	18	33	150
0:10:33	29	7,3	18	33	150
0:10:34	29	7,3	18	33	150
0:10:35	29	7,3	18	33	150
0:10:36	29	7,3	18	33	150
0:10:37	29	7,3	18	33	150
0:10:38	29	7,3	18	33	150
0:10:39	29	7,3	18	33	150
0:10:40	29	7,3	18	33	150
0:10:41	29	7,3	18	33	150
0:10:42	29	7,3	18	33	150
0:10:43	29	7,3	18	33	150
0:10:44	29	7,3	18	33	150
0:10:45	29	7,3	18	33	150
0:10:46	29	7,3	18	33	150
0:10:47	29	7,4	18	33	150
0:10:48	29	7,5	18	33	150
0:10:49	29	7,6	18	33	150
0:10:50	29	7,6	18	33	150
0:10:51	29	7,6	18	33	150
0:10:52	29	7,6	18	33	150
0:10:53	29	7,6	18	33	150
0:10:54	29	7,6	18	33	150
0:10:55	29	7,6	18	33	150
0:10:56	30	7,6	18	33	150
0:10:57	30	7,6	18	33	150
0:10:58	30	7,6	18	33	150
0:10:59	30	7,6	18	33	150
0:11:00	30	7,6	18	33	150
0:11:01	30	7,6	18	33	150
0:11:02	30	7,6	18	33	150
0:11:03	30	7,6	18	33	150
0:11:04	30	7,6	18	33	150
0:11:05	30	7,6	18	33	150
0:11:06	30	7,6	18	33	150
0:11:07	30	7,6	18	33	150
0:11:08	30	7,7	18	33	150
0:11:09	30	7,7	18	33	150
0:11:10	30	7,7	18	33	150
0:11:11	30	7,7	18	33	150
0:11:12	30	7,7	18	33	150
0:11:13	30	7,7	18	33	150
0:11:14	30	7,7	18	33	150
0:11:15	30	7,7	18	33	150
0:11:16	30	7,7	18	33	150
0:11:17	30	7,7	18	33	150
0:11:18	30	7,7	18	33	150
0:11:19	30	7,9	18	33	150
0:11:20	30	8,0	18	33	150
0:11:21	30	8,0	18	33	150
0:11:22	30	8,0	18	33	150
0:11:23	30	8,0	18	33	150
0:11:24	30	8,0	18	33	150
0:11:25	30	8,0	18	33	150
0:11:26	30	8,0	18	33	150
0:11:27	30	8,0	18	33	150
0:11:28	30	8,0	18	33	150
0:11:29	30	8,0	18	33	150
0:11:30	30	8,0	18	33	150
0:11:31	30	8,0	18	33	150
0:11:32	30	8,0	18	33	150
0:11:33	30	8,0	18	33	150
0:11:34	30	8,0	18	33	150
0:11:35	30	7,9	18	33	150
0:11:36	30	7,9	18	33	150
0:11:37	30	7,9	18	32	150
0:11:38	30	7,9	18	33	150
0:11:39	30	7,9	18	33	150
0:11:40	30	7,9	18	33	150
0:11:41	30	7,9	18	33	150
0:11:42	30	8,0	18	33	150
0:11:43	30	8,1	18	33	150
0:11:44	30	8,1	18	33	150
0:11:45	30	8,1	18	33	150
0:11:46	30	8,1	18	33	150
0:11:47	30	8,1	18	33	150
0:11:48	30	8,1	18	33	150
0:11:49	30	8,1	18	33	150
0:11:50	30	8,1	18	33	150
0:11:51	30	8,1	18	33	150
0:11:52	30	8,1	18	33	150
0:11:53	30	8,1	18	33	150
0:11:54	30	8,1	18	33	150
0:11:55	30	8,2	18	33	150
0:11:56	30	8,2	18	33	150
0:11:57	30	8,2	18	33	150
0:11:58	30	8,2	18	33	150
0:11:59	30	8,2	18	33	150
0:12:00	30	8,2	18	33	150
0:12:01	30	8,2	18	33	150
0:12:02	30	8,2	18	33	150
0:12:03	30	8,2	18	33	150
0:12:04	30	8,2	18	33	150
0:12:05	30	8,3	18	33	150
0:12:06	30	8,3	18	33	150
0:12:07	30	8,3	18	33	150
0:12:08	30	8,3	18	33	150
0:12:09	30	8,3	18	33	150
0:12:10	30	8,3	18	33	150
0:12:11	30	8,5	18	33	150
0:12:12	30	8,6	18	33	150
0:12:13	30	8,6	18	33	150
0:12:14	30	8,6	18	33	150
0:12:15	30	8,6	18	33	150
0:12:16	30	8,6	18	33	150
0:12:17	30	8,6	18	33	150
0:12:18	30	8,6	18	33	150
0:12:19	30	8,6	18	33	150
0:12:20	30	8,6	18	33	150
0:12:21	30	8,6	18	33	150
0:12:22	30	8,6	18	33	150
0:12:23	30	8,6	18	33	150
0:12:24	30	8,6	18	33	150
0:12:25	30	8,6	18	33	150
0:12:26	30	8,6	18	33	150
0:12:27	30	8,6	18	33	150
0:12:28	30	8,6	18	33	150
0:12:29	30	8,6	18	33	150
0:12:30	30	8,6	18	33	150
0:12:31	30	8,6	18	33	150
0:12:32	30	8,6	18	33	150
0:12:33	30	8,7	18	33	150
0:12:34	30	8,7	18	33	150
0:12:35	30	8,7	18	33	150
0:12:36	30	8,7	18	33	150
0:12:37	30	8,7	18	33	150
0:12:38	30	8,7	18	33	150
0:12:39	30	8,7	18	33	150
0:12:40	30	8,7	18	33	150
0:12:41	30	8,7	18	33	150
0:12:42	30	8,7	18	33	150
0:12:43	30	8,7	18	33	150
0:12:44	30	8,7	18	34	150
0:12:45	30	8,7	18	33	150
0:12:46	30	8,7	18	34	150
0:12:47	30	8,7	18	34	150
0:12:48	30	8,7	18	34	150
0:12:49	30	8,7	18	34	150
0:12:50	30	8,7	18	34	150
0:12:51	30	8,7	18	34	150
0:12:52	30	8,7	18	34	150
0:12:53	30	8,8	18	34	150
0:12:54	30	8,8	18	33	150
0:12:55	30	8,8	18	34	150
0:12:56	30	8,8	18	34	150
0:12:57	30	8,8	18	34	150
0:12:58	30	9,0	18	34	150
0:12:59	31	9,1	18	34	150
0:13:00	31	9,1	18	34	150
0:13:01	31	9,1	18	34	150
0:13:02	31	9,1	18	34	150
0:13:03	31	9,1	18	34	150
0:13:04	31	9,1	18	34	150
0:13:05	31	9,1	18	34	150
0:13:06	31	9,1	18	34	150
0:13:07	31	9,1	18	34	150
0:13:08	31	9,1	18	34	150
0:13:09	31	9,1	18	34	150
0:13:10	31	9,1	18	34	150
0:13:11	31	9,1	18	34	150
0:13:12	31	9,1	18	34	150
0:13:13	31	9,1	18	34	150
0:13:14	31	9,1	18	34	150
0:13:15	31	9,1	18	34	150
0:13:16	31	9,1	18	34	150
0:13:17	31	9,1	18	34	150
0:13:18	31	9,1	18	34	150
0:13:19	31	9,1	18	34	150
0:13:20	31	9,1	18	34	150
0:13:21	31	9,1	18	34	150
0:13:22	31	9,1	18	34	150
0:13:23	31	9,1	18	34	150
0:13:24	31	9,2	18	34	150
0:13:25	31	9,2	18	34	150
0:13:26	31	9,2	18	34	150
0:13:27	31	9,2	18	34	150
0:13:28	31	9,2	18	34	150
0:13:29	31	9,2	18	34	150
0:13:30	31	9,2	18	34	150
0:13:31	31	9,2	18	34	150
0:13:32	31	9,2	18	34	150
0:13:33	31	9,2	18	34	150
0:13:34	31	9,2	18	34	150
0:13:35	31	9,2	18	34	150
0:13:36	31	9,3	18	34	150
0:13:37	31	9,3	18	34	150
0:13:38	31	9,4	18	34	150
0:13:39	31	9,4	18	34	150
0:13:40	31	9,4	18	34	150
0:13:41	31	9,4	18	34	150
0:13:42	31	9,4	18	34	150
0:13:43	31	9,4	18	34	150
0:13:44	31	9,4	18	34	150
0:13:45	31	9,4	18	34	150
0:13:46	31	9,4	18	34	150
0:13:47	31	9,4	18	34	150
0:13:48	31	9,4	18	34	150
0:13:49	31	9,4	18	34	150
0:13:50	31	9,4	18	34	150
0:13:51	31	9,4	18	34	150
0:13:52	31	9,4	18	34	150
0:13:53	31	9,4	18	34	150
0:13:54	31	9,4	18	34	150
0:13:55	31	9,4	18	34	150
0:13:56	31	9,5	18	34	150
0:13:57	31	9,5	18	34	150
0:13:58	31	9,5	18	34	150
0:13:59	31	9,5	18	34	150
0:14:00	31	9,6	18	35	150
0:14:01	31	9,7	18	34	150
0:14:02	31	9,7	18	34	150
0:14:03	31	9,7	18	34	150
0:14:04	31	9,7	18	34	150
0:14:05	31	9,7	18	34	150
0:14:06	31	9,7	18	34	150
0:14:07	31	9,7	18	34	150
0:14:08	31	9,7	18	34	150
0:14:09	31	9,7	18	34	150
0:14:10	31	9,7	18	35	150
0:14:11	31	9,7	18	35	150
0:14:12	31	9,7	18	35	150
0:14:13	31	9,7	18	34	150
0:14:14	31	9,7	18	35	150
0:14:15	31	9,7	18	35	150
0:14:16	31	9,8	18	35	150
0:14:17	31	9,8	18	35	150
0:14:18	31	9,8	18	35	150
0:14:19	31	9,8	18	35	150
0:14:20	31	9,8	18	35	150
0:14:21	31	9,8	18	35	150
0:14:22	31	9,8	18	35	150
0:14:23	31	9,8	18	35	150
0:14:24	31	9,8	18	35	150
0:14:25	31	9,8	18	35	150
0:14:26	31	9,8	18	35	150
0:14:27	31	9,8	18	35	150
0:14:28	31	9,8	18	35	150
0:14:29	31	9,8	18	35	150
0:14:30	31	9,8	18	35	150
0:14:31	31	9,9	18	35	150
0:14:32	31	10,0	18	35	150
0:14:33	31	10,0	18	35	150
0:14:34	31	10,0	18	35	150
0:14:35	31	10,0	18	35	150
0:14:36	31	10,0	18	35	150
0:14:37	31	10,0	18	35	150
0:14:38	31	10,0	18	35	150
0:14:39	31	10,0	18	35	150
0:14:40	31	10,0	18	35	150
0:14:41	31	10,0	18	35	150
0:14:42	31	10,0	18	35	150
0:14:43	31	10,0	18	35	150
0:14:44	31	10,0	18	35	150
0:14:45	31	10,1	18	35	150
0:14:46	31	10,1	18	35	150
0:14:47	31	10,1	18	35	150
0:14:48	31	10,1	18	35	150
0:14:49	31	10,1	18	35	150
0:14:50	31	10,1	18	35	150
0:14:51	31	10,1	18	35	150
0:14:52	31	10,1	18	35	150
0:14:53	31	10,1	18	35	150
0:14:54	31	10,1	18	35	150
0:14:55	31	10,1	18	35	150
0:14:56	31	10,1	18	35	150
0:14:57	31	10,1	18	35	150
0:14:58	31	10,1	18	35	150
0:14:59	31	10,1	18	35	150
0:15:00	31	10,1	18	35	150
0:15:01	31	10,1	18	35	150
0:15:02	31	10,1	18	35	150
0:15:03	31	10,2	18	35	150
0:15:04	32	10,3	18	35	150
0:15:05	32	10,3	18	35	150
0:15:06	32	10,3	18	35	150
0:15:07	32	10,3	18	35	150
0:15:08	32	10,3	18	35	150
0:15:09	32	10,3	18	35	150
0:15:10	32	10,3	18	35	150
0:15:11	32	10,3	18	35	150
0:15:12	32	10,3	18	35	150
0:15:13	32	10,3	18	35	150
0:15:14	32	10,3	18	35	150
0:15:15	32	10,3	18	35	150
0:15:16	32	10,3	18	35	150
0:15:17	32	10,3	18	35	150
0:15:18	32	10,3	18	35	150
0:15:19	32	10,4	18	35	150
0:15:20	32	10,4	18	35	150
0:15:21	32	10,4	18	35	150
0:15:22	32	10,4	18	35	150
0:15:23	32	10,4	18	35	150
0:15:24	32	10,5	18	35	150
0:15:25	32	10,6	18	35	150
0:15:26	32	10,6	18	35	150
0:15:27	32	10,6	18	35	150
0:15:28	32	10,6	18	35	150
0:15:29	32	10,6	18	35	150
0:15:30	32	10,6	18	35	150
0:15:31	32	10,6	18	35	150
0:15:32	32	10,6	18	35	150
0:15:33	32	10,6	18	35	150
0:15:34	32	10,6	18	35	150
0:15:35	32	10,6	18	35	150
0:15:36	32	10,6	18	35	150
0:15:37	32	10,6	18	35	150
0:15:38	32	10,6	18	35	150
0:15:39	32	10,6	18	35	150
0:15:40	32	10,6	18	35	150
0:15:41	32	10,6	18	35	150
0:15:42	32	10,6	19	35	150
0:15:43	32	10,6	19	35	150
0:15:44	32	10,6	19	35	150
0:15:45	32	10,6	19	35	150
0:15:46	32	10,6	19	35	150
0:15:47	32	10,6	18	35	150
0:15:48	32	10,7	18	35	150
0:15:49	32	10,7	18	35	150
0:15:50	32	10,7	18	35	150
0:15:51	32	10,8	18	35	150
0:15:52	32	10,8	18	35	150
0:15:53	32	10,8	18	35	150
0:15:54	32	10,8	18	35	150
0:15:55	32	10,8	18	35	150
0:15:56	32	10,8	18	35	150
0:15:57	32	10,8	18	36	150
0:15:58	32	10,8	18	35	150
0:15:59	32	10,8	18	35	150
0:16:00	32	10,8	18	35	150
0:16:01	32	10,9	18	36	150
0:16:02	32	11,0	18	35	150
0:16:03	32	11,1	18	35	150
0:16:04	32	11,1	18	36	150
0:16:05	32	11,1	18	35	150
0:16:06	32	11,1	18	36	150
0:16:07	32	11,1	18	35	150
0:16:08	32	11,1	18	36	150
0:16:09	32	11,1	18	36	150
0:16:10	32	11,1	18	36	150
0:16:11	32	11,1	18	36	150
0:16:12	32	11,1	18	35	150
0:16:13	32	11,1	18	36	150
0:16:14	32	11,1	18	35	150
0:16:15	32	11,1	18	36	150
0:16:16	32	11,1	18	36	150
0:16:17	32	11,1	18	36	150
0:16:18	32	11,1	18	36	150
0:16:19	32	11,1	18	36	150
0:16:20	32	11,1	18	36	150
0:16:21	32	11,1	18	36	150
0:16:22	32	11,1	18	36	150
0:16:23	32	11,1	18	36	150
0:16:24	32	11,1	18	36	150
0:16:25	32	11,1	18	36	150
0:16:26	32	11,1	18	36	150
0:16:27	32	11,1	18	35	150
0:16:28	32	11,1	18	36	150
0:16:29	32	11,1	18	36	150
0:16:30	32	11,1	18	36	150
0:16:31	32	11,1	18	36	150
0:16:32	32	11,1	18	36	150
0:16:33	32	11,1	18	36	150
0:16:34	32	11,1	18	36	150
0:16:35	32	11,1	18	36	150
0:16:36	32	11,2	18	36	150
0:16:37	32	11,2	18	36	150
0:16:38	32	11,4	18	36	150
0:16:39	32	11,4	18	36	150
0:16:40	32	11,4	18	36	150
0:16:41	32	11,4	18	36	150
0:16:42	32	11,4	18	36	150
0:16:43	32	11,4	18	36	150
0:16:44	32	11,4	18	36	150
0:16:45	32	11,4	18	36	150
0:16:46	32	11,4	18	36	150
0:16:47	32	11,4	18	36	150
0:16:48	32	11,5	18	36	150
0:16:49	32	11,5	18	36	150
0:16:50	32	11,5	18	36	150
0:16:51	32	11,5	18	36	150
0:16:52	33	11,5	18	36	150
0:16:53	32	11,5	18	36	150
0:16:54	33	11,5	18	36	150
0:16:55	33	11,5	18	36	150
0:16:56	33	11,5	18	36	150
0:16:57	33	11,5	18	36	150
0:16:58	33	11,5	18	36	150
0:16:59	33	11,5	18	36	150
0:17:00	33	11,5	18	36	150
0:17:01	33	11,5	18	36	150
0:17:02	33	11,5	18	36	150
0:17:03	33	11,5	18	36	150
0:17:04	33	11,5	18	36	150
0:17:05	33	11,5	18	36	150
0:17:06	33	11,5	18	36	150
0:17:07	33	11,6	18	36	150
0:17:08	33	11,6	18	36	150
0:17:09	33	11,7	18	36	150
0:17:10	33	11,7	18	36	150
0:17:11	33	11,7	18	36	150
0:17:12	33	11,7	18	36	150
0:17:13	33	11,7	18	36	150
0:17:14	33	11,7	18	36	150
0:17:15	33	11,7	18	36	150
0:17:16	33	11,7	18	36	150
0:17:17	33	11,7	18	36	150
0:17:18	33	11,7	18	36	150
0:17:19	33	11,7	18	36	150
0:17:20	33	11,7	18	36	150
0:17:21	33	11,7	18	36	150
0:17:22	33	11,7	18	36	150
0:17:23	33	11,7	18	36	150
0:17:24	33	11,7	18	36	150
0:17:25	33	11,7	18	36	150
0:17:26	33	11,7	18	36	150
0:17:27	33	11,8	18	36	150
0:17:28	33	11,9	18	36	150
0:17:29	33	11,9	18	36	150
0:17:30	33	11,9	18	36	150
0:17:31	33	11,9	18	36	150
0:17:32	33	11,9	18	36	150
0:17:33	33	11,9	18	36	150
0:17:34	33	11,9	18	36	150
0:17:35	33	11,9	18	36	150
0:17:36	33	11,9	18	36	150
0:17:37	33	11,9	18	36	150
0:17:38	33	11,9	18	36	150
0:17:39	33	11,9	18	36	150
0:17:40	33	11,9	18	36	150
0:17:41	33	11,9	18	36	150
0:17:42	33	11,9	18	36	150
0:17:43	33	11,9	18	36	150
0:17:44	33	11,9	18	36	150
0:17:45	33	11,9	18	36	150
0:17:46	33	11,9	18	36	150
0:17:47	33	12,0	18	36	150
0:17:48	33	12,1	18	36	150
0:17:49	33	12,2	18	36	150
0:17:50	33	12,2	18	36	150
0:17:51	33	12,2	18	36	150
0:17:52	33	12,2	18	36	150
0:17:53	33	12,2	18	36	150
0:17:54	33	12,2	18	36	150
0:17:55	33	12,2	18	36	150
0:17:56	33	12,2	18	36	150
0:17:57	33	12,2	18	36	150
0:17:58	33	12,2	18	36	150
0:17:59	33	12,2	18	36	150
0:18:00	33	12,2	18	36	150
0:18:01	33	12,2	18	36	150
0:18:02	33	12,2	18	36	150
0:18:03	33	12,2	18	36	150
0:18:04	33	12,2	18	36	150
0:18:05	33	12,2	18	36	150
0:18:06	33	12,2	18	36	150
0:18:07	33	12,2	18	36	150
0:18:08	33	12,2	18	36	150
0:18:09	33	12,2	18	36	150
0:18:10	33	12,2	18	36	150
0:18:11	33	12,2	18	36	150
0:18:12	33	12,2	18	36	150
0:18:13	33	12,2	18	36	150
0:18:14	33	12,2	19	36	150
0:18:15	33	12,2	18	36	150
0:18:16	33	12,2	18	37	150
0:18:17	33	12,2	18	36	150
0:18:18	33	12,2	18	36	150
0:18:19	33	12,5	18	36	150
0:18:20	33	12,6	18	36	150
0:18:21	33	12,6	18	36	150
0:18:22	33	12,6	18	37	150
0:18:23	33	12,6	18	36	150
0:18:24	33	12,6	18	37	150
0:18:25	33	12,6	18	36	150
0:18:26	33	12,6	18	37	150
0:18:27	33	12,6	18	37	150
0:18:28	33	12,6	18	36	150
0:18:29	33	12,6	18	36	150
0:18:30	33	12,6	18	36	150
0:18:31	33	12,6	18	37	150
0:18:32	33	12,6	18	36	150
0:18:33	33	12,6	18	37	150
0:18:34	33	12,6	18	37	150
0:18:35	33	12,6	18	37	150
0:18:36	33	12,6	18	37	150
0:18:37	33	12,6	18	37	150
0:18:38	33	12,6	18	37	150
0:18:39	33	12,6	18	37	150
0:18:40	33	12,6	18	37	150
0:18:41	33	12,6	18	37	150
0:18:42	33	12,6	18	36	150
0:18:43	33	12,6	18	37	150
0:18:44	34	12,6	18	37	150
0:18:45	34	12,6	18	37	150
0:18:46	33	12,6	18	37	150
0:18:47	34	12,6	18	37	150
0:18:48	34	12,7	18	37	150
0:18:49	34	12,7	18	37	150
0:18:50	34	12,7	18	37	150
0:18:51	34	12,7	18	37	150
0:18:52	34	12,7	18	37	150
0:18:53	34	12,7	19	37	150
0:18:54	34	12,7	18	37	150
0:18:55	34	12,7	18	37	150
0:18:56	34	12,7	18	37	150
0:18:57	34	12,7	18	37	150
0:18:58	34	12,8	18	37	150
0:18:59	34	12,8	18	37	150
0:19:00	34	12,8	18	37	150
0:19:01	34	12,8	18	37	150
0:19:02	34	12,8	18	37	150
0:19:03	34	12,8	18	37	150
0:19:04	34	12,8	19	37	150
0:19:05	34	12,8	19	37	150
0:19:06	34	13,0	19	37	150
0:19:07	34	13,0	19	37	150
0:19:08	34	13,1	19	37	150
0:19:09	34	13,1	18	37	150
0:19:10	34	13,1	18	37	150
0:19:11	34	13,1	18	37	150
0:19:12	34	13,1	18	37	150
0:19:13	34	13,1	18	37	150
0:19:14	34	13,1	18	37	150
0:19:15	34	13,1	18	37	150
0:19:16	34	13,1	18	37	150
0:19:17	34	13,1	18	37	150
0:19:18	34	13,1	18	37	150
0:19:19	34	13,1	18	37	150
0:19:20	34	13,1	18	37	150
0:19:21	34	13,1	18	37	150
0:19:22	34	13,1	18	37	150
0:19:23	34	13,1	18	37	150
0:19:24	34	13,1	18	37	150
0:19:25	34	13,1	18	37	150
0:19:26	34	13,1	18	37	150
0:19:27	34	13,1	18	37	150
0:19:28	34	13,1	18	37	150
0:19:29	34	13,1	18	37	150
0:19:30	34	13,1	18	37	150
0:19:31	34	13,1	18	37	150
0:19:32	34	13,1	18	37	150
0:19:33	34	13,1	18	37	150
0:19:34	34	13,1	18	37	150
0:19:35	34	13,1	18	37	150
0:19:36	34	13,1	18	37	150
0:19:37	34	13,1	18	37	150
0:19:38	34	13,2	18	37	150
0:19:39	34	13,3	18	37	150
0:19:40	34	13,3	18	37	150
0:19:41	34	13,3	18	37	150
0:19:42	34	13,3	18	37	150
0:19:43	34	13,3	18	37	150
0:19:44	34	13,3	18	37	150
0:19:45	34	13,3	18	37	150
0:19:46	34	13,3	18	37	150
0:19:47	34	13,3	18	37	150
0:19:48	34	13,3	18	37	150
0:19:49	34	13,3	18	37	150
0:19:50	34	13,3	18	37	150
0:19:51	34	13,3	18	37	150
0:19:52	34	13,3	18	37	150
0:19:53	34	13,3	18	37	150
0:19:54	34	13,3	18	37	150
0:19:55	34	13,4	18	37	150
0:19:56	34	13,4	18	37	150
0:19:57	34	13,4	18	37	150
0:19:58	34	13,4	18	37	150
0:19:59	34	13,4	18	37	150
0:20:00	34	13,5	18	37	150
0:20:01	34	13,5	18	37	150
0:20:02	34	13,5	18	37	150
0:20:03	34	13,5	18	37	150
0:20:04	34	13,5	18	37	150
0:20:05	34	13,5	18	37	150
0:20:06	34	13,5	18	37	150
0:20:07	34	13,5	18	37	150
0:20:08	34	13,5	18	37	150
0:20:09	34	13,5	18	37	150
0:20:10	34	13,5	18	37	150
0:20:11	34	13,5	18	37	150
0:20:12	34	13,6	18	37	150
0:20:13	34	13,6	18	37	150
0:20:14	34	13,6	18	37	150
0:20:15	34	13,6	18	37	150
0:20:16	34	13,6	18	37	150
0:20:17	34	13,6	18	37	150
0:20:18	34	13,7	19	37	150
0:20:19	34	13,8	19	37	150
0:20:20	34	13,9	18	37	150
0:20:21	34	13,9	18	37	150
0:20:22	34	13,9	18	37	150
0:20:23	34	13,9	18	37	150
0:20:24	34	13,9	18	37	150
0:20:25	34	13,9	18	37	150
0:20:26	34	13,9	18	37	150
0:20:27	34	13,9	18	37	150
0:20:28	34	13,9	18	37	150
0:20:29	34	13,9	18	38	150
0:20:30	34	13,9	18	37	150
0:20:31	34	13,9	18	37	150
0:20:32	34	13,9	18	38	150
0:20:33	34	13,9	18	37	150
0:20:34	34	13,9	18	38	150
0:20:35	34	13,9	18	38	150
0:20:36	34	13,9	18	38	150
0:20:37	34	13,9	18	38	150
0:20:38	34	13,9	18	38	150
0:20:39	34	13,9	18	38	150
0:20:40	34	13,9	18	38	150
0:20:41	34	13,9	18	38	150
0:20:42	34	13,9	18	38	150
0:20:43	34	13,9	18	38	150
0:20:44	35	13,9	18	38	150
0:20:45	35	13,9	18	38	150
0:20:46	35	13,9	18	38	150
0:20:47	35	13,9	18	38	150
0:20:48	35	13,9	18	38	150
0:20:49	35	14,0	18	38	150
0:20:50	35	14,0	18	38	150
0:20:51	35	14,0	18	38	150
0:20:52	35	14,0	18	38	150
0:20:53	35	14,0	18	38	150
0:20:54	35	14,0	18	38	150
0:20:55	35	14,0	18	38	150
0:20:56	35	14,0	18	38	150
0:20:57	35	14,0	18	38	150
0:20:58	35	14,0	18	38	150
0:20:59	35	14,0	18	38	150
0:21:00	35	14,0	18	38	150
0:21:01	35	14,1	18	38	150
0:21:02	35	14,2	18	38	150
0:21:03	35	14,3	18	38	150
0:21:04	35	14,3	18	38	150
0:21:05	35	14,3	18	38	150
0:21:06	35	14,3	18	38	150
0:21:07	35	14,3	18	38	150
0:21:08	35	14,3	18	38	150
0:21:09	35	14,3	18	38	150
0:21:10	35	14,3	18	38	150
0:21:11	35	14,4	18	38	150
0:21:12	35	14,4	18	38	150
0:21:13	35	14,4	18	38	150
0:21:14	35	14,4	18	38	150
0:21:15	35	14,4	18	38	150
0:21:16	35	14,4	18	38	150
0:21:17	35	14,4	18	38	150
0:21:18	35	14,4	18	38	150
0:21:19	35	14,4	18	38	150
0:21:20	35	14,4	18	38	150
0:21:21	35	14,4	19	38	150
0:21:22	35	14,4	19	38	150
0:21:23	35	14,4	19	38	150
0:21:24	35	14,4	19	38	150
0:21:25	35	14,4	19	38	150
0:21:26	35	14,4	19	38	150
0:21:27	35	14,4	19	38	150
0:21:28	35	14,4	19	38	150
0:21:29	35	14,4	19	38	150
0:21:30	35	14,4	19	38	150
0:21:31	35	14,4	19	38	150
0:21:32	35	14,4	19	38	150
0:21:33	35	14,4	19	38	150
0:21:34	35	14,4	19	38	150
0:21:35	35	14,4	19	38	150
0:21:36	35	14,5	19	38	150
0:21:37	35	14,6	19	38	150
0:21:38	35	14,6	19	38	150
0:21:39	35	14,6	19	38	150
0:21:40	35	14,6	18	38	150
0:21:41	35	14,6	18	38	150
0:21:42	35	14,6	18	38	150
0:21:43	35	14,6	18	38	150
0:21:44	35	14,6	18	38	150
0:21:45	35	14,6	18	38	150
0:21:46	35	14,6	18	38	150
0:21:47	35	14,6	18	38	150
0:21:48	35	14,6	18	38	150
0:21:49	35	14,7	18	38	150
0:21:50	35	14,7	18	38	150
0:21:51	35	14,6	18	38	150
0:21:52	35	14,6	18	38	150
0:21:53	35	14,7	18	38	150
0:21:54	35	14,7	18	38	150
0:21:55	35	14,7	18	38	150
0:21:56	35	14,7	18	38	150
0:21:57	35	14,7	18	38	150
0:21:58	35	14,7	18	38	150
0:21:59	35	14,7	18	38	150
0:22:00	35	14,8	18	38	150
0:22:01	35	14,8	18	38	150
0:22:02	35	14,8	19	38	150
0:22:03	35	14,8	19	38	150
0:22:04	35	14,8	18	39	150
0:22:05	35	14,8	18	38	150
0:22:06	35	14,8	18	39	150
0:22:07	35	14,8	18	38	150
0:22:08	35	14,8	18	39	150
0:22:09	35	14,8	18	39	150
0:22:10	35	14,8	18	39	150
0:22:11	35	14,8	18	38	150
0:22:12	35	14,8	18	39	150
0:22:13	35	14,9	18	39	150
0:22:14	35	14,8	18	38	150
0:22:15	35	14,9	18	39	150
0:22:16	35	15,0	18	38	150
0:22:17	35	15,1	18	39	150
0:22:18	35	15,1	18	39	150
0:22:19	35	15,1	18	39	150
0:22:20	35	15,1	18	39	150
0:22:21	35	15,1	18	39	150
0:22:22	35	15,1	18	39	150
0:22:23	35	15,2	18	39	150
0:22:24	35	15,1	18	39	150
0:22:25	35	15,2	18	39	150
0:22:26	35	15,2	18	39	150
0:22:27	35	15,2	18	39	150
0:22:28	35	15,2	18	39	150
0:22:29	35	15,2	18	38	150
0:22:30	35	15,2	18	39	150
0:22:31	35	15,2	18	39	150
0:22:32	35	15,2	18	39	150
0:22:33	35	15,2	18	39	150
0:22:34	35	15,2	18	39	150
0:22:35	35	15,2	18	39	150
0:22:36	35	15,2	18	39	150
0:22:37	36	15,2	18	39	150
0:22:38	36	15,2	18	39	150
0:22:39	36	15,2	18	39	150
0:22:40	36	15,2	18	39	150
0:22:41	36	15,2	18	39	150
0:22:42	36	15,2	18	39	150
0:22:43	36	15,2	18	39	150
0:22:44	36	15,2	18	39	150
0:22:45	36	15,2	18	39	150
0:22:46	36	15,2	18	39	150
0:22:47	36	15,2	18	39	150
0:22:48	36	15,2	18	39	150
0:22:49	36	15,2	18	39	150
0:22:50	36	15,2	18	39	150
0:22:51	36	15,2	18	39	150
0:22:52	36	15,4	18	39	150
0:22:53	36	15,4	18	39	150
0:22:54	36	15,5	18	39	150
0:22:55	36	15,5	18	39	150
0:22:56	36	15,5	18	39	150
0:22:57	36	15,5	18	39	150
0:22:58	36	15,5	18	39	150
0:22:59	36	15,5	18	39	150
0:23:00	36	15,5	18	39	150
0:23:01	36	15,5	18	39	150
0:23:02	36	15,5	18	39	150
0:23:03	36	15,5	18	39	150
0:23:04	36	15,5	18	39	150
0:23:05	36	15,5	18	39	150
0:23:06	36	15,5	18	39	150
0:23:07	36	15,5	18	39	150
0:23:08	36	15,5	18	39	150
0:23:09	36	15,5	18	39	150
0:23:10	36	15,5	18	39	150
0:23:11	36	15,5	18	39	150
0:23:12	36	15,5	18	39	150
0:23:13	36	15,5	18	39	150
0:23:14	36	15,5	18	39	150
0:23:15	36	15,5	18	39	150
0:23:16	36	15,5	18	39	150
0:23:17	36	15,5	18	39	150
0:23:18	36	15,6	18	39	150
0:23:19	36	15,6	18	39	150
0:23:20	36	15,6	18	39	150
0:23:21	36	15,7	18	39	150
0:23:22	36	15,7	18	39	150
0:23:23	36	15,8	18	39	150
0:23:24	36	15,8	18	39	150
0:23:25	36	15,8	18	39	150
0:23:26	36	15,8	18	39	150
0:23:27	36	15,8	18	39	150
0:23:28	36	15,8	18	39	150
0:23:29	36	15,8	18	39	150
0:23:30	36	15,8	18	39	150
0:23:31	36	15,8	18	39	150
0:23:32	36	15,8	18	39	150
0:23:33	36	15,8	18	39	150
0:23:34	36	15,8	18	39	150
0:23:35	36	15,8	18	39	150
0:23:36	36	15,8	18	39	150
0:23:37	36	15,8	18	39	150
0:23:38	36	15,8	18	39	150
0:23:39	36	15,8	18	39	150
0:23:40	36	15,8	18	39	150
0:23:41	36	15,8	18	39	150
0:23:42	36	15,8	18	39	150
0:23:43	36	15,8	18	39	150
0:23:44	36	15,9	18	39	150
0:23:45	36	15,9	18	39	150
0:23:46	36	15,9	18	39	150
0:23:47	36	15,9	18	39	150
0:23:48	36	15,9	18	39	150
0:23:49	36	16,0	18	39	150
0:23:50	36	16,1	18	39	150
0:23:51	36	16,1	18	39	150
0:23:52	36	16,1	18	39	150
0:23:53	36	16,1	18	39	150
0:23:54	36	16,1	18	39	150
0:23:55	36	16,1	18	39	150
0:23:56	36	16,1	18	40	150
0:23:57	36	16,1	18	39	150
0:23:58	36	16,1	18	39	150
0:23:59	36	16,1	19	39	150
0:24:00	36	16,1	19	39	150
0:24:01	36	16,2	19	40	150
0:24:02	36	16,2	19	40	150
0:24:03	36	16,2	19	39	150
0:24:04	36	16,2	19	40	150
0:24:05	36	16,2	19	40	150
0:24:06	36	16,2	19	40	150
0:24:07	36	16,2	19	40	150
0:24:08	36	16,2	19	39	150
0:24:09	36	16,2	19	40	150
0:24:10	36	16,2	19	40	150
0:24:11	36	16,2	19	40	150
0:24:12	36	16,2	19	39	150
0:24:13	36	16,2	19	40	150
0:24:14	36	16,2	19	40	150
0:24:15	36	16,2	19	40	150
0:24:16	36	16,2	19	40	150
0:24:17	36	16,2	18	40	150
0:24:18	36	16,2	18	40	150
0:24:19	36	16,2	18	40	150
0:24:20	36	16,3	18	40	150
0:24:21	36	16,4	18	40	150
0:24:22	36	16,4	18	40	150
0:24:23	36	16,4	18	40	150
0:24:24	36	16,4	18	40	150
0:24:25	36	16,4	18	40	150
0:24:26	36	16,5	18	40	150
0:24:27	36	16,5	18	40	150
0:24:28	36	16,5	18	40	150
0:24:29	36	16,5	18	40	150
0:24:30	36	16,5	18	40	150
0:24:31	36	16,5	18	40	150
0:24:32	36	16,5	18	40	150
0:24:33	36	16,5	18	40	150
0:24:34	37	16,5	18	40	150
0:24:35	36	16,5	18	40	150
0:24:36	37	16,5	18	40	150
0:24:37	37	16,5	18	40	150
0:24:38	37	16,5	18	40	150
0:24:39	37	16,5	18	40	150
0:24:40	37	16,5	18	40	150
0:24:41	37	16,5	18	40	150
0:24:42	37	16,5	18	40	150
0:24:43	37	16,5	18	40	150
0:24:44	37	16,5	18	40	150
0:24:45	37	16,5	18	40	150
0:24:46	37	16,5	18	40	150
0:24:47	37	16,5	18	40	150
0:24:48	37	16,5	18	40	150
0:24:49	37	16,5	18	40	150
0:24:50	37	16,5	18	40	150
0:24:51	37	16,5	18	40	150
0:24:52	37	16,6	18	40	150
0:24:53	37	16,6	18	40	150
0:24:54	37	16,6	18	40	150
0:24:55	37	16,6	18	40	150
0:24:56	37	16,6	18	40	150
0:24:57	37	16,6	18	40	150
0:24:58	37	16,7	18	40	150
0:24:59	37	16,8	19	40	150
0:25:00	37	16,8	19	40	150
0:25:01	37	16,8	19	40	150
0:25:02	37	16,9	19	40	150
0:25:03	37	16,9	19	40	150
0:25:04	37	16,8	19	40	150
0:25:05	37	16,8	19	40	150
0:25:06	37	16,8	19	40	150
0:25:07	37	16,8	19	40	150
0:25:08	37	16,8	19	40	150
0:25:09	37	16,8	19	40	150
0:25:10	37	16,8	19	40	150
0:25:11	37	16,8	19	40	150
0:25:12	37	16,8	19	40	150
0:25:13	37	16,8	19	40	150
0:25:14	37	16,8	19	40	150
0:25:15	37	16,9	19	40	150
0:25:16	37	16,9	19	40	150
0:25:17	37	16,9	19	40	150
0:25:18	37	16,9	19	40	150
0:25:19	37	16,9	19	40	150
0:25:20	37	16,9	19	40	150
0:25:21	37	16,9	19	40	150
0:25:22	37	17,0	19	40	150
0:25:23	37	17,0	19	40	150
0:25:24	37	17,0	19	40	150
0:25:25	37	17,0	19	40	150
0:25:26	37	17,0	19	40	150
