Repository: ProgWizer/parser

File: project-root/data/Data Acquisition/Data Acquisition/2021 year (353)/21-104.txt (part 1 of 3)
--Test Summary--
Full Path and File Name	
Instrument Name	SGSA/UCA
Instrument Type	Model 5265 SGSA/UCA
Instrument Serial Number	
Test Start Date	18.05.2021
Test Start Time	14:41:52
Test Stop Date	19.05.2021
Test Stop Time	14:51:16
Test Length	24:09:24
Final Sample Time Offset	24:09:00
Controller Schedule Name	
Sampling Period	30 seconds
Comments	
Information	WellID	
Information	Customer	
Information	EngName	
Information	CementClass	Class G
Information	CementMfr	Ñóõîé Ëîã
Information	Additives	100G+5DART-100+0.35Floss-304+0.12DPC(woc)
Information	Density	1900
Information	BHCT	40
Information	BHST	52
Information	FluidLoss	
Information	JobType	
Calculated Value	CS_50	3:38:30
Calculated Value	CS_500	4:48:30
Calculated Value	SGS_Initial	2:37:30
Calculated Value	SGS_Final	2:58:30
Calculated Value	CS_Time8h	11,11 MPa
Calculated Value	CS_Time12h	16,36 MPa
Calculated Value	Time_SGS_100lb/100ft2	2:45:00
Calculated Value	Time_SGS_500lb/100ft2	2:53:00
Calculated Value	CS_Time24h	22,16 MPa
Calculated Value	CS_Time48h	N/A
Calculated Curve	Compressive Strength	Compressive strength type B (more than 14 lb/gal)
Calculated Curve	Static Gel Strength	Static gel strength
Initial Temperature (°C)	27 °C
Final Temperature (°C)	56 °C
Initial Pressure (psi)	3072 psi
Final Pressure (psi)	2445 psi
Initial Transit Time (microsec/in)	16,01 microsec/in
Final Transit Time (microsec/in)	8,18 microsec/in
Initial Gel Value	6114
Final Gel Value	8082
Initial Compressive Strength (MPa)	0,00 MPa
Final Compressive Strength (MPa)	22,19 MPa
Initial Static Gel Strength (lb/100ft2)	8,4 lb/100ft2
Final Static Gel Strength (lb/100ft2)	ERROR
--Data--
Time (HH:MM:SS)	Temperature (°C)	Pressure (psi)	Transit Time (microsec/in)	Gel Value	Compressive Strength (MPa)	Static Gel Strength (lb/100ft2)
0:00:00	27	3072	16,01	6114	0,00	8,4
0:00:30	27	3025	16,01	6114	0,00	8,6
0:01:00	27	3569	16,01	6113	0,00	8,8
0:01:30	27	3558	15,99	6125	0,01	9,1
0:02:00	27	3539	15,96	6120	0,02	9,3
0:02:30	27	3529	15,95	6119	0,02	9,5
0:03:00	28	3525	15,95	6118	0,02	9,8
0:03:30	28	3522	15,95	6113	0,02	10,0
0:04:00	28	3520	15,95	6110	0,02	10,3
0:04:30	28	3517	15,95	6111	0,02	10,5
0:05:00	28	3514	15,95	6112	0,02	10,7
0:05:30	28	3510	15,95	6113	0,02	11,0
0:06:00	29	3505	15,95	6108	0,02	11,2
0:06:30	29	3502	15,95	6111	0,02	11,4
0:07:00	29	3500	15,95	6106	0,02	11,7
0:07:30	29	3502	15,95	6110	0,02	11,9
0:08:00	29	3506	15,95	6108	0,02	12,2
0:08:30	30	3513	15,94	6112	0,02	12,4
0:09:00	30	3520	15,94	6110	0,02	12,6
0:09:30	30	3527	15,94	6111	0,02	12,9
0:10:00	30	3534	15,93	6111	0,02	13,1
0:10:30	30	3539	15,93	6110	0,03	13,4
0:11:00	31	3543	15,93	6110	0,03	13,6
0:11:30	31	3547	15,93	6111	0,03	13,8
0:12:00	31	3553	15,92	6112	0,03	14,1
0:12:30	31	3561	15,92	6112	0,03	14,3
0:13:00	31	3570	15,92	6116	0,03	14,5
0:13:30	32	3581	15,91	6119	0,03	14,8
0:14:00	32	3592	15,91	6119	0,03	15,0
0:14:30	32	3604	15,91	6117	0,03	15,3
0:15:00	32	3616	15,90	6122	0,03	15,5
0:15:30	33	3626	15,89	6122	0,04	15,7
0:16:00	33	3636	15,89	6117	0,04	16,0
0:16:30	33	3646	15,89	6123	0,04	16,2
0:17:00	33	3655	15,88	6124	0,04	16,4
0:17:30	33	3666	15,87	6116	0,04	16,7
0:18:00	34	3677	15,87	6124	0,04	16,9
0:18:30	34	3690	15,86	6124	0,05	17,2
0:19:00	34	3704	15,86	6126	0,05	17,4
0:19:30	34	3719	15,85	6128	0,05	17,6
0:20:00	35	3733	15,84	6137	0,05	17,9
0:20:30	35	3747	15,84	6134	0,06	18,1
0:21:00	35	3760	15,83	6131	0,06	18,4
0:21:30	35	3773	15,83	6131	0,06	18,6
0:22:00	35	3785	15,82	6130	0,06	18,8
0:22:30	36	3799	15,82	6134	0,06	19,1
0:23:00	36	3813	15,81	6143	0,06	19,3
0:23:30	36	3829	15,81	6138	0,06	19,5
0:24:00	36	3844	15,80	6141	0,07	19,8
0:24:30	37	3861	15,80	6142	0,07	20,0
0:25:00	37	3877	15,79	6145	0,07	20,3
0:25:30	37	3893	15,79	6145	0,07	20,5
0:26:00	37	3908	15,78	6144	0,07	20,7
0:26:30	38	3923	15,77	6150	0,08	21,0
0:27:00	38	3938	15,77	6151	0,08	21,2
0:27:30	38	3953	15,76	6154	0,08	21,4
0:28:00	38	3970	15,75	6151	0,08	21,7
0:28:30	38	3986	15,74	6154	0,09	21,9
0:29:00	39	4005	15,74	6153	0,09	22,2
0:29:30	39	4023	15,73	6160	0,09	22,4
0:30:00	39	4040	15,73	6160	0,09	22,6
0:30:30	39	4058	15,72	6164	0,09	22,9
0:31:00	40	4072	15,72	6160	0,09	23,1
0:31:30	40	4085	15,71	6161	0,10	23,4
0:32:00	40	4096	15,70	6160	0,10	23,6
0:32:30	40	4105	15,70	6164	0,10	23,8
0:33:00	40	4113	15,70	6164	0,10	24,1
0:33:30	40	4121	15,69	6169	0,10	24,3
0:34:00	40	4130	15,69	6169	0,10	24,5
0:34:30	40	4139	15,68	6170	0,11	24,8
0:35:00	40	4148	15,68	6168	0,11	25,0
0:35:30	41	4157	15,67	6169	0,11	25,3
0:36:00	41	4166	15,67	6169	0,11	25,5
0:36:30	41	4173	15,67	6166	0,11	25,7
0:37:00	41	4179	15,66	6173	0,11	26,0
0:37:30	41	4184	15,66	6170	0,11	26,2
0:38:00	41	4189	15,66	6171	0,12	26,4
0:38:30	41	4193	15,65	6171	0,12	26,7
0:39:00	41	4197	15,65	6170	0,12	26,9
0:39:30	41	4202	15,64	6168	0,12	27,2
0:40:00	41	4207	15,64	6169	0,12	27,4
0:40:30	41	4212	15,64	6172	0,12	27,6
0:41:00	41	4217	15,63	6173	0,12	27,9
0:41:30	41	4222	15,63	6170	0,12	28,1
0:42:00	41	4226	15,63	6169	0,12	28,4
0:42:30	41	4230	15,63	6167	0,12	28,6
0:43:00	41	4233	15,63	6174	0,12	28,8
0:43:30	41	4236	15,63	6174	0,13	29,1
0:44:00	41	4239	15,62	6173	0,13	29,3
0:44:30	41	4243	15,62	6172	0,13	29,5
0:45:00	42	4247	15,62	6170	0,13	29,8
0:45:30	42	4251	15,62	6170	0,13	30,0
0:46:00	42	4255	15,62	6171	0,13	30,3
0:46:30	42	4259	15,62	6168	0,13	30,5
0:47:00	42	4262	15,62	6169	0,13	30,7
0:47:30	42	4265	15,61	6170	0,13	31,0
0:48:00	42	4267	15,61	6173	0,13	31,2
0:48:30	42	4270	15,61	6171	0,13	31,4
0:49:00	42	4273	15,61	6173	0,13	31,7
0:49:30	42	4277	15,61	6170	0,13	31,9
0:50:00	42	4283	15,61	6171	0,13	32,2
0:50:30	42	4287	15,61	6171	0,13	32,4
0:51:00	42	4290	15,61	6170	0,13	32,6
0:51:30	42	4293	15,61	6171	0,13	32,9
0:52:00	42	4295	15,61	6168	0,13	33,1
0:52:30	42	4296	15,61	6174	0,13	33,4
0:53:00	42	4296	15,60	6171	0,13	33,6
0:53:30	42	4296	15,60	6173	0,13	33,8
0:54:00	42	4296	15,60	6167	0,13	34,1
0:54:30	42	4296	15,60	6168	0,13	34,3
0:55:00	42	4296	15,60	6171	0,13	34,5
0:55:30	42	4297	15,60	6168	0,13	34,8
0:56:00	42	4299	15,60	6171	0,13	35,0
0:56:30	42	4301	15,60	6169	0,13	35,3
0:57:00	42	4303	15,60	6171	0,13	35,5
0:57:30	42	4305	15,60	6166	0,13	35,7
0:58:00	42	4306	15,60	6173	0,13	36,0
0:58:30	42	4307	15,60	6167	0,13	36,2
0:59:00	42	4307	15,60	6165	0,13	36,4
0:59:30	42	4307	15,60	6165	0,14	36,7
1:00:00	42	4307	15,60	6169	0,14	36,9
1:00:30	42	4308	15,60	6171	0,14	37,2
1:01:00	42	4310	15,60	6165	0,14	37,4
1:01:30	43	4312	15,59	6172	0,14	37,6
1:02:00	43	4314	15,59	6169	0,14	37,9
1:02:30	43	4317	15,59	6173	0,14	38,1
1:03:00	43	4318	15,59	6174	0,14	38,4
1:03:30	43	4320	15,59	6169	0,14	38,6
1:04:00	43	4321	15,59	6168	0,14	38,8
1:04:30	43	4321	15,59	6170	0,14	39,1
1:05:00	43	4321	15,59	6167	0,14	39,3
1:05:30	43	4322	15,59	6171	0,14	39,5
1:06:00	43	4324	15,59	6167	0,14	39,8
1:06:30	43	4326	15,59	6166	0,14	40,0
1:07:00	43	4329	15,59	6166	0,14	40,3
1:07:30	43	4331	15,59	6168	0,14	40,5
1:08:00	43	4333	15,59	6170	0,14	40,7
1:08:30	43	4334	15,59	6165	0,14	41,0
1:09:00	43	4335	15,59	6169	0,14	41,2
1:09:30	43	4336	15,59	6164	0,14	41,4
1:10:00	43	4337	15,59	6173	0,14	41,7
1:10:30	43	4339	15,59	6166	0,14	41,9
1:11:00	43	4342	15,59	6168	0,14	42,2
1:11:30	43	4344	15,58	6166	0,14	42,4
1:12:00	43	4346	15,58	6164	0,14	42,6
1:12:30	43	4348	15,58	6168	0,14	42,9
1:13:00	43	4350	15,58	6166	0,14	43,1
1:13:30	43	4350	15,58	6166	0,14	43,4
1:14:00	43	4351	15,58	6166	0,14	43,6
1:14:30	43	4353	15,58	6164	0,14	43,8
1:15:00	43	4355	15,58	6167	0,14	44,1
1:15:30	43	4358	15,58	6167	0,14	44,3
1:16:00	43	4360	15,58	6169	0,14	44,5
1:16:30	43	4362	15,58	6164	0,14	44,8
1:17:00	43	4364	15,58	6168	0,14	45,0
1:17:30	43	4365	15,57	6165	0,14	45,3
1:18:00	43	4366	15,57	6164	0,14	45,5
1:18:30	44	4368	15,57	6164	0,14	45,7
1:19:00	44	4370	15,58	6162	0,14	46,0
1:19:30	44	4371	15,58	6164	0,14	46,2
1:20:00	44	4373	15,57	6165	0,14	46,4
1:20:30	44	4376	15,57	6162	0,15	46,7
1:21:00	44	4378	15,57	6165	0,15	46,9
1:21:30	44	4380	15,57	6163	0,15	47,2
1:22:00	44	4382	15,57	6167	0,15	47,4
1:22:30	44	4383	15,57	6165	0,15	47,6
1:23:00	44	4385	15,57	6164	0,15	47,9
1:23:30	44	4386	15,56	6165	0,15	48,1
1:24:00	44	4387	15,57	6160	0,15	48,4
1:24:30	44	4389	15,57	6169	0,15	48,6
1:25:00	44	4390	15,56	6163	0,15	48,8
1:25:30	44	4393	15,56	6162	0,15	49,1
1:26:00	44	4395	15,56	6167	0,15	49,3
1:26:30	44	4398	15,56	6163	0,15	49,5
1:27:00	44	4400	15,56	6161	0,15	49,8
1:27:30	44	4402	15,56	6163	0,15	50,0
1:28:00	44	4404	15,56	6165	0,15	50,3
1:28:30	44	4406	15,56	6165	0,15	50,5
1:29:00	44	4406	15,56	6160	0,15	50,7
1:29:30	44	4407	15,56	6162	0,15	51,0
1:30:00	44	4408	15,56	6159	0,15	51,2
1:30:30	44	4410	15,56	6161	0,15	51,4
1:31:00	44	4412	15,56	6163	0,15	51,7
1:31:30	44	4415	15,55	6159	0,15	51,9
1:32:00	44	4418	15,56	6160	0,15	52,2
1:32:30	44	4421	15,56	6164	0,15	52,4
1:33:00	44	4423	15,55	6227	0,15	52,6
1:33:30	44	4424	15,55	6159	0,15	52,9
1:34:00	45	4424	15,55	6156	0,15	53,1
1:34:30	45	4425	15,55	6157	0,15	53,4
1:35:00	45	4427	15,55	6157	0,15	53,6
1:35:30	45	4428	15,55	6155	0,15	53,8
1:36:00	45	4430	15,55	6154	0,15	54,1
1:36:30	45	4433	15,55	6152	0,15	54,3
1:37:00	45	4435	15,55	6154	0,15	54,5
1:37:30	45	4438	15,55	6154	0,15	54,8
1:38:00	45	4441	15,55	6151	0,15	55,0
1:38:30	45	4443	15,55	6150	0,15	55,3
1:39:00	45	4444	15,55	6148	0,15	55,5
1:39:30	45	4444	15,54	6154	0,15	55,7
1:40:00	45	4445	15,54	6150	0,15	56,0
1:40:30	45	4445	15,54	6149	0,16	56,2
1:41:00	45	4446	15,54	6146	0,16	56,4
1:41:30	45	4449	15,54	6149	0,16	56,7
1:42:00	45	4452	15,54	6138	0,16	56,9
1:42:30	45	4455	15,54	6146	0,16	57,2
1:43:00	45	4458	15,54	6139	0,16	57,4
1:43:30	45	4459	15,54	6139	0,16	57,6
1:44:00	45	4461	15,54	6139	0,16	57,9
1:44:30	45	4462	15,54	6143	0,16	58,1
1:45:00	45	4462	15,54	6140	0,16	58,4
1:45:30	45	4463	15,54	6140	0,16	58,6
1:46:00	45	4463	15,54	6139	0,16	58,8
1:46:30	45	4465	15,53	6136	0,16	59,1
1:47:00	45	4468	15,53	6133	0,16	59,3
1:47:30	45	4470	15,53	6131	0,16	59,5
1:48:00	45	4472	15,53	6128	0,16	59,8
1:48:30	45	4475	15,53	6130	0,16	60,0
1:49:00	45	4476	15,53	6131	0,16	60,3
1:49:30	45	4477	15,53	6126	0,16	60,5
1:50:00	46	4478	15,53	6123	0,16	60,7
1:50:30	46	4478	15,53	6122	0,16	61,0
1:51:00	46	4479	15,53	6118	0,16	61,2
1:51:30	46	4480	15,53	6115	0,16	61,4
1:52:00	46	4482	15,53	6115	0,16	61,7
1:52:30	46	4483	15,53	6114	0,16	61,9
1:53:00	46	4484	15,53	6112	0,16	62,2
1:53:30	46	4486	15,53	6106	0,16	62,4
1:54:00	46	4487	15,53	6106	0,16	62,6
1:54:30	46	4488	15,53	6104	0,16	62,9
1:55:00	46	4490	15,53	6098	0,16	63,1
1:55:30	46	4491	15,53	6096	0,16	63,4
1:56:00	46	4492	15,53	6092	0,16	63,6
1:56:30	46	4493	15,53	6092	0,16	63,8
1:57:00	46	4494	15,53	6088	0,16	64,1
1:57:30	46	4495	15,53	6083	0,16	64,3
1:58:00	46	4496	15,53	6081	0,16	64,5
1:58:30	46	4497	15,53	6075	0,16	64,8
1:59:00	46	4498	15,53	6074	0,16	65,0
1:59:30	46	4500	15,53	6069	0,16	65,3
2:00:00	46	4501	15,53	6062	0,16	65,5
2:00:30	46	4501	15,53	6059	0,16	65,7
2:01:00	46	4502	15,53	6056	0,16	66,0
2:01:30	46	4502	15,53	6047	0,16	66,2
2:02:00	46	4503	15,53	6042	0,16	66,4
2:02:30	46	4504	15,53	6039	0,16	66,7
2:03:00	46	4505	15,53	6036	0,16	66,9
2:03:30	46	4506	15,53	6030	0,16	67,2
2:04:00	46	4507	15,53	6026	0,16	67,4
2:04:30	46	4507	15,53	6020	0,16	67,6
2:05:00	46	4507	15,53	6016	0,16	67,9
2:05:30	46	4508	15,53	6007	0,16	68,1
2:06:00	46	4508	15,54	6000	0,16	68,4
2:06:30	47	4508	15,54	5993	0,16	68,6
2:07:00	47	4509	15,54	5985	0,16	68,8
2:07:30	47	4510	15,54	5978	0,16	69,1
2:08:00	47	4510	15,54	5967	0,16	69,3
2:08:30	47	4511	15,54	5961	0,16	69,5
2:09:00	47	4510	15,55	5955	0,15	69,8
2:09:30	47	4510	15,55	5947	0,15	70,0
2:10:00	47	4510	15,55	5934	0,15	70,3
2:10:30	47	4509	15,55	5926	0,15	70,5
2:11:00	47	4509	15,55	5916	0,15	70,7
2:11:30	47	4510	15,55	5905	0,15	71,0
2:12:00	47	4510	15,55	5899	0,15	71,2
2:12:30	47	4511	15,56	5887	0,15	71,4
2:13:00	47	4511	15,56	5879	0,15	71,7
2:13:30	47	4511	15,56	5870	0,15	71,9
2:14:00	47	4511	15,56	5851	0,15	72,2
2:14:30	47	4511	15,56	5837	0,15	72,4
2:15:00	47	4510	15,57	5828	0,15	72,6
2:15:30	47	4508	15,57	5813	0,15	72,9
2:16:00	47	4508	15,57	5795	0,15	73,1
2:16:30	47	4507	15,57	5785	0,14	73,4
2:17:00	47	4507	15,58	5774	0,14	73,6
2:17:30	47	4507	15,58	5754	0,14	73,8
2:18:00	47	4507	15,58	5742	0,14	74,1
2:18:30	47	4506	15,58	5725	0,14	74,3
2:19:00	47	4505	15,58	5704	0,14	74,5
2:19:30	47	4503	15,59	5684	0,14	74,8
2:20:00	47	4501	15,59	5671	0,14	75,0
2:20:30	47	4500	15,59	5649	0,14	75,3
2:21:00	47	4498	15,59	5627	0,14	75,5
2:21:30	47	4498	15,60	5605	0,13	75,7
2:22:00	47	4497	15,60	5587	0,13	76,0
2:22:30	48	4496	15,60	5563	0,13	76,2
2:23:00	48	4495	15,61	5545	0,13	76,4
2:23:30	48	4493	15,61	5520	0,13	76,7
2:24:00	48	4491	15,62	5502	0,13	76,9
2:24:30	48	4489	15,62	5471	0,13	77,2
2:25:00	48	4487	15,62	5451	0,13	77,4
2:25:30	48	4485	15,63	5424	0,12	77,6
2:26:00	48	4484	15,64	5398	0,12	77,9
2:26:30	48	4483	15,64	5376	0,12	78,1
2:27:00	48	4481	15,65	5345	0,12	78,4
2:27:30	48	4479	15,66	5321	0,11	78,6
2:28:00	48	4476	15,66	5301	0,11	78,8
2:28:30	48	4473	15,67	5263	0,11	79,1
2:29:00	48	4470	15,68	5239	0,11	79,3
2:29:30	48	4467	15,68	5207	0,11	79,5
2:30:00	48	4464	15,69	5183	0,10	79,8
2:30:30	48	4461	15,69	5156	0,10	80,0
2:31:00	48	4459	15,70	5124	0,10	80,3
2:31:30	48	4457	15,71	5091	0,10	80,5
2:32:00	48	4455	15,71	5070	0,10	80,7
2:32:30	48	4451	15,72	5036	0,09	81,0
2:33:00	48	4448	15,73	5011	0,09	81,2
2:33:30	48	4444	15,74	4981	0,09	81,4
2:34:00	48	4440	15,75	4947	0,08	81,7
2:34:30	48	4435	15,76	4941	0,08	81,9
2:35:00	48	4431	15,77	4918	0,08	82,2
2:35:30	48	4427	15,77	4892	0,08	82,4
2:36:00	48	4424	15,78	4863	0,07	82,6
2:36:30	48	4421	15,79	4833	0,07	82,9
2:37:00	48	4418	15,80	4815	0,07	83,1
2:37:30	48	4415	15,81	4801	0,06	83,4
2:38:00	49	4410	15,82	4786	0,06	80,7
2:38:30	49	4406	15,83	4772	0,06	78,4
2:39:00	49	4401	15,84	4766	0,05	77,5
2:39:30	49	4396	15,86	4749	0,05	74,7
2:40:00	49	4389	15,86	4746	0,05	74,2
2:40:30	49	4384	15,88	4740	0,04	73,2
2:41:00	49	4379	15,89	4757	0,04	76,0
2:41:30	49	4374	15,90	4753	0,03	75,3
2:42:00	49	4369	15,91	4777	0,03	79,3
2:42:30	49	4364	15,92	4793	0,03	82,0
2:43:00	49	4359	15,93	4814	0,03	85,5
2:43:30	49	4353	15,94	4843	0,02	90,5
2:44:00	49	4348	15,95	4890	0,02	98,8
2:44:30	49	4341	15,96	4923	0,02	104,9
2:45:00	49	4334	15,97	4966	0,01	113,1
2:45:30	49	4326	15,98	5029	0,01	125,4
2:46:00	49	4319	15,99	5092	0,01	138,2
2:46:30	49	4312	16,00	5156	0,00	152,2
2:47:00	49	4305	16,01	5219	0,00	166,5
2:47:30	49	4298	16,02	5298	0,00	185,4
2:48:00	49	4292	16,03	5386	0,00	207,8
2:48:30	49	4285	16,04	5460	0,00	228,1
2:49:00	49	4278	16,05	5551	0,00	254,6
2:49:30	49	4270	16,05	5636	0,00	280,8
2:50:00	49	4261	16,06	5735	0,00	313,6
2:50:30	49	4253	16,07	5825	0,00	345,8
2:51:00	49	4243	16,07	5917	0,00	381,3
2:51:30	49	4234	16,08	6014	0,00	421,3
2:52:00	49	4225	16,09	6111	0,00	464,5
2:52:30	49	4217	16,09	6213	0,00	513,3
2:53:00	49	4207	16,10	6304	0,00	560,5
2:53:30	49	4198	16,10	6399	0,00	612,9
2:54:00	49	4189	16,11	6489	0,00	666,6
2:54:30	50	4178	16,11	6580	0,00	724,7
2:55:00	50	4167	16,11	6673	0,00	788,7
2:55:30	50	4154	16,11	6753	0,00	847,4
2:56:00	50	4143	16,12	6837	0,00	912,8
2:56:30	50	4131	16,12	6876	0,00	944,4
2:57:00	50	4120	16,12	6954	0,00	1011,3
2:57:30	50	4109	16,12	7029	0,00	1078,9
2:58:00	50	4098	16,12	7096	0,00	1143,7
2:58:30	50	4086	16,12	7160	0,00	1208,4
2:59:00	50	4074	16,12	7219	0,00	
2:59:30	50	4061	16,12	7278	0,00	
3:00:00	50	4047	16,11	7329	0,00	
3:00:30	50	4034	16,11	7379	0,00	
3:01:00	50	4021	16,11	7426	0,00	
3:01:30	50	4007	16,11	7468	0,00	
3:02:00	50	3994	16,10	7507	0,00	
3:02:30	50	3981	16,10	7541	0,00	
3:03:00	50	3967	16,10	7571	0,00	
3:03:30	50	3954	16,09	7603	0,00	
3:04:00	50	3940	16,09	7633	0,00	
3:04:30	50	3925	16,09	7656	0,00	
3:05:00	50	3909	16,08	7678	0,00	
3:05:30	50	3893	16,07	7700	0,00	
3:06:00	50	3877	16,07	7719	0,00	
3:06:30	50	3861	16,06	7738	0,00	
3:07:00	50	3845	16,05	7752	0,00	
3:07:30	50	3830	16,04	7766	0,00	
3:08:00	50	3815	16,03	7780	0,00	
3:08:30	50	3799	16,03	7793	0,00	
3:09:00	50	3783	16,02	7804	0,00	
3:09:30	50	3767	16,01	7816	0,00	
3:10:00	50	3749	16,01	7825	0,00	
3:10:30	50	3732	16,00	7832	0,00	
3:11:00	51	3714	15,99	7843	0,01	
3:11:30	51	3697	15,98	7849	0,01	
3:12:00	51	3680	15,97	7857	0,01	
3:12:30	51	3663	15,95	7863	0,02	
3:13:00	51	3646	15,94	7868	0,02	
3:13:30	51	3628	15,93	7873	0,03	
3:14:00	51	3609	15,92	7879	0,03	
3:14:30	51	3591	15,91	7879	0,03	
3:15:00	51	3572	15,90	7886	0,04	
3:15:30	51	3553	15,89	7887	0,04	
3:16:00	51	3535	15,87	7891	0,04	
3:16:30	51	3516	15,86	7895	0,05	
3:17:00	51	3497	15,84	7899	0,05	
3:17:30	51	3477	15,83	7899	0,06	
3:18:00	51	3458	15,82	7900	0,06	
3:18:30	51	3438	15,80	7904	0,07	
3:19:00	51	3418	15,79	7901	0,07	
3:19:30	51	3398	15,78	7904	0,07	
3:20:00	51	3378	15,76	7905	0,08	
3:20:30	51	3357	15,74	7906	0,09	
3:21:00	51	3337	15,73	7903	0,09	
3:21:30	51	3317	15,72	7903	0,09	
3:22:00	51	3297	15,70	7905	0,10	
3:22:30	51	3276	15,68	7902	0,11	
3:23:00	51	3255	15,66	7903	0,11	
3:23:30	51	3233	15,64	7899	0,12	
3:24:00	51	3211	15,63	7898	0,12	
3:24:30	51	3189	15,61	7899	0,13	
3:25:00	51	3167	15,59	7896	0,14	
3:25:30	51	3147	15,57	7890	0,14	
3:26:00	51	3126	15,55	7888	0,15	
3:26:30	52	3105	15,53	7884	0,16	
3:27:00	52	3083	15,52	7883	0,16	
3:27:30	52	3060	15,50	7879	0,17	
3:28:00	52	3037	15,48	7874	0,18	
3:28:30	52	3014	15,45	7869	0,19	
3:29:00	52	2991	15,44	7866	0,19	
3:29:30	52	2968	15,42	7859	0,20	
3:30:00	52	2946	15,40	7857	0,21	
3:30:30	52	2924	15,37	7850	0,22	
3:31:00	52	2902	15,35	7846	0,23	
3:31:30	52	2880	15,33	7839	0,23	
3:32:00	52	2857	15,31	7835	0,24	
3:32:30	52	2833	15,29	7830	0,25	
3:33:00	52	2810	15,26	7823	0,26	
3:33:30	52	2785	15,24	7817	0,27	
3:34:00	52	2761	15,22	7808	0,28	
3:34:30	52	2738	15,20	7804	0,29	
3:35:00	52	2715	15,18	7798	0,30	
3:35:30	52	2692	15,15	7793	0,31	
3:36:00	52	2669	15,13	7787	0,31	
3:36:30	52	2647	15,11	7779	0,32	
3:37:00	52	2624	15,09	7772	0,33	
3:37:30	52	2600	15,06	7767	0,34	
3:38:00	52	2576	15,04	7759	0,35	
3:38:30	52	2552	15,01	7752	0,36	
3:39:00	52	2527	14,99	7748	0,37	
3:39:30	52	2503	14,96	7739	0,39	
3:40:00	52	2479	14,94	7735	0,40	
3:40:30	52	2454	14,92	7729	0,41	
3:41:00	52	2447	14,91	7726	0,41	
3:41:30	53	3080	14,88	7717	0,42	
3:42:00	53	3050	14,84	7689	0,44	
3:42:30	53	3023	14,80	7694	0,46	
3:43:00	53	2994	14,76	7687	0,48	
3:43:30	53	2966	14,73	7684	0,49	
3:44:00	53	2938	14,71	7678	0,50	
3:44:30	53	2911	14,68	7675	0,52	
3:45:00	53	2885	14,65	7667	0,53	
3:45:30	53	2859	14,63	7662	0,54	
3:46:00	53	2833	14,60	7651	0,56	
3:46:30	53	2808	14,58	7647	0,57	
3:47:00	53	2782	14,55	7638	0,58	
3:47:30	53	2756	14,53	7631	0,60	
3:48:00	53	2729	14,50	7626	0,61	
3:48:30	53	2703	14,47	7617	0,62	
3:49:00	53	2677	14,45	7609	0,64	
3:49:30	53	2650	14,43	7597	0,65	
3:50:00	53	2625	14,40	7593	0,66	
3:50:30	53	2599	14,37	7584	0,68	
3:51:00	53	2573	14,35	7577	0,69	
3:51:30	53	2548	14,32	7569	0,71	
3:52:00	53	2521	14,30	7558	0,72	
3:52:30	53	2495	14,27	7552	0,74	
3:53:00	53	2469	14,25	7540	0,75	
3:53:30	53	2443	14,22	7533	0,76	
3:54:00	53	2418	14,20	7526	0,78	
3:54:30	53	2392	14,17	7515	0,80	
3:55:00	53	2367	14,15	7510	0,81	
3:55:30	53	2341	14,12	7501	0,82	
3:56:00	53	2316	14,10	7492	0,84	
3:56:30	53	2290	14,07	7484	0,86	
3:57:00	53	2264	14,05	7474	0,87	
3:57:30	54	2931	14,02	7468	0,89	
3:58:00	53	2893	13,98	7441	0,91	
3:58:30	53	2861	13,94	7442	0,94	
3:59:00	53	2830	13,91	7438	0,96	
3:59:30	53	2800	13,88	7433	0,98	
4:00:00	54	2772	13,85	7428	1,00	
4:00:30	54	2745	13,82	7425	1,02	
4:01:00	54	2719	13,80	7418	1,04	
4:01:30	54	2694	13,77	7413	1,06	
4:02:00	54	2669	13,74	7406	1,08	
4:02:30	54	2644	13,72	7398	1,09	
4:03:00	54	2619	13,71	7397	1,10	
4:03:30	54	2592	13,68	7390	1,12	
4:04:00	54	2564	13,65	7385	1,14	
4:04:30	54	2537	13,63	7377	1,16	
4:05:00	54	2509	13,60	7372	1,18	
4:05:30	54	2482	13,58	7366	1,20	
4:06:00	54	2455	13,55	7362	1,22	
4:06:30	54	2430	13,53	7354	1,24	
4:07:00	54	2405	13,50	7352	1,26	
4:07:30	54	2380	13,48	7346	1,28	
4:08:00	54	2355	13,45	7342	1,30	
4:08:30	54	2329	13,43	7336	1,32	
4:09:00	54	2303	13,41	7333	1,33	
4:09:30	54	2277	13,38	7330	1,36	
4:10:00	54	2251	13,35	7326	1,38	
4:10:30	54	2918	13,33	7321	1,40	
4:11:00	54	2886	13,29	7311	1,43	
4:11:30	54	2856	13,25	7320	1,46	
4:12:00	54	2826	13,22	7316	1,49	
4:12:30	54	2798	13,19	7318	1,52	
4:13:00	54	2771	13,16	7318	1,54	
4:13:30	54	2745	13,14	7316	1,57	
4:14:00	54	2720	13,12	7316	1,59	
4:14:30	55	2695	13,09	7313	1,61	
4:15:00	55	2671	13,06	7311	1,64	
4:15:30	55	2647	13,04	7307	1,66	
4:16:00	55	2623	13,02	7307	1,68	
4:16:30	55	2597	12,99	7302	1,70	
4:17:00	55	2572	12,97	7301	1,73	
4:17:30	55	2546	12,94	7295	1,75	
4:18:00	55	2520	12,92	7293	1,77	
4:18:30	55	2495	12,90	7296	1,80	
4:19:00	55	2470	12,88	7293	1,82	
4:19:30	55	2446	12,85	7290	1,85	
4:20:00	55	2422	12,83	7287	1,87	
4:20:30	55	2398	12,81	7286	1,89	
4:21:00	55	2374	12,78	7283	1,92	
4:21:30	55	2350	12,76	7281	1,94	
4:22:00	55	2326	12,74	7278	1,97	
4:22:30	55	2302	12,72	7276	1,99	
4:23:00	55	2278	12,70	7274	2,01	
4:23:30	55	2971	12,67	7275	2,04	
4:24:00	55	2926	12,64	7262	2,08	
4:24:30	55	2898	12,61	7271	2,12	
4:25:00	55	2870	12,58	7270	2,15	
4:25:30	55	2843	12,56	7271	2,17	
4:26:00	55	2816	12,54	7270	2,20	
4:26:30	55	2792	12,52	7272	2,22	
4:27:00	55	2768	12,49	7272	2,25	
4:27:30	55	2747	12,47	7270	2,28	
4:28:00	55	2725	12,45	7272	2,31	
4:28:30	55	2703	12,43	7272	2,33	
4:29:00	55	2681	12,41	7267	2,36	
4:29:30	55	2658	12,39	7269	2,39	
4:30:00	55	2634	12,36	7268	2,42	
4:30:30	56	2610	12,34	7266	2,44	
4:31:00	55	2585	12,32	7266	2,47	
4:31:30	55	2561	12,30	7265	2,49	
4:32:00	56	2537	12,28	7262	2,52	
4:32:30	56	2514	12,26	7263	2,55	
4:33:00	56	2492	12,24	7262	2,58	
4:33:30	56	2470	12,22	7262	2,60	
4:34:00	56	2448	12,20	7260	2,63	
4:34:30	56	2425	12,18	7261	2,66	
4:35:00	56	2402	12,16	7260	2,69	
4:35:30	56	2378	12,14	7260	2,71	
4:36:00	56	2354	12,13	7257	2,74	
4:36:30	56	2331	12,11	7256	2,76	
4:37:00	56	2307	12,09	7255	2,79	
4:37:30	56	2285	12,07	7256	2,82	
4:38:00	56	2263	12,05	7258	2,85	
4:38:30	56	2950	12,05	7127	2,86	
4:39:00	56	2919	12,01	7244	2,91	
4:39:30	56	2892	11,98	7253	2,96	
4:40:00	56	2864	11,95	7257	3,00	
4:40:30	56	2838	11,93	7259	3,03	
4:41:00	56	2811	11,91	7262	3,06	
4:41:30	56	2784	11,90	7266	3,09	
4:42:00	56	2757	11,88	7264	3,12	
4:42:30	56	2730	11,85	7269	3,15	
4:43:00	56	2706	11,84	7270	3,18	
4:43:30	56	2682	11,82	7269	3,21	
4:44:00	56	2658	11,81	7274	3,24	
4:44:30	56	2636	11,79	7272	3,26	
4:45:00	56	2613	11,77	7277	3,30	
4:45:30	56	2591	11,75	7278	3,33	
4:46:00	56	2568	11,74	7281	3,35	
4:46:30	56	2545	11,72	7279	3,38	
4:47:00	56	2522	11,71	7283	3,41	
4:47:30	56	2500	11,70	7284	3,42	
4:48:00	56	2477	11,68	7284	3,45	
4:48:30	56	2455	11,66	7286	3,49	
4:49:00	56	2433	11,65	7290	3,51	
4:49:30	56	2412	11,63	7289	3,54	
4:50:00	56	2391	11,62	7295	3,56	
4:50:30	56	2371	11,60	7293	3,59	
4:51:00	56	2351	11,59	7294	3,62	
4:51:30	56	2331	11,57	7299	3,66	
4:52:00	56	2311	11,55	7302	3,68	
4:52:30	56	2291	11,54	7299	3,71	
4:53:00	56	2270	11,53	7303	3,73	
4:53:30	56	3106	11,51	7307	3,76	
4:54:00	56	2940	11,50	7228	3,79	
4:54:30	56	2913	11,47	7289	3,85	
4:55:00	56	2889	11,45	7302	3,89	
4:55:30	56	2866	11,43	7310	3,92	
4:56:00	56	2846	11,41	7311	3,96	
4:56:30	56	2828	11,40	7317	3,99	
4:57:00	56	2811	11,38	7321	4,02	
4:57:30	56	2794	11,36	7322	4,06	
4:58:00	56	2778	11,35	7325	4,09	
4:58:30	56	2760	11,34	7330	4,12	
4:59:00	56	2742	11,32	7330	4,14	
4:59:30	56	2723	11,31	7337	4,17	
5:00:00	56	2704	11,30	7339	4,20	
5:00:30	56	2684	11,28	7341	4,23	
5:01:00	56	2663	11,27	7343	4,26	
5:01:30	56	2642	11,25	7348	4,29	
5:02:00	56	2621	11,24	7350	4,32	
5:02:30	56	2601	11,23	7353	4,35	
5:03:00	56	2579	11,22	7352	4,37	
5:03:30	56	2557	11,21	7358	4,39	
5:04:00	56	2535	11,20	7358	4,42	
5:04:30	56	2515	11,18	7362	4,45	
5:05:00	56	2497	11,17	7366	4,49	
5:05:30	56	2480	11,15	7367	4,52	
5:06:00	56	2463	11,14	7370	4,54	
5:06:30	56	2445	11,13	7368	4,57	
5:07:00	56	2428	11,12	7376	4,59	
5:07:30	56	2410	11,11	7377	4,62	
5:08:00	56	2391	11,10	7380	4,64	
5:08:30	56	2372	11,09	7380	4,67	
5:09:00	56	2353	11,08	7382	4,70	
5:09:30	56	2334	11,06	7383	4,74	
5:10:00	56	2315	11,06	7384	4,75	
5:10:30	56	2322	11,04	7386	4,78	
5:11:00	56	3002	11,04	7242	4,78	
5:11:30	56	2976	11,02	7367	4,84	
5:12:00	56	2955	11,00	7385	4,89	
5:12:30	56	2934	10,98	7388	4,94	
5:13:00	56	2913	10,96	7395	4,98	
5:13:30	56	2894	10,95	7399	5,01	
5:14:00	56	2876	10,94	7403	5,04	
5:14:30	56	2859	10,93	7405	5,06	
5:15:00	56	2843	10,92	7409	5,09	
5:15:30	56	2827	10,91	7410	5,12	
5:16:00	56	2811	10,90	7416	5,14	
5:16:30	56	2795	10,89	7419	5,17	
5:17:00	56	2779	10,88	7421	5,20	
5:17:30	56	2763	10,86	7421	5,24	
5:18:00	56	2747	10,85	7428	5,27	
5:18:30	56	2730	10,84	7431	5,29	
5:19:00	56	2714	10,84	7433	5,31	
5:19:30	56	2699	10,83	7435	5,34	
5:20:00	56	2685	10,82	7439	5,36	
5:20:30	56	2671	10,81	7442	5,38	
5:21:00	56	2656	10,80	7443	5,41	
5:21:30	56	2642	10,79	7447	5,44	
5:22:00	56	2627	10,78	7449	5,47	
5:22:30	56	2613	10,77	7453	5,50	
5:23:00	56	2597	10,76	7454	5,53	
5:23:30	56	2581	10,75	7458	5,56	
5:24:00	56	2566	10,74	7460	5,58	
5:24:30	56	2551	10,73	7462	5,60	
5:25:00	56	2538	10,73	7464	5,62	
5:25:30	56	2525	10,72	7467	5,64	
5:26:00	56	2513	10,71	7469	5,67	
5:26:30	56	2500	10,70	7470	5,69	
5:27:00	56	2487	10,69	7474	5,72	
5:27:30	56	2473	10,68	7474	5,75	
5:28:00	56	2459	10,67	7476	5,78	
5:28:30	56	2445	10,66	7480	5,81	
5:29:00	56	2430	10,65	7484	5,83	
5:29:30	56	2416	10,64	7486	5,86	
5:30:00	56	2403	10,64	7487	5,88	
5:30:30	56	2390	10,63	7490	5,90	
5:31:00	56	2378	10,63	7490	5,92	
5:31:30	56	2365	10,62	7494	5,94	
5:32:00	56	2352	10,61	7492	5,95	
5:32:30	56	2339	10,61	7498	5,98	
5:33:00	56	2325	10,60	7500	6,00	
5:33:30	56	2312	10,59	7501	6,03	
5:34:00	56	2299	10,58	7502	6,05	
5:34:30	56	2286	10,57	7504	6,08	
5:35:00	56	2274	10,56	7504	6,11	
5:35:30	56	2262	10,55	7508	6,14	
5:36:00	56	2270	10,55	7512	6,16	
5:36:30	56	2965	10,54	7456	6,18	
5:37:00	56	2944	10,53	7507	6,23	
5:37:30	56	2927	10,51	7515	6,27	
5:38:00	56	2912	10,50	7516	6,30	
5:38:30	56	2900	10,49	7520	6,33	
5:39:00	56	2890	10,48	7522	6,36	
5:39:30	56	2881	10,47	7527	6,39	
5:40:00	56	2871	10,46	7528	6,43	
5:40:30	56	2861	10,45	7532	6,46	
5:41:00	56	2850	10,45	7532	6,48	
5:41:30	56	2838	10,44	7537	6,50	
5:42:00	56	2826	10,44	7539	6,51	
5:42:30	56	2812	10,43	7540	6,53	
5:43:00	56	2799	10,43	7545	6,55	
5:43:30	56	2784	10,42	7549	6,57	
5:44:00	56	2770	10,41	7547	6,59	
5:44:30	56	2755	10,41	7550	6,61	
5:45:00	56	2739	10,40	7552	6,64	
5:45:30	56	2723	10,39	7555	6,66	
5:46:00	56	2709	10,39	7559	6,68	
5:46:30	56	2693	10,38	7562	6,71	
5:47:00	56	2679	10,37	7562	6,74	
5:47:30	56	2666	10,36	7567	6,77	
5:48:00	56	2653	10,36	7569	6,80	
5:48:30	56	2641	10,35	7567	6,82	
5:49:00	56	2628	10,34	7572	6,83	
5:49:30	56	2618	10,34	7575	6,85	
5:50:00	56	2605	10,34	7577	6,87	
5:50:30	56	2593	10,33	7577	6,88	
5:51:00	56	2580	10,32	7579	6,90	
5:51:30	56	2568	10,32	7580	6,92	
5:52:00	56	2556	10,31	7583	6,94	
5:52:30	56	2546	10,31	7586	6,96	
5:53:00	56	2533	10,30	7588	6,98	
5:53:30	56	2522	10,30	7589	7,00	
5:54:00	56	2511	10,29	7588	7,01	
5:54:30	56	2500	10,29	7593	7,04	
5:55:00	56	2489	10,28	7594	7,06	
5:55:30	56	2478	10,27	7592	7,09	
5:56:00	56	2467	10,27	7596	7,11	
5:56:30	56	2455	10,26	7595	7,14	
5:57:00	56	2444	10,25	7601	7,16	
5:57:30	56	2431	10,25	7599	7,18	
5:58:00	56	2420	10,24	7600	7,19	
5:58:30	56	2408	10,24	7603	7,21	
5:59:00	55	2397	10,24	7602	7,23	
5:59:30	56	2387	10,23	7607	7,24	
6:00:00	56	2378	10,23	7605	7,26	
6:00:30	56	2369	10,22	7610	7,27	
6:01:00	56	2359	10,22	7612	7,29	
6:01:30	56	2349	10,21	7612	7,31	
6:02:00	56	2339	10,21	7613	7,33	
6:02:30	56	2328	10,20	7614	7,35	
6:03:00	56	2318	10,20	7617	7,36	
6:03:30	56	2307	10,19	7618	7,38	
6:04:00	56	2298	10,19	7621	7,41	
6:04:30	56	2289	10,18	7622	7,43	
6:05:00	56	2280	10,18	7624	7,45	
6:05:30	56	2271	10,17	7622	7,48	
6:06:00	56	2262	10,16	7626	7,50	
6:06:30	56	3104	10,16	7627	7,52	
6:07:00	56	2980	10,16	7619	7,52	
6:07:30	56	2961	10,14	7626	7,59	
6:08:00	56	2949	10,13	7628	7,62	
6:08:30	56	2941	10,13	7629	7,65	
6:09:00	56	2937	10,12	7632	7,67	
6:09:30	56	2937	10,11	7631	7,70	
6:10:00	56	2937	10,11	7636	7,72	
6:10:30	56	2936	10,10	7637	7,74	
6:11:00	56	2933	10,10	7638	7,76	
6:11:30	56	2929	10,09	7640	7,78	
6:12:00	56	2924	10,09	7643	7,80	
6:12:30	56	2918	10,08	7645	7,82	
6:13:00	56	2911	10,08	7646	7,85	
6:13:30	56	2902	10,07	7649	7,87	
6:14:00	56	2893	10,07	7651	7,89	
6:14:30	56	2884	10,06	7653	7,92	
6:15:00	56	2873	10,05	7655	7,94	
6:15:30	56	2862	10,05	7655	7,95	
6:16:00	56	2850	10,05	7656	7,97	
6:16:30	56	2839	10,05	7656	7,97	
6:17:00	56	2826	10,04	7658	7,99	
6:17:30	56	2813	10,04	7662	8,00	
6:18:00	56	2800	10,04	7663	8,01	
6:18:30	56	2787	10,03	7666	8,03	
6:19:00	56	2773	10,03	7667	8,04	
6:19:30	56	2759	10,03	7668	8,06	
6:20:00	56	2746	10,02	7670	8,07	
6:20:30	56	2731	10,02	7671	8,09	
6:21:00	56	2717	10,01	7671	8,10	
6:21:30	56	2702	10,01	7672	8,12	
6:22:00	56	2689	10,01	7675	8,14	
6:22:30	56	2676	10,00	7674	8,15	
6:23:00	56	2664	10,00	7675	8,17	
6:23:30	56	2654	9,99	7678	8,19	
6:24:00	56	2645	9,99	7679	8,21	
6:24:30	56	2635	9,98	7682	8,23	
6:25:00	56	2625	9,98	7684	8,26	
6:25:30	56	2615	9,98	7681	8,27	
6:26:00	56	2604	9,97	7683	8,30	
6:26:30	56	2594	9,96	7685	8,32	
6:27:00	56	2583	9,96	7685	8,34	
6:27:30	56	2570	9,95	7689	8,36	
6:28:00	55	2559	9,95	7689	8,38	
6:28:30	55	2549	9,95	7691	8,39	
6:29:00	55	2541	9,95	7690	8,40	
6:29:30	55	2532	9,94	7691	8,42	
6:30:00	55	2524	9,94	7694	8,43	
6:30:30	56	2516	9,94	7695	8,44	
6:31:00	56	2507	9,93	7697	8,46	
6:31:30	56	2499	9,93	7694	8,47	
6:32:00	56	2490	9,93	7695	8,48	
6:32:30	56	2480	9,92	7699	8,50	
6:33:00	55	2470	9,92	7697	8,51	
6:33:30	55	2461	9,92	7701	8,52	
6:34:00	55	2452	9,91	7702	8,54	
6:34:30	55	2444	9,91	7701	8,55	
6:35:00	55	2436	9,91	7703	8,57	
6:35:30	55	2429	9,90	7701	8,59	
6:36:00	56	2421	9,90	7705	8,61	
6:36:30	56	2414	9,90	7706	8,62	
6:37:00	56	2406	9,89	7706	8,64	
6:37:30	56	2397	9,89	7706	8,65	
6:38:00	55	2389	9,88	7707	8,67	
6:38:30	56	2381	9,88	7707	8,69	
6:39:00	56	2373	9,88	7710	8,70	
6:39:30	56	2364	9,87	7711	8,72	
6:40:00	56	2356	9,87	7712	8,74	
6:40:30	55	2348	9,87	7712	8,76	
6:41:00	56	2340	9,86	7711	8,79	
6:41:30	56	2333	9,86	7715	8,80	
6:42:00	56	2325	9,85	7715	8,82	
6:42:30	56	2318	9,85	7717	8,83	
6:43:00	56	2310	9,85	7717	8,84	
6:43:30	56	2303	9,84	7716	8,86	
6:44:00	56	2295	9,84	7717	8,87	
6:44:30	55	2288	9,84	7720	8,88	
6:45:00	56	2280	9,84	7719	8,89	
6:45:30	56	2273	9,83	7721	8,90	
6:46:00	56	2267	9,83	7721	8,91	
6:46:30	56	2260	9,83	7722	8,93	
6:47:00	56	3110	9,83	7724	8,94	
6:47:30	56	2998	9,82	7724	8,97	
6:48:00	56	2979	9,81	7719	9,02	
6:48:30	56	2969	9,80	7717	9,05	
6:49:00	56	2964	9,80	7720	9,08	
6:49:30	56	2964	9,79	7718	9,10	
6:50:00	56	2967	9,79	7721	9,12	
6:50:30	56	2969	9,78	7723	9,14	
6:51:00	56	2969	9,78	7725	9,16	
6:51:30	56	2969	9,78	7726	9,18	
6:52:00	56	2967	9,77	7730	9,20	
6:52:30	56	2964	9,77	7731	9,22	
6:53:00	56	2960	9,76	7732	9,24	
6:53:30	56	2955	9,76	7734	9,27	
6:54:00	56	2948	9,75	7734	9,29	
6:54:30	56	2941	9,75	7736	9,30	
6:55:00	56	2933	9,75	7736	9,31	
6:55:30	56	2925	9,75	7736	9,33	
6:56:00	56	2916	9,74	7736	9,33	
6:56:30	56	2906	9,74	7740	9,35	
6:57:00	56	2896	9,74	7740	9,36	
6:57:30	56	2885	9,74	7742	9,37	
6:58:00	56	2874	9,74	7743	9,38	
6:58:30	56	2863	9,73	7741	9,39	
6:59:00	56	2851	9,73	7744	9,40	
6:59:30	56	2839	9,73	7743	9,41	
7:00:00	56	2827	9,73	7744	9,42	
7:00:30	56	2814	9,72	7747	9,44	
7:01:00	56	2802	9,72	7747	9,44	
7:01:30	56	2789	9,72	7749	9,45	
7:02:00	56	2776	9,72	7750	9,47	
7:02:30	56	2762	9,72	7751	9,48	
7:03:00	56	2750	9,71	7752	9,49	
7:03:30	56	2739	9,71	7753	9,51	
7:04:00	56	2730	9,71	7753	9,52	
7:04:30	56	2722	9,70	7755	9,54	
7:05:00	56	2715	9,70	7755	9,56	
7:05:30	56	2707	9,70	7758	9,57	
7:06:00	56	2699	9,69	7757	9,59	
7:06:30	56	2690	9,69	7760	9,60	
7:07:00	56	2680	9,69	7758	9,62	
7:07:30	56	2671	9,68	7761	9,64	
7:08:00	56	2661	9,68	7761	9,65	
7:08:30	56	2651	9,68	7763	9,67	
7:09:00	56	2642	9,67	7762	9,69	
7:09:30	56	2633	9,67	7764	9,71	
7:10:00	56	2628	9,67	7765	9,73	
7:10:30	56	2619	9,66	7764	9,75	
7:11:00	56	2612	9,66	7766	9,77	
7:11:30	55	2606	9,66	7763	9,78	
7:12:00	56	2599	9,65	7767	9,80	
7:12:30	55	2591	9,65	7768	9,81	
7:13:00	55	2584	9,65	7766	9,82	
7:13:30	56	2576	9,65	7767	9,83	
7:14:00	55	2568	9,64	7770	9,84	
7:14:30	55	2561	9,64	7768	9,86	
7:15:00	55	2554	9,64	7771	9,87	
7:15:30	55	2547	9,64	7769	9,88	
7:16:00	56	2542	9,64	7771	9,89	
7:16:30	55	2535	9,63	7771	9,90	
7:17:00	56	2529	9,63	7775	9,91	
7:17:30	56	2523	9,63	7775	9,92	
7:18:00	56	2517	9,63	7774	9,93	
7:18:30	56	2510	9,62	7775	9,95	
7:19:00	56	2504	9,62	7774	9,96	
7:19:30	56	2497	9,62	7776	9,97	
7:20:00	56	2491	9,62	7777	9,98	
7:20:30	56	2485	9,62	7776	9,99	
7:21:00	56	2479	9,61	7777	10,00	
7:21:30	56	2472	9,61	7779	10,02	
7:22:00	56	2466	9,61	7781	10,03	
7:22:30	56	2459	9,61	7783	10,04	
7:23:00	56	2453	9,60	7783	10,06	
7:23:30	56	2447	9,60	7781	10,07	
7:24:00	56	2440	9,60	7782	10,08	
7:24:30	56	2433	9,60	7780	10,10	
7:25:00	56	2426	9,59	7781	10,11	
7:25:30	56	2420	9,59	7784	10,13	
7:26:00	56	2413	9,59	7784	10,14	
7:26:30	56	2406	9,58	7785	10,16	
7:27:00	56	2400	9,58	7787	10,17	
7:27:30	56	2394	9,58	7787	10,19	
7:28:00	56	2388	9,58	7788	10,21	
7:28:30	56	2382	9,57	7789	10,22	
7:29:00	56	2377	9,57	7786	10,24	
7:29:30	56	2372	9,57	7791	10,26	
7:30:00	56	2366	9,56	7791	10,28	
7:30:30	56	2361	9,56	7789	10,29	
7:31:00	56	2356	9,56	7789	10,31	
7:31:30	56	2350	9,55	7790	10,32	
7:32:00	56	2344	9,55	7794	10,34	
7:32:30	56	2338	9,55	7791	10,34	
7:33:00	56	2331	9,55	7794	10,35	
7:33:30	56	2324	9,55	7794	10,36	
7:34:00	56	2318	9,55	7797	10,37	
7:34:30	56	2313	9,54	7795	10,38	
7:35:00	56	2307	9,54	7797	10,40	
7:35:30	56	2302	9,54	7796	10,41	
7:36:00	56	2296	9,54	7798	10,42	
7:36:30	56	2290	9,54	7796	10,42	
7:37:00	56	2284	9,53	7798	10,44	
7:37:30	56	2310	9,53	7800	10,44	
7:38:00	56	3069	9,54	7819	10,42	
7:38:30	56	3022	9,52	7796	10,49	
7:39:00	56	3006	9,52	7798	10,53	
7:39:30	56	2997	9,51	7798	10,56	
7:40:00	56	2991	9,51	7796	10,58	
7:40:30	56	2987	9,50	7799	10,60	
7:41:00	56	2985	9,50	7799	10,61	
7:41:30	56	2983	9,50	7802	10,63	
7:42:00	56	2980	9,50	7804	10,65	
7:42:30	56	2977	9,49	7805	10,66	
7:43:00	56	2973	9,49	7806	10,68	
7:43:30	56	2968	9,49	7807	10,70	
7:44:00	56	2962	9,49	7808	10,71	
7:44:30	56	2955	9,48	7812	10,73	
7:45:00	56	2948	9,48	7810	10,74	
7:45:30	56	2940	9,48	7809	10,75	
7:46:00	56	2932	9,48	7811	10,76	
7:46:30	56	2923	9,47	7814	10,78	
7:47:00	56	2913	9,47	7812	10,80	
7:47:30	56	2904	9,47	7813	10,82	
7:48:00	56	2893	9,46	7816	10,84	
7:48:30	56	2883	9,46	7816	10,86	
7:49:00	56	2873	9,46	7819	10,87	
7:49:30	56	2863	9,45	7820	10,89	
7:50:00	56	2855	9,45	7820	10,90	
7:50:30	56	2848	9,45	7823	10,91	
7:51:00	56	2841	9,45	7823	10,92	
7:51:30	56	2834	9,45	7821	10,93	
7:52:00	56	2828	9,45	7821	10,94	
7:52:30	56	2821	9,44	7826	10,95	
7:53:00	56	2814	9,44	7824	10,96	
7:53:30	56	2806	9,44	7827	10,97	
7:54:00	56	2798	9,44	7829	10,98	
7:54:30	56	2790	9,44	7829	10,99	
7:55:00	56	2782	9,44	7830	11,00	
7:55:30	56	2774	9,43	7830	11,01	
7:56:00	56	2766	9,43	7830	11,02	
7:56:30	56	2759	9,43	7833	11,03	
7:57:00	56	2752	9,43	7831	11,04	
7:57:30	56	2746	9,43	7833	11,05	
7:58:00	56	2740	9,42	7833	11,06	
7:58:30	56	2735	9,42	7832	11,08	
7:59:00	56	2729	9,42	7835	11,09	
7:59:30	56	2724	9,42	7832	11,10	
8:00:00	56	2718	9,42	7833	11,11	
8:00:30	56	2712	9,41	7835	11,12	
8:01:00	56	2706	9,41	7834	11,13	
8:01:30	56	2700	9,41	7837	11,15	
8:02:00	56	2695	9,41	7837	11,16	
8:02:30	56	2689	9,41	7837	11,17	
8:03:00	56	2684	9,40	7835	11,18	
8:03:30	56	2679	9,40	7837	11,20	
8:04:00	56	2674	9,40	7836	11,21	
8:04:30	56	2669	9,40	7836	11,22	
8:05:00	56	2664	9,40	7834	11,23	
8:05:30	56	2659	9,39	7835	11,25	
8:06:00	56	2653	9,39	7836	11,26	
8:06:30	56	2647	9,39	7836	11,27	
8:07:00	56	2641	9,39	7837	11,29	
8:07:30	56	2635	9,39	7835	11,30	
8:08:00	56	2629	9,38	7838	11,31	
8:08:30	56	2622	9,38	7836	11,33	
8:09:00	56	2617	9,38	7839	11,34	
8:09:30	56	2612	9,38	7838	11,36	
8:10:00	56	2607	9,37	7839	11,37	
8:10:30	56	2603	9,37	7838	11,39	
8:11:00	56	2598	9,37	7839	11,41	
8:11:30	56	2593	9,36	7838	11,43	
8:12:00	56	2590	9,36	7839	11,45	
8:12:30	56	2584	9,36	7841	11,46	
8:13:00	56	2577	9,36	7841	11,48	
8:13:30	56	2572	9,35	7841	11,49	
8:14:00	56	2565	9,35	7839	11,50	
8:14:30	56	2560	9,35	7839	11,51	
8:15:00	56	2555	9,35	7843	11,52	
8:15:30	56	2550	9,35	7842	11,52	
8:16:00	56	2546	9,35	7843	11,53	
8:16:30	56	2542	9,35	7843	11,54	
8:17:00	56	2538	9,34	7844	11,55	
8:17:30	56	2533	9,34	7842	11,56	
8:18:00	56	2528	9,34	7844	11,58	
8:18:30	56	2523	9,34	7845	11,58	
8:19:00	56	2518	9,34	7843	11,59	
8:19:30	56	2512	9,34	7845	11,60	
8:20:00	56	2506	9,33	7846	11,61	
8:20:30	56	2501	9,33	7844	11,62	
8:21:00	56	2496	9,33	7847	11,62	
8:21:30	56	2491	9,33	7848	11,64	
8:22:00	56	2487	9,33	7846	11,64	
8:22:30	56	2482	9,33	7848	11,65	
8:23:00	56	2477	9,33	7849	11,67	
8:23:30	56	2472	9,32	7848	11,67	
8:24:00	56	2466	9,32	7849	11,68	
8:24:30	56	2460	9,32	7851	11,69	
8:25:00	56	2454	9,32	7850	11,70	
8:25:30	56	2448	9,32	7851	11,72	
8:26:00	56	2443	9,32	7851	11,73	
8:26:30	56	2437	9,31	7851	11,74	
8:27:00	56	2432	9,31	7852	11,75	
8:27:30	56	2427	9,31	7853	11,76	
8:28:00	56	2422	9,31	7854	11,77	
8:28:30	56	2417	9,31	7853	11,79	
8:29:00	56	2412	9,30	7855	11,80	
8:29:30	56	2407	9,30	7857	11,81	
8:30:00	56	2402	9,30	7856	11,82	
8:30:30	56	2397	9,30	7854	11,83	
8:31:00	56	2391	9,30	7855	11,84	
8:31:30	56	2386	9,30	7859	11,85	
8:32:00	56	2381	9,29	7856	11,86	
8:32:30	56	2377	9,29	7860	11,87	
8:33:00	56	2372	9,29	7861	11,89	
8:33:30	56	2367	9,29	7860	11,90	
8:34:00	56	2363	9,29	7859	11,91	
8:34:30	56	2382	9,28	7862	11,93	
8:35:00	56	3143	9,29	7934	11,91	
8:35:30	56	3110	9,28	7872	11,98	
8:36:00	56	3096	9,27	7862	12,04	
8:36:30	56	3086	9,26	7859	12,08	
8:37:00	56	3077	9,26	7856	12,11	
8:37:30	56	3068	9,25	7856	12,12	
8:38:00	56	3061	9,25	7853	12,14	
8:38:30	56	3055	9,25	7855	12,15	
8:39:00	56	3049	9,25	7852	12,16	
8:39:30	56	3044	9,25	7852	12,17	
8:40:00	56	3040	9,25	7854	12,18	
8:40:30	56	3036	9,24	7855	12,19	
8:41:00	56	3031	9,24	7855	12,21	
8:41:30	56	3026	9,24	7856	12,22	
8:42:00	56	3020	9,24	7856	12,22	
8:42:30	56	3013	9,24	7856	12,23	
8:43:00	56	3007	9,24	7854	12,24	
8:43:30	56	2999	9,24	7857	12,25	
8:44:00	56	2991	9,23	7856	12,26	
8:44:30	56	2982	9,23	7856	12,27	
8:45:00	56	2974	9,23	7857	12,28	
8:45:30	56	2967	9,23	7858	12,29	
8:46:00	56	2962	9,23	7856	12,29	
8:46:30	56	2957	9,23	7855	12,30	
8:47:00	56	2953	9,23	7857	12,32	
8:47:30	56	2949	9,22	7859	12,33	
8:48:00	56	2944	9,22	7858	12,34	
8:48:30	56	2940	9,22	7859	12,35	
8:49:00	56	2936	9,22	7859	12,36	
8:49:30	56	2934	9,22	7861	12,37	
8:50:00	56	2931	9,22	7861	12,38	
8:50:30	56	2927	9,21	7860	12,40	
8:51:00	56	2922	9,21	7862	12,40	
8:51:30	56	2917	9,21	7863	12,41	
8:52:00	56	2912	9,21	7863	12,42	
8:52:30	56	2905	9,21	7863	12,43	
8:53:00	56	2898	9,21	7861	12,45	
8:53:30	56	2891	9,20	7861	12,45	
8:54:00	56	2883	9,20	7863	12,47	
8:54:30	56	2875	9,20	7863	12,48	
8:55:00	56	2868	9,20	7865	12,49	
8:55:30	56	2862	9,20	7865	12,50	
8:56:00	56	2857	9,20	7866	12,51	
8:56:30	56	2852	9,19	7864	12,52	
8:57:00	56	2848	9,19	7867	12,53	
8:57:30	56	2842	9,19	7864	12,55	
8:58:00	56	2836	9,19	7865	12,56	
8:58:30	56	2831	9,19	7866	12,58	
8:59:00	56	2824	9,19	7867	12,59	
8:59:30	56	2817	9,18	7868	12,61	
9:00:00	56	2810	9,18	7872	12,62	
9:00:30	56	2804	9,18	7870	12,63	
9:01:00	56	2799	9,18	7870	12,64	
9:01:30	56	2794	9,17	7874	12,66	
9:02:00	56	2790	9,17	7874	12,68	
9:02:30	56	2786	9,17	7875	12,69	
9:03:00	56	2782	9,17	7875	12,71	
9:03:30	56	2777	9,16	7875	12,73	
9:04:00	56	2772	9,16	7876	12,75	
9:04:30	56	2766	9,16	7877	12,76	
9:05:00	56	2760	9,16	7879	12,78	
9:05:30	56	2755	9,16	7879	12,79	
9:06:00	56	2750	9,15	7880	12,80	
9:06:30	56	2746	9,15	7878	12,81	
9:07:00	56	2742	9,15	7881	12,82	
9:07:30	56	2738	9,15	7883	12,83	
9:08:00	56	2733	9,15	7881	12,84	
9:08:30	56	2729	9,15	7881	12,84	
9:09:00	56	2724	9,15	7882	12,85	
9:09:30	56	2719	9,15	7884	12,86	
9:10:00	56	2714	9,14	7885	12,87	
9:10:30	56	2709	9,14	7886	12,88	
9:11:00	56	2703	9,14	7883	12,89	
9:11:30	56	2698	9,14	7887	12,90	
9:12:00	56	2693	9,14	7887	12,91	
9:12:30	56	2688	9,14	7886	12,91	
9:13:00	56	2684	9,14	7889	12,92	
9:13:30	56	2679	9,14	7890	12,93	
9:14:00	56	2674	9,14	7889	12,93	
9:14:30	56	2669	9,13	7889	12,94	
9:15:00	56	2664	9,13	7888	12,95	
9:15:30	56	2659	9,13	7889	12,96	
9:16:00	56	2654	9,13	7893	12,97	
9:16:30	56	2650	9,13	7892	12,98	
9:17:00	56	2645	9,13	7892	12,99	
9:17:30	56	2640	9,13	7894	13,00	
9:18:00	56	2636	9,12	7895	13,01
