Repository: ProgWizer/parser

File: project-root/data/Data Acquisition/Data Acquisition/2021 year (353)/21-107.txt (part 1 of 3)
--Test Summary--
Full Path and File Name	
Instrument Name	SGSA/UCA
Instrument Type	Model 5265 SGSA/UCA
Instrument Serial Number	
Test Start Date	19.05.2021
Test Start Time	15:45:50
Test Stop Date	20.05.2021
Test Stop Time	15:45:56
Test Length	24:00:06
Final Sample Time Offset	24:00:00
Controller Schedule Name	
Sampling Period	30 seconds
Comments	
Information	WellID	
Information	Customer	
Information	EngName	
Information	CementClass	Class G
Information	CementMfr	Ñóõîé Ëîã
Information	Additives	100G+5DART-100+0.45Floss-304+0.2DPC(woc)
Information	Density	1900
Information	BHCT	72
Information	BHST	95
Information	FluidLoss	
Information	JobType	
Calculated Value	CS_50	4:12:30
Calculated Value	CS_500	5:13:30
Calculated Value	SGS_Initial	3:12:30
Calculated Value	SGS_Final	3:34:00
Calculated Value	CS_Time8h	10,68 MPa
Calculated Value	CS_Time12h	14,42 MPa
Calculated Value	Time_SGS_100lb/100ft2	3:19:00
Calculated Value	Time_SGS_500lb/100ft2	3:28:30
Calculated Value	CS_Time24h	18,56 MPa
Calculated Value	CS_Time48h	N/A
Calculated Curve	Compressive Strength	Compressive strength type B (more than 14 lb/gal)
Calculated Curve	Static Gel Strength	Static gel strength
Initial Temperature (°C)	37 °C
Final Temperature (°C)	96 °C
Initial Pressure (psi)	3307 psi
Final Pressure (psi)	3257 psi
Initial Transit Time (microsec/in)	16,03 microsec/in
Final Transit Time (microsec/in)	8,49 microsec/in
Initial Gel Value	6002
Final Gel Value	7947
Initial Compressive Strength (MPa)	0,00 MPa
Final Compressive Strength (MPa)	18,56 MPa
Initial Static Gel Strength (lb/100ft2)	8,4 lb/100ft2
Final Static Gel Strength (lb/100ft2)	ERROR
--Data--
Time (HH:MM:SS)	Temperature (°C)	Pressure (psi)	Transit Time (microsec/in)	Gel Value	Compressive Strength (MPa)	Static Gel Strength (lb/100ft2)
0:00:00	37	3307	16,03	6002	0,00	8,4
0:00:30	37	3305	15,95	6002	0,02	8,5
0:01:00	38	3314	15,91	6005	0,04	8,7
0:01:30	38	3325	15,90	6000	0,04	8,9
0:02:00	38	3337	15,88	6005	0,05	9,1
0:02:30	38	3351	15,87	6007	0,05	9,3
0:03:00	39	3545	15,85	6007	0,06	9,5
0:03:30	39	3710	15,83	6021	0,06	9,7
0:04:00	39	3792	15,81	6025	0,07	9,9
0:04:30	40	3856	15,79	6029	0,08	10,1
0:05:00	40	3912	15,77	6036	0,08	10,3
0:05:30	41	3962	15,75	6039	0,09	10,5
0:06:00	41	4006	15,74	6040	0,09	10,7
0:06:30	41	4048	15,73	6046	0,10	10,9
0:07:00	42	4086	15,72	6050	0,10	11,1
0:07:30	42	4122	15,71	6052	0,10	11,3
0:08:00	42	4158	15,70	6049	0,11	11,5
0:08:30	43	4193	15,69	6049	0,11	11,7
0:09:00	43	4229	15,68	6054	0,11	11,9
0:09:30	44	4265	15,67	6060	0,12	12,1
0:10:00	44	4302	15,66	6059	0,12	12,3
0:10:30	44	4339	15,64	6064	0,13	12,4
0:11:00	45	4376	15,63	6065	0,13	12,6
0:11:30	45	4413	15,62	6067	0,13	12,8
0:12:00	46	4450	15,61	6067	0,14	13,0
0:12:30	46	4488	15,60	6071	0,14	13,2
0:13:00	46	4524	15,59	6075	0,14	13,4
0:13:30	47	4560	15,58	6072	0,15	13,6
0:14:00	47	4596	15,57	6074	0,15	13,8
0:14:30	48	4633	15,56	6075	0,15	14,0
0:15:00	48	4672	15,55	6079	0,16	14,2
0:15:30	49	4710	15,54	6083	0,16	14,4
0:16:00	49	4750	15,53	6081	0,17	14,6
0:16:30	49	4790	15,52	6086	0,17	14,8
0:17:00	50	4831	15,51	6086	0,17	15,0
0:17:30	50	4872	15,50	6089	0,18	15,2
0:18:00	51	4914	15,49	6092	0,18	15,4
0:18:30	51	4956	15,48	6092	0,18	15,6
0:19:00	51	4997	15,47	6084	0,19	15,8
0:19:30	52	5039	15,46	6094	0,19	16,0
0:20:00	52	5082	15,45	6094	0,19	16,1
0:20:30	53	5125	15,44	6098	0,20	16,3
0:21:00	53	5170	15,43	6100	0,20	16,5
0:21:30	54	5215	15,42	6102	0,21	16,7
0:22:00	54	5259	15,41	6098	0,21	16,9
0:22:30	54	5304	15,40	6102	0,21	17,1
0:23:00	55	5349	15,40	6102	0,21	17,3
0:23:30	55	5394	15,39	6104	0,22	17,5
0:24:00	56	5439	15,38	6102	0,22	17,7
0:24:30	56	5485	15,37	6099	0,22	17,9
0:25:00	57	5531	15,36	6104	0,23	18,1
0:25:30	57	5578	15,35	6103	0,23	18,3
0:26:00	57	5626	15,34	6105	0,24	18,5
0:26:30	58	5673	15,33	6105	0,24	18,7
0:27:00	58	5721	15,32	6109	0,24	18,9
0:27:30	59	5770	15,31	6107	0,25	19,1
0:28:00	59	5820	15,31	6110	0,25	19,3
0:28:30	60	5869	15,30	6101	0,25	19,5
0:29:00	60	5918	15,29	6105	0,26	19,7
0:29:30	61	5968	15,28	6115	0,26	19,8
0:30:00	61	6019	15,27	6114	0,26	20,0
0:30:30	61	6069	15,26	6107	0,27	20,2
0:31:00	62	6119	15,25	6109	0,27	20,4
0:31:30	62	6169	15,24	6110	0,28	20,6
0:32:00	62	2833	15,23	6110	0,28	20,8
0:32:30	63	2918	15,45	6072	0,20	21,0
0:33:00	63	3002	15,54	6072	0,16	21,2
0:33:30	64	3081	15,58	6068	0,15	21,4
0:34:00	65	3153	15,59	6068	0,15	21,6
0:34:30	65	3216	15,59	6072	0,14	21,8
0:35:00	66	3273	15,58	6068	0,15	22,0
0:35:30	66	3322	15,57	6070	0,15	22,2
0:36:00	66	3367	15,56	6071	0,15	22,4
0:36:30	67	3409	15,55	6073	0,16	22,6
0:37:00	67	3454	15,55	6069	0,16	22,8
0:37:30	67	3501	15,54	6068	0,16	23,0
0:38:00	68	3553	15,53	6069	0,17	23,2
0:38:30	68	3610	15,52	6066	0,17	23,4
0:39:00	69	3670	15,51	6068	0,17	23,5
0:39:30	69	3733	15,51	6071	0,17	23,7
0:40:00	70	3796	15,50	6071	0,18	23,9
0:40:30	70	3855	15,49	6064	0,18	24,1
0:41:00	71	3907	15,48	6067	0,18	24,3
0:41:30	71	3954	15,47	6066	0,19	24,5
0:42:00	71	3995	15,47	6070	0,19	24,7
0:42:30	71	4031	15,46	6062	0,19	24,9
0:43:00	72	4061	15,45	6066	0,19	25,1
0:43:30	72	4087	15,45	6059	0,20	25,3
0:44:00	72	4111	15,44	6062	0,20	25,5
0:44:30	72	4133	15,44	6060	0,20	25,7
0:45:00	72	4156	15,43	6060	0,20	25,9
0:45:30	72	4180	15,43	6059	0,20	26,1
0:46:00	73	4205	15,43	6053	0,20	26,3
0:46:30	73	4229	15,42	6053	0,20	26,5
0:47:00	73	4251	15,42	6054	0,21	26,7
0:47:30	73	4271	15,42	6052	0,21	26,9
0:48:00	73	4287	15,42	6055	0,21	27,1
0:48:30	73	4302	15,42	6052	0,21	27,3
0:49:00	73	4315	15,41	6049	0,21	27,4
0:49:30	73	4327	15,41	6048	0,21	27,6
0:50:00	73	4339	15,41	6048	0,21	27,8
0:50:30	74	4351	15,41	6045	0,21	28,0
0:51:00	74	4363	15,41	6039	0,21	28,2
0:51:30	74	4376	15,40	6038	0,21	28,4
0:52:00	74	4388	15,40	6038	0,21	28,6
0:52:30	74	4399	15,41	6038	0,21	28,8
0:53:00	74	4407	15,40	6039	0,21	29,0
0:53:30	74	4413	15,40	6035	0,21	29,2
0:54:00	74	4417	15,40	6032	0,21	29,4
0:54:30	74	4419	15,40	6031	0,21	29,6
0:55:00	74	4418	15,40	6030	0,21	29,8
0:55:30	74	4417	15,40	6028	0,21	30,0
0:56:00	74	4417	15,40	6026	0,21	30,2
0:56:30	74	4419	15,40	6026	0,21	30,4
0:57:00	74	4423	15,40	6023	0,21	30,6
0:57:30	74	4428	15,40	6025	0,21	30,8
0:58:00	74	4435	15,40	6019	0,21	31,0
0:58:30	74	4441	15,40	6018	0,21	31,1
0:59:00	74	4447	15,40	6020	0,21	31,3
0:59:30	74	4450	15,39	6018	0,22	31,5
1:00:00	74	4453	15,39	6019	0,22	31,7
1:00:30	74	4455	15,39	6018	0,22	31,9
1:01:00	74	4457	15,39	6013	0,22	32,1
1:01:30	75	4459	15,39	6016	0,22	32,3
1:02:00	75	4462	15,39	6015	0,22	32,5
1:02:30	75	4466	15,39	6011	0,22	32,7
1:03:00	75	4471	15,39	6009	0,22	32,9
1:03:30	75	4476	15,39	6009	0,22	33,1
1:04:00	75	4480	15,39	6010	0,22	33,3
1:04:30	75	4485	15,39	6009	0,22	33,5
1:05:00	75	4490	15,39	6005	0,22	33,7
1:05:30	75	4494	15,39	6002	0,22	33,9
1:06:00	75	4498	15,39	6007	0,22	34,1
1:06:30	75	4502	15,39	6006	0,22	34,3
1:07:00	75	4506	15,39	6003	0,22	34,5
1:07:30	75	4511	15,39	6004	0,22	34,7
1:08:00	75	4515	15,39	6002	0,22	34,8
1:08:30	75	4518	15,39	6002	0,22	35,0
1:09:00	75	4522	15,39	6001	0,22	35,2
1:09:30	75	4526	15,39	5999	0,22	35,4
1:10:00	75	4531	15,39	5998	0,22	35,6
1:10:30	75	4537	15,39	6003	0,22	35,8
1:11:00	75	4542	15,38	5995	0,22	36,0
1:11:30	75	4547	15,38	5997	0,22	36,2
1:12:00	75	4551	15,38	5993	0,22	36,4
1:12:30	76	4554	15,38	5995	0,22	36,6
1:13:00	76	4558	15,38	5993	0,22	36,8
1:13:30	76	4562	15,38	5991	0,22	37,0
1:14:00	76	4565	15,38	5988	0,22	37,2
1:14:30	76	4570	15,38	5988	0,22	37,4
1:15:00	76	4575	15,38	5991	0,22	37,6
1:15:30	76	4580	15,38	5987	0,22	37,8
1:16:00	76	4586	15,38	5990	0,22	38,0
1:16:30	76	4591	15,38	5986	0,22	38,2
1:17:00	76	4596	15,38	5988	0,22	38,4
1:17:30	76	4601	15,38	5982	0,22	38,5
1:18:00	76	4605	15,38	5982	0,22	38,7
1:18:30	76	4609	15,38	5983	0,22	38,9
1:19:00	76	4613	15,38	5984	0,22	39,1
1:19:30	76	4618	15,38	5980	0,22	39,3
1:20:00	76	4623	15,37	5981	0,22	39,5
1:20:30	76	4628	15,37	5980	0,22	39,7
1:21:00	76	4634	15,38	5974	0,22	39,9
1:21:30	76	4639	15,37	5977	0,22	40,1
1:22:00	76	4644	15,37	5977	0,22	40,3
1:22:30	76	4648	15,37	5974	0,22	40,5
1:23:00	76	4652	15,37	5974	0,22	40,7
1:23:30	77	4656	15,37	5970	0,22	40,9
1:24:00	77	4660	15,37	5974	0,22	41,1
1:24:30	77	4665	15,37	5969	0,23	41,3
1:25:00	77	4670	15,37	5970	0,22	41,5
1:25:30	77	4676	15,37	5970	0,23	41,7
1:26:00	77	4682	15,37	5968	0,23	41,9
1:26:30	77	4688	15,37	5968	0,23	42,1
1:27:00	77	4693	15,37	5966	0,22	42,3
1:27:30	77	4698	15,37	5962	0,23	42,4
1:28:00	77	4703	15,37	5959	0,23	42,6
1:28:30	77	4707	15,37	5961	0,23	42,8
1:29:00	77	4711	15,37	5962	0,23	43,0
1:29:30	77	4716	15,36	5956	0,23	43,2
1:30:00	77	4721	15,36	5958	0,23	43,4
1:30:30	77	4727	15,36	5961	0,23	43,6
1:31:00	77	4733	15,36	5953	0,23	43,8
1:31:30	77	4738	15,36	5959	0,23	44,0
1:32:00	77	4744	15,36	5959	0,23	44,2
1:32:30	77	4750	15,36	5956	0,23	44,4
1:33:00	77	4755	15,36	5957	0,23	44,6
1:33:30	77	4760	15,36	5957	0,23	44,8
1:34:00	77	4764	15,36	5953	0,23	45,0
1:34:30	78	4770	15,36	5956	0,23	45,2
1:35:00	78	4775	15,36	5956	0,23	45,4
1:35:30	78	4781	15,36	5954	0,23	45,6
1:36:00	78	4787	15,36	5950	0,23	45,8
1:36:30	78	4794	15,36	5948	0,23	46,0
1:37:00	78	4800	15,36	5949	0,23	46,1
1:37:30	78	4806	15,36	5948	0,23	46,3
1:38:00	78	4810	15,35	5944	0,23	46,5
1:38:30	78	4814	15,35	5947	0,23	46,7
1:39:00	78	4819	15,35	5942	0,23	46,9
1:39:30	78	4823	15,36	5943	0,23	47,1
1:40:00	78	4829	15,35	5939	0,23	47,3
1:40:30	78	4835	15,35	5941	0,23	47,5
1:41:00	78	4841	15,35	5935	0,23	47,7
1:41:30	78	4847	15,35	5936	0,23	47,9
1:42:00	78	4854	15,35	5933	0,23	48,1
1:42:30	78	4860	15,35	5930	0,23	48,3
1:43:00	78	4866	15,35	5934	0,23	48,5
1:43:30	78	4871	15,35	5930	0,23	48,7
1:44:00	78	4876	15,35	5925	0,23	48,9
1:44:30	78	4881	15,35	5927	0,23	49,1
1:45:00	79	4886	15,34	5924	0,23	49,3
1:45:30	79	4891	15,34	5925	0,23	49,5
1:46:00	79	4897	15,34	5925	0,23	49,7
1:46:30	79	4903	15,34	5923	0,23	49,8
1:47:00	79	4909	15,35	5922	0,23	50,0
1:47:30	79	4914	15,35	5918	0,23	50,2
1:48:00	79	4919	15,34	5919	0,23	50,4
1:48:30	79	4924	15,34	5904	0,23	50,6
1:49:00	79	4929	15,34	5875	0,24	50,8
1:49:30	79	4934	15,34	5872	0,24	51,0
1:50:00	79	4940	15,34	5873	0,24	51,2
1:50:30	79	4946	15,34	5874	0,24	51,4
1:51:00	79	4951	15,34	5878	0,24	51,6
1:51:30	79	4957	15,34	5869	0,24	51,8
1:52:00	79	4963	15,33	5875	0,24	52,0
1:52:30	79	4970	15,33	5877	0,24	52,2
1:53:00	79	4975	15,33	5874	0,24	52,4
1:53:30	79	4981	15,34	5873	0,24	52,6
1:54:00	79	4987	15,34	5872	0,24	52,8
1:54:30	79	4991	15,34	5872	0,24	53,0
1:55:00	79	4996	15,33	5873	0,24	53,2
1:55:30	80	5001	15,33	5868	0,24	53,4
1:56:00	80	5006	15,33	5868	0,24	53,5
1:56:30	80	5011	15,33	5867	0,24	53,7
1:57:00	80	5017	15,33	5861	0,24	53,9
1:57:30	80	5023	15,33	5869	0,24	54,1
1:58:00	80	5029	15,33	5870	0,24	54,3
1:58:30	80	5036	15,33	5866	0,24	54,5
1:59:00	80	5042	15,33	5862	0,24	54,7
1:59:30	80	5049	15,33	5867	0,24	54,9
2:00:00	80	5054	15,33	5863	0,24	55,1
2:00:30	80	5059	15,33	5863	0,24	55,3
2:01:00	80	5063	15,33	5870	0,24	55,5
2:01:30	80	5067	15,33	5863	0,24	55,7
2:02:00	80	5072	15,33	5861	0,24	55,9
2:02:30	80	5078	15,33	5864	0,24	56,1
2:03:00	80	5085	15,33	5861	0,24	56,3
2:03:30	80	5091	15,33	5860	0,24	56,5
2:04:00	80	5098	15,33	5865	0,24	56,7
2:04:30	80	5104	15,33	5856	0,24	56,9
2:05:00	80	5110	15,33	5862	0,24	57,1
2:05:30	80	5115	15,32	5859	0,24	57,3
2:06:00	81	5121	15,32	5864	0,24	57,4
2:06:30	81	5126	15,32	5859	0,24	57,6
2:07:00	81	5132	15,32	5855	0,24	57,8
2:07:30	81	5138	15,32	5853	0,24	58,0
2:08:00	81	5143	15,32	5852	0,24	58,2
2:08:30	81	5148	15,32	5852	0,24	58,4
2:09:00	81	5153	15,32	5846	0,24	58,6
2:09:30	81	5157	15,32	5852	0,24	58,8
2:10:00	81	5163	15,32	5846	0,24	59,0
2:10:30	81	5169	15,32	5844	0,24	59,2
2:11:00	81	5175	15,32	5840	0,24	59,4
2:11:30	81	5182	15,32	5837	0,24	59,6
2:12:00	81	5188	15,32	5840	0,24	59,8
2:12:30	81	5194	15,32	5837	0,24	60,0
2:13:00	81	5200	15,32	5834	0,24	60,2
2:13:30	81	5204	15,32	5832	0,24	60,4
2:14:00	81	5208	15,32	5832	0,24	60,6
2:14:30	81	5212	15,32	5832	0,24	60,8
2:15:00	81	5217	15,32	5829	0,24	61,0
2:15:30	81	5222	15,32	5824	0,24	61,1
2:16:00	81	5228	15,32	5829	0,24	61,3
2:16:30	82	5236	15,32	5822	0,24	61,5
2:17:00	82	5243	15,32	5822	0,24	61,7
2:17:30	82	5251	15,32	5816	0,24	61,9
2:18:00	82	5258	15,32	5821	0,24	62,1
2:18:30	82	5264	15,32	5817	0,24	62,3
2:19:00	82	5270	15,32	5813	0,25	62,5
2:19:30	82	5275	15,32	5807	0,24	62,7
2:20:00	82	5279	15,32	5810	0,25	62,9
2:20:30	82	5283	15,32	5805	0,25	63,1
2:21:00	82	5288	15,32	5806	0,25	63,3
2:21:30	82	5293	15,32	5801	0,25	63,5
2:22:00	82	5298	15,31	5795	0,25	63,7
2:22:30	82	5304	15,32	5802	0,25	63,9
2:23:00	82	5311	15,32	5794	0,25	64,1
2:23:30	82	5317	15,32	5790	0,25	64,3
2:24:00	82	5324	15,32	5790	0,25	64,5
2:24:30	82	5330	15,32	5784	0,25	64,7
2:25:00	82	5336	15,32	5781	0,25	64,8
2:25:30	82	5341	15,32	5780	0,25	65,0
2:26:00	82	5346	15,32	5780	0,25	65,2
2:26:30	82	5351	15,32	5771	0,25	65,4
2:27:00	83	5357	15,32	5772	0,24	65,6
2:27:30	83	5363	15,32	5769	0,25	65,8
2:28:00	83	5369	15,32	5769	0,25	66,0
2:28:30	83	5376	15,32	5763	0,24	66,2
2:29:00	83	5383	15,31	5756	0,25	66,4
2:29:30	83	5389	15,31	5753	0,25	66,6
2:30:00	83	5394	15,31	5752	0,25	66,8
2:30:30	83	5399	15,31	5750	0,25	67,0
2:31:00	83	5404	15,32	5747	0,24	67,2
2:31:30	83	5409	15,32	5744	0,25	67,4
2:32:00	83	5413	15,32	5733	0,25	67,6
2:32:30	83	5418	15,31	5734	0,25	67,8
2:33:00	83	5424	15,32	5727	0,25	68,0
2:33:30	83	5430	15,32	5724	0,25	68,2
2:34:00	83	5435	15,32	5718	0,24	68,4
2:34:30	83	5441	15,32	5718	0,25	68,5
2:35:00	83	5448	15,32	5715	0,24	68,7
2:35:30	83	5454	15,32	5701	0,25	68,9
2:36:00	83	5460	15,32	5705	0,24	69,1
2:36:30	83	5466	15,32	5691	0,25	69,3
2:37:00	84	5471	15,32	5694	0,25	69,5
2:37:30	84	5476	15,32	5689	0,25	69,7
2:38:00	84	5481	15,32	5686	0,24	69,9
2:38:30	84	5486	15,32	5673	0,24	70,1
2:39:00	84	5492	15,32	5672	0,24	70,3
2:39:30	84	5497	15,32	5663	0,24	70,5
2:40:00	84	5504	15,32	5660	0,24	70,7
2:40:30	84	5510	15,32	5652	0,24	70,9
2:41:00	84	5517	15,32	5650	0,24	71,1
2:41:30	84	5522	15,32	5638	0,24	71,3
2:42:00	84	5528	15,32	5634	0,24	71,5
2:42:30	84	5532	15,32	5623	0,24	71,7
2:43:00	84	5537	15,32	5617	0,24	71,9
2:43:30	84	5542	15,33	5609	0,24	72,1
2:44:00	84	5547	15,33	5601	0,24	72,3
2:44:30	84	5552	15,33	5591	0,24	72,4
2:45:00	84	5556	15,33	5582	0,24	72,6
2:45:30	84	5562	15,33	5572	0,24	72,8
2:46:00	84	5567	15,34	5563	0,24	73,0
2:46:30	84	5574	15,34	5557	0,24	73,2
2:47:00	84	5579	15,34	5544	0,24	73,4
2:47:30	85	5586	15,34	5529	0,23	73,6
2:48:00	85	5592	15,35	5519	0,23	73,8
2:48:30	85	5598	15,35	5507	0,23	74,0
2:49:00	85	5603	15,35	5497	0,23	74,2
2:49:30	85	5608	15,35	5486	0,23	74,4
2:50:00	85	5613	15,35	5471	0,23	74,6
2:50:30	85	5619	15,35	5460	0,23	74,8
2:51:00	85	5624	15,36	5440	0,23	75,0
2:51:30	85	5630	15,36	5432	0,23	75,2
2:52:00	85	5635	15,36	5417	0,23	75,4
2:52:30	85	5640	15,36	5406	0,23	75,6
2:53:00	85	5645	15,36	5381	0,23	75,8
2:53:30	85	5650	15,37	5366	0,23	76,0
2:54:00	85	5654	15,37	5352	0,22	76,1
2:54:30	85	5658	15,37	5335	0,22	76,3
2:55:00	85	5663	15,38	5309	0,22	76,5
2:55:30	85	5668	15,38	5295	0,22	76,7
2:56:00	85	5673	15,38	5272	0,22	76,9
2:56:30	85	5679	15,39	5253	0,22	77,1
2:57:00	85	5685	15,39	5237	0,22	77,3
2:57:30	85	5691	15,39	5215	0,22	77,5
2:58:00	86	5696	15,40	5196	0,21	77,7
2:58:30	86	5701	15,40	5175	0,21	77,9
2:59:00	86	5705	15,40	5164	0,21	78,1
2:59:30	86	5709	15,41	5143	0,21	78,3
3:00:00	86	5713	15,42	5118	0,21	78,5
3:00:30	86	5718	15,42	5095	0,20	78,7
3:01:00	86	5722	15,43	5069	0,20	78,9
3:01:30	86	5727	15,44	5050	0,20	79,1
3:02:00	86	5731	15,44	5026	0,20	79,3
3:02:30	86	5735	15,45	5001	0,19	79,5
3:03:00	86	5738	15,45	4974	0,19	79,7
3:03:30	86	5741	15,46	4952	0,19	79,8
3:04:00	86	5745	15,47	4942	0,19	80,0
3:04:30	86	5749	15,48	4908	0,18	80,2
3:05:00	86	5753	15,48	4889	0,18	80,4
3:05:30	86	5757	15,49	4877	0,18	80,6
3:06:00	86	5762	15,51	4855	0,17	80,8
3:06:30	86	5766	15,52	4834	0,17	81,0
3:07:00	86	5770	15,52	4806	0,17	81,2
3:07:30	86	5774	15,53	4793	0,16	81,4
3:08:00	87	5777	15,54	4772	0,16	81,6
3:08:30	87	5780	15,55	4767	0,16	81,8
3:09:00	86	3465	15,56	4761	0,15	82,0
3:09:30	86	3490	15,73	4737	0,09	82,2
3:10:00	87	3516	15,81	4718	0,07	82,4
3:10:30	87	3542	15,86	4704	0,05	82,6
3:11:00	87	3564	15,87	4682	0,05	82,8
3:11:30	87	3581	15,89	4658	0,04	83,0
3:12:00	87	3593	15,91	4649	0,04	83,2
3:12:30	87	3602	15,92	4641	0,04	83,4
3:13:00	87	3607	15,93	4625	0,03	79,7
3:13:30	87	3610	15,94	4628	0,03	80,4
3:14:00	87	3610	15,95	4607	0,03	75,6
3:14:30	87	3610	15,96	4613	0,02	77,0
3:15:00	87	3610	15,97	4610	0,02	76,3
3:15:30	87	3612	15,99	4610	0,01	76,4
3:16:00	88	3616	16,00	4623	0,01	79,2
3:16:30	88	3621	16,01	4641	0,01	83,4
3:17:00	88	3627	16,02	4632	0,00	81,3
3:17:30	88	3634	16,04	4672	0,00	90,8
3:18:00	88	3639	16,05	4692	0,00	95,6
3:18:30	88	3644	16,06	4723	0,00	103,3
3:19:00	88	3645	16,07	4745	0,00	108,8
3:19:30	88	3646	16,08	4787	0,00	119,6
3:20:00	88	3643	16,09	4836	0,00	132,7
3:20:30	88	3640	16,10	4870	0,00	142,1
3:21:00	88	3636	16,11	4907	0,00	152,7
3:21:30	88	3634	16,12	4957	0,00	167,4
3:22:00	88	3633	16,13	5008	0,00	182,9
3:22:30	88	3634	16,14	5067	0,00	201,5
3:23:00	88	3636	16,15	5122	0,00	219,9
3:23:30	88	3638	16,16	5190	0,00	243,4
3:24:00	88	3640	16,17	5251	0,00	265,8
3:24:30	88	3640	16,18	5317	0,00	291,1
3:25:00	88	3639	16,18	5376	0,00	314,7
3:25:30	88	3637	16,19	5448	0,00	345,1
3:26:00	88	3636	16,20	5522	0,00	378,3
3:26:30	88	3634	16,21	5585	0,00	408,3
3:27:00	88	3632	16,22	5658	0,00	444,4
3:27:30	89	3630	16,22	5735	0,00	484,9
3:28:00	89	3630	16,23	5804	0,00	523,5
3:28:30	89	3630	16,23	5875	0,00	565,2
3:29:00	89	3630	16,24	5977	0,00	629,6
3:29:30	89	3629	16,24	6046	0,00	675,4
3:30:00	89	3627	16,25	6130	0,00	735,6
3:30:30	89	3624	16,25	6198	0,00	786,5
3:31:00	89	3620	16,25	6263	0,00	838,7
3:31:30	89	3616	16,26	6332	0,00	896,1
3:32:00	89	3612	16,26	6410	0,00	964,6
3:32:30	89	3609	16,26	6470	0,00	1020,6
3:33:00	89	3606	16,26	6532	0,00	1081,6
3:33:30	89	3604	16,26	6589	0,00	1140,1
3:34:00	89	3602	16,26	6653	0,00	1208,4
3:34:30	89	3599	16,26	6713	0,00	
3:35:00	89	3596	16,26	6758	0,00	
3:35:30	89	3593	16,25	6808	0,00	
3:36:00	89	3589	16,25	6859	0,00	
3:36:30	89	3585	16,25	6904	0,00	
3:37:00	89	3580	16,24	6950	0,00	
3:37:30	89	3574	16,24	7004	0,00	
3:38:00	90	3567	16,23	7046	0,00	
3:38:30	90	3560	16,22	7074	0,00	
3:39:00	90	3552	16,22	7106	0,00	
3:39:30	90	3546	16,21	7139	0,00	
3:40:00	90	3541	16,20	7167	0,00	
3:40:30	90	3536	16,20	7188	0,00	
3:41:00	90	3530	16,19	7211	0,00	
3:41:30	90	3525	16,18	7238	0,00	
3:42:00	90	3519	16,17	7256	0,00	
3:42:30	90	3513	16,16	7280	0,00	
3:43:00	90	3505	16,15	7296	0,00	
3:43:30	90	3497	16,14	7305	0,00	
3:44:00	90	3489	16,12	7322	0,00	
3:44:30	90	3481	16,11	7335	0,00	
3:45:00	90	3471	16,10	7347	0,00	
3:45:30	90	3462	16,09	7355	0,00	
3:46:00	90	3453	16,08	7367	0,00	
3:46:30	90	3445	16,06	7376	0,00	
3:47:00	90	3436	16,04	7382	0,00	
3:47:30	90	3428	16,03	7389	0,00	
3:48:00	90	3419	16,01	7394	0,01	
3:48:30	91	3411	16,00	7401	0,01	
3:49:00	91	3402	15,98	7405	0,01	
3:49:30	91	3392	15,97	7409	0,02	
3:50:00	91	3382	15,95	7406	0,03	
3:50:30	91	3372	15,93	7410	0,03	
3:51:00	91	3363	15,91	7409	0,04	
3:51:30	91	3354	15,90	7408	0,04	
3:52:00	91	3345	15,88	7407	0,05	
3:52:30	91	3337	15,86	7402	0,05	
3:53:00	91	3329	15,84	7401	0,06	
3:53:30	91	3321	15,82	7400	0,07	
3:54:00	91	3313	15,80	7398	0,07	
3:54:30	91	3303	15,79	7390	0,08	
3:55:00	91	3293	15,77	7385	0,08	
3:55:30	91	3283	15,74	7382	0,09	
3:56:00	91	3272	15,72	7371	0,10	
3:56:30	91	3262	15,71	7366	0,10	
3:57:00	91	3254	15,69	7362	0,11	
3:57:30	91	3246	15,67	7356	0,12	
3:58:00	91	3239	15,65	7349	0,12	
3:58:30	91	3232	15,63	7338	0,13	
3:59:00	91	3226	15,61	7327	0,14	
3:59:30	92	3220	15,59	7316	0,15	
4:00:00	92	3213	15,57	7307	0,15	
4:00:30	92	3206	15,54	7298	0,16	
4:01:00	92	3197	15,52	7284	0,17	
4:01:30	92	3188	15,50	7274	0,18	
4:02:00	92	3180	15,48	7258	0,18	
4:02:30	92	3172	15,46	7248	0,19	
4:03:00	92	3164	15,44	7232	0,20	
4:03:30	92	3157	15,42	7220	0,21	
4:04:00	92	3151	15,40	7204	0,21	
4:04:30	92	3144	15,38	7193	0,22	
4:05:00	92	3138	15,35	7178	0,23	
4:05:30	92	3132	15,34	7170	0,24	
4:06:00	92	3125	15,32	7153	0,24	
4:06:30	92	3118	15,30	7142	0,25	
4:07:00	92	3112	15,28	7130	0,26	
4:07:30	92	3105	15,25	7119	0,27	
4:08:00	92	3099	15,23	7104	0,28	
4:08:30	92	3093	15,21	7089	0,29	
4:09:00	92	3088	15,19	7078	0,30	
4:09:30	93	3083	15,17	7067	0,31	
4:10:00	93	3077	15,14	7055	0,32	
4:10:30	93	3072	15,12	7043	0,33	
4:11:00	93	3067	15,10	7032	0,33	
4:11:30	93	3063	15,07	7026	0,34	
4:12:00	93	3057	15,05	7013	0,36	
4:12:30	93	3051	15,02	7005	0,36	
4:13:00	93	3046	15,00	6993	0,37	
4:13:30	93	3040	14,98	6987	0,38	
4:14:00	93	3034	14,96	6978	0,39	
4:14:30	93	3028	14,93	6970	0,41	
4:15:00	93	3024	14,91	6962	0,42	
4:15:30	93	3019	14,89	6949	0,43	
4:16:00	93	3015	14,86	6944	0,44	
4:16:30	93	3012	14,83	6933	0,45	
4:17:00	93	3009	14,81	6925	0,46	
4:17:30	93	3004	14,79	6917	0,47	
4:18:00	93	3000	14,76	6908	0,48	
4:18:30	93	2994	14,74	6894	0,50	
4:19:00	93	2989	14,71	6883	0,51	
4:19:30	93	2983	14,69	6870	0,52	
4:20:00	93	2978	14,66	6856	0,53	
4:20:30	93	2973	14,64	6844	0,55	
4:21:00	94	2968	14,61	6822	0,56	
4:21:30	94	2963	14,59	6806	0,57	
4:22:00	94	2959	14,56	6778	0,58	
4:22:30	94	2955	14,53	6756	0,60	
4:23:00	94	2950	14,51	6741	0,61	
4:23:30	94	2945	14,48	6734	0,62	
4:24:00	94	2939	14,46	6730	0,64	
4:24:30	94	2933	14,43	6745	0,65	
4:25:00	94	2927	14,40	6751	0,67	
4:25:30	94	2922	14,38	6753	0,68	
4:26:00	94	2917	14,35	6752	0,70	
4:26:30	94	2912	14,32	6751	0,71	
4:27:00	94	2907	14,30	6749	0,73	
4:27:30	94	2902	14,28	6751	0,74	
4:28:00	94	2896	14,25	6748	0,75	
4:28:30	94	2890	14,22	6744	0,77	
4:29:00	94	2885	14,20	6739	0,79	
4:29:30	94	2877	14,17	6740	0,80	
4:30:00	94	2870	14,14	6736	0,82	
4:30:30	94	2861	14,11	6689	0,84	
4:31:00	95	2852	14,08	6685	0,86	
4:31:30	95	2844	14,05	6683	0,87	
4:32:00	95	2835	14,02	6680	0,89	
4:32:30	95	2825	14,00	6674	0,91	
4:33:00	95	2816	13,97	6669	0,93	
4:33:30	95	2806	13,93	6667	0,95	
4:34:00	95	2797	13,91	6662	0,97	
4:34:30	95	2787	13,88	6660	0,99	
4:35:00	95	2777	13,84	6658	1,01	
4:35:30	95	2765	13,81	6655	1,03	
4:36:00	95	2752	13,78	6656	1,05	
4:36:30	95	2739	13,75	6655	1,08	
4:37:00	95	2724	13,72	6650	1,10	
4:37:30	95	2709	13,69	6650	1,12	
4:38:00	95	2693	13,66	6649	1,14	
4:38:30	95	2678	13,63	6650	1,17	
4:39:00	95	2663	13,60	6649	1,19	
4:39:30	95	2649	13,56	6646	1,22	
4:40:00	95	2635	13,53	6649	1,24	
4:40:30	95	2619	13,50	6648	1,27	
4:41:00	96	2602	13,46	6649	1,29	
4:41:30	96	2582	13,43	6649	1,32	
4:42:00	96	2562	13,40	6654	1,34	
4:42:30	96	2539	13,37	6655	1,37	
4:43:00	96	2515	13,34	6660	1,40	
4:43:30	96	2491	13,30	6667	1,43	
4:44:00	96	2468	13,27	6671	1,45	
4:44:30	96	2445	13,24	6673	1,48	
4:45:00	96	2422	13,21	6681	1,51	
4:45:30	96	2398	13,17	6684	1,54	
4:46:00	96	2374	13,14	6692	1,57	
4:46:30	96	2348	13,11	6700	1,60	
4:47:00	96	2322	13,07	6707	1,63	
4:47:30	96	2292	13,04	6711	1,66	
4:48:00	96	2263	13,01	6717	1,69	
4:48:30	96	2230	12,98	6724	1,72	
4:49:00	96	2196	12,95	6730	1,76	
4:49:30	96	2161	12,91	6740	1,79	
4:50:00	96	2128	12,90	6744	1,80	
4:50:30	96	2096	12,87	6751	1,84	
4:51:00	96	2067	12,84	6757	1,87	
4:51:30	96	2037	12,80	6768	1,90	
4:52:00	96	2008	12,77	6773	1,93	
4:52:30	96	1979	12,74	6785	1,97	
4:53:00	96	1948	12,71	6796	2,00	
4:53:30	96	1917	12,68	6804	2,04	
4:54:00	96	1884	12,65	6817	2,08	
4:54:30	96	1851	12,62	6823	2,11	
4:55:00	96	1816	12,59	6830	2,14	
4:55:30	96	1783	12,56	6840	2,18	
4:56:00	96	1749	12,52	6853	2,22	
4:56:30	96	1717	12,50	6857	2,25	
4:57:00	96	1685	12,47	6866	2,29	
4:57:30	96	1653	12,43	6873	2,33	
4:58:00	96	1621	12,41	6884	2,37	
4:58:30	96	1589	12,38	6892	2,40	
4:59:00	96	1556	12,35	6900	2,44	
4:59:30	96	1522	12,32	6911	2,47	
5:00:00	96	1488	12,30	6911	2,51	
5:00:30	96	1455	12,27	6921	2,55	
5:01:00	96	1422	12,24	6934	2,59	
5:01:30	96	1391	12,21	6944	2,62	
5:02:00	96	1359	12,19	6957	2,66	
5:02:30	96	1327	12,16	6967	2,70	
5:03:00	96	1299	12,13	6980	2,74	
5:03:30	96	1267	12,11	6992	2,77	
5:04:00	96	1234	12,08	7002	2,81	
5:04:30	96	1202	12,05	7015	2,85	
5:05:00	96	1170	12,03	7025	2,89	
5:05:30	96	1137	12,00	7032	2,92	
5:06:00	96	1105	11,98	7044	2,97	
5:06:30	96	1074	11,95	7049	3,00	
5:07:00	96	1044	11,93	7059	3,04	
5:07:30	96	1013	11,91	7071	3,08	
5:08:00	96	984	11,88	7083	3,11	
5:08:30	96	954	11,85	7088	3,16	
5:09:00	96	923	11,83	7097	3,20	
5:09:30	96	894	11,81	7110	3,23	
5:10:00	96	864	11,79	7114	3,27	
5:10:30	96	834	11,76	7122	3,32	
5:11:00	96	805	11,74	7132	3,35	
5:11:30	96	777	11,72	7142	3,39	
5:12:00	96	749	11,71	7143	3,41	
5:12:30	96	730	11,69	7153	3,44	
5:13:00	96	702	11,67	7161	3,48	
5:13:30	96	676	11,64	7171	3,52	
5:14:00	96	650	11,62	7188	3,56	
5:14:30	96	625	11,61	7197	3,59	
5:15:00	96	601	11,58	7207	3,63	
5:15:30	96	582	11,56	7213	3,68	
5:16:00	96	558	11,54	7218	3,71	
5:16:30	96	535	11,53	7226	3,74	
5:17:00	96	513	11,51	7233	3,78	
5:17:30	96	491	11,49	7241	3,82	
5:18:00	96	470	11,46	7223	3,86	
5:18:30	96	451	11,44	7229	3,90	
5:19:00	96	432	11,43	7236	3,94	
5:19:30	96	414	11,41	7243	3,97	
5:20:00	96	397	11,39	7250	4,01	
5:20:30	96	381	11,37	7253	4,05	
5:21:00	96	365	11,35	7261	4,09	
5:21:30	96	360	11,34	7269	4,12	
5:22:00	96	344	11,32	7276	4,15	
5:22:30	96	329	11,30	7283	4,19	
5:23:00	96	315	11,29	7289	4,23	
5:23:30	96	302	11,27	7298	4,27	
5:24:00	96	289	11,25	7304	4,31	
5:24:30	96	277	11,23	7310	4,35	
5:25:00	96	266	11,22	7316	4,38	
5:25:30	96	256	11,20	7318	4,41	
5:26:00	96	247	11,19	7327	4,45	
5:26:30	96	239	11,17	7332	4,49	
5:27:00	96	231	11,15	7338	4,53	
5:27:30	96	223	11,14	7343	4,57	
5:28:00	96	216	11,12	7348	4,60	
5:28:30	96	209	11,11	7352	4,63	
5:29:00	96	201	11,09	7358	4,66	
5:29:30	96	195	11,08	7365	4,71	
5:30:00	96	188	11,06	7368	4,75	
5:30:30	96	183	11,04	7370	4,78	
5:31:00	96	178	11,03	7374	4,81	
5:31:30	96	173	11,02	7382	4,85	
5:32:00	96	169	11,01	7387	4,88	
5:32:30	96	166	10,99	7387	4,91	
5:33:00	96	163	10,98	7394	4,95	
5:33:30	96	160	10,96	7394	4,99	
5:34:00	96	157	10,94	7404	5,03	
5:34:30	96	154	10,94	7402	5,05	
5:35:00	96	151	10,93	7409	5,07	
5:35:30	96	148	10,92	7415	5,10	
5:36:00	96	145	10,91	7422	5,13	
5:36:30	96	142	10,89	7428	5,17	
5:37:00	96	139	10,88	7434	5,21	
5:37:30	96	137	10,86	7441	5,25	
5:38:00	96	134	10,85	7445	5,28	
5:38:30	96	132	10,84	7455	5,31	
5:39:00	96	131	10,83	7463	5,34	
5:39:30	96	129	10,82	7466	5,37	
5:40:00	96	127	10,81	7473	5,40	
5:40:30	96	126	10,79	7477	5,44	
5:41:00	96	124	10,78	7481	5,48	
5:41:30	96	122	10,76	7483	5,52	
5:42:00	96	121	10,75	7487	5,55	
5:42:30	96	119	10,74	7494	5,58	
5:43:00	96	118	10,73	7496	5,61	
5:43:30	96	117	10,72	7500	5,64	
5:44:00	96	116	10,71	7507	5,66	
5:44:30	96	115	10,70	7511	5,69	
5:45:00	96	113	10,69	7513	5,72	
5:45:30	96	112	10,68	7519	5,76	
5:46:00	96	111	10,67	7523	5,80	
5:46:30	96	110	10,65	7527	5,84	
5:47:00	96	109	10,64	7529	5,87	
5:47:30	96	108	10,64	7533	5,89	
5:48:00	96	107	10,63	7539	5,92	
5:48:30	96	107	10,62	7540	5,95	
5:49:00	96	106	10,61	7546	5,97	
5:49:30	96	105	10,60	7548	6,00	
5:50:00	96	104	10,59	7555	6,03	
5:50:30	96	104	10,58	7554	6,07	
5:51:00	96	103	10,57	7556	6,10	
5:51:30	96	102	10,56	7560	6,13	
5:52:00	96	102	10,55	7566	6,16	
5:52:30	96	101	10,54	7566	6,19	
5:53:00	96	100	10,53	7573	6,22	
5:53:30	96	100	10,52	7573	6,24	
5:54:00	96	99	10,52	7578	6,27	
5:54:30	96	98	10,51	7581	6,29	
5:55:00	96	98	10,50	7585	6,32	
5:55:30	96	97	10,49	7588	6,35	
5:56:00	96	97	10,48	7587	6,39	
5:56:30	96	96	10,47	7590	6,41	
5:57:00	96	95	10,46	7591	6,44	
5:57:30	96	94	10,45	7592	6,47	
5:58:00	96	94	10,44	7597	6,50	
5:58:30	96	94	10,44	7600	6,52	
5:59:00	96	93	10,43	7603	6,54	
5:59:30	96	93	10,42	7601	6,56	
6:00:00	96	92	10,42	7605	6,59	
6:00:30	96	92	10,41	7608	6,61	
6:01:00	96	91	10,40	7611	6,64	
6:01:30	96	91	10,39	7616	6,67	
6:02:00	96	90	10,38	7617	6,70	
6:02:30	96	90	10,38	7622	6,73	
6:03:00	96	89	10,36	7623	6,77	
6:03:30	96	89	10,36	7624	6,80	
6:04:00	96	88	10,35	7630	6,82	
6:04:30	96	88	10,34	7632	6,84	
6:05:00	96	87	10,34	7633	6,87	
6:05:30	96	87	10,33	7635	6,89	
6:06:00	96	87	10,32	7638	6,91	
6:06:30	96	86	10,32	7643	6,93	
6:07:00	96	86	10,31	7643	6,95	
6:07:30	96	85	10,31	7645	6,97	
6:08:00	96	85	10,30	7647	7,00	
6:08:30	96	84	10,29	7647	7,03	
6:09:00	96	84	10,28	7651	7,05	
6:09:30	96	84	10,28	7648	7,08	
6:10:00	96	83	10,27	7652	7,11	
6:10:30	96	83	10,26	7652	7,14	
6:11:00	96	83	10,25	7656	7,17	
6:11:30	96	82	10,25	7657	7,20	
6:12:00	96	82	10,24	7659	7,21	
6:12:30	96	82	10,24	7662	7,23	
6:13:00	96	81	10,23	7660	7,25	
6:13:30	96	81	10,23	7664	7,27	
6:14:00	96	81	10,22	7665	7,29	
6:14:30	96	80	10,21	7668	7,32	
6:15:00	96	80	10,21	7667	7,34	
6:15:30	96	80	10,20	7672	7,36	
6:16:00	96	80	10,20	7672	7,38	
6:16:30	96	80	10,19	7676	7,41	
6:17:00	96	80	10,18	7676	7,43	
6:17:30	96	80	10,18	7676	7,46	
6:18:00	96	80	10,17	7678	7,50	
6:18:30	96	79	10,16	7680	7,51	
6:19:00	96	80	10,16	7685	7,54	
6:19:30	96	80	10,15	7686	7,56	
6:20:00	96	79	10,15	7687	7,58	
6:20:30	96	80	10,14	7690	7,59	
6:21:00	96	79	10,14	7691	7,61	
6:21:30	96	80	10,13	7693	7,63	
6:22:00	96	79	10,13	7696	7,65	
6:22:30	96	80	10,12	7701	7,67	
6:23:00	96	80	10,12	7699	7,69	
6:23:30	96	80	10,11	7701	7,71	
6:24:00	96	80	10,11	7703	7,73	
6:24:30	96	80	10,10	7702	7,75	
6:25:00	96	80	10,10	7706	7,77	
6:25:30	96	80	10,09	7707	7,79	
6:26:00	96	80	10,08	7706	7,82	
6:26:30	96	79	10,08	7709	7,85	
6:27:00	96	80	10,07	7711	7,88	
6:27:30	96	80	10,06	7714	7,90	
6:28:00	96	82	10,06	7716	7,93	
6:28:30	96	81	10,05	7718	7,95	
6:29:00	96	81	10,05	7718	7,97	
6:29:30	96	81	10,05	7720	7,98	
6:30:00	96	81	10,04	7719	8,00	
6:30:30	96	81	10,04	7721	8,01	
6:31:00	96	81	10,03	7725	8,03	
6:31:30	96	81	10,03	7727	8,05	
6:32:00	96	80	10,03	7727	8,06	
6:32:30	96	80	10,02	7730	8,08	
6:33:00	96	80	10,02	7730	8,10	
6:33:30	96	79	10,01	7732	8,12	
6:34:00	96	80	10,01	7735	8,14	
6:34:30	96	79	10,00	7735	8,16	
6:35:00	96	80	10,00	7735	8,18	
6:35:30	96	81	9,99	7738	8,20	
6:36:00	96	81	9,99	7738	8,23	
6:36:30	96	81	9,98	7742	8,24	
6:37:00	96	80	9,98	7743	8,27	
6:37:30	96	80	9,97	7742	8,29	
6:38:00	96	80	9,96	7745	8,32	
6:38:30	96	80	9,96	7745	8,35	
6:39:00	96	80	9,96	7748	8,36	
6:39:30	96	81	9,95	7748	8,38	
6:40:00	96	80	9,95	7748	8,40	
6:40:30	96	80	9,94	7749	8,41	
6:41:00	96	80	9,94	7754	8,42	
6:41:30	96	80	9,94	7752	8,43	
6:42:00	96	80	9,94	7753	8,45	
6:42:30	96	80	9,93	7753	8,47	
6:43:00	96	80	9,93	7756	8,49	
6:43:30	96	80	9,92	7752	8,51	
6:44:00	96	80	9,92	7755	8,53	
6:44:30	96	80	9,92	7759	8,53	
6:45:00	96	80	9,91	7761	8,54	
6:45:30	96	79	9,91	7759	8,56	
6:46:00	96	80	9,91	7762	8,58	
6:46:30	96	80	9,90	7762	8,60	
6:47:00	96	79	9,90	7763	8,62	
6:47:30	96	80	9,89	7764	8,63	
6:48:00	96	80	9,89	7766	8,65	
6:48:30	96	80	9,89	7765	8,66	
6:49:00	96	80	9,88	7767	8,69	
6:49:30	96	80	9,87	7766	8,72	
6:50:00	96	79	9,87	7768	8,75	
6:50:30	96	80	9,86	7770	8,77	
6:51:00	96	81	9,86	7772	8,79	
6:51:30	96	81	9,86	7773	8,81	
6:52:00	96	81	9,85	7773	8,83	
6:52:30	96	81	9,85	7775	8,84	
6:53:00	96	80	9,85	7775	8,85	
6:53:30	96	80	9,84	7777	8,87	
6:54:00	96	80	9,84	7778	8,88	
6:54:30	96	81	9,84	7780	8,89	
6:55:00	96	81	9,84	7777	8,91	
6:55:30	96	81	9,83	7783	8,92	
6:56:00	96	81	9,83	7782	8,93	
6:56:30	96	81	9,83	7782	8,94	
6:57:00	96	80	9,82	7785	8,96	
6:57:30	96	80	9,82	7786	8,98	
6:58:00	96	80	9,82	7787	8,99	
6:58:30	96	80	9,81	7786	9,00	
6:59:00	96	83	9,81	7789	9,02	
6:59:30	96	82	9,81	7790	9,04	
7:00:00	96	82	9,80	7789	9,06	
7:00:30	96	82	9,80	7792	9,07	
7:01:00	96	82	9,80	7793	9,09	
7:01:30	96	81	9,79	7794	9,11	
7:02:00	96	81	9,79	7795	9,13	
7:02:30	96	81	9,78	7797	9,14	
7:03:00	96	81	9,78	7795	9,15	
7:03:30	96	81	9,78	7797	9,17	
7:04:00	96	81	9,77	7799	9,20	
7:04:30	96	81	9,77	7797	9,22	
7:05:00	96	80	9,76	7799	9,24	
7:05:30	96	80	9,76	7801	9,26	
7:06:00	96	80	9,76	7800	9,27	
7:06:30	96	80	9,76	7802	9,28	
7:07:00	96	80	9,75	7802	9,30	
7:07:30	96	80	9,75	7802	9,32	
7:08:00	96	80	9,75	7803	9,33	
7:08:30	96	82	9,74	7807	9,34	
7:09:00	96	82	9,74	7808	9,35	
7:09:30	96	81	9,74	7809	9,36	
7:10:00	96	82	9,74	7809	9,37	
7:10:30	96	82	9,74	7809	9,38	
7:11:00	96	81	9,73	7812	9,39	
7:11:30	96	81	9,73	7810	9,40	
7:12:00	96	81	9,73	7810	9,42	
7:12:30	96	81	9,73	7811	9,43	
7:13:00	96	81	9,72	7815	9,45	
7:13:30	96	81	9,72	7813	9,47	
7:14:00	96	80	9,72	7812	9,48	
7:14:30	96	80	9,71	7814	9,49	
7:15:00	96	80	9,71	7816	9,51	
7:15:30	96	80	9,71	7815	9,52	
7:16:00	96	80	9,70	7818	9,54	
7:16:30	96	80	9,70	7822	9,55	
7:17:00	96	80	9,70	7819	9,56	
7:17:30	96	80	9,70	7823	9,58	
7:18:00	96	80	9,69	7823	9,60	
7:18:30	96	80	9,69	7823	9,61	
7:19:00	96	80	9,69	7823	9,63	
7:19:30	96	80	9,68	7826	9,65	
7:20:00	96	80	9,68	7823	9,67	
7:20:30	96	80	9,68	7823	9,68	
7:21:00	96	80	9,67	7827	9,70	
7:21:30	96	79	9,67	7824	9,73	
7:22:00	96	80	9,66	7830	9,75	
7:22:30	96	80	9,66	7826	9,77	
7:23:00	96	80	9,66	7829	9,79	
7:23:30	96	80	9,65	7828	9,80	
7:24:00	96	80	9,65	7828	9,80	
7:24:30	96	82	9,65	7829	9,81	
7:25:00	96	82	9,65	7831	9,82	
7:25:30	96	82	9,65	7834	9,83	
7:26:00	96	81	9,65	7833	9,84	
7:26:30	96	81	9,64	7833	9,85	
7:27:00	96	81	9,64	7835	9,86	
7:27:30	96	81	9,64	7834	9,86	
7:28:00	96	81	9,64	7836	9,88	
7:28:30	96	81	9,64	7836	9,90	
7:29:00	96	80	9,63	7837	9,91	
7:29:30	96	80	9,63	7837	9,92	
7:30:00	96	80	9,63	7836	9,93	
7:30:30	96	79	9,63	7838	9,94	
7:31:00	96	79	9,62	7838	9,95	
7:31:30	96	80	9,62	7838	9,97	
7:32:00	96	80	9,62	7841	9,98	
7:32:30	96	79	9,62	7839	9,99	
7:33:00	96	80	9,61	7840	10,01	
7:33:30	96	80	9,61	7842	10,02	
7:34:00	96	80	9,61	7843	10,03	
7:34:30	96	80	9,61	7844	10,04	
7:35:00	96	80	9,61	7841	10,05	
7:35:30	96	80	9,60	7842	10,07	
7:36:00	96	80	9,60	7841	10,08	
7:36:30	96	79	9,60	7842	10,10	
7:37:00	96	80	9,60	7843	10,11	
7:37:30	96	80	9,59	7847	10,12	
7:38:00	96	80	9,59	7845	10,14	
7:38:30	96	80	9,58	7848	10,16	
7:39:00	96	80	9,58	7845	10,18	
7:39:30	96	80	9,58	7848	10,19	
7:40:00	96	80	9,58	7847	10,20	
7:40:30	96	80	9,57	7850	10,22	
7:41:00	96	80	9,57	7849	10,24	
7:41:30	96	80	9,57	7850	10,25	
7:42:00	96	80	9,57	7849	10,27	
7:42:30	96	80	9,56	7849	10,29	
7:43:00	96	80	9,56	7848	10,30	
7:43:30	96	81	9,56	7853	10,32	
7:44:00	96	81	9,55	7851	10,33	
7:44:30	96	81	9,55	7853	10,35	
7:45:00	96	81	9,55	7855	10,36	
7:45:30	96	81	9,55	7855	10,36	
7:46:00	96	81	9,55	7852	10,37	
7:46:30	96	81	9,54	7853	10,39	
7:47:00	96	80	9,54	7855	10,39	
7:47:30	96	80	9,54	7855	10,39	
7:48:00	96	80	9,54	7858	10,40	
7:48:30	96	80	9,54	7856	10,41	
7:49:00	96	80	9,54	7855	10,42	
7:49:30	96	80	9,54	7855	10,43	
7:50:00	96	80	9,54	7859	10,43	
7:50:30	96	80	9,53	7857	10,45	
7:51:00	96	79	9,53	7858	10,46	
7:51:30	96	79	9,53	7858	10,47	
7:52:00	96	79	9,53	7858	10,49	
7:52:30	96	79	9,52	7860	10,49	
7:53:00	96	79	9,52	7860	10,50	
7:53:30	96	80	9,52	7863	10,52	
7:54:00	96	80	9,52	7863	10,53	
7:54:30	96	80	9,52	7863	10,54	
7:55:00	96	80	9,51	7864	10,55	
7:55:30	96	80	9,51	7865	10,56	
7:56:00	96	79	9,51	7865	10,57	
7:56:30	96	79	9,51	7864	10,57	
7:57:00	96	79	9,51	7865	10,59	
7:57:30	96	80	9,51	7865	10,60	
7:58:00	96	80	9,50	7865	10,61	
7:58:30	96	79	9,50	7864	10,63	
7:59:00	96	79	9,50	7868	10,65	
7:59:30	96	80	9,50	7867	10,66	
8:00:00	96	80	9,49	7864	10,68	
8:00:30	96	79	9,49	7866	10,68	
8:01:00	96	79	9,49	7867	10,70	
8:01:30	96	80	9,49	7870	10,71	
8:02:00	96	80	9,48	7870	10,73	
8:02:30	96	80	9,48	7869	10,74	
8:03:00	96	79	9,48	7868	10,76	
8:03:30	96	80	9,48	7871	10,77	
8:04:00	96	80	9,47	7871	10,79	
8:04:30	96	80	9,47	7874	10,80	
8:05:00	96	80	9,47	7874	10,82	
8:05:30	96	80	9,46	7874	10,83	
8:06:00	96	80	9,46	7873	10,85	
8:06:30	96	80	9,46	7872	10,87	
8:07:00	96	80	9,46	7872	10,88	
8:07:30	96	80	9,46	7874	10,88	
8:08:00	96	80	9,45	7876	10,90	
8:08:30	96	80	9,45	7873	10,90	
8:09:00	96	79	9,45	7874	10,91	
8:09:30	96	80	9,45	7879	10,91	
8:10:00	96	80	9,45	7875	10,93	
8:10:30	96	80	9,45	7877	10,94	
8:11:00	96	80	9,44	7881	10,95	
8:11:30	96	80	9,44	7879	10,96	
8:12:00	96	81	9,44	7882	10,97	
8:12:30	96	81	9,44	7881	10,97	
8:13:00	96	82	9,44	7883	10,98	
8:13:30	96	82	9,44	7881	11,00	
8:14:00	96	82	9,44	7882	11,00	
8:14:30	96	82	9,43	7882	11,01	
8:15:00	96	81	9,43	7882	11,01	
8:15:30	96	81	9,43	7884	11,02	
8:16:00	96	81	9,43	7883	11,04	
8:16:30	96	81	9,43	7883	11,04	
8:17:00	96	81	9,43	7883	11,05	
8:17:30	96	80	9,43	7883	11,06	
8:18:00	96	80	9,42	7886	11,07	
8:18:30	96	80	9,42	7884	11,09	
8:19:00	96	80	9,42	7887	11,09	
8:19:30	96	80	9,42	7887	11,10	
8:20:00	96	80	9,42	7886	11,11	
8:20:30	96	80	9,42	7885	11,12	
8:21:00	96	80	9,41	7888	11,13	
8:21:30	96	80	9,41	7890	11,14	
8:22:00	96	80	9,41	7890	11,16	
8:22:30	96	80	9,41	7889	11,16	
8:23:00	96	79	9,41	7888	11,17	
8:23:30	96	80	9,41	7890	11,18	
8:24:00	96	79	9,40	7891	11,20	
8:24:30	96	80	9,40	7892	11,21	
8:25:00	96	80	9,40	7892	11,22	
8:25:30	96	81	9,40	7893	11,23	
8:26:00	96	81	9,40	7890	11,24	
8:26:30	96	81	9,39	7893	11,25	
8:27:00	96	81	9,39	7893	11,26	
8:27:30	96	81	9,39	7892	11,28	
8:28:00	96	81	9,39	7895	11,30	
8:28:30	96	80	9,38	7893	11,31	
8:29:00	96	80	9,38	7895	11,32	
8:29:30	96	80	9,38	7898	11,33	
8:30:00	96	80	9,38	7898	11,33	
8:30:30	96	80	9,38	7894	11,35	
8:31:00	96	80	9,37	7896	11,37	
8:31:30	96	80	9,37	7896	11,39	
8:32:00	96	81	9,37	7897	11,40	
8:32:30	96	81	9,37	7898	11,40	
8:33:00	96	81	9,37	7899	11,41	
8:33:30	96	81	9,36	7899	11,43	
8:34:00	96	81	9,36	7897	11,45	
8:34:30	96	80	9,36	7899	11,46	
8:35:00	96	80	9,36	7900	11,48	
8:35:30	96	80	9,36	7897	11,49	
8:36:00	96	80	9,35	7899	11,50	
8:36:30	96	80	9,35	7901	11,50	
8:37:00	96	80	9,35	7902	11,51	
8:37:30	96	80	9,35	7900	11,52	
8:38:00	96	80	9,35	7900	11,53	
8:38:30	96	80	9,35	7903	11,52	
8:39:00	96	80	9,35	7901	11,54	
8:39:30	96	80	9,35	7901	11,54	
8:40:00	96	80	9,35	7901	11,55	
8:40:30	96	80	9,34	7904	11,55	
8:41:00	96	80	9,34	7903	11,57	
8:41:30	96	80	9,34	7901	11,58	
8:42:00	96	80	9,34	7904	11,58	
8:42:30	96	80	9,34	7903	11,60	
8:43:00	96	80	9,34	7903	11,60	
8:43:30	96	80	9,34	7902	11,61	
8:44:00	96	80	9,34	7902	11,61	
8:44:30	96	80	9,34	7905	11,61	
8:45:00	96	80	9,33	7906	11,62	
8:45:30	96	80	9,33	7904	11,64	
8:46:00	96	80	9,33	7905	11,65	
8:46:30	96	80	9,33	7906	11,66	
8:47:00	96	80	9,33	7905	11,67	
8:47:30	96	80	9,32	7906	11,68	
8:48:00	96	80	9,32	7908	11,69	
8:48:30	96	80	9,32	7908	11,69	
8:49:00	96	80	9,32	7909	11,70	
8:49:30	96	80	9,32	7906	11,71	
8:50:00	96	80	9,32	7908	11,72	
8:50:30	96	80	9,32	7907	11,74	
8:51:00	96	80	9,31	7906	11,75	
8:51:30	96	80	9,31	7910	11,75	
8:52:00	96	79	9,31	7909	11,76	
8:52:30	96	80	9,31	7907	11,77	
8:53:00	96	80	9,31	7909	11,78	
8:53:30	96	80	9,31	7910	11,79	
8:54:00	96	80	9,31	7910	11,79	
8:54:30	96	80	9,31	7912	11,80	
8:55:00	96	80	9,30	7911	11,82	
8:55:30	96	80	9,30	7909	11,83	
8:56:00	96	80	9,30	7912	11,83	
8:56:30	96	80	9,30	7912	11,84	
8:57:00	96	80	9,30	7913	11,86	
8:57:30	96	80	9,30	7914	11,86	
8:58:00	96	80	9,30	7913	11,87	
8:58:30	96	80	9,29	7915	11,88	
8:59:00	96	80	9,29	7913	11,90	
8:59:30	96	80	9,29	7916	11,90	
9:00:00	96	80	9,29	7915	11,91	
9:00:30	96	80	9,29	7917	11,92	
9:01:00	96	80	9,29	7914	11,93	
9:01:30	96	80	9,28	7915	11,94	
9:02:00	96	80	9,28	7917	11,95	
9:02:30	96	80	9,28	7916	11,97	
9:03:00	96	79	9,28	7918	11,98	
9:03:30	96	80	9,27	7919	12,00	
9:04:00	96	80	9,27	7917	12,01	
9:04:30	96	80	9,27	7917	12,02	
9:05:00	96	80	9,27	7916	12,03	
9:05:30	96	80	9,27	7919	12,05	
9:06:00	96	80	9,26	7917	12,06	
9:06:30	96	80	9,26	7917	12,07	
9:07:00	96	80	9,26	7914	12,08	
9:07:30	96	80	9,26	7917	12,09	
9:08:00	96	80	9,26	7919	12,10	
9:08:30	96	80	9,26	7917	12,12	
9:09:00	96	79	9,26	7918	12,12	
9:09:30	96	80	9,25	7920	12,14	
9:10:00	96	80	9,25	7917	12,14	
9:10:30	96	80	9,25	7916	12,15	
9:11:00	96	80	9,25	7918	12,15	
9:11:30	96	80	9,25	7918	12,16	
9:12:00	96	80	9,25	7919	12,17	
9:12:30	96	80	9,25	7920	12,17	
9:13:00	96	80	9,25	7922	12,18	
9:13:30	96	80	9,25	7920	12,19	
9:14:00	96	80	9,24	7919	12,20	
9:14:30	96	80	9,24	7921	12,20	
9:15:00	96	80	9,24	7922	12,21	
9:15:30	96	80	9,24	7923	12,21	
9:16:00	96	80	9,24	7923	12,22	
9:16:30	96	80	9,24	7925	12,22	
9:17:00	96	80	9,24	7923	12,23	
9:17:30	96	80	9,24	7924	12,24	
9:18:00	96	80	9,24	7920	12,24	
9:18:30	96	80	9,24	7922	12,25	
9:19:00	96	80	9,23	7922	12,26	
9:19:30	96	80	9,23	7921	12,27	
9:20:00	96	80	9,23	7924	12,27	
9:20:30	96	80	9,23	7923	12,28	
9:21:00	96	80	9,23	7922	12,29	
9:21:30	96	80	9,23	7925	12,29	
9:22:00	96	80	9,23	7925	12,30	
9:22:30	96	80	9,23	7926	12,32	
9:23:00	96	80	9,23	7925	12,32	
9:23:30	96	80	9,23	7924	12,32	
9:24:00	96	80	9,22	7925	12,33	
9:24:30	96	80	9,22	7923	12,34	
9:25:00	96	80	9,22	7925	12,35	
9:25:30	96	80	9,22	7926	12,35	
9:26:00	96	80	9,22	7925	12,36	
9:26:30	96	80	9,22	7925	12,37	
9:27:00	96	80	9,22	7926	12,38	
9:27:30	96	80	9,22	7928	12,38	
9:28:00	96	80	9,21	7928	12,40
