Repository: ProgWizer/parser

File: project-root/data/Data Acquisition/Data Acquisition/2021 year (353)/21-108.txt (part 1 of 27)
--Test Summary--
Full Path and File Name	
Instrument Name	7322
Instrument Type	Model 7322 Consistometer - Variable Speed
Instrument Serial Number	
Test Start Date	19.05.2021
Test Start Time	17:44:56
Test Stop Date	20.05.2021
Test Stop Time	5:00:37
Test Length	11:15:41
Final Sample Time Offset	11:15:41
Controller Schedule Name	
Sampling Period	1 second
Comments	
Information	WellID	
Information	Customer	
Information	EngName	
Information	CementClass	
Information	CementMfr	
Information	Additives	90G+10ASPM(0.81)+1Flac-550(wob)
Information	Density	1500
Information	BHCT	
Information	BHST	
Information	FluidLoss	
Information	JobType	
Calculated Value	Time_30Bc	7:19:08
Calculated Value	Time_70Bc	11:15:41
Initial Temperature (°C)	24 °C
Final Temperature (°C)	41 °C
Initial Pressure (MPa)	0,3 MPa
Final Pressure (MPa)	20,1 MPa
Initial Consistency (Bc)	14 Bc
Final Consistency (Bc)	70 Bc
Initial Wall Temperature (°C)	30 °C
Final Wall Temperature (°C)	39 °C
Initial Motor Speed (RPM)	150 RPM
Final Motor Speed (RPM)	150 RPM
--Data--
Time (HH:MM:SS)	Temperature (°C)	Pressure (MPa)	Consistency (Bc)	Wall Temperature (°C)	Motor Speed (RPM)
0:00:00	24	0,3	14	30	150
0:00:01	24	0,3	14	30	150
0:00:02	24	0,3	14	30	150
0:00:03	24	0,3	14	30	150
0:00:04	24	0,3	14	30	150
0:00:05	24	0,3	14	30	150
0:00:06	24	0,3	14	30	150
0:00:07	24	0,3	14	30	150
0:00:08	24	0,3	14	30	150
0:00:09	24	0,3	14	30	150
0:00:10	24	0,3	14	30	150
0:00:11	24	0,3	14	30	150
0:00:12	24	0,4	14	30	150
0:00:13	24	0,4	14	30	150
0:00:14	24	0,4	14	30	150
0:00:15	24	0,4	14	30	150
0:00:16	24	0,4	14	30	150
0:00:17	24	0,4	14	30	150
0:00:18	24	0,4	14	30	150
0:00:19	24	0,4	14	30	150
0:00:20	24	0,4	14	30	150
0:00:21	24	0,4	14	30	150
0:00:22	24	0,5	14	30	150
0:00:23	25	0,5	14	30	150
0:00:24	25	0,5	14	30	150
0:00:25	25	0,5	14	30	150
0:00:26	25	0,5	14	30	150
0:00:27	25	0,5	14	30	150
0:00:28	25	0,5	14	30	150
0:00:29	25	0,5	14	30	150
0:00:30	25	0,5	14	30	150
0:00:31	25	0,5	14	30	150
0:00:32	25	0,6	14	30	150
0:00:33	25	0,6	14	30	150
0:00:34	25	0,6	14	30	150
0:00:35	25	0,6	14	30	150
0:00:36	25	0,6	14	30	150
0:00:37	25	0,6	14	30	150
0:00:38	25	0,6	14	30	150
0:00:39	25	0,6	14	30	150
0:00:40	25	0,6	14	30	150
0:00:41	25	0,6	14	30	150
0:00:42	25	0,6	14	30	150
0:00:43	25	0,6	14	30	150
0:00:44	25	0,6	14	30	150
0:00:45	25	0,6	14	30	150
0:00:46	25	0,7	14	31	150
0:00:47	25	0,8	14	31	150
0:00:48	25	0,8	14	31	150
0:00:49	25	0,8	14	31	150
0:00:50	25	0,8	14	30	150
0:00:51	25	0,8	14	31	150
0:00:52	25	0,8	14	30	150
0:00:53	25	0,8	14	31	150
0:00:54	25	0,8	14	30	150
0:00:55	25	0,8	14	31	150
0:00:56	25	0,8	14	31	150
0:00:57	25	0,8	14	31	150
0:00:58	25	0,8	14	31	150
0:00:59	25	0,8	14	30	150
0:01:00	25	0,9	14	31	150
0:01:01	25	0,9	14	30	150
0:01:02	25	1,0	14	31	150
0:01:03	25	1,0	14	31	150
0:01:04	25	1,0	14	31	150
0:01:05	25	1,0	14	31	150
0:01:06	25	1,0	14	31	150
0:01:07	25	1,0	14	31	150
0:01:08	25	1,0	14	31	150
0:01:09	25	1,0	14	31	150
0:01:10	25	1,0	14	31	150
0:01:11	25	1,0	14	31	150
0:01:12	25	1,0	14	31	150
0:01:13	25	1,0	14	31	150
0:01:14	25	1,0	14	31	150
0:01:15	25	1,1	14	31	150
0:01:16	25	1,1	14	31	150
0:01:17	25	1,1	14	31	150
0:01:18	25	1,1	14	31	150
0:01:19	25	1,1	14	31	150
0:01:20	25	1,1	14	31	150
0:01:21	25	1,1	14	31	150
0:01:22	25	1,1	14	31	150
0:01:23	25	1,3	14	31	150
0:01:24	25	1,3	14	31	150
0:01:25	25	1,3	14	31	150
0:01:26	25	1,3	14	31	150
0:01:27	25	1,3	14	31	150
0:01:28	26	1,3	14	31	150
0:01:29	26	1,3	14	31	150
0:01:30	26	1,3	14	31	150
0:01:31	26	1,3	14	31	150
0:01:32	26	1,3	14	31	150
0:01:33	26	1,3	14	31	150
0:01:34	26	1,3	14	31	150
0:01:35	26	1,3	14	31	150
0:01:36	26	1,3	14	31	150
0:01:37	26	1,3	14	31	150
0:01:38	26	1,3	14	31	150
0:01:39	26	1,3	14	31	150
0:01:40	26	1,3	14	31	150
0:01:41	26	1,3	14	31	150
0:01:42	26	1,3	14	31	150
0:01:43	26	1,3	14	31	150
0:01:44	26	1,3	14	31	150
0:01:45	26	1,3	14	31	150
0:01:46	26	1,3	14	31	150
0:01:47	26	1,4	14	31	150
0:01:48	26	1,4	14	31	150
0:01:49	26	1,4	14	31	150
0:01:50	26	1,4	14	31	150
0:01:51	26	1,4	14	31	150
0:01:52	26	1,5	14	31	150
0:01:53	26	1,6	14	31	150
0:01:54	26	1,6	14	31	150
0:01:55	26	1,7	14	31	150
0:01:56	26	1,7	14	31	150
0:01:57	26	1,7	14	31	150
0:01:58	26	1,7	14	31	150
0:01:59	26	1,7	14	31	150
0:02:00	26	1,7	14	31	150
0:02:01	26	1,7	14	31	150
0:02:02	26	1,7	14	31	150
0:02:03	26	1,7	14	31	150
0:02:04	26	1,7	14	31	150
0:02:05	26	1,7	14	31	150
0:02:06	26	1,7	14	31	150
0:02:07	26	1,7	14	31	150
0:02:08	26	1,7	14	31	150
0:02:09	26	1,7	14	31	150
0:02:10	26	1,7	14	31	150
0:02:11	26	1,7	14	31	150
0:02:12	26	1,7	14	31	150
0:02:13	26	1,7	14	31	150
0:02:14	26	1,7	14	31	150
0:02:15	26	1,7	14	31	150
0:02:16	26	1,7	14	31	150
0:02:17	26	1,7	14	31	150
0:02:18	26	1,7	14	31	150
0:02:19	26	1,7	14	31	150
0:02:20	26	1,7	14	31	150
0:02:21	26	1,8	14	31	150
0:02:22	26	1,8	14	31	150
0:02:23	26	1,8	14	31	150
0:02:24	26	1,8	14	31	150
0:02:25	26	1,9	14	31	150
0:02:26	26	2,0	14	31	150
0:02:27	26	2,1	13	31	150
0:02:28	26	2,1	13	31	150
0:02:29	26	2,1	13	31	150
0:02:30	26	2,1	13	31	150
0:02:31	26	2,1	13	31	150
0:02:32	27	2,1	13	31	150
0:02:33	27	2,1	13	31	150
0:02:34	27	2,1	13	31	150
0:02:35	27	2,1	13	31	150
0:02:36	27	2,1	13	31	150
0:02:37	27	2,1	13	31	150
0:02:38	27	2,1	13	31	150
0:02:39	27	2,1	13	31	150
0:02:40	27	2,1	13	31	150
0:02:41	27	2,1	13	31	150
0:02:42	27	2,1	13	31	150
0:02:43	27	2,1	13	31	150
0:02:44	27	2,1	13	31	150
0:02:45	27	2,1	13	31	150
0:02:46	27	2,1	13	31	150
0:02:47	27	2,1	13	31	150
0:02:48	27	2,1	13	31	150
0:02:49	27	2,1	13	31	150
0:02:50	27	2,1	13	31	150
0:02:51	27	2,1	13	31	150
0:02:52	27	2,1	13	31	150
0:02:53	27	2,1	13	31	150
0:02:54	27	2,1	13	31	150
0:02:55	27	2,1	13	31	150
0:02:56	27	2,1	13	31	150
0:02:57	27	2,1	13	31	150
0:02:58	27	2,1	13	31	150
0:02:59	27	2,1	13	31	150
0:03:00	27	2,1	13	31	150
0:03:01	27	2,2	13	31	150
0:03:02	27	2,4	13	31	150
0:03:03	27	2,4	13	31	150
0:03:04	27	2,5	13	31	150
0:03:05	27	2,5	13	31	150
0:03:06	27	2,5	13	31	150
0:03:07	27	2,5	13	31	150
0:03:08	27	2,5	13	31	150
0:03:09	27	2,5	13	31	150
0:03:10	27	2,5	13	31	150
0:03:11	27	2,5	13	31	150
0:03:12	27	2,5	13	31	150
0:03:13	27	2,5	13	31	150
0:03:14	27	2,5	13	31	150
0:03:15	27	2,5	13	31	150
0:03:16	27	2,5	13	31	150
0:03:17	27	2,5	13	31	150
0:03:18	27	2,5	13	31	150
0:03:19	27	2,5	13	31	150
0:03:20	27	2,5	13	31	150
0:03:21	27	2,5	13	31	150
0:03:22	27	2,5	13	31	150
0:03:23	27	2,5	13	31	150
0:03:24	27	2,5	13	31	150
0:03:25	27	2,5	13	31	150
0:03:26	27	2,5	13	31	150
0:03:27	27	2,5	13	31	150
0:03:28	27	2,5	13	31	150
0:03:29	27	2,5	13	31	150
0:03:30	27	2,5	13	31	150
0:03:31	27	2,5	13	31	150
0:03:32	27	2,5	13	31	150
0:03:33	27	2,5	13	31	150
0:03:34	27	2,5	13	31	150
0:03:35	27	2,6	13	31	150
0:03:36	28	2,6	13	32	150
0:03:37	28	2,6	13	31	150
0:03:38	28	2,6	13	32	150
0:03:39	28	2,6	13	31	150
0:03:40	28	2,8	13	31	150
0:03:41	28	2,9	13	31	150
0:03:42	28	2,9	13	31	150
0:03:43	28	2,9	13	31	150
0:03:44	28	2,9	13	31	150
0:03:45	28	2,9	13	31	150
0:03:46	28	2,9	13	31	150
0:03:47	28	2,9	13	31	150
0:03:48	28	2,9	13	32	150
0:03:49	28	2,9	13	32	150
0:03:50	28	2,9	13	32	150
0:03:51	28	2,9	13	32	150
0:03:52	28	2,9	13	32	150
0:03:53	28	2,9	13	32	150
0:03:54	28	2,9	13	31	150
0:03:55	28	2,9	13	32	150
0:03:56	28	2,9	13	32	150
0:03:57	28	2,9	13	31	150
0:03:58	28	2,9	13	32	150
0:03:59	28	2,9	13	31	150
0:04:00	28	2,9	13	32	150
0:04:01	28	2,9	13	32	150
0:04:02	28	2,9	13	31	150
0:04:03	28	2,9	13	31	150
0:04:04	28	2,9	13	32	150
0:04:05	28	2,9	13	32	150
0:04:06	28	2,9	13	32	150
0:04:07	28	2,9	13	32	150
0:04:08	28	2,9	13	31	150
0:04:09	28	2,9	13	32	150
0:04:10	28	2,9	13	31	150
0:04:11	28	2,9	13	32	150
0:04:12	28	2,9	13	31	150
0:04:13	28	3,0	13	32	150
0:04:14	28	3,0	13	32	150
0:04:15	28	3,0	13	32	150
0:04:16	28	3,0	13	32	150
0:04:17	28	3,0	13	32	150
0:04:18	28	3,2	13	32	150
0:04:19	28	3,3	13	32	150
0:04:20	28	3,3	13	32	150
0:04:21	28	3,4	13	32	150
0:04:22	28	3,4	13	32	150
0:04:23	28	3,4	13	32	150
0:04:24	28	3,4	13	32	150
0:04:25	28	3,4	13	32	150
0:04:26	28	3,4	13	32	150
0:04:27	28	3,4	13	32	150
0:04:28	28	3,4	13	32	150
0:04:29	28	3,4	13	32	150
0:04:30	28	3,3	13	32	150
0:04:31	28	3,4	13	32	150
0:04:32	28	3,4	13	32	150
0:04:33	28	3,4	13	32	150
0:04:34	28	3,4	13	32	150
0:04:35	28	3,4	13	32	150
0:04:36	28	3,4	13	32	150
0:04:37	28	3,3	13	32	150
0:04:38	28	3,4	13	32	150
0:04:39	28	3,4	13	32	150
0:04:40	28	3,4	13	32	150
0:04:41	28	3,4	13	32	150
0:04:42	28	3,4	13	32	150
0:04:43	28	3,4	13	32	150
0:04:44	28	3,4	13	32	150
0:04:45	28	3,4	13	32	150
0:04:46	28	3,4	13	32	150
0:04:47	29	3,4	13	32	150
0:04:48	29	3,4	13	32	150
0:04:49	29	3,4	13	32	150
0:04:50	29	3,4	13	32	150
0:04:51	29	3,4	13	32	150
0:04:52	29	3,4	13	32	150
0:04:53	29	3,4	13	32	150
0:04:54	29	3,4	13	32	150
0:04:55	29	3,4	13	32	150
0:04:56	29	3,7	13	32	150
0:04:57	29	3,7	13	32	150
0:04:58	29	3,8	13	32	150
0:04:59	29	3,8	13	32	150
0:05:00	29	3,8	13	32	150
0:05:01	29	3,8	13	32	150
0:05:02	29	3,8	13	32	150
0:05:03	29	3,8	13	32	150
0:05:04	29	3,8	13	32	150
0:05:05	29	3,8	13	32	150
0:05:06	29	3,8	13	32	150
0:05:07	29	3,8	13	32	150
0:05:08	29	3,8	13	32	150
0:05:09	29	3,8	13	32	150
0:05:10	29	3,8	13	32	150
0:05:11	29	3,8	13	32	150
0:05:12	29	3,8	13	32	150
0:05:13	29	3,8	13	32	150
0:05:14	29	3,8	13	32	150
0:05:15	29	3,8	13	32	150
0:05:16	29	3,8	13	32	150
0:05:17	29	3,8	13	32	150
0:05:18	29	3,8	13	32	150
0:05:19	29	3,8	13	32	150
0:05:20	29	3,8	13	32	150
0:05:21	29	3,8	13	32	150
0:05:22	29	3,8	13	32	150
0:05:23	29	3,8	13	32	150
0:05:24	29	3,8	13	32	150
0:05:25	29	3,8	13	32	150
0:05:26	29	3,8	13	32	150
0:05:27	29	3,8	13	32	150
0:05:28	29	3,8	13	32	150
0:05:29	29	3,8	13	32	150
0:05:30	29	3,8	13	32	150
0:05:31	29	3,8	13	32	150
0:05:32	29	3,8	13	32	150
0:05:33	29	3,8	13	32	150
0:05:34	29	4,0	13	32	150
0:05:35	29	4,1	13	32	150
0:05:36	29	4,2	13	32	150
0:05:37	29	4,2	13	32	150
0:05:38	29	4,2	13	32	150
0:05:39	29	4,2	13	32	150
0:05:40	29	4,2	13	32	150
0:05:41	29	4,2	13	32	150
0:05:42	29	4,2	13	32	150
0:05:43	29	4,2	13	32	150
0:05:44	29	4,2	13	32	150
0:05:45	29	4,2	13	32	150
0:05:46	29	4,2	13	32	150
0:05:47	29	4,2	13	32	150
0:05:48	29	4,2	13	32	150
0:05:49	29	4,2	13	32	150
0:05:50	29	4,2	13	32	150
0:05:51	29	4,2	13	32	150
0:05:52	29	4,2	13	32	150
0:05:53	29	4,2	13	32	150
0:05:54	29	4,2	13	32	150
0:05:55	29	4,2	13	32	150
0:05:56	29	4,2	13	32	150
0:05:57	29	4,2	13	32	150
0:05:58	29	4,2	13	32	150
0:05:59	29	4,2	13	32	150
0:06:00	29	4,2	13	32	150
0:06:01	29	4,2	13	32	150
0:06:02	29	4,2	13	32	150
0:06:03	29	4,2	13	32	150
0:06:04	29	4,2	13	32	150
0:06:05	29	4,2	13	32	150
0:06:06	29	4,2	13	32	150
0:06:07	29	4,2	13	32	150
0:06:08	29	4,2	13	32	150
0:06:09	29	4,2	13	32	150
0:06:10	29	4,2	13	32	150
0:06:11	29	4,2	13	32	150
0:06:12	29	4,4	13	32	150
0:06:13	29	4,5	13	32	150
0:06:14	29	4,5	13	32	150
0:06:15	29	4,5	13	32	150
0:06:16	30	4,5	13	32	150
0:06:17	30	4,5	13	32	150
0:06:18	30	4,5	13	32	150
0:06:19	30	4,5	13	32	150
0:06:20	30	4,5	13	32	150
0:06:21	30	4,5	13	32	150
0:06:22	30	4,5	13	32	150
0:06:23	30	4,5	13	32	150
0:06:24	30	4,5	13	32	150
0:06:25	30	4,5	13	32	150
0:06:26	30	4,5	13	32	150
0:06:27	30	4,5	13	32	150
0:06:28	30	4,5	13	32	150
0:06:29	30	4,5	13	32	150
0:06:30	30	4,5	13	32	150
0:06:31	30	4,5	13	32	150
0:06:32	30	4,5	13	32	150
0:06:33	30	4,5	13	32	150
0:06:34	30	4,5	13	32	150
0:06:35	30	4,5	13	32	150
0:06:36	30	4,5	13	32	150
0:06:37	30	4,5	13	32	150
0:06:38	30	4,5	13	32	150
0:06:39	30	4,6	13	32	150
0:06:40	30	4,7	13	32	150
0:06:41	30	4,7	13	32	150
0:06:42	30	4,7	13	32	150
0:06:43	30	4,7	13	32	150
0:06:44	30	4,7	13	32	150
0:06:45	30	4,7	13	32	150
0:06:46	30	4,7	13	32	150
0:06:47	30	4,7	13	32	150
0:06:48	30	4,7	13	32	150
0:06:49	30	4,7	13	32	150
0:06:50	30	4,7	13	32	150
0:06:51	30	4,8	13	32	150
0:06:52	30	5,0	13	32	150
0:06:53	30	5,0	13	32	150
0:06:54	30	5,1	13	32	150
0:06:55	30	5,1	13	32	150
0:06:56	30	5,1	13	32	150
0:06:57	30	5,0	13	32	150
0:06:58	30	5,0	13	32	150
0:06:59	30	5,0	13	32	150
0:07:00	30	5,0	13	32	150
0:07:01	30	5,0	13	32	150
0:07:02	30	5,0	13	32	150
0:07:03	30	5,0	13	32	150
0:07:04	30	5,0	13	32	150
0:07:05	30	5,0	13	32	150
0:07:06	30	5,0	13	32	150
0:07:07	30	5,0	13	32	150
0:07:08	30	5,0	13	32	150
0:07:09	30	5,0	13	32	150
0:07:10	30	5,0	13	32	150
0:07:11	30	5,0	13	32	150
0:07:12	30	5,0	13	32	150
0:07:13	30	5,0	13	32	150
0:07:14	30	5,0	13	32	150
0:07:15	30	5,0	13	32	150
0:07:16	30	5,0	13	32	150
0:07:17	30	5,0	13	32	150
0:07:18	30	5,0	13	32	150
0:07:19	30	5,0	13	32	150
0:07:20	30	5,0	13	32	150
0:07:21	30	5,0	13	32	150
0:07:22	30	5,0	13	32	150
0:07:23	30	5,0	13	32	150
0:07:24	30	5,1	13	32	150
0:07:25	30	5,1	13	32	150
0:07:26	30	5,1	13	32	150
0:07:27	30	5,1	13	32	150
0:07:28	30	5,1	13	32	150
0:07:29	30	5,4	13	32	150
0:07:30	30	5,4	13	32	150
0:07:31	30	5,4	13	32	150
0:07:32	30	5,5	13	32	150
0:07:33	30	5,5	13	32	150
0:07:34	30	5,4	13	32	150
0:07:35	30	5,4	13	32	150
0:07:36	30	5,5	13	32	150
0:07:37	30	5,5	13	32	150
0:07:38	30	5,5	13	32	150
0:07:39	30	5,4	13	32	150
0:07:40	30	5,4	13	32	150
0:07:41	30	5,4	13	32	150
0:07:42	30	5,4	13	32	150
0:07:43	30	5,4	13	32	150
0:07:44	30	5,4	13	32	150
0:07:45	30	5,4	13	32	150
0:07:46	30	5,4	13	32	150
0:07:47	30	5,4	13	32	150
0:07:48	30	5,4	13	32	150
0:07:49	30	5,4	13	32	150
0:07:50	30	5,4	13	32	150
0:07:51	30	5,4	13	32	150
0:07:52	30	5,4	13	32	150
0:07:53	30	5,4	13	32	150
0:07:54	30	5,4	13	32	150
0:07:55	30	5,4	13	32	150
0:07:56	30	5,4	13	32	150
0:07:57	30	5,4	13	32	150
0:07:58	30	5,4	13	32	150
0:07:59	30	5,4	13	32	150
0:08:00	30	5,5	13	32	150
0:08:01	30	5,5	13	32	150
0:08:02	30	5,5	13	32	150
0:08:03	30	5,5	13	32	150
0:08:04	31	5,5	13	32	150
0:08:05	30	5,6	13	32	150
0:08:06	30	5,8	13	32	150
0:08:07	31	5,8	13	32	150
0:08:08	31	5,9	13	32	150
0:08:09	31	5,9	13	32	150
0:08:10	31	5,9	13	32	150
0:08:11	31	5,9	13	32	150
0:08:12	31	5,9	13	32	150
0:08:13	31	5,9	13	32	150
0:08:14	31	5,9	13	32	150
0:08:15	31	5,8	13	32	150
0:08:16	31	5,8	13	32	150
0:08:17	31	5,8	13	32	150
0:08:18	31	5,8	13	32	150
0:08:19	31	5,8	13	32	150
0:08:20	31	5,8	13	32	150
0:08:21	31	5,8	13	32	150
0:08:22	31	5,8	13	32	150
0:08:23	31	5,8	13	32	150
0:08:24	31	5,8	13	32	150
0:08:25	31	5,8	13	32	150
0:08:26	31	5,8	13	32	150
0:08:27	31	5,8	13	32	150
0:08:28	31	5,8	13	32	150
0:08:29	31	5,8	13	32	150
0:08:30	31	5,8	13	32	150
0:08:31	31	5,8	13	32	150
0:08:32	31	5,8	13	32	150
0:08:33	31	5,8	13	32	150
0:08:34	31	5,8	13	32	150
0:08:35	31	5,8	13	32	150
0:08:36	31	5,8	13	32	150
0:08:37	31	5,9	13	32	150
0:08:38	31	5,9	13	32	150
0:08:39	31	5,9	13	32	150
0:08:40	31	5,9	13	32	150
0:08:41	31	5,9	13	32	150
0:08:42	31	6,0	13	32	150
0:08:43	31	6,2	13	32	150
0:08:44	31	6,2	13	32	150
0:08:45	31	6,3	13	32	150
0:08:46	31	6,3	13	32	150
0:08:47	31	6,3	13	32	150
0:08:48	31	6,3	13	32	150
0:08:49	31	6,3	13	32	150
0:08:50	31	6,3	13	32	150
0:08:51	31	6,3	13	32	150
0:08:52	31	6,2	13	32	150
0:08:53	31	6,2	13	32	150
0:08:54	31	6,2	13	32	150
0:08:55	31	6,2	13	32	150
0:08:56	31	6,2	13	32	150
0:08:57	31	6,2	13	32	150
0:08:58	31	6,2	13	32	150
0:08:59	31	6,2	13	32	150
0:09:00	31	6,2	13	32	150
0:09:01	31	6,2	13	32	150
0:09:02	31	6,2	13	32	150
0:09:03	31	6,2	13	32	150
0:09:04	31	6,2	13	32	150
0:09:05	31	6,2	13	32	150
0:09:06	31	6,2	13	32	150
0:09:07	31	6,2	13	32	150
0:09:08	31	6,2	13	32	150
0:09:09	31	6,2	13	32	150
0:09:10	31	6,2	13	32	150
0:09:11	31	6,2	13	32	150
0:09:12	31	6,2	13	32	150
0:09:13	31	6,3	13	32	150
0:09:14	31	6,3	13	32	150
0:09:15	31	6,3	13	32	150
0:09:16	31	6,3	13	32	150
0:09:17	31	6,3	13	32	150
0:09:18	31	6,3	13	32	150
0:09:19	31	6,5	13	32	150
0:09:20	31	6,6	13	32	150
0:09:21	31	6,7	13	32	150
0:09:22	31	6,7	13	32	150
0:09:23	31	6,7	13	32	150
0:09:24	31	6,7	13	32	150
0:09:25	31	6,7	13	32	150
0:09:26	31	6,7	13	32	150
0:09:27	31	6,7	13	32	150
0:09:28	31	6,6	13	32	150
0:09:29	31	6,6	13	32	150
0:09:30	31	6,6	13	32	150
0:09:31	31	6,6	13	33	150
0:09:32	31	6,6	13	33	150
0:09:33	31	6,6	13	32	150
0:09:34	31	6,6	13	32	150
0:09:35	31	6,6	13	32	150
0:09:36	31	6,6	13	33	150
0:09:37	31	6,6	13	32	150
0:09:38	31	6,6	13	33	150
0:09:39	31	6,6	13	32	150
0:09:40	31	6,6	13	33	150
0:09:41	31	6,6	13	32	150
0:09:42	31	6,6	13	32	150
0:09:43	31	6,6	13	33	150
0:09:44	31	6,6	13	32	150
0:09:45	31	6,6	13	33	150
0:09:46	31	6,6	13	32	150
0:09:47	31	6,6	13	32	150
0:09:48	31	6,6	13	32	150
0:09:49	31	6,7	13	32	150
0:09:50	31	6,7	13	32	150
0:09:51	31	6,7	13	32	150
0:09:52	31	6,7	13	32	150
0:09:53	31	6,7	13	32	150
0:09:54	31	6,8	13	33	150
0:09:55	31	6,9	13	32	150
0:09:56	31	6,9	13	32	150
0:09:57	31	6,9	13	32	150
0:09:58	31	6,9	13	33	150
0:09:59	31	6,9	13	32	150
0:10:00	31	6,9	13	33	150
0:10:01	31	6,9	13	32	150
0:10:02	31	6,9	13	32	150
0:10:03	31	6,9	13	33	150
0:10:04	31	6,9	13	32	150
0:10:05	31	6,9	13	32	150
0:10:06	31	6,9	13	32	150
0:10:07	31	6,9	13	32	150
0:10:08	31	6,9	13	32	150
0:10:09	31	6,9	13	32	150
0:10:10	31	6,9	13	32	150
0:10:11	31	6,9	13	33	150
0:10:12	31	6,9	13	32	150
0:10:13	31	6,9	13	32	150
0:10:14	31	6,9	13	32	150
0:10:15	31	6,9	13	32	150
0:10:16	31	7,0	13	33	150
0:10:17	31	7,0	13	32	150
0:10:18	31	7,1	13	32	150
0:10:19	31	7,1	13	33	150
0:10:20	31	7,1	13	33	150
0:10:21	31	7,1	13	32	150
0:10:22	31	7,1	13	33	150
0:10:23	31	7,1	13	33	150
0:10:24	32	7,1	13	32	150
0:10:25	31	7,1	13	33	150
0:10:26	31	7,1	13	33	150
0:10:27	31	7,1	13	33	150
0:10:28	32	7,1	13	33	150
0:10:29	32	7,1	13	32	150
0:10:30	32	7,2	13	32	150
0:10:31	32	7,3	13	32	150
0:10:32	32	7,3	13	33	150
0:10:33	32	7,3	13	33	150
0:10:34	32	7,3	12	32	150
0:10:35	32	7,3	12	32	150
0:10:36	32	7,3	12	33	150
0:10:37	32	7,3	12	32	150
0:10:38	32	7,3	12	32	150
0:10:39	32	7,3	12	32	150
0:10:40	32	7,3	12	33	150
0:10:41	32	7,3	12	33	150
0:10:42	32	7,3	12	33	150
0:10:43	32	7,3	12	33	150
0:10:44	32	7,3	12	33	150
0:10:45	32	7,3	12	32	150
0:10:46	32	7,3	12	33	150
0:10:47	32	7,3	12	33	150
0:10:48	32	7,3	12	33	150
0:10:49	32	7,3	12	33	150
0:10:50	32	7,3	12	32	150
0:10:51	32	7,3	12	33	150
0:10:52	32	7,4	12	32	150
0:10:53	32	7,5	12	33	150
0:10:54	32	7,5	12	32	150
0:10:55	32	7,5	12	33	150
0:10:56	32	7,5	12	32	150
0:10:57	32	7,5	12	33	150
0:10:58	32	7,5	12	33	150
0:10:59	32	7,5	12	32	150
0:11:00	32	7,5	12	33	150
0:11:01	32	7,5	12	33	150
0:11:02	32	7,5	12	32	150
0:11:03	32	7,5	12	33	150
0:11:04	32	7,5	12	32	150
0:11:05	32	7,5	12	33	150
0:11:06	32	7,6	12	33	150
0:11:07	32	7,7	12	33	150
0:11:08	32	7,7	12	33	150
0:11:09	32	7,7	12	33	150
0:11:10	32	7,7	12	33	150
0:11:11	32	7,7	12	33	150
0:11:12	32	7,7	12	33	150
0:11:13	32	7,7	12	33	150
0:11:14	32	7,7	12	32	150
0:11:15	32	7,7	12	33	150
0:11:16	32	7,6	12	33	150
0:11:17	32	7,6	12	33	150
0:11:18	32	7,6	12	33	150
0:11:19	32	7,6	12	33	150
0:11:20	32	7,6	12	33	150
0:11:21	32	7,6	12	33	150
0:11:22	32	7,7	12	33	150
0:11:23	32	7,8	12	33	150
0:11:24	32	7,8	13	33	150
0:11:25	32	7,9	13	32	150
0:11:26	32	7,9	13	33	150
0:11:27	32	7,9	12	33	150
0:11:28	32	7,9	12	33	150
0:11:29	32	7,9	12	33	150
0:11:30	32	7,9	12	33	150
0:11:31	32	7,8	12	33	150
0:11:32	32	7,8	12	33	150
0:11:33	32	7,8	12	33	150
0:11:34	32	7,8	12	32	150
0:11:35	32	7,8	12	33	150
0:11:36	32	7,8	12	33	150
0:11:37	32	7,8	12	33	150
0:11:38	32	7,8	12	33	150
0:11:39	32	7,8	12	33	150
0:11:40	32	8,0	12	33	150
0:11:41	32	8,1	12	33	150
0:11:42	32	8,1	12	33	150
0:11:43	32	8,1	12	33	150
0:11:44	32	8,1	12	33	150
0:11:45	32	8,1	12	33	150
0:11:46	32	8,1	12	33	150
0:11:47	32	8,1	12	33	150
0:11:48	32	8,1	12	33	150
0:11:49	32	8,1	12	33	150
0:11:50	32	8,1	12	33	150
0:11:51	32	8,1	12	33	150
0:11:52	32	8,1	12	33	150
0:11:53	32	8,1	12	33	150
0:11:54	32	8,1	12	33	150
0:11:55	32	8,1	12	33	150
0:11:56	32	8,1	12	33	150
0:11:57	32	8,1	12	33	150
0:11:58	32	8,1	12	33	150
0:11:59	32	8,1	12	33	150
0:12:00	32	8,1	12	33	150
0:12:01	32	8,2	12	33	150
0:12:02	32	8,2	12	33	150
0:12:03	32	8,2	12	33	150
0:12:04	32	8,2	12	33	150
0:12:05	32	8,2	12	33	150
0:12:06	32	8,2	12	33	150
0:12:07	32	8,2	12	33	150
0:12:08	32	8,2	12	33	150
0:12:09	32	8,2	12	33	150
0:12:10	32	8,2	12	33	150
0:12:11	32	8,2	12	33	150
0:12:12	32	8,2	12	33	150
0:12:13	32	8,2	12	33	150
0:12:14	32	8,2	12	33	150
0:12:15	32	8,2	12	33	150
0:12:16	32	8,3	12	33	150
0:12:17	32	8,3	12	33	150
0:12:18	32	8,3	12	33	150
0:12:19	32	8,5	12	33	150
0:12:20	32	8,6	12	33	150
0:12:21	32	8,6	12	33	150
0:12:22	32	8,6	12	33	150
0:12:23	32	8,6	12	33	150
0:12:24	32	8,6	12	33	150
0:12:25	32	8,6	12	33	150
0:12:26	32	8,6	12	33	150
0:12:27	32	8,6	12	33	150
0:12:28	32	8,6	12	33	150
0:12:29	32	8,6	12	33	150
0:12:30	32	8,6	12	33	150
0:12:31	32	8,6	12	33	150
0:12:32	32	8,5	12	33	150
0:12:33	32	8,5	12	33	150
0:12:34	32	8,5	12	33	150
0:12:35	32	8,5	12	33	150
0:12:36	32	8,5	12	33	150
0:12:37	32	8,5	12	33	150
0:12:38	32	8,5	12	33	150
0:12:39	32	8,5	12	33	150
0:12:40	32	8,5	12	33	150
0:12:41	32	8,5	12	33	150
0:12:42	32	8,5	12	33	150
0:12:43	32	8,5	12	33	150
0:12:44	32	8,6	12	33	150
0:12:45	32	8,6	12	33	150
0:12:46	32	8,6	12	33	150
0:12:47	32	8,6	12	33	150
0:12:48	32	8,7	12	33	150
0:12:49	32	8,8	12	33	150
0:12:50	32	8,8	12	33	150
0:12:51	32	8,8	12	33	150
0:12:52	32	8,8	12	33	150
0:12:53	32	8,8	12	33	150
0:12:54	32	8,8	12	33	150
0:12:55	32	8,8	12	33	150
0:12:56	32	8,8	12	33	150
0:12:57	32	8,8	12	33	150
0:12:58	32	8,8	12	33	150
0:12:59	32	8,8	12	33	150
0:13:00	32	8,8	12	33	150
0:13:01	32	8,8	12	33	150
0:13:02	32	8,8	12	33	150
0:13:03	32	8,8	12	33	150
0:13:04	32	8,8	12	33	150
0:13:05	32	8,8	12	33	150
0:13:06	32	8,8	12	33	150
0:13:07	32	8,9	12	33	150
0:13:08	32	9,0	12	33	150
0:13:09	32	9,0	12	33	150
0:13:10	32	9,0	12	33	150
0:13:11	32	9,0	12	33	150
0:13:12	32	9,0	12	33	150
0:13:13	32	9,0	12	33	150
0:13:14	32	9,0	12	33	150
0:13:15	32	9,0	12	33	150
0:13:16	32	9,0	12	33	150
0:13:17	32	9,0	12	33	150
0:13:18	32	9,0	12	33	150
0:13:19	32	9,0	12	33	150
0:13:20	32	9,0	12	33	150
0:13:21	32	9,0	12	33	150
0:13:22	32	9,0	13	33	150
0:13:23	32	9,0	12	33	150
0:13:24	32	9,0	12	33	150
0:13:25	32	9,0	12	33	150
0:13:26	32	9,0	12	33	150
0:13:27	32	9,2	13	33	150
0:13:28	32	9,3	13	33	150
0:13:29	32	9,3	13	33	150
0:13:30	32	9,3	13	33	150
0:13:31	32	9,3	13	33	150
0:13:32	32	9,3	13	33	150
0:13:33	32	9,3	13	33	150
0:13:34	32	9,3	13	33	150
0:13:35	32	9,3	13	33	150
0:13:36	32	9,3	13	33	150
0:13:37	32	9,3	13	33	150
0:13:38	32	9,3	13	33	150
0:13:39	32	9,3	13	33	150
0:13:40	32	9,3	13	33	150
0:13:41	32	9,3	13	33	150
0:13:42	32	9,3	13	33	150
0:13:43	32	9,3	13	33	150
0:13:44	32	9,3	13	33	150
0:13:45	32	9,3	13	33	150
0:13:46	32	9,3	13	33	150
0:13:47	32	9,3	13	33	150
0:13:48	32	9,3	13	33	150
0:13:49	32	9,3	13	33	150
0:13:50	32	9,3	13	33	150
0:13:51	32	9,3	13	33	150
0:13:52	32	9,3	13	33	150
0:13:53	32	9,3	13	33	150
0:13:54	32	9,3	13	33	150
0:13:55	32	9,4	13	33	150
0:13:56	32	9,6	13	33	150
0:13:57	32	9,6	13	33	150
0:13:58	32	9,7	13	33	150
0:13:59	32	9,7	13	33	150
0:14:00	32	9,7	13	33	150
0:14:01	32	9,7	13	33	150
0:14:02	32	9,7	13	33	150
0:14:03	32	9,7	13	33	150
0:14:04	32	9,7	13	33	150
0:14:05	33	9,7	13	33	150
0:14:06	32	9,7	13	33	150
0:14:07	32	9,7	13	33	150
0:14:08	32	9,6	13	33	150
0:14:09	32	9,6	13	33	150
0:14:10	32	9,6	13	33	150
0:14:11	32	9,6	13	33	150
0:14:12	33	9,6	13	33	150
0:14:13	33	9,6	13	33	150
0:14:14	33	9,6	13	33	150
0:14:15	33	9,6	13	33	150
0:14:16	33	9,6	13	33	150
0:14:17	33	9,6	13	33	150
0:14:18	33	9,6	13	33	150
0:14:19	33	9,6	13	33	150
0:14:20	33	9,6	13	33	150
0:14:21	33	9,6	13	33	150
0:14:22	33	9,6	13	33	150
0:14:23	33	9,6	13	33	150
0:14:24	33	9,6	13	33	150
0:14:25	33	9,6	13	33	150
0:14:26	33	9,8	13	33	150
0:14:27	33	9,9	13	33	150
0:14:28	33	9,9	13	33	150
0:14:29	33	9,9	13	33	150
0:14:30	33	9,9	13	33	150
0:14:31	33	9,9	13	33	150
0:14:32	33	9,9	13	33	150
0:14:33	33	9,9	13	33	150
0:14:34	33	9,9	13	33	150
0:14:35	33	9,9	13	33	150
0:14:36	33	9,9	13	33	150
0:14:37	33	9,9	13	33	150
0:14:38	33	9,9	13	33	150
0:14:39	33	9,9	13	33	150
0:14:40	33	9,9	13	33	150
0:14:41	33	9,9	13	33	150
0:14:42	33	9,9	13	33	150
0:14:43	33	9,9	13	33	150
0:14:44	33	9,9	13	33	150
0:14:45	33	9,9	13	33	150
0:14:46	33	9,9	13	33	150
0:14:47	33	9,9	13	33	150
0:14:48	33	10,0	13	33	150
0:14:49	33	10,0	13	33	150
0:14:50	33	10,0	13	33	150
0:14:51	33	10,0	13	33	150
0:14:52	33	10,0	13	33	150
0:14:53	33	10,0	13	33	150
0:14:54	33	10,0	13	33	150
0:14:55	33	10,0	13	33	150
0:14:56	33	10,0	13	33	150
0:14:57	33	10,0	13	33	150
0:14:58	33	10,0	13	33	150
0:14:59	33	10,1	13	33	150
0:15:00	33	10,1	13	33	150
0:15:01	33	10,1	13	33	150
0:15:02	33	10,1	13	33	150
0:15:03	33	10,1	13	33	150
0:15:04	33	10,1	13	33	150
0:15:05	33	10,3	13	33	150
0:15:06	33	10,4	13	33	150
0:15:07	33	10,4	13	33	150
0:15:08	33	10,4	13	33	150
0:15:09	33	10,4	13	33	150
0:15:10	33	10,4	13	33	150
0:15:11	33	10,4	13	33	150
0:15:12	33	10,4	13	33	150
0:15:13	33	10,4	13	33	150
0:15:14	33	10,4	13	33	150
0:15:15	33	10,4	13	33	150
0:15:16	33	10,4	13	33	150
0:15:17	33	10,4	13	33	150
0:15:18	33	10,4	13	33	150
0:15:19	33	10,4	13	33	150
0:15:20	33	10,4	13	33	150
0:15:21	33	10,4	13	33	150
0:15:22	33	10,4	13	33	150
0:15:23	33	10,3	13	33	150
0:15:24	33	10,3	13	33	150
0:15:25	33	10,3	13	33	150
0:15:26	33	10,3	13	33	150
0:15:27	33	10,3	13	33	150
0:15:28	33	10,3	13	33	150
0:15:29	33	10,3	13	33	150
0:15:30	33	10,3	13	33	150
0:15:31	33	10,4	13	33	150
0:15:32	33	10,6	13	33	150
0:15:33	33	10,7	13	33	150
0:15:34	33	10,7	13	33	150
0:15:35	33	10,7	13	33	150
0:15:36	33	10,7	13	33	150
0:15:37	33	10,7	13	33	150
0:15:38	33	10,7	13	33	150
0:15:39	33	10,7	13	33	150
0:15:40	33	10,7	13	33	150
0:15:41	33	10,7	13	33	150
0:15:42	33	10,7	13	33	150
0:15:43	33	10,7	13	33	150
0:15:44	33	10,7	13	33	150
0:15:45	33	10,7	13	33	150
0:15:46	33	10,7	13	33	150
0:15:47	33	10,7	13	33	150
0:15:48	33	10,7	13	33	150
0:15:49	33	10,7	13	33	150
0:15:50	33	10,7	13	33	150
0:15:51	33	10,7	13	33	150
0:15:52	33	10,7	13	33	150
0:15:53	33	10,7	13	33	150
0:15:54	33	10,7	13	33	150
0:15:55	33	10,6	13	33	150
0:15:56	33	10,6	13	33	150
0:15:57	33	10,7	13	33	150
0:15:58	33	10,7	13	33	150
0:15:59	33	10,7	13	33	150
0:16:00	33	10,7	13	33	150
0:16:01	33	10,9	13	33	150
0:16:02	33	10,9	13	33	150
0:16:03	33	11,0	13	33	150
0:16:04	33	11,0	13	33	150
0:16:05	33	11,0	13	33	150
0:16:06	33	11,0	13	33	150
0:16:07	33	11,0	13	33	150
0:16:08	33	11,0	13	33	150
0:16:09	33	10,9	13	33	150
0:16:10	33	10,9	13	33	150
0:16:11	33	10,9	13	33	150
0:16:12	33	10,9	13	33	150
0:16:13	33	10,9	13	33	150
0:16:14	33	10,9	13	33	150
0:16:15	33	10,9	13	33	150
0:16:16	33	10,9	13	33	150
0:16:17	33	10,9	13	33	150
0:16:18	33	10,9	13	33	150
0:16:19	33	10,9	13	33	150
0:16:20	33	10,9	13	33	150
0:16:21	33	11,0	13	33	150
0:16:22	33	11,1	13	33	150
0:16:23	33	11,1	13	33	150
0:16:24	33	11,1	13	33	150
0:16:25	33	11,1	13	33	150
0:16:26	33	11,1	13	33	150
0:16:27	33	11,1	13	33	150
0:16:28	33	11,1	13	33	150
0:16:29	33	11,0	13	33	150
0:16:30	33	11,0	13	33	150
0:16:31	33	11,0	13	33	150
0:16:32	33	11,0	13	33	150
0:16:33	33	11,1	13	33	150
0:16:34	33	11,1	13	33	150
0:16:35	33	11,1	13	33	150
0:16:36	33	11,1	13	33	150
0:16:37	33	11,1	13	33	150
0:16:38	33	11,3	13	33	150
0:16:39	33	11,4	13	33	150
0:16:40	33	11,4	13	33	150
0:16:41	33	11,4	13	33	150
0:16:42	33	11,4	13	33	150
0:16:43	33	11,4	13	33	150
0:16:44	33	11,4	13	33	150
0:16:45	33	11,4	13	33	150
0:16:46	33	11,4	13	33	150
0:16:47	33	11,4	13	33	150
0:16:48	33	11,4	13	33	150
0:16:49	33	11,4	13	33	150
0:16:50	33	11,4	13	33	150
0:16:51	33	11,3	13	33	150
0:16:52	33	11,3	13	33	150
0:16:53	33	11,3	13	33	150
0:16:54	33	11,3	13	33	150
0:16:55	33	11,3	13	33	150
0:16:56	33	11,3	13	33	150
0:16:57	33	11,3	13	33	150
0:16:58	33	11,3	13	33	150
0:16:59	33	11,4	13	33	150
0:17:00	33	11,4	13	33	150
0:17:01	33	11,4	13	33	150
0:17:02	33	11,4	13	33	150
0:17:03	33	11,5	13	33	150
0:17:04	33	11,6	13	33	150
0:17:05	33	11,6	13	33	150
0:17:06	33	11,7	13	33	150
0:17:07	33	11,7	13	33	150
0:17:08	33	11,7	13	33	150
0:17:09	33	11,6	13	33	150
0:17:10	33	11,6	13	33	150
0:17:11	33	11,6	13	33	150
0:17:12	33	11,6	13	33	150
0:17:13	33	11,6	13	33	150
0:17:14	33	11,6	13	33	150
0:17:15	33	11,6	13	33	150
0:17:16	33	11,6	13	33	150
0:17:17	33	11,6	13	33	150
0:17:18	33	11,6	13	33	150
0:17:19	33	11,6	13	33	150
0:17:20	33	11,6	13	33	150
0:17:21	33	11,6	13	33	150
0:17:22	33	11,6	13	33	150
0:17:23	33	11,6	13	33	150
0:17:24	33	11,7	13	33	150
0:17:25	33	11,7	13	33	150
0:17:26	33	11,7	13	33	150
0:17:27	33	11,7	13	33	150
0:17:28	33	11,7	13	33	150
0:17:29	33	11,7	13	33	150
0:17:30	33	11,7	13	33	150
0:17:31	33	11,7	13	33	150
0:17:32	33	11,7	13	33	150
0:17:33	33	11,7	13	33	150
0:17:34	33	11,9	13	33	150
0:17:35	33	11,9	13	33	150
0:17:36	33	12,0	13	33	150
0:17:37	33	12,0	13	33	150
0:17:38	33	12,0	13	33	150
0:17:39	33	12,0	13	33	150
0:17:40	33	12,0	13	33	150
0:17:41	33	12,0	13	33	150
0:17:42	33	12,0	13	33	150
0:17:43	33	12,0	13	33	150
0:17:44	33	12,0	13	33	150
0:17:45	33	11,9	13	33	150
0:17:46	33	11,9	13	33	150
0:17:47	33	11,9	13	33	150
0:17:48	33	11,9	13	33	150
0:17:49	33	11,9	13	33	150
0:17:50	33	11,9	13	33	150
0:17:51	33	11,9	12	33	150
0:17:52	33	11,9	12	33	150
0:17:53	33	11,9	12	33	150
0:17:54	33	12,0	12	33	150
0:17:55	33	12,1	13	33	150
0:17:56	33	12,1	13	33	150
0:17:57	33	12,1	12	33	150
0:17:58	33	12,1	12	33	150
0:17:59	33	12,1	12	33	150
0:18:00	33	12,1	12	33	150
0:18:01	33	12,1	12	33	150
0:18:02	33	12,1	12	33	150
0:18:03	33	12,1	12	33	150
0:18:04	33	12,1	12	33	150
0:18:05	33	12,1	12	33	150
0:18:06	33	12,1	12	33	150
0:18:07	33	12,1	12	33	150
0:18:08	33	12,1	13	33	150
0:18:09	33	12,3	13	33	150
0:18:10	33	12,4	13	33	150
0:18:11	33	12,4	12	33	150
0:18:12	33	12,4	12	33	150
0:18:13	33	12,4	12	33	150
0:18:14	33	12,4	12	33	150
0:18:15	33	12,4	12	33	150
0:18:16	33	12,4	12	33	150
0:18:17	33	12,4	12	33	150
0:18:18	33	12,4	12	33	150
0:18:19	33	12,4	12	33	150
0:18:20	33	12,4	12	33	150
0:18:21	33	12,4	12	33	150
0:18:22	33	12,4	12	33	150
0:18:23	33	12,4	12	33	150
0:18:24	33	12,4	12	34	150
0:18:25	33	12,4	12	33	150
0:18:26	33	12,4	12	34	150
0:18:27	33	12,5	12	33	150
0:18:28	33	12,5	12	34	150
0:18:29	33	12,5	12	34	150
0:18:30	33	12,5	12	34	150
0:18:31	33	12,5	12	34	150
0:18:32	33	12,5	12	34	150
0:18:33	33	12,5	12	34	150
0:18:34	33	12,5	12	34	150
0:18:35	33	12,5	12	34	150
0:18:36	33	12,5	12	34	150
0:18:37	33	12,5	12	34	150
0:18:38	33	12,5	12	34	150
0:18:39	33	12,5	12	34	150
0:18:40	33	12,5	12	34	150
0:18:41	33	12,5	12	34	150
0:18:42	33	12,5	12	34	150
0:18:43	33	12,5	12	34	150
0:18:44	33	12,5	12	34	150
0:18:45	33	12,6	12	34	150
0:18:46	33	12,6	12	34	150
0:18:47	33	12,6	12	34	150
0:18:48	33	12,6	12	34	150
0:18:49	33	12,6	12	34	150
0:18:50	33	12,7	12	34	150
0:18:51	33	12,8	12	34	150
0:18:52	33	12,8	12	34	150
0:18:53	33	12,8	12	34	150
0:18:54	33	12,8	12	34	150
0:18:55	33	12,8	12	34	150
0:18:56	33	12,8	12	34	150
0:18:57	33	12,8	12	34	150
0:18:58	33	12,8	12	34	150
0:18:59	33	12,8	12	34	150
0:19:00	33	12,8	12	34	150
0:19:01	33	12,8	12	34	150
0:19:02	33	12,9	12	34	150
0:19:03	33	12,9	12	35	150
0:19:04	33	12,9	12	35	150
0:19:05	33	12,9	12	35	150
0:19:06	33	12,9	12	35	150
0:19:07	33	12,9	12	35	150
0:19:08	33	12,9	12	35	150
0:19:09	33	12,9	12	35	150
0:19:10	33	12,9	12	35	150
0:19:11	33	12,9	12	35	150
0:19:12	33	12,9	12	35	150
0:19:13	33	12,9	12	35	150
0:19:14	33	13,0	12	35	150
0:19:15	33	13,0	12	35	150
0:19:16	33	13,0	12	35	150
0:19:17	33	13,0	12	35	150
0:19:18	33	13,0	12	35	150
0:19:19	33	13,0	12	35	150
0:19:20	33	13,0	12	35	150
0:19:21	33	13,0	12	35	150
0:19:22	33	13,0	12	35	150
0:19:23	33	13,0	12	35	150
0:19:24	33	13,0	12	35	150
0:19:25	33	13,1	12	35	150
0:19:26	33	13,1	12	35	150
0:19:27	33	13,1	12	35	150
0:19:28	33	13,1	12	35	150
0:19:29	33	13,1	12	35	150
0:19:30	33	13,1	12	36	150
0:19:31	33	13,1	12	36	150
0:19:32	33	13,1	12	36	150
0:19:33	33	13,1	12	35	150
0:19:34	33	13,1	12	35	150
0:19:35	33	13,2	12	35	150
0:19:36	33	13,2	12	36	150
0:19:37	33	13,2	12	36	150
0:19:38	33	13,2	12	36	150
0:19:39	33	13,2	12	36	150
0:19:40	33	13,2	12	36	150
0:19:41	33	13,2	12	36	150
0:19:42	33	13,2	12	36	150
0:19:43	33	13,2	12	36	150
0:19:44	33	13,2	12	36	150
0:19:45	33	13,3	12	36	150
0:19:46	33	13,3	12	36	150
0:19:47	33	13,3	12	36	150
0:19:48	33	13,3	12	36	150
0:19:49	33	13,3	12	36	150
0:19:50	33	13,3	12	36	150
0:19:51	33	13,3	12	36	150
0:19:52	33	13,3	12	36	150
0:19:53	33	13,3	12	36	150
0:19:54	33	13,3	12	36	150
0:19:55	33	13,3	12	36	150
0:19:56	33	13,4	12	36	150
0:19:57	33	13,4	12	36	150
0:19:58	33	13,4	12	36	150
0:19:59	33	13,4	12	36	150
0:20:00	33	13,4	12	36	150
0:20:01	33	13,4	12	36	150
0:20:02	33	13,4	12	36	150
0:20:03	33	13,4	12	36	150
0:20:04	33	13,4	12	36	150
0:20:05	33	13,4	12	36	150
0:20:06	33	13,5	12	36	150
0:20:07	33	13,6	12	37	150
0:20:08	33	13,6	12	36	150
0:20:09	33	13,6	12	37	150
0:20:10	33	13,6	12	37	150
0:20:11	33	13,6	12	37	150
0:20:12	34	13,6	12	37	150
0:20:13	34	13,7	12	36	150
0:20:14	34	13,7	12	37	150
0:20:15	34	13,7	12	37	150
0:20:16	34	13,7	12	37	150
0:20:17	34	13,7	12	37	150
0:20:18	34	13,7	12	37	150
0:20:19	34	13,7	12	37	150
0:20:20	34	13,7	12	37	150
0:20:21	34	13,7	12	37	150
0:20:22	34	13,7	12	37	150
0:20:23	34	13,7	12	37	150
0:20:24	34	13,7	12	37	150
0:20:25	34	13,7	12	37	150
0:20:26	34	13,8	12	37	150
0:20:27	34	13,8	12	37	150
0:20:28	34	13,8	12	37	150
0:20:29	34	13,8	12	37	150
0:20:30	34	13,8	12	37	150
0:20:31	34	13,8	12	37	150
0:20:32	34	13,8	12	37	150
0:20:33	34	13,8	12	37	150
0:20:34	34	13,8	12	37	150
0:20:35	34	13,8	12	37	150
0:20:36	34	13,8	12	37	150
0:20:37	34	13,8	12	37	150
0:20:38	34	13,8	12	37	150
0:20:39	34	13,9	12	37	150
0:20:40	34	13,9	12	37	150
0:20:41	34	13,9	12	37	150
0:20:42	34	13,9	12	37	150
0:20:43	34	13,9	12	37	150
0:20:44	34	13,9	12	37	150
0:20:45	34	13,9	12	37	150
0:20:46	34	13,9	12	37	150
0:20:47	34	13,9	12	37	150
0:20:48	34	13,9	12	37	150
0:20:49	34	13,9	12	37	150
0:20:50	34	13,9	12	37	150
0:20:51	34	14,0	12	37	150
0:20:52	34	14,0	12	37	150
0:20:53	34	14,0	12	38	150
0:20:54	34	14,0	12	37	150
0:20:55	34	14,0	12	38	150
0:20:56	34	14,0	12	38	150
0:20:57	34	14,0	12	38	150
0:20:58	34	14,0	12	38	150
0:20:59	34	14,0	12	37	150
0:21:00	34	14,2	12	38	150
0:21:01	34	14,3	12	38	150
0:21:02	34	14,3	12	38	150
0:21:03	34	14,3	12	38	150
0:21:04	34	14,3	12	38	150
0:21:05	34	14,3	12	38	150
0:21:06	34	14,4	12	38	150
0:21:07	34	14,4	12	38	150
0:21:08	34	14,4	12	38	150
0:21:09	34	14,4	12	38	150
0:21:10	34	14,4	12	38	150
0:21:11	34	14,4	12	38	150
0:21:12	34	14,4	12	38	150
0:21:13	34	14,4	12	38	150
0:21:14	34	14,4	12	38	150
0:21:15	34	14,4	12	38	150
0:21:16	34	14,4	12	38	150
0:21:17	34	14,4	12	38	150
0:21:18	34	14,4	12	38	150
0:21:19	34	14,4	12	38	150
0:21:20	34	14,4	12	38	150
0:21:21	34	14,4	12	38	150
0:21:22	34	14,4	12	38	150
0:21:23	34	14,4	12	38	150
0:21:24	34	14,4	12	38	150
0:21:25	34	14,4	12	38	150
0:21:26	34	14,4	12	38	150
0:21:27	34	14,4	12	38	150
0:21:28	34	14,5	12	38	150
0:21:29	34	14,5	12	38	150
0:21:30	34	14,5	12	38	150
0:21:31	34	14,5	12	38	150
0:21:32	34	14,5	12	38	150
0:21:33	34	14,5	12	38	150
0:21:34	34	14,5	12	38	150
0:21:35	34	14,5	12	38	150
0:21:36	34	14,5	12	38	150
0:21:37	34	14,5	12	38	150
0:21:38	34	14,5	12	38	150
0:21:39	34	14,5	12	38	150
0:21:40	34	14,5	12	38	150
0:21:41	34	14,5	12	38	150
0:21:42	34	14,5	12	38	150
0:21:43	34	14,5	12	38	150
0:21:44	34	14,5	12	38	150
0:21:45	34	14,5	12	38	150
0:21:46	34	14,5	12	38	150
0:21:47	34	14,5	12	38	150
0:21:48	34	14,5	12	38	150
0:21:49	34	14,5	12	38	150
0:21:50	34	14,6	12	38	150
0:21:51	34	14,6	12	38	150
0:21:52	34	14,6	12	38	150
0:21:53	34	14,6	12	38	150
0:21:54	34	14,6	12	38	150
0:21:55	34	14,6	12	38	150
0:21:56	34	14,7	12	38	150
0:21:57	34	14,8	12	38	150
0:21:58	34	14,8	12	38	150
0:21:59	34	14,9	12	38	150
0:22:00	34	14,9	12	38	150
0:22:01	34	14,9	12	38	150
0:22:02	35	14,9	12	38	150
0:22:03	35	14,9	12	38	150
0:22:04	35	14,9	12	38	150
0:22:05	35	14,9	12	38	150
0:22:06	35	14,9	12	38	150
0:22:07	35	14,9	13	38	150
0:22:08	35	14,9	13	38	150
0:22:09	35	14,9	13	38	150
0:22:10	35	14,9	12	38	150
0:22:11	35	14,9	12	38	150
0:22:12	35	14,9	12	38	150
0:22:13	35	14,9	12	38	150
0:22:14	35	14,9	12	38	150
0:22:15	35	14,9	12	38	150
0:22:16	35	14,9	12	38	150
0:22:17	35	14,9	12	38	150
0:22:18	35	14,9	12	38	150
0:22:19	35	14,9	12	38	150
0:22:20	35	14,9	12	38	150
0:22:21	35	14,9	12	39	150
0:22:22	35	14,9	12	38	150
0:22:23	35	14,9	12	39	150
0:22:24	35	14,9	12	38	150
0:22:25	35	14,9	12	39	150
0:22:26	35	15,0	12	39	150
0:22:27	35	15,0	12	38	150
0:22:28	35	15,1	12	38	150
0:22:29	35	15,1	12	39	150
0:22:30	35	15,1	12	39	150
0:22:31	35	15,2	12	38	150
0:22:32	35	15,2	12	39	150
0:22:33	35	15,2	12	39	150
0:22:34	35	15,2	12	39	150
0:22:35	35	15,2	12	39	150
0:22:36	35	15,2	12	39	150
0:22:37	35	15,2	12	39	150
0:22:38	35	15,2	12	39	150
0:22:39	35	15,2	12	39	150
0:22:40	35	15,2	12	39	150
0:22:41	35	15,2	12	39	150
0:22:42	35	15,2	12	39	150
0:22:43	35	15,2	12	39	150
0:22:44	35	15,2	12	39	150
0:22:45	35	15,2	12	39	150
0:22:46	35	15,2	12	39	150
0:22:47	35	15,2	12	39	150
0:22:48	35	15,2	12	39	150
0:22:49	35	15,2	12	39	150
0:22:50	35	15,2	12	39	150
0:22:51	35	15,2	12	39	150
0:22:52	35	15,2	12	39	150
0:22:53	35	15,3	12	39	150
0:22:54	35	15,3	12	39	150
0:22:55	35	15,3	12	39	150
0:22:56	35	15,3	12	39	150
0:22:57	35	15,4	12	39	150
0:22:58	35	15,5	12	39	150
0:22:59	35	15,5	12	39	150
0:23:00	35	15,5	12	39	150
0:23:01	35	15,5	12	39	150
0:23:02	35	15,5	12	39	150
0:23:03	35	15,5	12	39	150
0:23:04	35	15,5	12	39	150
0:23:05	35	15,5	12	39	150
0:23:06	35	15,5	12	39	150
0:23:07	35	15,5	12	39	150
0:23:08	35	15,5	12	39	150
0:23:09	35	15,5	12	39	150
0:23:10	35	15,5	12	39	150
0:23:11	35	15,5	12	39	150
0:23:12	35	15,5	12	39	150
0:23:13	35	15,5	12	39	150
0:23:14	35	15,5	12	39	150
0:23:15	35	15,5	12	39	150
0:23:16	35	15,5	12	39	150
0:23:17	35	15,5	12	39	150
0:23:18	35	15,5	12	39	150
0:23:19	35	15,5	12	39	150
0:23:20	35	15,5	12	39	150
0:23:21	35	15,5	12	39	150
0:23:22	35	15,6	12	39	150
0:23:23	35	15,7	12	39	150
0:23:24	35	15,7	12	39	150
0:23:25	35	15,7	12	39	150
0:23:26	35	15,7	12	39	150
0:23:27	35	15,7	12	39	150
0:23:28	35	15,7	12	39	150
0:23:29	35	15,7	12	39	150
0:23:30	35	15,7	12	39	150
0:23:31	35	15,8	12	39	150
0:23:32	35	15,7	12	39	150
0:23:33	35	15,7	12	39	150
0:23:34	35	15,7	12	39	150
0:23:35	35	15,8	12	39	150
0:23:36	35	15,8	12	39	150
0:23:37	36	15,8	12	39	150
0:23:38	36	15,8	12	39	150
0:23:39	36	15,8	12	39	150
0:23:40	36	15,8	12	39	150
0:23:41	36	15,8	12	39	150
0:23:42	36	15,8	12	39	150
0:23:43	36	15,8	12	39	150
0:23:44	36	15,8	12	39	150
0:23:45	36	15,8	12	39	150
0:23:46	36	15,8	12	39	150
0:23:47	36	15,8	12	39	150
0:23:48	36	16,0	12	39	150
0:23:49	36	16,0	12	39	150
0:23:50	36	16,0	12	39	150
0:23:51	36	16,0	12	39	150
0:23:52	36	16,0	12	39	150
0:23:53	36	16,0	12	39	150
0:23:54	36	16,0	12	39	150
0:23:55	36	16,0	12	39	150
0:23:56	36	16,0	12	39	150
0:23:57	36	16,0	12	39	150
0:23:58	36	16,0	12	39	150
0:23:59	36	16,0	12	39	150
0:24:00	36	16,0	12	39	150
0:24:01	36	16,0	12	39	150
0:24:02	36	16,0	12	39	150
0:24:03	36	16,1	12	39	150
0:24:04	36	16,1	12	39	150
0:24:05	36	16,1	12	39	150
0:24:06	36	16,1	12	39	150
0:24:07	36	16,1	12	39	150
0:24:08	36	16,1	12	39	150
0:24:09	36	16,2	12	39	150
0:24:10	36	16,3	12	39	150
0:24:11	36	16,3	12	39	150
0:24:12	36	16,3	12	39	150
0:24:13	36	16,3	12	39	150
0:24:14	36	16,3	12	39	150
0:24:15	36	16,3	12	39	150
0:24:16	36	16,3	12	39	150
0:24:17	36	16,3	12	39	150
0:24:18	36	16,3	12	39	150
0:24:19	36	16,3	12	39	150
0:24:20	36	16,3	12	39	150
0:24:21	36	16,3	12	39	150
0:24:22	36	16,3	12	39	150
0:24:23	36	16,3	12	39	150
0:24:24	36	16,3	12	39	150
0:24:25	36	16,3	12	39	150
0:24:26	36	16,3	12	39	150
0:24:27	36	16,3	12	39	150
0:24:28	36	16,3	12	39	150
0:24:29	36	16,3	12	39	150
0:24:30	36	16,3	12	39	150
0:24:31	36	16,3	12	39	150
0:24:32	36	16,3	12	39	150
0:24:33	36	16,3	12	39	150
0:24:34	36	16,3	12	39	150
0:24:35	36	16,4	12	39	150
0:24:36	36	16,4	12	39	150
0:24:37	36	16,4	12	40	150
0:24:38	36	16,4	12	40	150
0:24:39	36	16,4	12	39	150
0:24:40	36	16,4	12	40	150
0:24:41	36	16,4	12	39	150
0:24:42	36	16,4	12	39	150
0:24:43	36	16,4	12	39	150
0:24:44	36	16,6	12	39	150
0:24:45	36	16,7	12	39	150
0:24:46	36	16,7	12	40	150
0:24:47	36	16,7	12	40	150
0:24:48	36	16,7	12	40	150
0:24:49	36	16,7	12	40	150
0:24:50	36	16,7	12	40	150
0:24:51	36	16,7	12	40	150
0:24:52	36	16,7	12	40	150
0:24:53	36	16,7	12	40	150
0:24:54	36	16,7	12	40	150
0:24:55	36	16,7	12	40	150
0:24:56	36	16,7	12	40	150
0:24:57	36	16,7	12	40	150
0:24:58	36	16,7	12	40	150
0:24:59	36	16,7	12	40	150
0:25:00	36	16,7	12	40	150
0:25:01	36	16,7	12	40	150
0:25:02	36	16,7	12	40	150
0:25:03	36	16,8	12	40	150
0:25:04	36	16,7	12	40	150
0:25:05	36	16,7	12	40	150
0:25:06	36	16,8	12	40	150
0:25:07	36	16,8	12	40	150
0:25:08	36	16,8	12	40	150
0:25:09	36	16,8	12	40	150
0:25:10	36	16,8	12	40	150
0:25:11	36	16,8	12	40	150
0:25:12	37	16,8	12	40	150
0:25:13	37	16,8	12	40	150
0:25:14	37	16,9	12	40	150
0:25:15	37	16,9	12	40	150
0:25:16	37	16,9	12	40	150
0:25:17	37	16,9	12	40	150
0:25:18	37	16,9	12	40	150
0:25:19	37	16,9	12	40	150
0:25:20	37	16,9	12	40	150
0:25:21	37	16,9	12	40	150
0:25:22	37	16,9	12	40	150
0:25:23	37	16,9	12	40	150
0:25:24	37	16,9	12	40	150
0:25:25	37	16,9	12	40	150
0:25:26	37	17,2	12	40	150
0:25:27	37	17,3	12	40	150
