Repository: ProgWizer/parser

File: project-root/data/Data Acquisition/Data Acquisition/2021 year (353)/21-112.txt (part 1 of 3)
--Test Summary--
Full Path and File Name	
Instrument Name	SGSA/UCA
Instrument Type	Model 5265 SGSA/UCA
Instrument Serial Number	
Test Start Date	20.05.2021
Test Start Time	17:34:33
Test Stop Date	21.05.2021
Test Stop Time	17:37:31
Test Length	24:02:58
Final Sample Time Offset	24:02:30
Controller Schedule Name	
Sampling Period	30 seconds
Comments	
Information	WellID	
Information	Customer	
Information	EngName	
Information	CementClass	
Information	CementMfr	
Information	Additives	100G+5DART-100+0.5PHV+0.1PlastA(woc)
Information	Density	1900
Information	BHCT	40
Information	BHST	55
Information	FluidLoss	
Information	JobType	
Calculated Value	CS_50	3:42:30
Calculated Value	CS_500	4:56:00
Calculated Value	SGS_Initial	2:47:30
Calculated Value	SGS_Final	3:13:30
Calculated Value	CS_Time8h	10,75 MPa
Calculated Value	CS_Time12h	15,96 MPa
Calculated Value	Time_SGS_100lb/100ft2	2:54:30
Calculated Value	Time_SGS_500lb/100ft2	3:05:30
Calculated Value	CS_Time24h	20,42 MPa
Calculated Value	CS_Time48h	N/A
Calculated Curve	Compressive Strength	Compressive strength type B (more than 14 lb/gal)
Calculated Curve	Static Gel Strength	Static gel strength
Initial Temperature (°C)	30 °C
Final Temperature (°C)	56 °C
Initial Pressure (psi)	108 psi
Final Pressure (psi)	2903 psi
Initial Transit Time (microsec/in)	16,24 microsec/in
Final Transit Time (microsec/in)	8,33 microsec/in
Initial Gel Value	5622
Final Gel Value	7431
Initial Compressive Strength (MPa)	0,00 MPa
Final Compressive Strength (MPa)	20,42 MPa
Initial Static Gel Strength (lb/100ft2)	6,3 lb/100ft2
Final Static Gel Strength (lb/100ft2)	ERROR
--Data--
Time (HH:MM:SS)	Temperature (°C)	Pressure (psi)	Transit Time (microsec/in)	Gel Value	Compressive Strength (MPa)	Static Gel Strength (lb/100ft2)
0:00:00	30	108	16,24	5622	0,00	6,3
0:00:30	29	105	16,25	5621	0,00	6,5
0:01:00	29	4185	16,26	5616	0,00	6,7
0:01:30	28	3235	16,04	5733	0,06	6,9
0:02:00	27	3152	15,95	5716	0,08	7,2
0:02:30	27	3086	15,92	5710	0,09	7,4
0:03:00	27	3044	15,92	5689	0,09	7,6
0:03:30	28	3527	15,91	5676	0,10	7,8
0:04:00	29	3603	15,90	5661	0,10	8,1
0:04:30	29	3641	15,88	5659	0,11	8,3
0:05:00	30	3665	15,88	5643	0,11	8,5
0:05:30	31	3690	15,88	5640	0,11	8,7
0:06:00	31	3713	15,87	5640	0,11	9,0
0:06:30	31	3736	15,87	5633	0,11	9,2
0:07:00	32	3755	15,87	5635	0,11	9,4
0:07:30	32	3772	15,87	5633	0,11	9,6
0:08:00	32	3787	15,87	5633	0,11	9,8
0:08:30	33	3801	15,86	5634	0,11	10,1
0:09:00	33	3812	15,86	5629	0,11	10,3
0:09:30	33	3942	15,85	5631	0,11	10,5
0:10:00	33	4051	15,84	5636	0,12	10,7
0:10:30	33	4117	15,82	5636	0,12	11,0
0:11:00	33	4162	15,81	5639	0,13	11,2
0:11:30	33	4197	15,81	5634	0,13	11,4
0:12:00	33	4224	15,79	5638	0,13	11,6
0:12:30	34	4245	15,79	5639	0,14	11,9
0:13:00	34	4263	15,78	5634	0,14	12,1
0:13:30	34	4277	15,78	5634	0,14	12,3
0:14:00	34	4288	15,77	5635	0,14	12,5
0:14:30	34	4298	15,77	5624	0,14	12,8
0:15:00	34	4309	15,76	5629	0,14	13,0
0:15:30	34	4316	15,76	5628	0,15	13,2
0:16:00	34	4328	15,75	5627	0,15	13,4
0:16:30	34	4342	15,75	5626	0,15	13,7
0:17:00	35	4355	15,74	5626	0,15	13,9
0:17:30	35	4369	15,74	5630	0,15	14,1
0:18:00	35	4382	15,74	5626	0,15	14,3
0:18:30	35	4394	15,73	5625	0,15	14,5
0:19:00	35	4403	15,73	5624	0,16	14,8
0:19:30	35	4412	15,72	5618	0,16	15,0
0:20:00	35	4416	15,72	5619	0,16	15,2
0:20:30	36	4421	15,72	5621	0,16	15,4
0:21:00	36	4427	15,71	5623	0,16	15,7
0:21:30	36	4435	15,71	5618	0,16	15,9
0:22:00	36	4444	15,71	5618	0,16	16,1
0:22:30	36	4453	15,70	5615	0,16	16,3
0:23:00	36	4463	15,70	5617	0,16	16,6
0:23:30	37	4474	15,70	5610	0,17	16,8
0:24:00	37	4483	15,69	5614	0,17	17,0
0:24:30	37	4492	15,69	5616	0,17	17,2
0:25:00	37	4501	15,69	5612	0,17	17,5
0:25:30	37	4510	15,68	5610	0,17	17,7
0:26:00	38	4519	15,68	5613	0,17	17,9
0:26:30	38	4529	15,68	5613	0,17	18,1
0:27:00	38	4540	15,68	5619	0,17	18,4
0:27:30	38	4552	15,67	5613	0,18	18,6
0:28:00	38	4564	15,67	5615	0,18	18,8
0:28:30	38	4576	15,66	5612	0,18	19,0
0:29:00	39	4587	15,66	5611	0,18	19,3
0:29:30	39	4599	15,65	5614	0,18	19,5
0:30:00	39	4610	15,65	5615	0,18	19,7
0:30:30	39	4622	15,65	5616	0,18	19,9
0:31:00	39	4634	15,64	5613	0,18	20,1
0:31:30	40	4646	15,63	5616	0,19	20,4
0:32:00	40	4658	15,63	5613	0,19	20,6
0:32:30	40	4671	15,62	5604	0,19	20,8
0:33:00	40	4683	15,62	5613	0,19	21,0
0:33:30	40	4693	15,62	5611	0,19	21,3
0:34:00	40	4702	15,61	5613	0,20	21,5
0:34:30	40	4710	15,61	5614	0,20	21,7
0:35:00	40	4716	15,61	5608	0,20	21,9
0:35:30	41	4721	15,61	5615	0,20	22,2
0:36:00	41	4726	15,60	5617	0,20	22,4
0:36:30	41	4731	15,60	5615	0,20	22,6
0:37:00	41	4736	15,59	5605	0,20	22,8
0:37:30	41	4740	15,59	5613	0,20	23,1
0:38:00	41	4745	15,59	5610	0,20	23,3
0:38:30	41	4749	15,59	5608	0,20	23,5
0:39:00	41	4753	15,58	5612	0,20	23,7
0:39:30	41	4757	15,58	5604	0,21	24,0
0:40:00	41	4760	15,58	5601	0,21	24,2
0:40:30	41	4762	15,58	5607	0,21	24,4
0:41:00	41	4764	15,58	5604	0,21	24,6
0:41:30	41	4766	15,58	5599	0,21	24,8
0:42:00	41	4767	15,58	5605	0,21	25,1
0:42:30	41	4769	15,58	5597	0,21	25,3
0:43:00	41	4771	15,57	5593	0,21	25,5
0:43:30	41	4773	15,57	5599	0,21	25,7
0:44:00	42	4775	15,57	5596	0,21	26,0
0:44:30	42	4777	15,57	5589	0,21	26,2
0:45:00	42	4778	15,57	5590	0,21	26,4
0:45:30	42	4779	15,56	5593	0,21	26,6
0:46:00	42	4779	15,56	5592	0,21	26,9
0:46:30	42	4779	15,56	5585	0,21	27,1
0:47:00	42	4778	15,56	5587	0,21	27,3
0:47:30	42	4789	15,56	5587	0,21	27,5
0:48:00	42	4807	15,56	5579	0,21	27,8
0:48:30	42	4821	15,56	5585	0,22	28,0
0:49:00	42	4833	15,55	5582	0,22	28,2
0:49:30	42	4845	15,55	5582	0,22	28,4
0:50:00	42	4857	15,55	5581	0,22	28,7
0:50:30	42	4867	15,55	5576	0,22	28,9
0:51:00	42	4877	15,55	5577	0,22	29,1
0:51:30	42	4885	15,54	5578	0,22	29,3
0:52:00	42	4893	15,54	5571	0,22	29,5
0:52:30	42	4900	15,54	5567	0,22	29,8
0:53:00	42	4905	15,53	5571	0,22	30,0
0:53:30	42	4910	15,53	5571	0,22	30,2
0:54:00	42	4915	15,53	5574	0,22	30,4
0:54:30	42	4921	15,53	5564	0,22	30,7
0:55:00	42	4926	15,54	5567	0,22	30,9
0:55:30	42	4932	15,53	5566	0,22	31,1
0:56:00	42	4937	15,53	5563	0,22	31,3
0:56:30	42	4944	15,53	5560	0,23	31,6
0:57:00	42	4951	15,53	5559	0,23	31,8
0:57:30	42	4956	15,52	5564	0,23	32,0
0:58:00	42	4957	15,52	5560	0,23	32,2
0:58:30	43	4959	15,52	5558	0,23	32,5
0:59:00	43	4965	15,52	5563	0,23	32,7
0:59:30	43	4970	15,52	5557	0,23	32,9
1:00:00	43	4969	15,52	5554	0,23	33,1
1:00:30	43	4974	15,52	5559	0,23	33,4
1:01:00	43	4977	15,52	5552	0,23	33,6
1:01:30	43	4979	15,52	5551	0,23	33,8
1:02:00	43	4982	15,52	5556	0,23	34,0
1:02:30	43	4987	15,52	5543	0,23	34,3
1:03:00	43	4992	15,52	5548	0,23	34,5
1:03:30	43	4998	15,52	5545	0,23	34,7
1:04:00	43	5006	15,51	5546	0,23	34,9
1:04:30	43	5013	15,51	5550	0,23	35,1
1:05:00	43	5019	15,51	5548	0,23	35,4
1:05:30	43	5025	15,51	5542	0,23	35,6
1:06:00	43	5031	15,51	5549	0,23	35,8
1:06:30	43	5036	15,51	5542	0,23	36,0
1:07:00	43	5041	15,51	5542	0,23	36,3
1:07:30	43	5046	15,50	5540	0,23	36,5
1:08:00	43	5049	15,50	5537	0,23	36,7
1:08:30	43	5052	15,50	5543	0,23	36,9
1:09:00	43	5055	15,50	5537	0,23	37,2
1:09:30	43	5059	15,50	5535	0,23	37,4
1:10:00	43	5064	15,50	5532	0,23	37,6
1:10:30	43	5069	15,50	5528	0,23	37,8
1:11:00	43	5074	15,50	5534	0,23	38,1
1:11:30	43	5079	15,50	5533	0,23	38,3
1:12:00	43	5082	15,50	5532	0,23	38,5
1:12:30	43	5087	15,50	5532	0,23	38,7
1:13:00	43	5089	15,50	5534	0,23	39,0
1:13:30	43	5091	15,50	5531	0,24	39,2
1:14:00	43	5097	15,50	5532	0,24	39,4
1:14:30	43	5097	15,50	5529	0,24	39,6
1:15:00	43	5101	15,50	5530	0,24	39,8
1:15:30	43	5102	15,50	5528	0,24	40,1
1:16:00	43	5108	15,50	5526	0,24	40,3
1:16:30	44	5109	15,50	5524	0,24	40,5
1:17:00	44	5112	15,49	5525	0,24	40,7
1:17:30	44	5113	15,49	5522	0,24	41,0
1:18:00	44	5115	15,49	5523	0,24	41,2
1:18:30	44	5115	15,49	5518	0,24	41,4
1:19:00	44	5116	15,49	5520	0,24	41,6
1:19:30	44	5115	15,49	5520	0,24	41,9
1:20:00	44	5116	15,49	5516	0,24	42,1
1:20:30	44	5120	15,49	5519	0,24	42,3
1:21:00	44	5121	15,49	5519	0,24	42,5
1:21:30	44	5122	15,49	5515	0,24	42,8
1:22:00	44	5123	15,49	5515	0,24	43,0
1:22:30	44	5124	15,49	5512	0,24	43,2
1:23:00	44	5125	15,49	5514	0,24	43,4
1:23:30	44	5124	15,49	5513	0,24	43,7
1:24:00	44	5124	15,49	5514	0,24	43,9
1:24:30	44	5124	15,49	5507	0,24	44,1
1:25:00	44	5124	15,49	5510	0,24	44,3
1:25:30	44	5125	15,49	5510	0,24	44,5
1:26:00	44	5127	15,49	5505	0,24	44,8
1:26:30	44	5128	15,49	5504	0,24	45,0
1:27:00	44	5130	15,49	5504	0,24	45,2
1:27:30	44	5131	15,49	5509	0,24	45,4
1:28:00	44	5131	15,49	5504	0,24	45,7
1:28:30	44	5132	15,48	5522	0,24	45,9
1:29:00	44	5132	15,48	5502	0,24	46,1
1:29:30	44	5132	15,48	5494	0,24	46,3
1:30:00	44	5132	15,49	5497	0,24	46,6
1:30:30	44	5132	15,49	5499	0,24	46,8
1:31:00	44	5134	15,48	5497	0,24	47,0
1:31:30	44	5135	15,48	5488	0,24	47,2
1:32:00	44	5137	15,49	5495	0,24	47,5
1:32:30	44	5139	15,48	5493	0,24	47,7
1:33:00	44	5140	15,48	5496	0,24	47,9
1:33:30	44	5141	15,48	5493	0,24	48,1
1:34:00	45	5141	15,48	5494	0,24	48,4
1:34:30	45	5142	15,48	5485	0,24	48,6
1:35:00	45	5142	15,48	5489	0,24	48,8
1:35:30	45	5143	15,48	5489	0,24	49,0
1:36:00	45	5144	15,48	5490	0,24	49,3
1:36:30	45	5145	15,48	5481	0,24	49,5
1:37:00	45	5147	15,48	5479	0,24	49,7
1:37:30	45	5149	15,48	5482	0,24	49,9
1:38:00	45	5151	15,48	5485	0,24	50,1
1:38:30	45	5153	15,48	5478	0,24	50,4
1:39:00	45	5153	15,48	5480	0,24	50,6
1:39:30	45	5154	15,48	5481	0,24	50,8
1:40:00	45	5154	15,47	5478	0,24	51,0
1:40:30	45	5155	15,47	5475	0,24	51,3
1:41:00	45	5156	15,48	5477	0,24	51,5
1:41:30	45	5157	15,48	5473	0,24	51,7
1:42:00	45	5158	15,48	5477	0,24	51,9
1:42:30	45	5159	15,47	5472	0,24	52,2
1:43:00	45	5160	15,47	5439	0,24	52,4
1:43:30	45	5162	15,48	5468	0,24	52,6
1:44:00	45	5163	15,48	5466	0,24	52,8
1:44:30	45	5164	15,48	5468	0,24	53,1
1:45:00	45	5165	15,47	5459	0,24	53,3
1:45:30	45	5167	15,47	5459	0,24	53,5
1:46:00	45	5168	15,47	5462	0,25	53,7
1:46:30	45	5169	15,47	5456	0,25	54,0
1:47:00	45	5170	15,47	5457	0,24	54,2
1:47:30	45	5171	15,47	5458	0,24	54,4
1:48:00	45	5172	15,47	5453	0,25	54,6
1:48:30	45	5174	15,47	5449	0,25	54,8
1:49:00	45	5175	15,47	5445	0,25	55,1
1:49:30	45	5177	15,47	5447	0,25	55,3
1:50:00	45	5178	15,46	5451	0,25	55,5
1:50:30	45	5180	15,47	5449	0,25	55,7
1:51:00	46	5182	15,47	5440	0,25	56,0
1:51:30	46	5182	15,47	5446	0,25	56,2
1:52:00	46	5183	15,47	5440	0,25	56,4
1:52:30	46	5184	15,46	5438	0,25	56,6
1:53:00	46	5184	15,46	5437	0,25	56,9
1:53:30	46	5185	15,46	5439	0,25	57,1
1:54:00	46	5186	15,46	5430	0,25	57,3
1:54:30	46	5188	15,46	5431	0,25	57,5
1:55:00	46	5190	15,46	5429	0,25	57,8
1:55:30	46	5192	15,46	5428	0,25	58,0
1:56:00	46	5195	15,46	5427	0,25	58,2
1:56:30	46	5197	15,46	5419	0,25	58,4
1:57:00	46	5198	15,46	5422	0,25	58,7
1:57:30	46	5198	15,46	5422	0,25	58,9
1:58:00	46	5199	15,46	5418	0,25	59,1
1:58:30	46	5198	15,46	5408	0,25	59,3
1:59:00	46	5198	15,46	5409	0,25	59,5
1:59:30	46	5197	15,46	5405	0,25	59,8
2:00:00	46	5197	15,46	5405	0,25	60,0
2:00:30	46	5198	15,46	5400	0,25	60,2
2:01:00	46	5200	15,46	5400	0,25	60,4
2:01:30	46	5202	15,46	5399	0,25	60,7
2:02:00	46	5204	15,46	5388	0,25	60,9
2:02:30	46	5206	15,46	5389	0,25	61,1
2:03:00	46	5206	15,46	5392	0,25	61,3
2:03:30	46	5206	15,46	5383	0,25	61,6
2:04:00	46	5206	15,46	5380	0,25	61,8
2:04:30	46	5206	15,46	5381	0,25	62,0
2:05:00	46	5206	15,46	5376	0,25	62,2
2:05:30	46	5206	15,46	5371	0,25	62,5
2:06:00	46	5207	15,46	5368	0,25	62,7
2:06:30	46	5208	15,46	5369	0,25	62,9
2:07:00	46	5210	15,46	5366	0,25	63,1
2:07:30	46	5211	15,46	5353	0,25	63,4
2:08:00	47	5212	15,46	5352	0,25	63,6
2:08:30	47	5213	15,46	5345	0,25	63,8
2:09:00	47	5213	15,46	5347	0,25	64,0
2:09:30	47	5213	15,46	5339	0,25	64,3
2:10:00	47	5214	15,46	5333	0,25	64,5
2:10:30	47	5214	15,46	5330	0,25	64,7
2:11:00	47	5215	15,46	5331	0,25	64,9
2:11:30	47	5216	15,46	5322	0,25	65,1
2:12:00	47	5217	15,46	5315	0,25	65,4
2:12:30	47	5218	15,46	5306	0,25	65,6
2:13:00	47	5218	15,46	5308	0,25	65,8
2:13:30	47	5219	15,46	5298	0,25	66,0
2:14:00	47	5219	15,46	5295	0,25	66,3
2:14:30	47	5219	15,47	5287	0,25	66,5
2:15:00	47	5219	15,47	5283	0,25	66,7
2:15:30	47	5219	15,47	5277	0,25	66,9
2:16:00	47	5220	15,47	5274	0,25	67,2
2:16:30	47	5222	15,46	5270	0,25	67,4
2:17:00	47	5222	15,47	5253	0,25	67,6
2:17:30	47	5223	15,46	5248	0,25	67,8
2:18:00	47	5223	15,47	5252	0,25	68,1
2:18:30	47	5223	15,47	5237	0,25	68,3
2:19:00	47	5223	15,47	5231	0,25	68,5
2:19:30	47	5223	15,47	5227	0,25	68,7
2:20:00	47	5224	15,47	5217	0,25	69,0
2:20:30	47	5226	15,47	5211	0,25	69,2
2:21:00	47	5227	15,47	5198	0,25	69,4
2:21:30	47	5228	15,47	5187	0,24	69,6
2:22:00	47	5229	15,47	5177	0,24	69,8
2:22:30	47	5229	15,48	5171	0,24	70,1
2:23:00	47	5228	15,48	5165	0,24	70,3
2:23:30	47	5227	15,47	5152	0,24	70,5
2:24:00	48	5227	15,48	5132	0,24	70,7
2:24:30	48	5227	15,48	5134	0,24	71,0
2:25:00	48	5227	15,48	5119	0,24	71,2
2:25:30	48	5229	15,48	5098	0,24	71,4
2:26:00	48	5230	15,48	5086	0,24	71,6
2:26:30	48	5231	15,48	5078	0,24	71,9
2:27:00	48	5232	15,48	5067	0,24	72,1
2:27:30	48	5233	15,49	5050	0,24	72,3
2:28:00	48	5233	15,48	5039	0,24	72,5
2:28:30	48	5233	15,49	5026	0,24	72,8
2:29:00	48	5232	15,49	5010	0,24	73,0
2:29:30	48	5231	15,49	4994	0,24	73,2
2:30:00	48	5229	15,49	4979	0,24	73,4
2:30:30	48	5228	15,50	4957	0,24	73,7
2:31:00	48	5228	15,50	4936	0,24	73,9
2:31:30	48	5229	15,50	4931	0,23	74,1
2:32:00	48	5230	15,50	4913	0,23	74,3
2:32:30	48	5230	15,50	4887	0,23	74,5
2:33:00	48	5231	15,51	4866	0,23	74,8
2:33:30	48	5230	15,51	4850	0,23	75,0
2:34:00	48	5229	15,51	4826	0,23	75,2
2:34:30	48	5227	15,52	4805	0,23	75,4
2:35:00	48	5226	15,53	4797	0,23	75,7
2:35:30	48	5225	15,53	4773	0,22	75,9
2:36:00	48	5224	15,53	4745	0,22	76,1
2:36:30	48	5224	15,54	4720	0,22	76,3
2:37:00	48	5224	15,54	4699	0,22	76,6
2:37:30	48	5224	15,54	4685	0,22	76,8
2:38:00	48	5224	15,55	4661	0,22	77,0
2:38:30	48	5223	15,56	4636	0,22	77,2
2:39:00	48	5222	15,56	4610	0,21	77,5
2:39:30	48	5220	15,56	4581	0,21	77,7
2:40:00	49	5219	15,57	4580	0,21	77,9
2:40:30	49	5217	15,57	4551	0,21	78,1
2:41:00	49	5215	15,57	4528	0,21	78,4
2:41:30	49	5215	15,58	4504	0,21	78,6
2:42:00	49	5215	15,59	4495	0,20	78,8
2:42:30	49	5215	15,60	4476	0,20	79,0
2:43:00	49	5215	15,60	4444	0,20	79,3
2:43:30	49	5215	15,61	4435	0,20	79,5
2:44:00	49	5213	15,61	4416	0,19	79,7
2:44:30	49	5211	15,62	4390	0,19	79,9
2:45:00	49	5209	15,63	4387	0,19	80,1
2:45:30	49	5207	15,64	4369	0,19	80,4
2:46:00	49	5204	15,64	4344	0,18	80,6
2:46:30	49	5203	15,65	4352	0,18	80,8
2:47:00	49	5201	15,66	4336	0,18	81,0
2:47:30	49	5200	15,67	4314	0,18	81,3
2:48:00	49	5198	15,67	4328	0,17	83,6
2:48:30	49	5197	15,68	4313	0,17	81,1
2:49:00	49	5196	15,69	4316	0,17	81,6
2:49:30	49	5193	15,70	4309	0,16	80,3
2:50:00	49	5190	15,71	4309	0,16	80,3
2:50:30	49	5186	15,72	4308	0,16	80,1
2:51:00	49	5183	15,73	4329	0,16	83,9
2:51:30	49	5181	15,73	4339	0,15	85,6
2:52:00	49	5179	15,74	4350	0,15	87,6
2:52:30	49	5177	15,75	4355	0,15	88,4
2:53:00	49	5175	15,77	4382	0,14	93,4
2:53:30	49	5173	15,77	4405	0,14	97,6
2:54:00	49	5170	15,78	4428	0,14	101,9
2:54:30	49	5167	15,79	4460	0,13	108,0
2:55:00	49	5163	15,80	4499	0,13	115,7
2:55:30	49	5159	15,81	4532	0,13	122,4
2:56:00	50	5155	15,82	4585	0,13	133,4
2:56:30	50	5151	15,82	4629	0,12	143,0
2:57:00	50	5147	15,83	4676	0,12	153,5
2:57:30	50	5144	15,84	4734	0,12	167,2
2:58:00	50	5141	15,85	4778	0,12	177,7
2:58:30	50	5138	15,85	4845	0,11	194,9
2:59:00	50	5135	15,86	4909	0,11	211,7
2:59:30	50	5131	15,87	4975	0,11	230,3
3:00:00	50	5127	15,88	5034	0,11	247,7
3:00:30	50	5122	15,88	5107	0,11	270,4
3:01:00	50	5118	15,89	5176	0,10	293,0
3:01:30	50	5112	15,90	5251	0,10	318,7
3:02:00	50	5108	15,90	5289	0,10	332,5
3:02:30	50	5102	15,91	5354	0,10	357,0
3:03:00	50	5098	15,91	5419	0,10	382,6
3:03:30	50	5093	15,92	5494	0,09	413,8
3:04:00	50	5093	15,92	5565	0,09	445,0
3:04:30	50	5092	15,93	5636	0,09	477,9
3:05:00	50	5088	15,93	5707	0,09	512,9
3:05:30	50	5082	15,93	5773	0,09	547,1
3:06:00	50	5078	15,94	5839	0,09	583,2
3:06:30	50	5073	15,94	5902	0,09	619,0
3:07:00	50	5069	15,94	5967	0,09	657,7
3:07:30	50	5065	15,94	6029	0,09	697,4
3:08:00	50	5060	15,94	6093	0,09	739,5
3:08:30	50	5057	15,95	6152	0,09	780,7
3:09:00	50	5052	15,95	6211	0,09	823,5
3:09:30	50	5046	15,95	6266	0,09	865,1
3:10:00	50	5041	15,95	6320	0,09	907,9
3:10:30	50	5036	15,95	6373	0,09	951,0
3:11:00	50	5030	15,94	6423	0,09	994,6
3:11:30	50	5024	15,94	6470	0,09	1036,4
3:12:00	51	5019	15,94	6518	0,09	1080,1
3:12:30	51	5013	15,94	6559	0,09	1120,0
3:13:00	51	5005	15,94	6606	0,09	1165,5
3:13:30	51	4999	15,94	6645	0,09	1206,3
3:14:00	51	4991	15,94	6685	0,09	
3:14:30	51	4985	15,93	6723	0,09	
3:15:00	51	4978	15,93	6757	0,09	
3:15:30	51	4970	15,92	6792	0,09	
3:16:00	51	4960	15,92	6822	0,09	
3:16:30	51	4953	15,91	6854	0,10	
3:17:00	51	4944	15,91	6884	0,10	
3:17:30	51	4936	15,90	6912	0,10	
3:18:00	51	4924	15,90	6940	0,10	
3:18:30	51	4917	15,90	6964	0,10	
3:19:00	51	4908	15,89	6990	0,10	
3:19:30	51	4901	15,88	7013	0,10	
3:20:00	51	4892	15,88	7035	0,11	
3:20:30	51	4883	15,87	7058	0,11	
3:21:00	51	4872	15,86	7077	0,11	
3:21:30	51	4862	15,86	7101	0,11	
3:22:00	51	4853	15,85	7117	0,12	
3:22:30	51	4840	15,84	7138	0,12	
3:23:00	51	4831	15,83	7155	0,12	
3:23:30	51	4820	15,82	7172	0,13	
3:24:00	51	4809	15,81	7182	0,13	
3:24:30	51	4799	15,80	7195	0,13	
3:25:00	51	4787	15,80	7211	0,13	
3:25:30	51	4775	15,79	7229	0,14	
3:26:00	51	4765	15,77	7239	0,14	
3:26:30	51	4750	15,76	7255	0,14	
3:27:00	51	4740	15,75	7269	0,15	
3:27:30	51	4726	15,73	7281	0,15	
3:28:00	51	4711	15,72	7292	0,16	
3:28:30	52	4703	15,71	7306	0,16	
3:29:00	52	4689	15,70	7315	0,17	
3:29:30	52	4673	15,68	7325	0,17	
3:30:00	52	4664	15,67	7334	0,18	
3:30:30	52	4651	15,65	7342	0,18	
3:31:00	52	4634	15,63	7353	0,19	
3:31:30	52	4622	15,62	7360	0,19	
3:32:00	52	4606	15,60	7369	0,20	
3:32:30	52	4593	15,59	7377	0,20	
3:33:00	52	4580	15,57	7379	0,21	
3:33:30	52	4565	15,55	7385	0,22	
3:34:00	52	4550	15,53	7390	0,22	
3:34:30	52	4535	15,52	7396	0,23	
3:35:00	52	4520	15,50	7399	0,24	
3:35:30	52	4505	15,48	7400	0,24	
3:36:00	52	4488	15,46	7400	0,25	
3:36:30	52	4471	15,44	7400	0,26	
3:37:00	52	4455	15,42	7402	0,27	
3:37:30	52	4439	15,40	7400	0,27	
3:38:00	52	4423	15,38	7395	0,28	
3:38:30	52	4406	15,36	7393	0,29	
3:39:00	52	4389	15,33	7392	0,30	
3:39:30	52	4372	15,31	7387	0,31	
3:40:00	52	4356	15,29	7384	0,31	
3:40:30	52	4339	15,27	7378	0,32	
3:41:00	52	4322	15,24	7371	0,33	
3:41:30	52	4305	15,22	7367	0,34	
3:42:00	52	4289	15,20	7360	0,35	
3:42:30	52	4271	15,17	7356	0,36	
3:43:00	52	4253	15,15	7347	0,37	
3:43:30	52	4236	15,13	7345	0,38	
3:44:00	52	4217	15,10	7339	0,39	
3:44:30	53	4195	15,08	7332	0,40	
3:45:00	53	4173	15,05	7326	0,41	
3:45:30	53	4151	15,03	7317	0,42	
3:46:00	53	4128	15,00	7316	0,43	
3:46:30	53	4104	14,99	7310	0,44	
3:47:00	53	4080	14,96	7307	0,45	
3:47:30	53	4054	14,94	7301	0,46	
3:48:00	53	4028	14,92	7295	0,47	
3:48:30	53	4002	14,89	7288	0,48	
3:49:00	53	3976	14,86	7280	0,50	
3:49:30	53	3951	14,84	7272	0,51	
3:50:00	53	3927	14,81	7263	0,52	
3:50:30	53	3904	14,79	7258	0,53	
3:51:00	53	3880	14,76	7251	0,54	
3:51:30	53	3856	14,73	7240	0,56	
3:52:00	53	3831	14,71	7231	0,57	
3:52:30	53	3804	14,68	7222	0,58	
3:53:00	53	3778	14,65	7209	0,60	
3:53:30	53	3751	14,63	7200	0,61	
3:54:00	53	3725	14,60	7187	0,62	
3:54:30	53	3699	14,58	7180	0,63	
3:55:00	53	3674	14,55	7166	0,65	
3:55:30	53	3649	14,52	7153	0,66	
3:56:00	53	3625	14,50	7146	0,68	
3:56:30	53	3600	14,47	7134	0,69	
3:57:00	53	3574	14,44	7125	0,71	
3:57:30	53	3548	14,42	7111	0,72	
3:58:00	53	3521	14,39	7098	0,73	
3:58:30	53	3494	14,36	7086	0,75	
3:59:00	53	3467	14,33	7073	0,77	
3:59:30	53	3440	14,31	7069	0,78	
4:00:00	53	3415	14,28	7058	0,80	
4:00:30	53	3389	14,25	7047	0,81	
4:01:00	54	3364	14,23	7036	0,83	
4:01:30	54	3339	14,20	7029	0,84	
4:02:00	54	3313	14,18	7018	0,86	
4:02:30	54	3286	14,15	7011	0,87	
4:03:00	54	3260	14,12	6999	0,89	
4:03:30	54	3234	14,09	6988	0,91	
4:04:00	54	3208	14,07	6982	0,92	
4:04:30	54	3182	14,04	6970	0,94	
4:05:00	54	3156	14,01	6961	0,96	
4:05:30	54	3130	13,99	6953	0,97	
4:06:00	54	3105	13,96	6942	0,99	
4:06:30	54	3079	13,93	6932	1,01	
4:07:00	54	3054	13,91	6923	1,03	
4:07:30	54	3029	13,88	6912	1,05	
4:08:00	54	3003	13,85	6902	1,06	
4:08:30	54	2977	13,84	6899	1,07	
4:09:00	54	2950	13,81	6883	1,09	
4:09:30	54	2924	13,79	6874	1,11	
4:10:00	54	2898	13,76	6867	1,13	
4:10:30	54	2871	13,73	6854	1,15	
4:11:00	54	2845	13,71	6846	1,17	
4:11:30	54	2819	13,68	6835	1,18	
4:12:00	54	2794	13,65	6826	1,21	
4:12:30	54	2768	13,63	6814	1,22	
4:13:00	54	2743	13,61	6802	1,24	
4:13:30	54	2718	13,58	6793	1,26	
4:14:00	54	2694	13,55	6783	1,28	
4:14:30	54	2669	13,53	6773	1,30	
4:15:00	54	2644	13,50	6771	1,32	
4:15:30	54	2619	13,48	6762	1,34	
4:16:00	54	2593	13,45	6755	1,36	
4:16:30	54	2568	13,43	6748	1,38	
4:17:00	55	2543	13,40	6738	1,41	
4:17:30	55	2519	13,37	6734	1,43	
4:18:00	55	2497	13,35	6727	1,45	
4:18:30	55	2473	13,32	6719	1,47	
4:19:00	55	2449	13,30	6712	1,49	
4:19:30	55	2424	13,27	6709	1,51	
4:20:00	55	2399	13,25	6702	1,53	
4:20:30	55	2374	13,23	6696	1,55	
4:21:00	55	2350	13,20	6689	1,57	
4:21:30	55	2326	13,18	6688	1,59	
4:22:00	55	2302	13,15	6678	1,62	
4:22:30	55	2278	13,13	6673	1,64	
4:23:00	55	2253	13,10	6672	1,66	
4:23:30	55	2244	13,08	6666	1,69	
4:24:00	55	2898	13,05	6610	1,71	
4:24:30	55	2866	13,01	6649	1,75	
4:25:00	55	2835	12,98	6646	1,78	
4:25:30	55	2804	12,95	6648	1,81	
4:26:00	55	2774	12,93	6644	1,84	
4:26:30	55	2745	12,90	6642	1,86	
4:27:00	55	2719	12,88	6638	1,88	
4:27:30	55	2694	12,85	6632	1,91	
4:28:00	55	2669	12,83	6626	1,94	
4:28:30	55	2645	12,81	6622	1,96	
4:29:00	55	2619	12,78	6622	1,98	
4:29:30	55	2593	12,76	6622	2,01	
4:30:00	55	2566	12,73	6618	2,04	
4:30:30	55	2539	12,73	6619	2,05	
4:31:00	55	2513	12,71	6615	2,07	
4:31:30	55	2488	12,68	6614	2,09	
4:32:00	55	2464	12,66	6610	2,12	
4:32:30	55	2439	12,64	6609	2,15	
4:33:00	56	2415	12,61	6604	2,17	
4:33:30	56	2391	12,59	6602	2,20	
4:34:00	56	2365	12,57	6603	2,22	
4:34:30	56	2340	12,55	6600	2,25	
4:35:00	56	2315	12,53	6601	2,28	
4:35:30	56	2290	12,51	6600	2,30	
4:36:00	56	2263	12,48	6594	2,33	
4:36:30	56	2237	12,46	6597	2,35	
4:37:00	56	2214	12,44	6593	2,38	
4:37:30	56	2192	12,42	6598	2,40	
4:38:00	56	2170	12,40	6593	2,43	
4:38:30	56	2148	12,38	6593	2,45	
4:39:00	56	2125	12,36	6593	2,48	
4:39:30	56	2101	12,34	6596	2,50	
4:40:00	56	2077	12,32	6592	2,53	
4:40:30	56	2764	12,30	6596	2,56	
4:41:00	56	2724	12,27	6585	2,60	
4:41:30	56	2692	12,24	6594	2,64	
4:42:00	56	2661	12,22	6598	2,67	
4:42:30	56	2629	12,20	6597	2,70	
4:43:00	56	2599	12,18	6604	2,73	
4:43:30	56	2566	12,15	6604	2,77	
4:44:00	56	2535	12,13	6604	2,79	
4:44:30	56	2506	12,12	6603	2,82	
4:45:00	56	2478	12,10	6608	2,84	
4:45:30	56	2451	12,08	6606	2,87	
4:46:00	56	2425	12,06	6611	2,90	
4:46:30	56	3093	12,03	6585	2,94	
4:47:00	56	3060	12,00	6626	2,98	
4:47:30	56	3028	11,98	6627	3,02	
4:48:00	56	2998	11,95	6631	3,06	
4:48:30	56	2971	11,93	6632	3,09	
4:49:00	56	2946	11,92	6638	3,12	
4:49:30	56	2923	11,90	6638	3,15	
4:50:00	56	2901	11,88	6636	3,17	
4:50:30	56	2879	11,86	6640	3,21	
4:51:00	56	2856	11,84	6641	3,24	
4:51:30	56	2832	11,83	6640	3,26	
4:52:00	56	2808	11,81	6648	3,29	
4:52:30	56	2782	11,80	6645	3,31	
4:53:00	56	2757	11,79	6651	3,33	
4:53:30	56	2731	11,77	6647	3,36	
4:54:00	56	2705	11,75	6651	3,39	
4:54:30	56	2678	11,74	6654	3,42	
4:55:00	56	3310	11,73	6549	3,43	
4:55:30	56	3304	11,69	6659	3,49	
4:56:00	56	3272	11,67	6669	3,54	
4:56:30	56	3241	11,64	6673	3,58	
4:57:00	56	3211	11,63	6675	3,61	
4:57:30	56	3183	11,61	6678	3,64	
4:58:00	56	3156	11,60	6680	3,67	
4:58:30	56	3130	11,58	6681	3,70	
4:59:00	56	3105	11,56	6687	3,73	
4:59:30	56	3079	11,55	6689	3,76	
5:00:00	56	3054	11,53	6692	3,79	
5:00:30	55	3029	11,52	6691	3,81	
5:01:00	55	3004	11,51	6694	3,84	
5:01:30	55	2979	11,49	6697	3,87	
5:02:00	55	2954	11,48	6701	3,90	
5:02:30	55	2930	11,46	6701	3,93	
5:03:00	55	2906	11,45	6705	3,96	
5:03:30	55	2882	11,44	6704	3,98	
5:04:00	55	2859	11,42	6710	4,00	
5:04:30	55	2836	11,41	6710	4,03	
5:05:00	55	2813	11,40	6714	4,06	
5:05:30	55	2790	11,38	6718	4,08	
5:06:00	55	2769	11,37	6719	4,11	
5:06:30	55	2748	11,35	6720	4,14	
5:07:00	55	2729	11,34	6721	4,18	
5:07:30	55	2708	11,33	6723	4,20	
5:08:00	56	3351	11,31	6679	4,23	
5:08:30	56	3353	11,29	6722	4,28	
5:09:00	55	3327	11,27	6735	4,33	
5:09:30	55	3302	11,25	6736	4,37	
5:10:00	55	3277	11,24	6745	4,40	
5:10:30	55	3253	11,23	6746	4,42	
5:11:00	55	3231	11,22	6752	4,44	
5:11:30	55	3211	11,20	6751	4,47	
5:12:00	55	3191	11,19	6754	4,50	
5:12:30	55	3172	11,18	6759	4,53	
5:13:00	55	3152	11,16	6761	4,56	
5:13:30	55	3132	11,15	6765	4,59	
5:14:00	55	3112	11,14	6768	4,62	
5:14:30	55	3091	11,13	6765	4,64	
5:15:00	55	3070	11,12	6770	4,65	
5:15:30	55	3050	11,11	6774	4,68	
5:16:00	55	3029	11,10	6774	4,70	
5:16:30	55	3011	11,09	6779	4,72	
5:17:00	55	2993	11,08	6782	4,75	
5:17:30	55	2975	11,07	6780	4,78	
5:18:00	55	2957	11,06	6781	4,81	
5:18:30	55	2939	11,04	6786	4,84	
5:19:00	55	2921	11,03	6787	4,87	
5:19:30	55	2903	11,03	6789	4,89	
5:20:00	56	2884	11,02	6791	4,91	
5:20:30	55	2867	11,01	6791	4,92	
5:21:00	56	2850	11,00	6797	4,96	
5:21:30	56	3382	10,99	6798	4,98	
5:22:00	56	3443	10,97	6754	5,02	
5:22:30	56	3487	10,95	6793	5,07	
5:23:00	56	3462	10,94	6803	5,11	
5:23:30	56	3440	10,92	6810	5,15	
5:24:00	56	3419	10,91	6815	5,18	
5:24:30	55	3398	10,90	6820	5,20	
5:25:00	55	3378	10,89	6825	5,22	
5:25:30	56	3360	10,88	6823	5,25	
5:26:00	56	3344	10,87	6826	5,28	
5:26:30	56	3328	10,86	6828	5,31	
5:27:00	56	3312	10,85	6835	5,34	
5:27:30	56	3295	10,84	6835	5,37	
5:28:00	56	3278	10,83	6839	5,39	
5:28:30	56	3260	10,82	6841	5,41	
5:29:00	56	3242	10,82	6845	5,43	
5:29:30	56	3224	10,81	6843	5,45	
5:30:00	56	3207	10,80	6845	5,47	
5:30:30	56	3190	10,79	6847	5,50	
5:31:00	56	3175	10,79	6854	5,52	
5:31:30	56	3160	10,77	6855	5,55	
5:32:00	56	3145	10,76	6857	5,58	
5:32:30	56	3130	10,75	6860	5,61	
5:33:00	56	3114	10,75	6861	5,63	
5:33:30	56	3098	10,74	6866	5,65	
5:34:00	56	3561	10,73	6829	5,67	
5:34:30	56	3626	10,72	6860	5,72	
5:35:00	56	3664	10,70	6873	5,75	
5:35:30	56	3691	10,69	6886	5,79	
5:36:00	56	3692	10,68	6894	5,82	
5:36:30	56	3677	10,67	6899	5,85	
5:37:00	56	3663	10,66	6899	5,87	
5:37:30	56	3649	10,65	6897	5,90	
5:38:00	56	3633	10,64	6903	5,92	
5:38:30	56	3617	10,64	6905	5,95	
5:39:00	56	3600	10,63	6906	5,96	
5:39:30	56	3584	10,63	6905	5,98	
5:40:00	56	3565	10,62	6908	6,00	
5:40:30	56	3547	10,61	6911	6,02	
5:41:00	56	3528	10,61	6913	6,04	
5:41:30	56	3509	10,60	6914	6,07	
5:42:00	56	3490	10,59	6910	6,09	
5:42:30	56	3473	10,58	6917	6,12	
5:43:00	56	3457	10,57	6915	6,15	
5:43:30	56	3443	10,56	6917	6,17	
5:44:00	56	3429	10,55	6922	6,20	
5:44:30	56	3415	10,55	6921	6,23	
5:45:00	56	3401	10,54	6925	6,25	
5:45:30	56	3387	10,53	6925	6,26	
5:46:00	56	3371	10,53	6927	6,28	
5:46:30	56	3355	10,52	6926	6,30	
5:47:00	56	3338	10,52	6928	6,31	
5:47:30	56	3323	10,51	6929	6,33	
5:48:00	56	3307	10,51	6931	6,35	
5:48:30	56	3293	10,50	6934	6,38	
5:49:00	56	3279	10,49	6935	6,39	
5:49:30	56	3265	10,49	6939	6,42	
5:50:00	56	3252	10,48	6937	6,44	
5:50:30	56	3238	10,47	6938	6,46	
5:51:00	56	3224	10,46	6939	6,49	
5:51:30	56	3208	10,46	6945	6,52	
5:52:00	56	3193	10,45	6943	6,54	
5:52:30	56	3178	10,44	6948	6,56	
5:53:00	56	3164	10,44	6948	6,58	
5:53:30	56	3151	10,43	6952	6,60	
5:54:00	56	3138	10,43	6953	6,61	
5:54:30	56	3126	10,42	6954	6,63	
5:55:00	56	3114	10,42	6956	6,65	
5:55:30	56	3101	10,41	6956	6,66	
5:56:00	56	3088	10,41	6957	6,68	
5:56:30	56	3075	10,40	6963	6,71	
5:57:00	56	3062	10,40	6964	6,72	
5:57:30	56	3049	10,39	6964	6,75	
5:58:00	56	3037	10,38	6966	6,77	
5:58:30	56	3025	10,37	6970	6,79	
5:59:00	56	3014	10,37	6970	6,81	
5:59:30	56	3002	10,36	6971	6,83	
6:00:00	56	2991	10,36	6973	6,86	
6:00:30	56	2979	10,35	6976	6,88	
6:01:00	56	2967	10,34	6977	6,90	
6:01:30	56	2955	10,34	6979	6,91	
6:02:00	56	2943	10,34	6979	6,93	
6:02:30	56	2931	10,33	6982	6,94	
6:03:00	56	2919	10,33	6984	6,96	
6:03:30	56	2908	10,32	6985	6,97	
6:04:00	56	2896	10,32	6987	6,99	
6:04:30	56	2883	10,31	6989	7,01	
6:05:00	56	2871	10,31	6988	7,03	
6:05:30	56	2859	10,30	6991	7,04	
6:06:00	56	2849	10,30	6991	7,06	
6:06:30	56	2838	10,29	6994	7,08	
6:07:00	56	2828	10,29	6996	7,10	
6:07:30	56	3412	10,28	6998	7,12	
6:08:00	56	3462	10,27	6966	7,15	
6:08:30	56	3502	10,26	6984	7,21	
6:09:00	56	3478	10,25	6994	7,25	
6:09:30	56	3462	10,24	7002	7,28	
6:10:00	56	3449	10,23	7006	7,31	
6:10:30	56	3439	10,23	7011	7,33	
6:11:00	56	3431	10,22	7011	7,35	
6:11:30	56	3423	10,22	7013	7,37	
6:12:00	56	3414	10,21	7018	7,38	
6:12:30	56	3404	10,21	7019	7,40	
6:13:00	56	3393	10,20	7019	7,41	
6:13:30	56	3382	10,20	7023	7,43	
6:14:00	56	3370	10,19	7025	7,45	
6:14:30	56	3358	10,19	7026	7,47	
6:15:00	56	3345	10,18	7029	7,49	
6:15:30	56	3331	10,18	7030	7,51	
6:16:00	56	3318	10,17	7032	7,54	
6:16:30	56	3303	10,16	7033	7,57	
6:17:00	56	3288	10,16	7032	7,59	
6:17:30	56	3686	10,15	7003	7,61	
6:18:00	56	3745	10,15	7021	7,64	
6:18:30	56	3783	10,14	7030	7,67	
6:19:00	56	3810	10,13	7038	7,70	
6:19:30	56	3828	10,12	7051	7,72	
6:20:00	56	3843	10,12	7059	7,75	
6:20:30	56	3854	10,11	7061	7,77	
6:21:00	56	3846	10,11	7070	7,79	
6:21:30	56	3832	10,10	7072	7,80	
6:22:00	56	3818	10,10	7073	7,82	
6:22:30	56	3804	10,09	7072	7,85	
6:23:00	56	3789	10,09	7075	7,86	
6:23:30	56	3776	10,08	7076	7,88	
6:24:00	56	3763	10,08	7073	7,90	
6:24:30	56	3751	10,07	7073	7,92	
6:25:00	56	3740	10,07	7076	7,95	
6:25:30	56	3729	10,06	7075	7,97	
6:26:00	56	3717	10,06	7075	8,00	
6:26:30	56	3706	10,05	7077	8,02	
6:27:00	56	3694	10,05	7077	8,04	
6:27:30	56	3681	10,04	7077	8,06	
6:28:00	56	3669	10,04	7080	8,07	
6:28:30	56	3657	10,03	7077	8,08	
6:29:00	56	3646	10,03	7080	8,10	
6:29:30	56	3636	10,03	7081	8,11	
6:30:00	56	3627	10,03	7084	8,12	
6:30:30	56	3617	10,02	7084	8,13	
6:31:00	56	3607	10,02	7084	8,15	
6:31:30	56	3596	10,01	7083	8,17	
6:32:00	56	3585	10,01	7086	8,18	
6:32:30	56	3573	10,01	7084	8,20	
6:33:00	56	3561	10,00	7083	8,22	
6:33:30	56	3550	10,00	7085	8,23	
6:34:00	56	3539	10,00	7089	8,25	
6:34:30	56	3530	9,99	7085	8,26	
6:35:00	56	3522	9,99	7088	8,28	
6:35:30	56	3513	9,98	7090	8,31	
6:36:00	56	3504	9,98	7093	8,33	
6:36:30	56	3495	9,97	7092	8,35	
6:37:00	56	3485	9,97	7096	8,37	
6:37:30	56	3475	9,96	7097	8,40	
6:38:00	56	3465	9,96	7095	8,42	
6:38:30	56	3455	9,95	7096	8,44	
6:39:00	56	3445	9,95	7095	8,46	
6:39:30	56	3437	9,94	7099	8,47	
6:40:00	56	3429	9,94	7098	8,49	
6:40:30	56	3421	9,94	7103	8,50	
6:41:00	56	3413	9,94	7101	8,51	
6:41:30	56	3405	9,93	7103	8,52	
6:42:00	56	3396	9,93	7106	8,54	
6:42:30	56	3387	9,93	7104	8,56	
6:43:00	56	3377	9,92	7107	8,57	
6:43:30	56	3367	9,92	7106	8,58	
6:44:00	56	3358	9,92	7107	8,59	
6:44:30	56	3350	9,91	7110	8,60	
6:45:00	56	3341	9,91	7110	8,61	
6:45:30	56	3333	9,91	7108	8,62	
6:46:00	56	3324	9,91	7109	8,64	
6:46:30	56	3315	9,90	7111	8,65	
6:47:00	56	3306	9,90	7112	8,68	
6:47:30	56	3297	9,89	7112	8,70	
6:48:00	56	3288	9,89	7116	8,72	
6:48:30	56	3280	9,89	7117	8,73	
6:49:00	56	3274	9,88	7118	8,75	
6:49:30	56	3268	9,88	7119	8,77	
6:50:00	56	3261	9,87	7117	8,79	
6:50:30	56	3254	9,87	7118	8,82	
6:51:00	56	3246	9,86	7122	8,83	
6:51:30	56	3237	9,86	7123	8,85	
6:52:00	56	3228	9,85	7121	8,88	
6:52:30	56	3217	9,85	7125	8,89	
6:53:00	56	3207	9,85	7122	8,91	
6:53:30	56	3196	9,84	7125	8,93	
6:54:00	56	3186	9,84	7127	8,94	
6:54:30	56	3177	9,84	7130	8,95	
6:55:00	56	3169	9,83	7129	8,97	
6:55:30	56	3162	9,83	7131	8,97	
6:56:00	56	3155	9,83	7133	8,99	
6:56:30	56	3148	9,83	7129	9,00	
6:57:00	56	3140	9,82	7134	9,01	
6:57:30	56	3132	9,82	7135	9,02	
6:58:00	56	3125	9,82	7137	9,04	
6:58:30	56	3119	9,82	7136	9,05	
6:59:00	56	3112	9,81	7136	9,06	
6:59:30	56	3106	9,81	7140	9,08	
7:00:00	56	3097	9,81	7143	9,10	
7:00:30	56	3089	9,81	7142	9,11	
7:01:00	56	3080	9,80	7140	9,12	
7:01:30	56	3070	9,80	7144	9,14	
7:02:00	56	3060	9,79	7145	9,16	
7:02:30	56	3049	9,79	7145	9,18	
7:03:00	56	3038	9,79	7148	9,19	
7:03:30	56	3028	9,78	7149	9,20	
7:04:00	56	3019	9,78	7149	9,22	
7:04:30	56	3011	9,78	7153	9,25	
7:05:00	56	3003	9,77	7152	9,26	
7:05:30	56	2996	9,77	7152	9,28	
7:06:00	56	2988	9,77	7153	9,29	
7:06:30	56	2980	9,76	7158	9,32	
7:07:00	56	2971	9,76	7155	9,33	
7:07:30	56	2962	9,75	7158	9,35	
7:08:00	56	2952	9,75	7162	9,37	
7:08:30	56	2943	9,75	7161	9,39	
7:09:00	56	2935	9,75	7160	9,39	
7:09:30	56	2928	9,74	7163	9,41	
7:10:00	56	2921	9,74	7164	9,42	
7:10:30	56	2914	9,74	7166	9,44	
7:11:00	56	2907	9,73	7165	9,45	
7:11:30	56	2900	9,73	7164	9,45	
7:12:00	56	2892	9,73	7169	9,46	
7:12:30	56	2884	9,73	7170	9,48	
7:13:00	56	2875	9,73	7168	9,49	
7:13:30	56	2866	9,72	7169	9,50	
7:14:00	56	2859	9,72	7172	9,52	
7:14:30	56	2851	9,72	7169	9,53	
7:15:00	56	2843	9,72	7173	9,54	
7:15:30	56	2836	9,71	7176	9,55	
7:16:00	56	2829	9,71	7175	9,56	
7:16:30	56	2823	9,71	7174	9,57	
7:17:00	56	2816	9,71	7176	9,59	
7:17:30	56	2809	9,70	7179	9,61	
7:18:00	56	2802	9,70	7177	9,63	
7:18:30	56	2795	9,70	7181	9,64	
7:19:00	56	2787	9,69	7181	9,65	
7:19:30	56	2781	9,69	7183	9,67	
7:20:00	56	2774	9,69	7183	9,69	
7:20:30	56	2768	9,68	7186	9,70	
7:21:00	56	2761	9,68	7183	9,72	
7:21:30	56	2755	9,68	7187	9,73	
7:22:00	56	2749	9,67	7188	9,75	
7:22:30	56	2742	9,67	7189	9,77	
7:23:00	56	2735	9,67	7189	9,79	
7:23:30	56	2728	9,66	7189	9,81	
7:24:00	56	2722	9,66	7193	9,84	
7:24:30	56	2716	9,65	7193	9,86	
7:25:00	56	2709	9,65	7195	9,87	
7:25:30	56	2703	9,65	7195	9,89	
7:26:00	56	2696	9,64	7195	9,91	
7:26:30	56	2689	9,64	7196	9,91	
7:27:00	56	2683	9,64	7196	9,92	
7:27:30	56	2676	9,64	7199	9,94	
7:28:00	56	2669	9,64	7195	9,94	
7:28:30	56	2662	9,64	7198	9,94	
7:29:00	56	2655	9,64	7200	9,95	
7:29:30	56	2648	9,63	7198	9,96	
7:30:00	56	2641	9,63	7199	9,97	
7:30:30	56	2634	9,63	7200	9,98	
7:31:00	56	2628	9,63	7204	9,99	
7:31:30	56	2622	9,63	7206	10,00	
7:32:00	56	2616	9,62	7206	10,02	
7:32:30	56	2610	9,62	7204	10,04	
7:33:00	56	2604	9,62	7208	10,05	
7:33:30	56	2597	9,62	7205	10,06	
7:34:00	56	2591	9,61	7205	10,07	
7:34:30	56	2584	9,61	7210	10,08	
7:35:00	56	2578	9,61	7212	10,10	
7:35:30	56	2571	9,61	7213	10,11	
7:36:00	56	2565	9,60	7211	10,13	
7:36:30	56	2559	9,60	7214	10,14	
7:37:00	56	2552	9,60	7212	10,16	
7:37:30	56	2546	9,60	7217	10,17	
7:38:00	56	2541	9,59	7217	10,18	
7:38:30	56	2535	9,59	7215	10,19	
7:39:00	56	2528	9,59	7218	10,21	
7:39:30	56	2522	9,58	7217	10,24	
7:40:00	56	2515	9,58	7216	10,24	
7:40:30	56	2510	9,58	7220	10,26	
7:41:00	56	2505	9,58	7220	10,27	
7:41:30	56	2501	9,57	7217	10,28	
7:42:00	56	2497	9,57	7223	10,30	
7:42:30	56	2492	9,57	7221	10,32	
7:43:00	56	2487	9,56	7222	10,35	
7:43:30	56	2480	9,56	7222	10,37	
7:44:00	56	2473	9,55	7223	10,39	
7:44:30	56	2465	9,55	7224	10,40	
7:45:00	56	2456	9,55	7227	10,41	
7:45:30	56	2447	9,55	7228	10,42	
7:46:00	56	2441	9,55	7226	10,43	
7:46:30	56	2433	9,54	7224	10,44	
7:47:00	56	2425	9,54	7228	10,45	
7:47:30	56	2418	9,54	7232	10,46	
7:48:00	56	2413	9,54	7227	10,47	
7:48:30	56	2407	9,54	7230	10,48	
7:49:00	56	2401	9,54	7233	10,49	
7:49:30	56	2394	9,53	7233	10,50	
7:50:00	56	2387	9,53	7234	10,52	
7:50:30	56	2379	9,53	7235	10,52	
7:51:00	56	2371	9,53	7232	10,53	
7:51:30	56	2363	9,53	7233	10,54	
7:52:00	56	2356	9,52	7239	10,55	
7:52:30	56	2350	9,52	7238	10,56	
7:53:00	56	2345	9,52	7235	10,56	
7:53:30	56	2340	9,52	7238	10,58	
7:54:00	56	2334	9,52	7238	10,59	
7:54:30	56	2328	9,52	7239	10,60	
7:55:00	56	2321	9,51	7238	10,62	
7:55:30	56	2314	9,51	7241	10,63	
7:56:00	56	2306	9,51	7240	10,64	
7:56:30	56	2298	9,51	7242	10,65	
7:57:00	56	2292	9,51	7244	10,66	
7:57:30	56	2286	9,50	7243	10,68	
7:58:00	56	2280	9,50	7242	10,69	
7:58:30	56	2274	9,50	7242	10,71	
7:59:00	56	2268	9,50	7246	10,72	
7:59:30	56	2262	9,49	7246	10,73	
8:00:00	56	2256	9,49	7246	10,75	
8:00:30	56	2249	9,49	7248	10,76	
8:01:00	56	2244	9,48	7246	10,78	
8:01:30	55	2237	9,48	7248	10,80	
8:02:00	56	2232	9,48	7250	10,80	
8:02:30	56	2227	9,48	7252	10,82	
8:03:00	56	2223	9,47	7251	10,84	
8:03:30	56	2218	9,47	7249	10,85	
8:04:00	56	2212	9,47	7254	10,86	
8:04:30	56	2206	9,47	7256	10,88	
8:05:00	56	2200	9,46	7251	10,90	
8:05:30	56	2193	9,46	7252	10,93	
8:06:00	56	2186	9,46	7257	10,94	
8:06:30	56	2181	9,45	7257	10,95	
8:07:00	56	2176	9,45	7256	10,97	
8:07:30	56	2171	9,45	7254	10,98	
8:08:00	56	2166	9,45	7258	10,99	
8:08:30	56	2161	9,45	7258	11,00	
8:09:00	56	2155	9,44	7256	11,01	
8:09:30	56	2149	9,44	7257	11,02	
8:10:00	56	2143	9,44	7260	11,03	
8:10:30	56	3127	9,45	7172	10,97	
8:11:00	56	2999	9,45	7190	10,98	
8:11:30	56	2940	9,44	7207	11,03	
8:12:00	56	2902	9,43	7220	11,07	
8:12:30	56	2878	9,43	7228	11,09	
8:13:00	56	2864	9,43	7232	11,12	
8:13:30	56	2855	9,42	7237	11,15	
8:14:00	56	2849	9,42	7241	11,16	
8:14:30	56	2844	9,42	7241	11,17	
8:15:00	56	2839	9,41	7245	11,20	
8:15:30	56	2833	9,41	7247	11,22	
8:16:00	56	2827	9,41	7249	11,23	
8:16:30	56	2819	9,41	7247	11,24	
8:17:00	56	2812	9,40	7247	11,25	
8:17:30	56	2803	9,40	7250	11,26	
8:18:00	56	2794	9,40	7250	11,27	
8:18:30	56	2784	9,40	7252	11,28	
8:19:00	56	2774	9,40	7256	11,30	
8:19:30	56	2763	9,39	7256	11,31	
8:20:00	56	2752	9,39	7255	11,33	
8:20:30	56	2741	9,39	7258	11,35	
8:21:00	56	2732	9,39	7254	11,35	
8:21:30	56	2724	9,38	7261	11,37	
8:22:00	56	2718	9,38	7261	11,38	
8:22:30	56	2712	9,38	7260	11,40	
8:23:00	56	2705	9,38	7258	11,41	
8:23:30	56	2698	9,37	7257	11,43	
8:24:00	56	2689	9,37	7263	11,43	
8:24:30	56	2681	9,37	7259	11,45	
8:25:00	56	2673	9,37	7264	11,47	
8:25:30	56	2665	9,36	7263	11,49	
8:26:00	56	2657	9,36	7266	11,51	
8:26:30	55	2650	9,36	7265	11,53	
8:27:00	56	3373	9,36	7264	11,55	
8:27:30	56	3440	9,36	7203	11,50	
8:28:00	56	3465	9,36	7211	11,54	
8:28:30	56	3408	9,35	7222	11,58	
8:29:00	56	3372	9,34	7228	11,62	
8:29:30	56	3346	9,34	7238	11,65	
8:30:00	55	3327	9,34	7237	11,67	
8:30:30	56	3313	9,33	7243	11,69	
8:31:00	56	3303	9,33	7244	11,70	
8:31:30	56	3295	9,33	7245	11,71	
8:32:00	56	3287	9,33	7246	11,73	
8:32:30	56	3280	9,32	7248	11,74	
8:33:00	56	3272	9,32	7248	11,76	
8:33:30	56	3263	9,32	7252	11,77	
8:34:00	56	3255	9,32	7255	11,77	
8:34:30	56	3246	9,32	7252	11,78	
8:35:00	56	3238	9,32	7253	11,78	
8:35:30	56	3231	9,31	7256	11,80	
8:36:00	56	3225	9,31	7257	11,82	
8:36:30	56	3218	9,31	7255	11,82	
8:37:00	56	3212	9,31	7255	11,83	
8:37:30	56	3205	9,31	7259	11,85	
8:38:00	56	3198	9,31	7260	11,85	
8:38:30	56	3191	9,30	7263	11,86	
8:39:00	56	3183	9,30	7264	11,87	
8:39:30	56	3176	9,30	7263	11,89	
8:40:00	56	3168	9,30	7265	11,90	
8:40:30	56	3160	9,30	7264	11,92	
8:41:00	56	3154	9,29	7262	11,94	
8:41:30	56	3148	9,29	7267	11,95	
8:42:00	56	3143	9,29	7266	11,96	
8:42:30	56	3138	9,29	7268	11,97	
8:43:00	56	3132	9,29	7267	11,98	
8:43:30	56	3126	9,28	7267	11,99	
8:44:00	56	3120	9,28	7267	12,00	
8:44:30	56	3113	9,28	7269	12,02	
8:45:00	56	3106	9,28	7269	12,03	
8:45:30	56	3099	9,28	7272	12,05	
8:46:00	56	3092	9,27	7271	12,07	
8:46:30	56	3086	9,27	7275	12,09	
8:47:00	56	3081	9,27	7275	12,10	
8:47:30	56	3077	9,27	7275	12,12	
8:48:00	56	3073	9,26	7274	12,14	
8:48:30	56	3068	9,26	7276	12,15	
8:49:00	56	3062	9,26	7275	12,16	
8:49:30	56	3056	9,26	7276	12,17	
8:50:00	56	3049	9,25	7278	12,19	
8:50:30	56	3043	9,25	7279	12,21	
8:51:00	56	3037	9,25	7275	12,22	
8:51:30	56	3031	9,25	7278	12,24	
8:52:00	56	3026	9,25	7278	12,24	
8:52:30	56	3021	9,24	7280	12,26	
8:53:00	56	3015	9,24	7283	12,27	
8:53:30	56	3009	9,24	7283	12,26	
8:54:00	56	3004	9,24	7279	12,28	
8:54:30	56	2998	9,24	7283	12,29	
8:55:00	56	2994	9,24	7285	12,28	
8:55:30	56	2991	9,24	7284	12,31	
8:56:00	56	2987	9,24	7281	12,30	
8:56:30	56	2984	9,24	7282	12,31	
8:57:00	56	2979	9,23	7286	12,32	
8:57:30	56	2974	9,23	7287	12,32	
8:58:00	56	2969	9,23	7286	12,34	
8:58:30	56	2961	9,23	7289	12,34	
8:59:00	56	2954	9,23	7284	12,34	
8:59:30	56	2946	9,23	7289	12,36	
9:00:00	56	2939	9,23	7289	12,37	
9:00:30	56	2932	9,22	7290	12,39	
9:01:00	56	2926	9,22	7291	12,39	
9:01:30	56	2922	9,22	7290	12,39	
9:02:00	56	2918	9,22	7287	12,40	
9:02:30	56	2914	9,22	7291	12,41	
9:03:00	56	2910	9,22	7290	12,41	
9:03:30	56	2905	9,22	7294	12,42	
9:04:00	56	2900	9,22	7293	12,44	
9:04:30	56	2895	9,22	7295	12,44	
9:05:00	56	2889	9,21	7296	12,47	
9:05:30	56	2883	9,21	7296	12,48	
9:06:00	56	2878	9,21	7295	12,48	
9:06:30	56	2873	9,21	7295	12,48	
9:07:00	56	2868	9,21	7292	12,49	
9:07:30	56	2864	9,21	7294	12,50	
9:08:00	56	2859	9,20	7298	12,52	
9:08:30	56	2853	9,20	7295	12,54	
9:09:00	56	2847	9,20	7299	12,55	
9:09:30	56	2840	9,20	7300	12,54	
9:10:00	56	2833	9,20	7301	12,56	
9:10:30	56	2826	9,20	7302	12,57	
9:11:00	56	2820	9,20	7301	12,58	
9:11:30	56	2816	9,19	7302	12,60	
9:12:00	56	2812	9,19	7298	12,62	
9:12:30	56	2809	9,19	7300	12,64	
9:13:00	56	2806	9,19	7304	12,64	
9:13:30	56	2802	9,19	7303	12,65	
9:14:00	56	2798	9,18	7302	12,66	
9:14:30	56	2793	9,18	7306	12,67	
9:15:00	56	2788	9,18	7306	12,69	
9:15:30	56	2782	9,18	7306	12,70	
9:16:00	56	2775	9,18	7302	12,71	
9:16:30	56	2769	9,17	7305	12,73
