Repository: ProgWizer/parser

File: project-root/data/Data Acquisition/Data Acquisition/2021 year (353)/21-114.txt (part 1 of 7)
--Test Summary--
Full Path and File Name	
Instrument Name	SGSA/UCA
Instrument Type	Model 5265 SGSA/UCA
Instrument Serial Number	
Test Start Date	21.05.2021
Test Start Time	17:56:30
Test Stop Date	24.05.2021
Test Stop Time	9:16:34
Test Length	63:20:04
Final Sample Time Offset	63:20:00
Controller Schedule Name	
Sampling Period	30 seconds
Comments	
Information	WellID	
Information	Customer	
Information	EngName	
Information	CementClass	
Information	CementMfr	
Information	Additives	100G+5DART-100+0.3FL-500+0.1FR-200(woc)
Information	Density	1900
Information	BHCT	40
Information	BHST	55
Information	FluidLoss	
Information	JobType	
Calculated Value	CS_50	4:06:30
Calculated Value	CS_500	5:04:00
Calculated Value	SGS_Initial	3:17:00
Calculated Value	SGS_Final	3:36:00
Calculated Value	CS_Time8h	11,15 MPa
Calculated Value	CS_Time12h	16,70 MPa
Calculated Value	Time_SGS_100lb/100ft2	3:23:30
Calculated Value	Time_SGS_500lb/100ft2	3:31:00
Calculated Value	CS_Time24h	22,88 MPa
Calculated Value	CS_Time48h	25,66 MPa
Calculated Curve	Compressive Strength	Compressive strength type B (more than 14 lb/gal)
Calculated Curve	Static Gel Strength	Static gel strength
Initial Temperature (°C)	29 °C
Final Temperature (°C)	56 °C
Initial Pressure (psi)	3591 psi
Final Pressure (psi)	2699 psi
Initial Transit Time (microsec/in)	15,95 microsec/in
Final Transit Time (microsec/in)	7,88 microsec/in
Initial Gel Value	6118
Final Gel Value	7915
Initial Compressive Strength (MPa)	0,00 MPa
Final Compressive Strength (MPa)	26,51 MPa
Initial Static Gel Strength (lb/100ft2)	6,3 lb/100ft2
Final Static Gel Strength (lb/100ft2)	ERROR
--Data--
Time (HH:MM:SS)	Temperature (°C)	Pressure (psi)	Transit Time (microsec/in)	Gel Value	Compressive Strength (MPa)	Static Gel Strength (lb/100ft2)
0:00:00	29	3591	15,95	6118	0,00	6,3
0:00:30	28	3485	15,85	6100	0,03	6,5
0:01:00	28	3400	15,82	6088	0,04	6,6
0:01:30	28	3345	15,82	6076	0,04	6,8
0:02:00	29	3324	15,82	6071	0,04	7,0
0:02:30	30	3337	15,83	6058	0,04	7,2
0:03:00	31	3883	15,84	6047	0,03	7,4
0:03:30	32	3988	15,82	6064	0,04	7,6
0:04:00	32	4016	15,80	6053	0,05	7,8
0:04:30	33	4044	15,79	6049	0,05	8,0
0:05:00	33	4069	15,78	6043	0,05	8,2
0:05:30	34	4092	15,77	6049	0,06	8,4
0:06:00	34	4112	15,77	6051	0,06	8,5
0:06:30	34	4129	15,77	6060	0,06	8,7
0:07:00	35	4144	15,77	6068	0,06	8,9
0:07:30	35	4156	15,76	6081	0,06	9,1
0:08:00	35	4167	15,76	6088	0,06	9,3
0:08:30	35	4176	15,75	6095	0,06	9,5
0:09:00	35	4184	15,74	6104	0,07	9,7
0:09:30	35	4190	15,73	6107	0,07	9,9
0:10:00	35	4195	15,73	6108	0,07	10,1
0:10:30	36	4199	15,72	6114	0,07	10,3
0:11:00	36	4202	15,72	6114	0,07	10,5
0:11:30	36	4205	15,72	6115	0,07	10,6
0:12:00	36	4207	15,72	6116	0,07	10,8
0:12:30	36	4208	15,71	6124	0,08	11,0
0:13:00	36	4209	15,71	6121	0,08	11,2
0:13:30	36	4209	15,71	6119	0,08	11,4
0:14:00	36	4209	15,71	6124	0,08	11,6
0:14:30	36	4208	15,71	6123	0,08	11,8
0:15:00	36	4207	15,70	6130	0,08	12,0
0:15:30	36	4206	15,70	6127	0,08	12,2
0:16:00	36	4204	15,70	6128	0,08	12,4
0:16:30	36	4204	15,69	6127	0,08	12,5
0:17:00	36	4204	15,69	6127	0,08	12,7
0:17:30	36	4206	15,69	6128	0,08	12,9
0:18:00	36	4211	15,69	6129	0,08	13,1
0:18:30	37	4217	15,69	6131	0,08	13,3
0:19:00	37	4224	15,69	6131	0,09	13,5
0:19:30	37	4230	15,68	6132	0,09	13,7
0:20:00	37	4237	15,68	6135	0,09	13,9
0:20:30	37	4242	15,68	6136	0,09	14,1
0:21:00	37	4247	15,68	6136	0,09	14,3
0:21:30	37	4251	15,67	6136	0,09	14,5
0:22:00	37	4257	15,68	6140	0,09	14,6
0:22:30	37	4263	15,67	6140	0,09	14,8
0:23:00	38	4272	15,67	6139	0,09	15,0
0:23:30	38	4281	15,66	6143	0,09	15,2
0:24:00	38	4290	15,66	6140	0,10	15,4
0:24:30	38	4300	15,65	6147	0,10	15,6
0:25:00	38	4310	15,65	6144	0,10	15,8
0:25:30	38	4320	15,64	6147	0,10	16,0
0:26:00	38	4329	15,64	6150	0,10	16,2
0:26:30	39	4337	15,64	6151	0,10	16,4
0:27:00	39	4412	15,64	6152	0,10	16,5
0:27:30	39	4538	15,63	6157	0,10	16,7
0:28:00	39	4615	15,62	6165	0,11	16,9
0:28:30	39	4669	15,61	6163	0,11	17,1
0:29:00	39	4713	15,60	6169	0,12	17,3
0:29:30	40	4748	15,59	6175	0,12	17,5
0:30:00	40	4779	15,58	6171	0,12	17,7
0:30:30	40	4807	15,57	6175	0,12	17,9
0:31:00	40	4830	15,57	6176	0,13	18,1
0:31:30	40	4851	15,56	6179	0,13	18,3
0:32:00	40	4869	15,56	6178	0,13	18,4
0:32:30	40	4885	15,55	6182	0,13	18,6
0:33:00	40	4900	15,54	6184	0,14	18,8
0:33:30	40	4913	15,54	6182	0,14	19,0
0:34:00	40	4925	15,53	6187	0,14	19,2
0:34:30	41	4937	15,53	6188	0,14	19,4
0:35:00	41	4949	15,52	6189	0,14	19,6
0:35:30	41	4960	15,52	6189	0,14	19,8
0:36:00	41	4969	15,52	6188	0,14	20,0
0:36:30	41	4978	15,52	6191	0,14	20,2
0:37:00	41	4986	15,52	6191	0,14	20,4
0:37:30	41	4994	15,51	6189	0,15	20,5
0:38:00	41	5000	15,51	6192	0,15	20,7
0:38:30	41	5005	15,51	6193	0,15	20,9
0:39:00	41	5011	15,51	6192	0,15	21,1
0:39:30	41	5016	15,51	6189	0,15	21,3
0:40:00	41	5021	15,50	6190	0,15	21,5
0:40:30	41	5025	15,50	6193	0,15	21,7
0:41:00	41	5030	15,50	6190	0,15	21,9
0:41:30	41	5036	15,50	6193	0,15	22,1
0:42:00	41	5038	15,50	6195	0,15	22,3
0:42:30	41	5040	15,49	6194	0,15	22,4
0:43:00	42	5040	15,50	6196	0,15	22,6
0:43:30	42	5040	15,49	6191	0,15	22,8
0:44:00	42	5040	15,49	6190	0,15	23,0
0:44:30	42	5040	15,49	6195	0,15	23,2
0:45:00	42	5041	15,49	6196	0,15	23,4
0:45:30	42	5042	15,49	6194	0,15	23,6
0:46:00	42	5045	15,49	6194	0,16	23,8
0:46:30	42	5048	15,48	6191	0,16	24,0
0:47:00	42	5051	15,48	6192	0,16	24,2
0:47:30	42	5053	15,48	6194	0,16	24,3
0:48:00	42	5054	15,48	6193	0,16	24,5
0:48:30	42	5056	15,48	6196	0,16	24,7
0:49:00	42	5057	15,48	6191	0,16	24,9
0:49:30	42	5057	15,48	6195	0,16	25,1
0:50:00	42	5058	15,48	6192	0,16	25,3
0:50:30	42	5059	15,48	6192	0,16	25,5
0:51:00	42	5061	15,48	6195	0,16	25,7
0:51:30	42	5063	15,47	6195	0,16	25,9
0:52:00	42	5065	15,47	6194	0,16	26,1
0:52:30	42	5067	15,47	6195	0,16	26,3
0:53:00	42	5068	15,47	6196	0,16	26,4
0:53:30	42	5069	15,47	6195	0,16	26,6
0:54:00	42	5071	15,47	6194	0,16	26,8
0:54:30	42	5076	15,47	6194	0,16	27,0
0:55:00	42	5105	15,47	6199	0,16	27,2
0:55:30	42	5128	15,47	6197	0,16	27,4
0:56:00	42	5146	15,46	6198	0,16	27,6
0:56:30	42	5164	15,46	6198	0,17	27,8
0:57:00	42	5179	15,46	6204	0,17	28,0
0:57:30	42	5193	15,45	6201	0,17	28,2
0:58:00	42	5205	15,45	6200	0,17	28,3
0:58:30	42	5217	15,45	6199	0,17	28,5
0:59:00	42	5227	15,44	6202	0,17	28,7
0:59:30	43	5237	15,44	6202	0,17	28,9
1:00:00	43	5247	15,44	6201	0,17	29,1
1:00:30	43	5256	15,44	6203	0,17	29,3
1:01:00	43	5265	15,44	6204	0,17	29,5
1:01:30	43	5273	15,43	6202	0,17	29,7
1:02:00	43	5280	15,43	6203	0,18	29,9
1:02:30	43	5288	15,43	6203	0,18	30,1
1:03:00	43	5295	15,43	6207	0,18	30,3
1:03:30	43	5302	15,43	6199	0,18	30,4
1:04:00	43	5309	15,43	6204	0,18	30,6
1:04:30	43	5315	15,42	6207	0,18	30,8
1:05:00	43	5321	15,42	6200	0,18	31,0
1:05:30	43	5327	15,42	6204	0,18	31,2
1:06:00	43	5333	15,42	6200	0,18	31,4
1:06:30	43	5340	15,42	6205	0,18	31,6
1:07:00	43	5342	15,42	6204	0,18	31,8
1:07:30	43	5344	15,42	6208	0,18	32,0
1:08:00	43	5353	15,42	6206	0,18	32,2
1:08:30	43	5359	15,42	6204	0,18	32,3
1:09:00	43	5366	15,42	6207	0,18	32,5
1:09:30	43	5373	15,42	6204	0,18	32,7
1:10:00	43	5378	15,42	6204	0,18	32,9
1:10:30	43	5385	15,42	6206	0,18	33,1
1:11:00	43	5390	15,41	6206	0,18	33,3
1:11:30	43	5395	15,41	6207	0,18	33,5
1:12:00	43	5401	15,41	6203	0,18	33,7
1:12:30	43	5408	15,41	6205	0,18	33,9
1:13:00	43	5412	15,41	6204	0,18	34,1
1:13:30	43	5418	15,41	6207	0,18	34,2
1:14:00	43	5424	15,41	6209	0,18	34,4
1:14:30	43	5430	15,41	6204	0,18	34,6
1:15:00	43	5433	15,41	6207	0,18	34,8
1:15:30	43	5437	15,41	6207	0,18	35,0
1:16:00	44	5443	15,41	6205	0,18	35,2
1:16:30	44	5445	15,40	6204	0,19	35,4
1:17:00	44	5447	15,40	6209	0,19	35,6
1:17:30	44	5454	15,40	6210	0,19	35,8
1:18:00	44	5456	15,40	6206	0,19	36,0
1:18:30	44	5462	15,40	6205	0,19	36,2
1:19:00	44	5464	15,40	6208	0,19	36,3
1:19:30	44	5470	15,40	6205	0,19	36,5
1:20:00	44	5472	15,40	6207	0,19	36,7
1:20:30	44	5478	15,40	6205	0,19	36,9
1:21:00	44	5481	15,40	6209	0,19	37,1
1:21:30	44	5483	15,40	6207	0,19	37,3
1:22:00	44	5485	15,40	6207	0,19	37,5
1:22:30	44	5489	15,40	6206	0,19	37,7
1:23:00	44	5495	15,40	6207	0,19	37,9
1:23:30	44	5497	15,39	6208	0,19	38,1
1:24:00	44	5499	15,39	6209	0,19	38,2
1:24:30	44	5502	15,39	6212	0,19	38,4
1:25:00	44	5508	15,39	6209	0,19	38,6
1:25:30	44	5509	15,39	6205	0,19	38,8
1:26:00	44	5511	15,39	6208	0,19	39,0
1:26:30	44	5513	15,39	6208	0,19	39,2
1:27:00	44	5518	15,39	6208	0,19	39,4
1:27:30	44	5520	15,39	6207	0,19	39,6
1:28:00	44	5522	15,38	6207	0,19	39,8
1:28:30	44	5524	15,39	6207	0,19	40,0
1:29:00	44	5526	15,38	6207	0,19	40,1
1:29:30	44	5527	15,38	6207	0,19	40,3
1:30:00	44	5530	15,38	6205	0,19	40,5
1:30:30	44	5531	15,38	6205	0,19	40,7
1:31:00	44	5533	15,38	6204	0,19	40,9
1:31:30	44	5536	15,38	6206	0,19	41,1
1:32:00	44	5542	15,38	6209	0,20	41,3
1:32:30	45	5544	15,38	6205	0,19	41,5
1:33:00	45	5546	15,38	6208	0,20	41,7
1:33:30	45	5548	15,38	6208	0,20	41,9
1:34:00	45	5550	15,38	6205	0,20	42,1
1:34:30	45	5552	15,38	6204	0,20	42,2
1:35:00	45	5554	15,38	6207	0,20	42,4
1:35:30	45	5556	15,37	6204	0,20	42,6
1:36:00	45	5559	15,37	6205	0,20	42,8
1:36:30	45	5561	15,37	6205	0,20	43,0
1:37:00	45	5562	15,37	6201	0,20	43,2
1:37:30	45	5564	15,37	6203	0,20	43,4
1:38:00	45	5565	15,37	6204	0,20	43,6
1:38:30	45	5568	15,37	6205	0,20	43,8
1:39:00	45	5570	15,37	6203	0,20	44,0
1:39:30	45	5573	15,37	6203	0,20	44,1
1:40:00	45	5575	15,37	6200	0,20	44,3
1:40:30	45	5576	15,37	6205	0,20	44,5
1:41:00	45	5577	15,36	6200	0,20	44,7
1:41:30	45	5579	15,36	6205	0,20	44,9
1:42:00	45	5581	15,37	6203	0,20	45,1
1:42:30	45	5583	15,37	6202	0,20	45,3
1:43:00	45	5586	15,36	6202	0,20	45,5
1:43:30	45	5588	15,36	6202	0,20	45,7
1:44:00	45	5590	15,36	6200	0,20	45,9
1:44:30	45	5592	15,36	6199	0,20	46,0
1:45:00	45	5593	15,36	6196	0,20	46,2
1:45:30	45	5594	15,36	6197	0,20	46,4
1:46:00	45	5595	15,36	6199	0,20	46,6
1:46:30	45	5596	15,35	6200	0,20	46,8
1:47:00	45	5599	15,35	6200	0,20	47,0
1:47:30	45	5602	15,36	6198	0,20	47,2
1:48:00	46	5605	15,35	6196	0,20	47,4
1:48:30	46	5608	15,35	6199	0,20	47,6
1:49:00	46	5610	15,35	6199	0,21	47,8
1:49:30	46	5612	15,35	6197	0,21	48,0
1:50:00	46	5613	15,35	6198	0,21	48,1
1:50:30	46	5613	15,35	6193	0,21	48,3
1:51:00	46	5615	15,35	6197	0,21	48,5
1:51:30	46	5617	15,35	6196	0,21	48,7
1:52:00	46	5619	15,35	6196	0,21	48,9
1:52:30	46	5622	15,35	6196	0,21	49,1
1:53:00	46	5624	15,35	6196	0,21	49,3
1:53:30	46	5627	15,35	6196	0,21	49,5
1:54:00	46	5630	15,35	6196	0,21	49,7
1:54:30	46	5633	15,35	6194	0,21	49,9
1:55:00	46	5634	15,34	6196	0,21	50,0
1:55:30	46	5635	15,35	6191	0,21	50,2
1:56:00	46	5636	15,34	6188	0,21	50,4
1:56:30	46	5638	15,34	6195	0,21	50,6
1:57:00	46	5639	15,34	6194	0,21	50,8
1:57:30	46	5641	15,34	6185	0,21	51,0
1:58:00	46	5644	15,34	6189	0,21	51,2
1:58:30	46	5646	15,34	6187	0,21	51,4
1:59:00	46	5648	15,34	6192	0,21	51,6
1:59:30	46	3338	15,34	6190	0,21	51,8
2:00:00	46	3358	15,43	6147	0,18	52,0
2:00:30	46	3372	15,53	6143	0,14	52,1
2:01:00	46	3387	15,58	6143	0,12	52,3
2:01:30	47	3399	15,60	6142	0,12	52,5
2:02:00	47	3411	15,60	6137	0,11	52,7
2:02:30	47	3421	15,61	6145	0,11	52,9
2:03:00	47	3429	15,61	6145	0,11	53,1
2:03:30	47	3435	15,61	6141	0,11	53,3
2:04:00	47	3441	15,60	6137	0,11	53,5
2:04:30	47	3445	15,60	6145	0,11	53,7
2:05:00	47	3448	15,60	6137	0,11	53,9
2:05:30	47	3451	15,60	6145	0,11	54,0
2:06:00	47	3453	15,60	6138	0,11	54,2
2:06:30	47	3455	15,60	6143	0,12	54,4
2:07:00	47	3455	15,59	6143	0,12	54,6
2:07:30	47	3455	15,60	6135	0,11	54,8
2:08:00	47	3454	15,60	6141	0,11	55,0
2:08:30	47	3453	15,60	6139	0,12	55,2
2:09:00	47	3453	15,60	6138	0,12	55,4
2:09:30	47	3454	15,60	6142	0,12	55,6
2:10:00	47	3456	15,60	6142	0,12	55,8
2:10:30	47	3458	15,60	6141	0,12	55,9
2:11:00	47	3460	15,59	6141	0,12	56,1
2:11:30	47	3462	15,59	6134	0,12	56,3
2:12:00	47	3463	15,60	6141	0,12	56,5
2:12:30	47	3463	15,60	6132	0,12	56,7
2:13:00	47	3463	15,59	6136	0,12	56,9
2:13:30	47	3463	15,59	6135	0,12	57,1
2:14:00	47	3463	15,59	6138	0,12	57,3
2:14:30	47	3465	15,59	6133	0,12	57,5
2:15:00	47	3466	15,60	6138	0,12	57,7
2:15:30	47	3468	15,59	6134	0,12	57,9
2:16:00	47	3469	15,59	6135	0,12	58,0
2:16:30	47	3471	15,59	6134	0,12	58,2
2:17:00	47	3471	15,59	6133	0,12	58,4
2:17:30	47	3472	15,59	6129	0,12	58,6
2:18:00	47	3472	15,59	6131	0,12	58,8
2:18:30	47	3473	15,59	6129	0,12	59,0
2:19:00	47	3474	15,59	6127	0,12	59,2
2:19:30	47	3476	15,59	6131	0,12	59,4
2:20:00	47	3477	15,59	6134	0,12	59,6
2:20:30	47	3479	15,59	6132	0,12	59,8
2:21:00	48	3481	15,59	6127	0,12	59,9
2:21:30	48	3482	15,59	6133	0,12	60,1
2:22:00	48	3484	15,59	6125	0,12	60,3
2:22:30	48	3485	15,58	6128	0,12	60,5
2:23:00	48	3485	15,58	6121	0,12	60,7
2:23:30	48	3487	15,58	6119	0,12	60,9
2:24:00	48	3488	15,58	6122	0,12	61,1
2:24:30	48	3489	15,58	6121	0,12	61,3
2:25:00	48	3491	15,58	6120	0,12	61,5
2:25:30	48	3493	15,58	6116	0,12	61,7
2:26:00	48	3495	15,58	6121	0,12	61,8
2:26:30	48	3496	15,58	6121	0,12	62,0
2:27:00	48	3498	15,58	6118	0,12	62,2
2:27:30	48	3498	15,58	6119	0,12	62,4
2:28:00	48	3499	15,58	6118	0,12	62,6
2:28:30	48	3500	15,58	6115	0,12	62,8
2:29:00	48	3502	15,58	6114	0,12	63,0
2:29:30	48	3503	15,58	6113	0,12	63,2
2:30:00	48	3505	15,58	6118	0,12	63,4
2:30:30	48	3507	15,58	6106	0,12	63,6
2:31:00	48	3509	15,58	6109	0,12	63,8
2:31:30	48	3511	15,57	6112	0,12	63,9
2:32:00	48	3511	15,57	6109	0,12	64,1
2:32:30	48	3512	15,57	6112	0,12	64,3
2:33:00	48	3513	15,57	6108	0,12	64,5
2:33:30	48	3514	15,57	6102	0,12	64,7
2:34:00	48	3516	15,57	6103	0,12	64,9
2:34:30	48	3518	15,57	6100	0,12	65,1
2:35:00	48	3520	15,58	6099	0,12	65,3
2:35:30	48	3521	15,57	6099	0,12	65,5
2:36:00	48	3522	15,57	6096	0,12	65,7
2:36:30	48	3523	15,57	6095	0,13	65,8
2:37:00	49	3524	15,57	6094	0,13	66,0
2:37:30	49	3525	15,57	6097	0,13	66,2
2:38:00	49	3525	15,57	6091	0,13	66,4
2:38:30	49	3526	15,57	6087	0,13	66,6
2:39:00	49	3527	15,57	6086	0,13	66,8
2:39:30	49	3528	15,57	6085	0,13	67,0
2:40:00	49	3529	15,57	6081	0,13	67,2
2:40:30	49	3531	15,57	6077	0,13	67,4
2:41:00	49	3532	15,57	6077	0,12	67,6
2:41:30	49	3533	15,57	6079	0,13	67,8
2:42:00	49	3533	15,57	6073	0,13	67,9
2:42:30	49	3533	15,57	6075	0,13	68,1
2:43:00	49	3533	15,57	6067	0,13	68,3
2:43:30	49	3533	15,57	6063	0,13	68,5
2:44:00	49	3533	15,57	6061	0,12	68,7
2:44:30	49	3535	15,57	6058	0,12	68,9
2:45:00	49	3536	15,57	6052	0,12	69,1
2:45:30	49	3537	15,57	6053	0,12	69,3
2:46:00	49	3537	15,57	6045	0,13	69,5
2:46:30	49	3537	15,57	6042	0,12	69,7
2:47:00	49	3537	15,57	6036	0,12	69,8
2:47:30	49	3537	15,57	6032	0,12	70,0
2:48:00	49	3537	15,58	6027	0,12	70,2
2:48:30	49	3537	15,58	6024	0,12	70,4
2:49:00	49	3538	15,57	6020	0,12	70,6
2:49:30	49	3538	15,58	6009	0,12	70,8
2:50:00	49	3539	15,58	6009	0,12	71,0
2:50:30	49	3539	15,57	6001	0,12	71,2
2:51:00	49	3539	15,58	5997	0,12	71,4
2:51:30	49	3539	15,58	5984	0,12	71,6
2:52:00	49	3539	15,58	5978	0,12	71,7
2:52:30	49	3538	15,58	5971	0,12	71,9
2:53:00	49	3537	15,58	5964	0,12	72,1
2:53:30	49	3536	15,58	5955	0,12	72,3
2:54:00	50	3535	15,59	5948	0,12	72,5
2:54:30	50	3535	15,59	5935	0,12	72,7
2:55:00	50	3535	15,59	5924	0,12	72,9
2:55:30	50	3534	15,59	5909	0,12	73,1
2:56:00	50	3535	15,59	5901	0,12	73,3
2:56:30	50	3534	15,60	5891	0,12	73,5
2:57:00	50	3534	15,60	5877	0,12	73,7
2:57:30	50	3532	15,60	5862	0,11	73,8
2:58:00	50	3531	15,60	5851	0,11	74,0
2:58:30	50	3530	15,61	5837	0,11	74,2
2:59:00	50	3528	15,60	5819	0,11	74,4
2:59:30	50	3527	15,61	5802	0,11	74,6
3:00:00	50	3525	15,61	5784	0,11	74,8
3:00:30	50	3524	15,61	5762	0,11	75,0
3:01:00	50	3522	15,62	5759	0,11	75,2
3:01:30	50	3521	15,62	5739	0,11	75,4
3:02:00	50	3519	15,62	5718	0,11	75,6
3:02:30	50	3518	15,63	5694	0,10	75,7
3:03:00	50	3517	15,63	5680	0,10	75,9
3:03:30	50	3515	15,64	5653	0,10	76,1
3:04:00	50	3512	15,64	5629	0,10	76,3
3:04:30	50	3509	15,65	5601	0,10	76,5
3:05:00	50	3506	15,66	5576	0,09	76,7
3:05:30	50	3504	15,66	5554	0,09	76,9
3:06:00	50	3502	15,67	5523	0,09	77,1
3:06:30	50	3499	15,67	5501	0,09	77,3
3:07:00	50	3497	15,68	5467	0,09	77,5
3:07:30	50	3495	15,68	5435	0,09	77,6
3:08:00	50	3493	15,69	5401	0,09	77,8
3:08:30	50	3489	15,69	5371	0,08	78,0
3:09:00	50	3486	15,70	5339	0,08	78,2
3:09:30	51	3482	15,71	5306	0,08	78,4
3:10:00	51	3478	15,72	5276	0,07	78,6
3:10:30	51	3474	15,72	5240	0,07	78,8
3:11:00	51	3471	15,74	5204	0,07	79,0
3:11:30	51	3468	15,75	5176	0,06	79,2
3:12:00	51	3464	15,76	5132	0,06	79,4
3:12:30	51	3460	15,76	5102	0,06	79,6
3:13:00	51	3456	15,77	5063	0,06	79,7
3:13:30	51	3452	15,78	5028	0,05	79,9
3:14:00	51	3447	15,79	4998	0,05	80,1
3:14:30	51	3443	15,80	4969	0,05	80,3
3:15:00	51	3439	15,81	4936	0,04	80,5
3:15:30	51	3434	15,82	4907	0,04	80,7
3:16:00	51	3429	15,84	4872	0,03	80,9
3:16:30	51	3424	15,85	4860	0,03	81,1
3:17:00	51	3419	15,86	4832	0,03	81,3
3:17:30	51	3413	15,87	4809	0,02	76,9
3:18:00	51	3408	15,88	4803	0,02	75,7
3:18:30	51	3401	15,90	4790	0,02	73,3
3:19:00	51	3395	15,92	4783	0,01	72,0
3:19:30	51	3389	15,92	4787	0,01	72,7
3:20:00	51	3383	15,94	4784	0,00	72,2
3:20:30	51	3377	15,95	4801	0,00	75,4
3:21:00	51	3372	15,96	4809	0,00	76,9
3:21:30	51	3366	15,97	4836	0,00	81,9
3:22:00	51	3359	15,99	4864	0,00	87,4
3:22:30	51	3352	16,00	4903	0,00	95,4
3:23:00	51	3344	16,02	4954	0,00	106,1
3:23:30	51	3337	16,02	4987	0,00	113,0
3:24:00	51	3330	16,03	5034	0,00	123,6
3:24:30	51	3322	16,04	5099	0,00	138,5
3:25:00	52	3315	16,06	5174	0,00	156,9
3:25:30	52	3307	16,06	5242	0,00	174,6
3:26:00	52	3299	16,08	5328	0,00	198,1
3:26:30	52	3291	16,09	5416	0,00	223,8
3:27:00	52	3282	16,10	5496	0,00	248,6
3:27:30	52	3274	16,10	5589	0,00	279,6
3:28:00	52	3265	16,12	5685	0,00	314,1
3:28:30	52	3256	16,13	5774	0,00	348,6
3:29:00	52	3246	16,14	5872	0,00	388,9
3:29:30	52	3236	16,14	5964	0,00	430,0
3:30:00	52	3226	16,14	6062	0,00	477,0
3:30:30	52	3216	16,15	6159	0,00	527,1
3:31:00	52	3205	16,15	6250	0,00	577,2
3:31:30	52	3194	16,16	6342	0,00	632,0
3:32:00	52	3184	16,16	6433	0,00	690,5
3:32:30	52	3172	16,17	6523	0,00	752,0
3:33:00	52	3161	16,17	6610	0,00	815,8
3:33:30	52	3149	16,17	6690	0,00	877,9
3:34:00	52	3136	16,17	6768	0,00	943,0
3:34:30	52	3124	16,17	6844	0,00	1009,5
3:35:00	52	3111	16,17	6915	0,00	1075,5
3:35:30	52	3097	16,17	6980	0,00	1139,8
3:36:00	52	3083	16,17	7045	0,00	1206,3
3:36:30	52	3069	16,17	7103	0,00	
3:37:00	52	3054	16,17	7160	0,00	
3:37:30	52	3040	16,16	7210	0,00	
3:38:00	52	3026	16,16	7260	0,00	
3:38:30	52	3011	16,15	7301	0,00	
3:39:00	52	2996	16,15	7347	0,00	
3:39:30	52	2981	16,14	7384	0,00	
3:40:00	52	2965	16,13	7418	0,00	
3:40:30	52	2950	16,13	7448	0,00	
3:41:00	53	2934	16,12	7479	0,00	
3:41:30	53	2917	16,11	7505	0,00	
3:42:00	53	2901	16,10	7530	0,00	
3:42:30	53	2885	16,09	7553	0,00	
3:43:00	53	2868	16,09	7570	0,00	
3:43:30	53	2851	16,08	7587	0,00	
3:44:00	53	2832	16,07	7602	0,00	
3:44:30	53	2815	16,05	7611	0,00	
3:45:00	53	2797	16,04	7623	0,00	
3:45:30	53	2779	16,03	7632	0,00	
3:46:00	53	2761	16,02	7641	0,00	
3:46:30	53	2743	16,01	7647	0,00	
3:47:00	53	2725	16,00	7658	0,00	
3:47:30	53	2707	15,98	7663	0,00	
3:48:00	53	3355	15,97	7669	0,00	
3:48:30	53	3328	15,93	7650	0,01	
3:49:00	53	3305	15,89	7668	0,02	
3:49:30	53	3282	15,86	7674	0,03	
3:50:00	53	3258	15,84	7679	0,04	
3:50:30	53	3234	15,82	7683	0,04	
3:51:00	53	3212	15,80	7686	0,05	
3:51:30	53	3189	15,78	7690	0,05	
3:52:00	53	3167	15,76	7687	0,06	
3:52:30	53	3146	15,74	7690	0,07	
3:53:00	53	3124	15,72	7691	0,07	
3:53:30	53	3102	15,70	7690	0,08	
3:54:00	53	3078	15,68	7686	0,09	
3:54:30	53	3055	15,65	7687	0,10	
3:55:00	53	3029	15,63	7683	0,10	
3:55:30	53	3004	15,61	7681	0,11	
3:56:00	53	2978	15,59	7678	0,12	
3:56:30	53	2952	15,56	7675	0,13	
3:57:00	53	2926	15,54	7669	0,14	
3:57:30	54	2902	15,52	7665	0,14	
3:58:00	54	3540	15,50	7661	0,15	
3:58:30	54	3507	15,44	7634	0,17	
3:59:00	54	3479	15,40	7638	0,19	
3:59:30	54	3451	15,36	7632	0,20	
4:00:00	54	3422	15,33	7625	0,21	
4:00:30	54	3394	15,31	7616	0,22	
4:01:00	54	3365	15,28	7608	0,24	
4:01:30	54	3338	15,25	7601	0,25	
4:02:00	54	3311	15,22	7588	0,26	
4:02:30	54	3283	15,19	7581	0,27	
4:03:00	54	3256	15,16	7572	0,28	
4:03:30	54	3228	15,14	7561	0,29	
4:04:00	54	3200	15,11	7556	0,30	
4:04:30	54	3171	15,08	7546	0,32	
4:05:00	54	3142	15,05	7537	0,33	
4:05:30	54	3114	15,02	7529	0,34	
4:06:00	54	3085	15,00	7520	0,35	
4:06:30	54	3707	14,95	7499	0,37	
4:07:00	54	3675	14,90	7503	0,40	
4:07:30	54	3644	14,88	7496	0,41	
4:08:00	54	3613	14,84	7493	0,42	
4:08:30	54	3581	14,81	7484	0,44	
4:09:00	54	3550	14,77	7474	0,45	
4:09:30	54	3519	14,74	7464	0,47	
4:10:00	54	3489	14,71	7453	0,48	
4:10:30	54	3458	14,68	7442	0,50	
4:11:00	54	3428	14,65	7435	0,51	
4:11:30	54	3398	14,62	7420	0,53	
4:12:00	54	3368	14,59	7410	0,54	
4:12:30	54	3337	14,56	7399	0,56	
4:13:00	54	3306	14,53	7386	0,58	
4:13:30	55	3275	14,50	7377	0,59	
4:14:00	55	3245	14,47	7367	0,61	
4:14:30	55	3214	14,44	7355	0,62	
4:15:00	55	3184	14,41	7341	0,64	
4:15:30	55	3154	14,38	7333	0,66	
4:16:00	55	3123	14,35	7323	0,67	
4:16:30	55	3092	14,32	7309	0,69	
4:17:00	55	3062	14,29	7298	0,71	
4:17:30	55	3031	14,25	7286	0,73	
4:18:00	55	3002	14,22	7274	0,74	
4:18:30	55	2970	14,20	7263	0,76	
4:19:00	55	2939	14,16	7251	0,78	
4:19:30	55	2910	14,14	7242	0,80	
4:20:00	55	3550	14,10	7162	0,82	
4:20:30	55	3512	14,05	7216	0,85	
4:21:00	55	3479	14,01	7207	0,88	
4:21:30	55	3445	13,97	7198	0,90	
4:22:00	55	3411	13,94	7190	0,92	
4:22:30	55	3379	13,91	7177	0,94	
4:23:00	55	3921	13,87	7147	0,97	
4:23:30	55	3959	13,81	7159	1,01	
4:24:00	55	3921	13,77	7154	1,04	
4:24:30	55	3886	13,73	7143	1,06	
4:25:00	55	3852	13,70	7132	1,09	
4:25:30	55	3818	13,67	7123	1,11	
4:26:00	55	3785	13,64	7114	1,13	
4:26:30	55	3753	13,61	7104	1,15	
4:27:00	55	3721	13,58	7094	1,18	
4:27:30	55	3690	13,55	7084	1,20	
4:28:00	55	4111	13,51	7079	1,23	
4:28:30	55	4177	13,46	7077	1,27	
4:29:00	56	4203	13,42	7074	1,30	
4:29:30	56	4188	13,39	7067	1,33	
4:30:00	56	4150	13,35	7061	1,36	
4:30:30	56	4114	13,34	7058	1,37	
4:31:00	56	4080	13,31	7052	1,39	
4:31:30	56	4047	13,28	7044	1,42	
4:32:00	56	4015	13,25	7036	1,45	
4:32:30	56	3982	13,22	7032	1,47	
4:33:00	56	3949	13,20	7023	1,50	
4:33:30	56	3915	13,16	7020	1,52	
4:34:00	56	3881	13,13	7014	1,55	
4:34:30	56	3846	13,11	7004	1,57	
4:35:00	56	3812	13,08	7000	1,60	
4:35:30	56	3777	13,05	6993	1,63	
4:36:00	56	3743	13,03	6986	1,65	
4:36:30	56	3709	13,00	6980	1,68	
4:37:00	56	3676	12,97	6976	1,71	
4:37:30	56	3642	12,94	6973	1,74	
4:38:00	56	3609	12,92	6964	1,76	
4:38:30	56	3577	12,89	6961	1,79	
4:39:00	56	3545	12,86	6960	1,82	
4:39:30	56	3512	12,83	6950	1,85	
4:40:00	56	3479	12,81	6949	1,87	
4:40:30	56	3445	12,78	6940	1,90	
4:41:00	56	3411	12,76	6937	1,93	
4:41:30	56	3376	12,73	6933	1,95	
4:42:00	56	3341	12,71	6930	1,98	
4:42:30	56	3305	12,68	6927	2,01	
4:43:00	56	3269	12,65	6926	2,04	
4:43:30	56	3236	12,63	6920	2,07	
4:44:00	56	3874	12,60	6912	2,11	
4:44:30	56	3837	12,55	6920	2,16	
4:45:00	56	3801	12,52	6920	2,20	
4:45:30	56	3765	12,49	6921	2,23	
4:46:00	56	3729	12,46	6918	2,27	
4:46:30	56	3696	12,44	6918	2,29	
4:47:00	56	3663	12,42	6916	2,32	
4:47:30	56	3631	12,40	6915	2,35	
4:48:00	56	3599	12,37	6917	2,39	
4:48:30	56	4075	12,34	6920	2,42	
4:49:00	56	4133	12,31	6927	2,47	
4:49:30	56	4155	12,27	6928	2,52	
4:50:00	56	4113	12,24	6928	2,56	
4:50:30	56	4076	12,22	6930	2,59	
4:51:00	56	4039	12,19	6927	2,62	
4:51:30	56	4003	12,17	6927	2,66	
4:52:00	56	3968	12,15	6929	2,69	
4:52:30	56	3933	12,14	6930	2,70	
4:53:00	56	3901	12,12	6928	2,73	
4:53:30	56	3869	12,10	6933	2,76	
4:54:00	56	4127	12,07	6934	2,80	
4:54:30	56	4232	12,04	6939	2,84	
4:55:00	56	4276	12,01	6944	2,88	
4:55:30	56	4302	11,98	6949	2,93	
4:56:00	56	4311	11,96	6953	2,97	
4:56:30	56	4313	11,93	6956	3,01	
4:57:00	56	4287	11,91	6961	3,04	
4:57:30	56	4255	11,89	6960	3,07	
4:58:00	56	4226	11,87	6968	3,11	
4:58:30	56	4196	11,85	6967	3,15	
4:59:00	56	4166	11,83	6971	3,17	
4:59:30	56	4135	11,81	6976	3,20	
5:00:00	56	4104	11,79	6981	3,24	
5:00:30	56	4072	11,77	6977	3,28	
5:01:00	56	4040	11,75	6983	3,31	
5:01:30	56	4009	11,73	6989	3,34	
5:02:00	56	3976	11,72	6992	3,37	
5:02:30	56	3945	11,70	6994	3,40	
5:03:00	56	3914	11,68	6996	3,43	
5:03:30	56	3885	11,66	6999	3,47	
5:04:00	56	3858	11,64	7005	3,50	
5:04:30	56	3830	11,63	7009	3,53	
5:05:00	56	3803	11,61	7012	3,56	
5:05:30	56	3775	11,59	7014	3,59	
5:06:00	56	3748	11,57	7018	3,63	
5:06:30	56	3719	11,56	7023	3,66	
5:07:00	56	3691	11,54	7024	3,69	
5:07:30	56	3663	11,52	7031	3,72	
5:08:00	56	3636	11,51	7032	3,75	
5:08:30	56	3609	11,49	7039	3,78	
5:09:00	56	3584	11,48	7038	3,82	
5:09:30	56	3559	11,46	7045	3,85	
5:10:00	56	3535	11,44	7047	3,88	
5:10:30	56	3510	11,43	7051	3,91	
5:11:00	56	3485	11,42	7055	3,94	
5:11:30	56	3460	11,40	7057	3,97	
5:12:00	56	3435	11,38	7061	4,00	
5:12:30	56	3410	11,36	7063	4,04	
5:13:00	56	3385	11,35	7065	4,07	
5:13:30	56	3361	11,34	7068	4,10	
5:14:00	56	3338	11,32	7072	4,12	
5:14:30	56	3314	11,31	7073	4,15	
5:15:00	56	3292	11,31	7075	4,16	
5:15:30	56	3269	11,29	7079	4,19	
5:16:00	56	3246	11,28	7082	4,23	
5:16:30	56	3224	11,26	7085	4,26	
5:17:00	56	3202	11,25	7088	4,29	
5:17:30	56	3180	11,23	7094	4,32	
5:18:00	56	3158	11,22	7091	4,34	
5:18:30	56	3137	11,21	7096	4,37	
5:19:00	56	3116	11,20	7102	4,39	
5:19:30	56	3094	11,19	7105	4,42	
5:20:00	56	3074	11,17	7109	4,46	
5:20:30	56	3053	11,16	7110	4,49	
5:21:00	56	3033	11,14	7113	4,52	
5:21:30	56	3013	11,13	7113	4,54	
5:22:00	56	2993	11,13	7117	4,56	
5:22:30	56	2973	11,11	7122	4,59	
5:23:00	56	2953	11,10	7121	4,61	
5:23:30	56	2933	11,09	7124	4,65	
5:24:00	56	2917	11,08	7131	4,67	
5:24:30	56	2904	11,06	7133	4,71	
5:25:00	56	2891	11,05	7135	4,75	
5:25:30	56	2877	11,04	7138	4,77	
5:26:00	56	2863	11,03	7139	4,79	
5:26:30	56	2847	11,02	7142	4,82	
5:27:00	56	2831	11,01	7146	4,84	
5:27:30	56	2815	11,00	7147	4,87	
5:28:00	56	2797	10,99	7153	4,89	
5:28:30	56	2779	10,98	7156	4,92	
5:29:00	56	2760	10,97	7156	4,95	
5:29:30	56	2741	10,95	7162	4,98	
5:30:00	56	2722	10,94	7163	5,01	
5:30:30	56	2701	10,93	7163	5,03	
5:31:00	56	2681	10,93	7168	5,05	
5:31:30	56	2660	10,92	7169	5,08	
5:32:00	56	2640	10,91	7175	5,10	
5:32:30	56	2619	10,90	7173	5,12	
5:33:00	56	2599	10,89	7180	5,14	
5:33:30	56	2580	10,88	7180	5,18	
5:34:00	56	2563	10,87	7186	5,20	
5:34:30	56	3287	10,87	7051	5,20	
5:35:00	56	3256	10,84	7163	5,28	
5:35:30	56	3235	10,83	7172	5,32	
5:36:00	56	3215	10,81	7179	5,35	
5:36:30	56	3197	10,80	7183	5,39	
5:37:00	56	3178	10,80	7187	5,40	
5:37:30	56	3161	10,79	7194	5,43	
5:38:00	56	3146	10,77	7196	5,46	
5:38:30	56	3130	10,76	7197	5,49	
5:39:00	56	3115	10,75	7200	5,52	
5:39:30	56	3098	10,74	7204	5,55	
5:40:00	56	3081	10,74	7209	5,57	
5:40:30	56	3064	10,73	7211	5,59	
5:41:00	56	3047	10,72	7213	5,61	
5:41:30	56	3027	10,71	7216	5,63	
5:42:00	56	3007	10,71	7224	5,66	
5:42:30	56	2989	10,70	7224	5,68	
5:43:00	56	3682	10,70	7122	5,68	
5:43:30	56	3653	10,67	7213	5,77	
5:44:00	56	3633	10,65	7224	5,82	
5:44:30	56	3615	10,64	7230	5,85	
5:45:00	56	3596	10,63	7233	5,88	
5:45:30	56	3578	10,62	7241	5,90	
5:46:00	56	3562	10,62	7241	5,92	
5:46:30	56	3546	10,61	7244	5,94	
5:47:00	56	3530	10,60	7251	5,97	
5:47:30	56	3959	10,59	7251	5,99	
5:48:00	56	4062	10,59	7228	6,02	
5:48:30	56	4128	10,56	7247	6,08	
5:49:00	56	4143	10,55	7254	6,13	
5:49:30	56	4121	10,54	7259	6,16	
5:50:00	56	4102	10,53	7271	6,19	
5:50:30	56	4083	10,52	7273	6,21	
5:51:00	56	4064	10,52	7278	6,23	
5:51:30	56	4047	10,51	7282	6,25	
5:52:00	56	4030	10,50	7285	6,27	
5:52:30	56	4014	10,50	7286	6,30	
5:53:00	56	3999	10,49	7290	6,32	
5:53:30	56	3984	10,48	7288	6,34	
5:54:00	56	3969	10,47	7297	6,37	
5:54:30	56	3953	10,46	7298	6,40	
5:55:00	56	3937	10,46	7299	6,43	
5:55:30	56	3920	10,45	7304	6,46	
5:56:00	56	3904	10,44	7308	6,48	
5:56:30	56	4271	10,43	7295	6,51	
5:57:00	56	4342	10,42	7305	6,54	
5:57:30	56	4385	10,41	7305	6,58	
5:58:00	56	4414	10,40	7309	6,60	
5:58:30	56	4432	10,40	7309	6,63	
5:59:00	56	4443	10,39	7310	6,64	
5:59:30	56	4451	10,38	7314	6,67	
6:00:00	56	4434	10,38	7318	6,70	
6:00:30	56	4417	10,37	7329	6,73	
6:01:00	56	4403	10,36	7332	6,76	
6:01:30	56	4389	10,35	7335	6,79	
6:02:00	56	4374	10,34	7337	6,81	
6:02:30	56	4359	10,34	7339	6,84	
6:03:00	56	4344	10,33	7345	6,85	
6:03:30	56	4329	10,33	7345	6,87	
6:04:00	56	4315	10,32	7348	6,89	
6:04:30	56	4300	10,32	7353	6,90	
6:05:00	56	4286	10,31	7354	6,92	
6:05:30	56	4272	10,31	7358	6,95	
6:06:00	56	4259	10,30	7359	6,97	
6:06:30	56	4246	10,30	7361	6,99	
6:07:00	56	4232	10,29	7367	7,01	
6:07:30	56	4218	10,28	7368	7,04	
6:08:00	56	4205	10,27	7370	7,07	
6:08:30	56	4191	10,27	7373	7,09	
6:09:00	56	4178	10,26	7374	7,12	
6:09:30	56	4165	10,25	7378	7,15	
6:10:00	56	4152	10,25	7379	7,17	
6:10:30	56	4139	10,24	7380	7,18	
6:11:00	56	4126	10,24	7381	7,20	
6:11:30	56	4113	10,23	7388	7,22	
6:12:00	56	4100	10,23	7388	7,23	
6:12:30	56	4087	10,22	7391	7,25	
6:13:00	56	4075	10,22	7391	7,27	
6:13:30	56	4063	10,22	7395	7,28	
6:14:00	56	4050	10,21	7398	7,31	
6:14:30	56	4318	10,21	7380	7,32	
6:15:00	56	4412	10,19	7397	7,36	
6:15:30	56	4465	10,18	7399	7,40	
6:16:00	56	4500	10,18	7402	7,43	
6:16:30	56	4525	10,17	7400	7,47	
6:17:00	56	4543	10,16	7401	7,51	
6:17:30	56	4555	10,15	7401	7,54	
6:18:00	56	4565	10,14	7400	7,56	
6:18:30	56	4575	10,14	7406	7,58	
6:19:00	56	4581	10,14	7408	7,59	
6:19:30	56	4570	10,13	7410	7,62	
6:20:00	56	4556	10,13	7419	7,63	
6:20:30	56	4540	10,12	7419	7,65	
6:21:00	56	4527	10,12	7423	7,67	
6:21:30	56	4514	10,11	7426	7,68	
6:22:00	56	4503	10,11	7425	7,70	
6:22:30	56	4493	10,10	7431	7,72	
6:23:00	56	4483	10,10	7429	7,73	
6:23:30	56	4473	10,09	7434	7,75	
6:24:00	56	4463	10,09	7434	7,78	
6:24:30	56	4451	10,08	7439	7,80	
6:25:00	56	4440	10,08	7439	7,82	
6:25:30	56	4427	10,07	7441	7,85	
6:26:00	56	4413	10,06	7444	7,88	
6:26:30	56	4400	10,06	7447	7,90	
6:27:00	56	4385	10,05	7449	7,93	
6:27:30	56	4370	10,05	7451	7,95	
6:28:00	56	4355	10,04	7450	7,96	
6:28:30	56	4342	10,04	7454	7,98	
6:29:00	56	4329	10,04	7456	7,99	
6:29:30	56	4317	10,03	7459	8,01	
6:30:00	56	4304	10,03	7459	8,02	
6:30:30	56	4292	10,03	7460	8,04	
6:31:00	56	4280	10,02	7461	8,05	
6:31:30	56	4267	10,02	7463	8,07	
6:32:00	56	4254	10,01	7466	8,09	
6:32:30	56	4240	10,01	7471	8,10	
6:33:00	56	4228	10,01	7468	8,12	
6:33:30	56	4216	10,00	7474	8,14	
6:34:00	56	4204	10,00	7476	8,16	
6:34:30	56	4193	9,99	7478	8,19	
6:35:00	56	4182	9,99	7479	8,21	
6:35:30	56	4171	9,98	7478	8,23	
6:36:00	56	4324	9,97	7483	8,25	
6:36:30	56	4444	9,97	7477	8,28	
6:37:00	56	4509	9,96	7478	8,32	
6:37:30	56	4551	9,95	7480	8,36	
6:38:00	56	4578	9,94	7484	8,39	
6:38:30	56	4598	9,94	7482	8,41	
6:39:00	56	4614	9,94	7482	8,42	
6:39:30	56	4627	9,93	7481	8,44	
6:40:00	56	4640	9,93	7483	8,46	
6:40:30	56	4650	9,92	7481	8,48	
6:41:00	56	4658	9,92	7482	8,49	
6:41:30	56	4663	9,92	7487	8,51	
6:42:00	56	4666	9,91	7489	8,53	
6:42:30	56	4667	9,91	7492	8,55	
6:43:00	56	4658	9,90	7498	8,58	
6:43:30	56	4642	9,90	7494	8,58	
6:44:00	56	4628	9,89	7500	8,61	
6:44:30	56	4616	9,89	7501	8,62	
6:45:00	56	4606	9,89	7505	8,64	
6:45:30	56	4597	9,88	7507	8,66	
6:46:00	56	4587	9,88	7510	8,68	
6:46:30	56	4578	9,87	7507	8,70	
6:47:00	56	4567	9,87	7511	8,73	
6:47:30	56	4557	9,86	7513	8,75	
6:48:00	56	4545	9,86	7516	8,78	
6:48:30	56	4535	9,85	7515	8,79	
6:49:00	56	4524	9,85	7515	8,82	
6:49:30	56	4513	9,85	7520	8,83	
6:50:00	56	4503	9,84	7523	8,85	
6:50:30	56	4493	9,84	7522	8,86	
6:51:00	56	4483	9,84	7523	8,87	
6:51:30	56	4474	9,83	7523	8,89	
6:52:00	56	4465	9,83	7526	8,91	
6:52:30	56	4455	9,83	7526	8,92	
6:53:00	56	4445	9,83	7530	8,93	
6:53:30	56	4435	9,82	7529	8,94	
6:54:00	56	4424	9,82	7533	8,96	
6:54:30	56	4414	9,82	7532	8,97	
6:55:00	56	4404	9,81	7532	8,99	
6:55:30	56	4395	9,81	7536	9,00	
6:56:00	56	4387	9,80	7538	9,03	
6:56:30	56	4379	9,80	7539	9,04	
6:57:00	56	4370	9,80	7540	9,06	
6:57:30	56	4360	9,79	7540	9,08	
6:58:00	56	4351	9,79	7540	9,10	
6:58:30	56	4341	9,79	7543	9,11	
6:59:00	56	4331	9,78	7543	9,13	
6:59:30	56	4321	9,78	7545	9,16	
7:00:00	56	4312	9,77	7549	9,18	
7:00:30	56	4303	9,77	7550	9,20	
7:01:00	56	4295	9,76	7548	9,23	
7:01:30	56	4287	9,76	7551	9,25	
7:02:00	56	4278	9,75	7551	9,27	
7:02:30	56	4269	9,75	7555	9,29	
7:03:00	56	4259	9,75	7556	9,30	
7:03:30	56	4249	9,74	7556	9,32	
7:04:00	56	4239	9,74	7557	9,34	
7:04:30	56	4230	9,74	7557	9,35	
7:05:00	56	4221	9,74	7557	9,36	
7:05:30	56	4212	9,73	7559	9,37	
7:06:00	56	4203	9,73	7560	9,38	
7:06:30	56	4194	9,73	7560	9,39	
7:07:00	56	4186	9,73	7563	9,40	
7:07:30	56	4177	9,72	7560	9,41	
7:08:00	56	4169	9,72	7561	9,43	
7:08:30	56	4163	9,72	7564	9,45	
7:09:00	56	4157	9,72	7563	9,45	
7:09:30	56	4383	9,71	7568	9,47	
7:10:00	56	4480	9,71	7556	9,48	
7:10:30	56	4536	9,70	7561	9,52	
7:11:00	56	4574	9,70	7563	9,55	
7:11:30	56	4599	9,69	7567	9,59	
7:12:00	56	4620	9,68	7569	9,61	
7:12:30	56	4635	9,68	7567	9,64	
7:13:00	56	4647	9,68	7569	9,66	
7:13:30	56	4656	9,67	7571	9,69	
7:14:00	56	4663	9,67	7571	9,71	
7:14:30	56	4668	9,66	7571	9,74	
7:15:00	56	4673	9,66	7572	9,76	
7:15:30	56	4678	9,65	7568	9,78	
7:16:00	56	4683	9,65	7570	9,80	
7:16:30	56	4677	9,65	7571	9,82	
7:17:00	56	4663	9,64	7575	9,83	
7:17:30	56	4651	9,64	7576	9,85	
7:18:00	56	4639	9,64	7578	9,87	
7:18:30	56	4628	9,63	7580	9,87	
7:19:00	56	4617	9,63	7584	9,88	
7:19:30	56	4606	9,63	7584	9,90	
7:20:00	56	4596	9,63	7587	9,91	
7:20:30	56	4587	9,63	7588	9,91	
7:21:00	56	4578	9,62	7585	9,93	
7:21:30	56	4569	9,62	7587	9,94	
7:22:00	56	4560	9,62	7591	9,95	
7:22:30	56	4551	9,62	7592	9,97	
7:23:00	56	4542	9,61	7594	9,98	
7:23:30	56	4533	9,61	7592	10,00	
7:24:00	56	4524	9,61	7594	10,02	
7:24:30	56	4514	9,60	7595	10,03	
7:25:00	56	4505	9,60	7594	10,05	
7:25:30	56	4497	9,60	7595	10,07	
7:26:00	56	4488	9,60	7599	10,08	
7:26:30	56	4480	9,59	7599	10,10	
7:27:00	56	4472	9,59	7600	10,12	
7:27:30	56	4464	9,58	7601	10,14	
7:28:00	56	4455	9,58	7600	10,15	
7:28:30	56	4447	9,58	7602	10,16	
7:29:00	56	4438	9,58	7601	10,18	
7:29:30	56	4429	9,57	7605	10,20	
7:30:00	56	4421	9,57	7607	10,22	
7:30:30	56	4413	9,57	7606	10,24	
7:31:00	56	4405	9,56	7604	10,26	
7:31:30	56	4398	9,56	7607	10,28	
7:32:00	56	4391	9,55	7609	10,30	
7:32:30	56	4383	9,55	7608	10,32	
7:33:00	56	4376	9,55	7609	10,34	
7:33:30	56	4367	9,55	7612	10,35	
7:34:00	56	4359	9,54	7609	10,36	
7:34:30	56	4352	9,54	7610	10,37	
7:35:00	56	4343	9,54	7613	10,39	
7:35:30	56	4334	9,54	7611	10,39	
7:36:00	56	4327	9,54	7615	10,40	
7:36:30	56	4319	9,53	7616	10,41	
7:37:00	56	4312	9,53	7617	10,43	
7:37:30	56	4306	9,53	7615	10,45	
7:38:00	56	4299	9,53	7615	10,46	
7:38:30	56	4292	9,52	7618	10,47	
7:39:00	56	4285	9,52	7616	10,48	
7:39:30	56	4278	9,52	7618	10,50	
7:40:00	56	4271	9,52	7619	10,51	
7:40:30	56	4262	9,51	7619	10,53	
7:41:00	56	4255	9,51	7618	10,54	
7:41:30	56	4247	9,51	7621	10,55	
7:42:00	56	4239	9,51	7622	10,56	
7:42:30	56	4232	9,51	7621	10,58	
7:43:00	56	4225	9,50	7622	10,58	
7:43:30	56	4218	9,50	7621	10,61	
7:44:00	56	4212	9,50	7622	10,62	
7:44:30	56	4205	9,49	7622	10,64	
7:45:00	56	4198	9,49	7621	10,65	
7:45:30	56	4190	9,49	7623	10,66	
7:46:00	56	4182	9,49	7624	10,68	
7:46:30	56	4174	9,48	7622	10,71	
7:47:00	56	4166	9,48	7622	10,72	
7:47:30	56	4158	9,48	7624	10,73	
7:48:00	56	4152	9,47	7623	10,75	
7:48:30	56	4145	9,47	7624	10,78	
7:49:00	56	4139	9,47	7627	10,79	
7:49:30	56	4133	9,46	7627	10,82	
7:50:00	56	4455	9,46	7613	10,81	
7:50:30	56	4526	9,46	7610	10,85	
7:51:00	56	4569	9,45	7617	10,88	
7:51:30	56	4600	9,45	7624	10,91	
7:52:00	56	4624	9,44	7625	10,92	
7:52:30	56	4645	9,44	7624	10,94	
7:53:00	56	4662	9,44	7625	10,96	
7:53:30	56	4678	9,44	7622	10,98	
7:54:00	56	4692	9,43	7621	11,00	
7:54:30	56	4704	9,43	7622	11,01	
7:55:00	56	4713	9,43	7623	11,01	
7:55:30	56	4720	9,43	7623	11,03	
7:56:00	56	4726	9,42	7624	11,04	
7:56:30	56	4718	9,42	7627	11,06	
7:57:00	56	4703	9,42	7624	11,07	
7:57:30	56	4690	9,42	7629	11,09	
7:58:00	56	4678	9,41	7632	11,10	
7:58:30	56	4666	9,41	7630	11,11	
7:59:00	56	4656	9,41	7634	11,13	
7:59:30	56	4648	9,41	7634	11,14	
8:00:00	56	4642	9,41	7632	11,15	
8:00:30	56	4635	9,40	7634	11,17	
8:01:00	56	4629	9,40	7637	11,18	
8:01:30	56	4621	9,40	7635	11,20	
8:02:00	56	4613	9,40	7640	11,21	
8:02:30	56	4605	9,39	7638	11,23	
8:03:00	56	4596	9,39	7638	11,24	
8:03:30	56	4587	9,39	7640	11,26	
8:04:00	56	4579	9,39	7642	11,27	
8:04:30	56	4571	9,38	7645	11,28	
8:05:00	56	4564	9,38	7644	11,29	
8:05:30	56	4558	9,38	7645	11,32	
8:06:00	56	4552	9,38	7648	11,34	
8:06:30	56	4545	9,37	7647	11,36	
8:07:00	56	4538	9,37	7649	11,37	
8:07:30	56	4531	9,37	7651	11,39	
8:08:00	56	4524	9,36	7653	11,41	
8:08:30	56	4516	9,36	7660	11,42	
8:09:00	56	4509	9,36	7658	11,44	
8:09:30	56	4502	9,36	7661	11,46	
8:10:00	56	4494	9,35	7661	11,48	
8:10:30	56	4487	9,35	7661	11,50	
8:11:00	56	4481	9,35	7664	11,51	
8:11:30	56	4474	9,35	7665	11,52	
8:12:00	56	4468	9,34	7664	11,53	
8:12:30	56	4461	9,34	7662	11,54	
8:13:00	56	4455	9,34	7667	11,55	
8:13:30	56	4447	9,34	7665	11,56	
8:14:00	56	4441	9,34	7666	11,56	
8:14:30	56	4434	9,34	7668	11,58	
8:15:00	56	4427	9,33	7669	11,59	
8:15:30	56	4421	9,33	7669	11,60	
8:16:00	56	4415	9,33	7669	11,61	
8:16:30	56	4409	9,33	7671	11,62	
8:17:00	56	4403	9,33	7671	11,63	
8:17:30	56	4397	9,33	7668	11,64	
8:18:00	56	4390	9,33	7670	11,65	
8:18:30	56	4383	9,32	7669	11,66	
8:19:00	56	4377	9,32	7673	11,67	
8:19:30	56	4369	9,32	7673	11,69	
8:20:00	56	4362	9,32	7671	11,70	
8:20:30	56	4355	9,31	7670	11,71	
8:21:00	56	4349	9,31	7674	11,73	
8:21:30	56	4344	9,31	7674	11,74	
8:22:00	56	4339	9,31	7674	11,75	
8:22:30	56	4333	9,31	7675	11,77	
8:23:00	56	4328	9,30	7672	11,78	
8:23:30	56	4321	9,30	7676	11,78	
8:24:00	56	4314	9,30	7672	11,80	
8:24:30	56	4307	9,30	7674	11,81	
8:25:00	56	4300	9,30	7674	11,83	
8:25:30	56	4294	9,30	7676	11,84	
8:26:00	56	4289	9,29	7676	11,86	
8:26:30	56	4284	9,29	7675	11,87	
8:27:00	56	4279	9,29	7673	11,88	
8:27:30	56	4275	9,29	7676	11,90	
8:28:00	56	4270	9,28	7678	11,92	
8:28:30	56	4265	9,28	7678	11,93	
8:29:00	56	4260	9,28	7675	11,95	
8:29:30	56	4254	9,28	7676	11,96	
8:30:00	56	4247	9,27	7676	11,98	
8:30:30	56	4240	9,27	7679	12,00	
8:31:00	56	4232	9,27	7676	12,02	
8:31:30	56	4223	9,26	7675	12,04	
8:32:00	56	4214	9,26	7678	12,06	
8:32:30	56	4394	9,26	7677	12,07	
8:33:00	56	4535	9,26	7661	12,08	
8:33:30	56	4594	9,25	7661	12,11	
8:34:00	56	4630	9,25	7668	12,14	
8:34:30	56	4658	9,25	7671	12,15	
8:35:00	56	4680	9,24	7672	12,17	
8:35:30	56	4700	9,24	7675	12,19	
8:36:00	56	4718	9,24	7674	12,20	
8:36:30	56	4733	9,24	7674	12,22	
8:37:00	56	4747	9,24	7676	12,23	
8:37:30	56	4759	9,23	7676	12,24	
8:38:00	56	4769	9,23	7677	12,25	
8:38:30	56	4776	9,23	7676	12,27	
8:39:00	56	4781	9,23	7675	12,28	
8:39:30	56	4786	9,23	7675	12,29	
8:40:00	56	4791	9,22	7678	12,30	
8:40:30	56	4791	9,22	7676	12,31	
8:41:00	56	4773	9,22	7675	12,32	
8:41:30	56	4761	9,22	7673	12,33	
8:42:00	56	4753	9,22	7674	12,34	
8:42:30	56	4745	9,22	7677	12,35	
8:43:00	56	4738	9,21	7678	12,37	
8:43:30	56	4732	9,21	7682	12,38	
8:44:00	56	4724	9,21	7684	12,39	
8:44:30	56	4718	9,21	7684	12,41	
8:45:00	56	4712	9,21	7684	12,42	
8:45:30	56	4705	9,21	7687	12,43	
8:46:00	56	4700	9,20	7685	12,44	
8:46:30	56	4693	9,20	7691	12,45	
8:47:00	56	4687	9,20	7689	12,47	
8:47:30	56	4680	9,20	7690	12,48	
8:48:00	56	4672	9,20	7692	12,50	
8:48:30	56	4663	9,19	7693	12,52	
8:49:00	56	4654	9,19	7693	12,53	
8:49:30	56	4646	9,19	7695	12,54	
8:50:00	56	4639	9,19	7696	12,56	
8:50:30	56	4633	9,19	7693	12,56	
8:51:00	56	4628	9,18	7695	12,58	
8:51:30	56	4623	9,18	7695	12,60	
8:52:00	56	4618	9,18	7697	12,62	
8:52:30	56	4613	9,18	7694	12,63	
8:53:00	56	4607	9,17	7698	12,64	
8:53:30	56	4600	9,17	7698	12,67	
8:54:00	56	4594	9,17	7697	12,68	
8:54:30	56	4586	9,17	7699	12,69	
8:55:00	56	4579	9,16	7700	12,71	
8:55:30	56	4573	9,16	7701	12,73	
8:56:00	56	4568	9,16	7699	12,75	
8:56:30	56	4562	9,16	7700	12,76	
8:57:00	56	4556	9,16	7700	12,78	
8:57:30	56	4551	9,15	7703	12,80	
8:58:00	56	4545	9,15	7703	12,82	
8:58:30	56	4540	9,15	7703	12,83	
8:59:00	56	4535	9,15	7703	12,84	
8:59:30	56	4529	9,14	7700	12,85	
9:00:00	56	4522	9,14	7704	12,86	
9:00:30	56	4515	9,14	7705	12,86	
9:01:00	56	4507	9,14	7705	12,87	
9:01:30	56	4499	9,14	7706	12,88	
9:02:00	56	4492	9,14	7707	12,89	
9:02:30	56	4486	9,14	7705	12,91	
9:03:00	56	4481	9,14	7707	12,91	
9:03:30	56	4476	9,13	7704	12,92	
9:04:00	56	4472	9,13	7705	12,93	
9:04:30	56	4468	9,13	7706	12,94	
9:05:00	56	4464	9,13	7708	12,95	
9:05:30	56	4460	9,13	7707	12,95	
9:06:00	56	4455	9,13	7710	12,96	
9:06:30	56	4449	9,13	7709	12,98	
9:07:00	56	4442	9,12	7708	12,99	
9:07:30	56	4435	9,12	7708	13,00	
9:08:00	56	4427	9,12	7708	13,01	
9:08:30	56	4419	9,12	7707	13,02	
9:09:00	56	4412	9,12	7710	13,03	
9:09:30	56	4406	9,12	7709	13,04	
9:10:00	56	4401	9,12	7709	13,05	
9:10:30	56	4397	9,11	7710	13,06	
9:11:00	56	4393	9,11	7711	13,08	
9:11:30	56	4389	9,11	7710	13,09	
9:12:00	56	4385	9,11	7710	13,10	
9:12:30	56	4380	9,11	7711	13,11	
9:13:00	56	4375	9,11	7710	13,12	
9:13:30	56	4368	9,10	7709	13,13
