Repository: ProgWizer/parser

File: project-root/data/Data Acquisition/Data Acquisition/2021 year (353)/21-117.txt
--Test Summary--
Full Path and File Name	
Instrument Name	7222
Instrument Type	Model 7222 Consistometer
Instrument Serial Number	
Test Start Date	24.05.2021
Test Start Time	10:29:45
Test Stop Date	24.05.2021
Test Stop Time	13:09:25
Test Length	2:39:40
Final Sample Time Offset	2:39:40
Controller Schedule Name	
Sampling Period	10 seconds
Comments	
Information	WellID	
Information	Customer	
Information	EngName	
Information	CementClass	
Information	CementMfr	
Information	Additives	100G+5DART-100+0.45FL-500+0.15FR-200(woc)
Information	Density	1900
Information	BHCT	72
Information	BHST	
Information	FluidLoss	
Information	JobType	
Calculated Value	Time_30Bc	0:22:20
Calculated Value	Time_70Bc	2:39:40
Initial Temperature (°C)	27 °C
Final Temperature (°C)	73 °C
Initial Pressure (MPa)	0,5 MPa
Final Pressure (MPa)	35,1 MPa
Initial Consistency (Bc)	17 Bc
Final Consistency (Bc)	72 Bc
--Data--
Time (HH:MM:SS)	Temperature (°C)	Pressure (MPa)	Consistency (Bc)
0:00:00	27	0,5	17
0:00:10	27	0,5	17
0:00:20	27	0,5	17
0:00:30	28	6,4	17
0:00:40	28	6,4	18
0:00:50	28	6,5	18
0:01:00	28	6,6	18
0:01:10	28	6,8	18
0:01:20	28	7,1	18
0:01:30	28	7,4	19
0:01:40	28	7,7	19
0:01:50	28	8,1	19
0:02:00	28	8,4	18
0:02:10	28	8,8	20
0:02:20	28	9,2	19
0:02:30	28	9,6	20
0:02:40	28	9,9	21
0:02:50	28	10,3	21
0:03:00	28	10,7	19
0:03:10	29	11,0	19
0:03:20	29	11,3	19
0:03:30	29	11,6	21
0:03:40	29	11,9	20
0:03:50	29	12,2	21
0:04:00	30	12,4	21
0:04:10	30	12,7	21
0:04:20	30	12,9	21
0:04:30	30	13,2	16
0:04:40	30	13,4	16
0:04:50	31	13,7	17
0:05:00	31	13,9	17
0:05:10	31	14,2	17
0:05:20	31	14,4	18
0:05:30	32	14,7	19
0:05:40	32	14,9	19
0:05:50	32	15,1	18
0:06:00	32	15,3	18
0:06:10	32	15,5	18
0:06:20	33	15,7	20
0:06:30	33	15,9	20
0:06:40	33	16,1	20
0:06:50	33	16,3	20
0:07:00	34	16,5	21
0:07:10	34	16,7	21
0:07:20	34	16,9	22
0:07:30	34	17,1	22
0:07:40	35	17,3	19
0:07:50	35	17,4	18
0:08:00	35	17,6	18
0:08:10	35	17,8	18
0:08:20	35	18,0	16
0:08:30	36	18,2	18
0:08:40	36	18,4	17
0:08:50	36	18,6	16
0:09:00	36	18,8	16
0:09:10	37	19,0	16
0:09:20	37	19,2	17
0:09:30	37	19,3	16
0:09:40	37	19,5	17
0:09:50	37	19,7	17
0:10:00	38	19,9	17
0:10:10	38	20,1	16
0:10:20	38	20,3	18
0:10:30	38	20,5	21
0:10:40	39	20,7	26
0:10:50	39	20,8	21
0:11:00	39	21,0	21
0:11:10	39	21,2	20
0:11:20	39	21,3	20
0:11:30	40	21,5	19
0:11:40	40	21,6	20
0:11:50	40	21,8	22
0:12:00	40	22,0	18
0:12:10	40	22,2	19
0:12:20	41	22,4	19
0:12:30	41	22,5	16
0:12:40	41	22,7	27
0:12:50	41	22,9	25
0:13:00	41	23,1	27
0:13:10	42	23,3	24
0:13:20	42	23,5	24
0:13:30	42	23,7	22
0:13:40	42	23,9	22
0:13:50	42	24,1	22
0:14:00	43	24,2	23
0:14:10	43	24,4	23
0:14:20	43	24,6	23
0:14:30	43	24,8	22
0:14:40	43	25,0	23
0:14:50	44	25,3	25
0:15:00	44	25,6	23
0:15:10	44	25,8	22
0:15:20	44	25,9	21
0:15:30	44	26,1	22
0:15:40	45	26,3	22
0:15:50	45	26,4	22
0:16:00	45	26,6	22
0:16:10	45	26,7	20
0:16:20	45	26,8	23
0:16:30	46	26,9	23
0:16:40	46	27,1	19
0:16:50	46	27,3	19
0:17:00	46	27,4	18
0:17:10	46	27,6	19
0:17:20	47	27,8	19
0:17:30	47	28,0	20
0:17:40	47	28,2	21
0:17:50	47	28,4	20
0:18:00	47	28,5	20
0:18:10	48	28,7	19
0:18:20	48	28,9	19
0:18:30	48	29,1	21
0:18:40	48	29,3	21
0:18:50	48	29,5	22
0:19:00	48	29,7	23
0:19:10	49	29,8	25
0:19:20	49	30,0	23
0:19:30	49	30,2	22
0:19:40	49	30,5	22
0:19:50	49	30,7	25
0:20:00	50	30,9	25
0:20:10	50	31,1	26
0:20:20	50	31,2	25
0:20:30	50	31,4	27
0:20:40	50	31,5	25
0:20:50	51	31,7	28
0:21:00	51	31,9	29
0:21:10	51	32,0	28
0:21:20	51	32,2	29
0:21:30	51	32,4	29
0:21:40	51	32,6	27
0:21:50	52	32,8	27
0:22:00	52	33,0	28
0:22:10	52	33,2	31
0:22:20	52	33,3	33
0:22:30	52	33,5	34
0:22:40	53	33,7	35
0:22:50	53	33,9	34
0:23:00	53	34,0	31
0:23:10	53	34,2	32
0:23:20	53	34,4	31
0:23:30	54	34,5	30
0:23:40	54	34,7	29
0:23:50	54	34,9	30
0:24:00	54	35,1	30
0:24:10	54	35,3	30
0:24:20	55	35,4	30
0:24:30	55	35,6	30
0:24:40	55	35,8	30
0:24:50	55	35,9	30
0:25:00	55	36,1	30
0:25:10	56	36,3	30
0:25:20	56	36,4	31
0:25:30	56	36,6	30
0:25:40	56	36,8	31
0:25:50	56	36,9	31
0:26:00	56	37,1	31
0:26:10	57	37,2	31
0:26:20	57	37,4	32
0:26:30	57	37,5	32
0:26:40	57	37,8	33
0:26:50	57	37,9	35
0:27:00	58	38,1	35
0:27:10	58	38,3	35
0:27:20	58	38,3	36
0:27:30	58	38,5	36
0:27:40	58	38,6	35
0:27:50	59	38,8	37
0:28:00	59	38,7	35
0:28:10	59	38,9	45
0:28:20	59	38,9	47
0:28:30	59	39,1	35
0:28:40	60	39,0	35
0:28:50	60	39,1	35
0:29:00	60	39,3	34
0:29:10	60	39,4	33
0:29:20	60	39,4	34
0:29:30	60	39,7	34
0:29:40	61	39,8	35
0:29:50	61	39,8	42
0:30:00	61	39,9	39
0:30:10	61	40,1	36
0:30:20	61	40,3	38
0:30:30	62	40,4	42
0:30:40	62	40,4	44
0:30:50	62	40,6	45
0:31:00	62	40,7	40
0:31:10	62	40,9	37
0:31:20	63	41,1	35
0:31:30	63	41,2	36
0:31:40	63	41,4	35
0:31:50	63	41,6	44
0:32:00	63	41,7	36
0:32:10	64	41,9	38
0:32:20	64	38,3	44
0:32:30	64	38,5	31
0:32:40	64	38,7	34
0:32:50	64	38,9	36
0:33:00	64	39,2	36
0:33:10	65	39,4	29
0:33:20	65	39,6	30
0:33:30	65	39,8	28
0:33:40	65	40,0	29
0:33:50	65	40,2	29
0:34:00	66	40,4	28
0:34:10	66	40,6	33
0:34:20	66	40,8	28
0:34:30	66	40,9	22
0:34:40	66	41,1	21
0:34:50	67	41,3	21
0:35:00	67	41,5	22
0:35:10	67	41,7	22
0:35:20	67	41,9	23
0:35:30	67	42,0	22
0:35:40	68	42,2	21
0:35:50	68	42,4	22
0:36:00	68	42,6	21
0:36:10	68	42,7	20
0:36:20	68	42,9	21
0:36:30	69	43,0	22
0:36:40	69	43,2	21
0:36:50	69	43,3	21
0:37:00	69	43,5	22
0:37:10	69	43,7	21
0:37:20	69	43,9	21
0:37:30	70	44,1	23
0:37:40	70	44,2	22
0:37:50	70	44,4	22
0:38:00	70	44,6	23
0:38:10	70	44,8	22
0:38:20	71	44,9	22
0:38:30	71	45,1	23
0:38:40	71	45,3	22
0:38:50	71	45,5	22
0:39:00	71	45,7	24
0:39:10	72	45,9	24
0:39:20	72	46,0	24
0:39:30	72	46,2	35
0:39:40	72	46,3	34
0:39:50	72	46,5	27
0:40:00	73	46,6	24
0:40:10	73	46,8	22
0:40:20	73	46,9	22
0:40:30	73	46,9	22
0:40:40	73	46,9	21
0:40:50	73	47,1	22
0:41:00	74	47,1	21
0:41:10	74	47,0	22
0:41:20	74	47,0	21
0:41:30	74	46,9	20
0:41:40	74	46,8	22
0:41:50	74	46,8	21
0:42:00	74	46,7	35
0:42:10	74	46,6	34
0:42:20	75	46,5	29
0:42:30	75	46,4	27
0:42:40	75	46,3	25
0:42:50	75	46,2	27
0:43:00	75	46,1	25
0:43:10	75	46,1	25
0:43:20	75	46,0	25
0:43:30	75	45,9	22
0:43:40	75	45,6	23
0:43:50	75	43,8	26
0:44:00	75	42,2	23
0:44:10	75	41,4	27
0:44:20	75	40,7	23
0:44:30	75	40,5	22
0:44:40	75	38,7	22
0:44:50	74	38,7	22
0:45:00	74	38,8	22
0:45:10	74	38,8	24
0:45:20	74	38,8	22
0:45:30	74	38,8	22
0:45:40	74	38,7	23
0:45:50	74	38,7	23
0:46:00	74	38,7	22
0:46:10	74	38,6	23
0:46:20	74	38,6	22
0:46:30	74	38,6	22
0:46:40	74	38,5	22
0:46:50	74	38,5	21
0:47:00	74	38,5	21
0:47:10	74	38,4	20
0:47:20	74	38,4	20
0:47:30	74	38,3	20
0:47:40	74	38,3	22
0:47:50	74	38,3	21
0:48:00	74	38,3	22
0:48:10	74	38,3	23
0:48:20	74	38,3	22
0:48:30	74	38,2	21
0:48:40	74	38,2	21
0:48:50	74	38,2	20
0:49:00	74	38,2	21
0:49:10	74	38,2	22
0:49:20	74	38,2	22
0:49:30	74	38,2	22
0:49:40	74	38,2	22
0:49:50	74	38,2	24
0:50:00	74	38,2	24
0:50:10	74	38,2	25
0:50:20	74	38,2	25
0:50:30	74	38,2	23
0:50:40	74	38,2	23
0:50:50	74	38,2	22
0:51:00	74	38,2	20
0:51:10	74	38,2	19
0:51:20	74	38,2	20
0:51:30	74	38,2	19
0:51:40	74	38,2	19
0:51:50	73	38,2	21
0:52:00	73	38,2	25
0:52:10	73	38,2	21
0:52:20	73	38,2	21
0:52:30	73	38,2	22
0:52:40	73	38,2	19
0:52:50	73	38,2	20
0:53:00	73	38,2	19
0:53:10	73	38,2	20
0:53:20	73	38,3	20
0:53:30	73	38,3	20
0:53:40	73	38,3	19
0:53:50	73	38,3	19
0:54:00	73	38,3	19
0:54:10	73	38,3	18
0:54:20	73	38,3	18
0:54:30	73	38,3	17
0:54:40	73	38,3	18
0:54:50	73	38,3	17
0:55:00	73	38,3	17
0:55:10	73	38,3	17
0:55:20	73	38,3	17
0:55:30	73	38,3	17
0:55:40	73	38,3	17
0:55:50	73	38,3	18
0:56:00	73	38,3	20
0:56:10	73	38,3	18
0:56:20	73	38,3	17
0:56:30	73	38,3	18
0:56:40	73	38,4	18
0:56:50	73	38,4	18
0:57:00	73	38,4	18
0:57:10	73	38,4	17
0:57:20	73	38,4	17
0:57:30	73	38,4	18
0:57:40	73	38,4	17
0:57:50	73	38,4	19
0:58:00	73	38,3	18
0:58:10	73	38,3	17
0:58:20	73	38,3	18
0:58:30	73	38,3	18
0:58:40	73	38,3	18
0:58:50	73	38,3	17
0:59:00	73	38,3	18
0:59:10	73	38,3	17
0:59:20	73	38,3	18
0:59:30	73	38,3	18
0:59:40	73	38,4	17
0:59:50	73	38,4	17
1:00:00	73	38,4	17
1:00:10	73	38,4	17
1:00:20	73	38,4	17
1:00:30	73	38,4	17
1:00:40	73	38,4	17
1:00:50	73	38,4	17
1:01:00	73	38,4	17
1:01:10	73	38,4	17
1:01:20	73	38,4	16
1:01:30	73	38,4	17
1:01:40	73	38,4	17
1:01:50	73	38,4	17
1:02:00	73	38,4	17
1:02:10	73	38,4	17
1:02:20	73	38,4	18
1:02:30	73	38,4	17
1:02:40	73	38,5	17
1:02:50	73	38,5	17
1:03:00	73	38,5	17
1:03:10	73	38,5	18
1:03:20	73	38,6	16
1:03:30	73	38,5	17
1:03:40	73	38,5	17
1:03:50	73	38,5	18
1:04:00	73	38,5	18
1:04:10	73	38,5	17
1:04:20	73	38,5	17
1:04:30	73	38,5	17
1:04:40	73	38,5	17
1:04:50	73	38,5	17
1:05:00	73	38,5	17
1:05:10	73	38,5	17
1:05:20	73	38,5	18
1:05:30	73	38,5	18
1:05:40	73	38,5	17
1:05:50	73	38,5	17
1:06:00	73	38,5	18
1:06:10	73	38,5	17
1:06:20	73	38,6	17
1:06:30	73	38,5	17
1:06:40	73	38,5	17
1:06:50	73	38,6	17
1:07:00	73	38,6	17
1:07:10	73	38,6	17
1:07:20	73	38,6	17
1:07:30	73	38,6	19
1:07:40	73	38,6	17
1:07:50	73	38,6	17
1:08:00	73	38,6	19
1:08:10	73	38,6	17
1:08:20	73	38,6	17
1:08:30	73	38,6	18
1:08:40	73	38,6	17
1:08:50	73	38,6	17
1:09:00	73	38,6	17
1:09:10	73	38,6	18
1:09:20	73	38,6	18
1:09:30	73	38,6	16
1:09:40	73	38,6	17
1:09:50	73	38,6	17
1:10:00	73	38,6	16
1:10:10	73	38,6	18
1:10:20	73	38,6	17
1:10:30	73	38,6	17
1:10:40	73	38,6	18
1:10:50	73	38,6	17
1:11:00	73	38,7	17
1:11:10	73	38,7	17
1:11:20	73	38,7	17
1:11:30	73	38,7	17
1:11:40	73	38,7	19
1:11:50	73	38,7	17
1:12:00	73	38,7	17
1:12:10	73	38,7	17
1:12:20	73	38,7	17
1:12:30	73	38,7	17
1:12:40	73	38,7	18
1:12:50	73	38,7	17
1:13:00	73	38,7	17
1:13:10	73	38,7	16
1:13:20	73	38,7	18
1:13:30	73	38,7	17
1:13:40	73	38,7	18
1:13:50	73	38,7	18
1:14:00	73	38,7	17
1:14:10	73	38,7	17
1:14:20	73	38,7	21
1:14:30	73	38,7	17
1:14:40	73	38,7	17
1:14:50	73	38,7	19
1:15:00	73	38,7	18
1:15:10	73	38,7	17
1:15:20	73	38,7	17
1:15:30	73	38,8	18
1:15:40	73	38,8	17
1:15:50	73	38,8	17
1:16:00	73	38,8	17
1:16:10	73	38,7	17
1:16:20	73	38,8	17
1:16:30	73	38,8	18
1:16:40	73	38,8	17
1:16:50	73	38,8	17
1:17:00	73	38,8	17
1:17:10	73	38,8	17
1:17:20	73	38,8	17
1:17:30	73	38,8	17
1:17:40	73	38,8	17
1:17:50	73	38,8	18
1:18:00	73	38,8	17
1:18:10	73	38,8	18
1:18:20	73	38,8	18
1:18:30	73	38,8	18
1:18:40	73	38,8	18
1:18:50	73	38,8	19
1:19:00	73	38,8	18
1:19:10	73	38,8	18
1:19:20	73	38,8	18
1:19:30	73	38,8	17
1:19:40	73	38,8	17
1:19:50	73	38,8	18
1:20:00	73	38,8	17
1:20:10	73	38,8	17
1:20:20	73	38,8	17
1:20:30	73	38,8	17
1:20:40	73	38,8	17
1:20:50	73	38,8	17
1:21:00	73	38,8	17
1:21:10	73	38,8	18
1:21:20	73	38,8	17
1:21:30	73	38,9	17
1:21:40	73	38,9	17
1:21:50	73	38,9	17
1:22:00	73	38,9	16
1:22:10	73	38,9	18
1:22:20	73	38,9	16
1:22:30	73	38,9	17
1:22:40	73	38,9	18
1:22:50	73	38,9	17
1:23:00	73	38,9	17
1:23:10	73	38,9	17
1:23:20	73	38,9	17
1:23:30	73	38,9	18
1:23:40	73	38,9	18
1:23:50	73	38,9	17
1:24:00	73	38,9	17
1:24:10	73	38,9	18
1:24:20	73	38,9	17
1:24:30	73	38,9	17
1:24:40	73	38,9	17
1:24:50	73	38,9	17
1:25:00	73	38,9	17
1:25:10	73	38,9	17
1:25:20	73	38,9	17
1:25:30	73	38,9	18
1:25:40	73	38,9	17
1:25:50	73	38,9	17
1:26:00	73	38,9	18
1:26:10	73	38,9	17
1:26:20	73	38,9	17
1:26:30	73	38,9	18
1:26:40	73	38,9	18
1:26:50	73	38,9	17
1:27:00	73	38,9	17
1:27:10	73	38,9	17
1:27:20	73	38,9	16
1:27:30	73	38,9	17
1:27:40	73	38,9	16
1:27:50	73	38,9	16
1:28:00	73	38,9	17
1:28:10	73	38,9	16
1:28:20	73	38,9	16
1:28:30	73	38,9	16
1:28:40	73	38,9	16
1:28:50	73	38,9	17
1:29:00	73	39,0	17
1:29:10	73	38,9	17
1:29:20	73	39,0	17
1:29:30	73	39,0	17
1:29:40	73	39,0	18
1:29:50	73	39,0	18
1:30:00	73	39,0	17
1:30:10	73	39,0	16
1:30:20	73	38,9	17
1:30:30	73	38,9	17
1:30:40	73	38,9	16
1:30:50	73	39,0	17
1:31:00	73	39,0	17
1:31:10	73	39,0	16
1:31:20	73	39,0	17
1:31:30	73	39,0	16
1:31:40	73	39,0	17
1:31:50	73	39,0	17
1:32:00	73	39,0	17
1:32:10	73	39,0	17
1:32:20	73	39,0	18
1:32:30	73	39,0	18
1:32:40	73	39,0	18
1:32:50	73	39,0	17
1:33:00	73	39,0	17
1:33:10	73	39,0	18
1:33:20	73	39,0	16
1:33:30	73	39,0	17
1:33:40	73	39,0	18
1:33:50	73	39,0	18
1:34:00	73	39,0	16
1:34:10	73	39,0	17
1:34:20	73	39,0	19
1:34:30	73	39,0	16
1:34:40	73	39,0	17
1:34:50	73	39,0	17
1:35:00	73	39,0	17
1:35:10	73	39,0	18
1:35:20	73	39,0	20
1:35:30	73	39,0	18
1:35:40	73	39,0	16
1:35:50	73	39,0	16
1:36:00	73	39,0	17
1:36:10	73	39,0	16
1:36:20	73	39,0	16
1:36:30	73	39,0	17
1:36:40	73	39,0	16
1:36:50	73	39,0	16
1:37:00	73	39,0	17
1:37:10	73	39,0	17
1:37:20	73	39,0	17
1:37:30	73	39,0	17
1:37:40	73	39,0	17
1:37:50	73	39,0	18
1:38:00	73	39,0	17
1:38:10	73	39,0	17
1:38:20	73	39,0	17
1:38:30	73	39,0	17
1:38:40	73	39,0	16
1:38:50	73	39,0	17
1:39:00	73	39,0	16
1:39:10	73	39,0	17
1:39:20	73	39,0	17
1:39:30	73	39,0	16
1:39:40	73	39,0	16
1:39:50	73	39,0	17
1:40:00	73	39,0	17
1:40:10	73	39,0	17
1:40:20	73	39,0	18
1:40:30	73	39,0	17
1:40:40	73	39,1	16
1:40:50	73	39,0	17
1:41:00	73	39,1	16
1:41:10	73	39,0	17
1:41:20	73	39,1	17
1:41:30	73	39,1	17
1:41:40	73	39,1	17
1:41:50	73	39,1	18
1:42:00	73	39,1	18
1:42:10	73	39,1	18
1:42:20	73	39,1	17
1:42:30	73	39,1	16
1:42:40	73	39,1	17
1:42:50	73	39,0	17
1:43:00	73	39,1	17
1:43:10	73	39,0	17
1:43:20	73	39,1	17
1:43:30	73	39,1	17
1:43:40	73	39,1	17
1:43:50	73	39,1	16
1:44:00	73	39,1	16
1:44:10	73	39,1	17
1:44:20	73	39,1	18
1:44:30	73	39,1	16
1:44:40	73	39,1	17
1:44:50	73	39,1	16
1:45:00	73	39,1	16
1:45:10	73	39,1	17
1:45:20	73	39,1	16
1:45:30	73	39,1	17
1:45:40	73	39,1	17
1:45:50	73	39,1	17
1:46:00	73	39,1	17
1:46:10	73	39,1	17
1:46:20	73	39,1	16
1:46:30	73	39,1	17
1:46:40	73	39,1	17
1:46:50	73	39,1	16
1:47:00	73	39,1	17
1:47:10	73	39,1	17
1:47:20	73	39,1	16
1:47:30	73	39,1	18
1:47:40	73	39,1	16
1:47:50	73	39,1	16
1:48:00	73	39,1	17
1:48:10	73	39,1	18
1:48:20	73	39,1	20
1:48:30	73	39,1	18
1:48:40	73	39,1	20
1:48:50	73	39,1	17
1:49:00	73	39,1	17
1:49:10	73	39,1	18
1:49:20	73	39,1	17
1:49:30	73	39,1	17
1:49:40	73	39,1	17
1:49:50	73	39,0	18
1:50:00	73	39,1	17
1:50:10	73	39,1	17
1:50:20	73	39,1	18
1:50:30	73	39,1	17
1:50:40	73	39,1	17
1:50:50	73	39,1	18
1:51:00	73	39,1	17
1:51:10	73	39,1	17
1:51:20	73	39,1	18
1:51:30	73	39,1	17
1:51:40	73	39,1	17
1:51:50	73	39,1	19
1:52:00	73	39,1	17
1:52:10	73	39,1	19
1:52:20	73	39,1	18
1:52:30	73	39,1	20
1:52:40	73	39,1	17
1:52:50	73	39,1	17
1:53:00	73	39,1	17
1:53:10	73	39,0	18
1:53:20	73	39,0	18
1:53:30	73	39,0	18
1:53:40	73	39,0	17
1:53:50	73	39,0	17
1:54:00	73	39,1	17
1:54:10	73	39,1	17
1:54:20	73	39,1	17
1:54:30	73	39,1	17
1:54:40	73	39,1	18
1:54:50	73	39,1	16
1:55:00	73	39,1	16
1:55:10	73	39,1	17
1:55:20	73	39,1	16
1:55:30	73	39,1	17
1:55:40	73	39,1	17
1:55:50	73	39,1	17
1:56:00	73	39,1	17
1:56:10	73	39,1	17
1:56:20	73	39,1	20
1:56:30	73	39,1	17
1:56:40	73	39,1	17
1:56:50	73	39,0	18
1:57:00	73	39,1	17
1:57:10	73	39,0	17
1:57:20	73	39,1	18
1:57:30	73	39,1	17
1:57:40	73	39,0	17
1:57:50	73	39,0	17
1:58:00	73	39,0	18
1:58:10	73	39,1	21
1:58:20	73	39,1	18
1:58:30	73	39,1	18
1:58:40	73	39,1	17
1:58:50	73	39,1	18
1:59:00	73	39,1	17
1:59:10	73	39,1	17
1:59:20	73	39,1	17
1:59:30	73	39,1	18
1:59:40	73	39,1	17
1:59:50	73	39,1	18
2:00:00	73	39,1	17
2:00:10	73	39,1	17
2:00:20	73	39,0	17
2:00:30	73	39,1	17
2:00:40	73	39,1	18
2:00:50	73	39,0	17
2:01:00	73	39,0	17
2:01:10	73	39,0	17
2:01:20	73	39,0	18
2:01:30	73	39,0	17
2:01:40	73	39,0	17
2:01:50	73	39,0	18
2:02:00	73	39,0	18
2:02:10	73	39,1	18
2:02:20	73	39,1	19
2:02:30	73	39,1	17
2:02:40	73	39,1	20
2:02:50	73	39,1	18
2:03:00	73	39,0	17
2:03:10	73	39,0	18
2:03:20	73	39,0	19
2:03:30	73	39,0	17
2:03:40	73	39,0	17
2:03:50	73	39,0	18
2:04:00	73	39,0	17
2:04:10	73	39,0	17
2:04:20	73	39,0	17
2:04:30	73	39,0	17
2:04:40	73	39,0	18
2:04:50	73	39,0	17
2:05:00	73	39,0	17
2:05:10	73	39,0	18
2:05:20	73	39,0	17
2:05:30	73	39,0	17
2:05:40	73	39,0	18
2:05:50	73	39,0	17
2:06:00	73	39,0	17
2:06:10	73	39,1	19
2:06:20	73	39,0	18
2:06:30	73	39,0	18
2:06:40	73	39,0	19
2:06:50	73	39,0	17
2:07:00	73	39,0	18
2:07:10	73	39,0	18
2:07:20	73	39,0	18
2:07:30	73	39,0	19
2:07:40	73	39,0	18
2:07:50	73	39,0	19
2:08:00	73	39,0	19
2:08:10	73	39,0	18
2:08:20	73	39,0	18
2:08:30	73	39,0	18
2:08:40	73	39,0	19
2:08:50	73	39,0	18
2:09:00	73	39,0	19
2:09:10	73	39,0	19
2:09:20	73	39,0	18
2:09:30	73	39,0	19
2:09:40	73	39,0	19
2:09:50	73	39,0	19
2:10:00	73	39,0	19
2:10:10	73	39,0	19
2:10:20	73	39,0	19
2:10:30	73	39,0	19
2:10:40	73	39,0	19
2:10:50	73	39,0	19
2:11:00	73	39,0	19
2:11:10	73	39,0	19
2:11:20	73	39,0	19
2:11:30	73	39,0	19
2:11:40	73	39,0	19
2:11:50	73	39,0	19
2:12:00	73	39,0	19
2:12:10	73	38,9	19
2:12:20	73	39,0	20
2:12:30	73	39,0	19
2:12:40	73	39,0	19
2:12:50	73	39,0	19
2:13:00	73	39,0	19
2:13:10	73	39,0	20
2:13:20	73	39,0	20
2:13:30	73	39,0	19
2:13:40	73	39,0	19
2:13:50	73	39,0	19
2:14:00	73	39,0	20
2:14:10	73	38,9	20
2:14:20	73	38,9	20
2:14:30	73	38,9	19
2:14:40	73	38,9	19
2:14:50	73	38,9	21
2:15:00	73	38,9	19
2:15:10	73	38,9	20
2:15:20	73	38,8	21
2:15:30	73	38,8	20
2:15:40	73	38,8	20
2:15:50	73	38,9	21
2:16:00	73	38,9	20
2:16:10	73	38,8	20
2:16:20	73	38,8	21
2:16:30	73	38,8	21
2:16:40	73	38,8	21
2:16:50	73	38,8	21
2:17:00	73	38,8	21
2:17:10	73	38,8	21
2:17:20	73	38,8	21
2:17:30	73	38,8	21
2:17:40	73	38,8	21
2:17:50	73	38,8	22
2:18:00	73	38,8	22
2:18:10	73	38,8	21
2:18:20	73	38,8	22
2:18:30	73	38,8	22
2:18:40	73	38,8	22
2:18:50	73	38,8	22
2:19:00	73	38,8	22
2:19:10	73	38,8	23
2:19:20	73	38,7	22
2:19:30	73	38,7	22
2:19:40	73	38,7	22
2:19:50	73	38,7	23
2:20:00	73	38,7	23
2:20:10	73	38,7	22
2:20:20	73	38,7	23
2:20:30	73	38,7	23
2:20:40	73	38,7	23
2:20:50	73	38,7	23
2:21:00	73	38,7	24
2:21:10	73	38,7	23
2:21:20	73	38,7	24
2:21:30	73	38,7	24
2:21:40	73	38,7	24
2:21:50	73	38,7	24
2:22:00	73	38,7	25
2:22:10	73	38,7	24
2:22:20	73	38,6	24
2:22:30	73	38,6	25
2:22:40	73	38,6	25
2:22:50	73	38,6	25
2:23:00	73	38,6	25
2:23:10	73	38,6	25
2:23:20	73	38,6	25
2:23:30	73	38,6	26
2:23:40	73	38,6	25
2:23:50	73	38,6	26
2:24:00	73	38,5	26
2:24:10	73	38,5	26
2:24:20	73	38,5	26
2:24:30	73	38,5	26
2:24:40	73	38,5	26
2:24:50	73	38,5	27
2:25:00	73	38,5	27
2:25:10	73	38,5	27
2:25:20	73	38,5	28
2:25:30	73	38,5	28
2:25:40	73	38,4	27
2:25:50	73	38,4	28
2:26:00	73	38,4	28
2:26:10	73	38,4	29
2:26:20	73	38,4	30
2:26:30	73	38,4	30
2:26:40	73	38,4	30
2:26:50	73	38,4	31
2:27:00	73	38,4	31
2:27:10	73	38,4	31
2:27:20	73	38,3	32
2:27:30	73	38,3	32
2:27:40	73	38,3	32
2:27:50	73	38,3	33
2:28:00	73	38,3	32
2:28:10	73	38,2	34
2:28:20	73	38,2	34
2:28:30	73	38,2	35
2:28:40	73	38,1	34
2:28:50	73	38,1	35
2:29:00	73	38,1	34
2:29:10	73	38,1	37
2:29:20	73	38,0	35
2:29:30	73	38,0	34
2:29:40	73	38,0	37
2:29:50	73	37,9	36
2:30:00	73	37,9	37
2:30:10	73	37,9	37
2:30:20	73	37,8	37
2:30:30	73	37,8	37
2:30:40	73	37,8	37
2:30:50	73	37,7	37
2:31:00	73	37,7	38
2:31:10	73	37,6	39
2:31:20	73	37,6	39
2:31:30	73	37,5	40
2:31:40	73	37,5	39
2:31:50	73	37,4	40
2:32:00	73	37,4	41
2:32:10	73	37,3	42
2:32:20	73	37,2	41
2:32:30	73	37,2	42
2:32:40	73	37,1	42
2:32:50	73	37,1	41
2:33:00	73	37,0	43
2:33:10	73	37,0	45
2:33:20	73	36,9	43
2:33:30	73	36,9	44
2:33:40	73	36,8	46
2:33:50	73	36,8	45
2:34:00	73	36,7	46
2:34:10	73	36,7	47
2:34:20	73	36,6	47
2:34:30	73	36,6	47
2:34:40	73	36,5	50
2:34:50	73	36,4	50
2:35:00	73	36,4	49
2:35:10	73	36,3	48
2:35:20	73	36,3	50
2:35:30	73	36,2	48
2:35:40	73	36,2	49
2:35:50	73	36,1	50
2:36:00	73	36,1	54
2:36:10	73	36,0	51
2:36:20	73	36,0	53
2:36:30	73	35,9	53
2:36:40	73	35,9	55
2:36:50	73	35,8	57
2:37:00	73	35,8	58
2:37:10	73	35,7	57
2:37:20	73	35,7	59
2:37:30	73	35,7	58
2:37:40	73	35,6	59
2:37:50	73	35,6	60
2:38:00	73	35,5	59
2:38:10	73	35,5	62
2:38:20	73	35,4	63
2:38:30	73	35,4	63
2:38:40	73	35,3	65
2:38:50	73	35,3	67
2:39:00	73	35,3	66
2:39:10	73	35,2	68
2:39:20	73	35,2	69
2:39:30	73	35,1	71
2:39:40	73	35,1	72

File: project-root/data/Data Acquisition/Data Acquisition/2021 year (353)/21-118.txt (part 1 of 18)
--Test Summary--
Full Path and File Name	
Instrument Name	7322
Instrument Type	Model 7322 Consistometer - Variable Speed
Instrument Serial Number	
Test Start Date	24.05.2021
Test Start Time	16:46:26
Test Stop Date	25.05.2021
Test Stop Time	0:26:49
Test Length	7:40:23
Final Sample Time Offset	7:40:23
Controller Schedule Name	
Sampling Period	1 second
Comments	
Information	WellID	
Information	Customer	
Information	EngName	
Information	CementClass	
Information	CementMfr	
Information	Additives	90G+10ASPM(0.81)+1FL-Extra(wob)
Information	Density	1500
Information	BHCT	40
Information	BHST	
Information	FluidLoss	
Information	JobType	
Calculated Value	Time_30Bc	6:43:15
Calculated Value	Time_70Bc	7:40:23
Initial Temperature (°C)	24 °C
Final Temperature (°C)	40 °C
Initial Pressure (MPa)	0,3 MPa
Final Pressure (MPa)	20,1 MPa
Initial Consistency (Bc)	20 Bc
Final Consistency (Bc)	71 Bc
Initial Wall Temperature (°C)	26 °C
Final Wall Temperature (°C)	38 °C
Initial Motor Speed (RPM)	150 RPM
Final Motor Speed (RPM)	150 RPM
--Data--
Time (HH:MM:SS)	Temperature (°C)	Pressure (MPa)	Consistency (Bc)	Wall Temperature (°C)	Motor Speed (RPM)
0:00:00	24	0,3	20	26	150
0:00:01	24	0,3	20	26	150
0:00:02	24	0,3	20	26	150
0:00:03	24	0,3	20	26	150
0:00:04	24	0,3	20	26	150
0:00:05	24	0,3	20	26	150
0:00:06	24	0,3	20	26	150
0:00:07	24	0,3	20	26	150
0:00:08	24	0,3	20	26	150
0:00:09	24	0,3	20	26	150
0:00:10	24	0,3	20	26	150
0:00:11	24	0,3	20	26	150
0:00:12	24	0,3	20	26	150
0:00:13	24	0,3	20	26	150
0:00:14	24	0,3	20	26	150
0:00:15	24	0,3	20	26	150
0:00:16	24	0,3	20	26	150
0:00:17	24	0,3	20	26	150
0:00:18	24	0,4	20	26	150
0:00:19	24	0,4	20	26	150
0:00:20	24	0,3	20	26	150
0:00:21	24	0,4	20	26	150
0:00:22	24	0,4	20	26	150
0:00:23	24	0,4	20	26	150
0:00:24	24	0,4	20	26	150
0:00:25	24	0,4	20	26	150
0:00:26	24	0,4	20	26	150
0:00:27	24	0,4	20	26	150
0:00:28	24	0,4	20	26	150
0:00:29	24	0,4	20	26	150
0:00:30	24	0,4	20	26	150
0:00:31	24	0,4	20	26	150
0:00:32	24	0,4	20	26	150
0:00:33	24	0,4	20	26	150
0:00:34	24	0,4	20	26	150
0:00:35	24	0,4	20	26	150
0:00:36	24	0,4	20	26	150
0:00:37	24	0,4	20	27	150
0:00:38	24	0,4	20	26	150
0:00:39	24	0,4	20	27	150
0:00:40	24	0,5	20	27	150
0:00:41	24	0,5	20	27	150
0:00:42	24	0,5	20	26	150
0:00:43	24	0,5	20	27	150
0:00:44	24	0,5	20	26	150
0:00:45	24	0,5	20	27	150
0:00:46	24	0,5	20	27	150
0:00:47	24	0,5	20	27	150
0:00:48	24	0,5	20	27	150
0:00:49	24	0,5	20	27	150
0:00:50	24	0,5	20	27	150
0:00:51	24	0,5	20	27	150
0:00:52	24	0,5	20	27	150
0:00:53	24	0,6	20	27	150
0:00:54	24	0,6	20	27	150
0:00:55	24	0,6	20	27	150
0:00:56	24	0,6	20	27	150
0:00:57	24	0,6	20	27	150
0:00:58	24	0,6	20	27	150
0:00:59	24	0,6	20	27	150
0:01:00	24	0,6	20	27	150
0:01:01	24	0,6	20	27	150
0:01:02	24	0,7	20	27	150
0:01:03	25	0,7	20	27	150
0:01:04	25	0,7	20	27	150
0:01:05	25	0,7	20	27	150
0:01:06	25	0,7	20	27	150
0:01:07	25	0,7	20	27	150
0:01:08	25	0,7	20	27	150
0:01:09	25	0,7	20	27	150
0:01:10	25	0,8	20	27	150
0:01:11	25	0,8	20	27	150
0:01:12	25	0,8	20	27	150
0:01:13	25	0,8	20	27	150
0:01:14	25	0,8	20	27	150
0:01:15	25	0,8	20	27	150
0:01:16	25	0,8	20	27	150
0:01:17	25	0,8	20	27	150
0:01:18	25	0,9	20	27	150
0:01:19	25	0,9	20	27	150
0:01:20	25	0,9	20	27	150
0:01:21	25	0,9	20	27	150
0:01:22	25	0,9	20	27	150
0:01:23	25	0,9	20	27	150
0:01:24	25	0,9	20	27	150
0:01:25	25	1,0	20	27	150
0:01:26	25	1,0	20	27	150
0:01:27	25	1,0	20	27	150
0:01:28	25	1,0	20	27	150
0:01:29	25	1,0	20	27	150
0:01:30	25	1,1	20	27	150
0:01:31	25	1,1	20	27	150
0:01:32	25	1,1	20	27	150
0:01:33	25	1,1	20	27	150
0:01:34	25	1,1	20	27	150
0:01:35	25	1,1	20	27	150
0:01:36	25	1,1	20	27	150
0:01:37	25	1,1	20	27	150
0:01:38	25	1,2	20	27	150
0:01:39	25	1,2	20	27	150
0:01:40	25	1,2	20	27	150
0:01:41	25	1,2	20	27	150
0:01:42	25	1,3	20	27	150
0:01:43	25	1,3	20	27	150
0:01:44	25	1,3	20	27	150
0:01:45	25	1,3	20	27	150
0:01:46	25	1,3	20	27	150
0:01:47	25	1,3	20	27	150
0:01:48	25	1,3	20	27	150
0:01:49	25	1,4	20	27	150
0:01:50	25	1,4	20	27	150
0:01:51	25	1,4	20	27	150
0:01:52	25	1,4	20	27	150
0:01:53	25	1,4	20	27	150
0:01:54	25	1,4	20	27	150
0:01:55	25	1,4	20	27	150
0:01:56	25	1,5	20	27	150
0:01:57	25	1,5	20	27	150
0:01:58	25	1,5	20	27	150
0:01:59	25	1,5	20	27	150
0:02:00	25	1,5	20	27	150
0:02:01	25	1,5	20	27	150
0:02:02	25	1,6	20	27	150
0:02:03	25	1,6	20	27	150
0:02:04	25	1,6	20	27	150
0:02:05	25	1,6	20	27	150
0:02:06	25	1,6	20	27	150
0:02:07	25	1,6	20	27	150
0:02:08	25	1,6	20	27	150
0:02:09	25	1,7	20	27	150
0:02:10	25	1,7	20	27	150
0:02:11	25	1,7	20	27	150
0:02:12	25	1,7	20	27	150
0:02:13	25	1,7	20	27	150
0:02:14	25	1,7	20	27	150
0:02:15	25	1,7	20	27	150
0:02:16	25	1,7	20	27	150
0:02:17	25	1,7	20	27	150
0:02:18	25	1,8	20	27	150
0:02:19	25	1,8	20	27	150
0:02:20	25	1,8	20	27	150
0:02:21	25	1,8	20	27	150
0:02:22	25	1,8	20	27	150
0:02:23	25	1,8	20	27	150
0:02:24	25	1,8	20	27	150
0:02:25	25	1,8	20	27	150
0:02:26	25	1,8	20	27	150
0:02:27	25	1,9	20	27	150
0:02:28	25	1,9	20	27	150
0:02:29	25	1,9	20	27	150
0:02:30	25	1,9	20	27	150
0:02:31	25	1,9	20	27	150
0:02:32	25	1,9	20	27	150
0:02:33	25	1,9	20	27	150
0:02:34	25	1,9	20	27	150
0:02:35	25	1,9	20	27	150
0:02:36	25	2,0	20	27	150
0:02:37	25	2,0	20	27	150
0:02:38	25	2,0	20	27	150
0:02:39	25	2,0	20	27	150
0:02:40	25	2,0	20	27	150
0:02:41	25	2,0	20	27	150
0:02:42	25	2,1	20	27	150
0:02:43	25	2,1	20	27	150
0:02:44	25	2,1	19	27	150
0:02:45	25	2,1	19	27	150
0:02:46	25	2,1	19	27	150
0:02:47	25	2,1	19	27	150
0:02:48	25	2,1	19	27	150
0:02:49	25	2,1	19	27	150
0:02:50	25	2,1	19	27	150
0:02:51	25	2,1	19	27	150
0:02:52	25	2,1	19	27	150
0:02:53	25	2,1	19	27	150
0:02:54	25	2,1	19	27	150
0:02:55	25	2,1	19	27	150
0:02:56	25	2,2	19	27	150
0:02:57	25	2,2	19	27	150
0:02:58	25	2,2	19	27	150
0:02:59	25	2,3	19	27	150
0:03:00	25	2,3	19	27	150
0:03:01	25	2,3	19	27	150
0:03:02	25	2,3	19	27	150
0:03:03	25	2,3	19	27	150
0:03:04	25	2,3	19	27	150
0:03:05	25	2,3	19	27	150
0:03:06	25	2,3	19	27	150
0:03:07	25	2,3	19	27	150
0:03:08	25	2,4	20	27	150
0:03:09	25	2,4	20	27	150
0:03:10	25	2,4	19	27	150
0:03:11	25	2,4	19	27	150
0:03:12	25	2,4	19	27	150
0:03:13	25	2,4	19	27	150
0:03:14	25	2,4	19	27	150
0:03:15	25	2,4	19	27	150
0:03:16	25	2,5	19	27	150
0:03:17	25	2,5	19	27	150
0:03:18	25	2,5	20	27	150
0:03:19	25	2,5	20	27	150
0:03:20	25	2,5	20	27	150
0:03:21	25	2,5	19	27	150
0:03:22	25	2,5	19	27	150
0:03:23	25	2,5	19	27	150
0:03:24	25	2,5	19	27	150
0:03:25	25	2,5	19	27	150
0:03:26	25	2,5	19	27	150
0:03:27	25	2,5	19	27	150
0:03:28	25	2,5	19	27	150
0:03:29	26	2,5	19	27	150
0:03:30	26	2,5	19	27	150
0:03:31	26	2,5	19	27	150
0:03:32	26	2,5	19	27	150
0:03:33	26	2,6	19	27	150
0:03:34	26	2,7	19	27	150
0:03:35	26	2,7	19	27	150
0:03:36	26	2,7	19	27	150
0:03:37	26	2,7	19	27	150
0:03:38	26	2,7	19	27	150
0:03:39	26	2,7	19	27	150
0:03:40	26	2,7	19	27	150
0:03:41	26	2,7	19	27	150
0:03:42	26	2,7	19	27	150
0:03:43	26	2,7	19	27	150
0:03:44	26	2,7	19	27	150
0:03:45	26	2,7	19	27	150
0:03:46	26	2,7	19	27	150
0:03:47	26	2,8	19	27	150
0:03:48	26	2,8	19	27	150
0:03:49	26	2,8	19	27	150
0:03:50	26	2,8	19	27	150
0:03:51	26	2,9	20	27	150
0:03:52	26	2,8	20	27	150
0:03:53	26	2,8	20	27	150
0:03:54	26	2,8	20	27	150
0:03:55	26	2,8	20	27	150
0:03:56	26	2,8	20	27	150
0:03:57	26	2,8	20	27	150
0:03:58	26	2,8	20	27	150
0:03:59	26	2,8	19	27	150
0:04:00	26	2,8	20	27	150
0:04:01	26	2,8	20	27	150
0:04:02	26	3,0	19	27	150
0:04:03	26	3,0	20	27	150
0:04:04	26	3,0	19	27	150
0:04:05	26	3,0	19	27	150
0:04:06	26	3,0	19	27	150
0:04:07	26	3,0	19	27	150
0:04:08	26	3,0	19	27	150
0:04:09	26	3,0	19	27	150
0:04:10	26	3,0	19	27	150
0:04:11	26	3,0	19	27	150
0:04:12	26	3,0	19	27	150
0:04:13	26	3,0	19	27	150
0:04:14	26	3,0	19	27	150
0:04:15	26	3,1	19	27	150
0:04:16	26	3,2	19	27	150
0:04:17	26	3,2	19	27	150
0:04:18	26	3,2	19	27	150
0:04:19	26	3,2	19	27	150
0:04:20	26	3,2	19	27	150
0:04:21	26	3,2	19	28	150
0:04:22	26	3,2	19	27	150
0:04:23	26	3,2	19	27	150
0:04:24	26	3,2	19	28	150
0:04:25	26	3,2	19	28	150
0:04:26	26	3,2	19	28	150
0:04:27	26	3,2	19	27	150
0:04:28	26	3,2	19	28	150
0:04:29	26	3,2	19	27	150
0:04:30	26	3,2	19	28	150
0:04:31	26	3,2	19	28	150
0:04:32	26	3,2	19	28	150
0:04:33	26	3,2	19	28	150
0:04:34	26	3,2	19	28	150
0:04:35	26	3,2	19	28	150
0:04:36	26	3,2	19	28	150
0:04:37	26	3,4	19	28	150
0:04:38	26	3,4	19	28	150
0:04:39	26	3,4	19	28	150
0:04:40	26	3,4	19	28	150
0:04:41	26	3,5	20	28	150
0:04:42	26	3,5	20	28	150
0:04:43	26	3,5	20	28	150
0:04:44	26	3,5	20	28	150
0:04:45	26	3,5	20	28	150
0:04:46	26	3,5	19	28	150
0:04:47	26	3,5	19	28	150
0:04:48	26	3,5	19	28	150
0:04:49	26	3,5	20	28	150
0:04:50	26	3,5	20	28	150
0:04:51	26	3,5	20	28	150
0:04:52	26	3,5	19	28	150
0:04:53	26	3,5	20	28	150
0:04:54	26	3,5	20	28	150
0:04:55	26	3,5	20	28	150
0:04:56	26	3,5	19	28	150
0:04:57	26	3,5	20	28	150
0:04:58	26	3,5	20	28	150
0:04:59	26	3,6	20	28	150
0:05:00	26	3,7	20	28	150
0:05:01	26	3,7	20	28	150
0:05:02	26	3,7	20	28	150
0:05:03	26	3,7	20	28	150
0:05:04	26	3,7	20	28	150
0:05:05	26	3,7	20	28	150
0:05:06	26	3,7	20	28	150
0:05:07	26	3,7	20	28	150
0:05:08	26	3,7	20	28	150
0:05:09	26	3,7	20	28	150
0:05:10	26	3,7	20	28	150
0:05:11	26	3,7	20	28	150
0:05:12	26	3,7	20	28	150
0:05:13	26	3,7	20	28	150
0:05:14	26	3,7	20	28	150
0:05:15	26	3,7	20	28	150
0:05:16	26	3,7	20	28	150
0:05:17	26	3,7	20	28	150
0:05:18	26	3,8	20	28	150
0:05:19	26	3,8	20	28	150
0:05:20	26	3,8	20	28	150
0:05:21	26	3,8	20	29	150
0:05:22	26	3,9	20	29	150
0:05:23	26	4,0	20	29	150
0:05:24	26	4,0	20	28	150
0:05:25	26	4,0	20	29	150
0:05:26	26	4,0	20	29	150
0:05:27	26	4,0	20	29	150
0:05:28	26	4,0	20	29	150
0:05:29	26	4,0	20	29	150
0:05:30	26	4,0	20	29	150
0:05:31	26	4,0	20	29	150
0:05:32	26	4,0	20	29	150
0:05:33	26	4,0	20	29	150
0:05:34	26	4,0	20	29	150
0:05:35	26	4,0	20	29	150
0:05:36	26	4,0	20	29	150
0:05:37	26	4,0	20	29	150
0:05:38	26	4,0	20	29	150
0:05:39	26	4,0	20	29	150
0:05:40	26	4,0	20	29	150
0:05:41	26	4,0	20	29	150
0:05:42	26	4,0	20	29	150
0:05:43	26	4,0	20	29	150
0:05:44	26	4,0	20	29	150
0:05:45	26	4,0	20	29	150
0:05:46	26	4,0	20	29	150
0:05:47	26	4,0	20	29	150
0:05:48	26	4,1	20	29	150
0:05:49	26	4,1	20	29	150
0:05:50	26	4,1	20	29	150
0:05:51	26	4,1	20	29	150
0:05:52	26	4,1	20	29	150
0:05:53	26	4,2	20	29	150
0:05:54	26	4,3	20	29	150
0:05:55	26	4,3	20	29	150
0:05:56	26	4,3	20	29	150
0:05:57	26	4,3	20	29	150
0:05:58	26	4,3	20	29	150
0:05:59	26	4,3	20	29	150
0:06:00	26	4,4	20	29	150
0:06:01	26	4,4	20	29	150
0:06:02	26	4,4	20	29	150
0:06:03	26	4,4	20	29	150
0:06:04	26	4,4	20	29	150
0:06:05	26	4,4	20	29	150
0:06:06	26	4,4	20	29	150
0:06:07	26	4,4	20	29	150
0:06:08	26	4,4	20	29	150
0:06:09	26	4,4	20	29	150
0:06:10	27	4,4	20	29	150
0:06:11	27	4,4	20	29	150
0:06:12	27	4,4	20	29	150
0:06:13	27	4,4	20	30	150
0:06:14	27	4,4	20	30	150
0:06:15	27	4,4	20	29	150
0:06:16	27	4,4	20	29	150
0:06:17	27	4,4	20	29	150
0:06:18	27	4,4	20	29	150
0:06:19	27	4,4	20	29	150
0:06:20	27	4,4	20	29	150
0:06:21	27	4,4	20	29	150
0:06:22	27	4,4	20	30	150
0:06:23	27	4,5	20	30	150
0:06:24	27	4,6	20	30	150
0:06:25	27	4,7	20	30	150
0:06:26	27	4,7	20	30	150
0:06:27	27	4,7	20	29	150
0:06:28	27	4,7	20	30	150
0:06:29	27	4,7	20	30	150
0:06:30	27	4,7	20	30	150
0:06:31	27	4,7	20	30	150
0:06:32	27	4,7	20	30	150
0:06:33	27	4,7	20	30	150
0:06:34	27	4,7	20	30	150
0:06:35	27	4,7	20	30	150
0:06:36	27	4,7	20	30	150
0:06:37	27	4,7	20	30	150
0:06:38	27	4,7	20	30	150
0:06:39	27	4,7	20	30	150
0:06:40	27	4,7	20	30	150
0:06:41	27	4,7	20	30	150
0:06:42	27	4,7	20	30	150
0:06:43	27	4,7	20	30	150
0:06:44	27	4,7	20	30	150
0:06:45	27	4,7	20	30	150
0:06:46	27	4,7	20	30	150
0:06:47	27	4,7	20	30	150
0:06:48	27	4,7	20	30	150
0:06:49	27	4,7	20	30	150
0:06:50	27	4,7	20	30	150
0:06:51	27	4,8	20	30	150
0:06:52	27	4,8	20	30	150
0:06:53	27	4,8	20	30	150
0:06:54	27	4,8	20	30	150
0:06:55	27	4,9	20	30	150
0:06:56	27	4,9	20	30	150
0:06:57	27	5,0	20	30	150
0:06:58	27	5,0	20	30	150
0:06:59	27	5,0	20	30	150
0:07:00	27	5,0	20	30	150
0:07:01	27	5,0	20	30	150
0:07:02	27	5,0	20	30	150
0:07:03	27	5,0	20	30	150
0:07:04	27	5,0	20	30	150
0:07:05	27	5,0	20	30	150
0:07:06	27	5,0	20	30	150
0:07:07	27	5,0	20	30	150
0:07:08	27	5,0	20	30	150
0:07:09	27	5,0	20	30	150
0:07:10	27	5,0	20	30	150
0:07:11	27	5,0	20	30	150
0:07:12	27	5,0	20	30	150
0:07:13	27	5,0	20	30	150
0:07:14	27	5,0	20	30	150
0:07:15	27	5,0	20	30	150
0:07:16	27	5,0	20	30	150
0:07:17	27	5,1	20	30	150
0:07:18	27	5,1	20	30	150
0:07:19	27	5,1	20	30	150
0:07:20	27	5,1	20	30	150
0:07:21	27	5,1	20	30	150
0:07:22	27	5,1	20	30	150
0:07:23	27	5,1	20	30	150
0:07:24	27	5,1	20	30	150
0:07:25	27	5,2	20	30	150
0:07:26	27	5,2	20	30	150
0:07:27	27	5,2	20	30	150
0:07:28	27	5,2	20	30	150
0:07:29	27	5,2	20	30	150
0:07:30	27	5,3	20	30	150
0:07:31	27	5,4	20	30	150
0:07:32	27	5,4	20	30	150
0:07:33	27	5,4	20	30	150
0:07:34	27	5,4	20	30	150
0:07:35	27	5,4	20	30	150
0:07:36	27	5,4	20	30	150
0:07:37	27	5,4	20	30	150
0:07:38	27	5,4	20	30	150
0:07:39	27	5,5	20	30	150
0:07:40	27	5,5	20	30	150
0:07:41	27	5,5	20	31	150
0:07:42	27	5,4	20	31	150
0:07:43	27	5,4	20	30	150
0:07:44	27	5,5	20	30	150
0:07:45	27	5,5	20	30	150
0:07:46	27	5,5	20	31	150
0:07:47	27	5,5	20	31	150
0:07:48	27	5,5	20	30	150
0:07:49	27	5,5	20	31	150
0:07:50	27	5,5	20	31	150
0:07:51	27	5,5	20	31	150
0:07:52	27	5,5	20	31	150
0:07:53	27	5,5	20	31	150
0:07:54	27	5,5	20	31	150
0:07:55	27	5,5	20	31	150
0:07:56	27	5,5	20	30	150
0:07:57	27	5,5	20	31	150
0:07:58	27	5,5	20	31	150
0:07:59	27	5,5	20	31	150
0:08:00	27	5,6	20	31	150
0:08:01	27	5,6	20	31	150
0:08:02	27	5,6	20	31	150
0:08:03	27	5,6	20	31	150
0:08:04	27	5,6	20	31	150
0:08:05	27	5,6	20	31	150
0:08:06	27	5,6	20	31	150
0:08:07	27	5,6	20	31	150
0:08:08	27	5,6	20	31	150
0:08:09	27	5,6	20	31	150
0:08:10	27	5,6	20	31	150
0:08:11	27	5,8	20	31	150
0:08:12	28	5,9	20	31	150
0:08:13	28	5,9	20	31	150
0:08:14	28	5,9	20	31	150
0:08:15	28	5,9	20	31	150
0:08:16	28	5,9	20	31	150
0:08:17	28	5,9	20	31	150
0:08:18	28	5,9	20	31	150
0:08:19	28	5,9	20	31	150
0:08:20	28	5,9	20	31	150
0:08:21	28	5,9	20	31	150
0:08:22	28	5,9	20	31	150
0:08:23	28	5,9	20	31	150
0:08:24	28	5,9	20	31	150
0:08:25	28	5,9	20	31	150
0:08:26	28	5,9	20	31	150
0:08:27	28	5,9	20	31	150
0:08:28	28	5,9	20	31	150
0:08:29	28	6,0	20	31	150
0:08:30	28	5,9	20	31	150
0:08:31	28	6,0	20	31	150
0:08:32	28	6,0	20	31	150
0:08:33	28	6,0	20	31	150
0:08:34	28	6,0	20	31	150
0:08:35	28	6,0	20	31	150
0:08:36	28	6,0	20	31	150
0:08:37	28	6,0	20	31	150
0:08:38	28	6,0	20	31	150
0:08:39	28	6,0	20	31	150
0:08:40	28	6,0	20	31	150
0:08:41	28	6,0	20	31	150
0:08:42	28	6,0	20	31	150
0:08:43	28	6,0	20	31	150
0:08:44	28	6,0	20	31	150
0:08:45	28	6,2	20	31	150
0:08:46	28	6,3	20	31	150
0:08:47	28	6,3	20	31	150
0:08:48	28	6,3	20	31	150
0:08:49	28	6,3	20	31	150
0:08:50	28	6,3	20	31	150
0:08:51	28	6,3	20	31	150
0:08:52	28	6,3	20	31	150
0:08:53	28	6,3	20	31	150
0:08:54	28	6,3	20	31	150
0:08:55	28	6,3	20	31	150
0:08:56	28	6,3	20	31	150
0:08:57	28	6,3	20	31	150
0:08:58	28	6,3	20	31	150
0:08:59	28	6,3	20	31	150
0:09:00	28	6,3	20	31	150
0:09:01	28	6,3	20	31	150
0:09:02	28	6,3	20	31	150
0:09:03	28	6,3	20	31	150
0:09:04	28	6,3	20	31	150
0:09:05	28	6,3	20	31	150
0:09:06	28	6,3	20	31	150
0:09:07	28	6,3	20	31	150
0:09:08	28	6,3	20	31	150
0:09:09	28	6,3	20	31	150
0:09:10	28	6,3	20	31	150
0:09:11	28	6,3	20	31	150
0:09:12	28	6,3	20	31	150
0:09:13	28	6,3	20	31	150
0:09:14	28	6,3	20	31	150
0:09:15	28	6,4	20	31	150
0:09:16	28	6,4	20	31	150
0:09:17	28	6,4	20	31	150
0:09:18	28	6,4	20	31	150
0:09:19	28	6,4	20	31	150
0:09:20	28	6,6	20	31	150
0:09:21	28	6,7	20	31	150
0:09:22	28	6,7	20	32	150
0:09:23	28	6,7	20	31	150
0:09:24	28	6,7	20	31	150
0:09:25	28	6,7	20	31	150
0:09:26	28	6,7	20	31	150
0:09:27	28	6,7	20	32	150
0:09:28	28	6,7	20	31	150
0:09:29	28	6,7	20	32	150
0:09:30	28	6,7	20	32	150
0:09:31	28	6,7	20	32	150
0:09:32	28	6,7	20	31	150
0:09:33	28	6,7	20	32	150
0:09:34	28	6,7	20	32	150
0:09:35	28	6,7	20	32	150
0:09:36	28	6,7	20	32	150
0:09:37	28	6,7	20	32	150
0:09:38	28	6,8	20	32	150
0:09:39	28	6,8	20	32	150
0:09:40	28	6,8	20	32	150
0:09:41	28	6,8	20	32	150
0:09:42	28	6,8	20	32	150
0:09:43	28	6,8	20	32	150
0:09:44	28	6,8	20	32	150
0:09:45	28	6,8	20	32	150
0:09:46	28	6,8	20	32	150
0:09:47	28	6,8	20	32	150
0:09:48	28	6,8	20	32	150
0:09:49	28	6,8	20	32	150
0:09:50	28	6,8	20	32	150
0:09:51	28	6,8	20	32	150
0:09:52	28	6,8	20	32	150
0:09:53	28	6,8	20	32	150
0:09:54	28	6,8	20	32	150
0:09:55	28	6,8	20	32	150
0:09:56	28	6,8	20	32	150
0:09:57	28	6,8	20	32	150
0:09:58	28	6,8	20	32	150
0:09:59	28	6,9	20	32	150
0:10:00	28	7,1	20	32	150
0:10:01	28	7,1	20	32	150
0:10:02	28	7,2	20	32	150
0:10:03	28	7,2	20	32	150
0:10:04	28	7,2	20	32	150
0:10:05	29	7,2	20	32	150
0:10:06	29	7,2	20	32	150
0:10:07	29	7,2	20	32	150
0:10:08	29	7,2	20	32	150
0:10:09	29	7,2	20	32	150
0:10:10	29	7,2	20	32	150
0:10:11	29	7,2	20	32	150
0:10:12	29	7,2	20	32	150
0:10:13	29	7,2	20	32	150
0:10:14	29	7,2	20	32	150
0:10:15	29	7,2	20	32	150
0:10:16	29	7,2	20	32	150
0:10:17	29	7,2	20	32	150
0:10:18	29	7,2	20	32	150
0:10:19	29	7,2	20	32	150
0:10:20	29	7,2	20	32	150
0:10:21	29	7,2	20	32	150
0:10:22	29	7,2	20	32	150
0:10:23	29	7,2	20	32	150
0:10:24	29	7,2	20	32	150
0:10:25	29	7,2	20	32	150
0:10:26	29	7,2	20	32	150
0:10:27	29	7,2	20	32	150
0:10:28	29	7,2	20	32	150
0:10:29	29	7,2	20	32	150
0:10:30	29	7,2	20	32	150
0:10:31	29	7,2	20	32	150
0:10:32	29	7,2	20	32	150
0:10:33	29	7,2	20	32	150
0:10:34	29	7,2	20	32	150
0:10:35	29	7,2	20	32	150
0:10:36	29	7,2	20	32	150
0:10:37	29	7,2	20	32	150
0:10:38	29	7,3	20	32	150
0:10:39	29	7,5	20	32	150
0:10:40	29	7,5	20	32	150
0:10:41	29	7,5	20	32	150
0:10:42	29	7,5	20	32	150
0:10:43	29	7,5	20	32	150
0:10:44	29	7,5	20	32	150
0:10:45	29	7,5	20	32	150
0:10:46	29	7,5	20	33	150
0:10:47	29	7,5	20	32	150
0:10:48	29	7,5	20	32	150
0:10:49	29	7,6	20	32	150
0:10:50	29	7,6	20	32	150
0:10:51	29	7,6	20	32	150
0:10:52	29	7,6	20	32	150
0:10:53	29	7,6	20	32	150
0:10:54	29	7,6	20	32	150
0:10:55	29	7,6	20	32	150
0:10:56	29	7,6	20	32	150
0:10:57	29	7,6	20	33	150
0:10:58	29	7,6	20	33	150
0:10:59	29	7,6	20	33	150
0:11:00	29	7,6	20	33	150
0:11:01	29	7,6	20	33	150
0:11:02	29	7,6	20	33	150
0:11:03	29	7,6	20	33	150
0:11:04	29	7,6	20	33	150
0:11:05	29	7,6	20	33	150
0:11:06	29	7,6	20	33	150
0:11:07	29	7,6	20	33	150
0:11:08	29	7,6	20	33	150
0:11:09	29	7,6	20	33	150
0:11:10	29	7,6	20	33	150
0:11:11	29	7,6	20	33	150
0:11:12	29	7,6	20	33	150
0:11:13	29	7,6	20	33	150
0:11:14	29	7,7	20	33	150
0:11:15	29	7,7	20	33	150
0:11:16	29	7,7	20	33	150
0:11:17	29	7,7	20	33	150
0:11:18	29	7,7	20	33	150
0:11:19	29	7,7	20	33	150
0:11:20	29	7,7	20	33	150
0:11:21	29	7,8	20	33	150
0:11:22	29	7,9	20	33	150
0:11:23	29	8,0	20	33	150
0:11:24	29	8,0	20	33	150
0:11:25	29	8,0	20	33	150
0:11:26	29	8,0	20	33	150
0:11:27	29	8,0	20	33	150
0:11:28	29	8,0	20	33	150
0:11:29	29	8,0	20	33	150
0:11:30	29	8,0	20	33	150
0:11:31	29	8,0	20	33	150
0:11:32	29	8,0	20	33	150
0:11:33	29	8,0	20	33	150
0:11:34	29	8,0	20	33	150
0:11:35	29	8,0	20	33	150
0:11:36	29	8,0	20	33	150
0:11:37	29	8,0	20	33	150
0:11:38	29	8,0	20	33	150
0:11:39	29	8,0	20	33	150
0:11:40	29	8,0	20	33	150
0:11:41	29	8,0	20	33	150
0:11:42	29	8,0	20	33	150
0:11:43	29	8,0	20	33	150
0:11:44	29	8,0	20	33	150
0:11:45	29	8,0	20	33	150
0:11:46	29	8,0	20	33	150
0:11:47	29	8,0	20	33	150
0:11:48	29	8,1	20	33	150
0:11:49	29	8,1	20	33	150
0:11:50	29	8,1	20	33	150
0:11:51	29	8,1	20	33	150
0:11:52	29	8,1	20	33	150
0:11:53	29	8,1	20	33	150
0:11:54	29	8,1	20	33	150
0:11:55	29	8,1	20	33	150
0:11:56	29	8,1	20	33	150
0:11:57	30	8,2	20	33	150
0:11:58	30	8,2	20	33	150
0:11:59	30	8,2	20	33	150
0:12:00	30	8,2	20	33	150
0:12:01	30	8,2	20	33	150
0:12:02	30	8,2	20	33	150
0:12:03	30	8,2	20	33	150
0:12:04	30	8,2	20	33	150
0:12:05	30	8,2	20	33	150
0:12:06	30	8,2	20	33	150
0:12:07	30	8,2	20	33	150
0:12:08	30	8,3	20	33	150
0:12:09	30	8,4	20	33	150
0:12:10	30	8,4	20	33	150
0:12:11	30	8,4	20	33	150
0:12:12	30	8,4	20	33	150
0:12:13	30	8,4	20	33	150
0:12:14	30	8,5	20	33	150
0:12:15	30	8,5	20	33	150
0:12:16	30	8,5	20	33	150
0:12:17	30	8,5	20	33	150
0:12:18	30	8,5	20	33	150
0:12:19	30	8,5	20	33	150
0:12:20	30	8,5	20	33	150
0:12:21	30	8,5	20	33	150
0:12:22	30	8,5	20	33	150
0:12:23	30	8,5	20	33	150
0:12:24	30	8,5	20	33	150
0:12:25	30	8,5	20	34	150
0:12:26	30	8,5	20	34	150
0:12:27	30	8,5	20	34	150
0:12:28	30	8,5	20	34	150
0:12:29	30	8,5	20	33	150
0:12:30	30	8,5	20	33	150
0:12:31	30	8,5	20	33	150
0:12:32	30	8,5	20	34	150
0:12:33	30	8,5	20	33	150
0:12:34	30	8,5	20	34	150
0:12:35	30	8,6	20	33	150
0:12:36	30	8,7	20	34	150
0:12:37	30	8,7	20	34	150
0:12:38	30	8,7	20	34	150
0:12:39	30	8,7	20	34	150
0:12:40	30	8,7	20	34	150
0:12:41	30	8,7	20	33	150
0:12:42	30	8,7	20	34	150
0:12:43	30	8,7	20	34	150
0:12:44	30	8,7	20	33	150
0:12:45	30	8,7	20	34	150
0:12:46	30	8,7	20	34	150
0:12:47	30	8,7	20	34	150
0:12:48	30	8,7	20	34	150
0:12:49	30	8,7	20	34	150
0:12:50	30	8,7	20	34	150
0:12:51	30	8,7	20	34	150
0:12:52	30	8,7	20	34	150
0:12:53	30	8,7	20	34	150
0:12:54	30	8,7	20	34	150
0:12:55	30	8,7	20	34	150
0:12:56	30	8,9	20	34	150
0:12:57	30	8,9	20	34	150
0:12:58	30	9,0	20	34	150
0:12:59	30	9,0	20	34	150
0:13:00	30	9,0	20	34	150
0:13:01	30	9,0	20	34	150
0:13:02	30	9,0	20	34	150
0:13:03	30	9,0	20	34	150
0:13:04	30	9,0	20	34	150
0:13:05	30	9,0	20	34	150
0:13:06	30	9,0	20	34	150
0:13:07	30	9,0	20	34	150
0:13:08	30	9,0	20	34	150
0:13:09	30	9,0	20	34	150
0:13:10	30	9,0	20	34	150
0:13:11	30	9,0	20	34	150
0:13:12	30	9,0	20	34	150
0:13:13	30	9,0	20	34	150
0:13:14	30	9,0	20	34	150
0:13:15	30	9,0	20	34	150
0:13:16	30	9,0	20	34	150
0:13:17	30	9,0	20	34	150
0:13:18	30	9,0	20	34	150
0:13:19	30	9,0	20	34	150
0:13:20	30	9,0	20	34	150
0:13:21	30	9,0	20	34	150
0:13:22	30	9,2	20	34	150
0:13:23	30	9,2	20	34	150
0:13:24	30	9,2	20	34	150
0:13:25	30	9,2	20	34	150
0:13:26	30	9,2	20	34	150
0:13:27	30	9,2	20	34	150
0:13:28	30	9,2	20	34	150
0:13:29	30	9,2	20	34	150
0:13:30	30	9,2	20	34	150
0:13:31	30	9,2	20	34	150
0:13:32	30	9,2	20	34	150
0:13:33	30	9,2	20	34	150
0:13:34	30	9,2	20	34	150
0:13:35	30	9,2	20	34	150
0:13:36	30	9,2	20	34	150
0:13:37	30	9,2	20	34	150
0:13:38	30	9,2	20	34	150
0:13:39	30	9,2	20	34	150
0:13:40	30	9,2	20	34	150
0:13:41	30	9,2	20	34	150
0:13:42	30	9,2	20	34	150
0:13:43	30	9,2	20	34	150
0:13:44	31	9,4	20	34	150
0:13:45	31	9,5	20	34	150
0:13:46	30	9,5	20	34	150
0:13:47	31	9,5	20	34	150
0:13:48	31	9,5	20	34	150
0:13:49	31	9,6	20	34	150
0:13:50	31	9,6	20	34	150
0:13:51	31	9,6	20	34	150
0:13:52	31	9,6	20	34	150
0:13:53	31	9,6	20	34	150
0:13:54	31	9,6	20	34	150
0:13:55	31	9,6	20	34	150
0:13:56	31	9,6	20	34	150
0:13:57	31	9,6	20	34	150
0:13:58	31	9,6	20	34	150
0:13:59	31	9,6	20	34	150
0:14:00	31	9,6	20	34	150
0:14:01	31	9,6	20	34	150
0:14:02	31	9,6	20	34	150
0:14:03	31	9,6	20	34	150
0:14:04	31	9,6	20	34	150
0:14:05	31	9,6	20	34	150
0:14:06	31	9,6	20	34	150
0:14:07	31	9,6	20	34	150
0:14:08	31	9,6	20	34	150
0:14:09	31	9,6	20	34	150
0:14:10	31	9,6	20	34	150
0:14:11	31	9,6	20	34	150
0:14:12	31	9,6	20	35	150
0:14:13	31	9,6	20	35	150
0:14:14	31	9,6	20	34	150
0:14:15	31	9,6	20	35	150
0:14:16	31	9,6	20	34	150
0:14:17	31	9,6	20	34	150
0:14:18	31	9,7	20	34	150
0:14:19	31	9,7	20	34	150
0:14:20	31	9,8	20	35	150
0:14:21	31	9,8	20	35	150
0:14:22	31	9,8	20	34	150
0:14:23	31	9,8	20	35	150
0:14:24	31	9,8	20	35	150
0:14:25	31	9,8	20	35	150
0:14:26	31	9,8	20	35	150
0:14:27	31	9,8	20	35	150
0:14:28	31	9,8	20	35	150
0:14:29	31	9,8	20	35	150
0:14:30	31	9,8	20	35	150
0:14:31	31	9,8	20	35	150
0:14:32	31	9,8	20	35	150
0:14:33	31	9,8	20	35	150
0:14:34	31	9,8	20	35	150
0:14:35	31	9,9	20	35	150
0:14:36	31	10,0	20	35	150
0:14:37	31	10,0	20	35	150
0:14:38	31	10,0	20	35	150
0:14:39	31	10,0	20	35	150
0:14:40	31	10,0	20	35	150
0:14:41	31	10,0	20	35	150
0:14:42	31	10,0	20	35	150
0:14:43	31	10,0	20	35	150
0:14:44	31	10,0	20	35	150
0:14:45	31	10,0	20	35	150
0:14:46	31	10,1	20	35	150
0:14:47	31	10,1	20	35	150
0:14:48	31	10,1	20	35	150
0:14:49	31	10,1	20	35	150
0:14:50	31	10,1	20	35	150
0:14:51	31	10,1	20	35	150
0:14:52	31	10,1	20	35	150
0:14:53	31	10,1	20	35	150
0:14:54	31	10,1	20	35	150
0:14:55	31	10,1	20	35	150
0:14:56	31	10,1	20	35	150
0:14:57	31	10,1	20	35	150
0:14:58	31	10,1	20	35	150
0:14:59	31	10,1	20	35	150
0:15:00	31	10,2	20	35	150
0:15:01	31	10,3	20	35	150
0:15:02	31	10,3	20	35	150
0:15:03	31	10,3	20	35	150
0:15:04	31	10,3	20	35	150
0:15:05	31	10,4	20	35	150
0:15:06	31	10,4	20	35	150
0:15:07	31	10,4	20	35	150
0:15:08	31	10,3	20	35	150
0:15:09	31	10,4	20	35	150
0:15:10	31	10,4	20	35	150
0:15:11	31	10,4	20	35	150
0:15:12	31	10,4	20	35	150
0:15:13	31	10,4	20	35	150
0:15:14	31	10,4	20	35	150
0:15:15	31	10,4	20	35	150
0:15:16	31	10,4	20	35	150
0:15:17	31	10,4	20	35	150
0:15:18	31	10,4	20	35	150
0:15:19	31	10,4	20	35	150
0:15:20	31	10,4	20	35	150
0:15:21	31	10,4	20	35	150
0:15:22	31	10,4	20	35	150
0:15:23	31	10,4	20	35	150
0:15:24	31	10,4	20	35	150
0:15:25	31	10,4	20	35	150
0:15:26	31	10,4	20	35	150
0:15:27	31	10,4	20	35	150
0:15:28	31	10,4	20	35	150
0:15:29	31	10,6	20	35	150
0:15:30	31	10,6	20	35	150
0:15:31	31	10,7	20	35	150
0:15:32	31	10,7	20	35	150
0:15:33	31	10,7	20	35	150
0:15:34	32	10,7	20	35	150
0:15:35	31	10,7	20	35	150
0:15:36	31	10,7	20	35	150
0:15:37	31	10,7	20	35	150
0:15:38	32	10,7	20	35	150
0:15:39	32	10,7	20	35	150
0:15:40	32	10,7	20	35	150
0:15:41	32	10,7	20	35	150
0:15:42	32	10,7	20	35	150
0:15:43	32	10,7	20	35	150
0:15:44	32	10,7	20	35	150
0:15:45	32	10,7	20	35	150
0:15:46	32	10,7	20	35	150
0:15:47	32	10,7	20	35	150
0:15:48	32	10,7	20	35	150
0:15:49	32	10,7	20	35	150
0:15:50	32	10,7	20	35	150
0:15:51	32	10,7	20	35	150
0:15:52	32	10,7	20	35	150
0:15:53	32	10,7	20	35	150
0:15:54	32	10,7	20	35	150
0:15:55	32	10,7	20	35	150
0:15:56	32	10,7	20	35	150
0:15:57	32	10,7	20	35	150
0:15:58	32	10,7	20	35	150
0:15:59	32	10,7	20	35	150
0:16:00	32	10,7	20	36	150
0:16:01	32	10,8	20	36	150
0:16:02	32	10,9	20	36	150
0:16:03	32	10,9	20	36	150
0:16:04	32	10,9	20	36	150
0:16:05	32	10,9	20	35	150
0:16:06	32	10,9	20	35	150
0:16:07	32	10,9	20	36	150
0:16:08	32	10,9	20	35	150
0:16:09	32	10,9	20	36	150
0:16:10	32	10,9	20	35	150
0:16:11	32	10,9	20	36	150
0:16:12	32	10,9	20	36	150
0:16:13	32	10,9	20	36	150
0:16:14	32	10,9	20	36	150
0:16:15	32	10,9	20	36	150
0:16:16	32	10,9	20	36	150
0:16:17	32	10,9	20	36	150
0:16:18	32	11,0	20	36	150
0:16:19	32	11,1	20	36	150
0:16:20	32	11,2	20	36	150
0:16:21	32	11,2	20	36	150
0:16:22	32	11,2	20	36	150
0:16:23	32	11,2	20	36	150
0:16:24	32	11,2	20	36	150
0:16:25	32	11,2	20	36	150
0:16:26	32	11,2	20	36	150
0:16:27	32	11,2	20	36	150
0:16:28	32	11,2	20	36	150
0:16:29	32	11,2	20	36	150
0:16:30	32	11,2	20	36	150
0:16:31	32	11,2	20	36	150
0:16:32	32	11,2	20	36	150
0:16:33	32	11,2	20	36	150
0:16:34	32	11,2	20	36	150
0:16:35	32	11,2	20	36	150
0:16:36	32	11,2	20	36	150
0:16:37	32	11,2	20	36	150
0:16:38	32	11,2	20	36	150
0:16:39	32	11,2	20	36	150
0:16:40	32	11,2	20	36	150
0:16:41	32	11,2	20	36	150
0:16:42	32	11,2	20	36	150
0:16:43	32	11,2	20	36	150
0:16:44	32	11,3	20	36	150
0:16:45	32	11,3	20	36	150
0:16:46	32	11,3	20	36	150
0:16:47	32	11,3	20	36	150
0:16:48	32	11,3	20	36	150
0:16:49	32	11,4	20	36	150
0:16:50	32	11,4	20	36	150
0:16:51	32	11,4	20	36	150
0:16:52	32	11,4	20	36	150
0:16:53	32	11,4	20	36	150
0:16:54	32	11,4	20	36	150
0:16:55	32	11,4	20	36	150
0:16:56	32	11,4	20	36	150
0:16:57	32	11,4	20	36	150
0:16:58	32	11,4	20	36	150
0:16:59	32	11,4	20	36	150
0:17:00	32	11,4	20	36	150
0:17:01	32	11,4	20	36	150
0:17:02	32	11,4	20	36	150
0:17:03	32	11,4	20	36	150
0:17:04	32	11,6	20	36	150
0:17:05	32	11,6	20	36	150
0:17:06	32	11,6	20	36	150
0:17:07	32	11,6	20	36	150
0:17:08	32	11,6	20	36	150
0:17:09	32	11,6	20	36	150
0:17:10	32	11,7	20	36	150
0:17:11	32	11,7	20	36	150
0:17:12	32	11,7	20	36	150
0:17:13	32	11,7	20	36	150
0:17:14	32	11,7	20	36	150
0:17:15	32	11,7	20	36	150
0:17:16	32	11,7	20	36	150
0:17:17	32	11,7	20	36	150
0:17:18	32	11,7	20	36	150
0:17:19	32	11,7	20	36	150
0:17:20	32	11,7	20	36	150
0:17:21	32	11,7	20	36	150
0:17:22	32	11,7	20	36	150
0:17:23	32	11,7	20	36	150
0:17:24	33	11,7	20	36	150
0:17:25	32	11,7	20	36	150
0:17:26	32	11,7	20	36	150
0:17:27	32	11,8	20	36	150
0:17:28	33	11,9	20	36	150
0:17:29	33	12,0	20	36	150
0:17:30	33	12,0	20	36	150
0:17:31	33	12,0	20	36	150
0:17:32	33	12,0	20	36	150
0:17:33	33	12,0	20	36	150
0:17:34	33	12,0	20	36	150
0:17:35	33	12,0	20	36	150
0:17:36	33	12,0	20	36	150
0:17:37	33	12,0	20	37	150
0:17:38	33	12,0	20	36	150
0:17:39	33	12,0	20	36	150
0:17:40	33	12,0	20	36	150
0:17:41	33	12,0	20	37	150
0:17:42	33	12,0	20	36	150
0:17:43	33	12,0	20	36	150
0:17:44	33	12,0	20	36	150
0:17:45	33	12,0	20	36	150
0:17:46	33	12,0	20	36	150
0:17:47	33	12,0	20	36	150
0:17:48	33	12,0	20	37	150
0:17:49	33	12,0	20	37	150
0:17:50	33	12,0	20	37	150
0:17:51	33	12,0	20	37	150
0:17:52	33	12,0	20	37	150
0:17:53	33	12,0	20	36	150
0:17:54	33	12,0	20	37	150
0:17:55	33	12,0	20	36	150
0:17:56	33	12,0	20	36	150
0:17:57	33	12,0	20	37	150
0:17:58	33	12,0	20	36	150
0:17:59	33	12,0	20	37	150
0:18:00	33	12,1	20	37	150
0:18:01	33	12,1	20	37	150
0:18:02	33	12,2	20	37	150
0:18:03	33	12,2	20	37	150
0:18:04	33	12,2	20	36	150
0:18:05	33	12,2	20	37	150
0:18:06	33	12,2	20	37	150
0:18:07	33	12,2	20	37	150
0:18:08	33	12,2	20	37	150
0:18:09	33	12,2	20	37	150
0:18:10	33	12,2	20	37	150
0:18:11	33	12,2	20	37	150
0:18:12	33	12,2	20	37	150
0:18:13	33	12,2	20	37	150
0:18:14	33	12,4	20	37	150
0:18:15	33	12,5	20	37	150
0:18:16	33	12,5	20	37	150
0:18:17	33	12,5	20	37	150
0:18:18	33	12,5	20	37	150
0:18:19	33	12,5	20	37	150
0:18:20	33	12,5	20	37	150
0:18:21	33	12,5	20	37	150
0:18:22	33	12,5	20	37	150
0:18:23	33	12,5	20	37	150
0:18:24	33	12,5	20	37	150
0:18:25	33	12,5	20	37	150
0:18:26	33	12,5	20	37	150
0:18:27	33	12,5	20	37	150
0:18:28	33	12,5	20	37	150
0:18:29	33	12,5	20	37	150
0:18:30	33	12,5	20	37	150
0:18:31	33	12,5	20	37	150
0:18:32	33	12,5	20	37	150
0:18:33	33	12,5	20	37	150
0:18:34	33	12,6	20	37	150
0:18:35	33	12,6	20	37	150
0:18:36	33	12,6	20	37	150
0:18:37	33	12,6	20	37	150
0:18:38	33	12,6	20	37	150
0:18:39	33	12,6	20	37	150
0:18:40	33	12,6	20	37	150
0:18:41	33	12,6	20	37	150
0:18:42	33	12,6	20	37	150
0:18:43	33	12,6	20	37	150
0:18:44	33	12,6	20	37	150
0:18:45	33	12,6	20	37	150
0:18:46	33	12,6	20	37	150
0:18:47	33	12,6	20	37	150
0:18:48	33	12,6	20	37	150
0:18:49	33	12,6	20	37	150
0:18:50	33	12,6	20	37	150
0:18:51	33	12,6	20	37	150
0:18:52	33	12,6	20	37	150
0:18:53	33	12,6	20	37	150
0:18:54	33	12,8	20	37	150
0:18:55	33	12,8	20	37	150
0:18:56	33	12,9	20	37	150
0:18:57	33	12,9	20	37	150
0:18:58	33	12,9	20	37	150
0:18:59	33	12,9	20	37	150
0:19:00	33	12,9	20	37	150
0:19:01	33	12,9	20	37	150
0:19:02	33	12,9	20	37	150
0:19:03	33	12,9	20	37	150
0:19:04	33	12,9	20	37	150
0:19:05	33	12,9	20	37	150
0:19:06	33	12,9	20	37	150
0:19:07	33	12,9	20	37	150
0:19:08	33	12,9	20	37	150
0:19:09	33	12,9	20	37	150
0:19:10	33	12,9	20	37	150
0:19:11	33	12,9	20	37	150
0:19:12	33	12,9	20	37	150
0:19:13	33	12,9	20	37	150
0:19:14	33	12,9	20	37	150
0:19:15	33	13,0	20	37	150
0:19:16	34	12,9	20	37	150
0:19:17	34	12,9	20	37	150
0:19:18	34	13,0	20	37	150
0:19:19	34	13,0	20	37	150
0:19:20	34	13,0	20	37	150
0:19:21	34	13,0	20	37	150
0:19:22	34	13,0	20	37	150
0:19:23	34	13,0	20	37	150
0:19:24	34	13,0	20	37	150
0:19:25	34	13,1	20	37	150
0:19:26	34	13,1	20	37	150
0:19:27	34	13,2	20	37	150
0:19:28	34	13,2	20	37	150
0:19:29	34	13,2	20	38	150
0:19:30	34	13,2	20	37	150
0:19:31	34	13,2	20	37	150
0:19:32	34	13,2	20	38	150
0:19:33	34	13,2	20	37	150
0:19:34	34	13,2	20	37	150
0:19:35	34	13,2	20	37	150
0:19:36	34	13,2	20	37	150
0:19:37	34	13,2	20	37	150
0:19:38	34	13,2	20	38	150
0:19:39	34	13,2	20	37	150
0:19:40	34	13,2	20	38	150
0:19:41	34	13,2	20	37	150
0:19:42	34	13,2	20	38	150
0:19:43	34	13,2	20	37	150
0:19:44	34	13,2	20	37	150
0:19:45	34	13,2	20	38	150
0:19:46	34	13,3	20	38	150
0:19:47	34	13,4	20	38	150
0:19:48	34	13,4	20	38	150
0:19:49	34	13,4	20	38	150
0:19:50	34	13,4	20	37	150
0:19:51	34	13,4	20	38	150
0:19:52	34	13,4	20	38	150
0:19:53	34	13,4	20	38	150
0:19:54	34	13,4	20	38	150
0:19:55	34	13,4	20	38	150
0:19:56	34	13,4	20	38	150
0:19:57	34	13,4	20	38	150
0:19:58	34	13,4	20	38	150
0:19:59	34	13,4	20	38	150
0:20:00	34	13,4	20	38	150
0:20:01	34	13,5	20	38	150
0:20:02	34	13,5	20	38	150
0:20:03	34	13,5	20	38	150
0:20:04	34	13,5	20	38	150
0:20:05	34	13,5	20	38	150
0:20:06	34	13,5	20	38	150
0:20:07	34	13,5	20	38	150
0:20:08	34	13,5	20	38	150
0:20:09	34	13,5	20	38	150
0:20:10	34	13,5	20	38	150
0:20:11	34	13,6	20	38	150
0:20:12	34	13,7	20	38	150
0:20:13	34	13,7	20	38	150
0:20:14	34	13,7	20	38	150
0:20:15	34	13,7	20	38	150
0:20:16	34	13,7	20	38	150
0:20:17	34	13,7	20	38	150
0:20:18	34	13,7	20	38	150
0:20:19	34	13,7	20	38	150
0:20:20	34	13,7	20	38	150
0:20:21	34	13,7	20	38	150
0:20:22	34	13,7	20	38	150
0:20:23	34	13,7	20	38	150
0:20:24	34	13,7	20	38	150
0:20:25	34	13,7	20	38	150
0:20:26	34	13,7	20	38	150
0:20:27	34	13,7	20	38	150
0:20:28	34	13,7	20	38	150
0:20:29	34	13,7	20	38	150
0:20:30	34	13,7	20	38	150
0:20:31	34	13,7	20	38	150
0:20:32	34	13,7	20	38	150
0:20:33	34	13,7	20	38	150
0:20:34	34	13,8	20	38	150
0:20:35	34	13,8	19	38	150
0:20:36	34	13,8	19	38	150
0:20:37	34	13,8	19	38	150
0:20:38	34	13,8	19	38	150
0:20:39	34	13,9	19	38	150
0:20:40	34	13,9	19	38	150
0:20:41	34	13,9	19	38	150
0:20:42	34	13,9	19	38	150
0:20:43	34	13,9	19	38	150
0:20:44	34	13,9	20	38	150
0:20:45	34	13,9	19	38	150
0:20:46	34	13,9	19	38	150
0:20:47	34	14,0	19	38	150
0:20:48	34	14,2	19	38	150
0:20:49	34	14,2	19	38	150
0:20:50	34	14,2	19	38	150
0:20:51	34	14,2	19	38	150
0:20:52	34	14,2	19	38	150
0:20:53	34	14,2	19	38	150
0:20:54	34	14,2	19	38	150
0:20:55	34	14,2	19	38	150
0:20:56	34	14,2	19	38	150
0:20:57	34	14,2	19	38	150
0:20:58	34	14,2	19	38	150
0:20:59	34	14,2	19	38	150
0:21:00	34	14,2	19	38	150
0:21:01	34	14,2	19	38	150
0:21:02	34	14,2	19	38	150
0:21:03	34	14,2	19	38	150
0:21:04	34	14,2	19	38	150
0:21:05	34	14,2	19	38	150
0:21:06	34	14,2	19	38	150
0:21:07	34	14,3	19	38	150
0:21:08	34	14,3	19	38	150
0:21:09	34	14,3	19	38	150
0:21:10	34	14,3	19	38	150
0:21:11	35	14,3	19	38	150
0:21:12	35	14,3	19	38	150
0:21:13	35	14,3	19	38	150
0:21:14	35	14,3	19	38	150
0:21:15	35	14,3	19	38	150
0:21:16	35	14,3	19	39	150
0:21:17	35	14,3	19	39	150
0:21:18	35	14,3	19	38	150
0:21:19	35	14,3	19	38	150
0:21:20	35	14,3	19	38	150
0:21:21	35	14,3	19	38	150
0:21:22	35	14,3	19	38	150
0:21:23	35	14,3	19	39	150
0:21:24	35	14,3	19	39	150
0:21:25	35	14,3	19	39	150
0:21:26	35	14,3	19	39	150
0:21:27	35	14,3	19	39	150
0:21:28	35	14,3	19	39	150
0:21:29	35	14,4	19	38	150
0:21:30	35	14,4	19	39	150
0:21:31	35	14,4	19	39	150
0:21:32	35	14,4	19	39	150
0:21:33	35	14,4	19	39	150
0:21:34	35	14,4	19	39	150
0:21:35	35	14,6	19	39	150
0:21:36	35	14,6	19	39	150
0:21:37	35	14,6	19	39	150
0:21:38	35	14,7	19	39	150
0:21:39	35	14,7	19	39	150
0:21:40	35	14,7	19	39	150
0:21:41	35	14,7	19	39	150
0:21:42	35	14,7	19	39	150
0:21:43	35	14,7	19	39	150
0:21:44	35	14,7	19	39	150
0:21:45	35	14,7	19	39	150
0:21:46	35	14,7	19	39	150
0:21:47	35	14,7	19	39	150
0:21:48	35	14,7	19	39	150
0:21:49	35	14,7	19	39	150
0:21:50	35	14,7	19	39	150
0:21:51	35	14,7	19	39	150
0:21:52	35	14,7	19	39	150
0:21:53	35	14,7	19	39	150
0:21:54	35	14,7	19	39	150
0:21:55	35	14,7	19	39	150
0:21:56	35	14,7	19	39	150
0:21:57	35	14,7	19	39	150
0:21:58	35	14,7	19	39	150
0:21:59	35	14,7	19	39	150
0:22:00	35	14,7	19	39	150
0:22:01	35	14,7	19	39	150
0:22:02	35	14,7	19	39	150
0:22:03	35	14,7	19	39	150
0:22:04	35	14,7	19	39	150
0:22:05	35	14,7	19	39	150
0:22:06	35	14,8	19	39	150
0:22:07	35	14,9	19	39	150
0:22:08	35	14,9	19	39	150
0:22:09	35	14,9	19	39	150
0:22:10	35	14,9	19	39	150
0:22:11	35	14,9	19	39	150
0:22:12	35	15,0	19	39	150
0:22:13	35	15,0	19	39	150
0:22:14	35	15,0	19	39	150
0:22:15	35	15,0	19	39	150
0:22:16	35	15,0	19	39	150
0:22:17	35	15,0	19	39	150
0:22:18	35	15,0	19	39	150
0:22:19	35	15,0	19	39	150
0:22:20	35	15,0	19	39	150
0:22:21	35	15,0	19	39	150
0:22:22	35	15,0	20	39	150
0:22:23	35	15,0	20	39	150
0:22:24	35	15,0	20	39	150
0:22:25	35	15,0	20	39	150
0:22:26	35	15,0	20	39	150
0:22:27	35	15,0	20	39	150
0:22:28	35	15,0	20	39	150
0:22:29	35	15,0	20	39	150
0:22:30	35	15,0	20	39	150
0:22:31	35	15,0	20	39	150
0:22:32	35	15,0	20	39	150
0:22:33	35	15,0	20	39	150
0:22:34	35	15,1	20	39	150
0:22:35	35	15,2	20	39	150
0:22:36	35	15,3	20	39	150
0:22:37	35	15,3	20	39	150
0:22:38	35	15,3	20	39	150
0:22:39	35	15,3	20	39	150
0:22:40	35	15,3	20	39	150
0:22:41	35	15,3	20	39	150
0:22:42	35	15,3	20	39	150
0:22:43	35	15,3	20	39	150
0:22:44	35	15,3	20	39	150
0:22:45	35	15,3	20	39	150
0:22:46	35	15,3	20	39	150
0:22:47	35	15,3	20	39	150
0:22:48	35	15,3	20	39	150
0:22:49	35	15,3	20	39	150
0:22:50	35	15,3	20	39	150
0:22:51	35	15,3	20	39	150
0:22:52	35	15,3	20	39	150
0:22:53	35	15,3	20	39	150
0:22:54	35	15,3	20	39	150
0:22:55	35	15,3	20	39	150
0:22:56	35	15,3	20	40	150
0:22:57	35	15,3	19	39	150
0:22:58	35	15,3	20	40	150
0:22:59	35	15,3	20	39	150
0:23:00	36	15,4	20	39	150
0:23:01	36	15,5	20	39	150
0:23:02	36	15,5	20	39	150
0:23:03	36	15,5	20	39	150
0:23:04	36	15,6	20	39	150
0:23:05	36	15,6	20	40	150
0:23:06	36	15,6	20	39	150
0:23:07	36	15,6	20	39	150
0:23:08	36	15,6	20	39	150
0:23:09	36	15,6	20	40	150
0:23:10	36	15,6	20	39	150
0:23:11	36	15,6	20	39	150
0:23:12	36	15,6	20	39	150
0:23:13	36	15,6	20	40	150
0:23:14	36	15,6	20	40	150
0:23:15	36	15,6	20	40	150
0:23:16	36	15,6	20	40	150
0:23:17	36	15,6	20	39	150
0:23:18	36	15,6	20	39	150
0:23:19	36	15,6	20	39	150
0:23:20	36	15,6	20	40	150
0:23:21	36	15,6	20	40	150
0:23:22	36	15,6	20	40	150
0:23:23	36	15,6	20	40	150
0:23:24	36	15,6	20	40	150
0:23:25	36	15,6	20	39	150
0:23:26	36	15,6	20	40	150
0:23:27	36	15,6	20	39	150
0:23:28	36	15,6	20	40	150
0:23:29	36	15,8	20	40	150
0:23:30	36	15,8	20	40	150
0:23:31	36	15,8	20	40	150
0:23:32	36	15,8	20	40	150
0:23:33	36	15,8	20	40	150
0:23:34	36	15,9	20	40	150
0:23:35	36	15,9	20	40	150
0:23:36	36	15,9	20	40	150
0:23:37	36	15,9	20	40	150
0:23:38	36	15,9	20	40	150
0:23:39	36	15,9	20	40	150
0:23:40	36	15,9	20	40	150
0:23:41	36	15,9	20	40	150
0:23:42	36	15,9	20	40	150
0:23:43	36	15,9	20	40	150
0:23:44	36	15,9	20	40	150
0:23:45	36	15,9	20	40	150
0:23:46	36	15,9	19	40	150
0:23:47	36	15,9	19	40	150
0:23:48	36	15,9	19	40	150
0:23:49	36	15,9	19	40	150
0:23:50	36	15,9	19	40	150
0:23:51	36	15,9	19	40	150
0:23:52	36	16,0	19	40	150
0:23:53	36	16,1	19	40	150
0:23:54	36	16,1	19	40	150
0:23:55	36	16,1	19	40	150
0:23:56	36	16,1	19	40	150
0:23:57	36	16,1	19	40	150
0:23:58	36	16,1	19	40	150
0:23:59	36	16,1	19	40	150
0:24:00	36	16,1	19	40	150
0:24:01	36	16,1	19	40	150
0:24:02	36	16,1	19	40	150
0:24:03	36	16,1	19	40	150
0:24:04	36	16,2	19	40	150
0:24:05	36	16,2	19	40	150
0:24:06	36	16,2	19	40	150
0:24:07	36	16,2	19	40	150
0:24:08	36	16,2	19	40	150
0:24:09	36	16,2	19	40	150
0:24:10	36	16,2	19	40	150
0:24:11	36	16,2	19	40	150
0:24:12	36	16,2	19	40	150
0:24:13	36	16,2	19	40	150
0:24:14	36	16,2	19	40	150
0:24:15	36	16,2	19	40	150
0:24:16	36	16,2	19	40	150
0:24:17	36	16,2	19	40	150
0:24:18	36	16,2	19	40	150
0:24:19	36	16,2	19	40	150
0:24:20	36	16,2	19	40	150
0:24:21	36	16,2	19	40	150
0:24:22	36	16,2	19	40	150
0:24:23	36	16,3	19	40	150
0:24:24	36	16,3	19	40	150
0:24:25	36	16,3	19	40	150
0:24:26	36	16,4	19	40	150
0:24:27	36	16,4	19	40	150
0:24:28	36	16,4	19	40	150
0:24:29	36	16,4	19	40	150
0:24:30	36	16,4	19	40	150
0:24:31	36	16,4	19	40	150
0:24:32	36	16,4	19	40	150
0:24:33	36	16,4	19	40	150
0:24:34	36	16,4	19	40	150
0:24:35	36	16,4	19	40	150
0:24:36	36	16,4	19	40	150
0:24:37	36	16,4	19	40	150
0:24:38	36	16,5	19	40	150
0:24:39	36	16,6	19	40	150
0:24:40	36	16,6	19	40	150
0:24:41	36	16,6	19	40	150
0:24:42	36	16,6	19	40	150
0:24:43	36	16,6	19	40	150
0:24:44	36	16,6	19	40	150
0:24:45	36	16,6	19	40	150
0:24:46	36	16,6	19	40	150
0:24:47	36	16,6	19	40	150
0:24:48	36	16,6	19	40	150
0:24:49	36	16,6	19	40	150
0:24:50	36	16,6	19	40	150
0:24:51	37	16,6	20	40	150
0:24:52	37	16,6	20	41	150
0:24:53	37	16,6	20	40	150
0:24:54	37	16,6	20	41	150
0:24:55	37	16,7	20	40	150
0:24:56	37	16,7	20	40	150
0:24:57	37	16,7	20	40	150
0:24:58	37	16,7	20	40	150
0:24:59	37	16,7	19	41	150
0:25:00	37	16,7	19	40	150
0:25:01	37	16,7	19	41	150
0:25:02	37	16,7	19	41	150
0:25:03	37	16,8	20	41	150
0:25:04	37	16,8	20	41	150
0:25:05	37	16,8	20	40	150
0:25:06	37	16,8	20	41	150
0:25:07	37	16,8	20	41	150
0:25:08	37	16,9	20	41	150
0:25:09	37	16,9	20	41	150
0:25:10	37	16,9	20	41	150
0:25:11	37	16,9	20	41	150
0:25:12	37	16,9	20	41	150
0:25:13	37	16,9	20	40	150
0:25:14	37	16,9	20	41	150
0:25:15	37	16,9	20	41	150
0:25:16	37	16,9	20	41	150
0:25:17	37	16,9	20	41	150
0:25:18	37	16,9	20	41	150
0:25:19	37	16,9	20	41	150
0:25:20	37	16,9	20	41	150
0:25:21	37	16,9	20	41	150
0:25:22	37	16,9	20	41	150
0:25:23	37	16,9	20	41	150
0:25:24	37	16,9	20	41	150
0:25:25	37	16,9	20	41	150
0:25:26	37	17,0	20	41	150
0:25:27	37	17,0	20	41	150
