Repository: ProgWizer/parser

File: project-root/data/Data Acquisition/Data Acquisition/2021 year (353)/21-119.txt (part 1 of 2)
--Test Summary--
Full Path and File Name	
Instrument Name	7222
Instrument Type	Model 7222 Consistometer
Instrument Serial Number	
Test Start Date	24.05.2021
Test Start Time	17:09:30
Test Stop Date	25.05.2021
Test Stop Time	3:33:30
Test Length	10:24:00
Final Sample Time Offset	10:24:00
Controller Schedule Name	
Sampling Period	10 seconds
Comments	
Information	WellID	
Information	Customer	
Information	EngName	
Information	CementClass	
Information	CementMfr	
Information	Additives	90G+10ASPM(0.81)+1FL-Extra(wob)+1CaCl2
Information	Density	1500
Information	BHCT	40
Information	BHST	
Information	FluidLoss	
Information	JobType	
Calculated Value	Time_30Bc	5:22:00
Calculated Value	Time_70Bc	10:24:00
Initial Temperature (°C)	27 °C
Final Temperature (°C)	41 °C
Initial Pressure (MPa)	0,5 MPa
Final Pressure (MPa)	9,5 MPa
Initial Consistency (Bc)	15 Bc
Final Consistency (Bc)	79 Bc
--Data--
Time (HH:MM:SS)	Temperature (°C)	Pressure (MPa)	Consistency (Bc)
0:00:00	27	0,5	15
0:00:10	27	0,6	13
0:00:20	28	0,6	14
0:00:30	28	0,6	14
0:00:40	28	0,6	13
0:00:50	28	0,7	13
0:01:00	28	1,3	15
0:01:10	28	5,4	21
0:01:20	29	5,3	17
0:01:30	29	5,3	14
0:01:40	29	5,4	13
0:01:50	29	5,4	13
0:02:00	29	5,4	13
0:02:10	29	5,5	13
0:02:20	30	5,5	14
0:02:30	30	5,5	13
0:02:40	30	5,6	13
0:02:50	30	5,6	14
0:03:00	30	5,6	13
0:03:10	30	5,7	17
0:03:20	30	5,7	18
0:03:30	31	5,7	14
0:03:40	31	5,8	14
0:03:50	31	5,8	13
0:04:00	31	5,8	14
0:04:10	31	5,9	15
0:04:20	31	5,9	14
0:04:30	31	5,9	13
0:04:40	31	5,9	14
0:04:50	31	6,0	14
0:05:00	32	6,0	18
0:05:10	32	6,0	14
0:05:20	32	6,0	17
0:05:30	32	6,1	16
0:05:40	32	6,1	14
0:05:50	32	6,1	17
0:06:00	32	6,1	20
0:06:10	32	6,1	15
0:06:20	32	6,2	13
0:06:30	32	6,2	14
0:06:40	33	6,2	14
0:06:50	33	6,2	12
0:07:00	33	6,2	13
0:07:10	33	6,2	13
0:07:20	33	6,3	12
0:07:30	33	6,3	13
0:07:40	33	6,3	13
0:07:50	33	6,3	12
0:08:00	33	6,3	12
0:08:10	33	6,3	12
0:08:20	33	6,3	12
0:08:30	33	6,4	12
0:08:40	33	6,4	12
0:08:50	33	6,4	13
0:09:00	33	6,4	12
0:09:10	34	6,4	19
0:09:20	34	6,4	14
0:09:30	34	6,4	14
0:09:40	34	6,4	15
0:09:50	34	6,4	16
0:10:00	34	6,4	14
0:10:10	34	6,5	18
0:10:20	34	6,5	13
0:10:30	34	6,5	14
0:10:40	34	6,5	13
0:10:50	34	6,5	18
0:11:00	34	6,5	20
0:11:10	34	6,5	18
0:11:20	34	6,5	18
0:11:30	34	6,5	18
0:11:40	34	6,5	20
0:11:50	34	6,5	18
0:12:00	34	6,5	21
0:12:10	34	6,5	21
0:12:20	34	6,5	18
0:12:30	34	6,5	18
0:12:40	34	6,5	20
0:12:50	34	6,6	20
0:13:00	34	6,6	17
0:13:10	34	6,6	18
0:13:20	34	6,6	17
0:13:30	34	6,6	12
0:13:40	34	6,6	17
0:13:50	35	6,6	18
0:14:00	35	6,6	13
0:14:10	35	6,6	14
0:14:20	35	6,6	14
0:14:30	35	6,6	14
0:14:40	35	6,6	13
0:14:50	35	6,7	19
0:15:00	35	6,7	14
0:15:10	35	6,8	13
0:15:20	35	6,8	19
0:15:30	35	6,9	18
0:15:40	35	6,9	13
0:15:50	35	7,0	15
0:16:00	35	7,1	13
0:16:10	35	7,1	13
0:16:20	35	7,2	13
0:16:30	35	7,2	17
0:16:40	35	7,3	13
0:16:50	35	7,4	13
0:17:00	35	7,4	17
0:17:10	35	7,5	17
0:17:20	35	10,2	13
0:17:30	35	12,3	24
0:17:40	35	12,2	19
0:17:50	35	12,1	19
0:18:00	36	13,0	20
0:18:10	36	13,0	19
0:18:20	36	12,9	18
0:18:30	36	12,9	17
0:18:40	36	12,9	17
0:18:50	36	12,9	18
0:19:00	36	12,9	17
0:19:10	36	12,9	17
0:19:20	36	13,0	18
0:19:30	36	13,0	17
0:19:40	36	13,1	17
0:19:50	36	13,1	17
0:20:00	36	13,2	18
0:20:10	36	13,2	17
0:20:20	36	13,3	17
0:20:30	36	13,3	17
0:20:40	36	13,4	17
0:20:50	36	13,4	17
0:21:00	37	13,5	17
0:21:10	37	13,5	15
0:21:20	37	13,6	15
0:21:30	37	13,6	17
0:21:40	37	13,7	17
0:21:50	37	13,7	17
0:22:00	37	13,8	17
0:22:10	37	13,8	16
0:22:20	37	13,9	14
0:22:30	37	13,9	17
0:22:40	37	14,0	12
0:22:50	37	14,0	11
0:23:00	37	14,1	12
0:23:10	37	14,1	12
0:23:20	37	14,2	11
0:23:30	38	14,2	11
0:23:40	38	14,3	11
0:23:50	38	14,3	11
0:24:00	38	14,4	11
0:24:10	38	14,4	15
0:24:20	38	14,5	11
0:24:30	38	14,6	12
0:24:40	38	14,6	12
0:24:50	38	14,7	11
0:25:00	38	14,7	12
0:25:10	38	14,7	12
0:25:20	38	14,8	11
0:25:30	39	14,8	11
0:25:40	39	14,8	12
0:25:50	39	14,9	11
0:26:00	39	14,9	12
0:26:10	39	14,9	12
0:26:20	39	15,0	12
0:26:30	39	15,0	12
0:26:40	39	15,1	13
0:26:50	39	15,1	14
0:27:00	39	15,2	14
0:27:10	39	15,2	14
0:27:20	39	15,3	13
0:27:30	40	15,3	13
0:27:40	40	15,4	13
0:27:50	40	15,4	13
0:28:00	40	15,5	12
0:28:10	40	15,5	17
0:28:20	40	15,6	16
0:28:30	40	15,6	16
0:28:40	40	15,7	17
0:28:50	40	15,7	16
0:29:00	40	15,7	12
0:29:10	40	15,8	12
0:29:20	40	15,8	12
0:29:30	40	15,9	12
0:29:40	41	15,9	12
0:29:50	41	18,1	20
0:30:00	41	18,1	19
0:30:10	41	18,0	18
0:30:20	41	19,0	18
0:30:30	41	18,9	17
0:30:40	41	18,8	18
0:30:50	41	18,7	18
0:31:00	41	18,7	16
0:31:10	41	18,6	18
0:31:20	41	18,5	17
0:31:30	41	18,4	17
0:31:40	41	18,4	17
0:31:50	41	18,3	17
0:32:00	41	18,2	17
0:32:10	41	18,2	16
0:32:20	41	18,1	11
0:32:30	42	18,1	12
0:32:40	42	18,0	16
0:32:50	42	18,0	14
0:33:00	42	17,9	11
0:33:10	42	17,9	16
0:33:20	42	17,8	16
0:33:30	42	17,8	15
0:33:40	42	17,8	16
0:33:50	42	17,7	17
0:34:00	42	17,7	16
0:34:10	42	17,7	17
0:34:20	42	17,7	17
0:34:30	42	17,6	17
0:34:40	42	17,6	17
0:34:50	42	17,6	17
0:35:00	42	17,5	16
0:35:10	42	17,5	16
0:35:20	42	17,5	16
0:35:30	42	17,5	11
0:35:40	41	17,5	17
0:35:50	41	17,4	17
0:36:00	41	17,4	18
0:36:10	41	17,4	27
0:36:20	41	17,4	27
0:36:30	41	17,4	23
0:36:40	41	17,4	22
0:36:50	41	17,4	22
0:37:00	41	17,4	15
0:37:10	41	17,3	16
0:37:20	41	17,3	19
0:37:30	41	17,3	18
0:37:40	41	17,3	19
0:37:50	41	17,3	19
0:38:00	41	17,3	17
0:38:10	41	17,3	15
0:38:20	41	17,3	19
0:38:30	41	17,3	15
0:38:40	41	17,3	19
0:38:50	41	17,3	18
0:39:00	41	17,3	14
0:39:10	41	17,3	13
0:39:20	41	17,3	18
0:39:30	41	17,3	13
0:39:40	41	17,3	13
0:39:50	41	17,2	18
0:40:00	41	17,2	16
0:40:10	41	17,2	13
0:40:20	41	17,2	18
0:40:30	41	17,2	16
0:40:40	41	17,2	13
0:40:50	41	17,2	18
0:41:00	41	17,2	18
0:41:10	41	17,2	13
0:41:20	41	17,2	18
0:41:30	41	17,2	15
0:41:40	41	17,2	13
0:41:50	41	17,2	18
0:42:00	41	17,2	18
0:42:10	41	17,2	13
0:42:20	41	17,2	18
0:42:30	41	17,2	18
0:42:40	41	17,2	13
0:42:50	41	17,2	18
0:43:00	41	17,2	16
0:43:10	41	17,2	13
0:43:20	41	17,2	15
0:43:30	41	17,2	18
0:43:40	41	17,2	17
0:43:50	41	17,2	13
0:44:00	41	17,2	13
0:44:10	41	17,2	13
0:44:20	41	17,2	13
0:44:30	41	17,2	14
0:44:40	41	17,2	16
0:44:50	41	17,2	22
0:45:00	41	17,1	22
0:45:10	41	17,2	23
0:45:20	41	17,2	26
0:45:30	41	17,1	25
0:45:40	41	17,1	23
0:45:50	41	17,1	21
0:46:00	41	17,1	20
0:46:10	41	17,1	19
0:46:20	41	17,1	18
0:46:30	41	17,1	18
0:46:40	41	17,1	13
0:46:50	41	17,1	12
0:47:00	41	17,1	18
0:47:10	41	17,1	13
0:47:20	41	17,1	12
0:47:30	41	17,1	17
0:47:40	41	17,1	22
0:47:50	41	17,2	18
0:48:00	41	17,2	25
0:48:10	41	17,2	26
0:48:20	41	17,2	14
0:48:30	41	17,2	24
0:48:40	41	17,2	26
0:48:50	41	17,1	23
0:49:00	41	17,1	21
0:49:10	41	17,1	21
0:49:20	41	17,1	21
0:49:30	41	17,1	14
0:49:40	41	17,1	19
0:49:50	41	17,1	14
0:50:00	41	17,1	19
0:50:10	41	17,1	20
0:50:20	41	17,1	19
0:50:30	41	17,1	19
0:50:40	41	17,1	19
0:50:50	41	17,1	19
0:51:00	41	17,1	19
0:51:10	41	17,1	19
0:51:20	41	17,1	19
0:51:30	41	17,1	18
0:51:40	41	17,1	19
0:51:50	41	17,1	18
0:52:00	41	17,1	18
0:52:10	41	17,1	19
0:52:20	41	17,1	18
0:52:30	41	17,1	18
0:52:40	41	17,1	19
0:52:50	41	17,1	19
0:53:00	41	17,1	18
0:53:10	41	17,1	19
0:53:20	41	17,1	19
0:53:30	41	17,1	19
0:53:40	41	17,1	18
0:53:50	41	17,1	18
0:54:00	41	17,1	18
0:54:10	41	17,1	18
0:54:20	41	17,1	19
0:54:30	41	17,1	18
0:54:40	41	17,1	17
0:54:50	41	17,1	19
0:55:00	41	17,1	20
0:55:10	41	17,1	18
0:55:20	41	17,1	18
0:55:30	41	17,1	18
0:55:40	41	17,1	18
0:55:50	41	17,1	19
0:56:00	41	17,1	18
0:56:10	41	17,1	18
0:56:20	41	17,1	17
0:56:30	41	17,1	17
0:56:40	41	17,1	17
0:56:50	41	17,1	21
0:57:00	41	17,1	18
0:57:10	41	17,1	17
0:57:20	41	17,1	23
0:57:30	41	17,1	18
0:57:40	41	17,1	17
0:57:50	41	17,1	18
0:58:00	41	17,1	18
0:58:10	41	17,1	18
0:58:20	41	17,1	18
0:58:30	41	17,1	18
0:58:40	41	17,1	18
0:58:50	41	17,1	19
0:59:00	41	17,1	18
0:59:10	41	17,1	18
0:59:20	41	17,1	18
0:59:30	41	17,1	18
0:59:40	41	17,0	17
0:59:50	41	17,0	18
1:00:00	41	17,1	18
1:00:10	41	17,1	17
1:00:20	41	17,1	17
1:00:30	41	17,1	17
1:00:40	41	17,1	18
1:00:50	41	17,1	17
1:01:00	41	17,1	18
1:01:10	41	17,1	17
1:01:20	41	17,1	17
1:01:30	41	17,1	18
1:01:40	41	17,1	18
1:01:50	41	17,1	17
1:02:00	41	17,1	18
1:02:10	41	17,1	17
1:02:20	41	17,1	17
1:02:30	41	17,1	18
1:02:40	41	17,1	18
1:02:50	41	17,1	18
1:03:00	41	17,1	18
1:03:10	41	17,1	18
1:03:20	41	17,1	18
1:03:30	41	17,1	18
1:03:40	41	17,1	18
1:03:50	41	17,1	17
1:04:00	41	17,1	18
1:04:10	41	17,1	17
1:04:20	41	17,0	13
1:04:30	41	17,0	17
1:04:40	41	17,0	16
1:04:50	41	17,0	13
1:05:00	41	17,0	17
1:05:10	41	17,1	18
1:05:20	41	17,1	17
1:05:30	41	17,1	17
1:05:40	41	17,1	18
1:05:50	41	17,0	12
1:06:00	41	17,0	17
1:06:10	41	17,0	18
1:06:20	41	17,0	12
1:06:30	41	17,0	17
1:06:40	41	17,0	18
1:06:50	41	17,0	12
1:07:00	41	17,0	17
1:07:10	41	17,0	17
1:07:20	41	17,0	13
1:07:30	41	17,0	17
1:07:40	41	17,0	17
1:07:50	41	17,0	16
1:08:00	41	17,0	16
1:08:10	41	17,0	17
1:08:20	41	17,0	13
1:08:30	41	17,0	13
1:08:40	41	17,0	17
1:08:50	41	17,1	14
1:09:00	41	17,0	14
1:09:10	41	17,0	17
1:09:20	41	17,1	17
1:09:30	41	17,0	12
1:09:40	41	17,0	17
1:09:50	41	17,0	17
1:10:00	41	17,0	12
1:10:10	41	17,0	16
1:10:20	41	17,0	17
1:10:30	41	17,0	12
1:10:40	41	17,0	17
1:10:50	41	17,0	17
1:11:00	41	17,0	12
1:11:10	41	17,0	16
1:11:20	41	17,0	16
1:11:30	41	17,0	11
1:11:40	41	17,0	14
1:11:50	41	17,0	15
1:12:00	41	17,0	12
1:12:10	41	17,0	11
1:12:20	41	17,0	16
1:12:30	41	17,0	12
1:12:40	41	17,0	11
1:12:50	41	17,0	16
1:13:00	41	17,0	13
1:13:10	41	17,0	11
1:13:20	41	17,0	16
1:13:30	41	17,0	12
1:13:40	41	17,0	11
1:13:50	41	17,0	15
1:14:00	41	17,0	12
1:14:10	41	17,0	11
1:14:20	41	17,0	16
1:14:30	41	17,0	12
1:14:40	41	17,0	12
1:14:50	41	17,0	16
1:15:00	41	17,0	14
1:15:10	41	17,0	11
1:15:20	41	17,0	11
1:15:30	41	17,0	16
1:15:40	41	17,0	11
1:15:50	41	17,0	12
1:16:00	41	17,0	16
1:16:10	41	17,0	11
1:16:20	41	17,0	11
1:16:30	41	17,0	16
1:16:40	41	17,0	12
1:16:50	41	17,0	11
1:17:00	41	17,0	16
1:17:10	41	17,0	15
1:17:20	41	17,0	11
1:17:30	41	17,0	16
1:17:40	41	17,0	16
1:17:50	41	17,0	11
1:18:00	41	17,0	15
1:18:10	41	17,0	17
1:18:20	41	17,0	11
1:18:30	41	17,0	14
1:18:40	41	17,0	18
1:18:50	41	17,0	11
1:19:00	41	17,0	14
1:19:10	41	17,0	17
1:19:20	41	17,0	12
1:19:30	41	17,0	14
1:19:40	41	17,0	17
1:19:50	41	17,0	13
1:20:00	41	17,0	12
1:20:10	41	17,0	17
1:20:20	41	17,0	15
1:20:30	41	17,0	11
1:20:40	41	17,0	16
1:20:50	41	17,0	14
1:21:00	41	17,0	11
1:21:10	41	17,0	12
1:21:20	41	17,0	13
1:21:30	41	17,0	11
1:21:40	41	17,0	14
1:21:50	41	17,0	16
1:22:00	41	17,0	11
1:22:10	41	17,0	11
1:22:20	41	17,0	14
1:22:30	41	17,0	11
1:22:40	41	17,0	11
1:22:50	41	17,0	14
1:23:00	41	17,0	11
1:23:10	41	17,0	11
1:23:20	41	17,0	16
1:23:30	41	17,0	12
1:23:40	41	17,0	11
1:23:50	41	17,0	16
1:24:00	41	17,0	13
1:24:10	41	17,0	11
1:24:20	41	17,0	14
1:24:30	41	17,0	13
1:24:40	41	17,0	11
1:24:50	41	17,0	13
1:25:00	41	17,0	12
1:25:10	41	17,0	11
1:25:20	41	17,0	12
1:25:30	41	17,0	17
1:25:40	41	17,0	11
1:25:50	41	17,0	11
1:26:00	41	17,0	13
1:26:10	41	17,0	11
1:26:20	41	17,0	11
1:26:30	41	17,0	16
1:26:40	41	17,0	11
1:26:50	41	17,0	11
1:27:00	41	17,0	11
1:27:10	41	17,0	11
1:27:20	41	17,0	11
1:27:30	41	17,0	14
1:27:40	41	17,0	15
1:27:50	41	17,0	11
1:28:00	41	17,0	12
1:28:10	41	17,0	16
1:28:20	41	17,0	11
1:28:30	41	16,9	15
1:28:40	41	17,0	17
1:28:50	41	17,0	11
1:29:00	41	17,0	11
1:29:10	41	17,0	13
1:29:20	41	17,0	11
1:29:30	41	16,9	13
1:29:40	41	16,9	16
1:29:50	41	16,9	13
1:30:00	41	17,0	11
1:30:10	41	17,0	16
1:30:20	41	17,0	16
1:30:30	41	17,0	11
1:30:40	41	17,0	16
1:30:50	41	17,0	16
1:31:00	41	17,0	11
1:31:10	41	17,0	12
1:31:20	41	16,9	16
1:31:30	41	17,0	11
1:31:40	41	16,9	12
1:31:50	41	16,9	15
1:32:00	41	17,0	11
1:32:10	41	16,9	11
1:32:20	41	16,9	11
1:32:30	41	16,9	11
1:32:40	41	16,9	22
1:32:50	41	16,9	20
1:33:00	41	16,9	23
1:33:10	41	16,9	17
1:33:20	41	16,9	16
1:33:30	41	16,9	20
1:33:40	41	16,9	18
1:33:50	41	16,9	20
1:34:00	41	16,9	20
1:34:10	41	16,9	18
1:34:20	41	17,0	20
1:34:30	41	17,0	20
1:34:40	41	17,0	19
1:34:50	41	17,0	19
1:35:00	41	17,0	19
1:35:10	41	17,0	16
1:35:20	41	17,0	18
1:35:30	41	16,9	18
1:35:40	41	16,9	18
1:35:50	41	16,9	17
1:36:00	41	16,9	18
1:36:10	41	16,9	18
1:36:20	41	16,9	17
1:36:30	41	16,9	15
1:36:40	41	16,9	19
1:36:50	41	16,9	17
1:37:00	41	16,9	18
1:37:10	41	16,9	18
1:37:20	41	16,9	12
1:37:30	41	16,9	16
1:37:40	41	16,9	20
1:37:50	41	16,9	12
1:38:00	41	16,9	13
1:38:10	41	16,9	17
1:38:20	41	16,9	16
1:38:30	41	16,9	15
1:38:40	41	16,9	17
1:38:50	41	16,9	17
1:39:00	41	16,9	14
1:39:10	41	16,9	17
1:39:20	41	16,9	18
1:39:30	41	16,9	17
1:39:40	41	16,9	17
1:39:50	41	16,9	19
1:40:00	41	16,9	28
1:40:10	41	16,9	27
1:40:20	41	16,9	25
1:40:30	41	16,9	24
1:40:40	41	16,9	22
1:40:50	41	16,9	23
1:41:00	41	16,9	22
1:41:10	41	16,9	17
1:41:20	41	16,9	21
1:41:30	41	16,9	25
1:41:40	41	16,9	24
1:41:50	41	16,9	21
1:42:00	41	16,9	21
1:42:10	41	16,9	20
1:42:20	41	16,9	21
1:42:30	41	16,9	20
1:42:40	41	16,9	20
1:42:50	41	16,9	20
1:43:00	41	16,9	20
1:43:10	41	16,9	20
1:43:20	41	16,9	19
1:43:30	41	16,9	19
1:43:40	41	16,9	19
1:43:50	41	16,9	19
1:44:00	41	16,9	19
1:44:10	41	16,9	18
1:44:20	41	16,9	18
1:44:30	41	16,9	19
1:44:40	41	16,9	19
1:44:50	41	16,9	18
1:45:00	41	16,9	18
1:45:10	41	16,9	18
1:45:20	41	16,9	18
1:45:30	41	16,9	18
1:45:40	41	16,9	18
1:45:50	41	16,9	18
1:46:00	41	16,9	18
1:46:10	41	16,9	18
1:46:20	41	16,9	18
1:46:30	41	16,9	17
1:46:40	41	16,8	18
1:46:50	41	16,9	18
1:47:00	41	16,9	17
1:47:10	41	16,9	18
1:47:20	41	16,9	18
1:47:30	41	16,9	17
1:47:40	41	16,9	18
1:47:50	41	16,9	18
1:48:00	41	16,9	18
1:48:10	41	16,9	17
1:48:20	41	16,9	18
1:48:30	41	16,9	18
1:48:40	41	16,9	18
1:48:50	41	16,9	18
1:49:00	41	16,9	18
1:49:10	41	16,9	17
1:49:20	41	16,9	18
1:49:30	41	16,9	18
1:49:40	41	16,9	18
1:49:50	41	16,9	18
1:50:00	41	16,9	25
1:50:10	41	16,9	17
1:50:20	41	16,9	18
1:50:30	41	16,9	18
1:50:40	41	16,9	17
1:50:50	41	16,9	18
1:51:00	41	16,9	18
1:51:10	41	16,9	17
1:51:20	41	16,9	17
1:51:30	41	16,9	18
1:51:40	41	16,9	17
1:51:50	41	16,9	17
1:52:00	41	16,8	18
1:52:10	41	16,9	18
1:52:20	41	16,9	17
1:52:30	41	16,9	18
1:52:40	41	16,9	19
1:52:50	41	16,9	17
1:53:00	41	16,9	17
1:53:10	41	16,8	18
1:53:20	41	16,9	17
1:53:30	41	16,9	18
1:53:40	41	16,8	18
1:53:50	41	16,8	18
1:54:00	41	16,8	17
1:54:10	41	16,8	18
1:54:20	41	16,9	18
1:54:30	41	16,9	17
1:54:40	41	16,9	18
1:54:50	41	16,9	18
1:55:00	41	16,9	19
1:55:10	41	16,9	17
1:55:20	41	16,9	19
1:55:30	41	16,8	17
1:55:40	41	16,9	14
1:55:50	41	16,9	17
1:56:00	41	16,9	17
1:56:10	41	16,9	17
1:56:20	41	16,9	18
1:56:30	41	16,9	18
1:56:40	41	16,8	18
1:56:50	41	16,9	17
1:57:00	41	16,9	17
1:57:10	41	16,9	17
1:57:20	41	16,9	17
1:57:30	41	16,9	18
1:57:40	41	16,8	17
1:57:50	41	16,8	17
1:58:00	41	16,8	18
1:58:10	41	16,8	17
1:58:20	41	16,8	17
1:58:30	41	16,8	19
1:58:40	41	16,8	17
1:58:50	41	16,9	17
1:59:00	41	16,9	17
1:59:10	41	16,9	18
1:59:20	41	16,9	17
1:59:30	41	16,9	17
1:59:40	41	16,9	18
1:59:50	41	16,9	17
2:00:00	41	16,9	17
2:00:10	41	16,8	18
2:00:20	41	16,8	17
2:00:30	41	16,8	17
2:00:40	41	16,8	17
2:00:50	41	16,8	16
2:01:00	41	16,8	17
2:01:10	41	16,8	17
2:01:20	41	16,8	17
2:01:30	41	16,8	17
2:01:40	41	16,8	17
2:01:50	41	16,8	15
2:02:00	41	16,8	15
2:02:10	41	16,8	16
2:02:20	41	16,8	16
2:02:30	41	16,8	13
2:02:40	41	16,8	17
2:02:50	41	16,8	17
2:03:00	41	16,9	12
2:03:10	41	16,8	17
2:03:20	41	16,8	13
2:03:30	41	16,8	12
2:03:40	41	16,8	12
2:03:50	41	16,8	18
2:04:00	41	16,9	12
2:04:10	41	16,9	12
2:04:20	41	16,9	11
2:04:30	41	16,9	12
2:04:40	41	16,9	11
2:04:50	41	16,9	15
2:05:00	41	16,9	16
2:05:10	41	16,9	11
2:05:20	41	16,9	16
2:05:30	41	16,8	17
2:05:40	41	16,8	16
2:05:50	41	16,8	11
2:06:00	41	16,8	17
2:06:10	41	16,8	11
2:06:20	41	16,8	16
2:06:30	41	16,8	17
2:06:40	41	16,8	12
2:06:50	41	16,8	16
2:07:00	41	16,8	17
2:07:10	41	16,8	16
2:07:20	41	16,8	16
2:07:30	41	16,8	16
2:07:40	41	16,8	16
2:07:50	41	16,8	17
2:08:00	41	16,8	16
2:08:10	41	16,8	16
2:08:20	41	16,8	19
2:08:30	41	16,8	16
2:08:40	41	16,8	17
2:08:50	41	16,8	16
2:09:00	41	16,8	16
2:09:10	41	16,8	17
2:09:20	41	16,8	16
2:09:30	41	16,8	16
2:09:40	41	16,8	16
2:09:50	41	16,8	16
2:10:00	41	16,8	16
2:10:10	41	16,8	16
2:10:20	41	16,8	16
2:10:30	41	16,8	18
2:10:40	41	16,8	16
2:10:50	41	16,8	17
2:11:00	41	16,8	16
2:11:10	41	16,8	16
2:11:20	41	16,8	16
2:11:30	41	16,8	15
2:11:40	41	16,8	16
2:11:50	41	16,8	17
2:12:00	41	16,8	16
2:12:10	41	16,8	16
2:12:20	41	16,8	17
2:12:30	41	16,8	13
2:12:40	41	16,8	12
2:12:50	41	16,8	13
2:13:00	41	16,8	13
2:13:10	41	16,8	13
2:13:20	41	16,8	13
2:13:30	41	16,8	13
2:13:40	41	16,8	13
2:13:50	41	16,8	13
2:14:00	41	16,8	14
2:14:10	41	16,8	13
2:14:20	41	16,8	12
2:14:30	41	16,8	16
2:14:40	41	16,8	15
2:14:50	41	16,8	13
2:15:00	41	16,8	16
2:15:10	41	16,8	13
2:15:20	41	16,8	11
2:15:30	41	16,8	15
2:15:40	41	16,8	13
2:15:50	41	16,8	13
2:16:00	41	16,8	15
2:16:10	41	16,8	12
2:16:20	41	16,8	11
2:16:30	41	16,8	15
2:16:40	41	16,8	12
2:16:50	41	16,8	11
2:17:00	41	16,8	13
2:17:10	41	16,8	15
2:17:20	41	16,8	14
2:17:30	41	16,8	13
2:17:40	41	16,8	16
2:17:50	41	16,8	15
2:18:00	41	16,8	13
2:18:10	41	16,8	12
2:18:20	41	16,8	12
2:18:30	41	16,8	12
2:18:40	41	16,8	12
2:18:50	41	16,8	12
2:19:00	41	16,8	15
2:19:10	41	16,8	15
2:19:20	41	16,8	12
2:19:30	41	16,8	15
2:19:40	41	16,8	12
2:19:50	41	16,8	16
2:20:00	41	16,8	15
2:20:10	41	16,8	12
2:20:20	41	16,8	16
2:20:30	41	16,8	15
2:20:40	41	16,8	13
2:20:50	41	16,8	15
2:21:00	41	16,8	16
2:21:10	41	16,8	16
2:21:20	41	16,8	16
2:21:30	41	16,8	16
2:21:40	41	16,8	16
2:21:50	41	16,8	15
2:22:00	41	16,8	16
2:22:10	41	16,8	15
2:22:20	41	16,8	16
2:22:30	41	16,8	16
2:22:40	41	16,8	15
2:22:50	41	16,8	16
2:23:00	41	16,8	16
2:23:10	41	16,8	15
2:23:20	41	16,8	16
2:23:30	41	16,8	16
2:23:40	41	16,8	16
2:23:50	41	16,8	16
2:24:00	41	16,8	16
2:24:10	41	16,8	17
2:24:20	41	16,8	16
2:24:30	41	16,8	16
2:24:40	41	16,8	16
2:24:50	41	16,8	16
2:25:00	41	16,8	16
2:25:10	41	16,8	12
2:25:20	41	16,8	14
2:25:30	41	16,8	12
2:25:40	41	16,8	15
2:25:50	41	16,8	15
2:26:00	41	16,8	13
2:26:10	41	16,8	13
2:26:20	41	16,8	12
2:26:30	41	16,8	10
2:26:40	41	16,8	12
2:26:50	41	16,8	12
2:27:00	41	16,8	11
2:27:10	41	16,8	15
2:27:20	41	16,8	12
2:27:30	41	16,8	12
2:27:40	41	16,8	12
2:27:50	41	16,8	12
2:28:00	41	16,8	12
2:28:10	41	16,8	12
2:28:20	41	16,8	12
2:28:30	41	16,8	13
2:28:40	41	16,8	12
2:28:50	41	16,8	12
2:29:00	41	16,8	13
2:29:10	41	16,8	12
2:29:20	41	16,8	12
2:29:30	41	16,8	13
2:29:40	41	16,8	12
2:29:50	41	16,8	16
2:30:00	41	16,8	17
2:30:10	41	16,8	13
2:30:20	41	16,8	16
2:30:30	41	16,8	16
2:30:40	41	16,8	16
2:30:50	41	16,8	16
2:31:00	41	16,8	16
2:31:10	41	16,8	16
2:31:20	41	16,8	16
2:31:30	41	16,8	15
2:31:40	41	16,8	16
2:31:50	41	16,8	16
2:32:00	41	16,8	16
2:32:10	41	16,8	16
2:32:20	41	16,8	16
2:32:30	41	16,8	16
2:32:40	41	16,8	16
2:32:50	41	16,8	16
2:33:00	41	16,8	16
2:33:10	41	16,8	17
2:33:20	41	16,8	15
2:33:30	41	16,8	16
2:33:40	41	16,8	16
2:33:50	41	16,8	16
2:34:00	41	16,7	16
2:34:10	41	16,7	16
2:34:20	41	16,7	16
2:34:30	41	16,7	16
2:34:40	41	16,7	15
2:34:50	41	16,8	16
2:35:00	41	16,7	15
2:35:10	41	16,7	15
2:35:20	41	16,7	16
2:35:30	41	16,7	11
2:35:40	41	16,7	12
2:35:50	41	16,7	16
2:36:00	41	16,7	12
2:36:10	41	16,7	18
2:36:20	41	16,7	16
2:36:30	41	16,7	16
2:36:40	41	16,7	15
2:36:50	41	16,7	15
2:37:00	41	16,7	16
2:37:10	41	16,7	13
2:37:20	41	16,7	16
2:37:30	41	16,7	16
2:37:40	41	16,7	16
2:37:50	41	16,7	16
2:38:00	41	16,8	16
2:38:10	41	16,8	16
2:38:20	41	16,8	16
2:38:30	41	16,8	16
2:38:40	41	16,8	15
2:38:50	41	16,7	15
2:39:00	41	16,7	12
2:39:10	41	16,7	16
2:39:20	41	16,7	15
2:39:30	41	16,7	16
2:39:40	41	16,7	16
2:39:50	41	16,7	12
2:40:00	41	16,7	16
2:40:10	41	16,7	16
2:40:20	41	16,7	15
2:40:30	41	16,7	15
2:40:40	41	16,7	16
2:40:50	41	16,7	15
2:41:00	41	16,7	16
2:41:10	41	16,7	16
2:41:20	41	16,7	15
2:41:30	41	16,7	12
2:41:40	41	16,7	15
2:41:50	41	16,7	15
2:42:00	41	16,7	15
2:42:10	41	16,7	15
2:42:20	41	16,7	12
2:42:30	41	16,7	12
2:42:40	41	16,7	15
2:42:50	41	16,8	13
2:43:00	41	16,7	15
2:43:10	41	16,8	12
2:43:20	41	16,7	15
2:43:30	41	16,7	15
2:43:40	41	16,7	15
2:43:50	41	16,7	16
2:44:00	41	16,7	16
2:44:10	41	16,7	15
2:44:20	41	16,7	16
2:44:30	41	16,7	15
2:44:40	41	16,7	12
2:44:50	41	16,7	15
2:45:00	41	16,7	15
2:45:10	41	16,7	11
2:45:20	41	16,7	15
2:45:30	41	16,7	15
2:45:40	41	16,7	11
2:45:50	41	16,7	16
2:46:00	41	16,7	16
2:46:10	41	16,7	15
2:46:20	41	16,7	16
2:46:30	41	16,7	16
2:46:40	41	16,7	15
2:46:50	41	16,7	15
2:47:00	41	16,7	13
2:47:10	41	16,7	16
2:47:20	41	16,7	15
2:47:30	41	16,7	15
2:47:40	41	16,7	15
2:47:50	41	16,7	11
2:48:00	41	16,7	15
2:48:10	41	16,7	16
2:48:20	41	16,7	11
2:48:30	41	16,7	16
2:48:40	41	16,7	16
2:48:50	41	16,7	12
2:49:00	41	16,7	16
2:49:10	41	16,7	16
2:49:20	41	16,7	15
2:49:30	41	16,7	15
2:49:40	41	16,7	16
2:49:50	41	16,7	15
2:50:00	41	16,7	13
2:50:10	41	16,7	15
2:50:20	41	16,7	12
2:50:30	41	16,7	11
2:50:40	41	16,7	16
2:50:50	41	16,7	12
2:51:00	41	16,7	16
2:51:10	41	16,7	16
2:51:20	41	16,7	16
2:51:30	41	16,7	13
2:51:40	41	16,7	16
2:51:50	41	16,7	16
2:52:00	41	16,7	13
2:52:10	41	16,7	15
2:52:20	41	16,7	16
2:52:30	41	16,7	15
2:52:40	41	16,7	16
2:52:50	41	16,7	16
2:53:00	41	16,7	12
2:53:10	41	16,7	12
2:53:20	41	16,7	15
2:53:30	41	16,7	15
2:53:40	41	16,7	11
2:53:50	41	16,7	16
2:54:00	41	16,7	17
2:54:10	41	16,7	11
2:54:20	41	16,7	16
2:54:30	41	16,7	15
2:54:40	41	16,7	13
2:54:50	41	16,7	13
2:55:00	41	16,7	15
2:55:10	41	16,7	14
2:55:20	41	16,7	14
2:55:30	41	16,7	16
2:55:40	41	16,7	16
2:55:50	41	16,7	12
2:56:00	41	16,7	15
2:56:10	41	16,7	15
2:56:20	41	16,7	11
2:56:30	41	16,7	15
2:56:40	41	16,7	16
2:56:50	41	16,7	16
2:57:00	41	16,7	15
2:57:10	41	16,7	12
2:57:20	41	16,7	15
2:57:30	41	16,7	15
2:57:40	41	16,7	16
2:57:50	41	16,7	16
2:58:00	41	16,7	16
2:58:10	41	16,7	15
2:58:20	41	16,7	12
2:58:30	41	16,7	13
2:58:40	41	16,7	12
2:58:50	41	16,7	15
2:59:00	41	16,7	12
2:59:10	41	16,7	15
2:59:20	41	16,7	15
2:59:30	41	16,7	16
2:59:40	41	16,7	15
2:59:50	41	16,7	16
3:00:00	41	16,7	13
3:00:10	41	16,7	16
3:00:20	41	16,7	15
3:00:30	41	16,7	15
3:00:40	41	16,7	16
3:00:50	41	16,7	16
3:01:00	41	16,7	15
3:01:10	41	16,7	14
3:01:20	41	16,7	15
3:01:30	41	16,7	15
3:01:40	41	16,7	15
3:01:50	41	16,7	15
3:02:00	41	16,7	16
3:02:10	41	16,7	15
3:02:20	41	16,7	17
3:02:30	41	16,7	16
3:02:40	41	16,7	15
3:02:50	41	16,7	16
3:03:00	41	16,7	16
3:03:10	41	16,6	15
3:03:20	41	16,6	15
3:03:30	41	16,6	16
3:03:40	41	16,6	15
3:03:50	41	16,6	16
3:04:00	41	16,6	16
3:04:10	41	16,6	15
3:04:20	41	16,7	15
3:04:30	41	16,7	15
3:04:40	41	16,7	15
3:04:50	41	16,7	11
3:05:00	41	16,7	15
3:05:10	41	16,7	15
3:05:20	41	16,7	11
3:05:30	41	16,7	15
3:05:40	41	16,7	15
3:05:50	41	16,7	15
3:06:00	41	16,6	16
3:06:10	41	16,6	16
3:06:20	41	16,6	13
3:06:30	41	16,6	15
3:06:40	41	16,6	15
3:06:50	41	16,6	15
3:07:00	41	16,6	16
3:07:10	41	16,6	15
3:07:20	41	16,6	15
3:07:30	41	16,6	12
3:07:40	41	16,6	15
3:07:50	41	16,6	16
3:08:00	41	16,6	11
3:08:10	41	16,6	15
3:08:20	41	16,6	16
3:08:30	41	16,6	15
3:08:40	41	16,6	16
3:08:50	41	16,7	17
3:09:00	41	16,7	15
3:09:10	41	16,7	16
3:09:20	41	16,7	16
3:09:30	41	16,7	15
3:09:40	41	16,7	13
3:09:50	41	16,7	15
3:10:00	41	16,7	15
3:10:10	41	16,7	16
3:10:20	41	16,7	15
3:10:30	41	16,7	15
3:10:40	41	16,7	11
3:10:50	41	16,7	15
3:11:00	41	16,7	16
3:11:10	41	16,7	11
3:11:20	41	16,7	15
3:11:30	41	16,6	15
3:11:40	41	16,7	11
3:11:50	41	16,6	14
3:12:00	41	16,6	16
3:12:10	41	16,6	11
3:12:20	41	16,6	14
3:12:30	41	16,6	15
3:12:40	41	16,6	14
3:12:50	41	16,6	12
3:13:00	41	16,7	15
3:13:10	41	16,7	15
3:13:20	41	16,7	11
3:13:30	41	16,7	15
3:13:40	41	16,7	16
3:13:50	41	16,7	11
3:14:00	41	16,7	15
3:14:10	41	16,6	16
3:14:20	41	16,6	10
3:14:30	41	16,6	15
3:14:40	41	16,6	15
3:14:50	41	16,6	11
3:15:00	41	16,6	13
3:15:10	41	16,6	16
3:15:20	41	16,6	15
3:15:30	41	16,6	16
3:15:40	41	16,6	16
3:15:50	41	16,6	15
3:16:00	41	16,6	11
3:16:10	41	16,6	15
3:16:20	41	16,6	16
3:16:30	41	16,7	11
3:16:40	41	16,6	15
3:16:50	41	16,6	16
3:17:00	41	16,6	15
3:17:10	41	16,6	15
3:17:20	41	16,6	16
3:17:30	41	16,6	15
3:17:40	41	16,6	16
3:17:50	41	16,7	16
3:18:00	41	16,7	14
3:18:10	41	16,6	13
3:18:20	41	16,6	15
3:18:30	41	16,7	15
3:18:40	41	16,6	11
3:18:50	41	16,6	15
3:19:00	41	16,6	16
3:19:10	41	16,6	11
3:19:20	41	16,6	16
3:19:30	41	16,6	15
3:19:40	41	16,6	11
3:19:50	41	16,6	16
3:20:00	41	16,6	16
3:20:10	41	16,6	12
3:20:20	41	16,6	18
3:20:30	41	16,6	16
3:20:40	41	16,6	13
3:20:50	41	16,6	13
3:21:00	41	16,6	15
3:21:10	41	16,6	15
3:21:20	41	16,6	13
3:21:30	41	16,6	15
3:21:40	41	16,6	16
3:21:50	41	16,6	12
3:22:00	41	16,6	16
3:22:10	41	16,6	15
3:22:20	41	16,6	11
3:22:30	41	16,6	16
3:22:40	41	16,6	15
3:22:50	41	16,6	11
3:23:00	41	16,6	14
3:23:10	41	16,6	16
3:23:20	41	16,6	13
3:23:30	41	16,6	11
3:23:40	41	16,6	15
3:23:50	41	16,6	15
3:24:00	41	16,6	11
3:24:10	41	16,6	15
3:24:20	41	16,6	15
3:24:30	41	16,6	10
3:24:40	41	16,6	15
3:24:50	41	16,6	16
3:25:00	41	16,6	11
3:25:10	41	16,6	15
3:25:20	41	16,6	15
3:25:30	41	16,6	11
3:25:40	41	16,6	16
3:25:50	41	16,6	16
3:26:00	41	16,6	15
3:26:10	41	16,6	16
3:26:20	41	16,6	16
3:26:30	41	16,6	15
3:26:40	41	16,6	16
3:26:50	41	16,6	15
3:27:00	41	16,6	15
3:27:10	41	16,6	16
3:27:20	41	16,6	15
3:27:30	41	16,6	16
3:27:40	41	16,6	17
3:27:50	41	16,6	15
3:28:00	41	16,6	16
3:28:10	41	16,6	15
3:28:20	41	16,6	16
3:28:30	41	16,6	16
3:28:40	41	16,6	15
3:28:50	41	16,6	15
3:29:00	41	16,6	16
3:29:10	41	16,6	15
3:29:20	41	16,6	16
3:29:30	41	16,6	15
3:29:40	41	16,6	15
3:29:50	41	16,6	15
3:30:00	41	16,6	15
3:30:10	41	16,6	16
3:30:20	41	16,6	15
3:30:30	41	16,6	15
3:30:40	41	16,6	16
3:30:50	41	16,6	15
3:31:00	41	16,6	16
3:31:10	41	16,6	16
3:31:20	41	16,6	15
3:31:30	41	16,6	16
3:31:40	41	16,6	15
3:31:50	41	16,6	15
3:32:00	41	16,6	15
3:32:10	41	16,6	15
3:32:20	41	16,6	16
3:32:30	41	16,6	15
3:32:40	41	16,6	15
3:32:50	41	16,6	15
3:33:00	41	16,6	15
3:33:10	41	16,6	15
3:33:20	41	16,6	16
3:33:30	41	16,6	16
3:33:40	41	16,6	15
3:33:50	41	16,6	18
3:34:00	41	16,6	15
3:34:10	41	16,5	15
3:34:20	41	16,6	17
3:34:30	41	16,6	16
3:34:40	41	16,6	15
3:34:50	41	16,6	15
3:35:00	41	16,6	16
3:35:10	41	16,6	16
3:35:20	41	16,6	15
3:35:30	41	16,6	16
3:35:40	41	16,6	15
3:35:50	41	16,6	15
3:36:00	41	16,6	16
3:36:10	41	16,6	15
3:36:20	41	16,6	16
3:36:30	41	16,6	16
3:36:40	41	16,6	16
3:36:50	41	16,6	15
3:37:00	41	16,6	16
3:37:10	41	16,6	16
3:37:20	41	16,6	16
3:37:30	41	16,6	16
3:37:40	41	16,6	16
3:37:50	41	16,6	16
3:38:00	41	16,6	15
3:38:10	41	16,6	17
3:38:20	41	16,6	16
3:38:30	41	16,6	16
3:38:40	41	16,6	16
3:38:50	41	16,6	16
3:39:00	41	16,6	16
3:39:10	41	16,6	16
3:39:20	41	16,6	16
3:39:30	41	16,6	16
3:39:40	41	16,6	16
3:39:50	41	16,6	16
3:40:00	41	16,6	15
3:40:10	41	16,6	16
3:40:20	41	16,6	16
3:40:30	41	16,6	15
3:40:40	41	16,6	15
3:40:50	41	16,6	16
3:41:00	41	16,6	15
3:41:10	41	16,6	16
3:41:20	41	16,6	16
3:41:30	41	16,6	15
3:41:40	41	16,6	16
3:41:50	41	16,6	16
3:42:00	41	16,6	15
3:42:10	41	16,5	15
3:42:20	41	16,6	16
3:42:30	41	16,5	15
3:42:40	41	16,6	15
3:42:50	41	16,6	16
3:43:00	41	16,6	16
3:43:10	41	16,6	16
3:43:20	41	16,6	15
3:43:30	41	16,6	17
3:43:40	41	16,5	16
3:43:50	41	16,5	16
3:44:00	41	16,5	16
3:44:10	41	16,5	15
3:44:20	41	16,6	16
3:44:30	41	16,6	17
3:44:40	41	16,6	15
3:44:50	41	16,5	16
3:45:00	41	16,5	16
3:45:10	41	16,5	15
3:45:20	41	16,5	16
3:45:30	41	16,5	16
3:45:40	41	16,5	15
3:45:50	41	16,5	16
3:46:00	41	16,6	15
3:46:10	41	16,6	16
3:46:20	41	16,6	16
3:46:30	41	16,6	15
3:46:40	41	16,6	16
3:46:50	41	16,6	15
3:47:00	41	16,6	16
3:47:10	41	16,5	16
3:47:20	41	16,5	16
3:47:30	41	16,5	16
3:47:40	41	16,6	16
3:47:50	41	16,5	16
3:48:00	41	16,6	15
3:48:10	41	16,5	16
3:48:20	41	16,6	16
3:48:30	41	16,6	15
3:48:40	41	16,6	16
3:48:50	41	16,6	16
3:49:00	41	16,6	15
3:49:10	41	16,6	16
3:49:20	41	16,6	16
3:49:30	41	16,6	17
3:49:40	41	16,6	15
3:49:50	41	16,6	16
3:50:00	41	16,6	15
3:50:10	41	16,6	16
3:50:20	41	16,6	16
3:50:30	41	16,5	15
3:50:40	41	16,5	15
3:50:50	41	16,6	16
3:51:00	41	16,6	16
3:51:10	41	16,5	15
3:51:20	41	16,6	16
3:51:30	41	16,6	16
3:51:40	41	16,6	16
3:51:50	41	16,6	16
3:52:00	41	16,6	16
3:52:10	41	16,6	16
3:52:20	41	16,6	16
3:52:30	41	16,6	17
3:52:40	41	16,6	17
3:52:50	41	16,6	16
3:53:00	41	16,6	16
3:53:10	41	16,5	16
3:53:20	41	16,6	15
3:53:30	41	16,6	17
3:53:40	41	16,5	16
3:53:50	41	16,5	15
3:54:00	41	16,5	16
3:54:10	41	16,5	16
3:54:20	41	16,5	15
3:54:30	41	16,5	16
3:54:40	41	16,5	16
3:54:50	41	16,5	16
3:55:00	41	16,5	16
3:55:10	41	16,5	16
3:55:20	41	16,5	16
3:55:30	41	16,5	15
3:55:40	41	16,5	16
3:55:50	41	16,5	16
3:56:00	41	16,5	15
3:56:10	41	16,5	17
3:56:20	41	16,5	16
3:56:30	41	16,5	17
3:56:40	41	16,5	17
3:56:50	41	16,5	16
3:57:00	41	16,5	15
3:57:10	41	16,5	16
3:57:20	41	16,5	16
3:57:30	41	16,5	15
3:57:40	41	16,5	16
3:57:50	41	16,5	16
3:58:00	41	16,5	16
3:58:10	41	16,5	15
3:58:20	41	16,5	16
3:58:30	41	16,5	15
3:58:40	41	16,5	15
3:58:50	41	16,5	16
3:59:00	41	16,5	15
3:59:10	41	16,5	15
3:59:20	41	16,5	16
3:59:30	41	16,5	16
3:59:40	41	16,5	15
3:59:50	41	16,5	17
4:00:00	41	16,5	16
4:00:10	41	16,5	15
4:00:20	41	16,5	16
4:00:30	41	16,5	16
4:00:40	41	16,5	16
4:00:50	41	16,5	15
4:01:00	41	16,5	16
4:01:10	41	16,5	16
4:01:20	41	16,5	15
4:01:30	41	16,5	16
4:01:40	41	16,5	16
4:01:50	41	16,5	15
4:02:00	41	16,5	16
4:02:10	41	16,5	16
4:02:20	41	16,5	15
4:02:30	41	16,5	16
4:02:40	41	16,5	16
4:02:50	41	16,5	15
4:03:00	41	16,6	16
4:03:10	41	16,6	15
4:03:20	41	16,6	15
4:03:30	41	16,6	15
4:03:40	41	16,5	16
4:03:50	41	16,5	16
4:04:00	41	16,5	15
4:04:10	41	16,6	16
4:04:20	41	16,6	16
4:04:30	41	16,6	16
4:04:40	41	16,5	16
4:04:50	41	16,5	15
4:05:00	41	16,5	15
4:05:10	41	16,6	16
4:05:20	41	16,6	15
4:05:30	41	16,6	15
4:05:40	41	16,6	16
4:05:50	41	16,6	16
4:06:00	41	16,6	15
4:06:10	41	16,6	16
4:06:20	41	16,6	16
4:06:30	41	16,6	16
4:06:40	41	16,5	16
4:06:50	41	16,6	16
4:07:00	41	16,5	16
4:07:10	41	16,5	16
4:07:20	41	16,5	16
4:07:30	41	16,5	16
4:07:40	41	16,5	16
4:07:50	41	16,5	16
4:08:00	41	16,5	16
4:08:10	41	16,5	15
4:08:20	41	16,5	16
4:08:30	41	16,5	16
4:08:40	41	16,5	15
4:08:50	41	16,5	16
4:09:00	41	16,5	16
4:09:10	41	16,5	15
4:09:20	41	16,5	16
4:09:30	41	16,5	17
4:09:40	41	16,5	16
4:09:50	41	16,5	16
4:10:00	41	16,5	17
4:10:10	41	16,5	16
4:10:20	41	16,5	16
4:10:30	41	16,5	17
4:10:40	41	16,5	16
4:10:50	41	16,5	15
4:11:00	41	16,5	16
4:11:10	41	16,5	16
4:11:20	41	16,5	16
4:11:30	41	16,5	16
4:11:40	41	16,5	16
4:11:50	41	16,5	15
4:12:00	41	16,5	16
4:12:10	41	16,5	16
4:12:20	41	16,5	16
4:12:30	41	16,5	16
4:12:40	41	16,6	16
4:12:50	41	16,6	16
4:13:00	41	16,6	15
4:13:10	41	16,6	16
4:13:20	41	16,6	15
4:13:30	41	16,6	15
4:13:40	41	16,6	16
4:13:50	41	16,5	16
4:14:00	41	16,5	15
4:14:10	41	16,5	16
4:14:20	41	16,5	15
4:14:30	41	16,5	16
4:14:40	41	16,5	16
4:14:50	41	16,5	16
4:15:00	41	16,5	16
4:15:10	41	16,5	15
4:15:20	41	16,5	16
4:15:30	41	16,5	16
4:15:40	41	16,5	15
4:15:50	41	16,5	16
4:16:00	41	16,5	16
4:16:10	41	16,5	16
4:16:20	41	16,5	16
4:16:30	41	16,5	16
4:16:40	41	16,5	15
4:16:50	41	16,5	16
4:17:00	41	16,5	16
4:17:10	41	16,5	15
4:17:20	41	16,5	16
4:17:30	41	16,5	16
4:17:40	41	16,5	16
4:17:50	41	16,5	16
4:18:00	41	16,5	16
4:18:10	41	16,5	16
4:18:20	41	16,5	16
4:18:30	41	16,6	16
4:18:40	41	16,5	17
4:18:50	41	16,5	16
4:19:00	41	16,5	16
4:19:10	41	16,5	16
4:19:20	41	16,5	16
4:19:30	41	16,5	16
4:19:40	41	16,5	16
4:19:50	41	16,5	17
4:20:00	41	16,5	17
4:20:10	41	16,5	16
4:20:20	41	16,5	16
4:20:30	41	16,5	16
4:20:40	41	16,5	16
4:20:50	41	16,5	16
4:21:00	41	16,5	16
4:21:10	41	16,5	16
4:21:20	41	16,5	16
4:21:30	41	16,5	16
4:21:40	41	16,5	17
4:21:50	41	16,5	16
4:22:00	41	16,5	16
4:22:10	41	16,5	17
4:22:20	41	16,5	16
4:22:30	41	16,5	20
4:22:40	41	16,5	16
4:22:50	41	16,5	17
4:23:00	41	16,5	16
4:23:10	41	16,5	16
4:23:20	41	16,5	16
4:23:30	41	16,5	16
4:23:40	41	16,5	16
4:23:50	41	16,5	16
4:24:00	41	16,5	16
4:24:10	41	16,5	16
4:24:20	41	16,5	17
4:24:30	41	16,5	16
4:24:40	41	16,5	16
4:24:50	41	16,5	17
4:25:00	41	16,5	16
4:25:10	41	16,5	16
4:25:20	41	16,5	17
4:25:30	41	16,5	17
4:25:40	41	16,5	16
4:25:50	41	16,5	17
4:26:00	41	16,5	17
4:26:10	41	16,5	16
4:26:20	41	16,5	17
4:26:30	41	16,5	17
4:26:40	41	16,5	16
4:26:50	41	16,5	17
4:27:00	41	16,5	17
4:27:10	41	16,5	16
4:27:20	41	16,5	16
4:27:30	41	16,5	17
4:27:40	41	16,4	16
4:27:50	41	16,4	16
4:28:00	41	16,4	17
4:28:10	41	16,5	16
4:28:20	41	16,5	17
4:28:30	41	16,5	17
4:28:40	41	16,5	16
4:28:50	41	16,5	17
4:29:00	41	16,5	17
4:29:10	41	16,5	17
4:29:20	41	16,5	17
4:29:30	41	16,5	16
4:29:40	41	16,5	17
4:29:50	41	16,5	16
4:30:00	41	16,5	17
4:30:10	41	16,5	17
4:30:20	41	16,5	16
4:30:30	41	16,5	16
4:30:40	41	16,5	17
4:30:50	41	16,5	16
4:31:00	41	16,5	16
4:31:10	41	16,5	17
4:31:20	41	16,5	16
4:31:30	41	16,5	16
4:31:40	41	16,5	17
4:31:50	41	16,5	16
4:32:00	41	16,5	17
4:32:10	41	16,5	16
4:32:20	41	16,5	17
4:32:30	41	16,5	16
4:32:40	41	16,5	17
4:32:50	41	16,5	17
4:33:00	41	16,5	16
4:33:10	41	16,5	17
4:33:20	41	16,5	17
4:33:30	41	16,5	17
4:33:40	41	16,5	17
4:33:50	41	16,5	18
4:34:00	41	16,5	17
4:34:10	41	16,5	17
4:34:20	41	16,5	17
4:34:30	41	16,4	17
4:34:40	41	16,4	17
4:34:50	41	16,4	17
4:35:00	41	16,4	17
4:35:10	41	16,4	17
4:35:20	41	16,4	17
4:35:30	41	16,4	18
4:35:40	41	16,4	17
4:35:50	41	16,4	17
4:36:00	41	16,5	17
4:36:10	41	16,5	17
4:36:20	41	16,5	17
4:36:30	41	16,5	17
4:36:40	41	16,5	17
4:36:50	41	16,5	16
4:37:00	41	16,5	17
4:37:10	41	16,5	16
4:37:20	41	16,5	16
4:37:30	41	16,5	17
4:37:40	41	16,5	17
4:37:50	41	16,5	17
4:38:00	41	16,5	17
4:38:10	41	16,5	17
4:38:20	41	16,5	17
4:38:30	41	16,5	17
4:38:40	41	16,5	17
4:38:50	41	16,5	16
4:39:00	41	16,5	17
4:39:10	41	16,5	17
4:39:20	41	16,5	17
4:39:30	41	16,5	17
4:39:40	41	16,5	17
4:39:50	41	16,5	17
4:40:00	41	16,5	16
4:40:10	41	16,5	18
4:40:20	41	16,4	17
4:40:30	41	16,4	17
4:40:40	41	16,4	17
4:40:50	41	16,4	18
4:41:00	41	16,4	16
4:41:10	41	16,5	17
4:41:20	41	16,5	19
4:41:30	41	16,5	17
4:41:40	41	16,5	17
4:41:50	41	16,5	19
4:42:00	41	16,5	16
4:42:10	41	16,5	17
4:42:20	41	16,5	18
4:42:30	41	16,5	17
4:42:40	41	16,5	17
4:42:50	41	16,5	18
4:43:00	41	16,5	16
4:43:10	41	16,4	16
4:43:20	41	16,5	17
4:43:30	41	16,4	17
4:43:40	41	16,4	18
4:43:50	41	16,4	17
4:44:00	41	16,4	17
4:44:10	41	16,4	17
4:44:20	41	16,4	17
4:44:30	41	16,4	18
4:44:40	41	16,4	17
4:44:50	41	16,4	19
4:45:00	41	16,4	17
4:45:10	41	16,4	17
4:45:20	41	16,4	17
4:45:30	41	16,4	17
4:45:40	41	16,4	17
4:45:50	41	16,4	17
4:46:00	41	16,4	18
4:46:10	41	16,4	18
4:46:20	41	16,4	17
4:46:30	41	16,4	17
4:46:40	41	16,4	17
4:46:50	41	16,5	18
4:47:00	41	16,5	17
4:47:10	41	16,5	17
4:47:20	41	16,5	17
4:47:30	41	16,5	17
4:47:40	41	16,5	21
4:47:50	41	16,5	17
4:48:00	41	16,5	17
4:48:10	41	16,5	17
4:48:20	41	16,5	16
4:48:30	41	16,5	17
4:48:40	41	16,5	17
4:48:50	41	16,5	16
4:49:00	41	16,4	17
4:49:10	41	16,4	17
4:49:20	41	16,4	17
4:49:30	41	16,4	17
4:49:40	41	16,4	17
4:49:50	41	16,4	17
4:50:00	41	16,4	16
4:50:10	41	16,4	17
4:50:20	41	16,4	17
4:50:30	41	16,4	17
4:50:40	41	16,4	17
4:50:50	41	16,4	18
4:51:00	41	16,4	17
4:51:10	41	16,4	18
4:51:20	41	16,4	17
4:51:30	41	16,4	17
4:51:40	41	16,4	18
4:51:50	41	16,4	17
4:52:00	41	16,4	17
4:52:10	41	16,4	17
4:52:20	41	16,4	17
4:52:30	41	16,4	17
4:52:40	41	16,4	16
4:52:50	41	16,4	17
4:53:00	41	16,5	17
4:53:10	41	16,5	17
4:53:20	41	16,5	18
4:53:30	41	16,4	18
4:53:40	41	16,4	17
4:53:50	41	16,4	17
4:54:00	41	16,4	18
4:54:10	41	16,4	17
4:54:20	41	16,4	17
4:54:30	41	16,4	18
4:54:40	41	16,4	17
4:54:50	41	16,4	17
4:55:00	41	16,4	17
4:55:10	41	16,4	17
4:55:20	41	16,4	17
4:55:30	41	16,4	17
4:55:40	41	16,4	17
4:55:50	41	16,4	17
4:56:00	41	16,4	17
4:56:10	41	16,4	18
4:56:20	41	16,4	19
4:56:30	41	16,4	17
4:56:40	41	16,4	18
4:56:50	41	16,4	18
4:57:00	41	16,4	17
4:57:10	41	16,4	18
4:57:20	41	16,4	17
4:57:30	41	16,4	17
4:57:40	41	16,4	17
4:57:50	41	16,4	17
4:58:00	41	16,4	17
4:58:10	41	16,4	17
4:58:20	41	16,4	17
4:58:30	41	16,4	17
4:58:40	41	16,4	17
4:58:50	41	16,4	18
4:59:00	41	16,4	17
4:59:10	41	16,4	17
4:59:20	41	16,4	18
4:59:30	41	16,4	17
4:59:40	41	16,4	17
4:59:50	41	16,4	18
5:00:00	41	16,4	18
5:00:10	41	16,4	17
5:00:20	41	16,4	19
5:00:30	41	16,4	17
5:00:40	41	16,4	17
5:00:50	41	16,4	18
5:01:00	41	16,4	17
5:01:10	41	16,4	17
5:01:20	41	16,4	18
5:01:30	41	16,4	18
5:01:40	41	16,4	17
5:01:50	41	16,4	17
5:02:00	41	16,4	18
5:02:10	41	16,4	22
5:02:20	41	16,4	17
5:02:30	41	16,3	18
5:02:40	41	16,3	17
5:02:50	41	16,3	18
5:03:00	41	16,3	20
5:03:10	41	16,3	27
5:03:20	41	16,3	17
5:03:30	41	16,3	18
5:03:40	41	16,3	17
5:03:50	41	16,4	17
5:04:00	41	16,4	18
5:04:10	41	16,4	18
5:04:20	41	16,4	17
5:04:30	41	16,4	18
5:04:40	41	16,4	18
5:04:50	41	16,4	26
5:05:00	41	16,4	17
5:05:10	41	16,4	19
5:05:20	41	16,4	24
5:05:30	41	16,3	18
5:05:40	41	16,3	18
5:05:50	41	16,4	17
5:06:00	41	16,3	17
5:06:10	41	16,3	18
5:06:20	41	16,4	18
5:06:30	41	16,4	17
5:06:40	41	16,4	18
5:06:50	41	16,4	17
5:07:00	41	16,4	18
5:07:10	41	16,4	18
5:07:20	41	16,4	17
5:07:30	41	16,4	24
5:07:40	41	16,4	18
5:07:50	41	16,4	18
5:08:00	41	16,4	23
5:08:10	41	16,4	18
5:08:20	41	16,4	18
5:08:30	41	16,4	35
5:08:40	41	16,4	18
5:08:50	41	16,3	18
5:09:00	41	16,3	31
5:09:10	41	16,3	17
5:09:20	41	16,3	18
5:09:30	41	16,3	17
5:09:40	41	16,3	19
5:09:50	41	16,3	18
5:10:00	41	16,3	18
5:10:10	41	16,3	18
5:10:20	41	16,3	18
5:10:30	41	16,3	18
5:10:40	41	16,3	17
5:10:50	41	16,3	18
5:11:00	41	16,3	18
5:11:10	41	16,3	18
5:11:20	41	16,3	18
5:11:30	41	16,3	19
5:11:40	41	16,4	18
5:11:50	41	16,4	18
5:12:00	41	16,4	19
5:12:10	41	16,4	19
5:12:20	41	16,4	22
5:12:30	41	16,4	18
5:12:40	41	16,4	18
5:12:50	41	16,4	18
5:13:00	41	16,4	18
5:13:10	41	16,4	18
5:13:20	41	16,4	19
5:13:30	41	16,4	20
5:13:40	41	16,4	20
5:13:50	41	16,4	21
5:14:00	41	16,4	19
5:14:10	41	16,4	19
5:14:20	41	16,4	20
5:14:30	41	16,4	19
5:14:40	41	16,4	20
5:14:50	41	16,3	20
5:15:00	41	16,3	20
5:15:10	41	16,3	20
5:15:20	41	16,3	21
5:15:30	41	16,3	22
5:15:40	41	16,3	21
5:15:50	41	16,3	21
5:16:00	41	16,3	21
5:16:10	41	16,3	21
5:16:20	41	16,3	23
5:16:30	41	16,3	22
5:16:40	41	16,4	21
5:16:50	41	16,4	20
5:17:00	41	16,4	21
5:17:10	41	16,4	21
5:17:20	41	16,4	19
5:17:30	41	16,4	21
5:17:40	41	16,4	22
5:17:50	41	16,4	22
5:18:00	41	16,4	22
5:18:10	41	16,3	21
5:18:20	41	16,3	21
5:18:30	41	16,3	21
5:18:40	41	16,3	22
5:18:50	41	16,3	23
5:19:00	41	16,3	36
5:19:10	41	16,3	25
5:19:20	41	16,3	22
5:19:30	41	16,3	21
5:19:40	41	16,3	22
5:19:50	41	16,3	24
5:20:00	41	16,3	26
5:20:10	41	16,3	19
5:20:20	41	16,3	18
5:20:30	41	16,3	27
5:20:40	41	16,3	27
5:20:50	41	16,3	27
5:21:00	41	16,3	27
5:21:10	41	16,3	26
5:21:20	41	16,3	25
5:21:30	41	16,3	25
5:21:40	41	16,3	25
5:21:50	41	16,3	32
5:22:00	41	16,3	30
5:22:10	41	16,3	28
5:22:20	41	16,3	26
5:22:30	41	16,3	34
5:22:40	41	16,3	22
5:22:50	41	16,3	21
5:23:00	41	16,3	29
5:23:10	41	16,3	20
5:23:20	41	16,3	20
5:23:30	41	16,3	20
5:23:40	41	16,3	20
5:23:50	41	16,3	20
5:24:00	41	16,3	21
5:24:10	41	16,3	30
5:24:20	41	16,3	27
5:24:30	41	16,3	20
5:24:40	41	16,3	21
5:24:50	41	16,3	20
5:25:00	41	16,3	19
5:25:10	41	16,3	20
5:25:20	41	16,3	27
5:25:30	41	16,4	24
5:25:40	41	16,3	26
5:25:50	41	16,3	27
5:26:00	41	16,3	23
5:26:10	41	16,3	27
5:26:20	41	16,3	27
5:26:30	41	16,3	27
5:26:40	41	16,3	22
5:26:50	41	16,3	27
5:27:00	41	16,4	27
5:27:10	41	16,4	26
5:27:20	41	16,4	28
5:27:30	41	16,4	27
5:27:40	41	16,4	29
5:27:50	41	16,3	28
5:28:00	41	16,3	26
5:28:10	41	16,3	19
5:28:20	41	16,3	26
5:28:30	41	16,3	26
5:28:40	41	16,3	18
5:28:50	41	16,3	19
5:29:00	41	16,3	26
5:29:10	41	16,3	18
5:29:20	41	16,3	18
5:29:30	41	16,3	26
5:29:40	41	16,3	23
5:29:50	41	16,3	18
5:30:00	41	16,3	26
5:30:10	41	16,3	25
5:30:20	41	16,3	27
5:30:30	41	16,3	27
5:30:40	41	16,3	26
5:30:50	41	16,3	20
5:31:00	41	16,3	26
5:31:10	41	16,3	26
5:31:20	41	16,3	23
5:31:30	41	16,3	26
5:31:40	41	16,3	26
5:31:50	41	16,3	19
5:32:00	41	16,3	26
5:32:10	41	16,3	27
5:32:20	41	16,3	26
5:32:30	41	16,3	25
5:32:40	41	16,3	27
5:32:50	41	16,3	22
5:33:00	41	16,3	21
5:33:10	41	16,3	27
5:33:20	41	16,3	26
5:33:30	41	16,3	26
5:33:40	41	16,3	26
5:33:50	41	16,3	21
5:34:00	41	16,3	18
5:34:10	41	16,3	18
5:34:20	41	16,3	25
5:34:30	41	16,3	18
5:34:40	41	16,3	18
5:34:50	41	16,3	18
5:35:00	41	16,3	18
5:35:10	41	16,3	18
5:35:20	41	16,3	18
5:35:30	41	16,3	18
5:35:40	41	16,3	18
5:35:50	41	16,3	25
5:36:00	41	16,3	26
5:36:10	41	16,3	26
5:36:20	41	16,3	28
5:36:30	41	16,3	28
5:36:40	41	16,3	26
5:36:50	41	16,3	26
5:37:00	41	16,3	26
5:37:10	41	16,3	27
5:37:20	41	16,3	26
5:37:30	41	16,3	27
5:37:40	41	16,3	24
5:37:50	41	16,3	21
5:38:00	41	16,3	25
5:38:10	41	16,3	18
5:38:20	41	16,3	17
5:38:30	41	16,3	17
5:38:40	41	16,3	17
5:38:50	41	16,3	17
5:39:00	41	16,3	17
5:39:10	41	16,3	17
5:39:20	41	16,3	17
5:39:30	41	16,3	17
5:39:40	41	16,3	23
5:39:50	41	16,3	17
5:40:00	41	16,3	21
5:40:10	41	16,3	22
5:40:20	41	16,3	15
5:40:30	41	16,3	17
5:40:40	41	16,3	29
5:40:50	41	16,3	20
5:41:00	41	16,3	26
5:41:10	41	16,3	30
5:41:20	41	16,3	21
5:41:30	41	16,3	19
5:41:40	41	16,3	27
5:41:50	41	16,3	27
5:42:00	41	16,3	27
5:42:10	41	16,3	27
5:42:20	41	16,3	26
5:42:30	41	16,3	27
5:42:40	41	16,3	27
5:42:50	41	16,3	26
5:43:00	41	16,3	20
5:43:10	41	16,3	26
