Repository: ProgWizer/parser

File: project-root/data/Data Acquisition/Data Acquisition/2021 year (353)/21-123.txt (part 1 of 9)
--Test Summary--
Full Path and File Name	
Instrument Name	7322
Instrument Type	Model 7322 Consistometer - Variable Speed
Instrument Serial Number	
Test Start Date	25.05.2021
Test Start Time	13:37:22
Test Stop Date	25.05.2021
Test Stop Time	17:10:04
Test Length	3:32:42
Final Sample Time Offset	3:32:42
Controller Schedule Name	
Sampling Period	1 second
Comments	
Information	WellID	
Information	Customer	
Information	EngName	
Information	CementClass	
Information	CementMfr	
Information	Additives	100G+5DART+0.35Extra+0.3P-100
Information	Density	1900
Information	BHCT	72
Information	BHST	
Information	FluidLoss	
Information	JobType	
Calculated Value	Time_30Bc	3:24:43
Calculated Value	Time_70Bc	3:32:42
Initial Temperature (°C)	28 °C
Final Temperature (°C)	72 °C
Initial Pressure (MPa)	0,3 MPa
Final Pressure (MPa)	45,0 MPa
Initial Consistency (Bc)	16 Bc
Final Consistency (Bc)	75 Bc
Initial Wall Temperature (°C)	27 °C
Final Wall Temperature (°C)	70 °C
Initial Motor Speed (RPM)	150 RPM
Final Motor Speed (RPM)	150 RPM
--Data--
Time (HH:MM:SS)	Temperature (°C)	Pressure (MPa)	Consistency (Bc)	Wall Temperature (°C)	Motor Speed (RPM)
0:00:00	28	0,3	16	27	150
0:00:01	28	0,3	16	27	150
0:00:02	28	0,3	16	27	150
0:00:03	28	0,3	16	27	150
0:00:04	28	0,3	15	27	150
0:00:05	28	0,3	15	27	150
0:00:06	28	0,3	15	27	150
0:00:07	28	0,3	15	27	150
0:00:08	28	0,3	15	27	150
0:00:09	28	0,3	15	27	150
0:00:10	28	0,3	15	27	150
0:00:11	28	0,3	15	27	150
0:00:12	28	0,3	15	27	150
0:00:13	28	0,3	15	27	150
0:00:14	28	0,4	15	26	150
0:00:15	28	0,4	15	27	150
0:00:16	28	0,4	15	27	150
0:00:17	28	0,4	15	27	150
0:00:18	28	0,4	15	26	150
0:00:19	28	0,4	15	27	150
0:00:20	28	0,4	15	27	150
0:00:21	28	0,5	15	27	150
0:00:22	28	0,5	15	27	150
0:00:23	28	0,5	15	26	150
0:00:24	28	0,5	15	27	150
0:00:25	28	0,5	15	26	150
0:00:26	28	0,5	15	26	150
0:00:27	28	0,6	15	26	150
0:00:28	28	0,6	15	27	150
0:00:29	28	0,6	15	26	150
0:00:30	28	0,6	15	27	150
0:00:31	28	0,6	15	27	150
0:00:32	28	0,7	15	27	150
0:00:33	28	0,7	15	27	150
0:00:34	28	0,7	15	26	150
0:00:35	28	0,8	15	27	150
0:00:36	28	0,8	15	26	150
0:00:37	28	0,8	15	27	150
0:00:38	28	0,9	15	27	150
0:00:39	28	0,9	15	27	150
0:00:40	28	0,9	15	27	150
0:00:41	28	0,9	15	27	150
0:00:42	28	1,0	15	27	150
0:00:43	28	1,0	15	27	150
0:00:44	28	1,0	15	27	150
0:00:45	28	1,0	15	27	150
0:00:46	28	1,0	15	27	150
0:00:47	28	1,1	15	27	150
0:00:48	28	1,1	15	27	150
0:00:49	28	1,1	15	27	150
0:00:50	28	1,1	15	27	150
0:00:51	28	1,1	15	27	150
0:00:52	28	1,2	15	27	150
0:00:53	28	1,2	15	27	150
0:00:54	28	1,2	15	27	150
0:00:55	28	1,3	15	27	150
0:00:56	28	1,3	15	27	150
0:00:57	28	1,3	15	27	150
0:00:58	28	1,3	15	27	150
0:00:59	28	1,3	15	27	150
0:01:00	28	1,3	15	27	150
0:01:01	28	1,3	15	27	150
0:01:02	28	1,3	15	27	150
0:01:03	28	1,4	15	27	150
0:01:04	28	1,5	15	27	150
0:01:05	28	1,5	15	27	150
0:01:06	28	1,5	15	27	150
0:01:07	28	1,5	15	27	150
0:01:08	28	1,6	15	27	150
0:01:09	28	1,6	15	27	150
0:01:10	28	1,6	15	28	150
0:01:11	28	1,6	15	27	150
0:01:12	28	1,6	15	27	150
0:01:13	28	1,6	15	28	150
0:01:14	28	1,6	15	28	150
0:01:15	28	1,6	15	28	150
0:01:16	28	1,6	15	28	150
0:01:17	28	1,6	15	28	150
0:01:18	28	1,8	15	28	150
0:01:19	28	1,8	15	28	150
0:01:20	28	1,8	15	28	150
0:01:21	28	1,9	15	28	150
0:01:22	28	1,9	15	28	150
0:01:23	28	1,9	15	28	150
0:01:24	28	1,9	15	28	150
0:01:25	28	1,9	15	28	150
0:01:26	28	1,9	15	28	150
0:01:27	28	1,9	15	28	150
0:01:28	28	1,9	15	28	150
0:01:29	28	1,9	15	28	150
0:01:30	28	1,9	15	29	150
0:01:31	28	1,9	15	28	150
0:01:32	28	1,9	15	29	150
0:01:33	28	2,0	15	29	150
0:01:34	28	2,0	15	29	150
0:01:35	28	2,0	15	29	150
0:01:36	28	2,0	15	29	150
0:01:37	28	2,0	14	29	150
0:01:38	28	2,0	15	29	150
0:01:39	28	2,2	15	29	150
0:01:40	28	2,3	15	29	150
0:01:41	28	2,3	14	29	150
0:01:42	28	2,4	14	29	150
0:01:43	28	2,4	14	29	150
0:01:44	28	2,4	14	29	150
0:01:45	28	2,4	14	29	150
0:01:46	28	2,4	14	29	150
0:01:47	28	2,4	14	30	150
0:01:48	28	2,4	14	30	150
0:01:49	28	2,5	14	30	150
0:01:50	28	2,5	14	30	150
0:01:51	28	2,5	14	30	150
0:01:52	28	2,5	14	30	150
0:01:53	28	2,5	14	30	150
0:01:54	28	2,5	14	30	150
0:01:55	28	2,5	14	30	150
0:01:56	28	2,6	14	30	150
0:01:57	28	2,6	14	30	150
0:01:58	28	2,6	14	30	150
0:01:59	28	2,6	14	30	150
0:02:00	28	2,6	14	30	150
0:02:01	28	2,6	14	30	150
0:02:02	28	2,7	14	30	150
0:02:03	28	2,7	14	31	150
0:02:04	28	2,7	14	31	150
0:02:05	28	2,7	14	31	150
0:02:06	28	2,7	14	31	150
0:02:07	28	2,8	14	31	150
0:02:08	28	2,8	14	31	150
0:02:09	28	2,8	14	31	150
0:02:10	28	2,8	14	31	150
0:02:11	28	2,8	14	31	150
0:02:12	28	2,9	14	31	150
0:02:13	28	2,9	14	31	150
0:02:14	28	2,9	14	31	150
0:02:15	28	2,9	14	32	150
0:02:16	28	2,9	14	32	150
0:02:17	28	3,0	14	32	150
0:02:18	28	3,0	14	32	150
0:02:19	28	3,0	14	32	150
0:02:20	28	3,0	14	32	150
0:02:21	28	3,0	14	32	150
0:02:22	28	3,1	14	32	150
0:02:23	28	3,1	14	32	150
0:02:24	28	3,1	14	32	150
0:02:25	28	3,1	14	32	150
0:02:26	28	3,1	14	32	150
0:02:27	28	3,1	14	32	150
0:02:28	28	3,2	14	32	150
0:02:29	28	3,2	14	32	150
0:02:30	28	3,2	14	32	150
0:02:31	28	3,2	14	32	150
0:02:32	28	3,2	14	33	150
0:02:33	28	3,3	14	33	150
0:02:34	28	3,3	14	33	150
0:02:35	28	3,3	14	33	150
0:02:36	28	3,3	14	33	150
0:02:37	28	3,3	14	33	150
0:02:38	28	3,4	14	33	150
0:02:39	28	3,4	14	33	150
0:02:40	28	3,4	14	33	150
0:02:41	28	3,4	14	33	150
0:02:42	28	3,4	14	33	150
0:02:43	28	3,4	14	33	150
0:02:44	28	3,5	14	33	150
0:02:45	28	3,5	14	33	150
0:02:46	28	3,5	14	33	150
0:02:47	28	3,5	14	34	150
0:02:48	28	3,5	14	34	150
0:02:49	28	3,6	14	34	150
0:02:50	29	3,6	14	34	150
0:02:51	29	3,6	14	34	150
0:02:52	29	3,6	14	34	150
0:02:53	29	3,6	14	34	150
0:02:54	29	3,7	14	34	150
0:02:55	29	3,7	14	34	150
0:02:56	29	3,7	14	34	150
0:02:57	29	3,7	14	34	150
0:02:58	29	3,7	14	34	150
0:02:59	29	3,7	14	34	150
0:03:00	29	3,8	14	34	150
0:03:01	29	3,8	14	34	150
0:03:02	29	3,8	14	34	150
0:03:03	29	3,8	14	34	150
0:03:04	29	3,8	14	34	150
0:03:05	29	3,8	14	34	150
0:03:06	29	3,8	14	34	150
0:03:07	29	3,9	13	34	150
0:03:08	29	3,9	13	35	150
0:03:09	29	3,9	13	35	150
0:03:10	29	3,9	13	35	150
0:03:11	29	3,9	13	35	150
0:03:12	29	4,0	13	35	150
0:03:13	29	4,0	13	35	150
0:03:14	29	4,0	13	35	150
0:03:15	29	4,0	13	35	150
0:03:16	29	4,0	13	35	150
0:03:17	29	4,0	13	35	150
0:03:18	29	4,0	13	35	150
0:03:19	29	4,1	13	35	150
0:03:20	29	4,1	13	35	150
0:03:21	29	4,1	13	35	150
0:03:22	29	4,1	13	35	150
0:03:23	29	4,1	13	35	150
0:03:24	29	4,1	13	35	150
0:03:25	29	4,2	13	35	150
0:03:26	29	4,2	13	35	150
0:03:27	29	4,2	13	35	150
0:03:28	29	4,2	13	35	150
0:03:29	29	4,2	13	35	150
0:03:30	29	4,2	13	35	150
0:03:31	29	4,2	13	35	150
0:03:32	29	4,3	13	35	150
0:03:33	29	4,3	13	35	150
0:03:34	29	4,3	13	35	150
0:03:35	29	4,3	13	36	150
0:03:36	29	4,3	13	36	150
0:03:37	29	4,3	13	35	150
0:03:38	29	4,3	13	36	150
0:03:39	29	4,3	13	36	150
0:03:40	29	4,4	13	36	150
0:03:41	29	4,4	13	36	150
0:03:42	29	4,4	13	36	150
0:03:43	29	4,4	13	36	150
0:03:44	29	4,4	13	36	150
0:03:45	29	4,4	13	36	150
0:03:46	29	4,4	13	36	150
0:03:47	29	4,5	13	36	150
0:03:48	29	4,5	13	36	150
0:03:49	30	4,5	13	36	150
0:03:50	30	4,5	13	36	150
0:03:51	30	4,5	13	36	150
0:03:52	30	4,7	13	36	150
0:03:53	30	4,8	13	36	150
0:03:54	30	4,8	13	36	150
0:03:55	30	4,9	13	36	150
0:03:56	30	4,9	13	36	150
0:03:57	30	4,9	13	36	150
0:03:58	30	4,9	13	36	150
0:03:59	30	4,9	13	36	150
0:04:00	30	4,9	13	36	150
0:04:01	30	4,9	13	36	150
0:04:02	30	5,0	13	36	150
0:04:03	30	5,0	13	36	150
0:04:04	30	5,0	13	36	150
0:04:05	30	5,0	13	36	150
0:04:06	30	5,0	13	36	150
0:04:07	30	5,0	13	36	150
0:04:08	30	5,0	13	36	150
0:04:09	30	5,0	13	36	150
0:04:10	30	5,0	13	36	150
0:04:11	30	5,0	13	36	150
0:04:12	30	5,1	13	36	150
0:04:13	30	5,1	13	36	150
0:04:14	30	5,1	13	36	150
0:04:15	30	5,1	13	37	150
0:04:16	30	5,1	13	37	150
0:04:17	30	5,1	13	37	150
0:04:18	30	5,1	13	37	150
0:04:19	30	5,1	13	37	150
0:04:20	30	5,2	13	37	150
0:04:21	30	5,2	13	37	150
0:04:22	30	5,2	13	37	150
0:04:23	30	5,2	13	37	150
0:04:24	30	5,2	13	37	150
0:04:25	30	5,2	13	37	150
0:04:26	30	5,2	13	37	150
0:04:27	30	5,2	13	37	150
0:04:28	30	5,2	13	37	150
0:04:29	30	5,3	13	37	150
0:04:30	30	5,3	13	37	150
0:04:31	30	5,3	13	37	150
0:04:32	30	5,4	13	37	150
0:04:33	30	5,5	13	37	150
0:04:34	30	5,5	13	37	150
0:04:35	30	5,5	13	37	150
0:04:36	30	5,5	13	37	150
0:04:37	30	5,5	13	37	150
0:04:38	30	5,5	13	37	150
0:04:39	30	5,6	13	37	150
0:04:40	30	5,6	13	37	150
0:04:41	31	5,6	13	37	150
0:04:42	31	5,6	13	37	150
0:04:43	31	5,6	13	37	150
0:04:44	31	5,6	13	37	150
0:04:45	31	5,6	13	37	150
0:04:46	31	5,6	13	37	150
0:04:47	31	5,7	13	37	150
0:04:48	31	5,7	13	37	150
0:04:49	31	5,7	13	37	150
0:04:50	31	5,7	13	37	150
0:04:51	31	5,7	13	37	150
0:04:52	31	5,7	13	37	150
0:04:53	31	5,7	13	37	150
0:04:54	31	5,7	13	38	150
0:04:55	31	5,8	13	37	150
0:04:56	31	5,8	13	37	150
0:04:57	31	5,8	13	37	150
0:04:58	31	5,8	13	38	150
0:04:59	31	5,8	13	38	150
0:05:00	31	5,8	13	38	150
0:05:01	31	6,1	13	38	150
0:05:02	31	6,2	13	38	150
0:05:03	31	6,2	13	38	150
0:05:04	31	6,2	13	38	150
0:05:05	31	6,3	13	38	150
0:05:06	31	6,3	13	38	150
0:05:07	31	6,3	13	38	150
0:05:08	31	6,3	13	38	150
0:05:09	31	6,3	13	38	150
0:05:10	31	6,3	13	38	150
0:05:11	31	6,4	13	38	150
0:05:12	31	6,4	13	38	150
0:05:13	31	6,4	13	38	150
0:05:14	31	6,4	13	38	150
0:05:15	31	6,4	13	38	150
0:05:16	31	6,4	13	38	150
0:05:17	31	6,5	13	38	150
0:05:18	31	6,5	13	38	150
0:05:19	31	6,5	13	38	150
0:05:20	31	6,5	13	38	150
0:05:21	31	6,5	13	38	150
0:05:22	31	6,5	13	38	150
0:05:23	31	6,5	13	38	150
0:05:24	31	6,6	13	38	150
0:05:25	31	6,6	13	38	150
0:05:26	31	6,6	13	38	150
0:05:27	31	6,6	13	39	150
0:05:28	31	6,6	13	38	150
0:05:29	31	6,6	13	38	150
0:05:30	31	6,6	13	38	150
0:05:31	31	6,6	13	39	150
0:05:32	32	6,7	13	39	150
0:05:33	32	6,7	13	39	150
0:05:34	32	6,7	13	39	150
0:05:35	32	6,7	13	39	150
0:05:36	32	6,7	13	39	150
0:05:37	32	6,7	13	39	150
0:05:38	32	6,8	13	39	150
0:05:39	32	6,8	13	39	150
0:05:40	32	6,8	13	39	150
0:05:41	32	6,8	13	39	150
0:05:42	32	6,8	13	39	150
0:05:43	32	6,8	13	39	150
0:05:44	32	6,8	13	39	150
0:05:45	32	6,9	13	39	150
0:05:46	32	6,9	13	39	150
0:05:47	32	6,9	13	39	150
0:05:48	32	6,9	13	39	150
0:05:49	32	6,9	13	39	150
0:05:50	32	6,9	13	39	150
0:05:51	32	6,9	13	39	150
0:05:52	32	6,9	13	39	150
0:05:53	32	7,0	13	39	150
0:05:54	32	7,0	13	39	150
0:05:55	32	7,0	13	39	150
0:05:56	32	7,0	13	39	150
0:05:57	32	7,0	13	39	150
0:05:58	32	7,0	13	39	150
0:05:59	32	7,0	13	39	150
0:06:00	32	7,0	13	39	150
0:06:01	32	7,1	13	39	150
0:06:02	32	7,1	13	39	150
0:06:03	32	7,1	13	39	150
0:06:04	32	7,1	13	39	150
0:06:05	32	7,1	13	39	150
0:06:06	32	7,1	13	39	150
0:06:07	32	7,2	13	39	150
0:06:08	32	7,2	13	39	150
0:06:09	32	7,2	13	40	150
0:06:10	32	7,2	13	39	150
0:06:11	32	7,2	13	39	150
0:06:12	32	7,2	13	40	150
0:06:13	32	7,2	13	40	150
0:06:14	32	7,2	13	40	150
0:06:15	32	7,3	13	40	150
0:06:16	32	7,3	13	40	150
0:06:17	32	7,3	13	39	150
0:06:18	32	7,3	13	40	150
0:06:19	32	7,3	13	40	150
0:06:20	32	7,3	13	40	150
0:06:21	32	7,3	13	40	150
0:06:22	33	7,4	13	40	150
0:06:23	33	7,4	13	40	150
0:06:24	33	7,4	13	40	150
0:06:25	33	7,5	13	40	150
0:06:26	33	7,5	13	40	150
0:06:27	33	7,5	13	40	150
0:06:28	33	7,5	13	40	150
0:06:29	33	7,5	13	40	150
0:06:30	33	7,5	13	40	150
0:06:31	33	7,6	13	40	150
0:06:32	33	7,6	13	40	150
0:06:33	33	7,6	13	40	150
0:06:34	33	7,6	13	40	150
0:06:35	33	7,6	13	40	150
0:06:36	33	7,6	13	40	150
0:06:37	33	7,7	13	40	150
0:06:38	33	7,7	13	40	150
0:06:39	33	7,7	13	40	150
0:06:40	33	7,7	13	40	150
0:06:41	33	7,7	13	40	150
0:06:42	33	7,9	13	40	150
0:06:43	33	8,0	13	40	150
0:06:44	33	8,1	13	40	150
0:06:45	33	8,1	13	40	150
0:06:46	33	8,1	13	40	150
0:06:47	33	8,2	13	40	150
0:06:48	33	8,2	13	40	150
0:06:49	33	8,2	13	40	150
0:06:50	33	8,2	13	41	150
0:06:51	33	8,2	13	41	150
0:06:52	33	8,2	13	40	150
0:06:53	33	8,2	13	41	150
0:06:54	33	8,3	13	41	150
0:06:55	33	8,3	13	41	150
0:06:56	33	8,3	13	41	150
0:06:57	33	8,3	13	41	150
0:06:58	33	8,3	13	41	150
0:06:59	33	8,3	13	41	150
0:07:00	33	8,3	13	41	150
0:07:01	33	8,4	13	41	150
0:07:02	33	8,4	13	41	150
0:07:03	33	8,4	13	41	150
0:07:04	33	8,4	13	41	150
0:07:05	33	8,4	13	41	150
0:07:06	33	8,4	13	41	150
0:07:07	33	8,4	13	41	150
0:07:08	33	8,4	13	41	150
0:07:09	33	8,5	13	41	150
0:07:10	33	8,5	13	41	150
0:07:11	33	8,5	13	41	150
0:07:12	34	8,5	13	41	150
0:07:13	34	8,5	13	41	150
0:07:14	34	8,5	13	41	150
0:07:15	34	8,5	13	41	150
0:07:16	34	8,5	13	41	150
0:07:17	34	8,6	13	41	150
0:07:18	34	8,6	13	41	150
0:07:19	34	8,6	13	41	150
0:07:20	34	8,6	13	41	150
0:07:21	34	8,6	13	41	150
0:07:22	34	8,6	13	41	150
0:07:23	34	8,6	13	41	150
0:07:24	34	8,7	13	41	150
0:07:25	34	8,7	13	41	150
0:07:26	34	8,7	13	41	150
0:07:27	34	8,7	13	41	150
0:07:28	34	8,7	13	41	150
0:07:29	34	8,7	13	41	150
0:07:30	34	8,7	13	41	150
0:07:31	34	8,7	13	41	150
0:07:32	34	8,8	13	41	150
0:07:33	34	8,8	12	41	150
0:07:34	34	8,8	12	41	150
0:07:35	34	8,8	12	41	150
0:07:36	34	8,8	12	41	150
0:07:37	34	8,8	12	42	150
0:07:38	34	8,8	12	41	150
0:07:39	34	8,9	12	42	150
0:07:40	34	8,9	12	41	150
0:07:41	34	8,9	12	42	150
0:07:42	34	8,9	12	42	150
0:07:43	34	8,9	12	42	150
0:07:44	34	8,9	12	42	150
0:07:45	34	8,9	12	42	150
0:07:46	34	9,0	12	42	150
0:07:47	34	9,0	12	42	150
0:07:48	34	9,0	12	42	150
0:07:49	34	9,0	12	42	150
0:07:50	34	9,0	12	42	150
0:07:51	34	9,0	12	42	150
0:07:52	34	9,0	12	42	150
0:07:53	34	9,0	12	42	150
0:07:54	34	9,1	12	42	150
0:07:55	34	9,2	12	42	150
0:07:56	34	9,2	12	42	150
0:07:57	34	9,2	12	42	150
0:07:58	34	9,2	12	42	150
0:07:59	34	9,3	12	42	150
0:08:00	34	9,3	12	42	150
0:08:01	35	9,3	12	42	150
0:08:02	35	9,3	12	42	150
0:08:03	35	9,3	12	42	150
0:08:04	35	9,3	12	42	150
0:08:05	35	9,3	12	42	150
0:08:06	35	9,3	12	42	150
0:08:07	35	9,3	12	42	150
0:08:08	35	9,4	12	42	150
0:08:09	35	9,4	12	42	150
0:08:10	35	9,4	12	42	150
0:08:11	35	9,4	12	42	150
0:08:12	35	9,4	12	42	150
0:08:13	35	9,4	12	42	150
0:08:14	35	9,4	12	42	150
0:08:15	35	9,5	12	42	150
0:08:16	35	9,6	12	42	150
0:08:17	35	9,7	12	42	150
0:08:18	35	9,7	12	42	150
0:08:19	35	9,8	12	42	150
0:08:20	35	9,8	12	42	150
0:08:21	35	9,8	12	42	150
0:08:22	35	9,8	12	43	150
0:08:23	35	9,8	12	42	150
0:08:24	35	9,8	12	42	150
0:08:25	35	9,8	12	43	150
0:08:26	35	9,9	12	42	150
0:08:27	35	9,9	12	42	150
0:08:28	35	9,9	12	42	150
0:08:29	35	9,9	12	43	150
0:08:30	35	9,9	12	43	150
0:08:31	35	9,9	12	43	150
0:08:32	35	9,9	12	43	150
0:08:33	35	10,0	12	43	150
0:08:34	35	10,0	12	43	150
0:08:35	35	10,0	12	43	150
0:08:36	35	10,0	12	43	150
0:08:37	35	10,0	12	43	150
0:08:38	35	10,0	12	43	150
0:08:39	35	10,1	12	43	150
0:08:40	35	10,1	12	43	150
0:08:41	35	10,1	12	43	150
0:08:42	35	10,1	12	43	150
0:08:43	35	10,1	12	43	150
0:08:44	35	10,1	12	43	150
0:08:45	35	10,1	12	43	150
0:08:46	35	10,1	12	43	150
0:08:47	35	10,2	12	43	150
0:08:48	35	10,2	12	43	150
0:08:49	35	10,2	12	43	150
0:08:50	36	10,2	12	43	150
0:08:51	36	10,2	12	43	150
0:08:52	36	10,2	12	43	150
0:08:53	36	10,2	12	43	150
0:08:54	36	10,3	12	43	150
0:08:55	36	10,3	12	43	150
0:08:56	36	10,3	12	43	150
0:08:57	36	10,3	12	43	150
0:08:58	36	10,3	12	43	150
0:08:59	36	10,3	12	43	150
0:09:00	36	10,3	12	43	150
0:09:01	36	10,4	12	43	150
0:09:02	36	10,4	12	43	150
0:09:03	36	10,4	12	43	150
0:09:04	36	10,4	12	43	150
0:09:05	36	10,4	12	43	150
0:09:06	36	10,4	12	43	150
0:09:07	36	10,4	12	43	150
0:09:08	36	10,5	12	43	150
0:09:09	36	10,5	12	43	150
0:09:10	36	10,5	12	44	150
0:09:11	36	10,5	12	43	150
0:09:12	36	10,7	12	43	150
0:09:13	36	10,8	12	44	150
0:09:14	36	10,8	12	44	150
0:09:15	36	10,8	12	44	150
0:09:16	36	10,8	12	44	150
0:09:17	36	10,9	12	44	150
0:09:18	36	10,9	12	44	150
0:09:19	36	10,9	12	44	150
0:09:20	36	10,9	12	44	150
0:09:21	36	10,9	12	44	150
0:09:22	36	10,9	12	44	150
0:09:23	36	10,9	12	44	150
0:09:24	36	11,0	12	44	150
0:09:25	36	11,0	12	44	150
0:09:26	36	11,0	12	44	150
0:09:27	36	11,0	12	44	150
0:09:28	36	11,0	12	44	150
0:09:29	36	11,0	12	44	150
0:09:30	36	11,0	12	44	150
0:09:31	36	11,1	12	44	150
0:09:32	36	11,1	12	44	150
0:09:33	36	11,1	12	44	150
0:09:34	36	11,1	12	44	150
0:09:35	36	11,1	12	44	150
0:09:36	36	11,1	12	44	150
0:09:37	36	11,1	12	44	150
0:09:38	36	11,1	12	44	150
0:09:39	37	11,2	12	44	150
0:09:40	37	11,2	12	44	150
0:09:41	37	11,2	12	44	150
0:09:42	37	11,2	12	44	150
0:09:43	37	11,2	12	44	150
0:09:44	37	11,2	12	44	150
0:09:45	37	11,2	12	44	150
0:09:46	37	11,3	12	44	150
0:09:47	37	11,3	12	44	150
0:09:48	37	11,3	12	44	150
0:09:49	37	11,3	12	44	150
0:09:50	37	11,3	12	44	150
0:09:51	37	11,3	12	44	150
0:09:52	37	11,4	12	44	150
0:09:53	37	11,4	12	44	150
0:09:54	37	11,4	12	44	150
0:09:55	37	11,4	12	44	150
0:09:56	37	11,4	12	44	150
0:09:57	37	11,4	12	45	150
0:09:58	37	11,4	12	45	150
0:09:59	37	11,5	12	45	150
0:10:00	37	11,5	12	45	150
0:10:01	37	11,5	12	44	150
0:10:02	37	11,5	12	45	150
0:10:03	37	11,5	12	45	150
0:10:04	37	11,5	12	45	150
0:10:05	37	11,5	12	45	150
0:10:06	37	11,6	12	45	150
0:10:07	37	11,6	12	45	150
0:10:08	37	11,6	12	45	150
0:10:09	37	11,6	12	45	150
0:10:10	37	11,6	12	45	150
0:10:11	37	11,6	12	45	150
0:10:12	37	11,7	12	45	150
0:10:13	37	11,7	12	45	150
0:10:14	37	11,7	12	45	150
0:10:15	37	11,7	12	45	150
0:10:16	37	11,7	12	45	150
0:10:17	37	11,7	12	45	150
0:10:18	37	11,8	12	45	150
0:10:19	37	11,8	12	45	150
0:10:20	37	11,8	12	45	150
0:10:21	37	11,9	12	45	150
0:10:22	37	12,0	12	45	150
0:10:23	37	12,1	12	45	150
0:10:24	37	12,1	12	45	150
0:10:25	37	12,2	12	45	150
0:10:26	37	12,2	12	45	150
0:10:27	37	12,2	12	45	150
0:10:28	37	12,2	12	45	150
0:10:29	37	12,2	12	45	150
0:10:30	38	12,2	12	45	150
0:10:31	38	12,3	12	45	150
0:10:32	38	12,3	12	46	150
0:10:33	38	12,3	12	45	150
0:10:34	38	12,3	12	45	150
0:10:35	38	12,3	12	45	150
0:10:36	38	12,3	12	45	150
0:10:37	38	12,3	12	45	150
0:10:38	38	12,3	12	45	150
0:10:39	38	12,4	12	46	150
0:10:40	38	12,4	12	45	150
0:10:41	38	12,4	12	46	150
0:10:42	38	12,4	12	45	150
0:10:43	38	12,4	12	46	150
0:10:44	38	12,4	12	46	150
0:10:45	38	12,4	12	46	150
0:10:46	38	12,5	12	45	150
0:10:47	38	12,5	12	46	150
0:10:48	38	12,5	12	46	150
0:10:49	38	12,5	12	46	150
0:10:50	38	12,5	12	46	150
0:10:51	38	12,5	12	46	150
0:10:52	38	12,5	12	46	150
0:10:53	38	12,5	12	46	150
0:10:54	38	12,6	12	46	150
0:10:55	38	12,6	12	46	150
0:10:56	38	12,6	12	46	150
0:10:57	38	12,6	12	46	150
0:10:58	38	12,6	12	46	150
0:10:59	38	12,6	12	46	150
0:11:00	38	12,6	12	46	150
0:11:01	38	12,7	12	46	150
0:11:02	38	12,7	12	46	150
0:11:03	38	12,7	12	46	150
0:11:04	38	12,7	12	46	150
0:11:05	38	12,7	12	46	150
0:11:06	38	12,7	12	46	150
0:11:07	38	12,7	12	46	150
0:11:08	38	12,8	12	46	150
0:11:09	38	12,8	12	46	150
0:11:10	38	12,8	12	46	150
0:11:11	38	12,8	12	46	150
0:11:12	38	12,8	12	46	150
0:11:13	38	12,8	12	46	150
0:11:14	38	12,8	12	46	150
0:11:15	38	12,8	12	46	150
0:11:16	38	12,9	12	46	150
0:11:17	38	12,9	12	46	150
0:11:18	38	12,9	12	46	150
0:11:19	39	12,9	12	46	150
0:11:20	39	12,9	12	46	150
0:11:21	39	12,9	12	46	150
0:11:22	39	13,0	12	46	150
0:11:23	39	13,0	12	46	150
0:11:24	39	13,1	12	46	150
0:11:25	39	13,2	12	46	150
0:11:26	39	13,2	12	46	150
0:11:27	39	13,2	12	46	150
0:11:28	39	13,3	12	46	150
0:11:29	39	13,3	12	46	150
0:11:30	39	13,3	12	47	150
0:11:31	39	13,3	12	47	150
0:11:32	39	13,3	12	47	150
0:11:33	39	13,3	12	47	150
0:11:34	39	13,3	12	47	150
0:11:35	39	13,4	12	47	150
0:11:36	39	13,4	12	47	150
0:11:37	39	13,4	12	47	150
0:11:38	39	13,4	12	47	150
0:11:39	39	13,4	12	47	150
0:11:40	39	13,4	12	47	150
0:11:41	39	13,4	12	47	150
0:11:42	39	13,4	12	47	150
0:11:43	39	13,5	12	47	150
0:11:44	39	13,5	12	47	150
0:11:45	39	13,5	12	47	150
0:11:46	39	13,5	12	47	150
0:11:47	39	13,5	12	47	150
0:11:48	39	13,5	12	47	150
0:11:49	39	13,5	12	47	150
0:11:50	39	13,6	12	47	150
0:11:51	39	13,6	12	47	150
0:11:52	39	13,6	12	47	150
0:11:53	39	13,6	12	47	150
0:11:54	39	13,6	12	47	150
0:11:55	39	13,6	12	47	150
0:11:56	39	13,7	12	47	150
0:11:57	39	13,7	12	47	150
0:11:58	39	13,7	12	47	150
0:11:59	39	13,7	12	47	150
0:12:00	39	13,7	12	47	150
0:12:01	39	13,7	12	47	150
0:12:02	39	13,7	12	47	150
0:12:03	39	13,8	12	47	150
0:12:04	39	13,8	12	47	150
0:12:05	39	13,8	12	47	150
0:12:06	39	13,8	12	47	150
0:12:07	39	13,8	12	47	150
0:12:08	39	13,8	12	47	150
0:12:09	39	13,8	12	47	150
0:12:10	39	13,8	12	47	150
0:12:11	40	13,9	12	47	150
0:12:12	40	13,9	12	47	150
0:12:13	40	13,9	12	47	150
0:12:14	40	14,0	12	47	150
0:12:15	40	14,1	12	47	150
0:12:16	40	14,1	12	47	150
0:12:17	40	14,2	12	47	150
0:12:18	40	14,2	12	47	150
0:12:19	40	14,2	12	47	150
0:12:20	40	14,2	12	48	150
0:12:21	40	14,2	12	48	150
0:12:22	40	14,2	12	48	150
0:12:23	40	14,3	12	48	150
0:12:24	40	14,3	12	47	150
0:12:25	40	14,3	12	48	150
0:12:26	40	14,3	12	48	150
0:12:27	40	14,3	12	48	150
0:12:28	40	14,3	12	48	150
0:12:29	40	14,4	12	48	150
0:12:30	40	14,4	12	48	150
0:12:31	40	14,4	12	48	150
0:12:32	40	14,4	12	48	150
0:12:33	40	14,4	12	48	150
0:12:34	40	14,4	12	48	150
0:12:35	40	14,4	12	48	150
0:12:36	40	14,5	12	48	150
0:12:37	40	14,5	12	48	150
0:12:38	40	14,5	12	48	150
0:12:39	40	14,5	12	48	150
0:12:40	40	14,5	12	48	150
0:12:41	40	14,5	12	48	150
0:12:42	40	14,5	12	48	150
0:12:43	40	14,6	12	48	150
0:12:44	40	14,6	12	48	150
0:12:45	40	14,6	12	48	150
0:12:46	40	14,6	12	48	150
0:12:47	40	14,6	12	48	150
0:12:48	40	14,6	12	48	150
0:12:49	40	14,6	12	48	150
0:12:50	40	14,7	12	48	150
0:12:51	40	14,7	12	48	150
0:12:52	40	14,7	12	48	150
0:12:53	40	14,7	12	48	150
0:12:54	40	14,7	12	48	150
0:12:55	40	14,7	12	48	150
0:12:56	40	14,7	12	48	150
0:12:57	40	14,8	12	48	150
0:12:58	40	14,8	12	48	150
0:12:59	40	14,8	12	48	150
0:13:00	40	14,8	12	48	150
0:13:01	40	14,8	12	48	150
0:13:02	40	14,8	12	48	150
0:13:03	40	14,9	12	49	150
0:13:04	41	14,9	12	48	150
0:13:05	41	14,9	12	48	150
0:13:06	41	14,9	12	48	150
0:13:07	41	14,9	12	49	150
0:13:08	41	14,9	12	48	150
0:13:09	41	15,0	12	48	150
0:13:10	41	15,0	12	48	150
0:13:11	41	15,0	12	49	150
0:13:12	41	15,1	12	49	150
0:13:13	41	15,2	12	49	150
0:13:14	41	15,3	12	49	150
0:13:15	41	15,3	12	49	150
0:13:16	41	15,3	12	49	150
0:13:17	41	15,3	12	49	150
0:13:18	41	15,3	12	49	150
0:13:19	41	15,3	12	49	150
0:13:20	41	15,4	12	49	150
0:13:21	41	15,4	12	49	150
0:13:22	41	15,4	12	49	150
0:13:23	41	15,4	12	49	150
0:13:24	41	15,4	12	49	150
0:13:25	41	15,4	12	49	150
0:13:26	41	15,4	12	49	150
0:13:27	41	15,5	12	49	150
0:13:28	41	15,5	12	49	150
0:13:29	41	15,5	12	49	150
0:13:30	41	15,5	12	49	150
0:13:31	41	15,5	12	49	150
0:13:32	41	15,5	12	49	150
0:13:33	41	15,5	12	49	150
0:13:34	41	15,6	12	49	150
0:13:35	41	15,6	12	49	150
0:13:36	41	15,6	12	49	150
0:13:37	41	15,6	12	49	150
0:13:38	41	15,6	12	49	150
0:13:39	41	15,6	12	49	150
0:13:40	41	15,6	12	49	150
0:13:41	41	15,7	12	49	150
0:13:42	41	15,7	12	49	150
0:13:43	41	15,7	12	49	150
0:13:44	41	15,7	12	49	150
0:13:45	41	15,7	12	49	150
0:13:46	41	15,7	12	49	150
0:13:47	41	15,7	12	49	150
0:13:48	41	15,8	12	49	150
0:13:49	41	15,8	12	49	150
0:13:50	41	15,8	12	50	150
0:13:51	41	15,8	12	50	150
0:13:52	41	15,8	12	49	150
0:13:53	41	15,8	12	49	150
0:13:54	41	15,8	12	49	150
0:13:55	42	15,9	12	50	150
0:13:56	42	15,9	12	49	150
0:13:57	42	15,9	12	50	150
0:13:58	42	15,9	12	50	150
0:13:59	42	15,9	12	50	150
0:14:00	42	15,9	12	49	150
0:14:01	42	15,9	12	50	150
0:14:02	42	16,0	12	49	150
0:14:03	42	16,0	12	50	150
0:14:04	42	16,0	12	50	150
0:14:05	42	16,0	12	50	150
0:14:06	42	16,0	12	50	150
0:14:07	42	16,0	12	50	150
0:14:08	42	16,0	12	50	150
0:14:09	42	16,1	12	50	150
0:14:10	42	16,1	12	50	150
0:14:11	42	16,2	12	49	150
0:14:12	42	16,2	12	50	150
0:14:13	42	16,3	12	50	150
0:14:14	42	16,3	12	50	150
0:14:15	42	16,3	12	50	150
0:14:16	42	16,3	12	50	150
0:14:17	42	16,3	12	50	150
0:14:18	42	16,4	12	50	150
0:14:19	42	16,4	12	50	150
0:14:20	42	16,4	12	50	150
0:14:21	42	16,4	12	50	150
0:14:22	42	16,4	12	50	150
0:14:23	42	16,4	12	50	150
0:14:24	42	16,4	12	50	150
0:14:25	42	16,5	12	50	150
0:14:26	42	16,5	12	50	150
0:14:27	42	16,5	12	50	150
0:14:28	42	16,5	12	50	150
0:14:29	42	16,5	12	50	150
0:14:30	42	16,5	12	50	150
0:14:31	42	16,5	12	50	150
0:14:32	42	16,6	12	50	150
0:14:33	42	16,6	12	50	150
0:14:34	42	16,6	12	50	150
0:14:35	42	16,6	12	50	150
0:14:36	42	16,6	12	50	150
0:14:37	42	16,6	12	50	150
0:14:38	42	16,7	12	50	150
0:14:39	42	16,7	12	50	150
0:14:40	42	16,7	12	51	150
0:14:41	42	16,7	12	51	150
0:14:42	42	16,7	12	50	150
0:14:43	42	16,7	12	51	150
0:14:44	42	16,7	12	50	150
0:14:45	42	16,8	12	50	150
0:14:46	42	16,8	12	51	150
0:14:47	43	16,8	12	50	150
0:14:48	43	16,8	12	50	150
0:14:49	43	16,8	12	51	150
0:14:50	43	16,8	12	50	150
0:14:51	43	16,8	12	51	150
0:14:52	43	16,9	12	51	150
0:14:53	43	16,9	12	51	150
0:14:54	43	17,0	12	51	150
0:14:55	43	17,1	12	51	150
0:14:56	43	17,1	12	51	150
0:14:57	43	17,2	12	51	150
0:14:58	43	17,2	12	51	150
0:14:59	43	17,2	12	51	150
0:15:00	43	17,2	12	51	150
0:15:01	43	17,2	12	51	150
0:15:02	43	17,3	12	51	150
0:15:03	43	17,3	12	51	150
0:15:04	43	17,3	12	51	150
0:15:05	43	17,3	12	51	150
0:15:06	43	17,3	12	51	150
0:15:07	43	17,3	12	51	150
0:15:08	43	17,3	12	51	150
0:15:09	43	17,3	12	51	150
0:15:10	43	17,4	12	51	150
0:15:11	43	17,4	12	51	150
0:15:12	43	17,4	12	51	150
0:15:13	43	17,4	12	51	150
0:15:14	43	17,4	12	51	150
0:15:15	43	17,4	12	51	150
0:15:16	43	17,4	12	51	150
0:15:17	43	17,5	12	51	150
0:15:18	43	17,5	12	51	150
0:15:19	43	17,5	12	51	150
0:15:20	43	17,5	12	51	150
0:15:21	43	17,5	12	51	150
0:15:22	43	17,5	12	51	150
0:15:23	43	17,5	12	51	150
0:15:24	43	17,6	12	51	150
0:15:25	43	17,6	12	51	150
0:15:26	43	17,6	12	51	150
0:15:27	43	17,6	12	51	150
0:15:28	43	17,6	12	51	150
0:15:29	43	17,6	12	51	150
0:15:30	43	17,7	12	51	150
0:15:31	43	17,7	12	51	150
0:15:32	43	17,7	12	52	150
0:15:33	43	17,7	12	51	150
0:15:34	43	17,7	12	52	150
0:15:35	43	17,7	12	52	150
0:15:36	43	17,8	12	52	150
0:15:37	43	17,8	12	52	150
0:15:38	43	17,8	12	52	150
0:15:39	43	17,8	12	52	150
0:15:40	44	17,8	12	52	150
0:15:41	44	17,8	12	51	150
0:15:42	44	17,8	12	51	150
0:15:43	44	17,9	12	52	150
0:15:44	44	17,9	12	52	150
0:15:45	44	17,9	12	52	150
0:15:46	44	17,9	12	52	150
0:15:47	44	17,9	12	52	150
0:15:48	44	17,9	12	52	150
0:15:49	44	17,9	12	52	150
0:15:50	44	18,0	12	52	150
0:15:51	44	18,0	12	52	150
0:15:52	44	18,0	12	52	150
0:15:53	44	18,0	12	52	150
0:15:54	44	18,0	12	52	150
0:15:55	44	18,0	12	52	150
0:15:56	44	18,1	12	52	150
0:15:57	44	18,2	12	52	150
0:15:58	44	18,3	12	52	150
0:15:59	44	18,3	12	52	150
0:16:00	44	18,3	12	52	150
0:16:01	44	18,3	12	52	150
0:16:02	44	18,3	12	52	150
0:16:03	44	18,3	12	52	150
0:16:04	44	18,4	12	52	150
0:16:05	44	18,4	12	52	150
0:16:06	44	18,4	12	52	150
0:16:07	44	18,4	12	52	150
0:16:08	44	18,4	12	52	150
0:16:09	44	18,4	12	52	150
0:16:10	44	18,4	12	52	150
0:16:11	44	18,5	12	52	150
0:16:12	44	18,5	12	52	150
0:16:13	44	18,5	12	52	150
0:16:14	44	18,5	12	52	150
0:16:15	44	18,5	12	52	150
0:16:16	44	18,5	12	52	150
0:16:17	44	18,5	12	52	150
0:16:18	44	18,6	12	52	150
0:16:19	44	18,6	12	52	150
0:16:20	44	18,6	12	52	150
0:16:21	44	18,6	12	52	150
0:16:22	44	18,6	12	52	150
0:16:23	44	18,6	12	52	150
0:16:24	44	18,6	12	53	150
0:16:25	44	18,7	12	52	150
0:16:26	44	18,7	12	53	150
0:16:27	44	18,7	12	53	150
0:16:28	44	18,7	12	53	150
0:16:29	44	18,7	12	53	150
0:16:30	44	18,7	12	53	150
0:16:31	44	18,7	12	53	150
0:16:32	44	18,8	12	53	150
0:16:33	45	18,8	12	53	150
0:16:34	45	18,8	12	53	150
0:16:35	45	18,8	12	53	150
0:16:36	45	18,8	12	53	150
0:16:37	45	18,8	12	53	150
0:16:38	45	18,9	12	53	150
0:16:39	45	18,9	12	53	150
0:16:40	45	18,9	12	53	150
0:16:41	45	18,9	12	53	150
0:16:42	45	18,9	12	53	150
0:16:43	45	18,9	12	53	150
0:16:44	45	19,0	12	53	150
0:16:45	45	19,0	12	53	150
0:16:46	45	19,1	12	53	150
0:16:47	45	19,1	12	53	150
0:16:48	45	19,1	12	53	150
0:16:49	45	19,1	12	53	150
0:16:50	45	19,2	12	53	150
0:16:51	45	19,2	12	53	150
0:16:52	45	19,2	12	53	150
0:16:53	45	19,2	12	53	150
0:16:54	45	19,2	12	53	150
0:16:55	45	19,3	12	53	150
0:16:56	45	19,3	12	53	150
0:16:57	45	19,3	12	53	150
0:16:58	45	19,3	12	53	150
0:16:59	45	19,3	12	53	150
0:17:00	45	19,3	12	53	150
0:17:01	45	19,3	12	53	150
0:17:02	45	19,4	12	53	150
0:17:03	45	19,4	12	53	150
0:17:04	45	19,4	12	53	150
0:17:05	45	19,4	12	53	150
0:17:06	45	19,4	12	53	150
0:17:07	45	19,4	12	53	150
0:17:08	45	19,4	12	54	150
0:17:09	45	19,5	12	53	150
0:17:10	45	19,5	12	53	150
0:17:11	45	19,5	12	53	150
0:17:12	45	19,5	12	53	150
0:17:13	45	19,5	12	54	150
0:17:14	45	19,5	12	54	150
0:17:15	45	19,6	12	54	150
0:17:16	45	19,6	12	54	150
0:17:17	45	19,6	12	54	150
0:17:18	45	19,6	12	54	150
0:17:19	45	19,6	12	54	150
0:17:20	45	19,6	12	54	150
0:17:21	45	19,6	12	54	150
0:17:22	45	19,7	12	53	150
0:17:23	45	19,7	12	54	150
0:17:24	45	19,7	12	54	150
0:17:25	45	19,8	12	54	150
0:17:26	45	19,8	12	54	150
0:17:27	46	19,8	12	54	150
0:17:28	46	19,8	12	54	150
0:17:29	46	19,8	12	54	150
0:17:30	46	19,9	12	54	150
0:17:31	46	19,9	12	54	150
0:17:32	46	19,9	12	54	150
0:17:33	46	19,9	12	54	150
0:17:34	46	19,9	12	54	150
0:17:35	46	19,9	12	54	150
0:17:36	46	19,9	12	54	150
0:17:37	46	20,0	12	54	150
0:17:38	46	20,0	12	54	150
0:17:39	46	20,0	12	54	150
0:17:40	46	20,0	12	54	150
0:17:41	46	20,0	12	54	150
0:17:42	46	20,1	12	54	150
0:17:43	46	20,1	12	54	150
0:17:44	46	20,1	12	54	150
0:17:45	46	20,1	12	54	150
0:17:46	46	20,1	12	54	150
0:17:47	46	20,1	12	54	150
0:17:48	46	20,1	12	54	150
0:17:49	46	20,2	12	54	150
0:17:50	46	20,2	12	54	150
0:17:51	46	20,2	12	54	150
0:17:52	46	20,2	12	54	150
0:17:53	46	20,2	12	54	150
0:17:54	46	20,3	12	54	150
0:17:55	46	20,3	12	54	150
0:17:56	46	20,3	12	54	150
0:17:57	46	20,4	12	54	150
0:17:58	46	20,4	12	54	150
0:17:59	46	20,5	12	54	150
0:18:00	46	20,5	12	54	150
0:18:01	46	20,5	12	54	150
0:18:02	46	20,5	12	54	150
0:18:03	46	20,5	12	55	150
0:18:04	46	20,5	12	55	150
0:18:05	46	20,5	12	55	150
0:18:06	46	20,6	12	55	150
0:18:07	46	20,6	12	55	150
0:18:08	46	20,6	12	54	150
0:18:09	46	20,6	12	55	150
0:18:10	46	20,6	12	55	150
0:18:11	46	20,6	12	55	150
0:18:12	46	20,6	12	55	150
0:18:13	46	20,7	12	55	150
0:18:14	46	20,7	12	55	150
0:18:15	46	20,7	12	55	150
0:18:16	46	20,7	12	55	150
0:18:17	46	20,7	12	55	150
0:18:18	46	20,7	12	55	150
0:18:19	46	20,7	12	55	150
0:18:20	47	20,8	12	55	150
0:18:21	47	20,8	12	55	150
0:18:22	47	20,8	12	55	150
0:18:23	47	20,8	12	55	150
0:18:24	47	20,8	12	55	150
0:18:25	47	20,8	12	55	150
0:18:26	47	20,8	12	55	150
0:18:27	47	21,0	12	55	150
0:18:28	47	21,0	12	55	150
0:18:29	47	21,0	12	55	150
0:18:30	47	21,1	12	55	150
0:18:31	47	21,1	12	55	150
0:18:32	47	21,1	12	55	150
0:18:33	47	21,1	12	55	150
0:18:34	47	21,1	12	55	150
0:18:35	47	21,1	12	55	150
0:18:36	47	21,1	12	55	150
0:18:37	47	21,2	12	55	150
0:18:38	47	21,2	12	55	150
0:18:39	47	21,2	12	55	150
0:18:40	47	21,2	12	55	150
0:18:41	47	21,2	12	55	150
0:18:42	47	21,2	12	55	150
0:18:43	47	21,2	12	55	150
0:18:44	47	21,3	12	55	150
0:18:45	47	21,3	12	55	150
0:18:46	47	21,3	12	55	150
0:18:47	47	21,3	12	55	150
0:18:48	47	21,3	12	55	150
0:18:49	47	21,4	12	55	150
0:18:50	47	21,4	12	55	150
0:18:51	47	21,4	12	55	150
0:18:52	47	21,4	12	55	150
0:18:53	47	21,4	12	55	150
0:18:54	47	21,4	12	55	150
0:18:55	47	21,5	12	55	150
0:18:56	47	21,5	12	55	150
0:18:57	47	21,5	12	55	150
0:18:58	47	21,5	12	56	150
0:18:59	47	21,5	12	56	150
0:19:00	47	21,5	12	56	150
0:19:01	47	21,5	12	56	150
0:19:02	47	21,6	12	56	150
0:19:03	47	21,6	12	56	150
0:19:04	47	21,6	12	56	150
0:19:05	47	21,6	12	56	150
0:19:06	47	21,6	12	56	150
0:19:07	47	21,6	12	56	150
0:19:08	47	21,7	12	56	150
0:19:09	47	21,7	12	56	150
0:19:10	47	21,7	12	56	150
0:19:11	47	21,7	12	56	150
0:19:12	48	21,7	12	56	150
0:19:13	48	21,7	12	56	150
0:19:14	48	21,7	12	56	150
0:19:15	48	21,8	12	56	150
0:19:16	48	21,8	12	56	150
0:19:17	48	21,9	12	56	150
0:19:18	48	21,9	12	56	150
0:19:19	48	21,9	12	56	150
0:19:20	48	21,9	12	56	150
0:19:21	48	21,9	12	56	150
0:19:22	48	22,0	12	56	150
0:19:23	48	22,0	12	56	150
0:19:24	48	22,0	12	56	150
0:19:25	48	22,0	12	56	150
0:19:26	48	22,0	12	56	150
0:19:27	48	22,0	12	56	150
0:19:28	48	22,1	12	56	150
0:19:29	48	22,1	12	56	150
0:19:30	48	22,1	12	56	150
0:19:31	48	22,1	12	56	150
0:19:32	48	22,1	12	56	150
0:19:33	48	22,1	12	56	150
0:19:34	48	22,1	12	56	150
0:19:35	48	22,2	12	56	150
0:19:36	48	22,2	12	56	150
0:19:37	48	22,2	12	56	150
0:19:38	48	22,2	12	56	150
0:19:39	48	22,2	12	56	150
0:19:40	48	22,2	12	56	150
0:19:41	48	22,3	12	56	150
0:19:42	48	22,3	12	56	150
0:19:43	48	22,3	12	56	150
0:19:44	48	22,3	12	56	150
0:19:45	48	22,4	12	56	150
0:19:46	48	22,4	12	56	150
0:19:47	48	22,4	12	56	150
0:19:48	48	22,4	12	56	150
0:19:49	48	22,5	12	56	150
0:19:50	48	22,5	12	56	150
0:19:51	48	22,5	12	56	150
0:19:52	48	22,5	12	56	150
0:19:53	48	22,5	12	56	150
0:19:54	48	22,5	12	56	150
0:19:55	48	22,5	12	56	150
0:19:56	48	22,6	12	56	150
0:19:57	48	22,6	12	57	150
0:19:58	48	22,6	12	57	150
0:19:59	48	22,6	12	57	150
0:20:00	48	22,6	12	57	150
0:20:01	48	22,7	12	57	150
0:20:02	48	22,7	12	57	150
0:20:03	48	22,7	12	57	150
0:20:04	48	22,7	12	57	150
0:20:05	48	22,7	12	57	150
0:20:06	48	22,7	12	57	150
0:20:07	48	22,7	12	57	150
0:20:08	48	22,8	12	57	150
0:20:09	49	22,8	12	57	150
0:20:10	49	22,8	12	57	150
0:20:11	49	22,9	12	57	150
0:20:12	49	22,9	12	57	150
0:20:13	49	22,9	12	57	150
0:20:14	49	23,0	12	57	150
0:20:15	49	23,0	12	57	150
0:20:16	49	23,0	12	57	150
0:20:17	49	23,0	12	57	150
0:20:18	49	23,0	12	57	150
0:20:19	49	23,0	12	57	150
0:20:20	49	23,1	12	57	150
0:20:21	49	23,1	12	57	150
0:20:22	49	23,1	12	57	150
0:20:23	49	23,1	12	57	150
0:20:24	49	23,1	12	57	150
0:20:25	49	23,2	12	57	150
0:20:26	49	23,2	12	57	150
0:20:27	49	23,2	12	57	150
0:20:28	49	23,2	12	57	150
0:20:29	49	23,2	12	57	150
0:20:30	49	23,2	12	57	150
0:20:31	49	23,3	12	57	150
0:20:32	49	23,3	12	57	150
0:20:33	49	23,3	12	57	150
0:20:34	49	23,3	12	57	150
0:20:35	49	23,3	12	58	150
0:20:36	49	23,3	12	57	150
0:20:37	49	23,4	12	58	150
0:20:38	49	23,4	12	58	150
0:20:39	49	23,4	12	58	150
0:20:40	49	23,4	12	58	150
0:20:41	49	23,4	12	58	150
0:20:42	49	23,4	12	58	150
0:20:43	49	23,4	12	58	150
0:20:44	49	23,5	12	58	150
0:20:45	49	23,5	12	58	150
0:20:46	49	23,5	12	58	150
0:20:47	49	23,5	12	58	150
0:20:48	49	23,5	12	58	150
0:20:49	49	23,5	12	58	150
0:20:50	49	23,6	12	58	150
0:20:51	49	23,6	12	58	150
0:20:52	49	23,6	12	58	150
0:20:53	49	23,6	12	58	150
0:20:54	49	23,6	12	58	150
0:20:55	49	23,6	12	58	150
0:20:56	49	23,7	12	58	150
0:20:57	49	23,7	12	58	150
0:20:58	49	23,7	12	58	150
0:20:59	49	23,7	12	58	150
0:21:00	49	23,8	12	58	150
0:21:01	49	23,8	12	58	150
0:21:02	49	23,8	12	58	150
0:21:03	50	23,8	12	58	150
0:21:04	50	23,8	12	58	150
0:21:05	50	23,9	12	58	150
0:21:06	50	23,9	12	58	150
0:21:07	50	23,9	12	58	150
0:21:08	50	23,9	12	58	150
0:21:09	50	23,9	12	58	150
0:21:10	50	23,9	12	58	150
0:21:11	50	24,0	12	58	150
0:21:12	50	24,0	12	58	150
0:21:13	50	24,0	12	58	150
0:21:14	50	24,0	12	58	150
0:21:15	50	24,0	12	58	150
0:21:16	50	24,0	12	58	150
0:21:17	50	24,0	12	58	150
0:21:18	50	24,1	12	58	150
0:21:19	50	24,1	12	58	150
0:21:20	50	24,1	12	58	150
0:21:21	50	24,1	12	58	150
0:21:22	50	24,2	12	58	150
0:21:23	50	24,2	12	58	150
0:21:24	50	24,2	12	59	150
0:21:25	50	24,2	12	59	150
0:21:26	50	24,3	12	58	150
0:21:27	50	24,3	12	58	150
0:21:28	50	24,3	12	59	150
0:21:29	50	24,3	12	59	150
0:21:30	50	24,3	12	59	150
0:21:31	50	24,4	12	59	150
0:21:32	50	24,4	12	59	150
0:21:33	50	24,4	12	59	150
0:21:34	50	24,4	12	59	150
0:21:35	50	24,4	12	59	150
0:21:36	50	24,4	12	59	150
0:21:37	50	24,4	12	59	150
0:21:38	50	24,5	12	59	150
0:21:39	50	24,5	12	59	150
0:21:40	50	24,5	12	59	150
0:21:41	50	24,5	12	59	150
0:21:42	50	24,5	12	59	150
0:21:43	50	24,5	12	59	150
0:21:44	50	24,5	12	59	150
0:21:45	50	24,6	12	59	150
0:21:46	50	24,6	12	59	150
0:21:47	50	24,6	12	59	150
0:21:48	50	24,6	12	59	150
0:21:49	50	24,7	12	59	150
0:21:50	50	24,8	12	59	150
0:21:51	50	24,9	12	59	150
0:21:52	50	24,9	12	59	150
0:21:53	50	24,9	12	59	150
0:21:54	50	24,9	12	59	150
0:21:55	50	25,0	12	59	150
0:21:56	51	25,0	12	59	150
0:21:57	51	25,0	12	59	150
0:21:58	51	25,0	12	59	150
0:21:59	51	25,0	12	59	150
0:22:00	51	25,0	12	59	150
0:22:01	51	25,1	12	59	150
0:22:02	51	25,1	12	59	150
0:22:03	51	25,1	12	59	150
0:22:04	51	25,1	12	59	150
0:22:05	51	25,1	12	59	150
0:22:06	51	25,1	12	59	150
0:22:07	51	25,2	12	59	150
0:22:08	51	25,2	12	59	150
0:22:09	51	25,2	12	59	150
0:22:10	51	25,2	12	59	150
0:22:11	51	25,2	12	59	150
0:22:12	51	25,2	12	59	150
0:22:13	51	25,3	12	59	150
0:22:14	51	25,3	12	59	150
0:22:15	51	25,3	12	59	150
0:22:16	51	25,3	12	60	150
0:22:17	51	25,3	12	60	150
0:22:18	51	25,3	12	60	150
0:22:19	51	25,4	12	60	150
0:22:20	51	25,4	12	60	150
0:22:21	51	25,4	12	60	150
0:22:22	51	25,4	12	60	150
0:22:23	51	25,4	12	60	150
0:22:24	51	25,4	12	60	150
0:22:25	51	25,5	12	60	150
0:22:26	51	25,5	12	60	150
0:22:27	51	25,5	12	60	150
0:22:28	51	25,5	12	60	150
0:22:29	51	25,5	12	60	150
0:22:30	51	25,5	12	60	150
0:22:31	51	25,5	12	60	150
0:22:32	51	25,6	12	60	150
0:22:33	51	25,6	12	60	150
0:22:34	51	25,6	12	60	150
0:22:35	51	25,6	12	60	150
0:22:36	51	25,6	11	60	150
0:22:37	51	25,6	11	60	150
0:22:38	51	25,6	11	60	150
0:22:39	51	25,7	11	60	150
0:22:40	51	25,7	11	60	150
0:22:41	51	25,7	11	60	150
0:22:42	51	25,7	11	60	150
0:22:43	51	25,7	11	60	150
0:22:44	51	25,7	11	60	150
0:22:45	51	25,8	11	60	150
0:22:46	51	25,8	11	60	150
0:22:47	51	25,8	11	60	150
0:22:48	51	25,8	11	60	150
0:22:49	52	25,8	11	60	150
0:22:50	52	25,8	11	60	150
0:22:51	52	25,9	11	60	150
0:22:52	52	25,9	11	60	150
0:22:53	52	25,9	11	60	150
0:22:54	52	25,9	11	60	150
0:22:55	52	25,9	11	60	150
0:22:56	52	25,9	11	60	150
0:22:57	52	26,0	11	60	150
0:22:58	52	26,0	11	60	150
0:22:59	52	26,0	11	60	150
0:23:00	52	26,0	11	60	150
0:23:01	52	26,0	11	60	150
0:23:02	52	26,0	11	60	150
0:23:03	52	26,0	11	60	150
0:23:04	52	26,1	11	60	150
0:23:05	52	26,1	11	60	150
0:23:06	52	26,1	11	61	150
0:23:07	52	26,1	11	61	150
0:23:08	52	26,1	11	61	150
0:23:09	52	26,2	11	61	150
0:23:10	52	26,2	11	61	150
0:23:11	52	26,2	11	61	150
0:23:12	52	26,2	11	61	150
0:23:13	52	26,2	11	61	150
0:23:14	52	26,2	11	61	150
0:23:15	52	26,2	11	61	150
0:23:16	52	26,3	11	61	150
0:23:17	52	26,3	11	61	150
0:23:18	52	26,3	11	61	150
0:23:19	52	26,3	11	61	150
0:23:20	52	26,3	11	61	150
0:23:21	52	26,4	11	61	150
0:23:22	52	26,4	11	61	150
0:23:23	52	26,4	11	61	150
0:23:24	52	26,4	11	61	150
0:23:25	52	26,5	11	61	150
0:23:26	52	26,5	11	61	150
0:23:27	52	26,5	11	61	150
0:23:28	52	26,5	11	61	150
0:23:29	52	26,5	11	61	150
0:23:30	52	26,5	11	61	150
0:23:31	52	26,6	11	61	150
0:23:32	52	26,6	11	61	150
0:23:33	52	26,6	11	61	150
0:23:34	52	26,6	11	61	150
0:23:35	52	26,6	11	61	150
0:23:36	52	26,6	11	61	150
0:23:37	52	26,7	11	61	150
0:23:38	52	26,7	11	61	150
0:23:39	52	26,7	11	61	150
0:23:40	52	26,7	11	61	150
0:23:41	52	26,7	11	61	150
0:23:42	53	26,8	11	61	150
0:23:43	53	26,8	11	61	150
0:23:44	53	26,8	11	61	150
0:23:45	53	26,8	11	61	150
0:23:46	53	26,8	11	61	150
0:23:47	53	26,8	11	61	150
0:23:48	53	26,8	11	61	150
0:23:49	53	26,9	11	61	150
0:23:50	53	26,9	11	61	150
0:23:51	53	26,9	11	61	150
0:23:52	53	26,9	11	61	150
0:23:53	53	26,9	11	61	150
0:23:54	53	26,9	11	61	150
0:23:55	53	27,0	11	61	150
0:23:56	53	27,1	11	61	150
0:23:57	53	27,2	11	61	150
0:23:58	53	27,2	11	61	150
0:23:59	53	27,2	11	61	150
0:24:00	53	27,2	11	61	150
0:24:01	53	27,3	11	61	150
0:24:02	53	27,3	11	62	150
0:24:03	53	27,3	11	62	150
0:24:04	53	27,3	11	62	150
0:24:05	53	27,3	11	62	150
0:24:06	53	27,3	11	62	150
0:24:07	53	27,4	11	62	150
0:24:08	53	27,4	11	62	150
0:24:09	53	27,4	11	62	150
0:24:10	53	27,4	11	62	150
0:24:11	53	27,4	11	62	150
0:24:12	53	27,4	11	62	150
0:24:13	53	27,4	11	62	150
0:24:14	53	27,5	11	62	150
0:24:15	53	27,5	11	62	150
0:24:16	53	27,5	11	62	150
0:24:17	53	27,5	11	62	150
0:24:18	53	27,5	11	62	150
0:24:19	53	27,5	11	62	150
0:24:20	53	27,5	11	62	150
0:24:21	53	27,6	11	62	150
0:24:22	53	27,6	11	62	150
0:24:23	53	27,6	11	62	150
0:24:24	53	27,6	11	62	150
0:24:25	53	27,6	11	62	150
0:24:26	53	27,6	11	62	150
0:24:27	53	27,6	11	62	150
0:24:28	53	27,7	11	62	150
0:24:29	53	27,7	11	62	150
0:24:30	53	27,7	11	62	150
0:24:31	53	27,7	11	62	150
0:24:32	53	27,7	11	62	150
0:24:33	53	27,7	11	62	150
0:24:34	53	27,8	11	62	150
0:24:35	54	27,8	11	62	150
0:24:36	54	27,8	11	62	150
0:24:37	54	27,8	11	62	150
0:24:38	54	27,8	11	62	150
0:24:39	54	27,8	11	62	150
0:24:40	54	27,8	11	62	150
0:24:41	54	27,9	11	62	150
0:24:42	54	27,9	11	62	150
0:24:43	54	27,9	11	62	150
0:24:44	54	27,9	11	62	150
0:24:45	54	27,9	11	62	150
0:24:46	54	27,9	11	62	150
0:24:47	54	28,0	11	62	150
0:24:48	54	28,0	11	62	150
0:24:49	54	28,0	11	62	150
0:24:50	54	28,0	11	62	150
0:24:51	54	28,1	11	62	150
0:24:52	54	28,1	11	62	150
0:24:53	54	28,2	11	63	150
0:24:54	54	28,2	11	63	150
0:24:55	54	28,2	11	63	150
0:24:56	54	28,2	11	63	150
0:24:57	54	28,2	11	62	150
0:24:58	54	28,3	11	62	150
0:24:59	54	28,3	11	63	150
0:25:00	54	28,3	11	63	150
0:25:01	54	28,3	11	63	150
0:25:02	54	28,3	11	63	150
0:25:03	54	28,3	11	63	150
0:25:04	54	28,4	11	63	150
0:25:05	54	28,4	11	63	150
0:25:06	54	28,4	11	63	150
0:25:07	54	28,4	11	63	150
0:25:08	54	28,4	11	63	150
0:25:09	54	28,4	11	63	150
0:25:10	54	28,5	11	63	150
0:25:11	54	28,5	11	63	150
0:25:12	54	28,5	12	63	150
0:25:13	54	28,5	12	63	150
