Repository: ProgWizer/parser

File: project-root/data/Data Acquisition/Data Acquisition/2021 year (353)/21-128.txt (part 1 of 3)
--Test Summary--
Full Path and File Name	
Instrument Name	SGSA/UCA
Instrument Type	Model 5265 SGSA/UCA
Instrument Serial Number	
Test Start Date	26.05.2021
Test Start Time	12:17:38
Test Stop Date	27.05.2021
Test Stop Time	12:22:06
Test Length	24:04:28
Final Sample Time Offset	24:04:00
Controller Schedule Name	
Sampling Period	30 seconds
Comments	
Information	WellID	
Information	Customer	
Information	EngName	
Information	CementClass	
Information	CementMfr	
Information	Additives	100G+5DART+0.35Extra+0.3P-100
Information	Density	1900
Information	BHCT	72
Information	BHST	95
Information	FluidLoss	
Information	JobType	
Calculated Value	CS_50	7:48:00
Calculated Value	CS_500	8:32:00
Calculated Value	SGS_Initial	5:47:30
Calculated Value	SGS_Final	6:54:00
Calculated Value	CS_Time8h	0,86 MPa
Calculated Value	CS_Time12h	12,73 MPa
Calculated Value	Time_SGS_100lb/100ft2	6:03:00
Calculated Value	Time_SGS_500lb/100ft2	6:36:30
Calculated Value	CS_Time24h	19,49 MPa
Calculated Value	CS_Time48h	N/A
Calculated Curve	Compressive Strength	Compressive strength type B (more than 14 lb/gal)
Calculated Curve	Static Gel Strength	Static gel strength
Initial Temperature (°C)	34 °C
Final Temperature (°C)	96 °C
Initial Pressure (psi)	3542 psi
Final Pressure (psi)	3317 psi
Initial Transit Time (microsec/in)	15,82 microsec/in
Final Transit Time (microsec/in)	8,40 microsec/in
Initial Gel Value	5912
Final Gel Value	7963
Initial Compressive Strength (MPa)	0,00 MPa
Final Compressive Strength (MPa)	19,50 MPa
Initial Static Gel Strength (lb/100ft2)	12,5 lb/100ft2
Final Static Gel Strength (lb/100ft2)	ERROR
--Data--
Time (HH:MM:SS)	Temperature (°C)	Pressure (psi)	Transit Time (microsec/in)	Gel Value	Compressive Strength (MPa)	Static Gel Strength (lb/100ft2)
0:00:00	34	3542	15,82	5912	0,00	12,5
0:00:30	33	3428	15,83	5909	0,00	12,6
0:01:00	32	3332	15,84	5888	0,00	12,7
0:01:30	32	3265	15,86	5880	0,00	12,9
0:02:00	32	3228	15,88	5871	0,00	13,0
0:02:30	32	3221	15,89	5867	0,00	13,1
0:03:00	33	3248	15,90	5860	0,00	13,2
0:03:30	34	3310	15,90	5864	0,00	13,3
0:04:00	36	3386	15,90	5876	0,00	13,4
0:04:30	37	3462	15,89	5882	0,00	13,5
0:05:00	38	3532	15,88	5888	0,00	13,6
0:05:30	39	3596	15,87	5898	0,00	13,7
0:06:00	39	3653	15,86	5909	0,00	13,8
0:06:30	40	3704	15,84	5925	0,00	13,9
0:07:00	40	3749	15,83	5926	0,00	14,0
0:07:30	41	3789	15,82	5940	0,00	14,2
0:08:00	41	3824	15,81	5946	0,00	14,3
0:08:30	42	3855	15,80	5957	0,01	14,4
0:09:00	42	3882	15,79	5967	0,01	14,5
0:09:30	42	3906	15,77	5961	0,02	14,6
0:10:00	42	3927	15,76	5968	0,02	14,7
0:10:30	43	3945	15,75	5977	0,02	14,8
0:11:00	43	3960	15,74	5977	0,03	14,9
0:11:30	43	3973	15,73	5985	0,03	15,0
0:12:00	43	3987	15,73	5983	0,03	15,1
0:12:30	43	4004	15,72	5989	0,03	15,2
0:13:00	44	4027	15,72	5993	0,03	15,3
0:13:30	44	4056	15,70	5992	0,04	15,4
0:14:00	45	4092	15,69	6000	0,04	15,6
0:14:30	45	4131	15,68	6002	0,04	15,7
0:15:00	45	4171	15,67	6002	0,05	15,8
0:15:30	46	4210	15,66	6012	0,05	15,9
0:16:00	46	4245	15,65	6015	0,06	16,0
0:16:30	47	4277	15,64	6021	0,06	16,1
0:17:00	47	4305	15,63	6019	0,06	16,2
0:17:30	47	4332	15,62	6026	0,07	16,3
0:18:00	48	4361	15,61	6030	0,07	16,4
0:18:30	48	4392	15,61	6029	0,07	16,5
0:19:00	48	4428	15,60	6028	0,07	16,6
0:19:30	49	4469	15,59	6031	0,08	16,7
0:20:00	49	4514	15,58	6035	0,08	16,8
0:20:30	50	4561	15,57	6045	0,08	17,0
0:21:00	50	4610	15,56	6048	0,09	17,1
0:21:30	51	4658	15,54	6049	0,09	17,2
0:22:00	51	4703	15,54	6054	0,10	17,3
0:22:30	52	4744	15,52	6063	0,10	17,4
0:23:00	52	4783	15,52	6061	0,10	17,5
0:23:30	52	4820	15,51	6071	0,11	17,6
0:24:00	53	4859	15,50	6063	0,11	17,7
0:24:30	53	4900	15,49	6063	0,11	17,8
0:25:00	54	4946	15,48	6068	0,12	17,9
0:25:30	54	4995	15,47	6064	0,12	18,0
0:26:00	55	5048	15,46	6073	0,12	18,1
0:26:30	55	5103	15,45	6078	0,13	18,3
0:27:00	56	5159	15,44	6079	0,13	18,4
0:27:30	56	5214	15,43	6073	0,14	18,5
0:28:00	57	5267	15,42	6073	0,14	18,6
0:28:30	57	5317	15,41	6081	0,14	18,7
0:29:00	58	5365	15,40	6073	0,15	18,8
0:29:30	58	5412	15,39	6083	0,15	18,9
0:30:00	59	5459	15,38	6092	0,15	19,0
0:30:30	59	5508	15,37	6081	0,16	19,1
0:31:00	59	5559	15,36	6084	0,16	19,2
0:31:30	60	5613	15,35	6091	0,17	19,3
0:32:00	60	5669	15,34	6085	0,17	19,4
0:32:30	61	5727	15,33	6084	0,17	19,5
0:33:00	61	5785	15,32	6088	0,18	19,7
0:33:30	62	5842	15,31	6089	0,18	19,8
0:34:00	62	5898	15,30	6085	0,18	19,9
0:34:30	63	5953	15,29	6093	0,19	20,0
0:35:00	63	6008	15,28	6093	0,19	20,1
0:35:30	64	6062	15,27	6086	0,19	20,2
0:36:00	64	6116	15,26	6092	0,20	20,3
0:36:30	65	6171	15,26	6089	0,20	20,4
0:37:00	65	6227	15,25	6154	0,20	20,5
0:37:30	66	6284	15,23	6094	0,21	20,6
0:38:00	66	6344	15,23	6097	0,21	20,7
0:38:30	67	6405	15,22	6096	0,22	20,8
0:39:00	67	6466	15,21	6100	0,22	20,9
0:39:30	68	6528	15,20	6093	0,23	21,1
0:40:00	68	6590	15,20	6092	0,23	21,2
0:40:30	69	6653	15,19	6099	0,23	21,3
0:41:00	69	6713	15,18	6104	0,23	21,4
0:41:30	69	6769	15,17	6101	0,24	21,5
0:42:00	70	6818	15,16	6109	0,24	21,6
0:42:30	70	6861	15,15	6106	0,24	21,7
0:43:00	70	6899	15,15	6107	0,25	21,8
0:43:30	71	6930	15,14	6108	0,25	21,9
0:44:00	71	6958	15,13	6112	0,25	22,0
0:44:30	71	6984	15,13	6111	0,25	22,1
0:45:00	71	7010	15,12	6113	0,26	22,2
0:45:30	71	7037	15,13	6111	0,25	22,4
0:46:00	72	7066	15,12	6113	0,26	22,5
0:46:30	72	7096	15,11	6108	0,26	22,6
0:47:00	72	7125	15,11	6110	0,26	22,7
0:47:30	72	7153	15,10	6109	0,26	22,8
0:48:00	72	7177	15,11	6102	0,26	22,9
0:48:30	72	3527	15,28	6011	0,19	23,0
0:49:00	72	3572	15,42	6023	0,14	23,1
0:49:30	73	3618	15,48	6024	0,12	23,2
0:50:00	73	3660	15,51	6024	0,11	23,3
0:50:30	73	3697	15,51	6022	0,11	23,4
0:51:00	73	3728	15,51	6018	0,11	23,5
0:51:30	74	3754	15,51	6020	0,11	23,6
0:52:00	74	3776	15,51	6024	0,11	23,8
0:52:30	74	3793	15,50	6018	0,11	23,9
0:53:00	74	3808	15,50	6018	0,11	24,0
0:53:30	74	3820	15,50	6016	0,11	24,1
0:54:00	74	3830	15,50	6016	0,11	24,2
0:54:30	74	3837	15,50	6010	0,11	24,3
0:55:00	74	3842	15,50	6010	0,11	24,4
0:55:30	74	3845	15,50	6009	0,11	24,5
0:56:00	74	3845	15,50	6001	0,11	24,6
0:56:30	74	3845	15,50	5997	0,11	24,7
0:57:00	74	3846	15,50	5994	0,11	24,8
0:57:30	74	3849	15,50	5999	0,11	24,9
0:58:00	74	3855	15,49	5991	0,11	25,0
0:58:30	74	3864	15,50	5994	0,11	25,2
0:59:00	74	3873	15,50	5989	0,11	25,3
0:59:30	74	3881	15,50	5985	0,11	25,4
1:00:00	74	3887	15,49	5990	0,11	25,5
1:00:30	74	3891	15,49	5989	0,11	25,6
1:01:00	75	3894	15,50	5983	0,11	25,7
1:01:30	75	3896	15,49	5979	0,11	25,8
1:02:00	75	3897	15,49	5992	0,11	25,9
1:02:30	75	3900	15,49	5993	0,11	26,0
1:03:00	75	3902	15,49	5975	0,11	26,1
1:03:30	75	3908	15,49	5983	0,11	26,2
1:04:00	75	3914	15,49	5983	0,11	26,3
1:04:30	75	3920	15,49	5981	0,11	26,5
1:05:00	75	3926	15,50	5985	0,11	26,6
1:05:30	75	3932	15,49	5974	0,11	26,7
1:06:00	75	3936	15,49	5969	0,11	26,8
1:06:30	75	3940	15,50	5972	0,11	26,9
1:07:00	75	3944	15,49	5967	0,11	27,0
1:07:30	75	3947	15,49	5968	0,11	27,1
1:08:00	75	3950	15,49	5968	0,11	27,2
1:08:30	75	3954	15,49	5968	0,11	27,3
1:09:00	75	3958	15,49	5974	0,11	27,4
1:09:30	75	3963	15,49	5966	0,11	27,5
1:10:00	75	3968	15,49	5955	0,11	27,6
1:10:30	75	3974	15,49	5962	0,11	27,7
1:11:00	75	3979	15,48	5953	0,12	27,9
1:11:30	75	3983	15,48	5955	0,11	28,0
1:12:00	75	3988	15,49	5957	0,11	28,1
1:12:30	75	3992	15,49	5956	0,11	28,2
1:13:00	76	3995	15,49	5950	0,11	28,3
1:13:30	76	3999	15,48	5953	0,12	28,4
1:14:00	76	4004	15,48	5948	0,12	28,5
1:14:30	76	4009	15,48	5949	0,12	28,6
1:15:00	76	4015	15,48	5940	0,12	28,7
1:15:30	76	4021	15,48	5948	0,12	28,8
1:16:00	76	4028	15,48	5940	0,12	28,9
1:16:30	76	4033	15,48	5938	0,12	29,0
1:17:00	76	4038	15,48	5938	0,12	29,2
1:17:30	76	4043	15,48	5933	0,12	29,3
1:18:00	76	4045	15,48	5935	0,12	29,4
1:18:30	76	4049	15,48	5930	0,12	29,5
1:19:00	76	4052	15,48	5931	0,11	29,6
1:19:30	76	4056	15,48	5926	0,12	29,7
1:20:00	76	4061	15,48	5923	0,12	29,8
1:20:30	76	4067	15,48	5925	0,12	29,9
1:21:00	76	4074	15,48	5923	0,11	30,0
1:21:30	76	4081	15,48	5919	0,12	30,1
1:22:00	76	4087	15,48	5914	0,12	30,2
1:22:30	76	4093	15,48	5913	0,12	30,3
1:23:00	76	4098	15,48	5918	0,12	30,4
1:23:30	77	4101	15,48	5912	0,12	30,6
1:24:00	77	4104	15,48	5914	0,12	30,7
1:24:30	77	4107	15,48	5912	0,12	30,8
1:25:00	77	4111	15,48	5905	0,12	30,9
1:25:30	77	4115	15,48	5905	0,12	31,0
1:26:00	77	4120	15,49	5907	0,11	31,1
1:26:30	77	4125	15,48	5898	0,12	31,2
1:27:00	77	4132	15,48	5900	0,12	31,3
1:27:30	77	4139	15,48	5892	0,12	31,4
1:28:00	77	4146	15,47	5898	0,12	31,5
1:28:30	77	4152	15,47	5901	0,12	31,6
1:29:00	77	4158	15,47	5895	0,12	31,7
1:29:30	77	4162	15,47	5897	0,12	31,8
1:30:00	77	4166	15,47	5884	0,12	32,0
1:30:30	77	4170	15,47	5892	0,12	32,1
1:31:00	77	4175	15,47	5886	0,12	32,2
1:31:30	77	4180	15,47	5883	0,12	32,3
1:32:00	77	4186	15,47	5884	0,12	32,4
1:32:30	77	4193	15,47	5876	0,12	32,5
1:33:00	77	4200	15,48	5876	0,12	32,6
1:33:30	77	4206	15,48	5879	0,12	32,7
1:34:00	77	4212	15,48	5867	0,12	32,8
1:34:30	78	4216	15,47	5882	0,12	32,9
1:35:00	78	4220	15,48	5874	0,12	33,0
1:35:30	78	4224	15,47	5864	0,12	33,1
1:36:00	78	4228	15,47	5864	0,12	33,3
1:36:30	78	4233	15,48	5869	0,12	33,4
1:37:00	78	4238	15,48	5864	0,12	33,5
1:37:30	78	4245	15,48	5858	0,12	33,6
1:38:00	78	4251	15,47	5859	0,12	33,7
1:38:30	78	4258	15,47	5852	0,12	33,8
1:39:00	78	4264	15,47	5850	0,12	33,9
1:39:30	78	4270	15,47	5846	0,12	34,0
1:40:00	78	4276	15,47	5849	0,12	34,1
1:40:30	78	4281	15,47	5846	0,12	34,2
1:41:00	78	4285	15,47	5834	0,12	34,3
1:41:30	78	4289	15,47	5840	0,12	34,4
1:42:00	78	4294	15,47	5849	0,12	34,5
1:42:30	78	4298	15,46	5842	0,12	34,7
1:43:00	78	4304	15,47	5840	0,12	34,8
1:43:30	78	4310	15,47	5837	0,12	34,9
1:44:00	78	4316	15,47	5831	0,12	35,0
1:44:30	78	4322	15,47	5825	0,12	35,1
1:45:00	79	4328	15,47	5825	0,12	35,2
1:45:30	79	4334	15,47	5824	0,12	35,3
1:46:00	79	4339	15,47	5823	0,12	35,4
1:46:30	79	4344	15,47	5818	0,12	35,5
1:47:00	79	4348	15,47	5815	0,12	35,6
1:47:30	79	4352	15,47	5816	0,12	35,7
1:48:00	79	4356	15,47	5814	0,12	35,8
1:48:30	79	4361	15,47	5810	0,12	35,9
1:49:00	79	4367	15,46	5806	0,12	36,1
1:49:30	79	4372	15,47	5798	0,12	36,2
1:50:00	79	4378	15,46	5798	0,12	36,3
1:50:30	79	4384	15,47	5802	0,12	36,4
1:51:00	79	4390	15,47	5798	0,12	36,5
1:51:30	79	4395	15,47	5790	0,12	36,6
1:52:00	79	4401	15,47	5790	0,12	36,7
1:52:30	79	4406	15,47	5789	0,12	36,8
1:53:00	79	4412	15,47	5790	0,12	36,9
1:53:30	79	4417	15,47	5792	0,12	37,0
1:54:00	79	4424	15,47	5785	0,12	37,1
1:54:30	79	4430	15,46	5776	0,12	37,2
1:55:00	79	4436	15,46	5783	0,12	37,4
1:55:30	80	4442	15,46	5774	0,12	37,5
1:56:00	80	4447	15,46	5766	0,12	37,6
1:56:30	80	4452	15,46	5770	0,12	37,7
1:57:00	80	4457	15,47	5760	0,12	37,8
1:57:30	80	4462	15,46	5760	0,12	37,9
1:58:00	80	4467	15,46	5757	0,12	38,0
1:58:30	80	4473	15,47	5757	0,12	38,1
1:59:00	80	4480	15,47	5748	0,12	38,2
1:59:30	80	4485	15,48	5747	0,12	38,3
2:00:00	80	4491	15,47	5748	0,12	38,4
2:00:30	80	4495	15,47	5739	0,12	38,5
2:01:00	80	4500	15,47	5741	0,12	38,6
2:01:30	80	4505	15,47	5735	0,12	38,8
2:02:00	80	4511	15,47	5735	0,12	38,9
2:02:30	80	4517	15,47	5726	0,12	39,0
2:03:00	80	4522	15,47	5724	0,12	39,1
2:03:30	80	4529	15,47	5730	0,12	39,2
2:04:00	80	4534	15,48	5722	0,12	39,3
2:04:30	80	4540	15,47	5721	0,12	39,4
2:05:00	80	4546	15,47	5717	0,12	39,5
2:05:30	80	4551	15,47	5713	0,12	39,6
2:06:00	80	4557	15,47	5713	0,12	39,7
2:06:30	81	4563	15,47	5707	0,12	39,8
2:07:00	81	4569	15,47	5705	0,12	39,9
2:07:30	81	4574	15,46	5697	0,12	40,0
2:08:00	81	4580	15,47	5697	0,12	40,2
2:08:30	81	4584	15,47	5702	0,12	40,3
2:09:00	81	4589	15,47	5700	0,12	40,4
2:09:30	81	4593	15,47	5691	0,12	40,5
2:10:00	81	4597	15,47	5690	0,12	40,6
2:10:30	81	4603	15,46	5684	0,12	40,7
2:11:00	81	4609	15,46	5687	0,12	40,8
2:11:30	81	4614	15,46	5683	0,12	40,9
2:12:00	81	4620	15,47	5680	0,12	41,0
2:12:30	81	4626	15,48	5676	0,12	41,1
2:13:00	81	4631	15,47	5670	0,12	41,2
2:13:30	81	4636	15,47	5674	0,12	41,3
2:14:00	81	4643	15,47	5670	0,12	41,5
2:14:30	81	4648	15,47	5667	0,12	41,6
2:15:00	81	4654	15,47	5662	0,12	41,7
2:15:30	81	4660	15,47	5666	0,12	41,8
2:16:00	81	4667	15,47	5655	0,12	41,9
2:16:30	82	4673	15,46	5659	0,12	42,0
2:17:00	82	4678	15,46	5650	0,12	42,1
2:17:30	82	4683	15,46	5650	0,12	42,2
2:18:00	82	4688	15,47	5648	0,12	42,3
2:18:30	82	4694	15,47	5638	0,12	42,4
2:19:00	82	4700	15,47	5637	0,12	42,5
2:19:30	82	4706	15,47	5629	0,12	42,6
2:20:00	82	4713	15,47	5636	0,12	42,7
2:20:30	82	4719	15,46	5629	0,12	42,9
2:21:00	82	4726	15,46	5624	0,12	43,0
2:21:30	82	4733	15,47	5627	0,12	43,1
2:22:00	82	4739	15,47	5625	0,12	43,2
2:22:30	82	4744	15,46	5611	0,12	43,3
2:23:00	82	4750	15,47	5619	0,12	43,4
2:23:30	82	4755	15,47	5611	0,12	43,5
2:24:00	82	4761	15,48	5605	0,12	43,6
2:24:30	82	4766	15,47	5607	0,12	43,7
2:25:00	82	4772	15,47	5598	0,12	43,8
2:25:30	82	4777	15,47	5591	0,12	43,9
2:26:00	82	4782	15,47	5596	0,12	44,0
2:26:30	82	4788	15,47	5592	0,12	44,2
2:27:00	83	4793	15,47	5595	0,12	44,3
2:27:30	83	4799	15,47	5583	0,12	44,4
2:28:00	83	4805	15,47	5581	0,12	44,5
2:28:30	83	4811	15,47	5584	0,12	44,6
2:29:00	83	4817	15,47	5580	0,12	44,7
2:29:30	83	4822	15,47	5578	0,12	44,8
2:30:00	83	4828	15,47	5562	0,12	44,9
2:30:30	83	4834	15,47	5564	0,12	45,0
2:31:00	83	4838	15,47	5564	0,12	45,1
2:31:30	83	4843	15,47	5567	0,12	45,2
2:32:00	83	4848	15,47	5551	0,12	45,3
2:32:30	83	4853	15,47	5560	0,12	45,4
2:33:00	83	4859	15,47	5557	0,12	45,6
2:33:30	83	4865	15,48	5554	0,12	45,7
2:34:00	83	4871	15,47	5546	0,12	45,8
2:34:30	83	4878	15,47	5542	0,12	45,9
2:35:00	83	4884	15,47	5540	0,12	46,0
2:35:30	83	4890	15,47	5547	0,12	46,1
2:36:00	83	4896	15,47	5535	0,12	46,2
2:36:30	83	4901	15,46	5537	0,12	46,3
2:37:00	83	4906	15,46	5528	0,12	46,4
2:37:30	84	4911	15,47	5523	0,12	46,5
2:38:00	84	4916	15,47	5527	0,12	46,6
2:38:30	84	4921	15,46	5529	0,12	46,7
2:39:00	84	4926	15,46	5523	0,12	46,8
2:39:30	84	4932	15,47	5510	0,12	47,0
2:40:00	84	4939	15,47	5516	0,12	47,1
2:40:30	84	4946	15,47	5511	0,12	47,2
2:41:00	84	4953	15,47	5506	0,12	47,3
2:41:30	84	4959	15,47	5499	0,12	47,4
2:42:00	84	4965	15,46	5503	0,12	47,5
2:42:30	84	4971	15,47	5496	0,12	47,6
2:43:00	84	4975	15,47	5496	0,12	47,7
2:43:30	84	4980	15,47	5490	0,12	47,8
2:44:00	84	4985	15,47	5489	0,12	47,9
2:44:30	84	4991	15,47	5485	0,12	48,0
2:45:00	84	4998	15,47	5487	0,12	48,1
2:45:30	84	5005	15,48	5489	0,12	48,3
2:46:00	84	5012	15,48	5476	0,12	48,4
2:46:30	84	5018	15,48	5475	0,12	48,5
2:47:00	84	5023	15,47	5471	0,12	48,6
2:47:30	84	5029	15,47	5478	0,12	48,7
2:48:00	85	5034	15,47	5468	0,12	48,8
2:48:30	85	5038	15,47	5465	0,12	48,9
2:49:00	85	5043	15,47	5454	0,12	49,0
2:49:30	85	5049	15,47	5464	0,12	49,1
2:50:00	85	5055	15,47	5455	0,12	49,2
2:50:30	85	5063	15,47	5454	0,12	49,3
2:51:00	85	5070	15,47	5450	0,12	49,4
2:51:30	85	5077	15,47	5445	0,12	49,5
2:52:00	85	5084	15,48	5445	0,12	49,7
2:52:30	85	5090	15,48	5435	0,12	49,8
2:53:00	85	5095	15,48	5453	0,12	49,9
2:53:30	85	5100	15,48	5440	0,12	50,0
2:54:00	85	5104	15,47	5433	0,12	50,1
2:54:30	85	5108	15,47	5431	0,12	50,2
2:55:00	85	5113	15,48	5425	0,12	50,3
2:55:30	85	5119		5427		50,4
2:56:00	85	5125	15,46	5413	0,12	50,5
2:56:30	85	5132	15,48	5415	0,12	50,6
2:57:00	85	5139	15,47	5413	0,12	50,7
2:57:30	85	5146	15,47	5404	0,12	50,8
2:58:00	85	5153	15,47	5400	0,12	50,9
2:58:30	86	5158	15,47	5411	0,12	51,1
2:59:00	86	5164	15,47	5406	0,12	51,2
2:59:30	86	5170	15,47	5397	0,12	51,3
3:00:00	86	5175	15,47	5400	0,12	51,4
3:00:30	86	5180	15,47	5401	0,12	51,5
3:01:00	86	5185	15,47	5398	0,12	51,6
3:01:30	86	5191	15,47	5394	0,12	51,7
3:02:00	86	5197	15,47	5406	0,12	51,8
3:02:30	86	5204	15,47	5382	0,12	51,9
3:03:00	86	5210	15,47	5378	0,12	52,0
3:03:30	86	5217	15,47	5376	0,12	52,1
3:04:00	86	5224	15,47	5377	0,12	52,2
3:04:30	86	5230	15,47	5373	0,12	52,4
3:05:00	86	5236	15,47	5369	0,12	52,5
3:05:30	86	5241	15,47	5387	0,12	52,6
3:06:00	86	5247	15,47	5365	0,12	52,7
3:06:30	86	5252	15,47	5363	0,12	52,8
3:07:00	86	5258	15,47	5366	0,12	52,9
3:07:30	86	5264	15,47	5369	0,12	53,0
3:08:00	86	5271	15,47	5357	0,12	53,1
3:08:30	86	5277	15,47	5357	0,12	53,2
3:09:00	87	5284	15,46	5354	0,12	53,3
3:09:30	87	5290	15,47	5349	0,12	53,4
3:10:00	87	5296	15,47	5350	0,12	53,5
3:10:30	87	5302	15,47	5339	0,12	53,6
3:11:00	87	5307	15,47	5336	0,12	53,8
3:11:30	87	5313	15,48	5336	0,12	53,9
3:12:00	87	5319	15,47	5338	0,12	54,0
3:12:30	87	5325	15,47	5337	0,12	54,1
3:13:00	87	5330	15,47	5343	0,12	54,2
3:13:30	87	5336	15,48	5322	0,12	54,3
3:14:00	87	5342	15,48	5330	0,12	54,4
3:14:30	87	5348	15,47	5317	0,12	54,5
3:15:00	87	5353	15,47	5336	0,12	54,6
3:15:30	87	5359	15,47	5321	0,12	54,7
3:16:00	87	5365	15,47	5316	0,12	54,8
3:16:30	87	5372	15,46	5311	0,12	54,9
3:17:00	87	5379	15,47	5299	0,12	55,0
3:17:30	87	5386	15,47	5303	0,12	55,2
3:18:00	87	5393	15,48	5311	0,12	55,3
3:18:30	87	5399	15,48	5302	0,12	55,4
3:19:00	88	5405	15,48	5298	0,11	55,5
3:19:30	88	5411	15,48	5292	0,12	55,6
3:20:00	88	5416	15,48	5301	0,12	55,7
3:20:30	88	5421	15,47	5289	0,12	55,8
3:21:00	88	5426	15,47	5299	0,12	55,9
3:21:30	88	5432	15,47	5278	0,12	56,0
3:22:00	88	5439	15,47	5283	0,12	56,1
3:22:30	88	5447	15,47	5283	0,12	56,2
3:23:00	88	5454	15,47	5276	0,12	56,3
3:23:30	88	5462	15,47	5281	0,12	56,5
3:24:00	88	5468	15,47	5274	0,12	56,6
3:24:30	88	5474	15,47	5274	0,12	56,7
3:25:00	88	5480	15,47	5266	0,12	56,8
3:25:30	88	5485	15,46	5259	0,12	56,9
3:26:00	88	5490	15,47	5252	0,12	57,0
3:26:30	88	5496	15,47	5260	0,12	57,1
3:27:00	88	5501	15,48	5254	0,12	57,2
3:27:30	88	5508	15,47	5250	0,12	57,3
3:28:00	88	5516	15,47	5256	0,12	57,4
3:28:30	88	5524	15,47	5247	0,12	57,5
3:29:00	88	5532	15,47	5248	0,12	57,6
3:29:30	89	5539	15,47	5240	0,12	57,7
3:30:00	89	5545	15,47	5239	0,12	57,9
3:30:30	89	5550	15,47	5230	0,12	58,0
3:31:00	89	5554	15,48	5241	0,12	58,1
3:31:30	89	5559	15,48	5230	0,12	58,2
3:32:00	89	5565	15,47	5227	0,12	58,3
3:32:30	89	5570	15,47	5223	0,12	58,4
3:33:00	89	5576	15,48	5211	0,12	58,5
3:33:30	89	5583	15,48	5219	0,12	58,6
3:34:00	89	5590	15,48	5220	0,12	58,7
3:34:30	89	5597	15,47	5210	0,12	58,8
3:35:00	89	5604	15,47	5205	0,12	58,9
3:35:30	89	5610	15,48	5196	0,12	59,0
3:36:00	89	5616	15,47	5191	0,12	59,2
3:36:30	89	5621	15,47	5201	0,12	59,3
3:37:00	89	5627	15,47	5194	0,12	59,4
3:37:30	89	5632	15,47	5213	0,12	59,5
3:38:00	89	5638	15,47	5196	0,12	59,6
3:38:30	89	5644	15,47	5206	0,12	59,7
3:39:00	89	5651	15,47	5187	0,12	59,8
3:39:30	89	5658	15,47	5196	0,12	59,9
3:40:00	90	5665	15,47	5189	0,12	60,0
3:40:30	90	5673	15,47	5178	0,12	60,1
3:41:00	90	5681	15,47	5172	0,12	60,2
3:41:30	90	5688	15,47	5175	0,12	60,3
3:42:00	90	5693	15,48	5185	0,12	60,4
3:42:30	90	5699	15,47	5172	0,12	60,6
3:43:00	90	5704	15,48	5168	0,12	60,7
3:43:30	90	5710	15,48	5177	0,12	60,8
3:44:00	90	5716	15,48	5159	0,12	60,9
3:44:30	90	5722	15,47	5154	0,12	61,0
3:45:00	90	5728	15,47	5154	0,12	61,1
3:45:30	90	5735	15,47	5154	0,12	61,2
3:46:00	90	5741	15,47	5147	0,12	61,3
3:46:30	90	5748	15,48	5151	0,12	61,4
3:47:00	90	5753	15,47	5145	0,12	61,5
3:47:30	90	5759	15,48	5144	0,12	61,6
3:48:00	90	5765	15,47	5140	0,12	61,7
3:48:30	90	5770	15,47	5139	0,12	61,8
3:49:00	90	5776	15,47	5129	0,12	62,0
3:49:30	90	5782	15,47	5129	0,12	62,1
3:50:00	90	5788	15,48	5138	0,12	62,2
3:50:30	90	5794	15,47	5122	0,12	62,3
3:51:00	91	5802	15,47	5111	0,12	62,4
3:51:30	91	5809	15,47	5115	0,12	62,5
3:52:00	91	5817	15,47	5111	0,12	62,6
3:52:30	91	5825	15,47	5107	0,12	62,7
3:53:00	91	5831	15,48	5104	0,12	62,8
3:53:30	91	5838	15,48	5102	0,12	62,9
3:54:00	91	5844	15,48	5101	0,12	63,0
3:54:30	91	5850	15,48	5103	0,12	63,1
3:55:00	91	5856	15,48	5097	0,12	63,3
3:55:30	91	5862	15,48	5087	0,12	63,4
3:56:00	91	5869	15,48	5083	0,12	63,5
3:56:30	91	5875	15,48	5082	0,12	63,6
3:57:00	91	5882	15,47	5081	0,12	63,7
3:57:30	91	5890	15,48	5086	0,12	63,8
3:58:00	91	5897	15,48	5075	0,12	63,9
3:58:30	91	5905	15,48	5070	0,12	64,0
3:59:00	91	5912	15,48	5081	0,12	64,1
3:59:30	91	5918	15,48	5085	0,12	64,2
4:00:00	91	5925	15,48	5067	0,12	64,3
4:00:30	91	5930	15,48	5062	0,12	64,4
4:01:00	92	5935	15,48	5055	0,12	64,5
4:01:30	92	5940	15,48	5054	0,12	64,7
4:02:00	92	5946	15,49	5048	0,11	64,8
4:02:30	92	5951	15,48	5046	0,12	64,9
4:03:00	92	5958	15,48	5051	0,11	65,0
4:03:30	92	5965	15,48	5037	0,12	65,1
4:04:00	92	5971	15,48	5043	0,12	65,2
4:04:30	92	5979	15,48	5042	0,12	65,3
4:05:00	92	5986	15,48	5034	0,12	65,4
4:05:30	92	5993	15,48	5034	0,12	65,5
4:06:00	92	5999	15,49	5037	0,11	65,6
4:06:30	92	6005	15,48	5023	0,12	65,7
4:07:00	92	6011	15,48	5018	0,12	65,8
4:07:30	92	6017	15,48	5029	0,11	65,9
4:08:00	92	6023	15,49	5024	0,11	66,1
4:08:30	92	6029	15,49	5009	0,11	66,2
4:09:00	92	6036	15,49	5013	0,11	66,3
4:09:30	92	6042	15,49	5012	0,11	66,4
4:10:00	92	6049	15,49	5014	0,11	66,5
4:10:30	92	6057	15,50	4988	0,11	66,6
4:11:00	92	6065	15,50	5010	0,11	66,7
4:11:30	93	6072	15,49	4998	0,11	66,8
4:12:00	93	6079	15,50	4990	0,11	66,9
4:12:30	93	6085	15,49	4988	0,11	67,0
4:13:00	93	6090	15,49	4984	0,11	67,1
4:13:30	93	6096	15,49	4993	0,11	67,2
4:14:00	93	6102	15,49	4986	0,11	67,4
4:14:30	93	6109	15,49	4983	0,11	67,5
4:15:00	93	6115	15,48	4985	0,11	67,6
4:15:30	93	6123	15,49	4990	0,11	67,7
4:16:00	93	6130	15,49	4975	0,11	67,8
4:16:30	93	6138	15,50	4972	0,11	67,9
4:17:00	93	6145	15,49	4980	0,11	68,0
4:17:30	93	6153	15,49	4970	0,11	68,1
4:18:00	93	6159	15,49	4956	0,11	68,2
4:18:30	93	6166	15,49	4970	0,11	68,3
4:19:00	93	6171	15,50	4970	0,11	68,4
4:19:30	93	6177	15,50	4958	0,11	68,5
4:20:00	93	6182	15,50	4964	0,11	68,6
4:20:30	93	6188	15,50	4957	0,11	68,8
4:21:00	93	6195	15,50	4957	0,11	68,9
4:21:30	93	6202	15,50	4957	0,11	69,0
4:22:00	94	6210	15,43	4959	0,13	69,1
4:22:30	94	6218	15,47	4954	0,12	69,2
4:23:00	94	6226	15,49	4962	0,11	69,3
4:23:30	94	6234	15,50	4953	0,11	69,4
4:24:00	94	6240	15,50	4951	0,11	69,5
4:24:30	94	6246	15,51	4943	0,11	69,6
4:25:00	94	6252	15,51	4945	0,11	69,7
4:25:30	94	6258	15,51	4947	0,11	69,8
4:26:00	94	6263	15,50	4935	0,11	69,9
4:26:30	94	6268	15,51	4945	0,11	70,0
4:27:00	94	6274	15,51	4935	0,11	70,2
4:27:30	94	6281	15,51	4932	0,11	70,3
4:28:00	94	6288	15,51	4934	0,11	70,4
4:28:30	94	6297	15,51	4934	0,11	70,5
4:29:00	94	6305	15,51	4925	0,11	70,6
4:29:30	94	6312	15,51	4928	0,11	70,7
4:30:00	94	6319	15,51	4934	0,10	70,8
4:30:30	94	6325	15,52	4905	0,10	70,9
4:31:00	94	6331	15,52	4931	0,10	71,0
4:31:30	94	6337	15,52	4907	0,10	71,1
4:32:00	94	6342	15,51	4920	0,10	71,2
4:32:30	95	6347	15,52	4927	0,10	71,3
4:33:00	95	6353	15,52	4921	0,10	71,5
4:33:30	95	6359	15,51	4910	0,10	71,6
4:34:00	95	6366	15,52	4911	0,10	71,7
4:34:30	95	6374	15,52	4905	0,10	71,8
4:35:00	95	6382	15,52	4909	0,10	71,9
4:35:30	95	6391	15,52	4904	0,10	72,0
4:36:00	95	6399	15,52	4916	0,10	72,1
4:36:30	95	6408	15,53	4907	0,10	72,2
4:37:00	95	6414	15,53	4898	0,10	72,3
4:37:30	95	6421	15,53	4903	0,10	72,4
4:38:00	95	6426	15,53	4903	0,10	72,5
4:38:30	95	6432	15,53	4894	0,10	72,6
4:39:00	95	6437	15,53	4893	0,10	72,7
4:39:30	95	6443	15,53	4888	0,10	72,9
4:40:00	95	6450	15,53	4894	0,10	73,0
4:40:30	95	6458	15,53	4880	0,10	73,1
4:41:00	95	6465	15,53	4877	0,10	73,2
4:41:30	95	6473	15,54	4888	0,10	73,3
4:42:00	95	6479	15,53	4888	0,10	73,4
4:42:30	95	6485	15,53	4878	0,10	73,5
4:43:00	96	6489	15,53	4885	0,10	73,6
4:43:30	96	6492	15,53	4882	0,10	73,7
4:44:00	96	6494	15,53	4880	0,10	73,8
4:44:30	96	6496	15,53	4903	0,10	73,9
4:45:00	96	6497	15,53	4871	0,10	74,0
4:45:30	96	6499	15,52	4865	0,10	74,2
4:46:00	96	6501	15,53	4868	0,10	74,3
4:46:30	96	6503	15,54	4874	0,10	74,4
4:47:00	96	6506	15,54	4854	0,10	74,5
4:47:30	96	6509	15,54	4862	0,09	74,6
4:48:00	96	6511	15,53	4866	0,10	74,7
4:48:30	96	6513	15,54	4854	0,09	74,8
4:49:00	96	6514	15,54	4843	0,09	74,9
4:49:30	96	6512	15,54	4854	0,10	75,0
4:50:00	96	6507	15,54	4856	0,10	75,1
4:50:30	96	6500	15,55	4865	0,09	75,2
4:51:00	96	6494	15,55	4856	0,09	75,3
4:51:30	95	6488	15,55	4842	0,09	75,4
4:52:00	95	6484	15,55	4844	0,09	75,6
4:52:30	95	6482	15,54	4835	0,09	75,7
4:53:00	95	6482	15,55	4837	0,09	75,8
4:53:30	96	6484	15,55	4835	0,09	75,9
4:54:00	96	6486	15,56	4851	0,09	76,0
4:54:30	96	6487	15,56	4827	0,09	76,1
4:55:00	96	6487	15,56	4809	0,09	76,2
4:55:30	96	6486	15,57	4826	0,09	76,3
4:56:00	96	6484	15,56	4816	0,09	76,4
4:56:30	96	6481	15,56	4831	0,09	76,5
4:57:00	96	6479	15,57	4814	0,08	76,6
4:57:30	96	6477	15,57	4812	0,08	76,7
4:58:00	95	6475	15,57	4820	0,09	76,8
4:58:30	95	6474	15,56	4826	0,09	77,0
4:59:00	95	6473	15,57	4822	0,08	77,1
4:59:30	95	6473	15,58	4811	0,08	77,2
5:00:00	96	6473	15,57	4800	0,08	77,3
5:00:30	96	6474	15,57	4804	0,08	77,4
5:01:00	96	6474	15,57	4798	0,08	77,5
5:01:30	96	6474	15,57	4788	0,08	77,6
5:02:00	96	6473	15,57	4807	0,08	77,7
5:02:30	96	6472	15,57	4795	0,08	77,8
5:03:00	96	6470	15,57	4789	0,08	77,9
5:03:30	96	6468	15,57	4788	0,08	78,0
5:04:00	96	6467	15,57	4783	0,08	78,1
5:04:30	96	6467	15,58	4794	0,08	78,3
5:05:00	96	6467	15,57	4789	0,08	78,4
5:05:30	96	6468	15,58	4782	0,08	78,5
5:06:00	96	6468	15,58	4786	0,08	78,6
5:06:30	96	6468	15,58	4776	0,08	78,7
5:07:00	96	6468	15,58	4777	0,08	78,8
5:07:30	96	6467	15,58	4779	0,08	78,9
5:08:00	96	6465	15,59	4773	0,08	79,0
5:08:30	96	6463	15,58	4775	0,08	79,1
5:09:00	96	6461	15,58	4775	0,08	79,2
5:09:30	96	6460	15,59	4758	0,08	79,3
5:10:00	96	6459	15,59	4769	0,08	79,4
5:10:30	96	6460	15,58	4756	0,08	79,5
5:11:00	96	6461	15,59	4756	0,08	79,7
5:11:30	96	6461	15,58	4751	0,08	79,8
5:12:00	96	6462	15,59	4758	0,08	79,9
5:12:30	96	6463	15,58	4772	0,08	80,0
5:13:00	96	6463	15,58	4747	0,08	80,1
5:13:30	96	6462	15,59	4744	0,08	80,2
5:14:00	96	6460	15,61	4745	0,07	80,3
5:14:30	96	6458	15,60	4750	0,07	80,4
5:15:00	96	6456	15,60	4735	0,07	80,5
5:15:30	96	6455	15,60	4743	0,07	80,6
5:16:00	96	6455	15,58	4727	0,08	80,7
5:16:30	96	6456	15,60	4733	0,07	80,8
5:17:00	96	6457	15,60	4727	0,07	80,9
5:17:30	96	6458	15,60	4718	0,07	81,1
5:18:00	96	6459	15,60	4727	0,07	81,2
5:18:30	96	6459	15,60	4704	0,07	81,3
5:19:00	96	6459	15,60	4707	0,07	81,4
5:19:30	96	6458	15,62	4722	0,07	81,5
5:20:00	96	6456	15,61	4719	0,07	81,6
5:20:30	96	6454	15,61	4717	0,07	81,7
5:21:00	96	6452	15,60	4701	0,07	81,8
5:21:30	96	6451	15,61	4713	0,07	81,9
5:22:00	96	6451	15,61	4673	0,07	82,0
5:22:30	96	6450	15,62	4704	0,07	82,1
5:23:00	96	6450	15,62	4710	0,07	82,2
5:23:30	96	6449	15,62	4698	0,07	82,4
5:24:00	96	6449	15,62	4698	0,07	82,5
5:24:30	96	6447	15,62	4707	0,06	82,6
5:25:00	96	6446	15,63	4717	0,06	82,7
5:25:30	96	6445	15,62	4681	0,06	82,8
5:26:00	96	6444	15,63	4679	0,06	82,9
5:26:30	96	6444	15,63	4674	0,06	83,0
5:27:00	96	6444	15,63	4706	0,06	83,1
5:27:30	96	6444	15,64	4671	0,06	83,2
5:28:00	96	6444	15,64	4668	0,06	83,3
5:28:30	96	6444	15,64	4667	0,06	83,4
5:29:00	96	6443	15,64	4673	0,06	83,5
5:29:30	96	6441	15,64	4664	0,06	83,6
5:30:00	96	6438	15,64	4660	0,06	83,8
5:30:30	96	6435	15,64	4654	0,06	83,9
5:31:00	96	6431	15,64	4662	0,06	84,0
5:31:30	96	6429	15,65	4658	0,06	84,1
5:32:00	96	6426	15,65	4656	0,06	84,2
5:32:30	96	6425	15,65	4644	0,06	84,3
5:33:00	96	6424	15,65	4668	0,05	84,4
5:33:30	96	6426	15,65	4635	0,06	84,5
5:34:00	96	6428	15,65	4625	0,06	84,6
5:34:30	96	6432	15,65	4644	0,06	84,7
5:35:00	96	6435	15,65	4640	0,06	84,8
5:35:30	96	6437	15,65	4616	0,06	84,9
5:36:00	96	6436	15,65	4641	0,06	85,0
5:36:30	96	6433	15,66	4617	0,05	85,2
5:37:00	96	6427	15,67	4638	0,05	85,3
5:37:30	96	6419	15,67	4632	0,05	85,4
5:38:00	96	6410	15,65	4624	0,05	85,5
5:38:30	95	6401	15,66	4637	0,05	85,6
5:39:00	95	6394	15,67	4619	0,05	85,7
5:39:30	95	6391	15,67	4627	0,05	85,8
5:40:00	95	6390	15,68	4631	0,05	85,9
5:40:30	96	6391	15,67	4628	0,05	86,0
5:41:00	96	6393	15,67	4623	0,05	86,1
5:41:30	96	6396	15,68	4616	0,05	86,2
5:42:00	96	6397	15,69	4613	0,04	86,3
5:42:30	96	6395	15,69	4615	0,04	86,5
5:43:00	96	6393	15,58	4614	0,08	86,6
5:43:30	96	6389	15,65	4618	0,06	86,7
5:44:00	95	6384	15,67	4610	0,05	86,8
5:44:30	95	6379	15,69	4618	0,04	86,9
5:45:00	95	6375	15,69	4596	0,04	87,0
5:45:30	95	6371	15,70	4627	0,04	87,1
5:46:00	95	6371	15,70	4609	0,04	87,2
5:46:30	95	6371	15,71	4610	0,04	87,3
5:47:00	95	6373	15,71	4596	0,04	87,4
5:47:30	95	6376	15,71	4610	0,04	87,5
5:48:00	96	6378	15,71	4609	0,03	87,1
5:48:30	96	6378	15,71	4612	0,03	87,9
5:49:00	96	6377	15,72	4598	0,03	84,9
5:49:30	96	6374	15,72	4607	0,03	86,9
5:50:00	96	6369	15,72	4615	0,03	88,4
5:50:30	96	6365	15,73	4627	0,03	91,1
5:51:00	95	6362	15,73	4605	0,03	86,3
5:51:30	95	6359	15,72	4600	0,03	85,2
5:52:00	95	6358	15,73	4609	0,03	87,3
5:52:30	95	6358	15,73	4607	0,03	86,8
5:53:00	96	6358	15,73	4610	0,03	87,4
5:53:30	96	6360	15,60	4603	0,07	85,9
5:54:00	96	6362	15,69	4602	0,04	85,7
5:54:30	96	6363	15,72	4608	0,03	87,1
5:55:00	96	6363	15,73	4623	0,03	90,2
5:55:30	96	6362	15,74	4619	0,02	89,5
5:56:00	96	6360	15,75	4633	0,02	92,6
5:56:30	96	6358	15,74	4622	0,03	90,0
5:57:00	96	6354	15,75	4610	0,02	87,3
5:57:30	96	6350	15,75	4645	0,02	95,1
5:58:00	96	6346	15,75	4636	0,02	93,1
5:58:30	96	6342	15,75	4649	0,02	96,1
5:59:00	96	6340	15,76	4641	0,02	94,1
5:59:30	96	6340	15,77	4640	0,02	94,0
6:00:00	96	6340	15,77	4640	0,01	94,1
6:00:30	96	6342	15,79	4644	0,01	94,9
6:01:00	96	6344	15,78	4653	0,01	96,9
6:01:30	96	6345	15,78	4676	0,01	102,0
6:02:00	96	6345	15,78	4646	0,01	95,4
6:02:30	96	6343	15,78	4681	0,01	103,2
6:03:00	96	6339	15,78	4691	0,01	105,5
6:03:30	96	6335	15,79	4688	0,01	104,8
6:04:00	96	6331	15,79	4693	0,01	105,9
6:04:30	96	6327	15,80	4690	0,01	105,4
6:05:00	96	6324	15,80	4691	0,01	105,5
6:05:30	96	6323	15,80	4697	0,00	106,9
6:06:00	96	6323	15,81	4707	0,00	109,3
6:06:30	96	6326	15,80	4725	0,00	113,4
6:07:00	96	6328	15,81	4720	0,00	112,3
6:07:30	96	6331	15,80	4733	0,00	115,3
6:08:00	96	6333	15,81	4741	0,00	117,2
6:08:30	96	6333	15,81	4760	0,00	121,8
6:09:00	96	6331	15,81	4766	0,00	123,4
6:09:30	96	6327	15,82	4785	0,00	127,9
6:10:00	96	6322	15,82	4792	0,00	129,6
6:10:30	96	6317	15,83	4804	0,00	132,8
6:11:00	96	6310	15,84	4815	0,00	135,6
6:11:30	96	6305	15,84	4819	0,00	136,6
6:12:00	96	6301	15,84	4834	0,00	140,2
6:12:30	96	6298	15,84	4841	0,00	142,0
6:13:00	96	6298	15,84	4856	0,00	146,1
6:13:30	96	6299	15,84	4854	0,00	145,4
6:14:00	96	6302	15,85	4876	0,00	151,4
6:14:30	96	6303	15,85	4880	0,00	152,3
6:15:00	96	6304	15,85	4899	0,00	157,4
6:15:30	96	6302	15,85	4908	0,00	159,9
6:16:00	96	6299	15,86	4930	0,00	166,0
6:16:30	96	6293	15,86	4935	0,00	167,4
6:17:00	96	6286	15,86	4951	0,00	171,8
6:17:30	96	6281	15,86	4972	0,00	177,8
6:18:00	96	6277	15,87	4989	0,00	182,5
6:18:30	96	6276	15,87	5007	0,00	188,0
6:19:00	96	6277	15,87	5020	0,00	191,8
6:19:30	96	6279	15,88	5031	0,00	195,2
6:20:00	96	6281	15,88	5068	0,00	206,3
6:20:30	96	6282	15,89	5085	0,00	211,5
6:21:00	96	6281	15,89	5097	0,00	215,2
6:21:30	96	6279	15,89	5126	0,00	224,5
6:22:00	96	6277	15,89	5143	0,00	230,1
6:22:30	96	6277	15,90	5157	0,00	234,8
6:23:00	96	6279	15,90	5179	0,00	242,1
6:23:30	96	6282	15,90	5197	0,00	247,9
6:24:00	96	6286	15,90	5226	0,00	257,9
6:24:30	96	6290	15,90	5241	0,00	263,1
6:25:00	96	6292	15,90	5265	0,00	271,6
6:25:30	96	6292	15,91	5289	0,00	280,5
6:26:00	96	6289	15,91	5310	0,00	288,1
6:26:30	96	6283	15,91	5335	0,00	297,4
6:27:00	96	6275	15,91	5359	0,00	306,7
6:27:30	96	6264	15,91	5380	0,00	314,6
6:28:00	96	6252	15,92	5399	0,00	322,1
6:28:30	96	6240	15,93	5412	0,00	327,3
6:29:00	95	6229	15,92	5453	0,00	344,2
6:29:30	95	6221	15,93	5478	0,00	354,7
6:30:00	95	6218	15,93	5502	0,00	364,6
6:30:30	95	6217	15,93	5529	0,00	376,5
6:31:00	95	6219	15,94	5551	0,00	386,0
6:31:30	95	6220	15,94	5584	0,00	401,0
6:32:00	96	6220	15,94	5605	0,00	411,0
6:32:30	96	6218	15,94	5635	0,00	424,7
6:33:00	95	6213	15,94	5654	0,00	433,9
6:33:30	95	6206	15,95	5682	0,00	447,5
6:34:00	95	6198	15,95	5712	0,00	462,6
6:34:30	95	6191	15,95	5744	0,00	478,9
6:35:00	95	6184	15,95	5748	0,00	480,8
6:35:30	95	6180	15,95	5778	0,00	496,9
6:36:00	95	6178	15,96	5805	0,00	511,3
6:36:30	95	6178	15,96	5836	0,00	528,4
6:37:00	95	6180	15,96	5862	0,00	543,1
6:37:30	95	6182	15,96	5884	0,00	555,5
6:38:00	95	6182	15,96	5919	0,00	575,8
6:38:30	95	6181	15,97	5944	0,00	591,0
6:39:00	95	6177	15,96	5968	0,00	605,3
6:39:30	95	6171	15,96	6004	0,00	627,7
6:40:00	95	6165	15,97	6024	0,00	640,7
6:40:30	95	6159	15,97	6053	0,00	659,4
6:41:00	95	6154	15,97	6078	0,00	676,1
6:41:30	95	6151	15,97	6108	0,00	696,2
6:42:00	95	6150	15,98	6130	0,00	711,4
6:42:30	95	6150	15,98	6165	0,00	735,7
6:43:00	95	6152	15,98	6189	0,00	753,0
6:43:30	95	6154	15,98	6217	0,00	773,7
6:44:00	95	6155	15,98	6240	0,00	790,9
6:44:30	96	6155	15,98	6268	0,00	812,8
6:45:00	96	6153	15,98	6292	0,00	831,5
6:45:30	95	6149	15,98	6318	0,00	851,7
6:46:00	95	6143	15,98	6343	0,00	872,2
6:46:30	95	6137	15,98	6369	0,00	893,8
6:47:00	95	6133	15,98	6393	0,00	913,5
6:47:30	95	6130	15,98	6415	0,00	932,8
6:48:00	95	6130	15,99	6439	0,00	953,5
6:48:30	95	6130	15,99	6462	0,00	974,3
6:49:00	95	6132	15,99	6491	0,00	1000,0
6:49:30	96	6135	15,98	6515	0,00	1022,5
6:50:00	96	6137	15,99	6530	0,00	1036,9
6:50:30	96	6137	15,99	6558	0,00	1063,3
6:51:00	96	6136	15,99	6579	0,00	1083,5
6:51:30	96	6133	15,99	6601	0,00	1105,8
6:52:00	96	6129	15,99	6619	0,00	1124,1
6:52:30	96	6124	15,99	6645	0,00	1150,6
6:53:00	96	6120	15,99	6662	0,00	1168,5
6:53:30	96	6115	15,99	6685	0,00	1192,1
6:54:00	95	6112	15,99	6704	0,00	1212,5
6:54:30	96	6111	15,99	6723	0,00	
6:55:00	96	6111	15,99	6743	0,00	
6:55:30	96	6113	15,99	6764	0,00	
6:56:00	96	6114	15,99	6780	0,00	
6:56:30	96	6115	15,99	6806	0,00	
6:57:00	96	6114	15,98	6821	0,00	
6:57:30	96	6111	15,98	6831	0,00	
6:58:00	96	6107	15,99	6847	0,00	
6:58:30	96	6102	15,99	6865	0,00	
6:59:00	96	6096	15,98	6880	0,00	
6:59:30	96	6092	15,98	6901	0,00	
7:00:00	96	6089	15,98	6919	0,00	
7:00:30	96	6088	15,98	6932	0,00	
7:01:00	96	6088	15,98	6948	0,00	
7:01:30	96	6087	15,98	6964	0,00	
7:02:00	96	6086	15,98	6984	0,00	
7:02:30	96	6084	15,98	6998	0,00	
7:03:00	96	6081	15,98	7015	0,00	
7:03:30	96	6077	15,97	7030	0,00	
7:04:00	96	6072	15,97	7039	0,00	
7:04:30	96	6067	15,97	7056	0,00	
7:05:00	96	6062	15,97	7073	0,00	
7:05:30	96	6058	15,97	7081	0,00	
7:06:00	96	6055	15,96	7096	0,00	
7:06:30	96	6053	15,96	7112	0,00	
7:07:00	96	6052	15,96	7127	0,00	
7:07:30	96	6050	15,95	7136	0,00	
7:08:00	96	6047	15,95	7146	0,00	
7:08:30	96	6045	15,95	7164	0,00	
7:09:00	96	6042	15,94	7174	0,00	
7:09:30	96	6038	15,94	7185	0,00	
7:10:00	96	6035	15,94	7192	0,00	
7:10:30	96	6031	15,93	7206	0,00	
7:11:00	96	6027	15,93	7214	0,00	
7:11:30	96	6023	15,92	7225	0,00	
7:12:00	96	6020	15,92	7237	0,00	
7:12:30	96	6017	15,91	7247	0,00	
7:13:00	96	6014	15,91	7254	0,00	
7:13:30	96	6012	15,91	7261	0,00	
7:14:00	96	6010	15,90	7277	0,00	
7:14:30	96	6008	15,90	7281	0,00	
7:15:00	96	6006	15,90	7287	0,00	
7:15:30	96	6002	15,89	7298	0,00	
7:16:00	96	5997	15,88	7304	0,00	
7:16:30	96	5992	15,88	7310	0,00	
7:17:00	96	5986	15,87	7320	0,00	
7:17:30	96	5980	15,87	7326	0,00	
7:18:00	96	5974	15,86	7334	0,00	
7:18:30	96	5969	15,85	7337	0,00	
7:19:00	96	5964	15,85	7341	0,00	
7:19:30	96	5960	15,84	7346	0,00	
7:20:00	96	5956	15,83	7352	0,00	
7:20:30	96	5952	15,82	7358	0,00	
7:21:00	96	5949	15,82	7360	0,00	
7:21:30	96	5944	15,81	7365	0,00	
7:22:00	96	5939	15,80	7372	0,00	
7:22:30	96	5934	15,80	7377	0,01	
7:23:00	96	5927	15,79	7378	0,01	
7:23:30	96	5921	15,78	7380	0,01	
7:24:00	96	5914	15,77	7382	0,02	
7:24:30	96	5908	15,76	7384	0,02	
7:25:00	96	5903	15,75	7386	0,02	
7:25:30	96	5898	15,74	7393	0,03	
7:26:00	96	5893	15,73	7390	0,03	
7:26:30	96	5888	15,72	7391	0,03	
7:27:00	96	5883	15,71	7397	0,04	
7:27:30	96	5878	15,70	7394	0,04	
7:28:00	96	5871	15,69	7394	0,04	
7:28:30	96	5865	15,67	7399	0,05	
7:29:00	96	5860	15,66	7401	0,05	
7:29:30	96	5854	15,64	7398	0,06	
7:30:00	96	5847	15,63	7393	0,06	
7:30:30	96	5841	15,62	7393	0,07	
7:31:00	96	5834	15,61	7395	0,07	
7:31:30	96	5826	15,59	7393	0,08	
7:32:00	96	5818	15,58	7390	0,08	
7:32:30	96	5808	15,57	7389	0,09	
7:33:00	96	5799	15,54	7388	0,09	
7:33:30	96	5789	15,53	7384	0,10	
7:34:00	96	5780	15,52	7378	0,10	
7:34:30	96	5771	15,50	7373	0,11	
7:35:00	96	5763	15,48	7372	0,11	
7:35:30	96	5755	15,47	7365	0,12	
7:36:00	96	5748	15,44	7363	0,13	
7:36:30	96	5740	15,43	7358	0,14	
7:37:00	96	5732	15,41	7349	0,14	
7:37:30	96	5723	15,39	7343	0,15	
7:38:00	96	5713	15,37	7340	0,16	
7:38:30	96	5703	15,35	7330	0,17	
7:39:00	96	5694	15,32	7325	0,18	
7:39:30	96	5684	15,31	7316	0,18	
7:40:00	96	5674	15,29	7309	0,19	
7:40:30	96	5665	15,26	7301	0,20	
7:41:00	96	5655	15,23	7298	0,21	
7:41:30	96	5645	15,22	7296	0,21	
7:42:00	96	5635	15,20	7289	0,22	
7:42:30	96	5625	15,18	7280	0,23	
7:43:00	96	5614	15,15	7275	0,24	
7:43:30	96	5603	15,13	7274	0,25	
7:44:00	96	5591	15,10	7267	0,26	
7:44:30	96	5579	15,07	7264	0,28	
7:45:00	96	5567	15,05	7256	0,29	
7:45:30	96	5555	15,02	7248	0,30	
7:46:00	96	5543	14,99	7244	0,31	
7:46:30	96	5531	14,96	7239	0,33	
7:47:00	96	5518	14,93	7235	0,34	
7:47:30	96	5504	14,90	7230	0,35	
7:48:00	96	5488	14,87	7222	0,37	
7:48:30	96	5472	14,84	7216	0,38	
7:49:00	96	5453	14,81	7212	0,39	
7:49:30	96	5433	14,78	7197	0,41	
7:50:00	96	5413	14,74	7186	0,43	
7:50:30	96	5394	14,71	7177	0,44	
7:51:00	96	5376	14,68	7168	0,46	
7:51:30	96	5358	14,64	7162	0,48	
7:52:00	96	5341	14,61	7148	0,49	
7:52:30	96	5325	14,57	7139	0,51	
7:53:00	96	5309	14,53	7129	0,53	
7:53:30	96	5290	14,49	7116	0,55	
7:54:00	96	5271	14,45	7109	0,58	
7:54:30	96	5251	14,42	7100	0,59	
7:55:00	96	5229	14,38	7092	0,62	
7:55:30	96	5206	14,34	7084	0,64	
7:56:00	96	5183	14,30	7073	0,66	
7:56:30	96	5160	14,26	7072	0,68	
7:57:00	96	5138	14,22	7067	0,70	
7:57:30	96	5116	14,18	7062	0,73	
7:58:00	96	5095	14,14	7059	0,75	
7:58:30	96	5074	14,09	7055	0,78	
7:59:00	96	5051	14,05	7054	0,81	
7:59:30	96	5027	14,01	7055	0,84	
8:00:00	96	5003	13,96	7051	0,86	
8:00:30	96	4977	13,92	7053	0,89	
8:01:00	96	4950	13,88	7048	0,92	
8:01:30	96	4922	13,84	7052	0,95	
8:02:00	96	4895	13,79	7050	0,98	
8:02:30	96	4868	13,75	7049	1,01	
8:03:00	96	4842	13,71	7045	1,04	
8:03:30	96	4814	13,66	7041	1,07	
8:04:00	96	4786	13,64	7045	1,09	
8:04:30	96	4757	13,59	7039	1,13	
8:05:00	96	4728	13,55	7042	1,16	
8:05:30	96	4698	13,51	7040	1,19	
8:06:00	96	4668	13,46	7036	1,23	
8:06:30	96	4636	13,42	7035	1,26	
8:07:00	96	4605	13,37	7032	1,30	
8:07:30	96	4573	13,33	7034	1,34	
8:08:00	96	4542	13,29	7031	1,37	
8:08:30	96	4510	13,24	7029	1,41	
8:09:00	96	4478	13,20	7023	1,45	
8:09:30	96	4445	13,16	7026	1,49	
8:10:00	96	4411	13,11	7027	1,53	
8:10:30	96	4376	13,07	7025	1,57	
8:11:00	96	4341	13,03	7029	1,61	
8:11:30	96	4306	12,98	7029	1,65	
8:12:00	96	4270	12,94	7030	1,69	
8:12:30	96	4234	12,90	7034	1,73	
8:13:00	96	4197	12,86	7038	1,78	
8:13:30	96	4160	12,82	7043	1,82	
8:14:00	96	4123	12,78	7044	1,86	
8:14:30	96	4086	12,74	7050	1,90	
8:15:00	96	4048	12,70	7056	1,94	
8:15:30	96	4009	12,66	7060	1,99	
8:16:00	96	3970	12,62	7065	2,04	
8:16:30	96	3928	12,58	7073	2,08	
8:17:00	96	3887	12,55	7078	2,12	
8:17:30	96	3846	12,51	7083	2,17	
8:18:00	96	3805	12,47	7088	2,22	
8:18:30	96	3763	12,44	7092	2,26	
8:19:00	96	3724	12,40	7094	2,30	
8:19:30	96	3684	12,36	7104	2,35	
8:20:00	96	3644	12,33	7106	2,40	
8:20:30	96	3603	12,29	7111	2,44	
8:21:00	96	3562	12,26	7115	2,49	
8:21:30	96	3520	12,23	7129	2,54	
8:22:00	96	3478	12,19	7128	2,58	
8:22:30	96	3435	12,16	7136	2,63	
8:23:00	96	3392	12,13	7138	2,67	
8:23:30	96	3350	12,09	7142	2,72	
8:24:00	96	3308	12,06	7144	2,77	
8:24:30	96	3266	12,03	7147	2,81	
8:25:00	96	3225	12,00	7152	2,86	
8:25:30	96	3184	11,97	7153	2,91	
8:26:00	96	3142	11,94	7154	2,96	
8:26:30	96	3099	11,93	7158	2,98	
8:27:00	96	3056	11,90	7157	3,02	
8:27:30	96	3013	11,87	7161	3,07	
8:28:00	96	2970	11,84	7161	3,11	
8:28:30	96	2928	11,81	7164	3,16	
8:29:00	96	2886	11,78	7168	3,21	
8:29:30	96	2843	11,76	7167	3,26	
8:30:00	96	2801	11,73	7166	3,30	
8:30:30	96	2760	11,70	7167	3,35	
8:31:00	96	2719	11,67	7165	3,40	
8:31:30	96	2677	11,65	7170	3,45	
8:32:00	96	2634	11,63	7170	3,49	
8:32:30	96	2592	11,60	7168	3,54	
8:33:00	96	2549	11,57	7172	3,58	
8:33:30	96	2507	11,55	7172	3,63	
8:34:00	96	2467	11,53	7174	3,68	
8:34:30	96	2427	11,51	7176	3,71	
8:35:00	96	2388	11,48	7177	3,77	
8:35:30	96	2349	11,46	7181	3,81	
8:36:00	96	2309	11,44	7177	3,85	
8:36:30	96	2267	11,41	7183	3,90	
8:37:00	96	2224	11,39	7183	3,94	
8:37:30	96	2178	11,37	7190	3,99	
8:38:00	96	2133	11,35	7189	4,04	
8:38:30	96	2088	11,32	7191	4,08	
8:39:00	96	2045	11,30	7191	4,12	
8:39:30	96	2002	11,29	7193	4,16	
8:40:00	96	1962	11,26	7197	4,21	
8:40:30	96	1923	11,25	7201	4,25	
8:41:00	96	1884	11,23	7202	4,29	
8:41:30	96	1844	11,21	7205	4,33	
8:42:00	96	1805	11,19	7205	4,37	
8:42:30	96	1766	11,17	7210	4,43	
8:43:00	96	1726	11,15	7210	4,47	
8:43:30	96	1687	11,13	7214	4,51	
8:44:00	96	1648	11,11	7217	4,55	
8:44:30	96	1618	11,10	7219	4,59	
8:45:00	96	1580	11,08	7223	4,64	
8:45:30	96	1543	11,06	7224	4,69	
8:46:00	96	1508	11,04	7230	4,72	
8:46:30	96	1471	11,03	7233	4,75	
8:47:00	96	1435	11,01	7238	4,79
