Repository: ProgWizer/parser

File: project-root/data/Data Acquisition/Data Acquisition/2021 year (353)/21-129.txt (part 1 of 23)
--Test Summary--
Full Path and File Name	
Instrument Name	7322
Instrument Type	Model 7322 Consistometer - Variable Speed
Instrument Serial Number	
Test Start Date	26.05.2021
Test Start Time	16:54:09
Test Stop Date	27.05.2021
Test Stop Time	2:29:18
Test Length	9:35:09
Final Sample Time Offset	9:35:09
Controller Schedule Name	
Sampling Period	1 second
Comments	
Information	WellID	
Information	Customer	
Information	EngName	
Information	CementClass	
Information	CementMfr	
Information	Additives	90G+10ASPM(0.81)+1ChemCFL-443(wob)
Information	Density	1500
Information	BHCT	
Information	BHST	
Information	FluidLoss	
Information	JobType	
Calculated Value	Time_30Bc	7:53:11
Calculated Value	Time_70Bc	9:35:09
Initial Temperature (°C)	23 °C
Final Temperature (°C)	41 °C
Initial Pressure (MPa)	0,3 MPa
Final Pressure (MPa)	20,0 MPa
Initial Consistency (Bc)	9 Bc
Final Consistency (Bc)	70 Bc
Initial Wall Temperature (°C)	29 °C
Final Wall Temperature (°C)	37 °C
Initial Motor Speed (RPM)	150 RPM
Final Motor Speed (RPM)	150 RPM
--Data--
Time (HH:MM:SS)	Temperature (°C)	Pressure (MPa)	Consistency (Bc)	Wall Temperature (°C)	Motor Speed (RPM)
0:00:00	23	0,3	9	29	150
0:00:01	23	0,3	9	29	150
0:00:02	23	0,3	9	29	150
0:00:03	23	0,3	9	29	150
0:00:04	23	0,3	9	29	150
0:00:05	23	0,3	9	29	150
0:00:06	23	0,3	9	29	150
0:00:07	23	0,3	9	29	150
0:00:08	23	0,3	9	29	150
0:00:09	23	0,3	9	29	150
0:00:10	23	0,3	9	29	150
0:00:11	23	0,3	9	29	150
0:00:12	23	0,3	9	29	150
0:00:13	23	0,3	9	29	150
0:00:14	23	0,3	9	29	150
0:00:15	23	0,3	9	29	150
0:00:16	23	0,3	9	29	150
0:00:17	23	0,3	9	29	150
0:00:18	23	0,3	9	29	150
0:00:19	23	0,3	9	29	150
0:00:20	23	0,3	9	29	150
0:00:21	23	0,3	9	29	150
0:00:22	23	0,3	9	29	150
0:00:23	23	0,3	9	29	150
0:00:24	23	0,4	9	29	150
0:00:25	23	0,4	10	29	150
0:00:26	23	0,4	9	29	150
0:00:27	23	0,4	9	29	150
0:00:28	23	0,4	9	29	150
0:00:29	23	0,4	9	29	150
0:00:30	23	0,4	9	29	150
0:00:31	24	0,4	9	29	150
0:00:32	24	0,4	9	29	150
0:00:33	24	0,4	9	29	150
0:00:34	24	0,4	9	29	150
0:00:35	24	0,4	10	29	150
0:00:36	24	0,4	10	29	150
0:00:37	24	0,4	10	29	150
0:00:38	24	0,4	9	29	150
0:00:39	24	0,4	9	29	150
0:00:40	24	0,4	9	29	150
0:00:41	24	0,4	9	29	150
0:00:42	24	0,4	10	29	150
0:00:43	24	0,4	10	29	150
0:00:44	24	0,4	10	29	150
0:00:45	24	0,4	10	29	150
0:00:46	24	0,4	10	29	150
0:00:47	24	0,5	10	29	150
0:00:48	24	0,5	10	29	150
0:00:49	24	0,5	10	29	150
0:00:50	24	0,5	10	29	150
0:00:51	24	0,5	10	29	150
0:00:52	24	0,5	10	29	150
0:00:53	24	0,5	10	29	150
0:00:54	24	0,5	10	29	150
0:00:55	24	0,5	10	29	150
0:00:56	24	0,5	10	29	150
0:00:57	24	0,5	10	29	150
0:00:58	24	0,5	10	29	150
0:00:59	24	0,5	10	29	150
0:01:00	24	0,5	10	29	150
0:01:01	24	0,6	10	29	150
0:01:02	24	0,6	10	29	150
0:01:03	24	0,6	10	29	150
0:01:04	24	0,6	10	29	150
0:01:05	24	0,6	10	29	150
0:01:06	24	0,6	10	29	150
0:01:07	24	0,6	10	30	150
0:01:08	24	0,6	10	30	150
0:01:09	24	0,6	10	30	150
0:01:10	24	0,7	10	30	150
0:01:11	24	0,7	10	30	150
0:01:12	24	0,7	10	30	150
0:01:13	24	0,7	10	30	150
0:01:14	24	0,7	10	30	150
0:01:15	24	0,7	10	29	150
0:01:16	24	0,7	10	29	150
0:01:17	25	0,8	10	29	150
0:01:18	25	0,8	10	30	150
0:01:19	25	0,8	10	30	150
0:01:20	25	0,8	10	30	150
0:01:21	25	0,8	10	30	150
0:01:22	25	0,8	10	30	150
0:01:23	25	0,8	10	29	150
0:01:24	25	0,8	10	30	150
0:01:25	25	0,9	10	30	150
0:01:26	25	0,9	10	30	150
0:01:27	25	0,9	10	30	150
0:01:28	25	0,9	10	30	150
0:01:29	25	1,0	10	30	150
0:01:30	25	1,0	10	30	150
0:01:31	25	1,0	10	30	150
0:01:32	25	1,0	10	30	150
0:01:33	25	1,0	10	30	150
0:01:34	25	1,0	10	30	150
0:01:35	25	1,1	10	30	150
0:01:36	25	1,1	10	30	150
0:01:37	25	1,1	10	30	150
0:01:38	25	1,1	10	30	150
0:01:39	25	1,2	10	30	150
0:01:40	25	1,2	10	30	150
0:01:41	25	1,2	10	30	150
0:01:42	25	1,2	10	30	150
0:01:43	25	1,2	10	30	150
0:01:44	25	1,2	10	30	150
0:01:45	25	1,2	10	30	150
0:01:46	25	1,3	10	30	150
0:01:47	25	1,3	10	30	150
0:01:48	25	1,3	10	30	150
0:01:49	25	1,3	10	30	150
0:01:50	25	1,3	10	30	150
0:01:51	25	1,4	10	30	150
0:01:52	25	1,4	10	30	150
0:01:53	25	1,4	10	30	150
0:01:54	25	1,4	10	30	150
0:01:55	25	1,4	10	30	150
0:01:56	25	1,4	10	30	150
0:01:57	25	1,5	10	30	150
0:01:58	25	1,5	10	30	150
0:01:59	25	1,5	10	30	150
0:02:00	25	1,5	10	30	150
0:02:01	25	1,5	10	30	150
0:02:02	25	1,5	10	30	150
0:02:03	25	1,5	10	30	150
0:02:04	25	1,5	10	30	150
0:02:05	25	1,6	10	30	150
0:02:06	26	1,6	10	30	150
0:02:07	26	1,6	10	30	150
0:02:08	26	1,6	10	30	150
0:02:09	26	1,6	10	30	150
0:02:10	26	1,6	10	30	150
0:02:11	26	1,6	10	30	150
0:02:12	26	1,7	10	30	150
0:02:13	26	1,7	10	30	150
0:02:14	26	1,7	10	30	150
0:02:15	26	1,7	10	30	150
0:02:16	26	1,7	10	30	150
0:02:17	26	1,7	10	30	150
0:02:18	26	1,7	10	30	150
0:02:19	26	1,7	10	30	150
0:02:20	26	1,7	10	30	150
0:02:21	26	1,7	10	30	150
0:02:22	26	1,7	10	30	150
0:02:23	26	1,8	10	30	150
0:02:24	26	1,8	10	30	150
0:02:25	26	1,8	10	30	150
0:02:26	26	1,8	10	30	150
0:02:27	26	1,8	10	30	150
0:02:28	26	1,9	10	30	150
0:02:29	26	1,9	10	30	150
0:02:30	26	1,9	10	30	150
0:02:31	26	1,9	10	30	150
0:02:32	26	1,9	10	30	150
0:02:33	26	1,9	10	30	150
0:02:34	26	1,9	10	30	150
0:02:35	26	1,9	10	30	150
0:02:36	26	1,9	10	30	150
0:02:37	26	2,0	10	30	150
0:02:38	26	2,0	10	30	150
0:02:39	26	2,0	10	30	150
0:02:40	26	2,0	10	30	150
0:02:41	26	2,0	10	30	150
0:02:42	26	2,0	10	30	150
0:02:43	26	2,0	10	30	150
0:02:44	26	2,0	10	30	150
0:02:45	26	2,0	10	30	150
0:02:46	26	2,0	10	30	150
0:02:47	26	2,1	10	30	150
0:02:48	26	2,1	10	30	150
0:02:49	26	2,1	10	30	150
0:02:50	26	2,1	10	30	150
0:02:51	26	2,1	10	30	150
0:02:52	26	2,1	10	30	150
0:02:53	26	2,1	10	30	150
0:02:54	26	2,2	10	30	150
0:02:55	26	2,2	10	30	150
0:02:56	26	2,2	10	30	150
0:02:57	26	2,2	10	30	150
0:02:58	26	2,2	10	30	150
0:02:59	26	2,2	10	30	150
0:03:00	27	2,2	10	30	150
0:03:01	27	2,2	10	30	150
0:03:02	27	2,2	10	30	150
0:03:03	27	2,2	10	30	150
0:03:04	27	2,2	10	30	150
0:03:05	27	2,2	10	30	150
0:03:06	27	2,3	10	30	150
0:03:07	27	2,3	10	30	150
0:03:08	27	2,4	10	30	150
0:03:09	27	2,4	10	30	150
0:03:10	27	2,4	10	30	150
0:03:11	27	2,4	10	30	150
0:03:12	27	2,4	10	30	150
0:03:13	27	2,4	10	30	150
0:03:14	27	2,4	10	30	150
0:03:15	27	2,4	10	30	150
0:03:16	27	2,4	10	30	150
0:03:17	27	2,5	10	30	150
0:03:18	27	2,5	10	30	150
0:03:19	27	2,5	10	30	150
0:03:20	27	2,5	10	30	150
0:03:21	27	2,5	10	30	150
0:03:22	27	2,5	10	30	150
0:03:23	27	2,5	10	30	150
0:03:24	27	2,5	10	30	150
0:03:25	27	2,5	10	30	150
0:03:26	27	2,5	10	30	150
0:03:27	27	2,5	10	30	150
0:03:28	27	2,5	10	31	150
0:03:29	27	2,6	10	31	150
0:03:30	27	2,6	10	31	150
0:03:31	27	2,6	10	30	150
0:03:32	27	2,6	10	30	150
0:03:33	27	2,6	10	30	150
0:03:34	27	2,6	10	31	150
0:03:35	27	2,6	10	30	150
0:03:36	27	2,6	10	30	150
0:03:37	27	2,6	10	30	150
0:03:38	27	2,6	10	30	150
0:03:39	27	2,6	10	30	150
0:03:40	27	2,6	10	30	150
0:03:41	27	2,7	10	30	150
0:03:42	27	2,8	10	30	150
0:03:43	27	2,8	10	30	150
0:03:44	27	2,8	10	30	150
0:03:45	27	2,8	10	30	150
0:03:46	27	2,8	10	30	150
0:03:47	27	2,8	10	31	150
0:03:48	27	2,8	10	31	150
0:03:49	27	2,8	10	31	150
0:03:50	27	2,8	10	31	150
0:03:51	27	2,8	10	31	150
0:03:52	27	2,8	10	31	150
0:03:53	27	2,8	10	30	150
0:03:54	27	2,8	10	30	150
0:03:55	27	2,8	10	30	150
0:03:56	27	2,8	10	31	150
0:03:57	27	2,8	10	30	150
0:03:58	27	2,9	10	30	150
0:03:59	27	2,9	10	31	150
0:04:00	27	2,9	10	30	150
0:04:01	27	2,9	10	30	150
0:04:02	27	2,9	10	31	150
0:04:03	27	2,9	10	31	150
0:04:04	27	2,9	10	31	150
0:04:05	27	2,9	10	31	150
0:04:06	27	2,9	10	31	150
0:04:07	27	2,9	10	31	150
0:04:08	27	2,9	10	31	150
0:04:09	27	3,0	10	31	150
0:04:10	27	3,0	10	30	150
0:04:11	28	3,0	10	31	150
0:04:12	28	3,0	10	31	150
0:04:13	28	3,0	10	31	150
0:04:14	28	3,1	10	31	150
0:04:15	28	3,1	10	31	150
0:04:16	28	3,1	10	31	150
0:04:17	28	3,1	10	31	150
0:04:18	28	3,1	10	31	150
0:04:19	28	3,1	10	31	150
0:04:20	28	3,1	10	31	150
0:04:21	28	3,1	10	31	150
0:04:22	28	3,1	10	30	150
0:04:23	28	3,1	10	31	150
0:04:24	28	3,1	10	31	150
0:04:25	28	3,1	10	31	150
0:04:26	28	3,2	10	31	150
0:04:27	28	3,2	10	31	150
0:04:28	28	3,2	10	31	150
0:04:29	28	3,2	10	31	150
0:04:30	28	3,3	10	31	150
0:04:31	28	3,3	10	31	150
0:04:32	28	3,4	10	31	150
0:04:33	28	3,4	10	31	150
0:04:34	28	3,4	10	31	150
0:04:35	28	3,4	10	31	150
0:04:36	28	3,4	10	31	150
0:04:37	28	3,3	10	31	150
0:04:38	28	3,3	10	31	150
0:04:39	28	3,3	10	31	150
0:04:40	28	3,3	10	31	150
0:04:41	28	3,3	10	31	150
0:04:42	28	3,3	10	31	150
0:04:43	28	3,3	10	31	150
0:04:44	28	3,3	10	31	150
0:04:45	28	3,3	10	31	150
0:04:46	28	3,3	10	31	150
0:04:47	28	3,4	10	31	150
0:04:48	28	3,4	10	31	150
0:04:49	28	3,4	10	31	150
0:04:50	28	3,5	10	31	150
0:04:51	28	3,5	10	31	150
0:04:52	28	3,6	10	31	150
0:04:53	28	3,6	10	31	150
0:04:54	28	3,6	10	31	150
0:04:55	28	3,6	10	31	150
0:04:56	28	3,5	10	31	150
0:04:57	28	3,6	10	31	150
0:04:58	28	3,5	10	31	150
0:04:59	28	3,5	10	31	150
0:05:00	28	3,5	10	31	150
0:05:01	28	3,5	10	31	150
0:05:02	28	3,5	10	31	150
0:05:03	28	3,6	10	31	150
0:05:04	28	3,6	10	31	150
0:05:05	28	3,6	10	31	150
0:05:06	28	3,6	10	31	150
0:05:07	28	3,6	10	31	150
0:05:08	28	3,6	10	31	150
0:05:09	28	3,7	10	31	150
0:05:10	28	3,8	10	31	150
0:05:11	28	3,8	10	31	150
0:05:12	28	3,8	10	31	150
0:05:13	28	3,8	10	31	150
0:05:14	28	3,8	10	31	150
0:05:15	28	3,8	10	31	150
0:05:16	28	3,8	10	31	150
0:05:17	28	3,8	10	31	150
0:05:18	28	3,8	10	31	150
0:05:19	28	3,8	10	31	150
0:05:20	28	3,8	10	31	150
0:05:21	28	3,8	10	31	150
0:05:22	28	3,8	10	31	150
0:05:23	28	3,8	10	31	150
0:05:24	28	3,8	10	31	150
0:05:25	28	3,8	10	31	150
0:05:26	28	3,8	10	31	150
0:05:27	28	3,8	10	31	150
0:05:28	28	3,8	10	31	150
0:05:29	28	3,9	10	31	150
0:05:30	29	4,0	10	31	150
0:05:31	29	4,0	10	31	150
0:05:32	29	4,0	10	31	150
0:05:33	29	4,0	10	31	150
0:05:34	29	4,0	10	31	150
0:05:35	29	4,0	10	31	150
0:05:36	29	4,0	10	31	150
0:05:37	29	4,0	10	31	150
0:05:38	29	4,0	10	31	150
0:05:39	29	4,0	10	31	150
0:05:40	29	4,0	10	31	150
0:05:41	29	4,0	10	31	150
0:05:42	29	4,0	10	31	150
0:05:43	29	4,0	10	31	150
0:05:44	29	4,0	10	31	150
0:05:45	29	4,0	10	31	150
0:05:46	29	4,0	10	31	150
0:05:47	29	4,0	10	31	150
0:05:48	29	4,0	10	31	150
0:05:49	29	4,0	10	31	150
0:05:50	29	4,1	10	31	150
0:05:51	29	4,2	10	31	150
0:05:52	29	4,3	10	31	150
0:05:53	29	4,3	10	31	150
0:05:54	29	4,3	10	31	150
0:05:55	29	4,3	10	31	150
0:05:56	29	4,3	10	31	150
0:05:57	29	4,3	10	31	150
0:05:58	29	4,3	10	31	150
0:05:59	29	4,3	10	31	150
0:06:00	29	4,3	10	31	150
0:06:01	29	4,3	10	31	150
0:06:02	29	4,3	10	31	150
0:06:03	29	4,3	10	31	150
0:06:04	29	4,3	10	31	150
0:06:05	29	4,3	10	31	150
0:06:06	29	4,3	10	31	150
0:06:07	29	4,2	10	31	150
0:06:08	29	4,2	10	31	150
0:06:09	29	4,3	10	31	150
0:06:10	29	4,3	10	31	150
0:06:11	29	4,3	10	31	150
0:06:12	29	4,3	10	31	150
0:06:13	29	4,3	10	31	150
0:06:14	29	4,4	10	31	150
0:06:15	29	4,5	10	31	150
0:06:16	29	4,5	10	31	150
0:06:17	29	4,5	10	31	150
0:06:18	29	4,5	10	31	150
0:06:19	29	4,5	10	31	150
0:06:20	29	4,5	10	31	150
0:06:21	29	4,5	10	31	150
0:06:22	29	4,5	10	31	150
0:06:23	29	4,5	10	31	150
0:06:24	29	4,5	10	31	150
0:06:25	29	4,5	10	31	150
0:06:26	29	4,5	10	31	150
0:06:27	29	4,5	10	31	150
0:06:28	29	4,5	10	31	150
0:06:29	29	4,5	10	31	150
0:06:30	29	4,6	10	31	150
0:06:31	29	4,6	10	31	150
0:06:32	29	4,6	10	31	150
0:06:33	29	4,6	10	31	150
0:06:34	29	4,6	10	31	150
0:06:35	29	4,6	10	31	150
0:06:36	29	4,6	10	31	150
0:06:37	29	4,6	10	31	150
0:06:38	29	4,8	10	31	150
0:06:39	29	4,8	10	31	150
0:06:40	29	4,8	10	31	150
0:06:41	29	4,8	10	31	150
0:06:42	29	4,8	10	31	150
0:06:43	29	4,8	10	31	150
0:06:44	29	4,8	10	31	150
0:06:45	29	4,8	10	31	150
0:06:46	29	4,8	10	31	150
0:06:47	29	4,8	10	31	150
0:06:48	29	4,8	10	31	150
0:06:49	29	4,8	10	31	150
0:06:50	29	4,8	10	31	150
0:06:51	29	4,8	10	31	150
0:06:52	29	4,8	10	31	150
0:06:53	29	4,8	10	31	150
0:06:54	29	4,8	10	31	150
0:06:55	29	4,8	10	31	150
0:06:56	29	4,8	10	31	150
0:06:57	29	4,8	10	31	150
0:06:58	29	4,8	10	31	150
0:06:59	29	4,8	10	31	150
0:07:00	29	4,8	10	31	150
0:07:01	29	4,8	10	31	150
0:07:02	29	4,8	10	31	150
0:07:03	29	4,9	10	31	150
0:07:04	29	5,0	10	31	150
0:07:05	29	5,0	10	31	150
0:07:06	29	5,0	10	31	150
0:07:07	29	5,0	10	31	150
0:07:08	29	5,0	10	31	150
0:07:09	29	5,0	10	31	150
0:07:10	29	5,0	10	31	150
0:07:11	29	5,0	10	31	150
0:07:12	29	5,0	10	31	150
0:07:13	29	5,0	10	31	150
0:07:14	29	5,0	10	31	150
0:07:15	29	5,0	10	31	150
0:07:16	30	5,0	10	31	150
0:07:17	30	5,0	10	31	150
0:07:18	30	5,0	10	31	150
0:07:19	30	5,0	10	31	150
0:07:20	30	5,1	10	31	150
0:07:21	30	5,1	10	31	150
0:07:22	30	5,2	10	31	150
0:07:23	30	5,2	10	31	150
0:07:24	30	5,2	10	31	150
0:07:25	30	5,2	10	31	150
0:07:26	30	5,2	10	31	150
0:07:27	30	5,2	10	31	150
0:07:28	30	5,2	10	31	150
0:07:29	30	5,2	10	31	150
0:07:30	30	5,2	10	31	150
0:07:31	30	5,2	10	31	150
0:07:32	30	5,2	10	31	150
0:07:33	30	5,3	10	31	150
0:07:34	30	5,4	10	31	150
0:07:35	30	5,4	10	31	150
0:07:36	30	5,4	10	31	150
0:07:37	30	5,4	10	31	150
0:07:38	30	5,4	10	31	150
0:07:39	30	5,4	10	31	150
0:07:40	30	5,4	10	31	150
0:07:41	30	5,4	10	31	150
0:07:42	30	5,4	10	31	150
0:07:43	30	5,4	10	31	150
0:07:44	30	5,4	10	31	150
0:07:45	30	5,4	10	31	150
0:07:46	30	5,4	10	31	150
0:07:47	30	5,4	10	31	150
0:07:48	30	5,4	10	31	150
0:07:49	30	5,4	10	31	150
0:07:50	30	5,4	10	31	150
0:07:51	30	5,4	10	31	150
0:07:52	30	5,4	10	31	150
0:07:53	30	5,4	10	31	150
0:07:54	30	5,4	10	31	150
0:07:55	30	5,5	10	31	150
0:07:56	30	5,5	10	31	150
0:07:57	30	5,5	10	31	150
0:07:58	30	5,5	10	31	150
0:07:59	30	5,5	10	31	150
0:08:00	30	5,5	10	31	150
0:08:01	30	5,7	10	31	150
0:08:02	30	5,7	10	31	150
0:08:03	30	5,7	10	31	150
0:08:04	30	5,7	10	31	150
0:08:05	30	5,7	10	31	150
0:08:06	30	5,7	10	31	150
0:08:07	30	5,7	10	31	150
0:08:08	30	5,7	10	31	150
0:08:09	30	5,7	10	31	150
0:08:10	30	5,7	10	31	150
0:08:11	30	5,7	10	31	150
0:08:12	30	5,7	10	31	150
0:08:13	30	5,7	10	31	150
0:08:14	30	5,7	10	31	150
0:08:15	30	5,7	10	31	150
0:08:16	30	5,7	10	31	150
0:08:17	30	5,7	10	31	150
0:08:18	30	5,7	10	31	150
0:08:19	30	5,7	10	31	150
0:08:20	30	5,7	10	31	150
0:08:21	30	5,7	10	31	150
0:08:22	30	5,7	10	31	150
0:08:23	30	5,8	10	31	150
0:08:24	30	5,8	10	31	150
0:08:25	30	5,8	10	31	150
0:08:26	30	5,8	10	31	150
0:08:27	30	5,8	10	31	150
0:08:28	30	5,8	10	31	150
0:08:29	30	6,0	10	31	150
0:08:30	30	6,0	10	31	150
0:08:31	30	6,0	10	31	150
0:08:32	30	6,0	10	31	150
0:08:33	30	6,0	10	31	150
0:08:34	30	6,0	10	31	150
0:08:35	30	6,0	10	31	150
0:08:36	30	6,0	10	31	150
0:08:37	30	6,0	10	31	150
0:08:38	30	6,0	10	31	150
0:08:39	30	6,0	10	31	150
0:08:40	30	6,0	10	31	150
0:08:41	30	6,0	10	31	150
0:08:42	30	6,0	10	31	150
0:08:43	30	6,0	10	31	150
0:08:44	30	6,0	10	31	150
0:08:45	30	6,0	10	31	150
0:08:46	30	6,0	10	31	150
0:08:47	30	6,0	10	31	150
0:08:48	30	6,0	10	31	150
0:08:49	30	6,0	10	31	150
0:08:50	30	6,0	10	31	150
0:08:51	30	6,1	10	31	150
0:08:52	30	6,1	10	31	150
0:08:53	30	6,1	10	31	150
0:08:54	30	6,1	10	31	150
0:08:55	30	6,1	10	31	150
0:08:56	30	6,1	10	31	150
0:08:57	30	6,2	10	31	150
0:08:58	30	6,3	10	31	150
0:08:59	30	6,3	10	31	150
0:09:00	30	6,3	10	31	150
0:09:01	30	6,3	10	31	150
0:09:02	30	6,3	10	31	150
0:09:03	30	6,3	10	31	150
0:09:04	30	6,3	10	31	150
0:09:05	30	6,3	10	31	150
0:09:06	30	6,3	10	31	150
0:09:07	30	6,3	10	31	150
0:09:08	30	6,3	10	31	150
0:09:09	30	6,3	10	31	150
0:09:10	30	6,3	10	31	150
0:09:11	30	6,3	10	31	150
0:09:12	30	6,3	10	31	150
0:09:13	30	6,3	10	31	150
0:09:14	30	6,3	10	31	150
0:09:15	30	6,4	10	31	150
0:09:16	30	6,4	10	31	150
0:09:17	30	6,4	10	31	150
0:09:18	30	6,4	10	31	150
0:09:19	30	6,4	10	31	150
0:09:20	30	6,4	10	31	150
0:09:21	30	6,4	10	31	150
0:09:22	30	6,4	10	31	150
0:09:23	30	6,4	10	31	150
0:09:24	30	6,4	10	31	150
0:09:25	30	6,4	10	31	150
0:09:26	30	6,4	10	31	150
0:09:27	30	6,4	10	31	150
0:09:28	30	6,6	10	31	150
0:09:29	30	6,7	10	31	150
0:09:30	30	6,7	10	31	150
0:09:31	30	6,7	10	31	150
0:09:32	30	6,7	10	31	150
0:09:33	30	6,7	10	31	150
0:09:34	30	6,7	10	31	150
0:09:35	30	6,7	10	31	150
0:09:36	30	6,7	10	31	150
0:09:37	30	6,7	10	31	150
0:09:38	30	6,7	10	31	150
0:09:39	30	6,7	10	31	150
0:09:40	30	6,7	10	31	150
0:09:41	30	6,7	10	31	150
0:09:42	30	6,7	10	31	150
0:09:43	30	6,7	10	31	150
0:09:44	30	6,7	10	31	150
0:09:45	30	6,7	10	31	150
0:09:46	31	6,7	10	31	150
0:09:47	31	6,7	10	31	150
0:09:48	31	6,7	10	31	150
0:09:49	31	6,7	10	31	150
0:09:50	31	6,7	10	31	150
0:09:51	31	6,8	10	31	150
0:09:52	31	6,8	10	31	150
0:09:53	31	6,8	10	31	150
0:09:54	31	6,8	10	31	150
0:09:55	31	6,8	10	31	150
0:09:56	31	6,8	10	31	150
0:09:57	31	6,8	10	31	150
0:09:58	31	6,9	10	31	150
0:09:59	31	7,0	10	31	150
0:10:00	31	7,0	10	31	150
0:10:01	31	7,0	10	31	150
0:10:02	31	7,0	10	31	150
0:10:03	31	7,0	10	31	150
0:10:04	31	7,0	11	31	150
0:10:05	31	7,0	10	31	150
0:10:06	31	7,0	10	31	150
0:10:07	31	7,0	10	31	150
0:10:08	31	6,9	10	31	150
0:10:09	31	6,9	10	31	150
0:10:10	31	6,9	10	31	150
0:10:11	31	6,9	10	31	150
0:10:12	31	6,9	10	31	150
0:10:13	31	6,9	10	31	150
0:10:14	31	6,9	10	31	150
0:10:15	31	7,0	10	31	150
0:10:16	31	7,1	10	31	150
0:10:17	31	7,1	10	31	150
0:10:18	31	7,1	10	31	150
0:10:19	31	7,1	10	31	150
0:10:20	31	7,1	10	31	150
0:10:21	31	7,1	10	31	150
0:10:22	31	7,1	10	31	150
0:10:23	31	7,1	10	31	150
0:10:24	31	7,1	10	31	150
0:10:25	31	7,1	11	31	150
0:10:26	31	7,1	10	31	150
0:10:27	31	7,1	10	31	150
0:10:28	31	7,1	10	31	150
0:10:29	31	7,1	10	31	150
0:10:30	31	7,1	10	31	150
0:10:31	31	7,1	10	31	150
0:10:32	31	7,3	10	31	150
0:10:33	31	7,3	10	31	150
0:10:34	31	7,3	10	32	150
0:10:35	31	7,3	10	31	150
0:10:36	31	7,3	10	31	150
0:10:37	31	7,3	11	31	150
0:10:38	31	7,3	10	31	150
0:10:39	31	7,3	10	31	150
0:10:40	31	7,3	10	31	150
0:10:41	31	7,3	10	31	150
0:10:42	31	7,3	10	31	150
0:10:43	31	7,3	10	31	150
0:10:44	31	7,3	10	32	150
0:10:45	31	7,3	10	31	150
0:10:46	31	7,3	10	31	150
0:10:47	31	7,4	10	32	150
0:10:48	31	7,5	10	31	150
0:10:49	31	7,5	10	31	150
0:10:50	31	7,5	10	32	150
0:10:51	31	7,5	10	31	150
0:10:52	31	7,5	10	31	150
0:10:53	31	7,5	10	31	150
0:10:54	31	7,5	10	31	150
0:10:55	31	7,5	10	32	150
0:10:56	31	7,5	10	31	150
0:10:57	31	7,5	10	31	150
0:10:58	31	7,5	10	31	150
0:10:59	31	7,5	10	32	150
0:11:00	31	7,5	10	31	150
0:11:01	31	7,5	10	31	150
0:11:02	31	7,5	10	31	150
0:11:03	31	7,5	10	31	150
0:11:04	31	7,6	10	32	150
0:11:05	31	7,7	10	32	150
0:11:06	31	7,7	10	31	150
0:11:07	31	7,7	10	31	150
0:11:08	31	7,7	10	31	150
0:11:09	31	7,7	10	31	150
0:11:10	31	7,7	10	32	150
0:11:11	31	7,7	10	32	150
0:11:12	31	7,7	10	32	150
0:11:13	31	7,7	10	31	150
0:11:14	31	7,7	10	32	150
0:11:15	31	7,7	10	31	150
0:11:16	31	7,7	10	31	150
0:11:17	31	7,7	10	31	150
0:11:18	31	7,7	10	31	150
0:11:19	31	7,6	10	32	150
0:11:20	31	7,7	10	31	150
0:11:21	31	7,8	10	32	150
0:11:22	31	7,8	10	31	150
0:11:23	31	7,8	10	31	150
0:11:24	31	7,8	10	31	150
0:11:25	31	7,8	10	31	150
0:11:26	31	7,8	10	32	150
0:11:27	31	7,8	10	32	150
0:11:28	31	7,8	10	31	150
0:11:29	31	7,8	10	31	150
0:11:30	31	7,8	10	31	150
0:11:31	31	7,8	10	32	150
0:11:32	31	7,8	10	31	150
0:11:33	31	7,8	10	31	150
0:11:34	31	7,8	10	32	150
0:11:35	31	7,8	10	31	150
0:11:36	31	7,8	10	32	150
0:11:37	31	7,9	10	31	150
0:11:38	31	8,0	10	32	150
0:11:39	31	8,0	10	32	150
0:11:40	31	8,0	10	32	150
0:11:41	31	8,0	10	31	150
0:11:42	31	8,0	10	32	150
0:11:43	31	8,0	10	31	150
0:11:44	31	8,0	10	32	150
0:11:45	31	8,0	10	32	150
0:11:46	31	8,0	10	31	150
0:11:47	31	7,9	10	32	150
0:11:48	31	8,1	10	32	150
0:11:49	31	8,2	10	32	150
0:11:50	31	8,2	11	32	150
0:11:51	31	8,2	11	32	150
0:11:52	31	8,2	10	32	150
0:11:53	31	8,2	10	32	150
0:11:54	31	8,2	10	32	150
0:11:55	31	8,2	10	32	150
0:11:56	31	8,2	10	32	150
0:11:57	31	8,2	10	31	150
0:11:58	31	8,2	10	32	150
0:11:59	31	8,2	11	31	150
0:12:00	31	8,2	10	32	150
0:12:01	31	8,2	10	32	150
0:12:02	31	8,2	10	32	150
0:12:03	31	8,2	10	31	150
0:12:04	31	8,2	10	32	150
0:12:05	31	8,2	10	32	150
0:12:06	31	8,2	10	32	150
0:12:07	31	8,2	10	32	150
0:12:08	31	8,2	10	32	150
0:12:09	31	8,3	10	32	150
0:12:10	31	8,3	10	31	150
0:12:11	31	8,3	11	32	150
0:12:12	31	8,3	10	32	150
0:12:13	31	8,3	11	32	150
0:12:14	31	8,3	11	31	150
0:12:15	31	8,3	11	32	150
0:12:16	31	8,3	10	32	150
0:12:17	31	8,3	10	31	150
0:12:18	31	8,3	10	32	150
0:12:19	31	8,3	10	32	150
0:12:20	31	8,3	10	32	150
0:12:21	31	8,5	10	32	150
0:12:22	31	8,5	10	32	150
0:12:23	31	8,6	10	32	150
0:12:24	31	8,6	11	32	150
0:12:25	31	8,6	11	31	150
0:12:26	31	8,6	11	32	150
0:12:27	31	8,5	10	31	150
0:12:28	31	8,5	10	32	150
0:12:29	31	8,5	10	32	150
0:12:30	31	8,5	10	32	150
0:12:31	31	8,5	10	32	150
0:12:32	31	8,5	10	32	150
0:12:33	31	8,5	10	32	150
0:12:34	31	8,5	11	32	150
0:12:35	31	8,5	10	32	150
0:12:36	31	8,5	10	32	150
0:12:37	31	8,5	10	32	150
0:12:38	31	8,5	10	32	150
0:12:39	31	8,5	10	32	150
0:12:40	31	8,6	10	32	150
0:12:41	31	8,6	10	32	150
0:12:42	31	8,6	10	32	150
0:12:43	31	8,6	10	32	150
0:12:44	31	8,6	10	32	150
0:12:45	31	8,6	10	32	150
0:12:46	31	8,6	10	32	150
0:12:47	31	8,8	10	32	150
0:12:48	31	8,9	10	32	150
0:12:49	31	8,9	10	32	150
0:12:50	31	8,9	10	32	150
0:12:51	31	8,9	10	32	150
0:12:52	31	8,9	10	32	150
0:12:53	31	8,9	10	32	150
0:12:54	31	8,9	10	32	150
0:12:55	31	8,9	10	32	150
0:12:56	31	8,9	10	32	150
0:12:57	31	8,9	10	32	150
0:12:58	31	8,9	10	32	150
0:12:59	31	8,9	10	32	150
0:13:00	31	8,9	10	32	150
0:13:01	31	8,9	10	32	150
0:13:02	31	8,9	10	32	150
0:13:03	31	8,9	10	32	150
0:13:04	31	8,9	10	32	150
0:13:05	31	8,9	10	31	150
0:13:06	31	8,9	10	32	150
0:13:07	31	8,8	10	32	150
0:13:08	31	8,8	10	32	150
0:13:09	31	8,8	10	32	150
0:13:10	31	8,9	10	32	150
0:13:11	31	8,9	10	32	150
0:13:12	31	8,9	10	32	150
0:13:13	31	8,9	10	32	150
0:13:14	31	9,1	10	32	150
0:13:15	31	9,1	10	32	150
0:13:16	31	9,1	10	32	150
0:13:17	31	9,1	10	32	150
0:13:18	31	9,1	10	32	150
0:13:19	31	9,1	10	32	150
0:13:20	31	9,1	10	32	150
0:13:21	31	9,1	10	32	150
0:13:22	31	9,1	10	32	150
0:13:23	31	9,1	10	32	150
0:13:24	31	9,1	10	32	150
0:13:25	31	9,1	10	32	150
0:13:26	31	9,1	10	32	150
0:13:27	31	9,1	10	32	150
0:13:28	31	9,1	10	32	150
0:13:29	31	9,1	10	32	150
0:13:30	31	9,1	10	32	150
0:13:31	31	9,1	10	32	150
0:13:32	31	9,1	10	32	150
0:13:33	31	9,2	10	32	150
0:13:34	31	9,2	10	32	150
0:13:35	32	9,2	10	32	150
0:13:36	31	9,2	10	32	150
0:13:37	32	9,2	10	32	150
0:13:38	32	9,2	10	32	150
0:13:39	32	9,2	10	32	150
0:13:40	32	9,2	10	32	150
0:13:41	31	9,2	10	32	150
0:13:42	31	9,2	10	32	150
0:13:43	32	9,2	10	32	150
0:13:44	32	9,2	10	32	150
0:13:45	32	9,2	10	32	150
0:13:46	32	9,2	10	32	150
0:13:47	32	9,3	10	32	150
0:13:48	32	9,4	10	32	150
0:13:49	32	9,5	10	32	150
0:13:50	32	9,5	10	32	150
0:13:51	32	9,5	10	32	150
0:13:52	32	9,5	10	32	150
0:13:53	32	9,5	10	32	150
0:13:54	32	9,5	10	32	150
0:13:55	32	9,5	10	32	150
0:13:56	32	9,5	10	32	150
0:13:57	32	9,5	10	32	150
0:13:58	32	9,5	10	32	150
0:13:59	32	9,5	10	32	150
0:14:00	32	9,5	10	32	150
0:14:01	32	9,5	10	32	150
0:14:02	32	9,5	10	32	150
0:14:03	32	9,5	10	32	150
0:14:04	32	9,5	10	32	150
0:14:05	32	9,5	10	32	150
0:14:06	32	9,5	10	32	150
0:14:07	32	9,6	10	32	150
0:14:08	32	9,6	10	32	150
0:14:09	32	9,6	10	32	150
0:14:10	32	9,6	10	32	150
0:14:11	32	9,6	10	32	150
0:14:12	32	9,6	10	32	150
0:14:13	32	9,6	10	32	150
0:14:14	32	9,8	10	32	150
0:14:15	32	9,8	10	32	150
0:14:16	32	9,8	10	32	150
0:14:17	32	9,8	10	32	150
0:14:18	32	9,8	10	32	150
0:14:19	32	9,8	10	32	150
0:14:20	32	9,8	10	32	150
0:14:21	32	9,8	10	32	150
0:14:22	32	9,8	10	32	150
0:14:23	32	9,8	10	32	150
0:14:24	32	9,8	10	32	150
0:14:25	32	9,8	10	32	150
0:14:26	32	9,8	10	32	150
0:14:27	32	9,8	10	32	150
0:14:28	32	9,8	10	32	150
0:14:29	32	9,8	10	32	150
0:14:30	32	9,8	10	32	150
0:14:31	32	9,8	10	32	150
0:14:32	32	9,8	10	32	150
0:14:33	32	9,8	10	32	150
0:14:34	32	9,9	10	32	150
0:14:35	32	9,9	10	32	150
0:14:36	32	9,9	10	32	150
0:14:37	32	9,9	10	32	150
0:14:38	32	9,9	10	32	150
0:14:39	32	9,9	10	32	150
0:14:40	32	9,9	10	32	150
0:14:41	32	9,9	10	32	150
0:14:42	32	9,9	10	32	150
0:14:43	32	9,9	10	32	150
0:14:44	32	9,9	10	32	150
0:14:45	32	9,9	10	32	150
0:14:46	32	10,1	10	32	150
0:14:47	32	10,1	10	32	150
0:14:48	32	10,1	10	32	150
0:14:49	32	10,2	10	32	150
0:14:50	32	10,2	10	32	150
0:14:51	32	10,1	10	32	150
0:14:52	32	10,1	10	32	150
0:14:53	32	10,1	10	32	150
0:14:54	32	10,1	10	32	150
0:14:55	32	10,1	10	32	150
0:14:56	32	10,1	10	32	150
0:14:57	32	10,1	10	32	150
0:14:58	32	10,1	10	32	150
0:14:59	32	10,1	10	32	150
0:15:00	32	10,1	10	32	150
0:15:01	32	10,1	10	32	150
0:15:02	32	10,1	10	32	150
0:15:03	32	10,1	10	32	150
0:15:04	32	10,1	10	32	150
0:15:05	32	10,2	10	32	150
0:15:06	32	10,2	10	32	150
0:15:07	32	10,3	10	32	150
0:15:08	32	10,3	10	32	150
0:15:09	32	10,3	10	32	150
0:15:10	32	10,3	10	32	150
0:15:11	32	10,3	10	32	150
0:15:12	32	10,3	10	32	150
0:15:13	32	10,3	10	32	150
0:15:14	32	10,2	10	32	150
0:15:15	32	10,2	10	32	150
0:15:16	32	10,2	10	32	150
0:15:17	32	10,3	10	32	150
0:15:18	32	10,4	10	32	150
0:15:19	32	10,5	10	32	150
0:15:20	32	10,5	10	32	150
0:15:21	32	10,5	10	32	150
0:15:22	32	10,5	10	32	150
0:15:23	32	10,5	10	32	150
0:15:24	32	10,5	10	32	150
0:15:25	32	10,5	10	32	150
0:15:26	32	10,5	10	32	150
0:15:27	32	10,5	10	32	150
0:15:28	32	10,5	10	32	150
0:15:29	32	10,5	10	32	150
0:15:30	32	10,5	10	32	150
0:15:31	32	10,5	10	32	150
0:15:32	32	10,5	10	32	150
0:15:33	32	10,5	10	32	150
0:15:34	32	10,4	10	32	150
0:15:35	32	10,4	10	32	150
0:15:36	32	10,5	10	32	150
0:15:37	32	10,6	10	32	150
0:15:38	32	10,6	10	32	150
0:15:39	32	10,6	10	32	150
0:15:40	32	10,6	10	32	150
0:15:41	32	10,6	10	32	150
0:15:42	32	10,6	10	32	150
0:15:43	32	10,6	10	32	150
0:15:44	32	10,6	10	32	150
0:15:45	32	10,6	10	32	150
0:15:46	32	10,6	10	32	150
0:15:47	32	10,6	10	32	150
0:15:48	32	10,6	10	32	150
0:15:49	32	10,7	10	32	150
0:15:50	32	10,7	10	32	150
0:15:51	32	10,7	10	32	150
0:15:52	32	10,7	10	32	150
0:15:53	32	10,7	10	32	150
0:15:54	32	10,7	10	32	150
0:15:55	32	10,7	10	32	150
0:15:56	32	10,7	10	32	150
0:15:57	32	10,7	10	32	150
0:15:58	32	10,7	10	32	150
0:15:59	32	10,7	10	32	150
0:16:00	32	10,8	10	32	150
0:16:01	32	10,9	10	32	150
0:16:02	32	11,0	10	32	150
0:16:03	32	11,0	10	32	150
0:16:04	32	11,0	10	32	150
0:16:05	32	11,0	10	32	150
0:16:06	32	11,0	10	32	150
0:16:07	32	11,0	10	32	150
0:16:08	32	11,0	10	32	150
0:16:09	32	11,0	10	32	150
0:16:10	32	11,0	10	32	150
0:16:11	32	10,9	10	32	150
0:16:12	32	10,9	10	32	150
0:16:13	32	10,9	10	32	150
0:16:14	32	10,9	10	32	150
0:16:15	32	10,9	10	32	150
0:16:16	32	10,9	10	32	150
0:16:17	32	10,9	10	32	150
0:16:18	32	10,9	10	32	150
0:16:19	32	10,9	10	32	150
0:16:20	32	11,0	10	32	150
0:16:21	32	11,0	10	32	150
0:16:22	32	11,0	10	32	150
0:16:23	32	11,0	10	32	150
0:16:24	32	11,0	10	32	150
0:16:25	32	11,2	10	32	150
0:16:26	32	11,3	10	32	150
0:16:27	32	11,3	10	32	150
0:16:28	32	11,3	10	32	150
0:16:29	32	11,3	10	32	150
0:16:30	32	11,3	10	32	150
0:16:31	32	11,3	10	32	150
0:16:32	32	11,3	10	32	150
0:16:33	32	11,3	10	32	150
0:16:34	32	11,3	10	32	150
0:16:35	32	11,3	10	32	150
0:16:36	32	11,3	10	32	150
0:16:37	32	11,3	10	32	150
0:16:38	32	11,3	10	32	150
0:16:39	32	11,3	10	32	150
0:16:40	32	11,3	10	32	150
0:16:41	32	11,3	10	32	150
0:16:42	32	11,3	10	32	150
0:16:43	32	11,3	10	32	150
0:16:44	32	11,2	10	32	150
0:16:45	32	11,3	10	32	150
0:16:46	32	11,3	10	32	150
0:16:47	32	11,3	10	32	150
0:16:48	32	11,3	10	32	150
0:16:49	32	11,3	10	32	150
0:16:50	32	11,3	10	32	150
0:16:51	32	11,3	10	32	150
0:16:52	32	11,3	10	32	150
0:16:53	32	11,3	10	32	150
0:16:54	32	11,5	10	32	150
0:16:55	32	11,5	10	32	150
0:16:56	32	11,6	10	32	150
0:16:57	32	11,6	10	32	150
0:16:58	32	11,6	10	32	150
0:16:59	32	11,6	10	32	150
0:17:00	32	11,6	10	32	150
0:17:01	32	11,6	10	32	150
0:17:02	32	11,6	10	32	150
0:17:03	32	11,6	10	32	150
0:17:04	32	11,6	10	32	150
0:17:05	32	11,6	10	32	150
0:17:06	32	11,6	10	32	150
0:17:07	32	11,6	11	32	150
0:17:08	32	11,6	11	32	150
0:17:09	32	11,6	11	32	150
0:17:10	32	11,6	10	32	150
0:17:11	32	11,6	10	32	150
0:17:12	32	11,6	11	32	150
0:17:13	32	11,6	10	32	150
0:17:14	32	11,6	11	32	150
0:17:15	32	11,6	11	32	150
0:17:16	32	11,6	11	32	150
0:17:17	32	11,6	11	32	150
0:17:18	32	11,6	11	32	150
0:17:19	32	11,6	11	32	150
0:17:20	32	11,6	11	32	150
0:17:21	32	11,7	11	32	150
0:17:22	32	11,8	10	32	150
0:17:23	32	11,8	11	32	150
0:17:24	32	11,8	11	32	150
0:17:25	32	11,8	11	32	150
0:17:26	32	11,8	11	32	150
0:17:27	32	11,8	11	32	150
0:17:28	32	11,8	11	32	150
0:17:29	32	11,8	10	32	150
0:17:30	32	11,8	10	32	150
0:17:31	32	11,8	10	32	150
0:17:32	32	11,8	11	32	150
0:17:33	32	11,9	11	32	150
0:17:34	32	11,9	11	32	150
0:17:35	32	11,9	11	32	150
0:17:36	32	11,9	10	33	150
0:17:37	32	11,9	11	32	150
0:17:38	32	11,9	11	33	150
0:17:39	32	11,9	11	33	150
0:17:40	32	11,9	11	33	150
0:17:41	32	11,9	11	33	150
0:17:42	32	11,9	11	33	150
0:17:43	32	11,9	11	33	150
0:17:44	32	11,9	11	33	150
0:17:45	32	11,9	11	33	150
0:17:46	32	11,9	11	33	150
0:17:47	32	11,9	11	33	150
0:17:48	32	12,0	11	33	150
0:17:49	32	12,0	11	33	150
0:17:50	32	12,0	11	33	150
0:17:51	32	12,0	11	33	150
0:17:52	32	12,0	11	33	150
0:17:53	32	12,1	11	33	150
0:17:54	32	12,1	11	33	150
0:17:55	32	12,1	11	33	150
0:17:56	32	12,1	11	33	150
0:17:57	32	12,1	11	33	150
0:17:58	32	12,1	11	33	150
0:17:59	32	12,2	11	33	150
0:18:00	32	12,2	11	33	150
0:18:01	32	12,2	11	33	150
0:18:02	32	12,2	11	33	150
0:18:03	32	12,2	11	33	150
0:18:04	32	12,2	11	33	150
0:18:05	32	12,2	11	33	150
0:18:06	32	12,2	11	33	150
0:18:07	32	12,2	11	33	150
0:18:08	32	12,2	11	33	150
0:18:09	32	12,2	11	33	150
0:18:10	32	12,2	11	33	150
0:18:11	32	12,3	11	33	150
0:18:12	32	12,3	11	34	150
0:18:13	32	12,3	11	34	150
0:18:14	32	12,3	11	34	150
0:18:15	32	12,3	11	34	150
0:18:16	32	12,3	11	34	150
0:18:17	32	12,3	11	34	150
0:18:18	32	12,3	11	34	150
0:18:19	32	12,3	11	34	150
0:18:20	32	12,3	11	34	150
0:18:21	32	12,3	11	34	150
0:18:22	32	12,4	11	34	150
0:18:23	32	12,4	11	34	150
0:18:24	32	12,4	11	34	150
0:18:25	32	12,4	11	34	150
0:18:26	32	12,4	11	34	150
0:18:27	32	12,4	11	34	150
0:18:28	32	12,4	11	34	150
0:18:29	32	12,4	11	34	150
0:18:30	32	12,4	11	34	150
0:18:31	32	12,4	11	34	150
0:18:32	32	12,4	11	34	150
0:18:33	32	12,5	11	34	150
0:18:34	32	12,5	11	34	150
0:18:35	32	12,5	11	34	150
0:18:36	32	12,5	11	34	150
0:18:37	32	12,7	11	34	150
0:18:38	32	12,8	11	34	150
0:18:39	32	12,8	11	34	150
0:18:40	32	12,8	11	35	150
0:18:41	32	12,8	11	35	150
0:18:42	32	12,8	11	35	150
0:18:43	32	12,8	11	34	150
0:18:44	32	12,9	11	35	150
0:18:45	32	12,9	11	35	150
0:18:46	32	12,9	11	34	150
0:18:47	32	12,9	11	34	150
0:18:48	32	12,9	11	34	150
0:18:49	32	12,9	11	35	150
0:18:50	32	12,9	11	35	150
0:18:51	32	12,9	11	35	150
0:18:52	32	12,9	11	35	150
0:18:53	32	12,9	11	35	150
0:18:54	32	12,9	10	35	150
0:18:55	32	12,9	10	35	150
0:18:56	32	12,9	10	35	150
0:18:57	32	13,0	10	35	150
0:18:58	32	13,0	10	35	150
0:18:59	32	13,0	10	35	150
0:19:00	32	13,0	10	35	150
0:19:01	32	13,0	10	35	150
0:19:02	32	13,0	10	35	150
0:19:03	32	13,0	10	35	150
0:19:04	32	13,0	10	35	150
0:19:05	32	13,0	10	35	150
0:19:06	32	13,0	11	35	150
0:19:07	32	13,1	11	35	150
0:19:08	32	13,1	11	35	150
0:19:09	32	13,1	11	35	150
0:19:10	32	13,1	11	35	150
0:19:11	32	13,1	11	35	150
0:19:12	32	13,1	11	35	150
0:19:13	32	13,1	11	35	150
0:19:14	32	13,1	11	35	150
0:19:15	32	13,1	11	35	150
0:19:16	32	13,1	11	35	150
0:19:17	32	13,1	11	35	150
0:19:18	32	13,1	11	35	150
0:19:19	32	13,2	11	35	150
0:19:20	32	13,2	11	35	150
0:19:21	32	13,2	11	35	150
0:19:22	32	13,2	11	36	150
0:19:23	33	13,2	11	35	150
0:19:24	32	13,2	11	36	150
0:19:25	33	13,2	10	35	150
0:19:26	33	13,2	10	36	150
0:19:27	33	13,2	10	36	150
0:19:28	33	13,2	10	36	150
0:19:29	33	13,3	10	35	150
0:19:30	33	13,3	10	35	150
0:19:31	33	13,3	10	36	150
0:19:32	33	13,3	10	35	150
0:19:33	33	13,3	10	36	150
0:19:34	33	13,3	10	36	150
0:19:35	33	13,3	10	36	150
0:19:36	33	13,3	10	36	150
0:19:37	33	13,3	11	36	150
0:19:38	33	13,3	11	36	150
0:19:39	33	13,3	11	36	150
0:19:40	33	13,3	11	36	150
0:19:41	33	13,4	11	36	150
0:19:42	33	13,4	11	36	150
0:19:43	33	13,4	11	36	150
0:19:44	33	13,4	11	36	150
0:19:45	33	13,4	11	36	150
0:19:46	33	13,4	11	36	150
0:19:47	33	13,4	11	36	150
0:19:48	33	13,4	11	36	150
0:19:49	33	13,4	11	36	150
0:19:50	33	13,4	11	36	150
0:19:51	33	13,4	11	36	150
0:19:52	33	13,4	11	36	150
0:19:53	33	13,4	11	36	150
0:19:54	33	13,5	11	36	150
0:19:55	33	13,5	11	36	150
0:19:56	33	13,5	11	36	150
0:19:57	33	13,5	11	36	150
0:19:58	33	13,5	11	36	150
0:19:59	33	13,5	11	36	150
0:20:00	33	13,5	11	36	150
0:20:01	33	13,5	11	36	150
0:20:02	33	13,5	11	36	150
0:20:03	33	13,5	11	36	150
0:20:04	33	13,5	11	36	150
0:20:05	33	13,5	11	36	150
0:20:06	33	13,5	11	36	150
0:20:07	33	13,5	11	36	150
0:20:08	33	13,5	11	36	150
0:20:09	33	13,5	11	36	150
0:20:10	33	13,6	11	36	150
0:20:11	33	13,6	11	36	150
0:20:12	33	13,6	11	36	150
0:20:13	33	13,6	11	36	150
0:20:14	33	13,6	11	36	150
0:20:15	33	13,6	11	36	150
0:20:16	33	13,6	11	36	150
0:20:17	33	13,6	11	36	150
0:20:18	33	13,6	11	36	150
0:20:19	33	13,6	11	36	150
0:20:20	33	13,6	11	36	150
0:20:21	33	13,6	11	36	150
0:20:22	33	13,6	11	36	150
0:20:23	33	13,6	11	36	150
0:20:24	33	13,6	11	36	150
0:20:25	33	13,7	11	36	150
0:20:26	33	13,7	11	36	150
0:20:27	33	13,7	11	36	150
0:20:28	33	13,7	11	36	150
0:20:29	33	13,7	11	36	150
0:20:30	33	13,7	11	36	150
0:20:31	33	13,8	11	37	150
0:20:32	33	13,9	11	37	150
0:20:33	33	13,9	11	36	150
0:20:34	33	14,0	11	37	150
0:20:35	33	14,0	11	37	150
0:20:36	33	14,0	10	37	150
0:20:37	33	14,0	10	37	150
0:20:38	33	14,0	10	36	150
0:20:39	33	14,0	10	37	150
0:20:40	33	14,0	10	37	150
0:20:41	33	14,0	10	37	150
0:20:42	33	14,0	10	37	150
0:20:43	33	14,0	10	36	150
0:20:44	33	14,0	10	37	150
0:20:45	33	14,0	10	37	150
0:20:46	33	14,0	10	36	150
0:20:47	33	14,0	10	37	150
0:20:48	33	14,0	10	37	150
0:20:49	33	14,0	10	37	150
0:20:50	33	14,0	10	37	150
0:20:51	33	14,0	10	37	150
0:20:52	33	14,0	10	37	150
0:20:53	33	14,0	10	37	150
0:20:54	33	14,0	10	37	150
0:20:55	33	14,0	10	37	150
0:20:56	33	14,0	10	37	150
0:20:57	33	14,0	10	37	150
0:20:58	33	14,0	10	37	150
0:20:59	34	14,0	10	37	150
0:21:00	34	14,0	10	37	150
0:21:01	34	14,0	10	37	150
0:21:02	34	14,1	10	37	150
0:21:03	34	14,2	10	37	150
0:21:04	34	14,2	10	37	150
0:21:05	34	14,2	10	37	150
0:21:06	34	14,2	10	37	150
0:21:07	34	14,2	10	37	150
0:21:08	34	14,2	10	37	150
0:21:09	34	14,2	10	37	150
0:21:10	34	14,3	10	37	150
0:21:11	34	14,2	10	37	150
0:21:12	34	14,2	10	37	150
0:21:13	34	14,3	10	37	150
0:21:14	34	14,3	10	37	150
0:21:15	34	14,3	10	37	150
0:21:16	34	14,3	10	37	150
0:21:17	34	14,3	10	37	150
0:21:18	34	14,3	10	37	150
0:21:19	34	14,3	10	37	150
0:21:20	34	14,3	10	37	150
0:21:21	34	14,3	10	37	150
0:21:22	34	14,3	10	37	150
0:21:23	34	14,3	10	37	150
0:21:24	34	14,3	10	37	150
0:21:25	34	14,3	10	37	150
0:21:26	34	14,4	10	37	150
0:21:27	34	14,4	10	37	150
0:21:28	34	14,4	10	37	150
0:21:29	34	14,4	10	37	150
0:21:30	34	14,4	10	37	150
0:21:31	34	14,4	10	37	150
0:21:32	34	14,4	10	37	150
0:21:33	34	14,4	10	37	150
0:21:34	34	14,5	10	37	150
0:21:35	34	14,6	10	37	150
0:21:36	34	14,6	10	37	150
0:21:37	34	14,6	10	37	150
0:21:38	34	14,6	10	37	150
0:21:39	34	14,6	10	37	150
0:21:40	34	14,6	10	37	150
0:21:41	34	14,6	10	37	150
0:21:42	34	14,6	10	37	150
0:21:43	34	14,6	10	37	150
0:21:44	34	14,6	10	37	150
0:21:45	34	14,6	10	37	150
0:21:46	34	14,6	10	37	150
0:21:47	34	14,6	10	37	150
0:21:48	34	14,6	10	37	150
0:21:49	34	14,6	10	37	150
0:21:50	34	14,6	10	37	150
0:21:51	34	14,6	10	37	150
0:21:52	34	14,6	10	37	150
0:21:53	34	14,6	10	37	150
0:21:54	34	14,6	10	37	150
0:21:55	34	14,6	10	37	150
0:21:56	34	14,6	10	37	150
0:21:57	34	14,6	10	37	150
0:21:58	34	14,7	10	37	150
0:21:59	34	14,8	10	37	150
0:22:00	34	14,9	10	37	150
0:22:01	34	14,9	10	37	150
0:22:02	34	14,9	10	37	150
0:22:03	34	14,9	10	37	150
0:22:04	34	14,9	10	37	150
0:22:05	34	14,9	10	37	150
0:22:06	34	14,9	10	37	150
0:22:07	34	14,9	10	37	150
0:22:08	34	14,9	10	37	150
0:22:09	34	14,9	10	37	150
0:22:10	34	14,9	10	37	150
0:22:11	34	14,9	10	37	150
0:22:12	34	14,9	10	37	150
0:22:13	34	14,9	10	37	150
0:22:14	34	14,9	10	37	150
0:22:15	34	14,9	10	37	150
0:22:16	34	14,9	11	37	150
0:22:17	34	14,9	10	37	150
0:22:18	34	14,9	10	37	150
0:22:19	34	14,9	11	37	150
0:22:20	34	14,9	11	37	150
0:22:21	34	14,9	11	37	150
0:22:22	35	14,9	11	37	150
0:22:23	34	14,9	11	37	150
0:22:24	35	14,9	10	37	150
0:22:25	35	14,9	10	37	150
0:22:26	35	14,9	10	37	150
0:22:27	35	15,0	10	37	150
0:22:28	35	15,1	10	37	150
0:22:29	35	15,2	10	37	150
0:22:30	35	15,2	10	37	150
0:22:31	35	15,2	10	37	150
0:22:32	35	15,2	10	37	150
0:22:33	35	15,2	10	37	150
0:22:34	35	15,2	10	37	150
0:22:35	35	15,2	10	37	150
0:22:36	35	15,2	10	37	150
0:22:37	35	15,2	10	37	150
0:22:38	35	15,2	10	37	150
0:22:39	35	15,2	10	37	150
0:22:40	35	15,2	10	37	150
0:22:41	35	15,2	10	37	150
0:22:42	35	15,2	10	37	150
0:22:43	35	15,2	10	37	150
0:22:44	35	15,2	10	37	150
0:22:45	35	15,2	10	37	150
0:22:46	35	15,2	10	37	150
0:22:47	35	15,2	10	37	150
0:22:48	35	15,3	10	37	150
0:22:49	35	15,3	10	37	150
0:22:50	35	15,4	10	37	150
0:22:51	35	15,4	10	37	150
0:22:52	35	15,4	10	37	150
0:22:53	35	15,4	10	37	150
0:22:54	35	15,4	10	37	150
0:22:55	35	15,4	10	37	150
0:22:56	35	15,4	10	37	150
0:22:57	35	15,4	10	37	150
0:22:58	35	15,4	10	37	150
0:22:59	35	15,4	10	37	150
0:23:00	35	15,4	10	37	150
0:23:01	35	15,4	10	37	150
0:23:02	35	15,4	10	37	150
0:23:03	35	15,4	10	37	150
0:23:04	35	15,4	10	37	150
0:23:05	35	15,4	10	37	150
0:23:06	35	15,4	10	37	150
0:23:07	35	15,5	10	37	150
0:23:08	35	15,5	10	37	150
0:23:09	35	15,5	10	37	150
0:23:10	35	15,5	10	37	150
0:23:11	35	15,5	10	37	150
0:23:12	35	15,5	10	37	150
0:23:13	35	15,5	10	37	150
0:23:14	35	15,5	10	37	150
0:23:15	35	15,6	10	37	150
0:23:16	35	15,7	10	37	150
0:23:17	35	15,7	10	37	150
0:23:18	35	15,7	10	37	150
0:23:19	35	15,7	10	37	150
0:23:20	35	15,7	10	37	150
0:23:21	35	15,7	10	37	150
0:23:22	35	15,7	10	37	150
0:23:23	35	15,7	10	37	150
0:23:24	35	15,7	10	38	150
0:23:25	35	15,7	10	37	150
0:23:26	35	15,7	10	38	150
0:23:27	35	15,7	10	37	150
0:23:28	35	15,7	10	37	150
0:23:29	35	15,7	10	37	150
0:23:30	35	15,7	10	38	150
0:23:31	35	15,7	10	37	150
0:23:32	35	15,7	10	38	150
0:23:33	35	15,7	10	37	150
0:23:34	35	15,7	10	37	150
0:23:35	35	15,7	10	38	150
0:23:36	35	15,7	10	38	150
0:23:37	35	15,8	10	37	150
0:23:38	35	15,8	10	37	150
0:23:39	35	15,8	10	38	150
0:23:40	35	15,9	10	37	150
0:23:41	35	16,0	10	38	150
0:23:42	35	16,0	10	38	150
0:23:43	35	16,0	10	38	150
0:23:44	35	16,0	10	38	150
0:23:45	35	16,0	10	38	150
0:23:46	35	16,0	10	38	150
0:23:47	35	16,0	10	37	150
0:23:48	35	16,0	10	38	150
0:23:49	35	16,0	10	38	150
0:23:50	35	16,0	10	38	150
0:23:51	35	16,0	10	38	150
0:23:52	35	16,0	10	38	150
0:23:53	35	16,0	10	38	150
0:23:54	35	16,0	10	38	150
0:23:55	35	16,0	10	38	150
0:23:56	36	16,0	10	38	150
0:23:57	36	16,0	10	38	150
0:23:58	36	16,0	10	38	150
0:23:59	36	16,0	10	38	150
0:24:00	36	16,0	10	38	150
0:24:01	36	16,0	10	38	150
0:24:02	36	16,0	10	38	150
0:24:03	36	16,0	10	38	150
0:24:04	36	16,0	10	38	150
0:24:05	36	16,0	10	38	150
0:24:06	36	16,1	10	38	150
0:24:07	36	16,1	10	38	150
0:24:08	36	16,1	10	38	150
0:24:09	36	16,1	10	38	150
0:24:10	36	16,1	10	38	150
0:24:11	36	16,2	10	38	150
0:24:12	36	16,3	10	38	150
0:24:13	36	16,3	10	38	150
0:24:14	36	16,3	10	38	150
0:24:15	36	16,3	10	38	150
0:24:16	36	16,3	10	38	150
0:24:17	36	16,3	10	38	150
0:24:18	36	16,3	10	38	150
0:24:19	36	16,3	10	38	150
0:24:20	36	16,3	10	38	150
0:24:21	36	16,3	10	38	150
0:24:22	36	16,3	10	38	150
0:24:23	36	16,3	10	38	150
0:24:24	36	16,3	10	38	150
0:24:25	36	16,3	10	38	150
0:24:26	36	16,3	10	38	150
0:24:27	36	16,3	10	38	150
0:24:28	36	16,3	10	38	150
0:24:29	36	16,3	10	38	150
0:24:30	36	16,3	10	38	150
0:24:31	36	16,3	10	38	150
0:24:32	36	16,4	10	38	150
0:24:33	36	16,4	10	38	150
0:24:34	36	16,4	10	38	150
0:24:35	36	16,5	10	38	150
0:24:36	36	16,6	10	38	150
0:24:37	36	16,6	10	38	150
0:24:38	36	16,6	10	38	150
0:24:39	36	16,6	10	38	150
0:24:40	36	16,6	10	38	150
0:24:41	36	16,6	10	38	150
0:24:42	36	16,6	10	38	150
0:24:43	36	16,6	10	38	150
0:24:44	36	16,6	10	38	150
0:24:45	36	16,6	10	38	150
0:24:46	36	16,6	10	38	150
0:24:47	36	16,6	10	38	150
0:24:48	36	16,6	10	38	150
0:24:49	36	16,6	10	38	150
0:24:50	36	16,6	10	38	150
0:24:51	36	16,6	10	38	150
0:24:52	36	16,6	10	38	150
0:24:53	36	16,6	10	38	150
0:24:54	36	16,6	10	38	150
0:24:55	36	16,6	10	38	150
0:24:56	36	16,7	10	38	150
0:24:57	36	16,7	10	38	150
0:24:58	36	16,7	10	38	150
0:24:59	36	16,7	10	38	150
0:25:00	36	16,7	10	38	150
0:25:01	36	16,7	10	38	150
0:25:02	36	16,7	10	38	150
0:25:03	36	16,7	10	38	150
0:25:04	36	16,7	10	38	150
0:25:05	36	16,7	10	38	150
0:25:06	36	16,8	10	38	150
0:25:07	36	16,8	10	38	150
0:25:08	36	16,8	10	38	150
0:25:09	36	16,8	10	39	150
0:25:10	36	16,8	10	38	150
0:25:11	36	16,8	10	39	150
0:25:12	36	16,8	10	38	150
0:25:13	36	16,8	10	39	150
0:25:14	36	16,9	10	38	150
0:25:15	36	16,9	10	39	150
0:25:16	36	16,9	10	38	150
0:25:17	36	16,9	10	39	150
0:25:18	36	16,9	10	39	150
0:25:19	36	16,9	10	39	150
0:25:20	36	16,9	10	39	150
0:25:21	36	16,9	10	38	150
0:25:22	36	16,9	10	39	150
0:25:23	36	16,9	10	39	150
0:25:24	36	17,1	10	39	150
0:25:25	36	17,2	10	39	150
0:25:26	36	17,2	10	39	150
0:25:27	36	17,2	10	39	150
0:25:28	36	17,2	10	39	150
0:25:29	36	17,2	10	39	150
