Repository: ProgWizer/parser

File: project-root/data/Data Acquisition/Data Acquisition/2021 year (353)/21-131.txt
--Test Summary--
Full Path and File Name	
Instrument Name	7222
Instrument Type	Model 7222 Consistometer
Instrument Serial Number	
Test Start Date	27.05.2021
Test Start Time	10:34:38
Test Stop Date	27.05.2021
Test Stop Time	13:28:28
Test Length	2:53:50
Final Sample Time Offset	2:53:50
Controller Schedule Name	
Sampling Period	10 seconds
Comments	
Information	WellID	
Information	Customer	
Information	EngName	
Information	CementClass	
Information	CementMfr	
Information	Additives	100G+5DART+0.6ChemCFL-443+0.1DispPCE
Information	Density	1900
Information	BHCT	40
Information	BHST	
Information	FluidLoss	
Information	JobType	
Calculated Value	Time_30Bc	2:32:00
Calculated Value	Time_70Bc	2:53:50
Initial Temperature (°C)	30 °C
Final Temperature (°C)	41 °C
Initial Pressure (MPa)	0,5 MPa
Final Pressure (MPa)	16,9 MPa
Initial Consistency (Bc)	23 Bc
Final Consistency (Bc)	71 Bc
--Data--
Time (HH:MM:SS)	Temperature (°C)	Pressure (MPa)	Consistency (Bc)
0:00:00	30	0,5	23
0:00:10	30	0,5	23
0:00:20	30	0,5	23
0:00:30	30	0,5	23
0:00:40	30	0,6	22
0:00:50	30	0,6	23
0:01:00	30	0,6	23
0:01:10	30	0,6	22
0:01:20	30	0,7	22
0:01:30	30	0,7	23
0:01:40	30	5,1	22
0:01:50	30	9,5	21
0:02:00	30	9,5	21
0:02:10	30	9,4	22
0:02:20	30	9,4	21
0:02:30	30	9,4	21
0:02:40	31	9,4	23
0:02:50	31	9,5	23
0:03:00	31	9,5	22
0:03:10	31	9,6	22
0:03:20	31	9,6	23
0:03:30	31	9,6	23
0:03:40	31	9,7	22
0:03:50	31	9,8	22
0:04:00	31	9,9	23
0:04:10	31	10,0	22
0:04:20	31	10,0	22
0:04:30	31	10,1	23
0:04:40	31	10,1	21
0:04:50	31	10,3	21
0:05:00	31	10,4	21
0:05:10	31	10,4	22
0:05:20	32	10,5	21
0:05:30	32	10,6	21
0:05:40	32	10,6	22
0:05:50	32	10,8	22
0:06:00	32	10,8	21
0:06:10	32	10,9	21
0:06:20	32	10,9	22
0:06:30	32	11,0	21
0:06:40	32	11,1	21
0:06:50	32	11,2	22
0:07:00	32	11,3	21
0:07:10	32	11,3	21
0:07:20	32	11,4	21
0:07:30	32	11,5	22
0:07:40	32	11,5	21
0:07:50	33	11,6	21
0:08:00	33	11,6	22
0:08:10	33	11,6	21
0:08:20	33	11,7	21
0:08:30	33	11,8	22
0:08:40	33	11,9	21
0:08:50	33	11,9	21
0:09:00	33	11,9	21
0:09:10	33	12,0	21
0:09:20	33	12,1	20
0:09:30	33	12,2	20
0:09:40	33	12,2	22
0:09:50	33	12,3	21
0:10:00	33	12,3	20
0:10:10	34	12,4	22
0:10:20	34	12,4	21
0:10:30	34	12,5	20
0:10:40	34	12,6	21
0:10:50	34	12,6	21
0:11:00	34	12,7	20
0:11:10	34	12,7	20
0:11:20	34	12,7	22
0:11:30	34	12,9	20
0:11:40	34	12,9	20
0:11:50	34	13,0	21
0:12:00	34	13,0	21
0:12:10	34	13,1	20
0:12:20	34	13,2	21
0:12:30	34	13,2	21
0:12:40	35	13,3	20
0:12:50	35	13,3	20
0:13:00	35	13,4	21
0:13:10	35	13,5	20
0:13:20	35	13,5	20
0:13:30	35	13,6	21
0:13:40	35	13,6	20
0:13:50	35	13,7	20
0:14:00	35	13,8	22
0:14:10	35	13,8	20
0:14:20	35	13,8	20
0:14:30	35	13,9	21
0:14:40	35	13,9	21
0:14:50	35	13,9	20
0:15:00	35	14,0	20
0:15:10	35	14,1	21
0:15:20	35	14,1	20
0:15:30	36	14,2	20
0:15:40	36	14,2	22
0:15:50	36	14,4	20
0:16:00	36	14,3	20
0:16:10	36	14,4	22
0:16:20	36	14,5	20
0:16:30	36	14,5	20
0:16:40	36	14,6	21
0:16:50	36	14,7	20
0:17:00	36	14,7	19
0:17:10	36	14,8	20
0:17:20	36	14,8	21
0:17:30	36	14,9	19
0:17:40	36	15,0	20
0:17:50	36	15,0	21
0:18:00	36	15,0	19
0:18:10	37	15,1	19
0:18:20	37	15,1	21
0:18:30	37	15,2	20
0:18:40	37	15,3	20
0:18:50	37	15,3	21
0:19:00	37	15,4	20
0:19:10	37	15,4	19
0:19:20	37	15,4	20
0:19:30	37	15,5	21
0:19:40	37	15,6	19
0:19:50	37	15,6	20
0:20:00	37	15,7	21
0:20:10	37	15,8	19
0:20:20	37	15,8	19
0:20:30	37	15,9	21
0:20:40	37	16,0	19
0:20:50	38	16,0	19
0:21:00	38	16,1	21
0:21:10	38	16,2	20
0:21:20	38	16,3	19
0:21:30	38	16,4	20
0:21:40	38	16,4	21
0:21:50	38	16,4	19
0:22:00	38	16,4	20
0:22:10	38	16,5	21
0:22:20	38	16,7	19
0:22:30	38	16,6	19
0:22:40	38	16,7	21
0:22:50	38	16,7	20
0:23:00	38	16,8	19
0:23:10	38	16,9	21
0:23:20	38	16,9	20
0:23:30	39	17,0	19
0:23:40	39	17,0	21
0:23:50	39	17,0	21
0:24:00	39	17,2	19
0:24:10	39	17,2	20
0:24:20	39	17,2	21
0:24:30	39	17,3	19
0:24:40	39	17,4	19
0:24:50	39	17,4	21
0:25:00	39	17,5	20
0:25:10	39	17,6	19
0:25:20	39	17,6	21
0:25:30	39	17,7	20
0:25:40	39	17,8	19
0:25:50	39	17,8	20
0:26:00	39	17,9	21
0:26:10	39	18,0	19
0:26:20	40	18,0	20
0:26:30	40	18,0	21
0:26:40	40	18,1	19
0:26:50	40	18,1	20
0:27:00	40	18,2	21
0:27:10	40	18,2	19
0:27:20	40	18,3	20
0:27:30	40	18,4	21
0:27:40	40	18,4	19
0:27:50	40	18,5	20
0:28:00	40	18,5	21
0:28:10	40	18,6	19
0:28:20	40	18,7	20
0:28:30	40	18,7	21
0:28:40	40	18,8	19
0:28:50	40	18,9	20
0:29:00	40	18,9	20
0:29:10	41	18,9	19
0:29:20	41	19,1	20
0:29:30	41	19,2	20
0:29:40	41	19,2	19
0:29:50	41	19,2	20
0:30:00	41	19,3	20
0:30:10	41	19,3	19
0:30:20	41	19,3	20
0:30:30	41	19,4	20
0:30:40	41	19,4	19
0:30:50	41	19,3	20
0:31:00	41	19,3	20
0:31:10	41	19,3	19
0:31:20	41	19,2	20
0:31:30	41	19,2	20
0:31:40	41	19,1	19
0:31:50	41	19,1	20
0:32:00	41	19,0	20
0:32:10	41	19,0	19
0:32:20	41	19,0	20
0:32:30	41	18,9	20
0:32:40	41	18,9	19
0:32:50	41	18,8	20
0:33:00	41	18,8	20
0:33:10	42	18,8	19
0:33:20	41	18,7	20
0:33:30	41	18,7	20
0:33:40	41	18,7	19
0:33:50	41	18,7	20
0:34:00	41	18,6	19
0:34:10	41	18,6	19
0:34:20	41	18,6	20
0:34:30	41	18,6	20
0:34:40	41	18,6	19
0:34:50	41	18,5	21
0:35:00	41	18,5	20
0:35:10	41	18,5	19
0:35:20	41	18,5	20
0:35:30	41	18,5	19
0:35:40	41	18,4	19
0:35:50	41	18,4	21
0:36:00	41	18,3	19
0:36:10	41	18,4	19
0:36:20	41	18,4	20
0:36:30	41	18,4	20
0:36:40	41	18,4	19
0:36:50	41	18,4	21
0:37:00	41	18,3	20
0:37:10	41	18,3	19
0:37:20	41	18,3	21
0:37:30	41	18,3	19
0:37:40	41	18,3	19
0:37:50	41	18,3	21
0:38:00	41	18,3	20
0:38:10	41	18,3	19
0:38:20	41	18,3	21
0:38:30	41	18,3	20
0:38:40	41	18,3	19
0:38:50	41	18,3	21
0:39:00	41	18,2	20
0:39:10	41	18,2	19
0:39:20	41	18,2	21
0:39:30	41	18,2	20
0:39:40	41	18,2	19
0:39:50	41	18,2	21
0:40:00	41	18,2	19
0:40:10	41	18,2	19
0:40:20	41	18,2	21
0:40:30	41	18,2	19
0:40:40	41	18,2	19
0:40:50	41	18,2	21
0:41:00	41	18,3	19
0:41:10	41	18,2	19
0:41:20	41	18,2	21
0:41:30	41	18,2	19
0:41:40	41	18,3	19
0:41:50	41	18,3	21
0:42:00	41	18,2	20
0:42:10	41	18,2	19
0:42:20	41	18,2	21
0:42:30	41	18,2	19
0:42:40	41	18,2	19
0:42:50	41	18,2	21
0:43:00	41	18,2	19
0:43:10	41	18,2	19
0:43:20	41	18,2	21
0:43:30	41	18,2	19
0:43:40	41	18,3	19
0:43:50	41	18,2	21
0:44:00	41	18,3	19
0:44:10	41	18,3	19
0:44:20	41	18,3	21
0:44:30	41	18,3	19
0:44:40	41	18,3	19
0:44:50	41	18,3	21
0:45:00	41	18,3	19
0:45:10	41	18,3	19
0:45:20	41	18,2	21
0:45:30	41	18,3	19
0:45:40	41	18,2	19
0:45:50	41	18,2	21
0:46:00	41	18,3	21
0:46:10	41	18,3	19
0:46:20	41	18,3	21
0:46:30	41	18,3	19
0:46:40	41	18,3	19
0:46:50	41	18,3	21
0:47:00	41	18,3	20
0:47:10	41	18,2	19
0:47:20	41	18,3	21
0:47:30	41	18,3	19
0:47:40	41	18,2	19
0:47:50	41	18,3	21
0:48:00	41	18,3	19
0:48:10	41	18,3	19
0:48:20	41	18,3	21
0:48:30	41	18,3	19
0:48:40	41	18,3	20
0:48:50	41	18,3	21
0:49:00	41	18,3	19
0:49:10	41	18,3	20
0:49:20	41	18,3	21
0:49:30	41	18,3	20
0:49:40	41	18,3	19
0:49:50	41	18,3	21
0:50:00	41	18,3	20
0:50:10	41	18,3	19
0:50:20	41	18,3	21
0:50:30	41	18,3	19
0:50:40	41	18,3	19
0:50:50	41	18,3	21
0:51:00	41	18,3	20
0:51:10	41	18,3	19
0:51:20	41	18,3	21
0:51:30	41	18,3	19
0:51:40	41	18,3	19
0:51:50	41	18,3	21
0:52:00	41	18,3	19
0:52:10	41	18,3	19
0:52:20	41	18,3	21
0:52:30	41	18,3	19
0:52:40	41	18,3	19
0:52:50	41	18,3	21
0:53:00	41	18,3	19
0:53:10	41	18,3	20
0:53:20	41	18,3	21
0:53:30	41	18,3	19
0:53:40	41	18,3	19
0:53:50	41	18,3	21
0:54:00	41	18,3	19
0:54:10	41	18,3	20
0:54:20	41	18,3	21
0:54:30	41	18,3	19
0:54:40	41	18,3	20
0:54:50	41	18,3	20
0:55:00	41	18,3	19
0:55:10	41	18,3	21
0:55:20	41	18,3	19
0:55:30	41	18,3	19
0:55:40	41	18,3	21
0:55:50	41	18,3	19
0:56:00	41	18,4	20
0:56:10	41	18,4	20
0:56:20	41	18,4	19
0:56:30	41	18,3	20
0:56:40	41	18,4	20
0:56:50	41	18,3	19
0:57:00	41	18,3	21
0:57:10	41	18,3	19
0:57:20	41	18,4	19
0:57:30	41	18,4	20
0:57:40	41	18,3	19
0:57:50	41	18,3	19
0:58:00	41	18,3	21
0:58:10	41	18,3	19
0:58:20	41	18,3	20
0:58:30	41	18,3	20
0:58:40	41	18,3	19
0:58:50	41	18,3	20
0:59:00	41	18,3	19
0:59:10	41	18,3	20
0:59:20	41	18,3	21
0:59:30	41	18,3	19
0:59:40	41	18,4	19
0:59:50	41	18,3	21
1:00:00	41	18,3	19
1:00:10	41	18,3	20
1:00:20	41	18,3	20
1:00:30	41	18,3	19
1:00:40	41	18,4	21
1:00:50	41	18,4	19
1:01:00	41	18,4	19
1:01:10	41	18,4	20
1:01:20	41	18,4	19
1:01:30	41	18,4	19
1:01:40	41	18,4	20
1:01:50	41	18,4	19
1:02:00	41	18,4	20
1:02:10	41	18,3	21
1:02:20	41	18,4	19
1:02:30	41	18,3	20
1:02:40	41	18,4	20
1:02:50	41	18,4	19
1:03:00	41	18,4	20
1:03:10	41	18,3	19
1:03:20	41	18,3	19
1:03:30	41	18,3	21
1:03:40	41	18,4	19
1:03:50	41	18,3	20
1:04:00	41	18,4	20
1:04:10	41	18,3	19
1:04:20	41	18,3	20
1:04:30	41	18,4	20
1:04:40	41	18,4	19
1:04:50	41	18,4	21
1:05:00	41	18,4	20
1:05:10	41	18,4	19
1:05:20	41	18,3	21
1:05:30	41	18,3	19
1:05:40	41	18,3	19
1:05:50	41	18,3	21
1:06:00	41	18,3	19
1:06:10	41	18,3	20
1:06:20	41	18,3	20
1:06:30	41	18,3	19
1:06:40	41	18,3	20
1:06:50	41	18,3	20
1:07:00	41	18,3	19
1:07:10	41	18,3	20
1:07:20	41	18,3	20
1:07:30	41	18,3	19
1:07:40	41	18,3	21
1:07:50	41	18,3	19
1:08:00	41	18,3	20
1:08:10	41	18,3	21
1:08:20	41	18,3	19
1:08:30	41	18,4	20
1:08:40	41	18,4	20
1:08:50	41	18,4	19
1:09:00	41	18,3	20
1:09:10	41	18,3	20
1:09:20	41	18,4	19
1:09:30	41	18,4	21
1:09:40	41	18,3	20
1:09:50	41	18,4	19
1:10:00	41	18,3	21
1:10:10	41	18,4	19
1:10:20	41	18,3	20
1:10:30	41	18,2	21
1:10:40	41	18,3	19
1:10:50	41	18,4	20
1:11:00	41	18,3	20
1:11:10	41	18,4	19
1:11:20	41	18,3	20
1:11:30	41	18,3	20
1:11:40	41	18,4	19
1:11:50	41	18,4	21
1:12:00	41	18,4	20
1:12:10	41	18,4	19
1:12:20	41	18,4	21
1:12:30	41	18,4	19
1:12:40	41	18,4	20
1:12:50	41	18,4	20
1:13:00	41	18,4	19
1:13:10	41	18,4	20
1:13:20	41	18,4	20
1:13:30	41	18,4	19
1:13:40	41	18,4	20
1:13:50	41	18,4	19
1:14:00	41	18,4	19
1:14:10	41	18,4	21
1:14:20	41	18,3	19
1:14:30	41	18,3	19
1:14:40	41	18,4	20
1:14:50	41	18,4	19
1:15:00	41	18,4	20
1:15:10	41	18,4	21
1:15:20	41	18,4	19
1:15:30	41	18,4	20
1:15:40	41	18,4	20
1:15:50	41	18,3	19
1:16:00	41	18,3	21
1:16:10	41	18,3	20
1:16:20	41	18,4	19
1:16:30	41	18,3	21
1:16:40	41	18,4	19
1:16:50	41	18,4	20
1:17:00	41	18,4	21
1:17:10	41	18,4	19
1:17:20	41	18,2	20
1:17:30	41	18,4	20
1:17:40	41	18,3	19
1:17:50	41	18,4	20
1:18:00	41	18,4	20
1:18:10	41	18,4	19
1:18:20	41	18,4	20
1:18:30	41	18,4	19
1:18:40	41	18,4	19
1:18:50	41	18,4	21
1:19:00	41	18,4	19
1:19:10	41	18,4	20
1:19:20	41	18,4	20
1:19:30	41	18,4	19
1:19:40	41	18,4	20
1:19:50	41	18,4	20
1:20:00	41	18,4	19
1:20:10	41	18,4	20
1:20:20	41	18,4	20
1:20:30	41	18,4	19
1:20:40	41	18,4	21
1:20:50	41	18,4	20
1:21:00	41	18,4	20
1:21:10	41	18,4	21
1:21:20	41	18,4	19
1:21:30	41	18,4	20
1:21:40	41	18,4	21
1:21:50	41	18,4	19
1:22:00	41	18,4	20
1:22:10	41	18,4	20
1:22:20	41	18,4	19
1:22:30	41	18,4	21
1:22:40	41	18,4	20
1:22:50	41	18,4	20
1:23:00	41	18,4	21
1:23:10	41	18,4	19
1:23:20	41	18,4	20
1:23:30	41	18,4	21
1:23:40	41	18,4	19
1:23:50	41	18,4	20
1:24:00	41	18,4	20
1:24:10	41	18,4	19
1:24:20	41	18,4	21
1:24:30	41	18,4	20
1:24:40	41	18,4	20
1:24:50	41	18,4	21
1:25:00	41	18,4	20
1:25:10	41	18,4	20
1:25:20	41	18,4	21
1:25:30	41	18,4	19
1:25:40	41	18,4	20
1:25:50	41	18,4	21
1:26:00	41	18,4	19
1:26:10	41	18,4	20
1:26:20	41	18,4	20
1:26:30	41	18,4	19
1:26:40	41	18,4	21
1:26:50	41	18,4	20
1:27:00	41	18,4	20
1:27:10	41	18,3	21
1:27:20	41	18,4	20
1:27:30	41	18,4	20
1:27:40	41	18,4	21
1:27:50	41	18,4	19
1:28:00	41	18,4	20
1:28:10	41	18,3	21
1:28:20	41	18,4	19
1:28:30	41	18,4	20
1:28:40	41	18,4	20
1:28:50	41	18,3	20
1:29:00	41	18,4	21
1:29:10	41	18,3	20
1:29:20	41	18,3	20
1:29:30	41	18,3	21
1:29:40	41	18,3	20
1:29:50	41	18,3	20
1:30:00	41	18,2	21
1:30:10	41	18,4	20
1:30:20	41	18,4	20
1:30:30	41	18,3	21
1:30:40	41	18,3	20
1:30:50	41	18,3	21
1:31:00	41	18,3	20
1:31:10	41	18,4	20
1:31:20	41	18,4	21
1:31:30	41	18,4	20
1:31:40	41	18,4	20
1:31:50	41	18,2	21
1:32:00	41	18,3	20
1:32:10	41	18,3	20
1:32:20	41	18,4	21
1:32:30	41	18,4	20
1:32:40	41	18,4	20
1:32:50	41	18,3	21
1:33:00	41	18,3	20
1:33:10	41	18,3	21
1:33:20	41	18,3	20
1:33:30	41	18,4	20
1:33:40	41	18,4	21
1:33:50	41	18,4	20
1:34:00	41	18,4	20
1:34:10	41	18,4	21
1:34:20	41	18,4	20
1:34:30	41	18,3	20
1:34:40	41	18,3	21
1:34:50	41	18,3	20
1:35:00	41	18,4	21
1:35:10	41	18,3	21
1:35:20	41	18,3	20
1:35:30	41	18,3	21
1:35:40	41	18,3	20
1:35:50	41	18,3	20
1:36:00	41	18,3	21
1:36:10	41	18,3	20
1:36:20	41	18,3	20
1:36:30	41	18,3	21
1:36:40	41	18,2	20
1:36:50	41	18,2	20
1:37:00	41	18,3	21
1:37:10	41	18,3	20
1:37:20	41	18,3	20
1:37:30	41	18,3	20
1:37:40	41	18,2	20
1:37:50	41	18,3	21
1:38:00	41	18,3	20
1:38:10	41	18,3	20
1:38:20	41	18,3	21
1:38:30	41	18,3	20
1:38:40	41	18,3	20
1:38:50	41	18,3	21
1:39:00	41	18,3	20
1:39:10	41	18,3	20
1:39:20	41	18,3	21
1:39:30	41	18,4	20
1:39:40	41	18,3	21
1:39:50	41	18,4	20
1:40:00	41	18,4	20
1:40:10	41	18,4	21
1:40:20	41	18,4	20
1:40:30	41	18,4	20
1:40:40	41	18,4	21
1:40:50	41	18,3	20
1:41:00	41	18,3	20
1:41:10	41	18,3	21
1:41:20	41	18,3	20
1:41:30	41	18,3	21
1:41:40	41	18,3	21
1:41:50	41	18,3	20
1:42:00	41	18,3	21
1:42:10	41	18,4	20
1:42:20	41	18,3	20
1:42:30	41	18,3	21
1:42:40	41	18,3	20
1:42:50	41	18,3	20
1:43:00	41	18,3	21
1:43:10	41	18,4	20
1:43:20	41	18,4	20
1:43:30	41	18,3	21
1:43:40	41	18,3	20
1:43:50	41	18,3	21
1:44:00	41	18,3	21
1:44:10	41	18,3	20
1:44:20	41	18,3	21
1:44:30	41	18,3	21
1:44:40	41	18,3	20
1:44:50	41	18,3	21
1:45:00	41	18,3	20
1:45:10	41	18,3	20
1:45:20	41	18,3	21
1:45:30	41	18,3	20
1:45:40	41	18,3	20
1:45:50	41	18,3	21
1:46:00	41	18,2	20
1:46:10	41	18,3	21
1:46:20	41	18,3	21
1:46:30	41	18,2	20
1:46:40	41	18,3	21
1:46:50	41	18,3	21
1:47:00	41	18,3	20
1:47:10	41	18,3	21
1:47:20	41	18,3	20
1:47:30	41	18,3	21
1:47:40	41	18,3	21
1:47:50	41	18,3	20
1:48:00	41	18,3	21
1:48:10	41	18,3	21
1:48:20	41	18,3	20
1:48:30	41	18,3	21
1:48:40	41	18,3	22
1:48:50	41	18,3	21
1:49:00	41	18,3	22
1:49:10	41	18,3	22
1:49:20	41	18,3	21
1:49:30	41	18,3	22
1:49:40	41	18,2	22
1:49:50	41	18,2	21
1:50:00	41	18,3	22
1:50:10	41	18,2	21
1:50:20	41	18,2	21
1:50:30	41	18,1	22
1:50:40	41	18,2	21
1:50:50	41	18,3	22
1:51:00	41	18,3	22
1:51:10	41	18,3	21
1:51:20	41	18,3	22
1:51:30	41	18,3	22
1:51:40	41	18,3	21
1:51:50	41	18,3	22
1:52:00	41	18,3	22
1:52:10	41	18,3	21
1:52:20	41	18,3	22
1:52:30	41	18,3	21
1:52:40	41	18,2	21
1:52:50	41	18,3	23
1:53:00	41	18,3	21
1:53:10	41	18,3	22
1:53:20	41	18,3	22
1:53:30	41	18,3	21
1:53:40	41	18,3	22
1:53:50	41	18,3	22
1:54:00	41	18,3	21
1:54:10	41	18,3	22
1:54:20	41	18,3	22
1:54:30	41	18,3	22
1:54:40	41	18,3	23
1:54:50	41	18,3	22
1:55:00	41	18,3	22
1:55:10	41	18,3	22
1:55:20	41	18,3	22
1:55:30	41	18,3	22
1:55:40	41	18,2	22
1:55:50	41	18,2	22
1:56:00	41	18,2	22
1:56:10	41	18,2	22
1:56:20	41	18,3	22
1:56:30	41	18,3	22
1:56:40	41	18,3	22
1:56:50	41	18,3	22
1:57:00	41	18,3	22
1:57:10	41	18,3	21
1:57:20	41	18,3	22
1:57:30	41	18,3	23
1:57:40	41	18,3	22
1:57:50	41	18,3	22
1:58:00	41	18,3	22
1:58:10	41	18,3	22
1:58:20	41	18,3	22
1:58:30	41	18,3	22
1:58:40	41	18,3	22
1:58:50	41	18,3	22
1:59:00	41	18,2	22
1:59:10	41	18,2	22
1:59:20	41	18,2	22
1:59:30	41	18,2	22
1:59:40	41	18,2	22
1:59:50	41	18,2	23
2:00:00	41	18,2	22
2:00:10	41	18,2	22
2:00:20	41	18,2	23
2:00:30	41	18,2	22
2:00:40	41	18,2	22
2:00:50	41	18,2	23
2:01:00	41	18,2	22
2:01:10	41	18,2	23
2:01:20	41	18,2	22
2:01:30	41	18,2	22
2:01:40	41	18,2	23
2:01:50	41	18,2	22
2:02:00	41	18,2	22
2:02:10	41	18,2	23
2:02:20	41	18,3	22
2:02:30	41	18,2	22
2:02:40	41	18,2	23
2:02:50	41	18,2	22
2:03:00	41	18,2	22
2:03:10	41	18,2	23
2:03:20	41	18,3	22
2:03:30	41	18,3	23
2:03:40	41	18,3	23
2:03:50	41	18,3	22
2:04:00	41	18,3	23
2:04:10	41	18,2	23
2:04:20	41	18,2	22
2:04:30	41	18,2	23
2:04:40	41	18,2	22
2:04:50	41	18,2	22
2:05:00	41	18,2	23
2:05:10	41	18,2	22
2:05:20	41	18,2	22
2:05:30	41	18,2	23
2:05:40	41	18,2	22
2:05:50	41	18,2	23
2:06:00	41	18,2	23
2:06:10	41	18,2	23
2:06:20	41	18,2	23
2:06:30	41	18,2	23
2:06:40	41	18,2	23
2:06:50	41	18,2	23
2:07:00	41	18,2	23
2:07:10	41	18,2	23
2:07:20	41	18,2	23
2:07:30	41	18,2	23
2:07:40	41	18,2	23
2:07:50	41	18,2	23
2:08:00	41	18,2	23
2:08:10	41	18,2	23
2:08:20	41	18,2	23
2:08:30	41	18,2	23
2:08:40	41	18,2	24
2:08:50	41	18,2	23
2:09:00	41	18,2	23
2:09:10	41	18,2	24
2:09:20	41	18,2	23
2:09:30	41	18,2	23
2:09:40	41	18,2	24
2:09:50	41	18,2	23
2:10:00	41	18,2	23
2:10:10	41	18,2	24
2:10:20	41	18,2	23
2:10:30	41	18,2	24
2:10:40	41	18,2	24
2:10:50	41	18,2	23
2:11:00	41	18,2	24
2:11:10	41	18,2	23
2:11:20	41	18,2	23
2:11:30	41	18,2	25
2:11:40	41	18,2	24
2:11:50	41	18,2	24
2:12:00	41	18,2	24
2:12:10	41	18,2	24
2:12:20	41	18,2	25
2:12:30	41	18,2	24
2:12:40	41	18,2	24
2:12:50	41	18,1	25
2:13:00	41	18,1	24
2:13:10	41	18,1	24
2:13:20	41	18,1	25
2:13:30	41	18,2	24
2:13:40	41	18,2	24
2:13:50	41	18,1	25
2:14:00	41	18,1	24
2:14:10	41	18,2	25
2:14:20	41	18,2	24
2:14:30	41	18,1	24
2:14:40	41	18,2	25
2:14:50	41	18,1	24
2:15:00	41	18,1	24
2:15:10	41	18,1	25
2:15:20	41	18,1	24
2:15:30	41	18,1	24
2:15:40	41	18,1	25
2:15:50	41	18,1	24
2:16:00	41	18,2	25
2:16:10	41	18,2	25
2:16:20	41	18,2	25
2:16:30	41	18,2	25
2:16:40	41	18,2	25
2:16:50	41	18,2	25
2:17:00	41	18,0	26
2:17:10	41	18,1	25
2:17:20	41	18,0	25
2:17:30	41	18,1	26
2:17:40	41	18,1	25
2:17:50	41	18,1	25
2:18:00	41	18,1	25
2:18:10	41	18,1	25
2:18:20	41	18,1	25
2:18:30	41	18,2	25
2:18:40	41	18,1	25
2:18:50	41	18,1	26
2:19:00	41	18,1	25
2:19:10	41	18,2	25
2:19:20	41	18,0	26
2:19:30	41	18,1	25
2:19:40	41	18,0	25
2:19:50	41	18,0	26
2:20:00	41	18,0	26
2:20:10	41	18,1	25
2:20:20	41	18,0	26
2:20:30	41	18,1	26
2:20:40	41	18,1	26
2:20:50	41	18,1	26
2:21:00	41	18,1	26
2:21:10	41	18,1	26
2:21:20	41	18,1	26
2:21:30	41	18,1	26
2:21:40	41	18,1	26
2:21:50	41	18,1	26
2:22:00	41	18,1	26
2:22:10	41	18,1	26
2:22:20	41	18,1	26
2:22:30	41	18,1	26
2:22:40	41	18,1	27
2:22:50	41	18,1	26
2:23:00	41	18,1	26
2:23:10	41	18,1	27
2:23:20	41	18,1	27
2:23:30	41	18,1	27
2:23:40	41	18,0	27
2:23:50	41	18,0	27
2:24:00	41	18,0	27
2:24:10	41	18,1	27
2:24:20	41	18,0	27
2:24:30	41	18,0	27
2:24:40	41	18,0	27
2:24:50	41	18,0	27
2:25:00	41	18,0	27
2:25:10	41	18,0	27
2:25:20	41	18,0	27
2:25:30	41	18,0	28
2:25:40	41	18,0	28
2:25:50	41	18,0	27
2:26:00	41	18,0	28
2:26:10	41	18,0	28
2:26:20	41	17,9	28
2:26:30	41	17,9	28
2:26:40	41	18,0	28
2:26:50	41	17,9	28
2:27:00	41	18,0	28
2:27:10	41	18,0	28
2:27:20	41	18,0	28
2:27:30	41	18,0	28
2:27:40	41	18,0	28
2:27:50	41	18,0	28
2:28:00	41	18,0	29
2:28:10	41	18,0	28
2:28:20	41	18,0	29
2:28:30	41	18,0	29
2:28:40	41	18,0	29
2:28:50	41	18,0	29
2:29:00	41	18,0	29
2:29:10	41	18,0	29
2:29:20	41	18,0	29
2:29:30	41	18,0	29
2:29:40	41	18,0	29
2:29:50	41	17,9	29
2:30:00	41	18,0	29
2:30:10	41	18,0	29
2:30:20	41	18,0	29
2:30:30	41	18,0	29
2:30:40	41	18,0	30
2:30:50	41	17,9	30
2:31:00	41	18,0	30
2:31:10	41	17,9	30
2:31:20	41	18,0	30
2:31:30	41	18,0	30
2:31:40	41	17,9	30
2:31:50	41	18,0	30
2:32:00	41	17,9	30
2:32:10	41	17,9	31
2:32:20	41	17,9	31
2:32:30	41	17,9	31
2:32:40	41	17,9	31
2:32:50	41	17,9	31
2:33:00	41	17,9	31
2:33:10	41	17,9	31
2:33:20	41	17,9	31
2:33:30	41	17,9	31
2:33:40	41	17,9	31
2:33:50	41	17,9	31
2:34:00	41	17,9	32
2:34:10	41	17,9	31
2:34:20	41	17,9	32
2:34:30	41	17,9	32
2:34:40	41	17,9	32
2:34:50	41	17,9	32
2:35:00	41	17,9	32
2:35:10	41	17,9	32
2:35:20	41	17,9	32
2:35:30	41	17,8	32
2:35:40	41	17,9	32
2:35:50	41	17,9	33
2:36:00	41	17,9	36
2:36:10	41	17,9	35
2:36:20	41	17,9	34
2:36:30	41	17,9	36
2:36:40	41	17,8	36
2:36:50	41	17,8	37
2:37:00	41	17,9	44
2:37:10	41	17,8	36
2:37:20	41	17,8	38
2:37:30	41	17,8	40
2:37:40	41	17,8	39
2:37:50	41	17,9	38
2:38:00	41	17,8	40
2:38:10	41	17,8	39
2:38:20	41	17,7	39
2:38:30	41	17,8	40
2:38:40	41	17,8	45
2:38:50	41	17,8	46
2:39:00	41	17,8	40
2:39:10	41	17,8	40
2:39:20	41	17,7	43
2:39:30	41	17,7	41
2:39:40	41	17,7	42
2:39:50	41	17,7	46
2:40:00	41	17,7	42
2:40:10	41	17,7	41
2:40:20	41	17,7	42
2:40:30	41	17,7	42
2:40:40	41	17,7	43
2:40:50	41	17,6	41
2:41:00	41	17,6	43
2:41:10	41	17,6	45
2:41:20	41	17,6	43
2:41:30	41	17,5	42
2:41:40	41	17,5	45
2:41:50	41	17,5	45
2:42:00	41	17,5	43
2:42:10	41	17,5	43
2:42:20	41	17,5	44
2:42:30	41	17,5	44
2:42:40	41	17,4	44
2:42:50	41	17,4	43
2:43:00	41	17,4	44
2:43:10	41	17,4	44
2:43:20	41	17,4	44
2:43:30	41	17,4	45
2:43:40	41	17,4	45
2:43:50	41	17,3	44
2:44:00	41	17,3	46
2:44:10	41	17,3	45
2:44:20	41	17,3	45
2:44:30	41	17,3	46
2:44:40	41	17,3	47
2:44:50	41	17,2	47
2:45:00	41	17,2	47
2:45:10	41	17,3	47
2:45:20	41	17,2	48
2:45:30	41	17,2	48
2:45:40	41	17,2	48
2:45:50	41	17,2	49
2:46:00	41	17,2	49
2:46:10	41	17,2	49
2:46:20	41	17,2	50
2:46:30	41	17,2	50
2:46:40	41	17,2	51
2:46:50	41	17,2	52
2:47:00	41	17,2	52
2:47:10	41	17,1	54
2:47:20	41	17,1	53
2:47:30	41	17,1	53
2:47:40	41	17,1	54
2:47:50	41	17,1	53
2:48:00	41	17,1	53
2:48:10	41	17,1	54
2:48:20	41	17,1	53
2:48:30	41	17,1	54
2:48:40	41	17,1	54
2:48:50	41	17,1	54
2:49:00	41	17,1	55
2:49:10	41	17,1	55
2:49:20	41	17,1	56
2:49:30	41	17,1	57
2:49:40	41	17,1	59
2:49:50	41	17,1	57
2:50:00	41	17,1	58
2:50:10	41	17,0	59
2:50:20	41	17,0	61
2:50:30	41	17,0	62
2:50:40	41	17,0	61
2:50:50	41	17,0	61
2:51:00	41	17,0	61
2:51:10	41	17,0	62
2:51:20	41	17,0	63
2:51:30	41	17,0	63
2:51:40	41	17,0	63
2:51:50	41	17,0	64
2:52:00	41	17,0	61
2:52:10	41	16,9	65
2:52:20	41	16,9	64
2:52:30	41	16,9	65
2:52:40	41	16,9	66
2:52:50	41	16,9	65
2:53:00	41	16,9	66
2:53:10	41	16,9	68
2:53:20	41	16,9	68
2:53:30	41	16,9	69
2:53:40	41	16,8	71
2:53:50	41	16,9	71

File: project-root/data/Data Acquisition/Data Acquisition/2021 year (353)/21-132.txt (part 1 of 4)
--Test Summary--
Full Path and File Name	
Instrument Name	7322
Instrument Type	Model 7322 Consistometer - Variable Speed
Instrument Serial Number	
Test Start Date	27.05.2021
Test Start Time	10:43:48
Test Stop Date	27.05.2021
Test Stop Time	12:24:40
Test Length	1:40:52
Final Sample Time Offset	1:40:52
Controller Schedule Name	
Sampling Period	1 second
Comments	
Information	WellID	
Information	Customer	
Information	EngName	
Information	CementClass	
Information	CementMfr	
Information	Additives	100G+5DART+0.6ChemCFL-443+0.1DispPCE
Information	Density	1900
Information	BHCT	72
Information	BHST	
Information	FluidLoss	
Information	JobType	
Calculated Value	Time_30Bc	1:27:47
Calculated Value	Time_70Bc	1:40:52
Initial Temperature (°C)	28 °C
Final Temperature (°C)	72 °C
Initial Pressure (MPa)	0,3 MPa
Final Pressure (MPa)	44,9 MPa
Initial Consistency (Bc)	22 Bc
Final Consistency (Bc)	71 Bc
Initial Wall Temperature (°C)	26 °C
Final Wall Temperature (°C)	70 °C
Initial Motor Speed (RPM)	150 RPM
Final Motor Speed (RPM)	150 RPM
--Data--
Time (HH:MM:SS)	Temperature (°C)	Pressure (MPa)	Consistency (Bc)	Wall Temperature (°C)	Motor Speed (RPM)
0:00:00	28	0,3	22	26	150
0:00:01	28	0,3	22	26	150
0:00:02	28	0,3	22	26	150
0:00:03	28	0,3	22	26	150
0:00:04	28	0,3	22	26	150
0:00:05	28	0,3	22	26	150
0:00:06	28	0,3	22	26	150
0:00:07	28	0,3	22	26	150
0:00:08	28	0,3	22	26	150
0:00:09	28	0,3	22	26	150
0:00:10	28	0,3	22	27	150
0:00:11	28	0,3	22	26	150
0:00:12	28	0,3	22	27	150
0:00:13	28	0,3	22	27	150
0:00:14	28	0,3	22	27	150
0:00:15	28	0,3	22	27	150
0:00:16	28	0,3	22	27	150
0:00:17	28	0,3	22	27	150
0:00:18	28	0,3	22	27	150
0:00:19	28	0,3	22	27	150
0:00:20	28	0,3	22	27	150
0:00:21	28	0,3	22	27	150
0:00:22	28	0,3	22	27	150
0:00:23	28	0,3	22	27	150
0:00:24	28	0,4	22	27	150
0:00:25	28	0,4	22	27	150
0:00:26	28	0,4	22	27	150
0:00:27	28	0,4	22	27	150
0:00:28	28	0,4	22	27	150
0:00:29	28	0,4	22	27	150
0:00:30	28	0,4	22	27	150
0:00:31	28	0,4	22	27	150
0:00:32	28	0,4	22	27	150
0:00:33	28	0,4	22	27	150
0:00:34	28	0,4	22	27	150
0:00:35	28	0,4	22	27	150
0:00:36	28	0,5	22	27	150
0:00:37	28	0,5	22	27	150
0:00:38	28	0,5	22	27	150
0:00:39	28	0,5	22	27	150
0:00:40	28	0,5	22	28	150
0:00:41	28	0,5	22	28	150
0:00:42	28	0,5	22	28	150
0:00:43	28	0,5	22	28	150
0:00:44	28	0,6	22	28	150
0:00:45	28	0,6	22	28	150
0:00:46	28	0,6	22	28	150
0:00:47	28	0,6	22	28	150
0:00:48	28	0,6	22	28	150
0:00:49	28	0,6	22	28	150
0:00:50	28	0,7	22	28	150
0:00:51	28	0,7	22	28	150
0:00:52	28	0,7	22	28	150
0:00:53	28	0,7	22	29	150
0:00:54	28	0,8	22	29	150
0:00:55	28	0,8	22	29	150
0:00:56	28	0,8	22	29	150
0:00:57	28	0,8	22	29	150
0:00:58	28	0,9	22	29	150
0:00:59	28	0,9	22	29	150
0:01:00	28	0,9	22	29	150
0:01:01	28	0,9	22	29	150
0:01:02	28	1,0	22	29	150
0:01:03	28	1,0	22	29	150
0:01:04	28	1,0	22	29	150
0:01:05	28	1,1	22	29	150
0:01:06	28	1,1	22	29	150
0:01:07	28	1,1	22	29	150
0:01:08	28	1,2	22	29	150
0:01:09	28	1,2	22	29	150
0:01:10	28	1,2	22	29	150
0:01:11	28	1,2	22	30	150
0:01:12	28	1,3	22	30	150
0:01:13	28	1,3	22	30	150
0:01:14	28	1,4	22	30	150
0:01:15	28	1,4	22	30	150
0:01:16	28	1,4	22	30	150
0:01:17	28	1,4	22	30	150
0:01:18	28	1,5	22	30	150
0:01:19	28	1,5	22	30	150
0:01:20	28	1,5	22	30	150
0:01:21	28	1,6	22	30	150
0:01:22	28	1,6	22	30	150
0:01:23	28	1,6	22	30	150
0:01:24	28	1,7	22	31	150
0:01:25	28	1,7	22	31	150
0:01:26	28	1,7	22	31	150
0:01:27	28	1,7	22	31	150
0:01:28	28	1,8	22	31	150
0:01:29	28	1,8	22	31	150
0:01:30	28	1,8	22	31	150
0:01:31	28	1,8	22	31	150
0:01:32	28	1,9	22	31	150
0:01:33	28	1,9	22	31	150
0:01:34	28	1,9	22	31	150
0:01:35	28	1,9	22	31	150
0:01:36	28	2,0	22	31	150
0:01:37	28	2,0	22	31	150
0:01:38	28	2,0	22	32	150
0:01:39	28	2,0	22	32	150
0:01:40	28	2,1	22	32	150
0:01:41	28	2,1	22	32	150
0:01:42	28	2,1	22	32	150
0:01:43	28	2,2	22	32	150
0:01:44	28	2,2	22	32	150
0:01:45	28	2,2	22	32	150
0:01:46	28	2,2	22	32	150
0:01:47	28	2,2	22	32	150
0:01:48	28	2,2	22	32	150
0:01:49	28	2,3	22	32	150
0:01:50	28	2,3	22	32	150
0:01:51	28	2,3	22	32	150
0:01:52	28	2,3	22	32	150
0:01:53	28	2,3	22	32	150
0:01:54	29	2,3	22	32	150
0:01:55	29	2,4	22	33	150
0:01:56	29	2,4	22	33	150
0:01:57	29	2,4	22	33	150
0:01:58	29	2,4	22	33	150
0:01:59	29	2,5	22	33	150
0:02:00	29	2,5	22	33	150
0:02:01	29	2,5	22	33	150
0:02:02	29	2,5	22	33	150
0:02:03	29	2,5	22	33	150
0:02:04	29	2,5	22	33	150
0:02:05	29	2,5	22	33	150
0:02:06	29	2,6	22	33	150
0:02:07	29	2,6	22	33	150
0:02:08	29	2,6	22	33	150
0:02:09	29	2,7	22	33	150
0:02:10	29	2,7	22	33	150
0:02:11	29	2,7	22	33	150
0:02:12	29	2,7	22	33	150
0:02:13	29	2,7	22	33	150
0:02:14	29	2,8	22	33	150
0:02:15	29	2,8	22	33	150
0:02:16	29	2,8	22	33	150
0:02:17	29	2,8	22	34	150
0:02:18	29	2,8	22	34	150
0:02:19	29	2,8	22	34	150
0:02:20	29	2,8	22	34	150
0:02:21	29	2,8	22	34	150
0:02:22	29	2,8	22	34	150
0:02:23	29	2,9	22	34	150
0:02:24	29	2,9	22	34	150
0:02:25	29	3,0	22	34	150
0:02:26	29	3,0	22	34	150
0:02:27	29	3,0	22	34	150
0:02:28	29	3,0	22	34	150
0:02:29	29	3,0	22	34	150
0:02:30	29	3,0	22	34	150
0:02:31	29	3,0	22	34	150
0:02:32	29	3,0	22	34	150
0:02:33	29	3,0	22	34	150
0:02:34	29	3,1	22	34	150
0:02:35	29	3,2	22	34	150
0:02:36	29	3,2	22	34	150
0:02:37	29	3,2	22	34	150
0:02:38	29	3,2	22	34	150
0:02:39	29	3,2	22	34	150
0:02:40	29	3,2	22	34	150
0:02:41	29	3,2	22	34	150
0:02:42	29	3,2	22	34	150
0:02:43	29	3,2	22	35	150
0:02:44	29	3,3	22	34	150
0:02:45	29	3,3	22	34	150
0:02:46	29	3,3	22	35	150
0:02:47	29	3,3	22	35	150
0:02:48	29	3,3	22	35	150
0:02:49	29	3,4	22	35	150
0:02:50	29	3,5	22	35	150
0:02:51	29	3,5	22	35	150
0:02:52	29	3,6	22	35	150
0:02:53	29	3,6	22	35	150
0:02:54	29	3,6	22	35	150
0:02:55	29	3,6	22	35	150
0:02:56	29	3,6	22	35	150
0:02:57	29	3,6	22	35	150
0:02:58	29	3,6	22	35	150
0:02:59	29	3,6	22	35	150
0:03:00	29	3,6	22	35	150
0:03:01	29	3,6	22	35	150
0:03:02	29	3,6	22	35	150
0:03:03	29	3,6	22	35	150
0:03:04	29	3,6	22	35	150
0:03:05	29	3,6	22	35	150
0:03:06	30	3,7	22	35	150
0:03:07	30	3,7	22	35	150
0:03:08	30	3,7	22	35	150
0:03:09	30	3,8	22	35	150
0:03:10	30	3,9	22	35	150
0:03:11	30	3,9	22	35	150
0:03:12	30	3,9	22	35	150
0:03:13	30	3,9	22	35	150
0:03:14	30	3,9	22	35	150
0:03:15	30	3,9	22	35	150
0:03:16	30	3,9	22	35	150
0:03:17	30	4,0	22	35	150
0:03:18	30	4,0	22	35	150
0:03:19	30	4,0	22	35	150
0:03:20	30	4,0	21	36	150
0:03:21	30	4,0	21	36	150
0:03:22	30	4,0	21	36	150
0:03:23	30	4,0	21	36	150
0:03:24	30	4,0	21	36	150
0:03:25	30	4,0	21	36	150
0:03:26	30	4,0	21	36	150
0:03:27	30	4,1	21	36	150
0:03:28	30	4,2	21	36	150
0:03:29	30	4,3	21	36	150
0:03:30	30	4,3	21	36	150
0:03:31	30	4,3	21	36	150
0:03:32	30	4,3	21	36	150
0:03:33	30	4,3	21	36	150
0:03:34	30	4,3	21	36	150
0:03:35	30	4,3	21	36	150
0:03:36	30	4,3	21	36	150
0:03:37	30	4,3	21	36	150
0:03:38	30	4,4	21	36	150
0:03:39	30	4,4	21	36	150
0:03:40	30	4,4	21	36	150
0:03:41	30	4,4	21	36	150
0:03:42	30	4,4	21	36	150
0:03:43	30	4,4	21	36	150
0:03:44	30	4,4	21	36	150
0:03:45	30	4,4	21	36	150
0:03:46	30	4,4	21	36	150
0:03:47	30	4,4	21	36	150
0:03:48	30	4,5	21	36	150
0:03:49	30	4,5	21	36	150
0:03:50	30	4,5	21	36	150
0:03:51	30	4,7	21	36	150
0:03:52	30	4,7	21	37	150
0:03:53	30	4,8	21	37	150
0:03:54	30	4,8	21	37	150
0:03:55	30	4,8	21	36	150
0:03:56	30	4,8	21	36	150
0:03:57	30	4,8	21	37	150
0:03:58	30	4,8	21	37	150
0:03:59	30	4,8	21	37	150
0:04:00	30	4,8	21	37	150
0:04:01	30	4,8	21	37	150
0:04:02	30	4,8	21	37	150
0:04:03	31	4,8	21	37	150
0:04:04	31	4,9	21	37	150
0:04:05	31	4,9	21	37	150
0:04:06	31	4,9	21	37	150
0:04:07	31	4,9	21	37	150
0:04:08	31	4,9	21	37	150
0:04:09	31	4,9	21	37	150
0:04:10	31	4,9	21	37	150
0:04:11	31	4,9	21	37	150
0:04:12	31	4,9	21	37	150
0:04:13	31	4,9	21	37	150
0:04:14	31	4,9	21	37	150
0:04:15	31	5,0	21	37	150
0:04:16	31	5,0	21	37	150
0:04:17	31	5,0	21	37	150
0:04:18	31	5,0	21	37	150
0:04:19	31	5,0	21	37	150
0:04:20	31	5,2	21	37	150
0:04:21	31	5,3	21	37	150
0:04:22	31	5,3	21	37	150
0:04:23	31	5,4	21	37	150
0:04:24	31	5,4	21	37	150
0:04:25	31	5,4	21	38	150
0:04:26	31	5,4	21	37	150
0:04:27	31	5,4	21	38	150
0:04:28	31	5,4	21	38	150
0:04:29	31	5,4	21	38	150
0:04:30	31	5,4	21	38	150
0:04:31	31	5,4	21	38	150
0:04:32	31	5,4	21	38	150
0:04:33	31	5,5	21	38	150
0:04:34	31	5,5	21	38	150
0:04:35	31	5,5	21	38	150
0:04:36	31	5,5	21	38	150
0:04:37	31	5,5	21	38	150
0:04:38	31	5,5	21	38	150
0:04:39	31	5,5	21	38	150
0:04:40	31	5,5	21	38	150
0:04:41	31	5,5	21	38	150
0:04:42	31	5,6	21	38	150
0:04:43	31	5,6	21	38	150
0:04:44	31	5,6	21	38	150
0:04:45	31	5,6	21	38	150
0:04:46	31	5,6	22	38	150
0:04:47	31	5,6	22	38	150
0:04:48	31	5,6	22	38	150
0:04:49	31	5,6	22	38	150
0:04:50	31	5,6	22	38	150
0:04:51	31	5,7	22	38	150
0:04:52	31	5,7	22	38	150
0:04:53	31	5,7	22	38	150
0:04:54	31	5,8	22	38	150
0:04:55	31	5,8	22	39	150
0:04:56	31	5,8	21	38	150
0:04:57	31	5,8	21	39	150
0:04:58	31	5,8	21	39	150
0:04:59	32	5,8	21	38	150
0:05:00	32	5,8	21	39	150
0:05:01	32	5,9	21	39	150
0:05:02	32	5,9	21	39	150
0:05:03	32	5,9	21	39	150
0:05:04	32	6,0	21	39	150
0:05:05	32	6,1	21	39	150
0:05:06	32	6,2	21	39	150
0:05:07	32	6,2	21	39	150
0:05:08	32	6,2	21	39	150
0:05:09	32	6,2	21	39	150
0:05:10	32	6,2	21	39	150
0:05:11	32	6,3	21	39	150
0:05:12	32	6,3	21	39	150
0:05:13	32	6,3	21	39	150
0:05:14	32	6,3	21	39	150
0:05:15	32	6,3	21	39	150
0:05:16	32	6,3	21	39	150
0:05:17	32	6,3	21	39	150
0:05:18	32	6,3	21	39	150
0:05:19	32	6,3	21	39	150
0:05:20	32	6,4	21	39	150
0:05:21	32	6,4	21	39	150
0:05:22	32	6,4	21	39	150
0:05:23	32	6,4	21	40	150
0:05:24	32	6,4	21	40	150
0:05:25	32	6,4	21	39	150
0:05:26	32	6,4	21	40	150
0:05:27	32	6,4	21	39	150
0:05:28	32	6,5	21	40	150
0:05:29	32	6,5	21	39	150
0:05:30	32	6,5	21	39	150
0:05:31	32	6,5	21	40	150
0:05:32	32	6,5	21	40	150
0:05:33	32	6,5	21	40	150
0:05:34	32	6,5	21	40	150
0:05:35	32	6,5	21	40	150
0:05:36	32	6,5	21	40	150
0:05:37	32	6,6	21	40	150
0:05:38	32	6,6	21	40	150
0:05:39	32	6,6	21	40	150
0:05:40	32	6,6	21	40	150
0:05:41	32	6,6	21	40	150
0:05:42	32	6,6	21	40	150
0:05:43	32	6,6	21	40	150
0:05:44	32	6,6	21	40	150
0:05:45	32	6,6	21	40	150
0:05:46	32	6,7	21	40	150
0:05:47	32	6,8	21	40	150
0:05:48	32	6,8	21	40	150
0:05:49	32	6,8	21	40	150
0:05:50	32	6,8	21	40	150
0:05:51	32	6,8	21	40	150
0:05:52	32	6,8	21	40	150
0:05:53	33	6,9	21	40	150
0:05:54	33	6,9	21	40	150
0:05:55	33	6,9	21	40	150
0:05:56	33	6,9	21	40	150
0:05:57	33	6,9	21	40	150
0:05:58	33	6,9	21	40	150
0:05:59	33	6,9	21	40	150
0:06:00	33	6,9	21	40	150
0:06:01	33	7,0	21	41	150
0:06:02	33	7,0	21	41	150
0:06:03	33	7,2	21	41	150
0:06:04	33	7,3	21	40	150
0:06:05	33	7,3	20	41	150
0:06:06	33	7,3	20	41	150
0:06:07	33	7,3	20	40	150
0:06:08	33	7,3	20	41	150
0:06:09	33	7,4	20	41	150
0:06:10	33	7,4	20	41	150
0:06:11	33	7,4	20	40	150
0:06:12	33	7,4	20	41	150
0:06:13	33	7,4	20	41	150
0:06:14	33	7,4	20	41	150
0:06:15	33	7,4	20	41	150
0:06:16	33	7,4	20	41	150
0:06:17	33	7,4	20	41	150
0:06:18	33	7,5	20	41	150
0:06:19	33	7,5	20	41	150
0:06:20	33	7,5	20	41	150
0:06:21	33	7,5	20	41	150
0:06:22	33	7,5	20	41	150
0:06:23	33	7,5	20	41	150
0:06:24	33	7,5	20	41	150
0:06:25	33	7,5	20	41	150
0:06:26	33	7,6	20	41	150
0:06:27	33	7,6	20	41	150
0:06:28	33	7,6	20	41	150
0:06:29	33	7,6	20	41	150
0:06:30	33	7,6	20	42	150
0:06:31	33	7,6	20	42	150
0:06:32	33	7,6	20	41	150
0:06:33	33	7,6	20	41	150
0:06:34	33	7,6	20	41	150
0:06:35	33	7,7	20	41	150
0:06:36	33	7,7	20	41	150
0:06:37	33	7,7	20	41	150
0:06:38	33	7,7	20	41	150
0:06:39	33	7,7	20	41	150
0:06:40	33	7,7	20	41	150
0:06:41	33	7,7	20	42	150
0:06:42	33	7,7	20	41	150
0:06:43	33	7,7	20	42	150
0:06:44	33	7,8	20	41	150
0:06:45	34	7,8	20	42	150
0:06:46	34	7,9	20	41	150
0:06:47	34	7,9	20	42	150
0:06:48	34	8,0	20	41	150
0:06:49	34	8,0	20	41	150
0:06:50	34	8,0	20	41	150
0:06:51	34	8,0	20	41	150
0:06:52	34	8,0	20	42	150
0:06:53	34	8,0	20	42	150
0:06:54	34	8,0	20	42	150
0:06:55	34	8,0	20	42	150
0:06:56	34	8,1	20	42	150
0:06:57	34	8,1	20	42	150
0:06:58	34	8,1	20	42	150
0:06:59	34	8,1	20	42	150
0:07:00	34	8,1	20	42	150
0:07:01	34	8,1	20	42	150
0:07:02	34	8,1	20	42	150
0:07:03	34	8,1	20	42	150
0:07:04	34	8,1	20	42	150
0:07:05	34	8,2	20	42	150
0:07:06	34	8,2	12	42	150
0:07:07	34	8,2	6	42	150
0:07:08	34	8,2	5	42	150
0:07:09	34	8,3	4	42	150
0:07:10	34	8,4	4	42	150
0:07:11	34	8,4	3	42	150
0:07:12	34	8,4	4	42	150
0:07:13	34	8,5	3	42	150
0:07:14	34	8,5	4	42	150
0:07:15	34	8,5	4	42	150
0:07:16	34	8,5	3	42	150
0:07:17	34	8,5	4	42	150
0:07:18	34	8,5	3	42	150
0:07:19	34	8,5	4	42	150
0:07:20	34	8,5	3	42	150
0:07:21	34	8,5	3	42	150
0:07:22	34	8,5	4	42	150
0:07:23	34	8,5	3	42	150
0:07:24	34	8,5	3	42	150
0:07:25	34	8,5	4	42	150
0:07:26	34	8,5	4	42	150
0:07:27	34	8,5	3	42	150
0:07:28	34	8,6	4	42	150
0:07:29	34	8,7	3	42	150
0:07:30	34	8,8	3	42	150
0:07:31	35	8,8	3	42	150
0:07:32	35	8,9	3	42	150
0:07:33	35	8,9	3	42	150
0:07:34	35	8,9	3	42	150
0:07:35	35	8,9	3	42	150
0:07:36	35	8,9	3	42	150
0:07:37	35	8,9	3	42	150
0:07:38	35	8,9	3	42	150
0:07:39	35	8,9	3	42	150
0:07:40	35	8,9	3	42	150
0:07:41	35	8,9	3	42	150
0:07:42	35	8,9	3	42	150
0:07:43					
0:12:44	33	9,8	25	32	150
0:12:45	33	9,8	25	32	150
0:12:46	33	9,8	25	32	150
0:12:47	33	9,7	25	32	150
0:12:48	33	9,7	25	32	150
0:12:49	33	9,7	25	32	150
0:12:50	33	9,7	25	32	150
0:12:51	33	9,7	25	32	150
0:12:52	33	9,7	25	32	150
0:12:53	33	9,7	25	32	150
0:12:54	33	9,7	25	32	150
0:12:55	33	9,7	25	32	150
0:12:56	33	9,7	25	32	150
0:12:57	33	9,7	25	32	150
0:12:58	33	9,7	25	32	150
0:12:59	33	9,7	25	32	150
0:13:00	33	9,7	25	32	150
0:13:01	33	9,7	25	32	150
0:13:02	33	9,8	25	32	150
0:13:03	33	9,8	25	32	150
0:13:04	33	9,8	25	32	150
0:13:05	33	9,8	25	32	150
0:13:06	33	9,8	25	32	150
0:13:07	33	9,8	25	33	150
0:13:08	33	9,8	25	33	150
0:13:09	33	9,8	25	32	150
0:13:10	33	9,9	25	33	150
0:13:11	33	9,9	25	33	150
0:13:12	33	9,9	25	33	150
0:13:13	33	9,9	25	33	150
0:13:14	33	9,9	25	33	150
0:13:15	33	10,0	25	33	150
0:13:16	33	10,0	25	33	150
0:13:17	33	10,0	25	33	150
0:13:18	33	10,0	25	33	150
0:13:19	33	10,0	25	33	150
0:13:20	33	10,1	25	33	150
0:13:21	33	10,1	25	33	150
0:13:22	33	10,1	25	34	150
0:13:23	33	10,1	25	34	150
0:13:24	33	10,2	25	34	150
0:13:25	33	10,2	25	34	150
0:13:26	33	10,2	25	34	150
0:13:27	33	10,3	25	34	150
0:13:28	33	10,3	25	34	150
0:13:29	33	10,3	25	34	150
0:13:30	33	10,3	25	34	150
0:13:31	33	10,4	25	34	150
0:13:32	33	10,4	25	34	150
0:13:33	33	10,4	25	34	150
0:13:34	33	10,5	25	34	150
0:13:35	33	10,5	25	35	150
0:13:36	33	10,5	25	35	150
0:13:37	33	10,6	25	35	150
0:13:38	33	10,6	25	35	150
0:13:39	33	10,6	25	35	150
0:13:40	33	10,7	25	35	150
0:13:41	33	10,7	25	35	150
0:13:42	33	10,8	25	35	150
0:13:43	33	10,8	25	35	150
0:13:44	33	10,8	25	35	150
0:13:45	33	10,9	25	35	150
0:13:46	33	10,9	25	35	150
0:13:47	33	11,0	25	35	150
0:13:48	33	11,0	25	35	150
0:13:49	33	11,0	25	36	150
0:13:50	33	11,1	25	36	150
0:13:51	33	11,1	25	36	150
0:13:52	33	11,2	25	36	150
0:13:53	33	11,2	25	36	150
0:13:54	33	11,2	25	36	150
0:13:55	33	11,3	25	36	150
0:13:56	33	11,3	25	36	150
0:13:57	33	11,4	25	37	150
0:13:58	33	11,4	25	37	150
0:13:59	33	11,4	25	37	150
0:14:00	33	11,5	25	37	150
0:14:01	33	11,5	24	37	150
0:14:02	33	11,6	24	37	150
0:14:03	33	11,6	24	37	150
0:14:04	33	11,6	24	37	150
0:14:05	33	11,7	24	37	150
0:14:06	33	11,7	24	37	150
0:14:07	33	11,8	24	38	150
0:14:08	33	11,8	24	38	150
0:14:09	34	11,9	24	38	150
0:14:10	33	11,9	24	38	150
0:14:11	34	11,9	24	38	150
0:14:12	34	12,0	24	38	150
0:14:13	34	12,0	24	38	150
0:14:14	34	12,1	24	38	150
0:14:15	34	12,1	24	38	150
0:14:16	34	11,9	24	38	150
0:14:17	34	11,9	24	38	150
0:14:18	34	11,9	24	38	150
0:14:19	34	12,0	24	39	150
0:14:20	34	12,0	24	39	150
0:14:21	34	12,1	24	39	150
0:14:22	34	12,1	24	39	150
0:14:23	34	12,2	24	39	150
0:14:24	34	12,2	24	39	150
0:14:25	34	12,2	24	39	150
0:14:26	34	12,3	23	39	150
0:14:27	34	12,3	24	39	150
0:14:28	34	12,1	23	39	150
0:14:29	34	12,1	23	39	150
0:14:30	34	12,1	24	39	150
0:14:31	34	12,2	24	40	150
0:14:32	34	12,2	23	40	150
0:14:33	34	12,2	23	40	150
0:14:34	34	12,3	24	40	150
0:14:35	34	12,3	24	40	150
0:14:36	34	12,4	23	40	150
0:14:37	34	12,4	23	40	150
0:14:38	34	12,4	23	40	150
0:14:39	34	12,5	23	40	150
0:14:40	34	12,5	23	40	150
0:14:41	34	12,6	23	40	150
0:14:42	34	12,6	23	41	150
0:14:43	34	12,5	23	41	150
0:14:44	34	12,4	23	41	150
0:14:45	34	12,4	23	41	150
0:14:46	34	12,5	23	41	150
0:14:47	34	12,5	23	41	150
0:14:48	34	12,5	23	41	150
0:14:49	34	12,6	23	41	150
0:14:50	34	12,6	23	41	150
0:14:51	34	12,6	23	41	150
0:14:52	34	12,7	23	41	150
0:14:53	34	12,7	23	41	150
0:14:54	34	12,7	23	41	150
0:14:55	34	12,8	23	41	150
0:14:56	34	12,8	23	41	150
0:14:57	34	12,9	23	41	150
0:14:58	34	12,9	23	41	150
0:14:59	34	12,8	23	41	150
0:15:00	34	12,7	23	42	150
0:15:01	34	12,7	23	42	150
0:15:02	34	12,7	24	42	150
0:15:03	34	12,7	23	42	150
0:15:04	34	12,8	23	42	150
0:15:05	34	12,8	23	42	150
0:15:06	34	12,8	23	42	150
0:15:07	34	12,9	23	42	150
0:15:08	34	12,9	23	42	150
0:15:09	34	12,9	23	42	150
0:15:10	34	13,0	23	42	150
0:15:11	34	13,0	23	42	150
0:15:12	34	13,0	23	42	150
0:15:13	34	13,1	23	42	150
0:15:14	34	13,1	23	42	150
0:15:15	34	13,1	23	42	150
0:15:16	35	13,2	24	42	150
0:15:17	35	13,2	23	43	150
0:15:18	35	13,2	23	42	150
0:15:19	35	13,3	23	43	150
0:15:20	35	13,2	24	43	150
0:15:21	35	13,1	24	43	150
0:15:22	35	13,1	24	43	150
0:15:23	35	13,1	23	43	150
0:15:24	35	13,1	23	43	150
0:15:25	35	13,2	24	43	150
0:15:26	35	13,2	24	43	150
0:15:27	35	13,2	24	43	150
0:15:28	35	13,3	24	43	150
0:15:29	35	13,3	24	43	150
0:15:30	35	13,3	24	43	150
0:15:31	35	13,4	24	43	150
0:15:32	35	13,4	24	43	150
0:15:33	35	13,4	24	43	150
0:15:34	35	13,5	24	43	150
0:15:35	35	13,5	24	44	150
0:15:36	35	13,5	24	44	150
0:15:37	35	13,5	24	44	150
0:15:38	35	13,6	24	44	150
0:15:39	35	13,6	24	44	150
0:15:40	35	13,6	24	44	150
0:15:41	35	13,7	24	44	150
0:15:42	35	13,7	24	44	150
0:15:43	35	13,7	24	44	150
0:15:44	35	13,7	24	44	150
0:15:45	35	13,6	24	44	150
0:15:46	35	13,6	24	44	150
0:15:47	35	13,6	24	44	150
0:15:48	35	13,6	24	44	150
0:15:49	35	13,6	24	44	150
0:15:50	35	13,7	24	45	150
0:15:51	35	13,7	24	44	150
0:15:52	35	13,7	24	44	150
0:15:53	35	13,7	24	44	150
0:15:54	35	13,8	24	45	150
0:15:55	35	13,8	24	45	150
0:15:56	35	13,8	24	45	150
0:15:57	35	13,9	24	44	150
0:15:58	35	13,9	24	44	150
0:15:59	35	13,9	24	45	150
0:16:00	35	13,9	24	44	150
0:16:01	36	14,0	24	44	150
0:16:02	36	14,0	24	44	150
0:16:03	36	14,0	24	45	150
0:16:04	36	14,0	24	45	150
0:16:05	36	14,1	24	45	150
0:16:06	36	14,1	24	45	150
0:16:07	36	14,1	24	45	150
0:16:08	36	14,2	24	45	150
0:16:09	36	14,2	24	45	150
0:16:10	36	14,2	24	45	150
0:16:11	36	14,2	24	45	150
0:16:12	36	14,1	24	45	150
0:16:13	36	14,1	24	45	150
0:16:14	36	14,1	24	45	150
0:16:15	36	14,1	24	45	150
0:16:16	36	14,2	24	45	150
0:16:17	36	14,2	24	45	150
0:16:18	36	14,2	24	45	150
0:16:19	36	14,3	24	45	150
0:16:20	36	14,3	24	45	150
0:16:21	36	14,3	24	46	150
0:16:22	36	14,3	24	46	150
0:16:23	36	14,4	24	46	150
0:16:24	36	14,4	24	46	150
0:16:25	36	14,4	24	46	150
0:16:26	36	14,5	24	46	150
0:16:27	36	14,5	24	46	150
0:16:28	36	14,5	24	46	150
0:16:29	36	14,6	24	46	150
0:16:30	36	14,6	24	46	150
0:16:31	36	14,5	24	46	150
0:16:32	36	14,4	24	46	150
0:16:33	36	14,4	24	46	150
0:16:34	36	14,4	24	47	150
0:16:35	36	14,4	24	46	150
0:16:36	36	14,4	24	47	150
0:16:37	36	14,5	24	46	150
0:16:38	36	14,5	24	46	150
0:16:39	36	14,5	24	46	150
0:16:40	36	14,5	24	46	150
0:16:41	36	14,6	24	46	150
0:16:42	36	14,6	24	46	150
0:16:43	36	14,6	24	47	150
0:16:44	36	14,7	24	47	150
0:16:45	37	14,7	24	47	150
0:16:46	37	14,7	24	47	150
0:16:47	37	14,8	24	47	150
0:16:48	37	14,8	24	47	150
0:16:49	37	14,8	24	47	150
0:16:50	37	14,8	24	47	150
0:16:51	37	14,9	24	47	150
0:16:52	37	14,9	24	47	150
0:16:53	37	14,9	24	47	150
0:16:54	37	15,0	24	47	150
0:16:55	37	15,0	24	47	150
0:16:56	37	15,0	24	47	150
0:16:57	37	15,0	24	47	150
0:16:58	37	15,1	24	47	150
0:16:59	37	15,1	24	48	150
0:17:00	37	15,1	24	48	150
0:17:01	37	15,2	24	47	150
0:17:02	37	15,2	24	47	150
0:17:03	37	15,2	24	48	150
0:17:04	37	15,0	24	48	150
0:17:05	37	15,0	24	48	150
0:17:06	37	15,0	24	48	150
0:17:07	37	15,0	24	48	150
0:17:08	37	15,1	24	48	150
0:17:09	37	15,1	24	48	150
0:17:10	37	15,1	24	48	150
0:17:11	37	15,1	24	48	150
0:17:12	37	15,2	24	48	150
0:17:13	37	15,2	24	48	150
0:17:14	37	15,2	24	48	150
0:17:15	37	15,3	24	48	150
0:17:16	37	15,3	24	48	150
0:17:17	37	15,3	24	48	150
0:17:18	37	15,3	24	48	150
0:17:19	37	15,4	24	48	150
0:17:20	37	15,4	24	48	150
0:17:21	37	15,4	24	49	150
0:17:22	37	15,5	24	48	150
0:17:23	37	15,5	24	48	150
0:17:24	38	15,5	24	49	150
0:17:25	38	15,6	24	49	150
0:17:26	38	15,6	24	49	150
0:17:27	38	15,6	24	49	150
0:17:28	38	15,6	24	49	150
0:17:29	38	15,7	23	49	150
0:17:30	38	15,7	23	49	150
0:17:31	38	15,7	23	49	150
0:17:32	38	15,7	23	49	150
0:17:33	38	15,8	23	49	150
0:17:34	38	15,7	23	49	150
0:17:35	38	15,6	23	49	150
0:17:36	38	15,6	23	49	150
0:17:37	38	15,6	24	49	150
0:17:38	38	15,6	24	49	150
0:17:39	38	15,6	24	49	150
0:17:40	38	15,7	24	49	150
0:17:41	38	15,7	24	49	150
0:17:42	38	15,7	23	50	150
0:17:43	38	15,7	24	49	150
0:17:44	38	15,8	24	50	150
0:17:45	38	15,8	24	50	150
0:17:46	38	15,8	23	49	150
0:17:47	38	15,8	23	49	150
0:17:48	38	15,9	23	49	150
0:17:49	38	15,9	23	49	150
0:17:50	38	15,9	23	49	150
0:17:51	38	15,9	24	49	150
0:17:52	38	16,0	24	49	150
0:17:53	38	16,0	24	49	150
0:17:54	38	16,0	24	49	150
0:17:55	38	16,0	24	49	150
0:17:56	38	16,1	24	50	150
0:17:57	38	16,1	24	49	150
0:17:58	38	16,1	24	49	150
0:17:59	38	16,1	24	50	150
0:18:00	38	16,1	24	49	150
0:18:01	38	16,2	24	50	150
0:18:02	39	16,2	24	49	150
0:18:03	39	16,2	24	49	150
0:18:04	39	16,2	24	50	150
0:18:05	39	16,2	24	50	150
0:18:06	39	16,3	24	50	150
0:18:07	39	16,3	24	50	150
0:18:08	39	16,3	24	50	150
0:18:09	39	16,3	25	50	150
0:18:10	39	16,4	25	50	150
0:18:11	39	16,4	25	50	150
0:18:12	39	16,4	25	50	150
0:18:13	39	16,4	25	50	150
0:18:14	39	16,4	25	50	150
0:18:15	39	16,5	25	50	150
0:18:16	39	16,5	25	50	150
0:18:17	39	16,5	25	50	150
0:18:18	39	16,5	25	50	150
0:18:19	39	16,6	25	50	150
0:18:20	39	16,6	24	50	150
0:18:21	39	16,6	25	50	150
0:18:22	39	16,6	25	50	150
0:18:23	39	16,6	25	50	150
0:18:24	39	16,7	25	50	150
0:18:25	39	16,7	25	50	150
0:18:26	39	16,7	25	50	150
0:18:27	39	16,7	25	50	150
0:18:28	39	16,7	25	50	150
0:18:29	39	16,8	25	50	150
0:18:30	39	16,8	25	50	150
0:18:31	39	16,8	25	50	150
0:18:32	39	16,8	25	50	150
0:18:33	39	16,8	25	50	150
0:18:34	39	16,9	25	50	150
0:18:35	39	16,9	25	50	150
0:18:36	39	16,9	25	50	150
0:18:37	39	16,9	25	50	150
0:18:38	40	16,9	25	50	150
0:18:39	40	17,0	25	50	150
0:18:40	40	17,0	25	50	150
0:18:41	40	17,0	25	50	150
0:18:42	40	17,0	25	50	150
0:18:43	40	17,0	25	50	150
0:18:44	40	17,1	25	51	150
0:18:45	40	17,1	25	50	150
0:18:46	40	17,1	25	50	150
0:18:47	40	17,1	25	51	150
0:18:48	40	17,1	25	50	150
0:18:49	40	17,2	25	51	150
0:18:50	40	17,2	25	51	150
0:18:51	40	17,2	25	51	150
0:18:52	40	17,2	25	51	150
0:18:53	40	17,2	25	51	150
0:18:54	40	17,3	25	51	150
0:18:55	40	17,3	25	51	150
0:18:56	40	17,3	25	51	150
0:18:57	40	17,3	25	51	150
0:18:58	40	17,3	25	51	150
0:18:59	40	17,3	25	51	150
0:19:00	40	17,2	25	51	150
0:19:01	40	17,2	25	51	150
0:19:02	40	17,2	25	51	150
0:19:03	40	17,2	25	51	150
0:19:04	40	17,3	25	51	150
0:19:05	40	17,3	25	51	150
0:19:06	40	17,3	25	51	150
0:19:07	40	17,3	25	51	150
0:19:08	40	17,3	25	51	150
0:19:09	40	17,3	25	51	150
0:19:10	40	17,4	25	51	150
0:19:11	40	17,4	25	51	150
0:19:12	40	17,4	25	51	150
0:19:13	40	17,4	25	51	150
0:19:14	40	17,4	25	51	150
0:19:15	41	17,5	25	51	150
0:19:16	41	17,5	25	51	150
0:19:17	41	17,5	25	51	150
0:19:18	41	17,5	25	51	150
0:19:19	41	17,5	25	51	150
0:19:20	41	17,5	25	51	150
0:19:21	41	17,6	25	52	150
0:19:22	41	17,6	25	51	150
0:19:23	41	17,6	25	51	150
0:19:24	41	17,6	25	52	150
0:19:25	41	17,6	25	51	150
0:19:26	41	17,7	25	52	150
0:19:27	41	17,7	25	52	150
0:19:28	41	17,7	25	51	150
0:19:29	41	17,7	25	52	150
0:19:30	41	17,7	25	52	150
0:19:31	41	17,8	25	52	150
0:19:32	41	17,8	25	52	150
0:19:33	41	17,8	25	52	150
0:19:34	41	17,8	25	52	150
0:19:35	41	17,8	25	52	150
0:19:36	41	17,8	25	52	150
0:19:37	41	17,9	25	52	150
0:19:38	41	17,9	25	52	150
0:19:39	41	17,9	25	52	150
0:19:40	41	17,9	25	52	150
0:19:41	41	17,9	25	52	150
0:19:42	41	18,0	25	52	150
0:19:43	41	18,0	25	52	150
0:19:44	41	18,0	25	52	150
0:19:45	41	18,0	25	52	150
0:19:46	41	18,0	25	52	150
0:19:47	41	18,1	25	52	150
0:19:48	41	18,1	25	52	150
0:19:49	41	18,1	25	52	150
0:19:50	41	18,1	25	52	150
0:19:51	41	18,1	25	52	150
0:19:52	41	18,2	25	52	150
0:19:53	41	18,2	25	52	150
0:19:54	42	18,2	25	52	150
0:19:55	42	18,2	25	52	150
0:19:56	42	18,2	25	52	150
0:19:57	42	18,2	25	52	150
0:19:58	42	18,3	25	52	150
0:19:59	42	18,3	25	52	150
0:20:00	42	18,3	25	52	150
0:20:01	42	18,3	25	52	150
0:20:02	42	18,3	25	53	150
0:20:03	42	18,4	25	53	150
0:20:04	42	18,4	25	52	150
0:20:05	42	18,4	25	53	150
0:20:06	42	18,4	25	53	150
0:20:07	42	18,4	25	53	150
0:20:08	42	18,4	25	53	150
0:20:09	42	18,5	25	53	150
0:20:10	42	18,5	25	53	150
0:20:11	42	18,5	25	53	150
0:20:12	42	18,5	25	53	150
0:20:13	42	18,5	25	52	150
0:20:14	42	18,5	25	53	150
0:20:15	42	18,5	25	52	150
0:20:16	42	18,6	25	53	150
0:20:17	42	18,6	25	53	150
0:20:18	42	18,6	25	53	150
0:20:19	42	18,6	25	53	150
0:20:20	42	18,6	25	53	150
0:20:21	42	18,6	25	53	150
0:20:22	42	18,7	25	53	150
0:20:23	42	18,7	25	53	150
0:20:24	42	18,7	25	53	150
0:20:25	42	18,7	25	53	150
0:20:26	42	18,7	25	53	150
0:20:27	42	18,7	25	53	150
0:20:28	42	18,7	25	53	150
0:20:29	42	18,8	25	53	150
0:20:30	42	18,8	25	53	150
0:20:31	43	18,8	25	53	150
0:20:32	43	18,8	25	53	150
0:20:33	43	18,8	25	53	150
0:20:34	43	18,8	25	53	150
0:20:35	43	18,8	25	53	150
0:20:36	43	18,9	25	53	150
0:20:37	43	18,9	25	53	150
0:20:38	43	18,9	25	53	150
0:20:39	43	18,9	25	53	150
0:20:40	43	18,9	25	53	150
0:20:41	43	18,9	25	53	150
0:20:42	43	18,9	25	53	150
0:20:43	43	19,0	25	53	150
0:20:44	43	19,0	25	53	150
0:20:45	43	19,0	25	53	150
0:20:46	43	19,0	25	53	150
0:20:47	43	19,0	25	53	150
0:20:48	43	19,0	25	53	150
0:20:49	43	19,0	25	53	150
0:20:50	43	19,1	25	53	150
0:20:51	43	19,1	25	53	150
0:20:52	43	19,1	25	53	150
0:20:53	43	19,1	25	53	150
0:20:54	43	19,1	25	53	150
0:20:55	43	19,1	25	53	150
0:20:56	43	19,2	25	53	150
0:20:57	43	19,2	25	53	150
0:20:58	43	19,2	25	54	150
0:20:59	43	19,2	25	54	150
0:21:00	43	19,2	25	54	150
0:21:01	43	19,2	25	54	150
0:21:02	43	19,3	25	54	150
0:21:03	43	19,3	25	54	150
0:21:04	43	19,3	25	54	150
0:21:05	43	19,3	25	54	150
0:21:06	43	19,3	25	54	150
0:21:07	43	19,3	25	54	150
0:21:08	43	19,4	25	54	150
0:21:09	43	19,4	25	54	150
0:21:10	44	19,4	25	54	150
0:21:11	44	19,4	25	54	150
0:21:12	44	19,4	25	54	150
0:21:13	44	19,4	25	54	150
0:21:14	44	19,5	25	54	150
0:21:15	44	19,5	25	54	150
0:21:16	44	19,5	25	54	150
0:21:17	44	19,5	25	54	150
0:21:18	44	19,5	25	54	150
0:21:19	44	19,5	25	54	150
0:21:20	44	19,6	25	54	150
0:21:21	44	19,6	25	54	150
0:21:22	44	19,6	25	54	150
0:21:23	44	19,6	25	54	150
0:21:24	44	19,6	25	54	150
0:21:25	44	19,6	24	54	150
0:21:26	44	19,7	24	54	150
0:21:27	44	19,7	24	54	150
0:21:28	44	19,7	24	54	150
0:21:29	44	19,7	24	54	150
0:21:30	44	19,7	24	54	150
0:21:31	44	19,7	24	54	150
0:21:32	44	19,7	24	54	150
0:21:33	44	19,8	24	54	150
0:21:34	44	19,8	24	54	150
0:21:35	44	19,8	24	54	150
0:21:36	44	19,8	24	54	150
0:21:37	44	19,8	24	54	150
0:21:38	44	19,9	24	55	150
0:21:39	44	19,9	25	55	150
0:21:40	44	19,9	25	55	150
0:21:41	44	19,9	25	55	150
0:21:42	44	19,9	25	55	150
0:21:43	44	19,9	25	55	150
0:21:44	44	20,0	25	55	150
0:21:45	44	20,0	25	55	150
0:21:46	44	20,0	25	55	150
0:21:47	44	20,0	25	55	150
0:21:48	44	20,0	25	55	150
0:21:49	44	20,0	25	55	150
0:21:50	44	20,1	25	55	150
0:21:51	45	20,1	25	55	150
0:21:52	45	20,1	25	55	150
0:21:53	45	20,1	25	55	150
0:21:54	45	20,1	25	55	150
0:21:55	45	20,1	25	55	150
0:21:56	45	20,1	25	55	150
0:21:57	45	20,2	25	55	150
0:21:58	45	20,2	25	55	150
0:21:59	45	20,2	25	55	150
0:22:00	45	20,2	25	55	150
0:22:01	45	20,2	25	55	150
0:22:02	45	20,2	25	55	150
0:22:03	45	20,2	25	55	150
0:22:04	45	20,3	25	55	150
0:22:05	45	20,3	25	55	150
0:22:06	45	20,3	25	55	150
0:22:07	45	20,3	25	55	150
0:22:08	45	20,3	25	55	150
0:22:09	45	20,4	25	55	150
0:22:10	45	20,4	25	55	150
0:22:11	45	20,4	25	55	150
0:22:12	45	20,4	25	55	150
0:22:13	45	20,4	25	55	150
0:22:14	45	20,4	25	55	150
0:22:15	45	20,4	25	55	150
0:22:16	45	20,5	25	55	150
0:22:17	45	20,5	25	55	150
0:22:18	45	20,5	25	55	150
0:22:19	45	20,5	25	55	150
0:22:20	45	20,5	25	55	150
0:22:21	45	20,5	25	55	150
0:22:22	45	20,5	25	56	150
0:22:23	45	20,6	25	56	150
0:22:24	45	20,6	25	56	150
0:22:25	45	20,6	25	55	150
0:22:26	45	20,6	25	56	150
0:22:27	45	20,6	25	55	150
0:22:28	45	20,6	25	56	150
0:22:29	45	20,6	25	56	150
0:22:30	45	20,7	25	56	150
0:22:31	45	20,7	25	56	150
0:22:32	45	20,7	25	56	150
0:22:33	46	20,7	25	56	150
0:22:34	46	20,7	25	56	150
0:22:35	46	20,7	25	56	150
0:22:36	46	20,7	25	56	150
0:22:37	46	20,8	25	56	150
0:22:38	46	20,8	25	56	150
0:22:39	46	20,8	25	56	150
0:22:40	46	20,8	25	56	150
0:22:41	46	20,8	25	56	150
0:22:42	46	20,8	25	56	150
0:22:43	46	20,8	25	56	150
0:22:44	46	20,8	25	56	150
0:22:45	46	20,9	25	56	150
0:22:46	46	20,9	25	56	150
0:22:47	46	20,9	25	56	150
0:22:48	46	20,9	25	56	150
0:22:49	46	20,9	25	56	150
0:22:50	46	20,9	24	56	150
0:22:51	46	21,0	24	56	150
0:22:52	46	21,0	24	56	150
0:22:53	46	21,0	24	56	150
0:22:54	46	21,0	24	56	150
0:22:55	46	21,0	24	56	150
0:22:56	46	21,0	24	56	150
0:22:57	46	21,1	24	56	150
0:22:58	46	21,1	24	56	150
0:22:59	46	21,1	24	56	150
0:23:00	46	21,1	24	56	150
0:23:01	46	21,1	24	56	150
0:23:02	46	21,1	24	56	150
0:23:03	46	21,1	24	56	150
0:23:04	46	21,1	24	56	150
0:23:05	46	21,2	24	56	150
0:23:06	46	21,2	24	56	150
0:23:07	46	21,2	24	56	150
0:23:08	46	21,2	24	56	150
0:23:09	46	21,2	24	56	150
0:23:10	46	21,2	24	56	150
0:23:11	46	21,2	24	56	150
0:23:12	46	21,3	24	56	150
0:23:13	46	21,3	24	56	150
0:23:14	46	21,3	24	56	150
0:23:15	46	21,3	24	56	150
0:23:16	46	21,3	24	56	150
0:23:17	47	21,3	24	56	150
0:23:18	47	21,3	25	56	150
0:23:19	47	21,4	25	56	150
0:23:20	47	21,4	24	56	150
0:23:21	47	21,4	24	56	150
0:23:22	47	21,4	25	56	150
0:23:23	47	21,4	25	56	150
0:23:24	47	21,4	25	56	150
0:23:25	47	21,4	25	56	150
0:23:26	47	21,5	25	57	150
0:23:27	47	21,5	25	56	150
0:23:28	47	21,5	25	56	150
0:23:29	47	21,5	25	56	150
0:23:30	47	21,5	25	56	150
0:23:31	47	21,5	25	56	150
0:23:32	47	21,5	25	57	150
0:23:33	47	21,5	25	56	150
0:23:34	47	21,6	25	56	150
0:23:35	47	21,6	25	56	150
0:23:36	47	21,6	25	56	150
0:23:37	47	21,6	25	57	150
0:23:38	47	21,6	25	57	150
0:23:39	47	21,6	25	57	150
0:23:40	47	21,6	25	57	150
0:23:41	47	21,6	25	57	150
0:23:42	47	21,7	25	57	150
0:23:43	47	21,7	25	57	150
0:23:44	47	21,7	25	57	150
0:23:45	47	21,7	24	57	150
0:23:46	47	21,7	24	57	150
0:23:47	47	21,7	25	57	150
0:23:48	47	21,8	25	57	150
0:23:49	47	21,8	25	57	150
0:23:50	47	21,8	25	57	150
0:23:51	47	21,8	25	57	150
0:23:52	47	21,8	25	57	150
0:23:53	47	21,8	25	57	150
0:23:54	47	21,8	25	57	150
0:23:55	47	21,9	24	57	150
0:23:56	47	21,9	24	57	150
0:23:57	47	21,9	24	57	150
0:23:58	47	21,9	24	57	150
0:23:59	47	21,9	24	57	150
0:24:00	47	21,9	24	57	150
0:24:01	48	21,9	24	57	150
0:24:02	48	21,9	24	57	150
0:24:03	48	22,0	24	57	150
0:24:04	48	22,1	24	57	150
0:24:05	48	22,1	24	57	150
0:24:06	48	22,1	24	57	150
0:24:07	48	22,1	24	57	150
0:24:08	48	22,1	24	57	150
0:24:09	48	22,1	24	57	150
0:24:10	48	22,1	24	57	150
0:24:11	48	22,2	24	57	150
0:24:12	48	22,2	24	57	150
0:24:13	48	22,2	24	57	150
0:24:14	48	22,2	24	57	150
0:24:15	48	22,2	24	57	150
0:24:16	48	22,2	24	57	150
0:24:17	48	22,2	24	57	150
0:24:18	48	22,3	24	57	150
0:24:19	48	22,3	24	57	150
0:24:20	48	22,3	24	57	150
0:24:21	48	22,3	24	57	150
0:24:22	48	22,3	24	57	150
0:24:23	48	22,3	24	57	150
0:24:24	48	22,3	24	57	150
0:24:25	48	22,3	24	57	150
0:24:26	48	22,4	24	57	150
0:24:27	48	22,6	24	57	150
0:24:28	48	22,6	24	57	150
0:24:29	48	22,7	24	57	150
0:24:30	48	22,7	24	57	150
0:24:31	48	22,7	24	57	150
0:24:32	48	22,7	24	57	150
0:24:33	48	22,7	24	57	150
0:24:34	48	22,7	24	57	150
0:24:35	48	22,7	24	57	150
0:24:36	48	22,7	24	57	150
0:24:37	48	22,8	24	57	150
0:24:38	48	22,8	24	58	150
0:24:39	48	22,8	24	57	150
0:24:40	48	22,8	24	58	150
0:24:41	48	22,8	24	57	150
0:24:42	48	22,8	24	57	150
0:24:43	48	22,8	24	57	150
0:24:44	48	22,8	24	57	150
0:24:45	48	22,8	24	57	150
0:24:46	49	22,9	24	57	150
0:24:47	49	22,9	24	58	150
0:24:48	49	22,9	24	58	150
0:24:49	49	22,9	24	58	150
0:24:50	49	22,9	24	58	150
0:24:51	49	22,9	24	58	150
0:24:52	49	22,9	24	58	150
0:24:53	49	22,9	24	58	150
0:24:54	49	23,0	24	58	150
0:24:55	49	23,0	24	58	150
0:24:56	49	23,0	24	58	150
0:24:57	49	23,0	24	58	150
0:24:58	49	23,0	24	58	150
0:24:59	49	23,0	24	58	150
0:25:00	49	23,0	24	58	150
0:25:01	49	23,0	24	58	150
0:25:02	49	23,1	24	58	150
0:25:03	49	23,1	24	58	150
0:25:04	49	23,1	24	58	150
0:25:05	49	23,1	24	58	150
0:25:06	49	23,1	24	58	150
0:25:07	49	23,1	24	58	150
0:25:08	49	23,2	24	58	150
0:25:09	49	23,2	24	58	150
0:25:10	49	23,2	24	58	150
0:25:11	49	23,3	24	58	150
0:25:12	49	23,3	24	58	150
0:25:13	49	23,3	24	58	150
0:25:14	49	23,3	24	58	150
0:25:15	49	23,3	24	58	150
0:25:16	49	23,3	24	58	150
0:25:17	49	23,3	24	58	150
0:25:18	49	23,3	24	58	150
0:25:19	49	23,4	24	58	150
0:25:20	49	23,4	24	58	150
0:25:21	49	23,6	24	58	150
0:25:22	49	23,8	24	58	150
0:25:23	49	23,8	24	58	150
0:25:24	49	23,9	24	58	150
0:25:25	49	23,9	24	58	150
0:25:26	49	23,9	24	58	150
0:25:27	49	23,9	24	58	150
0:25:28	49	23,9	24	58	150
0:25:29	49	23,9	24	58	150
0:25:30	49	24,0	24	58	150
0:25:31	49	24,0	24	58	150
0:25:32	50	24,0	24	58	150
0:25:33	50	24,0	24	58	150
0:25:34	50	24,0	24	58	150
0:25:35	50	24,0	24	58	150
0:25:36	50	24,0	24	58	150
0:25:37	50	24,0	24	58	150
0:25:38	50	24,1	24	58	150
0:25:39	50	24,1	24	58	150
0:25:40	50	24,1	24	58	150
0:25:41	50	24,1	24	58	150
0:25:42	50	24,1	24	58	150
0:25:43	50	24,1	24	58	150
0:25:44	50	24,1	24	58	150
0:25:45	50	24,1	24	58	150
0:25:46	50	24,2	24	58	150
0:25:47	50	24,2	24	58	150
0:25:48	50	24,2	24	58	150
0:25:49	50	24,2	24	58	150
0:25:50	50	24,2	24	58	150
0:25:51	50	24,2	24	59	150
0:25:52	50	24,2	24	58	150
0:25:53	50	24,2	24	59	150
0:25:54	50	24,3	24	58	150
0:25:55	50	24,3	24	59	150
0:25:56	50	24,3	24	58	150
0:25:57	50	24,3	24	59	150
0:25:58	50	24,3	24	58	150
0:25:59	50	24,3	24	59	150
0:26:00	50	24,3	24	59	150
0:26:01	50	24,4	24	59	150
0:26:02	50	24,4	24	59	150
0:26:03	50	24,4	24	59	150
0:26:04	50	24,4	24	59	150
0:26:05	50	24,4	24	59	150
0:26:06	50	24,4	24	59	150
0:26:07	50	24,4	24	59	150
0:26:08	50	24,4	24	59	150
0:26:09	50	24,5	24	59	150
0:26:10	50	24,5	24	59	150
0:26:11	50	24,5	24	59	150
0:26:12	50	24,5	24	59	150
0:26:13	50	24,5	24	59	150
0:26:14	50	24,5	24	59	150
0:26:15	50	24,5	24	59	150
0:26:16	50	24,6	24	59	150
0:26:17	50	24,6	24	59	150
0:26:18	50	24,6	24	59	150
0:26:19	50	24,6	24	59	150
0:26:20	50	24,6	24	59	150
0:26:21	50	24,6	24	59	150
0:26:22	51	24,7	24	59	150
0:26:23	51	24,7	24	59	150
0:26:24	51	24,7	24	59	150
0:26:25	51	24,7	24	59	150
0:26:26	51	24,7	24	59	150
0:26:27	51	24,7	24	59	150
0:26:28	51	24,7	24	59	150
0:26:29	51	24,8	24	59	150
0:26:30	51	24,8	24	59	150
0:26:31	51	24,8	24	59	150
0:26:32	51	24,8	24	59	150
0:26:33	51	24,8	24	59	150
0:26:34	51	24,8	24	59	150
0:26:35	51	24,8	24	59	150
0:26:36	51	24,9	24	59	150
0:26:37	51	24,9	24	59	150
0:26:38	51	24,9	24	59	150
0:26:39	51	24,9	24	59	150
0:26:40	51	24,9	24	59	150
0:26:41	51	24,9	24	59	150
0:26:42	51	24,9	24	59	150
0:26:43	51	25,0	24	59	150
0:26:44	51	25,0	24	59	150
0:26:45	51	25,0	24	59	150
0:26:46	51	25,0	24	59	150
0:26:47	51	25,0	24	59	150
0:26:48	51	25,1	24	59	150
0:26:49	51	25,1	24	59	150
0:26:50	51	25,1	24	60	150
0:26:51	51	25,1	24	60	150
0:26:52	51	25,1	24	60	150
0:26:53	51	25,1	24	59	150
0:26:54	51	25,2	24	60	150
0:26:55	51	25,2	24	60	150
0:26:56	51	25,2	24	60	150
0:26:57	51	25,2	24	60	150
0:26:58	51	25,2	24	60	150
0:26:59	51	25,2	24	60	150
0:27:00	51	25,3	24	59	150
0:27:01	51	25,4	24	60	150
0:27:02	51	25,5	24	60	150
0:27:03	51	25,5	24	60	150
0:27:04	51	25,6	24	60	150
0:27:05	51	25,6	24	60	150
0:27:06	51	25,6	24	60	150
0:27:07	51	25,6	24	60	150
0:27:08	51	25,6	24	60	150
0:27:09	51	25,6	24	60	150
0:27:10	51	25,6	24	60	150
0:27:11	51	25,7	24	60	150
0:27:12	51	25,7	24	60	150
0:27:13	51	25,7	24	60	150
0:27:14	51	25,7	24	60	150
0:27:15	52	25,7	24	60	150
0:27:16	52	25,7	24	60	150
0:27:17	52	25,7	24	60	150
0:27:18	52	25,8	24	60	150
0:27:19	52	25,8	24	60	150
0:27:20	52	25,8	24	60	150
0:27:21	52	25,8	24	60	150
0:27:22	52	25,8	24	60	150
0:27:23	52	25,8	24	60	150
0:27:24	52	25,8	24	60	150
0:27:25	52	25,9	24	60	150
0:27:26	52	25,9	24	60	150
0:27:27	52	25,9	24	60	150
0:27:28	52	25,9	24	60	150
0:27:29	52	25,9	24	60	150
0:27:30	52	25,9	24	60	150
0:27:31	52	26,0	24	60	150
0:27:32	52	26,0	24	60	150
0:27:33	52	26,0	24	60	150
0:27:34	52	26,0	24	60	150
0:27:35	52	26,0	24	60	150
0:27:36	52	26,0	24	60	150
0:27:37	52	26,0	24	60	150
0:27:38	52	26,0	24	60	150
0:27:39	52	26,1	24	60	150
0:27:40	52	26,1	24	60	150
0:27:41	52	26,1	24	60	150
0:27:42	52	26,1	24	60	150
0:27:43	52	26,1	24	60	150
0:27:44	52	26,1	24	61	150
0:27:45	52	26,1	24	61	150
0:27:46	52	26,2	24	61	150
0:27:47	52	26,2	24	61	150
0:27:48	52	26,2	24	61	150
0:27:49	52	26,2	24	61	150
0:27:50	52	26,2	24	60	150
0:27:51	52	26,2	24	61	150
0:27:52	52	26,3	24	61	150
0:27:53	52	26,3	24	61	150
0:27:54	52	26,3	24	61	150
0:27:55	52	26,3	24	61	150
0:27:56	52	26,3	24	61	150
0:27:57	52	26,3	24	61	150
0:27:58	52	26,3	24	61	150
0:27:59	52	26,3	24	61	150
0:28:00	52	26,4	24	61	150
0:28:01	52	26,4	24	61	150
0:28:02	52	26,6	24	61	150
0:28:03	52	26,8	24	61	150
0:28:04	52	26,8	24	61	150
0:28:05	52	26,9	24	61	150
0:28:06	53	26,9	24	61	150
0:28:07	53	26,9	24	61	150
0:28:08	53	26,9	24	61	150
0:28:09	53	26,9	24	61	150
0:28:10	53	26,9	24	61	150
0:28:11	53	27,0	24	61	150
0:28:12	53	27,0	24	61	150
0:28:13	53	27,0	24	61	150
0:28:14	53	27,0	24	61	150
0:28:15	53	27,0	24	61	150
0:28:16	53	27,0	24	61	150
0:28:17	53	27,1	24	61	150
0:28:18	53	27,1	24	61	150
0:28:19	53	27,1	24	61	150
0:28:20	53	27,1	24	61	150
0:28:21	53	27,1	24	61	150
0:28:22	53	27,1	24	61	150
0:28:23	53	27,2	24	61	150
0:28:24	53	27,2	24	61	150
0:28:25	53	27,2	24	61	150
0:28:26	53	27,2	24	61	150
0:28:27	53	27,2	24	61	150
0:28:28	53	27,2	24	61	150
0:28:29	53	27,2	24	61	150
0:28:30	53	27,3	24	61	150
0:28:31	53	27,3	24	61	150
0:28:32	53	27,3	24	61	150
0:28:33	53	27,3	24	61	150
0:28:34	53	27,3	24	61	150
0:28:35	53	27,3	24	61	150
0:28:36	53	27,4	24	61	150
0:28:37	53	27,4	24	62	150
0:28:38	53	27,4	24	61	150
0:28:39	53	27,4	24	61	150
0:28:40	53	27,4	24	62	150
0:28:41	53	27,5	24	61	150
0:28:42	53	27,5	24	62	150
0:28:43	53	27,5	24	62	150
0:28:44	53	27,5	24	62	150
0:28:45	53	27,5	24	62	150
0:28:46	53	27,5	24	62	150
0:28:47	53	27,5	24	62	150
0:28:48	53	27,6	24	62	150
0:28:49	53	27,6	24	62	150
0:28:50	53	27,6	24	62	150
0:28:51	53	27,6	24	62	150
0:28:52	53	27,6	24	62	150
0:28:53	53	27,6	24	62	150
0:28:54	53	27,6	24	62	150
0:28:55	53	27,7	24	62	150
0:28:56	53	27,7	24	62	150
0:28:57	53	27,7	24	62	150
0:28:58	53	27,7	24	62	150
0:28:59	54	27,7	24	62	150
0:29:00	54	27,7	24	62	150
0:29:01	54	27,7	24	62	150
0:29:02	54	27,8	24	62	150
0:29:03	54	27,8	24	62	150
0:29:04	54	27,8	24	62	150
0:29:05	54	27,8	24	62	150
0:29:06	54	27,8	24	62	150
0:29:07	54	27,8	24	62	150
0:29:08	54	27,8	24	62	150
0:29:09	54	27,8	24	62	150
0:29:10	54	27,9	24	62	150
0:29:11	54	27,9	24	62	150
0:29:12	54	27,9	24	62	150
0:29:13	54	27,9	24	62	150
0:29:14	54	27,9	24	62	150
0:29:15	54	27,9	24	62	150
0:29:16	54	27,9	24	62	150
0:29:17	54	28,0	24	62	150
0:29:18	54	28,0	24	62	150
0:29:19	54	28,0	24	62	150
0:29:20	54	28,0	24	62	150
0:29:21	54	28,0	24	62	150
0:29:22	54	28,0	24	62	150
0:29:23	54	28,0	24	62	150
0:29:24	54	28,0	24	62	150
0:29:25	54	28,1	24	62	150
0:29:26	54	28,1	24	62	150
0:29:27	54	28,1	24	62	150
0:29:28	54	28,1	24	62	150
0:29:29	54	28,1	24	62	150
0:29:30	54	28,1	24	62	150
0:29:31	54	28,1	24	62	150
0:29:32	54	28,2	24	62	150
0:29:33	54	28,2	24	62	150
0:29:34	54	28,2	24	62	150
0:29:35	54	28,2	24	62	150
0:29:36	54	28,2	24	62	150
0:29:37	54	28,2	24	63	150
0:29:38	54	28,3	24	62	150
0:29:39	54	28,3	24	63	150
0:29:40	54	28,3	24	63	150
0:29:41	54	28,3	24	63	150
0:29:42	54	28,4	24	63	150
0:29:43	54	28,4	24	63	150
0:29:44	54	28,4	24	63	150
0:29:45	54	28,4	24	63	150
0:29:46	54	28,4	24	63	150
0:29:47	54	28,5	24	63	150
0:29:48	54	28,5	24	63	150
0:29:49	54	28,5	24	63	150
0:29:50	54	28,5	24	63	150
0:29:51	54	28,5	24	63	150
0:29:52	54	28,5	24	63	150
0:29:53	54	28,6	24	63	150
0:29:54	55	28,6	24	63	150
0:29:55	55	28,6	24	63	150
0:29:56	55	28,6	24	63	150
0:29:57	55	28,6	24	63	150
0:29:58	55	28,6	24	63	150
0:29:59	55	28,7	24	63	150
0:30:00	55	28,7	24	63	150
0:30:01	55	28,7	24	63	150
0:30:02	55	28,7	24	63	150
0:30:03	55	28,7	24	63	150
0:30:04	55	28,7	24	63	150
0:30:05	55	28,7	24	63	150
0:30:06	55	28,8	24	63	150
0:30:07	55	28,8	24	63	150
0:30:08	55	28,8	24	63	150
0:30:09	55	28,8	24	63	150
0:30:10	55	28,8	24	63	150
0:30:11	55	28,8	24	63	150
0:30:12	55	28,9	24	63	150
0:30:13	55	28,9	24	63	150
0:30:14	55	28,9	24	63	150
