Repository: ProgWizer/parser

File: project-root/data/Data Acquisition/Data Acquisition/2021 year (353)/21-133.txt (part 1 of 3)
--Test Summary--
Full Path and File Name	
Instrument Name	SGSA/UCA
Instrument Type	Model 5265 SGSA/UCA
Instrument Serial Number	
Test Start Date	27.05.2021
Test Start Time	13:05:17
Test Stop Date	28.05.2021
Test Stop Time	13:05:45
Test Length	24:00:28
Final Sample Time Offset	24:00:00
Controller Schedule Name	
Sampling Period	30 seconds
Comments	
Information	WellID	
Information	Customer	
Information	EngName	
Information	CementClass	
Information	CementMfr	
Information	Additives	100G+5DART-100+0.6PHV+0.15Plast
Information	Density	1900
Information	BHCT	72
Information	BHST	95
Information	FluidLoss	
Information	JobType	
Calculated Value	CS_50	4:33:00
Calculated Value	CS_500	5:33:30
Calculated Value	SGS_Initial	2:42:30
Calculated Value	SGS_Final	3:19:30
Calculated Value	CS_Time8h	11,53 MPa
Calculated Value	CS_Time12h	16,17 MPa
Calculated Value	Time_SGS_100lb/100ft2	2:53:30
Calculated Value	Time_SGS_500lb/100ft2	3:08:30
Calculated Value	CS_Time24h	20,20 MPa
Calculated Value	CS_Time48h	N/A
Calculated Curve	Compressive Strength	Compressive strength type B (more than 14 lb/gal)
Calculated Curve	Static Gel Strength	Static gel strength
Initial Temperature (°C)	26 °C
Final Temperature (°C)	96 °C
Initial Pressure (psi)	3485 psi
Final Pressure (psi)	2835 psi
Initial Transit Time (microsec/in)	15,95 microsec/in
Final Transit Time (microsec/in)	8,34 microsec/in
Initial Gel Value	5580
Final Gel Value	7621
Initial Compressive Strength (MPa)	0,00 MPa
Final Compressive Strength (MPa)	20,20 MPa
Initial Static Gel Strength (lb/100ft2)	12,5 lb/100ft2
Final Static Gel Strength (lb/100ft2)	ERROR
--Data--
Time (HH:MM:SS)	Temperature (°C)	Pressure (psi)	Transit Time (microsec/in)	Gel Value	Compressive Strength (MPa)	Static Gel Strength (lb/100ft2)
0:00:00	26	3485	15,95	5580	0,00	12,5
0:00:30	25	3406	15,96	5598	0,00	12,8
0:01:00	26	3352	15,97	5597	0,00	13,0
0:01:30	26	3330	15,98	5585	0,00	13,2
0:02:00	27	3337	15,98	5586	0,00	13,5
0:02:30	28	3353	15,99	5597	0,00	13,7
0:03:00	29	3369	15,99	5597	0,00	13,9
0:03:30	29	3383	15,99	5604	0,00	14,1
0:04:00	29	3394	15,98	5609	0,00	14,4
0:04:30	30	3403	15,97	5614	0,00	14,6
0:05:00	30	3411	15,97	5621	0,00	14,8
0:05:30	30	3416	15,97	5624	0,00	15,1
0:06:00	31	3419	15,97	5643	0,00	15,3
0:06:30	31	3420	15,97	5624	0,00	15,5
0:07:00	31	3421	15,96	5618	0,00	15,8
0:07:30	31	3428	15,96	5626	0,00	16,0
0:08:00	32	3440	15,96	5638	0,00	16,2
0:08:30	32	3459	15,95	5625	0,00	16,5
0:09:00	33	3485	15,94	5634	0,00	16,7
0:09:30	33	3513	15,93	5633	0,01	16,9
0:10:00	34	3540	15,93	5639	0,01	17,1
0:10:30	34	3562	15,91	5645	0,01	17,4
0:11:00	35	3581	15,91	5643	0,01	17,6
0:11:30	35	3599	15,91	5648	0,01	17,8
0:12:00	35	3619	15,90	5647	0,02	18,1
0:12:30	36	3644	15,89	5655	0,02	18,3
0:13:00	37	3677	15,88	5660	0,02	18,5
0:13:30	37	3712	15,87	5664	0,03	18,8
0:14:00	38	3749	15,85	5671	0,03	19,0
0:14:30	38	3783	15,83	5671	0,04	19,2
0:15:00	39	3815	15,83	5672	0,04	19,5
0:15:30	39	3846	15,82	5679	0,04	19,7
0:16:00	40	3878	15,81	5680	0,04	19,9
0:16:30	40	3912	15,80	5679	0,05	20,1
0:17:00	41	3949	15,79	5692	0,05	20,4
0:17:30	41	3989	15,78	5689	0,06	20,6
0:18:00	42	4029	15,77	5686	0,06	20,8
0:18:30	43	4068	15,75	5705	0,07	21,1
0:19:00	43	4107	15,74	5706	0,07	21,3
0:19:30	44	4145	15,73	5722	0,07	21,5
0:20:00	44	4187	15,71	5706	0,08	21,8
0:20:30	45	4231	15,70	5705	0,08	22,0
0:21:00	45	4278	15,69	5718	0,08	22,2
0:21:30	46	4326	15,68	5724	0,09	22,5
0:22:00	46	4376	15,66	5721	0,09	22,7
0:22:30	47	4424	15,65	5736	0,10	22,9
0:23:00	48	4473	15,64	5737	0,10	23,1
0:23:30	48	4523	15,62	5730	0,11	23,4
0:24:00	49	4575	15,61	5742	0,11	23,6
0:24:30	49	4630	15,60	5743	0,12	23,8
0:25:00	50	4684	15,58	5749	0,12	24,1
0:25:30	50	4738	15,57	5752	0,13	24,3
0:26:00	51	4793	15,56	5747	0,13	24,5
0:26:30	52	4848	15,55	5750	0,13	24,8
0:27:00	52	4902	15,53	5757	0,14	25,0
0:27:30	53	4958	15,51	5760	0,15	25,2
0:28:00	53	5015	15,50	5768	0,15	25,5
0:28:30	54	5072	15,49	5770	0,16	25,7
0:29:00	54	5133	15,48	5769	0,16	25,9
0:29:30	55	5195	15,46	5780	0,17	26,1
0:30:00	56	5260	15,45	5764	0,17	26,4
0:30:30	56	5325	15,43	5775	0,18	26,6
0:31:00	57	5388	15,42	5772	0,18	26,8
0:31:30	57	5452	15,41	5781	0,19	27,1
0:32:00	58	5517	15,41	5780	0,19	27,3
0:32:30	59	5582	15,39	5776	0,19	27,5
0:33:00	59	5642	15,38	5775	0,20	27,8
0:33:30	60	5697	15,37	5781	0,20	28,0
0:34:00	60	5754	15,35	5779	0,21	28,2
0:34:30	61	5816	15,34	5782	0,21	28,5
0:35:00	62	5884	15,33	5775	0,22	28,7
0:35:30	62	5953	15,32	5780	0,22	28,9
0:36:00	63	6021	15,31	5775	0,22	29,1
0:36:30	63	6088	15,29	5773	0,23	29,4
0:37:00	64	6156	15,28	5777	0,23	29,6
0:37:30	64	6223	15,27	5773	0,24	29,8
0:38:00	65	6291	15,26	5775	0,24	30,1
0:38:30	66	6361	15,25	5769	0,25	30,3
0:39:00	66	6433	15,24	5774	0,25	30,5
0:39:30	67	6507	15,22	5768	0,26	30,8
0:40:00	67	6578	15,21	5769	0,26	31,0
0:40:30	68	6648	15,21	5773	0,26	31,2
0:41:00	68	6714	15,20	5762	0,27	31,5
0:41:30	69	6771	15,19	5766	0,27	31,7
0:42:00	69	6821	15,18	5766	0,28	31,9
0:42:30	69	6868	15,16	5764	0,28	32,1
0:43:00	70	6914	15,16	5764	0,28	32,4
0:43:30	70	6960	15,15	5766	0,29	32,6
0:44:00	70	7005	15,13	5752	0,29	32,8
0:44:30	71	7048	15,13	5770	0,30	33,1
0:45:00	71	7087	15,12	5760	0,30	33,3
0:45:30	71	7124	15,12	5761	0,30	33,5
0:46:00	71	7158	15,12	5760	0,30	33,8
0:46:30	72	7191	15,11	5754	0,30	34,0
0:47:00	72	7223	15,11	5756	0,30	34,2
0:47:30	72	7255	15,11	5739	0,31	34,5
0:48:00	72	7286	15,09	5754	0,31	34,7
0:48:30	72	7315	15,10	5759	0,31	34,9
0:49:00	72	7342	15,09	5748	0,31	35,1
0:49:30	73	7368	15,09	5740	0,31	35,4
0:50:00	73	7391	15,08	5741	0,32	35,6
0:50:30	73	7412	15,08	5742	0,32	35,8
0:51:00	73	7433	15,08	5735	0,32	36,1
0:51:30	73	7453	15,07	5736	0,32	36,3
0:52:00	73	7473	15,08	5733	0,32	36,5
0:52:30	73	7492	15,07	5742	0,32	36,8
0:53:00	73	7510	15,07	5732	0,32	37,0
0:53:30	74	7527	15,07	5716	0,32	37,2
0:54:00	74	7541	15,07	5718	0,32	37,5
0:54:30	74	7555	15,06	5720	0,32	37,7
0:55:00	74	7569	15,06	5712	0,32	37,9
0:55:30	74	7581	15,07	5706	0,32	38,1
0:56:00	74	7594	15,06	5708	0,32	38,4
0:56:30	74	7607	15,05	5706	0,33	38,6
0:57:00	74	7619	15,06	5704	0,33	38,8
0:57:30	74	7630	15,06	5695	0,33	39,1
0:58:00	74	7640	15,05	5694	0,33	39,3
0:58:30	74	7650	15,06	5681	0,32	39,5
0:59:00	74	7659	15,06	5686	0,33	39,8
0:59:30	74	7668	15,06	5684	0,33	40,0
1:00:00	74	7676	15,05	5674	0,33	40,2
1:00:30	75	7682	15,05	5676	0,33	40,5
1:01:00	75	7690	15,05	5670	0,33	40,7
1:01:30	75	7697	15,05	5669	0,33	40,9
1:02:00	75	7704	15,05	5656	0,33	41,1
1:02:30	75	7711	15,05	5654	0,33	41,4
1:03:00	75	7718	15,05	5642	0,33	41,6
1:03:30	75	7725	15,05	5645	0,33	41,8
1:04:00	75	7731	15,05	5636	0,33	42,1
1:04:30	75	7736	15,05	5633	0,33	42,3
1:05:00	75	7742	15,05	5633	0,33	42,5
1:05:30	75	7749	15,06	5627	0,33	42,8
1:06:00	75	7756	15,05	5626	0,33	43,0
1:06:30	75	7762	15,05	5620	0,33	43,2
1:07:00	75	7767	15,05	5618	0,33	43,5
1:07:30	75	7771	15,04	5616	0,33	43,7
1:08:00	75	7775	15,05	5604	0,33	43,9
1:08:30	75	7779	15,05	5601	0,33	44,1
1:09:00	75	7785	15,05	5603	0,33	44,4
1:09:30	75	7790	15,05	5597	0,33	44,6
1:10:00	75	7796	15,05	5589	0,33	44,8
1:10:30	76	7801	15,05	5593	0,33	45,1
1:11:00	76	7806	15,05	5588	0,33	45,3
1:11:30	76	7810	15,05	5580	0,33	45,5
1:12:00	76	7813	15,05	5583	0,33	45,8
1:12:30	76	7814	15,05	5578	0,33	46,0
1:13:00	76	7814	15,05	5562	0,33	46,2
1:13:30	76	7817	15,05	5563	0,33	46,5
1:14:00	76	7823	15,06	5552	0,33	46,7
1:14:30	76	7830	15,06	5554	0,33	46,9
1:15:00	76	7836	15,06	5540	0,33	47,1
1:15:30	76	7841	15,06	5535	0,32	47,4
1:16:00	76	7845	15,06	5524	0,33	47,6
1:16:30	76	7849	15,05	5531	0,33	47,8
1:17:00	76	7855	15,05	5531	0,33	48,1
1:17:30	76	7861	15,06	5532	0,33	48,3
1:18:00	76	7867	15,06	5528	0,33	48,5
1:18:30	76	7872	15,05	5523	0,33	48,8
1:19:00	76	7877	15,05	5520	0,33	49,0
1:19:30	76	7881	15,05	5512	0,33	49,2
1:20:00	76	7885	15,06	5506	0,33	49,5
1:20:30	76	7888	15,06	5502	0,33	49,7
1:21:00	76	7892	15,06	5498	0,32	49,9
1:21:30	77	7896	15,06	5499	0,32	50,1
1:22:00	77	7901	15,06	5495	0,32	50,4
1:22:30	77	7905	15,06	5476	0,33	50,6
1:23:00	77	7910	15,06	5483	0,32	50,8
1:23:30	77	7915	15,06	5471	0,32	51,1
1:24:00	77	7919	15,06	5470	0,33	51,3
1:24:30	77	7923	15,06	5468	0,32	51,5
1:25:00	77	7927	15,07	5462	0,32	51,8
1:25:30	77	7933	15,06	5459	0,32	52,0
1:26:00	77	7939	15,07	5449	0,32	52,2
1:26:30	77	7943	15,06	5442	0,32	52,5
1:27:00	77	7947	15,06	5445	0,32	52,7
1:27:30	77	7952	15,06	5439	0,32	52,9
1:28:00	77	7956	15,07	5423	0,32	53,1
1:28:30	77	7960	15,07	5418	0,32	53,4
1:29:00	77	7964	15,07	5415	0,32	53,6
1:29:30	77	7969	15,06	5415	0,32	53,8
1:30:00	77	7974	15,06	5396	0,32	54,1
1:30:30	77	7978	15,06	5403	0,32	54,3
1:31:00	77	7983	15,06	5396	0,32	54,5
1:31:30	77	7988	15,07	5398	0,32	54,8
1:32:00	76	3400	15,07	5392	0,32	55,0
1:32:30	77	3448	15,37	5401	0,20	55,2
1:33:00	78	3499	15,50	5381	0,15	55,5
1:33:30	78	3547	15,56	5366	0,13	55,7
1:34:00	78	3585	15,58	5358	0,12	55,9
1:34:30	78	3614	15,59	5357	0,12	56,1
1:35:00	78	3638	15,60	5360	0,12	56,4
1:35:30	79	3656	15,60	5343	0,12	56,6
1:36:00	79	3670	15,60	5337	0,12	56,8
1:36:30	79	3680	15,60	5330	0,11	57,1
1:37:00	79	3686	15,60	5317	0,12	57,3
1:37:30	79	3690	15,59	5309	0,12	57,5
1:38:00	79	3692	15,60	5301	0,12	57,8
1:38:30	79	3691	15,60	5287	0,12	58,0
1:39:00	79	3689	15,60	5295	0,12	58,2
1:39:30	78	3684	15,60	5293	0,12	58,5
1:40:00	78	3678	15,60	5282	0,12	58,7
1:40:30	78	3671	15,60	5276	0,12	58,9
1:41:00	78	3662	15,60	5268	0,12	59,1
1:41:30	78	3656	15,60	5264	0,11	59,4
1:42:00	78	3653	15,61	5248	0,11	59,6
1:42:30	78	3653	15,61	5255	0,11	59,8
1:43:00	78	3653	15,60	5243	0,11	60,1
1:43:30	78	3653	15,61	5237	0,11	60,3
1:44:00	78	3652	15,62	5226	0,11	60,5
1:44:30	78	3651	15,62	5220	0,11	60,8
1:45:00	78	3650	15,62	5210	0,11	61,0
1:45:30	78	3650	15,62	5199	0,11	61,2
1:46:00	78	3651	15,62	5206	0,11	61,5
1:46:30	78	3653	15,62	5197	0,11	61,7
1:47:00	78	3655	15,64	5185	0,10	61,9
1:47:30	78	3657	15,63	5180	0,11	62,1
1:48:00	78	3660	15,63	5168	0,11	62,4
1:48:30	78	3662	15,62	5162	0,11	62,6
1:49:00	78	3665	15,63	5155	0,11	62,8
1:49:30	79	3667	15,63	5149	0,11	63,1
1:50:00	79	3671	15,63	5142	0,10	63,3
1:50:30	79	3675	15,63	5135	0,10	63,5
1:51:00	79	3679	15,63	5125	0,10	63,8
1:51:30	79	3683	15,64	5112	0,10	64,0
1:52:00	79	3688	15,64	5120	0,10	64,2
1:52:30	79	3692	15,64	5104	0,10	64,5
1:53:00	79	3696	15,64	5101	0,10	64,7
1:53:30	79	3701	15,63	5093	0,10	64,9
1:54:00	79	3705	15,63	5091	0,10	65,1
1:54:30	79	3709	15,64	5071	0,10	65,4
1:55:00	79	3714	15,65	5069	0,10	65,6
1:55:30	79	3718	15,65	5060	0,10	65,8
1:56:00	79	3723	15,65	5055	0,10	66,1
1:56:30	79	3728	15,64	5045	0,10	66,3
1:57:00	79	3733	15,65	5041	0,10	66,5
1:57:30	79	3739	15,65	5031	0,10	66,8
1:58:00	79	3744	15,64	5024	0,10	67,0
1:58:30	79	3749	15,65	5012	0,10	67,2
1:59:00	79	3754	15,65	5004	0,10	67,5
1:59:30	79	3759	15,66	5008	0,10	67,7
2:00:00	79	3764	15,66	4994	0,10	67,9
2:00:30	80	3769	15,65	4982	0,10	68,1
2:01:00	80	3774	15,65	4986	0,10	68,4
2:01:30	80	3779	15,65	4966	0,10	68,6
2:02:00	80	3783	15,66	4959	0,10	68,8
2:02:30	80	3787	15,65	4958	0,10	69,1
2:03:00	80	3791	15,65	4958	0,10	69,3
2:03:30	80	3796	15,66	4943	0,09	69,5
2:04:00	80	3801	15,67	4920	0,09	69,8
2:04:30	80	3807	15,67	4922	0,09	70,0
2:05:00	80	3813	15,67	4937	0,09	70,2
2:05:30	80	3819	15,67	4907	0,09	70,5
2:06:00	80	3824	15,67	4892	0,09	70,7
2:06:30	80	3829	15,67	4889	0,09	70,9
2:07:00	80	3834	15,67	4883	0,09	71,1
2:07:30	80	3839	15,67	4864	0,09	71,4
2:08:00	80	3843	15,68	4855	0,09	71,6
2:08:30	80	3848	15,68	4845	0,09	71,8
2:09:00	80	3854	15,68	4842	0,09	72,1
2:09:30	80	3859	15,69	4826	0,09	72,3
2:10:00	81	3864	15,69	4829	0,08	72,5
2:10:30	81	3870	15,69	4819	0,08	72,8
2:11:00	81	3875	15,70	4796	0,08	73,0
2:11:30	81	3879	15,69	4803	0,08	73,2
2:12:00	81	3885	15,69	4791	0,08	73,5
2:12:30	81	3889	15,69	4775	0,08	73,7
2:13:00	81	3894	15,69	4760	0,08	73,9
2:13:30	81	3899	15,69	4747	0,08	74,1
2:14:00	81	3904	15,70	4746	0,08	74,4
2:14:30	81	3908	15,70	4737	0,08	74,6
2:15:00	81	3913	15,71	4718	0,08	74,8
2:15:30	81	3918	15,70	4705	0,08	75,1
2:16:00	81	3924	15,71	4706	0,08	75,3
2:16:30	81	3930	15,72	4687	0,07	75,5
2:17:00	81	3935	15,73	4684	0,07	75,8
2:17:30	81	3939	15,72	4678	0,07	76,0
2:18:00	81	3944	15,73	4648	0,07	76,2
2:18:30	81	3948	15,73	4643	0,07	76,5
2:19:00	81	3952	15,72	4635	0,07	76,7
2:19:30	82	3957	15,73	4641	0,07	76,9
2:20:00	82	3962	15,73	4622	0,07	77,1
2:20:30	82	3967	15,74	4616	0,07	77,4
2:21:00	82	3971	15,74	4619	0,07	77,6
2:21:30	82	3975	15,74	4592	0,07	77,8
2:22:00	82	3980	15,74	4595	0,07	78,1
2:22:30	82	3985	15,74	4583	0,07	78,3
2:23:00	82	3989	15,74	4618	0,07	78,5
2:23:30	82	3993	15,74	4571	0,07	78,8
2:24:00	82	3996	15,74	4581	0,07	79,0
2:24:30	82	4000	15,75	4581	0,06	79,2
2:25:00	82	4004	15,76	4584	0,06	79,5
2:25:30	82	4008	15,77	4574	0,06	79,7
2:26:00	82	4012	15,76	4545	0,06	79,9
2:26:30	82	4016	15,76	4564	0,06	80,1
2:27:00	82	4020	15,78	4565	0,06	80,4
2:27:30	82	4025	15,78	4566	0,06	80,6
2:28:00	82	4029	15,78	4553	0,05	80,8
2:28:30	83	4034	15,78	4553	0,05	81,1
2:29:00	83	4038	15,78	4536	0,05	81,3
2:29:30	83	4042	15,79	4558	0,05	81,5
2:30:00	83	4046	15,79	4576	0,05	81,8
2:30:30	83	4050	15,79	4559	0,05	82,0
2:31:00	83	4054	15,80	4539	0,05	82,2
2:31:30	83	4057	15,80	4541	0,05	82,5
2:32:00	83	4060	15,81	4536	0,05	82,7
2:32:30	83	4064	15,81	4530	0,04	82,9
2:33:00	83	4069	15,81	4545	0,04	83,1
2:33:30	83	4074	15,82	4530	0,04	83,4
2:34:00	83	4079	15,82	4538	0,04	83,6
2:34:30	83	4084	15,83	4543	0,04	83,8
2:35:00	83	4089	15,83	4525	0,04	84,1
2:35:30	83	4094	15,83	4515	0,04	84,3
2:36:00	83	4098	15,84	4522	0,03	84,5
2:36:30	83	4101	15,84	4519	0,03	84,8
2:37:00	83	4104	15,84	4527	0,04	85,0
2:37:30	83	4108	15,85	4522	0,03	85,2
2:38:00	83	4113	15,85	4517	0,03	85,5
2:38:30	84	4118	15,85	4511	0,03	85,7
2:39:00	84	4123	15,86	4511	0,03	85,9
2:39:30	84	4127	15,86	4499	0,03	86,1
2:40:00	84	4132	15,87	4483	0,03	86,4
2:40:30	84	4135	15,87	4502	0,02	86,6
2:41:00	84	4139	15,88	4488	0,02	86,8
2:41:30	84	4142	15,88	4492	0,02	87,1
2:42:00	84	4146	15,88	4493	0,02	87,3
2:42:30	84	4150	15,89	4475	0,02	87,5
2:43:00	84	4155	15,89	4468	0,02	86,3
2:43:30	84	4158	15,90	4475	0,02	87,5
2:44:00	84	4163	15,91	4467	0,01	86,1
2:44:30	84	4167	15,91	4452	0,01	83,5
2:45:00	84	4170	15,91	4470	0,01	86,7
2:45:30	84	4173	15,91	4460	0,01	84,8
2:46:00	84	4177	15,92	4438	0,01	80,9
2:46:30	84	4180	15,92	4448	0,01	82,6
2:47:00	84	4184	15,92	4429	0,01	79,3
2:47:30	84	4189	15,93	4437	0,01	80,8
2:48:00	84	4193	15,93	4407	0,01	75,4
2:48:30	85	4196	15,94	4411	0,00	76,2
2:49:00	85	4200	15,95	4428	0,00	79,1
2:49:30	85	4203	15,95	4427	0,00	78,9
2:50:00	85	4206	15,96	4452	0,00	83,3
2:50:30	85	4209	15,96	4467	0,00	86,1
2:51:00	85	4214	15,97	4494	0,00	91,2
2:51:30	85	4225	15,97	4503	0,00	92,9
2:52:00	85	4235	15,97	4526	0,00	97,1
2:52:30	85	4245	15,97	4540	0,00	100,0
2:53:00	85	4256	15,98	4575	0,00	106,7
2:53:30	85	4267	15,98	4583	0,00	108,3
2:54:00	85	4276	15,99	4619	0,00	115,7
2:54:30	85	4284	15,99	4638	0,00	119,6
2:55:00	85	4292	15,99	4690	0,00	130,7
2:55:30	85	4300	16,00	4718	0,00	136,9
2:56:00	85	4308	16,00	4736	0,00	140,8
2:56:30	85	4317	16,01	4749	0,00	143,7
2:57:00	85	4324	16,01	4812	0,00	158,5
2:57:30	85	4332	16,01	4846	0,00	166,7
2:58:00	85	4341	16,02	4880	0,00	175,1
2:58:30	85	4349	16,01	4920	0,00	185,4
2:59:00	86	4357	16,02	4960	0,00	195,8
2:59:30	86	4364	16,03	5016	0,00	211,0
3:00:00	86	4371	16,03	5047	0,00	219,8
3:00:30	86	4378	16,03	5090	0,00	232,4
3:01:00	86	4385	16,03	5135	0,00	245,8
3:01:30	86	4391	16,04	5188	0,00	262,5
3:02:00	86	4399	16,04	5225	0,00	274,4
3:02:30	86	4407	16,04	5274	0,00	290,8
3:03:00	86	4413	16,05	5318	0,00	306,0
3:03:30	86	4420	16,05	5372	0,00	325,4
3:04:00	86	4426	16,05	5426	0,00	345,4
3:04:30	86	4433	16,05	5479	0,00	366,3
3:05:00	86	4439	16,06	5526	0,00	385,3
3:05:30	86	4444	16,06	5570	0,00	403,5
3:06:00	86	4448	16,06	5617	0,00	424,0
3:06:30	86	4452	16,07	5672	0,00	449,1
3:07:00	86	4455	16,07	5716	0,00	469,8
3:07:30	86	4458	16,07	5772	0,00	496,6
3:08:00	86	4459	16,07	5797	0,00	509,6
3:08:30	86	4461	16,07	5847	0,00	535,2
3:09:00	86	4462	16,07	5894	0,00	560,4
3:09:30	87	4464	16,08	5945	0,00	589,3
3:10:00	87	4466	16,09	5992	0,00	616,2
3:10:30	87	4469	16,08	6042	0,00	646,0
3:11:00	87	4471	16,08	6091	0,00	676,6
3:11:30	87	4473	16,09	6132	0,00	703,4
3:12:00	87	4474	16,09	6178	0,00	734,1
3:12:30	87	4475	16,09	6218	0,00	761,9
3:13:00	87	4476	16,09	6268	0,00	797,5
3:13:30	87	4478	16,09	6307	0,00	826,6
3:14:00	87	4479	16,10	6349	0,00	858,5
3:14:30	87	4481	16,10	6389	0,00	890,1
3:15:00	87	4483	16,10	6420	0,00	915,4
3:15:30	87	4485	16,10	6462	0,00	949,8
3:16:00	87	4486	16,10	6501	0,00	983,5
3:16:30	87	4488	16,11	6537	0,00	1015,6
3:17:00	87	4490	16,11	6573	0,00	1048,3
3:17:30	87	4492	16,11	6606	0,00	1078,9
3:18:00	87	4493	16,11	6644	0,00	1114,9
3:18:30	87	4494	16,11	6671	0,00	1142,1
3:19:00	87	4495	16,11	6709	0,00	1179,7
3:19:30	88	4496	16,11	6740	0,00	1212,5
3:20:00	88	4497	16,11	6772	0,00	
3:20:30	88	4499	16,11	6800	0,00	
3:21:00	88	4500	16,11	6827	0,00	
3:21:30	88	4502	16,11	6854	0,00	
3:22:00	88	4503	16,11	6886	0,00	
3:22:30	88	4505	16,11	6909	0,00	
3:23:00	88	4506	16,11	6933	0,00	
3:23:30	88	4507	16,11	6953	0,00	
3:24:00	88	4508	16,11	6979	0,00	
3:24:30	88	4508	16,11	7003	0,00	
3:25:00	88	4509	16,11	7028	0,00	
3:25:30	88	4509	16,11	7049	0,00	
3:26:00	88	4510	16,10	7066	0,00	
3:26:30	88	4511	16,11	7089	0,00	
3:27:00	88	4512	16,10	7107	0,00	
3:27:30	88	4514	16,10	7123	0,00	
3:28:00	88	4515	16,10	7147	0,00	
3:28:30	88	4516	16,10	7165	0,00	
3:29:00	88	4516	16,10	7176	0,00	
3:29:30	88	4516	16,10	7199	0,00	
3:30:00	89	4516	16,10	7211	0,00	
3:30:30	89	4517	16,10	7221	0,00	
3:31:00	89	4517	16,10	7238	0,00	
3:31:30	89	4517	16,10	7251	0,00	
3:32:00	89	4517	16,10	7264	0,00	
3:32:30	89	4517	16,09	7279	0,00	
3:33:00	89	4517	16,09	7294	0,00	
3:33:30	89	4517	16,09	7307	0,00	
3:34:00	89	4517	16,09	7317	0,00	
3:34:30	89	4518	16,09	7332	0,00	
3:35:00	89	4518	16,09	7342	0,00	
3:35:30	89	4517	16,08	7353	0,00	
3:36:00	89	4517	16,08	7363	0,00	
3:36:30	89	4516	16,08	7377	0,00	
3:37:00	89	4515	16,07	7387	0,00	
3:37:30	89	4515	16,07	7398	0,00	
3:38:00	89	4515	16,07	7403	0,00	
3:38:30	89	4515	16,06	7414	0,00	
3:39:00	89	4515	16,06	7422	0,00	
3:39:30	89	4515	16,06	7431	0,00	
3:40:00	90	4515	16,05	7437	0,00	
3:40:30	90	4514	16,05	7445	0,00	
3:41:00	90	4514	16,04	7455	0,00	
3:41:30	90	4513	16,04	7464	0,00	
3:42:00	90	4511	16,03	7468	0,00	
3:42:30	90	4509	16,03	7477	0,00	
3:43:00	90	4508	16,02	7483	0,00	
3:43:30	90	4507	16,02	7489	0,00	
3:44:00	90	4506	16,02	7493	0,00	
3:44:30	90	4506	16,01	7503	0,00	
3:45:00	90	4505	16,01	7500	0,00	
3:45:30	90	4504	16,01	7507	0,00	
3:46:00	90	4502	16,00	7511	0,00	
3:46:30	90	4501	16,00	7518	0,00	
3:47:00	90	4499	15,99	7521	0,00	
3:47:30	90	4496	15,99	7527	0,00	
3:48:00	90	4494	15,98	7526	0,00	
3:48:30	90	4493	15,97	7531	0,00	
3:49:00	90	4492	15,96	7533	0,00	
3:49:30	90	4491	15,96	7537	0,00	
3:50:00	90	4490	15,95	7540	0,00	
3:50:30	90	4488	15,94	7543	0,00	
3:51:00	91	4485	15,94	7543	0,00	
3:51:30	91	4483	15,93	7552	0,01	
3:52:00	91	4480	15,92	7550	0,01	
3:52:30	91	4478	15,92	7548	0,01	
3:53:00	91	4477	15,92	7549	0,01	
3:53:30	91	4475	15,91	7552	0,01	
3:54:00	91	4474	15,90	7555	0,01	
3:54:30	91	4473	15,90	7552	0,02	
3:55:00	91	4471	15,89	7556	0,02	
3:55:30	91	4470	15,88	7556	0,02	
3:56:00	91	4468	15,87	7555	0,02	
3:56:30	91	4466	15,87	7556	0,03	
3:57:00	91	4465	15,86	7557	0,03	
3:57:30	91	4463	15,85	7554	0,03	
3:58:00	91	4461	15,84	7554	0,04	
3:58:30	91	4459	15,83	7552	0,04	
3:59:00	91	4459	15,82	7554	0,04	
3:59:30	91	4459	15,81	7551	0,04	
4:00:00	91	4459	15,81	7548	0,05	
4:00:30	91	4459	15,80	7548	0,05	
4:01:00	92	4459	15,79	7545	0,05	
4:01:30	92	4459	15,78	7543	0,05	
4:02:00	92	4459	15,77	7543	0,06	
4:02:30	92	4458	15,76	7540	0,06	
4:03:00	92	4458	15,75	7538	0,06	
4:03:30	92	4458	15,74	7536	0,07	
4:04:00	92	4457	15,73	7533	0,07	
4:04:30	92	4457	15,72	7530	0,07	
4:05:00	92	4458	15,71	7526	0,08	
4:05:30	92	4457	15,70	7518	0,08	
4:06:00	92	4457	15,69	7514	0,08	
4:06:30	92	4457	15,69	7515	0,09	
4:07:00	92	4457	15,67	7509	0,09	
4:07:30	92	4457	15,66	7508	0,09	
4:08:00	92	4456	15,65	7500	0,10	
4:08:30	92	4456	15,64	7494	0,10	
4:09:00	92	4456	15,63	7493	0,11	
4:09:30	92	4456	15,62	7488	0,11	
4:10:00	92	4456	15,61	7484	0,11	
4:10:30	92	4457	15,60	7477	0,12	
4:11:00	92	4456	15,59	7474	0,12	
4:11:30	93	4456	15,58	7467	0,12	
4:12:00	93	4455	15,56	7463	0,13	
4:12:30	93	4454	15,55	7456	0,13	
4:13:00	93	4453	15,54	7450	0,14	
4:13:30	93	4453	15,53	7445	0,14	
4:14:00	93	4452	15,52	7441	0,15	
4:14:30	93	4451	15,51	7436	0,15	
4:15:00	93	4450	15,50	7430	0,15	
4:15:30	93	4449	15,49	7425	0,16	
4:16:00	93	4449	15,48	7418	0,16	
4:16:30	93	4449	15,47	7412	0,16	
4:17:00	93	4449	15,45	7405	0,17	
4:17:30	93	4449	15,44	7401	0,17	
4:18:00	93	4448	15,42	7393	0,18	
4:18:30	93	4447	15,41	7387	0,18	
4:19:00	93	4446	15,41	7379	0,19	
4:19:30	93	4446	15,39	7371	0,19	
4:20:00	93	4446	15,38	7365	0,20	
4:20:30	93	4447	15,36	7358	0,20	
4:21:00	93	4448	15,35	7356	0,21	
4:21:30	94	4449	15,33	7342	0,21	
4:22:00	94	4449	15,32	7338	0,22	
4:22:30	94	4448	15,31	7331	0,22	
4:23:00	94	4447	15,30	7321	0,23	
4:23:30	94	4446	15,29	7318	0,23	
4:24:00	94	4446	15,27	7307	0,24	
4:24:30	94	4446	15,25	7300	0,24	
4:25:00	94	4447	15,24	7295	0,25	
4:25:30	94	4447	15,23	7287	0,26	
4:26:00	94	4448	15,21	7281	0,26	
4:26:30	94	4449	15,20	7273	0,27	
4:27:00	94	4449	15,19	7260	0,27	
4:27:30	94	4449	15,17	7255	0,28	
4:28:00	94	4448	15,15	7249	0,29	
4:28:30	94	4449	15,13	7241	0,29	
4:29:00	94	4449	15,12	7236	0,30	
4:29:30	94	4449	15,11	7227	0,30	
4:30:00	94	4449	15,09	7220	0,31	
4:30:30	94	4449	15,07	7214	0,32	
4:31:00	94	4449	15,06	7209	0,33	
4:31:30	95	4449	15,04	7203	0,33	
4:32:00	95	4450	15,02	7196	0,34	
4:32:30	95	4450	15,01	7191	0,35	
4:33:00	95	4451	14,99	7181	0,36	
4:33:30	95	4451	14,97	7174	0,36	
4:34:00	95	4452	14,95	7172	0,37	
4:34:30	95	4452	14,94	7162	0,38	
4:35:00	95	4452	14,92	7157	0,39	
4:35:30	95	4451	14,90	7150	0,40	
4:36:00	95	4450	14,88	7144	0,40	
4:36:30	95	4449	14,86	7135	0,41	
4:37:00	95	4449	14,85	7131	0,42	
4:37:30	95	4449	14,83	7128	0,43	
4:38:00	95	4449	14,82	7123	0,43	
4:38:30	95	4450	14,80	7111	0,44	
4:39:00	95	4451	14,78	7109	0,45	
4:39:30	95	4452	14,76	7101	0,46	
4:40:00	95	4452	14,73	7095	0,47	
4:40:30	95	4451	14,72	7090	0,48	
4:41:00	95	4450	14,70	7079	0,49	
4:41:30	95	4448	14,68	7070	0,50	
4:42:00	95	4446	14,65	7066	0,51	
4:42:30	95	4443	14,63	7058	0,52	
4:43:00	96	4440	14,61	7051	0,53	
4:43:30	96	4436	14,59	7043	0,54	
4:44:00	96	4432	14,57	7038	0,56	
4:44:30	96	4428	14,55	7029	0,57	
4:45:00	96	4422	14,52	7023	0,58	
4:45:30	96	4417	14,50	7017	0,59	
4:46:00	96	4411	14,48	7006	0,60	
4:46:30	96	4405	14,46	7005	0,61	
4:47:00	96	4399	14,43	6994	0,63	
4:47:30	96	4393	14,41	6986	0,64	
4:48:00	96	4387	14,39	6982	0,65	
4:48:30	96	4380	14,36	6976	0,67	
4:49:00	96	4371	14,34	6972	0,68	
4:49:30	96	4360	14,32	6964	0,69	
4:50:00	96	4347	14,29	6957	0,71	
4:50:30	96	4333	14,27	6950	0,72	
4:51:00	96	4321	14,24	6940	0,74	
4:51:30	96	4308	14,21	6938	0,75	
4:52:00	96	4298	14,19	6932	0,76	
4:52:30	96	4288	14,16	6924	0,78	
4:53:00	96	4278	14,14	6920	0,80	
4:53:30	96	4268	14,11	6914	0,81	
4:54:00	96	4258	14,08	6907	0,83	
4:54:30	96	4249	14,05	6903	0,85	
4:55:00	96	4238	14,03	6893	0,87	
4:55:30	96	4227	14,00	6890	0,88	
4:56:00	96	4217	13,97	6884	0,90	
4:56:30	96	4206	13,94	6873	0,92	
4:57:00	96	4194	13,92	6867	0,94	
4:57:30	96	4181	13,89	6866	0,96	
4:58:00	96	4168	13,85	6857	0,98	
4:58:30	96	4155	13,83	6850	1,00	
4:59:00	96	4141	13,81	6850	1,01	
4:59:30	96	4129	13,78	6842	1,03	
5:00:00	96	4116	13,75	6833	1,05	
5:00:30	96	4103	13,72	6829	1,07	
5:01:00	96	4089	13,69	6823	1,09	
5:01:30	96	4075	13,66	6816	1,12	
5:02:00	96	4061	13,63	6812	1,14	
5:02:30	96	4045	13,60	6804	1,16	
5:03:00	96	4028	13,56	6797	1,19	
5:03:30	96	4011	13,53	6793	1,22	
5:04:00	96	3993	13,50	6788	1,24	
5:04:30	96	3975	13,47	6785	1,27	
5:05:00	96	3957	13,43	6780	1,29	
5:05:30	96	3938	13,40	6777	1,32	
5:06:00	96	3919	13,37	6775	1,35	
5:06:30	96	3900	13,33	6773	1,38	
5:07:00	96	3880	13,30	6771	1,40	
5:07:30	96	3860	13,27	6769	1,43	
5:08:00	96	3837	13,23	6768	1,47	
5:08:30	96	3815	13,20	6763	1,49	
5:09:00	96	3792	13,16	6760	1,53	
5:09:30	96	3770	13,13	6759	1,56	
5:10:00	96	3748	13,10	6759	1,59	
5:10:30	96	3724	13,06	6761	1,62	
5:11:00	96	3700	13,03	6755	1,65	
5:11:30	96	3676	12,99	6758	1,69	
5:12:00	96	3652	12,95	6750	1,73	
5:12:30	96	3627	12,91	6743	1,76	
5:13:00	96	3603	12,88	6744	1,80	
5:13:30	96	3578	12,84	6740	1,84	
5:14:00	96	3553	12,81	6727	1,87	
5:14:30	96	3528	12,78	6730	1,91	
5:15:00	96	3501	12,74	6727	1,95	
5:15:30	96	3473	12,71	6722	1,98	
5:16:00	96	3444	12,67	6716	2,02	
5:16:30	96	3415	12,64	6714	2,06	
5:17:00	96	3387	12,61	6713	2,10	
5:17:30	96	3359	12,57	6706	2,14	
5:18:00	96	3331	12,54	6703	2,18	
5:18:30	96	3304	12,51	6700	2,22	
5:19:00	96	3277	12,47	6699	2,26	
5:19:30	96	3249	12,43	6694	2,30	
5:20:00	96	3221	12,40	6690	2,34	
5:20:30	96	3192	12,37	6694	2,38	
5:21:00	96	3164	12,35	6691	2,41	
5:21:30	96	3134	12,32	6683	2,45	
5:22:00	96	3105	12,29	6690	2,49	
5:22:30	96	3074	12,26	6686	2,54	
5:23:00	96	3045	12,23	6686	2,58	
5:23:30	96	3015	12,20	6686	2,62	
5:24:00	96	2979	12,16	6685	2,67	
5:24:30	96	2939	12,13	6685	2,71	
5:25:00	96	2899	12,10	6686	2,76	
5:25:30	96	2860	12,07	6683	2,80	
5:26:00	96	2820	12,04	6683	2,84	
5:26:30	96	2782	12,01	6683	2,89	
5:27:00	96	2745	11,98	6687	2,93	
5:27:30	96	2708	11,95	6690	2,98	
5:28:00	96	2670	11,92	6690	3,03	
5:28:30	96	2632	11,90	6691	3,06	
5:29:00	96	2593	11,87	6692	3,11	
5:29:30	96	2554	11,84	6693	3,16	
5:30:00	96	2514	11,81	6692	3,20	
5:30:30	96	2475	11,79	6695	3,25	
5:31:00	96	2435	11,76	6695	3,29	
5:31:30	96	2396	11,73	6697	3,34	
5:32:00	96	2357	11,71	6700	3,38	
5:32:30	96	2318	11,68	6699	3,43	
5:33:00	96	2280	11,66	6705	3,48	
5:33:30	96	2240	11,63	6703	3,52	
5:34:00	96	2201	11,61	6707	3,57	
5:34:30	96	2162	11,58	6709	3,62	
5:35:00	96	2123	11,56	6709	3,66	
5:35:30	96	2084	11,54	6706	3,70	
5:36:00	96	2045	11,52	6708	3,74	
5:36:30	96	2006	11,49	6710	3,78	
5:37:00	96	1967	11,47	6716	3,83	
5:37:30	96	1927	11,45	6717	3,88	
5:38:00	96	1887	11,42	6720	3,92	
5:38:30	96	1848	11,40	6717	3,96	
5:39:00	96	1810	11,38	6719	4,00	
5:39:30	96	1771	11,36	6723	4,05	
5:40:00	96	1734	11,34	6725	4,10	
5:40:30	96	1697	11,32	6729	4,13	
5:41:00	96	1659	11,30	6723	4,18	
5:41:30	96	1620	11,28	6725	4,22	
5:42:00	96	1581	11,26	6727	4,26	
5:42:30	96	1541	11,24	6725	4,31	
5:43:00	96	1501	11,22	6730	4,35	
5:43:30	96	1463	11,21	6731	4,37	
5:44:00	96	1425	11,20	6731	4,40	
5:44:30	96	1389	11,18	6734	4,45	
5:45:00	96	1353	11,15	6737	4,50	
5:45:30	96	1319	11,14	6738	4,54	
5:46:00	96	1282	11,12	6738	4,58	
5:46:30	96	1245	11,10	6744	4,62	
5:47:00	96	1222	11,09	6742	4,65	
5:47:30	96	1186	11,07	6747	4,70	
5:48:00	96	1150	11,05	6746	4,74	
5:48:30	96	1116	11,04	6748	4,78	
5:49:00	96	1787	11,02	6749	4,82	
5:49:30	96	1735	10,99	6767	4,89	
5:50:00	96	1692	10,97	6768	4,95	
5:50:30	96	1649	10,95	6766	5,00	
5:51:00	96	1607	10,93	6774	5,05	
5:51:30	96	1567	10,91	6778	5,09	
5:52:00	96	1529	10,90	6778	5,12	
5:52:30	96	1493	10,89	6779	5,16	
5:53:00	96	1458	10,87	6779	5,21	
5:53:30	96	1424	10,85	6777	5,26	
5:54:00	96	1391	10,84	6783	5,29	
5:54:30	96	1356	10,82	6783	5,33	
5:55:00	96	1320	10,81	6782	5,36	
5:55:30	96	1284	10,80	6784	5,40	
5:56:00	96	1247	10,79	6789	5,43	
5:56:30	96	1212	10,77	6790	5,47	
5:57:00	96	1177	10,76	6792	5,52	
5:57:30	96	1143	10,74	6791	5,56	
5:58:00	96	1110	10,73	6792	5,59	
5:58:30	96	1077	10,72	6795	5,62	
5:59:00	96	1071	10,71	6792	5,66	
5:59:30	96	1726	10,69	6810	5,71	
6:00:00	96	1684	10,66	6809	5,79	
6:00:30	96	1644	10,65	6811	5,84	
6:01:00	96	1607	10,63	6816	5,87	
6:01:30	96	1572	10,62	6815	5,91	
6:02:00	96	1540	10,61	6818	5,94	
6:02:30	96	1509	10,60	6820	5,98	
6:03:00	96	1480	10,59	6820	6,01	
6:03:30	96	1450	10,58	6820	6,05	
6:04:00	96	1420	10,56	6823	6,10	
6:04:30	96	1388	10,55	6825	6,14	
6:05:00	96	1356	10,54	6832	6,17	
6:05:30	96	1324	10,53	6831	6,18	
6:06:00	96	1293	10,52	6831	6,21	
6:06:30	96	1264	10,51	6833	6,25	
6:07:00	96	1235	10,50	6839	6,28	
6:07:30	96	1207	10,49	6842	6,31	
6:08:00	96	1179	10,48	6842	6,35	
6:08:30	96	1150	10,47	6846	6,38	
6:09:00	96	1121	10,46	6846	6,42	
6:09:30	96	1091	10,45	6850	6,46	
6:10:00	96	1062	10,44	6855	6,49	
6:10:30	96	1033	10,43	6861	6,52	
6:11:00	96	1739	10,42	6859	6,55	
6:11:30	96	1686	10,41	6860	6,60	
6:12:00	96	1651	10,39	6866	6,65	
6:12:30	96	1616	10,38	6875	6,70	
6:13:00	96	1583	10,37	6872	6,74	
6:13:30	96	1551	10,35	6880	6,78	
6:14:00	96	1522	10,34	6882	6,81	
6:14:30	96	1495	10,33	6881	6,85	
6:15:00	96	1470	10,33	6885	6,87	
6:15:30	96	1444	10,32	6889	6,90	
6:16:00	96	1418	10,31	6895	6,94	
6:16:30	96	1390	10,30	6900	6,96	
6:17:00	96	1362	10,29	6902	6,99	
6:17:30	96	1334	10,29	6902	7,01	
6:18:00	96	1307	10,28	6906	7,06	
6:18:30	96	1281	10,27	6911	7,09	
6:19:00	96	1256	10,26	6910	7,13	
6:19:30	96	1232	10,25	6914	7,17	
6:20:00	96	1208	10,24	6917	7,19	
6:20:30	96	1184	10,23	6921	7,22	
6:21:00	96	1160	10,23	6921	7,24	
6:21:30	96	1137	10,22	6924	7,27	
6:22:00	96	1114	10,21	6931	7,29	
6:22:30	96	1091	10,21	6931	7,32	
6:23:00	96	1068	10,20	6934	7,34	
6:23:30	96	1045	10,19	6936	7,37	
6:24:00	96	1021	10,19	6940	7,40	
6:24:30	96	1739	10,18	6942	7,44	
6:25:00	96	1693	10,15	6931	7,52	
6:25:30	96	1664	10,14	6942	7,56	
6:26:00	96	1637	10,13	6950	7,60	
6:26:30	96	1613	10,13	6953	7,62	
6:27:00	96	1592	10,12	6958	7,65	
6:27:30	96	1573	10,12	6963	7,67	
6:28:00	96	1555	10,11	6960	7,68	
6:28:30	96	1536	10,10	6968	7,73	
6:29:00	96	1516	10,10	6970	7,75	
6:29:30	96	1493	10,09	6973	7,78	
6:30:00	96	1469	10,08	6976	7,81	
6:30:30	96	1443	10,07	6982	7,84	
6:31:00	96	1416	10,07	6977	7,87	
6:31:30	96	1391	10,06	6983	7,90	
6:32:00	96	1367	10,05	6985	7,93	
6:32:30	96	1346	10,04	6991	7,96	
6:33:00	96	1326	10,04	6994	7,98	
6:33:30	96	1306	10,03	6992	8,01	
6:34:00	96	1285	10,03	6994	8,02	
6:34:30	96	1265	10,02	7001	8,04	
6:35:00	96	1244	10,02	7004	8,06	
6:35:30	96	1224	10,01	7002	8,08	
6:36:00	96	1206	10,01	7005	8,12	
6:36:30	96	1187	10,00	7015	8,14	
6:37:00	96	1168	9,99	7010	8,17	
6:37:30	96	1148	9,99	7012	8,20	
6:38:00	96	1129	9,98	7017	8,22	
6:38:30	96	1109	9,98	7020	8,25	
6:39:00	96	1090	9,97	7023	8,27	
6:39:30	96	1072	9,96	7027	8,31	
6:40:00	96	1054	9,96	7028	8,33	
6:40:30	96	1036	9,95	7030	8,37	
6:41:00	96	1019	9,94	7035	8,39	
6:41:30	96	1002	9,94	7035	8,40	
6:42:00	96	985	9,94	7036	8,42	
6:42:30	96	1700	9,93	6986	8,44	
6:43:00	96	1672	9,91	7016	8,52	
6:43:30	96	1649	9,91	7027	8,56	
6:44:00	96	1631	9,90	7037	8,58	
6:44:30	96	1618	9,89	7044	8,61	
6:45:00	96	1609	9,89	7052	8,64	
6:45:30	96	1602	9,89	7052	8,65	
6:46:00	96	1592	9,88	7059	8,69	
6:46:30	96	1581	9,87	7060	8,71	
6:47:00	96	1566	9,86	7065	8,75	
6:47:30	96	1548	9,86	7067	8,77	
6:48:00	96	1529	9,85	7071	8,80	
6:48:30	96	1508	9,85	7076	8,83	
6:49:00	96	1485	9,84	7075	8,84	
6:49:30	96	1461	9,84	7079	8,87	
6:50:00	96	1435	9,84	7084	8,87	
6:50:30	96	1411	9,83	7084	8,89	
6:51:00	95	1389	9,83	7088	8,91	
6:51:30	96	1370	9,83	7091	8,92	
6:52:00	96	1352	9,82	7094	8,94	
6:52:30	95	1335	9,82	7094	8,96	
6:53:00	95	1318	9,81	7099	8,98	
6:53:30	95	1300	9,81	7099	8,99	
6:54:00	95	1282	9,81	7102	9,02	
6:54:30	95	1264	9,80	7103	9,04	
6:55:00	95	1246	9,80	7109	9,06	
6:55:30	95	1228	9,79	7108	9,09	
6:56:00	95	1211	9,79	7113	9,12	
6:56:30	95	1194	9,78	7116	9,14	
6:57:00	95	1179	9,77	7119	9,17	
6:57:30	95	1164	9,77	7120	9,19	
6:58:00	95	1149	9,76	7121	9,22	
6:58:30	95	1134	9,76	7124	9,25	
6:59:00	95	1119	9,75	7126	9,27	
6:59:30	95	1104	9,75	7128	9,30	
7:00:00	95	1089	9,75	7134	9,31	
7:00:30	95	1074	9,74	7134	9,33	
7:01:00	95	1060	9,74	7137	9,35	
7:01:30	95	1047	9,73	7138	9,37	
7:02:00	95	1034	9,73	7139	9,39	
7:02:30	95	1021	9,73	7145	9,40	
7:03:00	95	1009	9,72	7146	9,42	
7:03:30	95	996	9,72	7149	9,43	
7:04:00	96	1721	9,72	7072	9,44	
7:04:30	95	1698	9,71	7118	9,50	
7:05:00	95	1678	9,70	7128	9,56	
7:05:30	95	1660	9,69	7147	9,59	
7:06:00	95	1643	9,69	7150	9,61	
7:06:30	95	1630	9,68	7155	9,63	
7:07:00	95	1619	9,68	7154	9,66	
7:07:30	95	1609	9,67	7160	9,68	
7:08:00	95	1598	9,67	7166	9,71	
7:08:30	95	1586	9,66	7167	9,74	
7:09:00	95	1573	9,66	7167	9,75	
7:09:30	95	1560	9,65	7173	9,79	
7:10:00	95	1546	9,65	7169	9,80	
7:10:30	95	1532	9,64	7177	9,82	
7:11:00	95	1520	9,64	7176	9,84	
7:11:30	95	1509	9,64	7182	9,86	
7:12:00	95	1498	9,64	7183	9,86	
7:12:30	95	1488	9,63	7181	9,88	
7:13:00	95	1478	9,63	7184	9,88	
7:13:30	96	1469	9,63	7188	9,90	
7:14:00	96	1459	9,63	7191	9,91	
7:14:30	96	1448	9,62	7193	9,93	
7:15:00	96	1437	9,62	7196	9,96	
7:15:30	95	1425	9,62	7200	9,97	
7:16:00	96	1414	9,61	7201	9,98	
7:16:30	95	1402	9,61	7202	10,00	
7:17:00	96	1391	9,61	7206	10,02	
7:17:30	96	1380	9,60	7207	10,03	
7:18:00	96	1368	9,60	7207	10,05	
7:18:30	96	1358	9,60	7209	10,07	
7:19:00	96	1347	9,59	7212	10,10	
7:19:30	96	1338	9,59	7213	10,11	
7:20:00	96	1327	9,59	7217	10,14	
7:20:30	96	1317	9,58	7220	10,15	
7:21:00	96	1306	9,58	7218	10,18	
7:21:30	96	1296	9,57	7221	10,20	
7:22:00	96	1286	9,57	7225	10,22	
7:22:30	96	1275	9,56	7227	10,25	
7:23:00	96	1264	9,56	7230	10,27	
7:23:30	96	1254	9,56	7232	10,28	
7:24:00	96	1244	9,55	7232	10,31	
7:24:30	96	1234	9,55	7236	10,34	
7:25:00	96	1224	9,55	7235	10,35	
7:25:30	96	1214	9,54	7237	10,36	
7:26:00	96	1204	9,54	7239	10,37	
7:26:30	96	1194	9,54	7239	10,39	
7:27:00	96	1184	9,54	7239	10,41	
7:27:30	96	1174	9,53	7243	10,41	
7:28:00	96	1165	9,53	7247	10,42	
7:28:30	96	1155	9,53	7249	10,43	
7:29:00	96	1146	9,53	7249	10,45	
7:29:30	96	1136	9,53	7248	10,46	
7:30:00	96	1125	9,52	7255	10,48	
7:30:30	96	1115	9,52	7254	10,48	
7:31:00	96	1105	9,52	7257	10,51	
7:31:30	96	1095	9,51	7255	10,54	
7:32:00	96	1085	9,51	7261	10,53	
7:32:30	96	1075	9,51	7260	10,55	
7:33:00	96	1065	9,51	7263	10,58	
7:33:30	96	1056	9,50	7263	10,59	
7:34:00	96	1048	9,50	7266	10,61	
7:34:30	96	1039	9,50	7265	10,61	
7:35:00	96	1030	9,50	7267	10,63	
7:35:30	96	1021	9,49	7267	10,65	
7:36:00	96	1011	9,49	7268	10,67	
7:36:30	96	1001	9,49	7271	10,69	
7:37:00	96	990	9,48	7274	10,70	
7:37:30	96	1729	9,48	7275	10,72	
7:38:00	96	1709	9,47	7249	10,80	
7:38:30	96	1692	9,46	7265	10,86	
7:39:00	96	1677	9,45	7273	10,89	
7:39:30	96	1666	9,45	7278	10,91	
7:40:00	96	1656	9,45	7278	10,92	
7:40:30	96	1648	9,44	7283	10,93	
7:41:00	96	1642	9,44	7283	10,94	
7:41:30	96	1635	9,44	7286	10,96	
7:42:00	96	1627	9,44	7288	10,97	
7:42:30	96	1617	9,43	7290	10,99	
7:43:00	96	1604	9,43	7286	11,00	
7:43:30	96	1591	9,43	7293	11,01	
7:44:00	96	1576	9,43	7294	11,01	
7:44:30	96	1563	9,42	7295	11,04	
7:45:00	96	1551	9,42	7297	11,06	
7:45:30	96	1542	9,42	7298	11,07	
7:46:00	96	1534	9,42	7296	11,08	
7:46:30	96	1526	9,42	7300	11,09	
7:47:00	96	1520	9,41	7303	11,11	
7:47:30	96	1512	9,41	7303	11,12	
7:48:00	96	1502	9,41	7304	11,13	
7:48:30	96	1491	9,41	7307	11,15	
7:49:00	96	1480	9,40	7305	11,17	
7:49:30	96	1468	9,40	7309	11,19	
7:50:00	96	1457	9,40	7312	11,21	
7:50:30	96	1448	9,40	7311	11,22	
7:51:00	96	1439	9,39	7311	11,24	
7:51:30	96	1430	9,39	7316	11,25	
7:52:00	96	1422	9,39	7317	11,26	
7:52:30	96	1414	9,39	7315	11,27	
7:53:00	96	1405	9,38	7317	11,30	
7:53:30	96	1395	9,38	7316	11,32	
7:54:00	96	1385	9,37	7321	11,34	
7:54:30	96	1375	9,37	7323	11,35	
7:55:00	96	1365	9,37	7323	11,39	
7:55:30	96	1356	9,36	7325	11,40	
7:56:00	96	1347	9,36	7324	11,43	
7:56:30	96	1340	9,36	7326	11,44	
7:57:00	96	1332	9,36	7324	11,46	
7:57:30	96	1324	9,35	7330	11,47	
7:58:00	96	1315	9,35	7329	11,50	
7:58:30	96	1305	9,35	7327	11,50	
7:59:00	96	1296	9,35	7331	11,51	
7:59:30	96	1287	9,35	7335	11,52	
8:00:00	96	1279	9,34	7330	11,53	
8:00:30	96	1271	9,34	7334	11,55	
8:01:00	96	1263	9,34	7334	11,56	
8:01:30	96	1254	9,34	7337	11,57	
8:02:00	96	1246	9,34	7334	11,57	
8:02:30	96	1237	9,33	7340	11,59	
8:03:00	96	1229	9,33	7339	11,61	
8:03:30	96	1221	9,33	7339	11,61	
8:04:00	96	1213	9,33	7337	11,64	
8:04:30	96	1205	9,33	7342	11,64	
8:05:00	96	1196	9,33	7342	11,65	
8:05:30	96	1189	9,32	7342	11,66	
8:06:00	96	1180	9,32	7344	11,68	
8:06:30	96	1172	9,32	7341	11,69	
8:07:00	96	1163	9,32	7346	11,71	
8:07:30	96	1154	9,32	7347	11,70	
8:08:00	96	1146	9,32	7345	11,71	
8:08:30	96	1138	9,31	7348	11,73	
8:09:00	96	1129	9,31	7352	11,74	
8:09:30	96	1121	9,31	7351	11,76	
8:10:00	96	1133	9,31	7358	11,77	
8:10:30	96	1850	9,30	7331	11,82	
8:11:00	96	1833	9,29	7346	11,87	
8:11:30	96	1817	9,29	7356	11,90	
8:12:00	96	1801	9,28	7361	11,93	
8:12:30	96	1786	9,28	7364	11,95	
8:13:00	96	1774	9,28	7361	11,96	
8:13:30	96	1763	9,27	7361	11,98	
8:14:00	96	1754	9,27	7362	12,01	
8:14:30	96	1746	9,27	7362	12,03	
8:15:00	96	1738	9,27	7359	12,04	
8:15:30	96	1728	9,26	7360	12,06	
8:16:00	96	1717	9,26	7363	12,08	
8:16:30	96	1705	9,26	7362	12,10	
8:17:00	96	1692	9,25	7367	12,12	
8:17:30	96	1681	9,25	7364	12,13	
8:18:00	96	1672	9,25	7367	12,14	
8:18:30	96	1664	9,25	7365	12,14	
8:19:00	96	1655	9,25	7368	12,15	
8:19:30	96	1648	9,25	7364	12,16	
8:20:00	96	1641	9,24	7368	12,19	
8:20:30	96	1634	9,24	7371	12,19	
8:21:00	96	1625	9,24	7370	12,20	
8:21:30	96	1616	9,24	7371	12,21	
8:22:00	96	1606	9,24	7372	12,22	
8:22:30	96	1596	9,24	7373	12,23	
8:23:00	96	1586	9,23	7373	12,25	
8:23:30	96	1578	9,23	7373	12,27	
8:24:00	96	1570	9,23	7374	12,27	
8:24:30	96	1561	9,23	7373	12,28	
8:25:00	96	1554	9,23	7376	12,28	
8:25:30	96	1547	9,23	7375	12,30	
8:26:00	96	1539	9,22	7378	12,31	
8:26:30	96	1530	9,22	7373	12,33	
8:27:00	96	1521	9,22	7377	12,34	
8:27:30	96	1512	9,22	7381	12,35	
8:28:00	96	1504	9,22	7379	12,35	
8:28:30	96	1496	9,22	7382	12,36	
8:29:00	96	1488	9,21	7379	12,37	
8:29:30	96	1481	9,21	7383	12,38	
8:30:00	96	1474	9,21	7383	12,40	
8:30:30	96	1467	9,21	7384	12,41	
8:31:00	96	1459	9,21	7382	12,43	
8:31:30	96	1452	9,20	7381	12,44	
8:32:00	96	1444	9,20	7386	12,46	
8:32:30	96	1437	9,20	7386	12,46	
8:33:00	96	1430	9,20	7386	12,48	
8:33:30	96	1424	9,19	7387	12,51	
8:34:00	96	1418	9,20	7390	12,50	
8:34:30	96	1411	9,19	7393	12,52	
8:35:00	96	1403	9,19	7392	12,53	
8:35:30	96	1395	9,19	7396	12,55	
8:36:00	96	1387	9,18	7394	12,57	
8:36:30	96	1379	9,18	7398	12,59	
8:37:00	96	1372	9,18	7399	12,59	
8:37:30	96	1366	9,18	7401	12,60	
8:38:00	96	1359	9,18	7401	12,61	
8:38:30	96	1353	9,18	7405	12,64	
8:39:00	96	1345	9,17	7406	12,65	
8:39:30	96	1337	9,17	7408	12,66	
8:40:00	96	1329	9,17	7410	12,68	
8:40:30	96	1320	9,17	7410	12,69	
8:41:00	96	1313	9,17	7408	12,70	
8:41:30	96	1307	9,16	7411	12,73	
8:42:00	96	1301	9,16	7412	12,74	
8:42:30	96	1295	9,16	7409	12,75	
8:43:00	96	1289	9,16	7413	12,77	
8:43:30	96	1282	9,15	7419	12,79	
8:44:00	96	1275	9,15	7418	12,79	
8:44:30	96	1267	9,15	7415	12,81	
8:45:00	96	1258	9,15	7418	12,82	
8:45:30	96	1249	9,15	7423	12,83	
8:46:00	96	1242	9,15	7423	12,83	
8:46:30	96	1235	9,15	7423	12,84	
8:47:00	96	1229	9,14	7427	12,86	
8:47:30	96	1224	9,14	7425	12,87	
8:48:00	96	1217	9,14	7427	12,87	
8:48:30	96	1209	9,14	7428	12,89	
8:49:00	96	1200	9,14	7429	12,88	
8:49:30	96	1192	9,14	7434	12,91	
8:50:00	96	1183	9,14	7431	12,91	
8:50:30	96	1175	9,14	7433	12,91	
8:51:00	96	1168	9,14	7438	12,92	
8:51:30	96	1162	9,13	7437	12,93	
8:52:00	96	1155	9,13	7435	12,94	
8:52:30	96	1148	9,13	7437	12,95	
8:53:00	96	1141	9,13	7441	12,95	
8:53:30	96	1133	9,13	7440	12,97	
8:54:00	96	1125	9,13	7442	12,98	
8:54:30	96	1117	9,13	7445	12,98	
8:55:00	96	1110	9,12	7442	12,99	
8:55:30	96	1102	9,12	7445	13,01	
8:56:00	96	1095	9,12	7445	13,02	
8:56:30	96	1088	9,12	7447	13,02	
8:57:00	96	1080	9,12	7448	13,03	
8:57:30	96	1071	9,12	7449	13,05	
8:58:00	96	1063	9,12	7451	13,06	
8:58:30	96	1056	9,12	7451	13,05	
8:59:00	96	1049	9,11	7453	13,08	
8:59:30	96	1042	9,11	7455	13,09	
9:00:00	96	1035	9,11	7456	13,09	
9:00:30	96	1027	9,11	7454	13,10	
9:01:00	96	1019	9,11	7459	13,11	
9:01:30	96	1774	9,11	7458	13,12	
9:02:00	96	1762	9,10	7441	13,18	
9:02:30	96	1747	9,09	7436	13,22	
9:03:00	96	1734	9,09	7436	13,23	
9:03:30	96	1719	9,09	7430	13,26	
9:04:00	96	1707	9,08	7429	13,28	
9:04:30	96	1695	9,08	7421	13,29	
9:05:00	96	1686	9,08	7425	13,29	
9:05:30	96	1679	9,08	7421	13,31	
9:06:00	96	1672	9,08	7423	13,33	
9:06:30	96	1665	9,08	7420	13,34	
9:07:00	96	1657	9,07	7423	13,37	
9:07:30	96	1647	9,07	7424	13,38	
9:08:00	96	1637	9,07	7426	13,39	
9:08:30	96	1628	9,07	7424	13,41	
9:09:00	96	1619	9,07	7425	13,41	
9:09:30	96	1612	9,06	7428	13,44	
9:10:00	96	1606	9,06	7429	13,45	
9:10:30	96	1600	9,06	7429	13,48	
9:11:00	96	1594	9,06	7433	13,49	
9:11:30	96	1588	9,05	7434	13,50	
9:12:00	96	1580	9,05	7432	13,51	
9:12:30	96	1571	9,05	7437	13,52	
9:13:00	96	1562	9,05	7442	13,52	
9:13:30	96	1553	9,05	7444	13,54	
9:14:00	96	1545	9,05	7443	13,55	
9:14:30	96	1537	9,05	7442	13,56	
9:15:00	96	1531	9,05	7445	13,56
