Repository: ProgWizer/parser

File: project-root/data/Data Acquisition/Data Acquisition/2021 year (353)/21-134.txt (part 1 of 5)
--Test Summary--
Full Path and File Name	
Instrument Name	7322
Instrument Type	Model 7322 Consistometer - Variable Speed
Instrument Serial Number	
Test Start Date	28.05.2021
Test Start Time	9:33:15
Test Stop Date	28.05.2021
Test Stop Time	11:29:11
Test Length	1:55:56
Final Sample Time Offset	1:55:56
Controller Schedule Name	
Sampling Period	1 second
Comments	
Information	WellID	
Information	Customer	
Information	EngName	
Information	CementClass	
Information	CementMfr	
Information	Additives	100G+5DART-100+0.55FLAC-550+0.25Polyxat-120(woc)
Information	Density	1900
Information	BHCT	72
Information	BHST	
Information	FluidLoss	
Information	JobType	
Calculated Value	Time_30Bc	1:37:00
Calculated Value	Time_70Bc	1:55:56
Initial Temperature (°C)	30 °C
Final Temperature (°C)	72 °C
Initial Pressure (MPa)	0,6 MPa
Final Pressure (MPa)	45,0 MPa
Initial Consistency (Bc)	24 Bc
Final Consistency (Bc)	71 Bc
Initial Wall Temperature (°C)	24 °C
Final Wall Temperature (°C)	70 °C
Initial Motor Speed (RPM)	150 RPM
Final Motor Speed (RPM)	150 RPM
--Data--
Time (HH:MM:SS)	Temperature (°C)	Pressure (MPa)	Consistency (Bc)	Wall Temperature (°C)	Motor Speed (RPM)
0:00:00	30	0,6	24	24	150
0:00:01	30	0,6	24	25	150
0:00:02	30	0,6	24	25	150
0:00:03	30	0,6	24	25	150
0:00:04	30	0,6	24	24	150
0:00:05	30	0,6	24	24	150
0:00:06	30	0,6	24	24	150
0:00:07	30	0,6	24	25	150
0:00:08	30	0,6	24	25	150
0:00:09	30	0,6	24	25	150
0:00:10	30	0,6	24	25	150
0:00:11	30	0,6	24	25	150
0:00:12	30	0,6	24	25	150
0:00:13	30	0,7	24	25	150
0:00:14	30	0,7	24	25	150
0:00:15	30	0,7	24	25	150
0:00:16	30	0,7	24	25	150
0:00:17	30	0,7	24	25	150
0:00:18	30	0,7	24	25	150
0:00:19	30	0,7	24	25	150
0:00:20	30	0,8	24	25	150
0:00:21	30	0,8	24	25	150
0:00:22	30	0,8	24	25	150
0:00:23	30	0,8	24	25	150
0:00:24	30	0,9	24	25	150
0:00:25	30	0,9	24	25	150
0:00:26	30	0,9	24	25	150
0:00:27	30	1,0	24	25	150
0:00:28	30	1,0	24	26	150
0:00:29	30	1,0	24	25	150
0:00:30	30	1,0	24	26	150
0:00:31	30	1,1	24	26	150
0:00:32	30	1,1	24	26	150
0:00:33	30	1,1	24	26	150
0:00:34	30	1,1	24	26	150
0:00:35	30	1,1	24	26	150
0:00:36	30	1,2	24	26	150
0:00:37	30	1,2	25	26	150
0:00:38	30	1,3	25	26	150
0:00:39	30	1,3	25	26	150
0:00:40	30	1,3	25	27	150
0:00:41	30	1,3	25	27	150
0:00:42	30	1,3	25	27	150
0:00:43	30	1,3	25	27	150
0:00:44	30	1,3	25	27	150
0:00:45	30	1,4	25	27	150
0:00:46	30	1,4	25	27	150
0:00:47	30	1,4	25	27	150
0:00:48	30	1,4	25	27	150
0:00:49	30	1,4	25	27	150
0:00:50	30	1,4	24	27	150
0:00:51	30	1,5	24	27	150
0:00:52	30	1,6	24	28	150
0:00:53	30	1,6	24	28	150
0:00:54	30	1,6	24	28	150
0:00:55	30	1,6	24	28	150
0:00:56	30	1,7	24	28	150
0:00:57	30	1,7	24	28	150
0:00:58	30	1,7	24	28	150
0:00:59	30	1,7	24	28	150
0:01:00	30	1,7	24	28	150
0:01:01	30	1,8	24	28	150
0:01:02	30	1,8	24	29	150
0:01:03	30	1,8	24	29	150
0:01:04	30	1,8	24	29	150
0:01:05	30	1,8	24	29	150
0:01:06	30	1,9	23	29	150
0:01:07	30	1,9	23	29	150
0:01:08	30	1,9	23	29	150
0:01:09	30	1,9	23	29	150
0:01:10	30	2,0	23	29	150
0:01:11	30	2,0	23	30	150
0:01:12	30	2,0	23	30	150
0:01:13	30	2,1	23	30	150
0:01:14	30	2,1	23	30	150
0:01:15	30	2,1	23	30	150
0:01:16	30	2,2	22	30	150
0:01:17	30	2,2	22	31	150
0:01:18	30	2,2	23	31	150
0:01:19	30	2,3	23	31	150
0:01:20	30	2,3	23	31	150
0:01:21	29	2,3	23	31	150
0:01:22	29	2,4	23	31	150
0:01:23	29	2,4	23	31	150
0:01:24	29	2,4	23	31	150
0:01:25	29	2,5	23	32	150
0:01:26	29	2,5	23	32	150
0:01:27	29	2,5	23	32	150
0:01:28	29	2,6	23	32	150
0:01:29	29	2,6	23	32	150
0:01:30	29	2,6	22	32	150
0:01:31	29	2,7	23	32	150
0:01:32	29	2,7	22	33	150
0:01:33	29	2,7	22	33	150
0:01:34	29	2,8	22	33	150
0:01:35	29	2,8	22	33	150
0:01:36	29	2,9	22	33	150
0:01:37	29	2,9	22	33	150
0:01:38	29	2,9	22	33	150
0:01:39	29	3,0	22	33	150
0:01:40	29	3,0	22	34	150
0:01:41	29	3,0	22	34	150
0:01:42	29	3,1	22	34	150
0:01:43	29	3,1	22	34	150
0:01:44	29	3,1	22	34	150
0:01:45	29	3,2	22	34	150
0:01:46	29	3,2	22	34	150
0:01:47	29	3,2	22	34	150
0:01:48	29	3,3	21	34	150
0:01:49	29	3,3	21	34	150
0:01:50	29	3,3	21	34	150
0:01:51	29	3,4	21	34	150
0:01:52	29	3,4	21	35	150
0:01:53	29	3,4	21	35	150
0:01:54	29	3,5	21	35	150
0:01:55	29	3,5	21	35	150
0:01:56	29	3,6	21	35	150
0:01:57	29	3,6	21	35	150
0:01:58	29	3,6	21	35	150
0:01:59	29	3,7	21	35	150
0:02:00	29	3,7	21	35	150
0:02:01	29	3,7	21	35	150
0:02:02	29	3,8	21	36	150
0:02:03	30	3,8	21	36	150
0:02:04	30	3,8	21	36	150
0:02:05	30	3,9	21	36	150
0:02:06	30	3,9	21	36	150
0:02:07	30	3,9	21	36	150
0:02:08	30	4,0	21	36	150
0:02:09	30	4,0	21	36	150
0:02:10	30	4,0	21	36	150
0:02:11	30	3,9	21	36	150
0:02:12	30	3,9	21	36	150
0:02:13	30	4,0	22	36	150
0:02:14	30	4,0	21	36	150
0:02:15	30	4,0	21	36	150
0:02:16	30	4,1	21	37	150
0:02:17	30	4,1	21	37	150
0:02:18	30	4,1	21	37	150
0:02:19	30	4,2	21	37	150
0:02:20	30	4,2	21	37	150
0:02:21	30	4,2	22	37	150
0:02:22	30	4,2	22	37	150
0:02:23	30	4,2	22	37	150
0:02:24	30	4,2	22	37	150
0:02:25	30	4,2	22	37	150
0:02:26	30	4,2	22	37	150
0:02:27	30	4,2	22	37	150
0:02:28	30	4,3	22	37	150
0:02:29	30	4,3	22	37	150
0:02:30	30	4,3	22	37	150
0:02:31	30	4,4	22	37	150
0:02:32	30	4,4	22	38	150
0:02:33	30	4,4	22	37	150
0:02:34	30	4,4	22	38	150
0:02:35	30	4,4	22	38	150
0:02:36	30	4,4	22	38	150
0:02:37	30	4,4	22	38	150
0:02:38	30	4,4	22	38	150
0:02:39	30	4,5	22	38	150
0:02:40	30	4,5	22	38	150
0:02:41	30	4,5	22	38	150
0:02:42	30	4,5	22	38	150
0:02:43	30	4,6	22	38	150
0:02:44	30	4,6	22	38	150
0:02:45	30	4,6	22	38	150
0:02:46	30	4,6	22	38	150
0:02:47	30	4,7	22	39	150
0:02:48	30	4,7	22	38	150
0:02:49	30	4,7	22	39	150
0:02:50	30	4,7	22	39	150
0:02:51	30	4,8	22	38	150
0:02:52	30	4,7	22	39	150
0:02:53	30	4,7	22	39	150
0:02:54	30	4,7	22	39	150
0:02:55	30	4,8	22	39	150
0:02:56	30	4,8	22	39	150
0:02:57	30	4,8	22	39	150
0:02:58	30	4,8	22	39	150
0:02:59	30	4,8	22	39	150
0:03:00	30	4,9	22	39	150
0:03:01	30	4,9	22	39	150
0:03:02	30	4,9	22	39	150
0:03:03	30	4,9	22	39	150
0:03:04	30	4,9	22	39	150
0:03:05	30	5,0	22	39	150
0:03:06	30	5,0	22	39	150
0:03:07	30	5,0	22	39	150
0:03:08	30	5,0	22	39	150
0:03:09	30	5,0	21	39	150
0:03:10	30	5,0	21	39	150
0:03:11	30	5,1	21	39	150
0:03:12	30	5,1	21	39	150
0:03:13	31	5,1	21	39	150
0:03:14	31	5,1	22	39	150
0:03:15	31	5,1	22	39	150
0:03:16	31	5,1	22	39	150
0:03:17	31	5,2	22	40	150
0:03:18	31	5,2	21	39	150
0:03:19	31	5,2	21	39	150
0:03:20	31	5,2	21	39	150
0:03:21	31	5,2	21	39	150
0:03:22	31	5,3	21	39	150
0:03:23	31	5,3	21	39	150
0:03:24	31	5,3	21	39	150
0:03:25	31	5,3	22	39	150
0:03:26	31	5,3	22	40	150
0:03:27	31	5,3	22	40	150
0:03:28	31	5,4	22	40	150
0:03:29	31	5,4	22	40	150
0:03:30	31	5,4	22	40	150
0:03:31	31	5,4	22	40	150
0:03:32	31	5,4	22	40	150
0:03:33	31	5,5	22	40	150
0:03:34	31	5,5	22	40	150
0:03:35	31	5,5	22	40	150
0:03:36	31	5,5	22	40	150
0:03:37	31	5,5	22	40	150
0:03:38	31	5,5	22	40	150
0:03:39	31	5,5	22	40	150
0:03:40	31	5,6	22	40	150
0:03:41	31	5,6	22	40	150
0:03:42	31	5,6	22	40	150
0:03:43	31	5,6	22	40	150
0:03:44	31	5,6	22	40	150
0:03:45	31	5,6	22	40	150
0:03:46	31	5,7	22	40	150
0:03:47	31	5,7	22	40	150
0:03:48	31	5,7	22	40	150
0:03:49	31	5,7	22	40	150
0:03:50	31	5,7	22	40	150
0:03:51	31	5,7	22	40	150
0:03:52	31	5,7	22	40	150
0:03:53	31	5,8	22	40	150
0:03:54	31	5,8	22	40	150
0:03:55	31	5,8	21	40	150
0:03:56	31	5,8	21	40	150
0:03:57	31	5,8	21	40	150
0:03:58	32	5,8	21	40	150
0:03:59	32	5,8	21	40	150
0:04:00	32	5,9	21	40	150
0:04:01	32	5,9	21	40	150
0:04:02	32	5,9	21	40	150
0:04:03	32	5,9	21	41	150
0:04:04	32	5,9	21	40	150
0:04:05	32	5,9	21	41	150
0:04:06	32	5,9	21	40	150
0:04:07	32	5,9	21	40	150
0:04:08	32	6,0	21	41	150
0:04:09	32	6,0	21	40	150
0:04:10	32	6,0	21	41	150
0:04:11	32	6,0	21	40	150
0:04:12	32	6,0	21	41	150
0:04:13	32	6,0	21	40	150
0:04:14	32	6,0	21	40	150
0:04:15	32	6,0	21	41	150
0:04:16	32	6,1	21	41	150
0:04:17	32	6,1	21	40	150
0:04:18	32	6,1	21	40	150
0:04:19	32	6,1	21	40	150
0:04:20	32	6,1	21	40	150
0:04:21	32	6,1	21	41	150
0:04:22	32	6,1	21	41	150
0:04:23	32	6,1	21	41	150
0:04:24	32	6,2	21	41	150
0:04:25	32	6,2	21	41	150
0:04:26	32	6,2	21	41	150
0:04:27	32	6,2	21	41	150
0:04:28	32	6,2	21	41	150
0:04:29	32	6,2	21	41	150
0:04:30	32	6,2	21	41	150
0:04:31	32	6,2	21	41	150
0:04:32	32	6,3	21	41	150
0:04:33	32	6,3	21	41	150
0:04:34	32	6,3	20	41	150
0:04:35	32	6,3	20	41	150
0:04:36	32	6,3	20	41	150
0:04:37	32	6,3	20	41	150
0:04:38	32	6,3	21	41	150
0:04:39	32	6,3	20	41	150
0:04:40	32	6,4	20	41	150
0:04:41	32	6,4	20	41	150
0:04:42	33	6,4	20	41	150
0:04:43	33	6,4	21	41	150
0:04:44	33	6,4	21	41	150
0:04:45	33	6,4	20	41	150
0:04:46	33	6,4	20	41	150
0:04:47	33	6,4	20	41	150
0:04:48	33	6,5	20	41	150
0:04:49	33	6,5	20	41	150
0:04:50	33	6,5	20	41	150
0:04:51	33	6,5	20	41	150
0:04:52	33	6,5	20	41	150
0:04:53	33	6,5	20	41	150
0:04:54	33	6,5	20	41	150
0:04:55	33	6,5	20	41	150
0:04:56	33	6,5	20	41	150
0:04:57	33	6,6	20	41	150
0:04:58	33	6,6	20	41	150
0:04:59	33	6,6	20	41	150
0:05:00	33	6,6	20	41	150
0:05:01	33	6,6	20	41	150
0:05:02	33	6,6	20	41	150
0:05:03	33	6,6	21	41	150
0:05:04	33	6,6	21	41	150
0:05:05	33	6,7	21	42	150
0:05:06	33	6,7	21	41	150
0:05:07	33	6,7	21	41	150
0:05:08	33	6,7	21	41	150
0:05:09	33	6,7	20	41	150
0:05:10	33	6,7	20	41	150
0:05:11	33	6,7	20	41	150
0:05:12	33	6,7	20	41	150
0:05:13	33	6,8	20	41	150
0:05:14	33	6,8	20	41	150
0:05:15	33	6,8	20	41	150
0:05:16	33	6,8	21	41	150
0:05:17	33	6,8	20	41	150
0:05:18	33	6,8	20	42	150
0:05:19	33	6,8	20	41	150
0:05:20	33	6,8	20	41	150
0:05:21	33	6,8	21	42	150
0:05:22	33	6,9	21	42	150
0:05:23	33	6,9	21	42	150
0:05:24	33	6,9	21	42	150
0:05:25	33	6,9	21	42	150
0:05:26	33	6,9	21	42	150
0:05:27	33	6,9	21	42	150
0:05:28	34	6,9	21	42	150
0:05:29	34	6,9	21	42	150
0:05:30	34	6,9	21	41	150
0:05:31	34	7,0	21	41	150
0:05:32	34	7,0	21	42	150
0:05:33	34	7,0	21	42	150
0:05:34	34	7,0	21	42	150
0:05:35	34	7,0	21	42	150
0:05:36	34	7,0	21	42	150
0:05:37	34	7,0	21	42	150
0:05:38	34	7,0	21	42	150
0:05:39	34	7,0	21	42	150
0:05:40	34	7,1	20	42	150
0:05:41	34	7,1	20	42	150
0:05:42	34	7,1	20	42	150
0:05:43	34	7,1	20	42	150
0:05:44	34	7,1	20	42	150
0:05:45	34	7,1	20	42	150
0:05:46	34	7,1	20	42	150
0:05:47	34	7,2	20	42	150
0:05:48	34	7,2	20	42	150
0:05:49	34	7,2	20	42	150
0:05:50	34	7,2	20	42	150
0:05:51	34	7,2	20	42	150
0:05:52	34	7,3	20	42	150
0:05:53	34	7,3	20	42	150
0:05:54	34	7,3	20	42	150
0:05:55	34	7,3	20	42	150
0:05:56	34	7,3	20	42	150
0:05:57	34	7,3	20	42	150
0:05:58	34	7,3	20	42	150
0:05:59	34	7,4	20	42	150
0:06:00	34	7,4	20	42	150
0:06:01	34	7,4	20	42	150
0:06:02	34	7,4	20	43	150
0:06:03	34	7,4	20	43	150
0:06:04	34	7,4	20	43	150
0:06:05	34	7,4	20	43	150
0:06:06	34	7,4	20	43	150
0:06:07	34	7,5	20	43	150
0:06:08	34	7,5	20	43	150
0:06:09	34	7,5	20	43	150
0:06:10	34	7,5	20	43	150
0:06:11	34	7,5	20	43	150
0:06:12	34	7,5	20	43	150
0:06:13	34	7,5	20	43	150
0:06:14	35	7,5	20	43	150
0:06:15	35	7,5	20	43	150
0:06:16	35	7,5	20	43	150
0:06:17	35	7,6	20	43	150
0:06:18	35	7,6	20	43	150
0:06:19	35	7,6	20	43	150
0:06:20	35	7,6	20	43	150
0:06:21	35	7,6	19	43	150
0:06:22	35	7,6	19	43	150
0:06:23	35	7,6	19	43	150
0:06:24	35	7,6	19	43	150
0:06:25	35	7,7	19	43	150
0:06:26	35	7,7	19	43	150
0:06:27	35	7,7	19	43	150
0:06:28	35	7,8	19	43	150
0:06:29	35	8,0	19	43	150
0:06:30	35	8,2	19	43	150
0:06:31	35	8,2	19	43	150
0:06:32	35	8,2	19	43	150
0:06:33	35	8,2	19	43	150
0:06:34	35	8,2	19	43	150
0:06:35	35	8,3	18	43	150
0:06:36	35	8,3	18	43	150
0:06:37	35	8,3	19	43	150
0:06:38	35	8,3	19	43	150
0:06:39	35	8,3	19	43	150
0:06:40	35	8,3	19	43	150
0:06:41	35	8,3	19	43	150
0:06:42	35	8,3	19	43	150
0:06:43	35	8,3	19	43	150
0:06:44	35	8,3	19	43	150
0:06:45	35	8,4	19	43	150
0:06:46	35	8,4	19	43	150
0:06:47	35	8,4	19	43	150
0:06:48	35	8,4	19	43	150
0:06:49	35	8,4	19	43	150
0:06:50	35	8,4	18	43	150
0:06:51	35	8,4	18	43	150
0:06:52	35	8,4	18	43	150
0:06:53	35	8,4	18	43	150
0:06:54	35	8,4	18	43	150
0:06:55	35	8,5	18	43	150
0:06:56	35	8,5	18	43	150
0:06:57	35	8,5	18	43	150
0:06:58	35	8,5	18	43	150
0:06:59	35	8,5	18	43	150
0:07:00	35	8,5	18	43	150
0:07:01	36	8,5	18	43	150
0:07:02	36	8,5	18	43	150
0:07:03	36	8,5	18	43	150
0:07:04	36	8,6	18	43	150
0:07:05	36	8,6	18	43	150
0:07:06	36	8,6	18	43	150
0:07:07	36	8,6	18	43	150
0:07:08	36	8,6	18	43	150
0:07:09	36	8,6	18	43	150
0:07:10	36	8,6	18	43	150
0:07:11	36	8,6	18	44	150
0:07:12	36	8,7	18	43	150
0:07:13	36	8,7	18	44	150
0:07:14	36	8,7	18	44	150
0:07:15	36	8,7	18	44	150
0:07:16	36	8,7	18	43	150
0:07:17	36	8,7	18	44	150
0:07:18	36	8,7	18	44	150
0:07:19	36	8,8	18	44	150
0:07:20	36	8,8	18	44	150
0:07:21	36	8,8	18	44	150
0:07:22	36	8,8	18	44	150
0:07:23	36	8,8	18	44	150
0:07:24	36	8,8	18	44	150
0:07:25	36	8,8	18	44	150
0:07:26	36	8,9	18	44	150
0:07:27	36	8,9	18	44	150
0:07:28	36	8,9	18	44	150
0:07:29	36	8,9	18	44	150
0:07:30	36	8,9	18	44	150
0:07:31	36	8,9	18	44	150
0:07:32	36	8,9	18	44	150
0:07:33	36	9,0	18	44	150
0:07:34	36	9,0	18	44	150
0:07:35	36	9,0	18	44	150
0:07:36	36	9,0	18	44	150
0:07:37	36	9,0	18	44	150
0:07:38	36	9,0	18	44	150
0:07:39	36	9,0	18	44	150
0:07:40	36	9,0	18	44	150
0:07:41	36	9,0	18	44	150
0:07:42	36	9,1	18	44	150
0:07:43	36	9,3	18	44	150
0:07:44	36	9,3	18	44	150
0:07:45	36	9,3	18	44	150
0:07:46	36	9,3	18	44	150
0:07:47	36	9,4	18	44	150
0:07:48	37	9,4	18	44	150
0:07:49	37	9,4	18	44	150
0:07:50	37	9,4	17	44	150
0:07:51	37	9,4	17	44	150
0:07:52	37	9,4	17	44	150
0:07:53	37	9,4	17	44	150
0:07:54	37	9,4	17	44	150
0:07:55	37	9,4	17	44	150
0:07:56	37	9,4	17	44	150
0:07:57	37	9,4	17	44	150
0:07:58	37	9,4	17	44	150
0:07:59	37	9,5	17	44	150
0:08:00	37	9,5	17	44	150
0:08:01	37	9,5	17	44	150
0:08:02	37	9,5	17	44	150
0:08:03	37	9,5	17	44	150
0:08:04	37	9,5	17	44	150
0:08:05	37	9,5	17	44	150
0:08:06	37	9,5	17	44	150
0:08:07	37	9,5	17	44	150
0:08:08	37	9,5	17	44	150
0:08:09	37	9,6	17	44	150
0:08:10	37	9,7	17	44	150
0:08:11	37	9,8	17	44	150
0:08:12	37	9,8	17	44	150
0:08:13	37	9,8	17	45	150
0:08:14	37	9,8	17	45	150
0:08:15	37	9,8	17	44	150
0:08:16	37	9,8	17	44	150
0:08:17	37	9,8	17	45	150
0:08:18	37	9,8	17	45	150
0:08:19	37	9,9	17	45	150
0:08:20	37	9,9	17	45	150
0:08:21	37	9,9	17	45	150
0:08:22	37	9,9	17	45	150
0:08:23	37	9,9	17	45	150
0:08:24	37	9,9	17	45	150
0:08:25	37	9,9	17	45	150
0:08:26	37	9,9	17	45	150
0:08:27	37	9,9	17	45	150
0:08:28	37	9,9	17	45	150
0:08:29	37	9,9	17	45	150
0:08:30	37	10,0	17	45	150
0:08:31	37	10,0	17	45	150
0:08:32	37	10,0	17	45	150
0:08:33	37	10,0	17	45	150
0:08:34	37	10,0	17	45	150
0:08:35	37	10,0	17	45	150
0:08:36	37	10,2	17	45	150
0:08:37	37	10,4	17	45	150
0:08:38	37	10,5	17	45	150
0:08:39	38	10,5	17	45	150
0:08:40	38	10,5	17	45	150
0:08:41	38	10,5	17	45	150
0:08:42	38	10,6	17	45	150
0:08:43	38	10,6	17	45	150
0:08:44	38	10,6	17	45	150
0:08:45	38	10,6	18	45	150
0:08:46	38	10,6	18	45	150
0:08:47	38	10,6	18	45	150
0:08:48	38	10,6	18	45	150
0:08:49	38	10,6	18	45	150
0:08:50	38	10,6	18	45	150
0:08:51	38	10,6	18	45	150
0:08:52	38	10,6	18	45	150
0:08:53	38	10,7	18	45	150
0:08:54	38	10,7	18	45	150
0:08:55	38	10,7	18	45	150
0:08:56	38	10,7	18	45	150
0:08:57	38	10,7	18	45	150
0:08:58	38	10,7	18	45	150
0:08:59	38	10,7	18	45	150
0:09:00	38	10,7	18	45	150
0:09:01	38	10,7	18	45	150
0:09:02	38	10,7	18	45	150
0:09:03	38	10,8	18	45	150
0:09:04	38	10,8	18	45	150
0:09:05	38	10,8	18	45	150
0:09:06	38	10,8	18	45	150
0:09:07	38	10,8	18	45	150
0:09:08	38	10,8	18	45	150
0:09:09	38	10,8	18	45	150
0:09:10	38	10,8	18	45	150
0:09:11	38	10,8	18	45	150
0:09:12	38	10,9	18	45	150
0:09:13	38	10,9	18	45	150
0:09:14	38	10,9	18	45	150
0:09:15	38	10,9	18	45	150
0:09:16	38	10,9	18	46	150
0:09:17	38	10,9	18	45	150
0:09:18	38	10,9	18	45	150
0:09:19	38	10,9	18	45	150
0:09:20	38	10,9	18	45	150
0:09:21	38	10,9	18	45	150
0:09:22	38	10,9	18	45	150
0:09:23	38	11,0	18	45	150
0:09:24	38	11,0	18	45	150
0:09:25	38	11,0	18	45	150
0:09:26	38	11,0	18	45	150
0:09:27	38	11,0	18	45	150
0:09:28	38	11,0	18	46	150
0:09:29	38	11,2	18	46	150
0:09:30	39	11,3	18	46	150
0:09:31	39	11,3	18	46	150
0:09:32	39	11,3	18	46	150
0:09:33	39	11,3	18	46	150
0:09:34	39	11,4	18	46	150
0:09:35	39	11,4	18	46	150
0:09:36	39	11,4	18	46	150
0:09:37	39	11,4	18	46	150
0:09:38	39	11,4	18	46	150
0:09:39	39	11,4	18	46	150
0:09:40	39	11,4	18	46	150
0:09:41	39	11,4	18	46	150
0:09:42	39	11,5	18	46	150
0:09:43	39	11,5	18	46	150
0:09:44	39	11,5	18	46	150
0:09:45	39	11,5	18	46	150
0:09:46	39	11,5	18	46	150
0:09:47	39	11,5	18	46	150
0:09:48	39	11,5	18	46	150
0:09:49	39	11,5	18	46	150
0:09:50	39	11,5	18	46	150
0:09:51	39	11,6	18	46	150
0:09:52	39	11,6	18	46	150
0:09:53	39	11,6	18	46	150
0:09:54	39	11,6	18	46	150
0:09:55	39	11,6	18	46	150
0:09:56	39	11,6	18	46	150
0:09:57	39	11,6	18	46	150
0:09:58	39	11,6	18	46	150
0:09:59	39	11,6	18	46	150
0:10:00	39	11,7	18	46	150
0:10:01	39	11,7	18	46	150
0:10:02	39	11,7	18	46	150
0:10:03	39	11,7	18	46	150
0:10:04	39	11,7	18	46	150
0:10:05	39	11,7	18	46	150
0:10:06	39	11,7	18	46	150
0:10:07	39	11,8	18	46	150
0:10:08	39	11,9	18	46	150
0:10:09	39	12,0	18	46	150
0:10:10	39	12,0	18	46	150
0:10:11	39	12,0	18	46	150
0:10:12	39	12,0	18	46	150
0:10:13	39	12,0	18	46	150
0:10:14	39	12,1	18	46	150
0:10:15	39	12,1	18	46	150
0:10:16	39	12,1	18	46	150
0:10:17	39	12,1	18	46	150
0:10:18	39	12,1	18	46	150
0:10:19	39	12,1	19	47	150
0:10:20	39	12,1	19	47	150
0:10:21	39	12,1	19	47	150
0:10:22	39	12,1	19	47	150
0:10:23	39	12,2	19	46	150
0:10:24	40	12,2	19	46	150
0:10:25	40	12,2	19	47	150
0:10:26	40	12,2	19	47	150
0:10:27	40	12,2	19	47	150
0:10:28	40	12,2	19	47	150
0:10:29	40	12,2	19	47	150
0:10:30	40	12,2	19	47	150
0:10:31	40	12,3	19	47	150
0:10:32	40	12,3	19	47	150
0:10:33	40	12,3	19	47	150
0:10:34	40	12,3	19	47	150
0:10:35	40	12,3	19	47	150
0:10:36	40	12,3	19	47	150
0:10:37	40	12,3	19	47	150
0:10:38	40	12,4	19	47	150
0:10:39	40	12,4	19	47	150
0:10:40	40	12,4	19	47	150
0:10:41	40	12,4	19	47	150
0:10:42	40	12,4	19	47	150
0:10:43	40	12,4	19	47	150
0:10:44	40	12,4	19	47	150
0:10:45	40	12,4	19	47	150
0:10:46	40	12,5	19	47	150
0:10:47	40	12,5	18	47	150
0:10:48	40	12,5	18	47	150
0:10:49	40	12,6	18	47	150
0:10:50	40	12,6	18	47	150
0:10:51	40	12,7	18	47	150
0:10:52	40	12,7	18	47	150
0:10:53	40	12,7	18	47	150
0:10:54	40	12,7	18	47	150
0:10:55	40	12,7	18	47	150
0:10:56	40	12,7	18	47	150
0:10:57	40	12,8	18	48	150
0:10:58	40	12,8	18	47	150
0:10:59	40	12,8	18	47	150
0:11:00	40	12,8	18	48	150
0:11:01	40	12,8	18	48	150
0:11:02	40	12,8	18	48	150
0:11:03	40	12,8	18	48	150
0:11:04	40	12,9	18	47	150
0:11:05	40	12,9	18	47	150
0:11:06	40	12,9	18	48	150
0:11:07	40	12,9	18	48	150
0:11:08	40	12,9	18	48	150
0:11:09	40	12,9	18	47	150
0:11:10	40	12,9	18	48	150
0:11:11	40	13,0	18	48	150
0:11:12	40	13,0	18	48	150
0:11:13	40	13,0	18	48	150
0:11:14	40	13,0	18	47	150
0:11:15	40	13,0	18	48	150
0:11:16	40	13,2	18	48	150
0:11:17	40	13,2	18	48	150
0:11:18	40	13,3	18	48	150
0:11:19	40	13,3	18	48	150
0:11:20	41	13,3	18	48	150
0:11:21	41	13,3	18	48	150
0:11:22	41	13,3	18	48	150
0:11:23	41	13,4	18	48	150
0:11:24	41	13,4	18	48	150
0:11:25	41	13,4	18	48	150
0:11:26	41	13,4	18	48	150
0:11:27	41	13,4	18	48	150
0:11:28	41	13,4	18	48	150
0:11:29	41	13,4	18	48	150
0:11:30	41	13,4	18	48	150
0:11:31	41	13,5	18	48	150
0:11:32	41	13,5	18	48	150
0:11:33	41	13,5	18	48	150
0:11:34	41	13,5	18	48	150
0:11:35	41	13,5	18	48	150
0:11:36	41	13,5	18	48	150
0:11:37	41	13,5	18	48	150
0:11:38	41	13,5	17	48	150
0:11:39	41	13,5	17	48	150
0:11:40	41	13,6	17	48	150
0:11:41	41	13,6	17	48	150
0:11:42	41	13,6	17	48	150
0:11:43	41	13,6	17	48	150
0:11:44	41	13,6	17	48	150
0:11:45	41	13,6	17	48	150
0:11:46	41	13,6	17	48	150
0:11:47	41	13,6	17	48	150
0:11:48	41	13,7	17	49	150
0:11:49	41	13,7	17	49	150
0:11:50	41	13,7	17	48	150
0:11:51	41	13,7	17	49	150
0:11:52	41	13,7	17	48	150
0:11:53	41	13,7	17	48	150
0:11:54	41	13,7	17	49	150
0:11:55	41	13,7	17	49	150
0:11:56	41	13,9	17	49	150
0:11:57	41	14,0	17	49	150
0:11:58	41	14,0	17	48	150
0:11:59	41	14,1	17	48	150
0:12:00	41	14,1	17	48	150
0:12:01	41	14,1	17	48	150
0:12:02	41	14,1	17	48	150
0:12:03	41	14,1	17	48	150
0:12:04	41	14,1	17	48	150
0:12:05	41	14,2	17	48	150
0:12:06	41	14,2	17	48	150
0:12:07	41	14,2	17	48	150
0:12:08	41	14,2	17	48	150
0:12:09	41	14,2	17	48	150
0:12:10	41	14,2	17	48	150
0:12:11	41	14,2	17	48	150
0:12:12	41	14,2	17	48	150
0:12:13	41	14,3	17	48	150
0:12:14	41	14,3	17	49	150
0:12:15	41	14,3	17	48	150
0:12:16	42	14,3	17	49	150
0:12:17	42	14,3	17	48	150
0:12:18	42	14,3	17	49	150
0:12:19	42	14,3	17	48	150
0:12:20	42	14,3	17	49	150
0:12:21	42	14,4	17	49	150
0:12:22	42	14,4	17	49	150
0:12:23	42	14,4	17	49	150
0:12:24	42	14,4	17	49	150
0:12:25	42	14,4	17	49	150
0:12:26	42	14,4	17	49	150
0:12:27	42	14,4	17	49	150
0:12:28	42	14,4	17	49	150
0:12:29	42	14,5	17	49	150
0:12:30	42	14,5	17	49	150
0:12:31	42	14,5	17	49	150
0:12:32	42	14,5	17	49	150
0:12:33	42	14,5	17	49	150
0:12:34	42	14,5	17	49	150
0:12:35	42	14,5	17	49	150
0:12:36	42	14,5	17	49	150
0:12:37	42	14,5	17	49	150
0:12:38	42	14,6	17	49	150
0:12:39	42	14,6	17	49	150
0:12:40	42	14,6	17	49	150
0:12:41	42	14,7	17	49	150
0:12:42	42	14,8	17	49	150
0:12:43	42	14,8	17	49	150
0:12:44	42	14,8	16	49	150
0:12:45	42	14,8	16	49	150
0:12:46	42	14,9	16	49	150
0:12:47	42	14,9	16	49	150
0:12:48	42	14,9	16	49	150
0:12:49	42	14,9	16	49	150
0:12:50	42	14,9	16	49	150
0:12:51	42	14,9	16	49	150
0:12:52	42	14,9	16	49	150
0:12:53	42	15,0	16	49	150
0:12:54	42	15,0	16	49	150
0:12:55	42	15,0	16	49	150
0:12:56	42	15,0	16	49	150
0:12:57	42	15,0	16	49	150
0:12:58	42	15,0	16	49	150
0:12:59	42	15,0	16	49	150
0:13:00	42	15,0	16	49	150
0:13:01	42	15,0	16	49	150
0:13:02	42	15,1	16	49	150
0:13:03	42	15,1	16	49	150
0:13:04	42	15,1	16	49	150
0:13:05	42	15,1	16	49	150
0:13:06	42	15,1	16	49	150
0:13:07	42	15,1	16	49	150
0:13:08	42	15,1	16	49	150
0:13:09	42	15,1	16	49	150
0:13:10	42	15,2	16	49	150
0:13:11	43	15,2	16	49	150
0:13:12	43	15,2	16	49	150
0:13:13	43	15,2	16	49	150
0:13:14	43	15,2	16	49	150
0:13:15	43	15,2	16	49	150
0:13:16	43	15,2	16	49	150
0:13:17	43	15,2	16	50	150
0:13:18	43	15,3	16	49	150
0:13:19	43	15,4	16	50	150
0:13:20	43	15,5	16	50	150
0:13:21	43	15,5	16	50	150
0:13:22	43	15,5	16	50	150
0:13:23	43	15,6	16	50	150
0:13:24	43	15,6	16	50	150
0:13:25	43	15,6	17	50	150
0:13:26	43	15,6	17	50	150
0:13:27	43	15,6	17	50	150
0:13:28	43	15,6	17	50	150
0:13:29	43	15,6	16	50	150
0:13:30	43	15,6	16	50	150
0:13:31	43	15,7	16	50	150
0:13:32	43	15,7	16	50	150
0:13:33	43	15,7	17	50	150
0:13:34	43	15,7	17	50	150
0:13:35	43	15,7	17	50	150
0:13:36	43	15,7	17	50	150
0:13:37	43	15,7	17	50	150
0:13:38	43	15,8	17	50	150
0:13:39	43	15,8	17	50	150
0:13:40	43	15,8	17	50	150
0:13:41	43	15,8	17	50	150
0:13:42	43	15,8	17	50	150
0:13:43	43	15,8	17	50	150
0:13:44	43	15,8	17	50	150
0:13:45	43	15,9	17	50	150
0:13:46	43	15,9	17	50	150
0:13:47	43	15,9	17	50	150
0:13:48	43	15,9	17	50	150
0:13:49	43	15,9	17	50	150
0:13:50	43	15,9	17	50	150
0:13:51	43	15,9	17	50	150
0:13:52	43	16,0	17	50	150
0:13:53	43	16,0	17	50	150
0:13:54	43	16,0	17	50	150
0:13:55	43	16,0	17	50	150
0:13:56	43	16,0	17	50	150
0:13:57	43	16,0	17	51	150
0:13:58	43	16,0	17	50	150
0:13:59	43	16,1	17	50	150
0:14:00	43	16,2	17	50	150
0:14:01	43	16,3	17	50	150
0:14:02	43	16,3	17	50	150
0:14:03	43	16,4	17	50	150
0:14:04	43	16,4	17	51	150
0:14:05	43	16,4	17	50	150
0:14:06	43	16,4	17	51	150
0:14:07	44	16,4	17	51	150
0:14:08	44	16,4	17	51	150
0:14:09	44	16,4	17	51	150
0:14:10	44	16,5	17	51	150
0:14:11	44	16,5	17	51	150
0:14:12	44	16,5	17	51	150
0:14:13	44	16,5	17	51	150
0:14:14	44	16,5	17	51	150
0:14:15	44	16,5	17	51	150
0:14:16	44	16,5	17	51	150
0:14:17	44	16,5	17	51	150
0:14:18	44	16,6	17	51	150
0:14:19	44	16,6	17	51	150
0:14:20	44	16,6	17	51	150
0:14:21	44	16,6	17	51	150
0:14:22	44	16,6	17	51	150
0:14:23	44	16,6	17	51	150
0:14:24	44	16,6	17	51	150
0:14:25	44	16,6	17	51	150
0:14:26	44	16,7	17	51	150
0:14:27	44	16,7	17	51	150
0:14:28	44	16,7	17	51	150
0:14:29	44	16,7	17	51	150
0:14:30	44	16,7	17	51	150
0:14:31	44	16,7	17	51	150
0:14:32	44	16,7	17	51	150
0:14:33	44	16,8	17	51	150
0:14:34	44	16,8	17	51	150
0:14:35	44	16,8	17	51	150
0:14:36	44	16,8	17	51	150
0:14:37	44	16,8	17	51	150
0:14:38	44	16,8	17	51	150
0:14:39	44	16,8	17	51	150
0:14:40	44	16,8	17	51	150
0:14:41	44	16,9	17	51	150
0:14:42	44	16,9	17	51	150
0:14:43	44	16,9	17	51	150
0:14:44	44	16,9	17	51	150
0:14:45	44	16,9	17	51	150
0:14:46	44	16,9	17	51	150
0:14:47	44	16,9	17	51	150
0:14:48	44	17,0	17	51	150
0:14:49	44	17,1	17	51	150
0:14:50	44	17,1	17	51	150
0:14:51	44	17,1	17	51	150
0:14:52	44	17,1	17	51	150
0:14:53	44	17,1	17	51	150
0:14:54	44	17,2	17	51	150
0:14:55	44	17,2	17	52	150
0:14:56	44	17,2	17	51	150
0:14:57	44	17,2	17	51	150
0:14:58	44	17,2	17	52	150
0:14:59	44	17,2	17	52	150
0:15:00	44	17,2	17	52	150
0:15:01	44	17,2	16	52	150
0:15:02	44	17,3	16	51	150
0:15:03	45	17,3	16	52	150
0:15:04	45	17,3	16	52	150
0:15:05	45	17,3	16	52	150
0:15:06	45	17,3	16	52	150
0:15:07	45	17,3	16	52	150
0:15:08	45	17,4	16	52	150
0:15:09	45	17,4	16	52	150
0:15:10	45	17,4	16	52	150
0:15:11	45	17,4	16	52	150
0:15:12	45	17,4	16	52	150
0:15:13	45	17,4	16	52	150
0:15:14	45	17,6	16	52	150
0:15:15	45	17,7	16	52	150
0:15:16	45	17,7	16	52	150
0:15:17	45	17,7	16	52	150
0:15:18	45	17,8	16	52	150
0:15:19	45	17,8	16	52	150
0:15:20	45	17,8	16	52	150
0:15:21	45	17,8	16	52	150
0:15:22	45	17,8	16	52	150
0:15:23	45	17,8	16	52	150
0:15:24	45	17,8	16	52	150
0:15:25	45	17,9	16	52	150
0:15:26	45	17,9	16	52	150
0:15:27	45	17,9	16	52	150
0:15:28	45	17,9	16	52	150
0:15:29	45	17,9	16	52	150
0:15:30	45	17,9	16	52	150
0:15:31	45	17,9	16	52	150
0:15:32	45	17,9	16	52	150
0:15:33	45	17,9	16	53	150
0:15:34	45	18,0	16	52	150
0:15:35	45	18,0	16	52	150
0:15:36	45	18,0	16	52	150
0:15:37	45	18,0	16	52	150
0:15:38	45	18,0	16	52	150
0:15:39	45	18,0	16	52	150
0:15:40	45	18,0	16	52	150
0:15:41	45	18,0	16	52	150
0:15:42	45	18,0	16	52	150
0:15:43	45	18,1	16	52	150
0:15:44	45	18,1	16	52	150
0:15:45	45	18,1	16	52	150
0:15:46	45	18,1	16	52	150
0:15:47	45	18,1	16	52	150
0:15:48	45	18,1	16	52	150
0:15:49	45	18,1	16	52	150
0:15:50	45	18,1	16	52	150
0:15:51	45	18,2	16	52	150
0:15:52	45	18,2	16	52	150
0:15:53	45	18,2	16	53	150
0:15:54	45	18,2	16	52	150
0:15:55	45	18,2	16	52	150
0:15:56	45	18,2	16	52	150
0:15:57	45	18,2	16	52	150
0:15:58	45	18,3	16	52	150
0:15:59	45	18,3	16	53	150
0:16:00	46	18,3	16	53	150
0:16:01	46	18,3	16	52	150
0:16:02	46	18,4	16	53	150
0:16:03	46	18,4	16	53	150
0:16:04	46	18,4	16	53	150
0:16:05	46	18,4	16	53	150
0:16:06	46	18,4	16	53	150
0:16:07	46	18,4	16	53	150
0:16:08	46	18,4	16	53	150
0:16:09	46	18,4	16	53	150
0:16:10	46	18,5	16	53	150
0:16:11	46	18,5	16	53	150
0:16:12	46	18,5	16	53	150
0:16:13	46	18,6	16	53	150
0:16:14	46	18,7	16	53	150
0:16:15	46	18,7	16	53	150
0:16:16	46	18,7	16	53	150
0:16:17	46	18,7	16	53	150
0:16:18	46	18,8	16	53	150
0:16:19	46	18,8	16	53	150
0:16:20	46	18,8	16	53	150
0:16:21	46	18,8	16	53	150
0:16:22	46	18,8	16	53	150
0:16:23	46	18,8	16	53	150
0:16:24	46	18,8	16	53	150
0:16:25	46	18,9	16	53	150
0:16:26	46	18,9	16	53	150
0:16:27	46	18,9	16	53	150
0:16:28	46	18,9	16	53	150
0:16:29	46	18,9	16	53	150
0:16:30	46	18,9	16	53	150
0:16:31	46	18,9	16	53	150
0:16:32	46	18,9	16	54	150
0:16:33	46	19,0	16	54	150
0:16:34	46	19,0	16	54	150
0:16:35	46	19,0	16	54	150
0:16:36	46	19,0	16	53	150
0:16:37	46	19,0	16	53	150
0:16:38	46	19,0	16	53	150
0:16:39	46	19,0	16	53	150
0:16:40	46	19,0	16	53	150
0:16:41	46	19,0	16	53	150
0:16:42	46	19,0	16	54	150
0:16:43	46	19,2	16	53	150
0:16:44	46	19,2	16	53	150
0:16:45	46	19,3	16	53	150
0:16:46	46	19,3	16	53	150
0:16:47	46	19,3	16	53	150
0:16:48	46	19,3	16	54	150
0:16:49	46	19,3	16	54	150
0:16:50	46	19,3	16	54	150
0:16:51	46	19,3	16	53	150
0:16:52	46	19,3	16	53	150
0:16:53	46	19,4	16	53	150
0:16:54	46	19,4	16	54	150
0:16:55	46	19,4	16	54	150
0:16:56	46	19,4	16	53	150
0:16:57	47	19,4	16	54	150
0:16:58	47	19,4	16	54	150
0:16:59	47	19,4	16	54	150
0:17:00	47	19,4	16	54	150
0:17:01	47	19,5	16	54	150
0:17:02	47	19,5	16	54	150
0:17:03	47	19,5	16	54	150
0:17:04	47	19,5	16	54	150
0:17:05	47	19,5	16	54	150
0:17:06	47	19,5	16	54	150
0:17:07	47	19,5	16	54	150
0:17:08	47	19,5	16	54	150
0:17:09	47	19,6	16	54	150
0:17:10	47	19,6	16	54	150
0:17:11	47	19,7	16	54	150
0:17:12	47	19,7	16	54	150
0:17:13	47	19,7	16	54	150
0:17:14	47	19,7	16	54	150
0:17:15	47	19,7	16	54	150
0:17:16	47	19,7	16	54	150
0:17:17	47	19,7	16	54	150
0:17:18	47	19,8	16	54	150
0:17:19	47	19,8	16	54	150
0:17:20	47	19,8	16	54	150
0:17:21	47	19,8	16	54	150
0:17:22	47	19,8	16	54	150
0:17:23	47	19,8	16	54	150
0:17:24	47	19,8	16	54	150
0:17:25	47	19,9	16	54	150
0:17:26	47	20,0	16	54	150
0:17:27	47	20,0	16	54	150
0:17:28	47	20,0	16	54	150
0:17:29	47	20,0	16	54	150
0:17:30	47	20,0	16	54	150
0:17:31	47	20,1	16	54	150
0:17:32	47	20,1	16	54	150
0:17:33	47	20,1	15	54	150
0:17:34	47	20,1	15	54	150
0:17:35	47	20,1	15	54	150
0:17:36	47	20,1	15	54	150
0:17:37	47	20,1	15	54	150
0:17:38	47	20,1	15	54	150
0:17:39	47	20,2	15	54	150
0:17:40	47	20,2	15	54	150
0:17:41	47	20,2	15	54	150
0:17:42	47	20,2	15	54	150
0:17:43	47	20,2	15	54	150
0:17:44	47	20,2	15	54	150
0:17:45	47	20,2	15	54	150
0:17:46	47	20,3	15	55	150
0:17:47	47	20,3	15	54	150
0:17:48	47	20,3	15	54	150
0:17:49	47	20,4	15	54	150
0:17:50	47	20,5	15	55	150
0:17:51	47	20,5	15	55	150
0:17:52	48	20,5	15	55	150
0:17:53	48	20,6	15	54	150
0:17:54	48	20,6	15	55	150
0:17:55	48	20,6	15	55	150
0:17:56	48	20,6	15	54	150
0:17:57	48	20,6	15	55	150
0:17:58	48	20,6	15	54	150
0:17:59	48	20,6	15	55	150
0:18:00	48	20,6	15	55	150
0:18:01	48	20,7	15	55	150
0:18:02	48	20,7	15	55	150
0:18:03	48	20,7	15	55	150
0:18:04	48	20,7	15	55	150
0:18:05	48	20,7	15	55	150
0:18:06	48	20,7	15	55	150
0:18:07	48	20,7	15	55	150
0:18:08	48	20,8	15	55	150
0:18:09	48	20,8	15	55	150
0:18:10	48	20,8	15	55	150
0:18:11	48	20,8	15	55	150
0:18:12	48	20,8	15	55	150
0:18:13	48	20,8	15	55	150
0:18:14	48	20,8	15	55	150
0:18:15	48	20,8	15	55	150
0:18:16	48	20,9	15	55	150
0:18:17	48	20,9	15	55	150
0:18:18	48	20,9	15	55	150
0:18:19	48	20,9	15	55	150
0:18:20	48	20,9	15	55	150
0:18:21	48	20,9	15	55	150
0:18:22	48	20,9	15	55	150
0:18:23	48	21,0	15	55	150
0:18:24	48	21,0	15	55	150
0:18:25	48	21,0	15	55	150
0:18:26	48	21,0	15	55	150
0:18:27	48	21,0	15	55	150
0:18:28	48	21,0	15	55	150
0:18:29	48	21,1	15	55	150
0:18:30	48	21,1	15	55	150
0:18:31	48	21,1	15	55	150
0:18:32	48	21,2	15	55	150
0:18:33	48	21,2	15	55	150
0:18:34	48	21,2	15	55	150
0:18:35	48	21,2	15	55	150
0:18:36	48	21,2	15	55	150
0:18:37	48	21,2	15	55	150
0:18:38	48	21,2	15	55	150
0:18:39	48	21,3	15	55	150
0:18:40	48	21,3	15	55	150
0:18:41	48	21,3	15	55	150
0:18:42	48	21,3	15	55	150
0:18:43	48	21,3	15	56	150
0:18:44	48	21,3	15	55	150
0:18:45	48	21,3	15	55	150
0:18:46	48	21,4	15	55	150
0:18:47	48	21,5	15	56	150
0:18:48	48	21,5	15	55	150
0:18:49	48	21,5	15	56	150
0:18:50	48	21,6	15	55	150
0:18:51	48	21,6	15	56	150
0:18:52	49	21,6	15	56	150
0:18:53	49	21,6	15	56	150
0:18:54	49	21,6	15	56	150
0:18:55	49	21,6	15	56	150
0:18:56	49	21,7	15	56	150
0:18:57	49	21,7	15	56	150
0:18:58	49	21,7	15	56	150
0:18:59	49	21,7	15	56	150
0:19:00	49	21,7	15	56	150
0:19:01	49	21,7	15	56	150
0:19:02	49	21,7	15	56	150
0:19:03	49	21,7	15	56	150
0:19:04	49	21,8	15	56	150
0:19:05	49	21,8	15	56	150
0:19:06	49	21,8	15	56	150
0:19:07	49	21,8	15	56	150
0:19:08	49	21,8	15	56	150
0:19:09	49	21,8	15	56	150
0:19:10	49	21,8	15	56	150
0:19:11	49	21,9	15	56	150
0:19:12	49	21,9	15	56	150
0:19:13	49	21,9	15	56	150
0:19:14	49	21,9	15	56	150
0:19:15	49	21,9	15	56	150
0:19:16	49	21,9	15	56	150
0:19:17	49	22,0	15	56	150
0:19:18	49	22,0	15	56	150
0:19:19	49	22,0	15	56	150
0:19:20	49	22,1	15	56	150
0:19:21	49	22,2	15	56	150
0:19:22	49	22,2	15	56	150
0:19:23	49	22,2	15	56	150
0:19:24	49	22,3	15	56	150
0:19:25	49	22,3	15	56	150
0:19:26	49	22,3	15	56	150
0:19:27	49	22,3	15	56	150
0:19:28	49	22,3	15	56	150
0:19:29	49	22,3	15	56	150
0:19:30	49	22,3	15	56	150
0:19:31	49	22,4	15	56	150
0:19:32	49	22,4	15	56	150
0:19:33	49	22,4	15	56	150
0:19:34	49	22,4	15	56	150
0:19:35	49	22,4	15	57	150
0:19:36	49	22,4	15	56	150
0:19:37	49	22,4	15	56	150
0:19:38	49	22,4	15	57	150
0:19:39	49	22,5	15	57	150
0:19:40	49	22,5	15	57	150
0:19:41	49	22,5	15	56	150
0:19:42	49	22,5	15	57	150
0:19:43	49	22,5	15	57	150
0:19:44	49	22,5	15	57	150
0:19:45	49	22,5	15	57	150
0:19:46	49	22,6	15	57	150
0:19:47	49	22,6	15	57	150
0:19:48	49	22,6	15	57	150
0:19:49	50	22,6	15	57	150
0:19:50	50	22,6	15	57	150
0:19:51	50	22,6	15	57	150
0:19:52	50	22,7	15	57	150
0:19:53	50	22,7	15	57	150
0:19:54	50	22,7	15	57	150
0:19:55	50	22,7	15	57	150
0:19:56	50	22,7	15	57	150
0:19:57	50	22,7	15	57	150
0:19:58	50	22,7	15	57	150
0:19:59	50	22,8	15	57	150
0:20:00	50	22,8	15	57	150
0:20:01	50	22,8	15	57	150
0:20:02	50	22,8	15	57	150
0:20:03	50	22,8	15	57	150
0:20:04	50	22,8	15	57	150
0:20:05	50	22,8	15	57	150
0:20:06	50	22,9	15	57	150
0:20:07	50	22,9	15	57	150
0:20:08	50	22,9	15	57	150
0:20:09	50	22,9	15	57	150
0:20:10	50	23,0	15	57	150
0:20:11	50	23,0	15	57	150
0:20:12	50	23,0	15	57	150
0:20:13	50	23,0	15	57	150
0:20:14	50	23,0	15	57	150
0:20:15	50	23,0	15	57	150
0:20:16	50	23,1	15	57	150
0:20:17	50	23,1	15	57	150
0:20:18	50	23,1	15	57	150
0:20:19	50	23,1	15	57	150
0:20:20	50	23,1	15	57	150
0:20:21	50	23,1	15	57	150
0:20:22	50	23,1	15	57	150
0:20:23	50	23,2	15	57	150
0:20:24	50	23,2	15	57	150
0:20:25	50	23,2	15	57	150
0:20:26	50	23,2	15	57	150
0:20:27	50	23,2	15	57	150
0:20:28	50	23,2	15	58	150
0:20:29	50	23,3	15	58	150
0:20:30	50	23,4	15	58	150
0:20:31	50	23,4	15	58	150
0:20:32	50	23,4	15	58	150
0:20:33	50	23,4	15	58	150
0:20:34	50	23,5	15	58	150
0:20:35	50	23,5	15	58	150
0:20:36	50	23,5	15	58	150
0:20:37	50	23,5	15	58	150
0:20:38	50	23,5	15	58	150
0:20:39	50	23,5	15	58	150
0:20:40	50	23,5	15	58	150
0:20:41	50	23,5	15	58	150
0:20:42	50	23,6	15	58	150
0:20:43	50	23,6	15	58	150
0:20:44	50	23,6	15	58	150
0:20:45	51	23,6	15	58	150
0:20:46	51	23,6	15	58	150
0:20:47	51	23,6	15	58	150
0:20:48	51	23,6	15	58	150
0:20:49	51	23,6	15	58	150
0:20:50	51	23,7	15	58	150
0:20:51	51	23,7	15	58	150
0:20:52	51	23,7	15	58	150
0:20:53	51	23,8	15	58	150
0:20:54	51	23,9	15	58	150
0:20:55	51	23,9	15	58	150
0:20:56	51	23,9	15	58	150
0:20:57	51	23,9	15	58	150
0:20:58	51	23,9	15	58	150
0:20:59	51	23,9	15	58	150
0:21:00	51	24,0	15	58	150
0:21:01	51	24,0	15	58	150
0:21:02	51	24,0	16	58	150
0:21:03	51	24,0	16	58	150
0:21:04	51	24,0	16	58	150
0:21:05	51	24,0	16	58	150
0:21:06	51	24,0	16	58	150
0:21:07	51	24,1	16	58	150
0:21:08	51	24,1	16	58	150
0:21:09	51	24,1	16	58	150
0:21:10	51	24,1	16	58	150
0:21:11	51	24,1	16	58	150
0:21:12	51	24,1	16	58	150
0:21:13	51	24,1	16	58	150
0:21:14	51	24,2	16	58	150
0:21:15	51	24,2	16	58	150
0:21:16	51	24,2	16	58	150
0:21:17	51	24,2	16	58	150
0:21:18	51	24,2	16	58	150
0:21:19	51	24,2	16	58	150
0:21:20	51	24,2	16	58	150
0:21:21	51	24,3	16	58	150
0:21:22	51	24,3	16	58	150
0:21:23	51	24,3	16	58	150
0:21:24	51	24,3	16	58	150
0:21:25	51	24,3	16	58	150
0:21:26	51	24,3	16	58	150
0:21:27	51	24,3	16	58	150
0:21:28	51	24,4	16	58	150
0:21:29	51	24,5	16	58	150
0:21:30	51	24,5	16	59	150
0:21:31	51	24,6	16	59	150
0:21:32	51	24,6	16	59	150
0:21:33	51	24,6	16	59	150
0:21:34	51	24,6	16	59	150
0:21:35	51	24,6	16	59	150
0:21:36	51	24,7	16	59	150
0:21:37	51	24,7	16	59	150
0:21:38	51	24,7	16	59	150
0:21:39	51	24,7	16	59	150
0:21:40	51	24,7	16	59	150
0:21:41	51	24,7	16	59	150
0:21:42	51	24,7	16	59	150
0:21:43	52	24,8	16	59	150
0:21:44	52	24,8	16	59	150
0:21:45	52	24,8	16	59	150
0:21:46	52	24,8	16	59	150
0:21:47	52	24,8	16	59	150
0:21:48	52	24,8	16	59	150
0:21:49	52	24,8	16	59	150
0:21:50	52	24,9	16	59	150
0:21:51	52	24,9	16	59	150
0:21:52	52	24,9	16	59	150
0:21:53	52	24,9	16	59	150
0:21:54	52	24,9	16	59	150
0:21:55	52	24,9	16	59	150
0:21:56	52	24,9	16	59	150
0:21:57	52	25,0	16	59	150
0:21:58	52	25,0	16	59	150
0:21:59	52	25,0	16	59	150
0:22:00	52	25,0	16	59	150
0:22:01	52	25,0	16	59	150
0:22:02	52	25,0	16	59	150
0:22:03	52	25,0	16	59	150
0:22:04	52	25,1	16	59	150
0:22:05	52	25,1	16	59	150
0:22:06	52	25,1	16	59	150
0:22:07	52	25,1	16	60	150
0:22:08	52	25,1	16	59	150
0:22:09	52	25,1	16	59	150
0:22:10	52	25,2	16	60	150
0:22:11	52	25,3	16	59	150
0:22:12	52	25,3	16	60	150
0:22:13	52	25,3	16	60	150
0:22:14	52	25,4	16	60	150
0:22:15	52	25,4	16	60	150
0:22:16	52	25,4	16	60	150
0:22:17	52	25,4	16	60	150
0:22:18	52	25,4	16	60	150
0:22:19	52	25,4	16	60	150
0:22:20	52	25,4	16	60	150
0:22:21	52	25,5	16	60	150
0:22:22	52	25,5	16	60	150
0:22:23	52	25,5	16	60	150
0:22:24	52	25,5	16	60	150
0:22:25	52	25,5	16	60	150
0:22:26	52	25,5	16	60	150
0:22:27	52	25,5	16	60	150
0:22:28	52	25,6	16	60	150
0:22:29	52	25,6	16	60	150
0:22:30	52	25,6	16	60	150
0:22:31	52	25,6	16	60	150
0:22:32	52	25,6	16	60	150
0:22:33	52	25,6	16	60	150
0:22:34	52	25,6	16	60	150
0:22:35	52	25,6	16	60	150
0:22:36	52	25,7	16	60	150
0:22:37	52	25,7	16	60	150
0:22:38	52	25,7	16	60	150
0:22:39	53	25,7	16	60	150
0:22:40	53	25,7	16	60	150
0:22:41	53	25,7	16	60	150
0:22:42	53	25,7	16	60	150
0:22:43	53	25,8	16	60	150
0:22:44	53	25,8	16	60	150
0:22:45	53	25,9	16	60	150
0:22:46	53	25,9	16	60	150
0:22:47	53	26,0	16	60	150
0:22:48	53	26,0	16	60	150
0:22:49	53	26,0	16	60	150
0:22:50	53	26,0	16	60	150
0:22:51	53	26,0	16	60	150
0:22:52	53	26,1	16	60	150
0:22:53	53	26,1	16	60	150
0:22:54	53	26,1	16	60	150
0:22:55	53	26,1	16	60	150
0:22:56	53	26,1	16	60	150
0:22:57	53	26,1	16	60	150
0:22:58	53	26,1	16	60	150
0:22:59	53	26,2	16	60	150
0:23:00	53	26,2	16	60	150
0:23:01	53	26,2	16	60	150
0:23:02	53	26,2	16	61	150
0:23:03	53	26,2	16	60	150
0:23:04	53	26,2	16	61	150
0:23:05	53	26,2	16	61	150
0:23:06	53	26,2	16	61	150
0:23:07	53	26,3	16	61	150
0:23:08	53	26,3	16	61	150
0:23:09	53	26,3	16	61	150
0:23:10	53	26,3	16	60	150
0:23:11	53	26,3	16	61	150
0:23:12	53	26,3	16	61	150
0:23:13	53	26,3	16	60	150
0:23:14	53	26,4	16	61	150
0:23:15	53	26,4	16	61	150
0:23:16	53	26,4	16	61	150
0:23:17	53	26,4	16	61	150
0:23:18	53	26,4	16	61	150
0:23:19	53	26,4	16	61	150
0:23:20	53	26,4	16	61	150
0:23:21	53	26,5	16	61	150
0:23:22	53	26,5	16	61	150
0:23:23	53	26,5	16	61	150
0:23:24	53	26,6	16	61	150
0:23:25	53	26,6	16	61	150
0:23:26	53	26,6	16	61	150
0:23:27	53	26,6	16	61	150
0:23:28	53	26,6	16	61	150
0:23:29	53	26,6	16	61	150
0:23:30	53	26,6	16	61	150
0:23:31	53	26,7	16	61	150
0:23:32	53	26,7	16	61	150
0:23:33	53	26,7	16	61	150
0:23:34	53	26,7	16	61	150
0:23:35	53	26,7	16	61	150
0:23:36	54	26,7	16	61	150
0:23:37	54	26,8	16	61	150
0:23:38	54	26,8	16	61	150
0:23:39	54	26,8	16	61	150
0:23:40	54	26,9	16	61	150
0:23:41	54	26,9	16	61	150
0:23:42	54	26,9	16	61	150
0:23:43	54	26,9	16	61	150
0:23:44	54	26,9	16	61	150
0:23:45	54	26,9	16	61	150
0:23:46	54	26,9	16	61	150
0:23:47	54	27,0	16	61	150
0:23:48	54	27,0	16	61	150
0:23:49	54	27,0	16	61	150
0:23:50	54	27,0	16	61	150
0:23:51	54	27,0	16	61	150
0:23:52	54	27,0	16	61	150
0:23:53	54	27,0	16	61	150
0:23:54	54	27,1	16	61	150
0:23:55	54	27,1	16	61	150
0:23:56	54	27,1	16	61	150
0:23:57	54	27,1	16	61	150
0:23:58	54	27,1	16	61	150
0:23:59	54	27,1	16	61	150
0:24:00	54	27,1	16	61	150
0:24:01	54	27,2	16	61	150
0:24:02	54	27,3	16	61	150
0:24:03	54	27,4	16	61	150
0:24:04	54	27,4	16	61	150
0:24:05	54	27,4	16	61	150
0:24:06	54	27,5	16	62	150
0:24:07	54	27,5	16	61	150
0:24:08	54	27,5	16	61	150
0:24:09	54	27,5	16	62	150
0:24:10	54	27,5	16	61	150
0:24:11	54	27,5	16	61	150
0:24:12	54	27,5	16	62	150
0:24:13	54	27,6	16	62	150
0:24:14	54	27,6	16	62	150
0:24:15	54	27,6	16	62	150
0:24:16	54	27,6	16	62	150
0:24:17	54	27,6	16	62	150
0:24:18	54	27,6	16	62	150
0:24:19	54	27,6	16	62	150
0:24:20	54	27,6	16	62	150
0:24:21	54	27,7	16	62	150
0:24:22	54	27,7	16	62	150
0:24:23	54	27,7	16	62	150
0:24:24	54	27,7	16	62	150
0:24:25	54	27,7	16	62	150
0:24:26	54	27,7	16	62	150
0:24:27	54	27,7	16	62	150
0:24:28	54	27,8	16	62	150
0:24:29	54	27,8	16	62	150
0:24:30	54	27,8	16	62	150
0:24:31	54	27,8	16	62	150
0:24:32	54	27,8	16	62	150
0:24:33	54	27,8	16	62	150
0:24:34	55	27,8	16	62	150
0:24:35	55	27,9	16	62	150
0:24:36	55	27,9	16	62	150
0:24:37	55	27,9	16	62	150
0:24:38	55	27,9	16	62	150
0:24:39	55	27,9	16	62	150
0:24:40	55	27,9	16	62	150
0:24:41	55	28,0	16	62	150
0:24:42	55	28,0	16	62	150
0:24:43	55	28,0	16	62	150
0:24:44	55	28,0	16	62	150
0:24:45	55	28,0	16	62	150
0:24:46	55	28,0	16	62	150
0:24:47	55	28,1	15	62	150
0:24:48	55	28,2	15	62	150
0:24:49	55	28,2	15	62	150
0:24:50	55	28,2	15	62	150
0:24:51	55	28,2	15	62	150
0:24:52	55	28,3	15	62	150
0:24:53	55	28,3	15	62	150
0:24:54	55	28,3	15	62	150
0:24:55	55	28,3	15	62	150
0:24:56	55	28,3	15	62	150
0:24:57	55	28,3	15	62	150
0:24:58	55	28,3	15	62	150
0:24:59	55	28,4	15	62	150
0:25:00	55	28,4	15	62	150
0:25:01	55	28,4	15	62	150
0:25:02	55	28,4	15	62	150
0:25:03	55	28,4	15	63	150
0:25:04	55	28,4	15	62	150
0:25:05	55	28,5	15	63	150
0:25:06	55	28,5	15	63	150
0:25:07	55	28,5	15	63	150
0:25:08	55	28,5	15	63	150
0:25:09	55	28,5	15	63	150
0:25:10	55	28,5	15	63	150
0:25:11	55	28,5	15	63	150
0:25:12	55	28,6	15	63	150
