Repository: ProgWizer/parser

File: project-root/data/Data Acquisition/Data Acquisition/2021 year (353)/21-135.txt (part 1 of 5)
--Test Summary--
Full Path and File Name	
Instrument Name	UCA Left Cell
Instrument Type	Model 4262 Twin Cell UCA
Instrument Serial Number	
Test Start Date	28.05.2021
Test Start Time	12:46:29
Test Stop Date	31.05.2021
Test Stop Time	9:33:36
Test Length	68:47:07
Final Sample Time Offset	68:47:00
Controller Schedule Name	
Sampling Period	30 seconds
Comments	
Information	WellID	
Information	Customer	
Information	EngName	
Information	CementClass	
Information	CementMfr	
Information	Additives	80G+20ASPM(0.81)+0.5PHV(woc)+0.25CEX-201(woc)
Information	Density	1500
Information	BHCT	25
Information	BHST	25
Information	FluidLoss	
Information	JobType	
Calculated Value	CS_50	10:54:00
Calculated Value	CS_500	14:38:00
Calculated Value	CS_Time8h	0,00 MPa
Calculated Value	CS_Time12h	1,05 MPa
Calculated Value	CS_Time24h	11,29 MPa
Calculated Value	CS_Time48h	20,06 MPa
Calculated Value	CS_Time72h	N/A
Calculated Curve	Compressive Strength	Compressive strength type A (less than 14 lb/gal)
Initial Temperature (°C)	24 °C
Final Temperature (°C)	26 °C
Initial Transit Time (microsec/in)	14,71 microsec/in
Final Transit Time (microsec/in)	8,56 microsec/in
Initial Compressive Strength (MPa)	0,00 MPa
Final Compressive Strength (MPa)	23,67 MPa
--Data--
Time (HH:MM:SS)	Temperature (°C)	Transit Time (microsec/in)	Compressive Strength (MPa)
0:00:00	24	14,71	0,00
0:00:30	24	14,72	0,00
0:01:00	24	14,73	0,00
0:01:30	24	14,75	0,00
0:02:00	24	14,77	0,00
0:02:30	24	14,77	0,00
0:03:00	24	14,78	0,00
0:03:30	24	14,72	0,00
0:04:00	24	14,72	0,00
0:04:30	24	14,73	0,00
0:05:00	24	14,73	0,00
0:05:30	24	14,73	0,00
0:06:00	24	14,73	0,00
0:06:30	24	14,73	0,00
0:07:00	24	14,73	0,00
0:07:30	24	14,73	0,00
0:08:00	24	14,73	0,00
0:08:30	24	14,73	0,00
0:09:00	24	14,73	0,00
0:09:30	24	14,73	0,00
0:10:00	24	14,73	0,00
0:10:30	24	14,73	0,00
0:11:00	24	14,73	0,00
0:11:30	24	14,73	0,00
0:12:00	24	14,73	0,00
0:12:30	24	14,74	0,00
0:13:00	24	14,74	0,00
0:13:30	24	14,74	0,00
0:14:00	24	14,74	0,00
0:14:30	24	14,74	0,00
0:15:00	24	14,74	0,00
0:15:30	24	14,74	0,00
0:16:00	24	14,74	0,00
0:16:30	24	14,74	0,00
0:17:00	24	14,74	0,00
0:17:30	24	14,74	0,00
0:18:00	24	14,75	0,00
0:18:30	24	14,74	0,00
0:19:00	24	14,74	0,00
0:19:30	24	14,75	0,00
0:20:00	24	14,75	0,00
0:20:30	24	14,75	0,00
0:21:00	24	14,75	0,00
0:21:30	24	14,75	0,00
0:22:00	24	14,75	0,00
0:22:30	24	14,75	0,00
0:23:00	24	14,75	0,00
0:23:30	24	14,75	0,00
0:24:00	24	14,75	0,00
0:24:30	24	14,75	0,00
0:25:00	24	14,75	0,00
0:25:30	24	14,76	0,00
0:26:00	24	14,76	0,00
0:26:30	24	14,76	0,00
0:27:00	24	14,76	0,00
0:27:30	24	14,76	0,00
0:28:00	24	14,75	0,00
0:28:30	24	14,75	0,00
0:29:00	24	14,76	0,00
0:29:30	24	14,76	0,00
0:30:00	24	14,76	0,00
0:30:30	24	14,76	0,00
0:31:00	24	14,76	0,00
0:31:30	24	14,75	0,00
0:32:00	24	14,76	0,00
0:32:30	24	14,75	0,00
0:33:00	24	14,76	0,00
0:33:30	24	14,76	0,00
0:34:00	24	14,76	0,00
0:34:30	24	14,75	0,00
0:35:00	24	14,76	0,00
0:35:30	24	14,76	0,00
0:36:00	24	14,76	0,00
0:36:30	24	14,76	0,00
0:37:00	24	14,76	0,00
0:37:30	24	14,76	0,00
0:38:00	24	14,76	0,00
0:38:30	24	14,76	0,00
0:39:00	24	14,76	0,00
0:39:30	24	14,76	0,00
0:40:00	24	14,76	0,00
0:40:30	24	14,76	0,00
0:41:00	24	14,76	0,00
0:41:30	24	14,76	0,00
0:42:00	24	14,76	0,00
0:42:30	24	14,76	0,00
0:43:00	24	14,76	0,00
0:43:30	24	14,77	0,00
0:44:00	24	14,77	0,00
0:44:30	24	14,77	0,00
0:45:00	24	14,76	0,00
0:45:30	24	14,77	0,00
0:46:00	24	14,77	0,00
0:46:30	24	14,77	0,00
0:47:00	24	14,77	0,00
0:47:30	24	14,77	0,00
0:48:00	24	14,77	0,00
0:48:30	24	14,77	0,00
0:49:00	24	14,77	0,00
0:49:30	24	14,77	0,00
0:50:00	24	14,77	0,00
0:50:30	24	14,77	0,00
0:51:00	24	14,77	0,00
0:51:30	24	14,77	0,00
0:52:00	24	14,77	0,00
0:52:30	24	14,77	0,00
0:53:00	24	14,77	0,00
0:53:30	24	14,77	0,00
0:54:00	24	14,77	0,00
0:54:30	24	14,77	0,00
0:55:00	24	14,77	0,00
0:55:30	24	14,77	0,00
0:56:00	24	14,78	0,00
0:56:30	24	14,77	0,00
0:57:00	24	14,77	0,00
0:57:30	24	14,78	0,00
0:58:00	24	14,78	0,00
0:58:30	24	14,77	0,00
0:59:00	24	14,78	0,00
0:59:30	24	14,78	0,00
1:00:00	24	14,78	0,00
1:00:30	24	14,78	0,00
1:01:00	24	14,78	0,00
1:01:30	24	14,78	0,00
1:02:00	24	14,78	0,00
1:02:30	24	14,78	0,00
1:03:00	24	14,78	0,00
1:03:30	24	14,78	0,00
1:04:00	24	14,78	0,00
1:04:30	24	14,78	0,00
1:05:00	24	14,79	0,00
1:05:30	24	14,79	0,00
1:06:00	24	14,79	0,00
1:06:30	24	14,79	0,00
1:07:00	24	14,79	0,00
1:07:30	24	14,79	0,00
1:08:00	24	14,79	0,00
1:08:30	24	14,79	0,00
1:09:00	24	14,79	0,00
1:09:30	24	14,79	0,00
1:10:00	24	14,72	0,00
1:10:30	24	14,73	0,00
1:11:00	24	14,73	0,00
1:11:30	24	14,73	0,00
1:12:00	24	14,73	0,00
1:12:30	24	14,73	0,00
1:13:00	24	14,73	0,00
1:13:30	24	14,73	0,00
1:14:00	24	14,73	0,00
1:14:30	24	14,73	0,00
1:15:00	24	14,73	0,00
1:15:30	24	14,73	0,00
1:16:00	24	14,73	0,00
1:16:30	24	14,73	0,00
1:17:00	24	14,73	0,00
1:17:30	24	14,73	0,00
1:18:00	24	14,73	0,00
1:18:30	24	14,73	0,00
1:19:00	24	14,73	0,00
1:19:30	24	14,73	0,00
1:20:00	24	14,73	0,00
1:20:30	24	14,73	0,00
1:21:00	24	14,73	0,00
1:21:30	24	14,73	0,00
1:22:00	24	14,73	0,00
1:22:30	24	14,73	0,00
1:23:00	24	14,73	0,00
1:23:30	24	14,73	0,00
1:24:00	24	14,73	0,00
1:24:30	24	14,73	0,00
1:25:00	24	14,73	0,00
1:25:30	24	14,73	0,00
1:26:00	24	14,73	0,00
1:26:30	24	14,73	0,00
1:27:00	24	14,73	0,00
1:27:30	24	14,73	0,00
1:28:00	24	14,73	0,00
1:28:30	24	14,73	0,00
1:29:00	24	14,73	0,00
1:29:30	24	14,73	0,00
1:30:00	24	14,73	0,00
1:30:30	24	14,73	0,00
1:31:00	24	14,73	0,00
1:31:30	24	14,73	0,00
1:32:00	24	14,73	0,00
1:32:30	24	14,73	0,00
1:33:00	24	14,73	0,00
1:33:30	24	14,73	0,00
1:34:00	24	14,73	0,00
1:34:30	24	14,73	0,00
1:35:00	24	14,73	0,00
1:35:30	24	14,73	0,00
1:36:00	24	14,73	0,00
1:36:30	24	14,73	0,00
1:37:00	24	14,73	0,00
1:37:30	24	14,73	0,00
1:38:00	24	14,73	0,00
1:38:30	24	14,73	0,00
1:39:00	24	14,73	0,00
1:39:30	24	14,73	0,00
1:40:00	24	14,73	0,00
1:40:30	24	14,73	0,00
1:41:00	24	14,73	0,00
1:41:30	24	14,73	0,00
1:42:00	24	14,73	0,00
1:42:30	24	14,73	0,00
1:43:00	24	14,73	0,00
1:43:30	24	14,73	0,00
1:44:00	24	14,73	0,00
1:44:30	24	14,73	0,00
1:45:00	24	14,73	0,00
1:45:30	24	14,73	0,00
1:46:00	24	14,73	0,00
1:46:30	24	14,73	0,00
1:47:00	24	14,73	0,00
1:47:30	24	14,73	0,00
1:48:00	24	14,73	0,00
1:48:30	24	14,73	0,00
1:49:00	24	14,73	0,00
1:49:30	24	14,73	0,00
1:50:00	24	14,73	0,00
1:50:30	24	14,73	0,00
1:51:00	24	14,73	0,00
1:51:30	24	14,73	0,00
1:52:00	24	14,73	0,00
1:52:30	24	14,73	0,00
1:53:00	24	14,73	0,00
1:53:30	24	14,73	0,00
1:54:00	24	14,73	0,00
1:54:30	24	14,73	0,00
1:55:00	24	14,73	0,00
1:55:30	24	14,73	0,00
1:56:00	24	14,73	0,00
1:56:30	24	14,73	0,00
1:57:00	24	14,73	0,00
1:57:30	24	14,73	0,00
1:58:00	24	14,73	0,00
1:58:30	24	14,73	0,00
1:59:00	24	14,73	0,00
1:59:30	24	14,73	0,00
2:00:00	24	14,73	0,00
2:00:30	24	14,73	0,00
2:01:00	24	14,73	0,00
2:01:30	24	14,73	0,00
2:02:00	24	14,73	0,00
2:02:30	24	14,73	0,00
2:03:00	24	14,73	0,00
2:03:30	24	14,73	0,00
2:04:00	24	14,73	0,00
2:04:30	24	14,73	0,00
2:05:00	24	14,74	0,00
2:05:30	24	14,74	0,00
2:06:00	24	14,73	0,00
2:06:30	24	14,73	0,00
2:07:00	24	14,73	0,00
2:07:30	24	14,73	0,00
2:08:00	24	14,73	0,00
2:08:30	24	14,73	0,00
2:09:00	24	14,74	0,00
2:09:30	24	14,73	0,00
2:10:00	24	14,73	0,00
2:10:30	24	14,73	0,00
2:11:00	24	14,73	0,00
2:11:30	24	14,73	0,00
2:12:00	24	14,73	0,00
2:12:30	24	14,73	0,00
2:13:00	24	14,73	0,00
2:13:30	24	14,73	0,00
2:14:00	24	14,73	0,00
2:14:30	24	14,73	0,00
2:15:00	24	14,73	0,00
2:15:30	24	14,73	0,00
2:16:00	24	14,73	0,00
2:16:30	24	14,73	0,00
2:17:00	24	14,73	0,00
2:17:30	24	14,73	0,00
2:18:00	24	14,73	0,00
2:18:30	24	14,73	0,00
2:19:00	24	14,73	0,00
2:19:30	24	14,73	0,00
2:20:00	24	14,73	0,00
2:20:30	24	14,73	0,00
2:21:00	24	14,73	0,00
2:21:30	24	14,73	0,00
2:22:00	24	14,73	0,00
2:22:30	24	14,73	0,00
2:23:00	24	14,73	0,00
2:23:30	24	14,73	0,00
2:24:00	24	14,73	0,00
2:24:30	24	14,73	0,00
2:25:00	24	14,73	0,00
2:25:30	24	14,73	0,00
2:26:00	24	14,73	0,00
2:26:30	24	14,73	0,00
2:27:00	24	14,73	0,00
2:27:30	24	14,73	0,00
2:28:00	24	14,73	0,00
2:28:30	24	14,73	0,00
2:29:00	24	14,73	0,00
2:29:30	24	14,73	0,00
2:30:00	24	14,73	0,00
2:30:30	24	14,73	0,00
2:31:00	24	14,73	0,00
2:31:30	24	14,73	0,00
2:32:00	24	14,73	0,00
2:32:30	24	14,73	0,00
2:33:00	24	14,73	0,00
2:33:30	24	14,73	0,00
2:34:00	24	14,73	0,00
2:34:30	24	14,73	0,00
2:35:00	24	14,73	0,00
2:35:30	24	14,74	0,00
2:36:00	24	14,74	0,00
2:36:30	24	14,74	0,00
2:37:00	24	14,74	0,00
2:37:30	24	14,74	0,00
2:38:00	24	14,74	0,00
2:38:30	24	14,74	0,00
2:39:00	24	14,74	0,00
2:39:30	24	14,74	0,00
2:40:00	24	14,74	0,00
2:40:30	24	14,74	0,00
2:41:00	24	14,74	0,00
2:41:30	24	14,74	0,00
2:42:00	24	14,74	0,00
2:42:30	24	14,74	0,00
2:43:00	24	14,74	0,00
2:43:30	24	14,74	0,00
2:44:00	24	14,74	0,00
2:44:30	24	14,74	0,00
2:45:00	24	14,74	0,00
2:45:30	24	14,74	0,00
2:46:00	24	14,74	0,00
2:46:30	24	14,74	0,00
2:47:00	24	14,74	0,00
2:47:30	24	14,74	0,00
2:48:00	24	14,74	0,00
2:48:30	24	14,74	0,00
2:49:00	24	14,74	0,00
2:49:30	24	14,74	0,00
2:50:00	24	14,74	0,00
2:50:30	24	14,74	0,00
2:51:00	24	14,74	0,00
2:51:30	24	14,74	0,00
2:52:00	24	14,74	0,00
2:52:30	24	14,74	0,00
2:53:00	24	14,75	0,00
2:53:30	24	14,75	0,00
2:54:00	24	14,75	0,00
2:54:30	24	14,75	0,00
2:55:00	24	14,75	0,00
2:55:30	24	14,75	0,00
2:56:00	24	14,75	0,00
2:56:30	24	14,75	0,00
2:57:00	24	14,75	0,00
2:57:30	24	14,75	0,00
2:58:00	24	14,75	0,00
2:58:30	24	14,75	0,00
2:59:00	24	14,75	0,00
2:59:30	24	14,75	0,00
3:00:00	24	14,75	0,00
3:00:30	24	14,75	0,00
3:01:00	24	14,75	0,00
3:01:30	24	14,75	0,00
3:02:00	24	14,75	0,00
3:02:30	24	14,75	0,00
3:03:00	24	14,75	0,00
3:03:30	24	14,75	0,00
3:04:00	24	14,75	0,00
3:04:30	24	14,75	0,00
3:05:00	24	14,75	0,00
3:05:30	24	14,75	0,00
3:06:00	24	14,75	0,00
3:06:30	24	14,76	0,00
3:07:00	24	14,75	0,00
3:07:30	24	14,75	0,00
3:08:00	24	14,75	0,00
3:08:30	24	14,76	0,00
3:09:00	24	14,76	0,00
3:09:30	24	14,76	0,00
3:10:00	24	14,76	0,00
3:10:30	24	14,76	0,00
3:11:00	24	14,76	0,00
3:11:30	24	14,76	0,00
3:12:00	24	14,76	0,00
3:12:30	24	14,76	0,00
3:13:00	24	14,76	0,00
3:13:30	24	14,76	0,00
3:14:00	24	14,76	0,00
3:14:30	24	14,76	0,00
3:15:00	24	14,76	0,00
3:15:30	24	14,76	0,00
3:16:00	24	14,76	0,00
3:16:30	24	14,76	0,00
3:17:00	24	14,76	0,00
3:17:30	24	14,76	0,00
3:18:00	24	14,76	0,00
3:18:30	24	14,76	0,00
3:19:00	24	14,76	0,00
3:19:30	24	14,76	0,00
3:20:00	24	14,76	0,00
3:20:30	24	14,76	0,00
3:21:00	24	14,76	0,00
3:21:30	24	14,76	0,00
3:22:00	24	14,76	0,00
3:22:30	24	14,76	0,00
3:23:00	24	14,76	0,00
3:23:30	24	14,76	0,00
3:24:00	24	14,76	0,00
3:24:30	24	14,76	0,00
3:25:00	24	14,77	0,00
3:25:30	24	14,76	0,00
3:26:00	24	14,77	0,00
3:26:30	24	14,76	0,00
3:27:00	24	14,77	0,00
3:27:30	24	14,77	0,00
3:28:00	24	14,76	0,00
3:28:30	24	14,76	0,00
3:29:00	24	14,76	0,00
3:29:30	24	14,76	0,00
3:30:00	24	14,76	0,00
3:30:30	24	14,76	0,00
3:31:00	24	14,77	0,00
3:31:30	24	14,76	0,00
3:32:00	24	14,77	0,00
3:32:30	24	14,76	0,00
3:33:00	24	14,77	0,00
3:33:30	24	14,77	0,00
3:34:00	24	14,77	0,00
3:34:30	24	14,77	0,00
3:35:00	24	14,77	0,00
3:35:30	24	14,77	0,00
3:36:00	24	14,77	0,00
3:36:30	24	14,77	0,00
3:37:00	24	14,77	0,00
3:37:30	24	14,77	0,00
3:38:00	24	14,77	0,00
3:38:30	24	14,77	0,00
3:39:00	24	14,77	0,00
3:39:30	24	14,77	0,00
3:40:00	24	14,77	0,00
3:40:30	24	14,77	0,00
3:41:00	24	14,77	0,00
3:41:30	24	14,77	0,00
3:42:00	24	14,77	0,00
3:42:30	24	14,77	0,00
3:43:00	24	14,77	0,00
3:43:30	24	14,77	0,00
3:44:00	24	14,77	0,00
3:44:30	24	14,77	0,00
3:45:00	24	14,77	0,00
3:45:30	24	14,77	0,00
3:46:00	24	14,77	0,00
3:46:30	24	14,77	0,00
3:47:00	24	14,77	0,00
3:47:30	25	14,77	0,00
3:48:00	24	14,77	0,00
3:48:30	24	14,77	0,00
3:49:00	24	14,77	0,00
3:49:30	24	14,77	0,00
3:50:00	24	14,77	0,00
3:50:30	24	14,77	0,00
3:51:00	24	14,77	0,00
3:51:30	24	14,77	0,00
3:52:00	24	14,77	0,00
3:52:30	24	14,77	0,00
3:53:00	24	14,77	0,00
3:53:30	24	14,77	0,00
3:54:00	24	14,77	0,00
3:54:30	24	14,77	0,00
3:55:00	25	14,77	0,00
3:55:30	25	14,77	0,00
3:56:00	25	14,77	0,00
3:56:30	24	14,77	0,00
3:57:00	24	14,77	0,00
3:57:30	24	14,77	0,00
3:58:00	25	14,77	0,00
3:58:30	24	14,77	0,00
3:59:00	25	14,77	0,00
3:59:30	25	14,77	0,00
4:00:00	25	14,77	0,00
4:00:30	24	14,77	0,00
4:01:00	25	14,77	0,00
4:01:30	25	14,77	0,00
4:02:00	24	14,78	0,00
4:02:30	25	14,78	0,00
4:03:00	25	14,78	0,00
4:03:30	25	14,78	0,00
4:04:00	25	14,78	0,00
4:04:30	25	14,78	0,00
4:05:00	25	14,78	0,00
4:05:30	25	14,78	0,00
4:06:00	25	14,78	0,00
4:06:30	25	14,78	0,00
4:07:00	25	14,78	0,00
4:07:30	25	14,78	0,00
4:08:00	25	14,78	0,00
4:08:30	25	14,78	0,00
4:09:00	25	14,78	0,00
4:09:30	25	14,78	0,00
4:10:00	25	14,78	0,00
4:10:30	25	14,79	0,00
4:11:00	25	14,79	0,00
4:11:30	25	14,79	0,00
4:12:00	25	14,78	0,00
4:12:30	25	14,79	0,00
4:13:00	25	14,79	0,00
4:13:30	25	14,79	0,00
4:14:00	25	14,79	0,00
4:14:30	25	14,79	0,00
4:15:00	25	14,79	0,00
4:15:30	25	14,79	0,00
4:16:00	25	14,79	0,00
4:16:30	25	14,79	0,00
4:17:00	25	14,79	0,00
4:17:30	25	14,79	0,00
4:18:00	25	14,79	0,00
4:18:30	25	14,79	0,00
4:19:00	25	14,79	0,00
4:19:30	25	14,79	0,00
4:20:00	25	14,79	0,00
4:20:30	25	14,79	0,00
4:21:00	25	14,79	0,00
4:21:30	25	14,79	0,00
4:22:00	25	14,79	0,00
4:22:30	25	14,80	0,00
4:23:00	25	14,80	0,00
4:23:30	25	14,80	0,00
4:24:00	25	14,80	0,00
4:24:30	25	14,80	0,00
4:25:00	25	14,80	0,00
4:25:30	25	14,80	0,00
4:26:00	25	14,80	0,00
4:26:30	25	14,80	0,00
4:27:00	25	14,80	0,00
4:27:30	25	14,80	0,00
4:28:00	25	14,80	0,00
4:28:30	25	14,80	0,00
4:29:00	25	14,80	0,00
4:29:30	25	14,80	0,00
4:30:00	25	14,80	0,00
4:30:30	25	14,80	0,00
4:31:00	25	14,80	0,00
4:31:30	25	14,80	0,00
4:32:00	25	14,80	0,00
4:32:30	25	14,80	0,00
4:33:00	25	14,80	0,00
4:33:30	25	14,80	0,00
4:34:00	25	14,80	0,00
4:34:30	25	14,80	0,00
4:35:00	25	14,80	0,00
4:35:30	25	14,80	0,00
4:36:00	25	14,80	0,00
4:36:30	25	14,80	0,00
4:37:00	25	14,80	0,00
4:37:30	25	14,80	0,00
4:38:00	25	14,80	0,00
4:38:30	25	14,80	0,00
4:39:00	25	14,80	0,00
4:39:30	25	14,80	0,00
4:40:00	25	14,80	0,00
4:40:30	25	14,80	0,00
4:41:00	25	14,80	0,00
4:41:30	25	14,80	0,00
4:42:00	25	14,81	0,00
4:42:30	25	14,81	0,00
4:43:00	25	14,81	0,00
4:43:30	25	14,81	0,00
4:44:00	25	14,81	0,00
4:44:30	25	14,81	0,00
4:45:00	25	14,81	0,00
4:45:30	25	14,81	0,00
4:46:00	25	14,81	0,00
4:46:30	25	14,81	0,00
4:47:00	25	14,81	0,00
4:47:30	25	14,81	0,00
4:48:00	25	14,82	0,00
4:48:30	25	14,82	0,00
4:49:00	25	14,82	0,00
4:49:30	25	14,82	0,00
4:50:00	25	14,82	0,00
4:50:30	25	14,82	0,00
4:51:00	25	14,82	0,00
4:51:30	25	14,82	0,00
4:52:00	25	14,82	0,00
4:52:30	25	14,82	0,00
4:53:00	25	14,82	0,00
4:53:30	25	14,82	0,00
4:54:00	25	14,82	0,00
4:54:30	25	14,82	0,00
4:55:00	25	14,82	0,00
4:55:30	25	14,82	0,00
4:56:00	25	14,82	0,00
4:56:30	25	14,82	0,00
4:57:00	25	14,82	0,00
4:57:30	25	14,82	0,00
4:58:00	25	14,82	0,00
4:58:30	25	14,83	0,00
4:59:00	25	14,82	0,00
4:59:30	25	14,83	0,00
5:00:00	25	14,83	0,00
5:00:30	25	14,83	0,00
5:01:00	25	14,83	0,00
5:01:30	25	14,83	0,00
5:02:00	25	14,83	0,00
5:02:30	25	14,83	0,00
5:03:00	25	14,83	0,00
5:03:30	25	14,83	0,00
5:04:00	25	14,83	0,00
5:04:30	25	14,83	0,00
5:05:00	25	14,83	0,00
5:05:30	25	14,84	0,00
5:06:00	25	14,83	0,00
5:06:30	25	14,84	0,00
5:07:00	25	14,84	0,00
5:07:30	25	14,84	0,00
5:08:00	25	14,84	0,00
5:08:30	25	14,84	0,00
5:09:00	25	14,84	0,00
5:09:30	25	14,84	0,00
5:10:00	25	14,84	0,00
5:10:30	25	14,85	0,00
5:11:00	25	14,85	0,00
5:11:30	25	14,85	0,00
5:12:00	25	14,85	0,00
5:12:30	25	14,85	0,00
5:13:00	25	14,85	0,00
5:13:30	25	14,85	0,00
5:14:00	25	14,85	0,00
5:14:30	25	14,85	0,00
5:15:00	25	14,85	0,00
5:15:30	25	14,85	0,00
5:16:00	25	14,86	0,00
5:16:30	25	14,86	0,00
5:17:00	25	14,86	0,00
5:17:30	25	14,86	0,00
5:18:00	25	14,86	0,00
5:18:30	25	14,86	0,00
5:19:00	25	14,86	0,00
5:19:30	25	14,86	0,00
5:20:00	25	14,86	0,00
5:20:30	25	14,86	0,00
5:21:00	25	14,86	0,00
5:21:30	25	14,86	0,00
5:22:00	25	14,86	0,00
5:22:30	25	14,86	0,00
5:23:00	25	14,86	0,00
5:23:30	25	14,86	0,00
5:24:00	25	14,86	0,00
5:24:30	25	14,86	0,00
5:25:00	25	14,86	0,00
5:25:30	25	14,87	0,00
5:26:00	25	14,87	0,00
5:26:30	25	14,87	0,00
5:27:00	25	14,87	0,00
5:27:30	25	14,87	0,00
5:28:00	25	14,87	0,00
5:28:30	25	14,87	0,00
5:29:00	25	14,88	0,00
5:29:30	25	14,88	0,00
5:30:00	25	14,88	0,00
5:30:30	25	14,88	0,00
5:31:00	25	14,88	0,00
5:31:30	25	14,88	0,00
5:32:00	25	14,88	0,00
5:32:30	25	14,88	0,00
5:33:00	25	14,88	0,00
5:33:30	25	14,88	0,00
5:34:00	25	14,88	0,00
5:34:30	25	14,88	0,00
5:35:00	25	14,89	0,00
5:35:30	25	14,89	0,00
5:36:00	25	14,89	0,00
5:36:30	25	14,89	0,00
5:37:00	25	14,89	0,00
5:37:30	25	14,89	0,00
5:38:00	25	14,89	0,00
5:38:30	25	14,90	0,00
5:39:00	25	14,90	0,00
5:39:30	25	14,90	0,00
5:40:00	25	14,90	0,00
5:40:30	25	14,90	0,00
5:41:00	25	14,90	0,00
5:41:30	25	14,91	0,00
5:42:00	25	14,91	0,00
5:42:30	25	14,91	0,00
5:43:00	25	14,91	0,00
5:43:30	25	14,91	0,00
5:44:00	25	14,91	0,00
5:44:30	25	14,91	0,00
5:45:00	25	14,91	0,00
5:45:30	25	14,91	0,00
5:46:00	25	14,91	0,00
5:46:30	25	14,91	0,00
5:47:00	25	14,91	0,00
5:47:30	25	14,92	0,00
5:48:00	25	14,91	0,00
5:48:30	25	14,92	0,00
5:49:00	25	14,92	0,00
5:49:30	25	14,92	0,00
5:50:00	25	14,93	0,00
5:50:30	25	14,92	0,00
5:51:00	25	14,93	0,00
5:51:30	25	14,93	0,00
5:52:00	25	14,93	0,00
5:52:30	25	14,93	0,00
5:53:00	25	14,94	0,00
5:53:30	25	14,94	0,00
5:54:00	25	14,94	0,00
5:54:30	25	14,94	0,00
5:55:00	25	14,94	0,00
5:55:30	25	14,94	0,00
5:56:00	25	14,94	0,00
5:56:30	25	14,94	0,00
5:57:00	25	14,94	0,00
5:57:30	25	14,95	0,00
5:58:00	25	14,95	0,00
5:58:30	25	14,96	0,00
5:59:00	25	14,95	0,00
5:59:30	25	14,96	0,00
6:00:00	25	14,96	0,00
6:00:30	25	14,96	0,00
6:01:00	25	14,97	0,00
6:01:30	25	14,97	0,00
6:02:00	25	14,97	0,00
6:02:30	25	14,97	0,00
6:03:00	25	14,97	0,00
6:03:30	25	14,97	0,00
6:04:00	25	14,98	0,00
6:04:30	25	14,98	0,00
6:05:00	25	14,98	0,00
6:05:30	25	14,98	0,00
6:06:00	25	14,98	0,00
6:06:30	25	14,98	0,00
6:07:00	25	14,99	0,00
6:07:30	25	14,99	0,00
6:08:00	26	14,91	0,00
6:08:30	26	14,92	0,00
6:09:00	26	14,92	0,00
6:09:30	26	14,92	0,00
6:10:00	26	14,93	0,00
6:10:30	26	14,93	0,00
6:11:00	26	14,94	0,00
6:11:30	26	14,94	0,00
6:12:00	26	14,94	0,00
6:12:30	26	14,94	0,00
6:13:00	26	14,94	0,00
6:13:30	26	14,94	0,00
6:14:00	26	14,95	0,00
6:14:30	26	14,95	0,00
6:15:00	26	14,96	0,00
6:15:30	26	14,96	0,00
6:16:00	26	14,96	0,00
6:16:30	26	14,96	0,00
6:17:00	26	14,96	0,00
6:17:30	26	14,97	0,00
6:18:00	26	14,97	0,00
6:18:30	26	14,98	0,00
6:19:00	26	14,98	0,00
6:19:30	26	14,98	0,00
6:20:00	26	14,98	0,00
6:20:30	26	14,98	0,00
6:21:00	26	15,00	0,00
6:21:30	26	15,00	0,00
6:22:00	26	15,00	0,00
6:22:30	26	15,00	0,00
6:23:00	26	15,00	0,00
6:23:30	26	15,01	0,00
6:24:00	26	15,01	0,00
6:24:30	26	15,02	0,00
6:25:00	26	15,02	0,00
6:25:30	26	15,02	0,00
6:26:00	26	15,03	0,00
6:26:30	26	15,03	0,00
6:27:00	26	15,04	0,00
6:27:30	26	15,04	0,00
6:28:00	26	15,04	0,00
6:28:30	26	15,04	0,00
6:29:00	26	15,05	0,00
6:29:30	26	15,04	0,00
6:30:00	26	15,05	0,00
6:30:30	26	15,06	0,00
6:31:00	26	15,05	0,00
6:31:30	26	15,06	0,00
6:32:00	26	15,06	0,00
6:32:30	26	15,06	0,00
6:33:00	26	15,06	0,00
6:33:30	26	15,06	0,00
6:34:00	26	15,07	0,00
6:34:30	26	15,07	0,00
6:35:00	26	15,07	0,00
6:35:30	26	15,07	0,00
6:36:00	26	15,09	0,00
6:36:30	26	15,09	0,00
6:37:00	26	15,09	0,00
6:37:30	26	15,09	0,00
6:38:00	26	15,10	0,00
6:38:30	26	15,10	0,00
6:39:00	26	15,10	0,00
6:39:30	26	15,11	0,00
6:40:00	26	15,12	0,00
6:40:30	26	15,12	0,00
6:41:00	26	15,12	0,00
6:41:30	26	15,13	0,00
6:42:00	26	15,12	0,00
6:42:30	26	15,14	0,00
6:43:00	26	15,14	0,00
6:43:30	26	15,15	0,00
6:44:00	26	15,15	0,00
6:44:30	26	15,16	0,00
6:45:00	26	15,17	0,00
6:45:30	26	15,16	0,00
6:46:00	26	15,17	0,00
6:46:30	26	15,18	0,00
6:47:00	26	15,18	0,00
6:47:30	26	15,18	0,00
6:48:00	26	15,19	0,00
6:48:30	26	15,19	0,00
6:49:00	26	15,19	0,00
6:49:30	26	15,19	0,00
6:50:00	26	15,21	0,00
6:50:30	26	15,21	0,00
6:51:00	26	15,21	0,00
6:51:30	26	15,22	0,00
6:52:00	26	15,22	0,00
6:52:30	26	15,21	0,00
6:53:00	26	15,23	0,00
6:53:30	26	15,24	0,00
6:54:00	26	15,24	0,00
6:54:30	26	15,23	0,00
6:55:00	26	15,24	0,00
6:55:30	26	15,24	0,00
6:56:00	26	15,24	0,00
6:56:30	26	15,26	0,00
6:57:00	26	15,24	0,00
6:57:30	26	15,26	0,00
6:58:00	26	15,27	0,00
6:58:30	26	15,28	0,00
6:59:00	26	15,29	0,00
6:59:30	26	15,29	0,00
7:00:00	26	15,30	0,00
7:00:30	26	15,31	0,00
7:01:00	26	15,31	0,00
7:01:30	26	15,34	0,00
7:02:00	26	15,34	0,00
7:02:30	26	15,35	0,00
7:03:00	26	15,35	0,00
7:03:30	26	15,36	0,00
7:04:00	26	23,55	0,00
7:04:30	26	23,55	0,00
7:05:00	26	23,56	0,00
7:05:30	26	23,55	0,00
7:06:00	26	23,56	0,00
7:06:30	26	23,56	0,00
7:07:00	26	23,56	0,00
7:07:30	26	23,56	0,00
7:08:00	26	23,56	0,00
7:08:30	26	23,56	0,00
7:09:00	26	23,56	0,00
7:09:30	26	23,56	0,00
7:10:00	26	23,56	0,00
7:10:30	26	23,56	0,00
7:11:00	26	23,57	0,00
7:11:30	26	23,56	0,00
7:12:00	26	23,57	0,00
7:12:30	26	23,57	0,00
7:13:00	26	23,57	0,00
7:13:30	26	23,57	0,00
7:14:00	26	23,57	0,00
7:14:30	26	23,57	0,00
7:15:00	26	23,58	0,00
7:15:30	26	23,58	0,00
7:16:00	26	23,58	0,00
7:16:30	26	23,58	0,00
7:17:00	26	23,58	0,00
7:17:30	26	23,58	0,00
7:18:00	27	23,58	0,00
7:18:30	27	23,58	0,00
7:19:00	27	23,59	0,00
7:19:30	27	23,58	0,00
7:20:00	27	23,59	0,00
7:20:30	27	23,58	0,00
7:21:00	27	23,59	0,00
7:21:30	27	23,59	0,00
7:22:00	27	23,59	0,00
7:22:30	27	15,46	0,00
7:23:00	27	15,46	0,00
7:23:30	27	15,47	0,00
7:24:00	27	15,47	0,00
7:24:30	27	15,47	0,00
7:25:00	27	15,45	0,00
7:25:30	27	15,46	0,00
7:26:00	27	15,46	0,00
7:26:30	27	15,47	0,00
7:27:00	27	15,47	0,00
7:27:30	27	15,47	0,00
7:28:00	27	15,47	0,00
7:28:30	27	15,46	0,00
7:29:00	27	15,47	0,00
7:29:30	27	15,46	0,00
7:30:00	27	15,46	0,00
7:30:30	27	15,47	0,00
7:31:00	27	15,46	0,00
7:31:30	27	15,47	0,00
7:32:00	27	15,46	0,00
7:32:30	27	15,47	0,00
7:33:00	27	15,46	0,00
7:33:30	27	15,46	0,00
7:34:00	27	15,47	0,00
7:34:30	27	15,46	0,00
7:35:00	27	15,45	0,00
7:35:30	27	15,46	0,00
7:36:00	27	15,46	0,00
7:36:30	27	15,45	0,00
7:37:00	27	15,46	0,00
7:37:30	27	15,46	0,00
7:38:00	27	15,46	0,00
7:38:30	27	15,46	0,00
7:39:00	27	15,46	0,00
7:39:30	27	15,46	0,00
7:40:00	27	15,45	0,00
7:40:30	27	15,46	0,00
7:41:00	27	15,45	0,00
7:41:30	27	15,46	0,00
7:42:00	27	15,46	0,00
7:42:30	27	15,46	0,00
7:43:00	27	15,45	0,00
7:43:30	27	15,46	0,00
7:44:00	27	15,46	0,00
7:44:30	27	15,45	0,00
7:45:00	27	15,45	0,00
7:45:30	27	15,45	0,00
7:46:00	27	15,45	0,00
7:46:30	27	15,45	0,00
7:47:00	27	15,45	0,00
7:47:30	27	15,45	0,00
7:48:00	27	15,45	0,00
7:48:30	27	15,45	0,00
7:49:00	27	15,45	0,00
7:49:30	27	15,45	0,00
7:50:00	27	15,45	0,00
7:50:30	27	15,45	0,00
7:51:00	27	15,45	0,00
7:51:30	27	15,45	0,00
7:52:00	27	15,45	0,00
7:52:30	27	15,45	0,00
7:53:00	27	15,45	0,00
7:53:30	27	15,45	0,00
7:54:00	27	15,45	0,00
7:54:30	27	15,45	0,00
7:55:00	27	15,45	0,00
7:55:30	27	15,45	0,00
7:56:00	27	15,45	0,00
7:56:30	27	15,45	0,00
7:57:00	27	15,45	0,00
7:57:30	27	15,45	0,00
7:58:00	27	15,45	0,00
7:58:30	27	15,45	0,00
7:59:00	27	15,45	0,00
7:59:30	27	15,45	0,00
8:00:00	27	15,45	0,00
8:00:30	27	15,45	0,00
8:01:00	27	15,45	0,00
8:01:30	27	15,45	0,00
8:02:00	27	15,45	0,00
8:02:30	27	15,45	0,00
8:03:00	27	15,45	0,00
8:03:30	27	15,45	0,00
8:04:00	27	15,45	0,00
8:04:30	27	15,44	0,00
8:05:00	27	15,44	0,00
8:05:30	27	15,44	0,00
8:06:00	27	15,44	0,00
8:06:30	27	15,44	0,00
8:07:00	27	15,44	0,00
8:07:30	27	15,44	0,00
8:08:00	27	15,43	0,00
8:08:30	27	15,44	0,00
8:09:00	27	15,43	0,00
8:09:30	27	15,44	0,00
8:10:00	27	15,43	0,00
8:10:30	27	15,43	0,00
8:11:00	27	15,43	0,00
8:11:30	27	15,43	0,00
8:12:00	27	15,43	0,00
8:12:30	27	15,43	0,00
8:13:00	27	15,42	0,00
8:13:30	27	15,42	0,00
8:14:00	27	15,42	0,00
8:14:30	27	15,42	0,00
8:15:00	27	15,42	0,00
8:15:30	27	15,42	0,00
8:16:00	27	15,42	0,00
8:16:30	27	15,42	0,00
8:17:00	27	15,42	0,00
8:17:30	27	15,42	0,00
8:18:00	27	15,41	0,00
8:18:30	27	15,41	0,00
8:19:00	27	15,41	0,00
8:19:30	27	15,41	0,00
8:20:00	27	15,41	0,00
8:20:30	27	15,41	0,00
8:21:00	27	15,41	0,00
8:21:30	27	15,40	0,00
8:22:00	27	15,40	0,00
8:22:30	27	15,40	0,00
8:23:00	27	15,40	0,00
8:23:30	27	15,40	0,00
8:24:00	27	15,39	0,00
8:24:30	27	15,39	0,00
8:25:00	27	15,39	0,00
8:25:30	27	15,39	0,00
8:26:00	27	15,39	0,00
8:26:30	27	15,39	0,00
8:27:00	27	15,39	0,00
8:27:30	27	15,39	0,00
8:28:00	27	15,39	0,00
8:28:30	27	15,39	0,00
8:29:00	27	15,38	0,00
8:29:30	27	15,38	0,00
8:30:00	27	15,38	0,00
8:30:30	27	15,38	0,00
8:31:00	27	15,38	0,00
8:31:30	27	15,37	0,00
8:32:00	27	15,37	0,00
8:32:30	27	15,37	0,00
8:33:00	27	15,37	0,00
8:33:30	27	15,37	0,00
8:34:00	27	15,37	0,00
8:34:30	27	15,36	0,00
8:35:00	27	15,36	0,00
8:35:30	27	15,36	0,00
8:36:00	27	15,36	0,00
8:36:30	27	15,36	0,00
8:37:00	27	15,36	0,00
8:37:30	27	15,36	0,00
8:38:00	27	15,36	0,00
8:38:30	27	15,36	0,00
8:39:00	27	15,35	0,00
8:39:30	27	15,35	0,00
8:40:00	27	15,34	0,00
8:40:30	27	15,34	0,00
8:41:00	27	15,34	0,00
8:41:30	27	15,34	0,00
8:42:00	27	15,34	0,00
8:42:30	27	15,34	0,00
8:43:00	27	15,34	0,00
8:43:30	27	15,34	0,00
8:44:00	27	15,34	0,00
8:44:30	27	15,33	0,00
8:45:00	27	15,32	0,00
8:45:30	27	15,32	0,00
8:46:00	27	15,32	0,00
8:46:30	27	15,32	0,00
8:47:00	27	15,31	0,00
8:47:30	27	15,31	0,00
8:48:00	27	15,31	0,00
8:48:30	27	15,30	0,00
8:49:00	27	15,30	0,00
8:49:30	27	15,30	0,00
8:50:00	27	15,30	0,00
8:50:30	27	15,30	0,00
8:51:00	27	15,29	0,00
8:51:30	27	15,29	0,00
8:52:00	27	15,29	0,00
8:52:30	27	15,29	0,00
8:53:00	27	15,28	0,00
8:53:30	27	15,28	0,00
8:54:00	27	15,28	0,00
8:54:30	27	15,28	0,00
8:55:00	27	15,28	0,00
8:55:30	27	15,27	0,00
8:56:00	27	15,27	0,00
8:56:30	27	15,27	0,00
8:57:00	27	15,26	0,00
8:57:30	27	15,26	0,00
8:58:00	27	15,26	0,00
8:58:30	27	15,26	0,00
8:59:00	27	15,25	0,00
8:59:30	27	15,25	0,00
9:00:00	27	15,25	0,00
9:00:30	27	15,24	0,00
9:01:00	27	15,24	0,00
9:01:30	27	15,24	0,00
9:02:00	27	15,23	0,00
9:02:30	27	15,23	0,00
9:03:00	27	15,23	0,00
9:03:30	27	15,22	0,00
9:04:00	27	15,22	0,00
9:04:30	27	15,21	0,00
9:05:00	27	15,21	0,00
9:05:30	27	15,21	0,00
9:06:00	27	15,21	0,00
9:06:30	27	15,21	0,00
9:07:00	27	15,20	0,00
9:07:30	27	15,20	0,00
9:08:00	27	15,20	0,00
9:08:30	27	15,19	0,00
9:09:00	27	15,19	0,00
9:09:30	27	15,19	0,00
9:10:00	27	15,18	0,00
9:10:30	27	15,18	0,00
9:11:00	27	15,18	0,00
9:11:30	27	15,18	0,00
9:12:00	27	15,17	0,00
9:12:30	27	15,17	0,00
9:13:00	27	15,16	0,00
9:13:30	27	15,16	0,00
9:14:00	27	15,16	0,00
9:14:30	27	15,15	0,00
9:15:00	27	15,15	0,00
9:15:30	27	15,15	0,00
9:16:00	27	15,15	0,00
9:16:30	27	15,14	0,00
9:17:00	27	15,14	0,00
9:17:30	27	15,13	0,00
9:18:00	27	15,13	0,00
9:18:30	27	15,12	0,00
9:19:00	27	15,12	0,00
9:19:30	27	15,12	0,00
9:20:00	27	15,12	0,00
9:20:30	27	15,12	0,00
9:21:00	27	15,11	0,00
9:21:30	27	15,11	0,00
9:22:00	27	15,10	0,00
9:22:30	27	15,10	0,00
9:23:00	27	15,09	0,00
9:23:30	27	15,09	0,00
9:24:00	27	15,09	0,00
9:24:30	27	15,09	0,00
9:25:00	27	15,08	0,00
9:25:30	27	15,08	0,00
9:26:00	27	15,07	0,00
9:26:30	27	15,07	0,00
9:27:00	27	15,06	0,00
9:27:30	28	15,06	0,00
9:28:00	27	15,06	0,00
9:28:30	27	15,06	0,00
9:29:00	27	15,05	0,00
9:29:30	28	15,05	0,00
9:30:00	27	15,04	0,00
9:30:30	27	15,04	0,00
9:31:00	28	15,04	0,00
9:31:30	27	15,04	0,00
9:32:00	28	15,03	0,00
9:32:30	28	15,03	0,00
9:33:00	27	15,02	0,00
9:33:30	28	15,02	0,00
9:34:00	28	15,01	0,00
9:34:30	27	15,01	0,00
9:35:00	28	15,00	0,00
9:35:30	28	15,00	0,00
9:36:00	28	15,00	0,00
9:36:30	28	14,99	0,00
9:37:00	28	14,99	0,00
9:37:30	28	14,98	0,00
9:38:00	28	14,98	0,00
9:38:30	28	14,98	0,00
9:39:00	28	14,98	0,00
9:39:30	28	14,97	0,00
9:40:00	28	14,97	0,00
9:40:30	28	14,96	0,00
9:41:00	28	14,95	0,00
9:41:30	28	14,95	0,00
9:42:00	28	14,94	0,00
9:42:30	28	14,94	0,00
9:43:00	28	14,94	0,00
9:43:30	28	14,94	0,00
9:44:00	28	14,93	0,00
9:44:30	28	14,93	0,00
9:45:00	28	14,92	0,00
9:45:30	28	14,91	0,00
9:46:00	28	14,91	0,00
9:46:30	28	14,91	0,00
9:47:00	28	14,91	0,00
9:47:30	28	14,90	0,00
9:48:00	28	14,89	0,00
9:48:30	28	14,89	0,00
9:49:00	28	14,88	0,00
9:49:30	28	14,88	0,00
9:50:00	28	14,88	0,00
9:50:30	28	14,87	0,00
9:51:00	28	14,87	0,00
9:51:30	28	14,87	0,00
9:52:00	28	14,86	0,00
9:52:30	28	14,86	0,00
9:53:00	28	14,86	0,00
9:53:30	28	14,85	0,00
9:54:00	28	14,85	0,00
9:54:30	28	14,84	0,00
9:55:00	28	14,84	0,00
9:55:30	28	14,83	0,00
9:56:00	28	14,82	0,00
9:56:30	28	14,82	0,00
9:57:00	28	14,82	0,00
9:57:30	28	14,82	0,00
9:58:00	28	14,81	0,00
9:58:30	28	14,80	0,00
9:59:00	28	14,80	0,00
9:59:30	28	14,80	0,00
10:00:00	28	14,80	0,00
10:00:30	28	14,79	0,00
10:01:00	28	14,79	0,00
10:01:30	28	14,78	0,00
10:02:00	28	14,78	0,00
10:02:30	28	14,77	0,00
10:03:00	28	14,77	0,00
10:03:30	28	14,77	0,00
10:04:00	28	14,76	0,00
10:04:30	28	14,76	0,00
10:05:00	28	14,75	0,00
10:05:30	28	14,74	0,00
10:06:00	28	14,74	0,00
10:06:30	28	14,73	0,00
10:07:00	28	14,73	0,00
10:07:30	28	14,73	0,00
10:08:00	28	14,73	0,00
10:08:30	28	14,72	0,00
10:09:00	28	14,71	0,00
10:09:30	28	14,71	0,00
10:10:00	28	14,70	0,01
10:10:30	28	14,70	0,01
10:11:00	28	14,70	0,01
10:11:30	28	14,69	0,02
10:12:00	28	14,69	0,02
10:12:30	28	14,68	0,02
10:13:00	28	14,68	0,02
10:13:30	28	14,68	0,03
10:14:00	28	14,67	0,03
10:14:30	28	14,67	0,03
10:15:00	28	14,66	0,04
10:15:30	28	14,66	0,04
10:16:00	28	14,65	0,04
10:16:30	28	14,65	0,04
10:17:00	28	14,64	0,05
10:17:30	28	14,64	0,05
10:18:00	28	14,63	0,06
10:18:30	28	14,63	0,06
10:19:00	28	14,62	0,06
10:19:30	28	14,62	0,06
10:20:00	28	14,63	0,06
10:20:30	28	14,61	0,07
10:21:00	28	14,61	0,07
10:21:30	28	14,60	0,08
10:22:00	28	14,60	0,08
10:22:30	28	14,59	0,08
10:23:00	28	14,58	0,09
10:23:30	28	14,58	0,09
10:24:00	28	14,57	0,10
10:24:30	28	14,57	0,10
10:25:00	28	14,56	0,10
10:25:30	28	14,55	0,11
10:26:00	28	14,55	0,11
10:26:30	28	14,54	0,12
10:27:00	28	14,54	0,12
10:27:30	28	14,53	0,12
10:28:00	28	14,52	0,13
10:28:30	28	14,52	0,13
10:29:00	28	14,52	0,13
10:29:30	28	14,51	0,14
10:30:00	28	14,50	0,15
10:30:30	28	14,50	0,15
10:31:00	28	14,50	0,15
10:31:30	28	14,49	0,16
10:32:00	28	14,48	0,16
10:32:30	28	14,47	0,17
10:33:00	28	14,47	0,17
10:33:30	28	14,46	0,17
10:34:00	28	14,46	0,18
10:34:30	28	14,45	0,18
10:35:00	28	14,44	0,19
10:35:30	28	14,44	0,19
10:36:00	28	14,43	0,20
10:36:30	28	14,43	0,20
10:37:00	28	14,43	0,20
10:37:30	28	14,42	0,21
10:38:00	28	14,41	0,21
10:38:30	28	14,40	0,22
10:39:00	28	14,40	0,22
10:39:30	28	14,40	0,22
10:40:00	28	14,39	0,23
10:40:30	28	14,38	0,23
10:41:00	28	14,38	0,23
10:41:30	28	14,38	0,24
10:42:00	28	14,37	0,25
10:42:30	28	14,36	0,25
10:43:00	28	14,36	0,25
10:43:30	28	14,35	0,26
10:44:00	28	14,34	0,26
10:44:30	28	14,34	0,26
10:45:00	28	14,34	0,27
10:45:30	28	14,33	0,27
10:46:00	28	14,32	0,28
10:46:30	28	14,32	0,29
10:47:00	28	14,32	0,29
10:47:30	28	14,31	0,29
10:48:00	28	14,30	0,30
10:48:30	28	14,30	0,30
10:49:00	28	14,29	0,30
10:49:30	28	14,29	0,31
10:50:00	28	14,28	0,32
10:50:30	28	14,27	0,32
10:51:00	28	14,26	0,33
10:51:30	28	14,26	0,33
10:52:00	28	14,25	0,33
10:52:30	28	14,25	0,34
10:53:00	28	14,25	0,34
10:53:30	28	14,24	0,35
10:54:00	28	14,23	0,35
10:54:30	28	14,22	0,36
10:55:00	28	14,22	0,36
10:55:30	28	14,22	0,36
10:56:00	28	14,21	0,37
10:56:30	28	14,21	0,37
10:57:00	28	14,20	0,38
10:57:30	28	14,20	0,38
10:58:00	28	14,19	0,39
10:58:30	28	14,18	0,39
10:59:00	28	14,18	0,39
10:59:30	28	14,17	0,40
11:00:00	28	14,16	0,41
11:00:30	28	14,16	0,41
11:01:00	28	14,15	0,42
11:01:30	28	14,15	0,42
11:02:00	28	14,14	0,42
11:02:30	28	14,13	0,43
11:03:00	28	14,13	0,44
11:03:30	28	14,13	0,44
11:04:00	28	14,12	0,44
11:04:30	28	14,11	0,45
11:05:00	28	14,11	0,45
11:05:30	28	14,10	0,46
11:06:00	28	14,10	0,46
11:06:30	28	14,09	0,47
11:07:00	28	14,09	0,47
11:07:30	28	14,08	0,48
11:08:00	28	14,07	0,48
11:08:30	28	14,07	0,49
11:09:00	28	14,06	0,49
11:09:30	28	14,05	0,50
11:10:00	28	14,05	0,50
11:10:30	28	14,04	0,51
11:11:00	28	14,04	0,51
11:11:30	28	14,03	0,52
11:12:00	28	14,03	0,52
11:12:30	28	14,02	0,53
11:13:00	28	14,02	0,53
11:13:30	28	14,01	0,54
11:14:00	28	14,01	0,54
11:14:30	28	14,00	0,55
11:15:00	28	14,00	0,55
11:15:30	28	13,99	0,55
11:16:00	28	13,98	0,56
11:16:30	28	13,98	0,57
11:17:00	28	13,97	0,57
11:17:30	28	13,96	0,58
11:18:00	28	13,96	0,58
11:18:30	28	13,95	0,59
11:19:00	28	13,95	0,59
11:19:30	28	13,94	0,60
11:20:00	28	13,94	0,60
11:20:30	28	13,93	0,61
11:21:00	28	13,92	0,61
11:21:30	28	13,92	0,62
11:22:00	28	13,92	0,62
11:22:30	28	13,91	0,63
11:23:00	28	13,90	0,63
11:23:30	28	13,89	0,64
11:24:00	28	13,89	0,64
11:24:30	28	13,89	0,65
11:25:00	28	13,88	0,66
11:25:30	28	13,87	0,66
11:26:00	28	13,87	0,66
11:26:30	28	13,86	0,67
11:27:00	28	13,86	0,68
11:27:30	28	13,85	0,68
11:28:00	28	13,84	0,69
11:28:30	28	13,84	0,69
11:29:00	28	13,84	0,70
11:29:30	28	13,83	0,70
11:30:00	28	13,82	0,71
11:30:30	28	13,82	0,71
11:31:00	28	13,81	0,72
11:31:30	28	13,80	0,73
11:32:00	28	13,80	0,73
11:32:30	28	13,79	0,74
11:33:00	28	13,79	0,74
11:33:30	28	13,78	0,75
11:34:00	28	13,78	0,75
11:34:30	28	13,78	0,75
11:35:00	28	13,77	0,76
11:35:30	28	13,76	0,77
11:36:00	28	13,75	0,78
11:36:30	28	13,75	0,78
11:37:00	28	13,74	0,78
11:37:30	28	13,74	0,79
11:38:00	28	13,73	0,80
11:38:30	28	13,73	0,80
11:39:00	28	13,72	0,81
11:39:30	28	13,71	0,81
11:40:00	28	13,71	0,82
11:40:30	28	13,70	0,83
11:41:00	28	13,70	0,83
11:41:30	28	13,69	0,84
11:42:00	28	13,68	0,84
11:42:30	28	13,68	0,84
11:43:00	28	13,68	0,85
11:43:30	28	13,67	0,86
11:44:00	28	13,67	0,86
11:44:30	28	13,66	0,87
11:45:00	28	13,66	0,87
11:45:30	28	13,66	0,87
11:46:00	28	13,65	0,88
11:46:30	28	13,64	0,89
11:47:00	28	13,64	0,89
11:47:30	28	13,63	0,90
11:48:00	28	13,63	0,90
11:48:30	28	13,63	0,90
11:49:00	28	13,62	0,91
11:49:30	28	13,61	0,92
11:50:00	28	13,61	0,92
11:50:30	28	13,60	0,93
11:51:00	28	13,60	0,93
11:51:30	28	13,59	0,93
11:52:00	28	13,59	0,94
11:52:30	28	13,58	0,95
11:53:00	28	13,57	0,96
11:53:30	28	13,57	0,96
11:54:00	28	13,57	0,97
11:54:30	28	13,56	0,97
11:55:00	28	13,55	0,98
11:55:30	28	13,54	0,99
11:56:00	28	13,54	0,99
11:56:30	28	13,54	1,00
11:57:00	28	13,53	1,01
11:57:30	28	13,52	1,01
11:58:00	28	13,52	1,01
11:58:30	28	13,51	1,02
11:59:00	28	13,50	1,03
11:59:30	28	13,50	1,04
12:00:00	28	13,49	1,05
12:00:30	28	13,49	1,05
12:01:00	28	13,48	1,05
12:01:30	28	13,48	1,06
12:02:00	28	13,47	1,07
12:02:30	28	13,47	1,07
12:03:00	28	13,46	1,08
12:03:30	28	13,45	1,09
12:04:00	28	13,45	1,09
12:04:30	28	13,45	1,09
12:05:00	28	13,44	1,10
12:05:30	28	13,43	1,11
12:06:00	28	13,42	1,12
12:06:30	28	13,41	1,13
12:07:00	28	13,41	1,13
12:07:30	28	13,41	1,14
12:08:00	28	13,40	1,15
12:08:30	28	13,39	1,15
12:09:00	28	13,39	1,15
12:09:30	28	13,38	1,16
12:10:00	28	13,38	1,17
12:10:30	28	13,38	1,17
12:11:00	28	13,37	1,18
12:11:30	28	13,36	1,19
12:12:00	28	13,36	1,19
12:12:30	28	13,36	1,20
12:13:00	28	13,35	1,20
12:13:30	28	13,35	1,20
12:14:00	28	13,34	1,21
12:14:30	28	13,33	1,22
12:15:00	28	13,33	1,22
12:15:30	28	13,32	1,23
12:16:00	28	13,32	1,24
12:16:30	28	13,31	1,25
12:17:00	28	13,31	1,25
12:17:30	28	13,30	1,26
12:18:00	28	13,29	1,27
12:18:30	28	13,29	1,27
12:19:00	28	13,29	1,27
12:19:30	28	13,28	1,28
12:20:00	28	13,27	1,29
12:20:30	28	13,27	1,29
12:21:00	28	13,27	1,30
12:21:30	28	13,26	1,31
12:22:00	28	13,25	1,32
12:22:30	28	13,25	1,32
12:23:00	28	13,24	1,33
12:23:30	28	13,23	1,34
12:24:00	28	13,23	1,34
12:24:30	28	13,23	1,35
12:25:00	28	13,22	1,36
12:25:30	28	13,22	1,36
12:26:00	28	13,21	1,36
12:26:30	28	13,20	1,37
12:27:00	28	13,20	1,37
12:27:30	28	13,20	1,38
12:28:00	28	13,19	1,39
12:28:30	28	13,19	1,39
12:29:00	28	13,18	1,40
12:29:30	28	13,18	1,41
12:30:00	28	13,18	1,41
12:30:30	28	13,17	1,42
12:31:00	28	13,16	1,43
12:31:30	28	13,16	1,43
12:32:00	28	13,15	1,44
12:32:30	28	13,14	1,45
12:33:00	28	13,14	1,45
12:33:30	28	13,14	1,46
12:34:00	28	13,13	1,47
12:34:30	28	13,13	1,47
12:35:00	28	13,12	1,48
12:35:30	28	13,12	1,49
12:36:00	28	13,11	1,50
12:36:30	28	13,11	1,50
12:37:00	28	13,10	1,51
12:37:30	28	13,10	1,51
12:38:00	28	13,09	1,51
12:38:30	28	13,09	1,52
12:39:00	28	13,09	1,52
12:39:30	28	13,08	1,53
12:40:00	28	13,07	1,54
12:40:30	28	13,07	1,54
12:41:00	28	13,06	1,55
12:41:30	28	13,05	1,56
12:42:00	28	13,05	1,56
12:42:30	28	13,05	1,57
12:43:00	28	13,04	1,58
12:43:30	28	13,05	1,57
12:44:00	28	13,03	1,60
12:44:30	28	13,02	1,61
12:45:00	28	13,01	1,62
12:45:30	28	13,00	1,63
12:46:00	28	13,00	1,64
12:46:30	28	13,00	1,64
12:47:00	28	12,99	1,65
12:47:30	28	12,98	1,66
12:48:00	28	12,97	1,67
12:48:30	28	12,97	1,67
12:49:00	28	12,96	1,68
12:49:30	28	12,96	1,69
12:50:00	28	12,95	1,70
12:50:30	28	12,95	1,70
12:51:00	28	12,94	1,71
12:51:30	28	12,93	1,72
12:52:00	28	12,93	1,72
12:52:30	28	12,93	1,73
12:53:00	28	12,92	1,74
12:53:30	28	12,91	1,75
12:54:00	28	12,91	1,75
12:54:30	28	12,90	1,77
12:55:00	28	12,90	1,78
12:55:30	28	12,89	1,79
12:56:00	28	12,89	1,79
12:56:30	28	12,88	1,80
12:57:00	28	12,88	1,81
12:57:30	28	12,87	1,82
12:58:00	28	12,87	1,82
12:58:30	28	12,86	1,83
12:59:00	28	12,85	1,84
12:59:30	28	12,84	1,85
13:00:00	28	12,84	1,85
13:00:30	28	12,84	1,86
13:01:00	28	12,83	1,87
13:01:30	28	12,83	1,87
13:02:00	28	12,82	1,88
13:02:30	28	12,82	1,89
13:03:00	28	12,82	1,89
13:03:30	28	12,81	1,90
13:04:00	28	12,81	1,90
13:04:30	28	12,80	1,91
13:05:00	28	12,80	1,91
13:05:30	28	12,79	1,93
13:06:00	28	12,79	1,94
13:06:30	28	12,79	1,94
13:07:00	28	12,78	1,95
13:07:30	28	12,77	1,96
13:08:00	28	12,76	1,97
13:08:30	28	12,76	1,97
13:09:00	28	12,75	1,98
13:09:30	28	12,75	1,99
13:10:00	28	12,75	1,99
13:10:30	28	12,74	2,00
13:11:00	28	12,74	2,00
13:11:30	28	12,73	2,01
13:12:00	28	12,73	2,03
13:12:30	28	12,72	2,04
13:13:00	28	12,71	2,05
13:13:30	28	12,71	2,05
13:14:00	28	12,70	2,06
13:14:30	28	12,70	2,06
13:15:00	28	12,70	2,07
13:15:30	28	12,69	2,08
13:16:00	28	12,68	2,09
13:16:30	28	12,68	2,09
13:17:00	28	12,67	2,11
13:17:30	28	12,67	2,11
13:18:00	28	12,66	2,12
13:18:30	28	12,66	2,13
13:19:00	28	12,65	2,14
13:19:30	28	12,65	2,14
13:20:00	28	12,64	2,15
13:20:30	28	12,64	2,16
13:21:00	28	12,64	2,16
13:21:30	28	12,63	2,18
13:22:00	28	12,62	2,19
13:22:30	28	12,62	2,19
13:23:00	28	12,61	2,20
13:23:30	28	12,61	2,20
13:24:00	28	12,61	2,21
13:24:30	28	12,60	2,22
13:25:00	28	12,60	2,22
13:25:30	28	12,59	2,23
13:26:00	28	12,58	2,25
13:26:30	28	12,58	2,25
13:27:00	28	12,57	2,26
13:27:30	28	12,57	2,26
13:28:00	28	12,57	2,27
13:28:30	28	12,56	2,28
13:29:00	28	12,56	2,28
13:29:30	28	12,55	2,30
13:30:00	28	12,55	2,30
13:30:30	28	12,55	2,31
13:31:00	28	12,55	2,31
13:31:30	28	12,54	2,32
13:32:00	28	12,53	2,33
13:32:30	28	12,53	2,33
13:33:00	28	12,52	2,34
13:33:30	28	12,52	2,34
13:34:00	28	12,52	2,36
13:34:30	28	12,52	2,36
13:35:00	28	12,51	2,37
13:35:30	28	12,50	2,38
13:36:00	28	12,50	2,38
13:36:30	28	12,49	2,39
13:37:00	28	12,49	2,39
13:37:30	28	12,48	2,41
13:38:00	28	12,48	2,41
13:38:30	28	12,48	2,42
13:39:00	28	12,47	2,43
13:39:30	28	12,47	2,43
13:40:00	28	12,46	2,44
13:40:30	28	12,46	2,44
13:41:00	28	12,45	2,46
13:41:30	28	12,45	2,47
13:42:00	28	12,44	2,48
13:42:30	28	12,44	2,48
13:43:00	28	12,43	2,50
13:43:30	28	12,43	2,51
13:44:00	28	12,42	2,52
13:44:30	28	12,41	2,53
13:45:00	28	12,41	2,53
13:45:30	28	12,40	2,55
13:46:00	28	12,40	2,55
13:46:30	28	12,39	2,56
13:47:00	28	12,39	2,57
13:47:30	28	12,38	2,59
13:48:00	28	12,38	2,59
13:48:30	28	12,37	2,60
13:49:00	28	12,36	2,61
13:49:30	28	12,36	2,61
13:50:00	28	12,36	2,63
13:50:30	28	12,35	2,64
13:51:00	28	12,35	2,64
13:51:30	28	12,34	2,65
13:52:00	28	12,34	2,65
13:52:30	28	12,34	2,67
13:53:00	28	12,33	2,68
13:53:30	28	12,33	2,68
13:54:00	28	12,32	2,69
13:54:30	28	12,31	2,71
13:55:00	28	12,31	2,71
13:55:30	28	12,30	2,72
13:56:00	28	12,30	2,73
13:56:30	28	12,29	2,75
13:57:00	28	12,29	2,75
13:57:30	28	12,28	2,76
13:58:00	28	12,28	2,76
13:58:30	28	12,27	2,78
13:59:00	28	12,27	2,79
13:59:30	28	12,27	2,79
14:00:00	28	12,26	2,80
14:00:30	28	12,25	2,82
14:01:00	28	12,25	2,82
14:01:30	28	12,25	2,83
14:02:00	28	12,25	2,83
14:02:30	28	12,24	2,84
14:03:00	28	12,23	2,86
14:03:30	28	12,22	2,87
14:04:00	28	12,22	2,87
14:04:30	28	12,21	2,89
14:05:00	28	12,21	2,89
14:05:30	28	12,21	2,90
14:06:00	28	12,21	2,90
14:06:30	28	12,20	2,92
14:07:00	28	12,20	2,92
14:07:30	28	12,19	2,93
14:08:00	28	12,19	2,93
14:08:30	28	12,18	2,94
14:09:00	28	12,18	2,96
14:09:30	28	12,18	2,96
14:10:00	28	12,17	2,97
14:10:30	28	12,17	2,97
14:11:00	28	12,16	2,99
14:11:30	28	12,16	3,00
14:12:00	28	12,16	3,00
14:12:30	28	12,15	3,02
14:13:00	28	12,15	3,02
14:13:30	28	12,14	3,03
14:14:00	28	12,14	3,03
14:14:30	28	12,13	3,05
14:15:00	28	12,13	3,06
14:15:30	28	12,13	3,06
14:16:00	28	12,12	3,08
14:16:30	28	12,11	3,09
14:17:00	28	12,11	3,09
14:17:30	28	12,10	3,11
14:18:00	28	12,10	3,11
14:18:30	28	12,09	3,12
14:19:00	28	12,09	3,14
14:19:30	28	12,09	3,14
14:20:00	28	12,08	3,15
14:20:30	28	12,08	3,15
14:21:00	28	12,07	3,17
14:21:30	28	12,07	3,18
14:22:00	28	12,07	3,18
14:22:30	28	12,07	3,18
14:23:00	28	12,06	3,20
14:23:30	28	12,05	3,21
14:24:00	28	12,05	3,21
14:24:30	28	12,04	3,23
14:25:00	28	12,04	3,23
14:25:30	28	12,04	3,24
14:26:00	28	12,04	3,24
