Repository: ProgWizer/parser

File: project-root/data/Data Acquisition/Data Acquisition/2021 year (353)/21-136.txt (part 1 of 7)
--Test Summary--
Full Path and File Name	
Instrument Name	SGSA/UCA
Instrument Type	Model 5265 SGSA/UCA
Instrument Serial Number	
Test Start Date	28.05.2021
Test Start Time	14:03:07
Test Stop Date	31.05.2021
Test Stop Time	9:33:31
Test Length	67:30:24
Final Sample Time Offset	67:30:00
Controller Schedule Name	
Sampling Period	30 seconds
Comments	
Information	WellID	
Information	Customer	
Information	EngName	
Information	CementClass	
Information	CementMfr	
Information	Additives	84G+16ASPM(0.81)+0.5PHV(woc)+0.25CEX-201(woc)
Information	Density	1500
Information	BHCT	
Information	BHST	
Information	FluidLoss	
Information	JobType	
Calculated Value	CS_50	12:40:00
Calculated Value	CS_500	17:46:00
Calculated Value	SGS_Initial	8:49:00
Calculated Value	SGS_Final	10:50:00
Calculated Value	CS_Time8h	0,00 MPa
Calculated Value	CS_Time12h	0,13 MPa
Calculated Value	CS_Time24h	7,22 MPa
Calculated Value	CS_Time48h	13,97 MPa
Calculated Value	Time_SGS_100lb/100ft2	2:57:00
Calculated Value	Time_SGS_500lb/100ft2	9:36:30
Calculated Curve	Compressive Strength	Compressive strength type A (less than 14 lb/gal)
Calculated Curve	Static Gel Strength	Static gel strength
Initial Temperature (°C)	24 °C
Final Temperature (°C)	28 °C
Initial Pressure (psi)	3162 psi
Final Pressure (psi)	3597 psi
Initial Transit Time (microsec/in)	14,98 microsec/in
Final Transit Time (microsec/in)	9,20 microsec/in
Initial Gel Value	5651
Final Gel Value	6820
Initial Compressive Strength (MPa)	0,00 MPa
Final Compressive Strength (MPa)	16,59 MPa
Initial Static Gel Strength (lb/100ft2)	75,0 lb/100ft2
Final Static Gel Strength (lb/100ft2)	ERROR
--Data--
Time (HH:MM:SS)	Temperature (°C)	Pressure (psi)	Transit Time (microsec/in)	Gel Value	Compressive Strength (MPa)	Static Gel Strength (lb/100ft2)
0:00:00	24	3162	14,98	5651	0,00	75,0
0:00:30	24	3001	15,01	5633	0,00	75,1
0:01:00	24	2894	15,03	5618	0,00	75,1
0:01:30	24	2811	15,04	5609	0,00	75,2
0:02:00	24	2745	15,05	5601	0,00	75,3
0:02:30	24	2689	15,06	5595	0,00	75,4
0:03:00	24	2641	15,08	5592	0,00	75,4
0:03:30	23	2598	15,08	5586	0,00	75,5
0:04:00	23	2560	15,08	5585	0,00	75,6
0:04:30	23	2526	15,08	5583	0,00	75,6
0:05:00	23	2495	15,09	5579	0,00	75,7
0:05:30	23	2467	15,10	5581	0,00	75,8
0:06:00	23	2441	15,10	5575	0,00	75,9
0:06:30	23	2416	15,11	5568	0,00	75,9
0:07:00	23	2394	15,12	5555	0,00	76,0
0:07:30	23	2372	15,11	5563	0,00	76,1
0:08:00	23	2352	15,12	5565	0,00	76,1
0:08:30	23	2479	15,12	5564	0,00	76,2
0:09:00	23	2897	15,10	5583	0,00	76,3
0:09:30	23	2871	15,08	5574	0,00	76,3
0:10:00	23	2849	15,07	5581	0,00	76,4
0:10:30	23	2829	15,08	5568	0,00	76,5
0:11:00	23	2809	15,08	5559	0,00	76,6
0:11:30	23	2791	15,08	5563	0,00	76,6
0:12:00	23	2774	15,08	5565	0,00	76,7
0:12:30	23	2759	15,08	5565	0,00	76,8
0:13:00	23	2744	15,08	5566	0,00	76,8
0:13:30	23	2729	15,08	5557	0,00	76,9
0:14:00	23	2715	15,09	5558	0,00	77,0
0:14:30	23	2702	15,09	5549	0,00	77,1
0:15:00	23	2690	15,09	5545	0,00	77,1
0:15:30	23	2678	15,10	5550	0,00	77,2
0:16:00	23	2666	15,10	5541	0,00	77,3
0:16:30	23	2655	15,10	5553	0,00	77,3
0:17:00	23	2644	15,10	5551	0,00	77,4
0:17:30	23	2634	15,10	5547	0,00	77,5
0:18:00	23	2624	15,10	5542	0,00	77,6
0:18:30	23	2614	15,10	5544	0,00	77,6
0:19:00	23	2605	15,11	5542	0,00	77,7
0:19:30	23	2596	15,11	5543	0,00	77,8
0:20:00	23	2587	15,11	5544	0,00	77,8
0:20:30	23	2579	15,11	5543	0,00	77,9
0:21:00	23	2570	15,10	5539	0,00	78,0
0:21:30	23	2562	15,11	5533	0,00	78,0
0:22:00	23	2554	15,11	5543	0,00	78,1
0:22:30	23	2547	15,11	5537	0,00	78,2
0:23:00	23	2539	15,11	5536	0,00	78,3
0:23:30	23	2532	15,11	5533	0,00	78,3
0:24:00	23	2525	15,11	5533	0,00	78,4
0:24:30	23	2518	15,11	5526	0,00	78,5
0:25:00	23	2511	15,11	5529	0,00	78,5
0:25:30	23	2505	15,11	5526	0,00	78,6
0:26:00	23	2499	15,12	5530	0,00	78,7
0:26:30	23	2492	15,11	5541	0,00	78,8
0:27:00	23	2486	15,12	5530	0,00	78,8
0:27:30	23	2480	15,12	5532	0,00	78,9
0:28:00	24	2474	15,12	5530	0,00	79,0
0:28:30	24	2469	15,12	5521	0,00	79,0
0:29:00	24	2463	15,12	5524	0,00	79,1
0:29:30	24	2458	15,12	5528	0,00	79,2
0:30:00	24	2452	15,12	5525	0,00	79,3
0:30:30	24	2447	15,12	5524	0,00	79,3
0:31:00	24	2442	15,12	5529	0,00	79,4
0:31:30	24	2437	15,12	5520	0,00	79,5
0:32:00	24	2432	15,12	5517	0,00	79,5
0:32:30	24	2427	15,12	5524	0,00	79,6
0:33:00	24	2422	15,13	5520	0,00	79,7
0:33:30	24	2417	15,12	5524	0,00	79,7
0:34:00	24	2412	15,13	5519	0,00	79,8
0:34:30	24	2408	15,12	5520	0,00	79,9
0:35:00	24	2403	15,13	5515	0,00	80,0
0:35:30	24	2399	15,12	5511	0,00	80,0
0:36:00	24	2395	15,12	5515	0,00	80,1
0:36:30	24	2390	15,13	5514	0,00	80,2
0:37:00	24	2386	15,13	5519	0,00	80,2
0:37:30	24	2382	15,13	5510	0,00	80,3
0:38:00	24	2378	15,13	5516	0,00	80,4
0:38:30	24	2374	15,12	5501	0,00	80,5
0:39:00	24	2370	15,13	5505	0,00	80,5
0:39:30	24	2365	15,12	5513	0,00	80,6
0:40:00	24	2362	15,12	5508	0,00	80,7
0:40:30	24	2358	15,12	5507	0,00	80,7
0:41:00	24	2354	15,13	5504	0,00	80,8
0:41:30	24	2350	15,13	5516	0,00	80,9
0:42:00	24	2347	15,13	5507	0,00	81,0
0:42:30	24	2343	15,13	5508	0,00	81,0
0:43:00	24	2340	15,13	5507	0,00	81,1
0:43:30	24	2336	15,13	5503	0,00	81,2
0:44:00	24	2333	15,12	5508	0,00	81,2
0:44:30	24	2925	15,12	5513	0,00	81,3
0:45:00	24	3449	15,09	5525	0,00	81,4
0:45:30	24	3411	15,04	5563	0,00	81,5
0:46:00	24	3375	15,02	5554	0,00	81,5
0:46:30	24	3348	15,02	5547	0,00	81,6
0:47:00	24	3326	15,02	5540	0,00	81,7
0:47:30	24	3308	15,02	5547	0,00	81,7
0:48:00	24	3292	15,02	5542	0,00	81,8
0:48:30	24	3277	15,02	5537	0,00	81,9
0:49:00	24	3264	15,02	5535	0,00	81,9
0:49:30	24	3251	15,03	5534	0,00	82,0
0:50:00	24	3240	15,02	5528	0,00	82,1
0:50:30	24	3230	15,03	5522	0,00	82,2
0:51:00	24	3220	15,02	5528	0,00	82,2
0:51:30	24	3211	15,03	5522	0,00	82,3
0:52:00	24	3202	15,02	5524	0,00	82,4
0:52:30	24	3194	15,02	5524	0,00	82,4
0:53:00	24	3187	15,02	5524	0,00	82,5
0:53:30	24	3179	15,02	5514	0,00	82,6
0:54:00	24	3172	15,02	5526	0,00	82,7
0:54:30	24	3165	15,03	5519	0,00	82,7
0:55:00	24	3158	15,03	5521	0,00	82,8
0:55:30	24	3152	15,04	5510	0,00	82,9
0:56:00	24	3145	15,04	5516	0,00	82,9
0:56:30	24	3139	15,03	5513	0,00	83,0
0:57:00	24	3133	15,03	5509	0,00	83,1
0:57:30	24	3128	14,95	5514	0,02	83,2
0:58:00	24	3122	15,00	5513	0,00	83,2
0:58:30	24	3117	15,02	5506	0,00	83,3
0:59:00	24	3112	15,03	5509	0,00	83,4
0:59:30	24	3107	15,03	5507	0,00	83,4
1:00:00	24	3101	15,03	5511	0,00	83,5
1:00:30	24	3097	15,04	5501	0,00	83,6
1:01:00	24	3092	15,03	5500	0,00	83,6
1:01:30	24	3087	15,03	5506	0,00	83,7
1:02:00	24	3083	15,04	5494	0,00	83,8
1:02:30	24	3078	15,04	5504	0,00	83,9
1:03:00	24	3074	15,04	5513	0,00	83,9
1:03:30	24	3070	15,04	5506	0,00	84,0
1:04:00	24	3066	15,04	5509	0,00	84,1
1:04:30	24	3062	15,04	5499	0,00	84,1
1:05:00	24	3058	15,05	5504	0,00	84,2
1:05:30	24	3053	15,04	5501	0,00	84,3
1:06:00	24	3050	15,04	5493	0,00	84,4
1:06:30	24	3046	15,04	5493	0,00	84,4
1:07:00	24	3042	15,04	5496	0,00	84,5
1:07:30	24	3039	15,04	5500	0,00	84,6
1:08:00	24	3036	15,04	5494	0,00	84,6
1:08:30	24	3032	15,04	5489	0,00	84,7
1:09:00	24	3029	15,04	5492	0,00	84,8
1:09:30	24	3025	15,05	5492	0,00	84,9
1:10:00	24	3022	15,04	5494	0,00	84,9
1:10:30	24	3019	15,04	5491	0,00	85,0
1:11:00	24	3016	15,04	5489	0,00	85,1
1:11:30	24	3013	15,05	5490	0,00	85,1
1:12:00	24	3010	15,04	5485	0,00	85,2
1:12:30	24	3007	15,05	5490	0,00	85,3
1:13:00	24	3004	15,04	5483	0,00	85,3
1:13:30	24	3001	15,04	5484	0,00	85,4
1:14:00	24	2998	15,03	5483	0,00	85,5
1:14:30	24	2995	15,03	5483	0,00	85,6
1:15:00	24	2992	15,04	5481	0,00	85,6
1:15:30	24	2990	15,04	5488	0,00	85,7
1:16:00	24	2987	15,04	5484	0,00	85,8
1:16:30	24	2984	15,04	5478	0,00	85,8
1:17:00	24	2981	15,05	5477	0,00	85,9
1:17:30	24	2979	15,05	5470	0,00	86,0
1:18:00	24	2977	15,03	5478	0,00	86,1
1:18:30	25	2974	15,04	5474	0,00	86,1
1:19:00	25	2971	15,04	5479	0,00	86,2
1:19:30	25	2969	15,04	5476	0,00	86,3
1:20:00	25	2966	15,04	5471	0,00	86,3
1:20:30	25	2964	15,04	5470	0,00	86,4
1:21:00	25	2961	15,04	5467	0,00	86,5
1:21:30	25	2959	15,04	5474	0,00	86,6
1:22:00	25	2956	15,05	5475	0,00	86,6
1:22:30	25	2954	15,04	5468	0,00	86,7
1:23:00	25	2951	15,05	5469	0,00	86,8
1:23:30	25	2949	15,04	5464	0,00	86,8
1:24:00	25	2947	15,05	5466	0,00	86,9
1:24:30	25	2945	15,04	5469	0,00	87,0
1:25:00	25	2943	15,05	5470	0,00	87,1
1:25:30	25	2940	15,04	5463	0,00	87,1
1:26:00	25	2938	15,04	5465	0,00	87,2
1:26:30	25	2936	15,04	5461	0,00	87,3
1:27:00	25	2934	15,05	5453	0,00	87,3
1:27:30	25	2932	15,05	5461	0,00	87,4
1:28:00	25	2929	15,05	5463	0,00	87,5
1:28:30	25	2927	15,04	5465	0,00	87,5
1:29:00	25	2925	15,04	5451	0,00	87,6
1:29:30	25	2923	15,04	5462	0,00	87,7
1:30:00	25	2921	15,04	5457	0,00	87,8
1:30:30	25	2919	15,05	5447	0,00	87,8
1:31:00	25	2917	15,05	5457	0,00	87,9
1:31:30	25	2915	15,05	5458	0,00	88,0
1:32:00	25	2913	15,05	5451	0,00	88,0
1:32:30	25	2911	15,05	5446	0,00	88,1
1:33:00	25	2909	15,05	5450	0,00	88,2
1:33:30	25	2907	15,05	5447	0,00	88,3
1:34:00	25	2905	15,04	5452	0,00	88,3
1:34:30	25	2903	15,05	5451	0,00	88,4
1:35:00	25	2901	15,04	5443	0,00	88,5
1:35:30	25	2899	15,04	5447	0,00	88,5
1:36:00	25	2897	15,04	5450	0,00	88,6
1:36:30	25	2895	15,05	5455	0,00	88,7
1:37:00	25	2893	15,05	5437	0,00	88,8
1:37:30	25	2891	15,05	5449	0,00	88,8
1:38:00	25	2889	15,05	5440	0,00	88,9
1:38:30	25	2888	15,05	5436	0,00	89,0
1:39:00	25	2886	15,04	5442	0,00	89,0
1:39:30	25	2884	15,04	5441	0,00	89,1
1:40:00	25	2882	15,05	5445	0,00	89,2
1:40:30	25	2880	15,04	5441	0,00	89,2
1:41:00	25	2879	15,05	5426	0,00	89,3
1:41:30	25	2876	15,04	5438	0,00	89,4
1:42:00	25	2875	15,04	5436	0,00	89,5
1:42:30	25	2874	15,04	5447	0,00	89,5
1:43:00	25	2872	15,05	5431	0,00	89,6
1:43:30	25	2870	15,05	5435	0,00	89,7
1:44:00	25	2868	15,05	5442	0,00	89,7
1:44:30	25	2867	15,05	5431	0,00	89,8
1:45:00	25	2865	15,04	5434	0,00	89,9
1:45:30	25	2864	15,05	5429	0,00	90,0
1:46:00	25	2862	15,05	5428	0,00	90,0
1:46:30	25	2860	15,05	5429	0,00	90,1
1:47:00	25	2858	15,05	5428	0,00	90,2
1:47:30	25	2857	15,05	5425	0,00	90,2
1:48:00	25	2855	15,05	5425	0,00	90,3
1:48:30	25	2853	15,05	5423	0,00	90,4
1:49:00	25	2853	15,05	5419	0,00	90,5
1:49:30	25	2851	15,05	5416	0,00	90,5
1:50:00	25	2849	15,05	5420	0,00	90,6
1:50:30	25	2847	15,05	5414	0,00	90,7
1:51:00	25	2845	15,05	5425	0,00	90,7
1:51:30	25	2843	15,05	5408	0,00	90,8
1:52:00	25	2841	15,05	5419	0,00	90,9
1:52:30	25	2840	15,05	5420	0,00	90,9
1:53:00	25	2838	15,04	5412	0,00	91,0
1:53:30	25	2836	15,05	5422	0,00	91,1
1:54:00	25	2835	15,04	5415	0,00	91,2
1:54:30	25	2833	15,04	5411	0,00	91,2
1:55:00	25	2831	15,04	5424	0,00	91,3
1:55:30	25	2830	15,05	5415	0,00	91,4
1:56:00	25	2828	15,05	5415	0,00	91,4
1:56:30	25	2827	15,05	5408	0,00	91,5
1:57:00	25	2825	15,04	5410	0,00	91,6
1:57:30	25	2823	15,05	5415	0,00	91,7
1:58:00	25	2822	15,05	5415	0,00	91,7
1:58:30	25	2820	15,05	5398	0,00	91,8
1:59:00	25	2819	15,05	5400	0,00	91,9
1:59:30	25	2817	15,05	5411	0,00	91,9
2:00:00	25	2816	15,04	5412	0,00	92,0
2:00:30	25	2814	15,05	5407	0,00	92,1
2:01:00	25	2812	15,04	5399	0,00	92,2
2:01:30	25	2811	15,04	5403	0,00	92,2
2:02:00	25	2810	15,05	5398	0,00	92,3
2:02:30	25	2808	15,04	5399	0,00	92,4
2:03:00	25	2807	15,04	5402	0,00	92,4
2:03:30	25	2805	15,05	5403	0,00	92,5
2:04:00	25	2804	15,04	5402	0,00	92,6
2:04:30	25	2803	15,04	5406	0,00	92,7
2:05:00	25	2801	15,04	5405	0,00	92,7
2:05:30	25	2800	15,05	5400	0,00	92,8
2:06:00	25	2798	15,05	5395	0,00	92,9
2:06:30	25	2797	15,05	5396	0,00	92,9
2:07:00	25	2795	15,05	5401	0,00	93,0
2:07:30	25	2794	15,05	5393	0,00	93,1
2:08:00	25	2792	15,05	5389	0,00	93,1
2:08:30	25	2791	15,04	5388	0,00	93,2
2:09:00	25	2790	15,05	5391	0,00	93,3
2:09:30	25	2788	15,05	5396	0,00	93,4
2:10:00	25	2787	15,05	5390	0,00	93,4
2:10:30	25	2785	15,04	5379	0,00	93,5
2:11:00	25	2784	15,04	5388	0,00	93,6
2:11:30	25	2783	15,04	5384	0,00	93,6
2:12:00	25	2781	15,04	5381	0,00	93,7
2:12:30	25	2780	15,04	5393	0,00	93,8
2:13:00	25	2779	15,04	5386	0,00	93,9
2:13:30	25	2778	15,04	5386	0,00	93,9
2:14:00	25	2776	15,04	5378	0,00	94,0
2:14:30	25	2775	15,03	5387	0,00	94,1
2:15:00	25	2773	15,04	5376	0,00	94,1
2:15:30	25	2772	15,05	5381	0,00	94,2
2:16:00	25	2771	15,05	5371	0,00	94,3
2:16:30	25	2770	15,05	5377	0,00	94,4
2:17:00	25	2768	15,05	5380	0,00	94,4
2:17:30	25	2766	15,05	5375	0,00	94,5
2:18:00	25	2765	15,04	5377	0,00	94,6
2:18:30	25	2764	15,04	5368	0,00	94,6
2:19:00	25	2762	15,05	5373	0,00	94,7
2:19:30	25	2761	15,05	5377	0,00	94,8
2:20:00	25	2760	15,05	5364	0,00	94,8
2:20:30	25	2759	15,05	5369	0,00	94,9
2:21:00	25	2757	15,05	5373	0,00	95,0
2:21:30	25	2756	15,04	5359	0,00	95,1
2:22:00	25	2755	15,05	5366	0,00	95,1
2:22:30	25	2753	15,04	5364	0,00	95,2
2:23:00	25	2752	15,05	5362	0,00	95,3
2:23:30	25	2750	15,04	5372	0,00	95,3
2:24:00	25	2749	15,04	5367	0,00	95,4
2:24:30	25	2747	15,04	5367	0,00	95,5
2:25:00	25	2746	15,04	5366	0,00	95,6
2:25:30	25	2745	15,05	5367	0,00	95,6
2:26:00	25	2743	15,05	5365	0,00	95,7
2:26:30	25	2742	15,05	5361	0,00	95,8
2:27:00	25	2741	15,04	5363	0,00	95,8
2:27:30	25	2740	15,04	5360	0,00	95,9
2:28:00	25	2738	15,04	5362	0,00	96,0
2:28:30	25	2737	15,04	5358	0,00	96,1
2:29:00	25	2736	15,03	5353	0,00	96,1
2:29:30	25	2735	15,04	5357	0,00	96,2
2:30:00	25	2733	15,05	5349	0,00	96,3
2:30:30	25	2732	15,05	5361	0,00	96,3
2:31:00	25	2731	15,04	5352	0,00	96,4
2:31:30	25	2729	15,05	5352	0,00	96,5
2:32:00	25	2728	15,05	5351	0,00	96,6
2:32:30	25	2726	15,05	5348	0,00	96,6
2:33:00	25	2725	15,04	5345	0,00	96,7
2:33:30	25	2724	15,04	5347	0,00	96,8
2:34:00	25	2723	15,05	5339	0,00	96,8
2:34:30	25	2721	15,05	5354	0,00	96,9
2:35:00	25	2720	15,05	5349	0,00	97,0
2:35:30	25	2718	15,05	5341	0,00	97,0
2:36:00	25	2717	15,05	5349	0,00	97,1
2:36:30	25	2716	15,04	5340	0,00	97,2
2:37:00	25	2715	15,05	5337	0,00	97,3
2:37:30	25	2714	15,05	5344	0,00	97,3
2:38:00	26	2712	15,05	5335	0,00	97,4
2:38:30	26	2711	15,05	5335	0,00	97,5
2:39:00	26	2710	15,05	5341	0,00	97,5
2:39:30	26	2709	15,05	5335	0,00	97,6
2:40:00	26	2708	15,04	5338	0,00	97,7
2:40:30	26	2706	15,04	5334	0,00	97,8
2:41:00	26	2705	15,05	5341	0,00	97,8
2:41:30	26	2704	15,05	5338	0,00	97,9
2:42:00	26	2703	15,04	5332	0,00	98,0
2:42:30	26	2701	15,04	5330	0,00	98,0
2:43:00	26	2700	15,04	5328	0,00	98,1
2:43:30	26	2699	15,04	5332	0,00	98,2
2:44:00	26	2698	15,05	5332	0,00	98,3
2:44:30	26	2697	15,05	5322	0,00	98,3
2:45:00	26	2696	15,05	5328	0,00	98,4
2:45:30	26	2695	15,05	5326	0,00	98,5
2:46:00	26	2694	15,05	5339	0,00	98,5
2:46:30	26	2692	15,05	5325	0,00	98,6
2:47:00	26	2691	15,05	5323	0,00	98,7
2:47:30	26	2690	15,05	5326	0,00	98,7
2:48:00	26	2689	15,05	5321	0,00	98,8
2:48:30	26	2688	15,05	5321	0,00	98,9
2:49:00	26	2687	15,05	5324	0,00	99,0
2:49:30	26	2686	15,05	5325	0,00	99,0
2:50:00	26	2685	15,05	5318	0,00	99,1
2:50:30	26	2684	15,05	5319	0,00	99,2
2:51:00	26	2683	15,05	5318	0,00	99,2
2:51:30	26	2682	15,05	5314	0,00	99,3
2:52:00	26	2681	15,05	5316	0,00	99,4
2:52:30	26	2680	15,04	5317	0,00	99,5
2:53:00	26	2679	15,04	5318	0,00	99,5
2:53:30	26	2678	15,05	5318	0,00	99,6
2:54:00	26	2677	15,05	5306	0,00	99,7
2:54:30	26	2676	15,05	5304	0,00	99,7
2:55:00	26	2675	15,05	5313	0,00	99,8
2:55:30	26	2674	15,05	5316	0,00	99,9
2:56:00	26	2673	15,05	5306	0,00	100,0
2:56:30	26	2672	15,05	5308	0,00	100,0
2:57:00	26	2671	15,04	5306	0,00	100,1
2:57:30	26	2670	15,04	5311	0,00	100,2
2:58:00	26	2669	15,05	5304	0,00	100,2
2:58:30	26	2668	15,05	5294	0,00	100,3
2:59:00	26	2667	15,05	5308	0,00	100,4
2:59:30	26	2667	15,05	5314	0,00	100,4
3:00:00	26	2666	15,05	5298	0,00	100,5
3:00:30	26	2665	15,05	5293	0,00	100,6
3:01:00	26	2664	15,05	5304	0,00	100,7
3:01:30	26	2663	15,05	5304	0,00	100,7
3:02:00	26	2662	15,05	5300	0,00	100,8
3:02:30	26	2661	15,05	5299	0,00	100,9
3:03:00	26	2660	15,04	5294	0,00	100,9
3:03:30	26	2659	15,05	5295	0,00	101,0
3:04:00	26	2658	15,05	5300	0,00	101,1
3:04:30	26	2657	15,05	5294	0,00	101,2
3:05:00	26	2656	15,05	5294	0,00	101,2
3:05:30	26	2656	15,05	5291	0,00	101,3
3:06:00	26	2655	15,05	5299	0,00	101,4
3:06:30	26	2654	15,05	5301	0,00	101,4
3:07:00	26	2653	15,05	5287	0,00	101,5
3:07:30	26	2652	15,05	5293	0,00	101,6
3:08:00	26	2651	15,05	5286	0,00	101,7
3:08:30	26	2651	15,05	5292	0,00	101,7
3:09:00	26	2650	15,05	5281	0,00	101,8
3:09:30	26	2649	15,05	5286	0,00	101,9
3:10:00	26	2648	15,05	5291	0,00	101,9
3:10:30	26	2647	15,05	5284	0,00	102,0
3:11:00	26	2646	15,05	5282	0,00	102,1
3:11:30	26	2645	15,05	5283	0,00	102,2
3:12:00	26	2645	14,90	5280	0,05	102,2
3:12:30	26	2644	14,98	5275	0,00	102,3
3:13:00	26	2643	15,02	5279	0,00	102,4
3:13:30	26	2642	15,03	5269	0,00	102,4
3:14:00	26	2642	15,04	5293	0,00	102,5
3:14:30	26	2641	15,04	5275	0,00	102,6
3:15:00	26	2640	15,05	5272	0,00	102,6
3:15:30	26	2639	15,05	5281	0,00	102,7
3:16:00	26	2638	15,05	5276	0,00	102,8
3:16:30	26	2638	15,05	5273	0,00	102,9
3:17:00	26	2637	15,04	5273	0,00	102,9
3:17:30	26	2636	15,05	5272	0,00	103,0
3:18:00	26	2635	15,04	5274	0,00	103,1
3:18:30	26	2635	15,04	5276	0,00	103,1
3:19:00	26	2634	15,05	5264	0,00	103,2
3:19:30	26	2633	15,05	5265	0,00	103,3
3:20:00	26	2632	15,05	5271	0,00	103,4
3:20:30	26	2631	15,05	5273	0,00	103,4
3:21:00	26	2631	15,04	5267	0,00	103,5
3:21:30	26	2630	15,05	5262	0,00	103,6
3:22:00	26	2630	15,04	5268	0,00	103,6
3:22:30	26	2629	15,05	5264	0,00	103,7
3:23:00	26	2628	15,05	5256	0,00	103,8
3:23:30	26	2627	15,05	5261	0,00	103,9
3:24:00	26	2626	15,04	5270	0,00	103,9
3:24:30	26	2625	15,05	5264	0,00	104,0
3:25:00	26	2625	15,04	5252	0,00	104,1
3:25:30	26	2624	15,04	5259	0,00	104,1
3:26:00	26	2623	15,05	5270	0,00	104,2
3:26:30	26	2623	15,05	5251	0,00	104,3
3:27:00	26	2622	15,04	5253	0,00	104,3
3:27:30	26	2621	15,04	5260	0,00	104,4
3:28:00	26	2620	15,05	5255	0,00	104,5
3:28:30	26	2619	15,05	5256	0,00	104,6
3:29:00	26	2619	15,05	5245	0,00	104,6
3:29:30	26	2618	15,05	5250	0,00	104,7
3:30:00	26	2617	15,04	5252	0,00	104,8
3:30:30	26	2616	15,05	5240	0,00	104,8
3:31:00	26	2616	15,04	5243	0,00	104,9
3:31:30	26	2615	15,05	5251	0,00	105,0
3:32:00	26	2614	15,05	5244	0,00	105,1
3:32:30	26	2614	15,05	5256	0,00	105,1
3:33:00	26	2613	15,05	5248	0,00	105,2
3:33:30	26	2612	15,05	5250	0,00	105,3
3:34:00	26	2611	15,04	5240	0,00	105,3
3:34:30	26	2611	15,04	5247	0,00	105,4
3:35:00	26	2610	15,05	5246	0,00	105,5
3:35:30	26	2609	15,05	5243	0,00	105,6
3:36:00	26	2609	15,05	5239	0,00	105,6
3:36:30	26	2608	15,05	5245	0,00	105,7
3:37:00	26	2607	15,05	5242	0,00	105,8
3:37:30	26	2607	15,05	5236	0,00	105,8
3:38:00	26	2606	15,05	5245	0,00	105,9
3:38:30	26	2605	15,05	5233	0,00	106,0
3:39:00	26	2605	15,04	5237	0,00	106,0
3:39:30	26	2604	15,05	5234	0,00	106,1
3:40:00	26	2603	15,05	5240	0,00	106,2
3:40:30	26	2603	15,05	5229	0,00	106,3
3:41:00	26	2602	15,05	5241	0,00	106,3
3:41:30	26	2601	15,05	5237	0,00	106,4
3:42:00	26	2601	15,05	5222	0,00	106,5
3:42:30	26	2600	15,05	5230	0,00	106,5
3:43:00	26	2600	15,05	5228	0,00	106,6
3:43:30	26	2599	15,05	5228	0,00	106,7
3:44:00	26	2598	15,05	5224	0,00	106,8
3:44:30	26	2597	15,04	5225	0,00	106,8
3:45:00	26	2597	15,05	5226	0,00	106,9
3:45:30	26	2596	15,05	5219	0,00	107,0
3:46:00	26	2596	15,05	5224	0,00	107,0
3:46:30	26	2595	15,04	5224	0,00	107,1
3:47:00	26	2594	15,04	5225	0,00	107,2
3:47:30	26	2594	15,04	5211	0,00	107,3
3:48:00	26	2593	15,05	5226	0,00	107,3
3:48:30	26	2593	15,04	5217	0,00	107,4
3:49:00	26	2592	15,05	5215	0,00	107,5
3:49:30	26	2591	15,05	5213	0,00	107,5
3:50:00	26	2590	15,05	5225	0,00	107,6
3:50:30	26	2590	15,05	5213	0,00	107,7
3:51:00	26	2589	15,04	5220	0,00	107,8
3:51:30	26	2588	15,04	5216	0,00	107,8
3:52:00	26	2587	15,04	5218	0,00	107,9
3:52:30	26	2587	15,04	5220	0,00	108,0
3:53:00	26	2586	15,04	5214	0,00	108,0
3:53:30	26	2585	15,04	5212	0,00	108,1
3:54:00	26	2585	15,04	5193	0,00	108,2
3:54:30	26	2584	15,04	5202	0,00	108,2
3:55:00	26	2584	15,05	5211	0,00	108,3
3:55:30	26	2583	15,05	5206	0,00	108,4
3:56:00	26	2582	15,05	5206	0,00	108,5
3:56:30	26	2582	15,05	5208	0,00	108,5
3:57:00	26	2581	15,04	5205	0,00	108,6
3:57:30	26	2581	15,05	5205	0,00	108,7
3:58:00	26	2580	15,05	5209	0,00	108,7
3:58:30	26	2579	15,04	5195	0,00	108,8
3:59:00	26	2579	15,05	5204	0,00	108,9
3:59:30	26	2578	15,04	5196	0,00	109,0
4:00:00	26	2578	15,05	5197	0,00	109,0
4:00:30	26	2577	15,04	5202	0,00	109,1
4:01:00	26	2576	15,04	5195	0,00	109,2
4:01:30	26	2576	15,04	5197	0,00	109,2
4:02:00	26	2575	15,04	5197	0,00	109,3
4:02:30	26	2575	15,04	5197	0,00	109,4
4:03:00	26	2574	15,05	5183	0,00	109,5
4:03:30	26	2573	15,05	5180	0,00	109,5
4:04:00	26	2573	15,06	5182	0,00	109,6
4:04:30	26	2572	15,05	5192	0,00	109,7
4:05:00	26	2572	15,04	5182	0,00	109,7
4:05:30	27	2571	15,05	5185	0,00	109,8
4:06:00	27	2570	15,05	5192	0,00	109,9
4:06:30	27	2570	15,05	5185	0,00	109,9
4:07:00	27	2569	15,05	5179	0,00	110,0
4:07:30	27	2569	15,04	5177	0,00	110,1
4:08:00	27	2568	15,04	5180	0,00	110,2
4:08:30	27	2567	15,05	5178	0,00	110,2
4:09:00	27	2567	15,04	5183	0,00	110,3
4:09:30	27	2566	15,04	5172	0,00	110,4
4:10:00	27	2566	15,04	5169	0,00	110,4
4:10:30	27	2565	15,04	5176	0,00	110,5
4:11:00	27	2565	15,04	5189	0,00	110,6
4:11:30	27	2564	15,04	5173	0,00	110,7
4:12:00	27	2563	15,04	5161	0,00	110,7
4:12:30	27	2563	15,04	5166	0,00	110,8
4:13:00	27	2562	15,04	5166	0,00	110,9
4:13:30	27	2562	15,05	5165	0,00	110,9
4:14:00	27	2561	15,05	5166	0,00	111,0
4:14:30	27	2561	15,05	5168	0,00	111,1
4:15:00	27	2560	15,04	5168	0,00	111,2
4:15:30	27	2559	14,84	5180	0,09	111,2
4:16:00	27	2559	14,96	5159	0,02	111,3
4:16:30	27	2558	15,01	5157	0,00	111,4
4:17:00	27	2558	15,02	5154	0,00	111,4
4:17:30	27	2557	15,04	5158	0,00	111,5
4:18:00	27	2557	15,03	5153	0,00	111,6
4:18:30	27	2556	15,04	5161	0,00	111,6
4:19:00	27	2556	15,05	5155	0,00	111,7
4:19:30	27	2555	15,04	5149	0,00	111,8
4:20:00	27	2554	15,05	5150	0,00	111,9
4:20:30	27	2554	15,04	5149	0,00	111,9
4:21:00	27	2553	15,05	5148	0,00	112,0
4:21:30	27	2553	15,04	5143	0,00	112,1
4:22:00	27	2552	15,05	5138	0,00	112,1
4:22:30	27	2551	15,05	5139	0,00	112,2
4:23:00	27	2551	15,04	5152	0,00	112,3
4:23:30	27	2550	15,05	5138	0,00	112,4
4:24:00	27	2550	15,04	5138	0,00	112,4
4:24:30	27	2549	15,05	5150	0,00	112,5
4:25:00	27	2549	15,05	5137	0,00	112,6
4:25:30	27	2549	15,05	5134	0,00	112,6
4:26:00	27	2548	15,06	5138	0,00	112,7
4:26:30	27	2547	15,05	5137	0,00	112,8
4:27:00	27	2547	15,04	5129	0,00	112,9
4:27:30	27	2547	15,05	5139	0,00	112,9
4:28:00	27	2546	15,04	5130	0,00	113,0
4:28:30	27	2545	15,05	5134	0,00	113,1
4:29:00	27	2544	15,04	5128	0,00	113,1
4:29:30	27	2544	15,05	5136	0,00	113,2
4:30:00	27	2544	15,05	5128	0,00	113,3
4:30:30	27	2543	15,05	5128	0,00	113,4
4:31:00	27	2543	15,05	5124	0,00	113,4
4:31:30	27	2542	15,05	5131	0,00	113,5
4:32:00	27	2541	15,05	5125	0,00	113,6
4:32:30	27	2541	15,04	5118	0,00	113,6
4:33:00	27	2540	15,05	5124	0,00	113,7
4:33:30	27	2540	15,04	5124	0,00	113,8
4:34:00	27	2539	15,04	5115	0,00	113,8
4:34:30	27	2539	15,04	5114	0,00	113,9
4:35:00	27	2538	15,05	5118	0,00	114,0
4:35:30	27	2538	15,05	5119	0,00	114,1
4:36:00	27	2537	15,04	5118	0,00	114,1
4:36:30	27	2537	15,05	5110	0,00	114,2
4:37:00	27	2537	15,04	5120	0,00	114,3
4:37:30	27	2536	15,04	5102	0,00	114,3
4:38:00	27	2535	15,04	5108	0,00	114,4
4:38:30	27	2535	15,05	5100	0,00	114,5
4:39:00	27	2534	15,05	5102	0,00	114,6
4:39:30	27	2534	15,04	5107	0,00	114,6
4:40:00	27	2533	15,05	5100	0,00	114,7
4:40:30	27	2533	15,05	5089	0,00	114,8
4:41:00	27	2532	15,05	5091	0,00	114,8
4:41:30	27	2532	15,04	5099	0,00	114,9
4:42:00	27	2531	15,04	5101	0,00	115,0
4:42:30	27	2531	15,04	5107	0,00	115,1
4:43:00	27	2531	15,04	5093	0,00	115,1
4:43:30	27	2530	15,05	5105	0,00	115,2
4:44:00	27	2529	15,05	5093	0,00	115,3
4:44:30	27	2529	15,04	5087	0,00	115,3
4:45:00	27	2528	15,04	5090	0,00	115,4
4:45:30	27	2528	15,05	5090	0,00	115,5
4:46:00	27	2527	15,04	5079	0,00	115,5
4:46:30	27	2527	15,05	5086	0,00	115,6
4:47:00	27	2526	15,05	5084	0,00	115,7
4:47:30	27	2526	15,05	5082	0,00	115,8
4:48:00	27	2526	15,04	5080	0,00	115,8
4:48:30	27	2525	15,04	5071	0,00	115,9
4:49:00	27	2525	15,04	5084	0,00	116,0
4:49:30	27	2524	15,05	5071	0,00	116,0
4:50:00	27	2524	15,04	5075	0,00	116,1
4:50:30	27	2523	15,04	5066	0,00	116,2
4:51:00	27	2523	15,05	5077	0,00	116,3
4:51:30	27	2522	15,04	5070	0,00	116,3
4:52:00	27	2522	15,04	5057	0,00	116,4
4:52:30	27	2521	15,04	5056	0,00	116,5
4:53:00	27	2521	15,04	5060	0,00	116,5
4:53:30	27	2520	15,04	5063	0,00	116,6
4:54:00	27	2520	15,04	5057	0,00	116,7
4:54:30	27	2519	15,04	5064	0,00	116,8
4:55:00	27	2519	15,04	5053	0,00	116,8
4:55:30	27	2519	15,04	5058	0,00	116,9
4:56:00	27	2518	15,04	5054	0,00	117,0
4:56:30	27	2518	15,04	5056	0,00	117,0
4:57:00	27	2517	15,05	5053	0,00	117,1
4:57:30	27	2517	15,05	5055	0,00	117,2
4:58:00	27	2516	15,05	5048	0,00	117,2
4:58:30	27	2516	15,05	5053	0,00	117,3
4:59:00	27	2516	15,04	5044	0,00	117,4
4:59:30	27	2515	15,04	5046	0,00	117,5
5:00:00	27	2515	15,05	5034	0,00	117,5
5:00:30	27	2514	15,05	5049	0,00	117,6
5:01:00	27	2514	15,05	5043	0,00	117,7
5:01:30	27	3116	15,05	5032	0,00	117,7
5:02:00	27	3108	15,02	5125	0,00	117,8
5:02:30	27	3105	15,00	5109	0,00	117,9
5:03:00	27	3101	14,99	5116	0,00	118,0
5:03:30	27	3098	14,98	5099	0,00	118,0
5:04:00	27	3095	14,98	5102	0,00	118,1
5:04:30	27	3092	14,97	5103	0,01	118,2
5:05:00	27	3090	14,98	5093	0,00	118,2
5:05:30	27	3087	14,98	5083	0,00	118,3
5:06:00	27	3085	14,98	5074	0,00	118,4
5:06:30	27	3083	14,99	5087	0,00	118,5
5:07:00	27	3081	14,98	5085	0,00	118,5
5:07:30	27	3079	14,98	5075	0,00	118,6
5:08:00	27	3077	14,98	5070	0,00	118,7
5:08:30	27	3075	14,98	5063	0,00	118,7
5:09:00	27	3073	14,98	5066	0,00	118,8
5:09:30	27	3071	14,98	5069	0,00	118,9
5:10:00	27	3069	14,98	5056	0,00	119,0
5:10:30	27	3067	14,98	5057	0,00	119,0
5:11:00	27	3066	14,98	5057	0,00	119,1
5:11:30	27	3064	14,99	5050	0,00	119,2
5:12:00	27	3062	14,99	5069	0,00	119,2
5:12:30	27	3061	14,99	5043	0,00	119,3
5:13:00	27	3060	14,98	5041	0,00	119,4
5:13:30	27	3058	14,98	5042	0,00	119,4
5:14:00	27	3056	14,98	5036	0,00	119,5
5:14:30	27	3055	14,99	5030	0,00	119,6
5:15:00	27	3053	14,99	5035	0,00	119,7
5:15:30	27	3051	14,98	5033	0,00	119,7
5:16:00	27	3050	14,98	5015	0,00	119,8
5:16:30	27	3049	14,98	5023	0,00	119,9
5:17:00	27	3047	14,98	5016	0,00	119,9
5:17:30	27	3046	14,97	5022	0,01	120,0
5:18:00	27	3044	14,98	5013	0,00	120,1
5:18:30	27	3043	14,98	5020	0,00	120,2
5:19:00	27	3042	14,98	5022	0,00	120,2
5:19:30	27	3040	14,98	5013	0,00	120,3
5:20:00	27	3039	14,98	5014	0,00	120,4
5:20:30	27	3038	14,98	5004	0,00	120,4
5:21:00	27	3037	14,99	5008	0,00	120,5
5:21:30	27	3035	14,98	4993	0,00	120,6
5:22:00	27	3034	14,98	5001	0,00	120,7
5:22:30	27	3032	14,99	4996	0,00	120,7
5:23:00	27	3031	14,99	4990	0,00	120,8
5:23:30	27	3030	14,99	4997	0,00	120,9
5:24:00	27	3029	14,98	4988	0,00	120,9
5:24:30	27	3027	14,98	4980	0,00	121,0
5:25:00	27	3027	14,98	4986	0,00	121,1
5:25:30	27	3025	14,98	4983	0,00	121,1
5:26:00	27	3024	14,98	4979	0,00	121,2
5:26:30	27	3023	14,99	4971	0,00	121,3
5:27:00	27	3022	14,98	4965	0,00	121,4
5:27:30	28	3020	14,99	4976	0,00	121,4
5:28:00	27	3019	14,98	4972	0,00	121,5
5:28:30	28	3018	14,98	4965	0,00	121,6
5:29:00	28	3017	14,99	4963	0,00	121,6
5:29:30	28	3015	14,99	4958	0,00	121,7
5:30:00	28	3015	14,99	4954	0,00	121,8
5:30:30	28	3013	14,99	4952	0,00	121,9
5:31:00	28	3012	14,99	4956	0,00	121,9
5:31:30	28	3011	14,99	4941	0,00	122,0
5:32:00	28	3010	14,99	4958	0,00	122,1
5:32:30	28	3009	14,99	4950	0,00	122,1
5:33:00	28	3008	14,99	4938	0,00	122,2
5:33:30	28	3007	14,99	4946	0,00	122,3
5:34:00	28	3006	15,00	4935	0,00	122,4
5:34:30	28	3005	14,99	4929	0,00	122,4
5:35:00	28	3004	14,99	4933	0,00	122,5
5:35:30	28	3003	14,98	4917	0,00	122,6
5:36:00	28	3002	14,99	4928	0,00	122,6
5:36:30	28	3001	14,99	4927	0,00	122,7
5:37:00	28	2999	14,98	4915	0,00	122,8
5:37:30	28	2999	14,99	4922	0,00	122,8
5:38:00	28	2997	14,98	4913	0,00	122,9
5:38:30	28	2996	15,00	4916	0,00	123,0
5:39:00	28	2995	15,00	4909	0,00	123,1
5:39:30	28	2994	15,00	4916	0,00	123,1
5:40:00	28	2993	14,99	4902	0,00	123,2
5:40:30	28	2992	14,99	4901	0,00	123,3
5:41:00	28	2991	14,99	4903	0,00	123,3
5:41:30	28	2990	14,98	4897	0,00	123,4
5:42:00	28	2988	14,99	4902	0,00	123,5
5:42:30	28	2987	14,99	4899	0,00	123,6
5:43:00	28	2987	14,99	4882	0,00	123,6
5:43:30	28	2985	15,00	4886	0,00	123,7
5:44:00	28	2984	14,99	4882	0,00	123,8
5:44:30	28	2984	14,98	4884	0,00	123,8
5:45:00	28	2983	14,99	4877	0,00	123,9
5:45:30	28	2982	14,99	4875	0,00	124,0
5:46:00	28	2980	14,99	4872	0,00	124,1
5:46:30	28	2980	15,00	4864	0,00	124,1
5:47:00	28	2979	15,00	4860	0,00	124,2
5:47:30	28	2978	14,99	4863	0,00	124,3
5:48:00	28	2977	15,00	4855	0,00	124,3
5:48:30	28	2976	15,00	4855	0,00	124,4
5:49:00	28	2975	14,99	4859	0,00	124,5
5:49:30	28	2974	14,99	4857	0,00	124,6
5:50:00	28	2973	15,00	4840	0,00	124,6
5:50:30	28	2972	15,00	4838	0,00	124,7
5:51:00	28	2971	15,00	4843	0,00	124,8
5:51:30	28	2970	15,01	4838	0,00	124,8
5:52:00	28	2969	14,99	4837	0,00	124,9
5:52:30	28	2968	14,99	4839	0,00	125,0
5:53:00	28	2967	15,00	4834	0,00	125,0
5:53:30	28	2966	14,99	4831	0,00	125,1
5:54:00	28	2965	15,00	4816	0,00	125,2
5:54:30	28	2964	14,99	4820	0,00	125,3
5:55:00	28	2963	14,99	4813	0,00	125,3
5:55:30	28	2962	15,00	4804	0,00	125,4
5:56:00	28	2961	15,00	4806	0,00	125,5
5:56:30	28	2960	15,00	4805	0,00	125,5
5:57:00	28	2959	14,99	4812	0,00	125,6
5:57:30	28	2958	14,99	4796	0,00	125,7
5:58:00	28	2957	14,99	4789	0,00	125,8
5:58:30	28	2957	14,99	4794	0,00	125,8
5:59:00	28	2956	15,00	4778	0,00	125,9
5:59:30	28	2954	15,00	4780	0,00	126,0
6:00:00	28	2953	15,00	4785	0,00	126,0
6:00:30	28	2952	15,00	4793	0,00	126,1
6:01:00	28	2952	15,00	4772	0,00	126,2
6:01:30	28	2950	15,00	4783	0,00	126,3
6:02:00	28	2949	15,01	4783	0,00	126,3
6:02:30	28	2948	15,01	4772	0,00	126,4
6:03:00	28	2947	15,00	4756	0,00	126,5
6:03:30	28	2947	15,00	4760	0,00	126,5
6:04:00	28	2945	15,01	4758	0,00	126,6
6:04:30	28	2945	15,01	4752	0,00	126,7
6:05:00	28	2944	15,01	4746	0,00	126,7
6:05:30	28	2943	15,01	4743	0,00	126,8
6:06:00	28	2942	15,01	4749	0,00	126,9
6:06:30	28	2941	15,00	4751	0,00	127,0
6:07:00	28	2940	15,00	4734	0,00	127,0
6:07:30	28	2939	15,01	4735	0,00	127,1
6:08:00	28	2938	15,01	4725	0,00	127,2
6:08:30	28	2937	15,01	4730	0,00	127,2
6:09:00	28	2936	15,01	4733	0,00	127,3
6:09:30	28	2935	15,00	4726	0,00	127,4
6:10:00	28	2934	15,01	4740	0,00	127,5
6:10:30	28	2933	15,00	4700	0,00	127,5
6:11:00	28	2933	15,01	4711	0,00	127,6
6:11:30	28	2932	15,01	4706	0,00	127,7
6:12:00	28	2930	15,01	4702	0,00	127,7
6:12:30	28	2930	15,01	4703	0,00	127,8
6:13:00	28	2929	15,01	4694	0,00	127,9
6:13:30	28	2928	15,01	4701	0,00	128,0
6:14:00	28	2927	15,01	4687	0,00	128,0
6:14:30	28	2926	15,00	4681	0,00	128,1
6:15:00	28	2925	15,01	4677	0,00	128,2
6:15:30	28	2924	15,01	4682	0,00	128,2
6:16:00	28	2923	15,01	4675	0,00	128,3
6:16:30	28	2922	15,01	4679	0,00	128,4
6:17:00	28	2921	15,01	4668	0,00	128,4
6:17:30	28	2920	15,01	4664	0,00	128,5
6:18:00	28	2919	15,02	4661	0,00	128,6
6:18:30	28	2918	15,02	4658	0,00	128,7
6:19:00	28	2917	15,01	4643	0,00	128,7
6:19:30	28	2916	15,01	4647	0,00	128,8
6:20:00	28	2915	15,01	4646	0,00	128,9
6:20:30	28	2914	15,01	4633	0,00	128,9
6:21:00	28	2913	15,01	4634	0,00	129,0
6:21:30	28	2913	15,02	4634	0,00	129,1
6:22:00	28	2911	15,02	4631	0,00	129,2
6:22:30	28	2910	15,02	4627	0,00	129,2
6:23:00	28	2910	15,02	4620	0,00	129,3
6:23:30	28	2909	15,03	4622	0,00	129,4
6:24:00	28	2908	15,02	4612	0,00	129,4
6:24:30	28	2907	15,02	4612	0,00	129,5
6:25:00	28	2906	15,01	4597	0,00	129,6
6:25:30	28	2905	15,01	4614	0,00	129,7
6:26:00	28	2904	15,01	4594	0,00	129,7
6:26:30	28	2903	15,02	4585	0,00	129,8
6:27:00	28	2902	15,02	4595	0,00	129,9
6:27:30	28	2901	15,02	4584	0,00	129,9
6:28:00	28	2900	15,02	4581	0,00	130,0
6:28:30	28	2899	15,02	4583	0,00	130,1
6:29:00	28	2898	15,02	4571	0,00	130,2
6:29:30	28	2897	15,03	4593	0,00	130,2
6:30:00	28	2896	15,02	4559	0,00	130,3
6:30:30	28	2895	15,02	4572	0,00	130,4
6:31:00	28	2894	15,02	4563	0,00	130,4
6:31:30	28	2894	15,03	4560	0,00	130,5
6:32:00	28	2893	15,02	4554	0,00	130,6
6:32:30	28	2892	15,03	4547	0,00	130,6
6:33:00	28	2891	15,03	4554	0,00	130,7
6:33:30	28	2890	15,03	4555	0,00	130,8
6:34:00	28	2889	15,03	4508	0,00	130,9
6:34:30	28	2888	15,03	4546	0,00	130,9
6:35:00	28	2887	15,04	4515	0,00	131,0
6:35:30	28	2886	15,03	4537	0,00	131,1
6:36:00	28	2885	15,05	4533	0,00	131,1
6:36:30	28	2883	15,04	4530	0,00	131,2
6:37:00	28	2882	15,04	4540	0,00	131,3
6:37:30	28	2881	15,04	4532	0,00	131,4
6:38:00	28	2880	15,03	4552	0,00	131,4
6:38:30	28	2879	15,04	4521	0,00	131,5
6:39:00	28	2878	15,03	4519	0,00	131,6
6:39:30	28	2877	15,04	4495	0,00	131,6
6:40:00	28	2876	15,04	4508	0,00	131,7
6:40:30	28	2875	15,03	4505	0,00	131,8
6:41:00	28	2874	15,03	4512	0,00	131,9
6:41:30	28	2873	15,03	4511	0,00	131,9
6:42:00	28	2872	15,03	4504	0,00	132,0
6:42:30	28	2871	15,04	4496	0,00	132,1
6:43:00	28	2870	15,02	4510	0,00	132,1
6:43:30	28	2869	15,03	4481	0,00	132,2
6:44:00	28	2868	15,04	4488	0,00	132,3
6:44:30	28	2868	15,04	4497	0,00	132,3
6:45:00	28	2867	15,04	4493	0,00	132,4
6:45:30	28	2865	15,05	4465	0,00	132,5
6:46:00	28	2865	15,03	4469	0,00	132,6
6:46:30	28	2864	15,04	4470	0,00	132,6
6:47:00	28	2864	15,05	4432	0,00	132,7
6:47:30	28	3432	15,02	4488	0,00	132,8
6:48:00	28	3413	15,00	4491	0,00	132,8
6:48:30	28	3399	14,98	4487	0,00	132,9
6:49:00	28	3388	14,99	4454	0,00	133,0
6:49:30	28	3378	14,98	4451	0,00	133,1
6:50:00	28	3370	14,99	4447	0,00	133,1
6:50:30	28	3363	14,99	4423	0,00	133,2
6:51:00	28	3355	14,98	4404	0,00	133,3
6:51:30	28	3349	14,98	4423	0,00	133,3
6:52:00	28	3343	14,99	4424	0,00	133,4
6:52:30	28	3337	14,99	4443	0,00	133,5
6:53:00	28	3332	14,98	4418	0,00	133,6
6:53:30	28	3328	14,99	4417	0,00	133,6
6:54:00	28	3323	14,99	4411	0,00	133,7
6:54:30	28	3318	15,00	4395	0,00	133,8
6:55:00	28	3315	15,00	4409	0,00	133,8
6:55:30	28	3310	15,00	4400	0,00	133,9
6:56:00	28	3307	15,00	4395	0,00	134,0
6:56:30	28	3304	14,99	4388	0,00	134,1
6:57:00	28	3301	15,00	4385	0,00	134,1
6:57:30	28	3297	14,99	4380	0,00	134,2
6:58:00	28	3294	15,00	4386	0,00	134,3
6:58:30	28	3291	15,01	4371	0,00	134,3
6:59:00	28	3289	15,01	4363	0,00	134,4
6:59:30	28	3286	15,01	4362	0,00	134,5
7:00:00	28	3283	15,02	4358	0,00	134,5
7:00:30	28	3281	15,00	4361	0,00	134,6
7:01:00	28	3279	15,00	4363	0,00	134,7
7:01:30	28	3277	15,01	4328	0,00	134,8
7:02:00	28	3274	15,02	4345	0,00	134,8
7:02:30	28	3272	15,02	4350	0,00	134,9
7:03:00	28	3271	15,01	4337	0,00	135,0
7:03:30	28	3269	15,02	4342	0,00	135,0
7:04:00	28	3267	15,02	4340	0,00	135,1
7:04:30	28	3265	15,02	4338	0,00	135,2
7:05:00	28	3263	15,04	4322	0,00	135,3
7:05:30	28	3262	15,03	4336	0,00	135,3
7:06:00	28	3260	15,03	4332	0,00	135,4
7:06:30	28	3258	15,03	4328	0,00	135,5
7:07:00	28	3257	15,02	4304	0,00	135,5
7:07:30	28	3255	15,02	4300	0,00	135,6
7:08:00	28	3254	15,02	4308	0,00	135,7
7:08:30	28	3252	15,02	4308	0,00	135,8
7:09:00	28	3251	15,03	4309	0,00	135,8
7:09:30	28	3249	15,04	4310	0,00	135,9
7:10:00	28	3247	15,03	4313	0,00	136,0
7:10:30	28	3246	15,04	4298	0,00	136,0
7:11:00	28	3244	15,03	4283	0,00	136,1
7:11:30	28	3243	15,03	4288	0,00	136,2
7:12:00	28	3242	15,04	4296	0,00	136,2
7:12:30	28	3240	15,03	4273	0,00	136,3
7:13:00	28	3239	15,04	4264	0,00	136,4
7:13:30	28	3237	15,04	4268	0,00	136,5
7:14:00	28	3236	15,04	4282	0,00	136,5
7:14:30	28	3235	15,03	4258	0,00	136,6
7:15:00	28	3234	15,04	4265	0,00	136,7
7:15:30	29	3664	15,03	4262	0,00	136,7
7:16:00	28	3721	15,01	4236	0,00	136,8
7:16:30	28	3679	15,00	4272	0,00	136,9
7:17:00	28	3653	15,00	4253	0,00	137,0
7:17:30	28	3633	14,97	4251	0,01	137,0
7:18:00	28	3618	14,97	4251	0,01	137,1
7:18:30	28	3605	14,98	4256	0,00	137,2
7:19:00	28	3594	14,99	4244	0,00	137,2
7:19:30	28	3584	15,00	4254	0,00	137,3
7:20:00	28	3575	14,99	4245	0,00	137,4
7:20:30	29	3567	14,99	4249	0,00	137,5
7:21:00	28	3560	15,00	4243	0,00	137,5
7:21:30	28	3553	15,01	4216	0,00	137,6
7:22:00	29	3547	15,00	4220	0,00	137,7
7:22:30	28	3541	15,00	4214	0,00	137,7
7:23:00	28	3535	15,02	4226	0,00	137,8
7:23:30	29	3530	15,02	4212	0,00	137,9
7:24:00	29	3525	15,02	4202	0,00	137,9
7:24:30	29	3520	15,03	4204	0,00	138,0
7:25:00	29	3515	15,03	4205	0,00	138,1
7:25:30	29	3511	15,02	4194	0,00	138,2
7:26:00	29	3506	15,03	4188	0,00	138,2
7:26:30	29	3502	15,04	4189	0,00	138,3
7:27:00	29	3498	15,04	4205	0,00	138,4
7:27:30	29	3494	15,04	4189	0,00	138,4
7:28:00	29	3490	15,04	4171	0,00	138,5
7:28:30	29	3486	15,04	4173	0,00	138,6
7:29:00	29	3482	15,03	4200	0,00	138,7
7:29:30	29	3479	14,99	4165	0,00	138,7
7:30:00	29	3476	15,02	4163	0,00	138,8
7:30:30	29	3472	15,02	4157	0,00	138,9
7:31:00	29	3469	15,03	4164	0,00	138,9
7:31:30	29	3466	15,04	4156	0,00	139,0
7:32:00	29	3463	15,04	4138	0,00	139,1
7:32:30	29	3459	15,04	4138	0,00	139,2
7:33:00	29	3456	15,05	4137	0,00	139,2
7:33:30	29	3453	15,05	4139	0,00	139,3
7:34:00	29	3450	15,06	4138	0,00	139,4
7:34:30	29	3447	15,06	4132	0,00	139,4
7:35:00	29	3444	15,05	4126	0,00	139,5
7:35:30	29	3441	15,06	4133	0,00	139,6
7:36:00	29	3439	15,05	4107	0,00	139,7
7:36:30	29	3436	15,06	4136	0,00	139,7
7:37:00	29	3433	15,06	4110	0,00	139,8
7:37:30	29	3430	15,07	4090	0,00	139,9
7:38:00	29	3428	15,07	4104	0,00	139,9
7:38:30	29	3425	15,07	4130	0,00	140,0
7:39:00	29	3423	15,07	4099	0,00	140,1
7:39:30	29	3420	15,07	4104	0,00	140,1
7:40:00	29	3417	15,08	4081	0,00	140,2
7:40:30	29	3415	15,07	4094	0,00	140,3
7:41:00	29	3412	15,06	4096	0,00	140,4
7:41:30	29	3410	15,07	4096	0,00	140,4
7:42:00	29	3408	15,08	4101	0,00	140,5
7:42:30	29	3405	15,08	4085	0,00	140,6
7:43:00	29	3403	15,09	4085	0,00	140,6
7:43:30	29	3400	15,08	4075	0,00	140,7
7:44:00	29	3398	15,08	4089	0,00	140,8
7:44:30	29	3396	15,09	4085	0,00	140,9
7:45:00	29	3394	15,09	4080	0,00	140,9
7:45:30	29	3391	15,08	4061	0,00	141,0
7:46:00	29	3389	15,07	4081	0,00	141,1
7:46:30	29	3387	15,08	4055	0,00	141,1
7:47:00	29	3384	15,08	4065	0,00	141,2
7:47:30	29	3382	15,09	4073	0,00	141,3
7:48:00	29	3380	15,10	4051	0,00	141,4
7:48:30	29	3378	15,10	4077	0,00	141,4
7:49:00	29	3376	15,09	4074	0,00	141,5
7:49:30	29	3373	15,10	4063	0,00	141,6
7:50:00	29	3371	15,10	4047	0,00	141,6
7:50:30	29	3369	15,12	4051	0,00	141,7
7:51:00	29	3367	15,12	4025	0,00	141,8
7:51:30	29	3364	15,12	4043	0,00	141,8
7:52:00	29	3363	15,10	4046	0,00	141,9
7:52:30	29	3360	15,10	4040	0,00	142,0
7:53:00	29	3358	15,11	4050	0,00	142,1
7:53:30	29	3356	15,11	4027	0,00	142,1
7:54:00	29	3354	15,11	4025	0,00	142,2
7:54:30	29	3352	15,12	4014	0,00	142,3
7:55:00	29	3350	15,12	4037	0,00	142,3
7:55:30	29	3348	15,07	4004	0,00	142,4
7:56:00	29	3346	15,09	4035	0,00	142,5
7:56:30	29	3344	15,11	3991	0,00	142,6
7:57:00	29	3341	15,12	4044	0,00	142,6
7:57:30	29	3340	15,12	4026	0,00	142,7
7:58:00	29	3337	15,13	4014	0,00	142,8
7:58:30	29	3336	15,13	4027	0,00	142,8
7:59:00	29	3334	15,11	4011	0,00	142,9
7:59:30	29	3332	15,12	4019	0,00	143,0
8:00:00	29	3330	15,13	4015	0,00	143,1
8:00:30	29	3328	15,12	4016	0,00	143,1
8:01:00	29	3326	15,11	4029	0,00	143,2
8:01:30	29	3324	15,12	4022	0,00	143,3
8:02:00	29	3322	15,13	4032	0,00	143,3
8:02:30	29	3320	15,14	4026	0,00	143,4
8:03:00	29	3318	15,14	4005	0,00	143,5
8:03:30	29	3316	15,14	4003	0,00	143,5
8:04:00	29	3314	15,14	3992	0,00	143,6
8:04:30	29	3312	15,15	4007	0,00	143,7
8:05:00	29	3310	15,14	3998	0,00	143,8
8:05:30	29	3308	15,15	4009	0,00	143,8
8:06:00	29	3306	15,17	4000	0,00	143,9
8:06:30	29	3304	15,15	3994	0,00	144,0
8:07:00	29	3302	15,15	3989	0,00	144,0
8:07:30	29	3300	15,16	3997	0,00	144,1
8:08:00	29	3298	15,15	3958	0,00	144,2
8:08:30	29	3297	15,16	4000	0,00	144,3
8:09:00	29	3295	15,15	3994	0,00	144,3
8:09:30	29	3293	15,16	3980	0,00	144,4
8:10:00	29	3291	15,10	3993	0,00	144,5
8:10:30	29	3289	15,14	4005	0,00	144,5
8:11:00	29	3287	15,16	3989	0,00	144,6
8:11:30	29	3285	14,99	3990	0,00	144,7
8:12:00	29	3283	15,09	3979	0,00	144,8
8:12:30	29	3281	15,03	3990	0,00	144,8
8:13:00	29	3279	15,11	4006	0,00	144,9
8:13:30	29	3277	15,16	3999	0,00	145,0
8:14:00	29	3275	15,18	3985	0,00	145,0
8:14:30	29	3273	15,18	3965	0,00	145,1
8:15:00	29	3271	15,17	3990	0,00	145,2
8:15:30	29	3270	15,17	3996	0,00	145,3
8:16:00	29	3268	15,19	3987	0,00	145,3
8:16:30	29	3266	15,19	3991	0,00	145,4
8:17:00	29	3264	15,19	3973	0,00	145,5
8:17:30	29	3262	15,19	3966	0,00	145,5
8:18:00	29	3260	15,18	3973	0,00	145,6
8:18:30	29	3258	15,20	3994	0,00	145,7
8:19:00	29	3256	15,21	3975	0,00	145,7
8:19:30	29	3254	15,21	3979	0,00	145,8
8:20:00	29	3252	15,19	3998	0,00	145,9
8:20:30	29	3250	15,21	3963	0,00	146,0
8:21:00	29	3248	15,20	3969	0,00	146,0
8:21:30	29	3247	15,21	3981	0,00	146,1
8:22:00	29	3245	15,20	3941	0,00	146,2
8:22:30	29	3243	15,21	3983	0,00	146,2
8:23:00	29	3241	15,18	3978	0,00	146,3
8:23:30	29	3239	15,20	3992	0,00	146,4
8:24:00	29	3237	15,21	3967	0,00	146,5
8:24:30	29	3235	15,09	3975	0,00	146,5
8:25:00	29	3233	15,17	3955	0,00	146,6
8:25:30	29	3231	15,16	3969	0,00	146,7
8:26:00	29	3229	15,20	3988	0,00	146,7
8:26:30	29	3227	15,21	3954	0,00	146,8
8:27:00	29	3225	15,22	3989	0,00	146,9
