Repository: ProgWizer/parser

File: project-root/data/Data Acquisition/Data Acquisition/2021 year (353)/21-137.txt (part 1 of 3)
--Test Summary--
Full Path and File Name	
Instrument Name	SGSA/UCA
Instrument Type	Model 5265 SGSA/UCA
Instrument Serial Number	
Test Start Date	31.05.2021
Test Start Time	11:24:35
Test Stop Date	01.06.2021
Test Stop Time	12:02:36
Test Length	24:38:01
Final Sample Time Offset	24:38:00
Controller Schedule Name	
Sampling Period	30 seconds
Comments	
Information	WellID	
Information	Customer	
Information	EngName	
Information	CementClass	
Information	CementMfr	
Information	Additives	100G+5DART-100+0.55FLAC-550+0.25Polyxat-120(woc)
Information	Density	1900
Information	BHCT	72
Information	BHST	95
Information	FluidLoss	
Information	JobType	
Calculated Value	CS_50	14:13:00
Calculated Value	CS_500	24:02:00
Calculated Value	SGS_Initial	2:56:30
Calculated Value	SGS_Final	3:44:00
Calculated Value	CS_Time8h	0,00 MPa
Calculated Value	CS_Time12h	0,00 MPa
Calculated Value	Time_SGS_100lb/100ft2	0:59:30
Calculated Value	Time_SGS_500lb/100ft2	3:27:30
Calculated Value	CS_Time24h	3,44 MPa
Calculated Value	CS_Time48h	N/A
Calculated Curve	Compressive Strength	Compressive strength type B (more than 14 lb/gal)
Calculated Curve	Static Gel Strength	Static gel strength
Initial Temperature (°C)	26 °C
Final Temperature (°C)	96 °C
Initial Pressure (psi)	3687 psi
Final Pressure (psi)	3974 psi
Initial Transit Time (microsec/in)	8,73 microsec/in
Final Transit Time (microsec/in)	8,37 microsec/in
Initial Gel Value	5684
Final Gel Value	7670
Initial Compressive Strength (MPa)	0,00 MPa
Final Compressive Strength (MPa)	3,61 MPa
Initial Static Gel Strength (lb/100ft2)	75,0 lb/100ft2
Final Static Gel Strength (lb/100ft2)	ERROR
--Data--
Time (HH:MM:SS)	Temperature (°C)	Pressure (psi)	Transit Time (microsec/in)	Gel Value	Compressive Strength (MPa)	Static Gel Strength (lb/100ft2)
0:00:00	26	3687	8,73	5684	0,00	75,0
0:00:30	27	4059	15,96	5685	0,00	75,2
0:01:00	27	4175	15,93	5692	0,00	75,4
0:01:30	27	4151	15,90	5697	0,00	75,6
0:02:00	27	4132	15,89	5680	0,00	75,8
0:02:30	28	4121	15,89	5670	0,00	76,1
0:03:00	28	4118	15,89	5665	0,00	76,3
0:03:30	28	4120	15,89	5676	0,00	76,5
0:04:00	29	4125	15,89	5659	0,00	76,7
0:04:30	29	4130	15,89	5655	0,00	76,9
0:05:00	30	4135	15,89	5653	0,00	77,1
0:05:30	30	4142	15,89	5652	0,00	77,3
0:06:00	30	4152	15,89	5651	0,00	77,5
0:06:30	31	4165	15,88	5660	0,00	77,8
0:07:00	31	4516	15,87	5686	0,00	78,0
0:07:30	32	4606	15,84	5680	0,00	78,2
0:08:00	32	4670	15,82	5680	0,00	78,4
0:08:30	33	4720	15,81	5682	0,00	78,6
0:09:00	33	4764	15,79	5687	0,00	78,8
0:09:30	34	4803		5693		79,0
0:10:00	34	4840	15,76	5690	0,00	79,2
0:10:30	35	4876	15,76	5695	0,00	79,5
0:11:00	35	4913	15,75	5704	0,00	79,7
0:11:30	36	4953	15,74	5701	0,00	79,9
0:12:00	36	4994	15,73	5706	0,00	80,1
0:12:30	37	5034	15,71	5711	0,00	80,3
0:13:00	37	5073	15,71	5717	0,00	80,5
0:13:30	38	5111	15,69	5725	0,00	80,7
0:14:00	38	5147	15,68	5724	0,00	80,9
0:14:30	39	5183	15,67	5732	0,00	81,2
0:15:00	39	5220	15,64	5743	0,00	81,4
0:15:30	40	5259	15,64	5752	0,00	81,6
0:16:00	41	5300	15,63	5751	0,00	81,8
0:16:30	41	5343	15,62	5750	0,00	82,0
0:17:00	42	5388	15,61	5766	0,00	82,2
0:17:30	42	5433	15,60	5771	0,00	82,4
0:18:00	43	5478	15,59	5760	0,00	82,6
0:18:30	43	5522	15,58	5761	0,00	82,9
0:19:00	44	5566	15,56	5771	0,00	83,1
0:19:30	44	5612	15,55	5774	0,00	83,3
0:20:00	45	5660	15,53	5780	0,00	83,5
0:20:30	46	5710	15,52	5778	0,00	83,7
0:21:00	46	5763	15,51	5777	0,00	83,9
0:21:30	47	5815	15,49	5782	0,00	84,1
0:22:00	47	5867	15,48	5792	0,00	84,3
0:22:30	48	5918	15,46	5788	0,00	84,6
0:23:00	48	5971	15,45	5793	0,00	84,8
0:23:30	49	6024	15,44	5803	0,00	85,0
0:24:00	50	6078	15,43	5808	0,00	85,2
0:24:30	50	6135	15,42	5797	0,00	85,4
0:25:00	51	6191	15,41	5805	0,00	85,6
0:25:30	51	6247	15,39	5812	0,00	85,8
0:26:00	52	6303	15,38	5804	0,00	86,0
0:26:30	52	6360	15,36	5805	0,00	86,3
0:27:00	53	6422	15,35	5810	0,00	86,5
0:27:30	54	6488	15,33	5807	0,00	86,7
0:28:00	54	6558	15,32	5813	0,00	86,9
0:28:30	55	6628	15,31	5810	0,00	87,1
0:29:00	55	6693	15,30	5799	0,00	87,3
0:29:30	56	6752	15,27	5808	0,00	87,5
0:30:00	56	6809	15,26	5807	0,00	87,7
0:30:30	57	6863	15,25	5808	0,00	88,0
0:31:00	57	6921	15,24	5811	0,00	88,2
0:31:30	58	6987	15,23	5804	0,00	88,4
0:32:00	59	7058	15,22	5801	0,00	88,6
0:32:30	59	7132	15,21	5796	0,00	88,8
0:33:00	60	7205	15,19	5797	0,00	89,0
0:33:30	60	7275	15,18	5804	0,00	89,2
0:34:00	61	7340	15,17	5792	0,00	89,4
0:34:30	61	7405	15,16	5805	0,00	89,7
0:35:00	62	7472	15,15	5799	0,00	89,9
0:35:30	63	7543	15,13	5803	0,00	90,1
0:36:00	63	7619	15,12	5803	0,00	90,3
0:36:30	64	7697	15,12	5802	0,00	90,5
0:37:00	65	7776	15,11	5807	0,00	90,7
0:37:30	65	7852	15,10	5800	0,00	90,9
0:38:00	66	7925	15,09	5807	0,00	91,1
0:38:30	66	7992	15,07	5815	0,00	91,4
0:39:00	67	8057	15,05	5811	0,00	91,6
0:39:30	67	8119	15,05	5827	0,00	91,8
0:40:00	68	8182	15,04	5811	0,00	92,0
0:40:30	69	8247	15,03	5822	0,00	92,2
0:41:00	69	8311	15,02	5813	0,00	92,4
0:41:30	69	8368	15,01	5817	0,00	92,6
0:42:00	69	3498	15,00	5820	0,00	92,8
0:42:30	69	3613	15,19	5737	0,00	93,1
0:43:00	70	3711	15,39	5731	0,00	93,3
0:43:30	71	3804		5725		93,5
0:44:00	72	3885	15,52	5726	0,00	93,7
0:44:30	72	3954	15,52	5727	0,00	93,9
0:45:00	72	4013	15,50	5726	0,00	94,1
0:45:30	73	4064	15,49	5729	0,00	94,3
0:46:00	73	4108	15,49	5726	0,00	94,5
0:46:30	73	4144	15,48	5722	0,00	94,8
0:47:00	73	4175	15,48	5724	0,00	95,0
0:47:30	73	4202	15,47	5716	0,00	95,2
0:48:00	73	4223	15,47	5712	0,00	95,4
0:48:30	73	4240	15,46	5718	0,00	95,6
0:49:00	74	4255	15,46	5712	0,00	95,8
0:49:30	74	4269	15,46	5707	0,00	96,0
0:50:00	74	4284	15,46	5714	0,00	96,2
0:50:30	74	4300	15,46	5697	0,00	96,5
0:51:00	74	4319	15,46	5695	0,00	96,7
0:51:30	74	4338	15,45	5699	0,00	96,9
0:52:00	74	4353	15,45	5695	0,00	97,1
0:52:30	74	4365	15,45	5686	0,00	97,3
0:53:00	74	4373	15,45	5688	0,00	97,5
0:53:30	74	4379	15,45	5682	0,00	97,7
0:54:00	74	4382	15,44	5677	0,00	97,9
0:54:30	74	4383	15,44	5678	0,00	98,2
0:55:00	74	4381	15,44	5666	0,00	98,4
0:55:30	74	4378	15,44	5656	0,00	98,6
0:56:00	74	4377	15,44	5665	0,00	98,8
0:56:30	74	4379	15,45	5663	0,00	99,0
0:57:00	74	4384	15,45	5652	0,00	99,2
0:57:30	74	4390	15,45	5656	0,00	99,4
0:58:00	74	4396	15,44	5654	0,00	99,6
0:58:30	74	4401	15,44	5649	0,00	99,9
0:59:00	74	4404	15,44	5640	0,00	100,1
0:59:30	74	4406	15,44	5653	0,00	100,3
1:00:00	74	4407	15,44	5634	0,00	100,5
1:00:30	74	4408	15,44	5635	0,00	100,7
1:01:00	74	4409	15,44	5636	0,00	100,9
1:01:30	74	4412	15,43	5629	0,00	101,1
1:02:00	74	4415	15,44	5627	0,00	101,3
1:02:30	74	4420	15,44	5626	0,00	101,6
1:03:00	74	4425	15,44	5623	0,00	101,8
1:03:30	74	4430	15,44	5623	0,00	102,0
1:04:00	74	4435	15,44	5615	0,00	102,2
1:04:30	74	4438	15,44	5616	0,00	102,4
1:05:00	75	4442	15,45	5614	0,00	102,6
1:05:30	75	4447	15,44	5605	0,00	102,8
1:06:00	75	4450	15,43	5605	0,00	103,0
1:06:30	75	4454	15,43	5604	0,00	103,3
1:07:00	75	4458	15,43	5598	0,00	103,5
1:07:30	75	4462	15,43	5606	0,00	103,7
1:08:00	75	4466	15,43	5584	0,00	103,9
1:08:30	75	4469	15,44	5595	0,00	104,1
1:09:00	75	4473	15,43	5595	0,00	104,3
1:09:30	75	4479	15,44	5587	0,00	104,5
1:10:00	75	4484	15,44	5589	0,00	104,7
1:10:30	75	4490		5584		105,0
1:11:00	75	4497	15,45	5576	0,00	105,2
1:11:30	75	4503	15,44	5565	0,00	105,4
1:12:00	75	4507	15,44	5569	0,00	105,6
1:12:30	75	4512	15,44	5584	0,00	105,8
1:13:00	75	4516	15,44	5570	0,00	106,0
1:13:30	75	4520	15,43	5561	0,00	106,2
1:14:00	75	4524	15,43	5569	0,00	106,4
1:14:30	75	4528	15,43	5566	0,00	106,7
1:15:00	75	4533	15,44	5563	0,00	106,9
1:15:30	76	4538	15,44	5556	0,00	107,1
1:16:00	76	4543	15,44	5548	0,00	107,3
1:16:30	76	4550	15,44	5550	0,00	107,5
1:17:00	76	4556	15,44	5555	0,00	107,7
1:17:30	76	4562	15,43	5559	0,00	107,9
1:18:00	76	4568	15,44	5545	0,00	108,1
1:18:30	76	4574	15,43	5546	0,00	108,4
1:19:00	76	4580	15,43	5550	0,00	108,6
1:19:30	76	4585	15,43	5537	0,00	108,8
1:20:00	76	4590	15,44	5537	0,00	109,0
1:20:30	76	4595	15,44	5533	0,00	109,2
1:21:00	76	4600	15,43	5528	0,00	109,4
1:21:30	76	4604	15,44	5528	0,00	109,6
1:22:00	76	4609	15,44	5520	0,00	109,8
1:22:30	76	4614	15,44	5522	0,00	110,1
1:23:00	76	4620	15,44	5511	0,00	110,3
1:23:30	76	4626	15,43	5529	0,00	110,5
1:24:00	76	4633	15,44	5515	0,00	110,7
1:24:30	76	4639	15,44	5501	0,00	110,9
1:25:00	76	4645	15,43	5499	0,00	111,1
1:25:30	77	4652	15,43	5500	0,00	111,3
1:26:00	77	4658	15,43	5498	0,00	111,5
1:26:30	77	4665	15,43	5499	0,00	111,8
1:27:00	77	4672	15,43	5492	0,00	112,0
1:27:30	77	4677	15,43	5488	0,00	112,2
1:28:00	77	4683	15,43	5489	0,00	112,4
1:28:30	77	4689	15,42	5485	0,00	112,6
1:29:00	77	4693	15,43	5479	0,00	112,8
1:29:30	77	4698	15,44	5475	0,00	113,0
1:30:00	77	4703	15,44	5471	0,00	113,2
1:30:30	77	4707	15,44	5465	0,00	113,5
1:31:00	77	4713	15,44	5459	0,00	113,7
1:31:30	77	4719	15,44	5449	0,00	113,9
1:32:00	77	4726	15,43	5456	0,00	114,1
1:32:30	77	4733	15,43	5452	0,00	114,3
1:33:00	77	4740	15,43	5448	0,00	114,5
1:33:30	77	4747	15,43	5451	0,00	114,7
1:34:00	77	4753	15,44	5446	0,00	114,9
1:34:30	77	4758	15,43	5435	0,00	115,2
1:35:00	77	4762	15,43	5440	0,00	115,4
1:35:30	78	4768	15,44	5429	0,00	115,6
1:36:00	78	4774	15,44	5434	0,00	115,8
1:36:30	78	4780	15,44	5417	0,00	116,0
1:37:00	78	4786	15,43	5419	0,00	116,2
1:37:30	78	4792	15,44	5415	0,00	116,4
1:38:00	78	4797	15,43	5404	0,00	116,6
1:38:30	78	4803	15,43	5413	0,00	116,9
1:39:00	78	4810	15,43	5392	0,00	117,1
1:39:30	78	4816	15,44	5403	0,00	117,3
1:40:00	78	4823	15,43	5396	0,00	117,5
1:40:30	78	4829	15,43	5385	0,00	117,7
1:41:00	78	4834	15,43	5389	0,00	117,9
1:41:30	78	4841	15,43	5385	0,00	118,1
1:42:00	78	4847	15,44	5376	0,00	118,3
1:42:30	78	4853	15,44	5376	0,00	118,6
1:43:00	78	4859	15,44	5375	0,00	118,8
1:43:30	78	4864	15,44	5363	0,00	119,0
1:44:00	78	4869	15,44	5360	0,00	119,2
1:44:30	78	4874	15,44	5361	0,00	119,4
1:45:00	78	4879	15,44	5364	0,00	119,6
1:45:30	78	4886	15,44	5346	0,00	119,8
1:46:00	79	4892	15,44	5343	0,00	120,0
1:46:30	79	4898	15,44	5338	0,00	120,3
1:47:00	79	4904	15,44	5337	0,00	120,5
1:47:30	79	4910	15,44	5329	0,00	120,7
1:48:00	79	4915	15,44	5329	0,00	120,9
1:48:30	79	4921	15,43	5321	0,00	121,1
1:49:00	79	4926	15,44	5329	0,00	121,3
1:49:30	79	4932	15,44	5305	0,00	121,5
1:50:00	79	4938	15,44	5304	0,00	121,7
1:50:30	79	4944	15,44	5306	0,00	122,0
1:51:00	79	4950	15,38	5296	0,00	122,2
1:51:30	79	4956	15,42	5282	0,00	122,4
1:52:00	79	4962	15,43	5291	0,00	122,6
1:52:30	79	4968	15,44	5276	0,00	122,8
1:53:00	79	4973	15,45	5274	0,00	123,0
1:53:30	79	4979	15,45	5268	0,00	123,2
1:54:00	79	4983	15,45	5262	0,00	123,4
1:54:30	79	4989	15,44	5256	0,00	123,7
1:55:00	79	4996	15,44	5251	0,00	123,9
1:55:30	79	5002	15,45	5254	0,00	124,1
1:56:00	80	5009	15,45	5238	0,00	124,3
1:56:30	80	5016	15,45	5232	0,00	124,5
1:57:00	80	5021	15,45	5235	0,00	124,7
1:57:30	80	5026	15,44	5230	0,00	124,9
1:58:00	80	5030	15,45	5216	0,00	125,1
1:58:30	80	5034	15,24	5214	0,00	125,4
1:59:00	80	5039	15,37	5200	0,00	125,6
1:59:30	80	5044	15,42	5204	0,00	125,8
2:00:00	80	5050	15,44	5195	0,00	126,0
2:00:30	80	5055	15,45	5192	0,00	126,2
2:01:00	80	5062	15,46	5182	0,00	126,4
2:01:30	80	5068	15,45	5172	0,00	126,6
2:02:00	80	5075	15,45	5167	0,00	126,8
2:02:30	80	5082	15,46	5152	0,00	127,1
2:03:00	80	5088	15,47	5145	0,00	127,3
2:03:30	80	5093	15,46	5137	0,00	127,5
2:04:00	80	5099	15,47	5135	0,00	127,7
2:04:30	80	5104	15,47	5127	0,00	127,9
2:05:00	80	5110	15,46	5125	0,00	128,1
2:05:30	80	5115	15,46	5126	0,00	128,3
2:06:00	80	5121	15,47	5112	0,00	128,5
2:06:30	81	5126	15,46	5106	0,00	128,8
2:07:00	81	5131	15,46	5091	0,00	129,0
2:07:30	81	5136	15,46	5087	0,00	129,2
2:08:00	81	5140	15,46	5077	0,00	129,4
2:08:30	81	5145	15,46	5070	0,00	129,6
2:09:00	81	5151	15,47	5066	0,00	129,8
2:09:30	81	5158	15,47	5060	0,00	130,0
2:10:00	81	5165	15,47	5054	0,00	130,2
2:10:30	81	5172	15,48	5035	0,00	130,5
2:11:00	81	5178	15,48	5043	0,00	130,7
2:11:30	81	5183	15,48	5040	0,00	130,9
2:12:00	81	5188	15,48	5024	0,00	131,1
2:12:30	81	5191	15,49	5021	0,00	131,3
2:13:00	81	5193	15,49	5003	0,00	131,5
2:13:30	81	5197	15,48	4995	0,00	131,7
2:14:00	81	5202	15,48	4996	0,00	131,9
2:14:30	81	5208	15,48	4994	0,00	132,2
2:15:00	81	5214	15,48	4971	0,00	132,4
2:15:30	81	5220	15,48	4984	0,00	132,6
2:16:00	81	5227	15,49	4951	0,00	132,8
2:16:30	82	5233	15,49	4955	0,00	133,0
2:17:00	82	5240	15,49	4925	0,00	133,2
2:17:30	82	5246	15,49	4934	0,00	133,4
2:18:00	82	5252	15,49	4919	0,00	133,6
2:18:30	82	5257	15,49	4917	0,00	133,9
2:19:00	82	5262	15,49	4908	0,00	134,1
2:19:30	82	5266	15,50	4899	0,00	134,3
2:20:00	82	5268	15,50	4881	0,00	134,5
2:20:30	82	5272	15,50	4893	0,00	134,7
2:21:00	82	5275	15,50	4873	0,00	134,9
2:21:30	82	5281	15,51	4867	0,00	135,1
2:22:00	82	5287	15,51	4861	0,00	135,3
2:22:30	82	5293	15,50	4841	0,00	135,6
2:23:00	82	5301	15,51	4839	0,00	135,8
2:23:30	82	5308	15,52	4835	0,00	136,0
2:24:00	82	5314	15,52	4801	0,00	136,2
2:24:30	82	5319	15,52	4805	0,00	136,4
2:25:00	82	5323	15,51	4797	0,00	136,6
2:25:30	82	5327	15,52	4790	0,00	136,8
2:26:00	82	5332	15,44	4796	0,00	137,0
2:26:30	82	5336	15,48	4768	0,00	137,3
2:27:00	83	5341	15,51	4764	0,00	137,5
2:27:30	83	5346	15,52	4758	0,00	137,7
2:28:00	83	5351	15,52	4732	0,00	137,9
2:28:30	83	5356	15,53	4765	0,00	138,1
2:29:00	83	5362	15,54	4710	0,00	138,3
2:29:30	83	5368	15,54	4712	0,00	138,5
2:30:00	83	5374	15,54	4707	0,00	138,7
2:30:30	83	5379	15,55	4690	0,00	139,0
2:31:00	83	5385	15,54	4697	0,00	139,2
2:31:30	83	5389	15,54	4675	0,00	139,4
2:32:00	83	5394	15,50	4673	0,00	139,6
2:32:30	83	5399	15,53	4660	0,00	139,8
2:33:00	83	5403	15,54	4652	0,00	140,0
2:33:30	83	5407	15,55	4646	0,00	140,2
2:34:00	83	5411	15,56	4632	0,00	140,4
2:34:30	83	5414	15,56	4618	0,00	140,7
2:35:00	83	5418	15,56	4613	0,00	140,9
2:35:30	83	5423	15,56	4613	0,00	141,1
2:36:00	83	5429	15,55	4583	0,00	141,3
2:36:30	83	5435	15,56	4596	0,00	141,5
2:37:00	83	5441	15,56	4570	0,00	141,7
2:37:30	84	5447	15,57	4566	0,00	141,9
2:38:00	84	5453		4551		142,1
2:38:30	84	5458	15,58	4542	0,00	142,4
2:39:00	84	5461	15,58	4533	0,00	142,6
2:39:30	84	5465	15,58	4505	0,00	142,8
2:40:00	84	5468	15,59	4503	0,00	143,0
2:40:30	84	5471	15,60	4507	0,00	143,2
2:41:00	84	5475	15,59	4481	0,00	143,4
2:41:30	84	5480	15,60	4469	0,00	143,6
2:42:00	84	5485	15,61	4472	0,00	143,8
2:42:30	84	5492	15,60	4447	0,00	144,1
2:43:00	84	5498	15,61	4451	0,00	144,3
2:43:30	84	5504	15,61	4449	0,00	144,5
2:44:00	84	5510	15,61	4438	0,00	144,7
2:44:30	84	5515	15,61	4412	0,00	144,9
2:45:00	84	5519	15,62	4429	0,00	145,1
2:45:30	84	5525	15,62	4412	0,00	145,3
2:46:00	84	5529	15,62	4408	0,00	145,5
2:46:30	84	5533	15,62	4369	0,00	145,8
2:47:00	84	5537	15,63	4387	0,00	146,0
2:47:30	84	5541	15,63	4367	0,00	146,2
2:48:00	85	5545	15,63	4368	0,00	146,4
2:48:30	85	5548	15,63	4365	0,00	146,6
2:49:00	85	5552	15,63	4353	0,00	146,8
2:49:30	85	5556	15,64	4343	0,00	147,0
2:50:00	85	5561	15,65	4350	0,00	147,2
2:50:30	85	5567	15,65	4333	0,00	147,5
2:51:00	85	5573	15,65	4340	0,00	147,7
2:51:30	85	5579	15,65	4318	0,00	147,9
2:52:00	85	5585	15,66	4313	0,00	148,1
2:52:30	85	5589	15,66	4303	0,00	148,3
2:53:00	85	5593	15,66	4309	0,00	148,5
2:53:30	85	5597	15,67	4315	0,00	148,7
2:54:00	85	5600	15,67	4308	0,00	148,9
2:54:30	85	5603	15,67	4288	0,00	149,2
2:55:00	85	5607	15,67	4291	0,00	149,4
2:55:30	85	5612	15,67	4299	0,00	149,6
2:56:00	85	5617	15,68	4294	0,00	149,8
2:56:30	85	5623	15,68	4278	0,00	150,0
2:57:00	85	5628	15,69	4290	0,00	152,1
2:57:30	85	5633	15,70	4291	0,00	152,3
2:58:00	86	5637	15,69	4294	0,00	152,8
2:58:30	86	5642	15,70	4304	0,00	154,6
2:59:00	86	5646	15,70	4304	0,00	154,6
2:59:30	86	5650	15,70	4300	0,00	153,9
3:00:00	86	5653	15,70	4296	0,00	153,1
3:00:30	86	5656	15,71	4288	0,00	151,7
3:01:00	86	5660	15,71	4331	0,00	159,3
3:01:30	86	5664	15,71	4319	0,00	157,3
3:02:00	86	5669	15,73	4321	0,00	157,5
3:02:30	86	5674	15,73	4311	0,00	155,7
3:03:00	86	5678	15,74	4341	0,00	161,2
3:03:30	86	5683	15,74	4349	0,00	162,5
3:04:00	86	5688	15,75	4390	0,00	170,3
3:04:30	86	5693	15,75	4364	0,00	165,4
3:05:00	86	5697	15,75	4373	0,00	167,1
3:05:30	86	5702	15,75	4382	0,00	168,7
3:06:00	86	5706	15,75	4387	0,00	169,7
3:06:30	86	5711	15,76	4394	0,00	170,9
3:07:00	86	5714	15,76	4423	0,00	176,5
3:07:30	86	5717	15,75	4442	0,00	180,1
3:08:00	86	5720	15,76	4443	0,00	180,4
3:08:30	86	5722	15,77	4452	0,00	182,3
3:09:00	87	5725	15,77	4482	0,00	188,2
3:09:30	87	5730	15,78	4505	0,00	192,9
3:10:00	87	5735	15,78	4509	0,00	193,7
3:10:30	87	5739	15,79	4532	0,00	198,5
3:11:00	87	5743	15,79	4542	0,00	200,7
3:11:30	87	5747	15,79	4582	0,00	209,1
3:12:00	87	5750	15,79	4588	0,00	210,5
3:12:30	87	5752	15,80	4610	0,00	215,4
3:13:00	87	5755	15,81	4629	0,00	219,7
3:13:30	87	5757	15,81	4674	0,00	230,0
3:14:00	87	5760	15,81	4688	0,00	233,3
3:14:30	87	5763	15,81	4697	0,00	235,5
3:15:00	87	5766	15,81	4742	0,00	246,3
3:15:30	87	5770	15,82	4733	0,00	244,0
3:16:00	87	5772	15,82	4778	0,00	255,3
3:16:30	87	5775	15,83	4813	0,00	264,4
3:17:00	87	5778	15,83	4836	0,00	270,2
3:17:30	87	5782	15,83	4855	0,00	275,5
3:18:00	87	5785	15,83	4881	0,00	282,6
3:18:30	87	5789	15,83	4910	0,00	290,4
3:19:00	88	5793	15,84	4946	0,00	300,8
3:19:30	88	5796	15,84	4977	0,00	309,6
3:20:00	88	5800	15,85	5015	0,00	321,3
3:20:30	88	5803	15,85	5038	0,00	328,3
3:21:00	88	5807	15,85	5068	0,00	337,5
3:21:30	88	5810	15,86	5113	0,00	352,0
3:22:00	88	5814	15,86	5145	0,00	362,6
3:22:30	88	5817	15,86	5187	0,00	377,0
3:23:00	88	5821	15,87	5218	0,00	387,9
3:23:30	88	5826	15,87	5272	0,00	407,7
3:24:00	88	5831	15,86	5288	0,00	413,6
3:24:30	88	5835	15,86	5329	0,00	429,3
3:25:00	88	5840	15,86	5363	0,00	442,4
3:25:30	88	5843	15,87	5402	0,00	458,0
3:26:00	88	5847	15,87	5439	0,00	473,4
3:26:30	88	5850	15,88	5482	0,00	492,1
3:27:00	88	5854	15,87	5510	0,00	504,3
3:27:30	88	5857	15,88	5554	0,00	524,2
3:28:00	88	5860	15,88	5586	0,00	539,2
3:28:30	88	5864		5620		555,4
3:29:00	88	5867	15,89	5666	0,00	577,9
3:29:30	88	5871	15,88	5701	0,00	595,8
3:30:00	89	5876	15,89	5735	0,00	613,3
3:30:30	89	5880	15,89	5767	0,00	630,4
3:31:00	89	5885	15,68	5809	0,00	653,7
3:31:30	89	5889	15,80	5842	0,00	672,6
3:32:00	89	5892	15,86	5879	0,00	693,8
3:32:30	89	5897	15,88	5915	0,00	715,4
3:33:00	89	5901	15,90	5949	0,00	736,2
3:33:30	89	5903	15,91	5983	0,00	757,9
3:34:00	89	5905	15,91	6021	0,00	782,4
3:34:30	89	5906	15,91	6053	0,00	803,6
3:35:00	89	5908	15,91	6089	0,00	828,5
3:35:30	89	5912	15,92	6120	0,00	849,8
3:36:00	89	5915	15,91	6163	0,00	881,0
3:36:30	89	5920	15,91	6183	0,00	896,2
3:37:00	89	5925	15,91	6219	0,00	923,4
3:37:30	89	5930	15,91	6252	0,00	948,5
3:38:00	89	5934	15,91	6281	0,00	972,1
3:38:30	89	5938	15,91	6300	0,00	987,5
3:39:00	89	5941	15,92	6330	0,00	1012,3
3:39:30	90	5943		6359		1036,5
3:40:00	90	5945	15,92	6389	0,00	1061,8
3:40:30	90	5948	15,92	6417	0,00	1087,2
3:41:00	90	5950	15,92	6450	0,00	1116,7
3:41:30	90	5953	15,92	6473	0,00	1137,7
3:42:00	90	5957	15,92	6506	0,00	1169,4
3:42:30	90	5960	15,92	6533	0,00	1194,8
3:43:00	90	5964	15,92	6560	0,00	1221,5
3:43:30	90	5966	15,92	6582	0,00	1244,2
3:44:00	90	5969	15,92	6612	0,00	1275,0
3:44:30	90	5972	15,92	6640	0,00	
3:45:00	90	5974	15,92	6659	0,00	
3:45:30	90	5977	15,92	6684	0,00	
3:46:00	90	5980	15,92	6708	0,00	
3:46:30	90	5984	15,92	6728	0,00	
3:47:00	90	5986	15,92	6751	0,00	
3:47:30	90	5988	15,92	6778	0,00	
3:48:00	90	5990	15,91	6797	0,00	
3:48:30	90	5990	15,92	6816	0,00	
3:49:00	90	5991	15,92	6837	0,00	
3:49:30	90	5993	15,92	6859	0,00	
3:50:00	90	5995	15,79	6881	0,00	
3:50:30	91	5997	15,86	6897	0,00	
3:51:00	91	6001	15,89	6914	0,00	
3:51:30	91	6005	15,91	6934	0,00	
3:52:00	91	6008	15,91	6953	0,00	
3:52:30	91	6010		6966		
3:53:00	91	6011	15,90	6989	0,00	
3:53:30	91	6011	15,90	6999	0,00	
3:54:00	91	6012	15,91	7017	0,00	
3:54:30	91	6013	15,90	7030	0,00	
3:55:00	91	6014	15,90	7050	0,00	
3:55:30	91	6015	15,90	7061	0,00	
3:56:00	91	6017	15,90	7077	0,00	
3:56:30	91	6019	15,90	7090	0,00	
3:57:00	91	6020	15,90	7106	0,00	
3:57:30	91	6023	15,90	7118	0,00	
3:58:00	91	6025	15,73	7130	0,00	
3:58:30	91	6027	15,82	7140	0,00	
3:59:00	91	6028	15,86	7155	0,00	
3:59:30	91	6030	15,88	7169	0,00	
4:00:00	91	6031	15,88	7181	0,00	
4:00:30	91	6032	15,88	7182	0,00	
4:01:00	92	6032	15,89	7198	0,00	
4:01:30	92	6033	15,88	7208	0,00	
4:02:00	92	6034	15,88	7215	0,00	
4:02:30	92	6036		7224		
4:03:00	92	6037	15,87	7237	0,00	
4:03:30	92	6038	15,87	7246	0,00	
4:04:00	92	6039	15,87	7258	0,00	
4:04:30	92	6041	15,87	7264	0,00	
4:05:00	92	6043	15,86	7276	0,00	
4:05:30	92	6045	15,86	7280	0,00	
4:06:00	92	6047	15,86	7289	0,00	
4:06:30	92	6048	15,85	7299	0,00	
4:07:00	92	6049	15,85	7304	0,00	
4:07:30	92	6049	15,85	7317	0,00	
4:08:00	92	6048	15,84	7322	0,00	
4:08:30	92	6047	15,84	7329	0,00	
4:09:00	92	6047	15,83	7332	0,00	
4:09:30	92	6047	15,82	7339	0,00	
4:10:00	92	6049	15,82	7348	0,00	
4:10:30	92	6050	15,81	7354	0,00	
4:11:00	93	6052	15,81	7359	0,00	
4:11:30	93	6054	15,81	7365	0,00	
4:12:00	93	6056	15,80	7369	0,00	
4:12:30	93	6059	15,80	7378	0,00	
4:13:00	93	6061	15,80	7377	0,00	
4:13:30	93	6062	15,79	7383	0,00	
4:14:00	93	6062	15,79	7390	0,00	
4:14:30	93	6062	15,78	7395	0,00	
4:15:00	93	6062	15,78	7394	0,00	
4:15:30	93	6062	15,77	7402	0,00	
4:16:00	93	6063	15,77	7404	0,00	
4:16:30	93	6064	15,76	7407	0,00	
4:17:00	93	6066	15,76	7411	0,00	
4:17:30	93	6069	15,75	7414	0,00	
4:18:00	93	6071	15,74	7413	0,00	
4:18:30	93	6073	15,73	7416	0,00	
4:19:00	93	6075	15,73	7419	0,00	
4:19:30	93	6077	15,72	7422	0,00	
4:20:00	93	6078	15,71	7419	0,00	
4:20:30	93	6080	15,71	7420	0,00	
4:21:00	94	6081	15,71	7424	0,00	
4:21:30	94	6082	15,70	7423	0,00	
4:22:00	94	6082	15,70	7426	0,00	
4:22:30	94	6083	15,69	7426	0,00	
4:23:00	94	6085	15,69	7429	0,00	
4:23:30	94	6086	15,68	7428	0,00	
4:24:00	94	6089	15,67	7430	0,00	
4:24:30	94	6091	15,67	7429	0,00	
4:25:00	94	6094	15,66	7427	0,00	
4:25:30	94	6097	15,65	7428	0,00	
4:26:00	93	3374	15,68	7362	0,00	
4:26:30	94	3402	15,85	7293	0,00	
4:27:00	94	3432	15,93	7299	0,00	
4:27:30	94	3458	15,95	7302	0,00	
4:28:00	94	3481	15,96	7307	0,00	
4:28:30	95	3498	15,95	7305	0,00	
4:29:00	95	3510	15,95	7307	0,00	
4:29:30	95	3519	15,94	7307	0,00	
4:30:00	95	3524	15,93	7304	0,00	
4:30:30	95	3525	15,92	7304	0,00	
4:31:00	95	3525	15,92	7306	0,00	
4:31:30	95	3524	15,91	7301	0,00	
4:32:00	95	3526	15,91	7297	0,00	
4:32:30	95	3531	15,90	7297	0,00	
4:33:00	95	3538	15,89	7295	0,00	
4:33:30	95	3544	15,89	7297	0,00	
4:34:00	95	3551	15,88	7292	0,00	
4:34:30	95	3557	15,87	7292	0,00	
4:35:00	95	3561	15,87	7289	0,00	
4:35:30	95	3564	15,86	7286	0,00	
4:36:00	95	3567	15,85	7284	0,00	
4:36:30	95	3569	15,83	7283	0,00	
4:37:00	95	3572	15,83	7281	0,00	
4:37:30	95	3576	15,82	7271	0,00	
4:38:00	95	3581	15,81	7274	0,00	
4:38:30	95	3586	15,81	7271	0,00	
4:39:00	95	3592	15,80	7266	0,00	
4:39:30	95	3597	15,80	7269	0,00	
4:40:00	95	3601	15,79	7266	0,00	
4:40:30	95	3606	15,78	7263	0,00	
4:41:00	95	3610	15,77	7260	0,00	
4:41:30	95	3614	15,76	7254	0,00	
4:42:00	95	3616	15,76	7251	0,00	
4:42:30	96	3617	15,75	7252	0,00	
4:43:00	96	3617	15,74	7254	0,00	
4:43:30	96	3617	15,73	7245	0,00	
4:44:00	96	3617	15,73	7244	0,00	
4:44:30	96	3617	15,72	7237	0,00	
4:45:00	96	3617	15,71	7237	0,00	
4:45:30	96	3618	15,71	7237	0,00	
4:46:00	96	3618	15,70	7232	0,00	
4:46:30	96	3618	15,69	7228	0,00	
4:47:00	96	3618	15,68	7226	0,00	
4:47:30	96	3616	15,68	7223	0,00	
4:48:00	96	3614	15,66	7218	0,00	
4:48:30	96	3613	15,65	7220	0,00	
4:49:00	96	3611	15,65	7210	0,00	
4:49:30	96	3609	15,64	7211	0,00	
4:50:00	96	3607	15,63	7206	0,00	
4:50:30	96	3603	15,62	7197	0,00	
4:51:00	96	3598	15,61	7196	0,00	
4:51:30	96	3592	15,60	7192	0,00	
4:52:00	96	3587	15,60	7185	0,00	
4:52:30	96	3583	15,59	7184	0,00	
4:53:00	96	3579	15,58	7177	0,00	
4:53:30	96	3577	15,57	7174	0,00	
4:54:00	96	3574	15,56	7173	0,00	
4:54:30	96	3572	15,54	7163	0,00	
4:55:00	96	3568	15,53	7164	0,00	
4:55:30	96	3564	15,52	7156	0,00	
4:56:00	96	3559	15,51	7151	0,00	
4:56:30	96	3553	15,50	7145	0,00	
4:57:00	96	3548	15,49	7141	0,00	
4:57:30	96	3544	15,48	7134	0,00	
4:58:00	96	3540	15,47	7131	0,00	
4:58:30	96	3537	15,46	7126	0,00	
4:59:00	96	3534	15,45	7119	0,00	
4:59:30	96	3531	15,44	7116	0,00	
5:00:00	96	3528	15,42	7110	0,00	
5:00:30	96	3524	15,41	7107	0,00	
5:01:00	96	3519	15,40	7100	0,00	
5:01:30	96	3514	15,39	7090	0,00	
5:02:00	96	3509	15,38	7081	0,00	
5:02:30	96	3505	15,37	7079	0,00	
5:03:00	96	3501	15,35	7077	0,00	
5:03:30	96	3497	15,34	7070	0,00	
5:04:00	96	3493	15,32	7062	0,00	
5:04:30	96	3489	15,31	7059	0,00	
5:05:00	96	3484	15,30	7050	0,00	
5:05:30	96	3480	15,29	7048	0,00	
5:06:00	96	3475	15,28	7037	0,00	
5:06:30	96	3472	15,26	7033	0,00	
5:07:00	96	3468	15,25	7033	0,00	
5:07:30	96	3465	15,23	7025	0,00	
5:08:00	96	3461	15,22	7019	0,00	
5:08:30	96	3458	15,21	7012	0,00	
5:09:00	96	3454	15,19	7005	0,00	
5:09:30	96	3450	15,18	6999	0,00	
5:10:00	96	3445	15,17	7001	0,00	
5:10:30	96	3439	15,15	6992	0,00	
5:11:00	96	3434	15,14	6984	0,00	
5:11:30	96	3427	15,12	6983	0,00	
5:12:00	96	3421	15,10	6975	0,00	
5:12:30	96	3415	15,09	6974	0,00	
5:13:00	96	3410	15,08	6970	0,00	
5:13:30	96	3405	15,06	6964	0,00	
5:14:00	96	3401	15,04	6956	0,00	
5:14:30	96	3397	15,02	6954	0,00	
5:15:00	96	3392	15,01	6944	0,00	
5:15:30	96	3388	15,00	6941	0,00	
5:16:00	96	3383	14,98	6938	0,00	
5:16:30	96	3377	14,96	6935	0,00	
5:17:00	96	3372	14,94	6927	0,00	
5:17:30	96	3366	14,93	6925	0,00	
5:18:00	96	3358	14,91	6920	0,00	
5:18:30	96	3350	14,89	6916	0,00	
5:19:00	96	3341	14,87	6907	0,00	
5:19:30	96	3333	14,85	6903	0,00	
5:20:00	96	3326	14,83	6897	0,00	
5:20:30	96	3320	14,81	6891	0,00	
5:21:00	96	3315	14,80	6882	0,00	
5:21:30	96	3310	14,78	6875	0,00	
5:22:00	96	3306	14,75	6870	0,00	
5:22:30	96	3300	14,71	6866	0,00	
5:23:00	96	3294	14,71	6864	0,00	
5:23:30	96	3287	14,69	6855	0,00	
5:24:00	96	3279	14,67	6848	0,00	
5:24:30	96	3272	14,66	6842	0,00	
5:25:00	96	3265	14,64	6836	0,00	
5:25:30	96	3257	14,61	6826	0,00	
5:26:00	96	3250	14,59	6820	0,00	
5:26:30	96	3243	14,57	6813	0,00	
5:27:00	96	3236	14,55	6808	0,00	
5:27:30	96	3228	14,53	6800	0,00	
5:28:00	96	3220	14,51	6794	0,00	
5:28:30	96	3212	14,49	6790	0,00	
5:29:00	96	3205	14,46	6781	0,00	
5:29:30	96	3199	14,45	6777	0,00	
5:30:00	96	3192	14,43	6773	0,00	
5:30:30	96	3185	14,41	6772	0,00	
5:31:00	96	3178	14,38	6757	0,00	
5:31:30	96	3171	14,37	6753	0,00	
5:32:00	96	3163	14,34	6745	0,00	
5:32:30	96	3154	14,32	6736	0,00	
5:33:00	96	3143	14,29	6732	0,00	
5:33:30	96	3132	14,27	6720	0,00	
5:34:00	96	3120	14,24	6713	0,00	
5:34:30	96	3109	14,22	6704	0,00	
5:35:00	96	3099	14,20	6699	0,00	
5:35:30	96	3090	14,18	6695	0,00	
5:36:00	96	3082	14,15	6681	0,00	
5:36:30	96	3073	14,12	6671	0,00	
5:37:00	96	3064	14,10	6668	0,00	
5:37:30	96	3056	14,08	6660	0,00	
5:38:00	96	3045	14,05	6657	0,00	
5:38:30	96	3034	14,03	6653	0,00	
5:39:00	96	3022	14,00	6648	0,00	
5:39:30	96	3008	13,98	6640	0,00	
5:40:00	96	2995	13,95	6644	0,00	
5:40:30	96	2982	13,92	6649	0,00	
5:41:00	96	2970	13,90	6638	0,00	
5:41:30	96	2958	13,87	6637	0,00	
5:42:00	96	2946	13,84	6635	0,00	
5:42:30	96	2935	13,82	6640	0,00	
5:43:00	96	2924	13,79	6643	0,00	
5:43:30	96	3571	13,75	6691	0,00	
5:44:00	96	3553	13,71	6689	0,00	
5:44:30	96	3535	13,67	6689	0,00	
5:45:00	96	3517	13,64	6686	0,00	
5:45:30	96	3499	13,61	6680	0,00	
5:46:00	96	3483	13,58	6674	0,00	
5:46:30	96	3467	13,55	6675	0,00	
5:47:00	96	3452	13,53	6662	0,00	
5:47:30	96	3436	13,50	6656	0,00	
5:48:00	96	3421	13,47	6652	0,00	
5:48:30	96	3404	13,44	6645	0,00	
5:49:00	96	3386	13,41	6637	0,00	
5:49:30	96	3369	13,39	6633	0,00	
5:50:00	96	3352	13,36	6617	0,00	
5:50:30	96	3335	13,33	6613	0,00	
5:51:00	96	3318		6606		
5:51:30	96	3302	13,26	6598	0,00	
5:52:00	96	3286	13,24	6587	0,00	
5:52:30	96	3271	13,22	6588	0,00	
5:53:00	96	3254	13,20	6571	0,00	
5:53:30	96	3235	13,18	6562	0,00	
5:54:00	96	3213	13,15	6556	0,00	
5:54:30	96	3192	13,12	6548	0,00	
5:55:00	96	3171	13,09	6540	0,00	
5:55:30	96	3152	13,06	6537	0,00	
5:56:00	96	3133	13,03	6528	0,00	
5:56:30	96	3115	13,01	6525	0,00	
5:57:00	96	3097	12,98	6526	0,00	
5:57:30	96	3077	12,95	6522	0,00	
5:58:00	96	3057	12,93	6518	0,00	
5:58:30	96	3037	12,89	6521	0,00	
5:59:00	96	3018	12,87	6515	0,00	
5:59:30	96	2998	12,84	6512	0,00	
6:00:00	96	2978	12,82	6512	0,00	
6:00:30	96	2957	12,79	6504	0,00	
6:01:00	96	2937	12,76	6504	0,00	
6:01:30	96	2915	12,73	6501	0,00	
6:02:00	96	2891	12,71	6496	0,00	
6:02:30	96	2868	12,69	6491	0,00	
6:03:00	96	2845	12,66	6488	0,00	
6:03:30	96	2821	12,63	6482	0,00	
6:04:00	96	2798	12,61	6479	0,00	
6:04:30	96	2774	12,58	6472	0,00	
6:05:00	96	2752	12,55	6466	0,00	
6:05:30	96	2729	12,53	6461	0,00	
6:06:00	96	2706	12,50	6447	0,00	
6:06:30	96	2684	12,48	6448	0,00	
6:07:00	96	2661	12,45	6456	0,00	
6:07:30	96	2638	12,42	6442	0,00	
6:08:00	96	2614	12,40	6445	0,00	
6:08:30	96	2590	12,37	6449	0,00	
6:09:00	96	2565	12,34	6442	0,00	
6:09:30	96	3222	12,31	6451	0,00	
6:10:00	96	3187	12,28	6464	0,00	
6:10:30	96	3153	12,24	6463	0,00	
6:11:00	96	3120	12,21	6462	0,00	
6:11:30	96	3088	12,17	6463	0,00	
6:12:00	96	3059	12,16	6462	0,00	
6:12:30	96	3031	12,14	6459	0,00	
6:13:00	96	3005	12,11	6460	0,00	
6:13:30	96	2980	12,10	6462	0,00	
6:14:00	96	2955	12,09	6460	0,00	
6:14:30	96	2929	12,06	6461	0,00	
6:15:00	96	2901	12,03	6463	0,00	
6:15:30	96	2873	12,01	6467	0,00	
6:16:00	96	2843	11,99	6466	0,00	
6:16:30	96	2813	11,97	6463	0,00	
6:17:00	96	2783	11,94	6472	0,00	
6:17:30	96	2753	11,92	6475	0,00	
6:18:00	96	2724	11,90	6473	0,00	
6:18:30	96	2694	11,88	6477	0,00	
6:19:00	96	2665	11,86	6479	0,00	
6:19:30	96	2636	11,84	6483	0,00	
6:20:00	96	2607	11,82	6490	0,00	
6:20:30	96	2578	11,80	6487	0,00	
6:21:00	96	2549	11,77	6488	0,00	
6:21:30	96	3203	11,74	6505	0,00	
6:22:00	96	3167	11,71	6506	0,00	
6:22:30	96	3133	11,69	6508	0,00	
6:23:00	96	3102	11,67	6514	0,00	
6:23:30	96	3073	11,65	6512	0,00	
6:24:00	96	3047	11,62	6519	0,00	
6:24:30	96	3021	11,60	6522	0,00	
6:25:00	96	2994	11,59	6526	0,00	
6:25:30	96	2965	11,57	6526	0,00	
6:26:00	96	2934	11,54	6524	0,00	
6:26:30	96	2900	11,52	6534	0,00	
6:27:00	96	2863	11,51	6532	0,00	
6:27:30	96	2825	11,49	6532	0,00	
6:28:00	95	2787	11,47	6541	0,00	
6:28:30	95	2752	11,45	6542	0,00	
6:29:00	95	2719	11,43	6545	0,00	
6:29:30	96	2688	11,42	6545	0,00	
6:30:00	96	2657	11,40	6547	0,00	
6:30:30	96	2627	11,39	6543	0,00	
6:31:00	96	2596	11,37	6549	0,00	
6:31:30	96	2563	11,35	6552	0,00	
6:32:00	95	2529	11,33	6552	0,00	
6:32:30	96	3183	11,31	6560	0,00	
6:33:00	96	3142	11,28	6569	0,00	
6:33:30	95	3103	11,26	6571	0,00	
6:34:00	95	3065	11,24	6570	0,00	
6:34:30	95	3029	11,23	6575	0,00	
6:35:00	95	2996	11,21	6577	0,00	
6:35:30	95	2965	11,20	6578	0,00	
6:36:00	95	2935	11,19	6581	0,00	
6:36:30	95	2904	11,17	6581	0,00	
6:37:00	95	2873	11,15	6592	0,00	
6:37:30	95	2840	11,13	6594	0,00	
6:38:00	95	2807	11,12	6593	0,00	
6:38:30	95	2774	11,11	6596	0,00	
6:39:00	95	2741	11,09	6599	0,00	
6:39:30	95	2708	11,08	6602	0,00	
6:40:00	95	2675	11,07	6608	0,00	
6:40:30	95	2644	11,05	6613	0,00	
6:41:00	95	2613	11,03	6617	0,00	
6:41:30	95	2582	11,02	6616	0,00	
6:42:00	95	2550	11,01	6620	0,00	
6:42:30	96	3210	10,99	6629	0,00	
6:43:00	96	3171	10,96	6629	0,00	
6:43:30	96	3138	10,95	6635	0,00	
6:44:00	96	3111	10,93	6639	0,00	
6:44:30	96	3088	10,92	6643	0,00	
6:45:00	96	3069	10,91	6650	0,00	
6:45:30	96	3049	10,89	6648	0,00	
6:46:00	96	3025	10,88	6651	0,00	
6:46:30	96	2999	10,86	6660	0,00	
6:47:00	96	2969	10,85	6655	0,00	
6:47:30	96	2937	10,84	6665	0,00	
6:48:00	96	2902	10,82	6668	0,00	
6:48:30	96	2866	10,81	6672	0,00	
6:49:00	96	2828	10,80	6678	0,00	
6:49:30	96	2787	10,79	6682	0,00	
6:50:00	96	2745	10,78	6685	0,00	
6:50:30	95	2702	10,77	6691	0,00	
6:51:00	95	2660	10,75	6695	0,00	
6:51:30	95	2620	10,74	6698	0,00	
6:52:00	95	2584	10,73	6703	0,00	
6:52:30	95	3253	10,72	6705	0,00	
6:53:00	95	3211	10,70	6708	0,00	
6:53:30	95	3174	10,68	6712	0,00	
6:54:00	95	3136	10,67	6718	0,00	
6:54:30	95	3098	10,65	6722	0,00	
6:55:00	95	3060	10,64	6729	0,00	
6:55:30	95	3024	10,64	6730	0,00	
6:56:00	95	2991	10,62	6735	0,00	
6:56:30	95	2959	10,61	6737	0,00	
6:57:00	95	2928	10,61	6743	0,00	
6:57:30	95	2897	10,59	6751	0,00	
6:58:00	95	2865	10,59	6752	0,00	
6:58:30	95	2830	10,58	6756	0,00	
6:59:00	95	2796	10,57	6761	0,00	
6:59:30	95	2763	10,55	6765	0,00	
7:00:00	95	2732	10,55	6768	0,00	
7:00:30	95	2703	10,54	6770	0,00	
7:01:00	95	2674	10,53	6776	0,00	
7:01:30	95	2647	10,52	6784	0,00	
7:02:00	95	2620	10,51	6784	0,00	
7:02:30	95	2592	10,50	6794	0,00	
7:03:00	95	3277	10,49	6797	0,00	
7:03:30	95	3233	10,47	6797	0,00	
7:04:00	95	3196	10,45	6804	0,00	
7:04:30	95	3160	10,44	6808	0,00	
7:05:00	95	3127	10,43	6813	0,00	
7:05:30	95	3097	10,42	6816	0,00	
7:06:00	95	3069	10,41	6827	0,00	
7:06:30	95	3044	10,41	6823	0,00	
7:07:00	95	3019	10,40	6826	0,00	
7:07:30	95	2992	10,39	6833	0,00	
7:08:00	95	2965	10,38	6837	0,00	
7:08:30	95	2937	10,37	6840	0,00	
7:09:00	95	2909	10,37	6845	0,00	
7:09:30	95	2882	10,35	6846	0,00	
7:10:00	95	2856	10,35	6853	0,00	
7:10:30	95	2831	10,34	6861	0,00	
7:11:00	95	2807	10,33	6868	0,00	
7:11:30	95	2782	10,32	6868	0,00	
7:12:00	95	2755	10,32	6871	0,00	
7:12:30	95	2729	10,30	6878	0,00	
7:13:00	95	2702	10,30	6886	0,00	
7:13:30	95	2676	10,29	6891	0,00	
7:14:00	95	2648	10,29	6890	0,00	
7:14:30	95	2622	10,28	6898	0,00	
7:15:00	95	2596	10,27	6903	0,00	
7:15:30	95	2572	10,27	6910	0,00	
7:16:00	96	3267	10,26	6910	0,00	
7:16:30	95	3231	10,24	6917	0,00	
7:17:00	95	3202	10,23	6926	0,00	
7:17:30	95	3173	10,22	6924	0,00	
7:18:00	95	3146	10,21	6932	0,00	
7:18:30	95	3120	10,21	6933	0,00	
7:19:00	95	3097	10,20	6941	0,00	
7:19:30	95	3073	10,19	6938	0,00	
7:20:00	95	3050	10,18	6946	0,00	
7:20:30	95	3026	10,18	6950	0,00	
7:21:00	95	3002	10,17	6952	0,00	
7:21:30	95	2975	10,17	6958	0,00	
7:22:00	95	2949	10,16	6962	0,00	
7:22:30	95	2923	10,15	6966	0,00	
7:23:00	95	2898	10,14	6967	0,00	
7:23:30	95	2874	10,14	6975	0,00	
7:24:00	95	2852	10,13	6978	0,00	
7:24:30	95	2831	10,13	6982	0,00	
7:25:00	95	2811	10,12	6985	0,00	
7:25:30	96	2792	10,12	6988	0,00	
7:26:00	96	2771	10,11	6992	0,00	
7:26:30	96	2748	10,10	6994	0,00	
7:27:00	96	2723	10,10	6999	0,00	
7:27:30	95	2698	10,09	7006	0,00	
7:28:00	95	2673	10,09	7009	0,00	
7:28:30	95	2650	10,08	7007	0,00	
7:29:00	95	2627	10,07	7015	0,00	
7:29:30	95	2605	10,07	7019	0,00	
7:30:00	95	2582	10,06	7018	0,00	
7:30:30	95	2561	10,05	7024	0,00	
7:31:00	96	3252	10,04	7031	0,00	
7:31:30	96	3226	10,03	7035	0,00	
7:32:00	96	3206	10,02	7037	0,00	
7:32:30	96	3191	10,02	7035	0,00	
7:33:00	96	3181	10,01	7034	0,00	
7:33:30	96	3171	10,00	7038	0,00	
7:34:00	96	3157	10,00	7043	0,00	
7:34:30	96	3140	9,99	7041	0,00	
7:35:00	96	3121	9,99	7048	0,00	
7:35:30	96	3099	9,98	7052	0,00	
7:36:00	96	3074	9,98	7055	0,00	
7:36:30	96	3047	9,97	7059	0,00	
7:37:00	96	3019	9,97	7061	0,00	
7:37:30	96	2988	9,96	7064	0,00	
7:38:00	96	2956	9,95	7068	0,00	
7:38:30	95	2924	9,95	7073	0,00	
7:39:00	95	2894	9,94	7072	0,00	
7:39:30	95	2867	9,94	7076	0,00	
7:40:00	95	2842	9,93	7079	0,00	
7:40:30	95	2820	9,93	7078	0,00	
7:41:00	95	2800	9,93	7082	0,00	
7:41:30	95	2779	9,92	7086	0,00	
7:42:00	95	2756	9,91	7086	0,00	
7:42:30	95	2732	9,91	7089	0,00	
7:43:00	95	2706	9,91	7094	0,00	
7:43:30	95	2680	9,90	7092	0,00	
7:44:00	95	2654	9,90	7098	0,00	
7:44:30	95	2630	9,90	7102	0,00	
7:45:00	95	2609	9,89	7102	0,00	
7:45:30	95	2588	9,88	7103	0,00	
7:46:00	95	2568	9,88	7107	0,00	
7:46:30	95	2548	9,87	7106	0,00	
7:47:00	95	3252	9,87	7111	0,00	
7:47:30	95	3225	9,85	7105	0,00	
7:48:00	95	3200	9,84	7105	0,00	
7:48:30	95	3175	9,84	7107	0,00	
7:49:00	95	3153	9,83	7111	0,00	
7:49:30	95	3133	9,83	7110	0,00	
7:50:00	95	3117	9,83	7110	0,00	
7:50:30	95	3100	9,82	7114	0,00	
7:51:00	95	3083	9,81	7114	0,00	
7:51:30	95	3064	9,81	7114	0,00	
7:52:00	95	3045	9,81	7120	0,00	
7:52:30	95	3025	9,80	7118	0,00	
7:53:00	95	3005	9,80	7121	0,00	
7:53:30	95	2987	9,80	7125	0,00	
7:54:00	95	2970	9,79	7127	0,00	
7:54:30	95	2954	9,79	7129	0,00	
7:55:00	95	2938	9,79	7129	0,00	
7:55:30	95	2924	9,78	7135	0,00	
7:56:00	95	2910	9,77	7135	0,00	
7:56:30	95	2895	9,77	7132	0,00	
7:57:00	95	2880	9,77	7134	0,00	
7:57:30	95	2864	9,76	7139	0,00	
7:58:00	95	2847	9,75	7138	0,00	
7:58:30	95	2829	9,75	7142	0,00	
7:59:00	95	2812	9,74	7143	0,00	
7:59:30	95	2794	9,74	7143	0,00	
8:00:00	95	2777	9,74	7145	0,00	
8:00:30	95	2760	9,74	7148	0,00	
8:01:00	95	2744	9,73	7148	0,00	
8:01:30	95	2730	9,73	7149	0,00	
8:02:00	95	2715	9,72	7155	0,00	
8:02:30	95	2700	9,72	7158	0,00	
8:03:00	95	2686	9,72	7156	0,00	
8:03:30	95	2673	9,72	7159	0,00	
8:04:00	95	2659	9,71	7158	0,00	
8:04:30	95	2645	9,71	7160	0,00	
8:05:00	95	2631	9,71	7160	0,00	
8:05:30	95	2617	9,71	7162	0,00	
8:06:00	95	2601	9,70	7164	0,00	
8:06:30	95	2586	9,70	7166	0,00	
8:07:00	95	2570	9,70	7166	0,00	
8:07:30	95	2555	9,69	7167	0,00	
8:08:00	95	2540	9,69	7173	0,00	
8:08:30	95	3253	9,68	7147	0,00	
8:09:00	95	3233	9,67	7147	0,00	
8:09:30	95	3213	9,66	7151	0,00	
8:10:00	95	3195	9,65	7152	0,00	
8:10:30	95	3179	9,65	7152	0,00	
8:11:00	95	3165	9,64	7153	0,00	
8:11:30	95	3153	9,64	7157	0,00	
8:12:00	95	3141	9,64	7155	0,00	
8:12:30	96	3130	9,64	7157	0,00	
8:13:00	95	3116	9,63	7163	0,00	
8:13:30	95	3100	9,63	7160	0,00	
8:14:00	95	3084	9,63	7159	0,00	
8:14:30	95	3068	9,63	7163	0,00	
8:15:00	95	3052	9,62	7163	0,00	
8:15:30	95	3038	9,62	7170	0,00	
8:16:00	95	3024	9,62	7166	0,00	
8:16:30	95	3012	9,61	7169	0,00	
8:17:00	95	3001	9,61	7173	0,00	
8:17:30	95	2989	9,61	7173	0,00	
8:18:00	96	2976	9,60	7172	0,00	
8:18:30	96	2965	9,60	7174	0,00	
8:19:00	96	2952	9,60	7174	0,00	
8:19:30	96	2939	9,59	7181	0,00	
8:20:00	96	2925	9,59	7181	0,00	
8:20:30	96	2911	9,59	7187	0,00	
8:21:00	96	2897	9,59	7187	0,00	
8:21:30	96	2883	9,58	7191	0,00	
8:22:00	96	2870	9,57	7195	0,00	
8:22:30	96	2856	9,57	7194	0,00	
8:23:00	96	2843	9,57	7195	0,00	
8:23:30	96	2829		7199		
8:24:00	96	2816	9,56	7198	0,00	
8:24:30	96	2803	9,56	7197	0,00	
8:25:00	96	2789	9,56	7205	0,00	
8:25:30	96	2776	9,55	7203	0,00	
8:26:00	96	2763	9,55	7208	0,00	
8:26:30	96	2751	9,54	7209	0,00	
8:27:00	96	2740	9,54	7206	0,00	
8:27:30	96	2729	9,54	7210	0,00	
8:28:00	96	2717	9,54	7211	0,00	
8:28:30	96	2705	9,54	7215	0,00	
8:29:00	96	2693	9,54	7213	0,00	
8:29:30	96	2679	9,53	7217	0,00	
8:30:00	96	2667	9,53	7220	0,00	
8:30:30	96	2654	9,53	7221	0,00	
8:31:00	96	2643	9,52	7222	0,00	
8:31:30	96	2631	9,52	7224	0,00	
8:32:00	96	2619	9,52	7226	0,00	
8:32:30	96	2607	9,52	7226	0,00	
8:33:00	96	2594	9,51	7225	0,00	
8:33:30	96	2582	9,51	7229	0,00	
8:34:00	96	2570	9,51	7234	0,00	
8:34:30	96	3295	9,51	7231	0,00	
8:35:00	96	3276	9,50	7178	0,00	
8:35:30	96	3260	9,49	7186	0,00	
8:36:00	96	3243	9,48	7190	0,00	
8:36:30	96	3229	9,48	7190	0,00	
8:37:00	96	3216	9,48	7196	0,00	
8:37:30	96	3205	9,47	7198	0,00	
8:38:00	96	3195	9,47	7207	0,00	
8:38:30	96	3184	9,47	7205	0,00	
8:39:00	96	3173	9,46	7211	0,00	
8:39:30	96	3161	9,46	7212	0,00	
8:40:00	96	3146	9,46	7215	0,00	
8:40:30	96	3130	9,45	7216	0,00	
8:41:00	96	3114	9,45	7223	0,00	
8:41:30	96	3099	9,45	7228	0,00	
8:42:00	96	3085	9,45	7229	0,00	
8:42:30	96	3073	9,44	7228	0,00	
8:43:00	96	3063	9,44	7233	0,00	
8:43:30	96	3055	9,44	7232	0,00	
8:44:00	96	3046	9,44	7235	0,00	
8:44:30	96	3037	9,43	7238	0,00	
8:45:00	96	3026	9,43	7240	0,00	
8:45:30	96	3013	9,43	7246	0,00	
8:46:00	96	2999	9,43	7242	0,00	
8:46:30	96	2985	9,43	7254	0,00	
8:47:00	96	2971	9,43	7254	0,00	
8:47:30	96	2958	9,42	7255	0,00	
8:48:00	96	2946	9,42	7260	0,00	
8:48:30	96	2935	9,42	7263	0,00	
8:49:00	96	2925	9,42	7262	0,00	
8:49:30	96	2915	9,42	7262	0,00	
8:50:00	96	2905	9,41	7265	0,00	
8:50:30	96	2894	9,41	7267	0,00	
8:51:00	96	2882	9,41	7273	0,00	
8:51:30	96	2871	9,41	7269	0,00	
8:52:00	96	2861	9,40	7274	0,00	
8:52:30	96	2850	9,40	7279	0,00	
8:53:00	96	2839	9,40	7280	0,00	
8:53:30	96	2828	9,40	7280	0,00	
8:54:00	96	2816	9,40	7285	0,00	
8:54:30	96	2805	9,39	7285	0,00	
8:55:00	96	2794	9,39	7289	0,00	
8:55:30	96	2782	9,39	7291	0,00	
8:56:00	96	2772	9,38	7294	0,00	
8:56:30	96	2761	9,38	7295	0,00	
8:57:00	96	2751	9,38	7296	0,00	
8:57:30	96	2741	9,37	7303	0,00	
8:58:00	96	2732	9,37	7301	0,00	
8:58:30	96	2723	9,37	7303	0,00	
8:59:00	96	2714	9,37	7305	0,00	
8:59:30	96	2705	9,36	7307	0,00	
9:00:00	96	2696	9,36	7306	0,00	
9:00:30	96	2685	9,36	7307	0,00	
9:01:00	96	2674	9,36	7314	0,00	
9:01:30	96	2663	9,35	7313	0,00	
9:02:00	96	2652	9,35	7319	0,00	
9:02:30	96	2642	9,35	7315	0,00	
9:03:00	96	2631	9,35	7317	0,00	
9:03:30	96	2621	9,34	7319	0,00	
9:04:00	96	2610	9,34	7319	0,00	
9:04:30	96	2600	9,34	7325	0,00	
9:05:00	96	2591	9,34	7322	0,00	
9:05:30	96	2582	9,34	7327	0,00	
9:06:00	96	2574	9,33	7327	0,00	
9:06:30	96	3306	9,33	7252	0,00	
9:07:00	96	3292	9,32	7264	0,00	
9:07:30	96	3276	9,32	7273	0,00	
9:08:00	96	3261	9,32	7278	0,00	
9:08:30	96	3246	9,31	7286	0,00	
9:09:00	96	3232	9,31	7288	0,00	
9:09:30	96	3221	9,31	7291	0,00	
9:10:00	96	3212	9,31	7298	0,00	
9:10:30	96	3204	9,31	7302	0,00
