Repository: ProgWizer/parser

File: project-root/data/Data Acquisition/Data Acquisition/2021 year (353)/21-138.txt
--Test Summary--
Full Path and File Name	
Instrument Name	7222
Instrument Type	Model 7222 Consistometer
Instrument Serial Number	
Test Start Date	31.05.2021
Test Start Time	16:41:25
Test Stop Date	31.05.2021
Test Stop Time	23:03:15
Test Length	6:21:50
Final Sample Time Offset	6:21:50
Controller Schedule Name	
Sampling Period	10 seconds
Comments	
Information	WellID	
Information	Customer	
Information	EngName	
Information	CementClass	
Information	CementMfr	
Information	Additives	90G+10ASPM(0.81)+1CFL-500(wob)
Information	Density	1500
Information	BHCT	40
Information	BHST	
Information	FluidLoss	
Information	JobType	
Calculated Value	Time_30Bc	4:32:00
Calculated Value	Time_70Bc	6:21:50
Initial Temperature (°C)	24 °C
Final Temperature (°C)	41 °C
Initial Pressure (MPa)	7,2 MPa
Final Pressure (MPa)	11,2 MPa
Initial Consistency (Bc)	16 Bc
Final Consistency (Bc)	72 Bc
--Data--
Time (HH:MM:SS)	Temperature (°C)	Pressure (MPa)	Consistency (Bc)
0:00:00	24	7,2	16
0:00:10	24	7,1	16
0:00:20	24	7,1	16
0:00:30	24	7,1	16
0:00:40	24	7,2	15
0:00:50	24	7,2	16
0:01:00	24	7,3	16
0:01:10	24	7,4	15
0:01:20	24	7,5	15
0:01:30	24	7,7	15
0:01:40	24	7,8	15
0:01:50	24	7,9	15
0:02:00	24	8,1	15
0:02:10	24	8,2	16
0:02:20	24	8,3	16
0:02:30	24	8,4	16
0:02:40	24	8,6	15
0:02:50	25	8,7	16
0:03:00	25	8,8	16
0:03:10	25	8,9	16
0:03:20	25	9,0	16
0:03:30	25	9,1	16
0:03:40	25	9,2	16
0:03:50	25	9,3	15
0:04:00	25	9,4	16
0:04:10	25	9,5	16
0:04:20	26	9,6	15
0:04:30	26	9,6	15
0:04:40	26	9,7	16
0:04:50	26	9,8	16
0:05:00	26	9,8	16
0:05:10	26	9,9	15
0:05:20	26	10,0	16
0:05:30	26	10,0	15
0:05:40	27	10,1	15
0:05:50	27	10,1	15
0:06:00	27	10,2	15
0:06:10	27	10,2	15
0:06:20	27	10,3	15
0:06:30	27	10,4	15
0:06:40	27	10,4	15
0:06:50	28	10,5	15
0:07:00	28	10,5	15
0:07:10	28	10,5	15
0:07:20	28	10,6	15
0:07:30	28	10,6	15
0:07:40	28	10,7	15
0:07:50	28	10,7	15
0:08:00	28	10,8	15
0:08:10	28	10,8	15
0:08:20	29	10,9	15
0:08:30	29	10,9	15
0:08:40	29	10,9	15
0:08:50	29	11,0	15
0:09:00	29	11,0	15
0:09:10	29	11,0	15
0:09:20	29	11,1	15
0:09:30	29	11,1	14
0:09:40	29	11,2	15
0:09:50	30	11,2	16
0:10:00	30	11,3	15
0:10:10	30	11,3	15
0:10:20	30	11,4	15
0:10:30	30	11,4	14
0:10:40	30	11,5	15
0:10:50	30	11,5	14
0:11:00	30	11,5	14
0:11:10	30	11,6	14
0:11:20	30	11,6	14
0:11:30	31	11,7	14
0:11:40	31	11,7	14
0:11:50	31	11,8	14
0:12:00	31	11,8	14
0:12:10	31	11,9	14
0:12:20	31	11,9	14
0:12:30	31	12,0	14
0:12:40	31	12,0	14
0:12:50	31	12,1	14
0:13:00	31	12,1	14
0:13:10	32	12,2	14
0:13:20	32	12,2	14
0:13:30	32	12,3	14
0:13:40	32	12,3	14
0:13:50	32	12,3	14
0:14:00	32	12,4	14
0:14:10	32	12,4	14
0:14:20	32	12,5	14
0:14:30	32	12,6	14
0:14:40	32	12,6	14
0:14:50	33	12,7	14
0:15:00	33	12,7	14
0:15:10	33	12,7	14
0:15:20	33	12,8	14
0:15:30	33	12,9	14
0:15:40	33	12,9	14
0:15:50	33	13,0	14
0:16:00	33	13,0	14
0:16:10	33	13,1	14
0:16:20	33	13,2	14
0:16:30	33	13,2	14
0:16:40	34	13,3	14
0:16:50	34	13,3	14
0:17:00	34	13,4	14
0:17:10	34	13,4	14
0:17:20	34	13,5	14
0:17:30	34	13,6	13
0:17:40	34	13,6	14
0:17:50	34	13,7	14
0:18:00	34	13,8	13
0:18:10	34	13,8	14
0:18:20	34	13,9	14
0:18:30	35	13,9	13
0:18:40	35	14,0	14
0:18:50	35	14,0	14
0:19:00	35	14,1	13
0:19:10	35	14,1	14
0:19:20	35	14,2	14
0:19:30	35	14,3	13
0:19:40	35	14,4	14
0:19:50	35	14,4	14
0:20:00	35	14,5	13
0:20:10	35	14,5	14
0:20:20	36	14,6	13
0:20:30	36	14,7	13
0:20:40	36	14,7	14
0:20:50	36	14,8	13
0:21:00	36	14,8	13
0:21:10	36	14,9	13
0:21:20	36	14,9	13
0:21:30	36	15,0	13
0:21:40	36	15,0	14
0:21:50	36	15,1	13
0:22:00	36	15,2	13
0:22:10	36	15,2	13
0:22:20	37	15,3	13
0:22:30	37	15,3	13
0:22:40	37	15,4	13
0:22:50	37	15,5	13
0:23:00	37	15,6	13
0:23:10	37	15,6	13
0:23:20	37	15,7	13
0:23:30	37	15,8	13
0:23:40	37	15,9	13
0:23:50	37	15,9	13
0:24:00	37	16,0	13
0:24:10	38	16,0	13
0:24:20	38	16,1	13
0:24:30	38	16,2	13
0:24:40	38	16,2	13
0:24:50	38	16,3	13
0:25:00	38	16,3	12
0:25:10	38	16,4	13
0:25:20	38	16,4	13
0:25:30	38	16,5	12
0:25:40	39	16,6	13
0:25:50	39	16,6	13
0:26:00	39	16,7	12
0:26:10	39	16,7	13
0:26:20	39	16,8	12
0:26:30	39	16,8	12
0:26:40	39	16,9	13
0:26:50	39	16,9	12
0:27:00	39	17,0	12
0:27:10	39	17,0	13
0:27:20	39	17,1	12
0:27:30	39	17,1	12
0:27:40	40	17,2	12
0:27:50	40	17,3	12
0:28:00	40	17,3	12
0:28:10	40	17,4	12
0:28:20	40	17,4	12
0:28:30	40	17,5	12
0:28:40	40	17,5	12
0:28:50	40	17,6	12
0:29:00	40	17,6	12
0:29:10	40	17,7	12
0:29:20	40	17,7	12
0:29:30	41	17,7	12
0:29:40	41	17,7	12
0:29:50	41	17,7	12
0:30:00	41	17,7	12
0:30:10	41	17,6	12
0:30:20	41	17,6	12
0:30:30	41	17,5	12
0:30:40	41	17,4	12
0:30:50	41	17,4	12
0:31:00	41	17,3	12
0:31:10	41	17,2	12
0:31:20	41	17,1	12
0:31:30	41	17,1	12
0:31:40	41	17,0	12
0:31:50	41	16,9	12
0:32:00	41	16,9	12
0:32:10	41	16,8	12
0:32:20	41	16,7	12
0:32:30	41	16,7	12
0:32:40	41	16,6	12
0:32:50	41	16,5	12
0:33:00	42	16,5	12
0:33:10	42	16,4	12
0:33:20	42	16,4	12
0:33:30	41	16,4	12
0:33:40	41	16,3	12
0:33:50	41	16,3	12
0:34:00	41	16,3	12
0:34:10	41	16,2	12
0:34:20	41	16,2	12
0:34:30	41	16,2	12
0:34:40	41	16,2	12
0:34:50	41	16,1	12
0:35:00	41	16,1	13
0:35:10	41	16,1	12
0:35:20	41	16,1	12
0:35:30	41	16,1	12
0:35:40	41	16,1	12
0:35:50	41	16,0	12
0:36:00	41	16,0	13
0:36:10	41	16,0	12
0:36:20	41	16,0	13
0:36:30	41	16,0	12
0:36:40	41	16,0	13
0:36:50	41	16,0	12
0:37:00	41	16,0	12
0:37:10	41	16,0	12
0:37:20	41	16,0	12
0:37:30	41	16,0	12
0:37:40	41	16,0	12
0:37:50	41	16,0	12
0:38:00	41	16,0	12
0:38:10	41	16,0	12
0:38:20	41	16,0	13
0:38:30	41	16,0	12
0:38:40	41	16,0	12
0:38:50	41	16,0	12
0:39:00	41	16,0	12
0:39:10	41	16,0	12
0:39:20	41	16,0	12
0:39:30	41	16,0	12
0:39:40	41	16,0	12
0:39:50	41	16,0	12
0:40:00	41	16,0	12
0:40:10	41	16,0	12
0:40:20	41	16,0	12
0:40:30	41	16,0	12
0:40:40	41	16,0	12
0:40:50	41	16,0	12
0:41:00	41	16,0	12
0:41:10	41	16,0	12
0:41:20	41	16,0	12
0:41:30	41	16,0	13
0:41:40	41	16,0	12
0:41:50	41	15,9	13
0:42:00	41	15,9	12
0:42:10	41	15,9	12
0:42:20	41	16,0	13
0:42:30	41	16,0	12
0:42:40	41	16,0	12
0:42:50	41	16,0	12
0:43:00	41	16,0	12
0:43:10	41	16,0	12
0:43:20	41	16,0	12
0:43:30	41	16,0	12
0:43:40	41	16,0	12
0:43:50	41	16,0	12
0:44:00	41	16,0	12
0:44:10	41	16,0	12
0:44:20	41	16,0	12
0:44:30	41	16,0	12
0:44:40	41	16,0	12
0:44:50	41	16,0	12
0:45:00	41	16,0	12
0:45:10	41	16,0	12
0:45:20	41	16,0	12
0:45:30	41	16,0	12
0:45:40	41	16,0	12
0:45:50	41	16,0	12
0:46:00	41	16,0	12
0:46:10	41	16,0	12
0:46:20	41	16,0	12
0:46:30	41	16,0	12
0:46:40	41	16,0	12
0:46:50	41	16,0	12
0:47:00	41	16,0	12
0:47:10	41	16,0	12
0:47:20	41	16,0	12
0:47:30	41	16,0	12
0:47:40	41	16,0	12
0:47:50	41	16,0	12
0:48:00	41	16,0	12
0:48:10	41	16,0	12
0:48:20	41	16,0	12
0:48:30	41	16,0	12
0:48:40	41	16,0	12
0:48:50	41	16,0	12
0:49:00	41	16,0	12
0:49:10	41	16,0	12
0:49:20	41	16,0	12
0:49:30	41	16,0	12
0:49:40	41	16,0	12
0:49:50	41	16,0	12
0:50:00	41	16,0	12
0:50:10	41	16,0	12
0:50:20	41	16,0	12
0:50:30	41	16,0	12
0:50:40	41	16,0	12
0:50:50	41	16,0	12
0:51:00	41	16,0	12
0:51:10	41	16,0	12
0:51:20	41	16,0	12
0:51:30	41	16,0	12
0:51:40	41	16,0	12
0:51:50	41	16,0	12
0:52:00	41	16,0	12
0:52:10	41	16,0	12
0:52:20	41	16,0	12
0:52:30	41	16,0	12
0:52:40	41	16,0	12
0:52:50	41	16,0	12
0:53:00	41	16,0	12
0:53:10	41	16,0	12
0:53:20	41	16,0	12
0:53:30	41	16,0	12
0:53:40	41	16,0	12
0:53:50	41	16,0	12
0:54:00	41	16,0	12
0:54:10	41	16,0	12
0:54:20	41	16,0	12
0:54:30	41	16,0	12
0:54:40	41	16,0	12
0:54:50	41	16,0	12
0:55:00	41	16,0	12
0:55:10	41	16,0	12
0:55:20	41	16,0	12
0:55:30	41	16,0	12
0:55:40	41	16,0	12
0:55:50	41	16,0	12
0:56:00	41	16,0	12
0:56:10	41	16,0	12
0:56:20	41	16,0	12
0:56:30	41	16,0	12
0:56:40	41	16,0	12
0:56:50	41	16,0	12
0:57:00	41	16,0	12
0:57:10	41	16,0	12
0:57:20	41	16,0	12
0:57:30	41	16,0	12
0:57:40	41	16,0	12
0:57:50	41	16,0	12
0:58:00	41	16,0	12
0:58:10	41	16,0	12
0:58:20	41	16,0	12
0:58:30	41	16,0	12
0:58:40	41	16,0	12
0:58:50	41	16,0	12
0:59:00	41	16,0	12
0:59:10	41	16,0	12
0:59:20	41	16,0	11
0:59:30	41	16,0	12
0:59:40	41	16,0	12
0:59:50	41	16,0	12
1:00:00	41	16,0	12
1:00:10	41	16,0	12
1:00:20	41	16,0	12
1:00:30	41	16,0	12
1:00:40	41	16,0	12
1:00:50	41	16,0	12
1:01:00	41	16,0	12
1:01:10	41	16,0	12
1:01:20	41	16,0	12
1:01:30	41	16,0	12
1:01:40	41	16,0	12
1:01:50	41	15,9	12
1:02:00	41	16,0	12
1:02:10	41	16,0	12
1:02:20	41	16,0	12
1:02:30	41	15,9	12
1:02:40	41	15,9	12
1:02:50	41	15,9	12
1:03:00	41	16,0	12
1:03:10	41	16,0	12
1:03:20	41	16,0	12
1:03:30	41	16,0	12
1:03:40	41	15,9	12
1:03:50	41	15,9	12
1:04:00	41	15,9	12
1:04:10	41	15,9	12
1:04:20	41	15,9	13
1:04:30	41	15,9	12
1:04:40	41	16,0	12
1:04:50	41	16,0	13
1:05:00	41	16,0	12
1:05:10	41	16,0	12
1:05:20	41	16,0	12
1:05:30	41	16,0	12
1:05:40	41	16,0	12
1:05:50	41	16,0	12
1:06:00	41	15,9	12
1:06:10	41	15,9	12
1:06:20	41	16,0	13
1:06:30	41	16,0	12
1:06:40	41	16,0	12
1:06:50	41	16,0	12
1:07:00	41	16,0	12
1:07:10	41	16,0	12
1:07:20	41	16,0	12
1:07:30	41	16,0	12
1:07:40	41	16,0	12
1:07:50	41	16,0	12
1:08:00	41	16,0	12
1:08:10	41	15,9	12
1:08:20	41	15,9	12
1:08:30	41	15,9	12
1:08:40	41	15,9	12
1:08:50	41	15,9	12
1:09:00	41	15,9	12
1:09:10	41	15,9	12
1:09:20	41	15,9	12
1:09:30	41	15,9	12
1:09:40	41	15,9	13
1:09:50	41	15,9	12
1:10:00	41	15,9	12
1:10:10	41	15,9	12
1:10:20	41	16,0	12
1:10:30	41	16,0	12
1:10:40	41	15,9	12
1:10:50	41	15,9	12
1:11:00	41	16,0	12
1:11:10	41	15,9	12
1:11:20	41	15,9	12
1:11:30	41	15,9	12
1:11:40	41	15,9	12
1:11:50	41	15,9	12
1:12:00	41	15,9	12
1:12:10	41	15,9	12
1:12:20	41	15,9	12
1:12:30	41	15,9	12
1:12:40	41	15,9	12
1:12:50	41	15,9	12
1:13:00	41	15,9	12
1:13:10	41	15,9	12
1:13:20	41	15,9	12
1:13:30	41	15,9	12
1:13:40	41	15,9	12
1:13:50	41	15,9	12
1:14:00	41	15,9	12
1:14:10	41	15,9	12
1:14:20	41	15,9	12
1:14:30	41	15,9	12
1:14:40	41	15,9	12
1:14:50	41	15,9	12
1:15:00	41	15,9	12
1:15:10	41	16,0	12
1:15:20	41	16,0	12
1:15:30	41	16,0	12
1:15:40	41	15,9	12
1:15:50	41	15,9	12
1:16:00	41	15,9	12
1:16:10	41	15,9	12
1:16:20	41	15,9	12
1:16:30	41	15,9	12
1:16:40	41	15,9	12
1:16:50	41	15,9	12
1:17:00	41	15,9	12
1:17:10	41	15,9	12
1:17:20	41	15,9	11
1:17:30	41	15,9	12
1:17:40	41	15,9	12
1:17:50	41	15,9	11
1:18:00	41	15,9	12
1:18:10	41	15,9	12
1:18:20	41	15,9	11
1:18:30	41	15,9	12
1:18:40	41	15,9	12
1:18:50	41	15,9	12
1:19:00	41	15,9	12
1:19:10	41	15,9	12
1:19:20	41	15,9	12
1:19:30	41	15,9	12
1:19:40	41	15,9	12
1:19:50	41	15,9	12
1:20:00	41	15,9	12
1:20:10	41	15,9	11
1:20:20	41	15,9	12
1:20:30	41	15,9	12
1:20:40	41	15,9	12
1:20:50	41	15,9	12
1:21:00	41	15,9	12
1:21:10	41	15,9	11
1:21:20	41	15,9	12
1:21:30	41	15,9	12
1:21:40	41	15,9	12
1:21:50	41	15,9	12
1:22:00	41	15,9	12
1:22:10	41	15,9	12
1:22:20	41	15,9	12
1:22:30	41	15,9	12
1:22:40	41	15,9	12
1:22:50	41	15,9	12
1:23:00	41	15,9	11
1:23:10	41	15,9	12
1:23:20	41	15,9	12
1:23:30	41	15,9	11
1:23:40	41	15,9	12
1:23:50	41	15,9	12
1:24:00	41	15,9	11
1:24:10	41	15,9	12
1:24:20	41	15,9	12
1:24:30	41	15,9	11
1:24:40	41	15,9	12
1:24:50	41	15,9	12
1:25:00	41	15,9	11
1:25:10	41	15,9	12
1:25:20	41	15,9	12
1:25:30	41	15,9	11
1:25:40	41	15,9	12
1:25:50	41	15,9	11
1:26:00	41	15,9	12
1:26:10	41	15,8	12
1:26:20	41	15,8	11
1:26:30	41	15,8	12
1:26:40	41	15,8	12
1:26:50	41	15,8	11
1:27:00	41	15,8	12
1:27:10	41	15,8	12
1:27:20	41	15,8	11
1:27:30	41	15,8	12
1:27:40	41	15,8	12
1:27:50	41	15,8	11
1:28:00	41	15,8	12
1:28:10	41	15,9	12
1:28:20	41	15,9	11
1:28:30	41	15,9	12
1:28:40	41	15,9	12
1:28:50	41	15,9	11
1:29:00	41	15,8	12
1:29:10	41	15,8	11
1:29:20	41	15,8	11
1:29:30	41	15,9	12
1:29:40	41	15,9	11
1:29:50	41	15,9	12
1:30:00	41	15,9	12
1:30:10	41	15,9	11
1:30:20	41	15,9	12
1:30:30	41	15,9	12
1:30:40	41	15,9	11
1:30:50	41	15,9	12
1:31:00	41	15,9	12
1:31:10	41	15,9	11
1:31:20	41	15,9	12
1:31:30	41	15,9	12
1:31:40	41	15,9	11
1:31:50	41	15,9	12
1:32:00	41	15,9	12
1:32:10	41	15,9	11
1:32:20	41	15,9	12
1:32:30	41	15,9	12
1:32:40	41	15,9	11
1:32:50	41	15,9	12
1:33:00	41	15,8	11
1:33:10	41	15,8	11
1:33:20	41	15,8	12
1:33:30	41	15,8	11
1:33:40	41	15,8	12
1:33:50	41	15,8	12
1:34:00	41	15,8	11
1:34:10	41	15,8	12
1:34:20	41	15,8	12
1:34:30	41	15,8	11
1:34:40	41	15,8	12
1:34:50	41	15,8	12
1:35:00	41	15,8	11
1:35:10	41	15,8	12
1:35:20	41	15,8	11
1:35:30	41	15,8	11
1:35:40	41	15,8	12
1:35:50	41	15,8	11
1:36:00	41	15,8	11
1:36:10	41	15,8	12
1:36:20	41	15,8	11
1:36:30	41	15,8	11
1:36:40	41	15,8	12
1:36:50	41	15,8	11
1:37:00	41	15,8	12
1:37:10	41	15,8	12
1:37:20	41	15,8	11
1:37:30	41	15,8	12
1:37:40	41	15,8	12
1:37:50	41	15,8	11
1:38:00	41	15,8	12
1:38:10	41	15,8	12
1:38:20	41	15,8	11
1:38:30	41	15,8	12
1:38:40	41	15,9	12
1:38:50	41	15,9	11
1:39:00	41	15,8	12
1:39:10	41	15,8	12
1:39:20	41	15,8	11
1:39:30	41	15,8	12
1:39:40	41	15,8	11
1:39:50	41	15,8	11
1:40:00	41	15,8	12
1:40:10	41	15,8	11
1:40:20	41	15,8	11
1:40:30	41	15,8	12
1:40:40	41	15,8	11
1:40:50	41	15,8	12
1:41:00	41	15,8	12
1:41:10	41	15,8	12
1:41:20	41	15,8	12
1:41:30	41	15,8	12
1:41:40	41	15,8	11
1:41:50	41	15,8	12
1:42:00	41	15,8	12
1:42:10	41	15,8	11
1:42:20	41	15,8	12
1:42:30	41	15,8	11
1:42:40	41	15,8	11
1:42:50	41	15,8	12
1:43:00	41	15,8	11
1:43:10	41	15,8	11
1:43:20	41	15,8	12
1:43:30	41	15,8	11
1:43:40	41	15,8	11
1:43:50	41	15,8	12
1:44:00	41	15,8	11
1:44:10	41	15,8	12
1:44:20	41	15,8	11
1:44:30	41	15,8	11
1:44:40	41	15,8	12
1:44:50	41	15,8	11
1:45:00	41	15,8	11
1:45:10	41	15,8	11
1:45:20	41	15,8	11
1:45:30	41	15,8	11
1:45:40	41	15,8	11
1:45:50	41	15,8	11
1:46:00	41	15,8	11
1:46:10	41	15,8	11
1:46:20	41	15,8	11
1:46:30	41	15,8	11
1:46:40	41	15,8	11
1:46:50	41	15,8	11
1:47:00	41	15,8	11
1:47:10	41	15,8	11
1:47:20	41	15,8	11
1:47:30	41	15,8	11
1:47:40	41	15,8	11
1:47:50	41	15,8	11
1:48:00	41	15,8	11
1:48:10	41	15,8	11
1:48:20	41	15,8	11
1:48:30	41	15,8	11
1:48:40	41	15,8	11
1:48:50	41	15,8	11
1:49:00	41	15,8	11
1:49:10	41	15,8	11
1:49:20	41	15,8	11
1:49:30	41	15,8	12
1:49:40	41	15,8	11
1:49:50	41	15,8	11
1:50:00	41	15,7	12
1:50:10	41	15,7	11
1:50:20	41	15,7	11
1:50:30	41	15,7	12
1:50:40	41	15,7	11
1:50:50	41	15,7	12
1:51:00	41	15,7	12
1:51:10	41	15,8	11
1:51:20	41	15,8	12
1:51:30	41	15,8	12
1:51:40	41	15,8	11
1:51:50	41	15,8	12
1:52:00	41	15,8	11
1:52:10	41	15,8	11
1:52:20	41	15,8	12
1:52:30	41	15,8	11
1:52:40	41	15,8	11
1:52:50	41	15,8	12
1:53:00	41	15,8	11
1:53:10	41	15,8	12
1:53:20	41	15,8	12
1:53:30	41	15,8	11
1:53:40	41	15,8	12
1:53:50	41	15,8	12
1:54:00	41	15,8	11
1:54:10	41	15,8	12
1:54:20	41	15,8	12
1:54:30	41	15,8	11
1:54:40	41	15,8	12
1:54:50	41	15,8	12
1:55:00	41	15,8	11
1:55:10	41	15,8	12
1:55:20	41	15,8	12
1:55:30	41	15,8	11
1:55:40	41	15,8	12
1:55:50	41	15,8	11
1:56:00	41	15,8	11
1:56:10	41	15,8	12
1:56:20	41	15,8	11
1:56:30	41	15,7	11
1:56:40	41	15,7	12
1:56:50	41	15,7	11
1:57:00	41	15,7	11
1:57:10	41	15,7	12
1:57:20	41	15,7	11
1:57:30	41	15,7	12
1:57:40	41	15,7	12
1:57:50	41	15,7	11
1:58:00	41	15,7	12
1:58:10	41	15,7	12
1:58:20	41	15,7	11
1:58:30	41	15,7	12
1:58:40	41	15,7	12
1:58:50	41	15,7	11
1:59:00	41	15,7	12
1:59:10	41	15,7	11
1:59:20	41	15,8	11
1:59:30	41	15,8	12
1:59:40	41	15,8	11
1:59:50	41	15,8	11
2:00:00	41	15,8	12
2:00:10	41	15,8	11
2:00:20	41	15,8	11
2:00:30	41	15,8	12
2:00:40	41	15,8	11
2:00:50	41	15,8	12
2:01:00	41	15,8	12
2:01:10	41	15,8	11
2:01:20	41	15,8	12
2:01:30	41	15,8	12
2:01:40	41	15,8	11
2:01:50	41	15,8	12
2:02:00	41	15,8	12
2:02:10	41	15,8	11
2:02:20	41	15,8	12
2:02:30	41	15,8	12
2:02:40	41	15,8	11
2:02:50	41	15,8	12
2:03:00	41	15,8	11
2:03:10	41	15,8	11
2:03:20	41	15,7	12
2:03:30	41	15,7	11
2:03:40	41	15,7	12
2:03:50	41	15,7	12
2:04:00	41	15,7	12
2:04:10	41	15,7	12
2:04:20	41	15,7	12
2:04:30	41	15,7	12
2:04:40	41	15,7	12
2:04:50	41	15,7	13
2:05:00	41	15,7	13
2:05:10	41	15,7	14
2:05:20	41	15,7	13
2:05:30	41	15,7	13
2:05:40	41	15,7	14
2:05:50	41	15,7	13
2:06:00	41	15,7	13
2:06:10	41	15,7	14
2:06:20	41	15,7	13
2:06:30	41	15,7	13
2:06:40	41	15,7	13
2:06:50	41	15,7	13
2:07:00	41	15,7	13
2:07:10	41	15,7	13
2:07:20	41	15,7	13
2:07:30	41	15,7	13
2:07:40	41	15,7	13
2:07:50	41	15,7	13
2:08:00	41	15,7	13
2:08:10	41	15,7	13
2:08:20	41	15,7	13
2:08:30	41	15,7	13
2:08:40	41	15,7	13
2:08:50	41	15,7	13
2:09:00	41	15,7	13
2:09:10	41	15,7	13
2:09:20	41	15,7	13
2:09:30	41	15,7	13
2:09:40	41	15,7	13
2:09:50	41	15,7	13
2:10:00	41	15,7	13
2:10:10	41	15,7	13
2:10:20	41	15,7	13
2:10:30	41	15,7	13
2:10:40	41	15,7	13
2:10:50	41	15,7	13
2:11:00	41	15,7	13
2:11:10	41	15,7	13
2:11:20	41	15,7	13
2:11:30	41	15,7	13
2:11:40	41	15,6	13
2:11:50	41	15,6	13
2:12:00	41	15,6	13
2:12:10	41	15,6	13
2:12:20	41	15,6	13
2:12:30	41	15,6	13
2:12:40	41	15,6	13
2:12:50	41	15,6	13
2:13:00	41	15,6	13
2:13:10	41	15,6	12
2:13:20	41	15,6	13
2:13:30	41	15,6	13
2:13:40	41	15,6	13
2:13:50	41	15,6	13
2:14:00	41	15,6	13
2:14:10	41	15,6	13
2:14:20	41	15,6	13
2:14:30	41	15,6	13
2:14:40	41	15,6	13
2:14:50	41	15,6	13
2:15:00	41	15,6	13
2:15:10	41	15,6	13
2:15:20	41	15,6	13
2:15:30	41	15,6	13
2:15:40	41	15,6	13
2:15:50	41	15,6	13
2:16:00	41	15,6	13
2:16:10	41	15,6	13
2:16:20	41	15,6	13
2:16:30	41	15,6	13
2:16:40	41	15,6	13
2:16:50	41	15,7	13
2:17:00	41	15,7	13
2:17:10	41	15,7	13
2:17:20	41	15,7	13
2:17:30	41	15,7	13
2:17:40	41	15,6	13
2:17:50	41	15,6	13
2:18:00	41	15,6	13
2:18:10	41	15,7	13
2:18:20	41	15,7	13
2:18:30	41	15,7	13
2:18:40	41	15,6	13
2:18:50	41	15,6	13
2:19:00	41	15,6	13
2:19:10	41	15,6	13
2:19:20	41	15,6	13
2:19:30	41	15,6	13
2:19:40	41	15,6	13
2:19:50	41	15,6	12
2:20:00	41	15,6	13
2:20:10	41	15,6	13
2:20:20	41	15,6	12
2:20:30	41	15,6	13
2:20:40	41	15,6	13
2:20:50	41	15,6	13
2:21:00	41	15,6	13
2:21:10	41	15,6	13
2:21:20	41	15,6	13
2:21:30	41	15,6	13
2:21:40	41	15,6	12
2:21:50	41	15,6	13
2:22:00	41	15,6	13
2:22:10	41	15,6	13
2:22:20	41	15,6	13
2:22:30	41	15,6	13
2:22:40	41	15,6	13
2:22:50	41	15,6	13
2:23:00	41	15,6	13
2:23:10	41	15,6	13
2:23:20	41	15,6	13
2:23:30	41	15,6	13
2:23:40	41	15,6	12
2:23:50	41	15,6	13
2:24:00	41	15,6	13
2:24:10	41	15,6	12
2:24:20	41	15,6	13
2:24:30	41	15,6	13
2:24:40	41	15,6	13
2:24:50	41	15,6	13
2:25:00	41	15,6	13
2:25:10	41	15,6	13
2:25:20	41	15,6	13
2:25:30	41	15,6	13
2:25:40	41	15,6	13
2:25:50	41	15,6	13
2:26:00	41	15,6	13
2:26:10	41	15,6	13
2:26:20	41	15,6	13
2:26:30	41	15,6	13
2:26:40	41	15,6	13
2:26:50	41	15,5	13
2:27:00	41	15,5	13
2:27:10	41	15,5	13
2:27:20	41	15,5	13
2:27:30	41	15,5	12
2:27:40	41	15,5	13
2:27:50	41	15,5	13
2:28:00	41	15,5	13
2:28:10	41	15,5	13
2:28:20	41	15,5	13
2:28:30	41	15,5	13
2:28:40	41	15,5	13
2:28:50	41	15,5	13
2:29:00	41	15,5	13
2:29:10	41	15,5	13
2:29:20	41	15,5	13
2:29:30	41	15,5	13
2:29:40	41	15,5	13
2:29:50	41	15,5	13
2:30:00	41	15,5	13
2:30:10	41	15,5	13
2:30:20	41	15,6	13
2:30:30	41	15,6	13
2:30:40	41	15,6	13
2:30:50	41	15,6	12
2:31:00	41	15,6	13
2:31:10	41	15,6	13
2:31:20	41	15,6	12
2:31:30	41	15,6	13
2:31:40	41	15,6	13
2:31:50	41	15,6	13
2:32:00	41	15,6	13
2:32:10	41	15,6	13
2:32:20	41	15,6	13
2:32:30	41	15,6	13
2:32:40	41	15,6	13
2:32:50	41	15,6	13
2:33:00	41	15,6	13
2:33:10	41	15,6	13
2:33:20	41	15,5	13
2:33:30	41	15,5	13
2:33:40	41	15,5	12
2:33:50	41	15,5	13
2:34:00	41	15,5	13
2:34:10	41	15,5	12
2:34:20	41	15,5	13
2:34:30	41	15,5	13
2:34:40	41	15,5	12
2:34:50	41	15,5	13
2:35:00	41	15,5	12
2:35:10	41	15,5	12
2:35:20	41	15,5	13
2:35:30	41	15,5	13
2:35:40	41	15,4	13
2:35:50	41	15,4	13
2:36:00	41	15,4	12
2:36:10	41	15,4	13
2:36:20	41	15,4	13
2:36:30	41	15,4	12
2:36:40	41	15,4	13
2:36:50	41	15,5	13
2:37:00	41	15,5	12
2:37:10	41	15,4	13
2:37:20	41	15,5	12
2:37:30	41	15,5	12
2:37:40	41	15,5	13
2:37:50	41	15,5	12
2:38:00	41	15,5	12
2:38:10	41	15,5	13
2:38:20	41	15,5	12
2:38:30	41	15,5	13
2:38:40	41	15,5	13
2:38:50	41	15,5	12
2:39:00	41	15,5	13
2:39:10	41	15,5	13
2:39:20	41	15,5	12
2:39:30	41	15,5	13
2:39:40	41	15,5	13
2:39:50	41	15,5	12
2:40:00	41	15,5	13
2:40:10	41	15,5	13
2:40:20	41	15,5	12
2:40:30	41	15,5	13
2:40:40	41	15,5	13
2:40:50	41	15,5	12
2:41:00	41	15,5	13
2:41:10	41	15,5	12
2:41:20	41	15,4	12
2:41:30	41	15,4	13
2:41:40	41	15,4	12
2:41:50	41	15,4	12
2:42:00	41	15,4	13
2:42:10	41	15,4	12
2:42:20	41	15,4	13
2:42:30	41	15,4	13
2:42:40	41	15,4	12
2:42:50	41	15,4	13
2:43:00	41	15,4	13
2:43:10	41	15,5	12
2:43:20	41	15,4	13
2:43:30	41	15,4	13
2:43:40	41	15,4	12
2:43:50	41	15,4	13
2:44:00	41	15,4	13
2:44:10	41	15,4	12
2:44:20	41	15,4	13
2:44:30	41	15,4	12
2:44:40	41	15,4	12
2:44:50	41	15,4	13
2:45:00	41	15,4	12
2:45:10	41	15,4	13
2:45:20	41	15,4	13
2:45:30	41	15,4	13
2:45:40	41	15,4	13
2:45:50	41	15,4	13
2:46:00	41	15,4	12
2:46:10	41	15,4	13
2:46:20	41	15,4	13
2:46:30	41	15,4	12
2:46:40	41	15,4	13
2:46:50	41	15,4	13
2:47:00	41	15,4	12
2:47:10	41	15,4	13
2:47:20	41	15,4	13
2:47:30	41	15,4	12
2:47:40	41	15,4	13
2:47:50	41	15,4	13
2:48:00	41	15,4	12
2:48:10	41	15,4	13
2:48:20	41	15,4	13
2:48:30	41	15,4	12
2:48:40	41	15,4	13
2:48:50	41	15,4	12
2:49:00	41	15,4	12
2:49:10	41	15,4	13
2:49:20	41	15,4	12
2:49:30	41	15,4	13
2:49:40	41	15,4	13
2:49:50	41	15,4	12
2:50:00	41	15,4	13
2:50:10	41	15,4	13
2:50:20	41	15,4	12
2:50:30	41	15,4	13
2:50:40	41	15,4	13
2:50:50	41	15,4	12
2:51:00	41	15,4	13
2:51:10	41	15,4	13
2:51:20	41	15,3	12
2:51:30	41	15,3	13
2:51:40	41	15,3	13
2:51:50	41	15,3	12
2:52:00	41	15,3	13
2:52:10	41	15,3	13
2:52:20	41	15,3	12
2:52:30	41	15,3	13
2:52:40	41	15,3	12
2:52:50	41	15,3	12
2:53:00	41	15,3	13
2:53:10	41	15,3	12
2:53:20	41	15,3	13
2:53:30	41	15,3	13
2:53:40	41	15,4	12
2:53:50	41	15,3	13
2:54:00	41	15,3	13
2:54:10	41	15,3	12
2:54:20	41	15,3	13
2:54:30	41	15,3	13
2:54:40	41	15,3	12
2:54:50	41	15,4	13
2:55:00	41	15,4	13
2:55:10	41	15,4	12
2:55:20	41	15,4	13
2:55:30	41	15,4	13
2:55:40	41	15,4	12
2:55:50	41	15,4	13
2:56:00	41	15,4	13
2:56:10	41	15,4	13
2:56:20	41	15,4	13
2:56:30	41	15,4	13
2:56:40	41	15,4	13
2:56:50	41	15,4	13
2:57:00	41	15,4	13
2:57:10	41	15,4	13
2:57:20	41	15,4	13
2:57:30	41	15,3	13
2:57:40	41	15,3	13
2:57:50	41	15,3	13
2:58:00	41	15,3	12
2:58:10	41	15,3	13
2:58:20	41	15,3	13
2:58:30	41	15,3	12
2:58:40	41	15,3	13
2:58:50	41	15,3	13
2:59:00	41	15,3	12
2:59:10	41	15,3	13
2:59:20	41	15,3	13
2:59:30	41	15,3	13
2:59:40	41	15,3	13
2:59:50	41	15,3	13
3:00:00	41	15,3	13
3:00:10	41	15,3	14
3:00:20	41	15,3	13
3:00:30	41	15,3	13
3:00:40	41	15,3	14
3:00:50	41	15,3	13
3:01:00	41	15,3	13
3:01:10	41	15,3	14
3:01:20	41	15,3	12
3:01:30	41	15,3	13
3:01:40	41	15,3	13
3:01:50	41	15,3	13
3:02:00	41	15,3	14
3:02:10	41	15,3	13
3:02:20	41	15,3	12
3:02:30	41	15,3	14
3:02:40	41	15,3	13
3:02:50	41	15,3	12
3:03:00	41	15,3	14
3:03:10	41	15,3	13
3:03:20	41	15,3	13
3:03:30	41	15,3	13
3:03:40	41	15,3	13
3:03:50	41	15,4	13
3:04:00	41	15,4	14
3:04:10	41	15,3	13
3:04:20	41	15,3	13
3:04:30	41	15,3	13
3:04:40	41	15,3	13
3:04:50	41	15,2	13
3:05:00	41	15,3	13
3:05:10	41	15,3	13
3:05:20	41	15,3	14
3:05:30	41	15,3	13
3:05:40	41	15,2	13
3:05:50	41	15,2	14
3:06:00	41	15,3	13
3:06:10	41	15,3	12
3:06:20	41	15,3	14
3:06:30	41	15,2	13
3:06:40	41	15,2	13
3:06:50	41	15,2	14
3:07:00	41	15,2	13
3:07:10	41	15,2	13
3:07:20	41	15,2	14
3:07:30	41	15,2	13
3:07:40	41	15,2	13
3:07:50	41	15,2	14
3:08:00	41	15,2	13
3:08:10	41	15,2	13
3:08:20	41	15,2	14
3:08:30	41	15,2	13
3:08:40	41	15,2	14
3:08:50	41	15,2	14
3:09:00	41	15,2	13
3:09:10	41	15,2	14
3:09:20	41	15,2	13
3:09:30	41	15,2	12
3:09:40	41	15,2	14
3:09:50	41	15,2	13
3:10:00	41	15,2	12
3:10:10	41	15,2	14
3:10:20	41	15,2	13
3:10:30	41	15,3	12
3:10:40	41	15,2	14
3:10:50	41	15,2	13
3:11:00	41	15,3	13
3:11:10	41	15,3	14
3:11:20	41	15,3	13
3:11:30	41	15,3	13
3:11:40	41	15,2	14
3:11:50	41	15,2	13
3:12:00	41	15,2	13
3:12:10	41	15,2	13
3:12:20	41	15,2	13
3:12:30	41	15,2	13
3:12:40	41	15,2	13
3:12:50	41	15,2	13
3:13:00	41	15,2	14
3:13:10	41	15,2	13
3:13:20	41	15,2	13
3:13:30	41	15,2	14
3:13:40	41	15,2	13
3:13:50	41	15,2	12
3:14:00	41	15,2	14
3:14:10	41	15,2	13
3:14:20	41	15,2	13
3:14:30	41	15,2	14
3:14:40	41	15,2	13
3:14:50	41	15,2	13
3:15:00	41	15,1	14
3:15:10	41	15,1	13
3:15:20	41	15,1	13
3:15:30	41	15,1	14
3:15:40	41	15,1	13
3:15:50	41	15,2	13
3:16:00	41	15,2	14
3:16:10	41	15,2	13
3:16:20	41	15,2	14
3:16:30	41	15,2	14
3:16:40	41	15,2	13
3:16:50	41	15,2	14
3:17:00	41	15,2	13
3:17:10	41	15,2	13
3:17:20	41	15,2	14
3:17:30	41	15,2	13
3:17:40	41	15,2	12
3:17:50	41	15,2	14
3:18:00	41	15,2	13
3:18:10	41	15,2	12
3:18:20	41	15,2	14
3:18:30	41	15,2	13
3:18:40	41	15,2	13
3:18:50	41	15,2	14
3:19:00	41	15,2	13
3:19:10	41	15,2	13
3:19:20	41	15,2	14
3:19:30	41	15,2	13
3:19:40	41	15,2	13
3:19:50	41	15,2	14
3:20:00	41	15,2	13
3:20:10	41	15,2	13
3:20:20	41	15,2	14
3:20:30	41	15,1	13
3:20:40	41	15,1	13
3:20:50	41	15,1	14
3:21:00	41	15,1	13
3:21:10	41	15,1	14
3:21:20	41	15,1	13
3:21:30	41	15,1	13
3:21:40	41	15,1	14
3:21:50	41	15,2	14
3:22:00	41	15,2	13
3:22:10	41	15,2	14
3:22:20	41	15,1	13
3:22:30	41	15,1	13
3:22:40	41	15,1	14
3:22:50	41	15,1	13
3:23:00	41	15,1	13
3:23:10	41	15,1	14
3:23:20	41	15,1	13
3:23:30	41	15,1	13
3:23:40	41	15,1	14
3:23:50	41	15,1	13
3:24:00	41	15,1	13
3:24:10	41	15,1	14
3:24:20	41	15,1	13
3:24:30	41	15,1	14
3:24:40	41	15,1	14
3:24:50	41	15,1	13
3:25:00	41	15,1	14
3:25:10	41	15,1	14
3:25:20	41	15,1	13
3:25:30	41	15,1	14
3:25:40	41	15,2	14
3:25:50	41	15,2	13
3:26:00	41	15,2	14
3:26:10	41	15,2	14
3:26:20	41	15,2	13
3:26:30	41	15,2	14
3:26:40	41	15,2	14
3:26:50	41	15,2	13
3:27:00	41	15,2	15
3:27:10	41	15,2	14
3:27:20	41	15,2	13
3:27:30	41	15,2	14
3:27:40	41	15,2	14
3:27:50	41	15,2	13
3:28:00	41	15,2	14
3:28:10	41	15,2	13
3:28:20	41	15,2	14
3:28:30	41	15,1	14
3:28:40	41	15,1	13
3:28:50	41	15,1	15
3:29:00	41	15,1	14
3:29:10	41	15,1	13
3:29:20	41	15,1	14
3:29:30	41	15,1	14
3:29:40	41	15,1	13
3:29:50	41	15,1	14
3:30:00	41	15,1	14
3:30:10	41	15,1	13
3:30:20	41	15,0	14
3:30:30	41	15,0	14
3:30:40	41	15,0	13
3:30:50	41	15,0	14
3:31:00	41	15,0	13
3:31:10	41	15,0	13
3:31:20	41	15,0	15
3:31:30	41	15,0	13
3:31:40	41	15,0	14
3:31:50	41	15,0	15
3:32:00	41	15,0	14
3:32:10	41	15,0	14
3:32:20	41	15,0	15
3:32:30	41	15,1	14
3:32:40	41	15,1	14
3:32:50	41	15,1	14
3:33:00	41	15,1	13
3:33:10	41	15,1	15
3:33:20	41	15,1	15
3:33:30	41	15,1	13
3:33:40	41	15,1	15
3:33:50	41	15,1	14
3:34:00	41	15,1	13
3:34:10	41	15,1	15
3:34:20	41	15,1	14
3:34:30	41	15,1	13
3:34:40	41	15,1	15
3:34:50	41	15,1	14
3:35:00	41	15,1	14
3:35:10	41	15,1	15
3:35:20	41	15,1	14
3:35:30	41	15,1	14
3:35:40	41	15,1	15
3:35:50	41	15,1	14
3:36:00	41	15,1	14
3:36:10	41	15,1	15
3:36:20	41	15,1	14
3:36:30	41	15,1	15
3:36:40	41	15,1	15
3:36:50	41	15,1	13
3:37:00	41	15,1	15
3:37:10	41	15,1	15
3:37:20	41	15,1	13
3:37:30	41	15,1	15
3:37:40	41	15,1	15
3:37:50	41	15,1	13
3:38:00	41	15,1	15
3:38:10	41	15,1	14
3:38:20	41	15,1	13
3:38:30	41	15,1	15
3:38:40	41	15,0	14
3:38:50	41	15,0	13
3:39:00	41	15,0	15
3:39:10	41	15,0	14
3:39:20	41	15,0	14
3:39:30	41	15,0	14
3:39:40	41	15,0	14
3:39:50	41	15,0	14
3:40:00	41	15,0	16
3:40:10	41	15,0	14
3:40:20	41	15,0	15
3:40:30	41	15,0	15
3:40:40	41	15,0	14
3:40:50	41	15,0	15
3:41:00	41	15,0	15
3:41:10	41	15,0	14
3:41:20	41	15,0	15
3:41:30	41	15,0	15
3:41:40	41	15,1	13
3:41:50	41	15,1	15
3:42:00	41	15,0	15
3:42:10	41	15,0	13
3:42:20	41	15,0	15
3:42:30	41	15,0	15
3:42:40	41	15,0	14
3:42:50	41	15,0	15
3:43:00	41	15,0	14
3:43:10	41	15,0	14
3:43:20	41	15,0	15
3:43:30	41	15,0	14
3:43:40	41	15,0	14
3:43:50	41	15,0	15
3:44:00	41	15,0	14
3:44:10	41	15,0	15
3:44:20	41	15,0	15
3:44:30	41	15,0	14
3:44:40	41	15,0	14
3:44:50	41	15,0	15
3:45:00	41	15,0	14
3:45:10	41	15,0	15
3:45:20	41	15,0	15
3:45:30	41	15,0	14
3:45:40	41	15,0	15
3:45:50	41	15,0	15
3:46:00	41	14,9	14
3:46:10	41	14,9	15
3:46:20	41	14,9	15
3:46:30	41	14,9	14
3:46:40	41	14,9	15
3:46:50	41	14,9	15
3:47:00	41	14,9	14
3:47:10	41	14,9	15
3:47:20	41	14,9	15
3:47:30	41	14,9	14
3:47:40	41	14,9	15
3:47:50	41	14,9	15
3:48:00	41	14,9	15
3:48:10	41	14,9	15
3:48:20	41	14,9	14
3:48:30	41	14,9	15
3:48:40	41	14,9	16
3:48:50	41	14,9	14
3:49:00	41	14,9	16
3:49:10	41	15,0	15
3:49:20	41	15,0	14
3:49:30	41	15,0	15
3:49:40	41	15,0	16
3:49:50	41	15,0	14
3:50:00	41	15,0	16
3:50:10	41	15,0	16
3:50:20	41	15,0	14
3:50:30	41	15,0	16
3:50:40	41	15,0	16
3:50:50	41	15,0	14
3:51:00	41	15,0	16
3:51:10	41	15,0	15
3:51:20	41	15,0	14
3:51:30	41	15,0	16
3:51:40	41	15,0	15
3:51:50	41	14,9	15
3:52:00	41	14,9	16
3:52:10	41	14,9	15
3:52:20	41	14,9	15
3:52:30	41	14,9	16
3:52:40	41	14,9	16
3:52:50	41	14,9	15
3:53:00	41	14,9	17
3:53:10	41	14,9	15
3:53:20	41	14,9	16
3:53:30	41	14,9	17
3:53:40	41	14,9	15
3:53:50	41	14,9	16
3:54:00	41	14,9	17
3:54:10	41	14,9	15
3:54:20	41	14,9	17
3:54:30	41	14,9	17
3:54:40	41	14,9	15
3:54:50	41	14,9	17
3:55:00	41	14,9	16
3:55:10	41	14,9	15
3:55:20	41	14,9	17
3:55:30	41	14,9	16
3:55:40	41	14,8	15
3:55:50	41	14,8	17
3:56:00	41	14,8	16
3:56:10	41	14,9	15
3:56:20	41	14,9	17
3:56:30	41	14,9	16
3:56:40	41	14,9	15
3:56:50	41	14,9	17
3:57:00	41	14,9	15
3:57:10	41	14,9	16
3:57:20	41	14,9	18
3:57:30	41	14,9	15
3:57:40	41	14,9	16
3:57:50	41	14,9	17
3:58:00	41	14,9	15
3:58:10	41	14,9	17
3:58:20	41	14,9	17
3:58:30	41	14,9	16
3:58:40	41	14,9	17
3:58:50	41	14,9	17
3:59:00	41	14,9	15
3:59:10	41	14,9	18
3:59:20	41	14,9	17
3:59:30	41	14,9	16
3:59:40	41	14,9	17
3:59:50	41	14,9	17
4:00:00	41	14,9	15
4:00:10	41	14,9	18
4:00:20	41	14,8	16
4:00:30	41	14,8	16
4:00:40	41	14,8	18
4:00:50	41	14,8	16
4:01:00	41	14,8	16
4:01:10	41	14,9	17
4:01:20	41	14,8	16
4:01:30	41	14,8	17
4:01:40	41	14,8	18
4:01:50	41	14,8	16
4:02:00	41	14,8	16
4:02:10	41	14,8	18
4:02:20	41	14,8	16
4:02:30	41	14,8	17
4:02:40	41	14,8	18
4:02:50	41	14,8	16
4:03:00	41	14,8	18
4:03:10	41	14,8	18
4:03:20	41	14,8	17
4:03:30	41	14,8	18
4:03:40	41	14,8	18
4:03:50	41	14,8	17
4:04:00	41	14,8	18
4:04:10	41	14,8	19
4:04:20	41	14,8	17
4:04:30	41	14,8	18
4:04:40	41	14,8	17
4:04:50	41	14,8	17
4:05:00	41	14,8	18
4:05:10	41	14,8	17
4:05:20	41	14,8	17
4:05:30	41	14,8	19
4:05:40	41	14,8	17
4:05:50	41	14,8	18
4:06:00	41	14,8	19
4:06:10	41	14,8	17
4:06:20	41	14,8	18
4:06:30	41	14,8	19
4:06:40	41	14,8	17
4:06:50	41	14,8	18
4:07:00	41	14,8	19
4:07:10	41	14,8	17
4:07:20	41	14,8	19
4:07:30	41	14,8	19
4:07:40	41	14,8	18
4:07:50	41	14,8	19
4:08:00	41	14,8	19
4:08:10	41	14,8	18
4:08:20	41	14,8	19
4:08:30	41	14,8	18
4:08:40	41	14,8	18
4:08:50	41	14,8	20
4:09:00	41	14,8	18
4:09:10	41	14,8	18
4:09:20	41	14,8	20
4:09:30	41	14,8	19
4:09:40	41	14,8	19
4:09:50	41	14,8	20
4:10:00	41	14,8	19
4:10:10	41	14,7	19
4:10:20	41	14,7	20
4:10:30	41	14,7	18
4:10:40	41	14,7	20
4:10:50	41	14,7	20
4:11:00	41	14,7	19
4:11:10	41	14,7	20
4:11:20	41	14,7	20
4:11:30	41	14,7	19
4:11:40	41	14,7	20
4:11:50	41	14,7	20
4:12:00	41	14,7	19
4:12:10	41	14,7	20
4:12:20	41	14,7	20
4:12:30	41	14,7	19
4:12:40	41	14,7	21
4:12:50	41	14,7	19
4:13:00	41	14,7	20
4:13:10	41	14,7	21
4:13:20	41	14,7	19
4:13:30	41	14,7	19
4:13:40	41	14,7	20
4:13:50	41	14,7	19
4:14:00	41	14,7	20
4:14:10	41	14,7	20
4:14:20	41	14,7	19
4:14:30	41	14,7	20
4:14:40	41	14,7	21
4:14:50	41	14,7	19
4:15:00	41	14,7	20
4:15:10	41	14,7	20
4:15:20	41	14,7	19
4:15:30	41	14,7	20
4:15:40	41	14,7	20
4:15:50	41	14,7	19
4:16:00	41	14,6	21
4:16:10	41	14,6	20
4:16:20	41	14,6	20
4:16:30	41	14,6	20
4:16:40	41	14,6	19
4:16:50	41	14,6	20
4:17:00	41	14,6	21
4:17:10	41	14,6	20
4:17:20	41	14,6	20
4:17:30	41	14,6	22
4:17:40	41	14,6	20
4:17:50	41	14,6	21
4:18:00	41	14,6	21
4:18:10	41	14,6	20
4:18:20	41	14,6	21
4:18:30	41	14,6	22
4:18:40	41	14,6	20
4:18:50	41	14,6	22
4:19:00	41	14,6	21
4:19:10	41	14,6	20
4:19:20	41	14,6	22
4:19:30	41	14,6	21
4:19:40	41	14,6	20
4:19:50	41	14,6	22
4:20:00	41	14,6	21
4:20:10	41	14,6	21
4:20:20	41	14,6	22
4:20:30	41	14,6	21
4:20:40	41	14,6	21
4:20:50	41	14,6	23
4:21:00	41	14,6	22
4:21:10	41	14,6	22
4:21:20	41	14,6	23
4:21:30	41	14,6	22
4:21:40	41	14,6	23
4:21:50	41	14,5	23
4:22:00	41	14,6	22
4:22:10	41	14,6	23
4:22:20	41	14,6	24
4:22:30	41	14,6	22
4:22:40	41	14,6	23
4:22:50	41	14,6	24
4:23:00	41	14,6	23
4:23:10	41	14,5	24
4:23:20	41	14,5	24
4:23:30	41	14,5	23
4:23:40	41	14,5	25
4:23:50	41	14,5	24
4:24:00	41	14,5	23
4:24:10	41	14,5	25
4:24:20	41	14,5	24
4:24:30	41	14,5	24
4:24:40	41	14,4	25
4:24:50	41	14,4	24
4:25:00	41	14,4	24
4:25:10	41	14,4	26
4:25:20	41	14,4	25
4:25:30	41	14,4	25
4:25:40	41	14,4	26
4:25:50	41	14,4	25
4:26:00	41	14,4	25
4:26:10	41	14,4	27
4:26:20	41	14,4	25
4:26:30	41	14,4	26
4:26:40	41	14,4	27
4:26:50	41	14,4	26
4:27:00	41	14,4	27
4:27:10	41	14,4	27
4:27:20	41	14,4	26
4:27:30	41	14,4	27
4:27:40	41	14,4	27
4:27:50	41	14,4	26
4:28:00	41	14,4	28
4:28:10	41	14,4	27
4:28:20	41	14,4	27
4:28:30	41	14,4	28
4:28:40	41	14,4	27
4:28:50	41	14,5	28
4:29:00	41	14,5	29
4:29:10	41	14,5	27
4:29:20	41	14,5	28
4:29:30	41	14,5	29
4:29:40	41	14,5	28
4:29:50	41	14,5	30
4:30:00	41	14,5	29
4:30:10	41	14,5	28
4:30:20	41	14,5	29
4:30:30	41	14,5	30
4:30:40	41	14,5	28
4:30:50	41	14,5	30
4:31:00	41	14,5	29
4:31:10	41	14,5	29
4:31:20	41	14,5	31
4:31:30	41	14,5	30
4:31:40	41	14,5	29
4:31:50	41	14,5	31
4:32:00	41	14,5	31
4:32:10	41	14,5	32
4:32:20	41	14,5	33
4:32:30	41	14,5	31
4:32:40	41	14,4	32
4:32:50	41	14,4	33
4:33:00	41	14,4	31
4:33:10	41	14,4	32
4:33:20	41	14,4	33
4:33:30	41	14,4	31
4:33:40	41	14,4	33
4:33:50	41	14,4	33
4:34:00	41	14,4	32
4:34:10	41	14,4	34
4:34:20	41	14,3	33
4:34:30	41	14,3	32
4:34:40	41	14,3	34
4:34:50	41	14,3	33
4:35:00	41	14,2	32
4:35:10	41	14,2	34
4:35:20	41	14,2	33
4:35:30	41	14,3	33
4:35:40	41	14,3	35
4:35:50	41	14,3	33
4:36:00	41	14,3	34
4:36:10	41	14,3	36
4:36:20	41	14,3	33
4:36:30	41	14,3	34
4:36:40	41	14,4	36
4:36:50	41	14,4	34
4:37:00	41	14,4	36
4:37:10	41	14,4	35
4:37:20	41	14,5	35
4:37:30	41	14,5	36
4:37:40	41	14,5	36
4:37:50	41	14,5	35
4:38:00	41	14,5	37
4:38:10	41	14,6	36
4:38:20	41	14,6	36
4:38:30	41	14,6	37
4:38:40	41	14,6	36
4:38:50	41	14,6	36
4:39:00	41	14,6	38
4:39:10	41	14,6	36
4:39:20	41	14,6	36
4:39:30	41	14,6	39
4:39:40	41	14,6	37
4:39:50	41	14,5	37
4:40:00	41	14,5	38
4:40:10	41	14,5	36
4:40:20	41	14,4	38
4:40:30	41	14,4	38
4:40:40	41	14,4	37
4:40:50	41	14,4	38
4:41:00	41	14,3	38
4:41:10	41	14,3	37
4:41:20	41	14,3	39
4:41:30	41	14,2	38
4:41:40	41	14,2	38
4:41:50	41	14,2	40
4:42:00	41	14,2	39
4:42:10	41	14,1	39
4:42:20	41	14,1	40
4:42:30	41	14,1	38
4:42:40	41	14,1	40
4:42:50	41	14,1	44
4:43:00	41	14,1	39
4:43:10	41	14,2	49
4:43:20	41	14,2	46
4:43:30	41	14,2	48
4:43:40	41	14,2	42
4:43:50	41	14,3	40
4:44:00	41	14,3	40
4:44:10	41	14,3	37
4:44:20	41	14,4	37
4:44:30	41	14,4	36
4:44:40	41	14,4	37
4:44:50	41	14,5	36
4:45:00	41	14,5	38
4:45:10	41	14,5	38
4:45:20	41	14,5	36
4:45:30	41	14,5	37
4:45:40	41	14,5	37
4:45:50	41	14,5	36
4:46:00	41	14,5	37
4:46:10	41	14,5	37
4:46:20	41	14,4	36
4:46:30	41	14,4	37
4:46:40	41	14,4	37
4:46:50	41	14,3	37
4:47:00	41	14,3	38
4:47:10	41	14,3	38
4:47:20	41	14,2	38
4:47:30	41	14,2	39
4:47:40	41	14,2	39
4:47:50	41	14,1	38
4:48:00	41	14,1	39
4:48:10	41	14,1	39
4:48:20	41	14,1	39
4:48:30	41	14,0	40
4:48:40	41	14,0	39
4:48:50	41	14,0	39
4:49:00	41	14,1	41
4:49:10	41	14,1	39
4:49:20	41	14,1	40
4:49:30	41	14,1	41
4:49:40	41	14,1	40
4:49:50	41	14,2	41
4:50:00	41	14,2	41
4:50:10	41	14,2	40
4:50:20	41	14,2	41
4:50:30	41	14,3	41
4:50:40	41	14,3	40
4:50:50	41	14,3	42
4:51:00	41	14,3	41
4:51:10	41	14,3	40
4:51:20	41	14,3	42
4:51:30	41	14,3	41
4:51:40	41	14,3	41
4:51:50	41	14,3	42
4:52:00	41	14,3	41
4:52:10	41	14,2	41
4:52:20	41	14,2	42
4:52:30	41	14,2	41
4:52:40	41	14,1	41
4:52:50	41	14,1	42
4:53:00	41	14,1	41
4:53:10	41	14,0	42
4:53:20	41	14,0	42
4:53:30	41	14,0	41
4:53:40	41	14,0	43
4:53:50	41	13,9	41
4:54:00	41	14,0	41
4:54:10	41	14,0	43
4:54:20	41	14,0	42
4:54:30	41	14,0	42
4:54:40	41	14,0	43
4:54:50	41	14,1	42
4:55:00	41	14,1	42
4:55:10	41	14,1	43
4:55:20	41	14,1	42
4:55:30	41	14,2	43
4:55:40	41	14,2	43
4:55:50	41	14,2	42
4:56:00	41	14,2	43
4:56:10	41	14,2	43
4:56:20	41	14,2	43
4:56:30	41	14,2	43
4:56:40	41	14,2	44
4:56:50	41	14,2	43
4:57:00	41	14,2	44
4:57:10	41	14,2	44
4:57:20	41	14,2	43
4:57:30	41	14,1	45
4:57:40	41	14,1	44
4:57:50	41	14,1	44
4:58:00	41	14,0	45
4:58:10	41	14,0	45
4:58:20	41	14,0	45
4:58:30	41	13,9	45
4:58:40	41	13,9	45
4:58:50	41	13,9	45
4:59:00	41	13,9	46
4:59:10	41	13,8	45
4:59:20	41	13,9	46
4:59:30	41	13,9	46
4:59:40	41	13,9	45
4:59:50	41	13,9	46
5:00:00	41	13,9	46
5:00:10	41	14,0	45
5:00:20	41	14,0	47
5:00:30	41	14,0	47
5:00:40	41	14,0	46
5:00:50	41	14,0	47
5:01:00	41	14,1	47
5:01:10	41	14,1	46
5:01:20	41	14,1	48
5:01:30	41	14,0	47
5:01:40	41	14,1	47
5:01:50	41	14,0	48
5:02:00	41	14,0	47
5:02:10	41	14,0	48
5:02:20	41	14,0	49
5:02:30	41	14,0	47
5:02:40	41	13,9	48
5:02:50	41	13,9	49
5:03:00	41	13,9	48
5:03:10	41	13,8	49
5:03:20	41	13,8	49
5:03:30	41	13,8	48
5:03:40	41	13,8	49
5:03:50	41	13,8	49
5:04:00	41	13,8	48
5:04:10	41	13,8	49
5:04:20	41	13,8	49
5:04:30	41	13,8	49
5:04:40	41	13,8	50
5:04:50	41	13,8	49
5:05:00	41	13,8	49
5:05:10	41	13,9	50
5:05:20	41	13,9	49
5:05:30	41	13,9	50
5:05:40	41	13,9	50
5:05:50	41	13,9	50
5:06:00	41	13,9	50
5:06:10	41	13,9	50
5:06:20	41	13,9	50
5:06:30	41	13,8	51
5:06:40	41	13,8	51
5:06:50	41	13,8	49
5:07:00	41	13,7	51
5:07:10	41	13,7	50
5:07:20	41	13,7	50
5:07:30	41	13,7	51
5:07:40	41	13,7	51
5:07:50	41	13,7	50
5:08:00	41	13,7	52
5:08:10	41	13,7	51
5:08:20	41	13,7	51
5:08:30	41	13,7	52
5:08:40	41	13,7	51
5:08:50	41	13,7	52
5:09:00	41	13,7	52
5:09:10	41	13,7	51
5:09:20	41	13,8	52
5:09:30	41	13,8	52
5:09:40	41	13,8	52
5:09:50	41	13,8	52
5:10:00	41	13,8	52
5:10:10	41	13,8	51
5:10:20	41	13,8	53
5:10:30	41	13,7	52
5:10:40	41	13,7	52
5:10:50	41	13,7	53
5:11:00	41	13,7	53
5:11:10	41	13,6	52
5:11:20	41	13,6	53
5:11:30	41	13,6	53
5:11:40	41	13,6	53
5:11:50	41	13,5	54
5:12:00	41	13,6	53
5:12:10	41	13,6	53
5:12:20	41	13,6	54
5:12:30	41	13,6	53
5:12:40	41	13,6	54
5:12:50	41	13,6	54
5:13:00	41	13,6	53
5:13:10	41	13,6	54
5:13:20	41	13,6	54
5:13:30	41	13,6	53
5:13:40	41	13,6	55
5:13:50	41	13,6	55
5:14:00	41	13,6	54
5:14:10	41	13,6	55
5:14:20	41	13,6	54
5:14:30	41	13,6	54
5:14:40	41	13,5	55
5:14:50	41	13,5	55
5:15:00	41	13,5	55
5:15:10	41	13,5	55
5:15:20	41	13,4	55
5:15:30	41	13,4	56
5:15:40	41	13,4	33
5:15:50	41	13,4	55
5:16:00	41	13,4	56
5:16:10	41	13,4	56
5:16:20	41	13,4	55
5:16:30	41	13,4	56
5:16:40	41	13,4	56
5:16:50	41	13,4	55
5:17:00	41	13,5	57
5:17:10	41	13,5	56
5:17:20	41	13,5	55
5:17:30	41	13,5	57
5:17:40	41	13,5	56
5:17:50	41	13,5	56
5:18:00	41	13,5	57
5:18:10	41	13,5	56
5:18:20	41	13,5	57
5:18:30	41	13,5	57
5:18:40	41	13,5	55
5:18:50	41	13,4	58
5:19:00	41	13,4	57
5:19:10	41	13,4	55
5:19:20	41	13,4	58
5:19:30	41	13,4	57
5:19:40	41	13,3	56
5:19:50	41	13,3	59
5:20:00	41	13,3	57
5:20:10	41	13,3	56
5:20:20	41	13,3	59
5:20:30	41	13,3	57
5:20:40	41	13,3	57
5:20:50	41	13,3	59
5:21:00	41	13,3	56
5:21:10	41	13,3	58
5:21:20	41	13,4	59
5:21:30	41	13,4	56
5:21:40	41	13,4	58
5:21:50	41	13,4	58
5:22:00	41	13,4	56
5:22:10	41	13,4	59
5:22:20	41	13,3	58
5:22:30	41	13,3	56
5:22:40	41	13,3	59
5:22:50	41	13,3	57
5:23:00	41	13,3	56
5:23:10	41	13,3	59
5:23:20	41	13,2	56
5:23:30	41	13,2	57
5:23:40	41	13,2	59
5:23:50	41	13,2	56
5:24:00	41	13,2	57
5:24:10	41	13,2	59
5:24:20	41	13,2	56
5:24:30	41	13,2	58
5:24:40	41	13,2	58
5:24:50	41	13,2	54
5:25:00	41	13,2	58
5:25:10	41	13,2	57
5:25:20	41	13,2	54
5:25:30	41	13,2	58
5:25:40	41	13,3	57
5:25:50	41	13,3	55
5:26:00	41	13,3	58
5:26:10	41	13,3	56
5:26:20	41	13,3	56
5:26:30	41	13,3	58
5:26:40	41	13,3	55
5:26:50	41	13,3	55
5:27:00	41	13,2	58
5:27:10	41	13,2	55
5:27:20	41	13,2	57
5:27:30	41	13,1	57
5:27:40	41	13,1	55
5:27:50	41	13,1	57
5:28:00	41	13,1	57
5:28:10	41	13,1	53
5:28:20	41	13,1	57
5:28:30	41	13,0	56
5:28:40	41	13,0	53
5:28:50	41	13,0	57
5:29:00	41	13,0	55
5:29:10	41	13,0	55
5:29:20	41	13,0	57
5:29:30	41	13,1	54
5:29:40	41	13,1	55
5:29:50	41	13,1	57
5:30:00	41	13,1	54
5:30:10	41	13,2	55
5:30:20	41	13,2	57
5:30:30	41	13,1	54
5:30:40	41	13,1	56
5:30:50	41	13,1	56
5:31:00	41	13,1	54
5:31:10	41	13,1	56
5:31:20	41	13,0	55
5:31:30	41	13,0	53
5:31:40	41	13,0	57
5:31:50	41	13,0	55
5:32:00	41	12,9	54
5:32:10	41	12,9	56
5:32:20	41	12,9	54
5:32:30	41	12,9	54
5:32:40	41	13,0	57
5:32:50	41	13,0	54
5:33:00	41	13,0	55
5:33:10	41	13,0	56
5:33:20	41	13,0	54
5:33:30	41	13,0	55
5:33:40	41	13,0	56
5:33:50	41	13,0	53
5:34:00	41	13,0	55
5:34:10	41	13,0	55
5:34:20	41	13,0	53
5:34:30	41	13,0	56
5:34:40	41	13,0	55
5:34:50	41	13,0	53
5:35:00	41	12,9	56
5:35:10	41	12,9	54
5:35:20	41	12,9	53
5:35:30	41	12,9	56
5:35:40	41	12,8	54
5:35:50	41	12,8	54
5:36:00	41	12,9	56
5:36:10	41	12,9	54
5:36:20	41	12,8	54
5:36:30	41	12,8	56
5:36:40	41	12,9	53
5:36:50	41	12,9	55
5:37:00	41	12,9	56
5:37:10	41	12,9	53
5:37:20	41	12,9	55
5:37:30	41	12,9	55
5:37:40	41	12,9	53
5:37:50	41	12,9	55
5:38:00	41	12,9	55
5:38:10	41	12,9	53
5:38:20	41	12,9	56
5:38:30	41	12,9	54
5:38:40	41	12,9	53
5:38:50	41	12,8	56
5:39:00	41	12,8	55
5:39:10	41	12,8	53
5:39:20	41	12,8	56
5:39:30	41	12,7	54
5:39:40	41	12,7	54
5:39:50	41	12,7	56
5:40:00	41	12,7	54
5:40:10	41	12,7	54
5:40:20	41	12,7	56
5:40:30	41	12,7	54
5:40:40	41	12,7	55
5:40:50	41	12,7	55
5:41:00	41	12,7	54
5:41:10	41	12,7	55
5:41:20	41	12,7	55
5:41:30	41	12,7	53
5:41:40	41	12,7	56
5:41:50	41	12,7	55
5:42:00	41	12,8	53
5:42:10	41	12,8	56
5:42:20	41	12,8	55
5:42:30	41	12,8	53
5:42:40	41	12,8	56
5:42:50	41	12,8	55
5:43:00	41	12,7	54
5:43:10	41	12,7	56
5:43:20	41	12,7	54
5:43:30	41	12,7	55
5:43:40	41	12,7	57
5:43:50	41	12,6	54
5:44:00	41	12,6	55
5:44:10	41	12,6	56
5:44:20	41	12,6	54
5:44:30	41	12,5	56
5:44:40	41	12,5	56
5:44:50	41	12,5	54
5:45:00	41	12,5	57
5:45:10	41	12,5	55
5:45:20	41	12,6	54
5:45:30	41	12,6	57
5:45:40	41	12,6	55
5:45:50	41	12,6	54
5:46:00	41	12,6	57
5:46:10	41	12,6	54
5:46:20	41	12,6	55
5:46:30	41	12,6	57
5:46:40	41	12,6	55
5:46:50	41	12,6	55
5:47:00	41	12,6	57
5:47:10	41	12,5	55
5:47:20	41	12,5	56
5:47:30	41	12,5	57
5:47:40	41	12,5	54
5:47:50	41	12,5	57
5:48:00	41	12,4	57
5:48:10	41	12,4	55
5:48:20	41	12,4	57
5:48:30	41	12,4	57
5:48:40	41	12,4	55
5:48:50	41	12,4	57
5:49:00	41	12,4	56
5:49:10	41	12,4	55
5:49:20	41	12,4	58
5:49:30	41	12,4	56
5:49:40	41	12,4	56
5:49:50	41	12,5	58
5:50:00	41	12,5	55
5:50:10	41	12,5	56
5:50:20	41	12,5	58
5:50:30	41	12,5	55
5:50:40	41	12,5	57
5:50:50	41	12,5	58
5:51:00	41	12,5	55
5:51:10	41	12,5	58
5:51:20	41	12,5	58
5:51:30	41	12,5	55
5:51:40	41	12,5	58
5:51:50	41	12,4	57
5:52:00	41	12,4	55
5:52:10	41	12,4	59
5:52:20	41	12,3	57
5:52:30	41	12,3	56
5:52:40	41	12,3	59
5:52:50	41	12,3	57
5:53:00	41	12,3	57
5:53:10	41	12,3	59
5:53:20	41	12,3	57
5:53:30	41	12,3	57
5:53:40	41	12,3	59
5:53:50	41	12,3	56
5:54:00	41	12,3	58
5:54:10	41	12,3	58
5:54:20	41	12,3	56
5:54:30	41	12,3	59
5:54:40	41	12,3	58
5:54:50	41	12,3	56
5:55:00	41	12,3	59
5:55:10	41	12,3	58
5:55:20	41	12,3	56
5:55:30	41	12,3	60
5:55:40	41	12,3	58
5:55:50	41	12,2	57
5:56:00	41	12,2	60
5:56:10	41	12,2	57
5:56:20	41	12,1	58
5:56:30	41	12,1	60
5:56:40	41	12,1	57
5:56:50	41	12,1	59
5:57:00	41	12,1	60
5:57:10	41	12,1	57
5:57:20	41	12,1	59
5:57:30	41	12,1	59
5:57:40	41	12,1	57
5:57:50	41	12,1	60
5:58:00	41	12,2	59
5:58:10	41	12,2	57
5:58:20	41	12,2	60
5:58:30	41	12,2	59
5:58:40	41	12,2	57
5:58:50	41	12,3	61
5:59:00	41	12,2	59
5:59:10	41	12,2	58
5:59:20	41	12,1	61
5:59:30	41	12,1	58
5:59:40	41	12,1	59
5:59:50	41	12,1	61
6:00:00	41	12,0	58
6:00:10	41	12,0	60
6:00:20	41	12,0	61
6:00:30	41	12,0	59
6:00:40	41	12,0	60
6:00:50	41	12,0	61
6:01:00	41	12,1	58
6:01:10	41	12,1	61
6:01:20	41	12,1	61
6:01:30	41	12,1	58
6:01:40	41	12,1	61
6:01:50	41	12,1	60
6:02:00	41	12,1	58
6:02:10	41	12,1	61
6:02:20	41	12,1	61
6:02:30	41	12,1	58
6:02:40	41	12,1	62
6:02:50	41	12,1	59
6:03:00	41	12,0	59
6:03:10	41	12,0	62
6:03:20	41	12,0	59
6:03:30	41	12,0	60
6:03:40	41	12,0	62
6:03:50	41	11,9	59
6:04:00	41	11,9	60
6:04:10	41	11,9	62
6:04:20	41	11,9	59
6:04:30	41	11,9	62
6:04:40	41	11,9	62
6:04:50	41	11,9	59
6:05:00	41	11,9	62
6:05:10	41	11,9	62
6:05:20	41	11,9	60
6:05:30	41	11,9	63
6:05:40	41	11,9	61
6:05:50	41	11,9	60
6:06:00	41	11,9	63
6:06:10	41	11,9	61
6:06:20	41	11,9	60
6:06:30	41	11,9	64
6:06:40	41	11,9	61
6:06:50	41	11,9	61
6:07:00	41	11,9	64
6:07:10	41	11,9	61
6:07:20	41	11,9	62
6:07:30	41	11,9	64
6:07:40	41	11,8	61
6:07:50	41	11,8	62
6:08:00	41	11,8	64
6:08:10	41	11,8	61
6:08:20	41	11,8	63
6:08:30	41	11,8	64
6:08:40	41	11,8	61
6:08:50	41	11,8	64
6:09:00	41	11,8	63
6:09:10	41	11,8	62
6:09:20	41	11,8	64
6:09:30	41	11,8	63
6:09:40	41	11,8	62
6:09:50	41	11,8	65
6:10:00	41	11,8	63
6:10:10	41	11,8	62
6:10:20	41	11,8	65
6:10:30	41	11,8	62
6:10:40	41	11,7	63
6:10:50	41	11,7	65
6:11:00	41	11,7	62
6:11:10	41	11,7	63
6:11:20	41	11,7	65
6:11:30	41	11,7	62
6:11:40	41	11,7	64
6:11:50	41	11,7	65
6:12:00	41	11,7	63
6:12:10	41	11,6	65
6:12:20	41	11,6	66
6:12:30	41	11,6	63
6:12:40	41	11,6	66
6:12:50	41	11,6	65
6:13:00	41	11,6	64
6:13:10	41	11,6	66
6:13:20	41	11,6	65
6:13:30	41	11,6	64
6:13:40	41	11,6	67
6:13:50	41	11,6	65
6:14:00	41	11,6	64
6:14:10	41	11,5	67
6:14:20	41	11,5	65
6:14:30	41	11,5	65
6:14:40	41	11,5	67
6:14:50	41	11,5	65
6:15:00	41	11,6	65
6:15:10	41	11,6	68
6:15:20	41	11,6	65
6:15:30	41	11,6	66
6:15:40	41	11,6	68
6:15:50	41	11,6	65
6:16:00	41	11,6	67
6:16:10	41	11,6	68
6:16:20	41	11,6	65
6:16:30	41	11,5	68
6:16:40	41	11,5	68
6:16:50	41	11,5	66
6:17:00	41	11,5	68
6:17:10	41	11,5	68
6:17:20	41	11,4	67
6:17:30	41	11,4	69
6:17:40	41	11,4	67
6:17:50	41	11,4	67
6:18:00	41	11,4	70
6:18:10	41	11,4	67
6:18:20	41	11,4	68
6:18:30	41	11,4	70
6:18:40	41	11,4	67
6:18:50	41	11,4	69
6:19:00	41	11,5	70
6:19:10	41	11,5	67
6:19:20	41	11,5	69
6:19:30	41	11,5	70
6:19:40	41	11,5	68
6:19:50	41	11,5	70
6:20:00	41	11,5	69
6:20:10	41	11,4	68
6:20:20	41	11,4	71
6:20:30	41	11,4	69
6:20:40	41	11,3	69
6:20:50	41	11,3	71
6:21:00	41	11,3	69
6:21:10	41	11,2	70
6:21:20	41	11,2	72
6:21:30	41	11,2	69
6:21:40	41	11,2	71
6:21:50	41	11,2	72
