Repository: ProgWizer/parser

File: project-root/data/Data Acquisition/Data Acquisition/2021 year (353)/21-140.txt
--Test Summary--
Full Path and File Name	
Instrument Name	7222
Instrument Type	Model 7222 Consistometer
Instrument Serial Number	
Test Start Date	01.06.2021
Test Start Time	10:41:38
Test Stop Date	01.06.2021
Test Stop Time	13:38:59
Test Length	2:57:21
Final Sample Time Offset	2:57:20
Controller Schedule Name	
Sampling Period	10 seconds
Comments	
Information	WellID	
Information	Customer	
Information	EngName	
Information	CementClass	
Information	CementMfr	
Information	Additives	90G+10ASPM(0.81)+1CFL-500(wob)+0.25CEX(wob)
Information	Density	1500
Information	BHCT	40
Information	BHST	
Information	FluidLoss	
Information	JobType	
Calculated Value	Time_30Bc	2:13:10
Calculated Value	Time_70Bc	2:57:20
Initial Temperature (°C)	24 °C
Final Temperature (°C)	41 °C
Initial Pressure (MPa)	8,0 MPa
Final Pressure (MPa)	15,3 MPa
Initial Consistency (Bc)	23 Bc
Final Consistency (Bc)	71 Bc
--Data--
Time (HH:MM:SS)	Temperature (°C)	Pressure (MPa)	Consistency (Bc)
0:00:00	24	8,0	23
0:00:10	24	7,9	21
0:00:20	24	7,8	24
0:00:30	25	7,7	26
0:00:40	25	7,7	24
0:00:50	25	7,6	23
0:01:00	25	7,6	26
0:01:10	25	7,6	26
0:01:20	25	7,5	24
0:01:30	25	7,5	22
0:01:40	25	7,6	26
0:01:50	25	7,6	25
0:02:00	25	7,7	22
0:02:10	25	7,8	21
0:02:20	25	7,9	26
0:02:30	25	8,0	24
0:02:40	25	8,1	22
0:02:50	25	8,2	23
0:03:00	25	8,4	26
0:03:10	25	8,5	25
0:03:20	25	8,7	23
0:03:30	25	8,8	25
0:03:40	25	8,9	27
0:03:50	25	9,0	24
0:04:00	25	9,2	23
0:04:10	25	9,3	27
0:04:20	25	9,4	25
0:04:30	25	9,6	23
0:04:40	25	9,6	26
0:04:50	26	9,8	27
0:05:00	26	9,8	23
0:05:10	26	10,0	24
0:05:20	26	10,1	27
0:05:30	26	10,2	24
0:05:40	26	10,3	23
0:05:50	26	10,4	27
0:06:00	26	10,4	26
0:06:10	26	10,5	23
0:06:20	27	10,7	25
0:06:30	27	10,7	27
0:06:40	27	10,8	24
0:06:50	27	10,9	24
0:07:00	27	11,0	27
0:07:10	27	11,0	24
0:07:20	27	11,1	23
0:07:30	27	11,2	27
0:07:40	27	11,3	26
0:07:50	28	11,3	23
0:08:00	28	11,4	26
0:08:10	28	11,4	27
0:08:20	28	11,5	23
0:08:30	28	11,6	23
0:08:40	28	11,6	26
0:08:50	28	11,7	22
0:09:00	28	11,8	22
0:09:10	28	11,8	26
0:09:20	29	11,9	23
0:09:30	29	11,9	22
0:09:40	29	12,0	25
0:09:50	29	12,0	26
0:10:00	29	12,1	22
0:10:10	29	12,2	21
0:10:20	29	12,2	24
0:10:30	29	12,3	22
0:10:40	29	12,3	21
0:10:50	29	12,4	25
0:11:00	30	12,4	22
0:11:10	30	12,5	21
0:11:20	30	12,6	25
0:11:30	30	12,6	22
0:11:40	30	12,7	21
0:11:50	30	12,7	24
0:12:00	30	12,8	22
0:12:10	30	12,8	21
0:12:20	30	12,9	25
0:12:30	30	13,0	20
0:12:40	31	13,0	21
0:12:50	31	13,1	25
0:13:00	31	13,1	21
0:13:10	31	13,2	21
0:13:20	31	13,3	27
0:13:30	31	13,3	22
0:13:40	31	13,4	20
0:13:50	31	13,4	24
0:14:00	31	13,5	19
0:14:10	31	13,5	21
0:14:20	32	13,6	25
0:14:30	32	13,6	21
0:14:40	32	13,7	21
0:14:50	32	13,7	25
0:15:00	32	13,8	21
0:15:10	32	13,8	21
0:15:20	32	13,9	25
0:15:30	32	13,9	21
0:15:40	32	14,0	21
0:15:50	32	14,0	24
0:16:00	33	14,1	21
0:16:10	33	14,1	22
0:16:20	33	14,2	24
0:16:30	33	14,2	21
0:16:40	33	14,3	20
0:16:50	33	14,3	23
0:17:00	33	14,4	20
0:17:10	33	14,5	19
0:17:20	33	14,5	24
0:17:30	33	14,6	20
0:17:40	33	14,6	20
0:17:50	34	14,7	23
0:18:00	34	14,7	21
0:18:10	34	14,8	19
0:18:20	34	14,8	21
0:18:30	34	14,9	20
0:18:40	34	15,0	20
0:18:50	34	15,0	20
0:19:00	34	15,1	19
0:19:10	34	15,1	20
0:19:20	34	15,2	19
0:19:30	34	15,3	20
0:19:40	35	15,3	19
0:19:50	35	15,4	22
0:20:00	35	15,4	21
0:20:10	35	15,5	21
0:20:20	35	15,6	23
0:20:30	35	15,6	21
0:20:40	35	15,7	19
0:20:50	35	15,8	21
0:21:00	35	15,8	21
0:21:10	35	15,8	18
0:21:20	35	15,9	22
0:21:30	36	16,0	22
0:21:40	36	16,0	18
0:21:50	36	16,1	22
0:22:00	36	16,1	22
0:22:10	36	16,2	21
0:22:20	36	16,3	21
0:22:30	36	16,4	22
0:22:40	36	16,4	17
0:22:50	36	16,5	20
0:23:00	36	16,6	23
0:23:10	36	16,6	19
0:23:20	37	16,7	22
0:23:30	37	16,7	22
0:23:40	37	16,8	19
0:23:50	37	16,9	23
0:24:00	37	16,9	24
0:24:10	37	17,0	21
0:24:20	37	17,1	22
0:24:30	37	17,1	24
0:24:40	37	17,2	19
0:24:50	37	17,2	21
0:25:00	37	17,3	23
0:25:10	37	17,3	19
0:25:20	38	17,4	21
0:25:30	38	17,4	23
0:25:40	38	17,5	19
0:25:50	38	17,6	22
0:26:00	38	17,6	25
0:26:10	38	17,7	18
0:26:20	38	17,8	22
0:26:30	38	17,8	24
0:26:40	38	17,9	20
0:26:50	38	18,0	21
0:27:00	38	18,0	24
0:27:10	39	18,1	20
0:27:20	39	18,2	20
0:27:30	39	18,2	24
0:27:40	39	18,3	19
0:27:50	39	18,3	20
0:28:00	39	18,4	25
0:28:10	39	18,4	21
0:28:20	39	18,5	19
0:28:30	39	18,6	24
0:28:40	39	18,6	21
0:28:50	39	18,7	20
0:29:00	40	18,7	23
0:29:10	40	18,8	20
0:29:20	40	18,8	21
0:29:30	40	18,9	22
0:29:40	40	19,0	20
0:29:50	40	19,0	23
0:30:00	40	19,1	21
0:30:10	40	19,2	20
0:30:20	40	19,2	25
0:30:30	40	19,3	19
0:30:40	40	19,4	20
0:30:50	41	19,4	23
0:31:00	41	19,5	22
0:31:10	41	19,5	21
0:31:20	41	19,5	23
0:31:30	41	19,6	20
0:31:40	41	19,6	20
0:31:50	41	19,6	22
0:32:00	41	19,5	19
0:32:10	41	19,5	23
0:32:20	41	19,5	21
0:32:30	41	19,4	19
0:32:40	41	19,4	23
0:32:50	41	19,3	19
0:33:00	41	19,3	20
0:33:10	42	19,2	23
0:33:20	42	19,2	20
0:33:30	42	19,1	21
0:33:40	42	19,1	21
0:33:50	42	19,0	20
0:34:00	42	18,9	22
0:34:10	42	18,9	21
0:34:20	42	18,8	20
0:34:30	42	18,8	22
0:34:40	42	18,8	21
0:34:50	42	18,7	20
0:35:00	42	18,7	22
0:35:10	42	18,6	20
0:35:20	42	18,6	20
0:35:30	42	18,6	22
0:35:40	42	18,5	20
0:35:50	42	18,5	20
0:36:00	42	18,5	22
0:36:10	42	18,5	20
0:36:20	42	18,4	21
0:36:30	42	18,4	21
0:36:40	42	18,3	20
0:36:50	42	18,3	21
0:37:00	42	18,3	21
0:37:10	42	18,3	20
0:37:20	42	18,3	21
0:37:30	42	18,2	20
0:37:40	42	18,2	20
0:37:50	42	18,2	21
0:38:00	41	18,2	20
0:38:10	41	18,2	20
0:38:20	41	18,2	20
0:38:30	41	18,2	19
0:38:40	41	18,2	21
0:38:50	41	18,1	20
0:39:00	41	18,1	20
0:39:10	41	18,1	21
0:39:20	41	18,1	20
0:39:30	41	18,1	20
0:39:40	41	18,1	22
0:39:50	41	18,1	20
0:40:00	41	18,1	20
0:40:10	41	18,1	20
0:40:20	41	18,1	19
0:40:30	41	18,1	19
0:40:40	41	18,0	21
0:40:50	41	18,0	19
0:41:00	41	18,0	20
0:41:10	41	18,0	20
0:41:20	41	18,0	20
0:41:30	41	18,0	21
0:41:40	41	18,0	21
0:41:50	41	18,0	19
0:42:00	41	18,0	21
0:42:10	41	18,0	20
0:42:20	41	18,0	20
0:42:30	41	18,0	21
0:42:40	41	18,0	20
0:42:50	41	18,0	20
0:43:00	41	18,0	21
0:43:10	41	18,0	20
0:43:20	41	18,0	20
0:43:30	41	18,0	19
0:43:40	41	18,0	20
0:43:50	41	18,0	20
0:44:00	41	18,0	20
0:44:10	41	18,0	20
0:44:20	41	18,0	21
0:44:30	41	18,0	20
0:44:40	41	18,0	19
0:44:50	41	18,0	21
0:45:00	41	18,0	20
0:45:10	41	18,0	19
0:45:20	41	18,0	21
0:45:30	41	18,0	20
0:45:40	41	18,0	20
0:45:50	41	18,0	21
0:46:00	41	18,0	20
0:46:10	41	18,0	20
0:46:20	41	18,0	21
0:46:30	41	18,0	20
0:46:40	41	18,0	20
0:46:50	41	18,0	20
0:47:00	41	18,0	20
0:47:10	41	18,0	21
0:47:20	41	18,0	20
0:47:30	41	18,0	20
0:47:40	41	18,0	21
0:47:50	41	18,0	20
0:48:00	41	18,0	20
0:48:10	41	18,0	21
0:48:20	41	18,0	20
0:48:30	41	18,0	20
0:48:40	41	18,0	21
0:48:50	41	18,0	20
0:49:00	41	18,0	20
0:49:10	41	18,0	21
0:49:20	41	18,1	20
0:49:30	41	18,0	20
0:49:40	41	18,0	20
0:49:50	41	18,0	20
0:50:00	41	18,0	21
0:50:10	41	18,0	20
0:50:20	41	18,0	20
0:50:30	41	18,0	21
0:50:40	41	18,0	20
0:50:50	41	18,0	20
0:51:00	41	18,0	20
0:51:10	41	18,0	20
0:51:20	41	18,0	20
0:51:30	41	18,0	20
0:51:40	41	18,0	19
0:51:50	41	18,0	20
0:52:00	41	18,0	21
0:52:10	41	18,0	20
0:52:20	41	18,0	20
0:52:30	41	18,0	20
0:52:40	41	18,0	20
0:52:50	41	18,0	21
0:53:00	41	18,0	20
0:53:10	41	18,0	20
0:53:20	41	18,0	21
0:53:30	41	18,0	20
0:53:40	41	18,0	18
0:53:50	41	18,0	20
0:54:00	41	18,0	19
0:54:10	41	18,0	18
0:54:20	41	18,0	20
0:54:30	41	18,0	19
0:54:40	41	18,0	19
0:54:50	41	18,0	21
0:55:00	41	18,0	19
0:55:10	41	18,0	20
0:55:20	41	18,0	20
0:55:30	41	18,0	19
0:55:40	41	18,1	20
0:55:50	41	18,1	20
0:56:00	41	18,1	19
0:56:10	41	18,1	20
0:56:20	41	18,1	20
0:56:30	41	18,1	19
0:56:40	41	18,1	20
0:56:50	41	18,1	18
0:57:00	41	18,1	19
0:57:10	41	18,0	20
0:57:20	41	18,0	19
0:57:30	41	18,0	19
0:57:40	41	18,0	20
0:57:50	41	18,0	19
0:58:00	41	18,1	19
0:58:10	41	18,1	20
0:58:20	41	18,0	19
0:58:30	41	18,0	20
0:58:40	41	18,0	21
0:58:50	41	18,0	19
0:59:00	41	18,0	20
0:59:10	41	18,0	20
0:59:20	41	18,0	19
0:59:30	41	18,0	19
0:59:40	41	18,0	19
0:59:50	41	18,0	19
1:00:00	41	18,0	20
1:00:10	41	18,1	18
1:00:20	41	18,0	20
1:00:30	41	18,1	20
1:00:40	41	18,1	18
1:00:50	41	18,0	19
1:01:00	41	18,0	20
1:01:10	41	18,0	19
1:01:20	41	18,0	19
1:01:30	41	18,0	20
1:01:40	41	18,0	18
1:01:50	41	18,0	19
1:02:00	41	18,0	20
1:02:10	41	18,0	19
1:02:20	41	18,0	18
1:02:30	41	18,0	20
1:02:40	41	18,1	19
1:02:50	41	18,1	19
1:03:00	41	18,1	20
1:03:10	41	18,1	18
1:03:20	41	18,1	19
1:03:30	41	18,0	20
1:03:40	41	18,0	19
1:03:50	41	18,0	19
1:04:00	41	18,0	20
1:04:10	41	18,0	19
1:04:20	41	18,0	19
1:04:30	41	18,0	20
1:04:40	41	18,0	19
1:04:50	41	18,0	18
1:05:00	41	18,0	20
1:05:10	41	18,0	19
1:05:20	41	18,0	20
1:05:30	41	18,0	19
1:05:40	41	18,0	19
1:05:50	41	18,0	20
1:06:00	41	18,0	19
1:06:10	41	18,0	19
1:06:20	41	18,0	20
1:06:30	41	18,0	19
1:06:40	41	18,0	19
1:06:50	41	18,0	20
1:07:00	41	18,0	19
1:07:10	41	18,0	18
1:07:20	41	18,0	20
1:07:30	41	18,0	19
1:07:40	41	18,0	18
1:07:50	41	18,0	20
1:08:00	41	18,1	19
1:08:10	41	18,1	19
1:08:20	41	18,1	20
1:08:30	41	18,0	19
1:08:40	41	18,1	19
1:08:50	41	18,1	20
1:09:00	41	18,0	19
1:09:10	41	18,0	19
1:09:20	41	18,0	20
1:09:30	41	18,0	19
1:09:40	41	18,0	19
1:09:50	41	18,0	20
1:10:00	41	18,0	19
1:10:10	41	18,0	19
1:10:20	41	18,0	20
1:10:30	41	18,0	18
1:10:40	41	18,0	20
1:10:50	41	18,0	20
1:11:00	41	18,0	19
1:11:10	41	18,0	20
1:11:20	41	18,0	19
1:11:30	41	18,0	18
1:11:40	41	18,0	20
1:11:50	41	18,0	19
1:12:00	41	18,0	18
1:12:10	41	18,0	20
1:12:20	41	18,0	19
1:12:30	41	18,0	18
1:12:40	41	18,0	20
1:12:50	41	18,0	19
1:13:00	41	18,0	18
1:13:10	41	18,0	20
1:13:20	41	18,0	19
1:13:30	41	18,0	18
1:13:40	41	18,0	20
1:13:50	41	18,0	19
1:14:00	41	18,0	18
1:14:10	41	18,0	20
1:14:20	41	18,0	18
1:14:30	41	18,0	19
1:14:40	41	18,0	20
1:14:50	41	18,0	19
1:15:00	41	18,0	18
1:15:10	41	18,0	20
1:15:20	41	18,0	18
1:15:30	41	18,0	18
1:15:40	41	18,0	20
1:15:50	41	18,0	18
1:16:00	41	18,0	19
1:16:10	41	18,0	20
1:16:20	41	18,0	19
1:16:30	41	18,0	18
1:16:40	41	18,0	20
1:16:50	41	18,0	18
1:17:00	41	18,0	20
1:17:10	41	18,0	19
1:17:20	41	18,0	18
1:17:30	41	18,0	20
1:17:40	41	18,0	19
1:17:50	41	18,0	18
1:18:00	41	18,0	20
1:18:10	41	18,0	19
1:18:20	41	18,0	18
1:18:30	41	18,0	19
1:18:40	41	18,0	19
1:18:50	41	18,0	18
1:19:00	41	18,0	20
1:19:10	41	18,0	19
1:19:20	41	18,0	18
1:19:30	41	18,0	20
1:19:40	41	18,0	18
1:19:50	41	18,0	18
1:20:00	41	18,0	20
1:20:10	41	18,0	18
1:20:20	41	18,0	18
1:20:30	41	18,0	20
1:20:40	41	18,0	18
1:20:50	41	18,0	18
1:21:00	41	17,9	20
1:21:10	41	18,0	18
1:21:20	41	18,0	19
1:21:30	41	18,0	20
1:21:40	41	18,0	18
1:21:50	41	18,0	19
1:22:00	41	18,0	20
1:22:10	41	18,0	18
1:22:20	41	18,0	19
1:22:30	41	18,0	20
1:22:40	41	18,0	18
1:22:50	41	18,0	19
1:23:00	41	18,0	19
1:23:10	41	18,0	18
1:23:20	41	18,0	19
1:23:30	41	18,0	19
1:23:40	41	18,0	18
1:23:50	41	17,9	19
1:24:00	41	18,0	19
1:24:10	41	18,0	18
1:24:20	41	17,9	20
1:24:30	41	18,0	19
1:24:40	41	18,0	18
1:24:50	41	18,0	19
1:25:00	41	18,0	18
1:25:10	41	18,0	18
1:25:20	41	18,0	19
1:25:30	41	18,0	18
1:25:40	41	18,0	18
1:25:50	41	18,0	19
1:26:00	41	18,0	18
1:26:10	41	18,0	18
1:26:20	41	18,0	20
1:26:30	41	18,0	18
1:26:40	41	18,0	18
1:26:50	41	18,0	20
1:27:00	41	18,0	18
1:27:10	41	18,0	18
1:27:20	41	18,0	20
1:27:30	41	18,0	18
1:27:40	41	18,0	18
1:27:50	41	18,0	20
1:28:00	41	18,0	18
1:28:10	41	18,0	19
1:28:20	41	18,0	20
1:28:30	41	18,0	18
1:28:40	41	18,0	19
1:28:50	41	18,0	20
1:29:00	41	18,0	18
1:29:10	41	18,0	19
1:29:20	41	18,0	19
1:29:30	41	18,0	18
1:29:40	41	18,0	19
1:29:50	41	18,0	19
1:30:00	41	17,9	18
1:30:10	41	17,9	20
1:30:20	41	17,9	19
1:30:30	41	17,9	18
1:30:40	41	17,9	20
1:30:50	41	17,9	19
1:31:00	41	17,9	18
1:31:10	41	17,9	20
1:31:20	41	17,9	19
1:31:30	41	17,9	18
1:31:40	41	17,9	20
1:31:50	41	17,9	18
1:32:00	41	17,9	18
1:32:10	41	17,9	20
1:32:20	41	17,9	18
1:32:30	41	17,9	18
1:32:40	41	17,9	20
1:32:50	41	17,9	18
1:33:00	41	17,9	18
1:33:10	41	17,9	20
1:33:20	41	17,9	18
1:33:30	41	17,9	18
1:33:40	41	17,9	20
1:33:50	41	17,9	18
1:34:00	41	17,9	18
1:34:10	41	17,9	20
1:34:20	41	17,9	18
1:34:30	41	17,9	18
1:34:40	41	17,9	20
1:34:50	41	17,9	18
1:35:00	41	17,9	18
1:35:10	41	17,9	19
1:35:20	41	17,9	18
1:35:30	41	17,9	19
1:35:40	41	17,9	19
1:35:50	41	17,9	18
1:36:00	41	17,9	19
1:36:10	41	17,9	19
1:36:20	41	17,9	18
1:36:30	41	17,9	20
1:36:40	41	17,9	19
1:36:50	41	17,9	18
1:37:00	41	17,9	19
1:37:10	41	17,9	19
1:37:20	41	17,9	18
1:37:30	41	17,9	19
1:37:40	41	17,9	19
1:37:50	41	17,9	18
1:38:00	41	17,9	20
1:38:10	41	17,8	19
1:38:20	41	17,9	18
1:38:30	41	17,9	20
1:38:40	41	17,9	18
1:38:50	41	17,9	18
1:39:00	41	17,9	20
1:39:10	41	17,9	18
1:39:20	41	17,9	18
1:39:30	41	17,8	20
1:39:40	41	17,9	18
1:39:50	41	17,9	18
1:40:00	41	17,9	20
1:40:10	41	17,9	18
1:40:20	41	17,9	18
1:40:30	41	17,9	20
1:40:40	41	17,9	18
1:40:50	41	17,9	18
1:41:00	41	17,8	20
1:41:10	41	17,8	18
1:41:20	41	17,8	18
1:41:30	41	17,8	20
1:41:40	41	17,8	18
1:41:50	41	17,8	19
1:42:00	41	17,8	20
1:42:10	41	17,8	18
1:42:20	41	17,8	19
1:42:30	41	17,8	20
1:42:40	41	17,8	18
1:42:50	41	17,8	19
1:43:00	41	17,8	19
1:43:10	41	17,8	18
1:43:20	41	17,8	19
1:43:30	41	17,8	19
1:43:40	41	17,8	18
1:43:50	41	17,8	19
1:44:00	41	17,8	19
1:44:10	41	17,8	17
1:44:20	41	17,8	19
1:44:30	41	17,8	19
1:44:40	41	17,8	18
1:44:50	41	17,8	20
1:45:00	41	17,8	19
1:45:10	41	17,8	17
1:45:20	41	17,8	20
1:45:30	41	17,8	19
1:45:40	41	17,8	18
1:45:50	41	17,8	20
1:46:00	41	17,8	19
1:46:10	41	17,8	18
1:46:20	41	17,8	20
1:46:30	41	17,8	18
1:46:40	41	17,8	18
1:46:50	41	17,8	21
1:47:00	41	17,8	19
1:47:10	41	17,8	18
1:47:20	41	17,8	21
1:47:30	41	17,8	18
1:47:40	41	17,8	18
1:47:50	41	17,8	19
1:48:00	41	17,8	18
1:48:10	41	17,8	18
1:48:20	41	17,8	19
1:48:30	41	17,7	18
1:48:40	41	17,7	19
1:48:50	41	17,8	19
1:49:00	41	17,8	18
1:49:10	41	17,8	19
1:49:20	41	17,8	19
1:49:30	41	17,8	18
1:49:40	41	17,8	19
1:49:50	41	17,8	19
1:50:00	41	17,8	18
1:50:10	41	17,8	19
1:50:20	41	17,8	19
1:50:30	41	17,7	19
1:50:40	41	17,7	20
1:50:50	41	17,8	19
1:51:00	41	17,8	19
1:51:10	41	17,8	21
1:51:20	41	17,8	19
1:51:30	41	17,8	19
1:51:40	41	17,7	21
1:51:50	41	17,7	19
1:52:00	41	17,7	18
1:52:10	41	17,7	20
1:52:20	41	17,8	19
1:52:30	41	17,8	18
1:52:40	41	17,8	21
1:52:50	41	17,8	19
1:53:00	41	17,8	18
1:53:10	41	17,8	21
1:53:20	41	17,7	19
1:53:30	41	17,7	19
1:53:40	41	17,7	21
1:53:50	41	17,7	19
1:54:00	41	17,7	19
1:54:10	41	17,7	21
1:54:20	41	17,7	19
1:54:30	41	17,7	19
1:54:40	41	17,7	21
1:54:50	41	17,7	19
1:55:00	41	17,7	20
1:55:10	41	17,7	20
1:55:20	41	17,7	19
1:55:30	41	17,7	20
1:55:40	41	17,7	19
1:55:50	41	17,7	19
1:56:00	41	17,7	20
1:56:10	41	17,7	20
1:56:20	41	17,7	19
1:56:30	41	17,7	21
1:56:40	41	17,7	20
1:56:50	41	17,7	19
1:57:00	41	17,7	21
1:57:10	41	17,7	19
1:57:20	41	17,7	19
1:57:30	41	17,7	21
1:57:40	41	17,7	20
1:57:50	41	17,7	20
1:58:00	41	17,7	22
1:58:10	41	17,7	20
1:58:20	41	17,7	20
1:58:30	41	17,7	21
1:58:40	41	17,7	21
1:58:50	41	17,7	20
1:59:00	41	17,7	22
1:59:10	41	17,7	20
1:59:20	41	17,7	20
1:59:30	41	17,7	22
1:59:40	41	17,7	21
1:59:50	41	17,7	21
2:00:00	41	17,6	22
2:00:10	41	17,6	21
2:00:20	41	17,6	21
2:00:30	41	17,6	22
2:00:40	41	17,7	21
2:00:50	41	17,7	22
2:01:00	41	17,7	23
2:01:10	41	17,7	21
2:01:20	41	17,7	22
2:01:30	41	17,7	22
2:01:40	41	17,6	21
2:01:50	41	17,6	22
2:02:00	41	17,6	22
2:02:10	41	17,6	21
2:02:20	41	17,6	23
2:02:30	41	17,6	24
2:02:40	41	17,6	23
2:02:50	41	17,6	24
2:03:00	41	17,6	23
2:03:10	41	17,6	22
2:03:20	41	17,6	24
2:03:30	41	17,6	24
2:03:40	41	17,6	23
2:03:50	41	17,6	24
2:04:00	41	17,6	23
2:04:10	41	17,6	22
2:04:20	41	17,6	25
2:04:30	41	17,6	23
2:04:40	41	17,6	23
2:04:50	41	17,6	24
2:05:00	41	17,6	23
2:05:10	41	17,6	23
2:05:20	41	17,5	25
2:05:30	41	17,6	23
2:05:40	41	17,6	23
2:05:50	41	17,6	25
2:06:00	41	17,6	23
2:06:10	41	17,6	23
2:06:20	41	17,6	24
2:06:30	41	17,6	23
2:06:40	41	17,6	24
2:06:50	41	17,6	25
2:07:00	41	17,6	23
2:07:10	41	17,6	24
2:07:20	41	17,5	26
2:07:30	41	17,5	23
2:07:40	41	17,5	24
2:07:50	41	17,5	25
2:08:00	41	17,5	24
2:08:10	41	17,5	25
2:08:20	41	17,5	25
2:08:30	41	17,5	24
2:08:40	41	17,5	26
2:08:50	41	17,5	25
2:09:00	41	17,5	25
2:09:10	41	17,5	26
2:09:20	41	17,5	26
2:09:30	41	17,6	25
2:09:40	41	17,5	27
2:09:50	41	17,6	26
2:10:00	41	17,6	26
2:10:10	41	17,6	28
2:10:20	41	17,6	26
2:10:30	41	17,5	26
2:10:40	41	17,5	31
2:10:50	41	17,5	28
2:11:00	41	17,5	27
2:11:10	41	17,5	30
2:11:20	41	17,5	28
2:11:30	41	17,5	28
2:11:40	41	17,5	30
2:11:50	41	17,5	28
2:12:00	41	17,5	29
2:12:10	41	17,5	30
2:12:20	41	17,5	29
2:12:30	41	17,5	30
2:12:40	41	17,5	31
2:12:50	41	17,5	29
2:13:00	41	17,4	31
2:13:10	41	17,4	32
2:13:20	41	17,4	30
2:13:30	41	17,4	32
2:13:40	41	17,4	32
2:13:50	41	17,4	31
2:14:00	41	17,4	33
2:14:10	41	17,4	33
2:14:20	41	17,4	31
2:14:30	41	17,4	34
2:14:40	41	17,4	33
2:14:50	41	17,4	31
2:15:00	41	17,4	34
2:15:10	41	17,4	33
2:15:20	41	17,4	32
2:15:30	41	17,4	35
2:15:40	41	17,4	34
2:15:50	41	17,4	33
2:16:00	41	17,4	35
2:16:10	41	17,4	33
2:16:20	41	17,4	33
2:16:30	41	17,4	36
2:16:40	41	17,4	34
2:16:50	41	17,4	33
2:17:00	41	17,4	36
2:17:10	41	17,4	34
2:17:20	41	17,4	34
2:17:30	41	17,4	37
2:17:40	41	17,4	35
2:17:50	41	17,3	35
2:18:00	41	17,3	38
2:18:10	41	17,3	35
2:18:20	41	17,3	37
2:18:30	41	17,3	37
2:18:40	41	17,3	36
2:18:50	41	17,3	37
2:19:00	41	17,3	38
2:19:10	41	17,2	36
2:19:20	41	17,2	38
2:19:30	41	17,2	38
2:19:40	41	17,2	36
2:19:50	41	17,2	40
2:20:00	41	17,2	39
2:20:10	41	17,2	37
2:20:20	41	17,2	39
2:20:30	41	17,2	38
2:20:40	41	17,2	37
2:20:50	41	17,2	40
2:21:00	41	17,2	38
2:21:10	41	17,1	38
2:21:20	41	17,1	40
2:21:30	41	17,1	39
2:21:40	41	17,1	39
2:21:50	41	17,1	42
2:22:00	41	17,1	39
2:22:10	41	17,1	41
2:22:20	41	17,1	43
2:22:30	41	17,1	39
2:22:40	41	17,1	39
2:22:50	41	17,1	42
2:23:00	41	17,1	39
2:23:10	41	17,1	40
2:23:20	41	17,1	41
2:23:30	41	17,1	39
2:23:40	41	17,1	40
2:23:50	41	17,0	41
2:24:00	41	17,0	39
2:24:10	41	17,0	42
2:24:20	41	17,0	42
2:24:30	41	17,0	42
2:24:40	41	17,0	43
2:24:50	41	17,0	42
2:25:00	41	16,9	41
2:25:10	41	17,0	44
2:25:20	41	16,9	41
2:25:30	41	16,9	40
2:25:40	41	16,9	45
2:25:50	41	16,9	42
2:26:00	41	16,9	42
2:26:10	41	16,9	45
2:26:20	41	16,8	42
2:26:30	41	16,9	41
2:26:40	41	16,8	45
2:26:50	41	16,8	42
2:27:00	41	16,8	41
2:27:10	41	16,8	45
2:27:20	41	16,8	42
2:27:30	41	16,8	42
2:27:40	41	16,8	46
2:27:50	41	16,7	42
2:28:00	41	16,7	42
2:28:10	41	16,7	45
2:28:20	41	16,7	42
2:28:30	41	16,7	43
2:28:40	41	16,7	46
2:28:50	41	16,6	43
2:29:00	41	16,6	45
2:29:10	41	16,6	46
2:29:20	41	16,6	43
2:29:30	41	16,6	47
2:29:40	41	16,6	46
2:29:50	41	16,6	43
2:30:00	41	16,5	47
2:30:10	41	16,5	46
2:30:20	41	16,5	44
2:30:30	41	16,5	47
2:30:40	41	16,5	46
2:30:50	41	16,5	44
2:31:00	41	16,5	49
2:31:10	41	16,5	46
2:31:20	41	16,4	45
2:31:30	41	16,4	49
2:31:40	41	16,4	47
2:31:50	41	16,4	45
2:32:00	41	16,4	49
2:32:10	41	16,4	46
2:32:20	41	16,4	46
2:32:30	41	16,4	49
2:32:40	41	16,4	47
2:32:50	41	16,3	46
2:33:00	41	16,3	50
2:33:10	41	16,3	47
2:33:20	41	16,3	49
2:33:30	41	16,3	50
2:33:40	41	16,3	48
2:33:50	41	16,3	49
2:34:00	41	16,3	51
2:34:10	41	16,3	48
2:34:20	41	16,3	49
2:34:30	41	16,3	53
2:34:40	41	16,2	49
2:34:50	41	16,2	50
2:35:00	41	16,2	52
2:35:10	41	16,2	49
2:35:20	41	16,2	52
2:35:30	41	16,2	53
2:35:40	41	16,2	51
2:35:50	41	16,2	54
2:36:00	41	16,2	54
2:36:10	41	16,2	51
2:36:20	41	16,2	55
2:36:30	41	16,2	54
2:36:40	41	16,2	53
2:36:50	41	16,2	56
2:37:00	41	16,1	55
2:37:10	41	16,2	54
2:37:20	41	16,2	57
2:37:30	41	16,2	55
2:37:40	41	16,2	56
2:37:50	41	16,2	59
2:38:00	41	16,2	56
2:38:10	41	16,2	57
2:38:20	41	16,2	60
2:38:30	41	16,2	57
2:38:40	41	16,2	58
2:38:50	41	16,2	60
2:39:00	41	16,2	57
2:39:10	41	16,2	58
2:39:20	41	16,1	59
2:39:30	41	16,1	56
2:39:40	41	16,1	58
2:39:50	41	16,1	59
2:40:00	41	16,1	56
2:40:10	41	16,1	58
2:40:20	41	16,1	58
2:40:30	41	16,1	56
2:40:40	41	16,1	59
2:40:50	41	16,1	58
2:41:00	41	16,2	57
2:41:10	41	16,2	60
2:41:20	41	16,2	57
2:41:30	41	16,2	57
2:41:40	41	16,2	59
2:41:50	41	16,2	56
2:42:00	41	16,2	56
2:42:10	41	16,2	59
2:42:20	41	16,2	56
2:42:30	41	16,2	57
2:42:40	41	16,2	60
2:42:50	41	16,1	56
2:43:00	41	16,1	57
2:43:10	41	16,1	60
2:43:20	41	16,1	57
2:43:30	41	16,1	58
2:43:40	41	16,1	60
2:43:50	41	16,1	58
2:44:00	41	16,0	59
2:44:10	41	16,0	60
2:44:20	41	16,0	58
2:44:30	41	16,0	60
2:44:40	41	16,0	61
2:44:50	41	16,0	59
2:45:00	41	16,0	61
2:45:10	41	16,0	60
2:45:20	41	16,0	58
2:45:30	41	15,9	61
2:45:40	41	15,9	60
2:45:50	41	15,9	59
2:46:00	41	15,9	61
2:46:10	41	15,9	60
2:46:20	41	15,9	59
2:46:30	41	15,9	62
2:46:40	41	15,9	59
2:46:50	41	15,8	59
2:47:00	41	15,8	62
2:47:10	41	15,8	59
2:47:20	41	15,8	59
2:47:30	41	15,8	62
2:47:40	41	15,8	60
2:47:50	41	15,8	62
2:48:00	41	15,8	63
2:48:10	41	15,8	60
2:48:20	41	15,7	61
2:48:30	41	15,7	63
2:48:40	41	15,7	61
2:48:50	41	15,7	62
2:49:00	41	15,7	63
2:49:10	41	15,7	61
2:49:20	41	15,7	63
2:49:30	41	15,7	64
2:49:40	41	15,7	61
2:49:50	41	15,7	63
2:50:00	41	15,6	63
2:50:10	41	15,6	62
2:50:20	41	15,6	64
2:50:30	41	15,6	64
2:50:40	41	15,6	63
2:50:50	41	15,6	66
2:51:00	41	15,6	64
2:51:10	41	15,6	63
2:51:20	41	15,6	67
2:51:30	41	15,6	64
2:51:40	41	15,6	65
2:51:50	41	15,6	68
2:52:00	41	15,5	65
2:52:10	41	15,5	65
2:52:20	41	15,5	68
2:52:30	41	15,5	65
2:52:40	41	15,5	65
2:52:50	41	15,5	68
2:53:00	41	15,5	65
2:53:10	41	15,5	67
2:53:20	41	15,5	68
2:53:30	41	15,5	66
2:53:40	41	15,5	68
2:53:50	41	15,5	68
2:54:00	41	15,5	66
2:54:10	41	15,4	68
2:54:20	41	15,4	68
2:54:30	41	15,4	67
2:54:40	41	15,4	70
2:54:50	41	15,4	68
2:55:00	41	15,4	67
2:55:10	41	15,4	70
2:55:20	41	15,4	68
2:55:30	41	15,4	67
2:55:40	41	15,4	71
2:55:50	41	15,4	69
2:56:00	41	15,4	69
2:56:10	41	15,3	72
2:56:20	41	15,3	69
2:56:30	41	15,3	69
2:56:40	41	15,3	72
2:56:50	41	15,3	69
2:57:00	41	15,3	69
2:57:10	41	15,3	72
2:57:20	41	15,3	71
