Repository: ProgWizer/parser

File: project-root/data/Data Acquisition/Data Acquisition/2021 year (353)/21-142.txt (part 1 of 3)
--Test Summary--
Full Path and File Name	
Instrument Name	SGSA/UCA
Instrument Type	Model 5265 SGSA/UCA
Instrument Serial Number	
Test Start Date	01.06.2021
Test Start Time	12:46:10
Test Stop Date	02.06.2021
Test Stop Time	12:47:04
Test Length	24:00:54
Final Sample Time Offset	24:00:30
Controller Schedule Name	
Sampling Period	30 seconds
Comments	
Information	WellID	
Information	Customer	
Information	EngName	
Information	CementClass	
Information	CementMfr	
Information	Additives	100G+5DART+0.6ChemCFL-443+0.1DispPCE
Information	Density	1900
Information	BHCT	72
Information	BHST	95
Information	FluidLoss	
Information	JobType	
Calculated Value	CS_50	1:40:30
Calculated Value	CS_500	4:05:30
Calculated Value	SGS_Initial	2:09:00
Calculated Value	SGS_Final	2:30:30
Calculated Value	CS_Time8h	13,71 MPa
Calculated Value	CS_Time12h	16,62 MPa
Calculated Value	Time_SGS_100lb/100ft2	2:11:00
Calculated Value	Time_SGS_500lb/100ft2	2:24:30
Calculated Value	CS_Time24h	20,17 MPa
Calculated Value	CS_Time48h	N/A
Calculated Curve	Compressive Strength	Compressive strength type B (more than 14 lb/gal)
Calculated Curve	Static Gel Strength	Static gel strength
Initial Temperature (°C)	29 °C
Final Temperature (°C)	96 °C
Initial Pressure (psi)	3649 psi
Final Pressure (psi)	4247 psi
Initial Transit Time (microsec/in)	14,23 microsec/in
Final Transit Time (microsec/in)	8,28 microsec/in
Initial Gel Value	5652
Final Gel Value	7767
Initial Compressive Strength (MPa)	0,00 MPa
Final Compressive Strength (MPa)	20,19 MPa
Initial Static Gel Strength (lb/100ft2)	20,9 lb/100ft2
Final Static Gel Strength (lb/100ft2)	ERROR
--Data--
Time (HH:MM:SS)	Temperature (°C)	Pressure (psi)	Transit Time (microsec/in)	Gel Value	Compressive Strength (MPa)	Static Gel Strength (lb/100ft2)
0:00:00	29	3649	14,23	5652	0,00	20,9
0:00:30	28	3583		5652		21,2
0:01:00	28	3533		5664		21,5
0:01:30	28	3492		5660		21,8
0:02:00	27	3456	15,96	5660	0,00	22,0
0:02:30	27	3424		5654		22,3
0:03:00	27	3393		5647		22,6
0:03:30	27	3364		5653		22,9
0:04:00	27	3339		5649		23,2
0:04:30	27	3321		5646		23,5
0:05:00	27	3313	16,01	5634	0,00	23,8
0:05:30	28	3313	16,01	5640	0,00	24,1
0:06:00	28	3323		5630		24,4
0:06:30	29	3338	16,03	5626	0,00	24,7
0:07:00	29	3355		5602		25,0
0:07:30	30	3373		5614		25,2
0:08:00	30	3388	16,01	5619	0,00	25,5
0:08:30	30	3401		5606		25,8
0:09:00	30	3412	15,98	5608	0,00	26,1
0:09:30	31	3423	16,00	5613	0,00	26,4
0:10:00	31	3435	16,00	5612	0,00	26,7
0:10:30	31	3449	15,99	5614	0,00	27,0
0:11:00	32	3468		5606		27,3
0:11:30	32	3491		5605		27,6
0:12:00	33	3520		5603		27,9
0:12:30	34	3553	15,94	5602	0,00	28,2
0:13:00	34	3588		5607		28,4
0:13:30	35	3624	15,93	5603	0,00	28,7
0:14:00	35	3658	15,93	5612	0,00	29,0
0:14:30	36	3690	15,92	5617	0,00	29,3
0:15:00	36	3722		5622		29,6
0:15:30	37	3752	15,88	5622	0,00	29,9
0:16:00	37	3782	15,88	5635	0,00	30,2
0:16:30	38	3815	15,87	5629	0,00	30,5
0:17:00	38	3850		5633		30,8
0:17:30	39	3887		5647		31,1
0:18:00	39	3926		5647		31,4
0:18:30	40	3966		5649		31,6
0:19:00	40	4007		5658		31,9
0:19:30	41	4048	15,78	5660	0,00	32,2
0:20:00	42	4090		5662		32,5
0:20:30	42	4131		5649		32,8
0:21:00	43	4176	15,76	5673	0,00	33,1
0:21:30	43	4222	15,74	5675	0,00	33,4
0:22:00	44	4271	15,73	5687	0,00	33,7
0:22:30	44	4323	15,72	5688	0,00	34,0
0:23:00	45	4377	15,70	5682	0,00	34,3
0:23:30	45	4431	15,69	5691	0,00	34,5
0:24:00	46	4486	15,67	5687	0,00	34,8
0:24:30	47	4543	15,65	5707	0,00	35,1
0:25:00	47	4601		5700		35,4
0:25:30	48	4661		5702		35,7
0:26:00	49	4719	15,61	5707	0,00	36,0
0:26:30	49	4772	9,18	5720	11,89	36,3
0:27:00	50	4820	15,59	5720	0,00	36,6
0:27:30	50	4863	15,57	5725	0,00	36,9
0:28:00	50	4903	15,56	5735	0,00	37,2
0:28:30	51	4946		5741		37,5
0:29:00	51	4997	15,52	5746	0,00	37,7
0:29:30	52	5059	15,51	5747	0,00	38,0
0:30:00	53	5127	15,50	5751	0,00	38,3
0:30:30	53	5200	15,50	5754	0,00	38,6
0:31:00	54	5272	15,49	5757	0,00	38,9
0:31:30	55	5342	15,46	5762	0,00	39,2
0:32:00	56	5408	15,41	5758	0,00	39,5
0:32:30	56	5466	15,43	5759	0,00	39,8
0:33:00	57	5518	15,42	5761	0,00	40,1
0:33:30	57	5561	15,41	5759	0,00	40,4
0:34:00	57	5604	8,73	5756	15,47	40,7
0:34:30	58	5655	15,39	5766	0,00	40,9
0:35:00	59	5718		5755		41,2
0:35:30	59	5790		5752		41,5
0:36:00	60	5866		5751		41,8
0:36:30	60	5937		5759		42,1
0:37:00	61	6002	15,32	5755	0,00	42,4
0:37:30	61	6059		5745		42,7
0:38:00	62	6123	15,30	5738	0,00	43,0
0:38:30	63	6190	15,31	5745	0,00	43,3
0:39:00	63	6263	15,29	5745	0,00	43,6
0:39:30	64	6338	15,29	5745	0,00	43,9
0:40:00	64	6411	15,27	5740	0,00	44,1
0:40:30	65	6479		5732		44,4
0:41:00	66	6544	15,22	5733	0,00	44,7
0:41:30	66	6611	15,22	5736	0,00	45,0
0:42:00	67	6679	15,21	5725	0,00	45,3
0:42:30	67	6751	15,22	5726	0,00	45,6
0:43:00	68	6823	15,20	5722	0,00	45,9
0:43:30	69	6896		5720		46,2
0:44:00	69	6963	15,17	5717	0,00	46,5
0:44:30	69	7023	15,16	5710	0,00	46,8
0:45:00	70	7076	15,15	5713	0,00	47,0
0:45:30	70	7121	15,14	5707	0,00	47,3
0:46:00	70	7160	15,14	5696	0,00	47,6
0:46:30	70	7199	15,13	5709	0,00	47,9
0:47:00	71	7241		5703		48,2
0:47:30	71	7287	15,14	5700	0,00	48,5
0:48:00	71	7334	15,13	5704	0,00	48,8
0:48:30	72	7376	15,12	5699	0,00	49,1
0:49:00	71	3090	15,10	5688	0,00	49,4
0:49:30	72	3781	15,36	5629	0,00	49,7
0:50:00	72	3839	15,44	5623	0,00	50,0
0:50:30	73	3891	15,49	5624	0,00	50,2
0:51:00	73	3935		5622		50,5
0:51:30	73	3973	15,53	5609	0,00	50,8
0:52:00	73	4005	15,50	5609	0,00	51,1
0:52:30	73	4031	15,51	5611	0,00	51,4
0:53:00	73	4053	15,50	5624	0,00	51,7
0:53:30	74	4071	14,43	5602	0,00	52,0
0:54:00	74	4086	15,51	5579	0,00	52,3
0:54:30	74	4097		5602		52,6
0:55:00	74	4104	15,47	5594	0,00	52,9
0:55:30	74	4111	15,48	5590	0,00	53,2
0:56:00	74	4117	15,50	5579	0,00	53,4
0:56:30	74	4127	15,49	5578	0,00	53,7
0:57:00	74	4137	15,49	5575	0,00	54,0
0:57:30	74	4149		5576		54,3
0:58:00	74	4160		5569		54,6
0:58:30	74	4171	15,48	5566	0,00	54,9
0:59:00	74	4179	15,49	5561	0,00	55,2
0:59:30	74	4186	15,49	5569	0,00	55,5
1:00:00	74	4191	15,47	5563	0,00	55,8
1:00:30	74	4194	15,32	5558	0,00	56,1
1:01:00	74	4199	15,41	5562	0,00	56,4
1:01:30	74	4203		5554		56,6
1:02:00	74	4209		5557		56,9
1:02:30	74	4215		5551		57,2
1:03:00	75	4223	15,49	5547	0,00	57,5
1:03:30	75	4230		5554		57,8
1:04:00	75	4237	15,49	5552	0,00	58,1
1:04:30	75	4241	15,49	5545	0,00	58,4
1:05:00	75	4246		5533		58,7
1:05:30	75	4250		5523		59,0
1:06:00	75	4255	15,48	5537	0,00	59,3
1:06:30	75	4260	15,47	5531	0,00	59,5
1:07:00	75	4265	15,48	5532	0,00	59,8
1:07:30	75	4268	15,49	5533	0,00	60,1
1:08:00	75	4272		5524		60,4
1:08:30	75	4276	15,48	5529	0,00	60,7
1:09:00	75	4281	15,47	5517	0,00	61,0
1:09:30	75	4286	6,23	5515	80,17	61,3
1:10:00	75	4290	15,48	5516	0,00	61,6
1:10:30	75	4294	15,48	5517	0,00	61,9
1:11:00	75	4299		5494		62,2
1:11:30	75	4304	15,48	5506	0,00	62,5
1:12:00	75	4309		5509		62,7
1:12:30	76	4314	15,46	5498	0,00	63,0
1:13:00	76	4319	15,48	5507	0,00	63,3
1:13:30	76	4323	15,48	5497	0,00	63,6
1:14:00	76	4327	15,46	5494	0,00	63,9
1:14:30	76	4328	15,47	5504	0,00	64,2
1:15:00	76	4329	15,47	5495	0,00	64,5
1:15:30	76	4330		5488		64,8
1:16:00	76	4332		5482		65,1
1:16:30	76	4336		5491		65,4
1:17:00	76	4341	15,47	5493	0,00	65,7
1:17:30	76	4346	15,47	5488	0,00	65,9
1:18:00	76	4352	15,49	5469	0,00	66,2
1:18:30	76	4356	15,47	5476	0,00	66,5
1:19:00	76	4361	15,47	5471	0,00	66,8
1:19:30	76	4364	15,47	5473	0,00	67,1
1:20:00	76	4367	15,47	5467	0,00	67,4
1:20:30	76	4369	15,46	5465	0,00	67,7
1:21:00	76	4372	15,47	5457	0,00	68,0
1:21:30	76	4375	15,47	5464	0,00	68,3
1:22:00	76	4379	15,47	5473	0,00	68,6
1:22:30	76	4384	15,47	5461	0,00	68,9
1:23:00	76	4389		5445		69,1
1:23:30	76	4395	15,45	5435	0,00	69,4
1:24:00	76	4400	15,46	5442	0,00	69,7
1:24:30	77	4404	13,63	5447	0,40	70,0
1:25:00	77	4407	15,49	5441	0,00	70,3
1:25:30	77	4409	14,33	5438	0,00	70,6
1:26:00	77	4412	14,73	5437	0,00	70,9
1:26:30	77	4415		5430		71,2
1:27:00	77	4419	15,04	5427	0,00	71,5
1:27:30	77	4423	15,27	5423	0,00	71,8
1:28:00	77	4428	15,37	5409	0,00	72,0
1:28:30	77	4433		5411		72,3
1:29:00	77	4438		5403		72,6
1:29:30	77	4442		5410		72,9
1:30:00	77	4446	15,46	5404	0,00	73,2
1:30:30	77	4450	15,47	5399	0,00	73,5
1:31:00	77	4453	15,47	5401	0,00	73,8
1:31:30	77	4455		5396		74,1
1:32:00	77	4458		5382		74,4
1:32:30	77	4460		5370		74,7
1:33:00	77	4464		5379		75,0
1:33:30	77	4469	15,50	5373	0,00	75,2
1:34:00	77	4473	15,48	5359	0,00	75,5
1:34:30	77	4478	15,48	5368	0,00	75,8
1:35:00	77	4482	15,48	5362	0,00	76,1
1:35:30	77	4487		5361		76,4
1:36:00	78	4491		5353		76,7
1:36:30	78	4494	15,49	5348	0,00	77,0
1:37:00	78	4497	15,49	5338	0,00	77,3
1:37:30	78	4499		5339		77,6
1:38:00	78	4502	15,49	5324	0,00	77,9
1:38:30	78	4505	15,49	5316	0,00	78,2
1:39:00	78	4509	15,48	5309	0,00	78,4
1:39:30	78	4513	15,48	5314	0,00	78,7
1:40:00	78	4517	6,33	5299	74,37	79,0
1:40:30	78	4520	13,43	5288	0,56	79,3
1:41:00	78	4523	15,48	5292	0,00	79,6
1:41:30	78	4529	15,48	5280	0,00	79,9
1:42:00	78	4553	15,49	5263	0,00	80,2
1:42:30	78	4573		5264		80,5
1:43:00	78	4591	15,50	5260	0,00	80,8
1:43:30	78	4607	15,49	5245	0,00	81,1
1:44:00	78	4622	15,49	5242	0,00	81,4
1:44:30	78	4637	15,48	5239	0,00	81,6
1:45:00	78	4650	11,73	5231	2,61	81,9
1:45:30	78	4664	15,49	5221	0,00	82,2
1:46:00	78	4677	15,49	5211	0,00	82,5
1:46:30	78	4689	15,50	5197	0,00	82,8
1:47:00	79	4699	15,27	5194	0,00	83,1
1:47:30	79	4709	15,18	5184	0,00	83,4
1:48:00	79	4719	15,36	5175	0,00	83,7
1:48:30	79	4729	15,44	5166	0,00	84,0
1:49:00	79	4740		5146		84,3
1:49:30	79	4751	15,48	5133	0,00	84,5
1:50:00	79	4762	15,48	5125	0,00	84,8
1:50:30	79	4772		5107		85,1
1:51:00	79	4782	15,48	5102	0,00	85,4
1:51:30	79	4791	15,50	5090	0,00	85,7
1:52:00	79	4799	15,51	5064	0,00	86,0
1:52:30	79	4807	15,53	5059	0,00	86,3
1:53:00	79	4815	15,52	5056	0,00	86,6
1:53:30	79	4822	15,49	5021	0,00	86,9
1:54:00	79	4829	15,50	5011	0,00	87,2
1:54:30	79	4836	15,50	4999	0,00	87,5
1:55:00	79	4843	15,51	4970	0,00	87,7
1:55:30	79	4851	15,52	4957	0,00	88,0
1:56:00	79	4858	15,53	4937	0,00	88,3
1:56:30	79	4865	15,54	4925	0,00	88,6
1:57:00	79	4873	15,53	4915	0,00	88,9
1:57:30	79	4881	15,54	4893	0,00	89,2
1:58:00	80	4888	15,30	4876	0,00	89,5
1:58:30	80	4895	15,45	4852	0,00	89,8
1:59:00	80	4901	15,50	4831	0,00	90,1
1:59:30	80	4908	15,59	4818	0,00	90,4
2:00:00	80	4914		4782		90,7
2:00:30	80	4920	15,60	4768	0,00	90,9
2:01:00	80	4926	15,59	4747	0,00	91,2
2:01:30	80	4931	14,33	4730	0,00	91,5
2:02:00	80	4936	10,93	4682	4,31	91,8
2:02:30	80	4943	15,62	4694	0,00	92,1
2:03:00	80	4949	15,61	4651	0,00	92,4
2:03:30	80	4956	15,62	4626	0,00	92,7
2:04:00	80	4962	15,62	4605	0,00	93,0
2:04:30	80	4968	15,62	4574	0,00	93,3
2:05:00	80	4972	15,63	4596	0,00	93,6
2:05:30	80	4975		4555		93,9
2:06:00	80	4978	15,53	4550	0,00	94,1
2:06:30	80	4980	15,59	4569	0,00	94,4
2:07:00	80	4981	15,70	4540	0,00	94,7
2:07:30	80	4982		4557		95,0
2:08:00	80	4984		4541		95,3
2:08:30	80	4987	15,72	4547	0,00	95,6
2:09:00	81	4989	15,72	4542	0,00	95,9
2:09:30	81	4992	15,72	4578	0,00	101,1
2:10:00	81	4994	15,73	4564	0,00	99,0
2:10:30	81	4995	15,73	4571	0,00	100,2
2:11:00	81	4996		4582		101,8
2:11:30	81	4994	15,73	4580	0,00	101,4
2:12:00	81	4992	15,75	4572	0,00	100,2
2:12:30	81	4989		4559		98,4
2:13:00	81	4987	15,80	4533	0,00	94,5
2:13:30	81	4985	15,80	4580	0,00	101,5
2:14:00	81	4985	15,82	4508	0,00	91,0
2:14:30	81	4985	15,83	4482	0,00	87,3
2:15:00	81	4985	15,85	4440	0,00	81,7
2:15:30	81	4986		4412		77,9
2:16:00	81	4987	15,89	4447	0,00	82,6
2:16:30	81	4986	15,89	4500	0,00	89,9
2:17:00	81	4985	15,90	4558	0,00	98,3
2:17:30	81	4984	15,91	4644	0,00	111,3
2:18:00	81	4982	15,45	4700	0,00	120,3
2:18:30	81	4980		4800		137,3
2:19:00	82	4978	15,95	4885	0,00	152,9
2:19:30	82	4977	15,94	4972	0,00	169,9
2:20:00	82	4975	15,95	5075	0,00	191,4
2:20:30	82	4977	7,13	5191	42,17	218,2
2:21:00	82	4977	15,99	5299	0,00	245,0
2:21:30	82	4977	15,98	5424	0,00	279,0
2:22:00	82	4976	16,00	5545	0,00	315,2
2:22:30	82	4975	16,00	5673	0,00	357,7
2:23:00	82	4973	16,00	5802	0,00	404,5
2:23:30	82	4971	16,01	5921	0,00	452,1
2:24:00	82	4970	16,02	6040	0,00	504,4
2:24:30	82	4969		6153		558,4
2:25:00	82	4968	16,04	6262	0,00	615,4
2:25:30	82	4968	16,04	6366	0,00	674,3
2:26:00	82	4967	16,06	6466	0,00	735,7
2:26:30	82	4966	16,06	6557	0,00	795,3
2:27:00	82	4964		6643		856,1
2:27:30	82	4962		6718		912,6
2:28:00	82	4959	16,05	6760	0,00	945,0
2:28:30	82	4955	16,05	6832	0,00	1004,3
2:29:00	82	4951	16,06	6897	0,00	1060,9
2:29:30	82	4948	16,06	6963	0,00	1120,3
2:30:00	83	4946	15,82	7015	0,00	1169,6
2:30:30	83	4944	15,96	7067	0,00	1220,9
2:31:00	83	4943	16,06	7117	0,00	
2:31:30	83	4941		7160		
2:32:00	83	4940	16,06	7194	0,00	
2:32:30	83	4938	16,06	7235	0,00	
2:33:00	83	4934	16,06	7273	0,00	
2:33:30	83	4929	16,06	7298	0,00	
2:34:00	83	4923	16,05	7327	0,00	
2:34:30	83	4917		7352		
2:35:00	83	4910		7380		
2:35:30	83	4904		7405		
2:36:00	83	4899	16,03	7422	0,00	
2:36:30	83	4894	16,02	7442	0,00	
2:37:00	83	4889	16,02	7458	0,00	
2:37:30	83	4884	16,01	7471	0,00	
2:38:00	83	4879	16,01	7485	0,00	
2:38:30	83	4874		7497		
2:39:00	83	4869	15,99	7508	0,00	
2:39:30	83	4863	15,98	7523	0,00	
2:40:00	84	4856	15,97	7530	0,00	
2:40:30	84	4849	15,94	7542	0,00	
2:41:00	84	4841	15,94	7549	0,00	
2:41:30	84	4833		7554		
2:42:00	84	4824		7556		
2:42:30	84	4815		7566		
2:43:00	84	4806	15,63	7569	0,00	
2:43:30	84	4796	15,76	7571	0,00	
2:44:00	84	4788	15,84	7574	0,00	
2:44:30	84	4780	15,84	7569	0,00	
2:45:00	84	4772	15,82	7573	0,00	
2:45:30	84	4763		7573		
2:46:00	84	4755		7567		
2:46:30	84	4744	15,75	7565	0,00	
2:47:00	84	4732		7563		
2:47:30	84	4720	15,71	7558	0,00	
2:48:00	84	4708		7549		
2:48:30	84	4695	15,66	7545	0,00	
2:49:00	84	4682		7533		
2:49:30	84	4668	15,35	7528	0,00	
2:50:00	84	4654	15,43	7526	0,00	
2:50:30	84	4639	15,50	7520	0,00	
2:51:00	85	4624	15,52	7507	0,00	
2:51:30	85	4608	15,51	7497	0,00	
2:52:00	85	4591	15,47	7490	0,00	
2:52:30	85	4574	15,45	7476	0,00	
2:53:00	85	4557	15,42	7467	0,00	
2:53:30	85	4539	15,40	7453	0,00	
2:54:00	85	4518	15,36	7439	0,00	
2:54:30	85	4497		7426		
2:55:00	85	4475		7415		
2:55:30	85	4453	15,23	7400	0,00	
2:56:00	85	4429	15,19	7389	0,00	
2:56:30	85	4404	8,13	7379	22,19	
2:57:00	85	4379	15,12	7365	0,00	
2:57:30	85	4354	15,10	7352	0,00	
2:58:00	85	4329	15,04	7342	0,00	
2:58:30	85	4303	15,02	7331	0,00	
2:59:00	85	4277		7321		
2:59:30	85	4252		7306		
3:00:00	85	4227	14,90	7298	0,00	
3:00:30	85	4202		7285		
3:01:00	86	4176	14,82	7277	0,00	
3:01:30	86	4150	14,79	7259	0,00	
3:02:00	86	4122	14,76	7247	0,00	
3:02:30	86	4094	14,68	7235	0,00	
3:03:00	86	4065		7223		
3:03:30	86	4035	14,62	7209	0,00	
3:04:00	86	4005	14,59	7199	0,00	
3:04:30	86	3977		7188		
3:05:00	86	3949	14,49	7180	0,00	
3:05:30	86	3920	14,46	7169	0,00	
3:06:00	86	3892	14,43	7159	0,00	
3:06:30	86	3863	14,37	7146	0,00	
3:07:00	86	3833	14,32	7137	0,00	
3:07:30	86	3804	14,31	7130	0,00	
3:08:00	86	3775	14,28	7126	0,00	
3:08:30	86	3746	14,24	7114	0,00	
3:09:00	86	3716	14,21	7105	0,01	
3:09:30	86	3687	14,17	7101	0,03	
3:10:00	86	3656	14,13	7096	0,06	
3:10:30	86	3625	14,09	7085	0,08	
3:11:00	86	3594	12,43	7080	1,57	
3:11:30	87	3564	13,99	7075	0,15	
3:12:00	87	3535	13,96	7068	0,16	
3:12:30	87	3507	13,95	7062	0,17	
3:13:00	87	3479	13,93	7057	0,19	
3:13:30	87	3453	13,90	7053	0,21	
3:14:00	87	3426	13,83	7045	0,26	
3:14:30	87	3399	13,81	7044	0,26	
3:15:00	87	3373	13,79	7036	0,28	
3:15:30	87	3346	13,75	7030	0,31	
3:16:00	87	3318	13,70	7026	0,34	
3:16:30	87	3292	13,68	7018	0,36	
3:17:00	87	3264	13,65	7014	0,38	
3:17:30	87	3236	13,63	7010	0,40	
3:18:00	87	3208	13,56	7004	0,45	
3:18:30	87	3181	13,31	7002	0,65	
3:19:00	87	3154	13,42	7001	0,56	
3:19:30	87	3129	13,45	6992	0,53	
3:20:00	87	3104	13,44	6994	0,54	
3:20:30	87	3081	13,41	6989	0,57	
3:21:00	87	3058	13,39	6984	0,58	
3:21:30	87	3034		6981		
3:22:00	88	3011		6980		
3:22:30	88	2986		6979		
3:23:00	88	2962	13,26	6979	0,70	
3:23:30	88	2938		6977		
3:24:00	88	2914	13,21	6976	0,74	
3:24:30	88	2891	13,19	6969	0,75	
3:25:00	88	2868	13,17	6968	0,78	
3:25:30	88	2845	13,12	6965	0,82	
3:26:00	88	2823		6967		
3:26:30	88	2802	13,07	6969	0,87	
3:27:00	88	2782	13,05	6965	0,88	
3:27:30	88	2762	13,03	6963	0,91	
3:28:00	88	2744	13,01	6964	0,93	
3:28:30	88	2726	12,98	6958	0,95	
3:29:00	88	2709		6959		
3:29:30	88	2691	12,92	6956	1,02	
3:30:00	88	2672	12,90	6954	1,04	
3:30:30	88	2652	12,88	6950	1,06	
3:31:00	88	2631	12,85	6950	1,09	
3:31:30	88	2611	12,82	6945	1,11	
3:32:00	88	2592	12,81	6948	1,13	
3:32:30	88	2573	12,78	6946	1,16	
3:33:00	89	2556	12,75	6945	1,19	
3:33:30	89	2539	12,73	6941	1,22	
3:34:00	89	2524	12,70	6937	1,24	
3:34:30	89	2510	12,69	6944	1,25	
3:35:00	89	2496	12,67	6933	1,28	
3:35:30	89	2482	12,64	6932	1,31	
3:36:00	89	2468	12,62	6937	1,34	
3:36:30	89	2453	12,60	6933	1,36	
3:37:00	89	2438		6935		
3:37:30	89	2422		6929		
3:38:00	89	2407		6930		
3:38:30	89	2392		6924		
3:39:00	89	2378		6922		
3:39:30	89	2364	12,44	6918	1,55	
3:40:00	89	2351	12,43	6920	1,57	
3:40:30	89	2337	12,41	6918	1,60	
3:41:00	89	2325	12,38	6917	1,62	
3:41:30	89	2313	11,13	6917	3,82	
3:42:00	90	3668	12,32	6914	1,70	
3:42:30	90	3636	12,27	6915	1,77	
3:43:00	90	3612	12,21	6916	1,86	
3:43:30	90	3588	12,19	6909	1,88	
3:44:00	90	3566	12,18	6910	1,90	
3:44:30	90	3547	12,16	6907	1,93	
3:45:00	90	3532	12,14	6905	1,95	
3:45:30	90	3522	8,53	6905	17,42	
3:46:00	90	3513		6897		
3:46:30	90	3502	12,05	6889	2,08	
3:47:00	90	3489	12,04	6899	2,10	
3:47:30	90	3473		6915		
3:48:00	90	3454	11,99	6902	2,17	
3:48:30	90	3435	11,98	6909	2,20	
3:49:00	90	3417	11,95	6914	2,23	
3:49:30	90	3400	11,94	6916	2,26	
3:50:00	90	3387		6910		
3:50:30	90	3375	11,90	6912	2,32	
3:51:00	90	3364	11,88	6915	2,35	
3:51:30	90	3353	11,85	6910	2,39	
3:52:00	90	3341	11,83	6910	2,42	
3:52:30	91	3326	11,82	6913	2,45	
3:53:00	91	3311	11,80	6914	2,49	
3:53:30	91	3295	11,75	6914	2,56	
3:54:00	91	3279	11,74	6914	2,58	
3:54:30	91	3264		6914		
3:55:00	91	3250	11,71	6919	2,64	
3:55:30	91	3237	11,68	6915	2,69	
3:56:00	91	3224		6919		
3:56:30	91	3211	11,64	6927	2,75	
3:57:00	91	3199	11,64	6917	2,76	
3:57:30	91	3186		6925		
3:58:00	91	3173	11,61	6922	2,82	
3:58:30	91	3160	11,59	6923	2,85	
3:59:00	91	3146	11,58	6923	2,88	
3:59:30	91	3131	11,56	6927	2,91	
4:00:00	91	3116	11,54	6929	2,95	
4:00:30	91	3101	11,52	6930	2,98	
4:01:00	91	3085	11,50	6933	3,02	
4:01:30	91	3070	11,47	6930	3,07	
4:02:00	91	3053	11,46	6931	3,09	
4:02:30	91	3038	11,45	6938	3,12	
4:03:00	91	3023	11,43	6940	3,16	
4:03:30	91	3009	11,41	6940	3,19	
4:04:00	92	2995	11,40	6942	3,22	
4:04:30	92	2981	11,38	6946	3,27	
4:05:00	92	2965	11,22	6942	3,60	
4:05:30	92	2949	11,28	6945	3,47	
4:06:00	92	2931	11,30	6947	3,43	
4:06:30	92	2912	11,30	6949	3,42	
4:07:00	92	2892	11,28	6954	3,48	
4:07:30	92	2872	11,27	6953	3,49	
4:08:00	92	2854	11,26	6956	3,52	
4:08:30	92	2836	11,24	6959	3,56	
4:09:00	92	2818	11,23	6962	3,58	
4:09:30	92	2801	11,22	6964	3,61	
4:10:00	92	2785	11,20	6964	3,65	
4:10:30	92	2768	11,16	6968	3,73	
4:11:00	92	2751		6969		
4:11:30	92	3432	11,14	6969	3,78	
4:12:00	92	3402	11,12	6951	3,84	
4:12:30	92	3375	11,09	6950	3,90	
4:13:00	92	3347		6953		
4:13:30	92	3320	11,04	6959	4,04	
4:14:00	92	3296	11,03	6962	4,05	
4:14:30	92	3274	11,02	6958	4,06	
4:15:00	93	3253	10,99	6966	4,15	
4:15:30	93	3235	10,99	6970	4,15	
4:16:00	93	3216	10,98	6974	4,17	
4:16:30	93	3196	10,97	6971	4,20	
4:17:00	93	3174	10,96	6975	4,24	
4:17:30	93	3152	10,93	6982	4,30	
4:18:00	93	3129	10,93	6979	4,31	
4:18:30	93	3106	10,92	6984	4,34	
4:19:00	93	3083	10,91	6988	4,36	
4:19:30	93	3061	10,90	6991	4,39	
4:20:00	93	3040	10,87	6990	4,45	
4:20:30	93	3018		6996		
4:21:00	93	2996	10,84	6994	4,55	
4:21:30	93	2975	10,83	6994	4,57	
4:22:00	93	2954	10,82	6996	4,59	
4:22:30	93	2932	10,81	7001	4,63	
4:23:00	93	2910	10,79	7004	4,67	
4:23:30	93	2888	10,78	7004	4,71	
4:24:00	94	3564	10,77	6988	4,75	
4:24:30	94	3535	10,75	6987	4,80	
4:25:00	94	3507	10,71	6979	4,90	
4:25:30	94	3480	10,71	6993	4,91	
4:26:00	94	3456	10,70	7001	4,94	
4:26:30	94	3433		7010		
4:27:00	94	3413	10,67	7005	5,03	
4:27:30	94	3395	10,66	7011	5,05	
4:28:00	94	3377	10,65	7018	5,09	
4:28:30	94	3358	10,63	7021	5,14	
4:29:00	94	3338	10,63	7024	5,15	
4:29:30	94	3316	10,61	7029	5,20	
4:30:00	94	3293	10,60	7024	5,22	
4:30:30	94	3269	10,59	7037	5,25	
4:31:00	94	3246	10,58	7035	5,30	
4:31:30	94	3224	10,56	7038	5,34	
4:32:00	94	3205	10,55	7042	5,38	
4:32:30	94	3187	10,54	7042	5,43	
4:33:00	94	3169		7045		
4:33:30	94	3151		7048		
4:34:00	94	3132	10,50	7048	5,54	
4:34:30	95	3112	10,50	7056	5,56	
4:35:00	95	3092	10,49	7055	5,58	
4:35:30	95	3072	10,48	7060	5,61	
4:36:00	95	3052	10,47	7056	5,66	
4:36:30	95	3034	10,45	7060	5,71	
4:37:00	95	3016	10,44	7063	5,73	
4:37:30	95	2999	10,43	7062	5,77	
4:38:00	95	2982	10,43	7066	5,78	
4:38:30	95	2966	10,41	7068	5,85	
4:39:00	95	2948	10,40	7064	5,87	
4:39:30	95	2931	10,39	7069	5,92	
4:40:00	95	2914	10,38	7074	5,95	
4:40:30	95	2896	10,37	7073	5,97	
4:41:00	95	2878	10,36	7076	6,00	
4:41:30	95	2860	10,36	7075	6,03	
4:42:00	95	2842	6,98	7080	46,71	
4:42:30	95	2826	10,33	7078	6,14	
4:43:00	95	2810	10,32	7080	6,14	
4:43:30	95	2795	10,32	7086	6,15	
4:44:00	95	2781	10,32	7089	6,17	
4:44:30	95	2765	10,31	7087	6,20	
4:45:00	95	2748	10,30	7089	6,24	
4:45:30	95	2730	10,28	7090	6,28	
4:46:00	96	3422	10,26	7094	6,36	
4:46:30	96	3392	10,25	7019	6,42	
4:47:00	96	3366	10,24	7040	6,45	
4:47:30	96	3344	10,22	7066	6,51	
4:48:00	96	3328	10,22	7085	6,53	
4:48:30	96	3317	10,21	7090	6,56	
4:49:00	96	3309	10,21	7100	6,57	
4:49:30	96	3300	10,20	7105	6,60	
4:50:00	96	3289	10,19	7107	6,64	
4:50:30	96	3274	10,18	7115	6,68	
4:51:00	96	3256	10,17	7111	6,71	
4:51:30	96	3236	10,16	7115	6,74	
4:52:00	96	3213	10,15	7122	6,79	
4:52:30	96	3187	10,14	7120	6,83	
4:53:00	96	3159		7124		
4:53:30	96	3130	10,13	7123	6,88	
4:54:00	96	3099	10,12	7124	6,91	
4:54:30	96	3066	10,12	7129	6,91	
4:55:00	96	3033		7129		
4:55:30	95	2999	10,09	7133	7,02	
4:56:00	95	2967		7135		
4:56:30	95	2938		7136		
4:57:00	95	2911	10,07	7140	7,13	
4:57:30	95	2887	10,07	7140	7,12	
4:58:00	95	2865	10,06	7141	7,16	
4:58:30	95	2844	10,05	7146	7,19	
4:59:00	95	2822	10,04	7144	7,23	
4:59:30	95	2799	10,04	7144	7,25	
5:00:00	95	2775	10,03	7152	7,27	
5:00:30	95	2751	10,02	7146	7,30	
5:01:00	95	3442		7076		
5:01:30	95	3411	9,98	7116	7,48	
5:02:00	95	3382	9,98	7150	7,48	
5:02:30	95	3354		7155		
5:03:00	95	3329	9,97	7162	7,55	
5:03:30	95	3311	9,96	7161	7,57	
5:04:00	95	3297	9,95	7167	7,61	
5:04:30	95	3285	9,95	7170	7,62	
5:05:00	95	3273	9,94	7173	7,65	
5:05:30	95	3258	9,94	7172	7,67	
5:06:00	95	3240	9,94	7174	7,68	
5:06:30	95	3220	9,93	7175	7,72	
5:07:00	95	3198	9,92	7177	7,77	
5:07:30	95	3176		7181		
5:08:00	95	3154	9,91	7179	7,79	
5:08:30	95	3134	9,90	7184	7,84	
5:09:00	95	3117	9,89	7184	7,87	
5:09:30	95	3102	9,89	7186	7,90	
5:10:00	95	3090		7189		
5:10:30	95	3077	9,87	7190	7,96	
5:11:00	95	3064	9,87	7193	7,98	
5:11:30	95	3050	9,86	7188	8,01	
5:12:00	95	3034	9,85	7194	8,06	
5:12:30	95	3017	9,85	7198	8,07	
5:13:00	95	3000	9,84	7197	8,10	
5:13:30	95	2984	9,84	7201	8,11	
5:14:00	95	2969	9,84	7200	8,13	
5:14:30	95	2954	9,83	7200	8,15	
5:15:00	95	2940	9,83	7206	8,18	
5:15:30	95	2927	9,82	7204	8,21	
5:16:00	95	2914	9,82	7207	8,22	
5:16:30	95	2900	9,81	7210	8,25	
5:17:00	95	2887	9,81	7213	8,27	
5:17:30	95	2874	9,80	7211	8,31	
5:18:00	95	2861	9,80	7214	8,32	
5:18:30	95	2848	9,79	7217	8,36	
5:19:00	95	2835	9,79	7216	8,37	
5:19:30	95	2822		7221		
5:20:00	95	2809	9,76	7225	8,50	
5:20:30	95	2795	9,76	7223	8,49	
5:21:00	95	2782	9,76	7226	8,50	
5:21:30	95	2770	9,76	7225	8,51	
5:22:00	95	2758		7226		
5:22:30	95	2746		7236		
5:23:00	95	2734	9,74	7233	8,62	
5:23:30	95	3438	9,73	7194	8,64	
5:24:00	95	3418	9,72	7214	8,70	
5:24:30	95	3398	9,71	7237	8,72	
5:25:00	95	3379	9,71	7250	8,75	
5:25:30	95	3363	9,71	7253	8,76	
5:26:00	95	3350	9,69	7257	8,82	
5:26:30	95	3340	9,69	7261	8,84	
5:27:00	95	3333	9,69	7264	8,85	
5:27:30	95	3326	9,68	7263	8,87	
5:28:00	96	3317	9,68	7263	8,89	
5:28:30	95	3305	9,67	7269	8,94	
5:29:00	95	3290		7270		
5:29:30	95	3274		7269		
5:30:00	95	3256	9,66	7273	9,01	
5:30:30	95	3241	9,65	7270	9,03	
5:31:00	95	3227	9,65	7274	9,05	
5:31:30	95	3215	9,64	7278	9,08	
5:32:00	95	3205	9,64	7276	9,11	
5:32:30	95	3196	9,64	7281	9,12	
5:33:00	96	3186	9,63	7281	9,14	
5:33:30	96	3175	9,63	7282	9,16	
5:34:00	96	3163	9,63	7284	9,17	
5:34:30	96	3149	9,62	7285	9,20	
5:35:00	96	3136	9,62	7284	9,21	
5:35:30	96	3123	9,61	7288	9,24	
5:36:00	95	3110	9,61	7289	9,27	
5:36:30	96	3099		7288		
5:37:00	96	3088	9,60	7293	9,33	
5:37:30	96	3079	9,60	7294	9,32	
5:38:00	96	3069	9,59	7296	9,34	
5:38:30	96	3058	9,58	7292	9,44	
5:39:00	96	3046	9,58	7297	9,42	
5:39:30	96	3034	9,58	7297	9,43	
5:40:00	96	3021	9,58	7298	9,44	
5:40:30	96	3008	9,57	7300	9,47	
5:41:00	96	2997	9,56	7303	9,51	
5:41:30	96	2986	9,56	7304	9,54	
5:42:00	96	2977	9,56	7307	9,55	
5:42:30	96	2967	9,55	7303	9,56	
5:43:00	96	2957		7306		
5:43:30	96	2946	9,54	7310	9,61	
5:44:00	96	2934	9,54	7307	9,61	
5:44:30	96	2923	9,54	7313	9,64	
5:45:00	96	2911	9,54	7311	9,66	
5:45:30	96	2901	9,54	7314	9,66	
5:46:00	96	2890	9,53	7314	9,68	
5:46:30	96	2880	9,53	7314	9,70	
5:47:00	96	2871	9,52	7318	9,72	
5:47:30	96	2861	9,52	7315	9,75	
5:48:00	96	2850	9,52	7321	9,75	
5:48:30	96	2840	9,51	7319	9,78	
5:49:00	96	2829	9,51	7324	9,79	
5:49:30	96	2818	9,51	7322	9,81	
5:50:00	96	2808	9,50	7327	9,84	
5:50:30	96	2798	9,50	7326	9,85	
5:51:00	96	2788	9,50	7329	9,86	
5:51:30	96	2779	9,50	7328	9,86	
5:52:00	96	2769		7331		
5:52:30	96	2759	9,48	7331	9,95	
5:53:00	96	2749	9,48	7329	9,95	
5:53:30	96	2737	9,48	7333	9,97	
5:54:00	96	3451	9,47	7313	10,02	
5:54:30	96	3434	9,46	7346	10,09	
5:55:00	96	3416	9,45	7369	10,14	
5:55:30	96	3399	9,45	7371	10,17	
5:56:00	96	3385	9,45	7371	10,16	
5:56:30	96	3372	9,44	7373	10,19	
5:57:00	96	3363	9,44	7376	10,22	
5:57:30	96	3357	9,44	7376	10,21	
5:58:00	96	3350	9,44	7376	10,23	
5:58:30	96	3342	9,43	7373	10,26	
5:59:00	96	3331	9,43	7374	10,28	
5:59:30	96	3318	9,42	7371	10,30	
6:00:00	96	3303	9,42	7370	10,33	
6:00:30	96	3289	9,42	7373	10,32	
6:01:00	96	3275		7375		
6:01:30	96	3264	9,42	7375	10,35	
6:02:00	96	3254	9,42	7375	10,35	
6:02:30	96	3246	9,41	7376	10,39	
6:03:00	96	3238	9,41	7374	10,39	
6:03:30	96	3229	9,40	7377	10,42	
6:04:00	96	3219	9,40	7377	10,43	
6:04:30	96	3207	9,40	7381	10,43	
6:05:00	96	3195	9,39	7374	10,48	
6:05:30	96	3184	9,39	7374	10,48	
6:06:00	96	3173	9,39	7377	10,50	
6:06:30	96	3162	9,39	7381	10,53	
6:07:00	96	3152		7382		
6:07:30	96	3143	9,38	7382	10,56	
6:08:00	96	3134	9,38	7380	10,58	
6:08:30	96	3126	9,37	7380	10,60	
6:09:00	96	3116	9,37	7385	10,64	
6:09:30	96	3106	9,36	7379	10,68	
6:10:00	96	3095	9,36	7383	10,70	
6:10:30	96	3084	9,36	7385	10,68	
6:11:00	96	3072	9,36	7382	10,72	
6:11:30	96	3061	9,35	7386	10,75	
6:12:00	96	3052	9,35	7384	10,74	
6:12:30	96	3044	9,35	7389	10,76	
6:13:00	96	3037	9,35	7390	10,77	
6:13:30	96	3031	9,35	7389	10,78	
6:14:00	96	3024	9,34	7387	10,80	
6:14:30	96	3017	9,34	7390	10,82	
6:15:00	96	3008	9,34	7388	10,82	
6:15:30	96	2997	9,34	7392	10,84	
6:16:00	96	2983	9,33	7392	10,87	
6:16:30	96	2969	9,33	7392	10,88	
6:17:00	96	2954	9,33	7393	10,89	
6:17:30	96	2940	9,32	7392	10,91	
6:18:00	96	2927	9,32	7396	10,92	
6:18:30	96	2916	9,32	7396	10,92	
6:19:00	96	3683	9,32	7395	10,94	
6:19:30	96	3621		7414		
6:20:00	96	3607		7423		
6:20:30	96	3595	9,30	7449	11,08	
6:21:00	96	3586	9,30	7459	11,08	
6:21:30	96	3579	9,29	7463	11,11	
6:22:00	96	3574	9,29	7460	11,12	
6:22:30	96	3570	9,29	7465	11,13	
6:23:00	96	3563	9,29	7467	11,16	
6:23:30	96	3555	9,28	7470	11,17	
6:24:00	96	3544	7,93	7467	25,12	
6:24:30	96	3530	9,27	7466	11,24	
6:25:00	96	3515	9,27	7464	11,25	
6:25:30	96	3497	9,27	7459	11,28	
6:26:00	96	3481		7457		
6:26:30	96	3467		7455		
6:27:00	96	3455	9,25	7450	11,39	
6:27:30	96	3445	9,25	7455	11,37	
6:28:00	96	3437	9,25	7457	11,37	
6:28:30	96	3430	9,25	7452	11,37	
6:29:00	96	3422		7449		
6:29:30	96	3412		7454		
6:30:00	96	3402		7448		
6:30:30	96	3391	9,24	7450	11,43	
6:31:00	96	3380	9,24	7448	11,44	
6:31:30	96	3369	9,24	7453	11,46	
6:32:00	96	3360	9,24	7449	11,49	
6:32:30	96	3351	9,24	7448	11,48	
6:33:00	96	3343	9,24	7448	11,48	
6:33:30	96	3335	9,24	7451	11,49	
6:34:00	96	3327	9,23	7448	11,51	
6:34:30	96	3318	9,23	7448	11,52	
6:35:00	96	3308	9,23	7451	11,54	
6:35:30	96	3298	9,23	7446	11,55	
6:36:00	96	3289	9,22	7447	11,57	
6:36:30	96	3281	9,22	7448	11,60	
6:37:00	96	3274	9,22	7446	11,61	
6:37:30	96	3266	9,22	7446	11,61	
6:38:00	96	3257	9,21	7449	11,64	
6:38:30	96	3249	9,21	7449	11,63	
6:39:00	96	3241	9,21	7448	11,64	
6:39:30	96	3233	9,21	7451	11,66	
6:40:00	96	3225	9,21	7449	11,68	
6:40:30	96	3217	9,21	7446	11,68	
6:41:00	96	3211	9,21	7449	11,68	
6:41:30	96	3202	9,20	7447	11,73	
6:42:00	96	3194	9,20	7452	11,73	
6:42:30	96	3187		7450		
6:43:00	96	3179		7449		
6:43:30	96	3171	9,18	7447	11,84	
6:44:00	96	3163	9,18	7448	11,84	
6:44:30	96	3155	9,19	7450	11,80	
6:45:00	96	3146	9,18	7451	11,84	
6:45:30	96	3138	9,18	7452	11,84	
6:46:00	96	3129	9,18	7450	11,86	
6:46:30	96	3121	9,17	7452	11,92	
6:47:00	96	3113	9,17	7453	11,93	
6:47:30	96	3106	9,17	7455	11,95	
6:48:00	96	3099	9,17	7455	11,96	
6:48:30	96	3091	7,33	7453	36,90	
6:49:00	96	3083	9,16	7455	11,99	
6:49:30	96	3075	9,16	7455	12,01	
6:50:00	96	3067	9,16	7452	12,03	
6:50:30	96	3059	9,15	7455	12,07	
6:51:00	96	3051		7452		
6:51:30	96	3042	9,15	7453	12,10	
6:52:00	96	3034	9,15	7455	12,08	
6:52:30	96	3025	9,15	7452	12,08	
6:53:00	96	3017	9,15	7459	12,10	
6:53:30	96	3009	9,15	7456	12,10	
6:54:00	96	3002	9,15	7459	12,10	
6:54:30	96	2994	9,14	7457	12,12	
6:55:00	96	2987	9,14	7457	12,12	
6:55:30	96	2980	9,14	7462	12,14	
6:56:00	96	2973	9,14	7463	12,13	
6:56:30	96	2965	9,14	7464	12,15	
6:57:00	96	2957	9,14	7463	12,17	
6:57:30	96	2948	9,13	7466	12,18	
6:58:00	96	2940	9,13	7467	12,21	
6:58:30	96	2932	9,13	7469	12,23	
6:59:00	96	2924	9,13	7470	12,21	
6:59:30	96	2917	9,13	7473	12,20	
7:00:00	96	2910	9,13	7474	12,21	
7:00:30	96	2902	9,13	7476	12,22	
7:01:00	96	2895	9,13	7477	12,24	
7:01:30	96	2887	9,12	7475	12,25	
7:02:00	96	2879	9,12	7478	12,28	
7:02:30	96	2871	9,12	7477	12,27	
7:03:00	96	2864	9,12	7482	12,28	
7:03:30	96	2856	9,12	7482	12,31	
7:04:00	96	2849	9,11	7483	12,34	
7:04:30	96	2842	9,11	7486	12,33	
7:05:00	96	2834	9,11	7487	12,33	
7:05:30	96	2827	9,11	7487	12,35	
7:06:00	96	2820	9,11	7486	12,38	
7:06:30	96	2813	9,11	7489	12,39	
7:07:00	96	2805	9,11	7488	12,38	
7:07:30	96	2798	9,11	7489	12,38	
7:08:00	96	2790	9,10	7491	12,42	
7:08:30	96	2782	9,09	7493	12,46	
7:09:00	96	2775	9,09	7493	12,48	
7:09:30	96	2767	9,10	7497	12,46	
7:10:00	96	2760	9,09	7495	12,47	
7:10:30	96	2753	9,09	7495	12,48	
7:11:00	96	2746	9,09	7499	12,50	
7:11:30	96	2738		7503		
7:12:00	96	2731	9,09	7502	12,51	
7:12:30	96	2724	9,07	7506	12,61	
7:13:00	96	3454	9,08	7535	12,60	
7:13:30	96	3440	9,07	7548	12,66	
7:14:00	96	3425	9,06	7535	12,70	
7:14:30	96	3409	9,06	7528	12,73	
7:15:00	96	3394	9,06	7520	12,75	
7:15:30	96	3380	9,06	7519	12,75	
7:16:00	96	3368	9,06	7519	12,75	
7:16:30	96	3360	9,06	7519	12,75	
7:17:00	96	3352	9,05	7511	12,77	
7:17:30	96	3345	9,05	7511	12,81	
7:18:00	96	3337	9,05	7511	12,81	
7:18:30	96	3330	9,05	7511	12,80	
7:19:00	96	3321	9,05	7506	12,81	
7:19:30	96	3312	9,05	7506	12,81	
7:20:00	96	3302	9,04	7504	12,84	
7:20:30	96	3293	9,04	7506	12,85	
7:21:00	96	3283	9,04	7502	12,86	
7:21:30	96	3273	9,04	7502	12,85	
7:22:00	96	3264	9,04	7506	12,86	
7:22:30	96	3256	9,04	7501	12,88	
7:23:00	96	3248	9,04	7499	12,87	
7:23:30	96	3241	9,04	7501	12,88	
7:24:00	96	3235	9,04	7503	12,90	
7:24:30	96	3228	9,03	7503	12,92	
7:25:00	96	3222	9,03	7499	12,95	
7:25:30	96	3215	9,03	7500	12,93	
7:26:00	96	3208	8,84	7501	14,46	
7:26:30	96	3200	8,94	7503	13,62	
7:27:00	96	3192	8,99	7500	13,26	
7:27:30	96	3184	9,01	7505	13,11	
7:28:00	96	3177		7507		
7:28:30	96	3169	9,02	7506	12,99	
7:29:00	96	3163	9,02	7507	13,00	
7:29:30	96	3156	9,02	7508	13,02	
7:30:00	96	3149	9,02	7511	13,04	
7:30:30	96	3143	9,02	7513	13,05	
7:31:00	96	3135	9,01	7510	13,06	
7:31:30	96	3128	9,01	7515	13,07	
7:32:00	96	3121	9,01	7516	13,10	
7:32:30	96	3114	9,01	7513	13,07	
7:33:00	96	3106	9,01	7519	13,08	
7:33:30	96	3100	9,01	7520	13,07	
7:34:00	96	3093	9,01	7519	13,10	
7:34:30	96	3086	9,01	7521	13,11	
7:35:00	96	3080	9,01	7521	13,11	
7:35:30	96	3073	9,00	7524	13,14	
7:36:00	96	3066	9,00	7523	13,16	
7:36:30	96	3060	9,00	7524	13,14	
7:37:00	96	3053	9,00	7524	13,17	
7:37:30	96	3046	9,00	7526	13,18	
7:38:00	96	3039	9,00	7524	13,18	
7:38:30	96	3032	9,00	7527	13,19	
7:39:00	96	3026	8,99	7529	13,23	
7:39:30	96	3019	8,99	7528	13,22	
7:40:00	96	3012	8,99	7530	13,23	
7:40:30	96	3006	8,99	7532	13,25	
7:41:00	96	2999	8,99	7532	13,25	
7:41:30	96	2992	8,99	7533	13,27	
7:42:00	96	2986	8,99	7534	13,28	
7:42:30	96	2980	8,98	7536	13,29	
7:43:00	96	2974	8,98	7536	13,30	
7:43:30	96	2969	8,98	7538	13,33	
7:44:00	96	2962	8,98	7538	13,32	
7:44:30	96	2956	8,98	7540	13,35	
7:45:00	96	2948	8,97	7540	13,38	
7:45:30	96	2941	8,97	7536	13,41	
7:46:00	96	2934	8,97	7542	13,39	
7:46:30	96	2928	8,97	7542	13,38	
7:47:00	96	2922	8,97	7544	13,40	
7:47:30	96	2916	8,97	7544	13,42	
7:48:00	96	2910	8,96	7542	13,44	
7:48:30	96	2904	8,96	7546	13,47	
7:49:00	96	2897	8,96	7543	13,50	
7:49:30	96	2890	8,96	7545	13,50	
7:50:00	96	2884		7547		
7:50:30	96	2877	8,95	7549	13,57	
7:51:00	96	2871		7551		
7:51:30	96	2864	8,95	7551	13,54	
7:52:00	96	2858	8,95	7553	13,53	
7:52:30	96	2853	8,95	7549	13,54	
7:53:00	96	2848	8,95	7550	13,56	
7:53:30	96	2841	8,95	7553	13,54	
7:54:00	96	2835	8,95	7555	13,55	
7:54:30	96	2829	8,95	7553	13,57	
7:55:00	96	2822	8,95	7557	13,59	
7:55:30	96	2816	8,95	7556	13,58	
7:56:00	96	2809		7557		
7:56:30	96	3551	8,94	7526	13,62	
7:57:00	96	3535	8,94	7578	13,66	
7:57:30	96	3523	8,93	7592	13,68	
7:58:00	96	3509	8,93	7585	13,70	
7:58:30	96	3497	8,93	7585	13,69	
7:59:00	96	3487	8,93	7579	13,71	
7:59:30	96	3478	8,93	7573	13,71	
8:00:00	96	3471	8,93	7572	13,71	
8:00:30	96	3466		7570		
8:01:00	96	3462	8,93	7570	13,73	
8:01:30	96	3458	8,92	7564	13,76	
8:02:00	96	3452	8,92	7563	13,76	
8:02:30	96	3446	8,92	7563	13,77	
8:03:00	96	3438	8,92	7561	13,76	
8:03:30	96	3429	8,92	7560	13,78	
8:04:00	96	3421	8,92	7553	13,80	
8:04:30	96	3413	8,92	7553	13,79	
8:05:00	96	3407		7553		
8:05:30	96	3402	8,91	7551	13,87	
8:06:00	96	3397	8,91	7554	13,84	
8:06:30	96	3392	8,91	7551	13,85	
8:07:00	96	3387		7548		
8:07:30	96	3382		7547		
8:08:00	96	3376		7547		
8:08:30	96	3368	8,91	7543	13,88	
8:09:00	96	3361	8,91	7541	13,88	
8:09:30	96	3353	8,91	7541	13,88	
8:10:00	96	3347	8,91	7544	13,89	
8:10:30	96	3342	8,91	7545	13,87	
8:11:00	96	3337	8,91	7546	13,87	
8:11:30	96	3333	8,91	7547	13,89	
8:12:00	96	3329	8,91	7547	13,91	
8:12:30	96	3324	8,91	7549	13,92	
8:13:00	96	3318	8,90	7546	13,95	
8:13:30	96	3312	8,90	7551	13,95	
8:14:00	96	3305		7551		
8:14:30	96	3298	8,89	7550	14,04	
8:15:00	96	3292	8,89	7548	14,01	
8:15:30	96	3286	8,90	7551	14,00	
8:16:00	96	3281	8,90	7554	14,00	
8:16:30	96	3276	8,89	7556	14,00	
8:17:00	96	3271	8,89	7555	14,01	
8:17:30	96	3267	8,89	7553	14,02	
8:18:00	96	3261	8,89	7558	14,02	
8:18:30	96	3255	8,89	7557	14,03	
8:19:00	96	3248	8,89	7558	14,05	
8:19:30	96	3242		7559		
8:20:00	96	3235	8,88	7557	14,11	
8:20:30	96	3229	8,88	7559	14,11	
8:21:00	96	3224	8,88	7563	14,12	
8:21:30	96	3218	8,88	7562	14,13	
8:22:00	96	3213	8,88	7561	14,13	
8:22:30	96	3208	8,88	7563	14,12	
8:23:00	96	3203	8,88	7565	14,14	
8:23:30	96	3197	8,88	7567	14,15	
8:24:00	96	3191	8,87	7566	14,20	
8:24:30	96	3185	8,87	7569	14,20	
8:25:00	96	3180	8,87	7568	14,22	
8:25:30	96	3173	8,87	7566	14,20	
8:26:00	96	3167	8,87	7570	14,22	
8:26:30	96	3161	8,87	7567	14,22	
8:27:00	96	3157	8,87	7570	14,23	
8:27:30	96	3152	8,87	7569	14,24	
8:28:00	96	3148	8,87	7572	14,24	
8:28:30	96	3143	8,86	7572	14,27	
8:29:00	96	3137	8,86	7573	14,30	
8:29:30	96	3131	8,86	7575	14,31	
8:30:00	96	3125	8,86	7578	14,30	
8:30:30	96	3119	8,86	7574	14,30	
8:31:00	96	3112	8,86	7576	14,30	
8:31:30	96	3107	8,86	7578	14,33	
8:32:00	96	3101	8,85	7579	14,33	
8:32:30	96	3096	8,85	7579	14,35	
8:33:00	96	3090	8,85	7578	14,35	
8:33:30	96	3085		7581		
8:34:00	96	3079	8,85	7582	14,38	
8:34:30	96	3073	8,85	7581	14,37	
8:35:00	96	3068	8,84	7581	14,43	
8:35:30	96	3062	8,85	7580	14,39	
8:36:00	96	3058	8,85	7580	14,38	
8:36:30	96	3053	8,85	7583	14,39	
8:37:00	96	3047		7585		
8:37:30	96	3042	8,85	7586	14,39	
8:38:00	96	3036	8,85	7585	14,40	
8:38:30	96	3030	8,85	7585	14,40	
8:39:00	96	3023	8,85	7587	14,40	
8:39:30	96	3015	8,85	7589	14,41	
8:40:00	96	3006		7590		
8:40:30	96	2998	8,84	7592	14,44	
8:41:00	96	2992	8,84	7591	14,43	
8:41:30	96	2986	8,84	7591	14,48	
8:42:00	96	2981	8,84	7594	14,45	
8:42:30	96	2977		7593		
8:43:00	96	2972	8,84	7594	14,48	
8:43:30	96	2968	8,84	7593	14,48	
8:44:00	96	2961	8,84	7596	14,46	
8:44:30	96	2954	8,84	7597	14,45	
8:45:00	96	2947	8,84	7598	14,45	
8:45:30	96	2940	8,84	7597	14,46	
8:46:00	96	2934	8,84	7596	14,48	
8:46:30	96	2929	8,84	7599	14,49	
8:47:00	96	2925	8,84	7599	14,48	
8:47:30	96	2922	8,84	7596	14,49	
8:48:00	96	2919	8,84	7598	14,50	
8:48:30	96	2914	8,83	7602	14,50	
8:49:00	96	2910	8,84	7599	14,50	
8:49:30	96	2904	8,84	7602	14,50	
8:50:00	96	2896	8,83	7598	14,52	
8:50:30	96	2889	8,83	7602	14,55	
8:51:00	96	2882	8,83	7602	14,57	
8:51:30	96	2875	8,83	7604	14,58	
8:52:00	96	2871		7605		
8:52:30	96	2868	8,83	7607	14,57	
8:53:00	96	2864	8,82	7603	14,61	
8:53:30	96	2862	8,82	7606	14,61	
8:54:00	96	2859	8,82	7607	14,64	
8:54:30	96	2854	8,82	7606	14,63	
8:55:00	96	2849	8,83	7606	14,56	
8:55:30	96	2843	8,83	7607	14,58	
8:56:00	96	2837	8,83	7609	14,58	
8:56:30	96	2831	8,83	7608	14,57	
8:57:00	96	2827	8,82	7610	14,59	
8:57:30	96	2823	8,82	7610	14,60	
8:58:00	96	2818	8,82	7613	14,61	
8:58:30	96	2815	8,82	7611	14,62	
8:59:00	96	2811	8,82	7610	14,64	
8:59:30	96	2806	8,82	7613	14,63	
9:00:00	96	2801	8,82	7613	14,64	
9:00:30	96	3555	8,82	7611	14,64	
9:01:00	96	3537	8,81	7616	14,70	
9:01:30	96	3527	8,81	7617	14,71	
9:02:00	96	3516	8,81	7613	14,74	
9:02:30	96	3506	8,80	7611	14,77	
9:03:00	96	3498	8,80	7605	14,78	
9:03:30	96	3492	8,80	7601	14,81	
9:04:00	96	3488	8,80	7596	14,81	
9:04:30	96	3484	8,80	7594	14,82	
9:05:00	96	3480	8,80	7593	14,81	
9:05:30	96	3476	8,80	7592	14,82	
9:06:00	96	3471	8,79	7589	14,86	
9:06:30	96	3465	8,80	7584	14,83	
9:07:00	96	3459	8,79	7586	14,87	
9:07:30	96	3454	8,79	7585	14,87	
9:08:00	96	3448	8,79	7582	14,88	
9:08:30	96	3444	8,79	7582	14,90	
9:09:00	96	3439	8,79	7582	14,90	
9:09:30	96	3436	8,79	7580	14,89	
9:10:00	96	3433	8,79	7581	14,92	
9:10:30	96	3430	8,79	7585	14,93	
9:11:00	96	3426	8,79	7584	14,92	
9:11:30	96	3423	8,79	7582	14,93	
9:12:00	96	3418	8,79	7583	14,93	
9:12:30	96	3413	8,78	7587	14,94	
9:13:00	96	3408	8,79	7587	14,93	
9:13:30	96	3403	8,78	7584	14,97	
9:14:00	96	3399	8,78	7587	14,96	
9:14:30	96	3395	8,78	7591	14,96	
9:15:00	96	3392	8,78	7590	14,98	
9:15:30	96	3388	8,78	7592	14,98	
9:16:00	96	3385	8,78	7593	14,99	
9:16:30	96	3381	8,78	7591	15,00	
9:17:00	96	3376	8,77	7593	15,03	
9:17:30	96	3372	8,78	7595	15,02	
9:18:00	96	3367	8,77	7592	15,04	
9:18:30	96	3363	8,78	7595	15,00	
9:19:00	96	3359	8,78	7593	15,02	
9:19:30	96	3356		7598		
9:20:00	96	3353	8,77	7598	15,08	
9:20:30	96	3350	8,77	7596	15,07	
9:21:00	96	3346	8,77	7599	15,07	
9:21:30	96	3342	8,77	7599	15,09	
9:22:00	96	3339	8,77	7595	15,10	
9:22:30	96	3335	8,76	7598	15,12	
9:23:00	96	3330	8,77	7597	15,11	
9:23:30	96	3326	8,77	7600	15,11	
9:24:00	96	3321	8,76	7602	15,12	
9:24:30	96	3318	8,76	7603	15,14	
9:25:00	96	3314	8,76	7602	15,15	
9:25:30	96	3311	8,76	7603	15,18	
9:26:00	96	3307	8,75	7602	15,20	
9:26:30	96	3305	8,76	7601	15,17	
9:27:00	96	3302	8,76	7604	15,17	
9:27:30	96	3299	8,76	7604	15,20	
9:28:00	96	3295	8,76	7602	15,20	
9:28:30	96	3291	8,75	7606	15,21	
9:29:00	96	3287	8,75	7605	15,23	
9:29:30	96	3283	8,75	7608	15,22	
9:30:00	96	3278	8,75	7610	15,28	
9:30:30	96	3275	8,75	7608	15,27	
9:31:00	96	3273	8,75	7607	15,26	
9:31:30	96	3270	8,75	7611	15,25	
9:32:00	96	3268	8,75	7611	15,23	
9:32:30	96	3266	8,75	7608	15,22	
9:33:00	96	3263	8,75	7608	15,23	
9:33:30	96	3259	8,75	7610	15,26	
9:34:00	96	3254	8,75	7613	15,28	
9:34:30	96	3247	8,75	7613	15,28	
9:35:00	96	3239		7612		
9:35:30	96	3232	8,75	7617	15,23	
9:36:00	96	3227	8,75	7613	15,25	
9:36:30	96	3222	8,75	7616	15,25	
9:37:00	96	3217	8,75	7616	15,28	
9:37:30	96	3213	8,75	7616	15,28	
9:38:00	96	3209	8,74	7617	15,30	
9:38:30	96	3205	8,74	7619	15,29	
9:39:00	96	3201	8,74	7617	15,31	
9:39:30	96	3197	8,74	7615	15,30	
9:40:00	96	3193	8,74	7617	15,30	
9:40:30	96	3188	8,74	7621	15,32	
9:41:00	96	3184	8,74	7619	15,31	
9:41:30	96	3179	8,74	7621	15,32	
9:42:00	96	3175	8,74	7619	15,35	
9:42:30	96	3170	8,74	7620	15,35	
9:43:00	96	3167	8,74	7619	15,31	
9:43:30	96	3164	8,74	7621	15,32	
9:44:00	96	3162	8,74	7622	15,34
