Repository: ProgWizer/parser

File: project-root/data/Data Acquisition/Data Acquisition/2021 year (353)/21-143.txt
--Test Summary--
Full Path and File Name	
Instrument Name	7222
Instrument Type	Model 7222 Consistometer
Instrument Serial Number	
Test Start Date	02.06.2021
Test Start Time	9:52:35
Test Stop Date	02.06.2021
Test Stop Time	13:08:06
Test Length	3:15:31
Final Sample Time Offset	3:15:30
Controller Schedule Name	
Sampling Period	10 seconds
Comments	
Information	WellID	
Information	Customer	
Information	EngName	
Information	CementClass	
Information	CementMfr	
Information	Additives	100G+5DART+0.3CFL-500+0.23CD-301
Information	Density	1900
Information	BHCT	40
Information	BHST	
Information	FluidLoss	
Information	JobType	
Calculated Value	Time_30Bc	2:57:00
Calculated Value	Time_70Bc	3:15:30
Initial Temperature (°C)	28 °C
Final Temperature (°C)	41 °C
Initial Pressure (MPa)	10,5 MPa
Final Pressure (MPa)	20,3 MPa
Initial Consistency (Bc)	14 Bc
Final Consistency (Bc)	71 Bc
--Data--
Time (HH:MM:SS)	Temperature (°C)	Pressure (MPa)	Consistency (Bc)
0:00:00	28	10,5	14
0:00:10	28	10,8	13
0:00:20	28	11,0	14
0:00:30	28	11,3	14
0:00:40	28	11,6	14
0:00:50	28	11,9	13
0:01:00	28	12,2	14
0:01:10	28	12,5	13
0:01:20	28	12,8	13
0:01:30	28	13,1	13
0:01:40	28	13,4	13
0:01:50	28	13,7	13
0:02:00	28	14,0	13
0:02:10	28	14,2	13
0:02:20	28	14,4	13
0:02:30	29	14,6	13
0:02:40	29	14,7	13
0:02:50	29	14,9	13
0:03:00	29	15,0	13
0:03:10	29	15,1	13
0:03:20	29	15,2	13
0:03:30	29	15,3	13
0:03:40	29	15,4	13
0:03:50	29	15,5	13
0:04:00	30	15,6	13
0:04:10	30	15,6	13
0:04:20	30	15,7	13
0:04:30	30	15,8	13
0:04:40	30	15,9	13
0:04:50	30	16,0	13
0:05:00	30	16,0	15
0:05:10	30	16,1	15
0:05:20	30	16,2	15
0:05:30	30	16,3	15
0:05:40	31	16,4	15
0:05:50	31	16,4	15
0:06:00	31	16,5	15
0:06:10	31	16,6	15
0:06:20	31	16,7	15
0:06:30	31	16,7	15
0:06:40	31	16,8	15
0:06:50	31	16,9	15
0:07:00	31	16,9	15
0:07:10	31	17,0	15
0:07:20	31	17,1	15
0:07:30	32	17,1	15
0:07:40	32	17,2	15
0:07:50	32	17,2	18
0:08:00	32	17,3	15
0:08:10	32	17,4	15
0:08:20	32	17,4	16
0:08:30	32	17,5	15
0:08:40	32	17,5	15
0:08:50	32	17,6	16
0:09:00	32	17,6	15
0:09:10	32	17,7	15
0:09:20	32	17,7	16
0:09:30	33	17,8	15
0:09:40	33	17,8	15
0:09:50	33	17,9	16
0:10:00	33	17,9	15
0:10:10	33	18,0	15
0:10:20	33	18,0	15
0:10:30	33	18,1	15
0:10:40	33	18,1	15
0:10:50	33	18,2	15
0:11:00	33	18,3	15
0:11:10	33	18,3	15
0:11:20	33	18,4	15
0:11:30	33	18,5	15
0:11:40	33	18,5	15
0:11:50	34	18,6	15
0:12:00	34	18,6	15
0:12:10	34	18,7	15
0:12:20	34	18,8	15
0:12:30	34	18,8	15
0:12:40	34	18,9	15
0:12:50	34	18,9	15
0:13:00	34	19,1	15
0:13:10	34	19,2	15
0:13:20	34	19,2	15
0:13:30	34	19,3	15
0:13:40	34	19,3	15
0:13:50	34	19,3	15
0:14:00	34	19,4	15
0:14:10	35	19,4	15
0:14:20	35	19,4	15
0:14:30	35	19,5	15
0:14:40	35	19,5	15
0:14:50	35	19,6	15
0:15:00	35	19,6	15
0:15:10	35	19,7	15
0:15:20	35	19,7	15
0:15:30	35	19,8	15
0:15:40	35	19,8	15
0:15:50	35	19,9	15
0:16:00	35	20,0	15
0:16:10	35	20,0	15
0:16:20	35	20,1	15
0:16:30	35	20,1	15
0:16:40	35	20,2	15
0:16:50	36	20,3	15
0:17:00	36	20,3	15
0:17:10	36	20,4	15
0:17:20	36	20,4	15
0:17:30	36	20,5	15
0:17:40	36	20,5	15
0:17:50	36	20,6	15
0:18:00	36	20,6	15
0:18:10	36	20,7	15
0:18:20	36	20,8	15
0:18:30	36	20,8	16
0:18:40	36	20,9	15
0:18:50	36	21,0	15
0:19:00	36	21,1	15
0:19:10	36	21,2	15
0:19:20	36	21,2	15
0:19:30	37	21,3	15
0:19:40	37	21,3	15
0:19:50	37	21,4	15
0:20:00	37	21,4	16
0:20:10	37	21,5	15
0:20:20	37	21,5	15
0:20:30	37	21,6	15
0:20:40	37	21,7	15
0:20:50	37	21,8	15
0:21:00	37	21,8	16
0:21:10	37	21,9	15
0:21:20	37	21,9	15
0:21:30	37	22,0	15
0:21:40	37	22,0	15
0:21:50	37	22,1	15
0:22:00	38	22,1	16
0:22:10	38	22,2	15
0:22:20	38	22,3	15
0:22:30	38	22,3	15
0:22:40	38	22,4	15
0:22:50	38	22,4	15
0:23:00	38	22,5	15
0:23:10	38	22,6	15
0:23:20	38	22,6	15
0:23:30	38	22,7	15
0:23:40	38	22,8	15
0:23:50	38	22,9	15
0:24:00	38	22,9	15
0:24:10	38	23,0	15
0:24:20	38	23,0	15
0:24:30	38	22,1	15
0:24:40	39	21,2	15
0:24:50	39	20,4	15
0:25:00	39	20,2	16
0:25:10	39	20,1	15
0:25:20	39	20,2	15
0:25:30	39	20,3	16
0:25:40	39	20,4	15
0:25:50	39	20,5	15
0:26:00	39	20,5	15
0:26:10	39	20,6	15
0:26:20	39	20,7	15
0:26:30	39	20,8	15
0:26:40	39	20,8	15
0:26:50	39	20,9	15
0:27:00	39	21,0	15
0:27:10	39	21,0	15
0:27:20	40	21,1	15
0:27:30	40	21,1	15
0:27:40	40	21,2	15
0:27:50	40	21,2	15
0:28:00	40	21,3	15
0:28:10	40	21,4	15
0:28:20	40	21,4	15
0:28:30	40	21,5	15
0:28:40	40	21,6	15
0:28:50	40	21,6	15
0:29:00	40	21,7	15
0:29:10	40	21,7	15
0:29:20	40	21,8	15
0:29:30	40	21,8	15
0:29:40	40	21,9	15
0:29:50	41	21,9	15
0:30:00	41	21,9	15
0:30:10	41	21,9	15
0:30:20	41	21,9	15
0:30:30	41	21,9	15
0:30:40	41	21,9	15
0:30:50	41	21,8	15
0:31:00	41	21,8	15
0:31:10	41	21,7	15
0:31:20	41	21,7	15
0:31:30	41	21,6	15
0:31:40	41	21,6	15
0:31:50	41	21,5	15
0:32:00	41	21,5	15
0:32:10	41	21,5	15
0:32:20	41	21,4	15
0:32:30	41	21,4	15
0:32:40	41	21,4	15
0:32:50	41	21,3	15
0:33:00	41	21,3	15
0:33:10	41	21,3	15
0:33:20	41	21,3	15
0:33:30	41	21,3	15
0:33:40	41	21,3	15
0:33:50	41	21,3	15
0:34:00	41	21,2	15
0:34:10	41	21,2	15
0:34:20	41	21,2	15
0:34:30	41	21,2	15
0:34:40	41	21,2	15
0:34:50	41	21,2	15
0:35:00	41	21,2	15
0:35:10	41	21,1	15
0:35:20	41	21,1	16
0:35:30	41	21,1	15
0:35:40	41	21,1	15
0:35:50	41	21,1	16
0:36:00	41	21,1	15
0:36:10	41	21,1	15
0:36:20	41	21,0	15
0:36:30	41	21,0	15
0:36:40	41	21,0	15
0:36:50	41	21,0	15
0:37:00	41	21,0	15
0:37:10	41	21,0	15
0:37:20	41	21,0	15
0:37:30	41	21,0	15
0:37:40	41	21,0	15
0:37:50	41	21,0	15
0:38:00	41	21,0	15
0:38:10	41	21,0	16
0:38:20	41	21,0	15
0:38:30	41	21,0	15
0:38:40	41	21,0	16
0:38:50	41	21,0	15
0:39:00	41	21,0	15
0:39:10	41	21,0	16
0:39:20	41	21,0	15
0:39:30	41	21,0	15
0:39:40	41	21,0	15
0:39:50	41	21,0	15
0:40:00	41	21,0	15
0:40:10	41	21,0	15
0:40:20	41	21,0	15
0:40:30	41	21,0	16
0:40:40	41	21,0	15
0:40:50	41	21,0	15
0:41:00	41	21,0	15
0:41:10	41	21,0	15
0:41:20	41	21,0	15
0:41:30	41	21,0	15
0:41:40	41	21,0	15
0:41:50	41	21,0	15
0:42:00	41	21,0	15
0:42:10	41	21,0	15
0:42:20	41	21,0	15
0:42:30	41	21,0	15
0:42:40	41	21,0	15
0:42:50	41	21,0	15
0:43:00	41	21,0	15
0:43:10	41	21,0	15
0:43:20	41	21,0	15
0:43:30	41	21,0	15
0:43:40	41	21,0	15
0:43:50	41	21,0	16
0:44:00	41	21,0	15
0:44:10	41	21,0	15
0:44:20	41	21,0	15
0:44:30	41	21,0	15
0:44:40	41	21,0	15
0:44:50	41	21,0	15
0:45:00	41	21,0	15
0:45:10	41	21,0	15
0:45:20	41	21,0	16
0:45:30	41	21,0	15
0:45:40	41	21,0	15
0:45:50	41	21,0	15
0:46:00	41	21,0	15
0:46:10	41	21,0	15
0:46:20	41	21,1	15
0:46:30	41	21,1	15
0:46:40	41	21,1	15
0:46:50	41	21,1	15
0:47:00	41	21,1	15
0:47:10	41	21,1	16
0:47:20	41	21,1	15
0:47:30	41	21,1	15
0:47:40	41	21,1	16
0:47:50	41	21,1	15
0:48:00	41	21,1	15
0:48:10	41	21,1	15
0:48:20	41	21,1	15
0:48:30	41	21,0	16
0:48:40	41	21,1	15
0:48:50	41	21,0	15
0:49:00	41	21,0	16
0:49:10	41	21,0	15
0:49:20	41	21,0	15
0:49:30	41	21,0	16
0:49:40	41	21,0	15
0:49:50	41	21,0	15
0:50:00	41	21,0	16
0:50:10	41	21,0	15
0:50:20	41	21,0	15
0:50:30	41	21,0	16
0:50:40	41	21,0	15
0:50:50	41	21,0	15
0:51:00	41	21,0	15
0:51:10	41	21,0	15
0:51:20	41	21,0	15
0:51:30	41	21,1	15
0:51:40	41	21,1	15
0:51:50	41	21,1	16
0:52:00	41	21,1	15
0:52:10	41	21,1	15
0:52:20	41	21,1	16
0:52:30	41	21,1	15
0:52:40	41	21,1	15
0:52:50	41	21,1	16
0:53:00	41	21,1	15
0:53:10	41	21,1	15
0:53:20	41	21,1	16
0:53:30	41	21,1	15
0:53:40	41	21,1	15
0:53:50	41	21,1	16
0:54:00	41	21,1	15
0:54:10	41	21,1	15
0:54:20	41	21,0	16
0:54:30	41	21,1	15
0:54:40	41	21,1	15
0:54:50	41	21,1	16
0:55:00	41	21,0	15
0:55:10	41	21,0	16
0:55:20	41	21,0	16
0:55:30	41	21,1	15
0:55:40	41	21,1	16
0:55:50	41	21,1	16
0:56:00	41	21,1	15
0:56:10	41	21,1	16
0:56:20	41	21,1	15
0:56:30	41	21,1	15
0:56:40	41	21,1	16
0:56:50	41	21,1	15
0:57:00	41	21,1	15
0:57:10	41	21,1	16
0:57:20	41	21,1	15
0:57:30	41	21,1	15
0:57:40	41	21,1	16
0:57:50	41	21,1	15
0:58:00	41	21,1	15
0:58:10	41	21,1	16
0:58:20	41	21,1	15
0:58:30	41	21,1	16
0:58:40	41	21,1	16
0:58:50	41	21,1	15
0:59:00	41	21,1	16
0:59:10	41	21,1	16
0:59:20	41	21,1	15
0:59:30	41	21,1	16
0:59:40	41	21,1	16
0:59:50	41	21,1	15
1:00:00	41	21,1	16
1:00:10	41	21,1	16
1:00:20	41	21,1	15
1:00:30	41	21,1	16
1:00:40	41	21,1	16
1:00:50	41	21,1	15
1:01:00	41	21,1	16
1:01:10	41	21,1	15
1:01:20	41	21,1	15
1:01:30	41	21,1	16
1:01:40	41	21,1	15
1:01:50	41	21,1	16
1:02:00	41	21,1	16
1:02:10	41	21,1	15
1:02:20	41	21,1	16
1:02:30	41	21,1	16
1:02:40	41	21,1	15
1:02:50	41	21,1	16
1:03:00	41	21,1	15
1:03:10	41	21,1	16
1:03:20	41	21,1	16
1:03:30	41	21,1	15
1:03:40	41	21,1	16
1:03:50	41	21,1	16
1:04:00	41	21,1	15
1:04:10	41	21,1	16
1:04:20	41	21,1	15
1:04:30	41	21,1	16
1:04:40	41	21,1	16
1:04:50	41	21,1	15
1:05:00	41	21,1	16
1:05:10	41	21,1	16
1:05:20	41	21,1	15
1:05:30	41	21,1	16
1:05:40	41	21,1	16
1:05:50	41	21,1	15
1:06:00	41	21,1	16
1:06:10	41	21,1	15
1:06:20	41	21,0	16
1:06:30	41	21,1	16
1:06:40	41	21,1	15
1:06:50	41	21,1	16
1:07:00	41	21,1	16
1:07:10	41	21,1	15
1:07:20	41	21,1	16
1:07:30	41	21,1	15
1:07:40	41	21,1	16
1:07:50	41	21,1	16
1:08:00	41	21,1	15
1:08:10	41	21,1	16
1:08:20	41	21,1	16
1:08:30	41	21,1	16
1:08:40	41	21,1	16
1:08:50	41	21,1	16
1:09:00	41	21,1	16
1:09:10	41	21,1	16
1:09:20	41	21,1	15
1:09:30	41	21,1	16
1:09:40	41	21,1	16
1:09:50	41	21,1	16
1:10:00	41	21,1	16
1:10:10	41	21,1	16
1:10:20	41	21,1	16
1:10:30	41	21,1	16
1:10:40	41	21,1	16
1:10:50	41	21,1	16
1:11:00	41	21,2	16
1:11:10	41	21,2	16
1:11:20	41	21,2	16
1:11:30	41	21,2	16
1:11:40	41	21,2	16
1:11:50	41	21,1	16
1:12:00	41	21,2	16
1:12:10	41	21,2	16
1:12:20	41	21,2	16
1:12:30	41	21,1	16
1:12:40	41	21,1	16
1:12:50	41	21,1	16
1:13:00	41	21,1	16
1:13:10	41	21,1	16
1:13:20	41	21,1	16
1:13:30	41	21,1	16
1:13:40	41	21,1	16
1:13:50	41	21,1	16
1:14:00	41	21,1	16
1:14:10	41	21,1	16
1:14:20	41	21,1	16
1:14:30	41	21,1	16
1:14:40	41	21,1	16
1:14:50	41	21,1	16
1:15:00	41	21,1	16
1:15:10	41	21,1	16
1:15:20	41	21,1	16
1:15:30	41	21,1	16
1:15:40	41	21,1	16
1:15:50	41	21,1	16
1:16:00	41	21,1	17
1:16:10	41	21,1	16
1:16:20	41	21,1	16
1:16:30	41	21,1	16
1:16:40	41	21,1	16
1:16:50	41	21,1	17
1:17:00	41	21,1	16
1:17:10	41	21,1	16
1:17:20	41	21,1	17
1:17:30	41	21,1	16
1:17:40	41	21,1	16
1:17:50	41	21,1	17
1:18:00	41	21,1	16
1:18:10	41	21,1	17
1:18:20	41	21,1	16
1:18:30	41	21,1	16
1:18:40	41	21,1	17
1:18:50	41	21,1	16
1:19:00	41	21,1	16
1:19:10	41	21,1	17
1:19:20	41	21,1	16
1:19:30	41	21,1	17
1:19:40	41	21,1	16
1:19:50	41	21,1	16
1:20:00	41	21,1	17
1:20:10	41	21,1	16
1:20:20	41	21,1	16
1:20:30	41	21,1	17
1:20:40	41	21,1	16
1:20:50	41	21,1	17
1:21:00	41	21,1	17
1:21:10	41	21,1	16
1:21:20	41	21,1	17
1:21:30	41	21,1	16
1:21:40	41	21,1	16
1:21:50	41	21,1	17
1:22:00	41	21,1	16
1:22:10	41	21,1	17
1:22:20	41	21,1	17
1:22:30	41	21,1	16
1:22:40	41	21,1	17
1:22:50	41	21,1	16
1:23:00	41	21,1	16
1:23:10	41	21,1	16
1:23:20	41	21,1	16
1:23:30	41	21,1	16
1:23:40	41	21,1	16
1:23:50	41	21,1	16
1:24:00	41	21,1	16
1:24:10	41	21,1	16
1:24:20	41	21,1	16
1:24:30	41	21,1	16
1:24:40	41	21,1	16
1:24:50	41	21,1	16
1:25:00	41	21,1	16
1:25:10	41	21,1	16
1:25:20	41	21,1	16
1:25:30	41	21,1	16
1:25:40	41	21,1	16
1:25:50	41	21,1	16
1:26:00	41	21,1	16
1:26:10	41	21,1	16
1:26:20	41	21,1	16
1:26:30	41	21,1	16
1:26:40	41	21,1	16
1:26:50	41	21,1	16
1:27:00	41	21,1	16
1:27:10	41	21,1	16
1:27:20	41	21,1	16
1:27:30	41	21,1	16
1:27:40	41	21,1	16
1:27:50	41	21,1	16
1:28:00	41	21,1	16
1:28:10	41	21,1	16
1:28:20	41	21,1	16
1:28:30	41	21,1	16
1:28:40	41	21,1	16
1:28:50	41	21,1	16
1:29:00	41	21,1	16
1:29:10	41	21,1	16
1:29:20	41	21,1	16
1:29:30	41	21,1	16
1:29:40	41	21,1	16
1:29:50	41	21,1	16
1:30:00	41	21,1	16
1:30:10	41	21,1	16
1:30:20	41	21,1	16
1:30:30	41	21,1	16
1:30:40	41	21,1	16
1:30:50	41	21,1	17
1:31:00	41	21,1	16
1:31:10	41	21,1	16
1:31:20	41	21,1	17
1:31:30	41	21,1	16
1:31:40	41	21,1	17
1:31:50	41	21,1	17
1:32:00	41	21,1	16
1:32:10	41	21,1	17
1:32:20	41	21,1	16
1:32:30	41	21,1	16
1:32:40	41	21,1	17
1:32:50	41	21,1	16
1:33:00	41	21,1	16
1:33:10	41	21,0	17
1:33:20	41	21,1	16
1:33:30	41	21,1	17
1:33:40	41	21,1	16
1:33:50	41	21,1	16
1:34:00	41	21,1	17
1:34:10	41	21,1	16
1:34:20	41	21,1	16
1:34:30	41	21,1	17
1:34:40	41	21,1	16
1:34:50	41	21,1	17
1:35:00	41	21,1	17
1:35:10	41	21,1	16
1:35:20	41	21,1	17
1:35:30	41	21,1	16
1:35:40	41	21,1	16
1:35:50	41	21,1	17
1:36:00	41	21,1	16
1:36:10	41	21,1	16
1:36:20	41	21,1	17
1:36:30	41	21,1	16
1:36:40	41	21,1	17
1:36:50	41	21,1	16
1:37:00	41	21,1	16
1:37:10	41	21,1	17
1:37:20	41	21,1	16
1:37:30	41	21,1	16
1:37:40	41	21,1	17
1:37:50	41	21,1	16
1:38:00	41	21,1	17
1:38:10	41	21,1	17
1:38:20	41	21,1	16
1:38:30	41	21,1	17
1:38:40	41	21,1	16
1:38:50	41	21,1	16
1:39:00	41	21,1	17
1:39:10	41	21,1	16
1:39:20	41	21,1	16
1:39:30	41	21,1	17
1:39:40	41	21,1	16
1:39:50	41	21,1	17
1:40:00	41	21,1	17
1:40:10	41	21,1	16
1:40:20	41	21,1	17
1:40:30	41	21,1	16
1:40:40	41	21,1	16
1:40:50	41	21,1	17
1:41:00	41	21,1	16
1:41:10	41	21,1	17
1:41:20	41	21,1	17
1:41:30	41	21,1	16
1:41:40	41	21,1	17
1:41:50	41	21,1	16
1:42:00	41	21,1	16
1:42:10	41	21,1	17
1:42:20	41	21,1	16
1:42:30	41	21,1	17
1:42:40	41	21,1	17
1:42:50	41	21,1	16
1:43:00	41	21,1	17
1:43:10	41	21,1	16
1:43:20	41	21,1	16
1:43:30	41	21,1	17
1:43:40	41	21,1	16
1:43:50	41	21,1	16
1:44:00	41	21,1	17
1:44:10	41	21,1	16
1:44:20	41	21,1	17
1:44:30	41	21,1	17
1:44:40	41	21,1	16
1:44:50	41	21,1	17
1:45:00	41	21,1	16
1:45:10	41	21,1	16
1:45:20	41	21,1	17
1:45:30	41	21,1	16
1:45:40	41	21,1	17
1:45:50	41	21,1	17
1:46:00	41	21,1	16
1:46:10	41	21,1	17
1:46:20	41	21,1	16
1:46:30	41	21,1	16
1:46:40	41	21,1	17
1:46:50	41	21,1	16
1:47:00	41	21,1	17
1:47:10	41	21,1	17
1:47:20	41	21,1	16
1:47:30	41	21,1	17
1:47:40	41	21,1	17
1:47:50	41	21,1	16
1:48:00	41	21,1	17
1:48:10	41	21,1	16
1:48:20	41	21,1	16
1:48:30	41	21,1	17
1:48:40	41	21,1	16
1:48:50	41	21,1	17
1:49:00	41	21,1	17
1:49:10	41	21,1	16
1:49:20	41	21,1	17
1:49:30	41	21,1	16
1:49:40	41	21,1	16
1:49:50	41	21,1	17
1:50:00	41	21,1	16
1:50:10	41	21,1	17
1:50:20	41	21,1	17
1:50:30	41	21,1	16
1:50:40	41	21,1	17
1:50:50	41	21,1	17
1:51:00	41	21,1	16
1:51:10	41	21,1	17
1:51:20	41	21,1	16
1:51:30	41	21,1	17
1:51:40	41	21,1	17
1:51:50	41	21,1	16
1:52:00	41	21,1	17
1:52:10	41	21,1	17
1:52:20	41	21,1	16
1:52:30	41	21,1	17
1:52:40	41	21,1	16
1:52:50	41	21,1	16
1:53:00	41	21,1	17
1:53:10	41	21,1	16
1:53:20	41	21,1	17
1:53:30	41	21,1	17
1:53:40	41	21,1	16
1:53:50	41	21,1	17
1:54:00	41	21,1	16
1:54:10	41	21,1	16
1:54:20	41	21,1	17
1:54:30	41	21,1	16
1:54:40	41	21,1	17
1:54:50	41	21,1	17
1:55:00	41	21,1	16
1:55:10	41	21,1	17
1:55:20	41	21,1	17
1:55:30	41	21,1	16
1:55:40	41	21,1	17
1:55:50	41	21,1	16
1:56:00	41	21,1	17
1:56:10	41	21,1	17
1:56:20	41	21,1	16
1:56:30	41	21,1	17
1:56:40	41	21,1	17
1:56:50	41	21,1	17
1:57:00	41	21,1	17
1:57:10	41	21,1	16
1:57:20	41	21,1	17
1:57:30	41	21,1	17
1:57:40	41	21,1	16
1:57:50	41	21,1	17
1:58:00	41	21,1	17
1:58:10	41	21,1	17
1:58:20	41	21,1	17
1:58:30	41	21,1	16
1:58:40	41	21,1	17
1:58:50	41	21,1	18
1:59:00	41	21,1	17
1:59:10	41	21,1	17
1:59:20	41	21,1	17
1:59:30	41	21,1	17
1:59:40	41	21,1	17
1:59:50	41	21,1	17
2:00:00	41	21,1	17
2:00:10	41	21,1	18
2:00:20	41	21,1	17
2:00:30	41	21,1	17
2:00:40	41	21,1	18
2:00:50	41	21,1	17
2:01:00	41	21,1	17
2:01:10	41	21,1	17
2:01:20	41	21,1	17
2:01:30	41	21,1	18
2:01:40	41	21,1	17
2:01:50	41	21,1	17
2:02:00	41	21,1	18
2:02:10	41	21,1	17
2:02:20	41	21,1	17
2:02:30	41	21,1	18
2:02:40	41	21,1	17
2:02:50	41	21,1	18
2:03:00	41	21,1	17
2:03:10	41	21,1	17
2:03:20	41	21,1	18
2:03:30	41	21,1	17
2:03:40	41	21,1	17
2:03:50	41	21,1	18
2:04:00	41	21,1	17
2:04:10	41	21,1	18
2:04:20	41	21,1	18
2:04:30	41	21,1	17
2:04:40	41	21,0	18
2:04:50	41	21,0	17
2:05:00	41	21,0	18
2:05:10	41	21,0	18
2:05:20	41	21,0	17
2:05:30	41	21,0	18
2:05:40	41	21,0	18
2:05:50	41	21,0	18
2:06:00	41	21,0	18
2:06:10	41	21,0	17
2:06:20	41	21,0	18
2:06:30	41	21,0	18
2:06:40	41	21,0	17
2:06:50	41	21,0	18
2:07:00	41	21,0	18
2:07:10	41	21,0	17
2:07:20	41	21,0	18
2:07:30	41	21,0	18
2:07:40	41	21,0	18
2:07:50	41	21,0	18
2:08:00	41	21,0	17
2:08:10	41	21,0	18
2:08:20	41	21,0	18
2:08:30	41	21,0	17
2:08:40	41	21,0	18
2:08:50	41	21,0	18
2:09:00	41	21,0	18
2:09:10	41	21,0	18
2:09:20	41	21,0	18
2:09:30	41	21,0	18
2:09:40	41	21,0	18
2:09:50	41	21,0	18
2:10:00	41	21,0	18
2:10:10	41	21,0	18
2:10:20	41	21,0	18
2:10:30	41	21,0	18
2:10:40	41	21,0	18
2:10:50	41	21,0	18
2:11:00	41	21,0	19
2:11:10	41	21,0	18
2:11:20	41	21,0	18
2:11:30	41	21,0	18
2:11:40	41	21,0	18
2:11:50	41	21,0	18
2:12:00	41	21,0	18
2:12:10	41	21,0	18
2:12:20	41	21,0	19
2:12:30	41	21,0	18
2:12:40	41	21,0	18
2:12:50	41	21,0	19
2:13:00	41	21,0	18
2:13:10	41	21,0	18
2:13:20	41	21,0	18
2:13:30	41	21,0	18
2:13:40	41	21,0	19
2:13:50	41	21,0	18
2:14:00	41	21,0	18
2:14:10	41	21,0	19
2:14:20	41	21,0	18
2:14:30	41	21,0	18
2:14:40	41	21,0	19
2:14:50	41	21,0	18
2:15:00	41	21,0	19
2:15:10	41	21,0	18
2:15:20	41	21,0	18
2:15:30	41	21,0	19
2:15:40	41	21,0	18
2:15:50	41	21,0	19
2:16:00	41	21,0	19
2:16:10	41	21,0	18
2:16:20	41	21,0	19
2:16:30	41	21,0	19
2:16:40	41	21,0	18
2:16:50	41	21,0	19
2:17:00	41	21,0	18
2:17:10	41	21,0	18
2:17:20	41	21,0	19
2:17:30	41	21,0	18
2:17:40	41	21,0	19
2:17:50	41	21,0	19
2:18:00	41	21,0	18
2:18:10	41	21,0	19
2:18:20	41	21,0	19
2:18:30	41	21,0	19
2:18:40	41	21,0	19
2:18:50	41	21,0	18
2:19:00	41	21,0	19
2:19:10	41	21,0	19
2:19:20	41	21,0	19
2:19:30	41	21,0	19
2:19:40	41	21,0	19
2:19:50	41	21,0	18
2:20:00	41	21,0	19
2:20:10	41	21,0	18
2:20:20	41	21,0	19
2:20:30	41	21,0	19
2:20:40	41	21,0	18
2:20:50	41	21,0	19
2:21:00	41	21,0	19
2:21:10	41	21,0	18
2:21:20	41	21,0	19
2:21:30	41	21,0	18
2:21:40	41	21,0	19
2:21:50	41	21,0	19
2:22:00	41	21,0	19
2:22:10	41	21,0	19
2:22:20	41	21,0	19
2:22:30	41	21,0	19
2:22:40	41	21,0	19
2:22:50	41	21,0	19
2:23:00	41	21,0	19
2:23:10	41	21,0	19
2:23:20	41	21,0	19
2:23:30	41	21,0	19
2:23:40	41	21,0	19
2:23:50	41	21,0	19
2:24:00	41	21,0	19
2:24:10	41	21,0	19
2:24:20	41	21,0	19
2:24:30	41	21,0	19
2:24:40	41	21,0	19
2:24:50	41	21,0	19
2:25:00	41	21,0	19
2:25:10	41	21,0	19
2:25:20	41	21,0	19
2:25:30	41	21,0	19
2:25:40	41	20,9	19
2:25:50	41	20,9	19
2:26:00	41	20,9	19
2:26:10	41	20,9	19
2:26:20	41	20,9	19
2:26:30	41	20,9	19
2:26:40	41	21,0	19
2:26:50	41	20,9	19
2:27:00	41	20,9	19
2:27:10	41	20,9	19
2:27:20	41	20,9	19
2:27:30	41	20,9	19
2:27:40	41	20,9	19
2:27:50	41	20,9	19
2:28:00	41	20,9	19
2:28:10	41	20,9	19
2:28:20	41	20,9	19
2:28:30	41	20,9	19
2:28:40	41	20,9	19
2:28:50	41	20,9	19
2:29:00	41	20,9	19
2:29:10	41	20,9	19
2:29:20	41	20,9	19
2:29:30	41	20,9	19
2:29:40	41	20,9	19
2:29:50	41	20,9	19
2:30:00	41	20,9	19
2:30:10	41	20,9	19
2:30:20	41	20,9	19
2:30:30	41	20,9	19
2:30:40	41	20,9	19
2:30:50	41	20,9	19
2:31:00	41	20,9	19
2:31:10	41	20,9	19
2:31:20	41	20,9	19
2:31:30	41	20,9	19
2:31:40	41	20,9	19
2:31:50	41	20,9	19
2:32:00	41	21,0	19
2:32:10	41	20,9	19
2:32:20	41	20,9	19
2:32:30	41	20,9	19
2:32:40	41	20,9	19
2:32:50	41	20,9	19
2:33:00	41	20,9	19
2:33:10	41	20,9	20
2:33:20	41	20,9	19
2:33:30	41	20,9	20
2:33:40	41	20,9	20
2:33:50	41	20,9	20
2:34:00	41	20,9	20
2:34:10	41	20,9	20
2:34:20	41	20,9	20
2:34:30	41	20,9	20
2:34:40	41	20,9	19
2:34:50	41	20,9	20
2:35:00	41	20,9	20
2:35:10	41	20,9	20
2:35:20	41	20,9	20
2:35:30	41	20,9	20
2:35:40	41	20,9	20
2:35:50	41	20,9	20
2:36:00	41	20,9	20
2:36:10	41	20,9	20
2:36:20	41	20,9	20
2:36:30	41	20,9	20
2:36:40	41	20,9	21
2:36:50	41	20,9	21
2:37:00	41	20,9	21
2:37:10	41	20,9	21
2:37:20	41	20,9	21
2:37:30	41	20,9	21
2:37:40	41	20,9	21
2:37:50	41	20,9	20
2:38:00	41	20,9	21
2:38:10	41	20,9	21
2:38:20	41	20,9	20
2:38:30	41	20,9	21
2:38:40	41	20,9	21
2:38:50	41	20,9	21
2:39:00	41	20,8	21
2:39:10	41	20,9	21
2:39:20	41	20,9	21
2:39:30	41	20,9	21
2:39:40	41	20,9	21
2:39:50	41	20,9	21
2:40:00	41	20,9	21
2:40:10	41	20,8	21
2:40:20	41	20,9	21
2:40:30	41	20,9	21
2:40:40	41	20,9	21
2:40:50	41	20,8	21
2:41:00	41	20,8	21
2:41:10	41	20,9	21
2:41:20	41	20,9	21
2:41:30	41	20,8	21
2:41:40	41	20,9	21
2:41:50	41	20,8	21
2:42:00	41	20,8	22
2:42:10	41	20,8	23
2:42:20	41	20,8	23
2:42:30	41	20,8	23
2:42:40	41	20,8	23
2:42:50	41	20,8	23
2:43:00	41	20,8	23
2:43:10	41	20,8	23
2:43:20	41	20,8	23
2:43:30	41	20,8	23
2:43:40	41	20,8	23
2:43:50	41	20,8	23
2:44:00	41	20,8	23
2:44:10	41	20,8	22
2:44:20	41	20,8	23
2:44:30	41	20,8	23
2:44:40	41	20,8	22
2:44:50	41	20,8	24
2:45:00	41	20,8	24
2:45:10	41	20,8	24
2:45:20	41	20,8	24
2:45:30	41	20,8	25
2:45:40	41	20,8	26
2:45:50	41	20,8	26
2:46:00	41	20,8	26
2:46:10	41	20,8	25
2:46:20	41	20,8	25
2:46:30	41	20,8	25
2:46:40	41	20,8	25
2:46:50	41	20,8	25
2:47:00	41	20,8	25
2:47:10	41	20,8	25
2:47:20	41	20,7	25
2:47:30	41	20,8	25
2:47:40	41	20,7	25
2:47:50	41	20,8	25
2:48:00	41	20,8	25
2:48:10	41	20,8	25
2:48:20	41	20,8	25
2:48:30	41	20,8	26
2:48:40	41	20,8	26
2:48:50	41	20,8	25
2:49:00	41	20,8	26
2:49:10	41	20,8	25
2:49:20	41	20,8	26
2:49:30	41	20,8	26
2:49:40	41	20,8	26
2:49:50	41	20,8	26
2:50:00	41	20,8	26
2:50:10	41	20,7	26
2:50:20	41	20,7	29
2:50:30	41	20,7	26
2:50:40	41	20,7	26
2:50:50	41	20,7	26
2:51:00	41	20,7	26
2:51:10	41	20,7	26
2:51:20	41	20,7	26
2:51:30	41	20,7	26
2:51:40	41	20,7	26
2:51:50	41	20,7	26
2:52:00	41	20,7	26
2:52:10	41	20,7	26
2:52:20	41	20,7	26
2:52:30	41	20,7	27
2:52:40	41	20,7	29
2:52:50	41	20,7	29
2:53:00	41	20,7	29
2:53:10	41	20,7	28
2:53:20	41	20,7	28
2:53:30	41	20,7	28
2:53:40	41	20,7	28
2:53:50	41	20,7	28
2:54:00	41	20,7	29
2:54:10	41	20,7	28
2:54:20	41	20,7	28
2:54:30	41	20,7	28
2:54:40	41	20,7	28
2:54:50	41	20,7	28
2:55:00	41	20,7	28
2:55:10	41	20,7	28
2:55:20	41	20,7	29
2:55:30	41	20,7	29
2:55:40	41	20,7	29
2:55:50	41	20,7	29
2:56:00	41	20,7	29
2:56:10	41	20,7	29
2:56:20	41	20,7	29
2:56:30	41	20,6	29
2:56:40	41	20,7	30
2:56:50	41	20,7	30
2:57:00	41	20,7	31
2:57:10	41	20,7	31
2:57:20	41	20,7	33
2:57:30	41	20,7	32
2:57:40	41	20,7	31
2:57:50	41	20,7	32
2:58:00	41	20,7	32
2:58:10	41	20,7	32
2:58:20	41	20,7	33
2:58:30	41	20,7	33
2:58:40	41	20,7	33
2:58:50	41	20,7	33
2:59:00	41	20,7	33
2:59:10	41	20,7	33
2:59:20	41	20,7	33
2:59:30	41	20,6	33
2:59:40	41	20,6	33
2:59:50	41	20,6	33
3:00:00	41	20,6	34
3:00:10	41	20,6	34
3:00:20	41	20,6	34
3:00:30	41	20,6	34
3:00:40	41	20,6	34
3:00:50	41	20,6	35
3:01:00	41	20,6	35
3:01:10	41	20,6	35
3:01:20	41	20,6	36
3:01:30	41	20,6	36
3:01:40	41	20,6	35
3:01:50	41	20,6	36
3:02:00	41	20,6	36
3:02:10	41	20,6	36
3:02:20	41	20,6	36
3:02:30	41	20,6	36
3:02:40	41	20,6	37
3:02:50	41	20,6	37
3:03:00	41	20,6	37
3:03:10	41	20,6	38
3:03:20	41	20,6	38
3:03:30	41	20,6	38
3:03:40	41	20,6	39
3:03:50	41	20,6	39
3:04:00	41	20,6	39
3:04:10	41	20,5	40
3:04:20	41	20,5	40
3:04:30	41	20,5	41
3:04:40	41	20,5	41
3:04:50	41	20,5	41
3:05:00	41	20,5	42
3:05:10	41	20,5	42
3:05:20	41	20,5	43
3:05:30	41	20,5	42
3:05:40	41	20,5	42
3:05:50	41	20,5	43
3:06:00	41	20,5	44
3:06:10	41	20,5	44
3:06:20	41	20,5	45
3:06:30	41	20,5	47
3:06:40	41	20,5	46
3:06:50	41	20,5	47
3:07:00	41	20,5	47
3:07:10	41	20,5	47
3:07:20	41	20,5	46
3:07:30	41	20,5	48
3:07:40	41	20,5	48
3:07:50	41	20,5	49
3:08:00	41	20,5	49
3:08:10	41	20,5	50
3:08:20	41	20,5	51
3:08:30	41	20,5	51
3:08:40	41	20,5	51
3:08:50	41	20,5	51
3:09:00	41	20,5	51
3:09:10	41	20,5	52
3:09:20	41	20,5	52
3:09:30	41	20,5	52
3:09:40	41	20,5	53
3:09:50	41	20,5	53
3:10:00	41	20,5	54
3:10:10	41	20,5	54
3:10:20	41	20,5	55
3:10:30	41	20,5	55
3:10:40	41	20,5	55
3:10:50	41	20,5	56
3:11:00	41	20,5	57
3:11:10	41	20,5	60
3:11:20	41	20,5	58
3:11:30	41	20,4	56
3:11:40	41	20,4	56
3:11:50	41	20,4	57
3:12:00	41	20,4	57
3:12:10	41	20,4	58
3:12:20	41	20,3	59
3:12:30	41	20,3	61
3:12:40	41	20,3	61
3:12:50	41	20,3	62
3:13:00	41	20,3	63
3:13:10	41	20,3	64
3:13:20	41	20,3	64
3:13:30	41	20,3	64
3:13:40	41	20,3	65
3:13:50	41	20,3	65
3:14:00	41	20,3	66
3:14:10	41	20,3	66
3:14:20	41	20,3	67
3:14:30	41	20,3	67
3:14:40	41	20,3	68
3:14:50	41	20,3	68
3:15:00	41	20,3	69
3:15:10	41	20,3	70
3:15:20	41	20,3	70
3:15:30	41	20,3	71
