Repository: ProgWizer/parser

File: project-root/data/Data Acquisition/Data Acquisition/2021 year (353)/21-144.txt (part 1 of 3)
--Test Summary--
Full Path and File Name	
Instrument Name	7322
Instrument Type	Model 7322 Consistometer - Variable Speed
Instrument Serial Number	
Test Start Date	02.06.2021
Test Start Time	10:01:50
Test Stop Date	02.06.2021
Test Stop Time	11:25:19
Test Length	1:23:29
Final Sample Time Offset	1:21:17
Controller Schedule Name	
Sampling Period	1 second
Comments	
Information	WellID	
Information	Customer	
Information	EngName	
Information	CementClass	
Information	CementMfr	
Information	Additives	100G+5DART+0.35CFL-500+0.23CD-301
Information	Density	1900
Information	BHCT	72
Information	BHST	
Information	FluidLoss	
Information	JobType	
Calculated Value	Time_30Bc	0:43:36
Calculated Value	Time_70Bc	N/A
Initial Temperature (°C)	29 °C
Final Temperature (°C)	ERROR
Initial Pressure (MPa)	0,5 MPa
Final Pressure (MPa)	ERROR
Initial Consistency (Bc)	19 Bc
Final Consistency (Bc)	ERROR
Initial Wall Temperature (°C)	23 °C
Final Wall Temperature (°C)	ERROR
Initial Motor Speed (RPM)	150 RPM
Final Motor Speed (RPM)	ERROR
--Data--
Time (HH:MM:SS)	Temperature (°C)	Pressure (MPa)	Consistency (Bc)	Wall Temperature (°C)	Motor Speed (RPM)
0:00:00	29	0,5	19	23	150
0:00:01	29	0,5	19	23	150
0:00:02	29	0,5	19	23	150
0:00:03	29	0,5	19	23	150
0:00:04	29	0,5	19	23	150
0:00:05	29	0,5	19	23	150
0:00:06	29	0,5	19	23	150
0:00:07	29	0,6	19	23	150
0:00:08	29	0,6	19	23	150
0:00:09	29	0,6	19	23	150
0:00:10	29	0,6	19	23	150
0:00:11	29	0,6	19	23	150
0:00:12	29	0,6	19	23	150
0:00:13	29	0,6	19	23	150
0:00:14	29	0,7	19	23	150
0:00:15	29	0,7	19	23	150
0:00:16	29	0,7	19	23	150
0:00:17	29	0,7	19	23	150
0:00:18	29	0,7	19	24	150
0:00:19	29	0,8	19	24	150
0:00:20	29	0,8	19	24	150
0:00:21	29	0,8	19	24	150
0:00:22	29	0,8	19	24	150
0:00:23	29	0,8	19	24	150
0:00:24	29	0,8	19	24	150
0:00:25	29	0,8	19	24	150
0:00:26	29	0,8	19	24	150
0:00:27	29	0,8	19	24	150
0:00:28	29	0,9	19	24	150
0:00:29	29	0,9	19	24	150
0:00:30	29	0,9	19	24	150
0:00:31	29	0,9	19	24	150
0:00:32	29	1,0	19	24	150
0:00:33	29	1,0	19	24	150
0:00:34	29	1,1	19	24	150
0:00:35	29	1,1	19	24	150
0:00:36	29	1,1	19	25	150
0:00:37	29	1,1	19	25	150
0:00:38	29	1,2	19	25	150
0:00:39	29	1,2	19	25	150
0:00:40	29	1,2	19	25	150
0:00:41	29	1,3	19	25	150
0:00:42	29	1,4	19	25	150
0:00:43	29	1,4	19	25	150
0:00:44	29	1,4	19	25	150
0:00:45	29	1,4	19	25	150
0:00:46	28	1,4	19	25	150
0:00:47	28	1,4	19	25	150
0:00:48	28	1,4	19	26	150
0:00:49	28	1,5	19	26	150
0:00:50	28	1,5	20	26	150
0:00:51	28	1,5	20	26	150
0:00:52	28	1,5	20	26	150
0:00:53	28	1,5	20	26	150
0:00:54	28	1,5	20	26	150
0:00:55	28	1,6	20	26	150
0:00:56	28	1,6	20	26	150
0:00:57	28	1,6	20	26	150
0:00:58	28	1,6	20	26	150
0:00:59	28	1,6	20	27	150
0:01:00	28	1,6	21	27	150
0:01:01	28	1,6	21	27	150
0:01:02	28	1,7	21	27	150
0:01:03	28	1,7	21	27	150
0:01:04	28	1,7	21	27	150
0:01:05	28	1,7	21	27	150
0:01:06	28	1,8	21	28	150
0:01:07	28	1,8	20	28	150
0:01:08	28	1,8	20	28	150
0:01:09	28	1,8	20	28	150
0:01:10	28	1,8	20	28	150
0:01:11	28	1,9	20	28	150
0:01:12	28	1,9	20	29	150
0:01:13	28	1,9	20	29	150
0:01:14	28	1,9	20	29	150
0:01:15	28	2,0	20	29	150
0:01:16	28	2,0	20	29	150
0:01:17	28	2,0	20	29	150
0:01:18	28	2,0	20	29	150
0:01:19	28	2,1	20	29	150
0:01:20	28	2,1	20	29	150
0:01:21	28	2,1	20	29	150
0:01:22	28	2,1	20	29	150
0:01:23	28	2,2	20	29	150
0:01:24	28	2,2	20	30	150
0:01:25	28	2,2	20	30	150
0:01:26	28	2,3	20	30	150
0:01:27	28	2,3	20	30	150
0:01:28	28	2,3	19	30	150
0:01:29	28	2,4	19	30	150
0:01:30	28	2,4	19	30	150
0:01:31	28	2,4	19	30	150
0:01:32	28	2,4	19	31	150
0:01:33	28	2,5	19	31	150
0:01:34	28	2,5	19	31	150
0:01:35	28	2,5	18	31	150
0:01:36	28	2,6	18	31	150
0:01:37	28	2,6	18	31	150
0:01:38	28	2,6	18	31	150
0:01:39	28	2,7	18	31	150
0:01:40	28	2,7	18	31	150
0:01:41	28	2,7	18	32	150
0:01:42	28	2,8	18	32	150
0:01:43	28	2,8	18	32	150
0:01:44	28	2,8	18	32	150
0:01:45	28	2,9	18	32	150
0:01:46	28	2,9	18	32	150
0:01:47	28	2,9	18	32	150
0:01:48	28	3,0	18	32	150
0:01:49	28	3,0	18	32	150
0:01:50	28	3,1	18	33	150
0:01:51	28	3,1	18	33	150
0:01:52	28	3,1	18	33	150
0:01:53	28	3,2	18	33	150
0:01:54	28	3,2	18	33	150
0:01:55	28	3,2	18	33	150
0:01:56	28	3,3	18	33	150
0:01:57	28	3,3	18	33	150
0:01:58	28	3,3	18	33	150
0:01:59	28	3,4	18	33	150
0:02:00	28	3,4	18	34	150
0:02:01	28	3,4	18	34	150
0:02:02	28	3,5	18	34	150
0:02:03	28	3,5	18	34	150
0:02:04	28	3,5	18	34	150
0:02:05	28	3,6	18	34	150
0:02:06	28	3,6	18	34	150
0:02:07	28	3,6	18	34	150
0:02:08	28	3,7	18	34	150
0:02:09	28	3,7	18	34	150
0:02:10	28	3,7	18	35	150
0:02:11	28	3,8	18	35	150
0:02:12	28	3,8	18	35	150
0:02:13	28	3,8	18	35	150
0:02:14	28	3,9	18	35	150
0:02:15	28	3,9	18	35	150
0:02:16	28	3,9	18	35	150
0:02:17	28	4,0	19	35	150
0:02:18	28	4,0	19	35	150
0:02:19	28	4,0	19	35	150
0:02:20	29	4,1	19	35	150
0:02:21	29	4,1	19	35	150
0:02:22	29	4,1	19	36	150
0:02:23	29	4,2	19	35	150
0:02:24	29	4,2	19	36	150
0:02:25	29	4,2	19	36	150
0:02:26	29	4,2	19	36	150
0:02:27	29	4,2	19	36	150
0:02:28	29	4,2	19	36	150
0:02:29	29	4,2	19	36	150
0:02:30	29	4,3	19	36	150
0:02:31	29	4,3	19	36	150
0:02:32	29	4,3	19	36	150
0:02:33	29	4,3	19	36	150
0:02:34	29	4,4	19	36	150
0:02:35	29	4,4	19	36	150
0:02:36	29	4,4	18	36	150
0:02:37	29	4,4	18	36	150
0:02:38	29	4,5	18	36	150
0:02:39	29	4,5	18	36	150
0:02:40	29	4,5	18	36	150
0:02:41	29	4,5	18	36	150
0:02:42	29	4,5	18	36	150
0:02:43	29	4,5	18	36	150
0:02:44	29	4,6	18	36	150
0:02:45	29	4,6	18	36	150
0:02:46	29	4,6	18	37	150
0:02:47	29	4,6	18	37	150
0:02:48	29	4,6	18	37	150
0:02:49	29	4,6	18	37	150
0:02:50	29	4,6	18	37	150
0:02:51	29	4,6	18	37	150
0:02:52	29	4,7	18	37	150
0:02:53	29	4,7	18	37	150
0:02:54	29	4,7	18	37	150
0:02:55	29	4,7	18	37	150
0:02:56	29	4,7	18	37	150
0:02:57	29	4,8	18	37	150
0:02:58	29	4,8	18	37	150
0:02:59	29	4,8	18	37	150
0:03:00	29	4,8	18	37	150
0:03:01	29	4,8	18	37	150
0:03:02	29	4,8	18	37	150
0:03:03	29	4,9	18	37	150
0:03:04	29	4,9	18	37	150
0:03:05	29	4,9	18	37	150
0:03:06	29	4,9	18	37	150
0:03:07	29	4,9	18	37	150
0:03:08	29	4,9	18	37	150
0:03:09	29	4,9	18	37	150
0:03:10	29	5,0	18	37	150
0:03:11	30	5,0	18	37	150
0:03:12	30	5,0	18	37	150
0:03:13	30	5,0	18	37	150
0:03:14	30	5,0	18	37	150
0:03:15	30	5,0	18	37	150
0:03:16	30	5,0	19	37	150
0:03:17	30	5,1	19	37	150
0:03:18	30	5,1	19	37	150
0:03:19	30	5,1	19	37	150
0:03:20	30	5,1	19	37	150
0:03:21	30	5,1	19	37	150
0:03:22	30	5,1	19	37	150
0:03:23	30	5,1	19	37	150
0:03:24	30	5,1	19	37	150
0:03:25	30	5,1	19	37	150
0:03:26	30	5,2	19	37	150
0:03:27	30	5,2	19	37	150
0:03:28	30	5,2	19	37	150
0:03:29	30	5,2	19	37	150
0:03:30	30	5,2	19	37	150
0:03:31	30	5,2	19	37	150
0:03:32	30	5,2	19	37	150
0:03:33	30	5,3	19	37	150
0:03:34	30	5,3	19	37	150
0:03:35	30	5,3	20	38	150
0:03:36	30	5,3	20	37	150
0:03:37	30	5,3	20	37	150
0:03:38	30	5,3	20	37	150
0:03:39	30	5,3	20	38	150
0:03:40	30	5,3	20	37	150
0:03:41	30	5,3	20	38	150
0:03:42	30	5,3	20	37	150
0:03:43	30	5,4	20	38	150
0:03:44	30	5,4	20	37	150
0:03:45	30	5,4	20	38	150
0:03:46	30	5,4	20	38	150
0:03:47	30	5,4	20	37	150
0:03:48	30	5,4	20	38	150
0:03:49	30	5,4	19	37	150
0:03:50	30	5,4	19	38	150
0:03:51	30	5,4	20	38	150
0:03:52	30	5,4	20	38	150
0:03:53	30	5,5	20	38	150
0:03:54	30	5,5	19	38	150
0:03:55	31	5,5	19	38	150
0:03:56	31	5,5	19	38	150
0:03:57	31	5,5	19	38	150
0:03:58	31	5,5	19	38	150
0:03:59	31	5,5	18	38	150
0:04:00	31	5,6	18	38	150
0:04:01	31	5,6	18	38	150
0:04:02	31	5,6	18	38	150
0:04:03	31	5,6	18	38	150
0:04:04	31	5,6	18	38	150
0:04:05	31	5,6	18	38	150
0:04:06	31	5,6	18	38	150
0:04:07	31	5,6	18	38	150
0:04:08	31	5,7	18	38	150
0:04:09	31	5,7	18	38	150
0:04:10	31	5,7	19	38	150
0:04:11	31	5,7	19	38	150
0:04:12	31	5,7	19	38	150
0:04:13	31	5,7	19	38	150
0:04:14	31	5,7	19	38	150
0:04:15	31	5,7	19	38	150
0:04:16	31	5,8	19	38	150
0:04:17	31	5,8	19	38	150
0:04:18	31	5,8	19	38	150
0:04:19	31	5,8	18	38	150
0:04:20	31	5,8	19	38	150
0:04:21	31	5,8	19	38	150
0:04:22	31	5,8	19	38	150
0:04:23	31	5,8	19	38	150
0:04:24	31	5,9	19	38	150
0:04:25	31	5,9	19	38	150
0:04:26	31	5,9	19	38	150
0:04:27	31	5,9	19	38	150
0:04:28	31	5,9	19	38	150
0:04:29	31	5,9	19	38	150
0:04:30	31	5,9	19	38	150
0:04:31	31	5,9	18	38	150
0:04:32	31	6,0	18	38	150
0:04:33	31	6,0	18	39	150
0:04:34	31	6,0	18	38	150
0:04:35	31	6,0	19	38	150
0:04:36	31	6,0	18	38	150
0:04:37	31	6,0	19	38	150
0:04:38	31	6,0	19	39	150
0:04:39	31	6,0	19	39	150
0:04:40	31	6,0	19	38	150
0:04:41	31	6,1	19	38	150
0:04:42	31	6,1	19	39	150
0:04:43	32	6,1	18	39	150
0:04:44	32	6,1	18	39	150
0:04:45	32	6,1	19	39	150
0:04:46	32	6,1	18	39	150
0:04:47	32	6,1	18	39	150
0:04:48	32	6,1	18	39	150
0:04:49	32	6,2	18	39	150
0:04:50	32	6,2	18	39	150
0:04:51	32	6,2	18	39	150
0:04:52	32	6,2	18	39	150
0:04:53	32	6,2	18	39	150
0:04:54	32	6,2	18	39	150
0:04:55	32	6,2	19	39	150
0:04:56	32	6,3	19	39	150
0:04:57	32	6,3	19	39	150
0:04:58	32	6,3	19	39	150
0:04:59	32	6,3	19	39	150
0:05:00	32	6,3	18	39	150
0:05:01	32	6,3	18	39	150
0:05:02	32	6,3	18	39	150
0:05:03	32	6,4	18	39	150
0:05:04	32	6,4	18	39	150
0:05:05	32	6,4	18	39	150
0:05:06	32	6,4	18	39	150
0:05:07	32	6,4	18	39	150
0:05:08	32	6,4	18	39	150
0:05:09	32	6,4	18	39	150
0:05:10	32	6,4	18	39	150
0:05:11	32	6,5	18	39	150
0:05:12	32	6,5	18	39	150
0:05:13	32	6,5	17	39	150
0:05:14	32	6,5	17	39	150
0:05:15	32	6,5	17	39	150
0:05:16	32	6,5	17	39	150
0:05:17	32	6,6	17	40	150
0:05:18	32	6,6	17	40	150
0:05:19	32	6,6	17	39	150
0:05:20	32	6,6	18	39	150
0:05:21	32	6,6	18	40	150
0:05:22	32	6,6	18	40	150
0:05:23	32	6,7	18	40	150
0:05:24	32	6,7	18	40	150
0:05:25	32	6,7	18	40	150
0:05:26	32	6,7	18	40	150
0:05:27	32	6,7	18	40	150
0:05:28	32	6,7	18	40	150
0:05:29	32	6,8	18	40	150
0:05:30	32	6,8	18	40	150
0:05:31	32	6,8	18	40	150
0:05:32	32	6,8	18	40	150
0:05:33	33	6,8	18	40	150
0:05:34	33	6,8	18	40	150
0:05:35	33	6,8	18	40	150
0:05:36	33	6,9	18	40	150
0:05:37	33	6,9	18	40	150
0:05:38	33	6,9	18	40	150
0:05:39	33	6,9	18	40	150
0:05:40	33	6,9	18	40	150
0:05:41	33	6,9	18	40	150
0:05:42	33	7,0	18	40	150
0:05:43	33	7,0	18	40	150
0:05:44	33	7,0	19	40	150
0:05:45	33	7,0	19	40	150
0:05:46	33	7,0	19	40	150
0:05:47	33	7,0	19	40	150
0:05:48	33	7,1	19	40	150
0:05:49	33	7,1	19	40	150
0:05:50	33	7,1	19	40	150
0:05:51	33	7,1	18	40	150
0:05:52	33	7,1	18	40	150
0:05:53	33	7,1	18	40	150
0:05:54	33	7,2	18	40	150
0:05:55	33	7,2	18	41	150
0:05:56	33	7,2	18	41	150
0:05:57	33	7,2	18	41	150
0:05:58	33	7,2	18	41	150
0:05:59	33	7,2	18	41	150
0:06:00	33	7,3	18	41	150
0:06:01	33	7,3	18	41	150
0:06:02	33	7,3	18	41	150
0:06:03	33	7,3	18	41	150
0:06:04	33	7,3	18	41	150
0:06:05	33	7,3	18	41	150
0:06:06	33	7,3	18	41	150
0:06:07	33	7,4	18	41	150
0:06:08	33	7,4	19	41	150
0:06:09	33	7,4	19	41	150
0:06:10	33	7,4	19	41	150
0:06:11	33	7,4	19	41	150
0:06:12	33	7,5	19	41	150
0:06:13	33	7,5	18	41	150
0:06:14	33	7,5	18	41	150
0:06:15	33	7,5	19	41	150
0:06:16	33	7,5	19	41	150
0:06:17	33	7,5	19	41	150
0:06:18	33	7,6	19	41	150
0:06:19	33	7,6	19	41	150
0:06:20	33	7,6	19	41	150
0:06:21	33	7,6	18	41	150
0:06:22	33	7,6	18	41	150
0:06:23	34	7,6	18	41	150
0:06:24	34	7,6	18	41	150
0:06:25	34	7,7	18	41	150
0:06:26	34	7,7	18	42	150
0:06:27	34	7,7	18	41	150
0:06:28	34	7,7	18	42	150
0:06:29	34	7,7	18	41	150
0:06:30	34	7,7	19	42	150
0:06:31	34	7,8	19	42	150
0:06:32	34	7,8	18	42	150
0:06:33	34	7,8	18	42	150
0:06:34	34	7,8	18	42	150
0:06:35	34	7,8	18	42	150
0:06:36	34	7,8	18	42	150
0:06:37	34	7,8	19	42	150
0:06:38	34	7,9	19	42	150
0:06:39	34	7,9	19	42	150
0:06:40	34	7,9	19	42	150
0:06:41	34	7,9	19	42	150
0:06:42	34	8,0	19	42	150
0:06:43	34	8,0	19	42	150
0:06:44	34	8,0	19	42	150
0:06:45	34	8,0	18	42	150
0:06:46	34	8,1	18	42	150
0:06:47	34	8,1	18	42	150
0:06:48	34	8,1	19	42	150
0:06:49	34	8,1	19	42	150
0:06:50	34	8,1	18	42	150
0:06:51	34	8,1	18	42	150
0:06:52	34	8,2	18	42	150
0:06:53	34	8,2	18	42	150
0:06:54	34	8,2	18	42	150
0:06:55	34	8,2	18	42	150
0:06:56	34	8,2	18	42	150
0:06:57	34	8,2	18	42	150
0:06:58	34	8,2	18	42	150
0:06:59	34	8,2	18	42	150
0:07:00	34	8,3	19	42	150
0:07:01	34	8,3	19	42	150
0:07:02	34	8,4	18	42	150
0:07:03	34	8,5	18	43	150
0:07:04	34	8,5	18	42	150
0:07:05	34	8,5	17	42	150
0:07:06	34	8,5	17	42	150
0:07:07	34	8,6	17	42	150
0:07:08	34	8,6	17	42	150
0:07:09	34	8,6	17	42	150
0:07:10	34	8,6	17	42	150
0:07:11	35	8,6	17	42	150
0:07:12	35	8,6	17	42	150
0:07:13	35	8,6	17	42	150
0:07:14	35	8,6	17	42	150
0:07:15	35	8,7	17	43	150
0:07:16	35	8,7	17	43	150
0:07:17	35	8,7	17	43	150
0:07:18	35	8,7	17	43	150
0:07:19	35	8,7	17	43	150
0:07:20	35	8,7	17	43	150
0:07:21	35	8,7	17	43	150
0:07:22	35	8,8	17	43	150
0:07:23	35	8,8	17	43	150
0:07:24	35	8,8	17	43	150
0:07:25	35	8,8	17	43	150
0:07:26	35	8,8	16	43	150
0:07:27	35	8,8	16	43	150
0:07:28	35	8,8	16	43	150
0:07:29	35	8,9	16	43	150
0:07:30	35	8,9	16	43	150
0:07:31	35	8,9	16	43	150
0:07:32	35	8,9	17	43	150
0:07:33	35	8,9	17	43	150
0:07:34	35	8,9	17	43	150
0:07:35	35	8,9	17	43	150
0:07:36	35	8,9	17	43	150
0:07:37	35	8,9	16	43	150
0:07:38	35	9,0	16	43	150
0:07:39	35	9,0	16	43	150
0:07:40	35	9,0	16	43	150
0:07:41	35	9,1	16	43	150
0:07:42	35	9,1	16	43	150
0:07:43	35	9,1	16	43	150
0:07:44	35	9,1	16	43	150
0:07:45	35	9,2	16	43	150
0:07:46	35	9,2	16	43	150
0:07:47	35	9,2	16	43	150
0:07:48	35	9,2	16	43	150
0:07:49	35	9,2	16	43	150
0:07:50	35	9,2	16	43	150
0:07:51	35	9,2	17	43	150
0:07:52	35	9,2	17	43	150
0:07:53	35	9,3	17	43	150
0:07:54	35	9,3	17	43	150
0:07:55	35	9,3	16	43	150
0:07:56	35	9,3	16	43	150
0:07:57	35	9,3	16	43	150
0:07:58	36	9,4	16	43	150
0:07:59	36	9,6	17	43	150
0:08:00	36	9,6	17	43	150
0:08:01	36	9,7	16	43	150
0:08:02	36	9,7	16	43	150
0:08:03	36	9,7	16	43	150
0:08:04	36	9,7	16	43	150
0:08:05	36	9,7	16	44	150
0:08:06	36	9,7	16	44	150
0:08:07	36	9,8	16	44	150
0:08:08	36	9,8	16	44	150
0:08:09	36	9,8	16	44	150
0:08:10	36	9,8	16	44	150
0:08:11	36	9,8	16	44	150
0:08:12	36	9,8	16	44	150
0:08:13	36	9,8	16	44	150
0:08:14	36	9,9	16	44	150
0:08:15	36	9,9	16	44	150
0:08:16	36	9,9	16	44	150
0:08:17	36	9,9	16	44	150
0:08:18	36	9,9	16	44	150
0:08:19	36	9,9	16	44	150
0:08:20	36	9,9	16	44	150
0:08:21	36	9,9	16	44	150
0:08:22	36	10,0	16	44	150
0:08:23	36	10,0	16	44	150
0:08:24	36	10,0	16	44	150
0:08:25	36	10,0	16	44	150
0:08:26	36	10,0	16	44	150
0:08:27	36	10,0	16	44	150
0:08:28	36	10,0	16	44	150
0:08:29	36	10,0	16	44	150
0:08:30	36	10,1	16	44	150
0:08:31	36	10,1	16	44	150
0:08:32	36	10,1	16	44	150
0:08:33	36	10,1	16	44	150
0:08:34	36	10,1	16	44	150
0:08:35	36	10,1	16	44	150
0:08:36	36	10,1	16	44	150
0:08:37	36	10,1	16	44	150
0:08:38	36	10,2	16	44	150
0:08:39	36	10,2	16	44	150
0:08:40	36	10,2	16	44	150
0:08:41	36	10,2	16	44	150
0:08:42	36	10,2	16	44	150
0:08:43	36	10,2	16	44	150
0:08:44	36	10,2	16	44	150
0:08:45	36	10,2	16	44	150
0:08:46	36	10,2	16	44	150
0:08:47	36	10,3	16	44	150
0:08:48	37	10,3	16	44	150
0:08:49	37	10,3	16	44	150
0:08:50	37	10,3	16	44	150
0:08:51	37	10,3	15	44	150
0:08:52	37	10,3	15	44	150
0:08:53	37	10,4	15	44	150
0:08:54	37	10,5	15	44	150
0:08:55	37	10,5	15	44	150
0:08:56	37	10,5	15	44	150
0:08:57	37	10,5	15	44	150
0:08:58	37	10,6	15	44	150
0:08:59	37	10,6	15	44	150
0:09:00	37	10,6	15	45	150
0:09:01	37	10,6	15	44	150
0:09:02	37	10,6	15	45	150
0:09:03	37	10,6	15	45	150
0:09:04	37	10,6	15	45	150
0:09:05	37	10,7	15	45	150
0:09:06	37	10,7	15	45	150
0:09:07	37	10,7	15	45	150
0:09:08	37	10,7	15	45	150
0:09:09	37	10,7	15	45	150
0:09:10	37	10,7	15	45	150
0:09:11	37	10,7	15	45	150
0:09:12	37	10,8	15	45	150
0:09:13	37	10,8	15	45	150
0:09:14	37	10,8	15	45	150
0:09:15	37	10,8	15	45	150
0:09:16	37	10,8	15	45	150
0:09:17	37	10,8	15	45	150
0:09:18	37	10,8	15	45	150
0:09:19	37	10,9	15	45	150
0:09:20	37	10,9	15	45	150
0:09:21	37	10,9	15	45	150
0:09:22	37	10,9	15	45	150
0:09:23	37	10,9	15	45	150
0:09:24	37	10,9	15	45	150
0:09:25	37	11,1	15	45	150
0:09:26	37	11,2	15	45	150
0:09:27	37	11,2	15	45	150
0:09:28	37	11,3	15	45	150
0:09:29	37	11,3	15	45	150
0:09:30	37	11,3	15	45	150
0:09:31	37	11,3	15	45	150
0:09:32	37	11,3	15	45	150
0:09:33	37	11,3	15	45	150
0:09:34	37	11,4	15	45	150
0:09:35	37	11,4	15	45	150
0:09:36	37	11,4	15	45	150
0:09:37	37	11,4	15	45	150
0:09:38	37	11,4	15	45	150
0:09:39	38	11,4	15	45	150
0:09:40	38	11,4	15	45	150
0:09:41	38	11,4	15	45	150
0:09:42	38	11,5	15	45	150
0:09:43	38	11,5	15	45	150
0:09:44	38	11,5	15	45	150
0:09:45	38	11,5	15	45	150
0:09:46	38	11,5	15	45	150
0:09:47	38	11,5	15	45	150
0:09:48	38	11,5	15	45	150
0:09:49	38	11,5	15	45	150
0:09:50	38	11,6	15	45	150
0:09:51	38	11,6	15	45	150
0:09:52	38	11,6	15	45	150
0:09:53	38	11,6	15	46	150
0:09:54	38	11,6	15	46	150
0:09:55	38	11,6	15	46	150
0:09:56	38	11,6	15	46	150
0:09:57	38	11,7	15	46	150
0:09:58	38	11,7	15	46	150
0:09:59	38	11,7	15	46	150
0:10:00	38	11,7	15	46	150
0:10:01	38	11,7	15	46	150
0:10:02	38	11,7	15	46	150
0:10:03	38	11,7	15	46	150
0:10:04	38	11,7	15	46	150
0:10:05	38	11,8	15	46	150
0:10:06	38	11,8	15	46	150
0:10:07	38	11,8	15	46	150
0:10:08	38	11,8	15	46	150
0:10:09	38	11,8	15	46	150
0:10:10	38	11,8	15	46	150
0:10:11	38	11,8	15	46	150
0:10:12	38	11,9	15	46	150
0:10:13	38	11,9	15	46	150
0:10:14	38	11,9	15	46	150
0:10:15	38	11,9	15	46	150
0:10:16	38	11,9	15	46	150
0:10:17	38	11,9	15	46	150
0:10:18	38	11,9	15	46	150
0:10:19	38	11,9	15	46	150
0:10:20	38	12,0	15	46	150
0:10:21	38	12,1	15	46	150
0:10:22	38	12,1	15	46	150
0:10:23	38	12,1	15	46	150
0:10:24	38	12,1	15	46	150
0:10:25	38	12,2	15	46	150
0:10:26	38	12,2	15	46	150
0:10:27	38	12,2	15	46	150
0:10:28	38	12,2	15	46	150
0:10:29	38	12,2	15	46	150
0:10:30	38	12,2	15	46	150
0:10:31	38	12,2	15	46	150
0:10:32	39	12,3	15	46	150
0:10:33	39	12,3	15	46	150
0:10:34	39	12,3	15	46	150
0:10:35	39	12,3	15	46	150
0:10:36	39	12,3	15	46	150
0:10:37	39	12,3	15	47	150
0:10:38	39	12,3	15	46	150
0:10:39	39	12,4	15	46	150
0:10:40	39	12,4	15	47	150
0:10:41	39	12,4	15	46	150
0:10:42	39	12,4	15	46	150
0:10:43	39	12,4	15	47	150
0:10:44	39	12,4	15	47	150
0:10:45	39	12,4	15	47	150
0:10:46	39	12,5	15	47	150
0:10:47	39	12,5	15	47	150
0:10:48	39	12,5	15	47	150
0:10:49	39	12,5	15	47	150
0:10:50	39	12,6	15	47	150
0:10:51	39	12,7	15	47	150
0:10:52	39	12,8	15	47	150
0:10:53	39	12,8	15	47	150
0:10:54	39	12,8	15	47	150
0:10:55	39	12,9	15	47	150
0:10:56	39	12,9	15	47	150
0:10:57	39	12,9	15	47	150
0:10:58	39	12,9	15	47	150
0:10:59	39	12,9	15	47	150
0:11:00	39	13,0	15	47	150
0:11:01	39	13,0	15	47	150
0:11:02	39	13,0	15	47	150
0:11:03	39	13,0	15	47	150
0:11:04	39	13,0	15	47	150
0:11:05	39	13,0	15	47	150
0:11:06	39	13,1	15	47	150
0:11:07	39	13,1	15	47	150
0:11:08	39	13,1	15	47	150
0:11:09	39	13,1	15	47	150
0:11:10	39	13,1	15	47	150
0:11:11	39	13,1	15	47	150
0:11:12	39	13,1	15	47	150
0:11:13	39	13,2	15	47	150
0:11:14	39	13,2	15	48	150
0:11:15	39	13,2	15	48	150
0:11:16	39	13,2	15	47	150
0:11:17	39	13,2	15	47	150
0:11:18	39	13,2	15	47	150
0:11:19	39	13,2	15	47	150
0:11:20	39	13,3	15	47	150
0:11:21	39	13,3	15	48	150
0:11:22	39	13,3	15	48	150
0:11:23	39	13,3	15	48	150
0:11:24	40	13,3	15	48	150
0:11:25	40	13,3	15	47	150
0:11:26	40	13,3	15	48	150
0:11:27	40	13,4	15	48	150
0:11:28	40	13,4	15	48	150
0:11:29	40	13,4	15	48	150
0:11:30	40	13,4	15	47	150
0:11:31	40	13,4	15	48	150
0:11:32	40	13,4	15	48	150
0:11:33	40	13,4	15	48	150
0:11:34	40	13,4	15	48	150
0:11:35	40	13,5	15	48	150
0:11:36	40	13,5	15	48	150
0:11:37	40	13,5	15	48	150
0:11:38	40	13,5	15	48	150
0:11:39	40	13,5	15	48	150
0:11:40	40	13,5	15	48	150
0:11:41	40	13,5	15	48	150
0:11:42	40	13,6	15	48	150
0:11:43	40	13,6	15	48	150
0:11:44	40	13,6	15	48	150
0:11:45	40	13,6	15	48	150
0:11:46	40	13,6	15	48	150
0:11:47	40	13,6	15	48	150
0:11:48	40	13,7	15	48	150
0:11:49	40	13,7	15	48	150
0:11:50	40	13,7	15	48	150
0:11:51	40	13,7	15	48	150
0:11:52	40	13,7	15	48	150
0:11:53	40	13,7	15	48	150
0:11:54	40	13,7	15	48	150
0:11:55	40	13,8	15	48	150
0:11:56	40	13,8	15	48	150
0:11:57	40	13,8	15	48	150
0:11:58	40	13,8	15	48	150
0:11:59	40	13,8	15	48	150
0:12:00	40	13,8	15	48	150
0:12:01	40	13,8	15	48	150
0:12:02	40	13,9	15	48	150
0:12:03	40	13,9	15	48	150
0:12:04	40	13,9	15	48	150
0:12:05	40	13,9	15	48	150
0:12:06	40	14,0	15	48	150
0:12:07	40	14,0	15	48	150
0:12:08	40	14,0	15	48	150
0:12:09	40	14,0	15	48	150
0:12:10	40	14,0	15	48	150
0:12:11	40	14,0	15	48	150
0:12:12	40	14,0	15	48	150
0:12:13	40	14,2	15	48	150
0:12:14	40	14,2	15	48	150
0:12:15	40	14,3	15	48	150
0:12:16	40	14,3	15	48	150
0:12:17	41	14,3	15	49	150
0:12:18	41	14,3	15	49	150
0:12:19	41	14,3	15	48	150
0:12:20	41	14,3	15	49	150
0:12:21	41	14,3	15	49	150
0:12:22	41	14,4	15	49	150
0:12:23	41	14,4	15	49	150
0:12:24	41	14,4	15	49	150
0:12:25	41	14,4	15	49	150
0:12:26	41	14,4	15	49	150
0:12:27	41	14,4	15	48	150
0:12:28	41	14,4	15	49	150
0:12:29	41	14,4	15	49	150
0:12:30	41	14,5	15	49	150
0:12:31	41	14,5	15	49	150
0:12:32	41	14,5	15	49	150
0:12:33	41	14,5	15	49	150
0:12:34	41	14,5	15	49	150
0:12:35	41	14,5	15	49	150
0:12:36	41	14,5	15	49	150
0:12:37	41	14,6	15	49	150
0:12:38	41	14,6	15	49	150
0:12:39	41	14,6	15	49	150
0:12:40	41	14,6	15	49	150
0:12:41	41	14,6	15	49	150
0:12:42	41	14,6	15	49	150
0:12:43	41	14,6	15	49	150
0:12:44	41	14,6	15	49	150
0:12:45	41	14,7	15	49	150
0:12:46	41	14,7	15	49	150
0:12:47	41	14,7	15	49	150
0:12:48	41	14,8	15	49	150
0:12:49	41	14,8	15	49	150
0:12:50	41	14,9	15	49	150
0:12:51	41	14,9	15	49	150
0:12:52	41	14,9	15	49	150
0:12:53	41	14,9	15	49	150
0:12:54	41	14,9	15	49	150
0:12:55	41	14,9	15	49	150
0:12:56	41	14,9	15	49	150
0:12:57	41	15,0	15	49	150
0:12:58	41	15,0	15	49	150
0:12:59	41	15,0	15	49	150
0:13:00	41	15,0	15	49	150
0:13:01	41	15,0	15	49	150
0:13:02	41	15,0	15	49	150
0:13:03	41	15,0	15	49	150
0:13:04	41	15,1	15	49	150
0:13:05	41	15,1	15	49	150
0:13:06	41	15,1	15	49	150
0:13:07	41	15,1	15	49	150
0:13:08	41	15,1	16	49	150
0:13:09	41	15,2	16	49	150
0:13:10	42	15,2	16	50	150
0:13:11	42	15,2	16	49	150
0:13:12	42	15,2	16	50	150
0:13:13	42	15,2	16	50	150
0:13:14	42	15,2	16	49	150
0:13:15	42	15,3	16	50	150
0:13:16	42	15,3	16	49	150
0:13:17	42	15,3	16	50	150
0:13:18	42	15,3	16	50	150
0:13:19	42	15,3	16	50	150
0:13:20	42	15,3	16	50	150
0:13:21	42	15,4	16	50	150
0:13:22	42	15,4	16	50	150
0:13:23	42	15,4	16	50	150
0:13:24	42	15,4	16	50	150
0:13:25	42	15,4	16	50	150
0:13:26	42	15,4	16	50	150
0:13:27	42	15,4	15	50	150
0:13:28	42	15,5	15	50	150
0:13:29	42	15,5	15	50	150
0:13:30	42	15,6	15	50	150
0:13:31	42	15,7	16	50	150
0:13:32	42	15,7	16	50	150
0:13:33	42	15,7	16	50	150
0:13:34	42	15,8	16	50	150
0:13:35	42	15,8	16	50	150
0:13:36	42	15,8	16	50	150
0:13:37	42	15,8	15	50	150
0:13:38	42	15,8	15	50	150
0:13:39	42	15,8	15	50	150
0:13:40	42	15,8	15	50	150
0:13:41	42	15,9	15	50	150
0:13:42	42	15,9	15	50	150
0:13:43	42	15,9	15	50	150
0:13:44	42	15,9	15	50	150
0:13:45	42	15,9	15	50	150
0:13:46	42	15,9	15	50	150
0:13:47	42	15,9	15	50	150
0:13:48	42	16,0	15	50	150
0:13:49	42	16,0	15	50	150
0:13:50	42	16,0	15	50	150
0:13:51	42	16,0	15	50	150
0:13:52	42	16,0	15	50	150
0:13:53	42	16,0	15	50	150
0:13:54	42	16,0	15	50	150
0:13:55	42	16,1	15	50	150
0:13:56	42	16,1	15	50	150
0:13:57	42	16,1	15	50	150
0:13:58	42	16,1	15	50	150
0:13:59	42	16,1	16	50	150
0:14:00	42	16,1	15	51	150
0:14:01	42	16,2	16	51	150
0:14:02	42	16,2	15	51	150
0:14:03	42	16,2	15	51	150
0:14:04	42	16,2	15	50	150
0:14:05	42	16,2	15	51	150
0:14:06	43	16,2	15	51	150
0:14:07	43	16,3	15	51	150
0:14:08	43	16,3	15	51	150
0:14:09	43	16,3	15	51	150
0:14:10	43	16,3	16	51	150
0:14:11	43	16,3	16	51	150
0:14:12	43	16,3	16	51	150
0:14:13	43	16,4	16	51	150
0:14:14	43	16,4	16	51	150
0:14:15	43	16,4	16	51	150
0:14:16	43	16,4	16	51	150
0:14:17	43	16,4	16	51	150
0:14:18	43	16,4	16	51	150
0:14:19	43	16,4	16	51	150
0:14:20	43	16,5	16	51	150
0:14:21	43	16,5	16	51	150
0:14:22	43	16,5	16	51	150
0:14:23	43	16,5	16	51	150
0:14:24	43	16,5	16	51	150
0:14:25	43	16,5	16	51	150
0:14:26	43	16,5	16	51	150
0:14:27	43	16,6	16	51	150
0:14:28	43	16,6	16	51	150
0:14:29	43	16,6	16	51	150
0:14:30	43	16,6	15	51	150
0:14:31	43	16,6	15	51	150
0:14:32	43	16,6	15	51	150
0:14:33	43	16,6	15	51	150
0:14:34	43	16,6	15	51	150
0:14:35	43	16,7	15	51	150
0:14:36	43	16,7	15	51	150
0:14:37	43	16,7	15	51	150
0:14:38	43	16,8	15	51	150
0:14:39	43	16,8	15	51	150
0:14:40	43	16,8	15	51	150
0:14:41	43	16,8	15	51	150
0:14:42	43	16,8	15	51	150
0:14:43	43	16,8	15	51	150
0:14:44	43	16,9	15	51	150
0:14:45	43	17,0	15	51	150
0:14:46	43	17,1	15	51	150
0:14:47	43	17,2	15	52	150
0:14:48	43	17,2	15	52	150
0:14:49	43	17,2	15	51	150
0:14:50	43	17,2	15	51	150
0:14:51	43	17,3	15	52	150
0:14:52	43	17,3	15	52	150
0:14:53	43	17,3	15	51	150
0:14:54	43	17,3	15	51	150
0:14:55	43	17,3	15	51	150
0:14:56	43	17,3	15	52	150
0:14:57	43	17,3	15	52	150
0:14:58	44	17,4	15	52	150
0:14:59	44	17,4	15	52	150
0:15:00	44	17,4	15	52	150
0:15:01	44	17,4	15	52	150
0:15:02	44	17,4	15	52	150
0:15:03	44	17,4	15	52	150
0:15:04	44	17,5	15	52	150
0:15:05	44	17,5	15	52	150
0:15:06	44	17,5	15	52	150
0:15:07	44	17,5	15	52	150
0:15:08	44	17,5	15	52	150
0:15:09	44	17,5	15	52	150
0:15:10	44	17,5	15	52	150
0:15:11	44	17,6	15	52	150
0:15:12	44	17,6	15	52	150
0:15:13	44	17,6	15	52	150
0:15:14	44	17,6	15	52	150
0:15:15	44	17,6	15	52	150
0:15:16	44	17,6	15	52	150
0:15:17	44	17,7	15	52	150
0:15:18	44	17,7	15	52	150
0:15:19	44	17,7	15	52	150
0:15:20	44	17,7	15	52	150
0:15:21	44	17,7	15	52	150
0:15:22	44	17,7	15	52	150
0:15:23	44	17,7	15	52	150
0:15:24	44	17,8	15	52	150
0:15:25	44	17,8	15	52	150
0:15:26	44	17,8	15	52	150
0:15:27	44	17,8	15	52	150
0:15:28	44	17,8	15	52	150
0:15:29	44	17,8	15	52	150
0:15:30	44	17,8	15	52	150
0:15:31	44	17,9	15	52	150
0:15:32	44	17,9	15	52	150
0:15:33	44	17,9	15	52	150
0:15:34	44	17,9	15	52	150
0:15:35	44	17,9	15	52	150
0:15:36	44	17,9	15	52	150
0:15:37	44	17,9	15	52	150
0:15:38	44	18,0	15	52	150
0:15:39	44	18,0	15	52	150
0:15:40	44	18,0	15	53	150
0:15:41	44	18,0	15	52	150
0:15:42	44	18,0	15	53	150
0:15:43	44	18,0	15	52	150
0:15:44	44	18,0	15	52	150
0:15:45	44	18,1	15	52	150
0:15:46	44	18,1	15	53	150
0:15:47	44	18,1	15	52	150
0:15:48	44	18,1	15	52	150
0:15:49	44	18,1	15	52	150
0:15:50	44	18,1	15	52	150
0:15:51	45	18,1	15	53	150
0:15:52	45	18,2	15	52	150
0:15:53	45	18,2	15	53	150
0:15:54	45	18,2	15	53	150
0:15:55	45	18,2	15	53	150
0:15:56	45	18,2	15	53	150
0:15:57	45	18,2	15	53	150
0:15:58	45	18,2	15	53	150
0:15:59	45	18,3	15	53	150
0:16:00	45	18,3	15	53	150
0:16:01	45	18,3	15	53	150
0:16:02	45	18,3	15	53	150
0:16:03	45	18,3	15	53	150
0:16:04	45	18,3	15	53	150
0:16:05	45	18,3	15	53	150
0:16:06	45	18,4	15	53	150
0:16:07	45	18,4	15	53	150
0:16:08	45	18,5	15	53	150
0:16:09	45	18,6	15	53	150
0:16:10	45	18,6	15	53	150
0:16:11	45	18,6	15	53	150
0:16:12	45	18,6	15	53	150
0:16:13	45	18,6	15	53	150
0:16:14	45	18,7	15	53	150
0:16:15	45	18,7	15	53	150
0:16:16	45	18,7	15	53	150
0:16:17	45	18,7	15	53	150
0:16:18	45	18,7	15	53	150
0:16:19	45	18,7	15	53	150
0:16:20	45	18,7	15	53	150
0:16:21	45	18,8	16	53	150
0:16:22	45	18,8	15	53	150
0:16:23	45	18,8	16	53	150
0:16:24	45	18,8	16	53	150
0:16:25	45	18,8	16	53	150
0:16:26	45	18,8	16	53	150
0:16:27	45	18,8	16	53	150
0:16:28	45	18,9	16	53	150
0:16:29	45	18,9	16	53	150
0:16:30	45	18,9	16	53	150
0:16:31	45	18,9	16	53	150
0:16:32	45	18,9	16	53	150
0:16:33	45	18,9	16	53	150
0:16:34	45	19,0	16	53	150
0:16:35	45	19,0	16	53	150
0:16:36	45	19,0	16	53	150
0:16:37	45	19,0	16	53	150
0:16:38	45	19,0	16	54	150
0:16:39	45	19,0	16	54	150
0:16:40	45	19,1	16	54	150
0:16:41	45	19,1	16	54	150
0:16:42	45	19,1	16	54	150
0:16:43	45	19,1	16	54	150
0:16:44	45	19,1	16	54	150
0:16:45	45	19,1	16	54	150
0:16:46	45	19,1	16	54	150
0:16:47	46	19,2	16	54	150
0:16:48	46	19,2	16	54	150
0:16:49	46	19,2	16	54	150
0:16:50	46	19,2	16	54	150
0:16:51	46	19,2	16	54	150
0:16:52	46	19,2	16	54	150
0:16:53	46	19,3	16	54	150
0:16:54	46	19,3	16	54	150
0:16:55	46	19,3	16	54	150
0:16:56	46	19,3	16	54	150
0:16:57	46	19,3	16	54	150
0:16:58	46	19,4	16	54	150
0:16:59	46	19,4	16	54	150
0:17:00	46	19,4	16	54	150
0:17:01	46	19,4	16	54	150
0:17:02	46	19,5	16	54	150
0:17:03	46	19,5	16	54	150
0:17:04	46	19,5	16	54	150
0:17:05	46	19,5	16	54	150
0:17:06	46	19,6	16	54	150
0:17:07	46	19,6	16	54	150
0:17:08	46	19,6	16	54	150
0:17:09	46	19,6	16	54	150
0:17:10	46	19,6	16	54	150
0:17:11	46	19,6	16	54	150
0:17:12	46	19,6	16	54	150
0:17:13	46	19,7	16	54	150
0:17:14	46	19,7	16	54	150
0:17:15	46	19,7	16	54	150
0:17:16	46	19,7	16	54	150
0:17:17	46	19,7	16	54	150
0:17:18	46	19,7	16	54	150
0:17:19	46	19,7	16	54	150
0:17:20	46	19,8	16	54	150
0:17:21	46	19,8	16	54	150
0:17:22	46	19,8	16	54	150
0:17:23	46	19,8	16	54	150
0:17:24	46	20,0	16	54	150
0:17:25	46	20,1	16	55	150
0:17:26	46	20,1	16	54	150
0:17:27	46	20,1	16	54	150
0:17:28	46	20,1	16	54	150
0:17:29	46	20,2	16	55	150
0:17:30	46	20,2	16	55	150
0:17:31	46	20,2	16	55	150
0:17:32	46	20,2	16	55	150
0:17:33	46	20,2	16	55	150
0:17:34	46	20,2	16	55	150
0:17:35	46	20,2	16	55	150
0:17:36	46	20,2	16	55	150
0:17:37	46	20,3	16	55	150
0:17:38	46	20,3	16	55	150
0:17:39	46	20,3	16	55	150
0:17:40	46	20,3	16	55	150
0:17:41	47	20,3	16	55	150
0:17:42	47	20,3	16	55	150
0:17:43	47	20,3	16	55	150
0:17:44	47	20,4	16	55	150
0:17:45	47	20,4	16	55	150
0:17:46	47	20,4	16	55	150
0:17:47	47	20,4	16	55	150
0:17:48	47	20,4	16	55	150
0:17:49	47	20,4	16	55	150
0:17:50	47	20,4	16	55	150
0:17:51	47	20,4	16	55	150
0:17:52	47	20,5	16	55	150
0:17:53	47	20,5	16	55	150
0:17:54	47	20,5	16	55	150
0:17:55	47	20,5	16	55	150
0:17:56	47	20,5	16	55	150
0:17:57	47	20,6	16	55	150
0:17:58	47	20,6	16	55	150
0:17:59	47	20,6	16	55	150
0:18:00	47	20,6	16	55	150
0:18:01	47	20,6	16	55	150
0:18:02	47	20,6	16	55	150
0:18:03	47	20,6	16	55	150
0:18:04	47	20,7	16	55	150
0:18:05	47	20,7	16	55	150
0:18:06	47	20,7	16	55	150
0:18:07	47	20,7	16	55	150
0:18:08	47	20,7	16	55	150
0:18:09	47	20,7	16	55	150
0:18:10	47	20,8	16	55	150
0:18:11	47	20,8	16	55	150
0:18:12	47	20,8	16	55	150
0:18:13	47	20,8	16	55	150
0:18:14	47	20,8	16	55	150
0:18:15	47	20,8	16	55	150
0:18:16	47	20,8	16	55	150
0:18:17	47	20,9	16	56	150
0:18:18	47	20,9	16	56	150
0:18:19	47	20,9	16	56	150
0:18:20	47	20,9	16	55	150
0:18:21	47	20,9	16	55	150
0:18:22	47	20,9	16	55	150
0:18:23	47	20,9	16	55	150
0:18:24	47	20,9	16	55	150
0:18:25	47	21,0	16	55	150
0:18:26	47	21,0	16	55	150
0:18:27	47	21,0	16	56	150
0:18:28	47	21,0	16	56	150
0:18:29	47	21,0	16	56	150
0:18:30	47	21,0	16	56	150
0:18:31	47	21,1	16	56	150
0:18:32	47	21,1	16	56	150
0:18:33	47	21,1	16	56	150
0:18:34	47	21,1	16	56	150
0:18:35	47	21,1	16	56	150
0:18:36	48	21,2	16	56	150
0:18:37	48	21,2	16	56	150
0:18:38	48	21,3	16	56	150
0:18:39	48	21,3	16	56	150
0:18:40	48	21,3	16	56	150
0:18:41	48	21,3	16	56	150
0:18:42	48	21,3	16	56	150
0:18:43	48	21,3	16	56	150
0:18:44	48	21,4	16	56	150
0:18:45	48	21,4	16	56	150
0:18:46	48	21,4	16	56	150
0:18:47	48	21,4	16	56	150
0:18:48	48	21,4	16	56	150
0:18:49	48	21,4	16	56	150
0:18:50	48	21,5	16	56	150
0:18:51	48	21,5	16	56	150
0:18:52	48	21,5	16	56	150
0:18:53	48	21,5	16	56	150
0:18:54	48	21,5	16	56	150
0:18:55	48	21,5	16	56	150
0:18:56	48	21,5	16	56	150
0:18:57	48	21,6	16	56	150
0:18:58	48	21,6	16	56	150
0:18:59	48	21,6	16	56	150
0:19:00	48	21,6	16	56	150
0:19:01	48	21,7	16	56	150
0:19:02	48	21,7	16	56	150
0:19:03	48	21,8	16	56	150
0:19:04	48	21,8	16	56	150
0:19:05	48	21,8	16	56	150
0:19:06	48	21,8	16	56	150
0:19:07	48	21,9	16	56	150
0:19:08	48	21,9	16	56	150
0:19:09	48	21,9	16	56	150
0:19:10	48	21,9	16	56	150
0:19:11	48	21,9	16	56	150
0:19:12	48	21,9	16	56	150
0:19:13	48	21,9	16	57	150
0:19:14	48	22,0	16	57	150
0:19:15	48	22,0	16	57	150
0:19:16	48	22,0	16	57	150
0:19:17	48	22,0	16	57	150
0:19:18	48	22,0	16	57	150
0:19:19	48	22,0	16	57	150
0:19:20	48	22,1	16	57	150
0:19:21	48	22,1	16	57	150
0:19:22	48	22,1	16	57	150
0:19:23	48	22,1	16	56	150
0:19:24	48	22,1	16	57	150
0:19:25	48	22,1	16	56	150
0:19:26	48	22,1	16	57	150
0:19:27	48	22,2	16	56	150
0:19:28	48	22,2	16	56	150
0:19:29	48	22,2	16	57	150
0:19:30	48	22,2	16	56	150
0:19:31	49	22,2	16	57	150
0:19:32	48	22,2	16	57	150
0:19:33	49	22,2	16	57	150
0:19:34	49	22,3	16	57	150
0:19:35	49	22,3	16	57	150
0:19:36	49	22,3	16	57	150
0:19:37	49	22,3	16	57	150
0:19:38	49	22,3	16	57	150
0:19:39	49	22,3	16	57	150
0:19:40	49	22,3	16	57	150
0:19:41	49	22,4	16	57	150
0:19:42	49	22,4	16	57	150
0:19:43	49	22,4	16	57	150
0:19:44	49	22,4	16	57	150
0:19:45	49	22,4	16	57	150
0:19:46	49	22,4	16	57	150
0:19:47	49	22,5	16	57	150
0:19:48	49	22,5	16	57	150
0:19:49	49	22,5	16	57	150
0:19:50	49	22,5	16	57	150
0:19:51	49	22,6	16	57	150
0:19:52	49	22,7	16	57	150
0:19:53	49	22,7	16	57	150
0:19:54	49	22,8	16	57	150
0:19:55	49	22,8	16	57	150
0:19:56	49	22,8	16	57	150
0:19:57	49	22,8	16	57	150
0:19:58	49	22,8	16	57	150
0:19:59	49	22,8	16	57	150
0:20:00	49	22,8	16	57	150
0:20:01	49	22,9	16	57	150
0:20:02	49	22,9	16	57	150
0:20:03	49	22,9	16	57	150
0:20:04	49	22,9	16	57	150
0:20:05	49	22,9	16	57	150
0:20:06	49	23,0	16	57	150
0:20:07	49	23,0	16	57	150
0:20:08	49	23,0	16	57	150
0:20:09	49	23,0	16	57	150
0:20:10	49	23,0	16	57	150
0:20:11	49	23,0	16	57	150
0:20:12	49	23,1	16	57	150
0:20:13	49	23,1	16	57	150
0:20:14	49	23,1	16	57	150
0:20:15	49	23,1	16	57	150
0:20:16	49	23,1	16	57	150
0:20:17	49	23,1	16	58	150
0:20:18	49	23,1	16	58	150
0:20:19	49	23,2	16	58	150
0:20:20	49	23,2	16	58	150
0:20:21	49	23,2	16	58	150
0:20:22	49	23,2	16	58	150
0:20:23	49	23,2	16	58	150
0:20:24	49	23,2	16	58	150
0:20:25	49	23,3	16	58	150
0:20:26	49	23,3	16	58	150
0:20:27	49	23,3	16	58	150
0:20:28	50	23,3	16	58	150
0:20:29	50	23,3	16	58	150
0:20:30	50	23,3	16	58	150
0:20:31	50	23,3	16	58	150
0:20:32	50	23,4	16	58	150
0:20:33	50	23,4	16	58	150
0:20:34	50	23,4	16	58	150
0:20:35	50	23,4	16	58	150
0:20:36	50	23,4	16	58	150
0:20:37	50	23,4	16	58	150
0:20:38	50	23,5	16	58	150
0:20:39	50	23,5	16	58	150
0:20:40	50	23,5	16	58	150
0:20:41	50	23,5	16	58	150
0:20:42	50	23,5	16	58	150
0:20:43	50	23,6	16	58	150
0:20:44	50	23,6	16	58	150
0:20:45	50	23,6	16	58	150
0:20:46	50	23,6	16	58	150
0:20:47	50	23,6	16	58	150
0:20:48	50	23,6	16	58	150
0:20:49	50	23,7	16	58	150
0:20:50	50	23,7	16	58	150
0:20:51	50	23,7	16	58	150
0:20:52	50	23,7	16	58	150
0:20:53	50	23,7	16	58	150
0:20:54	50	23,7	16	59	150
0:20:55	50	23,7	16	58	150
0:20:56	50	23,8	16	58	150
0:20:57	50	23,8	16	58	150
0:20:58	50	23,8	16	58	150
0:20:59	50	23,8	16	58	150
0:21:00	50	23,8	16	58	150
0:21:01	50	23,8	16	59	150
0:21:02	50	23,8	16	59	150
0:21:03	50	23,9	16	59	150
0:21:04	50	23,9	16	59	150
0:21:05	50	23,9	16	58	150
0:21:06	50	23,9	16	59	150
0:21:07	50	23,9	16	59	150
0:21:08	50	24,0	16	59	150
0:21:09	50	24,1	16	59	150
0:21:10	50	24,2	16	59	150
0:21:11	50	24,2	16	59	150
0:21:12	50	24,2	16	59	150
0:21:13	50	24,2	16	59	150
0:21:14	50	24,2	16	59	150
0:21:15	50	24,3	16	59	150
0:21:16	50	24,3	16	59	150
0:21:17	50	24,3	16	59	150
0:21:18	50	24,3	16	59	150
0:21:19	50	24,3	16	59	150
0:21:20	50	24,3	16	59	150
0:21:21	50	24,3	16	59	150
0:21:22	50	24,4	16	59	150
0:21:23	50	24,4	16	59	150
0:21:24	51	24,4	16	59	150
0:21:25	51	24,4	16	59	150
0:21:26	51	24,4	16	59	150
0:21:27	51	24,4	16	59	150
0:21:28	51	24,5	16	59	150
0:21:29	51	24,5	16	59	150
0:21:30	51	24,5	16	59	150
0:21:31	51	24,5	16	59	150
0:21:32	51	24,5	16	59	150
0:21:33	51	24,5	16	59	150
0:21:34	51	24,6	16	59	150
0:21:35	51	24,6	16	59	150
0:21:36	51	24,6	16	59	150
0:21:37	51	24,6	16	59	150
0:21:38	51	24,6	16	59	150
0:21:39	51	24,6	16	59	150
0:21:40	51	24,7	16	59	150
0:21:41	51	24,7	16	59	150
0:21:42	51	24,7	16	59	150
0:21:43	51	24,7	16	59	150
0:21:44	51	24,7	16	59	150
0:21:45	51	24,7	16	59	150
0:21:46	51	24,8	16	59	150
0:21:47	51	24,8	16	59	150
0:21:48	51	24,8	16	59	150
0:21:49	51	24,8	16	59	150
0:21:50	51	24,8	16	59	150
0:21:51	51	24,8	16	59	150
0:21:52	51	24,8	16	59	150
0:21:53	51	24,9	16	59	150
0:21:54	51	24,9	16	59	150
0:21:55	51	24,9	16	59	150
0:21:56	51	24,9	16	59	150
0:21:57	51	24,9	16	60	150
0:21:58	51	24,9	16	60	150
0:21:59	51	24,9	16	60	150
0:22:00	51	25,0	16	60	150
0:22:01	51	25,0	16	60	150
0:22:02	51	25,0	16	60	150
0:22:03	51	25,0	16	60	150
0:22:04	51	25,0	16	60	150
0:22:05	51	25,1	16	60	150
0:22:06	51	25,1	16	60	150
0:22:07	51	25,1	16	60	150
0:22:08	51	25,1	16	60	150
0:22:09	51	25,1	16	60	150
0:22:10	51	25,2	16	60	150
0:22:11	51	25,2	16	60	150
0:22:12	51	25,2	16	60	150
0:22:13	51	25,2	16	60	150
0:22:14	51	25,2	16	60	150
0:22:15	51	25,2	16	60	150
0:22:16	51	25,2	16	60	150
0:22:17	51	25,3	16	60	150
0:22:18	51	25,3	16	60	150
0:22:19	52	25,3	16	60	150
0:22:20	52	25,3	16	60	150
0:22:21	52	25,3	16	60	150
0:22:22	52	25,4	16	60	150
0:22:23	52	25,4	16	60	150
0:22:24	52	25,5	16	60	150
0:22:25	52	25,5	16	60	150
0:22:26	52	25,5	16	60	150
0:22:27	52	25,5	16	60	150
0:22:28	52	25,5	16	60	150
0:22:29	52	25,5	16	60	150
0:22:30	52	25,6	16	60	150
0:22:31	52	25,6	16	60	150
0:22:32	52	25,6	16	60	150
0:22:33	52	25,6	16	60	150
0:22:34	52	25,6	16	60	150
0:22:35	52	25,6	16	60	150
0:22:36	52	25,6	16	60	150
0:22:37	52	25,7	16	60	150
0:22:38	52	25,7	16	61	150
0:22:39	52	25,7	16	61	150
0:22:40	52	25,7	16	61	150
0:22:41	52	25,7	16	61	150
0:22:42	52	25,7	16	61	150
0:22:43	52	25,7	16	61	150
0:22:44	52	25,8	16	61	150
0:22:45	52	25,8	16	61	150
0:22:46	52	25,8	16	61	150
0:22:47	52	25,8	16	61	150
0:22:48	52	25,8	16	61	150
0:22:49	52	25,8	16	61	150
0:22:50	52	25,9	16	61	150
0:22:51	52	25,9	16	61	150
0:22:52	52	25,9	16	61	150
0:22:53	52	25,9	16	61	150
0:22:54	52	25,9	16	61	150
0:22:55	52	25,9	16	61	150
0:22:56	52	25,9	16	61	150
0:22:57	52	26,0	16	61	150
0:22:58	52	26,0	16	61	150
0:22:59	52	26,1	16	61	150
0:23:00	52	26,2	16	61	150
0:23:01	52	26,2	16	61	150
0:23:02	52	26,2	16	61	150
0:23:03	52	26,3	16	61	150
0:23:04	52	26,3	16	61	150
0:23:05	52	26,3	16	61	150
0:23:06	52	26,3	16	61	150
0:23:07	52	26,3	16	61	150
0:23:08	52	26,3	16	61	150
0:23:09	52	26,3	16	61	150
0:23:10	52	26,4	16	61	150
0:23:11	52	26,4	16	61	150
0:23:12	53	26,4	16	61	150
0:23:13	53	26,4	16	61	150
0:23:14	52	26,4	16	61	150
0:23:15	53	26,4	16	61	150
0:23:16	53	26,4	16	61	150
0:23:17	53	26,5	16	61	150
0:23:18	53	26,5	16	61	150
0:23:19	53	26,5	16	61	150
0:23:20	53	26,5	16	61	150
0:23:21	53	26,5	16	61	150
0:23:22	53	26,5	16	61	150
0:23:23	53	26,5	16	61	150
0:23:24	53	26,5	16	61	150
0:23:25	53	26,6	16	61	150
0:23:26	53	26,6	16	61	150
0:23:27	53	26,6	16	61	150
0:23:28	53	26,6	16	61	150
0:23:29	53	26,6	16	61	150
0:23:30	53	26,6	16	61	150
0:23:31	53	26,6	16	61	150
0:23:32	53	26,7	16	61	150
0:23:33	53	26,7	16	61	150
0:23:34	53	26,7	16	61	150
0:23:35	53	26,7	16	61	150
0:23:36	53	26,7	16	61	150
0:23:37	53	26,7	16	61	150
0:23:38	53	26,8	16	61	150
0:23:39	53	26,8	16	61	150
0:23:40	53	26,8	16	61	150
0:23:41	53	26,8	16	62	150
0:23:42	53	26,8	16	62	150
0:23:43	53	26,8	16	62	150
0:23:44	53	26,9	16	62	150
0:23:45	53	26,9	16	62	150
0:23:46	53	26,9	16	62	150
0:23:47	53	26,9	16	62	150
0:23:48	53	26,9	16	62	150
0:23:49	53	27,0	16	62	150
0:23:50	53	27,0	16	62	150
0:23:51	53	27,0	16	62	150
0:23:52	53	27,0	16	62	150
0:23:53	53	27,1	16	62	150
0:23:54	53	27,2	16	62	150
0:23:55	53	27,2	16	62	150
0:23:56	53	27,2	16	62	150
0:23:57	53	27,3	16	62	150
0:23:58	53	27,3	16	62	150
0:23:59	53	27,3	16	62	150
0:24:00	53	27,3	16	62	150
0:24:01	53	27,3	16	62	150
0:24:02	53	27,3	16	62	150
0:24:03	53	27,4	16	62	150
0:24:04	53	27,4	16	62	150
0:24:05	53	27,4	16	62	150
0:24:06	53	27,4	16	62	150
0:24:07	53	27,4	16	62	150
0:24:08	53	27,4	16	62	150
0:24:09	53	27,5	16	62	150
0:24:10	53	27,5	16	62	150
0:24:11	54	27,5	16	62	150
0:24:12	54	27,5	16	62	150
0:24:13	54	27,5	16	62	150
0:24:14	54	27,5	16	62	150
0:24:15	54	27,6	16	62	150
0:24:16	54	27,6	16	62	150
0:24:17	54	27,6	16	62	150
0:24:18	54	27,6	16	62	150
0:24:19	54	27,6	16	62	150
0:24:20	54	27,6	16	62	150
0:24:21	54	27,6	16	62	150
0:24:22	54	27,7	16	62	150
0:24:23	54	27,7	16	62	150
0:24:24	54	27,7	16	62	150
0:24:25	54	27,7	16	62	150
0:24:26	54	27,7	16	62	150
0:24:27	54	27,8	16	62	150
0:24:28	54	27,8	16	62	150
0:24:29	54	27,8	16	63	150
0:24:30	54	27,8	16	63	150
0:24:31	54	27,8	16	63	150
0:24:32	54	27,8	16	63	150
0:24:33	54	27,9	16	63	150
0:24:34	54	27,9	16	63	150
0:24:35	54	27,9	16	63	150
0:24:36	54	27,9	16	63	150
0:24:37	54	27,9	16	63	150
0:24:38	54	27,9	16	63	150
0:24:39	54	28,0	16	63	150
0:24:40	54	28,0	16	63	150
0:24:41	54	28,0	16	63	150
0:24:42	54	28,0	16	63	150
0:24:43	54	28,0	16	63	150
0:24:44	54	28,0	16	63	150
0:24:45	54	28,1	16	63	150
0:24:46	54	28,1	16	63	150
0:24:47	54	28,1	16	63	150
0:24:48	54	28,1	16	63	150
0:24:49	54	28,1	16	63	150
0:24:50	54	28,1	16	63	150
0:24:51	54	28,2	16	63	150
0:24:52	54	28,2	16	63	150
0:24:53	54	28,2	16	63	150
0:24:54	54	28,2	17	63	150
0:24:55	54	28,3	17	63	150
0:24:56	54	28,3	17	63	150
0:24:57	54	28,3	17	63	150
0:24:58	54	28,3	17	63	150
0:24:59	54	28,3	17	63	150
0:25:00	54	28,3	17	63	150
0:25:01	54	28,4	17	63	150
0:25:02	54	28,4	17	63	150
0:25:03	54	28,4	17	63	150
0:25:04	54	28,4	17	63	150
0:25:05	54	28,4	17	63	150
0:25:06	54	28,5	17	63	150
0:25:07	55	28,5	17	63	150
0:25:08	55	28,5	17	63	150
0:25:09	55	28,5	17	63	150
0:25:10	55	28,5	17	63	150
0:25:11	55	28,5	17	63	150
0:25:12	55	28,6	17	64	150
0:25:13	55	28,6	17	64	150
