Repository: ProgWizer/parser

File: project-root/data/Data Acquisition/Data Acquisition/2021 year (353)/21-146.txt
--Test Summary--
Full Path and File Name	
Instrument Name	7222
Instrument Type	Model 7222 Consistometer
Instrument Serial Number	
Test Start Date	02.06.2021
Test Start Time	13:23:09
Test Stop Date	02.06.2021
Test Stop Time	16:31:41
Test Length	3:08:32
Final Sample Time Offset	3:08:30
Controller Schedule Name	
Sampling Period	10 seconds
Comments	
Information	WellID	
Information	Customer	
Information	EngName	
Information	CementClass	
Information	CementMfr	
Information	Additives	100G+5DART+0.35CFL-500+0.23CD-301
Information	Density	1900
Information	BHCT	72
Information	BHST	
Information	FluidLoss	
Information	JobType	
Calculated Value	Time_30Bc	0:43:30
Calculated Value	Time_70Bc	N/A
Initial Temperature (°C)	30 °C
Final Temperature (°C)	24 °C
Initial Pressure (MPa)	9,0 MPa
Final Pressure (MPa)	0,1 MPa
Initial Consistency (Bc)	14 Bc
Final Consistency (Bc)	-1 Bc
--Data--
Time (HH:MM:SS)	Temperature (°C)	Pressure (MPa)	Consistency (Bc)
0:00:00	30	9,0	14
0:00:10	30	9,1	14
0:00:20	30	9,1	15
0:00:30	30	9,2	15
0:00:40	30	9,3	13
0:00:50	31	9,4	13
0:01:00	31	9,5	14
0:01:10	31	9,6	15
0:01:20	31	9,7	15
0:01:30	31	9,8	14
0:01:40	31	9,9	12
0:01:50	32	9,9	13
0:02:00	32	10,0	15
0:02:10	32	10,1	15
0:02:20	32	10,1	14
0:02:30	32	10,1	13
0:02:40	32	10,2	12
0:02:50	32	10,2	14
0:03:00	32	10,3	15
0:03:10	33	10,4	14
0:03:20	33	10,5	13
0:03:30	33	10,6	12
0:03:40	33	10,7	14
0:03:50	33	10,9	15
0:04:00	33	11,1	15
0:04:10	33	11,3	14
0:04:20	33	11,5	13
0:04:30	33	11,7	13
0:04:40	34	11,9	15
0:04:50	34	12,1	15
0:05:00	34	12,3	15
0:05:10	34	12,5	14
0:05:20	34	12,7	13
0:05:30	34	13,0	14
0:05:40	35	13,2	15
0:05:50	35	13,4	15
0:06:00	35	13,6	14
0:06:10	35	13,8	13
0:06:20	35	14,0	12
0:06:30	35	14,1	15
0:06:40	36	14,3	16
0:06:50	36	14,5	15
0:07:00	36	14,6	14
0:07:10	36	14,8	12
0:07:20	36	15,0	13
0:07:30	37	15,2	14
0:07:40	37	15,3	14
0:07:50	37	15,5	14
0:08:00	37	15,7	13
0:08:10	37	15,9	12
0:08:20	38	16,1	13
0:08:30	38	16,3	14
0:08:40	38	16,5	14
0:08:50	38	16,7	13
0:09:00	38	16,8	12
0:09:10	39	17,1	12
0:09:20	39	17,2	14
0:09:30	39	17,4	14
0:09:40	39	17,6	13
0:09:50	39	17,7	13
0:10:00	40	17,9	12
0:10:10	40	18,0	12
0:10:20	40	18,2	14
0:10:30	40	18,3	14
0:10:40	40	18,5	13
0:10:50	41	18,7	12
0:11:00	41	18,9	11
0:11:10	41	19,1	13
0:11:20	41	19,2	14
0:11:30	41	19,4	14
0:11:40	42	19,6	13
0:11:50	42	19,8	12
0:12:00	42	20,0	12
0:12:10	42	20,1	13
0:12:20	42	20,3	14
0:12:30	42	20,5	13
0:12:40	43	20,7	13
0:12:50	43	20,9	12
0:13:00	43	21,0	12
0:13:10	43	21,2	13
0:13:20	43	21,3	14
0:13:30	44	21,5	13
0:13:40	44	21,7	12
0:13:50	44	21,8	12
0:14:00	44	22,0	13
0:14:10	44	22,2	14
0:14:20	45	22,4	14
0:14:30	45	22,5	13
0:14:40	45	22,7	12
0:14:50	45	22,9	12
0:15:00	45	23,0	14
0:15:10	46	23,2	14
0:15:20	46	23,3	13
0:15:30	46	23,5	12
0:15:40	46	23,8	12
0:15:50	46	24,0	13
0:16:00	47	24,1	14
0:16:10	47	24,3	14
0:16:20	47	24,4	13
0:16:30	47	24,6	12
0:16:40	47	24,7	11
0:16:50	47	24,9	13
0:17:00	48	25,1	14
0:17:10	48	25,2	14
0:17:20	48	25,4	12
0:17:30	48	25,6	12
0:17:40	48	25,8	12
0:17:50	49	26,0	13
0:18:00	49	26,1	13
0:18:10	49	26,3	13
0:18:20	49	26,5	12
0:18:30	49	26,7	11
0:18:40	50	26,8	13
0:18:50	50	27,0	14
0:19:00	50	27,2	13
0:19:10	50	27,3	13
0:19:20	50	27,5	12
0:19:30	50	27,7	12
0:19:40	51	27,8	14
0:19:50	51	28,0	14
0:20:00	51	28,2	13
0:20:10	51	28,4	12
0:20:20	51	28,6	11
0:20:30	52	28,8	13
0:20:40	52	29,0	14
0:20:50	52	29,3	14
0:21:00	52	29,5	13
0:21:10	52	29,7	12
0:21:20	53	29,8	12
0:21:30	53	30,0	13
0:21:40	53	30,2	14
0:21:50	53	30,4	14
0:22:00	53	30,5	13
0:22:10	54	30,7	12
0:22:20	54	30,8	12
0:22:30	54	31,0	14
0:22:40	54	31,1	14
0:22:50	54	31,3	13
0:23:00	54	31,4	12
0:23:10	55	31,5	12
0:23:20	55	31,8	13
0:23:30	55	31,9	14
0:23:40	55	32,1	14
0:23:50	55	32,3	13
0:24:00	55	32,5	12
0:24:10	56	32,7	12
0:24:20	56	32,9	14
0:24:30	56	33,1	14
0:24:40	56	33,3	14
0:24:50	56	33,5	13
0:25:00	57	33,7	12
0:25:10	57	33,9	13
0:25:20	57	34,1	14
0:25:30	57	34,2	14
0:25:40	57	34,5	13
0:25:50	58	34,7	13
0:26:00	58	34,9	12
0:26:10	58	35,2	14
0:26:20	58	35,3	15
0:26:30	58	35,4	14
0:26:40	58	35,6	13
0:26:50	59	35,8	12
0:27:00	59	36,0	13
0:27:10	59	36,4	14
0:27:20	59	36,3	14
0:27:30	59	36,4	14
0:27:40	60	36,8	13
0:27:50	60	37,0	13
0:28:00	60	37,0	14
0:28:10	60	37,3	15
0:28:20	60	37,4	14
0:28:30	61	37,6	14
0:28:40	61	37,7	13
0:28:50	61	37,9	13
0:29:00	61	38,0	15
0:29:10	61	38,3	15
0:29:20	62	38,4	14
0:29:30	62	38,7	13
0:29:40	62	38,8	13
0:29:50	62	39,0	14
0:30:00	62	39,2	15
0:30:10	62	39,4	15
0:30:20	63	39,6	14
0:30:30	63	39,8	14
0:30:40	63	40,0	14
0:30:50	63	40,2	15
0:31:00	63	40,4	16
0:31:10	64	40,6	15
0:31:20	64	40,7	14
0:31:30	64	40,9	14
0:31:40	64	41,1	14
0:31:50	64	41,3	15
0:32:00	65	41,5	15
0:32:10	65	41,7	15
0:32:20	65	41,9	14
0:32:30	65	42,0	14
0:32:40	65	42,2	15
0:32:50	66	42,4	16
0:33:00	66	42,6	16
0:33:10	66	42,8	15
0:33:20	66	43,0	15
0:33:30	66	43,2	15
0:33:40	66	43,4	16
0:33:50	67	43,5	17
0:34:00	67	43,9	16
0:34:10	67	44,1	16
0:34:20	67	44,3	15
0:34:30	67	44,5	15
0:34:40	68	44,7	17
0:34:50	68	44,8	17
0:35:00	68	44,9	17
0:35:10	68	45,0	16
0:35:20	69	45,1	16
0:35:30	69	45,3	17
0:35:40	69	45,2	18
0:35:50	69	45,2	18
0:36:00	70	45,2	18
0:36:10	70	45,2	18
0:36:20	70	45,2	18
0:36:30	71	45,2	18
0:36:40	71	45,1	19
0:36:50	71	45,1	19
0:37:00	71	45,2	19
0:37:10	71	45,3	19
0:37:20	71	45,3	19
0:37:30	72	45,6	19
0:37:40	72	45,6	20
0:37:50	72	45,8	20
0:38:00	72	46,0	20
0:38:10	72	46,3	20
0:38:20	72	46,5	20
0:38:30	72	46,8	21
0:38:40	72	47,0	21
0:38:50	72	47,3	21
0:39:00	73	47,6	21
0:39:10	73	47,8	21
0:39:20	73	48,1	22
0:39:30	73	48,3	23
0:39:40	73	48,5	24
0:39:50	73	48,6	25
0:40:00	73	48,6	24
0:40:10	74	48,6	24
0:40:20	74	48,6	25
0:40:30	74	48,3	26
0:40:40	74	48,3	26
0:40:50	74	48,2	-1
0:41:00	74	48,2	25
0:41:10	74	47,9	25
0:41:20	74	47,8	27
0:41:30	75	48,0	27
0:41:40	75	47,7	27
0:41:50	75	47,6	28
0:42:00	75	47,5	27
0:42:10	75	47,4	28
0:42:20	75	47,5	29
0:42:30	75	47,4	29
0:42:40	75	47,3	29
0:42:50	75	47,2	29
0:43:00	75	47,1	28
0:43:10	75	46,7	30
0:43:20	75	46,9	30
0:43:30	75	46,9	30
0:43:40	75	46,9	30
0:43:50	75	46,8	29
0:44:00	75	46,7	29
0:44:10	75	46,7	30
0:44:20	75	46,6	31
0:44:30	75	46,9	31
0:44:40	75	47,0	30
0:44:50	75	46,9	29
0:45:00	75	46,9	30
0:45:10	75	46,8	31
0:45:20	75	46,8	31
0:45:30	75	46,8	30
0:45:40	74	46,8	29
0:45:50	74	46,8	29
0:46:00	74	46,8	31
0:46:10	74	46,9	31
0:46:20	74	46,8	31
0:46:30	74	46,8	30
0:46:40	74	46,8	29
0:46:50	74	46,8	30
0:47:00	74	46,8	31
0:47:10	74	46,8	31
0:47:20	74	46,7	30
0:47:30	74	46,7	29
0:47:40	74	46,7	29
0:47:50	74	46,6	30
0:48:00	74	46,6	31
0:48:10	74	46,6	31
0:48:20	74	46,6	30
0:48:30	74	46,6	29
0:48:40	74	46,5	29
0:48:50	74	46,5	30
0:49:00	74	46,5	31
0:49:10	74	46,5	30
0:49:20	74	46,5	29
0:49:30	74	46,5	29
0:49:40	74	46,5	30
0:49:50	74	46,5	30
0:50:00	74	46,5	30
0:50:10	74	46,5	30
0:50:20	74	46,5	29
0:50:30	74	46,5	29
0:50:40	74	46,5	30
0:50:50	74	46,5	30
0:51:00	74	46,5	30
0:51:10	74	46,5	29
0:51:20	74	46,5	28
0:51:30	74	46,5	29
0:51:40	74	46,5	30
0:51:50	74	46,5	30
0:52:00	73	46,5	29
0:52:10	73	46,5	28
0:52:20	73	46,5	28
0:52:30	73	46,5	29
0:52:40	73	46,6	30
0:52:50	73	46,5	29
0:53:00	73	46,5	29
0:53:10	73	46,5	28
0:53:20	73	46,6	29
0:53:30	73	46,6	29
0:53:40	73	46,6	29
0:53:50	73	46,5	29
0:54:00	73	46,5	28
0:54:10	73	46,5	28
0:54:20	73	46,5	29
0:54:30	73	46,5	29
0:54:40	73	46,5	29
0:54:50	73	46,5	28
0:55:00	73	46,5	27
0:55:10	73	46,5	28
0:55:20	73	46,5	29
0:55:30	73	46,5	29
0:55:40	73	46,5	29
0:55:50	73	46,5	28
0:56:00	73	46,5	27
0:56:10	73	46,5	28
0:56:20	73	46,5	28
0:56:30	73	46,5	28
0:56:40	73	46,5	28
0:56:50	73	46,5	27
0:57:00	73	46,5	27
0:57:10	73	46,5	28
0:57:20	73	46,6	28
0:57:30	73	46,5	28
0:57:40	73	46,5	27
0:57:50	73	46,6	26
0:58:00	73	46,6	27
0:58:10	73	46,6	28
0:58:20	73	46,6	28
0:58:30	73	46,6	28
0:58:40	73	46,6	27
0:58:50	73	46,6	26
0:59:00	73	46,6	27
0:59:10	73	46,6	28
0:59:20	73	46,6	28
0:59:30	73	46,6	28
0:59:40	73	46,5	26
0:59:50	73	46,6	26
1:00:00	73	46,6	27
1:00:10	73	46,5	28
1:00:20	73	46,5	27
1:00:30	73	46,5	27
1:00:40	73	46,6	25
1:00:50	73	46,6	26
1:01:00	73	46,6	27
1:01:10	73	46,6	28
1:01:20	73	46,6	27
1:01:30	73	46,6	26
1:01:40	73	46,6	25
1:01:50	73	46,6	26
1:02:00	73	46,6	27
1:02:10	73	46,6	27
1:02:20	73	46,6	27
1:02:30	73	46,6	26
1:02:40	73	46,6	25
1:02:50	73	46,6	27
1:03:00	73	46,6	27
1:03:10	73	46,6	27
1:03:20	73	46,6	26
1:03:30	73	46,6	25
1:03:40	73	46,6	25
1:03:50	73	46,6	27
1:04:00	73	46,6	27
1:04:10	73	46,6	27
1:04:20	73	46,7	26
1:04:30	73	46,7	25
1:04:40	73	46,6	26
1:04:50	73	46,7	26
1:05:00	73	46,6	26
1:05:10	73	46,7	26
1:05:20	73	46,7	25
1:05:30	73	46,7	24
1:05:40	73	46,7	26
1:05:50	73	46,7	26
1:06:00	73	46,7	26
1:06:10	73	46,7	26
1:06:20	73	46,7	24
1:06:30	73	46,7	25
1:06:40	73	46,7	26
1:06:50	73	46,7	26
1:07:00	73	46,7	26
1:07:10	73	46,7	25
1:07:20	73	46,7	24
1:07:30	73	46,7	24
1:07:40	73	46,7	26
1:07:50	73	46,7	26
1:08:00	73	46,7	25
1:08:10	73	46,8	24
1:08:20	73	46,8	23
1:08:30	73	46,8	25
1:08:40	73	46,8	25
1:08:50	73	46,8	26
1:09:00	73	46,8	25
1:09:10	73	46,8	24
1:09:20	73	46,8	24
1:09:30	73	46,8	25
1:09:40	73	46,8	25
1:09:50	73	46,8	26
1:10:00	73	46,8	24
1:10:10	73	46,8	23
1:10:20	73	46,8	25
1:10:30	73	46,8	26
1:10:40	73	46,8	26
1:10:50	73	46,8	25
1:11:00	73	46,8	24
1:11:10	73	46,8	24
1:11:20	73	46,8	25
1:11:30	73	46,8	26
1:11:40	73	46,8	26
1:11:50	73	46,8	25
1:12:00	73	46,8	24
1:12:10	73	46,8	24
1:12:20	73	46,9	26
1:12:30	73	46,9	25
1:12:40	73	46,9	25
1:12:50	73	46,9	24
1:13:00	73	46,9	23
1:13:10	73	46,9	25
1:13:20	73	46,9	25
1:13:30	73	46,9	26
1:13:40	73	46,9	25
1:13:50	73	46,8	24
1:14:00	73	46,8	24
1:14:10	73	46,8	26
1:14:20	73	46,8	26
1:14:30	73	46,8	26
1:14:40	73	46,8	25
1:14:50	73	46,8	24
1:15:00	73	46,8	25
1:15:10	73	46,8	26
1:15:20	73	46,8	26
1:15:30	73	46,8	25
1:15:40	73	46,8	24
1:15:50	73	46,8	24
1:16:00	73	46,9	25
1:16:10	73	46,8	26
1:16:20	73	46,9	26
1:16:30	73	46,9	25
1:16:40	73	46,8	24
1:16:50	73	46,9	24
1:17:00	73	46,9	26
1:17:10	73	46,9	26
1:17:20	73	46,9	26
1:17:30	73	46,9	25
1:17:40	73	46,9	24
1:17:50	73	46,9	25
1:18:00	73	46,9	26
1:18:10	73	46,9	26
1:18:20	73	46,9	26
1:18:30	73	46,9	25
1:18:40	73	46,9	24
1:18:50	73	46,9	25
1:19:00	73	46,9	26
1:19:10	73	46,9	26
1:19:20	73	46,9	26
1:19:30	73	46,9	24
1:19:40	73	46,9	25
1:19:50	73	46,9	26
1:20:00	73	46,9	26
1:20:10	73	46,9	26
1:20:20	73	46,9	26
1:20:30	73	46,9	25
1:20:40	73	46,9	25
1:20:50	73	46,9	27
1:21:00	73	46,9	26
1:21:10	73	46,9	26
1:21:20	73	46,9	25
1:21:30	73	46,9	25
1:21:40	73	46,9	26
1:21:50	73	46,9	26
1:22:00	73	46,9	27
1:22:10	73	46,9	26
1:22:20	73	46,9	25
1:22:30	73	46,9	25
1:22:40	73	46,9	26
1:22:50	73	46,9	27
1:23:00	73	46,8	27
1:23:10	73	46,9	26
1:23:20	73	46,9	25
1:23:30	73	47,0	26
1:23:40	73	46,9	27
1:23:50	73	46,9	27
1:24:00	73	47,0	27
1:24:10	73	46,9	26
1:24:20	73	46,9	25
1:24:30	73	46,9	27
1:24:40	73	46,9	27
1:24:50	73	46,9	27
1:25:00	73	47,0	27
1:25:10	73	47,0	25
1:25:20	73	47,0	25
1:25:30	73	47,0	27
1:25:40	73	47,0	27
1:25:50	73	47,0	27
1:26:00	73	47,0	26
1:26:10	73	46,9	25
1:26:20	73	47,0	26
1:26:30	73	46,9	27
1:26:40	73	46,9	28
1:26:50	73	46,9	27
1:27:00	73	47,0	26
1:27:10	73	47,0	26
1:27:20	73	47,0	27
1:27:30	73	47,0	28
1:27:40	73	47,0	28
1:27:50	73	47,0	28
1:28:00	73	47,0	26
1:28:10	73	47,1	26
1:28:20	73	47,1	28
1:28:30	73	47,1	28
1:28:40	73	47,1	28
1:28:50	73	47,1	27
1:29:00	73	47,0	26
1:29:10	73	47,1	26
1:29:20	73	47,0	28
1:29:30	73	47,0	28
1:29:40	73	47,0	29
1:29:50	73	47,0	28
1:30:00	73	47,0	27
1:30:10	73	47,0	29
1:30:20	73	47,0	29
1:30:30	73	47,1	30
1:30:40	73	47,1	29
1:30:50	73	47,1	28
1:31:00	73	47,2	28
1:31:10	73	47,2	29
1:31:20	73	47,2	30
1:31:30	73	47,2	30
1:31:40	73	47,2	30
1:31:50	73	47,1	28
1:32:00	73	47,1	29
1:32:10	73	47,1	30
1:32:20	73	47,1	31
1:32:30	73	47,1	31
1:32:40	73	47,1	30
1:32:50	73	47,1	29
1:33:00	73	47,0	30
1:33:10	73	47,0	31
1:33:20	73	46,9	32
1:33:30	73	47,1	31
1:33:40	73	47,0	30
1:33:50	73	47,0	30
1:34:00	73	47,0	31
1:34:10	73	47,0	32
1:34:20	73	47,1	33
1:34:30	73	47,1	32
1:34:40	73	47,0	31
1:34:50	73	47,1	31
1:35:00	73	47,1	33
1:35:10	73	47,1	34
1:35:20	73	47,1	34
1:35:30	73	47,0	33
1:35:40	73	47,0	32
1:35:50	73	47,1	32
1:36:00	73	47,0	34
1:36:10	73	47,1	34
1:36:20	73	47,1	34
1:36:30	73	47,0	34
1:36:40	73	47,1	33
1:36:50	73	47,1	33
1:37:00	73	47,1	35
1:37:10	73	47,1	35
1:37:20	73	47,1	36
1:37:30	73	47,1	34
1:37:40	73	47,1	34
1:37:50	73	47,1	35
1:38:00	73	47,1	36
1:38:10	73	47,1	37
1:38:20	73	47,1	37
1:38:30	73	47,0	35
1:38:40	73	47,1	36
1:38:50	73	47,1	38
1:39:00	73	47,1	38
1:39:10	73	47,0	39
1:39:20	73	47,0	37
1:39:30	73	47,0	37
1:39:40	73	47,0	38
1:39:50	73	47,0	39
1:40:00	73	47,0	40
1:40:10	73	47,1	40
1:40:20	73	47,1	39
1:40:30	73	47,1	39
1:40:40	73	47,1	40
1:40:50	73	47,1	41
1:41:00	73	47,1	42
1:41:10	73	47,1	42
1:41:20	73	47,1	41
1:41:30	73	47,0	41
1:41:40	73	47,0	43
1:41:50	73	47,0	44
1:42:00	73	47,0	44
1:42:10	73	47,0	43
1:42:20	73	47,0	43
1:42:30	73	47,0	44
1:42:40	73	47,0	45
1:42:50	73	47,0	46
1:43:00	73	46,9	46
1:43:10	73	46,9	45
1:43:20	73	46,9	45
1:43:30	73	46,9	47
1:43:40	73	46,9	48
1:43:50	73	46,9	49
1:44:00	73	46,8	48
1:44:10	73	46,9	47
1:44:20	73	46,9	48
1:44:30	73	46,8	50
1:44:40	73	46,8	51
1:44:50	73	46,8	51
1:45:00	73	46,8	51
1:45:10	73	46,9	50
1:45:20	73	46,9	51
1:45:30	73	46,9	53
1:45:40	73	46,9	53
1:45:50	73	46,9	54
1:46:00	73	46,9	53
1:46:10	73	46,8	53
1:46:20	73	46,9	54
1:46:30	73	46,8	56
1:46:40	73	46,9	56
1:46:50	73	46,9	56
1:47:00	73	46,8	56
1:47:10	73	46,9	56
1:47:20	73	46,9	58
1:47:30	73	46,9	59
1:47:40	73	46,8	59
1:47:50	73	46,9	59
1:48:00	73	46,9	59
1:48:10	73	46,9	60
1:48:20	73	46,9	61
1:48:30	73	46,9	62
1:48:40	73	46,8	62
1:48:50	73	46,9	62
1:49:00	73	46,9	63
1:49:10	73	46,9	64
1:49:20	73	46,9	64
1:49:30	73	46,8	66
1:49:40	73	46,8	65
1:49:50	73	46,8	65
1:50:00	73	46,8	67
1:50:10	73	46,8	64
1:50:20	73	46,8	76
1:50:30	73	46,2	53
1:50:40	73	46,0	38
1:50:50	73	45,9	39
1:51:00	73	46,1	39
1:51:10	73	46,1	38
1:51:20	73	46,0	29
1:51:30	73	45,0	41
1:51:40	73	32,0	151
1:51:50	72	9,7	29
1:52:00	72	0,1	27
1:52:10	72	0,1	26
1:52:20	72	0,1	26
1:52:30	72	0,1	26
1:52:40	72	0,1	26
1:52:50	72	0,1	26
1:53:00	72	0,1	26
1:53:10	72	0,1	26
1:53:20	72	0,1	26
1:53:30	72	0,1	26
1:53:40	72	0,1	26
1:53:50	72	0,1	26
1:54:00	72	0,1	26
1:54:10	72	0,1	26
1:54:20	72	0,1	26
1:54:30	72	0,1	26
1:54:40	72	0,1	26
1:54:50	72	0,6	27
1:55:00	72	0,6	27
1:55:10	72	0,4	27
1:55:20	72	0,2	26
1:55:30	72	0,1	26
1:55:40	72	0,1	26
1:55:50	72	0,1	26
1:56:00	72	0,1	26
1:56:10	72	0,1	26
1:56:20	72	0,1	26
1:56:30	72	0,1	26
1:56:40	72	0,1	26
1:56:50	72	0,1	26
1:57:00	72	0,1	26
1:57:10	72	0,1	26
1:57:20	72	0,1	26
1:57:30	72	0,1	26
1:57:40	72	0,1	26
1:57:50	72	0,1	26
1:58:00	72	0,1	26
1:58:10	72	0,1	26
1:58:20	72	0,1	26
1:58:30	72	0,1	26
1:58:40	72	0,1	26
1:58:50	72	0,1	26
1:59:00	72	0,1	26
1:59:10	72	0,1	26
1:59:20	72	0,1	26
1:59:30	72	0,1	26
1:59:40	72	0,1	26
1:59:50	72	0,1	26
2:00:00	72	0,1	26
2:00:10	72	0,1	26
2:00:20	72	0,4	26
2:00:30	72	0,1	26
2:00:40	71	0,1	26
2:00:50	64	0,1	29
2:01:00	60	0,0	-1
2:01:10	57	0,0	-1
2:01:20	53	0,0	-1
2:01:30	50	0,1	-1
2:01:40	48	0,0	-1
2:01:50	46	0,0	-1
2:02:00	44	0,0	-1
2:02:10	42	0,0	-1
2:02:20	40	0,1	-1
2:02:30	38	0,1	-1
2:02:40	37	0,0	-1
2:02:50	36	0,0	-1
2:03:00	34	0,1	-1
2:03:10	33	0,1	-1
2:03:20	33	0,1	-1
2:03:30	32	0,1	-1
2:03:40	32	0,0	-1
2:03:50	31	0,1	-1
2:04:00	30	0,1	-1
2:04:10	30	0,1	-1
2:04:20	29	0,1	-1
2:04:30	29	0,1	-1
2:04:40	29	0,0	-1
2:04:50	28	0,1	-1
2:05:00	28	0,0	-1
2:05:10	28	0,1	-1
2:05:20	27	0,1	-1
2:05:30	27	0,1	-1
2:05:40	26	0,1	-1
2:05:50	26	0,1	-1
2:06:00	26	0,1	-1
2:06:10	26	0,1	-1
2:06:20	26	0,1	-1
2:06:30	26	0,0	-1
2:06:40	26	0,1	-1
2:06:50	26	0,1	-1
2:07:00	25	0,0	-1
2:07:10	25	0,1	-1
2:07:20	25	0,1	-1
2:07:30	25	0,0	-1
2:07:40	25	0,1	-1
2:07:50	25	0,1	-1
2:08:00	25	0,1	-1
2:08:10	25	0,1	-1
2:08:20	25	0,1	-1
2:08:30	25	0,1	-1
2:08:40	25	0,1	-1
2:08:50	26	0,1	-1
2:09:00	25	0,1	-1
2:09:10	25	0,1	-1
2:09:20	25	0,1	-1
2:09:30	25	0,1	-1
2:09:40	26	0,1	-1
2:09:50	25	0,0	-1
2:10:00	25	0,1	-1
2:10:10	25	0,1	-1
2:10:20	25	0,1	-1
2:10:30	25	0,1	-1
2:10:40	25	0,1	-1
2:10:50	25	0,1	-1
2:11:00	25	0,1	-1
2:11:10	25	0,0	-1
2:11:20	25	0,1	-1
2:11:30	25	0,1	-1
2:11:40	25	0,1	-1
2:11:50	25	0,1	-1
2:12:00	25	0,1	-1
2:12:10	25	0,1	-1
2:12:20	25	0,1	-1
2:12:30	26	0,0	-1
2:12:40	25	0,1	-1
2:12:50	25	0,1	-1
2:13:00	26	0,1	-1
2:13:10	25	0,1	-1
2:13:20	26	0,1	-1
2:13:30	26	0,1	-1
2:13:40	26	0,1	-1
2:13:50	26	0,1	-1
2:14:00	26	0,0	-1
2:14:10	26	0,1	-1
2:14:20	26	0,1	-1
2:14:30	26	0,1	-1
2:14:40	26	0,1	-1
2:14:50	26	0,0	-1
2:15:00	25	0,1	-1
2:15:10	25	0,1	-1
2:15:20	25	0,1	-1
2:15:30	25	0,1	-1
2:15:40	25	0,1	-1
2:15:50	25	0,1	-1
2:16:00	25	0,1	-1
2:16:10	25	0,0	-1
2:16:20	25	0,1	-1
2:16:30	25	0,1	-1
2:16:40	25	0,1	-1
2:16:50	25	0,1	-1
2:17:00	25	0,1	-1
2:17:10	25	0,1	-1
2:17:20	25	0,1	-1
2:17:30	25	0,1	-1
2:17:40	25	0,1	-1
2:17:50	25	0,1	-1
2:18:00	25	0,1	-1
2:18:10	25	0,1	-1
2:18:20	25	0,1	-1
2:18:30	25	0,1	-1
2:18:40	25	0,1	-1
2:18:50	24	0,1	-1
2:19:00	25	0,1	-1
2:19:10	25	0,1	-1
2:19:20	25	0,1	-1
2:19:30	24	0,1	-1
2:19:40	25	0,1	-1
2:19:50	25	0,1	-1
2:20:00	25	0,1	-1
2:20:10	25	0,1	-1
2:20:20	25	0,1	-1
2:20:30	25	0,1	-1
2:20:40	25	0,1	-1
2:20:50	25	0,1	-1
2:21:00	25	0,1	-1
2:21:10	25	0,1	-1
2:21:20	25	0,1	-1
2:21:30	25	0,1	-1
2:21:40	25	0,1	-1
2:21:50	25	0,1	-1
2:22:00	25	0,1	-1
2:22:10	25	0,1	-1
2:22:20	25	0,1	-1
2:22:30	25	0,1	-1
2:22:40	25	0,1	-1
2:22:50	25	0,1	-1
2:23:00	25	0,1	-1
2:23:10	24	0,1	-1
2:23:20	24	0,0	-1
2:23:30	25	0,1	-1
2:23:40	25	0,1	-1
2:23:50	25	0,1	-1
2:24:00	25	0,1	-1
2:24:10	25	0,1	-1
2:24:20	25	0,1	-1
2:24:30	25	0,1	-1
2:24:40	25	0,1	-1
2:24:50	25	0,1	-1
2:25:00	25	0,1	-1
2:25:10	25	0,1	-1
2:25:20	25	0,1	-1
2:25:30	25	0,1	-1
2:25:40	25	0,1	-1
2:25:50	25	0,1	-1
2:26:00	25	0,1	-1
2:26:10	25	0,1	-1
2:26:20	25	0,1	-1
2:26:30	24	0,1	-1
2:26:40	24	0,1	-1
2:26:50	24	0,1	-1
2:27:00	24	0,1	-1
2:27:10	25	0,1	-1
2:27:20	25	0,1	-1
2:27:30	25	0,1	-1
2:27:40	25	0,1	-1
2:27:50	25	0,1	-1
2:28:00	25	0,1	-1
2:28:10	25	0,1	-1
2:28:20	25	0,1	-1
2:28:30	25	0,1	-1
2:28:40	25	0,1	-1
2:28:50	25	0,1	-1
2:29:00	25	0,1	-1
2:29:10	25	0,1	-1
2:29:20	25	0,1	-1
2:29:30	25	0,1	-1
2:29:40	25	0,1	-1
2:29:50	25	0,1	-1
2:30:00	25	0,1	-1
2:30:10	25	0,1	-1
2:30:20	25	0,1	-1
2:30:30	25	0,1	-1
2:30:40	25	0,1	-1
2:30:50	25	0,1	-1
2:31:00	24	0,1	-1
2:31:10	25	0,1	-1
2:31:20	25	0,1	-1
2:31:30	25	0,1	-1
2:31:40	25	0,1	-1
2:31:50	24	0,1	-1
2:32:00	24	0,1	-1
2:32:10	24	0,1	-1
2:32:20	25	0,1	-1
2:32:30	25	0,1	-1
2:32:40	25	0,1	-1
2:32:50	25	0,1	-1
2:33:00	25	0,1	-1
2:33:10	25	0,1	-1
2:33:20	24	0,1	-1
2:33:30	24	0,1	-1
2:33:40	25	0,1	-1
2:33:50	24	0,1	-1
2:34:00	25	0,1	-1
2:34:10	25	0,1	-1
2:34:20	25	0,1	-1
2:34:30	25	0,1	-1
2:34:40	25	0,1	-1
2:34:50	25	0,1	-1
2:35:00	25	0,1	-1
2:35:10	25	0,1	-1
2:35:20	25	0,1	-1
2:35:30	25	0,1	-1
2:35:40	25	0,1	-1
2:35:50	25	0,1	-1
2:36:00	25	0,1	-1
2:36:10	25	0,1	-1
2:36:20	25	0,1	-1
2:36:30	25	0,1	-1
2:36:40	25	0,1	-1
2:36:50	25	0,1	-1
2:37:00	25	0,1	-1
2:37:10	25	0,1	-1
2:37:20	25	0,1	-1
2:37:30	25	0,1	-1
2:37:40	25	0,1	-1
2:37:50	25	0,1	-1
2:38:00	25	0,1	-1
2:38:10	25	0,1	-1
2:38:20	25	0,1	-1
2:38:30	25	0,1	-1
2:38:40	25	0,1	-1
2:38:50	25	0,1	-1
2:39:00	25	0,1	-1
2:39:10	25	0,1	-1
2:39:20	25	0,1	-1
2:39:30	25	0,1	-1
2:39:40	25	0,1	-1
2:39:50	25	0,1	-1
2:40:00	25	0,1	-1
2:40:10	25	0,1	-1
2:40:20	25	0,1	-1
2:40:30	25	0,1	-1
2:40:40	25	0,1	-1
2:40:50	25	0,1	-1
2:41:00	25	0,1	-1
2:41:10	25	0,1	-1
2:41:20	25	0,1	-1
2:41:30	25	0,1	-1
2:41:40	25	0,1	-1
2:41:50	25	0,1	-1
2:42:00	25	0,1	-1
2:42:10	25	0,1	-1
2:42:20	25	0,1	-1
2:42:30	24	0,1	-1
2:42:40	24	0,1	-1
2:42:50	24	0,1	-1
2:43:00	24	0,1	-1
2:43:10	24	0,1	-1
2:43:20	24	0,1	-1
2:43:30	24	0,1	-1
2:43:40	24	0,1	-1
2:43:50	24	0,1	-1
2:44:00	24	0,1	-1
2:44:10	24	0,1	-1
2:44:20	24	0,1	-1
2:44:30	24	0,1	-1
2:44:40	24	0,1	-1
2:44:50	24	0,1	-1
2:45:00	24	0,1	-1
2:45:10	24	0,1	-1
2:45:20	25	0,1	-1
2:45:30	25	0,1	-1
2:45:40	24	0,1	-1
2:45:50	24	0,1	-1
2:46:00	24	0,1	-1
2:46:10	24	0,1	-1
2:46:20	24	0,1	-1
2:46:30	24	0,1	-1
2:46:40	24	0,1	-1
2:46:50	24	0,1	-1
2:47:00	24	0,1	-1
2:47:10	24	0,1	-1
2:47:20	24	0,1	-1
2:47:30	24	0,1	-1
2:47:40	24	0,1	-1
2:47:50	24	0,1	-1
2:48:00	24	0,1	-1
2:48:10	24	0,1	-1
2:48:20	24	0,1	-1
2:48:30	24	0,1	-1
2:48:40	24	0,1	-1
2:48:50	24	0,1	-1
2:49:00	24	0,1	-1
2:49:10	24	0,1	-1
2:49:20	24	0,1	-1
2:49:30	24	0,1	-1
2:49:40	24	0,1	-1
2:49:50	24	0,1	-1
2:50:00	24	0,1	-1
2:50:10	24	0,1	-1
2:50:20	24	0,1	-1
2:50:30	24	0,1	-1
2:50:40	24	0,1	-1
2:50:50	24	0,1	-1
2:51:00	24	0,1	-1
2:51:10	24	0,1	-1
2:51:20	24	0,1	-1
2:51:30	24	0,1	-1
2:51:40	24	0,1	-1
2:51:50	24	0,1	-1
2:52:00	24	0,1	-1
2:52:10	24	0,1	-1
2:52:20	24	0,1	-1
2:52:30	24	0,1	-1
2:52:40	24	0,1	-1
2:52:50	24	0,1	-1
2:53:00	24	0,1	-1
2:53:10	24	0,1	-1
2:53:20	24	0,1	-1
2:53:30	24	0,1	-1
2:53:40	24	0,1	-1
2:53:50	24	0,1	-1
2:54:00	24	0,1	-1
2:54:10	24	0,1	-1
2:54:20	24	0,1	-1
2:54:30	25	0,1	-1
2:54:40	25	0,1	-1
2:54:50	25	0,1	-1
2:55:00	25	0,1	-1
2:55:10	25	0,1	-1
2:55:20	25	0,1	-1
2:55:30	24	0,1	-1
2:55:40	25	0,1	-1
2:55:50	25	0,1	-1
2:56:00	25	0,1	-1
2:56:10	25	0,1	-1
2:56:20	25	0,1	-1
2:56:30	25	0,1	-1
2:56:40	24	0,1	-1
2:56:50	25	0,1	-1
2:57:00	25	0,1	-1
2:57:10	25	0,1	-1
2:57:20	24	0,1	-1
2:57:30	24	0,1	-1
2:57:40	24	0,1	-1
2:57:50	24	0,1	-1
2:58:00	24	0,1	-1
2:58:10	24	0,1	-1
2:58:20	24	0,1	-1
2:58:30	24	0,1	-1
2:58:40	24	0,1	-1
2:58:50	24	0,1	-1
2:59:00	24	0,1	-1
2:59:10	24	0,1	-1
2:59:20	24	0,1	-1
2:59:30	24	0,1	-1
2:59:40	24	0,1	-1
2:59:50	24	0,1	-1
3:00:00	24	0,1	-1
3:00:10	24	0,1	-1
3:00:20	24	0,1	-1
3:00:30	24	0,1	-1
3:00:40	24	0,1	-1
3:00:50	24	0,1	-1
3:01:00	24	0,1	-1
3:01:10	24	0,1	-1
3:01:20	24	0,1	-1
3:01:30	24	0,1	-1
3:01:40	24	0,1	-1
3:01:50	24	0,1	-1
3:02:00	25	0,1	-1
3:02:10	24	0,1	-1
3:02:20	25	0,1	-1
3:02:30	25	0,1	-1
3:02:40	25	0,1	-1
3:02:50	25	0,1	-1
3:03:00	24	0,1	-1
3:03:10	25	0,1	-1
3:03:20	25	0,1	-1
3:03:30	25	0,1	-1
3:03:40	25	0,1	-1
3:03:50	24	0,1	-1
3:04:00	24	0,1	-1
3:04:10	24	0,1	-1
3:04:20	24	0,1	-1
3:04:30	24	0,1	-1
3:04:40	24	0,1	-1
3:04:50	24	0,1	-1
3:05:00	24	0,1	-1
3:05:10	24	0,1	-1
3:05:20	24	0,1	-1
3:05:30	24	0,1	-1
3:05:40	24	0,1	-1
3:05:50	24	0,0	-1
3:06:00	24	0,1	-1
3:06:10	24	0,1	-1
3:06:20	24	0,1	-1
3:06:30	24	0,1	-1
3:06:40	24	0,1	-1
3:06:50	24	0,1	-1
3:07:00	24	0,1	-1
3:07:10	24	0,1	-1
3:07:20	24	0,1	-1
3:07:30	24	0,1	-1
3:07:40	24	0,1	-1
3:07:50	24	0,1	-1
3:08:00	24	0,1	-1
3:08:10	24	0,1	-1
3:08:20	24	0,1	-1
3:08:30	24	0,1	-1

File: project-root/data/Data Acquisition/Data Acquisition/2021 year (353)/21-147.txt (part 1 of 3)
--Test Summary--
Full Path and File Name	
Instrument Name	SGSA/UCA
Instrument Type	Model 5265 SGSA/UCA
Instrument Serial Number	
Test Start Date	02.06.2021
Test Start Time	16:51:43
Test Stop Date	03.06.2021
Test Stop Time	16:18:54
Test Length	23:27:11
Final Sample Time Offset	23:27:00
Controller Schedule Name	
Sampling Period	30 seconds
Comments	
Information	WellID	
Information	Customer	
Information	EngName	
Information	CementClass	
Information	CementMfr	
Information	Additives	100G+5DART+0.4FLAC-550+0.25Polyxat-120
Information	Density	1900
Information	BHCT	40
Information	BHST	55
Information	FluidLoss	
Information	JobType	
Calculated Value	CS_50	3:35:00
Calculated Value	CS_500	4:38:30
Calculated Value	SGS_Initial	2:35:00
Calculated Value	SGS_Final	2:58:00
Calculated Value	CS_Time8h	12,11 MPa
Calculated Value	CS_Time12h	17,20 MPa
Calculated Value	Time_SGS_100lb/100ft2	2:43:30
Calculated Value	Time_SGS_500lb/100ft2	2:52:00
Calculated Value	CS_Time24h	N/A
Calculated Value	CS_Time48h	N/A
Calculated Curve	Compressive Strength	Compressive strength type B (more than 14 lb/gal)
Calculated Curve	Static Gel Strength	Static gel strength
Initial Temperature (°C)	24 °C
Final Temperature (°C)	56 °C
Initial Pressure (psi)	3231 psi
Final Pressure (psi)	2949 psi
Initial Transit Time (microsec/in)	16,05 microsec/in
Final Transit Time (microsec/in)	8,23 microsec/in
Initial Gel Value	5591
Final Gel Value	7305
Initial Compressive Strength (MPa)	0,00 MPa
Final Compressive Strength (MPa)	21,60 MPa
Initial Static Gel Strength (lb/100ft2)	6,3 lb/100ft2
Final Static Gel Strength (lb/100ft2)	ERROR
--Data--
Time (HH:MM:SS)	Temperature (°C)	Pressure (psi)	Transit Time (microsec/in)	Gel Value	Compressive Strength (MPa)	Static Gel Strength (lb/100ft2)
0:00:00	24	3231	16,05	5591	0,00	6,3
0:00:30	24	3196	16,05	5589	0,00	6,5
0:01:00	24	3168	16,06	5581	0,00	6,7
0:01:30	24	3147	16,07	5582	0,00	7,0
0:02:00	24	3130	16,07	5584	0,00	7,2
0:02:30	25	3119	16,08	5575	0,00	7,5
0:03:00	25	3111	16,08	5575	0,00	7,7
0:03:30	25	3108	16,08	5564	0,00	8,0
0:04:00	25	3107	16,09	5566	0,00	8,2
0:04:30	26	3107	16,09	5552	0,00	8,4
0:05:00	26	3107	16,09	5557	0,00	8,7
0:05:30	26	3107	16,09	5561	0,00	8,9
0:06:00	26	3105	16,09	5562	0,00	9,2
0:06:30	26	3103	16,09	5557	0,00	9,4
0:07:00	26	3103	16,09	5553	0,00	9,7
0:07:30	27	3105	16,09	5552	0,00	9,9
0:08:00	27	3109	16,09	5549	0,00	10,1
0:08:30	27	3116	16,09	5543	0,00	10,4
0:09:00	28	3125	16,09	5544	0,00	10,6
0:09:30	28	3135	16,09	5544	0,00	10,9
0:10:00	28	3144	16,08	5539	0,00	11,1
0:10:30	28	3153	16,07	5541	0,00	11,3
0:11:00	29	3162	16,07	5546	0,00	11,6
0:11:30	29	3170	16,07	5544	0,00	11,8
0:12:00	29	3178	16,07	5542	0,00	12,1
0:12:30	29	3188	16,06	5540	0,00	12,3
0:13:00	29	3200	16,05	5542	0,00	12,6
0:13:30	30	3212	16,05	5540	0,00	12,8
0:14:00	30	3225	16,04	5548	0,00	13,0
0:14:30	30	3238	16,03	5544	0,00	13,3
0:15:00	31	3251	16,03	5539	0,01	13,5
0:15:30	31	3265	16,02	5537	0,01	13,8
0:16:00	31	3538	16,02	5538	0,01	14,0
0:16:30	31	3698	15,99	5562	0,02	14,2
0:17:00	32	3772	15,97	5559	0,03	14,5
0:17:30	32	3821	15,95	5567	0,03	14,7
0:18:00	32	3860	15,94	5563	0,03	15,0
0:18:30	32	3893	15,93	5567	0,04	15,2
0:19:00	33	3923	15,92	5574	0,04	15,5
0:19:30	33	3952	15,91	5571	0,04	15,7
0:20:00	33	3981	15,90	5578	0,05	15,9
0:20:30	34	4005	15,89	5585	0,05	16,2
0:21:00	34	4020	15,88	5578	0,05	16,4
0:21:30	34	4036	15,88	5581	0,05	16,7
0:22:00	34	4052	15,87	5579	0,06	16,9
0:22:30	35	4068	15,86	5581	0,06	17,2
0:23:00	35	4084	15,86	5582	0,06	17,4
0:23:30	35	4102	15,85	5582	0,06	17,6
0:24:00	35	4120	15,84	5586	0,07	17,9
0:24:30	36	4139	15,83	5593	0,07	18,1
0:25:00	36	4158	15,82	5585	0,07	18,4
0:25:30	36	4177	15,82	5593	0,07	18,6
0:26:00	37	4196	15,81	5594	0,08	18,8
0:26:30	37	4215	15,80	5589	0,08	19,1
0:27:00	37	4235	15,80	5589	0,08	19,3
0:27:30	37	4255	15,79	5591	0,08	19,6
0:28:00	38	4275	15,78	5567	0,09	19,8
0:28:30	38	4296	15,77	5592	0,09	20,1
0:29:00	38	4317	15,77	5598	0,09	20,3
0:29:30	38	4339	15,76	5599	0,09	20,5
0:30:00	39	4362	15,75	5594	0,09	20,8
0:30:30	39	4385	15,74	5600	0,10	21,0
0:31:00	39	4408	15,74	5601	0,10	21,3
0:31:30	39	4428	15,73	5606	0,10	21,5
0:32:00	40	4447	15,72	5608	0,11	21,7
0:32:30	40	4463	15,71	5610	0,11	22,0
0:33:00	40	4478	15,70	5602	0,11	22,2
0:33:30	40	4490	15,70	5606	0,11	22,5
0:34:00	40	4501	15,69	5600	0,12	22,7
0:34:30	40	4513	15,69	5607	0,12	23,0
0:35:00	40	4524	15,68	5606	0,12	23,2
0:35:30	40	4537	15,68	5606	0,12	23,4
0:36:00	41	4549	15,67	5609	0,12	23,7
0:36:30	41	4561	15,67	5600	0,12	23,9
0:37:00	41	4571	15,66	5601	0,12	24,2
0:37:30	41	4580	15,66	5601	0,13	24,4
0:38:00	41	4587	15,65	5599	0,13	24,7
0:38:30	41	4594	15,65	5604	0,13	24,9
0:39:00	41	4599	15,65	5606	0,13	25,1
0:39:30	41	4605	15,65	5597	0,13	25,4
0:40:00	41	4611	15,65	5602	0,13	25,6
0:40:30	41	4618	15,64	5594	0,13	25,9
0:41:00	41	4624	15,64	5602	0,13	26,1
0:41:30	41	4629	15,64	5591	0,13	26,3
0:42:00	41	4634	15,63	5593	0,14	26,6
0:42:30	41	4638	15,63	5594	0,14	26,8
0:43:00	42	4641	15,62	5591	0,14	27,1
0:43:30	42	4645	15,62	5596	0,14	27,3
0:44:00	42	4647	15,62	5593	0,14	27,6
0:44:30	42	4649	15,62	5595	0,14	27,8
0:45:00	42	4651	15,61	5596	0,14	28,0
0:45:30	42	4653	15,62	5595	0,14	28,3
0:46:00	42	4655	15,62	5586	0,14	28,5
0:46:30	42	4657	15,62	5598	0,14	28,8
0:47:00	42	4658	15,61	5589	0,14	29,0
0:47:30	42	4660	15,61	5588	0,14	29,2
0:48:00	42	4662	15,61	5593	0,14	29,5
0:48:30	42	4664	15,61	5594	0,14	29,7
0:49:00	42	4667	15,61	5596	0,14	30,0
0:49:30	42	4669	15,61	5592	0,14	30,2
0:50:00	42	4672	15,61	5599	0,14	30,5
0:50:30	42	4673	15,61	5600	0,14	30,7
0:51:00	42	4674	15,61	5602	0,14	30,9
0:51:30	42	4674	15,60	5603	0,14	31,2
0:52:00	42	4674	15,60	5603	0,15	31,4
0:52:30	42	4675	15,60	5606	0,14	31,7
0:53:00	42	4676	15,60	5603	0,14	31,9
0:53:30	42	4679	15,60	5604	0,14	32,2
0:54:00	42	4681	15,60	5603	0,15	32,4
0:54:30	42	4684	15,60	5599	0,15	32,6
0:55:00	42	4687	15,60	5598	0,15	32,9
0:55:30	42	4690	15,60	5603	0,15	33,1
0:56:00	42	4692	15,60	5594	0,15	33,4
0:56:30	42	4693	15,60	5596	0,15	33,6
0:57:00	42	4693	15,60	5594	0,15	33,8
0:57:30	42	4693	15,60	5591	0,14	34,1
0:58:00	42	4693	15,60	5591	0,15	34,3
0:58:30	42	4693	15,60	5596	0,15	34,6
0:59:00	42	4693	15,60	5596	0,15	34,8
0:59:30	42	4694	15,59	5597	0,15	35,1
1:00:00	43	4695	15,60	5595	0,15	35,3
1:00:30	43	4697	15,60	5596	0,15	35,5
1:01:00	43	4699	15,60	5599	0,15	35,8
1:01:30	43	4701	15,60	5597	0,15	36,0
1:02:00	43	4703	15,60	5597	0,15	36,3
1:02:30	43	4704	15,60	5595	0,15	36,5
1:03:00	43	4704	15,60	5590	0,15	36,7
1:03:30	43	4704	15,59	5592	0,15	37,0
1:04:00	43	4704	15,59	5593	0,15	37,2
1:04:30	43	4706	15,59	5591	0,15	37,5
1:05:00	43	4707	15,59	5595	0,15	37,7
1:05:30	43	4709	15,59	5591	0,15	38,0
1:06:00	43	4710	15,59	5591	0,15	38,2
1:06:30	43	4712	15,59	5587	0,15	38,4
1:07:00	43	4714	15,59	5587	0,15	38,7
1:07:30	43	4715	15,59	5591	0,15	38,9
1:08:00	43	4716	15,59	5590	0,15	39,2
1:08:30	43	4717	15,59	5592	0,15	39,4
1:09:00	43	4717	15,59	5583	0,15	39,7
1:09:30	43	4718	15,59	5591	0,15	39,9
1:10:00	43	4720	15,59	5586	0,15	40,1
1:10:30	43	4722	15,58	5585	0,15	40,4
1:11:00	43	4725	15,58	5588	0,15	40,6
1:11:30	43	4727	15,59	5583	0,15	40,9
1:12:00	43	4728	15,58	5583	0,15	41,1
1:12:30	43	4730	15,59	5580	0,15	41,3
1:13:00	43	4731	15,59	5578	0,15	41,6
1:13:30	43	4732	15,58	5601	0,15	41,8
1:14:00	43	4734	15,58	5581	0,15	42,1
1:14:30	43	4736	15,58	5580	0,15	42,3
1:15:00	43	4738	15,58	5578	0,15	42,6
1:15:30	43	4740	15,59	5574	0,15	42,8
1:16:00	43	4742	15,59	5581	0,15	43,0
1:16:30	44	4744	15,58	5575	0,15	43,3
1:17:00	44	4745	15,58	5576	0,15	43,5
1:17:30	44	4746	15,58	5579	0,15	43,8
1:18:00	44	4747	15,58	5574	0,15	44,0
1:18:30	44	4749	15,58	5568	0,15	44,2
1:19:00	44	4752	15,58	5573	0,15	44,5
1:19:30	44	4755	15,58	5570	0,15	44,7
1:20:00	44	4757	15,58	5574	0,15	45,0
1:20:30	44	4759	15,58	5574	0,15	45,2
1:21:00	44	4760	15,57	5571	0,15	45,5
1:21:30	44	4762	15,57	5571	0,16	45,7
1:22:00	44	4763	15,57	5568	0,16	45,9
1:22:30	44	4764	15,57	5572	0,16	46,2
1:23:00	44	4766	15,57	5570	0,16	46,4
1:23:30	44	4768	15,57	5570	0,16	46,7
1:24:00	44	4771	15,57	5565	0,16	46,9
1:24:30	44	4773	15,56	5574	0,16	47,2
1:25:00	44	4775	15,56	5563	0,16	47,4
1:25:30	44	4777	15,57	5564	0,16	47,6
1:26:00	44	4779	15,57	5632	0,16	47,9
1:26:30	44	4780	15,57	5566	0,16	48,1
1:27:00	44	4782	15,56	5569	0,16	48,4
1:27:30	44	4784	15,56	5559	0,16	48,6
1:28:00	44	4785	15,56	5561	0,16	48,8
1:28:30	44	4787	15,56	5559	0,16	49,1
1:29:00	44	4790	15,57	5564	0,16	49,3
1:29:30	44	4792	15,57	5560	0,16	49,6
1:30:00	44	4794	15,56	5558	0,16	49,8
1:30:30	44	4797	15,57	5558	0,16	50,1
1:31:00	44	4799	15,56	5561	0,16	50,3
1:31:30	44	4800	15,56	5560	0,16	50,5
1:32:00	44	4802	15,56	5561	0,16	50,8
1:32:30	44	4804	15,56	5557	0,16	51,0
1:33:00	45	4806	15,56	5562	0,16	51,3
1:33:30	45	4808	15,56	5553	0,16	51,5
1:34:00	45	4811	15,55	5554	0,16	51,7
1:34:30	45	4813	15,56	5550	0,16	52,0
1:35:00	45	4816	15,56	5559	0,16	52,2
1:35:30	45	4818	15,55	5555	0,16	52,5
1:36:00	45	4819	15,56	5553	0,16	52,7
1:36:30	45	4821	15,56	5549	0,16	53,0
1:37:00	45	4822	15,56	5548	0,16	53,2
1:37:30	45	4824	15,55	5547	0,16	53,4
1:38:00	45	4826	15,56	5541	0,16	53,7
1:38:30	45	4828	15,56	5548	0,16	53,9
1:39:00	45	4831	15,56	5543	0,16	54,2
1:39:30	45	4833	15,56	5542	0,16	54,4
1:40:00	45	4836	15,56	5544	0,16	54,7
1:40:30	45	4838	15,56	5542	0,16	54,9
1:41:00	45	4840	15,56	5541	0,16	55,1
1:41:30	45	4841	15,56	5544	0,16	55,4
1:42:00	45	4843	15,55	5536	0,16	55,6
1:42:30	45	4843	15,55	5545	0,16	55,9
1:43:00	45	4845	15,55	5536	0,16	56,1
1:43:30	45	4847	15,55	5532	0,16	56,3
1:44:00	45	4850	15,55	5535	0,16	56,6
1:44:30	45	4853	15,55	5528	0,17	56,8
1:45:00	45	4855	15,55	5532	0,16	57,1
1:45:30	45	4856	15,55	5532	0,16	57,3
1:46:00	45	4857	15,55	5527	0,16	57,6
1:46:30	45	4858	15,55	5524	0,16	57,8
1:47:00	45	4860	15,55	5522	0,16	58,0
1:47:30	45	4862	15,54	5528	0,17	58,3
1:48:00	45	4864	15,55	5520	0,17	58,5
1:48:30	45	4866	15,55	5516	0,17	58,8
1:49:00	45	4869	15,54	5519	0,17	59,0
1:49:30	46	4872	15,55	5521	0,17	59,2
1:50:00	46	4873	15,55	5512	0,17	59,5
1:50:30	46	4875	15,54	5516	0,17	59,7
1:51:00	46	4876	15,54	5521	0,17	60,0
1:51:30	46	4877	15,54	5512	0,17	60,2
1:52:00	46	4878	15,54	5511	0,17	60,5
1:52:30	46	4880	15,54	5505	0,17	60,7
1:53:00	46	4883	15,54	5502	0,17	60,9
1:53:30	46	4886	15,54	5501	0,17	61,2
1:54:00	46	4888	15,54	5506	0,17	61,4
1:54:30	46	4890	15,54	5501	0,17	61,7
1:55:00	46	4891	15,54	5492	0,17	61,9
1:55:30	46	4893	15,54	5496	0,17	62,2
1:56:00	46	4895	15,54	5495	0,17	62,4
1:56:30	46	4896	15,54	5490	0,17	62,6
1:57:00	46	4898	15,54	5492	0,17	62,9
1:57:30	46	4900	15,54	5485	0,17	63,1
1:58:00	46	4901	15,54	5485	0,17	63,4
1:58:30	46	4904	15,54	5478	0,17	63,6
1:59:00	46	4905	15,54	5479	0,17	63,8
1:59:30	46	4906	15,54	5474	0,17	64,1
2:00:00	46	4908	15,54	5465	0,17	64,3
2:00:30	46	4910	15,55	5467	0,17	64,6
2:01:00	46	4912	15,55	5460	0,17	64,8
2:01:30	46	4914	15,55	5460	0,16	65,1
2:02:00	46	4916	15,54	5461	0,17	65,3
2:02:30	46	4917	15,54	5451	0,17	65,5
2:03:00	46	4918	15,54	5445	0,17	65,8
2:03:30	46	4919	15,55	5444	0,16	66,0
2:04:00	46	4921	15,55	5437	0,16	66,3
2:04:30	46	4922	15,54	5436	0,17	66,5
2:05:00	46	4924	15,54	5426	0,17	66,7
2:05:30	47	4925	15,54	5430	0,17	67,0
2:06:00	47	4927	15,55	5408	0,16	67,2
2:06:30	47	4929	15,55	5381	0,17	67,5
2:07:00	47	4931	15,55	5411	0,17	67,7
2:07:30	47	4932	15,55	5401	0,16	68,0
2:08:00	47	4934	15,55	5394	0,17	68,2
2:08:30	47	4935	15,55	5393	0,16	68,4
2:09:00	47	4937	15,55	5384	0,16	68,7
2:09:30	47	4938	15,55	5380	0,16	68,9
2:10:00	47	4939	15,55	5366	0,16	69,2
2:10:30	47	4940	15,55	5357	0,16	69,4
2:11:00	47	4941	15,55	5360	0,16	69,7
2:11:30	47	4942	15,56	5348	0,16	69,9
2:12:00	47	4944	15,56	5342	0,16	70,1
2:12:30	47	4944	15,56	5338	0,16	70,4
2:13:00	47	4945	15,56	5327	0,16	70,6
2:13:30	47	4947	15,56	5324	0,16	70,9
2:14:00	47	4948	15,56	5315	0,16	71,1
2:14:30	47	4948	15,56	5301	0,16	71,3
2:15:00	47	4949	15,56	5299	0,16	71,6
2:15:30	47	4950	15,57	5288	0,16	71,8
2:16:00	47	4951	15,57	5271	0,16	72,1
2:16:30	47	4952	15,57	5268	0,16	72,3
2:17:00	47	4953	15,58	5243	0,15	72,6
2:17:30	47	4955	15,57	5237	0,16	72,8
2:18:00	47	4956	15,58	5229	0,15	73,0
2:18:30	47	4958	15,58	5218	0,15	73,3
2:19:00	47	4959	15,58	5215	0,15	73,5
2:19:30	47	4960	15,58	5189	0,15	73,8
2:20:00	47	4961	15,59	5187	0,15	74,0
2:20:30	47	4961	15,59	5168	0,15	74,2
2:21:00	47	4961	15,60	5163	0,15	74,5
2:21:30	48	4961	15,60	5140	0,15	74,7
2:22:00	48	4961	15,60	5116	0,15	75,0
2:22:30	48	4962	15,60	5101	0,15	75,2
2:23:00	48	4963	15,60	5093	0,15	75,5
2:23:30	48	4963	15,61	5069	0,14	75,7
2:24:00	48	4963	15,62	5056	0,14	75,9
2:24:30	48	4964	15,62	5040	0,14	76,2
2:25:00	48	4963	15,62	5025	0,14	76,4
2:25:30	48	4963	15,63	5000	0,14	76,7
2:26:00	48	4963	15,64	4993	0,13	76,9
2:26:30	48	4964	15,64	4968	0,13	77,2
2:27:00	48	4965	15,64	4952	0,13	77,4
2:27:30	48	4965	15,65	4928	0,13	77,6
2:28:00	48	4965	15,66	4913	0,13	77,9
2:28:30	48	4964	15,66	4889	0,12	78,1
2:29:00	48	4964	15,67	4880	0,12	78,4
2:29:30	48	4963	15,67	4850	0,12	78,6
2:30:00	48	4963	15,68	4845	0,12	78,8
2:30:30	48	4963	15,68	4821	0,12	79,1
2:31:00	48	4963	15,69	4806	0,11	79,3
2:31:30	48	4963	15,70	4785	0,11	79,6
2:32:00	48	4963	15,71	4772	0,11	79,8
2:32:30	48	4963	15,72	4748	0,11	80,1
2:33:00	48	4962	15,72	4739	0,10	80,3
2:33:30	48	4961	15,73	4728	0,10	80,5
2:34:00	48	4961	15,74	4717	0,10	80,8
2:34:30	48	4959	15,75	4704	0,09	81,0
2:35:00	48	4959	15,75	4688	0,09	81,3
2:35:30	48	4958	15,76	4680	0,09	79,7
2:36:00	48	4957	15,77	4674	0,09	78,6
2:36:30	48	4955	15,77	4667	0,09	77,2
2:37:00	48	4953	15,78	4662	0,08	76,3
2:37:30	49	4952	15,79	4653	0,08	74,6
2:38:00	49	4951	15,80	4645	0,08	73,1
2:38:30	49	4950	15,80	4645	0,08	73,0
2:39:00	49	4949	15,82	4648	0,07	73,6
2:39:30	49	4947	15,82	4658	0,07	75,6
2:40:00	49	4945	15,83	4673	0,07	78,3
2:40:30	49	4943	15,84	4685	0,07	80,7
2:41:00	49	4940	15,85	4699	0,06	83,6
2:41:30	49	4938	15,86	4714	0,06	86,4
2:42:00	49	4936	15,87	4744	0,06	92,5
2:42:30	49	4933	15,88	4762	0,05	96,2
2:43:00	49	4931	15,88	4799	0,05	103,9
2:43:30	49	4929	15,89	4847	0,05	114,4
2:44:00	49	4927	15,91	4889	0,04	123,9
2:44:30	49	4924	15,92	4959	0,04	140,3
2:45:00	49	4922	15,93	5030	0,04	157,8
2:45:30	49	4918	15,93	5084	0,04	171,7
2:46:00	49	4914	15,94	5141	0,03	187,2
2:46:30	49	4910	15,94	5202	0,03	204,6
2:47:00	49	4907	15,95	5257	0,03	221,0
2:47:30	49	4904	15,96	5337	0,03	245,8
2:48:00	49	4901	15,96	5409	0,03	269,7
2:48:30	49	4898	15,97	5493	0,02	299,2
2:49:00	49	4894	15,98	5581	0,02	332,4
2:49:30	49	4890	15,98	5679	0,02	371,6
2:50:00	49	4885	15,99	5762	0,02	407,5
2:50:30	49	4880	15,99	5856	0,02	451,3
2:51:00	49	4874	16,00	5942	0,01	493,6
2:51:30	49	4868	16,01	6031	0,01	541,0
2:52:00	49	4863	16,01	6117	0,01	589,8
2:52:30	49	4857	16,02	6202	0,01	641,4
2:53:00	49	4852	16,02	6281	0,01	692,4
2:53:30	50	4847	16,02	6363	0,01	748,2
2:54:00	50	4842	16,03	6439	0,01	803,4
2:54:30	50	4836	16,03	6512	0,01	859,7
2:55:00	50	4829	16,03	6582	0,01	916,8
2:55:30	50	4822	16,03	6642	0,00	968,2
2:56:00	50	4814	16,03	6703	0,00	1022,9
2:56:30	50	4806	16,04	6762	0,00	1078,7
2:57:00	50	4798	16,04	6816	0,00	1131,4
2:57:30	50	4790	16,04	6845	0,00	1161,3
2:58:00	50	4783	16,04	6888	0,00	1206,3
2:58:30	50	4775	16,04	6933	0,00	
2:59:00	50	4767	16,04	6981	0,00	
2:59:30	50	4759	16,04	7017	0,00	
3:00:00	50	4750	16,04	7055	0,00	
3:00:30	50	4741	16,04	7091	0,00	
3:01:00	50	4731	16,04	7121	0,00	
3:01:30	50	4720	16,03	7151	0,01	
3:02:00	50	4710	16,03	7180	0,01	
3:02:30	50	4700	16,02	7205	0,01	
3:03:00	50	4690	16,02	7231	0,01	
3:03:30	50	4680	16,02	7250	0,01	
3:04:00	50	4669	16,02	7274	0,01	
3:04:30	50	4657	16,01	7292	0,01	
3:05:00	50	4645	16,01	7313	0,01	
3:05:30	50	4634	16,00	7326	0,01	
3:06:00	50	4622	16,00	7342	0,01	
3:06:30	50	4609	16,00	7359	0,02	
3:07:00	50	4596	15,99	7370	0,02	
3:07:30	50	4584	15,99	7387	0,02	
3:08:00	50	4571	15,98	7399	0,02	
3:08:30	50	4558	15,97	7410	0,02	
3:09:00	51	4545	15,97	7419	0,03	
3:09:30	51	4532	15,96	7431	0,03	
3:10:00	51	4517	15,95	7439	0,03	
3:10:30	51	4502	15,94	7450	0,03	
3:11:00	51	4486	15,93	7458	0,04	
3:11:30	51	4470	15,92	7465	0,04	
3:12:00	51	4454	15,92	7470	0,04	
3:12:30	51	4439	15,91	7479	0,04	
3:13:00	51	4423	15,90	7484	0,05	
3:13:30	51	4408	15,89	7490	0,05	
3:14:00	51	4392	15,88	7493	0,05	
3:14:30	51	4376	15,86	7498	0,06	
3:15:00	51	4358	15,85	7502	0,06	
3:15:30	51	4341	15,84	7509	0,07	
3:16:00	51	4323	15,83	7512	0,07	
3:16:30	51	4304	15,81	7514	0,07	
3:17:00	51	4285	15,80	7517	0,08	
3:17:30	51	4266	15,79	7521	0,08	
3:18:00	51	4247	15,77	7521	0,09	
3:18:30	51	4228	15,76	7521	0,09	
3:19:00	51	4209	15,74	7524	0,10	
3:19:30	51	4191	15,72	7526	0,10	
3:20:00	51	4172	15,72	7522	0,11	
3:20:30	51	4153	15,70	7522	0,11	
3:21:00	51	4133	15,69	7524	0,12	
3:21:30	51	4112	15,67	7525	0,12	
3:22:00	51	4090	15,65	7525	0,13	
3:22:30	51	4069	15,63	7521	0,14	
3:23:00	51	4046	15,61	7523	0,14	
3:23:30	51	4024	15,60	7518	0,15	
3:24:00	51	4002	15,58	7517	0,15	
3:24:30	51	3980	15,56	7511	0,16	
3:25:00	52	3957	15,54	7513	0,17	
3:25:30	52	3934	15,52	7508	0,18	
3:26:00	52	3910	15,50	7504	0,18	
3:26:30	52	3886	15,47	7498	0,19	
3:27:00	52	3862	15,45	7492	0,20	
3:27:30	52	3838	15,43	7488	0,21	
3:28:00	52	3814	15,41	7480	0,22	
3:28:30	52	3790	15,39	7476	0,22	
3:29:00	52	3766	15,36	7469	0,23	
3:29:30	52	3742	15,34	7461	0,24	
3:30:00	52	3717	15,31	7458	0,25	
3:30:30	52	3691	15,29	7452	0,26	
3:31:00	52	3664	15,26	7444	0,27	
3:31:30	52	3638	15,24	7435	0,28	
3:32:00	52	3612	15,21	7429	0,29	
3:32:30	52	3587	15,18	7419	0,30	
3:33:00	52	3561	15,16	7412	0,32	
3:33:30	52	3535	15,13	7407	0,33	
3:34:00	52	3508	15,11	7397	0,34	
3:34:30	52	3481	15,08	7391	0,35	
3:35:00	52	3453	15,05	7386	0,36	
3:35:30	52	3425	15,02	7376	0,37	
3:36:00	52	3398	15,00	7372	0,38	
3:36:30	52	3370	14,97	7365	0,40	
3:37:00	52	3343	14,94	7355	0,41	
3:37:30	52	3316	14,91	7347	0,42	
3:38:00	52	3289	14,88	7341	0,43	
3:38:30	52	3262	14,85	7329	0,45	
3:39:00	52	3234	14,83	7322	0,46	
3:39:30	52	3207	14,80	7320	0,47	
3:40:00	52	3178	14,77	7310	0,49	
3:40:30	52	3150	14,74	7298	0,50	
3:41:00	52	3121	14,71	7292	0,52	
3:41:30	52	3093	14,68	7281	0,53	
3:42:00	53	3066	14,66	7277	0,54	
3:42:30	53	3039	14,64	7264	0,55	
3:43:00	53	3013	14,61	7256	0,57	
3:43:30	53	2986	14,58	7248	0,58	
3:44:00	53	2958	14,55	7236	0,60	
3:44:30	53	2930	14,52	7225	0,61	
3:45:00	53	2901	14,49	7215	0,63	
3:45:30	53	2872	14,46	7202	0,64	
3:46:00	53	2842	14,43	7194	0,66	
3:46:30	53	2814	14,40	7184	0,68	
3:47:00	53	2785	14,37	7172	0,69	
3:47:30	53	2758	14,34	7162	0,71	
3:48:00	53	2729	14,31	7151	0,72	
3:48:30	53	2701	14,28	7142	0,74	
3:49:00	53	2674	14,25	7131	0,76	
3:49:30	53	2646	14,22	7119	0,78	
3:50:00	53	2618	14,20	7104	0,79	
3:50:30	53	2590	14,16	7097	0,81	
3:51:00	53	2560	14,14	7088	0,83	
3:51:30	53	2531	14,11	7075	0,84	
3:52:00	53	2503	14,08	7065	0,86	
3:52:30	53	2475	14,05	7054	0,88	
3:53:00	53	2447	14,02	7041	0,90	
3:53:30	53	2419	13,99	7029	0,92	
3:54:00	53	2392	13,96	7021	0,94	
3:54:30	53	2364	13,93	7009	0,96	
3:55:00	53	2336	13,91	6995	0,98	
3:55:30	53	2308	13,88	6984	1,00	
3:56:00	53	2280	13,85	6975	1,02	
3:56:30	53	2252	13,82	6962	1,03	
3:57:00	53	2225	13,79	6952	1,05	
3:57:30	54	2198	13,76	6940	1,07	
3:58:00	54	2170	13,73	6931	1,10	
3:58:30	54	2143	13,71	6919	1,11	
3:59:00	54	2115	13,68	6907	1,14	
3:59:30	54	2087	13,65	6894	1,16	
4:00:00	54	2059	13,62	6884	1,18	
4:00:30	54	2731	13,59	6828	1,20	
4:01:00	54	2696	13,54	6865	1,24	
4:01:30	54	2663	13,50	6860	1,27	
4:02:00	54	2630	13,46	6852	1,30	
4:02:30	54	2599	13,43	6844	1,32	
4:03:00	54	2568	13,41	6834	1,34	
4:03:30	54	2539	13,37	6829	1,37	
4:04:00	54	2511	13,36	6821	1,38	
4:04:30	54	2484	13,33	6818	1,41	
4:05:00	54	2457	13,30	6812	1,43	
4:05:30	54	2429	13,27	6803	1,46	
4:06:00	54	2401	13,25	6797	1,48	
4:06:30	54	2372	13,22	6786	1,50	
4:07:00	54	2342	13,19	6780	1,53	
4:07:30	54	2313	13,16	6774	1,56	
4:08:00	54	2285	13,14	6770	1,58	
4:08:30	54	2258	13,11	6762	1,60	
4:09:00	54	2231	13,08	6760	1,63	
4:09:30	54	2203	13,05	6751	1,66	
4:10:00	54	2177	13,03	6746	1,68	
4:10:30	54	2149	13,00	6740	1,71	
4:11:00	54	2121	12,98	6736	1,73	
4:11:30	54	2094	12,95	6730	1,76	
4:12:00	54	2066	12,92	6727	1,78	
4:12:30	54	2039	12,90	6721	1,81	
4:13:00	54	2013	12,87	6714	1,84	
4:13:30	54	1986	12,84	6712	1,87	
4:14:00	55	1960	12,82	6709	1,89	
4:14:30	55	1935	12,80	6701	1,91	
4:15:00	55	1910	12,77	6698	1,94	
4:15:30	55	1885	12,75	6694	1,97	
4:16:00	55	2563	12,72	6641	2,00	
4:16:30	55	2531	12,68	6678	2,05	
4:17:00	55	2500	12,64	6675	2,09	
4:17:30	55	2469	12,61	6677	2,12	
4:18:00	55	2440	12,59	6675	2,15	
4:18:30	55	2411	12,56	6672	2,19	
4:19:00	55	2385	12,53	6666	2,22	
4:19:30	55	2360	12,51	6662	2,24	
4:20:00	55	2335	12,48	6660	2,27	
4:20:30	55	2309	12,46	6659	2,30	
4:21:00	55	2283	12,44	6655	2,33	
4:21:30	55	2257	12,41	6652	2,36	
4:22:00	55	2228	12,39	6649	2,39	
4:22:30	55	2201	12,36	6646	2,43	
4:23:00	55	2174	12,34	6644	2,46	
4:23:30	55	2147	12,32	6636	2,49	
4:24:00	55	2122	12,30	6640	2,51	
4:24:30	55	2097	12,27	6636	2,55	
4:25:00	55	2072	12,25	6632	2,58	
4:25:30	55	2047	12,22	6629	2,61	
4:26:00	55	2021	12,21	6628	2,64	
4:26:30	55	1996	12,20	6621	2,65	
4:27:00	55	1970	12,17	6621	2,69	
4:27:30	55	1944	12,14	6620	2,72	
4:28:00	55	1918	12,12	6615	2,75	
4:28:30	55	1893	12,10	6615	2,78	
4:29:00	55	1868	12,08	6612	2,81	
4:29:30	56	2559	12,06	6610	2,85	
4:30:00	56	2526	12,03	6578	2,89	
4:30:30	56	2497	12,00	6588	2,94	
4:31:00	56	2469	11,97	6587	2,98	
4:31:30	56	2441	11,95	6589	3,02	
4:32:00	56	2413	11,93	6588	3,05	
4:32:30	56	2385	11,91	6588	3,08	
4:33:00	56	2359	11,88	6587	3,12	
4:33:30	56	2333	11,86	6593	3,16	
4:34:00	56	2308	11,84	6591	3,20	
4:34:30	56	2283	11,82	6593	3,23	
4:35:00	56	2257	11,80	6590	3,26	
4:35:30	56	2231	11,78	6594	3,29	
4:36:00	56	2204	11,76	6600	3,33	
4:36:30	56	2178	11,74	6597	3,36	
4:37:00	56	2154	11,72	6600	3,39	
4:37:30	56	2129	11,70	6603	3,43	
4:38:00	56	2104	11,68	6606	3,46	
4:38:30	56	2078	11,66	6609	3,50	
4:39:00	56	2051	11,64	6608	3,53	
4:39:30	56	2024	11,62	6610	3,56	
4:40:00	56	1997	11,61	6614	3,60	
4:40:30	56	1969	11,59	6611	3,63	
4:41:00	56	1940	11,57	6617	3,67	
4:41:30	56	1912	11,55	6619	3,70	
4:42:00	56	1884	11,54	6618	3,73	
4:42:30	56	2581	11,51	6561	3,77	
4:43:00	56	2545	11,48	6598	3,83	
4:43:30	56	2516	11,46	6612	3,89	
4:44:00	56	2489	11,44	6617	3,93	
4:44:30	56	2463	11,42	6624	3,96	
4:45:00	56	2440	11,40	6627	4,00	
4:45:30	56	2417	11,38	6627	4,03	
4:46:00	56	2394	11,36	6638	4,08	
4:46:30	56	2370	11,34	6642	4,11	
4:47:00	56	2346	11,33	6643	4,15	
4:47:30	56	2320	11,31	6647	4,18	
4:48:00	56	2296	11,30	6650	4,21	
4:48:30	56	2270	11,29	6652	4,22	
4:49:00	56	2243	11,27	6656	4,26	
4:49:30	56	2217	11,26	6659	4,30	
4:50:00	56	2189	11,24	6662	4,33	
4:50:30	56	2163	11,23	6663	4,37	
4:51:00	56	2137	11,21	6667	4,40	
4:51:30	56	2112	11,20	6675	4,43	
4:52:00	56	2090	11,18	6672	4,47	
4:52:30	56	2069	11,16	6673	4,51	
4:53:00	56	2048	11,15	6680	4,54	
4:53:30	56	2027	11,13	6681	4,58	
4:54:00	56	2004	11,12	6682	4,60	
4:54:30	56	1982	11,11	6682	4,64	
4:55:00	56	1960	11,10	6683	4,67	
4:55:30	56	1939	11,08	6690	4,70	
4:56:00	56	1918	11,06	6692	4,74	
4:56:30	56	1898	11,05	6694	4,77	
4:57:00	56	1878	11,04	6693	4,80	
4:57:30	56	1857	11,03	6700	4,83	
4:58:00	56	2589	11,01	6702	4,86	
4:58:30	56	2539	10,99	6674	4,92	
4:59:00	56	2512	10,97	6693	4,98	
4:59:30	56	2487	10,95	6701	5,02	
5:00:00	56	2462	10,94	6707	5,06	
5:00:30	56	2436	10,92	6711	5,09	
5:01:00	56	2412	10,91	6715	5,12	
5:01:30	56	2389	10,90	6716	5,16	
5:02:00	56	2366	10,89	6720	5,19	
5:02:30	56	2345	10,87	6723	5,23	
5:03:00	56	2325	10,86	6729	5,26	
5:03:30	56	2305	10,85	6734	5,30	
5:04:00	56	2284	10,84	6737	5,32	
5:04:30	56	2263	10,83	6740	5,35	
5:05:00	56	2241	10,82	6740	5,38	
5:05:30	56	2220	10,81	6746	5,41	
5:06:00	56	2199	10,79	6748	5,44	
5:06:30	56	2177	10,78	6751	5,48	
5:07:00	56	2157	10,77	6755	5,52	
5:07:30	56	2138	10,75	6755	5,55	
5:08:00	56	2120	10,74	6758	5,58	
5:08:30	56	2103	10,73	6760	5,61	
5:09:00	56	2085	10,73	6764	5,63	
5:09:30	56	2068	10,72	6769	5,65	
5:10:00	56	2050	10,71	6767	5,68	
5:10:30	56	2031	10,70	6770	5,71	
5:11:00	56	2012	10,69	6772	5,73	
5:11:30	56	1993	10,68	6778	5,76	
5:12:00	56	1975	10,67	6778	5,79	
5:12:30	56	1957	10,66	6778	5,82	
5:13:00	56	1941	10,65	6779	5,85	
5:13:30	56	1925	10,64	6782	5,88	
5:14:00	56	1909	10,63	6786	5,91	
5:14:30	56	1894	10,63	6788	5,93	
5:15:00	56	1878	10,62	6790	5,95	
5:15:30	56	1862	10,61	6789	5,97	
5:16:00	56	1845	10,60	6795	6,00	
5:16:30	56	2617	10,59	6795	6,03	
5:17:00	56	2547	10,58	6784	6,07	
5:17:30	56	2521	10,56	6805	6,14	
5:18:00	56	2501	10,54	6809	6,18	
5:18:30	56	2482	10,53	6815	6,21	
5:19:00	56	2466	10,52	6816	6,25	
5:19:30	56	2451	10,52	6821	6,27	
5:20:00	56	2438	10,51	6824	6,30	
5:20:30	56	2425	10,50	6825	6,32	
5:21:00	56	2411	10,49	6829	6,36	
5:21:30	56	2397	10,48	6831	6,38	
5:22:00	56	2381	10,47	6830	6,41	
5:22:30	56	2366	10,46	6837	6,44	
5:23:00	56	2350	10,45	6835	6,48	
5:23:30	56	2333	10,44	6838	6,51	
5:24:00	56	2316	10,44	6841	6,53	
5:24:30	56	2300	10,43	6844	6,55	
5:25:00	56	2285	10,42	6845	6,57	
5:25:30	56	2271	10,42	6848	6,59	
5:26:00	56	2258	10,41	6851	6,61	
5:26:30	56	2244	10,41	6851	6,63	
5:27:00	56	2230	10,40	6854	6,65	
5:27:30	56	2216	10,39	6858	6,68	
5:28:00	56	2203	10,38	6856	6,71	
5:28:30	56	2189	10,37	6861	6,74	
5:29:00	56	2174	10,36	6859	6,78	
5:29:30	56	2160	10,36	6864	6,81	
5:30:00	56	2146	10,35	6864	6,83	
5:30:30	56	2132	10,34	6865	6,85	
5:31:00	56	2119	10,34	6867	6,87	
5:31:30	56	2106	10,33	6866	6,89	
5:32:00	56	2093	10,32	6865	6,92	
5:32:30	56	2080	10,32	6870	6,93	
5:33:00	56	2066	10,32	6870	6,94	
5:33:30	56	2053	10,31	6873	6,95	
5:34:00	56	2039	10,31	6874	6,98	
5:34:30	56	2026	10,30	6871	7,00	
5:35:00	56	2013	10,30	6878	7,02	
5:35:30	56	2001	10,29	6879	7,05	
5:36:00	56	1988	10,28	6881	7,07	
5:36:30	56	1976	10,27	6880	7,10	
5:37:00	56	1963	10,26	6881	7,13	
5:37:30	56	1951	10,26	6882	7,16	
5:38:00	56	1939	10,25	6882	7,18	
5:38:30	56	1926	10,25	6884	7,20	
5:39:00	56	1914	10,24	6885	7,21	
5:39:30	56	1902	10,24	6887	7,23	
5:40:00	56	1889	10,23	6889	7,26	
5:40:30	56	1876	10,23	6887	7,27	
5:41:00	56	1865	10,22	6891	7,29	
5:41:30	56	1853	10,22	6891	7,31	
5:42:00	56	1841	10,21	6895	7,33	
5:42:30	56	1830	10,21	6891	7,35	
5:43:00	56	2628	10,20	6895	7,37	
5:43:30	56	2556	10,19	6910	7,42	
5:44:00	56	2532	10,17	6916	7,48	
5:44:30	56	2515	10,16	6916	7,53	
5:45:00	56	2500	10,15	6918	7,56	
5:45:30	56	2487	10,14	6919	7,59	
5:46:00	56	2476	10,14	6917	7,60	
5:46:30	56	2466	10,14	6919	7,62	
5:47:00	56	2456	10,13	6920	7,64	
5:47:30	56	2447	10,13	6925	7,66	
5:48:00	56	2437	10,12	6925	7,67	
5:48:30	56	2426	10,12	6926	7,70	
5:49:00	56	2415	10,11	6924	7,72	
5:49:30	56	2402	10,11	6928	7,74	
5:50:00	56	2389	10,10	6931	7,76	
5:50:30	56	2375	10,10	6931	7,78	
5:51:00	56	2361	10,09	6928	7,80	
5:51:30	56	2346	10,09	6933	7,82	
5:52:00	56	2332	10,08	6932	7,84	
5:52:30	56	2318	10,07	6938	7,87	
5:53:00	56	2305	10,07	6935	7,90	
5:53:30	56	2294	10,06	6935	7,93	
5:54:00	56	2284	10,05	6939	7,95	
5:54:30	56	2273	10,05	6939	7,97	
5:55:00	56	2262	10,05	6940	7,98	
5:55:30	56	2250	10,04	6938	7,99	
5:56:00	56	2237	10,04	6940	8,01	
5:56:30	56	2224	10,04	6941	8,03	
5:57:00	56	2211	10,03	6942	8,04	
5:57:30	56	2198	10,03	6940	8,06	
5:58:00	56	2187	10,03	6940	8,07	
5:58:30	56	2176	10,02	6942	8,08	
5:59:00	56	2166	10,02	6944	8,10	
5:59:30	56	2156	10,01	6944	8,12	
6:00:00	56	2145	10,01	6947	8,14	
6:00:30	56	2134	10,01	6948	8,15	
6:01:00	56	2122	10,00	6947	8,17	
6:01:30	56	2110	9,99	6949	8,20	
6:02:00	56	2099	9,99	6945	8,22	
6:02:30	56	2088	9,98	6947	8,24	
6:03:00	56	2078	9,98	6948	8,26	
6:03:30	56	2068	9,97	6950	8,29	
6:04:00	56	2058	9,97	6950	8,32	
6:04:30	56	2049	9,96	6951	8,34	
6:05:00	56	2039	9,96	6953	8,36	
6:05:30	56	2028	9,95	6952	8,38	
6:06:00	56	2018	9,95	6950	8,40	
6:06:30	56	2007	9,94	6956	8,42	
6:07:00	56	1996	9,94	6955	8,43	
6:07:30	56	1986	9,94	6953	8,44	
6:08:00	56	1975	9,94	6952	8,46	
6:08:30	56	1966	9,93	6957	8,46	
6:09:00	56	1956	9,93	6957	8,48	
6:09:30	56	1946	9,92	6958	8,51	
6:10:00	56	1936	9,92	6959	8,52	
6:10:30	56	1926	9,92	6956	8,52	
6:11:00	56	1917	9,91	6957	8,55	
6:11:30	56	1907	9,91	6959	8,57	
6:12:00	56	1897	9,91	6956	8,59	
6:12:30	56	1887	9,90	6960	8,60	
6:13:00	56	1878	9,90	6961	8,62	
6:13:30	56	1868	9,90	6959	8,63	
6:14:00	56	1858	9,89	6961	8,65	
6:14:30	56	1849	9,89	6962	8,68	
6:15:00	56	1839	9,88	6964	8,70	
6:15:30	56	2684	9,88	6961	8,72	
6:16:00	56	2591	9,87	6989	8,77	
6:16:30	56	2560	9,85	6982	8,82	
6:17:00	56	2542	9,85	6982	8,85	
6:17:30	56	2530	9,84	6982	8,87	
6:18:00	56	2520	9,84	6982	8,89	
6:18:30	56	2513	9,84	6979	8,91	
6:19:00	56	2506	9,83	6982	8,93	
6:19:30	56	2500	9,83	6981	8,94	
6:20:00	56	2493	9,82	6982	8,96	
6:20:30	56	2485	9,82	6983	8,97	
6:21:00	56	2476	9,82	6981	8,98	
6:21:30	56	2467	9,82	6985	9,00	
6:22:00	56	2456	9,81	6984	9,02	
6:22:30	56	2445	9,81	6984	9,03	
6:23:00	56	2433	9,81	6985	9,05	
6:23:30	56	2421	9,80	6990	9,08	
6:24:00	56	2409	9,80	6988	9,09	
6:24:30	56	2396	9,79	6990	9,11	
6:25:00	56	2382	9,79	6992	9,13	
6:25:30	56	2370	9,79	6992	9,14	
6:26:00	56	2359	9,78	6994	9,16	
6:26:30	56	2350	9,78	6993	9,19	
6:27:00	56	2341	9,77	6993	9,21	
6:27:30	56	2333	9,77	6994	9,24	
6:28:00	56	2324	9,76	6994	9,26	
6:28:30	56	2315	9,76	6996	9,28	
6:29:00	56	2305	9,75	6997	9,31	
6:29:30	56	2295	9,75	6997	9,32	
6:30:00	56	2284	9,75	6998	9,33	
6:30:30	56	2273	9,75	6998	9,34	
6:31:00	56	2263	9,74	6997	9,36	
6:31:30	56	2252	9,74	6998	9,37	
6:32:00	56	2242	9,74	6997	9,38	
6:32:30	56	2234	9,74	6999	9,39	
6:33:00	56	2225	9,73	6999	9,40	
6:33:30	56	2217	9,73	6998	9,42	
6:34:00	56	2209	9,73	7002	9,44	
6:34:30	56	2200	9,72	7000	9,45	
6:35:00	56	2189	9,72	7001	9,45	
6:35:30	56	2179	9,72	7000	9,47	
6:36:00	56	2169	9,72	7004	9,48	
6:36:30	56	2159	9,71	7002	9,49	
6:37:00	56	2150	9,71	7005	9,52	
6:37:30	56	2141	9,71	7002	9,53	
6:38:00	56	2133	9,70	7004	9,56	
6:38:30	56	2125	9,70	7006	9,58	
6:39:00	56	2116	9,70	7008	9,59	
6:39:30	56	2107	9,69	7008	9,60	
6:40:00	56	2097	9,69	7006	9,61	
6:40:30	56	2088	9,69	7009	9,63	
6:41:00	56	2080	9,68	7009	9,65	
6:41:30	56	2071	9,68	7009	9,66	
6:42:00	56	2063	9,68	7007	9,68	
6:42:30	56	2055	9,67	7008	9,71	
6:43:00	56	2046	9,67	7008	9,72	
6:43:30	56	2037	9,67	7006	9,74	
6:44:00	56	2029	9,66	7011	9,77	
6:44:30	56	2020	9,66	7012	9,79	
6:45:00	56	2011	9,65	7011	9,81	
6:45:30	56	2002	9,65	7012	9,82	
6:46:00	56	1995	9,65	7009	9,83	
6:46:30	56	1987	9,65	7012	9,84	
6:47:00	56	1979	9,64	7009	9,85	
6:47:30	56	1971	9,64	7014	9,86	
6:48:00	56	1963	9,64	7013	9,88	
6:48:30	56	1955	9,64	7013	9,88	
6:49:00	56	1946	9,64	7016	9,90	
6:49:30	56	1937	9,63	7014	9,91	
6:50:00	56	1928	9,63	7014	9,92	
6:50:30	56	1920	9,63	7015	9,93	
6:51:00	56	1913	9,63	7015	9,95	
6:51:30	56	1906	9,62	7017	9,96	
6:52:00	56	1899	9,62	7017	9,98	
6:52:30	56	1893	9,62	7015	9,99	
6:53:00	56	2724	9,62	6960	9,97	
6:53:30	56	2656	9,61	7050	10,03	
6:54:00	56	2627	9,60	7028	10,09	
6:54:30	56	2608	9,59	7022	10,13	
6:55:00	56	2594	9,59	7025	10,16	
6:55:30	56	2583	9,58	7022	10,19	
6:56:00	56	2574	9,58	7023	10,21	
6:56:30	56	2567	9,57	7023	10,24	
6:57:00	56	2560	9,57	7020	10,26	
6:57:30	56	2553	9,56	7023	10,29	
6:58:00	56	2546	9,56	7025	10,31	
6:58:30	56	2538	9,56	7024	10,33	
6:59:00	56	2530	9,55	7022	10,33	
6:59:30	56	2524	9,55	7025	10,35	
7:00:00	56	2516	9,55	7026	10,37	
7:00:30	56	2508	9,55	7024	10,37	
7:01:00	56	2499	9,55	7027	10,38	
7:01:30	56	2490	9,54	7030	10,39	
7:02:00	56	2479	9,54	7029	10,40	
7:02:30	56	2468	9,54	7030	10,42	
7:03:00	56	2458	9,54	7032	10,43	
7:03:30	56	2448	9,54	7032	10,44	
7:04:00	56	2440	9,53	7032	10,45	
7:04:30	56	2433	9,53	7029	10,46	
7:05:00	56	2427	9,53	7031	10,47	
7:05:30	56	2420	9,53	7033	10,48	
7:06:00	56	2414	9,52	7030	10,50	
7:06:30	56	2407	9,52	7031	10,52	
7:07:00	56	2400	9,52	7030	10,52	
7:07:30	56	2393	9,52	7033	10,55	
7:08:00	56	2384	9,51	7030	10,57	
7:08:30	56	2375	9,51	7035	10,57	
7:09:00	56	2366	9,51	7034	10,58	
7:09:30	56	2357	9,51	7035	10,59	
7:10:00	56	2349	9,51	7034	10,60	
7:10:30	56	2342	9,50	7036	10,64	
7:11:00	56	2336	9,50	7033	10,65	
7:11:30	56	2330	9,50	7039	10,66	
7:12:00	56	2325	9,49	7038	10,67	
7:12:30	56	2319	9,49	7039	10,70	
7:13:00	56	2313	9,49	7037	10,72	
7:13:30	56	2305	9,48	7041	10,73	
7:14:00	56	2297	9,48	7041	10,76	
7:14:30	56	2289	9,48	7038	10,77	
7:15:00	56	2280	9,47	7042	10,78	
7:15:30	56	2270	9,47	7043	10,80	
7:16:00	56	2259	9,47	7041	10,82	
7:16:30	56	2249	9,47	7040	10,83	
7:17:00	56	2240	9,46	7045	10,86	
7:17:30	56	2232	9,46	7045	10,87	
7:18:00	56	2224	9,45	7042	10,90	
7:18:30	56	2216	9,45	7047	10,91	
7:19:00	56	2208	9,45	7049	10,91	
7:19:30	56	2200	9,45	7047	10,92	
7:20:00	56	2192	9,45	7051	10,93	
7:20:30	56	2183	9,45	7050	10,95	
7:21:00	56	2175	9,44	7054	10,96	
7:21:30	56	2166	9,44	7051	10,97	
7:22:00	56	2157	9,44	7053	10,98	
7:22:30	56	2149	9,44	7053	10,98	
7:23:00	56	2141	9,44	7058	10,99	
7:23:30	56	2134	9,44	7061	11,01	
7:24:00	56	2127	9,43	7059	11,01	
7:24:30	56	2119	9,43	7058	11,03	
7:25:00	56	2112	9,43	7060	11,05	
7:25:30	56	2104	9,43	7060	11,05	
7:26:00	56	2096	9,43	7060	11,07	
7:26:30	56	2087	9,43	7062	11,07	
7:27:00	56	2080	9,42	7066	11,08	
7:27:30	56	2072	9,42	7064	11,10	
7:28:00	56	2065	9,42	7067	11,12	
7:28:30	56	2058	9,42	7068	11,13	
7:29:00	56	2051	9,41	7069	11,14	
7:29:30	56	2044	9,41	7069	11,15	
7:30:00	56	2037	9,41	7070	11,17	
7:30:30	56	2029	9,41	7069	11,18	
7:31:00	56	2021	9,40	7071	11,19	
7:31:30	56	2014	9,40	7074	11,20	
7:32:00	56	2006	9,40	7075	11,23	
7:32:30	56	1999	9,40	7076	11,24	
7:33:00	56	1992	9,39	7072	11,25	
7:33:30	56	1986	9,39	7077	11,27	
7:34:00	56	1979	9,39	7078	11,28	
7:34:30	56	1972	9,39	7081	11,30	
7:35:00	56	1965	9,38	7077	11,32	
7:35:30	56	1958	9,38	7081	11,33	
7:36:00	56	1951	9,38	7080	11,34	
7:36:30	56	1944	9,38	7080	11,36	
7:37:00	56	1937	9,38	7080	11,37	
7:37:30	56	1931	9,37	7084	11,40	
7:38:00	56	1924	9,37	7084	11,41	
7:38:30	56	2776	9,37	7155	11,38	
7:39:00	56	2707	9,36	7107	11,44	
7:39:30	56	2675	9,35	7049	11,50	
7:40:00	56	2657	9,35	7046	11,54	
7:40:30	56	2645	9,34	7045	11,56	
7:41:00	56	2636	9,34	7047	11,59	
7:41:30	56	2629	9,34	7044	11,59	
7:42:00	56	2623	9,34	7049	11,61	
7:42:30	56	2616	9,34	7044	11,62	
7:43:00	56	2610	9,33	7047	11,63	
7:43:30	56	2603	9,33	7050	11,64	
7:44:00	56	2594	9,33	7053	11,65	
7:44:30	56	2585	9,33	7054	11,66	
7:45:00	56	2576	9,33	7055	11,67	
7:45:30	56	2567	9,32	7058	11,70	
7:46:00	56	2559	9,32	7058	11,71	
7:46:30	56	2550	9,32	7059	11,72	
7:47:00	56	2543	9,32	7063	11,73	
7:47:30	56	2536	9,32	7063	11,74	
7:48:00	56	2528	9,31	7062	11,75	
7:48:30	56	2521	9,31	7066	11,76	
7:49:00	56	2515	9,31	7066	11,78	
7:49:30	56	2507	9,31	7066	11,79	
7:50:00	56	2500	9,31	7070	11,80	
7:50:30	56	2492	9,30	7076	11,82	
7:51:00	56	2485	9,30	7074	11,84	
7:51:30	56	2480	9,30	7074	11,86	
7:52:00	56	2476	9,30	7073	11,87	
7:52:30	56	2472	9,29	7078	11,87	
7:53:00	56	2467	9,29	7080	11,89	
7:53:30	56	2461	9,29	7079	11,90	
7:54:00	56	2454	9,29	7082	11,91	
7:54:30	56	2447	9,29	7080	11,92	
7:55:00	56	2439	9,29	7085	11,93	
7:55:30	56	2430	9,28	7086	11,96	
7:56:00	56	2421	9,28	7086	11,97	
7:56:30	56	2411	9,28	7090	11,99	
7:57:00	56	2401	9,27	7091	12,01	
7:57:30	56	2393	9,27	7092	12,03	
7:58:00	56	2385	9,27	7093	12,06	
7:58:30	56	2378	9,26	7094	12,07	
7:59:00	56	2371	9,26	7093	12,09	
7:59:30	56	2364	9,26	7094	12,10	
8:00:00	56	2357	9,26	7094	12,11	
8:00:30	56	2350	9,26	7098	12,13	
8:01:00	56	2342	9,25	7098	12,14	
8:01:30	56	2334	9,25	7099	12,14	
8:02:00	56	2326	9,25	7102	12,15	
8:02:30	56	2319	9,25	7100	12,17	
8:03:00	56	2312	9,25	7101	12,17	
8:03:30	56	2305	9,25	7102	12,19	
8:04:00	56	2298	9,25	7107	12,20	
8:04:30	56	2291	9,24	7107	12,20	
8:05:00	56	2285	9,24	7108	12,21	
8:05:30	56	2279	9,24	7108	12,22	
8:06:00	56	2272	9,24	7105	12,23	
8:06:30	56	2264	9,24	7111	12,24	
8:07:00	56	2257	9,24	7112	12,25	
8:07:30	56	2249	9,24	7113	12,26	
8:08:00	56	2242	9,23	7111	12,27	
8:08:30	56	2236	9,23	7112	12,28	
8:09:00	56	2231	9,23	7115	12,29	
8:09:30	56	2225	9,23	7114	12,30	
8:10:00	56	2220	9,23	7118	12,31	
8:10:30	56	2214	9,23	7116	12,31	
8:11:00	56	2207	9,23	7118	12,33	
8:11:30	56	2200	9,22	7116	12,35	
8:12:00	56	2194	9,22	7117	12,36	
8:12:30	56	2186	9,22	7117	12,37	
8:13:00	56	2180	9,22	7120	12,38	
8:13:30	56	2174	9,22	7123	12,39	
8:14:00	56	2168	9,21	7119	12,40	
8:14:30	56	2162	9,21	7124	12,42	
8:15:00	56	2156	9,21	7125	12,43	
8:15:30	56	2150	9,21	7125	12,44	
8:16:00	56	2143	9,21	7127	12,45	
8:16:30	56	2137	9,21	7123	12,46	
8:17:00	56	2131	9,20	7128	12,49	
8:17:30	56	2125	9,20	7127	12,50	
8:18:00	56	2119	9,20	7127	12,51	
8:18:30	56	2113	9,20	7130	12,52	
8:19:00	56	2108	9,20	7131	12,52	
8:19:30	56	2101	9,19	7130	12,54	
8:20:00	56	2095	9,19	7130	12,56	
8:20:30	56	2089	9,19	7133	12,58	
8:21:00	56	2083	9,19	7131	12,58	
8:21:30	56	2077	9,18	7131	12,60	
8:22:00	56	2072	9,18	7132	12,62	
8:22:30	56	2066	9,18	7135	12,63	
8:23:00	56	2928	9,18	7200	12,61	
8:23:30	56	2856	9,18	7192	12,63	
8:24:00	56	2822	9,17	7102	12,71	
8:24:30	56	2802	9,16	7071	12,77	
8:25:00	56	2789	9,16	7075	12,81	
8:25:30	56	2781	9,15	7079	12,82	
8:26:00	56	2775	9,15	7078	12,84	
8:26:30	56	2770	9,15	7080	12,85	
8:27:00	56	2765	9,15	7082	12,86	
8:27:30	56	2759	9,14	7084	12,88	
8:28:00	56	2753	9,14	7087	12,88	
8:28:30	56	2746	9,14	7093	12,89	
8:29:00	56	2738	9,14	7091	12,90	
8:29:30	56	2730	9,14	7097	12,91	
8:30:00	56	2721	9,14	7098	12,92	
8:30:30	56	2712	9,14	7097	12,93	
8:31:00	56	2703	9,14	7100	12,93	
8:31:30	56	2696	9,14	7103	12,94	
8:32:00	56	2690	9,13	7105	12,96	
8:32:30	56	2684	9,13	7105	12,97	
8:33:00	56	2679	9,13	7102	12,98	
8:33:30	56	2673	9,13	7105	13,00	
8:34:00	56	2667	9,13	7109	13,00	
8:34:30	56	2660	9,13	7107	13,01	
8:35:00	56	2653	9,13	7114	13,02	
8:35:30	56	2645	9,12	7115	13,02	
8:36:00	56	2638	9,12	7116	13,04	
8:36:30	56	2631	9,12	7115	13,05	
8:37:00	56	2623	9,12	7116	13,06	
8:37:30	56	2616	9,12	7116	13,08	
8:38:00	56	2609	9,12	7120	13,09	
8:38:30	56	2603	9,11	7120	13,10	
8:39:00	56	2597	9,11	7122	13,11	
8:39:30	56	2592	9,11	7121	13,12	
8:40:00	56	2586	9,11	7121	13,14	
8:40:30	56	2580	9,11	7125	13,15	
8:41:00	56	2573	9,11	7126	13,16	
8:41:30	56	2567	9,10	7129	13,17	
8:42:00	56	2560	9,10	7127	13,18	
8:42:30	56	2553	9,10	7129	13,19	
8:43:00	56	2547	9,10	7132	13,20	
8:43:30	56	2542	9,10	7132	13,21	
8:44:00	56	2537	9,10	7129	13,22	
8:44:30	56	2531	9,10	7136	13,23	
8:45:00	56	2526	9,09	7135	13,25	
8:45:30	56	2520	9,09	7135	13,27	
8:46:00	56	2514	9,09	7133	13,28	
8:46:30	56	2507	9,09	7135	13,30	
8:47:00	56	2501	9,09	7135	13,31	
8:47:30	56	2494	9,08	7135	13,33	
8:48:00	56	2489	9,08	7138	13,34	
8:48:30	56	2483	9,08	7138	13,36	
8:49:00	56	2477	9,08	7139	13,36	
8:49:30	56	2472	9,07	7141	13,38	
8:50:00	56	2466	9,07	7142	13,41	
8:50:30	56	2461	9,07	7145	13,43	
8:51:00	56	2455	9,07	7141	13,44	
8:51:30	56	2449	9,06	7143	13,46	
8:52:00	56	2443	9,06	7147	13,47	
8:52:30	56	2437	9,06	7147	13,48	
8:53:00	56	2432	9,06	7146	13,49	
8:53:30	56	2426	9,06	7147	13,50	
8:54:00	56	2420	9,06	7148	13,52	
8:54:30	56	2415	9,05	7147	13,53	
8:55:00	56	2410	9,05	7150	13,53	
8:55:30	56	2404	9,05	7151	13,54	
8:56:00	56	2399	9,05	7150	13,55	
8:56:30	56	2393	9,05	7154	13,56	
8:57:00	56	2387	9,05	7155	13,57	
8:57:30	56	2381	9,05	7153	13,58	
8:58:00	56	2376	9,05	7156	13,59	
8:58:30	56	2372	9,05	7159	13,60	
8:59:00	56	2366	9,04	7155	13,60	
8:59:30	56	2362	9,04	7154	13,61	
9:00:00	56	2356	9,04	7158	13,62	
9:00:30	56	2350	9,04	7160	13,63	
9:01:00	56	2344	9,04	7160	13,65	
9:01:30	56	2338	9,04	7163	13,65	
9:02:00	56	2333	9,04	7163	13,66	
9:02:30	56	2328	9,04	7160	13,66	
9:03:00	56	2323	9,04	7160	13,67	
9:03:30	56	2317	9,04	7163	13,68	
9:04:00	56	2312	9,03	7164	13,68	
9:04:30	56	2307	9,03	7165	13,70	
9:05:00	56	2302	9,03	7164	13,70	
9:05:30	56	2296	9,03	7163	13,72	
9:06:00	56	2292	9,03	7169	13,72	
9:06:30	56	2287	9,03	7169	13,75	
9:07:00	56	2282	9,03	7167	13,74	
9:07:30	56	2278	9,02	7167	13,76	
9:08:00	56	2273	9,02	7170	13,76	
9:08:30	56	2268	9,02	7169	13,77	
9:09:00	56	2263	9,02	7171	13,79	
9:09:30	56	2257	9,02	7173	13,81	
9:10:00	56	2251	9,02	7171	13,82	
9:10:30	56	2244	9,02	7171	13,82	
9:11:00	56	2238	9,02	7174	13,83	
9:11:30	56	2233	9,01	7171	13,83	
9:12:00	56	3086	9,02	7259	13,81	
9:12:30	56	3023	9,02	7207	13,83	
9:13:00	56	2990	9,01	7153	13,88	
9:13:30	56	2970	9,00	7105	13,95	
9:14:00	56	2957	9,00	7109	13,98	
9:14:30	56	2945	8,99	7113	14,00	
9:15:00	56	2936	8,99	7117	14,01	
9:15:30	56	2929	8,99	7114	14,02	
9:16:00	56	2922	8,99	7116	14,05	
9:16:30	56	2916	8,98	7121	14,06	
9:17:00	56	2910	8,98	7120	14,08	
9:17:30	56	2903	8,98	7120	14,08	
9:18:00	56	2896	8,98	7124	14,10	
9:18:30	56	2888	8,98	7126	14,11
