Repository: ProgWizer/parser

File: project-root/data/Data Acquisition/Data Acquisition/2021 year (353)/21-149.txt (part 1 of 3)
--Test Summary--
Full Path and File Name	
Instrument Name	SGSA/UCA
Instrument Type	Model 5265 SGSA/UCA
Instrument Serial Number	
Test Start Date	03.06.2021
Test Start Time	16:38:22
Test Stop Date	04.06.2021
Test Stop Time	16:00:38
Test Length	23:22:16
Final Sample Time Offset	23:22:00
Controller Schedule Name	
Sampling Period	30 seconds
Comments	
Information	WellID	
Information	Customer	
Information	EngName	
Information	CementClass	
Information	CementMfr	
Information	Additives	100G+5DART+0.6ChemCFL-443+0.1DispPCECD-301
Information	Density	1900
Information	BHCT	40
Information	BHST	55
Information	FluidLoss	
Information	JobType	
Calculated Value	CS_50	4:09:00
Calculated Value	CS_500	5:07:00
Calculated Value	SGS_Initial	3:06:00
Calculated Value	SGS_Final	3:27:00
Calculated Value	CS_Time8h	11,10 MPa
Calculated Value	CS_Time12h	17,02 MPa
Calculated Value	Time_SGS_100lb/100ft2	3:14:30
Calculated Value	Time_SGS_500lb/100ft2	3:23:00
Calculated Value	CS_Time24h	N/A
Calculated Value	CS_Time48h	N/A
Calculated Curve	Compressive Strength	Compressive strength type B (more than 14 lb/gal)
Calculated Curve	Static Gel Strength	Static gel strength
Initial Temperature (°C)	33 °C
Final Temperature (°C)	56 °C
Initial Pressure (psi)	3399 psi
Final Pressure (psi)	2938 psi
Initial Transit Time (microsec/in)	15,99 microsec/in
Final Transit Time (microsec/in)	8,12 microsec/in
Initial Gel Value	5701
Final Gel Value	7701
Initial Compressive Strength (MPa)	0,00 MPa
Final Compressive Strength (MPa)	23,04 MPa
Initial Static Gel Strength (lb/100ft2)	6,3 lb/100ft2
Final Static Gel Strength (lb/100ft2)	ERROR
--Data--
Time (HH:MM:SS)	Temperature (°C)	Pressure (psi)	Transit Time (microsec/in)	Gel Value	Compressive Strength (MPa)	Static Gel Strength (lb/100ft2)
0:00:00	33	3399	15,99	5701	0,00	6,3
0:00:30	33	3366	15,93	5690	0,02	6,5
0:01:00	35	3376	15,91	5683	0,02	6,7
0:01:30	36	3412	15,90	5681	0,03	6,9
0:02:00	36	3453	15,90	5685	0,03	7,1
0:02:30	37	3491	15,90	5686	0,03	7,3
0:03:00	37	3526	15,89	5690	0,03	7,5
0:03:30	38	3557	15,88	5697	0,03	7,7
0:04:00	38	3584	15,88	5691	0,03	7,9
0:04:30	38	3608	15,87	5697	0,04	8,1
0:05:00	38	3628	15,86	5700	0,04	8,3
0:05:30	38	3644	15,86	5709	0,04	8,5
0:06:00	39	3658	15,86	5711	0,04	8,7
0:06:30	39	3670	15,85	5710	0,04	8,9
0:07:00	39	3680	15,84	5712	0,05	9,1
0:07:30	39	3688	15,84	5722	0,05	9,3
0:08:00	39	3695		5725		9,5
0:08:30	39	3700		5724		9,7
0:09:00	39	3704	15,81	5722	0,06	9,9
0:09:30	39	3708		5730		10,1
0:10:00	39	3710	15,81	5730	0,06	10,3
0:10:30	39	3712	15,81	5725	0,06	10,5
0:11:00	39	3713	15,80	5733	0,06	10,7
0:11:30	39	3713	15,80	5730	0,06	10,9
0:12:00	39	3713	15,80	5731	0,06	11,1
0:12:30	39	3713	15,80	5734	0,06	11,3
0:13:00	39	3711	15,79	5736	0,06	11,5
0:13:30	39	3710	15,79	5731	0,06	11,7
0:14:00	39	3708	15,78	5733	0,07	11,9
0:14:30	39	3706	15,78	5734	0,07	12,1
0:15:00	39	3703		5736		12,3
0:15:30	39	3701	15,78	5734	0,07	12,5
0:16:00	39	3698	15,78	5729	0,07	12,7
0:16:30	39	3694	15,79	5731	0,07	12,9
0:17:00	39	3691	15,78	5737	0,07	13,1
0:17:30	39	3687	15,78	5735	0,07	13,3
0:18:00	39	3686	15,78	5733	0,07	13,5
0:18:30	39	3685	15,78	5731	0,07	13,7
0:19:00	39	3685	15,78	5735	0,07	13,9
0:19:30	39	3685	15,78	5737	0,07	14,1
0:20:00	39	3685	15,77	5732	0,07	14,3
0:20:30	40	3684	15,78	5738	0,07	14,5
0:21:00	40	3682	15,77	5738	0,07	14,7
0:21:30	40	3681	15,77	5735	0,07	14,9
0:22:00	40	3681	15,77	5736	0,07	15,1
0:22:30	40	3681	15,77	5732	0,07	15,3
0:23:00	40	3682	15,77	5736	0,07	15,5
0:23:30	40	3684	15,77	5732	0,07	15,7
0:24:00	40	3686	15,77	5734	0,07	15,9
0:24:30	40	3687	15,76	5730	0,07	16,1
0:25:00	40	3688	15,76	5728	0,07	16,3
0:25:30	40	3689	15,76	5725	0,07	16,5
0:26:00	40	3690	15,76	5721	0,07	16,7
0:26:30	40	3691	15,76	5723	0,07	17,0
0:27:00	40	3693	15,76	5728	0,07	17,2
0:27:30	40	3696	15,76	5728	0,07	17,4
0:28:00	40	3698	15,76	5725	0,07	17,6
0:28:30	40	3701	15,76	5723	0,07	17,8
0:29:00	40	3703	15,76	5722	0,07	18,0
0:29:30	40	3705	15,76	5726	0,07	18,2
0:30:00	41	3708	15,75	5721	0,08	18,4
0:30:30	41	3710	15,75	5719	0,08	18,6
0:31:00	41	3712	15,75	5720	0,08	18,8
0:31:30	41	3714	15,75	5722	0,08	19,0
0:32:00	41	3715	15,75	5720	0,08	19,2
0:32:30	41	3717	15,75	5724	0,08	19,4
0:33:00	41	3719	15,75	5719	0,08	19,6
0:33:30	41	3721	15,74	5719	0,08	19,8
0:34:00	41	3723	15,74	5716	0,08	20,0
0:34:30	41	3724	15,74	5718	0,08	20,2
0:35:00	41	3725	15,74	5707	0,08	20,4
0:35:30	41	3727	15,74	5713	0,08	20,6
0:36:00	41	3728	15,74	5715	0,08	20,8
0:36:30	41	3730	15,74	5716	0,08	21,0
0:37:00	41	3732	15,74	5722	0,08	21,2
0:37:30	41	3733	15,74	5708	0,08	21,4
0:38:00	41	3735	15,73	5710	0,08	21,6
0:38:30	41	3735	15,73	5717	0,08	21,8
0:39:00	41	3736	15,73	5713	0,08	22,0
0:39:30	41	3737	15,73	5712	0,08	22,2
0:40:00	41	3739	15,73	5714	0,08	22,4
0:40:30	41	3740	15,73	5718	0,08	22,6
0:41:00	41	3741	15,73	5716	0,08	22,8
0:41:30	41	3743	15,73	5715	0,08	23,0
0:42:00	41	3744	15,73	5714	0,08	23,2
0:42:30	41	3746	15,73	5713	0,08	23,4
0:43:00	42	3747	15,72	5713	0,09	23,6
0:43:30	42	3748	15,73	5708	0,08	23,8
0:44:00	42	3749	15,73	5718	0,09	24,0
0:44:30	42	3751	15,72	5711	0,09	24,2
0:45:00	42	3753	15,72	5705	0,09	24,4
0:45:30	42	3756	15,72	5705	0,09	24,6
0:46:00	42	3758	15,72	5707	0,09	24,8
0:46:30	42	3759	15,73	5709	0,08	25,0
0:47:00	42	3760	15,72	5709	0,09	25,2
0:47:30	42	3761	15,72	5702	0,09	25,4
0:48:00	42	3763	15,72	5707	0,09	25,6
0:48:30	42	3764	15,72	5700	0,09	25,8
0:49:00	42	3767	15,72	5704	0,09	26,0
0:49:30	42	3769	15,72	5709	0,09	26,2
0:50:00	42	3771	15,72	5705	0,09	26,4
0:50:30	42	3772	15,71	5708	0,09	26,6
0:51:00	42	3774	15,71	5702	0,09	26,8
0:51:30	42	3775	15,71	5700	0,09	27,0
0:52:00	42	3776	15,71	5703	0,09	27,2
0:52:30	42	3778	15,71	5707	0,09	27,4
0:53:00	42	3780	15,71	5706	0,09	27,6
0:53:30	42	3782	15,72	5705	0,09	27,8
0:54:00	42	3784	15,71	5703	0,09	28,0
0:54:30	42	3786	15,71	5706	0,09	28,2
0:55:00	42	3788	15,71	5703	0,09	28,4
0:55:30	42	3790	15,71	5703	0,09	28,6
0:56:00	42	3791	15,71	5702	0,09	28,8
0:56:30	42	3793	15,71	5696	0,09	29,0
0:57:00	42	3795	15,71	5707	0,09	29,2
0:57:30	42	3796	15,71	5705	0,09	29,5
0:58:00	43	3798	15,71	5702	0,09	29,7
0:58:30	43	3799	15,71	5704	0,09	29,9
0:59:00	43	3801	15,71	5701	0,09	30,1
0:59:30	43	3802	15,71	5702	0,09	30,3
1:00:00	43	3804	15,71	5703	0,09	30,5
1:00:30	43	3806	15,71	5696	0,09	30,7
1:01:00	43	3808	15,70	5706	0,09	30,9
1:01:30	43	3810	15,70	5699	0,09	31,1
1:02:00	43	3812	15,70	5703	0,09	31,3
1:02:30	43	3813	15,70	5702	0,09	31,5
1:03:00	43	3815	15,70	5697	0,09	31,7
1:03:30	43	3816	15,70	5700	0,09	31,9
1:04:00	43	3817	15,70	5699	0,09	32,1
1:04:30	43	3819	15,71	5703	0,09	32,3
1:05:00	43	3820	15,70	5696	0,09	32,5
1:05:30	43	3822	15,70	5702	0,09	32,7
1:06:00	43	3824	15,70	5699	0,10	32,9
1:06:30	43	3826	15,70	5699	0,09	33,1
1:07:00	43	3827	15,70	5698	0,09	33,3
1:07:30	43	3828	15,70	5698	0,09	33,5
1:08:00	43	3829	15,70	5698	0,09	33,7
1:08:30	43	3831	15,70	5701	0,09	33,9
1:09:00	43	3833	15,70	5698	0,09	34,1
1:09:30	43	3835	15,70	5684	0,09	34,3
1:10:00	43	3837	15,69	5699	0,10	34,5
1:10:30	43	3838	15,70	5687	0,10	34,7
1:11:00	43	3839	15,70	5695	0,10	34,9
1:11:30	43	3840	15,70	5692	0,10	35,1
1:12:00	43	3841	15,69	5699	0,10	35,3
1:12:30	43	3843	15,69	5692	0,10	35,5
1:13:00	43	3845	15,69	5698	0,10	35,7
1:13:30	43	3847	15,69	5694	0,10	35,9
1:14:00	44	3849	15,69	5699	0,10	36,1
1:14:30	44	3850	15,69	5687	0,10	36,3
1:15:00	44	3852	15,69	5695	0,10	36,5
1:15:30	44	3853	15,69	5695	0,10	36,7
1:16:00	44	3855	15,69	5697	0,10	36,9
1:16:30	44	3857	15,69	5693	0,10	37,1
1:17:00	44	3859	15,68	5688	0,10	37,3
1:17:30	44	3860	15,69	5688	0,10	37,5
1:18:00	44	3862	15,68	5690	0,10	37,7
1:18:30	44	3863	15,68	5693	0,10	37,9
1:19:00	44	3865	15,68	5692	0,10	38,1
1:19:30	44	3866	15,68	5690	0,10	38,3
1:20:00	44	3868	15,68	5689	0,10	38,5
1:20:30	44	3870	15,68	5692	0,10	38,7
1:21:00	44	3872	15,68	5695	0,10	38,9
1:21:30	44	3874	15,43	5690	0,19	39,1
1:22:00	44	3876	15,57	5690	0,14	39,3
1:22:30	44	3878	15,63	5685	0,12	39,5
1:23:00	44	3879	15,66	5686	0,11	39,7
1:23:30	44	3880	15,67	5691	0,10	39,9
1:24:00	44	3881	15,67	5688	0,10	40,1
1:24:30	44	3883	15,68	5690	0,10	40,3
1:25:00	44	3885	15,67	5686	0,10	40,5
1:25:30	44	3887	15,68	5688	0,10	40,7
1:26:00	44	3890	15,67	5684	0,10	40,9
1:26:30	44	3891		5695		41,1
1:27:00	44	3893	15,67	5684	0,10	41,3
1:27:30	44	3894	15,67	5686	0,10	41,5
1:28:00	44	3895	15,67	5686	0,10	41,7
1:28:30	44	3898	15,67	5685	0,10	42,0
1:29:00	44	3901	15,68	5686	0,10	42,2
1:29:30	45	3903	15,67	5681	0,10	42,4
1:30:00	45	3905	15,66	5683	0,11	42,6
1:30:30	45	3907	15,67	5685	0,10	42,8
1:31:00	45	3908	15,67	5681	0,10	43,0
1:31:30	45	3908	15,67	5688	0,11	43,2
1:32:00	45	3910	15,67	5683	0,11	43,4
1:32:30	45	3911	15,66	5678	0,11	43,6
1:33:00	45	3913	15,66	5686	0,11	43,8
1:33:30	45	3916	15,66	5680	0,11	44,0
1:34:00	45	3919		5681		44,2
1:34:30	45	3921	15,67	5688	0,10	44,4
1:35:00	45	3922	15,66	5681	0,11	44,6
1:35:30	45	3923	15,66	5682	0,11	44,8
1:36:00	45	3924	15,66	5679	0,11	45,0
1:36:30	45	3926	15,66	5683	0,11	45,2
1:37:00	45	3928	15,66	5678	0,11	45,4
1:37:30	45	3930	15,66	5676	0,11	45,6
1:38:00	45	3933	15,66	5686	0,11	45,8
1:38:30	45	3935	15,66	5679	0,11	46,0
1:39:00	45	3937	15,66	5678	0,11	46,2
1:39:30	45	3938	15,65	5665	0,11	46,4
1:40:00	45	3939	15,65	5679	0,11	46,6
1:40:30	45	3941	15,66	5683	0,11	46,8
1:41:00	45	3944	15,65	5693	0,11	47,0
1:41:30	45	3946	15,65	5682	0,11	47,2
1:42:00	45	3948	15,65	5685	0,11	47,4
1:42:30	45	3950	15,65	5681	0,11	47,6
1:43:00	45	3952	15,66	5677	0,11	47,8
1:43:30	45	3954	15,65	5679	0,11	48,0
1:44:00	45	3956	15,65	5679	0,11	48,2
1:44:30	45	3957	15,65	5671	0,11	48,4
1:45:00	45	3959	15,65	5677	0,11	48,6
1:45:30	45	3961	15,65	5679	0,11	48,8
1:46:00	46	3963	15,64	5677	0,11	49,0
1:46:30	46	3964	15,65	5670	0,11	49,2
1:47:00	46	3967	15,65	5665	0,11	49,4
1:47:30	46	3968	15,65	5676	0,11	49,6
1:48:00	46	3970	15,65	5674	0,11	49,8
1:48:30	46	3971	15,65	5670	0,11	50,0
1:49:00	46	3973	15,65	5672	0,11	50,2
1:49:30	46	3975	15,64	5675	0,11	50,4
1:50:00	46	3977	15,64	5662	0,11	50,6
1:50:30	46	3979	15,63	5673	0,12	50,8
1:51:00	46	3981	15,64	5672	0,11	51,0
1:51:30	46	3983	15,64	5673	0,11	51,2
1:52:00	46	3986	15,64	5675	0,11	51,4
1:52:30	46	3988	15,64	5672	0,11	51,6
1:53:00	46	3990	15,64	5672	0,11	51,8
1:53:30	46	3991	15,64	5684	0,12	52,0
1:54:00	46	3993	15,63	5670	0,12	52,2
1:54:30	46	3995	15,63	5664	0,12	52,4
1:55:00	46	3997	15,64	5663	0,12	52,6
1:55:30	46	3999	15,63	5669	0,12	52,8
1:56:00	46	4000	15,63	5663	0,12	53,0
1:56:30	46	4002	15,63	5671	0,12	53,2
1:57:00	46	4004	15,63	5665	0,12	53,4
1:57:30	46	4005	15,63	5664	0,12	53,6
1:58:00	46	4007	15,63	5669	0,12	53,8
1:58:30	46	4010		5665		54,0
1:59:00	46	4012	15,63	5664	0,12	54,2
1:59:30	46	4013	15,63	5663	0,12	54,5
2:00:00	46	4015	15,63	5659	0,12	54,7
2:00:30	46	4017	15,62	5655	0,12	54,9
2:01:00	46	4018	15,62	5654	0,12	55,1
2:01:30	46	4020	15,63	5663	0,12	55,3
2:02:00	46	4022	15,63	5656	0,12	55,5
2:02:30	47	4023	15,63	5657	0,12	55,7
2:03:00	47	4025	15,61	5657	0,12	55,9
2:03:30	47	4027	15,62	5652	0,12	56,1
2:04:00	47	4029	15,62	5653	0,12	56,3
2:04:30	47	4031	15,62	5659	0,12	56,5
2:05:00	47	4034	15,62	5657	0,12	56,7
2:05:30	47	4036	15,62	5659	0,12	56,9
2:06:00	47	4038	15,62	5657	0,12	57,1
2:06:30	47	4039	15,62	5651	0,12	57,3
2:07:00	47	4040	15,62	5654	0,12	57,5
2:07:30	47	4041	15,62	5655	0,12	57,7
2:08:00	47	4043	15,62	5652	0,12	57,9
2:08:30	47	4044	15,62	5646	0,12	58,1
2:09:00	47	4046	15,62	5648	0,12	58,3
2:09:30	47	4049	15,62	5647	0,12	58,5
2:10:00	47	4051	15,62	5648	0,12	58,7
2:10:30	47	4053	15,62	5648	0,12	58,9
2:11:00	47	4054	15,62	5648	0,12	59,1
2:11:30	47	4055	15,61	5645	0,12	59,3
2:12:00	47	4057	15,61	5648	0,12	59,5
2:12:30	47	4059	15,61	5645	0,12	59,7
2:13:00	47	4060	15,61	5645	0,12	59,9
2:13:30	47	4062	15,61	5644	0,13	60,1
2:14:00	47	4063	15,61	5638	0,13	60,3
2:14:30	47	4064	15,61	5654	0,12	60,5
2:15:00	47	4065	15,61	5641	0,12	60,7
2:15:30	47	4067	15,61	5633	0,12	60,9
2:16:00	47	4069	15,61	5638	0,12	61,1
2:16:30	47	4071	15,61	5637	0,12	61,3
2:17:00	47	4073	15,61	5635	0,12	61,5
2:17:30	47	4075	15,61	5641	0,12	61,7
2:18:00	47	4076	15,61	5636	0,12	61,9
2:18:30	47	4077	15,61	5584	0,13	62,1
2:19:00	48	4077	15,61	5628	0,12	62,3
2:19:30	48	4078	15,61	5632	0,12	62,5
2:20:00	48	4079	15,61	5629	0,12	62,7
2:20:30	48	4082	15,61	5632	0,13	62,9
2:21:00	48	4085	15,61	5629	0,13	63,1
2:21:30	48	4087	15,61	5629	0,13	63,3
2:22:00	48	4088	15,61	5630	0,12	63,5
2:22:30	48	4089	15,60	5629	0,13	63,7
2:23:00	48	4089	15,60	5618	0,13	63,9
2:23:30	48	4090	15,60	5619	0,13	64,1
2:24:00	48	4091	15,61	5623	0,13	64,3
2:24:30	48	4093	15,60	5610	0,13	64,5
2:25:00	48	4095	15,61	5614	0,12	64,7
2:25:30	48	4096	15,61	5606	0,13	64,9
2:26:00	48	4097	15,61	5613	0,13	65,1
2:26:30	48	4098	15,34	5610	0,22	65,3
2:27:00	48	4099	15,49	5603	0,17	65,5
2:27:30	48	4099	15,55	5602	0,14	65,7
2:28:00	48	4100	15,59	5601	0,13	65,9
2:28:30	48	4101	15,60	5595	0,13	66,1
2:29:00	48	4102	15,61	5591	0,13	66,3
2:29:30	48	4103	15,61	5595	0,13	66,5
2:30:00	48	4104	15,61	5586	0,12	66,7
2:30:30	48	4105	15,61	5590	0,12	67,0
2:31:00	48	4106	15,61	5588	0,13	67,2
2:31:30	48	4108	15,61	5584	0,13	67,4
2:32:00	48	4109	15,61	5581	0,13	67,6
2:32:30	48	4110	15,60	5583	0,13	67,8
2:33:00	48	4111	15,60	5581	0,13	68,0
2:33:30	48	4111	15,61	5576	0,13	68,2
2:34:00	48	4111	15,60	5571	0,13	68,4
2:34:30	48	4112	15,61	5566	0,12	68,6
2:35:00	49	4112	15,61	5573	0,12	68,8
2:35:30	49	4114	15,61	5566	0,12	69,0
2:36:00	49	4115	15,61	5570	0,12	69,2
2:36:30	49	4117	15,61	5558	0,12	69,4
2:37:00	49	4117	15,61	5554	0,13	69,6
2:37:30	49	4118	15,61	5550	0,13	69,8
2:38:00	49	4118	15,61	5546	0,13	70,0
2:38:30	49	4118	15,61	5541	0,12	70,2
2:39:00	49	4117	15,61	5539	0,12	70,4
2:39:30	49	4117	15,61	5531	0,12	70,6
2:40:00	49	4118	15,61	5527	0,12	70,8
2:40:30	49	4120	15,61	5522	0,12	71,0
2:41:00	49	4121	15,61	5519	0,12	71,2
2:41:30	49	4122	15,62	5517	0,12	71,4
2:42:00	49	4121	15,62	5510	0,12	71,6
2:42:30	49	4121	15,62	5500	0,12	71,8
2:43:00	49	4120	15,62	5493	0,12	72,0
2:43:30	49	4121	15,62	5498	0,12	72,2
2:44:00	49	4121	15,62	5485	0,12	72,4
2:44:30	49	4122	15,62	5481	0,12	72,6
2:45:00	49	4122	15,62	5469	0,12	72,8
2:45:30	49	4122	15,62	5459	0,12	73,0
2:46:00	49	4122	15,63	5455	0,12	73,2
2:46:30	49	4121	15,63	5448	0,12	73,4
2:47:00	49	4120	15,63	5439	0,12	73,6
2:47:30	49	4120	15,64	5435	0,12	73,8
2:48:00	49	4119	15,63	5420	0,12	74,0
2:48:30	49	4120	15,63	5407	0,12	74,2
2:49:00	49	4120	15,64	5406	0,12	74,4
2:49:30	49	4121	15,64	5392	0,11	74,6
2:50:00	49	4120	15,64	5377	0,11	74,8
2:50:30	50	4119	15,65	5371	0,11	75,0
2:51:00	50	4119	15,65	5361	0,11	75,2
2:51:30	50	4117	15,65	5348	0,11	75,4
2:52:00	50	4116	15,65	5344	0,11	75,6
2:52:30	50	4115	15,66	5328	0,11	75,8
2:53:00	50	4114	15,66	5305	0,11	76,0
2:53:30	50	4113	15,66	5296	0,11	76,2
2:54:00	50	4113	15,67	5282	0,11	76,4
2:54:30	50	4112	15,67	5269	0,10	76,6
2:55:00	50	4111	15,68	5254	0,10	76,8
2:55:30	50	4109	15,68	5242	0,10	77,0
2:56:00	50	4108	15,68	5223	0,10	77,2
2:56:30	50	4106	15,68	5207	0,10	77,4
2:57:00	50	4103	15,69	5197	0,10	77,6
2:57:30	50	4101	15,70	5182	0,10	77,8
2:58:00	50	4100	15,70	5164	0,09	78,0
2:58:30	50	4099	15,70	5147	0,09	78,2
2:59:00	50	4306	15,70	5121	0,09	78,4
2:59:30	50	4427	15,69	5128	0,10	78,6
3:00:00	50	4483	15,69	5115	0,10	78,8
3:00:30	50	4521	15,68	5088	0,10	79,0
3:01:00	50	4550	15,67	5072	0,10	79,2
3:01:30	50	4572	15,68	5048	0,10	79,5
3:02:00	50	4592	15,68	5029	0,10	79,7
3:02:30	50	4609	15,68	5008	0,10	79,9
3:03:00	50	4625	15,68	4990	0,10	80,1
3:03:30	50	4638	15,68	4966	0,10	80,3
3:04:00	50	4650	15,69	4947	0,10	80,5
3:04:30	50	4661	15,69	4927	0,10	80,7
3:05:00	50	4660	15,71	4901	0,09	80,9
3:05:30	50	4654	15,72	4877	0,09	81,1
3:06:00	50	4649	15,73	4864	0,08	81,3
3:06:30	50	4644	15,73	4834	0,08	74,9
3:07:00	51	4639	15,74	4809	0,08	69,6
3:07:30	51	4635	15,75	4787	0,08	64,8
3:08:00	51	4632	15,76	4774	0,07	62,1
3:08:30	51	4626	15,76	4742	0,07	55,7
3:09:00	51	4622	15,77	4723	0,07	52,0
3:09:30	51	4616	15,78	4708	0,07	49,0
3:10:00	51	4610	15,79	4680	0,06	43,5
3:10:30	51	4604	15,80	4664	0,06	40,4
3:11:00	51	4598	15,82	4670	0,06	41,6
3:11:30	51	4592	15,83	4653	0,05	38,4
3:12:00	51	4586	15,84	4688	0,05	45,0
3:12:30	51	4581	15,85	4771	0,04	61,6
3:13:00	51	4576	15,86	4844	0,04	77,0
3:13:30	51	4571	15,87	4928	0,04	95,9
3:14:00	51	4564	15,89	4994	0,03	111,4
3:14:30	51	4557	15,90	5075	0,03	131,8
3:15:00	51	4549	15,91	5139	0,03	148,8
3:15:30	51	4542	15,92	5207	0,02	167,9
3:16:00	51	4535	15,93	5269	0,02	186,1
3:16:30	51	4529	15,94	5318	0,02	201,2
3:17:00	51	4523	15,95	5375	0,01	219,3
3:17:30	51	4516	15,96	5426	0,01	236,3
3:18:00	51	4509	15,97	5470	0,01	251,5
3:18:30	51	4501	15,98	5525	0,00	271,3
3:19:00	51	4492	15,99	5575	0,00	289,9
3:19:30	51	4482	15,99	5602	0,00	300,1
3:20:00	51	4474	16,00	5649	0,00	318,7
3:20:30	51	4467	16,01	5695	0,00	337,8
3:21:00	51	4460	16,02	5747	0,00	359,9
3:21:30	51	4452	16,03	5832	0,00	398,2
3:22:00	51	4444	16,04	5946	0,00	453,2
3:22:30	52	4434	16,04	6067	0,00	517,4
3:23:00	52	4424	16,05	6189	0,00	588,3
3:23:30	52	4414	16,05	6297	0,00	657,1
3:24:00	52	4405	16,06	6405	0,00	731,8
3:24:30	52	4397	16,07	6510	0,00	809,8
3:25:00	52	4388	16,07	6610	0,00	891,5
3:25:30	52	4379	16,07	6704	0,00	972,9
3:26:00	52	4370	16,08	6790	0,00	1053,5
3:26:30	52	4358	16,08	6867	0,00	1131,0
3:27:00	52	4347	16,08	6939	0,00	1206,3
3:27:30	52	4336	16,08	7010	0,00	
3:28:00	52	4326	16,08	7073	0,00	
3:28:30	52	4317	16,09	7128	0,00	
3:29:00	52	4308	16,09	7183	0,00	
3:29:30	52	4297	16,09	7230	0,00	
3:30:00	52	4286	16,09	7274	0,00	
3:30:30	52	4274	16,09	7312	0,00	
3:31:00	52	4261	16,09	7349	0,00	
3:31:30	52	4248	16,09	7388	0,00	
3:32:00	52	4236	16,09	7419	0,00	
3:32:30	52	4225	16,08	7446	0,00	
3:33:00	52	4213	16,08	7468	0,00	
3:33:30	52	4202	16,08	7495	0,00	
3:34:00	52	4190	16,08	7519	0,00	
3:34:30	52	4177	16,08	7539	0,00	
3:35:00	52	4163	16,07	7555	0,00	
3:35:30	52	4149	16,07	7574	0,00	
3:36:00	52	4134	16,06	7588	0,00	
3:36:30	52	4121	16,06	7602	0,00	
3:37:00	52	4107	16,05	7614	0,00	
3:37:30	52	4094	16,05	7624	0,00	
3:38:00	52	4080	16,04	7636	0,00	
3:38:30	53	4066	16,03	7645	0,00	
3:39:00	53	4051	16,03	7652	0,00	
3:39:30	53	4035	16,02	7659	0,00	
3:40:00	53	4019	16,02	7669	0,00	
3:40:30	53	4004	16,01	7672	0,00	
3:41:00	53	3989	16,00	7680	0,00	
3:41:30	53	3974	16,00	7683	0,00	
3:42:00	53	3958	15,99	7687	0,00	
3:42:30	53	3943	15,99	7690	0,00	
3:43:00	53	3926	15,98	7693	0,00	
3:43:30	53	3909	15,96	7696	0,01	
3:44:00	53	3891	15,95	7698	0,01	
3:44:30	53	3874	15,94	7700	0,01	
3:45:00	53	3857	15,93	7704	0,02	
3:45:30	53	3840	15,93	7701	0,02	
3:46:00	53	3823	15,92	7704	0,02	
3:46:30	53	3806	15,91	7707	0,03	
3:47:00	53	3788	15,89	7707	0,03	
3:47:30	53	3769	15,88	7707	0,03	
3:48:00	53	3749	15,87	7711	0,04	
3:48:30	53	3729	15,85	7710	0,04	
3:49:00	53	3709	15,84	7707	0,05	
3:49:30	53	3690	15,83	7706	0,05	
3:50:00	53	3671	15,82	7707	0,05	
3:50:30	53	3652	15,80	7703	0,06	
3:51:00	53	3633	15,79	7701	0,06	
3:51:30	53	3613	15,77	7703	0,07	
3:52:00	53	3592	15,75	7700	0,08	
3:52:30	53	3570	15,74	7695	0,08	
3:53:00	53	3548	15,72	7696	0,09	
3:53:30	53	3526	15,71	7693	0,09	
3:54:00	53	3505	15,69	7692	0,10	
3:54:30	53	3484	15,67	7687	0,10	
3:55:00	54	3463	15,65	7682	0,11	
3:55:30	54	3441	15,63	7676	0,12	
3:56:00	54	3418	15,61	7669	0,12	
3:56:30	54	3394	15,59	7670	0,13	
3:57:00	54	3370	15,57	7663	0,14	
3:57:30	54	3346	15,55	7655	0,14	
3:58:00	54	3323	15,53	7652	0,15	
3:58:30	54	3300	15,51	7644	0,16	
3:59:00	54	3276	15,49	7636	0,17	
3:59:30	54	3252	15,46	7630	0,18	
4:00:00	54	3227	15,44	7619	0,18	
4:00:30	54	3203	15,42	7612	0,19	
4:01:00	54	3178	15,40	7604	0,20	
4:01:30	54	3151	15,37	7597	0,21	
4:02:00	54	3126	15,35	7590	0,22	
4:02:30	54	3101	15,33	7579	0,23	
4:03:00	54	3076	15,30	7569	0,24	
4:03:30	54	3050	15,27	7561	0,25	
4:04:00	54	3024	15,26	7557	0,25	
4:04:30	54	2998	15,24	7548	0,26	
4:05:00	54	2972	15,21	7542	0,27	
4:05:30	54	2945	15,19	7529	0,28	
4:06:00	54	2919	15,16	7523	0,30	
4:06:30	54	2892	15,13	7517	0,31	
4:07:00	54	2865	15,11	7509	0,32	
4:07:30	54	2838	15,08	7500	0,33	
4:08:00	54	2811	15,05	7492	0,34	
4:08:30	54	2783	15,02	7483	0,35	
4:09:00	54	2756	15,00	7474	0,36	
4:09:30	54	2728	14,97	7469	0,38	
4:10:00	54	2700	14,94	7458	0,39	
4:10:30	54	2672	14,91	7453	0,40	
4:11:00	55	2644	14,88	7446	0,42	
4:11:30	55	2616	14,85	7436	0,43	
4:12:00	55	2587	14,83	7428	0,44	
4:12:30	55	2559	14,80	7420	0,45	
4:13:00	55	3230	14,77	7410	0,47	
4:13:30	55	3190	14,72	7352	0,49	
4:14:00	55	3157	14,68	7361	0,51	
4:14:30	55	3123	14,64	7354	0,53	
4:15:00	55	3090	14,60	7347	0,55	
4:15:30	55	3059	14,57	7344	0,57	
4:16:00	55	3029	14,54	7333	0,58	
4:16:30	55	2999	14,51	7324	0,60	
4:17:00	55	2969	14,47	7316	0,62	
4:17:30	55	2939	14,44	7305	0,63	
4:18:00	55	2908	14,41	7296	0,65	
4:18:30	55	2875	14,38	7286	0,67	
4:19:00	55	2843	14,35	7276	0,69	
4:19:30	55	2812	14,32	7264	0,70	
4:20:00	55	2781	14,29	7255	0,72	
4:20:30	55	2750	14,26	7241	0,74	
4:21:00	55	2721	14,23	7233	0,75	
4:21:30	55	2690	14,20	7220	0,77	
4:22:00	55	2659	14,17	7212	0,79	
4:22:30	55	2627	14,14	7202	0,81	
4:23:00	55	2595	14,11	7189	0,83	
4:23:30	55	2563	14,07	7180	0,85	
4:24:00	55	2532	14,04	7170	0,87	
4:24:30	55	2501	14,02	7159	0,89	
4:25:00	55	2471	13,98	7149	0,91	
4:25:30	55	3137	13,94	7098	0,94	
4:26:00	55	3101	13,91	7103	0,95	
4:26:30	55	3065	13,87	7097	0,98	
4:27:00	55	3029	13,83	7095	1,01	
4:27:30	56	2995	13,80	7084	1,03	
4:28:00	56	2962	13,77	7077	1,05	
4:28:30	56	2931	13,74	7067	1,07	
4:29:00	56	2900	13,71	7059	1,10	
4:29:30	56	2868	13,67	7052	1,12	
4:30:00	56	2836	13,64	7043	1,14	
4:30:30	56	2803	13,61	7034	1,17	
4:31:00	56	2768	13,58	7023	1,19	
4:31:30	56	2734	13,55	7017	1,21	
4:32:00	56	2699	13,52	7010	1,24	
4:32:30	56	2665	13,49	7005	1,26	
4:33:00	56	2632	13,46	6994	1,29	
4:33:30	56	2598	13,43	6989	1,31	
4:34:00	56	2563	13,40	6979	1,34	
4:34:30	56	2529	13,37	6971	1,36	
4:35:00	56	2494	13,34	6969	1,38	
4:35:30	56	2460	13,31	6960	1,41	
4:36:00	56	2426	13,28	6954	1,43	
4:36:30	56	3098	13,25	6805	1,46	
4:37:00	56	3057	13,20	6914	1,50	
4:37:30	56	3018	13,16	6916	1,54	
4:38:00	56	2979	13,13	6913	1,57	
4:38:30	56	2939	13,10	6910	1,60	
4:39:00	56	2901	13,06	6906	1,63	
4:39:30	56	2864	13,03	6900	1,66	
4:40:00	56	2827	13,01	6897	1,68	
4:40:30	56	2791	12,97	6888	1,72	
4:41:00	56	2755	12,94	6881	1,75	
4:41:30	56	2719	12,92	6876	1,78	
4:42:00	56	2683	12,89	6869	1,81	
4:42:30	56	2646	12,86	6864	1,84	
4:43:00	56	2610	12,83	6862	1,86	
4:43:30	56	2574	12,81	6855	1,89	
4:44:00	56	2538	12,78	6847	1,92	
4:44:30	56	2502	12,75	6846	1,95	
4:45:00	56	2467	12,72	6841	1,98	
4:45:30	56	2432	12,70	6834	2,01	
4:46:00	56	2397	12,67	6828	2,04	
4:46:30	56	3072	12,64	6782	2,07	
4:47:00	56	3030	12,60	6795	2,12	
4:47:30	56	2991	12,56	6797	2,16	
4:48:00	56	2953	12,53	6794	2,20	
4:48:30	56	2918	12,52	6794	2,22	
4:49:00	56	2884	12,49	6786	2,25	
4:49:30	56	2852	12,46	6787	2,28	
4:50:00	56	2819	12,43	6783	2,32	
4:50:30	56	2785	12,41	6780	2,35	
4:51:00	56	2751	12,39	6776	2,38	
4:51:30	56	2716	12,36	6771	2,41	
4:52:00	56	2681	12,33	6768	2,45	
4:52:30	56	2646	12,31	6763	2,48	
4:53:00	56	2609	12,28	6767	2,51	
4:53:30	56	2573	12,26	6757	2,55	
4:54:00	56	2537	12,23	6756	2,58	
4:54:30	56	2500	12,21	6757	2,61	
4:55:00	56	2464	12,19	6754	2,64	
4:55:30	56	2430	12,16	6748	2,68	
4:56:00	56	2397	12,14	6748	2,71	
4:56:30	56	3085	12,14	6570	2,72	
4:57:00	56	3044	12,09	6722	2,78	
4:57:30	56	3006	12,06	6729	2,83	
4:58:00	56	2969	12,03	6732	2,87	
4:58:30	56	2933	12,00	6734	2,91	
4:59:00	56	2901	11,98	6730	2,95	
4:59:30	56	2869	11,95	6732	2,99	
5:00:00	56	2837	11,93	6734	3,02	
5:00:30	56	2806	11,91	6733	3,06	
5:01:00	56	2774	11,89	6736	3,09	
5:01:30	56	2742	11,87	6734	3,13	
5:02:00	56	2709	11,84	6735	3,17	
5:02:30	56	2676	11,82	6736	3,20	
5:03:00	56	2642	11,80	6733	3,23	
5:03:30	56	2608	11,78	6735	3,27	
5:04:00	56	2576	11,76	6738	3,31	
5:04:30	56	2544	11,74	6739	3,34	
5:05:00	56	2514	11,72	6742	3,37	
5:05:30	56	2484	11,71	6744	3,40	
5:06:00	56	2454	11,69	6747	3,44	
5:06:30	56	2426	11,67	6744	3,47	
5:07:00	56	2398	11,65	6748	3,50	
5:07:30	56	3111	11,63	6747	3,53	
5:08:00	56	3062	11,60	6719	3,58	
5:08:30	56	3028	11,58	6732	3,64	
5:09:00	56	2994	11,55	6741	3,68	
5:09:30	56	2961	11,53	6745	3,72	
5:10:00	56	2928	11,51	6749	3,75	
5:10:30	56	2895	11,50	6748	3,77	
5:11:00	56	2863	11,48	6750	3,82	
5:11:30	56	2831	11,46	6750	3,85	
5:12:00	56	2800	11,45	6754	3,89	
5:12:30	56	2771	11,43	6757	3,92	
5:13:00	56	2742	11,41	6759	3,95	
5:13:30	56	2712	11,40	6762	3,99	
5:14:00	56	2682	11,38	6765	4,02	
5:14:30	56	2653	11,36	6770	4,06	
5:15:00	56	2624	11,34	6771	4,09	
5:15:30	56	2596	11,33	6768	4,12	
5:16:00	56	2569	11,32	6773	4,16	
5:16:30	56	2541	11,30	6770	4,19	
5:17:00	56	2514	11,28	6777	4,22	
5:17:30	56	2487	11,27	6780	4,26	
5:18:00	56	2461	11,25	6778	4,30	
5:18:30	56	2435	11,24	6781	4,33	
5:19:00	56	3154	11,22	6784	4,36	
5:19:30	56	3110	11,20	6744	4,41	
5:20:00	56	3079	11,17	6766	4,47	
5:20:30	56	3050	11,15	6776	4,51	
5:21:00	56	3021	11,14	6777	4,55	
5:21:30	56	2994	11,12	6780	4,58	
5:22:00	56	2969	11,11	6788	4,61	
5:22:30	56	2945	11,10	6789	4,65	
5:23:00	56	2921	11,08	6790	4,69	
5:23:30	56	2896	11,06	6796	4,73	
5:24:00	56	2871	11,05	6797	4,76	
5:24:30	56	2846	11,04	6802	4,79	
5:25:00	56	2820	11,03	6806	4,82	
5:25:30	56	2795	11,01	6808	4,85	
5:26:00	56	2771	11,00	6807	4,88	
5:26:30	56	2748	10,99	6810	4,91	
5:27:00	56	2727	10,98	6811	4,94	
5:27:30	56	2705	10,96	6813	4,98	
5:28:00	56	2682	10,95	6816	5,02	
5:28:30	56	2659	10,93	6819	5,05	
5:29:00	56	2636	10,92	6819	5,07	
5:29:30	56	2613	10,92	6822	5,09	
5:30:00	56	2590	10,91	6830	5,12	
5:30:30	56	2569	10,89	6829	5,15	
5:31:00	56	2549	10,88	6835	5,19	
5:31:30	56	2528	10,87	6834	5,23	
5:32:00	56	2507	10,85	6841	5,26	
5:32:30	56	2486	10,84	6840	5,29	
5:33:00	56	2466	10,84	6842	5,30	
5:33:30	56	2445	10,83	6844	5,32	
5:34:00	56	2424	10,82	6848	5,35	
5:34:30	56	2404	10,81	6850	5,37	
5:35:00	56	3135	10,80	6850	5,40	
5:35:30	56	3098	10,78	6826	5,46	
5:36:00	56	3074	10,76	6839	5,52	
5:36:30	56	3053	10,74	6846	5,56	
5:37:00	56	3037	10,73	6855	5,59	
5:37:30	56	3023	10,72	6858	5,62	
5:38:00	56	3009	10,71	6859	5,65	
5:38:30	56	2995	10,70	6868	5,68	
5:39:00	56	2979	10,69	6871	5,71	
5:39:30	56	2962	10,68	6874	5,74	
5:40:00	56	2945	10,67	6880	5,77	
5:40:30	56	2926	10,66	6881	5,81	
5:41:00	56	2907	10,65	6888	5,83	
5:41:30	56	2887	10,64	6887	5,86	
5:42:00	56	2867	10,63	6894	5,88	
5:42:30	56	2846	10,63	6896	5,90	
5:43:00	56	2825	10,62	6897	5,93	
5:43:30	56	2804	10,61	6900	5,95	
5:44:00	56	2782	10,61	6904	5,97	
5:44:30	56	2760	10,60	6907	6,00	
5:45:00	56	2738	10,59	6915	6,03	
5:45:30	56	2716	10,57	6916	6,06	
5:46:00	56	2693	10,57	6918	6,09	
5:46:30	56	2671	10,55	6925	6,13	
5:47:00	56	2650	10,55	6927	6,15	
5:47:30	56	2630	10,54	6930	6,17	
5:48:00	56	2611	10,53	6933	6,19	
5:48:30	56	2593	10,53	6940	6,22	
5:49:00	56	2574	10,52	6941	6,24	
5:49:30	56	2556	10,51	6946	6,26	
5:50:00	56	2537	10,50	6946	6,29	
5:50:30	56	2518	10,50	6951	6,31	
5:51:00	56	2500	10,49	6950	6,32	
5:51:30	56	2481	10,48	6959	6,36	
5:52:00	56	2463	10,47	6961	6,39	
5:52:30	56	2445	10,47	6964	6,41	
5:53:00	56	2428	10,46	6966	6,45	
5:53:30	56	2411	10,45	6967	6,47	
5:54:00	56	3151	10,44	6925	6,50	
5:54:30	56	3120	10,43	6955	6,54	
5:55:00	56	3099	10,42	6961	6,55	
5:55:30	56	3079	10,41	6965	6,59	
5:56:00	56	3060	10,40	6972	6,62	
5:56:30	56	3042	10,40	6976	6,65	
5:57:00	56	3026	10,39	6979	6,68	
5:57:30	56	3010	10,38	6980	6,71	
5:58:00	56	2994	10,37	6983	6,73	
5:58:30	56	2977	10,36	6990	6,77	
5:59:00	56	2960	10,35	6989	6,79	
5:59:30	56	2944	10,35	6997	6,81	
6:00:00	56	2927	10,34	6998	6,84	
6:00:30	56	2910	10,34	7003	6,86	
6:01:00	56	2895	10,33	7005	6,88	
6:01:30	56	2880	10,32	7005	6,90	
6:02:00	56	2865	10,32	7012	6,92	
6:02:30	56	2852	10,31	7013	6,94	
6:03:00	56	2837	10,31	7015	6,96	
6:03:30	56	2822	10,30	7020	6,98	
6:04:00	56	2806	10,30	7021	7,00	
6:04:30	56	2791	10,29	7021	7,03	
6:05:00	56	2776	10,28	7027	7,05	
6:05:30	56	2762	10,27	7031	7,08	
6:06:00	56	2749	10,27	7034	7,10	
6:06:30	56	2735	10,26	7034	7,12	
6:07:00	56	2720	10,25	7041	7,15	
6:07:30	56	2706	10,25	7039	7,17	
6:08:00	56	2692	10,24	7043	7,19	
6:08:30	56	2678	10,24	7048	7,21	
6:09:00	56	2665	10,24	7050	7,22	
6:09:30	56	2651	10,23	7052	7,24	
6:10:00	56	2638	10,23	7055	7,25	
6:10:30	56	2624	10,22	7054	7,28	
6:11:00	56	2610	10,22	7060	7,29	
6:11:30	56	2596	10,21	7063	7,31	
6:12:00	56	2584	10,21	7065	7,33	
6:12:30	56	2571	10,20	7069	7,35	
6:13:00	56	2558	10,20	7072	7,37	
6:13:30	56	2545	10,19	7073	7,39	
6:14:00	56	2533	10,18	7078	7,41	
6:14:30	56	2520	10,18	7081	7,44	
6:15:00	56	2507	10,17	7082	7,47	
6:15:30	56	2494	10,16	7081	7,49	
6:16:00	56	2481	10,16	7088	7,51	
6:16:30	56	2469	10,15	7088	7,54	
6:17:00	56	2456	10,15	7091	7,56	
6:17:30	56	2444	10,15	7092	7,56	
6:18:00	56	2431	10,14	7093	7,58	
6:18:30	56	3189	10,14	7097	7,60	
6:19:00	56	3156	10,13	7074	7,64	
6:19:30	56	3140	10,12	7081	7,67	
6:20:00	56	3128	10,11	7085	7,70	
6:20:30	56	3121	10,10	7090	7,73	
6:21:00	56	3116	10,10	7094	7,76	
6:21:30	56	3111	10,09	7098	7,78	
6:22:00	56	3104	10,09	7101	7,81	
6:22:30	56	3096	10,08	7103	7,83	
6:23:00	56	3087	10,07	7107	7,85	
6:23:30	56	3077	10,07	7107	7,88	
6:24:00	56	3065	10,06	7111	7,91	
6:24:30	56	3053	10,05	7113	7,94	
6:25:00	56	3040	10,05	7114	7,95	
6:25:30	56	3026	10,05	7117	7,97	
6:26:00	56	3011	10,04	7123	7,98	
6:26:30	56	2996	10,04	7122	8,00	
6:27:00	56	2981	10,04	7124	8,01	
6:27:30	56	2965	10,03	7128	8,03	
6:28:00	56	2949	10,03	7128	8,05	
6:28:30	56	2933	10,02	7130	8,07	
6:29:00	56	2916	10,02	7134	8,08	
6:29:30	56	2899	10,02	7136	8,10	
6:30:00	56	2881	10,01	7142	8,11	
6:30:30	56	2865	10,01	7141	8,13	
6:31:00	56	2849	10,00	7144	8,14	
6:31:30	56	2833	10,00	7145	8,17	
6:32:00	56	2819	9,99	7147	8,19	
6:32:30	56	2805	9,99	7151	8,20	
6:33:00	56	2790	9,98	7154	8,22	
6:33:30	56	2776	9,98	7154	8,24	
6:34:00	56	2761	9,97	7158	8,27	
6:34:30	56	2746	9,97	7157	8,29	
6:35:00	56	2732	9,96	7161	8,32	
6:35:30	56	2718	9,96	7164	8,34	
6:36:00	56	2704	9,95	7168	8,36	
6:36:30	56	2691	9,95	7168	8,38	
6:37:00	56	2679	9,95	7167	8,40	
6:37:30	56	2667	9,94	7172	8,41	
6:38:00	56	2655	9,94	7176	8,42	
6:38:30	56	2642	9,93	7177	8,44	
6:39:00	55	2629	9,93	7178	8,45	
6:39:30	55	2616	9,93	7181	8,46	
6:40:00	55	2603	9,93	7185	8,47	
6:40:30	55	2591	9,93	7185	8,48	
6:41:00	55	2580	9,92	7188	8,50	
6:41:30	56	2570	9,92	7188	8,52	
6:42:00	56	2559	9,91	7193	8,54	
6:42:30	56	2549	9,91	7192	8,56	
6:43:00	56	2538	9,90	7194	8,58	
6:43:30	55	2526	9,90	7196	8,59	
6:44:00	55	2514	9,90	7199	8,60	
6:44:30	56	2503	9,89	7202	8,62	
6:45:00	55	2491	9,89	7204	8,64	
6:45:30	55	2481	9,89	7208	8,66	
6:46:00	56	2470	9,88	7208	8,68	
6:46:30	56	2460	9,88	7211	8,70	
6:47:00	56	2450	9,87	7210	8,72	
6:47:30	56	2440	9,87	7214	8,75	
6:48:00	56	2430	9,86	7215	8,77	
6:48:30	56	3243	9,86	7216	8,79	
6:49:00	56	3174	9,85	7184	8,81	
6:49:30	56	3155	9,84	7198	8,86	
6:50:00	56	3141	9,84	7204	8,88	
6:50:30	56	3127	9,83	7205	8,91	
6:51:00	56	3115	9,83	7209	8,92	
6:51:30	56	3104	9,83	7209	8,94	
6:52:00	56	3095	9,82	7214	8,95	
6:52:30	56	3086	9,82	7214	8,97	
6:53:00	56	3076	9,81	7217	8,99	
6:53:30	56	3066	9,81	7218	9,01	
6:54:00	56	3055	9,81	7221	9,03	
6:54:30	56	3044	9,80	7222	9,04	
6:55:00	56	3034	9,80	7224	9,06	
6:55:30	56	3022	9,80	7228	9,08	
6:56:00	56	3011	9,79	7228	9,10	
6:56:30	56	3001	9,79	7230	9,12	
6:57:00	56	2990	9,78	7235	9,14	
6:57:30	56	2980	9,78	7232	9,16	
6:58:00	56	2969	9,77	7234	9,19	
6:58:30	56	2958	9,77	7236	9,20	
6:59:00	56	2948	9,77	7240	9,22	
6:59:30	56	2938	9,76	7240	9,25	
7:00:00	56	2929	9,76	7245	9,27	
7:00:30	56	2918	9,75	7243	9,29	
7:01:00	56	2907	9,75	7249	9,30	
7:01:30	56	2896	9,75	7249	9,31	
7:02:00	56	2886	9,75	7250	9,32	
7:02:30	56	2876	9,74	7253	9,34	
7:03:00	56	2865	9,74	7253	9,35	
7:03:30	56	2855	9,74	7254	9,36	
7:04:00	56	2846	9,74	7257	9,37	
7:04:30	56	2835	9,73	7259	9,39	
7:05:00	56	2825	9,73	7262	9,40	
7:05:30	56	2815	9,73	7263	9,41	
7:06:00	56	2804	9,73	7265	9,42	
7:06:30	56	2795	9,72	7262	9,44	
7:07:00	56	2785	9,72	7269	9,45	
7:07:30	56	2776	9,72	7270	9,47	
7:08:00	56	2766	9,71	7271	9,49	
7:08:30	56	2757	9,71	7273	9,49	
7:09:00	56	2747	9,71	7275	9,52	
7:09:30	56	2736	9,70	7273	9,53	
7:10:00	56	2726	9,70	7278	9,55	
7:10:30	56	2716	9,70	7280	9,56	
7:11:00	56	2707	9,69	7281	9,58	
7:11:30	56	2698	9,69	7280	9,60	
7:12:00	56	2689	9,69	7282	9,62	
7:12:30	56	2680	9,68	7286	9,63	
7:13:00	56	2670	9,68	7284	9,65	
7:13:30	56	2660	9,67	7287	9,68	
7:14:00	56	2649	9,67	7291	9,69	
7:14:30	56	2639	9,67	7291	9,71	
7:15:00	56	2630	9,66	7294	9,74	
7:15:30	56	2622	9,66	7294	9,76	
7:16:00	56	2613	9,66	7298	9,77	
7:16:30	56	2604	9,65	7296	9,80	
7:17:00	56	2595	9,65	7296	9,81	
7:17:30	56	2585	9,65	7302	9,82	
7:18:00	56	2576	9,65	7301	9,83	
7:18:30	56	2567	9,64	7306	9,84	
7:19:00	56	2558	9,64	7306	9,85	
7:19:30	56	2549	9,64	7307	9,87	
7:20:00	56	2539	9,64	7310	9,88	
7:20:30	56	2529	9,63	7310	9,89	
7:21:00	56	2519	9,63	7312	9,90	
7:21:30	56	2510	9,63	7315	9,91	
7:22:00	56	2501	9,63	7316	9,92	
7:22:30	56	2492	9,63	7318	9,93	
7:23:00	56	2484	9,62	7317	9,95	
7:23:30	56	2475	9,62	7321	9,96	
7:24:00	56	2465	9,62	7318	9,97	
7:24:30	56	2456	9,62	7324	9,99	
7:25:00	56	2446	9,61	7323	9,99	
7:25:30	56	3297	9,61	7324	10,01	
7:26:00	56	3206	9,61	7308	10,04	
7:26:30	56	3185	9,60	7297	10,09	
7:27:00	56	3171	9,59	7303	10,13	
7:27:30	56	3159	9,58	7303	10,16	
7:28:00	56	3148	9,58	7309	10,19	
7:28:30	56	3138	9,57	7308	10,22	
7:29:00	56	3131	9,57	7313	10,24	
7:29:30	56	3122	9,57	7315	10,25	
7:30:00	56	3114	9,56	7315	10,28	
7:30:30	56	3104	9,56	7318	10,30	
7:31:00	56	3094	9,55	7320	10,31	
7:31:30	56	3084	9,55	7321	10,33	
7:32:00	56	3073	9,55	7319	10,34	
7:32:30	56	3063	9,55	7322	10,36	
7:33:00	56	3054	9,54	7326	10,37	
7:33:30	56	3046	9,54	7326	10,38	
7:34:00	56	3037	9,54	7329	10,40	
7:34:30	56	3030	9,54	7327	10,41	
7:35:00	56	3023	9,54	7330	10,42	
7:35:30	56	3014	9,53	7329	10,43	
7:36:00	56	3005	9,53	7336	10,45	
7:36:30	56	2995	9,53	7336	10,46	
7:37:00	56	2984	9,53	7333	10,46	
7:37:30	56	2973	9,52	7337	10,49	
7:38:00	56	2963	9,52	7341	10,50	
7:38:30	56	2953	9,52	7338	10,50	
7:39:00	56	2944	9,52	7342	10,52	
7:39:30	56	2934	9,52	7345	10,53	
7:40:00	56	2925	9,51	7343	10,54	
7:40:30	56	2916	9,51	7345	10,56	
7:41:00	56	2906	9,51	7347	10,58	
7:41:30	56	2896	9,51	7349	10,59	
7:42:00	56	2886	9,50	7348	10,60	
7:42:30	56	2876	9,50	7352	10,61	
7:43:00	56	2866	9,50	7353	10,64	
7:43:30	56	2858	9,49	7351	10,65	
7:44:00	56	2849	9,49	7356	10,67	
7:44:30	56	2840	9,49	7353	10,68	
7:45:00	56	2830	9,49	7355	10,70	
7:45:30	56	2821	9,48	7360	10,72	
7:46:00	56	2812	9,48	7361	10,73	
7:46:30	56	2803	9,48	7360	10,74	
7:47:00	56	2794	9,48	7359	10,76	
7:47:30	56	2786	9,47	7363	10,79	
7:48:00	56	2777	9,47	7361	10,81	
7:48:30	56	2768	9,46	7367	10,82	
7:49:00	56	2759	9,46	7369	10,85	
7:49:30	56	2750	9,46	7369	10,86	
7:50:00	56	2741	9,46	7369	10,87	
7:50:30	56	2733	9,45	7371	10,89	
7:51:00	56	2725	9,45	7373	10,91	
7:51:30	56	2717	9,45	7376	10,91	
7:52:00	56	2708	9,45	7377	10,93	
7:52:30	56	2699	9,45	7374	10,93	
7:53:00	56	2690	9,44	7377	10,94	
7:53:30	56	2681	9,44	7380	10,96	
7:54:00	56	2673	9,44	7381	10,97	
7:54:30	56	2665	9,44	7379	10,98	
7:55:00	56	2656	9,44	7379	10,99	
7:55:30	56	2648	9,43	7386	11,00	
7:56:00	56	2640	9,43	7386	11,01	
7:56:30	56	2632	9,43	7385	11,03	
7:57:00	56	2623	9,43	7388	11,04	
7:57:30	56	2616	9,43	7389	11,04	
7:58:00	56	2608	9,42	7390	11,05	
7:58:30	56	2600	9,42	7388	11,06	
7:59:00	56	2592	9,42	7389	11,07	
7:59:30	56	2586	9,42	7391	11,09	
8:00:00	56	2581	9,42	7391	11,10	
8:00:30	56	2576	9,41	7396	11,13	
8:01:00	56	2571	9,41	7395	11,14	
8:01:30	56	2564	9,41	7397	11,15	
8:02:00	56	2556	9,41	7399	11,16	
8:02:30	56	2548	9,41	7396	11,17	
8:03:00	56	2538	9,40	7397	11,18	
8:03:30	56	2528	9,40	7401	11,20	
8:04:00	56	2518	9,40	7399	11,21	
8:04:30	56	2507	9,40	7400	11,23	
8:05:00	56	2498	9,39	7404	11,24	
8:05:30	56	2490	9,39	7403	11,26	
8:06:00	56	2483	9,39	7406	11,28	
8:06:30	56	2476	9,39	7406	11,29	
8:07:00	56	2468	9,38	7408	11,31	
8:07:30	56	2459	9,38	7407	11,33	
8:08:00	56	2449	9,38	7412	11,34	
8:08:30	56	2440	9,38	7413	11,35	
8:09:00	56	3265	9,37	7411	11,37	
8:09:30	56	3206	9,37	7377	11,39	
8:10:00	56	3185	9,36	7385	11,46	
8:10:30	56	3175	9,35	7387	11,50	
8:11:00	56	3169	9,35	7392	11,53	
8:11:30	56	3165	9,35	7392	11,53	
8:12:00	56	3160	9,34	7394	11,55	
8:12:30	56	3155	9,34	7394	11,57	
8:13:00	56	3149	9,34	7397	11,58	
8:13:30	56	3142	9,34	7396	11,60	
8:14:00	56	3133	9,33	7396	11,61	
8:14:30	56	3125	9,33	7400	11,61	
8:15:00	56	3116	9,33	7402	11,62	
8:15:30	56	3106	9,33	7400	11,63	
8:16:00	56	3095	9,33	7404	11,63	
8:16:30	56	3085	9,33	7403	11,65	
8:17:00	56	3075	9,33	7406	11,66	
8:17:30	56	3066	9,32	7407	11,68	
8:18:00	56	3058	9,32	7405	11,70	
8:18:30	56	3050	9,32	7406	11,70	
8:19:00	56	3041	9,32	7410	11,72	
8:19:30	56	3032	9,31	7409	11,73	
8:20:00	56	3023	9,31	7410	11,74	
8:20:30	56	3014	9,31	7414	11,76	
8:21:00	56	3005	9,31	7414	11,76	
8:21:30	56	2997	9,31	7413	11,78	
8:22:00	56	2989	9,31	7416	11,79	
8:22:30	56	2980	9,30	7415	11,81	
8:23:00	56	2971	9,30	7416	11,82	
8:23:30	56	2962	9,30	7416	11,84	
8:24:00	56	2953	9,29	7416	11,86	
8:24:30	56	2945	9,29	7421	11,87	
8:25:00	56	2936	9,29	7418	11,89	
8:25:30	56	2929	9,29	7420	11,90	
8:26:00	56	2920	9,29	7424	11,91	
8:26:30	56	2911	9,28	7422	11,93	
8:27:00	56	2903	9,28	7424	11,95	
8:27:30	56	2895	9,28	7427	11,97	
8:28:00	56	2887	9,27	7427	11,99	
8:28:30	56	2880	9,27	7427	12,00	
8:29:00	56	2873	9,27	7428	12,02	
8:29:30	56	2865	9,27	7429	12,03	
8:30:00	56	2858	9,26	7427	12,05	
8:30:30	56	2849	9,26	7428	12,07	
8:31:00	56	2841	9,26	7433	12,08	
8:31:30	56	2834	9,26	7430	12,10	
8:32:00	56	2827	9,25	7435	12,12	
8:32:30	56	2820	9,25	7433	12,13	
8:33:00	56	2814	9,25	7436	12,13	
8:33:30	56	2807	9,25	7435	12,15	
8:34:00	56	2798	9,25	7438	12,15	
8:34:30	56	2791	9,25	7437	12,16	
8:35:00	56	2783	9,25	7437	12,18	
8:35:30	56	2777	9,24	7441	12,19	
8:36:00	56	2770	9,24	7442	12,20	
8:36:30	56	2762	9,24	7443	12,20	
8:37:00	56	2755	9,24	7444	12,21	
8:37:30	56	2747	9,24	7446	12,22	
8:38:00	56	2740	9,24	7446	12,24	
8:38:30	56	2734	9,23	7447	12,25	
8:39:00	56	2727	9,23	7446	12,26	
8:39:30	56	2720	9,23	7446	12,27	
8:40:00	56	2713	9,23	7445	12,28	
8:40:30	56	2706	9,23	7449	12,29	
8:41:00	56	2699	9,23	7448	12,30	
8:41:30	56	2691	9,23	7451	12,30	
8:42:00	56	2685	9,23	7452	12,31	
8:42:30	56	2678	9,22	7454	12,33	
8:43:00	56	2672	9,22	7452	12,34	
8:43:30	56	2665	9,22	7454	12,37	
8:44:00	56	2658	9,22	7455	12,38	
8:44:30	56	2651	9,21	7456	12,38	
8:45:00	56	2645	9,21	7457	12,40	
8:45:30	56	2639	9,21	7459	12,41	
8:46:00	56	2632	9,21	7459	12,42	
8:46:30	56	2625	9,21	7461	12,43	
8:47:00	56	2618	9,21	7459	12,44	
8:47:30	56	2611	9,20	7461	12,45	
8:48:00	56	2604	9,20	7460	12,46	
8:48:30	56	2597	9,20	7464	12,48	
8:49:00	56	2591	9,20	7463	12,49	
8:49:30	56	2585	9,20	7463	12,50	
8:50:00	56	2579	9,19	7462	12,52	
8:50:30	56	2573	9,19	7463	12,53	
8:51:00	56	2566	9,19	7465	12,54	
8:51:30	56	2559	9,19	7464	12,55	
8:52:00	56	2552	9,19	7465	12,57	
8:52:30	56	2546	9,18	7467	12,59	
8:53:00	56	2539	9,18	7471	12,60	
8:53:30	56	2533	9,18	7470	12,61	
8:54:00	56	2527	9,18	7471	12,63	
8:54:30	56	2521	9,18	7472	12,65	
8:55:00	56	2514	9,17	7470	12,66	
8:55:30	56	2507	9,17	7474	12,67	
8:56:00	56	2500	9,17	7471	12,69	
8:56:30	56	2494	9,17	7476	12,71	
8:57:00	56	2488	9,17	7476	12,72	
8:57:30	56	2481	9,16	7477	12,74	
8:58:00	56	2475	9,16	7477	12,77	
8:58:30	56	2468	9,16	7478	12,78	
8:59:00	56	2462	9,15	7480	12,79	
8:59:30	56	2455	9,15	7478	12,79	
9:00:00	56	2448	9,15	7482	12,81	
9:00:30	56	2443	9,15	7479	12,82	
9:01:00	56	2436	9,15	7481	12,83	
9:01:30	56	2431	9,15	7484	12,84	
9:02:00	56	3261	9,15	7539	12,82	
9:02:30	56	3213	9,15	7446	12,86	
9:03:00	56	3192	9,14	7455	12,90	
9:03:30	56	3179	9,13	7456	12,93	
9:04:00	56	3170	9,13	7455	12,95	
9:04:30	56	3163	9,13	7461	12,96	
9:05:00	56	3157	9,13	7461	12,98	
9:05:30	56	3151	9,13	7461	12,99	
9:06:00	56	3146	9,13	7461	13,00	
9:06:30	56	3140	9,12	7460	13,01	
9:07:00	56	3133	9,12	7463	13,03	
9:07:30	56	3125	9,12	7464	13,03	
9:08:00	56	3117	9,12	7462	13,05	
9:08:30	56	3109	9,12	7462	13,06	
9:09:00	56	3102	9,11	7463	13,08	
9:09:30	56	3095	9,11	7468	13,09	
9:10:00	56	3090	9,11	7466	13,09	
9:10:30	56	3084	9,11	7465	13,11	
9:11:00	56	3078	9,11	7470	13,12	
9:11:30	56	3072	9,11	7467	13,13	
9:12:00	56	3066	9,10	7470	13,15	
9:12:30	56	3061	9,10	7472	13,16	
9:13:00	56	3055	9,10	7472	13,17	
9:13:30	56	3050	9,10	7473	13,19	
9:14:00	56	3043	9,10	7472	13,20	
9:14:30	56	3036	9,09	7473	13,22	
9:15:00	56	3029	9,09	7473	13,22	
9:15:30	56	3021	9,09	7473	13,24	
9:16:00	56	3013	9,09	7475	13,25
