Repository: ProgWizer/parser

File: project-root/data/Data Acquisition/Data Acquisition/2021 year (353)/21-150.txt (part 1 of 6)
--Test Summary--
Full Path and File Name	
Instrument Name	SGSA/UCA
Instrument Type	Model 5265 SGSA/UCA
Instrument Serial Number	
Test Start Date	04.06.2021
Test Start Time	16:25:26
Test Stop Date	07.06.2021
Test Stop Time	9:18:22
Test Length	64:52:56
Final Sample Time Offset	64:52:30
Controller Schedule Name	
Sampling Period	30 seconds
Comments	
Information	WellID	
Information	Customer	
Information	EngName	
Information	CementClass	
Information	CementMfr	
Information	Additives	100G+5DART+0.3CFL-500+0.23CD-301
Information	Density	1900
Information	BHCT	40
Information	BHST	55
Information	FluidLoss	
Information	JobType	
Calculated Value	CS_50	0:08:30
Calculated Value	CS_500	0:09:30
Calculated Value	SGS_Initial	2:59:00
Calculated Value	SGS_Final	3:29:30
Calculated Value	CS_Time8h	N/A
Calculated Value	CS_Time12h	N/A
Calculated Value	Time_SGS_100lb/100ft2	3:00:00
Calculated Value	Time_SGS_500lb/100ft2	3:23:00
Calculated Value	CS_Time24h	N/A
Calculated Value	CS_Time48h	25,91 MPa
Calculated Curve	Compressive Strength	Compressive strength type B (more than 14 lb/gal)
Calculated Curve	Static Gel Strength	Static gel strength
Initial Temperature (°C)	30 °C
Final Temperature (°C)	56 °C
Initial Pressure (psi)	3328 psi
Final Pressure (psi)	3065 psi
Initial Transit Time (microsec/in)	ERROR
Final Transit Time (microsec/in)	7,79 microsec/in
Initial Gel Value	5580
Final Gel Value	8005
Initial Compressive Strength (MPa)	N/A
Final Compressive Strength (MPa)	27,00 MPa
Initial Static Gel Strength (lb/100ft2)	20,9 lb/100ft2
Final Static Gel Strength (lb/100ft2)	ERROR
--Data--
Time (HH:MM:SS)	Temperature (°C)	Pressure (psi)	Transit Time (microsec/in)	Gel Value	Compressive Strength (MPa)	Static Gel Strength (lb/100ft2)
0:00:00	30	3328		5580		20,9
0:00:30	29	3220	13,63	5745	0,00	21,1
0:01:00	29	3131	15,95	5787	0,00	21,3
0:01:30	30	3070	15,94	5660	0,00	21,5
0:02:00	30	3040		5543		21,7
0:02:30	31	3036		5551		21,9
0:03:00	31	3041		5607		22,1
0:03:30	32	3048		5587		22,4
0:04:00	32	3055		5576		22,6
0:04:30	32	3061		5916		22,8
0:05:00	33	3065		5572		23,0
0:05:30	33	3069		5556		23,2
0:06:00	33	3071		5484		23,4
0:06:30	33	3071		5574		23,6
0:07:00	33	3071		5595		23,8
0:07:30	33	3070		5656		24,0
0:08:00	33	3067	7,13	5504	41,77	24,2
0:08:30	33	3065	11,54	5592	2,55	24,4
0:09:00	33	3062	7,73	5502	28,09	24,7
0:09:30	33	3061	7,33	5632	36,50	24,9
0:10:00	33	3062	5,98	5471	96,83	25,1
0:10:30	34	3065	6,23	5672	79,78	25,3
0:11:00	34	3071	5,63	5598	128,62	25,5
0:11:30	34	3077	10,71	5542	4,50	25,7
0:12:00	34	3083	13,51	5630	0,09	25,9
0:12:30	34	3088	6,23	5559	79,78	26,1
0:13:00	34	3093	6,53	5507	63,78	26,3
0:13:30	34	3096	8,68	5659	15,53	26,5
0:14:00	34	3099		5633		26,8
0:14:30	35	3102		5617		27,0
0:15:00	35	3107		5596		27,2
0:15:30	35	3113	10,19	5553	6,24	27,4
0:16:00	35	3120		5551		27,6
0:16:30	35	3129		5682		27,8
0:17:00	35	3138		5605		28,0
0:17:30	36	3147		5564		28,2
0:18:00	36	3155		5500		28,4
0:18:30	36	3162		5544		28,6
0:19:00	36	3168		5528		28,8
0:19:30	36	3176	7,18	5492	40,14	29,1
0:20:00	36	3183	7,03	5465	44,74	29,3
0:20:30	36	3191	7,53	5513	31,98	29,5
0:21:00	37	3200	6,73	5526	55,20	29,7
0:21:30	37	3833		5553		29,9
0:22:00	37	3841		5592		30,1
0:22:30	37	3848	9,99	5575	7,04	30,3
0:23:00	37	3855		5560		30,5
0:23:30	37	3862		5541		30,7
0:24:00	37	3869		5541		30,9
0:24:30	38	3878		5627		31,2
0:25:00	38	3888		5577		31,4
0:25:30	38	3898	5,36	5540	161,47	31,6
0:26:00	38	3909	5,43	5532	152,39	31,8
0:26:30	38	3921	8,88	5545	13,76	32,0
0:27:00	39	3932	7,83	5614	26,34	32,2
0:27:30	39	3943	15,89	5491	0,00	32,4
0:28:00	39	3952		5373		32,6
0:28:30	39	3961		5592		32,8
0:29:00	39	3971		5574		33,0
0:29:30	39	3982		5476		33,2
0:30:00	39	3992		5494		33,5
0:30:30	40	4003		5560		33,7
0:31:00	40	4014		5621		33,9
0:31:30	40	4025		5555		34,1
0:32:00	40	4035		5618		34,3
0:32:30	40	4043		5569		34,5
0:33:00	40	4050		5506		34,7
0:33:30	40	4056	5,98	5558	96,83	34,9
0:34:00	40	4062	6,08	5601	89,54	35,1
0:34:30	40	4066	5,99	5908	95,88	35,3
0:35:00	41	4070		5543		35,6
0:35:30	41	4074		5469		35,8
0:36:00	41	4078		5524		36,0
0:36:30	41	4084	15,78	5606	0,00	36,2
0:37:00	41	4090	11,63	5520	2,39	36,4
0:37:30	41	4095	9,53	5494	9,32	36,6
0:38:00	41	4099	6,08	5538	89,54	36,8
0:38:30	41	4103	10,13	5592	6,49	37,0
0:39:00	41	4106	8,73	5581	15,07	37,2
0:39:30	41	4108	8,08	5553	22,49	37,4
0:40:00	41	4110	7,08	5723	43,23	37,6
0:40:30	41	4113	15,77	5657	0,00	37,9
0:41:00	41	4115	8,49	5545	17,42	38,1
0:41:30	41	4117	7,80	5533	26,76	38,3
0:42:00	41	4121	6,25	5516	78,57	38,5
0:42:30	41	4124	12,88	5544	0,66	38,7
0:43:00	41	4128	8,63	5763	16,01	38,9
0:43:30	42	4131	15,80	5531	0,00	39,1
0:44:00	42	4133	6,58	5514	61,50	39,3
0:44:30	42	4135	7,18	5526	40,38	39,5
0:45:00	42	4137	6,99	5587	45,78	39,7
0:45:30	42	4138		5790		40,0
0:46:00	42	4140		5488		40,2
0:46:30	42	4142	6,93	5632	47,86	40,4
0:47:00	42	4144	7,09	5586	42,74	40,6
0:47:30	42	4147	9,03	5444	12,58	40,8
0:48:00	42	4150	11,78	5462	2,12	41,0
0:48:30	42	4153	7,53	5487	31,98	41,2
0:49:00	42	4155	8,13	5422	21,79	41,4
0:49:30	42	4157		5534		41,6
0:50:00	42	4159	9,68	5686	8,52	41,8
0:50:30	42	4161	6,80	5525	52,34	42,0
0:51:00	42	4162	4,33	5482	437,34	42,3
0:51:30	42	4164	6,71	5471	55,87	42,5
0:52:00	42	4166	4,83	5477	263,21	42,7
0:52:30	42	4169	13,93	5582	0,00	42,9
0:53:00	42	4171	11,13	5481	3,42	43,1
0:53:30	42	4174	6,73	5488	55,20	43,3
0:54:00	42	4176		5522		43,5
0:54:30	42	4178		5566		43,7
0:55:00	42	4179	6,55	5474	62,86	43,9
0:55:30	42	4181	9,53	5571	9,32	44,1
0:56:00	42	4182	7,23	5832	39,04	44,3
0:56:30	42	4184	14,88	5727	0,00	44,6
0:57:00	42	4186	13,40	5511	0,18	44,8
0:57:30	42	4187	9,83	5515	7,78	45,0
0:58:00	43	4189	9,66	5544	8,62	45,2
0:58:30	43	4190		5615		45,4
0:59:00	43	4191		5552		45,6
0:59:30	43	4194		5559		45,8
1:00:00	43	4195		5495		46,0
1:00:30	43	4198		5368		46,2
1:01:00	43	4200		5466		46,4
1:01:30	43	4202		5416		46,7
1:02:00	43	4204		5510		46,9
1:02:30	43	4205		5525		47,1
1:03:00	43	4206		5477		47,3
1:03:30	43	4207		5539		47,5
1:04:00	43	4208	6,10	5397	87,85	47,7
1:04:30	43	4208	15,73	5533	0,00	47,9
1:05:00	43	4209	6,73	5473	55,20	48,1
1:05:30	43	4210	6,41	5480	69,68	48,3
1:06:00	43	4212	7,98	5482	23,95	48,5
1:06:30	43	4214	5,83	5656	109,15	48,7
1:07:00	43	4216		5480		49,0
1:07:30	43	4218		5472		49,2
1:08:00	43	4220		5434		49,4
1:08:30	43	4221	7,74	5482	27,85	49,6
1:09:00	43	4222		5489		49,8
1:09:30	43	4223		5484		50,0
1:10:00	43	4224	5,99	5468	96,07	50,2
1:10:30	43	4225	3,58	5712	1055,52	50,4
1:11:00	43	4227	9,76	5362	8,10	50,6
1:11:30	43	4229	7,23	5426	39,04	50,8
1:12:00	43	4230	4,60	5474	328,58	51,1
1:12:30	43	4232	7,78	5490	27,20	51,3
1:13:00	43	4233	5,43	5419	152,39	51,5
1:13:30	44	4234	15,37	5433	0,00	51,7
1:14:00	44	4236	5,59	5458	132,25	51,9
1:14:30	44	4237	7,33	5476	36,50	52,1
1:15:00	44	4239		5449		52,3
1:15:30	44	4241		5460		52,5
1:16:00	44	4243		5470		52,7
1:16:30	44	4244	14,63	5403	0,00	52,9
1:17:00	44	4246		5322		53,1
1:17:30	44	4247		5419		53,4
1:18:00	44	4249		5432		53,6
1:18:30	44	4250		5426		53,8
1:19:00	44	4252	7,14	5636	41,43	54,0
1:19:30	44	4253	8,68	5436	15,53	54,2
1:20:00	44	4255	7,47	5627	33,19	54,4
1:20:30	44	4256		5427		54,6
1:21:00	44	4258		5469		54,8
1:21:30	44	4260		5433		55,0
1:22:00	44	4261		5759		55,2
1:22:30	44	4262		5482		55,5
1:23:00	44	4264		5474		55,7
1:23:30	44	4265		5334		55,9
1:24:00	44	4267		5796		56,1
1:24:30	44	4269		5409		56,3
1:25:00	44	4270	6,68	5393	56,98	56,5
1:25:30	44	4272	6,53	5394	63,78	56,7
1:26:00	44	4274		5377		56,9
1:26:30	44	4276		5416		57,1
1:27:00	44	4278	5,88	5507	104,85	57,3
1:27:30	44	4279	9,66	5389	8,60	57,5
1:28:00	44	4281	5,58	5425	134,12	57,8
1:28:30	44	4282	3,38	5241	1377,09	58,0
1:29:00	44	4284		5511		58,2
1:29:30	44	4285		5384		58,4
1:30:00	45	4287		5429		58,6
1:30:30	45	4289		5493		58,8
1:31:00	45	4291	15,80	5419	0,00	59,0
1:31:30	45	4292	10,93	5395	3,91	59,2
1:32:00	45	4294	9,68	5412	8,52	59,4
1:32:30	45	4295	4,43	5393	393,37	59,6
1:33:00	45	4296	11,23	5431	3,20	59,9
1:33:30	45	4298	6,78	5390	53,28	60,1
1:34:00	45	4299	9,93	5372	7,33	60,3
1:34:30	45	4301	7,22	5648	39,19	60,5
1:35:00	45	4304	6,48	5414	66,16	60,7
1:35:30	45	4306		5381		60,9
1:36:00	45	4309		5312		61,1
1:36:30	45	4311		5414		61,3
1:37:00	45	4312		5603		61,5
1:37:30	45	4314		5376		61,7
1:38:00	45	4315		5334		61,9
1:38:30	45	4316		5413		62,2
1:39:00	45	4317		5491		62,4
1:39:30	45	4319		5353		62,6
1:40:00	45	4321		5349		62,8
1:40:30	45	4323		5347		63,0
1:41:00	45	4325		5458		63,2
1:41:30	45	4328		5441		63,4
1:42:00	45	4330		5368		63,6
1:42:30	45	4332		5344		63,8
1:43:00	45	4334		5676		64,0
1:43:30	45	4335	6,44	5627	67,98	64,3
1:44:00	45	4337		5335		64,5
1:44:30	45	4337	5,75	5365	115,79	64,7
1:45:00	45	4339	9,13	5441	11,84	64,9
1:45:30	45	4342	14,33	5425	0,00	65,1
1:46:00	45	4344		5345		65,3
1:46:30	46	4347		5569		65,5
1:47:00	46	4349	5,43	5471	152,39	65,7
1:47:30	46	4351	6,53	5368	63,78	65,9
1:48:00	46	4352	4,93	5305	239,25	66,1
1:48:30	46	4354	8,08	5354	22,49	66,3
1:49:00	46	4355	6,13	5284	86,13	66,6
1:49:30	46	4357	7,33	5324	36,50	66,8
1:50:00	46	4358	15,84	5389	0,00	67,0
1:50:30	46	4361	7,03	5441	44,74	67,2
1:51:00	46	4363		5383		67,4
1:51:30	46	4366	5,73	5357	118,41	67,6
1:52:00	46	4368	6,33	5362	73,97	67,8
1:52:30	46	4370	9,63	5372	8,78	68,0
1:53:00	46	4372	6,28	5273	76,81	68,2
1:53:30	46	4374		5350		68,4
1:54:00	46	4375		5270		68,7
1:54:30	46	4376		5485		68,9
1:55:00	46	4377		5559		69,1
1:55:30	46	4379		5375		69,3
1:56:00	46	4381		5252		69,5
1:56:30	46	4384		5342		69,7
1:57:00	46	4386	10,56	5346	4,96	69,9
1:57:30	46	4387	8,28	5357	19,85	70,1
1:58:00	46	4389	9,03	5336	12,58	70,3
1:58:30	46	4390		5264		70,5
1:59:00	46	4392		5371		70,7
1:59:30	46	4394		5281		71,0
2:00:00	46	4396		5310		71,2
2:00:30	46	4397		5257		71,4
2:01:00	46	4399	6,93	5639	47,95	71,6
2:01:30	46	4400	9,07	5430	12,28	71,8
2:02:00	46	4402	8,83	5504	14,19	72,0
2:02:30	47	4404	10,18	5565	6,29	72,2
2:03:00	47	4406	6,48	5071	65,86	72,4
2:03:30	47	4409		5291		72,6
2:04:00	47	4411		5257		72,8
2:04:30	47	4412		5323		73,1
2:05:00	47	4414		5380		73,3
2:05:30	47	4415	5,46	5726	148,09	73,5
2:06:00	47	4416	6,96	5253	46,85	73,7
2:06:30	47	4418		5517		73,9
2:07:00	47	4420		5245		74,1
2:07:30	47	4423		5204		74,3
2:08:00	47	4424	12,59	5324	0,97	74,5
2:08:30	47	4426	7,58	5188	30,95	74,7
2:09:00	47	4428	6,08	5311	89,54	74,9
2:09:30	47	4429	5,75	5395	115,67	75,1
2:10:00	47	4430		5488		75,4
2:10:30	47	4431	7,33	5279	36,50	75,6
2:11:00	47	4433	7,10	5282	42,40	75,8
2:11:30	47	4435	12,28	5197	1,37	76,0
2:12:00	47	4438	7,23	5285	39,04	76,2
2:12:30	47	4440	13,08	5149	0,46	76,4
2:13:00	47	4442	7,39	5120	34,92	76,6
2:13:30	47	4445	7,14	5267	41,46	76,8
2:14:00	47	4446		5241		77,0
2:14:30	47	4447		5331		77,2
2:15:00	47	4448		5295		77,5
2:15:30	47	4449		5324		77,7
2:16:00	47	4451		5278		77,9
2:16:30	47	4453	8,87	5227	13,82	78,1
2:17:00	47	4455		5428		78,3
2:17:30	47	4457		5197		78,5
2:18:00	47	4459		5237		78,7
2:18:30	48	4461	6,64	5152	58,66	78,9
2:19:00	48	4462		5332		79,1
2:19:30	48	4464	15,84	5245	0,00	79,3
2:20:00	48	4465	4,80	5261	269,64	79,5
2:20:30	48	4467		5255		79,8
2:21:00	48	4469	7,53	5133	31,98	80,0
2:21:30	48	4471	11,23	5370	3,20	80,2
2:22:00	48	4473	6,18	5152	82,88	80,4
2:22:30	48	4475	7,73	5101	28,09	80,6
2:23:00	48	4477	10,36	5163	5,62	80,8
2:23:30	48	4478	7,28	5629	37,57	81,0
2:24:00	48	4479	7,12	5166	41,84	81,2
2:24:30	48	4481	15,76	5159	0,00	81,4
2:25:00	48	4483	5,77	5168	114,33	81,6
2:25:30	48	4484		5346		81,8
2:26:00	48	4485		5139		82,1
2:26:30	48	4487		5090		82,3
2:27:00	48	4488		5163		82,5
2:27:30	48	4490		5121		82,7
2:28:00	48	4492		5186		82,9
2:28:30	48	4493		5272		83,1
2:29:00	48	4494		5176		83,3
2:29:30	48	4495		5284		83,5
2:30:00	48	4497		5136		83,7
2:30:30	48	4498		5324		83,9
2:31:00	48	4500		5457		84,2
2:31:30	48	4502		5060		84,4
2:32:00	48	4504		5123		84,6
2:32:30	48	4505		5054		84,8
2:33:00	48	4506		5577		85,0
2:33:30	48	4507		5185		85,2
2:34:00	48	4508		5122		85,4
2:34:30	48	4509		5149		85,6
2:35:00	49	4510		5117		85,8
2:35:30	49	4512	12,43	4983	1,17	86,0
2:36:00	49	4514	6,98	5442	46,31	86,2
2:36:30	49	4516		5105		86,5
2:37:00	49	4517		4999		86,7
2:37:30	49	4519		4966		86,9
2:38:00	49	4520		5101		87,1
2:38:30	49	4521	6,48	4970	65,89	87,3
2:39:00	49	4522	6,23	5044	79,78	87,5
2:39:30	49	4524	10,33	5221	5,74	87,7
2:40:00	49	4525	11,19	5138	3,28	87,9
2:40:30	49	4526	8,13	5056	21,79	88,1
2:41:00	49	4527	7,87	5122	25,61	88,3
2:41:30	49	4528		5022		88,6
2:42:00	49	4529		4783		88,8
2:42:30	49	4529	6,46	5050	66,98	89,0
2:43:00	49	4530	5,91	4975	102,36	89,2
2:43:30	49	4532	5,95	4974	98,81	89,4
2:44:00	49	4534	7,38	5008	35,31	89,6
2:44:30	49	4536	7,47	5017	33,17	89,8
2:45:00	49	4537	7,66	4690	29,24	90,0
2:45:30	49	4537	6,83	5143	51,43	90,2
2:46:00	49	4537	8,46	5169	17,73	90,4
2:46:30	49	4537	7,93	5074	24,72	90,6
2:47:00	49	4538	5,63	5066	128,62	90,9
2:47:30	49	4540	4,93	5134	239,25	91,1
2:48:00	49	4541	5,68	4981	123,39	91,3
2:48:30	49	4543	5,88	5013	104,85	91,5
2:49:00	49	4544	6,63	4949	59,31	91,7
2:49:30	49	4546		4951		91,9
2:50:00	49	4547		5028		92,1
2:50:30	50	4548	5,87	4948	105,32	92,3
2:51:00	50	4548	8,13	4868	21,79	92,5
2:51:30	50	4547	13,41	4920	0,17	92,7
2:52:00	50	4547	8,48	4925	17,55	93,0
2:52:30	50	4547	8,65	4820	15,77	93,2
2:53:00	50	4548	6,08	4828	89,54	93,4
2:53:30	50	4549	10,83	4998	4,18	93,6
2:54:00	50	4550		4862		93,8
2:54:30	50	4552		5274		94,0
2:55:00	50	4552		5136		94,2
2:55:30	50	4552		4950		94,4
2:56:00	50	4551		4926		94,6
2:56:30	50	4550		4979		94,8
2:57:00	50	4551	5,90	4828	103,02	95,0
2:57:30	50	4551		4970		95,3
2:58:00	50	4552		4836		95,5
2:58:30	50	4552		4779		95,7
2:59:00	50	4552		4810		95,9
2:59:30	50	4553	7,26	4861	38,17	105,2
3:00:00	50	4552	9,33	4897	10,51	111,9
3:00:30	50	4551	6,83	4825	51,43	98,6
3:01:00	50	4550	13,69	4969	0,00	126,0
3:01:30	50	4549	8,33	4933	19,25	118,8
3:02:00	50	4548		4797		93,6
3:02:30	50	4549		4559		55,3
3:03:00	50	4550		4797		93,7
3:03:30	50	4550		4742		84,2
3:04:00	50	4550	6,13	5152	86,13	165,5
3:04:30	50	4549	8,36	4780	18,85	90,7
3:05:00	50	4546	9,63	5184	8,78	172,9
3:05:30	50	4545	6,03	4908	93,10	113,9
3:06:00	50	4543		4886		109,9
3:06:30	50	4541		5259		191,0
3:07:00	50	4540		5400		228,6
3:07:30	51	4539	5,93	4810	100,75	95,9
3:08:00	51	4538	10,13	4892	6,49	111,0
3:08:30	51	4538	14,10	4942	0,00	120,7
3:09:00	51	4538	8,53	5004	17,02	133,1
3:09:30	51	4538	11,23	4967	3,20	125,7
3:10:00	51	4536	5,43	5462	152,39	246,3
3:10:30	51	4534		4957		123,5
3:11:00	51	4531		5309		203,8
3:11:30	51	4529		5307		203,5
3:12:00	51	4526		5217		180,7
3:12:30	51	4524		5541		270,2
3:13:00	51	4522		5193		175,0
3:13:30	51	4520	7,19	5439	39,92	239,5
3:14:00	51	4518	6,01	5301	94,57	201,9
3:14:30	51	4516	9,11	5311	11,99	204,4
3:15:00	51	4513	6,93	5437	47,95	238,8
3:15:30	51	4510	7,33	5370	36,50	220,2
3:16:00	51	4506	6,73	5359	55,20	217,2
3:16:30	51	4502		5410		231,3
3:17:00	51	4498		5538		269,1
3:17:30	51	4495		5591		285,8
3:18:00	51	4493		5711		326,6
3:18:30	51	4491		5598		288,2
3:19:00	51	4488	9,18	5693	11,49	320,2
3:19:30	51	4485		5784		353,2
3:20:00	51	4481	5,63	5799	128,62	358,8
3:20:30	51	4476	5,78	5774	112,88	349,3
3:21:00	51	4471	5,98	5993	96,41	438,3
3:21:30	51	4466	5,63	6051	128,62	464,3
3:22:00	51	4461		5979		432,2
3:22:30	51	4457		6192		532,8
3:23:00	51	4454	7,25	6266	38,42	572,0
3:23:30	52	4450	8,43	6327	18,10	605,9
3:24:00	52	4446	6,90	6407	48,71	652,8
3:24:30	52	4441	10,28	6480	5,92	698,0
3:25:00	52	4436	11,63	6557	2,39	749,0
3:25:30	52	4429	6,61	6769	59,94	905,3
3:26:00	52	4424	6,33	6678	73,97	834,8
3:26:30	52	4417		6758		896,3
3:27:00	52	4412		6791		922,6
3:27:30	52	4407		6886		1002,6
3:28:00	52	4402	11,30	6920	3,03	1033,5
3:28:30	52	4397	8,00	6962	23,63	1071,6
3:29:00	52	4392		7003		1109,9
3:29:30	52	4386	5,33	7114	166,24	1220,9
3:30:00	52	4379		7161		
3:30:30	52	4372	8,93	7201	13,36	
3:31:00	52	4365	12,75	7240	0,79	
3:31:30	52	4357	8,82	7246	14,25	
3:32:00	52	4350	11,83	7326	2,04	
3:32:30	52	4342	6,13	7374	86,13	
3:33:00	52	4336	7,43	7383	34,16	
3:33:30	52	4330	9,65	7424	8,65	
3:34:00	52	4323	6,53	7446	63,78	
3:34:30	52	4316	0,23	7499	362883249,78	
3:35:00	52	4307	9,39	7562	10,12	
3:35:30	52	4298	6,89	7498	49,25	
3:36:00	52	4288	7,53	7550	31,98	
3:36:30	52	4277	16,18	7562	0,00	
3:37:00	52	4268	7,53	7575	31,98	
3:37:30	52	4258	5,43	7590	152,39	
3:38:00	52	4250	5,03	7607	217,88	
3:38:30	52	4241	7,18	7624	40,38	
3:39:00	53	4232		7645		
3:39:30	53	4223		7653		
3:40:00	53	4212	6,73	7658	55,20	
3:40:30	53	4201	9,63	7679	8,78	
3:41:00	53	4189	6,16	7691	83,95	
3:41:30	53	4178	5,81	7686	110,26	
3:42:00	53	4166		7713		
3:42:30	53	4155		7699		
3:43:00	53	4144		7713		
3:43:30	53	4134	10,76	7703	4,35	
3:44:00	53	4122		7741		
3:44:30	53	4110		7732		
3:45:00	53	4098	5,13	7733	198,76	
3:45:30	53	4084	8,23	7730	20,48	
3:46:00	53	4069	12,65	7725	0,91	
3:46:30	53	4055	9,53	7729	9,32	
3:47:00	53	4041		7732		
3:47:30	53	4027		7746		
3:48:00	53	4015		7740		
3:48:30	53	4003	7,24	7749	38,60	
3:49:00	53	3989		7762		
3:49:30	53	3975		7751		
3:50:00	53	3960		7761		
3:50:30	53	3944	7,70	7747	28,49	
3:51:00	53	3928	8,21	7731	20,66	
3:51:30	53	3911	7,28	7739	37,75	
3:52:00	53	3894	7,93	7743	24,72	
3:52:30	53	3878	6,53	7727	63,78	
3:53:00	53	3863		7738		
3:53:30	53	3848		7731		
3:54:00	53	3832		7725		
3:54:30	53	3816	8,23	7723	20,48	
3:55:00	53	3799	10,73	7761	4,46	
3:55:30	54	3781	5,53	7714	139,90	
3:56:00	54	3762		7721		
3:56:30	54	3743		7714		
3:57:00	54	3724		7694		
3:57:30	54	3705		7711		
3:58:00	54	3687	8,03	7714	23,20	
3:58:30	54	3670	13,27	7681	0,29	
3:59:00	54	3652		7682		
3:59:30	54	3633		7663		
4:00:00	54	3613		7678		
4:00:30	54	3593		7666		
4:01:00	54	3572	5,35	7666	163,35	
4:01:30	54	3550	8,77	7630	14,71	
4:02:00	54	3528	8,79	7655	14,53	
4:02:30	54	3507	9,03	7658	12,58	
4:03:00	54	3487		7633		
4:03:30	54	3466	7,45	7627	33,50	
4:04:00	54	3445	6,63	7620	59,31	
4:04:30	54	3425		7614		
4:05:00	54	3404		7604		
4:05:30	54	3381	6,15	7597	84,38	
4:06:00	54	3358	9,33	7592	10,51	
4:06:30	54	3335	5,68	7579	123,39	
4:07:00	54	3312	9,28	7553	10,82	
4:07:30	54	3288	7,23	7559	39,04	
4:08:00	54	3265	9,33	7520	10,51	
4:08:30	54	3242	6,43	7534	68,65	
4:09:00	54	3219	6,35	7482	72,75	
4:09:30	54	3197	9,03	7507	12,58	
4:10:00	54	3174	5,93	7512	100,75	
4:10:30	54	3150	8,03	7486	23,20	
4:11:00	54	3126		7495		
4:11:30	54	3100		7475		
4:12:00	55	3075		7490		
4:12:30	55	3050	6,59	7467	60,76	
4:13:00	55	3026	14,08	7453	0,00	
4:13:30	55	3002	8,53	7493	17,02	
4:14:00	55	2977	5,93	7414	100,75	
4:14:30	55	3632	14,99	7434	0,00	
4:15:00	55	3598	14,95	7360	0,00	
4:15:30	55	3569		7382		
4:16:00	55	3540		7450		
4:16:30	55	3511		7363		
4:17:00	55	3482		7401		
4:17:30	55	3454		7358		
4:18:00	55	3427	7,63	7362	29,96	
4:18:30	55	3400	7,38	7353	35,31	
4:19:00	55	3372	6,43	7338	68,65	
4:19:30	55	3344		7337		
4:20:00	55	3315		7334		
4:20:30	55	3286		7336		
4:21:00	55	3257		7310		
4:21:30	55	3227		7305		
4:22:00	55	3198		7287		
4:22:30	55	3170		7295		
4:23:00	55	3141		7291		
4:23:30	55	3112	7,34	7293	36,20	
4:24:00	55	3083		7236		
4:24:30	55	3053		7275		
4:25:00	55	3025		7286		
4:25:30	55	2996	7,65	7259	29,45	
4:26:00	55	2967		7248		
4:26:30	55	2937	6,96	7367	46,75	
4:27:00	55	2907	7,53	7225	31,98	
4:27:30	55	2877	8,49	7270	17,37	
4:28:00	55	2847	8,13	7234	21,79	
4:28:30	56	2818	11,53	7218	2,58	
4:29:00	56	2789	11,23	7222	3,20	
4:29:30	56	3446	6,03	7099	93,10	
4:30:00	56	3411	8,11	7159	21,99	
4:30:30	56	3377		7109		
4:31:00	56	3344		7183		
4:31:30	56	3310	5,64	7181	127,44	
4:32:00	56	3276	7,23	7191	39,04	
4:32:30	56	3242	13,73	7149	0,00	
4:33:00	56	3209	8,13	7174	21,79	
4:33:30	56	3176	8,01	7210	23,37	
4:34:00	56	3143		7175		
4:34:30	56	3110		7178		
4:35:00	56	3077		7178		
4:35:30	56	3045		7171		
4:36:00	56	3013		7174		
4:36:30	56	2982	6,53	7155	63,78	
4:37:00	56	2950		7164		
4:37:30	56	2917		7163		
4:38:00	56	2883		7195		
4:38:30	56	2848		7130		
4:39:00	56	2813		7158		
4:39:30	56	2777	7,33	7155	36,50	
4:40:00	56	3447	6,23	7149	79,78	
4:40:30	56	3393	13,14	7108	0,41	
4:41:00	56	3351	6,16	7134	83,95	
4:41:30	56	3310	10,88	7120	4,05	
4:42:00	56	3270		7111		
4:42:30	56	3230		7130		
4:43:00	56	3192		7118		
4:43:30	56	3155	8,26	7126	20,06	
4:44:00	56	3120	12,64	7147	0,92	
4:44:30	56	3085	5,03	7050	217,88	
4:45:00	56	3050	7,33	7120	36,50	
4:45:30	56	3014	6,53	7108	63,78	
4:46:00	56	2978	11,33	7133	2,98	
4:46:30	56	2942	9,65	7122	8,67	
4:47:00	56	2905	5,48	7087	145,99	
4:47:30	56	2868	7,09	7120	42,93	
4:48:00	56	2831	6,58	7126	61,50	
4:48:30	56	2796		7103		
4:49:00	56	2761	6,28	7152	76,81	
4:49:30	56	3450		7098		
4:50:00	56	3386	6,13	7054	86,13	
4:50:30	56	3347		7085		
4:51:00	56	3312		7098		
4:51:30	56	3282		7063		
4:52:00	56	3255	6,39	7081	70,37	
4:52:30	56	3228	6,03	7071	93,10	
4:53:00	56	3200	8,23	7083	20,48	
4:53:30	56	3171	9,13	7077	11,84	
4:54:00	56	3141	9,78	7015	8,02	
4:54:30	56	3111		7076		
4:55:00	56	3079	12,07	7065	1,65	
4:55:30	56	3046	7,13	7089	41,77	
4:56:00	56	3014		7163		
4:56:30	56	2980		7079		
4:57:00	56	2946		7087		
4:57:30	56	2911	7,03	7082	44,74	
4:58:00	56	2876	12,08	7076	1,64	
4:58:30	56	2841		7076		
4:59:00	56	2806		7083		
4:59:30	56	2770	6,86	7078	50,24	
5:00:00	56	3471		7056		
5:00:30	56	3399		7042		
5:01:00	56	3357		7010		
5:01:30	56	3318	7,03	7050	44,45	
5:02:00	56	3279		7053		
5:02:30	56	3240	5,73	7049	118,41	
5:03:00	56	3202	7,53	6995	31,98	
5:03:30	56	3166	4,53	7057	354,63	
5:04:00	56	3131		7065		
5:04:30	56	3097		7077		
5:05:00	56	3064	7,73	7062	28,09	
5:05:30	56	3031		7062		
5:06:00	56	2998	6,01	7076	94,23	
5:06:30	56	2966		7070		
5:07:00	56	2933		7064		
5:07:30	56	2899		7075		
5:08:00	56	2866	7,63	7068	29,96	
5:08:30	56	2832	8,73	7070	15,07	
5:09:00	56	2800	8,18	7071	21,12	
5:09:30	56	2769	6,73	7063	55,20	
5:10:00	56	2738	5,73	7091	118,41	
5:10:30	56	3421	5,73	6999	117,49	
5:11:00	56	3381		7035		
5:11:30	56	3348		7033		
5:12:00	56	3315		7061		
5:12:30	56	3283	11,49	7050	2,64	
5:13:00	56	3251	7,19	7057	39,92	
5:13:30	56	3221		7070		
5:14:00	56	3191		7066		
5:14:30	56	3161		7082		
5:15:00	56	3132	6,81	7169	51,85	
5:15:30	56	3103	6,83	7139	51,43	
5:16:00	56	3075	5,23	7097	181,63	
5:16:30	56	3046		7108		
5:17:00	56	3016	7,84	7094	26,06	
5:17:30	56	2988	6,03	7096	93,10	
5:18:00	56	2960	6,38	7091	71,25	
5:18:30	56	2932	11,31	7208	3,02	
5:19:00	56	2905	6,93	7104	47,95	
5:19:30	56	2879	6,83	7086	51,43	
5:20:00	56	2853	8,03	7033	23,20	
5:20:30	56	2827	8,51	7147	17,23	
5:21:00	56	2800	5,48	7119	145,99	
5:21:30	56	3594	5,42	7125	153,59	
5:22:00	56	3466	7,93	7030	24,72	
5:22:30	56	3427		7058		
5:23:00	56	3396		7073		
5:23:30	56	3366	5,86	7019	106,26	
5:24:00	56	3338	11,08	7086	3,54	
5:24:30	56	3312	5,83	7107	109,15	
5:25:00	56	3287	5,53	7031	139,90	
5:25:30	56	3262		7111		
5:26:00	56	3238		7113		
5:26:30	56	3213		7119		
5:27:00	56	3188	5,32	7114	166,39	
5:27:30	56	3162	6,53	7133	63,78	
5:28:00	56	3136		7179		
5:28:30	56	3111	6,39	7161	70,32	
5:29:00	56	3087		7130		
5:29:30	56	3063		7139		
5:30:00	56	3039		7176		
5:30:30	56	3016	7,56	7158	31,29	
5:31:00	56	2992	5,53	7145	139,90	
5:31:30	56	2968	7,73	7148	28,09	
5:32:00	56	2944	10,86	7140	4,10	
5:32:30	56	2921	10,86	7161	4,10	
5:33:00	56	2898		7152		
5:33:30	56	2875		7155		
5:34:00	56	2852		7165		
5:34:30	56	3656	10,73	7231	4,44	
5:35:00	56	3536	10,81	7046	4,22	
5:35:30	56	3499		7119		
5:36:00	56	3473		7140		
5:36:30	56	3453		7143		
5:37:00	56	3437		7165		
5:37:30	56	3422		7149		
5:38:00	56	3406	10,71	7141	4,50	
5:38:30	56	3389		7151		
5:39:00	56	3370		7184		
5:39:30	56	3351		7174		
5:40:00	56	3331	7,23	7178	39,04	
5:40:30	56	3310	6,85	7186	50,71	
5:41:00	56	3289	6,97	7192	46,49	
5:41:30	56	3267	6,87	7181	49,93	
5:42:00	56	3244	4,68	7172	304,81	
5:42:30	56	3221	7,96	7200	24,20	
5:43:00	56	3198		7284		
5:43:30	56	3174		7232		
5:44:00	56	3150	8,69	7247	15,38	
5:44:30	56	3126	5,71	7213	119,67	
5:45:00	56	3101		7205		
5:45:30	56	3077		7222		
5:46:00	56	3052		7185		
5:46:30	56	3027		7228		
5:47:00	56	3002		7207		
5:47:30	56	2978	7,03	7236	44,74	
5:48:00	56	2957	10,52	7235	5,08	
5:48:30	56	2936	7,75	7253	27,64	
5:49:00	56	2916		7239		
5:49:30	56	2897		7228		
5:50:00	56	2877	6,33	7291	73,97	
5:50:30	56	3621	9,16	7137	11,61	
5:51:00	56	3564		7208		
5:51:30	56	3533		7261		
5:52:00	56	3510		7236		
5:52:30	56	3492		7236		
5:53:00	56	3477		7278		
5:53:30	56	3465		7266		
5:54:00	56	3453		7255		
5:54:30	56	3440		7280		
5:55:00	56	3425	6,83	7263	51,43	
5:55:30	56	3410	9,63	7245	8,78	
5:56:00	56	3394		7264		
5:56:30	56	3376		7276		
5:57:00	56	3359		7283		
5:57:30	56	3339	9,18	7272	11,49	
5:58:00	56	3320		7284		
5:58:30	56	3300		7286		
5:59:00	56	3280		7285		
5:59:30	56	3260		7264		
6:00:00	56	3238		7299		
6:00:30	56	3217		7326		
6:01:00	56	3196		7306		
6:01:30	56	3174	10,23	7305	6,09	
6:02:00	56	3152	6,03	7301	93,10	
6:02:30	56	3130	5,63	7322	128,62	
6:03:00	56	3108		7298		
6:03:30	56	3088		7299		
6:04:00	56	3069		7318		
6:04:30	56	3051	10,26	7335	5,98	
6:05:00	56	3033	6,00	7399	94,94	
6:05:30	56	3016		7322		
6:06:00	56	2998		7320		
6:06:30	56	2980		7323		
6:07:00	56	2961		7329		
6:07:30	56	2943		7325		
6:08:00	56	2924		7329		
6:08:30	56	2908		7348		
6:09:00	56	2891		7320		
6:09:30	56	2874		7343		
6:10:00	56	2858		7350		
6:10:30	56	2841		7348		
6:11:00	56	2825		7348		
6:11:30	56	2809		7344		
6:12:00	56	2793		7328		
6:12:30	56	2777	10,13	7394	6,47	
6:13:00	56	2761		7365		
6:13:30	56	2746	8,03	7346	23,20	
6:14:00	56	3508		7309		
6:14:30	56	3459		7333		
6:15:00	56	3431	6,03	7383	93,10	
6:15:30	56	3410	9,40	7355	10,04	
6:16:00	56	3392	10,02	7361	6,90	
6:16:30	56	3375		7368		
6:17:00	56	3359		7375		
6:17:30	56	3345	10,01	7358	6,96	
6:18:00	56	3332	10,02	7361	6,90	
6:18:30	56	3318		7374		
6:19:00	56	3304		7377		
6:19:30	56	3288	9,99	7374	7,04	
6:20:00	56	3273	6,33	7383	73,97	
6:20:30	56	3257	10,00	7330	7,01	
6:21:00	56	3241	8,63	7375	16,01	
6:21:30	56	3226	5,68	7405	123,39	
6:22:00	56	3211	8,63	7390	16,01	
6:22:30	56	3197	7,28	7388	37,75	
6:23:00	56	3184	7,03	7375	44,74	
6:23:30	56	3170	7,63	7396	29,96	
6:24:00	56	3157		7415		
6:24:30	56	3143		7391		
6:25:00	56	3130	9,95	7397	7,24	
6:25:30	56	3115		7372		
6:26:00	56	3100		7400		
6:26:30	56	3086		7410		
6:27:00	56	3073	9,91	7401	7,41	
6:27:30	56	3060	8,03	7405	23,20	
6:28:00	56	3048	7,33	7435	36,50	
6:28:30	56	3036	5,93	7409	100,75	
6:29:00	56	3023	9,92	7382	7,35	
6:29:30	56	3011	9,92	7418	7,36	
6:30:00	56	2998	7,10	7431	42,49	
6:30:30	56	2985	6,19	7486	82,25	
6:31:00	56	2971	5,35	7440	163,35	
6:31:30	56	2958	7,99	7424	23,70	
6:32:00	56	2945	9,88	7433	7,53	
6:32:30	56	2932	9,85	7434	7,68	
6:33:00	56	2920	8,53	7402	17,02	
6:33:30	56	2908	7,33	7410	36,50	
6:34:00	56	2896		7400		
6:34:30	56	2884		7400		
6:35:00	56	2872		7431		
6:35:30	56	2860		7436		
6:36:00	56	2848		7431		
6:36:30	56	2835		7437		
6:37:00	56	3756		7434		
6:37:30	56	3590	7,43	7435	34,16	
6:38:00	56	3547		7435		
6:38:30	56	3524	9,76	7441	8,07	
6:39:00	56	3510		7450		
6:39:30	56	3501		7440		
6:40:00	56	3495	5,09	7508	204,89	
6:40:30	56	3489	7,43	7451	34,16	
6:41:00	56	3481	9,77	7467	8,04	
6:41:30	56	3473	6,03	7451	93,10	
6:42:00	56	3463	7,13	7452	41,77	
6:42:30	56	3453	8,37	7491	18,70	
6:43:00	56	3442	5,46	7451	148,09	
6:43:30	56	3430	4,73	7476	290,12	
6:44:00	56	3417		7462		
6:44:30	56	3404		7463		
6:45:00	56	3390		7466		
6:45:30	56	3376		7486		
6:46:00	56	3362	8,61	7449	16,17	
6:46:30	56	3346	6,93	7479	47,95	
6:47:00	56	3330	9,72	7477	8,32	
6:47:30	56	3314	9,71	7506	8,33	
6:48:00	56	3297	6,18	7469	82,88	
6:48:30	56	3281	6,83	7470	51,43	
6:49:00	56	3265	7,78	7470	27,20	
6:49:30	56	3250	5,23	7482	181,63	
6:50:00	56	3238	8,53	7501	17,02	
6:50:30	56	3227		7474		
6:51:00	56	3216		7477		
6:51:30	56	3206	9,63	7477	8,73	
6:52:00	56	3195	9,68	7453	8,50	
6:52:30	56	3182	6,03	7491	93,10	
6:53:00	56	3169	9,39	7483	10,09	
6:53:30	56	3156	7,77	7489	27,37	
6:54:00	56	3143	5,63	7503	128,62	
6:54:30	56	3129		7480		
6:55:00	56	3116		7486		
6:55:30	56	3103	3,86	7505	741,94	
6:56:00	56	3090	6,78	7490	53,28	
6:56:30	56	3079	9,64	7506	8,68	
6:57:00	56	3068	5,83	7490	109,15	
6:57:30	56	3057	8,83	7499	14,19	
6:58:00	56	3046	9,55	7482	9,16	
6:58:30	56	3036	6,83	7510	51,43	
6:59:00	56	3025		7508		
6:59:30	56	3013		7489		
7:00:00	56	3002		7497		
7:00:30	56	2990		7495		
7:01:00	56	2979		7496		
7:01:30	56	2968		7503		
7:02:00	56	2957	7,53	7508	31,98	
7:02:30	56	2947	7,28	7524	37,75	
7:03:00	56	2937	7,11	7512	42,35	
7:03:30	56	2926	6,07	7514	90,24	
7:04:00	56	2915	6,52	7520	63,99	
7:04:30	56	2905		7513		
7:05:00	56	2894		7510		
7:05:30	56	2883	5,73	7530	118,41	
7:06:00	56	2873	5,96	7520	98,12	
7:06:30	56	2863	5,33	7518	166,24	
7:07:00	56	2853		7516		
7:07:30	56	2842	8,03	7560	23,20	
7:08:00	56	2833	7,76	7521	27,49	
7:08:30	56	2824	4,73	7527	290,12	
7:09:00	56	2813	6,78	7502	53,28	
7:09:30	56	2804	7,58	7594	30,78	
7:10:00	56	2794	5,43	7534	152,39	
7:10:30	56	2784	8,18	7552	21,12	
7:11:00	56	3602	5,53	7453	139,90	
7:11:30	56	3540		7512		
7:12:00	56	3510		7519		
7:12:30	56	3493		7609		
7:13:00	56	3485		7527		
7:13:30	56	3480		7528		
7:14:00	56	3476	7,20	7526	39,63	
7:14:30	56	3471	9,53	7520	9,27	
7:15:00	56	3465	8,13	7539	21,79	
7:15:30	56	3458	5,73	7546	118,41	
7:16:00	56	3449	9,53	7560	9,32	
7:16:30	56	3440		7515		
7:17:00	56	3431		7529		
7:17:30	56	3420		7552		
7:18:00	56	3409		7534		
7:18:30	56	3398		7551		
7:19:00	56	3386	9,50	7527	9,45	
7:19:30	56	3373	9,48	7546	9,55	
7:20:00	56	3360		7547		
7:20:30	56	3346		7540		
7:21:00	56	3332		7558		
7:21:30	56	3317	9,48	7537	9,56	
7:22:00	56	3302	9,48	7558	9,56	
7:22:30	56	3288		7549		
7:23:00	56	3276		7547		
7:23:30	56	3264	6,99	7569	45,91	
7:24:00	56	3253	7,07	7557	43,31	
7:24:30	56	3243	6,80	7597	52,49	
7:25:00	56	3233		7540		
7:25:30	56	3221	7,18	7545	40,38	
7:26:00	56	3210		7571		
7:26:30	56	3199	6,93	7559	47,67	
7:27:00	56	3187	7,51	7629	32,31	
7:27:30	56	3175		7562		
7:28:00	56	3163		7605		
7:28:30	56	3153		7567		
7:29:00	56	3144		7560		
7:29:30	56	3134		7576		
7:30:00	56	3125		7558		
7:30:30	56	3115		7551		
7:31:00	56	3104		7572		
7:31:30	56	3093	9,38	7605	10,15	
7:32:00	56	3082		7577		
7:32:30	56	3072		7595		
7:33:00	56	3062		7569		
7:33:30	56	3054		7556		
7:34:00	56	3045		7582		
7:34:30	56	3036		7569		
7:35:00	56	3027		7592		
7:35:30	56	3016		7582		
7:36:00	56	3006		7585		
7:36:30	56	2997		7565		
7:37:00	56	2987		7611		
7:37:30	56	2978		7591		
7:38:00	56	2970	6,79	7586	52,65	
7:38:30	56	2961	7,53	7610	31,98	
7:39:00	56	2952	7,71	7651	28,29	
7:39:30	56	2943	7,33	7596	36,50	
7:40:00	56	2934	7,48	7632	33,05	
7:40:30	56	2925		7616		
7:41:00	56	2916	9,36	7592	10,30	
7:41:30	56	2907		7607		
7:42:00	56	2899	8,82	7594	14,25	
7:42:30	56	2889		7614		
7:43:00	56	2881	9,38	7605	10,18	
7:43:30	56	2873	7,68	7607	29,01	
7:44:00	56	2865		7607		
7:44:30	56	2856		7619		
7:45:00	56	2848	9,35	7620	10,37	
7:45:30	56	2840		7572		
7:46:00	56	2831	8,97	7605	13,02	
7:46:30	56	2823		7614		
7:47:00	56	2814		7642		
7:47:30	56	2805	6,69	7613	56,65	
7:48:00	56	2797		7614		
7:48:30	56	2789		7619		
7:49:00	56	2781	9,34	7632	10,43	
7:49:30	56	2772		7614		
7:50:00	56	2764	6,10	7583	87,85	
7:50:30	56	3605	6,29	7618	75,84	
7:51:00	56	3538	9,26	7591	10,94	
7:51:30	56	3505		7615		
7:52:00	56	3487		7585		
7:52:30	56	3477	6,23	7584	79,78	
7:53:00	56	3472	9,32	7609	10,55	
7:53:30	56	3467		7594		
7:54:00	56	3461	9,30	7593	10,66	
7:54:30	56	3455		7578		
7:55:00	56	3449		7586		
7:55:30	56	3441		7601		
7:56:00	56	3432	9,31	7592	10,61	
7:56:30	56	3423		7603		
7:57:00	56	3414	7,73	7631	28,09	
7:57:30	56	3403	9,29	7608	10,74	
7:58:00	56	3392		7646		
7:58:30	56	3381	9,28	7608	10,79	
7:59:00	56	3369	7,98	7612	23,95	
7:59:30	56	3359		7619		
8:00:00	56	3350		7610		
8:00:30	56	3342		7605		
8:01:00	56	3336		7596		
8:01:30	56	3329	9,25	7602	10,97	
8:02:00	56	3323	9,25	7613	10,96	
8:02:30	56	3316		7622		
8:03:00	56	3308	9,24	7622	11,03	
8:03:30	56	3299	6,53	7623	63,78	
8:04:00	56	3290	9,24	7625	11,03	
8:04:30	56	3280	7,13	7627	41,77	
8:05:00	56	3270	7,50	7623	32,45	
8:05:30	56	3260		7632		
8:06:00	56	3248		7621		
8:06:30	56	3236		7705		
8:07:00	56	3228		7636		
8:07:30	56	3219		7628		
8:08:00	56	3209		7593		
8:08:30	56	3201	5,83	7635	109,15	
8:09:00	56	3191	5,74	7665	117,34	
8:09:30	56	3182		7640		
8:10:00	56	3172		7648		
8:10:30	56	3162	6,00	7645	95,01	
8:11:00	56	3153	6,33	7651	73,97	
8:11:30	56	3143		7644		
8:12:00	56	3135		7650		
8:12:30	56	3126		7662		
8:13:00	56	3118		7657		
8:13:30	56	3109		7648		
8:14:00	56	3100		7653		
8:14:30	56	3092		7682		
8:15:00	56	3084		7666		
8:15:30	56	3076		7645		
8:16:00	56	3068		7651		
8:16:30	56	3060		7658		
8:17:00	56	3051	9,19	7706	11,39	
8:17:30	56	3042	5,43	7702	152,39	
8:18:00	56	3034	5,88	7661	104,85	
8:18:30	56	3026		7684		
8:19:00	56	3019	9,19	7670	11,37	
8:19:30	56	3011	9,19	7662	11,39	
8:20:00	56	3004		7668		
8:20:30	56	2996	5,68	7638	123,39	
8:21:00	56	2988	9,19	7676	11,39	
8:21:30	56	2981	6,13	7672	86,13	
8:22:00	56	2972	9,19	7706	11,41	
8:22:30	56	2964	9,17	7658	11,51	
8:23:00	56	2957	9,18	7665	11,46	
8:23:30	56	2949	7,30	7673	37,12	
8:24:00	56	2941	6,53	7679	63,78	
8:24:30	56	2934	9,16	7674	11,62	
8:25:00	56	2927		7690		
8:25:30	56	2920		7673		
8:26:00	56	2912	9,15	7661	11,66	
8:26:30	56	2905	5,33	7674	166,24	
8:27:00	56	2897	9,13	7678	11,84	
8:27:30	56	2889		7695		
8:28:00	56	2882		7663		
8:28:30	56	2875		7675		
8:29:00	56	2868		7681		
8:29:30	56	2861	9,13	7651	11,78	
8:30:00	56	2854	9,14	7695	11,76	
8:30:30	56	2847		7681		
8:31:00	56	2840	6,63	7682	59,31	
8:31:30	56	2832	6,12	7680	86,70	
8:32:00	56	2825	8,28	7720	19,76	
8:32:30	56	2817		7679		
8:33:00	56	2810		7692		
8:33:30	56	2803	9,18	7687	11,47	
8:34:00	56	2796	9,16	7688	11,57	
8:34:30	56	2789	5,43	7688	152,39	
8:35:00	56	2783	9,15	7690	11,69	
8:35:30	56	2776	5,43	7703	152,39	
8:36:00	56	2771		7714		
8:36:30	56	2765		7691		
8:37:00	56	3620	9,12	7680	11,85	
8:37:30	56	3554	8,97	7676	13,00	
8:38:00	56	3524	7,63	7649	29,96	
8:38:30	56	3507	9,10	7650	12,00	
8:39:00	56	3494	6,03	7664	93,10	
8:39:30	56	3482	9,09	7624	12,11	
8:40:00	56	3471		7609		
8:40:30	56	3461		7669		
8:41:00	56	3453		7671		
8:41:30	56	3445	6,43	7664	68,65	
8:42:00	56	3439		7666		
8:42:30	56	3434		7691		
8:43:00	56	3428		7648		
8:43:30	56	3423	6,19	7675	81,83	
8:44:00	56	3415		7661		
8:44:30	56	3408		7679		
8:45:00	56	3399		7676		
8:45:30	56	3391	9,06	7647	12,30	
8:46:00	56	3382	9,06	7686	12,30	
8:46:30	56	3374	9,10	7682	12,04	
8:47:00	56	3367	9,07	7687	12,23	
8:47:30	56	3361	6,83	7652	51,43	
8:48:00	56	3354		7674		
8:48:30	56	3349	9,06	7684	12,32	
8:49:00	56	3343		7675		
8:49:30	56	3336		7675		
8:50:00	56	3329		7689		
8:50:30	56	3322		7688		
8:51:00	56	3313	6,99	7704	45,78	
8:51:30	56	3305		7690		
8:52:00	56	3297	9,04	7697	12,44	
8:52:30	56	3290		7693		
8:53:00	56	3283	9,02	7683	12,61	
8:53:30	56	3275	7,13	7693	41,77	
8:54:00	56	3271		7703		
8:54:30	56	3262		7698		
8:55:00	56	3254	6,37	7722	71,78	
8:55:30	56	3247	9,04	7698	12,47	
8:56:00	56	3239		7712		
8:56:30	56	3232		7690		
8:57:00	56	3225		7703		
8:57:30	56	3217	9,02	7697	12,59	
8:58:00	56	3210	6,13	7696	86,13	
8:58:30	56	3203		7708		
8:59:00	56	3197	6,34	7697	73,05	
8:59:30	56	3190	9,03	7689	12,56	
9:00:00	56	3184		7711		
9:00:30	56	3177		7705		
9:01:00	56	3170		7716		
9:01:30	56	3164		7722		
9:02:00	56	3155	9,03	7713	12,51	
9:02:30	56	3147		7691		
9:03:00	56	3140	6,74	7714	54,74	
9:03:30	56	3134	9,03	7726	12,57	
9:04:00	56	3127		7712		
9:04:30	56	3120		7688		
9:05:00	56	3114		7715		
9:05:30	56	3106		7715		
9:06:00	56	3099		7723		
9:06:30	56	3091	9,00	7716	12,73	
9:07:00	56	3085		7701		
9:07:30	56	3080	9,00	7719	12,81	
9:08:00	56	3075	8,33	7717	19,25	
9:08:30	56	3069		7709		
9:09:00	56	3063		7709		
9:09:30	56	3057	6,91	7730	48,51	
9:10:00	56	3049		7725		
9:10:30	56	3041		7773		
9:11:00	56	3032		7797		
9:11:30	56	3025		7731		
9:12:00	56	3018		7718		
9:12:30	56	3012		7718		
9:13:00	56	3006	8,98	7732	12,93	
9:13:30	56	3000		7731		
9:14:00	56	2994		7738		
9:14:30	56	2989		7720		
9:15:00	56	2982		7752		
9:15:30	56	2976	6,83	7731	51,43	
9:16:00	56	2969		7729		
9:16:30	56	2961	8,28	7742	19,85	
9:17:00	56	2954	8,96	7728	13,04	
9:17:30	56	2947	7,43	7725	34,16	
9:18:00	56	2940	6,78	7739	53,01	
9:18:30	56	2933	6,13	7728	86,13	
9:19:00	56	2927		7732		
9:19:30	56	2920		7735		
9:20:00	56	2913	6,76	7740	53,91	
9:20:30	56	2907		7744		
9:21:00	56	2901	8,95	7816	13,19	
9:21:30	56	2896	8,96	7741	13,11	
9:22:00	56	2892	3,73	7752	872,92	
9:22:30	56	2887	8,20	7776	20,80	
9:23:00	56	2881	8,99	7729	12,85	
9:23:30	56	2875	6,83	7739	51,43	
9:24:00	56	2868	5,80	7741	111,09	
9:24:30	56	2860		7744		
9:25:00	56	2852	9,00	7746	12,78	
9:25:30	56	2846		7768		
9:26:00	56	2840	6,41	7740	69,51	
9:26:30	56	2835	5,73	7753	118,41	
9:27:00	56	2831	5,94	7739	99,86	
9:27:30	56	2826	6,13	7733	86,13	
9:28:00	56	2821	7,03	7750	44,74	
9:28:30	56	2814	6,91	7752	48,32	
9:29:00	56	2807	6,23	7755	79,78	
9:29:30	56	2800		7740		
9:30:00	56	2792		7745		
9:30:30	56	2784	8,12	7736	21,93	
9:31:00	56	2778	7,73	7807	28,09	
9:31:30	56	2773	7,37	7736	35,44	
9:32:00	56	3630	8,92	7751	13,37	
9:32:30	56	3570	8,92	7732	13,36	
9:33:00	56	3542	8,93	7716	13,34	
9:33:30	56	3525		7724		
9:34:00	56	3513	6,48	7732	65,80	
9:34:30	56	3502	8,91	7728	13,50	
9:35:00	56	3492	7,88	7709	25,51	
9:35:30	56	3483		7762		
9:36:00	56	3474	7,24	7725	38,60	
9:36:30	56	3467		7722		
9:37:00	56	3461		7730		
9:37:30	56	3457		7728		
9:38:00	56	3452	6,43	7715	68,65	
9:38:30	56	3447		7737		
9:39:00	56	3442		7726		
9:39:30	56	3436	8,90	7736	13,59	
9:40:00	56	3430	8,90	7739	13,56	
9:40:30	56	3422	8,65	7731	15,79	
9:41:00	56	3414	6,33	7739	73,97	
9:41:30	56	3407	6,60	7728	60,27	
9:42:00	56	3400		7750		
9:42:30	56	3394	6,76	7733	53,91	
9:43:00	56	3390		7737		
9:43:30	56	3386		7744		
9:44:00	56	3382		7734		
9:44:30	56	3378		7679		
9:45:00	56	3374	8,87	7700	13,83	
9:45:30	56	3368	8,86	7745	13,88	
9:46:00	56	3362		7742		
9:46:30	56	3355	8,87	7737	13,79	
9:47:00	56	3348		7736		
9:47:30	56	3340	8,87	7754	13,82	
9:48:00	56	3333	8,86	7728	13,88	
9:48:30	56	3326	8,08	7752	22,49	
9:49:00	56	3322		7731		
9:49:30	56	3316		7760		
9:50:00	56	3311	8,86	7767	13,91	
9:50:30	56	3306	8,84	7747	14,10	
9:51:00	56	3300	8,03	7747	23,20	
9:51:30	56	3294		7754		
9:52:00	56	3288	6,76	7756	53,91	
9:52:30	56	3280	5,68	7745	123,39	
9:53:00	56	3272		7759		
9:53:30	56	3265	8,83	7753	14,12	
9:54:00	56	3257	7,19	7754	39,92	
9:54:30	56	3252	7,07	7752	43,52	
9:55:00	56	3246		7756		
9:55:30	56	3242		7756		
9:56:00	56	3238		7754		
9:56:30	56	3233	6,06	7759	90,71	
9:57:00	56	3228	8,82	7796	14,22	
9:57:30	56	3222	8,83	7759	14,15	
9:58:00	56	3215	8,83	7760	14,11	
9:58:30	56	3208		7767		
9:59:00	56	3200		7761		
9:59:30	56	3192	5,43	7757	152,39	
10:00:00	56	3185	6,33	7763	73,97	
10:00:30	56	3179	7,43	7740	34,16	
10:01:00	56	3175	7,55	7763	31,39	
10:01:30	56	3171	5,93	7754	100,75	
10:02:00	56	3167	6,18	7764	82,65	
10:02:30	56	3162	7,78	7775	27,20	
10:03:00	56	3157	5,99	7751	96,07	
10:03:30	56	3151		7758		
10:04:00	56	3144	7,73	7768	28,09	
10:04:30	56	3137	6,23	7766	79,78	
10:05:00	56	3129	8,13	7764	21,79	
10:05:30	56	3121		7774		
10:06:00	56	3115	7,48	7763	33,00	
10:06:30	56	3110	5,43	7770	152,39	
10:07:00	56	3105	6,03	7773	93,10	
10:07:30	56	3099	8,19	7800	20,90	
10:08:00	56	3094	6,93	7772	47,95	
10:08:30	56	3087	6,16	7772	83,95	
10:09:00	56	3082	6,23	7769	79,78	
10:09:30	56	3078	8,80	7795	14,37	
10:10:00	56	3074	6,03	7764	93,10	
10:10:30	56	3070	8,81	7769	14,36	
10:11:00	56	3065	8,80	7765	14,40	
10:11:30	56	3060	6,93	7780	47,95	
10:12:00	56	3053	7,08	7772	43,23	
10:12:30	56	3046	7,05	7814	43,95	
10:13:00	56	3039	7,33	7783	36,50	
10:13:30	56	3033	5,77	7786	114,60	
10:14:00	56	3028	5,63	7775	128,62	
10:14:30	56	3023	6,58	7791	61,50	
10:15:00	56	3019	6,47	7765	66,38	
10:15:30	56	3015	6,33	7775	73,97	
10:16:00	56	3009	1,53	7818	53740,90	
10:16:30	56	3004	8,78	7791	14,55	
10:17:00	56	2997	8,77	7816	14,64	
10:17:30	56	2991	5,98	7796	96,83	
10:18:00	56	2984	8,76	7790	14,73	
10:18:30	56	2979		7786		
10:19:00	56	2973		7797		
10:19:30	56	2969		7784		
10:20:00	56	2964		7776		
10:20:30	56	2960	8,71	7777	15,20	
10:21:00	56	2956		7777		
10:21:30	56	2951	5,93	7789	100,75	
10:22:00	56	2945		7787		
10:22:30	56	2939	8,78	7788	14,62	
10:23:00	56	2932	5,83	7777	109,15	
10:23:30	56	2925	6,24	7784	78,77	
10:24:00	56	2918	5,63	7791	128,62	
10:24:30	56	2912		7811		
10:25:00	56	2907		7788		
10:25:30	56	2903		7779		
10:26:00	56	2900		7791		
10:26:30	56	2895		7804		
10:27:00	56	2890		7808		
10:27:30	56	2884	8,78	7836	14,55	
10:28:00	56	2878	7,60	7798	30,50	
10:28:30	56	2872	6,00	7802	94,88	
10:29:00	56	2864	5,63	7798	128,62	
10:29:30	56	2860	6,13	7792	86,13
