Repository: ProgWizer/parser

File: project-root/data/Data Acquisition/Data Acquisition/2021 year (353)/21-152.txt (part 1 of 3)
--Test Summary--
Full Path and File Name	
Instrument Name	SGSA/UCA
Instrument Type	Model 5265 SGSA/UCA
Instrument Serial Number	
Test Start Date	08.06.2021
Test Start Time	12:42:19
Test Stop Date	09.06.2021
Test Stop Time	12:52:22
Test Length	24:10:03
Final Sample Time Offset	24:10:00
Controller Schedule Name	
Sampling Period	30 seconds
Comments	
Information	WellID	
Information	Customer	
Information	EngName	
Information	CementClass	
Information	CementMfr	
Information	Additives	100G+5DART+0.55FLAC-550+0.25Polyxat-120
Information	Density	1900
Information	BHCT	72
Information	BHST	95
Information	FluidLoss	
Information	JobType	
Calculated Value	CS_50	0:42:00
Calculated Value	CS_500	5:25:30
Calculated Value	SGS_Initial	2:36:30
Calculated Value	SGS_Final	3:14:00
Calculated Value	CS_Time8h	11,12 MPa
Calculated Value	CS_Time12h	16,04 MPa
Calculated Value	Time_SGS_100lb/100ft2	2:44:00
Calculated Value	Time_SGS_500lb/100ft2	3:03:30
Calculated Value	CS_Time24h	20,22 MPa
Calculated Value	CS_Time48h	N/A
Calculated Curve	Compressive Strength	Compressive strength type B (more than 14 lb/gal)
Calculated Curve	Static Gel Strength	Static gel strength
Initial Temperature (°C)	25 °C
Final Temperature (°C)	96 °C
Initial Pressure (psi)	3306 psi
Final Pressure (psi)	4125 psi
Initial Transit Time (microsec/in)	16,00 microsec/in
Final Transit Time (microsec/in)	8,34 microsec/in
Initial Gel Value	5639
Final Gel Value	7402
Initial Compressive Strength (MPa)	0,00 MPa
Final Compressive Strength (MPa)	20,26 MPa
Initial Static Gel Strength (lb/100ft2)	6,3 lb/100ft2
Final Static Gel Strength (lb/100ft2)	ERROR
--Data--
Time (HH:MM:SS)	Temperature (°C)	Pressure (psi)	Transit Time (microsec/in)	Gel Value	Compressive Strength (MPa)	Static Gel Strength (lb/100ft2)
0:00:00	25	3306	16,00	5639	0,00	6,3
0:00:30	25	3753	16,01	5635	0,00	6,5
0:01:00	25	3829	15,97	5653	0,01	6,7
0:01:30	26	3795	15,95	5654	0,01	7,0
0:02:00	26	3771	15,95	5650	0,01	7,2
0:02:30	26	3746	15,95	5650	0,01	7,5
0:03:00	26	3734	15,96	5646	0,01	7,7
0:03:30	27	4036	15,95	5650	0,01	7,9
0:04:00	27	4120	15,93	5656	0,02	8,2
0:04:30	28	4170	15,92	5653	0,02	8,4
0:05:00	28	4206	15,91	5658	0,02	8,7
0:05:30	28	4234	15,91	5658	0,03	8,9
0:06:00	29	4258	15,90	5663	0,03	9,1
0:06:30	29	4278	15,90	5669	0,03	9,4
0:07:00	30	4297	15,89	5666	0,03	9,6
0:07:30	30	4307	15,89	5658	0,03	9,9
0:08:00	30	4323	15,89	5665	0,03	10,1
0:08:30	31	4343	15,88	5668	0,04	10,3
0:09:00	31	4367	15,87	5677	0,04	10,6
0:09:30	32	4395	15,87	5678	0,04	10,8
0:10:00	33	4424	15,86	5685	0,04	11,1
0:10:30	33	4519	15,85	5689	0,05	11,3
0:11:00	34	4585	15,83	5692	0,05	11,5
0:11:30	34	4637	15,82	5699	0,06	11,8
0:12:00	35	4685	15,81	5705	0,06	12,0
0:12:30	35	4728	15,80	5709	0,06	12,3
0:13:00	36	4771	15,79	5711	0,06	12,5
0:13:30	36	4815	15,78	5715	0,07	12,7
0:14:00	37	4857	15,76	5719	0,07	13,0
0:14:30	37	4901	15,75	5725	0,08	13,2
0:15:00	38	4945	15,73	5728	0,08	13,5
0:15:30	39	4989	15,72	5724	0,09	13,7
0:16:00	39	5033	15,71	5732	0,09	13,9
0:16:30	40	5077	15,70	5741	0,10	14,2
0:17:00	40	5121	15,68	5741	0,10	14,4
0:17:30	41	5165	15,67	5745	0,11	14,7
0:18:00	42	5210	15,65	5755	0,11	14,9
0:18:30	42	5257	15,64	5750	0,12	15,1
0:19:00	43	5306	15,63	5757	0,12	15,4
0:19:30	43	5356	15,61	5752	0,13	15,6
0:20:00	44	5407	15,60	5758	0,13	15,9
0:20:30	45	5458	15,58	5759	0,14	16,1
0:21:00	45	5511	15,57	5752	0,14	16,3
0:21:30	46	5564	15,55	5766	0,15	16,6
0:22:00	46	5617	15,54	5769	0,15	16,8
0:22:30	47	5670	15,52	5762	0,16	17,0
0:23:00	47	5726	15,51	5769	0,16	17,3
0:23:30	48	5783	15,50	5769	0,17	17,5
0:24:00	49	5843	15,48	5770	0,17	17,8
0:24:30	49	5902	15,47	5771	0,18	18,0
0:25:00	50	5961	15,45	5773	0,18	18,2
0:25:30	50	6017	15,44	5768	0,19	18,5
0:26:00	51	6074	15,42	5768	0,19	18,7
0:26:30	52	6134	15,41	5773	0,20	19,0
0:27:00	52	6197	15,39	5752	0,20	19,2
0:27:30	53	6265	15,38	5767	0,21	19,4
0:28:00	53	6334	15,37	5774	0,21	19,7
0:28:30	54	6406	15,35	5770	0,22	19,9
0:29:00	55	6480	15,34	5770	0,23	20,2
0:29:30	55	6552	15,32	5765	0,23	20,4
0:30:00	56	6623	15,31	5765	0,24	20,6
0:30:30	57	6693	15,30	5767	0,24	20,9
0:31:00	57	6762	15,28	5766	0,25	21,1
0:31:30	58	6827	15,27	5761	0,25	21,4
0:32:00	58	6890	15,25	5762	0,26	21,6
0:32:30	59	6952	15,24	5758	0,26	21,8
0:33:00	60	7018	15,23	5757	0,27	22,1
0:33:30	60	7084	15,21	5754	0,27	22,3
0:34:00	61	7146	15,21	5753	0,28	22,6
0:34:30	61	7205	15,20	5753	0,28	22,8
0:35:00	62	7266	15,18	5749	0,29	23,0
0:35:30	62	7334	15,17	5748	0,29	23,3
0:36:00	63	7412	15,17	5745	0,29	23,5
0:36:30	64	7493	15,16	5751	0,30	23,8
0:37:00	64	7567	15,14	5755	0,30	24,0
0:37:30	65	7636	15,13	5752	0,31	24,2
0:38:00	65	7706	15,11	5746	0,32	24,5
0:38:30	66	7783	15,11	5749	0,32	24,7
0:39:00	67	7868	15,10	5753	0,32	25,0
0:39:30	68	7955	15,09	5749	0,33	25,2
0:40:00	68	8033	15,07	5756	0,33	25,4
0:40:30	69	8103	15,06	5761	0,34	25,7
0:41:00	69	8163	15,05	5761	0,34	25,9
0:41:30	69	8217	15,04	5764	0,35	26,2
0:42:00	70	8268	15,03	5758	0,35	26,4
0:42:30	70	8320	15,02	5754	0,36	26,6
0:43:00	70	8371	15,01	5763	0,36	26,9
0:43:30	69	3204	15,01	5755	0,36	27,1
0:44:00	70	3328	15,27	5626	0,25	27,4
0:44:30	71	3408	15,46	5620	0,18	27,6
0:45:00	72	3484	15,53	5625	0,16	27,8
0:45:30	72	3550	15,55	5617	0,15	28,1
0:46:00	72	3608	15,56	5620	0,14	28,3
0:46:30	73	3657	15,56	5618	0,14	28,6
0:47:00	73	3700	15,56	5609	0,15	28,8
0:47:30	73	3736	15,55	5606	0,15	29,0
0:48:00	73	3767	15,54	5605	0,15	29,3
0:48:30	73	3792	15,53	5597	0,15	29,5
0:49:00	74	3814	15,53	5595	0,15	29,7
0:49:30	74	3832	15,52	5594	0,16	30,0
0:50:00	74	3846	15,52	5595	0,16	30,2
0:50:30	74	3858	15,52	5589	0,16	30,5
0:51:00	74	3866	15,52	5582	0,16	30,7
0:51:30	74	3872	15,52	5576	0,16	30,9
0:52:00	74	3875	15,52	5576	0,16	31,2
0:52:30	74	3876	15,52	5576	0,16	31,4
0:53:00	74	3876	15,52	5569	0,16	31,7
0:53:30	74	3877	15,51	5564	0,16	31,9
0:54:00	74	3880	15,52	5564	0,16	32,1
0:54:30	74	3885	15,51	5562	0,16	32,4
0:55:00	74	3891	15,52	5558	0,16	32,6
0:55:30	74	3899	15,52	5557	0,16	32,9
0:56:00	74	3905	15,52	5549	0,16	33,1
0:56:30	74	3911	15,52	5549	0,16	33,3
0:57:00	74	3914	15,51	5541	0,16	33,6
0:57:30	74	3917	15,51	5540	0,16	33,8
0:58:00	74	3918	15,51	5536	0,16	34,1
0:58:30	74	3919	15,51	5539	0,16	34,3
0:59:00	74	3920	15,51	5534	0,16	34,5
0:59:30	74	3924	15,52	5533	0,16	34,8
1:00:00	74	3929	15,51	5533	0,16	35,0
1:00:30	74	3935	15,51	5529	0,16	35,3
1:01:00	74	3940	15,51	5528	0,16	35,5
1:01:30	74	3946	15,51	5520	0,16	35,7
1:02:00	74	3949	15,51	5526	0,16	36,0
1:02:30	74	3952	15,51	5521	0,16	36,2
1:03:00	74	3954	15,51	5517	0,16	36,5
1:03:30	74	3955	15,51	5515	0,16	36,7
1:04:00	74	3958	15,51	5510	0,16	36,9
1:04:30	75	3961	15,51	5510	0,16	37,2
1:05:00	75	3967	15,51	5508	0,16	37,4
1:05:30	75	3972	15,51	5503	0,16	37,7
1:06:00	75	3978	15,51	5500	0,16	37,9
1:06:30	75	3982	15,51	5496	0,16	38,1
1:07:00	75	3985	15,51	5500	0,16	38,4
1:07:30	75	3988	15,51	5497	0,16	38,6
1:08:00	75	3990	15,51	5489	0,16	38,9
1:08:30	75	3993	15,51	5487	0,16	39,1
1:09:00	75	3995	15,51	5495	0,16	39,3
1:09:30	75	3999	15,51	5491	0,16	39,6
1:10:00	75	4005	15,51	5486	0,16	39,8
1:10:30	75	4011	15,51	5488	0,16	40,1
1:11:00	75	4017	15,51	5487	0,16	40,3
1:11:30	75	4022	15,51	5483	0,16	40,5
1:12:00	75	4027	15,51	5478	0,16	40,8
1:12:30	75	4030	15,51	5474	0,16	41,0
1:13:00	75	4034	15,51	5464	0,16	41,2
1:13:30	75	4036	15,51	5467	0,16	41,5
1:14:00	75	4038	15,51	5465	0,16	41,7
1:14:30	75	4040	15,51	5463	0,16	42,0
1:15:00	76	4044	15,51	5457	0,16	42,2
1:15:30	76	4049	15,51	5460	0,16	42,4
1:16:00	76	4056	15,51	5464	0,16	42,7
1:16:30	76	4062	15,51	5460	0,16	42,9
1:17:00	76	4068	15,51	5457	0,16	43,2
1:17:30	76	4073	15,51	5457	0,16	43,4
1:18:00	76	4077	15,51	5452	0,16	43,6
1:18:30	76	4081	15,51	5450	0,16	43,9
1:19:00	76	4085	15,51	5449	0,16	44,1
1:19:30	76	4088	15,51	5444	0,16	44,4
1:20:00	76	4093	15,51	5440	0,16	44,6
1:20:30	76	4098	15,50	5440	0,16	44,8
1:21:00	76	4104	15,50	5436	0,16	45,1
1:21:30	76	4109	15,50	5434	0,16	45,3
1:22:00	76	4113	15,50	5427	0,16	45,6
1:22:30	76	4119	15,50	5426	0,17	45,8
1:23:00	76	4123	15,50	5422	0,16	46,0
1:23:30	76	4128	15,50	5419	0,16	46,3
1:24:00	76	4133	15,50	5416	0,16	46,5
1:24:30	76	4137	15,50	5415	0,16	46,8
1:25:00	77	4142	15,50	5408	0,16	47,0
1:25:30	77	4146	15,50	5402	0,16	47,2
1:26:00	77	4152	15,50	5398	0,16	47,5
1:26:30	77	4157	15,50	5400	0,16	47,7
1:27:00	77	4162	15,50	5392	0,16	48,0
1:27:30	77	4168	15,50	5390	0,16	48,2
1:28:00	77	4173	15,51	5385	0,16	48,4
1:28:30	77	4179	15,50	5384	0,16	48,7
1:29:00	77	4184	15,50	5379	0,16	48,9
1:29:30	77	4189	15,50	5377	0,17	49,2
1:30:00	77	4193	15,50	5375	0,16	49,4
1:30:30	77	4198	15,50	5372	0,16	49,6
1:31:00	77	4203	15,51	5361	0,16	49,9
1:31:30	77	4208	15,50	5361	0,16	50,1
1:32:00	77	4213	15,51	5355	0,16	50,4
1:32:30	77	4219	15,50	5350	0,16	50,6
1:33:00	77	4224	15,50	5344	0,16	50,8
1:33:30	77	4229	15,50	5347	0,16	51,1
1:34:00	77	4234	15,50	5335	0,17	51,3
1:34:30	77	4240	15,50	5332	0,16	51,6
1:35:00	77	4245	15,50	5328	0,16	51,8
1:35:30	78	4250	15,50	5327	0,16	52,0
1:36:00	78	4255	15,50	5323	0,16	52,3
1:36:30	78	4260	15,50	5316	0,16	52,5
1:37:00	78	4264	15,51	5311	0,16	52,8
1:37:30	78	4269	15,51	5305	0,16	53,0
1:38:00	78	4274	15,50	5301	0,16	53,2
1:38:30	78	4279	15,51	5297	0,16	53,5
1:39:00	78	4284	15,51	5293	0,16	53,7
1:39:30	78	4289	15,51	5292	0,16	53,9
1:40:00	78	4295	15,51	5286	0,16	54,2
1:40:30	78	4300	15,51	5278	0,16	54,4
1:41:00	78	4305	15,51	5267	0,16	54,7
1:41:30	78	4311	15,51	5260	0,16	54,9
1:42:00	78	4316	15,51	5263	0,16	55,1
1:42:30	78	4321	15,51	5258	0,16	55,4
1:43:00	78	4326	15,51	5254	0,16	55,6
1:43:30	78	4330	15,51	5252	0,16	55,9
1:44:00	78	4334	15,51	5242	0,16	56,1
1:44:30	78	4340	15,51	5232	0,16	56,3
1:45:00	78	4345	15,51	5231	0,16	56,6
1:45:30	78	4351	15,51	5217	0,16	56,8
1:46:00	79	4357	15,51	5217	0,16	57,1
1:46:30	79	4363	15,51	5213	0,16	57,3
1:47:00	79	4369	15,51	5207	0,16	57,5
1:47:30	79	4374	15,51	5194	0,16	57,8
1:48:00	79	4379	15,51	5196	0,16	58,0
1:48:30	79	4384	15,51	5186	0,16	58,3
1:49:00	79	4388	15,51	5180	0,16	58,5
1:49:30	79	4392	15,51	5171	0,16	58,7
1:50:00	79	4397	15,52	5164	0,16	59,0
1:50:30	79	4402	15,52	5157	0,16	59,2
1:51:00	79	4409	15,52	5150	0,16	59,5
1:51:30	79	4414	15,52	5147	0,16	59,7
1:52:00	79	4420	15,52	5137	0,16	59,9
1:52:30	79	4424	15,52	5134	0,16	60,2
1:53:00	79	4429	15,53	5123	0,16	60,4
1:53:30	79	4434	15,52	5124	0,16	60,7
1:54:00	79	4439	15,53	5113	0,16	60,9
1:54:30	79	4444	15,52	5107	0,16	61,1
1:55:00	79	4450	15,52	5096	0,16	61,4
1:55:30	79	4456	15,52	5089	0,16	61,6
1:56:00	80	4462	15,53	5084	0,16	61,9
1:56:30	80	4469	15,53	5069	0,15	62,1
1:57:00	80	4474	15,53	5061	0,16	62,3
1:57:30	80	4480	15,53	5053	0,16	62,6
1:58:00	80	4484	15,53	5042	0,15	62,8
1:58:30	80	4489	15,53	5041	0,15	63,1
1:59:00	80	4493	15,53	5030	0,15	63,3
1:59:30	80	4497	15,54	5021	0,15	63,5
2:00:00	80	4502	15,54	5016	0,15	63,8
2:00:30	80	4507	15,53	5002	0,15	64,0
2:01:00	80	4514	15,54	4992	0,15	64,3
2:01:30	80	4520	15,54	4982	0,15	64,5
2:02:00	80	4525	15,54	4976	0,15	64,7
2:02:30	80	4529	15,55	4968	0,15	65,0
2:03:00	80	4534	15,54	4956	0,15	65,2
2:03:30	80	4538	15,55	4949	0,15	65,5
2:04:00	80	4541	15,55	4924	0,15	65,7
2:04:30	80	4546	15,55	4929	0,15	65,9
2:05:00	80	4552	15,55	4918	0,15	66,2
2:05:30	80	4558	15,55	4906	0,15	66,4
2:06:00	80	4564	15,56	4896	0,15	66,6
2:06:30	81	4570	15,55	4891	0,15	66,9
2:07:00	81	4576	15,56	4877	0,15	67,1
2:07:30	81	4581	15,56	4881	0,14	67,4
2:08:00	81	4585	15,56	4870	0,14	67,6
2:08:30	81	4589	15,57	4851	0,14	67,8
2:09:00	81	4594	15,56	4846	0,14	68,1
2:09:30	81	4599	15,57	4822	0,14	68,3
2:10:00	81	4604	15,56	4815	0,14	68,6
2:10:30	81	4609	15,57	4803	0,14	68,8
2:11:00	81	4614	15,57	4802	0,14	69,0
2:11:30	81	4620	15,57	4788	0,14	69,3
2:12:00	81	4625	15,58	4761	0,14	69,5
2:12:30	81	4631	15,57	4752	0,14	69,8
2:13:00	81	4636	15,58	4740	0,14	70,0
2:13:30	81	4642	15,58	4734	0,14	70,2
2:14:00	81	4647	15,59	4722	0,13	70,5
2:14:30	81	4651	15,58	4711	0,13	70,7
2:15:00	81	4656	15,58	4695	0,13	71,0
2:15:30	81	4660	15,59	4684	0,13	71,2
2:16:00	81	4665	15,59	4681	0,13	71,4
2:16:30	81	4670	15,59	4665	0,13	71,7
2:17:00	82	4676	15,60	4638	0,13	71,9
2:17:30	82	4681	15,60	4641	0,13	72,2
2:18:00	82	4687	15,60	4626	0,13	72,4
2:18:30	82	4692	15,61	4596	0,13	72,6
2:19:00	82	4697	15,61	4598	0,13	72,9
2:19:30	82	4701	15,61	4579	0,12	73,1
2:20:00	82	4706	15,61	4562	0,12	73,4
2:20:30	82	4711	15,62	4551	0,12	73,6
2:21:00	82	4715	15,62	4539	0,12	73,8
2:21:30	82	4720	15,62	4528	0,12	74,1
2:22:00	82	4724	15,63	4512	0,12	74,3
2:22:30	82	4729	15,63	4508	0,12	74,6
2:23:00	82	4733	15,63	4486	0,12	74,8
2:23:30	82	4738	15,64	4470	0,12	75,0
2:24:00	82	4742	15,64	4465	0,11	75,3
2:24:30	82	4746	15,64	4466	0,12	75,5
2:25:00	82	4750	15,64	4428	0,11	75,8
2:25:30	82	4753	15,65	4420	0,11	76,0
2:26:00	82	4758	15,65	4415	0,11	76,2
2:26:30	82	4763	15,66	4389	0,11	76,5
2:27:00	82	4768	15,66	4381	0,11	76,7
2:27:30	83	4773	15,66	4369	0,11	77,0
2:28:00	83	4778	15,66	4357	0,11	77,2
2:28:30	83	4782	15,67	4351	0,11	77,4
2:29:00	83	4787	15,67	4326	0,10	77,7
2:29:30	83	4791	15,67	4323	0,10	77,9
2:30:00	83	4795	15,68	4313	0,10	78,2
2:30:30	83	4799	15,68	4289	0,10	78,4
2:31:00	83	4803	15,69	4282	0,10	78,6
2:31:30	83	4806	15,70	4265	0,10	78,9
2:32:00	83	4810	15,71	4265	0,09	79,1
2:32:30	83	4814	15,71	4244	0,09	79,3
2:33:00	83	4818	15,72	4239	0,09	79,6
2:33:30	83	4822	15,72	4224	0,09	79,8
2:34:00	83	4826	15,73	4202	0,09	80,1
2:34:30	83	4829	15,73	4195	0,09	80,3
2:35:00	83	4833	15,74	4204	0,08	80,5
2:35:30	83	4837	15,74	4182	0,08	80,8
2:36:00	83	4841	15,74	4175	0,08	81,0
2:36:30	83	4845	15,75	4177	0,08	81,3
2:37:00	83	4849	15,75	4175	0,08	80,9
2:37:30	83	4853	15,75	4156	0,08	77,5
2:38:00	84	4857	15,76	4150	0,07	76,6
2:38:30	84	4860	15,77	4129	0,07	72,8
2:39:00	84	4864	15,78	4156	0,07	77,6
2:39:30	84	4866	15,78	4179	0,07	81,6
2:40:00	84	4869	15,79	4191	0,07	83,9
2:40:30	84	4873	15,79	4205	0,06	86,4
2:41:00	84	4876	15,80	4217	0,06	88,5
2:41:30	84	4880	15,81	4228	0,06	90,7
2:42:00	84	4884	15,82	4252	0,06	95,2
2:42:30	84	4888	15,82	4266	0,06	97,8
2:43:00	84	4891	15,82	4274	0,05	99,3
2:43:30	84	4894	15,83	4302	0,05	104,8
2:44:00	84	4896	15,83	4327	0,05	109,8
2:44:30	84	4898	15,84	4338	0,05	111,9
2:45:00	84	4900	15,85	4365	0,05	117,5
2:45:30	84	4903	15,85	4371	0,05	118,7
2:46:00	84	4906	15,86	4397	0,04	124,3
2:46:30	84	4910	15,87	4409	0,04	126,8
2:47:00	84	4913	15,87	4439	0,04	133,2
2:47:30	84	4917	15,87	4459	0,04	137,6
2:48:00	85	4920	15,88	4471	0,04	140,3
2:48:30	85	4923	15,88	4505	0,03	148,1
2:49:00	85	4926	15,89	4516	0,03	150,6
2:49:30	85	4928	15,90	4533	0,03	154,5
2:50:00	85	4929	15,91	4548	0,03	158,2
2:50:30	85	4930	15,91	4577	0,03	165,1
2:51:00	85	4933	15,92	4610	0,02	173,1
2:51:30	85	4936	15,92	4630	0,02	178,2
2:52:00	85	4938	15,93	4640	0,02	180,8
2:52:30	85	4942	15,94	4679	0,02	191,0
2:53:00	85	4945	15,94	4703	0,02	197,4
2:53:30	85	4948	15,94	4729	0,02	204,3
2:54:00	85	4950	15,94	4752	0,02	210,8
2:54:30	85	4952	15,95	4773	0,01	216,6
2:55:00	85	4954	15,96	4804	0,01	225,4
2:55:30	85	4956	15,97	4828	0,01	232,4
2:56:00	85	4958	15,97	4857	0,01	241,2
2:56:30	85	4960	15,97	4882	0,01	248,8
2:57:00	85	4962	15,98	4895	0,01	252,7
2:57:30	85	4965	15,98	4934	0,00	264,9
2:58:00	85	4968	15,99	4956	0,00	272,3
2:58:30	86	4971	15,99	5012	0,00	290,9
2:59:00	86	4974	16,00	5067	0,00	310,0
2:59:30	86	4977	16,00	5128	0,00	332,0
3:00:00	86	4979	16,01	5178	0,00	351,0
3:00:30	86	4980	16,01	5231	0,00	371,8
3:01:00	86	4981	16,01	5288	0,00	395,3
3:01:30	86	4982	16,02	5346	0,00	420,0
3:02:00	86	4983	16,02	5402	0,00	445,5
3:02:30	86	4984	16,02	5463	0,00	474,0
3:03:00	86	4985	16,03	5516	0,00	500,1
3:03:30	86	4987	16,03	5570	0,00	527,7
3:04:00	86	4989	16,03	5627	0,00	557,8
3:04:30	86	4990	16,04	5685	0,00	590,4
3:05:00	86	4991	16,04	5733	0,00	618,0
3:05:30	86	4992	16,04	5789	0,00	652,0
3:06:00	86	4994	16,05	5838	0,00	682,6
3:06:30	86	4996	16,05	5887	0,00	714,6
3:07:00	86	4999	16,05	5934	0,00	746,4
3:07:30	86	5001	16,05	5984	0,00	781,5
3:08:00	86	5003	16,05	6030	0,00	815,2
3:08:30	87	5005	16,05	6070	0,00	845,4
3:09:00	87	5006	16,06	6114	0,00	879,6
3:09:30	87	5006	16,06	6158	0,00	914,8
3:10:00	87	5006	16,06	6200	0,00	949,7
3:10:30	87	5005	16,06	6245	0,00	988,3
3:11:00	87	5005	16,06	6279	0,00	1018,5
3:11:30	87	5005	16,06	6299	0,00	1037,1
3:12:00	87	5005	16,06	6336	0,00	1071,1
3:12:30	87	5006	16,06	6371	0,00	1104,7
3:13:00	87	5008	16,07	6403	0,00	1135,7
3:13:30	87	5010	16,07	6440	0,00	1172,7
3:14:00	87	5012	16,07	6472	0,00	1206,3
3:14:30	87	5014	16,07	6507	0,00	
3:15:00	87	5015	16,07	6535	0,00	
3:15:30	87	5014	16,07	6566	0,00	
3:16:00	87	5014	16,07	6594	0,00	
3:16:30	87	5012	16,07	6623	0,00	
3:17:00	87	5012	16,07	6652	0,00	
3:17:30	87	5013	16,07	6676	0,00	
3:18:00	87	5014	16,07	6705	0,00	
3:18:30	88	5017	16,07	6722	0,00	
3:19:00	88	5018	16,07	6745	0,00	
3:19:30	88	5019	16,06	6769	0,00	
3:20:00	88	5018	16,06	6792	0,00	
3:20:30	88	5016	16,06	6812	0,00	
3:21:00	88	5015	16,06	6837	0,00	
3:21:30	88	5016	16,06	6853	0,00	
3:22:00	88	5017	16,06	6872	0,00	
3:22:30	88	5019	16,06	6891	0,00	
3:23:00	88	5021	16,05	6911	0,00	
3:23:30	88	5021	16,05	6928	0,00	
3:24:00	88	5021	16,05	6944	0,00	
3:24:30	88	5021	16,04	6963	0,00	
3:25:00	88	5020	16,04	6979	0,00	
3:25:30	88	5021	16,04	6993	0,00	
3:26:00	88	5021	16,04	7007	0,00	
3:26:30	88	5021	16,03	7021	0,00	
3:27:00	88	5021	16,03	7033	0,00	
3:27:30	88	5020	16,02	7050	0,00	
3:28:00	88	5019	16,02	7061	0,00	
3:28:30	88	5019	16,01	7073	0,00	
3:29:00	88	5018	16,01	7087	0,00	
3:29:30	89	5017	16,01	7098	0,00	
3:30:00	89	5016	16,01	7109	0,00	
3:30:30	89	5015	16,00	7120	0,00	
3:31:00	89	5013	16,00	7135	0,00	
3:31:30	89	5011	16,00	7141	0,00	
3:32:00	89	5009	15,99	7151	0,00	
3:32:30	89	5007	15,99	7160	0,00	
3:33:00	89	5005	15,98	7174	0,00	
3:33:30	89	5003	15,98	7175	0,01	
3:34:00	89	5002	15,97	7185	0,01	
3:34:30	89	5000	15,97	7193	0,01	
3:35:00	89	4999	15,96	7199	0,01	
3:35:30	89	4997	15,95	7202	0,01	
3:36:00	89	4995	15,94	7208	0,02	
3:36:30	89	4994	15,93	7218	0,02	
3:37:00	89	4992	15,93	7221	0,02	
3:37:30	89	4990	15,92	7227	0,02	
3:38:00	89	4987	15,91	7232	0,03	
3:38:30	89	4984	15,91	7237	0,03	
3:39:00	89	4982	15,90	7246	0,03	
3:39:30	89	4978	15,89	7247	0,03	
3:40:00	90	4975	15,88	7254	0,03	
3:40:30	90	4972	15,88	7256	0,04	
3:41:00	90	4969	15,86	7260	0,04	
3:41:30	90	4966	15,85	7262	0,04	
3:42:00	90	4963	15,84	7265	0,05	
3:42:30	90	4959	15,83	7266	0,05	
3:43:00	90	4956	15,82	7266	0,05	
3:43:30	90	4952	15,81	7272	0,06	
3:44:00	90	4948	15,80	7268	0,06	
3:44:30	90	4943	15,79	7272	0,06	
3:45:00	90	4939	15,78	7273	0,07	
3:45:30	90	4934	15,77	7270	0,07	
3:46:00	90	4929	15,76	7274	0,08	
3:46:30	90	4924	15,74	7275	0,08	
3:47:00	90	4918	15,73	7273	0,08	
3:47:30	90	4913	15,72	7272	0,09	
3:48:00	90	4909	15,71	7268	0,09	
3:48:30	90	4904	15,69	7269	0,10	
3:49:00	90	4900	15,68	7265	0,10	
3:49:30	90	4896	15,67	7263	0,11	
3:50:00	91	4890	15,65	7257	0,11	
3:50:30	91	4884	15,64	7255	0,12	
3:51:00	91	4876	15,62	7252	0,12	
3:51:30	91	4869	15,61	7250	0,13	
3:52:00	91	4862	15,59	7244	0,13	
3:52:30	91	4856	15,58	7241	0,14	
3:53:00	91	4851	15,56	7236	0,14	
3:53:30	91	4846	15,54	7234	0,15	
3:54:00	91	4841	15,53	7225	0,15	
3:54:30	91	4835	15,51	7219	0,16	
3:55:00	91	4826	15,50	7212	0,17	
3:55:30	91	4815	15,49	7213	0,17	
3:56:00	91	4806	15,47	7206	0,18	
3:56:30	91	4799	15,45	7200	0,18	
3:57:00	91	4792	15,44	7190	0,19	
3:57:30	91	4783	15,42	7185	0,19	
3:58:00	91	4774	15,40	7178	0,20	
3:58:30	91	4766	15,39	7175	0,21	
3:59:00	91	4759	15,37	7171	0,21	
3:59:30	92	4752	15,35	7162	0,22	
4:00:00	92	4744	15,33	7157	0,23	
4:00:30	92	4734	15,32	7146	0,23	
4:01:00	92	4724	15,30	7140	0,24	
4:01:30	92	4713	15,28	7134	0,25	
4:02:00	92	4703	15,26	7130	0,26	
4:02:30	92	4693	15,24	7124	0,26	
4:03:00	92	4684	15,22	7117	0,27	
4:03:30	92	4676	15,21	7111	0,28	
4:04:00	92	4668	15,19	7102	0,29	
4:04:30	92	4660	15,16	7098	0,29	
4:05:00	92	4653	15,14	7092	0,30	
4:05:30	92	4645	15,13	7082	0,31	
4:06:00	92	4638	15,11	7077	0,32	
4:06:30	92	4631	15,09	7072	0,33	
4:07:00	92	4625	15,07	7066	0,33	
4:07:30	92	4618	15,05	7060	0,34	
4:08:00	92	4611	15,03	7053	0,35	
4:08:30	92	4605	15,01	7046	0,36	
4:09:00	92	4598	14,99	7039	0,37	
4:09:30	92	4591	14,97	7032	0,38	
4:10:00	92	4584	14,95	7023	0,39	
4:10:30	93	4575	14,93	7017	0,40	
4:11:00	93	4567	14,91	7009	0,40	
4:11:30	93	4560	14,90	7005	0,41	
4:12:00	93	4552	14,88	6995	0,42	
4:12:30	93	4545	14,86	6990	0,43	
4:13:00	93	4538	14,84	6980	0,44	
4:13:30	93	4531	14,82	6974	0,45	
4:14:00	93	4525	14,80	6968	0,45	
4:14:30	93	4518	14,78	6961	0,46	
4:15:00	93	4513	14,76	6955	0,47	
4:15:30	93	4507	14,74	6946	0,48	
4:16:00	93	4502	14,72	6933	0,49	
4:16:30	93	4496	14,70	6925	0,50	
4:17:00	93	4490	14,68	6920	0,51	
4:17:30	93	4484	14,66	6912	0,52	
4:18:00	93	4478	14,65	6909	0,53	
4:18:30	93	4472	14,63	6896	0,54	
4:19:00	93	4467	14,61	6893	0,55	
4:19:30	93	4461	14,60	6885	0,55	
4:20:00	93	4456	14,58	6876	0,57	
4:20:30	93	4450	14,55	6867	0,58	
4:21:00	94	4445	14,53	6862	0,59	
4:21:30	94	4439	14,52	6850	0,60	
4:22:00	94	4433	14,50	6846	0,61	
4:22:30	94	4427	14,48	6838	0,62	
4:23:00	94	4422	14,45	6833	0,63	
4:23:30	94	4416	14,43	6829	0,64	
4:24:00	94	4411	14,42	6820	0,65	
4:24:30	94	4406	14,40	6814	0,66	
4:25:00	94	4401	14,38	6804	0,67	
4:25:30	94	4396	14,36	6799	0,68	
4:26:00	94	4392	14,34	6788	0,69	
4:26:30	94	4388	14,32	6782	0,70	
4:27:00	94	4384	14,30	6781	0,71	
4:27:30	94	4380	14,28	6772	0,73	
4:28:00	94	4376	14,25	6766	0,74	
4:28:30	94	4372	14,23	6763	0,75	
4:29:00	94	4367	14,22	6754	0,76	
4:29:30	94	4363	14,20	6749	0,77	
4:30:00	94	4358	14,18	6743	0,79	
4:30:30	94	4355	14,15	6737	0,80	
4:31:00	94	4352	14,13	6729	0,81	
4:31:30	95	4349	14,12	6724	0,82	
4:32:00	95	4346	14,10	6719	0,84	
4:32:30	95	4343	14,08	6716	0,85	
4:33:00	95	4340	14,05	6709	0,86	
4:33:30	95	4336	14,03	6704	0,88	
4:34:00	95	4332	14,01	6697	0,89	
4:34:30	95	4329	13,99	6693	0,90	
4:35:00	95	4327	13,97	6691	0,92	
4:35:30	95	4324	13,95	6679	0,93	
4:36:00	95	4320	13,93	6671	0,94	
4:36:30	95	4317	13,91	6668	0,96	
4:37:00	95	4314	13,89	6661	0,97	
4:37:30	95	4311	13,86	6652	0,99	
4:38:00	95	4309	13,84	6645	1,00	
4:38:30	95	4306	13,82	6640	1,02	
4:39:00	95	4303	13,80	6635	1,03	
4:39:30	95	4299	13,78	6629	1,04	
4:40:00	95	4295	13,77	6628	1,05	
4:40:30	95	4290	13,74	6626	1,07	
4:41:00	95	4286	13,72	6616	1,09	
4:41:30	95	4282	13,70	6610	1,10	
4:42:00	95	4278	13,68	6608	1,12	
4:42:30	95	4272	13,65	6609	1,14	
4:43:00	96	4264	13,63	6604	1,15	
4:43:30	96	4257	13,61	6600	1,17	
4:44:00	96	4250	13,59	6595	1,18	
4:44:30	96	4244	13,57	6593	1,20	
4:45:00	96	4238	13,54	6589	1,22	
4:45:30	96	4231	13,52	6590	1,24	
4:46:00	96	4223	13,50	6576	1,25	
4:46:30	96	4214	13,48	6574	1,27	
4:47:00	96	4206	13,45	6575	1,29	
4:47:30	96	4199	13,43	6571	1,31	
4:48:00	96	4191	13,41	6564	1,33	
4:48:30	96	4183	13,38	6565	1,35	
4:49:00	96	4172	13,36	6563	1,37	
4:49:30	96	4159	13,34	6561	1,39	
4:50:00	96	4142	13,31	6557	1,41	
4:50:30	95	4125	13,29	6558	1,43	
4:51:00	95	4109	13,27	6555	1,45	
4:51:30	96	4094	13,24	6553	1,47	
4:52:00	96	4082	13,22	6551	1,49	
4:52:30	96	4069	13,20	6549	1,51	
4:53:00	96	4055	13,18	6547	1,53	
4:53:30	95	4039	13,15	6543	1,55	
4:54:00	95	4023	13,13	6540	1,57	
4:54:30	95	4007	13,10	6536	1,59	
4:55:00	95	3990	13,08	6535	1,62	
4:55:30	95	3974	13,05	6535	1,64	
4:56:00	95	3959	13,03	6534	1,67	
4:56:30	95	3943	13,00	6530	1,69	
4:57:00	95	3926	12,98	6529	1,71	
4:57:30	95	3909	12,95	6522	1,74	
4:58:00	95	3891	12,93	6519	1,76	
4:58:30	95	3874	12,91	6521	1,79	
4:59:00	95	3858	12,88	6517	1,81	
4:59:30	95	3841	12,85	6515	1,84	
5:00:00	95	3823	12,83	6510	1,86	
5:00:30	95	3805	12,81	6511	1,89	
5:01:00	95	3785	12,78	6508	1,92	
5:01:30	95	3766	12,75	6503	1,95	
5:02:00	95	3747	12,74	6505	1,96	
5:02:30	95	3728	12,71	6503	1,99	
5:03:00	95	3710	12,69	6502	2,02	
5:03:30	95	3691	12,66	6496	2,05	
5:04:00	95	3672	12,64	6493	2,07	
5:04:30	95	3652	12,61	6495	2,10	
5:05:00	95	3631	12,59	6490	2,13	
5:05:30	95	3609	12,56	6490	2,16	
5:06:00	95	3587	12,54	6485	2,19	
5:06:30	95	3565	12,51	6483	2,22	
5:07:00	95	3543	12,49	6483	2,25	
5:07:30	95	3520	12,46	6482	2,29	
5:08:00	95	3497	12,43	6475	2,32	
5:08:30	96	3475	12,41	6473	2,35	
5:09:00	96	3452	12,39	6471	2,38	
5:09:30	96	3428	12,36	6474	2,42	
5:10:00	96	3405	12,33	6470	2,45	
5:10:30	95	3379	12,31	6466	2,48	
5:11:00	95	3355	12,29	6466	2,51	
5:11:30	96	3330	12,26	6466	2,55	
5:12:00	96	3304	12,23	6464	2,58	
5:12:30	96	3279	12,21	6461	2,61	
5:13:00	96	3253	12,19	6462	2,65	
5:13:30	96	3227	12,16	6457	2,68	
5:14:00	96	3201	12,14	6460	2,72	
5:14:30	96	3174	12,12	6461	2,75	
5:15:00	96	3147	12,09	6465	2,78	
5:15:30	96	3120	12,07	6459	2,82	
5:16:00	96	3093	12,04	6464	2,85	
5:16:30	96	3066	12,02	6465	2,89	
5:17:00	96	3039	12,00	6462	2,92	
5:17:30	96	3010	11,98	6463	2,95	
5:18:00	96	2981	11,95	6467	2,99	
5:18:30	96	2953	11,93	6465	3,03	
5:19:00	96	2925	11,91	6468	3,06	
5:19:30	96	2897	11,89	6469	3,09	
5:20:00	96	2869	11,87	6466	3,13	
5:20:30	96	2840	11,84	6468	3,17	
5:21:00	96	2809	11,82	6471	3,20	
5:21:30	96	2780	11,80	6475	3,23	
5:22:00	96	2751	11,78	6475	3,27	
5:22:30	96	2722	11,76	6475	3,31	
5:23:00	96	2693	11,74	6473	3,35	
5:23:30	96	2665	11,72	6476	3,38	
5:24:00	96	2637	11,70	6480	3,41	
5:24:30	96	2608	11,69	6479	3,43	
5:25:00	96	2577	11,67	6483	3,47	
5:25:30	96	2547	11,65	6488	3,50	
5:26:00	96	2515	11,63	6487	3,54	
5:26:30	96	2484	11,61	6487	3,57	
5:27:00	96	2453	11,59	6488	3,61	
5:27:30	96	2422	11,57	6489	3,64	
5:28:00	96	2391	11,55	6490	3,68	
5:28:30	96	2360	11,54	6493	3,71	
5:29:00	96	2330	11,52	6497	3,75	
5:29:30	96	2299	11,50	6498	3,78	
5:30:00	96	2269	11,48	6494	3,81	
5:30:30	96	2238	11,46	6502	3,85	
5:31:00	96	2206	11,45	6502	3,89	
5:31:30	96	2175	11,43	6504	3,92	
5:32:00	96	2144	11,42	6505	3,95	
5:32:30	96	2114	11,40	6508	3,99	
5:33:00	96	2084	11,38	6504	4,02	
5:33:30	96	2052	11,36	6507	4,06	
5:34:00	96	2021	11,34	6512	4,10	
5:34:30	96	1990	11,33	6510	4,13	
5:35:00	96	1959	11,32	6513	4,15	
5:35:30	96	1929	11,30	6516	4,19	
5:36:00	96	1899	11,29	6517	4,22	
5:36:30	96	1871	11,27	6515	4,26	
5:37:00	96	1842	11,25	6517	4,29	
5:37:30	96	1813	11,24	6522	4,33	
5:38:00	96	1783	11,22	6519	4,36	
5:38:30	96	1752	11,21	6523	4,39	
5:39:00	96	1721	11,20	6528	4,42	
5:39:30	96	1692	11,18	6527	4,45	
5:40:00	96	1662	11,17	6527	4,49	
5:40:30	96	1632	11,15	6525	4,52	
5:41:00	96	1604	11,14	6529	4,55	
5:41:30	96	1575	11,12	6530	4,59	
5:42:00	96	1553	11,11	6532	4,62	
5:42:30	96	1523	11,10	6536	4,64	
5:43:00	96	1494	11,09	6532	4,68	
5:43:30	96	1465	11,07	6534	4,71	
5:44:00	96	1436	11,06	6534	4,75	
5:44:30	96	1409	11,04	6537	4,78	
5:45:00	96	1382	11,03	6542	4,81	
5:45:30	96	1356	11,02	6542	4,84	
5:46:00	96	1329	11,01	6543	4,86	
5:46:30	96	1304	11,00	6544	4,88	
5:47:00	96	1277	10,99	6546	4,91	
5:47:30	96	1250	10,98	6546	4,94	
5:48:00	96	1222	10,96	6544	4,98	
5:48:30	96	1195	10,95	6549	5,02	
5:49:00	96	1168	10,94	6548	5,04	
5:49:30	96	1142	10,93	6549	5,07	
5:50:00	96	1116	10,92	6556	5,09	
5:50:30	96	1088	10,91	6552	5,12	
5:51:00	96	1062	10,90	6552	5,15	
5:51:30	96	1036	10,88	6560	5,18	
5:52:00	96	1011	10,87	6560	5,22	
5:52:30	96	986	10,86	6561	5,25	
5:53:00	96	961	10,85	6561	5,28	
5:53:30	96	935	10,84	6563	5,31	
5:54:00	96	910	10,83	6564	5,33	
5:54:30	96	885	10,82	6566	5,36	
5:55:00	96	861	10,81	6565	5,39	
5:55:30	96	837	10,80	6569	5,41	
5:56:00	96	814	10,79	6571	5,44	
5:56:30	96	790	10,78	6571	5,47	
5:57:00	96	766	10,76	6573	5,51	
5:57:30	96	743	10,75	6575	5,54	
5:58:00	96	733	10,74	6578	5,57	
5:58:30	96	710	10,73	6581	5,59	
5:59:00	96	687	10,73	6577	5,62	
5:59:30	96	666	10,72	6581	5,65	
6:00:00	96	644	10,71	6584	5,67	
6:00:30	96	622	10,70	6585	5,70	
6:01:00	96	601	10,69	6584	5,72	
6:01:30	96	579	10,68	6588	5,75	
6:02:00	96	558	10,67	6591	5,78	
6:02:30	96	538	10,66	6587	5,82	
6:03:00	96	518	10,65	6592	5,85	
6:03:30	96	499	10,64	6593	5,87	
6:04:00	96	479	10,63	6597	5,90	
6:04:30	96	460	10,62	6600	5,92	
6:05:00	96	441	10,61	6595	5,94	
6:05:30	96	423	10,61	6601	5,97	
6:06:00	96	405	10,60	6604	5,99	
6:06:30	96	388	10,59	6605	6,02	
6:07:00	96	372	10,58	6609	6,05	
6:07:30	96	355	10,57	6606	6,08	
6:08:00	96	338	10,56	6610	6,11	
6:08:30	96	323	10,55	6611	6,14	
6:09:00	96	308	10,55	6610	6,16	
6:09:30	96	293	10,54	6612	6,18	
6:10:00	96	278	10,53	6614	6,20	
6:10:30	96	263	10,52	6620	6,22	
6:11:00	96	249	10,52	6615	6,25	
6:11:30	96	237	10,51	6619	6,28	
6:12:00	96	225	10,50	6623	6,30	
6:12:30	96	214	10,50	6625	6,32	
6:13:00	96	204	10,49	6624	6,34	
6:13:30	96	194	10,48	6628	6,38	
6:14:00	96	184	10,47	6630	6,41	
6:14:30	96	176	10,46	6628	6,45	
6:15:00	96	168	10,45	6630	6,48	
6:15:30	96	160	10,44	6636	6,50	
6:16:00	96	152	10,43	6637	6,52	
6:16:30	96	145	10,43	6637	6,54	
6:17:00	96	139	10,42	6643	6,56	
6:17:30	96	133	10,42	6641	6,58	
6:18:00	96	127	10,41	6640	6,61	
6:18:30	96	121	10,40	6647	6,62	
6:19:00	96	116	10,40	6649	6,65	
6:19:30	96	111	10,39	6649	6,68	
6:20:00	96	107	10,38	6653	6,71	
6:20:30	96	103	10,37	6652	6,73	
6:21:00	96	99	10,36	6652	6,77	
6:21:30	96	95	10,35	6655	6,80	
6:22:00	96	92	10,34	6656	6,83	
6:22:30	96	88	10,34	6659	6,84	
6:23:00	96	85	10,33	6663	6,87	
6:23:30	96	82	10,33	6665	6,88	
6:24:00	96	79	10,32	6667	6,90	
6:24:30	96	77	10,32	6667	6,92	
6:25:00	96	77	10,31	6668	6,95	
6:25:30	96	78	10,30	6673	6,98	
6:26:00	96	79	10,30	6674	7,00	
6:26:30	96	78	10,29	6674	7,03	
6:27:00	96	77	10,28	6673	7,05	
6:27:30	96	78	10,27	6678	7,08	
6:28:00	96	78	10,26	6679	7,11	
6:28:30	96	78	10,26	6680	7,14	
6:29:00	96	78	10,25	6681	7,17	
6:29:30	96	78	10,24	6685	7,20	
6:30:00	96	78	10,24	6686	7,21	
6:30:30	96	78	10,23	6691	7,23	
6:31:00	96	78	10,23	6687	7,25	
6:31:30	96	78	10,23	6690	7,26	
6:32:00	96	78	10,22	6691	7,28	
6:32:30	96	78	10,21	6694	7,30	
6:33:00	96	3653	10,21	6611	7,32	
6:33:30	96	3610	10,16	6680	7,52	
6:34:00	96	3575	10,13	6688	7,63	
6:34:30	95	3540	10,11	6691	7,69	
6:35:00	95	3504	10,10	6695	7,74	
6:35:30	95	3474	10,09	6697	7,77	
6:36:00	95	3448	10,09	6700	7,80	
6:36:30	95	3426	10,08	6702	7,84	
6:37:00	95	3402	10,07	6700	7,88	
6:37:30	95	3376	10,06	6707	7,91	
6:38:00	95	3347	10,05	6707	7,95	
6:38:30	95	3318	10,04	6711	7,97	
6:39:00	95	3291	10,04	6707	7,99	
6:39:30	95	3266	10,04	6712	8,01	
6:40:00	95	3242	10,03	6713	8,03	
6:40:30	95	3219	10,03	6714	8,04	
6:41:00	95	3196	10,02	6720	8,06	
6:41:30	95	3174	10,02	6722	8,08	
6:42:00	95	3154	10,01	6721	8,11	
6:42:30	95	3133	10,01	6726	8,13	
6:43:00	95	3110	10,00	6726	8,16	
6:43:30	95	3087	9,99	6726	8,18	
6:44:00	95	3063	9,99	6731	8,21	
6:44:30	95	3040	9,98	6732	8,24	
6:45:00	95	3018	9,97	6728	8,27	
6:45:30	95	2999	9,97	6734	8,29	
6:46:00	95	2979	9,96	6735	8,31	
6:46:30	95	2960	9,96	6735	8,35	
6:47:00	95	2941	9,95	6742	8,38	
6:47:30	95	2922	9,94	6744	8,40	
6:48:00	95	2903	9,94	6745	8,42	
6:48:30	95	2885	9,94	6746	8,43	
6:49:00	95	2867	9,93	6745	8,45	
6:49:30	95	2850	9,93	6747	8,47	
6:50:00	95	3545	9,92	6746	8,49	
6:50:30	95	3513	9,91	6752	8,54	
6:51:00	95	3490	9,90	6755	8,58	
6:51:30	95	3467	9,90	6757	8,62	
6:52:00	95	3447	9,89	6760	8,64	
6:52:30	95	3430	9,89	6758	8,66	
6:53:00	95	3415	9,88	6761	8,67	
6:53:30	95	3401	9,88	6762	8,70	
6:54:00	95	3385	9,87	6762	8,73	
6:54:30	95	3368	9,86	6766	8,77	
6:55:00	95	3352	9,86	6768	8,79	
6:55:30	95	3336	9,85	6771	8,81	
6:56:00	95	3321	9,85	6773	8,83	
6:56:30	95	3308	9,84	6773	8,86	
6:57:00	95	3295	9,84	6776	8,87	
6:57:30	95	3281	9,84	6777	8,89	
6:58:00	95	3267	9,83	6777	8,91	
6:58:30	95	3253	9,83	6781	8,93	
6:59:00	95	3240	9,83	6782	8,94	
6:59:30	95	3227	9,82	6784	8,96	
7:00:00	95	3213	9,82	6781	8,98	
7:00:30	95	3199	9,81	6788	9,00	
7:01:00	95	3186	9,81	6786	9,02	
7:01:30	95	3174	9,80	6788	9,04	
7:02:00	95	3162	9,80	6789	9,06	
7:02:30	95	3150	9,80	6794	9,07	
7:03:00	95	3137	9,79	6795	9,09	
7:03:30	95	3124	9,79	6791	9,12	
7:04:00	95	3112	9,78	6798	9,14	
7:04:30	95	3101	9,78	6799	9,16	
7:05:00	95	3089	9,78	6803	9,18	
7:05:30	95	3077	9,77	6799	9,20	
7:06:00	95	3064	9,76	6802	9,23	
7:06:30	95	3052	9,76	6805	9,26	
7:07:00	95	3041	9,76	6806	9,27	
7:07:30	95	3029	9,75	6809	9,30	
7:08:00	95	3018	9,75	6811	9,31	
7:08:30	95	3007	9,74	6813	9,33	
7:09:00	95	2995	9,74	6812	9,34	
7:09:30	95	2983	9,74	6814	9,36	
7:10:00	95	2972	9,73	6819	9,38	
7:10:30	95	2961	9,73	6819	9,39	
7:11:00	95	2951	9,73	6819	9,40	
7:11:30	95	2940	9,73	6823	9,42	
7:12:00	95	2929	9,72	6826	9,44	
7:12:30	95	2918	9,72	6828	9,45	
7:13:00	95	2907	9,72	6824	9,47	
7:13:30	95	2897	9,71	6830	9,48	
7:14:00	95	2886	9,71	6832	9,50	
7:14:30	95	2875	9,71	6833	9,52	
7:15:00	95	2864	9,70	6832	9,53	
7:15:30	95	2854	9,70	6836	9,54	
7:16:00	95	2843	9,70	6835	9,56	
7:16:30	95	2832	9,69	6840	9,58	
7:17:00	96	3579	9,69	6840	9,60	
7:17:30	96	3516	9,68	6830	9,65	
7:18:00	95	3498	9,67	6835	9,70	
7:18:30	95	3482	9,66	6839	9,74	
7:19:00	95	3468	9,66	6841	9,78	
7:19:30	96	3456	9,65	6839	9,81	
7:20:00	96	3447	9,65	6841	9,82	
7:20:30	96	3436	9,64	6841	9,84	
7:21:00	96	3425	9,64	6847	9,85	
7:21:30	96	3412	9,64	6848	9,86	
7:22:00	96	3401	9,64	6847	9,88	
7:22:30	96	3390	9,63	6851	9,89	
7:23:00	96	3380	9,63	6850	9,91	
7:23:30	96	3370	9,63	6853	9,93	
7:24:00	96	3360	9,63	6856	9,93	
7:24:30	96	3350	9,62	6857	9,95	
7:25:00	96	3339	9,62	6860	9,96	
7:25:30	96	3329	9,62	6862	9,98	
7:26:00	96	3319	9,61	6862	9,99	
7:26:30	96	3309	9,61	6867	10,01	
7:27:00	96	3298	9,61	6866	10,02	
7:27:30	96	3288	9,61	6867	10,04	
7:28:00	96	3279	9,60	6869	10,06	
7:28:30	96	3268	9,60	6873	10,08	
7:29:00	96	3258	9,60	6873	10,09	
7:29:30	96	3248	9,59	6872	10,12	
7:30:00	96	3238	9,59	6875	10,13	
7:30:30	96	3227	9,59	6878	10,14	
7:31:00	96	3218	9,58	6881	10,16	
7:31:30	96	3209	9,58	6880	10,19	
7:32:00	96	3200	9,57	6880	10,21	
7:32:30	96	3190	9,57	6882	10,23	
7:33:00	96	3179	9,57	6886	10,25	
7:33:30	96	3169	9,56	6885	10,28	
7:34:00	96	3158	9,56	6891	10,30	
7:34:30	96	3148	9,55	6891	10,32	
7:35:00	96	3139	9,55	6894	10,34	
7:35:30	96	3131	9,55	6893	10,35	
7:36:00	96	3123	9,55	6895	10,36	
7:36:30	96	3115	9,54	6896	10,38	
7:37:00	96	3108	9,54	6897	10,38	
7:37:30	96	3099	9,54	6901	10,39	
7:38:00	96	3088	9,54	6902	10,41	
7:38:30	96	3075	9,54	6902	10,42	
7:39:00	96	3063	9,53	6905	10,43	
7:39:30	96	3051	9,53	6903	10,45	
7:40:00	96	3041	9,53	6907	10,46	
7:40:30	96	3031	9,53	6911	10,47	
7:41:00	96	3022	9,52	6911	10,49	
7:41:30	96	3012	9,52	6912	10,50	
7:42:00	96	3002	9,52	6914	10,51	
7:42:30	96	2991	9,52	6917	10,53	
7:43:00	96	2980	9,51	6918	10,54	
7:43:30	96	2969	9,51	6921	10,56	
7:44:00	96	2959	9,51	6924	10,56	
7:44:30	96	2950	9,51	6920	10,58	
7:45:00	96	2941	9,51	6926	10,59	
7:45:30	96	2931	9,50	6929	10,60	
7:46:00	96	2922	9,50	6928	10,62	
7:46:30	96	2911	9,50	6928	10,64	
7:47:00	96	2901	9,49	6930	10,66	
7:47:30	96	2891	9,49	6932	10,68	
7:48:00	96	2883	9,49	6932	10,70	
7:48:30	96	2874	9,48	6938	10,71	
7:49:00	96	2865	9,48	6934	10,72	
7:49:30	96	2856	9,48	6935	10,74	
7:50:00	96	2847	9,47	6939	10,77	
7:50:30	96	2838	9,47	6942	10,79	
7:51:00	96	3555	9,47	6943	10,80	
7:51:30	96	3531	9,45	6967	10,88	
7:52:00	96	3516	9,45	6975	10,91	
7:52:30	96	3504	9,45	6981	10,93	
7:53:00	96	3497	9,44	6981	10,95	
7:53:30	96	3493	9,44	6979	10,97	
7:54:00	96	3488	9,44	6979	10,98	
7:54:30	96	3480	9,44	6985	10,99	
7:55:00	96	3469	9,43	6986	11,01	
7:55:30	96	3455	9,43	6987	11,02	
7:56:00	96	3440	9,43	6986	11,03	
7:56:30	96	3428	9,43	6989	11,04	
7:57:00	96	3417	9,43	6986	11,05	
7:57:30	96	3407	9,42	6987	11,06	
7:58:00	96	3397	9,42	6987	11,08	
7:58:30	96	3387	9,42	6991	11,09	
7:59:00	96	3375	9,42	6991	11,11	
7:59:30	96	3364	9,42	6990	11,11	
8:00:00	96	3354	9,41	6992	11,12	
8:00:30	95	3344	9,41	6994	11,14	
8:01:00	96	3335	9,41	6994	11,15	
8:01:30	95	3324	9,41	6990	11,16	
8:02:00	95	3314	9,40	6991	11,18	
8:02:30	95	3305	9,40	6995	11,19	
8:03:00	95	3295	9,40	6993	11,21	
8:03:30	96	3287	9,40	6998	11,23	
8:04:00	96	3278	9,39	6998	11,24	
8:04:30	95	3269	9,39	7000	11,26	
8:05:00	95	3259	9,39	7001	11,27	
8:05:30	95	3249	9,39	7002	11,28	
8:06:00	95	3239	9,38	6999	11,31	
8:06:30	95	3231	9,38	7002	11,33	
8:07:00	96	3223	9,38	7003	11,34	
8:07:30	95	3215	9,37	7001	11,36	
8:08:00	95	3207	9,37	7004	11,39	
8:08:30	96	3198	9,37	7004	11,40	
8:09:00	96	3190	9,36	7005	11,42	
8:09:30	95	3182	9,36	7005	11,43	
8:10:00	96	3174	9,36	7009	11,46	
8:10:30	96	3166	9,36	7006	11,48	
8:11:00	95	3157	9,35	7012	11,50	
8:11:30	95	3149	9,35	7008	11,51	
8:12:00	96	3140	9,35	7012	11,52	
8:12:30	95	3132	9,35	7013	11,53	
8:13:00	96	3124	9,34	7014	11,54	
8:13:30	96	3116	9,34	7016	11,55	
8:14:00	96	3109	9,34	7016	11,56	
8:14:30	96	3101	9,34	7018	11,56	
8:15:00	96	3093	9,34	7016	11,58	
8:15:30	96	3085	9,34	7019	11,60	
8:16:00	96	3076	9,33	7021	11,61	
8:16:30	96	3069	9,33	7020	11,62	
8:17:00	96	3062	9,33	7019	11,63	
8:17:30	96	3054	9,33	7018	11,64	
8:18:00	96	3047	9,33	7022	11,66	
8:18:30	96	3039	9,32	7025	11,67	
8:19:00	96	3031	9,32	7022	11,68	
8:19:30	96	3024	9,32	7023	11,69	
8:20:00	96	3017	9,32	7025	11,70	
8:20:30	96	3009	9,32	7027	11,71	
8:21:00	96	3002	9,32	7023	11,72	
8:21:30	96	2995	9,31	7027	11,74	
8:22:00	96	2988	9,31	7030	11,74	
8:22:30	96	2980	9,31	7031	11,76	
8:23:00	96	2974	9,31	7032	11,76	
8:23:30	96	2966	9,31	7033	11,77	
8:24:00	96	2959	9,31	7035	11,78	
8:24:30	96	2951	9,30	7033	11,79	
8:25:00	96	2944	9,30	7035	11,81	
8:25:30	96	2937	9,30	7039	11,83	
8:26:00	96	2930	9,30	7039	11,84	
8:26:30	96	2922	9,29	7039	11,86	
8:27:00	96	2915	9,29	7043	11,87	
8:27:30	96	2908	9,29	7041	11,88	
8:28:00	96	2900	9,29	7046	11,90	
8:28:30	96	2893	9,28	7040	11,92	
8:29:00	96	2886	9,28	7046	11,94	
8:29:30	96	2879	9,28	7046	11,96	
8:30:00	96	2871	9,28	7048	11,96	
8:30:30	96	2864	9,28	7051	11,97	
8:31:00	96	2856	9,27	7052	11,99	
8:31:30	96	2849	9,27	7050	12,01	
8:32:00	96	2842	9,27	7051	12,03	
8:32:30	96	2834	9,27	7053	12,04	
8:33:00	96	2827	9,26	7054	12,06	
8:33:30	96	2820	9,26	7055	12,07	
8:34:00	96	3553	9,26	7056	12,08	
8:34:30	96	3524	9,25	7112	12,12	
8:35:00	96	3509	9,25	7109	12,17	
8:35:30	96	3495	9,24	7106	12,19	
8:36:00	96	3483	9,24	7106	12,21	
8:36:30	96	3475	9,24	7105	12,22	
8:37:00	96	3468	9,24	7102	12,23	
8:37:30	96	3460	9,24	7102	12,24	
8:38:00	96	3451	9,23	7098	12,25	
8:38:30	96	3442	9,23	7099	12,26	
8:39:00	96	3433	9,23	7101	12,27	
8:39:30	96	3425	9,23	7097	12,28	
8:40:00	96	3417	9,23	7100	12,29	
8:40:30	96	3410	9,23	7097	12,29	
8:41:00	96	3401	9,23	7098	12,31	
8:41:30	96	3393	9,22	7095	12,32	
8:42:00	96	3383	9,22	7098	12,33	
8:42:30	96	3375	9,22	7100	12,35	
8:43:00	96	3367	9,22	7095	12,36	
8:43:30	96	3360	9,22	7099	12,37	
8:44:00	96	3353	9,22	7098	12,38	
8:44:30	96	3345	9,21	7097	12,39	
8:45:00	96	3338	9,21	7098	12,40	
8:45:30	96	3330	9,21	7099	12,42	
8:46:00	96	3322	9,21	7095	12,43	
8:46:30	96	3315	9,21	7098	12,44	
8:47:00	96	3308	9,20	7099	12,45	
8:47:30	96	3301	9,20	7098	12,45	
8:48:00	96	3293	9,20	7097	12,47	
8:48:30	96	3286	9,20	7101	12,49	
8:49:00	96	3279	9,20	7100	12,51	
8:49:30	96	3272	9,19	7101	12,52	
8:50:00	96	3265	9,19	7101	12,53	
8:50:30	96	3257	9,19	7100	12,54	
8:51:00	96	3250	9,19	7101	12,56	
8:51:30	96	3242	9,19	7102	12,57	
8:52:00	96	3235	9,18	7098	12,58	
8:52:30	96	3229	9,18	7099	12,60	
8:53:00	96	3222	9,18	7102	12,61	
8:53:30	96	3215	9,18	7102	12,63	
8:54:00	96	3207	9,18	7102	12,65	
8:54:30	96	3199	9,17	7101	12,66	
8:55:00	96	3192	9,17	7099	12,68	
8:55:30	96	3185	9,17	7103	12,69	
8:56:00	96	3178	9,17	7105	12,69	
8:56:30	96	3171	9,17	7101	12,72	
8:57:00	96	3164	9,16	7108	12,74	
8:57:30	96	3157	9,16	7105	12,76	
8:58:00	96	3149	9,16	7106	12,78	
8:58:30	96	3142	9,15	7105	12,80	
8:59:00	96	3135	9,15	7106	12,80	
8:59:30	96	3128	9,15	7111	12,82	
9:00:00	96	3122	9,15	7108	12,83	
9:00:30	96	3115	9,15	7114	12,84	
9:01:00	96	3108	9,15	7115	12,85	
9:01:30	96	3100	9,15	7116	12,85	
9:02:00	96	3094	9,14	7119	12,87	
9:02:30	96	3087	9,14	7119	12,87	
9:03:00	96	3080	9,14	7120	12,88	
9:03:30	96	3073	9,14	7121	12,89	
9:04:00	96	3066	9,14	7119	12,89	
9:04:30	96	3059	9,14	7120	12,91	
9:05:00	96	3052	9,14	7122	12,91	
9:05:30	96	3045	9,14	7126	12,92	
9:06:00	96	3039	9,14	7124	12,93	
9:06:30	96	3032	9,13	7129	12,94	
9:07:00	96	3025	9,13	7129	12,94	
9:07:30	96	3018	9,13	7130	12,95	
9:08:00	96	3012	9,13	7127	12,97	
9:08:30	96	3004	9,13	7132	12,98	
9:09:00	96	2997	9,13	7131	12,99	
9:09:30	96	2990	9,13	7135	12,99	
9:10:00	96	2983	9,13	7137	13,00	
9:10:30	96	2976	9,12	7136	13,01	
9:11:00	96	2969	9,12	7140	13,02	
9:11:30	96	2962	9,12	7135	13,03	
9:12:00	96	2956	9,12	7139	13,04	
9:12:30	96	2949	9,12	7141	13,03	
9:13:00	96	2943	9,12	7142	13,05	
9:13:30	96	2936	9,12	7139	13,06	
9:14:00	96	2929	9,12	7140	13,07	
9:14:30	96	2922	9,11	7146	13,08	
9:15:00	96	2915	9,11	7146	13,10	
9:15:30	96	2908	9,11	7145	13,11	
9:16:00	96	2902	9,11	7145	13,12	
9:16:30	96	2896	9,11	7150	13,13	
9:17:00	96	2890	9,11	7150	13,14
