Repository: ProgWizer/parser

File: project-root/data/Data Acquisition/Data Acquisition/2021 year (353)/21-157.txt
--Test Summary--
Full Path and File Name	
Instrument Name	7222
Instrument Type	Model 7222 Consistometer
Instrument Serial Number	
Test Start Date	16.06.2021
Test Start Time	10:17:40
Test Stop Date	16.06.2021
Test Stop Time	17:40:38
Test Length	7:22:58
Final Sample Time Offset	7:22:50
Controller Schedule Name	
Sampling Period	10 seconds
Comments	
Information	WellID	
Information	Customer	
Information	EngName	
Information	CementClass	
Information	CementMfr	
Information	Additives	
Information	Density	1500
Information	BHCT	5
Information	BHST	
Information	FluidLoss	
Information	JobType	
Calculated Value	Time_30Bc	6:16:40
Calculated Value	Time_70Bc	N/A
Initial Temperature (°C)	22 °C
Final Temperature (°C)	6 °C
Initial Pressure (MPa)	0,3 MPa
Final Pressure (MPa)	0,3 MPa
Initial Consistency (Bc)	14 Bc
Final Consistency (Bc)	29 Bc
--Data--
Time (HH:MM:SS)	Temperature (°C)	Pressure (MPa)	Consistency (Bc)
0:00:00	22	0,3	14
0:00:10	22	0,3	14
0:00:20	22	0,3	13
0:00:30	22	0,4	14
0:00:40	22	0,4	14
0:00:50	22	0,4	14
0:01:00	22	0,4	16
0:01:10	22	0,4	16
0:01:20	22	0,4	16
0:01:30	21	0,4	17
0:01:40	21	0,4	15
0:01:50	21	0,4	15
0:02:00	21	0,4	16
0:02:10	21	0,4	16
0:02:20	21	0,4	15
0:02:30	21	0,4	15
0:02:40	21	0,4	15
0:02:50	21	0,4	14
0:03:00	21	0,4	14
0:03:10	20	0,4	13
0:03:20	20	0,4	14
0:03:30	20	0,4	14
0:03:40	20	0,4	14
0:03:50	20	0,4	15
0:04:00	20	0,4	15
0:04:10	20	0,4	13
0:04:20	20	0,4	14
0:04:30	20	0,4	14
0:04:40	20	0,4	13
0:04:50	20	0,4	14
0:05:00	20	0,4	14
0:05:10	20	0,4	13
0:05:20	20	0,4	13
0:05:30	20	0,4	14
0:05:40	19	0,4	13
0:05:50	19	0,4	13
0:06:00	19	0,4	14
0:06:10	19	0,4	13
0:06:20	19	0,4	13
0:06:30	19	0,4	13
0:06:40	19	0,4	13
0:06:50	19	0,4	13
0:07:00	19	0,4	13
0:07:10	19	0,4	13
0:07:20	19	0,4	13
0:07:30	19	0,4	13
0:07:40	19	0,4	13
0:07:50	19	0,4	14
0:08:00	18	0,4	13
0:08:10	18	0,4	14
0:08:20	18	0,4	14
0:08:30	18	0,4	13
0:08:40	18	0,4	14
0:08:50	18	0,4	14
0:09:00	18	0,4	13
0:09:10	18	0,4	20
0:09:20	18	0,4	20
0:09:30	18	0,4	21
0:09:40	17	0,4	14
0:09:50	17	0,4	13
0:10:00	17	0,4	14
0:10:10	17	0,4	18
0:10:20	17	0,4	22
0:10:30	17	0,4	22
0:10:40	17	0,4	16
0:10:50	17	0,4	23
0:11:00	17	0,4	22
0:11:10	17	0,4	24
0:11:20	17	0,4	24
0:11:30	17	0,4	15
0:11:40	17	0,4	15
0:11:50	17	0,4	17
0:12:00	16	0,4	18
0:12:10	16	0,4	14
0:12:20	16	0,4	15
0:12:30	16	0,4	14
0:12:40	16	0,4	15
0:12:50	16	0,4	16
0:13:00	16	0,4	25
0:13:10	16	0,4	21
0:13:20	16	0,4	15
0:13:30	16	0,4	18
0:13:40	16	0,4	15
0:13:50	16	0,4	18
0:14:00	16	0,4	23
0:14:10	16	0,4	19
0:14:20	16	0,4	26
0:14:30	15	0,4	19
0:14:40	15	0,4	25
0:14:50	15	0,4	26
0:15:00	15	0,4	26
0:15:10	15	0,4	26
0:15:20	15	0,4	24
0:15:30	15	0,4	27
0:15:40	15	0,4	19
0:15:50	15	0,4	24
0:16:00	15	0,4	22
0:16:10	15	0,4	21
0:16:20	15	0,4	16
0:16:30	15	0,4	14
0:16:40	15	0,4	14
0:16:50	15	0,4	15
0:17:00	15	0,4	14
0:17:10	14	0,4	14
0:17:20	14	0,4	15
0:17:30	14	0,4	14
0:17:40	14	0,4	14
0:17:50	14	0,4	14
0:18:00	14	0,4	14
0:18:10	14	0,4	14
0:18:20	14	0,4	14
0:18:30	14	0,4	14
0:18:40	14	0,4	14
0:18:50	14	0,4	14
0:19:00	14	0,4	14
0:19:10	14	0,4	14
0:19:20	14	0,4	13
0:19:30	14	0,4	14
0:19:40	14	0,4	14
0:19:50	14	0,4	14
0:20:00	14	0,4	14
0:20:10	14	0,4	14
0:20:20	13	0,4	14
0:20:30	13	0,4	14
0:20:40	13	0,4	13
0:20:50	13	0,4	14
0:21:00	13	0,4	14
0:21:10	13	0,4	13
0:21:20	13	0,4	14
0:21:30	13	0,4	13
0:21:40	13	0,4	14
0:21:50	13	0,4	14
0:22:00	13	0,4	13
0:22:10	13	0,4	14
0:22:20	13	0,4	14
0:22:30	13	0,4	13
0:22:40	13	0,4	14
0:22:50	13	0,4	13
0:23:00	13	0,4	14
0:23:10	13	0,4	14
0:23:20	13	0,4	13
0:23:30	13	0,4	14
0:23:40	13	0,4	14
0:23:50	12	0,4	13
0:24:00	12	0,4	13
0:24:10	12	0,4	14
0:24:20	12	0,4	13
0:24:30	12	0,4	14
0:24:40	12	0,4	13
0:24:50	12	0,4	14
0:25:00	12	0,4	14
0:25:10	12	0,4	13
0:25:20	12	0,4	14
0:25:30	12	0,4	13
0:25:40	12	0,4	14
0:25:50	12	0,4	14
0:26:00	12	0,4	13
0:26:10	12	0,4	14
0:26:20	12	0,4	13
0:26:30	12	0,4	14
0:26:40	12	0,4	14
0:26:50	12	0,4	13
0:27:00	12	0,4	13
0:27:10	12	0,4	13
0:27:20	12	0,4	13
0:27:30	12	0,4	14
0:27:40	12	0,4	13
0:27:50	12	0,4	14
0:28:00	11	0,4	14
0:28:10	11	0,4	13
0:28:20	11	0,4	14
0:28:30	11	0,4	13
0:28:40	11	0,4	14
0:28:50	11	0,4	14
0:29:00	11	0,4	13
0:29:10	11	0,4	14
0:29:20	11	0,4	13
0:29:30	11	0,4	14
0:29:40	11	0,4	14
0:29:50	11	0,4	13
0:30:00	11	0,4	14
0:30:10	11	0,4	13
0:30:20	11	0,4	14
0:30:30	11	0,4	14
0:30:40	11	0,4	13
0:30:50	11	0,4	14
0:31:00	11	0,4	13
0:31:10	11	0,4	14
0:31:20	11	0,4	14
0:31:30	11	0,4	13
0:31:40	11	0,4	14
0:31:50	11	0,4	14
0:32:00	11	0,4	14
0:32:10	11	0,4	14
0:32:20	10	0,4	13
0:32:30	10	0,4	14
0:32:40	10	0,4	14
0:32:50	10	0,4	14
0:33:00	10	0,4	14
0:33:10	10	0,4	13
0:33:20	10	0,4	14
0:33:30	10	0,4	14
0:33:40	10	0,4	14
0:33:50	10	0,4	15
0:34:00	10	0,4	13
0:34:10	10	0,4	14
0:34:20	10	0,4	14
0:34:30	10	0,4	14
0:34:40	10	0,4	14
0:34:50	10	0,4	13
0:35:00	10	0,4	14
0:35:10	10	0,4	14
0:35:20	10	0,4	13
0:35:30	10	0,4	14
0:35:40	10	0,4	13
0:35:50	10	0,4	14
0:36:00	10	0,4	14
0:36:10	10	0,4	13
0:36:20	10	0,4	14
0:36:30	10	0,4	14
0:36:40	10	0,4	14
0:36:50	10	0,4	14
0:37:00	10	0,4	13
0:37:10	9	0,4	14
0:37:20	9	0,4	14
0:37:30	9	0,4	14
0:37:40	9	0,4	14
0:37:50	9	0,4	13
0:38:00	9	0,4	14
0:38:10	9	0,4	14
0:38:20	9	0,4	14
0:38:30	9	0,4	14
0:38:40	9	0,4	13
0:38:50	9	0,4	14
0:39:00	9	0,4	14
0:39:10	9	0,4	14
0:39:20	9	0,4	14
0:39:30	9	0,4	13
0:39:40	9	0,4	14
0:39:50	9	0,4	14
0:40:00	9	0,4	13
0:40:10	9	0,4	14
0:40:20	9	0,4	13
0:40:30	9	0,4	14
0:40:40	9	0,4	14
0:40:50	9	0,4	13
0:41:00	9	0,4	14
0:41:10	9	0,4	14
0:41:20	9	0,4	14
0:41:30	9	0,4	14
0:41:40	9	0,4	13
0:41:50	9	0,4	14
0:42:00	9	0,4	14
0:42:10	9	0,4	14
0:42:20	9	0,4	14
0:42:30	9	0,4	13
0:42:40	9	0,4	14
0:42:50	8	0,4	14
0:43:00	8	0,4	14
0:43:10	8	0,4	14
0:43:20	8	0,4	13
0:43:30	8	0,4	14
0:43:40	8	0,4	14
0:43:50	8	0,4	14
0:44:00	8	0,4	14
0:44:10	8	0,4	14
0:44:20	8	0,4	14
0:44:30	8	0,4	14
0:44:40	8	0,4	13
0:44:50	8	0,4	14
0:45:00	8	0,4	14
0:45:10	8	0,4	14
0:45:20	8	0,4	14
0:45:30	8	0,4	13
0:45:40	8	0,4	14
0:45:50	8	0,4	14
0:46:00	8	0,4	14
0:46:10	8	0,4	14
0:46:20	8	0,4	14
0:46:30	8	0,4	14
0:46:40	8	0,4	14
0:46:50	8	0,4	14
0:47:00	8	0,4	15
0:47:10	8	0,4	14
0:47:20	8	0,4	14
0:47:30	8	0,4	15
0:47:40	8	0,4	14
0:47:50	8	0,4	15
0:48:00	8	0,4	14
0:48:10	8	0,4	14
0:48:20	8	0,4	15
0:48:30	8	0,4	13
0:48:40	8	0,4	15
0:48:50	8	0,4	14
0:49:00	8	0,4	15
0:49:10	8	0,4	15
0:49:20	8	0,4	13
0:49:30	8	0,4	15
0:49:40	8	0,4	14
0:49:50	8	0,4	15
0:50:00	7	0,4	15
0:50:10	7	0,4	14
0:50:20	7	0,4	14
0:50:30	7	0,4	15
0:50:40	7	0,4	14
0:50:50	7	0,4	15
0:51:00	7	0,4	14
0:51:10	7	0,4	14
0:51:20	7	0,4	15
0:51:30	7	0,4	14
0:51:40	7	0,4	15
0:51:50	7	0,4	14
0:52:00	7	0,4	15
0:52:10	7	0,4	15
0:52:20	7	0,4	14
0:52:30	7	0,4	15
0:52:40	7	0,4	14
0:52:50	7	0,4	15
0:53:00	7	0,4	15
0:53:10	7	0,4	14
0:53:20	7	0,4	15
0:53:30	7	0,4	15
0:53:40	7	0,4	15
0:53:50	7	0,4	15
0:54:00	7	0,4	14
0:54:10	7	0,4	15
0:54:20	7	0,4	15
0:54:30	7	0,4	14
0:54:40	7	0,4	15
0:54:50	7	0,4	14
0:55:00	7	0,4	15
0:55:10	7	0,4	15
0:55:20	7	0,4	14
0:55:30	7	0,4	15
0:55:40	7	0,4	14
0:55:50	7	0,4	15
0:56:00	7	0,4	15
0:56:10	7	0,4	14
0:56:20	7	0,4	15
0:56:30	7	0,4	14
0:56:40	7	0,4	15
0:56:50	7	0,4	15
0:57:00	7	0,4	14
0:57:10	7	0,4	15
0:57:20	7	0,4	15
0:57:30	7	0,4	15
0:57:40	7	0,4	15
0:57:50	7	0,4	14
0:58:00	6	0,3	15
0:58:10	7	0,4	15
0:58:20	6	0,4	14
0:58:30	6	0,4	15
0:58:40	6	0,4	14
0:58:50	6	0,4	15
0:59:00	6	0,4	15
0:59:10	6	0,4	14
0:59:20	6	0,4	15
0:59:30	6	0,4	14
0:59:40	6	0,4	15
0:59:50	6	0,4	15
1:00:00	6	0,3	14
1:00:10	6	0,4	15
1:00:20	6	0,3	14
1:00:30	6	0,3	15
1:00:40	6	0,4	15
1:00:50	6	0,4	14
1:01:00	6	0,4	15
1:01:10	6	0,4	15
1:01:20	6	0,4	15
1:01:30	6	0,4	15
1:01:40	6	0,4	14
1:01:50	6	0,4	15
1:02:00	6	0,4	15
1:02:10	6	0,3	14
1:02:20	6	0,3	15
1:02:30	6	0,3	14
1:02:40	6	0,3	15
1:02:50	6	0,3	15
1:03:00	6	0,3	14
1:03:10	6	0,3	15
1:03:20	6	0,4	14
1:03:30	6	0,4	15
1:03:40	6	0,4	15
1:03:50	6	0,4	14
1:04:00	6	0,4	15
1:04:10	6	0,3	15
1:04:20	6	0,3	15
1:04:30	6	0,3	15
1:04:40	6	0,4	14
1:04:50	6	0,4	15
1:05:00	6	0,4	15
1:05:10	6	0,4	15
1:05:20	6	0,4	15
1:05:30	6	0,4	14
1:05:40	6	0,4	15
1:05:50	6	0,4	15
1:06:00	6	0,4	15
1:06:10	6	0,4	15
1:06:20	6	0,4	14
1:06:30	6	0,4	15
1:06:40	6	0,4	15
1:06:50	6	0,4	15
1:07:00	6	0,4	15
1:07:10	6	0,4	14
1:07:20	6	0,4	15
1:07:30	6	0,4	15
1:07:40	6	0,4	15
1:07:50	6	0,4	15
1:08:00	6	0,4	15
1:08:10	6	0,4	15
1:08:20	6	0,4	15
1:08:30	6	0,4	14
1:08:40	6	0,4	15
1:08:50	6	0,4	15
1:09:00	6	0,4	15
1:09:10	6	0,4	15
1:09:20	5	0,4	14
1:09:30	5	0,4	15
1:09:40	5	0,4	15
1:09:50	5	0,4	15
1:10:00	5	0,4	15
1:10:10	5	0,4	15
1:10:20	5	0,4	15
1:10:30	5	0,4	15
1:10:40	5	0,4	15
1:10:50	5	0,4	15
1:11:00	5	0,4	15
1:11:10	5	0,4	15
1:11:20	5	0,4	15
1:11:30	5	0,4	15
1:11:40	5	0,4	15
1:11:50	5	0,4	14
1:12:00	5	0,4	15
1:12:10	5	0,4	15
1:12:20	5	0,4	14
1:12:30	5	0,4	15
1:12:40	5	0,4	14
1:12:50	5	0,4	15
1:13:00	5	0,4	15
1:13:10	5	0,4	14
1:13:20	5	0,4	15
1:13:30	5	0,4	15
1:13:40	5	0,4	15
1:13:50	5	0,4	15
1:14:00	5	0,4	14
1:14:10	5	0,4	15
1:14:20	5	0,4	15
1:14:30	5	0,4	15
1:14:40	5	0,4	15
1:14:50	5	0,4	14
1:15:00	5	0,4	15
1:15:10	5	0,4	15
1:15:20	5	0,4	14
1:15:30	5	0,4	15
1:15:40	5	0,4	14
1:15:50	5	0,4	15
1:16:00	5	0,4	15
1:16:10	5	0,4	14
1:16:20	5	0,4	15
1:16:30	5	0,4	14
1:16:40	6	0,4	15
1:16:50	6	0,4	15
1:17:00	6	0,4	14
1:17:10	6	0,4	15
1:17:20	5	0,4	15
1:17:30	6	0,4	15
1:17:40	5	0,4	15
1:17:50	6	0,4	14
1:18:00	5	0,4	14
1:18:10	6	0,4	15
1:18:20	5	0,4	14
1:18:30	5	0,4	15
1:18:40	6	0,4	14
1:18:50	5	0,4	15
1:19:00	5	0,4	15
1:19:10	5	0,4	14
1:19:20	5	0,4	15
1:19:30	5	0,4	14
1:19:40	5	0,4	14
1:19:50	5	0,4	15
1:20:00	5	0,4	14
1:20:10	5	0,4	15
1:20:20	5	0,4	14
1:20:30	5	0,4	14
1:20:40	5	0,4	15
1:20:50	5	0,4	14
1:21:00	5	0,4	15
1:21:10	5	0,4	14
1:21:20	5	0,4	14
1:21:30	6	0,4	15
1:21:40	6	0,4	14
1:21:50	6	0,4	14
1:22:00	6	0,4	15
1:22:10	6	0,4	15
1:22:20	6	0,4	15
1:22:30	6	0,4	14
1:22:40	6	0,4	15
1:22:50	6	0,4	15
1:23:00	6	0,4	14
1:23:10	6	0,4	15
1:23:20	5	0,4	14
1:23:30	5	0,4	14
1:23:40	6	0,4	15
1:23:50	6	0,4	14
1:24:00	5	0,4	15
1:24:10	5	0,4	14
1:24:20	5	0,4	15
1:24:30	6	0,4	15
1:24:40	5	0,4	14
1:24:50	5	0,4	15
1:25:00	5	0,4	14
1:25:10	5	0,4	14
1:25:20	5	0,4	15
1:25:30	6	0,4	15
1:25:40	6	0,4	14
1:25:50	5	0,4	15
1:26:00	6	0,4	15
1:26:10	6	0,4	15
1:26:20	6	0,4	14
1:26:30	6	0,4	15
1:26:40	6	0,4	15
1:26:50	5	0,4	15
1:27:00	5	0,4	15
1:27:10	6	0,4	14
1:27:20	5	0,4	14
1:27:30	6	0,4	15
1:27:40	5	0,4	14
1:27:50	5	0,4	15
1:28:00	6	0,4	14
1:28:10	5	0,4	14
1:28:20	6	0,4	15
1:28:30	6	0,4	15
1:28:40	5	0,4	15
1:28:50	6	0,4	15
1:29:00	5	0,4	14
1:29:10	5	0,4	15
1:29:20	6	0,4	14
1:29:30	5	0,4	15
1:29:40	6	0,4	15
1:29:50	6	0,4	15
1:30:00	6	0,4	15
1:30:10	5	0,4	14
1:30:20	6	0,4	15
1:30:30	6	0,4	15
1:30:40	6	0,4	15
1:30:50	6	0,4	15
1:31:00	6	0,4	15
1:31:10	6	0,4	15
1:31:20	6	0,4	15
1:31:30	6	0,4	15
1:31:40	6	0,4	15
1:31:50	6	0,4	14
1:32:00	6	0,4	15
1:32:10	6	0,4	15
1:32:20	6	0,4	15
1:32:30	6	0,4	15
1:32:40	6	0,4	14
1:32:50	6	0,4	14
1:33:00	6	0,4	15
1:33:10	6	0,4	14
1:33:20	6	0,4	15
1:33:30	6	0,4	14
1:33:40	6	0,4	14
1:33:50	6	0,4	15
1:34:00	6	0,4	14
1:34:10	6	0,4	15
1:34:20	6	0,4	14
1:34:30	6	0,4	14
1:34:40	6	0,4	15
1:34:50	6	0,4	14
1:35:00	6	0,4	15
1:35:10	6	0,4	15
1:35:20	6	0,4	14
1:35:30	6	0,4	15
1:35:40	6	0,4	14
1:35:50	6	0,4	15
1:36:00	6	0,4	15
1:36:10	6	0,4	14
1:36:20	6	0,4	15
1:36:30	6	0,4	15
1:36:40	6	0,4	14
1:36:50	6	0,4	15
1:37:00	6	0,4	14
1:37:10	6	0,4	15
1:37:20	6	0,4	14
1:37:30	6	0,4	14
1:37:40	6	0,4	15
1:37:50	6	0,4	14
1:38:00	6	0,4	15
1:38:10	6	0,4	14
1:38:20	6	0,4	15
1:38:30	6	0,4	15
1:38:40	6	0,4	14
1:38:50	6	0,4	15
1:39:00	6	0,4	15
1:39:10	6	0,4	14
1:39:20	6	0,4	15
1:39:30	6	0,4	14
1:39:40	6	0,4	15
1:39:50	6	0,4	14
1:40:00	6	0,4	14
1:40:10	6	0,4	15
1:40:20	6	0,4	14
1:40:30	6	0,4	15
1:40:40	6	0,4	15
1:40:50	6	0,4	14
1:41:00	6	0,4	15
1:41:10	6	0,4	15
1:41:20	6	0,4	14
1:41:30	6	0,4	15
1:41:40	6	0,4	14
1:41:50	6	0,4	15
1:42:00	6	0,4	15
1:42:10	6	0,4	14
1:42:20	6	0,4	15
1:42:30	6	0,4	14
1:42:40	6	0,4	15
1:42:50	6	0,4	14
1:43:00	6	0,4	14
1:43:10	6	0,4	15
1:43:20	6	0,4	14
1:43:30	6	0,4	15
1:43:40	6	0,4	15
1:43:50	6	0,4	13
1:44:00	6	0,4	15
1:44:10	6	0,4	14
1:44:20	6	0,4	15
1:44:30	6	0,4	15
1:44:40	6	0,4	14
1:44:50	6	0,4	15
1:45:00	6	0,4	14
1:45:10	6	0,4	15
1:45:20	6	0,4	15
1:45:30	6	0,4	14
1:45:40	6	0,4	15
1:45:50	6	0,4	14
1:46:00	6	0,4	13
1:46:10	6	0,4	15
1:46:20	6	0,4	14
1:46:30	6	0,4	15
1:46:40	6	0,4	15
1:46:50	6	0,4	13
1:47:00	6	0,4	15
1:47:10	6	0,4	15
1:47:20	6	0,4	15
1:47:30	6	0,4	15
1:47:40	6	0,4	14
1:47:50	6	0,4	15
1:48:00	6	0,4	15
1:48:10	6	0,4	15
1:48:20	6	0,4	15
1:48:30	6	0,4	14
1:48:40	6	0,4	15
1:48:50	6	0,4	15
1:49:00	6	0,4	15
1:49:10	6	0,4	15
1:49:20	6	0,4	15
1:49:30	6	0,4	15
1:49:40	6	0,4	14
1:49:50	6	0,4	15
1:50:00	6	0,4	15
1:50:10	6	0,4	14
1:50:20	6	0,4	15
1:50:30	6	0,4	15
1:50:40	6	0,4	15
1:50:50	6	0,4	15
1:51:00	6	0,4	14
1:51:10	6	0,4	15
1:51:20	6	0,4	15
1:51:30	6	0,4	14
1:51:40	6	0,4	15
1:51:50	6	0,4	14
1:52:00	6	0,4	15
1:52:10	6	0,4	15
1:52:20	6	0,4	14
1:52:30	6	0,4	15
1:52:40	6	0,4	14
1:52:50	6	0,4	15
1:53:00	6	0,4	15
1:53:10	6	0,4	15
1:53:20	6	0,4	15
1:53:30	6	0,4	14
1:53:40	6	0,4	15
1:53:50	6	0,4	15
1:54:00	6	0,4	14
1:54:10	6	0,4	15
1:54:20	6	0,4	15
1:54:30	6	0,4	15
1:54:40	6	0,4	15
1:54:50	6	0,4	15
1:55:00	6	0,4	15
1:55:10	6	0,4	15
1:55:20	6	0,4	15
1:55:30	6	0,4	15
1:55:40	6	0,4	15
1:55:50	6	0,4	15
1:56:00	6	0,4	15
1:56:10	6	0,4	15
1:56:20	6	0,4	15
1:56:30	6	0,4	14
1:56:40	6	0,4	15
1:56:50	6	0,4	15
1:57:00	6	0,4	14
1:57:10	6	0,4	15
1:57:20	6	0,4	15
1:57:30	6	0,4	15
1:57:40	6	0,4	15
1:57:50	6	0,4	15
1:58:00	6	0,4	15
1:58:10	6	0,4	14
1:58:20	6	0,4	15
1:58:30	6	0,4	15
1:58:40	6	0,4	15
1:58:50	6	0,4	15
1:59:00	6	0,4	14
1:59:10	6	0,4	15
1:59:20	6	0,4	15
1:59:30	6	0,4	14
1:59:40	6	0,4	15
1:59:50	6	0,4	14
2:00:00	6	0,4	15
2:00:10	6	0,4	15
2:00:20	6	0,4	15
2:00:30	6	0,4	15
2:00:40	6	0,4	15
2:00:50	6	0,4	14
2:01:00	6	0,4	15
2:01:10	6	0,4	15
2:01:20	6	0,4	15
2:01:30	6	0,4	15
2:01:40	6	0,4	15
2:01:50	6	0,4	15
2:02:00	6	0,4	15
2:02:10	6	0,4	15
2:02:20	6	0,4	15
2:02:30	6	0,4	15
2:02:40	6	0,4	15
2:02:50	6	0,4	15
2:03:00	6	0,4	15
2:03:10	6	0,4	15
2:03:20	6	0,4	14
2:03:30	6	0,4	15
2:03:40	6	0,4	15
2:03:50	6	0,4	15
2:04:00	6	0,4	15
2:04:10	6	0,4	14
2:04:20	6	0,4	15
2:04:30	6	0,4	14
2:04:40	6	0,4	15
2:04:50	6	0,4	15
2:05:00	6	0,4	13
2:05:10	6	0,4	15
2:05:20	6	0,4	14
2:05:30	6	0,4	15
2:05:40	6	0,4	15
2:05:50	6	0,4	14
2:06:00	6	0,4	15
2:06:10	6	0,4	14
2:06:20	6	0,4	15
2:06:30	6	0,4	15
2:06:40	6	0,4	15
2:06:50	6	0,4	15
2:07:00	6	0,4	14
2:07:10	6	0,4	15
2:07:20	6	0,4	15
2:07:30	6	0,4	15
2:07:40	6	0,4	15
2:07:50	6	0,4	14
2:08:00	6	0,4	15
2:08:10	6	0,4	15
2:08:20	6	0,4	15
2:08:30	6	0,4	15
2:08:40	6	0,4	14
2:08:50	6	0,4	15
2:09:00	6	0,4	15
2:09:10	6	0,4	15
2:09:20	6	0,4	15
2:09:30	6	0,4	15
2:09:40	6	0,4	15
2:09:50	6	0,4	15
2:10:00	6	0,4	15
2:10:10	6	0,4	15
2:10:20	6	0,4	15
2:10:30	6	0,4	15
2:10:40	6	0,4	15
2:10:50	6	0,4	14
2:11:00	6	0,4	15
2:11:10	6	0,4	15
2:11:20	6	0,4	15
2:11:30	6	0,4	16
2:11:40	6	0,4	15
2:11:50	6	0,4	15
2:12:00	6	0,4	15
2:12:10	6	0,4	15
2:12:20	6	0,4	15
2:12:30	6	0,4	15
2:12:40	6	0,4	15
2:12:50	6	0,4	15
2:13:00	6	0,4	15
2:13:10	6	0,4	15
2:13:20	6	0,4	15
2:13:30	6	0,4	15
2:13:40	6	0,4	15
2:13:50	6	0,4	15
2:14:00	6	0,4	15
2:14:10	6	0,4	15
2:14:20	6	0,4	15
2:14:30	6	0,4	15
2:14:40	6	0,4	14
2:14:50	6	0,4	15
2:15:00	6	0,4	15
2:15:10	6	0,4	15
2:15:20	6	0,4	15
2:15:30	6	0,4	15
2:15:40	6	0,4	15
2:15:50	6	0,4	15
2:16:00	6	0,4	15
2:16:10	6	0,4	15
2:16:20	6	0,4	15
2:16:30	6	0,4	15
2:16:40	6	0,4	15
2:16:50	6	0,4	15
2:17:00	6	0,4	15
2:17:10	6	0,4	15
2:17:20	6	0,4	15
2:17:30	6	0,4	15
2:17:40	6	0,4	15
2:17:50	6	0,4	15
2:18:00	6	0,4	15
2:18:10	6	0,4	15
2:18:20	6	0,4	15
2:18:30	6	0,4	15
2:18:40	6	0,4	15
2:18:50	6	0,4	15
2:19:00	6	0,4	15
2:19:10	6	0,4	15
2:19:20	6	0,4	15
2:19:30	6	0,4	15
2:19:40	6	0,4	14
2:19:50	6	0,4	15
2:20:00	6	0,4	15
2:20:10	6	0,4	15
2:20:20	6	0,4	15
2:20:30	6	0,4	15
2:20:40	6	0,4	15
2:20:50	6	0,4	15
2:21:00	6	0,4	15
2:21:10	6	0,4	15
2:21:20	6	0,4	15
2:21:30	6	0,4	15
2:21:40	6	0,4	15
2:21:50	6	0,4	15
2:22:00	6	0,4	15
2:22:10	6	0,4	15
2:22:20	6	0,4	15
2:22:30	6	0,4	15
2:22:40	6	0,4	15
2:22:50	6	0,4	15
2:23:00	6	0,4	15
2:23:10	6	0,4	15
2:23:20	6	0,4	15
2:23:30	6	0,4	15
2:23:40	6	0,4	15
2:23:50	6	0,4	15
2:24:00	6	0,4	15
2:24:10	6	0,4	15
2:24:20	6	0,4	15
2:24:30	6	0,4	15
2:24:40	6	0,4	15
2:24:50	6	0,4	15
2:25:00	6	0,4	15
2:25:10	6	0,4	16
2:25:20	6	0,4	15
2:25:30	6	0,4	15
2:25:40	6	0,4	15
2:25:50	6	0,4	15
2:26:00	6	0,4	15
2:26:10	6	0,4	15
2:26:20	6	0,4	15
2:26:30	6	0,4	15
2:26:40	6	0,4	15
2:26:50	6	0,4	16
2:27:00	6	0,4	15
2:27:10	6	0,4	15
2:27:20	6	0,4	15
2:27:30	6	0,4	15
2:27:40	6	0,4	15
2:27:50	6	0,4	15
2:28:00	6	0,4	15
2:28:10	6	0,4	15
2:28:20	6	0,4	15
2:28:30	6	0,4	16
2:28:40	6	0,4	15
2:28:50	6	0,4	15
2:29:00	6	0,4	15
2:29:10	6	0,4	15
2:29:20	6	0,4	15
2:29:30	6	0,4	15
2:29:40	6	0,4	15
2:29:50	6	0,4	15
2:30:00	6	0,4	15
2:30:10	6	0,4	15
2:30:20	6	0,4	15
2:30:30	6	0,4	15
2:30:40	6	0,4	16
2:30:50	6	0,4	15
2:31:00	6	0,4	15
2:31:10	6	0,4	16
2:31:20	6	0,4	15
2:31:30	6	0,4	16
2:31:40	6	0,4	15
2:31:50	6	0,4	15
2:32:00	6	0,4	16
2:32:10	6	0,4	15
2:32:20	6	0,4	16
2:32:30	6	0,4	15
2:32:40	6	0,4	16
2:32:50	6	0,4	16
2:33:00	6	0,4	15
2:33:10	6	0,4	16
2:33:20	6	0,4	15
2:33:30	6	0,4	16
2:33:40	6	0,4	16
2:33:50	6	0,4	15
2:34:00	6	0,4	15
2:34:10	6	0,4	15
2:34:20	6	0,4	16
2:34:30	6	0,4	16
2:34:40	6	0,4	15
2:34:50	6	0,4	16
2:35:00	6	0,4	16
2:35:10	6	0,4	16
2:35:20	6	0,4	16
2:35:30	6	0,4	15
2:35:40	6	0,4	16
2:35:50	6	0,4	16
2:36:00	6	0,4	15
2:36:10	6	0,4	16
2:36:20	6	0,4	15
2:36:30	6	0,4	15
2:36:40	6	0,4	16
2:36:50	6	0,4	15
2:37:00	6	0,4	16
2:37:10	6	0,4	15
2:37:20	6	0,4	15
2:37:30	6	0,4	16
2:37:40	6	0,4	15
2:37:50	6	0,4	16
2:38:00	6	0,4	15
2:38:10	6	0,4	15
2:38:20	6	0,4	16
2:38:30	6	0,4	15
2:38:40	6	0,4	16
2:38:50	6	0,4	15
2:39:00	6	0,4	15
2:39:10	6	0,4	16
2:39:20	6	0,4	15
2:39:30	6	0,4	16
2:39:40	6	0,4	15
2:39:50	6	0,4	15
2:40:00	6	0,4	16
2:40:10	6	0,4	15
2:40:20	6	0,4	16
2:40:30	6	0,4	16
2:40:40	6	0,4	15
2:40:50	6	0,4	16
2:41:00	6	0,4	15
2:41:10	6	0,4	15
2:41:20	6	0,4	16
2:41:30	6	0,4	15
2:41:40	6	0,4	16
2:41:50	6	0,4	15
2:42:00	6	0,4	15
2:42:10	6	0,4	16
2:42:20	6	0,4	15
2:42:30	6	0,4	16
2:42:40	6	0,4	15
2:42:50	6	0,4	15
2:43:00	6	0,4	16
2:43:10	6	0,4	15
2:43:20	6	0,4	16
2:43:30	6	0,4	15
2:43:40	6	0,4	15
2:43:50	6	0,4	16
2:44:00	6	0,4	15
2:44:10	6	0,4	15
2:44:20	6	0,4	15
2:44:30	6	0,4	15
2:44:40	6	0,4	16
2:44:50	6	0,4	15
2:45:00	6	0,4	15
2:45:10	6	0,4	16
2:45:20	6	0,4	14
2:45:30	6	0,4	16
2:45:40	6	0,4	15
2:45:50	6	0,4	15
2:46:00	6	0,4	16
2:46:10	6	0,4	15
2:46:20	6	0,4	16
2:46:30	6	0,4	15
2:46:40	6	0,4	15
2:46:50	6	0,4	16
2:47:00	6	0,4	15
2:47:10	6	0,4	16
2:47:20	6	0,4	15
2:47:30	6	0,4	15
2:47:40	6	0,4	16
2:47:50	6	0,4	15
2:48:00	6	0,4	16
2:48:10	6	0,4	15
2:48:20	6	0,4	15
2:48:30	6	0,4	16
2:48:40	6	0,4	15
2:48:50	6	0,4	16
2:49:00	6	0,4	15
2:49:10	6	0,4	15
2:49:20	6	0,4	16
2:49:30	6	0,4	15
2:49:40	6	0,4	16
2:49:50	6	0,4	15
2:50:00	6	0,4	16
2:50:10	6	0,4	16
2:50:20	6	0,4	15
2:50:30	6	0,4	16
2:50:40	6	0,4	15
2:50:50	6	0,4	16
2:51:00	6	0,4	16
2:51:10	6	0,4	15
2:51:20	6	0,4	16
2:51:30	6	0,4	16
2:51:40	6	0,4	16
2:51:50	6	0,4	16
2:52:00	6	0,4	15
2:52:10	6	0,4	16
2:52:20	6	0,4	16
2:52:30	6	0,4	16
2:52:40	6	0,4	16
2:52:50	6	0,4	15
2:53:00	6	0,4	16
2:53:10	6	0,4	16
2:53:20	6	0,4	16
2:53:30	6	0,4	16
2:53:40	6	0,4	15
2:53:50	6	0,4	16
2:54:00	6	0,4	16
2:54:10	6	0,4	16
2:54:20	6	0,4	16
2:54:30	6	0,4	15
2:54:40	6	0,4	16
2:54:50	6	0,4	16
2:55:00	6	0,4	16
2:55:10	6	0,4	16
2:55:20	6	0,4	15
2:55:30	6	0,4	16
2:55:40	6	0,4	16
2:55:50	6	0,4	15
2:56:00	6	0,4	16
2:56:10	6	0,4	15
2:56:20	6	0,4	16
2:56:30	6	0,4	16
2:56:40	6	0,4	16
2:56:50	6	0,4	16
2:57:00	6	0,4	16
2:57:10	6	0,4	16
2:57:20	6	0,4	16
2:57:30	6	0,4	15
2:57:40	6	0,4	16
2:57:50	6	0,4	16
2:58:00	6	0,4	16
2:58:10	6	0,4	16
2:58:20	6	0,4	15
2:58:30	6	0,4	16
2:58:40	6	0,4	16
2:58:50	6	0,4	16
2:59:00	6	0,4	16
2:59:10	6	0,4	15
2:59:20	6	0,4	16
2:59:30	6	0,4	16
2:59:40	6	0,4	16
2:59:50	6	0,4	16
3:00:00	6	0,4	16
3:00:10	6	0,4	16
3:00:20	6	0,4	16
3:00:30	6	0,4	16
3:00:40	6	0,4	16
3:00:50	6	0,4	16
3:01:00	6	0,4	16
3:01:10	6	0,4	16
3:01:20	6	0,4	16
3:01:30	6	0,4	16
3:01:40	6	0,4	16
3:01:50	6	0,4	16
3:02:00	6	0,4	16
3:02:10	6	0,4	16
3:02:20	6	0,4	16
3:02:30	6	0,4	16
3:02:40	6	0,4	16
3:02:50	6	0,4	16
3:03:00	6	0,4	16
3:03:10	6	0,4	16
3:03:20	6	0,4	16
3:03:30	6	0,4	16
3:03:40	6	0,4	16
3:03:50	6	0,4	16
3:04:00	6	0,4	16
3:04:10	6	0,4	16
3:04:20	6	0,4	16
3:04:30	6	0,4	16
3:04:40	6	0,4	16
3:04:50	6	0,4	16
3:05:00	6	0,4	16
3:05:10	6	0,4	16
3:05:20	6	0,4	16
3:05:30	6	0,4	16
3:05:40	6	0,4	16
3:05:50	6	0,4	16
3:06:00	6	0,4	16
3:06:10	6	0,4	16
3:06:20	6	0,4	16
3:06:30	6	0,4	16
3:06:40	6	0,4	16
3:06:50	6	0,4	16
3:07:00	6	0,4	16
3:07:10	6	0,4	15
3:07:20	6	0,4	16
3:07:30	6	0,4	16
3:07:40	6	0,4	16
3:07:50	6	0,4	16
3:08:00	6	0,4	15
3:08:10	6	0,4	16
3:08:20	6	0,4	16
3:08:30	6	0,4	16
3:08:40	6	0,4	16
3:08:50	6	0,4	16
3:09:00	6	0,4	16
3:09:10	6	0,4	16
3:09:20	6	0,4	16
3:09:30	6	0,4	16
3:09:40	6	0,4	16
3:09:50	6	0,4	16
3:10:00	6	0,4	16
3:10:10	6	0,4	16
3:10:20	6	0,4	16
3:10:30	6	0,4	15
3:10:40	6	0,4	16
3:10:50	6	0,4	16
3:11:00	6	0,4	16
3:11:10	6	0,4	16
3:11:20	6	0,4	16
3:11:30	6	0,4	16
3:11:40	6	0,4	16
3:11:50	6	0,4	16
3:12:00	6	0,4	16
3:12:10	6	0,4	16
3:12:20	6	0,4	16
3:12:30	6	0,4	16
3:12:40	6	0,4	16
3:12:50	6	0,4	16
3:13:00	6	0,4	16
3:13:10	6	0,4	16
3:13:20	6	0,4	16
3:13:30	6	0,4	16
3:13:40	6	0,4	16
3:13:50	6	0,4	16
3:14:00	6	0,4	16
3:14:10	6	0,4	16
3:14:20	6	0,4	15
3:14:30	6	0,4	16
3:14:40	6	0,4	16
3:14:50	6	0,4	16
3:15:00	6	0,4	16
3:15:10	6	0,4	16
3:15:20	6	0,4	16
3:15:30	6	0,4	16
3:15:40	6	0,4	16
3:15:50	6	0,4	16
3:16:00	6	0,4	16
3:16:10	6	0,4	16
3:16:20	6	0,4	16
3:16:30	6	0,4	16
3:16:40	6	0,4	16
3:16:50	6	0,4	16
3:17:00	6	0,4	16
3:17:10	6	0,4	16
3:17:20	6	0,4	16
3:17:30	6	0,4	16
3:17:40	6	0,4	16
3:17:50	6	0,4	16
3:18:00	6	0,4	16
3:18:10	6	0,4	16
3:18:20	6	0,4	16
3:18:30	6	0,4	16
3:18:40	6	0,4	16
3:18:50	6	0,4	16
3:19:00	6	0,4	16
3:19:10	6	0,4	16
3:19:20	6	0,4	16
3:19:30	6	0,4	16
3:19:40	6	0,4	16
3:19:50	6	0,4	16
3:20:00	6	0,4	16
3:20:10	6	0,4	16
3:20:20	6	0,4	16
3:20:30	6	0,4	16
3:20:40	6	0,4	16
3:20:50	6	0,4	16
3:21:00	6	0,4	16
3:21:10	6	0,4	16
3:21:20	6	0,4	16
3:21:30	6	0,4	16
3:21:40	6	0,4	16
3:21:50	6	0,4	16
3:22:00	6	0,4	16
3:22:10	6	0,4	16
3:22:20	6	0,4	16
3:22:30	6	0,4	16
3:22:40	6	0,4	16
3:22:50	6	0,4	16
3:23:00	6	0,4	16
3:23:10	6	0,4	16
3:23:20	6	0,4	16
3:23:30	6	0,4	16
3:23:40	6	0,4	16
3:23:50	6	0,4	16
3:24:00	6	0,4	16
3:24:10	6	0,4	16
3:24:20	6	0,4	16
3:24:30	6	0,4	16
3:24:40	6	0,4	16
3:24:50	6	0,4	16
3:25:00	6	0,4	16
3:25:10	6	0,4	16
3:25:20	6	0,4	17
3:25:30	6	0,4	16
3:25:40	6	0,4	16
3:25:50	6	0,4	16
3:26:00	6	0,4	16
3:26:10	6	0,4	17
3:26:20	6	0,4	16
3:26:30	6	0,4	16
3:26:40	6	0,4	16
3:26:50	6	0,4	16
3:27:00	6	0,4	17
3:27:10	6	0,4	16
3:27:20	6	0,4	16
3:27:30	6	0,4	16
3:27:40	6	0,4	16
3:27:50	6	0,4	16
3:28:00	6	0,4	16
3:28:10	6	0,4	16
3:28:20	6	0,4	16
3:28:30	6	0,4	16
3:28:40	6	0,4	16
3:28:50	6	0,4	16
3:29:00	6	0,4	15
3:29:10	6	0,4	17
3:29:20	6	0,4	16
3:29:30	6	0,4	16
3:29:40	6	0,4	16
3:29:50	6	0,4	15
3:30:00	6	0,4	17
3:30:10	6	0,4	16
3:30:20	6	0,4	16
3:30:30	6	0,4	16
3:30:40	6	0,4	16
3:30:50	6	0,4	17
3:31:00	6	0,4	16
3:31:10	6	0,4	16
3:31:20	6	0,4	16
3:31:30	6	0,4	16
3:31:40	6	0,4	17
3:31:50	6	0,4	17
3:32:00	6	0,4	16
3:32:10	6	0,4	16
3:32:20	6	0,4	16
3:32:30	6	0,4	17
3:32:40	6	0,4	17
3:32:50	6	0,4	16
3:33:00	6	0,4	16
3:33:10	6	0,4	17
3:33:20	6	0,4	17
3:33:30	6	0,4	17
3:33:40	6	0,4	16
3:33:50	6	0,4	17
3:34:00	6	0,4	17
3:34:10	6	0,4	17
3:34:20	6	0,4	17
3:34:30	6	0,4	16
3:34:40	6	0,4	17
3:34:50	6	0,4	17
3:35:00	6	0,4	17
3:35:10	6	0,4	17
3:35:20	6	0,4	16
3:35:30	6	0,4	17
3:35:40	6	0,4	17
3:35:50	6	0,4	17
3:36:00	6	0,4	17
3:36:10	6	0,4	17
3:36:20	6	0,4	17
3:36:30	6	0,4	17
3:36:40	6	0,4	17
3:36:50	6	0,4	17
3:37:00	6	0,4	17
3:37:10	6	0,4	17
3:37:20	6	0,4	17
3:37:30	6	0,4	17
3:37:40	6	0,4	17
3:37:50	6	0,4	17
3:38:00	6	0,4	17
3:38:10	6	0,4	17
3:38:20	6	0,4	17
3:38:30	6	0,4	17
3:38:40	6	0,4	17
3:38:50	6	0,4	17
3:39:00	6	0,4	17
3:39:10	6	0,4	17
3:39:20	6	0,4	17
3:39:30	6	0,4	17
3:39:40	6	0,4	17
3:39:50	6	0,4	17
3:40:00	6	0,4	17
3:40:10	6	0,4	17
3:40:20	6	0,4	17
3:40:30	6	0,4	17
3:40:40	6	0,4	17
3:40:50	6	0,4	17
3:41:00	6	0,4	17
3:41:10	6	0,4	17
3:41:20	6	0,4	17
3:41:30	6	0,4	17
3:41:40	6	0,4	17
3:41:50	6	0,4	17
3:42:00	6	0,4	17
3:42:10	6	0,4	17
3:42:20	6	0,4	17
3:42:30	6	0,4	17
3:42:40	6	0,4	17
3:42:50	6	0,4	17
3:43:00	6	0,4	17
3:43:10	6	0,4	17
3:43:20	6	0,4	17
3:43:30	6	0,4	17
3:43:40	6	0,4	17
3:43:50	6	0,4	17
3:44:00	6	0,4	17
3:44:10	6	0,4	16
3:44:20	6	0,4	17
3:44:30	6	0,4	17
3:44:40	6	0,4	17
3:44:50	6	0,4	17
3:45:00	6	0,4	16
3:45:10	6	0,4	17
3:45:20	6	0,4	17
3:45:30	6	0,4	17
3:45:40	6	0,4	17
3:45:50	6	0,4	16
3:46:00	6	0,4	17
3:46:10	6	0,4	17
3:46:20	6	0,4	17
3:46:30	6	0,4	17
3:46:40	6	0,4	16
3:46:50	6	0,4	17
3:47:00	6	0,4	17
3:47:10	6	0,4	17
3:47:20	6	0,4	17
3:47:30	6	0,4	16
3:47:40	6	0,4	17
3:47:50	6	0,4	17
3:48:00	6	0,4	17
3:48:10	6	0,4	17
3:48:20	6	0,4	16
3:48:30	6	0,4	17
3:48:40	6	0,4	17
3:48:50	6	0,4	17
3:49:00	6	0,4	17
3:49:10	6	0,4	17
3:49:20	6	0,4	17
3:49:30	6	0,4	17
3:49:40	6	0,4	17
3:49:50	6	0,4	17
3:50:00	6	0,4	17
3:50:10	6	0,4	17
3:50:20	6	0,4	17
3:50:30	6	0,4	17
3:50:40	6	0,4	17
3:50:50	6	0,4	17
3:51:00	6	0,4	17
3:51:10	6	0,4	17
3:51:20	6	0,4	17
3:51:30	6	0,4	17
3:51:40	6	0,4	17
3:51:50	6	0,4	17
3:52:00	6	0,4	17
3:52:10	6	0,4	17
3:52:20	6	0,4	17
3:52:30	6	0,4	17
3:52:40	6	0,4	17
3:52:50	6	0,4	17
3:53:00	6	0,4	16
3:53:10	6	0,4	17
3:53:20	6	0,4	17
3:53:30	6	0,4	17
3:53:40	6	0,4	17
3:53:50	6	0,4	16
3:54:00	6	0,4	17
3:54:10	6	0,4	17
3:54:20	6	0,4	17
3:54:30	6	0,4	17
3:54:40	6	0,4	16
3:54:50	6	0,4	17
3:55:00	6	0,4	17
3:55:10	6	0,4	17
3:55:20	6	0,4	17
3:55:30	6	0,4	16
3:55:40	6	0,4	17
3:55:50	6	0,4	17
3:56:00	6	0,4	17
3:56:10	6	0,4	17
3:56:20	6	0,4	17
3:56:30	6	0,4	17
3:56:40	6	0,4	17
3:56:50	6	0,4	17
3:57:00	6	0,4	17
3:57:10	6	0,4	17
3:57:20	6	0,4	17
3:57:30	6	0,4	17
3:57:40	6	0,4	17
3:57:50	6	0,4	17
3:58:00	6	0,4	17
3:58:10	6	0,4	17
3:58:20	6	0,4	17
3:58:30	6	0,4	16
3:58:40	6	0,4	17
3:58:50	6	0,4	17
3:59:00	6	0,4	17
3:59:10	6	0,4	17
3:59:20	6	0,4	16
3:59:30	6	0,4	17
3:59:40	6	0,4	17
3:59:50	6	0,4	17
4:00:00	6	0,4	17
4:00:10	6	0,4	17
4:00:20	6	0,4	17
4:00:30	6	0,4	17
4:00:40	6	0,4	17
4:00:50	6	0,4	17
4:01:00	6	0,4	17
4:01:10	6	0,4	17
4:01:20	6	0,4	18
4:01:30	6	0,4	17
4:01:40	6	0,4	17
4:01:50	6	0,4	17
4:02:00	6	0,4	18
4:02:10	6	0,4	17
4:02:20	6	0,4	17
4:02:30	6	0,4	17
4:02:40	6	0,4	17
4:02:50	6	0,4	18
4:03:00	6	0,4	18
4:03:10	6	0,4	17
4:03:20	6	0,4	17
4:03:30	6	0,4	17
4:03:40	6	0,4	18
4:03:50	6	0,4	18
4:04:00	6	0,4	17
4:04:10	6	0,4	17
4:04:20	6	0,4	18
4:04:30	6	0,4	18
4:04:40	6	0,4	18
4:04:50	6	0,4	17
4:05:00	6	0,4	17
4:05:10	6	0,4	18
4:05:20	6	0,4	18
4:05:30	6	0,4	18
4:05:40	6	0,4	17
4:05:50	6	0,4	18
4:06:00	6	0,4	18
4:06:10	6	0,4	18
4:06:20	6	0,4	18
4:06:30	6	0,4	17
4:06:40	6	0,4	18
4:06:50	6	0,4	18
4:07:00	6	0,4	17
4:07:10	6	0,4	18
4:07:20	6	0,4	17
4:07:30	6	0,4	18
4:07:40	6	0,4	18
4:07:50	6	0,4	18
4:08:00	6	0,4	18
4:08:10	6	0,4	17
4:08:20	6	0,4	18
4:08:30	6	0,4	18
4:08:40	6	0,4	18
4:08:50	6	0,4	18
4:09:00	6	0,4	17
4:09:10	6	0,4	18
4:09:20	6	0,4	18
4:09:30	6	0,4	17
4:09:40	6	0,4	18
4:09:50	6	0,4	17
4:10:00	6	0,4	18
4:10:10	6	0,4	18
4:10:20	6	0,4	17
4:10:30	6	0,4	18
4:10:40	6	0,4	18
4:10:50	6	0,4	19
4:11:00	6	0,4	19
4:11:10	6	0,4	18
4:11:20	6	0,4	19
4:11:30	6	0,4	18
4:11:40	6	0,4	18
4:11:50	6	0,4	19
4:12:00	6	0,4	18
4:12:10	6	0,4	18
4:12:20	6	0,4	18
4:12:30	6	0,4	18
4:12:40	6	0,4	18
4:12:50	6	0,4	18
4:13:00	6	0,4	18
4:13:10	6	0,4	18
4:13:20	6	0,4	18
4:13:30	6	0,4	18
4:13:40	6	0,4	18
4:13:50	6	0,4	18
4:14:00	6	0,4	18
4:14:10	6	0,4	18
4:14:20	6	0,4	18
4:14:30	6	0,4	17
4:14:40	6	0,4	18
4:14:50	6	0,4	18
4:15:00	6	0,4	18
4:15:10	6	0,4	18
4:15:20	6	0,4	17
4:15:30	6	0,4	18
4:15:40	6	0,4	18
4:15:50	6	0,4	18
4:16:00	6	0,4	18
4:16:10	6	0,4	18
4:16:20	6	0,4	18
4:16:30	6	0,4	18
4:16:40	6	0,4	18
4:16:50	6	0,4	18
4:17:00	6	0,4	18
4:17:10	6	0,4	18
4:17:20	6	0,4	18
4:17:30	6	0,4	18
4:17:40	6	0,4	19
4:17:50	6	0,4	18
4:18:00	6	0,4	18
4:18:10	6	0,4	18
4:18:20	6	0,4	18
4:18:30	6	0,4	18
4:18:40	6	0,4	18
4:18:50	6	0,4	18
4:19:00	6	0,4	18
4:19:10	6	0,4	18
4:19:20	6	0,4	18
4:19:30	6	0,4	18
4:19:40	6	0,4	18
4:19:50	6	0,4	18
4:20:00	6	0,4	18
4:20:10	6	0,4	18
4:20:20	6	0,4	18
4:20:30	6	0,4	18
4:20:40	6	0,4	18
4:20:50	6	0,4	18
4:21:00	6	0,4	18
4:21:10	6	0,4	18
4:21:20	6	0,4	18
4:21:30	6	0,4	18
4:21:40	6	0,4	18
4:21:50	6	0,4	18
4:22:00	6	0,4	18
4:22:10	6	0,4	18
4:22:20	6	0,4	19
4:22:30	6	0,4	18
4:22:40	6	0,4	18
4:22:50	6	0,4	17
4:23:00	6	0,4	18
4:23:10	6	0,4	19
4:23:20	6	0,4	18
4:23:30	6	0,4	18
4:23:40	6	0,4	17
4:23:50	6	0,4	18
4:24:00	6	0,4	19
4:24:10	6	0,4	18
4:24:20	6	0,4	18
4:24:30	6	0,4	17
4:24:40	6	0,4	19
4:24:50	6	0,4	19
4:25:00	6	0,4	18
4:25:10	6	0,4	18
4:25:20	6	0,4	18
4:25:30	6	0,4	19
4:25:40	6	0,4	19
4:25:50	6	0,4	18
4:26:00	6	0,4	18
4:26:10	6	0,4	19
4:26:20	6	0,4	19
4:26:30	6	0,4	19
4:26:40	6	0,4	18
4:26:50	6	0,4	18
4:27:00	6	0,4	19
4:27:10	6	0,4	19
4:27:20	6	0,4	19
4:27:30	6	0,4	18
4:27:40	6	0,4	19
4:27:50	6	0,4	19
4:28:00	6	0,4	19
4:28:10	6	0,4	19
4:28:20	6	0,4	18
4:28:30	6	0,4	19
4:28:40	6	0,4	19
4:28:50	6	0,4	19
4:29:00	6	0,4	19
4:29:10	6	0,4	18
4:29:20	6	0,4	19
4:29:30	6	0,4	19
4:29:40	6	0,4	18
4:29:50	6	0,4	19
4:30:00	6	0,4	18
4:30:10	6	0,4	19
4:30:20	6	0,4	19
4:30:30	6	0,4	18
4:30:40	6	0,4	19
4:30:50	6	0,4	18
4:31:00	6	0,4	19
4:31:10	6	0,4	19
4:31:20	6	0,4	18
4:31:30	6	0,4	19
4:31:40	6	0,4	18
4:31:50	6	0,4	19
4:32:00	6	0,4	19
4:32:10	6	0,4	18
4:32:20	6	0,4	19
4:32:30	6	0,4	19
4:32:40	6	0,4	19
4:32:50	6	0,4	19
4:33:00	6	0,4	18
4:33:10	6	0,4	19
4:33:20	6	0,4	
4:33:30	6	0,4	19
4:33:40	6	0,4	19
4:33:50	6	0,4	18
4:34:00	6	0,4	19
4:34:10	6	0,4	19
4:34:20	6	0,4	19
4:34:30	6	0,4	19
4:34:40	6	0,4	18
4:34:50	6	0,4	19
4:35:00	6	0,4	19
4:35:10	6	0,4	19
4:35:20	6	0,4	19
4:35:30	6	0,4	18
4:35:40	6	0,4	19
4:35:50	6	0,4	19
4:36:00	6	0,4	19
4:36:10	6	0,4	19
4:36:20	6	0,4	18
4:36:30	6	0,4	19
4:36:40	6	0,4	19
4:36:50	6	0,4	18
4:37:00	6	0,4	19
4:37:10	6	0,4	18
4:37:20	6	0,4	19
4:37:30	6	0,4	19
4:37:40	6	0,4	19
4:37:50	6	0,4	19
4:38:00	6	0,4	19
4:38:10	6	0,4	19
4:38:20	6	0,4	19
4:38:30	6	0,4	18
4:38:40	6	0,4	19
4:38:50	6	0,4	19
4:39:00	6	0,4	19
4:39:10	6	0,4	19
4:39:20	6	0,4	17
4:39:30	6	0,4	19
4:39:40	6	0,4	19
4:39:50	6	0,4	19
4:40:00	6	0,4	19
4:40:10	6	0,4	19
4:40:20	6	0,4	19
4:40:30	6	0,4	19
4:40:40	6	0,4	19
4:40:50	6	0,4	19
4:41:00	6	0,4	19
4:41:10	6	0,4	19
4:41:20	6	0,4	20
4:41:30	6	0,4	19
4:41:40	6	0,4	19
4:41:50	6	0,4	19
4:42:00	6	0,4	19
4:42:10	6	0,4	20
4:42:20	6	0,4	19
4:42:30	6	0,4	20
4:42:40	6	0,4	19
4:42:50	6	0,4	19
4:43:00	6	0,4	20
4:43:10	6	0,4	19
4:43:20	6	0,4	22
4:43:30	6	0,4	21
4:43:40	6	0,4	19
4:43:50	6	0,4	19
4:44:00	6	0,4	21
4:44:10	6	0,4	20
4:44:20	6	0,4	21
4:44:30	6	0,4	22
4:44:40	6	0,4	24
4:44:50	6	0,4	21
4:45:00	6	0,4	21
4:45:10	6	0,4	20
4:45:20	6	0,4	20
4:45:30	6	0,4	20
4:45:40	6	0,4	20
4:45:50	6	0,4	20
4:46:00	6	0,4	20
4:46:10	6	0,4	20
4:46:20	6	0,4	20
4:46:30	6	0,4	20
4:46:40	6	0,4	20
4:46:50	6	0,4	20
4:47:00	6	0,4	20
4:47:10	6	0,4	20
4:47:20	6	0,4	20
4:47:30	6	0,4	20
4:47:40	6	0,4	20
4:47:50	6	0,4	20
4:48:00	6	0,4	20
4:48:10	6	0,4	20
4:48:20	6	0,4	20
4:48:30	6	0,4	20
4:48:40	6	0,4	20
4:48:50	6	0,4	20
4:49:00	6	0,4	20
4:49:10	6	0,4	20
4:49:20	6	0,4	20
4:49:30	6	0,4	20
4:49:40	6	0,4	20
4:49:50	6	0,4	20
4:50:00	6	0,4	20
4:50:10	6	0,4	21
4:50:20	6	0,4	20
4:50:30	6	0,4	20
4:50:40	6	0,4	20
4:50:50	6	0,4	21
4:51:00	6	0,4	21
4:51:10	6	0,4	20
4:51:20	6	0,4	20
4:51:30	6	0,4	20
4:51:40	6	0,4	21
4:51:50	6	0,4	21
4:52:00	6	0,4	20
4:52:10	6	0,4	21
4:52:20	6	0,4	20
4:52:30	6	0,4	21
4:52:40	6	0,4	21
4:52:50	6	0,4	20
4:53:00	6	0,4	21
4:53:10	6	0,4	21
4:53:20	6	0,4	21
4:53:30	6	0,4	21
4:53:40	6	0,4	20
4:53:50	6	0,4	21
4:54:00	6	0,4	21
4:54:10	6	0,4	21
4:54:20	6	0,4	21
4:54:30	6	0,4	20
4:54:40	6	0,4	21
4:54:50	6	0,4	21
4:55:00	6	0,4	20
4:55:10	6	0,4	21
4:55:20	6	0,4	20
4:55:30	6	0,4	21
4:55:40	6	0,4	21
4:55:50	6	0,4	20
4:56:00	6	0,4	21
4:56:10	6	0,4	20
4:56:20	6	0,4	21
4:56:30	6	0,4	21
4:56:40	6	0,4	20
4:56:50	6	0,4	21
4:57:00	6	0,4	20
4:57:10	6	0,4	21
4:57:20	6	0,4	21
4:57:30	6	0,4	20
4:57:40	6	0,4	21
4:57:50	6	0,4	20
4:58:00	6	0,4	21
4:58:10	6	0,4	21
4:58:20	6	0,4	20
4:58:30	6	0,4	21
4:58:40	6	0,4	20
4:58:50	6	0,4	21
4:59:00	6	0,4	21
4:59:10	6	0,4	20
4:59:20	6	0,4	21
4:59:30	6	0,4	20
4:59:40	6	0,4	21
4:59:50	6	0,4	21
5:00:00	6	0,4	20
5:00:10	6	0,4	21
5:00:20	6	0,4	20
5:00:30	6	0,4	21
5:00:40	6	0,4	21
5:00:50	6	0,4	20
5:01:00	6	0,4	21
5:01:10	6	0,4	21
5:01:20	6	0,4	21
5:01:30	6	0,4	21
5:01:40	6	0,4	20
5:01:50	6	0,4	21
5:02:00	6	0,4	21
5:02:10	6	0,4	21
5:02:20	6	0,4	21
5:02:30	6	0,4	20
5:02:40	6	0,4	21
5:02:50	6	0,4	21
5:03:00	6	0,4	21
5:03:10	6	0,4	21
5:03:20	6	0,4	20
5:03:30	6	0,4	21
5:03:40	6	0,4	21
5:03:50	6	0,4	21
5:04:00	6	0,4	21
5:04:10	6	0,4	20
5:04:20	6	0,4	21
5:04:30	6	0,4	21
5:04:40	6	0,4	21
5:04:50	6	0,4	20
5:05:00	6	0,4	20
5:05:10	6	0,4	21
5:05:20	6	0,4	21
5:05:30	6	0,4	20
5:05:40	6	0,4	19
5:05:50	6	0,4	20
5:06:00	6	0,4	21
5:06:10	6	0,4	19
5:06:20	6	0,4	19
5:06:30	6	0,4	20
5:06:40	6	0,4	21
5:06:50	6	0,4	21
5:07:00	6	0,4	18
5:07:10	6	0,4	20
5:07:20	6	0,4	21
5:07:30	6	0,4	
5:07:40	6	0,4	20
5:07:50	6	0,4	18
5:08:00	6	0,4	20
5:08:10	6	0,4	21
5:08:20	6	0,4	21
5:08:30	6	0,4	20
5:08:40	6	0,4	19
5:08:50	6	0,4	21
5:09:00	6	0,4	21
5:09:10	6	0,4	21
5:09:20	6	0,4	20
5:09:30	6	0,4	20
5:09:40	6	0,4	20
5:09:50	6	0,4	21
5:10:00	6	0,4	21
5:10:10	6	0,4	18
5:10:20	6	0,4	21
5:10:30	6	0,4	20
5:10:40	6	0,4	21
5:10:50	6	0,4	21
5:11:00	6	0,4	19
5:11:10	6	0,4	21
5:11:20	6	0,4	20
5:11:30	6	0,4	21
5:11:40	6	0,4	21
5:11:50	6	0,4	21
5:12:00	6	0,4	21
5:12:10	6	0,4	21
5:12:20	6	0,4	21
5:12:30	6	0,4	19
5:12:40	6	0,4	21
5:12:50	6	0,4	21
5:13:00	6	0,4	20
5:13:10	6	0,4	21
5:13:20	6	0,4	19
5:13:30	6	0,4	21
5:13:40	6	0,4	22
5:13:50	6	0,4	21
5:14:00	6	0,4	21
5:14:10	6	0,4	18
5:14:20	6	0,4	22
5:14:30	6	0,4	22
5:14:40	6	0,4	21
5:14:50	6	0,4	22
5:15:00	6	0,4	19
5:15:10	6	0,4	22
5:15:20	6	0,4	22
5:15:30	6	0,4	21
5:15:40	6	0,4	22
5:15:50	6	0,4	21
5:16:00	6	0,4	21
5:16:10	6	0,4	22
5:16:20	6	0,4	21
5:16:30	6	0,4	22
5:16:40	6	0,4	22
5:16:50	6	0,4	22
5:17:00	6	0,4	22
5:17:10	6	0,4	18
5:17:20	6	0,4	22
5:17:30	6	0,4	22
5:17:40	6	0,4	22
5:17:50	6	0,4	22
5:18:00	6	0,4	18
5:18:10	6	0,4	22
5:18:20	6	0,4	22
5:18:30	6	0,4	19
5:18:40	6	0,4	22
5:18:50	6	0,4	16
5:19:00	6	0,4	22
5:19:10	6	0,4	22
5:19:20	6	0,4	19
5:19:30	6	0,4	22
5:19:40	6	0,4	17
5:19:50	6	0,4	22
5:20:00	6	0,4	22
5:20:10	6	0,4	19
5:20:20	6	0,4	22
5:20:30	6	0,4	21
5:20:40	6	0,4	22
5:20:50	6	0,4	22
5:21:00	6	0,4	21
5:21:10	6	0,4	22
5:21:20	6	0,4	21
5:21:30	6	0,4	22
5:21:40	6	0,4	22
5:21:50	6	0,4	21
5:22:00	6	0,4	22
5:22:10	6	0,4	21
5:22:20	6	0,4	22
5:22:30	6	0,4	22
5:22:40	6	0,4	21
5:22:50	6	0,4	22
5:23:00	6	0,4	22
5:23:10	6	0,4	22
5:23:20	6	0,4	22
5:23:30	6	0,4	21
5:23:40	6	0,4	22
5:23:50	6	0,4	22
5:24:00	6	0,4	22
5:24:10	6	0,4	22
5:24:20	6	0,4	22
5:24:30	6	0,4	22
5:24:40	6	0,4	22
5:24:50	6	0,4	22
5:25:00	6	0,4	22
5:25:10	6	0,4	22
5:25:20	6	0,4	22
5:25:30	6	0,3	22
5:25:40	6	0,4	22
5:25:50	6	0,4	22
5:26:00	6	0,4	22
5:26:10	6	0,4	22
5:26:20	6	0,4	22
5:26:30	6	0,4	22
5:26:40	6	0,4	22
5:26:50	6	0,4	22
5:27:00	6	0,4	22
5:27:10	6	0,4	22
5:27:20	6	0,4	22
5:27:30	6	0,4	22
5:27:40	6	0,4	22
5:27:50	6	0,4	22
5:28:00	6	0,4	22
5:28:10	6	0,4	22
5:28:20	6	0,4	22
5:28:30	6	0,4	22
5:28:40	6	0,3	22
5:28:50	6	0,3	22
5:29:00	6	0,3	22
5:29:10	6	0,3	22
5:29:20	6	0,3	22
5:29:30	6	0,4	22
5:29:40	6	0,4	22
5:29:50	6	0,4	22
5:30:00	6	0,4	22
5:30:10	6	0,4	22
5:30:20	6	0,4	22
5:30:30	6	0,4	23
5:30:40	6	0,4	22
5:30:50	6	0,4	23
5:31:00	6	0,4	22
5:31:10	6	0,4	22
5:31:20	6	0,4	23
5:31:30	6	0,4	22
5:31:40	6	0,4	23
5:31:50	6	0,4	22
5:32:00	6	0,4	22
5:32:10	6	0,4	23
5:32:20	6	0,4	22
5:32:30	6	0,4	23
5:32:40	6	0,4	22
5:32:50	6	0,4	23
5:33:00	6	0,4	23
5:33:10	6	0,4	22
5:33:20	6	0,4	23
5:33:30	6	0,4	22
5:33:40	6	0,4	28
5:33:50	6	0,4	30
5:34:00	6	0,4	23
5:34:10	6	0,4	23
5:34:20	6	0,4	23
5:34:30	6	0,4	23
5:34:40	6	0,4	23
5:34:50	6	0,4	22
5:35:00	6	0,4	23
5:35:10	6	0,4	23
5:35:20	6	0,4	23
5:35:30	6	0,3	23
5:35:40	6	0,3	22
5:35:50	6	0,3	23
5:36:00	6	0,4	23
5:36:10	6	0,3	23
5:36:20	6	0,3	23
5:36:30	6	0,3	22
5:36:40	6	0,3	23
5:36:50	6	0,3	23
5:37:00	6	0,4	23
5:37:10	6	0,3	23
5:37:20	6	0,4	23
5:37:30	6	0,3	23
5:37:40	6	0,3	23
5:37:50	6	0,4	23
5:38:00	6	0,4	23
5:38:10	6	0,3	23
5:38:20	6	0,3	23
5:38:30	6	0,4	23
5:38:40	6	0,4	23
5:38:50	6	0,4	23
5:39:00	6	0,4	23
5:39:10	6	0,4	23
5:39:20	6	0,4	23
5:39:30	6	0,4	23
5:39:40	6	0,4	23
5:39:50	6	0,4	23
5:40:00	6	0,4	23
5:40:10	6	0,4	23
5:40:20	6	0,4	23
5:40:30	6	0,4	23
5:40:40	6	0,4	23
5:40:50	6	0,4	23
5:41:00	6	0,4	23
5:41:10	6	0,4	23
5:41:20	6	0,4	23
5:41:30	6	0,4	23
5:41:40	6	0,4	23
5:41:50	6	0,4	23
5:42:00	6	0,4	23
5:42:10	6	0,4	23
5:42:20	6	0,4	23
5:42:30	6	0,4	23
5:42:40	6	0,4	23
5:42:50	6	0,4	23
5:43:00	6	0,4	23
5:43:10	6	0,4	23
5:43:20	6	0,4	23
5:43:30	6	0,4	23
5:43:40	6	0,4	23
5:43:50	6	0,4	23
5:44:00	6	0,4	23
5:44:10	6	0,4	23
5:44:20	6	0,4	23
5:44:30	6	0,5	23
5:44:40	6	0,5	23
5:44:50	6	0,5	23
5:45:00	6	0,5	23
5:45:10	6	0,5	23
5:45:20	6	0,5	23
5:45:30	6	0,5	23
5:45:40	6	0,5	23
5:45:50	6	0,5	23
5:46:00	6	0,5	23
5:46:10	6	0,5	23
5:46:20	6	0,5	23
5:46:30	6	0,5	24
5:46:40	6	0,5	23
5:46:50	6	0,5	24
5:47:00	6	0,5	23
5:47:10	6	0,5	24
5:47:20	6	0,5	24
5:47:30	6	0,5	23
5:47:40	6	0,5	24
5:47:50	6	0,5	23
5:48:00	6	0,5	24
5:48:10	6	0,5	24
5:48:20	6	0,5	23
5:48:30	6	0,4	24
5:48:40	6	0,4	23
5:48:50	6	0,4	24
5:49:00	6	0,4	29
5:49:10	6	0,4	24
5:49:20	6	0,4	24
5:49:30	6	0,4	24
5:49:40	6	0,4	24
5:49:50	6	0,4	24
5:50:00	6	0,4	23
5:50:10	6	0,4	24
5:50:20	6	0,4	24
5:50:30	6	0,4	24
5:50:40	6	0,4	24
5:50:50	6	0,4	23
5:51:00	6	0,4	24
5:51:10	6	0,4	24
5:51:20	6	0,4	24
5:51:30	6	0,4	24
5:51:40	6	0,4	23
5:51:50	6	0,4	24
5:52:00	6	0,4	24
5:52:10	6	0,4	24
5:52:20	6	0,4	24
5:52:30	6	0,4	23
5:52:40	6	0,4	24
5:52:50	6	0,4	24
5:53:00	6	0,4	24
5:53:10	6	0,4	24
5:53:20	6	0,4	23
5:53:30	6	0,4	24
5:53:40	6	0,4	24
5:53:50	6	0,4	24
5:54:00	6	0,4	24
5:54:10	6	0,4	24
5:54:20	6	0,4	24
5:54:30	6	0,4	24
5:54:40	6	0,4	24
5:54:50	6	0,4	24
5:55:00	6	0,4	24
5:55:10	6	0,4	24
5:55:20	6	0,4	24
5:55:30	6	0,4	24
5:55:40	6	0,4	24
5:55:50	6	0,4	24
5:56:00	6	0,4	24
5:56:10	6	0,4	24
5:56:20	6	0,4	24
5:56:30	6	0,4	24
5:56:40	6	0,4	24
5:56:50	6	0,4	24
5:57:00	6	0,4	24
5:57:10	6	0,4	24
5:57:20	6	0,4	24
5:57:30	6	0,4	23
5:57:40	6	0,4	24
5:57:50	6	0,4	24
5:58:00	6	0,4	24
5:58:10	6	0,4	24
5:58:20	6	0,4	24
5:58:30	6	0,4	24
5:58:40	6	0,4	24
5:58:50	6	0,4	24
5:59:00	6	0,4	24
5:59:10	6	0,4	24
5:59:20	6	0,4	24
5:59:30	6	0,4	24
5:59:40	6	0,4	24
5:59:50	6	0,4	24
6:00:00	6	0,4	23
6:00:10	6	0,4	24
6:00:20	6	0,4	24
6:00:30	6	0,4	24
6:00:40	6	0,4	25
6:00:50	6	0,4	23
6:01:00	6	0,4	24
6:01:10	6	0,4	24
6:01:20	6	0,4	23
6:01:30	6	0,4	24
6:01:40	6	0,4	23
6:01:50	6	0,4	24
6:02:00	6	0,4	24
6:02:10	6	0,4	24
6:02:20	6	0,4	24
6:02:30	6	0,4	24
6:02:40	6	0,4	24
6:02:50	6	0,4	24
6:03:00	6	0,4	24
6:03:10	6	0,4	24
6:03:20	6	0,4	24
6:03:30	6	0,4	25
6:03:40	6	0,4	25
6:03:50	6	0,4	24
6:04:00	6	0,4	25
6:04:10	6	0,4	24
6:04:20	6	0,4	25
6:04:30	6	0,4	25
6:04:40	6	0,4	24
6:04:50	6	0,4	25
6:05:00	6	0,4	25
6:05:10	6	0,4	25
6:05:20	6	0,4	25
6:05:30	6	0,4	23
6:05:40	6	0,4	25
6:05:50	6	0,4	25
6:06:00	6	0,4	25
6:06:10	6	0,4	25
6:06:20	6	0,4	23
6:06:30	6	0,4	25
6:06:40	6	0,4	25
6:06:50	6	0,4	25
6:07:00	6	0,4	25
6:07:10	6	0,4	23
6:07:20	6	0,4	25
6:07:30	6	0,4	25
6:07:40	6	0,4	25
6:07:50	6	0,4	25
6:08:00	6	0,4	25
6:08:10	6	0,4	25
6:08:20	6	0,4	25
6:08:30	6	0,4	25
6:08:40	6	0,4	25
6:08:50	6	0,4	25
6:09:00	6	0,4	25
6:09:10	6	0,4	25
6:09:20	6	0,4	25
6:09:30	6	0,4	25
6:09:40	6	0,4	25
6:09:50	6	0,4	25
6:10:00	6	0,4	25
6:10:10	6	0,4	25
6:10:20	6	0,4	25
6:10:30	6	0,4	25
6:10:40	6	0,4	25
6:10:50	6	0,4	25
6:11:00	6	0,4	25
6:11:10	6	0,4	25
6:11:20	6	0,4	25
6:11:30	6	0,4	25
6:11:40	6	0,4	25
6:11:50	6	0,4	25
6:12:00	6	0,4	25
6:12:10	6	0,4	25
6:12:20	6	0,4	25
6:12:30	6	0,4	25
6:12:40	6	0,4	25
6:12:50	6	0,4	25
6:13:00	6	0,4	25
6:13:10	6	0,4	26
6:13:20	6	0,4	26
6:13:30	6	0,4	25
6:13:40	6	0,4	25
6:13:50	6	0,4	25
6:14:00	6	0,4	26
6:14:10	6	0,4	26
6:14:20	6	0,4	25
6:14:30	6	0,4	25
6:14:40	6	0,4	25
6:14:50	6	0,4	26
6:15:00	6	0,4	26
6:15:10	6	0,4	25
6:15:20	6	0,4	26
6:15:30	6	0,4	25
6:15:40	6	0,4	26
6:15:50	6	0,3	25
6:16:00	6	0,4	24
6:16:10	6	0,3	25
6:16:20	6	0,3	25
6:16:30	6	0,3	37
6:16:40	6	0,3	34
6:16:50	6	0,3	24
6:17:00	6	0,3	25
6:17:10	6	0,4	25
6:17:20	6	0,3	23
6:17:30	6	0,3	25
6:17:40	6	0,3	24
6:17:50	6	0,3	24
6:18:00	6	0,3	25
6:18:10	6	0,3	24
6:18:20	6	0,3	25
6:18:30	6	0,4	24
6:18:40	6	0,4	25
6:18:50	6	0,4	25
6:19:00	6	0,3	25
6:19:10	6	0,3	25
6:19:20	6	0,4	24
6:19:30	6	0,4	25
6:19:40	6	0,4	25
6:19:50	6	0,4	24
6:20:00	6	0,4	25
6:20:10	6	0,4	24
6:20:20	6	0,4	24
6:20:30	6	0,4	25
6:20:40	6	0,4	24
6:20:50	6	0,4	25
6:21:00	6	0,4	25
6:21:10	6	0,4	25
6:21:20	6	0,3	25
6:21:30	6	0,4	25
6:21:40	6	0,4	25
6:21:50	6	0,4	24
6:22:00	6	0,4	25
6:22:10	6	0,4	25
6:22:20	6	0,4	24
6:22:30	6	0,4	24
6:22:40	6	0,4	23
6:22:50	6	0,4	25
6:23:00	6	0,4	24
6:23:10	6	0,4	24
6:23:20	6	0,4	25
6:23:30	6	0,4	24
6:23:40	6	0,4	25
6:23:50	6	0,3	26
6:24:00	6	0,3	25
6:24:10	6	0,3	25
6:24:20	6	0,4	25
6:24:30	6	0,4	26
6:24:40	6	0,4	25
6:24:50	6	0,3	24
6:25:00	6	0,3	25
6:25:10	6	0,3	25
6:25:20	6	0,3	24
6:25:30	6	0,3	25
6:25:40	6	0,3	23
6:25:50	6	0,3	25
6:26:00	6	0,3	25
6:26:10	6	0,3	24
6:26:20	6	0,3	26
6:26:30	6	0,3	24
6:26:40	6	0,3	25
6:26:50	6	0,3	25
6:27:00	6	0,3	25
6:27:10	6	0,3	25
6:27:20	6	0,3	25
6:27:30	6	0,3	25
6:27:40	6	0,3	26
6:27:50	6	0,3	25
6:28:00	6	0,3	26
6:28:10	6	0,3	24
6:28:20	6	0,3	25
6:28:30	6	0,3	26
6:28:40	6	0,3	24
6:28:50	6	0,3	26
6:29:00	6	0,3	24
6:29:10	6	0,3	25
6:29:20	6	0,3	25
6:29:30	6	0,4	24
6:29:40	6	0,4	26
6:29:50	6	0,4	24
6:30:00	6	0,4	26
6:30:10	6	0,4	26
6:30:20	6	0,4	24
6:30:30	6	0,4	25
6:30:40	6	0,4	25
6:30:50	6	0,4	26
6:31:00	6	0,4	25
6:31:10	6	0,4	25
6:31:20	6	0,4	26
6:31:30	6	0,4	25
6:31:40	6	0,4	26
6:31:50	6	0,4	25
6:32:00	6	0,4	24
6:32:10	6	0,4	26
6:32:20	6	0,4	25
6:32:30	6	0,4	26
6:32:40	6	0,4	25
6:32:50	6	0,4	25
6:33:00	6	0,4	26
6:33:10	6	0,4	25
6:33:20	6	0,4	25
6:33:30	6	0,4	25
6:33:40	6	0,4	24
6:33:50	6	0,4	26
6:34:00	6	0,4	26
6:34:10	6	0,4	26
6:34:20	6	0,4	26
6:34:30	6	0,4	24
6:34:40	6	0,4	26
6:34:50	6	0,4	25
6:35:00	6	0,4	26
6:35:10	6	0,4	26
6:35:20	6	0,4	25
6:35:30	6	0,4	26
6:35:40	6	0,4	26
6:35:50	6	0,4	26
6:36:00	6	0,4	26
6:36:10	6	0,4	25
6:36:20	6	0,4	26
6:36:30	6	0,4	25
6:36:40	6	0,4	26
6:36:50	6	0,4	26
6:37:00	6	0,3	25
6:37:10	6	0,3	26
6:37:20	6	0,3	25
6:37:30	6	0,3	26
6:37:40	6	0,3	26
6:37:50	6	0,3	25
6:38:00	6	0,3	27
6:38:10	6	0,3	26
6:38:20	6	0,3	26
6:38:30	6	0,3	26
6:38:40	6	0,3	25
6:38:50	6	0,3	26
6:39:00	6	0,3	26
6:39:10	6	0,3	25
6:39:20	6	0,3	26
6:39:30	6	0,3	25
6:39:40	6	0,3	26
6:39:50	6	0,3	26
6:40:00	6	0,3	26
6:40:10	6	0,3	27
6:40:20	6	0,4	25
6:40:30	6	0,4	27
6:40:40	6	0,4	26
6:40:50	6	0,4	26
6:41:00	6	0,4	26
6:41:10	6	0,4	26
6:41:20	6	0,4	26
6:41:30	6	0,4	26
6:41:40	6	0,4	25
6:41:50	6	0,4	26
6:42:00	6	0,4	26
6:42:10	6	0,4	27
6:42:20	6	0,4	26
6:42:30	6	0,4	26
6:42:40	6	0,4	26
6:42:50	6	0,4	26
6:43:00	6	0,4	26
6:43:10	6	0,4	26
6:43:20	6	0,4	26
6:43:30	6	0,4	27
6:43:40	6	0,4	26
6:43:50	6	0,4	26
6:44:00	6	0,4	27
6:44:10	6	0,4	27
6:44:20	6	0,4	27
6:44:30	6	0,4	26
6:44:40	6	0,3	26
6:44:50	6	0,3	27
6:45:00	6	0,3	27
6:45:10	6	0,3	27
6:45:20	6	0,3	27
6:45:30	6	0,3	26
6:45:40	6	0,3	28
6:45:50	6	0,3	27
6:46:00	6	0,3	27
6:46:10	6	0,3	26
6:46:20	6	0,3	25
6:46:30	6	0,3	27
6:46:40	6	0,3	26
6:46:50	6	0,3	27
6:47:00	6	0,3	26
6:47:10	6	0,3	26
6:47:20	6	0,3	26
6:47:30	6	0,3	26
6:47:40	6	0,3	27
6:47:50	6	0,3	27
6:48:00	6	0,3	25
6:48:10	6	0,3	27
6:48:20	6	0,3	27
6:48:30	6	0,3	17
6:48:40	6	0,3	28
6:48:50	6	0,3	26
6:49:00	6	0,3	28
6:49:10	6	0,3	27
6:49:20	6	0,3	28
6:49:30	6	0,3	28
6:49:40	6	0,3	27
6:49:50	6	0,3	27
6:50:00	6	0,3	28
6:50:10	6	0,3	28
6:50:20	6	0,3	28
6:50:30	6	0,3	27
6:50:40	6	0,3	28
6:50:50	6	0,3	28
6:51:00	6	0,3	28
6:51:10	6	0,3	28
6:51:20	6	0,3	27
6:51:30	6	0,3	27
6:51:40	6	0,3	27
6:51:50	6	0,3	27
6:52:00	6	0,3	27
6:52:10	6	0,3	27
6:52:20	6	0,3	28
6:52:30	6	0,3	27
6:52:40	6	0,3	27
6:52:50	6	0,3	28
6:53:00	6	0,3	28
6:53:10	6	0,3	28
6:53:20	6	0,3	28
6:53:30	6	0,3	27
6:53:40	6	0,3	28
6:53:50	6	0,3	28
6:54:00	6	0,3	27
6:54:10	6	0,3	28
6:54:20	6	0,3	27
6:54:30	6	0,3	28
6:54:40	6	0,3	28
6:54:50	6	0,3	28
6:55:00	6	0,3	27
6:55:10	6	0,3	27
6:55:20	6	0,3	28
6:55:30	6	0,3	28
6:55:40	6	0,3	28
6:55:50	6	0,3	28
6:56:00	6	0,3	28
6:56:10	6	0,3	28
6:56:20	6	0,3	28
6:56:30	6	0,3	28
6:56:40	6	0,3	28
6:56:50	6	0,3	28
6:57:00	6	0,3	28
6:57:10	6	0,3	28
6:57:20	6	0,3	28
6:57:30	6	0,3	28
6:57:40	6	0,3	28
6:57:50	6	0,3	28
6:58:00	6	0,3	28
6:58:10	6	0,3	27
6:58:20	6	0,3	28
6:58:30	6	0,3	28
6:58:40	6	0,3	28
6:58:50	6	0,3	28
6:59:00	6	0,3	27
6:59:10	6	0,3	29
6:59:20	6	0,3	27
6:59:30	6	0,3	28
6:59:40	6	0,3	29
6:59:50	6	0,3	27
7:00:00	6	0,3	29
7:00:10	6	0,3	27
7:00:20	6	0,3	36
7:00:30	6	0,3	32
7:00:40	6	0,3	28
7:00:50	6	0,3	28
7:01:00	6	0,3	26
7:01:10	6	0,3	28
7:01:20	6	0,3	28
7:01:30	6	0,3	27
7:01:40	6	0,3	28
7:01:50	6	0,3	27
7:02:00	6	0,3	28
7:02:10	6	0,3	28
7:02:20	6	0,3	27
7:02:30	6	0,3	28
7:02:40	6	0,3	27
7:02:50	6	0,3	28
7:03:00	6	0,3	28
7:03:10	6	0,3	26
7:03:20	6	0,3	28
7:03:30	6	0,3	28
7:03:40	6	0,3	28
7:03:50	6	0,3	28
7:04:00	6	0,3	26
7:04:10	6	0,3	28
7:04:20	6	0,3	27
7:04:30	6	0,3	28
7:04:40	6	0,3	28
7:04:50	6	0,3	27
7:05:00	6	0,3	28
7:05:10	6	0,3	28
7:05:20	6	0,3	28
7:05:30	6	0,3	28
7:05:40	6	0,3	27
7:05:50	6	0,3	28
7:06:00	6	0,3	27
7:06:10	6	0,3	28
7:06:20	6	0,3	28
7:06:30	6	0,3	27
7:06:40	6	0,3	29
7:06:50	6	0,3	28
7:07:00	6	0,3	28
7:07:10	6	0,3	29
7:07:20	6	0,3	27
7:07:30	6	0,3	29
7:07:40	6	0,3	28
7:07:50	6	0,3	28
7:08:00	6	0,3	29
7:08:10	6	0,3	28
7:08:20	6	0,3	28
7:08:30	6	0,3	28
7:08:40	6	0,3	28
7:08:50	6	0,3	28
7:09:00	6	0,3	27
7:09:10	6	0,3	28
7:09:20	6	0,3	28
7:09:30	6	0,3	27
7:09:40	6	0,3	28
7:09:50	6	0,3	27
7:10:00	6	0,3	28
7:10:10	6	0,3	28
7:10:20	6	0,3	27
7:10:30	6	0,3	28
7:10:40	6	0,3	28
7:10:50	6	0,3	28
7:11:00	6	0,3	29
7:11:10	6	0,3	27
7:11:20	6	0,3	29
7:11:30	6	0,3	28
7:11:40	6	0,3	28
7:11:50	6	0,3	28
7:12:00	6	0,3	26
7:12:10	6	0,3	28
7:12:20	6	0,3	28
7:12:30	6	0,3	28
7:12:40	6	0,3	28
7:12:50	6	0,3	26
7:13:00	6	0,3	29
7:13:10	6	0,3	28
7:13:20	6	0,3	29
7:13:30	6	0,3	29
7:13:40	6	0,3	27
7:13:50	6	0,3	29
7:14:00	6	0,3	28
7:14:10	6	0,3	29
7:14:20	6	0,3	29
7:14:30	6	0,3	28
7:14:40	6	0,3	29
7:14:50	6	0,3	28
7:15:00	6	0,3	29
7:15:10	6	0,3	29
7:15:20	6	0,3	28
7:15:30	6	0,3	29
7:15:40	6	0,3	28
7:15:50	6	0,3	29
7:16:00	6	0,3	29
7:16:10	6	0,3	28
7:16:20	6	0,3	29
7:16:30	6	0,3	29
7:16:40	6	0,3	29
7:16:50	6	0,3	29
7:17:00	6	0,3	29
7:17:10	6	0,3	29
7:17:20	6	0,3	29
7:17:30	6	0,3	29
7:17:40	6	0,3	29
7:17:50	6	0,3	28
7:18:00	6	0,2	29
7:18:10	6	0,3	29
7:18:20	6	0,3	29
7:18:30	6	0,3	29
7:18:40	6	0,3	28
7:18:50	6	0,3	29
7:19:00	6	0,3	30
7:19:10	6	0,3	28
7:19:20	6	0,3	30
7:19:30	6	0,3	29
7:19:40	6	0,3	29
7:19:50	6	0,3	30
7:20:00	6	0,3	29
7:20:10	6	0,3	30
7:20:20	6	0,3	28
7:20:30	6	0,3	30
7:20:40	6	0,3	29
7:20:50	6	0,3	29
7:21:00	6	0,3	30
7:21:10	6	0,3	29
7:21:20	6	0,3	29
7:21:30	6	0,3	28
7:21:40	6	0,3	29
7:21:50	6	0,3	30
7:22:00	6	0,3	29
7:22:10	6	0,3	29
7:22:20	6	0,3	29
7:22:30	6	0,3	29
7:22:40	6	0,3	30
7:22:50	6	0,3	29
