Repository: ProgWizer/parser

File: project-root/data/Data Acquisition/Data Acquisition/2021 year (353)/21-159.txt (part 1 of 2)
--Test Summary--
Full Path and File Name	
Instrument Name	UCA Left Cell
Instrument Type	Model 4262 Twin Cell UCA
Instrument Serial Number	
Test Start Date	17.06.2021
Test Start Time	14:13:27
Test Stop Date	18.06.2021
Test Stop Time	9:01:35
Test Length	18:48:08
Final Sample Time Offset	18:48:00
Controller Schedule Name	
Sampling Period	30 seconds
Comments	
Information	WellID	
Information	Customer	
Information	EngName	
Information	CementClass	
Information	CementMfr	
Information	Additives	
Information	Density	1500
Information	BHCT	15
Information	BHST	
Information	FluidLoss	
Information	JobType	
Calculated Value	CS_50	11:29:30
Calculated Value	CS_500	N/A
Calculated Value	CS_Time8h	0,00 MPa
Calculated Value	CS_Time12h	0,45 MPa
Calculated Value	CS_Time24h	N/A
Calculated Value	CS_Time48h	N/A
Calculated Value	CS_Time72h	N/A
Calculated Curve	Compressive Strength	Compressive strength type A (less than 14 lb/gal)
Initial Temperature (°C)	25 °C
Final Temperature (°C)	15 °C
Initial Transit Time (microsec/in)	14,66 microsec/in
Final Transit Time (microsec/in)	12,77 microsec/in
Initial Compressive Strength (MPa)	0,00 MPa
Final Compressive Strength (MPa)	1,92 MPa
--Data--
Time (HH:MM:SS)	Temperature (°C)	Transit Time (microsec/in)	Compressive Strength (MPa)
0:00:00	25	14,66	0,00
0:00:30	25	14,68	0,00
0:01:00	24	14,69	0,00
0:01:30	24	14,69	0,00
0:02:00	24	14,70	0,00
0:02:30	24	14,70	0,00
0:03:00	23	14,71	0,00
0:03:30	23	14,72	0,00
0:04:00	23	14,73	0,00
0:04:30	23	14,73	0,00
0:05:00	23	14,73	0,00
0:05:30	23	14,74	0,00
0:06:00	22	14,74	0,00
0:06:30	22	14,75	0,00
0:07:00	22	14,75	0,00
0:07:30	22	14,76	0,00
0:08:00	22	14,77	0,00
0:08:30	22	14,77	0,00
0:09:00	22	14,77	0,00
0:09:30	22	14,77	0,00
0:10:00	21	14,78	0,00
0:10:30	21	14,79	0,00
0:11:00	21	14,79	0,00
0:11:30	21	14,80	0,00
0:12:00	21	14,80	0,00
0:12:30	21	14,80	0,00
0:13:00	21	14,81	0,00
0:13:30	21	14,81	0,00
0:14:00	20	14,82	0,00
0:14:30	20	14,82	0,00
0:15:00	20	14,82	0,00
0:15:30	20	14,82	0,00
0:16:00	20	14,83	0,00
0:16:30	20	14,83	0,00
0:17:00	20	14,84	0,00
0:17:30	20	14,84	0,00
0:18:00	19	14,84	0,00
0:18:30	19	14,85	0,00
0:19:00	19	14,85	0,00
0:19:30	19	14,86	0,00
0:20:00	19	14,86	0,00
0:20:30	19	14,86	0,00
0:21:00	19	14,86	0,00
0:21:30	18	14,87	0,00
0:22:00	18	14,87	0,00
0:22:30	18	14,87	0,00
0:23:00	18	14,88	0,00
0:23:30	18	14,88	0,00
0:24:00	18	14,88	0,00
0:24:30	18	14,88	0,00
0:25:00	18	14,89	0,00
0:25:30	17	14,90	0,00
0:26:00	17	14,90	0,00
0:26:30	17	14,91	0,00
0:27:00	17	14,91	0,00
0:27:30	17	14,91	0,00
0:28:00	17	14,91	0,00
0:28:30	17	14,92	0,00
0:29:00	16	14,93	0,00
0:29:30	16	14,93	0,00
0:30:00	16	14,94	0,00
0:30:30	16	14,94	0,00
0:31:00	16	14,94	0,00
0:31:30	16	14,95	0,00
0:32:00	15	14,95	0,00
0:32:30	15	14,96	0,00
0:33:00	15	14,96	0,00
0:33:30	15	14,97	0,00
0:34:00	15	14,97	0,00
0:34:30	15	14,98	0,00
0:35:00	15	14,98	0,00
0:35:30	15	14,98	0,00
0:36:00	15	14,98	0,00
0:36:30	15	14,99	0,00
0:37:00	15	14,99	0,00
0:37:30	15	14,99	0,00
0:38:00	15	15,00	0,00
0:38:30	14	15,00	0,00
0:39:00	14	15,00	0,00
0:39:30	14	15,00	0,00
0:40:00	14	15,00	0,00
0:40:30	14	15,01	0,00
0:41:00	14	15,01	0,00
0:41:30	14	15,01	0,00
0:42:00	15	15,01	0,00
0:42:30	15	15,02	0,00
0:43:00	15	15,02	0,00
0:43:30	15	15,02	0,00
0:44:00	15	15,02	0,00
0:44:30	15	15,02	0,00
0:45:00	15	15,02	0,00
0:45:30	15	15,03	0,00
0:46:00	14	15,03	0,00
0:46:30	15	15,03	0,00
0:47:00	14	15,03	0,00
0:47:30	15	15,03	0,00
0:48:00	14	15,03	0,00
0:48:30	14	15,03	0,00
0:49:00	15	15,03	0,00
0:49:30	14	15,03	0,00
0:50:00	14	15,04	0,00
0:50:30	14	15,04	0,00
0:51:00	14	15,04	0,00
0:51:30	14	15,04	0,00
0:52:00	15	15,04	0,00
0:52:30	15	15,04	0,00
0:53:00	15	15,04	0,00
0:53:30	15	15,04	0,00
0:54:00	15	15,04	0,00
0:54:30	15	15,04	0,00
0:55:00	15	15,04	0,00
0:55:30	15	15,04	0,00
0:56:00	15	15,04	0,00
0:56:30	15	15,04	0,00
0:57:00	15	15,04	0,00
0:57:30	15	15,04	0,00
0:58:00	15	15,04	0,00
0:58:30	15	15,04	0,00
0:59:00	15	15,04	0,00
0:59:30	15	15,04	0,00
1:00:00	15	15,04	0,00
1:00:30	15	15,04	0,00
1:01:00	15	15,04	0,00
1:01:30	15	15,04	0,00
1:02:00	15	15,04	0,00
1:02:30	15	15,04	0,00
1:03:00	15	15,04	0,00
1:03:30	15	15,04	0,00
1:04:00	15	15,04	0,00
1:04:30	15	15,04	0,00
1:05:00	15	15,04	0,00
1:05:30	15	15,04	0,00
1:06:00	15	15,04	0,00
1:06:30	15	15,04	0,00
1:07:00	15	15,04	0,00
1:07:30	15	15,04	0,00
1:08:00	15	15,04	0,00
1:08:30	15	15,04	0,00
1:09:00	15	15,04	0,00
1:09:30	15	15,04	0,00
1:10:00	15	15,04	0,00
1:10:30	15	15,04	0,00
1:11:00	15	15,04	0,00
1:11:30	15	15,04	0,00
1:12:00	15	15,04	0,00
1:12:30	15	15,04	0,00
1:13:00	15	15,04	0,00
1:13:30	15	15,04	0,00
1:14:00	15	15,04	0,00
1:14:30	15	15,04	0,00
1:15:00	15	15,04	0,00
1:15:30	15	15,04	0,00
1:16:00	15	15,04	0,00
1:16:30	15	15,04	0,00
1:17:00	15	15,04	0,00
1:17:30	15	15,04	0,00
1:18:00	15	14,96	0,00
1:18:30	15	14,95	0,00
1:19:00	15	14,96	0,00
1:19:30	15	14,96	0,00
1:20:00	15	14,96	0,00
1:20:30	15	14,96	0,00
1:21:00	15	14,97	0,00
1:21:30	15	14,97	0,00
1:22:00	15	14,97	0,00
1:22:30	15	14,97	0,00
1:23:00	15	14,97	0,00
1:23:30	15	14,97	0,00
1:24:00	15	14,97	0,00
1:24:30	15	14,97	0,00
1:25:00	15	14,97	0,00
1:25:30	15	14,97	0,00
1:26:00	15	14,97	0,00
1:26:30	16	14,97	0,00
1:27:00	16	14,97	0,00
1:27:30	16	14,97	0,00
1:28:00	16	14,97	0,00
1:28:30	16	14,97	0,00
1:29:00	16	14,97	0,00
1:29:30	16	14,97	0,00
1:30:00	16	14,97	0,00
1:30:30	16	14,97	0,00
1:31:00	16	14,97	0,00
1:31:30	16	14,97	0,00
1:32:00	16	14,97	0,00
1:32:30	16	14,98	0,00
1:33:00	16	14,97	0,00
1:33:30	16	14,98	0,00
1:34:00	16	14,98	0,00
1:34:30	16	14,98	0,00
1:35:00	16	14,98	0,00
1:35:30	16	14,98	0,00
1:36:00	16	14,98	0,00
1:36:30	16	14,98	0,00
1:37:00	16	14,98	0,00
1:37:30	16	14,98	0,00
1:38:00	16	14,98	0,00
1:38:30	16	14,98	0,00
1:39:00	16	14,98	0,00
1:39:30	16	14,98	0,00
1:40:00	16	14,98	0,00
1:40:30	16	14,97	0,00
1:41:00	16	14,97	0,00
1:41:30	16	14,97	0,00
1:42:00	16	14,97	0,00
1:42:30	16	14,97	0,00
1:43:00	16	14,97	0,00
1:43:30	16	14,97	0,00
1:44:00	16	14,98	0,00
1:44:30	16	14,97	0,00
1:45:00	16	14,98	0,00
1:45:30	16	14,98	0,00
1:46:00	16	14,98	0,00
1:46:30	16	14,98	0,00
1:47:00	16	14,98	0,00
1:47:30	16	14,98	0,00
1:48:00	16	14,98	0,00
1:48:30	16	14,98	0,00
1:49:00	16	14,98	0,00
1:49:30	16	14,98	0,00
1:50:00	16	14,98	0,00
1:50:30	16	14,98	0,00
1:51:00	16	14,98	0,00
1:51:30	16	14,98	0,00
1:52:00	16	14,98	0,00
1:52:30	16	14,98	0,00
1:53:00	16	14,98	0,00
1:53:30	16	14,98	0,00
1:54:00	16	14,98	0,00
1:54:30	16	14,98	0,00
1:55:00	16	14,98	0,00
1:55:30	16	14,98	0,00
1:56:00	16	14,98	0,00
1:56:30	16	14,98	0,00
1:57:00	16	14,98	0,00
1:57:30	16	14,98	0,00
1:58:00	16	14,98	0,00
1:58:30	16	14,98	0,00
1:59:00	16	14,98	0,00
1:59:30	16	14,98	0,00
2:00:00	16	14,98	0,00
2:00:30	16	14,98	0,00
2:01:00	16	14,98	0,00
2:01:30	16	14,98	0,00
2:02:00	16	14,98	0,00
2:02:30	16	14,98	0,00
2:03:00	16	14,98	0,00
2:03:30	16	14,98	0,00
2:04:00	16	14,98	0,00
2:04:30	16	14,98	0,00
2:05:00	16	14,98	0,00
2:05:30	16	14,98	0,00
2:06:00	16	14,98	0,00
2:06:30	16	14,98	0,00
2:07:00	16	14,99	0,00
2:07:30	16	14,98	0,00
2:08:00	16	14,99	0,00
2:08:30	15	14,99	0,00
2:09:00	16	14,99	0,00
2:09:30	15	14,98	0,00
2:10:00	15	14,99	0,00
2:10:30	16	14,99	0,00
2:11:00	15	14,99	0,00
2:11:30	16	14,99	0,00
2:12:00	15	14,99	0,00
2:12:30	15	14,99	0,00
2:13:00	15	14,99	0,00
2:13:30	15	14,99	0,00
2:14:00	15	14,99	0,00
2:14:30	15	14,99	0,00
2:15:00	15	14,99	0,00
2:15:30	16	14,99	0,00
2:16:00	15	14,99	0,00
2:16:30	15	14,99	0,00
2:17:00	15	14,99	0,00
2:17:30	15	14,99	0,00
2:18:00	15	14,99	0,00
2:18:30	15	14,99	0,00
2:19:00	15	14,99	0,00
2:19:30	15	15,00	0,00
2:20:00	15	14,99	0,00
2:20:30	15	14,99	0,00
2:21:00	15	15,00	0,00
2:21:30	15	15,00	0,00
2:22:00	15	15,00	0,00
2:22:30	15	15,00	0,00
2:23:00	15	15,00	0,00
2:23:30	15	15,00	0,00
2:24:00	15	15,00	0,00
2:24:30	15	15,00	0,00
2:25:00	15	15,00	0,00
2:25:30	15	15,00	0,00
2:26:00	15	15,00	0,00
2:26:30	15	15,00	0,00
2:27:00	15	15,00	0,00
2:27:30	15	15,00	0,00
2:28:00	15	15,00	0,00
2:28:30	15	15,00	0,00
2:29:00	15	15,00	0,00
2:29:30	15	15,00	0,00
2:30:00	15	15,00	0,00
2:30:30	15	15,00	0,00
2:31:00	15	15,00	0,00
2:31:30	15	15,00	0,00
2:32:00	15	15,00	0,00
2:32:30	15	15,00	0,00
2:33:00	15	15,00	0,00
2:33:30	15	15,00	0,00
2:34:00	15	15,00	0,00
2:34:30	15	15,00	0,00
2:35:00	15	15,00	0,00
2:35:30	15	15,00	0,00
2:36:00	15	15,00	0,00
2:36:30	15	15,00	0,00
2:37:00	15	15,01	0,00
2:37:30	15	15,01	0,00
2:38:00	15	15,01	0,00
2:38:30	15	15,01	0,00
2:39:00	15	15,01	0,00
2:39:30	15	15,01	0,00
2:40:00	15	15,01	0,00
2:40:30	15	15,01	0,00
2:41:00	15	15,01	0,00
2:41:30	15	15,01	0,00
2:42:00	15	15,01	0,00
2:42:30	15	15,01	0,00
2:43:00	15	15,01	0,00
2:43:30	15	15,01	0,00
2:44:00	15	15,01	0,00
2:44:30	15	15,01	0,00
2:45:00	15	15,01	0,00
2:45:30	15	15,01	0,00
2:46:00	15	15,01	0,00
2:46:30	15	15,01	0,00
2:47:00	15	15,01	0,00
2:47:30	15	15,02	0,00
2:48:00	15	15,02	0,00
2:48:30	15	15,02	0,00
2:49:00	15	15,02	0,00
2:49:30	15	15,02	0,00
2:50:00	15	15,02	0,00
2:50:30	15	15,02	0,00
2:51:00	15	15,02	0,00
2:51:30	15	15,02	0,00
2:52:00	15	15,02	0,00
2:52:30	15	15,02	0,00
2:53:00	15	15,02	0,00
2:53:30	15	15,02	0,00
2:54:00	15	15,03	0,00
2:54:30	15	15,03	0,00
2:55:00	15	15,03	0,00
2:55:30	15	15,03	0,00
2:56:00	15	15,03	0,00
2:56:30	15	15,03	0,00
2:57:00	15	15,03	0,00
2:57:30	15	15,03	0,00
2:58:00	15	15,03	0,00
2:58:30	15	15,03	0,00
2:59:00	15	15,03	0,00
2:59:30	15	15,03	0,00
3:00:00	15	15,03	0,00
3:00:30	15	15,03	0,00
3:01:00	15	15,03	0,00
3:01:30	15	15,03	0,00
3:02:00	15	15,04	0,00
3:02:30	15	15,04	0,00
3:03:00	15	15,04	0,00
3:03:30	15	15,04	0,00
3:04:00	15	15,04	0,00
3:04:30	15	15,04	0,00
3:05:00	15	15,04	0,00
3:05:30	15	15,04	0,00
3:06:00	15	15,04	0,00
3:06:30	15	15,04	0,00
3:07:00	15	15,04	0,00
3:07:30	15	15,04	0,00
3:08:00	15	15,04	0,00
3:08:30	15	15,04	0,00
3:09:00	15	15,04	0,00
3:09:30	15	15,04	0,00
3:10:00	15	15,04	0,00
3:10:30	15	15,04	0,00
3:11:00	15	15,04	0,00
3:11:30	15	15,04	0,00
3:12:00	15	15,04	0,00
3:12:30	15	15,04	0,00
3:13:00	15	15,05	0,00
3:13:30	15	15,05	0,00
3:14:00	15	15,05	0,00
3:14:30	15	15,05	0,00
3:15:00	15	15,05	0,00
3:15:30	15	15,05	0,00
3:16:00	15	15,05	0,00
3:16:30	15	15,05	0,00
3:17:00	15	15,05	0,00
3:17:30	15	15,05	0,00
3:18:00	15	15,05	0,00
3:18:30	15	15,06	0,00
3:19:00	15	15,05	0,00
3:19:30	15	15,06	0,00
3:20:00	15	15,06	0,00
3:20:30	15	15,06	0,00
3:21:00	15	15,06	0,00
3:21:30	15	15,06	0,00
3:22:00	15	15,06	0,00
3:22:30	15	15,06	0,00
3:23:00	15	15,06	0,00
3:23:30	15	15,06	0,00
3:24:00	15	15,06	0,00
3:24:30	15	15,06	0,00
3:25:00	15	15,06	0,00
3:25:30	15	15,06	0,00
3:26:00	15	15,06	0,00
3:26:30	15	15,07	0,00
3:27:00	15	15,07	0,00
3:27:30	15	15,07	0,00
3:28:00	15	15,07	0,00
3:28:30	15	15,07	0,00
3:29:00	15	15,07	0,00
3:29:30	15	15,07	0,00
3:30:00	15	15,08	0,00
3:30:30	15	15,08	0,00
3:31:00	15	15,08	0,00
3:31:30	15	15,08	0,00
3:32:00	15	15,08	0,00
3:32:30	15	15,08	0,00
3:33:00	15	15,08	0,00
3:33:30	15	15,08	0,00
3:34:00	15	15,09	0,00
3:34:30	15	15,09	0,00
3:35:00	15	15,09	0,00
3:35:30	15	15,09	0,00
3:36:00	15	15,09	0,00
3:36:30	15	15,09	0,00
3:37:00	15	15,09	0,00
3:37:30	15	15,09	0,00
3:38:00	15	15,09	0,00
3:38:30	15	15,09	0,00
3:39:00	15	15,09	0,00
3:39:30	15	15,09	0,00
3:40:00	15	15,09	0,00
3:40:30	15	15,09	0,00
3:41:00	15	15,10	0,00
3:41:30	15	15,10	0,00
3:42:00	15	15,10	0,00
3:42:30	15	15,10	0,00
3:43:00	15	15,10	0,00
3:43:30	15	15,10	0,00
3:44:00	15	15,10	0,00
3:44:30	15	15,11	0,00
3:45:00	15	15,11	0,00
3:45:30	15	15,11	0,00
3:46:00	15	15,11	0,00
3:46:30	15	15,11	0,00
3:47:00	15	15,11	0,00
3:47:30	15	15,12	0,00
3:48:00	15	15,12	0,00
3:48:30	15	15,12	0,00
3:49:00	15	15,12	0,00
3:49:30	15	15,12	0,00
3:50:00	15	15,12	0,00
3:50:30	15	15,12	0,00
3:51:00	15	15,12	0,00
3:51:30	15	15,12	0,00
3:52:00	15	15,12	0,00
3:52:30	15	15,12	0,00
3:53:00	15	15,13	0,00
3:53:30	15	15,13	0,00
3:54:00	15	15,13	0,00
3:54:30	15	15,13	0,00
3:55:00	15	15,13	0,00
3:55:30	15	15,13	0,00
3:56:00	15	15,14	0,00
3:56:30	15	15,14	0,00
3:57:00	15	15,14	0,00
3:57:30	15	15,14	0,00
3:58:00	15	15,14	0,00
3:58:30	15	15,14	0,00
3:59:00	15	15,15	0,00
3:59:30	15	15,15	0,00
4:00:00	15	15,15	0,00
4:00:30	15	15,15	0,00
4:01:00	15	15,15	0,00
4:01:30	15	15,15	0,00
4:02:00	15	15,15	0,00
4:02:30	15	15,15	0,00
4:03:00	15	15,15	0,00
4:03:30	15	15,15	0,00
4:04:00	15	15,15	0,00
4:04:30	15	15,16	0,00
4:05:00	15	15,16	0,00
4:05:30	15	15,16	0,00
4:06:00	15	15,16	0,00
4:06:30	15	15,16	0,00
4:07:00	15	15,17	0,00
4:07:30	15	15,17	0,00
4:08:00	15	15,17	0,00
4:08:30	15	15,17	0,00
4:09:00	15	15,17	0,00
4:09:30	15	15,17	0,00
4:10:00	15	15,18	0,00
4:10:30	15	15,18	0,00
4:11:00	15	15,18	0,00
4:11:30	15	15,18	0,00
4:12:00	15	15,18	0,00
4:12:30	15	15,18	0,00
4:13:00	15	15,18	0,00
4:13:30	15	15,18	0,00
4:14:00	15	15,18	0,00
4:14:30	15	15,18	0,00
4:15:00	15	15,18	0,00
4:15:30	15	15,19	0,00
4:16:00	15	15,19	0,00
4:16:30	15	15,19	0,00
4:17:00	15	15,20	0,00
4:17:30	15	15,20	0,00
4:18:00	15	15,20	0,00
4:18:30	15	15,20	0,00
4:19:00	15	15,20	0,00
4:19:30	15	15,21	0,00
4:20:00	15	15,21	0,00
4:20:30	15	15,21	0,00
4:21:00	15	15,21	0,00
4:21:30	15	15,21	0,00
4:22:00	15	15,21	0,00
4:22:30	15	15,21	0,00
4:23:00	15	15,21	0,00
4:23:30	15	15,21	0,00
4:24:00	15	15,22	0,00
4:24:30	15	15,22	0,00
4:25:00	15	15,22	0,00
4:25:30	15	15,22	0,00
4:26:00	15	15,23	0,00
4:26:30	15	15,23	0,00
4:27:00	15	15,23	0,00
4:27:30	15	15,23	0,00
4:28:00	15	15,23	0,00
4:28:30	15	15,23	0,00
4:29:00	15	15,24	0,00
4:29:30	15	15,24	0,00
4:30:00	15	15,24	0,00
4:30:30	15	15,24	0,00
4:31:00	15	15,24	0,00
4:31:30	15	15,24	0,00
4:32:00	15	15,24	0,00
4:32:30	15	15,25	0,00
4:33:00	15	15,25	0,00
4:33:30	15	15,25	0,00
4:34:00	15	15,25	0,00
4:34:30	15	15,25	0,00
4:35:00	15	15,26	0,00
4:35:30	15	15,26	0,00
4:36:00	15	15,26	0,00
4:36:30	15	15,26	0,00
4:37:00	15	15,27	0,00
4:37:30	15	15,27	0,00
4:38:00	15	15,27	0,00
4:38:30	15	15,27	0,00
4:39:00	15	15,28	0,00
4:39:30	15	15,28	0,00
4:40:00	15	15,28	0,00
4:40:30	15	15,28	0,00
4:41:00	15	15,28	0,00
4:41:30	15	15,28	0,00
4:42:00	15	15,28	0,00
4:42:30	15	15,28	0,00
4:43:00	15	15,28	0,00
4:43:30	15	15,29	0,00
4:44:00	15	15,29	0,00
4:44:30	15	15,29	0,00
4:45:00	15	15,29	0,00
4:45:30	15	15,29	0,00
4:46:00	15	15,30	0,00
4:46:30	15	15,30	0,00
4:47:00	15	15,30	0,00
4:47:30	15	15,30	0,00
4:48:00	15	15,30	0,00
4:48:30	15	15,30	0,00
4:49:00	15	15,30	0,00
4:49:30	15	15,30	0,00
4:50:00	15	15,31	0,00
4:50:30	15	15,31	0,00
4:51:00	15	15,31	0,00
4:51:30	15	15,31	0,00
4:52:00	15	15,32	0,00
4:52:30	15	15,32	0,00
4:53:00	15	15,32	0,00
4:53:30	15	15,32	0,00
4:54:00	15	15,32	0,00
4:54:30	15	15,33	0,00
4:55:00	15	15,33	0,00
4:55:30	15	15,33	0,00
4:56:00	15	15,33	0,00
4:56:30	15	15,33	0,00
4:57:00	15	15,34	0,00
4:57:30	15	15,34	0,00
4:58:00	15	15,34	0,00
4:58:30	15	15,34	0,00
4:59:00	15	15,34	0,00
4:59:30	15	15,34	0,00
5:00:00	15	15,34	0,00
5:00:30	15	15,34	0,00
5:01:00	15	15,34	0,00
5:01:30	15	15,34	0,00
5:02:00	15	15,35	0,00
5:02:30	15	15,35	0,00
5:03:00	15	15,35	0,00
5:03:30	15	15,35	0,00
5:04:00	15	15,35	0,00
5:04:30	15	15,35	0,00
5:05:00	15	15,36	0,00
5:05:30	15	15,36	0,00
5:06:00	15	15,36	0,00
5:06:30	15	15,36	0,00
5:07:00	15	15,36	0,00
5:07:30	15	15,36	0,00
5:08:00	15	15,36	0,00
5:08:30	15	15,36	0,00
5:09:00	15	15,36	0,00
5:09:30	15	15,36	0,00
5:10:00	15	15,36	0,00
5:10:30	15	15,37	0,00
5:11:00	15	15,37	0,00
5:11:30	15	15,37	0,00
5:12:00	15	15,37	0,00
5:12:30	15	15,37	0,00
5:13:00	15	15,37	0,00
5:13:30	15	15,38	0,00
5:14:00	15	15,38	0,00
5:14:30	15	15,38	0,00
5:15:00	15	15,38	0,00
5:15:30	15	15,38	0,00
5:16:00	15	15,38	0,00
5:16:30	15	15,38	0,00
5:17:00	15	15,39	0,00
5:17:30	15	15,39	0,00
5:18:00	15	15,39	0,00
5:18:30	15	15,39	0,00
5:19:00	15	15,39	0,00
5:19:30	15	15,39	0,00
5:20:00	15	15,39	0,00
5:20:30	15	15,39	0,00
5:21:00	15	15,39	0,00
5:21:30	15	15,39	0,00
5:22:00	15	15,39	0,00
5:22:30	15	15,39	0,00
5:23:00	15	15,39	0,00
5:23:30	15	15,39	0,00
5:24:00	15	15,39	0,00
5:24:30	15	15,39	0,00
5:25:00	15	15,40	0,00
5:25:30	15	15,40	0,00
5:26:00	15	15,40	0,00
5:26:30	15	15,40	0,00
5:27:00	15	15,40	0,00
5:27:30	15	15,40	0,00
5:28:00	15	15,40	0,00
5:28:30	15	15,40	0,00
5:29:00	15	15,40	0,00
5:29:30	15	15,40	0,00
5:30:00	15	15,40	0,00
5:30:30	15	15,40	0,00
5:31:00	15	15,41	0,00
5:31:30	15	15,41	0,00
5:32:00	15	15,41	0,00
5:32:30	15	15,41	0,00
5:33:00	15	15,41	0,00
5:33:30	15	15,41	0,00
5:34:00	15	15,41	0,00
5:34:30	15	15,41	0,00
5:35:00	15	15,41	0,00
5:35:30	15	15,41	0,00
5:36:00	15	15,41	0,00
5:36:30	15	15,41	0,00
5:37:00	15	15,41	0,00
5:37:30	15	15,41	0,00
5:38:00	15	15,41	0,00
5:38:30	15	15,41	0,00
5:39:00	15	15,41	0,00
5:39:30	15	15,41	0,00
5:40:00	15	15,41	0,00
5:40:30	15	15,41	0,00
5:41:00	15	15,41	0,00
5:41:30	15	15,41	0,00
5:42:00	15	15,41	0,00
5:42:30	15	15,41	0,00
5:43:00	15	15,41	0,00
5:43:30	15	15,41	0,00
5:44:00	15	15,41	0,00
5:44:30	15	15,42	0,00
5:45:00	15	15,41	0,00
5:45:30	15	15,42	0,00
5:46:00	15	15,42	0,00
5:46:30	15	15,41	0,00
5:47:00	15	15,42	0,00
5:47:30	15	15,42	0,00
5:48:00	15	15,42	0,00
5:48:30	15	15,41	0,00
5:49:00	15	15,41	0,00
5:49:30	15	15,42	0,00
5:50:00	15	15,42	0,00
5:50:30	15	15,42	0,00
5:51:00	15	15,42	0,00
5:51:30	15	15,42	0,00
5:52:00	15	15,42	0,00
5:52:30	15	15,41	0,00
5:53:00	15	15,41	0,00
5:53:30	15	15,41	0,00
5:54:00	15	15,41	0,00
5:54:30	15	15,41	0,00
5:55:00	15	15,41	0,00
5:55:30	15	15,41	0,00
5:56:00	15	15,41	0,00
5:56:30	15	15,41	0,00
5:57:00	15	15,41	0,00
5:57:30	15	15,41	0,00
5:58:00	15	15,41	0,00
5:58:30	15	15,41	0,00
5:59:00	15	15,41	0,00
5:59:30	15	15,41	0,00
6:00:00	15	15,41	0,00
6:00:30	15	15,41	0,00
6:01:00	15	15,41	0,00
6:01:30	15	15,41	0,00
6:02:00	15	15,41	0,00
6:02:30	15	15,41	0,00
6:03:00	15	15,41	0,00
6:03:30	15	15,41	0,00
6:04:00	15	15,41	0,00
6:04:30	15	15,41	0,00
6:05:00	15	15,41	0,00
6:05:30	15	15,41	0,00
6:06:00	15	15,41	0,00
6:06:30	15	15,40	0,00
6:07:00	15	15,40	0,00
6:07:30	15	15,40	0,00
6:08:00	15	15,40	0,00
6:08:30	15	15,40	0,00
6:09:00	15	15,40	0,00
6:09:30	15	15,40	0,00
6:10:00	15	15,40	0,00
6:10:30	15	15,40	0,00
6:11:00	15	15,40	0,00
6:11:30	15	15,40	0,00
6:12:00	15	15,40	0,00
6:12:30	15	15,39	0,00
6:13:00	15	15,39	0,00
6:13:30	15	15,39	0,00
6:14:00	15	15,39	0,00
6:14:30	15	15,39	0,00
6:15:00	15	15,39	0,00
6:15:30	15	15,39	0,00
6:16:00	15	15,39	0,00
6:16:30	15	15,39	0,00
6:17:00	15	15,39	0,00
6:17:30	15	15,39	0,00
6:18:00	15	15,39	0,00
6:18:30	15	15,39	0,00
6:19:00	15	15,39	0,00
6:19:30	15	15,39	0,00
6:20:00	15	15,39	0,00
6:20:30	15	15,39	0,00
6:21:00	15	15,39	0,00
6:21:30	15	15,39	0,00
6:22:00	15	15,39	0,00
6:22:30	15	15,38	0,00
6:23:00	15	15,38	0,00
6:23:30	15	15,38	0,00
6:24:00	15	15,38	0,00
6:24:30	15	15,38	0,00
6:25:00	15	15,38	0,00
6:25:30	15	15,38	0,00
6:26:00	15	15,38	0,00
6:26:30	15	15,38	0,00
6:27:00	15	15,38	0,00
6:27:30	15	15,37	0,00
6:28:00	15	15,37	0,00
6:28:30	15	15,37	0,00
6:29:00	15	15,37	0,00
6:29:30	15	15,37	0,00
6:30:00	15	15,37	0,00
6:30:30	15	15,37	0,00
6:31:00	15	15,36	0,00
6:31:30	15	15,36	0,00
6:32:00	15	15,36	0,00
6:32:30	15	15,36	0,00
6:33:00	15	15,36	0,00
6:33:30	15	15,36	0,00
6:34:00	15	15,36	0,00
6:34:30	15	15,36	0,00
6:35:00	15	15,36	0,00
6:35:30	15	15,36	0,00
6:36:00	15	15,36	0,00
6:36:30	15	15,36	0,00
6:37:00	15	15,36	0,00
6:37:30	15	15,36	0,00
6:38:00	15	15,36	0,00
6:38:30	15	15,35	0,00
6:39:00	15	15,35	0,00
6:39:30	15	15,35	0,00
6:40:00	15	15,35	0,00
6:40:30	15	15,35	0,00
6:41:00	15	15,35	0,00
6:41:30	15	15,35	0,00
6:42:00	15	15,34	0,00
6:42:30	15	15,34	0,00
6:43:00	15	15,34	0,00
6:43:30	15	15,34	0,00
6:44:00	15	15,34	0,00
6:44:30	15	15,34	0,00
6:45:00	15	15,34	0,00
6:45:30	15	15,34	0,00
6:46:00	15	15,34	0,00
6:46:30	15	15,34	0,00
6:47:00	15	15,34	0,00
6:47:30	15	15,34	0,00
6:48:00	15	15,33	0,00
6:48:30	15	15,33	0,00
6:49:00	15	15,33	0,00
6:49:30	15	15,33	0,00
6:50:00	15	15,33	0,00
6:50:30	15	15,33	0,00
6:51:00	15	15,32	0,00
6:51:30	15	15,32	0,00
6:52:00	15	15,32	0,00
6:52:30	15	15,32	0,00
6:53:00	15	15,32	0,00
6:53:30	15	15,32	0,00
6:54:00	15	15,31	0,00
6:54:30	15	15,31	0,00
6:55:00	15	15,31	0,00
6:55:30	15	15,31	0,00
6:56:00	15	15,31	0,00
6:56:30	15	15,30	0,00
6:57:00	15	15,30	0,00
6:57:30	15	15,30	0,00
6:58:00	15	15,30	0,00
6:58:30	15	15,30	0,00
6:59:00	15	15,30	0,00
6:59:30	15	15,30	0,00
7:00:00	15	15,30	0,00
7:00:30	15	15,30	0,00
7:01:00	15	15,30	0,00
7:01:30	15	15,29	0,00
7:02:00	15	15,29	0,00
7:02:30	15	15,29	0,00
7:03:00	15	15,29	0,00
7:03:30	15	15,29	0,00
7:04:00	15	15,29	0,00
7:04:30	15	15,28	0,00
7:05:00	15	15,28	0,00
7:05:30	15	15,28	0,00
7:06:00	15	15,28	0,00
7:06:30	15	15,28	0,00
7:07:00	15	15,28	0,00
7:07:30	15	15,28	0,00
7:08:00	15	15,28	0,00
7:08:30	15	15,28	0,00
7:09:00	15	15,28	0,00
7:09:30	15	15,27	0,00
7:10:00	15	15,27	0,00
7:10:30	15	15,27	0,00
7:11:00	15	15,27	0,00
7:11:30	15	15,27	0,00
7:12:00	15	15,26	0,00
7:12:30	15	15,26	0,00
7:13:00	15	15,26	0,00
7:13:30	15	15,26	0,00
7:14:00	15	15,25	0,00
7:14:30	15	15,25	0,00
7:15:00	15	15,25	0,00
7:15:30	15	15,25	0,00
7:16:00	15	15,25	0,00
7:16:30	15	15,24	0,00
7:17:00	15	15,24	0,00
7:17:30	15	15,24	0,00
7:18:00	15	15,24	0,00
7:18:30	15	15,24	0,00
7:19:00	15	15,24	0,00
7:19:30	15	15,24	0,00
7:20:00	15	15,24	0,00
7:20:30	15	15,24	0,00
7:21:00	15	15,24	0,00
7:21:30	15	15,23	0,00
7:22:00	15	15,23	0,00
7:22:30	15	15,23	0,00
7:23:00	15	15,23	0,00
7:23:30	15	15,22	0,00
7:24:00	15	15,22	0,00
7:24:30	15	15,22	0,00
7:25:00	15	15,22	0,00
7:25:30	15	15,21	0,00
7:26:00	15	15,21	0,00
7:26:30	15	15,21	0,00
7:27:00	15	15,21	0,00
7:27:30	15	15,21	0,00
7:28:00	15	15,21	0,00
7:28:30	15	15,21	0,00
7:29:00	15	15,21	0,00
7:29:30	15	15,21	0,00
7:30:00	15	15,20	0,00
7:30:30	15	15,20	0,00
7:31:00	15	15,20	0,00
7:31:30	15	15,20	0,00
7:32:00	15	15,19	0,00
7:32:30	15	15,19	0,00
7:33:00	15	15,19	0,00
7:33:30	15	15,19	0,00
7:34:00	15	15,18	0,00
7:34:30	15	15,18	0,00
7:35:00	15	15,18	0,00
7:35:30	15	15,18	0,00
7:36:00	15	15,18	0,00
7:36:30	15	15,18	0,00
7:37:00	15	15,18	0,00
7:37:30	15	15,18	0,00
7:38:00	15	15,17	0,00
7:38:30	15	15,17	0,00
7:39:00	15	15,17	0,00
7:39:30	15	15,17	0,00
7:40:00	15	15,17	0,00
7:40:30	15	15,16	0,00
7:41:00	15	15,16	0,00
7:41:30	15	15,16	0,00
7:42:00	15	15,16	0,00
7:42:30	15	15,15	0,00
7:43:00	15	15,15	0,00
7:43:30	15	15,15	0,00
7:44:00	15	15,15	0,00
7:44:30	15	15,15	0,00
7:45:00	15	15,15	0,00
7:45:30	15	15,15	0,00
7:46:00	15	15,14	0,00
7:46:30	15	15,14	0,00
7:47:00	15	15,14	0,00
7:47:30	15	15,14	0,00
7:48:00	15	15,14	0,00
7:48:30	15	15,13	0,00
7:49:00	15	15,13	0,00
7:49:30	15	15,13	0,00
7:50:00	15	15,13	0,00
7:50:30	15	15,12	0,00
7:51:00	15	15,12	0,00
7:51:30	15	15,12	0,00
7:52:00	15	15,12	0,00
7:52:30	15	15,12	0,00
7:53:00	15	15,12	0,00
7:53:30	15	15,12	0,00
7:54:00	15	15,12	0,00
7:54:30	15	15,11	0,00
7:55:00	15	15,11	0,00
7:55:30	15	15,11	0,00
7:56:00	15	15,10	0,00
7:56:30	15	15,10	0,00
7:57:00	15	15,10	0,00
7:57:30	15	15,10	0,00
7:58:00	15	15,09	0,00
7:58:30	15	15,09	0,00
7:59:00	15	15,09	0,00
7:59:30	15	15,09	0,00
8:00:00	15	15,09	0,00
8:00:30	15	15,09	0,00
8:01:00	15	15,09	0,00
8:01:30	15	15,09	0,00
8:02:00	15	15,08	0,00
8:02:30	15	15,08	0,00
8:03:00	15	15,08	0,00
8:03:30	15	15,08	0,00
8:04:00	15	15,07	0,00
8:04:30	15	15,07	0,00
8:05:00	15	15,07	0,00
8:05:30	15	15,06	0,00
8:06:00	15	15,06	0,00
8:06:30	15	15,06	0,00
8:07:00	15	15,06	0,00
8:07:30	15	15,06	0,00
8:08:00	15	15,06	0,00
8:08:30	15	15,06	0,00
8:09:00	15	15,06	0,00
8:09:30	15	15,05	0,00
8:10:00	15	15,05	0,00
8:10:30	15	15,05	0,00
8:11:00	15	15,04	0,00
8:11:30	15	15,04	0,00
8:12:00	15	15,04	0,00
8:12:30	15	15,04	0,00
8:13:00	15	15,04	0,00
8:13:30	15	15,04	0,00
8:14:00	15	15,04	0,00
8:14:30	15	15,04	0,00
8:15:00	15	15,03	0,00
8:15:30	15	15,03	0,00
8:16:00	15	15,03	0,00
8:16:30	15	15,03	0,00
8:17:00	15	15,02	0,00
8:17:30	15	15,02	0,00
8:18:00	15	15,02	0,00
8:18:30	15	15,01	0,00
8:19:00	15	15,01	0,00
8:19:30	15	15,01	0,00
8:20:00	15	15,01	0,00
8:20:30	15	15,00	0,00
8:21:00	15	15,00	0,00
8:21:30	15	15,00	0,00
8:22:00	15	15,00	0,00
8:22:30	15	15,00	0,00
8:23:00	15	15,00	0,00
8:23:30	15	15,00	0,00
8:24:00	15	14,99	0,00
8:24:30	15	14,99	0,00
8:25:00	15	14,99	0,00
8:25:30	15	14,98	0,00
8:26:00	15	14,98	0,00
8:26:30	15	14,98	0,00
8:27:00	15	14,98	0,00
8:27:30	15	14,98	0,00
8:28:00	15	14,98	0,00
8:28:30	15	14,98	0,00
8:29:00	15	14,97	0,00
8:29:30	15	14,97	0,00
8:30:00	15	14,97	0,00
8:30:30	15	14,97	0,00
8:31:00	15	14,96	0,00
8:31:30	15	14,96	0,00
8:32:00	15	14,96	0,00
8:32:30	15	14,96	0,00
8:33:00	15	14,95	0,00
8:33:30	15	14,95	0,00
8:34:00	15	14,95	0,00
8:34:30	15	14,94	0,00
8:35:00	15	14,94	0,00
8:35:30	15	14,94	0,00
8:36:00	15	14,94	0,00
8:36:30	15	14,94	0,00
8:37:00	15	14,94	0,00
8:37:30	15	14,94	0,00
8:38:00	15	14,93	0,00
8:38:30	15	14,93	0,00
8:39:00	15	14,93	0,00
8:39:30	15	14,93	0,00
8:40:00	15	14,92	0,00
8:40:30	15	14,92	0,00
8:41:00	15	14,92	0,00
8:41:30	15	14,91	0,00
8:42:00	15	14,91	0,00
8:42:30	15	14,91	0,00
8:43:00	15	14,91	0,00
8:43:30	15	14,91	0,00
8:44:00	15	14,91	0,00
8:44:30	15	14,91	0,00
8:45:00	15	14,90	0,00
8:45:30	15	14,90	0,00
8:46:00	15	14,90	0,00
8:46:30	15	14,89	0,00
8:47:00	15	14,89	0,00
8:47:30	15	14,89	0,00
8:48:00	15	14,89	0,00
8:48:30	15	14,88	0,00
8:49:00	15	14,88	0,00
8:49:30	15	14,88	0,00
8:50:00	15	14,88	0,00
8:50:30	15	14,88	0,00
8:51:00	15	14,88	0,00
8:51:30	15	14,88	0,00
8:52:00	15	14,87	0,00
8:52:30	15	14,87	0,00
8:53:00	15	14,87	0,00
8:53:30	15	14,86	0,00
8:54:00	15	14,86	0,00
8:54:30	15	14,86	0,00
8:55:00	15	14,86	0,00
8:55:30	15	14,86	0,00
8:56:00	15	14,86	0,00
8:56:30	15	14,86	0,00
8:57:00	15	14,85	0,00
8:57:30	15	14,85	0,00
8:58:00	15	14,85	0,00
8:58:30	15	14,84	0,00
8:59:00	15	14,84	0,00
8:59:30	15	14,84	0,00
9:00:00	15	14,84	0,00
9:00:30	15	14,83	0,00
9:01:00	15	14,83	0,00
9:01:30	15	14,83	0,00
9:02:00	15	14,82	0,00
9:02:30	15	14,82	0,00
9:03:00	15	14,82	0,00
9:03:30	15	14,82	0,00
9:04:00	15	14,82	0,00
9:04:30	15	14,82	0,00
9:05:00	15	14,82	0,00
9:05:30	15	14,81	0,00
9:06:00	15	14,81	0,00
9:06:30	15	14,81	0,00
9:07:00	15	14,80	0,00
9:07:30	15	14,80	0,00
9:08:00	15	14,80	0,00
9:08:30	15	14,80	0,00
9:09:00	15	14,80	0,00
9:09:30	15	14,80	0,00
9:10:00	15	14,80	0,00
9:10:30	15	14,79	0,00
9:11:00	15	14,79	0,00
9:11:30	15	14,79	0,00
9:12:00	15	14,78	0,00
9:12:30	15	14,78	0,00
9:13:00	15	14,78	0,00
9:13:30	15	14,78	0,00
9:14:00	15	14,77	0,00
9:14:30	15	14,77	0,00
9:15:00	15	14,77	0,00
9:15:30	15	14,77	0,00
9:16:00	15	14,77	0,00
9:16:30	15	14,77	0,00
9:17:00	15	14,77	0,00
9:17:30	15	14,76	0,00
9:18:00	15	14,76	0,00
9:18:30	15	14,76	0,00
9:19:00	15	14,75	0,00
9:19:30	15	14,75	0,00
9:20:00	15	14,75	0,00
9:20:30	15	14,75	0,00
9:21:00	15	14,74	0,00
9:21:30	15	14,74	0,00
9:22:00	15	14,73	0,00
9:22:30	15	14,73	0,00
9:23:00	15	14,73	0,00
9:23:30	15	14,73	0,00
9:24:00	15	14,73	0,00
9:24:30	15	14,73	0,00
9:25:00	15	14,73	0,00
9:25:30	15	14,73	0,00
9:26:00	15	14,72	0,00
9:26:30	15	14,72	0,00
9:27:00	15	14,72	0,00
9:27:30	15	14,72	0,00
9:28:00	15	14,71	0,00
9:28:30	15	14,71	0,00
9:29:00	15	14,71	0,00
9:29:30	15	14,70	0,00
9:30:00	15	14,70	0,00
9:30:30	15	14,70	0,00
9:31:00	15	14,70	0,00
9:31:30	15	14,70	0,00
9:32:00	15	14,70	0,00
9:32:30	15	14,69	0,00
9:33:00	15	14,69	0,00
9:33:30	15	14,69	0,00
9:34:00	15	14,69	0,00
9:34:30	15	14,68	0,00
9:35:00	15	14,68	0,00
9:35:30	15	14,68	0,00
9:36:00	15	14,68	0,00
9:36:30	15	14,68	0,00
9:37:00	15	14,68	0,00
9:37:30	15	14,68	0,00
9:38:00	15	14,67	0,00
9:38:30	15	14,67	0,00
9:39:00	15	14,67	0,00
9:39:30	15	14,66	0,00
9:40:00	15	14,66	0,00
9:40:30	15	14,66	0,00
9:41:00	15	14,65	0,01
9:41:30	15	14,65	0,01
9:42:00	15	14,65	0,01
9:42:30	15	14,65	0,01
9:43:00	15	14,64	0,01
9:43:30	15	14,64	0,01
9:44:00	15	14,64	0,01
9:44:30	15	14,64	0,02
9:45:00	15	14,64	0,02
9:45:30	15	14,64	0,02
9:46:00	15	14,64	0,02
9:46:30	15	14,63	0,02
9:47:00	15	14,63	0,02
9:47:30	15	14,63	0,02
9:48:00	15	14,62	0,03
9:48:30	15	14,62	0,03
9:49:00	15	14,62	0,03
9:49:30	15	14,61	0,03
9:50:00	15	14,61	0,03
9:50:30	15	14,61	0,03
9:51:00	15	14,61	0,03
9:51:30	15	14,61	0,04
9:52:00	15	14,61	0,04
9:52:30	15	14,61	0,04
9:53:00	15	14,60	0,04
9:53:30	15	14,60	0,04
9:54:00	15	14,60	0,04
9:54:30	15	14,60	0,04
9:55:00	15	14,59	0,05
9:55:30	15	14,59	0,05
9:56:00	15	14,59	0,05
9:56:30	15	14,58	0,05
9:57:00	15	14,58	0,05
9:57:30	15	14,58	0,05
9:58:00	15	14,58	0,06
9:58:30	15	14,58	0,06
9:59:00	15	14,58	0,06
9:59:30	15	14,58	0,06
10:00:00	15	14,57	0,06
10:00:30	15	14,57	0,06
10:01:00	15	14,57	0,06
10:01:30	15	14,56	0,07
10:02:00	15	14,56	0,07
10:02:30	15	14,56	0,07
10:03:00	15	14,56	0,07
10:03:30	15	14,55	0,07
10:04:00	15	14,55	0,07
10:04:30	15	14,55	0,07
10:05:00	15	14,55	0,08
10:05:30	15	14,55	0,08
10:06:00	15	14,55	0,08
10:06:30	15	14,55	0,08
10:07:00	15	14,54	0,08
10:07:30	15	14,54	0,08
10:08:00	15	14,54	0,08
10:08:30	15	14,53	0,09
10:09:00	15	14,53	0,09
10:09:30	15	14,53	0,09
10:10:00	15	14,52	0,09
10:10:30	15	14,52	0,09
10:11:00	15	14,52	0,09
10:11:30	15	14,52	0,09
10:12:00	15	14,52	0,10
10:12:30	15	14,52	0,10
10:13:00	15	14,52	0,10
10:13:30	15	14,51	0,10
10:14:00	15	14,51	0,10
10:14:30	15	14,51	0,10
10:15:00	15	14,51	0,10
10:15:30	15	14,50	0,11
10:16:00	15	14,50	0,11
10:16:30	15	14,50	0,11
10:17:00	15	14,50	0,12
10:17:30	15	14,50	0,12
10:18:00	15	14,50	0,12
10:18:30	15	14,50	0,12
10:19:00	15	14,49	0,12
10:19:30	15	14,49	0,12
10:20:00	15	14,49	0,12
10:20:30	15	14,48	0,13
10:21:00	15	14,48	0,13
10:21:30	15	14,48	0,13
10:22:00	15	14,48	0,13
10:22:30	15	14,47	0,13
10:23:00	15	14,47	0,13
10:23:30	15	14,47	0,13
10:24:00	15	14,46	0,14
10:24:30	15	14,46	0,14
10:25:00	15	14,46	0,14
10:25:30	15	14,46	0,14
10:26:00	15	14,46	0,14
10:26:30	15	14,46	0,14
10:27:00	15	14,46	0,14
10:27:30	15	14,45	0,15
10:28:00	15	14,45	0,15
10:28:30	15	14,45	0,15
10:29:00	15	14,45	0,15
10:29:30	15	14,44	0,15
10:30:00	15	14,44	0,15
10:30:30	15	14,44	0,15
10:31:00	15	14,44	0,15
10:31:30	15	14,43	0,16
10:32:00	15	14,43	0,16
10:32:30	15	14,43	0,16
10:33:00	15	14,43	0,17
10:33:30	15	14,43	0,17
10:34:00	15	14,43	0,17
10:34:30	15	14,42	0,17
10:35:00	15	14,42	0,17
10:35:30	15	14,42	0,17
10:36:00	15	14,42	0,17
10:36:30	15	14,41	0,18
10:37:00	15	14,41	0,18
10:37:30	15	14,41	0,18
10:38:00	15	14,41	0,18
10:38:30	15	14,40	0,18
10:39:00	15	14,40	0,18
10:39:30	15	14,40	0,18
10:40:00	15	14,40	0,18
10:40:30	15	14,40	0,19
10:41:00	15	14,40	0,19
10:41:30	15	14,40	0,19
10:42:00	15	14,39	0,19
10:42:30	15	14,39	0,19
10:43:00	15	14,39	0,19
10:43:30	15	14,38	0,20
10:44:00	15	14,38	0,20
10:44:30	15	14,38	0,20
10:45:00	15	14,38	0,20
10:45:30	15	14,38	0,20
10:46:00	15	14,38	0,20
10:46:30	15	14,38	0,20
10:47:00	15	14,38	0,20
10:47:30	15	14,37	0,21
10:48:00	15	14,37	0,21
10:48:30	15	14,37	0,21
10:49:00	15	14,36	0,22
10:49:30	15	14,36	0,22
10:50:00	15	14,36	0,22
10:50:30	15	14,36	0,22
10:51:00	15	14,35	0,22
10:51:30	15	14,35	0,22
10:52:00	15	14,35	0,22
10:52:30	15	14,34	0,23
10:53:00	15	14,34	0,23
10:53:30	15	14,34	0,23
10:54:00	15	14,34	0,23
10:54:30	15	14,34	0,23
10:55:00	15	14,34	0,23
10:55:30	15	14,34	0,23
10:56:00	15	14,34	0,23
10:56:30	15	14,33	0,24
10:57:00	15	14,33	0,24
10:57:30	15	14,33	0,24
10:58:00	15	14,33	0,24
10:58:30	15	14,32	0,25
10:59:00	15	14,32	0,25
10:59:30	15	14,32	0,25
11:00:00	15	14,32	0,25
11:00:30	15	14,32	0,25
11:01:00	15	14,32	0,25
11:01:30	15	14,32	0,25
11:02:00	15	14,31	0,26
11:02:30	15	14,31	0,26
11:03:00	15	14,31	0,26
11:03:30	15	14,30	0,26
11:04:00	15	14,30	0,26
11:04:30	15	14,30	0,26
11:05:00	15	14,30	0,26
11:05:30	15	14,29	0,27
11:06:00	15	14,29	0,27
11:06:30	15	14,29	0,27
11:07:00	15	14,29	0,27
11:07:30	15	14,29	0,27
11:08:00	15	14,29	0,27
11:08:30	15	14,29	0,27
11:09:00	15	14,29	0,27
11:09:30	15	14,28	0,28
11:10:00	15	14,28	0,28
11:10:30	15	14,28	0,28
11:11:00	15	14,27	0,29
11:11:30	15	14,27	0,29
11:12:00	15	14,27	0,29
11:12:30	15	14,27	0,29
11:13:00	15	14,26	0,29
11:13:30	15	14,26	0,29
11:14:00	15	14,26	0,29
11:14:30	15	14,25	0,30
11:15:00	15	14,25	0,30
11:15:30	15	14,25	0,30
11:16:00	15	14,25	0,30
11:16:30	15	14,25	0,30
11:17:00	15	14,25	0,30
11:17:30	15	14,25	0,30
11:18:00	15	14,25	0,30
11:18:30	15	14,24	0,31
11:19:00	15	14,24	0,31
11:19:30	15	14,24	0,31
11:20:00	15	14,23	0,32
11:20:30	15	14,23	0,32
11:21:00	15	14,23	0,32
11:21:30	15	14,23	0,32
11:22:00	15	14,22	0,32
11:22:30	15	14,22	0,32
11:23:00	15	14,22	0,32
11:23:30	15	14,22	0,32
11:24:00	15	14,22	0,33
11:24:30	15	14,22	0,33
11:25:00	15	14,22	0,33
11:25:30	15	14,21	0,33
11:26:00	15	14,21	0,33
11:26:30	15	14,21	0,33
11:27:00	15	14,21	0,33
11:27:30	15	14,20	0,34
11:28:00	15	14,20	0,34
11:28:30	15	14,20	0,34
11:29:00	15	14,20	0,35
11:29:30	15	14,20	0,35
11:30:00	15	14,20	0,35
11:30:30	15	14,20	0,35
11:31:00	15	14,19	0,35
11:31:30	15	14,19	0,35
11:32:00	15	14,19	0,35
11:32:30	15	14,19	0,35
11:33:00	15	14,18	0,36
11:33:30	15	14,18	0,36
11:34:00	15	14,18	0,36
11:34:30	15	14,17	0,36
11:35:00	15	14,17	0,36
11:35:30	15	14,17	0,36
11:36:00	15	14,17	0,36
11:36:30	15	14,16	0,37
11:37:00	15	14,16	0,37
11:37:30	15	14,16	0,37
11:38:00	15	14,16	0,37
11:38:30	15	14,16	0,38
11:39:00	15	14,16	0,38
11:39:30	15	14,16	0,38
11:40:00	15	14,15	0,38
11:40:30	15	14,15	0,38
11:41:00	15	14,15	0,38
11:41:30	15	14,15	0,38
11:42:00	15	14,14	0,39
11:42:30	15	14,14	0,39
11:43:00	15	14,14	0,39
11:43:30	15	14,14	0,39
11:44:00	15	14,13	0,40
11:44:30	15	14,13	0,40
11:45:00	15	14,13	0,40
11:45:30	15	14,13	0,40
11:46:00	15	14,13	0,40
11:46:30	15	14,13	0,40
11:47:00	15	14,13	0,40
11:47:30	15	14,12	0,41
11:48:00	15	14,12	0,41
11:48:30	15	14,12	0,41
11:49:00	15	14,12	0,41
11:49:30	15	14,11	0,41
11:50:00	15	14,11	0,41
11:50:30	15	14,11	0,41
11:51:00	15	14,10	0,42
11:51:30	15	14,10	0,42
11:52:00	15	14,10	0,42
11:52:30	15	14,10	0,42
11:53:00	15	14,10	0,43
11:53:30	15	14,10	0,43
11:54:00	15	14,10	0,43
11:54:30	15	14,10	0,43
11:55:00	15	14,09	0,43
11:55:30	15	14,09	0,43
11:56:00	15	14,09	0,43
11:56:30	15	14,09	0,43
11:57:00	15	14,08	0,44
11:57:30	15	14,08	0,44
11:58:00	15	14,08	0,44
11:58:30	15	14,07	0,45
11:59:00	15	14,07	0,45
11:59:30	15	14,07	0,45
12:00:00	15	14,07	0,45
12:00:30	15	14,07	0,45
12:01:00	15	14,07	0,45
12:01:30	15	14,07	0,45
12:02:00	15	14,07	0,45
12:02:30	15	14,06	0,46
12:03:00	15	14,06	0,46
12:03:30	15	14,06	0,46
12:04:00	15	14,06	0,46
12:04:30	15	14,05	0,47
12:05:00	15	14,05	0,47
12:05:30	15	14,05	0,47
12:06:00	15	14,04	0,47
12:06:30	15	14,04	0,47
12:07:00	15	14,04	0,47
12:07:30	15	14,04	0,47
12:08:00	15	14,04	0,48
12:08:30	15	14,04	0,48
12:09:00	15	14,04	0,48
12:09:30	15	14,03	0,49
12:10:00	15	14,03	0,49
12:10:30	15	14,03	0,49
12:11:00	15	14,03	0,49
12:11:30	15	14,03	0,49
12:12:00	15	14,02	0,49
12:12:30	15	14,02	0,49
12:13:00	15	14,02	0,49
12:13:30	15	14,02	0,49
12:14:00	15	14,02	0,50
12:14:30	15	14,02	0,50
12:15:00	15	14,02	0,50
12:15:30	15	14,02	0,50
12:16:00	15	14,01	0,50
12:16:30	15	14,01	0,50
12:17:00	15	14,01	0,50
12:17:30	15	14,01	0,50
12:18:00	15	14,00	0,51
12:18:30	15	14,00	0,51
12:19:00	15	14,00	0,51
12:19:30	15	14,00	0,51
12:20:00	15	13,99	0,52
12:20:30	15	13,99	0,52
12:21:00	15	13,99	0,52
12:21:30	15	13,99	0,52
12:22:00	15	13,98	0,52
12:22:30	15	13,98	0,52
12:23:00	15	13,98	0,52
12:23:30	15	13,98	0,52
12:24:00	15	13,98	0,53
12:24:30	15	13,98	0,53
12:25:00	15	13,98	0,53
12:25:30	15	13,97	0,54
12:26:00	15	13,97	0,54
12:26:30	15	13,97	0,54
12:27:00	15	13,97	0,54
12:27:30	15	13,97	0,54
12:28:00	15	13,96	0,54
12:28:30	15	13,96	0,54
12:29:00	15	13,96	0,54
12:29:30	15	13,96	0,54
12:30:00	15	13,95	0,55
12:30:30	15	13,95	0,55
12:31:00	15	13,95	0,55
12:31:30	15	13,95	0,55
12:32:00	15	13,95	0,56
12:32:30	15	13,95	0,56
12:33:00	15	13,95	0,56
12:33:30	15	13,95	0,56
12:34:00	15	13,94	0,56
12:34:30	15	13,94	0,56
12:35:00	15	13,94	0,56
12:35:30	15	13,94	0,56
12:36:00	15	13,93	0,57
12:36:30	15	13,93	0,57
12:37:00	15	13,93	0,57
12:37:30	15	13,93	0,57
12:38:00	15	13,92	0,58
12:38:30	15	13,92	0,58
12:39:00	15	13,92	0,58
12:39:30	15	13,92	0,58
12:40:00	15	13,92	0,58
12:40:30	15	13,92	0,59
12:41:00	15	13,92	0,59
12:41:30	15	13,92	0,59
12:42:00	15	13,91	0,59
12:42:30	15	13,91	0,59
12:43:00	15	13,91	0,59
12:43:30	15	13,91	0,59
12:44:00	15	13,90	0,60
12:44:30	15	13,90	0,60
12:45:00	15	13,90	0,60
12:45:30	15	13,90	0,60
12:46:00	15	13,90	0,60
12:46:30	15	13,89	0,61
12:47:00	15	13,89	0,61
12:47:30	15	13,89	0,61
12:48:00	15	13,89	0,61
12:48:30	15	13,89	0,61
12:49:00	15	13,89	0,61
12:49:30	15	13,89	0,61
12:50:00	15	13,89	0,61
12:50:30	15	13,88	0,62
12:51:00	15	13,88	0,62
12:51:30	15	13,88	0,62
12:52:00	15	13,88	0,62
12:52:30	15	13,88	0,62
12:53:00	15	13,87	0,63
12:53:30	15	13,87	0,63
12:54:00	15	13,87	0,63
12:54:30	15	13,87	0,63
12:55:00	15	13,86	0,63
12:55:30	15	13,86	0,63
12:56:00	15	13,86	0,63
12:56:30	15	13,86	0,63
12:57:00	15	13,86	0,63
12:57:30	15	13,86	0,63
12:58:00	15	13,86	0,64
12:58:30	15	13,86	0,64
12:59:00	15	13,86	0,64
12:59:30	15	13,85	0,65
13:00:00	15	13,85	0,65
13:00:30	15	13,85	0,65
13:01:00	15	13,85	0,65
13:01:30	15	13,85	0,65
13:02:00	15	13,84	0,65
13:02:30	15	13,84	0,65
13:03:00	15	13,84	0,65
13:03:30	15	13,84	0,65
13:04:00	15	13,84	0,66
13:04:30	15	13,84	0,66
13:05:00	15	13,84	0,66
13:05:30	15	13,84	0,66
13:06:00	15	13,84	0,66
13:06:30	15	13,83	0,67
13:07:00	15	13,83	0,67
13:07:30	15	13,83	0,67
13:08:00	15	13,83	0,67
13:08:30	15	13,83	0,67
13:09:00	15	13,82	0,68
13:09:30	15	13,82	0,68
13:10:00	15	13,82	0,68
13:10:30	15	13,82	0,68
13:11:00	15	13,81	0,68
13:11:30	15	13,81	0,68
13:12:00	15	13,81	0,68
13:12:30	15	13,81	0,68
13:13:00	15	13,81	0,68
13:13:30	15	13,80	0,69
13:14:00	15	13,80	0,69
13:14:30	15	13,80	0,69
13:15:00	15	13,80	0,69
13:15:30	15	13,80	0,69
13:16:00	15	13,80	0,70
13:16:30	15	13,80	0,70
13:17:00	15	13,80	0,70
13:17:30	15	13,80	0,70
13:18:00	15	13,80	0,70
13:18:30	15	13,79	0,70
13:19:00	15	13,79	0,70
13:19:30	15	13,79	0,70
13:20:00	15	13,79	0,70
13:20:30	15	13,79	0,70
13:21:00	15	13,78	0,71
13:21:30	15	13,78	0,71
13:22:00	15	13,78	0,71
13:22:30	15	13,78	0,71
13:23:00	15	13,78	0,71
13:23:30	15	13,78	0,72
13:24:00	15	13,78	0,72
13:24:30	15	13,78	0,72
13:25:00	15	13,78	0,72
13:25:30	15	13,78	0,72
13:26:00	15	13,78	0,72
13:26:30	15	13,77	0,73
13:27:00	15	13,77	0,73
13:27:30	15	13,77	0,73
13:28:00	15	13,77	0,73
13:28:30	15	13,77	0,73
13:29:00	15	13,77	0,73
13:29:30	15	13,76	0,73
13:30:00	15	13,76	0,73
13:30:30	15	13,76	0,73
13:31:00	15	13,76	0,73
13:31:30	15	13,76	0,73
13:32:00	15	13,76	0,73
13:32:30	15	13,75	0,74
13:33:00	15	13,75	0,74
13:33:30	15	13,75	0,74
13:34:00	15	13,75	0,74
13:34:30	15	13,75	0,74
13:35:00	15	13,75	0,74
13:35:30	15	13,75	0,74
13:36:00	15	13,74	0,75
13:36:30	15	13,74	0,75
13:37:00	15	13,74	0,75
13:37:30	15	13,74	0,75
13:38:00	15	13,74	0,75
13:38:30	15	13,74	0,76
13:39:00	15	13,74	0,76
13:39:30	15	13,74	0,76
13:40:00	15	13,74	0,76
13:40:30	15	13,73	0,76
13:41:00	15	13,73	0,76
13:41:30	15	13,73	0,76
13:42:00	15	13,73	0,76
13:42:30	15	13,72	0,77
13:43:00	15	13,72	0,77
13:43:30	15	13,72	0,77
13:44:00	15	13,72	0,77
13:44:30	15	13,71	0,78
13:45:00	15	13,71	0,78
13:45:30	15	13,71	0,78
13:46:00	15	13,71	0,78
13:46:30	15	13,71	0,78
13:47:00	15	13,71	0,78
13:47:30	15	13,71	0,78
13:48:00	15	13,71	0,78
13:48:30	15	13,70	0,79
13:49:00	15	13,70	0,79
13:49:30	15	13,70	0,79
13:50:00	15	13,70	0,79
13:50:30	15	13,69	0,80
13:51:00	15	13,69	0,80
13:51:30	15	13,69	0,80
13:52:00	15	13,69	0,80
13:52:30	15	13,68	0,81
13:53:00	15	13,68	0,81
13:53:30	15	13,68	0,81
13:54:00	15	13,68	0,81
13:54:30	15	13,68	0,81
13:55:00	15	13,68	0,81
13:55:30	15	13,68	0,81
13:56:00	15	13,68	0,81
13:56:30	15	13,67	0,82
13:57:00	15	13,67	0,82
13:57:30	15	13,67	0,82
13:58:00	15	13,67	0,82
13:58:30	15	13,67	0,82
13:59:00	15	13,66	0,83
13:59:30	15	13,66	0,83
14:00:00	15	13,66	0,83
14:00:30	15	13,66	0,83
14:01:00	15	13,66	0,84
14:01:30	15	13,66	0,84
14:02:00	15	13,66	0,84
14:02:30	15	13,66	0,84
14:03:00	15	13,65	0,85
14:03:30	15	13,65	0,85
14:04:00	15	13,65	0,85
14:04:30	15	13,65	0,85
14:05:00	15	13,64	0,85
14:05:30	15	13,64	0,85
14:06:00	15	13,64	0,85
14:06:30	15	13,64	0,85
14:07:00	15	13,64	0,85
14:07:30	15	13,63	0,86
14:08:00	15	13,63	0,86
14:08:30	15	13,63	0,86
14:09:00	15	13,63	0,87
14:09:30	15	13,63	0,87
14:10:00	15	13,63	0,87
14:10:30	15	13,63	0,87
14:11:00	15	13,63	0,87
14:11:30	15	13,63	0,87
14:12:00	15	13,62	0,88
14:12:30	15	13,62	0,88
14:13:00	15	13,62	0,88
14:13:30	15	13,62	0,88
14:14:00	15	13,61	0,88
14:14:30	15	13,61	0,88
14:15:00	15	13,61	0,88
14:15:30	15	13,61	0,88
14:16:00	15	13,60	0,89
14:16:30	15	13,60	0,89
14:17:00	15	13,60	0,89
14:17:30	15	13,60	0,89
14:18:00	15	13,60	0,89
14:18:30	15	13,60	0,89
14:19:00	15	13,59	0,90
14:19:30	15	13,59	0,90
14:20:00	15	13,59	0,90
14:20:30	15	13,59	0,90
14:21:00	15	13,59	0,91
14:21:30	15	13,59	0,91
14:22:00	15	13,59	0,91
14:22:30	15	13,59	0,91
14:23:00	15	13,58	0,91
14:23:30	15	13,58	0,91
14:24:00	15	13,58	0,91
14:24:30	15	13,58	0,91
14:25:00	15	13,58	0,91
14:25:30	15	13,57	0,92
14:26:00	15	13,57	0,92
14:26:30	15	13,57	0,92
14:27:00	15	13,57	0,92
14:27:30	15	13,57	0,92
