Repository: ProgWizer/parser

File: project-root/data/Data Acquisition/Data Acquisition/2021 year (353)/21-163.txt
--Test Summary--
Full Path and File Name	
Instrument Name	7222
Instrument Type	Model 7222 Consistometer
Instrument Serial Number	
Test Start Date	22.06.2021
Test Start Time	11:05:21
Test Stop Date	22.06.2021
Test Stop Time	16:51:41
Test Length	5:46:20
Final Sample Time Offset	5:46:20
Controller Schedule Name	
Sampling Period	10 seconds
Comments	
Information	WellID	
Information	Customer	
Information	EngName	
Information	CementClass	
Information	CementMfr	
Information	Additives	90G+10ASPM+1Floss-304(21.06)+0.25SMS
Information	Density	1500
Information	BHCT	40
Information	BHST	
Information	FluidLoss	
Information	JobType	
Calculated Value	Time_30Bc	2:41:50
Calculated Value	Time_70Bc	5:46:20
Initial Temperature (°C)	28 °C
Final Temperature (°C)	41 °C
Initial Pressure (MPa)	6,7 MPa
Final Pressure (MPa)	14,8 MPa
Initial Consistency (Bc)	15 Bc
Final Consistency (Bc)	70 Bc
--Data--
Time (HH:MM:SS)	Temperature (°C)	Pressure (MPa)	Consistency (Bc)
0:00:00	28	6,7	15
0:00:10	28	6,7	13
0:00:20	28	6,6	15
0:00:30	28	6,6	11
0:00:40	28	6,6	12
0:00:50	28	6,6	12
0:01:00	28	6,6	11
0:01:10	28	6,6	11
0:01:20	28	6,6	11
0:01:30	29	6,6	11
0:01:40	29	6,5	11
0:01:50	29	6,6	10
0:02:00	29	6,6	10
0:02:10	29	6,6	10
0:02:20	29	6,6	10
0:02:30	29	6,6	10
0:02:40	29	6,6	10
0:02:50	29	6,6	16
0:03:00	29	6,6	15
0:03:10	30	6,6	14
0:03:20	30	6,6	12
0:03:30	30	6,6	12
0:03:40	30	6,7	12
0:03:50	30	6,7	13
0:04:00	30	6,7	12
0:04:10	30	6,7	12
0:04:20	30	6,7	12
0:04:30	30	6,7	12
0:04:40	30	6,7	12
0:04:50	30	6,7	12
0:05:00	30	6,7	11
0:05:10	30	6,7	11
0:05:20	30	6,7	11
0:05:30	30	6,7	11
0:05:40	31	6,7	12
0:05:50	31	6,7	14
0:06:00	31	6,7	19
0:06:10	31	6,7	16
0:06:20	31	6,8	17
0:06:30	31	6,8	15
0:06:40	31	6,8	15
0:06:50	31	6,8	15
0:07:00	31	6,8	14
0:07:10	31	6,8	13
0:07:20	31	6,8	14
0:07:30	31	6,8	14
0:07:40	31	6,8	15
0:07:50	31	6,8	17
0:08:00	31	6,8	15
0:08:10	31	6,8	15
0:08:20	31	6,8	14
0:08:30	31	6,8	13
0:08:40	31	6,8	13
0:08:50	31	6,9	12
0:09:00	31	6,9	11
0:09:10	32	6,9	10
0:09:20	32	7,0	10
0:09:30	32	7,0	10
0:09:40	32	7,1	10
0:09:50	32	7,1	11
0:10:00	32	7,2	10
0:10:10	32	7,3	11
0:10:20	32	7,4	12
0:10:30	32	7,5	13
0:10:40	32	7,6	14
0:10:50	32	7,7	13
0:11:00	32	7,7	14
0:11:10	32	7,8	14
0:11:20	32	7,9	14
0:11:30	32	8,0	15
0:11:40	32	8,0	14
0:11:50	32	8,2	13
0:12:00	32	8,2	15
0:12:10	32	8,3	16
0:12:20	33	8,4	16
0:12:30	33	8,4	15
0:12:40	33	8,5	15
0:12:50	33	8,6	12
0:13:00	33	8,7	13
0:13:10	33	8,7	13
0:13:20	33	8,8	13
0:13:30	33	8,8	13
0:13:40	33	8,9	13
0:13:50	33	8,9	13
0:14:00	33	9,0	13
0:14:10	33	9,0	13
0:14:20	34	9,1	14
0:14:30	34	9,1	13
0:14:40	34	9,2	12
0:14:50	34	9,2	13
0:15:00	34	9,3	12
0:15:10	34	9,3	12
0:15:20	34	9,4	12
0:15:30	34	9,4	12
0:15:40	34	9,5	12
0:15:50	34	9,5	12
0:16:00	34	9,6	11
0:16:10	34	9,6	11
0:16:20	34	9,7	11
0:16:30	35	9,7	11
0:16:40	35	9,8	11
0:16:50	35	9,8	11
0:17:00	35	9,8	11
0:17:10	35	9,9	11
0:17:20	35	9,9	11
0:17:30	35	10,0	11
0:17:40	35	10,1	11
0:17:50	35	10,2	11
0:18:00	35	10,2	10
0:18:10	35	10,2	10
0:18:20	35	10,3	16
0:18:30	36	10,4	16
0:18:40	36	10,4	14
0:18:50	36	10,4	13
0:19:00	36	10,5	13
0:19:10	36	10,6	12
0:19:20	36	10,6	13
0:19:30	36	10,7	15
0:19:40	36	10,7	14
0:19:50	36	10,7	13
0:20:00	36	10,8	13
0:20:10	36	10,8	12
0:20:20	36	10,9	11
0:20:30	37	10,9	11
0:20:40	37	11,0	12
0:20:50	37	11,0	10
0:21:00	37	11,1	10
0:21:10	37	11,1	10
0:21:20	37	11,2	10
0:21:30	37	11,3	17
0:21:40	37	11,3	15
0:21:50	37	11,3	14
0:22:00	37	11,4	11
0:22:10	37	11,4	9
0:22:20	37	11,5	9
0:22:30	37	11,5	9
0:22:40	37	11,6	10
0:22:50	38	11,6	10
0:23:00	38	11,7	11
0:23:10	38	11,7	14
0:23:20	38	11,8	13
0:23:30	38	11,9	13
0:23:40	38	11,9	13
0:23:50	38	11,9	12
0:24:00	38	12,0	12
0:24:10	38	12,0	12
0:24:20	38	12,1	11
0:24:30	38	12,2	11
0:24:40	38	12,2	10
0:24:50	38	12,3	10
0:25:00	39	12,3	10
0:25:10	39	12,4	10
0:25:20	39	12,4	9
0:25:30	39	12,5	8
0:25:40	39	12,5	8
0:25:50	39	12,6	8
0:26:00	39	12,6	8
0:26:10	39	12,7	8
0:26:20	39	12,7	8
0:26:30	39	12,8	8
0:26:40	39	12,9	8
0:26:50	39	12,9	8
0:27:00	39	13,0	8
0:27:10	40	16,8	7
0:27:20	40	18,3	6
0:27:30	40	18,0	7
0:27:40	40	17,8	7
0:27:50	40	17,8	6
0:28:00	40	17,8	7
0:28:10	40	17,8	7
0:28:20	40	17,8	7
0:28:30	40	17,7	8
0:28:40	40	17,8	7
0:28:50	40	18,0	8
0:29:00	40	18,0	8
0:29:10	41	18,0	8
0:29:20	41	18,1	8
0:29:30	41	18,1	9
0:29:40	41	18,1	9
0:29:50	41	18,1	9
0:30:00	41	18,1	11
0:30:10	41	18,1	12
0:30:20	41	18,1	13
0:30:30	41	18,0	12
0:30:40	41	18,0	14
0:30:50	41	17,9	16
0:31:00	41	17,8	17
0:31:10	41	17,7	16
0:31:20	41	17,7	15
0:31:30	41	17,6	15
0:31:40	42	17,5	19
0:31:50	42	17,4	18
0:32:00	42	17,3	17
0:32:10	42	17,2	16
0:32:20	42	17,1	16
0:32:30	42	17,0	16
0:32:40	42	16,9	15
0:32:50	42	16,9	15
0:33:00	42	16,8	15
0:33:10	42	16,7	16
0:33:20	42	16,6	15
0:33:30	42	16,5	15
0:33:40	42	16,3	15
0:33:50	42	16,4	15
0:34:00	42	16,3	15
0:34:10	42	16,1	18
0:34:20	42	16,2	18
0:34:30	42	16,2	18
0:34:40	42	16,2	17
0:34:50	42	16,1	17
0:35:00	41	16,1	18
0:35:10	41	16,1	24
0:35:20	41	16,1	18
0:35:30	41	16,1	17
0:35:40	41	16,1	16
0:35:50	41	16,1	16
0:36:00	41	16,1	16
0:36:10	41	16,1	15
0:36:20	41	16,1	15
0:36:30	41	16,1	15
0:36:40	41	16,1	15
0:36:50	41	16,2	15
0:37:00	41	16,2	15
0:37:10	41	16,2	14
0:37:20	41	16,2	15
0:37:30	41	16,3	15
0:37:40	41	16,3	14
0:37:50	41	16,3	15
0:38:00	41	16,3	14
0:38:10	41	16,3	14
0:38:20	41	16,3	16
0:38:30	41	16,4	15
0:38:40	41	16,4	15
0:38:50	41	16,4	15
0:39:00	41	16,4	15
0:39:10	41	16,4	15
0:39:20	41	16,4	15
0:39:30	41	16,4	14
0:39:40	41	16,4	15
0:39:50	41	16,4	15
0:40:00	41	16,4	15
0:40:10	41	16,4	14
0:40:20	41	16,4	14
0:40:30	41	16,4	14
0:40:40	41	16,4	14
0:40:50	41	16,4	14
0:41:00	41	16,4	13
0:41:10	41	16,4	13
0:41:20	41	16,4	13
0:41:30	41	16,4	13
0:41:40	41	16,4	13
0:41:50	41	16,4	13
0:42:00	41	16,4	17
0:42:10	41	16,4	16
0:42:20	41	16,4	16
0:42:30	41	16,4	16
0:42:40	41	16,4	16
0:42:50	41	16,4	16
0:43:00	41	16,4	16
0:43:10	41	16,4	16
0:43:20	41	16,4	16
0:43:30	41	16,4	16
0:43:40	41	16,4	16
0:43:50	41	16,4	16
0:44:00	41	16,4	16
0:44:10	41	16,4	16
0:44:20	41	16,4	16
0:44:30	41	16,4	16
0:44:40	41	16,4	16
0:44:50	41	16,4	15
0:45:00	41	16,4	15
0:45:10	41	16,4	15
0:45:20	41	16,3	15
0:45:30	41	16,4	15
0:45:40	41	16,4	15
0:45:50	41	16,4	15
0:46:00	41	16,4	15
0:46:10	41	16,4	15
0:46:20	41	16,3	15
0:46:30	41	16,3	15
0:46:40	41	16,3	15
0:46:50	41	16,3	15
0:47:00	41	16,4	15
0:47:10	41	16,4	15
0:47:20	41	16,4	15
0:47:30	41	16,4	15
0:47:40	41	16,4	15
0:47:50	41	16,4	15
0:48:00	41	16,4	15
0:48:10	41	16,4	15
0:48:20	41	16,4	15
0:48:30	41	16,4	15
0:48:40	41	16,4	15
0:48:50	41	16,4	15
0:49:00	41	16,4	15
0:49:10	41	16,4	15
0:49:20	41	16,4	15
0:49:30	41	16,4	15
0:49:40	41	16,4	15
0:49:50	41	16,4	19
0:50:00	41	16,4	19
0:50:10	41	16,4	17
0:50:20	41	16,4	17
0:50:30	41	16,4	17
0:50:40	41	16,4	16
0:50:50	41	16,4	16
0:51:00	41	16,4	16
0:51:10	41	16,4	15
0:51:20	41	16,4	15
0:51:30	41	16,4	15
0:51:40	41	16,4	15
0:51:50	41	16,4	14
0:52:00	41	16,4	14
0:52:10	41	16,4	14
0:52:20	41	16,4	14
0:52:30	41	16,4	14
0:52:40	41	16,3	14
0:52:50	41	16,3	14
0:53:00	41	16,3	13
0:53:10	41	16,3	13
0:53:20	41	16,3	14
0:53:30	41	16,3	13
0:53:40	41	16,3	13
0:53:50	41	16,3	14
0:54:00	41	16,3	13
0:54:10	41	16,3	13
0:54:20	41	16,3	14
0:54:30	41	16,3	13
0:54:40	41	16,2	14
0:54:50	41	16,3	13
0:55:00	41	16,2	13
0:55:10	41	16,2	14
0:55:20	41	16,2	13
0:55:30	41	16,2	13
0:55:40	41	16,2	14
0:55:50	41	16,2	13
0:56:00	41	16,2	13
0:56:10	41	16,2	14
0:56:20	41	16,2	13
0:56:30	41	16,2	13
0:56:40	41	16,3	13
0:56:50	41	16,3	13
0:57:00	41	16,3	13
0:57:10	41	16,3	13
0:57:20	41	16,3	13
0:57:30	41	16,3	13
0:57:40	41	16,3	13
0:57:50	41	16,3	13
0:58:00	41	16,3	13
0:58:10	41	16,3	13
0:58:20	41	16,4	13
0:58:30	41	16,3	13
0:58:40	41	16,4	13
0:58:50	41	16,3	13
0:59:00	41	16,4	13
0:59:10	41	16,3	13
0:59:20	41	16,4	13
0:59:30	41	16,4	13
0:59:40	41	16,4	12
0:59:50	41	16,4	13
1:00:00	41	16,4	13
1:00:10	41	16,4	12
1:00:20	41	16,4	13
1:00:30	41	16,4	13
1:00:40	41	16,4	12
1:00:50	41	16,4	12
1:01:00	41	16,4	13
1:01:10	41	16,4	12
1:01:20	41	16,4	12
1:01:30	41	16,4	13
1:01:40	41	16,3	12
1:01:50	41	16,3	12
1:02:00	41	16,3	13
1:02:10	41	16,3	12
1:02:20	41	16,2	12
1:02:30	41	16,3	13
1:02:40	41	16,3	12
1:02:50	41	16,3	13
1:03:00	41	16,3	15
1:03:10	41	16,3	14
1:03:20	41	16,3	14
1:03:30	41	16,3	14
1:03:40	41	16,3	14
1:03:50	41	16,3	14
1:04:00	41	16,3	15
1:04:10	41	16,3	14
1:04:20	41	16,3	14
1:04:30	41	16,3	14
1:04:40	41	16,3	14
1:04:50	41	16,3	14
1:05:00	41	16,3	14
1:05:10	41	16,3	14
1:05:20	41	16,3	14
1:05:30	41	16,3	13
1:05:40	41	16,2	13
1:05:50	41	16,3	14
1:06:00	41	16,2	13
1:06:10	41	16,2	13
1:06:20	41	16,3	13
1:06:30	41	16,3	13
1:06:40	41	16,2	13
1:06:50	41	16,2	13
1:07:00	41	16,3	13
1:07:10	41	16,3	13
1:07:20	41	16,3	13
1:07:30	41	16,2	13
1:07:40	41	16,2	13
1:07:50	41	16,2	13
1:08:00	41	16,2	13
1:08:10	41	16,2	13
1:08:20	41	16,2	13
1:08:30	41	16,2	13
1:08:40	41	16,2	13
1:08:50	41	16,2	13
1:09:00	41	16,2	13
1:09:10	41	16,2	13
1:09:20	41	16,2	13
1:09:30	41	16,3	13
1:09:40	41	16,2	13
1:09:50	41	16,2	13
1:10:00	41	16,2	13
1:10:10	41	16,2	13
1:10:20	41	16,2	13
1:10:30	41	16,2	13
1:10:40	41	16,2	13
1:10:50	41	16,2	13
1:11:00	41	16,2	13
1:11:10	41	16,2	13
1:11:20	41	16,2	13
1:11:30	41	16,2	13
1:11:40	41	16,2	13
1:11:50	41	16,2	13
1:12:00	41	16,2	13
1:12:10	41	16,2	13
1:12:20	41	16,3	13
1:12:30	41	16,2	13
1:12:40	41	16,2	12
1:12:50	41	16,2	13
1:13:00	41	16,2	13
1:13:10	41	16,2	13
1:13:20	41	16,2	13
1:13:30	41	16,2	13
1:13:40	41	16,2	13
1:13:50	41	16,2	13
1:14:00	41	16,2	13
1:14:10	41	16,2	13
1:14:20	41	16,2	13
1:14:30	41	16,2	13
1:14:40	41	16,2	13
1:14:50	41	16,2	13
1:15:00	41	16,2	13
1:15:10	41	16,2	13
1:15:20	41	16,2	13
1:15:30	41	16,2	13
1:15:40	41	16,2	13
1:15:50	41	16,2	13
1:16:00	41	16,2	12
1:16:10	41	16,2	13
1:16:20	41	16,2	13
1:16:30	41	16,2	12
1:16:40	41	16,2	13
1:16:50	41	16,2	13
1:17:00	41	16,2	12
1:17:10	41	16,1	13
1:17:20	41	16,2	12
1:17:30	41	16,2	12
1:17:40	41	16,2	13
1:17:50	41	16,2	12
1:18:00	41	16,2	12
1:18:10	41	16,2	13
1:18:20	41	16,2	12
1:18:30	41	16,2	12
1:18:40	41	16,2	13
1:18:50	41	16,2	12
1:19:00	41	16,2	13
1:19:10	41	16,2	13
1:19:20	41	16,2	12
1:19:30	41	16,2	13
1:19:40	41	16,2	12
1:19:50	41	16,2	12
1:20:00	41	16,2	13
1:20:10	41	16,2	12
1:20:20	41	16,2	12
1:20:30	41	16,2	13
1:20:40	41	16,2	12
1:20:50	41	16,2	12
1:21:00	41	16,2	13
1:21:10	41	16,2	12
1:21:20	41	16,2	12
1:21:30	41	16,2	13
1:21:40	41	16,2	12
1:21:50	41	16,2	13
1:22:00	41	16,2	13
1:22:10	41	16,2	12
1:22:20	41	16,2	13
1:22:30	41	16,2	12
1:22:40	41	16,2	12
1:22:50	41	16,2	13
1:23:00	41	16,2	12
1:23:10	41	16,2	12
1:23:20	41	16,2	13
1:23:30	41	16,2	12
1:23:40	41	16,2	12
1:23:50	41	16,2	13
1:24:00	41	16,2	12
1:24:10	41	16,2	13
1:24:20	41	16,2	13
1:24:30	41	16,2	12
1:24:40	41	16,2	13
1:24:50	41	16,2	12
1:25:00	41	16,3	12
1:25:10	41	16,3	13
1:25:20	41	16,1	12
1:25:30	41	16,2	12
1:25:40	41	16,2	13
1:25:50	41	16,2	12
1:26:00	41	16,2	12
1:26:10	41	16,2	13
1:26:20	41	16,2	12
1:26:30	41	16,2	13
1:26:40	41	16,2	12
1:26:50	41	16,2	12
1:27:00	41	16,2	13
1:27:10	41	16,2	12
1:27:20	41	16,2	12
1:27:30	41	16,2	13
1:27:40	41	16,2	12
1:27:50	41	16,2	12
1:28:00	41	16,1	13
1:28:10	41	16,2	12
1:28:20	41	16,2	12
1:28:30	41	16,1	13
1:28:40	41	16,1	12
1:28:50	41	16,1	13
1:29:00	41	16,1	13
1:29:10	41	16,1	12
1:29:20	41	16,0	13
1:29:30	41	16,0	12
1:29:40	41	16,1	12
1:29:50	41	16,1	13
1:30:00	41	16,1	12
1:30:10	41	16,1	12
1:30:20	41	16,1	13
1:30:30	41	16,1	12
1:30:40	41	16,1	13
1:30:50	41	16,1	13
1:31:00	41	16,1	12
1:31:10	41	16,1	13
1:31:20	41	16,1	13
1:31:30	41	16,1	12
1:31:40	41	16,1	13
1:31:50	41	16,1	12
1:32:00	41	16,1	12
1:32:10	41	16,2	13
1:32:20	41	16,3	12
1:32:30	41	16,1	12
1:32:40	41	16,1	13
1:32:50	41	16,1	12
1:33:00	41	16,1	12
1:33:10	41	16,1	14
1:33:20	41	16,1	14
1:33:30	41	16,1	14
1:33:40	41	16,2	14
1:33:50	41	16,1	14
1:34:00	41	16,3	14
1:34:10	41	16,3	14
1:34:20	41	16,3	14
1:34:30	41	16,3	14
1:34:40	41	16,3	14
1:34:50	41	16,3	14
1:35:00	41	16,3	7
1:35:10	41	16,3	6
1:35:20	41	16,3	6
1:35:30	41	16,3	7
1:35:40	41	16,2	6
1:35:50	41	16,3	6
1:36:00	41	16,2	6
1:36:10	41	16,2	6
1:36:20	41	16,2	7
1:36:30	41	16,2	6
1:36:40	41	16,2	6
1:36:50	41	16,2	7
1:37:00	41	16,3	6
1:37:10	41	16,2	6
1:37:20	41	16,2	7
1:37:30	41	16,2	13
1:37:40	41	16,2	14
1:37:50	41	16,2	17
1:38:00	41	16,2	16
1:38:10	41	16,2	14
1:38:20	41	16,2	13
1:38:30	41	16,2	13
1:38:40	41	16,2	13
1:38:50	41	16,3	12
1:39:00	41	16,2	12
1:39:10	41	16,2	12
1:39:20	41	16,2	12
1:39:30	41	16,3	12
1:39:40	41	16,3	12
1:39:50	41	16,3	12
1:40:00	41	16,3	12
1:40:10	41	16,3	12
1:40:20	41	16,3	12
1:40:30	41	16,3	12
1:40:40	41	16,3	13
1:40:50	41	16,3	12
1:41:00	41	16,3	12
1:41:10	41	16,3	12
1:41:20	41	16,2	12
1:41:30	41	16,2	12
1:41:40	41	16,2	12
1:41:50	41	16,2	12
1:42:00	41	16,2	12
1:42:10	41	16,2	12
1:42:20	41	16,3	12
1:42:30	41	16,2	12
1:42:40	41	16,2	6
1:42:50	41	16,2	6
1:43:00	41	16,2	6
1:43:10	41	16,2	6
1:43:20	41	16,2	6
1:43:30	41	16,2	6
1:43:40	41	16,2	6
1:43:50	41	16,2	6
1:44:00	41	16,2	17
1:44:10	41	16,2	17
1:44:20	41	16,2	17
1:44:30	41	16,2	16
1:44:40	41	16,2	15
1:44:50	41	16,2	14
1:45:00	41	16,2	18
1:45:10	41	16,2	17
1:45:20	41	16,2	24
1:45:30	41	16,2	16
1:45:40	41	16,2	18
1:45:50	41	16,2	9
1:46:00	41	16,2	9
1:46:10	41	16,3	13
1:46:20	41	16,3	10
1:46:30	41	16,2	10
1:46:40	41	16,2	12
1:46:50	41	16,2	17
1:47:00	41	16,0	18
1:47:10	41	16,0	14
1:47:20	41	16,0	11
1:47:30	41	16,0	11
1:47:40	41	16,0	11
1:47:50	41	16,0	11
1:48:00	41	16,0	12
1:48:10	41	16,0	7
1:48:20	41	16,0	7
1:48:30	41	16,0	10
1:48:40	41	16,0	8
1:48:50	41	16,0	9
1:49:00	41	16,0	8
1:49:10	41	16,0	7
1:49:20	41	16,0	7
1:49:30	41	15,9	7
1:49:40	41	15,9	8
1:49:50	41	15,9	8
1:50:00	41	15,9	7
1:50:10	41	15,9	7
1:50:20	41	15,9	6
1:50:30	41	15,9	6
1:50:40	41	15,9	6
1:50:50	41	15,9	6
1:51:00	41	15,9	7
1:51:10	41	15,9	6
1:51:20	41	15,9	7
1:51:30	41	15,9	7
1:51:40	41	15,9	6
1:51:50	41	15,9	7
1:52:00	41	15,9	7
1:52:10	41	15,9	7
1:52:20	41	16,0	7
1:52:30	41	16,0	8
1:52:40	41	15,9	8
1:52:50	41	15,9	9
1:53:00	41	15,9	9
1:53:10	41	15,9	9
1:53:20	41	15,9	9
1:53:30	41	15,9	9
1:53:40	41	15,9	10
1:53:50	41	15,9	9
1:54:00	41	15,9	9
1:54:10	41	15,9	9
1:54:20	41	15,9	9
1:54:30	41	15,9	9
1:54:40	41	15,9	9
1:54:50	41	15,9	9
1:55:00	41	15,9	8
1:55:10	41	15,9	9
1:55:20	41	15,9	8
1:55:30	41	15,9	9
1:55:40	41	15,9	9
1:55:50	41	15,9	9
1:56:00	41	15,9	8
1:56:10	41	15,9	9
1:56:20	41	15,9	8
1:56:30	41	15,9	8
1:56:40	41	15,9	8
1:56:50	41	15,9	8
1:57:00	41	15,9	8
1:57:10	41	15,9	8
1:57:20	41	15,9	8
1:57:30	41	15,9	8
1:57:40	41	15,9	8
1:57:50	41	15,9	8
1:58:00	41	15,9	8
1:58:10	41	15,9	12
1:58:20	41	15,9	12
1:58:30	41	15,9	13
1:58:40	41	15,9	12
1:58:50	41	15,9	12
1:59:00	41	15,9	12
1:59:10	41	15,9	11
1:59:20	41	15,9	12
1:59:30	41	15,9	12
1:59:40	41	15,9	12
1:59:50	41	15,9	12
2:00:00	41	15,9	11
2:00:10	41	15,9	11
2:00:20	41	15,9	13
2:00:30	41	15,9	12
2:00:40	41	15,9	12
2:00:50	41	15,9	12
2:01:00	41	15,9	12
2:01:10	41	15,9	12
2:01:20	41	15,9	12
2:01:30	41	15,8	12
2:01:40	41	15,8	12
2:01:50	41	15,8	12
2:02:00	41	15,9	12
2:02:10	41	15,9	12
2:02:20	41	15,9	12
2:02:30	41	15,8	12
2:02:40	41	15,8	12
2:02:50	41	15,8	12
2:03:00	41	15,9	12
2:03:10	41	15,9	12
2:03:20	41	15,9	11
2:03:30	41	15,9	12
2:03:40	41	15,9	12
2:03:50	41	15,9	12
2:04:00	41	15,9	12
2:04:10	41	15,9	12
2:04:20	41	15,9	12
2:04:30	41	15,9	12
2:04:40	41	15,9	12
2:04:50	41	15,9	11
2:05:00	41	15,9	12
2:05:10	41	15,9	11
2:05:20	41	15,9	11
2:05:30	41	15,8	12
2:05:40	41	15,8	11
2:05:50	41	15,9	11
2:06:00	41	15,8	12
2:06:10	41	15,8	11
2:06:20	41	15,8	12
2:06:30	41	15,8	12
2:06:40	41	15,8	11
2:06:50	41	15,8	12
2:07:00	41	15,8	12
2:07:10	41	15,8	12
2:07:20	41	15,8	12
2:07:30	41	15,9	12
2:07:40	41	15,9	12
2:07:50	41	15,9	12
2:08:00	41	15,9	11
2:08:10	41	15,9	12
2:08:20	41	15,9	12
2:08:30	41	15,9	12
2:08:40	41	15,9	12
2:08:50	41	15,9	12
2:09:00	41	15,9	12
2:09:10	41	15,9	12
2:09:20	41	15,8	12
2:09:30	41	15,9	12
2:09:40	41	15,9	12
2:09:50	41	15,9	12
2:10:00	41	15,8	12
2:10:10	41	15,9	12
2:10:20	41	15,8	12
2:10:30	41	15,8	12
2:10:40	41	15,8	12
2:10:50	41	15,8	12
2:11:00	41	15,8	12
2:11:10	41	15,8	13
2:11:20	41	15,8	12
2:11:30	41	15,8	12
2:11:40	41	15,8	12
2:11:50	41	15,8	12
2:12:00	41	15,8	12
2:12:10	41	15,8	12
2:12:20	41	15,8	12
2:12:30	41	15,8	12
2:12:40	41	15,8	12
2:12:50	41	15,8	12
2:13:00	41	15,8	13
2:13:10	41	15,8	12
2:13:20	41	15,9	12
2:13:30	41	15,9	13
2:13:40	41	15,9	12
2:13:50	41	15,8	12
2:14:00	41	15,8	13
2:14:10	41	15,8	12
2:14:20	41	15,8	13
2:14:30	41	15,8	12
2:14:40	41	15,8	12
2:14:50	41	15,8	13
2:15:00	41	15,8	12
2:15:10	41	15,8	12
2:15:20	41	15,8	13
2:15:30	41	15,8	12
2:15:40	41	15,8	12
2:15:50	41	15,8	13
2:16:00	41	15,8	12
2:16:10	41	15,8	13
2:16:20	41	15,7	13
2:16:30	41	15,7	12
2:16:40	41	15,7	13
2:16:50	41	15,7	13
2:17:00	41	15,7	13
2:17:10	41	15,7	13
2:17:20	41	15,8	12
2:17:30	41	15,7	12
2:17:40	41	15,7	13
2:17:50	41	15,7	13
2:18:00	41	15,7	12
2:18:10	41	15,7	13
2:18:20	41	15,7	13
2:18:30	41	15,7	13
2:18:40	41	15,7	13
2:18:50	41	15,7	13
2:19:00	41	15,7	13
2:19:10	41	15,7	13
2:19:20	41	15,7	13
2:19:30	41	15,7	13
2:19:40	41	15,7	13
2:19:50	41	15,6	13
2:20:00	41	15,6	13
2:20:10	41	15,6	13
2:20:20	41	15,6	13
2:20:30	41	15,6	14
2:20:40	41	15,6	13
2:20:50	41	15,6	13
2:21:00	41	15,6	13
2:21:10	41	15,6	13
2:21:20	41	15,6	14
2:21:30	41	15,6	14
2:21:40	41	15,6	14
2:21:50	41	15,6	14
2:22:00	41	15,6	14
2:22:10	41	15,7	14
2:22:20	41	15,7	14
2:22:30	41	15,7	14
2:22:40	41	15,7	14
2:22:50	41	15,7	14
2:23:00	41	15,7	14
2:23:10	41	15,7	14
2:23:20	41	15,7	14
2:23:30	41	15,8	14
2:23:40	41	15,8	14
2:23:50	41	15,8	14
2:24:00	41	15,8	14
2:24:10	41	15,8	14
2:24:20	41	15,8	14
2:24:30	41	15,8	14
2:24:40	41	15,8	14
2:24:50	41	15,8	14
2:25:00	41	15,8	14
2:25:10	41	15,8	15
2:25:20	41	15,8	14
2:25:30	41	15,8	14
2:25:40	41	15,8	14
2:25:50	41	15,7	14
2:26:00	41	15,7	14
2:26:10	41	15,7	14
2:26:20	41	15,7	14
2:26:30	41	15,6	15
2:26:40	41	15,6	14
2:26:50	41	15,6	15
2:27:00	41	15,6	15
2:27:10	41	15,6	15
2:27:20	41	15,6	15
2:27:30	41	15,5	15
2:27:40	41	15,5	15
2:27:50	41	15,5	15
2:28:00	41	15,5	15
2:28:10	41	15,5	15
2:28:20	41	15,5	16
2:28:30	41	15,5	15
2:28:40	41	15,5	15
2:28:50	41	15,6	16
2:29:00	41	15,5	16
2:29:10	41	15,6	15
2:29:20	41	15,6	16
2:29:30	41	15,6	16
2:29:40	41	15,6	16
2:29:50	41	15,6	16
2:30:00	41	15,6	16
2:30:10	41	15,6	16
2:30:20	41	15,6	16
2:30:30	41	15,6	16
2:30:40	41	15,6	17
2:30:50	41	15,6	17
2:31:00	41	15,6	16
2:31:10	41	15,6	17
2:31:20	41	15,6	16
2:31:30	41	15,6	16
2:31:40	41	15,6	16
2:31:50	41	15,6	16
2:32:00	41	15,6	16
2:32:10	41	15,5	17
2:32:20	41	15,5	17
2:32:30	41	15,5	17
2:32:40	41	15,5	17
2:32:50	41	15,5	17
2:33:00	41	15,4	17
2:33:10	41	15,4	17
2:33:20	41	15,5	15
2:33:30	41	15,5	16
2:33:40	41	15,5	16
2:33:50	41	15,5	16
2:34:00	41	15,5	16
2:34:10	41	15,5	16
2:34:20	41	15,5	18
2:34:30	41	15,5	18
2:34:40	41	15,4	18
2:34:50	41	15,4	18
2:35:00	41	15,5	17
2:35:10	41	15,5	17
2:35:20	41	15,5	18
2:35:30	41	15,7	17
2:35:40	41	15,7	17
2:35:50	41	15,7	18
2:36:00	41	15,7	21
2:36:10	41	15,7	19
2:36:20	41	15,8	20
2:36:30	41	15,8	19
2:36:40	41	15,8	19
2:36:50	41	15,7	19
2:37:00	41	15,7	19
2:37:10	41	15,7	19
2:37:20	41	15,6	19
2:37:30	41	15,7	19
2:37:40	41	15,6	20
2:37:50	41	15,7	22
2:38:00	41	15,7	19
2:38:10	41	15,7	24
2:38:20	41	15,6	23
2:38:30	41	15,6	23
2:38:40	41	15,5	24
2:38:50	41	15,5	24
2:39:00	41	15,5	23
2:39:10	41	15,4	24
2:39:20	41	15,4	23
2:39:30	41	15,4	22
2:39:40	41	15,3	22
2:39:50	41	15,3	22
2:40:00	41	15,3	26
2:40:10	41	15,3	25
2:40:20	41	15,2	25
2:40:30	41	15,2	26
2:40:40	41	15,1	25
2:40:50	41	15,1	26
2:41:00	41	15,1	26
2:41:10	41	15,0	26
2:41:20	41	15,0	26
2:41:30	41	14,9	21
2:41:40	41	14,9	32
2:41:50	41	14,9	33
2:42:00	41	14,8	32
2:42:10	41	14,7	32
2:42:20	41	14,6	32
2:42:30	41	9,4	22
2:42:40	41	3,8	33
2:42:50	41	1,7	22
2:43:00	41	1,0	29
2:43:10	40	0,7	26
2:43:20	40	0,5	29
2:43:30	40	0,4	25
2:43:40	40	0,4	18
2:43:50	40	0,3	18
2:44:00	40	0,3	18
2:44:10	41	0,3	19
2:44:20	41	0,3	19
2:44:30	41	0,2	23
2:44:40	41	0,2	22
2:44:50	41	0,2	26
2:45:00	41	0,2	26
2:45:10	41	0,2	25
2:45:20	41	0,2	29
2:45:30	41	0,2	28
2:45:40	41	0,1	28
2:45:50	41	0,1	28
2:46:00	41	0,1	27
2:46:10	41	0,1	27
2:46:20	41	0,1	25
2:46:30	41	0,1	24
2:46:40	41	0,1	24
2:46:50	41	0,1	23
2:47:00	41	0,1	23
2:47:10	41	0,1	27
2:47:20	41	0,1	26
2:47:30	41	0,1	25
2:47:40	41	0,1	25
2:47:50	41	0,1	24
2:48:00	41	0,1	24
2:48:10	41	0,1	31
2:48:20	41	0,1	35
2:48:30	41	0,1	31
2:48:40	41	0,1	34
2:48:50	41	0,1	34
2:49:00	41	0,1	24
2:49:10	41	0,1	24
2:49:20	41	0,1	28
2:49:30	41	0,1	31
2:49:40	41	0,1	28
2:49:50	41	0,1	27
2:50:00	41	0,1	27
2:50:10	41	0,1	36
2:50:20	41	0,1	34
2:50:30	41	0,2	33
2:50:40	41	0,1	32
2:50:50	41	0,1	31
2:51:00	41	0,1	30
2:51:10	41	0,1	29
2:51:20	41	0,1	28
2:51:30	41	0,1	27
2:51:40	41	0,1	27
2:51:50	41	0,1	27
2:52:00	41	0,1	28
2:52:10	41	0,1	27
2:52:20	41	0,1	32
2:52:30	41	0,1	30
2:52:40	41	0,1	36
2:52:50	41	0,1	37
2:53:00	41	0,1	38
2:53:10	41	0,1	35
2:53:20	41	0,1	39
2:53:30	41	0,1	41
2:53:40	41	0,1	36
2:53:50	41	0,1	41
2:54:00	41	0,1	35
2:54:10	41	0,1	33
2:54:20	41	0,1	33
2:54:30	41	0,1	33
2:54:40	41	0,1	30
2:54:50	41	0,1	29
2:55:00	41	0,1	28
2:55:10	41	0,1	28
2:55:20	41	0,1	28
2:55:30	41	0,1	29
2:55:40	41	0,1	28
2:55:50	41	0,1	29
2:56:00	41	0,1	29
2:56:10	41	0,1	30
2:56:20	41	0,1	36
2:56:30	41	0,1	45
2:56:40	41	0,1	43
2:56:50	41	0,1	36
2:57:00	41	0,1	38
2:57:10	41	0,1	33
2:57:20	41	0,1	31
2:57:30	41	0,1	31
2:57:40	41	0,1	31
2:57:50	41	0,1	31
2:58:00	41	0,1	32
2:58:10	41	0,1	32
2:58:20	41	0,1	32
2:58:30	41	0,1	32
2:58:40	41	0,1	33
2:58:50	41	0,1	33
2:59:00	41	0,1	33
2:59:10	41	0,1	33
2:59:20	41	0,1	39
2:59:30	41	0,1	34
2:59:40	41	0,1	33
2:59:50	41	0,1	33
3:00:00	41	0,1	34
3:00:10	41	0,1	35
3:00:20	41	0,1	35
3:00:30	41	0,1	43
3:00:40	41	0,1	30
3:00:50	41	0,1	33
3:01:00	41	0,1	35
3:01:10	41	0,1	33
3:01:20	41	0,1	32
3:01:30	41	0,1	32
3:01:40	41	0,1	50
3:01:50	41	0,1	42
3:02:00	41	0,1	45
3:02:10	41	0,2	39
3:02:20	41	0,3	38
3:02:30	41	0,3	38
3:02:40	41	0,4	35
3:02:50	41	0,4	34
3:03:00	41	0,5	34
3:03:10	41	0,5	34
3:03:20	41	0,5	34
3:03:30	41	0,5	34
3:03:40	41	0,5	33
3:03:50	41	0,5	32
3:04:00	41	0,5	32
3:04:10	41	0,5	32
3:04:20	41	0,5	39
3:04:30	41	0,5	38
3:04:40	41	0,5	38
3:04:50	41	0,5	35
3:05:00	41	0,5	35
3:05:10	41	0,5	33
3:05:20	41	0,5	32
3:05:30	41	0,5	33
3:05:40	41	0,5	33
3:05:50	41	0,5	33
3:06:00	41	0,5	38
3:06:10	41	0,5	38
3:06:20	41	0,5	47
3:06:30	41	0,5	37
3:06:40	41	0,5	35
3:06:50	41	0,6	35
3:07:00	41	0,6	35
3:07:10	41	0,6	37
3:07:20	41	0,6	31
3:07:30	41	0,6	32
3:07:40	41	0,6	31
3:07:50	41	0,6	32
3:08:00	41	0,6	32
3:08:10	41	0,5	32
3:08:20	41	0,5	33
3:08:30	41	0,5	34
3:08:40	41	0,5	34
3:08:50	41	0,5	34
3:09:00	41	0,5	34
3:09:10	41	0,5	34
3:09:20	41	0,5	35
3:09:30	41	0,5	35
3:09:40	41	0,5	34
3:09:50	41	0,5	35
3:10:00	41	0,5	34
3:10:10	41	0,5	34
3:10:20	41	15,7	30
3:10:30	41	22,0	28
3:10:40	41	21,7	28
3:10:50	41	21,5	28
3:11:00	41	21,3	29
3:11:10	41	21,2	29
3:11:20	41	21,1	29
3:11:30	41	21,1	30
3:11:40	41	21,0	30
3:11:50	41	20,9	30
3:12:00	41	20,8	30
3:12:10	41	20,8	31
3:12:20	41	20,7	30
3:12:30	41	20,7	31
3:12:40	41	20,6	31
3:12:50	41	20,6	31
3:13:00	41	20,6	31
3:13:10	41	20,5	31
3:13:20	41	20,5	31
3:13:30	41	20,4	35
3:13:40	41	20,4	33
3:13:50	41	20,4	33
3:14:00	41	20,4	34
3:14:10	41	20,3	33
3:14:20	41	20,3	33
3:14:30	41	20,3	38
3:14:40	41	20,3	35
3:14:50	41	20,2	35
3:15:00	41	20,2	35
3:15:10	41	20,2	35
3:15:20	41	20,2	35
3:15:30	41	20,2	35
3:15:40	41	20,1	34
3:15:50	41	20,1	35
3:16:00	41	20,1	34
3:16:10	41	20,1	34
3:16:20	41	20,1	35
3:16:30	41	20,0	35
3:16:40	41	20,0	45
3:16:50	41	20,0	40
3:17:00	41	20,0	39
3:17:10	41	20,0	39
3:17:20	41	20,0	38
3:17:30	41	19,9	43
3:17:40	41	19,9	46
3:17:50	41	19,9	45
3:18:00	41	19,9	44
3:18:10	41	19,9	45
3:18:20	41	19,9	47
3:18:30	41	19,9	44
3:18:40	41	19,8	43
3:18:50	41	19,8	54
3:19:00	41	19,8	49
3:19:10	41	19,8	46
3:19:20	41	19,8	46
3:19:30	41	19,8	42
3:19:40	41	19,8	44
3:19:50	41	19,8	47
3:20:00	41	19,7	47
3:20:10	41	19,7	47
3:20:20	41	19,6	42
3:20:30	41	19,6	46
3:20:40	41	19,5	48
3:20:50	41	19,6	45
3:21:00	41	19,6	44
3:21:10	41	19,5	43
3:21:20	41	19,5	43
3:21:30	41	19,6	51
3:21:40	41	19,5	42
3:21:50	41	19,5	42
3:22:00	41	19,5	41
3:22:10	41	19,4	41
3:22:20	41	19,5	42
3:22:30	41	19,5	46
3:22:40	41	19,5	45
3:22:50	41	19,5	44
3:23:00	41	19,6	44
3:23:10	41	19,5	45
3:23:20	41	19,4	43
3:23:30	41	19,4	42
3:23:40	41	19,4	42
3:23:50	41	19,4	43
3:24:00	41	19,4	43
3:24:10	41	19,4	44
3:24:20	41	19,4	43
3:24:30	41	19,4	43
3:24:40	41	19,4	54
3:24:50	41	19,4	46
3:25:00	41	19,4	44
3:25:10	41	19,4	43
3:25:20	41	19,4	43
3:25:30	41	19,4	43
3:25:40	41	19,4	43
3:25:50	41	19,4	43
3:26:00	41	19,4	44
3:26:10	41	19,4	42
3:26:20	41	19,4	43
3:26:30	41	19,4	43
3:26:40	41	19,3	42
3:26:50	41	19,4	46
3:27:00	41	19,4	53
3:27:10	41	19,4	51
3:27:20	41	19,4	49
3:27:30	41	19,4	50
3:27:40	41	19,4	49
3:27:50	41	19,4	49
3:28:00	41	19,4	49
3:28:10	41	19,4	50
3:28:20	41	19,4	51
3:28:30	41	19,4	52
3:28:40	41	19,3	55
3:28:50	41	19,3	53
3:29:00	41	19,4	51
3:29:10	41	19,3	50
3:29:20	41	19,3	49
3:29:30	41	19,3	48
3:29:40	41	19,3	48
3:29:50	41	19,2	47
3:30:00	41	19,2	46
3:30:10	41	19,2	47
3:30:20	41	19,2	53
3:30:30	41	19,2	52
3:30:40	41	19,2	46
3:30:50	41	19,2	44
3:31:00	41	19,2	44
3:31:10	41	19,2	44
3:31:20	41	19,2	58
3:31:30	41	19,2	49
3:31:40	41	19,2	52
3:31:50	41	19,2	55
3:32:00	41	19,2	54
3:32:10	41	19,2	53
3:32:20	41	19,2	53
3:32:30	41	19,2	52
3:32:40	41	19,2	40
3:32:50	41	19,2	40
3:33:00	41	19,2	40
3:33:10	41	19,2	40
3:33:20	41	19,2	40
3:33:30	41	19,2	40
3:33:40	41	19,2	39
3:33:50	41	19,2	40
3:34:00	41	19,2	51
3:34:10	41	19,1	46
3:34:20	41	19,1	45
3:34:30	41	19,1	45
3:34:40	41	19,1	45
3:34:50	41	19,1	45
3:35:00	41	19,1	45
3:35:10	41	19,1	45
3:35:20	41	19,0	45
3:35:30	41	19,0	55
3:35:40	41	19,0	50
3:35:50	41	19,0	50
3:36:00	41	19,0	50
3:36:10	41	19,0	49
3:36:20	41	18,9	50
3:36:30	41	19,0	50
3:36:40	41	19,0	52
3:36:50	41	19,0	55
3:37:00	41	19,0	49
3:37:10	41	19,0	51
3:37:20	41	19,0	50
3:37:30	41	19,0	50
3:37:40	41	19,0	50
3:37:50	41	19,0	50
3:38:00	41	19,0	50
3:38:10	41	19,0	49
3:38:20	41	19,0	54
3:38:30	41	19,0	52
3:38:40	41	18,9	53
3:38:50	41	18,9	57
3:39:00	41	18,9	51
3:39:10	41	18,9	58
3:39:20	41	18,9	53
3:39:30	41	18,9	55
3:39:40	41	18,8	50
3:39:50	41	18,8	52
3:40:00	41	18,8	41
3:40:10	41	18,8	40
3:40:20	41	18,8	40
3:40:30	41	18,8	41
3:40:40	41	18,7	47
3:40:50	41	18,7	47
3:41:00	41	18,7	47
3:41:10	41	18,7	47
3:41:20	41	18,7	47
3:41:30	41	18,7	46
3:41:40	41	18,7	46
3:41:50	41	18,7	46
3:42:00	41	18,7	46
3:42:10	41	18,8	46
3:42:20	41	18,8	46
3:42:30	41	18,8	46
3:42:40	41	18,8	46
3:42:50	41	18,8	46
3:43:00	41	18,8	46
3:43:10	41	18,8	46
3:43:20	41	18,8	46
3:43:30	41	18,8	46
3:43:40	41	18,7	46
3:43:50	41	18,7	46
3:44:00	41	18,7	48
3:44:10	41	18,7	48
3:44:20	41	18,7	50
3:44:30	41	18,6	49
3:44:40	41	18,6	49
3:44:50	41	18,6	49
3:45:00	41	18,6	49
3:45:10	41	18,6	49
3:45:20	41	18,6	49
3:45:30	41	18,6	49
3:45:40	41	18,5	49
3:45:50	41	18,5	49
3:46:00	41	18,5	49
3:46:10	41	18,5	49
3:46:20	41	18,5	49
3:46:30	41	18,5	49
3:46:40	41	18,5	47
3:46:50	41	18,5	46
3:47:00	41	18,5	47
3:47:10	41	18,5	46
3:47:20	41	18,6	46
3:47:30	41	18,6	46
3:47:40	41	18,6	46
3:47:50	41	18,6	46
3:48:00	41	18,6	46
3:48:10	41	18,6	46
3:48:20	41	18,6	46
3:48:30	41	18,6	46
3:48:40	41	18,5	46
3:48:50	41	18,5	46
3:49:00	41	18,5	46
3:49:10	41	18,5	46
3:49:20	41	18,5	45
3:49:30	41	18,4	44
3:49:40	41	18,4	44
3:49:50	41	18,4	44
3:50:00	41	18,4	44
3:50:10	41	18,4	44
3:50:20	41	18,4	44
3:50:30	41	18,4	44
3:50:40	41	18,4	44
3:50:50	41	18,4	44
3:51:00	41	18,4	44
3:51:10	41	18,4	44
3:51:20	41	18,4	44
3:51:30	41	18,4	44
3:51:40	41	18,4	44
3:51:50	41	18,3	44
3:52:00	41	18,3	44
3:52:10	41	18,3	43
3:52:20	41	18,3	44
3:52:30	41	18,3	44
3:52:40	41	18,3	45
3:52:50	41	18,3	45
3:53:00	41	18,3	45
3:53:10	41	18,3	45
3:53:20	41	18,3	44
3:53:30	41	18,3	44
3:53:40	41	18,3	44
3:53:50	41	18,3	44
3:54:00	41	18,3	44
3:54:10	41	18,3	44
3:54:20	41	18,2	44
3:54:30	41	18,2	44
3:54:40	41	18,2	44
3:54:50	41	18,2	44
3:55:00	41	18,2	40
3:55:10	41	18,2	40
3:55:20	41	18,2	40
3:55:30	41	18,2	40
3:55:40	41	18,2	40
3:55:50	41	18,2	40
3:56:00	41	18,2	40
3:56:10	41	18,2	40
3:56:20	41	18,2	44
3:56:30	41	18,2	43
3:56:40	41	18,2	43
3:56:50	41	18,2	43
3:57:00	41	18,2	43
3:57:10	41	18,2	43
3:57:20	41	18,2	43
3:57:30	41	18,2	43
3:57:40	41	18,2	44
3:57:50	41	18,2	44
3:58:00	41	18,1	46
3:58:10	41	18,1	45
3:58:20	41	18,1	45
3:58:30	41	18,1	45
3:58:40	41	18,1	45
3:58:50	41	18,0	45
3:59:00	41	18,0	45
3:59:10	41	18,0	45
3:59:20	41	18,0	45
3:59:30	41	18,0	45
3:59:40	41	18,0	45
3:59:50	41	18,0	45
4:00:00	41	17,9	45
4:00:10	41	17,9	44
4:00:20	41	18,0	44
4:00:30	41	18,0	44
4:00:40	41	18,0	45
4:00:50	41	18,0	45
4:01:00	41	18,0	45
4:01:10	41	18,0	44
4:01:20	41	18,1	45
4:01:30	41	18,1	44
4:01:40	41	18,1	44
4:01:50	41	18,1	44
4:02:00	41	18,1	44
4:02:10	41	18,0	44
4:02:20	41	18,0	44
4:02:30	41	18,0	44
4:02:40	41	18,0	44
4:02:50	41	18,0	44
4:03:00	41	17,9	44
4:03:10	41	17,9	44
4:03:20	41	17,9	44
4:03:30	41	17,9	44
4:03:40	41	17,9	45
4:03:50	41	17,8	44
4:04:00	41	17,8	44
4:04:10	41	17,8	44
4:04:20	41	17,8	44
4:04:30	41	17,8	44
4:04:40	41	17,8	44
4:04:50	41	17,8	44
4:05:00	41	17,8	44
4:05:10	41	17,8	44
4:05:20	41	17,8	44
4:05:30	41	17,8	44
4:05:40	41	17,9	44
4:05:50	41	17,9	44
4:06:00	41	17,9	45
4:06:10	41	17,9	44
4:06:20	41	17,9	49
4:06:30	41	17,9	48
4:06:40	41	17,9	47
4:06:50	41	17,9	48
4:07:00	41	17,8	46
4:07:10	41	17,8	46
4:07:20	41	17,8	46
4:07:30	41	17,8	46
4:07:40	41	17,8	46
4:07:50	41	17,7	46
4:08:00	41	17,7	46
4:08:10	41	17,7	45
4:08:20	41	17,7	46
4:08:30	41	17,7	45
4:08:40	41	17,7	45
4:08:50	41	17,6	46
4:09:00	41	17,6	46
4:09:10	41	17,6	46
4:09:20	41	17,6	46
4:09:30	41	17,6	43
4:09:40	41	17,7	43
4:09:50	41	17,7	42
4:10:00	41	17,7	42
4:10:10	41	17,7	43
4:10:20	41	17,7	42
4:10:30	41	17,7	42
4:10:40	41	17,7	43
4:10:50	41	17,7	42
4:11:00	41	17,7	43
4:11:10	41	17,7	43
4:11:20	41	17,7	43
4:11:30	41	17,7	44
4:11:40	41	17,7	50
4:11:50	41	17,6	49
4:12:00	41	17,6	50
4:12:10	41	17,6	50
4:12:20	41	17,6	49
4:12:30	41	17,6	46
4:12:40	41	17,5	44
4:12:50	41	17,5	44
4:13:00	41	17,5	45
4:13:10	41	17,5	45
4:13:20	41	17,5	45
4:13:30	41	17,5	45
4:13:40	41	17,4	45
4:13:50	41	17,4	46
4:14:00	41	17,4	46
4:14:10	41	17,4	47
4:14:20	41	17,4	53
4:14:30	41	17,4	40
4:14:40	41	17,5	42
4:14:50	41	17,5	41
4:15:00	41	17,5	41
4:15:10	41	17,5	41
4:15:20	41	17,5	42
4:15:30	41	17,6	41
4:15:40	41	17,6	43
4:15:50	41	17,6	43
4:16:00	41	17,5	44
4:16:10	41	17,5	44
4:16:20	41	17,5	44
4:16:30	41	17,5	44
4:16:40	41	17,5	45
4:16:50	41	17,5	47
4:17:00	41	17,5	51
4:17:10	41	17,5	51
4:17:20	41	17,5	51
4:17:30	41	17,4	51
4:17:40	41	17,4	49
4:17:50	41	17,4	54
4:18:00	41	17,4	54
4:18:10	41	17,3	50
4:18:20	41	17,4	50
4:18:30	41	17,3	50
4:18:40	41	17,3	47
4:18:50	41	17,4	46
4:19:00	41	17,3	47
4:19:10	41	17,4	47
4:19:20	41	17,3	47
4:19:30	41	17,4	47
4:19:40	41	17,4	47
4:19:50	41	17,4	47
4:20:00	41	17,4	47
4:20:10	41	17,4	49
4:20:20	41	17,4	55
4:20:30	41	17,4	52
4:20:40	41	17,4	50
4:20:50	41	17,4	48
4:21:00	41	17,4	53
4:21:10	41	17,4	49
4:21:20	41	17,4	41
4:21:30	41	17,4	41
4:21:40	41	17,3	40
4:21:50	41	17,3	41
4:22:00	41	17,3	41
4:22:10	41	17,3	49
4:22:20	41	17,2	51
4:22:30	41	17,2	50
4:22:40	41	17,2	52
4:22:50	41	17,2	51
4:23:00	41	17,2	52
4:23:10	41	17,2	51
4:23:20	41	17,2	51
4:23:30	41	17,2	54
4:23:40	41	17,1	54
4:23:50	41	17,2	51
4:24:00	41	17,2	51
4:24:10	41	17,2	51
4:24:20	41	17,2	51
4:24:30	41	17,2	51
4:24:40	41	17,2	60
4:24:50	41	17,2	53
4:25:00	41	17,3	50
4:25:10	41	17,2	55
4:25:20	41	17,2	49
4:25:30	41	17,2	49
4:25:40	41	17,2	56
4:25:50	41	17,2	50
4:26:00	41	17,2	49
4:26:10	41	17,1	49
4:26:20	41	17,1	50
4:26:30	41	17,1	49
4:26:40	41	17,1	49
4:26:50	41	17,1	54
4:27:00	41	17,0	67
4:27:10	41	17,0	63
4:27:20	41	17,0	62
4:27:30	41	17,0	61
4:27:40	41	17,0	60
4:27:50	41	17,0	61
4:28:00	41	17,0	61
4:28:10	41	17,0	58
4:28:20	41	17,0	68
4:28:30	41	17,0	59
4:28:40	41	17,1	57
4:28:50	41	17,1	56
4:29:00	41	17,1	56
4:29:10	41	17,1	56
4:29:20	41	17,1	55
4:29:30	41	17,1	56
4:29:40	41	17,1	59
4:29:50	41	17,1	58
4:30:00	41	17,1	54
4:30:10	41	17,1	51
4:30:20	41	17,1	51
4:30:30	41	17,1	51
4:30:40	41	17,0	51
4:30:50	41	17,0	51
4:31:00	41	17,0	51
4:31:10	41	17,0	51
4:31:20	41	16,9	47
4:31:30	41	16,9	47
4:31:40	41	16,9	48
4:31:50	41	16,9	48
4:32:00	41	16,9	47
4:32:10	41	16,9	47
4:32:20	41	16,9	47
4:32:30	41	16,9	45
4:32:40	41	16,9	45
4:32:50	41	16,9	45
4:33:00	41	16,9	45
4:33:10	41	16,9	45
4:33:20	41	16,9	46
4:33:30	41	16,9	46
4:33:40	41	16,9	55
4:33:50	41	16,9	53
4:34:00	41	16,9	55
4:34:10	41	17,0	53
4:34:20	41	16,9	53
4:34:30	41	16,9	53
4:34:40	41	16,9	53
4:34:50	41	16,9	54
4:35:00	41	16,9	54
4:35:10	41	16,9	54
4:35:20	41	16,8	53
4:35:30	41	16,8	49
4:35:40	41	16,8	48
4:35:50	41	16,8	47
4:36:00	41	16,8	46
4:36:10	41	16,7	51
4:36:20	41	16,7	53
4:36:30	41	16,7	50
4:36:40	41	16,7	48
4:36:50	41	16,7	48
4:37:00	41	16,7	48
4:37:10	41	16,7	48
4:37:20	41	16,7	47
4:37:30	41	16,7	47
4:37:40	41	16,7	46
4:37:50	41	16,7	46
4:38:00	41	16,7	46
4:38:10	41	16,8	73
4:38:20	41	16,8	52
4:38:30	41	16,8	50
4:38:40	41	16,8	47
4:38:50	41	16,8	47
4:39:00	41	16,9	45
4:39:10	41	16,8	46
4:39:20	41	16,9	47
4:39:30	41	16,8	47
4:39:40	41	16,8	46
4:39:50	41	16,8	46
4:40:00	41	16,8	46
4:40:10	41	16,7	46
4:40:20	41	16,7	48
4:40:30	41	16,7	48
4:40:40	41	16,7	59
4:40:50	41	16,6	62
4:41:00	41	16,6	54
4:41:10	41	16,6	51
4:41:20	41	16,6	49
4:41:30	41	16,6	48
4:41:40	41	16,6	47
4:41:50	41	16,5	47
4:42:00	41	16,5	46
4:42:10	41	16,6	46
4:42:20	41	16,6	47
4:42:30	41	16,6	47
4:42:40	41	16,6	46
4:42:50	41	16,6	46
4:43:00	41	16,7	46
4:43:10	41	16,7	49
4:43:20	41	16,7	50
4:43:30	41	16,7	47
4:43:40	41	16,7	46
4:43:50	41	16,7	46
4:44:00	41	16,7	58
4:44:10	41	16,7	52
4:44:20	41	16,6	53
4:44:30	41	16,6	53
4:44:40	41	16,6	50
4:44:50	41	16,6	50
4:45:00	41	16,5	49
4:45:10	41	16,5	60
4:45:20	41	16,5	56
4:45:30	41	16,5	53
4:45:40	41	16,5	53
4:45:50	41	16,4	52
4:46:00	41	16,4	52
4:46:10	41	16,5	51
4:46:20	41	16,5	55
4:46:30	41	16,5	51
4:46:40	41	16,5	51
4:46:50	41	16,4	55
4:47:00	41	16,4	50
4:47:10	41	16,4	53
4:47:20	41	16,4	52
4:47:30	41	16,4	52
4:47:40	41	16,4	53
4:47:50	41	16,4	54
4:48:00	41	16,4	62
4:48:10	41	16,4	60
4:48:20	41	16,4	55
4:48:30	41	16,4	54
4:48:40	41	16,4	58
4:48:50	41	16,4	59
4:49:00	41	16,3	59
4:49:10	41	16,3	58
4:49:20	41	16,3	53
4:49:30	41	16,3	53
4:49:40	41	16,3	58
4:49:50	41	16,3	56
4:50:00	41	16,3	56
4:50:10	41	16,3	55
4:50:20	41	16,3	56
4:50:30	41	16,3	54
4:50:40	41	16,3	54
4:50:50	41	16,3	59
4:51:00	41	16,3	67
4:51:10	41	16,3	64
4:51:20	41	16,4	63
4:51:30	41	16,4	57
4:51:40	41	16,4	57
4:51:50	41	16,4	56
4:52:00	41	16,4	55
4:52:10	41	16,3	55
4:52:20	41	16,3	55
4:52:30	41	16,3	55
4:52:40	41	16,3	54
4:52:50	41	16,3	54
4:53:00	41	16,3	54
4:53:10	41	16,2	63
4:53:20	41	16,2	66
4:53:30	41	16,2	62
4:53:40	41	16,2	59
4:53:50	41	16,2	55
4:54:00	41	16,1	55
4:54:10	41	16,1	53
4:54:20	41	16,1	52
4:54:30	41	16,1	51
4:54:40	41	16,1	51
4:54:50	41	16,2	51
4:55:00	41	16,2	51
4:55:10	41	16,2	50
4:55:20	41	16,2	50
4:55:30	41	16,2	50
4:55:40	41	16,2	50
4:55:50	41	16,2	65
4:56:00	41	16,2	60
4:56:10	41	16,2	57
4:56:20	41	16,2	55
4:56:30	41	16,2	54
4:56:40	41	16,2	54
4:56:50	41	16,1	52
4:57:00	41	16,1	57
4:57:10	41	16,1	55
4:57:20	41	16,1	55
4:57:30	41	16,1	54
4:57:40	41	16,1	54
4:57:50	41	16,1	54
4:58:00	41	16,1	54
4:58:10	41	16,1	54
4:58:20	41	16,1	54
4:58:30	41	16,0	55
4:58:40	41	16,0	54
4:58:50	41	16,0	54
4:59:00	41	16,0	66
4:59:10	41	16,0	55
4:59:20	41	16,0	53
4:59:30	41	16,1	53
4:59:40	41	16,1	53
4:59:50	41	16,1	52
5:00:00	41	16,1	52
5:00:10	41	16,1	52
5:00:20	41	16,1	58
5:00:30	41	16,1	55
5:00:40	41	16,1	54
5:00:50	41	16,1	54
5:01:00	41	16,1	55
5:01:10	41	16,1	53
5:01:20	41	16,1	56
5:01:30	41	16,1	68
5:01:40	41	16,0	70
5:01:50	41	16,0	52
5:02:00	41	16,0	47
5:02:10	41	16,0	48
5:02:20	41	15,9	48
5:02:30	41	15,9	48
5:02:40	41	15,9	51
5:02:50	41	15,9	51
5:03:00	41	15,9	51
5:03:10	41	15,9	52
5:03:20	41	15,9	52
5:03:30	41	15,8	52
5:03:40	41	15,8	52
5:03:50	41	15,9	52
5:04:00	41	15,9	52
5:04:10	41	15,9	52
5:04:20	41	15,9	52
5:04:30	41	15,9	53
5:04:40	41	15,9	52
5:04:50	41	15,9	52
5:05:00	41	15,9	53
5:05:10	41	15,9	52
5:05:20	41	16,0	52
5:05:30	41	16,0	53
5:05:40	41	16,0	52
5:05:50	41	16,0	53
5:06:00	41	15,9	53
5:06:10	41	15,9	52
5:06:20	41	15,9	53
5:06:30	41	15,8	53
5:06:40	41	15,8	53
5:06:50	41	15,8	53
5:07:00	41	15,8	53
5:07:10	41	15,8	53
5:07:20	41	15,8	53
5:07:30	41	15,7	53
5:07:40	41	15,7	53
5:07:50	41	15,7	53
5:08:00	41	15,7	53
5:08:10	41	15,7	53
5:08:20	41	15,7	53
5:08:30	41	15,7	53
5:08:40	41	15,8	53
5:08:50	41	15,8	53
5:09:00	41	15,8	53
5:09:10	41	15,8	54
5:09:20	41	15,8	53
5:09:30	41	15,8	54
5:09:40	41	15,9	54
5:09:50	41	15,9	54
5:10:00	41	15,9	55
5:10:10	41	15,9	54
5:10:20	41	15,8	54
5:10:30	41	15,8	55
5:10:40	41	15,8	55
5:10:50	41	15,8	55
5:11:00	41	15,7	55
5:11:10	41	15,7	55
5:11:20	41	15,7	55
5:11:30	41	15,7	55
5:11:40	41	15,6	55
5:11:50	41	15,6	56
5:12:00	41	15,6	55
5:12:10	41	15,6	55
5:12:20	41	15,6	56
5:12:30	41	15,6	55
5:12:40	41	15,6	55
5:12:50	41	15,6	56
5:13:00	41	15,6	55
5:13:10	41	15,7	56
5:13:20	41	15,7	56
5:13:30	41	15,7	55
5:13:40	41	15,7	56
5:13:50	41	15,7	55
5:14:00	41	15,7	55
5:14:10	41	15,7	56
5:14:20	41	15,7	56
5:14:30	41	15,7	56
5:14:40	41	15,7	56
5:14:50	41	15,7	56
5:15:00	41	15,6	56
5:15:10	41	15,6	56
5:15:20	41	15,6	56
5:15:30	41	15,6	57
5:15:40	41	15,6	56
5:15:50	41	15,6	56
5:16:00	41	15,5	57
5:16:10	41	15,6	56
5:16:20	41	15,5	56
5:16:30	41	15,5	57
5:16:40	41	15,5	56
5:16:50	41	15,5	57
5:17:00	41	15,5	57
5:17:10	41	15,5	57
5:17:20	41	15,5	57
5:17:30	41	15,5	57
5:17:40	41	15,5	57
5:17:50	41	15,6	57
5:18:00	41	15,6	57
5:18:10	41	15,6	57
5:18:20	41	15,6	58
5:18:30	41	15,6	57
5:18:40	41	15,6	58
5:18:50	41	15,6	58
5:19:00	41	15,6	57
5:19:10	41	15,6	58
5:19:20	41	15,6	58
5:19:30	41	15,6	57
5:19:40	41	15,6	58
5:19:50	41	15,5	58
5:20:00	41	15,5	58
5:20:10	41	15,5	58
5:20:20	41	15,5	58
5:20:30	41	15,4	58
5:20:40	41	15,4	59
5:20:50	41	15,4	58
5:21:00	41	15,4	59
5:21:10	41	15,4	59
5:21:20	41	15,4	59
5:21:30	41	15,4	59
5:21:40	41	15,4	59
5:21:50	41	15,4	59
5:22:00	41	15,4	59
5:22:10	41	15,4	59
5:22:20	41	15,4	59
5:22:30	41	15,4	60
5:22:40	41	15,4	59
5:22:50	41	15,5	60
5:23:00	41	15,5	60
5:23:10	41	15,5	60
5:23:20	41	15,5	60
5:23:30	41	15,5	60
5:23:40	41	15,5	60
5:23:50	41	15,5	60
5:24:00	41	15,4	60
5:24:10	41	15,4	60
5:24:20	41	15,4	60
5:24:30	41	15,4	60
5:24:40	41	15,4	61
5:24:50	41	15,3	61
5:25:00	41	15,3	60
5:25:10	41	15,3	61
5:25:20	41	15,3	61
5:25:30	41	15,3	61
5:25:40	41	15,3	61
5:25:50	41	15,3	61
5:26:00	41	15,3	61
5:26:10	41	15,2	61
5:26:20	41	15,2	61
5:26:30	41	15,2	62
5:26:40	41	15,3	61
5:26:50	41	15,3	61
5:27:00	41	15,3	62
5:27:10	41	15,3	62
5:27:20	41	15,3	62
5:27:30	41	15,3	62
5:27:40	41	15,3	62
5:27:50	41	15,3	63
5:28:00	41	15,3	62
5:28:10	41	15,3	62
5:28:20	41	15,3	63
5:28:30	41	15,3	62
5:28:40	41	15,3	62
5:28:50	41	15,3	63
5:29:00	41	15,3	63
5:29:10	41	15,3	63
5:29:20	41	15,3	63
5:29:30	41	15,3	63
5:29:40	41	15,2	63
5:29:50	41	15,2	63
5:30:00	41	15,2	63
5:30:10	41	15,2	63
5:30:20	41	15,2	63
5:30:30	41	15,1	63
5:30:40	41	15,1	64
5:30:50	41	15,1	63
5:31:00	41	15,1	64
5:31:10	41	15,1	64
5:31:20	41	15,1	63
5:31:30	41	15,2	64
5:31:40	41	15,2	64
5:31:50	41	15,2	63
5:32:00	41	15,2	64
5:32:10	41	15,2	64
5:32:20	41	15,2	64
5:32:30	41	15,2	64
5:32:40	41	15,2	64
5:32:50	41	15,2	64
5:33:00	41	15,2	64
5:33:10	41	15,2	64
5:33:20	41	15,2	65
5:33:30	41	15,2	64
5:33:40	41	15,2	64
5:33:50	41	15,1	65
5:34:00	41	15,1	65
5:34:10	41	15,1	65
5:34:20	41	15,1	65
5:34:30	41	15,1	65
5:34:40	41	15,1	65
5:34:50	41	15,1	65
5:35:00	41	15,0	65
5:35:10	41	15,0	65
5:35:20	41	15,0	65
5:35:30	41	15,0	65
5:35:40	41	15,0	66
5:35:50	41	15,0	65
5:36:00	41	15,0	65
5:36:10	41	15,0	66
5:36:20	41	15,1	66
5:36:30	41	15,1	66
5:36:40	41	15,1	66
5:36:50	41	15,1	66
5:37:00	41	15,1	66
5:37:10	41	15,1	66
5:37:20	41	15,1	66
5:37:30	41	15,1	67
5:37:40	41	15,1	66
5:37:50	41	15,1	66
5:38:00	41	15,1	67
5:38:10	41	15,1	67
5:38:20	41	15,1	67
5:38:30	41	15,0	67
5:38:40	41	15,0	67
5:38:50	41	15,0	67
5:39:00	41	15,0	67
5:39:10	41	14,9	67
5:39:20	41	14,9	68
5:39:30	41	14,9	67
5:39:40	41	14,9	67
5:39:50	41	14,9	68
5:40:00	41	14,9	67
5:40:10	41	14,9	68
5:40:20	41	14,9	68
5:40:30	41	14,9	68
5:40:40	41	14,9	68
5:40:50	41	14,9	68
5:41:00	41	14,9	68
5:41:10	41	14,9	68
5:41:20	41	15,0	68
5:41:30	41	15,0	68
5:41:40	41	15,0	68
5:41:50	41	15,0	68
5:42:00	41	15,0	68
5:42:10	41	15,0	69
5:42:20	41	15,1	68
5:42:30	41	15,1	69
5:42:40	41	15,1	69
5:42:50	41	15,0	68
5:43:00	41	15,0	69
5:43:10	41	15,0	68
5:43:20	41	15,0	68
5:43:30	41	14,9	69
5:43:40	41	14,9	69
5:43:50	41	14,9	69
5:44:00	41	14,9	69
5:44:10	41	14,8	69
5:44:20	41	14,8	69
5:44:30	41	14,8	69
5:44:40	41	14,8	69
5:44:50	41	14,8	70
5:45:00	41	14,7	69
5:45:10	41	14,8	69
5:45:20	41	14,8	70
5:45:30	41	14,8	70
5:45:40	41	14,8	70
5:45:50	41	14,8	70
5:46:00	41	14,8	70
5:46:10	41	14,8	70
5:46:20	41	14,8	70
