Repository: ProgWizer/parser

File: project-root/data/Data Acquisition/Data Acquisition/2021 year (353)/21-167 RGB.txt (part 1 of 15)
--Test Summary--
Full Path and File Name	
Instrument Name	7322
Instrument Type	Model 7322 Consistometer - Variable Speed
Instrument Serial Number	
Test Start Date	28.06.2021
Test Start Time	10:57:09
Test Stop Date	28.06.2021
Test Stop Time	17:21:15
Test Length	6:24:06
Final Sample Time Offset	6:24:06
Controller Schedule Name	
Sampling Period	1 second
Comments	
Information	WellID	
Information	Customer	
Information	EngName	
Information	CementClass	ÃðàíÖåì-6-ÁÃ
Information	CementMfr	
Information	Additives	
Information	Density	
Information	BHCT	15
Information	BHST	5
Information	FluidLoss	
Information	JobType	
Calculated Value	Time_30Bc	3:43:47
Calculated Value	Time_70Bc	6:24:06
Initial Temperature (°C)	30 °C
Final Temperature (°C)	15 °C
Initial Pressure (MPa)	0,4 MPa
Final Pressure (MPa)	2,3 MPa
Initial Consistency (Bc)	18 Bc
Final Consistency (Bc)	70 Bc
Initial Wall Temperature (°C)	22 °C
Final Wall Temperature (°C)	15 °C
Initial Motor Speed (RPM)	150 RPM
Final Motor Speed (RPM)	150 RPM
--Data--
Time (HH:MM:SS)	Temperature (°C)	Pressure (MPa)	Consistency (Bc)	Wall Temperature (°C)	Motor Speed (RPM)
0:00:00	30	0,4	18	22	150
0:00:01	30	0,4	18	22	150
0:00:02	30	0,4	18	22	150
0:00:03	30	0,4	18	22	150
0:00:04	30	0,4	18	22	150
0:00:05	30	0,4	18	22	150
0:00:06	30	0,4	18	22	150
0:00:07	30	0,4	18	21	150
0:00:08	30	0,4	18	22	150
0:00:09	30	0,4	18	21	150
0:00:10	30	0,4	18	21	150
0:00:11	30	0,4	18	21	150
0:00:12	30	0,4	18	21	150
0:00:13	30	0,4	18	21	150
0:00:14	30	0,4	18	21	150
0:00:15	30	0,4	18	21	150
0:00:16	30	0,4	18	21	150
0:00:17	30	0,4	18	21	150
0:00:18	30	0,4	19	21	150
0:00:19	30	0,4	19	21	150
0:00:20	30	0,4	18	21	150
0:00:21	30	0,4	18	21	150
0:00:22	30	0,4	18	21	150
0:00:23	30	0,4	18	21	150
0:00:24	29	0,4	18	21	150
0:00:25	29	0,4	18	21	150
0:00:26	29	0,4	18	21	150
0:00:27	29	0,4	18	21	150
0:00:28	29	0,4	18	21	150
0:00:29	29	0,4	18	21	150
0:00:30	29	0,4	18	21	150
0:00:31	29	0,4	18	21	150
0:00:32	29	0,4	19	21	150
0:00:33	29	0,4	18	21	150
0:00:34	29	0,4	19	21	150
0:00:35	29	0,4	19	21	150
0:00:36	29	0,4	18	21	150
0:00:37	29	0,4	18	21	150
0:00:38	29	0,4	18	21	150
0:00:39	29	0,4	18	21	150
0:00:40	29	0,4	18	21	150
0:00:41	29	0,4	18	21	150
0:00:42	29	0,4	18	21	150
0:00:43	29	0,4	18	21	150
0:00:44	29	0,4	18	21	150
0:00:45	29	0,4	18	21	150
0:00:46	29	0,4	18	21	150
0:00:47	29	0,4	18	21	150
0:00:48	29	0,4	18	21	150
0:00:49	29	0,4	18	21	150
0:00:50	29	0,4	18	21	150
0:00:51	29	0,4	19	21	150
0:00:52	29	0,4	19	21	150
0:00:53	29	0,4	19	21	150
0:00:54	29	0,4	19	21	150
0:00:55	29	0,5	19	21	150
0:00:56	29	0,4	19	21	150
0:00:57	29	0,4	19	21	150
0:00:58	29	0,5	19	21	150
0:00:59	29	0,5	19	21	150
0:01:00	29	0,5	19	21	150
0:01:01	29	0,5	19	21	150
0:01:02	29	0,5	19	21	150
0:01:03	29	0,5	19	22	150
0:01:04	29	0,5	18	21	150
0:01:05	29	0,5	18	21	150
0:01:06	29	0,5	18	21	150
0:01:07	29	0,5	18	21	150
0:01:08	29	0,5	19	21	150
0:01:09	29	0,5	19	22	150
0:01:10	29	0,5	19	22	150
0:01:11	29	0,5	19	22	150
0:01:12	29	0,5	19	22	150
0:01:13	29	0,5	19	21	150
0:01:14	29	0,5	19	22	150
0:01:15	29	0,5	19	21	150
0:01:16	29	0,5	19	21	150
0:01:17	29	0,5	19	22	150
0:01:18	29	0,5	18	21	150
0:01:19	29	0,5	18	22	150
0:01:20	29	0,5	18	22	150
0:01:21	29	0,5	19	22	150
0:01:22	29	0,5	19	22	150
0:01:23	29	0,5	19	21	150
0:01:24	29	0,5	18	22	150
0:01:25	29	0,5	18	22	150
0:01:26	29	0,5	18	21	150
0:01:27	29	0,5	18	21	150
0:01:28	29	0,5	18	21	150
0:01:29	29	0,5	18	21	150
0:01:30	29	0,5	18	22	150
0:01:31	29	0,5	18	22	150
0:01:32	29	0,5	18	22	150
0:01:33	29	0,5	18	21	150
0:01:34	29	0,5	18	22	150
0:01:35	29	0,5	18	21	150
0:01:36	29	0,5	18	22	150
0:01:37	29	0,5	18	21	150
0:01:38	29	0,5	18	22	150
0:01:39	29	0,5	18	21	150
0:01:40	29	0,5	18	21	150
0:01:41	29	0,5	18	21	150
0:01:42	29	0,5	18	21	150
0:01:43	29	0,5	18	22	150
0:01:44	29	0,5	18	21	150
0:01:45	29	0,5	18	21	150
0:01:46	28	0,5	18	21	150
0:01:47	28	0,5	18	22	150
0:01:48	28	0,5	18	21	150
0:01:49	28	0,5	18	21	150
0:01:50	28	0,5	18	21	150
0:01:51	28	0,5	19	21	150
0:01:52	28	0,5	18	21	150
0:01:53	28	0,5	18	21	150
0:01:54	28	0,5	18	21	150
0:01:55	28	0,5	18	21	150
0:01:56	28	0,5	18	22	150
0:01:57	28	0,5	18	22	150
0:01:58	28	0,5	18	22	150
0:01:59	28	0,5	18	21	150
0:02:00	28	0,5	18	21	150
0:02:01	28	0,5	18	21	150
0:02:02	28	0,5	18	21	150
0:02:03	28	0,5	18	21	150
0:02:04	28	0,5	18	21	150
0:02:05	28	0,5	18	21	150
0:02:06	28	0,5	18	21	150
0:02:07	28	0,5	18	21	150
0:02:08	28	0,5	18	21	150
0:02:09	28	0,5	18	21	150
0:02:10	28	0,5	18	21	150
0:02:11	28	0,5	18	21	150
0:02:12	28	0,5	18	21	150
0:02:13	28	0,5	18	21	150
0:02:14	28	0,5	18	21	150
0:02:15	28	0,5	18	21	150
0:02:16	28	0,5	18	21	150
0:02:17	28	0,5	19	21	150
0:02:18	28	0,5	19	21	150
0:02:19	28	0,5	19	21	150
0:02:20	28	0,5	19	21	150
0:02:21	28	0,5	19	21	150
0:02:22	28	0,5	19	21	150
0:02:23	28	0,5	19	21	150
0:02:24	28	0,6	19	21	150
0:02:25	28	0,6	18	21	150
0:02:26	28	0,6	19	21	150
0:02:27	28	0,6	19	21	150
0:02:28	28	0,6	19	21	150
0:02:29	28	0,6	18	21	150
0:02:30	28	0,6	18	21	150
0:02:31	28	0,6	18	21	150
0:02:32	28	0,6	18	21	150
0:02:33	28	0,6	18	21	150
0:02:34	28	0,6	19	21	150
0:02:35	28	0,6	19	21	150
0:02:36	28	0,6	19	21	150
0:02:37	28	0,6	19	21	150
0:02:38	28	0,6	19	21	150
0:02:39	28	0,6	19	21	150
0:02:40	28	0,6	19	21	150
0:02:41	28	0,6	19	21	150
0:02:42	28	0,6	19	21	150
0:02:43	28	0,6	19	21	150
0:02:44	28	0,6	19	21	150
0:02:45	28	0,6	19	21	150
0:02:46	28	0,6	19	21	150
0:02:47	28	0,6	19	22	150
0:02:48	28	0,6	19	21	150
0:02:49	28	0,6	19	21	150
0:02:50	28	0,6	19	21	150
0:02:51	28	0,6	18	21	150
0:02:52	28	0,6	18	21	150
0:02:53	28	0,6	18	21	150
0:02:54	27	0,6	18	22	150
0:02:55	27	0,6	18	21	150
0:02:56	27	0,6	18	21	150
0:02:57	27	0,6	18	21	150
0:02:58	27	0,6	18	21	150
0:02:59	27	0,6	18	21	150
0:03:00	27	0,6	18	21	150
0:03:01	27	0,6	18	21	150
0:03:02	27	0,6	18	21	150
0:03:03	27	0,6	18	21	150
0:03:04	27	0,6	18	21	150
0:03:05	27	0,6	18	22	150
0:03:06	27	0,6	18	21	150
0:03:07	27	0,6	18	21	150
0:03:08	27	0,6	18	21	150
0:03:09	27	0,6	18	21	150
0:03:10	27	0,7	18	21	150
0:03:11	27	0,7	18	21	150
0:03:12	27	0,7	18	21	150
0:03:13	27	0,7	18	21	150
0:03:14	27	0,7	18	21	150
0:03:15	27	0,7	17	21	150
0:03:16	27	0,7	17	21	150
0:03:17	27	0,7	17	21	150
0:03:18	27	0,7	18	21	150
0:03:19	27	0,7	17	21	150
0:03:20	27	0,7	17	21	150
0:03:21	27	0,7	17	21	150
0:03:22	27	0,7	17	21	150
0:03:23	27	0,7	17	21	150
0:03:24	27	0,7	18	21	150
0:03:25	27	0,7	18	21	150
0:03:26	27	0,7	18	21	150
0:03:27	27	0,7	18	21	150
0:03:28	27	0,7	18	21	150
0:03:29	27	0,7	18	21	150
0:03:30	27	0,7	17	21	150
0:03:31	27	0,7	18	21	150
0:03:32	27	0,7	18	21	150
0:03:33	27	0,7	18	21	150
0:03:34	27	0,7	18	21	150
0:03:35	27	0,7	18	21	150
0:03:36	27	0,7	17	21	150
0:03:37	27	0,7	17	21	150
0:03:38	27	0,7	17	21	150
0:03:39	27	0,7	17	21	150
0:03:40	27	0,7	17	21	150
0:03:41	27	0,7	17	21	150
0:03:42	27	0,7	17	21	150
0:03:43	27	0,7	18	21	150
0:03:44	27	0,7	18	21	150
0:03:45	27	0,7	18	21	150
0:03:46	27	0,7	18	21	150
0:03:47	27	0,7	18	21	150
0:03:48	27	0,7	18	21	150
0:03:49	27	0,8	18	21	150
0:03:50	27	0,8	18	21	150
0:03:51	27	0,8	18	21	150
0:03:52	27	0,8	18	21	150
0:03:53	27	0,8	18	21	150
0:03:54	27	0,8	18	21	150
0:03:55	27	0,8	18	21	150
0:03:56	27	0,8	18	21	150
0:03:57	27	0,8	18	21	150
0:03:58	27	0,8	18	21	150
0:03:59	27	0,8	19	21	150
0:04:00	27	0,8	19	21	150
0:04:01	27	0,8	19	21	150
0:04:02	27	0,8	18	21	150
0:04:03	27	0,8	18	21	150
0:04:04	27	0,8	18	21	150
0:04:05	27	0,8	18	21	150
0:04:06	27	0,8	18	21	150
0:04:07	27	0,8	18	21	150
0:04:08	27	0,8	18	21	150
0:04:09	27	0,8	18	21	150
0:04:10	27	0,8	18	21	150
0:04:11	27	0,8	18	21	150
0:04:12	26	0,8	18	21	150
0:04:13	26	0,8	18	20	150
0:04:14	26	0,8	18	20	150
0:04:15	26	0,8	18	21	150
0:04:16	26	0,8	18	20	150
0:04:17	26	0,8	18	20	150
0:04:18	26	0,8	18	20	150
0:04:19	26	0,8	18	20	150
0:04:20	26	0,8	18	20	150
0:04:21	26	0,8	18	20	150
0:04:22	26	0,8	18	20	150
0:04:23	26	0,8	18	20	150
0:04:24	26	0,8	18	20	150
0:04:25	26	0,8	18	20	150
0:04:26	26	0,8	18	20	150
0:04:27	26	0,8	18	20	150
0:04:28	26	0,8	18	20	150
0:04:29	26	0,8	18	20	150
0:04:30	26	0,9	18	20	150
0:04:31	26	0,9	18	20	150
0:04:32	26	0,8	19	20	150
0:04:33	26	0,9	19	20	150
0:04:34	26	0,9	19	20	150
0:04:35	26	0,9	19	20	150
0:04:36	26	0,9	18	20	150
0:04:37	26	0,9	18	20	150
0:04:38	26	0,9	18	20	150
0:04:39	26	0,9	18	20	150
0:04:40	26	0,9	19	20	150
0:04:41	26	0,9	19	20	150
0:04:42	26	0,9	19	20	150
0:04:43	26	0,9	19	20	150
0:04:44	26	0,9	19	20	150
0:04:45	26	0,9	18	20	150
0:04:46	26	0,9	18	20	150
0:04:47	26	0,9	18	20	150
0:04:48	26	0,9	19	20	150
0:04:49	26	0,9	19	20	150
0:04:50	26	0,9	19	20	150
0:04:51	26	0,9	19	20	150
0:04:52	26	0,9	19	20	150
0:04:53	26	0,9	19	20	150
0:04:54	26	0,9	19	20	150
0:04:55	26	0,9	19	20	150
0:04:56	26	0,9	18	19	150
0:04:57	26	0,9	18	19	150
0:04:58	26	0,9	18	20	150
0:04:59	26	0,9	18	19	150
0:05:00	26	0,9	19	20	150
0:05:01	26	0,9	19	20	150
0:05:02	26	0,9	19	19	150
0:05:03	26	0,9	19	19	150
0:05:04	26	0,9	19	19	150
0:05:05	26	0,9	19	20	150
0:05:06	26	0,9	18	19	150
0:05:07	26	0,9	18	19	150
0:05:08	26	0,9	19	19	150
0:05:09	26	0,9	19	19	150
0:05:10	26	0,9	19	19	150
0:05:11	26	0,9	19	19	150
0:05:12	26	1,0	19	19	150
0:05:13	26	1,0	19	19	150
0:05:14	26	1,0	19	19	150
0:05:15	26	1,0	19	19	150
0:05:16	26	1,0	19	19	150
0:05:17	26	1,0	19	19	150
0:05:18	26	1,0	19	19	150
0:05:19	26	1,0	19	19	150
0:05:20	26	1,0	19	19	150
0:05:21	26	1,0	19	19	150
0:05:22	26	1,0	19	19	150
0:05:23	26	1,0	19	19	150
0:05:24	26	1,0	19	19	150
0:05:25	26	1,0	19	19	150
0:05:26	26	1,0	19	19	150
0:05:27	26	1,0	19	19	150
0:05:28	26	1,0	19	19	150
0:05:29	26	1,0	19	19	150
0:05:30	26	1,0	19	19	150
0:05:31	26	1,0	19	19	150
0:05:32	26	1,0	19	19	150
0:05:33	26	1,0	19	19	150
0:05:34	26	1,0	19	19	150
0:05:35	26	1,0	19	19	150
0:05:36	26	1,0	18	19	150
0:05:37	26	1,0	18	19	150
0:05:38	25	1,0	19	19	150
0:05:39	25	1,0	19	19	150
0:05:40	25	1,0	19	19	150
0:05:41	25	1,0	19	19	150
0:05:42	25	1,0	19	19	150
0:05:43	25	1,0	19	19	150
0:05:44	25	1,0	19	19	150
0:05:45	25	1,0	19	19	150
0:05:46	25	1,0	18	19	150
0:05:47	25	1,1	18	19	150
0:05:48	25	1,1	18	19	150
0:05:49	25	1,1	18	19	150
0:05:50	25	1,1	18	19	150
0:05:51	25	1,1	18	19	150
0:05:52	25	1,1	18	19	150
0:05:53	25	1,1	18	19	150
0:05:54	25	1,1	18	19	150
0:05:55	25	1,1	18	19	150
0:05:56	25	1,1	18	19	150
0:05:57	25	1,1	18	19	150
0:05:58	25	1,1	18	19	150
0:05:59	25	1,1	18	19	150
0:06:00	25	1,1	18	19	150
0:06:01	25	1,1	18	19	150
0:06:02	25	1,1	18	19	150
0:06:03	25	1,1	19	19	150
0:06:04	25	1,1	19	19	150
0:06:05	25	1,1	18	19	150
0:06:06	25	1,1	18	19	150
0:06:07	25	1,1	18	19	150
0:06:08	25	1,1	18	19	150
0:06:09	25	1,1	18	19	150
0:06:10	25	1,1	18	18	150
0:06:11	25	1,1	18	18	150
0:06:12	25	1,1	18	19	150
0:06:13	25	1,1	18	19	150
0:06:14	25	1,1	18	19	150
0:06:15	25	1,1	18	19	150
0:06:16	25	1,1	18	18	150
0:06:17	25	1,1	18	18	150
0:06:18	25	1,1	18	19	150
0:06:19	25	1,1	18	18	150
0:06:20	25	1,1	18	18	150
0:06:21	25	1,1	18	18	150
0:06:22	25	1,1	18	18	150
0:06:23	25	1,1	18	18	150
0:06:24	25	1,1	18	18	150
0:06:25	25	1,1	18	18	150
0:06:26	25	1,1	18	18	150
0:06:27	25	1,1	18	18	150
0:06:28	25	1,1	18	18	150
0:06:29	25	1,1	18	18	150
0:06:30	25	1,1	18	18	150
0:06:31	25	1,1	19	18	150
0:06:32	25	1,1	19	18	150
0:06:33	25	1,1	18	18	150
0:06:34	25	1,1	18	18	150
0:06:35	25	1,1	18	18	150
0:06:36	25	1,2	18	18	150
0:06:37	25	1,2	18	18	150
0:06:38	25	1,2	18	18	150
0:06:39	25	1,2	18	18	150
0:06:40	25	1,2	18	18	150
0:06:41	25	1,2	18	18	150
0:06:42	25	1,2	18	18	150
0:06:43	25	1,2	18	18	150
0:06:44	25	1,2	18	18	150
0:06:45	25	1,2	18	18	150
0:06:46	25	1,2	18	18	150
0:06:47	25	1,2	18	18	150
0:06:48	25	1,2	19	18	150
0:06:49	25	1,2	19	18	150
0:06:50	25	1,2	19	18	150
0:06:51	25	1,2	19	18	150
0:06:52	25	1,2	18	18	150
0:06:53	25	1,2	18	18	150
0:06:54	25	1,2	18	18	150
0:06:55	25	1,2	18	18	150
0:06:56	25	1,2	18	18	150
0:06:57	25	1,2	18	18	150
0:06:58	25	1,2	18	18	150
0:06:59	25	1,2	20	18	150
0:07:00	25	1,2	19	18	150
0:07:01	25	1,2	18	18	150
0:07:02	25	1,2	18	18	150
0:07:03	25	1,2	18	18	150
0:07:04	24	1,2	18	18	150
0:07:05	24	1,2	18	18	150
0:07:06	24	1,2	18	18	150
0:07:07	24	1,2	18	18	150
0:07:08	24	1,2	18	18	150
0:07:09	24	1,2	18	18	150
0:07:10	24	1,2	18	18	150
0:07:11	24	1,2	17	18	150
0:07:12	24	1,2	17	18	150
0:07:13	24	1,2	18	18	150
0:07:14	24	1,2	18	18	150
0:07:15	24	1,2	18	18	150
0:07:16	24	1,2	18	18	150
0:07:17	24	1,2	18	18	150
0:07:18	24	1,2	18	18	150
0:07:19	24	1,2	18	18	150
0:07:20	24	1,2	18	18	150
0:07:21	24	1,3	18	18	150
0:07:22	24	1,3	18	18	150
0:07:23	24	1,3	18	18	150
0:07:24	24	1,3	18	18	150
0:07:25	24	1,3	18	18	150
0:07:26	24	1,3	18	18	150
0:07:27	24	1,3	18	18	150
0:07:28	24	1,3	18	18	150
0:07:29	24	1,3	18	18	150
0:07:30	24	1,3	18	18	150
0:07:31	24	1,3	18	18	150
0:07:32	24	1,3	18	18	150
0:07:33	24	1,3	18	18	150
0:07:34	24	1,3	18	18	150
0:07:35	24	1,3	18	18	150
0:07:36	24	1,3	18	18	150
0:07:37	24	1,3	18	18	150
0:07:38	24	1,3	18	18	150
0:07:39	24	1,3	18	18	150
0:07:40	24	1,3	18	18	150
0:07:41	24	1,3	18	18	150
0:07:42	24	1,3	18	18	150
0:07:43	24	1,3	18	18	150
0:07:44	24	1,3	18	18	150
0:07:45	24	1,3	18	18	150
0:07:46	24	1,3	18	18	150
0:07:47	24	1,3	18	18	150
0:07:48	24	1,3	18	18	150
0:07:49	24	1,3	18	18	150
0:07:50	24	1,3	18	18	150
0:07:51	24	1,3	18	18	150
0:07:52	24	1,3	18	18	150
0:07:53	24	1,3	18	18	150
0:07:54	24	1,3	18	18	150
0:07:55	24	1,3	18	17	150
0:07:56	24	1,3	18	18	150
0:07:57	24	1,3	18	18	150
0:07:58	24	1,3	18	17	150
0:07:59	24	1,3	18	18	150
0:08:00	24	1,3	19	17	150
0:08:01	24	1,3	19	18	150
0:08:02	24	1,3	19	18	150
0:08:03	24	1,3	19	18	150
0:08:04	24	1,3	19	18	150
0:08:05	24	1,3	19	18	150
0:08:06	24	1,3	19	17	150
0:08:07	24	1,3	19	18	150
0:08:08	24	1,3	19	17	150
0:08:09	24	1,3	18	17	150
0:08:10	24	1,4	18	17	150
0:08:11	24	1,4	18	17	150
0:08:12	24	1,4	18	17	150
0:08:13	24	1,4	18	17	150
0:08:14	24	1,4	18	17	150
0:08:15	24	1,4	18	17	150
0:08:16	24	1,4	18	17	150
0:08:17	24	1,4	18	17	150
0:08:18	24	1,4	18	17	150
0:08:19	24	1,4	18	17	150
0:08:20	24	1,4	18	17	150
0:08:21	24	1,4	18	17	150
0:08:22	24	1,4	18	17	150
0:08:23	24	1,4	18	17	150
0:08:24	24	1,4	18	17	150
0:08:25	24	1,4	18	17	150
0:08:26	24	1,4	18	17	150
0:08:27	24	1,4	18	17	150
0:08:28	24	1,4	18	17	150
0:08:29	23	1,4	18	17	150
0:08:30	23	1,4	18	17	150
0:08:31	23	1,4	18	17	150
0:08:32	23	1,4	18	17	150
0:08:33	23	1,4	18	17	150
0:08:34	23	1,4	18	17	150
0:08:35	23	1,4	18	17	150
0:08:36	23	1,4	18	17	150
0:08:37	23	1,4	18	17	150
0:08:38	23	1,4	18	17	150
0:08:39	23	1,4	18	17	150
0:08:40	23	1,4	18	17	150
0:08:41	23	1,4	18	17	150
0:08:42	23	1,4	18	17	150
0:08:43	23	1,4	18	17	150
0:08:44	23	1,4	18	17	150
0:08:45	23	1,4	18	17	150
0:08:46	23	1,4	18	17	150
0:08:47	23	1,4	18	17	150
0:08:48	23	1,4	18	17	150
0:08:49	23	1,4	18	17	150
0:08:50	23	1,4	18	17	150
0:08:51	23	1,4	18	17	150
0:08:52	23	1,4	19	17	150
0:08:53	23	1,4	19	17	150
0:08:54	23	1,5	19	17	150
0:08:55	23	1,5	19	17	150
0:08:56	23	1,5	19	17	150
0:08:57	23	1,5	19	17	150
0:08:58	23	1,5	19	17	150
0:08:59	23	1,4	19	17	150
0:09:00	23	1,4	18	17	150
0:09:01	23	1,4	18	17	150
0:09:02	23	1,4	18	17	150
0:09:03	23	1,4	19	17	150
0:09:04	23	1,4	19	17	150
0:09:05	23	1,4	19	17	150
0:09:06	23	1,4	18	17	150
0:09:07	23	1,5	19	17	150
0:09:08	23	1,5	19	17	150
0:09:09	23	1,5	19	17	150
0:09:10	23	1,5	19	17	150
0:09:11	23	1,5	19	17	150
0:09:12	23	1,5	19	17	150
0:09:13	23	1,5	18	17	150
0:09:14	23	1,5	18	17	150
0:09:15	23	1,5	18	17	150
0:09:16	23	1,5	18	17	150
0:09:17	23	1,5	18	17	150
0:09:18	23	1,5	18	17	150
0:09:19	23	1,5	18	17	150
0:09:20	23	1,5	18	17	150
0:09:21	23	1,5	18	17	150
0:09:22	23	1,5	18	17	150
0:09:23	23	1,5	18	17	150
0:09:24	23	1,5	18	17	150
0:09:25	23	1,5	18	17	150
0:09:26	23	1,5	18	17	150
0:09:27	23	1,5	18	17	150
0:09:28	23	1,5	18	17	150
0:09:29	23	1,5	18	17	150
0:09:30	23	1,5	18	17	150
0:09:31	23	1,5	18	17	150
0:09:32	23	1,5	18	17	150
0:09:33	23	1,5	18	17	150
0:09:34	23	1,5	18	17	150
0:09:35	23	1,5	18	17	150
0:09:36	23	1,5	18	17	150
0:09:37	23	1,5	18	17	150
0:09:38	23	1,5	18	17	150
0:09:39	23	1,6	18	17	150
0:09:40	23	1,6	19	17	150
0:09:41	23	1,6	19	17	150
0:09:42	23	1,6	19	17	150
0:09:43	23	1,6	18	17	150
0:09:44	23	1,6	18	17	150
0:09:45	23	1,5	18	17	150
0:09:46	23	1,5	18	17	150
0:09:47	23	1,5	18	17	150
0:09:48	23	1,5	18	17	150
0:09:49	23	1,5	18	17	150
0:09:50	23	1,5	18	17	150
0:09:51	23	1,5	18	17	150
0:09:52	23	1,5	18	17	150
0:09:53	23	1,5	18	17	150
0:09:54	23	1,6	18	16	150
0:09:55	23	1,6	18	17	150
0:09:56	23	1,6	18	16	150
0:09:57	23	1,6	18	16	150
0:09:58	23	1,6	18	16	150
0:09:59	23	1,6	18	16	150
0:10:00	22	1,6	18	16	150
0:10:01	22	1,6	18	16	150
0:10:02	22	1,6	18	16	150
0:10:03	22	1,6	18	16	150
0:10:04	22	1,6	18	16	150
0:10:05	22	1,6	18	16	150
0:10:06	22	1,6	18	16	150
0:10:07	22	1,6	18	16	150
0:10:08	22	1,6	18	16	150
0:10:09	22	1,6	18	16	150
0:10:10	22	1,6	18	16	150
0:10:11	22	1,6	18	16	150
0:10:12	22	1,6	18	16	150
0:10:13	22	1,6	18	16	150
0:10:14	22	1,6	18	16	150
0:10:15	22	1,6	18	16	150
0:10:16	22	1,6	18	16	150
0:10:17	22	1,6	18	16	150
0:10:18	22	1,6	18	16	150
0:10:19	22	1,6	18	16	150
0:10:20	22	1,6	18	16	150
0:10:21	22	1,6	18	16	150
0:10:22	22	1,6	18	16	150
0:10:23	22	1,6	18	16	150
0:10:24	22	1,6	17	16	150
0:10:25	22	1,6	17	16	150
0:10:26	22	1,6	17	16	150
0:10:27	22	1,6	17	16	150
0:10:28	22	1,6	17	16	150
0:10:29	22	1,7	17	16	150
0:10:30	22	1,7	17	16	150
0:10:31	22	1,7	17	16	150
0:10:32	22	1,7	18	16	150
0:10:33	22	1,7	18	16	150
0:10:34	22	1,6	18	16	150
0:10:35	22	1,6	18	16	150
0:10:36	22	1,6	18	16	150
0:10:37	22	1,6	18	16	150
0:10:38	22	1,6	18	16	150
0:10:39	22	1,6	18	16	150
0:10:40	22	1,6	18	16	150
0:10:41	22	1,6	19	16	150
0:10:42	22	1,6	19	16	150
0:10:43	22	1,6	19	16	150
0:10:44	22	1,7	19	16	150
0:10:45	22	1,7	18	16	150
0:10:46	22	1,7	18	16	150
0:10:47	22	1,7	18	16	150
0:10:48	22	1,7	18	16	150
0:10:49	22	1,7	18	16	150
0:10:50	22	1,7	18	16	150
0:10:51	22	1,7	18	16	150
0:10:52	22	1,7	18	16	150
0:10:53	22	1,7	18	16	150
0:10:54	22	1,7	18	16	150
0:10:55	22	1,7	19	16	150
0:10:56	22	1,7	19	16	150
0:10:57	22	1,7	18	16	150
0:10:58	22	1,7	18	16	150
0:10:59	22	1,7	18	16	150
0:11:00	22	1,7	18	16	150
0:11:01	22	1,7	18	16	150
0:11:02	22	1,7	18	16	150
0:11:03	22	1,7	18	16	150
0:11:04	22	1,7	18	16	150
0:11:05	22	1,7	18	16	150
0:11:06	22	1,7	18	16	150
0:11:07	22	1,7	18	16	150
0:11:08	22	1,7	18	16	150
0:11:09	22	1,7	17	16	150
0:11:10	22	1,7	17	16	150
0:11:11	22	1,7	17	16	150
0:11:12	22	1,7	17	16	150
0:11:13	22	1,7	17	16	150
0:11:14	22	1,7	17	16	150
0:11:15	22	1,7	18	16	150
0:11:16	22	1,7	18	16	150
0:11:17	22	1,7	18	16	150
0:11:18	22	1,7	18	16	150
0:11:19	22	1,7	18	16	150
0:11:20	22	1,7	18	16	150
0:11:21	22	1,7	18	16	150
0:11:22	22	1,8	18	16	150
0:11:23	22	1,8	19	16	150
0:11:24	22	1,8	19	16	150
0:11:25	22	1,8	19	16	150
0:11:26	22	1,8	19	16	150
0:11:27	22	1,8	19	16	150
0:11:28	22	1,8	19	16	150
0:11:29	22	1,7	18	16	150
0:11:30	22	1,7	18	16	150
0:11:31	22	1,7	18	16	150
0:11:32	22	1,7	18	16	150
0:11:33	22	1,7	18	16	150
0:11:34	22	1,7	18	16	150
0:11:35	22	1,7	18	16	150
0:11:36	21	1,7	18	16	150
0:11:37	21	1,7	18	16	150
0:11:38	21	1,7	18	16	150
0:11:39	21	1,8	18	16	150
0:11:40	21	1,8	18	16	150
0:11:41	21	1,8	18	16	150
0:11:42	21	1,8	18	16	150
0:11:43	21	1,8	18	16	150
0:11:44	21	1,8	18	16	150
0:11:45	21	1,8	18	16	150
0:11:46	21	1,8	18	16	150
0:11:47	21	1,8	18	16	150
0:11:48	21	1,8	18	16	150
0:11:49	21	1,8	18	16	150
0:11:50	21	1,8	18	16	150
0:11:51	21	1,8	18	16	150
0:11:52	21	1,8	18	16	150
0:11:53	21	1,8	17	16	150
0:11:54	21	1,8	18	16	150
0:11:55	21	1,8	18	15	150
0:11:56	21	1,8	18	16	150
0:11:57	21	1,8	18	15	150
0:11:58	21	1,8	18	16	150
0:11:59	21	1,8	18	15	150
0:12:00	21	1,8	18	16	150
0:12:01	21	1,8	18	16	150
0:12:02	21	1,8	18	16	150
0:12:03	21	1,8	18	16	150
0:12:04	21	1,8	17	15	150
0:12:05	21	1,8	17	16	150
0:12:06	21	1,8	17	16	150
0:12:07	21	1,8	17	15	150
0:12:08	21	1,8	17	15	150
0:12:09	21	1,8	17	16	150
0:12:10	21	1,8	17	15	150
0:12:11	21	1,8	17	15	150
0:12:12	21	1,8	17	15	150
0:12:13	21	1,8	18	15	150
0:12:14	21	1,8	18	16	150
0:12:15	21	1,8	18	15	150
0:12:16	21	1,8	18	15	150
0:12:17	21	1,8	18	15	150
0:12:18	21	1,9	18	15	150
0:12:19	21	1,9	18	15	150
0:12:20	21	1,9	18	15	150
0:12:21	21	1,9	17	15	150
0:12:22	21	1,9	17	15	150
0:12:23	21	1,9	18	15	150
0:12:24	21	1,9	18	15	150
0:12:25	21	1,9	18	15	150
0:12:26	21	1,9	18	15	150
0:12:27	21	1,9	18	15	150
0:12:28	21	1,9	18	15	150
0:12:29	21	1,9	18	15	150
0:12:30	21	1,9	18	15	150
0:12:31	21	1,9	18	15	150
0:12:32	21	1,9	17	15	150
0:12:33	21	1,9	17	15	150
0:12:34	21	1,9	17	15	150
0:12:35	21	1,9	18	15	150
0:12:36	21	1,9	18	15	150
0:12:37	21	1,9	18	15	150
0:12:38	21	1,8	18	15	150
0:12:39	21	1,9	18	15	150
0:12:40	21	1,9	18	15	150
0:12:41	21	1,9	18	15	150
0:12:42	21	1,9	18	15	150
0:12:43	21	1,9	17	15	150
0:12:44	21	1,9	17	15	150
0:12:45	21	1,9	17	15	150
0:12:46	21	1,9	17	15	150
0:12:47	21	1,9	17	15	150
0:12:48	21	1,9	17	15	150
0:12:49	21	1,9	18	15	150
0:12:50	21	1,9	17	15	150
0:12:51	21	1,9	17	15	150
0:12:52	21	1,9	17	15	150
0:12:53	21	1,9	17	15	150
0:12:54	21	1,9	17	15	150
0:12:55	21	1,9	17	15	150
0:12:56	21	1,9	17	15	150
0:12:57	21	1,9	17	15	150
0:12:58	21	1,9	17	15	150
0:12:59	21	1,9	17	15	150
0:13:00	21	2,0	17	15	150
0:13:01	21	2,0	17	15	150
0:13:02	21	2,0	17	15	150
0:13:03	21	2,0	18	15	150
0:13:04	21	2,0	18	15	150
0:13:05	21	2,0	18	15	150
0:13:06	21	2,0	18	15	150
0:13:07	21	2,0	18	15	150
0:13:08	21	2,0	18	15	150
0:13:09	21	2,0	18	15	150
0:13:10	21	1,9	18	15	150
0:13:11	21	1,9	18	15	150
0:13:12	21	1,9	18	15	150
0:13:13	21	1,9	18	15	150
0:13:14	21	1,9	19	15	150
0:13:15	21	1,9	19	15	150
0:13:16	21	1,9	19	15	150
0:13:17	21	1,9	18	15	150
0:13:18	20	1,9	18	15	150
0:13:19	20	1,9	18	15	150
0:13:20	20	1,9	18	15	150
0:13:21	20	2,0	18	15	150
0:13:22	20	2,0	18	15	150
0:13:23	20	2,0	18	15	150
0:13:24	20	2,0	18	15	150
0:13:25	20	2,0	17	15	150
0:13:26	20	2,0	17	15	150
0:13:27	20	2,0	18	15	150
0:13:28	20	2,0	18	15	150
0:13:29	20	2,0	18	15	150
0:13:30	20	2,0	18	15	150
0:13:31	20	2,0	18	15	150
0:13:32	20	2,0	18	15	150
0:13:33	20	2,0	17	15	150
0:13:34	20	2,0	17	15	150
0:13:35	20	2,0	17	15	150
0:13:36	20	2,0	18	15	150
0:13:37	20	2,0	18	15	150
0:13:38	20	2,0	18	15	150
0:13:39	20	2,0	18	15	150
0:13:40	20	2,0	18	15	150
0:13:41	20	2,0	18	15	150
0:13:42	20	2,0	19	15	150
0:13:43	20	2,0	19	15	150
0:13:44	20	2,0	19	15	150
0:13:45	20	2,1	18	15	150
0:13:46	20	2,1	19	15	150
0:13:47	20	2,1	19	15	150
0:13:48	20	2,1	19	15	150
0:13:49	20	2,1	18	15	150
0:13:50	20	2,1	18	15	150
0:13:51	20	2,0	18	15	150
0:13:52	20	2,0	18	15	150
0:13:53	20	2,0	18	15	150
0:13:54	20	2,0	18	15	150
0:13:55	20	2,0	18	15	150
0:13:56	20	2,0	17	15	150
0:13:57	20	2,0	17	15	150
0:13:58	20	2,0	17	15	150
0:13:59	20	2,0	17	15	150
0:14:00	20	2,0	17	15	150
0:14:01	20	2,0	17	15	150
0:14:02	20	2,0	17	15	150
0:14:03	20	2,0	17	15	150
0:14:04	20	2,0	17	15	150
0:14:05	20	2,0	17	15	150
0:14:06	20	2,1	17	15	150
0:14:07	20	2,1	17	15	150
0:14:08	20	2,1	17	15	150
0:14:09	20	2,1	18	15	150
0:14:10	20	2,1	18	15	150
0:14:11	20	2,1	18	15	150
0:14:12	20	2,1	17	15	150
0:14:13	20	2,1	17	15	150
0:14:14	20	2,1	17	15	150
0:14:15	20	2,1	17	15	150
0:14:16	20	2,1	17	15	150
0:14:17	20	2,1	17	15	150
0:14:18	20	2,1	17	15	150
0:14:19	20	2,1	17	15	150
0:14:20	20	2,1	17	14	150
0:14:21	20	2,1	17	15	150
0:14:22	20	2,1	17	14	150
0:14:23	20	2,1	17	15	150
0:14:24	20	2,1	17	15	150
0:14:25	20	2,1	17	15	150
0:14:26	20	2,1	18	15	150
0:14:27	20	2,1	18	14	150
0:14:28	20	2,1	18	15	150
0:14:29	20	2,1	18	14	150
0:14:30	20	2,2	18	15	150
0:14:31	20	2,2	18	14	150
0:14:32	20	2,2	18	15	150
0:14:33	20	2,2	18	15	150
0:14:34	20	2,2	18	14	150
0:14:35	20	2,1	18	14	150
0:14:36	20	2,1	18	14	150
0:14:37	20	2,1	18	14	150
0:14:38	20	2,1	18	15	150
0:14:39	20	2,1	17	15	150
0:14:40	20	2,1	17	14	150
0:14:41	20	2,1	17	15	150
0:14:42	20	2,1	17	14	150
0:14:43	20	2,1	17	14	150
0:14:44	20	2,1	17	14	150
0:14:45	20	2,1	17	14	150
0:14:46	20	2,1	17	14	150
0:14:47	20	2,1	17	14	150
0:14:48	20	2,1	17	14	150
0:14:49	20	2,1	17	14	150
0:14:50	20	2,1	17	14	150
0:14:51	20	2,1	17	14	150
0:14:52	20	2,1	17	14	150
0:14:53	20	2,2	17	14	150
0:14:54	20	2,2	17	14	150
0:14:55	20	2,2	17	14	150
0:14:56	20	2,2	17	14	150
0:14:57	20	2,2	17	14	150
0:14:58	20	2,2	17	14	150
0:14:59	20	2,2	18	14	150
0:15:00	20	2,2	18	14	150
0:15:01	20	2,2	18	14	150
0:15:02	20	2,2	17	14	150
0:15:03	20	2,2	17	14	150
0:15:04	20	2,2	17	14	150
0:15:05	20	2,2	17	14	150
0:15:06	20	2,2	17	14	150
0:15:07	20	2,2	18	14	150
0:15:08	19	2,2	18	14	150
0:15:09	19	2,2	18	14	150
0:15:10	19	2,2	18	14	150
0:15:11	19	2,2	17	14	150
0:15:12	19	2,2	17	14	150
0:15:13	19	2,1	17	14	150
0:15:14	19	2,2	17	14	150
0:15:15	19	2,2	17	14	150
0:15:16	19	2,2	17	14	150
0:15:17	19	2,2	17	14	150
0:15:18	19	2,2	17	14	150
0:15:19	19	2,2	17	14	150
0:15:20	19	2,2	17	14	150
0:15:21	19	2,2	17	14	150
0:15:22	19	2,2	17	14	150
0:15:23	19	2,2	17	14	150
0:15:24	19	2,2	17	14	150
0:15:25	19	2,2	17	14	150
0:15:26	19	2,2	17	14	150
0:15:27	19	2,2	17	14	150
0:15:28	19	2,2	17	14	150
0:15:29	19	2,2	17	14	150
0:15:30	19	2,2	17	14	150
0:15:31	19	2,2	17	14	150
0:15:32	19	2,2	18	14	150
0:15:33	19	2,2	18	14	150
0:15:34	19	2,2	18	14	150
0:15:35	19	2,2	17	14	150
0:15:36	19	2,2	17	14	150
0:15:37	19	2,2	18	14	150
0:15:38	19	2,2	17	14	150
0:15:39	19	2,2	17	14	150
0:15:40	19	2,2	17	14	150
0:15:41	19	2,2	17	14	150
0:15:42	19	2,2	17	14	150
0:15:43	19	2,2	17	14	150
0:15:44	19	2,2	17	14	150
0:15:45	19	2,2	17	14	150
0:15:46	19	2,2	17	14	150
0:15:47	19	2,2	17	14	150
0:15:48	19	2,2	17	14	150
0:15:49	19	2,2	17	14	150
0:15:50	19	2,2	17	14	150
0:15:51	19	2,2	17	14	150
0:15:52	19	2,2	17	14	150
0:15:53	19	2,2	17	14	150
0:15:54	19	2,2	17	14	150
0:15:55	19	2,2	17	14	150
0:15:56	19	2,2	17	14	150
0:15:57	19	2,2	17	14	150
0:15:58	19	2,2	17	14	150
0:15:59	19	2,2	18	14	150
0:16:00	19	2,1	18	14	150
0:16:01	19	2,1	19	14	150
0:16:02	19	2,2	19	14	150
0:16:03	19	2,2	19	14	150
0:16:04	19	2,3	18	14	150
0:16:05	19	2,3	18	14	150
0:16:06	19	2,3	18	14	150
0:16:07	19	2,2	18	14	150
0:16:08	19	2,2	18	14	150
0:16:09	19	2,2	17	14	150
0:16:10	19	2,2	17	14	150
0:16:11	19	2,2	17	14	150
0:16:12	19	2,2	17	14	150
0:16:13	19	2,2	17	14	150
0:16:14	19	2,2	17	14	150
0:16:15	19	2,2	17	14	150
0:16:16	19	2,2	18	14	150
0:16:17	19	2,2	18	14	150
0:16:18	19	2,2	18	14	150
0:16:19	19	2,2	17	14	150
0:16:20	19	2,2	17	14	150
0:16:21	19	2,2	17	14	150
0:16:22	19	2,2	18	14	150
0:16:23	19	2,2	18	14	150
0:16:24	19	2,2	18	14	150
0:16:25	19	2,2	18	14	150
0:16:26	19	2,2	18	14	150
0:16:27	19	2,2	17	14	150
0:16:28	19	2,2	17	14	150
0:16:29	19	2,2	17	14	150
0:16:30	19	2,2	18	14	150
0:16:31	19	2,2	18	14	150
0:16:32	19	2,2	17	14	150
0:16:33	19	2,2	18	14	150
0:16:34	19	2,2	18	14	150
0:16:35	19	2,1	18	14	150
0:16:36	19	2,2	18	14	150
0:16:37	19	2,2	17	14	150
0:16:38	19	2,2	17	14	150
0:16:39	19	2,2	17	14	150
0:16:40	19	2,2	17	14	150
0:16:41	19	2,2	17	14	150
0:16:42	19	2,2	17	14	150
0:16:43	19	2,2	17	14	150
0:16:44	19	2,2	17	14	150
0:16:45	19	2,2	17	14	150
0:16:46	19	2,2	17	14	150
0:16:47	19	2,2	17	14	150
0:16:48	19	2,3	17	14	150
0:16:49	19	2,3	17	14	150
0:16:50	19	2,3	17	13	150
0:16:51	19	2,3	17	14	150
0:16:52	19	2,3	17	14	150
0:16:53	19	2,2	17	14	150
0:16:54	19	2,2	17	14	150
0:16:55	19	2,2	17	14	150
0:16:56	19	2,2	17	14	150
0:16:57	19	2,2	17	14	150
0:16:58	19	2,2	17	14	150
0:16:59	19	2,2	17	14	150
0:17:00	19	2,2	17	13	150
0:17:01	19	2,2	17	13	150
0:17:02	18	2,2	17	14	150
0:17:03	18	2,2	17	14	150
0:17:04	18	2,2	17	13	150
0:17:05	18	2,2	17	13	150
0:17:06	18	2,2	17	14	150
0:17:07	18	2,2	17	14	150
0:17:08	18	2,2	17	13	150
0:17:09	18	2,2	17	13	150
0:17:10	18	2,2	17	13	150
0:17:11	18	2,2	17	14	150
0:17:12	18	2,2	17	13	150
0:17:13	18	2,2	17	13	150
0:17:14	18	2,2	17	13	150
0:17:15	18	2,2	17	13	150
0:17:16	18	2,2	17	13	150
0:17:17	18	2,2	17	13	150
0:17:18	18	2,2	17	13	150
0:17:19	18	2,2	17	13	150
0:17:20	18	2,2	17	13	150
0:17:21	18	2,2	17	13	150
0:17:22	18	2,2	17	13	150
0:17:23	18	2,1	17	13	150
0:17:24	18	2,2	17	13	150
0:17:25	18	2,2	17	13	150
0:17:26	18	2,2	17	13	150
0:17:27	18	2,2	17	13	150
0:17:28	18	2,2	18	13	150
0:17:29	18	2,1	18	13	150
0:17:30	18	2,1	18	13	150
0:17:31	18	2,2	18	13	150
0:17:32	18	2,2	17	13	150
0:17:33	18	2,3	17	13	150
0:17:34	18	2,3	17	13	150
0:17:35	18	2,3	17	13	150
0:17:36	18	2,3	17	13	150
0:17:37	18	2,3	17	13	150
0:17:38	18	2,2	17	13	150
0:17:39	18	2,2	17	13	150
0:17:40	18	2,2	17	13	150
0:17:41	18	2,2	17	13	150
0:17:42	18	2,2	17	13	150
0:17:43	18	2,2	17	13	150
0:17:44	18	2,2	17	13	150
0:17:45	18	2,2	17	13	150
0:17:46	18	2,2	17	13	150
0:17:47	18	2,2	17	13	150
0:17:48	18	2,2	17	13	150
0:17:49	18	2,2	17	13	150
0:17:50	18	2,2	17	13	150
0:17:51	18	2,2	17	13	150
0:17:52	18	2,2	17	13	150
0:17:53	18	2,2	17	13	150
0:17:54	18	2,2	17	13	150
0:17:55	18	2,2	17	13	150
0:17:56	18	2,2	17	13	150
0:17:57	18	2,2	17	13	150
0:17:58	18	2,2	17	13	150
0:17:59	18	2,2	17	13	150
0:18:00	18	2,2	17	13	150
0:18:01	18	2,2	17	13	150
0:18:02	18	2,2	17	13	150
0:18:03	18	2,2	17	13	150
0:18:04	18	2,2	17	13	150
0:18:05	18	2,2	17	13	150
0:18:06	18	2,2	17	13	150
0:18:07	18	2,2	17	13	150
0:18:08	18	2,2	17	13	150
0:18:09	18	2,2	17	13	150
0:18:10	18	2,2	17	13	150
0:18:11	18	2,2	17	13	150
0:18:12	18	2,2	17	13	150
0:18:13	18	2,2	17	13	150
0:18:14	18	2,2	17	13	150
0:18:15	18	2,2	17	13	150
0:18:16	18	2,2	17	13	150
0:18:17	18	2,2	17	13	150
0:18:18	18	2,2	17	13	150
0:18:19	18	2,2	17	13	150
0:18:20	18	2,2	17	13	150
0:18:21	18	2,2	17	13	150
0:18:22	18	2,2	17	13	150
0:18:23	18	2,3	17	13	150
0:18:24	18	2,3	17	13	150
0:18:25	18	2,3	18	13	150
0:18:26	18	2,3	18	13	150
0:18:27	18	2,3	18	13	150
0:18:28	18	2,2	18	13	150
0:18:29	18	2,2	18	13	150
0:18:30	18	2,2	18	13	150
0:18:31	18	2,2	18	13	150
0:18:32	18	2,2	18	13	150
0:18:33	18	2,2	18	13	150
0:18:34	18	2,2	18	13	150
0:18:35	18	2,2	17	13	150
0:18:36	18	2,2	17	13	150
0:18:37	18	2,2	17	13	150
0:18:38	18	2,2	18	13	150
0:18:39	18	2,2	17	13	150
0:18:40	18	2,2	17	13	150
0:18:41	18	2,2	17	13	150
0:18:42	18	2,2	17	13	150
0:18:43	18	2,2	17	13	150
0:18:44	18	2,2	17	13	150
0:18:45	18	2,2	17	13	150
0:18:46	18	2,2	17	13	150
0:18:47	18	2,2	17	13	150
0:18:48	18	2,2	17	13	150
0:18:49	18	2,2	17	13	150
0:18:50	18	2,2	17	13	150
0:18:51	18	2,2	17	13	150
0:18:52	18	2,2	17	13	150
0:18:53	18	2,2	17	13	150
0:18:54	18	2,2	17	13	150
0:18:55	18	2,2	17	13	150
0:18:56	18	2,2	17	13	150
0:18:57	18	2,2	17	13	150
0:18:58	18	2,2	17	13	150
0:18:59	18	2,2	17	13	150
0:19:00	18	2,2	17	13	150
0:19:01	18	2,2	17	13	150
0:19:02	18	2,2	17	13	150
0:19:03	18	2,2	17	13	150
0:19:04	18	2,2	17	13	150
0:19:05	18	2,2	17	13	150
0:19:06	18	2,2	17	13	150
0:19:07	17	2,2	17	13	150
0:19:08	17	2,2	17	13	150
0:19:09	17	2,2	17	13	150
0:19:10	17	2,2	17	13	150
0:19:11	17	2,3	17	13	150
0:19:12	17	2,3	17	13	150
0:19:13	17	2,3	17	13	150
0:19:14	17	2,3	17	13	150
0:19:15	17	2,3	17	13	150
0:19:16	17	2,3	17	13	150
0:19:17	17	2,3	17	13	150
0:19:18	17	2,3	17	13	150
0:19:19	17	2,2	17	13	150
0:19:20	17	2,2	17	13	150
0:19:21	17	2,2	17	13	150
0:19:22	17	2,2	17	13	150
0:19:23	17	2,2	17	13	150
0:19:24	17	2,2	17	13	150
0:19:25	17	2,2	17	13	150
0:19:26	17	2,2	17	13	150
0:19:27	17	2,2	17	13	150
0:19:28	17	2,2	17	13	150
0:19:29	17	2,2	17	13	150
0:19:30	17	2,2	17	13	150
0:19:31	17	2,2	17	13	150
0:19:32	17	2,2	17	13	150
0:19:33	17	2,2	17	13	150
0:19:34	17	2,2	17	13	150
0:19:35	17	2,2	17	13	150
0:19:36	17	2,2	17	13	150
0:19:37	17	2,2	17	13	150
0:19:38	17	2,2	18	13	150
0:19:39	17	2,2	18	13	150
0:19:40	17	2,2	18	13	150
0:19:41	17	2,2	17	12	150
0:19:42	17	2,2	17	13	150
0:19:43	17	2,2	17	13	150
0:19:44	17	2,2	17	13	150
0:19:45	17	2,2	17	13	150
0:19:46	17	2,2	17	13	150
0:19:47	17	2,2	17	13	150
0:19:48	17	2,2	17	13	150
0:19:49	17	2,2	17	12	150
0:19:50	17	2,2	17	12	150
0:19:51	17	2,2	17	13	150
0:19:52	17	2,2	17	13	150
0:19:53	17	2,2	17	12	150
0:19:54	17	2,2	17	12	150
0:19:55	17	2,2	17	13	150
0:19:56	17	2,2	17	12	150
0:19:57	17	2,2	17	12	150
0:19:58	17	2,2	17	13	150
0:19:59	17	2,2	17	12	150
0:20:00	17	2,2	17	12	150
0:20:01	17	2,1	17	12	150
0:20:02	17	2,2	17	12	150
0:20:03	17	2,3	17	12	150
0:20:04	17	2,3	17	13	150
0:20:05	17	2,3	17	13	150
0:20:06	17	2,3	17	12	150
0:20:07	17	2,3	17	12	150
0:20:08	17	2,3	17	12	150
0:20:09	17	2,3	17	12	150
0:20:10	17	2,3	17	12	150
0:20:11	17	2,3	17	12	150
0:20:12	17	2,2	17	12	150
0:20:13	17	2,2	17	12	150
0:20:14	17	2,2	18	12	150
0:20:15	17	2,2	17	12	150
0:20:16	17	2,2	18	12	150
0:20:17	17	2,2	18	12	150
0:20:18	17	2,2	18	12	150
0:20:19	17	2,2	18	12	150
0:20:20	17	2,2	17	12	150
0:20:21	17	2,2	17	12	150
0:20:22	17	2,2	17	12	150
0:20:23	17	2,2	17	12	150
0:20:24	17	2,2	17	12	150
0:20:25	17	2,2	17	12	150
0:20:26	17	2,2	17	12	150
0:20:27	17	2,2	17	12	150
0:20:28	17	2,2	17	12	150
0:20:29	17	2,2	17	12	150
0:20:30	17	2,2	17	12	150
0:20:31	17	2,2	17	12	150
0:20:32	17	2,2	17	12	150
0:20:33	17	2,2	17	12	150
0:20:34	17	2,2	17	12	150
0:20:35	17	2,2	17	12	150
0:20:36	17	2,2	17	12	150
0:20:37	17	2,2	17	12	150
0:20:38	17	2,2	17	12	150
0:20:39	17	2,2	17	12	150
0:20:40	17	2,2	17	12	150
0:20:41	17	2,2	17	12	150
0:20:42	17	2,2	17	12	150
0:20:43	17	2,2	17	12	150
0:20:44	17	2,2	17	12	150
0:20:45	17	2,2	17	12	150
0:20:46	17	2,2	17	12	150
0:20:47	17	2,2	17	12	150
0:20:48	17	2,2	17	12	150
0:20:49	17	2,2	17	12	150
0:20:50	17	2,2	17	12	150
0:20:51	17	2,2	17	12	150
0:20:52	17	2,2	17	12	150
0:20:53	17	2,2	17	12	150
0:20:54	17	2,2	17	12	150
0:20:55	17	2,2	17	12	150
0:20:56	17	2,2	17	12	150
0:20:57	17	2,2	17	12	150
0:20:58	17	2,2	17	12	150
0:20:59	17	2,2	17	12	150
0:21:00	17	2,3	17	12	150
0:21:01	17	2,3	17	12	150
0:21:02	17	2,3	17	12	150
0:21:03	17	2,3	17	12	150
0:21:04	17	2,3	17	12	150
0:21:05	17	2,3	17	12	150
0:21:06	17	2,3	17	12	150
0:21:07	17	2,3	17	12	150
0:21:08	17	2,3	17	12	150
0:21:09	17	2,2	17	12	150
0:21:10	17	2,2	17	12	150
0:21:11	17	2,2	17	12	150
0:21:12	17	2,2	17	12	150
0:21:13	16	2,2	17	12	150
0:21:14	16	2,2	17	12	150
0:21:15	16	2,2	17	12	150
0:21:16	17	2,2	17	12	150
0:21:17	17	2,2	17	12	150
0:21:18	16	2,2	17	12	150
0:21:19	16	2,2	17	12	150
0:21:20	16	2,2	17	12	150
0:21:21	16	2,2	17	12	150
0:21:22	16	2,2	17	12	150
0:21:23	16	2,2	17	12	150
0:21:24	16	2,2	17	12	150
0:21:25	16	2,2	17	12	150
0:21:26	16	2,2	17	12	150
0:21:27	16	2,2	17	12	150
0:21:28	16	2,2	17	12	150
0:21:29	16	2,2	17	12	150
0:21:30	16	2,2	17	12	150
0:21:31	16	2,2	17	12	150
0:21:32	16	2,2	17	12	150
0:21:33	16	2,2	17	12	150
0:21:34	16	2,2	17	12	150
0:21:35	16	2,2	17	12	150
0:21:36	16	2,2	17	12	150
0:21:37	16	2,2	17	12	150
0:21:38	16	2,2	17	12	150
0:21:39	16	2,2	17	12	150
0:21:40	16	2,2	17	12	150
0:21:41	16	2,2	17	12	150
0:21:42	16	2,2	17	12	150
0:21:43	16	2,2	17	12	150
0:21:44	16	2,2	17	12	150
0:21:45	16	2,2	17	12	150
0:21:46	16	2,2	17	12	150
0:21:47	16	2,2	17	12	150
0:21:48	16	2,2	17	12	150
0:21:49	16	2,2	17	12	150
0:21:50	16	2,2	17	12	150
0:21:51	16	2,2	17	12	150
0:21:52	16	2,2	17	12	150
0:21:53	16	2,2	17	12	150
0:21:54	16	2,2	17	12	150
0:21:55	16	2,2	17	12	150
0:21:56	16	2,3	17	12	150
0:21:57	16	2,3	17	12	150
0:21:58	16	2,3	17	12	150
0:21:59	16	2,3	17	12	150
0:22:00	16	2,3	17	12	150
0:22:01	16	2,3	17	12	150
0:22:02	16	2,3	17	12	150
0:22:03	16	2,3	17	12	150
0:22:04	16	2,3	17	12	150
0:22:05	16	2,3	17	12	150
0:22:06	16	2,3	17	12	150
0:22:07	16	2,2	17	12	150
0:22:08	16	2,2	17	12	150
0:22:09	16	2,2	17	12	150
0:22:10	16	2,2	17	12	150
0:22:11	16	2,2	17	12	150
0:22:12	16	2,2	17	12	150
0:22:13	16	2,2	17	12	150
0:22:14	16	2,2	17	12	150
0:22:15	16	2,2	17	12	150
0:22:16	16	2,2	17	12	150
0:22:17	16	2,2	17	12	150
0:22:18	16	2,2	17	12	150
0:22:19	16	2,2	17	12	150
0:22:20	16	2,2	17	12	150
0:22:21	16	2,2	17	12	150
0:22:22	16	2,2	17	12	150
0:22:23	16	2,2	17	12	150
0:22:24	16	2,2	17	12	150
0:22:25	16	2,2	17	12	150
0:22:26	16	2,2	17	12	150
0:22:27	16	2,2	17	12	150
0:22:28	16	2,2	17	12	150
0:22:29	16	2,2	17	12	150
0:22:30	16	2,2	17	12	150
0:22:31	16	2,2	17	12	150
0:22:32	16	2,2	17	12	150
0:22:33	16	2,2	17	12	150
0:22:34	16	2,2	17	12	150
0:22:35	16	2,2	17	12	150
0:22:36	16	2,2	17	12	150
0:22:37	16	2,2	17	12	150
0:22:38	16	2,2	17	12	150
0:22:39	16	2,2	17	12	150
0:22:40	16	2,2	17	12	150
0:22:41	16	2,2	17	12	150
0:22:42	16	2,2	17	12	150
0:22:43	16	2,2	17	12	150
0:22:44	16	2,2	17	12	150
0:22:45	16	2,2	17	12	150
0:22:46	16	2,2	17	12	150
0:22:47	16	2,2	17	12	150
0:22:48	16	2,2	17	12	150
0:22:49	16	2,2	17	12	150
0:22:50	16	2,2	17	12	150
0:22:51	16	2,2	17	12	150
0:22:52	16	2,2	17	12	150
0:22:53	16	2,2	17	12	150
0:22:54	16	2,2	17	12	150
0:22:55	16	2,2	17	12	150
0:22:56	16	2,2	17	12	150
0:22:57	16	2,2	17	11	150
0:22:58	16	2,2	17	12	150
0:22:59	16	2,3	17	12	150
0:23:00	16	2,3	17	12	150
0:23:01	16	2,3	17	12	150
0:23:02	16	2,3	17	12	150
0:23:03	16	2,3	17	12	150
0:23:04	16	2,3	17	12	150
0:23:05	16	2,3	17	12	150
0:23:06	16	2,3	17	11	150
0:23:07	16	2,3	17	12	150
0:23:08	16	2,3	17	11	150
0:23:09	16	2,2	17	11	150
0:23:10	16	2,2	17	11	150
0:23:11	16	2,2	17	12	150
0:23:12	16	2,2	17	12	150
0:23:13	16	2,2	17	11	150
0:23:14	16	2,2	17	11	150
0:23:15	16	2,2	17	11	150
0:23:16	16	2,2	17	11	150
0:23:17	16	2,2	17	11	150
0:23:18	16	2,2	17	12	150
0:23:19	16	2,2	17	11	150
0:23:20	16	2,2	17	11	150
0:23:21	16	2,2	17	11	150
0:23:22	16	2,2	17	11	150
0:23:23	16	2,2	17	11	150
0:23:24	16	2,2	17	11	150
0:23:25	16	2,2	16	11	150
0:23:26	16	2,2	16	11	150
0:23:27	16	2,2	16	11	150
0:23:28	16	2,2	16	11	150
0:23:29	16	2,2	16	11	150
0:23:30	16	2,2	16	11	150
0:23:31	16	2,2	16	11	150
0:23:32	16	2,2	16	11	150
0:23:33	16	2,2	16	11	150
0:23:34	15	2,2	16	11	150
0:23:35	15	2,2	16	11	150
0:23:36	15	2,2	16	11	150
0:23:37	15	2,2	16	11	150
0:23:38	15	2,2	16	11	150
0:23:39	15	2,2	16	11	150
0:23:40	15	2,2	16	11	150
0:23:41	15	2,2	16	11	150
0:23:42	15	2,2	16	11	150
0:23:43	15	2,2	16	11	150
0:23:44	15	2,2	16	11	150
0:23:45	15	2,2	16	11	150
0:23:46	15	2,2	16	11	150
0:23:47	15	2,2	16	11	150
0:23:48	15	2,2	16	11	150
0:23:49	15	2,2	16	11	150
0:23:50	15	2,2	16	11	150
0:23:51	15	2,2	16	11	150
0:23:52	15	2,2	16	11	150
0:23:53	15	2,2	16	11	150
0:23:54	15	2,2	16	11	150
0:23:55	15	2,2	16	11	150
0:23:56	15	2,2	16	11	150
0:23:57	15	2,2	16	11	150
0:23:58	15	2,2	16	11	150
0:23:59	15	2,2	16	11	150
0:24:00	15	2,3	16	11	150
0:24:01	15	2,3	16	11	150
0:24:02	15	2,3	16	11	150
0:24:03	15	2,3	16	11	150
0:24:04	15	2,3	16	11	150
0:24:05	15	2,3	16	11	150
0:24:06	15	2,3	16	11	150
0:24:07	15	2,3	16	11	150
0:24:08	15	2,3	16	11	150
0:24:09	15	2,3	16	11	150
0:24:10	15	2,3	16	11	150
0:24:11	15	2,3	16	11	150
0:24:12	15	2,3	16	11	150
0:24:13	15	2,3	16	11	150
0:24:14	15	2,3	16	11	150
0:24:15	15	2,3	16	11	150
0:24:16	15	2,3	16	11	150
0:24:17	15	2,3	16	11	150
0:24:18	15	2,2	16	11	150
0:24:19	15	2,2	16	11	150
0:24:20	15	2,2	16	11	150
0:24:21	15	2,2	16	11	150
0:24:22	15	2,2	16	11	150
0:24:23	15	2,2	16	11	150
0:24:24	15	2,2	16	11	150
0:24:25	15	2,2	16	11	150
0:24:26	15	2,2	16	11	150
0:24:27	15	2,2	16	11	150
0:24:28	15	2,2	16	11	150
0:24:29	15	2,2	16	11	150
0:24:30	15	2,2	16	11	150
0:24:31	15	2,2	16	11	150
0:24:32	15	2,2	16	11	150
0:24:33	15	2,2	16	11	150
0:24:34	15	2,2	16	11	150
0:24:35	15	2,2	16	11	150
0:24:36	15	2,2	16	11	150
0:24:37	15	2,2	16	11	150
0:24:38	15	2,2	16	11	150
0:24:39	15	2,2	16	11	150
0:24:40	15	2,2	16	11	150
0:24:41	15	2,2	16	11	150
0:24:42	15	2,2	16	11	150
0:24:43	15	2,2	16	11	150
0:24:44	15	2,2	16	11	150
0:24:45	15	2,2	16	11	150
0:24:46	15	2,2	16	11	150
0:24:47	15	2,2	16	11	150
0:24:48	15	2,2	16	11	150
0:24:49	15	2,2	16	11	150
0:24:50	15	2,2	16	11	150
0:24:51	15	2,2	16	11	150
0:24:52	15	2,2	16	11	150
0:24:53	15	2,2	16	11	150
0:24:54	15	2,2	16	11	150
0:24:55	15	2,2	16	11	150
0:24:56	15	2,2	16	11	150
0:24:57	15	2,2	16	11	150
0:24:58	15	2,2	16	11	150
0:24:59	15	2,2	16	11	150
0:25:00	15	2,2	16	11	150
0:25:01	15	2,2	16	11	150
0:25:02	15	2,2	16	11	150
0:25:03	15	2,2	16	11	150
0:25:04	15	2,2	17	11	150
0:25:05	15	2,3	17	11	150
0:25:06	15	2,3	17	11	150
0:25:07	15	2,3	17	11	150
0:25:08	15	2,3	16	11	150
0:25:09	15	2,3	16	11	150
0:25:10	15	2,3	16	11	150
0:25:11	15	2,3	16	11	150
0:25:12	15	2,3	16	11	150
0:25:13	15	2,3	17	11	150
0:25:14	15	2,3	16	11	150
0:25:15	15	2,3	16	11	150
0:25:16	15	2,3	16	11	150
0:25:17	15	2,3	16	11	150
0:25:18	15	2,3	16	11	150
0:25:19	15	2,3	16	11	150
0:25:20	15	2,3	16	11	150
0:25:21	15	2,3	16	11	150
0:25:22	15	2,3	16	11	150
0:25:23	15	2,3	16	11	150
0:25:24	15	2,3	16	11	150
0:25:25	15	2,3	16	11	150
0:25:26	15	2,3	16	11	150
0:25:27	15	2,3	16	11	150
0:25:28	15	2,3	16	11	150
0:25:29	15	2,3	16	11	150
0:25:30	15	2,3	16	11	150
0:25:31	15	2,3	16	11	150
0:25:32	15	2,3	16	11	150
0:25:33	15	2,3	16	11	150
0:25:34	15	2,3	16	11	150
0:25:35	15	2,3	16	11	150
0:25:36	15	2,3	16	11	150
0:25:37	15	2,3	16	11	150
0:25:38	15	2,3	16	11	150
0:25:39	15	2,3	16	11	150
0:25:40	15	2,3	16	11	150
0:25:41	15	2,3	16	11	150
0:25:42	15	2,3	16	12	150
0:25:43	15	2,3	16	11	150
0:25:44	15	2,3	16	11	150
0:25:45	15	2,3	16	12	150
0:25:46	15	2,3	16	12	150
0:25:47	15	2,3	16	12	150
0:25:48	15	2,3	16	12	150
0:25:49	15	2,3	16	12	150
0:25:50	15	2,3	16	12	150
0:25:51	15	2,3	16	12	150
0:25:52	15	2,3	16	12	150
0:25:53	15	2,3	16	12	150
0:25:54	15	2,3	16	12	150
