Repository: ProgWizer/parser

File: project-root/data/Data Acquisition/Data Acquisition/2021 year (353)/21-168 RGB.txt
--Test Summary--
Full Path and File Name	
Instrument Name	SGSA/UCA
Instrument Type	Model 5265 SGSA/UCA
Instrument Serial Number	
Test Start Date	28.06.2021
Test Start Time	12:10:49
Test Stop Date	
Test Stop Time	
Test Length	
Final Sample Time Offset	
Controller Schedule Name	
Sampling Period	30 seconds
Comments	
Information	WellID	
Information	Customer	
Information	EngName	
Information	CementClass	ÃðàíÖåì-6-ÁÃ
Information	CementMfr	
Information	Additives	
Information	Density	1615
Information	BHCT	15
Information	BHST	5
Information	FluidLoss	
Information	JobType	
Calculated Value	CS_50	N/A
Calculated Value	CS_500	N/A
Calculated Value	SGS_Initial	N/A
Calculated Value	SGS_Final	N/A
Calculated Value	CS_Time8h	0,00 MPa
Calculated Value	CS_Time12h	N/A
Calculated Value	CS_Time24h	N/A
Calculated Value	CS_Time48h	N/A
Calculated Value	Time_SGS_100lb/100ft2	N/A
Calculated Value	Time_SGS_500lb/100ft2	N/A
Calculated Curve	Compressive Strength	Compressive strength type A (less than 14 lb/gal)
Calculated Curve	Static Gel Strength	Static gel strength
Initial Temperature (°C)	22 °C
Initial Pressure (psi)	725 psi
Initial Transit Time (microsec/in)	15,33 microsec/in
Initial Gel Value	3707
Initial Compressive Strength (MPa)	0,00 MPa
Initial Static Gel Strength (lb/100ft2)	N/A
--Data--
Time (HH:MM:SS)	Temperature (°C)	Pressure (psi)	Transit Time (microsec/in)	Gel Value	Compressive Strength (MPa)	Static Gel Strength (lb/100ft2)
0:00:00	22	725	15,33	3707	0,00	
0:00:30	22	612	15,35	3863	0,00	
0:01:00	22	548	15,40	3825	0,00	
0:01:30	21	504	15,43	3761	0,00	
0:02:00	21	469	15,46	3783	0,00	
0:02:30	20	438	15,48	3731	0,00	
0:03:00	20	411	15,50	3619	0,00	
0:03:30	20	389	15,51	3652	0,00	
0:04:00	19	372	15,52	3624	0,00	
0:04:30	19	358	15,53	3592	0,00	
0:05:00	19	348	15,55	3543	0,00	
0:05:30	19	338	15,56	3570	0,00	
0:06:00	19	329	15,57	3562	0,00	
0:06:30	18	319	15,58	3536	0,00	
0:07:00	18	310	15,60	3522	0,00	
0:07:30	17	300	15,61	3509	0,00	
0:08:00	17	290	15,62	3463	0,00	
0:08:30	17	282	15,65	3473	0,00	
0:09:00	17	275	15,66	3438	0,00	
0:09:30	16	269	15,67	3451	0,00	
0:10:00	16	263	15,67	3445	0,00	
0:10:30	16	259	15,69	3409	0,00	
0:11:00	16	254	15,68	3392	0,00	
0:11:30	15	249	15,71	3389	0,00	
0:12:00	15	243	15,71	3389	0,00	
0:12:30	15	238	15,73	3350	0,00	
0:13:00	15	233	15,74	3338	0,00	
0:13:30	15	230	15,74	3359	0,00	
0:14:00	15	227	15,76	3352	0,00	
0:14:30	14	224	15,77	3351	0,00	
0:15:00	14	222	15,78	3332	0,00	
0:15:30	14	219	15,80	3329	0,00	
0:16:00	14	216	15,81	3315	0,00	
0:16:30	14	213	15,81	3324	0,00	
0:17:00	14	210	15,81	3306	0,00	
0:17:30	14	208	15,83	3280	0,00	
0:18:00	14	206	15,84	3295	0,00	
0:18:30	14	205	15,84	3286	0,00	
0:19:00	14	203	15,84	3287	0,00	
0:19:30	14	202	15,86	3277	0,00	
0:20:00	14	199	15,86	3290	0,00	
0:20:30	13	198	15,87	3279	0,00	
0:21:00	13	196	15,88	3258	0,00	
0:21:30	13	195	15,89	3298	0,00	
0:22:00	14	193	15,89	3289	0,00	
0:22:30	13	192	15,89	3254	0,00	
0:23:00	13	191	15,89	3257	0,00	
0:23:30	13	190	15,89	3229	0,00	
0:24:00	13	189	15,91	3263	0,00	
0:24:30	13	188	15,90	3264	0,00	
0:25:00	13	187	15,92	3250	0,00	
0:25:30	13	186	15,92	3249	0,00	
0:26:00	13	185	15,93	3281	0,00	
0:26:30	13	184	15,92	3261	0,00	
0:27:00	13	184	15,94	3254	0,00	
0:27:30	13	183	15,94	3265	0,00	
0:28:00	13	182	15,93	3237	0,00	
0:28:30	13	181	15,94	3235	0,00	
0:29:00	13	180	15,95	3235	0,00	
0:29:30	13	180	15,95	3234	0,00	
0:30:00	13	179	15,96	3255	0,00	
0:30:30	13	178	15,96	3239	0,00	
0:31:00	13	178	15,96	3236	0,00	
0:31:30	13	177	15,96	3240	0,00	
0:32:00	13	176	15,96	3247	0,00	
0:32:30	13	175	15,96	3237	0,00	
0:33:00	13	175	15,97	3231	0,00	
0:33:30	13	175	15,97	3228	0,00	
0:34:00	13	174	15,97	3220	0,00	
0:34:30	13	173	15,96	3242	0,00	
0:35:00	14	173	15,96	3218	0,00	
0:35:30	14	172	15,96	3231	0,00	
0:36:00	14	172	15,96	3221	0,00	
0:36:30	14	171	15,96	3213	0,00	
0:37:00	14	171	15,97	3222	0,00	
0:37:30	13	170	15,97	3216	0,00	
0:38:00	14	169	15,96	3232	0,00	
0:38:30	14	169	15,96	3208	0,00	
0:39:00	14	169	15,97	3212	0,00	
0:39:30	14	168	15,98	3200	0,00	
0:40:00	14	168	15,98	3199	0,00	
0:40:30	14	167	15,97	3212	0,00	
0:41:00	14	167	15,97	3214	0,00	
0:41:30	14	166	15,97	3212	0,00	
0:42:00	14	166	15,98	3196	0,00	
0:42:30	14	165	15,99	3178	0,00	
0:43:00	14	165	15,99	3208	0,00	
0:43:30	14	164	16,00	3199	0,00	
0:44:00	14	164	16,00	3177	0,00	
0:44:30	14	163	15,98	3189	0,00	
0:45:00	14	163	15,98	3183	0,00	
0:45:30	14	163	15,97	3177	0,00	
0:46:00	14	162	15,99	3200	0,00	
0:46:30	14	162	15,98	3161	0,00	
0:47:00	14	161	15,97	3192	0,00	
0:47:30	14	161	15,98	3196	0,00	
0:48:00	14	161	15,97	3185	0,00	
0:48:30	14	160	15,98	3160	0,00	
0:49:00	14	160	15,99	3186	0,00	
0:49:30	14	159	16,00	3162	0,00	
0:50:00	14	159	15,98	3170	0,00	
0:50:30	14	159	15,99	3170	0,00	
0:51:00	14	158	15,99	3183	0,00	
0:51:30	14	158	15,99	3177	0,00	
0:52:00	14	157	15,99	3164	0,00	
0:52:30	14	157	15,99	3157	0,00	
0:53:00	14	156	16,00	3149	0,00	
0:53:30	14	156	15,99	3150	0,00	
0:54:00	14	156	15,99	3176	0,00	
0:54:30	14	156	15,99	3157	0,00	
0:55:00	14	155	15,99	3172	0,00	
0:55:30	14	155	15,99	3191	0,00	
0:56:00	14	154	16,00	3170	0,00	
0:56:30	14	154	16,00	3154	0,00	
0:57:00	14	153	16,00	3151	0,00	
0:57:30	14	153	15,99	3145	0,00	
0:58:00	14	153	15,99	3171	0,00	
0:58:30	14	155	16,00	3184	0,00	
0:59:00	14	1219	15,96	3341	0,00	
0:59:30	13	674	15,91	3779	0,00	
1:00:00	13	665	15,90	3702	0,00	
1:00:30	13	658	15,88	3647	0,00	
1:01:00	13	652	15,89	3611	0,00	
1:01:30	13	647	15,90	3589	0,00	
1:02:00	13	642	15,89	3548	0,00	
1:02:30	14	638	15,89	3532	0,00	
1:03:00	13	633	15,89	3510	0,00	
1:03:30	13	629	15,91	3501	0,00	
1:04:00	13	624	15,92	3487	0,00	
1:04:30	13	619	15,91	3489	0,00	
1:05:00	13	614	15,93	3456	0,00	
1:05:30	13	610	15,92	3463	0,00	
1:06:00	13	606	15,92	3451	0,00	
1:06:30	13	604	15,93	3409	0,00	
1:07:00	13	601	15,93	3411	0,00	
1:07:30	13	598	15,92	3391	0,00	
1:08:00	13	595	15,93	3408	0,00	
1:08:30	13	591	15,94	3411	0,00	
1:09:00	13	587	15,93	3405	0,00	
1:09:30	13	583	15,93	3377	0,00	
1:10:00	13	580	15,94	3380	0,00	
1:10:30	13	577	15,95	3347	0,00	
1:11:00	13	575	15,95	3360	0,00	
1:11:30	13	572	15,94	3334	0,00	
1:12:00	13	570	15,94	3366	0,00	
1:12:30	13	566	15,94	3345	0,00	
1:13:00	13	563	15,94	3352	0,00	
1:13:30	13	560	15,95	3330	0,00	
1:14:00	13	558	15,96	3335	0,00	
1:14:30	13	555	15,96	3328	0,00	
1:15:00	13	553	15,96	3313	0,00	
1:15:30	13	550	15,96	3299	0,00	
1:16:00	13	548	15,96	3285	0,00	
1:16:30	13	545	15,96	3275	0,00	
1:17:00	13	542	15,96	3281	0,00	
1:17:30	13	539	15,97	3300	0,00	
1:18:00	13	538	15,96	3302	0,00	
1:18:30	13	535	15,96	3272	0,00	
1:19:00	13	533	15,97	3308	0,00	
1:19:30	13	531	15,97	3298	0,00	
1:20:00	13	529	15,97	3255	0,00	
1:20:30	13	527	15,97	3275	0,00	
1:21:00	13	524	15,97	3250	0,00	
1:21:30	13	522	15,96	3251	0,00	
1:22:00	13	520	15,97	3285	0,00	
1:22:30	13	518	15,97	3261	0,00	
1:23:00	13	515	15,97	3283	0,00	
1:23:30	13	514	15,98	3246	0,00	
1:24:00	13	512	15,98	3243	0,00	
1:24:30	13	510	15,98	3239	0,00	
1:25:00	13	508	15,98	3212	0,00	
1:25:30	13	506	15,97	3224	0,00	
1:26:00	13	504	15,97	3243	0,00	
1:26:30	13	502	15,98	3235	0,00	
1:27:00	13	500	15,98	3223	0,00	
1:27:30	13	498	15,99	3221	0,00	
1:28:00	13	496	15,99	3247	0,00	
1:28:30	13	494	15,99	3228	0,00	
1:29:00	13	493	15,98	3242	0,00	
1:29:30	13	491	15,99	3230	0,00	
1:30:00	13	489	15,99	3223	0,00	
1:30:30	13	487	15,99	3233	0,00	
1:31:00						
1:31:30						
1:32:00	13	487	15,99	3201	0,00	
1:32:30	13	480	16,00	3236	0,00	
1:33:00	13	479	16,00	3194	0,00	
1:33:30	13	477	16,01	3223	0,00	
1:34:00	13	475	16,00	3234	0,00	
1:34:30	12	473	16,00	3214	0,00	
1:35:00	12	472	16,02	3208	0,00	
1:35:30	12	470	16,01	3203	0,00	
1:36:00	12	468	16,01	3216	0,00	
1:36:30	12	467	16,01	3181	0,00	
1:37:00	12	466	16,01	3209	0,00	
1:37:30	12	465	16,01	3196	0,00	
1:38:00	12	463	16,01	3211	0,00	
1:38:30	12	461	16,01	3224	0,00	
1:39:00	12	459	16,02	3211	0,00	
1:39:30	12	458	16,03	3195	0,00	
1:40:00	12	456	16,03	3178	0,00	
1:40:30	12	455	16,02	3185	0,00	
1:41:00	12	454	16,03	3193	0,00	
1:41:30	12	452	16,03	3229	0,00	
1:42:00	12	451	16,02	3179	0,00	
1:42:30	12	449	16,04	3203	0,00	
1:43:00	12	447	16,04	3208	0,00	
1:43:30	12	446	16,03	3188	0,00	
1:44:00	12	445	16,03	3211	0,00	
1:44:30	12	444	16,03	3208	0,00	
1:45:00	12	442	16,04	3185	0,00	
1:45:30	12	441	16,03	3201	0,00	
1:46:00	12	440	16,04	3177	0,00	
1:46:30	12	438	16,04	3205	0,00	
1:47:00	12	437	16,04	3182	0,00	
1:47:30	12	435	16,04	3190	0,00	
1:48:00	12	434	16,05	3173	0,00	
1:48:30	12	432	16,04	3190	0,00	
1:49:00	12	431	16,04	3191	0,00	
1:49:30	12	430	16,04	3193	0,00	
1:50:00	12	429	16,05	3176	0,00	
1:50:30	12	427	16,05	3195	0,00	
1:51:00	12	426	16,05	3168	0,00	
1:51:30	12	425	16,05	3187	0,00	
1:52:00	12	423	16,05	3179	0,00	
1:52:30	12	422	16,04	3162	0,00	
1:53:00	12	421	16,04	3173	0,00	
1:53:30	12	419	16,04	3192	0,00	
1:54:00	12	418	16,05	3173	0,00	
1:54:30	12	417	16,07	3159	0,00	
1:55:00	12	415	16,06	3159	0,00	
1:55:30	12	414	16,06	3184	0,00	
1:56:00	12	413	16,05	3170	0,00	
1:56:30	12	412	16,06	3181	0,00	
1:57:00	12	411	16,06	3174	0,00	
1:57:30	12	410	16,07	3170	0,00	
1:58:00	12	408	16,06	3123	0,00	
1:58:30	12	407	16,07	3180	0,00	
1:59:00	12	406	16,08	3177	0,00	
1:59:30	12	405	16,08	3157	0,00	
2:00:00	12	404	16,07	3186	0,00	
2:00:30	11	402	16,07	3195	0,00	
2:01:00	11	401	16,06	3185	0,00	
2:01:30	11	407	16,06	3162	0,00	
2:02:00	11	405	16,06	3164	0,00	
2:02:30	11	404	16,08	3165	0,00	
2:03:00	11	403	16,08	3183	0,00	
2:03:30	11	401	16,08	3193	0,00	
2:04:00	11	400	16,09	3196	0,00	
2:04:30	11	399	16,07	3170	0,00	
2:05:00	11	398	16,08	3171	0,00	
2:05:30	11	396	16,09	3151	0,00	
2:06:00	11	395	16,07	3170	0,00	
2:06:30	11	394	16,08	3163	0,00	
2:07:00	11	394	16,09	3186	0,00	
2:07:30	11	392	16,09	3180	0,00	
2:08:00	11	391	16,09	3173	0,00	
2:08:30	11	390	16,09	3175	0,00	
2:09:00	11	389	16,09	3203	0,00	
2:09:30	11	388	16,09	3166	0,00	
2:10:00	11	387	16,09	3156	0,00	
2:10:30	11	386	16,10	3173	0,00	
2:11:00	11	384	16,10	3193	0,00	
2:11:30	11	384	16,10	3189	0,00	
2:12:00	11	383	16,10	3178	0,00	
2:12:30	11	382	16,10	3161	0,00	
2:13:00	11	381	16,11	3179	0,00	
2:13:30	11	380	16,11	3159	0,00	
2:14:00	11	379	16,11	3176	0,00	
2:14:30	11	377	16,11	3176	0,00	
2:15:00	11	376	16,11	3172	0,00	
2:15:30	11	375	16,11	3192	0,00	
2:16:00	11	374	16,10	3185	0,00	
2:16:30	11	374	16,11	3165	0,00	
2:17:00	11	373	16,12	3198	0,00	
2:17:30	11	373	16,11	3185	0,00	
2:18:00	11	373	16,11	3180	0,00	
2:18:30	11	373	16,11	3195	0,00	
2:19:00	11	372	16,12	3185	0,00	
2:19:30	10	371	16,12	3165	0,00	
2:20:00	10	370	16,11	3175	0,00	
2:20:30	10	367	16,12	3184	0,00	
2:21:00	10	364	16,11	3175	0,00	
2:21:30	10	361	16,13	3166	0,00	
2:22:00	10	359	16,12	3180	0,00	
2:22:30	10	357	16,13	3190	0,00	
2:23:00	10	356	16,14	3169	0,00	
2:23:30	10	356	16,14	3173	0,00	
2:24:00	10	356	16,14	3186	0,00	
2:24:30	10	355	16,14	3178	0,00	
2:25:00	10	353	16,14	3150	0,00	
2:25:30	10	351	16,15	3178	0,00	
2:26:00	10	350	16,15	3186	0,00	
2:26:30	10	348	16,15	3211	0,00	
2:27:00	10	347	16,16	3162	0,00	
2:27:30	9	346	16,16	3182	0,00	
2:28:00	9	345	16,17	3145	0,00	
2:28:30	9	345	16,17	3165	0,00	
2:29:00	9	344	16,17	3192	0,00	
2:29:30	9	343	16,16	3173	0,00	
2:30:00	9	342	16,17	3161	0,00	
2:30:30	9	341	16,18	3192	0,00	
2:31:00	9	339	16,18	3173	0,00	
2:31:30	9	338	16,18	3181	0,00	
2:32:00	9	338	16,19	3168	0,00	
2:32:30	9	337	16,19	3197	0,00	
2:33:00	9	337	16,19	3181	0,00	
2:33:30	9	336	16,18	3153	0,00	
2:34:00	9	336	16,19	3182	0,00	
2:34:30	9	335	16,19	3196	0,00	
2:35:00	9	334	16,19	3176	0,00	
2:35:30	9	333	16,19	3160	0,00	
2:36:00	9	332	16,19	3204	0,00	
2:36:30	9	332	16,20	3158	0,00	
2:37:00	9	331	16,20	3159	0,00	
2:37:30	9	331	16,18	3192	0,00	
2:38:00	9	330	16,19	3173	0,00	
2:38:30	9	330	16,20	3181	0,00	
2:39:00	9	329	16,20	3195	0,00	
2:39:30	9	328	16,20	3210	0,00	
2:40:00	9	327	16,20	3212	0,00	
2:40:30	9	327	16,20	3188	0,00	
2:41:00	9	326	16,20	3182	0,00	
2:41:30	9	326	16,20	3176	0,00	
2:42:00	9	325	16,21	3199	0,00	
2:42:30	9	325	16,21	3169	0,00	
2:43:00	9	324	16,21	3178	0,00	
2:43:30	9	324	16,21	3205	0,00	
2:44:00	9	323	16,21	3237	0,00	
2:44:30	9	323	16,21	3192	0,00	
2:45:00	9	322	16,21	3180	0,00	
2:45:30	9	321	16,21	3192	0,00	
2:46:00	9	321	16,22	3172	0,00	
2:46:30	9	321	16,20	3216	0,00	
2:47:00	9	320	16,21	3196	0,00	
2:47:30	9	319	16,21	3216	0,00	
2:48:00	9	319	16,21	3174	0,00	
2:48:30	9	318	16,21	3184	0,00	
2:49:00	9	318	16,21	3196	0,00	
2:49:30	9	317	16,22	3172	0,00	
2:50:00	9	317	16,22	3216	0,00	
2:50:30	9	316	16,22	3179	0,00	
2:51:00	9	316	16,22	3217	0,00	
2:51:30	9	315	16,22	3212	0,00	
2:52:00	9	314	16,22	3178	0,00	
2:52:30	9	315	16,22	3192	0,00	
2:53:00	9	314	16,22	3186	0,00	
2:53:30	9	313	16,22	3183	0,00	
2:54:00	9	313	16,23	3215	0,00	
2:54:30	9	312	16,23	3204	0,00	
2:55:00	9	312	16,22	3191	0,00	
2:55:30	9	311	16,22	3199	0,00	
2:56:00	9	310	16,22	3225	0,00	
2:56:30	9	310	16,21	3207	0,00	
2:57:00	9	310	16,22	3200	0,00	
2:57:30	9	309	16,23	3206	0,00	
2:58:00	9	309	16,22	3177	0,00	
2:58:30	9	308	16,21	3165	0,00	
2:59:00	9	307	16,23	3198	0,00	
2:59:30	9	307	16,23	3195	0,00	
3:00:00	9	306	16,23	3185	0,00	
3:00:30	9	306	16,23	3195	0,00	
3:01:00	9	305	16,23	3190	0,00	
3:01:30	9	304	16,23	3207	0,00	
3:02:00	9	304	16,23	3206	0,00	
3:02:30	9	304	16,23	3214	0,00	
3:03:00	9	303	16,22	3195	0,00	
3:03:30	9	303	16,23	3159	0,00	
3:04:00	9	303	16,24	3198	0,00	
3:04:30	9	303	16,24	3213	0,00	
3:05:00	8	302	16,23	3210	0,00	
3:05:30	8	301	16,23	3209	0,00	
3:06:00	8	300	16,24	3220	0,00	
3:06:30	8	299	16,24	3205	0,00	
3:07:00	8	299	16,24	3195	0,00	
3:07:30	8	298	16,24	3199	0,00	
3:08:00	8	298	16,25	3174	0,00	
3:08:30	8	298	16,24	3199	0,00	
3:09:00	8	297	16,24	3201	0,00	
3:09:30	8	297	16,24	3216	0,00	
3:10:00	8	296	16,25	3210	0,00	
3:10:30	8	295	16,24	3200	0,00	
3:11:00	8	295	16,25	3195	0,00	
3:11:30	8	294	16,26	3205	0,00	
3:12:00	8	294	16,25	3209	0,00	
3:12:30	8	293	16,25	3215	0,00	
3:13:00	8	293	16,25	3224	0,00	
3:13:30	8	293	16,25	3205	0,00	
3:14:00	8	292	16,25	3189	0,00	
3:14:30	8	292	16,25	3214	0,00	
3:15:00	8	291	16,25	3192	0,00	
3:15:30	8	291	16,25	3214	0,00	
3:16:00	8	290	16,26	3221	0,00	
3:16:30	8	290	16,26	3181	0,00	
3:17:00	8	289	16,26	3212	0,00	
3:17:30	8	289	16,27	3218	0,00	
3:18:00	8	288	16,27	3204	0,00	
3:18:30	8	288	16,27	3192	0,00	
3:19:00	8	287	16,27	3210	0,00	
3:19:30	8	287	16,26	3225	0,00	
3:20:00	8	287	16,27	3196	0,00	
3:20:30	8	286	16,27	3206	0,00	
3:21:00	8	285	16,27	3193	0,00	
3:21:30	8	285	16,27	3213	0,00	
3:22:00	8	284	16,27	3211	0,00	
3:22:30	8	284	16,27	3217	0,00	
3:23:00	8	283	16,27	3209	0,00	
3:23:30	8	283	16,26	3183	0,00	
3:24:00	8	283	16,27	3237	0,00	
3:24:30	8	282	16,27	3218	0,00	
3:25:00	8	281	16,28	3208	0,00	
3:25:30	8	281	16,28	3182	0,00	
3:26:00	8	281	16,27	3194	0,00	
3:26:30	8	280	16,28	3200	0,00	
3:27:00	8	280	16,28	3216	0,00	
3:27:30	8	279	16,28	3203	0,00	
3:28:00	8	279	16,28	3239	0,00	
3:28:30	8	279	16,29	3205	0,00	
3:29:00	8	278	16,29	3205	0,00	
3:29:30	8	278	16,28	3196	0,00	
3:30:00	7	277	16,29	3190	0,00	
3:30:30	7	277	16,29	3233	0,00	
3:31:00	7	276	16,29	3211	0,00	
3:31:30	7	276	16,29	3207	0,00	
3:32:00	7	275	16,29	3216	0,00	
3:32:30	7	275	16,29	3193	0,00	
3:33:00	7	275	16,29	3207	0,00	
3:33:30	7	275	16,29	3224	0,00	
3:34:00	7	274	16,29	3207	0,00	
3:34:30	7	273	16,30	3229	0,00	
3:35:00	7	273	16,31	3212	0,00	
3:35:30	7	272	16,30	3230	0,00	
3:36:00	7	272	16,30	3218	0,00	
3:36:30	7	271	16,30	3190	0,00	
3:37:00	7	271	16,30	3228	0,00	
3:37:30	7	271	16,30	3210	0,00	
3:38:00	7	271	16,30	3220	0,00	
3:38:30	7	271	16,30	3211	0,00	
3:39:00	7	270	16,31	3228	0,00	
3:39:30	7	270	16,32	3218	0,00	
3:40:00	7	269	16,31	3197	0,00	
3:40:30	7	268	16,31	3216	0,00	
3:41:00	7	268	16,31	3209	0,00	
3:41:30	7	268	16,32	3199	0,00	
3:42:00	7	267	16,32	3211	0,00	
3:42:30	7	267	16,32	3206	0,00	
3:43:00	7	267	16,31	3220	0,00	
3:43:30	7	266	16,32	3211	0,00	
3:44:00	7	266	16,32	3245	0,00	
3:44:30	7	265	16,32	3214	0,00	
3:45:00	7	265	16,33	3218	0,00	
3:45:30	7	265	16,33	3213	0,00	
3:46:00	7	265	16,33	3208	0,00	
3:46:30	7	265	16,32	3192	0,00	
3:47:00	7	264	16,32	3237	0,00	
3:47:30	7	264	16,32	3219	0,00	
3:48:00	7	263	16,34	3206	0,00	
3:48:30	7	262	16,34	3224	0,00	
3:49:00	7	262	16,33	3229	0,00	
3:49:30	7	261	16,33	3204	0,00	
3:50:00	7	261	16,33	3231	0,00	
3:50:30	7	261	16,33	3205	0,00	
3:51:00	7	261	16,34	3194	0,00	
3:51:30	7	261	16,35	3173	0,00	
3:52:00	7	260	16,34	3222	0,00	
3:52:30	7	260	16,34	3188	0,00	
3:53:00	7	259	16,35	3187	0,00	
3:53:30	6	259	16,35	3206	0,00	
3:54:00	6	258	16,36	3212	0,00	
3:54:30	6	258	16,35	3192	0,00	
3:55:00	6	258	16,36	3210	0,00	
3:55:30	6	258	16,35	3243	0,00	
3:56:00	6	257	16,35	3214	0,00	
3:56:30	6	257	16,35	3206	0,00	
3:57:00	6	256	16,36	3219	0,00	
3:57:30	6	256	16,36	3206	0,00	
3:58:00	6	256	16,36	3219	0,00	
3:58:30	6	255	16,35	3227	0,00	
3:59:00	6	255	16,35	3221	0,00	
3:59:30	6	255	16,35	3226	0,00	
4:00:00	6	255	16,36	3208	0,00	
4:00:30	6	254	16,36	3196	0,00	
4:01:00	6	254	16,36	3219	0,00	
4:01:30	6	254	16,36	3203	0,00	
4:02:00	6	253	16,36	3198	0,00	
4:02:30	6	253	16,36	3224	0,00	
4:03:00	6	252	16,36	3207	0,00	
4:03:30	6	252	16,36	3220	0,00	
4:04:00	6	252	16,37	3197	0,00	
4:04:30	6	252	16,36	3212	0,00	
4:05:00	6	252	16,37	3219	0,00	
4:05:30	6	252	16,38	3224	0,00	
4:06:00	6	251	16,38	3210	0,00	
4:06:30	6	251	16,38	3195	0,00	
4:07:00	6	250	16,39	3212	0,00	
4:07:30	6	249	16,38	3212	0,00	
4:08:00	6	249	16,38	3205	0,00	
4:08:30	6	248	16,38	3210	0,00	
4:09:00	6	248	16,38	3223	0,00	
4:09:30	6	248	16,38	3217	0,00	
4:10:00	6	248	16,38	3187	0,00	
4:10:30	6	248	16,40	3211	0,00	
4:11:00	6	248	16,39	3220	0,00	
4:11:30	6	248	16,38	3226	0,00	
4:12:00	6	248	16,39	3206	0,00	
4:12:30	6	247	16,38	3190	0,00	
4:13:00	6	246	16,39	3202	0,00	
4:13:30	6	245	16,39	3206	0,00	
4:14:00	6	245	16,40	3197	0,00	
4:14:30	6	245	16,39	3213	0,00	
4:15:00	6	244	16,39	3195	0,00	
4:15:30	6	244	16,40	3207	0,00	
4:16:00	6	245	16,39	3216	0,00	
4:16:30	6	244	16,39	3231	0,00	
4:17:00	6	243	16,39	3218	0,00	
4:17:30	6	242	16,40	3204	0,00	
4:18:00	6	242	16,40	3227	0,00	
4:18:30	6	243	16,40	3192	0,00	
4:19:00	6	243	16,41	3217	0,00	
4:19:30	6	243	16,41	3203	0,00	
4:20:00	6	243	16,41	3192	0,00	
4:20:30	6	244	16,40	3237	0,00	
4:21:00	6	243	16,40	3212	0,00	
4:21:30	6	244	16,40	3213	0,00	
4:22:00	6	244	16,39	3197	0,00	
4:22:30	6	243	16,41	3223	0,00	
4:23:00	6	242	16,41	3192	0,00	
4:23:30	6	241	16,41	3238	0,00	
4:24:00	6	241	16,41	3214	0,00	
4:24:30	6	240	16,40	3221	0,00	
4:25:00	6	240	16,40	3234	0,00	
4:25:30	6	240	16,41	3208	0,00	
4:26:00	6	240	16,40	3214	0,00	
4:26:30	6	240	16,41	3204	0,00	
4:27:00	6	240	16,41	3222	0,00	
4:27:30	6	239	16,42	3197	0,00	
4:28:00	6	239	16,41	3227	0,00	
4:28:30	6	239	16,41	3231	0,00	
4:29:00	6	238	16,41	3231	0,00	
4:29:30	6	238	16,42	3209	0,00	
4:30:00	6	238	16,42	3232	0,00	
4:30:30	6	237	16,42	3221	0,00	
4:31:00	6	237	16,41	3227	0,00	
4:31:30	6	237	16,41	3226	0,00	
4:32:00	6	237	16,40	3219	0,00	
4:32:30	6	236	16,41	3196	0,00	
4:33:00	6	237	16,41	3203	0,00	
4:33:30	6	236	16,42	3223	0,00	
4:34:00	6	236	16,42	3230	0,00	
4:34:30	6	235	16,42	3221	0,00	
4:35:00	6	235	16,42	3199	0,00	
4:35:30	6	235	16,41	3210	0,00	
4:36:00	6	235	16,41	3238	0,00	
4:36:30	6	235	16,42	3217	0,00	
4:37:00	6	235	16,42	3197	0,00	
4:37:30	6	234	16,42	3214	0,00	
4:38:00	6	234	16,42	3214	0,00	
4:38:30	6	234	16,42	3251	0,00	
4:39:00	6	234	16,41	3255	0,00	
4:39:30	6	234	16,41	3223	0,00	
4:40:00	6	233	16,42	3249	0,00	
4:40:30	6	233	16,41	3221	0,00	
4:41:00	6	233	16,42	3203	0,00	
4:41:30	6	233	16,42	3209	0,00	
4:42:00	6	233	16,41	3217	0,00	
4:42:30	6	233	16,42	3240	0,00	
4:43:00	6	232	16,42	3247	0,00	
4:43:30	6	232	16,42	3251	0,00	
4:44:00	6	232	16,42	3225	0,00	
4:44:30	6	232	16,42	3232	0,00	
4:45:00	6	232	16,42	3225	0,00	
4:45:30	6	231	16,42	3225	0,00	
4:46:00	6	231	16,42	3233	0,00	
4:46:30	6	231	16,42	3246	0,00	
4:47:00	6	231	16,42	3229	0,00	
4:47:30	6	231	16,42	3266	0,00	
4:48:00	6	230	16,42	3241	0,00	
4:48:30	6	230	16,41	3236	0,00	
4:49:00	6	230	16,41	3230	0,00	
4:49:30	6	230	16,42	3239	0,00	
4:50:00	6	230	16,42	3249	0,00	
4:50:30	6	230	16,42	3200	0,00	
4:51:00	6	229	16,42	3218	0,00	
4:51:30	6	229	16,41	3224	0,00	
4:52:00	6	229	16,41	3250	0,00	
4:52:30	6	229	16,41	3218	0,00	
4:53:00	6	228	16,42	3227	0,00	
4:53:30	6	228	16,41	3224	0,00	
4:54:00	6	228	16,42	3219	0,00	
4:54:30	6	228	16,42	3224	0,00	
4:55:00	6	228	16,41	3255	0,00	
4:55:30	6	228	16,42	3233	0,00	
4:56:00	6	228	16,42	3265	0,00	
4:56:30	6	227	16,42	3220	0,00	
4:57:00	6	227	16,43	3232	0,00	
4:57:30	6	227	16,42	3239	0,00	
4:58:00	6	227	16,42	3244	0,00	
4:58:30	6	226	16,41	3250	0,00	
4:59:00	6	227	16,42	3233	0,00	
4:59:30	6	226	16,41	3225	0,00	
5:00:00	6	226	16,42	3232	0,00	
5:00:30	6	226	16,42	3237	0,00	
5:01:00	6	226	16,42	3255	0,00	
5:01:30	6	225	16,42	3234	0,00	
5:02:00	6	225	16,42	3236	0,00	
5:02:30	6	225	16,42	3222	0,00	
5:03:00	6	225	16,43	3237	0,00	
5:03:30	6	225	16,42	3240	0,00	
5:04:00	6	225	16,42	3234	0,00	
5:04:30	6	225	16,42	3260	0,00	
5:05:00	6	224	16,42	3223	0,00	
5:05:30	6	224	16,42	3259	0,00	
5:06:00	6	349	16,42	3270	0,00	
5:06:30	6	347	16,41	3303	0,00	
5:07:00	6	346	16,41	3275	0,00	
5:07:30	6	345	16,40	3325	0,00	
5:08:00	6	344	16,40	3299	0,00	
5:08:30	6	344	16,40	3290	0,00	
5:09:00	6	344	16,40	3303	0,00	
5:09:30	6	344	16,40	3321	0,00	
5:10:00	6	344	16,40	3276	0,00	
5:10:30	6	343	16,40	3289	0,00	
5:11:00	6	342	16,40	3313	0,00	
5:11:30	6	341	16,40	3303	0,00	
5:12:00	6	340	16,40	3295	0,00	
5:12:30	6	339	16,41	3311	0,00	
5:13:00	6	339	16,40	3297	0,00	
5:13:30	6	339	16,40	3294	0,00	
5:14:00	6	338	16,40	3299	0,00	
5:14:30	6	338	16,40	3299	0,00	
5:15:00	6	338	16,40	3289	0,00	
5:15:30	6	338	16,40	3286	0,00	
5:16:00	6	337	16,41	3322	0,00	
5:16:30	6	336	16,41	3289	0,00	
5:17:00	6	336	16,40	3303	0,00	
5:17:30	6	335	16,40	3304	0,00	
5:18:00	6	335	16,40	3303	0,00	
5:18:30	6	334	16,41	3307	0,00	
5:19:00	6	334	16,41	3289	0,00	
5:19:30	6	334	16,41	3278	0,00	
5:20:00	6	334	16,40	3312	0,00	
5:20:30	6	333	16,40	3264	0,00	
5:21:00	6	332	16,41	3292	0,00	
5:21:30	6	332	16,41	3283	0,00	
5:22:00	6	332	16,40	3290	0,00	
5:22:30	6	331	16,41	3279	0,00	
5:23:00	6	330	16,41	3300	0,00	
5:23:30	6	330	16,41	3277	0,00	
5:24:00	6	330	16,41	3302	0,00	
5:24:30	6	330	16,41	3294	0,00	
5:25:00	6	331	16,41	3305	0,00	
5:25:30	6	331	16,40	3308	0,00	
5:26:00	6	331	16,41	3310	0,00	
5:26:30	6	331	16,41	3292	0,00	
5:27:00	6	330	16,40	3247	0,00	
5:27:30	6	329	16,41	3251	0,00	
5:28:00	6	328	16,42	3262	0,00	
5:28:30	6	327	16,42	3274	0,00	
5:29:00	6	327	16,42	3286	0,00	
5:29:30	6	327	16,41	3262	0,00	
5:30:00	6	327	16,41	3260	0,00	
5:30:30	6	327	16,41	3292	0,00	
5:31:00	6	327	16,41	3294	0,00	
5:31:30	6	327	16,41	3284	0,00	
5:32:00	6	326	16,41	3283	0,00	
5:32:30	6	326	16,41	3285	0,00	
5:33:00	6	325	16,42	3309	0,00	
5:33:30	6	324	16,42	3288	0,00	
5:34:00	6	324	16,42	3292	0,00	
5:34:30	6	324	16,42	3286	0,00	
5:35:00	6	324	16,41	3306	0,00	
5:35:30	6	323	16,41	3304	0,00	
5:36:00	6	323	16,41	3318	0,00	
5:36:30	6	323	16,41	3300	0,00	
5:37:00	6	323	16,41	3305	0,00	
5:37:30	6	322	16,41	3293	0,00	
5:38:00	6	322	16,41	3305	0,00	
5:38:30	6	322	16,41	3301	0,00	
5:39:00	6	321	16,41	3315	0,00	
5:39:30	6	321	16,41	3295	0,00	
5:40:00	6	320	16,42	3304	0,00	
5:40:30	6	320	16,43	3322	0,00	
5:41:00	6	320	16,42	3319	0,00	
5:41:30	6	320	16,42	3309	0,00	
5:42:00	6	320	16,41	3334	0,00	
5:42:30	6	319	16,41	3320	0,00	
5:43:00	6	319	16,41	3329	0,00	
5:43:30	6	319	16,42	3326	0,00	
5:44:00	6	319	16,42	3317	0,00	
5:44:30	6	318	16,42	3323	0,00	
5:45:00	6	318	16,42	3327	0,00	
5:45:30	6	317	16,42	3321	0,00	
5:46:00	6	317	16,42	3305	0,00	
5:46:30	6	317	16,42	3342	0,00	
5:47:00	6	317	16,41	3325	0,00	
5:47:30	6	317	16,41	3318	0,00	
5:48:00	6	317	16,42	3315	0,00	
5:48:30	6	317	16,43	3304	0,00	
5:49:00	6	316	16,42	3327	0,00	
5:49:30	6	316	16,43	3341	0,00	
5:50:00	6	315	16,42	3323	0,00	
5:50:30	6	315	16,42	3345	0,00	
5:51:00	6	315	16,43	3339	0,00	
5:51:30	6	315	16,43	3327	0,00	
5:52:00	6	315	16,43	3359	0,00	
5:52:30	6	314	16,43	3338	0,00	
5:53:00	6	314	16,43	3333	0,00	
5:53:30	6	314	16,43	3344	0,00	
5:54:00	6	314	16,43	3333	0,00	
5:54:30	6	314	16,42	3337	0,00	
5:55:00	6	313	16,42	3335	0,00	
5:55:30	6	313	16,42	3349	0,00	
5:56:00	6	313	16,43	3329	0,00	
5:56:30	6	313	16,43	3342	0,00	
5:57:00	6	313	16,43	3363	0,00	
5:57:30	6	312	16,43	3341	0,00	
5:58:00	6	312	16,42	3334	0,00	
5:58:30	6	311	16,43	3363	0,00	
5:59:00	6	311	16,43	3346	0,00	
5:59:30	6	311	16,42	3350	0,00	
6:00:00	6	311	16,43	3354	0,00	
6:00:30	6	311	16,42	3368	0,00	
6:01:00	6	311	16,43	3366	0,00	
6:01:30	6	310	16,43	3375	0,00	
6:02:00	6	310	16,42	3354	0,00	
6:02:30	6	310	16,43	3363	0,00	
6:03:00	6	310	16,43	3366	0,00	
6:03:30	6	309	16,43	3360	0,00	
6:04:00	6	309	16,43	3363	0,00	
6:04:30	6	309	16,43	3365	0,00	
6:05:00	6	309	16,43	3365	0,00	
6:05:30	6	308	16,43	3363	0,00	
6:06:00	6	308	16,43	3398	0,00	
6:06:30	6	308	16,43	3366	0,00	
6:07:00	6	308	16,43	3394	0,00	
6:07:30	6	307	16,42	3367	0,00	
6:08:00	6	307	16,43	3373	0,00	
6:08:30	6	307	16,43	3366	0,00	
6:09:00	6	307	16,43	3372	0,00	
6:09:30	6	307	16,43	3383	0,00	
6:10:00	6	306	16,43	3387	0,00	
6:10:30	6	307	16,43	3379	0,00	
6:11:00	6	307	16,43	3370	0,00	
6:11:30	6	307	16,43	3381	0,00	
6:12:00	6	307	16,42	3390	0,00	
6:12:30	6	306	16,43	3376	0,00	
6:13:00	6	306	16,43	3346	0,00	
6:13:30	6	305	16,42	3380	0,00	
6:14:00	6	305	16,42	3388	0,00	
6:14:30	6	305	16,42	3405	0,00	
6:15:00	6	305	16,42	3375	0,00	
6:15:30	6	305	16,42	3382	0,00	
6:16:00	6	304	16,42	3386	0,00	
6:16:30	6	304	16,42	3370	0,00	
6:17:00	6	304	16,43	3393	0,00	
6:17:30	6	304	16,42	3368	0,00	
6:18:00	6	304	16,42	3371	0,00	
6:18:30	6	304	16,42	3412	0,00	
6:19:00	6	304	16,43	3402	0,00	
6:19:30	6	304	16,43	3396	0,00	
6:20:00	6	303	16,42	3396	0,00	
6:20:30	6	302	16,43	3412	0,00	
6:21:00	6	302	16,43	3403	0,00	
6:21:30	6	302	16,43	3388	0,00	
6:22:00	6	302	16,43	3408	0,00	
6:22:30	6	302	16,43	3423	0,00	
6:23:00	6	302	16,43	3404	0,00	
6:23:30	6	302	16,43	3419	0,00	
6:24:00	6	302	16,43	3388	0,00	
6:24:30	6	301	16,43	3407	0,00	
6:25:00	6	301	16,43	3381	0,00	
6:25:30	6	300	16,44	3399	0,00	
6:26:00	6	300	16,44	3391	0,00	
6:26:30	6	300	16,43	3391	0,00	
6:27:00	6	300	16,44	3405	0,00	
6:27:30	6	300	16,44	3425	0,00	
6:28:00	6	300	16,44	3397	0,00	
6:28:30	6	301	16,44	3405	0,00	
6:29:00	6	300	16,43	3399	0,00	
6:29:30	6	300	16,44	3411	0,00	
6:30:00	6	300	16,44	3412	0,00	
6:30:30	6	299	16,44	3420	0,00	
6:31:00	6	299	16,44	3418	0,00	
6:31:30	6	299	16,44	3411	0,00	
6:32:00	6	299	16,44	3416	0,00	
6:32:30	6	298	16,44	3422	0,00	
6:33:00	6	298	16,44	3414	0,00	
6:33:30	6	298	16,45	3434	0,00	
6:34:00	6	298	16,44	3411	0,00	
6:34:30	6	298	16,44	3426	0,00	
6:35:00	6	298	16,44	3424	0,00	
6:35:30	6	298	16,44	3433	0,00	
6:36:00	6	297	16,45	3426	0,00	
6:36:30	6	297	16,45	3423	0,00	
6:37:00	6	296	16,44	3434	0,00	
6:37:30	6	296	16,45	3422	0,00	
6:38:00	6	296	16,45	3434	0,00	
6:38:30	6	296	16,45	3414	0,00	
6:39:00	6	296	16,45	3434	0,00	
6:39:30	6	296	16,45	3428	0,00	
6:40:00	6	296	16,45	3442	0,00	
6:40:30	6	295	16,45	3453	0,00	
6:41:00	6	295	16,45	3450	0,00	
6:41:30	6	294	16,45	3449	0,00	
6:42:00	6	294	16,44	3424	0,00	
6:42:30	6	295	16,45	3422	0,00	
6:43:00	6	295	16,45	3469	0,00	
6:43:30	6	296	16,45	3443	0,00	
6:44:00	6	296	16,45	3451	0,00	
6:44:30	6	296	16,45	3450	0,00	
6:45:00	6	295	16,45	3460	0,00	
6:45:30	6	295	16,45	3454	0,00	
6:46:00	6	294	16,45	3484	0,00	
6:46:30	6	293	16,45	3439	0,00	
6:47:00	6	293	16,45	3464	0,00	
6:47:30	6	292	16,45	3462	0,00	
6:48:00	6	293	16,45	3451	0,00	
6:48:30	6	293	16,45	3461	0,00	
6:49:00	6	293	16,45	3444	0,00	
6:49:30	6	293	16,45	3462	0,00	
6:50:00	6	292	16,45	3457	0,00	
6:50:30	6	292	16,45	3457	0,00	
6:51:00	6	292	16,45	3452	0,00	
6:51:30	6	291	16,44	3464	0,00	
6:52:00	6	291	16,45	3443	0,00	
6:52:30	6	291	16,45	3451	0,00	
6:53:00	6	291	16,46	3462	0,00	
6:53:30	6	291	16,45	3467	0,00	
6:54:00	6	291	16,46	3470	0,00	
6:54:30	6	291	16,45	3463	0,00	
6:55:00	6	291	16,45	3477	0,00	
6:55:30	6	290	16,45	3481	0,00	
6:56:00	6	290	16,46	3455	0,00	
6:56:30	6	289	16,46	3460	0,00	
6:57:00	6	289	16,46	3487	0,00	
6:57:30	6	289	16,45	3461	0,00	
6:58:00	6	289	16,45	3488	0,00	
6:58:30	6	288	16,46	3474	0,00	
6:59:00	6	289	16,46	3475	0,00	
6:59:30	6	289	16,45	3481	0,00	
7:00:00	6	288	16,46	3462	0,00	
7:00:30	6	288	16,47	3482	0,00	
7:01:00	6	287	16,46	3465	0,00	
7:01:30	6	287	16,46	3498	0,00	
7:02:00	6	287	16,45	3490	0,00	
7:02:30	6	287	16,46	3494	0,00	
7:03:00	6	287	16,46	3488	0,00	
7:03:30	6	287	16,45	3493	0,00	
7:04:00	6	287	16,45	3489	0,00	
7:04:30	6	287	16,45	3487	0,00	
7:05:00	6	286	16,45	3500	0,00	
7:05:30	6	286	16,46	3500	0,00	
7:06:00	6	285	16,45	3511	0,00	
7:06:30	6	285	16,45	3483	0,00	
7:07:00	6	285	16,46	3503	0,00	
7:07:30	6	285	16,46	3505	0,00	
7:08:00	6	285	16,46	3517	0,00	
7:08:30	6	285	16,46	3505	0,00	
7:09:00	6	284	16,45	3516	0,00	
7:09:30	6	285	16,46	3505	0,00	
7:10:00	6	285	16,47	3508	0,00	
7:10:30	6	285	16,46	3529	0,00	
7:11:00	6	285	16,46	3507	0,00	
7:11:30	6	285	16,45	3530	0,00	
7:12:00	6	285	16,45	3505	0,00	
7:12:30	6	284	16,46	3530	0,00	
7:13:00	6	283	16,46	3516	0,00	
7:13:30	6	283	16,46	3529	0,00	
7:14:00	6	283	16,47	3527	0,00	
7:14:30	6	283	16,47	3531	0,00	
7:15:00	6	283	16,46	3528	0,00	
7:15:30	6	283	16,46	3508	0,00	
7:16:00	6	283	16,47	3535	0,00	
7:16:30	6	282	16,46	3522	0,00	
7:17:00	6	282	16,47	3535	0,00	
7:17:30	6	282	16,47	3529	0,00	
7:18:00	6	281	16,46	3516	0,00	
7:18:30	6	281	16,45	3535	0,00	
7:19:00	6	282	16,46	3556	0,00	
7:19:30	6	282	16,46	3552	0,00	
7:20:00	6	282	16,46	3540	0,00	
7:20:30	6	282	16,47	3569	0,00	
7:21:00	6	281	16,47	3573	0,00	
7:21:30	6	281	16,47	3529	0,00	
7:22:00	6	280	16,47	3556	0,00	
7:22:30	6	279	16,47	3550	0,00	
7:23:00	6	279	16,47	3535	0,00	
7:23:30	6	279	16,47	3528	0,00	
7:24:00	6	279	16,47	3541	0,00	
7:24:30	6	279	16,47	3561	0,00	
7:25:00	6	279	16,47	3572	0,00	
7:25:30	6	279	16,47	3552	0,00	
7:26:00	6	279	16,47	3543	0,00	
7:26:30	6	278	16,47	3557	0,00	
7:27:00	6	278	16,47	3576	0,00	
7:27:30	6	277	16,47	3571	0,00	
7:28:00	6	277	16,47	3558	0,00	
7:28:30	6	277	16,47	3593	0,00	
7:29:00	6	277	16,47	3562	0,00	
7:29:30	6	277	16,47	3586	0,00	
7:30:00	6	277	16,47	3588	0,00	
7:30:30	6	277	16,47	3567	0,00	
7:31:00	6	276	16,47	3590	0,00	
7:31:30	6	276	16,48	3578	0,00	
7:32:00	6	275	16,48	3586	0,00	
7:32:30	6	275	16,48	3570	0,00	
7:33:00	6	275	16,47	3580	0,00	
7:33:30	6	275	16,48	3562	0,00	
7:34:00	6	275	16,48	3581	0,00	
7:34:30	6	275	16,48	3588	0,00	
7:35:00	6	275	16,48	3587	0,00	
7:35:30	6	275	16,47	3579	0,00	
7:36:00	6	274	16,47	3579	0,00	
7:36:30	6	273	16,48	3601	0,00	
7:37:00	6	273	16,48	3618	0,00	
7:37:30	6	273	16,48	3604	0,00	
7:38:00	6	273	16,47	3611	0,00	
7:38:30	6	273	16,47	3607	0,00	
7:39:00	6	273	16,47	3612	0,00	
7:39:30	6	273	16,47	3596	0,00	
7:40:00	6	273	16,47	3607	0,00	
7:40:30	6	272	16,48	3600	0,00	
7:41:00	6	272	16,48	3603	0,00	
7:41:30	6	272	16,48	3600	0,00	
7:42:00	6	271	16,48	3602	0,00	
7:42:30	6	272	16,48	3625	0,00	
7:43:00	6	271	16,47	3632	0,00	
7:43:30	6	271	16,49	3607	0,00	
7:44:00	6	271	16,48	3609	0,00	
7:44:30	6	271	16,49	3636	0,00	
7:45:00	6	271	16,48	3638	0,00	
7:45:30	6	270	16,48	3624	0,00	
7:46:00	6	270	16,49	3630	0,00	
7:46:30	6	270	16,48	3651	0,00	
7:47:00	6	269	16,48	3628	0,00	
7:47:30	6	269	16,48	3641	0,00	
7:48:00	6	268	16,48	3618	0,00	
7:48:30	6	268	16,48	3638	0,00	
7:49:00	6	268	16,49	3630	0,00	
7:49:30	6	269	16,49	3649	0,00	
7:50:00	6	269	16,49	3637	0,00	
7:50:30	6	269	16,49	3654	0,00	
7:51:00	6	269	16,48	3636	0,00	
7:51:30	6	269	16,47	3650	0,00	
7:52:00	6	268	16,47	3656	0,00	
7:52:30	6	268	16,47	3645	0,00	
7:53:00	6	267	16,48	3646	0,00	
7:53:30	6	267	16,49	3660	0,00	
7:54:00	6	267	16,49	3662	0,00	
7:54:30	6	267	16,49	3664	0,00	
7:55:00	6	267	16,49	3657	0,00	
7:55:30	6	267	16,49	3663	0,00	
7:56:00	6	267	16,49	3678	0,00	
7:56:30	6	267	16,48	3668	0,00	
7:57:00	6	266	16,48	3674	0,00	
7:57:30	6	266	16,48	3664	0,00	
7:58:00	6	265	16,49	3680	0,00	
7:58:30	6	265	16,48	3682	0,00	
7:59:00	6	265	16,49	3683	0,00	
7:59:30	6	265	16,49	3672	0,00	
8:00:00	6	265	16,49	3680	0,00	
8:00:30	6	265	16,49	3674	0,00	
8:01:00	6	265	16,49	3702	0,00	
8:01:30	6	264	16,49	3699	0,00	
8:02:00	6	264	16,49	3692	0,00	
8:02:30	6	263	16,49	3694	0,00	
8:03:00	6	263	16,50	3686	0,00	
8:03:30	6	263	16,49	3695	0,00	
8:04:00	6	263	16,50	3675	0,00	
8:04:30	6	263	16,50	3698	0,00	
8:05:00	6	263	16,49	3705	0,00	
8:05:30	6	262	16,49	3706	0,00	
8:06:00	6	262	16,49	3698	0,00	
8:06:30	6	262	16,49	3691	0,00	
8:07:00	6	262	16,49	3711	0,00	
8:07:30	6	261	16,50	3715	0,00	
8:08:00	6	261	16,49	3709	0,00	
8:08:30	6	261	16,49	3713	0,00	
8:09:00	6	261	16,50	3693	0,00	
8:09:30	6	261	16,49	3703	0,00	
8:10:00	6	261	16,49	3703	0,00	
8:10:30	6	260	16,50	3717	0,00	
8:11:00	6	260	16,50	3712	0,00	
8:11:30	6	260	16,49	3716	0,00	
8:12:00	6	260	16,49	3729	0,00	
8:12:30	6	260	16,49	3730	0,00	
8:13:00	6	259	16,50	3735	0,00	
8:13:30	6	259	16,50	3732	0,00	
8:14:00	6	259	16,49	3726	0,00	
8:14:30	6	259	16,49	3734	0,00	
8:15:00	6	258	16,50	3731	0,00	
8:15:30	6	258	16,50	3738	0,00	
8:16:00	6	258	16,49	3740	0,00	
8:16:30	6	258	16,50	3764	0,00	
8:17:00	6	258	16,49	3743	0,00	
8:17:30	6	258	16,50	3744	0,00	
8:18:00	6	257	16,49	3750	0,00	
8:18:30	6	257	16,49	3750	0,00	
8:19:00	6	257	16,49	3755	0,00	
8:19:30	6	257	16,49	3755	0,00	
8:20:00	6	256	16,50	3770	0,00	
8:20:30	6	256	16,50	3755	0,00	
8:21:00	6	256	16,50	3765	0,00	
8:21:30	6	256	16,50	3758	0,00	
8:22:00	6	256	16,50	3773	0,00	
8:22:30	6	256	16,50	3768	0,00	
8:23:00	6	256	16,50	3769	0,00	
8:23:30	6	255	16,50	3774	0,00	
8:24:00	6	255	16,50	3763	0,00	
8:24:30	6	255	16,51	3768	0,00	
8:25:00	6	255	16,51	3786	0,00	
8:25:30	6	255	16,50	3772	0,00	
8:26:00	6	254	16,50	3779	0,00	
8:26:30	6	254	16,51	3774	0,00	
8:27:00	6	254	16,50	3784	0,00	
8:27:30	6	254	16,50	3800	0,00	
8:28:00	6	254	16,50	3806	0,00	
8:28:30	6	254	16,50	3796	0,00	
8:29:00	6	254	16,50	3814	0,00	
8:29:30	6	254	16,50	3803	0,00	
8:30:00	6	254	16,50	3800	0,00	
8:30:30	6	253	16,50	3766	0,00	
8:31:00	6	253	16,50	3808	0,00	
8:31:30	6	252	16,50	3816	0,00	
8:32:00	6	251	16,51	3799	0,00	
8:32:30	6	251	16,51	3800	0,00	
8:33:00	6	251	16,51	3788	0,00	
8:33:30	6	251	16,51	3815	0,00	
8:34:00	6	251	16,50	3804	0,00	
8:34:30	6	251	16,51	3824	0,00	
8:35:00	6	252	16,50	3824	0,00	
8:35:30	6	252	16,50	3818	0,00	
8:36:00	6	251	16,50	3811	0,00	
8:36:30	6	251	16,51	3838	0,00	
8:37:00	6	250	16,51	3828	0,00	
8:37:30	6	250	16,51	3842	0,00	
8:38:00	6	249	16,51	3822	0,00	
8:38:30	6	249	16,51	3842	0,00	
8:39:00	6	249	16,51	3812	0,00	
8:39:30	6	249	16,51	3844	0,00	
8:40:00	6	249	16,51	3849	0,00	
8:40:30	6	249	16,51	3861	0,00	
8:41:00	6	249	16,51	3836	0,00	
8:41:30	6	249	16,51	3856	0,00	
8:42:00	6	249	16,51	3844	0,00	
8:42:30	6	249	16,51	3850	0,00	
8:43:00	6	248	16,51	3852	0,00	
8:43:30	6	248	16,51	3876	0,00	
8:44:00	6	247	16,52	3867	0,00	
8:44:30	6	247	16,51	3868	0,00	
8:45:00	6	247	16,51	3875	0,00	
8:45:30	6	247	16,51	3860	0,00	
8:46:00	6	247	16,51	3864	0,00	
8:46:30	6	247	16,50	3875	0,00	
8:47:00	6	247	16,51	3870	0,00	
8:47:30	6	247	16,51	3883	0,00	
8:48:00	6	246	16,51	3897	0,00	
8:48:30	6	245	16,51	3880	0,00	
8:49:00	6	245	16,52	3895	0,00	
8:49:30	6	245	16,51	3870	0,00	
8:50:00	6	245	16,52	3891	0,00	
8:50:30	6	245	16,51	3899	0,00	
8:51:00	6	245	16,52	3896	0,00	
8:51:30	6	245	16,52	3903	0,00	
8:52:00	6	245	16,51	3911	0,00	
8:52:30	6	244	16,51	3898	0,00	
8:53:00	6	244	16,51	3901	0,00	
8:53:30	6	244	16,51	3911	0,00	
8:54:00	6	243	16,52	3907	0,00	
8:54:30	6	243	16,51	3911	0,00	
8:55:00	6	243	16,52	3908	0,00	
8:55:30	6	243	16,52	3907	0,00	
8:56:00	6	243	16,51	3914	0,00	
8:56:30	6	243	16,50	3913	0,00	
8:57:00	6	243	16,51	3938	0,00	
8:57:30	6	242	16,52	3918	0,00	
8:58:00	6	242	16,51	3921	0,00	
8:58:30	6	242	16,51	3924	0,00	
8:59:00	6	241	16,52	3935	0,00	
8:59:30	6	241	16,51	3933	0,00	
9:00:00	6	241	16,51	3942	0,00	
9:00:30	6	241	16,51	3946	0,00	
9:01:00	6	241	16,51	3939	0,00	
9:01:30	6	241	16,51	3943	0,00	
9:02:00	6	241	16,52	3938	0,00	
9:02:30	6	240	16,52	3941	0,00	
9:03:00	6	240	16,52	3938	0,00	
9:03:30	6	240	16,52	3955	0,00	
9:04:00	6	240	16,52	3956	0,00	
9:04:30	6	239	16,52	3944	0,00	
9:05:00	6	239	16,52	3955	0,00	
9:05:30	6	239	16,52	3968	0,00	
9:06:00	6	239	16,52	3973	0,00	
9:06:30	6	239	16,52	3975	0,00	
9:07:00	6	238	16,52	3975	0,00	
9:07:30	6	238	16,52	3977	0,00	
9:08:00	6	238	16,51	3972	0,00	
9:08:30	6	238	16,52	3970	0,00	
9:09:00	6	238	16,52	3974	0,00	
9:09:30	6	238	16,52	3972	0,00	
9:10:00	6	238	16,52	3983	0,00	
9:10:30	6	238	16,52	3984	0,00	
9:11:00	6	237	16,52	3991	0,00	
9:11:30	6	237	16,52	3989	0,00	
9:12:00	6	237	16,52	4006	0,00	
9:12:30	6	236	16,52	4002	0,00	
9:13:00	6	236	16,52	4007	0,00	
9:13:30	6	236	16,52	3997	0,00	
9:14:00	6	236	16,52	4007	0,00	
9:14:30	6	236	16,52	4014	0,00	
9:15:00	6	236	16,52	4021	0,00	
9:15:30	6	236	16,52	4026	0,00	
9:16:00	6	236	16,52	4028	0,00	
9:16:30	6	235	16,52	4032	0,00	
9:17:00	6	235	16,52	4035	0,00	
9:17:30	6	234	16,52	4026	0,00	
9:18:00	6	234	16,52	4036	0,00	
9:18:30	6	234	16,52	4032	0,00	
9:19:00	6	234	16,52	4036	0,00	
9:19:30	6	234	16,52	4052	0,00	
9:20:00	6	234	16,52	4062	0,00	
9:20:30	6	234	16,52	4055	0,00	
9:21:00	6	233	16,52	4047	0,00	
9:21:30	6	233	16,53	4058	0,00	
9:22:00	6	233	16,53	4063	0,00	
9:22:30	6	233	16,52	4059	0,00	
9:23:00	6	233	16,53	4062	0,00	
9:23:30	6	233	16,53	4057	0,00	
9:24:00	6	233	16,53	4068	0,00	
9:24:30	6	232	16,53	4062	0,00	
9:25:00	6	232	16,53	4075	0,00	
9:25:30	6	232	16,52	4083	0,00	
9:26:00	6	231	16,53	4072	0,00	
9:26:30	6	231	16,52	4089	0,00	
9:27:00	6	231	16,53	4091	0,00	
9:27:30	6	231	16,53	4085	0,00	
9:28:00	6	231	16,53	4094	0,00	
9:28:30	6	231	16,53	4090	0,00	
9:29:00	6	231	16,53	4094	0,00
