Repository: ProgWizer/parser

File: project-root/data/Data Acquisition/Data Acquisition/2021 year (353)/21-173.txt (part 1 of 11)
--Test Summary--
Full Path and File Name	
Instrument Name	7322
Instrument Type	Model 7322 Consistometer - Variable Speed
Instrument Serial Number	
Test Start Date	05.07.2021
Test Start Time	10:01:10
Test Stop Date	05.07.2021
Test Stop Time	14:40:51
Test Length	4:39:41
Final Sample Time Offset	4:39:41
Controller Schedule Name	
Sampling Period	1 second
Comments	
Information	WellID	
Information	Customer	
Information	EngName	
Information	CementClass	
Information	CementMfr	
Information	Additives	90G+10ASPM+1Flac-550(06)+0.25CEX-201
Information	Density	1500
Information	BHCT	40
Information	BHST	
Information	FluidLoss	
Information	JobType	
Calculated Value	Time_30Bc	1:12:15
Calculated Value	Time_70Bc	4:39:41
Initial Temperature (°C)	27 °C
Final Temperature (°C)	40 °C
Initial Pressure (MPa)	0,5 MPa
Final Pressure (MPa)	20,0 MPa
Initial Consistency (Bc)	20 Bc
Final Consistency (Bc)	70 Bc
Initial Wall Temperature (°C)	25 °C
Final Wall Temperature (°C)	37 °C
Initial Motor Speed (RPM)	150 RPM
Final Motor Speed (RPM)	150 RPM
--Data--
Time (HH:MM:SS)	Temperature (°C)	Pressure (MPa)	Consistency (Bc)	Wall Temperature (°C)	Motor Speed (RPM)
0:00:00	27	0,5	20	25	150
0:00:01	27	0,5	20	25	150
0:00:02	27	0,5	20	25	150
0:00:03	27	0,5	20	25	150
0:00:04	27	0,5	20	25	150
0:00:05	27	0,5	20	25	150
0:00:06	27	0,5	20	25	150
0:00:07	27	0,5	20	25	150
0:00:08	27	0,5	20	25	150
0:00:09	27	0,5	20	25	150
0:00:10	27	0,5	20	25	150
0:00:11	27	0,5	20	25	150
0:00:12	27	0,5	20	25	150
0:00:13	27	0,5	20	25	150
0:00:14	27	0,5	20	25	150
0:00:15	27	0,5	20	25	150
0:00:16	27	0,5	20	25	150
0:00:17	27	0,5	20	25	150
0:00:18	27	0,6	20	25	150
0:00:19	27	0,6	20	25	150
0:00:20	27	0,6	20	25	150
0:00:21	27	0,6	20	25	150
0:00:22	27	0,6	20	25	150
0:00:23	27	0,6	20	25	150
0:00:24	27	0,6	20	25	150
0:00:25	27	0,7	20	25	150
0:00:26	27	0,7	20	25	150
0:00:27	27	0,7	20	25	150
0:00:28	27	0,7	20	25	150
0:00:29	27	0,7	20	25	150
0:00:30	27	0,7	20	25	150
0:00:31	27	0,7	20	26	150
0:00:32	27	0,7	20	26	150
0:00:33	27	0,8	20	25	150
0:00:34	27	0,8	20	26	150
0:00:35	27	0,8	20	26	150
0:00:36	27	0,8	20	26	150
0:00:37	27	0,8	20	26	150
0:00:38	27	0,8	20	26	150
0:00:39	27	0,8	20	26	150
0:00:40	27	0,8	20	26	150
0:00:41	27	0,8	20	26	150
0:00:42	27	0,8	20	26	150
0:00:43	27	0,8	20	26	150
0:00:44	27	0,9	20	26	150
0:00:45	27	0,9	20	26	150
0:00:46	27	0,9	20	26	150
0:00:47	27	0,9	20	26	150
0:00:48	27	0,9	20	26	150
0:00:49	27	0,9	20	26	150
0:00:50	27	0,9	20	26	150
0:00:51	27	0,9	20	26	150
0:00:52	27	1,1	20	26	150
0:00:53	27	1,1	20	26	150
0:00:54	27	1,1	20	26	150
0:00:55	27	1,1	20	26	150
0:00:56	27	1,1	20	26	150
0:00:57	27	1,1	20	26	150
0:00:58	27	1,1	20	26	150
0:00:59	27	1,1	20	26	150
0:01:00	27	1,1	20	26	150
0:01:01	27	1,1	20	26	150
0:01:02	27	1,1	20	26	150
0:01:03	27	1,1	20	26	150
0:01:04	27	1,1	20	26	150
0:01:05	27	1,1	20	26	150
0:01:06	27	1,1	20	27	150
0:01:07	27	1,1	20	26	150
0:01:08	27	1,1	20	26	150
0:01:09	27	1,1	20	27	150
0:01:10	27	1,1	20	27	150
0:01:11	27	1,1	20	27	150
0:01:12	27	1,1	20	27	150
0:01:13	27	1,2	20	27	150
0:01:14	27	1,3	20	27	150
0:01:15	27	1,4	20	27	150
0:01:16	27	1,4	20	27	150
0:01:17	27	1,4	20	27	150
0:01:18	27	1,4	20	27	150
0:01:19	27	1,4	20	27	150
0:01:20	27	1,4	20	27	150
0:01:21	27	1,4	20	27	150
0:01:22	27	1,4	20	27	150
0:01:23	27	1,4	20	27	150
0:01:24	27	1,4	20	27	150
0:01:25	27	1,4	20	27	150
0:01:26	27	1,4	20	27	150
0:01:27	27	1,4	20	27	150
0:01:28	27	1,4	20	27	150
0:01:29	27	1,4	20	27	150
0:01:30	27	1,4	20	27	150
0:01:31	27	1,4	20	27	150
0:01:32	27	1,4	20	27	150
0:01:33	27	1,4	20	27	150
0:01:34	27	1,4	20	27	150
0:01:35	27	1,4	20	27	150
0:01:36	27	1,4	20	28	150
0:01:37	27	1,4	20	27	150
0:01:38	27	1,4	20	28	150
0:01:39	27	1,5	20	28	150
0:01:40	27	1,5	20	28	150
0:01:41	27	1,5	20	28	150
0:01:42	27	1,5	20	28	150
0:01:43	27	1,5	20	28	150
0:01:44	27	1,5	20	28	150
0:01:45	27	1,5	20	28	150
0:01:46	27	1,6	20	28	150
0:01:47	27	1,7	20	28	150
0:01:48	27	1,8	20	28	150
0:01:49	27	1,8	20	28	150
0:01:50	27	1,8	20	28	150
0:01:51	27	1,8	20	28	150
0:01:52	27	1,8	20	28	150
0:01:53	27	1,8	20	28	150
0:01:54	27	1,8	20	28	150
0:01:55	27	1,8	20	28	150
0:01:56	27	1,8	20	28	150
0:01:57	27	1,8	20	28	150
0:01:58	27	1,8	21	28	150
0:01:59	27	1,9	21	28	150
0:02:00	27	1,9	21	28	150
0:02:01	27	1,9	21	28	150
0:02:02	27	1,9	21	28	150
0:02:03	27	1,9	21	28	150
0:02:04	27	1,9	21	28	150
0:02:05	27	1,9	21	28	150
0:02:06	27	1,9	21	28	150
0:02:07	27	1,9	21	28	150
0:02:08	27	1,9	21	28	150
0:02:09	27	1,9	21	28	150
0:02:10	27	1,9	21	29	150
0:02:11	27	1,9	21	29	150
0:02:12	27	1,9	21	29	150
0:02:13	27	1,9	21	29	150
0:02:14	27	1,9	21	28	150
0:02:15	27	1,9	21	29	150
0:02:16	27	1,9	21	29	150
0:02:17	27	1,9	21	29	150
0:02:18	27	1,9	21	29	150
0:02:19	27	1,9	21	29	150
0:02:20	27	1,9	21	29	150
0:02:21	27	1,9	21	29	150
0:02:22	27	2,0	21	29	150
0:02:23	27	2,0	21	29	150
0:02:24	27	2,0	21	29	150
0:02:25	27	2,0	21	29	150
0:02:26	27	2,0	21	29	150
0:02:27	27	2,0	21	29	150
0:02:28	27	2,0	21	29	150
0:02:29	27	2,0	21	29	150
0:02:30	27	2,0	21	29	150
0:02:31	27	2,0	21	29	150
0:02:32	27	2,0	21	29	150
0:02:33	27	2,0	21	29	150
0:02:34	27	2,1	21	29	150
0:02:35	27	2,1	21	29	150
0:02:36	27	2,1	21	29	150
0:02:37	27	2,1	21	29	150
0:02:38	27	2,3	21	29	150
0:02:39	27	2,4	21	29	150
0:02:40	27	2,4	21	29	150
0:02:41	27	2,4	21	29	150
0:02:42	27	2,4	21	29	150
0:02:43	27	2,5	21	29	150
0:02:44	27	2,5	21	29	150
0:02:45	27	2,5	21	29	150
0:02:46	27	2,5	21	29	150
0:02:47	27	2,5	21	30	150
0:02:48	27	2,5	21	29	150
0:02:49	27	2,5	21	30	150
0:02:50	27	2,5	21	29	150
0:02:51	27	2,5	21	30	150
0:02:52	27	2,5	21	30	150
0:02:53	27	2,5	21	30	150
0:02:54	27	2,5	21	30	150
0:02:55	27	2,5	21	30	150
0:02:56	27	2,5	21	30	150
0:02:57	27	2,5	21	30	150
0:02:58	27	2,5	21	30	150
0:02:59	27	2,5	21	30	150
0:03:00	27	2,5	21	30	150
0:03:01	27	2,5	21	30	150
0:03:02	27	2,5	21	30	150
0:03:03	27	2,5	21	30	150
0:03:04	27	2,5	21	30	150
0:03:05	27	2,5	21	30	150
0:03:06	27	2,5	21	30	150
0:03:07	27	2,5	21	30	150
0:03:08	27	2,5	21	30	150
0:03:09	27	2,5	21	30	150
0:03:10	27	2,5	21	30	150
0:03:11	28	2,5	21	30	150
0:03:12	28	2,6	21	30	150
0:03:13	28	2,6	21	30	150
0:03:14	28	2,6	21	30	150
0:03:15	27	2,6	21	30	150
0:03:16	28	2,6	21	30	150
0:03:17	28	2,6	21	30	150
0:03:18	28	2,6	21	30	150
0:03:19	28	2,6	21	30	150
0:03:20	28	2,6	21	30	150
0:03:21	28	2,6	21	30	150
0:03:22	28	2,6	21	30	150
0:03:23	28	2,6	21	30	150
0:03:24	28	2,6	21	30	150
0:03:25	28	2,6	21	30	150
0:03:26	28	2,6	21	30	150
0:03:27	28	2,6	21	30	150
0:03:28	28	2,6	21	30	150
0:03:29	28	2,6	21	30	150
0:03:30	28	2,6	21	30	150
0:03:31	28	2,6	21	30	150
0:03:32	28	2,6	21	30	150
0:03:33	28	2,6	21	30	150
0:03:34	28	2,9	21	30	150
0:03:35	28	3,0	21	30	150
0:03:36	28	3,0	21	30	150
0:03:37	28	3,0	21	30	150
0:03:38	28	3,0	21	30	150
0:03:39	28	3,0	21	30	150
0:03:40	28	3,0	21	30	150
0:03:41	28	3,0	21	30	150
0:03:42	28	3,0	21	30	150
0:03:43	28	3,0	21	30	150
0:03:44	28	3,1	21	30	150
0:03:45	28	3,1	21	30	150
0:03:46	28	3,1	21	30	150
0:03:47	28	3,1	21	30	150
0:03:48	28	3,1	21	30	150
0:03:49	28	3,1	21	30	150
0:03:50	28	3,1	21	30	150
0:03:51	28	3,1	21	30	150
0:03:52	28	3,1	21	30	150
0:03:53	28	3,1	21	30	150
0:03:54	28	3,1	21	30	150
0:03:55	28	3,1	21	30	150
0:03:56	28	3,1	21	30	150
0:03:57	28	3,1	21	30	150
0:03:58	28	3,1	21	30	150
0:03:59	28	3,1	21	30	150
0:04:00	28	3,1	21	30	150
0:04:01	28	3,1	21	31	150
0:04:02	28	3,1	21	30	150
0:04:03	28	3,1	21	31	150
0:04:04	28	3,1	21	30	150
0:04:05	28	3,1	21	31	150
0:04:06	28	3,1	21	31	150
0:04:07	28	3,1	21	31	150
0:04:08	28	3,1	21	31	150
0:04:09	28	3,1	21	31	150
0:04:10	28	3,1	21	31	150
0:04:11	28	3,1	21	31	150
0:04:12	28	3,1	21	31	150
0:04:13	28	3,1	21	31	150
0:04:14	28	3,1	21	31	150
0:04:15	28	3,2	21	31	150
0:04:16	28	3,2	21	31	150
0:04:17	28	3,2	21	31	150
0:04:18	28	3,2	21	31	150
0:04:19	28	3,2	21	31	150
0:04:20	28	3,2	21	31	150
0:04:21	28	3,2	21	31	150
0:04:22	28	3,2	21	31	150
0:04:23	28	3,2	21	31	150
0:04:24	28	3,2	21	31	150
0:04:25	28	3,4	21	31	150
0:04:26	28	3,5	21	31	150
0:04:27	28	3,6	21	31	150
0:04:28	28	3,6	21	31	150
0:04:29	28	3,6	21	31	150
0:04:30	28	3,6	21	31	150
0:04:31	28	3,6	21	31	150
0:04:32	28	3,6	21	31	150
0:04:33	28	3,6	21	31	150
0:04:34	28	3,6	21	31	150
0:04:35	28	3,6	21	31	150
0:04:36	28	3,6	21	31	150
0:04:37	28	3,6	21	31	150
0:04:38	28	3,6	21	31	150
0:04:39	28	3,6	21	31	150
0:04:40	28	3,6	21	31	150
0:04:41	28	3,6	21	31	150
0:04:42	28	3,6	21	31	150
0:04:43	28	3,6	21	31	150
0:04:44	28	3,6	21	31	150
0:04:45	28	3,6	21	31	150
0:04:46	28	3,6	21	31	150
0:04:47	28	3,6	21	31	150
0:04:48	28	3,6	21	31	150
0:04:49	28	3,6	21	31	150
0:04:50	28	3,7	21	31	150
0:04:51	28	3,7	21	31	150
0:04:52	28	3,7	21	31	150
0:04:53	28	3,7	21	31	150
0:04:54	28	3,7	21	31	150
0:04:55	28	3,7	21	31	150
0:04:56	28	3,7	21	31	150
0:04:57	28	3,7	21	31	150
0:04:58	28	3,7	21	31	150
0:04:59	28	3,7	21	31	150
0:05:00	28	3,7	21	31	150
0:05:01	28	3,7	21	31	150
0:05:02	28	3,7	21	31	150
0:05:03	28	3,7	21	31	150
0:05:04	28	3,7	21	31	150
0:05:05	28	3,7	21	31	150
0:05:06	28	3,7	21	31	150
0:05:07	28	3,7	21	31	150
0:05:08	28	3,7	21	31	150
0:05:09	28	3,7	21	31	150
0:05:10	28	3,7	21	31	150
0:05:11	28	3,7	21	31	150
0:05:12	28	3,8	21	31	150
0:05:13	28	3,8	21	31	150
0:05:14	28	3,8	21	31	150
0:05:15	28	3,8	21	31	150
0:05:16	28	3,8	21	31	150
0:05:17	28	3,8	21	31	150
0:05:18	28	3,8	21	31	150
0:05:19	28	4,0	21	31	150
0:05:20	28	4,1	21	31	150
0:05:21	28	4,1	21	32	150
0:05:22	28	4,2	21	31	150
0:05:23	28	4,2	21	32	150
0:05:24	28	4,2	21	31	150
0:05:25	28	4,2	21	32	150
0:05:26	28	4,2	21	31	150
0:05:27	29	4,2	21	31	150
0:05:28	29	4,2	21	31	150
0:05:29	29	4,2	21	32	150
0:05:30	29	4,2	21	31	150
0:05:31	29	4,2	21	31	150
0:05:32	29	4,2	21	32	150
0:05:33	29	4,2	21	31	150
0:05:34	29	4,2	21	32	150
0:05:35	29	4,2	21	32	150
0:05:36	29	4,2	21	31	150
0:05:37	29	4,2	21	32	150
0:05:38	29	4,2	21	31	150
0:05:39	29	4,2	21	31	150
0:05:40	29	4,2	21	32	150
0:05:41	29	4,2	21	31	150
0:05:42	29	4,2	21	32	150
0:05:43	29	4,2	21	32	150
0:05:44	29	4,2	21	32	150
0:05:45	29	4,2	21	32	150
0:05:46	29	4,2	21	32	150
0:05:47	29	4,2	21	31	150
0:05:48	29	4,2	21	32	150
0:05:49	29	4,2	21	32	150
0:05:50	29	4,2	21	31	150
0:05:51	29	4,2	21	32	150
0:05:52	29	4,2	21	32	150
0:05:53	29	4,2	21	31	150
0:05:54	29	4,2	21	32	150
0:05:55	29	4,2	21	32	150
0:05:56	29	4,2	21	32	150
0:05:57	29	4,2	21	32	150
0:05:58	29	4,2	21	32	150
0:05:59	29	4,2	21	32	150
0:06:00	29	4,2	21	32	150
0:06:01	29	4,2	21	32	150
0:06:02	29	4,3	21	32	150
0:06:03	29	4,5	21	32	150
0:06:04	29	4,6	21	32	150
0:06:05	29	4,6	21	32	150
0:06:06	29	4,7	21	32	150
0:06:07	29	4,7	21	32	150
0:06:08	29	4,7	21	32	150
0:06:09	29	4,7	21	32	150
0:06:10	29	4,7	21	32	150
0:06:11	29	4,7	21	32	150
0:06:12	29	4,7	21	32	150
0:06:13	29	4,7	21	32	150
0:06:14	29	4,7	21	32	150
0:06:15	29	4,7	21	32	150
0:06:16	29	4,7	21	32	150
0:06:17	29	4,7	21	32	150
0:06:18	29	4,7	21	32	150
0:06:19	29	4,7	21	32	150
0:06:20	29	4,7	21	32	150
0:06:21	29	4,7	21	32	150
0:06:22	29	4,7	21	32	150
0:06:23	29	4,7	21	32	150
0:06:24	29	4,7	21	32	150
0:06:25	29	4,7	21	32	150
0:06:26	29	4,7	21	32	150
0:06:27	29	4,7	21	32	150
0:06:28	29	4,7	21	32	150
0:06:29	29	4,7	21	32	150
0:06:30	29	4,7	21	32	150
0:06:31	29	4,7	21	32	150
0:06:32	29	4,7	21	32	150
0:06:33	29	4,7	21	32	150
0:06:34	29	4,7	21	32	150
0:06:35	29	4,7	21	32	150
0:06:36	29	4,7	21	32	150
0:06:37	29	4,7	21	32	150
0:06:38	29	4,7	21	32	150
0:06:39	29	4,7	21	32	150
0:06:40	29	4,7	21	32	150
0:06:41	29	4,7	21	32	150
0:06:42	29	4,7	21	32	150
0:06:43	29	4,7	21	32	150
0:06:44	29	4,7	21	32	150
0:06:45	29	4,7	21	32	150
0:06:46	29	4,7	21	32	150
0:06:47	29	4,7	21	32	150
0:06:48	29	4,9	21	32	150
0:06:49	29	5,0	21	32	150
0:06:50	29	5,1	21	32	150
0:06:51	29	5,1	21	32	150
0:06:52	29	5,2	21	32	150
0:06:53	29	5,2	21	32	150
0:06:54	29	5,2	21	32	150
0:06:55	29	5,2	21	32	150
0:06:56	29	5,2	21	32	150
0:06:57	29	5,2	21	32	150
0:06:58	29	5,2	21	32	150
0:06:59	29	5,2	21	32	150
0:07:00	29	5,2	21	32	150
0:07:01	29	5,2	21	32	150
0:07:02	29	5,2	21	32	150
0:07:03	29	5,2	21	32	150
0:07:04	29	5,2	21	32	150
0:07:05	29	5,2	21	32	150
0:07:06	29	5,2	21	32	150
0:07:07	29	5,2	21	32	150
0:07:08	29	5,2	21	32	150
0:07:09	29	5,2	21	32	150
0:07:10	29	5,2	21	32	150
0:07:11	29	5,2	21	32	150
0:07:12	29	5,2	21	32	150
0:07:13	29	5,2	21	32	150
0:07:14	29	5,2	21	32	150
0:07:15	29	5,2	21	32	150
0:07:16	29	5,2	21	32	150
0:07:17	29	5,2	21	32	150
0:07:18	29	5,2	21	32	150
0:07:19	29	5,2	21	32	150
0:07:20	29	5,2	21	32	150
0:07:21	29	5,2	21	32	150
0:07:22	29	5,2	21	32	150
0:07:23	30	5,2	21	32	150
0:07:24	29	5,2	21	32	150
0:07:25	30	5,2	21	32	150
0:07:26	30	5,2	21	32	150
0:07:27	30	5,2	21	32	150
0:07:28	30	5,2	21	32	150
0:07:29	30	5,2	21	32	150
0:07:30	30	5,3	21	32	150
0:07:31	30	5,3	21	32	150
0:07:32	30	5,3	21	32	150
0:07:33	30	5,3	21	32	150
0:07:34	30	5,3	21	32	150
0:07:35	30	5,3	21	32	150
0:07:36	30	5,5	21	32	150
0:07:37	30	5,6	21	32	150
0:07:38	30	5,6	21	32	150
0:07:39	30	5,7	21	32	150
0:07:40	30	5,7	21	32	150
0:07:41	30	5,7	21	33	150
0:07:42	30	5,7	21	32	150
0:07:43	30	5,7	21	32	150
0:07:44	30	5,7	21	32	150
0:07:45	30	5,7	21	32	150
0:07:46	30	5,7	21	32	150
0:07:47	30	5,7	21	33	150
0:07:48	30	5,7	21	32	150
0:07:49	30	5,7	21	32	150
0:07:50	30	5,7	21	33	150
0:07:51	30	5,7	21	32	150
0:07:52	30	5,7	21	33	150
0:07:53	30	5,7	21	33	150
0:07:54	30	5,7	21	33	150
0:07:55	30	5,7	21	32	150
0:07:56	30	5,7	21	33	150
0:07:57	30	5,7	21	33	150
0:07:58	30	5,7	21	33	150
0:07:59	30	5,7	21	33	150
0:08:00	30	5,7	21	33	150
0:08:01	30	5,7	21	33	150
0:08:02	30	5,7	21	33	150
0:08:03	30	5,7	21	32	150
0:08:04	30	5,7	21	33	150
0:08:05	30	5,7	21	33	150
0:08:06	30	5,7	21	33	150
0:08:07	30	5,7	21	33	150
0:08:08	30	5,7	21	33	150
0:08:09	30	5,7	21	33	150
0:08:10	30	5,7	21	33	150
0:08:11	30	5,7	21	33	150
0:08:12	30	5,7	21	33	150
0:08:13	30	5,7	21	33	150
0:08:14	30	5,7	21	33	150
0:08:15	30	5,7	21	33	150
0:08:16	30	5,7	21	33	150
0:08:17	30	5,7	21	33	150
0:08:18	30	5,8	21	33	150
0:08:19	30	5,8	21	33	150
0:08:20	30	5,8	21	33	150
0:08:21	30	5,8	21	33	150
0:08:22	30	5,8	21	33	150
0:08:23	30	5,8	21	33	150
0:08:24	30	5,8	21	33	150
0:08:25	30	5,8	21	33	150
0:08:26	30	5,9	21	33	150
0:08:27	30	5,9	21	33	150
0:08:28	30	5,9	21	33	150
0:08:29	30	6,0	21	33	150
0:08:30	30	6,1	21	33	150
0:08:31	30	6,2	21	33	150
0:08:32	30	6,2	21	33	150
0:08:33	30	6,2	21	33	150
0:08:34	30	6,2	21	33	150
0:08:35	30	6,2	21	33	150
0:08:36	30	6,2	21	33	150
0:08:37	30	6,2	21	33	150
0:08:38	30	6,2	21	33	150
0:08:39	30	6,2	21	33	150
0:08:40	30	6,2	21	33	150
0:08:41	30	6,2	21	33	150
0:08:42	30	6,2	21	33	150
0:08:43	30	6,2	21	33	150
0:08:44	30	6,2	21	33	150
0:08:45	30	6,2	21	33	150
0:08:46	30	6,2	21	33	150
0:08:47	30	6,2	21	33	150
0:08:48	30	6,2	21	33	150
0:08:49	30	6,2	21	33	150
0:08:50	30	6,2	21	33	150
0:08:51	30	6,2	21	33	150
0:08:52	30	6,2	21	33	150
0:08:53	30	6,2	21	33	150
0:08:54	30	6,2	21	33	150
0:08:55	30	6,2	21	33	150
0:08:56	30	6,2	21	33	150
0:08:57	30	6,2	21	33	150
0:08:58	30	6,3	21	33	150
0:08:59	30	6,3	21	33	150
0:09:00	30	6,3	21	33	150
0:09:01	30	6,3	21	33	150
0:09:02	30	6,3	21	33	150
0:09:03	30	6,3	21	33	150
0:09:04	30	6,3	21	33	150
0:09:05	30	6,3	21	33	150
0:09:06	30	6,3	21	33	150
0:09:07	30	6,3	21	33	150
0:09:08	30	6,4	21	33	150
0:09:09	30	6,4	21	33	150
0:09:10	30	6,4	21	33	150
0:09:11	30	6,4	21	33	150
0:09:12	30	6,4	21	33	150
0:09:13	30	6,4	21	33	150
0:09:14	30	6,4	21	33	150
0:09:15	30	6,4	21	33	150
0:09:16	30	6,4	21	33	150
0:09:17	30	6,4	21	33	150
0:09:18	30	6,4	21	33	150
0:09:19	30	6,4	21	33	150
0:09:20	30	6,4	21	33	150
0:09:21	30	6,4	21	33	150
0:09:22	30	6,4	21	33	150
0:09:23	30	6,6	21	33	150
0:09:24	30	6,7	21	33	150
0:09:25	30	6,7	21	33	150
0:09:26	30	6,7	21	33	150
0:09:27	30	6,7	21	33	150
0:09:28	31	6,7	21	33	150
0:09:29	31	6,7	21	33	150
0:09:30	31	6,7	21	33	150
0:09:31	31	6,7	21	33	150
0:09:32	31	6,7	21	33	150
0:09:33	31	6,7	21	33	150
0:09:34	31	6,7	21	33	150
0:09:35	31	6,7	21	33	150
0:09:36	31	6,7	21	33	150
0:09:37	31	6,7	21	33	150
0:09:38	31	6,7	21	33	150
0:09:39	31	6,7	21	33	150
0:09:40	31	6,7	21	33	150
0:09:41	31	6,7	21	33	150
0:09:42	31	6,7	21	33	150
0:09:43	31	6,7	21	33	150
0:09:44	31	6,7	21	33	150
0:09:45	31	6,7	21	33	150
0:09:46	31	6,7	21	33	150
0:09:47	31	6,7	21	33	150
0:09:48	31	6,7	21	33	150
0:09:49	31	6,8	21	33	150
0:09:50	31	6,8	21	33	150
0:09:51	31	6,8	21	33	150
0:09:52	31	6,8	21	33	150
0:09:53	31	6,8	21	33	150
0:09:54	31	6,9	21	33	150
0:09:55	31	6,9	21	33	150
0:09:56	31	6,9	21	33	150
0:09:57	31	6,9	21	33	150
0:09:58	31	6,9	21	33	150
0:09:59	31	6,9	21	33	150
0:10:00	31	6,9	21	33	150
0:10:01	31	6,9	21	33	150
0:10:02	31	6,9	21	33	150
0:10:03	31	6,9	21	33	150
0:10:04	31	6,9	21	33	150
0:10:05	31	6,9	21	33	150
0:10:06	31	7,0	21	33	150
0:10:07	31	6,9	21	33	150
0:10:08	31	7,0	21	33	150
0:10:09	31	7,0	21	34	150
0:10:10	31	7,0	21	33	150
0:10:11	31	7,0	21	33	150
0:10:12	31	7,1	21	33	150
0:10:13	31	7,2	21	34	150
0:10:14	31	7,2	21	34	150
0:10:15	31	7,2	21	34	150
0:10:16	31	7,2	21	34	150
0:10:17	31	7,2	21	33	150
0:10:18	31	7,2	21	34	150
0:10:19	31	7,2	21	34	150
0:10:20	31	7,2	21	34	150
0:10:21	31	7,2	21	33	150
0:10:22	31	7,2	21	34	150
0:10:23	31	7,2	21	34	150
0:10:24	31	7,2	21	34	150
0:10:25	31	7,2	21	34	150
0:10:26	31	7,2	21	34	150
0:10:27	31	7,2	21	34	150
0:10:28	31	7,3	21	34	150
0:10:29	31	7,3	21	34	150
0:10:30	31	7,3	21	34	150
0:10:31	31	7,3	21	34	150
0:10:32	31	7,3	21	34	150
0:10:33	31	7,3	21	34	150
0:10:34	31	7,3	21	34	150
0:10:35	31	7,3	21	34	150
0:10:36	31	7,3	21	34	150
0:10:37	31	7,3	21	34	150
0:10:38	31	7,3	21	34	150
0:10:39	31	7,3	21	34	150
0:10:40	31	7,4	21	34	150
0:10:41	31	7,5	21	34	150
0:10:42	31	7,5	21	34	150
0:10:43	31	7,5	21	34	150
0:10:44	31	7,5	21	34	150
0:10:45	31	7,5	21	34	150
0:10:46	31	7,5	21	34	150
0:10:47	31	7,5	21	34	150
0:10:48	31	7,5	21	34	150
0:10:49	31	7,5	21	34	150
0:10:50	31	7,5	21	34	150
0:10:51	31	7,5	21	34	150
0:10:52	31	7,5	21	34	150
0:10:53	31	7,5	21	34	150
0:10:54	31	7,5	21	34	150
0:10:55	31	7,6	21	34	150
0:10:56	31	7,6	21	34	150
0:10:57	31	7,6	21	34	150
0:10:58	31	7,6	21	34	150
0:10:59	31	7,6	21	34	150
0:11:00	31	7,6	21	34	150
0:11:01	31	7,6	21	34	150
0:11:02	31	7,6	21	34	150
0:11:03	31	7,6	21	34	150
0:11:04	31	7,6	21	34	150
0:11:05	31	7,6	21	34	150
0:11:06	31	7,6	21	34	150
0:11:07	31	7,6	21	34	150
0:11:08	31	7,7	21	34	150
0:11:09	31	7,7	21	34	150
0:11:10	31	7,7	21	34	150
0:11:11	31	7,7	20	34	150
0:11:12	31	7,7	20	34	150
0:11:13	31	7,7	20	34	150
0:11:14	31	7,7	20	34	150
0:11:15	31	7,7	20	34	150
0:11:16	31	7,7	20	34	150
0:11:17	31	7,7	20	34	150
0:11:18	31	7,7	20	34	150
0:11:19	31	7,7	20	34	150
0:11:20	31	7,7	20	34	150
0:11:21	31	7,7	20	34	150
0:11:22	31	7,7	20	34	150
0:11:23	31	7,7	20	34	150
0:11:24	31	7,9	20	34	150
0:11:25	31	8,0	20	34	150
0:11:26	31	8,1	20	34	150
0:11:27	31	8,1	20	34	150
0:11:28	31	8,1	20	34	150
0:11:29	31	8,1	20	34	150
0:11:30	32	8,1	20	34	150
0:11:31	32	8,1	20	34	150
0:11:32	31	8,1	20	34	150
0:11:33	32	8,1	20	34	150
0:11:34	32	8,1	20	34	150
0:11:35	32	8,1	20	34	150
0:11:36	32	8,1	20	34	150
0:11:37	32	8,1	20	34	150
0:11:38	32	8,1	20	34	150
0:11:39	32	8,1	20	34	150
0:11:40	32	8,1	20	34	150
0:11:41	32	8,1	20	34	150
0:11:42	32	8,1	20	34	150
0:11:43	32	8,1	20	34	150
0:11:44	32	8,1	20	34	150
0:11:45	32	8,1	20	34	150
0:11:46	32	8,1	20	34	150
0:11:47	32	8,1	20	34	150
0:11:48	32	8,1	20	34	150
0:11:49	32	8,1	20	34	150
0:11:50	32	8,1	20	34	150
0:11:51	32	8,1	20	34	150
0:11:52	32	8,1	20	34	150
0:11:53	32	8,1	20	34	150
0:11:54	32	8,1	20	34	150
0:11:55	32	8,1	20	34	150
0:11:56	32	8,1	20	34	150
0:11:57	32	8,1	20	34	150
0:11:58	32	8,1	20	34	150
0:11:59	32	8,2	20	34	150
0:12:00	32	8,2	20	34	150
0:12:01	32	8,2	20	34	150
0:12:02	32	8,2	20	34	150
0:12:03	32	8,2	20	34	150
0:12:04	32	8,2	20	34	150
0:12:05	32	8,2	20	34	150
0:12:06	32	8,2	20	34	150
0:12:07	32	8,3	20	34	150
0:12:08	32	8,5	20	34	150
0:12:09	32	8,6	20	34	150
0:12:10	32	8,6	20	34	150
0:12:11	32	8,6	20	34	150
0:12:12	32	8,6	20	34	150
0:12:13	32	8,6	20	34	150
0:12:14	32	8,6	20	34	150
0:12:15	32	8,6	20	34	150
0:12:16	32	8,6	20	34	150
0:12:17	32	8,6	20	34	150
0:12:18	32	8,6	20	34	150
0:12:19	32	8,6	20	34	150
0:12:20	32	8,6	20	34	150
0:12:21	32	8,6	20	34	150
0:12:22	32	8,6	20	34	150
0:12:23	32	8,6	20	34	150
0:12:24	32	8,6	20	34	150
0:12:25	32	8,6	20	34	150
0:12:26	32	8,6	20	34	150
0:12:27	32	8,6	20	34	150
0:12:28	32	8,6	20	34	150
0:12:29	32	8,6	20	34	150
0:12:30	32	8,6	20	34	150
0:12:31	32	8,6	20	34	150
0:12:32	32	8,6	20	34	150
0:12:33	32	8,6	20	34	150
0:12:34	32	8,6	20	34	150
0:12:35	32	8,6	20	34	150
0:12:36	32	8,6	20	34	150
0:12:37	32	8,6	20	34	150
0:12:38	32	8,6	20	34	150
0:12:39	32	8,6	20	34	150
0:12:40	32	8,6	20	34	150
0:12:41	32	8,6	20	34	150
0:12:42	32	8,6	20	34	150
0:12:43	32	8,6	20	34	150
0:12:44	32	8,6	20	34	150
0:12:45	32	8,6	20	34	150
0:12:46	32	8,7	20	34	150
0:12:47	32	8,7	20	34	150
0:12:48	32	8,7	20	34	150
0:12:49	32	8,7	20	34	150
0:12:50	32	8,7	20	34	150
0:12:51	32	8,8	20	34	150
0:12:52	32	9,0	20	34	150
0:12:53	32	9,1	20	34	150
0:12:54	32	9,1	20	34	150
0:12:55	32	9,1	20	34	150
0:12:56	32	9,1	20	34	150
0:12:57	32	9,1	20	34	150
0:12:58	32	9,1	20	34	150
0:12:59	32	9,1	20	34	150
0:13:00	32	9,1	20	34	150
0:13:01	32	9,1	20	34	150
0:13:02	32	9,1	20	34	150
0:13:03	32	9,1	20	34	150
0:13:04	32	9,1	20	34	150
0:13:05	32	9,1	20	34	150
0:13:06	32	9,1	20	34	150
0:13:07	32	9,1	20	34	150
0:13:08	32	9,1	20	34	150
0:13:09	32	9,1	20	34	150
0:13:10	32	9,1	20	34	150
0:13:11	32	9,1	20	34	150
0:13:12	32	9,1	20	34	150
0:13:13	32	9,1	20	34	150
0:13:14	32	9,1	20	34	150
0:13:15	32	9,1	20	34	150
0:13:16	32	9,1	20	34	150
0:13:17	32	9,1	20	34	150
0:13:18	32	9,1	20	34	150
0:13:19	32	9,1	20	34	150
0:13:20	32	9,1	20	34	150
0:13:21	32	9,1	20	34	150
0:13:22	32	9,1	20	35	150
0:13:23	32	9,1	20	34	150
0:13:24	32	9,1	20	35	150
0:13:25	32	9,1	20	34	150
0:13:26	32	9,1	20	35	150
0:13:27	32	9,1	20	34	150
0:13:28	32	9,1	20	35	150
0:13:29	32	9,1	20	34	150
0:13:30	32	9,2	20	35	150
0:13:31	32	9,2	20	34	150
0:13:32	32	9,2	20	34	150
0:13:33	32	9,2	20	35	150
0:13:34	32	9,2	20	35	150
0:13:35	32	9,3	20	35	150
0:13:36	32	9,5	20	35	150
0:13:37	32	9,6	20	35	150
0:13:38	32	9,6	20	35	150
0:13:39	32	9,6	20	35	150
0:13:40	32	9,6	20	35	150
0:13:41	32	9,6	20	35	150
0:13:42	33	9,6	20	35	150
0:13:43	32	9,6	20	35	150
0:13:44	32	9,6	20	35	150
0:13:45	32	9,6	20	35	150
0:13:46	32	9,6	20	35	150
0:13:47	33	9,6	20	35	150
0:13:48	33	9,6	20	35	150
0:13:49	33	9,6	20	35	150
0:13:50	33	9,6	20	35	150
0:13:51	33	9,6	20	35	150
0:13:52	33	9,6	20	35	150
0:13:53	33	9,6	20	35	150
0:13:54	33	9,6	20	35	150
0:13:55	33	9,6	20	35	150
0:13:56	33	9,6	20	35	150
0:13:57	33	9,6	20	35	150
0:13:58	33	9,6	20	35	150
0:13:59	33	9,6	20	35	150
0:14:00	33	9,6	20	35	150
0:14:01	33	9,6	20	35	150
0:14:02	33	9,6	20	35	150
0:14:03	33	9,6	20	35	150
0:14:04	33	9,6	20	35	150
0:14:05	33	9,6	20	35	150
0:14:06	33	9,6	20	35	150
0:14:07	33	9,6	20	35	150
0:14:08	33	9,6	20	35	150
0:14:09	33	9,6	20	35	150
0:14:10	33	9,6	20	35	150
0:14:11	33	9,6	20	35	150
0:14:12	33	9,6	20	35	150
0:14:13	33	9,6	20	35	150
0:14:14	33	9,6	20	35	150
0:14:15	33	9,6	20	35	150
0:14:16	33	9,6	20	35	150
0:14:17	33	9,6	20	35	150
0:14:18	33	9,6	20	35	150
0:14:19	33	9,6	20	35	150
0:14:20	33	9,6	20	35	150
0:14:21	33	9,7	20	35	150
0:14:22	33	9,7	20	35	150
0:14:23	33	9,9	20	35	150
0:14:24	33	10,0	20	35	150
0:14:25	33	10,1	20	35	150
0:14:26	33	10,1	20	35	150
0:14:27	33	10,1	20	35	150
0:14:28	33	10,1	20	35	150
0:14:29	33	10,1	20	35	150
0:14:30	33	10,1	20	35	150
0:14:31	33	10,1	20	35	150
0:14:32	33	10,1	20	35	150
0:14:33	33	10,1	20	35	150
0:14:34	33	10,1	20	35	150
0:14:35	33	10,1	20	35	150
0:14:36	33	10,1	20	35	150
0:14:37	33	10,1	20	35	150
0:14:38	33	10,1	20	35	150
0:14:39	33	10,1	20	35	150
0:14:40	33	10,1	20	35	150
0:14:41	33	10,1	20	35	150
0:14:42	33	10,1	20	35	150
0:14:43	33	10,1	20	35	150
0:14:44	33	10,1	20	35	150
0:14:45	33	10,1	20	35	150
0:14:46	33	10,1	20	35	150
0:14:47	33	10,1	20	35	150
0:14:48	33	10,1	20	35	150
0:14:49	33	10,1	20	35	150
0:14:50	33	10,1	20	35	150
0:14:51	33	10,1	20	35	150
0:14:52	33	10,1	20	35	150
0:14:53	33	10,1	20	35	150
0:14:54	33	10,1	20	35	150
0:14:55	33	10,1	20	35	150
0:14:56	33	10,1	20	35	150
0:14:57	33	10,1	20	35	150
0:14:58	33	10,1	20	35	150
0:14:59	33	10,1	20	35	150
0:15:00	33	10,1	20	35	150
0:15:01	33	10,1	20	35	150
0:15:02	33	10,1	20	35	150
0:15:03	33	10,2	20	35	150
0:15:04	33	10,2	20	35	150
0:15:05	33	10,2	20	35	150
0:15:06	33	10,2	20	35	150
0:15:07	33	10,2	20	35	150
0:15:08	33	10,2	20	35	150
0:15:09	33	10,2	20	35	150
0:15:10	33	10,2	20	35	150
0:15:11	33	10,3	20	36	150
0:15:12	33	10,5	20	35	150
0:15:13	33	10,6	20	35	150
0:15:14	33	10,6	20	35	150
0:15:15	33	10,6	20	36	150
0:15:16	33	10,6	20	35	150
0:15:17	33	10,6	20	36	150
0:15:18	33	10,6	20	35	150
0:15:19	33	10,6	20	36	150
0:15:20	33	10,6	20	36	150
0:15:21	33	10,6	20	36	150
0:15:22	33	10,6	20	36	150
0:15:23	33	10,6	20	36	150
0:15:24	33	10,6	20	36	150
0:15:25	33	10,6	20	36	150
0:15:26	33	10,6	20	36	150
0:15:27	33	10,6	20	36	150
0:15:28	33	10,6	20	36	150
0:15:29	33	10,6	20	36	150
0:15:30	33	10,6	20	36	150
0:15:31	33	10,6	20	36	150
0:15:32	33	10,6	20	36	150
0:15:33	33	10,6	20	36	150
0:15:34	33	10,7	20	36	150
0:15:35	33	10,7	20	36	150
0:15:36	33	10,7	20	36	150
0:15:37	33	10,7	20	36	150
0:15:38	33	10,7	20	36	150
0:15:39	33	10,7	20	36	150
0:15:40	33	10,7	20	36	150
0:15:41	33	10,7	20	36	150
0:15:42	33	10,7	20	36	150
0:15:43	33	10,7	20	36	150
0:15:44	33	10,7	20	36	150
0:15:45	33	10,7	20	36	150
0:15:46	33	10,7	20	36	150
0:15:47	33	10,7	20	36	150
0:15:48	33	10,7	20	36	150
0:15:49	33	10,7	20	36	150
0:15:50	33	10,7	20	36	150
0:15:51	33	10,7	20	36	150
0:15:52	33	10,7	20	36	150
0:15:53	33	10,7	20	36	150
0:15:54	33	10,7	20	36	150
0:15:55	33	10,7	20	36	150
0:15:56	33	10,7	20	36	150
0:15:57	33	10,7	20	36	150
0:15:58	33	10,7	20	36	150
0:15:59	33	10,7	20	36	150
0:16:00	33	10,7	20	36	150
0:16:01	33	10,8	20	36	150
0:16:02	33	11,0	20	36	150
0:16:03	33	11,1	20	36	150
0:16:04	33	11,1	20	36	150
0:16:05	33	11,2	20	36	150
0:16:06	33	11,2	20	36	150
0:16:07	33	11,2	20	36	150
0:16:08	33	11,2	20	36	150
0:16:09	33	11,2	20	36	150
0:16:10	33	11,2	20	36	150
0:16:11	33	11,2	20	36	150
0:16:12	34	11,2	20	36	150
0:16:13	34	11,2	20	36	150
0:16:14	34	11,2	20	36	150
0:16:15	34	11,2	20	36	150
0:16:16	34	11,2	20	36	150
0:16:17	34	11,2	20	36	150
0:16:18	34	11,2	20	36	150
0:16:19	34	11,2	20	36	150
0:16:20	34	11,2	20	36	150
0:16:21	34	11,2	20	36	150
0:16:22	34	11,2	20	36	150
0:16:23	34	11,2	20	36	150
0:16:24	34	11,2	20	36	150
0:16:25	34	11,2	20	36	150
0:16:26	34	11,2	20	36	150
0:16:27	34	11,2	20	36	150
0:16:28	34	11,2	20	36	150
0:16:29	34	11,2	20	36	150
0:16:30	34	11,2	20	36	150
0:16:31	34	11,2	20	36	150
0:16:32	34	11,2	20	36	150
0:16:33	34	11,2	20	36	150
0:16:34	34	11,2	20	36	150
0:16:35	34	11,2	20	36	150
0:16:36	34	11,2	20	36	150
0:16:37	34	11,2	20	36	150
0:16:38	34	11,2	20	36	150
0:16:39	34	11,2	20	36	150
0:16:40	34	11,2	20	36	150
0:16:41	34	11,2	20	36	150
0:16:42	34	11,2	20	36	150
0:16:43	34	11,2	20	36	150
0:16:44	34	11,2	20	36	150
0:16:45	34	11,2	20	36	150
0:16:46	34	11,2	20	36	150
0:16:47	34	11,3	20	36	150
0:16:48	34	11,3	20	36	150
0:16:49	34	11,3	20	36	150
0:16:50	34	11,3	20	36	150
0:16:51	34	11,4	20	36	150
0:16:52	34	11,6	20	36	150
0:16:53	34	11,7	20	36	150
0:16:54	34	11,7	20	36	150
0:16:55	34	11,7	20	36	150
0:16:56	34	11,7	20	36	150
0:16:57	34	11,7	20	36	150
0:16:58	34	11,7	20	37	150
0:16:59	34	11,7	20	36	150
0:17:00	34	11,7	20	36	150
0:17:01	34	11,7	20	36	150
0:17:02	34	11,7	20	36	150
0:17:03	34	11,7	20	36	150
0:17:04	34	11,7	20	36	150
0:17:05	34	11,7	20	37	150
0:17:06	34	11,7	20	37	150
0:17:07	34	11,7	20	37	150
0:17:08	34	11,7	20	36	150
0:17:09	34	11,7	20	36	150
0:17:10	34	11,7	20	37	150
0:17:11	34	11,8	20	36	150
0:17:12	34	11,8	20	37	150
0:17:13	34	11,8	20	37	150
0:17:14	34	11,8	20	37	150
0:17:15	34	11,8	20	36	150
0:17:16	34	11,8	20	37	150
0:17:17	34	11,8	20	37	150
0:17:18	34	11,8	20	37	150
0:17:19	34	11,8	20	37	150
0:17:20	34	11,8	20	37	150
0:17:21	34	11,8	20	37	150
0:17:22	34	11,8	20	37	150
0:17:23	34	11,8	20	37	150
0:17:24	34	11,8	20	37	150
0:17:25	34	11,8	20	37	150
0:17:26	34	11,8	20	37	150
0:17:27	34	11,8	20	37	150
0:17:28	34	11,8	20	37	150
0:17:29	34	11,8	20	37	150
0:17:30	34	11,8	20	37	150
0:17:31	34	11,8	20	37	150
0:17:32	34	11,8	20	37	150
0:17:33	34	11,8	20	37	150
0:17:34	34	11,8	20	37	150
0:17:35	34	11,8	20	37	150
0:17:36	34	11,8	20	37	150
0:17:37	34	11,8	20	37	150
0:17:38	34	11,9	20	37	150
0:17:39	34	11,9	20	37	150
0:17:40	34	11,9	20	37	150
0:17:41	34	11,9	20	37	150
0:17:42	34	11,9	20	37	150
0:17:43	34	11,9	20	37	150
0:17:44	34	11,9	20	37	150
0:17:45	34	11,9	20	37	150
0:17:46	34	11,9	20	37	150
0:17:47	34	11,9	20	37	150
0:17:48	34	11,9	20	37	150
0:17:49	34	11,9	20	37	150
0:17:50	34	12,1	20	37	150
0:17:51	34	12,3	20	37	150
0:17:52	34	12,3	20	37	150
0:17:53	34	12,3	20	37	150
0:17:54	34	12,4	20	37	150
0:17:55	34	12,4	20	37	150
0:17:56	34	12,4	20	37	150
0:17:57	34	12,4	20	37	150
0:17:58	34	12,4	20	37	150
0:17:59	34	12,4	20	37	150
0:18:00	34	12,4	20	37	150
0:18:01	34	12,4	20	37	150
0:18:02	34	12,4	20	37	150
0:18:03	34	12,4	20	37	150
0:18:04	34	12,4	20	37	150
0:18:05	34	12,4	20	37	150
0:18:06	34	12,4	20	37	150
0:18:07	34	12,4	20	37	150
0:18:08	34	12,4	20	37	150
0:18:09	34	12,4	20	37	150
0:18:10	34	12,4	20	37	150
0:18:11	34	12,4	20	37	150
0:18:12	34	12,4	20	37	150
0:18:13	34	12,4	20	37	150
0:18:14	34	12,4	20	37	150
0:18:15	34	12,4	20	37	150
0:18:16	34	12,4	20	37	150
0:18:17	34	12,4	20	37	150
0:18:18	34	12,4	20	37	150
0:18:19	34	12,4	20	37	150
0:18:20	34	12,4	20	37	150
0:18:21	34	12,4	20	37	150
0:18:22	34	12,4	20	37	150
0:18:23	34	12,4	20	37	150
0:18:24	34	12,4	20	37	150
0:18:25	34	12,4	20	37	150
0:18:26	34	12,4	20	37	150
0:18:27	34	12,4	20	37	150
0:18:28	34	12,4	20	37	150
0:18:29	34	12,4	20	37	150
0:18:30	34	12,4	20	37	150
0:18:31	34	12,5	20	37	150
0:18:32	34	12,5	20	37	150
0:18:33	34	12,5	20	38	150
0:18:34	34	12,5	20	37	150
0:18:35	34	12,5	20	37	150
0:18:36	34	12,5	20	38	150
0:18:37	34	12,5	20	37	150
0:18:38	34	12,5	20	37	150
0:18:39	34	12,5	20	38	150
0:18:40	35	12,5	20	37	150
0:18:41	34	12,5	20	38	150
0:18:42	35	12,5	20	38	150
0:18:43	35	12,5	20	38	150
0:18:44	35	12,5	20	38	150
0:18:45	35	12,6	20	38	150
0:18:46	35	12,6	20	38	150
0:18:47	35	12,7	20	38	150
0:18:48	35	12,8	20	38	150
0:18:49	35	12,9	20	38	150
0:18:50	35	12,9	20	38	150
0:18:51	35	12,9	20	38	150
0:18:52	35	12,9	20	38	150
0:18:53	35	12,9	20	38	150
0:18:54	35	12,9	20	38	150
0:18:55	35	12,9	20	38	150
0:18:56	35	12,9	20	38	150
0:18:57	35	12,9	20	38	150
0:18:58	35	12,9	20	38	150
0:18:59	35	12,9	20	38	150
0:19:00	35	12,9	20	38	150
0:19:01	35	12,9	20	38	150
0:19:02	35	12,9	20	38	150
0:19:03	35	12,9	20	38	150
0:19:04	35	12,9	20	38	150
0:19:05	35	12,9	20	38	150
0:19:06	35	12,9	20	38	150
0:19:07	35	12,9	20	38	150
0:19:08	35	12,9	20	38	150
0:19:09	35	12,9	20	38	150
0:19:10	35	12,9	20	38	150
0:19:11	35	12,9	20	38	150
0:19:12	35	12,9	20	38	150
0:19:13	35	12,9	20	38	150
0:19:14	35	12,9	20	38	150
0:19:15	35	12,9	20	38	150
0:19:16	35	13,0	20	38	150
0:19:17	35	13,0	20	38	150
0:19:18	35	13,0	20	38	150
0:19:19	35	13,0	20	38	150
0:19:20	35	13,0	20	38	150
0:19:21	35	13,0	20	38	150
0:19:22	35	13,0	20	38	150
0:19:23	35	13,0	20	38	150
0:19:24	35	13,0	20	38	150
0:19:25	35	13,0	20	38	150
0:19:26	35	13,0	20	38	150
0:19:27	35	13,0	20	38	150
0:19:28	35	13,1	20	38	150
0:19:29	35	13,1	20	38	150
0:19:30	35	13,1	20	38	150
0:19:31	35	13,1	20	38	150
0:19:32	35	13,1	20	38	150
0:19:33	35	13,1	20	38	150
0:19:34	35	13,1	20	38	150
0:19:35	35	13,1	20	38	150
0:19:36	35	13,1	20	38	150
0:19:37	35	13,2	20	38	150
0:19:38	35	13,2	20	38	150
0:19:39	35	13,2	20	38	150
0:19:40	35	13,2	20	38	150
0:19:41	35	13,2	20	38	150
0:19:42	35	13,2	20	38	150
0:19:43	35	13,3	20	38	150
0:19:44	35	13,5	20	38	150
0:19:45	35	13,5	20	38	150
0:19:46	35	13,6	20	38	150
0:19:47	35	13,6	20	38	150
0:19:48	35	13,6	20	38	150
0:19:49	35	13,6	20	38	150
0:19:50	35	13,6	20	38	150
0:19:51	35	13,6	20	38	150
0:19:52	35	13,6	20	38	150
0:19:53	35	13,5	20	38	150
0:19:54	35	13,5	20	38	150
0:19:55	35	13,5	20	38	150
0:19:56	35	13,5	20	38	150
0:19:57	35	13,5	20	38	150
0:19:58	35	13,5	20	38	150
0:19:59	35	13,5	20	38	150
0:20:00	35	13,5	20	38	150
0:20:01	35	13,5	20	38	150
0:20:02	35	13,5	20	38	150
0:20:03	35	13,5	20	38	150
0:20:04	35	13,5	20	38	150
0:20:05	35	13,5	20	38	150
0:20:06	35	13,5	20	38	150
0:20:07	35	13,5	20	38	150
0:20:08	35	13,5	20	38	150
0:20:09	35	13,5	20	38	150
0:20:10	35	13,5	20	38	150
0:20:11	35	13,5	20	38	150
0:20:12	35	13,5	20	38	150
0:20:13	35	13,5	20	38	150
0:20:14	35	13,5	20	38	150
0:20:15	35	13,5	20	38	150
0:20:16	35	13,5	20	38	150
0:20:17	35	13,5	20	38	150
0:20:18	35	13,6	20	38	150
0:20:19	35	13,6	20	38	150
0:20:20	35	13,6	20	38	150
0:20:21	35	13,6	20	38	150
0:20:22	35	13,6	20	38	150
0:20:23	35	13,6	20	38	150
0:20:24	35	13,6	20	38	150
0:20:25	35	13,8	20	38	150
0:20:26	35	13,9	20	38	150
0:20:27	35	14,0	20	38	150
0:20:28	35	14,0	20	38	150
0:20:29	35	14,0	20	38	150
0:20:30	35	14,0	20	38	150
0:20:31	35	14,0	20	38	150
0:20:32	35	14,0	20	38	150
0:20:33	35	14,0	20	38	150
0:20:34	35	14,0	20	38	150
0:20:35	35	14,0	20	38	150
0:20:36	35	14,0	20	38	150
0:20:37	35	14,0	20	38	150
0:20:38	35	14,0	20	38	150
0:20:39	35	14,0	20	38	150
0:20:40	35	14,0	20	38	150
0:20:41	35	14,0	20	38	150
0:20:42	35	14,0	20	38	150
0:20:43	35	14,0	20	38	150
0:20:44	35	14,0	20	38	150
0:20:45	35	14,0	20	38	150
0:20:46	35	14,0	20	38	150
0:20:47	35	14,0	20	38	150
0:20:48	36	14,0	20	38	150
0:20:49	36	14,0	20	38	150
0:20:50	35	14,0	20	38	150
0:20:51	36	14,0	20	38	150
0:20:52	36	14,0	20	38	150
0:20:53	36	14,0	20	38	150
0:20:54	36	14,0	20	38	150
0:20:55	36	14,0	20	38	150
0:20:56	36	14,0	20	38	150
0:20:57	36	14,0	20	39	150
0:20:58	36	14,0	20	38	150
0:20:59	36	14,0	20	38	150
0:21:00	36	14,0	20	39	150
0:21:01	36	14,0	20	38	150
0:21:02	36	14,0	20	38	150
0:21:03	36	14,1	20	38	150
0:21:04	36	14,1	20	38	150
0:21:05	36	14,1	20	38	150
0:21:06	36	14,1	20	38	150
0:21:07	36	14,1	20	39	150
0:21:08	36	14,1	20	38	150
0:21:09	36	14,2	20	39	150
0:21:10	36	14,4	20	39	150
0:21:11	36	14,5	20	39	150
0:21:12	36	14,5	20	39	150
0:21:13	36	14,5	20	38	150
0:21:14	36	14,5	20	39	150
0:21:15	36	14,5	20	39	150
0:21:16	36	14,5	20	38	150
0:21:17	36	14,5	20	39	150
0:21:18	36	14,5	20	39	150
0:21:19	36	14,5	20	38	150
0:21:20	36	14,5	20	39	150
0:21:21	36	14,5	20	39	150
0:21:22	36	14,5	20	39	150
0:21:23	36	14,5	20	38	150
0:21:24	36	14,5	20	38	150
0:21:25	36	14,5	20	39	150
0:21:26	36	14,5	20	39	150
0:21:27	36	14,5	20	38	150
0:21:28	36	14,5	20	39	150
0:21:29	36	14,5	20	39	150
0:21:30	36	14,5	20	39	150
0:21:31	36	14,5	20	39	150
0:21:32	36	14,5	20	39	150
0:21:33	36	14,5	20	39	150
0:21:34	36	14,5	20	39	150
0:21:35	36	14,5	20	39	150
0:21:36	36	14,5	20	39	150
0:21:37	36	14,5	20	39	150
0:21:38	36	14,5	20	39	150
0:21:39	36	14,5	20	39	150
0:21:40	36	14,5	20	39	150
0:21:41	36	14,5	20	39	150
0:21:42	36	14,5	20	39	150
0:21:43	36	14,5	20	39	150
0:21:44	36	14,5	20	39	150
0:21:45	36	14,5	20	39	150
0:21:46	36	14,5	20	39	150
0:21:47	36	14,5	20	39	150
0:21:48	36	14,5	20	39	150
0:21:49	36	14,6	20	39	150
0:21:50	36	14,6	20	39	150
0:21:51	36	14,6	20	39	150
0:21:52	36	14,6	20	39	150
0:21:53	36	14,6	20	39	150
0:21:54	36	14,7	20	39	150
0:21:55	36	14,8	20	39	150
0:21:56	36	14,8	20	39	150
0:21:57	36	14,8	20	39	150
0:21:58	36	14,8	20	39	150
0:21:59	36	14,8	20	39	150
0:22:00	36	14,8	20	39	150
0:22:01	36	14,8	20	39	150
0:22:02	36	14,8	20	39	150
0:22:03	36	14,8	20	39	150
0:22:04	36	14,8	20	39	150
0:22:05	36	14,8	20	39	150
0:22:06	36	14,8	20	39	150
0:22:07	36	14,8	20	39	150
0:22:08	36	14,8	20	39	150
0:22:09	36	14,8	20	39	150
0:22:10	36	14,8	20	39	150
0:22:11	36	14,8	20	39	150
0:22:12	36	14,8	20	39	150
0:22:13	36	14,8	20	39	150
0:22:14	36	14,8	20	39	150
0:22:15	36	14,8	20	39	150
0:22:16	36	14,8	20	39	150
0:22:17	36	14,9	20	39	150
0:22:18	36	15,0	20	39	150
0:22:19	36	15,0	20	39	150
0:22:20	36	15,0	20	39	150
0:22:21	36	15,0	20	39	150
0:22:22	36	15,0	20	39	150
0:22:23	36	15,0	20	39	150
0:22:24	36	15,0	20	39	150
0:22:25	36	15,0	20	39	150
0:22:26	36	15,0	20	39	150
0:22:27	36	15,0	20	39	150
0:22:28	36	15,0	20	39	150
0:22:29	36	15,0	20	39	150
0:22:30	36	15,0	20	39	150
0:22:31	36	15,0	20	39	150
0:22:32	36	15,0	20	39	150
0:22:33	36	15,0	20	39	150
0:22:34	36	15,0	20	39	150
0:22:35	36	15,0	20	39	150
0:22:36	36	15,0	20	39	150
0:22:37	36	15,1	20	39	150
0:22:38	36	15,1	20	39	150
0:22:39	36	15,2	20	39	150
0:22:40	36	15,2	20	39	150
0:22:41	36	15,2	20	39	150
0:22:42	36	15,2	20	39	150
0:22:43	36	15,2	20	39	150
0:22:44	36	15,2	20	39	150
0:22:45	36	15,2	20	39	150
0:22:46	36	15,2	20	39	150
0:22:47	36	15,2	20	39	150
0:22:48	36	15,2	20	39	150
0:22:49	36	15,2	20	39	150
0:22:50	36	15,3	20	39	150
0:22:51	36	15,4	20	39	150
0:22:52	36	15,5	20	39	150
0:22:53	36	15,5	20	39	150
0:22:54	36	15,5	20	39	150
0:22:55	36	15,5	20	39	150
0:22:56	36	15,5	20	39	150
0:22:57	36	15,5	20	39	150
0:22:58	36	15,5	20	39	150
0:22:59	36	15,5	20	39	150
0:23:00	37	15,5	20	39	150
0:23:01	36	15,5	20	39	150
0:23:02	37	15,4	20	39	150
0:23:03	37	15,5	20	39	150
0:23:04	37	15,5	20	39	150
0:23:05	37	15,5	20	39	150
0:23:06	37	15,5	20	39	150
0:23:07	37	15,4	20	39	150
0:23:08	37	15,4	20	39	150
0:23:09	37	15,5	20	39	150
0:23:10	37	15,4	20	39	150
0:23:11	37	15,4	20	39	150
0:23:12	37	15,4	20	39	150
0:23:13	37	15,4	20	39	150
0:23:14	37	15,4	20	39	150
0:23:15	37	15,5	20	39	150
0:23:16	37	15,5	20	39	150
0:23:17	37	15,5	20	39	150
0:23:18	37	15,5	20	39	150
0:23:19	37	15,6	20	39	150
0:23:20	37	15,7	20	39	150
0:23:21	37	15,8	20	39	150
0:23:22	37	15,8	20	39	150
0:23:23	37	15,8	20	39	150
0:23:24	37	15,8	20	39	150
0:23:25	37	15,8	20	39	150
0:23:26	37	15,8	20	39	150
0:23:27	37	15,8	20	39	150
0:23:28	37	15,8	20	39	150
0:23:29	37	15,8	20	39	150
0:23:30	37	15,8	20	39	150
0:23:31	37	15,8	20	39	150
0:23:32	37	15,8	20	39	150
0:23:33	37	15,8	20	39	150
0:23:34	37	15,8	20	39	150
0:23:35	37	15,8	20	39	150
0:23:36	37	15,8	20	39	150
0:23:37	37	15,8	20	39	150
0:23:38	37	15,8	20	39	150
0:23:39	37	15,8	20	39	150
0:23:40	37	15,8	20	39	150
0:23:41	37	15,8	20	39	150
0:23:42	37	15,8	20	39	150
0:23:43	37	15,8	20	39	150
0:23:44	37	15,8	20	39	150
0:23:45	37	15,8	20	39	150
0:23:46	37	15,9	20	39	150
0:23:47	37	15,9	20	39	150
0:23:48	37	15,9	20	39	150
0:23:49	37	15,9	20	39	150
0:23:50	37	15,9	20	39	150
0:23:51	37	15,9	20	39	150
0:23:52	37	15,9	20	39	150
0:23:53	37	15,9	20	39	150
0:23:54	37	15,9	20	39	150
0:23:55	37	15,9	20	39	150
0:23:56	37	15,9	20	39	150
0:23:57	37	16,2	20	39	150
0:23:58	37	16,3	20	39	150
0:23:59	37	16,3	20	39	150
0:24:00	37	16,3	20	39	150
0:24:01	37	16,3	20	39	150
0:24:02	37	16,3	20	39	150
0:24:03	37	16,3	20	39	150
0:24:04	37	16,3	20	39	150
0:24:05	37	16,3	20	39	150
0:24:06	37	16,3	20	39	150
0:24:07	37	16,3	20	39	150
0:24:08	37	16,3	20	39	150
0:24:09	37	16,3	20	39	150
0:24:10	37	16,3	20	39	150
0:24:11	37	16,3	20	39	150
0:24:12	37	16,3	20	39	150
0:24:13	37	16,3	20	39	150
0:24:14	37	16,3	20	39	150
0:24:15	37	16,3	20	39	150
0:24:16	37	16,3	20	39	150
0:24:17	37	16,3	20	39	150
0:24:18	37	16,3	20	39	150
0:24:19	37	16,3	20	39	150
0:24:20	37	16,3	20	39	150
0:24:21	37	16,3	20	39	150
0:24:22	37	16,3	20	39	150
0:24:23	37	16,3	20	39	150
0:24:24	37	16,3	20	39	150
0:24:25	37	16,3	20	39	150
0:24:26	37	16,3	20	39	150
0:24:27	37	16,3	20	39	150
0:24:28	37	16,3	20	39	150
0:24:29	37	16,3	20	39	150
0:24:30	37	16,3	20	39	150
0:24:31	37	16,3	20	39	150
0:24:32	37	16,3	20	39	150
0:24:33	37	16,3	20	39	150
0:24:34	37	16,3	20	39	150
0:24:35	37	16,3	20	39	150
0:24:36	37	16,4	20	39	150
0:24:37	37	16,6	20	39	150
0:24:38	37	16,7	20	39	150
0:24:39	37	16,8	20	39	150
0:24:40	37	16,8	20	39	150
0:24:41	37	16,8	20	40	150
0:24:42	37	16,8	20	39	150
0:24:43	37	16,8	20	39	150
0:24:44	37	16,8	20	40	150
0:24:45	37	16,8	20	40	150
0:24:46	37	16,8	20	40	150
0:24:47	37	16,8	20	40	150
0:24:48	37	16,8	20	40	150
0:24:49	37	16,8	20	40	150
0:24:50	37	16,8	20	39	150
0:24:51	37	16,8	20	40	150
0:24:52	37	16,8	20	40	150
0:24:53	37	16,8	20	40	150
0:24:54	37	16,8	20	40	150
0:24:55	37	16,8	20	40	150
0:24:56	37	16,8	20	40	150
0:24:57	37	16,8	20	40	150
0:24:58	37	16,8	20	40	150
0:24:59	37	16,8	20	40	150
0:25:00	37	16,8	20	40	150
0:25:01	37	16,8	20	40	150
0:25:02	37	16,8	20	40	150
0:25:03	37	16,8	20	40	150
0:25:04	37	16,8	20	40	150
0:25:05	37	16,8	20	40	150
0:25:06	37	16,8	20	40	150
0:25:07	37	16,8	20	40	150
0:25:08	37	16,8	20	40	150
0:25:09	37	16,8	20	40	150
0:25:10	37	16,8	20	40	150
0:25:11	37	16,8	20	40	150
0:25:12	37	16,8	20	40	150
0:25:13	37	16,8	20	40	150
0:25:14	37	16,8	20	40	150
0:25:15	37	16,8	20	40	150
0:25:16	37	16,8	20	40	150
0:25:17	37	16,8	20	40	150
0:25:18	37	16,8	20	40	150
0:25:19	37	16,8	20	40	150
0:25:20	37	16,8	20	40	150
0:25:21	37	16,8	20	40	150
0:25:22	37	16,8	20	40	150
0:25:23	37	16,9	20	40	150
0:25:24	37	17,1	20	40	150
0:25:25	38	17,2	20	40	150
0:25:26	38	17,3	20	40	150
