Repository: ProgWizer/parser

File: project-root/data/Data Acquisition/Data Acquisition/2021 year (353)/21-176.txt
--Test Summary--
Full Path and File Name	
Instrument Name	7222
Instrument Type	Model 7222 Consistometer
Instrument Serial Number	
Test Start Date	06.07.2021
Test Start Time	9:53:49
Test Stop Date	06.07.2021
Test Stop Time	14:14:29
Test Length	4:20:40
Final Sample Time Offset	4:20:40
Controller Schedule Name	
Sampling Period	10 seconds
Comments	
Information	WellID	
Information	Customer	
Information	EngName	
Information	CementClass	
Information	CementMfr	
Information	Additives	90G+10ASPM+1CFL-500+0.25SMA
Information	Density	1500
Information	BHCT	40
Information	BHST	
Information	FluidLoss	
Information	JobType	
Calculated Value	Time_30Bc	2:36:40
Calculated Value	Time_70Bc	4:20:40
Initial Temperature (°C)	27 °C
Final Temperature (°C)	41 °C
Initial Pressure (MPa)	5,9 MPa
Final Pressure (MPa)	8,7 MPa
Initial Consistency (Bc)	17 Bc
Final Consistency (Bc)	70 Bc
--Data--
Time (HH:MM:SS)	Temperature (°C)	Pressure (MPa)	Consistency (Bc)
0:00:00	27	5,9	17
0:00:10	28	5,7	16
0:00:20	28	5,6	15
0:00:30	28	5,5	15
0:00:40	28	5,5	17
0:00:50	28	5,4	17
0:01:00	28	5,4	18
0:01:10	28	5,4	16
0:01:20	28	5,4	17
0:01:30	28	5,4	18
0:01:40	28	5,4	17
0:01:50	28	5,4	17
0:02:00	28	5,5	16
0:02:10	28	5,5	15
0:02:20	28	5,6	15
0:02:30	28	5,7	15
0:02:40	28	5,8	16
0:02:50	28	5,8	15
0:03:00	28	5,9	15
0:03:10	28	6,0	15
0:03:20	29	6,1	18
0:03:30	29	6,1	17
0:03:40	29	6,2	16
0:03:50	29	6,3	17
0:04:00	29	6,3	16
0:04:10	29	6,4	17
0:04:20	29	6,5	16
0:04:30	29	6,5	21
0:04:40	29	6,6	19
0:04:50	29	6,6	19
0:05:00	29	6,7	20
0:05:10	29	6,7	16
0:05:20	29	6,8	16
0:05:30	30	6,8	16
0:05:40	30	6,9	16
0:05:50	30	6,9	16
0:06:00	30	7,0	20
0:06:10	30	7,0	17
0:06:20	30	7,1	16
0:06:30	30	7,1	16
0:06:40	30	7,2	16
0:06:50	30	7,2	17
0:07:00	30	7,3	16
0:07:10	30	7,3	16
0:07:20	30	7,4	16
0:07:30	31	7,4	16
0:07:40	31	7,5	16
0:07:50	31	7,5	16
0:08:00	31	7,6	16
0:08:10	31	7,6	18
0:08:20	31	7,7	16
0:08:30	31	7,8	17
0:08:40	31	7,8	17
0:08:50	31	7,8	16
0:09:00	31	7,9	16
0:09:10	31	7,9	16
0:09:20	32	8,0	17
0:09:30	32	8,0	17
0:09:40	32	8,0	16
0:09:50	32	8,0	16
0:10:00	32	8,1	16
0:10:10	32	8,1	16
0:10:20	32	8,2	16
0:10:30	32	8,2	16
0:10:40	32	8,3	17
0:10:50	32	8,3	16
0:11:00	32	8,4	16
0:11:10	32	8,5	17
0:11:20	33	8,5	16
0:11:30	33	8,6	16
0:11:40	33	8,6	15
0:11:50	33	8,7	16
0:12:00	33	8,7	16
0:12:10	33	8,8	16
0:12:20	33	8,8	17
0:12:30	33	8,9	18
0:12:40	33	9,0	19
0:12:50	33	9,0	18
0:13:00	33	9,1	19
0:13:10	33	9,1	17
0:13:20	33	9,2	18
0:13:30	34	9,2	17
0:13:40	34	9,3	18
0:13:50	34	9,3	19
0:14:00	34	9,3	18
0:14:10	34	9,4	17
0:14:20	34	9,4	17
0:14:30	34	9,4	18
0:14:40	34	9,4	17
0:14:50	34	9,4	17
0:15:00	34	9,4	23
0:15:10	34	9,5	19
0:15:20	35	9,5	24
0:15:30	35	9,6	20
0:15:40	35	9,6	23
0:15:50	35	9,6	26
0:16:00	35	9,7	22
0:16:10	35	9,7	17
0:16:20	35	9,8	19
0:16:30	35	9,8	19
0:16:40	35	9,9	18
0:16:50	35	10,0	18
0:17:00	35	10,0	18
0:17:10	35	10,1	17
0:17:20	35	10,2	17
0:17:30	35	10,2	17
0:17:40	36	10,3	19
0:17:50	36	10,3	17
0:18:00	36	10,4	16
0:18:10	36	10,5	16
0:18:20	36	10,5	16
0:18:30	36	10,6	16
0:18:40	36	10,7	15
0:18:50	36	10,8	15
0:19:00	36	10,8	15
0:19:10	36	10,9	15
0:19:20	36	10,9	15
0:19:30	36	10,9	15
0:19:40	36	11,0	15
0:19:50	36	11,0	15
0:20:00	37	11,0	15
0:20:10	37	11,1	15
0:20:20	37	11,1	15
0:20:30	37	11,2	15
0:20:40	37	11,3	15
0:20:50	37	11,3	15
0:21:00	37	11,3	15
0:21:10	37	11,5	15
0:21:20	37	11,5	15
0:21:30	37	11,6	15
0:21:40	37	11,6	15
0:21:50	37	11,7	15
0:22:00	37	11,8	15
0:22:10	38	11,9	15
0:22:20	38	11,9	15
0:22:30	38	11,9	15
0:22:40	38	12,0	15
0:22:50	38	12,0	15
0:23:00	38	12,1	15
0:23:10	38	12,1	15
0:23:20	38	12,2	15
0:23:30	38	12,2	15
0:23:40	38	12,3	15
0:23:50	38	12,3	15
0:24:00	38	12,3	15
0:24:10	38	12,4	15
0:24:20	39	12,4	15
0:24:30	39	12,5	15
0:24:40	39	12,6	15
0:24:50	39	12,6	15
0:25:00	39	12,7	15
0:25:10	39	12,7	15
0:25:20	39	12,7	15
0:25:30	39	12,8	15
0:25:40	39	12,8	15
0:25:50	39	12,9	14
0:26:00	39	13,0	15
0:26:10	39	13,0	15
0:26:20	39	13,1	14
0:26:30	40	13,1	15
0:26:40	40	13,1	15
0:26:50	40	13,2	14
0:27:00	40	13,3	15
0:27:10	40	13,4	14
0:27:20	40	13,5	14
0:27:30	40	13,5	15
0:27:40	40	13,5	14
0:27:50	40	13,6	14
0:28:00	40	13,6	14
0:28:10	40	13,6	14
0:28:20	40	13,7	14
0:28:30	40	13,8	14
0:28:40	41	13,8	14
0:28:50	41	13,9	14
0:29:00	41	13,9	14
0:29:10	41	13,9	14
0:29:20	41	13,9	14
0:29:30	41	14,0	14
0:29:40	41	14,0	14
0:29:50	41	13,9	14
0:30:00	41	13,9	14
0:30:10	41	13,9	14
0:30:20	41	13,9	14
0:30:30	41	13,8	14
0:30:40	41	13,8	14
0:30:50	41	13,7	14
0:31:00	41	13,6	14
0:31:10	42	13,5	14
0:31:20	42	13,5	14
0:31:30	42	13,4	14
0:31:40	42	13,3	14
0:31:50	42	13,3	14
0:32:00	42	13,2	14
0:32:10	42	13,1	14
0:32:20	42	13,1	15
0:32:30	42	13,0	15
0:32:40	42	12,9	16
0:32:50	42	12,8	16
0:33:00	42	12,8	16
0:33:10	42	12,8	16
0:33:20	42	12,7	16
0:33:30	42	12,7	16
0:33:40	42	12,8	16
0:33:50	42	12,7	16
0:34:00	42	12,7	16
0:34:10	42	12,7	16
0:34:20	42	12,6	16
0:34:30	42	12,6	16
0:34:40	42	12,6	16
0:34:50	42	12,6	16
0:35:00	42	12,6	16
0:35:10	42	12,6	16
0:35:20	41	12,6	16
0:35:30	41	12,5	16
0:35:40	41	12,5	16
0:35:50	41	12,5	16
0:36:00	41	12,5	16
0:36:10	41	12,5	16
0:36:20	41	12,5	16
0:36:30	41	12,5	16
0:36:40	41	12,5	16
0:36:50	41	12,5	16
0:37:00	41	12,5	16
0:37:10	41	12,5	16
0:37:20	41	12,5	16
0:37:30	41	12,5	16
0:37:40	41	12,5	16
0:37:50	41	12,5	16
0:38:00	41	12,5	16
0:38:10	41	12,5	16
0:38:20	41	12,5	16
0:38:30	41	12,5	16
0:38:40	41	12,5	16
0:38:50	41	12,5	16
0:39:00	41	12,5	16
0:39:10	41	12,5	16
0:39:20	41	12,5	16
0:39:30	41	12,5	15
0:39:40	41	12,5	16
0:39:50	41	12,5	16
0:40:00	41	12,5	15
0:40:10	41	12,5	16
0:40:20	41	12,5	16
0:40:30	41	12,5	16
0:40:40	41	12,5	16
0:40:50	41	12,6	16
0:41:00	41	12,6	15
0:41:10	41	12,6	16
0:41:20	41	12,6	16
0:41:30	41	12,6	15
0:41:40	41	12,6	16
0:41:50	41	12,6	16
0:42:00	41	12,6	16
0:42:10	41	12,6	16
0:42:20	41	12,6	16
0:42:30	41	12,6	16
0:42:40	41	12,6	15
0:42:50	41	12,6	16
0:43:00	41	12,6	16
0:43:10	41	12,6	16
0:43:20	41	12,6	16
0:43:30	41	12,6	16
0:43:40	41	12,6	16
0:43:50	41	12,5	15
0:44:00	41	12,6	16
0:44:10	41	12,5	16
0:44:20	41	12,6	16
0:44:30	41	12,6	15
0:44:40	41	12,6	16
0:44:50	41	12,6	16
0:45:00	41	12,6	16
0:45:10	41	12,6	16
0:45:20	41	12,6	16
0:45:30	41	12,6	16
0:45:40	41	12,6	16
0:45:50	41	12,6	15
0:46:00	41	12,6	16
0:46:10	41	12,6	16
0:46:20	41	12,6	16
0:46:30	41	12,6	16
0:46:40	41	12,6	16
0:46:50	41	12,6	16
0:47:00	41	12,6	16
0:47:10	41	12,6	16
0:47:20	41	12,6	16
0:47:30	41	12,6	15
0:47:40	41	12,6	16
0:47:50	41	12,6	16
0:48:00	41	12,6	16
0:48:10	41	12,6	16
0:48:20	41	12,6	16
0:48:30	41	12,6	16
0:48:40	41	12,6	16
0:48:50	41	12,6	16
0:49:00	41	12,6	16
0:49:10	41	12,6	16
0:49:20	41	12,6	16
0:49:30	41	12,6	16
0:49:40	41	12,6	15
0:49:50	41	12,6	16
0:50:00	41	12,6	16
0:50:10	41	12,6	16
0:50:20	41	12,6	16
0:50:30	41	12,6	15
0:50:40	41	12,6	16
0:50:50	41	12,6	16
0:51:00	41	12,6	16
0:51:10	41	12,6	16
0:51:20	41	12,6	16
0:51:30	41	12,6	16
0:51:40	41	12,6	16
0:51:50	41	12,6	16
0:52:00	41	12,6	16
0:52:10	41	12,6	16
0:52:20	41	12,6	16
0:52:30	41	12,6	16
0:52:40	41	12,6	16
0:52:50	41	12,6	16
0:53:00	41	12,6	16
0:53:10	41	12,6	15
0:53:20	41	12,6	15
0:53:30	41	12,6	16
0:53:40	41	12,6	16
0:53:50	41	12,6	16
0:54:00	41	12,6	16
0:54:10	41	12,6	15
0:54:20	41	12,6	16
0:54:30	41	12,6	15
0:54:40	41	12,6	16
0:54:50	41	12,6	15
0:55:00	41	12,6	15
0:55:10	41	12,7	16
0:55:20	41	12,7	15
0:55:30	41	12,6	16
0:55:40	41	12,6	16
0:55:50	41	12,6	16
0:56:00	41	12,6	15
0:56:10	41	12,6	16
0:56:20	41	12,6	15
0:56:30	41	12,6	15
0:56:40	41	12,6	15
0:56:50	41	12,6	16
0:57:00	41	12,6	16
0:57:10	41	12,6	15
0:57:20	41	12,6	16
0:57:30	41	12,6	15
0:57:40	41	12,6	15
0:57:50	41	12,6	15
0:58:00	41	12,6	15
0:58:10	41	12,6	15
0:58:20	41	12,6	15
0:58:30	41	12,6	15
0:58:40	41	12,6	15
0:58:50	41	12,6	15
0:59:00	41	12,6	15
0:59:10	41	12,6	15
0:59:20	41	12,7	16
0:59:30	41	12,6	15
0:59:40	41	12,6	15
0:59:50	41	12,6	15
1:00:00	41	12,6	15
1:00:10	41	12,6	15
1:00:20	41	12,6	15
1:00:30	41	12,6	15
1:00:40	41	12,6	15
1:00:50	41	12,6	15
1:01:00	41	12,6	16
1:01:10	41	12,6	15
1:01:20	41	12,6	15
1:01:30	41	12,6	15
1:01:40	41	12,6	15
1:01:50	41	12,6	15
1:02:00	41	12,6	15
1:02:10	41	12,7	15
1:02:20	41	12,6	15
1:02:30	41	12,6	15
1:02:40	41	12,6	15
1:02:50	41	12,6	15
1:03:00	41	12,6	15
1:03:10	41	12,7	15
1:03:20	41	12,7	15
1:03:30	41	12,7	15
1:03:40	41	12,7	15
1:03:50	41	12,7	15
1:04:00	41	12,7	15
1:04:10	41	12,7	15
1:04:20	41	12,7	15
1:04:30	41	12,7	15
1:04:40	41	12,7	15
1:04:50	41	12,7	15
1:05:00	41	12,7	15
1:05:10	41	12,7	15
1:05:20	41	12,7	15
1:05:30	41	12,7	15
1:05:40	41	12,7	15
1:05:50	41	12,7	15
1:06:00	41	12,7	15
1:06:10	41	12,7	15
1:06:20	41	12,7	15
1:06:30	41	12,7	15
1:06:40	41	12,7	15
1:06:50	41	12,7	15
1:07:00	41	12,7	15
1:07:10	41	12,7	15
1:07:20	41	12,7	15
1:07:30	41	12,7	15
1:07:40	41	12,7	15
1:07:50	41	12,7	15
1:08:00	41	12,7	15
1:08:10	41	12,7	15
1:08:20	41	12,7	16
1:08:30	41	12,7	15
1:08:40	41	12,7	15
1:08:50	41	12,7	15
1:09:00	41	12,7	15
1:09:10	41	12,7	15
1:09:20	41	12,7	16
1:09:30	41	12,7	15
1:09:40	41	12,7	15
1:09:50	41	12,7	15
1:10:00	41	12,7	15
1:10:10	41	12,7	15
1:10:20	41	12,7	15
1:10:30	41	12,7	15
1:10:40	41	12,7	15
1:10:50	41	12,7	15
1:11:00	41	12,7	15
1:11:10	41	12,7	15
1:11:20	41	12,7	15
1:11:30	41	12,7	15
1:11:40	41	12,7	15
1:11:50	41	12,7	15
1:12:00	41	12,7	15
1:12:10	41	12,7	15
1:12:20	41	12,7	15
1:12:30	41	12,7	15
1:12:40	41	12,7	15
1:12:50	41	12,7	15
1:13:00	41	12,7	15
1:13:10	41	12,7	15
1:13:20	41	12,7	15
1:13:30	41	12,7	15
1:13:40	41	12,7	15
1:13:50	41	12,7	15
1:14:00	41	12,7	15
1:14:10	41	12,7	15
1:14:20	41	12,7	15
1:14:30	41	12,7	15
1:14:40	41	12,7	15
1:14:50	41	12,7	15
1:15:00	41	12,7	15
1:15:10	41	12,7	15
1:15:20	41	12,7	15
1:15:30	41	12,7	15
1:15:40	41	12,7	15
1:15:50	41	12,7	15
1:16:00	41	12,7	15
1:16:10	41	12,7	15
1:16:20	41	12,7	15
1:16:30	41	12,7	15
1:16:40	41	12,7	15
1:16:50	41	12,7	15
1:17:00	41	12,7	15
1:17:10	41	12,7	15
1:17:20	41	12,7	15
1:17:30	41	12,7	15
1:17:40	41	12,7	15
1:17:50	41	12,7	15
1:18:00	41	12,7	15
1:18:10	41	12,7	15
1:18:20	41	12,7	15
1:18:30	41	12,7	15
1:18:40	41	12,7	15
1:18:50	41	12,7	15
1:19:00	41	12,7	15
1:19:10	41	12,7	15
1:19:20	41	12,7	15
1:19:30	41	12,7	15
1:19:40	41	12,7	15
1:19:50	41	12,7	15
1:20:00	41	12,7	15
1:20:10	41	12,7	15
1:20:20	41	12,7	15
1:20:30	41	12,7	15
1:20:40	41	12,7	15
1:20:50	41	12,7	15
1:21:00	41	12,7	15
1:21:10	41	12,7	15
1:21:20	41	12,7	15
1:21:30	41	12,7	15
1:21:40	41	12,7	15
1:21:50	41	12,7	15
1:22:00	41	12,7	15
1:22:10	41	12,7	15
1:22:20	41	12,7	15
1:22:30	41	12,7	15
1:22:40	41	12,7	15
1:22:50	41	12,7	15
1:23:00	41	12,7	15
1:23:10	41	12,7	15
1:23:20	41	12,7	15
1:23:30	41	12,7	15
1:23:40	41	12,7	15
1:23:50	41	12,7	15
1:24:00	41	12,7	15
1:24:10	41	12,7	15
1:24:20	41	12,7	15
1:24:30	41	12,7	15
1:24:40	41	12,7	15
1:24:50	41	12,7	15
1:25:00	41	12,7	15
1:25:10	41	12,7	25
1:25:20	41	12,7	25
1:25:30	41	12,7	29
1:25:40	41	12,7	23
1:25:50	41	12,7	22
1:26:00	41	12,7	23
1:26:10	41	12,7	20
1:26:20	41	12,7	20
1:26:30	41	12,7	19
1:26:40	41	12,7	19
1:26:50	41	12,7	19
1:27:00	41	12,7	20
1:27:10	41	12,7	19
1:27:20	41	12,7	18
1:27:30	41	12,7	19
1:27:40	41	12,7	18
1:27:50	41	12,7	18
1:28:00	41	12,7	18
1:28:10	41	12,7	18
1:28:20	41	12,7	18
1:28:30	41	12,7	18
1:28:40	41	12,7	18
1:28:50	41	12,7	20
1:29:00	41	12,7	19
1:29:10	41	12,7	18
1:29:20	41	12,7	18
1:29:30	41	12,7	19
1:29:40	41	12,7	18
1:29:50	41	12,7	18
1:30:00	41	12,7	18
1:30:10	41	12,7	18
1:30:20	41	12,7	18
1:30:30	41	12,7	18
1:30:40	41	12,7	18
1:30:50	41	12,7	18
1:31:00	41	12,7	18
1:31:10	41	12,7	18
1:31:20	41	12,7	18
1:31:30	41	12,7	18
1:31:40	41	12,7	18
1:31:50	41	12,7	18
1:32:00	41	12,7	18
1:32:10	41	12,7	18
1:32:20	41	12,7	18
1:32:30	41	12,7	18
1:32:40	41	12,7	18
1:32:50	41	12,7	18
1:33:00	41	12,7	25
1:33:10	41	12,7	23
1:33:20	41	12,7	22
1:33:30	41	12,7	22
1:33:40	41	12,7	22
1:33:50	41	12,7	22
1:34:00	41	12,7	21
1:34:10	41	12,7	21
1:34:20	41	12,7	21
1:34:30	41	12,7	21
1:34:40	41	12,7	21
1:34:50	41	12,7	20
1:35:00	41	12,7	21
1:35:10	41	12,7	20
1:35:20	41	12,7	21
1:35:30	41	12,7	21
1:35:40	41	12,7	21
1:35:50	41	12,7	21
1:36:00	41	12,7	20
1:36:10	41	12,6	20
1:36:20	41	12,7	20
1:36:30	41	12,6	20
1:36:40	41	12,7	20
1:36:50	41	12,6	20
1:37:00	41	12,6	19
1:37:10	41	12,7	20
1:37:20	41	12,6	19
1:37:30	41	12,7	18
1:37:40	41	12,7	18
1:37:50	41	12,7	18
1:38:00	41	12,7	18
1:38:10	41	12,7	18
1:38:20	41	12,7	18
1:38:30	41	12,7	18
1:38:40	41	12,7	18
1:38:50	41	12,7	18
1:39:00	41	12,7	17
1:39:10	41	12,7	18
1:39:20	41	12,6	18
1:39:30	41	12,7	17
1:39:40	41	12,7	17
1:39:50	41	12,7	18
1:40:00	41	12,7	17
1:40:10	41	12,7	17
1:40:20	41	12,7	17
1:40:30	41	12,7	17
1:40:40	41	12,7	17
1:40:50	41	12,6	17
1:41:00	41	12,7	17
1:41:10	41	12,6	17
1:41:20	41	12,6	17
1:41:30	41	12,6	17
1:41:40	41	12,6	17
1:41:50	41	12,6	17
1:42:00	41	12,6	17
1:42:10	41	12,6	17
1:42:20	41	12,6	17
1:42:30	41	12,6	17
1:42:40	41	12,6	17
1:42:50	41	12,6	17
1:43:00	41	12,7	17
1:43:10	41	12,6	17
1:43:20	41	12,6	17
1:43:30	41	12,6	17
1:43:40	41	12,6	17
1:43:50	41	12,6	17
1:44:00	41	12,6	17
1:44:10	41	12,6	17
1:44:20	41	12,6	17
1:44:30	41	12,6	17
1:44:40	41	12,6	17
1:44:50	41	12,6	23
1:45:00	41	12,6	21
1:45:10	41	12,6	21
1:45:20	41	12,6	19
1:45:30	41	12,6	19
1:45:40	41	12,6	19
1:45:50	41	12,6	18
1:46:00	41	12,6	18
1:46:10	41	12,7	18
1:46:20	41	12,7	17
1:46:30	41	12,7	17
1:46:40	41	12,7	24
1:46:50	41	12,7	22
1:47:00	41	12,7	22
1:47:10	41	12,7	22
1:47:20	41	12,7	26
1:47:30	41	12,7	22
1:47:40	41	12,7	21
1:47:50	41	12,7	19
1:48:00	41	12,7	19
1:48:10	41	12,7	19
1:48:20	41	12,7	18
1:48:30	41	12,7	18
1:48:40	41	12,7	18
1:48:50	41	12,6	22
1:49:00	41	12,7	21
1:49:10	41	12,6	21
1:49:20	41	12,7	21
1:49:30	41	12,7	20
1:49:40	41	12,7	20
1:49:50	41	12,7	21
1:50:00	41	12,7	23
1:50:10	41	12,7	23
1:50:20	41	12,6	21
1:50:30	41	12,6	21
1:50:40	41	12,6	21
1:50:50	41	12,6	20
1:51:00	41	12,6	20
1:51:10	41	12,6	20
1:51:20	41	12,6	21
1:51:30	41	12,6	20
1:51:40	41	12,6	19
1:51:50	41	12,6	19
1:52:00	41	12,6	19
1:52:10	41	12,6	19
1:52:20	41	12,6	19
1:52:30	41	12,6	19
1:52:40	41	12,6	20
1:52:50	41	12,6	19
1:53:00	41	12,6	19
1:53:10	41	12,6	21
1:53:20	41	12,6	21
1:53:30	41	12,6	20
1:53:40	41	12,6	19
1:53:50	41	12,6	19
1:54:00	41	12,7	19
1:54:10	41	12,6	19
1:54:20	41	12,7	19
1:54:30	41	12,6	20
1:54:40	41	12,6	26
1:54:50	41	12,6	25
1:55:00	41	12,6	27
1:55:10	41	12,6	26
1:55:20	41	12,6	31
1:55:30	41	12,6	25
1:55:40	41	12,6	26
1:55:50	41	12,6	23
1:56:00	41	12,6	23
1:56:10	41	12,6	21
1:56:20	41	12,6	19
1:56:30	41	12,6	18
1:56:40	41	12,6	18
1:56:50	41	12,6	18
1:57:00	41	12,6	25
1:57:10	41	12,6	25
1:57:20	41	12,6	23
1:57:30	41	12,6	31
1:57:40	41	12,6	25
1:57:50	41	12,6	24
1:58:00	41	12,6	23
1:58:10	41	12,6	23
1:58:20	41	12,6	21
1:58:30	41	12,6	19
1:58:40	41	12,6	19
1:58:50	41	12,6	20
1:59:00	41	12,6	19
1:59:10	41	12,6	18
1:59:20	41	12,6	18
1:59:30	41	12,6	18
1:59:40	41	12,6	18
1:59:50	41	12,6	17
2:00:00	41	12,6	17
2:00:10	41	12,6	17
2:00:20	41	12,6	18
2:00:30	41	12,6	17
2:00:40	41	12,6	17
2:00:50	41	12,6	17
2:01:00	41	12,6	17
2:01:10	41	12,6	17
2:01:20	41	12,6	17
2:01:30	41	12,6	17
2:01:40	41	12,5	17
2:01:50	41	12,6	17
2:02:00	41	12,6	17
2:02:10	41	12,6	16
2:02:20	41	12,6	16
2:02:30	41	12,5	16
2:02:40	41	12,5	16
2:02:50	41	12,5	16
2:03:00	41	12,5	16
2:03:10	41	12,5	16
2:03:20	41	12,5	16
2:03:30	41	12,5	17
2:03:40	41	12,5	16
2:03:50	41	12,5	16
2:04:00	41	12,5	16
2:04:10	41	12,5	16
2:04:20	41	12,5	17
2:04:30	41	12,5	17
2:04:40	41	12,5	17
2:04:50	41	12,5	17
2:05:00	41	12,5	17
2:05:10	41	12,5	18
2:05:20	41	12,5	18
2:05:30	41	12,5	18
2:05:40	41	12,5	18
2:05:50	41	12,5	17
2:06:00	41	12,5	17
2:06:10	41	12,5	17
2:06:20	41	12,5	17
2:06:30	41	12,5	17
2:06:40	41	12,5	17
2:06:50	41	12,5	17
2:07:00	41	12,5	17
2:07:10	41	12,5	17
2:07:20	41	12,5	16
2:07:30	41	12,5	17
2:07:40	41	12,5	16
2:07:50	41	12,5	16
2:08:00	41	12,5	17
2:08:10	41	12,5	17
2:08:20	41	12,5	17
2:08:30	41	12,5	16
2:08:40	41	12,6	16
2:08:50	41	12,5	16
2:09:00	41	12,6	16
2:09:10	41	12,6	16
2:09:20	41	12,5	16
2:09:30	41	12,5	16
2:09:40	41	12,5	16
2:09:50	41	12,5	16
2:10:00	41	12,5	16
2:10:10	41	12,5	16
2:10:20	41	12,5	17
2:10:30	41	12,5	17
2:10:40	41	12,5	17
2:10:50	41	12,5	17
2:11:00	41	12,4	17
2:11:10	41	12,4	17
2:11:20	41	12,4	16
2:11:30	41	12,4	16
2:11:40	41	12,4	16
2:11:50	41	12,4	17
2:12:00	41	12,4	17
2:12:10	41	12,4	17
2:12:20	41	12,4	17
2:12:30	41	12,4	16
2:12:40	41	12,4	17
2:12:50	41	12,4	16
2:13:00	41	12,4	17
2:13:10	41	12,4	17
2:13:20	41	12,4	16
2:13:30	41	12,4	16
2:13:40	41	12,4	17
2:13:50	41	12,4	16
2:14:00	41	12,4	17
2:14:10	41	12,4	16
2:14:20	41	12,4	16
2:14:30	41	12,4	16
2:14:40	41	12,4	16
2:14:50	41	12,4	16
2:15:00	41	12,4	16
2:15:10	41	12,4	16
2:15:20	41	12,5	16
2:15:30	41	12,5	16
2:15:40	41	12,5	16
2:15:50	41	12,5	16
2:16:00	41	12,4	17
2:16:10	41	12,4	29
2:16:20	41	12,4	27
2:16:30	41	12,5	25
2:16:40	41	12,4	22
2:16:50	41	12,4	21
2:17:00	41	12,4	22
2:17:10	41	12,4	22
2:17:20	41	12,4	20
2:17:30	41	12,4	19
2:17:40	41	12,4	19
2:17:50	41	12,4	18
2:18:00	41	12,4	18
2:18:10	41	12,4	17
2:18:20	41	12,4	17
2:18:30	41	12,4	18
2:18:40	41	12,4	17
2:18:50	41	12,4	18
2:19:00	41	12,4	18
2:19:10	41	12,4	17
2:19:20	41	12,4	17
2:19:30	41	12,4	18
2:19:40	41	12,4	18
2:19:50	41	12,4	17
2:20:00	41	12,4	17
2:20:10	41	12,5	18
2:20:20	41	12,5	17
2:20:30	41	12,5	17
2:20:40	41	12,5	17
2:20:50	41	12,5	17
2:21:00	41	12,5	17
2:21:10	41	12,5	17
2:21:20	41	12,5	17
2:21:30	41	12,5	17
2:21:40	41	12,4	17
2:21:50	41	12,4	16
2:22:00	41	12,4	17
2:22:10	41	12,4	17
2:22:20	41	12,4	17
2:22:30	41	12,4	17
2:22:40	41	12,4	17
2:22:50	41	12,3	17
2:23:00	41	12,3	17
2:23:10	41	12,4	17
2:23:20	41	12,3	17
2:23:30	41	12,3	17
2:23:40	41	12,4	17
2:23:50	41	12,3	17
2:24:00	41	12,3	17
2:24:10	41	12,3	17
2:24:20	41	12,3	17
2:24:30	41	12,3	17
2:24:40	41	12,4	17
2:24:50	41	12,4	17
2:25:00	41	12,4	17
2:25:10	41	12,4	17
2:25:20	41	12,4	17
2:25:30	41	12,4	17
2:25:40	41	12,4	17
2:25:50	41	12,4	17
2:26:00	41	12,4	17
2:26:10	41	12,4	17
2:26:20	41	12,4	16
2:26:30	41	12,4	17
2:26:40	41	12,4	17
2:26:50	41	12,4	16
2:27:00	41	12,4	17
2:27:10	41	12,4	17
2:27:20	41	12,4	16
2:27:30	41	12,4	17
2:27:40	41	12,4	16
2:27:50	41	12,4	17
2:28:00	41	12,4	17
2:28:10	41	12,4	17
2:28:20	41	12,4	17
2:28:30	41	12,4	17
2:28:40	41	12,3	16
2:28:50	41	12,3	17
2:29:00	41	12,3	16
2:29:10	41	12,3	17
2:29:20	41	12,3	17
2:29:30	41	12,3	17
2:29:40	41	12,3	17
2:29:50	41	12,3	17
2:30:00	41	12,3	17
2:30:10	41	12,3	17
2:30:20	41	12,3	17
2:30:30	41	12,3	17
2:30:40	41	12,3	17
2:30:50	41	12,3	17
2:31:00	41	12,3	17
2:31:10	41	12,4	17
2:31:20	41	12,4	17
2:31:30	41	12,4	17
2:31:40	41	12,4	18
2:31:50	41	12,4	17
2:32:00	41	12,4	17
2:32:10	41	12,4	17
2:32:20	41	12,4	18
2:32:30	41	12,4	18
2:32:40	41	12,4	17
2:32:50	41	12,4	18
2:33:00	41	12,4	17
2:33:10	41	12,4	17
2:33:20	41	12,4	17
2:33:30	41	12,3	17
2:33:40	41	12,3	17
2:33:50	41	12,3	17
2:34:00	41	12,3	20
2:34:10	41	12,3	18
2:34:20	41	12,3	19
2:34:30	41	12,3	19
2:34:40	41	12,3	19
2:34:50	41	12,3	18
2:35:00	41	12,3	23
2:35:10	41	12,3	26
2:35:20	41	12,3	21
2:35:30	41	12,3	20
2:35:40	41	12,3	19
2:35:50	41	12,3	19
2:36:00	41	12,3	18
2:36:10	41	12,3	20
2:36:20	41	12,3	30
2:36:30	41	12,3	30
2:36:40	41	12,3	32
2:36:50	41	12,3	28
2:37:00	41	12,3	24
2:37:10	41	12,3	23
2:37:20	41	12,3	21
2:37:30	41	12,3	21
2:37:40	41	12,3	20
2:37:50	41	12,3	20
2:38:00	41	12,3	20
2:38:10	41	12,3	20
2:38:20	41	12,3	19
2:38:30	41	12,3	20
2:38:40	41	12,3	19
2:38:50	41	12,3	19
2:39:00	41	12,3	19
2:39:10	41	12,3	19
2:39:20	41	12,3	19
2:39:30	41	12,3	18
2:39:40	41	12,3	19
2:39:50	41	12,3	19
2:40:00	41	12,2	19
2:40:10	41	12,3	19
2:40:20	41	12,3	19
2:40:30	41	12,3	18
2:40:40	41	12,3	19
2:40:50	41	12,3	19
2:41:00	41	12,3	18
2:41:10	41	12,3	18
2:41:20	41	12,3	19
2:41:30	41	12,3	18
2:41:40	41	12,3	19
2:41:50	41	12,3	19
2:42:00	41	12,3	18
2:42:10	41	12,3	18
2:42:20	41	12,3	18
2:42:30	41	12,3	18
2:42:40	41	12,3	18
2:42:50	41	12,3	19
2:43:00	41	12,2	18
2:43:10	41	12,2	18
2:43:20	41	12,2	18
2:43:30	41	12,2	18
2:43:40	41	12,2	19
2:43:50	41	12,2	18
2:44:00	41	12,2	19
2:44:10	41	12,2	19
2:44:20	41	12,2	19
2:44:30	41	12,2	18
2:44:40	41	12,2	19
2:44:50	41	12,2	19
2:45:00	41	12,2	19
2:45:10	41	12,2	19
2:45:20	41	12,2	19
2:45:30	41	12,2	19
2:45:40	41	12,2	19
2:45:50	41	12,2	19
2:46:00	41	12,2	19
2:46:10	41	12,2	19
2:46:20	41	12,2	19
2:46:30	41	12,2	19
2:46:40	41	12,2	19
2:46:50	41	12,2	19
2:47:00	41	12,2	19
2:47:10	41	12,2	19
2:47:20	41	12,2	19
2:47:30	41	12,2	19
2:47:40	41	12,2	19
2:47:50	41	12,2	19
2:48:00	41	12,2	19
2:48:10	41	12,2	19
2:48:20	41	12,2	19
2:48:30	41	12,2	19
2:48:40	41	12,2	19
2:48:50	41	12,2	19
2:49:00	41	12,2	20
2:49:10	41	12,2	20
2:49:20	41	12,2	20
2:49:30	41	12,2	20
2:49:40	41	12,2	20
2:49:50	41	12,2	20
2:50:00	41	12,2	20
2:50:10	41	12,2	20
2:50:20	41	12,2	20
2:50:30	41	12,2	20
2:50:40	41	12,1	20
2:50:50	41	12,1	20
2:51:00	41	12,1	20
2:51:10	41	12,1	20
2:51:20	41	12,1	20
2:51:30	41	12,1	21
2:51:40	41	12,1	20
2:51:50	41	12,1	21
2:52:00	41	12,1	21
2:52:10	41	12,1	21
2:52:20	41	12,1	21
2:52:30	41	12,1	21
2:52:40	41	12,1	21
2:52:50	41	12,1	21
2:53:00	41	12,1	21
2:53:10	41	12,1	22
2:53:20	41	12,1	22
2:53:30	41	12,1	23
2:53:40	41	12,1	27
2:53:50	41	12,1	35
2:54:00	41	12,1	33
2:54:10	41	12,1	31
2:54:20	41	12,1	27
2:54:30	41	12,1	27
2:54:40	41	12,1	28
2:54:50	41	12,1	26
2:55:00	41	12,0	25
2:55:10	41	12,0	25
2:55:20	41	12,0	26
2:55:30	41	12,0	26
2:55:40	41	12,0	25
2:55:50	41	12,0	25
2:56:00	41	12,0	25
2:56:10	41	12,0	25
2:56:20	41	12,0	25
2:56:30	41	12,0	25
2:56:40	41	12,0	25
2:56:50	41	12,0	25
2:57:00	41	12,0	25
2:57:10	41	12,0	25
2:57:20	41	12,0	25
2:57:30	41	12,0	25
2:57:40	41	12,0	25
2:57:50	41	12,0	25
2:58:00	41	12,0	25
2:58:10	41	12,0	25
2:58:20	41	12,0	26
2:58:30	41	12,0	26
2:58:40	41	12,0	26
2:58:50	41	12,0	26
2:59:00	41	12,0	26
2:59:10	41	12,0	26
2:59:20	41	12,0	26
2:59:30	41	12,0	26
2:59:40	41	12,0	27
2:59:50	41	11,9	26
3:00:00	41	11,9	27
3:00:10	41	11,9	26
3:00:20	41	11,9	26
3:00:30	41	11,9	27
3:00:40	41	11,9	27
3:00:50	41	11,9	27
3:01:00	41	11,9	27
3:01:10	41	11,9	27
3:01:20	41	11,9	27
3:01:30	41	11,9	27
3:01:40	41	11,9	27
3:01:50	41	11,9	27
3:02:00	41	11,8	27
3:02:10	41	11,8	27
3:02:20	41	11,8	27
3:02:30	41	11,8	27
3:02:40	41	11,8	27
3:02:50	41	11,8	27
3:03:00	41	11,8	27
3:03:10	41	11,8	27
3:03:20	41	11,8	27
3:03:30	41	11,8	27
3:03:40	41	11,8	27
3:03:50	41	11,8	27
3:04:00	41	11,8	28
3:04:10	41	11,7	28
3:04:20	41	11,7	27
3:04:30	41	11,7	28
3:04:40	41	11,7	28
3:04:50	41	11,7	28
3:05:00	41	11,7	28
3:05:10	41	11,7	28
3:05:20	41	11,7	28
3:05:30	41	11,7	28
3:05:40	41	11,7	28
3:05:50	41	11,7	28
3:06:00	41	11,7	28
3:06:10	41	11,7	28
3:06:20	41	11,7	28
3:06:30	41	11,6	28
3:06:40	41	11,6	28
3:06:50	41	11,7	28
3:07:00	41	11,6	28
3:07:10	41	11,6	28
3:07:20	41	11,6	28
3:07:30	41	11,6	28
3:07:40	41	11,6	29
3:07:50	41	11,6	28
3:08:00	41	11,6	28
3:08:10	41	11,6	28
3:08:20	41	11,5	28
3:08:30	41	11,5	28
3:08:40	41	11,5	28
3:08:50	41	11,5	28
3:09:00	41	11,5	28
3:09:10	41	11,5	28
3:09:20	41	11,5	28
3:09:30	41	11,5	28
3:09:40	41	11,5	28
3:09:50	41	11,5	28
3:10:00	41	11,5	28
3:10:10	41	11,5	28
3:10:20	41	11,4	29
3:10:30	41	11,4	28
3:10:40	41	11,4	28
3:10:50	41	11,4	29
3:11:00	41	11,4	28
3:11:10	41	11,4	28
3:11:20	41	11,4	28
3:11:30	41	11,4	28
3:11:40	41	11,3	29
3:11:50	41	11,3	29
3:12:00	41	11,3	28
3:12:10	41	11,3	29
3:12:20	41	11,3	29
3:12:30	41	11,3	28
3:12:40	41	11,3	29
3:12:50	41	11,3	29
3:13:00	41	11,3	29
3:13:10	41	11,3	29
3:13:20	41	11,3	29
3:13:30	41	11,2	29
3:13:40	41	11,3	29
3:13:50	41	11,2	32
3:14:00	41	11,2	41
3:14:10	41	11,2	37
3:14:20	41	11,2	32
3:14:30	41	11,2	32
3:14:40	41	11,2	33
3:14:50	41	11,2	45
3:15:00	41	11,2	38
3:15:10	41	11,2	34
3:15:20	41	11,2	40
3:15:30	41	11,2	36
3:15:40	41	11,1	34
3:15:50	41	11,1	33
3:16:00	41	11,1	43
3:16:10	41	11,1	34
3:16:20	41	11,1	37
3:16:30	41	11,1	35
3:16:40	41	11,1	35
3:16:50	41	11,1	42
3:17:00	41	11,1	38
3:17:10	41	11,1	46
3:17:20	41	11,1	43
3:17:30	41	11,1	40
3:17:40	41	11,1	37
3:17:50	41	11,1	41
3:18:00	41	11,0	39
3:18:10	41	11,0	35
3:18:20	41	11,0	43
3:18:30	41	11,0	43
3:18:40	41	11,0	37
3:18:50	41	11,0	38
3:19:00	41	11,0	34
3:19:10	41	11,0	46
3:19:20	41	11,0	40
3:19:30	41	11,0	44
3:19:40	41	11,0	41
3:19:50	41	11,0	40
3:20:00	41	11,0	42
3:20:10	41	11,0	43
3:20:20	41	11,0	48
3:20:30	41	11,0	38
3:20:40	41	10,9	43
3:20:50	41	10,9	49
3:21:00	41	10,9	46
3:21:10	41	10,9	44
3:21:20	41	10,9	45
3:21:30	41	10,9	41
3:21:40	41	10,9	48
3:21:50	41	10,9	46
3:22:00	41	10,9	44
3:22:10	41	10,9	51
3:22:20	41	10,9	46
3:22:30	41	10,9	43
3:22:40	41	10,9	40
3:22:50	41	10,8	39
3:23:00	41	10,8	43
3:23:10	41	10,8	40
3:23:20	41	10,8	39
3:23:30	41	10,8	42
3:23:40	41	10,8	37
3:23:50	41	10,8	43
3:24:00	41	10,8	41
3:24:10	41	10,8	40
3:24:20	41	10,8	39
3:24:30	41	10,8	38
3:24:40	41	10,8	39
3:24:50	41	10,8	38
3:25:00	41	10,8	39
3:25:10	41	10,7	40
3:25:20	41	10,7	42
3:25:30	41	10,7	41
3:25:40	41	10,7	40
3:25:50	41	10,7	39
3:26:00	41	10,7	41
3:26:10	41	10,7	40
3:26:20	41	10,7	39
3:26:30	41	10,7	39
3:26:40	41	10,7	39
3:26:50	41	10,7	39
3:27:00	41	10,7	39
3:27:10	41	10,7	40
3:27:20	41	10,7	42
3:27:30	41	10,7	43
3:27:40	41	10,7	42
3:27:50	41	10,6	41
3:28:00	41	10,6	42
3:28:10	41	10,6	43
3:28:20	41	10,6	42
3:28:30	41	10,6	39
3:28:40	41	10,6	41
3:28:50	41	10,6	42
3:29:00	41	10,6	42
3:29:10	41	10,6	44
3:29:20	41	10,6	41
3:29:30	41	10,6	41
3:29:40	41	10,6	41
3:29:50	41	10,6	40
3:30:00	41	10,6	42
3:30:10	41	10,6	43
3:30:20	41	10,6	41
3:30:30	41	10,5	41
3:30:40	41	10,5	41
3:30:50	41	10,5	41
3:31:00	41	10,5	41
3:31:10	41	10,5	41
3:31:20	41	10,5	40
3:31:30	41	10,5	40
3:31:40	41	10,5	40
3:31:50	41	10,5	40
3:32:00	41	10,5	40
3:32:10	41	10,5	40
3:32:20	41	10,5	40
3:32:30	41	10,5	40
3:32:40	41	10,5	40
3:32:50	41	10,4	40
3:33:00	41	10,5	40
3:33:10	41	10,4	40
3:33:20	41	10,4	44
3:33:30	41	10,4	42
3:33:40	41	10,4	42
3:33:50	41	10,4	41
3:34:00	41	10,4	42
3:34:10	41	10,4	41
3:34:20	41	10,4	41
3:34:30	41	10,4	41
3:34:40	41	10,4	41
3:34:50	41	10,4	41
3:35:00	41	10,4	41
3:35:10	41	10,4	41
3:35:20	41	10,4	41
3:35:30	41	10,4	41
3:35:40	41	10,4	41
3:35:50	41	10,3	41
3:36:00	41	10,3	41
3:36:10	41	10,3	41
3:36:20	41	10,3	41
3:36:30	41	10,3	42
3:36:40	41	10,3	43
3:36:50	41	10,3	44
3:37:00	41	10,3	43
3:37:10	41	10,3	44
3:37:20	41	10,3	44
3:37:30	41	10,3	44
3:37:40	41	10,3	44
3:37:50	41	10,3	45
3:38:00	41	10,3	45
3:38:10	41	10,3	45
3:38:20	41	10,3	45
3:38:30	41	10,3	46
3:38:40	41	10,2	45
3:38:50	41	10,2	45
3:39:00	41	10,2	46
3:39:10	41	10,2	46
3:39:20	41	10,2	45
3:39:30	41	10,2	44
3:39:40	41	10,2	44
3:39:50	41	10,2	45
3:40:00	41	10,2	45
3:40:10	41	10,2	46
3:40:20	41	10,2	45
3:40:30	41	10,2	45
3:40:40	41	10,2	46
3:40:50	41	10,2	51
3:41:00	41	10,2	48
3:41:10	41	10,1	48
3:41:20	41	10,1	47
3:41:30	41	10,1	47
3:41:40	41	10,1	47
3:41:50	41	10,1	47
3:42:00	41	10,1	47
3:42:10	41	10,1	46
3:42:20	41	10,1	46
3:42:30	41	10,1	46
3:42:40	41	10,1	46
3:42:50	41	10,1	46
3:43:00	41	10,1	46
3:43:10	41	10,1	46
3:43:20	41	10,1	47
3:43:30	41	10,1	47
3:43:40	41	10,1	47
3:43:50	41	10,0	47
3:44:00	41	10,0	48
3:44:10	41	10,0	48
3:44:20	41	10,0	48
3:44:30	41	10,0	47
3:44:40	41	10,0	48
3:44:50	41	10,0	48
3:45:00	41	10,0	48
3:45:10	41	10,0	49
3:45:20	41	10,0	49
3:45:30	41	10,0	48
3:45:40	41	10,0	49
3:45:50	41	10,0	49
3:46:00	41	10,0	49
3:46:10	41	10,0	50
3:46:20	41	9,9	50
3:46:30	41	9,9	51
3:46:40	41	9,9	50
3:46:50	41	9,9	49
3:47:00	41	9,9	50
3:47:10	41	9,9	50
3:47:20	41	9,9	50
3:47:30	41	9,9	50
3:47:40	41	9,9	50
3:47:50	41	9,9	51
3:48:00	41	9,9	50
3:48:10	41	9,9	50
3:48:20	41	9,9	51
3:48:30	41	9,9	51
3:48:40	41	9,9	51
3:48:50	41	9,9	51
3:49:00	41	9,8	51
3:49:10	41	9,8	51
3:49:20	41	9,8	51
3:49:30	41	9,8	51
3:49:40	41	9,8	52
3:49:50	41	9,8	51
3:50:00	41	9,8	52
3:50:10	41	9,8	52
3:50:20	41	9,8	52
3:50:30	41	9,8	52
3:50:40	41	9,8	52
3:50:50	41	9,8	52
3:51:00	41	9,8	53
3:51:10	41	9,8	52
3:51:20	41	9,8	53
3:51:30	41	9,8	53
3:51:40	41	9,8	53
3:51:50	41	9,7	53
3:52:00	41	9,7	53
3:52:10	41	9,7	54
3:52:20	41	9,7	54
3:52:30	41	9,7	54
3:52:40	41	9,7	54
3:52:50	41	9,7	54
3:53:00	41	9,7	54
3:53:10	41	9,7	55
3:53:20	41	9,7	55
3:53:30	41	9,7	55
3:53:40	41	9,7	55
3:53:50	41	9,7	55
3:54:00	41	9,7	55
3:54:10	41	9,7	55
3:54:20	41	9,7	55
3:54:30	41	9,6	56
3:54:40	41	9,6	56
3:54:50	41	9,6	56
3:55:00	41	9,6	56
3:55:10	41	9,6	56
3:55:20	41	9,6	56
3:55:30	41	9,6	57
3:55:40	41	9,6	56
3:55:50	41	9,6	57
3:56:00	41	9,6	57
3:56:10	41	9,6	57
3:56:20	41	9,6	58
3:56:30	41	9,6	57
3:56:40	41	9,6	58
3:56:50	41	9,6	58
3:57:00	41	9,6	58
3:57:10	41	9,6	59
3:57:20	41	9,6	59
3:57:30	41	9,5	59
3:57:40	41	9,5	59
3:57:50	41	9,5	59
3:58:00	41	9,5	59
3:58:10	41	9,5	59
3:58:20	41	9,5	59
3:58:30	41	9,5	60
3:58:40	41	9,5	60
3:58:50	41	9,5	60
3:59:00	41	9,5	60
3:59:10	41	9,5	60
3:59:20	41	9,5	61
3:59:30	41	9,5	61
3:59:40	41	9,5	61
3:59:50	41	9,4	61
4:00:00	41	9,5	61
4:00:10	41	9,5	61
4:00:20	41	9,5	62
4:00:30	41	9,4	62
4:00:40	41	9,4	62
4:00:50	41	9,4	62
4:01:00	41	9,4	62
4:01:10	41	9,4	62
4:01:20	41	9,4	63
4:01:30	41	9,4	63
4:01:40	41	9,4	63
4:01:50	41	9,4	63
4:02:00	41	9,4	63
4:02:10	41	9,4	63
4:02:20	41	9,4	63
4:02:30	41	9,4	63
4:02:40	41	9,4	63
4:02:50	41	9,4	63
4:03:00	41	9,3	64
4:03:10	41	9,3	63
4:03:20	41	9,3	64
4:03:30	41	9,3	64
4:03:40	41	9,3	64
4:03:50	41	9,3	64
4:04:00	41	9,3	64
4:04:10	41	9,3	64
4:04:20	41	9,3	64
4:04:30	41	9,3	64
4:04:40	41	9,3	64
4:04:50	41	9,3	65
4:05:00	41	9,3	65
4:05:10	41	9,3	65
4:05:20	41	9,3	65
4:05:30	41	9,3	65
4:05:40	41	9,2	65
4:05:50	41	9,2	65
4:06:00	41	9,2	65
4:06:10	41	9,2	65
4:06:20	41	9,2	65
4:06:30	41	9,2	65
4:06:40	41	9,2	65
4:06:50	41	9,2	65
4:07:00	41	9,2	66
4:07:10	41	9,2	65
4:07:20	41	9,2	65
4:07:30	41	9,2	66
4:07:40	41	9,2	66
4:07:50	41	9,2	66
4:08:00	41	9,2	66
4:08:10	41	9,1	66
4:08:20	41	9,1	67
4:08:30	41	9,1	67
4:08:40	41	9,1	67
4:08:50	41	9,1	67
4:09:00	41	9,1	67
4:09:10	41	9,1	67
4:09:20	41	9,1	67
4:09:30	41	9,1	67
4:09:40	41	9,1	67
4:09:50	41	9,1	67
4:10:00	41	9,1	67
4:10:10	41	9,1	67
4:10:20	41	9,1	67
4:10:30	41	9,1	67
4:10:40	41	9,1	67
4:10:50	41	9,0	67
4:11:00	41	9,0	67
4:11:10	41	9,0	67
4:11:20	41	9,0	67
4:11:30	41	9,0	67
4:11:40	41	9,0	67
4:11:50	41	9,0	67
4:12:00	41	9,0	67
4:12:10	41	9,0	67
4:12:20	41	9,0	67
4:12:30	41	9,0	67
4:12:40	41	9,0	67
4:12:50	41	9,0	67
4:13:00	41	9,0	67
4:13:10	41	9,0	67
4:13:20	41	8,9	67
4:13:30	41	8,9	67
4:13:40	41	8,9	68
4:13:50	41	8,9	67
4:14:00	41	8,9	67
4:14:10	41	8,9	67
4:14:20	41	8,9	67
4:14:30	41	8,9	68
4:14:40	41	8,9	67
4:14:50	41	8,9	67
4:15:00	41	8,9	68
4:15:10	41	8,9	68
4:15:20	41	8,9	68
4:15:30	41	8,9	68
4:15:40	41	8,9	68
4:15:50	41	8,9	68
4:16:00	41	8,8	68
4:16:10	41	8,8	68
4:16:20	41	8,8	68
4:16:30	41	8,8	68
4:16:40	41	8,8	68
4:16:50	41	8,8	68
4:17:00	41	8,8	68
4:17:10	41	8,8	68
4:17:20	41	8,8	68
4:17:30	41	8,8	68
4:17:40	41	8,8	69
4:17:50	41	8,8	69
4:18:00	41	8,8	69
4:18:10	41	8,8	69
4:18:20	41	8,8	69
4:18:30	41	8,8	69
4:18:40	41	8,7	69
4:18:50	41	8,7	69
4:19:00	41	8,7	69
4:19:10	41	8,7	69
4:19:20	41	8,7	69
4:19:30	41	8,7	69
4:19:40	41	8,7	69
4:19:50	41	8,7	69
4:20:00	41	8,7	69
4:20:10	41	8,7	69
4:20:20	41	8,7	70
4:20:30	41	8,7	71
4:20:40	41	8,7	70
