Repository: ProgWizer/parser

File: project-root/data/Data Acquisition/Data Acquisition/2021 year (353)/21-181.txt (part 1 of 9)
--Test Summary--
Full Path and File Name	
Instrument Name	7322
Instrument Type	Model 7322 Consistometer - Variable Speed
Instrument Serial Number	
Test Start Date	07.07.2021
Test Start Time	11:41:10
Test Stop Date	07.07.2021
Test Stop Time	15:14:22
Test Length	3:33:12
Final Sample Time Offset	3:33:12
Controller Schedule Name	
Sampling Period	1 second
Comments	
Information	WellID	
Information	Customer	
Information	EngName	
Information	CementClass	
Information	CementMfr	
Information	Additives	100G+5DaRT+0.35FL500+0.35CD
Information	Density	1900
Information	BHCT	72
Information	BHST	
Information	FluidLoss	
Information	JobType	
Calculated Value	Time_30Bc	2:54:29
Calculated Value	Time_70Bc	3:33:12
Initial Temperature (°C)	31 °C
Final Temperature (°C)	72 °C
Initial Pressure (MPa)	0,2 MPa
Final Pressure (MPa)	-0,3 MPa
Initial Consistency (Bc)	15 Bc
Final Consistency (Bc)	70 Bc
Initial Wall Temperature (°C)	31 °C
Final Wall Temperature (°C)	68 °C
Initial Motor Speed (RPM)	150 RPM
Final Motor Speed (RPM)	150 RPM
--Data--
Time (HH:MM:SS)	Temperature (°C)	Pressure (MPa)	Consistency (Bc)	Wall Temperature (°C)	Motor Speed (RPM)
0:00:00	31	0,2	15	31	150
0:00:01	31	0,2	15	31	150
0:00:02	31	0,2	15	31	150
0:00:03	31	0,2	14	31	150
0:00:04	31	0,2	14	31	150
0:00:05	31	0,2	14	31	150
0:00:06	31	0,2	14	31	150
0:00:07	31	0,2	14	31	150
0:00:08	31	0,2	14	31	150
0:00:09	31	0,2	14	31	150
0:00:10	31	0,2	14	31	150
0:00:11	31	0,2	14	31	150
0:00:12	31	0,2	14	31	150
0:00:13	31	0,2	14	31	150
0:00:14	31	0,3	14	31	150
0:00:15	31	0,3	14	31	150
0:00:16	31	0,3	14	31	150
0:00:17	31	0,3	14	31	150
0:00:18	31	0,3	14	31	150
0:00:19	31	0,4	14	31	150
0:00:20	31	0,4	14	31	150
0:00:21	31	0,4	14	31	150
0:00:22	31	0,4	14	31	150
0:00:23	31	0,4	14	31	150
0:00:24	31	0,5	14	31	150
0:00:25	31	0,5	14	31	150
0:00:26	31	0,5	14	31	150
0:00:27	31	0,5	14	31	150
0:00:28	31	0,6	14	31	150
0:00:29	31	0,6	14	31	150
0:00:30	31	0,6	14	31	150
0:00:31	31	0,7	14	32	150
0:00:32	31	0,7	14	31	150
0:00:33	31	0,7	14	32	150
0:00:34	31	0,7	14	32	150
0:00:35	31	0,7	14	32	150
0:00:36	31	0,8	14	32	150
0:00:37	31	0,8	14	32	150
0:00:38	31	0,8	14	32	150
0:00:39	31	0,8	14	32	150
0:00:40	31	0,8	14	32	150
0:00:41	31	0,9	14	32	150
0:00:42	31	0,9	14	32	150
0:00:43	31	0,9	14	32	150
0:00:44	31	1,0	14	32	150
0:00:45	31	1,0	14	32	150
0:00:46	31	1,0	14	32	150
0:00:47	31	1,0	14	32	150
0:00:48	31	1,0	14	32	150
0:00:49	31	1,0	14	32	150
0:00:50	31	1,0	14	32	150
0:00:51	31	1,1	14	32	150
0:00:52	31	1,1	14	32	150
0:00:53	31	1,1	14	32	150
0:00:54	31	1,2	14	32	150
0:00:55	31	1,3	14	32	150
0:00:56	31	1,3	14	32	150
0:00:57	31	1,3	14	32	150
0:00:58	31	1,3	14	32	150
0:00:59	31	1,3	14	32	150
0:01:00	31	1,3	14	33	150
0:01:01	31	1,3	14	33	150
0:01:02	31	1,4	14	33	150
0:01:03	31	1,4	14	33	150
0:01:04	31	1,4	14	33	150
0:01:05	31	1,4	14	33	150
0:01:06	31	1,4	14	33	150
0:01:07	31	1,4	14	33	150
0:01:08	31	1,4	14	33	150
0:01:09	31	1,4	14	33	150
0:01:10	31	1,4	14	33	150
0:01:11	31	1,4	14	33	150
0:01:12	31	1,5	14	33	150
0:01:13	31	1,5	14	33	150
0:01:14	31	1,5	14	33	150
0:01:15	31	1,5	14	33	150
0:01:16	31	1,5	14	33	150
0:01:17	31	1,5	14	33	150
0:01:18	31	1,6	14	33	150
0:01:19	31	1,7	14	34	150
0:01:20	31	1,8	14	34	150
0:01:21	31	1,8	14	33	150
0:01:22	31	1,9	14	34	150
0:01:23	31	1,9	14	34	150
0:01:24	31	1,9	14	34	150
0:01:25	31	1,9	14	34	150
0:01:26	31	1,9	14	34	150
0:01:27	31	1,9	14	34	150
0:01:28	31	1,9	14	34	150
0:01:29	31	2,0	14	34	150
0:01:30	31	2,0	14	34	150
0:01:31	31	2,0	14	34	150
0:01:32	32	2,0	14	34	150
0:01:33	31	2,0	14	34	150
0:01:34	31	2,0	14	34	150
0:01:35	32	2,0	14	34	150
0:01:36	32	2,1	14	34	150
0:01:37	32	2,1	14	35	150
0:01:38	32	2,1	14	35	150
0:01:39	32	2,1	14	35	150
0:01:40	32	2,1	14	35	150
0:01:41	32	2,1	14	35	150
0:01:42	32	2,1	14	35	150
0:01:43	32	2,2	14	35	150
0:01:44	32	2,2	14	35	150
0:01:45	32	2,2	14	35	150
0:01:46	32	2,2	14	35	150
0:01:47	32	2,2	14	35	150
0:01:48	32	2,2	14	35	150
0:01:49	32	2,3	14	35	150
0:01:50	32	2,3	14	35	150
0:01:51	32	2,3	14	35	150
0:01:52	32	2,3	14	35	150
0:01:53	32	2,3	14	35	150
0:01:54	32	2,3	14	35	150
0:01:55	32	2,3	14	35	150
0:01:56	32	2,4	14	35	150
0:01:57	32	2,4	14	35	150
0:01:58	32	2,4	14	35	150
0:01:59	32	2,4	14	35	150
0:02:00	32	2,4	14	35	150
0:02:01	32	2,4	14	36	150
0:02:02	32	2,4	14	35	150
0:02:03	32	2,5	14	36	150
0:02:04	32	2,5	14	36	150
0:02:05	32	2,5	14	36	150
0:02:06	32	2,5	14	36	150
0:02:07	32	2,5	14	36	150
0:02:08	32	2,5	14	36	150
0:02:09	32	2,5	14	36	150
0:02:10	32	2,6	14	36	150
0:02:11	32	2,6	14	36	150
0:02:12	32	2,6	14	36	150
0:02:13	32	2,6	14	36	150
0:02:14	32	2,6	14	36	150
0:02:15	32	2,7	14	36	150
0:02:16	32	2,7	14	36	150
0:02:17	32	2,7	14	36	150
0:02:18	32	2,7	14	36	150
0:02:19	32	2,7	14	36	150
0:02:20	32	2,8	14	36	150
0:02:21	32	3,0	14	36	150
0:02:22	32	3,1	14	36	150
0:02:23	32	3,1	14	36	150
0:02:24	32	3,1	14	36	150
0:02:25	32	3,2	14	37	150
0:02:26	32	3,2	14	37	150
0:02:27	32	3,2	14	37	150
0:02:28	32	3,2	14	37	150
0:02:29	32	3,2	14	37	150
0:02:30	32	3,2	14	37	150
0:02:31	32	3,2	14	37	150
0:02:32	32	3,3	14	37	150
0:02:33	32	3,3	14	37	150
0:02:34	32	3,3	14	37	150
0:02:35	32	3,3	14	37	150
0:02:36	32	3,3	14	37	150
0:02:37	32	3,3	14	37	150
0:02:38	32	3,3	14	37	150
0:02:39	32	3,3	14	37	150
0:02:40	32	3,4	14	37	150
0:02:41	32	3,4	14	37	150
0:02:42	32	3,4	14	37	150
0:02:43	32	3,4	14	37	150
0:02:44	32	3,4	14	37	150
0:02:45	32	3,4	14	37	150
0:02:46	32	3,4	14	37	150
0:02:47	32	3,5	14	37	150
0:02:48	32	3,5	14	37	150
0:02:49	32	3,5	14	37	150
0:02:50	32	3,5	14	37	150
0:02:51	32	3,5	14	37	150
0:02:52	32	3,5	14	37	150
0:02:53	32	3,5	14	37	150
0:02:54	32	3,5	14	37	150
0:02:55	32	3,6	14	37	150
0:02:56	32	3,6	14	38	150
0:02:57	32	3,6	14	38	150
0:02:58	32	3,6	14	38	150
0:02:59	32	3,6	14	37	150
0:03:00	32	3,6	14	38	150
0:03:01	32	3,6	14	38	150
0:03:02	32	3,6	14	38	150
0:03:03	32	3,7	14	38	150
0:03:04	33	3,7	14	38	150
0:03:05	33	3,7	14	38	150
0:03:06	33	3,7	14	38	150
0:03:07	33	3,7	14	38	150
0:03:08	33	3,7	14	38	150
0:03:09	33	3,7	14	38	150
0:03:10	33	3,7	14	38	150
0:03:11	33	3,8	14	38	150
0:03:12	33	3,8	14	38	150
0:03:13	33	3,8	14	38	150
0:03:14	33	3,8	14	38	150
0:03:15	33	3,8	14	38	150
0:03:16	33	3,8	14	38	150
0:03:17	33	3,8	14	38	150
0:03:18	33	3,8	14	38	150
0:03:19	33	3,9	14	38	150
0:03:20	33	3,9	14	38	150
0:03:21	33	3,9	14	38	150
0:03:22	33	3,9	14	38	150
0:03:23	33	3,9	14	38	150
0:03:24	33	3,9	14	38	150
0:03:25	33	3,9	14	38	150
0:03:26	33	4,0	14	38	150
0:03:27	33	4,0	14	38	150
0:03:28	33	4,0	14	38	150
0:03:29	33	4,0	14	38	150
0:03:30	33	4,1	14	38	150
0:03:31	33	4,2	14	38	150
0:03:32	33	4,3	14	38	150
0:03:33	33	4,3	14	38	150
0:03:34	33	4,4	14	38	150
0:03:35	33	4,4	14	38	150
0:03:36	33	4,4	14	38	150
0:03:37	33	4,4	14	38	150
0:03:38	33	4,4	14	39	150
0:03:39	33	4,4	14	39	150
0:03:40	33	4,4	14	39	150
0:03:41	33	4,4	14	38	150
0:03:42	33	4,5	14	39	150
0:03:43	33	4,5	14	39	150
0:03:44	33	4,5	14	39	150
0:03:45	33	4,5	14	39	150
0:03:46	33	4,5	14	39	150
0:03:47	33	4,5	14	39	150
0:03:48	33	4,5	14	39	150
0:03:49	33	4,5	14	39	150
0:03:50	33	4,5	14	39	150
0:03:51	33	4,6	14	39	150
0:03:52	33	4,6	14	39	150
0:03:53	33	4,6	14	39	150
0:03:54	33	4,6	14	39	150
0:03:55	33	4,6	14	39	150
0:03:56	33	4,6	14	39	150
0:03:57	33	4,6	14	39	150
0:03:58	33	4,6	14	39	150
0:03:59	33	4,6	14	39	150
0:04:00	33	4,6	14	39	150
0:04:01	33	4,7	14	39	150
0:04:02	33	4,7	14	39	150
0:04:03	33	4,7	14	39	150
0:04:04	33	4,7	14	39	150
0:04:05	33	4,7	14	39	150
0:04:06	33	4,7	14	39	150
0:04:07	33	4,7	14	39	150
0:04:08	34	4,7	14	39	150
0:04:09	34	4,9	14	39	150
0:04:10	34	5,0	14	39	150
0:04:11	34	5,1	14	39	150
0:04:12	34	5,1	14	39	150
0:04:13	34	5,1	14	39	150
0:04:14	34	5,1	14	39	150
0:04:15	34	5,1	14	39	150
0:04:16	34	5,1	14	39	150
0:04:17	34	5,2	14	39	150
0:04:18	34	5,2	14	39	150
0:04:19	34	5,2	14	39	150
0:04:20	34	5,2	14	40	150
0:04:21	34	5,2	14	40	150
0:04:22	34	5,2	14	40	150
0:04:23	34	5,2	14	40	150
0:04:24	34	5,2	14	40	150
0:04:25	34	5,2	14	39	150
0:04:26	34	5,3	14	40	150
0:04:27	34	5,3	14	39	150
0:04:28	34	5,3	14	40	150
0:04:29	34	5,3	14	40	150
0:04:30	34	5,3	14	40	150
0:04:31	34	5,3	14	40	150
0:04:32	34	5,3	14	40	150
0:04:33	34	5,3	14	40	150
0:04:34	34	5,3	14	40	150
0:04:35	34	5,4	14	40	150
0:04:36	34	5,4	14	40	150
0:04:37	34	5,4	14	40	150
0:04:38	34	5,4	14	40	150
0:04:39	34	5,4	14	40	150
0:04:40	34	5,4	14	40	150
0:04:41	34	5,4	14	40	150
0:04:42	34	5,4	14	40	150
0:04:43	34	5,5	14	40	150
0:04:44	34	5,5	14	40	150
0:04:45	34	5,5	14	40	150
0:04:46	34	5,5	14	40	150
0:04:47	34	5,5	14	40	150
0:04:48	34	5,5	14	40	150
0:04:49	34	5,5	14	40	150
0:04:50	34	5,5	14	40	150
0:04:51	34	5,5	14	40	150
0:04:52	34	5,6	14	40	150
0:04:53	34	5,7	14	40	150
0:04:54	34	5,7	14	40	150
0:04:55	34	5,7	14	40	150
0:04:56	34	5,8	14	40	150
0:04:57	34	5,8	14	40	150
0:04:58	34	5,8	14	40	150
0:04:59	34	5,8	14	40	150
0:05:00	34	5,8	14	40	150
0:05:01	34	5,8	14	40	150
0:05:02	34	5,8	14	40	150
0:05:03	34	5,8	14	40	150
0:05:04	34	5,9	14	40	150
0:05:05	34	5,9	14	40	150
0:05:06	34	5,9	14	40	150
0:05:07	35	5,9	14	40	150
0:05:08	35	5,9	14	40	150
0:05:09	35	5,9	14	40	150
0:05:10	35	5,9	14	41	150
0:05:11	35	5,9	14	41	150
0:05:12	35	6,0	14	41	150
0:05:13	35	6,0	14	41	150
0:05:14	35	6,0	14	41	150
0:05:15	35	6,0	14	41	150
0:05:16	35	6,0	14	41	150
0:05:17	35	6,1	14	41	150
0:05:18	35	6,1	14	41	150
0:05:19	35	6,2	14	41	150
0:05:20	35	6,2	14	41	150
0:05:21	35	6,2	14	41	150
0:05:22	35	6,2	14	41	150
0:05:23	35	6,2	14	41	150
0:05:24	35	6,2	14	41	150
0:05:25	35	6,2	14	41	150
0:05:26	35	6,2	14	41	150
0:05:27	35	6,3	14	41	150
0:05:28	35	6,3	14	41	150
0:05:29	35	6,3	14	41	150
0:05:30	35	6,3	14	41	150
0:05:31	35	6,3	14	41	150
0:05:32	35	6,3	14	41	150
0:05:33	35	6,3	14	41	150
0:05:34	35	6,5	14	41	150
0:05:35	35	6,7	14	41	150
0:05:36	35	6,7	14	41	150
0:05:37	35	6,7	14	41	150
0:05:38	35	6,8	14	41	150
0:05:39	35	6,8	14	41	150
0:05:40	35	6,8	14	41	150
0:05:41	35	6,8	14	41	150
0:05:42	35	6,8	14	41	150
0:05:43	35	6,8	14	41	150
0:05:44	35	6,8	14	41	150
0:05:45	35	6,8	14	41	150
0:05:46	35	6,8	14	41	150
0:05:47	35	6,9	14	42	150
0:05:48	35	6,9	14	42	150
0:05:49	35	6,9	14	42	150
0:05:50	35	6,9	14	41	150
0:05:51	35	6,9	14	41	150
0:05:52	35	6,9	14	42	150
0:05:53	35	6,9	14	41	150
0:05:54	35	6,9	14	41	150
0:05:55	35	6,9	14	41	150
0:05:56	35	7,0	14	42	150
0:05:57	35	7,0	14	42	150
0:05:58	35	7,0	14	42	150
0:05:59	35	7,0	14	42	150
0:06:00	35	7,0	14	42	150
0:06:01	35	7,0	14	42	150
0:06:02	35	7,0	14	41	150
0:06:03	35	7,0	14	42	150
0:06:04	35	7,0	14	41	150
0:06:05	36	7,1	14	42	150
0:06:06	36	7,1	14	42	150
0:06:07	36	7,1	14	42	150
0:06:08	36	7,1	14	42	150
0:06:09	36	7,1	14	42	150
0:06:10	36	7,1	14	42	150
0:06:11	36	7,1	14	42	150
0:06:12	36	7,1	14	42	150
0:06:13	36	7,2	14	42	150
0:06:14	36	7,2	14	42	150
0:06:15	36	7,2	14	42	150
0:06:16	36	7,2	14	42	150
0:06:17	36	7,2	14	42	150
0:06:18	36	7,2	14	42	150
0:06:19	36	7,2	14	42	150
0:06:20	36	7,2	14	42	150
0:06:21	36	7,3	14	42	150
0:06:22	36	7,3	14	42	150
0:06:23	36	7,3	14	42	150
0:06:24	36	7,3	14	42	150
0:06:25	36	7,3	14	42	150
0:06:26	36	7,3	14	42	150
0:06:27	36	7,3	14	42	150
0:06:28	36	7,3	14	42	150
0:06:29	36	7,4	14	42	150
0:06:30	36	7,4	14	42	150
0:06:31	36	7,6	14	42	150
0:06:32	36	7,7	14	42	150
0:06:33	36	7,8	14	42	150
0:06:34	36	7,8	14	42	150
0:06:35	36	7,8	14	42	150
0:06:36	36	7,8	14	42	150
0:06:37	36	7,9	14	42	150
0:06:38	36	7,9	14	42	150
0:06:39	36	7,9	14	42	150
0:06:40	36	7,9	14	42	150
0:06:41	36	7,9	14	42	150
0:06:42	36	7,9	14	42	150
0:06:43	36	7,9	14	43	150
0:06:44	36	7,9	14	43	150
0:06:45	36	7,9	14	42	150
0:06:46	36	7,9	14	42	150
0:06:47	36	8,0	14	43	150
0:06:48	36	8,0	14	42	150
0:06:49	36	8,0	14	42	150
0:06:50	36	8,0	14	43	150
0:06:51	36	8,0	14	43	150
0:06:52	36	8,0	14	43	150
0:06:53	36	8,0	14	43	150
0:06:54	36	8,0	14	43	150
0:06:55	36	8,1	14	43	150
0:06:56	36	8,1	14	43	150
0:06:57	36	8,1	14	43	150
0:06:58	36	8,1	14	43	150
0:06:59	36	8,1	14	43	150
0:07:00	36	8,1	14	43	150
0:07:01	37	8,1	14	43	150
0:07:02	37	8,1	14	43	150
0:07:03	37	8,2	14	43	150
0:07:04	37	8,2	14	43	150
0:07:05	37	8,2	14	43	150
0:07:06	37	8,2	14	43	150
0:07:07	37	8,2	14	43	150
0:07:08	37	8,2	14	43	150
0:07:09	37	8,2	14	43	150
0:07:10	37	8,2	14	43	150
0:07:11	37	8,2	14	43	150
0:07:12	37	8,3	14	43	150
0:07:13	37	8,3	14	43	150
0:07:14	37	8,3	14	43	150
0:07:15	37	8,3	14	43	150
0:07:16	37	8,3	14	43	150
0:07:17	37	8,3	14	43	150
0:07:18	37	8,3	14	43	150
0:07:19	37	8,3	14	43	150
0:07:20	37	8,4	14	43	150
0:07:21	37	8,4	14	43	150
0:07:22	37	8,4	14	43	150
0:07:23	37	8,4	14	43	150
0:07:24	37	8,4	14	43	150
0:07:25	37	8,4	14	43	150
0:07:26	37	8,5	14	43	150
0:07:27	37	8,5	14	43	150
0:07:28	37	8,5	14	43	150
0:07:29	37	8,6	14	43	150
0:07:30	37	8,6	14	43	150
0:07:31	37	8,6	14	43	150
0:07:32	37	8,6	14	43	150
0:07:33	37	8,6	14	43	150
0:07:34	37	8,6	14	44	150
0:07:35	37	8,6	14	44	150
0:07:36	37	8,7	14	44	150
0:07:37	37	8,7	14	44	150
0:07:38	37	8,7	14	44	150
0:07:39	37	8,7	14	44	150
0:07:40	37	8,7	14	44	150
0:07:41	37	8,8	14	44	150
0:07:42	37	8,9	14	44	150
0:07:43	37	9,0	14	44	150
0:07:44	37	9,0	14	44	150
0:07:45	37	9,0	14	44	150
0:07:46	37	9,0	14	44	150
0:07:47	37	9,1	14	44	150
0:07:48	37	9,1	14	44	150
0:07:49	37	9,1	14	44	150
0:07:50	37	9,1	14	44	150
0:07:51	37	9,1	14	44	150
0:07:52	37	9,1	14	44	150
0:07:53	37	9,1	14	44	150
0:07:54	37	9,1	14	44	150
0:07:55	37	9,2	14	44	150
0:07:56	37	9,2	14	44	150
0:07:57	37	9,2	14	44	150
0:07:58	38	9,2	14	44	150
0:07:59	38	9,2	14	44	150
0:08:00	38	9,2	14	44	150
0:08:01	38	9,2	14	44	150
0:08:02	38	9,3	14	44	150
0:08:03	38	9,3	14	44	150
0:08:04	38	9,3	14	44	150
0:08:05	38	9,3	14	44	150
0:08:06	38	9,3	14	44	150
0:08:07	38	9,3	14	44	150
0:08:08	38	9,3	14	44	150
0:08:09	38	9,3	14	44	150
0:08:10	38	9,3	14	44	150
0:08:11	38	9,4	14	44	150
0:08:12	38	9,4	14	44	150
0:08:13	38	9,4	14	44	150
0:08:14	38	9,4	14	44	150
0:08:15	38	9,4	14	44	150
0:08:16	38	9,4	14	44	150
0:08:17	38	9,4	14	44	150
0:08:18	38	9,4	14	44	150
0:08:19	38	9,5	14	44	150
0:08:20	38	9,5	14	44	150
0:08:21	38	9,5	14	44	150
0:08:22	38	9,5	14	44	150
0:08:23	38	9,5	14	44	150
0:08:24	38	9,5	14	44	150
0:08:25	38	9,6	14	44	150
0:08:26	38	9,7	14	44	150
0:08:27	38	9,7	14	44	150
0:08:28	38	9,8	14	44	150
0:08:29	38	9,8	14	44	150
0:08:30	38	9,8	14	44	150
0:08:31	38	9,8	14	44	150
0:08:32	38	9,8	14	44	150
0:08:33	38	9,8	14	44	150
0:08:34	38	9,8	14	44	150
0:08:35	38	9,9	14	44	150
0:08:36	38	9,9	14	44	150
0:08:37	38	9,9	14	45	150
0:08:38	38	9,9	14	45	150
0:08:39	38	9,9	14	45	150
0:08:40	38	9,9	14	44	150
0:08:41	38	9,9	14	44	150
0:08:42	38	10,0	14	45	150
0:08:43	38	10,0	14	45	150
0:08:44	38	10,0	14	45	150
0:08:45	38	10,0	14	45	150
0:08:46	38	10,0	14	45	150
0:08:47	38	10,0	14	45	150
0:08:48	38	10,0	14	45	150
0:08:49	38	10,1	14	45	150
0:08:50	38	10,1	14	45	150
0:08:51	38	10,1	14	45	150
0:08:52	38	10,1	14	45	150
0:08:53	38	10,1	14	45	150
0:08:54	38	10,1	14	45	150
0:08:55	39	10,1	14	45	150
0:08:56	39	10,1	14	45	150
0:08:57	39	10,2	14	45	150
0:08:58	39	10,2	14	45	150
0:08:59	39	10,2	14	45	150
0:09:00	39	10,2	14	45	150
0:09:01	39	10,2	14	45	150
0:09:02	39	10,2	14	45	150
0:09:03	39	10,2	14	45	150
0:09:04	39	10,3	14	45	150
0:09:05	39	10,4	14	45	150
0:09:06	39	10,5	14	45	150
0:09:07	39	10,5	14	45	150
0:09:08	39	10,6	14	45	150
0:09:09	39	10,6	14	45	150
0:09:10	39	10,6	14	45	150
0:09:11	39	10,6	14	45	150
0:09:12	39	10,6	14	45	150
0:09:13	39	10,6	14	45	150
0:09:14	39	10,6	14	45	150
0:09:15	39	10,7	14	45	150
0:09:16	39	10,7	14	45	150
0:09:17	39	10,7	14	45	150
0:09:18	39	10,7	14	45	150
0:09:19	39	10,7	14	45	150
0:09:20	39	10,7	14	45	150
0:09:21	39	10,7	14	46	150
0:09:22	39	10,8	14	45	150
0:09:23	39	10,8	14	45	150
0:09:24	39	10,8	14	45	150
0:09:25	39	10,8	14	45	150
0:09:26	39	10,8	14	46	150
0:09:27	39	10,8	14	45	150
0:09:28	39	10,8	14	46	150
0:09:29	39	10,8	14	46	150
0:09:30	39	10,9	14	46	150
0:09:31	39	10,9	14	46	150
0:09:32	39	10,9	14	46	150
0:09:33	39	10,9	14	46	150
0:09:34	39	10,9	14	46	150
0:09:35	39	10,9	14	46	150
0:09:36	39	10,9	14	46	150
0:09:37	39	10,9	14	46	150
0:09:38	39	11,0	14	46	150
0:09:39	39	11,0	14	46	150
0:09:40	39	11,0	14	46	150
0:09:41	39	11,0	14	46	150
0:09:42	39	11,0	14	46	150
0:09:43	39	11,0	14	46	150
0:09:44	39	11,0	14	46	150
0:09:45	39	11,0	14	46	150
0:09:46	39	11,2	14	46	150
0:09:47	39	11,4	14	46	150
0:09:48	39	11,5	14	46	150
0:09:49	39	11,5	13	46	150
0:09:50	39	11,6	13	46	150
0:09:51	40	11,6	14	46	150
0:09:52	40	11,6	14	46	150
0:09:53	40	11,6	14	46	150
0:09:54	40	11,6	13	46	150
0:09:55	40	11,6	13	46	150
0:09:56	40	11,6	13	46	150
0:09:57	40	11,7	13	46	150
0:09:58	40	11,7	13	46	150
0:09:59	40	11,7	13	46	150
0:10:00	40	11,7	13	46	150
0:10:01	40	11,7	13	46	150
0:10:02	40	11,7	13	46	150
0:10:03	40	11,7	14	46	150
0:10:04	40	11,7	14	46	150
0:10:05	40	11,8	14	46	150
0:10:06	40	11,8	13	46	150
0:10:07	40	11,8	13	46	150
0:10:08	40	11,8	13	46	150
0:10:09	40	11,8	13	46	150
0:10:10	40	11,8	13	46	150
0:10:11	40	11,8	13	46	150
0:10:12	40	11,8	13	46	150
0:10:13	40	11,9	13	46	150
0:10:14	40	11,9	13	46	150
0:10:15	40	11,9	13	46	150
0:10:16	40	11,9	14	46	150
0:10:17	40	11,9	14	47	150
0:10:18	40	11,9	13	47	150
0:10:19	40	11,9	13	47	150
0:10:20	40	11,9	14	47	150
0:10:21	40	11,9	13	47	150
0:10:22	40	12,0	13	47	150
0:10:23	40	12,0	13	47	150
0:10:24	40	12,0	13	47	150
0:10:25	40	12,0	13	47	150
0:10:26	40	12,0	13	47	150
0:10:27	40	12,0	13	47	150
0:10:28	40	12,0	13	47	150
0:10:29	40	12,0	13	47	150
0:10:30	40	12,1	13	47	150
0:10:31	40	12,1	13	47	150
0:10:32	40	12,1	13	47	150
0:10:33	40	12,1	13	47	150
0:10:34	40	12,1	13	47	150
0:10:35	40	12,1	13	47	150
0:10:36	40	12,1	13	47	150
0:10:37	40	12,1	13	47	150
0:10:38	40	12,2	13	47	150
0:10:39	40	12,2	13	47	150
0:10:40	40	12,2	13	47	150
0:10:41	40	12,2	13	47	150
0:10:42	40	12,2	13	47	150
0:10:43	40	12,2	13	47	150
0:10:44	40	12,2	13	47	150
0:10:45	41	12,2	13	47	150
0:10:46	41	12,2	13	47	150
0:10:47	41	12,3	13	47	150
0:10:48	41	12,3	13	47	150
0:10:49	41	12,3	13	47	150
0:10:50	41	12,3	13	47	150
0:10:51	41	12,3	13	47	150
0:10:52	41	12,3	13	47	150
0:10:53	41	12,3	13	47	150
0:10:54	41	12,3	13	47	150
0:10:55	41	12,3	13	47	150
0:10:56	41	12,4	13	47	150
0:10:57	41	12,4	13	47	150
0:10:58	41	12,4	13	47	150
0:10:59	41	12,4	13	47	150
0:11:00	41	12,4	13	47	150
0:11:01	41	12,5	13	47	150
0:11:02	41	12,5	13	47	150
0:11:03	41	12,6	13	47	150
0:11:04	41	12,7	13	47	150
0:11:05	41	12,8	13	47	150
0:11:06	41	12,8	13	47	150
0:11:07	41	12,9	13	47	150
0:11:08	41	12,9	13	48	150
0:11:09	41	12,9	13	47	150
0:11:10	41	12,9	13	47	150
0:11:11	41	12,9	13	47	150
0:11:12	41	12,9	13	47	150
0:11:13	41	12,9	13	48	150
0:11:14	41	12,9	13	47	150
0:11:15	41	12,9	13	47	150
0:11:16	41	13,0	13	47	150
0:11:17	41	13,0	13	47	150
0:11:18	41	13,0	13	48	150
0:11:19	41	13,0	13	48	150
0:11:20	41	13,0	13	48	150
0:11:21	41	13,0	13	48	150
0:11:22	41	13,0	13	48	150
0:11:23	41	13,1	13	48	150
0:11:24	41	13,1	13	48	150
0:11:25	41	13,1	13	48	150
0:11:26	41	13,1	13	48	150
0:11:27	41	13,1	13	48	150
0:11:28	41	13,1	13	48	150
0:11:29	41	13,1	13	48	150
0:11:30	41	13,1	13	48	150
0:11:31	41	13,1	13	48	150
0:11:32	41	13,2	13	48	150
0:11:33	41	13,2	13	48	150
0:11:34	41	13,2	13	48	150
0:11:35	41	13,2	13	48	150
0:11:36	41	13,2	13	48	150
0:11:37	41	13,2	13	48	150
0:11:38	41	13,2	13	48	150
0:11:39	41	13,2	13	48	150
0:11:40	41	13,2	13	48	150
0:11:41	41	13,3	13	48	150
0:11:42	42	13,3	13	48	150
0:11:43	42	13,3	13	48	150
0:11:44	42	13,3	13	48	150
0:11:45	42	13,3	13	48	150
0:11:46	42	13,3	13	48	150
0:11:47	42	13,3	13	48	150
0:11:48	42	13,4	13	48	150
0:11:49	42	13,4	13	48	150
0:11:50	42	13,4	13	48	150
0:11:51	42	13,4	13	48	150
0:11:52	42	13,5	13	48	150
0:11:53	42	13,5	13	48	150
0:11:54	42	13,6	13	48	150
0:11:55	42	13,6	13	48	150
0:11:56	42	13,6	13	48	150
0:11:57	42	13,6	13	48	150
0:11:58	42	13,6	13	48	150
0:11:59	42	13,7	13	48	150
0:12:00	42	13,7	13	48	150
0:12:01	42	13,7	13	49	150
0:12:02	42	13,7	13	48	150
0:12:03	42	13,7	13	48	150
0:12:04	42	13,7	13	48	150
0:12:05	42	13,7	13	48	150
0:12:06	42	13,7	13	48	150
0:12:07	42	13,8	13	48	150
0:12:08	42	13,8	13	48	150
0:12:09	42	13,8	13	49	150
0:12:10	42	13,8	13	48	150
0:12:11	42	13,8	13	48	150
0:12:12	42	13,8	13	49	150
0:12:13	42	13,8	13	48	150
0:12:14	42	13,9	13	49	150
0:12:15	42	13,9	13	49	150
0:12:16	42	13,9	13	48	150
0:12:17	42	13,9	13	49	150
0:12:18	42	13,9	13	49	150
0:12:19	42	13,9	13	49	150
0:12:20	42	13,9	13	49	150
0:12:21	42	13,9	13	49	150
0:12:22	42	14,0	13	49	150
0:12:23	42	14,0	13	49	150
0:12:24	42	14,0	13	49	150
0:12:25	42	14,0	13	49	150
0:12:26	42	14,1	13	49	150
0:12:27	42	14,3	13	49	150
0:12:28	42	14,3	13	49	150
0:12:29	42	14,3	13	49	150
0:12:30	42	14,3	13	49	150
0:12:31	42	14,4	13	49	150
0:12:32	42	14,4	13	49	150
0:12:33	42	14,4	13	49	150
0:12:34	42	14,4	13	49	150
0:12:35	42	14,4	13	49	150
0:12:36	42	14,4	13	49	150
0:12:37	42	14,4	13	49	150
0:12:38	42	14,4	13	49	150
0:12:39	43	14,4	13	49	150
0:12:40	43	14,5	13	49	150
0:12:41	43	14,5	13	49	150
0:12:42	43	14,5	13	49	150
0:12:43	43	14,5	13	49	150
0:12:44	43	14,5	13	49	150
0:12:45	43	14,5	13	49	150
0:12:46	43	14,5	13	49	150
0:12:47	43	14,5	13	49	150
0:12:48	43	14,6	13	49	150
0:12:49	43	14,6	13	49	150
0:12:50	43	14,6	13	49	150
0:12:51	43	14,6	13	49	150
0:12:52	43	14,6	13	49	150
0:12:53	43	14,6	13	49	150
0:12:54	43	14,6	13	49	150
0:12:55	43	14,6	13	49	150
0:12:56	43	14,7	13	49	150
0:12:57	43	14,7	13	49	150
0:12:58	43	14,7	13	49	150
0:12:59	43	14,7	13	49	150
0:13:00	43	14,7	13	49	150
0:13:01	43	14,7	13	49	150
0:13:02	43	14,7	13	49	150
0:13:03	43	14,7	13	49	150
0:13:04	43	14,8	13	49	150
0:13:05	43	14,8	13	49	150
0:13:06	43	14,9	13	49	150
0:13:07	43	15,0	13	49	150
0:13:08	43	15,0	13	50	150
0:13:09	43	15,0	13	50	150
0:13:10	43	15,0	13	50	150
0:13:11	43	15,0	13	49	150
0:13:12	43	15,0	13	49	150
0:13:13	43	15,1	13	50	150
0:13:14	43	15,1	13	49	150
0:13:15	43	15,1	13	50	150
0:13:16	43	15,1	13	50	150
0:13:17	43	15,1	13	50	150
0:13:18	43	15,1	13	50	150
0:13:19	43	15,1	13	50	150
0:13:20	43	15,1	13	50	150
0:13:21	43	15,1	13	50	150
0:13:22	43	15,2	13	50	150
0:13:23	43	15,2	13	50	150
0:13:24	43	15,2	13	50	150
0:13:25	43	15,2	13	50	150
0:13:26	43	15,2	13	50	150
0:13:27	43	15,2	13	50	150
0:13:28	43	15,2	13	50	150
0:13:29	43	15,2	13	50	150
0:13:30	43	15,3	13	50	150
0:13:31	43	15,3	13	50	150
0:13:32	43	15,3	13	50	150
0:13:33	43	15,3	13	50	150
0:13:34	43	15,3	13	50	150
0:13:35	44	15,3	13	50	150
0:13:36	44	15,3	13	50	150
0:13:37	44	15,4	13	50	150
0:13:38	44	15,4	13	50	150
0:13:39	44	15,4	13	50	150
0:13:40	44	15,5	13	50	150
0:13:41	44	15,6	13	50	150
0:13:42	44	15,7	13	50	150
0:13:43	44	15,7	13	50	150
0:13:44	44	15,7	13	50	150
0:13:45	44	15,7	13	50	150
0:13:46	44	15,7	13	50	150
0:13:47	44	15,7	13	50	150
0:13:48	44	15,8	13	50	150
0:13:49	44	15,8	13	50	150
0:13:50	44	15,8	13	50	150
0:13:51	44	15,8	13	50	150
0:13:52	44	15,8	13	50	150
0:13:53	44	15,8	13	50	150
0:13:54	44	15,8	13	50	150
0:13:55	44	15,8	13	50	150
0:13:56	44	15,9	13	51	150
0:13:57	44	15,9	13	50	150
0:13:58	44	15,9	13	50	150
0:13:59	44	15,9	13	50	150
0:14:00	44	15,9	13	51	150
0:14:01	44	15,9	13	50	150
0:14:02	44	15,9	13	51	150
0:14:03	44	15,9	13	50	150
0:14:04	44	16,0	13	51	150
0:14:05	44	16,0	13	51	150
0:14:06	44	16,0	13	50	150
0:14:07	44	16,0	13	50	150
0:14:08	44	16,0	13	51	150
0:14:09	44	16,0	13	51	150
0:14:10	44	16,0	13	51	150
0:14:11	44	16,1	13	51	150
0:14:12	44	16,1	13	51	150
0:14:13	44	16,1	13	51	150
0:14:14	44	16,1	13	51	150
0:14:15	44	16,1	13	51	150
0:14:16	44	16,1	13	51	150
0:14:17	44	16,1	13	51	150
0:14:18	44	16,1	13	51	150
0:14:19	44	16,2	13	51	150
0:14:20	44	16,2	13	51	150
0:14:21	44	16,4	13	51	150
0:14:22	44	16,5	13	51	150
0:14:23	44	16,5	13	51	150
0:14:24	44	16,5	13	51	150
0:14:25	44	16,6	13	51	150
0:14:26	44	16,6	13	51	150
0:14:27	44	16,6	13	51	150
0:14:28	44	16,6	13	51	150
0:14:29	44	16,6	13	51	150
0:14:30	44	16,6	13	51	150
0:14:31	44	16,6	13	51	150
0:14:32	44	16,6	13	51	150
0:14:33	45	16,7	13	51	150
0:14:34	45	16,7	13	51	150
0:14:35	45	16,7	13	51	150
0:14:36	45	16,7	13	51	150
0:14:37	45	16,7	13	51	150
0:14:38	45	16,7	13	51	150
0:14:39	45	16,7	13	51	150
0:14:40	45	16,7	13	51	150
0:14:41	45	16,8	13	52	150
0:14:42	45	16,8	13	51	150
0:14:43	45	16,8	13	51	150
0:14:44	45	16,8	13	51	150
0:14:45	45	16,8	13	51	150
0:14:46	45	16,8	13	51	150
0:14:47	45	16,8	13	51	150
0:14:48	45	16,8	13	51	150
0:14:49	45	16,9	13	51	150
0:14:50	45	16,9	13	51	150
0:14:51	45	16,9	13	51	150
0:14:52	45	16,9	13	52	150
0:14:53	45	16,9	13	51	150
0:14:54	45	16,9	13	51	150
0:14:55	45	16,9	13	52	150
0:14:56	45	16,9	13	51	150
0:14:57	45	16,9	13	52	150
0:14:58	45	17,0	13	51	150
0:14:59	45	17,0	13	52	150
0:15:00	45	17,0	13	52	150
0:15:01	45	17,0	13	52	150
0:15:02	45	17,0	13	52	150
0:15:03	45	17,0	13	52	150
0:15:04	45	17,0	13	52	150
0:15:05	45	17,0	13	51	150
0:15:06	45	17,0	13	52	150
0:15:07	45	17,1	13	52	150
0:15:08	45	17,1	13	52	150
0:15:09	45	17,1	13	52	150
0:15:10	45	17,2	13	52	150
0:15:11	45	17,2	13	52	150
0:15:12	45	17,3	13	52	150
0:15:13	45	17,3	13	52	150
0:15:14	45	17,3	13	52	150
0:15:15	45	17,3	13	52	150
0:15:16	45	17,3	13	52	150
0:15:17	45	17,4	13	52	150
0:15:18	45	17,4	13	52	150
0:15:19	45	17,4	13	52	150
0:15:20	45	17,4	13	52	150
0:15:21	45	17,4	13	52	150
0:15:22	45	17,4	13	52	150
0:15:23	45	17,4	13	52	150
0:15:24	45	17,4	13	52	150
0:15:25	45	17,5	13	52	150
0:15:26	45	17,5	13	52	150
0:15:27	45	17,5	13	52	150
0:15:28	45	17,5	13	52	150
0:15:29	45	17,5	13	52	150
0:15:30	45	17,5	13	52	150
0:15:31	46	17,5	13	52	150
0:15:32	46	17,5	13	52	150
0:15:33	46	17,6	13	52	150
0:15:34	46	17,6	13	52	150
0:15:35	46	17,6	13	52	150
0:15:36	46	17,6	13	52	150
0:15:37	46	17,6	13	52	150
0:15:38	46	17,6	13	52	150
0:15:39	46	17,6	13	52	150
0:15:40	46	17,6	13	52	150
0:15:41	46	17,7	13	52	150
0:15:42	46	17,9	13	53	150
0:15:43	46	18,0	13	53	150
0:15:44	46	18,1	13	52	150
0:15:45	46	18,1	13	52	150
0:15:46	46	18,1	13	52	150
0:15:47	46	18,1	13	52	150
0:15:48	46	18,2	13	53	150
0:15:49	46	18,2	13	52	150
0:15:50	46	18,2	13	52	150
0:15:51	46	18,2	13	52	150
0:15:52	46	18,2	13	53	150
0:15:53	46	18,2	13	52	150
0:15:54	46	18,2	13	53	150
0:15:55	46	18,2	13	53	150
0:15:56	46	18,2	13	53	150
0:15:57	46	18,3	13	52	150
0:15:58	46	18,3	13	52	150
0:15:59	46	18,3	13	53	150
0:16:00	46	18,3	13	52	150
0:16:01	46	18,3	13	53	150
0:16:02	46	18,3	13	52	150
0:16:03	46	18,3	13	53	150
0:16:04	46	18,3	13	53	150
0:16:05	46	18,3	13	53	150
0:16:06	46	18,4	13	52	150
0:16:07	46	18,4	13	53	150
0:16:08	46	18,4	13	53	150
0:16:09	46	18,4	13	53	150
0:16:10	46	18,4	13	52	150
0:16:11	46	18,4	13	53	150
0:16:12	46	18,4	13	53	150
0:16:13	46	18,4	13	53	150
0:16:14	46	18,5	13	53	150
0:16:15	46	18,5	13	53	150
0:16:16	46	18,5	13	53	150
0:16:17	46	18,5	13	53	150
0:16:18	46	18,5	13	53	150
0:16:19	46	18,5	13	53	150
0:16:20	46	18,6	13	53	150
0:16:21	46	18,6	13	53	150
0:16:22	46	18,6	13	53	150
0:16:23	46	18,6	13	53	150
0:16:24	46	18,6	13	53	150
0:16:25	46	18,6	13	53	150
0:16:26	46	18,6	13	53	150
0:16:27	47	18,7	13	53	150
0:16:28	47	18,7	13	53	150
0:16:29	47	18,7	13	53	150
0:16:30	47	18,7	13	53	150
0:16:31	47	18,7	13	53	150
0:16:32	47	18,7	13	53	150
0:16:33	47	18,7	13	53	150
0:16:34	47	18,7	13	53	150
0:16:35	47	18,8	13	53	150
0:16:36	47	18,8	13	53	150
0:16:37	47	18,8	13	53	150
0:16:38	47	18,8	13	53	150
0:16:39	47	18,8	13	53	150
0:16:40	47	18,8	13	53	150
0:16:41	47	18,8	13	53	150
0:16:42	47	18,8	13	53	150
0:16:43	47	18,9	13	53	150
0:16:44	47	18,9	13	53	150
0:16:45	47	18,9	13	53	150
0:16:46	47	18,9	13	53	150
0:16:47	47	19,0	13	53	150
0:16:48	47	19,0	13	53	150
0:16:49	47	19,0	13	54	150
0:16:50	47	19,0	13	53	150
0:16:51	47	19,0	13	53	150
0:16:52	47	19,0	13	54	150
0:16:53	47	19,0	13	54	150
0:16:54	47	19,1	13	53	150
0:16:55	47	19,1	13	53	150
0:16:56	47	19,1	13	54	150
0:16:57	47	19,1	13	54	150
0:16:58	47	19,1	13	54	150
0:16:59	47	19,1	13	54	150
0:17:00	47	19,1	13	54	150
0:17:01	47	19,2	13	54	150
0:17:02	47	19,4	13	54	150
0:17:03	47	19,5	13	54	150
0:17:04	47	19,5	13	54	150
0:17:05	47	19,5	13	54	150
0:17:06	47	19,5	13	54	150
0:17:07	47	19,5	13	54	150
0:17:08	47	19,5	13	54	150
0:17:09	47	19,6	13	54	150
0:17:10	47	19,6	12	54	150
0:17:11	47	19,6	12	54	150
0:17:12	47	19,6	12	54	150
0:17:13	47	19,6	12	54	150
0:17:14	47	19,6	12	54	150
0:17:15	47	19,6	12	54	150
0:17:16	47	19,6	12	54	150
0:17:17	47	19,6	12	54	150
0:17:18	47	19,7	12	54	150
0:17:19	47	19,7	12	54	150
0:17:20	47	19,7	12	54	150
0:17:21	47	19,7	12	54	150
0:17:22	47	19,7	12	54	150
0:17:23	47	19,7	12	54	150
0:17:24	48	19,7	12	54	150
0:17:25	48	19,8	12	54	150
0:17:26	48	19,8	12	54	150
0:17:27	48	19,8	12	54	150
0:17:28	48	19,8	12	54	150
0:17:29	48	19,8	12	54	150
0:17:30	48	19,8	12	54	150
0:17:31	48	19,8	12	54	150
0:17:32	48	19,8	12	54	150
0:17:33	48	19,8	12	54	150
0:17:34	48	19,9	12	54	150
0:17:35	48	19,9	12	54	150
0:17:36	48	19,9	12	54	150
0:17:37	48	19,9	12	54	150
0:17:38	48	19,9	12	54	150
0:17:39	48	19,9	12	54	150
0:17:40	48	19,9	12	54	150
0:17:41	48	19,9	12	54	150
0:17:42	48	20,0	12	54	150
0:17:43	48	20,0	12	54	150
0:17:44	48	20,1	12	55	150
0:17:45	48	20,1	12	54	150
0:17:46	48	20,1	12	55	150
0:17:47	48	20,2	12	55	150
0:17:48	48	20,2	12	54	150
0:17:49	48	20,2	12	55	150
0:17:50	48	20,2	12	55	150
0:17:51	48	20,2	12	55	150
0:17:52	48	20,2	12	54	150
0:17:53	48	20,2	12	55	150
0:17:54	48	20,3	12	55	150
0:17:55	48	20,3	12	55	150
0:17:56	48	20,3	12	55	150
0:17:57	48	20,3	12	55	150
0:17:58	48	20,3	12	55	150
0:17:59	48	20,3	12	55	150
0:18:00	48	20,3	12	55	150
0:18:01	48	20,3	12	55	150
0:18:02	48	20,4	12	55	150
0:18:03	48	20,4	12	55	150
0:18:04	48	20,4	12	55	150
0:18:05	48	20,4	12	55	150
0:18:06	48	20,4	12	55	150
0:18:07	48	20,4	12	55	150
0:18:08	48	20,4	12	55	150
0:18:09	48	20,4	12	55	150
0:18:10	48	20,5	12	55	150
0:18:11	48	20,5	12	55	150
0:18:12	48	20,5	12	55	150
0:18:13	48	20,5	12	55	150
0:18:14	48	20,6	12	55	150
0:18:15	48	20,6	12	55	150
0:18:16	48	20,6	12	55	150
0:18:17	48	20,6	12	55	150
0:18:18	48	20,6	12	55	150
0:18:19	48	20,7	12	55	150
0:18:20	48	20,7	12	55	150
0:18:21	48	20,7	12	55	150
0:18:22	48	20,9	12	55	150
0:18:23	48	21,0	12	55	150
0:18:24	49	21,0	12	55	150
0:18:25	49	21,1	12	55	150
0:18:26	49	21,1	12	55	150
0:18:27	49	21,1	12	55	150
0:18:28	49	21,1	12	55	150
0:18:29	49	21,1	12	55	150
0:18:30	49	21,1	12	55	150
0:18:31	49	21,2	12	55	150
0:18:32	49	21,2	12	55	150
0:18:33	49	21,2	12	56	150
0:18:34	49	21,2	12	56	150
0:18:35	49	21,2	12	56	150
0:18:36	49	21,2	12	56	150
0:18:37	49	21,3	12	56	150
0:18:38	49	21,3	12	56	150
0:18:39	49	21,3	12	56	150
0:18:40	49	21,3	12	56	150
0:18:41	49	21,3	12	56	150
0:18:42	49	21,3	12	56	150
0:18:43	49	21,3	12	56	150
0:18:44	49	21,3	12	56	150
0:18:45	49	21,4	12	56	150
0:18:46	49	21,4	12	56	150
0:18:47	49	21,4	12	56	150
0:18:48	49	21,4	12	56	150
0:18:49	49	21,4	12	56	150
0:18:50	49	21,4	12	56	150
0:18:51	49	21,4	12	56	150
0:18:52	49	21,4	12	56	150
0:18:53	49	21,5	12	56	150
0:18:54	49	21,5	12	56	150
0:18:55	49	21,5	12	56	150
0:18:56	49	21,5	12	56	150
0:18:57	49	21,5	12	56	150
0:18:58	49	21,5	12	56	150
0:18:59	49	21,5	12	56	150
0:19:00	49	21,5	12	56	150
0:19:01	49	21,6	12	56	150
0:19:02	49	21,6	12	56	150
0:19:03	49	21,6	12	56	150
0:19:04	49	21,6	12	56	150
0:19:05	49	21,6	12	56	150
0:19:06	49	21,6	12	56	150
0:19:07	49	21,6	12	56	150
0:19:08	49	21,6	12	56	150
0:19:09	49	21,6	12	56	150
0:19:10	49	21,7	12	56	150
0:19:11	49	21,7	12	56	150
0:19:12	49	21,7	12	56	150
0:19:13	49	21,7	12	56	150
0:19:14	49	21,7	12	56	150
0:19:15	49	21,7	12	56	150
0:19:16	49	21,7	12	56	150
0:19:17	49	21,7	12	56	150
0:19:18	50	21,7	12	56	150
0:19:19	50	21,8	12	56	150
0:19:20	49	21,8	12	56	150
0:19:21	49	21,8	12	56	150
0:19:22	50	21,8	12	56	150
0:19:23	50	21,9	12	56	150
0:19:24	50	21,9	12	56	150
0:19:25	50	21,9	12	56	150
0:19:26	50	21,9	12	56	150
0:19:27	50	21,9	12	56	150
0:19:28	50	21,9	12	57	150
0:19:29	50	22,0	12	57	150
0:19:30	50	22,0	12	56	150
0:19:31	50	22,0	12	56	150
0:19:32	50	22,0	12	57	150
0:19:33	50	22,0	12	56	150
0:19:34	50	22,0	12	56	150
0:19:35	50	22,0	12	57	150
0:19:36	50	22,1	12	57	150
0:19:37	50	22,2	12	57	150
0:19:38	50	22,2	12	57	150
0:19:39	50	22,2	12	57	150
0:19:40	50	22,3	12	57	150
0:19:41	50	22,3	12	57	150
0:19:42	50	22,3	12	57	150
0:19:43	50	22,3	12	57	150
0:19:44	50	22,3	12	57	150
0:19:45	50	22,3	12	57	150
0:19:46	50	22,3	12	57	150
0:19:47	50	22,3	12	57	150
0:19:48	50	22,4	12	57	150
0:19:49	50	22,4	12	57	150
0:19:50	50	22,4	12	57	150
0:19:51	50	22,4	12	57	150
0:19:52	50	22,4	12	57	150
0:19:53	50	22,4	12	57	150
0:19:54	50	22,4	12	57	150
0:19:55	50	22,4	12	57	150
0:19:56	50	22,5	12	57	150
0:19:57	50	22,5	12	57	150
0:19:58	50	22,5	12	57	150
0:19:59	50	22,6	12	57	150
0:20:00	50	22,7	12	57	150
0:20:01	50	22,7	12	57	150
0:20:02	50	22,7	12	57	150
0:20:03	50	22,7	12	57	150
0:20:04	50	22,7	12	57	150
0:20:05	50	22,8	12	57	150
0:20:06	50	22,8	12	57	150
0:20:07	50	22,8	12	57	150
0:20:08	50	22,8	12	57	150
0:20:09	50	22,8	12	57	150
0:20:10	50	22,8	12	57	150
0:20:11	50	22,8	12	57	150
0:20:12	50	22,9	12	57	150
0:20:13	50	22,9	12	57	150
0:20:14	50	22,9	12	57	150
0:20:15	50	22,9	12	57	150
0:20:16	50	22,9	12	57	150
0:20:17	50	22,9	12	57	150
0:20:18	50	22,9	12	57	150
0:20:19	51	22,9	12	57	150
0:20:20	51	22,9	12	57	150
0:20:21	51	23,0	12	58	150
0:20:22	51	23,0	12	57	150
0:20:23	51	23,0	12	57	150
0:20:24	51	23,0	12	57	150
0:20:25	51	23,0	12	58	150
0:20:26	51	23,0	12	57	150
0:20:27	51	23,0	12	58	150
0:20:28	51	23,0	12	58	150
0:20:29	51	23,1	12	58	150
0:20:30	51	23,1	12	58	150
0:20:31	51	23,2	12	58	150
0:20:32	51	23,2	12	57	150
0:20:33	51	23,2	12	58	150
0:20:34	51	23,2	12	58	150
0:20:35	51	23,3	12	58	150
0:20:36	51	23,3	12	58	150
0:20:37	51	23,3	12	58	150
0:20:38	51	23,3	12	58	150
0:20:39	51	23,3	12	58	150
0:20:40	51	23,3	12	58	150
0:20:41	51	23,3	12	58	150
0:20:42	51	23,4	12	58	150
0:20:43	51	23,4	12	58	150
0:20:44	51	23,4	12	58	150
0:20:45	51	23,4	12	58	150
0:20:46	51	23,4	12	58	150
0:20:47	51	23,4	12	58	150
0:20:48	51	23,4	12	58	150
0:20:49	51	23,5	12	58	150
0:20:50	51	23,5	12	58	150
0:20:51	51	23,5	12	58	150
0:20:52	51	23,5	12	58	150
0:20:53	51	23,5	12	58	150
0:20:54	51	23,5	12	58	150
0:20:55	51	23,5	12	58	150
0:20:56	51	23,5	12	58	150
0:20:57	51	23,6	12	58	150
0:20:58	51	23,7	12	58	150
0:20:59	51	23,7	12	58	150
0:21:00	51	23,8	12	58	150
0:21:01	51	23,8	12	58	150
0:21:02	51	23,8	12	59	150
0:21:03	51	23,8	12	58	150
0:21:04	51	23,8	12	58	150
0:21:05	51	23,8	12	58	150
0:21:06	51	23,8	12	58	150
0:21:07	51	23,8	12	58	150
0:21:08	51	23,9	12	58	150
0:21:09	51	23,9	12	58	150
0:21:10	51	23,9	12	59	150
0:21:11	51	23,9	12	59	150
0:21:12	51	23,9	12	58	150
0:21:13	51	23,9	12	59	150
0:21:14	51	23,9	12	59	150
0:21:15	52	23,9	12	59	150
0:21:16	52	24,0	12	58	150
0:21:17	52	24,0	12	58	150
0:21:18	52	24,0	12	58	150
0:21:19	52	24,0	12	58	150
0:21:20	52	24,0	12	58	150
0:21:21	52	24,0	12	59	150
0:21:22	52	24,1	12	59	150
0:21:23	52	24,1	12	59	150
0:21:24	52	24,1	12	59	150
0:21:25	52	24,1	12	59	150
0:21:26	52	24,2	12	59	150
0:21:27	52	24,2	12	59	150
0:21:28	52	24,2	12	59	150
0:21:29	52	24,2	12	59	150
0:21:30	52	24,3	12	59	150
0:21:31	52	24,3	12	59	150
0:21:32	52	24,3	12	59	150
0:21:33	52	24,3	12	59	150
0:21:34	52	24,3	12	59	150
0:21:35	52	24,3	12	59	150
0:21:36	52	24,3	12	59	150
0:21:37	52	24,3	12	59	150
0:21:38	52	24,4	12	59	150
0:21:39	52	24,5	12	59	150
0:21:40	52	24,6	12	59	150
0:21:41	52	24,6	12	59	150
0:21:42	52	24,7	12	59	150
0:21:43	52	24,7	12	59	150
0:21:44	52	24,7	12	59	150
0:21:45	52	24,7	12	59	150
0:21:46	52	24,7	12	59	150
0:21:47	52	24,7	12	59	150
0:21:48	52	24,8	12	59	150
0:21:49	52	24,8	12	59	150
0:21:50	52	24,8	12	59	150
0:21:51	52	24,8	12	59	150
0:21:52	52	24,8	12	59	150
0:21:53	52	24,8	12	59	150
0:21:54	52	24,8	12	59	150
0:21:55	52	24,8	12	59	150
0:21:56	52	24,9	12	59	150
0:21:57	52	24,9	12	59	150
0:21:58	52	24,9	12	59	150
0:21:59	52	24,9	12	59	150
0:22:00	52	24,9	12	59	150
0:22:01	52	24,9	12	59	150
0:22:02	52	24,9	12	59	150
0:22:03	52	24,9	12	60	150
0:22:04	52	25,0	12	59	150
0:22:05	52	25,0	12	59	150
0:22:06	52	25,0	12	60	150
0:22:07	52	25,0	12	60	150
0:22:08	52	25,0	12	59	150
0:22:09	52	25,0	12	60	150
0:22:10	52	25,0	12	60	150
0:22:11	52	25,1	12	60	150
0:22:12	52	25,1	12	60	150
0:22:13	52	25,1	12	60	150
0:22:14	53	25,1	12	60	150
0:22:15	53	25,1	12	60	150
0:22:16	53	25,1	12	60	150
0:22:17	53	25,1	12	60	150
0:22:18	53	25,2	12	60	150
0:22:19	53	25,2	12	60	150
0:22:20	53	25,2	12	60	150
0:22:21	53	25,2	12	60	150
0:22:22	53	25,2	12	60	150
0:22:23	53	25,2	12	60	150
0:22:24	53	25,2	12	60	150
0:22:25	53	25,2	12	60	150
0:22:26	53	25,3	12	60	150
0:22:27	53	25,3	12	60	150
0:22:28	53	25,3	12	60	150
0:22:29	53	25,4	12	60	150
0:22:30	53	25,4	12	60	150
0:22:31	53	25,4	12	60	150
0:22:32	53	25,4	12	60	150
0:22:33	53	25,4	12	60	150
0:22:34	53	25,5	12	60	150
0:22:35	53	25,5	12	60	150
0:22:36	53	25,5	12	60	150
0:22:37	53	25,5	12	60	150
0:22:38	53	25,5	12	60	150
0:22:39	53	25,5	12	60	150
0:22:40	53	25,5	12	60	150
0:22:41	53	25,5	12	60	150
0:22:42	53	25,6	12	60	150
0:22:43	53	25,6	12	60	150
0:22:44	53	25,6	12	60	150
0:22:45	53	25,6	12	60	150
0:22:46	53	25,6	12	60	150
0:22:47	53	25,6	12	60	150
0:22:48	53	25,6	12	60	150
0:22:49	53	25,7	12	60	150
0:22:50	53	25,9	12	60	150
0:22:51	53	25,9	12	60	150
0:22:52	53	26,0	12	60	150
0:22:53	53	26,0	12	60	150
0:22:54	53	26,0	12	60	150
0:22:55	53	26,0	12	60	150
0:22:56	53	26,0	12	60	150
0:22:57	53	26,1	12	60	150
0:22:58	53	26,1	12	61	150
0:22:59	53	26,1	12	61	150
0:23:00	53	26,1	12	60	150
0:23:01	53	26,1	12	60	150
0:23:02	53	26,1	12	61	150
0:23:03	53	26,1	12	60	150
0:23:04	53	26,1	12	60	150
0:23:05	53	26,2	12	61	150
0:23:06	53	26,2	12	61	150
0:23:07	53	26,2	12	61	150
0:23:08	53	26,2	12	61	150
0:23:09	53	26,2	12	61	150
0:23:10	53	26,2	12	61	150
0:23:11	53	26,2	12	61	150
0:23:12	53	26,3	12	61	150
0:23:13	53	26,3	12	61	150
0:23:14	54	26,3	12	61	150
0:23:15	54	26,3	12	61	150
0:23:16	54	26,3	12	61	150
0:23:17	54	26,3	12	61	150
0:23:18	54	26,3	12	61	150
0:23:19	54	26,3	12	61	150
0:23:20	54	26,4	12	61	150
0:23:21	54	26,4	12	61	150
0:23:22	54	26,4	12	61	150
0:23:23	54	26,4	12	61	150
0:23:24	54	26,4	12	61	150
0:23:25	54	26,4	12	61	150
0:23:26	54	26,4	12	61	150
0:23:27	54	26,5	12	61	150
0:23:28	54	26,5	12	61	150
0:23:29	54	26,5	12	61	150
0:23:30	54	26,5	12	61	150
0:23:31	54	26,5	12	61	150
0:23:32	54	26,5	12	61	150
0:23:33	54	26,5	12	61	150
0:23:34	54	26,5	12	61	150
0:23:35	54	26,6	12	61	150
0:23:36	54	26,6	12	61	150
0:23:37	54	26,6	12	61	150
0:23:38	54	26,6	12	61	150
0:23:39	54	26,6	12	61	150
0:23:40	54	26,7	12	61	150
0:23:41	54	26,8	12	61	150
0:23:42	54	26,8	12	61	150
0:23:43	54	26,8	12	61	150
0:23:44	54	26,8	12	61	150
0:23:45	54	26,8	12	61	150
0:23:46	54	26,8	12	62	150
0:23:47	54	26,9	12	62	150
0:23:48	54	26,9	12	61	150
0:23:49	54	26,9	12	62	150
0:23:50	54	26,9	12	62	150
0:23:51	54	26,9	12	62	150
0:23:52	54	26,9	12	61	150
0:23:53	54	26,9	12	62	150
0:23:54	54	27,0	12	62	150
0:23:55	54	27,0	12	62	150
0:23:56	54	27,0	12	62	150
0:23:57	54	27,0	12	62	150
0:23:58	54	27,0	12	62	150
0:23:59	54	27,0	12	62	150
0:24:00	54	27,0	12	62	150
0:24:01	54	27,1	12	62	150
0:24:02	54	27,1	12	62	150
0:24:03	54	27,1	12	62	150
0:24:04	54	27,1	12	62	150
0:24:05	54	27,1	12	62	150
0:24:06	54	27,1	12	62	150
0:24:07	54	27,2	12	62	150
0:24:08	54	27,2	12	62	150
0:24:09	54	27,2	12	62	150
0:24:10	54	27,2	12	62	150
0:24:11	54	27,2	12	62	150
0:24:12	54	27,3	12	62	150
0:24:13	55	27,3	12	62	150
0:24:14	55	27,3	12	62	150
0:24:15	55	27,3	12	62	150
0:24:16	55	27,3	12	62	150
0:24:17	55	27,3	12	62	150
0:24:18	55	27,3	12	62	150
0:24:19	55	27,3	12	62	150
0:24:20	55	27,4	12	62	150
0:24:21	55	27,4	12	62	150
0:24:22	55	27,4	12	62	150
0:24:23	55	27,4	12	62	150
0:24:24	55	27,4	12	62	150
0:24:25	55	27,5	12	62	150
0:24:26	55	27,5	12	62	150
0:24:27	55	27,6	12	62	150
0:24:28	55	27,7	12	62	150
0:24:29	55	27,8	12	62	150
0:24:30	55	27,8	12	62	150
0:24:31	55	27,8	12	62	150
0:24:32	55	27,8	12	62	150
0:24:33	55	27,9	12	62	150
0:24:34	55	27,9	12	62	150
0:24:35	55	27,9	12	63	150
0:24:36	55	27,9	12	63	150
0:24:37	55	27,9	12	63	150
0:24:38	55	27,9	12	63	150
0:24:39	55	27,9	12	63	150
0:24:40	55	28,0	12	63	150
0:24:41	55	28,0	12	63	150
0:24:42	55	28,0	12	63	150
0:24:43	55	28,0	12	63	150
0:24:44	55	28,0	12	63	150
0:24:45	55	28,0	12	63	150
0:24:46	55	28,0	12	63	150
0:24:47	55	28,1	12	63	150
0:24:48	55	28,1	12	63	150
0:24:49	55	28,1	12	63	150
0:24:50	55	28,1	12	63	150
0:24:51	55	28,1	12	63	150
0:24:52	55	28,1	12	63	150
0:24:53	55	28,1	12	63	150
0:24:54	55	28,2	12	63	150
0:24:55	55	28,2	12	63	150
0:24:56	55	28,2	12	63	150
0:24:57	55	28,2	12	63	150
0:24:58	55	28,2	12	63	150
0:24:59	55	28,2	12	63	150
0:25:00	55	28,2	12	63	150
0:25:01	55	28,3	12	63	150
0:25:02	55	28,3	12	63	150
0:25:03	55	28,3	12	63	150
0:25:04	55	28,3	12	63	150
0:25:05	55	28,3	12	63	150
0:25:06	55	28,3	12	63	150
0:25:07	55	28,3	12	63	150
0:25:08	55	28,4	12	63	150
0:25:09	55	28,4	12	63	150
0:25:10	55	28,4	12	63	150
0:25:11	55	28,4	12	63	150
0:25:12	56	28,4	12	63	150
0:25:13	56	28,4	12	63	150
0:25:14	56	28,4	12	63	150
