Repository: ProgWizer/parser

File: project-root/data/Data Acquisition/Data Acquisition/2021 year (353)/21-182.txt (part 1 of 21)
--Test Summary--
Full Path and File Name	
Instrument Name	7322
Instrument Type	Model 7322 Consistometer - Variable Speed
Instrument Serial Number	
Test Start Date	07.07.2021
Test Start Time	17:02:05
Test Stop Date	08.07.2021
Test Stop Time	1:46:45
Test Length	8:44:40
Final Sample Time Offset	8:44:40
Controller Schedule Name	
Sampling Period	1 second
Comments	
Information	WellID	
Information	Customer	
Information	EngName	
Information	CementClass	
Information	CementMfr	
Information	Additives	90G+10ASPM+1PHV
Information	Density	1500
Information	BHCT	40
Information	BHST	
Information	FluidLoss	
Information	JobType	
Calculated Value	Time_30Bc	0:02:30
Calculated Value	Time_70Bc	8:44:40
Initial Temperature (°C)	27 °C
Final Temperature (°C)	40 °C
Initial Pressure (MPa)	0,2 MPa
Final Pressure (MPa)	-0,2 MPa
Initial Consistency (Bc)	20 Bc
Final Consistency (Bc)	70 Bc
Initial Wall Temperature (°C)	36 °C
Final Wall Temperature (°C)	39 °C
Initial Motor Speed (RPM)	150 RPM
Final Motor Speed (RPM)	150 RPM
--Data--
Time (HH:MM:SS)	Temperature (°C)	Pressure (MPa)	Consistency (Bc)	Wall Temperature (°C)	Motor Speed (RPM)
0:00:00	27	0,2	20	36	150
0:00:01	27	0,2	20	36	150
0:00:02	27	0,2	20	36	150
0:00:03	27	0,2	20	36	150
0:00:04	27	0,2	20	36	150
0:00:05	27	0,3	20	36	150
0:00:06	27	0,2	20	36	150
0:00:07	28	0,3	20	36	150
0:00:08	28	0,3	20	36	150
0:00:09	28	0,3	20	36	150
0:00:10	28	0,3	20	36	150
0:00:11	28	0,3	20	36	150
0:00:12	28	0,3	20	37	150
0:00:13	28	0,3	20	37	150
0:00:14	28	0,3	20	37	150
0:00:15	28	0,3	20	37	150
0:00:16	28	0,3	20	37	150
0:00:17	28	0,3	20	37	150
0:00:18	28	0,3	20	37	150
0:00:19	28	0,3	20	37	150
0:00:20	28	0,3	20	37	150
0:00:21	28	0,3	20	37	150
0:00:22	28	0,4	20	37	150
0:00:23	28	0,4	25	37	150
0:00:24	28	0,4	24	37	150
0:00:25	28	0,4	26	37	150
0:00:26	28	0,4	27	37	150
0:00:27	28	0,4	21	37	150
0:00:28	28	0,4	19	37	150
0:00:29	28	0,5	18	37	150
0:00:30	28	0,5	18	37	150
0:00:31	28	0,5	19	37	150
0:00:32	28	0,5	19	37	150
0:00:33	28	0,5	19	37	150
0:00:34	28	0,5	19	37	150
0:00:35	28	0,5	19	37	150
0:00:36	28	0,5	19	37	150
0:00:37	29	0,6	19	37	150
0:00:38	29	0,6	19	37	150
0:00:39	29	0,6	19	38	150
0:00:40	29	0,6	19	38	150
0:00:41	29	0,6	19	38	150
0:00:42	29	0,7	19	38	150
0:00:43	29	0,7	19	38	150
0:00:44	29	0,7	19	38	150
0:00:45	29	0,7	19	38	150
0:00:46	29	0,7	19	38	150
0:00:47	29	0,7	19	38	150
0:00:48	29	0,7	19	38	150
0:00:49	29	0,7	19	38	150
0:00:50	29	0,7	19	38	150
0:00:51	29	0,7	19	38	150
0:00:52	29	0,8	19	38	150
0:00:53	29	0,8	19	38	150
0:00:54	29	0,8	19	38	150
0:00:55	29	0,8	19	38	150
0:00:56	29	0,8	19	38	150
0:00:57	29	0,8	19	38	150
0:00:58	29	0,8	19	38	150
0:00:59	29	0,8	19	38	150
0:01:00	30	0,8	19	38	150
0:01:01	30	0,8	19	38	150
0:01:02	30	0,8	19	38	150
0:01:03	30	0,8	19	38	150
0:01:04	30	0,9	19	38	150
0:01:05	30	0,9	19	38	150
0:01:06	30	1,0	19	38	150
0:01:07	30	1,0	19	38	150
0:01:08	30	1,0	19	38	150
0:01:09	30	1,0	19	38	150
0:01:10	30	1,0	19	38	150
0:01:11	30	1,0	19	38	150
0:01:12	30	1,0	19	38	150
0:01:13	30	1,0	19	38	150
0:01:14	30	1,0	19	38	150
0:01:15	30	1,1	19	38	150
0:01:16	30	1,1	19	38	150
0:01:17	30	1,1	19	38	150
0:01:18	30	1,1	19	38	150
0:01:19	30	1,1	19	38	150
0:01:20	30	1,1	19	39	150
0:01:21	30	1,1	19	38	150
0:01:22	30	1,1	19	38	150
0:01:23	30	1,1	19	38	150
0:01:24	30	1,1	19	38	150
0:01:25	30	1,1	19	39	150
0:01:26	30	1,2	19	38	150
0:01:27	30	1,2	19	39	150
0:01:28	30	1,2	19	39	150
0:01:29	31	1,2	19	39	150
0:01:30	31	1,2	19	38	150
0:01:31	31	1,2	19	39	150
0:01:32	31	1,2	19	39	150
0:01:33	31	1,2	19	39	150
0:01:34	31	1,2	21	39	150
0:01:35	31	1,2	24	39	150
0:01:36	31	1,2	24	39	150
0:01:37	31	1,2	27	38	150
0:01:38	31	1,2	28	39	150
0:01:39	31	1,4	30	39	150
0:01:40	31	1,4	22	39	150
0:01:41	31	1,5	20	39	150
0:01:42	31	1,5	19	39	150
0:01:43	31	1,5	19	39	150
0:01:44	31	1,5	19	39	150
0:01:45	31	1,5	19	39	150
0:01:46	31	1,5	19	39	150
0:01:47	31	1,5	19	39	150
0:01:48	31	1,5	19	39	150
0:01:49	31	1,5	19	39	150
0:01:50	31	1,5	19	39	150
0:01:51	31	1,5	19	39	150
0:01:52	31	1,5	19	39	150
0:01:53	31	1,5	19	39	150
0:01:54	31	1,5	19	39	150
0:01:55	31	1,5	20	39	150
0:01:56	31	1,5	21	39	150
0:01:57	31	1,5	21	39	150
0:01:58	31	1,5	21	39	150
0:01:59	31	1,5	21	39	150
0:02:00	31	1,5	20	39	150
0:02:01	31	1,5	20	39	150
0:02:02	31	1,5	20	39	150
0:02:03	32	1,5	20	39	150
0:02:04	32	1,6	20	39	150
0:02:05	32	1,6	20	39	150
0:02:06	32	1,6	20	39	150
0:02:07	32	1,6	21	39	150
0:02:08	32	1,6	22	39	150
0:02:09	32	1,6	23	39	150
0:02:10	32	1,6	23	39	150
0:02:11	32	1,6	24	39	150
0:02:12	32	1,7	25	39	150
0:02:13	32	1,7	27	39	150
0:02:14	32	1,8	26	39	150
0:02:15	32	1,8	26	39	150
0:02:16	32	1,8	25	39	150
0:02:17	32	1,8	25	39	150
0:02:18	32	1,8	27	39	150
0:02:19	32	1,8	27	39	150
0:02:20	32	1,8	29	39	150
0:02:21	32	1,8	28	39	150
0:02:22	32	1,8	29	39	150
0:02:23	32	1,8	29	39	150
0:02:24	32	1,8	29	39	150
0:02:25	32	1,8	31	39	150
0:02:26	32	1,8	31	39	150
0:02:27	32	1,8	34	39	150
0:02:28	32	1,9	37	39	150
0:02:29	32	1,9	36	39	150
0:02:30	32	1,9	41	39	150
0:02:31	32	1,9	55	39	150
0:02:32	32	1,9	46	39	150
0:02:33	32	1,9	26	39	150
0:02:34	32	1,9	21	39	150
0:02:35	32	1,9	20	39	150
0:02:36	32	1,9	19	39	150
0:02:37	32	2,0	19	39	150
0:02:38	32	2,1	19	39	150
0:02:39	32	2,1	19	39	150
0:02:40	32	2,1	19	39	150
0:02:41	32	2,1	19	39	150
0:02:42	32	2,1	19	39	150
0:02:43	32	2,1	19	39	150
0:02:44	33	2,1	20	39	150
0:02:45	33	2,1	20	39	150
0:02:46	33	2,1	20	39	150
0:02:47	33	2,1	20	39	150
0:02:48	33	2,1	20	40	150
0:02:49	33	2,1	20	39	150
0:02:50	33	2,2	20	40	150
0:02:51	33	2,2	20	39	150
0:02:52	33	2,2	20	39	150
0:02:53	33	2,2	20	40	150
0:02:54	33	2,2	20	40	150
0:02:55	33	2,2	20	40	150
0:02:56	33	2,2	20	40	150
0:02:57	33	2,2	20	40	150
0:02:58	33	2,2	20	39	150
0:02:59	33	2,2	20	40	150
0:03:00	33	2,2	20	39	150
0:03:01	33	2,2	20	40	150
0:03:02	33	2,2	21	40	150
0:03:03	33	2,2	21	39	150
0:03:04	33	2,2	21	40	150
0:03:05	33	2,2	21	39	150
0:03:06	33	2,2	20	40	150
0:03:07	33	2,3	20	40	150
0:03:08	33	2,3	20	40	150
0:03:09	33	2,3	20	40	150
0:03:10	33	2,3	20	40	150
0:03:11	33	2,3	20	40	150
0:03:12	34	2,3	20	40	150
0:03:13	34	2,3	20	40	150
0:03:14	34	2,3	20	40	150
0:03:15	34	2,3	20	40	150
0:03:16	34	2,5	20	40	150
0:03:17	34	2,6	20	40	150
0:03:18	34	2,6	20	39	150
0:03:19	34	2,6	20	40	150
0:03:20	34	2,6	20	40	150
0:03:21	34	2,6	20	40	150
0:03:22	34	2,6	20	40	150
0:03:23	34	2,6	20	40	150
0:03:24	34	2,6	20	40	150
0:03:25	34	2,7	20	40	150
0:03:26	34	2,7	20	40	150
0:03:27	34	2,7	20	40	150
0:03:28	34	2,7	20	40	150
0:03:29	34	2,7	20	40	150
0:03:30	34	2,7	20	40	150
0:03:31	34	2,7	20	40	150
0:03:32	34	2,7	20	40	150
0:03:33	34	2,7	20	40	150
0:03:34	34	2,7	20	40	150
0:03:35	34	2,7	20	40	150
0:03:36	34	2,7	20	40	150
0:03:37	34	2,7	20	40	150
0:03:38	34	2,7	20	40	150
0:03:39	34	2,7	20	40	150
0:03:40	34	2,7	20	40	150
0:03:41	34	2,7	20	40	150
0:03:42	34	2,7	20	40	150
0:03:43	34	2,7	20	40	150
0:03:44	34	2,7	20	40	150
0:03:45	34	2,7	20	40	150
0:03:46	34	2,7	20	40	150
0:03:47	34	2,7	20	40	150
0:03:48	34	2,7	20	40	150
0:03:49	34	2,7	20	40	150
0:03:50	35	2,7	20	40	150
0:03:51	35	2,7	20	40	150
0:03:52	35	2,7	20	40	150
0:03:53	35	2,7	20	40	150
0:03:54	35	2,7	20	40	150
0:03:55	35	2,7	20	40	150
0:03:56	35	2,8	20	40	150
0:03:57	35	2,8	20	40	150
0:03:58	35	2,8	20	40	150
0:03:59	35	2,9	20	40	150
0:04:00	35	3,0	20	40	150
0:04:01	35	3,1	20	40	150
0:04:02	35	3,1	20	40	150
0:04:03	35	3,1	20	40	150
0:04:04	35	3,1	20	40	150
0:04:05	35	3,1	20	40	150
0:04:06	35	3,1	20	40	150
0:04:07	35	3,1	21	40	150
0:04:08	35	3,1	21	40	150
0:04:09	35	3,1	21	40	150
0:04:10	35	3,1	21	40	150
0:04:11	35	3,1	20	40	150
0:04:12	35	3,1	20	40	150
0:04:13	35	3,1	20	40	150
0:04:14	35	3,1	20	40	150
0:04:15	35	3,1	20	40	150
0:04:16	35	3,1	20	40	150
0:04:17	35	3,1	20	40	150
0:04:18	35	3,1	20	40	150
0:04:19	35	3,1	21	40	150
0:04:20	35	3,1	21	40	150
0:04:21	35	3,1	21	40	150
0:04:22	35	3,1	20	40	150
0:04:23	35	3,1	20	40	150
0:04:24	35	3,1	20	40	150
0:04:25	35	3,1	20	40	150
0:04:26	35	3,1	20	40	150
0:04:27	35	3,2	20	40	150
0:04:28	35	3,2	21	40	150
0:04:29	35	3,2	21	40	150
0:04:30	35	3,2	21	40	150
0:04:31	35	3,2	21	40	150
0:04:32	35	3,2	21	40	150
0:04:33	35	3,2	20	40	150
0:04:34	35	3,2	20	40	150
0:04:35	35	3,2	20	40	150
0:04:36	36	3,2	20	40	150
0:04:37	36	3,2	20	40	150
0:04:38	36	3,2	20	40	150
0:04:39	36	3,3	20	40	150
0:04:40	36	3,4	20	40	150
0:04:41	36	3,5	20	40	150
0:04:42	36	3,5	20	41	150
0:04:43	36	3,5	20	40	150
0:04:44	36	3,5	20	40	150
0:04:45	36	3,5	20	41	150
0:04:46	36	3,6	21	40	150
0:04:47	36	3,6	21	40	150
0:04:48	36	3,6	21	41	150
0:04:49	36	3,6	21	41	150
0:04:50	36	3,6	21	40	150
0:04:51	36	3,6	20	41	150
0:04:52	36	3,6	20	41	150
0:04:53	36	3,6	20	41	150
0:04:54	36	3,6	20	40	150
0:04:55	36	3,6	20	41	150
0:04:56	36	3,6	20	40	150
0:04:57	36	3,6	20	40	150
0:04:58	36	3,6	20	41	150
0:04:59	36	3,6	20	40	150
0:05:00	36	3,6	20	41	150
0:05:01	36	3,6	20	40	150
0:05:02	36	3,6	20	41	150
0:05:03	36	3,6	20	41	150
0:05:04	36	3,6	20	41	150
0:05:05	36	3,6	20	40	150
0:05:06	36	3,6	20	40	150
0:05:07	36	3,6	20	41	150
0:05:08	36	3,6	20	41	150
0:05:09	36	3,6	20	41	150
0:05:10	36	3,6	20	41	150
0:05:11	36	3,6	20	41	150
0:05:12	36	3,6	20	41	150
0:05:13	36	3,6	20	41	150
0:05:14	36	3,7	20	41	150
0:05:15	36	3,7	20	41	150
0:05:16	36	3,8	20	41	150
0:05:17	36	3,8	20	41	150
0:05:18	36	3,8	20	41	150
0:05:19	36	3,8	20	41	150
0:05:20	36	3,8	20	41	150
0:05:21	36	3,8	20	41	150
0:05:22	36	3,8	20	41	150
0:05:23	36	3,8	20	41	150
0:05:24	36	3,8	20	41	150
0:05:25	36	3,8	20	41	150
0:05:26	36	3,8	20	41	150
0:05:27	36	3,8	20	41	150
0:05:28	36	3,8	20	41	150
0:05:29	36	3,8	20	41	150
0:05:30	36	3,8	20	41	150
0:05:31	36	4,0	20	41	150
0:05:32	36	4,1	20	41	150
0:05:33	36	4,1	20	41	150
0:05:34	37	4,1	20	41	150
0:05:35	37	4,1	20	41	150
0:05:36	37	4,1	20	41	150
0:05:37	37	4,1	20	41	150
0:05:38	37	4,1	20	41	150
0:05:39	37	4,1	20	41	150
0:05:40	37	4,1	20	41	150
0:05:41	37	4,1	20	41	150
0:05:42	37	4,1	20	41	150
0:05:43	37	4,1	20	41	150
0:05:44	37	4,1	20	41	150
0:05:45	37	4,1	20	41	150
0:05:46	37	4,1	20	41	150
0:05:47	37	4,1	20	41	150
0:05:48	37	4,1	20	41	150
0:05:49	37	4,1	20	41	150
0:05:50	37	4,2	20	41	150
0:05:51	37	4,2	20	41	150
0:05:52	37	4,1	20	41	150
0:05:53	37	4,2	20	41	150
0:05:54	37	4,2	20	41	150
0:05:55	37	4,2	20	41	150
0:05:56	37	4,2	20	41	150
0:05:57	37	4,2	20	41	150
0:05:58	37	4,2	20	41	150
0:05:59	37	4,2	20	41	150
0:06:00	37	4,2	20	41	150
0:06:01	37	4,2	20	41	150
0:06:02	37	4,2	20	41	150
0:06:03	37	4,2	20	41	150
0:06:04	37	4,2	20	41	150
0:06:05	37	4,2	20	41	150
0:06:06	37	4,2	21	41	150
0:06:07	37	4,2	21	41	150
0:06:08	37	4,2	21	41	150
0:06:09	37	4,2	21	41	150
0:06:10	37	4,4	21	41	150
0:06:11	37	4,5	21	41	150
0:06:12	37	4,5	21	41	150
0:06:13	37	4,6	21	41	150
0:06:14	37	4,6	21	41	150
0:06:15	37	4,6	20	41	150
0:06:16	37	4,6	21	41	150
0:06:17	37	4,6	21	41	150
0:06:18	37	4,6	20	41	150
0:06:19	37	4,6	20	41	150
0:06:20	37	4,6	20	41	150
0:06:21	37	4,6	20	41	150
0:06:22	37	4,6	20	41	150
0:06:23	37	4,6	20	41	150
0:06:24	37	4,6	20	41	150
0:06:25	37	4,6	20	41	150
0:06:26	37	4,6	20	41	150
0:06:27	37	4,6	20	41	150
0:06:28	37	4,6	20	41	150
0:06:29	37	4,6	20	41	150
0:06:30	37	4,6	20	41	150
0:06:31	37	4,6	20	41	150
0:06:32	37	4,6	20	41	150
0:06:33	37	4,6	20	41	150
0:06:34	37	4,6	20	41	150
0:06:35	37	4,6	20	41	150
0:06:36	37	4,6	20	41	150
0:06:37	37	4,6	20	41	150
0:06:38	37	4,6	20	41	150
0:06:39	37	4,6	20	41	150
0:06:40	37	4,6	20	41	150
0:06:41	38	4,6	20	41	150
0:06:42	38	4,6	20	41	150
0:06:43	38	4,6	20	41	150
0:06:44	38	4,6	20	41	150
0:06:45	38	4,6	20	41	150
0:06:46	38	4,6	20	41	150
0:06:47	38	4,8	20	41	150
0:06:48	38	4,9	20	41	150
0:06:49	38	5,0	20	41	150
0:06:50	38	5,0	20	41	150
0:06:51	38	5,0	20	41	150
0:06:52	38	5,0	20	41	150
0:06:53	38	5,0	20	41	150
0:06:54	38	5,0	20	41	150
0:06:55	38	5,0	20	41	150
0:06:56	38	5,0	20	41	150
0:06:57	38	5,0	20	41	150
0:06:58	38	5,0	20	41	150
0:06:59	38	5,0	20	41	150
0:07:00	38	5,0	20	41	150
0:07:01	38	5,0	20	41	150
0:07:02	38	5,0	20	41	150
0:07:03	38	5,0	21	41	150
0:07:04	38	5,0	21	41	150
0:07:05	38	5,0	20	41	150
0:07:06	38	5,0	20	41	150
0:07:07	38	5,0	20	41	150
0:07:08	38	5,0	21	41	150
0:07:09	38	5,0	21	41	150
0:07:10	38	5,0	21	41	150
0:07:11	38	5,0	21	41	150
0:07:12	38	5,0	21	41	150
0:07:13	38	5,0	21	41	150
0:07:14	38	5,0	21	41	150
0:07:15	38	5,0	20	41	150
0:07:16	38	5,0	20	41	150
0:07:17	38	5,0	21	41	150
0:07:18	38	5,0	21	41	150
0:07:19	38	5,0	21	41	150
0:07:20	38	5,0	21	41	150
0:07:21	38	5,0	21	41	150
0:07:22	38	5,0	20	41	150
0:07:23	38	5,0	20	41	150
0:07:24	38	5,2	20	41	150
0:07:25	38	5,3	20	41	150
0:07:26	38	5,4	20	41	150
0:07:27	38	5,4	20	41	150
0:07:28	38	5,4	20	41	150
0:07:29	38	5,4	20	41	150
0:07:30	38	5,4	20	41	150
0:07:31	38	5,4	20	41	150
0:07:32	38	5,4	20	41	150
0:07:33	38	5,4	20	41	150
0:07:34	38	5,4	20	41	150
0:07:35	38	5,4	20	41	150
0:07:36	38	5,4	20	41	150
0:07:37	38	5,4	20	41	150
0:07:38	38	5,4	20	41	150
0:07:39	38	5,4	20	41	150
0:07:40	38	5,4	20	41	150
0:07:41	38	5,4	20	41	150
0:07:42	38	5,4	20	41	150
0:07:43	38	5,4	20	41	150
0:07:44	38	5,4	20	41	150
0:07:45	38	5,4	20	41	150
0:07:46	38	5,4	20	41	150
0:07:47	38	5,4	20	41	150
0:07:48	38	5,4	20	41	150
0:07:49	38	5,4	20	41	150
0:07:50	38	5,4	20	41	150
0:07:51	38	5,4	20	41	150
0:07:52	38	5,4	20	41	150
0:07:53	38	5,4	20	41	150
0:07:54	38	5,4	20	41	150
0:07:55	38	5,4	20	41	150
0:07:56	38	5,4	20	41	150
0:07:57	38	5,4	20	41	150
0:07:58	38	5,4	20	41	150
0:07:59	39	5,6	20	41	150
0:08:00	39	5,7	20	41	150
0:08:01	39	5,8	20	41	150
0:08:02	39	5,8	20	41	150
0:08:03	39	5,8	20	41	150
0:08:04	39	5,8	20	41	150
0:08:05	39	5,8	20	41	150
0:08:06	39	5,8	21	41	150
0:08:07	39	5,8	21	41	150
0:08:08	39	5,8	21	41	150
0:08:09	39	5,8	20	41	150
0:08:10	39	5,8	20	41	150
0:08:11	39	5,8	20	41	150
0:08:12	39	5,8	20	41	150
0:08:13	39	5,8	20	41	150
0:08:14	39	5,8	20	41	150
0:08:15	39	5,8	20	41	150
0:08:16	39	5,8	20	41	150
0:08:17	39	5,8	20	41	150
0:08:18	39	5,8	20	41	150
0:08:19	39	5,8	21	41	150
0:08:20	39	5,8	20	41	150
0:08:21	39	5,8	20	42	150
0:08:22	39	5,8	20	41	150
0:08:23	39	5,8	20	41	150
0:08:24	39	5,8	20	41	150
0:08:25	39	5,8	20	41	150
0:08:26	39	5,8	20	41	150
0:08:27	39	5,8	20	41	150
0:08:28	39	5,8	20	41	150
0:08:29	39	5,8	20	41	150
0:08:30	39	5,8	20	41	150
0:08:31	39	5,8	20	41	150
0:08:32	39	6,0	20	41	150
0:08:33	39	6,0	20	41	150
0:08:34	39	6,1	20	41	150
0:08:35	39	6,1	20	41	150
0:08:36	39	6,1	20	41	150
0:08:37	39	6,1	20	41	150
0:08:38	39	6,1	20	42	150
0:08:39	39	6,1	20	41	150
0:08:40	39	6,1	20	42	150
0:08:41	39	6,1	20	41	150
0:08:42	39	6,1	20	42	150
0:08:43	39	6,1	20	41	150
0:08:44	39	6,1	20	41	150
0:08:45	39	6,1	20	41	150
0:08:46	39	6,0	20	41	150
0:08:47	39	6,0	20	41	150
0:08:48	39	6,1	20	41	150
0:08:49	39	6,1	20	42	150
0:08:50	39	6,0	20	41	150
0:08:51	39	6,0	20	41	150
0:08:52	39	6,0	20	41	150
0:08:53	39	6,0	20	41	150
0:08:54	39	6,0	20	41	150
0:08:55	39	6,0	20	41	150
0:08:56	39	6,0	20	41	150
0:08:57	39	6,0	20	41	150
0:08:58	39	6,0	20	41	150
0:08:59	39	6,0	20	41	150
0:09:00	39	6,0	20	41	150
0:09:01	39	6,2	20	41	150
0:09:02	39	6,3	20	41	150
0:09:03	39	6,3	20	41	150
0:09:04	39	6,3	20	41	150
0:09:05	39	6,3	20	41	150
0:09:06	39	6,3	20	42	150
0:09:07	39	6,3	20	41	150
0:09:08	39	6,3	20	41	150
0:09:09	39	6,3	20	41	150
0:09:10	39	6,3	20	41	150
0:09:11	39	6,3	20	41	150
0:09:12	39	6,3	20	41	150
0:09:13	39	6,3	20	41	150
0:09:14	39	6,3	20	41	150
0:09:15	39	6,3	20	42	150
0:09:16	39	6,3	20	41	150
0:09:17	39	6,3	20	42	150
0:09:18	39	6,3	20	41	150
0:09:19	39	6,3	20	42	150
0:09:20	39	6,3	20	42	150
0:09:21	39	6,5	20	41	150
0:09:22	39	6,6	20	42	150
0:09:23	39	6,6	20	42	150
0:09:24	39	6,6	21	41	150
0:09:25	39	6,6	21	41	150
0:09:26	39	6,6	21	41	150
0:09:27	39	6,6	21	42	150
0:09:28	39	6,6	21	42	150
0:09:29	39	6,6	21	41	150
0:09:30	39	6,6	20	42	150
0:09:31	39	6,6	20	41	150
0:09:32	39	6,6	20	42	150
0:09:33	39	6,6	20	42	150
0:09:34	39	6,6	20	41	150
0:09:35	39	6,6	20	42	150
0:09:36	39	6,6	20	42	150
0:09:37	40	6,6	20	41	150
0:09:38	40	6,6	20	41	150
0:09:39	39	6,6	21	41	150
0:09:40	40	6,6	21	41	150
0:09:41	40	6,6	20	42	150
0:09:42	40	6,6	20	42	150
0:09:43	40	6,6	20	41	150
0:09:44	40	6,6	20	42	150
0:09:45	40	6,6	20	42	150
0:09:46	40	6,6	20	42	150
0:09:47	40	6,7	20	41	150
0:09:48	40	6,7	20	41	150
0:09:49	40	6,7	20	41	150
0:09:50	40	6,7	20	42	150
0:09:51	40	6,7	20	41	150
0:09:52	40	6,7	20	42	150
0:09:53	40	6,7	20	42	150
0:09:54	40	6,7	20	42	150
0:09:55	40	6,7	20	42	150
0:09:56	40	6,7	20	42	150
0:09:57	40	6,7	20	41	150
0:09:58	40	6,7	20	42	150
0:09:59	40	6,7	20	42	150
0:10:00	40	6,7	20	41	150
0:10:01	40	6,8	20	42	150
0:10:02	40	6,8	20	41	150
0:10:03	40	6,9	20	42	150
0:10:04	40	6,9	20	42	150
0:10:05	40	6,9	20	41	150
0:10:06	40	6,9	20	42	150
0:10:07	40	6,9	20	42	150
0:10:08	40	6,8	20	42	150
0:10:09	40	6,8	20	42	150
0:10:10	40	7,0	20	42	150
0:10:11	40	7,1	20	42	150
0:10:12	40	7,1	20	42	150
0:10:13	40	7,1	20	42	150
0:10:14	40	7,1	20	42	150
0:10:15	40	7,1	20	42	150
0:10:16	40	7,1	20	42	150
0:10:17	40	7,1	20	42	150
0:10:18	40	7,1	20	42	150
0:10:19	40	7,1	20	42	150
0:10:20	40	7,1	20	42	150
0:10:21	40	7,1	20	42	150
0:10:22	40	7,1	20	42	150
0:10:23	40	7,1	20	42	150
0:10:24	40	7,1	20	42	150
0:10:25	40	7,1	20	42	150
0:10:26	40	7,1	20	42	150
0:10:27	40	7,1	20	42	150
0:10:28	40	7,1	20	42	150
0:10:29	40	7,1	20	42	150
0:10:30	40	7,1	20	42	150
0:10:31	40	7,1	20	42	150
0:10:32	40	7,1	20	42	150
0:10:33	40	7,1	20	41	150
0:10:34	40	7,1	20	42	150
0:10:35	40	7,1	20	42	150
0:10:36	40	7,1	20	42	150
0:10:37	40	7,2	20	42	150
0:10:38	40	7,3	20	41	150
0:10:39	40	7,4	20	42	150
0:10:40	40	7,4	20	42	150
0:10:41	40	7,4	20	42	150
0:10:42	40	7,4	20	42	150
0:10:43	40	7,4	20	42	150
0:10:44	40	7,4	20	42	150
0:10:45	40	7,4	20	42	150
0:10:46	40	7,4	20	42	150
0:10:47	40	7,4	20	42	150
0:10:48	40	7,4	20	42	150
0:10:49	40	7,4	20	42	150
0:10:50	40	7,4	20	42	150
0:10:51	40	7,4	20	41	150
0:10:52	40	7,4	20	42	150
0:10:53	40	7,4	20	42	150
0:10:54	40	7,4	20	42	150
0:10:55	40	7,4	20	42	150
0:10:56	40	7,4	20	42	150
0:10:57	40	7,4	20	42	150
0:10:58	40	7,4	20	42	150
0:10:59	40	7,4	20	42	150
0:11:00	40	7,4	20	42	150
0:11:01	40	7,5	20	42	150
0:11:02	40	7,5	20	42	150
0:11:03	40	7,5	20	42	150
0:11:04	40	7,5	20	42	150
0:11:05	40	7,5	20	42	150
0:11:06	40	7,5	20	42	150
0:11:07	40	7,5	20	42	150
0:11:08	40	7,5	20	42	150
0:11:09	40	7,5	20	42	150
0:11:10	40	7,5	20	42	150
0:11:11	40	7,5	20	42	150
0:11:12	40	7,5	20	42	150
0:11:13	40	7,6	20	42	150
0:11:14	40	7,6	20	42	150
0:11:15	40	7,6	20	42	150
0:11:16	40	7,6	20	42	150
0:11:17	40	7,6	20	42	150
0:11:18	40	7,8	20	42	150
0:11:19	40	7,9	20	42	150
0:11:20	40	7,9	20	42	150
0:11:21	40	7,9	20	42	150
0:11:22	40	7,9	20	42	150
0:11:23	40	7,9	20	42	150
0:11:24	40	7,9	20	42	150
0:11:25	40	7,9	20	42	150
0:11:26	40	7,9	20	42	150
0:11:27	40	7,9	20	42	150
0:11:28	40	7,9	20	42	150
0:11:29	40	7,9	20	42	150
0:11:30	40	7,9	20	42	150
0:11:31	40	7,9	20	42	150
0:11:32	40	7,9	20	42	150
0:11:33	40	7,9	20	42	150
0:11:34	40	7,9	20	42	150
0:11:35	40	7,9	20	42	150
0:11:36	40	7,9	20	42	150
0:11:37	40	7,9	20	42	150
0:11:38	40	7,9	20	42	150
0:11:39	40	7,9	20	42	150
0:11:40	40	7,9	20	42	150
0:11:41	40	7,9	20	42	150
0:11:42	40	7,9	20	42	150
0:11:43	40	7,9	20	42	150
0:11:44	40	7,9	20	42	150
0:11:45	40	7,9	20	42	150
0:11:46	40	7,9	20	42	150
0:11:47	40	7,9	20	42	150
0:11:48	40	8,0	20	42	150
0:11:49	40	8,1	20	42	150
0:11:50	41	8,1	20	42	150
0:11:51	41	8,2	20	42	150
0:11:52	41	8,2	20	42	150
0:11:53	41	8,2	20	42	150
0:11:54	41	8,2	20	42	150
0:11:55	41	8,1	20	42	150
0:11:56	41	8,1	20	42	150
0:11:57	41	8,1	20	42	150
0:11:58	41	8,1	20	42	150
0:11:59	41	8,1	20	42	150
0:12:00	41	8,1	20	42	150
0:12:01	41	8,1	20	42	150
0:12:02	41	8,1	20	42	150
0:12:03	41	8,1	20	42	150
0:12:04	41	8,1	20	42	150
0:12:05	41	8,1	20	42	150
0:12:06	41	8,1	20	42	150
0:12:07	41	8,2	20	42	150
0:12:08	41	8,3	20	42	150
0:12:09	41	8,4	20	42	150
0:12:10	41	8,4	20	42	150
0:12:11	41	8,4	20	42	150
0:12:12	41	8,4	20	42	150
0:12:13	41	8,4	20	42	150
0:12:14	41	8,4	20	42	150
0:12:15	41	8,4	20	42	150
0:12:16	41	8,4	20	42	150
0:12:17	41	8,4	20	42	150
0:12:18	41	8,4	20	42	150
0:12:19	41	8,4	20	42	150
0:12:20	41	8,4	20	42	150
0:12:21	41	8,4	22	42	150
0:12:22	41	8,4	22	42	150
0:12:23	41	8,4	21	42	150
0:12:24	41	8,4	21	42	150
0:12:25	41	8,4	22	42	150
0:12:26	41	8,4	21	42	150
0:12:27	41	8,4	21	42	150
0:12:28	41	8,4	21	42	150
0:12:29	41	8,4	21	42	150
0:12:30	41	8,4	21	42	150
0:12:31	41	8,5	21	42	150
0:12:32	41	8,5	21	42	150
0:12:33	41	8,5	22	42	150
0:12:34	41	8,5	22	42	150
0:12:35	41	8,5	21	42	150
0:12:36	41	8,5	21	42	150
0:12:37	41	8,5	21	42	150
0:12:38	41	8,5	21	42	150
0:12:39	41	8,5	21	42	150
0:12:40	41	8,6	21	42	150
0:12:41	41	8,6	21	42	150
0:12:42	41	8,6	21	42	150
0:12:43	41	8,6	21	42	150
0:12:44	41	8,6	22	42	150
0:12:45	41	8,6	22	42	150
0:12:46	41	8,6	21	42	150
0:12:47	41	8,6	21	42	150
0:12:48	41	8,6	21	42	150
0:12:49	41	8,6	21	42	150
0:12:50	41	8,6	21	42	150
0:12:51	41	8,6	21	42	150
0:12:52	41	8,6	21	42	150
0:12:53	41	8,6	20	42	150
0:12:54	41	8,8	20	42	150
0:12:55	41	8,8	20	42	150
0:12:56	41	8,9	21	42	150
0:12:57	41	8,9	22	42	150
0:12:58	41	8,9	21	42	150
0:12:59	41	8,9	21	42	150
0:13:00	41	8,9	21	42	150
0:13:01	41	8,9	21	42	150
0:13:02	41	8,9	21	42	150
0:13:03	41	8,9	21	42	150
0:13:04	41	8,9	21	42	150
0:13:05	41	8,9	21	42	150
0:13:06	41	8,8	20	42	150
0:13:07	41	8,8	21	42	150
0:13:08	41	8,8	21	42	150
0:13:09	41	8,8	21	42	150
0:13:10	41	8,8	21	42	150
0:13:11	41	8,8	21	42	150
0:13:12	41	8,8	21	42	150
0:13:13	41	8,8	21	42	150
0:13:14	41	8,8	20	42	150
0:13:15	41	8,9	20	42	150
0:13:16	41	9,1	20	42	150
0:13:17	41	9,1	20	42	150
0:13:18	41	9,2	20	42	150
0:13:19	41	9,2	20	42	150
0:13:20	41	9,2	20	42	150
0:13:21	41	9,2	20	42	150
0:13:22	41	9,2	20	42	150
0:13:23	41	9,2	20	42	150
0:13:24	41	9,2	20	42	150
0:13:25	41	9,2	21	42	150
0:13:26	41	9,2	21	42	150
0:13:27	41	9,1	20	42	150
0:13:28	41	9,1	20	42	150
0:13:29	41	9,1	20	42	150
0:13:30	41	9,1	21	42	150
0:13:31	41	9,1	20	42	150
0:13:32	41	9,1	20	42	150
0:13:33	41	9,1	20	42	150
0:13:34	41	9,1	20	42	150
0:13:35	41	9,1	20	42	150
0:13:36	41	9,1	20	42	150
0:13:37	41	9,1	20	42	150
0:13:38	41	9,1	20	42	150
0:13:39	41	9,2	20	42	150
0:13:40	41	9,2	20	42	150
0:13:41	41	9,2	20	42	150
0:13:42	41	9,2	20	42	150
0:13:43	41	9,2	20	42	150
0:13:44	41	9,2	21	42	150
0:13:45	41	9,4	21	42	150
0:13:46	41	9,4	21	42	150
0:13:47	41	9,4	21	42	150
0:13:48	41	9,4	21	42	150
0:13:49	41	9,4	21	42	150
0:13:50	41	9,4	21	42	150
0:13:51	41	9,4	20	42	150
0:13:52	41	9,4	20	42	150
0:13:53	41	9,4	20	42	150
0:13:54	41	9,4	20	42	150
0:13:55	41	9,4	20	42	150
0:13:56	41	9,4	20	42	150
0:13:57	41	9,4	21	42	150
0:13:58	41	9,4	20	42	150
0:13:59	41	9,4	20	42	150
0:14:00	41	9,4	20	42	150
0:14:01	41	9,4	20	42	150
0:14:02	41	9,4	20	42	150
0:14:03	41	9,4	22	42	150
0:14:04	41	9,5	22	42	150
0:14:05	41	9,6	22	42	150
0:14:06	41	9,6	21	42	150
0:14:07	41	9,6	21	42	150
0:14:08	41	9,6	21	42	150
0:14:09	41	9,6	21	42	150
0:14:10	41	9,6	21	42	150
0:14:11	41	9,6	21	42	150
0:14:12	41	9,6	21	42	150
0:14:13	41	9,6	21	42	150
0:14:14	41	9,6	21	42	150
0:14:15	41	9,6	21	42	150
0:14:16	41	9,6	21	42	150
0:14:17	41	9,5	21	42	150
0:14:18	41	9,5	21	42	150
0:14:19	41	9,5	20	42	150
0:14:20	41	9,6	20	42	150
0:14:21	41	9,7	20	42	150
0:14:22	41	9,7	20	42	150
0:14:23	41	9,7	20	42	150
0:14:24	41	9,7	20	42	150
0:14:25	41	9,7	20	42	150
0:14:26	41	9,7	20	42	150
0:14:27	41	9,7	20	42	150
0:14:28	41	9,7	20	42	150
0:14:29	41	9,7	20	42	150
0:14:30	41	9,7	20	42	150
0:14:31	41	9,7	20	42	150
0:14:32	41	9,7	20	42	150
0:14:33	41	9,9	20	42	150
0:14:34	41	9,9	20	42	150
0:14:35	41	9,9	20	42	150
0:14:36	41	9,9	20	42	150
0:14:37	41	9,9	20	42	150
0:14:38	41	9,9	20	42	150
0:14:39	41	9,9	20	42	150
0:14:40	41	9,9	20	42	150
0:14:41	41	9,9	20	42	150
0:14:42	41	9,9	20	42	150
0:14:43	41	9,9	20	42	150
0:14:44	41	9,9	20	42	150
0:14:45	41	9,9	20	42	150
0:14:46	41	9,9	20	42	150
0:14:47	41	9,9	20	42	150
0:14:48	41	9,9	20	42	150
0:14:49	41	9,9	20	42	150
0:14:50	41	9,9	20	42	150
0:14:51	41	10,1	20	42	150
0:14:52	41	10,1	20	42	150
0:14:53	41	10,1	20	42	150
0:14:54	41	10,1	20	42	150
0:14:55	41	10,1	20	42	150
0:14:56	41	10,1	20	42	150
0:14:57	41	10,1	20	42	150
0:14:58	41	10,1	20	42	150
0:14:59	41	10,1	20	42	150
0:15:00	41	10,1	20	42	150
0:15:01	41	10,1	20	42	150
0:15:02	41	10,1	20	42	150
0:15:03	41	10,1	20	42	150
0:15:04	41	10,1	20	42	150
0:15:05	41	10,1	20	42	150
0:15:06	41	10,1	20	42	150
0:15:07	41	10,1	20	42	150
0:15:08	41	10,3	20	42	150
0:15:09	41	10,4	20	42	150
0:15:10	41	10,4	20	42	150
0:15:11	41	10,5	20	42	150
0:15:12	41	10,5	20	42	150
0:15:13	41	10,5	20	42	150
0:15:14	41	10,5	20	42	150
0:15:15	41	10,4	20	42	150
0:15:16	42	10,4	20	42	150
0:15:17	41	10,4	20	42	150
0:15:18	42	10,4	20	42	150
0:15:19	41	10,4	20	42	150
0:15:20	42	10,4	20	42	150
0:15:21	42	10,4	20	42	150
0:15:22	42	10,4	20	42	150
0:15:23	42	10,4	20	42	150
0:15:24	42	10,4	20	42	150
0:15:25	42	10,4	20	42	150
0:15:26	42	10,4	20	42	150
0:15:27	42	10,4	20	42	150
0:15:28	42	10,4	20	42	150
0:15:29	42	10,4	20	42	150
0:15:30	42	10,4	20	42	150
0:15:31	42	10,4	20	42	150
0:15:32	42	10,4	20	42	150
0:15:33	42	10,4	20	42	150
0:15:34	42	10,4	20	42	150
0:15:35	42	10,4	20	42	150
0:15:36	42	10,4	20	42	150
0:15:37	42	10,6	20	42	150
0:15:38	42	10,6	20	42	150
0:15:39	42	10,7	20	42	150
0:15:40	42	10,7	20	42	150
0:15:41	42	10,7	20	42	150
0:15:42	42	10,7	20	42	150
0:15:43	42	10,7	20	42	150
0:15:44	42	10,7	20	42	150
0:15:45	42	10,7	20	42	150
0:15:46	42	10,7	20	42	150
0:15:47	42	10,6	20	42	150
0:15:48	42	10,6	20	42	150
0:15:49	42	10,6	20	42	150
0:15:50	42	10,6	20	42	150
0:15:51	42	10,6	20	42	150
0:15:52	42	10,6	20	42	150
0:15:53	42	10,6	20	42	150
0:15:54	42	10,6	20	42	150
0:15:55	42	10,6	20	42	150
0:15:56	42	10,8	20	42	150
0:15:57	42	10,9	20	42	150
0:15:58	42	10,9	20	42	150
0:15:59	42	10,9	20	42	150
0:16:00	42	10,9	20	42	150
0:16:01	42	10,9	20	42	150
0:16:02	42	10,9	20	42	150
0:16:03	42	10,9	20	42	150
0:16:04	42	10,9	20	42	150
0:16:05	42	10,9	20	42	150
0:16:06	42	10,9	20	42	150
0:16:07	42	10,9	20	42	150
0:16:08	42	10,9	20	42	150
0:16:09	42	10,9	20	42	150
0:16:10	42	10,9	20	42	150
0:16:11	42	10,9	20	42	150
0:16:12	42	10,9	20	42	150
0:16:13	42	10,9	20	42	150
0:16:14	42	10,9	20	42	150
0:16:15	42	10,9	20	42	150
0:16:16	42	10,9	20	42	150
0:16:17	42	10,9	20	42	150
0:16:18	42	10,9	20	42	150
0:16:19	42	11,0	20	42	150
0:16:20	42	11,0	20	42	150
0:16:21	42	11,0	20	42	150
0:16:22	42	11,0	20	42	150
0:16:23	42	11,0	20	42	150
0:16:24	42	11,0	20	42	150
0:16:25	42	11,0	20	42	150
0:16:26	42	11,0	20	42	150
0:16:27	42	11,1	20	42	150
0:16:28	42	11,1	20	42	150
0:16:29	42	11,1	20	42	150
0:16:30	42	11,1	20	42	150
0:16:31	42	11,1	20	42	150
0:16:32	42	11,1	20	42	150
0:16:33	42	11,1	20	42	150
0:16:34	42	11,1	20	42	150
0:16:35	42	11,2	20	42	150
0:16:36	42	11,3	20	42	150
0:16:37	42	11,3	20	42	150
0:16:38	42	11,3	20	42	150
0:16:39	42	11,3	20	42	150
0:16:40	42	11,3	20	42	150
0:16:41	42	11,3	20	42	150
0:16:42	42	11,3	20	42	150
0:16:43	42	11,3	20	42	150
0:16:44	42	11,3	20	42	150
0:16:45	42	11,3	20	42	150
0:16:46	42	11,3	20	42	150
0:16:47	42	11,3	20	42	150
0:16:48	42	11,3	20	42	150
0:16:49	42	11,3	20	42	150
0:16:50	42	11,3	20	42	150
0:16:51	42	11,3	20	42	150
0:16:52	42	11,3	20	42	150
0:16:53	42	11,3	20	42	150
0:16:54	42	11,3	20	42	150
0:16:55	42	11,3	20	42	150
0:16:56	42	11,3	20	42	150
0:16:57	42	11,3	20	42	150
0:16:58	42	11,3	20	42	150
0:16:59	42	11,5	20	42	150
0:17:00	42	11,7	20	42	150
0:17:01	42	11,7	20	42	150
0:17:02	42	11,8	20	42	150
0:17:03	42	11,8	20	42	150
0:17:04	42	11,8	20	42	150
0:17:05	42	11,8	20	42	150
0:17:06	42	11,8	20	42	150
0:17:07	42	11,8	20	42	150
0:17:08	42	11,7	20	42	150
0:17:09	42	11,7	20	42	150
0:17:10	42	11,7	20	42	150
0:17:11	42	11,7	20	42	150
0:17:12	42	11,7	20	42	150
0:17:13	42	11,7	20	42	150
0:17:14	42	11,7	20	42	150
0:17:15	42	11,7	20	42	150
0:17:16	42	11,7	20	42	150
0:17:17	42	11,7	20	42	150
0:17:18	42	11,7	20	42	150
0:17:19	42	11,7	20	42	150
0:17:20	42	11,7	20	42	150
0:17:21	42	11,7	20	42	150
0:17:22	42	11,7	20	42	150
0:17:23	42	11,7	20	42	150
0:17:24	42	11,7	20	42	150
0:17:25	42	11,7	20	42	150
0:17:26	42	11,7	20	42	150
0:17:27	42	11,7	20	42	150
0:17:28	42	11,7	20	42	150
0:17:29	42	11,7	20	42	150
0:17:30	42	11,7	20	42	150
0:17:31	42	11,7	20	42	150
0:17:32	42	11,8	20	42	150
0:17:33	42	11,8	20	42	150
0:17:34	42	11,8	20	42	150
0:17:35	42	11,8	20	42	150
0:17:36	42	11,8	20	42	150
0:17:37	42	11,8	20	42	150
0:17:38	42	11,8	20	42	150
0:17:39	42	11,8	20	42	150
0:17:40	42	11,8	20	42	150
0:17:41	42	11,8	20	42	150
0:17:42	42	12,0	20	42	150
0:17:43	42	12,1	20	42	150
0:17:44	42	12,1	20	42	150
0:17:45	42	12,1	20	42	150
0:17:46	42	12,1	20	42	150
0:17:47	42	12,1	20	42	150
0:17:48	42	12,1	20	42	150
0:17:49	42	12,1	20	42	150
0:17:50	42	12,1	20	42	150
0:17:51	42	12,1	20	42	150
0:17:52	42	12,1	20	42	150
0:17:53	42	12,1	20	42	150
0:17:54	42	12,1	20	42	150
0:17:55	42	12,1	20	42	150
0:17:56	42	12,1	20	42	150
0:17:57	42	12,0	20	42	150
0:17:58	42	12,1	20	42	150
0:17:59	42	12,0	20	42	150
0:18:00	42	12,0	20	42	150
0:18:01	42	12,0	20	42	150
0:18:02	42	12,0	20	42	150
0:18:03	42	12,0	20	42	150
0:18:04	42	12,1	20	42	150
0:18:05	42	12,2	20	42	150
0:18:06	42	12,3	20	42	150
0:18:07	42	12,3	20	42	150
0:18:08	42	12,3	20	42	150
0:18:09	42	12,3	20	42	150
0:18:10	42	12,2	20	42	150
0:18:11	42	12,2	20	42	150
0:18:12	42	12,2	20	42	150
0:18:13	42	12,2	20	42	150
0:18:14	42	12,2	20	42	150
0:18:15	42	12,2	20	42	150
0:18:16	42	12,2	20	42	150
0:18:17	42	12,2	20	42	150
0:18:18	42	12,2	20	42	150
0:18:19	42	12,2	20	42	150
0:18:20	42	12,2	20	42	150
0:18:21	42	12,3	20	42	150
0:18:22	42	12,3	20	42	150
0:18:23	42	12,3	20	42	150
0:18:24	42	12,3	20	42	150
0:18:25	42	12,3	20	42	150
0:18:26	42	12,3	20	42	150
0:18:27	42	12,3	20	42	150
0:18:28	42	12,4	20	42	150
0:18:29	42	12,6	20	42	150
0:18:30	42	12,7	20	42	150
0:18:31	42	12,7	20	42	150
0:18:32	42	12,7	20	42	150
0:18:33	42	12,7	20	42	150
0:18:34	42	12,7	20	42	150
0:18:35	42	12,7	20	42	150
0:18:36	42	12,7	20	42	150
0:18:37	42	12,7	20	42	150
0:18:38	42	12,7	20	42	150
0:18:39	42	12,7	20	42	150
0:18:40	42	12,7	20	42	150
0:18:41	42	12,7	20	42	150
0:18:42	42	12,7	20	42	150
0:18:43	42	12,7	20	42	150
0:18:44	42	12,7	20	42	150
0:18:45	42	12,6	20	42	150
0:18:46	42	12,6	20	42	150
0:18:47	42	12,6	20	42	150
0:18:48	42	12,6	20	42	150
0:18:49	42	12,6	20	42	150
0:18:50	42	12,6	20	42	150
0:18:51	42	12,6	20	42	150
0:18:52	42	12,6	20	42	150
0:18:53	42	12,6	20	42	150
0:18:54	42	12,6	20	42	150
0:18:55	42	12,6	20	42	150
0:18:56	42	12,6	20	42	150
0:18:57	42	12,6	20	42	150
0:18:58	42	12,6	20	42	150
0:18:59	42	12,6	20	42	150
0:19:00	42	12,8	20	42	150
0:19:01	42	12,9	20	42	150
0:19:02	42	12,9	20	42	150
0:19:03	42	12,9	20	42	150
0:19:04	42	12,9	20	42	150
0:19:05	42	12,9	20	42	150
0:19:06	42	12,9	20	42	150
0:19:07	42	12,9	20	42	150
0:19:08	42	12,9	20	42	150
0:19:09	42	12,9	20	42	150
0:19:10	42	12,9	20	42	150
0:19:11	42	12,9	20	42	150
0:19:12	42	12,9	20	42	150
0:19:13	42	12,9	20	42	150
0:19:14	42	12,9	20	42	150
0:19:15	42	12,9	20	42	150
0:19:16	42	12,9	20	42	150
0:19:17	42	12,9	20	42	150
0:19:18	42	12,9	20	42	150
0:19:19	42	12,9	20	42	150
0:19:20	42	12,9	20	42	150
0:19:21	42	12,9	20	42	150
0:19:22	42	13,0	20	42	150
0:19:23	42	13,0	20	42	150
0:19:24	42	13,0	20	42	150
0:19:25	42	13,0	20	42	150
0:19:26	42	13,0	20	42	150
0:19:27	42	13,0	20	42	150
0:19:28	42	13,0	20	42	150
0:19:29	42	13,0	20	42	150
0:19:30	42	13,0	20	42	150
0:19:31	42	13,2	20	42	150
0:19:32	42	13,3	20	42	150
0:19:33	42	13,3	20	42	150
0:19:34	42	13,4	20	42	150
0:19:35	42	13,4	20	42	150
0:19:36	42	13,3	20	42	150
0:19:37	42	13,3	20	42	150
0:19:38	42	13,3	20	42	150
0:19:39	42	13,3	20	42	150
0:19:40	42	13,3	20	42	150
0:19:41	42	13,3	20	42	150
0:19:42	42	13,3	20	42	150
0:19:43	42	13,3	20	42	150
0:19:44	42	13,3	20	42	150
0:19:45	42	13,3	20	42	150
0:19:46	42	13,3	20	42	150
0:19:47	42	13,3	20	42	150
0:19:48	42	13,3	20	42	150
0:19:49	42	13,3	20	42	150
0:19:50	42	13,3	20	42	150
0:19:51	42	13,3	20	42	150
0:19:52	42	13,3	20	42	150
0:19:53	42	13,3	20	42	150
0:19:54	42	13,3	20	42	150
0:19:55	42	13,3	20	42	150
0:19:56	42	13,3	20	42	150
0:19:57	42	13,3	20	42	150
0:19:58	42	13,3	20	42	150
0:19:59	42	13,3	20	42	150
0:20:00	42	13,4	20	42	150
0:20:01	42	13,5	20	42	150
0:20:02	42	13,5	20	42	150
0:20:03	42	13,5	20	42	150
0:20:04	42	13,5	20	42	150
0:20:05	42	13,5	20	42	150
0:20:06	42	13,5	20	42	150
0:20:07	42	13,5	20	42	150
0:20:08	42	13,5	20	42	150
0:20:09	42	13,5	20	42	150
0:20:10	42	13,5	20	42	150
0:20:11	42	13,5	20	42	150
0:20:12	42	13,5	20	42	150
0:20:13	42	13,5	20	42	150
0:20:14	42	13,5	20	42	150
0:20:15	42	13,5	20	42	150
0:20:16	42	13,6	20	42	150
0:20:17	42	13,6	20	42	150
0:20:18	42	13,6	20	42	150
0:20:19	42	13,6	20	42	150
0:20:20	42	13,6	20	42	150
0:20:21	42	13,6	20	42	150
0:20:22	42	13,6	20	42	150
0:20:23	42	13,6	20	42	150
0:20:24	42	13,6	20	42	150
0:20:25	42	13,6	20	42	150
0:20:26	42	13,6	20	42	150
0:20:27	42	13,6	20	42	150
0:20:28	42	13,6	20	42	150
0:20:29	42	13,6	20	42	150
0:20:30	42	13,6	20	42	150
0:20:31	42	13,6	20	42	150
0:20:32	42	13,7	20	42	150
0:20:33	42	13,8	20	42	150
0:20:34	42	13,8	20	42	150
0:20:35	42	13,8	20	42	150
0:20:36	42	13,8	20	42	150
0:20:37	42	13,8	20	42	150
0:20:38	42	13,8	20	42	150
0:20:39	42	13,8	20	42	150
0:20:40	42	13,8	20	42	150
0:20:41	42	13,8	20	42	150
0:20:42	42	13,8	20	42	150
0:20:43	42	13,9	20	42	150
0:20:44	42	14,0	20	42	150
0:20:45	42	14,0	20	42	150
0:20:46	42	14,0	20	42	150
0:20:47	42	14,0	20	42	150
0:20:48	42	14,0	20	42	150
0:20:49	42	14,0	20	42	150
0:20:50	42	14,0	20	42	150
0:20:51	42	14,0	20	42	150
0:20:52	42	14,0	20	42	150
0:20:53	42	14,0	20	42	150
0:20:54	42	14,0	20	42	150
0:20:55	42	14,0	20	42	150
0:20:56	42	14,0	20	42	150
0:20:57	42	14,0	20	42	150
0:20:58	42	14,0	20	42	150
0:20:59	42	14,0	20	42	150
0:21:00	42	14,0	20	42	150
0:21:01	42	14,0	20	42	150
0:21:02	42	14,0	20	42	150
0:21:03	42	14,1	20	42	150
0:21:04	42	14,1	20	42	150
0:21:05	42	14,1	20	42	150
0:21:06	42	14,1	20	42	150
0:21:07	42	14,1	20	42	150
0:21:08	42	14,1	20	42	150
0:21:09	42	14,1	20	42	150
0:21:10	42	14,2	20	42	150
0:21:11	42	14,2	20	42	150
0:21:12	42	14,2	20	42	150
0:21:13	42	14,2	20	42	150
0:21:14	42	14,2	20	42	150
0:21:15	42	14,2	20	42	150
0:21:16	42	14,2	20	42	150
0:21:17	42	14,2	20	42	150
0:21:18	42	14,2	20	42	150
0:21:19	42	14,2	20	42	150
0:21:20	42	14,2	20	42	150
0:21:21	42	14,2	20	42	150
0:21:22	42	14,2	20	42	150
0:21:23	42	14,3	20	42	150
0:21:24	42	14,4	20	42	150
0:21:25	42	14,5	20	42	150
0:21:26	42	14,5	20	42	150
0:21:27	42	14,5	20	42	150
0:21:28	42	14,5	20	42	150
0:21:29	42	14,5	20	42	150
0:21:30	42	14,5	20	42	150
0:21:31	42	14,5	20	42	150
0:21:32	42	14,4	20	42	150
0:21:33	42	14,4	20	42	150
0:21:34	42	14,4	20	42	150
0:21:35	42	14,4	20	42	150
0:21:36	42	14,4	20	42	150
0:21:37	42	14,4	20	42	150
0:21:38	42	14,4	20	42	150
0:21:39	42	14,4	20	42	150
0:21:40	42	14,4	19	42	150
0:21:41	42	14,4	19	42	150
0:21:42	42	14,4	19	42	150
0:21:43	42	14,4	19	42	150
0:21:44	42	14,6	19	42	150
0:21:45	42	14,7	19	42	150
0:21:46	42	14,7	19	42	150
0:21:47	42	14,7	19	42	150
0:21:48	42	14,7	19	42	150
0:21:49	42	14,7	19	42	150
0:21:50	42	14,7	19	42	150
0:21:51	42	14,7	20	42	150
0:21:52	42	14,7	20	42	150
0:21:53	42	14,7	20	42	150
0:21:54	42	14,7	20	42	150
0:21:55	42	14,7	20	42	150
0:21:56	42	14,7	20	42	150
0:21:57	42	14,7	20	42	150
0:21:58	42	14,7	20	42	150
0:21:59	42	14,7	20	42	150
0:22:00	42	14,7	20	42	150
0:22:01	42	14,7	20	42	150
0:22:02	42	14,7	20	42	150
0:22:03	42	14,7	20	42	150
0:22:04	42	14,7	20	42	150
0:22:05	42	14,7	20	42	150
0:22:06	42	14,7	20	42	150
0:22:07	42	14,7	20	42	150
0:22:08	42	14,7	20	42	150
0:22:09	42	14,8	20	42	150
0:22:10	42	14,9	20	42	150
0:22:11	42	14,9	20	42	150
0:22:12	42	14,9	20	42	150
0:22:13	42	14,9	20	42	150
0:22:14	42	14,9	20	42	150
0:22:15	42	14,9	20	42	150
0:22:16	42	14,9	20	42	150
0:22:17	42	14,9	20	42	150
0:22:18	42	14,9	20	42	150
0:22:19	42	14,9	20	42	150
0:22:20	42	14,9	20	42	150
0:22:21	42	14,9	20	42	150
0:22:22	42	15,0	20	42	150
0:22:23	42	15,1	20	42	150
0:22:24	42	15,1	20	42	150
0:22:25	42	15,1	20	42	150
0:22:26	42	15,1	20	42	150
0:22:27	42	15,1	20	42	150
0:22:28	42	15,1	20	42	150
0:22:29	42	15,1	20	42	150
0:22:30	42	15,1	20	42	150
0:22:31	42	15,1	20	42	150
0:22:32	42	15,1	20	42	150
0:22:33	42	15,1	20	42	150
0:22:34	42	15,1	20	42	150
0:22:35	42	15,1	20	42	150
0:22:36	42	15,0	20	42	150
0:22:37	42	15,0	20	42	150
0:22:38	42	15,0	20	42	150
0:22:39	42	15,0	20	42	150
0:22:40	42	15,1	20	42	150
0:22:41	42	15,1	20	42	150
0:22:42	42	15,3	20	42	150
0:22:43	42	15,3	20	42	150
0:22:44	42	15,3	20	42	150
0:22:45	42	15,3	20	42	150
0:22:46	42	15,3	20	42	150
0:22:47	42	15,3	20	42	150
0:22:48	42	15,3	20	42	150
0:22:49	42	15,3	20	42	150
0:22:50	42	15,3	20	42	150
0:22:51	42	15,3	20	42	150
0:22:52	42	15,3	20	42	150
0:22:53	42	15,3	20	42	150
0:22:54	42	15,3	20	42	150
0:22:55	42	15,3	20	42	150
0:22:56	42	15,3	20	42	150
0:22:57	42	15,3	20	42	150
0:22:58	42	15,3	20	42	150
0:22:59	42	15,4	20	42	150
0:23:00	42	15,4	20	42	150
0:23:01	42	15,4	20	42	150
0:23:02	42	15,4	20	42	150
0:23:03	42	15,4	20	42	150
0:23:04	42	15,4	20	42	150
0:23:05	42	15,4	20	42	150
0:23:06	42	15,4	20	42	150
0:23:07	42	15,4	20	42	150
0:23:08	42	15,4	20	42	150
0:23:09	42	15,4	20	42	150
0:23:10	42	15,4	20	42	150
0:23:11	42	15,4	20	42	150
0:23:12	42	15,4	20	42	150
0:23:13	42	15,5	20	42	150
0:23:14	42	15,6	20	42	150
0:23:15	42	15,6	20	42	150
0:23:16	42	15,6	20	42	150
0:23:17	42	15,6	20	42	150
0:23:18	42	15,6	20	42	150
0:23:19	42	15,6	20	42	150
0:23:20	42	15,5	20	42	150
0:23:21	42	15,5	20	42	150
0:23:22	42	15,5	20	42	150
0:23:23	42	15,6	20	42	150
0:23:24	42	15,7	20	42	150
0:23:25	42	15,7	20	42	150
0:23:26	42	15,7	20	42	150
0:23:27	42	15,7	20	42	150
0:23:28	42	15,7	20	42	150
0:23:29	42	15,7	20	42	150
0:23:30	42	15,7	20	42	150
0:23:31	42	15,7	20	42	150
0:23:32	42	15,7	20	42	150
0:23:33	42	15,7	20	42	150
0:23:34	42	15,7	20	42	150
0:23:35	42	15,7	20	42	150
0:23:36	42	15,7	20	42	150
0:23:37	42	15,7	20	42	150
0:23:38	42	15,7	20	42	150
0:23:39	42	15,7	20	42	150
0:23:40	42	15,7	20	42	150
0:23:41	42	15,8	20	42	150
0:23:42	42	15,9	20	42	150
0:23:43	42	15,9	20	42	150
0:23:44	42	15,9	20	42	150
0:23:45	42	15,9	20	42	150
0:23:46	42	15,9	20	42	150
0:23:47	42	15,9	20	42	150
0:23:48	42	15,9	20	42	150
0:23:49	42	15,9	20	42	150
0:23:50	42	15,9	20	42	150
0:23:51	42	15,9	20	42	150
0:23:52	42	15,9	20	42	150
0:23:53	42	15,9	20	42	150
0:23:54	42	15,9	20	42	150
0:23:55	42	15,9	20	42	150
0:23:56	42	16,0	20	42	150
0:23:57	42	16,0	20	42	150
0:23:58	42	16,1	20	42	150
0:23:59	42	16,0	20	42	150
0:24:00	42	16,0	20	42	150
0:24:01	42	16,0	20	42	150
0:24:02	42	16,0	20	42	150
0:24:03	42	16,0	20	42	150
0:24:04	42	16,0	20	42	150
0:24:05	42	16,0	20	42	150
0:24:06	42	16,0	20	42	150
0:24:07	42	16,0	20	42	150
0:24:08	42	16,0	20	42	150
0:24:09	42	16,0	20	42	150
0:24:10	42	16,2	20	42	150
0:24:11	42	16,3	19	42	150
0:24:12	42	16,3	19	42	150
0:24:13	42	16,4	19	42	150
0:24:14	42	16,4	20	42	150
0:24:15	42	16,4	20	42	150
0:24:16	42	16,3	20	42	150
0:24:17	42	16,3	20	42	150
0:24:18	42	16,3	20	42	150
0:24:19	42	16,3	20	42	150
0:24:20	42	16,3	20	42	150
0:24:21	42	16,3	20	42	150
0:24:22	42	16,3	20	42	150
0:24:23	42	16,3	20	42	150
0:24:24	42	16,3	20	42	150
0:24:25	42	16,3	20	42	150
0:24:26	42	16,3	20	42	150
0:24:27	42	16,3	20	42	150
0:24:28	42	16,3	20	42	150
0:24:29	42	16,3	20	42	150
0:24:30	42	16,3	20	42	150
0:24:31	42	16,3	20	42	150
0:24:32	42	16,3	20	42	150
0:24:33	42	16,3	20	42	150
0:24:34	42	16,3	20	42	150
0:24:35	42	16,4	20	42	150
0:24:36	42	16,4	20	42	150
0:24:37	42	16,4	20	42	150
0:24:38	42	16,4	20	42	150
0:24:39	42	16,4	20	42	150
0:24:40	42	16,4	20	42	150
0:24:41	42	16,5	20	42	150
0:24:42	42	16,6	20	42	150
0:24:43	42	16,7	20	42	150
0:24:44	42	16,7	20	42	150
0:24:45	42	16,7	20	42	150
0:24:46	42	16,7	20	42	150
0:24:47	42	16,7	20	42	150
0:24:48	42	16,7	20	42	150
0:24:49	42	16,7	20	42	150
0:24:50	42	16,7	20	42	150
0:24:51	42	16,7	20	42	150
0:24:52	42	16,7	20	42	150
0:24:53	42	16,7	20	42	150
0:24:54	42	16,7	20	42	150
0:24:55	42	16,7	20	42	150
0:24:56	42	16,6	20	42	150
0:24:57	42	16,6	20	42	150
0:24:58	42	16,6	20	42	150
0:24:59	42	16,6	20	42	150
0:25:00	42	16,6	20	42	150
0:25:01	42	16,6	20	42	150
0:25:02	42	16,6	20	42	150
0:25:03	42	16,6	20	42	150
0:25:04	42	16,6	20	42	150
0:25:05	42	16,6	20	42	150
0:25:06	42	16,8	20	42	150
0:25:07	42	16,8	20	42	150
0:25:08	42	16,8	20	42	150
0:25:09	42	16,8	20	42	150
0:25:10	42	16,8	20	42	150
0:25:11	42	16,8	20	42	150
0:25:12	42	16,8	20	42	150
0:25:13	42	16,8	20	42	150
0:25:14	42	16,8	20	42	150
0:25:15	42	16,8	20	42	150
0:25:16	42	16,8	20	42	150
0:25:17	42	16,9	20	42	150
0:25:18	42	17,0	20	42	150
0:25:19	42	17,0	20	42	150
0:25:20	42	17,0	20	42	150
0:25:21	42	17,0	20	42	150
0:25:22	42	17,0	20	42	150
0:25:23	42	17,0	20	42	150
0:25:24	42	17,0	19	42	150
0:25:25	42	17,0	19	42	150
0:25:26	42	17,0	19	42	150
0:25:27	42	17,0	20	42	150
0:25:28	42	17,0	20	42	150
