Repository: ProgWizer/parser

File: project-root/data/Data Acquisition/Data Acquisition/2021 year (353)/21-186.txt
--Test Summary--
Full Path and File Name	
Instrument Name	7222
Instrument Type	Model 7222 Consistometer
Instrument Serial Number	
Test Start Date	09.07.2021
Test Start Time	10:18:54
Test Stop Date	09.07.2021
Test Stop Time	13:18:54
Test Length	3:00:00
Final Sample Time Offset	3:00:00
Controller Schedule Name	
Sampling Period	10 seconds
Comments	
Information	WellID	
Information	Customer	
Information	EngName	
Information	CementClass	
Information	CementMfr	
Information	Additives	100G+5DaRT+0.3FL500+0.15CD
Information	Density	1900
Information	BHCT	40
Information	BHST	
Information	FluidLoss	
Information	JobType	
Calculated Value	Time_30Bc	2:33:10
Calculated Value	Time_70Bc	3:00:00
Initial Temperature (°C)	28 °C
Final Temperature (°C)	41 °C
Initial Pressure (MPa)	0,4 MPa
Final Pressure (MPa)	17,4 MPa
Initial Consistency (Bc)	9 Bc
Final Consistency (Bc)	72 Bc
--Data--
Time (HH:MM:SS)	Temperature (°C)	Pressure (MPa)	Consistency (Bc)
0:00:00	28	0,4	9
0:00:10	28	0,4	9
0:00:20	28	0,4	9
0:00:30	28	0,4	10
0:00:40	28	0,4	10
0:00:50	28	0,4	10
0:01:00	28	0,3	9
0:01:10	28	3,3	10
0:01:20	28	6,8	11
0:01:30	28	6,7	11
0:01:40	28	6,6	14
0:01:50	28	6,6	15
0:02:00	28	6,5	11
0:02:10	28	6,5	11
0:02:20	28	6,4	11
0:02:30	28	6,4	11
0:02:40	28	6,4	10
0:02:50	28	6,3	10
0:03:00	28	6,3	10
0:03:10	28	6,3	14
0:03:20	28	6,4	13
0:03:30	28	6,8	14
0:03:40	28	7,4	13
0:03:50	28	8,0	14
0:04:00	28	8,7	12
0:04:10	28	9,3	11
0:04:20	28	9,9	11
0:04:30	28	10,4	11
0:04:40	29	10,9	11
0:04:50	29	11,3	11
0:05:00	29	11,5	11
0:05:10	29	11,8	11
0:05:20	29	11,9	11
0:05:30	30	12,0	11
0:05:40	30	12,0	11
0:05:50	30	12,1	11
0:06:00	31	12,1	11
0:06:10	31	12,1	11
0:06:20	31	12,0	11
0:06:30	31	12,0	11
0:06:40	31	12,0	11
0:06:50	31	12,0	11
0:07:00	32	12,0	11
0:07:10	32	12,1	11
0:07:20	32	12,1	11
0:07:30	32	12,2	11
0:07:40	32	12,2	11
0:07:50	32	12,3	11
0:08:00	32	12,3	11
0:08:10	32	12,4	11
0:08:20	33	12,4	11
0:08:30	33	12,4	10
0:08:40	33	12,5	11
0:08:50	33	12,5	11
0:09:00	33	12,5	10
0:09:10	33	12,6	11
0:09:20	33	12,6	11
0:09:30	33	12,6	10
0:09:40	33	12,6	10
0:09:50	34	12,7	10
0:10:00	34	12,7	10
0:10:10	34	12,7	10
0:10:20	34	12,8	10
0:10:30	34	12,8	10
0:10:40	34	12,8	10
0:10:50	34	12,9	10
0:11:00	34	12,9	10
0:11:10	34	13,0	10
0:11:20	34	13,0	10
0:11:30	34	13,1	10
0:11:40	34	13,1	10
0:11:50	34	13,1	10
0:12:00	35	13,2	10
0:12:10	35	13,2	10
0:12:20	35	13,3	10
0:12:30	35	13,3	10
0:12:40	35	13,4	10
0:12:50	35	13,4	10
0:13:00	35	13,5	10
0:13:10	35	13,5	10
0:13:20	35	13,6	10
0:13:30	35	13,6	10
0:13:40	35	13,7	10
0:13:50	35	13,7	11
0:14:00	35	13,8	11
0:14:10	35	13,8	10
0:14:20	35	13,9	10
0:14:30	36	13,9	10
0:14:40	36	14,0	10
0:14:50	36	14,0	10
0:15:00	36	14,1	10
0:15:10	36	14,1	11
0:15:20	36	14,2	10
0:15:30	36	14,2	10
0:15:40	36	14,3	11
0:15:50	36	14,4	11
0:16:00	36	14,4	11
0:16:10	36	14,5	11
0:16:20	36	14,5	11
0:16:30	36	14,6	11
0:16:40	36	14,6	11
0:16:50	36	14,7	10
0:17:00	37	14,7	11
0:17:10	37	14,8	11
0:17:20	37	14,8	10
0:17:30	37	14,9	10
0:17:40	37	14,9	10
0:17:50	37	15,0	10
0:18:00	37	15,0	10
0:18:10	37	15,1	10
0:18:20	37	15,2	10
0:18:30	37	15,3	10
0:18:40	37	15,3	10
0:18:50	37	15,4	10
0:19:00	37	15,4	10
0:19:10	37	15,5	10
0:19:20	37	15,6	10
0:19:30	38	15,6	10
0:19:40	38	15,7	10
0:19:50	38	15,7	10
0:20:00	38	15,8	10
0:20:10	38	15,9	10
0:20:20	38	15,9	10
0:20:30	38	16,0	10
0:20:40	38	16,0	10
0:20:50	38	16,1	10
0:21:00	38	16,2	10
0:21:10	38	16,2	10
0:21:20	38	16,3	10
0:21:30	38	16,3	10
0:21:40	38	16,4	10
0:21:50	38	16,5	10
0:22:00	38	16,5	10
0:22:10	39	16,6	10
0:22:20	39	16,7	10
0:22:30	39	16,7	10
0:22:40	39	16,7	10
0:22:50	39	16,8	10
0:23:00	39	16,8	10
0:23:10	39	16,9	10
0:23:20	39	16,9	10
0:23:30	39	17,0	10
0:23:40	39	17,1	11
0:23:50	39	17,1	11
0:24:00	39	17,2	10
0:24:10	39	17,3	11
0:24:20	39	17,3	11
0:24:30	39	17,4	11
0:24:40	40	17,4	10
0:24:50	40	17,5	10
0:25:00	40	17,6	11
0:25:10	40	17,6	10
0:25:20	40	17,7	10
0:25:30	40	17,8	10
0:25:40	40	17,9	10
0:25:50	40	17,9	9
0:26:00	40	18,0	9
0:26:10	40	18,0	9
0:26:20	40	18,1	9
0:26:30	40	18,1	9
0:26:40	40	18,2	9
0:26:50	40	18,3	9
0:27:00	40	18,4	9
0:27:10	41	18,4	9
0:27:20	41	18,5	9
0:27:30	41	18,5	9
0:27:40	41	18,6	9
0:27:50	41	18,6	9
0:28:00	41	18,6	9
0:28:10	41	18,7	9
0:28:20	41	18,7	9
0:28:30	41	18,6	9
0:28:40	41	18,6	10
0:28:50	41	18,6	10
0:29:00	41	18,5	10
0:29:10	41	18,5	10
0:29:20	41	18,4	10
0:29:30	41	18,4	10
0:29:40	41	18,3	10
0:29:50	41	18,3	10
0:30:00	41	18,3	10
0:30:10	41	18,3	10
0:30:20	41	18,2	10
0:30:30	41	18,2	10
0:30:40	41	18,2	10
0:30:50	41	18,1	10
0:31:00	41	18,1	10
0:31:10	41	18,1	10
0:31:20	41	18,0	10
0:31:30	41	18,0	10
0:31:40	41	18,0	10
0:31:50	41	18,0	10
0:32:00	41	18,0	10
0:32:10	41	18,0	10
0:32:20	41	17,9	10
0:32:30	41	17,9	10
0:32:40	41	17,9	10
0:32:50	41	17,9	10
0:33:00	41	17,9	10
0:33:10	41	17,9	10
0:33:20	41	17,9	10
0:33:30	41	17,9	10
0:33:40	41	17,9	10
0:33:50	41	17,9	10
0:34:00	41	17,8	10
0:34:10	41	17,8	10
0:34:20	41	17,8	11
0:34:30	41	17,9	10
0:34:40	41	17,9	10
0:34:50	41	17,9	10
0:35:00	41	17,9	10
0:35:10	41	17,9	10
0:35:20	41	17,9	10
0:35:30	41	17,9	10
0:35:40	41	17,8	10
0:35:50	41	17,8	10
0:36:00	41	17,8	10
0:36:10	41	17,8	10
0:36:20	41	17,8	10
0:36:30	41	17,8	10
0:36:40	41	17,8	10
0:36:50	41	17,8	10
0:37:00	41	17,8	10
0:37:10	41	17,8	10
0:37:20	41	17,8	10
0:37:30	41	17,8	10
0:37:40	41	17,8	11
0:37:50	41	17,8	10
0:38:00	41	17,8	10
0:38:10	41	17,8	10
0:38:20	41	17,8	11
0:38:30	41	17,8	10
0:38:40	41	17,8	11
0:38:50	41	17,8	11
0:39:00	41	17,9	10
0:39:10	41	17,9	10
0:39:20	41	17,9	10
0:39:30	41	17,9	10
0:39:40	41	17,9	10
0:39:50	41	17,9	10
0:40:00	41	17,9	10
0:40:10	41	17,9	10
0:40:20	41	17,9	10
0:40:30	41	17,9	10
0:40:40	41	17,8	10
0:40:50	41	17,9	10
0:41:00	41	17,9	10
0:41:10	41	17,9	10
0:41:20	41	17,9	10
0:41:30	41	17,9	10
0:41:40	41	17,9	10
0:41:50	41	17,9	11
0:42:00	41	17,9	10
0:42:10	41	17,9	10
0:42:20	41	17,9	10
0:42:30	41	17,9	10
0:42:40	41	17,9	10
0:42:50	41	17,9	10
0:43:00	41	17,9	10
0:43:10	41	17,9	10
0:43:20	41	17,9	10
0:43:30	41	17,9	10
0:43:40	41	17,9	10
0:43:50	41	17,9	10
0:44:00	41	17,9	10
0:44:10	41	17,9	10
0:44:20	41	17,9	10
0:44:30	41	18,0	10
0:44:40	41	18,0	10
0:44:50	41	18,0	10
0:45:00	41	18,0	10
0:45:10	41	18,0	10
0:45:20	41	18,0	10
0:45:30	41	17,9	10
0:45:40	41	18,0	10
0:45:50	41	18,0	10
0:46:00	41	18,0	10
0:46:10	41	18,0	10
0:46:20	41	18,0	10
0:46:30	41	18,0	10
0:46:40	41	18,0	10
0:46:50	41	18,0	10
0:47:00	41	18,0	10
0:47:10	41	18,0	10
0:47:20	41	18,0	10
0:47:30	41	18,0	11
0:47:40	41	18,0	10
0:47:50	41	18,0	10
0:48:00	41	18,0	10
0:48:10	41	18,0	11
0:48:20	41	18,0	10
0:48:30	41	18,0	10
0:48:40	41	18,0	10
0:48:50	41	18,0	10
0:49:00	41	18,0	10
0:49:10	41	18,0	10
0:49:20	41	18,0	10
0:49:30	41	18,0	10
0:49:40	41	18,0	10
0:49:50	41	18,0	10
0:50:00	41	18,1	10
0:50:10	41	18,0	10
0:50:20	41	18,0	10
0:50:30	41	18,1	13
0:50:40	41	18,1	12
0:50:50	41	18,1	12
0:51:00	41	18,1	11
0:51:10	41	18,1	11
0:51:20	41	18,1	11
0:51:30	41	18,1	11
0:51:40	41	18,1	11
0:51:50	41	18,1	11
0:52:00	41	18,1	11
0:52:10	41	18,1	12
0:52:20	41	18,1	11
0:52:30	41	18,1	11
0:52:40	41	18,1	11
0:52:50	41	18,1	11
0:53:00	41	18,1	11
0:53:10	41	18,1	11
0:53:20	41	18,1	11
0:53:30	41	18,1	11
0:53:40	41	18,1	11
0:53:50	41	18,1	11
0:54:00	41	18,1	11
0:54:10	41	18,1	12
0:54:20	41	18,1	11
0:54:30	41	18,1	11
0:54:40	41	18,1	11
0:54:50	41	18,1	11
0:55:00	41	18,1	11
0:55:10	41	18,1	10
0:55:20	41	18,1	10
0:55:30	41	18,1	10
0:55:40	41	18,1	10
0:55:50	41	18,1	10
0:56:00	41	18,1	10
0:56:10	41	18,1	11
0:56:20	41	18,1	10
0:56:30	41	18,1	11
0:56:40	41	18,1	11
0:56:50	41	18,1	11
0:57:00	41	18,1	10
0:57:10	41	18,1	10
0:57:20	41	18,1	11
0:57:30	41	18,1	10
0:57:40	41	18,1	10
0:57:50	41	18,1	10
0:58:00	41	18,1	10
0:58:10	41	18,1	10
0:58:20	41	18,1	11
0:58:30	41	18,1	11
0:58:40	41	18,1	11
0:58:50	41	18,1	11
0:59:00	41	18,1	11
0:59:10	41	18,1	11
0:59:20	41	18,1	11
0:59:30	41	18,1	11
0:59:40	41	18,1	11
0:59:50	41	18,1	11
1:00:00	41	18,1	11
1:00:10	41	18,1	11
1:00:20	41	18,1	11
1:00:30	41	18,1	11
1:00:40	41	18,1	11
1:00:50	41	18,1	11
1:01:00	41	18,1	11
1:01:10	41	18,1	11
1:01:20	41	18,2	11
1:01:30	41	18,2	11
1:01:40	41	18,2	11
1:01:50	41	18,2	11
1:02:00	41	18,2	11
1:02:10	41	18,2	11
1:02:20	41	18,2	12
1:02:30	41	18,2	11
1:02:40	41	18,2	11
1:02:50	41	18,2	11
1:03:00	41	18,2	11
1:03:10	41	18,2	11
1:03:20	41	18,2	11
1:03:30	41	18,2	11
1:03:40	41	18,2	12
1:03:50	41	18,2	12
1:04:00	41	18,2	11
1:04:10	41	18,2	11
1:04:20	41	18,2	11
1:04:30	41	18,2	12
1:04:40	41	18,2	11
1:04:50	41	18,2	11
1:05:00	41	18,2	11
1:05:10	41	18,2	11
1:05:20	41	18,2	11
1:05:30	41	18,2	11
1:05:40	41	18,2	11
1:05:50	41	18,2	12
1:06:00	41	18,2	11
1:06:10	41	18,2	12
1:06:20	41	18,2	12
1:06:30	41	18,2	11
1:06:40	41	18,2	12
1:06:50	41	18,2	11
1:07:00	41	18,2	11
1:07:10	41	18,2	12
1:07:20	41	18,2	12
1:07:30	41	18,2	11
1:07:40	41	18,2	12
1:07:50	41	18,2	11
1:08:00	41	18,2	11
1:08:10	41	18,2	11
1:08:20	41	18,2	11
1:08:30	41	18,2	11
1:08:40	41	18,2	11
1:08:50	41	18,2	12
1:09:00	41	18,2	11
1:09:10	41	18,2	11
1:09:20	41	18,2	11
1:09:30	41	18,2	11
1:09:40	41	18,2	11
1:09:50	41	18,2	12
1:10:00	41	18,2	11
1:10:10	41	18,2	11
1:10:20	41	18,2	11
1:10:30	41	18,2	11
1:10:40	41	18,2	13
1:10:50	41	18,2	12
1:11:00	41	18,2	11
1:11:10	41	18,2	12
1:11:20	41	18,2	12
1:11:30	41	18,2	12
1:11:40	41	18,2	12
1:11:50	41	18,2	12
1:12:00	41	18,2	11
1:12:10	41	18,2	12
1:12:20	41	18,2	11
1:12:30	41	18,2	12
1:12:40	41	18,2	12
1:12:50	41	18,2	12
1:13:00	41	18,2	11
1:13:10	41	18,2	12
1:13:20	41	18,2	11
1:13:30	41	18,2	12
1:13:40	41	18,2	12
1:13:50	41	18,2	12
1:14:00	41	18,2	12
1:14:10	41	18,3	12
1:14:20	41	18,3	12
1:14:30	41	18,3	12
1:14:40	41	18,3	11
1:14:50	41	18,3	12
1:15:00	41	18,2	11
1:15:10	41	18,2	12
1:15:20	41	18,2	12
1:15:30	41	18,2	11
1:15:40	41	18,2	11
1:15:50	41	18,2	11
1:16:00	41	18,2	12
1:16:10	41	18,2	11
1:16:20	41	18,2	12
1:16:30	41	18,3	12
1:16:40	41	18,3	12
1:16:50	41	18,3	12
1:17:00	41	18,3	11
1:17:10	41	18,2	12
1:17:20	41	18,3	12
1:17:30	41	18,3	12
1:17:40	41	18,3	12
1:17:50	41	18,3	12
1:18:00	41	18,3	12
1:18:10	41	18,3	12
1:18:20	41	18,3	12
1:18:30	41	18,3	12
1:18:40	41	18,3	12
1:18:50	41	18,3	12
1:19:00	41	18,3	12
1:19:10	41	18,2	12
1:19:20	41	18,3	12
1:19:30	41	18,2	12
1:19:40	41	18,3	12
1:19:50	41	18,3	12
1:20:00	41	18,3	12
1:20:10	41	18,3	12
1:20:20	41	18,3	12
1:20:30	41	18,3	12
1:20:40	41	18,3	12
1:20:50	41	18,2	12
1:21:00	41	18,3	12
1:21:10	41	18,3	12
1:21:20	41	18,2	12
1:21:30	41	18,2	12
1:21:40	41	18,3	12
1:21:50	41	18,3	12
1:22:00	41	18,3	12
1:22:10	41	18,3	12
1:22:20	41	18,3	12
1:22:30	41	18,3	12
1:22:40	41	18,3	12
1:22:50	41	18,3	13
1:23:00	41	18,3	12
1:23:10	41	18,3	12
1:23:20	41	18,3	12
1:23:30	41	18,3	12
1:23:40	41	18,3	12
1:23:50	41	18,3	12
1:24:00	41	18,3	12
1:24:10	41	18,3	13
1:24:20	41	18,3	12
1:24:30	41	18,3	12
1:24:40	41	18,3	13
1:24:50	41	18,3	12
1:25:00	41	18,3	13
1:25:10	41	18,3	12
1:25:20	41	18,3	13
1:25:30	41	18,3	12
1:25:40	41	18,3	13
1:25:50	41	18,3	13
1:26:00	41	18,3	12
1:26:10	41	18,3	12
1:26:20	41	18,3	13
1:26:30	41	18,3	12
1:26:40	41	18,3	12
1:26:50	41	18,3	13
1:27:00	41	18,3	12
1:27:10	41	18,3	12
1:27:20	41	18,3	13
1:27:30	41	18,3	13
1:27:40	41	18,3	13
1:27:50	41	18,3	13
1:28:00	41	18,3	13
1:28:10	41	18,3	13
1:28:20	41	18,3	13
1:28:30	41	18,3	14
1:28:40	41	18,3	14
1:28:50	41	18,3	15
1:29:00	41	18,3	13
1:29:10	41	18,3	11
1:29:20	41	18,3	10
1:29:30	41	18,3	10
1:29:40	41	18,3	10
1:29:50	41	18,3	10
1:30:00	41	18,3	14
1:30:10	41	18,3	14
1:30:20	41	18,3	20
1:30:30	41	18,3	15
1:30:40	41	18,3	18
1:30:50	41	18,3	19
1:31:00	41	18,3	17
1:31:10	41	18,3	17
1:31:20	41	18,3	15
1:31:30	41	18,3	15
1:31:40	41	18,3	15
1:31:50	41	18,3	14
1:32:00	41	18,3	14
1:32:10	41	18,3	14
1:32:20	41	18,3	14
1:32:30	41	18,3	14
1:32:40	41	18,3	13
1:32:50	41	18,3	13
1:33:00	41	18,3	13
1:33:10	41	18,3	13
1:33:20	41	18,3	13
1:33:30	41	18,3	13
1:33:40	41	18,3	13
1:33:50	41	18,3	13
1:34:00	41	18,3	13
1:34:10	41	18,3	13
1:34:20	41	18,3	13
1:34:30	41	18,3	13
1:34:40	41	18,3	13
1:34:50	41	18,3	12
1:35:00	41	18,3	12
1:35:10	41	18,3	14
1:35:20	41	18,3	13
1:35:30	41	18,3	12
1:35:40	41	18,3	13
1:35:50	41	18,3	12
1:36:00	41	18,3	12
1:36:10	41	18,3	12
1:36:20	41	18,3	13
1:36:30	41	18,3	13
1:36:40	41	18,3	12
1:36:50	41	18,3	12
1:37:00	41	18,3	12
1:37:10	41	18,3	12
1:37:20	41	18,3	12
1:37:30	41	18,3	12
1:37:40	41	18,3	13
1:37:50	41	18,3	12
1:38:00	41	18,3	12
1:38:10	41	18,3	12
1:38:20	41	18,3	12
1:38:30	41	18,3	12
1:38:40	41	18,3	12
1:38:50	41	18,3	12
1:39:00	41	18,3	13
1:39:10	41	18,3	12
1:39:20	41	18,3	12
1:39:30	41	18,3	12
1:39:40	41	18,3	12
1:39:50	41	18,3	12
1:40:00	41	18,3	12
1:40:10	41	18,3	12
1:40:20	41	18,3	12
1:40:30	41	18,3	12
1:40:40	41	18,3	12
1:40:50	41	18,3	12
1:41:00	41	18,3	12
1:41:10	41	18,3	12
1:41:20	41	18,3	12
1:41:30	41	18,3	12
1:41:40	41	18,3	12
1:41:50	41	18,3	12
1:42:00	41	18,3	13
1:42:10	41	18,3	12
1:42:20	41	18,3	13
1:42:30	41	18,3	12
1:42:40	41	18,3	12
1:42:50	41	18,3	12
1:43:00	41	18,3	12
1:43:10	41	18,3	12
1:43:20	41	18,3	12
1:43:30	41	18,3	12
1:43:40	41	18,3	12
1:43:50	41	18,3	12
1:44:00	41	18,3	12
1:44:10	41	18,3	12
1:44:20	41	18,3	12
1:44:30	41	18,3	12
1:44:40	41	18,3	12
1:44:50	41	18,3	13
1:45:00	41	18,3	12
1:45:10	41	18,3	12
1:45:20	41	18,3	12
1:45:30	41	18,3	12
1:45:40	41	18,3	12
1:45:50	41	18,3	12
1:46:00	41	18,3	12
1:46:10	41	18,3	12
1:46:20	41	18,3	12
1:46:30	41	18,3	12
1:46:40	41	18,3	13
1:46:50	41	18,3	12
1:47:00	41	18,3	12
1:47:10	41	18,3	12
1:47:20	41	18,3	12
1:47:30	41	18,3	12
1:47:40	41	18,3	12
1:47:50	41	18,3	12
1:48:00	41	18,3	12
1:48:10	41	18,3	12
1:48:20	41	18,3	12
1:48:30	41	18,3	12
1:48:40	41	18,3	12
1:48:50	41	18,3	12
1:49:00	41	18,3	12
1:49:10	41	18,3	12
1:49:20	41	18,3	12
1:49:30	41	18,3	13
1:49:40	41	18,3	12
1:49:50	41	18,3	13
1:50:00	41	18,3	13
1:50:10	41	18,3	12
1:50:20	41	18,3	12
1:50:30	41	18,3	12
1:50:40	41	18,3	13
1:50:50	41	18,3	12
1:51:00	41	18,3	13
1:51:10	41	18,3	12
1:51:20	41	18,3	12
1:51:30	41	18,3	12
1:51:40	41	18,3	13
1:51:50	41	18,3	12
1:52:00	41	18,3	13
1:52:10	41	18,3	13
1:52:20	41	18,3	12
1:52:30	41	18,3	12
1:52:40	41	18,3	13
1:52:50	41	18,3	13
1:53:00	41	18,3	12
1:53:10	41	18,3	13
1:53:20	41	18,3	13
1:53:30	41	18,3	12
1:53:40	41	18,3	12
1:53:50	41	18,3	13
1:54:00	41	18,3	12
1:54:10	41	18,3	12
1:54:20	41	18,3	13
1:54:30	41	18,3	13
1:54:40	41	18,3	12
1:54:50	41	18,3	12
1:55:00	41	18,3	13
1:55:10	41	18,3	12
1:55:20	41	18,3	12
1:55:30	41	18,3	12
1:55:40	41	18,3	13
1:55:50	41	18,3	13
1:56:00	41	18,3	13
1:56:10	41	18,3	13
1:56:20	41	18,3	13
1:56:30	41	18,3	12
1:56:40	41	18,3	13
1:56:50	41	18,3	14
1:57:00	41	18,3	13
1:57:10	41	18,3	13
1:57:20	41	18,3	13
1:57:30	41	18,3	13
1:57:40	41	18,3	13
1:57:50	41	18,3	13
1:58:00	41	18,3	13
1:58:10	41	18,3	13
1:58:20	41	18,3	13
1:58:30	41	18,3	13
1:58:40	41	18,3	13
1:58:50	41	18,3	12
1:59:00	41	18,3	13
1:59:10	41	18,3	13
1:59:20	41	18,3	13
1:59:30	41	18,3	13
1:59:40	41	18,3	13
1:59:50	41	18,3	14
2:00:00	41	18,3	13
2:00:10	41	18,3	13
2:00:20	41	18,3	12
2:00:30	41	18,3	13
2:00:40	41	18,3	13
2:00:50	41	18,3	13
2:01:00	41	18,3	13
2:01:10	41	18,3	13
2:01:20	41	18,3	13
2:01:30	41	18,3	13
2:01:40	41	18,3	13
2:01:50	41	18,3	14
2:02:00	41	18,3	13
2:02:10	41	18,3	13
2:02:20	41	18,3	13
2:02:30	41	18,3	13
2:02:40	41	18,3	13
2:02:50	41	18,3	13
2:03:00	41	18,3	13
2:03:10	41	18,3	13
2:03:20	41	18,3	13
2:03:30	41	18,3	14
2:03:40	41	18,3	13
2:03:50	41	18,3	13
2:04:00	41	18,3	13
2:04:10	41	18,3	13
2:04:20	41	18,3	13
2:04:30	41	18,3	13
2:04:40	41	18,3	13
2:04:50	41	18,3	13
2:05:00	41	18,3	13
2:05:10	41	18,3	13
2:05:20	41	18,3	13
2:05:30	41	18,3	14
2:05:40	41	18,3	13
2:05:50	41	18,3	13
2:06:00	41	18,2	13
2:06:10	41	18,2	13
2:06:20	41	18,2	13
2:06:30	41	18,2	13
2:06:40	41	18,2	14
2:06:50	41	18,2	13
2:07:00	41	18,2	14
2:07:10	41	18,2	14
2:07:20	41	18,2	13
2:07:30	41	18,2	13
2:07:40	41	18,2	13
2:07:50	41	18,2	14
2:08:00	41	18,2	14
2:08:10	41	18,2	13
2:08:20	41	18,2	14
2:08:30	41	18,2	13
2:08:40	41	18,2	14
2:08:50	41	18,2	14
2:09:00	41	18,2	14
2:09:10	41	18,2	14
2:09:20	41	18,2	14
2:09:30	41	18,2	14
2:09:40	41	18,2	14
2:09:50	41	18,2	14
2:10:00	41	18,2	14
2:10:10	41	18,2	14
2:10:20	41	18,2	14
2:10:30	41	18,2	14
2:10:40	41	18,2	14
2:10:50	41	18,2	14
2:11:00	41	18,2	14
2:11:10	41	18,2	15
2:11:20	41	18,2	14
2:11:30	41	18,2	14
2:11:40	41	18,2	14
2:11:50	41	18,2	15
2:12:00	41	18,2	14
2:12:10	41	18,2	14
2:12:20	41	18,2	14
2:12:30	41	18,2	14
2:12:40	41	18,2	14
2:12:50	41	18,2	14
2:13:00	41	18,2	14
2:13:10	41	18,2	15
2:13:20	41	18,2	15
2:13:30	41	18,2	14
2:13:40	41	18,2	14
2:13:50	41	18,2	15
2:14:00	41	18,2	15
2:14:10	41	18,2	15
2:14:20	41	18,2	14
2:14:30	41	18,2	14
2:14:40	41	18,2	14
2:14:50	41	18,2	15
2:15:00	41	18,2	14
2:15:10	41	18,2	15
2:15:20	41	18,2	15
2:15:30	41	18,2	15
2:15:40	41	18,2	15
2:15:50	41	18,2	15
2:16:00	41	18,2	15
2:16:10	41	18,2	15
2:16:20	41	18,2	15
2:16:30	41	18,2	15
2:16:40	41	18,2	15
2:16:50	41	18,2	15
2:17:00	41	18,2	15
2:17:10	41	18,2	15
2:17:20	41	18,2	15
2:17:30	41	18,2	15
2:17:40	41	18,2	16
2:17:50	41	18,2	15
2:18:00	41	18,2	16
2:18:10	41	18,2	16
2:18:20	41	18,2	16
2:18:30	41	18,2	15
2:18:40	41	18,2	15
2:18:50	41	18,2	15
2:19:00	41	18,2	16
2:19:10	41	18,2	16
2:19:20	41	18,2	16
2:19:30	41	18,2	16
2:19:40	41	18,2	16
2:19:50	41	18,2	16
2:20:00	41	18,2	16
2:20:10	41	18,2	16
2:20:20	41	18,2	16
2:20:30	41	18,2	16
2:20:40	41	18,2	16
2:20:50	41	18,2	16
2:21:00	41	18,2	16
2:21:10	41	18,2	16
2:21:20	41	18,2	16
2:21:30	41	18,2	16
2:21:40	41	18,2	16
2:21:50	41	18,2	16
2:22:00	41	18,1	16
2:22:10	41	18,1	16
2:22:20	41	18,1	17
2:22:30	41	18,1	16
2:22:40	41	18,1	16
2:22:50	41	18,1	16
2:23:00	41	18,1	16
2:23:10	41	18,1	16
2:23:20	41	18,1	17
2:23:30	41	18,1	17
2:23:40	41	18,1	17
2:23:50	41	18,1	16
2:24:00	41	18,1	17
2:24:10	41	18,1	17
2:24:20	41	18,1	17
2:24:30	41	18,1	17
2:24:40	41	18,1	17
2:24:50	41	18,1	17
2:25:00	41	18,1	17
2:25:10	41	18,2	17
2:25:20	41	18,2	17
2:25:30	41	18,1	17
2:25:40	41	18,1	17
2:25:50	41	18,1	17
2:26:00	41	18,1	17
2:26:10	41	18,1	17
2:26:20	41	18,1	17
2:26:30	41	18,1	17
2:26:40	41	18,1	17
2:26:50	41	18,1	18
2:27:00	41	18,1	18
2:27:10	41	18,1	18
2:27:20	41	18,1	18
2:27:30	41	18,1	18
2:27:40	41	18,1	18
2:27:50	41	18,1	18
2:28:00	41	18,1	18
2:28:10	41	18,1	18
2:28:20	41	18,1	18
2:28:30	41	18,1	18
2:28:40	41	18,1	18
2:28:50	41	18,1	18
2:29:00	41	18,1	18
2:29:10	41	18,1	18
2:29:20	41	18,1	18
2:29:30	41	18,1	18
2:29:40	41	18,1	19
2:29:50	41	18,1	18
2:30:00	41	18,1	19
2:30:10	41	18,1	19
2:30:20	41	18,1	19
2:30:30	41	18,1	19
2:30:40	41	18,1	20
2:30:50	41	18,1	19
2:31:00	41	18,1	19
2:31:10	41	18,1	20
2:31:20	41	18,1	20
2:31:30	41	18,0	20
2:31:40	41	18,0	20
2:31:50	41	18,0	20
2:32:00	41	18,0	20
2:32:10	41	18,0	20
2:32:20	41	18,0	20
2:32:30	41	18,0	20
2:32:40	41	18,0	20
2:32:50	41	18,0	22
2:33:00	41	18,0	31
2:33:10	41	18,0	36
2:33:20	41	18,0	32
2:33:30	41	18,0	27
2:33:40	41	18,0	36
2:33:50	41	18,0	30
2:34:00	41	18,0	26
2:34:10	41	18,0	24
2:34:20	41	18,0	24
2:34:30	41	18,0	25
2:34:40	41	18,0	24
2:34:50	41	18,0	24
2:35:00	41	18,0	23
2:35:10	41	18,0	23
2:35:20	41	18,0	23
2:35:30	41	18,0	23
2:35:40	41	18,0	23
2:35:50	41	18,0	23
2:36:00	41	18,0	23
2:36:10	41	18,0	23
2:36:20	41	18,0	23
2:36:30	41	18,0	23
2:36:40	41	18,0	23
2:36:50	41	18,0	23
2:37:00	41	18,0	23
2:37:10	41	18,0	23
2:37:20	41	18,0	24
2:37:30	41	18,0	24
2:37:40	41	18,0	24
2:37:50	41	18,0	24
2:38:00	41	18,0	25
2:38:10	41	18,0	25
2:38:20	41	18,0	25
2:38:30	41	18,0	25
2:38:40	41	17,9	25
2:38:50	41	17,9	25
2:39:00	41	17,9	25
2:39:10	41	17,9	25
2:39:20	41	17,9	26
2:39:30	41	17,9	26
2:39:40	41	17,9	26
2:39:50	41	17,9	26
2:40:00	41	17,9	26
2:40:10	41	17,9	26
2:40:20	41	17,9	27
2:40:30	41	17,9	27
2:40:40	41	17,9	27
2:40:50	41	17,9	27
2:41:00	41	17,9	27
2:41:10	41	17,9	27
2:41:20	41	17,9	28
2:41:30	41	18,0	29
2:41:40	41	18,0	33
2:41:50	41	18,0	35
2:42:00	41	18,0	36
2:42:10	41	17,9	37
2:42:20	41	17,9	35
2:42:30	41	17,9	39
2:42:40	41	17,9	38
2:42:50	41	17,9	45
2:43:00	41	18,0	40
2:43:10	41	18,0	37
2:43:20	41	17,9	38
2:43:30	41	17,9	38
2:43:40	41	17,9	38
2:43:50	41	17,9	42
2:44:00	41	17,9	42
2:44:10	41	17,9	43
2:44:20	41	17,9	43
2:44:30	41	17,9	42
2:44:40	41	17,8	51
2:44:50	41	17,8	39
2:45:00	41	17,8	42
2:45:10	41	17,8	40
2:45:20	41	17,8	44
2:45:30	41	17,8	44
2:45:40	41	17,8	50
2:45:50	41	17,7	45
2:46:00	41	17,7	46
2:46:10	41	17,7	49
2:46:20	41	17,7	53
2:46:30	41	17,7	56
2:46:40	41	17,7	51
2:46:50	41	17,6	50
2:47:00	41	17,6	53
2:47:10	41	17,6	46
2:47:20	41	17,6	59
2:47:30	41	17,6	46
2:47:40	41	17,6	54
2:47:50	41	17,6	56
2:48:00	41	17,6	48
2:48:10	41	17,6	45
2:48:20	41	17,5	44
2:48:30	41	17,5	45
2:48:40	41	17,5	45
2:48:50	41	17,5	45
2:49:00	41	17,5	45
2:49:10	41	17,5	46
2:49:20	41	17,5	46
2:49:30	41	17,5	56
2:49:40	41	17,5	54
2:49:50	41	17,5	52
2:50:00	41	17,4	53
2:50:10	41	17,4	52
2:50:20	41	17,4	50
2:50:30	41	17,4	49
2:50:40	41	17,4	47
2:50:50	41	17,5	46
2:51:00	41	17,5	46
2:51:10	41	17,5	47
2:51:20	41	17,5	54
2:51:30	41	17,5	49
2:51:40	41	17,5	50
2:51:50	41	17,5	50
2:52:00	41	17,5	50
2:52:10	41	17,6	50
2:52:20	41	17,6	50
2:52:30	41	17,6	50
2:52:40	41	17,6	50
2:52:50	41	17,6	50
2:53:00	41	17,6	51
2:53:10	41	17,7	51
2:53:20	41	17,7	52
2:53:30	41	17,7	53
2:53:40	41	17,7	53
2:53:50	41	17,7	54
2:54:00	41	17,7	55
2:54:10	41	17,7	55
2:54:20	41	17,7	57
2:54:30	41	17,8	55
2:54:40	41	17,8	56
2:54:50	41	17,8	57
2:55:00	41	17,8	55
2:55:10	41	17,8	56
2:55:20	41	17,8	55
2:55:30	41	17,8	55
2:55:40	41	17,8	57
2:55:50	41	17,8	56
2:56:00	41	17,8	58
2:56:10	41	17,8	57
2:56:20	41	17,8	60
2:56:30	41	17,8	58
2:56:40	41	17,8	58
2:56:50	41	17,8	61
2:57:00	41	17,8	60
2:57:10	41	17,8	61
2:57:20	41	17,7	61
2:57:30	41	17,7	62
2:57:40	41	17,7	63
2:57:50	41	17,7	62
2:58:00	41	17,7	63
2:58:10	41	17,7	65
2:58:20	41	17,6	64
2:58:30	41	17,6	64
2:58:40	41	17,6	65
2:58:50	41	17,6	66
2:59:00	41	17,5	68
2:59:10	41	17,5	68
2:59:20	41	17,5	68
2:59:30	41	17,5	68
2:59:40	41	17,5	70
2:59:50	41	17,4	71
3:00:00	41	17,4	72

File: project-root/data/Data Acquisition/Data Acquisition/2021 year (353)/21-187.txt (part 1 of 5)
--Test Summary--
Full Path and File Name	
Instrument Name	7322
Instrument Type	Model 7322 Consistometer - Variable Speed
Instrument Serial Number	
Test Start Date	09.07.2021
Test Start Time	10:26:51
Test Stop Date	09.07.2021
Test Stop Time	12:22:45
Test Length	1:55:54
Final Sample Time Offset	1:55:54
Controller Schedule Name	
Sampling Period	1 second
Comments	
Information	WellID	
Information	Customer	
Information	EngName	
Information	CementClass	
Information	CementMfr	
Information	Additives	100G+5DaRT+0.4FL500+0.2CD
Information	Density	1900
Information	BHCT	72
Information	BHST	
Information	FluidLoss	
Information	JobType	
Calculated Value	Time_30Bc	1:43:04
Calculated Value	Time_70Bc	1:55:54
Initial Temperature (°C)	27 °C
Final Temperature (°C)	72 °C
Initial Pressure (MPa)	0,3 MPa
Final Pressure (MPa)	45,4 MPa
Initial Consistency (Bc)	19 Bc
Final Consistency (Bc)	71 Bc
Initial Wall Temperature (°C)	23 °C
Final Wall Temperature (°C)	72 °C
Initial Motor Speed (RPM)	150 RPM
Final Motor Speed (RPM)	150 RPM
--Data--
Time (HH:MM:SS)	Temperature (°C)	Pressure (MPa)	Consistency (Bc)	Wall Temperature (°C)	Motor Speed (RPM)
0:00:00	27	0,3	19	23	150
0:00:01	27	0,3	19	23	150
0:00:02	27	0,3	19	23	150
0:00:03	27	0,3	19	23	150
0:00:04	27	0,3	19	23	150
0:00:05	27	0,3	19	23	150
0:00:06	27	0,3	19	23	150
0:00:07	27	0,4	19	23	150
0:00:08	27	0,4	19	23	150
0:00:09	27	0,4	19	23	150
0:00:10	27	0,4	19	23	150
0:00:11	27	0,4	19	24	150
0:00:12	27	0,5	19	23	150
0:00:13	27	0,5	19	24	150
0:00:14	27	0,5	19	24	150
0:00:15	27	0,5	19	24	150
0:00:16	27	0,5	19	24	150
0:00:17	27	0,5	19	24	150
0:00:18	27	0,5	19	24	150
0:00:19	27	0,5	19	24	150
0:00:20	27	0,6	19	24	150
0:00:21	27	0,6	19	24	150
0:00:22	27	0,6	19	24	150
0:00:23	27	0,6	19	24	150
0:00:24	27	0,7	19	24	150
0:00:25	27	0,7	19	24	150
0:00:26	27	0,8	19	24	150
0:00:27	27	0,8	19	24	150
0:00:28	27	0,8	19	24	150
0:00:29	27	0,8	19	24	150
0:00:30	27	0,8	19	24	150
0:00:31	27	0,8	19	24	150
0:00:32	27	0,8	19	24	150
0:00:33	27	0,8	19	24	150
0:00:34	27	0,9	19	24	150
0:00:35	27	1,0	19	25	150
0:00:36	27	1,0	19	24	150
0:00:37	27	1,0	19	25	150
0:00:38	27	1,1	19	25	150
0:00:39	27	1,1	19	25	150
0:00:40	27	1,1	19	25	150
0:00:41	27	1,1	19	25	150
0:00:42	27	1,1	19	25	150
0:00:43	27	1,1	19	25	150
0:00:44	27	1,1	19	25	150
0:00:45	27	1,1	19	25	150
0:00:46	27	1,1	19	25	150
0:00:47	27	1,1	19	25	150
0:00:48	27	1,2	19	25	150
0:00:49	27	1,2	19	26	150
0:00:50	27	1,2	19	26	150
0:00:51	27	1,4	19	26	150
0:00:52	27	1,4	19	26	150
0:00:53	27	1,4	19	26	150
0:00:54	27	1,5	19	26	150
0:00:55	27	1,5	19	26	150
0:00:56	27	1,5	19	26	150
0:00:57	27	1,5	19	26	150
0:00:58	27	1,5	19	26	150
0:00:59	27	1,5	19	26	150
0:01:00	27	1,6	19	26	150
0:01:01	27	1,6	19	26	150
0:01:02	27	1,6	19	26	150
0:01:03	27	1,6	19	27	150
0:01:04	27	1,6	19	27	150
0:01:05	27	1,6	19	27	150
0:01:06	27	1,7	19	27	150
0:01:07	27	1,7	19	27	150
0:01:08	27	1,7	19	27	150
0:01:09	27	1,7	19	27	150
0:01:10	27	1,7	19	27	150
0:01:11	27	1,8	19	27	150
0:01:12	27	1,8	19	27	150
0:01:13	27	1,8	19	27	150
0:01:14	27	1,8	19	28	150
0:01:15	27	1,8	19	28	150
0:01:16	27	1,9	19	28	150
0:01:17	27	1,9	19	28	150
0:01:18	27	1,9	19	28	150
0:01:19	27	1,9	19	28	150
0:01:20	27	2,0	19	28	150
0:01:21	27	2,0	19	28	150
0:01:22	27	2,0	19	28	150
0:01:23	27	2,0	19	28	150
0:01:24	27	2,1	19	28	150
0:01:25	27	2,1	19	28	150
0:01:26	27	2,1	19	28	150
0:01:27	27	2,1	19	28	150
0:01:28	27	2,2	19	29	150
0:01:29	27	2,2	19	29	150
0:01:30	27	2,2	19	29	150
0:01:31	27	2,2	19	29	150
0:01:32	27	2,3	19	29	150
0:01:33	27	2,3	19	29	150
0:01:34	27	2,3	19	29	150
0:01:35	27	2,3	19	29	150
0:01:36	27	2,4	19	29	150
0:01:37	27	2,4	19	30	150
0:01:38	27	2,4	19	30	150
0:01:39	27	2,4	19	30	150
0:01:40	27	2,5	19	30	150
0:01:41	27	2,5	19	30	150
0:01:42	27	2,5	19	30	150
0:01:43	27	2,6	19	30	150
0:01:44	27	2,6	19	30	150
0:01:45	27	2,6	19	30	150
0:01:46	27	2,6	19	30	150
0:01:47	27	2,7	19	30	150
0:01:48	27	2,7	19	30	150
0:01:49	27	2,7	19	30	150
0:01:50	27	2,8	19	31	150
0:01:51	27	2,8	19	31	150
0:01:52	27	2,8	19	31	150
0:01:53	27	2,8	19	31	150
0:01:54	27	2,9	18	31	150
0:01:55	27	2,9	18	31	150
0:01:56	27	2,9	18	31	150
0:01:57	27	3,0	18	31	150
0:01:58	27	3,0	18	31	150
0:01:59	27	3,0	18	31	150
0:02:00	27	3,0	18	31	150
0:02:01	27	3,1	18	32	150
0:02:02	27	3,1	18	31	150
0:02:03	27	3,1	18	32	150
0:02:04	27	3,1	18	32	150
0:02:05	27	3,2	18	32	150
0:02:06	27	3,2	18	32	150
0:02:07	27	3,2	18	32	150
0:02:08	27	3,3	18	32	150
0:02:09	27	3,3	18	32	150
0:02:10	27	3,3	18	32	150
0:02:11	27	3,3	18	32	150
0:02:12	27	3,4	18	32	150
0:02:13	27	3,4	18	32	150
0:02:14	27	3,4	18	32	150
0:02:15	27	3,5	18	32	150
0:02:16	27	3,5	18	33	150
0:02:17	27	3,5	18	33	150
0:02:18	27	3,5	18	33	150
0:02:19	27	3,6	18	33	150
0:02:20	27	3,6	18	33	150
0:02:21	27	3,6	18	33	150
0:02:22	27	3,6	18	33	150
0:02:23	27	3,7	18	33	150
0:02:24	27	3,7	18	33	150
0:02:25	27	3,7	18	33	150
0:02:26	27	3,7	18	33	150
0:02:27	27	3,8	18	33	150
0:02:28	27	3,8	18	33	150
0:02:29	27	3,8	18	33	150
0:02:30	27	3,8	18	33	150
0:02:31	27	3,9	18	33	150
0:02:32	27	3,9	18	33	150
0:02:33	27	3,9	18	33	150
0:02:34	27	3,9	18	34	150
0:02:35	27	4,0	18	33	150
0:02:36	27	4,0	18	34	150
0:02:37	27	4,0	18	34	150
0:02:38	27	4,0	18	34	150
0:02:39	27	4,1	18	34	150
0:02:40	27	4,1	18	34	150
0:02:41	27	4,1	18	34	150
0:02:42	27	4,1	18	34	150
0:02:43	27	4,1	18	34	150
0:02:44	27	4,2	18	34	150
0:02:45	27	4,2	18	34	150
0:02:46	27	4,2	18	34	150
0:02:47	27	4,2	18	34	150
0:02:48	27	4,2	18	34	150
0:02:49	27	4,3	18	34	150
0:02:50	27	4,3	18	34	150
0:02:51	27	4,3	18	34	150
0:02:52	27	4,3	18	34	150
0:02:53	27	4,3	18	34	150
0:02:54	27	4,4	18	34	150
0:02:55	28	4,4	18	34	150
0:02:56	28	4,4	18	34	150
0:02:57	28	4,4	18	35	150
0:02:58	28	4,4	18	34	150
0:02:59	28	4,4	18	35	150
0:03:00	28	4,5	18	35	150
0:03:01	28	4,5	18	35	150
0:03:02	28	4,5	18	35	150
0:03:03	28	4,5	18	35	150
0:03:04	28	4,5	18	35	150
0:03:05	28	4,5	18	35	150
0:03:06	28	4,6	18	35	150
0:03:07	28	4,6	18	35	150
0:03:08	28	4,6	18	35	150
0:03:09	28	4,6	18	35	150
0:03:10	28	4,6	18	35	150
0:03:11	28	4,6	18	35	150
0:03:12	28	4,7	18	35	150
0:03:13	28	4,7	18	35	150
0:03:14	28	4,7	18	35	150
0:03:15	28	4,7	18	35	150
0:03:16	28	4,7	18	35	150
0:03:17	28	4,7	18	35	150
0:03:18	28	4,8	18	35	150
0:03:19	28	4,8	18	35	150
0:03:20	28	4,8	17	35	150
0:03:21	28	4,8	17	35	150
0:03:22	28	4,8	17	35	150
0:03:23	28	4,8	17	35	150
0:03:24	28	4,8	17	35	150
0:03:25	28	4,9	17	35	150
0:03:26	28	4,9	17	35	150
0:03:27	28	4,9	17	35	150
0:03:28	28	4,9	17	35	150
0:03:29	28	4,9	17	35	150
0:03:30	28	4,9	17	35	150
0:03:31	28	4,9	17	35	150
0:03:32	28	4,9	17	35	150
0:03:33	28	5,0	17	35	150
0:03:34	28	5,0	17	35	150
0:03:35	28	5,0	17	35	150
0:03:36	28	5,0	17	35	150
0:03:37	28	5,0	17	35	150
0:03:38	28	5,0	17	36	150
0:03:39	28	5,0	17	36	150
0:03:40	28	5,0	17	35	150
0:03:41	28	5,0	17	35	150
0:03:42	28	5,1	17	36	150
0:03:43	28	5,1	17	35	150
0:03:44	28	5,1	17	35	150
0:03:45	29	5,1	17	35	150
0:03:46	29	5,1	17	35	150
0:03:47	29	5,1	17	36	150
0:03:48	29	5,1	17	36	150
0:03:49	29	5,2	17	36	150
0:03:50	29	5,2	17	36	150
0:03:51	29	5,2	17	36	150
0:03:52	29	5,2	17	36	150
0:03:53	29	5,2	17	36	150
0:03:54	29	5,2	17	36	150
0:03:55	29	5,2	17	36	150
0:03:56	29	5,2	17	36	150
0:03:57	29	5,3	17	36	150
0:03:58	29	5,3	17	36	150
0:03:59	29	5,3	17	36	150
0:04:00	29	5,3	17	36	150
0:04:01	29	5,3	17	36	150
0:04:02	29	5,3	17	36	150
0:04:03	29	5,3	17	36	150
0:04:04	29	5,4	17	36	150
0:04:05	29	5,4	17	36	150
0:04:06	29	5,4	17	36	150
0:04:07	29	5,4	17	36	150
0:04:08	29	5,4	17	36	150
0:04:09	29	5,4	17	36	150
0:04:10	29	5,4	17	36	150
0:04:11	29	5,5	17	36	150
0:04:12	29	5,5	17	36	150
0:04:13	29	5,5	17	36	150
0:04:14	29	5,5	17	36	150
0:04:15	29	5,5	17	36	150
0:04:16	29	5,5	17	36	150
0:04:17	29	5,5	17	36	150
0:04:18	29	5,5	17	36	150
0:04:19	29	5,5	17	36	150
0:04:20	29	5,6	17	36	150
0:04:21	29	5,6	17	36	150
0:04:22	29	5,6	17	36	150
0:04:23	29	5,6	17	36	150
0:04:24	29	5,6	17	37	150
0:04:25	29	5,6	17	36	150
0:04:26	29	5,6	17	36	150
0:04:27	29	5,7	17	36	150
0:04:28	29	5,7	17	36	150
0:04:29	29	5,7	17	37	150
0:04:30	29	5,7	17	37	150
0:04:31	29	5,7	17	37	150
0:04:32	29	5,7	17	36	150
0:04:33	29	5,7	17	37	150
0:04:34	30	5,8	17	37	150
0:04:35	30	5,8	17	37	150
0:04:36	30	5,8	17	37	150
0:04:37	30	5,8	17	37	150
0:04:38	30	5,8	17	37	150
0:04:39	30	5,8	17	37	150
0:04:40	30	5,8	17	37	150
0:04:41	30	5,9	17	37	150
0:04:42	30	5,9	17	37	150
0:04:43	30	5,9	17	37	150
0:04:44	30	5,9	17	37	150
0:04:45	30	5,9	17	37	150
0:04:46	30	5,9	17	37	150
0:04:47	30	6,0	17	37	150
0:04:48	30	6,0	17	37	150
0:04:49	30	6,0	17	37	150
0:04:50	30	6,0	17	37	150
0:04:51	30	6,0	17	37	150
0:04:52	30	6,0	17	37	150
0:04:53	30	6,0	17	37	150
0:04:54	30	6,1	17	37	150
0:04:55	30	6,1	17	37	150
0:04:56	30	6,1	17	37	150
0:04:57	30	6,1	17	37	150
0:04:58	30	6,1	17	37	150
0:04:59	30	6,1	17	37	150
0:05:00	30	6,1	17	37	150
0:05:01	30	6,2	17	37	150
0:05:02	30	6,2	17	37	150
0:05:03	30	6,2	17	37	150
0:05:04	30	6,2	17	37	150
0:05:05	30	6,2	17	37	150
0:05:06	30	6,2	17	38	150
0:05:07	30	6,3	17	38	150
0:05:08	30	6,3	17	38	150
0:05:09	30	6,3	17	38	150
0:05:10	30	6,3	17	38	150
0:05:11	30	6,3	17	38	150
0:05:12	30	6,3	17	38	150
0:05:13	30	6,4	17	38	150
0:05:14	30	6,4	17	38	150
0:05:15	30	6,4	17	38	150
0:05:16	30	6,4	17	38	150
0:05:17	30	6,4	17	38	150
0:05:18	30	6,4	17	38	150
0:05:19	30	6,4	17	38	150
0:05:20	30	6,5	17	38	150
0:05:21	30	6,5	17	38	150
0:05:22	30	6,5	17	38	150
0:05:23	30	6,5	17	38	150
0:05:24	31	6,5	17	38	150
0:05:25	31	6,5	17	38	150
0:05:26	31	6,6	17	38	150
0:05:27	31	6,6	17	38	150
0:05:28	31	6,6	17	38	150
0:05:29	31	6,6	17	38	150
0:05:30	31	6,6	17	38	150
0:05:31	31	6,6	17	38	150
0:05:32	31	6,7	17	38	150
0:05:33	31	6,7	17	38	150
0:05:34	31	6,7	17	39	150
0:05:35	31	6,7	17	38	150
0:05:36	31	6,7	17	39	150
0:05:37	31	6,7	17	39	150
0:05:38	31	6,8	17	39	150
0:05:39	31	6,8	17	39	150
0:05:40	31	6,8	17	39	150
0:05:41	31	6,8	17	39	150
0:05:42	31	6,8	17	39	150
0:05:43	31	6,8	17	39	150
0:05:44	31	6,9	17	39	150
0:05:45	31	6,9	17	39	150
0:05:46	31	6,9	17	39	150
0:05:47	31	6,9	17	39	150
0:05:48	31	6,9	17	39	150
0:05:49	31	7,0	17	39	150
0:05:50	31	7,0	17	39	150
0:05:51	31	7,0	17	39	150
0:05:52	31	7,0	17	39	150
0:05:53	31	7,0	17	39	150
0:05:54	31	7,0	17	39	150
0:05:55	31	7,1	17	39	150
0:05:56	31	7,1	17	39	150
0:05:57	31	7,1	17	39	150
0:05:58	31	7,1	17	39	150
0:05:59	31	7,1	17	39	150
0:06:00	31	7,1	17	39	150
0:06:01	31	7,1	17	39	150
0:06:02	31	7,2	17	39	150
0:06:03	31	7,2	17	39	150
0:06:04	31	7,2	17	39	150
0:06:05	31	7,2	17	39	150
0:06:06	31	7,2	17	39	150
0:06:07	31	7,2	17	39	150
0:06:08	31	7,2	17	39	150
0:06:09	31	7,3	17	39	150
0:06:10	31	7,3	17	39	150
0:06:11	31	7,3	17	39	150
0:06:12	32	7,3	17	40	150
0:06:13	32	7,3	17	39	150
0:06:14	32	7,3	17	39	150
0:06:15	32	7,3	17	40	150
0:06:16	32	7,3	17	40	150
0:06:17	32	7,4	17	40	150
0:06:18	32	7,4	17	40	150
0:06:19	32	7,4	17	40	150
0:06:20	32	7,4	17	40	150
0:06:21	32	7,4	17	40	150
0:06:22	32	7,4	17	40	150
0:06:23	32	7,5	17	40	150
0:06:24	32	7,5	17	40	150
0:06:25	32	7,5	17	40	150
0:06:26	32	7,5	17	40	150
0:06:27	32	7,5	17	40	150
0:06:28	32	7,5	17	40	150
0:06:29	32	7,5	17	40	150
0:06:30	32	7,6	17	40	150
0:06:31	32	7,6	17	40	150
0:06:32	32	7,6	17	40	150
0:06:33	32	7,7	16	40	150
0:06:34	32	7,8	16	40	150
0:06:35	32	7,9	16	40	150
0:06:36	32	7,9	16	40	150
0:06:37	32	8,0	16	40	150
0:06:38	32	8,0	16	40	150
0:06:39	32	8,0	16	40	150
0:06:40	32	8,0	16	40	150
0:06:41	32	8,0	16	40	150
0:06:42	32	8,0	16	40	150
0:06:43	32	8,0	16	40	150
0:06:44	32	8,0	16	40	150
0:06:45	32	8,0	16	40	150
0:06:46	32	8,1	16	40	150
0:06:47	32	8,1	16	40	150
0:06:48	32	8,1	16	40	150
0:06:49	32	8,1	16	40	150
0:06:50	32	8,1	16	40	150
0:06:51	32	8,1	16	40	150
0:06:52	32	8,1	16	40	150
0:06:53	32	8,1	16	40	150
0:06:54	32	8,2	16	40	150
0:06:55	32	8,2	16	40	150
0:06:56	32	8,2	16	41	150
0:06:57	32	8,2	16	40	150
0:06:58	32	8,2	16	41	150
0:06:59	33	8,2	16	41	150
0:07:00	33	8,2	16	41	150
0:07:01	33	8,2	16	41	150
0:07:02	33	8,2	16	41	150
0:07:03	33	8,3	16	41	150
0:07:04	33	8,3	16	41	150
0:07:05	33	8,3	16	41	150
0:07:06	33	8,3	16	41	150
0:07:07	33	8,3	16	41	150
0:07:08	33	8,3	16	41	150
0:07:09	33	8,3	16	41	150
0:07:10	33	8,4	16	41	150
0:07:11	33	8,4	16	41	150
0:07:12	33	8,4	16	41	150
0:07:13	33	8,4	16	41	150
0:07:14	33	8,4	16	41	150
0:07:15	33	8,4	16	41	150
0:07:16	33	8,4	16	41	150
0:07:17	33	8,4	16	41	150
0:07:18	33	8,4	16	41	150
0:07:19	33	8,5	16	41	150
0:07:20	33	8,5	16	41	150
0:07:21	33	8,6	16	41	150
0:07:22	33	8,8	16	41	150
0:07:23	33	8,9	16	41	150
0:07:24	33	8,9	16	41	150
0:07:25	33	8,9	16	41	150
0:07:26	33	8,9	16	41	150
0:07:27	33	9,0	16	41	150
0:07:28	33	9,0	16	41	150
0:07:29	33	9,0	16	41	150
0:07:30	33	9,0	16	41	150
0:07:31	33	9,0	16	41	150
0:07:32	33	9,0	16	41	150
0:07:33	33	9,0	16	41	150
0:07:34	33	9,0	16	41	150
0:07:35	33	9,0	16	41	150
0:07:36	33	9,1	16	41	150
0:07:37	33	9,1	16	41	150
0:07:38	33	9,1	16	41	150
0:07:39	33	9,1	16	41	150
0:07:40	33	9,1	16	41	150
0:07:41	33	9,1	16	41	150
0:07:42	33	9,1	16	41	150
0:07:43	33	9,1	16	41	150
0:07:44	33	9,2	16	41	150
0:07:45	34	9,2	16	41	150
0:07:46	34	9,2	16	41	150
0:07:47	34	9,2	16	41	150
0:07:48	34	9,2	16	42	150
0:07:49	34	9,2	16	42	150
0:07:50	34	9,2	16	42	150
0:07:51	34	9,3	16	42	150
0:07:52	34	9,3	16	42	150
0:07:53	34	9,3	16	42	150
0:07:54	34	9,3	16	42	150
0:07:55	34	9,3	16	42	150
0:07:56	34	9,3	16	42	150
0:07:57	34	9,3	16	42	150
0:07:58	34	9,4	16	42	150
0:07:59	34	9,4	16	42	150
0:08:00	34	9,4	16	42	150
0:08:01	34	9,4	16	42	150
0:08:02	34	9,4	16	42	150
0:08:03	34	9,4	16	42	150
0:08:04	34	9,4	16	42	150
0:08:05	34	9,5	16	42	150
0:08:06	34	9,5	16	42	150
0:08:07	34	9,5	16	42	150
0:08:08	34	9,5	16	42	150
0:08:09	34	9,5	16	42	150
0:08:10	34	9,5	16	42	150
0:08:11	34	9,5	16	42	150
0:08:12	34	9,6	16	42	150
0:08:13	34	9,6	16	42	150
0:08:14	34	9,6	16	42	150
0:08:15	34	9,6	16	42	150
0:08:16	34	9,6	16	42	150
0:08:17	34	9,6	16	42	150
0:08:18	34	9,7	16	42	150
0:08:19	34	9,7	16	42	150
0:08:20	34	9,7	16	42	150
0:08:21	34	9,7	16	42	150
0:08:22	34	9,7	16	42	150
0:08:23	34	9,7	16	42	150
0:08:24	34	9,7	16	43	150
0:08:25	34	9,8	16	42	150
0:08:26	34	9,8	16	42	150
0:08:27	34	9,8	16	42	150
0:08:28	34	9,8	16	43	150
0:08:29	34	9,8	16	42	150
0:08:30	34	9,8	16	43	150
0:08:31	34	9,8	16	43	150
0:08:32	35	9,9	16	42	150
0:08:33	35	9,9	16	43	150
0:08:34	35	9,9	16	43	150
0:08:35	35	9,9	16	43	150
0:08:36	35	9,9	16	43	150
0:08:37	35	9,9	16	43	150
0:08:38	35	9,9	16	43	150
0:08:39	35	9,9	16	43	150
0:08:40	35	10,0	16	43	150
0:08:41	35	10,0	16	43	150
0:08:42	35	10,1	16	43	150
0:08:43	35	10,1	16	43	150
0:08:44	35	10,1	16	43	150
0:08:45	35	10,1	16	43	150
0:08:46	35	10,1	16	43	150
0:08:47	35	10,2	16	43	150
0:08:48	35	10,2	16	43	150
0:08:49	35	10,2	16	43	150
0:08:50	35	10,2	16	43	150
0:08:51	35	10,2	16	43	150
0:08:52	35	10,2	16	43	150
0:08:53	35	10,2	16	43	150
0:08:54	35	10,2	16	43	150
0:08:55	35	10,3	16	43	150
0:08:56	35	10,3	16	43	150
0:08:57	35	10,3	16	43	150
0:08:58	35	10,3	16	43	150
0:08:59	35	10,4	16	43	150
0:09:00	35	10,5	16	43	150
0:09:01	35	10,6	16	43	150
0:09:02	35	10,6	16	43	150
0:09:03	35	10,7	16	43	150
0:09:04	35	10,7	16	43	150
0:09:05	35	10,7	16	43	150
0:09:06	35	10,7	16	44	150
0:09:07	35	10,7	16	43	150
0:09:08	35	10,7	16	43	150
0:09:09	35	10,7	16	43	150
0:09:10	35	10,7	16	43	150
0:09:11	35	10,8	16	43	150
0:09:12	35	10,8	16	43	150
0:09:13	35	10,8	16	43	150
0:09:14	35	10,8	15	44	150
0:09:15	35	10,8	16	44	150
0:09:16	35	10,8	16	44	150
0:09:17	35	10,8	16	44	150
0:09:18	35	10,8	16	44	150
0:09:19	35	10,9	16	44	150
0:09:20	36	10,9	16	43	150
0:09:21	36	10,9	15	43	150
0:09:22	36	10,9	16	43	150
0:09:23	36	10,9	15	44	150
0:09:24	36	10,9	15	44	150
0:09:25	36	10,9	15	44	150
0:09:26	36	10,9	15	44	150
0:09:27	36	10,9	15	44	150
0:09:28	36	11,0	15	44	150
0:09:29	36	11,0	15	44	150
0:09:30	36	11,0	15	44	150
0:09:31	36	11,0	15	44	150
0:09:32	36	11,0	15	44	150
0:09:33	36	11,0	15	44	150
0:09:34	36	11,0	15	44	150
0:09:35	36	11,0	15	44	150
0:09:36	36	11,1	15	44	150
0:09:37	36	11,1	15	44	150
0:09:38	36	11,1	15	44	150
0:09:39	36	11,1	15	44	150
0:09:40	36	11,1	15	44	150
0:09:41	36	11,1	15	44	150
0:09:42	36	11,1	15	44	150
0:09:43	36	11,1	15	44	150
0:09:44	36	11,2	15	44	150
0:09:45	36	11,2	15	44	150
0:09:46	36	11,2	15	44	150
0:09:47	36	11,3	15	44	150
0:09:48	36	11,4	15	44	150
0:09:49	36	11,4	15	44	150
0:09:50	36	11,4	15	44	150
0:09:51	36	11,4	15	44	150
0:09:52	36	11,4	15	44	150
0:09:53	36	11,5	15	44	150
0:09:54	36	11,5	15	44	150
0:09:55	36	11,5	15	44	150
0:09:56	36	11,5	15	44	150
0:09:57	36	11,5	15	44	150
0:09:58	36	11,5	15	44	150
0:09:59	36	11,5	15	44	150
0:10:00	36	11,5	15	44	150
0:10:01	36	11,6	15	44	150
0:10:02	36	11,6	15	44	150
0:10:03	36	11,6	15	44	150
0:10:04	36	11,6	15	44	150
0:10:05	36	11,6	15	44	150
0:10:06	36	11,6	15	44	150
0:10:07	36	11,6	15	44	150
0:10:08	36	11,7	15	44	150
0:10:09	36	11,7	15	44	150
0:10:10	36	11,7	15	45	150
0:10:11	37	11,7	15	44	150
0:10:12	37	11,7	15	45	150
0:10:13	37	11,7	15	45	150
0:10:14	37	11,7	15	45	150
0:10:15	37	11,8	15	45	150
0:10:16	37	11,8	15	45	150
0:10:17	37	11,8	15	45	150
0:10:18	37	11,8	15	45	150
0:10:19	37	11,8	15	45	150
0:10:20	37	11,8	15	45	150
0:10:21	37	11,8	15	45	150
0:10:22	37	11,9	15	45	150
0:10:23	37	11,9	15	45	150
0:10:24	37	11,9	15	45	150
0:10:25	37	11,9	15	45	150
0:10:26	37	11,9	15	45	150
0:10:27	37	12,1	15	45	150
0:10:28	37	12,2	15	45	150
0:10:29	37	12,3	15	45	150
0:10:30	37	12,3	15	45	150
0:10:31	37	12,3	15	45	150
0:10:32	37	12,3	15	45	150
0:10:33	37	12,3	15	45	150
0:10:34	37	12,3	15	45	150
0:10:35	37	12,4	15	45	150
0:10:36	37	12,4	15	45	150
0:10:37	37	12,4	15	45	150
0:10:38	37	12,4	15	45	150
0:10:39	37	12,4	15	45	150
0:10:40	37	12,4	15	45	150
0:10:41	37	12,4	15	45	150
0:10:42	37	12,4	15	45	150
0:10:43	37	12,5	15	45	150
0:10:44	37	12,5	15	45	150
0:10:45	37	12,5	15	45	150
0:10:46	37	12,5	15	45	150
0:10:47	37	12,5	15	45	150
0:10:48	37	12,5	15	45	150
0:10:49	37	12,5	15	45	150
0:10:50	37	12,6	15	45	150
0:10:51	37	12,6	15	45	150
0:10:52	37	12,6	15	45	150
0:10:53	37	12,6	15	46	150
0:10:54	37	12,6	15	46	150
0:10:55	37	12,6	15	46	150
0:10:56	37	12,6	15	45	150
0:10:57	37	12,6	15	45	150
0:10:58	37	12,7	15	46	150
0:10:59	37	12,7	15	45	150
0:11:00	37	12,7	15	46	150
0:11:01	37	12,7	15	45	150
0:11:02	38	12,7	15	46	150
0:11:03	38	12,7	15	45	150
0:11:04	38	12,8	15	46	150
0:11:05	38	12,8	15	46	150
0:11:06	38	12,8	15	46	150
0:11:07	38	12,8	15	46	150
0:11:08	38	12,8	15	46	150
0:11:09	38	12,8	15	46	150
0:11:10	38	12,8	15	46	150
0:11:11	38	12,8	15	46	150
0:11:12	38	12,9	15	46	150
0:11:13	38	12,9	15	46	150
0:11:14	38	12,9	15	46	150
0:11:15	38	12,9	15	46	150
0:11:16	38	12,9	15	46	150
0:11:17	38	12,9	15	46	150
0:11:18	38	12,9	15	46	150
0:11:19	38	13,0	15	46	150
0:11:20	38	13,0	15	46	150
0:11:21	38	13,0	15	46	150
0:11:22	38	13,0	15	46	150
0:11:23	38	13,0	15	46	150
0:11:24	38	13,0	15	46	150
0:11:25	38	13,0	15	46	150
0:11:26	38	13,1	15	46	150
0:11:27	38	13,1	15	46	150
0:11:28	38	13,2	15	46	150
0:11:29	38	13,3	15	46	150
0:11:30	38	13,4	15	46	150
0:11:31	38	13,4	15	46	150
0:11:32	38	13,4	15	46	150
0:11:33	38	13,4	15	46	150
0:11:34	38	13,5	15	46	150
0:11:35	38	13,5	15	46	150
0:11:36	38	13,5	15	46	150
0:11:37	38	13,5	15	46	150
0:11:38	38	13,5	15	46	150
0:11:39	38	13,5	15	47	150
0:11:40	38	13,5	15	46	150
0:11:41	38	13,6	15	46	150
0:11:42	38	13,6	15	46	150
0:11:43	38	13,6	15	46	150
0:11:44	38	13,6	15	46	150
0:11:45	38	13,6	15	46	150
0:11:46	38	13,6	15	47	150
0:11:47	38	13,6	15	46	150
0:11:48	38	13,7	15	47	150
0:11:49	38	13,7	15	47	150
0:11:50	38	13,7	15	46	150
0:11:51	38	13,7	15	47	150
0:11:52	38	13,7	15	46	150
0:11:53	39	13,7	15	47	150
0:11:54	39	13,7	15	46	150
0:11:55	39	13,8	15	47	150
0:11:56	39	13,8	15	47	150
0:11:57	39	13,8	15	47	150
0:11:58	39	13,8	15	47	150
0:11:59	39	13,8	15	47	150
0:12:00	39	13,9	15	47	150
0:12:01	39	13,9	15	47	150
0:12:02	39	13,9	15	47	150
0:12:03	39	13,9	15	47	150
0:12:04	39	13,9	15	47	150
0:12:05	39	13,9	15	47	150
0:12:06	39	14,0	15	47	150
0:12:07	39	14,0	15	47	150
0:12:08	39	14,0	15	47	150
0:12:09	39	14,0	15	47	150
0:12:10	39	14,0	15	47	150
0:12:11	39	14,0	15	47	150
0:12:12	39	14,0	15	47	150
0:12:13	39	14,1	15	47	150
0:12:14	39	14,1	15	47	150
0:12:15	39	14,1	15	47	150
0:12:16	39	14,1	15	47	150
0:12:17	39	14,1	15	47	150
0:12:18	39	14,1	15	47	150
0:12:19	39	14,1	15	47	150
0:12:20	39	14,2	15	47	150
0:12:21	39	14,2	15	47	150
0:12:22	39	14,2	15	47	150
0:12:23	39	14,2	15	47	150
0:12:24	39	14,2	15	47	150
0:12:25	39	14,2	15	47	150
0:12:26	39	14,3	15	47	150
0:12:27	39	14,3	15	48	150
0:12:28	39	14,3	15	48	150
0:12:29	39	14,3	15	47	150
0:12:30	39	14,3	15	48	150
0:12:31	39	14,3	15	48	150
0:12:32	39	14,3	15	47	150
0:12:33	39	14,4	15	48	150
0:12:34	39	14,4	15	48	150
0:12:35	39	14,4	15	47	150
0:12:36	39	14,4	15	48	150
0:12:37	39	14,4	15	48	150
0:12:38	39	14,4	15	47	150
0:12:39	39	14,5	15	48	150
0:12:40	39	14,5	15	48	150
0:12:41	39	14,5	15	48	150
0:12:42	39	14,5	15	48	150
0:12:43	39	14,5	15	48	150
0:12:44	40	14,5	15	48	150
0:12:45	40	14,5	15	48	150
0:12:46	40	14,6	15	48	150
0:12:47	40	14,6	15	48	150
0:12:48	40	14,6	15	48	150
0:12:49	40	14,6	15	48	150
0:12:50	40	14,6	15	48	150
0:12:51	40	14,7	15	48	150
0:12:52	40	14,8	15	48	150
0:12:53	40	14,8	15	48	150
0:12:54	40	14,9	15	48	150
0:12:55	40	14,9	15	48	150
0:12:56	40	14,9	15	48	150
0:12:57	40	14,9	15	48	150
0:12:58	40	14,9	15	48	150
0:12:59	40	14,9	15	48	150
0:13:00	40	14,9	15	48	150
0:13:01	40	15,0	15	48	150
0:13:02	40	15,0	15	48	150
0:13:03	40	15,0	15	48	150
0:13:04	40	15,0	15	48	150
0:13:05	40	15,0	15	48	150
0:13:06	40	15,0	15	48	150
0:13:07	40	15,0	15	48	150
0:13:08	40	15,1	15	48	150
0:13:09	40	15,1	15	48	150
0:13:10	40	15,1	15	48	150
0:13:11	40	15,1	15	48	150
0:13:12	40	15,1	15	48	150
0:13:13	40	15,1	15	48	150
0:13:14	40	15,1	15	48	150
0:13:15	40	15,2	15	48	150
0:13:16	40	15,2	15	48	150
0:13:17	40	15,2	15	48	150
0:13:18	40	15,2	15	49	150
0:13:19	40	15,2	15	48	150
0:13:20	40	15,2	15	48	150
0:13:21	40	15,3	15	49	150
0:13:22	40	15,3	15	49	150
0:13:23	40	15,3	15	49	150
0:13:24	40	15,3	15	49	150
0:13:25	40	15,3	15	49	150
0:13:26	40	15,3	15	49	150
0:13:27	40	15,3	15	49	150
0:13:28	40	15,4	15	49	150
0:13:29	40	15,4	15	49	150
0:13:30	40	15,4	15	49	150
0:13:31	40	15,4	15	49	150
0:13:32	40	15,4	15	49	150
0:13:33	40	15,4	15	49	150
0:13:34	41	15,5	15	49	150
0:13:35	40	15,5	15	49	150
0:13:36	41	15,5	15	49	150
0:13:37	41	15,5	15	49	150
0:13:38	41	15,5	15	49	150
0:13:39	41	15,5	15	49	150
0:13:40	41	15,5	15	49	150
0:13:41	41	15,6	15	49	150
0:13:42	41	15,6	15	49	150
0:13:43	41	15,6	15	49	150
0:13:44	41	15,6	15	49	150
0:13:45	41	15,8	15	49	150
0:13:46	41	15,9	15	49	150
0:13:47	41	15,9	15	49	150
0:13:48	41	15,9	15	49	150
0:13:49	41	16,0	15	49	150
0:13:50	41	16,0	15	49	150
0:13:51	41	16,0	14	49	150
0:13:52	41	16,0	14	49	150
0:13:53	41	16,0	14	49	150
0:13:54	41	16,0	14	49	150
0:13:55	41	16,1	14	49	150
0:13:56	41	16,1	14	49	150
0:13:57	41	16,1	14	49	150
0:13:58	41	16,1	14	49	150
0:13:59	41	16,1	14	49	150
0:14:00	41	16,1	14	49	150
0:14:01	41	16,1	14	50	150
0:14:02	41	16,2	14	49	150
0:14:03	41	16,2	14	50	150
0:14:04	41	16,2	14	50	150
0:14:05	41	16,2	14	50	150
0:14:06	41	16,2	14	50	150
0:14:07	41	16,2	14	50	150
0:14:08	41	16,3	14	49	150
0:14:09	41	16,3	14	50	150
0:14:10	41	16,3	14	50	150
0:14:11	41	16,3	14	50	150
0:14:12	41	16,3	14	49	150
0:14:13	41	16,3	14	50	150
0:14:14	41	16,3	14	50	150
0:14:15	41	16,4	14	50	150
0:14:16	41	16,4	14	50	150
0:14:17	41	16,4	14	50	150
0:14:18	41	16,4	14	50	150
0:14:19	41	16,4	14	50	150
0:14:20	41	16,4	14	50	150
0:14:21	41	16,4	14	50	150
0:14:22	41	16,5	14	50	150
0:14:23	41	16,5	14	50	150
0:14:24	41	16,5	14	50	150
0:14:25	41	16,5	14	50	150
0:14:26	42	16,5	14	50	150
0:14:27	42	16,5	14	50	150
0:14:28	42	16,5	14	50	150
0:14:29	42	16,6	14	50	150
0:14:30	42	16,6	14	50	150
0:14:31	42	16,6	14	50	150
0:14:32	42	16,6	14	50	150
0:14:33	42	16,6	14	50	150
0:14:34	42	16,6	14	50	150
0:14:35	42	16,6	14	50	150
0:14:36	42	16,7	14	50	150
0:14:37	42	16,7	14	50	150
0:14:38	42	16,7	14	50	150
0:14:39	42	16,7	14	50	150
0:14:40	42	16,7	14	50	150
0:14:41	42	16,7	14	50	150
0:14:42	42	16,8	14	50	150
0:14:43	42	16,8	14	50	150
0:14:44	42	16,8	14	50	150
0:14:45	42	16,8	14	50	150
0:14:46	42	16,8	14	50	150
0:14:47	42	16,8	14	50	150
0:14:48	42	16,8	14	50	150
0:14:49	42	16,8	14	50	150
0:14:50	42	16,9	14	50	150
0:14:51	42	16,9	14	50	150
0:14:52	42	16,9	14	50	150
0:14:53	42	16,9	14	50	150
0:14:54	42	17,0	14	50	150
0:14:55	42	17,1	14	50	150
0:14:56	42	17,1	14	50	150
0:14:57	42	17,1	14	50	150
0:14:58	42	17,1	14	50	150
0:14:59	42	17,2	14	50	150
0:15:00	42	17,2	14	50	150
0:15:01	42	17,2	14	50	150
0:15:02	42	17,2	14	50	150
0:15:03	42	17,2	14	50	150
0:15:04	42	17,2	14	50	150
0:15:05	42	17,2	14	50	150
0:15:06	42	17,3	14	50	150
0:15:07	42	17,3	14	51	150
0:15:08	42	17,3	14	51	150
0:15:09	42	17,3	14	51	150
0:15:10	42	17,3	14	51	150
0:15:11	42	17,3	14	51	150
0:15:12	42	17,3	14	51	150
0:15:13	42	17,4	14	51	150
0:15:14	42	17,4	14	51	150
0:15:15	42	17,4	14	51	150
0:15:16	42	17,4	14	51	150
0:15:17	43	17,4	14	51	150
0:15:18	43	17,4	14	51	150
0:15:19	43	17,4	14	51	150
0:15:20	43	17,5	14	51	150
0:15:21	43	17,5	14	51	150
0:15:22	43	17,5	14	51	150
0:15:23	43	17,5	14	51	150
0:15:24	43	17,5	14	51	150
0:15:25	43	17,5	14	51	150
0:15:26	43	17,5	14	51	150
0:15:27	43	17,6	14	51	150
0:15:28	43	17,6	14	51	150
0:15:29	43	17,6	14	51	150
0:15:30	43	17,6	14	51	150
0:15:31	43	17,6	14	51	150
0:15:32	43	17,6	14	51	150
0:15:33	43	17,7	14	51	150
0:15:34	43	17,7	14	51	150
0:15:35	43	17,7	14	51	150
0:15:36	43	17,7	14	51	150
0:15:37	43	17,7	14	51	150
0:15:38	43	17,7	14	51	150
0:15:39	43	17,8	14	51	150
0:15:40	43	17,8	14	51	150
0:15:41	43	17,9	14	51	150
0:15:42	43	17,9	14	51	150
0:15:43	43	17,9	14	51	150
0:15:44	43	17,9	14	51	150
0:15:45	43	18,0	14	51	150
0:15:46	43	18,0	14	52	150
0:15:47	43	18,0	14	51	150
0:15:48	43	18,0	14	52	150
0:15:49	43	18,0	14	51	150
0:15:50	43	18,0	14	52	150
0:15:51	43	18,0	14	52	150
0:15:52	43	18,1	14	52	150
0:15:53	43	18,1	14	52	150
0:15:54	43	18,1	14	52	150
0:15:55	43	18,1	14	52	150
0:15:56	43	18,1	14	52	150
0:15:57	43	18,1	14	52	150
0:15:58	43	18,1	14	52	150
0:15:59	43	18,2	14	52	150
0:16:00	43	18,2	14	52	150
0:16:01	43	18,2	14	52	150
0:16:02	43	18,2	14	52	150
0:16:03	43	18,2	14	51	150
0:16:04	43	18,2	14	52	150
0:16:05	43	18,3	14	52	150
0:16:06	43	18,5	14	52	150
0:16:07	43	18,6	14	52	150
0:16:08	43	18,6	14	52	150
0:16:09	44	18,6	14	52	150
0:16:10	44	18,6	14	52	150
0:16:11	44	18,7	14	52	150
0:16:12	44	18,7	14	52	150
0:16:13	44	18,7	14	52	150
0:16:14	44	18,7	14	52	150
0:16:15	44	18,7	14	52	150
0:16:16	44	18,7	14	52	150
0:16:17	44	18,7	14	52	150
0:16:18	44	18,7	14	52	150
0:16:19	44	18,8	14	52	150
0:16:20	44	18,8	14	52	150
0:16:21	44	18,8	14	52	150
0:16:22	44	18,8	14	52	150
0:16:23	44	18,8	14	52	150
0:16:24	44	18,8	14	52	150
0:16:25	44	18,8	14	52	150
0:16:26	44	18,9	14	52	150
0:16:27	44	18,9	14	52	150
0:16:28	44	18,9	14	52	150
0:16:29	44	18,9	14	52	150
0:16:30	44	18,9	14	52	150
0:16:31	44	18,9	14	52	150
0:16:32	44	18,9	14	52	150
0:16:33	44	19,0	14	52	150
0:16:34	44	19,0	14	52	150
0:16:35	44	19,0	14	52	150
0:16:36	44	19,0	14	53	150
0:16:37	44	19,0	14	52	150
0:16:38	44	19,0	14	52	150
0:16:39	44	19,0	14	52	150
0:16:40	44	19,0	14	52	150
0:16:41	44	19,1	14	52	150
0:16:42	44	19,1	14	52	150
0:16:43	44	19,1	14	52	150
0:16:44	44	19,1	14	52	150
0:16:45	44	19,1	14	52	150
0:16:46	44	19,1	14	53	150
0:16:47	44	19,1	14	52	150
0:16:48	44	19,2	14	52	150
0:16:49	44	19,2	14	52	150
0:16:50	44	19,2	14	52	150
0:16:51	44	19,2	14	52	150
0:16:52	44	19,2	14	52	150
0:16:53	44	19,2	14	52	150
0:16:54	44	19,2	14	53	150
0:16:55	44	19,3	14	53	150
0:16:56	44	19,3	14	53	150
0:16:57	44	19,3	14	53	150
0:16:58	44	19,3	14	53	150
0:16:59	44	19,3	14	53	150
0:17:00	44	19,3	14	53	150
0:17:01	44	19,4	14	53	150
0:17:02	44	19,4	14	53	150
0:17:03	45	19,4	14	53	150
0:17:04	45	19,4	14	53	150
0:17:05	45	19,4	14	53	150
0:17:06	45	19,4	14	53	150
0:17:07	45	19,5	14	53	150
0:17:08	45	19,5	14	53	150
0:17:09	45	19,5	14	53	150
0:17:10	45	19,5	14	53	150
0:17:11	45	19,5	14	53	150
0:17:12	45	19,5	14	53	150
0:17:13	45	19,6	14	53	150
0:17:14	45	19,6	14	53	150
0:17:15	45	19,6	14	53	150
0:17:16	45	19,6	14	53	150
0:17:17	45	19,6	14	53	150
0:17:18	45	19,6	14	53	150
0:17:19	45	19,6	14	53	150
0:17:20	45	19,7	14	53	150
0:17:21	45	19,7	14	53	150
0:17:22	45	19,7	14	53	150
0:17:23	45	19,7	14	53	150
0:17:24	45	19,7	14	53	150
0:17:25	45	19,7	14	53	150
0:17:26	45	19,8	14	53	150
0:17:27	45	19,8	14	53	150
0:17:28	45	19,9	14	53	150
0:17:29	45	19,9	14	53	150
0:17:30	45	19,9	14	53	150
0:17:31	45	19,9	14	53	150
0:17:32	45	19,9	14	53	150
0:17:33	45	19,9	14	53	150
0:17:34	45	20,0	14	53	150
0:17:35	45	20,0	14	53	150
0:17:36	45	20,0	14	53	150
0:17:37	45	20,0	14	53	150
0:17:38	45	20,0	14	54	150
0:17:39	45	20,0	14	53	150
0:17:40	45	20,1	14	53	150
0:17:41	45	20,1	14	53	150
0:17:42	45	20,1	14	54	150
0:17:43	45	20,1	14	53	150
0:17:44	45	20,1	14	54	150
0:17:45	45	20,1	14	54	150
0:17:46	45	20,1	14	53	150
0:17:47	45	20,1	14	54	150
0:17:48	45	20,2	14	53	150
0:17:49	45	20,2	14	54	150
0:17:50	45	20,2	14	53	150
0:17:51	45	20,2	14	53	150
0:17:52	45	20,2	14	54	150
0:17:53	46	20,2	14	54	150
0:17:54	46	20,3	14	54	150
0:17:55	46	20,3	14	54	150
0:17:56	46	20,5	14	54	150
0:17:57	46	20,5	14	54	150
0:17:58	46	20,6	14	53	150
0:17:59	46	20,6	14	54	150
0:18:00	46	20,6	14	54	150
0:18:01	46	20,6	14	54	150
0:18:02	46	20,6	14	54	150
0:18:03	46	20,6	14	54	150
0:18:04	46	20,7	14	54	150
0:18:05	46	20,7	14	54	150
0:18:06	46	20,7	14	54	150
0:18:07	46	20,7	14	54	150
0:18:08	46	20,7	14	54	150
0:18:09	46	20,7	14	54	150
0:18:10	46	20,7	14	54	150
0:18:11	46	20,8	14	54	150
0:18:12	46	20,8	14	54	150
0:18:13	46	20,8	14	54	150
0:18:14	46	20,8	14	54	150
0:18:15	46	20,8	14	54	150
0:18:16	46	20,8	14	54	150
0:18:17	46	20,9	14	54	150
0:18:18	46	20,9	14	54	150
0:18:19	46	20,9	14	54	150
0:18:20	46	20,9	14	54	150
0:18:21	46	20,9	14	54	150
0:18:22	46	20,9	14	54	150
0:18:23	46	20,9	14	54	150
0:18:24	46	21,0	14	54	150
0:18:25	46	21,0	14	54	150
0:18:26	46	21,0	14	54	150
0:18:27	46	21,0	14	55	150
0:18:28	46	21,0	14	54	150
0:18:29	46	21,0	14	54	150
0:18:30	46	21,0	14	54	150
0:18:31	46	21,1	14	54	150
0:18:32	46	21,1	14	54	150
0:18:33	46	21,1	14	54	150
0:18:34	46	21,1	14	54	150
0:18:35	46	21,1	14	54	150
0:18:36	46	21,1	14	54	150
0:18:37	46	21,1	14	55	150
0:18:38	46	21,1	14	55	150
0:18:39	46	21,2	14	55	150
0:18:40	46	21,2	14	55	150
0:18:41	46	21,2	14	55	150
0:18:42	46	21,2	14	55	150
0:18:43	46	21,2	14	55	150
0:18:44	46	21,2	14	55	150
0:18:45	46	21,2	14	55	150
0:18:46	47	21,3	14	55	150
0:18:47	47	21,3	14	55	150
0:18:48	47	21,3	14	55	150
0:18:49	47	21,3	14	55	150
0:18:50	47	21,3	14	55	150
0:18:51	47	21,4	14	55	150
0:18:52	47	21,5	14	55	150
0:18:53	47	21,5	14	55	150
0:18:54	47	21,5	14	55	150
0:18:55	47	21,6	14	55	150
0:18:56	47	21,6	14	55	150
0:18:57	47	21,6	14	55	150
0:18:58	47	21,6	14	55	150
0:18:59	47	21,6	14	55	150
0:19:00	47	21,6	14	55	150
0:19:01	47	21,7	14	55	150
0:19:02	47	21,7	14	55	150
0:19:03	47	21,7	14	55	150
0:19:04	47	21,7	14	55	150
0:19:05	47	21,7	14	55	150
0:19:06	47	21,7	14	55	150
0:19:07	47	21,7	14	55	150
0:19:08	47	21,8	14	55	150
0:19:09	47	21,8	14	55	150
0:19:10	47	21,8	14	55	150
0:19:11	47	21,8	14	55	150
0:19:12	47	21,8	14	56	150
0:19:13	47	21,8	14	55	150
0:19:14	47	21,8	14	55	150
0:19:15	47	21,9	14	55	150
0:19:16	47	21,9	14	55	150
0:19:17	47	21,9	14	55	150
0:19:18	47	21,9	14	55	150
0:19:19	47	21,9	14	55	150
0:19:20	47	21,9	14	55	150
0:19:21	47	21,9	14	55	150
0:19:22	47	22,0	14	55	150
0:19:23	47	22,0	14	55	150
0:19:24	47	22,0	14	55	150
0:19:25	47	22,0	14	55	150
0:19:26	47	22,0	14	56	150
0:19:27	47	22,0	14	56	150
0:19:28	47	22,0	14	55	150
0:19:29	47	22,1	14	55	150
0:19:30	47	22,1	14	55	150
0:19:31	47	22,1	14	56	150
0:19:32	47	22,1	14	56	150
0:19:33	47	22,1	14	55	150
0:19:34	47	22,1	14	56	150
0:19:35	47	22,2	14	56	150
0:19:36	47	22,2	14	56	150
0:19:37	47	22,2	14	56	150
0:19:38	48	22,2	14	56	150
0:19:39	48	22,3	14	56	150
0:19:40	48	22,3	14	56	150
0:19:41	48	22,3	14	56	150
0:19:42	48	22,3	14	56	150
0:19:43	48	22,3	14	56	150
0:19:44	48	22,3	14	56	150
0:19:45	48	22,4	14	56	150
0:19:46	48	22,4	14	56	150
0:19:47	48	22,4	14	56	150
0:19:48	48	22,4	14	56	150
0:19:49	48	22,4	14	56	150
0:19:50	48	22,4	14	56	150
0:19:51	48	22,5	14	56	150
0:19:52	48	22,5	14	56	150
0:19:53	48	22,5	14	56	150
0:19:54	48	22,5	14	56	150
0:19:55	48	22,5	14	56	150
0:19:56	48	22,7	14	56	150
0:19:57	48	22,7	14	56	150
0:19:58	48	22,8	14	56	150
0:19:59	48	22,8	14	56	150
0:20:00	48	22,8	14	56	150
0:20:01	48	22,8	14	56	150
0:20:02	48	22,9	14	56	150
0:20:03	48	22,9	14	56	150
0:20:04	48	22,9	14	56	150
0:20:05	48	22,9	14	56	150
0:20:06	48	22,9	14	56	150
0:20:07	48	22,9	14	56	150
0:20:08	48	22,9	14	56	150
0:20:09	48	22,9	14	56	150
0:20:10	48	23,0	14	56	150
0:20:11	48	23,0	14	56	150
0:20:12	48	23,0	14	56	150
0:20:13	48	23,0	14	56	150
0:20:14	48	23,0	14	56	150
0:20:15	48	23,0	14	56	150
0:20:16	48	23,0	14	56	150
0:20:17	48	23,1	14	56	150
0:20:18	48	23,1	14	56	150
0:20:19	48	23,1	14	57	150
0:20:20	48	23,1	14	56	150
0:20:21	48	23,1	14	56	150
0:20:22	48	23,1	14	56	150
0:20:23	48	23,1	14	56	150
0:20:24	48	23,2	14	56	150
0:20:25	48	23,2	14	57	150
0:20:26	48	23,2	14	57	150
0:20:27	48	23,2	14	57	150
0:20:28	48	23,2	14	57	150
0:20:29	48	23,3	14	57	150
0:20:30	48	23,3	14	57	150
0:20:31	48	23,3	14	56	150
0:20:32	49	23,3	14	57	150
0:20:33	49	23,3	14	57	150
0:20:34	49	23,3	14	57	150
0:20:35	49	23,4	14	57	150
0:20:36	49	23,4	14	57	150
0:20:37	49	23,4	14	57	150
0:20:38	49	23,4	14	57	150
0:20:39	49	23,4	14	57	150
0:20:40	49	23,4	14	57	150
0:20:41	49	23,4	14	57	150
0:20:42	49	23,5	14	57	150
0:20:43	49	23,5	14	57	150
0:20:44	49	23,5	14	57	150
0:20:45	49	23,5	14	57	150
0:20:46	49	23,5	14	57	150
0:20:47	49	23,5	14	57	150
0:20:48	49	23,6	14	57	150
0:20:49	49	23,6	14	57	150
0:20:50	49	23,6	14	57	150
0:20:51	49	23,6	14	57	150
0:20:52	49	23,6	14	57	150
0:20:53	49	23,6	14	57	150
0:20:54	49	23,6	14	57	150
0:20:55	49	23,7	14	57	150
0:20:56	49	23,7	14	57	150
0:20:57	49	23,7	14	57	150
0:20:58	49	23,7	14	57	150
0:20:59	49	23,7	14	57	150
0:21:00	49	23,7	14	57	150
0:21:01	49	23,8	14	58	150
0:21:02	49	23,9	14	57	150
0:21:03	49	23,9	14	58	150
0:21:04	49	24,0	14	57	150
0:21:05	49	24,0	14	58	150
0:21:06	49	24,0	14	57	150
0:21:07	49	24,0	14	58	150
0:21:08	49	24,0	14	57	150
0:21:09	49	24,0	14	58	150
0:21:10	49	24,1	14	58	150
0:21:11	49	24,1	14	58	150
0:21:12	49	24,1	14	57	150
0:21:13	49	24,1	14	57	150
0:21:14	49	24,1	14	57	150
0:21:15	49	24,1	14	57	150
0:21:16	49	24,1	14	58	150
0:21:17	49	24,1	14	57	150
0:21:18	49	24,2	14	57	150
0:21:19	49	24,2	14	57	150
0:21:20	49	24,2	14	58	150
0:21:21	49	24,2	14	57	150
0:21:22	50	24,2	14	58	150
0:21:23	50	24,2	14	57	150
0:21:24	50	24,2	14	58	150
0:21:25	50	24,2	14	58	150
0:21:26	50	24,3	14	57	150
0:21:27	50	24,3	14	58	150
0:21:28	50	24,3	14	58	150
0:21:29	50	24,3	13	58	150
0:21:30	50	24,3	13	58	150
0:21:31	50	24,3	13	58	150
0:21:32	50	24,3	13	57	150
0:21:33	50	24,4	13	58	150
0:21:34	50	24,4	13	58	150
0:21:35	50	24,4	13	58	150
0:21:36	50	24,4	13	58	150
0:21:37	50	24,4	13	58	150
0:21:38	50	24,5	13	58	150
0:21:39	50	24,5	13	58	150
0:21:40	50	24,5	13	58	150
0:21:41	50	24,5	13	58	150
0:21:42	50	24,6	13	58	150
0:21:43	50	24,6	13	58	150
0:21:44	50	24,6	13	58	150
0:21:45	50	24,6	13	58	150
0:21:46	50	24,6	13	58	150
0:21:47	50	24,6	13	58	150
0:21:48	50	24,6	13	58	150
0:21:49	50	24,7	13	58	150
0:21:50	50	24,7	13	58	150
0:21:51	50	24,7	13	58	150
0:21:52	50	24,7	13	58	150
0:21:53	50	24,7	13	58	150
0:21:54	50	24,7	13	58	150
0:21:55	50	24,7	13	58	150
0:21:56	50	24,8	13	58	150
0:21:57	50	24,8	13	58	150
0:21:58	50	24,8	13	58	150
0:21:59	50	24,9	13	58	150
0:22:00	50	24,9	13	58	150
0:22:01	50	24,9	13	58	150
0:22:02	50	24,9	13	58	150
0:22:03	50	24,9	13	58	150
0:22:04	50	24,9	13	58	150
0:22:05	50	25,0	13	58	150
0:22:06	50	25,1	13	58	150
0:22:07	50	25,2	13	58	150
0:22:08	50	25,2	13	58	150
0:22:09	50	25,2	13	58	150
0:22:10	50	25,2	13	58	150
0:22:11	50	25,3	13	58	150
0:22:12	50	25,3	13	58	150
0:22:13	50	25,3	13	58	150
0:22:14	50	25,3	13	58	150
0:22:15	51	25,3	13	58	150
0:22:16	51	25,3	13	58	150
0:22:17	51	25,3	13	58	150
0:22:18	51	25,4	13	58	150
0:22:19	51	25,4	13	58	150
0:22:20	51	25,4	13	58	150
0:22:21	51	25,4	13	59	150
0:22:22	51	25,4	13	58	150
0:22:23	51	25,4	13	59	150
0:22:24	51	25,4	13	59	150
0:22:25	51	25,5	13	59	150
0:22:26	51	25,5	13	59	150
0:22:27	51	25,5	13	59	150
0:22:28	51	25,5	13	59	150
0:22:29	51	25,5	13	59	150
0:22:30	51	25,5	13	59	150
0:22:31	51	25,5	13	59	150
0:22:32	51	25,6	13	59	150
0:22:33	51	25,6	13	59	150
0:22:34	51	25,6	13	59	150
0:22:35	51	25,6	13	59	150
0:22:36	51	25,6	13	59	150
0:22:37	51	25,6	13	59	150
0:22:38	51	25,6	13	59	150
0:22:39	51	25,7	13	59	150
0:22:40	51	25,7	13	59	150
0:22:41	51	25,7	13	59	150
0:22:42	51	25,7	13	59	150
0:22:43	51	25,7	13	59	150
0:22:44	51	25,7	13	59	150
0:22:45	51	25,8	13	59	150
0:22:46	51	25,8	13	59	150
0:22:47	51	25,8	13	59	150
0:22:48	51	25,8	13	59	150
0:22:49	51	25,8	13	59	150
0:22:50	51	25,8	13	59	150
0:22:51	51	25,8	13	59	150
0:22:52	51	25,9	13	59	150
0:22:53	51	25,9	13	59	150
0:22:54	51	25,9	13	59	150
0:22:55	51	25,9	13	59	150
0:22:56	51	25,9	13	59	150
0:22:57	51	25,9	13	59	150
0:22:58	51	25,9	13	59	150
0:22:59	51	26,0	13	59	150
0:23:00	51	26,0	13	59	150
0:23:01	51	26,0	13	59	150
0:23:02	51	26,0	13	59	150
0:23:03	51	26,0	13	60	150
0:23:04	51	26,1	13	59	150
0:23:05	51	26,1	13	59	150
0:23:06	51	26,2	13	59	150
0:23:07	51	26,2	13	59	150
0:23:08	51	26,2	13	59	150
0:23:09	52	26,2	13	60	150
0:23:10	52	26,2	13	59	150
0:23:11	52	26,2	13	60	150
0:23:12	52	26,3	13	60	150
0:23:13	52	26,3	13	60	150
0:23:14	52	26,3	13	60	150
0:23:15	52	26,3	13	60	150
0:23:16	52	26,3	13	60	150
0:23:17	52	26,4	13	60	150
0:23:18	52	26,4	13	60	150
0:23:19	52	26,4	13	60	150
0:23:20	52	26,4	13	60	150
0:23:21	52	26,4	13	60	150
0:23:22	52	26,4	13	60	150
0:23:23	52	26,4	13	60	150
0:23:24	52	26,5	13	60	150
0:23:25	52	26,5	13	60	150
0:23:26	52	26,5	13	60	150
0:23:27	52	26,5	13	60	150
0:23:28	52	26,5	13	60	150
0:23:29	52	26,5	13	60	150
0:23:30	52	26,6	13	60	150
0:23:31	52	26,6	13	60	150
0:23:32	52	26,6	13	60	150
0:23:33	52	26,6	13	60	150
0:23:34	52	26,6	13	60	150
0:23:35	52	26,6	13	60	150
0:23:36	52	26,6	13	60	150
0:23:37	52	26,7	13	60	150
0:23:38	52	26,7	13	60	150
0:23:39	52	26,7	13	60	150
0:23:40	52	26,8	13	60	150
0:23:41	52	26,8	13	60	150
0:23:42	52	26,8	13	60	150
0:23:43	52	26,8	13	60	150
0:23:44	52	26,8	13	60	150
0:23:45	52	26,9	13	60	150
0:23:46	52	26,9	13	60	150
0:23:47	52	26,9	13	60	150
0:23:48	52	26,9	13	60	150
0:23:49	52	26,9	13	60	150
0:23:50	52	26,9	13	61	150
0:23:51	52	26,9	13	60	150
0:23:52	52	27,0	13	61	150
0:23:53	52	27,0	13	60	150
0:23:54	52	27,0	13	60	150
0:23:55	52	27,0	13	60	150
0:23:56	52	27,0	13	61	150
0:23:57	52	27,0	13	60	150
0:23:58	52	27,1	13	61	150
0:23:59	52	27,1	13	61	150
0:24:00	52	27,1	13	61	150
0:24:01	52	27,1	13	61	150
0:24:02	52	27,1	13	60	150
0:24:03	53	27,1	13	61	150
0:24:04	53	27,1	13	61	150
0:24:05	53	27,2	13	61	150
0:24:06	53	27,2	13	61	150
0:24:07	53	27,2	13	61	150
0:24:08	53	27,2	13	61	150
0:24:09	53	27,2	13	61	150
0:24:10	53	27,4	13	61	150
0:24:11	53	27,5	13	61	150
0:24:12	53	27,5	13	61	150
0:24:13	53	27,6	13	61	150
0:24:14	53	27,6	13	61	150
0:24:15	53	27,6	13	61	150
0:24:16	53	27,6	13	61	150
0:24:17	53	27,6	13	61	150
0:24:18	53	27,6	13	61	150
0:24:19	53	27,6	13	61	150
0:24:20	53	27,7	13	61	150
0:24:21	53	27,7	13	61	150
0:24:22	53	27,7	13	61	150
0:24:23	53	27,7	13	61	150
0:24:24	53	27,7	13	61	150
0:24:25	53	27,7	13	61	150
0:24:26	53	27,7	13	61	150
0:24:27	53	27,8	13	61	150
0:24:28	53	27,8	13	61	150
0:24:29	53	27,8	13	61	150
0:24:30	53	27,8	13	61	150
0:24:31	53	27,8	13	61	150
0:24:32	53	27,8	13	61	150
0:24:33	53	27,8	13	61	150
0:24:34	53	27,9	13	61	150
0:24:35	53	27,9	13	61	150
0:24:36	53	27,9	13	61	150
0:24:37	53	27,9	13	61	150
0:24:38	53	27,9	13	61	150
0:24:39	53	27,9	13	61	150
0:24:40	53	28,0	13	61	150
0:24:41	53	28,0	13	61	150
0:24:42	53	28,0	13	62	150
0:24:43	53	28,0	13	61	150
0:24:44	53	28,0	13	62	150
0:24:45	53	28,1	13	62	150
0:24:46	53	28,1	13	62	150
0:24:47	53	28,1	13	62	150
0:24:48	53	28,1	13	62	150
0:24:49	53	28,1	13	62	150
0:24:50	53	28,2	13	62	150
0:24:51	53	28,2	13	62	150
0:24:52	53	28,2	13	62	150
0:24:53	53	28,2	13	62	150
0:24:54	53	28,2	13	62	150
0:24:55	53	28,2	13	62	150
0:24:56	54	28,3	13	62	150
0:24:57	54	28,3	13	62	150
0:24:58	54	28,3	13	62	150
0:24:59	54	28,3	13	62	150
0:25:00	54	28,3	13	62	150
0:25:01	54	28,3	13	62	150
0:25:02	54	28,4	13	62	150
0:25:03	54	28,4	13	62	150
0:25:04	54	28,4	13	62	150
0:25:05	54	28,4	13	62	150
0:25:06	54	28,4	13	62	150
0:25:07	54	28,5	13	62	150
0:25:08	54	28,5	13	62	150
0:25:09	54	28,5	13	62	150
0:25:10	54	28,5	13	62	150
0:25:11	54	28,5	13	62	150
0:25:12	54	28,5	13	62	150
0:25:13	54	28,6	13	62	150
0:25:14	54	28,6	13	62	150
