Repository: ProgWizer/parser

File: project-root/data/Data Acquisition/Data Acquisition/2021 year (353)/21-188 K.txt
--Test Summary--
Full Path and File Name	
Instrument Name	7222
Instrument Type	Model 7222 Consistometer
Instrument Serial Number	
Test Start Date	12.07.2021
Test Start Time	14:40:46
Test Stop Date	12.07.2021
Test Stop Time	16:46:40
Test Length	2:05:54
Final Sample Time Offset	2:05:50
Controller Schedule Name	
Sampling Period	10 seconds
Comments	50Sikar+50GC
Information	WellID	
Information	Customer	
Information	EngName	
Information	CementClass	
Information	CementMfr	
Information	Additives	
Information	Density	
Information	BHCT	
Information	BHST	
Information	FluidLoss	
Information	JobType	
Calculated Value	Time_30Bc	0:37:50
Calculated Value	Time_70Bc	N/A
Initial Temperature (°C)	26 °C
Final Temperature (°C)	13 °C
Initial Pressure (MPa)	0,4 MPa
Final Pressure (MPa)	0,5 MPa
Initial Consistency (Bc)	23 Bc
Final Consistency (Bc)	40 Bc
--Data--
Time (HH:MM:SS)	Temperature (°C)	Pressure (MPa)	Consistency (Bc)
0:00:00	26	0,4	23
0:00:10	26	0,4	25
0:00:20	26	0,4	25
0:00:30	26	0,4	24
0:00:40	26	0,4	25
0:00:50	26	0,4	24
0:01:00	26	0,4	24
0:01:10	26	0,4	24
0:01:20	26	0,4	24
0:01:30	26	0,4	24
0:01:40	26	0,4	24
0:01:50	26	0,4	23
0:02:00	26	0,4	25
0:02:10	26	0,4	25
0:02:20	26	0,4	23
0:02:30	26	0,4	25
0:02:40	26	0,4	26
0:02:50	26	0,4	24
0:03:00	26	0,4	26
0:03:10	26	0,4	25
0:03:20	25	0,4	24
0:03:30	25	0,4	26
0:03:40	25	0,4	24
0:03:50	25	0,4	24
0:04:00	25	0,4	24
0:04:10	25	0,4	25
0:04:20	25	0,4	25
0:04:30	25	0,4	25
0:04:40	25	0,4	24
0:04:50	25	0,4	25
0:05:00	25	0,4	24
0:05:10	25	0,4	25
0:05:20	25	0,4	25
0:05:30	25	0,4	23
0:05:40	25	0,4	24
0:05:50	25	0,4	23
0:06:00	25	0,4	23
0:06:10	25	0,4	24
0:06:20	25	0,4	23
0:06:30	25	0,4	24
0:06:40	25	0,4	23
0:06:50	25	0,4	23
0:07:00	25	0,5	24
0:07:10	24	0,4	22
0:07:20	24	0,4	23
0:07:30	24	0,5	24
0:07:40	24	0,5	23
0:07:50	24	0,4	23
0:08:00	24	0,5	23
0:08:10	24	0,5	23
0:08:20	24	0,5	23
0:08:30	24	0,5	22
0:08:40	24	0,4	23
0:08:50	24	0,4	23
0:09:00	24	0,5	23
0:09:10	24	0,5	23
0:09:20	24	0,5	23
0:09:30	24	0,5	24
0:09:40	24	0,4	23
0:09:50	24	0,4	24
0:10:00	24	0,5	24
0:10:10	24	0,5	23
0:10:20	24	0,4	23
0:10:30	24	0,4	23
0:10:40	24	0,5	23
0:10:50	24	0,5	22
0:11:00	23	0,5	23
0:11:10	23	0,5	22
0:11:20	23	0,5	23
0:11:30	23	0,5	23
0:11:40	23	0,5	22
0:11:50	23	0,5	23
0:12:00	23	0,5	22
0:12:10	23	0,5	21
0:12:20	23	0,5	24
0:12:30	23	0,5	22
0:12:40	23	0,5	23
0:12:50	23	0,5	23
0:13:00	23	0,5	22
0:13:10	23	0,5	22
0:13:20	23	0,5	21
0:13:30	23	0,5	24
0:13:40	23	0,5	22
0:13:50	23	0,5	24
0:14:00	23	0,5	23
0:14:10	23	0,5	22
0:14:20	23	0,5	23
0:14:30	23	0,5	22
0:14:40	22	0,5	23
0:14:50	22	0,5	22
0:15:00	22	0,5	23
0:15:10	22	0,5	22
0:15:20	22	0,5	21
0:15:30	22	0,5	22
0:15:40	22	0,5	21
0:15:50	22	0,5	22
0:16:00	22	0,5	23
0:16:10	22	0,5	21
0:16:20	22	0,5	23
0:16:30	22	0,5	21
0:16:40	22	0,5	22
0:16:50	22	0,5	22
0:17:00	22	0,5	21
0:17:10	22	0,5	23
0:17:20	22	0,5	21
0:17:30	22	0,5	22
0:17:40	22	0,5	21
0:17:50	22	0,5	21
0:18:00	22	0,5	22
0:18:10	22	0,5	21
0:18:20	22	0,5	22
0:18:30	21	0,5	21
0:18:40	21	0,5	20
0:18:50	21	0,5	23
0:19:00	21	0,5	21
0:19:10	21	0,5	23
0:19:20	21	0,5	21
0:19:30	21	0,5	22
0:19:40	21	0,5	23
0:19:50	21	0,5	21
0:20:00	21	0,5	22
0:20:10	21	0,5	22
0:20:20	21	0,4	22
0:20:30	21	0,4	22
0:20:40	21	0,4	21
0:20:50	21	0,4	24
0:21:00	21	0,4	22
0:21:10	21	0,4	22
0:21:20	21	0,4	23
0:21:30	21	0,4	21
0:21:40	21	0,4	23
0:21:50	21	0,4	21
0:22:00	21	0,4	23
0:22:10	21	0,4	22
0:22:20	21	0,4	21
0:22:30	21	0,5	23
0:22:40	20	0,5	21
0:22:50	20	0,5	23
0:23:00	20	0,5	23
0:23:10	20	0,5	23
0:23:20	20	0,4	25
0:23:30	20	0,5	21
0:23:40	20	0,5	24
0:23:50	20	0,5	22
0:24:00	20	0,5	24
0:24:10	20	0,5	24
0:24:20	20	0,5	22
0:24:30	20	0,5	25
0:24:40	20	0,4	22
0:24:50	20	0,5	23
0:25:00	20	0,5	23
0:25:10	20	0,5	22
0:25:20	20	0,5	26
0:25:30	20	0,5	22
0:25:40	20	0,4	25
0:25:50	20	0,4	22
0:26:00	20	0,5	23
0:26:10	20	0,4	26
0:26:20	20	0,4	22
0:26:30	20	0,4	25
0:26:40	20	0,4	23
0:26:50	19	0,4	23
0:27:00	19	0,4	22
0:27:10	19	0,4	21
0:27:20	19	0,4	24
0:27:30	19	0,4	21
0:27:40	19	0,4	27
0:27:50	19	0,4	23
0:28:00	19	0,4	21
0:28:10	19	0,4	22
0:28:20	19	0,4	20
0:28:30	19	0,4	27
0:28:40	19	0,4	21
0:28:50	19	0,4	25
0:29:00	19	0,4	21
0:29:10	19	0,4	20
0:29:20	19	0,4	22
0:29:30	19	0,4	20
0:29:40	19	0,4	22
0:29:50	19	0,4	19
0:30:00	19	0,4	19
0:30:10	19	0,5	26
0:30:20	19	0,5	19
0:30:30	19	0,5	21
0:30:40	19	0,5	19
0:30:50	19	0,5	21
0:31:00	19	0,5	20
0:31:10	19	0,5	19
0:31:20	19	0,5	22
0:31:30	19	0,5	19
0:31:40	19	0,5	22
0:31:50	18	0,5	20
0:32:00	18	0,5	23
0:32:10	18	0,5	25
0:32:20	18	0,5	20
0:32:30	18	0,5	22
0:32:40	18	0,5	20
0:32:50	18	0,5	23
0:33:00	18	0,5	22
0:33:10	18	0,5	20
0:33:20	18	0,5	27
0:33:30	18	0,5	20
0:33:40	18	0,5	23
0:33:50	18	0,5	23
0:34:00	18	0,5	22
0:34:10	18	0,5	25
0:34:20	18	0,5	23
0:34:30	18	0,5	23
0:34:40	18	0,5	20
0:34:50	18	0,5	22
0:35:00	18	0,5	21
0:35:10	18	0,5	20
0:35:20	18	0,5	23
0:35:30	18	0,5	19
0:35:40	18	0,5	30
0:35:50	18	0,5	21
0:36:00	18	0,5	19
0:36:10	18	0,5	23
0:36:20	18	0,5	24
0:36:30	18	0,5	24
0:36:40	18	0,5	26
0:36:50	18	0,5	25
0:37:00	18	0,5	22
0:37:10	18	0,5	23
0:37:20	18	0,5	46
0:37:30	17	0,5	30
0:37:40	17	0,5	40
0:37:50	17	0,5	43
0:38:00	17	0,5	32
0:38:10	17	0,5	37
0:38:20	17	0,5	32
0:38:30	17	0,5	41
0:38:40	17	0,5	29
0:38:50	17	0,5	36
0:39:00	17	0,5	41
0:39:10	17	0,5	34
0:39:20	17	0,5	22
0:39:30	17	0,5	20
0:39:40	17	0,5	35
0:39:50	17	0,5	33
0:40:00	17	0,5	29
0:40:10	17	0,5	34
0:40:20	17	0,5	24
0:40:30	17	0,5	37
0:40:40	17	0,5	28
0:40:50	17	0,5	30
0:41:00	17	0,5	37
0:41:10	17	0,5	26
0:41:20	17	0,5	36
0:41:30	17	0,4	19
0:41:40	17	0,5	36
0:41:50	17	0,5	25
0:42:00	17	0,5	17
0:42:10	17	0,5	26
0:42:20	17	0,4	21
0:42:30	17	0,4	21
0:42:40	17	0,4	21
0:42:50	17	0,4	20
0:43:00	17	0,5	25
0:43:10	17	0,5	20
0:43:20	17	0,5	24
0:43:30	17	0,5	21
0:43:40	17	0,4	22
0:43:50	17	0,4	26
0:44:00	16	0,5	21
0:44:10	16	0,4	28
0:44:20	16	0,4	23
0:44:30	16	0,5	27
0:44:40	16	0,5	25
0:44:50	16	0,5	19
0:45:00	16	0,5	30
0:45:10	16	0,5	24
0:45:20	16	0,5	25
0:45:30	16	0,5	23
0:45:40	16	0,5	21
0:45:50	16	0,5	27
0:46:00	16	0,5	20
0:46:10	16	0,5	26
0:46:20	16	0,5	19
0:46:30	16	0,5	24
0:46:40	16	0,5	24
0:46:50	16	0,5	19
0:47:00	16	0,5	24
0:47:10	16	0,5	20
0:47:20	16	0,5	24
0:47:30	16	0,5	22
0:47:40	16	0,5	20
0:47:50	16	0,5	24
0:48:00	16	0,4	19
0:48:10	16	0,4	24
0:48:20	16	0,4	21
0:48:30	16	0,4	23
0:48:40	16	0,4	23
0:48:50	16	0,4	21
0:49:00	16	0,4	28
0:49:10	16	0,4	19
0:49:20	16	0,4	23
0:49:30	16	0,4	23
0:49:40	16	0,4	22
0:49:50	16	0,4	26
0:50:00	16	0,4	20
0:50:10	16	0,4	26
0:50:20	16	0,4	23
0:50:30	16	0,4	22
0:50:40	16	0,4	27
0:50:50	16	0,4	21
0:51:00	16	0,4	27
0:51:10	16	0,4	20
0:51:20	16	0,4	23
0:51:30	16	0,4	21
0:51:40	15	0,4	20
0:51:50	15	0,4	24
0:52:00	15	0,4	21
0:52:10	15	0,4	31
0:52:20	15	0,4	23
0:52:30	15	0,4	25
0:52:40	15	0,4	23
0:52:50	15	0,4	21
0:53:00	15	0,4	26
0:53:10	15	0,4	19
0:53:20	15	0,4	24
0:53:30	15	0,4	19
0:53:40	15	0,4	20
0:53:50	15	0,4	21
0:54:00	15	0,4	18
0:54:10	15	0,4	23
0:54:20	15	0,4	18
0:54:30	15	0,4	17
0:54:40	15	0,4	18
0:54:50	15	0,4	17
0:55:00	15	0,4	21
0:55:10	15	0,4	17
0:55:20	15	0,4	20
0:55:30	15	0,4	18
0:55:40	15	0,4	17
0:55:50	15	0,4	19
0:56:00	15	0,4	16
0:56:10	15	0,4	21
0:56:20	15	0,4	16
0:56:30	15	0,4	18
0:56:40	15	0,4	18
0:56:50	15	0,4	17
0:57:00	15	0,4	20
0:57:10	15	0,4	16
0:57:20	15	0,4	20
0:57:30	15	0,4	17
0:57:40	15	0,4	15
0:57:50	15	0,4	19
0:58:00	15	0,4	16
0:58:10	15	0,4	22
0:58:20	15	0,4	16
0:58:30	15	0,4	20
0:58:40	15	0,4	18
0:58:50	15	0,4	17
0:59:00	15	0,4	20
0:59:10	15	0,4	17
0:59:20	15	0,4	22
0:59:30	15	0,4	18
0:59:40	15	0,4	19
0:59:50	15	0,4	20
1:00:00	15	0,4	18
1:00:10	15	0,4	21
1:00:20	15	0,4	17
1:00:30	15	0,4	19
1:00:40	15	0,4	19
1:00:50	15	0,4	20
1:01:00	15	0,4	23
1:01:10	15	0,4	19
1:01:20	14	0,4	24
1:01:30	14	0,4	20
1:01:40	14	0,4	21
1:01:50	14	0,4	18
1:02:00	14	0,4	18
1:02:10	14	0,4	22
1:02:20	14	0,4	18
1:02:30	14	0,4	22
1:02:40	14	0,4	17
1:02:50	14	0,4	17
1:03:00	14	0,4	21
1:03:10	14	0,4	17
1:03:20	14	0,4	21
1:03:30	14	0,4	17
1:03:40	14	0,4	20
1:03:50	14	0,4	17
1:04:00	14	0,4	20
1:04:10	14	0,4	20
1:04:20	14	0,4	19
1:04:30	14	0,4	22
1:04:40	14	0,4	16
1:04:50	14	0,4	22
1:05:00	14	0,5	20
1:05:10	14	0,4	18
1:05:20	14	0,5	23
1:05:30	14	0,4	18
1:05:40	14	0,5	21
1:05:50	14	0,4	19
1:06:00	14	0,5	23
1:06:10	14	0,5	23
1:06:20	14	0,5	19
1:06:30	14	0,4	23
1:06:40	14	0,5	19
1:06:50	14	0,5	21
1:07:00	14	0,5	21
1:07:10	14	0,5	17
1:07:20	14	0,4	22
1:07:30	14	0,5	18
1:07:40	14	0,5	22
1:07:50	14	0,5	19
1:08:00	14	0,5	19
1:08:10	14	0,5	22
1:08:20	14	0,5	17
1:08:30	14	0,5	21
1:08:40	14	0,5	16
1:08:50	14	0,5	22
1:09:00	14	0,5	21
1:09:10	14	0,5	17
1:09:20	14	0,5	21
1:09:30	14	0,5	17
1:09:40	14	0,5	19
1:09:50	14	0,5	20
1:10:00	14	0,5	19
1:10:10	14	0,5	18
1:10:20	14	0,5	19
1:10:30	14	0,5	22
1:10:40	14	0,5	19
1:10:50	14	0,5	18
1:11:00	14	0,5	20
1:11:10	14	0,5	17
1:11:20	14	0,5	23
1:11:30	14	0,5	17
1:11:40	14	0,5	20
1:11:50	14	0,5	16
1:12:00	14	0,5	17
1:12:10	14	0,5	18
1:12:20	14	0,5	18
1:12:30	14	0,5	21
1:12:40	14	0,5	18
1:12:50	14	0,5	20
1:13:00	14	0,5	18
1:13:10	14	0,5	17
1:13:20	14	0,5	18
1:13:30	14	0,5	17
1:13:40	14	0,5	19
1:13:50	14	0,5	18
1:14:00	14	0,5	18
1:14:10	14	0,5	17
1:14:20	14	0,5	16
1:14:30	14	0,5	22
1:14:40	14	0,5	16
1:14:50	14	0,4	18
1:15:00	14	0,4	19
1:15:10	14	0,5	15
1:15:20	14	0,5	16
1:15:30	14	0,4	16
1:15:40	14	0,4	19
1:15:50	14	0,4	16
1:16:00	14	0,4	17
1:16:10	14	0,4	16
1:16:20	14	0,4	20
1:16:30	14	0,4	23
1:16:40	14	0,4	18
1:16:50	14	0,4	25
1:17:00	14	0,5	21
1:17:10	14	0,4	19
1:17:20	14	0,4	25
1:17:30	13	0,5	19
1:17:40	14	0,4	25
1:17:50	14	0,5	19
1:18:00	13	0,4	20
1:18:10	13	0,5	20
1:18:20	13	0,4	21
1:18:30	13	0,5	24
1:18:40	13	0,5	21
1:18:50	13	0,5	23
1:19:00	13	0,5	17
1:19:10	13	0,5	19
1:19:20	13	0,5	19
1:19:30	13	0,5	16
1:19:40	13	0,5	21
1:19:50	13	0,5	15
1:20:00	13	0,5	19
1:20:10	13	0,5	15
1:20:20	13	0,5	17
1:20:30	13	0,5	20
1:20:40	13	0,5	20
1:20:50	13	0,5	26
1:21:00	13	0,5	20
1:21:10	13	0,5	20
1:21:20	13	0,5	23
1:21:30	13	0,5	22
1:21:40	13	0,5	24
1:21:50	13	0,5	19
1:22:00	13	0,5	25
1:22:10	13	0,5	20
1:22:20	13	0,5	19
1:22:30	13	0,5	19
1:22:40	13	0,5	20
1:22:50	13	0,5	25
1:23:00	13	0,5	18
1:23:10	13	0,5	23
1:23:20	13	0,5	28
1:23:30	13	0,5	26
1:23:40	13	0,5	28
1:23:50	13	0,5	21
1:24:00	13	0,5	24
1:24:10	13	0,5	15
1:24:20	13	0,5	18
1:24:30	13	0,5	18
1:24:40	13	0,5	25
1:24:50	13	0,5	25
1:25:00	13	0,5	17
1:25:10	13	0,5	24
1:25:20	13	0,5	29
1:25:30	13	0,5	26
1:25:40	13	0,5	31
1:25:50	13	0,5	29
1:26:00	13	0,5	34
1:26:10	13	0,5	26
1:26:20	13	0,5	26
1:26:30	13	0,5	27
1:26:40	13	0,5	31
1:26:50	13	0,5	34
1:27:00	13	0,5	21
1:27:10	13	0,5	35
1:27:20	13	0,5	28
1:27:30	13	0,5	23
1:27:40	13	0,5	21
1:27:50	13	0,5	25
1:28:00	13	0,5	23
1:28:10	13	0,5	33
1:28:20	13	0,5	30
1:28:30	13	0,5	28
1:28:40	13	0,5	31
1:28:50	13	0,5	22
1:29:00	13	0,5	29
1:29:10	13	0,5	22
1:29:20	13	0,5	19
1:29:30	13	0,5	17
1:29:40	13	0,5	20
1:29:50	13	0,5	17
1:30:00	13	0,5	18
1:30:10	13	0,5	18
1:30:20	13	0,5	17
1:30:30	13	0,5	18
1:30:40	13	0,5	18
1:30:50	13	0,5	21
1:31:00	13	0,5	18
1:31:10	13	0,5	18
1:31:20	13	0,5	18
1:31:30	13	0,5	17
1:31:40	13	0,5	21
1:31:50	13	0,5	18
1:32:00	13	0,5	20
1:32:10	13	0,5	17
1:32:20	13	0,5	17
1:32:30	13	0,5	19
1:32:40	13	0,5	17
1:32:50	13	0,5	21
1:33:00	13	0,5	17
1:33:10	13	0,5	18
1:33:20	13	0,5	18
1:33:30	13	0,5	18
1:33:40	13	0,5	20
1:33:50	13	0,5	17
1:34:00	13	0,5	21
1:34:10	13	0,5	17
1:34:20	13	0,5	17
1:34:30	13	0,5	19
1:34:40	13	0,5	17
1:34:50	13	0,5	21
1:35:00	13	0,5	18
1:35:10	13	0,5	21
1:35:20	13	0,5	19
1:35:30	13	0,5	19
1:35:40	13	0,5	20
1:35:50	13	0,5	17
1:36:00	13	0,5	22
1:36:10	13	0,5	17
1:36:20	13	0,5	19
1:36:30	13	0,5	17
1:36:40	13	0,5	18
1:36:50	13	0,5	20
1:37:00	13	0,5	18
1:37:10	13	0,5	20
1:37:20	13	0,5	17
1:37:30	13	0,5	17
1:37:40	13	0,5	18
1:37:50	13	0,5	17
1:38:00	13	0,5	21
1:38:10	13	0,5	17
1:38:20	13	0,5	18
1:38:30	13	0,5	17
1:38:40	13	0,5	17
1:38:50	13	0,5	18
1:39:00	13	0,5	18
1:39:10	13	0,5	19
1:39:20	13	0,5	18
1:39:30	13	0,5	16
1:39:40	13	0,5	17
1:39:50	13	0,5	17
1:40:00	13	0,5	18
1:40:10	13	0,5	16
1:40:20	13	0,5	20
1:40:30	13	0,5	16
1:40:40	13	0,5	17
1:40:50	13	0,5	17
1:41:00	13	0,5	16
1:41:10	13	0,5	25
1:41:20	13	0,5	27
1:41:30	13	0,5	29
1:41:40	13	0,5	28
1:41:50	13	0,5	25
1:42:00	13	0,5	26
1:42:10	13	0,5	35
1:42:20	13	0,5	37
1:42:30	13	0,5	35
1:42:40	13	0,5	32
1:42:50	13	0,5	28
1:43:00	13	0,5	31
1:43:10	13	0,5	47
1:43:20	13	0,5	45
1:43:30	13	0,5	46
1:43:40	13	0,5	48
1:43:50	13	0,5	43
1:44:00	13	0,5	61
1:44:10	13	0,5	31
1:44:20	13	0,5	32
1:44:30	13	0,5	38
1:44:40	13	0,5	37
1:44:50	13	0,5	40
1:45:00	13	0,5	33
1:45:10	13	0,5	35
1:45:20	13	0,5	27
1:45:30	13	0,5	25
1:45:40	13	0,5	24
1:45:50	13	0,5	29
1:46:00	13	0,5	29
1:46:10	13	0,5	30
1:46:20	13	0,5	31
1:46:30	13	0,5	30
1:46:40	13	0,5	31
1:46:50	13	0,5	27
1:47:00	13	0,5	28
1:47:10	13	0,5	29
1:47:20	13	0,5	29
1:47:30	13	0,5	24
1:47:40	13	0,5	27
1:47:50	13	0,5	18
1:48:00	13	0,5	18
1:48:10	13	0,5	16
1:48:20	13	0,5	20
1:48:30	13	0,5	17
1:48:40	13	0,5	18
1:48:50	13	0,5	17
1:49:00	13	0,5	17
1:49:10	13	0,5	17
1:49:20	13	0,5	17
1:49:30	13	0,5	19
1:49:40	13	0,5	16
1:49:50	13	0,5	16
1:50:00	13	0,5	17
1:50:10	13	0,5	26
1:50:20	13	0,5	28
1:50:30	13	0,5	26
1:50:40	13	0,5	30
1:50:50	13	0,5	28
1:51:00	13	0,5	27
1:51:10	13	0,5	24
1:51:20	13	0,5	21
1:51:30	13	0,5	19
1:51:40	13	0,5	27
1:51:50	13	0,5	17
1:52:00	13	0,5	16
1:52:10	13	0,5	16
1:52:20	13	0,5	17
1:52:30	13	0,5	17
1:52:40	13	0,5	19
1:52:50	13	0,5	16
1:53:00	13	0,5	18
1:53:10	13	0,5	17
1:53:20	13	0,5	18
1:53:30	13	0,5	20
1:53:40	13	0,5	22
1:53:50	13	0,5	23
1:54:00	13	0,5	20
1:54:10	13	0,5	19
1:54:20	13	0,5	20
1:54:30	13	0,5	21
1:54:40	13	0,5	20
1:54:50	13	0,5	27
1:55:00	13	0,5	26
1:55:10	13	0,5	20
1:55:20	13	0,5	16
1:55:30	13	0,5	20
1:55:40	13	0,5	16
1:55:50	13	0,5	16
1:56:00	13	0,5	17
1:56:10	13	0,5	39
1:56:20	13	0,5	34
1:56:30	13	0,5	30
1:56:40	13	0,5	31
1:56:50	13	0,5	31
1:57:00	13	0,5	27
1:57:10	13	0,5	33
1:57:20	13	0,5	37
1:57:30	13	0,5	31
1:57:40	13	0,5	32
1:57:50	13	0,5	34
1:58:00	13	0,5	33
1:58:10	13	0,5	34
1:58:20	13	0,5	38
1:58:30	13	0,5	31
1:58:40	13	0,5	35
1:58:50	13	0,5	41
1:59:00	13	0,5	31
1:59:10	13	0,5	28
1:59:20	13	0,5	36
1:59:30	13	0,5	33
1:59:40	13	0,5	34
1:59:50	13	0,5	41
2:00:00	13	0,5	30
2:00:10	13	0,5	30
2:00:20	13	0,5	45
2:00:30	13	0,5	39
2:00:40	13	0,5	35
2:00:50	13	0,5	22
2:01:00	13	0,5	37
2:01:10	13	0,5	48
2:01:20	13	0,5	38
2:01:30	13	0,5	36
2:01:40	13	0,5	55
2:01:50	13	0,5	64
2:02:00	13	0,5	48
2:02:10	13	0,5	40
2:02:20	13	0,5	61
2:02:30	13	0,5	51
2:02:40	13	0,5	57
2:02:50	13	0,5	54
2:03:00	13	0,5	63
2:03:10	13	0,5	40
2:03:20	13	0,5	50
2:03:30	13	0,5	55
2:03:40	13	0,5	43
2:03:50	13	0,6	77
2:04:00	13	0,5	53
2:04:10	13	0,5	59
2:04:20	13	0,5	46
2:04:30	13	0,6	58
2:04:40	13	0,5	55
2:04:50	13	0,5	37
2:05:00	13	0,6	66
2:05:10	13	0,5	34
2:05:20	13	0,5	55
2:05:30	13	0,6	61
2:05:40	13	0,5	28
2:05:50	13	0,5	40
