Repository: ProgWizer/parser

File: project-root/data/Data Acquisition/Data Acquisition/2021 year (353)/21-189.txt (part 1 of 2)
--Test Summary--
Full Path and File Name	
Instrument Name	UCA Left Cell
Instrument Type	Model 4262 Twin Cell UCA
Instrument Serial Number	
Test Start Date	12.07.2021
Test Start Time	15:45:03
Test Stop Date	13.07.2021
Test Stop Time	16:03:14
Test Length	24:18:11
Final Sample Time Offset	24:18:00
Controller Schedule Name	
Sampling Period	30 seconds
Comments	
Information	WellID	
Information	Customer	
Information	EngName	
Information	CementClass	
Information	CementMfr	
Information	Additives	100G+5DaRT+0.4FL500+0.2CD
Information	Density	1900
Information	BHCT	72
Information	BHST	95
Information	FluidLoss	
Information	JobType	
Calculated Value	CS_50	3:36:00
Calculated Value	CS_500	4:24:30
Calculated Value	CS_Time8h	12,81 MPa
Calculated Value	CS_Time12h	16,00 MPa
Calculated Value	CS_Time24h	19,44 MPa
Calculated Value	CS_Time48h	N/A
Calculated Value	CS_Time72h	N/A
Calculated Curve	Compressive Strength	Compressive strength type B (more than 14 lb/gal)
Initial Temperature (°C)	27 °C
Final Temperature (°C)	95 °C
Initial Transit Time (microsec/in)	16,44 microsec/in
Final Transit Time (microsec/in)	8,41 microsec/in
Initial Compressive Strength (MPa)	0,00 MPa
Final Compressive Strength (MPa)	19,52 MPa
--Data--
Time (HH:MM:SS)	Temperature (°C)	Transit Time (microsec/in)	Compressive Strength (MPa)
0:00:00	27	16,44	0,00
0:00:30	27	16,44	0,00
0:01:00	27	16,44	0,00
0:01:30	27	16,44	0,00
0:02:00	27	16,45	0,00
0:02:30	27	16,45	0,00
0:03:00	27	16,46	0,00
0:03:30	27	16,46	0,00
0:04:00	28	16,47	0,00
0:04:30	28	16,47	0,00
0:05:00	29	16,47	0,00
0:05:30	29	16,47	0,00
0:06:00	30	16,47	0,00
0:06:30	30	16,47	0,00
0:07:00	31	16,46	0,00
0:07:30	31	16,45	0,00
0:08:00	32	16,45	0,00
0:08:30	32	16,44	0,00
0:09:00	33	16,44	0,00
0:09:30	33	16,43	0,00
0:10:00	34	16,42	0,00
0:10:30	34	16,41	0,01
0:11:00	34	16,40	0,01
0:11:30	35	16,39	0,01
0:12:00	35	16,38	0,02
0:12:30	36	16,37	0,02
0:13:00	37	16,36	0,02
0:13:30	37	16,35	0,02
0:14:00	38	16,33	0,03
0:14:30	38	16,32	0,03
0:15:00	39	16,30	0,04
0:15:30	40	16,29	0,04
0:16:00	41	16,28	0,04
0:16:30	41	16,27	0,04
0:17:00	42	16,27	0,05
0:17:30	43	16,25	0,05
0:18:00	43	16,24	0,05
0:18:30	44	16,23	0,05
0:19:00	44	16,22	0,06
0:19:30	45	16,21	0,06
0:20:00	45	16,20	0,06
0:20:30	46	16,19	0,07
0:21:00	47	16,18	0,07
0:21:30	47	16,18	0,07
0:22:00	48	16,17	0,07
0:22:30	48	16,16	0,08
0:23:00	49	16,15	0,08
0:23:30	50	16,14	0,08
0:24:00	50	16,14	0,08
0:24:30	51	16,13	0,08
0:25:00	52	16,11	0,09
0:25:30	52	16,11	0,09
0:26:00	53	16,11	0,09
0:26:30	54	16,10	0,09
0:27:00	54	16,09	0,10
0:27:30	55	16,09	0,10
0:28:00	56	16,08	0,10
0:28:30	56	16,08	0,10
0:29:00	57	16,07	0,10
0:29:30	57	16,06	0,10
0:30:00	58	16,05	0,11
0:30:30	59	16,05	0,11
0:31:00	59	16,05	0,11
0:31:30	60	16,04	0,11
0:32:00	60	16,03	0,11
0:32:30	61	16,03	0,11
0:33:00	62	16,02	0,12
0:33:30	62	16,02	0,12
0:34:00	63	16,02	0,12
0:34:30	64	16,02	0,12
0:35:00	64	16,01	0,12
0:35:30	65	16,01	0,12
0:36:00	66	16,01	0,12
0:36:30	66	16,00	0,12
0:37:00	67	16,00	0,12
0:37:30	67	16,00	0,12
0:38:00	68	16,00	0,12
0:38:30	69	16,00	0,12
0:39:00	69	16,00	0,12
0:39:30	70	16,00	0,12
0:40:00	70	16,00	0,12
0:40:30	71	16,00	0,12
0:41:00	72	15,99	0,13
0:41:30	72	15,99	0,13
0:42:00	73	15,99	0,13
0:42:30	73	15,99	0,13
0:43:00	74	16,00	0,12
0:43:30	74	16,00	0,12
0:44:00	75	16,00	0,12
0:44:30	75	16,00	0,12
0:45:00	75	16,00	0,12
0:45:30	75	16,00	0,12
0:46:00	76	16,00	0,12
0:46:30	76	16,00	0,12
0:47:00	76	16,00	0,12
0:47:30	76	16,00	0,12
0:48:00	76	16,00	0,12
0:48:30	76	16,00	0,12
0:49:00	76	16,01	0,12
0:49:30	76	16,01	0,12
0:50:00	76	16,01	0,12
0:50:30	76	16,01	0,12
0:51:00	76	16,01	0,12
0:51:30	76	16,01	0,12
0:52:00	76	16,02	0,12
0:52:30	76	16,02	0,12
0:53:00	76	16,02	0,12
0:53:30	76	16,02	0,12
0:54:00	76	16,02	0,12
0:54:30	76	16,02	0,12
0:55:00	76	16,02	0,12
0:55:30	76	16,03	0,11
0:56:00	76	16,03	0,11
0:56:30	76	16,03	0,11
0:57:00	75	16,04	0,11
0:57:30	75	16,04	0,11
0:58:00	75	16,04	0,11
0:58:30	75	16,04	0,11
0:59:00	75	16,04	0,11
0:59:30	75	16,04	0,11
1:00:00	75	16,04	0,11
1:00:30	75	16,05	0,11
1:01:00	75	16,05	0,11
1:01:30	76	16,05	0,11
1:02:00	76	16,05	0,11
1:02:30	76	16,05	0,11
1:03:00	76	16,05	0,11
1:03:30	76	16,05	0,11
1:04:00	76	16,05	0,11
1:04:30	75	16,05	0,11
1:05:00	75	16,05	0,11
1:05:30	75	16,05	0,11
1:06:00	75	16,05	0,11
1:06:30	75	16,05	0,11
1:07:00	75	16,05	0,11
1:07:30	75	16,06	0,10
1:08:00	75	16,06	0,10
1:08:30	75	16,06	0,10
1:09:00	75	16,06	0,10
1:09:30	76	16,06	0,10
1:10:00	76	16,06	0,10
1:10:30	76	16,06	0,10
1:11:00	76	16,06	0,10
1:11:30	76	16,06	0,10
1:12:00	76	16,06	0,10
1:12:30	76	16,06	0,10
1:13:00	76	16,06	0,10
1:13:30	76	16,06	0,10
1:14:00	76	16,06	0,10
1:14:30	76	16,06	0,10
1:15:00	76	16,06	0,10
1:15:30	76	16,07	0,10
1:16:00	76	16,06	0,10
1:16:30	76	16,07	0,10
1:17:00	76	16,07	0,10
1:17:30	76	16,07	0,10
1:18:00	76	16,07	0,10
1:18:30	76	16,07	0,10
1:19:00	76	16,07	0,10
1:19:30	76	16,07	0,10
1:20:00	76	16,06	0,10
1:20:30	76	16,07	0,10
1:21:00	76	16,07	0,10
1:21:30	76	16,07	0,10
1:22:00	76	16,07	0,10
1:22:30	76	16,07	0,10
1:23:00	76	16,07	0,10
1:23:30	76	16,07	0,10
1:24:00	77	16,07	0,10
1:24:30	77	16,07	0,10
1:25:00	77	16,07	0,10
1:25:30	77	16,07	0,10
1:26:00	77	16,07	0,10
1:26:30	77	16,07	0,10
1:27:00	77	16,07	0,10
1:27:30	77	16,07	0,10
1:28:00	77	16,07	0,10
1:28:30	77	16,07	0,10
1:29:00	77	16,07	0,10
1:29:30	77	16,07	0,10
1:30:00	77	16,07	0,10
1:30:30	77	16,07	0,10
1:31:00	77	16,07	0,10
1:31:30	77	16,07	0,10
1:32:00	77	16,08	0,10
1:32:30	77	16,08	0,10
1:33:00	77	16,08	0,10
1:33:30	77	16,08	0,10
1:34:00	77	16,08	0,10
1:34:30	77	16,08	0,10
1:35:00	78	16,08	0,10
1:35:30	78	16,08	0,10
1:36:00	78	16,08	0,10
1:36:30	78	16,08	0,10
1:37:00	78	16,08	0,10
1:37:30	78	16,08	0,10
1:38:00	78	16,08	0,10
1:38:30	78	16,08	0,10
1:39:00	78	16,08	0,10
1:39:30	78	16,08	0,10
1:40:00	78	16,08	0,10
1:40:30	78	16,08	0,10
1:41:00	78	16,08	0,10
1:41:30	78	16,08	0,10
1:42:00	78	16,09	0,10
1:42:30	78	16,09	0,10
1:43:00	78	16,09	0,10
1:43:30	78	16,09	0,10
1:44:00	78	16,09	0,10
1:44:30	78	16,09	0,10
1:45:00	78	16,09	0,10
1:45:30	78	16,09	0,10
1:46:00	79	16,09	0,10
1:46:30	79	16,10	0,09
1:47:00	79	16,10	0,09
1:47:30	79	16,10	0,09
1:48:00	79	16,10	0,09
1:48:30	79	16,10	0,09
1:49:00	79	16,10	0,09
1:49:30	79	16,10	0,09
1:50:00	79	16,11	0,09
1:50:30	79	16,11	0,09
1:51:00	79	16,11	0,09
1:51:30	79	16,11	0,09
1:52:00	79	16,11	0,09
1:52:30	79	16,11	0,09
1:53:00	79	16,11	0,09
1:53:30	79	16,11	0,09
1:54:00	79	16,11	0,09
1:54:30	79	16,11	0,09
1:55:00	79	16,11	0,09
1:55:30	79	16,12	0,09
1:56:00	79	16,12	0,09
1:56:30	80	16,12	0,09
1:57:00	80	16,12	0,09
1:57:30	80	16,12	0,09
1:58:00	80	16,13	0,08
1:58:30	80	16,13	0,08
1:59:00	80	16,13	0,08
1:59:30	80	16,13	0,08
2:00:00	80	16,13	0,08
2:00:30	80	16,13	0,08
2:01:00	80	16,14	0,08
2:01:30	80	16,14	0,08
2:02:00	80	16,14	0,08
2:02:30	80	16,14	0,08
2:03:00	80	16,14	0,08
2:03:30	80	16,14	0,08
2:04:00	80	16,15	0,08
2:04:30	80	16,15	0,08
2:05:00	80	16,15	0,08
2:05:30	80	16,16	0,08
2:06:00	80	16,16	0,08
2:06:30	80	16,16	0,08
2:07:00	80	16,16	0,08
2:07:30	81	16,16	0,08
2:08:00	81	16,17	0,07
2:08:30	81	16,18	0,07
2:09:00	81	16,18	0,07
2:09:30	81	16,18	0,07
2:10:00	81	16,18	0,07
2:10:30	81	16,18	0,07
2:11:00	81	16,18	0,07
2:11:30	81	16,19	0,07
2:12:00	81	16,19	0,07
2:12:30	81	16,19	0,07
2:13:00	81	16,20	0,07
2:13:30	81	16,20	0,06
2:14:00	81	16,20	0,06
2:14:30	81	16,20	0,06
2:15:00	81	16,21	0,06
2:15:30	81	16,22	0,06
2:16:00	81	16,22	0,06
2:16:30	81	16,23	0,06
2:17:00	81	16,23	0,06
2:17:30	82	16,23	0,05
2:18:00	82	16,24	0,05
2:18:30	82	16,24	0,05
2:19:00	82	16,25	0,05
2:19:30	82	16,26	0,05
2:20:00	82	16,27	0,05
2:20:30	82	16,27	0,04
2:21:00	82	16,28	0,04
2:21:30	82	16,29	0,04
2:22:00	82	16,30	0,04
2:22:30	82	16,30	0,04
2:23:00	82	16,30	0,04
2:23:30	82	16,31	0,03
2:24:00	82	16,32	0,03
2:24:30	82	16,33	0,03
2:25:00	82	16,34	0,03
2:25:30	82	16,35	0,02
2:26:00	82	16,36	0,02
2:26:30	82	16,36	0,02
2:27:00	82	16,37	0,02
2:27:30	82	16,38	0,01
2:28:00	82	16,40	0,01
2:28:30	83	16,41	0,01
2:29:00	83	16,42	0,00
2:29:30	83	16,44	0,00
2:30:00	83	16,44	0,00
2:30:30	83	16,46	0,00
2:31:00	83	16,48	0,00
2:31:30	83	16,48	0,00
2:32:00	83	16,50	0,00
2:32:30	83	16,51	0,00
2:33:00	83	16,53	0,00
2:33:30	83	16,54	0,00
2:34:00	83	16,56	0,00
2:34:30	83	16,57	0,00
2:35:00	83	16,59	0,00
2:35:30	83	16,60	0,00
2:36:00	83	16,62	0,00
2:36:30	83	16,63	0,00
2:37:00	83	16,65	0,00
2:37:30	83	16,67	0,00
2:38:00	83	16,68	0,00
2:38:30	83	16,70	0,00
2:39:00	84	16,73	0,00
2:39:30	84	16,74	0,00
2:40:00	84	16,77	0,00
2:40:30	84	16,78	0,00
2:41:00	84	16,80	0,00
2:41:30	84	16,81	0,00
2:42:00	84	16,82	0,00
2:42:30	84	16,84	0,00
2:43:00	84	16,84	0,00
2:43:30	84	16,86	0,00
2:44:00	84	16,86	0,00
2:44:30	84	16,87	0,00
2:45:00	84	16,88	0,00
2:45:30	84	16,89	0,00
2:46:00	84	16,89	0,00
2:46:30	84	16,90	0,00
2:47:00	84	16,90	0,00
2:47:30	84	16,91	0,00
2:48:00	84	16,92	0,00
2:48:30	84	16,92	0,00
2:49:00	84	16,92	0,00
2:49:30	85	16,92	0,00
2:50:00	85	16,92	0,00
2:50:30	85	16,92	0,00
2:51:00	85	16,94	0,00
2:51:30	85	16,94	0,00
2:52:00	85	16,94	0,00
2:52:30	85	16,94	0,00
2:53:00	85	16,94	0,00
2:53:30	85	16,94	0,00
2:54:00	85	16,93	0,00
2:54:30	85	16,93	0,00
2:55:00	85	16,93	0,00
2:55:30	85	16,92	0,00
2:56:00	85	16,92	0,00
2:56:30	85	16,92	0,00
2:57:00	85	16,92	0,00
2:57:30	85	16,91	0,00
2:58:00	85	16,91	0,00
2:58:30	85	16,90	0,00
2:59:00	85	16,89	0,00
2:59:30	86	16,89	0,00
3:00:00	86	16,89	0,00
3:00:30	86	16,88	0,00
3:01:00	86	16,87	0,00
3:01:30	86	16,86	0,00
3:02:00	86	16,86	0,00
3:02:30	86	16,85	0,00
3:03:00	86	16,84	0,00
3:03:30	86	16,84	0,00
3:04:00	86	16,83	0,00
3:04:30	86	16,82	0,00
3:05:00	86	16,80	0,00
3:05:30	86	16,80	0,00
3:06:00	86	16,79	0,00
3:06:30	86	16,78	0,00
3:07:00	86	16,78	0,00
3:07:30	86	16,77	0,00
3:08:00	86	16,76	0,00
3:08:30	86	16,74	0,00
3:09:00	86	16,74	0,00
3:09:30	86	16,72	0,00
3:10:00	87	16,71	0,00
3:10:30	87	16,69	0,00
3:11:00	87	16,68	0,00
3:11:30	87	16,67	0,00
3:12:00	87	16,65	0,00
3:12:30	87	16,64	0,00
3:13:00	87	16,62	0,00
3:13:30	87	16,60	0,00
3:14:00	87	16,59	0,00
3:14:30	87	16,57	0,00
3:15:00	87	16,55	0,00
3:15:30	87	16,53	0,00
3:16:00	87	16,51	0,00
3:16:30	87	16,49	0,00
3:17:00	87	16,47	0,00
3:17:30	87	16,44	0,00
3:18:00	87	16,42	0,00
3:18:30	87	16,40	0,01
3:19:00	87	16,38	0,02
3:19:30	87	16,36	0,02
3:20:00	87	16,33	0,03
3:20:30	88	16,31	0,03
3:21:00	88	16,28	0,04
3:21:30	88	16,26	0,05
3:22:00	88	16,23	0,06
3:22:30	88	16,20	0,06
3:23:00	88	16,18	0,07
3:23:30	88	16,14	0,08
3:24:00	88	16,11	0,09
3:24:30	88	16,08	0,10
3:25:00	88	16,05	0,11
3:25:30	88	16,02	0,12
3:26:00	88	16,00	0,12
3:26:30	88	15,96	0,13
3:27:00	88	15,93	0,14
3:27:30	88	15,90	0,16
3:28:00	88	15,87	0,16
3:28:30	88	15,83	0,18
3:29:00	88	15,80	0,19
3:29:30	88	15,76	0,20
3:30:00	88	15,73	0,21
3:30:30	88	15,70	0,22
3:31:00	89	15,66	0,23
3:31:30	89	15,63	0,24
3:32:00	89	15,60	0,25
3:32:30	89	15,56	0,27
3:33:00	89	15,52	0,28
3:33:30	89	15,48	0,30
3:34:00	89	15,45	0,31
3:34:30	89	15,41	0,32
3:35:00	89	15,37	0,34
3:35:30	89	15,34	0,35
3:36:00	89	15,30	0,37
3:36:30	89	15,26	0,38
3:37:00	89	15,22	0,40
3:37:30	89	15,18	0,41
3:38:00	89	15,15	0,43
3:38:30	89	15,10	0,45
3:39:00	89	15,07	0,46
3:39:30	89	15,04	0,47
3:40:00	89	15,00	0,49
3:40:30	89	14,96	0,51
3:41:00	89	14,92	0,52
3:41:30	90	14,88	0,54
3:42:00	90	14,84	0,56
3:42:30	90	14,80	0,58
3:43:00	90	14,76	0,60
3:43:30	90	14,72	0,62
3:44:00	90	14,68	0,64
3:44:30	90	14,64	0,66
3:45:00	90	14,60	0,68
3:45:30	90	14,56	0,70
3:46:00	90	14,52	0,72
3:46:30	90	14,48	0,74
3:47:00	90	14,44	0,76
3:47:30	90	14,40	0,78
3:48:00	90	14,37	0,80
3:48:30	90	14,33	0,82
3:49:00	90	14,29	0,84
3:49:30	90	14,25	0,87
3:50:00	90	14,21	0,89
3:50:30	90	14,17	0,91
3:51:00	90	14,13	0,94
3:51:30	91	14,09	0,96
3:52:00	91	14,05	0,99
3:52:30	91	14,02	1,01
3:53:00	91	13,97	1,04
3:53:30	91	13,93	1,07
3:54:00	91	13,89	1,09
3:54:30	91	13,86	1,12
3:55:00	91	13,81	1,15
3:55:30	91	13,78	1,17
3:56:00	91	13,74	1,20
3:56:30	91	13,70	1,23
3:57:00	91	13,66	1,25
3:57:30	91	13,63	1,28
3:58:00	91	13,59	1,31
3:58:30	91	13,55	1,34
3:59:00	91	13,51	1,37
3:59:30	91	13,48	1,40
4:00:00	91	13,44	1,43
4:00:30	91	13,39	1,46
4:01:00	91	13,36	1,50
4:01:30	91	13,32	1,53
4:02:00	91	13,28	1,56
4:02:30	92	13,24	1,59
4:03:00	92	13,20	1,63
4:03:30	92	13,17	1,66
4:04:00	92	13,13	1,69
4:04:30	92	13,09	1,73
4:05:00	92	13,05	1,76
4:05:30	92	13,02	1,80
4:06:00	92	12,98	1,84
4:06:30	92	12,94	1,87
4:07:00	92	12,91	1,90
4:07:30	92	12,88	1,94
4:08:00	92	12,84	1,98
4:08:30	92	12,80	2,02
4:09:00	92	12,76	2,06
4:09:30	92	12,73	2,10
4:10:00	92	12,69	2,14
4:10:30	92	12,65	2,19
4:11:00	92	12,61	2,23
4:11:30	92	12,57	2,27
4:12:00	92	12,54	2,32
4:12:30	93	12,50	2,36
4:13:00	93	12,46	2,41
4:13:30	93	12,43	2,45
4:14:00	93	12,39	2,49
4:14:30	93	12,36	2,54
4:15:00	93	12,32	2,59
4:15:30	93	12,28	2,64
4:16:00	93	12,25	2,68
4:16:30	93	12,22	2,72
4:17:00	93	12,18	2,77
4:17:30	93	12,15	2,83
4:18:00	93	12,12	2,87
4:18:30	93	12,08	2,92
4:19:00	93	12,05	2,97
4:19:30	93	12,01	3,03
4:20:00	93	11,98	3,07
4:20:30	93	11,95	3,13
4:21:00	93	11,91	3,18
4:21:30	93	11,88	3,22
4:22:00	93	11,86	3,27
4:22:30	93	11,82	3,34
4:23:00	94	11,79	3,39
4:23:30	94	11,76	3,44
4:24:00	94	11,73	3,49
4:24:30	94	11,70	3,54
4:25:00	94	11,68	3,58
4:25:30	94	11,65	3,62
4:26:00	94	11,62	3,68
4:26:30	94	11,59	3,73
4:27:00	94	11,57	3,77
4:27:30	94	11,54	3,83
4:28:00	94	11,52	3,87
4:28:30	94	11,49	3,93
4:29:00	94	11,46	3,97
4:29:30	94	11,44	4,02
4:30:00	94	11,42	4,06
4:30:30	94	11,40	4,11
4:31:00	94	11,38	4,16
4:31:30	94	11,35	4,20
4:32:00	94	11,33	4,25
4:32:30	94	11,31	4,30
4:33:00	94	11,29	4,35
4:33:30	95	11,26	4,40
4:34:00	95	11,25	4,43
4:34:30	95	11,23	4,48
4:35:00	95	11,21	4,51
4:35:30	95	11,19	4,56
4:36:00	95	11,16	4,61
4:36:30	95	11,15	4,65
4:37:00	95	11,13	4,70
4:37:30	95	11,11	4,73
4:38:00	95	11,09	4,79
4:38:30	95	11,07	4,82
4:39:00	95	11,05	4,88
4:39:30	95	11,04	4,91
4:40:00	95	11,02	4,97
4:40:30	95	11,00	5,01
4:41:00	95	10,98	5,04
4:41:30	95	10,97	5,08
4:42:00	95	10,95	5,14
4:42:30	95	10,93	5,18
4:43:00	95	10,92	5,22
4:43:30	95	10,90	5,26
4:44:00	95	10,89	5,30
4:44:30	95	10,87	5,34
4:45:00	95	10,85	5,40
4:45:30	96	10,84	5,42
4:46:00	96	10,82	5,48
4:46:30	95	10,80	5,52
4:47:00	95	10,79	5,56
4:47:30	96	10,77	5,60
4:48:00	96	10,76	5,64
4:48:30	96	10,75	5,66
4:49:00	96	10,74	5,71
4:49:30	95	10,72	5,75
4:50:00	96	10,71	5,77
4:50:30	96	10,70	5,81
4:51:00	96	10,68	5,86
4:51:30	96	10,67	5,90
4:52:00	96	10,66	5,95
4:52:30	96	10,64	5,99
4:53:00	96	10,63	6,04
4:53:30	96	10,62	6,06
4:54:00	96	10,60	6,11
4:54:30	96	10,59	6,15
4:55:00	96	10,57	6,20
4:55:30	96	10,56	6,25
4:56:00	96	10,55	6,27
4:56:30	96	10,54	6,32
4:57:00	96	10,53	6,34
4:57:30	96	10,51	6,39
4:58:00	96	10,50	6,44
4:58:30	95	10,49	6,46
4:59:00	95	10,48	6,51
4:59:30	95	10,46	6,56
5:00:00	95	10,45	6,58
5:00:30	95	10,44	6,63
5:01:00	95	10,43	6,66
5:01:30	95	10,41	6,71
5:02:00	95	10,41	6,73
5:02:30	95	10,39	6,79
5:03:00	95	10,38	6,81
5:03:30	95	10,38	6,84
5:04:00	95	10,36	6,89
5:04:30	95	10,36	6,92
5:05:00	95	10,34	6,97
5:05:30	95	10,33	6,99
5:06:00	95	10,32	7,02
5:06:30	95	10,31	7,07
5:07:00	95	10,30	7,10
5:07:30	95	10,29	7,13
5:08:00	95	10,29	7,16
5:08:30	95	10,27	7,21
5:09:00	95	10,27	7,24
5:09:30	95	10,26	7,27
5:10:00	95	10,25	7,29
5:10:30	95	10,23	7,35
5:11:00	95	10,23	7,38
5:11:30	95	10,22	7,41
5:12:00	95	10,21	7,43
5:12:30	95	10,20	7,46
5:13:00	95	10,20	7,49
5:13:30	95	10,19	7,52
5:14:00	95	10,18	7,55
5:14:30	95	10,17	7,61
5:15:00	95	10,16	7,63
5:15:30	95	10,15	7,66
5:16:00	95	10,14	7,69
5:16:30	95	10,14	7,72
5:17:00	95	10,13	7,75
5:17:30	95	10,12	7,78
5:18:00	95	10,12	7,81
5:18:30	95	10,11	7,84
5:19:00	95	10,10	7,87
5:19:30	95	10,09	7,90
5:20:00	95	10,09	7,93
5:20:30	95	10,08	7,96
5:21:00	95	10,07	7,99
5:21:30	95	10,06	8,02
5:22:00	95	10,05	8,05
5:22:30	95	10,05	8,09
5:23:00	95	10,04	8,12
5:23:30	95	10,03	8,15
5:24:00	95	10,03	8,18
5:24:30	95	10,03	8,18
5:25:00	95	10,02	8,21
5:25:30	95	10,01	8,24
5:26:00	95	10,00	8,27
5:26:30	95	10,00	8,31
5:27:00	95	9,99	8,34
5:27:30	95	9,98	8,37
5:28:00	95	9,98	8,37
5:28:30	95	9,97	8,40
5:29:00	95	9,96	8,44
5:29:30	95	9,96	8,47
5:30:00	95	9,95	8,50
5:30:30	95	9,95	8,50
5:31:00	95	9,94	8,53
5:31:30	95	9,93	8,57
5:32:00	95	9,93	8,57
5:32:30	95	9,93	8,60
5:33:00	95	9,92	8,63
5:33:30	95	9,91	8,67
5:34:00	95	9,91	8,67
5:34:30	95	9,90	8,70
5:35:00	95	9,90	8,73
5:35:30	95	9,89	8,77
5:36:00	95	9,89	8,77
5:36:30	95	9,88	8,80
5:37:00	95	9,88	8,84
5:37:30	95	9,88	8,84
5:38:00	95	9,87	8,87
5:38:30	95	9,86	8,90
5:39:00	95	9,86	8,90
5:39:30	95	9,85	8,94
5:40:00	95	9,84	8,97
5:40:30	95	9,84	8,97
5:41:00	95	9,84	9,01
5:41:30	95	9,84	9,01
5:42:00	95	9,83	9,04
5:42:30	95	9,82	9,08
5:43:00	95	9,82	9,08
5:43:30	95	9,82	9,11
5:44:00	95	9,81	9,15
5:44:30	95	9,81	9,15
5:45:00	95	9,80	9,19
5:45:30	95	9,80	9,19
5:46:00	95	9,79	9,22
5:46:30	95	9,79	9,22
5:47:00	95	9,79	9,26
5:47:30	95	9,78	9,29
5:48:00	95	9,78	9,29
5:48:30	95	9,77	9,33
5:49:00	95	9,77	9,33
5:49:30	95	9,76	9,37
5:50:00	95	9,76	9,37
5:50:30	95	9,75	9,40
5:51:00	95	9,75	9,40
5:51:30	95	9,75	9,44
5:52:00	95	9,75	9,44
5:52:30	95	9,74	9,48
5:53:00	95	9,73	9,51
5:53:30	95	9,73	9,51
5:54:00	95	9,73	9,51
5:54:30	95	9,73	9,55
5:55:00	95	9,73	9,55
5:55:30	95	9,72	9,59
5:56:00	95	9,72	9,59
5:56:30	95	9,71	9,62
5:57:00	95	9,71	9,62
5:57:30	95	9,70	9,66
5:58:00	95	9,70	9,66
5:58:30	95	9,70	9,70
5:59:00	95	9,70	9,70
5:59:30	95	9,70	9,70
6:00:00	95	9,69	9,74
6:00:30	95	9,69	9,74
6:01:00	95	9,68	9,78
6:01:30	95	9,68	9,78
6:02:00	95	9,68	9,78
6:02:30	95	9,67	9,81
6:03:00	95	9,67	9,81
6:03:30	95	9,67	9,81
6:04:00	95	9,66	9,85
6:04:30	95	9,66	9,85
6:05:00	95	9,66	9,89
6:05:30	95	9,66	9,89
6:06:00	95	9,66	9,89
6:06:30	95	9,65	9,93
6:07:00	95	9,65	9,93
6:07:30	95	9,65	9,93
6:08:00	95	9,64	9,97
6:08:30	95	9,64	9,97
6:09:00	95	9,64	9,97
6:09:30	95	9,64	10,01
6:10:00	95	9,64	10,01
6:10:30	95	9,63	10,05
6:11:00	95	9,63	10,05
6:11:30	95	9,63	10,05
6:12:00	95	9,62	10,09
6:12:30	95	9,62	10,09
6:13:00	95	9,62	10,09
6:13:30	95	9,61	10,13
6:14:00	95	9,61	10,13
6:14:30	95	9,61	10,13
6:15:00	95	9,61	10,17
6:15:30	95	9,61	10,17
6:16:00	95	9,61	10,17
6:16:30	95	9,60	10,21
6:17:00	95	9,60	10,21
6:17:30	95	9,60	10,21
6:18:00	95	9,60	10,21
6:18:30	95	9,59	10,25
6:19:00	95	9,59	10,25
6:19:30	95	9,59	10,25
6:20:00	95	9,58	10,29
6:20:30	95	9,58	10,29
6:21:00	95	9,58	10,29
6:21:30	95	9,57	10,33
6:22:00	95	9,57	10,33
6:22:30	95	9,57	10,33
6:23:00	95	9,57	10,37
6:23:30	95	9,57	10,37
6:24:00	95	9,57	10,37
6:24:30	95	9,56	10,41
6:25:00	95	9,56	10,41
6:25:30	95	9,55	10,45
6:26:00	95	9,55	10,45
6:26:30	95	9,55	10,45
6:27:00	95	9,55	10,49
6:27:30	95	9,55	10,49
6:28:00	95	9,55	10,49
6:28:30	95	9,54	10,53
6:29:00	95	9,54	10,53
6:29:30	95	9,54	10,53
6:30:00	95	9,53	10,58
6:30:30	95	9,53	10,58
6:31:00	95	9,53	10,58
6:31:30	95	9,52	10,62
6:32:00	95	9,52	10,62
6:32:30	95	9,52	10,62
6:33:00	95	9,52	10,66
6:33:30	95	9,52	10,66
6:34:00	95	9,52	10,66
6:34:30	95	9,51	10,70
6:35:00	95	9,51	10,70
6:35:30	95	9,51	10,70
6:36:00	95	9,50	10,74
6:36:30	95	9,50	10,74
6:37:00	95	9,50	10,74
6:37:30	95	9,49	10,79
6:38:00	95	9,49	10,79
6:38:30	95	9,49	10,79
6:39:00	95	9,48	10,83
6:39:30	95	9,48	10,83
6:40:00	95	9,48	10,83
6:40:30	95	9,48	10,87
6:41:00	95	9,48	10,87
6:41:30	95	9,48	10,87
6:42:00	95	9,47	10,92
6:42:30	95	9,47	10,92
6:43:00	95	9,47	10,92
6:43:30	95	9,46	10,96
6:44:00	95	9,46	10,96
6:44:30	95	9,46	10,96
6:45:00	95	9,45	11,00
6:45:30	95	9,45	11,00
6:46:00	95	9,45	11,00
6:46:30	95	9,45	11,05
6:47:00	95	9,45	11,05
6:47:30	95	9,45	11,05
6:48:00	95	9,45	11,05
6:48:30	95	9,44	11,09
6:49:00	95	9,44	11,09
6:49:30	95	9,44	11,09
6:50:00	95	9,43	11,13
6:50:30	95	9,43	11,13
6:51:00	95	9,43	11,13
6:51:30	95	9,43	11,18
6:52:00	95	9,43	11,18
6:52:30	95	9,43	11,18
6:53:00	95	9,42	11,22
6:53:30	95	9,42	11,22
6:54:00	95	9,41	11,27
6:54:30	95	9,41	11,27
6:55:00	95	9,41	11,27
6:55:30	95	9,41	11,27
6:56:00	95	9,40	11,31
6:56:30	95	9,41	11,27
6:57:00	95	9,40	11,31
6:57:30	95	9,40	11,31
6:58:00	95	9,39	11,36
6:58:30	95	9,39	11,36
6:59:00	95	9,39	11,36
6:59:30	95	9,39	11,36
7:00:00	95	9,39	11,40
7:00:30	95	9,39	11,40
7:01:00	95	9,39	11,40
7:01:30	95	9,38	11,45
7:02:00	95	9,38	11,45
7:02:30	95	9,38	11,45
7:03:00	95	9,38	11,45
7:03:30	95	9,37	11,50
7:04:00	95	9,37	11,50
7:04:30	95	9,37	11,50
7:05:00	95	9,36	11,54
7:05:30	95	9,36	11,54
7:06:00	95	9,36	11,54
7:06:30	95	9,36	11,59
7:07:00	95	9,36	11,59
7:07:30	95	9,36	11,59
7:08:00	95	9,36	11,59
7:08:30	95	9,35	11,63
7:09:00	95	9,35	11,63
7:09:30	95	9,35	11,63
7:10:00	95	9,35	11,63
7:10:30	95	9,34	11,68
7:11:00	95	9,34	11,68
7:11:30	95	9,34	11,68
7:12:00	95	9,34	11,73
7:12:30	95	9,34	11,73
7:13:00	95	9,34	11,73
7:13:30	95	9,34	11,73
7:14:00	95	9,33	11,77
7:14:30	95	9,33	11,77
7:15:00	95	9,33	11,77
7:15:30	95	9,33	11,77
7:16:00	95	9,32	11,82
7:16:30	95	9,32	11,82
7:17:00	95	9,32	11,82
7:17:30	95	9,31	11,87
7:18:00	95	9,31	11,87
7:18:30	95	9,31	11,87
7:19:00	95	9,31	11,87
7:19:30	95	9,30	11,92
7:20:00	95	9,30	11,92
7:20:30	95	9,30	11,92
7:21:00	95	9,30	11,92
7:21:30	95	9,30	11,96
7:22:00	95	9,30	11,96
7:22:30	95	9,30	11,96
7:23:00	95	9,30	11,96
7:23:30	95	9,29	12,01
7:24:00	95	9,29	12,01
7:24:30	95	9,29	12,01
7:25:00	95	9,29	12,01
7:25:30	95	9,28	12,06
7:26:00	95	9,28	12,06
7:26:30	95	9,28	12,06
7:27:00	95	9,28	12,06
7:27:30	95	9,27	12,11
7:28:00	95	9,27	12,11
7:28:30	95	9,27	12,11
7:29:00	95	9,27	12,11
7:29:30	95	9,27	12,16
7:30:00	95	9,27	12,16
7:30:30	95	9,27	12,16
7:31:00	95	9,27	12,16
7:31:30	95	9,26	12,21
7:32:00	95	9,26	12,21
7:32:30	95	9,26	12,21
7:33:00	95	9,26	12,21
7:33:30	95	9,25	12,26
7:34:00	95	9,25	12,26
7:34:30	95	9,25	12,26
7:35:00	95	9,25	12,26
7:35:30	95	9,25	12,26
7:36:00	95	9,25	12,31
7:36:30	95	9,25	12,31
7:37:00	95	9,25	12,31
7:37:30	95	9,25	12,31
7:38:00	95	9,24	12,36
7:38:30	95	9,24	12,36
7:39:00	95	9,24	12,36
7:39:30	95	9,24	12,36
7:40:00	95	9,23	12,40
7:40:30	95	9,23	12,40
7:41:00	95	9,23	12,40
7:41:30	95	9,23	12,40
7:42:00	95	9,23	12,40
7:42:30	95	9,22	12,46
7:43:00	95	9,22	12,46
7:43:30	95	9,22	12,46
7:44:00	95	9,22	12,46
7:44:30	95	9,21	12,51
7:45:00	95	9,21	12,51
7:45:30	95	9,21	12,51
7:46:00	95	9,21	12,51
7:46:30	95	9,21	12,51
7:47:00	95	9,21	12,56
7:47:30	95	9,21	12,56
7:48:00	95	9,21	12,56
7:48:30	95	9,21	12,56
7:49:00	95	9,21	12,56
7:49:30	95	9,20	12,61
7:50:00	95	9,20	12,61
7:50:30	95	9,20	12,61
7:51:00	95	9,20	12,61
7:51:30	95	9,19	12,66
7:52:00	95	9,19	12,66
7:52:30	95	9,19	12,66
7:53:00	95	9,19	12,66
7:53:30	95	9,19	12,66
7:54:00	95	9,18	12,71
7:54:30	95	9,18	12,71
7:55:00	95	9,18	12,71
7:55:30	95	9,18	12,71
7:56:00	95	9,18	12,71
7:56:30	95	9,18	12,76
7:57:00	95	9,18	12,76
7:57:30	95	9,18	12,76
7:58:00	95	9,18	12,76
7:58:30	95	9,18	12,76
7:59:00	95	9,17	12,81
7:59:30	95	9,17	12,81
8:00:00	95	9,17	12,81
8:00:30	95	9,17	12,81
8:01:00	95	9,17	12,81
8:01:30	95	9,16	12,86
8:02:00	95	9,16	12,86
8:02:30	95	9,16	12,86
8:03:00	95	9,16	12,86
8:03:30	95	9,16	12,86
8:04:00	95	9,16	12,92
8:04:30	95	9,16	12,92
8:05:00	95	9,16	12,92
8:05:30	95	9,16	12,92
8:06:00	95	9,16	12,92
8:06:30	95	9,16	12,92
8:07:00	95	9,15	12,97
8:07:30	95	9,15	12,97
8:08:00	95	9,15	12,97
8:08:30	95	9,15	12,97
8:09:00	95	9,15	12,97
8:09:30	95	9,14	13,02
8:10:00	95	9,14	13,02
8:10:30	95	9,14	13,02
8:11:00	95	9,14	13,02
8:11:30	95	9,14	13,02
8:12:00	95	9,14	13,02
8:12:30	95	9,13	13,07
8:13:00	95	9,13	13,07
8:13:30	95	9,13	13,07
8:14:00	95	9,13	13,07
8:14:30	95	9,13	13,07
8:15:00	95	9,13	13,13
8:15:30	95	9,13	13,13
8:16:00	95	9,13	13,13
8:16:30	95	9,13	13,13
8:17:00	95	9,13	13,13
8:17:30	95	9,12	13,18
8:18:00	95	9,12	13,18
8:18:30	95	9,12	13,18
8:19:00	95	9,12	13,18
8:19:30	95	9,12	13,18
8:20:00	95	9,12	13,18
8:20:30	95	9,11	13,23
8:21:00	95	9,11	13,23
8:21:30	95	9,11	13,23
8:22:00	95	9,11	13,23
8:22:30	95	9,11	13,23
8:23:00	95	9,10	13,29
8:23:30	95	9,10	13,29
8:24:00	95	9,10	13,29
8:24:30	95	9,10	13,29
8:25:00	95	9,10	13,29
8:25:30	95	9,10	13,29
8:26:00	95	9,09	13,34
8:26:30	95	9,09	13,34
8:27:00	95	9,09	13,34
8:27:30	95	9,09	13,34
8:28:00	95	9,09	13,34
8:28:30	95	9,09	13,34
8:29:00	95	9,09	13,40
8:29:30	95	9,09	13,40
8:30:00	95	9,09	13,40
8:30:30	95	9,09	13,40
8:31:00	95	9,09	13,40
8:31:30	95	9,09	13,40
8:32:00	95	9,08	13,45
8:32:30	95	9,08	13,45
8:33:00	95	9,08	13,45
8:33:30	95	9,08	13,45
8:34:00	95	9,08	13,45
8:34:30	95	9,08	13,45
8:35:00	95	9,08	13,45
8:35:30	95	9,08	13,45
8:36:00	95	9,07	13,51
8:36:30	95	9,07	13,51
8:37:00	95	9,07	13,51
8:37:30	95	9,07	13,51
8:38:00	95	9,07	13,56
8:38:30	95	9,07	13,56
8:39:00	95	9,07	13,56
8:39:30	95	9,07	13,56
8:40:00	95	9,07	13,56
8:40:30	95	9,07	13,56
8:41:00	95	9,07	13,56
8:41:30	95	9,06	13,62
8:42:00	95	9,06	13,62
8:42:30	95	9,06	13,62
8:43:00	95	9,06	13,62
8:43:30	95	9,06	13,62
8:44:00	95	9,05	13,67
8:44:30	95	9,06	13,62
8:45:00	95	9,06	13,62
8:45:30	95	9,05	13,67
8:46:00	95	9,05	13,67
8:46:30	95	9,05	13,67
8:47:00	95	9,04	13,73
8:47:30	95	9,04	13,73
8:48:00	95	9,04	13,73
8:48:30	95	9,04	13,73
8:49:00	95	9,04	13,73
8:49:30	95	9,04	13,73
8:50:00	95	9,04	13,73
8:50:30	95	9,04	13,79
8:51:00	95	9,04	13,79
8:51:30	95	9,04	13,79
8:52:00	95	9,04	13,79
8:52:30	95	9,04	13,79
8:53:00	95	9,04	13,79
8:53:30	95	9,04	13,79
8:54:00	95	9,04	13,79
8:54:30	95	9,03	13,84
8:55:00	95	9,03	13,84
8:55:30	95	9,03	13,84
8:56:00	95	9,03	13,84
8:56:30	95	9,03	13,84
8:57:00	95	9,03	13,84
8:57:30	95	9,03	13,84
8:58:00	95	9,03	13,84
8:58:30	95	9,02	13,90
8:59:00	95	9,02	13,90
8:59:30	95	9,02	13,90
9:00:00	95	9,02	13,90
9:00:30	95	9,02	13,90
9:01:00	95	9,02	13,90
9:01:30	95	9,01	13,96
9:02:00	95	9,01	13,96
9:02:30	95	9,01	13,96
9:03:00	95	9,01	13,96
9:03:30	95	9,01	13,96
9:04:00	95	9,01	13,96
9:04:30	95	9,01	13,96
9:05:00	95	9,01	13,96
9:05:30	95	9,00	14,01
9:06:00	95	9,00	14,01
9:06:30	95	9,00	14,01
9:07:00	95	9,00	14,01
9:07:30	95	9,00	14,01
9:08:00	95	9,00	14,01
9:08:30	95	9,00	14,01
9:09:00	95	9,00	14,07
9:09:30	95	9,00	14,07
9:10:00	95	9,00	14,07
9:10:30	95	9,00	14,07
9:11:00	95	9,00	14,07
9:11:30	95	9,00	14,07
9:12:00	95	9,00	14,07
9:12:30	95	8,99	14,13
9:13:00	95	8,99	14,13
9:13:30	95	8,99	14,13
9:14:00	95	8,99	14,13
9:14:30	95	8,99	14,13
9:15:00	95	8,99	14,13
9:15:30	95	8,99	14,13
9:16:00	95	8,99	14,13
9:16:30	95	8,99	14,13
9:17:00	95	8,98	14,19
9:17:30	95	8,98	14,19
9:18:00	95	8,98	14,19
9:18:30	95	8,98	14,19
9:19:00	95	8,98	14,19
9:19:30	95	8,98	14,19
9:20:00	95	8,98	14,19
9:20:30	95	8,98	14,24
9:21:00	95	8,98	14,24
9:21:30	95	8,98	14,24
9:22:00	95	8,98	14,24
9:22:30	95	8,98	14,24
9:23:00	95	8,98	14,24
9:23:30	95	8,98	14,24
9:24:00	95	8,98	14,24
9:24:30	95	8,97	14,30
9:25:00	95	8,97	14,30
9:25:30	95	8,97	14,30
9:26:00	95	8,97	14,30
9:26:30	95	8,97	14,30
9:27:00	95	8,97	14,30
9:27:30	95	8,97	14,30
9:28:00	95	8,97	14,30
9:28:30	95	8,96	14,36
9:29:00	95	8,96	14,36
9:29:30	95	8,96	14,36
9:30:00	95	8,96	14,36
9:30:30	95	8,96	14,36
9:31:00	95	8,96	14,36
9:31:30	95	8,96	14,36
9:32:00	95	8,96	14,36
9:32:30	95	8,96	14,36
9:33:00	95	8,95	14,42
9:33:30	95	8,95	14,42
9:34:00	95	8,95	14,42
9:34:30	95	8,95	14,42
9:35:00	95	8,95	14,42
9:35:30	95	8,95	14,42
9:36:00	95	8,95	14,42
9:36:30	95	8,95	14,48
9:37:00	95	8,95	14,42
9:37:30	95	8,95	14,48
9:38:00	95	8,95	14,48
9:38:30	95	8,95	14,48
9:39:00	95	8,95	14,48
9:39:30	95	8,95	14,48
9:40:00	95	8,95	14,48
9:40:30	95	8,95	14,48
9:41:00	95	8,94	14,54
9:41:30	95	8,94	14,54
9:42:00	95	8,94	14,54
9:42:30	95	8,94	14,54
9:43:00	95	8,94	14,54
9:43:30	95	8,94	14,54
9:44:00	95	8,94	14,54
9:44:30	95	8,94	14,54
9:45:00	95	8,94	14,54
9:45:30	95	8,94	14,54
9:46:00	95	8,94	14,54
9:46:30	95	8,93	14,60
9:47:00	95	8,93	14,60
9:47:30	95	8,93	14,60
9:48:00	95	8,93	14,60
9:48:30	95	8,93	14,60
9:49:00	95	8,93	14,60
9:49:30	95	8,93	14,60
9:50:00	95	8,93	14,60
9:50:30	95	8,93	14,60
9:51:00	95	8,92	14,66
9:51:30	95	8,92	14,66
9:52:00	95	8,92	14,66
9:52:30	95	8,92	14,66
9:53:00	95	8,92	14,66
9:53:30	95	8,92	14,66
9:54:00	95	8,92	14,66
9:54:30	95	8,92	14,66
9:55:00	95	8,92	14,66
9:55:30	95	8,91	14,72
9:56:00	95	8,91	14,72
9:56:30	95	8,91	14,72
9:57:00	95	8,91	14,72
9:57:30	95	8,91	14,72
9:58:00	95	8,91	14,72
9:58:30	95	8,91	14,72
9:59:00	95	8,91	14,72
9:59:30	95	8,91	14,78
10:00:00	95	8,91	14,78
10:00:30	95	8,91	14,78
10:01:00	95	8,91	14,78
10:01:30	95	8,91	14,78
10:02:00	95	8,91	14,78
10:02:30	95	8,91	14,78
10:03:00	95	8,91	14,78
10:03:30	95	8,91	14,78
10:04:00	95	8,91	14,78
10:04:30	95	8,91	14,78
10:05:00	95	8,90	14,84
10:05:30	95	8,90	14,84
10:06:00	95	8,90	14,84
10:06:30	95	8,90	14,84
10:07:00	95	8,90	14,84
10:07:30	95	8,90	14,84
10:08:00	95	8,90	14,84
10:08:30	95	8,90	14,84
10:09:00	95	8,90	14,84
10:09:30	95	8,89	14,90
10:10:00	95	8,89	14,90
10:10:30	95	8,89	14,90
10:11:00	95	8,89	14,90
10:11:30	95	8,89	14,90
10:12:00	95	8,89	14,90
10:12:30	95	8,89	14,90
10:13:00	95	8,89	14,90
10:13:30	95	8,89	14,90
10:14:00	95	8,89	14,90
10:14:30	95	8,88	14,97
10:15:00	95	8,88	14,97
10:15:30	95	8,88	14,97
10:16:00	95	8,88	14,97
10:16:30	95	8,88	14,97
10:17:00	95	8,88	14,97
10:17:30	95	8,88	14,97
10:18:00	95	8,88	14,97
10:18:30	95	8,88	14,97
10:19:00	95	8,88	14,97
10:19:30	95	8,88	14,97
10:20:00	95	8,88	14,97
10:20:30	95	8,88	15,03
10:21:00	95	8,88	15,03
10:21:30	95	8,88	15,03
10:22:00	95	8,88	15,03
10:22:30	95	8,88	15,03
10:23:00	95	8,88	15,03
10:23:30	95	8,88	15,03
10:24:00	95	8,88	15,03
10:24:30	95	8,88	15,03
10:25:00	95	8,88	15,03
10:25:30	95	8,87	15,09
10:26:00	95	8,87	15,09
10:26:30	95	8,87	15,09
10:27:00	95	8,87	15,09
10:27:30	95	8,87	15,09
10:28:00	95	8,87	15,09
10:28:30	95	8,87	15,09
10:29:00	95	8,87	15,09
10:29:30	95	8,87	15,09
10:30:00	95	8,87	15,09
10:30:30	95	8,87	15,09
10:31:00	95	8,86	15,15
10:31:30	95	8,86	15,15
10:32:00	95	8,86	15,15
10:32:30	95	8,86	15,15
10:33:00	95	8,86	15,15
10:33:30	95	8,86	15,15
10:34:00	95	8,86	15,15
10:34:30	95	8,86	15,15
10:35:00	95	8,86	15,15
10:35:30	95	8,86	15,15
10:36:00	95	8,86	15,15
10:36:30	95	8,86	15,15
10:37:00	95	8,86	15,22
10:37:30	95	8,86	15,22
10:38:00	95	8,86	15,22
10:38:30	95	8,86	15,22
10:39:00	95	8,86	15,22
10:39:30	95	8,86	15,22
10:40:00	95	8,86	15,22
10:40:30	95	8,86	15,22
10:41:00	95	8,86	15,22
10:41:30	95	8,86	15,22
10:42:00	95	8,86	15,22
10:42:30	95	8,86	15,22
10:43:00	95	8,85	15,28
10:43:30	95	8,85	15,28
10:44:00	95	8,85	15,28
10:44:30	95	8,85	15,28
10:45:00	95	8,85	15,28
10:45:30	95	8,85	15,28
10:46:00	95	8,85	15,28
10:46:30	95	8,85	15,28
10:47:00	95	8,85	15,28
10:47:30	95	8,85	15,28
10:48:00	95	8,85	15,28
10:48:30	95	8,84	15,34
10:49:00	95	8,84	15,34
10:49:30	95	8,84	15,34
10:50:00	95	8,84	15,34
10:50:30	95	8,84	15,34
10:51:00	95	8,84	15,34
10:51:30	95	8,84	15,34
10:52:00	95	8,84	15,34
10:52:30	95	8,84	15,34
10:53:00	95	8,84	15,34
10:53:30	95	8,84	15,34
10:54:00	95	8,84	15,34
10:54:30	95	8,84	15,34
10:55:00	95	8,83	15,41
10:55:30	95	8,83	15,41
10:56:00	95	8,83	15,41
10:56:30	95	8,83	15,41
10:57:00	95	8,83	15,41
10:57:30	95	8,83	15,41
10:58:00	95	8,83	15,41
10:58:30	95	8,83	15,41
10:59:00	95	8,83	15,41
10:59:30	95	8,83	15,41
11:00:00	95	8,83	15,41
11:00:30	95	8,82	15,47
11:01:00	95	8,82	15,47
11:01:30	95	8,82	15,47
11:02:00	95	8,82	15,47
11:02:30	95	8,82	15,47
11:03:00	95	8,82	15,47
11:03:30	95	8,82	15,47
11:04:00	95	8,82	15,47
11:04:30	95	8,82	15,47
11:05:00	95	8,82	15,47
11:05:30	95	8,82	15,47
11:06:00	95	8,82	15,47
11:06:30	95	8,82	15,47
11:07:00	95	8,82	15,47
11:07:30	95	8,82	15,54
11:08:00	95	8,82	15,54
11:08:30	95	8,82	15,54
11:09:00	95	8,82	15,54
11:09:30	95	8,82	15,54
11:10:00	95	8,82	15,54
11:10:30	95	8,82	15,54
11:11:00	95	8,82	15,54
11:11:30	95	8,82	15,54
11:12:00	95	8,82	15,54
11:12:30	95	8,82	15,54
11:13:00	95	8,82	15,54
11:13:30	95	8,82	15,54
11:14:00	95	8,81	15,60
11:14:30	95	8,81	15,60
11:15:00	95	8,81	15,60
11:15:30	95	8,81	15,60
11:16:00	95	8,81	15,60
11:16:30	95	8,81	15,60
11:17:00	95	8,81	15,60
11:17:30	95	8,81	15,60
11:18:00	95	8,81	15,60
11:18:30	95	8,81	15,60
11:19:00	95	8,81	15,60
11:19:30	95	8,81	15,60
11:20:00	95	8,81	15,60
11:20:30	95	8,81	15,60
11:21:00	95	8,80	15,67
11:21:30	95	8,80	15,67
11:22:00	95	8,80	15,67
11:22:30	95	8,80	15,67
11:23:00	95	8,80	15,67
11:23:30	95	8,80	15,67
11:24:00	95	8,80	15,67
11:24:30	95	8,80	15,67
11:25:00	95	8,80	15,67
11:25:30	95	8,80	15,67
11:26:00	95	8,80	15,67
11:26:30	95	8,80	15,67
11:27:00	95	8,80	15,67
11:27:30	95	8,80	15,67
11:28:00	95	8,79	15,73
11:28:30	95	8,79	15,73
11:29:00	95	8,79	15,73
11:29:30	95	8,79	15,73
11:30:00	95	8,79	15,73
11:30:30	95	8,79	15,73
11:31:00	95	8,79	15,73
11:31:30	95	8,79	15,73
11:32:00	95	8,79	15,73
11:32:30	95	8,79	15,73
11:33:00	95	8,79	15,73
11:33:30	95	8,79	15,73
11:34:00	95	8,79	15,73
11:34:30	95	8,79	15,80
11:35:00	95	8,79	15,80
11:35:30	95	8,79	15,80
11:36:00	95	8,79	15,80
11:36:30	95	8,79	15,80
11:37:00	95	8,79	15,80
11:37:30	95	8,79	15,80
11:38:00	95	8,79	15,80
11:38:30	95	8,79	15,80
11:39:00	95	8,79	15,80
11:39:30	95	8,79	15,80
11:40:00	95	8,79	15,80
11:40:30	95	8,79	15,80
11:41:00	95	8,79	15,80
11:41:30	95	8,79	15,80
11:42:00	95	8,78	15,86
11:42:30	95	8,78	15,86
11:43:00	95	8,78	15,86
11:43:30	95	8,78	15,86
11:44:00	95	8,78	15,86
11:44:30	95	8,78	15,86
11:45:00	95	8,78	15,86
11:45:30	95	8,78	15,86
11:46:00	95	8,78	15,86
11:46:30	95	8,78	15,86
11:47:00	95	8,78	15,86
11:47:30	95	8,78	15,86
11:48:00	95	8,78	15,86
11:48:30	95	8,78	15,86
11:49:00	95	8,78	15,86
11:49:30	95	8,78	15,86
11:50:00	95	8,77	15,93
11:50:30	95	8,77	15,93
11:51:00	95	8,77	15,93
11:51:30	95	8,77	15,93
11:52:00	95	8,77	15,93
11:52:30	95	8,77	15,93
11:53:00	95	8,77	15,93
11:53:30	95	8,77	15,93
11:54:00	95	8,77	15,93
11:54:30	95	8,77	15,93
11:55:00	95	8,77	15,93
11:55:30	95	8,77	15,93
11:56:00	95	8,77	15,93
11:56:30	95	8,77	15,93
11:57:00	95	8,77	15,93
11:57:30	95	8,77	16,00
11:58:00	95	8,77	16,00
11:58:30	95	8,77	16,00
11:59:00	95	8,77	16,00
11:59:30	95	8,77	16,00
12:00:00	95	8,77	16,00
12:00:30	95	8,77	16,00
12:01:00	95	8,77	16,00
12:01:30	95	8,77	16,00
12:02:00	95	8,77	16,00
12:02:30	95	8,77	16,00
12:03:00	95	8,77	16,00
12:03:30	95	8,77	16,00
12:04:00	95	8,77	16,00
12:04:30	95	8,77	16,00
12:05:00	95	8,77	16,00
12:05:30	95	8,76	16,06
12:06:00	95	8,76	16,06
12:06:30	95	8,76	16,06
12:07:00	95	8,76	16,06
12:07:30	95	8,76	16,06
12:08:00	95	8,76	16,06
12:08:30	95	8,76	16,06
12:09:00	95	8,76	16,06
12:09:30	95	8,76	16,06
12:10:00	95	8,76	16,06
12:10:30	95	8,76	16,06
12:11:00	95	8,76	16,06
12:11:30	95	8,76	16,06
12:12:00	95	8,76	16,06
12:12:30	95	8,76	16,06
12:13:00	95	8,76	16,06
12:13:30	95	8,75	16,13
12:14:00	95	8,76	16,06
12:14:30	95	8,75	16,13
12:15:00	95	8,75	16,13
12:15:30	95	8,75	16,13
12:16:00	95	8,75	16,13
12:16:30	95	8,75	16,13
12:17:00	95	8,75	16,13
12:17:30	95	8,75	16,13
12:18:00	95	8,75	16,13
12:18:30	95	8,75	16,13
12:19:00	95	8,75	16,13
12:19:30	95	8,75	16,13
12:20:00	95	8,75	16,13
12:20:30	95	8,75	16,13
12:21:00	95	8,75	16,13
12:21:30	95	8,75	16,13
12:22:00	95	8,74	16,20
12:22:30	95	8,74	16,20
12:23:00	95	8,74	16,20
12:23:30	95	8,74	16,20
12:24:00	95	8,74	16,20
12:24:30	95	8,74	16,20
12:25:00	95	8,74	16,20
12:25:30	95	8,74	16,20
12:26:00	95	8,74	16,20
12:26:30	95	8,74	16,20
12:27:00	95	8,74	16,20
12:27:30	95	8,74	16,20
12:28:00	95	8,74	16,20
12:28:30	95	8,74	16,20
12:29:00	95	8,74	16,20
12:29:30	95	8,74	16,20
12:30:00	95	8,74	16,20
12:30:30	95	8,73	16,26
12:31:00	95	8,73	16,26
12:31:30	95	8,73	16,26
12:32:00	95	8,73	16,26
12:32:30	95	8,73	16,26
12:33:00	95	8,73	16,26
12:33:30	95	8,73	16,26
12:34:00	95	8,73	16,26
12:34:30	95	8,73	16,26
12:35:00	95	8,73	16,26
12:35:30	95	8,73	16,26
12:36:00	95	8,73	16,26
12:36:30	95	8,73	16,26
12:37:00	95	8,73	16,26
12:37:30	95	8,73	16,26
12:38:00	95	8,73	16,26
12:38:30	95	8,73	16,26
12:39:00	95	8,73	16,26
12:39:30	95	8,73	16,26
12:40:00	95	8,73	16,26
12:40:30	95	8,73	16,33
12:41:00	95	8,73	16,33
12:41:30	95	8,73	16,33
12:42:00	95	8,73	16,33
12:42:30	95	8,73	16,33
12:43:00	95	8,73	16,33
12:43:30	95	8,73	16,33
12:44:00	95	8,73	16,33
12:44:30	95	8,73	16,33
12:45:00	95	8,73	16,33
12:45:30	95	8,73	16,33
12:46:00	95	8,73	16,33
12:46:30	95	8,73	16,33
12:47:00	95	8,73	16,33
12:47:30	95	8,73	16,33
12:48:00	95	8,73	16,33
12:48:30	95	8,73	16,33
12:49:00	95	8,72	16,40
12:49:30	95	8,72	16,40
12:50:00	95	8,72	16,40
12:50:30	95	8,72	16,40
12:51:00	95	8,72	16,40
12:51:30	95	8,72	16,40
12:52:00	95	8,72	16,40
12:52:30	95	8,72	16,40
12:53:00	95	8,72	16,40
12:53:30	95	8,72	16,40
12:54:00	95	8,72	16,40
12:54:30	95	8,72	16,40
12:55:00	95	8,72	16,40
12:55:30	95	8,72	16,40
12:56:00	95	8,72	16,40
12:56:30	95	8,72	16,40
12:57:00	95	8,72	16,40
12:57:30	95	8,72	16,40
12:58:00	95	8,72	16,40
12:58:30	95	8,71	16,47
12:59:00	95	8,71	16,47
12:59:30	95	8,71	16,47
13:00:00	95	8,71	16,47
13:00:30	95	8,71	16,47
13:01:00	95	8,71	16,47
13:01:30	95	8,71	16,47
13:02:00	95	8,71	16,47
13:02:30	95	8,71	16,47
13:03:00	95	8,71	16,47
13:03:30	95	8,71	16,47
13:04:00	95	8,71	16,47
13:04:30	95	8,71	16,47
13:05:00	95	8,71	16,47
13:05:30	95	8,71	16,47
13:06:00	95	8,71	16,47
13:06:30	95	8,71	16,47
13:07:00	95	8,70	16,54
13:07:30	95	8,71	16,47
13:08:00	95	8,70	16,54
13:08:30	95	8,70	16,54
13:09:00	95	8,70	16,54
13:09:30	95	8,70	16,54
13:10:00	95	8,70	16,54
13:10:30	95	8,70	16,54
13:11:00	95	8,70	16,54
13:11:30	95	8,70	16,54
13:12:00	95	8,70	16,54
13:12:30	95	8,70	16,54
13:13:00	95	8,70	16,54
13:13:30	95	8,70	16,54
13:14:00	95	8,70	16,54
13:14:30	95	8,70	16,54
13:15:00	95	8,70	16,54
13:15:30	95	8,70	16,54
13:16:00	95	8,70	16,54
13:16:30	95	8,70	16,54
13:17:00	95	8,70	16,54
13:17:30	95	8,70	16,54
13:18:00	95	8,70	16,61
13:18:30	95	8,70	16,61
13:19:00	95	8,70	16,61
13:19:30	95	8,70	16,61
13:20:00	95	8,70	16,61
13:20:30	95	8,70	16,61
13:21:00	95	8,70	16,61
13:21:30	95	8,70	16,61
13:22:00	95	8,70	16,61
13:22:30	95	8,70	16,61
13:23:00	95	8,70	16,61
13:23:30	95	8,70	16,61
13:24:00	95	8,70	16,61
13:24:30	95	8,70	16,61
13:25:00	95	8,70	16,61
13:25:30	95	8,70	16,61
13:26:00	95	8,70	16,61
13:26:30	95	8,70	16,61
13:27:00	95	8,70	16,61
13:27:30	95	8,70	16,61
13:28:00	95	8,70	16,61
13:28:30	95	8,69	16,68
13:29:00	95	8,69	16,68
13:29:30	95	8,69	16,68
13:30:00	95	8,69	16,68
13:30:30	95	8,69	16,68
13:31:00	95	8,69	16,68
13:31:30	95	8,69	16,68
13:32:00	95	8,69	16,68
13:32:30	95	8,69	16,68
13:33:00	95	8,69	16,68
13:33:30	95	8,69	16,68
13:34:00	95	8,69	16,68
13:34:30	95	8,69	16,68
13:35:00	95	8,69	16,68
13:35:30	95	8,69	16,68
13:36:00	95	8,69	16,68
13:36:30	95	8,69	16,68
13:37:00	95	8,69	16,68
13:37:30	95	8,69	16,68
13:38:00	95	8,69	16,68
13:38:30	95	8,69	16,68
13:39:00	95	8,69	16,68
13:39:30	95	8,68	16,75
13:40:00	95	8,68	16,75
13:40:30	95	8,68	16,75
13:41:00	95	8,68	16,75
13:41:30	95	8,68	16,75
13:42:00	95	8,68	16,75
13:42:30	95	8,68	16,75
13:43:00	95	8,68	16,75
13:43:30	95	8,68	16,75
13:44:00	95	8,68	16,75
13:44:30	95	8,68	16,75
13:45:00	95	8,68	16,75
13:45:30	95	8,68	16,75
13:46:00	95	8,68	16,75
13:46:30	95	8,68	16,75
13:47:00	95	8,68	16,75
13:47:30	95	8,68	16,75
13:48:00	95	8,68	16,75
13:48:30	95	8,68	16,75
13:49:00	95	8,68	16,75
13:49:30	95	8,68	16,82
13:50:00	95	8,68	16,82
13:50:30	95	8,68	16,82
13:51:00	95	8,68	16,82
13:51:30	95	8,68	16,82
13:52:00	95	8,68	16,82
13:52:30	95	8,68	16,82
13:53:00	95	8,68	16,82
13:53:30	95	8,68	16,82
13:54:00	95	8,68	16,82
13:54:30	95	8,68	16,82
13:55:00	95	8,68	16,82
13:55:30	95	8,68	16,82
13:56:00	95	8,68	16,82
13:56:30	95	8,68	16,82
13:57:00	95	8,68	16,82
13:57:30	95	8,68	16,82
13:58:00	95	8,68	16,82
13:58:30	95	8,68	16,82
13:59:00	95	8,68	16,82
13:59:30	95	8,68	16,82
14:00:00	95	8,68	16,82
14:00:30	95	8,68	16,82
14:01:00	95	8,67	16,89
14:01:30	95	8,67	16,89
14:02:00	95	8,67	16,89
14:02:30	95	8,67	16,89
14:03:00	95	8,67	16,89
14:03:30	95	8,67	16,89
14:04:00	95	8,67	16,89
14:04:30	95	8,67	16,89
14:05:00	95	8,67	16,89
14:05:30	95	8,67	16,89
14:06:00	95	8,67	16,89
14:06:30	95	8,67	16,89
14:07:00	95	8,67	16,89
14:07:30	95	8,67	16,89
14:08:00	95	8,67	16,89
14:08:30	95	8,67	16,89
14:09:00	95	8,67	16,89
14:09:30	95	8,67	16,89
14:10:00	95	8,67	16,89
14:10:30	95	8,67	16,89
14:11:00	95	8,67	16,89
14:11:30	95	8,66	16,96
14:12:00	95	8,66	16,96
14:12:30	95	8,66	16,96
14:13:00	95	8,66	16,96
14:13:30	95	8,66	16,96
14:14:00	95	8,66	16,96
14:14:30	95	8,66	16,96
14:15:00	95	8,66	16,96
14:15:30	95	8,66	16,96
14:16:00	95	8,66	16,96
14:16:30	95	8,66	16,96
14:17:00	95	8,66	16,96
14:17:30	95	8,66	16,96
14:18:00	95	8,66	16,96
14:18:30	95	8,66	16,96
14:19:00	95	8,66	16,96
14:19:30	95	8,66	16,96
14:20:00	95	8,66	16,96
14:20:30	95	8,66	16,96
14:21:00	95	8,66	16,96
14:21:30	95	8,66	16,96
14:22:00	95	8,66	16,96
14:22:30	95	8,66	16,96
14:23:00	95	8,66	16,96
14:23:30	95	8,65	17,03
14:24:00	95	8,65	17,03
14:24:30	95	8,65	17,03
14:25:00	95	8,65	17,03
14:25:30	95	8,65	17,03
14:26:00	95	8,65	17,03
14:26:30	95	8,65	17,03
14:27:00	95	8,65	17,03
14:27:30	95	8,65	17,03
14:28:00	95	8,65	17,03
14:28:30	95	8,65	17,03
