Repository: ProgWizer/parser

File: project-root/data/Data Acquisition/Data Acquisition/2021 year (353)/21-190 K.txt
--Test Summary--
Full Path and File Name	
Instrument Name	7222
Instrument Type	Model 7222 Consistometer
Instrument Serial Number	
Test Start Date	13.07.2021
Test Start Time	10:12:56
Test Stop Date	13.07.2021
Test Stop Time	12:15:28
Test Length	2:02:32
Final Sample Time Offset	2:02:30
Controller Schedule Name	
Sampling Period	10 seconds
Comments	
Information	WellID	
Information	Customer	
Information	EngName	
Information	CementClass	
Information	CementMfr	
Information	Additives	
Information	Density	
Information	BHCT	
Information	BHST	
Information	FluidLoss	
Information	JobType	
Calculated Value	Time_30Bc	N/A
Calculated Value	Time_70Bc	N/A
Initial Temperature (°C)	28 °C
Final Temperature (°C)	28 °C
Initial Pressure (MPa)	0,4 MPa
Final Pressure (MPa)	0,1 MPa
Initial Consistency (Bc)	9 Bc
Final Consistency (Bc)	-1 Bc
--Data--
Time (HH:MM:SS)	Temperature (°C)	Pressure (MPa)	Consistency (Bc)
0:00:00	28	0,4	9
0:00:10	28	0,4	9
0:00:20	28	0,4	26
0:00:30	28	0,4	12
0:00:40	28	0,4	11
0:00:50	28	0,4	13
0:01:00	28	0,4	24
0:01:10	28	0,4	15
0:01:20	28	0,4	14
0:01:30	28	0,4	23
0:01:40	28	0,4	18
0:01:50	28	0,4	16
0:02:00	28	0,4	28
0:02:10	28	0,4	21
0:02:20	28	0,4	34
0:02:30	28	0,4	14
0:02:40	28	0,4	27
0:02:50	28	0,4	27
0:03:00	28	0,4	28
0:03:10	28	0,4	19
0:03:20	28	0,4	3
0:03:30	28	0,4	3
0:03:40	28	0,4	3
0:03:50	28	0,4	3
0:04:00	28	0,4	2
0:04:10	28	0,4	3
0:04:20	28	0,4	3
0:04:30	28	0,4	2
0:04:40	28	0,4	3
0:04:50	28	0,4	3
0:05:00	28	0,4	2
0:05:10	28	0,4	3
0:05:20	28	0,4	2
0:05:30	28	0,4	2
0:05:40	28	0,4	3
0:05:50	28	0,4	2
0:06:00	28	0,4	2
0:06:10	28	0,4	2
0:06:20	28	0,4	2
0:06:30	28	0,4	2
0:06:40	28	0,4	2
0:06:50	28	0,4	2
0:07:00	28	0,4	2
0:07:10	28	0,4	3
0:07:20	28	0,4	2
0:07:30	28	0,4	3
0:07:40	28	0,4	2
0:07:50	28	0,4	2
0:08:00	28	0,4	2
0:08:10	28	0,4	2
0:08:20	28	0,4	2
0:08:30	28	0,4	2
0:08:40	28	0,4	3
0:08:50	28	0,4	2
0:09:00	28	0,4	2
0:09:10	28	0,4	2
0:09:20	28	0,4	2
0:09:30	28	0,4	2
0:09:40	28	0,4	2
0:09:50	28	0,4	2
0:10:00	28	0,4	2
0:10:10	28	0,4	2
0:10:20	28	0,4	3
0:10:30	28	0,4	2
0:10:40	28	0,4	2
0:10:50	28	0,4	3
0:11:00	28	0,4	2
0:11:10	28	0,4	2
0:11:20	28	0,4	3
0:11:30	28	0,4	3
0:11:40	28	0,4	2
0:11:50	28	0,4	2
0:12:00	28	0,4	2
0:12:10	28	0,4	2
0:12:20	28	0,4	2
0:12:30	28	0,4	3
0:12:40	28	0,4	2
0:12:50	28	0,4	2
0:13:00	28	0,4	2
0:13:10	28	0,4	2
0:13:20	28	0,4	2
0:13:30	28	0,4	2
0:13:40	28	0,4	3
0:13:50	28	0,4	2
0:14:00	28	0,4	2
0:14:10	28	0,4	2
0:14:20	28	0,4	2
0:14:30	28	0,4	2
0:14:40	28	0,4	2
0:14:50	28	0,4	2
0:15:00	28	0,4	2
0:15:10	28	0,4	2
0:15:20	28	0,4	2
0:15:30	28	0,4	2
0:15:40	28	0,4	2
0:15:50	28	0,4	2
0:16:00	28	0,4	2
0:16:10	28	0,4	2
0:16:20	28	0,4	2
0:16:30	28	0,4	2
0:16:40	28	0,4	2
0:16:50	28	0,4	2
0:17:00	28	0,4	2
0:17:10	28	0,4	2
0:17:20	28	0,4	2
0:17:30	28	0,4	2
0:17:40	28	0,4	2
0:17:50	28	0,4	2
0:18:00	28	0,4	2
0:18:10	28	0,4	2
0:18:20	28	0,4	2
0:18:30	28	0,4	2
0:18:40	28	0,4	2
0:18:50	28	0,4	2
0:19:00	28	0,4	2
0:19:10	28	0,4	2
0:19:20	28	0,4	2
0:19:30	28	0,4	2
0:19:40	28	0,4	2
0:19:50	28	0,4	2
0:20:00	28	0,4	2
0:20:10	28	0,4	2
0:20:20	28	0,4	2
0:20:30	28	0,4	2
0:20:40	28	0,4	2
0:20:50	28	0,4	2
0:21:00	28	0,4	2
0:21:10	28	0,4	2
0:21:20	28	0,4	2
0:21:30	28	0,4	2
0:21:40	28	0,4	2
0:21:50	28	0,4	2
0:22:00	28	0,4	2
0:22:10	28	0,4	2
0:22:20	28	0,4	2
0:22:30	28	0,4	2
0:22:40	28	0,4	2
0:22:50	28	0,4	2
0:23:00	28	0,4	2
0:23:10	28	0,4	2
0:23:20	28	0,4	2
0:23:30	28	0,4	2
0:23:40	28	0,4	2
0:23:50	28	0,4	2
0:24:00	28	0,4	2
0:24:10	28	0,4	2
0:24:20	28	0,4	2
0:24:30	28	0,4	2
0:24:40	28	0,4	2
0:24:50	28	0,4	2
0:25:00	28	0,4	2
0:25:10	28	0,4	2
0:25:20	28	0,4	2
0:25:30	28	0,4	2
0:25:40	28	0,4	2
0:25:50	28	0,4	2
0:26:00	28	0,4	2
0:26:10	28	0,4	2
0:26:20	28	0,4	2
0:26:30	28	0,4	2
0:26:40	28	0,4	2
0:26:50	28	0,4	3
0:27:00	28	0,4	2
0:27:10	28	0,4	2
0:27:20	28	0,4	2
0:27:30	28	0,4	2
0:27:40	28	0,4	2
0:27:50	28	0,5	2
0:28:00	28	0,5	2
0:28:10	28	0,4	2
0:28:20	28	0,4	2
0:28:30	28	0,4	2
0:28:40	28	0,4	2
0:28:50	28	0,4	2
0:29:00	28	0,4	2
0:29:10	28	0,4	2
0:29:20	28	0,4	2
0:29:30	28	0,4	2
0:29:40	28	0,4	2
0:29:50	28	0,4	2
0:30:00	28	0,4	2
0:30:10	28	0,4	2
0:30:20	28	0,5	2
0:30:30	28	0,4	2
0:30:40	28	0,4	2
0:30:50	28	0,4	2
0:31:00	28	0,4	2
0:31:10	28	0,4	2
0:31:20	28	0,5	2
0:31:30	28	0,5	2
0:31:40	28	0,4	2
0:31:50	28	0,4	2
0:32:00	28	0,4	2
0:32:10	28	0,4	2
0:32:20	28	0,5	2
0:32:30	28	0,4	2
0:32:40	28	0,4	2
0:32:50	28	0,4	2
0:33:00	28	0,4	2
0:33:10	28	0,5	2
0:33:20	28	0,5	2
0:33:30	28	0,5	2
0:33:40	28	0,4	2
0:33:50	28	0,5	2
0:34:00	28	0,5	2
0:34:10	28	0,4	2
0:34:20	28	0,5	2
0:34:30	28	0,5	2
0:34:40	28	0,4	2
0:34:50	28	0,5	2
0:35:00	28	0,5	2
0:35:10	28	0,5	2
0:35:20	28	0,5	2
0:35:30	28	0,5	2
0:35:40	28	0,5	2
0:35:50	28	0,5	2
0:36:00	28	0,5	2
0:36:10	28	0,5	2
0:36:20	28	0,5	2
0:36:30	28	0,5	2
0:36:40	28	0,5	2
0:36:50	28	0,5	2
0:37:00	28	0,5	2
0:37:10	28	0,5	2
0:37:20	28	0,5	2
0:37:30	28	0,5	2
0:37:40	28	0,5	2
0:37:50	28	0,5	2
0:38:00	28	0,5	2
0:38:10	28	0,5	2
0:38:20	28	0,5	2
0:38:30	28	0,5	2
0:38:40	28	0,5	2
0:38:50	28	0,5	2
0:39:00	28	0,5	2
0:39:10	28	0,5	2
0:39:20	28	0,5	2
0:39:30	28	0,5	2
0:39:40	28	0,5	2
0:39:50	28	0,5	2
0:40:00	28	0,5	2
0:40:10	28	0,5	2
0:40:20	28	0,5	2
0:40:30	28	0,5	2
0:40:40	28	0,5	2
0:40:50	28	0,5	2
0:41:00	28	0,5	2
0:41:10	28	0,5	2
0:41:20	28	0,5	2
0:41:30	28	0,5	2
0:41:40	28	0,5	2
0:41:50	28	0,5	2
0:42:00	28	0,5	2
0:42:10	28	0,5	2
0:42:20	28	0,5	2
0:42:30	28	0,5	2
0:42:40	28	0,5	2
0:42:50	28	0,5	2
0:43:00	28	0,5	2
0:43:10	28	0,5	2
0:43:20	28	0,5	2
0:43:30	28	0,5	2
0:43:40	28	0,5	2
0:43:50	28	0,5	2
0:44:00	28	0,5	2
0:44:10	28	0,5	2
0:44:20	28	0,5	2
0:44:30	28	0,5	2
0:44:40	28	0,5	2
0:44:50	28	0,5	2
0:45:00	28	0,5	2
0:45:10	28	0,5	2
0:45:20	28	0,5	2
0:45:30	28	0,5	2
0:45:40	28	0,5	2
0:45:50	28	0,5	2
0:46:00	28	0,5	2
0:46:10	28	0,5	2
0:46:20	28	0,5	2
0:46:30	28	0,5	2
0:46:40	28	0,5	2
0:46:50	28	0,5	2
0:47:00	28	0,5	2
0:47:10	28	0,5	2
0:47:20	28	0,5	2
0:47:30	28	0,5	2
0:47:40	28	0,5	2
0:47:50	28	0,5	2
0:48:00	28	0,5	2
0:48:10	28	0,5	2
0:48:20	28	0,5	2
0:48:30	28	0,5	2
0:48:40	28	0,5	2
0:48:50	28	0,5	2
0:49:00	28	0,5	2
0:49:10	28	0,5	2
0:49:20	28	0,5	2
0:49:30	28	0,5	2
0:49:40	28	0,5	2
0:49:50	28	0,5	2
0:50:00	28	0,5	2
0:50:10	28	0,5	3
0:50:20	28	0,5	2
0:50:30	28	0,5	2
0:50:40	28	0,5	2
0:50:50	28	0,5	2
0:51:00	28	0,5	2
0:51:10	28	0,5	2
0:51:20	28	0,5	2
0:51:30	28	0,5	2
0:51:40	28	0,5	2
0:51:50	28	0,5	2
0:52:00	28	0,5	2
0:52:10	28	0,5	2
0:52:20	28	0,5	2
0:52:30	28	0,5	2
0:52:40	28	0,5	2
0:52:50	28	0,5	2
0:53:00	28	0,5	2
0:53:10	28	0,5	2
0:53:20	28	0,5	2
0:53:30	28	0,5	2
0:53:40	28	0,5	2
0:53:50	28	0,5	2
0:54:00	28	0,5	2
0:54:10	28	0,5	2
0:54:20	28	0,5	2
0:54:30	28	0,5	2
0:54:40	28	0,5	2
0:54:50	28	0,5	3
0:55:00	28	0,5	2
0:55:10	28	0,5	2
0:55:20	28	0,5	2
0:55:30	28	0,5	2
0:55:40	28	0,5	2
0:55:50	28	0,5	3
0:56:00	28	0,5	2
0:56:10	28	0,5	2
0:56:20	28	0,5	2
0:56:30	28	0,5	2
0:56:40	28	0,5	2
0:56:50	28	0,5	2
0:57:00	28	0,5	2
0:57:10	28	0,5	2
0:57:20	28	0,5	2
0:57:30	28	0,5	2
0:57:40	28	0,5	2
0:57:50	28	0,5	2
0:58:00	28	0,5	2
0:58:10	28	0,5	2
0:58:20	28	0,5	2
0:58:30	28	0,5	2
0:58:40	28	0,5	2
0:58:50	28	0,5	2
0:59:00	28	0,5	2
0:59:10	28	0,5	2
0:59:20	28	0,5	2
0:59:30	28	0,5	2
0:59:40	28	0,5	2
0:59:50	28	0,5	2
1:00:00	28	0,5	2
1:00:10	28	0,5	2
1:00:20	28	0,5	2
1:00:30	28	0,5	2
1:00:40	28	0,5	2
1:00:50	28	0,5	2
1:01:00	28	0,5	2
1:01:10	28	0,5	2
1:01:20	28	0,5	2
1:01:30	28	0,5	2
1:01:40	28	0,5	2
1:01:50	28	0,5	2
1:02:00	28	0,5	2
1:02:10	28	0,5	2
1:02:20	28	0,5	2
1:02:30	28	0,5	2
1:02:40	28	0,5	2
1:02:50	28	0,5	2
1:03:00	28	0,5	2
1:03:10	28	0,5	2
1:03:20	28	0,5	2
1:03:30	28	0,5	2
1:03:40	28	0,5	2
1:03:50	28	0,5	2
1:04:00	28	0,5	2
1:04:10	28	0,5	2
1:04:20	28	0,5	2
1:04:30	28	0,5	2
1:04:40	28	0,5	2
1:04:50	28	0,5	2
1:05:00	28	0,5	2
1:05:10	28	0,5	2
1:05:20	28	0,5	2
1:05:30	28	0,5	2
1:05:40	28	0,5	2
1:05:50	28	0,5	2
1:06:00	28	0,5	2
1:06:10	28	0,5	2
1:06:20	28	0,5	2
1:06:30	28	0,5	2
1:06:40	28	0,5	2
1:06:50	28	0,5	2
1:07:00	28	0,5	2
1:07:10	28	0,5	2
1:07:20	28	0,5	2
1:07:30	28	0,5	2
1:07:40	28	0,5	2
1:07:50	28	0,5	2
1:08:00	28	0,5	2
1:08:10	28	0,5	2
1:08:20	28	0,5	2
1:08:30	28	0,5	2
1:08:40	28	0,5	2
1:08:50	28	0,5	2
1:09:00	28	0,5	2
1:09:10	28	0,5	2
1:09:20	28	0,5	2
1:09:30	28	0,5	2
1:09:40	28	0,5	2
1:09:50	28	0,5	2
1:10:00	28	0,5	2
1:10:10	28	0,5	2
1:10:20	28	0,5	2
1:10:30	28	0,5	2
1:10:40	28	0,5	2
1:10:50	28	0,5	2
1:11:00	28	0,5	2
1:11:10	28	0,5	2
1:11:20	28	0,5	2
1:11:30	28	0,5	2
1:11:40	29	0,5	2
1:11:50	28	0,5	2
1:12:00	28	0,5	2
1:12:10	28	0,5	2
1:12:20	28	0,5	2
1:12:30	28	0,5	2
1:12:40	29	0,5	2
1:12:50	28	0,5	2
1:13:00	29	0,5	2
1:13:10	29	0,5	2
1:13:20	29	0,5	2
1:13:30	29	0,5	2
1:13:40	28	0,5	2
1:13:50	28	0,5	2
1:14:00	29	0,5	2
1:14:10	29	0,5	2
1:14:20	29	0,5	2
1:14:30	29	0,5	2
1:14:40	29	0,5	2
1:14:50	29	0,5	2
1:15:00	29	0,5	2
1:15:10	29	0,5	2
1:15:20	29	0,5	2
1:15:30	29	0,5	2
1:15:40	29	0,5	2
1:15:50	29	0,5	2
1:16:00	29	0,5	2
1:16:10	29	0,5	2
1:16:20	29	0,5	2
1:16:30	29	0,5	2
1:16:40	29	0,5	2
1:16:50	29	0,5	2
1:17:00	29	0,5	2
1:17:10	29	0,5	2
1:17:20	29	0,5	2
1:17:30	29	0,5	2
1:17:40	29	0,5	2
1:17:50	28	0,5	2
1:18:00	29	0,5	2
1:18:10	29	0,5	2
1:18:20	29	0,5	2
1:18:30	29	0,5	2
1:18:40	29	0,5	2
1:18:50	29	0,5	2
1:19:00	29	0,5	2
1:19:10	29	0,5	2
1:19:20	29	0,5	2
1:19:30	29	0,5	2
1:19:40	29	0,5	2
1:19:50	29	0,5	2
1:20:00	29	0,5	2
1:20:10	29	0,5	2
1:20:20	29	0,5	2
1:20:30	29	0,5	2
1:20:40	29	0,5	2
1:20:50	29	0,5	2
1:21:00	29	0,5	2
1:21:10	29	0,5	2
1:21:20	29	0,5	2
1:21:30	29	0,5	2
1:21:40	29	0,5	2
1:21:50	29	0,5	2
1:22:00	29	0,5	2
1:22:10	29	0,5	2
1:22:20	29	0,5	2
1:22:30	29	0,5	2
1:22:40	29	0,5	2
1:22:50	29	0,5	2
1:23:00	29	0,5	2
1:23:10	29	0,5	3
1:23:20	29	0,5	2
1:23:30	29	0,5	2
1:23:40	29	0,5	2
1:23:50	29	0,5	2
1:24:00	29	0,5	2
1:24:10	29	0,5	2
1:24:20	29	0,5	2
1:24:30	29	0,5	2
1:24:40	29	0,5	2
1:24:50	29	0,5	2
1:25:00	29	0,5	2
1:25:10	29	0,5	2
1:25:20	29	0,5	2
1:25:30	29	0,5	2
1:25:40	29	0,5	2
1:25:50	29	0,5	2
1:26:00	29	0,5	2
1:26:10	29	0,5	2
1:26:20	29	0,5	2
1:26:30	29	0,5	2
1:26:40	29	0,5	2
1:26:50	29	0,5	2
1:27:00	29	0,5	2
1:27:10	29	0,5	3
1:27:20	29	0,5	2
1:27:30	29	0,5	2
1:27:40	29	0,5	2
1:27:50	29	0,5	2
1:28:00	29	0,5	2
1:28:10	29	0,5	2
1:28:20	29	0,5	2
1:28:30	29	0,5	2
1:28:40	29	0,5	2
1:28:50	29	0,5	2
1:29:00	29	0,5	2
1:29:10	29	0,5	3
1:29:20	29	0,5	2
1:29:30	29	0,5	2
1:29:40	29	0,5	3
1:29:50	29	0,5	2
1:30:00	29	0,5	2
1:30:10	29	0,5	3
1:30:20	29	0,5	2
1:30:30	29	0,5	2
1:30:40	29	0,5	2
1:30:50	29	0,5	2
1:31:00	29	0,5	2
1:31:10	29	0,5	3
1:31:20	29	0,5	2
1:31:30	29	0,5	2
1:31:40	29	0,5	2
1:31:50	29	0,5	2
1:32:00	29	0,5	2
1:32:10	29	0,5	2
1:32:20	29	0,5	2
1:32:30	29	0,5	3
1:32:40	29	0,5	2
1:32:50	29	0,5	2
1:33:00	29	0,5	2
1:33:10	29	0,5	2
1:33:20	29	0,5	2
1:33:30	29	0,6	2
1:33:40	29	0,5	2
1:33:50	29	0,5	2
1:34:00	29	0,5	2
1:34:10	29	0,5	2
1:34:20	29	0,6	2
1:34:30	29	0,5	2
1:34:40	29	0,5	2
1:34:50	29	0,5	2
1:35:00	29	0,6	2
1:35:10	29	0,5	2
1:35:20	29	0,6	2
1:35:30	29	0,5	2
1:35:40	29	0,6	2
1:35:50	29	0,6	3
1:36:00	29	0,6	2
1:36:10	29	0,5	2
1:36:20	29	0,5	2
1:36:30	29	0,5	3
1:36:40	29	0,6	2
1:36:50	29	0,6	3
1:37:00	29	0,6	2
1:37:10	29	0,6	2
1:37:20	29	0,6	2
1:37:30	29	0,6	2
1:37:40	29	0,6	2
1:37:50	29	0,6	2
1:38:00	29	0,6	3
1:38:10	29	0,6	2
1:38:20	29	0,6	2
1:38:30	29	0,6	2
1:38:40	29	0,6	2
1:38:50	29	0,5	3
1:39:00	29	0,6	2
1:39:10	29	0,6	2
1:39:20	29	0,6	2
1:39:30	29	0,6	2
1:39:40	29	0,6	2
1:39:50	29	0,6	3
1:40:00	29	0,6	2
1:40:10	29	0,6	2
1:40:20	29	0,6	3
1:40:30	29	0,6	2
1:40:40	29	0,6	3
1:40:50	29	0,6	3
1:41:00	29	0,6	2
1:41:10	29	0,6	2
1:41:20	29	0,6	3
1:41:30	29	0,6	3
1:41:40	29	0,6	2
1:41:50	29	0,6	3
1:42:00	29	0,6	2
1:42:10	29	0,6	3
1:42:20	29	0,6	2
1:42:30	29	0,6	3
1:42:40	29	0,6	2
1:42:50	29	0,6	3
1:43:00	29	0,6	3
1:43:10	29	0,6	2
1:43:20	29	0,6	2
1:43:30	29	0,6	2
1:43:40	29	0,6	2
1:43:50	29	0,6	2
1:44:00	29	0,6	2
1:44:10	29	0,6	3
1:44:20	29	0,6	3
1:44:30	29	0,6	2
1:44:40	29	0,6	3
1:44:50	29	0,6	3
1:45:00	29	0,6	2
1:45:10	29	0,6	2
1:45:20	29	0,6	3
1:45:30	29	0,6	2
1:45:40	29	0,6	2
1:45:50	29	0,6	3
1:46:00	29	0,6	3
1:46:10	29	0,6	3
1:46:20	29	0,6	3
1:46:30	29	0,6	2
1:46:40	29	0,6	2
1:46:50	29	0,6	3
1:47:00	29	0,6	2
1:47:10	29	0,6	3
1:47:20	29	0,6	3
1:47:30	29	0,6	3
1:47:40	29	0,6	3
1:47:50	29	0,6	3
1:48:00	29	0,6	3
1:48:10	29	0,6	2
1:48:20	29	0,6	3
1:48:30	29	0,6	3
1:48:40	29	0,6	2
1:48:50	29	0,6	2
1:49:00	29	0,6	3
1:49:10	29	0,6	3
1:49:20	29	0,6	2
1:49:30	29	0,5	2
1:49:40	29	0,6	3
1:49:50	29	0,6	3
1:50:00	29	0,6	3
1:50:10	29	0,6	3
1:50:20	29	0,6	2
1:50:30	29	0,6	2
1:50:40	29	0,6	3
1:50:50	29	0,6	2
1:51:00	29	0,6	3
1:51:10	29	0,6	2
1:51:20	29	0,6	3
1:51:30	29	0,6	3
1:51:40	29	0,6	3
1:51:50	29	0,6	3
1:52:00	29	0,6	3
1:52:10	29	0,6	3
1:52:20	29	0,6	3
1:52:30	29	0,6	2
1:52:40	29	0,6	3
1:52:50	29	0,6	3
1:53:00	29	0,6	2
1:53:10	29	0,6	2
1:53:20	29	0,6	2
1:53:30	29	0,6	3
1:53:40	29	0,6	2
1:53:50	29	0,6	3
1:54:00	29	0,6	3
1:54:10	29	0,6	3
1:54:20	29	0,6	2
1:54:30	29	0,6	3
1:54:40	29	0,6	2
1:54:50	29	0,6	3
1:55:00	29	0,6	3
1:55:10	29	0,6	3
1:55:20	29	0,6	3
1:55:30	29	0,6	3
1:55:40	29	0,6	2
1:55:50	29	0,6	2
1:56:00	29	0,6	2
1:56:10	29	0,6	3
1:56:20	29	0,6	3
1:56:30	29	0,6	3
1:56:40	29	0,6	2
1:56:50	29	0,6	2
1:57:00	30	0,6	2
1:57:10	30	0,6	2
1:57:20	29	0,6	3
1:57:30	30	0,6	2
1:57:40	29	0,6	2
1:57:50	30	0,6	2
1:58:00	30	0,6	2
1:58:10	30	0,6	3
1:58:20	29	0,6	2
1:58:30	30	0,6	2
1:58:40	30	0,6	2
1:58:50	30	0,6	3
1:59:00	30	0,2	3
1:59:10	30	0,2	1
1:59:20	30	0,3	1
1:59:30	30	0,4	1
1:59:40	30	0,4	1
1:59:50	30	0,5	1
2:00:00	30	0,1	1
2:00:10	30	-0,0	2
2:00:20	29	-0,1	1
2:00:30	29	-0,0	0
2:00:40	29	-0,1	2
2:00:50	29	-0,1	2
2:01:00	29	-0,1	10
2:01:10	29	-0,1	11
2:01:20	29	0,1	12
2:01:30	29	0,1	20
2:01:40	29	0,1	-1
2:01:50	29	0,1	-1
2:02:00	29	0,1	-1
2:02:10	29	0,1	-1
2:02:20	28	0,1	-1
2:02:30	28	0,1	-1

File: project-root/data/Data Acquisition/Data Acquisition/2021 year (353)/21-191 K.txt
--Test Summary--
Full Path and File Name	
Instrument Name	7222
Instrument Type	Model 7222 Consistometer
Instrument Serial Number	
Test Start Date	13.07.2021
Test Start Time	12:38:03
Test Stop Date	13.07.2021
Test Stop Time	14:40:34
Test Length	2:02:31
Final Sample Time Offset	2:02:30
Controller Schedule Name	
Sampling Period	10 seconds
Comments	
Information	WellID	
Information	Customer	
Information	EngName	
Information	CementClass	
Information	CementMfr	
Information	Additives	
Information	Density	
Information	BHCT	
Information	BHST	
Information	FluidLoss	
Information	JobType	
Calculated Value	Time_30Bc	1:51:20
Calculated Value	Time_70Bc	2:01:50
Calculated Value	Time_100Bc	N/A
Initial Temperature (°C)	26 °C
Final Temperature (°C)	33 °C
Initial Pressure (MPa)	0,5 MPa
Final Pressure (MPa)	0,5 MPa
Initial Consistency (Bc)	17 Bc
Final Consistency (Bc)	81 Bc
--Data--
Time (HH:MM:SS)	Temperature (°C)	Pressure (MPa)	Consistency (Bc)
0:00:00	26	0,5	17
0:00:10	26	0,5	17
0:00:20	26	0,5	17
0:00:30	26	0,5	17
0:00:40	26	0,5	16
0:00:50	26	0,5	17
0:01:00	26	0,5	17
0:01:10	26	0,5	16
0:01:20	27	0,5	17
0:01:30	27	0,5	17
0:01:40	27	0,5	16
0:01:50	27	0,5	17
0:02:00	27	0,5	16
0:02:10	27	0,5	16
0:02:20	27	0,5	16
0:02:30	27	0,5	16
0:02:40	27	0,5	16
0:02:50	27	0,5	16
0:03:00	27	0,5	16
0:03:10	27	0,5	16
0:03:20	27	0,5	16
0:03:30	28	0,5	16
0:03:40	28	0,5	16
0:03:50	28	0,5	16
0:04:00	28	0,5	16
0:04:10	28	0,5	16
0:04:20	28	0,5	16
0:04:30	28	0,5	16
0:04:40	28	0,5	16
0:04:50	28	0,5	16
0:05:00	28	0,5	16
0:05:10	28	0,5	16
0:05:20	28	0,5	16
0:05:30	28	0,5	16
0:05:40	28	0,5	15
0:05:50	28	0,5	15
0:06:00	28	0,5	15
0:06:10	28	0,5	15
0:06:20	28	0,5	15
0:06:30	28	0,5	15
0:06:40	28	0,5	15
0:06:50	28	0,5	15
0:07:00	29	0,5	15
0:07:10	29	0,5	15
0:07:20	29	0,5	15
0:07:30	29	0,5	15
0:07:40	29	0,5	15
0:07:50	29	0,5	15
0:08:00	29	0,5	14
0:08:10	29	0,5	14
0:08:20	29	0,5	14
0:08:30	29	0,5	14
0:08:40	29	0,5	14
0:08:50	29	0,5	14
0:09:00	29	0,5	14
0:09:10	29	0,5	13
0:09:20	29	0,5	12
0:09:30	29	0,5	12
0:09:40	29	0,5	11
0:09:50	29	0,5	10
0:10:00	29	0,5	10
0:10:10	29	0,5	10
0:10:20	29	0,5	10
0:10:30	29	0,5	10
0:10:40	29	0,5	10
0:10:50	29	0,5	9
0:11:00	29	0,5	9
0:11:10	29	0,5	10
0:11:20	29	0,5	10
0:11:30	29	0,5	9
0:11:40	29	0,5	9
0:11:50	29	0,5	10
0:12:00	29	0,5	9
0:12:10	29	0,5	9
0:12:20	29	0,5	9
0:12:30	29	0,5	9
0:12:40	29	0,5	9
0:12:50	29	0,5	9
0:13:00	29	0,5	9
0:13:10	29	0,5	8
0:13:20	29	0,5	8
0:13:30	29	0,5	8
0:13:40	29	0,5	8
0:13:50	29	0,5	8
0:14:00	30	0,5	8
0:14:10	30	0,5	8
0:14:20	30	0,5	8
0:14:30	30	0,5	8
0:14:40	30	0,5	8
0:14:50	30	0,5	8
0:15:00	30	0,5	8
0:15:10	30	0,5	8
0:15:20	30	0,5	8
0:15:30	30	0,5	8
0:15:40	30	0,5	8
0:15:50	30	0,5	8
0:16:00	30	0,5	8
0:16:10	30	0,5	8
0:16:20	30	0,5	8
0:16:30	30	0,5	8
0:16:40	30	0,5	8
0:16:50	30	0,5	8
0:17:00	30	0,5	8
0:17:10	30	0,5	8
0:17:20	30	0,5	8
0:17:30	30	0,5	8
0:17:40	30	0,5	8
0:17:50	30	0,5	8
0:18:00	30	0,5	8
0:18:10	30	0,5	8
0:18:20	30	0,5	8
0:18:30	30	0,5	8
0:18:40	30	0,5	8
0:18:50	30	0,5	8
0:19:00	30	0,5	8
0:19:10	30	0,5	8
0:19:20	30	0,5	8
0:19:30	30	0,5	8
0:19:40	30	0,5	8
0:19:50	30	0,5	8
0:20:00	30	0,5	8
0:20:10	30	0,5	8
0:20:20	30	0,5	8
0:20:30	30	0,5	8
0:20:40	30	0,5	8
0:20:50	30	0,5	8
0:21:00	30	0,5	8
0:21:10	30	0,5	8
0:21:20	30	0,5	8
0:21:30	30	0,5	8
0:21:40	30	0,5	8
0:21:50	30	0,5	8
0:22:00	30	0,5	8
0:22:10	30	0,5	8
0:22:20	30	0,5	8
0:22:30	30	0,5	8
0:22:40	30	0,5	8
0:22:50	30	0,5	8
0:23:00	30	0,5	8
0:23:10	30	0,5	8
0:23:20	30	0,5	8
0:23:30	30	0,5	8
0:23:40	30	0,5	8
0:23:50	30	0,5	8
0:24:00	30	0,5	8
0:24:10	30	0,5	8
0:24:20	30	0,5	8
0:24:30	30	0,5	8
0:24:40	30	0,5	8
0:24:50	30	0,5	8
0:25:00	30	0,5	8
0:25:10	30	0,5	8
0:25:20	30	0,5	8
0:25:30	30	0,5	8
0:25:40	30	0,5	8
0:25:50	30	0,5	8
0:26:00	30	0,5	8
0:26:10	30	0,5	8
0:26:20	30	0,5	8
0:26:30	30	0,5	8
0:26:40	30	0,5	8
0:26:50	30	0,5	8
0:27:00	30	0,5	8
0:27:10	30	0,5	8
0:27:20	30	0,5	8
0:27:30	30	0,5	8
0:27:40	30	0,5	8
0:27:50	30	0,5	8
0:28:00	30	0,5	8
0:28:10	30	0,5	8
0:28:20	30	0,5	8
0:28:30	30	0,5	8
0:28:40	30	0,5	8
0:28:50	30	0,5	8
0:29:00	30	0,5	8
0:29:10	30	0,5	8
0:29:20	30	0,5	8
0:29:30	30	0,5	8
0:29:40	30	0,5	8
0:29:50	30	0,5	8
0:30:00	30	0,5	8
0:30:10	30	0,5	8
0:30:20	30	0,4	8
0:30:30	30	0,4	8
0:30:40	30	0,5	8
0:30:50	30	0,5	8
0:31:00	30	0,4	8
0:31:10	30	0,5	8
0:31:20	30	0,5	8
0:31:30	30	0,5	8
0:31:40	30	0,4	8
0:31:50	30	0,4	8
0:32:00	30	0,4	8
0:32:10	30	0,4	8
0:32:20	30	0,4	8
0:32:30	30	0,4	8
0:32:40	30	0,4	8
0:32:50	30	0,4	8
0:33:00	30	0,4	8
0:33:10	30	0,4	8
0:33:20	30	0,4	8
0:33:30	30	0,4	8
0:33:40	30	0,4	8
0:33:50	30	0,4	8
0:34:00	30	0,4	8
0:34:10	30	0,4	8
0:34:20	30	0,4	8
0:34:30	30	0,4	8
0:34:40	30	0,4	8
0:34:50	30	0,4	8
0:35:00	30	0,4	8
0:35:10	30	0,4	8
0:35:20	30	0,4	8
0:35:30	30	0,4	8
0:35:40	30	0,4	8
0:35:50	30	0,4	8
0:36:00	30	0,4	8
0:36:10	30	0,4	8
0:36:20	30	0,4	8
0:36:30	30	0,4	8
0:36:40	30	0,4	8
0:36:50	30	0,4	8
0:37:00	30	0,4	8
0:37:10	30	0,4	8
0:37:20	30	0,4	8
0:37:30	30	0,4	8
0:37:40	30	0,4	8
0:37:50	30	0,4	8
0:38:00	30	0,4	8
0:38:10	30	0,4	8
0:38:20	30	0,4	8
0:38:30	30	0,4	8
0:38:40	30	0,4	8
0:38:50	30	0,4	8
0:39:00	30	0,4	8
0:39:10	30	0,4	8
0:39:20	30	0,4	8
0:39:30	30	0,4	8
0:39:40	30	0,4	8
0:39:50	30	0,4	8
0:40:00	30	0,4	8
0:40:10	31	0,4	8
0:40:20	30	0,4	8
0:40:30	30	0,4	8
0:40:40	30	0,4	8
0:40:50	30	0,4	8
0:41:00	30	0,4	8
0:41:10	31	0,4	8
0:41:20	31	0,4	8
0:41:30	30	0,4	8
0:41:40	31	0,4	8
0:41:50	31	0,4	8
0:42:00	31	0,4	8
0:42:10	31	0,4	8
0:42:20	31	0,4	8
0:42:30	31	0,4	8
0:42:40	31	0,4	8
0:42:50	30	0,4	8
0:43:00	31	0,4	8
0:43:10	31	0,4	8
0:43:20	31	0,4	9
0:43:30	31	0,4	8
0:43:40	31	0,4	8
0:43:50	31	0,4	8
0:44:00	31	0,4	8
0:44:10	31	0,4	8
0:44:20	31	0,4	8
0:44:30	31	0,4	8
0:44:40	31	0,4	8
0:44:50	31	0,4	8
0:45:00	31	0,4	8
0:45:10	31	0,4	8
0:45:20	31	0,4	8
0:45:30	31	0,4	9
0:45:40	31	0,4	8
0:45:50	31	0,4	8
0:46:00	31	0,4	8
0:46:10	31	0,4	8
0:46:20	31	0,4	8
0:46:30	31	0,4	8
0:46:40	31	0,4	8
0:46:50	31	0,4	8
0:47:00	31	0,4	8
0:47:10	31	0,4	9
0:47:20	31	0,4	8
0:47:30	31	0,4	8
0:47:40	31	0,4	8
0:47:50	31	0,4	8
0:48:00	31	0,4	8
0:48:10	31	0,4	8
0:48:20	31	0,4	8
0:48:30	31	0,4	8
0:48:40	31	0,4	8
0:48:50	31	0,4	9
0:49:00	31	0,4	8
0:49:10	31	0,4	8
0:49:20	31	0,4	9
0:49:30	31	0,4	8
0:49:40	31	0,4	8
0:49:50	31	0,4	9
0:50:00	31	0,4	8
0:50:10	31	0,4	8
0:50:20	31	0,4	8
0:50:30	31	0,4	9
0:50:40	31	0,4	8
0:50:50	31	0,4	8
0:51:00	31	0,4	9
0:51:10	31	0,4	8
0:51:20	31	0,4	8
0:51:30	31	0,4	9
0:51:40	31	0,4	8
0:51:50	31	0,4	8
0:52:00	31	0,4	9
0:52:10	31	0,4	9
0:52:20	31	0,4	8
0:52:30	31	0,4	8
0:52:40	31	0,4	9
0:52:50	31	0,4	8
0:53:00	31	0,4	8
0:53:10	31	0,4	9
0:53:20	31	0,4	9
0:53:30	31	0,4	8
0:53:40	31	0,4	9
0:53:50	31	0,4	9
0:54:00	31	0,4	8
0:54:10	31	0,4	9
0:54:20	31	0,4	9
0:54:30	31	0,4	8
0:54:40	31	0,4	8
0:54:50	31	0,4	9
0:55:00	31	0,4	8
0:55:10	31	0,4	8
0:55:20	31	0,4	9
0:55:30	31	0,4	9
0:55:40	31	0,4	8
0:55:50	31	0,4	9
0:56:00	31	0,4	9
0:56:10	31	0,4	8
0:56:20	31	0,4	9
0:56:30	31	0,4	9
0:56:40	31	0,4	8
0:56:50	31	0,4	8
0:57:00	31	0,4	9
0:57:10	31	0,4	9
0:57:20	31	0,4	9
0:57:30	31	0,4	9
0:57:40	31	0,4	9
0:57:50	31	0,4	9
0:58:00	31	0,4	9
0:58:10	31	0,4	9
0:58:20	31	0,4	9
0:58:30	31	0,4	9
0:58:40	31	0,4	9
0:58:50	31	0,4	9
0:59:00	31	0,4	9
0:59:10	31	0,4	9
0:59:20	31	0,4	9
0:59:30	31	0,4	9
0:59:40	31	0,4	9
0:59:50	31	0,4	9
1:00:00	31	0,4	9
1:00:10	31	0,4	9
1:00:20	31	0,4	9
1:00:30	31	0,3	9
1:00:40	31	0,4	9
1:00:50	31	0,4	9
1:01:00	31	0,3	9
1:01:10	31	0,4	9
1:01:20	31	0,3	9
1:01:30	31	0,4	9
1:01:40	31	0,3	9
1:01:50	31	0,4	9
1:02:00	31	0,4	9
1:02:10	31	0,3	9
1:02:20	31	0,3	9
1:02:30	31	0,3	9
1:02:40	31	0,3	9
1:02:50	31	0,4	9
1:03:00	31	0,3	9
1:03:10	31	0,3	9
1:03:20	31	0,3	9
1:03:30	31	0,3	9
1:03:40	31	0,3	9
1:03:50	31	0,3	9
1:04:00	31	0,3	9
1:04:10	31	0,3	9
1:04:20	31	0,3	9
1:04:30	31	0,3	9
1:04:40	31	0,3	9
1:04:50	31	0,3	9
1:05:00	31	0,3	9
1:05:10	31	0,3	9
1:05:20	31	0,3	9
1:05:30	31	0,3	9
1:05:40	31	0,3	9
1:05:50	31	0,3	9
1:06:00	31	0,3	9
1:06:10	31	0,3	9
1:06:20	31	0,3	9
1:06:30	31	0,3	9
1:06:40	31	0,3	9
1:06:50	31	0,3	9
1:07:00	31	0,3	9
1:07:10	31	0,3	9
1:07:20	31	0,3	9
1:07:30	31	0,3	9
1:07:40	31	0,3	9
1:07:50	31	0,3	9
1:08:00	31	0,3	9
1:08:10	31	0,3	9
1:08:20	31	0,3	9
1:08:30	31	0,3	9
1:08:40	31	0,3	9
1:08:50	31	0,3	9
1:09:00	31	0,3	9
1:09:10	31	0,3	9
1:09:20	31	0,3	9
1:09:30	31	0,3	9
1:09:40	31	0,3	9
1:09:50	31	0,3	9
1:10:00	31	0,3	9
1:10:10	31	0,3	9
1:10:20	31	0,3	9
1:10:30	31	0,3	9
1:10:40	31	0,3	9
1:10:50	31	0,3	9
1:11:00	31	0,3	9
1:11:10	31	0,3	9
1:11:20	31	0,3	9
1:11:30	31	0,3	9
1:11:40	31	0,3	9
1:11:50	31	0,3	9
1:12:00	31	0,3	9
1:12:10	31	0,3	9
1:12:20	31	0,3	9
1:12:30	31	0,3	9
1:12:40	31	0,3	9
1:12:50	31	0,3	9
1:13:00	31	0,3	9
1:13:10	31	0,3	9
1:13:20	31	0,3	9
1:13:30	31	0,3	9
1:13:40	31	0,3	9
1:13:50	31	0,3	9
1:14:00	31	0,3	9
1:14:10	31	0,3	9
1:14:20	31	0,3	9
1:14:30	31	0,3	9
1:14:40	31	0,3	9
1:14:50	31	0,3	9
1:15:00	31	0,3	9
1:15:10	31	0,3	9
1:15:20	31	0,3	9
1:15:30	31	0,3	10
1:15:40	31	0,3	9
1:15:50	31	0,3	9
1:16:00	31	0,3	9
1:16:10	31	0,3	9
1:16:20	31	0,3	9
1:16:30	31	0,3	9
1:16:40	31	0,3	10
1:16:50	31	0,3	9
1:17:00	31	0,3	9
1:17:10	31	0,3	10
1:17:20	31	0,3	9
1:17:30	31	0,3	9
1:17:40	31	0,3	10
1:17:50	31	0,3	9
1:18:00	31	0,3	9
1:18:10	31	0,3	10
1:18:20	31	0,3	10
1:18:30	31	0,3	9
1:18:40	31	0,3	9
1:18:50	31	0,3	10
1:19:00	31	0,3	9
1:19:10	31	0,3	9
1:19:20	31	0,3	10
1:19:30	31	0,3	10
1:19:40	31	0,3	9
1:19:50	31	0,3	10
1:20:00	31	0,3	10
1:20:10	31	0,3	9
1:20:20	31	0,3	10
1:20:30	31	0,3	10
1:20:40	31	0,3	10
1:20:50	31	0,3	10
1:21:00	31	0,3	10
1:21:10	31	0,3	10
1:21:20	31	0,3	10
1:21:30	31	0,3	10
1:21:40	31	0,3	10
1:21:50	31	0,3	10
1:22:00	31	0,3	10
1:22:10	31	0,3	10
1:22:20	31	0,3	10
1:22:30	31	0,3	10
1:22:40	31	0,3	10
1:22:50	31	0,3	10
1:23:00	31	0,3	10
1:23:10	31	0,3	10
1:23:20	31	0,3	10
1:23:30	31	0,3	10
1:23:40	31	0,3	10
1:23:50	31	0,3	10
1:24:00	31	0,3	10
1:24:10	31	0,3	10
1:24:20	31	0,3	10
1:24:30	31	0,3	10
1:24:40	31	0,3	10
1:24:50	31	0,3	10
1:25:00	31	0,3	10
1:25:10	31	0,3	10
1:25:20	31	0,3	10
1:25:30	31	0,3	10
1:25:40	31	0,3	10
1:25:50	31	0,3	10
1:26:00	31	0,3	10
1:26:10	31	0,3	10
1:26:20	31	0,3	10
1:26:30	31	0,3	11
1:26:40	31	0,3	10
1:26:50	31	0,3	10
1:27:00	31	0,3	11
1:27:10	31	0,3	11
1:27:20	31	0,3	11
1:27:30	31	0,3	11
1:27:40	31	0,3	11
1:27:50	31	0,3	11
1:28:00	31	0,3	11
1:28:10	31	0,3	11
1:28:20	31	0,3	11
1:28:30	31	0,3	12
1:28:40	31	0,3	12
1:28:50	31	0,3	12
1:29:00	31	0,3	12
1:29:10	31	0,3	12
1:29:20	31	0,3	12
1:29:30	31	0,3	12
1:29:40	31	0,3	12
1:29:50	31	0,3	12
1:30:00	31	0,3	12
1:30:10	31	0,3	12
1:30:20	31	0,3	12
1:30:30	31	0,3	12
1:30:40	31	0,3	12
1:30:50	31	0,3	12
1:31:00	31	0,3	12
1:31:10	31	0,3	12
1:31:20	31	0,3	13
1:31:30	31	0,3	13
1:31:40	31	0,3	12
1:31:50	31	0,3	13
1:32:00	31	0,3	13
1:32:10	31	0,3	13
1:32:20	31	0,3	13
1:32:30	31	0,3	13
1:32:40	31	0,3	13
1:32:50	31	0,3	13
1:33:00	31	0,3	13
1:33:10	31	0,3	13
1:33:20	31	0,3	13
1:33:30	32	0,3	13
1:33:40	32	0,3	14
1:33:50	32	0,3	13
1:34:00	32	0,3	14
1:34:10	32	0,3	14
1:34:20	32	0,3	13
1:34:30	32	0,3	14
1:34:40	32	0,3	14
1:34:50	32	0,3	14
1:35:00	32	0,3	14
1:35:10	32	0,3	14
1:35:20	32	0,3	14
1:35:30	32	0,3	14
1:35:40	32	0,3	14
1:35:50	32	0,3	14
1:36:00	32	0,3	14
1:36:10	32	0,3	14
1:36:20	32	0,3	14
1:36:30	32	0,3	14
1:36:40	32	0,3	14
1:36:50	32	0,3	15
1:37:00	32	0,3	15
1:37:10	32	0,3	14
1:37:20	32	0,3	15
1:37:30	32	0,3	15
1:37:40	32	0,3	15
1:37:50	32	0,3	15
1:38:00	32	0,3	15
1:38:10	32	0,3	15
1:38:20	32	0,3	15
1:38:30	32	0,3	15
1:38:40	32	0,3	15
1:38:50	32	0,3	15
1:39:00	32	0,3	16
1:39:10	32	0,3	16
1:39:20	32	0,3	15
1:39:30	32	0,3	16
1:39:40	32	0,3	16
1:39:50	32	0,3	16
1:40:00	32	0,3	16
1:40:10	32	0,3	23
1:40:20	32	0,3	22
1:40:30	32	0,3	21
1:40:40	32	0,3	20
1:40:50	32	0,3	20
1:41:00	32	0,3	19
1:41:10	32	0,3	19
1:41:20	32	0,3	19
1:41:30	32	0,3	19
1:41:40	32	0,2	19
1:41:50	32	0,2	19
1:42:00	32	0,2	19
1:42:10	32	0,2	19
1:42:20	32	0,2	19
1:42:30	32	0,2	19
1:42:40	32	0,2	19
1:42:50	32	0,2	19
1:43:00	32	0,2	19
1:43:10	32	0,2	19
1:43:20	32	0,2	19
1:43:30	32	0,2	19
1:43:40	32	0,2	19
1:43:50	32	0,2	32
1:44:00	32	0,2	25
1:44:10	32	0,2	24
1:44:20	32	0,2	24
1:44:30	32	0,2	23
1:44:40	32	0,2	23
1:44:50	32	0,2	23
1:45:00	32	0,2	23
1:45:10	32	0,2	23
1:45:20	32	0,2	22
1:45:30	32	0,2	23
1:45:40	32	0,2	23
1:45:50	32	0,2	23
1:46:00	32	0,2	23
1:46:10	32	0,2	23
1:46:20	32	0,2	23
1:46:30	32	0,2	24
1:46:40	32	0,2	24
1:46:50	32	0,2	24
1:47:00	32	0,2	24
1:47:10	32	0,2	24
1:47:20	32	0,2	24
1:47:30	32	0,2	24
1:47:40	32	0,2	28
1:47:50	32	0,2	27
1:48:00	32	0,2	26
1:48:10	32	0,2	27
1:48:20	32	0,2	26
1:48:30	32	0,2	26
1:48:40	32	0,2	26
1:48:50	32	0,2	26
1:49:00	32	0,2	26
1:49:10	32	0,2	27
1:49:20	32	0,2	27
1:49:30	32	0,2	27
1:49:40	32	0,2	27
1:49:50	32	0,2	27
1:50:00	32	0,2	29
1:50:10	32	0,2	33
1:50:20	32	0,2	30
1:50:30	32	0,2	29
1:50:40	32	0,2	29
1:50:50	32	0,2	29
1:51:00	32	0,2	29
1:51:10	32	0,2	30
1:51:20	32	0,2	30
1:51:30	32	0,2	47
1:51:40	32	0,2	36
1:51:50	32	0,2	33
1:52:00	32	0,2	33
1:52:10	32	0,2	33
1:52:20	32	0,2	32
1:52:30	32	0,2	33
1:52:40	32	0,2	33
1:52:50	32	0,2	33
1:53:00	32	0,2	33
1:53:10	32	0,2	33
1:53:20	32	0,2	33
1:53:30	32	0,2	35
1:53:40	32	0,2	34
1:53:50	32	0,2	34
1:54:00	32	0,2	34
1:54:10	32	0,2	35
1:54:20	32	0,2	35
1:54:30	32	0,2	35
1:54:40	32	0,2	36
1:54:50	32	0,2	36
1:55:00	32	0,2	36
1:55:10	32	0,2	37
1:55:20	32	0,2	38
1:55:30	32	0,2	38
1:55:40	32	0,2	39
1:55:50	32	0,2	40
1:56:00	32	0,2	45
1:56:10	32	0,2	47
1:56:20	32	0,2	56
1:56:30	32	0,2	48
1:56:40	32	0,2	51
1:56:50	32	0,2	48
1:57:00	32	0,2	48
1:57:10	32	0,2	53
1:57:20	32	0,2	47
1:57:30	32	0,2	48
1:57:40	32	0,2	49
1:57:50	32	0,2	50
1:58:00	32	0,2	51
1:58:10	32	0,2	51
1:58:20	32	0,2	54
1:58:30	32	0,2	54
1:58:40	32	0,2	53
1:58:50	32	0,2	54
1:59:00	32	0,2	55
1:59:10	32	0,2	56
1:59:20	32	0,2	57
1:59:30	33	0,2	60
1:59:40	33	0,2	60
1:59:50	33	0,2	61
2:00:00	33	0,1	62
2:00:10	33	0,2	62
2:00:20	33	0,1	63
2:00:30	33	0,2	64
2:00:40	33	0,1	64
2:00:50	33	0,2	65
2:01:00	33	0,3	67
2:01:10	33	0,3	67
2:01:20	33	0,4	68
2:01:30	33	0,5	70
2:01:40	33	0,5	71
2:01:50	33	0,5	72
2:02:00	33	0,5	73
2:02:10	33	0,5	75
2:02:20	33	0,5	79
2:02:30	33	0,5	81

File: project-root/data/Data Acquisition/Data Acquisition/2021 year (353)/21-192 K.txt
--Test Summary--
Full Path and File Name	
Instrument Name	7222
Instrument Type	Model 7222 Consistometer
Instrument Serial Number	
Test Start Date	14.07.2021
Test Start Time	11:19:12
Test Stop Date	14.07.2021
Test Stop Time	13:23:12
Test Length	2:04:00
Final Sample Time Offset	2:04:00
Controller Schedule Name	
Sampling Period	10 seconds
Comments	
Information	WellID	
Information	Customer	
Information	EngName	
Information	CementClass	
Information	CementMfr	
Information	Additives	
Information	Density	
Information	BHCT	
Information	BHST	
Information	FluidLoss	
Information	JobType	
Calculated Value	Time_30Bc	0:48:00
Calculated Value	Time_70Bc	1:59:50
Calculated Value	Time_100Bc	2:04:00
Initial Temperature (°C)	27 °C
Final Temperature (°C)	31 °C
Initial Pressure (MPa)	0,4 MPa
Final Pressure (MPa)	0,5 MPa
Initial Consistency (Bc)	9 Bc
Final Consistency (Bc)	101 Bc
--Data--
Time (HH:MM:SS)	Temperature (°C)	Pressure (MPa)	Consistency (Bc)
0:00:00	27	0,4	9
0:00:10	27	0,4	10
0:00:20	27	0,4	17
0:00:30	27	0,4	15
0:00:40	27	0,4	13
0:00:50	27	0,4	13
0:01:00	27	0,4	14
0:01:10	27	0,4	13
0:01:20	27	0,4	12
0:01:30	27	0,4	12
0:01:40	27	0,4	14
0:01:50	27	0,4	14
0:02:00	27	0,4	13
0:02:10	27	0,4	11
0:02:20	27	0,4	11
0:02:30	27	0,4	10
0:02:40	27	0,4	10
0:02:50	27	0,4	9
0:03:00	27	0,4	9
0:03:10	27	0,4	9
0:03:20	27	0,4	12
0:03:30	27	0,4	13
0:03:40	27	0,4	12
0:03:50	27	0,4	11
0:04:00	27	0,4	12
0:04:10	27	0,4	11
0:04:20	27	0,4	11
0:04:30	27	0,4	12
0:04:40	27	0,4	12
0:04:50	27	0,4	14
0:05:00	27	0,4	10
0:05:10	27	0,4	9
0:05:20	27	0,4	9
0:05:30	27	0,4	8
0:05:40	27	0,4	8
0:05:50	27	0,4	8
0:06:00	27	0,4	10
0:06:10	27	0,4	10
0:06:20	27	0,4	8
0:06:30	27	0,4	9
0:06:40	27	0,4	9
0:06:50	27	0,4	8
0:07:00	27	0,4	9
0:07:10	27	0,4	9
0:07:20	27	0,4	9
0:07:30	27	0,4	9
0:07:40	27	0,4	8
0:07:50	27	0,4	9
0:08:00	27	0,4	9
0:08:10	27	0,4	9
0:08:20	27	0,4	9
0:08:30	27	0,4	9
0:08:40	27	0,4	9
0:08:50	27	0,4	9
0:09:00	27	0,4	9
0:09:10	27	0,4	14
0:09:20	27	0,4	17
0:09:30	27	0,4	12
0:09:40	27	0,4	10
0:09:50	27	0,4	10
0:10:00	27	0,4	10
0:10:10	27	0,4	10
0:10:20	27	0,4	14
0:10:30	27	0,4	15
0:10:40	27	0,4	14
0:10:50	27	0,4	10
0:11:00	27	0,4	10
0:11:10	27	0,4	10
0:11:20	27	0,4	11
0:11:30	27	0,4	12
0:11:40	27	0,4	12
0:11:50	27	0,4	11
0:12:00	27	0,4	10
0:12:10	27	0,4	10
0:12:20	27	0,4	10
0:12:30	27	0,4	10
0:12:40	27	0,4	10
0:12:50	27	0,4	10
0:13:00	27	0,4	10
0:13:10	27	0,4	10
0:13:20	27	0,4	10
0:13:30	27	0,4	10
0:13:40	27	0,4	10
0:13:50	27	0,4	10
0:14:00	27	0,4	10
0:14:10	27	0,4	10
0:14:20	27	0,4	10
0:14:30	27	0,4	11
0:14:40	27	0,4	10
0:14:50	27	0,4	10
0:15:00	27	0,4	10
0:15:10	27	0,4	10
0:15:20	27	0,4	10
0:15:30	27	0,4	10
0:15:40	27	0,4	10
0:15:50	27	0,4	10
0:16:00	27	0,4	12
0:16:10	27	0,4	11
0:16:20	27	0,4	10
0:16:30	27	0,4	10
0:16:40	27	0,4	11
0:16:50	27	0,4	10
0:17:00	27	0,4	10
0:17:10	27	0,4	10
0:17:20	27	0,4	10
0:17:30	27	0,4	11
0:17:40	27	0,4	10
0:17:50	27	0,4	10
0:18:00	27	0,4	10
0:18:10	27	0,4	10
0:18:20	27	0,4	10
0:18:30	27	0,4	10
0:18:40	27	0,4	10
0:18:50	27	0,4	10
0:19:00	27	0,4	17
0:19:10	27	0,4	16
0:19:20	27	0,4	12
0:19:30	27	0,4	11
0:19:40	27	0,4	10
0:19:50	28	0,4	10
0:20:00	28	0,4	10
0:20:10	28	0,4	10
0:20:20	27	0,4	10
0:20:30	28	0,4	10
0:20:40	27	0,4	10
0:20:50	28	0,4	9
0:21:00	28	0,4	12
0:21:10	28	0,4	11
0:21:20	27	0,4	11
0:21:30	28	0,4	11
0:21:40	28	0,4	10
0:21:50	28	0,4	11
0:22:00	28	0,4	11
0:22:10	28	0,4	10
0:22:20	28	0,4	11
0:22:30	28	0,4	10
0:22:40	28	0,4	10
0:22:50	28	0,4	11
0:23:00	28	0,4	10
0:23:10	28	0,4	11
0:23:20	28	0,4	10
0:23:30	28	0,4	10
0:23:40	28	0,4	11
0:23:50	28	0,4	10
0:24:00	28	0,4	11
0:24:10	28	0,4	11
0:24:20	28	0,4	10
0:24:30	28	0,4	14
0:24:40	28	0,4	12
0:24:50	28	0,4	11
0:25:00	28	0,4	12
0:25:10	28	0,4	11
0:25:20	28	0,4	11
0:25:30	28	0,4	11
0:25:40	28	0,4	11
0:25:50	28	0,4	11
0:26:00	28	0,4	11
0:26:10	28	0,4	10
0:26:20	28	0,4	11
0:26:30	28	0,4	10
0:26:40	28	0,4	11
0:26:50	28	0,4	11
0:27:00	28	0,4	10
0:27:10	28	0,4	11
0:27:20	28	0,4	10
0:27:30	28	0,4	10
0:27:40	28	0,4	11
0:27:50	28	0,4	10
0:28:00	28	0,4	10
0:28:10	28	0,4	10
0:28:20	28	0,4	10
0:28:30	28	0,4	11
0:28:40	28	0,4	10
0:28:50	28	0,4	10
0:29:00	28	0,4	11
0:29:10	28	0,4	10
0:29:20	28	0,4	10
0:29:30	28	0,4	10
0:29:40	28	0,4	10
0:29:50	28	0,4	10
0:30:00	28	0,4	10
0:30:10	28	0,4	10
0:30:20	28	0,4	10
0:30:30	28	0,4	10
0:30:40	28	0,4	10
0:30:50	28	0,4	10
0:31:00	28	0,4	10
0:31:10	28	0,4	10
0:31:20	28	0,4	10
0:31:30	28	0,4	10
0:31:40	28	0,4	10
0:31:50	28	0,4	10
0:32:00	28	0,4	10
0:32:10	28	0,4	10
0:32:20	28	0,4	10
0:32:30	28	0,4	10
0:32:40	28	0,4	10
0:32:50	28	0,4	10
0:33:00	28	0,4	10
0:33:10	28	0,4	10
0:33:20	28	0,4	10
0:33:30	28	0,4	10
0:33:40	28	0,4	10
0:33:50	28	0,4	10
0:34:00	28	0,4	10
0:34:10	28	0,4	10
0:34:20	28	0,4	10
0:34:30	28	0,4	10
0:34:40	28	0,4	10
0:34:50	28	0,4	10
0:35:00	28	0,4	10
0:35:10	28	0,4	10
0:35:20	28	0,4	10
0:35:30	28	0,4	10
0:35:40	28	0,4	10
0:35:50	28	0,4	10
0:36:00	28	0,4	10
0:36:10	28	0,4	10
0:36:20	28	0,4	10
0:36:30	28	0,4	10
0:36:40	28	0,4	11
0:36:50	28	0,4	11
0:37:00	28	0,4	11
0:37:10	28	0,4	11
0:37:20	28	0,4	12
0:37:30	28	0,4	12
0:37:40	28	0,4	15
0:37:50	28	0,4	19
0:38:00	28	0,4	17
0:38:10	28	0,4	16
0:38:20	28	0,4	17
0:38:30	28	0,4	21
0:38:40	28	0,4	18
0:38:50	28	0,4	21
0:39:00	28	0,4	16
0:39:10	28	0,4	21
0:39:20	28	0,4	21
0:39:30	28	0,4	18
0:39:40	28	0,4	17
0:39:50	28	0,4	16
0:40:00	28	0,4	16
0:40:10	28	0,4	16
0:40:20	28	0,4	24
0:40:30	28	0,4	17
0:40:40	28	0,4	19
0:40:50	28	0,4	17
0:41:00	28	0,4	18
0:41:10	28	0,4	19
0:41:20	28	0,4	19
0:41:30	28	0,4	19
0:41:40	28	0,4	28
0:41:50	28	0,4	25
0:42:00	28	0,4	23
0:42:10	28	0,4	22
0:42:20	28	0,4	22
0:42:30	28	0,4	21
0:42:40	28	0,4	20
0:42:50	28	0,4	20
0:43:00	28	0,4	20
0:43:10	28	0,4	20
0:43:20	28	0,4	21
0:43:30	28	0,4	21
0:43:40	28	0,4	21
0:43:50	28	0,4	21
0:44:00	28	0,4	21
0:44:10	28	0,4	21
0:44:20	28	0,4	22
0:44:30	28	0,4	22
0:44:40	28	0,4	22
0:44:50	28	0,4	23
0:45:00	28	0,4	23
0:45:10	28	0,4	24
0:45:20	28	0,4	24
0:45:30	28	0,4	23
0:45:40	28	0,4	24
0:45:50	28	0,4	24
0:46:00	28	0,4	24
0:46:10	28	0,4	25
0:46:20	28	0,4	24
0:46:30	28	0,4	25
0:46:40	28	0,4	25
0:46:50	28	0,4	25
0:47:00	28	0,4	26
0:47:10	28	0,4	25
0:47:20	28	0,4	26
0:47:30	28	0,4	30
0:47:40	28	0,4	28
0:47:50	28	0,4	33
0:48:00	28	0,4	33
0:48:10	28	0,4	29
0:48:20	28	0,4	34
0:48:30	28	0,4	37
0:48:40	28	0,4	30
0:48:50	28	0,4	29
0:49:00	28	0,4	29
0:49:10	28	0,4	28
0:49:20	28	0,4	34
0:49:30	28	0,4	30
0:49:40	28	0,4	27
0:49:50	28	0,4	27
0:50:00	28	0,4	28
0:50:10	28	0,4	26
0:50:20	28	0,4	27
0:50:30	28	0,4	46
0:50:40	28	0,4	36
0:50:50	28	0,4	32
0:51:00	28	0,4	32
0:51:10	28	0,4	30
0:51:20	28	0,4	30
0:51:30	28	0,4	30
0:51:40	28	0,4	29
0:51:50	28	0,4	29
0:52:00	28	0,4	30
0:52:10	28	0,4	34
0:52:20	28	0,4	30
0:52:30	28	0,4	30
0:52:40	28	0,4	28
0:52:50	28	0,4	30
0:53:00	28	0,4	28
0:53:10	28	0,4	28
0:53:20	28	0,4	29
0:53:30	28	0,4	29
0:53:40	28	0,4	29
0:53:50	28	0,4	30
0:54:00	28	0,4	31
0:54:10	28	0,4	32
0:54:20	28	0,4	31
0:54:30	28	0,4	32
0:54:40	28	0,4	32
0:54:50	29	0,4	32
0:55:00	29	0,4	33
0:55:10	29	0,4	32
0:55:20	29	0,4	33
0:55:30	29	0,4	32
0:55:40	29	0,4	33
0:55:50	29	0,4	33
0:56:00	29	0,4	32
0:56:10	29	0,4	33
0:56:20	29	0,4	32
0:56:30	29	0,4	32
0:56:40	29	0,4	33
0:56:50	29	0,4	32
0:57:00	29	0,4	34
0:57:10	29	0,4	33
0:57:20	29	0,4	34
0:57:30	29	0,4	34
0:57:40	29	0,4	33
0:57:50	29	0,4	34
0:58:00	29	0,4	33
0:58:10	29	0,4	34
0:58:20	29	0,4	34
0:58:30	29	0,4	34
0:58:40	29	0,4	35
0:58:50	29	0,4	35
0:59:00	29	0,4	35
0:59:10	29	0,4	34
0:59:20	29	0,4	34
0:59:30	29	0,4	35
0:59:40	29	0,4	34
0:59:50	29	0,4	35
1:00:00	29	0,4	34
1:00:10	29	0,5	35
1:00:20	29	0,5	36
1:00:30	29	0,5	34
1:00:40	29	0,4	36
1:00:50	29	0,4	35
1:01:00	29	0,5	35
1:01:10	29	0,4	36
1:01:20	29	0,5	35
1:01:30	29	0,5	36
1:01:40	29	0,5	36
1:01:50	29	0,5	36
1:02:00	29	0,5	37
1:02:10	29	0,5	36
1:02:20	29	0,5	37
1:02:30	29	0,5	36
1:02:40	29	0,5	36
1:02:50	29	0,5	37
1:03:00	29	0,5	36
1:03:10	29	0,5	37
1:03:20	29	0,5	37
1:03:30	29	0,5	37
1:03:40	29	0,5	37
1:03:50	29	0,5	37
1:04:00	29	0,5	38
1:04:10	29	0,5	37
1:04:20	29	0,5	38
1:04:30	29	0,5	37
1:04:40	29	0,5	37
1:04:50	29	0,5	38
1:05:00	29	0,5	37
1:05:10	29	0,5	37
1:05:20	29	0,5	38
1:05:30	29	0,5	37
1:05:40	29	0,5	38
1:05:50	29	0,5	38
1:06:00	29	0,5	38
1:06:10	29	0,5	38
1:06:20	29	0,5	37
1:06:30	29	0,5	39
1:06:40	29	0,5	38
1:06:50	29	0,5	38
1:07:00	29	0,5	38
1:07:10	29	0,4	38
1:07:20	29	0,5	38
1:07:30	29	0,4	38
1:07:40	29	0,4	39
1:07:50	29	0,4	39
1:08:00	29	0,4	39
1:08:10	29	0,4	39
1:08:20	29	0,4	38
1:08:30	29	0,4	39
1:08:40	29	0,4	39
1:08:50	29	0,4	39
1:09:00	29	0,4	39
1:09:10	29	0,5	39
1:09:20	29	0,4	39
1:09:30	29	0,4	39
1:09:40	29	0,4	38
1:09:50	29	0,4	40
1:10:00	29	0,5	38
1:10:10	29	0,4	39
1:10:20	29	0,5	39
1:10:30	29	0,5	39
1:10:40	29	0,4	40
1:10:50	29	0,4	39
1:11:00	29	0,5	40
1:11:10	29	0,5	40
1:11:20	29	0,5	40
1:11:30	29	0,5	40
1:11:40	29	0,5	40
1:11:50	29	0,5	40
1:12:00	29	0,4	40
1:12:10	29	0,5	40
1:12:20	29	0,4	41
1:12:30	29	0,4	40
1:12:40	29	0,5	40
1:12:50	29	0,4	40
1:13:00	29	0,4	41
1:13:10	29	0,5	41
1:13:20	29	0,5	40
1:13:30	29	0,5	41
1:13:40	29	0,4	40
1:13:50	29	0,4	41
1:14:00	29	0,5	41
1:14:10	29	0,5	40
1:14:20	29	0,5	41
1:14:30	29	0,5	41
1:14:40	29	0,5	41
1:14:50	29	0,5	41
1:15:00	29	0,5	40
1:15:10	29	0,5	41
1:15:20	29	0,5	41
1:15:30	29	0,5	41
1:15:40	29	0,5	41
1:15:50	30	0,5	40
1:16:00	29	0,5	41
1:16:10	29	0,5	41
1:16:20	29	0,4	41
1:16:30	30	0,5	41
1:16:40	30	0,5	41
1:16:50	30	0,5	41
1:17:00	30	0,5	41
1:17:10	30	0,5	41
1:17:20	30	0,5	41
1:17:30	30	0,5	41
1:17:40	30	0,5	42
1:17:50	30	0,5	41
1:18:00	30	0,5	41
1:18:10	30	0,4	41
1:18:20	30	0,5	41
1:18:30	30	0,5	42
1:18:40	30	0,5	41
1:18:50	30	0,5	41
1:19:00	30	0,5	41
1:19:10	30	0,5	41
1:19:20	30	0,5	42
1:19:30	30	0,5	42
1:19:40	30	0,5	42
1:19:50	30	0,5	42
1:20:00	30	0,5	42
1:20:10	30	0,5	42
1:20:20	30	0,5	41
1:20:30	30	0,5	42
1:20:40	30	0,5	41
1:20:50	30	0,5	41
1:21:00	30	0,5	41
1:21:10	30	0,5	41
1:21:20	30	0,5	42
1:21:30	30	0,5	41
1:21:40	30	0,5	42
1:21:50	30	0,5	42
1:22:00	30	0,5	41
1:22:10	30	0,5	42
1:22:20	30	0,5	41
1:22:30	30	0,5	42
1:22:40	30	0,5	42
1:22:50	30	0,5	42
1:23:00	30	0,5	42
1:23:10	30	0,5	42
1:23:20	30	0,5	42
1:23:30	30	0,5	42
1:23:40	30	0,5	42
1:23:50	30	0,5	42
1:24:00	30	0,5	42
1:24:10	30	0,5	42
1:24:20	30	0,5	42
1:24:30	30	0,5	42
1:24:40	30	0,5	43
1:24:50	30	0,5	41
1:25:00	30	0,5	42
1:25:10	30	0,5	42
1:25:20	30	0,5	42
1:25:30	30	0,5	42
1:25:40	30	0,5	42
1:25:50	30	0,5	43
1:26:00	30	0,5	42
1:26:10	30	0,5	42
1:26:20	30	0,5	42
1:26:30	30	0,5	41
1:26:40	30	0,5	42
1:26:50	30	0,5	42
1:27:00	30	0,5	42
1:27:10	30	0,5	42
1:27:20	30	0,5	41
1:27:30	30	0,5	41
1:27:40	30	0,5	42
1:27:50	30	0,5	42
1:28:00	30	0,5	42
1:28:10	30	0,5	42
1:28:20	30	0,5	42
1:28:30	30	0,5	42
1:28:40	30	0,5	42
1:28:50	30	0,5	42
1:29:00	30	0,5	42
1:29:10	30	0,5	42
1:29:20	30	0,5	42
1:29:30	30	0,5	42
1:29:40	30	0,5	43
1:29:50	30	0,5	42
1:30:00	30	0,5	43
1:30:10	30	0,5	42
1:30:20	30	0,5	42
1:30:30	30	0,5	43
1:30:40	30	0,5	42
1:30:50	30	0,5	43
1:31:00	30	0,5	42
1:31:10	30	0,5	42
1:31:20	30	0,5	43
1:31:30	30	0,5	42
1:31:40	30	0,5	43
1:31:50	30	0,5	42
1:32:00	30	0,5	42
1:32:10	30	0,5	42
1:32:20	30	0,5	42
1:32:30	30	0,5	42
1:32:40	30	0,5	42
1:32:50	30	0,5	43
1:33:00	30	0,5	43
1:33:10	30	0,5	42
1:33:20	30	0,5	43
1:33:30	30	0,5	42
1:33:40	30	0,5	43
1:33:50	30	0,5	42
1:34:00	30	0,5	42
1:34:10	30	0,5	43
1:34:20	30	0,5	42
1:34:30	30	0,5	42
1:34:40	30	0,5	42
1:34:50	30	0,5	42
1:35:00	30	0,5	42
1:35:10	30	0,5	43
1:35:20	30	0,5	43
1:35:30	30	0,5	42
1:35:40	30	0,5	43
1:35:50	30	0,5	43
1:36:00	30	0,5	42
1:36:10	30	0,5	43
1:36:20	30	0,5	41
1:36:30	30	0,5	41
1:36:40	30	0,5	41
1:36:50	30	0,5	41
1:37:00	30	0,5	41
1:37:10	30	0,5	39
1:37:20	30	0,5	38
1:37:30	30	0,5	38
1:37:40	30	0,5	36
1:37:50	30	0,5	38
1:38:00	30	0,5	37
1:38:10	30	0,5	37
1:38:20	30	0,5	38
1:38:30	30	0,4	37
1:38:40	30	0,5	38
1:38:50	30	0,5	37
1:39:00	30	0,5	39
1:39:10	30	0,5	40
1:39:20	30	0,5	40
1:39:30	30	0,5	41
1:39:40	30	0,5	39
1:39:50	30	0,5	39
1:40:00	30	0,5	40
1:40:10	30	0,5	40
1:40:20	30	0,5	41
1:40:30	30	0,5	38
1:40:40	30	0,5	38
1:40:50	30	0,5	38
1:41:00	30	0,5	37
1:41:10	30	0,5	38
1:41:20	30	0,5	38
1:41:30	30	0,5	38
1:41:40	30	0,5	40
1:41:50	30	0,5	40
1:42:00	30	0,5	39
1:42:10	30	0,5	36
1:42:20	30	0,5	37
1:42:30	30	0,5	38
1:42:40	30	0,5	37
1:42:50	30	0,5	38
1:43:00	30	0,5	39
1:43:10	30	0,5	39
1:43:20	30	0,5	39
1:43:30	30	0,5	38
1:43:40	30	0,5	39
1:43:50	30	0,5	38
1:44:00	30	0,5	37
1:44:10	30	0,5	39
1:44:20	30	0,5	38
1:44:30	30	0,5	39
1:44:40	30	0,5	38
1:44:50	30	0,5	39
1:45:00	30	0,5	39
1:45:10	30	0,5	38
1:45:20	30	0,5	40
1:45:30	30	0,5	39
1:45:40	30	0,5	41
1:45:50	30	0,5	41
1:46:00	30	0,5	41
1:46:10	30	0,5	42
1:46:20	30	0,5	40
1:46:30	30	0,5	41
1:46:40	30	0,5	38
1:46:50	30	0,5	38
1:47:00	30	0,5	41
1:47:10	30	0,5	41
1:47:20	30	0,5	40
1:47:30	30	0,5	39
1:47:40	30	0,5	40
1:47:50	30	0,5	42
1:48:00	30	0,5	40
1:48:10	30	0,5	42
1:48:20	30	0,5	40
1:48:30	30	0,5	39
1:48:40	30	0,5	42
1:48:50	30	0,5	40
1:49:00	30	0,5	41
1:49:10	30	0,5	40
1:49:20	30	0,5	39
1:49:30	30	0,5	39
1:49:40	30	0,5	40
1:49:50	30	0,5	41
1:50:00	30	0,5	38
1:50:10	30	0,5	39
1:50:20	30	0,5	40
1:50:30	30	0,5	39
1:50:40	30	0,5	41
1:50:50	30	0,5	41
1:51:00	30	0,5	40
1:51:10	30	0,5	41
1:51:20	31	0,5	41
1:51:30	31	0,5	44
1:51:40	30	0,5	43
1:51:50	31	0,5	44
1:52:00	31	0,5	44
1:52:10	31	0,5	43
1:52:20	31	0,5	44
1:52:30	31	0,5	42
1:52:40	31	0,5	43
1:52:50	31	0,5	44
1:53:00	31	0,5	44
1:53:10	31	0,5	45
1:53:20	31	0,5	44
1:53:30	31	0,5	44
1:53:40	31	0,5	45
1:53:50	31	0,5	46
1:54:00	31	0,5	51
1:54:10	31	0,5	49
1:54:20	31	0,5	50
1:54:30	31	0,5	52
1:54:40	31	0,5	51
1:54:50	31	0,5	51
1:55:00	31	0,5	49
1:55:10	31	0,5	50
1:55:20	31	0,5	56
1:55:30	31	0,5	53
1:55:40	31	0,5	56
1:55:50	31	0,5	55
1:56:00	31	0,5	53
1:56:10	31	0,5	53
1:56:20	31	0,5	52
1:56:30	31	0,5	50
1:56:40	31	0,5	51
1:56:50	31	0,5	57
1:57:00	31	0,5	60
1:57:10	31	0,5	56
1:57:20	31	0,5	59
1:57:30	31	0,5	59
1:57:40	31	0,5	62
1:57:50	31	0,5	63
1:58:00	31	0,5	67
1:58:10	31	0,5	67
1:58:20	31	0,5	65
1:58:30	31	0,5	67
1:58:40	31	0,5	65
1:58:50	31	0,5	66
1:59:00	31	0,5	68
1:59:10	31	0,5	68
1:59:20	31	0,5	69
1:59:30	31	0,5	70
1:59:40	31	0,5	77
1:59:50	31	0,5	73
2:00:00	31	0,5	79
2:00:10	31	0,5	73
2:00:20	31	0,5	73
2:00:30	31	0,5	75
2:00:40	31	0,5	75
2:00:50	31	0,5	75
2:01:00	31	0,5	76
2:01:10	31	0,5	78
2:01:20	31	0,5	78
2:01:30	31	0,5	84
2:01:40	31	0,5	85
2:01:50	31	0,5	85
2:02:00	31	0,5	85
2:02:10	31	0,5	87
2:02:20	31	0,5	85
2:02:30	31	0,5	91
2:02:40	31	0,5	91
2:02:50	31	0,5	94
2:03:00	31	0,5	95
2:03:10	31	0,5	96
2:03:20	31	0,5	97
2:03:30	31	0,5	98
2:03:40	31	0,5	99
2:03:50	31	0,5	100
2:04:00	31	0,5	101
