Repository: ProgWizer/parser

File: project-root/data/Data Acquisition/Data Acquisition/2021 year (353)/21-197 K.txt
--Test Summary--
Full Path and File Name	
Instrument Name	UCA Right Cell
Instrument Type	Model 4262 Twin Cell UCA
Instrument Serial Number	
Test Start Date	15.07.2021
Test Start Time	12:16:49
Test Stop Date	15.07.2021
Test Stop Time	12:28:44
Test Length	0:11:55
Final Sample Time Offset	0:11:30
Controller Schedule Name	
Sampling Period	30 seconds
Comments	
Information	WellID	
Information	Customer	
Information	EngName	
Information	CementClass	
Information	CementMfr	
Information	Additives	
Information	Density	
Information	BHCT	
Information	BHST	
Information	FluidLoss	
Information	JobType	
Calculated Value	CS_50	N/A
Calculated Value	CS_500	N/A
Calculated Value	CS_Time8h	N/A
Calculated Value	CS_Time12h	N/A
Calculated Value	CS_Time24h	N/A
Calculated Value	CS_Time48h	N/A
Calculated Value	CS_Time72h	N/A
Calculated Curve	Compressive Strength	Compressive strength type B (more than 14 lb/gal)
Initial Temperature (°C)	26 °C
Final Temperature (°C)	25 °C
Initial Transit Time (microsec/in)	ERROR
Final Transit Time (microsec/in)	ERROR
Initial Compressive Strength (MPa)	N/A
Final Compressive Strength (MPa)	N/A
--Data--
Time (HH:MM:SS)	Temperature (°C)	Transit Time (microsec/in)	Compressive Strength (MPa)
0:00:00	26		
0:00:30			
0:01:00	25		
0:01:30	25		
0:02:00	25		
0:02:30	25		
0:03:00	25		
0:03:30	25		
0:04:00	25		
0:04:30	25		
0:05:00	25		
0:05:30	25		
0:06:00	25		
0:06:30	25		
0:07:00	25		
0:07:30	25		
0:08:00	25		
0:08:30	25		
0:09:00	25		
0:09:30	25		
0:10:00	25		
0:10:30	25		
0:11:00	25		
0:11:30	25

File: project-root/data/Data Acquisition/Data Acquisition/2021 year (353)/21-197.txt
--Test Summary--
Full Path and File Name	
Instrument Name	7222
Instrument Type	Model 7222 Consistometer
Instrument Serial Number	
Test Start Date	15.07.2021
Test Start Time	10:22:48
Test Stop Date	15.07.2021
Test Stop Time	14:24:48
Test Length	4:02:00
Final Sample Time Offset	4:02:00
Controller Schedule Name	
Sampling Period	10 seconds
Comments	
Information	WellID	
Information	Customer	
Information	EngName	
Information	CementClass	
Information	CementMfr	
Information	Additives	90G+10ASPM+1CFL-500 (part1)+0.25Cex
Information	Density	1500
Information	BHCT	40
Information	BHST	
Information	FluidLoss	
Information	JobType	
Calculated Value	Time_30Bc	2:56:20
Calculated Value	Time_70Bc	4:02:00
Initial Temperature (°C)	29 °C
Final Temperature (°C)	42 °C
Initial Pressure (MPa)	0,5 MPa
Final Pressure (MPa)	8,7 MPa
Initial Consistency (Bc)	17 Bc
Final Consistency (Bc)	70 Bc
--Data--
Time (HH:MM:SS)	Temperature (°C)	Pressure (MPa)	Consistency (Bc)
0:00:00	29	0,5	17
0:00:10	29	0,5	17
0:00:20	29	0,5	16
0:00:30	29	0,5	17
0:00:40	29	0,5	16
0:00:50	29	4,1	16
0:01:00	29	7,5	15
0:01:10	29	7,3	15
0:01:20	29	7,2	15
0:01:30	30	7,2	15
0:01:40	30	7,1	15
0:01:50	30	7,1	14
0:02:00	30	7,0	15
0:02:10	30	7,0	16
0:02:20	30	7,0	15
0:02:30	30	6,9	15
0:02:40	30	6,9	15
0:02:50	30	6,9	16
0:03:00	30	6,9	16
0:03:10	30	6,9	16
0:03:20	30	6,9	16
0:03:30	30	6,8	14
0:03:40	30	6,8	15
0:03:50	30	6,8	15
0:04:00	30	6,8	15
0:04:10	30	6,8	15
0:04:20	30	6,8	15
0:04:30	30	6,8	15
0:04:40	30	6,8	15
0:04:50	31	6,8	20
0:05:00	31	6,9	16
0:05:10	31	6,9	15
0:05:20	31	7,0	15
0:05:30	31	7,1	15
0:05:40	31	7,1	15
0:05:50	31	7,2	15
0:06:00	31	7,3	14
0:06:10	31	7,4	15
0:06:20	31	7,5	15
0:06:30	31	7,5	15
0:06:40	31	7,6	15
0:06:50	31	7,7	14
0:07:00	31	7,7	16
0:07:10	31	7,8	16
0:07:20	31	7,9	16
0:07:30	31	7,9	16
0:07:40	31	8,0	15
0:07:50	31	8,1	21
0:08:00	31	8,1	21
0:08:10	32	8,1	22
0:08:20	32	8,2	23
0:08:30	32	8,2	21
0:08:40	32	8,3	22
0:08:50	32	8,3	15
0:09:00	32	8,3	16
0:09:10	32	8,4	16
0:09:20	32	8,4	15
0:09:30	32	8,5	16
0:09:40	32	8,5	16
0:09:50	32	8,5	16
0:10:00	32	8,6	16
0:10:10	32	8,6	15
0:10:20	33	8,6	16
0:10:30	33	8,7	16
0:10:40	33	8,7	16
0:10:50	33	8,7	16
0:11:00	33	8,8	15
0:11:10	33	8,8	16
0:11:20	33	8,8	17
0:11:30	33	8,9	16
0:11:40	33	8,9	16
0:11:50	33	9,0	21
0:12:00	33	9,0	21
0:12:10	33	9,0	21
0:12:20	33	9,1	21
0:12:30	33	9,1	21
0:12:40	34	9,2	24
0:12:50	34	9,2	20
0:13:00	34	9,2	21
0:13:10	34	9,3	22
0:13:20	34	9,3	15
0:13:30	34	9,4	17
0:13:40	34	9,4	18
0:13:50	34	9,5	21
0:14:00	34	9,5	19
0:14:10	34	9,6	20
0:14:20	34	9,6	20
0:14:30	34	9,7	20
0:14:40	34	9,7	20
0:14:50	34	9,8	15
0:15:00	35	9,8	18
0:15:10	35	9,8	17
0:15:20	35	9,9	15
0:15:30	35	9,9	16
0:15:40	35	9,9	15
0:15:50	35	10,0	16
0:16:00	35	10,1	15
0:16:10	35	10,1	22
0:16:20	35	10,2	15
0:16:30	35	10,2	20
0:16:40	35	10,2	15
0:16:50	35	10,3	20
0:17:00	35	10,3	20
0:17:10	35	10,3	25
0:17:20	36	10,4	20
0:17:30	36	10,4	15
0:17:40	36	10,5	21
0:17:50	36	10,5	15
0:18:00	36	10,5	16
0:18:10	36	10,6	15
0:18:20	36	10,6	15
0:18:30	36	10,7	22
0:18:40	36	10,7	22
0:18:50	36	10,7	20
0:19:00	36	10,8	21
0:19:10	36	10,8	17
0:19:20	36	10,8	15
0:19:30	36	10,9	20
0:19:40	36	10,9	21
0:19:50	36	11,0	20
0:20:00	37	11,0	15
0:20:10	37	11,1	25
0:20:20	37	11,1	21
0:20:30	37	11,2	21
0:20:40	37	11,2	20
0:20:50	37	11,3	20
0:21:00	37	11,3	20
0:21:10	37	11,4	19
0:21:20	37	11,4	22
0:21:30	37	11,5	15
0:21:40	37	11,6	19
0:21:50	37	11,6	20
0:22:00	37	11,7	20
0:22:10	37	11,8	21
0:22:20	38	11,8	20
0:22:30	38	11,9	20
0:22:40	38	11,9	20
0:22:50	38	11,9	20
0:23:00	38	12,0	20
0:23:10	38	12,0	21
0:23:20	38	12,0	19
0:23:30	38	12,0	20
0:23:40	38	12,1	21
0:23:50	38	12,1	20
0:24:00	38	12,1	21
0:24:10	38	12,2	20
0:24:20	38	12,2	21
0:24:30	38	12,3	20
0:24:40	39	12,3	20
0:24:50	39	12,3	20
0:25:00	39	12,4	20
0:25:10	39	12,4	19
0:25:20	39	12,5	18
0:25:30	39	12,5	18
0:25:40	39	12,5	18
0:25:50	39	12,6	18
0:26:00	39	12,6	18
0:26:10	39	12,7	18
0:26:20	39	12,7	21
0:26:30	39	12,8	20
0:26:40	39	12,8	20
0:26:50	39	12,9	19
0:27:00	39	12,9	20
0:27:10	40	13,0	19
0:27:20	40	13,0	20
0:27:30	40	13,1	20
0:27:40	40	13,1	18
0:27:50	40	13,1	18
0:28:00	40	13,2	18
0:28:10	40	13,2	19
0:28:20	40	13,3	20
0:28:30	40	13,3	19
0:28:40	40	13,3	20
0:28:50	40	13,4	21
0:29:00	40	13,4	21
0:29:10	40	13,5	20
0:29:20	40	13,5	20
0:29:30	40	13,5	20
0:29:40	40	13,6	18
0:29:50	40	13,6	20
0:30:00	41	13,6	19
0:30:10	41	13,7	19
0:30:20	41	13,7	19
0:30:30	41	13,7	26
0:30:40	41	13,6	20
0:30:50	41	13,6	18
0:31:00	41	13,5	18
0:31:10	41	13,5	21
0:31:20	41	13,5	18
0:31:30	41	13,5	17
0:31:40	41	13,4	18
0:31:50	41	13,4	18
0:32:00	41	13,3	19
0:32:10	41	13,2	17
0:32:20	41	13,1	17
0:32:30	41	13,1	17
0:32:40	41	13,0	19
0:32:50	41	13,0	19
0:33:00	41	12,9	20
0:33:10	41	12,9	20
0:33:20	41	12,8	22
0:33:30	41	12,8	19
0:33:40	41	12,7	21
0:33:50	41	12,7	20
0:34:00	41	12,7	20
0:34:10	41	12,6	19
0:34:20	41	12,6	20
0:34:30	41	12,6	21
0:34:40	41	12,6	21
0:34:50	41	12,6	19
0:35:00	41	12,6	20
0:35:10	41	12,6	19
0:35:20	41	12,6	20
0:35:30	41	12,6	19
0:35:40	41	12,6	20
0:35:50	41	12,6	19
0:36:00	41	12,5	19
0:36:10	41	12,6	20
0:36:20	41	12,6	19
0:36:30	41	12,5	20
0:36:40	41	12,6	18
0:36:50	41	12,5	20
0:37:00	41	12,5	20
0:37:10	41	12,5	19
0:37:20	41	12,5	20
0:37:30	41	12,5	21
0:37:40	41	12,5	21
0:37:50	41	12,5	21
0:38:00	41	12,5	20
0:38:10	41	12,4	21
0:38:20	41	12,5	25
0:38:30	41	12,4	18
0:38:40	41	12,4	20
0:38:50	41	12,4	20
0:39:00	41	12,4	19
0:39:10	41	12,4	18
0:39:20	41	12,4	19
0:39:30	41	12,4	20
0:39:40	41	12,4	19
0:39:50	41	12,4	19
0:40:00	41	12,4	19
0:40:10	41	12,4	19
0:40:20	41	12,4	18
0:40:30	41	12,4	19
0:40:40	41	12,4	18
0:40:50	41	12,4	20
0:41:00	41	12,4	21
0:41:10	41	12,4	20
0:41:20	41	12,4	19
0:41:30	41	12,4	19
0:41:40	41	12,4	20
0:41:50	41	12,4	21
0:42:00	41	12,4	21
0:42:10	41	12,4	21
0:42:20	41	12,4	21
0:42:30	41	12,4	20
0:42:40	41	12,3	20
0:42:50	41	12,3	20
0:43:00	41	12,3	21
0:43:10	41	12,3	20
0:43:20	41	12,4	20
0:43:30	41	12,3	20
0:43:40	41	12,3	21
0:43:50	41	12,3	20
0:44:00	41	12,4	21
0:44:10	41	12,3	20
0:44:20	41	12,3	20
0:44:30	41	12,3	21
0:44:40	41	12,3	19
0:44:50	41	12,3	19
0:45:00	41	12,3	19
0:45:10	41	12,3	20
0:45:20	41	12,3	19
0:45:30	41	12,4	20
0:45:40	41	12,4	21
0:45:50	41	12,4	21
0:46:00	41	12,4	21
0:46:10	41	12,4	20
0:46:20	41	12,4	20
0:46:30	41	12,4	21
0:46:40	41	12,3	20
0:46:50	41	12,3	19
0:47:00	41	12,3	20
0:47:10	41	12,3	20
0:47:20	41	12,3	21
0:47:30	41	12,3	21
0:47:40	41	12,3	19
0:47:50	41	12,3	19
0:48:00	41	12,3	20
0:48:10	41	12,2	20
0:48:20	41	12,3	19
0:48:30	41	12,3	22
0:48:40	41	12,3	22
0:48:50	41	12,3	21
0:49:00	41	12,3	19
0:49:10	41	12,3	20
0:49:20	41	12,3	21
0:49:30	41	12,3	20
0:49:40	41	12,3	20
0:49:50	41	12,3	20
0:50:00	41	12,2	20
0:50:10	41	12,2	21
0:50:20	41	12,3	20
0:50:30	41	12,3	20
0:50:40	41	12,3	21
0:50:50	41	12,3	26
0:51:00	41	12,3	20
0:51:10	41	12,3	19
0:51:20	41	12,3	20
0:51:30	41	12,3	20
0:51:40	41	12,3	20
0:51:50	41	12,3	19
0:52:00	41	12,3	20
0:52:10	41	12,3	20
0:52:20	41	12,2	22
0:52:30	41	12,3	20
0:52:40	41	12,2	20
0:52:50	41	12,2	21
0:53:00	41	12,2	20
0:53:10	41	12,3	19
0:53:20	41	12,3	20
0:53:30	41	12,2	20
0:53:40	41	12,3	25
0:53:50	41	12,3	20
0:54:00	41	12,3	19
0:54:10	41	12,3	19
0:54:20	41	12,3	20
0:54:30	41	12,3	21
0:54:40	41	12,3	19
0:54:50	41	12,4	20
0:55:00	41	12,2	20
0:55:10	41	12,3	19
0:55:20	41	12,3	18
0:55:30	41	12,3	19
0:55:40	41	12,3	21
0:55:50	41	12,3	20
0:56:00	41	12,3	20
0:56:10	41	12,3	20
0:56:20	41	12,3	22
0:56:30	41	12,3	19
0:56:40	41	12,3	19
0:56:50	41	12,3	20
0:57:00	41	12,3	19
0:57:10	41	12,3	20
0:57:20	41	12,3	20
0:57:30	41	12,3	19
0:57:40	41	12,3	19
0:57:50	41	12,3	19
0:58:00	41	12,3	20
0:58:10	41	12,3	19
0:58:20	41	12,3	21
0:58:30	41	12,3	20
0:58:40	41	12,3	20
0:58:50	41	12,3	19
0:59:00	41	12,3	20
0:59:10	41	12,3	20
0:59:20	41	12,3	20
0:59:30	41	12,3	20
0:59:40	41	12,3	19
0:59:50	41	12,3	20
1:00:00	41	12,3	21
1:00:10	41	12,3	20
1:00:20	41	12,3	19
1:00:30	41	12,3	20
1:00:40	41	12,3	20
1:00:50	41	12,3	22
1:01:00	41	12,3	19
1:01:10	41	12,3	20
1:01:20	41	12,3	20
1:01:30	41	12,3	20
1:01:40	41	12,3	19
1:01:50	41	12,3	20
1:02:00	41	12,3	20
1:02:10	41	12,2	20
1:02:20	41	12,2	20
1:02:30	41	12,3	19
1:02:40	41	12,2	20
1:02:50	41	12,2	20
1:03:00	41	12,2	20
1:03:10	41	12,2	19
1:03:20	41	12,3	21
1:03:30	41	12,3	20
1:03:40	41	12,3	19
1:03:50	41	12,2	19
1:04:00	41	12,3	19
1:04:10	41	12,3	20
1:04:20	41	12,3	19
1:04:30	41	12,3	19
1:04:40	41	12,3	19
1:04:50	41	12,3	20
1:05:00	41	12,3	20
1:05:10	41	12,3	19
1:05:20	41	12,3	18
1:05:30	41	12,4	19
1:05:40	41	12,3	20
1:05:50	41	12,3	20
1:06:00	41	12,3	19
1:06:10	41	12,3	19
1:06:20	41	12,3	20
1:06:30	41	12,3	19
1:06:40	41	12,3	21
1:06:50	41	12,3	19
1:07:00	41	12,3	19
1:07:10	41	12,3	19
1:07:20	41	12,3	19
1:07:30	41	12,3	19
1:07:40	41	12,3	19
1:07:50	41	12,3	20
1:08:00	41	12,3	19
1:08:10	41	12,3	19
1:08:20	41	12,3	20
1:08:30	41	12,3	19
1:08:40	41	12,4	20
1:08:50	41	12,4	19
1:09:00	41	12,4	19
1:09:10	41	12,4	19
1:09:20	41	12,4	19
1:09:30	41	12,4	19
1:09:40	41	12,3	21
1:09:50	41	12,3	19
1:10:00	41	12,3	19
1:10:10	41	12,2	19
1:10:20	41	12,2	19
1:10:30	41	12,3	22
1:10:40	41	12,3	18
1:10:50	41	12,3	17
1:11:00	41	12,3	16
1:11:10	41	12,4	16
1:11:20	41	12,3	19
1:11:30	41	12,3	17
1:11:40	41	12,3	16
1:11:50	41	12,3	18
1:12:00	41	12,3	20
1:12:10	41	12,3	18
1:12:20	41	12,3	20
1:12:30	41	12,3	18
1:12:40	41	12,3	18
1:12:50	41	12,3	18
1:13:00	41	12,3	19
1:13:10	41	12,3	19
1:13:20	41	12,3	19
1:13:30	41	12,3	21
1:13:40	41	12,3	19
1:13:50	41	12,3	19
1:14:00	41	12,3	19
1:14:10	41	12,3	19
1:14:20	41	12,3	20
1:14:30	41	12,3	19
1:14:40	41	12,2	20
1:14:50	41	12,3	20
1:15:00	41	12,3	18
1:15:10	41	12,2	18
1:15:20	41	12,2	18
1:15:30	41	12,2	20
1:15:40	41	12,2	19
1:15:50	41	12,2	18
1:16:00	41	12,2	19
1:16:10	41	12,2	20
1:16:20	41	12,3	20
1:16:30	41	12,3	19
1:16:40	41	12,2	19
1:16:50	41	12,2	22
1:17:00	41	12,2	20
1:17:10	41	12,2	19
1:17:20	41	12,2	19
1:17:30	41	12,3	19
1:17:40	41	12,2	20
1:17:50	41	12,2	19
1:18:00	41	12,2	19
1:18:10	41	12,2	21
1:18:20	41	12,2	19
1:18:30	41	12,2	19
1:18:40	41	12,2	19
1:18:50	41	12,2	20
1:19:00	41	12,3	19
1:19:10	41	12,3	19
1:19:20	41	12,3	21
1:19:30	41	12,3	19
1:19:40	41	12,3	20
1:19:50	41	12,3	20
1:20:00	41	12,3	19
1:20:10	41	12,3	19
1:20:20	41	12,3	20
1:20:30	41	12,3	21
1:20:40	41	12,3	20
1:20:50	41	12,3	19
1:21:00	41	12,3	20
1:21:10	41	12,3	23
1:21:20	41	12,2	20
1:21:30	41	12,3	19
1:21:40	41	12,3	20
1:21:50	41	12,3	19
1:22:00	41	12,3	19
1:22:10	41	12,3	19
1:22:20	41	12,3	20
1:22:30	41	12,2	20
1:22:40	41	12,2	21
1:22:50	41	12,2	20
1:23:00	41	12,3	20
1:23:10	41	12,2	20
1:23:20	41	12,2	19
1:23:30	41	12,2	22
1:23:40	41	12,2	19
1:23:50	41	12,2	19
1:24:00	41	12,2	19
1:24:10	41	12,2	21
1:24:20	41	12,2	19
1:24:30	41	12,2	21
1:24:40	41	12,2	20
1:24:50	41	12,2	20
1:25:00	41	12,2	21
1:25:10	41	12,2	19
1:25:20	41	12,2	20
1:25:30	41	12,3	20
1:25:40	41	12,3	20
1:25:50	41	12,2	19
1:26:00	41	12,2	19
1:26:10	41	12,2	20
1:26:20	41	12,2	22
1:26:30	41	12,2	19
1:26:40	41	12,2	23
1:26:50	41	12,2	19
1:27:00	41	12,2	26
1:27:10	41	12,2	20
1:27:20	41	12,2	19
1:27:30	41	12,2	21
1:27:40	41	12,2	21
1:27:50	41	12,2	22
1:28:00	41	12,2	21
1:28:10	41	12,2	19
1:28:20	41	12,2	19
1:28:30	41	12,2	22
1:28:40	41	12,2	22
1:28:50	41	12,1	19
1:29:00	41	12,2	19
1:29:10	41	12,2	21
1:29:20	41	12,2	17
1:29:30	41	12,2	20
1:29:40	41	12,2	19
1:29:50	40	12,2	19
1:30:00	41	12,2	18
1:30:10	41	12,2	19
1:30:20	41	12,2	20
1:30:30	41	12,2	19
1:30:40	41	12,2	22
1:30:50	41	12,2	19
1:31:00	41	12,2	19
1:31:10	41	12,2	19
1:31:20	41	12,2	24
1:31:30	41	12,2	18
1:31:40	41	12,2	24
1:31:50	41	12,2	19
1:32:00	41	12,2	20
1:32:10	41	12,2	18
1:32:20	41	12,2	31
1:32:30	41	12,2	21
1:32:40	41	12,2	18
1:32:50	41	12,2	20
1:33:00	41	12,2	18
1:33:10	41	12,2	18
1:33:20	41	12,2	20
1:33:30	41	12,2	24
1:33:40	41	12,2	19
1:33:50	41	12,2	20
1:34:00	41	12,2	19
1:34:10	41	12,2	21
1:34:20	41	12,2	18
1:34:30	41	12,2	25
1:34:40	41	12,1	18
1:34:50	41	12,1	19
1:35:00	41	12,1	19
1:35:10	41	12,2	21
1:35:20	41	12,1	18
1:35:30	41	12,1	18
1:35:40	41	12,1	19
1:35:50	41	12,1	19
1:36:00	41	12,1	18
1:36:10	41	12,1	18
1:36:20	41	12,1	21
1:36:30	41	12,1	17
1:36:40	41	12,1	17
1:36:50	41	12,1	18
1:37:00	41	12,1	19
1:37:10	41	12,1	17
1:37:20	41	12,1	19
1:37:30	41	12,1	18
1:37:40	41	12,1	18
1:37:50	41	12,1	18
1:38:00	41	12,1	18
1:38:10	41	12,1	18
1:38:20	41	12,1	23
1:38:30	41	12,1	17
1:38:40	41	12,1	18
1:38:50	41	12,1	18
1:39:00	41	12,1	18
1:39:10	41	12,1	19
1:39:20	41	12,1	17
1:39:30	41	12,1	19
1:39:40	41	12,1	19
1:39:50	41	12,1	19
1:40:00	41	12,1	19
1:40:10	41	12,1	18
1:40:20	41	12,1	19
1:40:30	41	12,1	19
1:40:40	41	12,1	18
1:40:50	41	12,1	18
1:41:00	41	12,1	21
1:41:10	41	12,2	21
1:41:20	41	12,0	18
1:41:30	41	12,0	20
1:41:40	41	12,1	20
1:41:50	41	12,1	18
1:42:00	41	12,1	21
1:42:10	41	12,1	18
1:42:20	41	12,1	19
1:42:30	41	12,1	18
1:42:40	41	12,1	21
1:42:50	41	12,1	20
1:43:00	41	12,1	19
1:43:10	41	12,1	20
1:43:20	41	12,1	21
1:43:30	41	12,1	20
1:43:40	41	12,1	18
1:43:50	41	12,1	19
1:44:00	41	12,1	20
1:44:10	41	12,1	22
1:44:20	41	12,1	17
1:44:30	41	12,1	20
1:44:40	41	12,1	19
1:44:50	41	12,1	20
1:45:00	41	12,1	18
1:45:10	41	12,1	20
1:45:20	41	12,1	20
1:45:30	41	12,1	22
1:45:40	41	12,1	22
1:45:50	41	12,1	20
1:46:00	41	12,1	19
1:46:10	41	12,1	20
1:46:20	41	12,1	21
1:46:30	41	12,1	19
1:46:40	41	12,1	18
1:46:50	41	12,1	19
1:47:00	41	12,1	22
1:47:10	41	12,1	21
1:47:20	41	12,1	19
1:47:30	41	12,1	21
1:47:40	41	12,1	26
1:47:50	41	12,1	17
1:48:00	41	12,1	25
1:48:10	41	12,1	18
1:48:20	41	12,1	19
1:48:30	41	12,1	17
1:48:40	41	12,1	18
1:48:50	41	12,1	17
1:49:00	41	12,1	18
1:49:10	41	12,1	21
1:49:20	41	12,0	18
1:49:30	41	12,0	18
1:49:40	41	12,1	18
1:49:50	41	12,1	21
1:50:00	41	12,1	18
1:50:10	41	12,1	18
1:50:20	41	12,1	19
1:50:30	41	12,1	22
1:50:40	41	12,0	17
1:50:50	41	12,1	21
1:51:00	41	12,1	17
1:51:10	41	12,0	20
1:51:20	41	12,0	17
1:51:30	41	12,0	19
1:51:40	41	12,0	18
1:51:50	41	12,0	18
1:52:00	41	12,0	17
1:52:10	41	12,0	17
1:52:20	41	12,0	18
1:52:30	41	12,0	21
1:52:40	41	12,0	18
1:52:50	41	12,0	19
1:53:00	41	12,0	19
1:53:10	41	12,0	20
1:53:20	41	12,0	18
1:53:30	41	12,0	17
1:53:40	41	12,0	19
1:53:50	41	12,0	19
1:54:00	41	12,0	19
1:54:10	41	12,0	17
1:54:20	41	12,0	17
1:54:30	41	12,1	18
1:54:40	41	12,1	21
1:54:50	41	12,1	22
1:55:00	41	12,1	19
1:55:10	41	12,1	22
1:55:20	41	12,1	18
1:55:30	41	12,0	19
1:55:40	41	12,0	17
1:55:50	41	12,0	27
1:56:00	41	12,1	19
1:56:10	41	12,1	18
1:56:20	41	12,0	21
1:56:30	41	12,0	18
1:56:40	41	12,0	19
1:56:50	41	12,0	20
1:57:00	41	12,0	21
1:57:10	41	12,0	18
1:57:20	41	12,0	18
1:57:30	41	12,0	19
1:57:40	41	12,0	22
1:57:50	41	12,0	21
1:58:00	41	12,0	20
1:58:10	41	12,0	22
1:58:20	41	12,0	20
1:58:30	41	12,0	18
1:58:40	41	12,0	23
1:58:50	41	12,0	18
1:59:00	41	12,0	20
1:59:10	41	12,0	22
1:59:20	41	12,0	20
1:59:30	41	12,0	19
1:59:40	41	12,0	21
1:59:50	41	12,0	23
2:00:00	41	12,0	19
2:00:10	41	12,0	19
2:00:20	41	12,0	19
2:00:30	41	12,0	23
2:00:40	41	12,0	18
2:00:50	41	12,0	19
2:01:00	41	12,0	18
2:01:10	41	12,0	20
2:01:20	41	12,0	19
2:01:30	41	12,0	18
2:01:40	41	12,0	18
2:01:50	41	12,0	20
2:02:00	41	12,0	20
2:02:10	41	12,0	20
2:02:20	41	12,0	20
2:02:30	41	12,0	20
2:02:40	41	12,0	19
2:02:50	41	12,0	19
2:03:00	41	12,0	18
2:03:10	41	12,0	18
2:03:20	41	12,0	19
2:03:30	41	12,0	17
2:03:40	41	11,9	19
2:03:50	41	12,0	21
2:04:00	41	12,0	22
2:04:10	41	12,0	23
2:04:20	41	11,9	22
2:04:30	41	11,9	20
2:04:40	41	11,9	20
2:04:50	41	11,9	21
2:05:00	41	11,9	17
2:05:10	41	11,9	21
2:05:20	41	12,0	21
2:05:30	41	12,0	21
2:05:40	41	12,0	22
2:05:50	41	12,0	20
2:06:00	41	12,0	23
2:06:10	41	12,0	21
2:06:20	41	12,0	28
2:06:30	41	12,0	23
2:06:40	41	12,0	21
2:06:50	41	12,0	20
2:07:00	41	12,0	26
2:07:10	41	12,0	23
2:07:20	41	12,0	21
2:07:30	41	12,0	21
2:07:40	41	12,0	27
2:07:50	41	12,0	22
2:08:00	41	12,0	20
2:08:10	41	12,0	23
2:08:20	41	11,9	20
2:08:30	41	11,9	23
2:08:40	41	11,9	22
2:08:50	41	12,0	24
2:09:00	41	12,0	20
2:09:10	41	12,0	22
2:09:20	41	12,0	24
2:09:30	41	11,9	27
2:09:40	41	12,0	21
2:09:50	41	12,0	21
2:10:00	41	12,0	24
2:10:10	41	12,0	22
2:10:20	41	12,0	23
2:10:30	41	12,0	16
2:10:40	41	11,9	15
2:10:50	41	11,9	16
2:11:00	41	11,9	18
2:11:10	41	11,9	18
2:11:20	41	11,9	17
2:11:30	41	11,9	19
2:11:40	41	11,9	16
2:11:50	41	11,9	20
2:12:00	41	11,9	21
2:12:10	41	11,9	20
2:12:20	41	11,9	20
2:12:30	41	11,9	20
2:12:40	41	11,9	22
2:12:50	41	11,9	21
2:13:00	41	11,9	20
2:13:10	41	11,9	22
2:13:20	41	11,9	21
2:13:30	41	12,0	21
2:13:40	41	12,0	23
2:13:50	41	11,9	21
2:14:00	41	12,0	20
2:14:10	41	11,9	21
2:14:20	41	12,0	22
2:14:30	41	11,9	21
2:14:40	41	11,9	20
2:14:50	41	11,9	20
2:15:00	41	11,9	25
2:15:10	41	11,9	22
2:15:20	41	11,9	21
2:15:30	41	11,9	20
2:15:40	41	11,8	20
2:15:50	41	11,8	21
2:16:00	41	11,8	22
2:16:10	41	11,8	22
2:16:20	41	11,8	22
2:16:30	41	11,8	23
2:16:40	41	11,9	21
2:16:50	41	11,8	21
2:17:00	41	11,8	22
2:17:10	41	11,8	17
2:17:20	41	11,8	18
2:17:30	41	11,8	19
2:17:40	41	11,8	18
2:17:50	41	11,8	20
2:18:00	41	11,8	16
2:18:10	41	11,8	17
2:18:20	41	11,8	15
2:18:30	41	11,8	16
2:18:40	41	11,8	22
2:18:50	41	11,8	16
2:19:00	41	11,8	15
2:19:10	41	11,9	21
2:19:20	41	11,9	26
2:19:30	41	11,9	20
2:19:40	41	11,8	19
2:19:50	41	11,9	21
2:20:00	41	11,8	21
2:20:10	41	11,8	19
2:20:20	41	11,8	22
2:20:30	41	11,8	24
2:20:40	41	11,8	16
2:20:50	41	11,7	16
2:21:00	41	11,8	17
2:21:10	41	11,8	16
2:21:20	41	11,8	16
2:21:30	41	11,8	17
2:21:40	41	11,8	17
2:21:50	41	11,8	21
2:22:00	41	11,8	16
2:22:10	41	11,8	17
2:22:20	41	11,8	17
2:22:30	41	11,8	18
2:22:40	41	11,8	17
2:22:50	41	11,8	17
2:23:00	41	11,8	17
2:23:10	41	11,8	17
2:23:20	41	11,8	16
2:23:30	41	11,8	17
2:23:40	41	11,8	17
2:23:50	41	11,8	17
2:24:00	41	11,8	17
2:24:10	41	11,8	18
2:24:20	41	11,8	17
2:24:30	41	11,8	17
2:24:40	41	11,8	17
2:24:50	41	11,8	17
2:25:00	41	11,7	17
2:25:10	41	11,7	17
2:25:20	41	11,7	17
2:25:30	41	11,7	17
2:25:40	41	11,7	17
2:25:50	41	11,7	17
2:26:00	41	11,7	18
2:26:10	41	11,7	17
2:26:20	41	11,7	17
2:26:30	41	11,7	18
2:26:40	41	11,7	18
2:26:50	41	11,7	17
2:27:00	41	11,6	18
2:27:10	41	11,6	18
2:27:20	41	11,6	18
2:27:30	41	11,7	17
2:27:40	41	11,7	17
2:27:50	41	11,7	17
2:28:00	41	11,7	19
2:28:10	41	11,7	18
2:28:20	41	11,7	17
2:28:30	41	11,7	18
2:28:40	41	11,7	18
2:28:50	41	11,7	18
2:29:00	41	11,7	17
2:29:10	41	11,6	18
2:29:20	41	11,7	18
2:29:30	41	11,6	18
2:29:40	41	11,6	17
2:29:50	41	11,6	18
2:30:00	41	11,6	18
2:30:10	41	11,5	18
2:30:20	41	11,5	18
2:30:30	41	11,5	18
2:30:40	41	11,6	18
2:30:50	41	11,5	18
2:31:00	41	11,5	18
2:31:10	41	11,6	18
2:31:20	41	11,6	18
2:31:30	41	11,6	19
2:31:40	41	11,6	19
2:31:50	41	11,6	18
2:32:00	41	11,6	18
2:32:10	41	11,6	19
2:32:20	41	11,6	19
2:32:30	41	11,6	18
2:32:40	41	11,6	18
2:32:50	41	11,6	19
2:33:00	41	11,6	19
2:33:10	41	11,6	19
2:33:20	41	11,6	19
2:33:30	41	11,6	20
2:33:40	41	11,6	19
2:33:50	41	11,6	20
2:34:00	41	11,5	20
2:34:10	41	11,5	20
2:34:20	41	11,5	20
2:34:30	41	11,5	20
2:34:40	41	11,5	19
2:34:50	41	11,5	20
2:35:00	41	11,5	20
2:35:10	41	11,5	20
2:35:20	41	11,5	19
2:35:30	41	11,5	25
2:35:40	41	11,5	26
2:35:50	41	11,5	25
2:36:00	41	11,5	23
2:36:10	41	11,5	22
2:36:20	41	11,5	22
2:36:30	41	11,5	21
2:36:40	41	11,5	22
2:36:50	41	11,5	23
2:37:00	41	11,5	21
2:37:10	41	11,5	22
2:37:20	41	11,5	23
2:37:30	41	11,5	21
2:37:40	41	11,5	21
2:37:50	41	11,5	21
2:38:00	41	11,5	21
2:38:10	41	11,5	21
2:38:20	41	11,5	21
2:38:30	41	11,5	21
2:38:40	41	11,5	25
2:38:50	41	11,5	21
2:39:00	41	11,4	21
2:39:10	41	11,4	22
2:39:20	41	11,4	22
2:39:30	41	11,4	22
2:39:40	41	11,5	22
2:39:50	41	11,4	23
2:40:00	41	11,4	23
2:40:10	41	11,4	24
2:40:20	41	11,4	23
2:40:30	41	11,4	23
2:40:40	41	11,4	24
2:40:50	41	11,4	24
2:41:00	41	11,4	23
2:41:10	41	11,4	23
2:41:20	41	11,4	24
2:41:30	41	11,4	24
2:41:40	41	11,4	24
2:41:50	41	11,4	24
2:42:00	41	11,4	24
2:42:10	41	11,4	24
2:42:20	41	11,3	24
2:42:30	41	11,3	24
2:42:40	41	11,3	24
2:42:50	41	11,3	25
2:43:00	41	11,3	26
2:43:10	41	11,3	25
2:43:20	41	11,3	25
2:43:30	41	11,3	25
2:43:40	41	11,3	27
2:43:50	41	11,3	26
2:44:00	41	11,3	25
2:44:10	41	11,2	26
2:44:20	41	11,2	26
2:44:30	41	11,2	26
2:44:40	41	11,2	26
2:44:50	41	11,2	26
2:45:00	41	11,2	27
2:45:10	41	11,2	26
2:45:20	41	11,2	27
2:45:30	41	11,2	27
2:45:40	41	11,2	27
2:45:50	41	11,2	27
2:46:00	41	11,2	27
2:46:10	41	11,2	28
2:46:20	41	11,2	28
2:46:30	41	11,2	29
2:46:40	41	11,2	27
2:46:50	41	11,2	28
2:47:00	41	11,1	28
2:47:10	41	11,2	28
2:47:20	41	11,2	27
2:47:30	41	11,2	27
2:47:40	41	11,2	27
2:47:50	41	11,1	27
2:48:00	41	11,2	27
2:48:10	41	11,2	27
2:48:20	41	11,2	28
2:48:30	41	11,2	28
2:48:40	41	11,2	28
2:48:50	41	11,2	27
2:49:00	41	11,2	27
2:49:10	41	11,2	28
2:49:20	41	11,2	28
2:49:30	41	11,2	27
2:49:40	41	11,2	27
2:49:50	41	11,3	28
2:50:00	41	11,3	28
2:50:10	41	11,3	28
2:50:20	41	11,3	29
2:50:30	41	11,3	29
2:50:40	41	11,3	29
2:50:50	41	11,3	29
2:51:00	41	11,3	29
2:51:10	41	11,3	29
2:51:20	41	11,3	29
2:51:30	41	11,3	29
2:51:40	41	11,3	29
2:51:50	41	11,3	29
2:52:00	41	11,3	29
2:52:10	41	11,3	29
2:52:20	41	11,3	29
2:52:30	41	11,3	29
2:52:40	41	11,3	29
2:52:50	41	11,2	30
2:53:00	41	11,2	29
2:53:10	41	11,2	29
2:53:20	41	11,1	29
2:53:30	41	11,1	29
2:53:40	41	11,1	29
2:53:50	41	11,1	30
2:54:00	41	11,1	29
2:54:10	41	11,1	30
2:54:20	41	11,0	30
2:54:30	41	11,0	29
2:54:40	41	11,0	29
2:54:50	41	11,0	29
2:55:00	41	11,0	29
2:55:10	41	11,0	30
2:55:20	41	11,0	30
2:55:30	41	11,0	30
2:55:40	41	11,0	30
2:55:50	41	11,0	29
2:56:00	41	11,0	30
2:56:10	41	11,0	30
2:56:20	41	11,0	30
2:56:30	41	11,0	30
2:56:40	41	11,1	30
2:56:50	41	11,1	30
2:57:00	41	11,1	30
2:57:10	41	11,1	30
2:57:20	41	11,1	30
2:57:30	41	11,1	30
2:57:40	41	11,1	30
2:57:50	41	11,1	30
2:58:00	41	11,2	30
2:58:10	41	11,2	30
2:58:20	41	11,2	30
2:58:30	41	11,1	30
2:58:40	41	11,1	30
2:58:50	41	11,1	31
2:59:00	41	11,1	30
2:59:10	41	11,1	31
2:59:20	41	11,1	31
2:59:30	41	11,0	31
2:59:40	41	11,0	31
2:59:50	41	11,0	31
3:00:00	41	11,0	31
3:00:10	41	11,0	31
3:00:20	41	10,9	31
3:00:30	41	10,9	31
3:00:40	41	10,9	31
3:00:50	41	10,9	31
3:01:00	41	10,9	31
3:01:10	41	10,9	31
3:01:20	41	10,8	31
3:01:30	41	10,9	31
3:01:40	41	10,8	31
3:01:50	41	10,8	32
3:02:00	41	10,9	32
3:02:10	41	10,9	31
3:02:20	41	10,9	31
3:02:30	41	10,9	31
3:02:40	41	10,9	32
3:02:50	41	11,0	32
3:03:00	41	11,0	31
3:03:10	41	11,0	32
3:03:20	41	11,0	32
3:03:30	41	11,0	32
3:03:40	41	11,0	31
3:03:50	41	11,0	32
3:04:00	41	11,0	33
3:04:10	41	11,0	32
3:04:20	41	11,0	32
3:04:30	41	11,0	32
3:04:40	41	11,0	33
3:04:50	41	10,9	33
3:05:00	41	10,9	33
3:05:10	41	10,9	32
3:05:20	41	10,9	33
3:05:30	41	10,9	33
3:05:40	41	10,8	33
3:05:50	41	10,8	33
3:06:00	41	10,8	33
3:06:10	41	10,8	33
3:06:20	41	10,8	33
3:06:30	41	10,7	33
3:06:40	41	10,7	33
3:06:50	41	10,7	33
3:07:00	41	10,7	34
3:07:10	41	10,7	34
3:07:20	41	10,8	34
3:07:30	41	10,8	34
3:07:40	41	10,8	34
3:07:50	41	10,8	34
3:08:00	41	10,8	34
3:08:10	41	10,8	34
3:08:20	41	10,8	34
3:08:30	41	10,8	34
3:08:40	41	10,8	34
3:08:50	41	10,8	34
3:09:00	41	10,8	34
3:09:10	41	10,8	34
3:09:20	41	10,8	34
3:09:30	41	10,8	34
3:09:40	41	10,8	34
3:09:50	41	10,8	35
3:10:00	41	10,8	34
3:10:10	41	10,8	34
3:10:20	41	10,8	35
3:10:30	41	10,8	35
3:10:40	41	10,7	34
3:10:50	41	10,7	34
3:11:00	41	10,7	35
3:11:10	41	10,7	35
3:11:20	41	10,7	35
3:11:30	41	10,7	35
3:11:40	41	10,7	35
3:11:50	41	10,7	35
3:12:00	41	10,7	35
3:12:10	41	10,7	35
3:12:20	41	10,7	35
3:12:30	41	10,7	35
3:12:40	41	10,7	35
3:12:50	41	10,7	35
3:13:00	41	10,7	36
3:13:10	41	10,7	36
3:13:20	41	10,7	36
3:13:30	41	10,7	35
3:13:40	41	10,7	35
3:13:50	41	10,7	36
3:14:00	41	10,7	36
3:14:10	41	10,7	36
3:14:20	41	10,7	36
3:14:30	41	10,7	36
3:14:40	41	10,6	36
3:14:50	41	10,6	36
3:15:00	41	10,6	36
3:15:10	41	10,6	36
3:15:20	41	10,6	37
3:15:30	41	10,6	36
3:15:40	41	10,5	36
3:15:50	41	10,5	36
3:16:00	41	10,5	37
3:16:10	41	10,5	37
3:16:20	41	10,5	36
3:16:30	41	10,5	36
3:16:40	41	10,5	35
3:16:50	41	10,5	34
3:17:00	41	10,5	34
3:17:10	41	10,5	33
3:17:20	41	10,5	33
3:17:30	41	10,5	32
3:17:40	41	10,4	32
3:17:50	41	10,4	31
3:18:00	41	10,4	31
3:18:10	41	10,4	31
3:18:20	41	10,4	30
3:18:30	41	10,4	30
3:18:40	41	10,4	30
3:18:50	41	10,4	30
3:19:00	41	10,3	30
3:19:10	41	10,3	30
3:19:20	41	10,3	29
3:19:30	41	10,3	30
3:19:40	41	10,3	30
3:19:50	41	10,3	29
3:20:00	41	10,3	29
3:20:10	41	10,3	29
3:20:20	41	10,3	30
3:20:30	41	10,2	29
3:20:40	41	10,2	29
3:20:50	41	10,2	29
3:21:00	41	10,2	30
3:21:10	41	10,2	29
3:21:20	41	10,2	29
3:21:30	41	10,2	29
3:21:40	41	10,2	30
3:21:50	41	10,2	30
3:22:00	41	10,2	29
3:22:10	41	10,2	29
3:22:20	41	10,1	30
3:22:30	41	10,1	30
3:22:40	41	10,1	30
3:22:50	41	10,1	29
3:23:00	41	10,1	30
3:23:10	41	10,1	30
3:23:20	41	10,1	31
3:23:30	41	10,1	30
3:23:40	41	10,1	30
3:23:50	41	10,1	30
3:24:00	41	10,1	30
3:24:10	41	10,1	30
3:24:20	41	10,1	30
3:24:30	41	10,0	30
3:24:40	41	10,0	30
3:24:50	41	10,0	30
3:25:00	41	10,0	30
3:25:10	41	10,0	31
3:25:20	41	10,0	31
3:25:30	41	10,0	31
3:25:40	41	10,0	31
3:25:50	41	10,0	31
3:26:00	41	10,0	31
3:26:10	41	10,0	31
3:26:20	41	10,0	31
3:26:30	41	10,0	31
3:26:40	41	10,0	31
3:26:50	41	9,9	31
3:27:00	41	9,9	31
3:27:10	41	9,9	32
3:27:20	41	9,9	32
3:27:30	41	9,9	32
3:27:40	41	9,9	32
3:27:50	41	9,9	32
3:28:00	41	9,9	32
3:28:10	41	9,9	32
3:28:20	41	9,9	32
3:28:30	41	9,9	32
3:28:40	41	9,9	33
3:28:50	41	9,9	33
3:29:00	41	9,9	33
3:29:10	41	9,8	33
3:29:20	41	9,8	33
3:29:30	41	9,8	33
3:29:40	41	9,8	33
3:29:50	41	9,8	33
3:30:00	41	9,8	33
3:30:10	41	9,8	33
3:30:20	41	9,8	33
3:30:30	41	9,8	33
3:30:40	41	9,8	34
3:30:50	41	9,8	34
3:31:00	41	9,8	34
3:31:10	41	9,8	34
3:31:20	41	9,8	34
3:31:30	41	9,8	34
3:31:40	41	9,8	34
3:31:50	41	9,8	34
3:32:00	41	9,8	34
3:32:10	41	9,7	34
3:32:20	42	9,7	34
3:32:30	41	9,7	34
3:32:40	41	9,7	35
3:32:50	42	9,7	35
3:33:00	42	9,7	35
3:33:10	41	9,7	35
3:33:20	41	9,7	36
3:33:30	42	9,7	36
3:33:40	41	9,7	37
3:33:50	42	9,7	37
3:34:00	42	9,7	37
3:34:10	42	9,7	37
3:34:20	42	9,7	37
3:34:30	42	9,7	38
3:34:40	42	9,6	39
3:34:50	42	9,6	41
3:35:00	42	9,6	42
3:35:10	42	9,6	41
3:35:20	42	9,6	41
3:35:30	42	9,6	41
3:35:40	42	9,6	41
3:35:50	42	9,6	41
3:36:00	42	9,6	40
3:36:10	42	9,6	41
3:36:20	42	9,6	41
3:36:30	42	9,6	41
3:36:40	42	9,6	41
3:36:50	42	9,6	41
3:37:00	42	9,6	41
3:37:10	42	9,5	42
3:37:20	42	9,5	42
3:37:30	42	9,5	42
3:37:40	42	9,5	43
3:37:50	42	9,5	43
3:38:00	42	9,5	43
3:38:10	42	9,5	43
3:38:20	42	9,5	44
3:38:30	42	9,5	44
3:38:40	42	9,5	44
3:38:50	42	9,5	44
3:39:00	42	9,5	45
3:39:10	42	9,5	45
3:39:20	42	9,5	45
3:39:30	42	9,5	45
3:39:40	42	9,5	46
3:39:50	42	9,4	46
3:40:00	42	9,4	46
3:40:10	42	9,4	46
3:40:20	42	9,4	46
3:40:30	42	9,4	47
3:40:40	42	9,4	46
3:40:50	42	9,4	46
3:41:00	42	9,4	47
3:41:10	42	9,4	47
3:41:20	42	9,4	47
3:41:30	42	9,4	47
3:41:40	42	9,4	47
3:41:50	42	9,4	47
3:42:00	42	9,4	47
3:42:10	42	9,4	47
3:42:20	42	9,4	47
3:42:30	42	9,3	48
3:42:40	42	9,3	48
3:42:50	42	9,3	48
3:43:00	42	9,3	48
3:43:10	42	9,3	49
3:43:20	42	9,3	50
3:43:30	42	9,3	50
3:43:40	42	9,3	50
3:43:50	42	9,3	51
3:44:00	42	9,3	51
3:44:10	42	9,3	51
3:44:20	42	9,3	51
3:44:30	42	9,3	52
3:44:40	42	9,3	52
3:44:50	42	9,3	52
3:45:00	42	9,3	52
3:45:10	42	9,3	53
3:45:20	42	9,3	63
3:45:30	42	9,2	55
3:45:40	42	9,2	55
3:45:50	42	9,2	56
3:46:00	42	9,2	56
3:46:10	42	9,2	56
3:46:20	42	9,2	56
3:46:30	42	9,2	57
3:46:40	42	9,2	57
3:46:50	42	9,2	57
3:47:00	42	9,2	57
3:47:10	42	9,2	57
3:47:20	42	9,2	58
3:47:30	42	9,2	57
3:47:40	42	9,2	58
3:47:50	42	9,2	57
3:48:00	42	9,2	59
3:48:10	42	9,2	59
3:48:20	42	9,1	59
3:48:30	42	9,1	59
3:48:40	42	9,1	60
3:48:50	42	9,1	60
3:49:00	42	9,1	62
3:49:10	42	9,1	61
3:49:20	42	9,1	61
3:49:30	42	9,1	61
3:49:40	42	9,1	61
3:49:50	42	9,1	61
3:50:00	42	9,1	61
3:50:10	42	9,1	62
3:50:20	42	9,1	62
3:50:30	42	9,1	62
3:50:40	42	9,1	62
3:50:50	42	9,1	63
3:51:00	42	9,1	63
3:51:10	42	9,1	63
3:51:20	42	9,0	63
3:51:30	42	9,0	64
3:51:40	42	9,0	65
3:51:50	42	9,0	65
3:52:00	42	9,0	65
3:52:10	42	9,0	66
3:52:20	42	9,0	66
3:52:30	42	9,0	66
3:52:40	42	9,0	65
3:52:50	42	9,0	66
3:53:00	42	9,0	66
3:53:10	42	9,0	66
3:53:20	42	9,0	66
3:53:30	42	9,0	66
3:53:40	42	9,0	66
3:53:50	42	9,0	66
3:54:00	42	9,0	66
3:54:10	42	9,0	66
3:54:20	42	8,9	66
3:54:30	42	8,9	66
3:54:40	42	8,9	66
3:54:50	42	8,9	66
3:55:00	42	8,9	67
3:55:10	42	8,9	67
3:55:20	42	8,9	67
3:55:30	42	8,9	67
3:55:40	42	8,9	67
3:55:50	42	8,9	67
3:56:00	42	8,9	67
3:56:10	42	8,9	67
3:56:20	42	8,9	67
3:56:30	42	8,9	67
3:56:40	42	8,9	68
3:56:50	42	8,9	67
3:57:00	42	8,8	68
3:57:10	42	8,8	68
3:57:20	42	8,8	68
3:57:30	42	8,8	68
3:57:40	42	8,8	68
3:57:50	42	8,8	68
3:58:00	42	8,8	68
3:58:10	42	8,8	68
3:58:20	42	8,8	68
3:58:30	42	8,8	68
3:58:40	42	8,8	68
3:58:50	42	8,8	68
3:59:00	42	8,8	69
3:59:10	42	8,8	68
3:59:20	42	8,8	69
3:59:30	42	8,8	69
3:59:40	42	8,7	69
3:59:50	42	8,7	69
4:00:00	42	8,7	69
4:00:10	42	8,7	69
4:00:20	42	8,7	69
4:00:30	42	8,7	69
4:00:40	42	8,7	69
4:00:50	42	8,7	69
4:01:00	42	8,7	69
4:01:10	42	8,7	70
4:01:20	42	8,7	70
4:01:30	42	8,7	70
4:01:40	42	8,7	69
4:01:50	42	8,7	70
4:02:00	42	8,7	70
