Repository: ProgWizer/parser

File: project-root/data/Data Acquisition/Data Acquisition/2021 year (353)/21-199.txt
--Test Summary--
Full Path and File Name	
Instrument Name	7222
Instrument Type	Model 7222 Consistometer
Instrument Serial Number	
Test Start Date	20.08.2021
Test Start Time	10:14:13
Test Stop Date	20.08.2021
Test Stop Time	17:12:32
Test Length	6:58:19
Final Sample Time Offset	6:58:10
Controller Schedule Name	
Sampling Period	10 seconds
Comments	
Information	WellID	
Information	Customer	
Information	EngName	
Information	CementClass	G
Information	CementMfr	Ñóõîé Ëîã
Information	Additives	90G+10ASPM+1FL-500 (Azimut)+1CaCl2
Information	Density	1500
Information	BHCT	40
Information	BHST	
Information	FluidLoss	
Information	JobType	
Calculated Value	Time_30Bc	4:24:10
Calculated Value	Time_70Bc	N/A
Initial Temperature (°C)	27 °C
Final Temperature (°C)	41 °C
Initial Pressure (MPa)	0,3 MPa
Final Pressure (MPa)	21,6 MPa
Initial Consistency (Bc)	12 Bc
Final Consistency (Bc)	27 Bc
--Data--
Time (HH:MM:SS)	Temperature (°C)	Pressure (MPa)	Consistency (Bc)
0:00:00	27	0,3	12
0:00:10	27	0,4	12
0:00:20	27	0,4	12
0:00:30	27	0,4	12
0:00:40	27	0,4	12
0:00:50	27	0,4	12
0:01:00	27	0,4	12
0:01:10	27	0,4	12
0:01:20	27	0,5	12
0:01:30	27	0,5	11
0:01:40	27	0,5	12
0:01:50	27	0,6	12
0:02:00	27	0,6	11
0:02:10	27	0,6	11
0:02:20	27	0,7	11
0:02:30	27	0,7	11
0:02:40	27	0,7	11
0:02:50	27	0,8	11
0:03:00	27	0,8	11
0:03:10	27	0,8	11
0:03:20	28	0,9	11
0:03:30	28	0,9	11
0:03:40	28	1,0	11
0:03:50	28	1,0	11
0:04:00	28	1,0	11
0:04:10	28	1,0	11
0:04:20	28	1,0	11
0:04:30	28	1,1	11
0:04:40	28	1,1	11
0:04:50	29	1,1	11
0:05:00	29	1,1	11
0:05:10	29	1,1	11
0:05:20	29	1,1	12
0:05:30	29	1,1	11
0:05:40	29	1,1	11
0:05:50	29	1,1	12
0:06:00	29	1,1	11
0:06:10	29	1,1	12
0:06:20	30	1,1	11
0:06:30	30	1,1	11
0:06:40	30	1,1	12
0:06:50	30	1,1	11
0:07:00	30	1,1	11
0:07:10	30	1,2	11
0:07:20	30	1,2	11
0:07:30	30	1,2	12
0:07:40	30	1,2	11
0:07:50	30	1,2	11
0:08:00	30	1,2	12
0:08:10	31	1,2	11
0:08:20	31	1,3	11
0:08:30	31	1,3	11
0:08:40	31	1,3	11
0:08:50	31	1,3	11
0:09:00	31	1,4	11
0:09:10	31	1,4	11
0:09:20	31	1,4	11
0:09:30	31	1,4	11
0:09:40	31	1,5	11
0:09:50	31	1,5	11
0:10:00	31	1,5	11
0:10:10	31	1,6	11
0:10:20	32	1,6	11
0:10:30	32	1,6	11
0:10:40	32	1,6	11
0:10:50	32	1,7	10
0:11:00	32	1,7	11
0:11:10	32	1,7	11
0:11:20	32	1,8	10
0:11:30	32	1,8	11
0:11:40	32	1,9	11
0:11:50	32	1,9	10
0:12:00	32	1,9	11
0:12:10	32	2,0	10
0:12:20	32	2,0	11
0:12:30	33	2,0	11
0:12:40	33	2,1	10
0:12:50	33	2,1	11
0:13:00	33	2,1	10
0:13:10	33	2,2	10
0:13:20	33	2,2	11
0:13:30	33	2,2	10
0:13:40	33	2,2	11
0:13:50	33	2,3	11
0:14:00	33	2,3	10
0:14:10	33	2,4	11
0:14:20	33	2,4	11
0:14:30	33	2,4	10
0:14:40	34	2,4	11
0:14:50	34	2,5	10
0:15:00	34	2,5	11
0:15:10	34	2,5	11
0:15:20	34	2,6	10
0:15:30	34	2,6	11
0:15:40	34	2,6	11
0:15:50	34	2,7	11
0:16:00	34	2,7	11
0:16:10	34	2,8	10
0:16:20	34	2,8	10
0:16:30	34	2,8	11
0:16:40	34	2,9	10
0:16:50	34	2,9	11
0:17:00	35	3,0	11
0:17:10	35	3,0	10
0:17:20	35	3,0	11
0:17:30	35	3,1	10
0:17:40	35	3,1	10
0:17:50	35	3,1	11
0:18:00	35	3,2	10
0:18:10	35	3,2	10
0:18:20	35	3,3	11
0:18:30	35	3,3	10
0:18:40	35	3,3	11
0:18:50	35	3,4	10
0:19:00	35	3,4	10
0:19:10	36	3,5	11
0:19:20	36	3,6	10
0:19:30	36	3,6	10
0:19:40	36	3,6	11
0:19:50	36	3,7	10
0:20:00	36	3,7	11
0:20:10	36	3,7	11
0:20:20	36	3,8	10
0:20:30	36	3,8	11
0:20:40	36	3,8	10
0:20:50	36	3,9	10
0:21:00	36	3,9	11
0:21:10	36	4,0	11
0:21:20	37	4,0	11
0:21:30	37	4,0	11
0:21:40	37	4,1	10
0:21:50	37	4,1	10
0:22:00	37	4,1	11
0:22:10	37	4,1	10
0:22:20	37	4,2	10
0:22:30	37	4,2	10
0:22:40	37	4,3	10
0:22:50	37	4,3	11
0:23:00	37	4,4	10
0:23:10	37	4,4	10
0:23:20	37	4,4	11
0:23:30	38	4,5	10
0:23:40	38	4,5	10
0:23:50	38	4,6	10
0:24:00	38	4,6	10
0:24:10	38	4,6	11
0:24:20	38	4,7	10
0:24:30	38	4,7	10
0:24:40	38	4,7	11
0:24:50	38	4,7	9
0:25:00	38	4,8	10
0:25:10	38	4,8	10
0:25:20	38	4,9	9
0:25:30	38	4,9	11
0:25:40	38	4,9	9
0:25:50	39	5,0	9
0:26:00	39	4,9	10
0:26:10	39	4,9	9
0:26:20	39	5,0	9
0:26:30	39	5,0	10
0:26:40	39	5,0	9
0:26:50	39	5,1	10
0:27:00	39	5,1	9
0:27:10	39	5,2	9
0:27:20	39	5,3	10
0:27:30	39	5,4	9
0:27:40	39	5,4	9
0:27:50	39	5,5	10
0:28:00	39	5,5	9
0:28:10	40	5,5	9
0:28:20	40	5,6	10
0:28:30	40	5,6	9
0:28:40	40	5,6	9
0:28:50	40	5,7	9
0:29:00	40	5,7	9
0:29:10	40	5,8	10
0:29:20	40	5,8	9
0:29:30	40	5,9	9
0:29:40	40	6,0	10
0:29:50	40	6,1	9
0:30:00	40	6,1	9
0:30:10	40	6,1	9
0:30:20	41	6,1	9
0:30:30	41	6,1	10
0:30:40	41	6,1	9
0:30:50	41	6,0	9
0:31:00	41	6,0	10
0:31:10	41	5,9	9
0:31:20	41	5,8	10
0:31:30	41	5,8	10
0:31:40	41	5,7	9
0:31:50	41	5,6	10
0:32:00	41	5,5	10
0:32:10	41	5,4	9
0:32:20	41	5,4	10
0:32:30	41	5,3	9
0:32:40	41	5,2	9
0:32:50	41	5,1	10
0:33:00	41	5,0	9
0:33:10	41	5,0	9
0:33:20	41	4,9	10
0:33:30	41	4,8	9
0:33:40	41	4,8	10
0:33:50	41	4,7	9
0:34:00	41	4,7	9
0:34:10	41	4,7	10
0:34:20	41	4,7	9
0:34:30	41	4,6	9
0:34:40	41	4,6	10
0:34:50	41	4,6	9
0:35:00	41	4,4	10
0:35:10	41	4,6	9
0:35:20	41	4,6	9
0:35:30	41	4,6	10
0:35:40	41	4,6	9
0:35:50	41	4,6	9
0:36:00	41	4,6	10
0:36:10	41	4,6	9
0:36:20	41	4,6	9
0:36:30	41	4,7	10
0:36:40	41	4,7	9
0:36:50	41	4,7	10
0:37:00	41	4,7	9
0:37:10	41	4,7	9
0:37:20	41	4,7	10
0:37:30	41	4,8	9
0:37:40	41	4,8	9
0:37:50	41	4,8	10
0:38:00	41	4,8	9
0:38:10	41	4,8	9
0:38:20	41	4,8	9
0:38:30	41	4,8	9
0:38:40	41	4,7	9
0:38:50	41	4,7	9
0:39:00	41	4,7	9
0:39:10	41	4,7	10
0:39:20	41	4,7	9
0:39:30	41	4,6	9
0:39:40	41	4,5	10
0:39:50	41	4,5	9
0:40:00	41	4,5	9
0:40:10	41	4,5	9
0:40:20	41	4,5	9
0:40:30	41	4,5	9
0:40:40	41	4,5	9
0:40:50	41	4,5	9
0:41:00	41	4,5	10
0:41:10	41	4,5	9
0:41:20	41	4,5	9
0:41:30	41	4,5	9
0:41:40	41	4,5	9
0:41:50	41	4,5	9
0:42:00	41	4,5	9
0:42:10	41	4,5	9
0:42:20	41	4,5	9
0:42:30	41	4,5	9
0:42:40	41	4,5	9
0:42:50	41	4,5	9
0:43:00	41	4,5	9
0:43:10	41	4,5	9
0:43:20	41	4,5	9
0:43:30	41	4,5	9
0:43:40	41	4,5	9
0:43:50	41	4,5	9
0:44:00	41	4,5	9
0:44:10	41	4,5	9
0:44:20	41	4,5	9
0:44:30	41	4,5	9
0:44:40	41	4,5	9
0:44:50	41	4,5	9
0:45:00	41	4,5	9
0:45:10	41	4,5	9
0:45:20	41	4,5	9
0:45:30	41	4,5	9
0:45:40	41	4,5	9
0:45:50	41	4,5	9
0:46:00	41	4,5	9
0:46:10	41	4,5	9
0:46:20	41	4,5	9
0:46:30	41	4,5	9
0:46:40	41	4,5	8
0:46:50	41	4,5	9
0:47:00	41	4,5	9
0:47:10	41	4,5	8
0:47:20	41	4,5	9
0:47:30	41	4,5	9
0:47:40	41	4,5	9
0:47:50	41	4,5	9
0:48:00	41	4,5	9
0:48:10	41	4,5	9
0:48:20	41	4,6	9
0:48:30	41	4,6	8
0:48:40	41	4,6	9
0:48:50	41	4,6	9
0:49:00	41	4,6	8
0:49:10	41	4,6	9
0:49:20	41	4,6	8
0:49:30	41	4,6	8
0:49:40	41	4,6	8
0:49:50	41	4,6	8
0:50:00	41	4,5	8
0:50:10	41	4,5	8
0:50:20	41	4,5	8
0:50:30	41	4,5	9
0:50:40	41	4,5	8
0:50:50	41	4,5	8
0:51:00	41	4,5	9
0:51:10	41	4,5	8
0:51:20	41	4,5	8
0:51:30	41	4,5	8
0:51:40	41	4,5	8
0:51:50	41	4,5	8
0:52:00	41	4,5	8
0:52:10	41	4,5	8
0:52:20	41	4,5	9
0:52:30	41	4,5	8
0:52:40	41	4,5	8
0:52:50	41	4,5	8
0:53:00	41	4,5	8
0:53:10	41	4,5	8
0:53:20	41	4,5	8
0:53:30	41	4,5	8
0:53:40	41	4,6	8
0:53:50	41	4,6	8
0:54:00	41	4,6	7
0:54:10	41	4,6	8
0:54:20	41	4,6	8
0:54:30	41	4,6	8
0:54:40	41	4,5	8
0:54:50	41	4,5	8
0:55:00	41	4,5	8
0:55:10	41	4,5	8
0:55:20	41	4,5	8
0:55:30	41	4,5	8
0:55:40	41	4,5	9
0:55:50	41	4,5	9
0:56:00	41	4,5	9
0:56:10	41	4,5	9
0:56:20	41	4,5	9
0:56:30	41	4,5	9
0:56:40	41	4,5	9
0:56:50	41	4,5	8
0:57:00	41	4,5	8
0:57:10	41	4,5	8
0:57:20	41	4,5	8
0:57:30	41	4,5	8
0:57:40	41	4,6	8
0:57:50	41	4,6	8
0:58:00	41	4,6	8
0:58:10	41	4,6	8
0:58:20	41	4,6	8
0:58:30	41	4,6	8
0:58:40	41	4,6	8
0:58:50	41	4,6	8
0:59:00	41	4,6	8
0:59:10	41	4,6	8
0:59:20	41	4,6	8
0:59:30	41	4,6	8
0:59:40	41	4,6	8
0:59:50	41	4,6	8
1:00:00	41	4,6	8
1:00:10	41	4,6	8
1:00:20	41	4,6	8
1:00:30	41	4,6	8
1:00:40	41	4,6	8
1:00:50	41	4,6	8
1:01:00	41	4,6	8
1:01:10	41	4,6	8
1:01:20	41	4,6	8
1:01:30	41	4,6	8
1:01:40	41	4,6	8
1:01:50	41	4,6	8
1:02:00	41	4,6	8
1:02:10	41	4,6	8
1:02:20	41	4,6	8
1:02:30	41	4,6	8
1:02:40	41	4,6	8
1:02:50	41	4,6	8
1:03:00	41	4,6	8
1:03:10	41	4,6	8
1:03:20	41	4,6	9
1:03:30	41	4,6	9
1:03:40	41	4,5	9
1:03:50	41	4,5	9
1:04:00	41	4,6	9
1:04:10	41	4,6	9
1:04:20	41	4,6	9
1:04:30	41	4,6	9
1:04:40	41	4,6	9
1:04:50	41	4,6	9
1:05:00	41	4,6	9
1:05:10	41	4,6	9
1:05:20	41	4,6	9
1:05:30	41	4,6	9
1:05:40	41	4,6	9
1:05:50	41	4,6	9
1:06:00	41	4,6	9
1:06:10	41	4,6	9
1:06:20	41	4,6	9
1:06:30	41	4,6	9
1:06:40	41	4,8	9
1:06:50	41	4,8	9
1:07:00	41	4,8	9
1:07:10	41	4,8	9
1:07:20	41	4,8	9
1:07:30	41	4,8	9
1:07:40	41	4,8	9
1:07:50	41	4,8	9
1:08:00	41	4,8	7
1:08:10	41	4,8	7
1:08:20	41	4,8	8
1:08:30	41	4,8	7
1:08:40	41	4,8	8
1:08:50	41	4,8	8
1:09:00	41	4,8	7
1:09:10	41	4,8	8
1:09:20	41	4,8	8
1:09:30	41	4,8	7
1:09:40	41	4,8	8
1:09:50	41	4,8	7
1:10:00	41	4,8	8
1:10:10	41	4,8	8
1:10:20	41	4,8	7
1:10:30	41	4,8	8
1:10:40	41	4,8	7
1:10:50	41	4,8	7
1:11:00	41	4,8	8
1:11:10	41	4,8	8
1:11:20	41	4,8	8
1:11:30	41	4,8	8
1:11:40	41	4,8	7
1:11:50	41	4,8	8
1:12:00	41	4,8	8
1:12:10	41	4,8	7
1:12:20	41	4,8	8
1:12:30	41	4,8	8
1:12:40	41	4,8	8
1:12:50	41	4,8	8
1:13:00	41	4,8	7
1:13:10	41	4,8	7
1:13:20	41	4,8	8
1:13:30	41	4,8	7
1:13:40	41	4,8	7
1:13:50	41	4,8	8
1:14:00	41	4,8	7
1:14:10	41	4,8	8
1:14:20	41	4,8	7
1:14:30	41	4,8	7
1:14:40	41	4,8	8
1:14:50	41	4,8	7
1:15:00	41	4,8	7
1:15:10	41	4,8	8
1:15:20	41	4,8	7
1:15:30	41	4,8	7
1:15:40	41	4,8	7
1:15:50	41	4,8	7
1:16:00	41	4,8	8
1:16:10	41	4,8	7
1:16:20	41	4,8	7
1:16:30	41	4,8	8
1:16:40	41	4,8	7
1:16:50	41	4,8	7
1:17:00	41	4,8	8
1:17:10	41	4,8	7
1:17:20	41	4,8	7
1:17:30	41	4,8	7
1:17:40	41	4,8	7
1:17:50	41	4,8	8
1:18:00	41	4,8	7
1:18:10	41	4,8	7
1:18:20	41	4,8	8
1:18:30	41	4,8	7
1:18:40	41	4,8	7
1:18:50	41	4,8	8
1:19:00	41	4,8	7
1:19:10	41	4,8	7
1:19:20	41	4,8	7
1:19:30	41	4,8	7
1:19:40	41	4,8	8
1:19:50	41	4,8	7
1:20:00	41	4,8	7
1:20:10	41	4,8	7
1:20:20	41	4,8	7
1:20:30	41	4,8	7
1:20:40	41	4,8	8
1:20:50	41	4,8	8
1:21:00	41	4,8	7
1:21:10	41	4,8	7
1:21:20	41	4,8	7
1:21:30	41	4,8	7
1:21:40	41	4,8	7
1:21:50	41	4,8	7
1:22:00	41	4,8	7
1:22:10	41	4,8	7
1:22:20	41	4,8	7
1:22:30	41	4,8	8
1:22:40	41	4,8	7
1:22:50	41	4,8	7
1:23:00	41	4,8	7
1:23:10	41	4,8	7
1:23:20	41	4,8	7
1:23:30	41	4,8	7
1:23:40	41	4,8	8
1:23:50	41	4,8	7
1:24:00	41	4,8	7
1:24:10	41	4,8	7
1:24:20	41	4,8	7
1:24:30	41	4,8	7
1:24:40	41	4,8	7
1:24:50	41	4,8	7
1:25:00	41	4,8	7
1:25:10	41	4,8	7
1:25:20	41	4,8	7
1:25:30	41	4,8	7
1:25:40	41	4,8	7
1:25:50	41	4,8	7
1:26:00	41	4,8	7
1:26:10	41	4,8	7
1:26:20	41	4,8	7
1:26:30	41	4,8	7
1:26:40	41	4,8	7
1:26:50	41	4,8	7
1:27:00	41	4,8	7
1:27:10	41	4,8	7
1:27:20	41	4,8	7
1:27:30	41	4,8	7
1:27:40	41	4,8	8
1:27:50	41	4,8	7
1:28:00	41	4,8	7
1:28:10	41	4,8	7
1:28:20	41	4,8	7
1:28:30	41	4,8	7
1:28:40	41	4,8	7
1:28:50	41	4,8	7
1:29:00	41	4,8	9
1:29:10	41	4,8	9
1:29:20	41	4,8	10
1:29:30	41	4,8	9
1:29:40	41	4,8	9
1:29:50	41	4,8	10
1:30:00	41	4,8	9
1:30:10	41	4,8	9
1:30:20	41	4,8	9
1:30:30	41	4,8	9
1:30:40	41	4,8	9
1:30:50	41	4,8	9
1:31:00	41	4,8	9
1:31:10	41	4,8	9
1:31:20	41	4,8	9
1:31:30	41	4,8	9
1:31:40	41	4,8	9
1:31:50	41	4,8	9
1:32:00	41	4,8	9
1:32:10	41	4,8	9
1:32:20	41	4,8	9
1:32:30	41	4,8	9
1:32:40	41	4,8	9
1:32:50	41	4,8	9
1:33:00	41	4,8	9
1:33:10	41	4,8	9
1:33:20	41	4,8	9
1:33:30	41	4,8	9
1:33:40	41	4,8	9
1:33:50	41	4,8	9
1:34:00	41	4,8	9
1:34:10	41	4,8	9
1:34:20	41	4,8	9
1:34:30	41	4,8	9
1:34:40	41	4,8	9
1:34:50	41	4,8	9
1:35:00	41	4,8	9
1:35:10	41	4,8	9
1:35:20	41	4,8	9
1:35:30	41	4,8	9
1:35:40	41	4,8	9
1:35:50	41	4,8	9
1:36:00	41	4,8	9
1:36:10	41	4,8	9
1:36:20	41	4,8	8
1:36:30	41	4,8	9
1:36:40	41	4,8	8
1:36:50	41	4,8	9
1:37:00	41	4,8	9
1:37:10	41	4,8	9
1:37:20	41	4,8	8
1:37:30	41	4,8	8
1:37:40	41	4,8	8
1:37:50	41	4,8	8
1:38:00	41	4,8	7
1:38:10	41	4,8	7
1:38:20	41	4,8	7
1:38:30	41	4,8	7
1:38:40	41	4,8	7
1:38:50	41	4,8	7
1:39:00	41	4,8	7
1:39:10	41	4,8	7
1:39:20	41	4,8	7
1:39:30	41	4,8	7
1:39:40	41	4,8	7
1:39:50	41	4,8	7
1:40:00	41	4,8	7
1:40:10	41	4,8	7
1:40:20	41	4,8	7
1:40:30	41	4,8	7
1:40:40	41	4,8	7
1:40:50	41	4,8	7
1:41:00	41	4,8	7
1:41:10	41	4,8	7
1:41:20	41	4,8	7
1:41:30	41	4,8	7
1:41:40	41	4,8	7
1:41:50	41	4,8	7
1:42:00	41	4,8	7
1:42:10	41	4,8	7
1:42:20	41	4,8	7
1:42:30	41	4,8	7
1:42:40	41	4,8	7
1:42:50	41	4,8	7
1:43:00	41	4,8	7
1:43:10	41	4,8	7
1:43:20	41	4,8	7
1:43:30	41	4,8	7
1:43:40	41	4,8	7
1:43:50	41	4,8	8
1:44:00	41	4,8	7
1:44:10	41	4,8	7
1:44:20	41	4,8	7
1:44:30	41	4,8	7
1:44:40	41	4,8	7
1:44:50	41	4,8	7
1:45:00	41	4,8	7
1:45:10	41	4,8	7
1:45:20	41	4,8	7
1:45:30	41	4,8	7
1:45:40	41	4,8	7
1:45:50	41	4,8	7
1:46:00	41	4,8	7
1:46:10	41	4,8	7
1:46:20	41	4,8	7
1:46:30	41	4,8	7
1:46:40	41	4,8	7
1:46:50	41	4,8	7
1:47:00	41	4,8	7
1:47:10	41	4,8	7
1:47:20	41	4,8	7
1:47:30	41	4,8	7
1:47:40	41	4,8	7
1:47:50	41	4,8	7
1:48:00	41	4,8	7
1:48:10	41	4,8	7
1:48:20	41	4,8	7
1:48:30	41	4,8	7
1:48:40	41	4,8	7
1:48:50	41	4,8	7
1:49:00	41	4,8	7
1:49:10	41	4,8	7
1:49:20	41	4,8	7
1:49:30	41	4,8	8
1:49:40	41	4,8	7
1:49:50	41	4,8	7
1:50:00	41	4,8	7
1:50:10	41	4,8	7
1:50:20	41	4,8	7
1:50:30	41	4,8	7
1:50:40	41	7,1	7
1:50:50	41	7,0	7
1:51:00	41	7,0	7
1:51:10	41	6,9	7
1:51:20	41	8,3	7
1:51:30	41	9,7	7
1:51:40	41	9,5	7
1:51:50	41	11,6	8
1:52:00	41	11,5	7
1:52:10	41	11,4	7
1:52:20	41	11,3	8
1:52:30	41	11,2	7
1:52:40	41	11,1	8
1:52:50	41	13,4	8
1:53:00	41	19,3	9
1:53:10	41	18,9	9
1:53:20	41	18,7	10
1:53:30	41	18,6	9
1:53:40	41	18,5	9
1:53:50	41	18,4	10
1:54:00	41	18,3	9
1:54:10	41	18,2	10
1:54:20	41	18,2	9
1:54:30	41	18,1	9
1:54:40	41	18,0	9
1:54:50	41	18,0	9
1:55:00	41	17,9	10
1:55:10	41	17,9	10
1:55:20	41	17,9	9
1:55:30	41	17,8	10
1:55:40	41	17,8	10
1:55:50	41	17,7	9
1:56:00	41	17,7	10
1:56:10	41	17,7	9
1:56:20	41	17,7	10
1:56:30	41	17,7	10
1:56:40	41	17,7	9
1:56:50	41	17,7	9
1:57:00	41	17,7	10
1:57:10	41	17,8	9
1:57:20	41	17,8	10
1:57:30	41	17,8	9
1:57:40	41	17,8	9
1:57:50	41	17,8	9
1:58:00	41	17,8	9
1:58:10	41	17,9	9
1:58:20	41	17,9	9
1:58:30	41	17,9	9
1:58:40	41	17,9	9
1:58:50	41	17,9	9
1:59:00	41	17,9	9
1:59:10	41	17,9	9
1:59:20	41	17,9	9
1:59:30	41	17,9	9
1:59:40	41	17,9	9
1:59:50	41	17,9	9
2:00:00	41	17,9	9
2:00:10	41	17,9	10
2:00:20	41	17,8	9
2:00:30	41	17,9	9
2:00:40	41	17,8	9
2:00:50	41	17,8	9
2:01:00	41	17,8	9
2:01:10	41	17,8	9
2:01:20	41	17,8	9
2:01:30	41	17,8	9
2:01:40	41	17,8	9
2:01:50	41	17,7	18
2:02:00	41	17,8	11
2:02:10	41	17,7	10
2:02:20	41	17,7	9
2:02:30	41	17,7	9
2:02:40	41	17,7	9
2:02:50	41	17,7	9
2:03:00	41	17,7	9
2:03:10	41	17,7	9
2:03:20	41	17,7	9
2:03:30	41	17,7	9
2:03:40	41	17,7	9
2:03:50	41	17,7	9
2:04:00	41	17,7	9
2:04:10	41	17,6	9
2:04:20	41	17,6	9
2:04:30	41	17,6	9
2:04:40	41	17,6	9
2:04:50	41	17,6	9
2:05:00	41	17,6	9
2:05:10	41	17,6	9
2:05:20	41	17,6	9
2:05:30	41	17,6	9
2:05:40	41	17,6	9
2:05:50	41	17,6	9
2:06:00	41	17,6	9
2:06:10	41	17,6	9
2:06:20	41	17,6	9
2:06:30	41	17,6	9
2:06:40	41	17,6	9
2:06:50	41	17,6	9
2:07:00	41	17,6	9
2:07:10	41	17,6	9
2:07:20	41	17,6	9
2:07:30	41	17,6	9
2:07:40	41	17,6	9
2:07:50	41	17,6	9
2:08:00	41	17,6	9
2:08:10	41	17,6	9
2:08:20	41	17,6	9
2:08:30	41	17,6	9
2:08:40	41	17,6	9
2:08:50	41	17,6	9
2:09:00	41	17,5	9
2:09:10	41	17,5	9
2:09:20	41	17,5	9
2:09:30	41	17,5	9
2:09:40	41	17,5	9
2:09:50	41	17,5	9
2:10:00	41	17,5	9
2:10:10	41	17,5	9
2:10:20	41	17,5	9
2:10:30	41	17,5	9
2:10:40	41	17,5	9
2:10:50	41	17,5	9
2:11:00	41	17,5	9
2:11:10	41	17,5	9
2:11:20	41	17,5	9
2:11:30	41	17,5	9
2:11:40	41	17,5	9
2:11:50	41	17,5	9
2:12:00	41	17,5	9
2:12:10	41	17,5	9
2:12:20	41	17,5	9
2:12:30	41	17,5	9
2:12:40	41	17,5	9
2:12:50	41	17,5	9
2:13:00	41	17,5	9
2:13:10	41	17,5	9
2:13:20	41	17,5	9
2:13:30	41	17,5	9
2:13:40	41	17,5	9
2:13:50	41	17,5	9
2:14:00	41	17,5	9
2:14:10	41	17,5	9
2:14:20	41	17,5	9
2:14:30	41	17,5	9
2:14:40	41	17,5	9
2:14:50	41	17,5	9
2:15:00	41	17,5	9
2:15:10	41	17,5	9
2:15:20	41	17,5	9
2:15:30	41	17,4	9
2:15:40	41	17,4	9
2:15:50	41	17,4	9
2:16:00	41	17,4	9
2:16:10	41	17,4	9
2:16:20	41	17,4	9
2:16:30	41	17,4	9
2:16:40	41	17,4	9
2:16:50	41	17,4	9
2:17:00	41	17,4	9
2:17:10	41	17,4	9
2:17:20	41	17,4	9
2:17:30	41	17,4	9
2:17:40	41	17,4	9
2:17:50	41	17,4	9
2:18:00	41	17,4	9
2:18:10	41	17,4	9
2:18:20	41	17,4	9
2:18:30	41	17,4	9
2:18:40	41	17,4	9
2:18:50	41	17,4	9
2:19:00	41	17,4	9
2:19:10	41	17,4	9
2:19:20	41	17,4	9
2:19:30	41	17,4	9
2:19:40	41	17,4	9
2:19:50	41	17,4	9
2:20:00	41	17,4	9
2:20:10	41	17,4	9
2:20:20	41	17,4	9
2:20:30	41	17,4	9
2:20:40	41	17,4	9
2:20:50	41	17,4	9
2:21:00	41	17,4	9
2:21:10	41	17,4	9
2:21:20	41	17,4	9
2:21:30	41	17,4	9
2:21:40	41	17,4	9
2:21:50	41	17,4	9
2:22:00	41	17,4	9
2:22:10	41	17,4	9
2:22:20	41	17,4	9
2:22:30	41	17,4	9
2:22:40	41	17,4	9
2:22:50	41	17,4	9
2:23:00	41	17,4	9
2:23:10	41	17,3	9
2:23:20	41	17,4	9
2:23:30	41	17,3	9
2:23:40	41	17,4	9
2:23:50	41	17,4	9
2:24:00	41	17,4	9
2:24:10	41	17,4	9
2:24:20	41	17,4	9
2:24:30	41	17,4	9
2:24:40	41	17,4	9
2:24:50	41	17,4	9
2:25:00	41	17,4	9
2:25:10	41	17,3	9
2:25:20	41	17,4	9
2:25:30	41	17,3	9
2:25:40	41	17,3	9
2:25:50	41	17,3	9
2:26:00	41	17,3	9
2:26:10	41	17,3	9
2:26:20	41	17,3	9
2:26:30	41	17,3	9
2:26:40	41	17,3	9
2:26:50	41	17,3	9
2:27:00	41	17,3	9
2:27:10	41	17,3	9
2:27:20	41	17,3	9
2:27:30	41	17,3	9
2:27:40	41	17,3	9
2:27:50	41	17,3	9
2:28:00	41	17,4	9
2:28:10	41	17,4	9
2:28:20	41	17,4	9
2:28:30	41	17,4	9
2:28:40	41	17,4	9
2:28:50	41	17,4	9
2:29:00	41	17,4	9
2:29:10	41	17,4	9
2:29:20	41	17,4	9
2:29:30	41	17,4	9
2:29:40	41	17,3	9
2:29:50	41	17,3	9
2:30:00	41	17,3	9
2:30:10	41	17,3	9
2:30:20	41	17,3	9
2:30:30	41	17,3	9
2:30:40	41	17,3	9
2:30:50	41	17,3	9
2:31:00	41	17,3	9
2:31:10	41	17,3	9
2:31:20	41	17,3	9
2:31:30	41	17,3	9
2:31:40	41	17,3	9
2:31:50	41	17,3	9
2:32:00	41	17,3	9
2:32:10	41	17,3	9
2:32:20	41	17,3	9
2:32:30	41	17,3	9
2:32:40	41	17,3	9
2:32:50	41	17,3	9
2:33:00	41	17,3	9
2:33:10	41	17,3	9
2:33:20	41	17,3	9
2:33:30	41	17,3	9
2:33:40	41	17,3	9
2:33:50	41	17,3	9
2:34:00	41	17,3	9
2:34:10	41	17,3	9
2:34:20	41	17,3	9
2:34:30	41	17,3	9
2:34:40	41	17,3	9
2:34:50	41	17,3	9
2:35:00	41	17,3	9
2:35:10	41	17,3	9
2:35:20	41	17,2	9
2:35:30	41	17,2	9
2:35:40	41	17,2	9
2:35:50	41	17,2	9
2:36:00	41	17,3	9
2:36:10	41	17,2	9
2:36:20	41	17,2	9
2:36:30	41	17,2	9
2:36:40	41	17,2	9
2:36:50	41	17,2	9
2:37:00	41	17,2	9
2:37:10	41	17,2	9
2:37:20	41	17,2	9
2:37:30	41	17,2	9
2:37:40	41	17,2	9
2:37:50	41	17,2	9
2:38:00	41	17,2	9
2:38:10	41	17,2	9
2:38:20	41	17,2	9
2:38:30	41	17,2	9
2:38:40	41	17,2	9
2:38:50	41	17,2	9
2:39:00	41	17,2	9
2:39:10	41	17,2	9
2:39:20	41	17,2	9
2:39:30	41	17,2	9
2:39:40	41	17,2	9
2:39:50	41	17,2	9
2:40:00	41	17,2	9
2:40:10	41	17,2	9
2:40:20	41	17,2	9
2:40:30	41	17,2	9
2:40:40	41	17,2	9
2:40:50	41	17,2	9
2:41:00	41	17,2	9
2:41:10	41	17,2	9
2:41:20	41	17,2	9
2:41:30	41	17,2	9
2:41:40	41	17,2	9
2:41:50	41	17,2	9
2:42:00	41	17,2	9
2:42:10	41	17,2	9
2:42:20	41	17,2	9
2:42:30	41	17,2	9
2:42:40	41	17,2	9
2:42:50	41	17,2	9
2:43:00	41	17,2	9
2:43:10	41	17,2	9
2:43:20	41	17,2	9
2:43:30	41	17,2	9
2:43:40	41	17,2	9
2:43:50	41	17,2	9
2:44:00	41	17,1	9
2:44:10	41	17,1	9
2:44:20	41	17,2	9
2:44:30	41	17,2	9
2:44:40	41	17,2	9
2:44:50	41	17,1	9
2:45:00	41	17,2	9
2:45:10	41	17,2	9
2:45:20	41	17,2	9
2:45:30	41	17,2	9
2:45:40	41	17,2	9
2:45:50	41	17,2	9
2:46:00	41	17,2	9
2:46:10	41	17,2	9
2:46:20	41	17,2	9
2:46:30	41	17,2	9
2:46:40	41	17,2	9
2:46:50	41	17,2	9
2:47:00	41	17,2	9
2:47:10	41	17,2	9
2:47:20	41	17,2	9
2:47:30	41	17,2	9
2:47:40	41	17,2	9
2:47:50	41	17,2	9
2:48:00	41	17,2	9
2:48:10	41	17,2	9
2:48:20	41	17,2	9
2:48:30	41	17,2	9
2:48:40	41	17,2	9
2:48:50	41	17,2	9
2:49:00	41	17,2	9
2:49:10	41	17,2	9
2:49:20	41	17,2	9
2:49:30	41	17,2	9
2:49:40	41	17,2	9
2:49:50	41	17,2	9
2:50:00	41	17,2	9
2:50:10	41	17,2	9
2:50:20	41	17,2	9
2:50:30	41	17,2	9
2:50:40	41	17,1	9
2:50:50	41	17,1	9
2:51:00	41	17,1	9
2:51:10	41	17,1	9
2:51:20	41	17,2	9
2:51:30	41	17,1	9
2:51:40	41	17,1	9
2:51:50	41	17,2	9
2:52:00	41	17,1	9
2:52:10	41	17,1	9
2:52:20	41	17,2	9
2:52:30	41	17,1	9
2:52:40	41	17,2	9
2:52:50	41	17,2	9
2:53:00	41	17,2	9
2:53:10	41	17,2	9
2:53:20	41	17,1	9
2:53:30	41	17,1	9
2:53:40	41	17,1	9
2:53:50	41	17,1	9
2:54:00	41	17,1	9
2:54:10	41	17,1	9
2:54:20	41	17,1	9
2:54:30	41	17,1	9
2:54:40	41	17,1	9
2:54:50	41	17,1	9
2:55:00	41	17,1	9
2:55:10	41	17,1	9
2:55:20	41	17,1	9
2:55:30	41	17,1	9
2:55:40	41	17,1	9
2:55:50	41	17,1	9
2:56:00	41	17,1	9
2:56:10	41	17,1	9
2:56:20	41	17,1	9
2:56:30	41	17,1	9
2:56:40	41	17,1	9
2:56:50	41	17,1	9
2:57:00	41	17,1	9
2:57:10	41	17,1	9
2:57:20	41	17,1	9
2:57:30	41	17,1	9
2:57:40	41	17,1	9
2:57:50	41	17,1	9
2:58:00	41	17,1	9
2:58:10	41	17,2	9
2:58:20	41	17,2	9
2:58:30	41	17,2	9
2:58:40	41	17,2	9
2:58:50	41	17,1	9
2:59:00	41	17,1	9
2:59:10	41	17,1	9
2:59:20	41	17,1	9
2:59:30	41	17,1	9
2:59:40	41	17,1	9
2:59:50	41	17,1	9
3:00:00	41	17,1	9
3:00:10	41	17,1	9
3:00:20	41	17,1	9
3:00:30	41	17,0	9
3:00:40	41	17,0	9
3:00:50	41	17,1	9
3:01:00	41	17,1	9
3:01:10	41	17,1	9
3:01:20	41	17,1	9
3:01:30	41	17,1	9
3:01:40	41	17,1	9
3:01:50	41	17,1	9
3:02:00	41	17,1	9
3:02:10	41	17,1	9
3:02:20	41	17,1	9
3:02:30	41	17,1	9
3:02:40	41	17,1	9
3:02:50	41	17,1	9
3:03:00	41	17,1	9
3:03:10	41	17,1	9
3:03:20	41	17,1	9
3:03:30	41	17,1	9
3:03:40	41	17,1	9
3:03:50	41	17,1	9
3:04:00	41	17,1	9
3:04:10	41	17,1	9
3:04:20	41	17,1	9
3:04:30	41	17,1	9
3:04:40	41	17,1	9
3:04:50	41	17,1	9
3:05:00	41	17,1	9
3:05:10	41	17,1	9
3:05:20	41	17,1	9
3:05:30	41	17,1	9
3:05:40	41	17,1	9
3:05:50	41	17,1	9
3:06:00	41	17,1	9
3:06:10	41	17,1	9
3:06:20	41	17,1	9
3:06:30	41	17,1	9
3:06:40	41	17,1	9
3:06:50	41	17,1	9
3:07:00	41	17,1	9
3:07:10	41	17,1	9
3:07:20	41	17,1	9
3:07:30	41	17,1	9
3:07:40	41	17,1	9
3:07:50	41	17,1	9
3:08:00	41	17,1	10
3:08:10	41	17,1	9
3:08:20	41	17,1	9
3:08:30	41	17,0	9
3:08:40	41	17,1	9
3:08:50	41	17,0	9
3:09:00	41	17,0	9
3:09:10	41	17,0	9
3:09:20	41	17,0	9
3:09:30	41	17,0	9
3:09:40	41	17,0	9
3:09:50	41	17,0	9
3:10:00	41	17,0	9
3:10:10	41	17,0	9
3:10:20	41	17,0	9
3:10:30	41	17,0	9
3:10:40	41	17,0	9
3:10:50	41	17,1	9
3:11:00	41	17,1	10
3:11:10	41	17,1	9
3:11:20	41	17,1	9
3:11:30	41	17,1	9
3:11:40	41	17,1	10
3:11:50	41	17,1	10
3:12:00	41	17,1	9
3:12:10	41	17,1	10
3:12:20	41	17,1	10
3:12:30	41	17,1	10
3:12:40	41	17,0	11
3:12:50	41	17,1	10
3:13:00	41	17,1	10
3:13:10	41	17,1	10
3:13:20	41	17,1	10
3:13:30	41	17,0	10
3:13:40	41	17,0	10
3:13:50	41	17,0	10
3:14:00	41	17,0	10
3:14:10	41	17,0	10
3:14:20	41	17,0	10
3:14:30	41	17,0	10
3:14:40	41	17,0	10
3:14:50	41	17,0	10
3:15:00	41	17,1	10
3:15:10	41	17,1	10
3:15:20	41	17,1	10
3:15:30	41	17,1	10
3:15:40	41	17,0	10
3:15:50	41	17,0	10
3:16:00	41	17,0	10
3:16:10	41	17,0	10
3:16:20	41	17,0	10
3:16:30	41	17,0	10
3:16:40	41	17,0	10
3:16:50	41	17,0	10
3:17:00	41	17,0	10
3:17:10	41	17,0	10
3:17:20	41	17,0	10
3:17:30	41	17,0	10
3:17:40	41	17,0	10
3:17:50	41	17,0	10
3:18:00	41	17,0	10
3:18:10	41	17,0	10
3:18:20	41	17,0	10
3:18:30	41	17,0	10
3:18:40	41	17,0	10
3:18:50	41	17,0	10
3:19:00	41	17,0	10
3:19:10	41	17,0	10
3:19:20	41	17,0	10
3:19:30	41	17,0	10
3:19:40	41	17,0	10
3:19:50	41	17,0	10
3:20:00	41	17,0	10
3:20:10	41	17,0	10
3:20:20	41	17,0	10
3:20:30	41	17,0	10
3:20:40	41	17,0	10
3:20:50	41	17,0	10
3:21:00	41	17,0	10
3:21:10	41	17,0	9
3:21:20	41	17,0	10
3:21:30	41	17,0	10
3:21:40	41	17,0	9
3:21:50	41	17,0	9
3:22:00	41	17,0	9
3:22:10	41	17,0	10
3:22:20	41	17,0	10
3:22:30	41	17,0	9
3:22:40	41	17,0	10
3:22:50	41	17,0	9
3:23:00	41	17,0	10
3:23:10	41	17,0	9
3:23:20	41	17,0	9
3:23:30	41	17,0	10
3:23:40	41	17,0	9
3:23:50	41	17,0	10
3:24:00	41	17,0	10
3:24:10	41	17,0	9
3:24:20	41	17,0	10
3:24:30	41	17,0	9
3:24:40	41	17,0	10
3:24:50	41	17,0	10
3:25:00	41	17,0	9
3:25:10	41	17,0	10
3:25:20	41	17,0	9
3:25:30	41	17,0	10
3:25:40	41	17,0	10
3:25:50	41	17,0	9
3:26:00	41	17,0	10
3:26:10	41	17,0	10
3:26:20	41	17,0	10
3:26:30	41	17,0	10
3:26:40	41	17,0	9
3:26:50	41	17,0	10
3:27:00	41	17,0	9
3:27:10	41	17,0	10
3:27:20	41	17,0	10
3:27:30	41	17,0	9
3:27:40	41	17,0	10
3:27:50	41	17,0	10
3:28:00	41	17,0	10
3:28:10	41	17,0	10
3:28:20	41	17,0	10
3:28:30	41	16,9	10
3:28:40	41	16,9	10
3:28:50	41	16,9	10
3:29:00	41	16,9	10
3:29:10	41	16,9	10
3:29:20	41	16,9	10
3:29:30	41	16,9	10
3:29:40	41	16,9	10
3:29:50	41	16,9	10
3:30:00	41	16,9	10
3:30:10	41	16,9	10
3:30:20	41	16,9	9
3:30:30	41	16,9	10
3:30:40	41	16,9	10
3:30:50	41	16,9	9
3:31:00	41	16,9	10
3:31:10	41	17,0	10
3:31:20	41	17,0	10
3:31:30	41	17,0	10
3:31:40	41	17,0	9
3:31:50	41	17,0	10
3:32:00	41	17,0	10
3:32:10	41	17,0	10
3:32:20	41	17,0	10
3:32:30	41	17,0	10
3:32:40	41	17,0	10
3:32:50	41	17,0	10
3:33:00	41	17,0	10
3:33:10	41	17,0	10
3:33:20	41	17,0	10
3:33:30	41	16,9	10
3:33:40	41	16,9	10
3:33:50	41	16,9	10
3:34:00	41	16,9	10
3:34:10	41	16,9	10
3:34:20	41	16,9	10
3:34:30	41	16,9	10
3:34:40	41	16,9	10
3:34:50	41	16,8	10
3:35:00	41	16,9	10
3:35:10	41	16,9	10
3:35:20	41	16,9	10
3:35:30	41	16,9	10
3:35:40	41	16,8	10
3:35:50	41	16,8	10
3:36:00	41	16,8	10
3:36:10	41	16,9	10
3:36:20	41	16,9	10
3:36:30	41	16,8	10
3:36:40	41	16,8	10
3:36:50	41	16,8	10
3:37:00	41	16,8	10
3:37:10	41	16,8	10
3:37:20	41	16,8	10
3:37:30	41	16,8	9
3:37:40	41	16,8	10
3:37:50	41	16,8	10
3:38:00	41	16,8	10
3:38:10	41	16,7	10
3:38:20	41	16,7	10
3:38:30	41	16,7	10
3:38:40	41	16,7	10
3:38:50	41	16,6	10
3:39:00	41	16,6	11
3:39:10	41	16,6	11
3:39:20	41	16,6	11
3:39:30	41	16,6	11
3:39:40	41	16,5	11
3:39:50	41	16,5	11
3:40:00	41	16,5	11
3:40:10	41	16,5	11
3:40:20	41	16,4	11
3:40:30	41	16,4	11
3:40:40	41	16,3	11
3:40:50	41	16,3	11
3:41:00	41	16,3	11
3:41:10	41	16,2	11
3:41:20	41	16,2	11
3:41:30	41	16,1	12
3:41:40	41	16,1	11
3:41:50	41	16,0	12
3:42:00	41	16,0	12
3:42:10	41	15,8	12
3:42:20	41	7,5	16
3:42:30	41	3,0	19
3:42:40	41	3,1	19
3:42:50	41	3,3	19
3:43:00	40	3,5	19
3:43:10	40	3,6	19
3:43:20	40	3,8	19
3:43:30	40	3,8	19
3:43:40	41	3,9	19
3:43:50	41	4,0	19
3:44:00	41	4,0	19
3:44:10	41	4,1	18
3:44:20	41	4,1	19
3:44:30	41	4,1	18
3:44:40	41	4,1	18
3:44:50	41	4,1	18
3:45:00	41	4,1	18
3:45:10	41	4,1	18
3:45:20	41	4,1	18
3:45:30	41	4,1	18
3:45:40	41	4,0	18
3:45:50	41	4,0	18
3:46:00	41	4,0	18
3:46:10	41	4,0	18
3:46:20	41	3,9	18
3:46:30	41	3,9	18
3:46:40	41	3,9	19
3:46:50	41	3,9	19
3:47:00	41	3,8	19
3:47:10	41	3,8	20
3:47:20	41	3,8	19
3:47:30	41	3,8	19
3:47:40	41	3,8	19
3:47:50	41	3,8	19
3:48:00	41	3,8	20
3:48:10	41	3,8	19
3:48:20	41	3,8	19
3:48:30	41	3,8	19
3:48:40	41	3,8	19
3:48:50	41	3,8	19
3:49:00	41	3,9	19
3:49:10	41	3,9	18
3:49:20	41	3,9	19
3:49:30	41	3,9	19
3:49:40	41	3,9	18
3:49:50	41	3,9	19
3:50:00	41	3,9	19
3:50:10	41	3,9	20
3:50:20	41	3,9	19
3:50:30	41	3,9	19
3:50:40	41	3,9	19
3:50:50	41	3,9	19
3:51:00	41	3,9	19
3:51:10	41	3,9	19
3:51:20	41	3,9	19
3:51:30	41	3,8	19
3:51:40	41	3,8	18
3:51:50	41	3,8	18
3:52:00	41	3,8	18
3:52:10	41	3,8	18
3:52:20	41	3,8	18
3:52:30	41	3,8	18
3:52:40	41	3,8	19
3:52:50	41	3,8	19
3:53:00	41	3,8	18
3:53:10	41	3,8	18
3:53:20	41	3,9	19
3:53:30	41	3,9	18
3:53:40	41	3,9	18
3:53:50	41	3,9	18
3:54:00	41	3,9	18
3:54:10	41	3,9	18
3:54:20	41	3,9	18
3:54:30	41	3,9	18
3:54:40	41	3,9	18
3:54:50	41	3,9	18
3:55:00	41	3,9	18
3:55:10	41	3,9	18
3:55:20	41	3,9	18
3:55:30	41	3,9	17
3:55:40	41	3,9	18
3:55:50	41	3,9	17
3:56:00	41	3,9	17
3:56:10	41	3,9	17
3:56:20	41	3,8	17
3:56:30	41	3,8	17
3:56:40	41	3,8	17
3:56:50	41	3,8	17
3:57:00	41	3,8	18
3:57:10	41	3,8	18
3:57:20	41	3,8	18
3:57:30	41	3,8	17
3:57:40	41	3,8	18
3:57:50	41	3,8	17
3:58:00	41	3,8	17
3:58:10	41	3,8	17
3:58:20	41	3,8	17
3:58:30	41	3,8	18
3:58:40	41	3,8	18
3:58:50	41	3,8	18
3:59:00	41	3,8	18
3:59:10	41	3,8	17
3:59:20	41	3,8	18
3:59:30	41	3,8	18
3:59:40	41	3,8	18
3:59:50	41	3,8	19
4:00:00	41	3,9	18
4:00:10	41	3,9	18
4:00:20	41	3,9	18
4:00:30	41	3,9	18
4:00:40	41	3,9	18
4:00:50	41	3,9	18
4:01:00	41	3,9	18
4:01:10	41	3,9	18
4:01:20	41	3,8	18
4:01:30	41	3,8	18
4:01:40	41	3,9	18
4:01:50	41	3,8	18
4:02:00	41	3,8	18
4:02:10	41	3,8	18
4:02:20	41	3,8	18
4:02:30	41	3,8	18
4:02:40	41	3,8	18
4:02:50	41	3,8	18
4:03:00	41	3,8	18
4:03:10	41	3,8	19
4:03:20	41	3,8	18
4:03:30	41	3,8	18
4:03:40	41	3,8	18
4:03:50	41	3,8	19
4:04:00	41	3,8	19
4:04:10	41	3,8	19
4:04:20	41	3,8	19
4:04:30	41	3,8	19
4:04:40	41	3,8	19
4:04:50	41	3,8	19
4:05:00	41	3,8	19
4:05:10	41	3,8	19
4:05:20	41	3,8	19
4:05:30	41	3,8	19
4:05:40	41	3,8	19
4:05:50	41	3,8	19
4:06:00	41	3,8	19
4:06:10	41	3,8	19
4:06:20	41	3,8	19
4:06:30	41	3,8	19
4:06:40	41	3,7	20
4:06:50	41	3,8	19
4:07:00	41	3,7	20
4:07:10	41	3,7	19
4:07:20	41	3,7	20
4:07:30	41	3,8	20
4:07:40	41	3,8	20
4:07:50	41	3,8	20
4:08:00	41	3,8	20
4:08:10	41	3,8	21
4:08:20	41	3,8	20
4:08:30	41	3,8	20
4:08:40	41	3,8	20
4:08:50	41	3,8	20
4:09:00	41	3,8	20
4:09:10	41	3,8	20
4:09:20	41	3,8	20
4:09:30	41	3,8	21
4:09:40	41	3,8	20
4:09:50	41	3,8	21
4:10:00	41	3,8	21
4:10:10	41	3,8	21
4:10:20	41	3,8	21
4:10:30	41	3,8	21
4:10:40	41	3,8	21
4:10:50	41	3,8	21
4:11:00	41	3,8	21
4:11:10	41	3,8	21
4:11:20	41	3,8	21
4:11:30	41	3,8	21
4:11:40	41	3,7	22
4:11:50	41	3,7	22
4:12:00	41	3,7	22
4:12:10	41	3,7	22
4:12:20	41	3,7	22
4:12:30	41	3,7	22
4:12:40	41	3,7	22
4:12:50	41	3,7	22
4:13:00	41	3,7	22
4:13:10	41	3,7	22
4:13:20	41	3,7	22
4:13:30	41	3,7	23
4:13:40	41	3,7	22
4:13:50	41	3,7	22
4:14:00	41	3,7	22
4:14:10	41	3,7	22
4:14:20	41	3,7	23
4:14:30	41	3,7	23
4:14:40	41	3,7	23
4:14:50	41	3,7	23
4:15:00	41	3,7	23
4:15:10	41	3,7	23
4:15:20	41	3,7	23
4:15:30	41	3,7	24
4:15:40	41	3,7	24
4:15:50	41	3,7	24
4:16:00	41	3,7	24
4:16:10	41	3,7	24
4:16:20	41	3,7	24
4:16:30	41	3,7	24
4:16:40	41	3,7	24
4:16:50	41	3,7	24
4:17:00	41	3,7	24
4:17:10	41	3,8	25
4:17:20	41	3,7	24
4:17:30	41	3,8	24
4:17:40	41	3,8	24
4:17:50	41	3,8	24
4:18:00	41	3,8	25
4:18:10	41	3,8	25
4:18:20	41	3,8	24
4:18:30	41	3,7	25
4:18:40	41	3,8	25
4:18:50	41	3,8	25
4:19:00	41	3,8	26
4:19:10	41	3,8	25
4:19:20	41	3,8	26
4:19:30	41	3,8	26
4:19:40	41	3,8	26
4:19:50	41	3,8	26
4:20:00	41	3,8	26
4:20:10	41	3,8	26
4:20:20	41	3,8	26
4:20:30	41	3,8	26
4:20:40	41	3,7	26
4:20:50	41	3,7	26
4:21:00	41	3,7	26
4:21:10	41	3,7	27
4:21:20	41	3,7	27
4:21:30	41	3,7	27
4:21:40	41	3,7	27
4:21:50	41	3,7	27
4:22:00	41	3,6	27
4:22:10	41	3,6	27
4:22:20	41	3,6	29
4:22:30	41	3,6	28
4:22:40	41	3,6	28
4:22:50	41	3,6	28
4:23:00	41	3,6	28
4:23:10	41	3,6	28
4:23:20	41	3,6	28
4:23:30	41	3,6	29
4:23:40	41	3,6	29
4:23:50	41	3,7	29
4:24:00	41	3,7	31
4:24:10	41	3,7	31
4:24:20	41	3,7	31
4:24:30	41	3,7	31
4:24:40	41	3,7	31
4:24:50	41	3,7	32
4:25:00	41	3,8	31
4:25:10	41	3,8	32
4:25:20	41	3,8	33
4:25:30	41	3,8	32
4:25:40	41	3,8	32
4:25:50	41	3,8	32
4:26:00	41	3,8	33
4:26:10	41	3,8	33
4:26:20	41	3,8	33
4:26:30	41	3,8	33
4:26:40	41	3,7	33
4:26:50	41	3,7	33
4:27:00	41	3,7	34
4:27:10	41	3,7	34
4:27:20	41	3,7	34
4:27:30	41	3,7	34
4:27:40	41	3,6	34
4:27:50	41	3,6	35
4:28:00	41	3,6	35
4:28:10	41	3,6	35
4:28:20	41	3,6	35
4:28:30	41	3,5	35
4:28:40	41	3,5	35
4:28:50	41	3,5	35
4:29:00	41	3,6	35
4:29:10	41	3,6	35
4:29:20	41	3,5	36
4:29:30	41	3,6	36
4:29:40	41	3,6	36
4:29:50	41	3,6	36
4:30:00	41	3,6	35
4:30:10	41	3,7	36
4:30:20	41	3,7	36
4:30:30	41	3,7	36
4:30:40	41	3,8	37
4:30:50	41	3,8	36
4:31:00	41	3,8	36
4:31:10	41	3,8	36
4:31:20	41	3,8	36
4:31:30	41	3,8	36
4:31:40	41	3,8	34
4:31:50	41	3,7	37
4:32:00	41	3,7	36
4:32:10	41	3,7	37
4:32:20	41	3,6	37
4:32:30	41	3,6	37
4:32:40	41	3,6	37
4:32:50	41	3,6	37
4:33:00	41	3,6	35
4:33:10	41	3,5	36
4:33:20	41	3,5	37
4:33:30	41	3,5	37
4:33:40	41	3,5	37
4:33:50	41	3,5	37
4:34:00	41	3,5	38
4:34:10	41	3,5	37
4:34:20	41	3,5	38
4:34:30	41	3,6	37
4:34:40	41	3,6	37
4:34:50	41	3,6	38
4:35:00	41	3,6	37
4:35:10	41	3,7	38
4:35:20	41	3,7	37
4:35:30	41	3,7	37
4:35:40	41	3,7	37
4:35:50	41	3,7	38
4:36:00	41	3,7	37
4:36:10	41	3,7	37
4:36:20	41	3,7	38
4:36:30	41	3,6	38
4:36:40	41	3,6	37
4:36:50	41	3,6	37
4:37:00	41	3,6	38
4:37:10	41	3,5	38
4:37:20	41	3,5	38
4:37:30	41	3,5	37
4:37:40	41	3,5	38
4:37:50	41	3,5	37
4:38:00	41	3,5	37
4:38:10	41	3,5	37
4:38:20	41	3,5	37
4:38:30	41	3,5	37
4:38:40	41	3,5	36
4:38:50	41	3,5	37
4:39:00	41	3,5	37
4:39:10	41	3,5	36
4:39:20	41	3,6	36
4:39:30	41	3,6	36
4:39:40	41	3,6	36
4:39:50	41	3,6	36
4:40:00	41	3,6	36
4:40:10	41	3,6	36
4:40:20	41	3,6	36
4:40:30	41	3,6	36
4:40:40	41	3,6	36
4:40:50	41	3,5	36
4:41:00	41	3,5	36
4:41:10	41	3,5	35
4:41:20	41	3,5	36
4:41:30	41	3,5	35
4:41:40	41	3,5	35
4:41:50	41	3,5	36
4:42:00	41	3,5	35
4:42:10	41	3,5	35
4:42:20	41	3,5	36
4:42:30	41	3,5	34
4:42:40	41	3,5	35
4:42:50	41	3,5	34
4:43:00	41	3,5	35
4:43:10	41	3,5	35
4:43:20	41	3,5	34
4:43:30	41	3,5	35
4:43:40	41	3,5	34
4:43:50	41	3,5	34
4:44:00	41	3,5	34
4:44:10	41	3,5	34
4:44:20	41	3,5	34
4:44:30	41	3,5	33
4:44:40	41	3,5	34
4:44:50	41	3,4	33
4:45:00	41	8,7	31
4:45:10	41	15,6	29
4:45:20	41	21,3	29
4:45:30	41	21,0	29
4:45:40	41	20,8	29
4:45:50	41	20,7	29
4:46:00	41	20,6	29
4:46:10	41	20,5	29
4:46:20	41	20,5	29
4:46:30	41	20,4	29
4:46:40	41	20,3	28
4:46:50	41	20,3	28
4:47:00	41	20,2	27
4:47:10	41	20,2	27
4:47:20	41	20,1	27
4:47:30	41	20,1	27
4:47:40	41	20,1	27
4:47:50	41	20,0	26
4:48:00	41	20,0	26
4:48:10	41	20,0	27
4:48:20	41	19,9	26
4:48:30	41	19,9	27
4:48:40	41	19,9	26
4:48:50	41	19,8	26
4:49:00	41	19,8	25
4:49:10	41	19,8	26
4:49:20	41	19,8	26
4:49:30	41	19,8	25
4:49:40	41	19,7	25
4:49:50	41	19,7	25
4:50:00	41	19,7	25
4:50:10	41	19,7	26
4:50:20	41	19,7	25
4:50:30	41	19,6	26
4:50:40	41	19,6	25
4:50:50	41	19,6	26
4:51:00	41	19,6	25
4:51:10	41	19,6	24
4:51:20	41	19,6	26
4:51:30	41	19,5	24
4:51:40	41	19,5	24
4:51:50	41	19,5	25
4:52:00	41	19,5	25
4:52:10	41	19,5	24
4:52:20	41	19,5	24
4:52:30	41	19,5	24
4:52:40	41	19,5	24
4:52:50	41	19,4	24
4:53:00	41	19,4	24
4:53:10	41	19,4	25
4:53:20	41	19,4	23
4:53:30	41	19,4	25
4:53:40	41	19,4	24
4:53:50	41	19,4	24
4:54:00	41	19,4	23
4:54:10	41	19,4	23
4:54:20	41	19,4	24
4:54:30	41	19,4	23
4:54:40	41	19,4	23
4:54:50	41	19,4	23
4:55:00	41	19,4	24
4:55:10	41	19,4	23
4:55:20	41	19,4	24
4:55:30	41	19,4	24
4:55:40	41	19,5	24
4:55:50	41	19,5	23
4:56:00	41	19,4	24
4:56:10	41	19,4	24
4:56:20	41	19,4	23
4:56:30	41	19,4	24
4:56:40	41	19,4	23
4:56:50	41	19,4	25
4:57:00	41	19,4	23
4:57:10	41	19,4	24
4:57:20	41	19,4	24
4:57:30	41	19,4	24
4:57:40	41	19,4	24
4:57:50	41	19,4	24
4:58:00	41	19,3	25
4:58:10	41	19,4	24
4:58:20	41	19,3	23
4:58:30	41	19,3	23
4:58:40	41	19,3	24
4:58:50	41	19,3	24
4:59:00	41	19,3	23
4:59:10	41	19,3	23
4:59:20	41	19,4	24
4:59:30	41	19,4	23
4:59:40	41	19,4	23
4:59:50	41	19,4	24
5:00:00	41	19,4	26
5:00:10	41	19,4	26
5:00:20	41	19,4	24
5:00:30	41	19,4	24
5:00:40	41	19,4	24
5:00:50	41	19,4	24
5:01:00	41	19,4	26
5:01:10	41	19,3	25
5:01:20	41	19,3	25
5:01:30	41	19,3	28
5:01:40	41	19,3	26
5:01:50	41	19,3	26
5:02:00	41	19,3	27
5:02:10	41	19,2	25
5:02:20	41	19,2	26
5:02:30	41	19,2	25
5:02:40	41	19,2	26
5:02:50	41	19,2	28
5:03:00	41	19,2	27
5:03:10	41	19,2	28
5:03:20	41	19,2	28
5:03:30	41	19,2	27
5:03:40	41	19,2	28
5:03:50	41	19,3	26
5:04:00	41	19,3	25
5:04:10	41	19,3	25
5:04:20	41	19,3	26
5:04:30	41	19,3	27
5:04:40	41	19,3	27
5:04:50	41	19,3	26
5:05:00	41	19,3	27
5:05:10	41	19,3	27
5:05:20	41	19,3	26
5:05:30	41	19,3	28
5:05:40	41	19,3	27
5:05:50	41	19,3	27
5:06:00	41	19,2	27
5:06:10	41	19,2	27
5:06:20	41	19,2	27
5:06:30	41	19,2	29
5:06:40	41	19,1	31
5:06:50	41	19,1	28
5:07:00	41	19,1	28
5:07:10	41	19,1	27
5:07:20	41	19,1	27
5:07:30	41	19,1	27
5:07:40	41	19,1	28
5:07:50	41	19,1	27
5:08:00	41	19,1	29
5:08:10	41	19,1	30
5:08:20	41	19,1	30
5:08:30	41	19,1	30
5:08:40	41	19,1	28
5:08:50	41	19,2	30
5:09:00	41	19,1	29
5:09:10	41	19,1	29
5:09:20	41	19,1	29
5:09:30	41	19,1	29
5:09:40	41	19,1	29
5:09:50	41	19,1	29
5:10:00	41	19,1	28
5:10:10	41	19,0	29
5:10:20	41	19,0	28
5:10:30	41	19,0	29
5:10:40	41	19,0	29
5:10:50	41	19,0	27
5:11:00	41	19,0	26
5:11:10	41	19,0	28
5:11:20	41	19,0	26
5:11:30	41	19,0	28
5:11:40	41	19,0	27
5:11:50	41	19,0	29
5:12:00	41	19,0	27
5:12:10	41	19,0	28
5:12:20	41	19,0	27
5:12:30	41	19,0	28
5:12:40	41	19,0	28
5:12:50	41	19,0	28
5:13:00	41	19,0	26
5:13:10	41	19,0	28
5:13:20	41	19,0	28
5:13:30	41	19,0	27
5:13:40	41	18,9	27
5:13:50	41	18,9	27
5:14:00	41	18,9	27
5:14:10	41	18,9	27
5:14:20	41	18,9	26
5:14:30	41	18,9	27
5:14:40	41	18,9	27
5:14:50	41	18,8	27
5:15:00	41	18,9	27
5:15:10	41	18,9	27
5:15:20	41	18,9	27
5:15:30	41	18,9	27
5:15:40	41	18,9	27
5:15:50	41	18,9	27
5:16:00	41	18,9	27
5:16:10	41	18,9	27
5:16:20	41	18,9	27
5:16:30	41	18,9	26
5:16:40	41	18,9	26
5:16:50	41	18,9	26
5:17:00	41	18,9	26
5:17:10	41	18,9	28
5:17:20	41	18,9	27
5:17:30	41	18,8	27
5:17:40	41	18,8	28
5:17:50	41	18,8	28
5:18:00	41	18,8	27
5:18:10	41	18,8	27
5:18:20	41	18,8	27
5:18:30	41	18,7	27
5:18:40	41	18,7	27
5:18:50	41	18,7	27
5:19:00	41	18,7	28
5:19:10	41	18,7	27
5:19:20	41	18,7	26
5:19:30	41	18,7	26
5:19:40	41	18,7	27
5:19:50	41	18,7	27
5:20:00	41	18,7	27
5:20:10	41	18,7	26
5:20:20	41	18,7	26
5:20:30	41	18,7	26
5:20:40	41	18,7	26
5:20:50	41	18,7	26
5:21:00	41	18,7	26
5:21:10	41	18,7	25
5:21:20	41	18,7	25
5:21:30	41	18,7	25
5:21:40	41	18,7	25
5:21:50	41	18,7	25
5:22:00	41	18,7	26
5:22:10	41	18,7	25
5:22:20	41	18,6	26
5:22:30	41	18,6	26
5:22:40	41	18,6	27
5:22:50	41	18,6	26
5:23:00	41	18,6	25
5:23:10	41	18,6	25
5:23:20	41	18,6	25
5:23:30	41	18,6	24
5:23:40	41	18,6	24
5:23:50	41	18,5	26
5:24:00	41	18,6	24
5:24:10	41	18,6	25
5:24:20	41	18,6	24
5:24:30	41	18,6	24
5:24:40	41	18,6	24
5:24:50	41	18,6	24
5:25:00	41	18,6	24
5:25:10	41	18,6	24
5:25:20	41	18,6	24
5:25:30	41	18,6	24
5:25:40	41	18,6	24
5:25:50	41	18,6	24
5:26:00	41	18,6	24
5:26:10	41	18,5	24
5:26:20	41	18,5	24
5:26:30	41	18,5	24
5:26:40	41	18,5	24
5:26:50	41	18,5	24
5:27:00	41	18,4	23
5:27:10	41	18,4	23
5:27:20	41	18,4	22
5:27:30	41	18,4	23
5:27:40	41	18,4	23
5:27:50	41	18,4	22
5:28:00	41	18,5	22
5:28:10	41	18,4	23
5:28:20	41	18,5	22
5:28:30	41	18,5	23
5:28:40	41	18,4	23
5:28:50	41	18,5	23
5:29:00	41	18,4	23
5:29:10	41	18,4	23
5:29:20	41	18,4	23
5:29:30	41	18,4	23
5:29:40	41	18,4	23
5:29:50	41	18,4	23
5:30:00	41	18,4	23
5:30:10	41	18,4	23
5:30:20	41	18,4	22
5:30:30	41	18,4	23
5:30:40	41	18,4	23
5:30:50	41	18,4	23
5:31:00	41	18,4	23
5:31:10	41	18,3	23
5:31:20	41	18,3	23
5:31:30	41	18,3	23
5:31:40	41	18,3	22
5:31:50	41	18,3	22
5:32:00	41	18,3	23
5:32:10	41	18,2	22
5:32:20	41	18,3	22
5:32:30	41	18,3	22
5:32:40	41	18,3	23
5:32:50	41	18,2	22
5:33:00	41	18,3	22
5:33:10	41	18,3	22
5:33:20	41	18,3	22
5:33:30	41	18,2	23
5:33:40	41	18,2	22
5:33:50	41	18,2	22
5:34:00	41	18,2	22
5:34:10	41	18,2	21
5:34:20	41	18,2	22
5:34:30	41	18,2	21
5:34:40	41	18,2	21
5:34:50	41	18,2	20
5:35:00	41	18,2	21
5:35:10	41	18,2	20
5:35:20	41	18,2	20
5:35:30	41	18,1	20
5:35:40	41	18,1	21
5:35:50	41	18,1	20
5:36:00	41	18,1	21
5:36:10	41	18,1	20
5:36:20	41	18,1	20
5:36:30	41	18,1	20
5:36:40	41	18,1	20
5:36:50	41	18,0	19
5:37:00	41	18,0	19
5:37:10	41	18,0	20
5:37:20	41	18,0	19
5:37:30	41	18,0	20
5:37:40	41	18,0	19
5:37:50	41	18,0	19
5:38:00	41	18,0	19
5:38:10	41	17,9	19
5:38:20	41	17,9	18
5:38:30	41	17,9	18
5:38:40	41	17,9	18
5:38:50	41	17,9	18
5:39:00	41	17,9	18
5:39:10	41	17,9	19
5:39:20	41	17,9	18
5:39:30	41	17,9	18
5:39:40	41	17,9	18
5:39:50	41	17,9	18
5:40:00	41	17,9	18
5:40:10	41	17,8	18
5:40:20	41	17,8	16
5:40:30	41	17,8	18
5:40:40	41	17,8	17
5:40:50	41	17,8	18
5:41:00	41	17,8	17
5:41:10	41	17,9	17
5:41:20	41	17,9	17
5:41:30	41	17,9	16
5:41:40	41	17,9	16
5:41:50	41	17,9	17
5:42:00	41	17,9	17
5:42:10	41	17,9	17
5:42:20	41	17,9	17
5:42:30	41	17,9	15
5:42:40	41	17,9	16
5:42:50	41	17,9	17
5:43:00	41	17,9	17
5:43:10	41	17,8	17
5:43:20	41	17,8	17
5:43:30	41	17,8	16
5:43:40	41	17,8	16
5:43:50	41	17,8	16
5:44:00	41	17,8	16
5:44:10	41	17,8	17
5:44:20	41	17,8	16
5:44:30	41	17,7	16
5:44:40	41	17,7	16
5:44:50	41	17,7	16
5:45:00	41	17,7	16
5:45:10	41	17,7	16
5:45:20	41	17,7	16
5:45:30	41	17,7	16
5:45:40	41	17,7	16
5:45:50	41	17,7	16
5:46:00	41	17,7	16
5:46:10	41	17,7	16
5:46:20	41	17,7	15
5:46:30	41	17,7	16
5:46:40	41	17,7	16
5:46:50	41	17,7	16
5:47:00	41	17,8	16
5:47:10	41	17,8	16
5:47:20	41	17,8	23
5:47:30	41	17,8	17
5:47:40	41	17,7	16
5:47:50	41	17,7	16
5:48:00	41	17,7	16
5:48:10	41	17,7	15
5:48:20	41	17,7	16
5:48:30	41	17,7	15
5:48:40	41	17,6	15
5:48:50	41	17,6	16
5:49:00	41	17,6	15
5:49:10	41	17,6	14
5:49:20	41	17,6	15
5:49:30	41	17,6	15
5:49:40	41	17,5	16
5:49:50	41	17,5	15
5:50:00	41	17,5	16
5:50:10	41	17,5	15
5:50:20	41	17,5	15
5:50:30	41	17,5	15
5:50:40	41	17,5	15
5:50:50	41	17,5	15
5:51:00	41	17,5	15
5:51:10	41	17,5	15
5:51:20	41	17,5	15
5:51:30	41	17,5	15
5:51:40	41	17,5	15
5:51:50	41	17,5	16
5:52:00	41	17,5	15
5:52:10	41	17,5	15
5:52:20	41	17,5	15
5:52:30	41	17,5	15
5:52:40	41	17,5	15
5:52:50	41	17,5	15
5:53:00	41	17,5	15
5:53:10	41	17,5	15
5:53:20	41	17,5	23
5:53:30	41	17,5	15
5:53:40	41	17,5	15
5:53:50	41	17,5	15
5:54:00	41	17,4	15
5:54:10	41	17,4	15
5:54:20	41	17,4	15
5:54:30	41	17,4	15
5:54:40	41	17,4	15
5:54:50	41	17,4	15
5:55:00	41	17,4	15
5:55:10	41	17,4	17
5:55:20	41	17,3	15
5:55:30	41	17,3	15
5:55:40	41	17,3	15
5:55:50	41	17,3	15
5:56:00	41	17,3	15
5:56:10	41	17,3	15
5:56:20	41	17,3	15
5:56:30	41	17,3	14
5:56:40	41	17,3	14
5:56:50	41	17,3	14
5:57:00	41	17,3	15
5:57:10	41	17,3	15
5:57:20	41	17,3	15
5:57:30	41	17,3	14
5:57:40	41	17,3	15
5:57:50	41	17,3	15
5:58:00	41	17,3	14
5:58:10	41	17,3	15
5:58:20	41	17,3	13
5:58:30	41	17,3	15
5:58:40	41	17,3	14
5:58:50	41	17,3	14
5:59:00	41	17,3	15
5:59:10	41	17,3	15
5:59:20	41	17,3	14
5:59:30	41	17,3	14
5:59:40	41	17,3	14
5:59:50	41	17,3	15
6:00:00	41	17,3	14
6:00:10	41	17,3	14
6:00:20	41	17,3	15
6:00:30	41	17,3	15
6:00:40	41	17,3	15
6:00:50	41	17,2	14
6:01:00	41	17,2	15
6:01:10	41	17,2	15
6:01:20	41	17,2	15
6:01:30	41	17,2	15
6:01:40	41	17,2	15
6:01:50	41	17,2	16
6:02:00	41	17,1	15
6:02:10	41	17,1	19
6:02:20	41	17,1	14
6:02:30	41	17,1	15
6:02:40	41	17,1	15
6:02:50	41	17,1	15
6:03:00	41	17,1	15
6:03:10	41	17,1	16
6:03:20	41	17,1	15
6:03:30	41	17,1	15
6:03:40	41	17,1	15
6:03:50	41	17,1	15
6:04:00	41	17,1	15
6:04:10	41	17,1	14
6:04:20	41	17,1	15
6:04:30	41	17,1	15
6:04:40	41	17,1	15
6:04:50	41	17,1	15
6:05:00	41	17,1	14
6:05:10	41	17,1	15
6:05:20	41	17,1	15
6:05:30	41	17,1	16
6:05:40	41	17,1	15
6:05:50	41	17,1	15
6:06:00	41	17,1	15
6:06:10	41	17,1	15
6:06:20	41	17,0	15
6:06:30	41	17,0	14
6:06:40	41	17,0	15
6:06:50	41	17,0	15
6:07:00	41	17,0	15
6:07:10	41	17,0	14
6:07:20	41	17,0	15
6:07:30	41	17,0	14
6:07:40	41	17,0	14
6:07:50	41	17,0	14
6:08:00	41	17,0	14
6:08:10	41	17,0	15
6:08:20	41	17,0	14
6:08:30	41	17,0	15
6:08:40	41	16,9	15
6:08:50	41	16,9	16
6:09:00	41	16,9	15
6:09:10	41	16,9	15
6:09:20	41	16,9	15
6:09:30	41	16,9	15
6:09:40	41	16,9	15
6:09:50	41	16,9	16
6:10:00	41	16,9	15
6:10:10	41	16,9	15
6:10:20	41	16,9	15
6:10:30	41	16,9	15
6:10:40	41	16,9	15
6:10:50	41	16,9	15
6:11:00	41	16,9	15
6:11:10	41	16,9	14
6:11:20	41	16,9	15
6:11:30	41	16,9	15
6:11:40	41	16,9	15
6:11:50	41	16,9	15
6:12:00	41	17,0	15
6:12:10	41	17,0	15
6:12:20	41	16,9	15
6:12:30	41	16,9	15
6:12:40	41	16,9	15
6:12:50	41	16,9	19
6:13:00	41	16,9	15
6:13:10	41	16,9	15
6:13:20	41	16,8	19
6:13:30	41	16,8	15
6:13:40	41	16,8	16
6:13:50	41	16,8	15
6:14:00	41	16,8	15
6:14:10	41	16,8	15
6:14:20	41	16,8	16
6:14:30	41	16,8	15
6:14:40	41	16,8	15
6:14:50	41	16,8	16
6:15:00	41	16,8	15
6:15:10	41	16,7	16
6:15:20	41	16,7	16
6:15:30	41	16,7	15
6:15:40	41	16,7	16
6:15:50	41	16,7	15
6:16:00	41	16,7	15
6:16:10	41	16,7	15
6:16:20	41	16,7	16
6:16:30	41	16,7	16
6:16:40	41	16,7	16
6:16:50	41	16,7	16
6:17:00	41	16,7	15
6:17:10	41	16,7	16
6:17:20	41	16,7	16
6:17:30	41	16,7	15
6:17:40	41	16,7	16
6:17:50	41	16,7	16
6:18:00	41	16,7	16
6:18:10	41	16,7	16
6:18:20	41	16,7	16
6:18:30	41	16,7	16
6:18:40	41	16,7	16
6:18:50	41	16,7	16
6:19:00	41	16,7	19
6:19:10	41	16,7	16
6:19:20	41	16,7	16
6:19:30	41	16,7	16
6:19:40	41	16,7	15
6:19:50	41	16,7	16
6:20:00	41	16,7	16
6:20:10	41	16,7	16
6:20:20	41	16,6	16
6:20:30	41	16,6	16
6:20:40	41	16,6	16
6:20:50	41	16,6	16
6:21:00	41	16,6	16
6:21:10	41	16,6	16
6:21:20	41	16,6	16
6:21:30	41	16,6	16
6:21:40	41	16,6	16
6:21:50	41	16,6	16
6:22:00	41	16,6	16
6:22:10	41	16,6	15
6:22:20	41	16,6	16
6:22:30	41	16,6	17
6:22:40	41	16,6	16
6:22:50	41	16,6	16
6:23:00	41	16,6	16
6:23:10	41	16,6	16
6:23:20	41	16,6	16
6:23:30	41	16,6	16
6:23:40	41	16,6	16
6:23:50	41	16,6	16
6:24:00	41	16,6	17
6:24:10	41	16,6	17
6:24:20	41	16,6	16
6:24:30	41	16,6	18
6:24:40	41	16,6	16
6:24:50	41	16,6	16
6:25:00	41	16,6	16
6:25:10	41	16,5	17
6:25:20	41	16,5	17
6:25:30	41	16,5	17
6:25:40	41	16,5	16
6:25:50	41	16,5	17
6:26:00	41	16,5	16
6:26:10	41	16,4	22
6:26:20	41	16,4	17
6:26:30	41	16,4	16
6:26:40	41	16,4	17
6:26:50	41	16,4	17
6:27:00	41	16,4	17
6:27:10	41	16,3	16
6:27:20	41	16,3	17
6:27:30	41	16,4	17
6:27:40	41	16,4	16
6:27:50	41	16,4	17
6:28:00	41	16,4	16
6:28:10	41	16,4	17
6:28:20	41	16,4	17
6:28:30	41	16,4	16
6:28:40	41	16,4	17
6:28:50	41	16,4	17
6:29:00	41	16,5	16
6:29:10	41	16,5	19
6:29:20	41	16,5	15
6:29:30	41	16,5	18
6:29:40	41	16,5	17
6:29:50	41	16,5	17
6:30:00	41	16,5	17
6:30:10	41	16,5	17
6:30:20	41	16,5	17
6:30:30	41	16,4	18
6:30:40	41	16,4	16
6:30:50	41	16,4	16
6:31:00	41	16,4	17
6:31:10	41	16,4	18
6:31:20	41	16,3	14
6:31:30	41	16,3	18
6:31:40	41	16,3	18
6:31:50	41	16,3	17
6:32:00	41	16,3	19
6:32:10	41	16,3	17
6:32:20	41	16,2	18
6:32:30	41	16,2	18
6:32:40	41	16,2	18
6:32:50	41	16,2	17
6:33:00	41	16,2	18
6:33:10	41	16,2	18
6:33:20	41	16,2	18
6:33:30	41	16,2	17
6:33:40	41	16,2	16
6:33:50	41	16,2	22
6:34:00	41	16,2	19
6:34:10	41	16,3	19
6:34:20	41	16,3	18
6:34:30	41	16,3	18
6:34:40	41	16,3	18
6:34:50	41	16,3	19
6:35:00	41	16,3	17
6:35:10	41	16,3	18
6:35:20	41	16,3	17
6:35:30	41	16,3	18
6:35:40	41	16,3	19
6:35:50	41	16,3	19
6:36:00	41	16,3	19
6:36:10	41	16,3	19
6:36:20	41	16,3	19
6:36:30	41	16,3	19
6:36:40	41	16,3	19
6:36:50	41	16,3	18
6:37:00	41	16,3	19
6:37:10	41	16,2	20
6:37:20	41	16,2	19
6:37:30	41	16,2	18
6:37:40	41	16,2	16
6:37:50	41	16,1	18
6:38:00	41	16,1	19
6:38:10	41	16,1	22
6:38:20	41	16,1	18
6:38:30	41	16,1	20
6:38:40	41	16,0	19
6:38:50	41	16,1	20
6:39:00	41	16,1	20
6:39:10	41	16,1	19
6:39:20	41	16,0	20
6:39:30	41	16,0	20
6:39:40	41	16,0	20
6:39:50	41	16,1	20
6:40:00	41	16,1	18
6:40:10	41	16,1	20
6:40:20	41	16,1	20
6:40:30	41	16,1	19
6:40:40	41	16,1	20
6:40:50	41	16,1	21
6:41:00	41	16,2	16
6:41:10	41	16,2	18
6:41:20	41	16,2	20
6:41:30	41	16,2	20
6:41:40	41	16,2	21
6:41:50	41	16,2	21
6:42:00	41	16,2	18
6:42:10	41	16,2	19
6:42:20	41	16,2	18
6:42:30	41	16,2	20
6:42:40	41	16,2	20
6:42:50	41	16,2	20
6:43:00	41	16,1	21
6:43:10	41	16,1	20
6:43:20	41	16,1	21
6:43:30	41	16,1	20
6:43:40	41	16,1	21
6:43:50	41	16,0	21
6:44:00	41	16,0	21
6:44:10	41	16,0	20
6:44:20	41	16,0	18
6:44:30	41	15,9	22
6:44:40	41	15,9	21
6:44:50	41	15,9	21
6:45:00	41	15,9	21
6:45:10	41	15,9	21
6:45:20	41	15,9	22
6:45:30	41	15,8	22
6:45:40	41	15,8	22
6:45:50	41	15,9	21
6:46:00	41	15,9	22
6:46:10	41	15,9	22
6:46:20	41	15,9	22
6:46:30	41	15,9	21
6:46:40	41	15,9	22
6:46:50	41	16,0	23
6:47:00	41	16,0	22
6:47:10	41	16,0	22
6:47:20	41	16,0	22
6:47:30	41	16,0	23
6:47:40	41	16,1	22
6:47:50	41	16,1	23
6:48:00	41	16,1	23
6:48:10	41	16,1	21
6:48:20	41	16,1	26
6:48:30	41	16,1	22
6:48:40	41	16,1	23
6:48:50	41	16,1	23
6:49:00	41	16,1	22
6:49:10	41	16,1	23
6:49:20	41	16,1	23
6:49:30	41	16,0	23
6:49:40	41	16,0	23
6:49:50	41	16,0	24
6:50:00	41	15,9	23
6:50:10	41	15,9	24
6:50:20	41	15,9	24
6:50:30	41	15,9	24
6:50:40	41	15,8	23
6:50:50	41	15,8	21
6:51:00	41	15,8	23
6:51:10	41	15,8	25
6:51:20	41	15,8	22
6:51:30	41	15,7	25
6:51:40	41	15,7	23
6:51:50	41	15,7	25
6:52:00	41	15,8	25
6:52:10	41	15,8	25
6:52:20	41	15,8	25
6:52:30	41	15,9	25
6:52:40	41	15,9	25
6:52:50	41	15,9	24
6:53:00	41	15,9	25
6:53:10	41	16,0	25
6:53:20	41	16,0	25
6:53:30	41	16,0	25
6:53:40	41	16,0	25
6:53:50	41	16,0	25
6:54:00	41	16,5	26
6:54:10	41	22,7	29
6:54:20	41	22,5	29
6:54:30	41	22,4	27
6:54:40	41	22,3	29
6:54:50	41	22,2	27
6:55:00	41	22,2	26
6:55:10	41	22,1	27
6:55:20	41	22,1	28
6:55:30	41	22,0	23
6:55:40	41	22,0	26
6:55:50	41	22,0	26
6:56:00	41	21,9	25
6:56:10	41	21,9	25
6:56:20	41	21,9	28
6:56:30	41	21,8	28
6:56:40	41	21,8	28
6:56:50	41	21,8	26
6:57:00	41	21,7	29
6:57:10	41	21,7	28
6:57:20	41	21,7	28
6:57:30	41	21,7	25
6:57:40	41	21,7	28
6:57:50	41	21,6	29
6:58:00	41	21,6	29
6:58:10	41	21,6	27
