Repository: ProgWizer/parser

File: project-root/data/Data Acquisition/Data Acquisition/2021 year (353)/21-201.txt
--Test Summary--
Full Path and File Name	
Instrument Name	7222
Instrument Type	Model 7222 Consistometer
Instrument Serial Number	
Test Start Date	23.08.2021
Test Start Time	9:36:40
Test Stop Date	23.08.2021
Test Stop Time	13:22:50
Test Length	3:46:10
Final Sample Time Offset	3:46:10
Controller Schedule Name	
Sampling Period	10 seconds
Comments	
Information	WellID	
Information	Customer	
Information	EngName	
Information	CementClass	
Information	CementMfr	
Information	Additives	90G+10ASPM+1FL-500 (Azimut)+0.25CEX-201
Information	Density	1500
Information	BHCT	40
Information	BHST	
Information	FluidLoss	
Information	JobType	
Calculated Value	Time_30Bc	2:56:40
Calculated Value	Time_70Bc	3:46:10
Initial Temperature (°C)	27 °C
Final Temperature (°C)	41 °C
Initial Pressure (MPa)	0,4 MPa
Final Pressure (MPa)	13,4 MPa
Initial Consistency (Bc)	12 Bc
Final Consistency (Bc)	70 Bc
--Data--
Time (HH:MM:SS)	Temperature (°C)	Pressure (MPa)	Consistency (Bc)
0:00:00	27	0,4	12
0:00:10	27	0,4	12
0:00:20	27	0,4	12
0:00:30	27	0,4	11
0:00:40	27	0,4	11
0:00:50	27	0,4	11
0:01:00	27	0,4	10
0:01:10	27	0,4	10
0:01:20	27	0,4	10
0:01:30	27	0,5	9
0:01:40	27	0,5	9
0:01:50	27	0,5	9
0:02:00	27	0,5	9
0:02:10	27	0,5	9
0:02:20	27	0,6	9
0:02:30	27	0,6	9
0:02:40	27	0,6	9
0:02:50	27	0,6	9
0:03:00	27	0,7	9
0:03:10	27	0,7	9
0:03:20	28	0,7	10
0:03:30	28	0,7	10
0:03:40	28	0,7	9
0:03:50	28	0,8	10
0:04:00	28	0,8	10
0:04:10	28	0,8	10
0:04:20	28	0,8	10
0:04:30	28	0,8	10
0:04:40	28	0,8	10
0:04:50	29	0,8	10
0:05:00	29	0,8	9
0:05:10	29	0,9	9
0:05:20	29	0,9	9
0:05:30	29	0,9	9
0:05:40	29	0,9	9
0:05:50	29	0,9	9
0:06:00	29	0,9	9
0:06:10	29	0,9	9
0:06:20	30	0,9	9
0:06:30	30	0,9	9
0:06:40	30	0,9	9
0:06:50	30	0,9	9
0:07:00	30	1,0	9
0:07:10	30	1,0	9
0:07:20	30	1,0	9
0:07:30	30	1,0	9
0:07:40	30	1,0	9
0:07:50	30	1,0	9
0:08:00	30	1,0	9
0:08:10	30	1,0	9
0:08:20	31	1,1	9
0:08:30	31	1,1	9
0:08:40	31	1,1	9
0:08:50	31	6,9	15
0:09:00	31	7,6	12
0:09:10	31	11,1	13
0:09:20	31	10,9	10
0:09:30	31	10,7	10
0:09:40	31	10,7	10
0:09:50	32	10,6	10
0:10:00	32	10,5	10
0:10:10	32	10,5	9
0:10:20	32	10,5	9
0:10:30	32	10,5	10
0:10:40	32	10,5	9
0:10:50	32	10,5	10
0:11:00	32	10,6	9
0:11:10	32	10,6	9
0:11:20	32	10,6	10
0:11:30	32	10,7	9
0:11:40	32	10,7	10
0:11:50	32	10,8	10
0:12:00	32	10,9	9
0:12:10	32	10,9	10
0:12:20	32	11,0	9
0:12:30	33	11,1	10
0:12:40	33	11,1	10
0:12:50	33	11,2	9
0:13:00	33	11,3	10
0:13:10	33	11,3	9
0:13:20	33	11,4	9
0:13:30	33	11,4	10
0:13:40	33	11,5	9
0:13:50	33	11,5	10
0:14:00	33	11,5	10
0:14:10	33	11,6	9
0:14:20	33	11,6	10
0:14:30	33	11,7	9
0:14:40	34	11,7	10
0:14:50	34	11,7	10
0:15:00	34	11,8	9
0:15:10	34	11,8	10
0:15:20	34	11,9	10
0:15:30	34	11,9	9
0:15:40	34	11,9	9
0:15:50	34	11,9	9
0:16:00	34	12,0	9
0:16:10	34	12,0	9
0:16:20	34	12,0	9
0:16:30	34	12,0	9
0:16:40	34	12,1	10
0:16:50	35	12,1	9
0:17:00	35	12,2	10
0:17:10	35	12,2	9
0:17:20	35	12,3	9
0:17:30	35	12,3	10
0:17:40	35	12,4	9
0:17:50	35	12,5	9
0:18:00	35	12,5	9
0:18:10	35	12,6	9
0:18:20	35	12,6	9
0:18:30	35	12,6	9
0:18:40	35	12,7	9
0:18:50	35	12,7	10
0:19:00	35	12,7	9
0:19:10	36	12,8	10
0:19:20	36	12,8	9
0:19:30	36	12,8	9
0:19:40	36	12,9	10
0:19:50	36	12,9	9
0:20:00	36	13,0	10
0:20:10	36	13,0	10
0:20:20	36	13,1	10
0:20:30	36	13,1	10
0:20:40	36	13,2	9
0:20:50	36	13,2	9
0:21:00	36	13,2	9
0:21:10	36	13,3	9
0:21:20	36	13,3	9
0:21:30	37	13,4	9
0:21:40	37	13,4	9
0:21:50	37	13,5	9
0:22:00	37	13,5	9
0:22:10	37	13,5	10
0:22:20	37	13,6	9
0:22:30	37	13,6	9
0:22:40	37	13,7	9
0:22:50	37	13,7	9
0:23:00	37	13,8	9
0:23:10	37	13,8	9
0:23:20	37	13,9	9
0:23:30	37	13,9	9
0:23:40	38	14,0	9
0:23:50	38	14,0	9
0:24:00	38	14,1	9
0:24:10	38	14,1	9
0:24:20	38	14,2	9
0:24:30	38	14,2	9
0:24:40	38	14,3	9
0:24:50	38	14,3	9
0:25:00	38	14,3	9
0:25:10	38	14,4	9
0:25:20	38	14,4	9
0:25:30	38	14,4	9
0:25:40	38	14,4	9
0:25:50	38	14,5	9
0:26:00	39	14,5	9
0:26:10	39	14,6	9
0:26:20	39	14,6	9
0:26:30	39	14,7	9
0:26:40	39	14,7	9
0:26:50	39	14,8	9
0:27:00	39	14,8	9
0:27:10	39	14,9	9
0:27:20	39	14,9	9
0:27:30	39	14,9	9
0:27:40	39	15,0	9
0:27:50	39	15,1	9
0:28:00	39	15,1	9
0:28:10	39	15,2	9
0:28:20	40	15,2	9
0:28:30	40	15,3	9
0:28:40	40	15,3	9
0:28:50	40	15,4	9
0:29:00	40	15,4	9
0:29:10	40	15,4	9
0:29:20	40	15,5	9
0:29:30	40	15,6	9
0:29:40	40	15,6	9
0:29:50	40	15,7	9
0:30:00	40	15,7	9
0:30:10	40	15,7	9
0:30:20	40	15,7	9
0:30:30	40	15,7	9
0:30:40	41	15,7	9
0:30:50	41	15,7	9
0:31:00	41	15,6	9
0:31:10	41	15,6	9
0:31:20	41	15,5	9
0:31:30	41	15,4	9
0:31:40	41	15,4	9
0:31:50	41	15,3	9
0:32:00	41	15,2	9
0:32:10	41	15,2	9
0:32:20	41	15,1	9
0:32:30	41	15,1	9
0:32:40	41	15,0	9
0:32:50	41	15,0	9
0:33:00	41	14,9	9
0:33:10	41	14,9	17
0:33:20	41	14,8	13
0:33:30	41	14,8	10
0:33:40	41	14,8	11
0:33:50	41	14,8	11
0:34:00	41	14,7	10
0:34:10	41	14,7	10
0:34:20	41	14,7	10
0:34:30	41	14,7	10
0:34:40	41	14,7	10
0:34:50	41	14,7	10
0:35:00	41	14,6	10
0:35:10	41	14,6	10
0:35:20	41	14,6	10
0:35:30	41	14,6	10
0:35:40	41	14,6	10
0:35:50	41	14,6	10
0:36:00	41	14,6	10
0:36:10	41	14,6	10
0:36:20	41	14,6	10
0:36:30	41	14,5	10
0:36:40	41	14,5	9
0:36:50	41	14,5	9
0:37:00	41	14,5	9
0:37:10	41	14,5	9
0:37:20	41	14,5	9
0:37:30	41	14,5	9
0:37:40	41	14,5	9
0:37:50	41	14,5	9
0:38:00	41	14,5	9
0:38:10	41	14,5	9
0:38:20	41	14,5	9
0:38:30	41	14,5	9
0:38:40	41	14,5	9
0:38:50	41	14,5	9
0:39:00	41	14,5	9
0:39:10	41	14,5	9
0:39:20	41	14,5	9
0:39:30	41	14,5	9
0:39:40	41	14,5	9
0:39:50	41	14,5	9
0:40:00	41	14,5	9
0:40:10	41	14,5	9
0:40:20	41	14,5	9
0:40:30	41	14,5	9
0:40:40	41	14,5	9
0:40:50	41	14,5	9
0:41:00	41	14,5	9
0:41:10	40	14,5	9
0:41:20	41	14,5	9
0:41:30	41	14,5	9
0:41:40	40	14,5	9
0:41:50	41	14,5	9
0:42:00	40	14,5	9
0:42:10	40	14,5	9
0:42:20	40	14,5	9
0:42:30	40	14,5	9
0:42:40	40	14,6	9
0:42:50	40	14,6	9
0:43:00	40	14,6	9
0:43:10	40	14,5	9
0:43:20	40	14,5	9
0:43:30	40	14,5	9
0:43:40	40	14,5	9
0:43:50	40	14,6	9
0:44:00	40	14,5	9
0:44:10	40	14,5	9
0:44:20	40	14,6	9
0:44:30	40	14,6	9
0:44:40	40	14,6	9
0:44:50	40	14,6	9
0:45:00	40	14,6	9
0:45:10	40	14,6	9
0:45:20	40	14,5	9
0:45:30	40	14,5	9
0:45:40	40	14,6	9
0:45:50	40	14,6	9
0:46:00	40	14,6	9
0:46:10	40	14,6	9
0:46:20	40	14,6	9
0:46:30	40	14,6	9
0:46:40	40	14,6	9
0:46:50	41	14,6	9
0:47:00	40	14,6	9
0:47:10	40	14,6	9
0:47:20	40	14,6	9
0:47:30	40	14,6	9
0:47:40	40	14,6	9
0:47:50	40	14,6	9
0:48:00	40	14,6	9
0:48:10	40	14,6	9
0:48:20	40	14,6	9
0:48:30	40	14,6	9
0:48:40	40	14,6	9
0:48:50	40	14,6	9
0:49:00	40	14,6	9
0:49:10	40	14,6	9
0:49:20	40	14,6	9
0:49:30	40	14,6	9
0:49:40	40	14,6	9
0:49:50	40	14,6	9
0:50:00	40	14,6	9
0:50:10	40	14,6	9
0:50:20	40	14,6	9
0:50:30	40	14,6	9
0:50:40	40	14,6	9
0:50:50	40	14,6	9
0:51:00	40	14,6	9
0:51:10	40	14,6	9
0:51:20	40	14,6	9
0:51:30	40	14,6	9
0:51:40	40	14,6	9
0:51:50	40	14,5	9
0:52:00	40	14,5	9
0:52:10	40	14,5	9
0:52:20	40	14,5	9
0:52:30	40	14,5	9
0:52:40	40	14,5	9
0:52:50	40	14,5	9
0:53:00	40	14,5	9
0:53:10	40	14,6	9
0:53:20	40	14,6	9
0:53:30	40	14,6	9
0:53:40	40	14,6	9
0:53:50	40	14,6	9
0:54:00	40	14,6	9
0:54:10	40	14,6	9
0:54:20	40	14,6	9
0:54:30	40	14,6	9
0:54:40	40	14,6	9
0:54:50	40	14,6	9
0:55:00	40	14,6	9
0:55:10	40	14,6	9
0:55:20	40	14,6	9
0:55:30	40	14,6	9
0:55:40	40	14,6	9
0:55:50	40	14,6	9
0:56:00	40	14,6	9
0:56:10	40	14,6	9
0:56:20	40	14,6	9
0:56:30	40	14,6	9
0:56:40	40	14,6	9
0:56:50	40	14,6	9
0:57:00	40	14,6	9
0:57:10	40	14,6	9
0:57:20	40	14,6	9
0:57:30	40	14,6	9
0:57:40	40	14,6	9
0:57:50	40	14,6	9
0:58:00	40	14,6	9
0:58:10	40	14,6	9
0:58:20	40	14,6	9
0:58:30	40	14,6	9
0:58:40	40	14,6	9
0:58:50	40	14,6	9
0:59:00	40	14,6	9
0:59:10	40	14,6	9
0:59:20	40	14,6	9
0:59:30	40	14,6	9
0:59:40	40	14,6	9
0:59:50	40	14,6	9
1:00:00	40	14,6	9
1:00:10	40	14,6	9
1:00:20	40	14,6	9
1:00:30	40	14,6	9
1:00:40	40	14,6	9
1:00:50	40	14,6	9
1:01:00	40	14,6	9
1:01:10	40	14,6	9
1:01:20	40	14,6	9
1:01:30	40	14,6	9
1:01:40	40	14,6	9
1:01:50	40	14,6	9
1:02:00	40	14,6	9
1:02:10	40	14,6	9
1:02:20	40	14,6	9
1:02:30	40	14,6	9
1:02:40	40	14,6	9
1:02:50	40	14,6	9
1:03:00	40	14,6	9
1:03:10	40	14,6	9
1:03:20	40	14,6	9
1:03:30	40	14,6	9
1:03:40	40	14,6	9
1:03:50	40	14,6	9
1:04:00	40	14,6	9
1:04:10	40	14,6	9
1:04:20	40	14,6	9
1:04:30	40	14,6	9
1:04:40	40	14,6	9
1:04:50	40	14,6	9
1:05:00	40	14,6	9
1:05:10	40	14,6	9
1:05:20	40	14,6	9
1:05:30	40	14,6	9
1:05:40	40	14,6	9
1:05:50	40	14,7	9
1:06:00	40	14,7	9
1:06:10	40	14,7	9
1:06:20	40	14,7	9
1:06:30	40	14,7	9
1:06:40	40	14,7	9
1:06:50	40	14,7	9
1:07:00	40	14,7	9
1:07:10	40	14,7	9
1:07:20	40	14,7	9
1:07:30	40	14,7	9
1:07:40	40	14,7	9
1:07:50	40	14,7	9
1:08:00	40	14,7	9
1:08:10	40	14,7	9
1:08:20	40	14,7	9
1:08:30	40	14,7	9
1:08:40	40	14,7	9
1:08:50	40	14,7	9
1:09:00	40	14,6	9
1:09:10	40	14,6	9
1:09:20	40	14,6	9
1:09:30	40	14,6	9
1:09:40	40	14,6	9
1:09:50	40	14,6	9
1:10:00	40	14,6	9
1:10:10	40	14,6	9
1:10:20	40	14,6	9
1:10:30	40	14,6	9
1:10:40	40	14,6	9
1:10:50	40	14,6	9
1:11:00	40	14,6	9
1:11:10	40	14,7	9
1:11:20	40	14,7	9
1:11:30	40	14,7	9
1:11:40	40	14,7	9
1:11:50	40	14,7	9
1:12:00	40	14,7	9
1:12:10	40	14,7	9
1:12:20	40	14,7	9
1:12:30	40	14,7	9
1:12:40	40	14,7	9
1:12:50	40	14,7	9
1:13:00	40	14,7	9
1:13:10	40	14,7	9
1:13:20	40	14,7	9
1:13:30	40	14,7	9
1:13:40	40	14,7	9
1:13:50	40	14,7	9
1:14:00	40	14,7	9
1:14:10	40	14,7	9
1:14:20	40	14,6	9
1:14:30	40	14,6	9
1:14:40	40	14,6	9
1:14:50	40	14,6	9
1:15:00	41	14,6	9
1:15:10	41	14,6	9
1:15:20	41	14,6	9
1:15:30	41	14,6	9
1:15:40	40	14,6	9
1:15:50	40	14,6	9
1:16:00	40	14,6	9
1:16:10	40	14,6	9
1:16:20	40	14,6	9
1:16:30	40	14,6	9
1:16:40	40	14,6	9
1:16:50	40	14,6	9
1:17:00	40	14,6	9
1:17:10	40	14,6	9
1:17:20	40	14,6	9
1:17:30	40	14,6	9
1:17:40	40	14,6	9
1:17:50	40	14,6	9
1:18:00	40	14,6	9
1:18:10	40	14,6	9
1:18:20	40	14,6	9
1:18:30	40	14,6	9
1:18:40	40	14,6	9
1:18:50	40	14,6	9
1:19:00	40	14,6	9
1:19:10	40	14,7	9
1:19:20	40	14,7	9
1:19:30	40	14,7	9
1:19:40	40	14,7	9
1:19:50	40	14,7	9
1:20:00	40	14,7	9
1:20:10	40	14,7	9
1:20:20	40	14,7	9
1:20:30	40	14,7	9
1:20:40	40	14,7	9
1:20:50	40	14,7	9
1:21:00	40	14,7	9
1:21:10	40	14,7	10
1:21:20	40	14,7	9
1:21:30	40	14,7	10
1:21:40	40	14,7	9
1:21:50	40	14,7	10
1:22:00	40	14,7	10
1:22:10	40	14,7	10
1:22:20	40	14,7	10
1:22:30	40	14,7	10
1:22:40	40	14,7	10
1:22:50	40	14,7	10
1:23:00	40	14,7	9
1:23:10	40	14,7	10
1:23:20	40	14,7	10
1:23:30	40	14,7	10
1:23:40	40	14,7	10
1:23:50	40	14,7	10
1:24:00	40	14,7	10
1:24:10	40	14,7	10
1:24:20	40	14,7	10
1:24:30	40	14,7	10
1:24:40	40	14,7	10
1:24:50	40	14,7	10
1:25:00	40	14,7	10
1:25:10	40	14,7	9
1:25:20	40	14,7	10
1:25:30	40	14,7	10
1:25:40	40	14,7	10
1:25:50	40	14,7	10
1:26:00	40	14,7	10
1:26:10	40	14,7	10
1:26:20	40	14,7	10
1:26:30	40	14,7	9
1:26:40	40	14,7	10
1:26:50	40	14,7	10
1:27:00	40	14,7	10
1:27:10	40	14,7	10
1:27:20	40	14,7	10
1:27:30	40	14,7	10
1:27:40	40	14,6	10
1:27:50	40	14,6	9
1:28:00	40	14,6	10
1:28:10	40	14,7	10
1:28:20	40	14,6	10
1:28:30	40	14,6	10
1:28:40	40	14,6	10
1:28:50	40	14,6	10
1:29:00	40	14,6	10
1:29:10	40	14,6	10
1:29:20	40	14,6	10
1:29:30	40	14,6	10
1:29:40	40	14,6	10
1:29:50	40	14,6	10
1:30:00	40	14,6	10
1:30:10	40	14,6	10
1:30:20	40	14,6	10
1:30:30	40	14,6	10
1:30:40	40	14,6	10
1:30:50	40	14,6	10
1:31:00	40	14,6	10
1:31:10	40	14,6	10
1:31:20	40	14,6	9
1:31:30	40	14,6	10
1:31:40	40	14,6	10
1:31:50	40	14,6	10
1:32:00	40	14,7	10
1:32:10	40	14,7	10
1:32:20	40	14,6	10
1:32:30	40	14,7	10
1:32:40	40	14,6	9
1:32:50	40	14,6	10
1:33:00	40	14,6	10
1:33:10	40	14,6	10
1:33:20	40	14,6	10
1:33:30	40	14,7	10
1:33:40	40	14,7	10
1:33:50	40	14,7	10
1:34:00	40	14,7	10
1:34:10	40	14,6	10
1:34:20	40	14,7	10
1:34:30	40	14,6	9
1:34:40	40	14,6	10
1:34:50	40	14,6	10
1:35:00	40	14,6	10
1:35:10	40	14,6	10
1:35:20	40	14,6	10
1:35:30	40	14,6	10
1:35:40	40	14,6	10
1:35:50	40	14,6	10
1:36:00	40	14,6	10
1:36:10	40	14,6	10
1:36:20	40	14,6	10
1:36:30	40	14,6	10
1:36:40	40	14,6	10
1:36:50	40	14,6	10
1:37:00	40	14,6	10
1:37:10	40	14,6	10
1:37:20	40	14,6	10
1:37:30	40	14,6	10
1:37:40	40	14,6	9
1:37:50	40	14,6	10
1:38:00	40	14,6	10
1:38:10	40	14,6	10
1:38:20	40	14,6	10
1:38:30	40	14,6	10
1:38:40	40	14,6	10
1:38:50	40	14,6	10
1:39:00	40	14,6	9
1:39:10	40	14,6	10
1:39:20	40	14,6	10
1:39:30	40	14,6	10
1:39:40	40	14,6	10
1:39:50	40	14,7	10
1:40:00	40	14,7	10
1:40:10	40	14,7	10
1:40:20	40	14,7	9
1:40:30	40	14,7	10
1:40:40	40	14,6	10
1:40:50	40	14,6	10
1:41:00	40	14,6	10
1:41:10	40	14,6	10
1:41:20	40	14,6	10
1:41:30	40	14,6	10
1:41:40	40	14,6	9
1:41:50	40	14,6	10
1:42:00	40	14,6	10
1:42:10	40	14,6	10
1:42:20	40	14,6	10
1:42:30	40	14,6	10
1:42:40	40	14,6	10
1:42:50	40	14,6	10
1:43:00	40	14,6	9
1:43:10	40	14,6	10
1:43:20	40	14,6	10
1:43:30	41	14,6	10
1:43:40	40	14,6	10
1:43:50	40	14,6	10
1:44:00	40	14,6	10
1:44:10	40	14,6	10
1:44:20	40	14,6	9
1:44:30	40	14,6	10
1:44:40	40	14,6	10
1:44:50	40	14,6	10
1:45:00	40	14,7	10
1:45:10	40	14,8	10
1:45:20	40	14,8	10
1:45:30	40	14,8	10
1:45:40	40	14,7	9
1:45:50	40	14,7	10
1:46:00	40	14,7	10
1:46:10	40	14,7	10
1:46:20	40	14,7	10
1:46:30	40	14,7	10
1:46:40	40	14,7	10
1:46:50	40	14,7	10
1:47:00	40	14,7	10
1:47:10	40	14,7	10
1:47:20	40	14,7	10
1:47:30	40	14,7	10
1:47:40	40	14,7	10
1:47:50	40	14,7	10
1:48:00	40	14,7	10
1:48:10	40	14,7	10
1:48:20	40	14,7	10
1:48:30	40	14,7	10
1:48:40	40	14,7	10
1:48:50	40	14,7	10
1:49:00	40	14,7	10
1:49:10	40	14,7	9
1:49:20	40	14,7	10
1:49:30	40	14,7	10
1:49:40	40	14,7	10
1:49:50	40	14,7	10
1:50:00	40	14,7	10
1:50:10	40	14,7	10
1:50:20	40	14,7	10
1:50:30	40	14,7	9
1:50:40	40	14,8	10
1:50:50	40	14,8	10
1:51:00	40	14,9	10
1:51:10	40	18,1	10
1:51:20	40	18,8	10
1:51:30	40	19,1	10
1:51:40	40	18,6	10
1:51:50	40	19,0	9
1:52:00	40	18,5	10
1:52:10	40	18,4	10
1:52:20	40	18,2	10
1:52:30	40	18,6	10
1:52:40	40	18,4	10
1:52:50	40	18,0	10
1:53:00	40	17,9	10
1:53:10	40	17,7	10
1:53:20	40	17,6	10
1:53:30	41	17,4	10
1:53:40	40	17,4	10
1:53:50	40	16,9	10
1:54:00	40	17,1	10
1:54:10	40	17,0	10
1:54:20	40	16,8	10
1:54:30	40	16,4	10
1:54:40	40	16,5	10
1:54:50	40	16,5	10
1:55:00	40	16,6	10
1:55:10	40	16,5	10
1:55:20	40	16,1	10
1:55:30	40	16,4	10
1:55:40	40	16,5	10
1:55:50	40	16,5	10
1:56:00	40	16,4	10
1:56:10	40	16,4	10
1:56:20	40	16,3	10
1:56:30	40	16,2	10
1:56:40	40	16,1	10
1:56:50	40	16,1	10
1:57:00	40	16,1	10
1:57:10	40	15,9	10
1:57:20	40	16,1	10
1:57:30	40	16,0	10
1:57:40	40	15,9	10
1:57:50	40	16,0	10
1:58:00	40	15,8	10
1:58:10	40	15,8	10
1:58:20	40	15,9	10
1:58:30	40	15,8	10
1:58:40	40	15,9	10
1:58:50	41	15,8	10
1:59:00	40	15,8	10
1:59:10	40	15,8	10
1:59:20	40	15,9	10
1:59:30	40	15,8	10
1:59:40	40	15,8	10
1:59:50	40	15,9	10
2:00:00	40	15,9	10
2:00:10	40	16,0	10
2:00:20	40	16,0	10
2:00:30	40	16,0	10
2:00:40	40	16,1	10
2:00:50	40	16,0	10
2:01:00	40	16,0	10
2:01:10	40	16,1	10
2:01:20	40	16,2	10
2:01:30	40	16,2	10
2:01:40	40	16,2	10
2:01:50	40	16,2	10
2:02:00	40	16,2	10
2:02:10	40	16,4	10
2:02:20	40	16,1	10
2:02:30	40	16,1	10
2:02:40	40	15,8	10
2:02:50	40	15,8	10
2:03:00	40	15,9	10
2:03:10	40	15,9	10
2:03:20	40	15,7	10
2:03:30	40	15,7	10
2:03:40	40	16,0	10
2:03:50	40	16,1	10
2:04:00	40	16,0	10
2:04:10	40	16,1	10
2:04:20	40	16,0	10
2:04:30	40	15,8	10
2:04:40	40	15,7	10
2:04:50	40	15,8	10
2:05:00	40	15,6	10
2:05:10	40	15,8	10
2:05:20	40	15,9	10
2:05:30	40	15,6	10
2:05:40	40	15,5	10
2:05:50	40	15,5	11
2:06:00	40	15,7	10
2:06:10	40	15,6	10
2:06:20	40	16,9	10
2:06:30	40	16,5	10
2:06:40	40	16,5	10
2:06:50	40	16,6	10
2:07:00	40	16,1	10
2:07:10	40	16,4	10
2:07:20	40	16,7	10
2:07:30	40	17,2	10
2:07:40	40	17,4	10
2:07:50	40	16,9	10
2:08:00	40	17,8	10
2:08:10	40	17,0	10
2:08:20	40	16,5	10
2:08:30	41	15,9	10
2:08:40	40	16,0	11
2:08:50	40	16,3	10
2:09:00	40	15,7	10
2:09:10	40	15,7	10
2:09:20	40	16,1	10
2:09:30	40	15,8	11
2:09:40	40	16,3	10
2:09:50	40	16,8	10
2:10:00	40	17,6	10
2:10:10	40	18,6	10
2:10:20	40	18,7	10
2:10:30	40	19,0	10
2:10:40	40	19,0	10
2:10:50	40	18,9	10
2:11:00	40	18,8	10
2:11:10	40	18,6	11
2:11:20	40	18,8	10
2:11:30	40	18,4	10
2:11:40	40	18,7	10
2:11:50	40	18,4	10
2:12:00	40	18,5	11
2:12:10	40	18,2	10
2:12:20	40	18,2	11
2:12:30	40	18,1	10
2:12:40	40	18,1	10
2:12:50	40	17,9	10
2:13:00	40	18,0	10
2:13:10	40	18,2	11
2:13:20	40	18,0	10
2:13:30	40	18,1	11
2:13:40	40	18,0	10
2:13:50	40	17,3	10
2:14:00	40	17,9	11
2:14:10	40	17,7	10
2:14:20	40	17,9	11
2:14:30	40	17,3	10
2:14:40	40	17,1	11
2:14:50	40	17,0	10
2:15:00	40	17,2	11
2:15:10	40	16,8	11
2:15:20	40	17,0	10
2:15:30	40	16,8	11
2:15:40	40	16,4	11
2:15:50	40	16,3	11
2:16:00	40	16,1	11
2:16:10	40	15,4	10
2:16:20	40	15,3	11
2:16:30	40	15,3	11
2:16:40	40	15,2	11
2:16:50	40	15,2	11
2:17:00	40	15,2	11
2:17:10	40	15,2	11
2:17:20	40	15,3	11
2:17:30	40	15,3	11
2:17:40	40	15,7	11
2:17:50	40	19,1	11
2:18:00	40	19,3	11
2:18:10	40	19,3	11
2:18:20	40	19,5	11
2:18:30	40	19,5	11
2:18:40	40	19,6	11
2:18:50	40	19,6	11
2:19:00	40	19,8	11
2:19:10	40	19,8	11
2:19:20	40	19,7	11
2:19:30	40	19,8	11
2:19:40	40	19,9	11
2:19:50	40	20,0	11
2:20:00	40	20,0	11
2:20:10	40	19,9	11
2:20:20	40	19,7	11
2:20:30	40	20,0	11
2:20:40	40	18,8	11
2:20:50	40	19,8	11
2:21:00	40	19,6	11
2:21:10	40	19,4	11
2:21:20	40	19,3	11
2:21:30	40	19,2	11
2:21:40	40	19,4	11
2:21:50	40	18,9	11
2:22:00	40	18,6	11
2:22:10	40	18,0	11
2:22:20	40	17,8	11
2:22:30	40	16,9	11
2:22:40	40	16,5	11
2:22:50	40	16,6	11
2:23:00	40	16,5	11
2:23:10	40	15,1	11
2:23:20	40	15,2	11
2:23:30	40	15,1	11
2:23:40	40	15,2	11
2:23:50	40	15,2	11
2:24:00	40	15,2	11
2:24:10	40	15,2	11
2:24:20	40	15,2	11
2:24:30	40	15,2	11
2:24:40	40	15,2	11
2:24:50	40	15,2	11
2:25:00	40	15,2	11
2:25:10	40	15,2	11
2:25:20	40	15,2	11
2:25:30	40	15,2	12
2:25:40	40	15,2	11
2:25:50	40	15,2	11
2:26:00	40	15,2	11
2:26:10	40	15,2	11
2:26:20	40	15,2	11
2:26:30	40	15,1	11
2:26:40	40	15,1	12
2:26:50	40	15,1	11
2:27:00	40	15,1	12
2:27:10	40	15,1	11
2:27:20	40	15,1	12
2:27:30	40	15,1	12
2:27:40	40	15,1	12
2:27:50	40	15,1	12
2:28:00	40	15,1	11
2:28:10	40	15,1	12
2:28:20	40	15,1	12
2:28:30	40	15,1	12
2:28:40	40	15,2	12
2:28:50	40	15,2	12
2:29:00	40	15,2	12
2:29:10	40	15,2	12
2:29:20	40	15,2	12
2:29:30	40	15,2	12
2:29:40	40	15,2	12
2:29:50	40	15,2	12
2:30:00	40	15,2	12
2:30:10	40	15,2	12
2:30:20	40	15,2	12
2:30:30	40	15,2	12
2:30:40	40	15,2	12
2:30:50	40	15,1	12
2:31:00	40	15,1	12
2:31:10	40	15,1	12
2:31:20	40	15,1	12
2:31:30	40	15,1	12
2:31:40	40	15,1	12
2:31:50	40	15,1	12
2:32:00	40	15,1	12
2:32:10	40	15,4	12
2:32:20	40	17,7	12
2:32:30	40	19,4	12
2:32:40	40	19,9	12
2:32:50	40	19,5	12
2:33:00	40	20,0	12
2:33:10	40	20,1	12
2:33:20	40	20,1	12
2:33:30	40	20,1	12
2:33:40	40	20,3	13
2:33:50	40	20,3	13
2:34:00	40	20,1	12
2:34:10	40	20,2	12
2:34:20	40	19,9	13
2:34:30	40	20,0	13
2:34:40	40	19,9	13
2:34:50	40	19,7	13
2:35:00	40	19,7	13
2:35:10	40	19,7	13
2:35:20	40	19,7	13
2:35:30	40	19,6	13
2:35:40	40	19,5	13
2:35:50	40	20,0	13
2:36:00	40	19,5	13
2:36:10	40	19,4	13
2:36:20	40	19,2	13
2:36:30	40	18,8	13
2:36:40	40	18,6	13
2:36:50	40	17,9	13
2:37:00	40	17,0	13
2:37:10	40	17,1	13
2:37:20	40	16,4	13
2:37:30	40	16,4	13
2:37:40	40	16,6	13
2:37:50	40	15,3	13
2:38:00	40	15,1	13
2:38:10	40	15,1	13
2:38:20	40	15,1	13
2:38:30	40	15,1	13
2:38:40	40	15,1	13
2:38:50	40	15,1	13
2:39:00	40	15,1	13
2:39:10	40	15,1	13
2:39:20	40	15,1	13
2:39:30	40	15,3	13
2:39:40	40	18,8	13
2:39:50	40	20,4	14
2:40:00	40	20,5	14
2:40:10	40	20,5	14
2:40:20	40	20,4	14
2:40:30	40	20,3	14
2:40:40	40	20,1	13
2:40:50	40	20,0	14
2:41:00	40	19,7	14
2:41:10	40	19,8	14
2:41:20	40	19,7	14
2:41:30	40	19,7	13
2:41:40	40	19,6	14
2:41:50	40	19,6	14
2:42:00	40	19,2	14
2:42:10	40	19,0	14
2:42:20	40	18,8	14
2:42:30	40	18,4	14
2:42:40	40	18,7	14
2:42:50	40	18,0	14
2:43:00	40	17,9	14
2:43:10	40	17,9	14
2:43:20	40	17,8	14
2:43:30	40	17,6	14
2:43:40	40	17,3	14
2:43:50	40	17,1	15
2:44:00	40	16,9	15
2:44:10	40	16,8	15
2:44:20	40	16,7	15
2:44:30	40	16,4	15
2:44:40	40	16,2	15
2:44:50	40	16,0	15
2:45:00	40	15,8	15
2:45:10	40	15,7	15
2:45:20	40	15,6	15
2:45:30	40	15,4	15
2:45:40	40	15,4	15
2:45:50	40	15,3	15
2:46:00	40	15,3	16
2:46:10	40	15,2	16
2:46:20	40	15,2	16
2:46:30	40	15,2	16
2:46:40	40	15,2	16
2:46:50	40	15,1	16
2:47:00	40	15,1	16
2:47:10	40	15,0	16
2:47:20	40	14,9	16
2:47:30	40	14,9	16
2:47:40	40	14,8	16
2:47:50	40	14,8	16
2:48:00	40	14,8	16
2:48:10	40	14,7	17
2:48:20	40	14,7	17
2:48:30	41	14,7	17
2:48:40	40	14,7	17
2:48:50	40	14,7	17
2:49:00	40	14,7	17
2:49:10	40	14,7	17
2:49:20	40	14,8	17
2:49:30	40	14,8	17
2:49:40	40	14,8	17
2:49:50	41	14,8	17
2:50:00	40	14,8	17
2:50:10	41	14,8	18
2:50:20	40	14,8	18
2:50:30	40	14,8	18
2:50:40	40	14,8	18
2:50:50	40	14,8	18
2:51:00	40	14,8	18
2:51:10	40	14,8	19
2:51:20	41	14,8	19
2:51:30	41	14,7	19
2:51:40	41	14,7	20
2:51:50	41	14,7	20
2:52:00	41	14,7	20
2:52:10	41	14,7	20
2:52:20	41	14,7	20
2:52:30	41	14,7	20
2:52:40	41	14,7	20
2:52:50	41	14,7	20
2:53:00	41	14,7	20
2:53:10	41	14,7	21
2:53:20	41	14,7	21
2:53:30	41	14,7	22
2:53:40	41	14,7	31
2:53:50	41	14,7	26
2:54:00	41	14,7	25
2:54:10	41	14,7	24
2:54:20	41	14,7	24
2:54:30	41	14,7	24
2:54:40	41	14,7	24
2:54:50	41	14,7	25
2:55:00	41	14,7	25
2:55:10	41	14,7	26
2:55:20	41	14,7	26
2:55:30	41	14,7	27
2:55:40	41	14,6	29
2:55:50	41	14,6	29
2:56:00	41	14,7	29
2:56:10	41	14,6	29
2:56:20	41	14,6	29
2:56:30	41	14,6	30
2:56:40	41	14,6	30
2:56:50	41	14,6	31
2:57:00	41	14,6	31
2:57:10	41	14,6	29
2:57:20	41	14,6	29
2:57:30	41	14,6	29
2:57:40	41	14,6	29
2:57:50	41	14,5	29
2:58:00	41	14,5	29
2:58:10	41	14,5	29
2:58:20	41	14,5	29
2:58:30	41	14,5	30
2:58:40	41	14,5	30
2:58:50	41	14,5	30
2:59:00	41	14,5	31
2:59:10	41	14,5	31
2:59:20	41	14,5	31
2:59:30	41	14,5	31
2:59:40	41	14,5	31
2:59:50	41	14,5	31
3:00:00	41	14,6	32
3:00:10	41	14,6	33
3:00:20	41	14,6	33
3:00:30	41	14,6	33
3:00:40	41	14,6	34
3:00:50	41	14,6	34
3:01:00	41	14,6	34
3:01:10	41	14,6	35
3:01:20	41	14,6	35
3:01:30	41	14,6	35
3:01:40	41	14,6	35
3:01:50	41	14,6	36
3:02:00	41	14,6	36
3:02:10	41	14,6	36
3:02:20	41	14,6	36
3:02:30	41	14,6	36
3:02:40	41	14,6	36
3:02:50	41	14,6	36
3:03:00	41	14,6	36
3:03:10	41	14,5	37
3:03:20	41	14,5	37
3:03:30	41	14,5	38
3:03:40	41	14,5	39
3:03:50	41	14,5	39
3:04:00	41	14,5	39
3:04:10	41	14,5	39
3:04:20	41	14,5	38
3:04:30	41	14,4	38
3:04:40	41	14,4	39
3:04:50	41	14,4	39
3:05:00	41	14,4	39
3:05:10	41	14,4	39
3:05:20	41	14,4	39
3:05:30	41	14,4	39
3:05:40	41	14,4	39
3:05:50	41	14,4	39
3:06:00	41	14,4	39
3:06:10	41	14,4	39
3:06:20	41	14,5	39
3:06:30	41	14,4	39
3:06:40	41	14,4	39
3:06:50	41	14,5	40
3:07:00	41	14,5	40
3:07:10	41	14,5	39
3:07:20	41	14,5	40
3:07:30	41	14,5	40
3:07:40	41	14,5	40
3:07:50	41	14,5	40
3:08:00	41	14,5	40
3:08:10	41	14,5	40
3:08:20	41	14,5	40
3:08:30	41	14,5	40
3:08:40	41	14,5	41
3:08:50	41	14,5	41
3:09:00	41	14,5	40
3:09:10	41	14,4	40
3:09:20	41	14,4	41
3:09:30	41	14,4	41
3:09:40	41	14,4	41
3:09:50	41	14,4	41
3:10:00	41	14,4	40
3:10:10	41	14,4	41
3:10:20	41	14,4	41
3:10:30	41	14,4	41
3:10:40	41	14,4	42
3:10:50	41	14,4	40
3:11:00	41	14,4	40
3:11:10	41	14,3	40
3:11:20	41	14,3	40
3:11:30	41	14,3	41
3:11:40	41	14,3	40
3:11:50	41	14,3	41
3:12:00	41	14,3	40
3:12:10	41	14,3	40
3:12:20	41	14,3	40
3:12:30	41	14,3	41
3:12:40	41	14,4	39
3:12:50	41	14,4	42
3:13:00	41	14,4	53
3:13:10	41	14,4	44
3:13:20	41	14,4	40
3:13:30	41	14,4	41
3:13:40	41	14,4	41
3:13:50	41	14,5	40
3:14:00	41	14,5	40
3:14:10	41	14,5	40
3:14:20	41	14,5	40
3:14:30	41	14,5	40
3:14:40	41	14,5	41
3:14:50	41	14,5	40
3:15:00	41	14,5	40
3:15:10	41	14,5	41
3:15:20	41	14,5	41
3:15:30	41	14,5	40
3:15:40	41	14,5	41
3:15:50	41	14,4	40
3:16:00	41	14,4	42
3:16:10	41	14,4	49
3:16:20	41	14,4	46
3:16:30	41	14,4	53
3:16:40	41	14,3	47
3:16:50	41	14,3	42
3:17:00	41	14,3	43
3:17:10	41	14,3	42
3:17:20	41	14,3	41
3:17:30	41	14,2	41
3:17:40	41	14,2	42
3:17:50	41	14,2	40
3:18:00	41	14,2	44
3:18:10	41	14,2	42
3:18:20	41	14,2	42
3:18:30	41	14,2	42
3:18:40	41	14,2	44
3:18:50	41	14,2	45
3:19:00	41	14,2	44
3:19:10	41	14,2	45
3:19:20	41	14,2	45
3:19:30	41	14,2	45
3:19:40	41	14,2	45
3:19:50	41	14,2	45
3:20:00	41	14,2	45
3:20:10	41	14,3	45
3:20:20	41	14,3	45
3:20:30	41	14,3	45
3:20:40	41	14,3	45
3:20:50	41	14,3	45
3:21:00	41	14,3	45
3:21:10	41	14,3	46
3:21:20	41	14,3	45
3:21:30	41	14,3	46
3:21:40	41	14,3	46
3:21:50	41	14,3	46
3:22:00	41	14,3	46
3:22:10	41	14,2	46
3:22:20	41	14,2	47
3:22:30	41	14,2	47
3:22:40	41	14,2	47
3:22:50	41	14,2	48
3:23:00	41	14,1	48
3:23:10	41	14,1	48
3:23:20	41	14,1	48
3:23:30	41	14,1	49
3:23:40	41	14,1	49
3:23:50	41	14,1	49
3:24:00	41	14,1	50
3:24:10	41	14,1	50
3:24:20	41	14,0	50
3:24:30	41	14,0	51
3:24:40	41	14,0	51
3:24:50	41	14,0	51
3:25:00	41	14,0	51
3:25:10	41	14,0	51
3:25:20	41	14,0	51
3:25:30	41	14,1	52
3:25:40	41	14,1	52
3:25:50	41	14,1	52
3:26:00	41	14,1	52
3:26:10	41	14,1	52
3:26:20	41	14,1	52
3:26:30	41	14,2	53
3:26:40	41	14,2	53
3:26:50	41	14,2	53
3:27:00	41	14,2	51
3:27:10	41	14,1	51
3:27:20	41	14,1	53
3:27:30	41	14,1	55
3:27:40	41	14,1	55
3:27:50	41	14,1	55
3:28:00	41	14,1	55
3:28:10	41	14,1	55
3:28:20	41	14,0	56
3:28:30	41	14,0	56
3:28:40	41	14,0	56
3:28:50	41	14,0	56
3:29:00	41	14,0	56
3:29:10	41	14,0	56
3:29:20	41	13,9	56
3:29:30	41	13,9	57
3:29:40	41	13,9	57
3:29:50	41	13,9	57
3:30:00	41	13,9	57
3:30:10	41	13,9	57
3:30:20	41	13,9	57
3:30:30	41	14,0	57
3:30:40	41	14,0	57
3:30:50	41	14,0	57
3:31:00	41	14,0	57
3:31:10	41	14,0	57
3:31:20	41	14,0	57
3:31:30	41	14,1	57
3:31:40	41	14,0	57
3:31:50	41	14,0	57
3:32:00	41	14,0	57
3:32:10	41	14,0	56
3:32:20	41	14,0	56
3:32:30	41	14,0	58
3:32:40	41	14,0	58
3:32:50	41	13,9	58
3:33:00	41	13,9	58
3:33:10	41	13,9	59
3:33:20	41	13,9	59
3:33:30	41	13,9	59
3:33:40	41	13,9	59
3:33:50	41	13,8	59
3:34:00	41	13,8	59
3:34:10	41	13,8	59
3:34:20	41	13,8	59
3:34:30	41	13,8	59
3:34:40	41	13,8	60
3:34:50	41	13,8	60
3:35:00	41	13,8	60
3:35:10	41	13,8	60
3:35:20	41	13,8	58
3:35:30	41	13,8	60
3:35:40	41	13,8	61
3:35:50	41	13,8	61
3:36:00	41	13,8	61
3:36:10	41	13,8	61
3:36:20	41	13,8	61
3:36:30	41	13,8	61
3:36:40	41	13,8	61
3:36:50	41	13,8	61
3:37:00	41	13,8	61
3:37:10	41	13,8	62
3:37:20	41	13,8	62
3:37:30	41	13,8	62
3:37:40	41	13,8	62
3:37:50	41	13,7	62
3:38:00	41	13,7	62
3:38:10	41	13,8	63
3:38:20	41	13,7	62
3:38:30	41	13,7	63
3:38:40	41	13,7	63
3:38:50	41	13,7	64
3:39:00	41	13,7	63
3:39:10	41	13,7	64
3:39:20	41	13,7	64
3:39:30	41	13,7	64
3:39:40	41	13,6	64
3:39:50	41	13,6	65
3:40:00	41	13,6	65
3:40:10	41	13,6	65
3:40:20	41	13,6	65
3:40:30	41	13,6	65
3:40:40	41	13,6	65
3:40:50	41	13,6	66
3:41:00	41	13,6	66
3:41:10	41	13,6	67
3:41:20	41	13,6	66
3:41:30	41	13,6	66
3:41:40	41	13,6	66
3:41:50	41	13,6	66
3:42:00	41	13,6	67
3:42:10	41	13,6	66
3:42:20	41	13,6	67
3:42:30	41	13,6	67
3:42:40	41	13,6	67
3:42:50	41	13,6	68
3:43:00	41	13,6	67
3:43:10	41	13,6	68
3:43:20	41	13,5	68
3:43:30	41	13,5	68
3:43:40	41	13,5	68
3:43:50	41	13,5	68
3:44:00	41	13,5	69
3:44:10	41	13,5	68
3:44:20	41	13,5	68
3:44:30	41	13,5	68
3:44:40	41	13,5	69
3:44:50	41	13,5	69
3:45:00	41	13,5	69
3:45:10	41	13,5	70
3:45:20	41	13,5	69
3:45:30	41	13,5	70
3:45:40	41	13,5	70
3:45:50	41	13,5	70
3:46:00	41	13,4	70
3:46:10	41	13,4	70

File: project-root/data/Data Acquisition/Data Acquisition/2021 year (353)/21-202.txt (part 1 of 11)
--Test Summary--
Full Path and File Name	
Instrument Name	7322
Instrument Type	Model 7322 Consistometer - Variable Speed
Instrument Serial Number	
Test Start Date	23.08.2021
Test Start Time	9:44:37
Test Stop Date	23.08.2021
Test Stop Time	14:12:02
Test Length	4:27:25
Final Sample Time Offset	4:27:25
Controller Schedule Name	
Sampling Period	1 second
Comments	
Information	WellID	
Information	Customer	
Information	EngName	
Information	CementClass	
Information	CementMfr	
Information	Additives	90G+10ASPM+1FL-500 (Azimut)+0.25SMA
Information	Density	1500
Information	BHCT	40
Information	BHST	
Information	FluidLoss	
Information	JobType	
Calculated Value	Time_30Bc	3:41:03
Calculated Value	Time_70Bc	4:27:25
Initial Temperature (°C)	26 °C
Final Temperature (°C)	40 °C
Initial Pressure (MPa)	0,5 MPa
Final Pressure (MPa)	20,0 MPa
Initial Consistency (Bc)	15 Bc
Final Consistency (Bc)	70 Bc
Initial Wall Temperature (°C)	25 °C
Final Wall Temperature (°C)	37 °C
Initial Motor Speed (RPM)	150 RPM
Final Motor Speed (RPM)	150 RPM
--Data--
Time (HH:MM:SS)	Temperature (°C)	Pressure (MPa)	Consistency (Bc)	Wall Temperature (°C)	Motor Speed (RPM)
0:00:00	26	0,5	15	25	150
0:00:01	26	0,5	15	25	150
0:00:02	26	0,5	15	25	150
0:00:03	26	0,5	15	25	150
0:00:04	26	0,5	15	25	150
0:00:05	26	0,5	15	25	150
0:00:06	26	0,5	15	25	150
0:00:07	26	0,5	15	25	150
0:00:08	26	0,5	15	25	150
0:00:09	26	0,6	15	25	150
0:00:10	26	0,6	15	25	150
0:00:11	26	0,6	15	25	150
0:00:12	26	0,6	15	25	150
0:00:13	26	0,6	15	25	150
0:00:14	26	0,6	15	25	150
0:00:15	26	0,6	15	25	150
0:00:16	26	0,6	15	25	150
0:00:17	26	0,6	15	25	150
0:00:18	26	0,6	15	25	150
0:00:19	26	0,6	15	25	150
0:00:20	26	0,6	15	25	150
0:00:21	26	0,6	15	25	150
0:00:22	26	0,6	15	25	150
0:00:23	26	0,7	15	25	150
0:00:24	26	0,7	15	25	150
0:00:25	26	0,7	15	25	150
0:00:26	26	0,7	15	25	150
0:00:27	26	0,7	15	25	150
0:00:28	26	0,7	15	25	150
0:00:29	26	0,7	15	25	150
0:00:30	26	0,8	15	25	150
0:00:31	26	0,8	15	25	150
0:00:32	26	0,8	15	25	150
0:00:33	26	0,8	15	25	150
0:00:34	26	0,8	15	25	150
0:00:35	26	0,8	15	25	150
0:00:36	26	0,8	15	25	150
0:00:37	26	0,9	15	25	150
0:00:38	26	0,9	15	25	150
0:00:39	26	0,9	15	25	150
0:00:40	26	0,9	15	25	150
0:00:41	26	0,9	15	25	150
0:00:42	26	0,9	15	25	150
0:00:43	26	0,9	15	25	150
0:00:44	26	0,9	15	25	150
0:00:45	26	1,0	15	25	150
0:00:46	26	1,0	15	25	150
0:00:47	26	1,0	15	25	150
0:00:48	26	1,0	15	25	150
0:00:49	26	1,0	15	25	150
0:00:50	26	1,0	15	25	150
0:00:51	26	1,0	15	25	150
0:00:52	26	1,0	15	25	150
0:00:53	26	1,0	15	25	150
0:00:54	26	1,0	15	25	150
0:00:55	26	1,1	15	25	150
0:00:56	26	1,1	15	25	150
0:00:57	26	1,1	15	26	150
0:00:58	26	1,1	15	26	150
0:00:59	26	1,1	15	26	150
0:01:00	26	1,1	15	26	150
0:01:01	26	1,2	15	26	150
0:01:02	26	1,2	15	26	150
0:01:03	26	1,2	15	26	150
0:01:04	26	1,2	15	26	150
0:01:05	26	1,2	15	26	150
0:01:06	26	1,2	15	26	150
0:01:07	26	1,2	15	26	150
0:01:08	26	1,3	15	26	150
0:01:09	26	1,3	15	26	150
0:01:10	26	1,3	15	26	150
0:01:11	26	1,3	15	26	150
0:01:12	26	1,3	15	26	150
0:01:13	26	1,3	15	26	150
0:01:14	26	1,3	15	26	150
0:01:15	26	1,3	15	26	150
0:01:16	26	1,3	15	26	150
0:01:17	26	1,3	15	26	150
0:01:18	26	1,3	15	26	150
0:01:19	26	1,3	15	26	150
0:01:20	26	1,3	15	26	150
0:01:21	26	1,3	15	26	150
0:01:22	26	1,4	15	26	150
0:01:23	26	1,5	15	26	150
0:01:24	26	1,5	15	26	150
0:01:25	26	1,5	15	26	150
0:01:26	26	1,5	15	26	150
0:01:27	26	1,5	15	26	150
0:01:28	26	1,5	15	27	150
0:01:29	26	1,5	15	26	150
0:01:30	26	1,5	15	26	150
0:01:31	26	1,5	15	27	150
0:01:32	26	1,5	15	27	150
0:01:33	26	1,5	15	27	150
0:01:34	26	1,5	15	27	150
0:01:35	26	1,5	15	27	150
0:01:36	26	1,5	15	27	150
0:01:37	26	1,5	15	27	150
0:01:38	26	1,5	15	27	150
0:01:39	26	1,5	15	27	150
0:01:40	26	1,5	15	27	150
0:01:41	26	1,6	15	27	150
0:01:42	26	1,7	15	27	150
0:01:43	26	1,7	15	27	150
0:01:44	26	1,8	15	27	150
0:01:45	26	1,8	15	27	150
0:01:46	26	1,8	15	27	150
0:01:47	26	1,8	15	27	150
0:01:48	26	1,8	15	27	150
0:01:49	26	1,8	15	27	150
0:01:50	26	1,8	15	27	150
0:01:51	26	1,8	15	27	150
0:01:52	26	1,8	15	27	150
0:01:53	26	1,8	15	27	150
0:01:54	26	1,8	15	27	150
0:01:55	26	1,8	15	27	150
0:01:56	26	1,8	15	28	150
0:01:57	26	1,8	15	27	150
0:01:58	26	1,8	15	27	150
0:01:59	26	1,8	15	27	150
0:02:00	26	1,8	15	28	150
0:02:01	26	1,8	15	28	150
0:02:02	26	1,8	15	28	150
0:02:03	26	1,8	15	28	150
0:02:04	26	1,8	15	28	150
0:02:05	26	1,8	15	28	150
0:02:06	26	1,8	15	28	150
0:02:07	26	1,8	15	28	150
0:02:08	26	1,9	15	28	150
0:02:09	26	1,9	15	28	150
0:02:10	26	1,9	15	28	150
0:02:11	26	2,0	15	28	150
0:02:12	26	2,1	15	28	150
0:02:13	26	2,1	15	28	150
0:02:14	26	2,1	15	28	150
0:02:15	26	2,1	15	28	150
0:02:16	26	2,1	15	28	150
0:02:17	26	2,1	15	28	150
0:02:18	26	2,1	15	28	150
0:02:19	26	2,1	15	28	150
0:02:20	26	2,1	15	28	150
0:02:21	26	2,1	15	28	150
0:02:22	26	2,1	15	28	150
0:02:23	26	2,1	15	28	150
0:02:24	26	2,1	15	28	150
0:02:25	26	2,2	15	28	150
0:02:26	26	2,2	15	28	150
0:02:27	26	2,2	15	28	150
0:02:28	26	2,2	15	28	150
0:02:29	26	2,2	15	28	150
0:02:30	26	2,2	15	28	150
0:02:31	26	2,2	15	29	150
0:02:32	26	2,2	15	29	150
0:02:33	26	2,2	15	29	150
0:02:34	26	2,2	15	29	150
0:02:35	26	2,2	15	29	150
0:02:36	26	2,2	15	29	150
0:02:37	26	2,2	15	29	150
0:02:38	26	2,2	15	29	150
0:02:39	26	2,2	15	29	150
0:02:40	26	2,2	15	29	150
0:02:41	26	2,2	15	29	150
0:02:42	26	2,3	15	29	150
0:02:43	26	2,4	15	29	150
0:02:44	26	2,4	15	29	150
0:02:45	26	2,4	15	29	150
0:02:46	26	2,4	15	29	150
0:02:47	26	2,4	15	29	150
0:02:48	26	2,4	15	29	150
0:02:49	26	2,4	15	29	150
0:02:50	26	2,4	15	29	150
0:02:51	26	2,4	15	29	150
0:02:52	26	2,4	15	29	150
0:02:53	26	2,4	15	29	150
0:02:54	26	2,4	15	29	150
0:02:55	26	2,4	15	29	150
0:02:56	26	2,5	15	29	150
0:02:57	26	2,5	15	29	150
0:02:58	26	2,5	15	30	150
0:02:59	26	2,5	15	29	150
0:03:00	26	2,5	15	30	150
0:03:01	26	2,5	15	30	150
0:03:02	26	2,5	15	30	150
0:03:03	26	2,5	15	30	150
0:03:04	26	2,5	15	30	150
0:03:05	26	2,5	15	30	150
0:03:06	26	2,5	15	30	150
0:03:07	26	2,5	15	30	150
0:03:08	26	2,5	15	30	150
0:03:09	26	2,6	15	30	150
0:03:10	26	2,6	15	30	150
0:03:11	26	2,7	15	30	150
0:03:12	26	2,7	15	30	150
0:03:13	26	2,7	15	30	150
0:03:14	26	2,7	15	30	150
0:03:15	26	2,7	15	30	150
0:03:16	26	2,7	15	30	150
0:03:17	26	2,7	15	30	150
0:03:18	26	2,7	15	30	150
0:03:19	26	2,7	15	30	150
0:03:20	26	2,7	15	30	150
0:03:21	26	2,7	15	30	150
0:03:22	26	2,7	15	30	150
0:03:23	26	2,7	15	30	150
0:03:24	26	2,7	15	30	150
0:03:25	26	2,7	15	30	150
0:03:26	26	2,7	15	30	150
0:03:27	26	2,7	15	30	150
0:03:28	27	2,7	15	30	150
0:03:29	27	2,8	15	30	150
0:03:30	26	2,8	15	30	150
0:03:31	27	2,9	15	30	150
0:03:32	27	2,9	15	30	150
0:03:33	27	2,9	15	30	150
0:03:34	27	2,9	15	30	150
0:03:35	27	2,9	15	30	150
0:03:36	27	2,9	15	30	150
0:03:37	27	2,9	15	30	150
0:03:38	27	2,9	15	30	150
0:03:39	27	2,9	15	30	150
0:03:40	27	2,9	15	30	150
0:03:41	27	2,9	15	30	150
0:03:42	27	2,9	15	30	150
0:03:43	27	2,9	15	30	150
0:03:44	27	2,9	15	31	150
0:03:45	27	2,9	15	30	150
0:03:46	27	2,9	15	31	150
0:03:47	27	3,1	15	30	150
0:03:48	27	3,1	15	31	150
0:03:49	27	3,1	15	31	150
0:03:50	27	3,1	15	31	150
0:03:51	27	3,1	15	31	150
0:03:52	27	3,1	15	31	150
0:03:53	27	3,1	15	31	150
0:03:54	27	3,1	15	31	150
0:03:55	27	3,1	15	31	150
0:03:56	27	3,1	15	31	150
0:03:57	27	3,1	14	31	150
0:03:58	27	3,1	15	31	150
0:03:59	27	3,1	15	31	150
0:04:00	27	3,1	14	31	150
0:04:01	27	3,1	14	31	150
0:04:02	27	3,1	14	31	150
0:04:03	27	3,1	14	31	150
0:04:04	27	3,1	14	31	150
0:04:05	27	3,1	14	31	150
0:04:06	27	3,1	14	31	150
0:04:07	27	3,1	14	31	150
0:04:08	27	3,1	14	31	150
0:04:09	27	3,1	14	31	150
0:04:10	27	3,1	14	31	150
0:04:11	27	3,1	14	31	150
0:04:12	27	3,2	14	31	150
0:04:13	27	3,4	15	31	150
0:04:14	27	3,5	15	31	150
0:04:15	27	3,5	15	31	150
0:04:16	27	3,5	15	31	150
0:04:17	27	3,5	15	31	150
0:04:18	27	3,5	15	31	150
0:04:19	27	3,5	15	31	150
0:04:20	27	3,5	15	31	150
0:04:21	27	3,5	15	31	150
0:04:22	27	3,5	15	31	150
0:04:23	27	3,5	15	31	150
0:04:24	27	3,5	14	31	150
0:04:25	27	3,5	14	31	150
0:04:26	27	3,5	14	31	150
0:04:27	27	3,5	14	31	150
0:04:28	27	3,5	14	31	150
0:04:29	27	3,5	14	31	150
0:04:30	27	3,5	14	31	150
0:04:31	27	3,5	14	31	150
0:04:32	27	3,5	14	31	150
0:04:33	27	3,5	14	31	150
0:04:34	27	3,5	14	31	150
0:04:35	27	3,5	14	31	150
0:04:36	27	3,5	14	31	150
0:04:37	27	3,5	14	31	150
0:04:38	27	3,5	14	31	150
0:04:39	27	3,5	14	31	150
0:04:40	27	3,5	14	31	150
0:04:41	27	3,5	14	31	150
0:04:42	27	3,5	14	31	150
0:04:43	27	3,5	14	31	150
0:04:44	27	3,6	14	31	150
0:04:45	27	3,7	14	31	150
0:04:46	27	3,7	14	31	150
0:04:47	27	3,7	14	31	150
0:04:48	27	3,7	14	31	150
0:04:49	27	3,7	14	31	150
0:04:50	27	3,7	14	31	150
0:04:51	27	3,7	14	31	150
0:04:52	27	3,7	14	31	150
0:04:53	27	3,7	14	31	150
0:04:54	27	3,7	14	31	150
0:04:55	27	3,7	14	31	150
0:04:56	27	3,7	14	31	150
0:04:57	27	3,7	14	31	150
0:04:58	27	3,7	14	31	150
0:04:59	27	3,7	14	31	150
0:05:00	27	3,7	14	31	150
0:05:01	27	3,8	14	31	150
0:05:02	27	3,9	14	31	150
0:05:03	27	3,9	14	31	150
0:05:04	27	4,0	14	31	150
0:05:05	27	4,0	14	31	150
0:05:06	27	4,0	14	31	150
0:05:07	27	4,0	14	31	150
0:05:08	28	4,0	14	31	150
0:05:09	27	4,0	14	31	150
0:05:10	28	4,0	14	31	150
0:05:11	28	4,0	14	31	150
0:05:12	28	3,9	14	31	150
0:05:13	28	3,9	14	31	150
0:05:14	28	3,9	14	31	150
0:05:15	28	3,9	14	31	150
0:05:16	28	3,9	14	31	150
0:05:17	28	3,9	14	31	150
0:05:18	28	3,9	14	31	150
0:05:19	28	3,9	14	31	150
0:05:20	28	3,9	14	31	150
0:05:21	28	3,9	14	31	150
0:05:22	28	3,9	14	31	150
0:05:23	28	4,0	14	31	150
0:05:24	28	4,0	14	31	150
0:05:25	28	4,0	14	31	150
0:05:26	28	4,0	14	31	150
0:05:27	28	4,0	14	31	150
0:05:28	28	4,0	14	31	150
0:05:29	28	4,0	14	31	150
0:05:30	28	4,0	14	31	150
0:05:31	28	4,1	14	31	150
0:05:32	28	4,1	14	31	150
0:05:33	28	4,1	14	31	150
0:05:34	28	4,1	14	31	150
0:05:35	28	4,1	14	31	150
0:05:36	28	4,3	14	31	150
0:05:37	28	4,4	14	31	150
0:05:38	28	4,4	14	31	150
0:05:39	28	4,4	14	31	150
0:05:40	28	4,4	14	31	150
0:05:41	28	4,4	14	31	150
0:05:42	28	4,4	14	31	150
0:05:43	28	4,4	14	31	150
0:05:44	28	4,4	14	31	150
0:05:45	28	4,4	14	31	150
0:05:46	28	4,4	14	31	150
0:05:47	28	4,4	14	31	150
0:05:48	28	4,3	14	31	150
0:05:49	28	4,3	14	31	150
0:05:50	28	4,3	14	31	150
0:05:51	28	4,3	14	31	150
0:05:52	28	4,3	14	31	150
0:05:53	28	4,3	14	31	150
0:05:54	28	4,3	14	31	150
0:05:55	28	4,3	14	31	150
0:05:56	28	4,3	14	31	150
0:05:57	28	4,3	14	31	150
0:05:58	28	4,3	14	31	150
0:05:59	28	4,3	14	31	150
0:06:00	28	4,3	14	31	150
0:06:01	28	4,3	14	31	150
0:06:02	28	4,3	14	31	150
0:06:03	28	4,5	14	31	150
0:06:04	28	4,5	14	31	150
0:06:05	28	4,5	14	31	150
0:06:06	28	4,5	14	31	150
0:06:07	28	4,5	14	31	150
0:06:08	28	4,5	14	31	150
0:06:09	28	4,5	14	31	150
0:06:10	28	4,5	14	31	150
0:06:11	28	4,5	14	31	150
0:06:12	28	4,5	14	31	150
0:06:13	28	4,5	14	31	150
0:06:14	28	4,5	14	31	150
0:06:15	28	4,5	14	31	150
0:06:16	28	4,5	14	31	150
0:06:17	28	4,7	14	31	150
0:06:18	28	4,8	14	31	150
0:06:19	28	4,8	14	31	150
0:06:20	28	4,9	14	31	150
0:06:21	28	4,9	14	31	150
0:06:22	28	4,9	14	31	150
0:06:23	28	4,9	14	31	150
0:06:24	28	4,8	14	31	150
0:06:25	28	4,8	14	31	150
0:06:26	28	4,8	14	31	150
0:06:27	28	4,8	14	31	150
0:06:28	28	4,8	14	31	150
0:06:29	28	4,8	14	31	150
0:06:30	28	4,8	14	31	150
0:06:31	28	4,8	14	31	150
0:06:32	28	4,8	14	31	150
0:06:33	28	4,8	14	31	150
0:06:34	28	4,8	14	31	150
0:06:35	28	4,8	14	31	150
0:06:36	28	4,8	14	31	150
0:06:37	28	4,8	14	31	150
0:06:38	28	4,8	14	31	150
0:06:39	28	4,8	14	31	150
0:06:40	28	4,8	14	31	150
0:06:41	28	4,8	14	31	150
0:06:42	28	4,8	14	31	150
0:06:43	28	4,8	14	31	150
0:06:44	28	4,8	14	31	150
0:06:45	28	4,8	14	31	150
0:06:46	28	4,8	14	31	150
0:06:47	28	4,8	14	31	150
0:06:48	28	4,8	14	31	150
0:06:49	29	5,1	14	31	150
0:06:50	29	5,2	14	31	150
0:06:51	29	5,2	14	31	150
0:06:52	29	5,2	14	31	150
0:06:53	29	5,2	14	31	150
0:06:54	29	5,2	14	31	150
0:06:55	29	5,2	14	31	150
0:06:56	29	5,2	14	31	150
0:06:57	29	5,2	14	31	150
0:06:58	29	5,2	14	31	150
0:06:59	29	5,2	14	31	150
0:07:00	29	5,2	14	31	150
0:07:01	29	5,2	14	31	150
0:07:02	29	5,2	14	31	150
0:07:03	29	5,2	14	31	150
0:07:04	29	5,2	14	31	150
0:07:05	29	5,2	14	31	150
0:07:06	29	5,2	14	31	150
0:07:07	29	5,2	14	31	150
0:07:08	29	5,2	14	31	150
0:07:09	29	5,2	14	31	150
0:07:10	29	5,2	14	31	150
0:07:11	29	5,2	14	31	150
0:07:12	29	5,2	14	31	150
0:07:13	29	5,2	14	31	150
0:07:14	29	5,2	14	31	150
0:07:15	29	5,2	14	31	150
0:07:16	29	5,2	14	31	150
0:07:17	29	5,2	14	31	150
0:07:18	29	5,2	14	31	150
0:07:19	29	5,2	14	31	150
0:07:20	29	5,2	14	31	150
0:07:21	29	5,2	14	31	150
0:07:22	29	5,2	14	31	150
0:07:23	29	5,4	14	31	150
0:07:24	29	5,5	14	31	150
0:07:25	29	5,5	14	31	150
0:07:26	29	5,5	14	31	150
0:07:27	29	5,6	14	31	150
0:07:28	29	5,6	14	31	150
0:07:29	29	5,5	14	31	150
0:07:30	29	5,5	14	31	150
0:07:31	29	5,6	14	31	150
0:07:32	29	5,5	14	31	150
0:07:33	29	5,5	14	31	150
0:07:34	29	5,5	14	31	150
0:07:35	29	5,5	14	31	150
0:07:36	29	5,5	14	31	150
0:07:37	29	5,5	14	31	150
0:07:38	29	5,5	14	31	150
0:07:39	29	5,5	14	31	150
0:07:40	29	5,5	14	31	150
0:07:41	29	5,5	14	31	150
0:07:42	29	5,5	14	31	150
0:07:43	29	5,5	14	31	150
0:07:44	29	5,5	14	31	150
0:07:45	29	5,5	14	31	150
0:07:46	29	5,5	14	31	150
0:07:47	29	5,5	14	31	150
0:07:48	29	5,5	14	31	150
0:07:49	29	5,5	14	31	150
0:07:50	29	5,5	14	31	150
0:07:51	29	5,6	14	31	150
0:07:52	29	5,6	14	31	150
0:07:53	29	5,6	14	31	150
0:07:54	29	5,6	14	32	150
0:07:55	29	5,6	14	31	150
0:07:56	29	5,6	14	31	150
0:07:57	29	5,6	14	31	150
0:07:58	29	5,6	14	31	150
0:07:59	29	5,9	14	32	150
0:08:00	29	5,9	14	31	150
0:08:01	29	6,0	14	32	150
0:08:02	29	6,0	14	31	150
0:08:03	29	6,0	14	32	150
0:08:04	29	6,0	14	31	150
0:08:05	29	6,0	14	31	150
0:08:06	29	6,0	14	32	150
0:08:07	29	6,0	14	31	150
0:08:08	29	6,0	14	32	150
0:08:09	29	6,0	14	32	150
0:08:10	29	6,0	14	32	150
0:08:11	29	6,0	14	32	150
0:08:12	29	6,0	14	32	150
0:08:13	29	6,0	14	32	150
0:08:14	29	6,0	14	32	150
0:08:15	29	6,0	14	32	150
0:08:16	29	6,0	14	32	150
0:08:17	29	6,0	14	32	150
0:08:18	29	6,0	14	32	150
0:08:19	29	6,0	14	32	150
0:08:20	29	6,0	14	32	150
0:08:21	29	6,0	14	32	150
0:08:22	29	6,0	14	32	150
0:08:23	29	6,0	14	32	150
0:08:24	29	6,0	14	32	150
0:08:25	29	6,0	14	32	150
0:08:26	29	6,0	14	32	150
0:08:27	29	6,0	14	32	150
0:08:28	29	6,0	14	32	150
0:08:29	29	6,0	14	32	150
0:08:30	29	6,0	14	32	150
0:08:31	29	6,0	14	32	150
0:08:32	29	6,0	14	32	150
0:08:33	29	6,0	14	32	150
0:08:34	29	6,0	14	32	150
0:08:35	29	6,1	14	32	150
0:08:36	29	6,1	14	32	150
0:08:37	29	6,1	14	32	150
0:08:38	29	6,1	14	32	150
0:08:39	29	6,1	14	32	150
0:08:40	29	6,1	14	32	150
0:08:41	29	6,2	14	32	150
0:08:42	29	6,4	14	32	150
0:08:43	29	6,4	14	32	150
0:08:44	29	6,4	14	32	150
0:08:45	29	6,5	14	32	150
0:08:46	29	6,5	14	32	150
0:08:47	29	6,5	14	32	150
0:08:48	29	6,5	14	32	150
0:08:49	29	6,5	14	32	150
0:08:50	29	6,5	14	32	150
0:08:51	29	6,5	14	32	150
0:08:52	29	6,5	14	32	150
0:08:53	29	6,5	14	32	150
0:08:54	30	6,5	14	32	150
0:08:55	29	6,5	14	32	150
0:08:56	30	6,5	14	32	150
0:08:57	30	6,5	14	32	150
0:08:58	30	6,5	14	32	150
0:08:59	30	6,5	14	32	150
0:09:00	30	6,5	14	32	150
0:09:01	30	6,5	14	32	150
0:09:02	30	6,5	14	32	150
0:09:03	30	6,5	14	32	150
0:09:04	30	6,5	14	32	150
0:09:05	30	6,5	14	32	150
0:09:06	30	6,5	14	32	150
0:09:07	30	6,5	14	32	150
0:09:08	30	6,5	14	32	150
0:09:09	30	6,5	14	32	150
0:09:10	30	6,5	14	32	150
0:09:11	30	6,5	14	32	150
0:09:12	30	6,5	14	32	150
0:09:13	30	6,5	14	32	150
0:09:14	30	6,5	14	32	150
0:09:15	30	6,5	14	32	150
0:09:16	30	6,5	14	32	150
0:09:17	30	6,5	14	32	150
0:09:18	30	6,5	14	32	150
0:09:19	30	6,5	14	32	150
0:09:20	30	6,5	14	32	150
0:09:21	30	6,5	14	32	150
0:09:22	30	6,6	14	32	150
0:09:23	30	6,6	14	32	150
0:09:24	30	6,6	14	32	150
0:09:25	30	6,6	14	32	150
0:09:26	30	6,6	14	33	150
0:09:27	30	6,6	14	32	150
0:09:28	30	6,6	14	32	150
0:09:29	30	6,7	14	32	150
0:09:30	30	6,9	14	32	150
0:09:31	30	6,9	14	33	150
0:09:32	30	7,0	14	33	150
0:09:33	30	7,0	14	33	150
0:09:34	30	7,0	14	33	150
0:09:35	30	7,0	14	33	150
0:09:36	30	7,0	14	33	150
0:09:37	30	7,0	14	33	150
0:09:38	30	7,0	14	33	150
0:09:39	30	7,0	14	33	150
0:09:40	30	7,0	14	33	150
0:09:41	30	7,0	14	33	150
0:09:42	30	7,0	14	33	150
0:09:43	30	7,0	14	33	150
0:09:44	30	7,0	14	33	150
0:09:45	30	7,0	14	33	150
0:09:46	30	7,0	14	33	150
0:09:47	30	7,0	14	33	150
0:09:48	30	7,0	14	33	150
0:09:49	30	7,0	14	33	150
0:09:50	30	7,0	14	33	150
0:09:51	30	7,0	14	33	150
0:09:52	30	7,0	14	33	150
0:09:53	30	7,0	14	33	150
0:09:54	30	7,0	14	33	150
0:09:55	30	7,0	14	33	150
0:09:56	30	7,0	14	33	150
0:09:57	30	7,0	14	33	150
0:09:58	30	7,0	14	33	150
0:09:59	30	7,0	14	33	150
0:10:00	30	7,0	14	33	150
0:10:01	30	7,0	14	33	150
0:10:02	30	7,0	14	33	150
0:10:03	30	7,0	14	33	150
0:10:04	30	7,0	14	33	150
0:10:05	30	7,0	14	33	150
0:10:06	30	7,0	14	33	150
0:10:07	30	7,0	14	33	150
0:10:08	30	7,1	14	33	150
0:10:09	30	7,1	14	33	150
0:10:10	30	7,1	14	33	150
0:10:11	30	7,1	14	33	150
0:10:12	30	7,1	14	33	150
0:10:13	30	7,1	14	33	150
0:10:14	30	7,1	14	33	150
0:10:15	30	7,1	14	33	150
0:10:16	30	7,3	14	33	150
0:10:17	30	7,4	14	33	150
0:10:18	30	7,5	14	33	150
0:10:19	30	7,5	14	33	150
0:10:20	30	7,5	14	33	150
0:10:21	30	7,5	14	33	150
0:10:22	30	7,5	14	33	150
0:10:23	30	7,5	14	33	150
0:10:24	30	7,5	14	33	150
0:10:25	30	7,5	14	33	150
0:10:26	30	7,5	14	33	150
0:10:27	30	7,5	14	33	150
0:10:28	30	7,5	14	33	150
0:10:29	30	7,5	14	33	150
0:10:30	30	7,5	14	33	150
0:10:31	30	7,5	14	33	150
0:10:32	30	7,5	14	33	150
0:10:33	30	7,5	14	33	150
0:10:34	30	7,5	14	33	150
0:10:35	30	7,5	14	33	150
0:10:36	30	7,5	14	33	150
0:10:37	30	7,5	14	33	150
0:10:38	30	7,5	14	33	150
0:10:39	30	7,5	14	33	150
0:10:40	30	7,5	14	33	150
0:10:41	30	7,5	14	33	150
0:10:42	30	7,5	14	33	150
0:10:43	30	7,5	14	33	150
0:10:44	30	7,5	14	33	150
0:10:45	30	7,5	14	33	150
0:10:46	30	7,5	14	33	150
0:10:47	30	7,5	14	33	150
0:10:48	30	7,5	14	33	150
0:10:49	30	7,5	14	33	150
0:10:50	30	7,5	14	33	150
0:10:51	30	7,5	13	33	150
0:10:52	30	7,5	13	33	150
0:10:53	30	7,5	13	33	150
0:10:54	30	7,6	13	33	150
0:10:55	30	7,6	14	33	150
0:10:56	30	7,6	14	33	150
0:10:57	30	7,6	14	33	150
0:10:58	30	7,6	14	33	150
0:10:59	30	7,6	14	33	150
0:11:00	30	7,6	14	33	150
0:11:01	30	7,7	14	33	150
0:11:02	30	7,9	14	33	150
0:11:03	30	7,9	14	33	150
0:11:04	31	7,9	14	33	150
0:11:05	31	7,9	14	33	150
0:11:06	31	8,0	14	33	150
0:11:07	31	8,0	14	33	150
0:11:08	31	8,0	14	34	150
0:11:09	31	8,0	14	33	150
0:11:10	31	8,0	14	33	150
0:11:11	31	8,0	14	34	150
0:11:12	31	8,0	14	33	150
0:11:13	31	8,0	14	34	150
0:11:14	31	8,0	14	33	150
0:11:15	31	8,0	14	34	150
0:11:16	31	8,0	14	33	150
0:11:17	31	8,0	14	33	150
0:11:18	31	8,0	14	33	150
0:11:19	31	8,0	14	34	150
0:11:20	31	8,0	14	34	150
0:11:21	31	8,0	14	34	150
0:11:22	31	8,0	14	34	150
0:11:23	31	8,0	14	34	150
0:11:24	31	8,0	14	34	150
0:11:25	31	8,0	14	33	150
0:11:26	31	8,0	14	34	150
0:11:27	31	8,0	14	34	150
0:11:28	31	8,0	14	34	150
0:11:29	31	8,0	14	34	150
0:11:30	31	8,0	14	34	150
0:11:31	31	8,0	14	34	150
0:11:32	31	8,0	14	34	150
0:11:33	31	8,0	14	34	150
0:11:34	31	8,0	14	34	150
0:11:35	31	8,0	14	34	150
0:11:36	31	8,0	14	34	150
0:11:37	31	8,0	14	34	150
0:11:38	31	8,0	14	34	150
0:11:39	31	8,1	14	34	150
0:11:40	31	8,1	14	34	150
0:11:41	31	8,1	14	34	150
0:11:42	31	8,1	14	34	150
0:11:43	31	8,1	14	34	150
0:11:44	31	8,1	14	34	150
0:11:45	31	8,1	14	34	150
0:11:46	31	8,1	14	34	150
0:11:47	31	8,1	14	34	150
0:11:48	31	8,2	14	34	150
0:11:49	31	8,2	14	34	150
0:11:50	31	8,2	14	34	150
0:11:51	31	8,2	14	34	150
0:11:52	31	8,2	14	34	150
0:11:53	31	8,2	14	34	150
0:11:54	31	8,2	14	34	150
0:11:55	31	8,3	14	34	150
0:11:56	31	8,3	14	34	150
0:11:57	31	8,3	14	34	150
0:11:58	31	8,3	14	34	150
0:11:59	31	8,3	14	34	150
0:12:00	31	8,3	14	34	150
0:12:01	31	8,3	14	34	150
0:12:02	31	8,3	14	34	150
0:12:03	31	8,5	14	34	150
0:12:04	31	8,5	14	34	150
0:12:05	31	8,5	14	34	150
0:12:06	31	8,6	14	34	150
0:12:07	31	8,6	14	34	150
0:12:08	31	8,6	14	34	150
0:12:09	31	8,6	14	34	150
0:12:10	31	8,6	14	34	150
0:12:11	31	8,6	14	34	150
0:12:12	31	8,6	14	34	150
0:12:13	31	8,6	14	34	150
0:12:14	31	8,6	14	34	150
0:12:15	31	8,6	14	34	150
0:12:16	31	8,6	14	34	150
0:12:17	31	8,6	14	34	150
0:12:18	31	8,6	14	34	150
0:12:19	31	8,6	14	34	150
0:12:20	31	8,6	14	34	150
0:12:21	31	8,6	14	34	150
0:12:22	31	8,6	14	34	150
0:12:23	31	8,6	14	34	150
0:12:24	31	8,6	14	34	150
0:12:25	31	8,6	14	34	150
0:12:26	31	8,6	14	34	150
0:12:27	31	8,6	14	34	150
0:12:28	31	8,6	14	34	150
0:12:29	31	8,6	14	34	150
0:12:30	31	8,6	14	34	150
0:12:31	31	8,6	14	34	150
0:12:32	31	8,6	14	34	150
0:12:33	31	8,6	14	34	150
0:12:34	31	8,6	14	34	150
0:12:35	31	8,6	14	34	150
0:12:36	31	8,8	14	34	150
0:12:37	31	8,9	14	34	150
0:12:38	31	8,9	14	34	150
0:12:39	31	8,9	14	34	150
0:12:40	31	8,9	14	34	150
0:12:41	31	8,9	14	34	150
0:12:42	31	8,9	14	34	150
0:12:43	31	8,9	14	34	150
0:12:44	31	8,9	14	34	150
0:12:45	31	8,9	14	34	150
0:12:46	31	8,9	14	34	150
0:12:47	31	8,9	14	34	150
0:12:48	31	8,9	14	34	150
0:12:49	31	8,9	14	34	150
0:12:50	31	8,9	14	34	150
0:12:51	31	8,9	14	34	150
0:12:52	31	8,9	14	34	150
0:12:53	31	8,9	14	34	150
0:12:54	31	8,9	14	34	150
0:12:55	31	8,9	14	34	150
0:12:56	31	8,9	14	34	150
0:12:57	31	8,9	14	34	150
0:12:58	31	8,9	14	34	150
0:12:59	31	8,9	14	34	150
0:13:00	31	8,9	14	34	150
0:13:01	31	8,9	14	34	150
0:13:02	32	8,9	14	34	150
0:13:03	32	8,9	14	34	150
0:13:04	32	9,0	14	34	150
0:13:05	32	9,0	14	34	150
0:13:06	32	9,0	13	34	150
0:13:07	32	9,0	13	35	150
0:13:08	32	9,0	13	34	150
0:13:09	32	9,1	13	34	150
0:13:10	32	9,1	13	34	150
0:13:11	32	9,1	13	34	150
0:13:12	32	9,1	13	34	150
0:13:13	32	9,1	13	34	150
0:13:14	32	9,1	13	34	150
0:13:15	32	9,1	13	34	150
0:13:16	32	9,2	13	34	150
0:13:17	32	9,3	13	34	150
0:13:18	32	9,3	13	34	150
0:13:19	32	9,3	13	34	150
0:13:20	32	9,3	13	34	150
0:13:21	32	9,3	13	34	150
0:13:22	32	9,3	13	34	150
0:13:23	32	9,3	13	34	150
0:13:24	32	9,3	13	34	150
0:13:25	32	9,3	13	34	150
0:13:26	32	9,3	13	35	150
0:13:27	32	9,3	13	35	150
0:13:28	32	9,3	13	34	150
0:13:29	32	9,3	13	35	150
0:13:30	32	9,3	13	35	150
0:13:31	32	9,3	13	34	150
0:13:32	32	9,3	13	35	150
0:13:33	32	9,3	13	35	150
0:13:34	32	9,3	13	35	150
0:13:35	32	9,3	13	35	150
0:13:36	32	9,3	13	34	150
0:13:37	32	9,3	13	35	150
0:13:38	32	9,4	13	35	150
0:13:39	32	9,5	13	35	150
0:13:40	32	9,5	13	35	150
0:13:41	32	9,5	13	35	150
0:13:42	32	9,5	13	35	150
0:13:43	32	9,5	13	35	150
0:13:44	32	9,5	13	35	150
0:13:45	32	9,5	13	35	150
0:13:46	32	9,5	13	35	150
0:13:47	32	9,5	13	35	150
0:13:48	32	9,5	13	35	150
0:13:49	32	9,5	13	35	150
0:13:50	32	9,5	13	35	150
0:13:51	32	9,5	13	35	150
0:13:52	32	9,5	13	35	150
0:13:53	32	9,5	13	35	150
0:13:54	32	9,5	13	35	150
0:13:55	32	9,5	13	35	150
0:13:56	32	9,5	13	35	150
0:13:57	32	9,5	13	35	150
0:13:58	32	9,5	13	35	150
0:13:59	32	9,5	13	35	150
0:14:00	32	9,5	13	35	150
0:14:01	32	9,5	13	35	150
0:14:02	32	9,7	13	35	150
0:14:03	32	9,8	13	35	150
0:14:04	32	9,9	13	35	150
0:14:05	32	9,9	13	35	150
0:14:06	32	9,9	13	35	150
0:14:07	32	9,9	13	35	150
0:14:08	32	9,9	13	35	150
0:14:09	32	9,9	13	35	150
0:14:10	32	9,9	13	35	150
0:14:11	32	9,9	13	35	150
0:14:12	32	9,9	13	35	150
0:14:13	32	9,9	13	35	150
0:14:14	32	9,9	13	35	150
0:14:15	32	9,9	13	35	150
0:14:16	32	9,9	13	35	150
0:14:17	32	9,9	13	35	150
0:14:18	32	9,9	13	35	150
0:14:19	32	9,9	13	35	150
0:14:20	32	9,9	13	35	150
0:14:21	32	9,9	13	35	150
0:14:22	32	9,9	13	35	150
0:14:23	32	9,9	13	35	150
0:14:24	32	9,9	13	35	150
0:14:25	32	9,9	13	35	150
0:14:26	32	9,9	13	35	150
0:14:27	32	9,9	13	35	150
0:14:28	32	9,9	13	35	150
0:14:29	32	9,9	13	35	150
0:14:30	32	9,9	13	35	150
0:14:31	32	9,9	13	35	150
0:14:32	32	9,9	13	35	150
0:14:33	32	9,9	13	35	150
0:14:34	32	9,9	13	35	150
0:14:35	32	9,9	13	35	150
0:14:36	32	9,9	13	35	150
0:14:37	32	9,9	13	35	150
0:14:38	32	10,0	13	35	150
0:14:39	32	10,0	13	35	150
0:14:40	32	10,0	13	35	150
0:14:41	32	10,0	13	35	150
0:14:42	32	10,2	13	35	150
0:14:43	32	10,2	13	35	150
0:14:44	32	10,2	13	35	150
0:14:45	32	10,2	13	35	150
0:14:46	32	10,2	13	35	150
0:14:47	32	10,2	13	35	150
0:14:48	32	10,3	13	35	150
0:14:49	32	10,3	13	35	150
0:14:50	32	10,3	13	35	150
0:14:51	32	10,3	13	35	150
0:14:52	32	10,3	13	35	150
0:14:53	32	10,3	13	35	150
0:14:54	32	10,3	13	35	150
0:14:55	32	10,3	13	35	150
0:14:56	32	10,3	13	35	150
0:14:57	32	10,3	13	35	150
0:14:58	32	10,3	13	35	150
0:14:59	32	10,3	13	35	150
0:15:00	32	10,3	13	35	150
0:15:01	32	10,3	13	35	150
0:15:02	32	10,3	13	35	150
0:15:03	32	10,3	13	35	150
0:15:04	32	10,3	13	35	150
0:15:05	32	10,3	13	35	150
0:15:06	32	10,3	13	35	150
0:15:07	32	10,3	13	35	150
0:15:08	32	10,3	13	35	150
0:15:09	32	10,3	13	35	150
0:15:10	32	10,4	13	35	150
0:15:11	33	10,4	13	35	150
0:15:12	33	10,4	13	35	150
0:15:13	33	10,5	13	35	150
0:15:14	33	10,5	13	35	150
0:15:15	33	10,5	13	35	150
0:15:16	33	10,5	13	35	150
0:15:17	33	10,5	13	35	150
0:15:18	33	10,5	13	35	150
0:15:19	33	10,5	13	35	150
0:15:20	33	10,5	13	35	150
0:15:21	33	10,5	13	35	150
0:15:22	33	10,5	13	35	150
0:15:23	33	10,5	13	35	150
0:15:24	33	10,5	13	35	150
0:15:25	33	10,5	13	35	150
0:15:26	33	10,5	13	35	150
0:15:27	33	10,5	13	36	150
0:15:28	33	10,5	13	35	150
0:15:29	33	10,5	13	35	150
0:15:30	33	10,5	13	35	150
0:15:31	33	10,5	13	35	150
0:15:32	33	10,8	13	35	150
0:15:33	33	10,9	13	35	150
0:15:34	33	10,9	13	36	150
0:15:35	33	10,9	13	36	150
0:15:36	33	10,9	13	36	150
0:15:37	33	10,9	13	36	150
0:15:38	33	10,9	13	36	150
0:15:39	33	10,9	13	35	150
0:15:40	33	10,9	13	36	150
0:15:41	33	10,9	13	36	150
0:15:42	33	10,9	13	36	150
0:15:43	33	10,9	13	36	150
0:15:44	33	11,0	13	36	150
0:15:45	33	11,0	13	36	150
0:15:46	33	11,0	13	36	150
0:15:47	33	11,0	13	36	150
0:15:48	33	11,0	13	36	150
0:15:49	33	11,0	13	36	150
0:15:50	33	11,0	13	36	150
0:15:51	33	11,0	13	36	150
0:15:52	33	11,0	13	36	150
0:15:53	33	11,0	13	36	150
0:15:54	33	11,0	13	36	150
0:15:55	33	11,0	13	36	150
0:15:56	33	11,0	13	36	150
0:15:57	33	11,0	13	36	150
0:15:58	33	11,0	13	36	150
0:15:59	33	11,0	13	36	150
0:16:00	33	11,0	13	36	150
0:16:01	33	11,0	13	36	150
0:16:02	33	11,0	13	36	150
0:16:03	33	11,0	13	36	150
0:16:04	33	11,0	13	36	150
0:16:05	33	11,0	13	36	150
0:16:06	33	11,0	13	36	150
0:16:07	33	11,0	13	36	150
0:16:08	33	11,0	13	36	150
0:16:09	33	11,0	13	36	150
0:16:10	33	11,0	13	36	150
0:16:11	33	11,0	13	36	150
0:16:12	33	11,0	13	36	150
0:16:13	33	11,0	13	36	150
0:16:14	33	11,0	13	36	150
0:16:15	33	11,0	13	36	150
0:16:16	33	11,0	13	36	150
0:16:17	33	11,3	13	36	150
0:16:18	33	11,4	13	36	150
0:16:19	33	11,4	13	36	150
0:16:20	33	11,4	13	36	150
0:16:21	33	11,4	13	36	150
0:16:22	33	11,4	13	36	150
0:16:23	33	11,4	13	36	150
0:16:24	33	11,4	13	36	150
0:16:25	33	11,4	13	36	150
0:16:26	33	11,4	13	36	150
0:16:27	33	11,4	13	36	150
0:16:28	33	11,4	13	36	150
0:16:29	33	11,4	13	36	150
0:16:30	33	11,4	13	36	150
0:16:31	33	11,4	13	36	150
0:16:32	33	11,4	13	36	150
0:16:33	33	11,5	13	36	150
0:16:34	33	11,5	13	36	150
0:16:35	33	11,5	13	36	150
0:16:36	33	11,5	13	36	150
0:16:37	33	11,5	13	36	150
0:16:38	33	11,5	13	36	150
0:16:39	33	11,5	13	36	150
0:16:40	33	11,5	13	36	150
0:16:41	33	11,5	13	36	150
0:16:42	33	11,5	13	36	150
0:16:43	33	11,5	13	36	150
0:16:44	33	11,5	13	36	150
0:16:45	33	11,5	13	36	150
0:16:46	33	11,5	13	36	150
0:16:47	33	11,5	13	36	150
0:16:48	33	11,5	13	36	150
0:16:49	33	11,5	13	36	150
0:16:50	33	11,5	13	36	150
0:16:51	33	11,5	13	36	150
0:16:52	33	11,5	13	36	150
0:16:53	33	11,5	13	36	150
0:16:54	33	11,5	13	36	150
0:16:55	33	11,5	13	36	150
0:16:56	33	11,5	13	36	150
0:16:57	33	11,5	13	36	150
0:16:58	33	11,5	13	36	150
0:16:59	33	11,5	13	36	150
0:17:00	33	11,5	13	36	150
0:17:01	33	11,5	13	36	150
0:17:02	33	11,8	13	36	150
0:17:03	33	11,9	13	36	150
0:17:04	33	11,9	13	36	150
0:17:05	33	11,9	13	36	150
0:17:06	33	11,9	13	36	150
0:17:07	33	11,9	13	36	150
0:17:08	33	11,9	13	36	150
0:17:09	33	11,9	13	36	150
0:17:10	33	11,9	13	36	150
0:17:11	33	11,9	13	36	150
0:17:12	33	11,9	13	36	150
0:17:13	33	11,9	13	36	150
0:17:14	33	11,9	13	36	150
0:17:15	33	11,9	13	36	150
0:17:16	34	11,9	13	36	150
0:17:17	34	11,9	13	36	150
0:17:18	34	11,9	13	36	150
0:17:19	34	11,9	13	36	150
0:17:20	34	11,9	13	36	150
0:17:21	34	11,9	13	37	150
0:17:22	34	11,9	13	36	150
0:17:23	34	11,9	13	36	150
0:17:24	34	11,9	13	36	150
0:17:25	34	11,9	13	36	150
0:17:26	34	11,9	13	36	150
0:17:27	34	11,9	13	36	150
0:17:28	34	11,9	13	36	150
0:17:29	34	11,9	13	36	150
0:17:30	34	11,9	13	36	150
0:17:31	34	11,9	13	37	150
0:17:32	34	11,9	13	37	150
0:17:33	34	11,9	13	36	150
0:17:34	34	11,9	13	36	150
0:17:35	34	11,9	13	36	150
0:17:36	34	11,9	13	36	150
0:17:37	34	11,9	13	37	150
0:17:38	34	11,9	13	36	150
0:17:39	34	11,9	13	36	150
0:17:40	34	11,9	13	37	150
0:17:41	34	12,0	13	36	150
0:17:42	34	12,0	13	37	150
0:17:43	34	12,0	13	37	150
0:17:44	34	12,2	13	37	150
0:17:45	34	12,3	13	37	150
0:17:46	34	12,3	13	37	150
0:17:47	34	12,4	13	37	150
0:17:48	34	12,4	13	37	150
0:17:49	34	12,4	13	37	150
0:17:50	34	12,4	13	36	150
0:17:51	34	12,4	13	37	150
0:17:52	34	12,4	13	37	150
0:17:53	34	12,4	13	36	150
0:17:54	34	12,4	13	37	150
0:17:55	34	12,4	13	37	150
0:17:56	34	12,4	13	37	150
0:17:57	34	12,4	13	37	150
0:17:58	34	12,4	13	36	150
0:17:59	34	12,4	13	37	150
0:18:00	34	12,4	13	37	150
0:18:01	34	12,4	13	37	150
0:18:02	34	12,4	13	37	150
0:18:03	34	12,4	13	37	150
0:18:04	34	12,4	13	37	150
0:18:05	34	12,4	13	37	150
0:18:06	34	12,4	13	37	150
0:18:07	34	12,4	13	37	150
0:18:08	34	12,4	13	37	150
0:18:09	34	12,4	13	37	150
0:18:10	34	12,4	13	37	150
0:18:11	34	12,4	13	37	150
0:18:12	34	12,4	13	37	150
0:18:13	34	12,4	13	37	150
0:18:14	34	12,4	13	37	150
0:18:15	34	12,4	13	37	150
0:18:16	34	12,4	13	37	150
0:18:17	34	12,4	13	37	150
0:18:18	34	12,4	13	37	150
0:18:19	34	12,4	13	37	150
0:18:20	34	12,4	13	37	150
0:18:21	34	12,4	13	37	150
0:18:22	34	12,4	13	37	150
0:18:23	34	12,4	13	37	150
0:18:24	34	12,4	13	37	150
0:18:25	34	12,4	13	37	150
0:18:26	34	12,7	13	37	150
0:18:27	34	12,8	13	37	150
0:18:28	34	12,8	13	37	150
0:18:29	34	12,8	13	37	150
0:18:30	34	12,8	13	37	150
0:18:31	34	12,8	13	37	150
0:18:32	34	12,8	13	37	150
0:18:33	34	12,8	13	37	150
0:18:34	34	12,8	13	37	150
0:18:35	34	12,8	13	37	150
0:18:36	34	12,8	13	37	150
0:18:37	34	12,8	13	37	150
0:18:38	34	12,8	13	37	150
0:18:39	34	12,8	13	37	150
0:18:40	34	12,8	13	37	150
0:18:41	34	12,8	13	37	150
0:18:42	34	12,8	13	37	150
0:18:43	34	12,8	13	37	150
0:18:44	34	12,8	13	37	150
0:18:45	34	12,8	13	37	150
0:18:46	34	12,8	13	37	150
0:18:47	34	12,8	13	37	150
0:18:48	34	12,8	13	37	150
0:18:49	34	12,8	13	37	150
0:18:50	34	12,8	13	37	150
0:18:51	34	12,8	13	37	150
0:18:52	34	12,8	13	37	150
0:18:53	34	12,8	13	37	150
0:18:54	34	12,9	13	37	150
0:18:55	34	12,9	13	37	150
0:18:56	34	12,9	13	37	150
0:18:57	34	12,9	13	37	150
0:18:58	34	12,9	13	37	150
0:18:59	34	12,9	13	37	150
0:19:00	34	12,9	13	37	150
0:19:01	34	12,9	13	37	150
0:19:02	34	12,9	13	37	150
0:19:03	34	12,9	13	37	150
0:19:04	34	12,9	13	37	150
0:19:05	34	12,9	13	37	150
0:19:06	34	12,9	13	37	150
0:19:07	34	12,9	13	37	150
0:19:08	34	12,9	13	37	150
0:19:09	34	12,9	13	37	150
0:19:10	34	12,9	13	37	150
0:19:11	34	12,9	13	37	150
0:19:12	34	12,9	13	37	150
0:19:13	34	12,9	13	37	150
0:19:14	34	13,1	13	37	150
0:19:15	34	13,1	13	37	150
0:19:16	34	13,1	13	37	150
0:19:17	34	13,1	13	37	150
0:19:18	34	13,1	13	37	150
0:19:19	34	13,1	13	37	150
0:19:20	34	13,1	13	37	150
0:19:21	34	13,1	13	37	150
0:19:22	34	13,1	13	37	150
0:19:23	35	13,1	13	37	150
0:19:24	35	13,1	13	37	150
0:19:25	34	13,2	13	37	150
0:19:26	35	13,2	13	37	150
0:19:27	35	13,1	13	37	150
0:19:28	35	13,2	13	37	150
0:19:29	35	13,2	13	37	150
0:19:30	35	13,2	13	37	150
0:19:31	35	13,2	13	37	150
0:19:32	35	13,2	13	37	150
0:19:33	35	13,2	13	37	150
0:19:34	35	13,2	13	37	150
0:19:35	35	13,2	13	37	150
0:19:36	35	13,2	13	37	150
0:19:37	35	13,4	13	37	150
0:19:38	35	13,4	13	37	150
0:19:39	35	13,4	13	37	150
0:19:40	35	13,4	13	37	150
0:19:41	35	13,4	13	37	150
0:19:42	35	13,4	13	37	150
0:19:43	35	13,4	13	37	150
0:19:44	35	13,4	13	37	150
0:19:45	35	13,4	13	38	150
0:19:46	35	13,4	13	37	150
0:19:47	35	13,4	13	37	150
0:19:48	35	13,4	13	37	150
0:19:49	35	13,4	13	37	150
0:19:50	35	13,4	13	37	150
0:19:51	35	13,4	13	38	150
0:19:52	35	13,5	13	37	150
0:19:53	35	13,5	13	38	150
0:19:54	35	13,5	13	37	150
0:19:55	35	13,5	13	37	150
0:19:56	35	13,5	13	38	150
0:19:57	35	13,5	13	37	150
0:19:58	35	13,5	13	38	150
0:19:59	35	13,5	13	37	150
0:20:00	35	13,5	13	38	150
0:20:01	35	13,5	13	38	150
0:20:02	35	13,5	13	38	150
0:20:03	35	13,5	13	37	150
0:20:04	35	13,6	13	37	150
0:20:05	35	13,6	13	37	150
0:20:06	35	13,6	13	37	150
0:20:07	35	13,6	13	38	150
0:20:08	35	13,6	13	38	150
0:20:09	35	13,6	13	38	150
0:20:10	35	13,6	13	37	150
0:20:11	35	13,6	13	38	150
0:20:12	35	13,7	13	38	150
0:20:13	35	13,6	13	38	150
0:20:14	35	13,6	13	38	150
0:20:15	35	13,6	13	38	150
0:20:16	35	13,7	13	38	150
0:20:17	35	13,7	13	38	150
0:20:18	35	13,7	13	38	150
0:20:19	35	13,7	13	38	150
0:20:20	35	13,7	13	38	150
0:20:21	35	13,7	13	38	150
0:20:22	35	13,7	13	38	150
0:20:23	35	13,7	13	38	150
0:20:24	35	13,7	13	38	150
0:20:25	35	13,7	13	38	150
0:20:26	35	13,7	13	38	150
0:20:27	35	13,7	13	38	150
0:20:28	35	13,7	13	38	150
0:20:29	35	13,7	13	38	150
0:20:30	35	13,7	13	38	150
0:20:31	35	13,7	13	38	150
0:20:32	35	13,8	13	38	150
0:20:33	35	14,0	13	38	150
0:20:34	35	14,0	13	38	150
0:20:35	35	14,1	13	38	150
0:20:36	35	14,1	13	38	150
0:20:37	35	14,1	13	38	150
0:20:38	35	14,1	13	38	150
0:20:39	35	14,1	13	38	150
0:20:40	35	14,1	13	38	150
0:20:41	35	14,1	13	38	150
0:20:42	35	14,1	13	38	150
0:20:43	35	14,1	13	38	150
0:20:44	35	14,1	13	38	150
0:20:45	35	14,1	13	38	150
0:20:46	35	14,1	13	38	150
0:20:47	35	14,1	13	38	150
0:20:48	35	14,1	13	38	150
0:20:49	35	14,1	13	38	150
0:20:50	35	14,1	13	38	150
0:20:51	35	14,1	13	38	150
0:20:52	35	14,1	13	38	150
0:20:53	35	14,1	13	38	150
0:20:54	35	14,1	13	38	150
0:20:55	35	14,1	13	38	150
0:20:56	35	14,1	13	38	150
0:20:57	35	14,1	13	38	150
0:20:58	35	14,1	13	38	150
0:20:59	35	14,1	13	38	150
0:21:00	35	14,1	13	38	150
0:21:01	35	14,1	13	38	150
0:21:02	35	14,1	13	38	150
0:21:03	35	14,1	13	38	150
0:21:04	35	14,1	13	38	150
0:21:05	35	14,2	13	38	150
0:21:06	35	14,2	13	38	150
0:21:07	35	14,2	13	38	150
0:21:08	35	14,2	13	38	150
0:21:09	35	14,2	13	38	150
0:21:10	35	14,2	13	38	150
0:21:11	35	14,2	13	38	150
0:21:12	35	14,2	13	38	150
0:21:13	35	14,2	13	38	150
0:21:14	35	14,2	13	38	150
0:21:15	35	14,4	13	38	150
0:21:16	35	14,6	13	38	150
0:21:17	35	14,6	13	38	150
0:21:18	35	14,6	13	38	150
0:21:19	35	14,7	13	38	150
0:21:20	35	14,6	13	38	150
0:21:21	35	14,7	13	38	150
0:21:22	35	14,7	13	38	150
0:21:23	35	14,7	13	38	150
0:21:24	35	14,7	13	38	150
0:21:25	35	14,7	13	38	150
0:21:26	35	14,7	13	38	150
0:21:27	35	14,7	13	38	150
0:21:28	35	14,7	13	38	150
0:21:29	35	14,7	13	38	150
0:21:30	35	14,7	13	38	150
0:21:31	35	14,7	13	38	150
0:21:32	35	14,7	13	38	150
0:21:33	35	14,7	13	38	150
0:21:34	36	14,7	13	38	150
0:21:35	35	14,7	13	38	150
0:21:36	36	14,7	13	38	150
0:21:37	36	14,7	13	38	150
0:21:38	36	14,7	13	38	150
0:21:39	36	14,7	13	38	150
0:21:40	36	14,7	13	38	150
0:21:41	36	14,7	13	38	150
0:21:42	36	14,7	13	38	150
0:21:43	36	14,7	13	38	150
0:21:44	36	14,7	13	38	150
0:21:45	36	14,7	13	38	150
0:21:46	36	14,7	13	38	150
0:21:47	36	14,7	13	38	150
0:21:48	36	14,7	13	38	150
0:21:49	36	14,7	13	38	150
0:21:50	36	14,7	13	38	150
0:21:51	36	14,7	13	38	150
0:21:52	36	14,7	13	39	150
0:21:53	36	14,7	13	38	150
0:21:54	36	14,7	13	38	150
0:21:55	36	14,7	13	38	150
0:21:56	36	14,7	13	38	150
0:21:57	36	14,7	13	38	150
0:21:58	36	14,7	13	38	150
0:21:59	36	14,7	13	38	150
0:22:00	36	14,7	13	38	150
0:22:01	36	14,7	13	38	150
0:22:02	36	14,7	13	39	150
0:22:03	36	14,8	13	39	150
0:22:04	36	14,8	13	39	150
0:22:05	36	14,9	13	39	150
0:22:06	36	14,9	13	39	150
0:22:07	36	14,9	13	39	150
0:22:08	36	14,9	13	38	150
0:22:09	36	14,9	13	39	150
0:22:10	36	14,9	13	39	150
0:22:11	36	14,9	13	38	150
0:22:12	36	14,9	13	39	150
0:22:13	36	15,0	13	39	150
0:22:14	36	15,1	13	39	150
0:22:15	36	15,1	13	39	150
0:22:16	36	15,2	13	39	150
0:22:17	36	15,1	13	39	150
0:22:18	36	15,1	13	39	150
0:22:19	36	15,1	13	39	150
0:22:20	36	15,1	13	39	150
0:22:21	36	15,2	13	39	150
0:22:22	36	15,2	13	39	150
0:22:23	36	15,2	13	39	150
0:22:24	36	15,2	13	39	150
0:22:25	36	15,2	13	39	150
0:22:26	36	15,2	13	39	150
0:22:27	36	15,2	13	39	150
0:22:28	36	15,2	13	39	150
0:22:29	36	15,2	13	39	150
0:22:30	36	15,2	13	39	150
0:22:31	36	15,2	13	39	150
0:22:32	36	15,2	13	39	150
0:22:33	36	15,2	13	39	150
0:22:34	36	15,2	13	39	150
0:22:35	36	15,2	13	39	150
0:22:36	36	15,2	13	39	150
0:22:37	36	15,2	13	39	150
0:22:38	36	15,2	13	39	150
0:22:39	36	15,2	13	39	150
0:22:40	36	15,2	13	39	150
0:22:41	36	15,2	13	39	150
0:22:42	36	15,2	13	39	150
0:22:43	36	15,2	13	39	150
0:22:44	36	15,2	13	39	150
0:22:45	36	15,2	13	39	150
0:22:46	36	15,2	13	39	150
0:22:47	36	15,2	13	39	150
0:22:48	36	15,3	13	39	150
0:22:49	36	15,3	13	39	150
0:22:50	36	15,3	13	39	150
0:22:51	36	15,4	13	39	150
0:22:52	36	15,4	13	39	150
0:22:53	36	15,4	13	39	150
0:22:54	36	15,4	13	39	150
0:22:55	36	15,4	13	39	150
0:22:56	36	15,4	13	39	150
0:22:57	36	15,4	13	39	150
0:22:58	36	15,4	13	39	150
0:22:59	36	15,4	13	39	150
0:23:00	36	15,6	13	39	150
0:23:01	36	15,6	13	39	150
0:23:02	36	15,7	13	39	150
0:23:03	36	15,7	13	39	150
0:23:04	36	15,7	13	39	150
0:23:05	36	15,7	13	39	150
0:23:06	36	15,7	13	39	150
0:23:07	36	15,7	13	39	150
0:23:08	36	15,7	13	39	150
0:23:09	36	15,7	13	39	150
0:23:10	36	15,7	13	39	150
0:23:11	36	15,7	13	39	150
0:23:12	36	15,7	13	39	150
0:23:13	36	15,7	13	39	150
0:23:14	36	15,7	13	39	150
0:23:15	36	15,7	13	39	150
0:23:16	36	15,7	13	39	150
0:23:17	36	15,7	13	39	150
0:23:18	36	15,7	13	39	150
0:23:19	36	15,7	13	39	150
0:23:20	36	15,7	13	39	150
0:23:21	36	15,7	13	39	150
0:23:22	36	15,7	13	39	150
0:23:23	36	15,7	13	39	150
0:23:24	36	15,7	13	39	150
0:23:25	36	15,7	13	39	150
0:23:26	36	15,7	13	39	150
0:23:27	36	15,7	13	39	150
0:23:28	36	15,7	13	39	150
0:23:29	36	15,7	13	39	150
0:23:30	36	15,7	13	39	150
0:23:31	36	15,7	13	39	150
0:23:32	36	15,8	13	39	150
0:23:33	36	15,8	13	39	150
0:23:34	36	15,8	13	39	150
0:23:35	36	15,8	13	39	150
0:23:36	36	16,0	13	39	150
0:23:37	36	16,1	13	39	150
0:23:38	36	16,1	13	39	150
0:23:39	36	16,2	13	39	150
0:23:40	36	16,2	13	39	150
0:23:41	36	16,2	13	39	150
0:23:42	36	16,2	13	39	150
0:23:43	36	16,2	13	39	150
0:23:44	37	16,2	13	39	150
0:23:45	37	16,2	13	39	150
0:23:46	37	16,2	13	39	150
0:23:47	37	16,2	13	39	150
0:23:48	37	16,2	13	39	150
0:23:49	37	16,2	13	40	150
0:23:50	37	16,2	13	39	150
0:23:51	37	16,2	13	40	150
0:23:52	37	16,2	13	40	150
0:23:53	37	16,2	13	39	150
0:23:54	37	16,2	13	40	150
0:23:55	37	16,2	13	39	150
0:23:56	37	16,2	13	39	150
0:23:57	37	16,2	13	39	150
0:23:58	37	16,2	13	39	150
0:23:59	37	16,2	13	39	150
0:24:00	37	16,2	13	40	150
0:24:01	37	16,2	13	39	150
0:24:02	37	16,2	13	40	150
0:24:03	37	16,2	13	40	150
0:24:04	37	16,2	13	40	150
0:24:05	37	16,2	13	40	150
0:24:06	37	16,2	13	40	150
0:24:07	37	16,2	13	40	150
0:24:08	37	16,2	13	40	150
0:24:09	37	16,2	13	39	150
0:24:10	37	16,2	13	40	150
0:24:11	37	16,2	13	40	150
0:24:12	37	16,2	13	39	150
0:24:13	37	16,2	13	40	150
0:24:14	37	16,2	13	39	150
0:24:15	37	16,2	13	40	150
0:24:16	37	16,2	13	40	150
0:24:17	37	16,2	13	40	150
0:24:18	37	16,2	13	39	150
0:24:19	37	16,2	13	40	150
0:24:20	37	16,2	13	40	150
0:24:21	37	16,2	13	40	150
0:24:22	37	16,3	13	40	150
0:24:23	37	16,3	13	40	150
0:24:24	37	16,3	13	40	150
0:24:25	37	16,3	13	40	150
0:24:26	37	16,3	13	40	150
0:24:27	37	16,3	13	40	150
0:24:28	37	16,4	13	40	150
0:24:29	37	16,5	13	40	150
0:24:30	37	16,5	13	40	150
0:24:31	37	16,5	13	40	150
0:24:32	37	16,5	13	40	150
0:24:33	37	16,5	13	40	150
0:24:34	37	16,5	13	40	150
0:24:35	37	16,5	13	40	150
0:24:36	37	16,5	13	40	150
0:24:37	37	16,5	13	40	150
0:24:38	37	16,6	13	40	150
0:24:39	37	16,6	13	40	150
0:24:40	37	16,6	13	40	150
0:24:41	37	16,6	13	40	150
0:24:42	37	16,6	13	40	150
0:24:43	37	16,6	13	40	150
0:24:44	37	16,6	13	40	150
0:24:45	37	16,6	13	40	150
0:24:46	37	16,6	13	40	150
0:24:47	37	16,6	13	40	150
0:24:48	37	16,6	13	40	150
0:24:49	37	16,6	13	40	150
0:24:50	37	16,6	13	40	150
0:24:51	37	16,6	13	40	150
0:24:52	37	16,7	13	40	150
0:24:53	37	16,7	13	40	150
0:24:54	37	16,7	13	40	150
0:24:55	37	16,7	13	40	150
0:24:56	37	16,7	13	40	150
0:24:57	37	16,7	13	40	150
0:24:58	37	16,7	13	40	150
0:24:59	37	16,7	13	40	150
0:25:00	37	16,8	13	40	150
0:25:01	37	16,8	13	40	150
0:25:02	37	16,8	13	40	150
0:25:03	37	16,8	13	40	150
0:25:04	37	16,8	13	40	150
0:25:05	37	16,8	13	40	150
0:25:06	37	16,8	13	40	150
0:25:07	37	16,8	13	40	150
0:25:08	37	16,8	13	40	150
0:25:09	37	16,8	13	40	150
0:25:10	37	16,8	13	40	150
0:25:11	37	16,8	13	40	150
0:25:12	37	16,8	13	40	150
0:25:13	37	16,9	13	40	150
0:25:14	37	17,0	13	40	150
0:25:15	37	17,0	13	40	150
0:25:16	37	17,0	13	40	150
0:25:17	37	17,0	13	40	150
0:25:18	37	17,0	13	40	150
0:25:19	37	17,0	13	40	150
0:25:20	37	17,0	13	40	150
0:25:21	37	17,0	13	40	150
0:25:22	37	17,0	13	40	150
0:25:23	37	17,0	13	40	150
0:25:24	37	17,0	13	40	150
0:25:25	37	17,0	13	40	150
0:25:26	37	17,0	13	40	150
0:25:27	37	17,0	13	40	150
