Repository: ProgWizer/parser

File: project-root/data/Data Acquisition/Data Acquisition/2021 year (353)/21-212.txt (part 1 of 27)
--Test Summary--
Full Path and File Name	
Instrument Name	7322
Instrument Type	Model 7322 Consistometer - Variable Speed
Instrument Serial Number	
Test Start Date	26.08.2021
Test Start Time	16:53:30
Test Stop Date	27.08.2021
Test Stop Time	4:24:36
Test Length	11:31:06
Final Sample Time Offset	11:31:06
Controller Schedule Name	
Sampling Period	1 second
Comments	
Information	WellID	
Information	Customer	
Information	EngName	
Information	CementClass	G
Information	CementMfr	
Information	Additives	90G+10ASPM+1Floss-304+1CaCl2
Information	Density	1500
Information	BHCT	40
Information	BHST	
Information	FluidLoss	
Information	JobType	
Calculated Value	Time_30Bc	6:37:55
Calculated Value	Time_70Bc	11:31:06
Initial Temperature (°C)	26 °C
Final Temperature (°C)	41 °C
Initial Pressure (MPa)	0,6 MPa
Final Pressure (MPa)	20,0 MPa
Initial Consistency (Bc)	6 Bc
Final Consistency (Bc)	70 Bc
Initial Wall Temperature (°C)	31 °C
Final Wall Temperature (°C)	40 °C
Initial Motor Speed (RPM)	150 RPM
Final Motor Speed (RPM)	150 RPM
--Data--
Time (HH:MM:SS)	Temperature (°C)	Pressure (MPa)	Consistency (Bc)	Wall Temperature (°C)	Motor Speed (RPM)
0:00:00	26	0,6	6	31	150
0:00:01	26	0,6	6	31	150
0:00:02	26	0,6	6	31	150
0:00:03	26	0,6	6	31	150
0:00:04	26	0,6	6	31	150
0:00:05	26	0,6	6	31	150
0:00:06	26	0,6	6	31	150
0:00:07	26	0,6	6	31	150
0:00:08	26	0,6	6	31	150
0:00:09	26	0,6	6	31	150
0:00:10	26	0,6	6	31	150
0:00:11	26	0,6	6	31	150
0:00:12	26	0,6	5	31	150
0:00:13	26	0,6	5	31	150
0:00:14	26	0,6	5	31	150
0:00:15	26	0,6	5	31	150
0:00:16	26	0,6	5	31	150
0:00:17	26	0,6	5	32	150
0:00:18	26	0,6	5	32	150
0:00:19	26	0,6	5	31	150
0:00:20	26	0,6	5	32	150
0:00:21	26	0,6	5	32	150
0:00:22	26	0,6	5	32	150
0:00:23	26	0,6	5	32	150
0:00:24	26	0,6	5	32	150
0:00:25	26	0,6	5	32	150
0:00:26	26	0,6	5	32	150
0:00:27	26	0,6	5	32	150
0:00:28	26	0,6	5	32	150
0:00:29	26	0,6	5	32	150
0:00:30	26	0,6	5	32	150
0:00:31	26	0,6	5	32	150
0:00:32	26	0,6	5	32	150
0:00:33	26	0,6	5	32	150
0:00:34	26	0,6	5	32	150
0:00:35	26	0,6	5	32	150
0:00:36	26	0,6	5	32	150
0:00:37	26	0,6	5	32	150
0:00:38	26	0,6	5	32	150
0:00:39	26	0,6	5	32	150
0:00:40	26	0,6	5	32	150
0:00:41	26	0,6	5	32	150
0:00:42	26	0,6	5	32	150
0:00:43	26	0,6	5	32	150
0:00:44	26	0,6	6	32	150
0:00:45	26	0,6	6	32	150
0:00:46	26	0,6	5	32	150
0:00:47	26	0,6	6	32	150
0:00:48	26	0,6	6	32	150
0:00:49	26	0,6	6	32	150
0:00:50	26	0,6	6	32	150
0:00:51	26	0,6	6	32	150
0:00:52	27	0,6	6	32	150
0:00:53	27	0,6	6	32	150
0:00:54	27	0,7	6	32	150
0:00:55	27	0,6	6	32	150
0:00:56	27	0,6	6	32	150
0:00:57	27	0,6	6	32	150
0:00:58	27	0,6	6	32	150
0:00:59	27	0,7	5	32	150
0:01:00	27	0,7	5	32	150
0:01:01	27	0,7	5	33	150
0:01:02	27	0,8	5	33	150
0:01:03	27	0,9	5	33	150
0:01:04	27	0,9	5	33	150
0:01:05	27	1,0	5	33	150
0:01:06	27	1,1	5	33	150
0:01:07	27	1,1	5	33	150
0:01:08	27	1,2	5	33	150
0:01:09	27	1,2	5	33	150
0:01:10	27	1,2	5	33	150
0:01:11	27	1,2	5	33	150
0:01:12	27	1,2	5	33	150
0:01:13	27	1,3	5	33	150
0:01:14	27	1,4	5	33	150
0:01:15	27	1,4	5	33	150
0:01:16	27	1,4	5	33	150
0:01:17	27	1,4	5	33	150
0:01:18	27	1,4	5	33	150
0:01:19	27	1,4	5	33	150
0:01:20	27	1,4	5	33	150
0:01:21	27	1,4	5	33	150
0:01:22	27	1,4	5	33	150
0:01:23	27	1,4	5	33	150
0:01:24	27	1,4	5	33	150
0:01:25	27	1,4	5	33	150
0:01:26	27	1,4	5	33	150
0:01:27	27	1,4	5	33	150
0:01:28	27	1,4	5	33	150
0:01:29	27	1,4	5	33	150
0:01:30	27	1,4	5	33	150
0:01:31	27	1,5	5	33	150
0:01:32	27	1,5	5	33	150
0:01:33	27	1,5	5	33	150
0:01:34	27	1,5	5	33	150
0:01:35	27	1,5	5	33	150
0:01:36	27	1,5	5	33	150
0:01:37	27	1,6	5	33	150
0:01:38	27	1,7	5	33	150
0:01:39	27	1,7	5	33	150
0:01:40	27	1,7	5	33	150
0:01:41	27	1,7	5	33	150
0:01:42	27	1,7	5	33	150
0:01:43	28	1,7	5	33	150
0:01:44	28	1,7	5	33	150
0:01:45	28	1,7	5	33	150
0:01:46	28	1,7	5	33	150
0:01:47	28	1,7	5	33	150
0:01:48	28	1,7	5	33	150
0:01:49	28	1,7	5	33	150
0:01:50	28	1,7	5	33	150
0:01:51	28	1,7	5	33	150
0:01:52	28	1,7	5	33	150
0:01:53	28	1,8	5	33	150
0:01:54	28	1,8	5	33	150
0:01:55	28	1,8	5	33	150
0:01:56	28	1,8	5	33	150
0:01:57	28	1,8	5	33	150
0:01:58	28	1,8	5	33	150
0:01:59	28	1,8	5	33	150
0:02:00	28	1,8	5	33	150
0:02:01	28	1,8	5	33	150
0:02:02	28	1,8	5	33	150
0:02:03	28	1,9	5	33	150
0:02:04	28	2,0	5	33	150
0:02:05	28	2,0	5	33	150
0:02:06	28	2,0	6	33	150
0:02:07	28	2,0	5	33	150
0:02:08	28	2,0	5	33	150
0:02:09	28	2,0	5	33	150
0:02:10	28	2,0	5	33	150
0:02:11	28	2,0	5	33	150
0:02:12	28	2,0	5	34	150
0:02:13	28	2,0	5	34	150
0:02:14	28	2,0	5	33	150
0:02:15	28	2,0	5	33	150
0:02:16	28	2,0	5	33	150
0:02:17	28	2,0	5	33	150
0:02:18	28	2,0	5	34	150
0:02:19	28	2,0	5	33	150
0:02:20	28	2,0	5	34	150
0:02:21	28	2,0	5	33	150
0:02:22	28	2,0	5	33	150
0:02:23	28	2,0	5	33	150
0:02:24	28	2,0	5	34	150
0:02:25	28	2,0	5	34	150
0:02:26	28	2,1	5	33	150
0:02:27	28	2,1	5	33	150
0:02:28	28	2,1	5	33	150
0:02:29	28	2,1	5	33	150
0:02:30	28	2,3	5	34	150
0:02:31	28	2,3	5	34	150
0:02:32	28	2,3	5	34	150
0:02:33	29	2,3	5	34	150
0:02:34	29	2,3	5	34	150
0:02:35	29	2,3	5	34	150
0:02:36	29	2,3	5	34	150
0:02:37	29	2,3	5	34	150
0:02:38	29	2,3	5	34	150
0:02:39	29	2,3	5	34	150
0:02:40	29	2,3	5	34	150
0:02:41	29	2,3	5	34	150
0:02:42	29	2,3	5	34	150
0:02:43	29	2,3	5	34	150
0:02:44	29	2,3	5	34	150
0:02:45	29	2,3	5	34	150
0:02:46	29	2,3	5	34	150
0:02:47	29	2,3	5	34	150
0:02:48	29	2,3	5	34	150
0:02:49	29	2,4	5	34	150
0:02:50	29	2,3	5	34	150
0:02:51	29	2,4	5	34	150
0:02:52	29	2,4	5	34	150
0:02:53	29	2,4	5	34	150
0:02:54	29	2,4	5	34	150
0:02:55	29	2,4	5	34	150
0:02:56	29	2,4	5	34	150
0:02:57	29	2,4	5	34	150
0:02:58	29	2,5	5	34	150
0:02:59	29	2,5	5	34	150
0:03:00	29	2,6	5	34	150
0:03:01	29	2,6	5	34	150
0:03:02	29	2,6	5	34	150
0:03:03	29	2,6	5	34	150
0:03:04	29	2,6	5	34	150
0:03:05	29	2,6	5	34	150
0:03:06	29	2,6	5	34	150
0:03:07	29	2,6	5	34	150
0:03:08	29	2,6	5	34	150
0:03:09	29	2,6	5	34	150
0:03:10	29	2,6	5	34	150
0:03:11	29	2,6	5	34	150
0:03:12	29	2,6	5	34	150
0:03:13	29	2,6	5	34	150
0:03:14	29	2,7	5	34	150
0:03:15	29	2,8	5	34	150
0:03:16	29	2,9	5	34	150
0:03:17	29	2,9	5	34	150
0:03:18	29	2,9	5	34	150
0:03:19	29	2,9	5	34	150
0:03:20	29	2,9	5	34	150
0:03:21	29	2,9	5	34	150
0:03:22	29	2,9	5	34	150
0:03:23	29	2,9	5	34	150
0:03:24	29	2,9	5	34	150
0:03:25	29	2,9	5	34	150
0:03:26	29	2,9	5	34	150
0:03:27	29	2,9	5	34	150
0:03:28	29	2,9	5	34	150
0:03:29	29	2,9	5	34	150
0:03:30	29	2,9	5	34	150
0:03:31	29	2,9	5	34	150
0:03:32	30	2,9	5	34	150
0:03:33	30	2,9	5	34	150
0:03:34	30	2,9	5	34	150
0:03:35	30	2,9	5	34	150
0:03:36	30	2,9	5	34	150
0:03:37	30	2,9	5	34	150
0:03:38	30	2,9	5	34	150
0:03:39	30	2,9	5	34	150
0:03:40	30	2,9	5	34	150
0:03:41	30	2,9	5	34	150
0:03:42	30	2,9	5	34	150
0:03:43	30	2,9	5	34	150
0:03:44	30	2,9	5	34	150
0:03:45	30	2,9	5	34	150
0:03:46	30	2,9	5	34	150
0:03:47	30	2,9	5	34	150
0:03:48	30	2,9	5	34	150
0:03:49	30	3,1	5	34	150
0:03:50	30	3,1	5	34	150
0:03:51	30	3,2	5	34	150
0:03:52	30	3,2	5	34	150
0:03:53	30	3,2	5	34	150
0:03:54	30	3,2	5	34	150
0:03:55	30	3,2	5	34	150
0:03:56	30	3,2	5	34	150
0:03:57	30	3,2	5	34	150
0:03:58	30	3,2	5	34	150
0:03:59	30	3,2	5	34	150
0:04:00	30	3,2	5	34	150
0:04:01	30	3,2	5	34	150
0:04:02	30	3,2	5	34	150
0:04:03	30	3,2	5	34	150
0:04:04	30	3,2	5	34	150
0:04:05	30	3,2	5	34	150
0:04:06	30	3,2	5	34	150
0:04:07	30	3,2	5	34	150
0:04:08	30	3,2	5	34	150
0:04:09	30	3,2	5	34	150
0:04:10	30	3,3	5	34	150
0:04:11	30	3,4	5	34	150
0:04:12	30	3,5	5	34	150
0:04:13	30	3,5	5	34	150
0:04:14	30	3,5	5	34	150
0:04:15	30	3,5	5	34	150
0:04:16	30	3,5	5	34	150
0:04:17	30	3,5	5	34	150
0:04:18	30	3,5	5	34	150
0:04:19	30	3,5	5	34	150
0:04:20	30	3,5	5	34	150
0:04:21	30	3,5	5	34	150
0:04:22	30	3,5	5	34	150
0:04:23	30	3,5	5	34	150
0:04:24	30	3,5	5	34	150
0:04:25	30	3,5	5	34	150
0:04:26	30	3,5	5	34	150
0:04:27	30	3,5	5	34	150
0:04:28	30	3,5	5	34	150
0:04:29	30	3,5	5	34	150
0:04:30	30	3,5	5	34	150
0:04:31	30	3,5	5	34	150
0:04:32	30	3,5	5	34	150
0:04:33	31	3,5	5	34	150
0:04:34	31	3,5	5	34	150
0:04:35	31	3,5	5	34	150
0:04:36	31	3,5	5	35	150
0:04:37	31	3,5	5	34	150
0:04:38	31	3,5	5	34	150
0:04:39	31	3,5	5	34	150
0:04:40	31	3,5	5	34	150
0:04:41	31	3,5	5	34	150
0:04:42	31	3,5	5	34	150
0:04:43	31	3,5	5	34	150
0:04:44	31	3,5	5	34	150
0:04:45	31	3,5	5	34	150
0:04:46	31	3,7	5	34	150
0:04:47	31	3,8	5	34	150
0:04:48	31	3,8	5	34	150
0:04:49	31	3,8	5	34	150
0:04:50	31	3,8	5	34	150
0:04:51	31	3,8	5	34	150
0:04:52	31	3,8	5	34	150
0:04:53	31	3,8	5	34	150
0:04:54	31	3,8	5	34	150
0:04:55	31	3,8	5	34	150
0:04:56	31	3,8	5	34	150
0:04:57	31	3,8	5	34	150
0:04:58	31	3,8	5	34	150
0:04:59	31	3,8	5	34	150
0:05:00	31	3,8	5	34	150
0:05:01	31	3,8	5	35	150
0:05:02	31	3,8	5	34	150
0:05:03	31	3,8	5	34	150
0:05:04	31	3,8	5	34	150
0:05:05	31	3,8	5	34	150
0:05:06	31	3,8	5	34	150
0:05:07	31	3,8	5	35	150
0:05:08	31	3,8	5	34	150
0:05:09	31	3,8	5	34	150
0:05:10	31	3,8	5	34	150
0:05:11	31	3,8	5	34	150
0:05:12	31	3,9	5	34	150
0:05:13	31	3,9	5	34	150
0:05:14	31	3,9	5	35	150
0:05:15	31	3,9	5	34	150
0:05:16	31	3,9	5	34	150
0:05:17	31	3,9	5	34	150
0:05:18	31	3,9	5	35	150
0:05:19	31	3,9	5	34	150
0:05:20	31	4,0	5	34	150
0:05:21	31	4,2	5	34	150
0:05:22	31	4,2	5	35	150
0:05:23	31	4,2	5	35	150
0:05:24	31	4,2	5	34	150
0:05:25	31	4,2	5	35	150
0:05:26	31	4,2	5	34	150
0:05:27	31	4,2	5	34	150
0:05:28	31	4,2	5	35	150
0:05:29	31	4,2	5	35	150
0:05:30	31	4,2	5	35	150
0:05:31	31	4,2	5	35	150
0:05:32	31	4,2	5	35	150
0:05:33	31	4,2	5	35	150
0:05:34	31	4,2	5	35	150
0:05:35	31	4,2	5	35	150
0:05:36	31	4,2	5	35	150
0:05:37	31	4,2	5	34	150
0:05:38	31	4,2	5	35	150
0:05:39	31	4,2	5	35	150
0:05:40	31	4,2	5	35	150
0:05:41	31	4,2	5	35	150
0:05:42	31	4,2	5	35	150
0:05:43	31	4,2	5	35	150
0:05:44	31	4,2	5	35	150
0:05:45	31	4,2	5	35	150
0:05:46	31	4,2	5	35	150
0:05:47	31	4,2	5	35	150
0:05:48	31	4,3	5	35	150
0:05:49	32	4,3	5	35	150
0:05:50	32	4,3	5	35	150
0:05:51	32	4,3	5	35	150
0:05:52	32	4,3	5	35	150
0:05:53	32	4,3	5	35	150
0:05:54	32	4,3	5	35	150
0:05:55	32	4,3	5	35	150
0:05:56	32	4,4	5	35	150
0:05:57	32	4,5	5	35	150
0:05:58	32	4,5	5	35	150
0:05:59	32	4,5	5	35	150
0:06:00	32	4,5	5	35	150
0:06:01	32	4,5	5	35	150
0:06:02	32	4,5	5	35	150
0:06:03	32	4,5	5	35	150
0:06:04	32	4,5	5	35	150
0:06:05	32	4,5	5	35	150
0:06:06	32	4,5	5	35	150
0:06:07	32	4,5	5	35	150
0:06:08	32	4,5	5	35	150
0:06:09	32	4,5	5	35	150
0:06:10	32	4,5	5	35	150
0:06:11	32	4,5	5	35	150
0:06:12	32	4,5	5	35	150
0:06:13	32	4,5	5	35	150
0:06:14	32	4,5	5	35	150
0:06:15	32	4,6	5	35	150
0:06:16	32	4,7	5	35	150
0:06:17	32	4,7	5	35	150
0:06:18	32	4,7	5	35	150
0:06:19	32	4,7	5	35	150
0:06:20	32	4,7	5	35	150
0:06:21	32	4,7	5	35	150
0:06:22	32	4,7	5	35	150
0:06:23	32	4,7	5	35	150
0:06:24	32	4,7	5	35	150
0:06:25	32	4,7	5	35	150
0:06:26	32	4,7	5	35	150
0:06:27	32	4,7	5	35	150
0:06:28	32	4,7	5	35	150
0:06:29	32	4,7	5	35	150
0:06:30	32	4,7	5	35	150
0:06:31	32	4,7	5	35	150
0:06:32	32	4,7	5	35	150
0:06:33	32	4,7	5	35	150
0:06:34	32	4,7	5	35	150
0:06:35	32	4,7	5	35	150
0:06:36	32	5,0	5	35	150
0:06:37	32	5,0	5	35	150
0:06:38	32	5,1	5	35	150
0:06:39	32	5,1	5	35	150
0:06:40	32	5,1	5	35	150
0:06:41	32	5,1	5	35	150
0:06:42	32	5,1	5	35	150
0:06:43	32	5,1	5	35	150
0:06:44	32	5,1	5	35	150
0:06:45	32	5,1	5	35	150
0:06:46	32	5,1	5	35	150
0:06:47	32	5,1	5	35	150
0:06:48	32	5,1	5	35	150
0:06:49	32	5,1	5	35	150
0:06:50	32	5,1	5	35	150
0:06:51	32	5,1	5	35	150
0:06:52	32	5,1	5	35	150
0:06:53	32	5,1	5	35	150
0:06:54	32	5,1	5	35	150
0:06:55	32	5,1	5	35	150
0:06:56	32	5,1	5	35	150
0:06:57	32	5,1	5	35	150
0:06:58	32	5,0	5	35	150
0:06:59	32	5,0	5	35	150
0:07:00	32	5,1	5	35	150
0:07:01	32	5,0	5	35	150
0:07:02	32	5,0	5	35	150
0:07:03	32	5,0	5	35	150
0:07:04	32	5,0	5	35	150
0:07:05	32	5,0	5	35	150
0:07:06	32	5,0	5	35	150
0:07:07	32	5,0	5	35	150
0:07:08	32	5,2	5	35	150
0:07:09	32	5,2	5	35	150
0:07:10	32	5,2	5	35	150
0:07:11	32	5,2	5	35	150
0:07:12	32	5,2	5	35	150
0:07:13	32	5,2	5	35	150
0:07:14	32	5,2	5	35	150
0:07:15	32	5,2	5	35	150
0:07:16	32	5,2	5	35	150
0:07:17	32	5,2	5	35	150
0:07:18	33	5,2	5	35	150
0:07:19	33	5,2	5	35	150
0:07:20	33	5,2	5	35	150
0:07:21	33	5,2	5	35	150
0:07:22	33	5,3	5	35	150
0:07:23	33	5,4	5	35	150
0:07:24	33	5,4	5	35	150
0:07:25	33	5,4	5	35	150
0:07:26	33	5,5	5	35	150
0:07:27	33	5,4	5	35	150
0:07:28	33	5,4	5	35	150
0:07:29	33	5,4	5	35	150
0:07:30	33	5,4	5	35	150
0:07:31	33	5,4	5	35	150
0:07:32	33	5,4	5	35	150
0:07:33	33	5,4	5	35	150
0:07:34	33	5,4	5	35	150
0:07:35	33	5,4	5	35	150
0:07:36	33	5,4	5	35	150
0:07:37	33	5,4	5	35	150
0:07:38	33	5,4	5	35	150
0:07:39	33	5,5	5	35	150
0:07:40	33	5,6	5	35	150
0:07:41	33	5,7	5	35	150
0:07:42	33	5,7	5	35	150
0:07:43	33	5,7	5	35	150
0:07:44	33	5,7	5	35	150
0:07:45	33	5,7	5	35	150
0:07:46	33	5,7	5	35	150
0:07:47	33	5,6	5	35	150
0:07:48	33	5,6	5	35	150
0:07:49	33	5,6	5	35	150
0:07:50	33	5,6	5	35	150
0:07:51	33	5,6	5	35	150
0:07:52	33	5,6	5	35	150
0:07:53	33	5,6	5	35	150
0:07:54	33	5,6	5	35	150
0:07:55	33	5,6	5	35	150
0:07:56	33	5,6	5	35	150
0:07:57	33	5,6	5	35	150
0:07:58	33	5,6	5	35	150
0:07:59	33	5,8	5	35	150
0:08:00	33	6,0	5	35	150
0:08:01	33	6,0	5	35	150
0:08:02	33	6,0	5	35	150
0:08:03	33	6,0	5	35	150
0:08:04	33	6,0	5	35	150
0:08:05	33	6,0	5	35	150
0:08:06	33	6,0	5	35	150
0:08:07	33	6,0	5	35	150
0:08:08	33	6,0	5	35	150
0:08:09	33	6,0	5	35	150
0:08:10	33	6,0	5	35	150
0:08:11	33	6,0	5	35	150
0:08:12	33	6,0	5	35	150
0:08:13	33	6,0	5	35	150
0:08:14	33	6,0	5	35	150
0:08:15	33	6,0	5	35	150
0:08:16	33	6,0	5	35	150
0:08:17	33	6,0	5	35	150
0:08:18	33	6,0	5	35	150
0:08:19	33	6,0	5	35	150
0:08:20	33	6,0	5	35	150
0:08:21	33	6,0	5	35	150
0:08:22	33	6,0	5	35	150
0:08:23	33	6,0	5	35	150
0:08:24	33	6,0	5	35	150
0:08:25	33	6,0	5	35	150
0:08:26	33	6,0	5	35	150
0:08:27	33	6,0	5	35	150
0:08:28	33	6,0	5	35	150
0:08:29	33	6,0	5	35	150
0:08:30	33	6,0	5	35	150
0:08:31	33	6,0	5	35	150
0:08:32	33	6,0	5	35	150
0:08:33	33	6,0	5	35	150
0:08:34	33	6,3	5	35	150
0:08:35	33	6,3	5	35	150
0:08:36	33	6,4	5	35	150
0:08:37	33	6,4	5	35	150
0:08:38	33	6,4	5	35	150
0:08:39	33	6,4	5	35	150
0:08:40	33	6,4	5	35	150
0:08:41	33	6,4	5	35	150
0:08:42	33	6,4	5	35	150
0:08:43	33	6,4	5	35	150
0:08:44	33	6,3	5	35	150
0:08:45	33	6,3	5	35	150
0:08:46	33	6,3	5	35	150
0:08:47	33	6,3	5	35	150
0:08:48	33	6,3	5	35	150
0:08:49	33	6,3	5	35	150
0:08:50	33	6,3	5	35	150
0:08:51	33	6,3	5	35	150
0:08:52	33	6,3	5	35	150
0:08:53	33	6,3	5	35	150
0:08:54	33	6,3	5	35	150
0:08:55	33	6,3	5	35	150
0:08:56	33	6,3	5	35	150
0:08:57	33	6,3	5	35	150
0:08:58	33	6,3	5	35	150
0:08:59	33	6,3	5	35	150
0:09:00	33	6,3	5	35	150
0:09:01	33	6,3	5	35	150
0:09:02	33	6,3	5	35	150
0:09:03	33	6,4	5	35	150
0:09:04	33	6,4	5	35	150
0:09:05	33	6,4	5	35	150
0:09:06	33	6,4	5	35	150
0:09:07	33	6,4	5	35	150
0:09:08	34	6,5	5	35	150
0:09:09	34	6,6	5	35	150
0:09:10	34	6,6	5	35	150
0:09:11	34	6,6	5	35	150
0:09:12	34	6,6	5	35	150
0:09:13	34	6,6	5	35	150
0:09:14	34	6,6	5	35	150
0:09:15	34	6,6	5	35	150
0:09:16	34	6,6	5	35	150
0:09:17	34	6,6	5	35	150
0:09:18	34	6,6	5	35	150
0:09:19	34	6,6	5	35	150
0:09:20	34	6,6	5	35	150
0:09:21	34	6,6	5	35	150
0:09:22	34	6,6	5	35	150
0:09:23	34	6,6	5	35	150
0:09:24	34	6,6	5	35	150
0:09:25	34	6,6	5	35	150
0:09:26	34	6,6	5	35	150
0:09:27	34	6,7	5	35	150
0:09:28	34	6,7	5	35	150
0:09:29	34	6,8	5	35	150
0:09:30	34	6,8	5	35	150
0:09:31	34	6,8	5	35	150
0:09:32	34	6,8	5	35	150
0:09:33	34	6,8	5	35	150
0:09:34	34	6,8	5	35	150
0:09:35	34	6,8	5	35	150
0:09:36	34	6,8	5	35	150
0:09:37	34	6,8	5	35	150
0:09:38	34	6,7	5	35	150
0:09:39	34	6,7	5	35	150
0:09:40	34	6,7	5	35	150
0:09:41	34	6,7	5	35	150
0:09:42	34	6,8	5	35	150
0:09:43	34	6,8	5	35	150
0:09:44	34	6,8	5	35	150
0:09:45	34	6,8	5	35	150
0:09:46	34	6,8	5	35	150
0:09:47	34	6,8	5	35	150
0:09:48	34	6,8	5	35	150
0:09:49	34	6,9	5	35	150
0:09:50	34	7,1	5	35	150
0:09:51	34	7,1	5	35	150
0:09:52	34	7,1	5	35	150
0:09:53	34	7,1	5	35	150
0:09:54	34	7,1	5	35	150
0:09:55	34	7,1	5	35	150
0:09:56	34	7,1	5	35	150
0:09:57	34	7,1	5	35	150
0:09:58	34	7,1	5	35	150
0:09:59	34	7,1	5	35	150
0:10:00	34	7,1	5	35	150
0:10:01	34	7,1	5	35	150
0:10:02	34	7,1	5	35	150
0:10:03	34	7,1	5	35	150
0:10:04	34	7,1	5	35	150
0:10:05	34	7,1	5	35	150
0:10:06	34	7,1	5	35	150
0:10:07	34	7,1	5	35	150
0:10:08	34	7,1	5	35	150
0:10:09	34	7,1	5	35	150
0:10:10	34	7,1	5	35	150
0:10:11	34	7,1	5	35	150
0:10:12	34	7,1	5	35	150
0:10:13	34	7,1	5	35	150
0:10:14	34	7,1	5	35	150
0:10:15	34	7,1	5	35	150
0:10:16	34	7,1	5	35	150
0:10:17	34	7,3	5	35	150
0:10:18	34	7,4	5	35	150
0:10:19	34	7,5	5	35	150
0:10:20	34	7,5	5	35	150
0:10:21	34	7,5	5	35	150
0:10:22	34	7,5	5	35	150
0:10:23	34	7,5	5	35	150
0:10:24	34	7,5	5	35	150
0:10:25	34	7,5	5	35	150
0:10:26	34	7,5	5	35	150
0:10:27	34	7,5	5	35	150
0:10:28	34	7,5	5	35	150
0:10:29	34	7,4	5	35	150
0:10:30	34	7,4	5	35	150
0:10:31	34	7,4	5	35	150
0:10:32	34	7,4	5	35	150
0:10:33	34	7,4	5	35	150
0:10:34	34	7,4	5	35	150
0:10:35	34	7,4	5	35	150
0:10:36	34	7,4	5	35	150
0:10:37	34	7,4	5	35	150
0:10:38	34	7,4	5	35	150
0:10:39	34	7,4	5	35	150
0:10:40	34	7,4	5	35	150
0:10:41	34	7,4	5	35	150
0:10:42	34	7,4	5	35	150
0:10:43	34	7,4	5	35	150
0:10:44	34	7,4	5	35	150
0:10:45	34	7,4	5	35	150
0:10:46	34	7,4	5	35	150
0:10:47	34	7,4	5	35	150
0:10:48	34	7,6	5	35	150
0:10:49	34	7,7	5	35	150
0:10:50	34	7,7	5	35	150
0:10:51	34	7,7	5	35	150
0:10:52	34	7,7	5	35	150
0:10:53	34	7,7	5	35	150
0:10:54	34	7,7	5	35	150
0:10:55	34	7,7	5	35	150
0:10:56	34	7,7	5	35	150
0:10:57	34	7,7	5	35	150
0:10:58	34	7,7	5	35	150
0:10:59	34	7,7	5	35	150
0:11:00	34	7,7	5	35	150
0:11:01	34	7,7	5	35	150
0:11:02	34	7,7	5	35	150
0:11:03	34	7,7	5	35	150
0:11:04	34	7,7	5	35	150
0:11:05	34	7,7	5	35	150
0:11:06	34	7,7	5	35	150
0:11:07	34	7,7	5	35	150
0:11:08	34	7,7	5	35	150
0:11:09	34	7,7	5	35	150
0:11:10	34	7,7	5	35	150
0:11:11	34	7,8	5	35	150
0:11:12	34	7,8	5	35	150
0:11:13	34	7,8	5	35	150
0:11:14	34	7,8	5	35	150
0:11:15	34	7,8	5	35	150
0:11:16	34	7,8	5	35	150
0:11:17	34	7,8	5	35	150
0:11:18	34	7,8	5	35	150
0:11:19	34	7,8	5	35	150
0:11:20	34	7,8	5	35	150
0:11:21	34	7,8	5	35	150
0:11:22	34	7,8	5	35	150
0:11:23	34	7,8	5	35	150
0:11:24	34	7,9	5	35	150
0:11:25	34	8,0	5	35	150
0:11:26	34	8,1	5	35	150
0:11:27	34	8,1	5	35	150
0:11:28	34	8,1	5	35	150
0:11:29	34	8,1	5	35	150
0:11:30	34	8,1	5	35	150
0:11:31	34	8,1	5	35	150
0:11:32	34	8,1	5	36	150
0:11:33	34	8,1	5	35	150
0:11:34	35	8,1	5	35	150
0:11:35	35	8,1	5	35	150
0:11:36	34	8,1	5	35	150
0:11:37	34	8,1	5	35	150
0:11:38	35	8,1	5	35	150
0:11:39	35	8,1	5	35	150
0:11:40	35	8,1	5	35	150
0:11:41	35	8,1	5	35	150
0:11:42	35	8,1	5	35	150
0:11:43	35	8,1	5	35	150
0:11:44	35	8,1	5	35	150
0:11:45	35	8,2	5	35	150
0:11:46	35	8,2	5	35	150
0:11:47	35	8,2	5	35	150
0:11:48	35	8,2	5	35	150
0:11:49	35	8,2	5	36	150
0:11:50	35	8,2	5	35	150
0:11:51	35	8,2	5	35	150
0:11:52	35	8,2	5	35	150
0:11:53	35	8,2	5	35	150
0:11:54	35	8,3	5	35	150
0:11:55	35	8,3	5	35	150
0:11:56	35	8,3	5	35	150
0:11:57	35	8,3	5	35	150
0:11:58	35	8,3	5	35	150
0:11:59	35	8,3	5	35	150
0:12:00	35	8,3	5	35	150
0:12:01	35	8,3	5	35	150
0:12:02	35	8,3	5	35	150
0:12:03	35	8,3	5	35	150
0:12:04	35	8,3	5	35	150
0:12:05	35	8,3	5	35	150
0:12:06	35	8,3	5	35	150
0:12:07	35	8,3	5	35	150
0:12:08	35	8,4	5	35	150
0:12:09	35	8,5	5	35	150
0:12:10	35	8,5	5	35	150
0:12:11	35	8,5	5	36	150
0:12:12	35	8,5	5	35	150
0:12:13	35	8,5	5	35	150
0:12:14	35	8,5	5	36	150
0:12:15	35	8,5	5	35	150
0:12:16	35	8,5	5	35	150
0:12:17	35	8,5	5	35	150
0:12:18	35	8,5	5	35	150
0:12:19	35	8,5	5	35	150
0:12:20	35	8,5	5	35	150
0:12:21	35	8,5	5	35	150
0:12:22	35	8,5	5	35	150
0:12:23	35	8,5	5	35	150
0:12:24	35	8,5	5	35	150
0:12:25	35	8,5	5	35	150
0:12:26	35	8,5	5	35	150
0:12:27	35	8,5	5	35	150
0:12:28	35	8,5	5	35	150
0:12:29	35	8,7	5	35	150
0:12:30	35	8,8	5	35	150
0:12:31	35	8,9	5	36	150
0:12:32	35	8,9	5	35	150
0:12:33	35	8,9	5	36	150
0:12:34	35	8,9	5	35	150
0:12:35	35	8,9	5	35	150
0:12:36	35	8,9	5	36	150
0:12:37	35	8,9	5	35	150
0:12:38	35	8,9	5	35	150
0:12:39	35	8,9	5	36	150
0:12:40	35	8,8	5	35	150
0:12:41	35	8,8	5	36	150
0:12:42	35	8,8	5	35	150
0:12:43	35	8,8	5	35	150
0:12:44	35	8,8	5	36	150
0:12:45	35	8,8	5	36	150
0:12:46	35	8,8	5	35	150
0:12:47	35	8,8	5	35	150
0:12:48	35	8,8	5	35	150
0:12:49	35	8,8	5	35	150
0:12:50	35	8,8	5	35	150
0:12:51	35	8,8	5	36	150
0:12:52	35	8,8	5	35	150
0:12:53	35	8,8	5	36	150
0:12:54	35	8,9	5	35	150
0:12:55	35	8,9	5	35	150
0:12:56	35	8,9	5	35	150
0:12:57	35	8,9	5	35	150
0:12:58	35	8,9	5	35	150
0:12:59	35	9,0	5	35	150
0:13:00	35	9,0	5	35	150
0:13:01	35	9,0	5	35	150
0:13:02	35	9,0	5	35	150
0:13:03	35	9,0	5	35	150
0:13:04	35	9,0	5	35	150
0:13:05	35	9,0	5	35	150
0:13:06	35	9,0	5	36	150
0:13:07	35	9,0	5	35	150
0:13:08	35	9,0	5	35	150
0:13:09	35	9,0	5	35	150
0:13:10	35	9,0	5	35	150
0:13:11	35	9,0	5	35	150
0:13:12	35	9,1	5	36	150
0:13:13	35	9,2	5	35	150
0:13:14	35	9,2	5	35	150
0:13:15	35	9,2	5	35	150
0:13:16	35	9,2	5	35	150
0:13:17	35	9,2	5	36	150
0:13:18	35	9,2	5	35	150
0:13:19	35	9,2	5	35	150
0:13:20	35	9,2	5	36	150
0:13:21	35	9,2	5	35	150
0:13:22	35	9,2	5	36	150
0:13:23	35	9,2	5	35	150
0:13:24	35	9,2	5	36	150
0:13:25	35	9,2	5	36	150
0:13:26	35	9,2	5	36	150
0:13:27	35	9,2	5	36	150
0:13:28	35	9,2	5	35	150
0:13:29	35	9,2	5	35	150
0:13:30	35	9,2	5	36	150
0:13:31	35	9,2	5	36	150
0:13:32	35	9,2	5	36	150
0:13:33	35	9,4	5	36	150
0:13:34	35	9,5	5	35	150
0:13:35	35	9,5	5	36	150
0:13:36	35	9,5	5	35	150
0:13:37	35	9,5	5	35	150
0:13:38	35	9,5	5	35	150
0:13:39	35	9,5	5	35	150
0:13:40	35	9,5	5	36	150
0:13:41	35	9,5	5	35	150
0:13:42	35	9,5	5	36	150
0:13:43	35	9,5	5	35	150
0:13:44	35	9,5	5	36	150
0:13:45	35	9,5	5	36	150
0:13:46	35	9,5	5	36	150
0:13:47	35	9,5	5	35	150
0:13:48	35	9,5	5	36	150
0:13:49	35	9,5	5	35	150
0:13:50	35	9,5	5	35	150
0:13:51	35	9,5	5	36	150
0:13:52	35	9,5	5	35	150
0:13:53	35	9,5	5	35	150
0:13:54	35	9,5	5	35	150
0:13:55	35	9,5	5	36	150
0:13:56	35	9,5	5	35	150
0:13:57	35	9,6	5	35	150
0:13:58	35	9,6	5	35	150
0:13:59	35	9,6	5	36	150
0:14:00	35	9,6	5	35	150
0:14:01	35	9,6	5	35	150
0:14:02	35	9,7	5	36	150
0:14:03	35	9,7	5	36	150
0:14:04	35	9,7	5	36	150
0:14:05	35	9,7	5	36	150
0:14:06	35	9,7	5	35	150
0:14:07	35	9,7	5	35	150
0:14:08	35	9,7	5	36	150
0:14:09	35	9,7	5	36	150
0:14:10	35	9,7	5	35	150
0:14:11	35	9,7	5	35	150
0:14:12	35	9,7	5	36	150
0:14:13	35	9,7	5	36	150
0:14:14	35	9,7	5	35	150
0:14:15	35	9,7	5	35	150
0:14:16	35	9,7	5	35	150
0:14:17	35	9,8	5	36	150
0:14:18	35	9,9	5	35	150
0:14:19	35	9,9	5	35	150
0:14:20	35	9,9	5	35	150
0:14:21	35	9,9	5	36	150
0:14:22	35	9,9	5	35	150
0:14:23	35	9,9	5	35	150
0:14:24	35	9,9	5	36	150
0:14:25	35	9,9	5	36	150
0:14:26	35	9,9	5	36	150
0:14:27	35	9,9	5	36	150
0:14:28	35	9,9	5	36	150
0:14:29	35	9,9	5	36	150
0:14:30	35	9,9	5	36	150
0:14:31	35	9,9	5	35	150
0:14:32	35	9,9	5	36	150
0:14:33	35	9,9	5	36	150
0:14:34	35	9,9	5	36	150
0:14:35	35	9,9	5	35	150
0:14:36	35	9,9	5	36	150
0:14:37	35	10,0	5	35	150
0:14:38	35	10,1	5	35	150
0:14:39	35	10,2	5	36	150
0:14:40	35	10,2	5	36	150
0:14:41	35	10,2	5	36	150
0:14:42	35	10,2	5	36	150
0:14:43	35	10,2	5	36	150
0:14:44	35	10,2	5	36	150
0:14:45	35	10,2	5	36	150
0:14:46	35	10,2	5	35	150
0:14:47	35	10,2	5	36	150
0:14:48	35	10,2	5	36	150
0:14:49	35	10,2	5	36	150
0:14:50	35	10,2	5	36	150
0:14:51	35	10,2	5	35	150
0:14:52	35	10,2	5	35	150
0:14:53	35	10,2	5	36	150
0:14:54	35	10,2	5	36	150
0:14:55	35	10,1	5	35	150
0:14:56	35	10,2	5	36	150
0:14:57	35	10,1	5	35	150
0:14:58	35	10,2	5	35	150
0:14:59	35	10,2	5	36	150
0:15:00	35	10,2	5	35	150
0:15:01	35	10,2	5	36	150
0:15:02	35	10,2	5	35	150
0:15:03	35	10,2	5	36	150
0:15:04	35	10,2	5	36	150
0:15:05	35	10,4	5	36	150
0:15:06	35	10,4	5	36	150
0:15:07	35	10,4	5	36	150
0:15:08	35	10,4	5	36	150
0:15:09	35	10,4	5	36	150
0:15:10	35	10,4	5	36	150
0:15:11	35	10,4	5	36	150
0:15:12	35	10,4	5	36	150
0:15:13	35	10,4	5	36	150
0:15:14	35	10,4	5	36	150
0:15:15	35	10,4	5	36	150
0:15:16	35	10,4	5	36	150
0:15:17	35	10,4	5	35	150
0:15:18	35	10,4	5	36	150
0:15:19	35	10,4	5	35	150
0:15:20	35	10,4	5	36	150
0:15:21	35	10,5	5	36	150
0:15:22	35	10,6	5	36	150
0:15:23	35	10,6	5	36	150
0:15:24	35	10,6	5	35	150
0:15:25	35	10,6	5	36	150
0:15:26	35	10,6	5	36	150
0:15:27	35	10,6	5	36	150
0:15:28	35	10,6	5	35	150
0:15:29	35	10,6	5	36	150
0:15:30	35	10,6	5	35	150
0:15:31	35	10,6	5	36	150
0:15:32	35	10,6	5	36	150
0:15:33	35	10,6	5	36	150
0:15:34	35	10,6	5	36	150
0:15:35	35	10,6	5	36	150
0:15:36	36	10,6	5	36	150
0:15:37	35	10,6	5	36	150
0:15:38	36	10,6	5	36	150
0:15:39	36	10,6	5	36	150
0:15:40	36	10,8	5	36	150
0:15:41	36	10,9	5	36	150
0:15:42	36	10,9	5	36	150
0:15:43	36	10,9	5	36	150
0:15:44	36	11,0	5	36	150
0:15:45	36	10,9	5	36	150
0:15:46	36	10,9	5	36	150
0:15:47	36	10,9	5	36	150
0:15:48	36	10,9	5	36	150
0:15:49	36	10,9	5	36	150
0:15:50	36	10,9	5	36	150
0:15:51	36	10,9	5	35	150
0:15:52	36	10,9	5	36	150
0:15:53	36	10,9	5	36	150
0:15:54	36	10,9	5	36	150
0:15:55	36	10,9	5	36	150
0:15:56	36	10,9	5	36	150
0:15:57	36	10,9	5	36	150
0:15:58	36	10,9	5	36	150
0:15:59	36	10,9	5	36	150
0:16:00	36	10,9	5	36	150
0:16:01	36	10,9	5	36	150
0:16:02	36	10,9	5	36	150
0:16:03	36	10,9	5	36	150
0:16:04	36	10,9	5	36	150
0:16:05	36	10,9	5	36	150
0:16:06	36	10,9	5	36	150
0:16:07	36	10,9	5	36	150
0:16:08	36	11,0	5	36	150
0:16:09	36	11,1	5	36	150
0:16:10	36	11,1	5	36	150
0:16:11	36	11,1	5	36	150
0:16:12	36	11,1	5	35	150
0:16:13	36	11,1	5	36	150
0:16:14	36	11,1	5	36	150
0:16:15	36	11,1	5	36	150
0:16:16	36	11,1	5	36	150
0:16:17	36	11,1	5	36	150
0:16:18	36	11,1	5	36	150
0:16:19	36	11,1	5	36	150
0:16:20	36	11,1	5	36	150
0:16:21	36	11,1	5	36	150
0:16:22	36	11,1	5	36	150
0:16:23	36	11,1	5	36	150
0:16:24	36	11,2	5	36	150
0:16:25	36	11,4	5	36	150
0:16:26	36	11,5	5	36	150
0:16:27	36	11,5	5	36	150
0:16:28	36	11,5	5	36	150
0:16:29	36	11,5	5	36	150
0:16:30	36	11,5	5	36	150
0:16:31	36	11,5	5	36	150
0:16:32	36	11,5	5	36	150
0:16:33	36	11,5	5	36	150
0:16:34	36	11,5	5	36	150
0:16:35	36	11,5	5	36	150
0:16:36	36	11,5	5	36	150
0:16:37	36	11,5	5	36	150
0:16:38	36	11,5	5	36	150
0:16:39	36	11,5	5	36	150
0:16:40	36	11,4	5	36	150
0:16:41	36	11,4	5	36	150
0:16:42	36	11,4	5	36	150
0:16:43	36	11,4	5	36	150
0:16:44	36	11,4	5	36	150
0:16:45	36	11,4	5	36	150
0:16:46	36	11,4	5	36	150
0:16:47	36	11,4	5	36	150
0:16:48	36	11,4	5	36	150
0:16:49	36	11,4	5	36	150
0:16:50	36	11,4	5	36	150
0:16:51	36	11,4	5	36	150
0:16:52	36	11,4	5	36	150
0:16:53	36	11,4	5	36	150
0:16:54	36	11,5	5	36	150
0:16:55	36	11,5	5	36	150
0:16:56	36	11,5	5	36	150
0:16:57	36	11,5	5	36	150
0:16:58	36	11,5	5	36	150
0:16:59	36	11,5	5	36	150
0:17:00	36	11,5	5	36	150
0:17:01	36	11,5	5	36	150
0:17:02	36	11,5	5	36	150
0:17:03	36	11,5	5	36	150
0:17:04	36	11,5	5	36	150
0:17:05	36	11,7	5	36	150
0:17:06	36	11,8	5	36	150
0:17:07	36	11,9	5	36	150
0:17:08	36	11,9	5	36	150
0:17:09	36	11,9	5	35	150
0:17:10	36	11,9	5	36	150
0:17:11	36	11,9	5	36	150
0:17:12	36	11,9	5	36	150
0:17:13	36	11,8	5	36	150
0:17:14	36	11,8	5	36	150
0:17:15	36	11,8	5	36	150
0:17:16	36	11,8	5	36	150
0:17:17	36	11,8	5	36	150
0:17:18	36	11,8	5	36	150
0:17:19	36	11,8	5	36	150
0:17:20	36	11,8	5	36	150
0:17:21	36	11,8	5	36	150
0:17:22	36	11,8	5	36	150
0:17:23	36	11,8	5	36	150
0:17:24	36	11,8	5	36	150
0:17:25	36	11,8	5	36	150
0:17:26	36	11,8	5	36	150
0:17:27	36	11,8	5	36	150
0:17:28	36	11,8	5	36	150
0:17:29	36	11,8	5	36	150
0:17:30	36	12,0	5	36	150
0:17:31	36	12,1	5	36	150
0:17:32	36	12,1	5	36	150
0:17:33	36	12,1	5	36	150
0:17:34	36	12,1	5	36	150
0:17:35	36	12,1	5	36	150
0:17:36	36	12,1	5	36	150
0:17:37	36	12,1	5	36	150
0:17:38	36	12,1	5	36	150
0:17:39	36	12,1	5	36	150
0:17:40	36	12,1	5	36	150
0:17:41	36	12,1	5	36	150
0:17:42	36	12,1	5	36	150
0:17:43	36	12,1	5	36	150
0:17:44	36	12,1	5	36	150
0:17:45	36	12,1	5	36	150
0:17:46	36	12,1	5	36	150
0:17:47	36	12,0	5	36	150
0:17:48	36	12,0	5	36	150
0:17:49	36	12,0	5	36	150
0:17:50	36	12,0	5	36	150
0:17:51	36	12,0	5	36	150
0:17:52	36	12,2	5	36	150
0:17:53	36	12,2	5	36	150
0:17:54	36	12,3	5	36	150
0:17:55	36	12,3	5	36	150
0:17:56	36	12,3	5	36	150
0:17:57	36	12,3	5	36	150
0:17:58	36	12,3	5	36	150
0:17:59	36	12,3	5	36	150
0:18:00	36	12,3	5	36	150
0:18:01	36	12,3	5	36	150
0:18:02	36	12,3	5	36	150
0:18:03	36	12,2	5	36	150
0:18:04	36	12,2	5	36	150
0:18:05	36	12,2	5	36	150
0:18:06	36	12,2	5	36	150
0:18:07	36	12,2	5	36	150
0:18:08	36	12,2	5	36	150
0:18:09	36	12,2	5	36	150
0:18:10	36	12,2	5	36	150
0:18:11	36	12,2	5	36	150
0:18:12	36	12,2	5	36	150
0:18:13	36	12,4	5	36	150
0:18:14	36	12,5	5	36	150
0:18:15	36	12,6	5	36	150
0:18:16	36	12,6	5	36	150
0:18:17	36	12,6	5	36	150
0:18:18	36	12,6	5	36	150
0:18:19	36	12,6	5	36	150
0:18:20	36	12,6	5	36	150
0:18:21	36	12,6	5	36	150
0:18:22	36	12,6	5	36	150
0:18:23	36	12,6	5	36	150
0:18:24	36	12,6	5	36	150
0:18:25	36	12,6	5	36	150
0:18:26	36	12,6	5	36	150
0:18:27	36	12,6	5	36	150
0:18:28	36	12,6	5	36	150
0:18:29	36	12,6	5	36	150
0:18:30	36	12,5	5	36	150
0:18:31	36	12,5	5	36	150
0:18:32	36	12,5	5	36	150
0:18:33	36	12,5	5	36	150
0:18:34	36	12,5	5	36	150
0:18:35	36	12,5	5	36	150
0:18:36	36	12,5	5	36	150
0:18:37	36	12,5	5	36	150
0:18:38	36	12,5	5	36	150
0:18:39	36	12,5	5	36	150
0:18:40	36	12,5	5	36	150
0:18:41	36	12,6	5	36	150
0:18:42	36	12,7	5	36	150
0:18:43	36	12,8	5	36	150
0:18:44	36	12,8	5	36	150
0:18:45	36	12,8	5	36	150
0:18:46	36	12,8	5	36	150
0:18:47	36	12,8	5	36	150
0:18:48	36	12,8	5	36	150
0:18:49	36	12,8	5	36	150
0:18:50	36	12,8	5	36	150
0:18:51	36	12,8	5	36	150
0:18:52	36	12,8	5	36	150
0:18:53	36	12,8	5	36	150
0:18:54	36	12,8	5	36	150
0:18:55	36	12,8	5	36	150
0:18:56	36	12,8	5	36	150
0:18:57	36	12,8	5	36	150
0:18:58	36	12,8	5	36	150
0:18:59	36	12,8	5	36	150
0:19:00	36	12,8	5	36	150
0:19:01	36	12,9	5	35	150
0:19:02	36	12,9	5	36	150
0:19:03	36	12,9	5	36	150
0:19:04	36	12,9	5	36	150
0:19:05	36	12,9	5	36	150
0:19:06	36	12,9	5	36	150
0:19:07	36	12,9	5	36	150
0:19:08	36	12,9	5	36	150
0:19:09	36	12,9	5	36	150
0:19:10	36	12,9	5	36	150
0:19:11	36	12,9	5	36	150
0:19:12	36	12,9	5	36	150
0:19:13	36	12,9	5	36	150
0:19:14	36	12,9	5	36	150
0:19:15	36	13,0	5	36	150
0:19:16	36	13,2	5	36	150
0:19:17	36	13,2	5	36	150
0:19:18	36	13,2	5	36	150
0:19:19	36	13,2	5	35	150
0:19:20	36	13,2	5	36	150
0:19:21	36	13,2	5	36	150
0:19:22	36	13,2	5	36	150
0:19:23	36	13,2	5	36	150
0:19:24	36	13,2	5	36	150
0:19:25	36	13,2	5	36	150
0:19:26	36	13,2	5	36	150
0:19:27	36	13,2	5	36	150
0:19:28	36	13,2	5	36	150
0:19:29	36	13,2	5	36	150
0:19:30	36	13,2	5	36	150
0:19:31	36	13,2	5	36	150
0:19:32	36	13,2	5	36	150
0:19:33	36	13,2	5	36	150
0:19:34	36	13,2	5	36	150
0:19:35	36	13,2	5	36	150
0:19:36	36	13,2	5	36	150
0:19:37	36	13,2	5	36	150
0:19:38	36	13,2	5	36	150
0:19:39	36	13,2	5	36	150
0:19:40	36	13,2	5	36	150
0:19:41	36	13,3	5	36	150
0:19:42	36	13,4	5	36	150
0:19:43	36	13,5	5	36	150
0:19:44	36	13,5	5	36	150
0:19:45	36	13,5	5	36	150
0:19:46	36	13,5	5	36	150
0:19:47	36	13,5	5	36	150
0:19:48	36	13,5	5	36	150
0:19:49	36	13,5	5	36	150
0:19:50	36	13,5	5	36	150
0:19:51	36	13,4	5	36	150
0:19:52	36	13,4	5	36	150
0:19:53	36	13,4	5	36	150
0:19:54	36	13,4	5	36	150
0:19:55	36	13,4	5	36	150
0:19:56	36	13,4	5	36	150
0:19:57	36	13,4	5	36	150
0:19:58	36	13,4	5	36	150
0:19:59	36	13,4	5	36	150
0:20:00	36	13,4	5	36	150
0:20:01	36	13,5	5	36	150
0:20:02	36	13,6	5	36	150
0:20:03	36	13,6	5	36	150
0:20:04	36	13,6	5	36	150
0:20:05	36	13,6	5	36	150
0:20:06	36	13,6	5	36	150
0:20:07	36	13,6	5	36	150
0:20:08	36	13,6	5	36	150
0:20:09	36	13,6	5	36	150
0:20:10	36	13,6	5	36	150
0:20:11	36	13,6	5	36	150
0:20:12	36	13,5	5	36	150
0:20:13	36	13,6	5	36	150
0:20:14	36	13,6	5	36	150
0:20:15	36	13,6	5	36	150
0:20:16	36	13,7	5	36	150
0:20:17	36	13,9	5	36	150
0:20:18	36	13,9	5	36	150
0:20:19	36	13,9	5	36	150
0:20:20	36	13,9	5	36	150
0:20:21	36	13,9	5	36	150
0:20:22	36	13,9	5	36	150
0:20:23	36	13,9	5	36	150
0:20:24	36	13,9	5	36	150
0:20:25	36	13,9	5	36	150
0:20:26	36	13,9	5	36	150
0:20:27	36	13,9	5	36	150
0:20:28	36	13,9	5	36	150
0:20:29	36	13,9	5	36	150
0:20:30	36	13,9	5	36	150
0:20:31	36	13,9	5	36	150
0:20:32	36	13,9	5	36	150
0:20:33	36	13,9	5	36	150
0:20:34	36	13,9	5	36	150
0:20:35	36	13,9	5	36	150
0:20:36	36	13,9	5	36	150
0:20:37	36	13,8	5	36	150
0:20:38	36	13,8	5	36	150
0:20:39	36	13,8	5	36	150
0:20:40	36	13,9	5	36	150
0:20:41	36	13,9	5	36	150
0:20:42	36	13,9	5	36	150
0:20:43	36	14,0	5	36	150
0:20:44	36	14,1	5	36	150
0:20:45	36	14,1	5	36	150
0:20:46	36	14,2	5	36	150
0:20:47	36	14,2	5	36	150
0:20:48	36	14,2	5	36	150
0:20:49	36	14,2	5	36	150
0:20:50	36	14,1	5	36	150
0:20:51	36	14,1	5	36	150
0:20:52	36	14,1	5	36	150
0:20:53	36	14,1	5	36	150
0:20:54	36	14,1	5	36	150
0:20:55	36	14,1	5	36	150
0:20:56	36	14,1	5	36	150
0:20:57	36	14,1	5	36	150
0:20:58	36	14,1	5	36	150
0:20:59	36	14,1	5	36	150
0:21:00	36	14,1	5	36	150
0:21:01	36	14,1	5	36	150
0:21:02	36	14,1	5	36	150
0:21:03	36	14,1	5	36	150
0:21:04	36	14,2	5	36	150
0:21:05	36	14,2	5	36	150
0:21:06	36	14,2	5	36	150
0:21:07	36	14,2	5	36	150
0:21:08	36	14,2	5	36	150
0:21:09	36	14,2	5	36	150
0:21:10	36	14,2	5	36	150
0:21:11	36	14,2	5	36	150
0:21:12	36	14,2	5	36	150
0:21:13	36	14,2	5	36	150
0:21:14	36	14,2	5	36	150
0:21:15	36	14,2	5	36	150
0:21:16	36	14,3	5	36	150
0:21:17	36	14,3	5	36	150
0:21:18	36	14,3	5	36	150
0:21:19	36	14,3	5	36	150
0:21:20	36	14,3	5	36	150
0:21:21	36	14,3	5	36	150
0:21:22	36	14,5	5	36	150
0:21:23	36	14,5	5	36	150
0:21:24	36	14,6	5	36	150
0:21:25	36	14,6	5	36	150
0:21:26	36	14,6	5	36	150
0:21:27	36	14,6	5	36	150
0:21:28	36	14,5	5	36	150
0:21:29	36	14,5	5	36	150
0:21:30	36	14,5	5	36	150
0:21:31	36	14,5	5	36	150
0:21:32	36	14,5	5	36	150
0:21:33	36	14,5	5	36	150
0:21:34	36	14,5	5	36	150
0:21:35	36	14,5	5	36	150
0:21:36	36	14,5	5	36	150
0:21:37	36	14,5	5	36	150
0:21:38	36	14,5	5	36	150
0:21:39	36	14,5	5	36	150
0:21:40	36	14,5	5	36	150
0:21:41	36	14,5	5	36	150
0:21:42	36	14,5	5	36	150
0:21:43	36	14,5	5	36	150
0:21:44	36	14,7	5	36	150
0:21:45	36	14,8	5	36	150
0:21:46	36	14,8	5	36	150
0:21:47	36	14,8	5	36	150
0:21:48	36	14,8	5	36	150
0:21:49	36	14,8	5	36	150
0:21:50	36	14,8	5	36	150
0:21:51	36	14,8	5	36	150
0:21:52	36	14,8	5	36	150
0:21:53	36	14,8	5	36	150
0:21:54	36	14,8	5	36	150
0:21:55	36	14,8	5	36	150
0:21:56	36	14,8	5	36	150
0:21:57	36	14,8	5	36	150
0:21:58	36	14,8	5	36	150
0:21:59	36	14,8	5	36	150
0:22:00	36	14,8	5	36	150
0:22:01	36	14,8	5	36	150
0:22:02	36	14,7	5	36	150
0:22:03	36	14,8	5	36	150
0:22:04	36	14,8	5	36	150
0:22:05	36	14,9	5	36	150
0:22:06	36	14,9	5	36	150
0:22:07	36	14,9	5	36	150
0:22:08	36	14,9	5	36	150
0:22:09	36	14,9	5	36	150
0:22:10	36	14,9	5	36	150
0:22:11	36	14,9	5	36	150
0:22:12	36	14,9	5	36	150
0:22:13	36	14,9	5	36	150
0:22:14	36	14,8	5	36	150
0:22:15	36	14,9	5	36	150
0:22:16	36	15,1	5	36	150
0:22:17	36	15,2	5	36	150
0:22:18	36	15,2	5	36	150
0:22:19	36	15,2	5	36	150
0:22:20	36	15,2	5	36	150
0:22:21	36	15,2	5	36	150
0:22:22	36	15,2	5	36	150
0:22:23	36	15,2	5	36	150
0:22:24	36	15,2	5	36	150
0:22:25	36	15,2	5	36	150
0:22:26	36	15,2	5	36	150
0:22:27	36	15,2	5	36	150
0:22:28	36	15,2	5	36	150
0:22:29	36	15,2	5	36	150
0:22:30	36	15,2	5	36	150
0:22:31	36	15,1	5	36	150
0:22:32	36	15,1	5	36	150
0:22:33	36	15,1	5	36	150
0:22:34	36	15,1	5	36	150
0:22:35	36	15,1	5	36	150
0:22:36	36	15,1	5	36	150
0:22:37	36	15,1	5	36	150
0:22:38	36	15,1	5	36	150
0:22:39	36	15,2	5	36	150
0:22:40	36	15,2	5	36	150
0:22:41	36	15,2	5	36	150
0:22:42	36	15,2	5	36	150
0:22:43	36	15,2	5	36	150
0:22:44	36	15,2	5	36	150
0:22:45	36	15,2	5	36	150
0:22:46	36	15,3	5	36	150
0:22:47	36	15,4	5	36	150
0:22:48	36	15,5	5	36	150
0:22:49	36	15,5	5	36	150
0:22:50	36	15,5	5	36	150
0:22:51	36	15,5	5	36	150
0:22:52	36	15,5	5	36	150
0:22:53	36	15,5	5	36	150
0:22:54	36	15,5	5	36	150
0:22:55	36	15,4	5	36	150
0:22:56	36	15,4	5	36	150
0:22:57	36	15,4	5	36	150
0:22:58	36	15,4	5	36	150
0:22:59	36	15,4	5	36	150
0:23:00	36	15,4	5	36	150
0:23:01	36	15,4	5	36	150
0:23:02	36	15,4	5	36	150
0:23:03	36	15,4	5	36	150
0:23:04	36	15,4	5	36	150
0:23:05	36	15,4	5	36	150
0:23:06	36	15,5	5	36	150
0:23:07	36	15,5	5	36	150
0:23:08	36	15,5	5	36	150
0:23:09	36	15,5	5	36	150
0:23:10	36	15,5	5	36	150
0:23:11	36	15,5	5	36	150
0:23:12	36	15,5	5	36	150
0:23:13	36	15,5	5	36	150
0:23:14	36	15,5	5	36	150
0:23:15	36	15,5	5	36	150
0:23:16	36	15,5	5	36	150
0:23:17	36	15,5	5	36	150
0:23:18	36	15,7	5	36	150
0:23:19	36	15,8	5	36	150
0:23:20	36	15,8	5	36	150
0:23:21	36	15,8	5	36	150
0:23:22	36	15,8	5	36	150
0:23:23	36	15,8	5	36	150
0:23:24	36	15,8	5	36	150
0:23:25	36	15,8	5	36	150
0:23:26	36	15,8	5	36	150
0:23:27	36	15,8	5	36	150
0:23:28	36	15,8	5	36	150
0:23:29	36	15,8	5	36	150
0:23:30	36	15,8	5	36	150
0:23:31	36	15,8	5	36	150
0:23:32	36	15,8	5	36	150
0:23:33	36	15,8	5	36	150
0:23:34	36	15,8	5	36	150
0:23:35	36	15,8	5	36	150
0:23:36	36	15,8	5	36	150
0:23:37	36	15,8	5	36	150
0:23:38	36	15,8	5	36	150
0:23:39	36	15,8	5	36	150
0:23:40	36	15,9	5	36	150
0:23:41	36	16,0	5	36	150
0:23:42	36	16,0	5	36	150
0:23:43	36	16,0	5	36	150
0:23:44	36	16,0	5	36	150
0:23:45	36	16,0	5	36	150
0:23:46	36	16,0	5	36	150
0:23:47	36	16,0	5	36	150
0:23:48	36	16,0	5	36	150
0:23:49	36	16,0	5	36	150
0:23:50	36	16,0	5	36	150
0:23:51	36	16,0	5	36	150
0:23:52	36	16,0	5	36	150
0:23:53	36	16,0	5	36	150
0:23:54	36	16,0	5	36	150
0:23:55	36	16,0	5	36	150
0:23:56	36	16,1	5	36	150
0:23:57	36	16,1	5	37	150
0:23:58	36	16,1	5	37	150
0:23:59	36	16,1	5	37	150
0:24:00	36	16,1	5	37	150
0:24:01	36	16,1	5	36	150
0:24:02	36	16,1	5	37	150
0:24:03	36	16,1	5	37	150
0:24:04	36	16,1	5	37	150
0:24:05	36	16,1	5	37	150
0:24:06	36	16,1	5	37	150
0:24:07	36	16,1	5	37	150
0:24:08	36	16,1	5	37	150
0:24:09	36	16,1	5	37	150
0:24:10	36	16,1	5	37	150
0:24:11	36	16,1	5	37	150
0:24:12	36	16,3	5	37	150
0:24:13	36	16,4	5	37	150
0:24:14	36	16,4	5	37	150
0:24:15	36	16,5	5	37	150
0:24:16	36	16,5	5	37	150
0:24:17	36	16,5	5	37	150
0:24:18	36	16,5	5	37	150
0:24:19	36	16,5	5	37	150
0:24:20	36	16,5	5	37	150
0:24:21	36	16,5	5	37	150
0:24:22	36	16,5	5	37	150
0:24:23	36	16,5	5	37	150
0:24:24	36	16,5	5	37	150
0:24:25	36	16,5	5	37	150
0:24:26	36	16,5	5	37	150
0:24:27	36	16,5	5	37	150
0:24:28	36	16,6	5	38	150
0:24:29	36	16,6	5	37	150
0:24:30	36	16,6	5	38	150
0:24:31	36	16,6	5	37	150
0:24:32	36	16,6	5	38	150
0:24:33	36	16,6	5	38	150
0:24:34	36	16,6	5	38	150
0:24:35	36	16,6	5	38	150
0:24:36	36	16,6	5	38	150
0:24:37	36	16,6	5	38	150
0:24:38	36	16,6	5	38	150
0:24:39	36	16,6	5	38	150
0:24:40	36	16,6	5	38	150
0:24:41	36	16,7	5	38	150
0:24:42	36	16,7	5	38	150
0:24:43	36	16,7	5	38	150
0:24:44	36	16,7	5	38	150
0:24:45	36	16,7	5	38	150
0:24:46	36	16,7	5	38	150
0:24:47	36	16,7	5	38	150
0:24:48	36	16,7	5	38	150
0:24:49	36	16,7	5	38	150
0:24:50	36	16,7	5	38	150
0:24:51	36	16,7	5	38	150
0:24:52	36	16,8	5	38	150
0:24:53	36	16,8	5	38	150
0:24:54	36	16,8	5	38	150
0:24:55	36	16,8	5	38	150
0:24:56	36	16,8	5	38	150
0:24:57	36	16,8	5	38	150
0:24:58	36	16,8	5	38	150
0:24:59	36	16,8	5	38	150
0:25:00	36	16,8	5	38	150
0:25:01	36	16,8	5	39	150
0:25:02	36	16,8	5	38	150
0:25:03	36	16,9	5	39	150
0:25:04	36	16,9	5	39	150
0:25:05	36	16,9	5	39	150
0:25:06	36	16,9	5	39	150
0:25:07	36	16,9	5	39	150
0:25:08	36	16,9	5	39	150
0:25:09	36	16,9	5	39	150
0:25:10	36	16,9	5	39	150
0:25:11	36	16,9	5	39	150
0:25:12	36	16,9	5	39	150
0:25:13	36	17,0	5	39	150
0:25:14	36	17,0	5	39	150
0:25:15	36	17,0	5	39	150
0:25:16	36	17,0	5	39	150
0:25:17	36	17,0	5	39	150
0:25:18	36	17,0	5	39	150
0:25:19	36	17,0	5	39	150
0:25:20	36	17,0	5	39	150
0:25:21	36	17,0	5	39	150
0:25:22	36	17,0	5	39	150
0:25:23	36	17,1	5	39	150
0:25:24	36	17,1	5	39	150
0:25:25	36	17,1	5	39	150
0:25:26	36	17,1	5	39	150
0:25:27	36	17,1	5	39	150
0:25:28	36	17,1	5	39	150
0:25:29	36	17,1	5	39	150
0:25:30	36	17,1	5	39	150
0:25:31	36	17,1	5	39	150
0:25:32	36	17,1	5	40	150
0:25:33	36	17,2	5	39	150
0:25:34	36	17,2	5	40	150
0:25:35	36	17,2	5	40	150
0:25:36	36	17,2	5	40	150
0:25:37	36	17,2	5	40	150
0:25:38	36	17,2	5	40	150
0:25:39	36	17,2	5	40	150
0:25:40	36	17,2	5	40	150
0:25:41	37	17,2	5	40	150
0:25:42	37	17,2	5	40	150
0:25:43	37	17,2	5	40	150
0:25:44	37	17,2	5	40	150
0:25:45	37	17,3	5	40	150
0:25:46	37	17,3	5	40	150
0:25:47	37	17,3	5	40	150
0:25:48	37	17,3	5	40	150
0:25:49	37	17,3	5	40	150
0:25:50	37	17,3	5	40	150
0:25:51	37	17,3	5	40	150
0:25:52	37	17,3	5	40	150
0:25:53	37	17,3	5	40	150
0:25:54	37	17,3	5	40	150
0:25:55	37	17,3	5	40	150
0:25:56	37	17,4	5	40	150
0:25:57	37	17,4	5	40	150
0:25:58	37	17,4	5	40	150
0:25:59	37	17,4	5	40	150
0:26:00	37	17,4	5	40	150
0:26:01	37	17,4	5	40	150
0:26:02	37	17,4	5	40	150
0:26:03	37	17,4	5	40	150
0:26:04	37	17,4	5	40	150
0:26:05	37	17,4	5	40	150
0:26:06	37	17,4	5	40	150
0:26:07	37	17,5	5	40	150
0:26:08	37	17,5	5	40	150
0:26:09	37	17,5	5	40	150
0:26:10	37	17,5	5	40	150
0:26:11	37	17,5	5	41	150
0:26:12	37	17,6	5	41	150
0:26:13	37	17,6	5	40	150
0:26:14	37	17,6	5	40	150
0:26:15	37	17,6	5	40	150
0:26:16	37	17,6	5	40	150
0:26:17	37	17,6	5	41	150
0:26:18	37	17,6	5	41	150
0:26:19	37	17,7	5	41	150
0:26:20	37	17,7	5	41	150
0:26:21	37	17,7	5	41	150
0:26:22	37	17,7	5	41	150
0:26:23	37	17,7	5	41	150
0:26:24	37	17,7	5	41	150
0:26:25	37	17,7	5	41	150
0:26:26	37	17,7	5	41	150
0:26:27	37	17,7	5	41	150
0:26:28	37	17,7	5	41	150
