Repository: ProgWizer/parser

File: project-root/data/Data Acquisition/Data Acquisition/2021 year (353)/21-213.txt
--Test Summary--
Full Path and File Name	
Instrument Name	7222
Instrument Type	Model 7222 Consistometer
Instrument Serial Number	
Test Start Date	27.08.2021
Test Start Time	11:07:26
Test Stop Date	27.08.2021
Test Stop Time	15:40:46
Test Length	4:33:20
Final Sample Time Offset	4:33:20
Controller Schedule Name	
Sampling Period	10 seconds
Comments	
Information	WellID	
Information	Customer	
Information	EngName	
Information	CementClass	
Information	CementMfr	
Information	Additives	100G+5DART+0.5Floss-304+0.1DPC
Information	Density	1900
Information	BHCT	40
Information	BHST	
Information	FluidLoss	
Information	JobType	
Calculated Value	Time_30Bc	4:25:30
Calculated Value	Time_70Bc	4:33:20
Initial Temperature (°C)	30 °C
Final Temperature (°C)	41 °C
Initial Pressure (MPa)	0,6 MPa
Final Pressure (MPa)	18,9 MPa
Initial Consistency (Bc)	17 Bc
Final Consistency (Bc)	75 Bc
--Data--
Time (HH:MM:SS)	Temperature (°C)	Pressure (MPa)	Consistency (Bc)
0:00:00	30	0,6	17
0:00:10	30	0,6	17
0:00:20	30	0,6	17
0:00:30	30	0,6	17
0:00:40	30	0,6	17
0:00:50	30	0,6	17
0:01:00	30	0,6	17
0:01:10	30	0,6	17
0:01:20	30	0,6	17
0:01:30	30	0,6	17
0:01:40	30	0,6	17
0:01:50	30	0,6	17
0:02:00	31	0,6	17
0:02:10	31	0,6	17
0:02:20	31	0,6	17
0:02:30	31	0,6	17
0:02:40	31	0,6	17
0:02:50	31	0,6	17
0:03:00	31	0,7	17
0:03:10	31	0,7	17
0:03:20	31	0,7	17
0:03:30	31	0,7	17
0:03:40	31	0,7	16
0:03:50	31	0,7	17
0:04:00	31	0,7	16
0:04:10	31	0,8	16
0:04:20	31	0,8	17
0:04:30	31	0,8	16
0:04:40	31	0,8	17
0:04:50	31	0,8	16
0:05:00	31	0,9	16
0:05:10	31	0,9	17
0:05:20	31	0,9	16
0:05:30	31	0,9	16
0:05:40	31	0,9	16
0:05:50	32	1,0	16
0:06:00	32	1,0	17
0:06:10	32	1,0	16
0:06:20	32	1,0	16
0:06:30	32	1,0	16
0:06:40	32	1,1	16
0:06:50	32	1,1	17
0:07:00	32	1,1	16
0:07:10	32	1,2	16
0:07:20	32	1,2	16
0:07:30	32	1,2	16
0:07:40	32	1,2	16
0:07:50	32	1,3	16
0:08:00	32	1,3	16
0:08:10	33	1,3	16
0:08:20	33	1,3	16
0:08:30	33	1,4	16
0:08:40	33	1,4	16
0:08:50	33	1,4	16
0:09:00	33	1,5	16
0:09:10	33	1,5	16
0:09:20	33	1,5	16
0:09:30	33	1,6	16
0:09:40	33	1,6	16
0:09:50	33	1,7	16
0:10:00	33	1,7	16
0:10:10	33	1,7	16
0:10:20	33	1,8	16
0:10:30	33	1,8	16
0:10:40	33	1,8	16
0:10:50	34	1,9	16
0:11:00	34	1,9	16
0:11:10	34	1,9	16
0:11:20	34	2,0	17
0:11:30	34	2,0	17
0:11:40	34	2,1	16
0:11:50	34	2,1	17
0:12:00	34	2,1	18
0:12:10	34	2,2	16
0:12:20	34	2,2	17
0:12:30	34	2,3	17
0:12:40	34	2,3	16
0:12:50	34	2,4	17
0:13:00	34	2,4	16
0:13:10	35	2,4	17
0:13:20	35	2,5	17
0:13:30	35	2,5	16
0:13:40	35	2,6	17
0:13:50	35	2,6	16
0:14:00	35	2,7	17
0:14:10	35	2,7	17
0:14:20	35	2,8	16
0:14:30	35	2,8	17
0:14:40	35	2,9	16
0:14:50	35	2,9	16
0:15:00	35	3,0	17
0:15:10	35	3,0	16
0:15:20	35	3,1	17
0:15:30	35	3,1	16
0:15:40	36	3,2	16
0:15:50	36	3,2	17
0:16:00	36	3,3	16
0:16:10	36	3,3	16
0:16:20	36	3,4	16
0:16:30	36	3,4	16
0:16:40	36	3,5	17
0:16:50	36	3,5	16
0:17:00	36	3,6	16
0:17:10	36	3,6	17
0:17:20	36	3,7	16
0:17:30	36	3,7	17
0:17:40	36	3,8	16
0:17:50	36	3,8	17
0:18:00	36	3,9	18
0:18:10	36	3,9	17
0:18:20	37	4,0	17
0:18:30	37	4,0	17
0:18:40	37	4,1	17
0:18:50	37	4,1	18
0:19:00	37	4,2	17
0:19:10	37	4,2	17
0:19:20	37	4,3	18
0:19:30	37	4,3	17
0:19:40	37	4,4	17
0:19:50	37	4,4	17
0:20:00	37	4,5	18
0:20:10	37	4,5	18
0:20:20	37	4,6	18
0:20:30	37	4,7	17
0:20:40	37	4,7	17
0:20:50	38	4,8	17
0:21:00	38	4,8	18
0:21:10	38	4,9	18
0:21:20	38	5,0	18
0:21:30	38	5,0	18
0:21:40	38	5,1	17
0:21:50	38	5,1	18
0:22:00	38	5,2	17
0:22:10	38	5,2	17
0:22:20	38	5,3	17
0:22:30	38	5,3	17
0:22:40	38	5,4	18
0:22:50	38	5,4	17
0:23:00	38	5,5	17
0:23:10	38	5,5	17
0:23:20	38	5,6	17
0:23:30	39	5,6	18
0:23:40	39	5,7	17
0:23:50	39	5,7	17
0:24:00	39	5,8	17
0:24:10	39	5,9	17
0:24:20	39	5,9	17
0:24:30	39	5,9	17
0:24:40	39	6,0	17
0:24:50	39	6,0	18
0:25:00	39	6,1	17
0:25:10	39	6,2	17
0:25:20	39	6,2	17
0:25:30	39	6,3	17
0:25:40	39	6,3	18
0:25:50	39	6,4	17
0:26:00	39	6,4	17
0:26:10	40	6,4	17
0:26:20	40	6,5	17
0:26:30	40	6,6	18
0:26:40	40	6,6	17
0:26:50	40	6,7	17
0:27:00	40	6,7	17
0:27:10	40	6,8	17
0:27:20	40	6,9	17
0:27:30	40	6,9	17
0:27:40	40	7,0	17
0:27:50	40	7,1	17
0:28:00	40	7,1	17
0:28:10	40	7,2	17
0:28:20	40	7,2	17
0:28:30	40	7,3	17
0:28:40	40	7,3	17
0:28:50	41	7,4	17
0:29:00	41	7,4	17
0:29:10	41	7,5	17
0:29:20	41	7,6	17
0:29:30	41	7,6	17
0:29:40	41	7,7	17
0:29:50	41	7,7	17
0:30:00	41	7,8	17
0:30:10	41	7,8	17
0:30:20	41	7,8	17
0:30:30	41	7,7	17
0:30:40	41	7,7	17
0:30:50	41	7,7	17
0:31:00	41	7,6	17
0:31:10	41	7,6	18
0:31:20	41	7,6	17
0:31:30	41	7,5	17
0:31:40	41	7,5	17
0:31:50	41	7,5	17
0:32:00	41	7,4	17
0:32:10	41	7,4	17
0:32:20	42	7,3	17
0:32:30	42	7,3	18
0:32:40	42	7,3	17
0:32:50	42	7,2	17
0:33:00	42	7,2	17
0:33:10	42	7,2	17
0:33:20	42	7,1	18
0:33:30	42	7,1	17
0:33:40	42	7,1	17
0:33:50	42	7,1	17
0:34:00	42	7,0	17
0:34:10	42	7,0	17
0:34:20	42	7,0	17
0:34:30	42	7,0	17
0:34:40	42	7,0	17
0:34:50	42	6,9	17
0:35:00	41	6,9	17
0:35:10	41	6,9	16
0:35:20	41	6,9	17
0:35:30	41	6,9	17
0:35:40	41	6,9	16
0:35:50	41	6,9	17
0:36:00	41	6,9	17
0:36:10	41	6,9	16
0:36:20	41	6,9	17
0:36:30	41	6,9	16
0:36:40	41	6,8	17
0:36:50	41	6,8	16
0:37:00	41	6,8	16
0:37:10	41	6,8	17
0:37:20	41	6,8	16
0:37:30	41	6,8	17
0:37:40	41	6,8	16
0:37:50	41	6,8	16
0:38:00	41	6,8	16
0:38:10	41	6,8	16
0:38:20	41	6,8	17
0:38:30	41	6,8	16
0:38:40	41	6,8	17
0:38:50	41	6,8	16
0:39:00	41	6,8	16
0:39:10	41	6,8	17
0:39:20	41	6,8	16
0:39:30	41	6,8	17
0:39:40	41	6,8	16
0:39:50	41	6,8	16
0:40:00	41	6,8	17
0:40:10	41	6,8	16
0:40:20	41	6,8	16
0:40:30	41	6,8	16
0:40:40	41	6,8	16
0:40:50	41	6,8	16
0:41:00	41	6,8	16
0:41:10	41	6,7	17
0:41:20	41	6,8	16
0:41:30	41	6,8	16
0:41:40	41	6,8	16
0:41:50	41	6,8	16
0:42:00	41	6,8	16
0:42:10	41	6,8	16
0:42:20	41	6,7	16
0:42:30	41	6,8	16
0:42:40	41	6,8	16
0:42:50	41	6,8	16
0:43:00	41	6,8	16
0:43:10	41	6,8	16
0:43:20	41	6,8	16
0:43:30	41	6,8	17
0:43:40	41	6,8	16
0:43:50	41	6,8	16
0:44:00	41	6,8	17
0:44:10	41	6,8	16
0:44:20	41	6,8	17
0:44:30	41	6,8	16
0:44:40	41	6,8	16
0:44:50	41	6,8	17
0:45:00	41	6,8	16
0:45:10	41	6,8	17
0:45:20	41	6,8	16
0:45:30	41	6,8	17
0:45:40	41	6,8	16
0:45:50	41	6,8	16
0:46:00	41	6,8	17
0:46:10	41	6,8	16
0:46:20	41	6,8	17
0:46:30	41	6,8	16
0:46:40	41	6,8	16
0:46:50	41	6,8	16
0:47:00	41	6,8	16
0:47:10	41	6,8	17
0:47:20	41	6,8	16
0:47:30	41	6,8	16
0:47:40	41	6,8	16
0:47:50	41	6,8	16
0:48:00	41	6,8	17
0:48:10	41	6,8	16
0:48:20	41	6,8	17
0:48:30	41	6,8	16
0:48:40	41	6,8	16
0:48:50	41	6,8	16
0:49:00	41	6,8	16
0:49:10	41	6,8	17
0:49:20	41	6,8	16
0:49:30	41	6,8	17
0:49:40	41	6,8	16
0:49:50	41	6,8	16
0:50:00	41	6,8	17
0:50:10	41	6,8	16
0:50:20	41	6,8	17
0:50:30	41	6,8	16
0:50:40	41	6,8	17
0:50:50	41	6,8	16
0:51:00	41	6,8	16
0:51:10	41	6,8	17
0:51:20	41	6,8	16
0:51:30	41	6,8	17
0:51:40	41	6,8	16
0:51:50	41	6,8	16
0:52:00	41	6,8	17
0:52:10	41	6,8	16
0:52:20	41	6,8	17
0:52:30	41	6,8	16
0:52:40	41	6,8	16
0:52:50	41	6,8	16
0:53:00	41	6,8	16
0:53:10	41	6,8	17
0:53:20	41	6,8	16
0:53:30	41	6,8	17
0:53:40	41	6,8	16
0:53:50	41	6,8	16
0:54:00	41	6,8	16
0:54:10	41	6,8	16
0:54:20	41	6,8	17
0:54:30	41	6,8	16
0:54:40	41	6,8	16
0:54:50	41	6,8	16
0:55:00	41	6,8	16
0:55:10	41	6,8	17
0:55:20	41	6,8	16
0:55:30	41	6,8	16
0:55:40	41	6,8	16
0:55:50	41	6,8	16
0:56:00	41	6,8	16
0:56:10	41	6,8	16
0:56:20	41	6,8	17
0:56:30	41	6,8	16
0:56:40	41	6,8	16
0:56:50	41	6,8	16
0:57:00	41	6,8	16
0:57:10	41	6,8	17
0:57:20	41	6,8	16
0:57:30	41	6,8	16
0:57:40	41	6,8	16
0:57:50	41	6,8	16
0:58:00	41	6,8	17
0:58:10	41	6,8	16
0:58:20	41	6,8	16
0:58:30	41	6,8	16
0:58:40	41	6,8	16
0:58:50	41	6,8	17
0:59:00	41	6,8	16
0:59:10	41	6,8	17
0:59:20	41	6,8	16
0:59:30	41	8,0	16
0:59:40	41	24,4	15
0:59:50	41	24,1	14
1:00:00	41	6,2	16
1:00:10	41	6,9	16
1:00:20	41	14,8	14
1:00:30	41	15,8	17
1:00:40	41	18,9	15
1:00:50	41	20,8	16
1:01:00	41	20,7	15
1:01:10	41	20,6	16
1:01:20	41	20,6	15
1:01:30	41	20,5	15
1:01:40	41	20,4	16
1:01:50	41	20,3	14
1:02:00	41	20,2	16
1:02:10	41	20,2	17
1:02:20	41	20,1	17
1:02:30	41	20,1	16
1:02:40	41	20,0	16
1:02:50	41	20,0	17
1:03:00	41	20,0	15
1:03:10	41	20,0	17
1:03:20	41	20,1	15
1:03:30	41	20,1	16
1:03:40	41	20,1	16
1:03:50	41	20,2	15
1:04:00	41	20,2	17
1:04:10	41	20,2	15
1:04:20	41	20,2	16
1:04:30	41	20,2	15
1:04:40	41	20,3	15
1:04:50	41	20,2	16
1:05:00	41	20,2	15
1:05:10	41	20,2	17
1:05:20	41	20,3	15
1:05:30	41	20,3	16
1:05:40	41	20,3	16
1:05:50	41	20,3	16
1:06:00	41	20,3	17
1:06:10	41	20,3	16
1:06:20	41	20,3	16
1:06:30	41	20,3	15
1:06:40	41	20,3	15
1:06:50	41	20,3	17
1:07:00	41	20,3	15
1:07:10	41	20,3	17
1:07:20	41	20,4	15
1:07:30	41	20,3	16
1:07:40	41	20,3	16
1:07:50	41	20,3	15
1:08:00	41	20,4	17
1:08:10	41	20,4	15
1:08:20	41	20,4	16
1:08:30	41	20,4	15
1:08:40	41	20,4	16
1:08:50	41	20,4	16
1:09:00	41	20,4	15
1:09:10	41	20,4	17
1:09:20	41	20,4	15
1:09:30	41	20,4	16
1:09:40	41	20,4	15
1:09:50	41	20,4	15
1:10:00	41	20,4	16
1:10:10	41	20,4	15
1:10:20	41	20,4	17
1:10:30	41	20,4	15
1:10:40	41	20,4	16
1:10:50	41	20,4	16
1:11:00	41	20,4	15
1:11:10	41	20,4	17
1:11:20	41	20,4	15
1:11:30	41	20,4	16
1:11:40	41	20,4	15
1:11:50	41	20,4	15
1:12:00	41	20,4	16
1:12:10	41	20,4	15
1:12:20	41	20,4	17
1:12:30	41	20,4	15
1:12:40	41	20,4	16
1:12:50	41	20,4	15
1:13:00	41	20,4	15
1:13:10	41	20,4	16
1:13:20	41	20,4	14
1:13:30	41	20,4	17
1:13:40	41	20,4	15
1:13:50	41	20,4	15
1:14:00	41	20,4	16
1:14:10	41	20,4	15
1:14:20	41	20,4	17
1:14:30	41	20,4	15
1:14:40	41	20,4	16
1:14:50	41	20,4	15
1:15:00	41	20,4	15
1:15:10	41	20,4	16
1:15:20	41	20,4	15
1:15:30	41	20,4	17
1:15:40	41	20,4	15
1:15:50	41	20,4	15
1:16:00	41	20,4	16
1:16:10	41	20,4	15
1:16:20	41	20,4	17
1:16:30	41	20,4	15
1:16:40	41	20,4	16
1:16:50	41	20,4	15
1:17:00	41	20,4	16
1:17:10	41	20,4	16
1:17:20	41	20,4	14
1:17:30	41	20,4	17
1:17:40	41	20,4	15
1:17:50	41	20,4	16
1:18:00	41	20,4	15
1:18:10	41	20,4	15
1:18:20	41	20,4	17
1:18:30	41	20,4	15
1:18:40	41	20,4	17
1:18:50	41	20,4	15
1:19:00	41	20,4	15
1:19:10	41	20,4	16
1:19:20	41	20,4	15
1:19:30	41	20,4	17
1:19:40	41	20,4	14
1:19:50	41	20,4	16
1:20:00	41	20,4	15
1:20:10	41	20,4	15
1:20:20	41	20,4	16
1:20:30	41	20,4	14
1:20:40	41	20,4	17
1:20:50	41	20,4	14
1:21:00	41	20,4	16
1:21:10	41	20,4	15
1:21:20	41	20,4	15
1:21:30	41	20,4	16
1:21:40	41	20,4	14
1:21:50	41	20,4	16
1:22:00	41	20,4	15
1:22:10	41	20,4	15
1:22:20	41	20,4	15
1:22:30	41	20,4	15
1:22:40	41	20,4	17
1:22:50	41	20,4	14
1:23:00	41	20,4	16
1:23:10	41	20,4	15
1:23:20	41	20,4	15
1:23:30	41	20,4	17
1:23:40	41	20,4	14
1:23:50	41	20,4	17
1:24:00	41	20,4	15
1:24:10	41	20,4	16
1:24:20	41	20,4	16
1:24:30	41	20,4	15
1:24:40	41	20,4	17
1:24:50	41	20,4	14
1:25:00	41	20,4	17
1:25:10	41	20,4	15
1:25:20	41	20,4	16
1:25:30	41	20,4	16
1:25:40	41	20,4	14
1:25:50	41	20,4	17
1:26:00	41	20,4	14
1:26:10	41	20,4	16
1:26:20	41	20,4	15
1:26:30	41	20,4	15
1:26:40	41	20,4	16
1:26:50	41	20,4	14
1:27:00	41	20,4	16
1:27:10	41	20,4	14
1:27:20	41	20,4	16
1:27:30	41	20,4	15
1:27:40	41	20,4	14
1:27:50	41	20,4	16
1:28:00	41	20,4	13
1:28:10	41	20,4	16
1:28:20	41	20,4	14
1:28:30	41	20,4	15
1:28:40	41	20,4	15
1:28:50	41	20,4	14
1:29:00	41	20,4	16
1:29:10	41	20,4	14
1:29:20	41	20,4	16
1:29:30	41	20,4	14
1:29:40	41	20,4	15
1:29:50	41	20,4	15
1:30:00	41	20,4	14
1:30:10	41	20,4	16
1:30:20	41	20,4	14
1:30:30	41	20,4	15
1:30:40	41	20,4	15
1:30:50	41	20,4	14
1:31:00	41	20,4	16
1:31:10	41	20,4	13
1:31:20	41	20,4	16
1:31:30	41	20,4	14
1:31:40	41	20,4	15
1:31:50	41	20,4	15
1:32:00	41	20,4	14
1:32:10	41	20,4	16
1:32:20	41	20,4	14
1:32:30	41	20,4	16
1:32:40	41	20,4	15
1:32:50	41	20,4	15
1:33:00	41	20,4	16
1:33:10	41	20,4	14
1:33:20	41	20,4	16
1:33:30	41	20,4	14
1:33:40	41	20,4	15
1:33:50	41	20,4	14
1:34:00	41	20,4	14
1:34:10	41	20,4	16
1:34:20	41	20,4	13
1:34:30	41	20,4	16
1:34:40	41	20,4	14
1:34:50	41	20,4	15
1:35:00	41	20,4	15
1:35:10	41	20,4	14
1:35:20	41	20,4	16
1:35:30	41	20,4	13
1:35:40	41	20,4	16
1:35:50	41	20,4	14
1:36:00	41	20,4	15
1:36:10	41	20,4	15
1:36:20	41	20,4	14
1:36:30	41	20,4	16
1:36:40	41	20,4	13
1:36:50	41	20,3	16
1:37:00	41	20,3	15
1:37:10	41	20,4	14
1:37:20	41	20,4	16
1:37:30	41	20,4	13
1:37:40	41	20,4	16
1:37:50	41	20,4	14
1:38:00	41	20,4	15
1:38:10	41	20,4	15
1:38:20	41	20,4	14
1:38:30	41	20,4	16
1:38:40	41	20,4	13
1:38:50	41	20,4	16
1:39:00	41	20,4	14
1:39:10	41	20,4	15
1:39:20	41	20,4	15
1:39:30	41	20,4	13
1:39:40	41	20,4	16
1:39:50	41	20,4	14
1:40:00	41	20,4	16
1:40:10	41	20,4	15
1:40:20	41	20,4	14
1:40:30	41	20,4	16
1:40:40	41	20,4	13
1:40:50	41	20,4	16
1:41:00	41	20,4	14
1:41:10	41	20,4	15
1:41:20	41	20,4	15
1:41:30	41	20,4	14
1:41:40	41	20,4	16
1:41:50	41	20,4	13
1:42:00	41	20,4	16
1:42:10	41	20,4	14
1:42:20	41	20,4	15
1:42:30	41	20,4	16
1:42:40	41	20,4	14
1:42:50	41	20,4	16
1:43:00	41	20,4	14
1:43:10	41	20,4	16
1:43:20	41	20,4	14
1:43:30	41	20,4	15
1:43:40	41	20,4	17
1:43:50	41	20,4	14
1:44:00	41	20,4	17
1:44:10	41	20,4	14
1:44:20	41	20,4	16
1:44:30	41	20,4	15
1:44:40	41	20,4	14
1:44:50	41	20,4	17
1:45:00	41	20,4	15
1:45:10	41	20,4	16
1:45:20	41	20,4	14
1:45:30	41	20,4	15
1:45:40	41	20,4	15
1:45:50	41	20,4	13
1:46:00	41	20,4	16
1:46:10	41	20,4	14
1:46:20	41	20,4	15
1:46:30	41	20,4	14
1:46:40	41	20,4	14
1:46:50	41	20,4	15
1:47:00	41	20,4	13
1:47:10	41	20,4	15
1:47:20	41	20,4	13
1:47:30	41	20,4	15
1:47:40	41	20,4	14
1:47:50	41	20,4	13
1:48:00	41	20,4	16
1:48:10	41	20,4	13
1:48:20	41	20,4	16
1:48:30	41	20,4	14
1:48:40	41	20,4	14
1:48:50	41	20,4	15
1:49:00	41	20,4	13
1:49:10	41	20,4	16
1:49:20	41	20,4	13
1:49:30	41	20,4	15
1:49:40	41	20,4	14
1:49:50	41	20,4	14
1:50:00	41	20,4	15
1:50:10	41	20,4	13
1:50:20	41	20,4	16
1:50:30	41	20,4	13
1:50:40	41	20,4	15
1:50:50	41	20,4	15
1:51:00	41	20,4	14
1:51:10	41	20,4	16
1:51:20	41	20,4	13
1:51:30	41	20,4	15
1:51:40	41	20,4	13
1:51:50	41	20,4	14
1:52:00	41	20,4	15
1:52:10	41	20,4	13
1:52:20	41	20,4	15
1:52:30	41	20,4	13
1:52:40	41	20,4	15
1:52:50	41	20,4	14
1:53:00	41	20,4	14
1:53:10	41	20,4	15
1:53:20	41	20,4	13
1:53:30	41	20,4	16
1:53:40	41	20,4	13
1:53:50	41	20,4	15
1:54:00	41	20,4	14
1:54:10	41	20,4	13
1:54:20	41	20,4	15
1:54:30	41	20,4	13
1:54:40	41	20,4	15
1:54:50	41	20,4	14
1:55:00	41	20,4	15
1:55:10	41	20,4	14
1:55:20	41	20,4	13
1:55:30	41	20,4	15
1:55:40	41	20,4	13
1:55:50	41	20,4	15
1:56:00	41	20,4	14
1:56:10	41	20,4	14
1:56:20	41	20,4	15
1:56:30	41	20,4	13
1:56:40	41	20,4	15
1:56:50	41	20,4	13
1:57:00	41	20,4	15
1:57:10	41	20,4	14
1:57:20	41	20,4	13
1:57:30	41	20,4	15
1:57:40	41	20,4	13
1:57:50	41	20,4	15
1:58:00	41	20,4	13
1:58:10	41	20,4	15
1:58:20	41	20,4	14
1:58:30	41	20,4	13
1:58:40	41	20,4	15
1:58:50	41	20,4	13
1:59:00	41	20,4	15
1:59:10	41	20,4	14
1:59:20	41	20,4	14
1:59:30	41	20,4	15
1:59:40	41	20,4	13
1:59:50	41	20,4	15
2:00:00	41	20,4	13
2:00:10	41	20,4	15
2:00:20	41	20,4	14
2:00:30	41	20,4	14
2:00:40	41	20,4	15
2:00:50	41	20,4	13
2:01:00	41	20,4	15
2:01:10	41	20,4	13
2:01:20	41	20,4	15
2:01:30	41	20,4	15
2:01:40	41	20,4	13
2:01:50	41	20,4	15
2:02:00	41	20,4	13
2:02:10	41	20,4	15
2:02:20	41	20,4	14
2:02:30	41	20,4	14
2:02:40	41	20,4	15
2:02:50	41	20,4	13
2:03:00	41	20,4	16
2:03:10	41	20,4	13
2:03:20	41	20,4	15
2:03:30	41	20,4	14
2:03:40	41	20,4	14
2:03:50	41	20,4	15
2:04:00	41	20,4	13
2:04:10	41	20,4	15
2:04:20	41	20,4	13
2:04:30	41	20,4	15
2:04:40	41	20,4	14
2:04:50	41	20,4	14
2:05:00	41	20,4	15
2:05:10	41	20,4	13
2:05:20	41	20,4	15
2:05:30	41	20,4	13
2:05:40	41	20,4	15
2:05:50	41	20,4	15
2:06:00	41	20,4	13
2:06:10	41	20,4	15
2:06:20	41	20,4	13
2:06:30	41	20,4	15
2:06:40	41	20,4	14
2:06:50	41	20,4	14
2:07:00	41	20,4	15
2:07:10	41	20,4	13
2:07:20	41	20,4	16
2:07:30	41	20,4	14
2:07:40	41	20,4	15
2:07:50	41	20,4	15
2:08:00	41	20,4	14
2:08:10	41	20,4	15
2:08:20	41	20,4	13
2:08:30	41	20,4	16
2:08:40	41	20,4	14
2:08:50	41	20,4	15
2:09:00	41	20,4	15
2:09:10	41	20,4	13
2:09:20	41	20,4	15
2:09:30	41	20,4	13
2:09:40	41	20,4	16
2:09:50	41	20,4	14
2:10:00	41	20,4	15
2:10:10	41	20,4	15
2:10:20	41	20,4	13
2:10:30	41	20,4	16
2:10:40	41	20,4	13
2:10:50	41	20,4	15
2:11:00	41	20,4	14
2:11:10	41	20,4	14
2:11:20	41	20,4	15
2:11:30	41	20,4	13
2:11:40	41	20,4	16
2:11:50	41	20,4	13
2:12:00	41	20,4	15
2:12:10	41	20,4	15
2:12:20	41	20,4	14
2:12:30	41	20,4	16
2:12:40	41	20,4	13
2:12:50	41	20,4	16
2:13:00	41	20,4	14
2:13:10	41	20,4	15
2:13:20	41	20,4	15
2:13:30	41	20,4	14
2:13:40	41	20,4	16
2:13:50	41	20,4	13
2:14:00	41	20,4	16
2:14:10	41	20,4	14
2:14:20	41	20,4	14
2:14:30	41	20,4	15
2:14:40	41	20,4	13
2:14:50	41	20,3	16
2:15:00	41	20,3	13
2:15:10	41	20,4	15
2:15:20	41	20,4	14
2:15:30	41	20,4	14
2:15:40	41	20,4	16
2:15:50	41	20,4	13
2:16:00	41	20,4	15
2:16:10	41	20,4	14
2:16:20	41	20,4	15
2:16:30	41	20,4	15
2:16:40	41	20,4	13
2:16:50	41	20,4	16
2:17:00	41	20,4	13
2:17:10	41	20,4	16
2:17:20	41	20,4	14
2:17:30	41	20,4	14
2:17:40	41	20,4	15
2:17:50	41	20,4	13
2:18:00	41	20,4	16
2:18:10	41	20,4	14
2:18:20	41	20,4	15
2:18:30	41	20,4	21
2:18:40	41	20,4	18
2:18:50	41	20,3	19
2:19:00	41	20,3	17
2:19:10	41	20,3	19
2:19:20	41	20,3	18
2:19:30	41	20,3	19
2:19:40	41	20,3	19
2:19:50	41	20,4	17
2:20:00	41	20,3	19
2:20:10	41	20,3	17
2:20:20	41	20,4	19
2:20:30	41	20,3	18
2:20:40	41	20,4	17
2:20:50	41	20,3	19
2:21:00	41	20,3	17
2:21:10	41	20,3	19
2:21:20	41	20,3	18
2:21:30	41	20,3	19
2:21:40	41	20,3	18
2:21:50	41	20,4	17
2:22:00	41	20,3	19
2:22:10	41	20,4	17
2:22:20	41	20,4	19
2:22:30	41	20,4	18
2:22:40	41	20,4	18
2:22:50	41	20,4	18
2:23:00	41	20,4	17
2:23:10	41	20,4	20
2:23:20	41	20,4	18
2:23:30	41	20,4	19
2:23:40	41	20,4	18
2:23:50	41	20,4	17
2:24:00	41	20,4	19
2:24:10	41	20,4	17
2:24:20	41	20,4	19
2:24:30	41	20,4	18
2:24:40	41	20,4	19
2:24:50	41	20,4	19
2:25:00	41	20,4	17
2:25:10	41	20,4	19
2:25:20	41	20,4	17
2:25:30	41	20,4	20
2:25:40	41	20,4	18
2:25:50	41	20,4	19
2:26:00	41	20,3	19
2:26:10	41	20,3	17
2:26:20	41	20,3	20
2:26:30	41	20,3	18
2:26:40	41	20,3	20
2:26:50	41	20,3	19
2:27:00	41	20,3	18
2:27:10	41	20,3	20
2:27:20	41	20,3	17
2:27:30	41	20,3	20
2:27:40	41	20,3	18
2:27:50	41	20,3	19
2:28:00	41	20,3	19
2:28:10	41	20,3	18
2:28:20	41	20,3	20
2:28:30	41	20,3	17
2:28:40	41	20,4	19
2:28:50	41	20,4	18
2:29:00	41	20,4	19
2:29:10	41	20,4	19
2:29:20	41	20,4	18
2:29:30	41	20,4	20
2:29:40	41	20,4	18
2:29:50	41	20,4	20
2:30:00	41	20,4	19
2:30:10	41	20,4	18
2:30:20	41	20,4	20
2:30:30	41	20,4	17
2:30:40	41	20,4	20
2:30:50	41	20,4	18
2:31:00	41	20,3	19
2:31:10	41	20,3	19
2:31:20	41	20,3	18
2:31:30	41	20,3	20
2:31:40	41	20,3	17
2:31:50	41	20,3	20
2:32:00	41	20,3	18
2:32:10	41	20,3	19
2:32:20	41	20,3	19
2:32:30	41	20,3	17
2:32:40	41	20,3	20
2:32:50	41	20,3	17
2:33:00	41	20,3	20
2:33:10	41	20,3	18
2:33:20	41	20,3	18
2:33:30	41	20,3	19
2:33:40	41	20,3	17
2:33:50	41	20,3	20
2:34:00	41	20,3	18
2:34:10	41	20,3	19
2:34:20	41	20,3	19
2:34:30	41	20,3	17
2:34:40	41	20,3	19
2:34:50	41	20,3	16
2:35:00	41	20,3	19
2:35:10	41	20,3	17
2:35:20	41	20,4	18
2:35:30	41	20,4	19
2:35:40	41	20,4	16
2:35:50	41	20,4	19
2:36:00	41	20,4	16
2:36:10	41	20,4	18
2:36:20	41	20,3	17
2:36:30	41	20,3	17
2:36:40	41	20,3	18
2:36:50	41	20,4	16
2:37:00	41	20,3	18
2:37:10	41	20,3	17
2:37:20	41	20,3	19
2:37:30	41	20,3	18
2:37:40	41	20,3	17
2:37:50	41	20,3	19
2:38:00	41	20,3	16
2:38:10	41	20,3	19
2:38:20	41	20,3	17
2:38:30	41	20,3	18
2:38:40	41	20,3	18
2:38:50	41	20,3	16
2:39:00	41	20,3	19
2:39:10	41	20,3	17
2:39:20	41	20,3	19
2:39:30	41	20,3	18
2:39:40	41	20,4	17
2:39:50	41	20,3	18
2:40:00	41	20,3	17
2:40:10	41	20,3	19
2:40:20	41	20,3	17
2:40:30	41	20,3	18
2:40:40	41	20,3	18
2:40:50	41	20,3	17
2:41:00	41	20,3	18
2:41:10	41	20,3	16
2:41:20	41	20,3	19
2:41:30	41	20,3	17
2:41:40	41	20,3	18
2:41:50	41	20,3	18
2:42:00	41	20,3	17
2:42:10	41	20,3	19
2:42:20	41	20,4	17
2:42:30	41	20,3	18
2:42:40	41	20,3	18
2:42:50	41	20,3	18
2:43:00	41	20,3	19
2:43:10	41	20,3	17
2:43:20	41	20,3	18
2:43:30	41	20,3	17
2:43:40	41	20,3	19
2:43:50	41	20,3	18
2:44:00	41	20,3	17
2:44:10	41	20,3	19
2:44:20	41	20,3	16
2:44:30	41	20,3	19
2:44:40	41	20,3	17
2:44:50	41	20,3	18
2:45:00	41	20,3	18
2:45:10	41	20,3	17
2:45:20	41	20,3	19
2:45:30	41	20,3	16
2:45:40	41	20,3	18
2:45:50	41	20,4	17
2:46:00	41	20,4	17
2:46:10	41	20,3	18
2:46:20	41	20,3	16
2:46:30	41	20,3	19
2:46:40	41	20,3	17
2:46:50	41	20,3	18
2:47:00	41	20,3	18
2:47:10	41	20,3	17
2:47:20	41	20,3	18
2:47:30	41	20,3	16
2:47:40	41	20,3	19
2:47:50	41	20,3	17
2:48:00	41	20,3	18
2:48:10	41	20,3	18
2:48:20	41	20,3	17
2:48:30	41	20,3	20
2:48:40	41	20,3	17
2:48:50	41	20,3	18
2:49:00	41	20,3	17
2:49:10	41	20,3	17
2:49:20	41	20,3	18
2:49:30	41	20,3	16
2:49:40	41	20,3	18
2:49:50	41	20,3	16
2:50:00	41	20,3	18
2:50:10	41	20,3	17
2:50:20	41	20,3	17
2:50:30	41	20,3	18
2:50:40	41	20,3	15
2:50:50	41	20,3	18
2:51:00	41	20,3	16
2:51:10	41	20,3	17
2:51:20	41	20,3	17
2:51:30	41	20,3	15
2:51:40	41	20,3	18
2:51:50	41	20,3	15
2:52:00	41	20,3	17
2:52:10	41	20,3	15
2:52:20	41	20,3	17
2:52:30	41	20,3	17
2:52:40	41	20,3	15
2:52:50	41	20,3	18
2:53:00	41	20,3	15
2:53:10	41	20,3	17
2:53:20	41	20,3	16
2:53:30	41	20,3	16
2:53:40	41	20,3	17
2:53:50	41	20,3	15
2:54:00	41	20,3	18
2:54:10	41	20,3	16
2:54:20	41	20,3	17
2:54:30	41	20,3	16
2:54:40	41	20,3	15
2:54:50	41	20,3	18
2:55:00	41	20,3	15
2:55:10	41	20,3	18
2:55:20	41	20,3	15
2:55:30	41	20,3	17
2:55:40	41	20,3	16
2:55:50	41	20,3	15
2:56:00	41	20,3	18
2:56:10	41	20,3	15
2:56:20	41	20,3	17
2:56:30	41	20,3	16
2:56:40	41	20,3	16
2:56:50	41	20,3	17
2:57:00	41	20,3	14
2:57:10	41	20,2	17
2:57:20	41	20,3	15
2:57:30	41	20,2	17
2:57:40	41	20,2	16
2:57:50	41	20,2	16
2:58:00	41	20,2	17
2:58:10	41	20,2	15
2:58:20	41	20,3	18
2:58:30	41	20,3	16
2:58:40	41	20,3	17
2:58:50	41	20,3	16
2:59:00	41	20,3	15
2:59:10	41	20,3	17
2:59:20	41	20,3	15
2:59:30	41	20,2	17
2:59:40	41	20,3	16
2:59:50	41	20,2	17
3:00:00	41	20,2	17
3:00:10	41	20,2	15
3:00:20	41	20,2	18
3:00:30	41	20,2	15
3:00:40	41	20,3	17
3:00:50	41	20,2	16
3:01:00	41	20,2	17
3:01:10	41	20,2	17
3:01:20	41	20,3	15
3:01:30	41	20,3	17
3:01:40	41	20,3	15
3:01:50	41	20,3	17
3:02:00	41	20,3	16
3:02:10	41	20,2	16
3:02:20	41	20,2	17
3:02:30	41	20,2	15
3:02:40	41	20,2	17
3:02:50	41	20,2	16
3:03:00	41	20,2	17
3:03:10	41	20,2	16
3:03:20	41	20,2	15
3:03:30	41	20,2	17
3:03:40	41	20,2	15
3:03:50	41	20,2	17
3:04:00	41	20,2	16
3:04:10	41	20,2	16
3:04:20	41	20,2	16
3:04:30	41	20,2	15
3:04:40	41	20,2	17
3:04:50	41	20,2	15
3:05:00	41	20,2	17
3:05:10	41	20,2	16
3:05:20	41	20,2	16
3:05:30	41	20,2	17
3:05:40	41	20,2	15
3:05:50	41	20,2	17
3:06:00	41	20,2	16
3:06:10	41	20,2	17
3:06:20	41	20,2	16
3:06:30	41	20,2	16
3:06:40	41	20,2	17
3:06:50	41	20,2	15
3:07:00	41	20,2	17
3:07:10	41	20,2	16
3:07:20	41	20,2	17
3:07:30	41	20,2	17
3:07:40	41	20,2	15
3:07:50	41	20,2	17
3:08:00	41	20,2	15
3:08:10	41	20,2	17
3:08:20	41	20,2	16
3:08:30	41	20,2	16
3:08:40	41	20,2	17
3:08:50	41	20,2	15
3:09:00	41	20,2	18
3:09:10	41	20,2	16
3:09:20	41	20,2	17
3:09:30	41	20,2	17
3:09:40	41	20,2	16
3:09:50	41	20,2	17
3:10:00	41	20,2	15
3:10:10	41	20,2	18
3:10:20	41	20,2	16
3:10:30	41	20,2	17
3:10:40	41	20,2	17
3:10:50	41	20,2	16
3:11:00	41	20,2	17
3:11:10	41	20,2	16
3:11:20	41	20,2	18
3:11:30	41	20,2	17
3:11:40	41	20,2	17
3:11:50	41	20,2	17
3:12:00	41	20,2	16
3:12:10	41	20,2	18
3:12:20	41	20,2	16
3:12:30	41	20,2	18
3:12:40	41	20,2	17
3:12:50	41	20,2	16
3:13:00	41	20,2	17
3:13:10	41	20,2	16
3:13:20	41	20,2	18
3:13:30	41	20,2	16
3:13:40	41	20,2	18
3:13:50	41	20,2	19
3:14:00	41	20,2	16
3:14:10	41	20,2	19
3:14:20	41	20,2	16
3:14:30	41	20,2	18
3:14:40	41	20,2	17
3:14:50	41	20,2	17
3:15:00	41	20,2	17
3:15:10	41	20,2	15
3:15:20	41	20,2	18
3:15:30	41	20,2	15
3:15:40	41	20,2	17
3:15:50	41	20,2	16
3:16:00	41	20,2	16
3:16:10	41	20,2	17
3:16:20	41	20,2	15
3:16:30	41	20,2	18
3:16:40	41	20,2	16
3:16:50	41	20,2	17
3:17:00	41	20,2	17
3:17:10	41	20,2	16
3:17:20	41	20,2	17
3:17:30	41	20,2	16
3:17:40	41	20,1	18
3:17:50	41	20,2	16
3:18:00	41	20,2	17
3:18:10	41	20,2	17
3:18:20	41	20,2	15
3:18:30	41	20,2	18
3:18:40	41	20,2	16
3:18:50	41	20,2	18
3:19:00	41	20,2	17
3:19:10	41	20,2	17
3:19:20	41	20,2	17
3:19:30	41	20,2	15
3:19:40	41	20,2	18
3:19:50	41	20,2	16
3:20:00	41	20,2	18
3:20:10	41	20,2	16
3:20:20	41	20,2	16
3:20:30	41	20,2	17
3:20:40	41	20,2	16
3:20:50	41	20,2	17
3:21:00	41	20,1	16
3:21:10	41	20,1	17
3:21:20	41	20,1	16
3:21:30	41	20,1	16
3:21:40	41	20,1	17
3:21:50	41	20,1	15
3:22:00	41	20,1	17
3:22:10	41	20,1	16
3:22:20	41	20,1	16
3:22:30	41	20,1	16
3:22:40	41	20,1	16
3:22:50	41	20,2	17
3:23:00	41	20,2	15
3:23:10	41	20,2	17
3:23:20	41	20,2	16
3:23:30	41	20,1	16
3:23:40	41	20,1	17
3:23:50	41	20,2	15
3:24:00	41	20,2	17
3:24:10	41	20,2	16
3:24:20	41	20,2	17
3:24:30	41	20,2	16
3:24:40	41	20,2	16
3:24:50	41	20,2	17
3:25:00	41	20,2	15
3:25:10	41	20,2	17
3:25:20	41	20,1	16
3:25:30	41	20,1	16
3:25:40	41	20,1	16
3:25:50	41	20,1	15
3:26:00	41	20,1	17
3:26:10	41	20,1	15
3:26:20	41	20,1	17
3:26:30	41	20,1	16
3:26:40	41	20,1	16
3:26:50	41	20,1	16
3:27:00	41	20,1	15
3:27:10	41	20,2	17
3:27:20	41	20,2	16
3:27:30	41	20,2	17
3:27:40	41	20,2	16
3:27:50	41	20,2	16
3:28:00	41	20,2	17
3:28:10	41	20,2	15
3:28:20	41	20,2	17
3:28:30	41	20,2	16
3:28:40	41	20,2	17
3:28:50	41	20,1	16
3:29:00	41	20,1	16
3:29:10	41	20,1	17
3:29:20	41	20,1	15
3:29:30	41	20,1	18
3:29:40	41	20,1	16
3:29:50	41	20,1	16
3:30:00	41	20,1	17
3:30:10	41	20,1	15
3:30:20	41	20,1	17
3:30:30	41	20,1	15
3:30:40	41	20,1	17
3:30:50	41	20,1	16
3:31:00	41	20,1	16
3:31:10	41	20,1	17
3:31:20	41	20,1	15
3:31:30	41	20,2	17
3:31:40	41	20,2	15
3:31:50	41	20,2	17
3:32:00	41	20,2	16
3:32:10	41	20,2	15
3:32:20	41	20,2	17
3:32:30	41	20,2	15
3:32:40	41	20,2	17
3:32:50	41	20,1	16
3:33:00	41	20,1	16
3:33:10	41	20,1	16
3:33:20	41	20,1	15
3:33:30	41	20,1	17
3:33:40	41	20,1	15
3:33:50	41	20,1	17
3:34:00	41	20,1	16
3:34:10	41	20,1	16
3:34:20	41	20,1	16
3:34:30	41	20,1	15
3:34:40	41	20,1	17
3:34:50	41	20,1	16
3:35:00	41	20,1	17
3:35:10	41	20,1	17
3:35:20	41	20,1	16
3:35:30	41	20,1	18
3:35:40	41	20,1	15
3:35:50	41	20,1	17
3:36:00	41	20,1	16
3:36:10	41	20,1	17
3:36:20	41	20,1	17
3:36:30	41	20,1	16
3:36:40	41	20,1	17
3:36:50	41	20,1	16
3:37:00	41	20,1	18
3:37:10	41	20,1	16
3:37:20	41	20,1	16
3:37:30	41	20,1	17
3:37:40	41	20,1	16
3:37:50	41	20,1	18
3:38:00	41	20,0	16
3:38:10	41	20,0	17
3:38:20	41	20,0	16
3:38:30	41	20,0	16
3:38:40	41	20,1	17
3:38:50	41	20,1	15
3:39:00	41	20,1	17
3:39:10	41	20,1	16
3:39:20	41	20,1	17
3:39:30	41	20,1	16
3:39:40	41	20,1	16
3:39:50	41	20,1	18
3:40:00	41	20,1	16
3:40:10	41	20,1	17
3:40:20	41	20,1	16
3:40:30	41	20,1	17
3:40:40	41	20,1	16
3:40:50	41	20,1	16
3:41:00	41	20,1	17
3:41:10	41	20,1	16
3:41:20	41	20,1	17
3:41:30	41	20,1	16
3:41:40	41	20,1	16
3:41:50	41	20,0	17
3:42:00	41	20,0	16
3:42:10	41	20,0	18
3:42:20	41	20,1	16
3:42:30	41	20,0	17
3:42:40	41	20,0	17
3:42:50	41	20,1	16
3:43:00	41	20,1	17
3:43:10	41	20,1	16
3:43:20	41	20,1	17
3:43:30	41	20,1	16
3:43:40	41	20,1	17
3:43:50	41	20,1	17
3:44:00	41	20,1	16
3:44:10	41	20,1	18
3:44:20	41	20,1	16
3:44:30	41	20,1	17
3:44:40	41	20,0	17
3:44:50	41	20,0	16
3:45:00	41	20,0	18
3:45:10	41	20,0	16
3:45:20	41	20,0	18
3:45:30	41	20,0	17
3:45:40	41	20,0	17
3:45:50	41	20,0	17
3:46:00	41	20,0	17
3:46:10	41	20,0	18
3:46:20	41	20,0	16
3:46:30	41	20,0	18
3:46:40	41	20,0	17
3:46:50	41	20,0	17
3:47:00	41	20,0	17
3:47:10	41	20,0	17
3:47:20	41	20,0	18
3:47:30	41	20,0	16
3:47:40	41	20,0	18
3:47:50	41	20,0	17
3:48:00	41	20,1	17
3:48:10	41	20,1	18
3:48:20	41	20,0	16
3:48:30	41	20,0	18
3:48:40	41	20,0	17
3:48:50	41	20,0	18
3:49:00	41	20,0	17
3:49:10	41	20,0	17
3:49:20	41	20,0	18
3:49:30	41	20,0	17
3:49:40	41	20,0	18
3:49:50	41	20,0	17
3:50:00	41	20,0	18
3:50:10	41	20,0	18
3:50:20	41	20,0	17
3:50:30	41	20,0	18
3:50:40	41	20,0	17
3:50:50	41	20,0	18
3:51:00	41	20,0	17
3:51:10	41	20,0	18
3:51:20	41	20,0	18
3:51:30	41	20,0	17
3:51:40	41	20,1	19
3:51:50	41	20,1	17
3:52:00	41	20,1	18
3:52:10	41	20,0	18
3:52:20	41	20,0	18
3:52:30	41	20,0	18
3:52:40	41	20,0	17
3:52:50	41	20,0	19
3:53:00	41	20,0	17
3:53:10	41	20,0	18
3:53:20	41	20,0	18
3:53:30	41	19,9	18
3:53:40	41	20,0	19
3:53:50	41	20,0	17
3:54:00	41	20,0	19
3:54:10	41	20,0	18
3:54:20	41	20,0	18
3:54:30	41	20,0	18
3:54:40	41	20,0	17
3:54:50	41	20,0	19
3:55:00	41	20,0	18
3:55:10	41	20,0	18
3:55:20	41	20,0	19
3:55:30	41	20,0	18
3:55:40	41	20,0	19
3:55:50	41	20,0	18
3:56:00	41	20,0	19
3:56:10	41	20,0	19
3:56:20	41	20,0	18
3:56:30	41	20,0	19
3:56:40	41	20,0	18
3:56:50	41	20,0	19
3:57:00	41	20,0	19
3:57:10	41	19,9	18
3:57:20	41	19,9	19
3:57:30	41	19,9	18
3:57:40	41	19,9	19
3:57:50	41	19,9	18
3:58:00	41	19,9	18
3:58:10	41	19,9	19
3:58:20	41	19,9	18
3:58:30	41	19,9	19
3:58:40	41	19,9	18
3:58:50	41	19,9	18
3:59:00	41	19,9	19
3:59:10	41	20,0	18
3:59:20	41	20,0	19
3:59:30	41	20,0	18
3:59:40	41	20,0	19
3:59:50	41	20,0	19
4:00:00	41	20,0	18
4:00:10	41	20,0	20
4:00:20	41	20,0	18
4:00:30	41	20,0	19
4:00:40	41	20,0	19
4:00:50	41	20,0	19
4:01:00	41	20,0	20
4:01:10	41	20,0	18
4:01:20	41	20,0	20
4:01:30	41	20,0	19
4:01:40	41	20,0	19
4:01:50	41	20,0	20
4:02:00	41	20,0	19
4:02:10	41	19,9	20
4:02:20	41	19,9	19
4:02:30	41	19,9	20
4:02:40	41	19,9	19
4:02:50	41	19,9	18
4:03:00	41	19,9	19
4:03:10	41	19,9	18
4:03:20	41	19,9	19
4:03:30	41	19,9	18
4:03:40	41	19,8	18
4:03:50	41	19,8	19
4:04:00	41	19,8	18
4:04:10	41	19,9	19
4:04:20	41	19,9	18
4:04:30	41	19,9	19
4:04:40	41	19,9	18
4:04:50	41	19,9	18
4:05:00	41	19,9	19
4:05:10	41	19,9	18
4:05:20	41	19,9	19
4:05:30	41	19,9	18
4:05:40	41	19,9	19
4:05:50	41	19,9	19
4:06:00	41	19,9	18
4:06:10	41	19,9	20
4:06:20	41	19,9	18
4:06:30	41	19,9	19
4:06:40	41	19,9	19
4:06:50	41	19,9	19
4:07:00	41	19,9	20
4:07:10	41	19,9	19
4:07:20	41	19,9	20
4:07:30	41	19,9	19
4:07:40	41	19,9	20
4:07:50	41	19,9	19
4:08:00	41	19,9	19
4:08:10	41	19,9	20
4:08:20	41	19,9	19
4:08:30	41	19,9	20
4:08:40	41	19,9	19
4:08:50	41	19,9	20
4:09:00	41	19,9	19
4:09:10	41	19,9	19
4:09:20	41	19,9	20
4:09:30	41	19,9	19
4:09:40	41	19,9	20
4:09:50	41	19,9	19
4:10:00	41	19,9	19
4:10:10	41	19,9	20
4:10:20	41	19,9	19
4:10:30	41	19,9	20
4:10:40	41	19,8	19
4:10:50	41	19,8	20
4:11:00	41	19,8	20
4:11:10	41	19,8	20
4:11:20	41	19,8	20
4:11:30	41	19,8	20
4:11:40	41	19,7	21
4:11:50	41	19,7	20
4:12:00	41	19,7	20
4:12:10	41	19,7	20
4:12:20	41	19,7	20
4:12:30	41	19,7	21
4:12:40	41	19,8	20
4:12:50	41	19,8	21
4:13:00	41	19,8	20
4:13:10	41	19,8	20
4:13:20	41	19,7	20
4:13:30	41	19,8	20
4:13:40	41	19,8	21
4:13:50	41	19,8	20
4:14:00	41	19,8	21
4:14:10	41	19,8	22
4:14:20	41	19,8	21
4:14:30	41	19,8	26
4:14:40	41	19,8	23
4:14:50	41	19,8	23
4:15:00	41	19,8	22
4:15:10	41	19,8	22
4:15:20	41	19,8	22
4:15:30	41	19,8	22
4:15:40	41	19,7	23
4:15:50	41	19,7	22
4:16:00	41	19,7	22
4:16:10	41	19,8	22
4:16:20	41	19,7	22
4:16:30	41	19,7	22
4:16:40	41	19,7	22
4:16:50	41	19,7	23
4:17:00	41	19,7	22
4:17:10	41	19,7	23
4:17:20	41	19,7	23
4:17:30	41	19,7	23
4:17:40	41	19,7	23
4:17:50	41	19,7	26
4:18:00	41	19,7	25
4:18:10	41	19,6	24
4:18:20	41	19,6	24
4:18:30	41	19,6	24
4:18:40	41	19,6	23
4:18:50	41	19,6	24
4:19:00	41	19,6	24
4:19:10	41	19,6	24
4:19:20	41	19,6	24
4:19:30	41	19,6	24
4:19:40	41	19,6	29
4:19:50	41	19,6	27
4:20:00	41	19,6	26
4:20:10	41	19,6	26
4:20:20	41	19,6	26
4:20:30	41	19,6	26
4:20:40	41	19,6	27
4:20:50	41	19,6	27
4:21:00	41	19,6	26
4:21:10	41	19,6	27
4:21:20	41	19,6	26
4:21:30	41	19,6	27
4:21:40	41	19,6	27
4:21:50	41	19,5	27
4:22:00	41	19,5	27
4:22:10	41	19,5	27
4:22:20	41	19,5	28
4:22:30	41	19,5	27
4:22:40	41	19,5	28
4:22:50	41	19,5	30
4:23:00	41	19,4	27
4:23:10	41	19,4	27
4:23:20	41	19,4	27
4:23:30	41	19,4	30
4:23:40	41	19,4	28
4:23:50	41	19,4	28
4:24:00	41	19,4	27
4:24:10	41	19,3	29
4:24:20	41	19,3	28
4:24:30	41	19,3	28
4:24:40	41	19,3	29
4:24:50	41	19,3	29
4:25:00	41	19,3	29
4:25:10	41	19,3	29
4:25:20	41	19,3	31
4:25:30	41	19,3	32
4:25:40	41	19,2	31
4:25:50	41	19,2	32
4:26:00	41	19,2	32
4:26:10	41	19,2	32
4:26:20	41	19,2	32
4:26:30	41	19,2	32
4:26:40	41	19,2	33
4:26:50	41	19,2	33
4:27:00	41	19,2	33
4:27:10	41	19,2	34
4:27:20	41	19,2	34
4:27:30	41	19,1	36
4:27:40	41	19,1	36
4:27:50	41	19,1	36
4:28:00	41	19,1	36
4:28:10	41	19,1	37
4:28:20	41	19,1	37
4:28:30	41	19,1	38
4:28:40	41	19,1	38
4:28:50	41	19,1	38
4:29:00	41	19,1	39
4:29:10	41	19,1	40
4:29:20	41	19,0	41
4:29:30	41	19,0	41
4:29:40	41	19,0	42
4:29:50	41	19,0	43
4:30:00	41	19,0	44
4:30:10	41	19,0	45
4:30:20	41	19,0	46
4:30:30	41	19,0	47
4:30:40	41	19,0	48
4:30:50	41	19,0	49
4:31:00	41	19,0	51
4:31:10	41	19,0	53
4:31:20	41	19,0	55
4:31:30	41	19,0	60
4:31:40	41	19,0	63
4:31:50	41	19,0	68
4:32:00	41	18,9	67
4:32:10	41	18,9	71
4:32:20	41	18,9	68
4:32:30	41	18,9	64
4:32:40	41	18,9	66
4:32:50	41	18,9	65
4:33:00	41	18,9	66
4:33:10	41	18,9	70
4:33:20	41	18,9	75
