Repository: ProgWizer/parser

File: project-root/data/Data Acquisition/Data Acquisition/2021 year (353)/21-215.txt
--Test Summary--
Full Path and File Name	
Instrument Name	7222
Instrument Type	Model 7222 Consistometer
Instrument Serial Number	
Test Start Date	30.08.2021
Test Start Time	9:38:13
Test Stop Date	30.08.2021
Test Stop Time	14:43:24
Test Length	5:05:11
Final Sample Time Offset	5:05:10
Controller Schedule Name	
Sampling Period	10 seconds
Comments	
Information	WellID	
Information	Customer	
Information	EngName	
Information	CementClass	
Information	CementMfr	
Information	Additives	90G+10ASPM+1PHV+0.25CEX-201
Information	Density	1500
Information	BHCT	40
Information	BHST	
Information	FluidLoss	
Information	JobType	
Calculated Value	Time_30Bc	0:42:10
Calculated Value	Time_70Bc	5:05:10
Initial Temperature (°C)	27 °C
Final Temperature (°C)	42 °C
Initial Pressure (MPa)	0,5 MPa
Final Pressure (MPa)	18,3 MPa
Initial Consistency (Bc)	21 Bc
Final Consistency (Bc)	70 Bc
--Data--
Time (HH:MM:SS)	Temperature (°C)	Pressure (MPa)	Consistency (Bc)
0:00:00	27	0,5	21
0:00:10	27	0,5	21
0:00:20	27	0,5	21
0:00:30	27	0,5	21
0:00:40	27	0,5	22
0:00:50	27	0,5	22
0:01:00	27	4,3	22
0:01:10	27	7,1	22
0:01:20	27	6,8	21
0:01:30	27	6,7	21
0:01:40	27	6,5	21
0:01:50	27	6,4	21
0:02:00	27	6,3	22
0:02:10	27	6,3	21
0:02:20	27	6,2	22
0:02:30	27	6,1	22
0:02:40	27	6,1	22
0:02:50	27	6,0	22
0:03:00	27	6,0	22
0:03:10	27	6,0	22
0:03:20	27	5,9	22
0:03:30	27	5,9	23
0:03:40	27	5,9	23
0:03:50	27	5,9	23
0:04:00	27	5,9	23
0:04:10	27	5,9	23
0:04:20	27	5,8	23
0:04:30	27	5,8	23
0:04:40	27	5,8	23
0:04:50	27	5,7	23
0:05:00	27	5,7	23
0:05:10	27	5,7	23
0:05:20	27	5,7	24
0:05:30	27	5,6	24
0:05:40	27	5,6	24
0:05:50	27	5,6	24
0:06:00	27	5,6	24
0:06:10	27	5,6	24
0:06:20	27	5,5	24
0:06:30	27	5,5	24
0:06:40	27	5,5	24
0:06:50	27	5,5	24
0:07:00	27	5,5	24
0:07:10	27	5,4	24
0:07:20	27	5,4	24
0:07:30	27	5,4	25
0:07:40	27	5,4	25
0:07:50	27	5,4	25
0:08:00	27	5,4	25
0:08:10	27	5,4	25
0:08:20	27	5,4	25
0:08:30	27	5,3	25
0:08:40	27	5,3	25
0:08:50	27	5,3	25
0:09:00	27	5,3	25
0:09:10	27	5,3	25
0:09:20	26	5,3	25
0:09:30	26	5,3	25
0:09:40	26	5,3	25
0:09:50	26	5,3	25
0:10:00	26	5,2	25
0:10:10	26	5,2	25
0:10:20	26	5,2	25
0:10:30	26	5,2	25
0:10:40	26	5,2	25
0:10:50	26	5,2	25
0:11:00	26	5,2	26
0:11:10	26	5,2	25
0:11:20	26	5,2	26
0:11:30	26	5,2	25
0:11:40	26	5,2	26
0:11:50	26	5,1	26
0:12:00	26	5,2	26
0:12:10	26	5,1	26
0:12:20	26	5,1	26
0:12:30	26	5,1	26
0:12:40	26	5,1	26
0:12:50	26	5,1	26
0:13:00	26	5,1	26
0:13:10	26	5,1	26
0:13:20	26	5,1	26
0:13:30	26	5,1	26
0:13:40	26	5,1	26
0:13:50	26	5,1	26
0:14:00	26	5,1	26
0:14:10	26	5,1	26
0:14:20	26	5,1	26
0:14:30	26	5,1	26
0:14:40	26	5,1	26
0:14:50	26	5,0	26
0:15:00	26	5,0	26
0:15:10	26	5,0	27
0:15:20	26	5,0	27
0:15:30	26	5,0	26
0:15:40	26	5,0	27
0:15:50	26	5,0	26
0:16:00	26	5,0	27
0:16:10	26	5,0	27
0:16:20	26	5,0	26
0:16:30	26	5,0	27
0:16:40	26	5,0	27
0:16:50	26	5,0	27
0:17:00	26	5,0	27
0:17:10	26	5,0	27
0:17:20	26	5,0	27
0:17:30	26	5,0	27
0:17:40	26	5,0	27
0:17:50	26	5,0	27
0:18:00	26	5,0	27
0:18:10	26	5,0	27
0:18:20	26	5,0	27
0:18:30	26	5,0	27
0:18:40	26	5,0	27
0:18:50	26	5,0	27
0:19:00	26	5,0	27
0:19:10	26	5,0	27
0:19:20	26	5,0	27
0:19:30	26	5,0	27
0:19:40	26	4,9	27
0:19:50	26	4,9	27
0:20:00	26	4,9	27
0:20:10	26	4,9	27
0:20:20	26	4,9	27
0:20:30	26	4,9	27
0:20:40	26	4,9	27
0:20:50	26	4,9	28
0:21:00	26	4,9	27
0:21:10	26	4,9	27
0:21:20	26	4,9	27
0:21:30	26	4,9	27
0:21:40	26	4,9	27
0:21:50	26	4,9	27
0:22:00	26	4,9	27
0:22:10	26	4,9	27
0:22:20	26	7,6	27
0:22:30	26	17,3	31
0:22:40	26	16,8	29
0:22:50	27	16,5	28
0:23:00	27	16,3	28
0:23:10	27	16,2	27
0:23:20	27	16,1	27
0:23:30	27	16,0	28
0:23:40	27	15,9	28
0:23:50	27	15,9	27
0:24:00	27	15,8	27
0:24:10	27	15,8	27
0:24:20	27	15,7	27
0:24:30	27	15,7	27
0:24:40	27	15,6	27
0:24:50	27	15,6	27
0:25:00	27	15,6	27
0:25:10	27	15,6	27
0:25:20	27	15,5	27
0:25:30	27	15,5	27
0:25:40	27	15,5	27
0:25:50	27	15,4	27
0:26:00	27	15,4	27
0:26:10	27	15,4	27
0:26:20	27	15,4	27
0:26:30	27	15,4	27
0:26:40	27	15,3	27
0:26:50	27	15,3	27
0:27:00	27	15,3	27
0:27:10	27	15,3	27
0:27:20	27	15,3	27
0:27:30	27	15,3	27
0:27:40	27	15,3	27
0:27:50	27	15,2	27
0:28:00	27	15,2	27
0:28:10	27	15,2	27
0:28:20	27	15,2	27
0:28:30	27	15,2	27
0:28:40	27	15,2	27
0:28:50	27	15,2	27
0:29:00	27	15,2	27
0:29:10	27	15,2	27
0:29:20	27	15,1	27
0:29:30	27	15,1	27
0:29:40	27	15,1	27
0:29:50	27	15,1	27
0:30:00	27	15,1	27
0:30:10	27	15,1	27
0:30:20	27	15,1	27
0:30:30	27	15,1	27
0:30:40	27	15,1	27
0:30:50	27	15,1	27
0:31:00	27	15,1	27
0:31:10	27	15,0	27
0:31:20	27	15,0	27
0:31:30	27	15,0	27
0:31:40	27	15,0	27
0:31:50	27	15,0	27
0:32:00	27	15,0	27
0:32:10	27	15,0	27
0:32:20	27	15,0	27
0:32:30	27	15,0	27
0:32:40	27	15,0	27
0:32:50	27	15,0	27
0:33:00	27	15,0	27
0:33:10	27	15,0	27
0:33:20	27	15,0	27
0:33:30	27	15,0	27
0:33:40	27	15,0	27
0:33:50	27	14,9	27
0:34:00	27	14,9	27
0:34:10	27	15,0	27
0:34:20	27	14,9	27
0:34:30	27	14,9	27
0:34:40	27	14,9	27
0:34:50	27	14,9	27
0:35:00	27	14,9	27
0:35:10	27	14,9	27
0:35:20	27	14,9	27
0:35:30	27	14,9	27
0:35:40	27	14,9	27
0:35:50	27	14,9	27
0:36:00	27	14,9	27
0:36:10	27	14,9	27
0:36:20	27	14,9	27
0:36:30	27	14,9	27
0:36:40	27	14,9	27
0:36:50	27	14,9	27
0:37:00	27	14,9	27
0:37:10	27	14,9	27
0:37:20	27	14,9	27
0:37:30	27	14,9	27
0:37:40	27	14,9	27
0:37:50	27	14,9	27
0:38:00	27	14,9	27
0:38:10	27	14,9	27
0:38:20	27	14,9	27
0:38:30	27	14,9	27
0:38:40	27	14,9	27
0:38:50	27	14,9	27
0:39:00	27	14,9	27
0:39:10	27	14,9	27
0:39:20	27	14,9	27
0:39:30	27	14,9	27
0:39:40	27	14,9	27
0:39:50	27	14,9	27
0:40:00	27	14,9	27
0:40:10	27	14,9	27
0:40:20	27	14,9	27
0:40:30	27	14,9	27
0:40:40	27	14,9	27
0:40:50	27	14,9	27
0:41:00	27	14,9	27
0:41:10	27	14,8	27
0:41:20	27	14,9	27
0:41:30	27	14,9	27
0:41:40	27	14,9	27
0:41:50	27	14,8	27
0:42:00	27	14,7	35
0:42:10	27	14,7	35
0:42:20	27	14,7	35
0:42:30	27	14,7	35
0:42:40	27	14,7	36
0:42:50	27	14,7	36
0:43:00	27	14,3	36
0:43:10	27	14,4	36
0:43:20	27	14,4	36
0:43:30	27	14,4	37
0:43:40	27	14,5	36
0:43:50	27	14,7	37
0:44:00			
0:44:10		14,9	4
0:44:20	27	14,8	3
0:44:30	27	14,8	3
0:44:40	27	14,3	35
0:44:50	27	14,4	33
0:45:00	27	14,4	36
0:45:10	27	14,4	35
0:45:20	27	14,4	34
0:45:30	27	14,7	34
0:45:40	27	14,8	34
0:45:50	27	14,9	31
0:46:00	27	15,0	34
0:46:10	27	15,1	33
0:46:20	27	15,2	33
0:46:30	27	15,4	33
0:46:40	27	15,5	34
0:46:50	27	15,7	34
0:47:00	27	15,8	33
0:47:10	27	15,9	32
0:47:20	27	16,1	32
0:47:30	27	16,3	32
0:47:40	27	16,4	33
0:47:50	27	16,6	32
0:48:00	27	16,7	32
0:48:10	27	16,8	32
0:48:20	27	17,0	32
0:48:30	27	17,1	32
0:48:40	27	17,3	33
0:48:50	27	17,4	33
0:49:00	27	17,5	33
0:49:10	28	17,7	33
0:49:20	28	17,7	32
0:49:30	28	17,8	32
0:49:40	28	17,9	33
0:49:50	28	18,0	33
0:50:00	28	18,0	33
0:50:10	28	18,1	33
0:50:20	28	18,2	33
0:50:30	28	18,3	33
0:50:40	28	18,3	33
0:50:50	28	18,4	33
0:51:00	29	18,5	33
0:51:10	29	18,6	33
0:51:20	29	18,6	33
0:51:30	29	18,7	33
0:51:40	29	18,7	32
0:51:50	29	18,8	33
0:52:00	29	18,9	33
0:52:10	29	18,9	33
0:52:20	29	19,0	33
0:52:30	29	19,1	33
0:52:40	30	19,1	26
0:52:50	30	19,1	33
0:53:00	30	19,2	26
0:53:10	30	19,2	25
0:53:20	30	19,3	33
0:53:30	30	19,3	33
0:53:40	30	19,4	33
0:53:50	30	19,5	32
0:54:00	30	19,5	32
0:54:10	30	19,5	33
0:54:20	31	19,6	33
0:54:30	31	19,6	34
0:54:40	31	19,6	26
0:54:50	31	19,7	32
0:55:00	31	19,8	33
0:55:10	31	19,8	33
0:55:20	31	19,9	33
0:55:30	31	19,9	26
0:55:40	31	19,9	26
0:55:50	31	20,0	26
0:56:00	31	20,0	26
0:56:10	32	20,1	26
0:56:20	32	20,1	26
0:56:30	32	20,2	26
0:56:40	32	20,2	26
0:56:50	32	20,2	26
0:57:00	32	20,3	26
0:57:10	32	20,3	26
0:57:20	32	20,4	33
0:57:30	32	20,5	32
0:57:40	32	20,5	34
0:57:50	32	20,5	26
0:58:00	33	20,5	33
0:58:10	33	20,6	32
0:58:20	33	20,7	26
0:58:30	33	20,7	33
0:58:40	33	20,6	32
0:58:50	33	20,7	33
0:59:00	33	20,7	32
0:59:10	33	20,8	32
0:59:20	33	20,8	33
0:59:30	33	20,9	33
0:59:40	33	20,9	32
0:59:50	33	21,0	33
1:00:00	33	21,0	33
1:00:10	34	21,1	33
1:00:20	34	21,1	35
1:00:30	34	21,1	32
1:00:40	34	21,1	32
1:00:50	34	21,2	32
1:01:00	34	21,2	32
1:01:10	34	21,2	32
1:01:20	34	21,3	32
1:01:30	34	21,3	33
1:01:40	34	21,4	32
1:01:50	34	21,4	32
1:02:00	34	21,5	31
1:02:10	35	21,5	32
1:02:20	35	21,5	33
1:02:30	35	21,6	33
1:02:40	35	21,7	32
1:02:50	35	21,7	31
1:03:00	35	21,7	31
1:03:10	35	21,8	31
1:03:20	35	21,8	32
1:03:30	35	21,8	31
1:03:40	35	21,9	31
1:03:50	35	21,9	31
1:04:00	35	21,9	31
1:04:10	35	22,0	31
1:04:20	36	22,0	30
1:04:30	36	22,1	31
1:04:40	36	22,2	31
1:04:50	36	22,2	30
1:05:00	36	22,2	29
1:05:10	36	22,3	30
1:05:20	36	22,3	29
1:05:30	36	22,4	30
1:05:40	36	22,4	30
1:05:50	36	22,5	30
1:06:00	36	22,5	30
1:06:10	36	22,6	31
1:06:20	36	22,6	30
1:06:30	37	22,7	32
1:06:40	37	22,7	32
1:06:50	37	22,8	32
1:07:00	37	22,8	31
1:07:10	37	22,9	32
1:07:20	37	23,0	32
1:07:30	37	23,0	32
1:07:40	37	23,1	32
1:07:50	37	23,2	32
1:08:00	37	23,2	32
1:08:10	37	23,2	32
1:08:20	37	23,3	31
1:08:30	37	23,3	31
1:08:40	38	23,4	31
1:08:50	38	23,5	31
1:09:00	38	23,6	32
1:09:10	38	23,6	31
1:09:20	38	23,6	31
1:09:30	38	23,7	33
1:09:40	38	23,8	32
1:09:50	38	23,8	32
1:10:00	38	23,8	31
1:10:10	38	23,9	31
1:10:20	38	24,0	32
1:10:30	38	24,0	32
1:10:40	39	24,1	33
1:10:50	39	24,1	31
1:11:00	39	24,2	31
1:11:10	39	24,2	32
1:11:20	39	24,3	31
1:11:30	39	24,3	31
1:11:40	39	24,4	31
1:11:50	39	24,5	33
1:12:00	39	24,5	31
1:12:10	39	24,6	32
1:12:20	39	24,7	32
1:12:30	39	24,7	31
1:12:40	39	24,8	31
1:12:50	39	24,8	32
1:13:00	40	24,8	33
1:13:10	40	24,9	32
1:13:20	40	24,9	32
1:13:30	40	25,0	32
1:13:40	40	25,0	31
1:13:50	40	25,0	31
1:14:00	40	25,1	32
1:14:10	40	25,1	31
1:14:20	40	25,2	32
1:14:30	40	25,3	32
1:14:40	40	25,3	31
1:14:50	40	25,3	31
1:15:00	40	25,4	31
1:15:10	41	25,4	31
1:15:20	41	25,5	31
1:15:30	41	25,5	31
1:15:40	41	25,5	32
1:15:50	41	25,5	31
1:16:00	41	25,4	31
1:16:10	41	25,4	31
1:16:20	41	25,4	31
1:16:30	41	25,3	33
1:16:40	41	25,3	31
1:16:50	41	25,2	31
1:17:00	41	25,2	32
1:17:10	41	25,1	30
1:17:20	41	25,1	31
1:17:30	41	25,0	31
1:17:40	41	24,9	31
1:17:50	41	24,9	31
1:18:00	41	24,9	31
1:18:10	41	24,9	31
1:18:20	41	24,8	31
1:18:30	41	24,6	31
1:18:40	41	24,7	30
1:18:50	41	24,6	31
1:19:00	41	24,6	30
1:19:10	41	24,5	32
1:19:20	41	24,5	30
1:19:30	41	24,5	30
1:19:40	41	24,5	28
1:19:50	41	24,4	29
1:20:00	41	24,3	31
1:20:10	41	24,3	31
1:20:20	41	24,2	30
1:20:30	41	24,2	30
1:20:40	41	24,2	31
1:20:50	41	24,1	30
1:21:00	41	24,1	29
1:21:10	41	24,1	30
1:21:20	41	24,1	31
1:21:30	41	24,0	30
1:21:40	41	24,0	31
1:21:50	41	24,0	30
1:22:00	41	24,0	29
1:22:10	41	24,0	29
1:22:20	41	24,0	28
1:22:30	41	24,0	28
1:22:40	41	24,0	29
1:22:50	41	23,9	29
1:23:00	41	23,9	30
1:23:10	41	23,9	30
1:23:20	41	23,9	29
1:23:30	41	23,9	30
1:23:40	41	23,8	29
1:23:50	41	24,1	30
1:24:00	41	23,8	30
1:24:10	41	24,1	30
1:24:20	41	24,1	29
1:24:30	41	23,9	30
1:24:40	41	23,9	30
1:24:50	41	23,8	30
1:25:00	41	23,9	30
1:25:10	41	23,8	30
1:25:20	41	23,8	30
1:25:30	41	24,1	30
1:25:40	41	24,1	31
1:25:50	41	23,8	29
1:26:00	41	24,0	30
1:26:10	41	23,8	30
1:26:20	41	23,8	30
1:26:30	41	23,9	30
1:26:40	41	23,8	30
1:26:50	41	23,9	30
1:27:00	41	23,8	29
1:27:10	41	23,9	29
1:27:20	41	23,8	29
1:27:30	41	23,8	30
1:27:40	41	23,8	29
1:27:50	41	23,8	29
1:28:00	41	23,8	30
1:28:10	41	23,8	29
1:28:20	41	23,8	29
1:28:30	41	23,9	29
1:28:40	41	23,8	30
1:28:50	41	23,9	29
1:29:00	41	23,9	30
1:29:10	41	24,0	30
1:29:20	41	23,9	30
1:29:30	41	23,8	30
1:29:40	41	23,8	29
1:29:50	41	23,9	30
1:30:00	41	23,8	29
1:30:10	41	23,9	30
1:30:20	41	23,9	30
1:30:30	41	23,9	31
1:30:40	41	23,9	30
1:30:50	41	23,8	31
1:31:00	41	23,9	30
1:31:10	41	23,9	30
1:31:20	41	23,9	30
1:31:30	41	23,9	31
1:31:40	41	23,9	30
1:31:50	41	23,9	30
1:32:00	41	23,9	30
1:32:10	41	23,9	30
1:32:20	41	23,9	30
1:32:30	41	23,9	30
1:32:40	41	23,9	30
1:32:50	41	24,0	30
1:33:00	41	23,9	30
1:33:10	41	23,9	30
1:33:20	41	23,9	29
1:33:30	41	24,0	30
1:33:40	41	24,0	31
1:33:50	41	24,0	30
1:34:00	41	24,0	30
1:34:10	41	24,0	29
1:34:20	41	24,0	29
1:34:30	41	24,0	29
1:34:40	41	24,0	30
1:34:50	41	24,0	30
1:35:00	41	24,0	30
1:35:10	41	24,0	30
1:35:20	41	24,0	29
1:35:30	41	24,0	29
1:35:40	41	24,0	29
1:35:50	41	24,0	30
1:36:00	41	24,0	30
1:36:10	41	24,0	30
1:36:20	41	24,0	30
1:36:30	41	24,0	29
1:36:40	41	24,0	29
1:36:50	41	24,0	29
1:37:00	41	24,0	30
1:37:10	41	24,0	31
1:37:20	41	24,0	30
1:37:30	41	24,1	30
1:37:40	41	24,1	29
1:37:50	41	24,1	29
1:38:00	41	24,0	29
1:38:10	41	24,1	29
1:38:20	41	24,1	30
1:38:30	41	24,0	29
1:38:40	41	24,1	29
1:38:50	41	24,1	29
1:39:00	41	24,1	29
1:39:10	41	24,1	29
1:39:20	41	24,1	29
1:39:30	41	24,1	29
1:39:40	41	24,1	30
1:39:50	41	24,1	29
1:40:00	41	24,1	30
1:40:10	41	24,1	29
1:40:20	41	24,1	30
1:40:30	41	24,1	29
1:40:40	41	24,1	29
1:40:50	41	24,1	29
1:41:00	41	24,1	29
1:41:10	41	24,1	29
1:41:20	41	24,1	29
1:41:30	41	24,1	29
1:41:40	41	24,1	30
1:41:50	41	24,1	29
1:42:00	41	24,1	30
1:42:10	41	24,1	29
1:42:20	41	24,0	29
1:42:30	41	24,1	29
1:42:40	41	24,1	29
1:42:50	41	24,1	29
1:43:00	41	24,1	28
1:43:10	41	24,1	29
1:43:20	41	24,1	29
1:43:30	41	24,1	29
1:43:40	41	24,1	29
1:43:50	41	24,1	29
1:44:00	41	24,3	29
1:44:10	41	24,0	29
1:44:20	41	24,1	29
1:44:30	41	24,1	29
1:44:40	41	24,1	29
1:44:50	41	24,3	29
1:45:00	41	24,1	29
1:45:10	41	24,1	29
1:45:20	41	24,1	29
1:45:30	41	24,1	29
1:45:40	41	24,1	29
1:45:50	41	24,1	29
1:46:00	41	24,1	29
1:46:10	41	24,1	28
1:46:20	41	24,1	28
1:46:30	41	24,1	29
1:46:40	41	24,1	28
1:46:50	41	24,1	28
1:47:00	41	24,1	29
1:47:10	41	24,0	28
1:47:20	41	24,0	28
1:47:30	41	24,0	28
1:47:40	41	24,1	28
1:47:50	41	24,1	28
1:48:00	41	24,1	29
1:48:10	41	24,1	29
1:48:20	41	24,1	28
1:48:30	41	24,1	28
1:48:40	41	24,1	27
1:48:50	41	24,1	29
1:49:00	41	24,1	25
1:49:10	41	24,1	26
1:49:20	41	24,1	27
1:49:30	41	24,1	28
1:49:40	41	24,1	28
1:49:50	41	24,1	27
1:50:00	41	24,1	29
1:50:10	41	24,1	26
1:50:20	41	24,1	26
1:50:30	41	24,1	29
1:50:40	41	24,1	27
1:50:50	41	24,1	27
1:51:00	41	24,1	25
1:51:10	41	24,1	25
1:51:20	41	24,1	27
1:51:30	41	24,1	25
1:51:40	41	24,1	26
1:51:50	41	24,1	28
1:52:00	41	24,1	26
1:52:10	41	24,1	29
1:52:20	41	24,1	25
1:52:30	41	24,1	27
1:52:40	41	24,1	27
1:52:50	41	24,1	29
1:53:00	41	24,1	26
1:53:10	41	24,1	27
1:53:20	41	24,1	28
1:53:30	41	24,1	31
1:53:40	41	24,1	27
1:53:50	41	24,1	25
1:54:00	41	24,1	28
1:54:10	41	24,1	27
1:54:20	41	24,1	26
1:54:30	41	24,1	27
1:54:40	41	24,1	28
1:54:50	41	24,1	28
1:55:00	41	24,1	28
1:55:10	41	24,1	28
1:55:20	41	24,1	28
1:55:30	41	24,1	29
1:55:40	41	24,1	28
1:55:50	41	24,1	28
1:56:00	41	24,1	28
1:56:10	41	24,1	29
1:56:20	41	24,1	30
1:56:30	41	24,1	27
1:56:40	41	24,2	29
1:56:50	41	24,2	25
1:57:00	41	24,2	28
1:57:10	41	24,2	28
1:57:20	41	24,2	28
1:57:30	41	24,2	26
1:57:40	41	24,2	28
1:57:50	41	24,2	28
1:58:00	41	24,2	28
1:58:10	41	24,2	28
1:58:20	41	24,2	28
1:58:30	41	24,2	27
1:58:40	41	24,2	27
1:58:50	41	24,2	27
1:59:00	41	24,1	28
1:59:10	41	24,2	26
1:59:20	41	24,1	26
1:59:30	41	24,1	26
1:59:40	41	24,1	26
1:59:50	41	24,1	26
2:00:00	41	24,1	27
2:00:10	41	24,1	28
2:00:20	41	24,1	26
2:00:30	41	24,2	25
2:00:40	41	24,2	29
2:00:50	41	24,2	26
2:01:00	41	24,2	26
2:01:10	41	24,2	25
2:01:20	41	24,2	26
2:01:30	41	24,2	29
2:01:40	41	24,2	28
2:01:50	41	24,2	30
2:02:00	41	24,2	29
2:02:10	41	24,2	26
2:02:20	41	24,2	27
2:02:30	41	24,2	30
2:02:40	41	24,2	26
2:02:50	41	24,2	27
2:03:00	41	24,2	25
2:03:10	41	24,2	25
2:03:20	41	24,2	27
2:03:30	41	24,2	29
2:03:40	41	24,1	28
2:03:50	41	24,2	28
2:04:00	41	24,2	28
2:04:10	41	24,1	28
2:04:20	41	24,2	28
2:04:30	41	24,1	28
2:04:40	41	24,1	30
2:04:50	41	24,1	30
2:05:00	41	24,1	28
2:05:10	41	24,1	28
2:05:20	41	24,1	28
2:05:30	41	24,1	32
2:05:40	41	24,1	27
2:05:50	41	24,1	27
2:06:00	41	24,1	28
2:06:10	41	24,1	27
2:06:20	41	24,1	27
2:06:30	41	24,0	27
2:06:40	41	24,0	27
2:06:50	41	24,1	27
2:07:00	41	24,1	26
2:07:10	41	24,1	25
2:07:20	41	24,1	28
2:07:30	41	24,1	25
2:07:40	41	24,1	28
2:07:50	41	24,1	26
2:08:00	41	24,1	25
2:08:10	41	24,1	25
2:08:20	41	24,1	25
2:08:30	41	24,1	29
2:08:40	41	24,1	29
2:08:50	41	24,0	28
2:09:00	41	24,0	28
2:09:10	41	24,0	29
2:09:20	41	24,0	29
2:09:30	41	24,0	28
2:09:40	41	24,0	28
2:09:50	41	24,0	27
2:10:00	41	24,0	29
2:10:10	41	24,0	28
2:10:20	41	24,0	28
2:10:30	41	24,0	28
2:10:40	41	24,0	28
2:10:50	41	24,0	28
2:11:00	41	24,0	28
2:11:10	41	24,0	28
2:11:20	41	24,0	28
2:11:30	41	24,0	28
2:11:40	41	24,0	27
2:11:50	41	24,0	27
2:12:00	41	24,0	28
2:12:10	41	24,0	28
2:12:20	41	24,0	27
2:12:30	41	23,9	26
2:12:40	41	24,0	28
2:12:50	41	24,0	29
2:13:00	41	24,0	29
2:13:10	41	24,0	27
2:13:20	41	24,2	28
2:13:30	41	24,2	27
2:13:40	41	24,0	30
2:13:50	41	24,0	28
2:14:00	41	24,0	28
2:14:10	41	24,0	28
2:14:20	41	24,0	28
2:14:30	41	24,0	28
2:14:40	41	24,0	28
2:14:50	41	24,0	28
2:15:00	41	24,0	28
2:15:10	41	24,0	28
2:15:20	41	24,0	27
2:15:30	41	24,0	25
2:15:40	41	24,0	28
2:15:50	41	24,0	28
2:16:00	41	24,0	28
2:16:10	41	24,2	28
2:16:20	41	24,0	24
2:16:30	41	24,0	28
2:16:40	41	24,0	28
2:16:50	41	24,1	28
2:17:00	41	24,1	27
2:17:10	41	24,0	27
2:17:20	41	24,0	27
2:17:30	41	24,0	27
2:17:40	41	24,2	27
2:17:50	41	24,3	28
2:18:00	41	24,0	29
2:18:10	41	24,0	28
2:18:20	41	24,0	25
2:18:30	41	24,0	28
2:18:40	41	24,0	28
2:18:50	41	24,2	28
2:19:00	41	24,1	27
2:19:10	41	24,1	25
2:19:20	41	24,2	28
2:19:30	41	24,0	26
2:19:40	41	24,0	28
2:19:50	41	24,0	25
2:20:00	41	24,1	27
2:20:10	41	24,1	29
2:20:20	41	24,1	26
2:20:30	41	24,0	26
2:20:40	41	24,0	28
2:20:50	41	24,0	27
2:21:00	41	24,0	28
2:21:10	41	24,0	26
2:21:20	41	24,0	26
2:21:30	41	24,0	30
2:21:40	41	24,0	28
2:21:50	41	24,0	27
2:22:00	41	24,2	27
2:22:10	41	24,2	26
2:22:20	41	24,0	27
2:22:30	41	24,0	27
2:22:40	41	24,0	27
2:22:50	41	24,0	30
2:23:00	41	24,0	29
2:23:10	41	23,9	28
2:23:20	41	24,0	28
2:23:30	41	23,9	29
2:23:40	41	24,0	27
2:23:50	41	23,9	28
2:24:00	41	23,9	27
2:24:10	41	24,0	26
2:24:20	41	23,9	26
2:24:30	41	23,9	27
2:24:40	41	24,0	26
2:24:50	41	24,0	26
2:25:00	41	24,0	27
2:25:10	41	24,0	27
2:25:20	41	24,0	27
2:25:30	41	24,0	27
2:25:40	41	23,9	26
2:25:50	41	24,0	26
2:26:00	41	23,9	29
2:26:10	41	23,9	26
2:26:20	41	23,9	26
2:26:30	41	24,1	27
2:26:40	41	24,1	27
2:26:50	41	24,1	28
2:27:00	41	24,1	25
2:27:10	41	23,9	27
2:27:20	41	24,0	30
2:27:30	41	24,0	30
2:27:40	41	23,9	29
2:27:50	41	23,9	30
2:28:00	41	24,1	26
2:28:10	41	24,1	25
2:28:20	41	24,0	25
2:28:30	41	24,0	25
2:28:40	41	24,0	26
2:28:50	41	24,0	26
2:29:00	41	24,1	27
2:29:10	41	23,9	28
2:29:20	41	24,1	28
2:29:30	41	23,9	28
2:29:40	41	24,1	28
2:29:50	41	23,9	28
2:30:00	41	24,0	29
2:30:10	41	24,1	29
2:30:20	41	24,1	28
2:30:30	41	23,9	28
2:30:40	41	23,9	27
2:30:50	41	23,9	28
2:31:00	41	23,9	28
2:31:10	41	23,9	28
2:31:20	41	24,1	29
2:31:30	41	24,1	29
2:31:40	41	23,9	28
2:31:50	41	23,9	28
2:32:00	41	23,9	29
2:32:10	41	23,9	29
2:32:20	41	23,9	25
2:32:30	41	23,8	28
2:32:40	41	23,9	27
2:32:50	41	23,8	27
2:33:00	41	23,9	35
2:33:10	41	23,9	28
2:33:20	41	23,9	25
2:33:30	41	23,9	26
2:33:40	41	23,9	28
2:33:50	41	23,9	28
2:34:00	41	23,8	27
2:34:10	41	24,1	28
2:34:20	41	23,8	26
2:34:30	41	23,9	30
2:34:40	41	23,9	30
2:34:50	41	23,9	30
2:35:00	41	24,1	28
2:35:10	41	23,9	30
2:35:20	41	23,9	30
2:35:30	41	23,9	26
2:35:40	41	23,9	27
2:35:50	41	23,8	28
2:36:00	41	23,8	31
2:36:10	41	23,8	25
2:36:20	41	23,9	28
2:36:30	41	23,9	27
2:36:40	41	24,1	29
2:36:50	41	23,9	28
2:37:00	41	23,9	27
2:37:10	41	23,9	29
2:37:20	41	23,9	27
2:37:30	41	23,9	30
2:37:40	41	23,9	28
2:37:50	41	23,9	27
2:38:00	41	23,9	29
2:38:10	41	23,8	29
2:38:20	41	23,8	27
2:38:30	41	23,8	30
2:38:40	41	23,9	28
2:38:50	41	24,0	26
2:39:00	41	23,8	31
2:39:10	41	23,8	35
2:39:20	41	24,0	34
2:39:30	41	24,0	30
2:39:40	41	23,8	28
2:39:50	41	23,8	27
2:40:00	41	23,8	28
2:40:10	41	23,8	28
2:40:20	41	24,0	31
2:40:30	41	23,8	27
2:40:40	41	23,8	27
2:40:50	41	23,8	27
2:41:00	41	23,9	30
2:41:10	41	23,9	31
2:41:20	41	23,9	29
2:41:30	41	23,9	30
2:41:40	41	23,8	29
2:41:50	41	23,8	35
2:42:00	41	23,9	28
2:42:10	41	23,9	30
2:42:20	41	23,9	29
2:42:30	41	23,9	29
2:42:40	41	23,9	34
2:42:50	41	23,9	32
2:43:00	41	23,9	33
2:43:10	41	23,9	36
2:43:20	41	23,9	31
2:43:30	41	23,8	36
2:43:40	41	23,8	33
2:43:50	41	23,8	35
2:44:00	41	23,8	30
2:44:10	41	23,8	33
2:44:20	41	23,8	31
2:44:30	41	23,8	30
2:44:40	41	23,7	30
2:44:50	41	23,8	32
2:45:00	41	23,8	33
2:45:10	41	23,8	31
2:45:20	41	23,8	31
2:45:30	41	23,8	35
2:45:40	41	23,8	32
2:45:50	41	23,8	32
2:46:00	41	23,8	31
2:46:10	41	23,8	31
2:46:20	41	23,8	31
2:46:30	41	23,8	36
2:46:40	41	23,8	31
2:46:50	41	23,8	31
2:47:00	41	24,0	31
2:47:10	41	23,7	31
2:47:20	41	23,8	33
2:47:30	41	24,0	32
2:47:40	41	24,0	35
2:47:50	41	24,0	34
2:48:00	41	24,0	32
2:48:10	41	23,9	32
2:48:20	41	24,0	31
2:48:30	41	23,9	34
2:48:40	41	24,0	32
2:48:50	41	23,7	35
2:49:00	41	24,0	34
2:49:10	41	23,8	29
2:49:20	41	24,0	31
2:49:30	41	24,0	30
2:49:40	41	23,8	31
2:49:50	41	24,0	32
2:50:00	41	24,0	33
2:50:10	41	23,9	34
2:50:20	41	24,0	33
2:50:30	41	23,7	32
2:50:40	41	23,7	32
2:50:50	41	23,7	33
2:51:00	41	23,7	31
2:51:10	41	23,7	35
2:51:20	41	23,7	34
2:51:30	41	23,7	30
2:51:40	41	23,7	32
2:51:50	41	23,7	33
2:52:00	41	23,7	37
2:52:10	41	23,7	32
2:52:20	41	23,7	31
2:52:30	41	23,7	31
2:52:40	41	23,7	28
2:52:50	41	23,7	33
2:53:00	41	23,7	31
2:53:10	41	23,7	31
2:53:20	41	23,7	30
2:53:30	41	23,7	30
2:53:40	41	23,7	30
2:53:50	41	23,7	32
2:54:00	41	23,6	33
2:54:10	41	23,6	25
2:54:20	41	23,6	29
2:54:30	41	23,6	31
2:54:40	41	23,6	32
2:54:50	41	23,6	31
2:55:00	41	23,7	32
2:55:10	41	23,6	33
2:55:20	41	23,6	27
2:55:30	41	23,7	31
2:55:40	41	23,7	31
2:55:50	41	23,7	31
2:56:00	41	23,7	32
2:56:10	41	23,7	31
2:56:20	41	23,7	36
2:56:30	41	23,7	32
2:56:40	41	23,7	29
2:56:50	41	23,7	31
2:57:00	41	23,7	30
2:57:10	41	23,7	31
2:57:20	41	23,7	35
2:57:30	41	23,7	32
2:57:40	41	23,7	32
2:57:50	41	23,7	32
2:58:00	41	23,7	30
2:58:10	41	23,7	31
2:58:20	41	23,7	29
2:58:30	41	23,7	29
2:58:40	41	23,7	35
2:58:50	41	23,7	31
2:59:00	41	23,6	32
2:59:10	41	23,7	32
2:59:20	41	23,7	30
2:59:30	41	23,7	31
2:59:40	41	23,6	33
2:59:50	41	23,6	38
3:00:00	41	23,6	33
3:00:10	41	23,6	33
3:00:20	41	23,6	34
3:00:30	41	23,6	28
3:00:40	41	23,6	27
3:00:50	41	23,6	29
3:01:00	41	23,6	31
3:01:10	41	23,6	29
3:01:20	41	23,6	29
3:01:30	41	23,6	28
3:01:40	41	23,6	29
3:01:50	41	23,6	28
3:02:00	41	23,6	30
3:02:10	41	23,6	30
3:02:20	41	23,6	30
3:02:30	41	23,6	28
3:02:40	41	23,6	28
3:02:50	41	23,6	29
3:03:00	41	23,6	29
3:03:10	41	23,6	29
3:03:20	41	23,6	32
3:03:30	41	23,6	33
3:03:40	41	23,7	29
3:03:50	41	23,7	30
3:04:00	41	23,7	30
3:04:10	41	23,6	29
3:04:20	41	23,6	29
3:04:30	41	23,6	30
3:04:40	41	23,6	31
3:04:50	41	23,6	30
3:05:00	41	23,6	29
3:05:10	41	23,6	29
3:05:20	41	23,5	30
3:05:30	41	23,5	30
3:05:40	41	23,5	31
3:05:50	41	23,5	31
3:06:00	41	23,5	30
3:06:10	41	23,5	31
3:06:20	41	23,5	30
3:06:30	41	23,5	30
3:06:40	41	23,5	29
3:06:50	41	23,5	31
3:07:00	41	23,5	32
3:07:10	41	23,6	30
3:07:20	41	23,5	30
3:07:30	41	23,5	29
3:07:40	41	23,5	30
3:07:50	41	23,5	30
3:08:00	41	23,5	31
3:08:10	41	23,5	31
3:08:20	41	23,5	30
3:08:30	41	23,5	31
3:08:40	41	23,5	32
3:08:50	41	23,4	30
3:09:00	41	23,4	30
3:09:10	41	23,4	31
3:09:20	41	23,4	30
3:09:30	41	23,6	31
3:09:40	41	23,6	41
3:09:50	41	23,4	31
3:10:00	41	23,5	31
3:10:10	41	23,3	31
3:10:20	41	23,3	33
3:10:30	41	23,5	32
3:10:40	41	23,5	31
3:10:50	41	23,3	31
3:11:00	41	23,5	31
3:11:10	41	23,4	30
3:11:20	41	23,6	31
3:11:30	41	23,6	32
3:11:40	41	23,6	31
3:11:50	41	23,4	31
3:12:00	41	23,6	32
3:12:10	41	23,4	31
3:12:20	41	23,6	32
3:12:30	41	23,6	31
3:12:40	41	23,6	32
3:12:50	41	23,4	31
3:13:00	41	23,7	33
3:13:10	41	23,5	32
3:13:20	41	23,5	31
3:13:30	41	23,5	32
3:13:40	41	23,5	31
3:13:50	41	23,5	31
3:14:00	41	23,5	33
3:14:10	41	23,5	32
3:14:20	41	23,5	30
3:14:30	41	23,5	30
3:14:40	41	23,5	30
3:14:50	41	23,5	30
3:15:00	41	23,5	30
3:15:10	41	23,5	30
3:15:20	41	23,4	31
3:15:30	41	23,4	34
3:15:40	41	23,4	34
3:15:50	41	23,3	35
3:16:00	41	23,3	32
3:16:10	41	23,3	32
3:16:20	41	23,3	33
3:16:30	41	23,2	33
3:16:40	41	23,2	32
3:16:50	41	23,2	32
3:17:00	41	23,2	33
3:17:10	41	23,2	32
3:17:20	41	23,2	32
3:17:30	41	23,1	31
3:17:40	41	23,1	32
3:17:50	41	23,1	32
3:18:00	41	23,1	31
3:18:10	41	23,1	33
3:18:20	41	23,0	31
3:18:30	41	23,1	32
3:18:40	41	23,1	33
3:18:50	41	23,1	32
3:19:00	41	23,1	35
3:19:10	41	23,2	33
3:19:20	41	23,1	33
3:19:30	41	23,1	32
3:19:40	41	23,1	32
3:19:50	41	23,1	32
3:20:00	41	23,3	33
3:20:10	41	23,3	33
3:20:20	41	23,3	37
3:20:30	41	23,2	34
3:20:40	41	23,2	33
3:20:50	41	23,4	32
3:21:00	41	23,2	32
3:21:10	41	23,2	31
3:21:20	41	23,2	34
3:21:30	41	23,2	30
3:21:40	41	23,2	32
3:21:50	41	23,2	32
3:22:00	41	23,4	33
3:22:10	41	23,2	32
3:22:20	41	23,2	33
3:22:30	41	23,4	35
3:22:40	41	23,3	34
3:22:50	41	23,2	32
3:23:00	41	23,3	33
3:23:10	41	23,3	34
3:23:20	41	23,3	34
3:23:30	41	23,3	34
3:23:40	41	23,4	33
3:23:50	41	23,4	33
3:24:00	41	23,2	32
3:24:10	41	23,4	33
3:24:20	41	23,2	33
3:24:30	41	23,2	35
3:24:40	41	23,2	36
3:24:50	41	23,2	35
3:25:00	41	23,2	33
3:25:10	41	23,2	35
3:25:20	41	23,1	36
3:25:30	41	23,1	33
3:25:40	41	23,1	36
3:25:50	41	23,1	34
3:26:00	41	23,1	34
3:26:10	41	23,1	34
3:26:20	41	23,1	34
3:26:30	41	23,2	34
3:26:40	41	23,2	33
3:26:50	41	23,0	34
3:27:00	41	23,0	37
3:27:10	41	23,0	36
3:27:20	41	23,0	36
3:27:30	41	23,0	36
3:27:40	41	22,9	37
3:27:50	41	23,0	37
3:28:00	41	22,9	37
3:28:10	41	22,9	36
3:28:20	41	22,9	35
3:28:30	41	22,9	32
3:28:40	41	22,9	35
3:28:50	41	22,8	35
3:29:00	41	22,8	35
3:29:10	41	22,9	36
3:29:20	41	23,0	33
3:29:30	41	23,0	32
3:29:40	41	22,8	31
3:29:50	41	22,7	31
3:30:00	41	22,7	30
3:30:10	41	22,7	30
3:30:20	41	22,7	32
3:30:30	41	22,7	30
3:30:40	41	22,7	30
3:30:50	41	22,7	31
3:31:00	41	22,6	30
3:31:10	41	22,6	30
3:31:20	41	22,6	32
3:31:30	41	22,6	30
3:31:40	41	22,6	34
3:31:50	41	22,6	31
3:32:00	41	22,6	33
3:32:10	41	22,6	32
3:32:20	41	22,6	31
3:32:30	41	22,5	35
3:32:40	41	22,5	32
3:32:50	41	22,5	32
3:33:00	41	22,5	32
3:33:10	41	22,5	29
3:33:20	41	22,5	30
3:33:30	41	22,5	31
3:33:40	41	22,5	30
3:33:50	41	22,5	31
3:34:00	41	22,5	30
3:34:10	41	22,5	30
3:34:20	41	22,4	30
3:34:30	41	22,4	28
3:34:40	41	22,4	27
3:34:50	41	22,4	31
3:35:00	41	22,4	31
3:35:10	41	22,4	31
3:35:20	41	22,4	30
3:35:30	41	22,4	30
3:35:40	41	22,4	30
3:35:50	41	22,4	30
3:36:00	41	22,4	31
3:36:10	41	22,3	31
3:36:20	41	22,3	29
3:36:30	41	22,3	32
3:36:40	41	22,3	31
3:36:50	41	22,3	29
3:37:00	41	22,3	24
3:37:10	41	22,3	28
3:37:20	41	22,5	29
3:37:30	41	22,3	26
3:37:40	41	22,3	28
3:37:50	41	22,2	29
3:38:00	41	22,2	28
3:38:10	41	22,2	30
3:38:20	41	22,2	28
3:38:30	41	22,2	28
3:38:40	41	22,2	26
3:38:50	41	22,2	27
3:39:00	41	22,2	32
3:39:10	41	22,4	32
3:39:20	41	22,3	30
3:39:30	41	22,3	30
3:39:40	41	22,3	29
3:39:50	41	22,3	26
3:40:00	41	22,1	26
3:40:10	41	22,3	29
3:40:20	41	22,1	29
3:40:30	41	22,1	29
3:40:40	41	22,1	29
3:40:50	41	22,1	28
3:41:00	41	22,1	27
3:41:10	41	22,1	27
3:41:20	41	22,1	29
3:41:30	41	22,1	25
3:41:40	41	22,1	25
3:41:50	41	22,1	24
3:42:00	41	22,0	31
3:42:10	41	22,0	24
3:42:20	41	22,0	25
3:42:30	41	22,0	25
3:42:40	41	22,0	25
3:42:50	41	22,0	24
3:43:00	41	22,0	26
3:43:10	41	22,0	27
3:43:20	41	22,0	26
3:43:30	41	22,0	26
3:43:40	41	22,0	27
3:43:50	41	22,0	26
3:44:00	41	21,9	25
3:44:10	41	22,1	25
3:44:20	41	21,9	27
3:44:30	41	21,9	25
3:44:40	41	21,9	25
3:44:50	41	22,1	25
3:45:00	41	21,9	24
3:45:10	41	22,1	23
3:45:20	41	22,1	23
3:45:30	41	21,9	23
3:45:40	41	21,9	26
3:45:50	41	21,9	24
3:46:00	41	21,8	23
3:46:10	41	22,0	23
3:46:20	41	21,8	27
3:46:30	41	21,8	26
3:46:40	41	21,8	27
3:46:50	41	21,8	28
3:47:00	41	21,8	27
3:47:10	41	21,8	26
3:47:20	41	21,8	27
3:47:30	41	21,8	27
3:47:40	41	21,8	25
3:47:50	41	21,7	21
3:48:00	41	21,7	21
3:48:10	41	21,7	20
3:48:20	41	21,7	20
3:48:30	41	21,7	20
3:48:40	41	21,9	20
3:48:50	41	21,7	20
3:49:00	41	21,7	22
3:49:10	41	21,7	20
3:49:20	41	21,7	20
3:49:30	41	21,6	20
3:49:40	41	21,6	20
3:49:50	41	21,6	20
3:50:00	41	21,6	20
3:50:10	41	21,6	20
3:50:20	41	21,6	20
3:50:30	41	21,6	20
3:50:40	41	21,6	20
3:50:50	41	21,6	20
3:51:00	41	21,6	20
3:51:10	41	21,6	20
3:51:20	41	21,6	20
3:51:30	41	21,6	20
3:51:40	41	21,5	20
3:51:50	41	21,5	20
3:52:00	41	21,5	20
3:52:10	41	21,5	20
3:52:20	41	21,5	20
3:52:30	41	21,5	20
3:52:40	41	21,5	20
3:52:50	41	21,5	20
3:53:00	41	21,5	20
3:53:10	41	21,5	20
3:53:20	41	21,5	20
3:53:30	41	21,5	20
3:53:40	41	21,5	20
3:53:50	41	21,4	20
3:54:00	41	21,4	20
3:54:10	41	21,4	21
3:54:20	41	21,4	21
3:54:30	41	21,4	20
3:54:40	41	21,4	20
3:54:50	41	21,4	22
3:55:00	41	21,4	28
3:55:10	41	21,4	29
3:55:20	41	21,4	27
3:55:30	41	21,4	30
3:55:40	41	21,4	28
3:55:50	41	21,4	30
3:56:00	41	21,4	27
3:56:10	41	21,4	31
3:56:20	41	21,4	31
3:56:30	41	21,4	27
3:56:40	41	21,3	31
3:56:50	41	21,3	30
3:57:00	41	21,3	34
3:57:10	41	21,3	27
3:57:20	41	21,3	30
3:57:30	41	21,3	27
3:57:40	41	21,3	27
3:57:50	41	21,3	28
3:58:00	41	21,3	29
3:58:10	41	21,3	29
3:58:20	41	21,2	26
3:58:30	41	21,2	30
3:58:40	41	21,2	27
3:58:50	41	21,2	26
3:59:00	41	21,2	27
3:59:10	41	21,2	27
3:59:20	41	21,2	23
3:59:30	41	21,2	23
3:59:40	41	21,2	23
3:59:50	41	21,2	23
4:00:00	41	21,2	23
4:00:10	41	21,1	23
4:00:20	41	21,1	22
4:00:30	41	21,1	23
4:00:40	41	21,1	23
4:00:50	41	21,1	22
4:01:00	41	21,1	23
4:01:10	41	21,1	23
4:01:20	41	21,1	23
4:01:30	41	21,1	23
4:01:40	41	21,1	23
4:01:50	41	21,1	24
4:02:00	41	21,1	23
4:02:10	41	21,0	24
4:02:20	41	21,0	24
4:02:30	41	21,0	24
4:02:40	41	21,0	24
4:02:50	41	21,0	24
4:03:00	41	21,0	24
4:03:10	41	21,0	25
4:03:20	41	21,0	24
4:03:30	41	21,0	25
4:03:40	41	21,0	25
4:03:50	41	21,0	25
4:04:00	41	21,0	25
4:04:10	41	21,0	25
4:04:20	41	20,9	25
4:04:30	41	20,9	25
4:04:40	41	20,9	25
4:04:50	41	20,9	25
4:05:00	41	20,9	25
4:05:10	41	20,9	25
4:05:20	41	20,9	25
4:05:30	41	20,9	25
4:05:40	41	20,9	26
4:05:50	41	20,9	26
4:06:00	41	20,9	26
4:06:10	41	20,9	26
4:06:20	41	20,9	26
4:06:30	41	20,9	26
4:06:40	41	20,8	26
4:06:50	41	21,0	26
4:07:00	41	20,8	26
4:07:10	41	20,8	27
4:07:20	41	20,8	26
4:07:30	41	20,8	26
4:07:40	41	20,8	27
4:07:50	41	20,8	27
4:08:00	41	20,8	27
4:08:10	41	20,8	27
4:08:20	41	20,8	27
4:08:30	41	20,8	26
4:08:40	41	20,8	27
4:08:50	41	20,7	27
4:09:00	41	20,7	27
4:09:10	41	20,7	27
4:09:20	41	20,7	27
4:09:30	41	20,7	27
4:09:40	41	20,7	27
4:09:50	41	20,7	27
4:10:00	41	20,7	27
4:10:10	41	20,7	27
4:10:20	41	20,7	28
4:10:30	41	20,7	28
4:10:40	41	20,7	28
4:10:50	41	20,7	28
4:11:00	41	20,7	28
4:11:10	41	20,6	28
4:11:20	41	20,6	28
4:11:30	41	20,6	28
4:11:40	41	20,6	28
4:11:50	41	20,6	28
4:12:00	41	20,6	28
4:12:10	41	20,6	28
4:12:20	41	20,6	28
4:12:30	41	20,6	28
4:12:40	41	20,6	29
4:12:50	41	20,6	29
4:13:00	41	20,6	29
4:13:10	41	20,6	29
4:13:20	41	20,5	29
4:13:30	41	20,5	29
4:13:40	41	20,5	29
4:13:50	41	20,5	29
4:14:00	41	20,5	29
4:14:10	41	20,5	30
4:14:20	41	20,5	29
4:14:30	41	20,5	29
4:14:40	41	20,5	29
4:14:50	41	20,5	30
4:15:00	41	20,5	30
4:15:10	41	20,5	30
4:15:20	41	20,4	30
4:15:30	41	20,6	30
4:15:40	41	20,6	30
4:15:50	41	20,4	30
4:16:00	41	20,4	30
4:16:10	41	20,4	31
4:16:20	41	20,4	31
4:16:30	41	20,4	31
4:16:40	41	20,4	31
4:16:50	41	20,4	31
4:17:00	41	20,4	31
4:17:10	41	20,5	31
4:17:20	41	20,4	31
4:17:30	41	20,4	31
4:17:40	41	20,4	31
4:17:50	41	20,5	31
4:18:00	41	20,3	31
4:18:10	41	20,5	31
4:18:20	41	20,5	32
4:18:30	41	20,5	32
4:18:40	41	20,5	32
4:18:50	41	20,5	32
4:19:00	41	20,3	32
4:19:10	41	20,3	32
4:19:20	41	20,3	32
4:19:30	41	20,3	32
4:19:40	41	20,3	33
4:19:50	41	20,3	33
4:20:00	41	20,4	33
4:20:10	41	20,3	33
4:20:20	41	20,3	33
4:20:30	41	20,3	33
4:20:40	41	20,2	33
4:20:50	41	20,2	33
4:21:00	41	20,4	34
4:21:10	41	20,2	34
4:21:20	41	20,4	34
4:21:30	41	20,2	34
4:21:40	41	20,2	34
4:21:50	41	20,2	34
4:22:00	41	20,4	34
4:22:10	42	20,2	35
4:22:20	42	20,2	35
4:22:30	41	20,2	35
4:22:40	41	20,1	35
4:22:50	42	20,1	35
4:23:00	41	20,3	35
4:23:10	42	20,1	35
4:23:20	42	20,1	35
4:23:30	41	20,1	36
4:23:40	42	20,1	35
4:23:50	42	20,1	35
4:24:00	41	20,1	36
4:24:10	41	20,1	35
4:24:20	41	20,1	36
4:24:30	42	20,1	36
4:24:40	42	20,1	36
4:24:50	42	20,1	36
4:25:00	42	20,0	36
4:25:10	42	20,0	36
4:25:20	42	20,0	37
4:25:30	42	20,0	37
4:25:40	42	20,0	37
4:25:50	42	20,0	37
4:26:00	42	20,0	37
4:26:10	42	20,0	37
4:26:20	42	20,0	38
4:26:30	42	20,0	37
4:26:40	42	20,0	38
4:26:50	42	20,0	38
4:27:00	42	20,0	38
4:27:10	42	20,0	38
4:27:20	42	19,9	38
4:27:30	42	19,9	38
4:27:40	42	19,9	38
4:27:50	42	19,9	38
4:28:00	42	19,9	38
4:28:10	42	19,9	39
4:28:20	42	19,9	39
4:28:30	42	19,9	39
4:28:40	42	19,9	39
4:28:50	42	19,9	39
4:29:00	42	19,9	39
4:29:10	42	19,9	39
4:29:20	42	19,9	40
4:29:30	42	19,8	40
4:29:40	42	19,8	39
4:29:50	42	19,8	39
4:30:00	42	19,8	39
4:30:10	42	19,8	40
4:30:20	42	19,8	40
4:30:30	42	19,8	41
4:30:40	42	19,8	41
4:30:50	42	19,8	40
4:31:00	42	19,8	50
4:31:10	42	19,8	40
4:31:20	42	19,8	41
4:31:30	42	19,7	42
4:31:40	42	19,8	42
4:31:50	42	19,7	42
4:32:00	42	19,7	41
4:32:10	42	19,7	41
4:32:20	42	19,7	42
4:32:30	42	19,7	42
4:32:40	42	19,7	42
4:32:50	42	19,7	43
4:33:00	42	19,7	43
4:33:10	42	19,7	42
4:33:20	42	19,7	42
4:33:30	42	19,7	43
4:33:40	42	19,7	48
4:33:50	42	19,7	38
4:34:00	42	19,6	40
4:34:10	42	19,6	43
4:34:20	42	19,6	43
4:34:30	42	19,6	38
4:34:40	42	19,6	41
4:34:50	42	19,6	42
4:35:00	42	19,6	44
4:35:10	42	19,6	45
4:35:20	42	19,6	45
4:35:30	42	19,6	44
4:35:40	42	19,6	44
4:35:50	42	19,6	44
4:36:00	42	19,6	44
4:36:10	42	19,6	45
4:36:20	42	19,5	45
4:36:30	42	19,7	46
4:36:40	42	19,5	45
4:36:50	42	19,5	45
4:37:00	42	19,5	45
4:37:10	42	19,5	45
4:37:20	42	19,5	46
4:37:30	42	19,5	46
4:37:40	42	19,5	47
4:37:50	42	19,5	42
4:38:00	42	19,5	45
4:38:10	42	19,4	46
4:38:20	42	19,5	46
4:38:30	42	19,5	46
4:38:40	42	19,4	46
4:38:50	42	19,6	46
4:39:00	42	19,6	47
4:39:10	42	19,6	46
4:39:20	42	19,4	47
4:39:30	42	19,4	47
4:39:40	42	19,4	47
4:39:50	42	19,4	48
4:40:00	42	19,4	48
4:40:10	42	19,4	48
4:40:20	42	19,4	48
4:40:30	42	19,5	48
4:40:40	42	19,4	48
4:40:50	42	19,4	48
4:41:00	42	19,3	49
4:41:10	42	19,3	49
4:41:20	42	19,5	49
4:41:30	42	19,3	49
4:41:40	42	19,3	49
4:41:50	42	19,3	49
4:42:00	42	19,3	48
4:42:10	42	19,3	50
4:42:20	42	19,4	50
4:42:30	42	19,4	50
4:42:40	42	19,3	50
4:42:50	42	19,2	50
4:43:00	42	19,2	50
4:43:10	42	19,4	50
4:43:20	42	19,2	51
4:43:30	42	19,2	50
4:43:40	42	19,2	51
4:43:50	42	19,2	51
4:44:00	42	19,4	51
4:44:10	42	19,2	51
4:44:20	42	19,2	51
4:44:30	42	19,3	51
4:44:40	42	19,2	51
4:44:50	42	19,2	51
4:45:00	42	19,2	51
4:45:10	42	19,3	51
4:45:20	42	19,3	51
4:45:30	42	19,1	52
4:45:40	42	19,1	52
4:45:50	42	19,1	52
4:46:00	42	19,1	52
4:46:10	42	19,1	52
4:46:20	42	19,1	52
4:46:30	42	19,1	53
4:46:40	42	19,1	53
4:46:50	42	19,1	53
4:47:00	42	19,1	53
4:47:10	42	19,1	53
4:47:20	42	19,2	54
4:47:30	42	19,0	54
4:47:40	42	19,0	53
4:47:50	42	19,2	54
4:48:00	42	19,0	55
4:48:10	42	19,0	54
4:48:20	42	19,2	55
4:48:30	42	19,0	55
4:48:40	42	19,0	55
4:48:50	42	19,0	55
4:49:00	42	19,0	56
4:49:10	42	19,0	56
4:49:20	42	19,0	56
4:49:30	42	19,0	56
4:49:40	42	18,9	56
4:49:50	42	18,9	56
4:50:00	42	18,9	57
4:50:10	42	18,9	57
4:50:20	42	18,9	57
4:50:30	42	18,9	57
4:50:40	42	18,9	57
4:50:50	42	18,9	57
4:51:00	42	18,9	57
4:51:10	42	18,9	58
4:51:20	42	18,9	58
4:51:30	42	18,9	58
4:51:40	42	18,8	58
4:51:50	42	18,8	58
4:52:00	42	18,8	58
4:52:10	42	18,8	58
4:52:20	42	18,8	59
4:52:30	42	18,8	59
4:52:40	42	18,8	59
4:52:50	42	18,8	59
4:53:00	42	18,8	59
4:53:10	42	18,8	59
4:53:20	42	18,8	60
4:53:30	42	18,8	60
4:53:40	42	18,9	60
4:53:50	42	18,9	60
4:54:00	42	18,7	60
4:54:10	42	18,7	60
4:54:20	42	18,7	61
4:54:30	42	18,7	61
4:54:40	42	18,7	61
4:54:50	42	18,7	61
4:55:00	42	18,7	61
4:55:10	42	18,7	62
4:55:20	42	18,7	62
4:55:30	42	18,7	62
4:55:40	42	18,7	62
4:55:50	42	18,7	62
4:56:00	42	18,6	62
4:56:10	42	18,6	62
4:56:20	42	18,6	62
4:56:30	42	18,6	63
4:56:40	42	18,6	63
4:56:50	42	18,6	63
4:57:00	42	18,6	63
4:57:10	42	18,6	63
4:57:20	42	18,6	63
4:57:30	42	18,6	64
4:57:40	42	18,6	64
4:57:50	42	18,6	64
4:58:00	42	18,5	64
4:58:10	42	18,5	64
4:58:20	42	18,5	64
4:58:30	42	18,7	64
4:58:40	42	18,5	64
4:58:50	42	18,7	65
4:59:00	42	18,5	65
4:59:10	42	18,5	65
4:59:20	42	18,5	65
4:59:30	42	18,5	65
4:59:40	42	18,5	65
4:59:50	42	18,5	65
5:00:00	42	18,5	66
5:00:10	42	18,5	66
5:00:20	42	18,5	66
5:00:30	42	18,5	66
5:00:40	42	18,5	66
5:00:50	42	18,4	66
5:01:00	42	18,4	66
5:01:10	42	18,4	67
5:01:20	42	18,4	67
5:01:30	42	18,4	67
5:01:40	42	18,4	67
5:01:50	42	18,4	67
5:02:00	42	18,4	67
5:02:10	42	18,4	67
5:02:20	42	18,4	68
5:02:30	42	18,4	68
5:02:40	42	18,5	68
5:02:50	42	18,3	68
5:03:00	42	18,5	68
5:03:10	42	18,4	68
5:03:20	42	18,4	69
5:03:30	42	18,3	69
5:03:40	42	18,2	69
5:03:50	42	18,4	69
5:04:00	42	18,2	69
5:04:10	42	18,2	69
5:04:20	42	18,4	69
5:04:30	42	18,2	70
5:04:40	42	18,4	70
5:04:50	42	18,4	70
5:05:00	42	18,3	70
5:05:10	42	18,3	70
