Repository: ProgWizer/parser

File: project-root/data/Data Acquisition/Data Acquisition/2021 year (353)/21-218.txt
--Test Summary--
Full Path and File Name	
Instrument Name	7222
Instrument Type	Model 7222 Consistometer
Instrument Serial Number	
Test Start Date	30.08.2021
Test Start Time	17:23:53
Test Stop Date	31.08.2021
Test Stop Time	0:19:20
Test Length	6:55:27
Final Sample Time Offset	6:55:27
Controller Schedule Name	
Sampling Period	10 seconds
Comments	
Information	WellID	
Information	Customer	
Information	EngName	
Information	CementClass	
Information	CementMfr	
Information	Additives	90G+10ASPM+1PHV+1CaCl2
Information	Density	1500
Information	BHCT	40
Information	BHST	
Information	FluidLoss	
Information	JobType	
Calculated Value	Time_30Bc	0:01:10
Calculated Value	Time_70Bc	0:11:10
Initial Temperature (°C)	26 °C
Final Temperature (°C)	41 °C
Initial Pressure (MPa)	0,5 MPa
Final Pressure (MPa)	4,8 MPa
Initial Consistency (Bc)	19 Bc
Final Consistency (Bc)	70 Bc
--Data--
Time (HH:MM:SS)	Temperature (°C)	Pressure (MPa)	Consistency (Bc)
0:00:00	26	0,5	19
0:00:10	27	0,5	19
0:00:20	27	0,5	21
0:00:30	27	0,5	20
0:00:40	27	0,5	22
0:00:50	27	0,5	23
0:01:00	27	0,5	32
0:01:10	27	0,5	34
0:01:20	27	0,5	39
0:01:30	27	2,6	52
0:01:40	27	6,5	22
0:01:50	27	6,0	46
0:02:00	27	5,8	23
0:02:10	27	5,7	39
0:02:20	28	5,5	23
0:02:30	28	5,5	23
0:02:40	28	5,4	22
0:02:50	28	5,4	24
0:03:00	28	5,3	25
0:03:10	28	5,3	24
0:03:20	28	5,3	24
0:03:30	28	5,3	24
0:03:40	28	5,2	25
0:03:50	28	5,2	24
0:04:00	28	5,2	24
0:04:10	28	5,2	25
0:04:20	28	5,2	25
0:04:30	28	5,3	26
0:04:40	28	5,3	25
0:04:50	28	5,3	25
0:05:00	29	5,4	26
0:05:10	29	5,4	25
0:05:20	29	5,5	26
0:05:30	29	5,5	45
0:05:40	29	5,6	35
0:05:50	29	5,6	57
0:06:00	29	5,6	32
0:06:10	29	5,6	27
0:06:20	29	5,7	28
0:06:30	29	5,8	26
0:06:40	29	5,9	28
0:06:50	29	5,9	27
0:07:00	29	6,0	29
0:07:10	29	6,0	27
0:07:20	29	6,1	26
0:07:30	30	6,1	28
0:07:40	30	6,2	27
0:07:50	30	6,2	28
0:08:00	30	6,3	27
0:08:10	30	6,3	27
0:08:20	30	6,4	29
0:08:30	30	6,4	26
0:08:40	30	6,4	28
0:08:50	30	6,5	28
0:09:00	30	6,5	28
0:09:10	30	6,5	28
0:09:20	30	6,6	27
0:09:30	30	6,7	29
0:09:40	31	6,7	28
0:09:50	31	6,8	28
0:10:00	31	6,8	28
0:10:10	31	6,8	26
0:10:20	31	6,9	90
0:10:30	31	6,9	50
0:10:40	31	6,9	98
0:10:50	31	6,9	53
0:11:00	31	6,9	90
0:11:10	31	7,0	94
0:27:57			
0:27:57			
0:28:07	39	11,4	27
0:28:17	40	11,4	26
0:28:27	40	11,4	27
0:28:37	40	11,5	27
0:28:47	40	11,5	27
0:28:57	40	11,6	26
0:29:07	40	11,6	26
0:29:17	40	11,7	27
0:29:27	40	11,7	26
0:29:37	40	11,8	26
0:29:47	40	11,8	27
0:29:57	40	11,8	26
0:30:07	40	11,9	27
0:30:17	40	11,9	27
0:30:27	41	11,9	26
0:30:37	41	11,8	27
0:30:47	41	11,8	26
0:30:57	41	11,8	27
0:31:07	41	11,7	26
0:31:17	41	11,7	25
0:31:27	41	11,6	27
0:31:37	41	11,6	26
0:31:47	41	11,5	26
0:31:57	41	11,4	27
0:32:07	41	11,4	26
0:32:17	41	11,3	27
0:32:27	41	11,2	26
0:32:37	41	11,2	25
0:32:47	41	11,1	27
0:32:57	41	11,0	26
0:33:07	41	11,0	27
0:33:17	41	10,9	27
0:33:27	41	10,9	25
0:33:37	41	10,8	27
0:33:47	41	10,8	26
0:33:57	41	10,7	26
0:34:07	41	10,7	27
0:34:17	41	10,6	26
0:34:27	41	10,6	26
0:34:37	41	10,5	26
0:34:47	41	10,5	25
0:34:57	41	10,5	26
0:35:07	41	10,5	28
0:35:17	41	10,4	26
0:35:27	41	10,4	27
0:35:37	41	10,4	26
0:35:47	41	10,4	27
0:35:57	41	10,3	26
0:36:07	41	10,3	25
0:36:17	41	10,3	26
0:36:27	41	10,3	26
0:36:37	41	10,3	26
0:36:47	41	10,3	26
0:36:57	41	10,2	25
0:37:07	41	10,2	26
0:37:17	41	10,2	26
0:37:27	41	10,2	26
0:37:37	41	10,2	26
0:37:47	41	10,2	25
0:37:57	41	10,2	26
0:38:07	41	10,2	26
0:38:17	41	10,1	26
0:38:27	41	10,1	26
0:38:37	41	10,1	25
0:38:47	41	10,1	26
0:38:57	41	10,1	26
0:39:07	41	10,1	26
0:39:17	41	10,1	26
0:39:27	41	10,1	25
0:39:37	41	10,1	26
0:39:47	41	10,1	26
0:39:57	41	10,1	25
0:40:07	41	10,1	26
0:40:17	41	10,1	25
0:40:27	41	10,1	26
0:40:37	41	10,1	26
0:40:47	41	10,1	24
0:40:57	41	10,1	26
0:41:07	41	10,1	26
0:41:17	41	10,1	26
0:41:27	41	10,1	26
0:41:37	41	10,1	25
0:41:47	41	10,1	26
0:41:57	41	10,1	25
0:42:07	41	10,1	26
0:42:17	41	10,1	25
0:42:27	41	10,1	25
0:42:37	41	10,1	26
0:42:47	41	10,1	25
0:42:57	41	10,1	26
0:43:07	41	10,1	26
0:43:17	41	10,1	25
0:43:27	41	10,1	26
0:43:37	41	10,1	25
0:43:47	41	10,1	26
0:43:57	41	10,1	26
0:44:07	41	10,1	25
0:44:17	41	10,1	26
0:44:27	41	10,1	25
0:44:37	41	10,1	26
0:44:47	41	10,1	26
0:44:57	41	10,1	25
0:45:07	41	10,1	26
0:45:17	41	10,1	24
0:45:27	41	10,1	26
0:45:37	41	10,1	25
0:45:47	41	10,1	25
0:45:57	41	10,1	26
0:46:07	41	10,1	24
0:46:17	41	10,1	26
0:46:27	41	10,1	25
0:46:37	41	10,1	25
0:46:47	41	10,1	26
0:46:57	41	10,1	25
0:47:07	41	10,1	25
0:47:17	41	10,1	26
0:47:27	41	10,1	24
0:47:37	41	10,1	26
0:47:47	41	10,1	25
0:47:57	41	10,1	25
0:48:07	41	10,1	26
0:48:17	41	10,1	25
0:48:27	41	10,1	26
0:48:37	41	10,1	25
0:48:47	41	10,1	24
0:48:57	41	10,1	26
0:49:07	41	10,1	25
0:49:17	41	10,1	25
0:49:27	41	10,1	26
0:49:37	41	10,1	25
0:49:47	41	10,1	26
0:49:57	41	10,1	25
0:50:07	41	10,1	24
0:50:17	41	10,1	26
0:50:27	41	10,1	25
0:50:37	41	10,1	25
0:50:47	41	10,1	26
0:50:57	41	10,1	24
0:51:07	41	10,0	25
0:51:17	41	10,1	25
0:51:27	41	10,1	25
0:51:37	41	10,1	26
0:51:47	41	10,1	25
0:51:57	41	10,1	25
0:52:07	41	10,1	25
0:52:17	41	10,1	24
0:52:27	41	10,1	26
0:52:37	41	10,1	25
0:52:47	41	10,1	25
0:52:57	41	10,1	25
0:53:07	41	10,1	24
0:53:17	41	10,1	26
0:53:27	41	10,1	25
0:53:37	41	10,1	24
0:53:47	41	10,1	25
0:53:57	41	10,1	25
0:54:07	41	10,1	25
0:54:17	41	10,1	26
0:54:27	41	10,1	24
0:54:37	41	10,1	25
0:54:47	41	10,1	25
0:54:57	41	10,1	24
0:55:07	41	10,1	25
0:55:17	41	10,1	24
0:55:27	41	10,0	25
0:55:37	41	10,1	25
0:55:47	41	10,1	24
0:55:57	41	10,0	26
0:56:07	41	10,0	25
0:56:17	41	10,0	25
0:56:27	41	10,0	25
0:56:37	41	10,0	24
0:56:47	41	10,0	25
0:56:57	41	10,0	25
0:57:07	41	10,0	24
0:57:17	41	10,0	26
0:57:27	41	10,0	25
0:57:37	41	10,0	25
0:57:47	41	10,0	25
0:57:57	41	10,0	24
0:58:07	41	10,0	25
0:58:17	41	10,0	25
0:58:27	41	10,0	30
0:58:37	41	10,0	25
0:58:47	41	10,0	24
0:58:57	41	10,0	25
0:59:07	41	10,0	25
0:59:17	41	10,0	24
0:59:27	41	10,0	25
0:59:37	41	10,0	25
0:59:47	41	10,0	25
0:59:57	41	10,0	25
1:00:07	41	10,0	24
1:00:17	41	10,0	25
1:00:27	41	10,0	24
1:00:37	41	10,0	24
1:00:47	41	10,0	25
1:00:57	41	10,0	24
1:01:07	41	10,0	24
1:01:17	41	10,0	25
1:01:27	41	10,0	24
1:01:37	41	10,0	26
1:01:47	41	10,0	25
1:01:57	41	10,0	24
1:02:07	41	10,0	25
1:02:17	41	10,0	24
1:02:27	41	10,0	25
1:02:37	41	10,0	25
1:02:47	41	10,0	24
1:02:57	41	10,0	25
1:03:07	41	10,0	24
1:03:17	41	10,0	24
1:03:27	41	10,0	25
1:03:37	41	10,0	25
1:03:47	41	10,0	26
1:03:57	41	10,0	25
1:04:07	41	10,0	24
1:04:17	41	10,0	25
1:04:27	41	10,0	24
1:04:37	41	10,0	25
1:04:47	41	10,0	25
1:04:57	41	10,0	23
1:05:07	41	10,0	25
1:05:17	41	10,0	24
1:05:27	41	10,0	24
1:05:37	41	10,0	25
1:05:47	41	10,0	24
1:05:57	41	10,0	25
1:06:07	41	10,0	25
1:06:17	41	10,0	24
1:06:27	41	10,0	25
1:06:37	41	10,0	24
1:06:47	41	10,0	24
1:06:57	41	10,0	25
1:07:07	41	10,0	24
1:07:17	41	10,0	25
1:07:27	41	10,0	24
1:07:37	41	10,0	24
1:07:47	41	10,0	25
1:07:57	41	10,0	24
1:08:07	41	10,0	25
1:08:17	41	10,0	25
1:08:27	41	10,0	23
1:08:37	41	10,0	25
1:08:47	41	10,0	25
1:08:57	41	10,0	24
1:09:07	41	10,0	25
1:09:17	41	10,0	24
1:09:27	41	10,0	25
1:09:37	41	10,0	24
1:09:47	41	10,0	24
1:09:57	41	10,0	25
1:10:07	41	10,0	24
1:10:17	41	10,0	24
1:10:27	41	10,0	25
1:10:37	41	10,0	24
1:10:47	41	10,0	25
1:10:57	41	10,0	24
1:11:07	41	10,0	23
1:11:17	41	10,0	25
1:11:27	41	10,0	24
1:11:37	41	10,0	24
1:11:47	41	10,0	25
1:11:57	41	10,0	24
1:12:07	41	10,0	25
1:12:17	41	10,0	25
1:12:27	41	10,0	24
1:12:37	41	10,0	25
1:12:47	41	10,0	24
1:12:57	41	10,0	25
1:13:07	41	10,0	25
1:13:17	41	10,0	23
1:13:27	41	10,0	25
1:13:37	41	10,0	24
1:13:47	41	9,9	24
1:13:57	41	10,0	25
1:14:07	41	9,9	24
1:14:17	41	9,9	25
1:14:27	41	9,9	24
1:14:37	41	9,9	23
1:14:47	41	9,9	25
1:14:57	41	10,0	24
1:15:07	41	10,0	24
1:15:17	41	9,9	25
1:15:27	41	9,9	23
1:15:37	41	9,9	25
1:15:47	41	9,9	24
1:15:57	41	9,9	24
1:16:07	41	9,9	25
1:16:17	41	9,9	24
1:16:27	41	9,9	25
1:16:37	41	9,9	25
1:16:47	41	9,9	23
1:16:57	41	9,9	25
1:17:07	41	9,9	24
1:17:17	41	9,9	24
1:17:27	41	9,9	25
1:17:37	41	9,9	24
1:17:47	41	9,9	25
1:17:57	41	9,9	24
1:18:07	41	9,9	23
1:18:17	41	9,9	25
1:18:27	41	9,9	24
1:18:37	41	10,0	24
1:18:47	41	9,9	25
1:18:57	41	9,9	23
1:19:07	41	9,9	25
1:19:17	41	9,9	24
1:19:27	41	9,9	23
1:19:37	41	9,9	25
1:19:47	41	9,9	24
1:19:57	41	9,9	25
1:20:07	41	9,9	25
1:20:17	41	9,9	23
1:20:27	41	9,9	24
1:20:37	41	9,9	24
1:20:47	41	9,9	23
1:20:57	41	9,9	24
1:21:07	41	9,9	23
1:21:17	41	9,9	24
1:21:27	41	9,9	24
1:21:37	41	9,9	23
1:21:47	41	9,9	24
1:21:57	41	9,9	24
1:22:07	41	9,9	23
1:22:17	41	9,9	24
1:22:27	41	9,9	24
1:22:37	41	9,9	25
1:22:47	41	9,9	24
1:22:57	41	9,9	23
1:23:07	41	9,9	24
1:23:17	41	9,9	24
1:23:27	41	9,9	23
1:23:37	41	9,9	24
1:23:47	41	9,9	23
1:23:57	41	9,9	24
1:24:07	41	9,9	24
1:24:17	41	9,9	23
1:24:27	41	9,9	24
1:24:37	41	9,9	24
1:24:47	41	9,9	24
1:24:57	41	9,9	25
1:25:07	41	9,9	23
1:25:17	41	9,9	30
1:25:27	41	9,8	40
1:25:37	41	9,8	24
1:25:47	41	9,8	25
1:25:57	41	9,8	25
1:26:07	41	9,8	25
1:26:17	41	9,8	25
1:26:27	41	9,8	24
1:26:37	41	9,8	25
1:26:47	41	9,8	25
1:26:57	41	9,8	24
1:27:07	41	9,8	25
1:27:17	41	9,8	24
1:27:27	41	9,9	25
1:27:37	41	9,9	25
1:27:47	41	9,9	24
1:27:57	41	9,9	25
1:28:07	41	9,9	25
1:28:17	41	9,9	24
1:28:27	41	9,9	25
1:28:37	41	9,9	25
1:28:47	41	9,9	25
1:28:57	41	9,9	25
1:29:07	41	9,9	24
1:29:17	41	9,9	25
1:29:27	41	9,9	25
1:29:37	41	9,8	25
1:29:47	41	9,9	25
1:29:57	41	9,9	24
1:30:07	41	9,9	25
1:30:17	41	9,9	25
1:30:27	41	9,9	24
1:30:37	41	9,8	25
1:30:47	41	9,8	25
1:30:57	41	9,8	25
1:31:07	41	9,8	25
1:31:17	41	9,8	24
1:31:27	41	9,8	25
1:31:37	41	9,8	25
1:31:47	41	9,8	24
1:31:57	41	9,8	25
1:32:07	41	9,8	25
1:32:17	41	9,8	25
1:32:27	41	9,8	25
1:32:37	41	9,8	24
1:32:47	41	9,8	25
1:32:57	41	9,8	25
1:33:07	41	9,8	24
1:33:17	41	9,8	25
1:33:27	41	9,8	24
1:33:37	41	9,8	25
1:33:47	41	9,8	25
1:33:57	41	9,8	24
1:34:07	41	9,8	25
1:34:17	41	9,8	25
1:34:27	41	9,8	24
1:34:37	41	9,8	25
1:34:47	41	9,9	24
1:34:57	41	9,8	25
1:35:07	41	9,8	24
1:35:17	41	9,8	24
1:35:27	41	9,8	25
1:35:37	41	9,8	25
1:35:47	41	9,9	24
1:35:57	41	9,9	25
1:36:07	41	9,9	23
1:36:17	41	9,8	25
1:36:27	41	9,9	24
1:36:37	41	9,8	24
1:36:47	41	9,8	25
1:36:57	41	9,8	24
1:37:07	41	9,8	25
1:37:17	41	9,8	25
1:37:27	41	9,8	23
1:37:37	41	9,8	25
1:37:47	41	9,8	24
1:37:57	41	9,8	24
1:38:07	41	9,8	24
1:38:17	41	9,8	23
1:38:27	41	9,8	24
1:38:37	41	9,8	24
1:38:47	41	9,8	23
1:38:57	41	9,8	24
1:39:07	41	9,8	24
1:39:17	41	9,8	24
1:39:27	41	9,8	24
1:39:37	41	9,8	23
1:39:47	41	9,8	24
1:39:57	41	9,8	24
1:40:07	41	9,8	23
1:40:17	41	9,8	24
1:40:27	41	9,8	24
1:40:37	41	9,8	24
1:40:47	41	9,8	24
1:40:57	41	9,8	23
1:41:07	41	9,8	24
1:41:17	41	9,8	24
1:41:27	41	9,8	23
1:41:37	41	9,8	24
1:41:47	41	9,8	24
1:41:57	41	9,8	23
1:42:07	41	9,8	24
1:42:17	41	9,8	23
1:42:27	41	9,8	24
1:42:37	41	9,8	23
1:42:47	41	9,8	23
1:42:57	41	9,8	25
1:43:07	41	9,8	23
1:43:17	41	9,8	24
1:43:27	41	9,8	24
1:43:37	41	9,8	23
1:43:47	41	9,8	24
1:43:57	41	9,8	24
1:44:07	41	9,8	23
1:44:17	41	9,8	25
1:44:27	41	9,8	23
1:44:37	41	9,8	24
1:44:47	41	9,8	24
1:44:57	41	9,8	23
1:45:07	41	9,8	25
1:45:17	41	9,8	24
1:45:27	41	9,8	23
1:45:37	41	9,8	24
1:45:47	41	9,8	23
1:45:57	41	9,8	24
1:46:07	41	9,8	24
1:46:17	41	9,8	23
1:46:27	41	9,8	24
1:46:37	41	9,8	24
1:46:47	41	9,8	23
1:46:57	41	9,8	24
1:47:07	41	9,8	23
1:47:17	41	9,8	24
1:47:27	41	9,8	24
1:47:37	41	9,8	23
1:47:47	41	9,8	24
1:47:57	41	9,8	23
1:48:07	41	9,8	24
1:48:17	41	9,8	24
1:48:27	41	9,8	23
1:48:37	41	9,8	24
1:48:47	41	9,8	24
1:48:57	41	9,8	23
1:49:07	41	9,8	34
1:49:17	41	9,8	23
1:49:27	41	9,8	24
1:49:37	41	9,8	24
1:49:47	41	9,8	23
1:49:57	41	9,8	24
1:50:07	41	9,8	24
1:50:17	41	9,8	23
1:50:27	41	9,8	24
1:50:37	41	9,8	23
1:50:47	41	9,8	23
1:50:57	41	9,8	23
1:51:07	41	9,8	23
1:51:17	41	9,8	23
1:51:27	41	9,8	35
1:51:37	41	9,8	23
1:51:47	41	9,7	25
1:51:57	41	9,7	23
1:52:07	41	9,7	24
1:52:17	41	9,7	24
1:52:27	41	9,7	23
1:52:37	41	9,8	25
1:52:47	41	9,7	35
1:52:57	41	9,7	23
1:53:07	41	9,7	24
1:53:17	41	9,8	23
1:53:27	41	9,8	24
1:53:37	41	9,8	24
1:53:47	41	9,8	23
1:53:57	41	9,8	24
1:54:07	41	9,8	24
1:54:17	41	9,8	23
1:54:27	41	9,8	24
1:54:37	41	9,8	23
1:54:47	41	9,8	24
1:54:57	41	9,8	24
1:55:07	41	9,8	23
1:55:17	41	9,8	28
1:55:27	41	9,8	24
1:55:37	41	9,8	23
1:55:47	41	9,8	24
1:55:57	41	9,8	23
1:56:07	41	9,8	24
1:56:17	41	9,8	24
1:56:27	41	9,8	22
1:56:37	41	9,8	29
1:56:47	41	9,8	24
1:56:57	41	9,8	22
1:57:07	41	9,7	24
1:57:17	41	9,8	23
1:57:27	41	9,8	23
1:57:37	41	9,8	24
1:57:47	41	9,8	22
1:57:57	41	9,8	24
1:58:07	41	9,8	23
1:58:17	41	9,8	23
1:58:27	41	9,8	24
1:58:37	41	9,8	23
1:58:47	41	9,8	24
1:58:57	41	9,8	24
1:59:07	41	9,8	23
1:59:17	41	9,8	24
1:59:27	41	9,8	23
1:59:37	41	9,8	23
1:59:47	41	9,7	24
1:59:57	41	9,8	23
2:00:07	41	9,8	24
2:00:17	41	9,8	24
2:00:27	41	9,8	22
2:00:37	41	9,8	24
2:00:47	41	9,7	23
2:00:57	41	9,8	23
2:01:07	41	9,7	24
2:01:17	41	9,7	23
2:01:27	41	9,7	24
2:01:37	41	9,7	23
2:01:47	41	9,7	22
2:01:57	41	9,7	24
2:02:07	41	9,7	23
2:02:17	41	9,7	23
2:02:27	41	9,7	24
2:02:37	41	9,7	23
2:02:47	41	9,7	24
2:02:57	41	9,7	23
2:03:07	41	9,7	22
2:03:17	41	9,7	24
2:03:27	41	9,7	23
2:03:37	41	9,7	25
2:03:47	41	9,7	24
2:03:57	41	9,7	22
2:04:07	41	9,7	24
2:04:17	41	9,7	24
2:04:27	41	9,7	22
2:04:37	41	9,7	24
2:04:47	41	9,7	23
2:04:57	41	9,7	23
2:05:07	41	9,8	24
2:05:17	41	9,8	22
2:05:27	41	9,8	24
2:05:37	41	9,8	23
2:05:47	41	9,8	22
2:05:57	41	9,8	24
2:06:07	41	9,8	23
2:06:17	41	9,7	23
2:06:27	41	9,7	24
2:06:37	41	9,7	22
2:06:47	41	9,7	25
2:06:57	41	9,7	23
2:07:07	41	9,7	22
2:07:17	41	9,7	24
2:07:27	41	9,7	23
2:07:37	41	9,7	23
2:07:47	41	9,7	23
2:07:57	41	9,7	22
2:08:07	41	9,7	24
2:08:17	41	9,7	23
2:08:27	41	9,7	22
2:08:37	41	9,7	24
2:08:47	41	9,7	23
2:08:57	41	9,7	23
2:09:07	41	9,7	23
2:09:17	41	9,7	22
2:09:27	41	9,7	24
2:09:37	41	9,7	23
2:09:47	41	9,7	22
2:09:57	41	9,7	24
2:10:07	41	9,7	23
2:10:17	41	9,7	23
2:10:27	41	9,7	23
2:10:37	41	9,7	22
2:10:47	41	9,7	24
2:10:57	41	9,7	23
2:11:07	41	9,7	22
2:11:17	41	9,7	23
2:11:27	41	9,7	31
2:11:37	41	9,7	23
2:11:47	41	9,7	23
2:11:57	41	9,7	22
2:12:07	41	9,7	24
2:12:17	41	9,7	23
2:12:27	41	9,7	22
2:12:37	41	9,7	23
2:12:47	41	9,7	22
2:12:57	41	9,7	24
2:13:07	41	9,7	23
2:13:17	41	9,7	22
2:13:27	41	9,7	24
2:13:37	41	9,7	23
2:13:47	41	9,7	22
2:13:57	41	9,7	23
2:14:07	41	9,7	22
2:14:17	41	9,7	23
2:14:27	41	9,8	23
2:14:37	41	9,7	22
2:14:47	41	9,7	24
2:14:57	41	9,7	30
2:15:07	41	9,7	23
2:15:17	41	9,7	23
2:15:27	41	9,7	22
2:15:37	41	9,6	23
2:15:47	41	9,6	23
2:15:57	41	9,6	22
2:16:07	41	9,6	23
2:16:17	41	9,6	23
2:16:27	41	9,6	23
2:16:37	41	9,6	27
2:16:47	41	9,6	22
2:16:57	41	9,7	23
2:17:07	41	9,7	23
2:17:17	41	9,7	22
2:17:27	41	9,7	23
2:17:37	41	9,7	23
2:17:47	41	9,7	23
2:17:57	41	9,7	23
2:18:07	41	9,7	22
2:18:17	41	9,7	23
2:18:27	41	9,7	23
2:18:37	41	9,7	22
2:18:47	41	9,7	24
2:18:57	41	9,7	23
2:19:07	41	9,6	23
2:19:17	41	9,7	23
2:19:27	41	9,7	22
2:19:37	41	9,7	23
2:19:47	41	9,7	23
2:19:57	41	9,6	22
2:20:07	41	9,6	23
2:20:17	41	9,6	23
2:20:27	41	9,6	23
2:20:37	41	9,7	23
2:20:47	41	9,6	22
2:20:57	41	9,6	23
2:21:07	41	9,6	23
2:21:17	41	9,6	22
2:21:27	41	9,6	24
2:21:37	41	9,6	23
2:21:47	41	9,6	24
2:21:57	41	9,6	23
2:22:07	41	9,6	22
2:22:17	41	9,6	23
2:22:27	41	9,6	23
2:22:37	41	9,6	22
2:22:47	41	9,6	24
2:22:57	41	9,6	22
2:23:07	41	9,6	23
2:23:17	41	9,6	24
2:23:27	41	9,6	22
2:23:37	41	9,6	24
2:23:47	41	9,6	24
2:23:57	41	9,7	22
2:24:07	41	9,6	24
2:24:17	41	9,6	23
2:24:27	41	9,7	23
2:24:37	41	9,7	23
2:24:47	41	9,7	22
2:24:57	41	9,7	24
2:25:07	41	9,6	23
2:25:17	41	9,6	22
2:25:27	41	9,6	24
2:25:37	41	9,6	23
2:25:47	41	9,6	23
2:25:57	41	9,6	24
2:26:07	41	9,6	22
2:26:17	41	9,6	24
2:26:27	41	9,6	23
2:26:37	41	9,6	23
2:26:47	41	9,6	24
2:26:57	41	9,6	23
2:27:07	41	9,7	24
2:27:17	41	9,6	23
2:27:27	41	9,6	22
2:27:37	41	9,6	24
2:27:47	41	9,6	23
2:27:57	41	9,6	23
2:28:07	41	9,6	24
2:28:17	41	9,6	22
2:28:27	41	9,6	24
2:28:37	41	9,6	23
2:28:47	41	9,6	22
2:28:57	41	9,6	24
2:29:07	41	9,6	23
2:29:17	41	9,6	23
2:29:27	41	9,6	24
2:29:37	41	9,6	22
2:29:47	41	9,6	24
2:29:57	41	9,6	23
2:30:07	41	9,6	22
2:30:17	41	9,6	24
2:30:27	41	9,6	23
2:30:37	41	9,6	24
2:30:47	41	9,6	23
2:30:57	41	9,6	22
2:31:07	41	9,6	24
2:31:17	41	9,6	23
2:31:27	41	9,6	22
2:31:37	41	9,6	24
2:31:47	41	9,6	22
2:31:57	41	9,6	24
2:32:07	41	9,6	23
2:32:17	41	9,6	22
2:32:27	41	9,6	24
2:32:37	41	9,6	23
2:32:47	41	9,6	22
2:32:57	41	9,6	23
2:33:07	41	9,6	22
2:33:17	41	9,6	24
2:33:27	41	9,6	23
2:33:37	41	9,6	22
2:33:47	41	9,6	24
2:33:57	41	9,6	23
2:34:07	41	9,6	23
2:34:17	41	9,6	23
2:34:27	41	9,6	22
2:34:37	41	9,6	24
2:34:47	41	9,6	23
2:34:57	41	9,6	22
2:35:07	41	9,6	24
2:35:17	41	9,6	22
2:35:27	41	9,6	23
2:35:37	41	9,6	23
2:35:47	41	9,6	22
2:35:57	41	9,6	23
2:36:07	41	9,6	23
2:36:17	41	9,6	22
2:36:27	41	9,6	23
2:36:37	41	9,6	22
2:36:47	41	9,6	23
2:36:57	41	9,6	23
2:37:07	41	9,6	22
2:37:17	41	9,6	23
2:37:27	41	9,6	23
2:37:37	41	9,6	22
2:37:47	41	9,6	23
2:37:57	41	9,6	21
2:38:07	41	9,6	23
2:38:17	41	9,6	23
2:38:27	41	9,6	21
2:38:37	41	9,6	23
2:38:47	41	9,6	22
2:38:57	41	9,6	23
2:39:07	41	9,6	23
2:39:17	41	9,6	21
2:39:27	41	9,6	23
2:39:37	41	9,6	23
2:39:47	41	9,6	22
2:39:57	41	9,6	23
2:40:07	41	9,6	22
2:40:17	41	9,6	23
2:40:27	41	9,6	23
2:40:37	41	9,6	21
2:40:47	41	9,6	23
2:40:57	41	9,6	23
2:41:07	41	9,6	22
2:41:17	41	9,6	23
2:41:27	41	9,6	22
2:41:37	41	9,6	23
2:41:47	41	9,6	23
2:41:57	41	9,6	22
2:42:07	41	9,6	23
2:42:17	41	9,6	23
2:42:27	41	9,6	22
2:42:37	41	9,6	23
2:42:47	41	9,6	22
2:42:57	41	9,6	23
2:43:07	41	9,6	23
2:43:17	41	9,6	21
2:43:27	41	9,6	23
2:43:37	41	9,6	22
2:43:47	41	9,6	22
2:43:57	41	9,5	23
2:44:07	41	9,5	22
2:44:17	41	9,5	23
2:44:27	41	9,5	23
2:44:37	41	9,5	22
2:44:47	41	9,5	23
2:44:57	41	9,5	22
2:45:07	41	9,5	23
2:45:17	41	9,5	23
2:45:27	41	9,5	21
2:45:37	41	9,5	23
2:45:47	41	9,5	25
2:45:57	41	9,5	22
2:46:07	41	9,6	23
2:46:17	41	9,6	22
2:46:27	41	9,6	23
2:46:37	41	9,6	22
2:46:47	41	9,6	21
2:46:57	41	9,6	23
2:47:07	41	9,6	23
2:47:17	41	9,6	22
2:47:27	41	9,6	23
2:47:37	41	9,6	22
2:47:47	41	9,6	23
2:47:57	41	9,5	32
2:48:07	41	9,5	21
2:48:17	41	9,5	23
2:48:27	41	9,5	22
2:48:37	41	9,5	22
2:48:47	41	9,5	23
2:48:57	41	9,5	21
2:49:07	41	9,5	23
2:49:17	41	9,5	22
2:49:27	41	9,5	21
2:49:37	41	9,5	23
2:49:47	41	9,5	22
2:49:57	41	9,5	23
2:50:07	41	9,5	23
2:50:17	41	9,5	21
2:50:27	41	9,5	23
2:50:37	41	9,5	22
2:50:47	41	9,5	22
2:50:57	41	9,5	23
2:51:07	41	9,5	22
2:51:17	41	9,5	23
2:51:27	41	9,5	23
2:51:37	41	9,5	21
2:51:47	41	9,5	23
2:51:57	41	9,5	23
2:52:07	41	9,5	23
2:52:17	41	9,5	23
2:52:27	41	9,5	22
2:52:37	41	9,5	23
2:52:47	41	9,5	22
2:52:57	41	9,5	21
2:53:07	41	9,5	23
2:53:17	41	9,5	22
2:53:27	41	9,5	22
2:53:37	41	9,5	23
2:53:47	41	9,5	22
2:53:57	41	9,5	23
2:54:07	41	9,5	22
2:54:17	41	9,5	21
2:54:27	41	9,5	23
2:54:37	41	9,5	22
2:54:47	41	9,5	22
2:54:57	41	9,5	23
2:55:07	41	9,5	22
2:55:17	41	9,5	23
2:55:27	41	9,5	22
2:55:37	41	9,5	21
2:55:47	41	9,5	23
2:55:57	41	9,5	22
2:56:07	41	9,5	22
2:56:17	41	9,5	23
2:56:27	41	9,5	22
2:56:37	41	9,5	23
2:56:47	41	9,5	23
2:56:57	41	9,5	22
2:57:07	41	9,5	23
2:57:17	41	9,5	22
2:57:27	41	9,5	23
2:57:37	41	9,5	23
2:57:47	41	9,5	21
2:57:57	41	9,5	30
2:58:07	41	9,5	29
2:58:17	41	9,5	28
2:58:27	41	9,5	29
2:58:37	41	9,5	29
2:58:47	41	9,5	29
2:58:57	41	9,5	29
2:59:07	41	9,5	28
2:59:17	41	9,5	31
2:59:27	41	9,5	31
2:59:37	41	9,5	29
2:59:47	41	9,5	31
2:59:57	41	9,5	30
3:00:07	41	9,5	30
3:00:17	41	9,5	30
3:00:27	41	9,5	28
3:00:37	41	9,5	31
3:00:47	41	9,5	29
3:00:57	41	9,5	27
3:01:07	41	9,5	36
3:01:17	41	9,5	30
3:01:27	41	9,5	29
3:01:37	41	9,5	30
3:01:47	41	9,5	28
3:01:57	41	9,5	30
3:02:07	41	9,5	29
3:02:17	41	9,5	27
3:02:27	41	9,5	30
3:02:37	41	9,5	29
3:02:47	41	9,5	28
3:02:57	41	9,5	30
3:03:07	41	9,4	33
3:03:17	41	9,4	30
3:03:27	41	9,4	29
3:03:37	41	9,4	28
3:03:47	41	9,5	30
3:03:57	41	9,5	29
3:04:07	41	9,4	29
3:04:17	41	9,5	30
3:04:27	41	9,5	28
3:04:37	41	9,5	30
3:04:47	41	9,5	30
3:04:57	41	9,5	28
3:05:07	41	9,5	30
3:05:17	41	9,5	29
3:05:27	41	9,5	29
3:05:37	41	9,5	30
3:05:47	41	9,5	28
3:05:57	41	9,5	28
3:06:07	41	9,5	30
3:06:17	41	9,5	26
3:06:27	41	9,5	29
3:06:37	41	9,5	28
3:06:47	41	9,5	28
3:06:57	41	9,5	29
3:07:07	41	9,5	27
3:07:17	41	9,5	30
3:07:27	41	9,5	29
3:07:37	41	9,5	27
3:07:47	41	9,5	29
3:07:57	41	9,5	28
3:08:07	41	9,5	30
3:08:17	41	9,5	29
3:08:27	41	9,5	27
3:08:37	41	9,5	29
3:08:47	41	9,5	29
3:08:57	41	9,5	28
3:09:07	41	9,5	29
3:09:17	41	9,5	27
3:09:27	41	9,5	29
3:09:37	41	9,5	28
3:09:47	41	9,5	27
3:09:57	41	9,5	29
3:10:07	41	9,5	29
3:10:17	41	9,5	28
3:10:27	41	9,5	29
3:10:37	41	9,5	28
3:10:47	41	9,5	29
3:10:57	41	9,5	29
3:11:07	41	9,5	26
3:11:17	41	9,5	30
3:11:27	41	9,5	28
3:11:37	41	9,5	28
3:11:47	41	9,5	28
3:11:57	41	9,5	27
3:12:07	41	9,5	29
3:12:17	41	9,5	28
3:12:27	41	9,5	27
3:12:37	41	9,4	29
3:12:47	41	9,4	28
3:12:57	41	9,5	28
3:13:07	41	9,5	29
3:13:17	41	9,4	28
3:13:27	41	9,4	29
3:13:37	41	9,4	29
3:13:47	41	9,4	27
3:13:57	41	9,4	29
3:14:07	41	9,4	28
3:14:17	41	9,4	27
3:14:27	41	9,4	28
3:14:37	41	9,5	27
3:14:47	41	9,4	29
3:14:57	41	9,5	28
3:15:07	41	9,5	26
3:15:17	41	9,5	30
3:15:27	41	9,5	30
3:15:37	41	9,5	27
3:15:47	41	9,5	28
3:15:57	41	9,5	27
3:16:07	41	9,5	29
3:16:17	41	9,5	29
3:16:27	41	9,4	28
3:16:37	41	9,4	30
3:16:47	41	9,4	29
3:16:57	41	9,4	29
3:17:07	41	9,4	29
3:17:17	41	9,4	27
3:17:27	41	9,4	30
3:17:37	41	9,4	29
3:17:47	41	9,4	28
3:17:57	41	9,4	30
3:18:07	41	9,4	28
3:18:17	41	9,4	29
3:18:27	41	9,4	29
3:18:37	41	9,4	28
3:18:47	41	9,4	29
3:18:57	41	9,4	29
3:19:07	41	9,4	27
3:19:17	41	9,4	30
3:19:27	41	9,4	29
3:19:37	41	9,4	30
3:19:47	41	9,4	29
3:19:57	41	9,4	27
3:20:07	41	9,4	28
3:20:17	41	9,4	27
3:20:27	41	9,4	28
3:20:37	41	9,5	28
3:20:47	41	9,5	27
3:20:57	41	9,5	28
3:21:07	41	9,4	28
3:21:17	41	9,4	27
3:21:27	41	9,4	28
3:21:37	41	9,4	27
3:21:47	41	9,4	27
3:21:57	41	9,4	28
3:22:07	41	9,4	27
3:22:17	41	9,4	28
3:22:27	41	9,4	28
3:22:37	41	9,4	26
3:22:47	41	9,4	29
3:22:57	41	9,4	27
3:23:07	41	9,4	27
3:23:17	41	9,4	27
3:23:27	41	9,4	26
3:23:37	41	9,4	26
3:23:47	41	9,4	27
3:23:57	41	9,4	26
3:24:07	41	9,4	28
3:24:17	41	9,4	28
3:24:27	41	9,4	27
3:24:37	41	9,4	27
3:24:47	41	9,4	26
3:24:57	41	9,4	29
3:25:07	41	9,4	29
3:25:17	41	9,4	26
3:25:27	41	9,4	27
3:25:37	41	9,4	28
3:25:47	41	9,4	30
3:25:57	41	9,4	30
3:26:07	41	9,4	28
3:26:17	41	9,4	30
3:26:27	41	9,4	29
3:26:37	41	9,4	29
3:26:47	41	9,4	30
3:26:57	41	9,4	29
3:27:07	41	9,4	30
3:27:17	41	9,4	31
3:27:27	41	9,4	28
3:27:37	41	9,4	30
3:27:47	41	9,4	29
3:27:57	41	9,4	29
3:28:07	41	9,4	28
3:28:17	41	9,4	26
3:28:27	41	9,4	27
3:28:37	41	9,4	29
3:28:47	41	9,4	27
3:28:57	41	9,4	28
3:29:07	41	9,4	28
3:29:17	41	9,4	30
3:29:27	41	9,4	29
3:29:37	41	9,4	28
3:29:47	41	9,4	27
3:29:57	41	9,4	26
3:30:07	41	9,3	27
3:30:17	41	9,3	29
3:30:27	41	9,3	28
3:30:37	41	9,3	28
3:30:47	41	9,3	29
3:30:57	41	9,3	27
3:31:07	41	9,3	29
3:31:17	41	9,3	29
3:31:27	41	9,3	27
3:31:37	41	9,3	28
3:31:47	41	9,3	27
3:31:57	41	9,4	26
3:32:07	41	9,4	27
3:32:17	41	9,3	26
3:32:27	41	9,4	30
3:32:37	41	9,4	29
3:32:47	41	9,4	26
3:32:57	41	9,4	27
3:33:07	41	9,4	26
3:33:17	41	9,4	27
3:33:27	41	9,4	27
3:33:37	41	9,4	26
3:33:47	41	9,4	28
3:33:57	41	9,4	29
3:34:07	41	9,4	28
3:34:17	41	9,4	30
3:34:27	41	9,4	28
3:34:37	41	9,4	30
3:34:47	41	9,4	29
3:34:57	41	9,4	29
3:35:07	41	9,4	31
3:35:17	41	9,4	29
3:35:27	41	9,4	29
3:35:37	41	9,3	31
3:35:47	41	9,3	29
3:35:57	41	9,3	30
3:36:07	41	9,3	30
3:36:17	41	9,3	28
3:36:27	41	9,3	31
3:36:37	41	9,3	30
3:36:47	41	9,3	29
3:36:57	41	9,3	30
3:37:07	41	9,3	28
3:37:17	41	9,3	30
3:37:27	41	9,3	29
3:37:37	41	9,3	28
3:37:47	41	9,3	30
3:37:57	41	9,3	30
3:38:07	41	9,3	29
3:38:17	41	9,3	30
3:38:27	41	9,3	29
3:38:37	41	9,3	31
3:38:47	41	9,3	30
3:38:57	41	9,3	28
3:39:07	41	9,3	31
3:39:17	41	9,3	30
3:39:27	41	9,3	29
3:39:37	41	9,3	27
3:39:47	41	9,3	29
3:39:57	41	9,3	30
3:40:07	41	9,3	30
3:40:17	41	9,3	29
3:40:27	41	9,3	30
3:40:37	41	9,3	29
3:40:47	41	9,3	29
3:40:57	41	9,3	30
3:41:07	41	9,3	28
3:41:17	41	9,3	27
3:41:27	41	9,3	28
3:41:37	41	9,3	27
3:41:47	41	9,3	30
3:41:57	41	9,3	29
3:42:07	41	9,3	29
3:42:17	41	9,3	29
3:42:27	41	9,3	26
3:42:37	41	9,3	31
3:42:47	41	9,3	29
3:42:57	41	9,3	28
3:43:07	41	9,3	28
3:43:17	41	9,3	27
3:43:27	41	9,3	28
3:43:37	41	9,3	27
3:43:47	41	9,3	28
3:43:57	41	9,3	30
3:44:07	41	9,3	29
3:44:17	41	9,3	28
3:44:27	41	9,3	30
3:44:37	41	9,3	26
3:44:47	41	9,3	27
3:44:57	41	9,3	29
3:45:07	41	9,3	29
3:45:17	41	9,3	28
3:45:27	41	9,3	27
3:45:37	41	9,3	26
3:45:47	41	9,3	28
3:45:57	41	9,3	25
3:46:07	41	9,2	27
3:46:17	41	9,2	28
3:46:27	41	9,2	27
3:46:37	41	9,2	29
3:46:47	41	9,2	28
3:46:57	41	9,2	27
3:47:07	41	9,2	28
3:47:17	41	9,2	26
3:47:27	41	9,2	27
3:47:37	41	9,3	27
3:47:47	41	9,3	25
3:47:57	41	9,3	27
3:48:07	41	9,3	29
3:48:17	41	9,3	30
3:48:27	41	9,2	30
3:48:37	41	9,2	29
3:48:47	41	9,2	31
3:48:57	41	9,2	27
3:49:07	41	9,2	29
3:49:17	41	9,2	31
3:49:27	41	9,2	27
3:49:37	41	9,2	29
3:49:47	41	9,2	30
3:49:57	41	9,2	28
3:50:07	41	9,2	30
3:50:17	41	9,2	29
3:50:27	41	9,2	28
3:50:37	41	9,2	27
3:50:47	41	9,2	28
3:50:57	41	9,2	27
3:51:07	41	9,2	27
3:51:17	41	9,2	27
3:51:27	41	9,2	28
3:51:37	41	9,3	28
3:51:47	41	9,2	27
3:51:57	41	9,2	29
3:52:07	41	9,2	27
3:52:17	41	9,2	28
3:52:27	41	9,2	27
3:52:37	41	9,2	26
3:52:47	41	9,2	28
3:52:57	41	9,2	28
3:53:07	41	9,2	27
3:53:17	41	9,2	28
3:53:27	41	9,2	27
3:53:37	41	9,1	29
3:53:47	41	9,1	28
3:53:57	41	9,1	29
3:54:07	41	9,1	29
3:54:17	41	9,1	28
3:54:27	41	9,1	27
3:54:37	41	9,1	28
3:54:47	41	9,1	27
3:54:57	41	9,1	30
3:55:07	41	9,1	29
3:55:17	41	9,1	26
3:55:27	41	9,1	29
3:55:37	41	9,1	28
3:55:47	41	9,2	28
3:55:57	41	9,2	28
3:56:07	41	9,2	27
3:56:17	41	9,2	29
3:56:27	41	9,2	28
3:56:37	41	9,2	27
3:56:47	41	9,2	29
3:56:57	41	9,2	29
3:57:07	41	9,2	28
3:57:17	41	9,2	29
3:57:27	41	9,2	29
3:57:37	41	9,2	29
3:57:47	41	9,2	30
3:57:57	41	9,2	27
3:58:07	41	9,2	29
3:58:17	41	9,2	28
3:58:27	41	9,2	29
3:58:37	41	9,1	28
3:58:47	41	9,1	27
3:58:57	41	9,1	30
3:59:07	41	9,1	28
3:59:17	41	9,1	28
3:59:27	41	9,1	29
3:59:37	41	9,1	28
3:59:47	41	9,1	29
3:59:57	41	9,1	29
4:00:07	41	9,1	27
4:00:17	41	9,1	29
4:00:27	41	9,1	28
4:00:37	41	9,1	28
4:00:47	41	9,1	31
4:00:57	41	9,1	28
4:01:07	41	9,1	29
4:01:17	41	9,1	29
4:01:27	41	9,1	28
4:01:37	41	9,1	30
4:01:47	41	9,1	29
4:01:57	41	9,1	28
4:02:07	41	9,1	29
4:02:17	41	9,1	28
4:02:27	41	9,1	29
4:02:37	41	9,1	29
4:02:47	41	9,1	28
4:02:57	41	9,0	30
4:03:07	41	9,0	29
4:03:17	41	9,0	29
4:03:27	41	9,0	29
4:03:37	41	9,0	28
4:03:47	41	9,0	31
4:03:57	41	9,0	29
4:04:07	41	9,0	28
4:04:17	41	9,0	30
4:04:27	41	9,0	28
4:04:37	41	9,0	29
4:04:47	41	9,0	29
4:04:57	41	9,0	28
4:05:07	41	9,0	29
4:05:17	41	9,0	29
4:05:27	41	9,0	28
4:05:37	41	9,0	32
4:05:47	41	9,0	31
4:05:57	41	9,0	29
4:06:07	41	9,0	28
4:06:17	41	9,0	28
4:06:27	41	9,0	29
4:06:37	41	9,0	29
4:06:47	41	9,0	28
4:06:57	41	9,0	30
4:07:07	41	9,0	29
4:07:17	41	9,0	30
4:07:27	41	9,0	29
4:07:37	41	9,0	28
4:07:47	41	9,0	30
4:07:57	41	9,0	29
4:08:07	41	9,0	28
4:08:17	41	9,0	30
4:08:27	41	9,0	28
4:08:37	41	9,0	29
4:08:47	41	9,0	29
4:08:57	41	8,9	28
4:09:07	41	8,9	30
4:09:17	41	8,9	29
4:09:27	41	8,9	29
4:09:37	41	8,9	29
4:09:47	41	8,9	29
4:09:57	41	8,9	29
4:10:07	41	8,9	29
4:10:17	41	8,9	28
4:10:27	41	8,9	30
4:10:37	41	8,9	29
4:10:47	41	8,9	29
4:10:57	41	8,9	30
4:11:07	41	8,9	29
4:11:17	41	8,9	29
4:11:27	41	9,0	30
4:11:37	41	9,0	28
4:11:47	41	9,0	30
4:11:57	41	9,0	30
4:12:07	41	9,0	28
4:12:17	41	9,0	30
4:12:27	41	9,0	28
4:12:37	41	9,0	31
4:12:47	41	9,0	29
4:12:57	41	9,0	31
4:13:07	41	9,0	30
4:13:17	41	8,9	29
4:13:27	41	8,9	31
4:13:37	41	8,9	29
4:13:47	41	8,9	29
4:13:57	41	8,9	29
4:14:07	41	8,9	31
4:14:17	41	8,9	28
4:14:27	41	8,8	30
4:14:37	41	8,8	29
4:14:47	41	8,8	29
4:14:57	41	8,8	30
4:15:07	41	8,8	28
4:15:17	41	8,8	29
4:15:27	41	8,8	29
4:15:37	41	8,8	28
4:15:47	41	8,8	29
4:15:57	41	8,9	29
4:16:07	41	8,8	29
4:16:17	41	8,9	30
4:16:27	41	8,9	28
4:16:37	41	8,9	31
4:16:47	41	8,9	29
4:16:57	41	8,9	28
4:17:07	41	8,9	30
4:17:17	41	8,9	29
4:17:27	41	8,9	30
4:17:37	41	8,9	31
4:17:47	41	8,9	28
4:17:57	41	8,9	30
4:18:07	41	8,9	30
4:18:17	41	8,9	28
4:18:27	41	8,8	29
4:18:37	41	8,8	28
4:18:47	41	8,8	28
4:18:57	41	8,8	29
4:19:07	41	8,8	28
4:19:17	41	8,8	29
4:19:27	41	8,8	29
4:19:37	41	8,8	28
4:19:47	41	8,8	29
4:19:57	41	8,8	28
4:20:07	41	8,8	29
4:20:17	41	8,8	29
4:20:27	41	8,8	27
4:20:37	41	8,8	29
4:20:47	41	8,8	29
4:20:57	41	8,8	28
4:21:07	41	8,8	29
4:21:17	41	8,8	30
4:21:27	41	8,8	31
4:21:37	41	8,8	31
4:21:47	41	8,8	29
4:21:57	41	8,8	31
4:22:07	41	8,8	28
4:22:17	41	8,8	27
4:22:27	41	8,7	29
4:22:37	41	8,7	27
4:22:47	41	8,7	28
4:22:57	41	8,7	28
4:23:07	41	8,7	27
4:23:17	41	8,7	29
4:23:27	41	8,7	28
4:23:37	41	8,7	28
4:23:47	41	8,7	28
4:23:57	41	8,7	27
4:24:07	41	8,6	29
4:24:17	41	8,7	29
4:24:27	41	8,7	27
4:24:37	41	8,7	29
4:24:47	41	8,7	28
4:24:57	41	8,7	27
4:25:07	41	8,7	29
4:25:17	41	8,7	27
4:25:27	41	8,8	28
4:25:37	41	8,8	29
4:25:47	41	8,8	28
4:25:57	41	8,8	29
4:26:07	41	8,8	29
4:26:17	41	8,8	27
4:26:27	41	8,8	29
4:26:37	41	8,7	26
4:26:47	41	8,7	28
4:26:57	41	8,7	28
4:27:07	41	8,7	26
4:27:17	41	8,6	30
4:27:27	41	8,7	27
4:27:37	41	8,6	29
4:27:47	41	8,6	31
4:27:57	41	8,6	27
4:28:07	41	8,6	29
4:28:17	41	8,6	31
4:28:27	41	8,6	27
4:28:37	41	8,6	29
4:28:47	41	8,6	29
4:28:57	41	8,6	28
4:29:07	41	8,6	30
4:29:17	41	8,6	29
4:29:27	41	8,6	31
4:29:37	41	8,6	31
4:29:47	41	8,6	29
4:29:57	41	8,6	31
4:30:07	41	8,6	30
4:30:17	41	8,6	27
4:30:27	41	8,6	27
4:30:37	41	8,6	25
4:30:47	41	8,5	27
4:30:57	41	8,5	27
4:31:07	41	8,5	26
4:31:17	41	8,5	27
4:31:27	41	8,5	26
4:31:37	41	8,5	27
4:31:47	41	8,5	27
4:31:57	41	8,5	25
4:32:07	41	8,5	27
4:32:17	41	8,5	27
4:32:27	41	8,5	26
4:32:37	41	8,5	27
4:32:47	41	8,5	26
4:32:57	41	8,5	27
4:33:07	41	8,5	26
4:33:17	41	8,5	25
4:33:27	41	8,5	27
4:33:37	41	8,5	26
4:33:47	41	8,5	26
4:33:57	41	8,5	30
4:34:07	41	8,5	25
4:34:17	41	8,5	27
4:34:27	41	8,5	26
4:34:37	41	8,5	25
4:34:47	41	8,4	26
4:34:57	41	8,4	26
4:35:07	41	8,4	26
4:35:17	41	8,4	26
4:35:27	41	8,4	25
4:35:37	41	8,4	26
4:35:47	41	8,4	26
4:35:57	41	8,4	25
4:36:07	41	8,4	26
4:36:17	41	8,4	26
4:36:27	41	8,5	26
4:36:37	41	8,4	26
4:36:47	41	8,5	24
4:36:57	41	8,5	26
4:37:07	41	8,5	26
4:37:17	41	8,4	25
4:37:27	41	8,4	26
4:37:37	41	8,4	25
4:37:47	41	8,4	26
4:37:57	41	8,4	26
4:38:07	41	8,3	27
4:38:17	41	8,3	30
4:38:27	41	8,3	28
4:38:37	41	8,3	27
4:38:47	41	8,3	28
4:38:57	41	8,3	27
4:39:07	41	8,2	27
4:39:17	41	8,2	27
4:39:27	41	8,2	24
4:39:37	41	8,2	27
4:39:47	41	8,2	27
4:39:57	41	8,2	25
4:40:07	41	8,3	27
4:40:17	41	8,3	26
4:40:27	41	8,3	27
4:40:37	41	8,3	27
4:40:47	41	8,3	25
4:40:57	41	8,3	27
4:41:07	41	8,3	26
4:41:17	41	8,3	27
4:41:27	41	8,3	26
4:41:37	41	8,3	26
4:41:47	41	8,3	27
4:41:57	41	8,4	26
4:42:07	41	8,4	24
4:42:17	41	8,4	27
4:42:27	41	8,4	25
4:42:37	41	8,4	25
4:42:47	41	8,4	25
4:42:57	41	8,4	24
4:43:07	41	8,3	25
4:43:17	41	8,3	27
4:43:27	41	8,3	25
4:43:37	41	8,3	27
4:43:47	41	8,3	26
4:43:57	41	8,2	26
4:44:07	41	8,2	24
4:44:17	41	8,2	22
4:44:27	41	8,2	24
4:44:37	41	8,2	24
4:44:47	41	8,1	23
4:44:57	41	8,1	25
4:45:07	41	8,1	24
4:45:17	41	8,1	25
4:45:27	41	8,1	25
4:45:37	41	8,1	24
4:45:47	41	8,1	27
4:45:57	41	8,1	27
4:46:07	41	8,0	23
4:46:17	41	8,0	27
4:46:27	41	8,0	28
4:46:37	41	8,0	25
4:46:47	41	8,0	25
4:46:57	41	8,1	25
4:47:07	41	8,1	25
4:47:17	41	8,1	24
4:47:27	41	8,1	25
4:47:37	41	8,1	25
4:47:47	41	8,2	26
4:47:57	41	8,2	25
4:48:07	41	8,2	24
4:48:17	41	8,2	22
4:48:27	41	8,2	24
4:48:37	41	8,2	24
4:48:47	41	8,3	25
4:48:57	41	8,3	25
4:49:07	41	8,3	27
4:49:17	41	8,3	25
4:49:27	41	8,3	24
4:49:37	41	8,3	22
4:49:47	41	8,3	24
4:49:57	41	8,2	24
4:50:07	41	8,2	26
4:50:17	41	8,2	24
4:50:27	41	8,2	26
4:50:37	41	8,1	25
4:50:47	41	8,1	24
4:50:57	41	8,1	22
4:51:07	41	8,1	24
4:51:17	41	8,0	23
4:51:27	41	8,0	29
4:51:37	41	8,0	25
4:51:47	41	8,0	34
4:51:57	41	8,0	25
4:52:07	41	7,9	24
4:52:17	41	7,9	23
4:52:27	41	7,9	24
4:52:37	41	7,9	26
4:52:47	41	7,9	34
4:52:57	41	7,9	26
4:53:07	41	7,9	36
4:53:17	41	7,9	28
4:53:27	41	7,9	26
4:53:37	41	7,9	26
4:53:47	41	7,9	27
4:53:57	41	7,9	34
4:54:07	41	7,9	40
4:54:17	41	7,9	29
4:54:27	41	7,9	24
4:54:37	41	7,9	31
4:54:47	41	7,9	28
4:54:57	41	7,9	27
4:55:07	41	7,9	28
4:55:17	41	7,9	32
4:55:27	41	8,0	33
4:55:37	41	8,0	27
4:55:47	41	8,0	26
4:55:57	41	8,0	27
4:56:07	41	8,0	25
4:56:17	41	8,0	34
4:56:27	41	8,0	25
4:56:37	41	8,1	33
4:56:47	41	8,0	32
4:56:57	41	8,0	28
4:57:07	41	8,0	26
4:57:17	41	8,1	28
4:57:27	41	8,0	28
4:57:37	41	8,0	35
4:57:47	41	8,0	27
4:57:57	41	8,0	34
4:58:07	41	7,9	31
4:58:17	41	7,9	33
4:58:27	41	7,9	41
4:58:37	41	7,9	27
4:58:47	41	7,8	28
4:58:57	41	7,8	42
4:59:07	41	7,8	27
4:59:17	41	7,8	42
4:59:27	41	7,8	29
4:59:37	41	7,7	27
4:59:47	41	7,7	33
4:59:57	41	7,7	28
5:00:07	41	7,7	27
5:00:17	41	7,7	38
5:00:27	41	7,7	32
5:00:37	41	7,7	43
5:00:47	41	7,7	30
5:00:57	41	7,6	35
5:01:07	41	7,6	33
5:01:17	41	7,6	28
5:01:27	41	7,6	29
5:01:37	41	7,6	40
5:01:47	41	7,6	30
5:01:57	41	7,6	45
5:02:07	41	7,6	29
5:02:17	41	7,7	32
5:02:27	41	7,7	59
5:02:37	41	7,7	29
5:02:47	41	7,7	27
5:02:57	41	7,7	35
5:03:07	41	7,7	29
5:03:17	41	7,7	52
5:03:27	41	7,8	30
5:03:37	41	7,8	27
5:03:47	41	7,8	57
5:03:57	41	7,8	32
5:04:07	41	7,8	32
5:04:17	41	7,8	39
5:04:27	41	7,8	31
5:04:37	41	7,8	26
5:04:47	41	7,8	28
5:04:57	41	7,7	27
5:05:07	41	7,7	50
5:05:17	41	7,7	27
5:05:27	41	7,7	39
5:05:37	41	7,7	42
5:05:47	41	7,6	27
5:05:57	41	7,6	41
5:06:07	41	7,6	28
5:06:17	41	7,6	34
5:06:27	41	7,6	50
5:06:37	41	7,5	27
5:06:47	41	7,5	34
5:06:57	41	7,5	38
5:07:07	41	7,5	30
5:07:17	41	7,5	37
5:07:27	41	7,4	27
5:07:37	41	7,4	33
5:07:47	41	7,4	47
5:07:57	41	7,4	24
5:08:07	41	7,4	37
5:08:17	41	7,4	33
5:08:27	41	7,5	28
5:08:37	41	7,5	36
5:08:47	41	7,5	28
5:08:57	41	7,5	29
5:09:07	41	7,5	58
5:09:17	41	7,5	27
5:09:27	41	7,5	46
5:09:37	41	7,5	40
5:09:47	41	7,5	28
5:09:57	41	7,5	60
5:10:07	41	7,5	28
5:10:17	41	7,5	31
5:10:27	41	7,5	47
5:10:37	41	7,5	28
5:10:47	41	7,5	46
5:10:57	41	7,5	30
5:11:07	41	7,5	26
5:11:17	41	7,5	28
5:11:27	41	7,5	28
5:11:37	41	7,5	30
5:11:47	41	7,5	37
5:11:57	41	7,5	28
5:12:07	41	7,4	34
5:12:17	41	7,4	28
5:12:27	41	7,4	25
5:12:37	41	7,4	27
5:12:47	41	7,4	24
5:12:57	41	7,3	24
5:13:07	41	7,3	25
5:13:17	41	7,3	24
5:13:27	41	7,3	22
5:13:37	41	7,3	25
5:13:47	41	7,3	24
5:13:57	41	7,3	29
5:14:07	41	7,3	25
5:14:17	41	7,3	28
5:14:27	41	7,3	29
5:14:37	41	7,3	28
5:14:47	41	7,2	30
5:14:57	41	7,2	28
5:15:07	41	7,2	27
5:15:17	41	7,3	34
5:15:27	41	7,2	25
5:15:37	41	7,2	27
5:15:47	41	7,3	28
5:15:57	41	7,3	25
5:16:07	41	7,3	29
5:16:17	41	7,3	25
5:16:27	41	7,3	25
5:16:37	41	7,3	29
5:16:47	41	7,3	25
5:16:57	41	7,3	29
5:17:07	41	7,3	30
5:17:17	41	7,3	25
5:17:27	41	7,3	33
5:17:37	41	7,3	26
5:17:47	41	7,3	30
5:17:57	41	7,3	30
5:18:07	41	7,3	25
5:18:17	41	7,3	30
5:18:27	41	7,3	27
5:18:37	41	7,2	27
5:18:47	41	7,3	27
5:18:57	41	7,3	30
5:19:07	41	7,3	31
5:19:17	41	7,3	32
5:19:27	41	7,3	26
5:19:37	41	7,3	33
5:19:47	41	7,2	32
5:19:57	41	7,2	30
5:20:07	41	7,2	34
5:20:17	41	7,2	29
5:20:27	41	7,1	31
5:20:37	41	7,1	28
5:20:47	41	7,1	26
5:20:57	41	7,1	26
5:21:07	41	7,1	26
5:21:17	41	7,0	26
5:21:27	41	7,0	28
5:21:37	41	7,0	26
5:21:47	41	7,0	25
5:21:57	41	7,0	25
5:22:07	41	7,0	26
5:22:17	41	7,0	25
5:22:27	41	6,9	26
5:22:37	41	7,0	33
5:22:47	41	7,0	29
5:22:57	41	7,0	31
5:23:07	41	7,0	32
5:23:17	41	7,0	32
5:23:27	41	7,0	31
5:23:37	41	7,0	28
5:23:47	41	7,0	27
5:23:57	41	7,0	28
5:24:07	41	7,0	27
5:24:17	41	7,0	27
5:24:27	41	7,0	27
5:24:37	41	7,1	28
5:24:47	41	7,1	31
5:24:57	41	7,1	31
5:25:07	41	7,1	31
5:25:17	41	7,1	32
5:25:27	41	7,1	31
5:25:37	41	7,1	33
5:25:47	41	7,1	32
5:25:57	41	7,1	31
5:26:07	41	7,1	32
5:26:17	41	7,1	30
5:26:27	41	7,0	33
5:26:37	41	7,0	31
5:26:47	41	7,0	31
5:26:57	41	7,0	29
5:27:07	41	7,0	28
5:27:17	41	6,9	27
5:27:27	41	6,9	28
5:27:37	41	6,9	26
5:27:47	41	6,9	28
5:27:57	41	6,9	27
5:28:07	41	6,8	26
5:28:17	41	6,8	28
5:28:27	41	6,8	27
5:28:37	41	6,8	28
5:28:47	41	6,8	28
5:28:57	41	6,7	26
5:29:07	41	6,7	28
5:29:17	41	6,7	28
5:29:27	41	6,7	27
5:29:37	41	6,7	28
5:29:47	41	6,7	27
5:29:57	41	6,7	28
5:30:07	41	6,7	28
5:30:17	41	6,6	26
5:30:27	41	6,6	28
5:30:37	41	6,6	29
5:30:47	41	6,6	28
5:30:57	41	6,6	29
5:31:07	41	6,6	28
5:31:17	41	6,6	29
5:31:27	41	6,6	28
5:31:37	41	6,7	26
5:31:47	41	6,7	29
5:31:57	41	6,7	29
5:32:07	41	6,7	29
5:32:17	41	6,7	33
5:32:27	41	6,7	28
5:32:37	41	6,8	29
5:32:47	41	6,8	28
5:32:57	41	6,8	27
5:33:07	41	6,8	29
5:33:17	41	6,8	29
5:33:27	41	6,8	29
5:33:37	41	6,8	33
5:33:47	41	6,8	30
5:33:57	41	6,8	29
5:34:07	41	6,8	31
5:34:17	41	6,8	27
5:34:27	41	6,8	29
5:34:37	41	6,8	30
5:34:47	41	6,8	30
5:34:57	41	6,8	31
5:35:07	41	6,8	28
5:35:17	41	6,8	30
5:35:27	41	6,8	33
5:35:37	41	6,8	29
5:35:47	41	6,8	30
5:35:57	41	6,7	30
5:36:07	41	6,7	31
5:36:17	41	6,7	32
5:36:27	41	6,7	27
5:36:37	41	6,7	32
5:36:47	41	6,6	29
5:36:57	41	6,6	28
5:37:07	41	6,6	31
5:37:17	41	6,6	29
5:37:27	41	6,6	33
5:37:37	41	6,5	30
5:37:47	41	6,5	27
5:37:57	41	6,5	31
5:38:07	41	6,5	29
5:38:17	41	6,5	32
5:38:27	41	6,5	30
5:38:37	41	6,4	28
5:38:47	41	6,4	34
5:38:57	41	6,4	30
5:39:07	41	6,4	28
5:39:17	41	6,4	30
5:39:27	41	6,4	30
5:39:37	41	6,4	34
5:39:47	41	6,4	31
5:39:57	41	6,4	29
5:40:07	41	6,4	34
5:40:17	41	6,4	30
5:40:27	41	6,4	28
5:40:37	41	6,5	32
5:40:47	41	6,5	30
5:40:57	41	6,5	33
5:41:07	41	6,5	31
5:41:17	41	6,6	28
5:41:27	41	6,6	31
5:41:37	41	6,6	30
5:41:47	41	6,6	29
5:41:57	41	6,6	31
5:42:07	41	6,7	30
5:42:17	41	6,7	31
5:42:27	41	6,7	31
5:42:37	41	6,7	29
5:42:47	41	6,7	32
5:42:57	41	6,7	30
5:43:07	41	6,7	30
5:43:17	41	6,7	31
5:43:27	41	6,7	30
5:43:37	41	6,7	34
5:43:47	41	6,6	34
5:43:57	41	6,6	31
5:44:07	41	6,6	32
5:44:17	41	6,5	31
5:44:27	41	6,5	30
5:44:37	41	6,5	32
5:44:47	41	6,5	30
5:44:57	41	6,4	33
5:45:07	41	6,4	31
5:45:17	41	6,4	29
5:45:27	41	6,4	31
5:45:37	41	6,3	31
5:45:47	41	6,3	31
5:45:57	41	6,3	34
5:46:07	41	6,3	30
5:46:17	41	6,3	32
5:46:27	41	6,3	32
5:46:37	41	6,2	30
5:46:47	41	6,2	32
5:46:57	41	6,2	31
5:47:07	41	6,2	32
5:47:17	41	6,2	32
5:47:27	41	6,2	30
5:47:37	41	6,2	33
5:47:47	41	6,2	32
5:47:57	41	6,1	31
5:48:07	41	6,1	33
5:48:17	41	6,2	32
5:48:27	41	6,2	33
5:48:37	41	6,2	32
5:48:47	41	6,2	30
5:48:57	41	6,3	34
5:49:07	41	6,3	34
5:49:17	41	6,3	35
5:49:27	41	6,3	39
5:49:37	41	6,3	34
5:49:47	41	6,4	35
5:49:57	41	6,4	39
5:50:07	41	6,4	32
5:50:17	41	6,4	35
5:50:27	41	6,4	35
5:50:37	41	6,4	35
5:50:47	41	6,5	42
5:50:57	41	6,5	33
5:51:07	41	6,5	35
5:51:17	41	6,5	35
5:51:27	41	6,5	33
5:51:37	41	6,5	36
5:51:47	41	6,4	35
5:51:57	41	6,4	31
5:52:07	41	6,4	33
5:52:17	41	6,4	34
5:52:27	41	6,4	33
5:52:37	41	6,3	42
5:52:47	41	6,3	32
5:52:57	41	6,3	38
5:53:07	41	6,3	37
5:53:17	41	6,2	38
5:53:27	41	6,2	38
5:53:37	41	6,2	35
5:53:47	41	6,2	38
5:53:57	41	6,1	38
5:54:07	41	6,1	36
5:54:17	41	6,1	37
5:54:27	41	6,1	36
5:54:37	41	6,1	37
5:54:47	41	6,0	38
5:54:57	41	6,0	35
5:55:07	41	6,0	37
5:55:17	41	6,0	36
5:55:27	41	6,0	36
5:55:37	41	6,0	36
5:55:47	41	5,9	35
5:55:57	41	5,9	37
5:56:07	41	5,9	34
5:56:17	41	5,9	35
5:56:27	41	5,9	36
5:56:37	41	5,9	36
5:56:47	41	5,9	37
5:56:57	41	6,0	38
5:57:07	41	6,0	36
5:57:17	41	6,0	34
5:57:27	41	6,0	34
5:57:37	41	6,1	33
5:57:47	41	6,1	34
5:57:57	41	6,1	34
5:58:07	41	6,1	34
5:58:17	41	6,2	37
5:58:27	41	6,2	34
5:58:37	41	6,2	35
5:58:47	41	6,2	35
5:58:57	41	6,2	34
5:59:07	41	6,3	35
5:59:17	41	6,3	34
5:59:27	41	6,3	35
5:59:37	41	6,3	35
5:59:47	41	6,3	34
5:59:57	41	6,3	35
6:00:07	41	6,3	35
6:00:17	41	6,3	34
6:00:27	41	6,2	35
6:00:37	41	6,2	35
6:00:47	41	6,2	36
6:00:57	41	6,1	36
6:01:07	41	6,1	34
6:01:17	41	6,1	35
6:01:27	41	6,0	35
6:01:37	41	6,0	35
6:01:47	41	6,0	36
6:01:57	41	6,0	35
6:02:07	41	5,9	35
6:02:17	41	5,9	35
6:02:27	41	5,9	35
6:02:37	41	5,9	36
6:02:47	41	5,9	36
6:02:57	41	5,8	37
6:03:07	41	5,8	36
6:03:17	41	5,8	37
6:03:27	41	5,8	36
6:03:37	41	5,8	36
6:03:47	41	5,8	36
6:03:57	41	5,7	36
6:04:07	41	5,7	37
6:04:17	41	5,7	36
6:04:27	41	5,8	37
6:04:37	41	5,8	37
6:04:47	41	5,8	37
6:04:57	41	5,8	38
6:05:07	41	5,8	38
6:05:17	41	5,9	37
6:05:27	41	5,9	37
6:05:37	41	5,9	38
6:05:47	41	5,9	39
6:05:57	41	6,0	39
6:06:07	41	6,0	38
6:06:17	41	6,0	38
6:06:27	41	6,0	38
6:06:37	41	6,1	38
6:06:47	41	6,1	38
6:06:57	41	6,1	38
6:07:07	41	6,1	38
6:07:17	41	6,1	37
6:07:27	41	6,1	39
6:07:37	41	6,1	39
6:07:47	41	6,1	38
6:07:57	41	6,1	39
6:08:07	41	6,0	41
6:08:17	41	6,0	39
6:08:27	41	6,0	39
6:08:37	41	5,9	38
6:08:47	41	5,9	39
6:08:57	41	5,9	39
6:09:07	41	5,8	40
6:09:17	41	5,8	40
6:09:27	41	5,8	39
6:09:37	41	5,8	40
6:09:47	41	5,7	39
6:09:57	41	5,7	39
6:10:07	41	5,7	40
6:10:17	41	5,7	40
6:10:27	41	5,7	41
6:10:37	41	5,7	41
6:10:47	41	5,6	40
6:10:57	41	5,6	41
6:11:07	41	5,6	40
6:11:17	41	5,6	40
6:11:27	41	5,6	42
6:11:37	41	5,6	41
6:11:47	41	5,6	42
6:11:57	41	5,6	43
6:12:07	41	5,6	41
6:12:17	41	5,6	42
6:12:27	41	5,7	42
6:12:37	41	5,7	42
6:12:47	41	5,7	42
6:12:57	41	5,8	42
6:13:07	41	5,8	43
6:13:17	41	5,8	42
6:13:27	41	5,9	42
6:13:37	41	5,9	43
6:13:47	41	5,9	43
6:13:57	41	5,9	42
6:14:07	41	5,9	43
6:14:17	41	6,0	42
6:14:27	41	6,0	43
6:14:37	41	6,0	42
6:14:47	41	6,0	42
6:14:57	41	5,9	46
6:15:07	41	5,9	47
6:15:17	41	5,9	47
6:15:27	41	5,8	50
6:15:37	41	5,8	47
6:15:47	41	5,8	51
6:15:57	41	5,7	48
6:16:07	41	5,7	47
6:16:17	41	5,7	49
6:16:27	41	5,6	47
6:16:37	41	5,6	49
6:16:47	41	5,6	49
6:16:57	41	5,6	47
6:17:07	41	5,6	52
6:17:17	41	5,5	49
6:17:27	41	5,5	48
6:17:37	41	5,5	51
6:17:47	41	5,5	46
6:17:57	41	5,5	48
6:18:07	41	5,5	48
6:18:17	41	5,4	48
6:18:27	41	5,4	51
6:18:37	41	5,4	48
6:18:47	41	5,4	50
6:18:57	41	5,5	53
6:19:07	41	5,5	50
6:19:17	41	5,5	52
6:19:27	41	5,6	51
6:19:37	41	5,6	50
6:19:47	41	5,6	52
6:19:57	41	5,6	52
6:20:07	41	5,7	52
6:20:17	41	5,7	52
6:20:27	41	5,7	50
6:20:37	41	5,7	51
6:20:47	41	5,8	53
6:20:57	41	5,8	52
6:21:07	41	5,8	54
6:21:17	41	5,8	52
6:21:27	41	5,8	48
6:21:37	41	5,8	50
6:21:47	41	5,7	51
6:21:57	41	5,7	59
6:22:07	41	5,7	52
6:22:17	41	5,6	51
6:22:27	41	5,6	45
6:22:37	41	5,6	45
6:22:47	41	5,5	55
6:22:57	41	5,5	46
6:23:07	41	5,5	45
6:23:17	41	5,4	46
6:23:27	41	5,4	46
6:23:37	41	5,4	46
6:23:47	41	5,4	47
6:23:57	41	5,4	46
6:24:07	41	5,4	47
6:24:17	41	5,3	47
6:24:27	41	5,3	47
6:24:37	41	5,3	47
6:24:47	41	5,3	47
6:24:57	41	5,3	47
6:25:07	41	5,3	48
6:25:17	41	5,3	48
6:25:27	41	5,3	48
6:25:37	41	5,3	48
6:25:47	41	5,4	47
6:25:57	41	5,4	49
6:26:07	41	5,4	49
6:26:17	41	5,4	48
6:26:27	41	5,4	49
6:26:37	41	5,5	49
6:26:47	41	5,5	49
6:26:57	41	5,5	49
6:27:07	41	5,5	49
6:27:17	41	5,5	50
6:27:27	41	5,5	50
6:27:37	41	5,5	49
6:27:47	41	5,5	50
6:27:57	41	5,5	50
6:28:07	41	5,5	50
6:28:17	41	5,5	50
6:28:27	41	5,4	50
6:28:37	41	5,4	51
6:28:47	41	5,4	51
6:28:57	41	5,4	50
6:29:07	41	5,3	51
6:29:17	41	5,3	50
6:29:27	41	5,3	51
6:29:37	41	5,3	51
6:29:47	41	5,2	51
6:29:57	41	5,2	52
6:30:07	41	5,2	52
6:30:17	41	5,2	52
6:30:27	41	5,2	52
6:30:37	41	5,2	52
6:30:47	41	5,1	53
6:30:57	41	5,1	53
6:31:07	41	5,1	53
6:31:17	41	5,1	63
6:31:27	41	5,1	62
6:31:37	41	5,2	65
6:31:47	41	5,2	64
6:31:57	41	5,2	63
6:32:07	41	5,2	65
6:32:17	41	5,3	65
6:32:27	41	5,3	64
6:32:37	41	5,3	65
6:32:47	41	5,3	65
6:32:57	41	5,4	66
6:33:07	41	5,4	66
6:33:17	41	5,4	64
6:33:27	41	5,4	66
6:33:37	41	5,4	65
6:33:47	41	5,4	65
6:33:57	41	5,4	61
6:34:07	41	5,4	65
6:34:17	41	5,4	61
6:34:27	41	5,3	57
6:34:37	41	5,3	56
6:34:47	41	5,3	65
6:34:57	41	5,2	56
6:35:07	41	5,2	62
6:35:17	41	5,2	65
6:35:27	41	5,2	56
6:35:37	41	5,1	57
6:35:47	41	5,1	57
6:35:57	41	5,1	57
6:36:07	41	5,1	58
6:36:17	41	5,1	57
6:36:27	41	5,0	58
6:36:37	41	5,0	58
6:36:47	41	5,0	57
6:36:57	41	5,0	59
6:37:07	41	5,0	58
6:37:17	41	5,0	58
6:37:27	41	5,0	59
6:37:37	41	5,0	58
6:37:47	41	5,0	59
6:37:57	41	5,0	59
6:38:07	41	5,0	58
6:38:17	41	5,1	60
6:38:27	41	5,1	59
6:38:37	41	5,1	60
6:38:47	41	5,1	60
6:38:57	41	5,1	59
6:39:07	41	5,2	61
6:39:17	41	5,2	60
6:39:27	41	5,2	60
6:39:37	41	5,2	61
6:39:47	41	5,2	60
6:39:57	41	5,2	61
6:40:07	41	5,2	61
6:40:17	41	5,2	60
6:40:27	41	5,2	62
6:40:37	41	5,1	61
6:40:47	41	5,1	62
6:40:57	41	5,1	62
6:41:07	41	5,0	61
6:41:17	41	5,0	62
6:41:27	41	5,0	62
6:41:37	41	5,0	61
6:41:47	41	5,0	62
6:41:57	41	4,9	61
6:42:07	41	4,9	63
6:42:17	41	4,9	62
6:42:27	41	4,9	62
6:42:37	41	4,9	63
6:42:47	41	4,9	62
6:42:57	41	4,9	63
6:43:07	41	4,9	63
6:43:17	41	4,8	62
6:43:27	41	4,8	63
6:43:37	41	4,9	63
6:43:47	41	4,9	63
6:43:57	41	4,9	64
6:44:07	41	4,9	65
6:44:17	41	4,9	65
6:44:27	41	5,0	66
6:44:37	41	5,0	66
6:44:47	41	5,0	67
6:44:57	41	5,0	66
6:45:07	41	5,1	67
6:45:17	41	5,1	67
6:45:27	41	5,1	67
6:45:37	41	5,1	67
6:45:47	41	5,1	66
6:45:57	41	5,0	66
6:46:07	41	5,0	67
6:46:17	41	5,0	66
6:46:27	41	4,9	66
6:46:37	41	4,9	67
6:46:47	41	4,9	66
6:46:57	41	4,9	67
6:47:07	41	4,8	66
6:47:17	41	4,8	66
6:47:27	41	4,8	67
6:47:37	41	4,8	66
6:47:47	41	4,8	67
6:47:57	41	4,8	67
6:48:07	41	4,7	66
6:48:17	41	4,7	67
6:48:27	41	4,7	67
6:48:37	41	4,7	67
6:48:47	41	4,7	67
6:48:57	41	4,7	67
6:49:07	41	4,8	67
6:49:17	41	4,8	67
6:49:27	41	4,8	70
6:49:37	41	4,8	69
6:49:47	41	4,8	67
6:49:57	41	4,8	67
6:50:07	41	4,8	67
6:50:17	41	4,9	67
6:50:27	41	4,9	68
6:50:37	41	4,9	67
6:50:47	41	4,9	67
6:50:57	41	4,9	68
6:51:07	41	4,9	67
6:51:17	41	4,9	68
6:51:27	41	4,8	68
6:51:37	41	4,8	68
6:51:47	41	4,8	68
6:51:57	41	4,8	68
6:52:07	41	4,8	68
6:52:17	41	4,7	69
6:52:27	41	4,7	68
6:52:37	41	4,7	69
6:52:47	41	4,7	68
6:52:57	41	4,7	68
6:53:07	41	4,6	69
6:53:17	41	4,6	68
6:53:27	41	4,6	69
6:53:37	41	4,6	69
6:53:47	41	4,6	68
6:53:57	41	4,6	70
6:54:07	41	4,6	69
6:54:17	41	4,6	69
6:54:27	41	4,6	70
6:54:37	41	4,6	69
6:54:47	41	4,7	69
6:54:57	41	4,7	70
6:55:07	41	4,7	70
6:55:17	41	4,7	71
6:55:27	41	4,8	70
