Repository: ProgWizer/parser

File: project-root/data/Data Acquisition/Data Acquisition/2021 year (353)/21-226.txt
--Test Summary--
Full Path and File Name	
Instrument Name	7222
Instrument Type	Model 7222 Consistometer
Instrument Serial Number	
Test Start Date	03.09.2021
Test Start Time	10:20:09
Test Stop Date	03.09.2021
Test Stop Time	12:09:35
Test Length	1:49:26
Final Sample Time Offset	1:49:24
Controller Schedule Name	
Sampling Period	10 seconds
Comments	
Information	WellID	
Information	Customer	
Information	EngName	
Information	CementClass	
Information	CementMfr	
Information	Additives	100G+5DART+0.6PHV+0.15PlastA
Information	Density	1900
Information	BHCT	72
Information	BHST	
Information	FluidLoss	
Information	JobType	
Calculated Value	Time_30Bc	0:00:10
Calculated Value	Time_70Bc	1:38:20
Calculated Value	Time_100Bc	N/A
Initial Temperature (°C)	27 °C
Final Temperature (°C)	ERROR
Initial Pressure (MPa)	0,6 MPa
Final Pressure (MPa)	ERROR
Initial Consistency (Bc)	44 Bc
Final Consistency (Bc)	ERROR
--Data--
Time (HH:MM:SS)	Temperature (°C)	Pressure (MPa)	Consistency (Bc)
0:00:00	27	0,6	44
0:00:10	27	0,6	43
0:00:20	27	0,6	45
0:00:30	27	0,6	45
0:00:40	27	0,6	44
0:00:50	27	4,4	46
0:01:00	27	15,6	42
0:01:10	27	15,6	54
0:01:20	27	15,7	47
0:01:30	27	15,8	48
0:01:40	27	16,1	47
0:01:50	27	16,3	47
0:02:00	27	16,6	48
0:02:10	27	17,0	47
0:02:20	27	17,4	47
0:02:30	27	17,7	48
0:02:40	28	18,1	47
0:02:50	28	18,5	46
0:03:00	28	18,8	47
0:03:10	28	19,2	48
0:03:20	28	19,5	46
0:03:30	28	19,9	47
0:03:40	28	20,1	47
0:03:50	29	20,5	46
0:04:00	29	20,8	47
0:04:10	29	21,2	55
0:04:20	29	21,5	56
0:04:30	30	21,8	63
0:04:40	30	22,1	56
0:04:50	30	22,3	53
0:05:00	30	22,6	55
0:05:10	31	22,8	55
0:05:20	31	23,1	54
0:05:30	31	23,2	46
0:05:40	31	23,5	46
0:05:50	32	23,7	46
0:06:00	32	23,8	45
0:06:10	32	24,0	45
0:06:20	32	24,2	45
0:06:30	33	24,4	45
0:06:40	33	24,5	45
0:06:50	33	24,7	45
0:07:00	33	24,8	45
0:07:10	34	25,0	45
0:07:20	34	25,2	44
0:07:30	34	25,4	44
0:07:40	34	25,5	44
0:07:50	34	25,7	44
0:08:00	35	26,0	44
0:08:10	35	26,1	44
0:08:20	35	26,3	43
0:08:30	35	26,3	43
0:08:40	36	26,5	43
0:08:50	36	26,7	43
0:09:00	36	26,8	42
0:09:10	36	27,0	52
0:09:20	37	27,1	52
0:09:30	37	27,3	53
0:09:40	37	27,5	52
0:09:50	37	27,7	52
0:10:00	38	27,8	52
0:10:10	38	28,0	41
0:10:20	38	28,1	52
0:10:30	38	28,3	52
0:10:40	38	28,4	41
0:10:50	39	28,7	51
0:11:00	39	28,8	51
0:11:10	39	29,0	51
0:11:20	39	29,1	50
0:11:30	39	29,3	50
0:11:40	40	29,3	49
0:11:50	40	29,5	49
0:12:00	40	29,7	40
0:12:10	40	29,9	40
0:12:20	41	30,0	40
0:12:30	41	30,1	40
0:12:40	41	30,2	40
0:12:50	41	30,4	40
0:13:00	41	30,6	39
0:13:10	42	30,8	39
0:13:20	42	31,0	39
0:13:30	42	31,1	39
0:13:40	42	31,3	39
0:13:50	42	31,5	39
0:14:00	43	31,7	39
0:14:10	43	31,8	38
0:14:20	43	31,9	39
0:14:30	43	32,1	39
0:14:40	43	32,3	39
0:14:50	44	32,5	39
0:15:00	44	32,6	39
0:15:10	44	32,8	39
0:15:20	44	32,9	39
0:15:30	44	33,1	40
0:15:40	44	33,3	39
0:15:50	45	33,5	40
0:16:00	45	33,6	40
0:16:10	45	33,8	39
0:16:20	45	34,0	40
0:16:30	45	34,2	39
0:16:40	46	34,4	39
0:16:50	46	34,6	40
0:17:00	46	34,7	39
0:17:10	46	34,9	39
0:17:20	46	35,0	40
0:17:30	47	35,2	39
0:17:40	47	35,4	38
0:17:50	47	35,6	38
0:18:00	47	35,8	39
0:18:10	47	36,1	38
0:18:20	48	36,3	38
0:18:30	48	36,4	38
0:18:40	48	36,6	37
0:18:50	48	36,8	37
0:19:00	48	36,9	38
0:19:10	49	37,0	37
0:19:20	49	37,2	37
0:19:30	49	37,3	37
0:19:40	49	37,8	36
0:19:50	49	38,1	35
0:20:00	50	38,3	36
0:20:10	50	38,4	35
0:20:20	50	38,6	34
0:20:30	50	38,7	36
0:20:40	50	38,9	35
0:20:50	51	39,0	36
0:21:00	51	39,2	36
0:21:10	51	39,3	36
0:21:20	51	39,5	35
0:21:30	51	39,7	36
0:21:40	52	39,8	36
0:21:50	52	40,0	33
0:22:00	52	40,1	36
0:22:10	52	40,3	35
0:22:20	52	40,4	35
0:22:30	52	40,6	35
0:22:40	53	40,8	35
0:22:50	53	41,0	35
0:23:00	53	41,2	35
0:23:10	53	41,3	35
0:23:20	53	41,6	34
0:23:30	54	41,7	34
0:23:40	54	41,9	35
0:23:50	54	42,1	34
0:24:00	54	42,4	34
0:24:10	54	42,5	35
0:24:20	55	42,6	34
0:24:30	55	42,7	34
0:24:40	55	43,0	34
0:24:50	55	43,2	34
0:25:00	55	43,3	33
0:25:10	56	43,5	34
0:25:20	56	43,6	33
0:25:30	56	43,9	33
0:25:40	56	44,0	33
0:25:50	56	44,1	33
0:26:00	56	44,3	33
0:26:10	57	44,5	33
0:26:20	57	44,6	33
0:26:30	57	44,8	32
0:26:40	57	45,0	33
0:26:50	58	45,2	32
0:27:00	58	45,4	32
0:27:10	58	45,6	32
0:27:20	58	45,8	32
0:27:30	58	45,9	32
0:27:40	59	46,0	32
0:27:50	59	46,1	32
0:28:00	59	46,2	32
0:28:10	59	46,4	31
0:28:20	59	46,6	32
0:28:30	59	46,7	31
0:28:40	60	46,8	31
0:28:50	60	46,9	32
0:29:00	60	47,1	31
0:29:10	60	47,2	31
0:29:20	60	47,3	31
0:29:30	61	47,6	31
0:29:40	61	47,8	31
0:29:50	61	47,9	31
0:30:00	61	48,1	31
0:30:10	61	48,2	31
0:30:20	62	48,3	32
0:30:30	62	48,4	31
0:30:40	62	48,7	31
0:30:50	62	48,8	32
0:31:00	62	48,9	31
0:31:10	62	49,0	31
0:31:20	63	49,2	33
0:31:30	63	49,4	31
0:31:40	63	49,4	31
0:31:50	63	49,7	31
0:32:00	63	49,8	31
0:32:10	64	49,9	30
0:32:20	64	50,1	32
0:32:30	64	50,2	31
0:32:40	64	50,3	30
0:32:50	64	50,5	31
0:33:00	65	50,6	31
0:33:10	65	50,8	30
0:33:20	65	50,9	30
0:33:30	65	51,0	31
0:33:40	65	51,2	30
0:33:50	66	51,3	30
0:34:00	66	51,4	31
0:34:10	66	51,5	30
0:34:20	66	51,7	30
0:34:30	66	51,8	31
0:34:40	67	51,9	30
0:34:50	67	52,1	30
0:35:00	67	52,2	30
0:35:10	67	52,3	30
0:35:20	67	52,4	30
0:35:30	67	52,5	30
0:35:40	68	52,6	30
0:35:50	68	52,6	30
0:36:00	68	52,8	30
0:36:10	68	53,0	30
0:36:20	68	53,0	30
0:36:30	69	53,1	30
0:36:40	69	53,2	30
0:36:50	69	53,3	30
0:37:00	69	53,5	30
0:37:10	69	53,6	31
0:37:20	70	53,6	30
0:37:30	70	53,7	30
0:37:40	70	53,8	31
0:37:50	70	54,0	33
0:38:00	70	54,0	34
0:38:10	70	54,2	34
0:38:20	71	54,2	33
0:38:30	71	54,3	33
0:38:40	71	54,5	34
0:38:50	71	54,6	33
0:39:00	71	54,7	32
0:39:10	72	54,8	34
0:39:20	72	54,9	33
0:39:30	72	55,0	32
0:39:40	72	55,1	34
0:39:50	72	55,2	33
0:40:00	73	55,2	32
0:40:10	73	55,3	34
0:40:20	73	55,3	33
0:40:30	73	55,3	32
0:40:40	73	55,4	34
0:40:50	74	55,4	33
0:41:00	74	55,3	32
0:41:10	74	55,2	34
0:41:20	74	55,1	35
0:41:30	74	55,0	32
0:41:40	74	54,9	33
0:41:50	74	54,8	34
0:42:00	74	54,7	32
0:42:10	74	54,6	33
0:42:20	74	54,5	34
0:42:30	75	54,4	32
0:42:40	75	54,3	32
0:42:50	75	54,2	33
0:43:00	75	54,2	32
0:43:10	75	54,1	32
0:43:20	75	54,1	33
0:43:30	75	54,0	32
0:43:40	75	54,0	31
0:43:50	75	53,8	33
0:44:00	75	53,8	33
0:44:10	75	53,8	32
0:44:20	75	53,7	33
0:44:30	75	53,7	34
0:44:40	75	53,7	32
0:44:50	75	53,6	32
0:45:00	75	53,6	35
0:45:10	74	53,6	33
0:45:20	74	53,5	33
0:45:30	74	53,4	34
0:45:40	74	53,5	33
0:45:50	74	53,4	33
0:46:00	74	53,4	35
0:46:10	74	53,3	41
0:46:20	74	53,4	40
0:46:30	74	53,4	42
0:46:40	74	53,3	40
0:46:50	74	53,3	40
0:47:00	74	53,3	41
0:47:10	74	53,3	40
0:47:20	74	53,2	40
0:47:30	74	53,2	42
0:47:40	74	53,2	41
0:47:50	74	53,2	40
0:48:00	74	53,2	40
0:48:10	74	53,3	41
0:48:20	74	53,3	40
0:48:30	74	53,2	40
0:48:40	74	53,2	41
0:48:50	74	53,3	39
0:49:00	74	53,2	39
0:49:10	74	53,2	42
0:49:20	74	53,2	41
0:49:30	74	53,1	40
0:49:40	74	53,1	41
0:49:50	74	53,1	39
0:50:00	74	53,1	40
0:50:10	74	53,1	40
0:50:20	74	53,1	39
0:50:30	74	53,1	39
0:50:40	73	53,1	40
0:50:50	74	53,1	39
0:51:00	73	53,1	38
0:51:10	73	53,1	39
0:51:20	73	53,1	39
0:51:30	73	53,1	37
0:51:40	73	53,1	32
0:51:50	73	53,1	31
0:52:00	73	53,1	30
0:52:10	73	53,1	29
0:52:20	73	53,1	30
0:52:30	73	53,1	29
0:52:40	73	53,1	29
0:52:50	73	53,1	30
0:53:00	73	53,1	29
0:53:10	73	53,1	30
0:53:20	73	53,1	30
0:53:30	73	53,1	29
0:53:40	73	53,1	29
0:53:50	73	53,1	30
0:54:00	73	53,1	29
0:54:10	73	53,2	29
0:54:20	73	53,2	30
0:54:30	73	53,2	29
0:54:40	73	53,2	29
0:54:50	73	53,2	30
0:55:00	73	53,2	29
0:55:10	73	53,2	29
0:55:20	73	53,2	30
0:55:30	73	53,2	30
0:55:40	73	53,2	29
0:55:50	73	53,2	29
0:56:00	73	53,2	29
0:56:10	73	53,2	29
0:56:20	73	53,2	29
0:56:30	73	53,1	30
0:56:40	73	53,2	29
0:56:50	73	53,3	29
0:57:00	73	53,3	29
0:57:10	73	53,3	28
0:57:20	73	53,3	28
0:57:30	73	53,3	29
0:57:40	73	53,3	28
0:57:50	73	53,2	28
0:58:00	73	53,2	29
0:58:10	73	53,3	28
0:58:20	73	53,3	28
0:58:30	73	53,4	28
0:58:40	73	53,3	28
0:58:50	73	53,3	28
0:59:00	73	53,2	29
0:59:10	73	53,3	29
0:59:20	73	53,2	28
0:59:30	73	53,3	28
0:59:40	73	53,4	29
0:59:50	73	53,4	28
1:00:00	73	53,4	28
1:00:10	73	53,4	29
1:00:20	73	53,4	28
1:00:30	73	53,4	28
1:00:40	73	53,4	28
1:00:50	73	53,4	28
1:01:00	73	53,4	28
1:01:10	73	53,4	28
1:01:20	73	53,3	28
1:01:30	73	53,4	28
1:01:40	73	53,5	28
1:01:50	73	53,5	28
1:02:00	73	53,4	28
1:02:10	73	53,5	28
1:02:20	73	53,4	28
1:02:30	73	53,5	28
1:02:40	73	53,5	28
1:02:50	73	53,5	28
1:03:00	73	53,5	28
1:03:10	73	53,5	28
1:03:20	73	53,6	28
1:03:30	73	53,6	28
1:03:40	73	53,6	27
1:03:50	73	53,6	28
1:04:00	73	53,6	27
1:04:10	73	53,7	27
1:04:20	73	53,7	28
1:04:30	73	53,7	27
1:04:40	73	53,7	27
1:04:50	73	53,7	27
1:05:00	73	53,7	28
1:05:10	73	53,6	27
1:05:20	73	53,7	28
1:05:30	73	53,7	28
1:05:40	73	53,8	27
1:05:50	73	53,8	27
1:06:00	73	53,9	28
1:06:10	73	53,9	27
1:06:20	73	53,8	27
1:06:30	73	53,8	28
1:06:40	73	53,8	27
1:06:50	73	53,8	27
1:07:00	73	53,8	35
1:07:10	73	53,8	35
1:07:20	73	53,8	34
1:07:30	73	53,8	35
1:07:40	73	53,8	35
1:07:50	73	53,8	34
1:08:00	73	53,8	35
1:08:10	73	53,7	36
1:08:20	73	53,7	35
1:08:30	73	53,7	34
1:08:40	73	53,7	34
1:08:50	73	53,8	34
1:09:00	73	53,8	35
1:09:10	73	53,8	34
1:09:20	73	53,8	35
1:09:30	73	53,8	34
1:09:40	73	53,8	34
1:09:50	73	53,8	38
1:10:00	73	53,8	35
1:10:10	73	53,8	35
1:10:20	73	53,8	35
1:10:30	73	53,8	34
1:10:40	73	53,8	34
1:10:50	73	53,8	35
1:11:00	73	53,8	35
1:11:10	73	53,8	34
1:11:20	73	53,9	34
1:11:30	73	53,9	36
1:11:40	73	53,9	34
1:11:50	73	53,9	35
1:12:00	73	53,9	35
1:12:10	73	53,9	38
1:12:20	73	53,9	35
1:12:30	73	53,8	34
1:12:40	73	53,9	35
1:12:50	73	53,9	34
1:13:00	73	53,9	34
1:13:10	73	53,9	34
1:13:20	73	53,9	38
1:13:30	73	53,9	34
1:13:40	73	53,9	34
1:13:50	73	53,9	34
1:14:00	73	53,9	34
1:14:10	73	53,9	35
1:14:20	73	53,9	35
1:14:30	73	53,9	34
1:14:40	73	53,9	35
1:14:50	73	53,9	35
1:15:00	73	54,0	34
1:15:10	73	54,0	35
1:15:20	73	54,0	34
1:15:30	73	54,0	36
1:15:40	73	53,9	36
1:15:50	73	54,0	35
1:16:00	73	54,0	37
1:16:10	73	54,0	36
1:16:20	73	54,0	35
1:16:30	73	54,0	34
1:16:40	73	54,1	34
1:16:50	73	54,0	32
1:17:00	73	54,0	33
1:17:10	73	54,0	33
1:17:20	73	54,0	32
1:17:30	73	54,0	32
1:17:40	73	54,0	34
1:17:50	73	54,0	33
1:18:00	73	53,9	33
1:18:10	73	54,0	33
1:18:20	73	54,0	32
1:18:30	73	54,0	34
1:18:40	73	54,0	34
1:18:50	73	54,0	34
1:19:00	73	54,0	35
1:19:10	73	54,0	35
1:19:20	73	54,0	35
1:19:30	73	54,0	35
1:19:40	73	54,0	36
1:19:50	73	54,0	38
1:20:00	73	54,0	35
1:20:10	73	54,0	36
1:20:20	73	54,0	35
1:20:30	73	54,1	36
1:20:40	73	54,1	36
1:20:50	73	54,1	36
1:21:00	73	54,1	37
1:21:10	73	54,0	36
1:21:20	73	54,1	37
1:21:30	73	54,1	36
1:21:40	73	54,0	36
1:21:50	73	54,0	37
1:22:00	73	54,1	38
1:22:10	73	54,0	38
1:22:20	73	54,1	37
1:22:30	73	54,1	37
1:22:40	73	54,1	38
1:22:50	73	54,1	37
1:23:00	73	54,1	37
1:23:10	73	54,1	39
1:23:20	73	54,2	37
1:23:30	73	54,1	38
1:23:40	73	54,1	39
1:23:50	73	54,2	38
1:24:00	73	54,2	38
1:24:10	73	54,2	39
1:24:20	73	54,2	38
1:24:30	73	54,1	39
1:24:40	73	54,2	40
1:24:50	73	54,2	39
1:25:00	73	54,2	40
1:25:10	73	54,2	40
1:25:20	73	54,2	41
1:25:30	73	54,2	40
1:25:40	73	54,1	41
1:25:50	73	54,1	41
1:26:00	73	54,2	42
1:26:10	73	54,1	43
1:26:20	73	54,1	43
1:26:30	73	54,1	42
1:26:40	73	54,1	43
1:26:50	73	54,1	44
1:27:00	73	54,1	44
1:27:10	73	54,0	45
1:27:20	73	54,0	45
1:27:30	73	54,1	44
1:27:40	73	54,1	45
1:27:50	73	54,1	46
1:28:00	73	54,1	46
1:28:10	73	54,1	45
1:28:20	73	54,1	46
1:28:30	73	54,0	46
1:28:40	73	54,0	49
1:28:50	73	54,0	49
1:29:00	73	54,0	49
1:29:10	73	54,0	50
1:29:20	73	54,0	50
1:29:30	73	54,0	55
1:29:40	73	54,0	53
1:29:50	73	54,1	54
1:30:00	73	54,0	52
1:30:10	73	54,0	50
1:30:20	73	54,0	52
1:30:30	73	54,0	53
1:30:40	73	54,1	50
1:30:50	73	54,1	52
1:31:00	73	54,1	53
1:31:10	73	54,1	50
1:31:20	73	54,1	53
1:31:30	73	54,2	54
1:31:40	73	54,2	52
1:31:50	73	54,2	53
1:32:00	73	54,2	53
1:32:10	73	54,3	53
1:32:20	73	54,3	54
1:32:30	73	54,3	55
1:32:40	73	54,4	56
1:32:50	73	52,7	30
1:33:00	73	53,3	30
1:33:10	73	51,2	77
1:33:20	73	51,8	62
1:33:30	72	51,9	59
1:33:40	72	51,9	58
1:33:50	72	52,1	59
1:34:00	73	52,0	57
1:34:10	73	52,1	58
1:34:20	73	52,0	58
1:34:30	73	52,0	59
1:34:40	73	51,9	59
1:34:50	73	51,9	59
1:35:00	73	51,9	60
1:35:10	73	51,9	60
1:35:20	73	52,0	56
1:35:30	73	51,9	59
1:35:40	73	52,1	61
1:35:50	73	52,0	61
1:36:00	73	51,9	62
1:36:10	73	51,9	62
1:36:20	73	51,9	63
1:36:30	73	51,9	65
1:36:40	73	51,9	66
1:36:50	73	51,9	56
1:37:00	73	51,9	66
1:37:10	73	52,0	66
1:37:20	73	51,9	67
1:37:30	73	51,9	68
1:37:40	73	52,0	69
1:37:50	73	51,9	70
1:38:00	73	51,9	70
1:38:10	73	51,7	73
1:38:20	73	51,6	73
1:38:30	73	51,7	73
1:38:40	73	46,4	76
1:38:50	72	37,3	69
1:39:00	72	0,3	75
1:39:10	71	0,3	76
1:39:20	71	0,3	81
1:39:30	71	0,3	80
1:39:40	71	0,1	75
1:39:50	71	0,0	72
1:40:00	67	-0,0	65
1:40:10	62	-0,0	63
1:40:20	59	-0,0	57
1:40:30	57	-0,0	59
1:40:40	54	-0,0	60
1:40:50	52	-0,0	61
1:41:00	50	-0,0	61
1:41:10	48	-0,0	59
1:41:20	46	-0,0	59
1:41:30	45	-0,0	59
1:41:40	43	-0,0	60
1:41:50	42	-0,0	61
1:42:00	41	-0,0	63
1:42:10	40	-0,0	64
1:42:20	39	-0,0	65
1:42:30	38	-0,0	65
1:42:40	37	-0,0	63
1:42:50	36	-0,0	62
1:43:00	36	-0,0	61
1:43:10	35	-0,0	60
1:43:20	35	-0,0	61
1:43:30	34	-0,0	65
1:43:40	34	-0,0	67
1:43:50			
1:44:00			
1:44:10			
1:44:20			
1:44:30			
1:44:40			
1:44:50			
1:45:00			
1:45:10			
1:45:20			
1:45:30			
1:45:40			
1:45:50			
1:46:00			
1:46:10			
1:46:20			
1:46:30			
1:46:40			
1:46:50			
1:47:00			
1:47:10			
1:47:20			
1:47:30			
1:47:40			
1:47:50			
1:48:00			
1:48:10			
1:48:20			
1:48:30			
1:48:40			
1:48:50			
1:49:00			
1:49:24

File: project-root/data/Data Acquisition/Data Acquisition/2021 year (353)/21-227.txt (part 1 of 2)
--Test Summary--
Full Path and File Name	
Instrument Name	7222
Instrument Type	Model 7222 Consistometer
Instrument Serial Number	
Test Start Date	06.09.2021
Test Start Time	17:24:59
Test Stop Date	07.09.2021
Test Stop Time	1:48:10
Test Length	8:23:11
Final Sample Time Offset	8:23:10
Controller Schedule Name	
Sampling Period	10 seconds
Comments	
Information	WellID	
Information	Customer	
Information	EngName	
Information	CementClass	G
Information	CementMfr	Ñóõîé Ëîã
Information	Additives	90G+10ASPM+3.2%Extra+1CaCl2
Information	Density	1500
Information	BHCT	40
Information	BHST	
Information	FluidLoss	
Information	JobType	
Calculated Value	Time_30Bc	3:56:50
Calculated Value	Time_70Bc	8:23:10
Initial Temperature (°C)	24 °C
Final Temperature (°C)	42 °C
Initial Pressure (MPa)	0,6 MPa
Final Pressure (MPa)	0,6 MPa
Initial Consistency (Bc)	19 Bc
Final Consistency (Bc)	79 Bc
--Data--
Time (HH:MM:SS)	Temperature (°C)	Pressure (MPa)	Consistency (Bc)
0:00:00	24	0,6	19
0:00:10	24	0,6	21
0:00:20	24	0,6	21
0:00:30	24	0,6	25
0:00:40	24	0,6	24
0:00:50	24	0,6	21
0:01:00	24	0,6	21
0:01:10	24	0,6	29
0:01:20	24	0,6	27
0:01:30	24	0,6	28
0:01:40	24	0,6	31
0:01:50	24	0,6	25
0:02:00	24	0,6	31
0:02:10	24	0,7	25
0:02:20	24	0,7	27
0:02:30	24	0,7	16
0:02:40	24	0,7	24
0:02:50	24	0,7	20
0:03:00	24	0,8	21
0:03:10	24	0,8	21
0:03:20	25	0,8	23
0:03:30	25	0,8	25
0:03:40	25	0,8	24
0:03:50	25	0,9	27
0:04:00	25	0,9	25
0:04:10	25	0,9	28
0:04:20	25	0,9	23
0:04:30	25	1,0	22
0:04:40	25	1,0	17
0:04:50	26	1,0	24
0:05:00	26	1,0	21
0:05:10	26	1,0	23
0:05:20	26	1,1	22
0:05:30	26	1,1	20
0:05:40	26	1,1	19
0:05:50	26	1,1	16
0:06:00	27	1,1	17
0:06:10	27	1,1	16
0:06:20	27	1,1	15
0:06:30	27	1,1	17
0:06:40	27	1,1	17
0:06:50	27	1,1	20
0:07:00	28	1,1	19
0:07:10	28	1,1	19
0:07:20	28	1,1	20
0:07:30	28	1,1	20
0:07:40	28	1,1	19
0:07:50	28	1,1	20
0:08:00	28	1,1	23
0:08:10	28	1,1	19
0:08:20	29	1,1	15
0:08:30	29	1,1	22
0:08:40	29	1,1	16
0:08:50	29	1,1	17
0:09:00	29	1,1	16
0:09:10	29	1,1	16
0:09:20	29	1,1	12
0:09:30	29	1,1	13
0:09:40	30	1,1	13
0:09:50	30	1,1	12
0:10:00	30	1,1	12
0:10:10	30	1,2	13
0:10:20	30	1,2	12
0:10:30	30	1,2	12
0:10:40	30	1,2	13
0:10:50	30	1,2	11
0:11:00	30	1,2	11
0:11:10	30	1,2	12
0:11:20	30	1,2	12
0:11:30	31	1,2	13
0:11:40	31	1,2	11
0:11:50	31	1,2	12
0:12:00	31	1,3	11
0:12:10	31	1,3	11
0:12:20	31	1,3	11
0:12:30	31	1,3	11
0:12:40	31	1,3	11
0:12:50	31	1,3	11
0:13:00	31	1,4	11
0:13:10	31	1,4	11
0:13:20	32	1,4	11
0:13:30	32	1,4	11
0:13:40	32	1,4	11
0:13:50	32	1,4	11
0:14:00	32	1,5	11
0:14:10	32	1,5	11
0:14:20	32	1,5	12
0:14:30	32	1,5	11
0:14:40	32	1,5	17
0:14:50	32	1,5	11
0:15:00	32	1,6	11
0:15:10	33	1,6	11
0:15:20	33	1,6	10
0:15:30	33	1,6	10
0:15:40	33	1,6	10
0:15:50	33	1,6	10
0:16:00	33	1,7	11
0:16:10	33	1,7	10
0:16:20	33	1,7	13
0:16:30	33	1,7	14
0:16:40	33	1,8	11
0:16:50	33	1,8	12
0:17:00	34	1,8	11
0:17:10	34	1,8	11
0:17:20	34	1,9	11
0:17:30	34	1,9	12
0:17:40	34	1,9	12
0:17:50	34	1,9	11
0:18:00	34	2,0	11
0:18:10	34	2,0	11
0:18:20	34	2,0	12
0:18:30	34	2,0	11
0:18:40	35	2,1	11
0:18:50	35	2,1	11
0:19:00	35	2,1	12
0:19:10	35	2,1	13
0:19:20	35	2,2	12
0:19:30	35	2,2	12
0:19:40	35	2,2	11
0:19:50	35	2,3	11
0:20:00	35	2,3	13
0:20:10	35	2,3	12
0:20:20	35	2,4	12
0:20:30	36	2,4	13
0:20:40	36	2,4	12
0:20:50	36	2,4	13
0:21:00	36	2,5	12
0:21:10	36	2,5	12
0:21:20	36	2,5	12
0:21:30	36	2,5	12
0:21:40	36	2,6	11
0:21:50	36	2,6	13
0:22:00	36	2,6	12
0:22:10	36	2,6	11
0:22:20	37	2,7	15
0:22:30	37	2,7	12
0:22:40	37	2,8	12
0:22:50	37	2,8	12
0:23:00	37	2,8	11
0:23:10	37	2,8	11
0:23:20	37	2,9	12
0:23:30	37	2,9	12
0:23:40	37	3,0	12
0:23:50	37	3,0	11
0:24:00	37	3,0	12
0:24:10	38	3,1	11
0:24:20	38	3,1	11
0:24:30	38	3,2	11
0:24:40	38	3,2	12
0:24:50	38	3,3	11
0:25:00	38	3,3	11
0:25:10	38	3,4	11
0:25:20	38	3,4	11
0:25:30	38	3,4	11
0:25:40	38	3,5	12
0:25:50	38	3,5	12
0:26:00	39	3,6	12
0:26:10	39	3,6	13
0:26:20	39	3,7	13
0:26:30	39	3,8	12
0:26:40	39	3,8	16
0:26:50	39	3,8	14
0:27:00	39	3,9	12
0:27:10	39	3,9	11
0:27:20	39	4,0	14
0:27:30	39	4,0	12
0:27:40	39	4,1	11
0:27:50	40	4,1	12
0:28:00	40	4,2	13
0:28:10	40	4,2	14
0:28:20	40	4,3	14
0:28:30	40	4,3	13
0:28:40	40	4,3	11
0:28:50	40	4,4	13
0:29:00	40	4,5	12
0:29:10	40	4,5	11
0:29:20	40	4,6	12
0:29:30	40	4,6	11
0:29:40	41	4,6	11
0:29:50	41	4,7	11
0:30:00	41	4,6	12
0:30:10	41	4,6	12
0:30:20	41	4,6	12
0:30:30	41	4,5	13
0:30:40	41	4,5	12
0:30:50	41	4,4	12
0:31:00	41	4,4	14
0:31:10	41	4,3	13
0:31:20	41	4,2	15
0:31:30	42	4,1	16
0:31:40	42	4,0	14
0:31:50	42	3,9	14
0:32:00	42	3,7	13
0:32:10	42	3,6	17
0:32:20	42	3,5	17
0:32:30	42	3,4	20
0:32:40	42	3,3	15
0:32:50	42	3,2	15
0:33:00	42	3,1	17
0:33:10	42	3,0	17
0:33:20	42	2,9	15
0:33:30	42	2,8	14
0:33:40	42	2,8	16
0:33:50	42	2,7	16
0:34:00	42	2,6	16
0:34:10	42	2,6	13
0:34:20	42	2,5	17
0:34:30	42	2,5	14
0:34:40	42	2,4	15
0:34:50	42	2,4	16
0:35:00	42	2,3	15
0:35:10	42	2,3	13
0:35:20	42	2,3	13
0:35:30	42	2,3	20
0:35:40	42	2,2	17
0:35:50	42	2,2	18
0:36:00	42	2,2	16
0:36:10	42	2,2	16
0:36:20	42	2,2	15
0:36:30	41	2,2	14
0:36:40	41	2,2	14
0:36:50	41	2,2	13
0:37:00	41	2,2	13
0:37:10	41	2,2	14
0:37:20	41	2,2	13
0:37:30	41	2,3	13
0:37:40	41	2,3	15
0:37:50	41	2,3	12
0:38:00	41	2,3	12
0:38:10	41	2,3	14
0:38:20	41	2,3	13
0:38:30	41	2,3	13
0:38:40	41	2,3	14
0:38:50	41	2,3	22
0:39:00	41	2,4	15
0:39:10	41	2,4	16
0:39:20	41	2,4	14
0:39:30	41	2,4	13
0:39:40	41	2,4	12
0:39:50	41	2,4	14
0:40:00	41	2,5	14
0:40:10	41	2,5	14
0:40:20	41	2,5	12
0:40:30	41	2,5	14
0:40:40	41	2,5	16
0:40:50	41	2,5	15
0:41:00	41	2,5	18
0:41:10	41	2,5	13
0:41:20	41	2,6	12
0:41:30	41	2,6	16
0:41:40	41	2,6	14
0:41:50	41	2,6	14
0:42:00	41	2,6	12
0:42:10	41	2,6	18
0:42:20	41	2,6	15
0:42:30	41	2,6	13
0:42:40	41	2,6	15
0:42:50	41	2,6	14
0:43:00	41	2,6	12
0:43:10	41	2,6	16
0:43:20	41	2,5	16
0:43:30	41	2,5	15
0:43:40	41	2,5	16
0:43:50	41	2,5	14
0:44:00	41	2,5	13
0:44:10	41	2,5	12
0:44:20	41	2,5	12
0:44:30	41	2,5	13
0:44:40	41	2,5	12
0:44:50	41	2,4	12
0:45:00	41	2,4	15
0:45:10	41	2,4	14
0:45:20	41	2,4	17
0:45:30	41	2,4	15
0:45:40	41	2,4	23
0:45:50	41	2,4	19
0:46:00	41	2,4	23
0:46:10	41	2,4	17
0:46:20	41	2,4	17
0:46:30	41	2,4	16
0:46:40	41	2,4	16
0:46:50	41	2,4	13
0:47:00	41	2,4	17
0:47:10	41	2,4	14
0:47:20	41	2,4	14
0:47:30	41	2,4	17
0:47:40	41	2,4	18
0:47:50	41	2,4	14
0:48:00	41	2,4	17
0:48:10	41	2,4	16
0:48:20	41	2,4	16
0:48:30	41	2,4	15
0:48:40	41	2,4	14
0:48:50	41	2,4	19
0:49:00	41	2,4	16
0:49:10	41	2,4	17
0:49:20	41	2,4	17
0:49:30	41	2,4	18
0:49:40	41	2,4	14
0:49:50	41	2,4	13
0:50:00	41	2,4	12
0:50:10	41	2,4	11
0:50:20	41	2,4	16
0:50:30	41	2,4	16
0:50:40	41	2,4	14
0:50:50	41	2,4	18
0:51:00	41	2,4	19
0:51:10	41	2,4	16
0:51:20	41	2,4	15
0:51:30	41	2,4	13
0:51:40	41	2,4	18
0:51:50	41	2,4	14
0:52:00	41	2,4	16
0:52:10	41	2,4	16
0:52:20	41	2,4	15
0:52:30	41	2,4	13
0:52:40	41	2,4	20
0:52:50	41	2,4	16
0:53:00	41	2,4	18
0:53:10	41	2,4	18
0:53:20	41	2,4	20
0:53:30	41	2,4	15
0:53:40	41	2,4	15
0:53:50	41	2,4	18
0:54:00	41	2,4	18
0:54:10	41	2,4	16
0:54:20	41	2,4	15
0:54:30	41	2,4	15
0:54:40	41	2,4	14
0:54:50	41	2,4	13
0:55:00	41	2,4	13
0:55:10	41	2,4	13
0:55:20	41	2,4	16
0:55:30	41	2,4	14
0:55:40	41	2,4	13
0:55:50	41	2,4	16
0:56:00	41	2,4	16
0:56:10	41	2,4	17
0:56:20	41	2,4	15
0:56:30	41	2,4	16
0:56:40	41	2,4	16
0:56:50	41	2,4	16
0:57:00	41	2,4	16
0:57:10	41	2,4	17
0:57:20	41	2,4	14
0:57:30	41	2,4	12
0:57:40	41	2,4	12
0:57:50	41	2,4	12
0:58:00	41	2,4	14
0:58:10	41	2,4	15
0:58:20	41	2,4	14
0:58:30	41	2,4	15
0:58:40	41	2,4	13
0:58:50	41	2,4	13
0:59:00	41	2,4	13
0:59:10	41	2,4	12
0:59:20	41	2,4	11
0:59:30	41	2,4	15
0:59:40	41	2,4	17
0:59:50	41	2,4	16
1:00:00	41	2,4	14
1:00:10	41	2,4	13
1:00:20	41	2,4	15
1:00:30	41	2,4	14
1:00:40	41	2,4	13
1:00:50	41	2,4	13
1:01:00	41	2,4	13
1:01:10	41	2,4	12
1:01:20	41	2,4	12
1:01:30	41	2,4	12
1:01:40	41	2,4	16
1:01:50	41	2,4	18
1:02:00	41	2,4	13
1:02:10	41	2,4	18
1:02:20	41	2,4	14
1:02:30	41	2,4	15
1:02:40	41	2,4	12
1:02:50	41	2,4	11
1:03:00	41	2,4	13
1:03:10	41	2,4	14
1:03:20	41	2,4	12
1:03:30	41	2,4	11
1:03:40	41	2,4	10
1:03:50	41	2,4	10
1:04:00	41	2,4	13
1:04:10	41	2,4	11
1:04:20	41	2,4	11
1:04:30	41	2,4	10
1:04:40	41	2,4	11
1:04:50	41	2,4	14
1:05:00	41	2,4	12
1:05:10	41	2,4	18
1:05:20	41	2,4	14
1:05:30	41	2,4	14
1:05:40	41	2,4	13
1:05:50	41	2,4	11
1:06:00	41	2,4	11
1:06:10	41	2,4	17
1:06:20	41	2,4	13
1:06:30	41	2,4	18
1:06:40	41	2,4	18
1:06:50	41	2,4	12
1:07:00	41	2,4	11
1:07:10	41	2,4	11
1:07:20	41	2,4	10
1:07:30	41	2,3	10
1:07:40	41	2,3	10
1:07:50	41	2,3	10
1:08:00	41	2,4	10
1:08:10	41	2,4	10
1:08:20	41	2,4	13
1:08:30	41	2,3	13
1:08:40	41	2,3	11
1:08:50	41	2,3	10
1:09:00	41	2,3	10
1:09:10	41	2,3	10
1:09:20	41	2,3	14
1:09:30	41	2,3	14
1:09:40	41	2,3	14
1:09:50	41	2,3	13
1:10:00	41	2,4	13
1:10:10	41	2,4	11
1:10:20	41	2,4	11
1:10:30	41	2,4	12
1:10:40	41	2,4	11
1:10:50	41	2,4	11
1:11:00	41	2,4	10
1:11:10	41	2,4	10
1:11:20	41	2,4	18
1:11:30	41	2,4	12
1:11:40	41	2,3	12
1:11:50	41	2,3	13
1:12:00	41	2,3	12
1:12:10	41	2,3	12
1:12:20	41	2,3	11
1:12:30	41	2,3	11
1:12:40	41	2,3	16
1:12:50	41	2,3	11
1:13:00	41	2,3	12
1:13:10	41	2,3	11
1:13:20	41	2,3	10
1:13:30	41	2,3	10
1:13:40	41	2,3	13
1:13:50	41	2,3	11
1:14:00	41	2,3	11
1:14:10	41	2,3	11
1:14:20	41	2,3	10
1:14:30	41	2,3	10
1:14:40	41	2,3	10
1:14:50	41	2,3	10
1:15:00	41	2,3	11
1:15:10	41	2,3	10
1:15:20	41	2,3	10
1:15:30	41	2,3	10
1:15:40	41	2,3	10
1:15:50	41	2,3	10
1:16:00	41	2,3	10
1:16:10	41	2,3	10
1:16:20	41	2,3	10
1:16:30	41	2,3	10
1:16:40	41	2,3	10
1:16:50	41	2,3	10
1:17:00	41	2,3	10
1:17:10	41	2,3	10
1:17:20	41	2,3	10
1:17:30	41	2,3	10
1:17:40	41	2,3	12
1:17:50	41	2,3	12
1:18:00	41	2,3	11
1:18:10	41	2,3	11
1:18:20	41	2,3	11
1:18:30	41	2,3	11
1:18:40	41	2,3	11
1:18:50	41	2,3	16
1:19:00	41	2,3	17
1:19:10	41	2,3	15
1:19:20	41	2,3	14
1:19:30	41	2,3	13
1:19:40	41	2,3	16
1:19:50	41	2,3	16
1:20:00	41	2,3	13
1:20:10	41	2,3	12
1:20:20	41	2,3	12
1:20:30	41	2,3	14
1:20:40	41	2,3	14
1:20:50	41	2,3	13
1:21:00	41	2,3	13
1:21:10	41	2,3	13
1:21:20	41	2,3	12
1:21:30	41	2,3	11
1:21:40	41	2,3	15
1:21:50	41	2,3	14
1:22:00	41	2,3	13
1:22:10	41	2,3	12
1:22:20	41	2,3	12
1:22:30	41	2,3	11
1:22:40	41	2,3	11
1:22:50	41	2,3	11
1:23:00	41	2,3	11
1:23:10	41	2,3	11
1:23:20	41	2,3	13
1:23:30	41	2,3	11
1:23:40	41	2,3	10
1:23:50	41	2,3	11
1:24:00	41	2,3	10
1:24:10	41	2,3	10
1:24:20	41	2,3	10
1:24:30	41	2,3	11
1:24:40	41	2,3	11
1:24:50	41	2,3	11
1:25:00	41	2,3	10
1:25:10	41	2,3	10
1:25:20	41	2,3	10
1:25:30	41	2,3	10
1:25:40	41	2,3	10
1:25:50	41	2,3	14
1:26:00	41	2,3	13
1:26:10	41	2,3	15
1:26:20	41	2,3	14
1:26:30	41	2,3	14
1:26:40	41	2,2	13
1:26:50	41	2,2	14
1:27:00	41	2,2	11
1:27:10	41	2,2	11
1:27:20	41	2,2	11
1:27:30	41	2,2	11
1:27:40	41	2,2	10
1:27:50	41	2,2	11
1:28:00	41	2,2	10
1:28:10	41	2,2	10
1:28:20	41	2,2	10
1:28:30	41	2,2	10
1:28:40	41	2,2	10
1:28:50	41	2,2	17
1:29:00	41	2,2	11
1:29:10	41	2,2	10
1:29:20	41	2,2	11
1:29:30	41	2,2	11
1:29:40	41	2,2	11
1:29:50	41	2,2	10
1:30:00	41	2,2	10
1:30:10	41	2,2	10
1:30:20	41	2,2	10
1:30:30	41	2,2	10
1:30:40	41	2,2	10
1:30:50	41	2,2	10
1:31:00	41	2,2	11
1:31:10	41	2,2	12
1:31:20	41	2,2	11
1:31:30	41	2,2	10
1:31:40	41	2,2	10
1:31:50	41	2,2	11
1:32:00	41	2,2	11
1:32:10	41	2,2	11
1:32:20	41	2,2	11
1:32:30	41	2,2	10
1:32:40	41	2,2	10
1:32:50	41	2,2	11
1:33:00	41	2,2	10
1:33:10	41	2,2	10
1:33:20	41	2,2	10
1:33:30	41	2,2	10
1:33:40	41	2,2	10
1:33:50	41	2,2	10
1:34:00	41	2,2	10
1:34:10	41	2,2	10
1:34:20	41	2,2	10
1:34:30	41	2,2	10
1:34:40	41	2,2	10
1:34:50	41	2,2	9
1:35:00	41	2,2	10
1:35:10	41	2,2	10
1:35:20	41	2,2	10
1:35:30	41	2,2	10
1:35:40	41	2,2	10
1:35:50	41	2,2	10
1:36:00	41	2,2	10
1:36:10	41	2,2	10
1:36:20	41	2,2	10
1:36:30	41	2,2	10
1:36:40	41	2,2	9
1:36:50	41	2,2	12
1:37:00	41	2,2	11
1:37:10	41	2,2	11
1:37:20	41	2,2	10
1:37:30	41	2,2	11
1:37:40	41	2,2	10
1:37:50	41	2,2	10
1:38:00	41	2,2	11
1:38:10	41	2,2	10
1:38:20	41	2,2	10
1:38:30	41	2,2	10
1:38:40	41	2,2	10
1:38:50	41	2,2	15
1:39:00	41	2,2	13
1:39:10	41	2,2	12
1:39:20	41	2,2	12
1:39:30	41	2,2	12
1:39:40	41	2,2	12
1:39:50	41	2,2	12
1:40:00	41	2,2	12
1:40:10	41	2,2	12
1:40:20	41	2,2	12
1:40:30	41	2,2	12
1:40:40	41	2,2	13
1:40:50	41	2,2	12
1:41:00	41	2,2	12
1:41:10	41	2,2	12
1:41:20	41	2,2	12
1:41:30	41	2,2	12
1:41:40	41	2,2	12
1:41:50	41	2,2	12
1:42:00	41	2,2	12
1:42:10	41	2,2	12
1:42:20	41	2,2	11
1:42:30	41	2,2	11
1:42:40	41	2,2	11
1:42:50	41	2,2	11
1:43:00	41	2,2	11
1:43:10	41	2,2	11
1:43:20	41	2,2	11
1:43:30	41	2,2	11
1:43:40	41	2,2	11
1:43:50	41	2,2	10
1:44:00	41	2,2	12
1:44:10	41	2,2	11
1:44:20	41	2,2	11
1:44:30	41	2,2	11
1:44:40	41	2,2	11
1:44:50	41	2,2	11
1:45:00	41	2,2	11
1:45:10	41	2,2	11
1:45:20	41	2,2	11
1:45:30	41	2,1	11
1:45:40	41	2,1	11
1:45:50	41	2,1	11
1:46:00	41	2,1	12
1:46:10	41	2,1	11
1:46:20	41	2,1	11
1:46:30	41	2,1	11
1:46:40	41	2,1	11
1:46:50	41	2,1	11
1:47:00	41	2,1	11
1:47:10	41	2,1	11
1:47:20	41	2,1	11
1:47:30	41	2,1	10
1:47:40	41	2,1	10
1:47:50	41	2,1	10
1:48:00	41	2,1	10
1:48:10	41	2,1	10
1:48:20	41	2,1	12
1:48:30	41	2,1	12
1:48:40	41	2,1	11
1:48:50	41	2,1	11
1:49:00	41	2,1	11
1:49:10	41	2,1	11
1:49:20	41	2,1	11
1:49:30	41	2,1	10
1:49:40	41	2,1	11
1:49:50	41	2,1	10
1:50:00	41	2,1	10
1:50:10	41	2,1	10
1:50:20	41	2,1	11
1:50:30	41	2,1	11
1:50:40	41	2,1	11
1:50:50	41	2,1	11
1:51:00	41	2,1	10
1:51:10	41	2,1	11
1:51:20	41	2,1	11
1:51:30	41	2,1	11
1:51:40	41	2,1	11
1:51:50	41	2,1	11
1:52:00	41	2,1	11
1:52:10	41	2,1	10
1:52:20	41	2,1	11
1:52:30	41	2,1	11
1:52:40	41	2,1	11
1:52:50	41	2,1	12
1:53:00	41	2,1	11
1:53:10	41	2,1	11
1:53:20	41	2,1	11
1:53:30	41	2,1	11
1:53:40	41	2,1	11
1:53:50	41	2,1	11
1:54:00	41	2,1	11
1:54:10	41	2,1	11
1:54:20	41	2,1	11
1:54:30	41	2,1	11
1:54:40	41	2,1	11
1:54:50	41	2,1	11
1:55:00	41	2,1	11
1:55:10	41	2,1	11
1:55:20	41	2,1	11
1:55:30	41	2,1	11
1:55:40	41	2,1	11
1:55:50	41	2,1	11
1:56:00	41	2,1	11
1:56:10	41	2,1	11
1:56:20	41	2,1	13
1:56:30	41	2,1	12
1:56:40	41	2,1	11
1:56:50	41	2,1	12
1:57:00	41	2,1	10
1:57:10	41	2,1	11
1:57:20	41	2,1	11
1:57:30	41	2,1	13
1:57:40	41	2,1	14
1:57:50	41	2,1	14
1:58:00	41	2,1	13
1:58:10	41	2,1	14
1:58:20	41	2,1	13
1:58:30	41	2,1	11
1:58:40	41	2,1	11
1:58:50	41	2,1	11
1:59:00	41	2,1	11
1:59:10	41	2,1	11
1:59:20	41	2,1	11
1:59:30	41	2,1	11
1:59:40	41	2,1	11
1:59:50	41	2,1	10
2:00:00	41	2,1	10
2:00:10	41	2,1	10
2:00:20	41	2,1	17
2:00:30	41	2,1	16
2:00:40	41	2,1	17
2:00:50	41	2,1	15
2:01:00	41	2,1	14
2:01:10	41	2,1	16
2:01:20	41	2,1	13
2:01:30	41	2,0	12
2:01:40	41	2,0	12
2:01:50	41	2,0	12
2:02:00	41	2,0	11
2:02:10	41	2,0	11
2:02:20	41	2,0	11
2:02:30	41	2,0	11
2:02:40	41	2,0	13
2:02:50	41	2,0	13
2:03:00	41	2,0	12
2:03:10	41	2,0	12
2:03:20	41	2,0	13
2:03:30	41	2,0	13
2:03:40	41	2,0	13
2:03:50	41	2,0	14
2:04:00	41	2,0	12
2:04:10	41	2,0	12
2:04:20	41	2,0	12
2:04:30	41	2,0	12
2:04:40	41	2,0	13
2:04:50	41	2,0	13
2:05:00	41	2,0	11
2:05:10	41	2,0	13
2:05:20	41	2,0	14
2:05:30	41	2,0	13
2:05:40	41	2,0	12
2:05:50	41	2,0	12
2:06:00	41	2,0	12
2:06:10	41	2,0	12
2:06:20	41	2,0	12
2:06:30	41	2,0	12
2:06:40	41	2,0	11
2:06:50	41	2,0	12
2:07:00	41	2,0	11
2:07:10	41	2,0	11
2:07:20	41	2,0	11
2:07:30	41	2,0	11
2:07:40	41	2,0	11
2:07:50	41	2,1	11
2:08:00	41	2,0	12
2:08:10	41	2,0	11
2:08:20	41	2,0	15
2:08:30	41	2,0	11
2:08:40	41	2,0	11
2:08:50	41	2,0	11
2:09:00	41	2,0	11
2:09:10	41	2,0	10
2:09:20	41	2,0	10
2:09:30	41	2,0	11
2:09:40	41	2,0	10
2:09:50	41	2,0	10
2:10:00	41	2,0	11
2:10:10	41	2,0	11
2:10:20	41	2,0	10
2:10:30	41	2,0	10
2:10:40	41	2,0	13
2:10:50	41	2,0	15
2:11:00	41	2,0	11
2:11:10	41	2,0	12
2:11:20	41	2,0	12
2:11:30	41	2,0	11
2:11:40	41	2,0	12
2:11:50	41	2,0	11
2:12:00	41	2,0	11
2:12:10	41	2,0	11
2:12:20	41	2,0	11
2:12:30	41	2,0	11
2:12:40	41	2,0	11
2:12:50	41	2,0	11
2:13:00	41	2,0	11
2:13:10	41	2,0	11
2:13:20	41	2,0	12
2:13:30	41	2,0	11
2:13:40	41	2,0	10
2:13:50	41	2,0	10
2:14:00	41	2,0	10
2:14:10	41	2,0	11
2:14:20	41	2,0	10
2:14:30	41	2,0	10
2:14:40	41	2,0	10
2:14:50	41	2,0	10
2:15:00	41	2,0	10
2:15:10	41	2,0	10
2:15:20	41	2,0	10
2:15:30	41	2,0	10
2:15:40	41	2,0	10
2:15:50	41	2,0	10
2:16:00	41	2,0	10
2:16:10	41	2,0	10
2:16:20	41	2,0	10
2:16:30	41	2,0	10
2:16:40	41	2,0	10
2:16:50	41	2,0	10
2:17:00	41	2,0	10
2:17:10	41	2,0	10
2:17:20	41	2,0	10
2:17:30	41	2,0	10
2:17:40	41	2,0	11
2:17:50	41	2,0	11
2:18:00	41	2,0	10
2:18:10	41	2,0	11
2:18:20	41	2,0	11
2:18:30	41	1,9	11
2:18:40	41	2,0	11
2:18:50	41	1,9	11
2:19:00	41	1,9	10
2:19:10	41	1,9	10
2:19:20	41	1,9	10
2:19:30	41	1,9	10
2:19:40	41	1,9	10
2:19:50	41	1,9	10
2:20:00	41	1,9	10
2:20:10	41	1,9	10
2:20:20	41	1,9	10
2:20:30	41	1,9	10
2:20:40	41	1,9	10
2:20:50	41	1,9	10
2:21:00	41	1,9	10
2:21:10	41	1,9	10
2:21:20	41	1,9	10
2:21:30	41	1,9	10
2:21:40	41	1,9	10
2:21:50	41	1,9	10
2:22:00	41	1,9	10
2:22:10	41	1,9	10
2:22:20	41	1,9	10
2:22:30	41	1,9	10
2:22:40	41	1,9	10
2:22:50	41	1,9	10
2:23:00	41	1,9	10
2:23:10	41	1,9	10
2:23:20	41	1,9	10
2:23:30	41	1,9	10
2:23:40	41	1,9	10
2:23:50	41	1,9	10
2:24:00	41	1,9	10
2:24:10	41	1,9	10
2:24:20	41	1,9	10
2:24:30	41	1,9	10
2:24:40	41	1,9	10
2:24:50	41	1,9	10
2:25:00	41	1,9	10
2:25:10	41	1,9	10
2:25:20	41	1,9	10
2:25:30	41	1,9	11
2:25:40	41	1,9	11
2:25:50	41	1,9	10
2:26:00	41	1,9	10
2:26:10	41	1,9	10
2:26:20	41	1,9	10
2:26:30	41	1,9	10
2:26:40	41	1,9	10
2:26:50	41	1,9	10
2:27:00	41	1,9	10
2:27:10	41	1,9	10
2:27:20	41	1,9	10
2:27:30	41	1,9	10
2:27:40	41	1,9	10
2:27:50	41	1,9	10
2:28:00	41	1,9	10
2:28:10	41	1,9	10
2:28:20	41	1,9	10
2:28:30	41	1,9	10
2:28:40	41	1,9	10
2:28:50	41	1,9	10
2:29:00	41	1,9	10
2:29:10	41	1,9	10
2:29:20	41	1,9	10
2:29:30	41	1,9	10
2:29:40	41	1,9	10
2:29:50	41	1,9	11
2:30:00	41	1,9	10
2:30:10	41	1,9	11
2:30:20	41	1,9	10
2:30:30	41	1,9	10
2:30:40	41	1,9	10
2:30:50	41	1,9	10
2:31:00	41	1,9	10
2:31:10	41	1,9	10
2:31:20	41	1,9	11
2:31:30	41	1,9	10
2:31:40	41	1,9	11
2:31:50	41	1,9	11
2:32:00	41	1,9	10
2:32:10	41	1,9	10
2:32:20	41	1,9	10
2:32:30	41	1,8	10
2:32:40	41	1,8	10
2:32:50	41	1,8	11
2:33:00	41	1,9	10
2:33:10	41	1,8	11
2:33:20	41	1,9	11
2:33:30	41	1,9	10
2:33:40	41	1,9	10
2:33:50	41	1,9	10
2:34:00	41	1,9	10
2:34:10	41	1,9	10
2:34:20	41	1,9	11
2:34:30	41	1,9	11
2:34:40	41	1,9	10
2:34:50	41	1,9	11
2:35:00	41	1,9	10
2:35:10	41	1,8	10
2:35:20	41	1,8	10
2:35:30	41	1,8	10
2:35:40	41	1,8	11
2:35:50	41	1,8	10
2:36:00	41	1,8	12
2:36:10	41	1,8	13
2:36:20	41	1,8	12
2:36:30	41	1,8	12
2:36:40	41	1,8	11
2:36:50	41	1,8	13
2:37:00	41	1,8	10
2:37:10	41	1,8	13
2:37:20	41	1,8	12
2:37:30	41	1,8	12
2:37:40	41	1,8	12
2:37:50	41	1,8	12
2:38:00	41	1,8	12
2:38:10	41	1,8	12
2:38:20	41	1,8	13
2:38:30	41	1,8	12
2:38:40	41	1,8	13
2:38:50	41	1,8	12
2:39:00	41	1,8	13
2:39:10	41	1,8	12
2:39:20	41	1,8	12
2:39:30	41	1,8	10
2:39:40	41	1,8	12
2:39:50	41	1,8	13
2:40:00	41	1,8	12
2:40:10	41	1,8	12
2:40:20	41	1,8	12
2:40:30	41	1,8	12
2:40:40	41	1,8	12
2:40:50	41	1,8	12
2:41:00	41	1,8	12
2:41:10	41	1,8	9
2:41:20	41	1,8	12
2:41:30	41	1,8	12
2:41:40	41	1,8	12
2:41:50	41	1,8	12
2:42:00	41	1,8	12
2:42:10	41	1,8	10
2:42:20	41	1,8	10
2:42:30	41	1,8	10
2:42:40	41	1,8	10
2:42:50	41	1,8	12
2:43:00	41	1,8	9
2:43:10	41	1,8	9
2:43:20	41	1,8	9
2:43:30	41	1,8	10
2:43:40	41	1,8	10
2:43:50	41	1,8	10
2:44:00	41	1,8	10
2:44:10	41	1,8	10
2:44:20	41	1,8	10
2:44:30	41	1,8	10
2:44:40	41	1,8	10
2:44:50	41	1,8	10
2:45:00	41	1,8	10
2:45:10	41	1,8	10
2:45:20	41	1,8	10
2:45:30	41	1,7	10
2:45:40	41	1,7	10
2:45:50	41	1,7	10
2:46:00	41	1,7	10
2:46:10	41	1,7	10
2:46:20	41	1,7	10
2:46:30	41	1,7	10
2:46:40	41	1,7	10
2:46:50	41	1,7	10
2:47:00	41	1,8	9
2:47:10	41	1,8	10
2:47:20	41	1,8	10
2:47:30	41	1,8	10
2:47:40	41	1,8	10
2:47:50	41	1,8	11
2:48:00	41	1,8	10
2:48:10	41	1,8	11
2:48:20	41	1,8	10
2:48:30	41	1,8	10
2:48:40	41	1,8	10
2:48:50	41	1,8	11
2:49:00	41	1,8	11
2:49:10	41	1,8	10
2:49:20	41	1,8	10
2:49:30	41	1,7	13
2:49:40	41	1,7	11
2:49:50	41	1,7	12
2:50:00	41	1,7	10
2:50:10	41	1,7	10
2:50:20	41	1,7	10
2:50:30	41	1,7	10
2:50:40	41	1,7	10
2:50:50	41	1,7	11
2:51:00	41	1,7	10
2:51:10	41	1,7	10
2:51:20	41	1,7	10
2:51:30	41	1,7	10
2:51:40	41	1,7	10
2:51:50	41	1,7	10
2:52:00	41	1,7	10
2:52:10	41	1,7	10
2:52:20	41	1,7	10
2:52:30	41	1,7	10
2:52:40	41	1,7	10
2:52:50	41	1,7	10
2:53:00	41	1,7	10
2:53:10	41	1,7	11
2:53:20	41	1,7	10
2:53:30	41	1,7	11
2:53:40	41	1,7	10
2:53:50	41	1,7	10
2:54:00	41	1,7	10
2:54:10	41	1,7	10
2:54:20	41	1,7	11
2:54:30	41	1,7	11
2:54:40	41	1,7	11
2:54:50	41	1,7	11
2:55:00	41	1,7	10
2:55:10	41	1,7	10
2:55:20	41	1,7	10
2:55:30	41	1,7	10
2:55:40	41	1,7	10
2:55:50	41	1,7	11
2:56:00	41	1,7	10
2:56:10	41	1,7	10
2:56:20	41	1,7	10
2:56:30	41	1,7	10
2:56:40	41	1,7	10
2:56:50	41	1,7	10
2:57:00	41	1,7	11
2:57:10	41	1,7	10
2:57:20	41	1,7	11
2:57:30	41	1,7	10
2:57:40	41	1,7	10
2:57:50	41	1,7	10
2:58:00	41	1,7	10
2:58:10	41	1,7	10
2:58:20	41	1,7	10
2:58:30	41	1,7	10
2:58:40	41	1,7	10
2:58:50	41	1,7	10
2:59:00	41	1,7	10
2:59:10	41	1,7	10
2:59:20	41	1,7	10
2:59:30	41	1,7	10
2:59:40	41	1,7	10
2:59:50	41	1,7	10
3:00:00	41	1,7	10
3:00:10	41	1,6	10
3:00:20	41	1,6	11
3:00:30	41	1,6	10
3:00:40	41	1,6	10
3:00:50	41	1,6	10
3:01:00	41	1,6	10
3:01:10	41	1,6	10
3:01:20	41	1,6	10
3:01:30	41	1,6	10
3:01:40	41	1,6	10
3:01:50	41	1,6	11
3:02:00	41	1,6	11
3:02:10	41	1,6	11
3:02:20	41	1,6	10
3:02:30	41	1,6	11
3:02:40	41	1,6	11
3:02:50	41	1,6	10
3:03:00	41	1,7	11
3:03:10	41	1,7	10
3:03:20	41	1,6	10
3:03:30	41	1,6	11
3:03:40	41	1,7	11
3:03:50	41	1,6	11
3:04:00	41	1,6	11
3:04:10	41	1,6	11
3:04:20	41	1,7	11
3:04:30	41	1,7	11
3:04:40	41	1,6	11
3:04:50	41	1,6	10
3:05:00	41	1,6	10
3:05:10	41	1,6	10
3:05:20	41	1,6	10
3:05:30	41	1,6	10
3:05:40	41	1,6	11
3:05:50	41	1,7	10
3:06:00	41	1,6	10
3:06:10	41	1,7	10
3:06:20	41	1,6	10
3:06:30	41	1,7	10
3:06:40	41	1,6	10
3:06:50	41	1,6	10
3:07:00	41	1,6	10
3:07:10	41	1,6	10
3:07:20	41	1,6	10
3:07:30	41	1,6	10
3:07:40	41	1,6	10
3:07:50	41	1,6	10
3:08:00	41	1,6	10
3:08:10	41	1,6	10
3:08:20	41	1,6	10
3:08:30	41	1,6	10
3:08:40	41	1,6	10
3:08:50	41	1,6	10
3:09:00	41	1,6	10
3:09:10	41	1,5	10
3:09:20	41	1,5	10
3:09:30	41	1,5	10
3:09:40	41	1,5	10
3:09:50	41	1,5	10
3:10:00	41	1,5	10
3:10:10	41	1,5	10
3:10:20	41	1,5	10
3:10:30	41	1,5	10
3:10:40	41	1,5	10
3:10:50	41	1,5	10
3:11:00	41	1,5	10
3:11:10	41	1,5	10
3:11:20	41	1,5	10
3:11:30	41	1,5	11
3:11:40	41	1,5	10
3:11:50	41	1,5	11
3:12:00	41	1,5	10
3:12:10	41	1,5	11
3:12:20	41	1,5	11
3:12:30	41	1,5	11
3:12:40	41	1,5	11
3:12:50	41	1,5	11
3:13:00	41	1,5	11
3:13:10	41	1,5	11
3:13:20	41	1,5	11
3:13:30	41	1,5	11
3:13:40	41	1,5	11
3:13:50	41	1,5	11
3:14:00	41	1,5	11
3:14:10	41	1,5	11
3:14:20	41	1,5	11
3:14:30	41	1,5	11
3:14:40	41	1,5	11
3:14:50	41	1,5	11
3:15:00	41	1,5	11
3:15:10	41	1,5	11
3:15:20	41	1,4	11
3:15:30	41	1,5	11
3:15:40	41	1,5	11
3:15:50	41	1,4	11
3:16:00	41	1,4	12
3:16:10	41	1,4	16
3:16:20	41	1,4	17
3:16:30	41	1,4	16
3:16:40	41	1,4	16
3:16:50	41	1,4	16
3:17:00	41	1,4	16
3:17:10	41	1,4	17
3:17:20	41	1,4	15
3:17:30	41	1,4	17
3:17:40	41	1,4	16
3:17:50	41	1,4	17
3:18:00	41	1,4	16
3:18:10	41	1,5	16
3:18:20	41	1,5	16
3:18:30	41	1,5	18
3:18:40	41	1,5	16
3:18:50	41	1,5	17
3:19:00	41	1,5	17
3:19:10	41	1,5	16
3:19:20	41	1,5	16
3:19:30	41	1,5	16
3:19:40	41	1,5	16
3:19:50	41	1,5	16
3:20:00	41	1,5	16
3:20:10	41	1,5	17
3:20:20	41	1,5	16
3:20:30	41	1,5	17
3:20:40	41	1,5	17
3:20:50	41	1,5	17
3:21:00	41	1,5	17
3:21:10	41	1,5	18
3:21:20	41	1,5	18
3:21:30	41	1,5	17
3:21:40	41	1,5	17
3:21:50	41	1,5	16
3:22:00	41	1,5	16
3:22:10	41	1,5	18
3:22:20	41	1,5	18
3:22:30	41	1,6	18
3:22:40	41	1,6	18
3:22:50	41	1,6	17
3:23:00	41	1,6	18
3:23:10	41	1,6	18
3:23:20	41	1,6	17
3:23:30	41	1,6	18
3:23:40	41	1,6	18
3:23:50	41	1,6	18
3:24:00	41	1,6	17
3:24:10	41	1,6	17
3:24:20	41	1,6	17
3:24:30	41	1,6	16
3:24:40	41	1,6	17
3:24:50	41	1,6	16
3:25:00	41	1,6	18
3:25:10	41	1,6	18
3:25:20	41	1,6	18
3:25:30	41	1,6	18
3:25:40	41	1,6	18
3:25:50	41	1,6	17
3:26:00	41	1,6	17
3:26:10	41	1,6	18
3:26:20	41	1,6	19
3:26:30	41	1,6	18
3:26:40	41	1,6	18
3:26:50	41	1,6	20
3:27:00	41	1,6	20
3:27:10	41	1,6	19
3:27:20	41	1,5	20
3:27:30	41	1,5	19
3:27:40	41	1,5	14
3:27:50	41	1,5	20
3:28:00	41	1,5	19
3:28:10	41	1,5	19
3:28:20	41	1,5	17
3:28:30	41	1,5	19
3:28:40	41	1,5	16
3:28:50	41	1,5	19
3:29:00	41	1,5	19
3:29:10	41	1,5	19
3:29:20	41	1,5	19
3:29:30	41	1,5	19
3:29:40	41	1,4	19
3:29:50	41	1,4	15
3:30:00	41	1,4	15
3:30:10	41	1,4	14
3:30:20	41	1,4	15
3:30:30	41	1,4	19
3:30:40	41	1,4	19
3:30:50	41	1,4	19
3:31:00	41	1,4	19
3:31:10	41	1,3	15
3:31:20	41	1,3	19
3:31:30	41	1,3	15
3:31:40	41	1,3	15
3:31:50	41	1,3	19
3:32:00	41	1,2	19
3:32:10	41	1,2	20
3:32:20	41	1,2	20
3:32:30	41	1,2	18
3:32:40	41	1,2	20
3:32:50	41	1,2	18
3:33:00	41	1,2	20
3:33:10	41	1,2	18
3:33:20	41	1,2	19
3:33:30	41	1,2	18
3:33:40	41	1,1	19
3:33:50	41	1,1	19
3:34:00	41	1,1	17
3:34:10	41	1,1	20
3:34:20	41	1,1	20
3:34:30	41	1,1	20
3:34:40	41	1,1	18
3:34:50	41	1,1	18
3:35:00	41	1,1	19
3:35:10	41	1,1	19
3:35:20	41	1,1	19
3:35:30	41	1,1	20
3:35:40	41	1,1	21
3:35:50	41	1,1	19
3:36:00	41	1,1	20
3:36:10	41	1,1	17
3:36:20	41	1,1	21
3:36:30	41	1,1	20
3:36:40	41	1,1	18
3:36:50	41	1,1	20
3:37:00	41	1,1	21
3:37:10	41	1,1	20
3:37:20	41	1,1	21
3:37:30	41	1,1	20
3:37:40	41	1,1	20
3:37:50	41	1,1	20
3:38:00	41	1,2	20
3:38:10	41	1,2	20
3:38:20	41	1,2	20
3:38:30	41	1,2	20
3:38:40	41	1,2	16
3:38:50	41	1,2	20
3:39:00	41	1,3	20
3:39:10	41	1,3	20
3:39:20	41	1,3	16
3:39:30	41	1,3	21
3:39:40	41	1,3	21
3:39:50	41	1,3	21
3:40:00	41	1,3	17
3:40:10	41	1,3	21
3:40:20	41	1,4	21
3:40:30	41	1,4	21
3:40:40	41	1,4	17
3:40:50	41	1,4	21
3:41:00	41	1,4	21
3:41:10	41	1,5	21
3:41:20	41	1,5	17
3:41:30	41	1,5	21
3:41:40	41	1,5	21
3:41:50	41	1,5	17
3:42:00	41	1,5	17
3:42:10	41	1,6	22
3:42:20	41	1,6	22
3:42:30	41	1,6	23
3:42:40	41	1,6	23
3:42:50	41	1,6	22
3:43:00	41	1,6	23
3:43:10	41	1,7	23
3:43:20	41	1,7	23
3:43:30	41	1,7	23
3:43:40	41	1,7	23
3:43:50	41	1,7	24
3:44:00	41	1,7	23
3:44:10	41	1,7	23
3:44:20	41	1,7	19
3:44:30	41	1,7	18
3:44:40	41	1,8	19
3:44:50	41	1,8	19
3:45:00	41	1,8	19
3:45:10	41	1,8	18
3:45:20	41	1,8	19
3:45:30	41	1,8	19
3:45:40	41	1,8	19
3:45:50	41	1,8	19
3:46:00	41	1,8	19
3:46:10	41	1,8	19
3:46:20	41	1,8	19
3:46:30	41	1,8	19
3:46:40	41	1,8	19
3:46:50	41	1,8	19
3:47:00	41	1,9	19
3:47:10	41	1,8	19
3:47:20	41	1,9	19
3:47:30	41	1,8	19
3:47:40	41	1,8	19
3:47:50	41	1,8	19
3:48:00	41	1,8	19
3:48:10	41	1,8	19
3:48:20	41	1,8	19
3:48:30	41	1,8	20
3:48:40	41	1,8	19
3:48:50	41	1,7	19
3:49:00	41	1,8	19
3:49:10	41	1,7	20
3:49:20	41	1,7	20
3:49:30	41	1,7	20
3:49:40	41	1,7	26
3:49:50	41	1,7	26
3:50:00	41	1,7	26
3:50:10	41	1,6	26
3:50:20	41	1,6	26
3:50:30	41	1,6	26
3:50:40	41	1,5	26
3:50:50	41	1,5	27
3:51:00	41	1,5	27
3:51:10	41	1,5	27
3:51:20	41	1,4	27
3:51:30	41	1,4	27
3:51:40	41	1,4	27
3:51:50	41	1,3	27
3:52:00	41	1,3	27
3:52:10	41	1,3	27
3:52:20	41	1,3	27
3:52:30	41	1,3	27
3:52:40	41	1,2	27
3:52:50	41	1,2	27
3:53:00	41	1,2	27
3:53:10	41	1,2	28
3:53:20	41	1,2	28
3:53:30	41	1,2	28
3:53:40	41	1,1	28
3:53:50	41	1,1	28
3:54:00	41	1,1	28
3:54:10	41	1,1	28
3:54:20	41	1,1	28
3:54:30	41	1,1	28
3:54:40	41	1,1	28
3:54:50	41	1,0	28
3:55:00	41	1,0	28
3:55:10	41	1,0	28
3:55:20	41	1,0	28
3:55:30	41	1,0	29
3:55:40	41	1,0	29
3:55:50	41	1,0	29
3:56:00	41	1,0	29
3:56:10	41	1,0	29
3:56:20	41	1,0	29
3:56:30	41	0,9	30
3:56:40	41	0,9	30
3:56:50	41	0,9	30
3:57:00	41	0,9	30
3:57:10	41	0,9	30
3:57:20	41	0,9	30
3:57:30	41	0,9	30
3:57:40	41	0,9	31
3:57:50	41	0,9	30
3:58:00	41	0,9	31
3:58:10	41	0,9	31
3:58:20	41	0,9	31
3:58:30	41	0,8	31
3:58:40	41	0,8	31
3:58:50	41	0,8	31
3:59:00	41	0,8	31
3:59:10	41	0,8	31
3:59:20	41	0,8	31
3:59:30	41	0,8	31
3:59:40	41	0,8	31
3:59:50	41	0,8	31
4:00:00	41	0,8	31
4:00:10	41	0,8	31
4:00:20	41	0,8	31
4:00:30	41	0,8	31
4:00:40	41	0,8	31
4:00:50	41	0,8	31
4:01:00	41	0,8	31
4:01:10	41	0,8	31
4:01:20	41	0,8	31
4:01:30	41	0,8	31
4:01:40	41	0,8	31
4:01:50	41	0,8	31
4:02:00	41	0,8	31
4:02:10	41	0,8	31
4:02:20	41	0,8	31
4:02:30	41	0,8	31
4:02:40	41	0,8	31
4:02:50	41	0,8	31
4:03:00	41	0,8	31
4:03:10	41	0,8	31
4:03:20	41	0,8	31
4:03:30	41	0,9	31
4:03:40	41	0,9	31
4:03:50	41	0,9	31
4:04:00	41	0,9	31
4:04:10	41	0,9	31
4:04:20	41	0,9	31
4:04:30	41	0,9	31
4:04:40	41	0,9	31
4:04:50	41	1,0	31
4:05:00	41	1,0	31
4:05:10	41	1,0	31
4:05:20	41	1,0	31
4:05:30	41	1,0	31
4:05:40	41	1,0	31
4:05:50	41	1,1	31
4:06:00	41	1,1	31
4:06:10	41	1,1	31
4:06:20	41	1,1	31
4:06:30	41	1,1	31
4:06:40	41	1,1	31
4:06:50	41	1,2	31
4:07:00	41	1,2	31
4:07:10	41	1,2	31
4:07:20	41	1,2	31
4:07:30	41	1,3	31
4:07:40	41	1,3	31
4:07:50	41	1,3	31
4:08:00	40	1,3	31
4:08:10	41	1,3	31
4:08:20	41	1,4	31
4:08:30	40	1,4	31
4:08:40	41	1,4	31
4:08:50	41	1,4	31
4:09:00	41	1,5	31
4:09:10	41	1,5	31
4:09:20	40	1,5	31
4:09:30	40	1,5	31
4:09:40	40	1,6	31
4:09:50	41	1,6	31
4:10:00	41	1,6	31
4:10:10	40	1,7	31
4:10:20	40	1,7	31
4:10:30	41	1,7	31
4:10:40	40	1,8	31
4:10:50	41	1,8	31
4:11:00	40	1,8	31
4:11:10	41	1,9	31
4:11:20	40	1,9	31
4:11:30	40	1,9	31
4:11:40	40	2,0	31
4:11:50	41	2,0	31
4:12:00	41	2,0	31
4:12:10	41	2,0	31
4:12:20	41	2,0	31
4:12:30	41	2,1	31
4:12:40	41	2,1	31
4:12:50	41	2,1	31
4:13:00	41	2,1	31
4:13:10	41	2,1	31
4:13:20	41	2,1	31
4:13:30	41	2,1	31
4:13:40	41	2,2	31
4:13:50	41	2,2	31
4:14:00	41	2,2	31
4:14:10	41	2,2	31
4:14:20	41	2,2	31
4:14:30	41	2,2	31
4:14:40	41	2,2	31
4:14:50	41	2,2	31
4:15:00	41	2,2	31
4:15:10	41	2,2	31
4:15:20	41	2,2	31
4:15:30	41	2,2	31
4:15:40	41	2,2	31
4:15:50	41	2,1	31
4:16:00	41	2,1	31
4:16:10	41	2,1	31
4:16:20	41	2,1	31
4:16:30	41	2,1	31
4:16:40	41	2,0	31
4:16:50	41	2,0	31
4:17:00	41	2,0	31
4:17:10	41	2,0	31
4:17:20	41	1,9	30
4:17:30	41	1,9	31
4:17:40	41	1,9	31
4:17:50	41	1,8	31
4:18:00	41	1,8	31
4:18:10	41	1,7	31
4:18:20	41	1,7	31
4:18:30	41	1,6	31
4:18:40	41	1,6	31
4:18:50	41	1,5	30
4:19:00	41	1,5	30
4:19:10	41	1,5	30
4:19:20	41	1,5	30
4:19:30	41	1,4	30
4:19:40	41	1,4	30
4:19:50	41	1,4	30
4:20:00	41	1,4	30
4:20:10	41	1,3	30
4:20:20	41	1,3	30
4:20:30	41	1,3	30
4:20:40	41	1,3	30
4:20:50	41	1,2	30
4:21:00	41	1,2	30
4:21:10	41	1,2	29
4:21:20	41	1,2	29
4:21:30	41	1,2	29
4:21:40	41	1,2	29
4:21:50	41	1,2	29
4:22:00	41	1,1	29
4:22:10	41	1,1	29
4:22:20	41	1,1	29
4:22:30	41	1,1	29
4:22:40	41	1,1	29
4:22:50	41	1,1	29
4:23:00	41	1,1	28
4:23:10	41	1,0	28
4:23:20	41	1,0	28
4:23:30	41	1,0	28
4:23:40	41	1,0	28
4:23:50	41	1,0	28
4:24:00	41	1,0	28
4:24:10	41	1,0	28
4:24:20	41	1,0	28
4:24:30	41	1,0	27
4:24:40	41	0,9	28
4:24:50	41	0,9	27
4:25:00	41	0,9	28
4:25:10	41	0,9	27
4:25:20	41	0,9	27
4:25:30	41	0,9	27
4:25:40	41	0,9	27
4:25:50	41	0,9	27
4:26:00	41	0,9	27
4:26:10	41	0,9	27
4:26:20	41	0,8	27
4:26:30	41	0,8	27
4:26:40	41	0,8	27
4:26:50	41	0,8	27
4:27:00	41	0,8	27
4:27:10	41	0,8	27
4:27:20	41	0,8	27
4:27:30	41	0,8	27
4:27:40	41	0,8	27
4:27:50	41	0,8	26
4:28:00	41	0,8	26
4:28:10	41	0,8	26
4:28:20	41	0,8	26
4:28:30	41	0,7	26
4:28:40	41	0,7	26
4:28:50	41	0,7	26
4:29:00	41	0,7	26
4:29:10	41	0,7	26
4:29:20	41	0,7	26
4:29:30	41	0,7	26
4:29:40	41	0,7	26
4:29:50	41	0,7	26
4:30:00	41	0,7	26
4:30:10	41	0,7	26
4:30:20	41	0,7	26
4:30:30	41	0,7	26
4:30:40	41	0,7	26
4:30:50	41	0,7	25
4:31:00	41	0,7	26
4:31:10	41	0,7	26
4:31:20	41	0,7	26
4:31:30	41	0,7	25
4:31:40	41	0,7	25
4:31:50	41	0,7	25
4:32:00	41	0,7	23
4:32:10	41	0,7	25
4:32:20	41	0,7	25
4:32:30	41	0,7	25
4:32:40	41	0,7	25
4:32:50	41	0,7	25
4:33:00	41	0,7	25
4:33:10	41	0,7	25
4:33:20	41	0,7	25
4:33:30	41	0,7	25
4:33:40	41	0,7	25
4:33:50	41	0,7	23
4:34:00	41	0,7	24
4:34:10	41	0,7	25
4:34:20	41	0,8	25
4:34:30	41	0,7	25
4:34:40	41	0,8	25
4:34:50	41	0,8	25
4:35:00	41	0,8	25
4:35:10	41	0,8	24
4:35:20	41	0,8	25
4:35:30	41	0,8	24
4:35:40	41	0,8	24
4:35:50	41	0,8	24
4:36:00	41	0,8	25
4:36:10	41	0,8	25
4:36:20	41	0,8	25
4:36:30	41	0,8	25
4:36:40	41	0,8	25
4:36:50	41	0,8	25
4:37:00	41	0,8	25
4:37:10	41	0,8	25
4:37:20	41	0,8	25
4:37:30	41	0,8	25
4:37:40	41	0,8	25
4:37:50	41	0,8	25
4:38:00	41	0,8	25
4:38:10	41	0,8	26
4:38:20	41	0,8	25
4:38:30	41	0,8	25
4:38:40	41	0,8	25
4:38:50	41	0,8	25
4:39:00	41	0,9	25
4:39:10	41	0,9	25
4:39:20	41	0,9	25
4:39:30	41	0,9	25
4:39:40	41	0,9	25
4:39:50	41	0,9	25
4:40:00	41	0,9	25
4:40:10	41	0,9	25
4:40:20	41	1,0	25
4:40:30	41	1,0	26
4:40:40	41	1,0	26
4:40:50	41	1,0	26
4:41:00	41	1,0	26
4:41:10	41	1,0	25
4:41:20	41	1,0	25
4:41:30	41	1,1	25
4:41:40	41	1,1	25
4:41:50	41	1,1	25
4:42:00	40	1,1	25
4:42:10	41	1,2	25
4:42:20	41	1,2	25
4:42:30	41	1,2	25
4:42:40	40	1,2	25
4:42:50	40	1,2	25
4:43:00	40	1,3	25
4:43:10	40	1,3	25
4:43:20	40	1,3	25
4:43:30	40	1,3	25
4:43:40	40	1,4	25
4:43:50	40	1,4	25
4:44:00	40	1,4	25
4:44:10	40	1,4	25
4:44:20	40	1,5	25
4:44:30	40	1,5	25
4:44:40	40	1,5	25
4:44:50	40	1,6	24
4:45:00	40	1,6	24
4:45:10	40	1,6	24
4:45:20	40	1,6	24
4:45:30	40	1,7	24
4:45:40	40	1,7	24
4:45:50	40	1,7	24
4:46:00	41	1,7	24
4:46:10	41	1,8	24
4:46:20	41	1,8	24
4:46:30	40	1,8	24
4:46:40	41	1,8	24
4:46:50	41	1,9	23
4:47:00	41	1,9	23
4:47:10	41	1,9	23
4:47:20	41	1,9	23
4:47:30	41	1,9	23
4:47:40	41	1,9	23
4:47:50	41	2,0	23
4:48:00	41	2,0	23
4:48:10	41	2,0	23
4:48:20	41	2,0	23
4:48:30	41	2,0	23
4:48:40	41	2,0	23
4:48:50	41	2,0	23
4:49:00	41	2,0	23
4:49:10	41	2,0	23
4:49:20	41	2,0	23
4:49:30	41	2,0	23
4:49:40	41	2,0	23
4:49:50	41	2,0	23
4:50:00	41	2,0	23
4:50:10	41	2,0	23
4:50:20	41	1,9	22
4:50:30	41	1,9	23
4:50:40	41	1,9	23
4:50:50	41	1,9	23
4:51:00	41	1,8	23
4:51:10	41	1,8	22
4:51:20	41	1,8	21
4:51:30	41	1,7	21
4:51:40	41	1,7	21
4:51:50	41	1,6	23
4:52:00	41	1,6	23
4:52:10	41	1,5	23
4:52:20	41	1,5	23
4:52:30	41	1,4	23
4:52:40	41	1,4	23
4:52:50	41	1,4	23
4:53:00	41	1,3	22
4:53:10	41	1,3	18
4:53:20	41	1,2	18
4:53:30	41	1,2	18
4:53:40	41	1,2	18
4:53:50	41	1,2	18
4:54:00	41	1,1	18
4:54:10	41	1,1	18
4:54:20	41	1,1	18
4:54:30	41	1,1	18
4:54:40	41	1,0	18
4:54:50	41	1,0	18
4:55:00	41	1,0	18
4:55:10	41	1,0	18
4:55:20	41	1,0	18
4:55:30	41	1,0	18
4:55:40	41	0,9	18
4:55:50	41	0,9	18
4:56:00	41	0,9	18
4:56:10	41	0,9	18
4:56:20	41	0,9	18
4:56:30	41	0,9	18
4:56:40	41	0,9	18
4:56:50	41	0,8	18
4:57:00	41	0,8	18
4:57:10	41	0,8	18
4:57:20	41	0,8	18
4:57:30	41	0,8	18
4:57:40	41	0,8	18
4:57:50	41	0,8	18
4:58:00	41	0,8	18
4:58:10	41	0,7	18
4:58:20	41	0,7	18
4:58:30	41	0,7	18
4:58:40	41	0,7	18
4:58:50	41	0,7	18
4:59:00	41	0,7	18
4:59:10	41	0,7	18
4:59:20	41	0,7	18
4:59:30	41	0,7	18
4:59:40	41	0,7	18
4:59:50	41	0,7	18
5:00:00	41	0,6	18
5:00:10	41	0,6	18
5:00:20	41	0,6	18
5:00:30	41	0,6	18
5:00:40	41	0,6	18
5:00:50	41	0,6	18
5:01:00	41	0,6	18
5:01:10	41	0,6	23
5:01:20	41	0,6	23
5:01:30	41	0,6	24
5:01:40	41	0,6	24
5:01:50	41	0,6	24
5:02:00	41	0,6	24
5:02:10	41	0,6	24
5:02:20	41	0,6	24
5:02:30	41	0,6	24
5:02:40	41	0,6	24
5:02:50	41	0,7	24
5:03:00	41	0,7	24
5:03:10	41	0,7	24
5:03:20	41	0,7	23
5:03:30	41	0,7	23
5:03:40	41	0,7	24
5:03:50	41	0,7	24
5:04:00	41	0,7	24
5:04:10	41	0,7	24
5:04:20	41	0,7	24
5:04:30	41	0,7	25
5:04:40	41	0,7	25
5:04:50	41	0,7	25
5:05:00	41	0,7	25
5:05:10	41	0,7	25
5:05:20	41	0,7	25
5:05:30	41	0,7	25
5:05:40	41	0,7	25
5:05:50	41	0,7	25
5:06:00	41	0,7	25
5:06:10	41	0,7	25
5:06:20	41	0,7	25
5:06:30	41	0,7	25
5:06:40	41	0,7	25
5:06:50	41	0,7	25
5:07:00	41	0,7	25
5:07:10	41	0,7	25
5:07:20	41	0,7	25
5:07:30	41	0,7	26
5:07:40	41	0,7	26
5:07:50	41	0,7	26
5:08:00	41	0,7	26
5:08:10	41	0,7	26
5:08:20	41	0,7	26
5:08:30	41	0,7	26
5:08:40	41	0,7	26
5:08:50	41	0,7	26
5:09:00	41	0,7	26
5:09:10	41	0,7	26
5:09:20	41	0,7	26
5:09:30	41	0,7	26
5:09:40	41	0,7	26
5:09:50	41	0,7	26
5:10:00	41	0,7	26
5:10:10	41	0,7	26
5:10:20	41	0,7	26
5:10:30	41	0,7	26
5:10:40	41	0,7	26
5:10:50	41	0,7	26
5:11:00	41	0,7	26
5:11:10	41	0,7	26
5:11:20	41	0,7	26
5:11:30	41	0,7	26
5:11:40	41	0,7	26
5:11:50	41	0,7	26
5:12:00	41	0,7	26
5:12:10	41	0,7	26
5:12:20	41	0,7	26
5:12:30	41	0,7	26
5:12:40	41	0,7	26
5:12:50	41	0,7	26
5:13:00	41	0,7	26
5:13:10	41	0,7	26
5:13:20	41	0,7	26
5:13:30	41	0,7	26
5:13:40	41	0,7	26
5:13:50	41	0,7	26
5:14:00	41	0,7	26
5:14:10	41	0,7	26
5:14:20	41	0,7	26
5:14:30	41	0,7	26
5:14:40	41	0,7	26
5:14:50	41	0,7	26
5:15:00	41	0,7	24
5:15:10	41	0,7	26
5:15:20	41	0,7	26
5:15:30	41	0,7	26
5:15:40	41	0,7	26
5:15:50	41	0,7	26
5:16:00	41	0,7	26
5:16:10	41	0,7	26
5:16:20	41	0,7	26
5:16:30	41	0,7	26
5:16:40	41	0,7	26
5:16:50	41	0,7	26
5:17:00	41	0,7	26
5:17:10	41	0,7	26
5:17:20	41	0,7	26
5:17:30	41	0,7	26
5:17:40	41	0,7	26
5:17:50	41	0,7	26
5:18:00	41	0,7	26
5:18:10	41	0,7	28
5:18:20	41	0,7	27
5:18:30	41	0,7	27
5:18:40	41	0,7	27
5:18:50	41	0,7	27
5:19:00	41	0,7	27
5:19:10	41	0,7	27
5:19:20	41	0,7	27
5:19:30	41	0,7	27
5:19:40	41	0,7	27
5:19:50	41	0,7	27
5:20:00	41	0,7	27
5:20:10	41	0,7	27
5:20:20	41	0,7	27
5:20:30	41	0,8	27
5:20:40	41	0,8	27
5:20:50	41	0,8	27
5:21:00	41	0,8	27
5:21:10	41	0,8	28
5:21:20	41	0,8	27
5:21:30	41	0,8	27
5:21:40	41	0,8	27
5:21:50	41	0,8	27
5:22:00	41	0,8	27
5:22:10	41	0,8	27
5:22:20	41	0,8	27
5:22:30	41	0,8	27
5:22:40	41	0,9	27
5:22:50	41	0,9	27
5:23:00	41	0,9	27
5:23:10	41	0,9	27
5:23:20	41	0,9	27
5:23:30	41	0,9	27
5:23:40	41	0,9	27
5:23:50	41	0,9	27
5:24:00	40	0,9	27
5:24:10	40	0,9	28
5:24:20	40	0,9	27
5:24:30	40	1,0	27
5:24:40	40	1,0	27
5:24:50	40	1,0	27
5:25:00	40	1,0	27
5:25:10	40	1,0	27
5:25:20	40	1,0	27
5:25:30	40	1,0	25
5:25:40	40	1,0	25
5:25:50	40	1,0	25
5:26:00	41	1,0	25
5:26:10	40	1,1	25
5:26:20	41	1,1	25
5:26:30	41	1,1	25
5:26:40	41	1,1	26
5:26:50	41	1,1	27
5:27:00	41	1,1	27
5:27:10	41	1,1	27
5:27:20	41	1,1	27
5:27:30	41	1,1	26
5:27:40	41	1,1	27
5:27:50	41	1,1	26
5:28:00	41	1,1	26
5:28:10	41	1,1	26
5:28:20	41	1,1	26
5:28:30	41	1,2	26
5:28:40	41	1,2	26
5:28:50	41	1,2	26
5:29:00	41	1,2	26
5:29:10	41	1,2	26
5:29:20	41	1,2	26
5:29:30	41	1,1	26
5:29:40	41	1,1	26
5:29:50	41	1,1	26
5:30:00	41	1,1	26
5:30:10	41	1,1	26
5:30:20	41	1,1	26
5:30:30	41	1,1	26
5:30:40	41	1,1	26
5:30:50	41	1,1	26
5:31:00	41	1,1	26
5:31:10	41	1,1	26
5:31:20	41	1,0	26
5:31:30	41	1,0	26
5:31:40	41	1,0	26
5:31:50	41	1,0	26
5:32:00	41	0,9	26
5:32:10	41	0,9	26
5:32:20	41	0,9	25
5:32:30	41	0,9	26
5:32:40	41	0,8	26
5:32:50	41	0,8	26
5:33:00	41	0,8	26
5:33:10	41	0,8	25
5:33:20	41	0,8	26
5:33:30	41	0,8	25
5:33:40	41	0,7	26
5:33:50	41	0,7	26
5:34:00	41	0,7	26
5:34:10	41	0,7	26
5:34:20	41	0,7	26
5:34:30	41	0,7	26
5:34:40	41	0,7	26
5:34:50	41	0,7	27
5:35:00	41	0,7	26
5:35:10	41	0,7	27
5:35:20	41	0,7	26
5:35:30	41	0,7	27
5:35:40	41	0,7	26
5:35:50	41	0,7	27
5:36:00	41	0,7	26
5:36:10	41	0,7	27
5:36:20	41	0,7	27
5:36:30	41	0,7	27
5:36:40	41	0,7	27
5:36:50	41	0,7	27
5:37:00	41	0,7	27
5:37:10	41	0,7	27
5:37:20	41	0,7	27
5:37:30	41	0,7	27
5:37:40	41	0,7	27
5:37:50	41	0,7	27
5:38:00	41	0,7	27
5:38:10	41	0,7	27
5:38:20	41	0,7	27
5:38:30	41	0,7	27
5:38:40	41	0,7	27
5:38:50	41	0,7	27
5:39:00	41	0,7	27
5:39:10	41	0,7	27
5:39:20	41	0,7	27
5:39:30	41	0,7	27
5:39:40	41	0,7	27
5:39:50	41	0,7	27
5:40:00	41	0,7	27
5:40:10	41	0,7	27
5:40:20	41	0,7	27
5:40:30	41	0,7	27
5:40:40	41	0,7	27
5:40:50	41	0,7	27
5:41:00	41	0,7	27
5:41:10	41	0,7	27
5:41:20	41	0,7	27
5:41:30	41	0,7	27
5:41:40	41	0,7	27
5:41:50	41	0,7	27
5:42:00	41	0,7	27
5:42:10	41	0,7	27
5:42:20	41	0,7	27
5:42:30	41	0,7	27
5:42:40	41	0,7	27
5:42:50	41	0,7	27
5:43:00	41	0,7	27
5:43:10	41	0,7	27
5:43:20	41	0,7	27
5:43:30	41	0,7	27
5:43:40	41	0,7	27
5:43:50	41	0,7	27
5:44:00	41	0,7	27
5:44:10	41	0,7	27
5:44:20	41	0,7	27
5:44:30	41	0,7	27
5:44:40	41	0,7	27
5:44:50	41	0,7	27
5:45:00	41	0,7	27
5:45:10	41	0,7	27
5:45:20	41	0,7	27
5:45:30	41	0,7	27
5:45:40	41	0,7	27
5:45:50	41	0,7	27
5:46:00	41	0,7	27
5:46:10	41	0,7	27
5:46:20	41	0,7	27
5:46:30	41	0,7	27
5:46:40	41	0,7	27
5:46:50	41	0,7	27
5:47:00	41	0,7	27
5:47:10	41	0,7	27
5:47:20	41	0,7	27
5:47:30	41	0,7	27
5:47:40	41	0,7	27
5:47:50	41	0,7	27
5:48:00	41	0,7	27
5:48:10	41	0,7	27
5:48:20	41	0,7	27
5:48:30	41	0,7	27
5:48:40	41	0,7	27
5:48:50	41	0,7	27
5:49:00	41	0,7	27
5:49:10	41	0,7	27
5:49:20	41	0,7	27
5:49:30	41	0,7	27
5:49:40	41	0,7	27
5:49:50	41	0,7	27
5:50:00	41	0,7	27
5:50:10	41	0,7	27
5:50:20	41	0,7	27
5:50:30	41	0,7	27
5:50:40	41	0,7	27
5:50:50	41	0,7	27
5:51:00	41	0,7	27
5:51:10	41	0,7	26
5:51:20	41	0,7	27
5:51:30	41	0,6	27
5:51:40	41	0,7	27
5:51:50	41	0,6	27
5:52:00	41	0,6	27
5:52:10	41	0,6	27
5:52:20	41	0,7	27
5:52:30	41	0,7	27
5:52:40	41	0,6	27
5:52:50	41	0,7	27
5:53:00	41	0,6	27
5:53:10	41	0,6	27
5:53:20	41	0,6	27
5:53:30	41	0,6	27
5:53:40	41	0,6	27
5:53:50	41	0,6	27
5:54:00	41	0,6	27
5:54:10	41	0,6	27
5:54:20	41	0,6	27
5:54:30	41	0,6	27
5:54:40	41	0,6	27
5:54:50	41	0,6	27
5:55:00	41	0,6	27
5:55:10	41	0,6	27
5:55:20	41	0,6	28
5:55:30	41	0,6	27
5:55:40	41	0,6	28
5:55:50	41	0,6	28
5:56:00	41	0,6	28
5:56:10	41	0,6	28
5:56:20	41	0,6	27
5:56:30	41	0,6	28
5:56:40	41	0,6	27
5:56:50	41	0,6	28
5:57:00	41	0,6	28
5:57:10	41	0,6	28
5:57:20	41	0,6	28
5:57:30	41	0,6	28
5:57:40	41	0,6	28
5:57:50	41	0,6	28
5:58:00	41	0,6	28
5:58:10	41	0,6	28
5:58:20	41	0,6	28
5:58:30	41	0,6	28
5:58:40	41	0,6	28
5:58:50	41	0,6	28
5:59:00	41	0,6	28
5:59:10	41	0,6	28
5:59:20	41	0,6	28
5:59:30	41	0,6	28
5:59:40	41	0,6	28
5:59:50	41	0,6	28
6:00:00	41	0,6	28
6:00:10	41	0,6	28
6:00:20	41	0,6	28
6:00:30	41	0,6	28
6:00:40	41	0,6	28
6:00:50	41	0,6	28
6:01:00	41	0,6	28
6:01:10	41	0,6	28
6:01:20	41	0,6	28
