Repository: ProgWizer/parser

File: project-root/data/Data Acquisition/Data Acquisition/2021 year (353)/21-229.txt (part 1 of 9)
--Test Summary--
Full Path and File Name	
Instrument Name	7322
Instrument Type	Model 7322 Consistometer - Variable Speed
Instrument Serial Number	
Test Start Date	07.09.2021
Test Start Time	12:38:52
Test Stop Date	07.09.2021
Test Stop Time	16:26:56
Test Length	3:48:04
Final Sample Time Offset	3:48:03
Controller Schedule Name	
Sampling Period	1 second
Comments	
Information	WellID	
Information	Customer	
Information	EngName	
Information	CementClass	G
Information	CementMfr	Ñóõîé Ëîã
Information	Additives	100G+30Silica325+0.6Extra+0.1P-130
Information	Density	1900
Information	BHCT	90
Information	BHST	
Information	FluidLoss	
Information	JobType	
Calculated Value	Time_30Bc	3:34:27
Calculated Value	Time_70Bc	3:48:03
Initial Temperature (°C)	22 °C
Final Temperature (°C)	90 °C
Initial Pressure (MPa)	0,4 MPa
Final Pressure (MPa)	55,0 MPa
Initial Consistency (Bc)	25 Bc
Final Consistency (Bc)	70 Bc
Initial Wall Temperature (°C)	22 °C
Final Wall Temperature (°C)	88 °C
Initial Motor Speed (RPM)	150 RPM
Final Motor Speed (RPM)	150 RPM
--Data--
Time (HH:MM:SS)	Temperature (°C)	Pressure (MPa)	Consistency (Bc)	Wall Temperature (°C)	Motor Speed (RPM)
0:00:00	22	0,4	25	22	150
0:00:01	22	0,5	25	22	150
0:00:02	22	0,4	25	22	150
0:00:03	22	0,4	25	22	150
0:00:04	22	0,4	25	22	150
0:00:05	22	0,4	25	22	150
0:00:06	22	0,4	25	22	150
0:00:07	22	0,5	25	22	150
0:00:08	22	0,5	25	22	150
0:00:09	22	0,5	25	22	150
0:00:10	22	0,5	25	22	150
0:00:11	22	0,6	25	22	150
0:00:12	22	0,6	25	22	150
0:00:13	22	0,6	25	22	150
0:00:14	22	0,6	25	22	150
0:00:15	22	0,6	25	22	150
0:00:16	22	0,6	25	22	150
0:00:17	22	0,6	25	22	150
0:00:18	22	0,6	25	22	150
0:00:19	22	0,7	26	22	150
0:00:20	22	0,7	26	22	150
0:00:21	22	0,7	26	22	150
0:00:22	22	0,7	26	22	150
0:00:23	22	0,8	26	22	150
0:00:24	22	0,8	26	22	150
0:00:25	22	0,8	26	22	150
0:00:26	22	0,8	26	22	150
0:00:27	22	0,8	26	22	150
0:00:28	22	0,9	26	22	150
0:00:29	22	0,9	26	22	150
0:00:30	22	0,9	26	22	150
0:00:31	22	0,9	26	22	150
0:00:32	22	0,9	26	22	150
0:00:33	22	1,0	26	22	150
0:00:34	22	1,1	26	22	150
0:00:35	22	1,1	25	22	150
0:00:36	22	1,1	25	22	150
0:00:37	22	1,1	25	22	150
0:00:38	22	1,1	25	22	150
0:00:39	22	1,1	25	22	150
0:00:40	22	1,1	25	22	150
0:00:41	22	1,1	25	23	150
0:00:42	22	1,1	25	22	150
0:00:43	22	1,1	25	23	150
0:00:44	22	1,1	25	23	150
0:00:45	22	1,1	25	23	150
0:00:46	22	1,1	25	23	150
0:00:47	22	1,1	25	23	150
0:00:48	22	1,2	25	23	150
0:00:49	22	1,2	25	23	150
0:00:50	22	1,2	25	23	150
0:00:51	22	1,2	25	23	150
0:00:52	22	1,4	25	23	150
0:00:53	22	1,4	26	23	150
0:00:54	22	1,4	26	23	150
0:00:55	22	1,4	25	23	150
0:00:56	22	1,4	25	23	150
0:00:57	22	1,5	25	23	150
0:00:58	22	1,5	25	23	150
0:00:59	22	1,5	25	23	150
0:01:00	22	1,5	25	23	150
0:01:01	22	1,5	25	23	150
0:01:02	22	1,5	26	23	150
0:01:03	22	1,5	26	23	150
0:01:04	22	1,5	26	23	150
0:01:05	22	1,5	26	23	150
0:01:06	22	1,5	26	23	150
0:01:07	22	1,5	26	23	150
0:01:08	22	1,5	26	24	150
0:01:09	22	1,6	26	24	150
0:01:10	22	1,6	26	23	150
0:01:11	22	1,6	26	24	150
0:01:12	22	1,6	26	24	150
0:01:13	22	1,6	26	24	150
0:01:14	22	1,6	26	24	150
0:01:15	22	1,6	26	24	150
0:01:16	22	1,7	26	24	150
0:01:17	22	1,8	25	24	150
0:01:18	22	1,8	25	24	150
0:01:19	22	1,8	25	24	150
0:01:20	22	1,8	25	24	150
0:01:21	22	1,8	25	24	150
0:01:22	22	1,9	25	24	150
0:01:23	22	1,9	25	24	150
0:01:24	22	1,9	25	24	150
0:01:25	22	1,9	25	24	150
0:01:26	22	1,9	25	24	150
0:01:27	22	1,9	25	25	150
0:01:28	22	1,9	25	25	150
0:01:29	22	2,0	25	25	150
0:01:30	22	2,0	25	25	150
0:01:31	22	2,0	25	25	150
0:01:32	22	2,0	25	25	150
0:01:33	22	2,0	25	25	150
0:01:34	22	2,0	25	25	150
0:01:35	22	2,1	25	25	150
0:01:36	22	2,1	25	25	150
0:01:37	22	2,1	25	25	150
0:01:38	22	2,1	25	25	150
0:01:39	22	2,1	25	25	150
0:01:40	22	2,2	25	25	150
0:01:41	22	2,2	25	25	150
0:01:42	22	2,2	25	25	150
0:01:43	22	2,2	25	25	150
0:01:44	22	2,2	25	26	150
0:01:45	22	2,3	25	26	150
0:01:46	22	2,3	25	26	150
0:01:47	23	2,3	25	26	150
0:01:48	23	2,3	25	26	150
0:01:49	23	2,3	25	26	150
0:01:50	23	2,4	25	26	150
0:01:51	23	2,4	25	26	150
0:01:52	23	2,4	25	26	150
0:01:53	23	2,4	25	26	150
0:01:54	23	2,4	25	26	150
0:01:55	23	2,5	25	26	150
0:01:56	23	2,5	25	26	150
0:01:57	23	2,5	25	26	150
0:01:58	23	2,5	25	26	150
0:01:59	23	2,5	25	26	150
0:02:00	23	2,6	25	26	150
0:02:01	23	2,6	25	26	150
0:02:02	23	2,6	25	27	150
0:02:03	23	2,6	25	27	150
0:02:04	23	2,6	25	27	150
0:02:05	23	2,7	25	27	150
0:02:06	23	2,7	25	27	150
0:02:07	23	2,7	25	27	150
0:02:08	23	2,7	25	27	150
0:02:09	23	2,8	25	27	150
0:02:10	23	2,8	25	27	150
0:02:11	23	2,8	25	27	150
0:02:12	23	2,8	25	27	150
0:02:13	23	2,8	25	27	150
0:02:14	23	2,9	25	27	150
0:02:15	23	2,9	25	27	150
0:02:16	23	2,9	25	27	150
0:02:17	23	2,9	25	27	150
0:02:18	23	3,0	25	27	150
0:02:19	23	3,0	25	27	150
0:02:20	23	3,0	25	27	150
0:02:21	23	3,0	25	28	150
0:02:22	23	3,0	25	28	150
0:02:23	23	3,1	25	28	150
0:02:24	23	3,1	25	28	150
0:02:25	23	3,1	25	28	150
0:02:26	23	3,1	25	28	150
0:02:27	23	3,2	25	28	150
0:02:28	23	3,2	25	28	150
0:02:29	23	3,2	25	28	150
0:02:30	23	3,2	25	28	150
0:02:31	23	3,2	25	28	150
0:02:32	23	3,3	25	28	150
0:02:33	23	3,3	25	28	150
0:02:34	23	3,3	25	28	150
0:02:35	23	3,3	25	28	150
0:02:36	23	3,3	26	28	150
0:02:37	23	3,4	25	28	150
0:02:38	23	3,4	25	28	150
0:02:39	23	3,4	25	29	150
0:02:40	23	3,4	25	29	150
0:02:41	23	3,4	25	29	150
0:02:42	23	3,5	25	29	150
0:02:43	23	3,5	25	29	150
0:02:44	23	3,5	25	29	150
0:02:45	23	3,5	25	29	150
0:02:46	23	3,5	25	29	150
0:02:47	23	3,6	25	29	150
0:02:48	23	3,6	25	29	150
0:02:49	23	3,6	25	29	150
0:02:50	23	3,6	25	29	150
0:02:51	23	3,6	25	29	150
0:02:52	23	3,7	25	30	150
0:02:53	23	3,7	25	30	150
0:02:54	23	3,7	25	30	150
0:02:55	23	3,7	25	30	150
0:02:56	23	3,7	25	30	150
0:02:57	23	3,7	25	29	150
0:02:58	23	3,8	25	29	150
0:02:59	23	3,8	25	30	150
0:03:00	23	3,8	25	30	150
0:03:01	23	3,8	25	30	150
0:03:02	23	3,8	25	29	150
0:03:03	24	3,8	25	30	150
0:03:04	24	3,9	25	30	150
0:03:05	24	3,9	25	30	150
0:03:06	24	3,9	25	30	150
0:03:07	24	3,9	25	30	150
0:03:08	24	3,9	25	30	150
0:03:09	24	3,9	25	30	150
0:03:10	24	4,0	25	30	150
0:03:11	24	4,0	25	30	150
0:03:12	24	4,0	25	30	150
0:03:13	24	4,0	25	30	150
0:03:14	24	4,0	25	30	150
0:03:15	24	4,0	25	30	150
0:03:16	24	4,1	25	30	150
0:03:17	24	4,1	25	30	150
0:03:18	24	4,1	25	30	150
0:03:19	24	4,1	25	30	150
0:03:20	24	4,1	25	30	150
0:03:21	24	4,1	25	30	150
0:03:22	24	4,2	25	30	150
0:03:23	24	4,2	25	30	150
0:03:24	24	4,2	25	30	150
0:03:25	24	4,2	25	30	150
0:03:26	24	4,2	25	30	150
0:03:27	24	4,2	25	30	150
0:03:28	24	4,2	25	30	150
0:03:29	24	4,2	25	30	150
0:03:30	24	4,3	25	30	150
0:03:31	24	4,3	25	30	150
0:03:32	24	4,3	25	31	150
0:03:33	24	4,3	25	31	150
0:03:34	24	4,3	25	31	150
0:03:35	24	4,3	25	31	150
0:03:36	24	4,4	25	31	150
0:03:37	24	4,4	25	31	150
0:03:38	24	4,4	25	31	150
0:03:39	24	4,4	25	31	150
0:03:40	24	4,4	25	31	150
0:03:41	24	4,4	25	31	150
0:03:42	24	4,5	25	31	150
0:03:43	24	4,5	25	31	150
0:03:44	24	4,5	25	31	150
0:03:45	24	4,5	25	31	150
0:03:46	24	4,5	25	31	150
0:03:47	24	4,5	25	31	150
0:03:48	24	4,5	25	31	150
0:03:49	24	4,6	25	31	150
0:03:50	24	4,6	25	31	150
0:03:51	24	4,6	25	31	150
0:03:52	24	4,6	25	31	150
0:03:53	24	4,6	25	31	150
0:03:54	24	4,6	25	31	150
0:03:55	25	4,6	25	31	150
0:03:56	25	4,7	25	31	150
0:03:57	25	4,7	25	31	150
0:03:58	25	4,7	25	31	150
0:03:59	25	4,7	25	31	150
0:04:00	25	4,7	25	31	150
0:04:01	25	4,7	25	31	150
0:04:02	25	4,7	25	31	150
0:04:03	25	4,7	25	32	150
0:04:04	25	4,8	25	31	150
0:04:05	25	4,8	25	31	150
0:04:06	25	4,8	25	31	150
0:04:07	25	4,8	25	31	150
0:04:08	25	4,8	25	31	150
0:04:09	25	4,8	25	32	150
0:04:10	25	4,9	25	32	150
0:04:11	25	4,9	25	32	150
0:04:12	25	4,9	25	32	150
0:04:13	25	4,9	25	32	150
0:04:14	25	4,9	25	32	150
0:04:15	25	4,9	25	32	150
0:04:16	25	4,9	25	32	150
0:04:17	25	5,0	25	32	150
0:04:18	25	5,0	25	32	150
0:04:19	25	5,0	25	32	150
0:04:20	25	5,0	25	32	150
0:04:21	25	5,0	25	32	150
0:04:22	25	5,0	25	32	150
0:04:23	25	5,0	25	32	150
0:04:24	25	5,1	25	32	150
0:04:25	25	5,1	25	32	150
0:04:26	25	5,1	25	32	150
0:04:27	25	5,1	25	32	150
0:04:28	25	5,1	25	32	150
0:04:29	25	5,1	25	32	150
0:04:30	25	5,1	25	32	150
0:04:31	25	5,1	25	32	150
0:04:32	25	5,2	25	32	150
0:04:33	25	5,2	25	32	150
0:04:34	25	5,2	25	32	150
0:04:35	25	5,2	25	32	150
0:04:36	25	5,2	25	32	150
0:04:37	25	5,2	25	32	150
0:04:38	25	5,2	25	32	150
0:04:39	25	5,3	25	32	150
0:04:40	25	5,3	25	32	150
0:04:41	25	5,3	25	32	150
0:04:42	25	5,3	25	32	150
0:04:43	25	5,3	25	32	150
0:04:44	26	5,3	25	32	150
0:04:45	26	5,3	25	32	150
0:04:46	26	5,4	25	32	150
0:04:47	26	5,4	25	32	150
0:04:48	26	5,4	25	32	150
0:04:49	26	5,4	25	33	150
0:04:50	26	5,4	25	33	150
0:04:51	26	5,4	25	33	150
0:04:52	26	5,4	25	33	150
0:04:53	26	5,5	25	33	150
0:04:54	26	5,5	25	33	150
0:04:55	26	5,5	25	33	150
0:04:56	26	5,5	25	33	150
0:04:57	26	5,5	25	33	150
0:04:58	26	5,5	25	33	150
0:04:59	26	5,5	25	33	150
0:05:00	26	5,6	25	33	150
0:05:01	26	5,6	25	33	150
0:05:02	26	5,6	25	33	150
0:05:03	26	5,6	25	33	150
0:05:04	26	5,6	25	33	150
0:05:05	26	5,7	25	33	150
0:05:06	26	5,7	25	33	150
0:05:07	26	5,7	25	33	150
0:05:08	26	5,7	25	33	150
0:05:09	26	5,7	25	33	150
0:05:10	26	5,7	25	33	150
0:05:11	26	5,7	25	33	150
0:05:12	26	5,8	25	33	150
0:05:13	26	5,8	25	33	150
0:05:14	26	5,8	25	33	150
0:05:15	26	5,8	25	33	150
0:05:16	26	5,8	25	33	150
0:05:17	26	5,9	25	33	150
0:05:18	26	5,9	25	33	150
0:05:19	26	5,9	25	33	150
0:05:20	26	5,9	25	33	150
0:05:21	26	5,9	25	33	150
0:05:22	26	6,0	25	34	150
0:05:23	26	6,0	25	34	150
0:05:24	26	6,0	25	34	150
0:05:25	26	6,0	25	34	150
0:05:26	26	6,0	25	34	150
0:05:27	26	6,0	25	34	150
0:05:28	26	6,1	25	34	150
0:05:29	26	6,1	25	34	150
0:05:30	26	6,1	25	34	150
0:05:31	26	6,1	25	34	150
0:05:32	27	6,1	25	34	150
0:05:33	27	6,1	25	34	150
0:05:34	27	6,1	25	34	150
0:05:35	27	6,2	25	34	150
0:05:36	27	6,2	25	34	150
0:05:37	27	6,2	25	34	150
0:05:38	27	6,2	25	34	150
0:05:39	27	6,2	25	34	150
0:05:40	27	6,2	25	34	150
0:05:41	27	6,2	25	34	150
0:05:42	27	6,3	25	34	150
0:05:43	27	6,3	25	34	150
0:05:44	27	6,3	25	34	150
0:05:45	27	6,3	25	34	150
0:05:46	27	6,3	25	34	150
0:05:47	27	6,3	25	34	150
0:05:48	27	6,4	25	34	150
0:05:49	27	6,4	25	34	150
0:05:50	27	6,4	25	34	150
0:05:51	27	6,4	25	34	150
0:05:52	27	6,4	25	34	150
0:05:53	27	6,4	25	34	150
0:05:54	27	6,4	25	35	150
0:05:55	27	6,5	25	34	150
0:05:56	27	6,5	25	35	150
0:05:57	27	6,5	25	35	150
0:05:58	27	6,5	25	35	150
0:05:59	27	6,5	25	35	150
0:06:00	27	6,5	25	35	150
0:06:01	27	6,5	25	35	150
0:06:02	27	6,6	25	35	150
0:06:03	27	6,6	25	35	150
0:06:04	27	6,6	25	35	150
0:06:05	27	6,6	25	35	150
0:06:06	27	6,6	25	35	150
0:06:07	27	6,6	25	35	150
0:06:08	27	6,6	25	35	150
0:06:09	27	6,7	25	35	150
0:06:10	27	6,7	25	35	150
0:06:11	27	6,7	25	35	150
0:06:12	27	6,7	25	35	150
0:06:13	27	6,7	25	35	150
0:06:14	27	6,7	25	35	150
0:06:15	27	6,7	25	35	150
0:06:16	27	6,7	25	35	150
0:06:17	28	6,8	25	35	150
0:06:18	28	6,8	25	35	150
0:06:19	28	6,8	25	35	150
0:06:20	28	6,8	25	35	150
0:06:21	28	6,8	25	35	150
0:06:22	28	6,8	25	35	150
0:06:23	28	6,8	25	35	150
0:06:24	28	6,8	25	35	150
0:06:25	28	6,8	25	35	150
0:06:26	28	6,9	25	35	150
0:06:27	28	6,9	25	35	150
0:06:28	28	6,9	25	35	150
0:06:29	28	6,9	25	35	150
0:06:30	28	6,9	25	35	150
0:06:31	28	6,9	25	35	150
0:06:32	28	6,9	25	35	150
0:06:33	28	6,9	25	35	150
0:06:34	28	7,0	25	35	150
0:06:35	28	7,0	25	35	150
0:06:36	28	7,0	25	35	150
0:06:37	28	7,0	25	35	150
0:06:38	28	7,0	25	35	150
0:06:39	28	7,0	25	35	150
0:06:40	28	7,0	25	35	150
0:06:41	28	7,1	25	35	150
0:06:42	28	7,1	25	35	150
0:06:43	28	7,1	25	35	150
0:06:44	28	7,1	25	35	150
0:06:45	28	7,1	25	36	150
0:06:46	28	7,1	25	36	150
0:06:47	28	7,1	25	35	150
0:06:48	28	7,1	25	35	150
0:06:49	28	7,2	25	35	150
0:06:50	28	7,2	25	36	150
0:06:51	28	7,2	25	36	150
0:06:52	28	7,3	25	36	150
0:06:53	28	7,3	25	36	150
0:06:54	28	7,3	25	36	150
0:06:55	28	7,3	25	36	150
0:06:56	28	7,3	25	36	150
0:06:57	28	7,4	25	36	150
0:06:58	28	7,4	25	36	150
0:06:59	28	7,4	25	36	150
0:07:00	28	7,4	25	36	150
0:07:01	28	7,4	25	36	150
0:07:02	28	7,4	25	36	150
0:07:03	29	7,5	25	36	150
0:07:04	28	7,5	25	36	150
0:07:05	29	7,5	25	36	150
0:07:06	29	7,5	25	36	150
0:07:07	29	7,5	25	36	150
0:07:08	29	7,5	25	36	150
0:07:09	29	7,5	25	36	150
0:07:10	29	7,6	25	36	150
0:07:11	29	7,6	25	36	150
0:07:12	29	7,6	25	36	150
0:07:13	29	7,6	25	36	150
0:07:14	29	7,6	25	36	150
0:07:15	29	7,6	25	36	150
0:07:16	29	7,6	25	36	150
0:07:17	29	7,7	25	36	150
0:07:18	29	7,7	25	36	150
0:07:19	29	7,7	25	36	150
0:07:20	29	7,7	25	36	150
0:07:21	29	7,7	25	36	150
0:07:22	29	7,7	25	36	150
0:07:23	29	7,8	25	37	150
0:07:24	29	7,8	25	36	150
0:07:25	29	7,8	25	36	150
0:07:26	29	7,8	25	36	150
0:07:27	29	7,8	25	37	150
0:07:28	29	7,8	25	37	150
0:07:29	29	7,8	25	37	150
0:07:30	29	7,9	25	37	150
0:07:31	29	7,9	25	37	150
0:07:32	29	7,9	25	37	150
0:07:33	29	7,9	25	37	150
0:07:34	29	7,9	25	37	150
0:07:35	29	7,9	25	37	150
0:07:36	29	8,0	25	37	150
0:07:37	29	8,0	25	37	150
0:07:38	29	8,1	25	37	150
0:07:39	29	8,2	25	37	150
0:07:40	29	8,3	25	37	150
0:07:41	29	8,3	25	37	150
0:07:42	29	8,3	25	37	150
0:07:43	29	8,3	25	37	150
0:07:44	29	8,3	25	37	150
0:07:45	29	8,3	25	37	150
0:07:46	29	8,4	25	37	150
0:07:47	29	8,4	25	37	150
0:07:48	29	8,4	25	37	150
0:07:49	29	8,4	25	37	150
0:07:50	30	8,4	25	37	150
0:07:51	30	8,4	25	37	150
0:07:52	30	8,4	25	37	150
0:07:53	30	8,5	25	37	150
0:07:54	30	8,5	25	37	150
0:07:55	30	8,5	25	37	150
0:07:56	30	8,5	25	37	150
0:07:57	30	8,5	25	37	150
0:07:58	30	8,5	25	37	150
0:07:59	30	8,5	25	37	150
0:08:00	30	8,6	25	38	150
0:08:01	30	8,6	25	37	150
0:08:02	30	8,6	25	37	150
0:08:03	30	8,6	25	37	150
0:08:04	30	8,6	25	37	150
0:08:05	30	8,6	25	37	150
0:08:06	30	8,6	25	38	150
0:08:07	30	8,6	24	37	150
0:08:08	30	8,7	25	38	150
0:08:09	30	8,7	24	38	150
0:08:10	30	8,7	24	38	150
0:08:11	30	8,7	24	38	150
0:08:12	30	8,7	24	38	150
0:08:13	30	8,7	24	38	150
0:08:14	30	8,7	24	38	150
0:08:15	30	8,7	24	38	150
0:08:16	30	8,8	24	38	150
0:08:17	30	8,8	24	38	150
0:08:18	30	8,8	24	38	150
0:08:19	30	8,8	24	38	150
0:08:20	30	8,8	24	38	150
0:08:21	30	8,8	24	38	150
0:08:22	30	8,8	24	38	150
0:08:23	30	8,9	24	38	150
0:08:24	30	8,9	24	38	150
0:08:25	30	8,9	24	38	150
0:08:26	30	8,9	24	38	150
0:08:27	30	8,9	24	38	150
0:08:28	30	8,9	24	38	150
0:08:29	30	8,9	24	38	150
0:08:30	30	9,0	24	38	150
0:08:31	30	9,0	24	38	150
0:08:32	30	9,0	24	38	150
0:08:33	30	9,0	24	38	150
0:08:34	30	9,0	24	38	150
0:08:35	31	9,0	24	38	150
0:08:36	31	9,1	24	38	150
0:08:37	31	9,1	24	38	150
0:08:38	31	9,1	24	38	150
0:08:39	31	9,1	24	38	150
0:08:40	31	9,1	24	38	150
0:08:41	31	9,1	24	38	150
0:08:42	31	9,1	24	38	150
0:08:43	31	9,1	24	38	150
0:08:44	31	9,2	24	38	150
0:08:45	31	9,2	24	38	150
0:08:46	31	9,2	24	38	150
0:08:47	31	9,2	24	38	150
0:08:48	31	9,2	24	39	150
0:08:49	31	9,2	24	38	150
0:08:50	31	9,3	24	38	150
0:08:51	31	9,3	24	39	150
0:08:52	31	9,3	24	39	150
0:08:53	31	9,3	24	39	150
0:08:54	31	9,3	24	39	150
0:08:55	31	9,4	24	39	150
0:08:56	31	9,4	24	39	150
0:08:57	31	9,4	24	39	150
0:08:58	31	9,4	24	39	150
0:08:59	31	9,4	24	39	150
0:09:00	31	9,4	24	39	150
0:09:01	31	9,4	24	39	150
0:09:02	31	9,5	24	39	150
0:09:03	31	9,5	24	39	150
0:09:04	31	9,5	24	39	150
0:09:05	31	9,5	24	39	150
0:09:06	31	9,5	24	39	150
0:09:07	31	9,5	24	39	150
0:09:08	31	9,6	24	39	150
0:09:09	31	9,6	24	39	150
0:09:10	31	9,6	24	39	150
0:09:11	31	9,6	24	39	150
0:09:12	31	9,6	24	39	150
0:09:13	31	9,6	24	39	150
0:09:14	31	9,6	24	39	150
0:09:15	31	9,7	24	39	150
0:09:16	31	9,7	24	39	150
0:09:17	31	9,7	24	39	150
0:09:18	31	9,7	24	39	150
0:09:19	31	9,7	24	39	150
0:09:20	31	9,7	24	39	150
0:09:21	32	9,7	24	39	150
0:09:22	32	9,8	24	39	150
0:09:23	32	9,8	24	39	150
0:09:24	32	9,8	24	39	150
0:09:25	32	9,8	24	39	150
0:09:26	32	9,8	24	39	150
0:09:27	32	9,8	24	39	150
0:09:28	32	9,9	24	39	150
0:09:29	32	9,9	24	39	150
0:09:30	32	9,9	24	39	150
0:09:31	32	9,9	24	39	150
0:09:32	32	9,9	24	39	150
0:09:33	32	9,9	24	39	150
0:09:34	32	9,9	24	40	150
0:09:35	32	9,9	24	40	150
0:09:36	32	10,0	24	40	150
0:09:37	32	10,0	24	40	150
0:09:38	32	10,0	24	40	150
0:09:39	32	10,0	24	40	150
0:09:40	32	10,0	24	40	150
0:09:41	32	10,0	24	40	150
0:09:42	32	10,1	24	40	150
0:09:43	32	10,1	24	40	150
0:09:44	32	10,1	24	40	150
0:09:45	32	10,1	24	40	150
0:09:46	32	10,1	24	40	150
0:09:47	32	10,1	24	40	150
0:09:48	32	10,1	24	40	150
0:09:49	32	10,2	24	40	150
0:09:50	32	10,2	24	40	150
0:09:51	32	10,2	24	40	150
0:09:52	32	10,2	24	40	150
0:09:53	32	10,2	24	40	150
0:09:54	32	10,2	24	40	150
0:09:55	32	10,2	24	40	150
0:09:56	32	10,4	24	40	150
0:09:57	32	10,5	24	40	150
0:09:58	32	10,6	24	40	150
0:09:59	32	10,6	24	40	150
0:10:00	32	10,6	24	40	150
0:10:01	32	10,6	24	40	150
0:10:02	32	10,6	24	40	150
0:10:03	32	10,6	24	40	150
0:10:04	32	10,7	24	40	150
0:10:05	32	10,7	24	40	150
0:10:06	32	10,7	24	41	150
0:10:07	33	10,7	24	40	150
0:10:08	33	10,7	24	41	150
0:10:09	33	10,7	24	40	150
0:10:10	33	10,7	24	41	150
0:10:11	33	10,8	24	41	150
0:10:12	33	10,8	24	41	150
0:10:13	33	10,8	24	41	150
0:10:14	33	10,8	24	41	150
0:10:15	33	10,8	24	41	150
0:10:16	33	10,8	24	41	150
0:10:17	33	10,9	24	41	150
0:10:18	33	10,9	24	41	150
0:10:19	33	10,9	24	41	150
0:10:20	33	10,9	24	41	150
0:10:21	33	10,9	24	41	150
0:10:22	33	10,9	24	41	150
0:10:23	33	10,9	24	41	150
0:10:24	33	11,0	24	41	150
0:10:25	33	11,0	24	41	150
0:10:26	33	11,0	24	41	150
0:10:27	33	11,0	24	41	150
0:10:28	33	11,0	24	41	150
0:10:29	33	11,0	24	41	150
0:10:30	33	11,1	24	41	150
0:10:31	33	11,1	24	41	150
0:10:32	33	11,1	24	41	150
0:10:33	33	11,1	24	41	150
0:10:34	33	11,1	24	41	150
0:10:35	33	11,1	24	41	150
0:10:36	33	11,2	24	41	150
0:10:37	33	11,2	24	41	150
0:10:38	33	11,2	24	41	150
0:10:39	33	11,2	24	41	150
0:10:40	33	11,2	24	41	150
0:10:41	33	11,2	24	41	150
0:10:42	33	11,3	24	41	150
0:10:43	33	11,3	24	41	150
0:10:44	33	11,3	24	41	150
0:10:45	33	11,3	24	41	150
0:10:46	33	11,3	24	41	150
0:10:47	33	11,3	24	41	150
0:10:48	33	11,4	24	41	150
0:10:49	33	11,4	24	42	150
0:10:50	33	11,4	24	41	150
0:10:51	33	11,4	24	42	150
0:10:52	33	11,4	24	42	150
0:10:53	33	11,5	24	41	150
0:10:54	33	11,5	24	42	150
0:10:55	34	11,5	24	42	150
0:10:56	34	11,5	24	42	150
0:10:57	34	11,5	24	42	150
0:10:58	34	11,5	24	42	150
0:10:59	34	11,6	24	42	150
0:11:00	34	11,6	24	42	150
0:11:01	34	11,6	24	42	150
0:11:02	34	11,6	24	42	150
0:11:03	34	11,6	24	42	150
0:11:04	34	11,6	24	42	150
0:11:05	34	11,7	24	42	150
0:11:06	34	11,7	24	42	150
0:11:07	34	11,7	24	42	150
0:11:08	34	11,7	24	42	150
0:11:09	34	11,7	24	42	150
0:11:10	34	11,7	24	42	150
0:11:11	34	11,7	24	42	150
0:11:12	34	11,8	24	42	150
0:11:13	34	11,8	24	42	150
0:11:14	34	11,8	24	42	150
0:11:15	34	11,8	24	42	150
0:11:16	34	11,8	24	42	150
0:11:17	34	11,8	24	42	150
0:11:18	34	11,8	24	42	150
0:11:19	34	11,9	24	42	150
0:11:20	34	11,9	24	42	150
0:11:21	34	11,9	24	42	150
0:11:22	34	11,9	24	42	150
0:11:23	34	11,9	24	42	150
0:11:24	34	11,9	24	42	150
0:11:25	34	11,9	24	42	150
0:11:26	34	12,0	24	42	150
0:11:27	34	12,0	24	42	150
0:11:28	34	12,0	24	42	150
0:11:29	34	12,0	24	42	150
0:11:30	34	12,0	24	42	150
0:11:31	34	12,0	24	42	150
0:11:32	34	12,1	24	43	150
0:11:33	34	12,1	24	43	150
0:11:34	34	12,1	24	43	150
0:11:35	34	12,1	24	42	150
0:11:36	34	12,1	24	43	150
0:11:37	34	12,1	24	42	150
0:11:38	34	12,1	24	43	150
0:11:39	34	12,2	24	43	150
0:11:40	34	12,2	24	43	150
0:11:41	35	12,2	24	43	150
0:11:42	35	12,2	24	43	150
0:11:43	35	12,2	24	43	150
0:11:44	35	12,2	24	43	150
0:11:45	35	12,2	24	43	150
0:11:46	35	12,3	24	43	150
0:11:47	35	12,3	24	43	150
0:11:48	35	12,3	24	43	150
0:11:49	35	12,3	24	43	150
0:11:50	35	12,3	24	43	150
0:11:51	35	12,3	24	43	150
0:11:52	35	12,4	24	43	150
0:11:53	35	12,4	24	43	150
0:11:54	35	12,4	24	43	150
0:11:55	35	12,4	24	43	150
0:11:56	35	12,4	24	43	150
0:11:57	35	12,4	24	43	150
0:11:58	35	12,5	24	43	150
0:11:59	35	12,5	24	43	150
0:12:00	35	12,5	24	43	150
0:12:01	35	12,5	24	43	150
0:12:02	35	12,5	24	43	150
0:12:03	35	12,6	24	43	150
0:12:04	35	12,6	24	43	150
0:12:05	35	12,6	24	43	150
0:12:06	35	12,6	24	43	150
0:12:07	35	12,6	24	43	150
0:12:08	35	12,6	24	43	150
0:12:09	35	12,7	24	43	150
0:12:10	35	12,7	24	43	150
0:12:11	35	12,7	24	43	150
0:12:12	35	12,7	24	43	150
0:12:13	35	12,7	24	44	150
0:12:14	35	12,7	24	44	150
0:12:15	35	12,8	24	44	150
0:12:16	35	12,8	24	44	150
0:12:17	35	12,8	24	44	150
0:12:18	35	12,8	24	44	150
0:12:19	35	12,8	24	44	150
0:12:20	35	12,8	24	44	150
0:12:21	35	12,9	24	44	150
0:12:22	35	12,9	24	44	150
0:12:23	35	12,9	24	44	150
0:12:24	35	12,9	24	44	150
0:12:25	36	12,9	24	44	150
0:12:26	36	12,9	24	44	150
0:12:27	36	12,9	24	44	150
0:12:28	36	13,0	24	44	150
0:12:29	36	13,0	24	44	150
0:12:30	36	13,0	24	44	150
0:12:31	36	13,0	24	44	150
0:12:32	36	13,0	24	44	150
0:12:33	36	13,0	24	44	150
0:12:34	36	13,0	24	44	150
0:12:35	36	13,0	24	44	150
0:12:36	36	13,1	24	44	150
0:12:37	36	13,1	24	44	150
0:12:38	36	13,1	24	44	150
0:12:39	36	13,1	24	44	150
0:12:40	36	13,1	24	44	150
0:12:41	36	13,1	24	44	150
0:12:42	36	13,1	24	44	150
0:12:43	36	13,2	24	44	150
0:12:44	36	13,2	24	44	150
0:12:45	36	13,2	24	44	150
0:12:46	36	13,2	24	44	150
0:12:47	36	13,2	24	44	150
0:12:48	36	13,2	24	44	150
0:12:49	36	13,3	24	44	150
0:12:50	36	13,3	24	44	150
0:12:51	36	13,3	24	44	150
0:12:52	36	13,3	24	44	150
0:12:53	36	13,3	24	44	150
0:12:54	36	13,3	24	44	150
0:12:55	36	13,3	24	45	150
0:12:56	36	13,4	24	44	150
0:12:57	36	13,4	24	45	150
0:12:58	36	13,4	24	45	150
0:12:59	36	13,4	24	45	150
0:13:00	36	13,4	24	45	150
0:13:01	36	13,4	24	45	150
0:13:02	36	13,4	24	45	150
0:13:03	36	13,5	24	45	150
0:13:04	36	13,5	24	45	150
0:13:05	36	13,5	24	45	150
0:13:06	36	13,5	24	45	150
0:13:07	36	13,5	24	45	150
0:13:08	36	13,5	24	45	150
0:13:09	36	13,5	24	45	150
0:13:10	36	13,5	24	45	150
0:13:11	36	13,6	24	45	150
0:13:12	37	13,6	24	45	150
0:13:13	37	13,6	24	45	150
0:13:14	37	13,6	24	45	150
0:13:15	37	13,6	24	45	150
0:13:16	37	13,6	24	45	150
0:13:17	37	13,6	24	45	150
0:13:18	37	13,6	24	45	150
0:13:19	37	13,7	24	45	150
0:13:20	37	13,7	24	45	150
0:13:21	37	13,7	24	45	150
0:13:22	37	13,7	24	45	150
0:13:23	37	13,7	24	45	150
0:13:24	37	13,7	24	45	150
0:13:25	37	13,7	24	45	150
0:13:26	37	13,8	24	45	150
0:13:27	37	13,8	24	45	150
0:13:28	37	13,8	24	45	150
0:13:29	37	13,8	24	45	150
0:13:30	37	13,8	24	45	150
0:13:31	37	13,8	24	45	150
0:13:32	37	13,8	24	45	150
0:13:33	37	13,8	24	45	150
0:13:34	37	13,9	24	45	150
0:13:35	37	13,9	24	45	150
0:13:36	37	13,9	24	45	150
0:13:37	37	13,9	24	45	150
0:13:38	37	13,9	24	45	150
0:13:39	37	13,9	24	45	150
0:13:40	37	13,9	24	45	150
0:13:41	37	14,0	24	45	150
0:13:42	37	14,0	24	45	150
0:13:43	37	14,1	24	45	150
0:13:44	37	14,1	24	45	150
0:13:45	37	14,1	24	45	150
0:13:46	37	14,1	24	45	150
0:13:47	37	14,1	24	45	150
0:13:48	37	14,2	24	45	150
0:13:49	37	14,2	24	45	150
0:13:50	37	14,2	24	46	150
0:13:51	37	14,2	24	46	150
0:13:52	37	14,2	24	45	150
0:13:53	37	14,2	24	45	150
0:13:54	37	14,2	24	46	150
0:13:55	37	14,3	24	46	150
0:13:56	37	14,3	24	46	150
0:13:57	37	14,3	24	46	150
0:13:58	37	14,3	24	45	150
0:13:59	38	14,3	24	46	150
0:14:00	38	14,3	24	46	150
0:14:01	38	14,3	24	46	150
0:14:02	38	14,4	24	46	150
0:14:03	38	14,4	24	46	150
0:14:04	38	14,4	24	46	150
0:14:05	38	14,4	24	46	150
0:14:06	38	14,4	24	46	150
0:14:07	38	14,4	24	46	150
0:14:08	38	14,4	24	46	150
0:14:09	38	14,5	24	46	150
0:14:10	38	14,5	24	46	150
0:14:11	38	14,5	24	46	150
0:14:12	38	14,5	24	46	150
0:14:13	38	14,5	24	46	150
0:14:14	38	14,6	24	46	150
0:14:15	38	14,6	24	46	150
0:14:16	38	14,6	24	46	150
0:14:17	38	14,6	24	46	150
0:14:18	38	14,6	24	46	150
0:14:19	38	14,7	24	46	150
0:14:20	38	14,7	24	46	150
0:14:21	38	14,7	24	46	150
0:14:22	38	14,7	24	46	150
0:14:23	38	14,7	24	46	150
0:14:24	38	14,7	24	46	150
0:14:25	38	14,8	24	47	150
0:14:26	38	14,8	24	46	150
0:14:27	38	14,8	24	46	150
0:14:28	38	14,8	24	46	150
0:14:29	38	14,8	24	46	150
0:14:30	38	14,8	24	46	150
0:14:31	38	14,9	24	46	150
0:14:32	38	14,9	24	47	150
0:14:33	38	14,9	24	46	150
0:14:34	38	14,9	24	46	150
0:14:35	38	14,9	24	46	150
0:14:36	38	14,9	24	47	150
0:14:37	38	14,9	24	47	150
0:14:38	38	15,0	24	47	150
0:14:39	38	15,0	24	47	150
0:14:40	38	15,0	24	47	150
0:14:41	38	15,0	24	47	150
0:14:42	38	15,0	24	47	150
0:14:43	38	15,0	24	47	150
0:14:44	38	15,1	24	47	150
0:14:45	38	15,1	24	47	150
0:14:46	39	15,1	24	47	150
0:14:47	39	15,1	24	47	150
0:14:48	39	15,1	24	47	150
0:14:49	39	15,1	24	47	150
0:14:50	39	15,2	24	47	150
0:14:51	39	15,2	24	47	150
0:14:52	39	15,2	24	47	150
0:14:53	39	15,2	24	47	150
0:14:54	39	15,2	24	47	150
0:14:55	39	15,2	24	47	150
0:14:56	39	15,3	24	47	150
0:14:57	39	15,3	24	47	150
0:14:58	39	15,3	24	47	150
0:14:59	39	15,3	24	47	150
0:15:00	39	15,3	24	47	150
0:15:01	39	15,3	24	47	150
0:15:02	39	15,3	24	47	150
0:15:03	39	15,4	24	47	150
0:15:04	39	15,4	24	47	150
0:15:05	39	15,4	24	47	150
0:15:06	39	15,4	24	47	150
0:15:07	39	15,4	24	47	150
0:15:08	39	15,4	24	47	150
0:15:09	39	15,4	24	47	150
0:15:10	39	15,5	24	47	150
0:15:11	39	15,5	24	47	150
0:15:12	39	15,5	24	47	150
0:15:13	39	15,6	24	47	150
0:15:14	39	15,6	24	47	150
0:15:15	39	15,6	24	47	150
0:15:16	39	15,6	24	47	150
0:15:17	39	15,7	24	47	150
0:15:18	39	15,7	24	47	150
0:15:19	39	15,7	24	47	150
0:15:20	39	15,7	24	47	150
0:15:21	39	15,7	24	48	150
0:15:22	39	15,7	24	48	150
0:15:23	39	15,7	24	48	150
0:15:24	39	15,8	24	48	150
0:15:25	39	15,8	24	48	150
0:15:26	39	15,8	24	48	150
0:15:27	39	15,8	24	48	150
0:15:28	39	15,8	24	48	150
0:15:29	39	15,8	24	48	150
0:15:30	39	15,9	24	48	150
0:15:31	39	15,9	24	48	150
0:15:32	40	15,9	24	48	150
0:15:33	40	15,9	24	48	150
0:15:34	40	15,9	24	48	150
0:15:35	40	15,9	24	48	150
0:15:36	40	15,9	24	48	150
0:15:37	40	16,0	24	48	150
0:15:38	40	16,0	24	48	150
0:15:39	40	16,0	24	48	150
0:15:40	40	16,0	24	48	150
0:15:41	40	16,0	24	48	150
0:15:42	40	16,0	24	48	150
0:15:43	40	16,1	24	48	150
0:15:44	40	16,1	24	48	150
0:15:45	40	16,1	24	48	150
0:15:46	40	16,1	24	48	150
0:15:47	40	16,1	24	48	150
0:15:48	40	16,1	24	48	150
0:15:49	40	16,1	24	48	150
0:15:50	40	16,2	24	48	150
0:15:51	40	16,2	24	48	150
0:15:52	40	16,2	24	48	150
0:15:53	40	16,2	24	48	150
0:15:54	40	16,2	24	48	150
0:15:55	40	16,2	24	48	150
0:15:56	40	16,2	24	48	150
0:15:57	40	16,2	24	48	150
0:15:58	40	16,3	24	48	150
0:15:59	40	16,3	24	48	150
0:16:00	40	16,3	24	48	150
0:16:01	40	16,3	24	49	150
0:16:02	40	16,3	24	48	150
0:16:03	40	16,3	24	48	150
0:16:04	40	16,3	24	48	150
0:16:05	40	16,4	24	49	150
0:16:06	40	16,4	24	49	150
0:16:07	40	16,4	24	48	150
0:16:08	40	16,5	24	48	150
0:16:09	40	16,6	24	48	150
0:16:10	40	16,6	24	49	150
0:16:11	40	16,6	24	49	150
0:16:12	40	16,6	24	49	150
0:16:13	40	16,7	24	49	150
0:16:14	40	16,7	24	49	150
0:16:15	40	16,7	24	49	150
0:16:16	40	16,7	24	49	150
0:16:17	40	16,7	24	49	150
0:16:18	40	16,7	24	48	150
0:16:19	40	16,7	24	49	150
0:16:20	41	16,8	24	49	150
0:16:21	41	16,8	24	49	150
0:16:22	41	16,8	24	49	150
0:16:23	41	16,8	24	49	150
0:16:24	41	16,8	24	49	150
0:16:25	41	16,8	24	49	150
0:16:26	41	16,8	24	49	150
0:16:27	41	16,9	24	49	150
0:16:28	41	16,9	24	49	150
0:16:29	41	16,9	24	49	150
0:16:30	41	16,9	24	49	150
0:16:31	41	16,9	24	49	150
0:16:32	41	16,9	24	49	150
0:16:33	41	17,0	24	49	150
0:16:34	41	17,0	24	49	150
0:16:35	41	17,0	24	49	150
0:16:36	41	17,0	24	49	150
0:16:37	41	17,0	24	49	150
0:16:38	41	17,0	24	49	150
0:16:39	41	17,0	24	49	150
0:16:40	41	17,1	24	49	150
0:16:41	41	17,1	24	49	150
0:16:42	41	17,1	24	49	150
0:16:43	41	17,1	24	49	150
0:16:44	41	17,1	24	49	150
0:16:45	41	17,1	24	49	150
0:16:46	41	17,1	24	49	150
0:16:47	41	17,2	24	49	150
0:16:48	41	17,2	24	49	150
0:16:49	41	17,2	24	49	150
0:16:50	41	17,2	24	49	150
0:16:51	41	17,2	24	49	150
0:16:52	41	17,2	24	49	150
0:16:53	41	17,3	24	49	150
0:16:54	41	17,3	24	49	150
0:16:55	41	17,3	24	49	150
0:16:56	41	17,3	24	50	150
0:16:57	41	17,3	24	50	150
0:16:58	41	17,3	24	50	150
0:16:59	41	17,4	24	50	150
0:17:00	41	17,4	24	50	150
0:17:01	41	17,4	24	49	150
0:17:02	41	17,4	24	50	150
0:17:03	41	17,4	24	50	150
0:17:04	41	17,4	24	50	150
0:17:05	41	17,4	24	50	150
0:17:06	41	17,5	24	50	150
0:17:07	41	17,5	24	50	150
0:17:08	41	17,5	24	50	150
0:17:09	42	17,5	24	49	150
0:17:10	42	17,5	24	50	150
0:17:11	42	17,5	24	50	150
0:17:12	42	17,6	24	50	150
0:17:13	42	17,6	24	50	150
0:17:14	42	17,6	24	50	150
0:17:15	42	17,6	24	50	150
0:17:16	42	17,6	24	50	150
0:17:17	42	17,6	24	50	150
0:17:18	42	17,7	24	50	150
0:17:19	42	17,7	24	50	150
0:17:20	42	17,7	24	50	150
0:17:21	42	17,7	24	50	150
0:17:22	42	17,7	24	50	150
0:17:23	42	17,7	24	50	150
0:17:24	42	17,8	24	50	150
0:17:25	42	17,8	24	50	150
0:17:26	42	17,8	24	50	150
0:17:27	42	17,8	24	50	150
0:17:28	42	17,8	24	50	150
0:17:29	42	17,8	24	50	150
0:17:30	42	17,9	24	50	150
0:17:31	42	17,9	24	50	150
0:17:32	42	17,9	24	50	150
0:17:33	42	17,9	24	50	150
0:17:34	42	17,9	24	50	150
0:17:35	42	17,9	24	50	150
0:17:36	42	18,0	24	51	150
0:17:37	42	18,0	24	50	150
0:17:38	42	18,0	24	51	150
0:17:39	42	18,0	24	51	150
0:17:40	42	18,0	24	51	150
0:17:41	42	18,0	24	51	150
0:17:42	42	18,1	24	51	150
0:17:43	42	18,1	24	51	150
0:17:44	42	18,1	24	50	150
0:17:45	42	18,1	24	51	150
0:17:46	42	18,1	24	51	150
0:17:47	42	18,2	24	51	150
0:17:48	42	18,2	24	51	150
0:17:49	42	18,2	24	51	150
0:17:50	42	18,2	24	51	150
0:17:51	42	18,2	24	51	150
0:17:52	42	18,2	23	51	150
0:17:53	42	18,3	23	51	150
0:17:54	42	18,3	23	51	150
0:17:55	42	18,3	23	51	150
0:17:56	42	18,3	23	51	150
0:17:57	42	18,3	23	51	150
0:17:58	42	18,4	23	51	150
0:17:59	43	18,4	23	51	150
0:18:00	43	18,4	23	51	150
0:18:01	43	18,4	23	51	150
0:18:02	43	18,4	23	51	150
0:18:03	43	18,4	23	51	150
0:18:04	43	18,5	23	51	150
0:18:05	43	18,5	23	51	150
0:18:06	43	18,5	23	51	150
0:18:07	43	18,5	23	51	150
0:18:08	43	18,5	23	51	150
0:18:09	43	18,5	23	51	150
0:18:10	43	18,6	23	51	150
0:18:11	43	18,6	23	51	150
0:18:12	43	18,6	23	51	150
0:18:13	43	18,6	23	51	150
0:18:14	43	18,6	23	51	150
0:18:15	43	18,6	23	51	150
0:18:16	43	18,7	23	52	150
0:18:17	43	18,7	23	52	150
0:18:18	43	18,7	23	52	150
0:18:19	43	18,7	23	51	150
0:18:20	43	18,7	23	51	150
0:18:21	43	18,7	23	52	150
0:18:22	43	18,8	23	52	150
0:18:23	43	18,8	23	51	150
0:18:24	43	18,8	23	52	150
0:18:25	43	18,8	23	52	150
0:18:26	43	18,8	23	52	150
0:18:27	43	18,8	23	52	150
0:18:28	43	18,9	23	52	150
0:18:29	43	18,9	23	52	150
0:18:30	43	18,9	23	52	150
0:18:31	43	18,9	23	52	150
0:18:32	43	18,9	23	52	150
0:18:33	43	18,9	23	52	150
0:18:34	43	18,9	23	52	150
0:18:35	43	19,0	23	52	150
0:18:36	43	19,0	23	52	150
0:18:37	43	19,0	23	52	150
0:18:38	43	19,0	23	52	150
0:18:39	43	19,0	23	52	150
0:18:40	43	19,0	23	52	150
0:18:41	43	19,1	23	52	150
0:18:42	43	19,1	23	52	150
0:18:43	43	19,1	23	52	150
0:18:44	43	19,1	23	52	150
0:18:45	43	19,1	23	52	150
0:18:46	44	19,1	23	52	150
0:18:47	44	19,2	23	52	150
0:18:48	44	19,2	23	52	150
0:18:49	44	19,2	23	52	150
0:18:50	44	19,2	23	52	150
0:18:51	44	19,2	23	52	150
0:18:52	44	19,2	23	52	150
0:18:53	44	19,3	23	52	150
0:18:54	44	19,3	23	52	150
0:18:55	44	19,3	23	52	150
0:18:56	44	19,3	23	52	150
0:18:57	44	19,3	23	52	150
0:18:58	44	19,3	23	52	150
0:18:59	44	19,4	23	52	150
0:19:00	44	19,4	23	52	150
0:19:01	44	19,4	23	52	150
0:19:02	44	19,4	23	52	150
0:19:03	44	19,4	23	52	150
0:19:04	44	19,4	23	53	150
0:19:05	44	19,5	23	52	150
0:19:06	44	19,5	23	52	150
0:19:07	44	19,5	23	52	150
0:19:08	44	19,5	23	52	150
0:19:09	44	19,5	23	52	150
0:19:10	44	19,5	23	53	150
0:19:11	44	19,6	23	53	150
0:19:12	44	19,6	23	53	150
0:19:13	44	19,6	23	53	150
0:19:14	44	19,6	23	53	150
0:19:15	44	19,6	23	53	150
0:19:16	44	19,6	23	53	150
0:19:17	44	19,6	23	53	150
0:19:18	44	19,7	23	53	150
0:19:19	44	19,7	23	53	150
0:19:20	44	19,7	23	53	150
0:19:21	44	19,7	23	53	150
0:19:22	44	19,7	23	53	150
0:19:23	44	19,7	23	53	150
0:19:24	44	19,8	23	53	150
0:19:25	44	19,8	23	53	150
0:19:26	44	19,8	23	53	150
0:19:27	44	19,8	23	53	150
0:19:28	44	19,8	23	53	150
0:19:29	44	19,8	23	53	150
0:19:30	44	19,8	23	53	150
0:19:31	44	19,9	23	53	150
0:19:32	44	19,9	23	53	150
0:19:33	44	19,9	23	53	150
0:19:34	44	19,9	23	53	150
0:19:35	45	19,9	23	53	150
0:19:36	45	19,9	23	53	150
0:19:37	45	20,0	23	53	150
0:19:38	45	20,0	23	53	150
0:19:39	45	20,0	23	53	150
0:19:40	45	20,0	23	53	150
0:19:41	45	20,0	23	53	150
0:19:42	45	20,1	23	53	150
0:19:43	45	20,1	23	53	150
0:19:44	45	20,1	23	53	150
0:19:45	45	20,1	23	53	150
0:19:46	45	20,1	23	53	150
0:19:47	45	20,1	23	53	150
0:19:48	45	20,1	23	53	150
0:19:49	45	20,2	23	53	150
0:19:50	45	20,2	23	53	150
0:19:51	45	20,2	23	53	150
0:19:52	45	20,2	23	53	150
0:19:53	45	20,2	23	53	150
0:19:54	45	20,2	23	54	150
0:19:55	45	20,3	23	54	150
0:19:56	45	20,3	23	53	150
0:19:57	45	20,3	23	53	150
0:19:58	45	20,3	23	53	150
0:19:59	45	20,3	23	54	150
0:20:00	45	20,3	23	53	150
0:20:01	45	20,3	23	53	150
0:20:02	45	20,4	23	53	150
0:20:03	45	20,4	23	53	150
0:20:04	45	20,4	23	53	150
0:20:05	45	20,4	23	53	150
0:20:06	45	20,4	23	53	150
0:20:07	45	20,5	23	53	150
0:20:08	45	20,5	23	53	150
0:20:09	45	20,5	23	53	150
0:20:10	45	20,5	23	53	150
0:20:11	45	20,5	23	53	150
0:20:12	45	20,5	23	53	150
0:20:13	45	20,5	23	53	150
0:20:14	45	20,6	23	53	150
0:20:15	45	20,6	23	53	150
0:20:16	45	20,6	23	53	150
0:20:17	45	20,6	23	53	150
0:20:18	45	20,6	23	53	150
0:20:19	45	20,6	23	53	150
0:20:20	45	20,7	23	54	150
0:20:21	45	20,7	23	53	150
0:20:22	45	20,7	23	53	150
0:20:23	45	20,7	23	53	150
0:20:24	45	20,7	23	53	150
0:20:25	46	20,8	23	54	150
0:20:26	46	20,8	23	54	150
0:20:27	46	20,8	23	53	150
0:20:28	46	20,8	23	54	150
0:20:29	46	20,8	23	53	150
0:20:30	46	20,9	23	54	150
0:20:31	46	20,9	23	54	150
0:20:32	46	20,9	23	54	150
0:20:33	46	20,9	23	54	150
0:20:34	46	20,9	23	54	150
0:20:35	46	20,9	23	54	150
0:20:36	46	21,0	23	54	150
0:20:37	46	21,0	23	54	150
0:20:38	46	21,0	23	54	150
0:20:39	46	21,0	23	54	150
0:20:40	46	21,0	23	54	150
0:20:41	46	21,0	23	54	150
0:20:42	46	21,1	23	54	150
0:20:43	46	21,1	23	54	150
0:20:44	46	21,1	23	54	150
0:20:45	46	21,1	23	54	150
0:20:46	46	21,1	23	54	150
0:20:47	46	21,2	23	54	150
0:20:48	46	21,2	23	54	150
0:20:49	46	21,2	23	54	150
0:20:50	46	21,2	23	54	150
0:20:51	46	21,2	23	54	150
0:20:52	46	21,3	23	54	150
0:20:53	46	21,3	23	54	150
0:20:54	46	21,3	23	54	150
0:20:55	46	21,3	23	54	150
0:20:56	46	21,3	23	55	150
0:20:57	46	21,4	23	55	150
0:20:58	46	21,4	23	55	150
0:20:59	46	21,4	23	55	150
0:21:00	46	21,4	23	55	150
0:21:01	46	21,4	23	55	150
0:21:02	46	21,4	23	55	150
0:21:03	46	21,5	23	55	150
0:21:04	46	21,5	23	54	150
0:21:05	46	21,5	23	55	150
0:21:06	46	21,5	23	55	150
0:21:07	46	21,5	23	55	150
0:21:08	46	21,6	23	55	150
0:21:09	46	21,6	23	55	150
0:21:10	46	21,6	23	55	150
0:21:11	46	21,6	23	55	150
0:21:12	46	21,6	23	55	150
0:21:13	47	21,6	23	55	150
0:21:14	47	21,7	23	55	150
0:21:15	47	21,7	23	55	150
0:21:16	47	21,7	23	55	150
0:21:17	47	21,7	23	55	150
0:21:18	47	21,7	23	55	150
0:21:19	47	21,8	23	55	150
0:21:20	47	21,8	23	55	150
0:21:21	47	21,8	23	55	150
0:21:22	47	21,8	23	55	150
0:21:23	47	21,8	22	55	150
0:21:24	47	21,8	22	55	150
0:21:25	47	21,9	22	55	150
0:21:26	47	21,9	23	55	150
0:21:27	47	21,9	23	55	150
0:21:28	47	21,9	23	55	150
0:21:29	47	21,9	23	55	150
0:21:30	47	22,0	23	55	150
0:21:31	47	22,0	23	55	150
0:21:32	47	22,0	23	55	150
0:21:33	47	22,0	23	55	150
0:21:34	47	22,0	23	55	150
0:21:35	47	22,0	23	55	150
0:21:36	47	22,1	23	55	150
0:21:37	47	22,1	23	55	150
0:21:38	47	22,1	23	55	150
0:21:39	47	22,1	23	55	150
0:21:40	47	22,1	23	55	150
0:21:41	47	22,2	23	56	150
0:21:42	47	22,2	22	56	150
0:21:43	47	22,2	22	56	150
0:21:44	47	22,2	22	56	150
0:21:45	47	22,3	22	56	150
0:21:46	47	22,3	22	56	150
0:21:47	47	22,3	22	56	150
0:21:48	47	22,3	22	56	150
0:21:49	47	22,4	22	56	150
0:21:50	47	22,4	22	56	150
0:21:51	47	22,4	22	56	150
0:21:52	47	22,4	22	56	150
0:21:53	47	22,5	22	56	150
0:21:54	47	22,5	22	56	150
0:21:55	47	22,5	22	56	150
0:21:56	47	22,5	22	56	150
0:21:57	47	22,5	22	56	150
0:21:58	47	22,6	22	57	150
0:21:59	47	22,6	22	56	150
0:22:00	47	22,6	22	56	150
0:22:01	47	22,6	22	56	150
0:22:02	47	22,6	22	57	150
0:22:03	48	22,6	22	56	150
0:22:04	48	22,7	23	57	150
0:22:05	48	22,7	23	56	150
0:22:06	48	22,7	23	57	150
0:22:07	48	22,7	23	57	150
0:22:08	48	22,7	23	57	150
0:22:09	48	22,7	23	57	150
0:22:10	48	22,8	23	57	150
0:22:11	48	22,8	23	57	150
0:22:12	48	22,8	23	57	150
0:22:13	48	22,8	23	57	150
0:22:14	48	22,8	23	57	150
0:22:15	48	22,8	23	57	150
0:22:16	48	22,9	23	57	150
0:22:17	48	22,9	23	57	150
0:22:18	48	22,9	23	57	150
0:22:19	48	22,9	23	57	150
0:22:20	48	22,9	23	57	150
0:22:21	48	22,9	23	57	150
0:22:22	48	23,0	23	57	150
0:22:23	48	23,0	23	57	150
0:22:24	48	23,0	23	57	150
0:22:25	48	23,0	23	57	150
0:22:26	48	23,0	23	57	150
0:22:27	48	23,0	22	57	150
0:22:28	48	23,1	22	57	150
0:22:29	48	23,1	22	57	150
0:22:30	48	23,1	22	57	150
0:22:31	48	23,1	22	57	150
0:22:32	48	23,1	22	57	150
0:22:33	48	23,1	22	57	150
0:22:34	48	23,1	22	57	150
0:22:35	48	23,2	22	57	150
0:22:36	48	23,2	22	57	150
0:22:37	48	23,2	22	57	150
0:22:38	48	23,2	22	57	150
0:22:39	48	23,2	22	57	150
0:22:40	48	23,2	22	57	150
0:22:41	48	23,2	22	57	150
0:22:42	48	23,3	22	57	150
0:22:43	48	23,3	22	57	150
0:22:44	48	23,3	22	57	150
0:22:45	48	23,3	22	57	150
0:22:46	48	23,3	22	57	150
0:22:47	48	23,3	22	57	150
0:22:48	49	23,3	22	57	150
0:22:49	49	23,4	22	57	150
0:22:50	49	23,4	22	57	150
0:22:51	49	23,4	22	57	150
0:22:52	49	23,4	22	57	150
0:22:53	49	23,4	22	57	150
0:22:54	49	23,4	22	57	150
0:22:55	49	23,4	22	57	150
0:22:56	49	23,5	22	57	150
0:22:57	49	23,5	22	57	150
0:22:58	49	23,5	22	57	150
0:22:59	49	23,5	22	57	150
0:23:00	49	23,5	22	57	150
0:23:01	49	23,5	22	57	150
0:23:02	49	23,6	22	57	150
0:23:03	49	23,6	22	58	150
0:23:04	49	23,6	22	57	150
0:23:05	49	23,6	22	57	150
0:23:06	49	23,6	22	58	150
0:23:07	49	23,6	22	58	150
0:23:08	49	23,7	22	58	150
0:23:09	49	23,7	22	58	150
0:23:10	49	23,7	22	58	150
0:23:11	49	23,7	22	58	150
0:23:12	49	23,7	22	58	150
0:23:13	49	23,8	22	58	150
0:23:14	49	23,8	22	58	150
0:23:15	49	23,8	22	58	150
0:23:16	49	23,8	22	58	150
0:23:17	49	23,8	22	58	150
0:23:18	49	23,8	22	58	150
0:23:19	49	23,9	22	58	150
0:23:20	49	23,9	22	58	150
0:23:21	49	23,9	22	58	150
0:23:22	49	23,9	22	58	150
0:23:23	49	23,9	22	58	150
0:23:24	49	23,9	22	58	150
0:23:25	49	23,9	22	58	150
0:23:26	49	24,0	22	58	150
0:23:27	49	24,0	22	58	150
0:23:28	49	24,0	22	58	150
0:23:29	49	24,0	22	58	150
0:23:30	49	24,0	22	58	150
0:23:31	49	24,0	22	58	150
0:23:32	49	24,1	22	58	150
0:23:33	49	24,1	22	58	150
0:23:34	49	24,1	22	58	150
0:23:35	49	24,1	22	58	150
0:23:36	49	24,1	22	58	150
0:23:37	50	24,1	22	58	150
0:23:38	50	24,2	22	58	150
0:23:39	50	24,2	22	58	150
0:23:40	50	24,2	22	58	150
0:23:41	50	24,2	22	58	150
0:23:42	50	24,2	22	58	150
0:23:43	50	24,2	22	58	150
0:23:44	50	24,3	22	58	150
0:23:45	50	24,3	22	58	150
0:23:46	50	24,3	22	58	150
0:23:47	50	24,3	22	58	150
0:23:48	50	24,3	22	58	150
0:23:49	50	24,3	22	58	150
0:23:50	50	24,4	22	58	150
0:23:51	50	24,4	22	59	150
0:23:52	50	24,4	22	58	150
0:23:53	50	24,4	22	58	150
0:23:54	50	24,4	22	58	150
0:23:55	50	24,5	22	59	150
0:23:56	50	24,5	22	59	150
0:23:57	50	24,5	22	59	150
0:23:58	50	24,5	22	59	150
0:23:59	50	24,5	22	59	150
0:24:00	50	24,6	22	59	150
0:24:01	50	24,6	22	59	150
0:24:02	50	24,6	22	59	150
0:24:03	50	24,6	22	59	150
0:24:04	50	24,6	22	59	150
0:24:05	50	24,7	22	59	150
0:24:06	50	24,7	22	59	150
0:24:07	50	24,7	22	59	150
0:24:08	50	24,7	22	59	150
0:24:09	50	24,7	22	59	150
0:24:10	50	24,7	22	59	150
0:24:11	50	24,8	22	59	150
0:24:12	50	24,8	22	59	150
0:24:13	50	24,8	22	59	150
0:24:14	50	24,8	22	59	150
0:24:15	50	24,8	22	59	150
0:24:16	50	24,9	22	59	150
0:24:17	50	24,9	22	59	150
0:24:18	50	24,9	22	59	150
0:24:19	50	24,9	22	59	150
0:24:20	50	24,9	22	59	150
0:24:21	50	24,9	22	59	150
0:24:22	50	25,0	22	59	150
0:24:23	50	25,0	22	60	150
0:24:24	50	25,0	22	59	150
0:24:25	51	25,0	22	59	150
0:24:26	51	25,0	22	59	150
0:24:27	51	25,0	22	60	150
0:24:28	51	25,1	22	60	150
0:24:29	51	25,1	22	60	150
0:24:30	51	25,1	22	60	150
0:24:31	51	25,1	22	60	150
0:24:32	51	25,1	22	59	150
0:24:33	51	25,1	22	59	150
0:24:34	51	25,2	22	60	150
0:24:35	51	25,2	22	60	150
0:24:36	51	25,2	22	60	150
0:24:37	51	25,2	22	60	150
0:24:38	51	25,2	22	60	150
0:24:39	51	25,2	22	60	150
0:24:40	51	25,3	22	60	150
0:24:41	51	25,3	21	60	150
0:24:42	51	25,3	21	60	150
0:24:43	51	25,3	21	60	150
0:24:44	51	25,3	21	60	150
0:24:45	51	25,3	21	60	150
0:24:46	51	25,4	21	60	150
0:24:47	51	25,4	21	60	150
0:24:48	51	25,4	21	60	150
0:24:49	51	25,4	21	60	150
0:24:50	51	25,4	21	60	150
0:24:51	51	25,4	21	60	150
0:24:52	51	25,5	21	60	150
0:24:53	51	25,5	21	60	150
0:24:54	51	25,5	21	60	150
0:24:55	51	25,5	21	60	150
0:24:56	51	25,5	21	60	150
0:24:57	51	25,6	21	60	150
0:24:58	51	25,6	21	60	150
0:24:59	51	25,6	21	60	150
0:25:00	51	25,6	21	60	150
0:25:01	51	25,6	21	60	150
0:25:02	51	25,6	21	60	150
0:25:03	51	25,7	21	60	150
0:25:04	51	25,7	21	60	150
0:25:05	51	25,7	21	60	150
0:25:06	51	25,7	21	60	150
0:25:07	51	25,7	21	60	150
0:25:08	51	25,7	21	60	150
0:25:09	51	25,8	21	60	150
0:25:10	51	25,8	21	60	150
0:25:11	51	25,8	21	61	150
0:25:12	51	25,8	21	60	150
0:25:13	52	25,8	21	60	150
0:25:14	52	25,9	21	60	150
0:25:15	52	25,9	21	60	150
