Repository: ProgWizer/parser

File: project-root/data/Data Acquisition/Data Acquisition/2021 year (353)/21-231.txt (part 1 of 17)
--Test Summary--
Full Path and File Name	
Instrument Name	7322
Instrument Type	Model 7322 Consistometer - Variable Speed
Instrument Serial Number	
Test Start Date	14.09.2021
Test Start Time	9:54:09
Test Stop Date	14.09.2021
Test Stop Time	16:52:48
Test Length	6:58:39
Final Sample Time Offset	6:58:38
Controller Schedule Name	
Sampling Period	1 second
Comments	
Information	WellID	
Information	Customer	
Information	EngName	
Information	CementClass	
Information	CementMfr	
Information	Additives	30%SilicaFlour+0.75%UHV+0.25Plast-A
Information	Density	1900
Information	BHCT	90
Information	BHST	
Information	FluidLoss	
Information	JobType	
Calculated Value	Time_30Bc	N/A
Calculated Value	Time_70Bc	N/A
Initial Temperature (°C)	24 °C
Final Temperature (°C)	90 °C
Initial Pressure (MPa)	0,7 MPa
Final Pressure (MPa)	55,5 MPa
Initial Consistency (Bc)	23 Bc
Final Consistency (Bc)	12 Bc
Initial Wall Temperature (°C)	22 °C
Final Wall Temperature (°C)	90 °C
Initial Motor Speed (RPM)	150 RPM
Final Motor Speed (RPM)	150 RPM
--Data--
Time (HH:MM:SS)	Temperature (°C)	Pressure (MPa)	Consistency (Bc)	Wall Temperature (°C)	Motor Speed (RPM)
0:00:00	24	0,7	23	22	150
0:00:01	24	0,7	23	22	150
0:00:02	24	0,7	23	22	150
0:00:03	24	0,7	23	22	150
0:00:04	24	0,7	23	22	150
0:00:05	24	0,7	23	22	150
0:00:06	24	0,7	23	22	150
0:00:07	24	0,7	23	22	150
0:00:08	24	0,8	23	22	150
0:00:09	24	0,8	23	22	150
0:00:10	24	0,8	23	22	150
0:00:11	24	0,8	23	22	150
0:00:12	24	0,9	23	22	150
0:00:13	24	0,9	23	22	150
0:00:14	24	0,9	23	22	150
0:00:15	24	0,9	23	22	150
0:00:16	24	0,9	23	22	150
0:00:17	24	0,9	23	22	150
0:00:18	24	1,0	23	22	150
0:00:19	24	1,0	23	22	150
0:00:20	24	1,0	23	22	150
0:00:21	24	1,1	23	22	150
0:00:22	24	1,1	23	22	150
0:00:23	24	1,1	23	22	150
0:00:24	24	1,2	23	22	150
0:00:25	24	1,2	23	22	150
0:00:26	24	1,2	23	22	150
0:00:27	24	1,2	23	23	150
0:00:28	24	1,2	23	23	150
0:00:29	24	1,2	23	23	150
0:00:30	24	1,2	23	22	150
0:00:31	24	1,2	23	23	150
0:00:32	24	1,2	23	23	150
0:00:33	24	1,2	23	23	150
0:00:34	24	1,2	23	23	150
0:00:35	24	1,2	23	23	150
0:00:36	24	1,3	23	23	150
0:00:37	24	1,3	23	23	150
0:00:38	24	1,3	23	23	150
0:00:39	24	1,4	23	23	150
0:00:40	24	1,4	23	23	150
0:00:41	24	1,4	23	23	150
0:00:42	24	1,4	23	23	150
0:00:43	24	1,4	23	23	150
0:00:44	24	1,5	23	24	150
0:00:45	24	1,6	23	23	150
0:00:46	24	1,7	23	24	150
0:00:47	24	1,7	23	24	150
0:00:48	24	1,7	23	24	150
0:00:49	24	1,7	23	24	150
0:00:50	24	1,7	23	24	150
0:00:51	24	1,7	23	24	150
0:00:52	24	1,7	23	24	150
0:00:53	24	1,7	23	24	150
0:00:54	24	1,8	23	24	150
0:00:55	24	1,8	23	24	150
0:00:56	24	1,8	23	24	150
0:00:57	24	1,8	23	24	150
0:00:58	24	1,8	23	24	150
0:00:59	24	1,8	23	24	150
0:01:00	24	1,8	23	24	150
0:01:01	24	1,8	23	25	150
0:01:02	24	1,8	23	25	150
0:01:03	24	1,9	23	25	150
0:01:04	24	1,9	23	25	150
0:01:05	24	1,9	23	25	150
0:01:06	24	1,9	23	25	150
0:01:07	24	1,9	23	25	150
0:01:08	24	1,9	23	25	150
0:01:09	24	2,0	23	25	150
0:01:10	24	2,0	23	25	150
0:01:11	24	2,0	23	25	150
0:01:12	24	2,0	23	25	150
0:01:13	24	2,0	23	25	150
0:01:14	24	2,1	23	26	150
0:01:15	24	2,1	23	26	150
0:01:16	24	2,1	23	26	150
0:01:17	24	2,1	23	26	150
0:01:18	24	2,1	23	26	150
0:01:19	24	2,1	23	26	150
0:01:20	24	2,2	23	26	150
0:01:21	24	2,2	23	26	150
0:01:22	24	2,2	23	26	150
0:01:23	24	2,2	23	26	150
0:01:24	24	2,2	23	26	150
0:01:25	24	2,3	23	26	150
0:01:26	24	2,3	23	26	150
0:01:27	24	2,3	23	26	150
0:01:28	24	2,3	23	27	150
0:01:29	24	2,3	23	27	150
0:01:30	24	2,4	23	27	150
0:01:31	24	2,4	23	27	150
0:01:32	24	2,4	23	27	150
0:01:33	24	2,4	23	27	150
0:01:34	24	2,5	23	27	150
0:01:35	24	2,5	23	27	150
0:01:36	24	2,5	23	27	150
0:01:37	24	2,5	23	27	150
0:01:38	24	2,5	23	27	150
0:01:39	24	2,6	23	27	150
0:01:40	24	2,6	23	27	150
0:01:41	24	2,6	23	27	150
0:01:42	24	2,6	23	27	150
0:01:43	24	2,7	23	27	150
0:01:44	24	2,7	23	28	150
0:01:45	24	2,7	23	28	150
0:01:46	24	2,7	23	28	150
0:01:47	24	2,8	23	28	150
0:01:48	24	2,8	23	28	150
0:01:49	24	2,8	23	28	150
0:01:50	24	2,8	23	28	150
0:01:51	24	2,9	23	28	150
0:01:52	24	2,9	23	28	150
0:01:53	24	2,9	23	28	150
0:01:54	24	2,9	23	28	150
0:01:55	24	3,0	23	28	150
0:01:56	24	3,0	23	28	150
0:01:57	24	3,0	23	28	150
0:01:58	24	3,1	23	28	150
0:01:59	24	3,1	23	29	150
0:02:00	24	3,1	23	28	150
0:02:01	24	3,1	23	29	150
0:02:02	24	3,2	23	29	150
0:02:03	24	3,2	23	29	150
0:02:04	24	3,2	23	29	150
0:02:05	24	3,2	23	29	150
0:02:06	24	3,3	23	29	150
0:02:07	24	3,3	23	29	150
0:02:08	24	3,3	23	29	150
0:02:09	24	3,3	23	29	150
0:02:10	24	3,4	23	30	150
0:02:11	24	3,4	23	30	150
0:02:12	24	3,4	23	30	150
0:02:13	24	3,4	23	30	150
0:02:14	24	3,4	23	30	150
0:02:15	24	3,5	23	30	150
0:02:16	24	3,5	23	30	150
0:02:17	24	3,5	23	30	150
0:02:18	24	3,5	23	30	150
0:02:19	24	3,6	23	30	150
0:02:20	24	3,6	23	30	150
0:02:21	24	3,6	23	30	150
0:02:22	24	3,6	23	30	150
0:02:23	24	3,6	23	30	150
0:02:24	24	3,7	23	30	150
0:02:25	24	3,7	23	30	150
0:02:26	24	3,7	23	30	150
0:02:27	24	3,7	22	30	150
0:02:28	24	3,7	22	30	150
0:02:29	24	3,8	22	30	150
0:02:30	24	3,8	22	30	150
0:02:31	24	3,8	22	30	150
0:02:32	24	3,8	22	30	150
0:02:33	24	3,8	22	30	150
0:02:34	24	3,9	22	30	150
0:02:35	24	3,9	22	31	150
0:02:36	24	3,9	22	31	150
0:02:37	24	3,9	22	31	150
0:02:38	25	3,9	22	31	150
0:02:39	25	3,9	22	31	150
0:02:40	25	4,0	22	31	150
0:02:41	25	4,0	22	31	150
0:02:42	25	4,0	22	31	150
0:02:43	25	4,0	22	31	150
0:02:44	25	4,0	22	31	150
0:02:45	25	4,0	22	31	150
0:02:46	25	4,1	22	31	150
0:02:47	25	4,1	22	31	150
0:02:48	25	4,1	22	31	150
0:02:49	25	4,1	22	31	150
0:02:50	25	4,1	22	31	150
0:02:51	25	4,1	22	31	150
0:02:52	25	4,2	22	31	150
0:02:53	25	4,2	22	31	150
0:02:54	25	4,2	22	31	150
0:02:55	25	4,2	22	31	150
0:02:56	25	4,2	22	31	150
0:02:57	25	4,2	22	31	150
0:02:58	25	4,2	22	31	150
0:02:59	25	4,3	22	31	150
0:03:00	25	4,3	22	31	150
0:03:01	25	4,3	22	31	150
0:03:02	25	4,3	22	31	150
0:03:03	25	4,3	22	31	150
0:03:04	25	4,3	22	31	150
0:03:05	25	4,3	22	31	150
0:03:06	25	4,4	22	31	150
0:03:07	25	4,4	22	31	150
0:03:08	25	4,4	22	32	150
0:03:09	25	4,4	22	32	150
0:03:10	25	4,4	22	32	150
0:03:11	25	4,4	22	32	150
0:03:12	25	4,4	22	32	150
0:03:13	25	4,4	22	32	150
0:03:14	25	4,4	22	32	150
0:03:15	25	4,5	22	31	150
0:03:16	25	4,5	22	32	150
0:03:17	25	4,5	22	32	150
0:03:18	25	4,5	22	32	150
0:03:19	25	4,5	22	32	150
0:03:20	25	4,5	22	32	150
0:03:21	25	4,5	22	32	150
0:03:22	25	4,5	22	32	150
0:03:23	25	4,6	22	32	150
0:03:24	25	4,6	22	32	150
0:03:25	25	4,6	22	32	150
0:03:26	25	4,6	22	32	150
0:03:27	25	4,6	22	32	150
0:03:28	26	4,6	22	32	150
0:03:29	26	4,6	22	32	150
0:03:30	26	4,6	22	32	150
0:03:31	26	4,6	22	32	150
0:03:32	26	4,7	22	32	150
0:03:33	26	4,7	22	32	150
0:03:34	26	4,7	22	32	150
0:03:35	26	4,7	22	32	150
0:03:36	26	4,7	22	32	150
0:03:37	26	4,7	22	32	150
0:03:38	26	4,7	22	32	150
0:03:39	26	4,7	22	32	150
0:03:40	26	4,7	22	32	150
0:03:41	26	4,8	22	32	150
0:03:42	26	4,8	22	32	150
0:03:43	26	4,8	22	32	150
0:03:44	26	4,8	22	32	150
0:03:45	26	4,8	22	32	150
0:03:46	26	4,8	22	32	150
0:03:47	26	4,9	22	32	150
0:03:48	26	4,9	22	32	150
0:03:49	26	4,9	23	32	150
0:03:50	26	4,9	24	32	150
0:03:51	26	4,9	25	32	150
0:03:52	26	4,9	24	32	150
0:03:53	26	4,9	23	33	150
0:03:54	26	5,0	23	32	150
0:03:55	26	5,0	23	33	150
0:03:56	26	5,0	23	33	150
0:03:57	26	5,0	23	33	150
0:03:58	26	5,0	23	33	150
0:03:59	26	5,0	23	33	150
0:04:00	26	5,0	23	33	150
0:04:01	26	5,1	23	33	150
0:04:02	26	5,1	23	33	150
0:04:03	26	5,1	23	33	150
0:04:04	26	5,1	23	33	150
0:04:05	26	5,1	23	33	150
0:04:06	26	5,1	23	33	150
0:04:07	26	5,1	23	33	150
0:04:08	26	5,2	23	33	150
0:04:09	26	5,2	23	33	150
0:04:10	26	5,2	23	33	150
0:04:11	26	5,2	23	33	150
0:04:12	26	5,2	23	33	150
0:04:13	26	5,2	23	33	150
0:04:14	26	5,2	23	33	150
0:04:15	26	5,3	23	33	150
0:04:16	26	5,3	23	33	150
0:04:17	26	5,3	23	33	150
0:04:18	26	5,3	23	33	150
0:04:19	27	5,3	23	33	150
0:04:20	27	5,3	23	33	150
0:04:21	27	5,3	23	33	150
0:04:22	27	5,4	23	33	150
0:04:23	27	5,4	23	33	150
0:04:24	27	5,4	23	33	150
0:04:25	27	5,4	22	33	150
0:04:26	27	5,4	22	33	150
0:04:27	27	5,4	22	33	150
0:04:28	27	5,5	22	34	150
0:04:29	27	5,5	22	34	150
0:04:30	27	5,5	22	34	150
0:04:31	27	5,5	22	34	150
0:04:32	27	5,5	22	34	150
0:04:33	27	5,5	22	34	150
0:04:34	27	5,6	22	34	150
0:04:35	27	5,6	22	34	150
0:04:36	27	5,6	22	34	150
0:04:37	27	5,6	22	34	150
0:04:38	27	5,6	22	34	150
0:04:39	27	5,6	22	34	150
0:04:40	27	5,7	22	34	150
0:04:41	27	5,7	22	34	150
0:04:42	27	5,7	22	34	150
0:04:43	27	5,7	22	34	150
0:04:44	27	5,7	22	34	150
0:04:45	27	5,7	22	34	150
0:04:46	27	5,7	22	34	150
0:04:47	27	5,8	22	34	150
0:04:48	27	5,8	22	34	150
0:04:49	27	5,8	22	34	150
0:04:50	27	5,8	22	34	150
0:04:51	27	5,8	22	34	150
0:04:52	27	5,8	22	34	150
0:04:53	27	5,9	22	34	150
0:04:54	27	5,9	22	34	150
0:04:55	27	5,9	22	34	150
0:04:56	27	5,9	22	34	150
0:04:57	27	5,9	22	34	150
0:04:58	27	5,9	22	34	150
0:04:59	27	6,0	22	34	150
0:05:00	27	6,0	22	34	150
0:05:01	27	6,0	22	34	150
0:05:02	27	6,0	22	35	150
0:05:03	27	6,0	22	34	150
0:05:04	27	6,0	22	34	150
0:05:05	27	6,1	22	34	150
0:05:06	27	6,1	22	35	150
0:05:07	27	6,1	22	35	150
0:05:08	28	6,1	22	35	150
0:05:09	28	6,1	22	35	150
0:05:10	28	6,1	22	35	150
0:05:11	28	6,1	22	35	150
0:05:12	28	6,2	22	35	150
0:05:13	28	6,2	22	35	150
0:05:14	28	6,2	22	35	150
0:05:15	28	6,2	22	35	150
0:05:16	28	6,2	22	35	150
0:05:17	28	6,2	22	35	150
0:05:18	28	6,2	22	35	150
0:05:19	28	6,3	22	35	150
0:05:20	28	6,3	22	35	150
0:05:21	28	6,3	22	35	150
0:05:22	28	6,3	22	35	150
0:05:23	28	6,3	22	35	150
0:05:24	28	6,3	22	35	150
0:05:25	28	6,4	22	35	150
0:05:26	28	6,4	22	35	150
0:05:27	28	6,4	22	35	150
0:05:28	28	6,4	22	35	150
0:05:29	28	6,4	22	35	150
0:05:30	28	6,4	22	35	150
0:05:31	28	6,5	22	35	150
0:05:32	28	6,5	22	35	150
0:05:33	28	6,5	22	35	150
0:05:34	28	6,5	22	35	150
0:05:35	28	6,5	22	35	150
0:05:36	28	6,5	22	35	150
0:05:37	28	6,6	22	35	150
0:05:38	28	6,6	22	35	150
0:05:39	28	6,6	22	36	150
0:05:40	28	6,6	22	35	150
0:05:41	28	6,6	22	36	150
0:05:42	28	6,6	22	36	150
0:05:43	28	6,6	22	36	150
0:05:44	28	6,7	22	36	150
0:05:45	28	6,7	22	36	150
0:05:46	28	6,7	22	36	150
0:05:47	28	6,7	22	36	150
0:05:48	28	6,7	22	36	150
0:05:49	28	6,7	22	36	150
0:05:50	28	6,7	22	36	150
0:05:51	28	6,8	22	36	150
0:05:52	28	6,8	22	36	150
0:05:53	29	6,8	22	36	150
0:05:54	29	6,8	22	36	150
0:05:55	29	6,8	22	36	150
0:05:56	29	6,8	22	36	150
0:05:57	29	6,8	22	36	150
0:05:58	29	6,8	22	36	150
0:05:59	29	6,9	22	36	150
0:06:00	29	6,9	22	36	150
0:06:01	29	6,9	22	36	150
0:06:02	29	6,9	22	36	150
0:06:03	29	6,9	22	36	150
0:06:04	29	6,9	22	36	150
0:06:05	29	7,0	22	36	150
0:06:06	29	7,0	22	36	150
0:06:07	29	7,0	22	36	150
0:06:08	29	7,0	22	36	150
0:06:09	29	7,0	22	36	150
0:06:10	29	7,0	22	36	150
0:06:11	29	7,0	22	36	150
0:06:12	29	7,1	22	36	150
0:06:13	29	7,1	21	36	150
0:06:14	29	7,1	22	36	150
0:06:15	29	7,1	22	36	150
0:06:16	29	7,1	21	36	150
0:06:17	29	7,1	21	36	150
0:06:18	29	7,1	21	36	150
0:06:19	29	7,2	21	36	150
0:06:20	29	7,2	21	37	150
0:06:21	29	7,2	21	37	150
0:06:22	29	7,2	21	37	150
0:06:23	29	7,2	21	36	150
0:06:24	29	7,2	21	37	150
0:06:25	29	7,2	21	36	150
0:06:26	29	7,3	21	36	150
0:06:27	29	7,3	21	37	150
0:06:28	29	7,3	21	37	150
0:06:29	29	7,3	21	37	150
0:06:30	29	7,3	21	37	150
0:06:31	29	7,3	21	37	150
0:06:32	29	7,3	21	37	150
0:06:33	29	7,4	21	37	150
0:06:34	29	7,4	21	37	150
0:06:35	29	7,4	21	37	150
0:06:36	29	7,4	21	37	150
0:06:37	29	7,4	21	37	150
0:06:38	29	7,4	21	37	150
0:06:39	29	7,4	21	37	150
0:06:40	30	7,5	21	37	150
0:06:41	30	7,5	21	37	150
0:06:42	30	7,5	21	37	150
0:06:43	30	7,5	21	37	150
0:06:44	30	7,5	21	37	150
0:06:45	30	7,5	21	37	150
0:06:46	30	7,5	21	37	150
0:06:47	30	7,5	21	37	150
0:06:48	30	7,5	21	37	150
0:06:49	30	7,6	21	37	150
0:06:50	30	7,6	21	37	150
0:06:51	30	7,6	21	37	150
0:06:52	30	7,6	21	37	150
0:06:53	30	7,6	21	37	150
0:06:54	30	7,6	21	37	150
0:06:55	30	7,6	21	37	150
0:06:56	30	7,6	21	37	150
0:06:57	30	7,7	21	37	150
0:06:58	30	7,7	21	37	150
0:06:59	30	7,7	21	37	150
0:07:00	30	7,7	21	37	150
0:07:01	30	7,7	21	37	150
0:07:02	30	7,7	21	37	150
0:07:03	30	7,7	21	37	150
0:07:04	30	7,8	21	37	150
0:07:05	30	7,8	21	37	150
0:07:06	30	7,8	21	37	150
0:07:07	30	7,8	21	38	150
0:07:08	30	7,8	21	37	150
0:07:09	30	7,8	21	37	150
0:07:10	30	7,8	21	38	150
0:07:11	30	7,8	21	38	150
0:07:12	30	7,9	21	38	150
0:07:13	30	7,9	21	38	150
0:07:14	30	7,9	21	37	150
0:07:15	30	7,9	21	37	150
0:07:16	30	7,9	21	38	150
0:07:17	30	7,9	21	38	150
0:07:18	30	7,9	21	38	150
0:07:19	30	7,9	21	38	150
0:07:20	30	7,9	21	38	150
0:07:21	30	8,0	21	38	150
0:07:22	30	8,0	21	38	150
0:07:23	30	8,0	21	38	150
0:07:24	30	8,0	21	38	150
0:07:25	31	8,0	21	38	150
0:07:26	31	8,0	21	38	150
0:07:27	31	8,0	21	38	150
0:07:28	31	8,1	21	38	150
0:07:29	31	8,1	21	38	150
0:07:30	31	8,1	21	38	150
0:07:31	31	8,1	21	38	150
0:07:32	31	8,2	21	38	150
0:07:33	31	8,3	21	38	150
0:07:34	31	8,4	21	38	150
0:07:35	31	8,4	21	38	150
0:07:36	31	8,4	21	38	150
0:07:37	31	8,4	21	38	150
0:07:38	31	8,5	21	38	150
0:07:39	31	8,5	21	38	150
0:07:40	31	8,5	21	38	150
0:07:41	31	8,5	21	38	150
0:07:42	31	8,5	21	39	150
0:07:43	31	8,5	21	38	150
0:07:44	31	8,5	21	38	150
0:07:45	31	8,5	21	38	150
0:07:46	31	8,6	21	38	150
0:07:47	31	8,6	21	38	150
0:07:48	31	8,6	21	38	150
0:07:49	31	8,6	21	38	150
0:07:50	31	8,6	21	38	150
0:07:51	31	8,6	21	39	150
0:07:52	31	8,6	21	38	150
0:07:53	31	8,7	21	39	150
0:07:54	31	8,7	21	38	150
0:07:55	31	8,7	21	39	150
0:07:56	31	8,7	21	38	150
0:07:57	31	8,7	21	39	150
0:07:58	31	8,7	21	39	150
0:07:59	31	8,7	21	39	150
0:08:00	31	8,7	21	39	150
0:08:01	31	8,8	21	39	150
0:08:02	31	8,8	21	39	150
0:08:03	31	8,8	21	39	150
0:08:04	31	8,8	21	39	150
0:08:05	31	8,8	21	39	150
0:08:06	31	8,8	21	39	150
0:08:07	31	8,8	21	39	150
0:08:08	31	8,9	21	39	150
0:08:09	31	8,9	21	39	150
0:08:10	31	8,9	21	39	150
0:08:11	32	8,9	21	39	150
0:08:12	32	8,9	21	39	150
0:08:13	32	8,9	21	39	150
0:08:14	32	8,9	21	39	150
0:08:15	32	9,0	21	39	150
0:08:16	32	9,0	21	39	150
0:08:17	32	9,0	21	39	150
0:08:18	32	9,0	21	39	150
0:08:19	32	9,0	20	39	150
0:08:20	32	9,0	21	39	150
0:08:21	32	9,0	21	39	150
0:08:22	32	9,0	21	39	150
0:08:23	32	9,1	21	39	150
0:08:24	32	9,1	21	39	150
0:08:25	32	9,1	21	39	150
0:08:26	32	9,1	21	39	150
0:08:27	32	9,1	21	39	150
0:08:28	32	9,1	21	39	150
0:08:29	32	9,1	21	39	150
0:08:30	32	9,2	21	39	150
0:08:31	32	9,2	21	39	150
0:08:32	32	9,2	21	39	150
0:08:33	32	9,2	21	39	150
0:08:34	32	9,2	21	39	150
0:08:35	32	9,2	21	39	150
0:08:36	32	9,2	21	39	150
0:08:37	32	9,3	21	39	150
0:08:38	32	9,3	21	40	150
0:08:39	32	9,3	21	39	150
0:08:40	32	9,3	21	40	150
0:08:41	32	9,3	21	40	150
0:08:42	32	9,3	21	40	150
0:08:43	32	9,3	21	40	150
0:08:44	32	9,4	21	40	150
0:08:45	32	9,4	21	40	150
0:08:46	32	9,4	21	40	150
0:08:47	32	9,4	21	40	150
0:08:48	32	9,4	21	40	150
0:08:49	32	9,4	21	40	150
0:08:50	32	9,4	21	40	150
0:08:51	32	9,5	21	40	150
0:08:52	32	9,5	21	40	150
0:08:53	32	9,5	21	40	150
0:08:54	32	9,5	21	40	150
0:08:55	32	9,5	21	40	150
0:08:56	32	9,5	21	40	150
0:08:57	32	9,6	21	40	150
0:08:58	32	9,6	21	40	150
0:08:59	33	9,6	21	40	150
0:09:00	33	9,6	21	40	150
0:09:01	33	9,6	21	40	150
0:09:02	33	9,7	21	40	150
0:09:03	33	9,8	21	40	150
0:09:04	33	9,9	21	40	150
0:09:05	33	9,9	21	40	150
0:09:06	33	9,9	20	40	150
0:09:07	33	9,9	20	40	150
0:09:08	33	10,0	20	40	150
0:09:09	33	10,0	20	40	150
0:09:10	33	10,0	20	40	150
0:09:11	33	10,0	20	40	150
0:09:12	33	10,0	20	40	150
0:09:13	33	10,0	20	41	150
0:09:14	33	10,0	20	40	150
0:09:15	33	10,1	20	41	150
0:09:16	33	10,1	20	41	150
0:09:17	33	10,1	20	41	150
0:09:18	33	10,1	20	41	150
0:09:19	33	10,1	20	41	150
0:09:20	33	10,1	20	41	150
0:09:21	33	10,1	20	41	150
0:09:22	33	10,2	20	41	150
0:09:23	33	10,2	20	41	150
0:09:24	33	10,2	20	41	150
0:09:25	33	10,2	20	41	150
0:09:26	33	10,2	20	41	150
0:09:27	33	10,2	20	41	150
0:09:28	33	10,3	20	41	150
0:09:29	33	10,3	20	41	150
0:09:30	33	10,3	20	41	150
0:09:31	33	10,3	20	41	150
0:09:32	33	10,3	20	41	150
0:09:33	33	10,3	20	41	150
0:09:34	33	10,4	20	41	150
0:09:35	33	10,4	20	41	150
0:09:36	33	10,4	20	41	150
0:09:37	33	10,4	20	41	150
0:09:38	33	10,4	20	41	150
0:09:39	33	10,4	20	41	150
0:09:40	33	10,5	20	41	150
0:09:41	33	10,5	20	41	150
0:09:42	33	10,5	20	41	150
0:09:43	33	10,5	20	41	150
0:09:44	33	10,5	20	41	150
0:09:45	33	10,5	20	41	150
0:09:46	33	10,5	20	41	150
0:09:47	33	10,6	20	41	150
0:09:48	34	10,6	20	41	150
0:09:49	34	10,6	20	41	150
0:09:50	34	10,6	20	41	150
0:09:51	34	10,6	20	42	150
0:09:52	34	10,6	20	41	150
0:09:53	34	10,7	20	42	150
0:09:54	34	10,7	20	42	150
0:09:55	34	10,7	20	42	150
0:09:56	34	10,7	20	41	150
0:09:57	34	10,7	20	42	150
0:09:58	34	10,7	20	42	150
0:09:59	34	10,7	20	42	150
0:10:00	34	10,8	20	42	150
0:10:01	34	10,8	20	42	150
0:10:02	34	10,8	20	42	150
0:10:03	34	10,8	20	42	150
0:10:04	34	10,8	20	42	150
0:10:05	34	10,8	20	42	150
0:10:06	34	10,8	20	42	150
0:10:07	34	10,9	20	42	150
0:10:08	34	10,9	20	42	150
0:10:09	34	10,9	20	42	150
0:10:10	34	10,9	20	42	150
0:10:11	34	10,9	20	42	150
0:10:12	34	10,9	20	42	150
0:10:13	34	10,9	20	42	150
0:10:14	34	11,0	20	42	150
0:10:15	34	11,0	20	42	150
0:10:16	34	11,0	20	42	150
0:10:17	34	11,0	20	42	150
0:10:18	34	11,0	20	42	150
0:10:19	34	11,0	20	42	150
0:10:20	34	11,0	20	42	150
0:10:21	34	11,1	20	42	150
0:10:22	34	11,1	20	42	150
0:10:23	34	11,1	20	42	150
0:10:24	34	11,1	20	42	150
0:10:25	34	11,1	20	42	150
0:10:26	34	11,1	20	42	150
0:10:27	34	11,2	20	42	150
0:10:28	34	11,2	20	42	150
0:10:29	34	11,2	20	42	150
0:10:30	34	11,2	20	42	150
0:10:31	34	11,2	20	42	150
0:10:32	34	11,2	20	42	150
0:10:33	34	11,2	20	42	150
0:10:34	35	11,3	20	42	150
0:10:35	35	11,3	20	42	150
0:10:36	35	11,3	20	43	150
0:10:37	35	11,3	20	42	150
0:10:38	35	11,3	20	43	150
0:10:39	35	11,3	20	43	150
0:10:40	35	11,3	20	43	150
0:10:41	35	11,3	20	42	150
0:10:42	35	11,4	20	43	150
0:10:43	35	11,4	20	43	150
0:10:44	35	11,4	20	43	150
0:10:45	35	11,4	20	43	150
0:10:46	35	11,4	20	43	150
0:10:47	35	11,4	20	43	150
0:10:48	35	11,4	20	43	150
0:10:49	35	11,5	20	43	150
0:10:50	35	11,5	20	43	150
0:10:51	35	11,5	20	43	150
0:10:52	35	11,5	20	43	150
0:10:53	35	11,5	20	43	150
0:10:54	35	11,5	20	43	150
0:10:55	35	11,5	20	43	150
0:10:56	35	11,6	20	43	150
0:10:57	35	11,6	20	43	150
0:10:58	35	11,6	20	43	150
0:10:59	35	11,6	20	43	150
0:11:00	35	11,6	20	43	150
0:11:01	35	11,6	20	43	150
0:11:02	35	11,6	20	43	150
0:11:03	35	11,7	20	43	150
0:11:04	35	11,7	20	43	150
0:11:05	35	11,7	20	43	150
0:11:06	35	11,7	20	43	150
0:11:07	35	11,7	20	43	150
0:11:08	35	11,7	20	43	150
0:11:09	35	11,7	20	43	150
0:11:10	35	11,8	20	43	150
0:11:11	35	11,8	20	43	150
0:11:12	35	11,8	20	43	150
0:11:13	35	11,8	20	43	150
0:11:14	35	11,8	20	43	150
0:11:15	35	11,8	20	43	150
0:11:16	35	11,9	20	43	150
0:11:17	35	11,9	20	43	150
0:11:18	35	11,9	20	43	150
0:11:19	35	11,9	20	43	150
0:11:20	36	11,9	20	43	150
0:11:21	35	11,9	20	44	150
0:11:22	36	11,9	20	44	150
0:11:23	36	12,0	20	44	150
0:11:24	36	12,0	20	44	150
0:11:25	36	12,0	20	43	150
0:11:26	36	12,0	20	44	150
0:11:27	36	12,0	20	44	150
0:11:28	36	12,0	20	44	150
0:11:29	36	12,1	20	44	150
0:11:30	36	12,1	21	44	150
0:11:31	36	12,1	20	44	150
0:11:32	36	12,1	20	44	150
0:11:33	36	12,1	20	44	150
0:11:34	36	12,1	20	44	150
0:11:35	36	12,1	20	44	150
0:11:36	36	12,1	20	44	150
0:11:37	36	12,2	20	44	150
0:11:38	36	12,3	20	44	150
0:11:39	36	12,4	20	44	150
0:11:40	36	12,5	20	44	150
0:11:41	36	12,5	20	44	150
0:11:42	36	12,5	20	44	150
0:11:43	36	12,5	20	44	150
0:11:44	36	12,6	20	44	150
0:11:45	36	12,6	20	44	150
0:11:46	36	12,6	20	44	150
0:11:47	36	12,6	20	44	150
0:11:48	36	12,6	20	44	150
0:11:49	36	12,6	20	44	150
0:11:50	36	12,6	20	44	150
0:11:51	36	12,6	20	44	150
0:11:52	36	12,7	20	44	150
0:11:53	36	12,7	20	44	150
0:11:54	36	12,7	20	44	150
0:11:55	36	12,7	20	44	150
0:11:56	36	12,7	20	44	150
0:11:57	36	12,7	20	44	150
0:11:58	36	12,8	20	44	150
0:11:59	36	12,8	20	44	150
0:12:00	36	12,8	20	44	150
0:12:01	36	12,8	20	44	150
0:12:02	36	12,8	20	44	150
0:12:03	36	12,8	20	44	150
0:12:04	36	12,8	19	44	150
0:12:05	36	12,8	19	44	150
0:12:06	36	12,9	19	44	150
0:12:07	36	12,9	19	45	150
0:12:08	37	12,9	19	44	150
0:12:09	37	12,9	19	44	150
0:12:10	37	12,9	19	44	150
0:12:11	37	12,9	19	44	150
0:12:12	37	12,9	19	44	150
0:12:13	37	13,0	19	44	150
0:12:14	37	13,0	19	45	150
0:12:15	37	13,0	19	44	150
0:12:16	37	13,0	19	45	150
0:12:17	37	13,0	19	44	150
0:12:18	37	13,0	19	45	150
0:12:19	37	13,1	19	45	150
0:12:20	37	13,1	19	45	150
0:12:21	37	13,1	19	45	150
0:12:22	37	13,1	19	45	150
0:12:23	37	13,1	19	45	150
0:12:24	37	13,1	19	45	150
0:12:25	37	13,2	19	45	150
0:12:26	37	13,2	19	45	150
0:12:27	37	13,2	19	45	150
0:12:28	37	13,2	19	45	150
0:12:29	37	13,2	19	45	150
0:12:30	37	13,2	19	45	150
0:12:31	37	13,2	19	45	150
0:12:32	37	13,3	19	45	150
0:12:33	37	13,3	19	45	150
0:12:34	37	13,3	19	45	150
0:12:35	37	13,3	19	45	150
0:12:36	37	13,3	19	45	150
0:12:37	37	13,3	19	45	150
0:12:38	37	13,3	19	45	150
0:12:39	37	13,4	19	45	150
0:12:40	37	13,4	19	45	150
0:12:41	37	13,4	19	45	150
0:12:42	37	13,4	19	45	150
0:12:43	37	13,4	19	45	150
0:12:44	37	13,4	19	45	150
0:12:45	37	13,4	19	46	150
0:12:46	37	13,5	19	45	150
0:12:47	37	13,5	19	45	150
0:12:48	37	13,5	19	45	150
0:12:49	37	13,5	19	45	150
0:12:50	37	13,5	19	45	150
0:12:51	37	13,5	19	45	150
0:12:52	37	13,6	19	45	150
0:12:53	37	13,6	19	45	150
0:12:54	37	13,6	19	46	150
0:12:55	37	13,6	19	46	150
0:12:56	38	13,6	19	46	150
0:12:57	38	13,6	19	46	150
0:12:58	38	13,6	19	46	150
0:12:59	38	13,7	19	45	150
0:13:00	38	13,7	19	46	150
0:13:01	38	13,7	19	46	150
0:13:02	38	13,7	19	46	150
0:13:03	38	13,7	19	46	150
0:13:04	38	13,7	19	46	150
0:13:05	38	13,8	19	46	150
0:13:06	38	13,8	19	46	150
0:13:07	38	13,8	19	46	150
0:13:08	38	13,8	19	46	150
0:13:09	38	13,8	19	46	150
0:13:10	38	13,8	19	46	150
0:13:11	38	13,8	19	46	150
0:13:12	38	13,9	19	46	150
0:13:13	38	13,9	19	46	150
0:13:14	38	13,9	19	46	150
0:13:15	38	13,9	19	46	150
0:13:16	38	13,9	19	46	150
0:13:17	38	13,9	19	46	150
0:13:18	38	14,0	19	46	150
0:13:19	38	14,0	19	46	150
0:13:20	38	14,0	19	46	150
0:13:21	38	14,0	19	46	150
0:13:22	38	14,0	19	46	150
0:13:23	38	14,0	19	46	150
0:13:24	38	14,0	19	46	150
0:13:25	38	14,1	19	46	150
0:13:26	38	14,1	19	46	150
0:13:27	38	14,1	19	46	150
0:13:28	38	14,1	19	46	150
0:13:29	38	14,1	19	46	150
0:13:30	38	14,1	19	46	150
0:13:31	38	14,2	19	46	150
0:13:32	38	14,2	19	46	150
0:13:33	38	14,2	19	46	150
0:13:34	38	14,2	19	46	150
0:13:35	38	14,2	19	46	150
0:13:36	38	14,2	19	46	150
0:13:37	38	14,2	19	46	150
0:13:38	38	14,3	19	46	150
0:13:39	38	14,3	19	46	150
0:13:40	38	14,3	19	47	150
0:13:41	38	14,3	19	46	150
0:13:42	38	14,3	19	47	150
0:13:43	38	14,3	19	47	150
0:13:44	38	14,4	19	47	150
0:13:45	39	14,4	19	47	150
0:13:46	39	14,4	19	47	150
0:13:47	39	14,4	19	47	150
0:13:48	39	14,4	19	46	150
0:13:49	39	14,4	19	47	150
0:13:50	39	14,4	19	47	150
0:13:51	39	14,5	19	47	150
0:13:52	39	14,5	19	47	150
0:13:53	39	14,5	19	47	150
0:13:54	39	14,5	19	47	150
0:13:55	39	14,5	19	47	150
0:13:56	39	14,5	19	47	150
0:13:57	39	14,6	19	47	150
0:13:58	39	14,6	19	47	150
0:13:59	39	14,6	19	47	150
0:14:00	39	14,6	19	47	150
0:14:01	39	14,6	19	47	150
0:14:02	39	14,6	19	47	150
0:14:03	39	14,7	19	47	150
0:14:04	39	14,7	19	47	150
0:14:05	39	14,7	19	47	150
0:14:06	39	14,7	19	47	150
0:14:07	39	14,7	19	47	150
0:14:08	39	14,7	19	47	150
0:14:09	39	14,7	19	47	150
0:14:10	39	14,8	19	47	150
0:14:11	39	14,8	19	47	150
0:14:12	39	14,8	19	47	150
0:14:13	39	14,8	19	47	150
0:14:14	39	14,8	19	47	150
0:14:15	39	14,8	19	47	150
0:14:16	39	14,9	19	47	150
0:14:17	39	14,9	19	47	150
0:14:18	39	14,9	19	47	150
0:14:19	39	14,9	19	47	150
0:14:20	39	14,9	19	47	150
0:14:21	39	14,9	19	47	150
0:14:22	39	14,9	19	47	150
0:14:23	39	15,0	19	47	150
0:14:24	39	15,0	19	47	150
0:14:25	39	15,0	19	47	150
0:14:26	39	15,0	19	47	150
0:14:27	39	15,0	19	48	150
0:14:28	39	15,0	19	48	150
0:14:29	39	15,0	19	48	150
0:14:30	39	15,1	19	48	150
0:14:31	39	15,1	19	48	150
0:14:32	39	15,1	19	47	150
0:14:33	39	15,1	19	48	150
0:14:34	40	15,1	19	48	150
0:14:35	40	15,1	19	48	150
0:14:36	40	15,1	19	48	150
0:14:37	40	15,2	19	48	150
0:14:38	40	15,2	19	48	150
0:14:39	40	15,2	19	48	150
0:14:40	40	15,2	19	48	150
0:14:41	40	15,2	19	48	150
0:14:42	40	15,2	19	48	150
0:14:43	40	15,3	19	48	150
0:14:44	40	15,3	19	48	150
0:14:45	40	15,3	19	48	150
0:14:46	40	15,3	19	48	150
0:14:47	40	15,3	19	48	150
0:14:48	40	15,3	19	48	150
0:14:49	40	15,4	19	48	150
0:14:50	40	15,4	19	48	150
0:14:51	40	15,4	19	48	150
0:14:52	40	15,4	19	48	150
0:14:53	40	15,4	19	48	150
0:14:54	40	15,4	19	48	150
0:14:55	40	15,5	19	48	150
0:14:56	40	15,5	19	48	150
0:14:57	40	15,5	19	48	150
0:14:58	40	15,5	19	48	150
0:14:59	40	15,5	19	48	150
0:15:00	40	15,5	19	48	150
0:15:01	40	15,6	19	48	150
0:15:02	40	15,6	19	48	150
0:15:03	40	15,6	19	48	150
0:15:04	40	15,6	19	48	150
0:15:05	40	15,6	19	48	150
0:15:06	40	15,6	19	48	150
0:15:07	40	15,7	19	48	150
0:15:08	40	15,7	19	48	150
0:15:09	40	15,7	19	48	150
0:15:10	40	15,7	19	48	150
0:15:11	40	15,7	19	48	150
0:15:12	40	15,7	19	49	150
0:15:13	40	15,8	19	49	150
0:15:14	40	15,8	19	49	150
0:15:15	40	15,8	19	49	150
0:15:16	40	15,8	19	49	150
0:15:17	40	15,8	19	49	150
0:15:18	40	15,8	19	49	150
0:15:19	40	15,8	19	49	150
0:15:20	40	15,9	19	49	150
0:15:21	40	15,9	19	49	150
0:15:22	40	15,9	19	49	150
0:15:23	41	15,9	19	49	150
0:15:24	41	15,9	19	49	150
0:15:25	41	15,9	19	49	150
0:15:26	41	16,0	19	49	150
0:15:27	41	16,0	19	49	150
0:15:28	41	16,0	19	49	150
0:15:29	41	16,0	19	49	150
0:15:30	41	16,0	19	49	150
0:15:31	41	16,1	19	49	150
0:15:32	41	16,1	19	49	150
0:15:33	41	16,1	19	49	150
0:15:34	41	16,1	19	49	150
0:15:35	41	16,1	19	49	150
0:15:36	41	16,2	19	49	150
0:15:37	41	16,2	19	49	150
0:15:38	41	16,2	19	49	150
0:15:39	41	16,2	19	49	150
0:15:40	41	16,2	19	49	150
0:15:41	41	16,2	19	49	150
0:15:42	41	16,3	19	49	150
0:15:43	41	16,3	19	49	150
0:15:44	41	16,3	19	49	150
0:15:45	41	16,3	19	49	150
0:15:46	41	16,3	19	49	150
0:15:47	41	16,3	19	49	150
0:15:48	41	16,4	19	49	150
0:15:49	41	16,4	19	49	150
0:15:50	41	16,4	19	49	150
0:15:51	41	16,4	19	50	150
0:15:52	41	16,4	19	50	150
0:15:53	41	16,4	19	49	150
0:15:54	41	16,5	19	50	150
0:15:55	41	16,5	19	50	150
0:15:56	41	16,5	19	50	150
0:15:57	41	16,5	19	50	150
0:15:58	41	16,5	19	50	150
0:15:59	41	16,6	19	50	150
0:16:00	41	16,6	19	50	150
0:16:01	41	16,6	19	50	150
0:16:02	41	16,6	19	50	150
0:16:03	41	16,6	19	50	150
0:16:04	41	16,6	19	50	150
0:16:05	41	16,6	19	50	150
0:16:06	41	16,7	19	50	150
0:16:07	41	16,7	19	50	150
0:16:08	41	16,7	19	50	150
0:16:09	41	16,7	19	50	150
0:16:10	41	16,7	19	50	150
0:16:11	41	16,7	19	50	150
0:16:12	41	16,7	19	50	150
0:16:13	42	16,8	19	50	150
0:16:14	42	16,8	19	50	150
0:16:15	42	16,8	19	50	150
0:16:16	42	16,8	19	50	150
0:16:17	42	16,8	19	50	150
0:16:18	42	16,9	19	50	150
0:16:19	42	16,9	19	50	150
0:16:20	42	16,9	19	50	150
0:16:21	42	16,9	19	50	150
0:16:22	42	16,9	19	50	150
0:16:23	42	16,9	19	50	150
0:16:24	42	17,0	19	50	150
0:16:25	42	17,0	19	50	150
0:16:26	42	17,0	19	50	150
0:16:27	42	17,0	19	50	150
0:16:28	42	17,0	19	50	150
0:16:29	42	17,0	19	50	150
0:16:30	42	17,1	19	50	150
0:16:31	42	17,1	19	50	150
0:16:32	42	17,1	19	51	150
0:16:33	42	17,1	19	51	150
0:16:34	42	17,1	19	51	150
0:16:35	42	17,1	19	51	150
0:16:36	42	17,1	19	51	150
0:16:37	42	17,2	19	51	150
0:16:38	42	17,2	19	51	150
0:16:39	42	17,2	19	51	150
0:16:40	42	17,2	19	51	150
0:16:41	42	17,2	19	51	150
0:16:42	42	17,2	19	50	150
0:16:43	42	17,2	19	51	150
0:16:44	42	17,3	19	51	150
0:16:45	42	17,3	19	51	150
0:16:46	42	17,3	19	51	150
0:16:47	42	17,3	19	51	150
0:16:48	42	17,3	19	51	150
0:16:49	42	17,3	19	51	150
0:16:50	42	17,3	19	51	150
0:16:51	42	17,4	19	51	150
0:16:52	42	17,4	19	51	150
0:16:53	42	17,4	19	51	150
0:16:54	42	17,4	19	51	150
0:16:55	42	17,4	19	51	150
0:16:56	42	17,4	19	51	150
0:16:57	42	17,4	19	51	150
0:16:58	42	17,5	19	51	150
0:16:59	42	17,5	19	51	150
0:17:00	43	17,5	19	51	150
0:17:01	43	17,5	19	51	150
0:17:02	43	17,5	19	51	150
0:17:03	43	17,5	19	51	150
0:17:04	43	17,5	19	51	150
0:17:05	43	17,6	19	51	150
0:17:06	43	17,6	19	51	150
0:17:07	43	17,7	19	51	150
0:17:08	43	17,8	19	51	150
0:17:09	43	17,8	19	51	150
0:17:10	43	17,8	18	51	150
0:17:11	43	17,8	18	51	150
0:17:12	43	17,8	18	51	150
0:17:13	43	17,9	18	51	150
0:17:14	43	17,9	18	51	150
0:17:15	43	17,9	18	51	150
0:17:16	43	17,9	18	51	150
0:17:17	43	17,9	18	51	150
0:17:18	43	17,9	18	51	150
0:17:19	43	18,0	18	51	150
0:17:20	43	18,0	18	51	150
0:17:21	43	18,0	18	51	150
0:17:22	43	18,0	18	51	150
0:17:23	43	18,0	18	51	150
0:17:24	43	18,0	18	51	150
0:17:25	43	18,1	18	51	150
0:17:26	43	18,1	18	51	150
0:17:27	43	18,1	18	51	150
0:17:28	43	18,1	18	51	150
0:17:29	43	18,1	18	51	150
0:17:30	43	18,1	18	51	150
0:17:31	43	18,1	18	51	150
0:17:32	43	18,1	18	51	150
0:17:33	43	18,2	18	51	150
0:17:34	43	18,2	18	51	150
0:17:35	43	18,2	18	52	150
0:17:36	43	18,2	18	52	150
0:17:37	43	18,2	18	52	150
0:17:38	43	18,2	18	52	150
0:17:39	43	18,3	18	52	150
0:17:40	43	18,3	18	52	150
0:17:41	43	18,3	18	52	150
0:17:42	43	18,3	18	52	150
0:17:43	43	18,3	18	52	150
0:17:44	43	18,3	18	52	150
0:17:45	43	18,3	18	52	150
0:17:46	43	18,3	18	52	150
0:17:47	44	18,4	18	52	150
0:17:48	44	18,4	18	52	150
0:17:49	44	18,4	18	52	150
0:17:50	44	18,4	18	52	150
0:17:51	44	18,4	18	52	150
0:17:52	44	18,4	18	52	150
0:17:53	44	18,4	18	52	150
0:17:54	44	18,5	18	52	150
0:17:55	44	18,5	18	52	150
0:17:56	44	18,5	18	52	150
0:17:57	44	18,5	18	52	150
0:17:58	44	18,5	18	52	150
0:17:59	44	18,5	18	52	150
0:18:00	44	18,5	18	52	150
0:18:01	44	18,6	18	52	150
0:18:02	44	18,6	18	52	150
0:18:03	44	18,6	18	52	150
0:18:04	44	18,6	18	52	150
0:18:05	44	18,6	18	52	150
0:18:06	44	18,6	18	52	150
0:18:07	44	18,6	18	52	150
0:18:08	44	18,7	18	52	150
0:18:09	44	18,7	18	52	150
0:18:10	44	18,7	18	52	150
0:18:11	44	18,7	18	52	150
0:18:12	44	18,7	18	52	150
0:18:13	44	18,7	18	52	150
0:18:14	44	18,8	18	52	150
0:18:15	44	18,8	18	52	150
0:18:16	44	18,8	18	52	150
0:18:17	44	18,8	18	52	150
0:18:18	44	18,8	18	52	150
0:18:19	44	18,8	18	52	150
0:18:20	44	18,8	18	52	150
0:18:21	44	18,9	18	52	150
0:18:22	44	18,9	18	52	150
0:18:23	44	18,9	18	52	150
0:18:24	44	18,9	18	52	150
0:18:25	44	18,9	18	52	150
0:18:26	44	18,9	18	52	150
0:18:27	44	19,0	18	52	150
0:18:28	44	19,0	18	52	150
0:18:29	44	19,0	18	52	150
0:18:30	44	19,0	18	52	150
0:18:31	44	19,0	18	52	150
0:18:32	44	19,0	18	53	150
0:18:33	44	19,1	18	53	150
0:18:34	44	19,1	18	52	150
0:18:35	44	19,1	18	53	150
0:18:36	44	19,1	18	52	150
0:18:37	45	19,1	18	52	150
0:18:38	45	19,1	18	53	150
0:18:39	45	19,2	18	53	150
0:18:40	45	19,2	18	53	150
0:18:41	45	19,2	18	53	150
0:18:42	45	19,2	18	53	150
0:18:43	45	19,2	18	53	150
0:18:44	45	19,2	18	53	150
0:18:45	45	19,3	18	53	150
0:18:46	45	19,3	18	53	150
0:18:47	45	19,3	18	53	150
0:18:48	45	19,3	18	53	150
0:18:49	45	19,3	18	53	150
0:18:50	45	19,3	18	53	150
0:18:51	45	19,4	18	53	150
0:18:52	45	19,4	18	53	150
0:18:53	45	19,4	18	53	150
0:18:54	45	19,4	18	53	150
0:18:55	45	19,4	18	53	150
0:18:56	45	19,5	18	53	150
0:18:57	45	19,5	18	53	150
0:18:58	45	19,5	18	53	150
0:18:59	45	19,5	18	53	150
0:19:00	45	19,5	18	53	150
0:19:01	45	19,5	18	53	150
0:19:02	45	19,6	18	53	150
0:19:03	45	19,6	18	53	150
0:19:04	45	19,6	18	53	150
0:19:05	45	19,6	18	53	150
0:19:06	45	19,6	18	53	150
0:19:07	45	19,6	18	53	150
0:19:08	45	19,7	18	53	150
0:19:09	45	19,7	18	53	150
0:19:10	45	19,7	18	54	150
0:19:11	45	19,7	18	53	150
0:19:12	45	19,7	18	54	150
0:19:13	45	19,7	18	53	150
0:19:14	45	19,8	18	54	150
0:19:15	45	19,8	18	53	150
0:19:16	45	19,8	18	53	150
0:19:17	45	19,8	18	53	150
0:19:18	45	19,8	18	53	150
0:19:19	45	19,8	18	54	150
0:19:20	45	19,9	18	54	150
0:19:21	45	19,9	18	54	150
0:19:22	45	19,9	18	54	150
0:19:23	45	19,9	18	54	150
0:19:24	45	19,9	18	54	150
0:19:25	45	19,9	18	54	150
0:19:26	45	20,0	18	54	150
0:19:27	45	20,0	18	54	150
0:19:28	46	20,0	18	54	150
0:19:29	46	20,0	18	54	150
0:19:30	46	20,0	18	54	150
0:19:31	46	20,0	18	54	150
0:19:32	46	20,1	18	54	150
0:19:33	46	20,1	18	54	150
0:19:34	46	20,1	18	54	150
0:19:35	46	20,1	18	54	150
0:19:36	46	20,1	18	54	150
0:19:37	46	20,1	18	54	150
0:19:38	46	20,2	18	54	150
0:19:39	46	20,2	18	54	150
0:19:40	46	20,2	18	54	150
0:19:41	46	20,2	18	54	150
0:19:42	46	20,2	18	54	150
0:19:43	46	20,2	18	54	150
0:19:44	46	20,2	18	54	150
0:19:45	46	20,3	18	54	150
0:19:46	46	20,3	18	54	150
0:19:47	46	20,3	18	54	150
0:19:48	46	20,3	18	54	150
0:19:49	46	20,3	18	54	150
0:19:50	46	20,3	18	54	150
0:19:51	46	20,3	18	54	150
0:19:52	46	20,4	18	54	150
0:19:53	46	20,4	18	54	150
0:19:54	46	20,4	18	54	150
0:19:55	46	20,4	18	54	150
0:19:56	46	20,4	18	54	150
0:19:57	46	20,4	18	54	150
0:19:58	46	20,4	18	54	150
0:19:59	46	20,5	18	54	150
0:20:00	46	20,5	18	54	150
0:20:01	46	20,5	18	54	150
0:20:02	46	20,5	18	54	150
0:20:03	46	20,5	18	54	150
0:20:04	46	20,5	18	54	150
0:20:05	46	20,6	18	54	150
0:20:06	46	20,6	18	55	150
0:20:07	46	20,6	18	55	150
0:20:08	46	20,6	18	55	150
0:20:09	46	20,6	18	55	150
0:20:10	46	20,6	18	55	150
0:20:11	46	20,6	18	55	150
0:20:12	46	20,7	18	55	150
0:20:13	46	20,7	18	55	150
0:20:14	46	20,7	18	55	150
0:20:15	46	20,7	18	55	150
0:20:16	46	20,7	18	55	150
0:20:17	47	20,7	18	55	150
0:20:18	47	20,7	18	55	150
0:20:19	47	20,8	18	55	150
0:20:20	47	20,8	18	55	150
0:20:21	47	20,8	18	55	150
0:20:22	47	20,8	18	55	150
0:20:23	47	20,8	18	55	150
0:20:24	47	20,8	18	55	150
0:20:25	47	20,9	18	55	150
0:20:26	47	21,0	18	55	150
0:20:27	47	21,0	18	55	150
0:20:28	47	21,1	18	55	150
0:20:29	47	21,1	18	55	150
0:20:30	47	21,1	18	55	150
0:20:31	47	21,1	18	55	150
0:20:32	47	21,1	18	55	150
0:20:33	47	21,2	18	55	150
0:20:34	47	21,2	18	55	150
0:20:35	47	21,2	18	55	150
0:20:36	47	21,2	18	55	150
0:20:37	47	21,2	18	55	150
0:20:38	47	21,2	18	55	150
0:20:39	47	21,3	18	55	150
0:20:40	47	21,3	18	55	150
0:20:41	47	21,3	18	55	150
0:20:42	47	21,3	18	55	150
0:20:43	47	21,3	18	55	150
0:20:44	47	21,3	18	55	150
0:20:45	47	21,4	18	55	150
0:20:46	47	21,4	18	55	150
0:20:47	47	21,4	18	55	150
0:20:48	47	21,4	18	55	150
0:20:49	47	21,4	18	55	150
0:20:50	47	21,4	18	55	150
0:20:51	47	21,4	18	55	150
0:20:52	47	21,5	18	55	150
0:20:53	47	21,5	18	55	150
0:20:54	47	21,5	18	55	150
0:20:55	47	21,5	18	56	150
0:20:56	47	21,5	18	55	150
0:20:57	47	21,5	18	55	150
0:20:58	47	21,5	18	56	150
0:20:59	47	21,6	18	56	150
0:21:00	47	21,6	18	56	150
0:21:01	47	21,6	18	56	150
0:21:02	47	21,6	18	56	150
0:21:03	47	21,6	18	56	150
0:21:04	47	21,6	18	56	150
0:21:05	47	21,7	18	56	150
0:21:06	47	21,7	18	56	150
0:21:07	48	21,7	18	56	150
0:21:08	48	21,7	18	56	150
0:21:09	48	21,7	18	56	150
0:21:10	48	21,7	18	56	150
0:21:11	48	21,8	18	56	150
0:21:12	48	21,8	18	56	150
0:21:13	48	21,8	18	56	150
0:21:14	48	21,8	18	56	150
0:21:15	48	21,8	18	56	150
0:21:16	48	21,8	18	56	150
0:21:17	48	21,9	18	56	150
0:21:18	48	21,9	18	56	150
0:21:19	48	21,9	18	56	150
0:21:20	48	21,9	18	56	150
0:21:21	48	21,9	18	56	150
0:21:22	48	21,9	18	56	150
0:21:23	48	22,0	18	56	150
0:21:24	48	22,0	18	56	150
0:21:25	48	22,0	18	56	150
0:21:26	48	22,0	18	56	150
0:21:27	48	22,0	18	56	150
0:21:28	48	22,0	18	56	150
0:21:29	48	22,0	18	56	150
0:21:30	48	22,1	18	56	150
0:21:31	48	22,1	18	56	150
0:21:32	48	22,1	18	56	150
0:21:33	48	22,1	18	56	150
0:21:34	48	22,1	18	56	150
0:21:35	48	22,2	18	56	150
0:21:36	48	22,2	18	56	150
0:21:37	48	22,2	18	56	150
0:21:38	48	22,2	18	56	150
0:21:39	48	22,2	18	56	150
0:21:40	48	22,2	18	56	150
0:21:41	48	22,3	18	56	150
0:21:42	48	22,3	18	57	150
0:21:43	48	22,3	18	56	150
0:21:44	48	22,3	18	57	150
0:21:45	48	22,3	18	57	150
0:21:46	48	22,3	18	57	150
0:21:47	48	22,4	18	56	150
0:21:48	48	22,4	18	57	150
0:21:49	48	22,4	18	57	150
0:21:50	48	22,4	18	57	150
0:21:51	48	22,4	18	57	150
0:21:52	48	22,4	18	57	150
0:21:53	48	22,5	18	57	150
0:21:54	48	22,5	18	57	150
0:21:55	49	22,5	18	57	150
0:21:56	49	22,5	18	57	150
0:21:57	49	22,5	18	57	150
0:21:58	49	22,5	18	57	150
0:21:59	49	22,6	18	57	150
0:22:00	49	22,6	18	57	150
0:22:01	49	22,6	18	57	150
0:22:02	49	22,6	18	57	150
0:22:03	49	22,6	18	57	150
0:22:04	49	22,6	18	57	150
0:22:05	49	22,7	18	57	150
0:22:06	49	22,7	18	57	150
0:22:07	49	22,7	18	57	150
0:22:08	49	22,7	18	57	150
0:22:09	49	22,7	18	57	150
0:22:10	49	22,7	18	57	150
0:22:11	49	22,8	18	57	150
0:22:12	49	22,8	18	57	150
0:22:13	49	22,8	18	57	150
0:22:14	49	22,8	18	57	150
0:22:15	49	22,8	18	57	150
0:22:16	49	22,8	18	57	150
0:22:17	49	22,8	18	57	150
0:22:18	49	22,9	18	57	150
0:22:19	49	22,9	18	57	150
0:22:20	49	22,9	18	57	150
0:22:21	49	22,9	18	57	150
0:22:22	49	22,9	18	57	150
0:22:23	49	23,0	18	57	150
0:22:24	49	23,0	18	58	150
0:22:25	49	23,0	18	58	150
0:22:26	49	23,0	18	58	150
0:22:27	49	23,0	18	58	150
0:22:28	49	23,0	18	58	150
0:22:29	49	23,1	18	58	150
0:22:30	49	23,1	18	58	150
0:22:31	49	23,1	18	58	150
0:22:32	49	23,1	18	58	150
0:22:33	49	23,1	18	58	150
0:22:34	49	23,2	18	58	150
0:22:35	49	23,2	18	58	150
0:22:36	49	23,2	18	58	150
0:22:37	49	23,2	18	58	150
0:22:38	49	23,2	18	58	150
0:22:39	49	23,2	18	58	150
0:22:40	49	23,3	18	58	150
0:22:41	49	23,3	18	58	150
0:22:42	49	23,3	18	58	150
0:22:43	49	23,3	18	58	150
0:22:44	49	23,3	18	58	150
0:22:45	49	23,3	18	58	150
0:22:46	49	23,4	18	58	150
0:22:47	50	23,4	18	58	150
0:22:48	50	23,4	18	58	150
0:22:49	50	23,4	18	58	150
0:22:50	50	23,4	18	58	150
0:22:51	50	23,4	18	58	150
0:22:52	50	23,5	18	58	150
0:22:53	50	23,5	18	58	150
0:22:54	50	23,5	18	58	150
0:22:55	50	23,5	18	58	150
0:22:56	50	23,5	17	58	150
0:22:57	50	23,5	17	58	150
0:22:58	50	23,6	17	58	150
0:22:59	50	23,6	17	58	150
0:23:00	50	23,6	17	58	150
0:23:01	50	23,6	17	58	150
0:23:02	50	23,6	17	58	150
0:23:03	50	23,6	17	58	150
0:23:04	50	23,6	17	58	150
0:23:05	50	23,7	17	58	150
0:23:06	50	23,7	17	58	150
0:23:07	50	23,7	17	58	150
0:23:08	50	23,7	17	58	150
0:23:09	50	23,7	17	58	150
0:23:10	50	23,7	17	59	150
0:23:11	50	23,8	17	58	150
0:23:12	50	23,8	17	59	150
0:23:13	50	23,8	17	58	150
0:23:14	50	23,8	17	58	150
0:23:15	50	23,8	17	58	150
0:23:16	50	23,8	17	59	150
0:23:17	50	23,9	17	58	150
0:23:18	50	23,9	17	59	150
0:23:19	50	23,9	17	59	150
0:23:20	50	23,9	17	59	150
0:23:21	50	23,9	17	59	150
0:23:22	50	23,9	17	59	150
0:23:23	50	24,0	17	59	150
0:23:24	50	24,0	17	59	150
0:23:25	50	24,0	17	59	150
0:23:26	50	24,0	17	59	150
0:23:27	50	24,0	17	59	150
0:23:28	50	24,0	17	59	150
0:23:29	50	24,1	17	59	150
0:23:30	50	24,1	17	59	150
0:23:31	50	24,1	17	59	150
0:23:32	50	24,1	17	59	150
0:23:33	50	24,1	17	59	150
0:23:34	50	24,1	17	59	150
0:23:35	50	24,2	17	59	150
0:23:36	51	24,2	17	59	150
0:23:37	51	24,2	17	59	150
0:23:38	51	24,2	17	59	150
0:23:39	51	24,2	17	59	150
0:23:40	51	24,2	17	59	150
0:23:41	51	24,3	17	59	150
0:23:42	51	24,3	17	59	150
0:23:43	51	24,3	17	59	150
0:23:44	51	24,3	17	59	150
0:23:45	51	24,3	17	59	150
0:23:46	51	24,3	17	59	150
0:23:47	51	24,3	17	59	150
0:23:48	51	24,4	17	59	150
0:23:49	51	24,4	17	59	150
0:23:50	51	24,4	17	59	150
0:23:51	51	24,4	17	59	150
0:23:52	51	24,4	17	59	150
0:23:53	51	24,4	17	59	150
0:23:54	51	24,5	17	59	150
0:23:55	51	24,5	17	59	150
0:23:56	51	24,5	17	59	150
0:23:57	51	24,5	17	59	150
0:23:58	51	24,5	17	59	150
0:23:59	51	24,5	17	59	150
0:24:00	51	24,6	17	59	150
0:24:01	51	24,6	17	59	150
0:24:02	51	24,6	17	59	150
0:24:03	51	24,6	17	59	150
0:24:04	51	24,6	17	59	150
0:24:05	51	24,6	17	59	150
0:24:06	51	24,7	17	60	150
0:24:07	51	24,7	17	59	150
0:24:08	51	24,7	17	59	150
0:24:09	51	24,7	17	60	150
0:24:10	51	24,7	17	59	150
0:24:11	51	24,8	17	60	150
0:24:12	51	24,8	17	59	150
0:24:13	51	24,8	17	60	150
0:24:14	51	24,8	17	60	150
0:24:15	51	24,8	17	60	150
0:24:16	51	24,8	17	60	150
0:24:17	51	24,9	17	60	150
0:24:18	51	24,9	17	60	150
0:24:19	51	24,9	17	60	150
0:24:20	51	24,9	17	60	150
0:24:21	51	24,9	17	60	150
0:24:22	51	25,0	17	60	150
0:24:23	51	25,0	17	60	150
0:24:24	51	25,0	17	60	150
0:24:25	51	25,0	17	60	150
0:24:26	52	25,0	17	60	150
0:24:27	51	25,0	17	60	150
0:24:28	52	25,1	17	60	150
0:24:29	52	25,1	17	60	150
0:24:30	52	25,1	17	60	150
0:24:31	52	25,1	17	60	150
0:24:32	52	25,1	17	60	150
0:24:33	52	25,2	17	60	150
0:24:34	52	25,2	17	60	150
0:24:35	52	25,2	17	60	150
0:24:36	52	25,2	17	60	150
0:24:37	52	25,2	17	60	150
0:24:38	52	25,3	17	60	150
0:24:39	52	25,3	17	60	150
0:24:40	52	25,3	17	60	150
0:24:41	52	25,3	17	60	150
0:24:42	52	25,3	17	61	150
0:24:43	52	25,4	17	61	150
0:24:44	52	25,4	17	61	150
0:24:45	52	25,4	17	61	150
0:24:46	52	25,4	17	61	150
0:24:47	52	25,4	17	61	150
0:24:48	52	25,4	17	61	150
0:24:49	52	25,5	17	61	150
0:24:50	52	25,5	17	61	150
0:24:51	52	25,5	17	61	150
0:24:52	52	25,5	17	61	150
0:24:53	52	25,5	17	61	150
0:24:54	52	25,6	17	61	150
0:24:55	52	25,6	17	61	150
0:24:56	52	25,6	17	61	150
0:24:57	52	25,6	17	61	150
0:24:58	52	25,6	17	61	150
0:24:59	52	25,6	17	61	150
0:25:00	52	25,6	17	61	150
0:25:01	52	25,7	17	61	150
0:25:02	52	25,7	17	61	150
0:25:03	52	25,7	17	61	150
0:25:04	52	25,7	17	61	150
0:25:05	52	25,7	17	61	150
0:25:06	52	25,8	17	61	150
0:25:07	52	25,8	17	61	150
0:25:08	52	25,8	17	61	150
0:25:09	52	25,8	17	61	150
0:25:10	52	25,8	17	61	150
0:25:11	52	25,9	17	61	150
0:25:12	52	25,9	17	61	150
0:25:13	52	25,9	17	61	150
0:25:14	52	25,9	17	61	150
0:25:15	53	25,9	17	61	150
