Repository: ProgWizer/parser

File: project-root/data/Data Acquisition/Data Acquisition/2021 year (353)/21-233.txt (part 1 of 17)
--Test Summary--
Full Path and File Name	
Instrument Name	7322
Instrument Type	Model 7322 Consistometer - Variable Speed
Instrument Serial Number	
Test Start Date	14.09.2021
Test Start Time	17:10:52
Test Stop Date	15.09.2021
Test Stop Time	0:31:35
Test Length	7:20:43
Final Sample Time Offset	7:20:43
Controller Schedule Name	
Sampling Period	1 second
Comments	
Information	WellID	
Information	Customer	
Information	EngName	
Information	CementClass	
Information	CementMfr	
Information	Additives	90G+10ASPM+1%Cem-HV
Information	Density	1500
Information	BHCT	40
Information	BHST	
Information	FluidLoss	
Information	JobType	
Calculated Value	Time_30Bc	0:03:05
Calculated Value	Time_70Bc	7:20:43
Initial Temperature (°C)	28 °C
Final Temperature (°C)	40 °C
Initial Pressure (MPa)	0,3 MPa
Final Pressure (MPa)	20,1 MPa
Initial Consistency (Bc)	27 Bc
Final Consistency (Bc)	70 Bc
Initial Wall Temperature (°C)	37 °C
Final Wall Temperature (°C)	39 °C
Initial Motor Speed (RPM)	150 RPM
Final Motor Speed (RPM)	150 RPM
--Data--
Time (HH:MM:SS)	Temperature (°C)	Pressure (MPa)	Consistency (Bc)	Wall Temperature (°C)	Motor Speed (RPM)
0:00:00	28	0,3	27	37	150
0:00:01	28	0,3	27	37	150
0:00:02	28	0,3	27	37	150
0:00:03	28	0,3	27	37	150
0:00:04	28	0,3	27	37	150
0:00:05	28	0,3	27	37	150
0:00:06	28	0,3	27	37	150
0:00:07	28	0,3	27	37	150
0:00:08	28	0,3	27	37	150
0:00:09	28	0,3	27	37	150
0:00:10	28	0,3	27	37	150
0:00:11	28	0,3	27	37	150
0:00:12	28	0,3	27	37	150
0:00:13	28	0,3	27	37	150
0:00:14	28	0,3	27	37	150
0:00:15	28	0,3	27	37	150
0:00:16	28	0,3	27	37	150
0:00:17	28	0,4	27	37	150
0:00:18	28	0,4	27	37	150
0:00:19	29	0,4	27	37	150
0:00:20	29	0,4	27	37	150
0:00:21	29	0,4	27	37	150
0:00:22	29	0,4	27	37	150
0:00:23	29	0,4	27	37	150
0:00:24	29	0,5	27	37	150
0:00:25	29	0,5	27	37	150
0:00:26	29	0,5	27	37	150
0:00:27	29	0,5	27	37	150
0:00:28	29	0,5	27	37	150
0:00:29	29	0,5	27	37	150
0:00:30	29	0,5	27	37	150
0:00:31	29	0,5	27	37	150
0:00:32	29	0,5	27	37	150
0:00:33	29	0,5	27	37	150
0:00:34	29	0,6	27	37	150
0:00:35	29	0,6	27	37	150
0:00:36	29	0,6	27	37	150
0:00:37	29	0,6	27	37	150
0:00:38	29	0,6	27	37	150
0:00:39	29	0,7	27	37	150
0:00:40	29	0,7	27	37	150
0:00:41	29	0,7	27	37	150
0:00:42	29	0,7	27	37	150
0:00:43	29	0,7	27	37	150
0:00:44	29	0,7	27	37	150
0:00:45	29	0,8	27	37	150
0:00:46	29	0,8	27	37	150
0:00:47	29	0,8	27	37	150
0:00:48	29	0,8	27	37	150
0:00:49	29	0,8	27	37	150
0:00:50	29	0,8	27	37	150
0:00:51	29	0,8	27	37	150
0:00:52	29	0,8	27	37	150
0:00:53	30	0,8	27	37	150
0:00:54	30	0,8	27	36	150
0:00:55	30	0,8	27	37	150
0:00:56	30	0,8	27	36	150
0:00:57	30	0,8	27	37	150
0:00:58	30	0,9	27	36	150
0:00:59	30	0,9	27	36	150
0:01:00	30	0,9	27	37	150
0:01:01	30	0,9	27	36	150
0:01:02	30	0,9	27	37	150
0:01:03	30	0,9	27	37	150
0:01:04	30	0,9	28	37	150
0:01:05	30	0,9	27	37	150
0:01:06	30	0,9	28	37	150
0:01:07	30	1,0	28	37	150
0:01:08	30	1,0	28	37	150
0:01:09	30	1,0	28	37	150
0:01:10	30	1,0	28	37	150
0:01:11	30	1,0	28	37	150
0:01:12	30	1,0	28	37	150
0:01:13	30	1,0	28	37	150
0:01:14	30	1,0	28	36	150
0:01:15	30	1,0	28	37	150
0:01:16	30	1,0	28	37	150
0:01:17	30	1,1	28	36	150
0:01:18	30	1,1	28	37	150
0:01:19	30	1,1	28	37	150
0:01:20	30	1,2	28	36	150
0:01:21	30	1,2	28	37	150
0:01:22	30	1,3	28	37	150
0:01:23	30	1,3	28	36	150
0:01:24	30	1,3	28	37	150
0:01:25	30	1,2	28	37	150
0:01:26	30	1,2	28	37	150
0:01:27	30	1,2	28	37	150
0:01:28	30	1,2	28	37	150
0:01:29	30	1,2	28	36	150
0:01:30	30	1,2	28	37	150
0:01:31	30	1,2	28	36	150
0:01:32	30	1,2	28	36	150
0:01:33	30	1,2	28	37	150
0:01:34	30	1,2	28	37	150
0:01:35	30	1,2	28	37	150
0:01:36	31	1,4	28	36	150
0:01:37	31	1,4	28	37	150
0:01:38	31	1,4	28	37	150
0:01:39	31	1,4	28	37	150
0:01:40	31	1,4	28	37	150
0:01:41	31	1,4	28	37	150
0:01:42	31	1,4	28	37	150
0:01:43	31	1,4	28	36	150
0:01:44	31	1,4	28	36	150
0:01:45	31	1,4	28	36	150
0:01:46	31	1,4	28	36	150
0:01:47	31	1,4	28	36	150
0:01:48	31	1,4	28	36	150
0:01:49	31	1,4	28	36	150
0:01:50	31	1,4	28	37	150
0:01:51	31	1,4	28	37	150
0:01:52	31	1,5	28	37	150
0:01:53	31	1,5	28	37	150
0:01:54	31	1,5	28	36	150
0:01:55	31	1,5	28	36	150
0:01:56	31	1,5	28	36	150
0:01:57	31	1,5	28	37	150
0:01:58	31	1,5	28	36	150
0:01:59	31	1,7	28	36	150
0:02:00	31	1,7	28	36	150
0:02:01	31	1,7	28	36	150
0:02:02	31	1,7	28	37	150
0:02:03	31	1,7	28	36	150
0:02:04	31	1,7	28	36	150
0:02:05	31	1,7	28	36	150
0:02:06	31	1,7	28	36	150
0:02:07	31	1,7	28	36	150
0:02:08	31	1,7	28	36	150
0:02:09	31	1,7	28	36	150
0:02:10	31	1,7	28	37	150
0:02:11	31	1,7	28	36	150
0:02:12	31	1,6	28	36	150
0:02:13	31	1,6	28	36	150
0:02:14	31	1,6	28	37	150
0:02:15	31	1,6	28	36	150
0:02:16	31	1,6	28	36	150
0:02:17	31	1,8	28	37	150
0:02:18	31	1,9	28	36	150
0:02:19	31	1,9	28	37	150
0:02:20	31	1,9	28	36	150
0:02:21	31	1,9	28	36	150
0:02:22	31	1,9	28	36	150
0:02:23	31	1,9	28	37	150
0:02:24	31	1,9	28	36	150
0:02:25	32	1,9	28	37	150
0:02:26	32	1,9	28	37	150
0:02:27	32	1,9	28	36	150
0:02:28	32	1,9	28	37	150
0:02:29	32	1,9	28	37	150
0:02:30	32	1,9	28	37	150
0:02:31	32	1,9	28	37	150
0:02:32	32	1,9	28	37	150
0:02:33	32	1,9	28	36	150
0:02:34	32	1,9	28	36	150
0:02:35	32	1,9	28	37	150
0:02:36	32	1,9	28	37	150
0:02:37	32	2,1	28	36	150
0:02:38	32	2,2	28	37	150
0:02:39	32	2,2	28	37	150
0:02:40	32	2,2	28	36	150
0:02:41	32	2,2	28	37	150
0:02:42	32	2,2	28	37	150
0:02:43	32	2,1	28	37	150
0:02:44	32	2,1	28	37	150
0:02:45	32	2,1	28	37	150
0:02:46	32	2,1	28	37	150
0:02:47	32	2,1	28	37	150
0:02:48	32	2,1	28	36	150
0:02:49	32	2,1	28	37	150
0:02:50	32	2,1	28	37	150
0:02:51	32	2,1	28	37	150
0:02:52	32	2,1	28	37	150
0:02:53	32	2,1	28	37	150
0:02:54	32	2,1	28	37	150
0:02:55	32	2,1	28	37	150
0:02:56	32	2,1	28	37	150
0:02:57	32	2,2	28	37	150
0:02:58	32	2,3	28	37	150
0:02:59	32	2,4	30	37	150
0:03:00	32	2,4	31	37	150
0:03:01	32	2,4	32	37	150
0:03:02	32	2,4	32	37	150
0:03:03	32	2,4	32	37	150
0:03:04	32	2,4	32	37	150
0:03:05	32	2,3	32	37	150
0:03:06	32	2,3	32	37	150
0:03:07	32	2,3	32	37	150
0:03:08	32	2,3	32	37	150
0:03:09	32	2,3	32	37	150
0:03:10	32	2,3	32	37	150
0:03:11	32	2,3	32	37	150
0:03:12	32	2,3	32	37	150
0:03:13	32	2,3	32	37	150
0:03:14	32	2,3	32	37	150
0:03:15	32	2,3	32	37	150
0:03:16	32	2,3	32	37	150
0:03:17	32	2,5	32	37	150
0:03:18	32	2,6	32	37	150
0:03:19	32	2,6	31	37	150
0:03:20	32	2,6	31	37	150
0:03:21	33	2,6	31	37	150
0:03:22	33	2,6	31	37	150
0:03:23	33	2,6	31	37	150
0:03:24	33	2,6	32	37	150
0:03:25	33	2,6	32	37	150
0:03:26	33	2,6	32	37	150
0:03:27	33	2,6	32	37	150
0:03:28	33	2,6	32	37	150
0:03:29	33	2,5	32	37	150
0:03:30	33	2,5	32	37	150
0:03:31	33	2,5	32	37	150
0:03:32	33	2,5	32	37	150
0:03:33	33	2,5	32	37	150
0:03:34	33	2,5	32	37	150
0:03:35	33	2,5	32	37	150
0:03:36	33	2,5	32	37	150
0:03:37	33	2,6	32	37	150
0:03:38	33	2,8	32	37	150
0:03:39	33	2,8	32	37	150
0:03:40	33	2,8	32	37	150
0:03:41	33	2,8	32	37	150
0:03:42	33	2,8	32	37	150
0:03:43	33	2,8	32	37	150
0:03:44	33	2,8	32	37	150
0:03:45	33	2,8	32	37	150
0:03:46	33	2,8	32	37	150
0:03:47	33	2,8	32	37	150
0:03:48	33	2,8	32	37	150
0:03:49	33	2,8	32	37	150
0:03:50	33	2,8	32	37	150
0:03:51	33	2,8	32	37	150
0:03:52	33	2,8	32	37	150
0:03:53	33	2,8	32	37	150
0:03:54	33	2,7	32	37	150
0:03:55	33	2,7	32	37	150
0:03:56	33	2,8	32	37	150
0:03:57	33	2,8	32	37	150
0:03:58	33	2,9	32	37	150
0:03:59	33	3,0	32	37	150
0:04:00	33	3,1	32	37	150
0:04:01	33	3,1	32	37	150
0:04:02	33	3,1	32	37	150
0:04:03	33	3,1	32	37	150
0:04:04	33	3,1	32	37	150
0:04:05	33	3,0	32	37	150
0:04:06	33	3,0	32	37	150
0:04:07	33	3,0	32	37	150
0:04:08	33	3,0	32	37	150
0:04:09	33	3,0	32	37	150
0:04:10	33	3,0	32	37	150
0:04:11	33	3,0	32	37	150
0:04:12	33	3,0	32	37	150
0:04:13	33	3,0	32	37	150
0:04:14	33	3,0	32	37	150
0:04:15	33	3,0	32	37	150
0:04:16	33	3,0	32	37	150
0:04:17	33	3,0	32	37	150
0:04:18	33	3,0	32	37	150
0:04:19	33	3,0	32	37	150
0:04:20	33	3,2	32	37	150
0:04:21	33	3,2	32	37	150
0:04:22	33	3,2	32	37	150
0:04:23	33	3,2	32	37	150
0:04:24	33	3,2	32	37	150
0:04:25	33	3,2	32	37	150
0:04:26	33	3,2	32	37	150
0:04:27	34	3,2	32	37	150
0:04:28	34	3,2	32	37	150
0:04:29	34	3,2	32	37	150
0:04:30	34	3,2	32	37	150
0:04:31	34	3,2	32	37	150
0:04:32	34	3,2	32	37	150
0:04:33	34	3,3	32	37	150
0:04:34	34	3,4	32	37	150
0:04:35	34	3,5	32	37	150
0:04:36	34	3,5	32	37	150
0:04:37	34	3,5	32	37	150
0:04:38	34	3,5	32	37	150
0:04:39	34	3,5	32	37	150
0:04:40	34	3,5	32	37	150
0:04:41	34	3,5	32	37	150
0:04:42	34	3,4	32	37	150
0:04:43	34	3,4	32	37	150
0:04:44	34	3,4	32	37	150
0:04:45	34	3,4	32	37	150
0:04:46	34	3,4	32	37	150
0:04:47	34	3,4	32	37	150
0:04:48	34	3,4	32	37	150
0:04:49	34	3,4	32	37	150
0:04:50	34	3,4	32	37	150
0:04:51	34	3,4	32	37	150
0:04:52	34	3,4	32	37	150
0:04:53	34	3,4	32	37	150
0:04:54	34	3,4	32	37	150
0:04:55	34	3,4	32	37	150
0:04:56	34	3,5	32	37	150
0:04:57	34	3,6	32	37	150
0:04:58	34	3,6	32	37	150
0:04:59	34	3,6	32	37	150
0:05:00	34	3,6	32	37	150
0:05:01	34	3,6	32	37	150
0:05:02	34	3,6	32	37	150
0:05:03	34	3,6	32	37	150
0:05:04	34	3,6	32	37	150
0:05:05	34	3,6	32	37	150
0:05:06	34	3,6	32	37	150
0:05:07	34	3,6	32	37	150
0:05:08	34	3,6	32	37	150
0:05:09	34	3,6	32	37	150
0:05:10	34	3,6	32	37	150
0:05:11	34	3,8	32	37	150
0:05:12	34	3,9	32	37	150
0:05:13	34	3,9	32	37	150
0:05:14	34	3,9	32	37	150
0:05:15	34	3,9	32	37	150
0:05:16	34	3,9	32	37	150
0:05:17	34	3,9	32	37	150
0:05:18	34	3,9	32	37	150
0:05:19	34	3,9	32	37	150
0:05:20	34	3,9	32	37	150
0:05:21	34	3,9	32	37	150
0:05:22	34	3,8	32	37	150
0:05:23	34	3,8	32	37	150
0:05:24	34	3,8	32	37	150
0:05:25	34	3,8	32	37	150
0:05:26	34	3,8	32	37	150
0:05:27	34	3,8	32	37	150
0:05:28	34	3,8	32	37	150
0:05:29	34	3,8	32	37	150
0:05:30	34	3,8	32	37	150
0:05:31	34	3,8	32	37	150
0:05:32	34	3,8	32	37	150
0:05:33	34	3,8	32	37	150
0:05:34	34	3,9	32	37	150
0:05:35	34	4,1	32	37	150
0:05:36	34	4,1	32	37	150
0:05:37	34	4,2	32	37	150
0:05:38	34	4,2	32	37	150
0:05:39	34	4,2	32	37	150
0:05:40	34	4,1	32	37	150
0:05:41	34	4,1	32	37	150
0:05:42	34	4,1	32	37	150
0:05:43	34	4,1	32	37	150
0:05:44	34	4,1	32	37	150
0:05:45	34	4,1	32	37	150
0:05:46	34	4,1	32	37	150
0:05:47	35	4,1	32	37	150
0:05:48	35	4,1	32	37	150
0:05:49	35	4,1	32	37	150
0:05:50	35	4,1	32	37	150
0:05:51	35	4,1	32	37	150
0:05:52	35	4,1	32	37	150
0:05:53	35	4,1	33	37	150
0:05:54	35	4,1	33	37	150
0:05:55	35	4,1	33	37	150
0:05:56	35	4,1	33	37	150
0:05:57	35	4,1	33	37	150
0:05:58	35	4,2	33	37	150
0:05:59	35	4,4	33	37	150
0:06:00	35	4,4	33	37	150
0:06:01	35	4,4	33	37	150
0:06:02	35	4,4	33	37	150
0:06:03	35	4,4	33	37	150
0:06:04	35	4,4	33	37	150
0:06:05	35	4,4	33	37	150
0:06:06	35	4,4	33	37	150
0:06:07	35	4,4	33	37	150
0:06:08	35	4,4	33	37	150
0:06:09	35	4,4	33	37	150
0:06:10	35	4,4	33	37	150
0:06:11	35	4,4	33	37	150
0:06:12	35	4,3	33	37	150
0:06:13	35	4,3	33	37	150
0:06:14	35	4,3	33	37	150
0:06:15	35	4,3	33	37	150
0:06:16	35	4,3	33	37	150
0:06:17	35	4,3	33	37	150
0:06:18	35	4,3	33	37	150
0:06:19	35	4,3	33	37	150
0:06:20	35	4,3	33	37	150
0:06:21	35	4,5	33	38	150
0:06:22	35	4,6	33	37	150
0:06:23	35	4,7	33	37	150
0:06:24	35	4,7	33	37	150
0:06:25	35	4,7	33	37	150
0:06:26	35	4,7	33	37	150
0:06:27	35	4,7	33	38	150
0:06:28	35	4,6	33	38	150
0:06:29	35	4,6	33	37	150
0:06:30	35	4,6	33	37	150
0:06:31	35	4,6	33	37	150
0:06:32	35	4,6	33	37	150
0:06:33	35	4,6	33	37	150
0:06:34	35	4,6	33	37	150
0:06:35	35	4,6	33	38	150
0:06:36	35	4,6	33	37	150
0:06:37	35	4,6	33	37	150
0:06:38	35	4,6	33	37	150
0:06:39	35	4,6	33	38	150
0:06:40	35	4,6	33	37	150
0:06:41	35	4,6	33	37	150
0:06:42	35	4,6	33	37	150
0:06:43	35	4,6	33	37	150
0:06:44	35	4,6	33	37	150
0:06:45	35	4,8	33	37	150
0:06:46	35	4,9	33	37	150
0:06:47	35	4,9	33	37	150
0:06:48	35	4,9	33	37	150
0:06:49	35	4,9	33	38	150
0:06:50	35	4,9	33	37	150
0:06:51	35	4,9	33	38	150
0:06:52	35	4,9	33	38	150
0:06:53	35	4,9	33	38	150
0:06:54	35	4,9	33	37	150
0:06:55	35	4,9	33	37	150
0:06:56	35	4,9	33	38	150
0:06:57	35	4,9	33	37	150
0:06:58	35	4,9	33	38	150
0:06:59	35	4,9	33	37	150
0:07:00	35	4,8	33	38	150
0:07:01	35	4,8	33	37	150
0:07:02	35	4,8	33	38	150
0:07:03	35	4,8	33	37	150
0:07:04	35	4,8	33	38	150
0:07:05	35	4,8	33	38	150
0:07:06	35	4,8	33	37	150
0:07:07	35	4,8	33	38	150
0:07:08	35	4,9	33	38	150
0:07:09	35	4,9	33	38	150
0:07:10	35	4,9	33	38	150
0:07:11	35	4,9	33	38	150
0:07:12	35	4,9	33	38	150
0:07:13	35	5,2	33	38	150
0:07:14	35	5,2	33	38	150
0:07:15	35	5,3	33	38	150
0:07:16	35	5,3	33	38	150
0:07:17	35	5,3	33	38	150
0:07:18	35	5,3	33	38	150
0:07:19	35	5,2	33	38	150
0:07:20	36	5,2	33	38	150
0:07:21	36	5,2	33	38	150
0:07:22	36	5,2	33	38	150
0:07:23	36	5,2	33	38	150
0:07:24	36	5,2	33	38	150
0:07:25	36	5,2	33	38	150
0:07:26	36	5,2	33	38	150
0:07:27	36	5,2	33	38	150
0:07:28	36	5,2	33	38	150
0:07:29	36	5,2	33	38	150
0:07:30	36	5,2	33	38	150
0:07:31	36	5,2	33	38	150
0:07:32	36	5,2	33	38	150
0:07:33	36	5,2	33	38	150
0:07:34	36	5,2	33	38	150
0:07:35	36	5,2	33	38	150
0:07:36	36	5,2	33	38	150
0:07:37	36	5,1	33	38	150
0:07:38	36	5,4	33	38	150
0:07:39	36	5,5	33	38	150
0:07:40	36	5,5	33	38	150
0:07:41	36	5,5	33	38	150
0:07:42	36	5,5	33	38	150
0:07:43	36	5,5	33	38	150
0:07:44	36	5,5	33	38	150
0:07:45	36	5,5	33	38	150
0:07:46	36	5,5	33	38	150
0:07:47	36	5,5	33	38	150
0:07:48	36	5,5	33	38	150
0:07:49	36	5,5	33	38	150
0:07:50	36	5,5	33	38	150
0:07:51	36	5,4	33	38	150
0:07:52	36	5,4	33	38	150
0:07:53	36	5,4	33	38	150
0:07:54	36	5,4	33	38	150
0:07:55	36	5,4	33	38	150
0:07:56	36	5,4	33	38	150
0:07:57	36	5,4	33	38	150
0:07:58	36	5,4	33	38	150
0:07:59	36	5,4	33	38	150
0:08:00	36	5,4	33	38	150
0:08:01	36	5,4	33	38	150
0:08:02	36	5,6	33	38	150
0:08:03	36	5,7	33	38	150
0:08:04	36	5,7	33	38	150
0:08:05	36	5,7	33	38	150
0:08:06	36	5,7	33	38	150
0:08:07	36	5,7	33	38	150
0:08:08	36	5,7	33	38	150
0:08:09	36	5,7	33	38	150
0:08:10	36	5,7	33	38	150
0:08:11	36	5,7	33	38	150
0:08:12	36	5,7	33	38	150
0:08:13	36	5,7	33	38	150
0:08:14	36	5,7	33	38	150
0:08:15	36	5,7	33	38	150
0:08:16	36	5,7	33	38	150
0:08:17	36	5,7	33	38	150
0:08:18	36	5,7	33	38	150
0:08:19	36	5,7	33	38	150
0:08:20	36	5,7	33	38	150
0:08:21	36	5,7	33	38	150
0:08:22	36	5,7	33	38	150
0:08:23	36	5,7	33	38	150
0:08:24	36	5,7	33	38	150
0:08:25	36	5,9	33	38	150
0:08:26	36	6,0	33	38	150
0:08:27	36	6,1	33	38	150
0:08:28	36	6,1	33	38	150
0:08:29	36	6,1	33	38	150
0:08:30	36	6,1	33	38	150
0:08:31	36	6,1	33	38	150
0:08:32	36	6,1	33	38	150
0:08:33	36	6,0	33	38	150
0:08:34	36	6,0	33	38	150
0:08:35	36	6,0	33	38	150
0:08:36	36	6,0	33	38	150
0:08:37	36	6,0	33	38	150
0:08:38	36	6,0	33	38	150
0:08:39	36	6,0	33	38	150
0:08:40	36	6,0	33	38	150
0:08:41	36	6,0	33	38	150
0:08:42	36	6,0	33	38	150
0:08:43	36	6,0	33	38	150
0:08:44	36	6,0	33	38	150
0:08:45	36	6,0	33	38	150
0:08:46	36	6,0	33	38	150
0:08:47	36	6,0	33	38	150
0:08:48	36	6,0	33	38	150
0:08:49	36	6,0	33	38	150
0:08:50	36	6,0	33	38	150
0:08:51	36	6,1	33	38	150
0:08:52	36	6,3	33	38	150
0:08:53	36	6,3	33	38	150
0:08:54	36	6,3	33	38	150
0:08:55	36	6,3	33	38	150
0:08:56	36	6,3	33	38	150
0:08:57	36	6,3	34	38	150
0:08:58	36	6,3	34	38	150
0:08:59	36	6,3	34	38	150
0:09:00	36	6,3	34	38	150
0:09:01	36	6,3	34	38	150
0:09:02	36	6,3	34	38	150
0:09:03	36	6,3	34	38	150
0:09:04	36	6,3	34	38	150
0:09:05	36	6,3	34	38	150
0:09:06	36	6,3	34	38	150
0:09:07	36	6,3	34	38	150
0:09:08	36	6,3	34	38	150
0:09:09	36	6,3	34	38	150
0:09:10	36	6,2	34	38	150
0:09:11	36	6,2	34	38	150
0:09:12	36	6,2	34	38	150
0:09:13	36	6,2	34	38	150
0:09:14	36	6,2	34	38	150
0:09:15	36	6,2	34	38	150
0:09:16	36	6,3	34	38	150
0:09:17	37	6,5	34	38	150
0:09:18	37	6,5	34	38	150
0:09:19	36	6,5	34	38	150
0:09:20	37	6,5	34	38	150
0:09:21	37	6,5	34	38	150
0:09:22	37	6,5	34	38	150
0:09:23	37	6,5	34	38	150
0:09:24	37	6,5	34	38	150
0:09:25	37	6,5	34	38	150
0:09:26	37	6,5	34	38	150
0:09:27	37	6,5	34	38	150
0:09:28	37	6,5	34	38	150
0:09:29	37	6,5	34	38	150
0:09:30	37	6,5	34	38	150
0:09:31	37	6,5	34	38	150
0:09:32	37	6,5	34	38	150
0:09:33	37	6,5	34	38	150
0:09:34	37	6,5	34	38	150
0:09:35	37	6,5	34	38	150
0:09:36	37	6,5	34	38	150
0:09:37	37	6,5	34	38	150
0:09:38	37	6,5	34	38	150
0:09:39	37	6,5	34	38	150
0:09:40	37	6,7	34	38	150
0:09:41	37	6,7	34	38	150
0:09:42	37	6,7	34	38	150
0:09:43	37	6,7	34	38	150
0:09:44	37	6,7	34	38	150
0:09:45	37	6,7	34	38	150
0:09:46	37	6,7	34	38	150
0:09:47	37	6,7	34	38	150
0:09:48	37	6,7	34	38	150
0:09:49	37	6,7	34	38	150
0:09:50	37	6,7	34	38	150
0:09:51	37	6,7	34	38	150
0:09:52	37	6,8	34	38	150
0:09:53	37	6,8	34	38	150
0:09:54	37	6,9	34	38	150
0:09:55	37	6,9	34	38	150
0:09:56	37	6,9	34	38	150
0:09:57	37	6,8	34	38	150
0:09:58	37	6,8	34	38	150
0:09:59	37	6,8	34	38	150
0:10:00	37	6,8	34	38	150
0:10:01	37	6,8	34	38	150
0:10:02	37	6,8	34	38	150
0:10:03	37	6,8	34	38	150
0:10:04	37	6,8	34	38	150
0:10:05	37	6,8	34	38	150
0:10:06	37	6,8	34	38	150
0:10:07	37	6,8	34	38	150
0:10:08	37	6,9	34	38	150
0:10:09	37	7,0	34	38	150
0:10:10	37	7,0	34	38	150
0:10:11	37	7,0	34	38	150
0:10:12	37	7,0	34	38	150
0:10:13	37	7,0	34	38	150
0:10:14	37	7,0	34	38	150
0:10:15	37	7,0	34	38	150
0:10:16	37	7,0	34	38	150
0:10:17	37	7,0	34	38	150
0:10:18	37	7,0	34	38	150
0:10:19	37	7,0	34	38	150
0:10:20	37	7,1	34	38	150
0:10:21	37	7,1	34	38	150
0:10:22	37	7,1	34	38	150
0:10:23	37	7,2	34	38	150
0:10:24	37	7,1	34	38	150
0:10:25	37	7,1	34	38	150
0:10:26	37	7,1	34	38	150
0:10:27	37	7,1	34	38	150
0:10:28	37	7,1	34	38	150
0:10:29	37	7,1	34	38	150
0:10:30	37	7,1	34	38	150
0:10:31	37	7,1	34	38	150
0:10:32	37	7,1	34	38	150
0:10:33	37	7,1	34	38	150
0:10:34	37	7,1	34	38	150
0:10:35	37	7,1	34	38	150
0:10:36	37	7,3	34	38	150
0:10:37	37	7,4	34	38	150
0:10:38	37	7,4	34	38	150
0:10:39	37	7,5	34	38	150
0:10:40	37	7,5	34	38	150
0:10:41	37	7,4	34	38	150
0:10:42	37	7,4	34	38	150
0:10:43	37	7,4	34	38	150
0:10:44	37	7,4	34	38	150
0:10:45	37	7,4	34	38	150
0:10:46	37	7,4	34	38	150
0:10:47	37	7,4	34	38	150
0:10:48	37	7,4	34	38	150
0:10:49	37	7,4	34	38	150
0:10:50	37	7,4	34	38	150
0:10:51	37	7,4	34	38	150
0:10:52	37	7,4	34	38	150
0:10:53	37	7,4	34	38	150
0:10:54	37	7,4	34	38	150
0:10:55	37	7,4	34	38	150
0:10:56	37	7,4	34	38	150
0:10:57	37	7,4	34	38	150
0:10:58	37	7,4	34	38	150
0:10:59	37	7,6	34	38	150
0:11:00	37	7,7	34	38	150
0:11:01	37	7,7	34	38	150
0:11:02	37	7,7	34	38	150
0:11:03	37	7,7	34	38	150
0:11:04	37	7,7	34	38	150
0:11:05	37	7,7	34	38	150
0:11:06	37	7,7	34	38	150
0:11:07	37	7,7	34	38	150
0:11:08	37	7,7	34	38	150
0:11:09	37	7,7	34	38	150
0:11:10	37	7,7	34	38	150
0:11:11	37	7,7	34	38	150
0:11:12	37	7,7	34	38	150
0:11:13	37	7,7	34	38	150
0:11:14	37	7,7	34	38	150
0:11:15	37	7,6	34	38	150
0:11:16	37	7,6	34	38	150
0:11:17	37	7,6	34	38	150
0:11:18	37	7,6	34	38	150
0:11:19	37	7,6	34	38	150
0:11:20	37	7,6	34	38	150
0:11:21	37	7,6	34	38	150
0:11:22	37	7,6	34	38	150
0:11:23	37	7,8	34	38	150
0:11:24	37	7,9	34	38	150
0:11:25	37	8,0	34	38	150
0:11:26	37	8,0	34	38	150
0:11:27	37	8,0	34	38	150
0:11:28	37	8,0	34	38	150
0:11:29	37	8,0	34	38	150
0:11:30	37	8,0	34	38	150
0:11:31	37	8,0	34	38	150
0:11:32	37	8,0	34	38	150
0:11:33	37	8,0	34	38	150
0:11:34	37	8,0	34	38	150
0:11:35	37	8,0	34	38	150
0:11:36	37	7,9	34	38	150
0:11:37	37	7,9	34	39	150
0:11:38	37	7,9	34	38	150
0:11:39	37	7,9	34	38	150
0:11:40	37	7,9	34	38	150
0:11:41	37	7,9	34	38	150
0:11:42	38	7,9	34	39	150
0:11:43	37	7,9	34	38	150
0:11:44	37	7,9	34	38	150
0:11:45	37	7,9	34	38	150
0:11:46	37	7,9	34	38	150
0:11:47	38	7,9	34	38	150
0:11:48	38	8,0	34	38	150
0:11:49	38	8,2	34	38	150
0:11:50	38	8,3	35	39	150
0:11:51	38	8,3	35	39	150
0:11:52	38	8,3	35	38	150
0:11:53	38	8,3	35	38	150
0:11:54	38	8,3	35	38	150
0:11:55	38	8,3	35	39	150
0:11:56	38	8,3	35	38	150
0:11:57	38	8,3	35	38	150
0:11:58	38	8,2	35	38	150
0:11:59	38	8,2	35	38	150
0:12:00	38	8,2	35	39	150
0:12:01	38	8,2	35	39	150
0:12:02	38	8,2	35	38	150
0:12:03	38	8,2	35	38	150
0:12:04	38	8,2	35	39	150
0:12:05	38	8,2	35	38	150
0:12:06	38	8,2	35	39	150
0:12:07	38	8,2	35	38	150
0:12:08	38	8,2	35	38	150
0:12:09	38	8,2	35	38	150
0:12:10	38	8,2	35	38	150
0:12:11	38	8,2	35	38	150
0:12:12	38	8,2	35	38	150
0:12:13	38	8,2	35	38	150
0:12:14	38	8,4	35	38	150
0:12:15	38	8,5	35	39	150
0:12:16	38	8,6	35	38	150
0:12:17	38	8,6	35	39	150
0:12:18	38	8,6	35	39	150
0:12:19	38	8,5	35	39	150
0:12:20	38	8,5	35	39	150
0:12:21	38	8,5	35	39	150
0:12:22	38	8,5	35	39	150
0:12:23	38	8,5	35	39	150
0:12:24	38	8,5	35	39	150
0:12:25	38	8,5	35	39	150
0:12:26	38	8,5	35	39	150
0:12:27	38	8,5	35	38	150
0:12:28	38	8,5	35	39	150
0:12:29	38	8,5	35	39	150
0:12:30	38	8,5	35	39	150
0:12:31	38	8,5	35	39	150
0:12:32	38	8,5	35	39	150
0:12:33	38	8,5	35	39	150
0:12:34	38	8,5	35	39	150
0:12:35	38	8,5	35	39	150
0:12:36	38	8,5	35	39	150
0:12:37	38	8,5	35	39	150
0:12:38	38	8,5	35	38	150
0:12:39	38	8,7	35	39	150
0:12:40	38	8,8	35	39	150
0:12:41	38	8,8	35	39	150
0:12:42	38	8,8	35	39	150
0:12:43	38	8,8	35	39	150
0:12:44	38	8,8	35	39	150
0:12:45	38	8,8	35	39	150
0:12:46	38	8,8	35	39	150
0:12:47	38	8,8	35	39	150
0:12:48	38	8,8	35	39	150
0:12:49	38	8,8	35	38	150
0:12:50	38	8,8	35	39	150
0:12:51	38	8,8	35	39	150
0:12:52	38	8,8	35	39	150
0:12:53	38	8,8	35	39	150
0:12:54	38	8,8	35	39	150
0:12:55	38	8,7	35	39	150
0:12:56	38	8,7	35	39	150
0:12:57	38	8,7	35	38	150
0:12:58	38	8,7	35	39	150
0:12:59	38	8,7	35	39	150
0:13:00	38	8,7	35	39	150
0:13:01	38	8,7	35	39	150
0:13:02	38	8,7	35	38	150
0:13:03	38	8,7	35	39	150
0:13:04	38	8,9	35	39	150
0:13:05	38	9,0	35	39	150
0:13:06	38	9,0	35	39	150
0:13:07	38	9,0	35	39	150
0:13:08	38	9,0	35	39	150
0:13:09	38	9,0	36	39	150
0:13:10	38	9,0	36	39	150
0:13:11	38	9,0	36	39	150
0:13:12	38	9,0	36	39	150
0:13:13	38	9,0	36	39	150
0:13:14	38	9,0	36	39	150
0:13:15	38	9,0	36	39	150
0:13:16	38	9,0	36	39	150
0:13:17	38	8,9	36	39	150
0:13:18	38	8,9	36	39	150
0:13:19	38	8,9	36	39	150
0:13:20	38	9,0	36	39	150
0:13:21	38	9,1	36	39	150
0:13:22	38	9,1	36	39	150
0:13:23	38	9,1	36	39	150
0:13:24	38	9,1	36	39	150
0:13:25	38	9,1	36	39	150
0:13:26	38	9,1	36	39	150
0:13:27	38	9,0	36	39	150
0:13:28	38	9,0	36	39	150
0:13:29	38	9,0	36	39	150
0:13:30	38	9,1	36	39	150
0:13:31	38	9,2	36	39	150
0:13:32	38	9,2	36	39	150
0:13:33	38	9,2	36	39	150
0:13:34	38	9,2	36	39	150
0:13:35	38	9,2	36	39	150
0:13:36	38	9,2	36	39	150
0:13:37	38	9,2	36	39	150
0:13:38	38	9,2	36	39	150
0:13:39	38	9,2	36	39	150
0:13:40	38	9,2	36	39	150
0:13:41	38	9,2	36	39	150
0:13:42	38	9,3	36	39	150
0:13:43	38	9,4	36	39	150
0:13:44	38	9,4	36	39	150
0:13:45	38	9,4	36	39	150
0:13:46	38	9,4	36	39	150
0:13:47	38	9,4	36	39	150
0:13:48	38	9,4	36	39	150
0:13:49	38	9,4	36	39	150
0:13:50	38	9,3	36	39	150
0:13:51	38	9,3	36	39	150
0:13:52	38	9,3	36	39	150
0:13:53	38	9,3	36	39	150
0:13:54	38	9,3	36	39	150
0:13:55	38	9,3	36	39	150
0:13:56	38	9,3	36	39	150
0:13:57	38	9,3	36	39	150
0:13:58	38	9,4	36	39	150
0:13:59	38	9,5	36	39	150
0:14:00	38	9,6	36	39	150
0:14:01	38	9,6	36	39	150
0:14:02	38	9,6	36	39	150
0:14:03	38	9,6	36	39	150
0:14:04	38	9,6	36	39	150
0:14:05	38	9,6	36	39	150
0:14:06	38	9,6	36	39	150
0:14:07	38	9,5	36	39	150
0:14:08	38	9,5	36	39	150
0:14:09	38	9,5	36	39	150
0:14:10	38	9,5	36	39	150
0:14:11	38	9,5	36	39	150
0:14:12	38	9,5	36	39	150
0:14:13	38	9,6	36	39	150
0:14:14	38	9,6	36	39	150
0:14:15	38	9,6	36	39	150
0:14:16	38	9,6	36	39	150
0:14:17	38	9,6	36	39	150
0:14:18	38	9,6	36	39	150
0:14:19	38	9,6	36	39	150
0:14:20	38	9,6	36	39	150
0:14:21	38	9,8	36	39	150
0:14:22	38	9,8	36	39	150
0:14:23	38	9,8	36	39	150
0:14:24	38	9,8	36	39	150
0:14:25	38	9,8	36	39	150
0:14:26	38	9,8	36	39	150
0:14:27	38	9,8	36	39	150
0:14:28	38	9,8	36	39	150
0:14:29	38	9,8	36	39	150
0:14:30	38	9,8	36	39	150
0:14:31	38	9,8	36	39	150
0:14:32	38	9,7	36	39	150
0:14:33	38	9,7	36	39	150
0:14:34	38	9,8	36	39	150
0:14:35	38	9,9	36	39	150
0:14:36	38	9,9	36	39	150
0:14:37	38	9,9	36	39	150
0:14:38	38	9,9	36	39	150
0:14:39	38	9,9	36	39	150
0:14:40	38	9,9	36	39	150
0:14:41	38	9,9	36	39	150
0:14:42	38	9,9	36	39	150
0:14:43	38	9,9	36	39	150
0:14:44	38	9,9	36	39	150
0:14:45	38	9,9	36	39	150
0:14:46	38	9,9	36	39	150
0:14:47	38	9,9	36	39	150
0:14:48	38	9,9	36	39	150
0:14:49	38	9,9	36	39	150
0:14:50	38	9,9	36	39	150
0:14:51	38	10,2	36	39	150
0:14:52	38	10,2	36	39	150
0:14:53	38	10,3	36	39	150
0:14:54	38	10,3	36	39	150
0:14:55	38	10,3	36	39	150
0:14:56	38	10,2	36	39	150
0:14:57	38	10,2	36	39	150
0:14:58	38	10,2	36	39	150
0:14:59	38	10,2	36	39	150
0:15:00	38	10,2	36	39	150
0:15:01	38	10,2	36	39	150
0:15:02	38	10,2	36	39	150
0:15:03	38	10,2	36	39	150
0:15:04	38	10,2	36	39	150
0:15:05	38	10,2	36	39	150
0:15:06	38	10,2	36	39	150
0:15:07	38	10,2	36	39	150
0:15:08	39	10,2	36	39	150
0:15:09	39	10,2	36	39	150
0:15:10	39	10,2	36	39	150
0:15:11	39	10,1	36	39	150
0:15:12	39	10,1	36	39	150
0:15:13	39	10,1	36	39	150
0:15:14	39	10,3	36	39	150
0:15:15	39	10,4	36	39	150
0:15:16	39	10,5	36	39	150
0:15:17	39	10,5	36	39	150
0:15:18	39	10,5	36	39	150
0:15:19	39	10,5	36	39	150
0:15:20	39	10,5	36	39	150
0:15:21	39	10,4	36	39	150
0:15:22	39	10,4	36	39	150
0:15:23	39	10,4	36	39	150
0:15:24	39	10,4	36	39	150
0:15:25	39	10,4	36	39	150
0:15:26	39	10,4	36	39	150
0:15:27	39	10,4	36	39	150
0:15:28	39	10,4	36	39	150
0:15:29	39	10,4	36	39	150
0:15:30	39	10,4	36	39	150
0:15:31	39	10,4	36	39	150
0:15:32	39	10,4	36	39	150
0:15:33	39	10,4	36	39	150
0:15:34	39	10,4	36	39	150
0:15:35	39	10,5	36	39	150
0:15:36	39	10,4	36	39	150
0:15:37	39	10,6	36	39	150
0:15:38	39	10,7	36	39	150
0:15:39	39	10,7	36	39	150
0:15:40	39	10,7	36	39	150
0:15:41	39	10,7	36	39	150
0:15:42	39	10,7	36	39	150
0:15:43	39	10,7	36	39	150
0:15:44	39	10,7	36	39	150
0:15:45	39	10,7	36	39	150
0:15:46	39	10,7	36	39	150
0:15:47	39	10,7	36	39	150
0:15:48	39	10,7	36	39	150
0:15:49	39	10,7	36	39	150
0:15:50	39	10,7	36	39	150
0:15:51	39	10,7	36	39	150
0:15:52	39	10,7	36	39	150
0:15:53	39	10,7	36	39	150
0:15:54	39	10,6	36	39	150
0:15:55	39	10,6	36	39	150
0:15:56	39	10,7	36	39	150
0:15:57	39	10,7	36	39	150
0:15:58	39	10,7	36	39	150
0:15:59	39	10,7	36	39	150
0:16:00	39	10,7	36	39	150
0:16:01	39	10,7	36	39	150
0:16:02	39	10,8	36	39	150
0:16:03	39	10,9	36	39	150
0:16:04	39	10,9	36	39	150
0:16:05	39	10,9	36	39	150
0:16:06	39	10,9	36	39	150
0:16:07	39	10,9	36	39	150
0:16:08	39	10,9	36	39	150
0:16:09	39	10,9	36	39	150
0:16:10	39	10,9	36	39	150
0:16:11	39	10,9	36	39	150
0:16:12	39	10,9	36	39	150
0:16:13	39	10,9	36	39	150
0:16:14	39	10,9	36	39	150
0:16:15	39	10,9	36	39	150
0:16:16	39	10,9	36	39	150
0:16:17	39	10,9	36	39	150
0:16:18	39	11,0	36	39	150
0:16:19	39	11,0	36	39	150
0:16:20	39	11,1	36	39	150
0:16:21	39	11,1	36	39	150
0:16:22	39	11,0	36	39	150
0:16:23	39	11,0	36	39	150
0:16:24	39	11,0	36	39	150
0:16:25	39	11,0	36	39	150
0:16:26	39	11,0	36	39	150
0:16:27	39	11,0	36	39	150
0:16:28	39	11,0	36	39	150
0:16:29	39	11,0	36	39	150
0:16:30	39	11,0	36	39	150
0:16:31	39	11,0	36	39	150
0:16:32	39	11,1	36	39	150
0:16:33	39	11,3	36	39	150
0:16:34	39	11,4	36	39	150
0:16:35	39	11,4	36	39	150
0:16:36	39	11,4	36	39	150
0:16:37	39	11,4	36	39	150
0:16:38	39	11,4	36	39	150
0:16:39	39	11,4	37	39	150
0:16:40	39	11,3	37	39	150
0:16:41	39	11,3	37	39	150
0:16:42	39	11,3	37	39	150
0:16:43	39	11,3	37	39	150
0:16:44	39	11,3	37	39	150
0:16:45	39	11,3	37	39	150
0:16:46	39	11,3	37	39	150
0:16:47	39	11,3	37	39	150
0:16:48	39	11,3	37	39	150
0:16:49	39	11,3	37	39	150
0:16:50	39	11,3	37	39	150
0:16:51	39	11,3	37	39	150
0:16:52	39	11,3	37	39	150
0:16:53	39	11,3	37	39	150
0:16:54	39	11,3	37	39	150
0:16:55	39	11,3	37	39	150
0:16:56	39	11,4	37	39	150
0:16:57	39	11,4	37	39	150
0:16:58	39	11,4	37	39	150
0:16:59	39	11,4	37	39	150
0:17:00	39	11,4	37	39	150
0:17:01	39	11,4	37	39	150
0:17:02	39	11,4	37	39	150
0:17:03	39	11,5	37	39	150
0:17:04	39	11,6	37	39	150
0:17:05	39	11,7	37	39	150
0:17:06	39	11,7	37	39	150
0:17:07	39	11,7	37	39	150
0:17:08	39	11,7	37	39	150
0:17:09	39	11,6	37	39	150
0:17:10	39	11,6	37	39	150
0:17:11	39	11,6	37	39	150
0:17:12	39	11,6	37	39	150
0:17:13	39	11,6	37	39	150
0:17:14	39	11,6	37	39	150
0:17:15	39	11,6	37	39	150
0:17:16	39	11,6	37	39	150
0:17:17	39	11,6	37	39	150
0:17:18	39	11,6	37	39	150
0:17:19	39	11,6	37	39	150
0:17:20	39	11,6	37	39	150
0:17:21	39	11,6	37	39	150
0:17:22	39	11,6	37	39	150
0:17:23	39	11,6	37	39	150
0:17:24	39	11,6	37	39	150
0:17:25	39	11,8	37	39	150
0:17:26	39	11,9	36	39	150
0:17:27	39	12,0	36	39	150
0:17:28	39	12,0	36	39	150
0:17:29	39	12,0	36	39	150
0:17:30	39	11,9	36	39	150
0:17:31	39	11,9	36	39	150
0:17:32	39	11,9	36	39	150
0:17:33	39	11,9	36	39	150
0:17:34	39	11,9	36	39	150
0:17:35	39	11,9	36	39	150
0:17:36	39	11,9	36	39	150
0:17:37	39	11,9	36	39	150
0:17:38	39	11,9	36	39	150
0:17:39	39	11,9	36	39	150
0:17:40	39	11,9	36	39	150
0:17:41	39	11,9	36	39	150
0:17:42	39	11,9	36	39	150
0:17:43	39	11,9	36	39	150
0:17:44	39	11,9	36	39	150
0:17:45	39	11,8	36	39	150
0:17:46	39	11,8	36	39	150
0:17:47	39	11,8	36	39	150
0:17:48	39	11,8	36	39	150
0:17:49	39	12,0	36	39	150
0:17:50	39	12,1	36	39	150
0:17:51	39	12,2	36	39	150
0:17:52	39	12,2	36	39	150
0:17:53	39	12,2	36	39	150
0:17:54	39	12,1	36	39	150
0:17:55	39	12,1	36	39	150
0:17:56	39	12,1	36	39	150
0:17:57	39	12,1	36	39	150
0:17:58	39	12,1	36	39	150
0:17:59	39	12,1	36	39	150
0:18:00	39	12,1	36	39	150
0:18:01	39	12,1	36	39	150
0:18:02	39	12,1	36	39	150
0:18:03	39	12,1	36	39	150
0:18:04	39	12,1	36	39	150
0:18:05	39	12,1	36	39	150
0:18:06	39	12,1	36	39	150
0:18:07	39	12,1	36	39	150
0:18:08	39	12,2	36	39	150
0:18:09	39	12,2	36	39	150
0:18:10	39	12,2	36	39	150
0:18:11	39	12,2	36	39	150
0:18:12	39	12,2	36	39	150
0:18:13	39	12,1	36	39	150
0:18:14	39	12,1	36	39	150
0:18:15	39	12,2	36	39	150
0:18:16	39	12,4	36	39	150
0:18:17	39	12,5	36	39	150
0:18:18	39	12,5	36	39	150
0:18:19	39	12,5	36	39	150
0:18:20	39	12,5	36	39	150
0:18:21	39	12,5	36	39	150
0:18:22	39	12,5	36	39	150
0:18:23	39	12,5	36	39	150
0:18:24	39	12,5	36	39	150
0:18:25	39	12,5	36	39	150
0:18:26	39	12,5	36	39	150
0:18:27	39	12,5	36	39	150
0:18:28	39	12,5	36	39	150
0:18:29	39	12,4	36	39	150
0:18:30	39	12,4	36	39	150
0:18:31	39	12,4	36	39	150
0:18:32	39	12,4	36	39	150
0:18:33	39	12,4	36	39	150
0:18:34	39	12,4	36	39	150
0:18:35	39	12,4	36	39	150
0:18:36	39	12,4	36	39	150
0:18:37	39	12,4	35	39	150
0:18:38	39	12,4	35	39	150
0:18:39	39	12,4	35	39	150
0:18:40	39	12,5	35	39	150
0:18:41	39	12,7	35	39	150
0:18:42	39	12,7	35	39	150
0:18:43	39	12,7	35	39	150
0:18:44	39	12,7	35	39	150
0:18:45	39	12,7	35	39	150
0:18:46	39	12,7	35	39	150
0:18:47	39	12,7	35	39	150
0:18:48	39	12,7	35	39	150
0:18:49	39	12,7	35	39	150
0:18:50	39	12,7	35	39	150
0:18:51	39	12,7	35	39	150
0:18:52	39	12,7	35	39	150
0:18:53	39	12,7	35	39	150
0:18:54	39	12,7	35	39	150
0:18:55	39	12,7	35	39	150
0:18:56	39	12,7	35	39	150
0:18:57	39	12,7	35	39	150
0:18:58	39	12,6	35	39	150
0:18:59	39	12,7	35	39	150
0:19:00	39	12,7	35	39	150
0:19:01	39	12,7	35	39	150
0:19:02	39	12,7	35	39	150
0:19:03	39	12,7	35	39	150
0:19:04	39	12,8	35	39	150
0:19:05	39	12,9	35	39	150
0:19:06	39	12,9	35	39	150
0:19:07	39	12,9	35	39	150
0:19:08	39	12,9	35	39	150
0:19:09	39	12,9	35	39	150
0:19:10	39	12,9	35	39	150
0:19:11	39	12,9	35	39	150
0:19:12	39	12,9	35	39	150
0:19:13	39	12,9	35	39	150
0:19:14	39	12,9	35	39	150
0:19:15	39	12,9	35	39	150
0:19:16	39	12,9	35	39	150
0:19:17	39	12,8	34	39	150
0:19:18	39	13,0	34	39	150
0:19:19	39	13,0	34	39	150
0:19:20	39	13,0	34	39	150
0:19:21	39	13,0	34	39	150
0:19:22	39	13,0	34	39	150
0:19:23	39	13,0	34	39	150
0:19:24	39	13,0	34	39	150
0:19:25	39	13,0	34	39	150
0:19:26	39	13,0	34	39	150
0:19:27	39	13,0	34	39	150
0:19:28	39	13,0	34	39	150
0:19:29	39	13,0	34	39	150
0:19:30	39	13,0	34	39	150
0:19:31	39	13,0	34	39	150
0:19:32	39	13,0	34	39	150
0:19:33	39	13,0	34	39	150
0:19:34	39	13,2	34	39	150
0:19:35	39	13,3	34	39	150
0:19:36	39	13,4	34	39	150
0:19:37	39	13,4	34	39	150
0:19:38	39	13,4	34	39	150
0:19:39	39	13,3	34	39	150
0:19:40	39	13,3	34	39	150
0:19:41	39	13,3	34	39	150
0:19:42	39	13,3	34	39	150
0:19:43	39	13,3	34	39	150
0:19:44	39	13,3	34	39	150
0:19:45	39	13,3	34	39	150
0:19:46	39	13,3	34	39	150
0:19:47	39	13,3	34	39	150
0:19:48	39	13,3	34	39	150
0:19:49	39	13,3	34	39	150
0:19:50	39	13,3	34	39	150
0:19:51	39	13,3	34	39	150
0:19:52	39	13,3	34	39	150
0:19:53	39	13,3	34	39	150
0:19:54	39	13,3	34	39	150
0:19:55	39	13,3	34	39	150
0:19:56	39	13,3	34	39	150
0:19:57	39	13,3	34	39	150
0:19:58	39	13,4	34	39	150
0:19:59	39	13,5	34	39	150
0:20:00	39	13,6	34	39	150
0:20:01	39	13,6	34	39	150
0:20:02	39	13,6	34	39	150
0:20:03	39	13,6	34	39	150
0:20:04	39	13,6	34	39	150
0:20:05	39	13,5	34	39	150
0:20:06	39	13,5	34	39	150
0:20:07	39	13,5	34	39	150
0:20:08	39	13,5	34	39	150
0:20:09	39	13,5	34	39	150
0:20:10	39	13,5	34	39	150
0:20:11	39	13,5	34	39	150
0:20:12	39	13,5	34	39	150
0:20:13	39	13,5	34	39	150
0:20:14	39	13,5	34	39	150
0:20:15	39	13,5	34	39	150
0:20:16	39	13,5	34	39	150
0:20:17	39	13,6	34	39	150
0:20:18	40	13,6	34	39	150
0:20:19	39	13,6	34	39	150
0:20:20	40	13,6	34	39	150
0:20:21	39	13,6	34	39	150
0:20:22	40	13,7	34	39	150
0:20:23	39	13,7	34	39	150
0:20:24	39	13,7	34	39	150
0:20:25	40	13,7	34	39	150
0:20:26	40	13,7	34	39	150
0:20:27	40	13,7	34	39	150
0:20:28	40	13,7	34	39	150
0:20:29	40	13,7	34	39	150
0:20:30	40	13,7	34	39	150
0:20:31	40	13,7	34	39	150
0:20:32	40	13,8	34	39	150
0:20:33	40	13,9	34	39	150
0:20:34	40	13,9	34	39	150
0:20:35	40	13,9	34	39	150
0:20:36	40	13,9	34	39	150
0:20:37	40	13,9	34	39	150
0:20:38	40	13,9	34	39	150
0:20:39	40	13,9	34	39	150
0:20:40	40	13,9	34	39	150
0:20:41	40	13,9	34	39	150
0:20:42	40	13,9	34	39	150
0:20:43	40	13,9	34	39	150
0:20:44	40	13,9	34	39	150
0:20:45	40	13,9	34	39	150
0:20:46	40	13,9	34	39	150
0:20:47	40	13,8	34	39	150
0:20:48	40	13,8	34	39	150
0:20:49	40	13,8	34	39	150
0:20:50	40	13,8	34	39	150
0:20:51	40	13,9	34	39	150
0:20:52	40	14,1	34	39	150
0:20:53	40	14,2	34	39	150
0:20:54	40	14,2	34	39	150
0:20:55	40	14,2	34	39	150
0:20:56	40	14,2	34	39	150
0:20:57	40	14,2	34	39	150
0:20:58	40	14,2	34	39	150
0:20:59	40	14,2	34	39	150
0:21:00	40	14,2	34	39	150
0:21:01	40	14,2	34	39	150
0:21:02	40	14,2	34	39	150
0:21:03	40	14,2	34	39	150
0:21:04	40	14,2	34	39	150
0:21:05	40	14,2	34	39	150
0:21:06	40	14,2	34	39	150
0:21:07	40	14,1	34	39	150
0:21:08	40	14,1	34	39	150
0:21:09	40	14,1	34	39	150
0:21:10	40	14,1	34	39	150
0:21:11	40	14,1	34	39	150
0:21:12	40	14,1	34	39	150
0:21:13	40	14,1	34	39	150
0:21:14	40	14,1	34	39	150
0:21:15	40	14,1	34	39	150
0:21:16	40	14,2	34	39	150
0:21:17	40	14,4	34	39	150
0:21:18	40	14,4	34	39	150
0:21:19	40	14,4	34	39	150
0:21:20	40	14,4	34	39	150
0:21:21	40	14,4	34	39	150
0:21:22	40	14,4	34	39	150
0:21:23	40	14,4	34	39	150
0:21:24	40	14,4	34	39	150
0:21:25	40	14,4	34	39	150
0:21:26	40	14,4	34	39	150
0:21:27	40	14,4	34	39	150
0:21:28	40	14,4	34	39	150
0:21:29	40	14,4	34	39	150
0:21:30	40	14,4	34	39	150
0:21:31	40	14,4	34	39	150
0:21:32	40	14,4	34	39	150
0:21:33	40	14,4	34	39	150
0:21:34	40	14,4	34	39	150
0:21:35	40	14,4	34	39	150
0:21:36	40	14,4	34	39	150
0:21:37	40	14,4	34	39	150
0:21:38	40	14,4	34	39	150
0:21:39	40	14,4	34	39	150
0:21:40	40	14,5	34	39	150
0:21:41	40	14,7	34	39	150
0:21:42	40	14,7	34	39	150
0:21:43	40	14,7	34	39	150
0:21:44	40	14,7	34	39	150
0:21:45	40	14,7	34	39	150
0:21:46	40	14,7	34	39	150
0:21:47	40	14,7	34	39	150
0:21:48	40	14,7	34	39	150
0:21:49	40	14,7	34	39	150
0:21:50	40	14,7	34	39	150
0:21:51	40	14,7	34	39	150
0:21:52	40	14,6	34	39	150
0:21:53	40	14,6	34	39	150
0:21:54	40	14,6	34	39	150
0:21:55	40	14,6	34	39	150
0:21:56	40	14,6	34	39	150
0:21:57	40	14,6	34	39	150
0:21:58	40	14,6	34	39	150
0:21:59	40	14,7	34	39	150
0:22:00	40	14,7	34	39	150
0:22:01	40	14,7	34	40	150
0:22:02	40	14,7	34	39	150
0:22:03	40	14,7	34	39	150
0:22:04	40	14,7	34	39	150
0:22:05	40	14,7	34	39	150
0:22:06	40	14,7	34	39	150
0:22:07	40	14,7	34	39	150
0:22:08	40	14,7	34	39	150
0:22:09	40	14,7	34	39	150
0:22:10	40	14,7	34	39	150
0:22:11	40	14,8	34	39	150
0:22:12	40	14,8	34	39	150
0:22:13	40	14,8	34	39	150
0:22:14	40	14,9	34	39	150
0:22:15	40	15,1	34	39	150
0:22:16	40	15,1	34	39	150
0:22:17	40	15,1	34	39	150
0:22:18	40	15,1	34	39	150
0:22:19	40	15,1	34	39	150
0:22:20	40	15,1	34	39	150
0:22:21	40	15,1	34	39	150
0:22:22	40	15,1	34	39	150
0:22:23	40	15,1	34	39	150
0:22:24	40	15,1	34	39	150
0:22:25	40	15,1	34	39	150
0:22:26	40	15,1	34	39	150
0:22:27	40	15,1	34	39	150
0:22:28	40	15,0	34	40	150
0:22:29	40	15,0	34	39	150
0:22:30	40	15,0	34	39	150
0:22:31	40	15,0	34	39	150
0:22:32	40	15,0	34	40	150
0:22:33	40	15,0	34	39	150
0:22:34	40	15,0	34	40	150
0:22:35	40	15,0	34	39	150
0:22:36	40	15,0	34	39	150
0:22:37	40	15,0	34	39	150
0:22:38	40	15,3	34	39	150
0:22:39	40	15,4	34	39	150
0:22:40	40	15,4	34	39	150
0:22:41	40	15,4	34	39	150
0:22:42	40	15,4	34	39	150
0:22:43	40	15,4	34	39	150
0:22:44	40	15,4	34	39	150
0:22:45	40	15,4	34	39	150
0:22:46	40	15,4	34	39	150
0:22:47	40	15,4	34	39	150
0:22:48	40	15,4	34	39	150
0:22:49	40	15,3	34	39	150
0:22:50	40	15,3	34	39	150
0:22:51	40	15,3	34	39	150
0:22:52	40	15,3	34	39	150
0:22:53	40	15,3	34	39	150
0:22:54	40	15,3	34	40	150
0:22:55	40	15,3	34	39	150
0:22:56	40	15,3	34	39	150
0:22:57	40	15,3	34	39	150
0:22:58	40	15,3	34	39	150
0:22:59	40	15,3	34	39	150
0:23:00	40	15,3	34	39	150
0:23:01	40	15,3	34	39	150
0:23:02	40	15,3	34	39	150
0:23:03	40	15,3	34	40	150
0:23:04	40	15,5	34	39	150
0:23:05	40	15,5	34	40	150
0:23:06	40	15,5	34	39	150
0:23:07	40	15,5	34	39	150
0:23:08	40	15,5	34	39	150
0:23:09	40	15,5	34	40	150
0:23:10	40	15,5	34	39	150
0:23:11	40	15,5	34	40	150
0:23:12	40	15,5	34	39	150
0:23:13	40	15,5	34	39	150
0:23:14	40	15,5	34	39	150
0:23:15	40	15,5	34	39	150
0:23:16	40	15,5	34	39	150
0:23:17	40	15,6	34	39	150
0:23:18	40	15,6	34	39	150
0:23:19	40	15,6	34	39	150
0:23:20	40	15,6	34	39	150
0:23:21	40	15,6	34	40	150
0:23:22	40	15,6	34	39	150
0:23:23	40	15,6	34	40	150
0:23:24	40	15,6	34	39	150
0:23:25	40	15,6	34	39	150
0:23:26	40	15,6	34	39	150
0:23:27	40	15,6	34	39	150
0:23:28	40	15,6	34	40	150
0:23:29	40	15,6	34	39	150
0:23:30	40	15,6	34	39	150
0:23:31	40	15,6	33	39	150
0:23:32	40	15,7	33	39	150
0:23:33	40	15,9	33	39	150
0:23:34	40	15,9	33	40	150
0:23:35	40	15,9	33	39	150
0:23:36	40	15,9	33	39	150
0:23:37	40	15,9	34	39	150
0:23:38	40	15,9	34	39	150
0:23:39	40	15,9	34	39	150
0:23:40	40	15,9	34	39	150
0:23:41	40	15,9	34	39	150
0:23:42	40	15,9	34	40	150
0:23:43	40	15,9	34	40	150
0:23:44	40	15,9	34	39	150
0:23:45	40	15,9	34	39	150
0:23:46	40	15,9	34	39	150
0:23:47	40	15,9	34	40	150
0:23:48	40	15,8	34	39	150
0:23:49	40	15,8	34	40	150
0:23:50	40	15,9	34	39	150
0:23:51	40	15,9	34	40	150
0:23:52	40	15,9	34	40	150
0:23:53	40	15,9	34	40	150
0:23:54	40	15,9	34	40	150
0:23:55	40	16,0	34	39	150
0:23:56	40	16,0	34	39	150
0:23:57	40	16,1	34	39	150
0:23:58	40	16,1	34	40	150
0:23:59	40	16,1	34	39	150
0:24:00	40	16,1	34	39	150
0:24:01	40	16,1	34	40	150
0:24:02	40	16,1	34	39	150
0:24:03	40	16,1	34	39	150
0:24:04	40	16,1	34	40	150
0:24:05	40	16,1	34	40	150
0:24:06	40	16,0	34	39	150
0:24:07	40	16,0	34	39	150
0:24:08	40	16,0	34	40	150
0:24:09	40	16,2	34	39	150
0:24:10	40	16,2	34	39	150
0:24:11	40	16,2	34	40	150
0:24:12	40	16,2	34	39	150
0:24:13	40	16,2	34	40	150
0:24:14	40	16,2	34	40	150
0:24:15	40	16,2	34	40	150
0:24:16	40	16,2	34	40	150
0:24:17	40	16,2	34	39	150
0:24:18	40	16,2	34	40	150
0:24:19	40	16,2	34	39	150
0:24:20	40	16,2	34	40	150
0:24:21	40	16,2	34	39	150
0:24:22	40	16,2	34	40	150
0:24:23	40	16,2	34	39	150
0:24:24	40	16,2	34	39	150
0:24:25	40	16,2	34	39	150
0:24:26	40	16,4	34	40	150
0:24:27	40	16,5	33	40	150
0:24:28	40	16,6	33	39	150
0:24:29	40	16,6	33	40	150
0:24:30	40	16,6	33	40	150
0:24:31	40	16,5	33	39	150
0:24:32	40	16,5	33	39	150
0:24:33	40	16,5	33	39	150
0:24:34	40	16,5	33	39	150
0:24:35	40	16,5	33	39	150
0:24:36	40	16,5	33	40	150
0:24:37	40	16,5	33	40	150
0:24:38	40	16,5	33	40	150
0:24:39	40	16,5	33	39	150
0:24:40	40	16,5	33	40	150
0:24:41	40	16,5	33	39	150
0:24:42	40	16,5	33	39	150
0:24:43	40	16,5	33	39	150
0:24:44	40	16,5	33	40	150
0:24:45	40	16,5	33	40	150
0:24:46	40	16,5	33	39	150
0:24:47	40	16,5	33	39	150
0:24:48	40	16,5	33	40	150
0:24:49	40	16,5	33	40	150
0:24:50	40	16,5	33	40	150
0:24:51	40	16,7	33	40	150
0:24:52	40	16,8	33	39	150
0:24:53	40	16,8	33	40	150
0:24:54	40	16,8	33	39	150
0:24:55	40	16,8	33	40	150
0:24:56	40	16,8	33	39	150
0:24:57	40	16,8	33	40	150
0:24:58	40	16,7	33	40	150
0:24:59	40	16,7	33	40	150
0:25:00	40	16,7	33	40	150
0:25:01	40	16,7	33	39	150
0:25:02	40	16,7	33	40	150
0:25:03	40	16,7	33	39	150
0:25:04	40	16,7	33	40	150
0:25:05	40	16,7	33	39	150
0:25:06	40	16,7	33	40	150
0:25:07	40	16,7	33	39	150
0:25:08	40	16,7	33	40	150
0:25:09	40	16,8	33	39	150
0:25:10	40	16,8	33	39	150
0:25:11	40	16,8	33	40	150
0:25:12	40	16,8	33	39	150
0:25:13	40	16,8	33	40	150
0:25:14	40	16,8	33	39	150
0:25:15	40	16,8	33	40	150
0:25:16	40	16,9	33	40	150
0:25:17	40	16,9	33	40	150
0:25:18	40	16,9	33	39	150
0:25:19	40	16,9	33	39	150
0:25:20	40	16,9	33	39	150
0:25:21	40	16,9	33	40	150
0:25:22	40	17,0	33	40	150
0:25:23	40	17,1	33	40	150
0:25:24	40	17,1	33	40	150
0:25:25	40	17,2	33	40	150
0:25:26	40	17,2	33	40	150
0:25:27	40	17,1	33	39	150
0:25:28	40	17,1	33	39	150
