Repository: ProgWizer/parser

File: project-root/data/Data Acquisition/Data Acquisition/2021 year (353)/21-236.txt (part 1 of 3)
--Test Summary--
Full Path and File Name	
Instrument Name	SGSA/UCA
Instrument Type	Model 5265 SGSA/UCA
Instrument Serial Number	
Test Start Date	16.09.2021
Test Start Time	13:50:28
Test Stop Date	17.09.2021
Test Stop Time	15:10:46
Test Length	25:20:18
Final Sample Time Offset	25:20:00
Controller Schedule Name	
Sampling Period	30 seconds
Comments	
Information	WellID	
Information	Customer	
Information	EngName	
Information	CementClass	
Information	CementMfr	
Information	Additives	30%SilicaFlour+0.65%UHV+0.2Plast-A
Information	Density	1900
Information	BHCT	90
Information	BHST	120
Information	FluidLoss	
Information	JobType	
Calculated Value	CS_50	0:35:00
Calculated Value	CS_500	6:41:00
Calculated Value	SGS_Initial	5:36:00
Calculated Value	SGS_Final	5:53:00
Calculated Value	CS_Time8h	7,58 MPa
Calculated Value	CS_Time12h	11,16 MPa
Calculated Value	Time_SGS_100lb/100ft2	1:52:30
Calculated Value	Time_SGS_500lb/100ft2	5:44:00
Calculated Value	CS_Time24h	15,07 MPa
Calculated Value	CS_Time48h	N/A
Calculated Curve	Compressive Strength	Compressive strength type B (more than 14 lb/gal)
Calculated Curve	Static Gel Strength	Static gel strength
Initial Temperature (°C)	24 °C
Final Temperature (°C)	120 °C
Initial Pressure (psi)	3326 psi
Final Pressure (psi)	3267 psi
Initial Transit Time (microsec/in)	16,48 microsec/in
Final Transit Time (microsec/in)	8,84 microsec/in
Initial Gel Value	3815
Final Gel Value	5577
Initial Compressive Strength (MPa)	0,00 MPa
Final Compressive Strength (MPa)	15,38 MPa
Initial Static Gel Strength (lb/100ft2)	75,0 lb/100ft2
Final Static Gel Strength (lb/100ft2)	ERROR
--Data--
Time (HH:MM:SS)	Temperature (°C)	Pressure (psi)	Transit Time (microsec/in)	Gel Value	Compressive Strength (MPa)	Static Gel Strength (lb/100ft2)
0:00:00	24	3326	16,48	3815	0,00	75,0
0:00:30	24	3302	16,34	3835	0,04	75,1
0:01:00	24	3285	16,28	3859	0,05	75,2
0:01:30	24	3273	16,24	3862	0,06	75,3
0:02:00	24	3267	16,23	3856	0,07	75,4
0:02:30	24	3268	16,22	3881	0,07	75,6
0:03:00	25	3277	16,22	3864	0,07	75,7
0:03:30	25	3294	16,21	3877	0,07	75,8
0:04:00	26	3313	16,22	3879	0,07	75,9
0:04:30	26	3333	16,21	3892	0,07	76,0
0:05:00	26	3352	16,20	3899	0,08	76,1
0:05:30	27	3367	16,19	3895	0,08	76,2
0:06:00	27	3380	16,18	3907	0,08	76,3
0:06:30	27	3393	16,18	3936	0,08	76,5
0:07:00	28	3406	16,16	3936	0,09	76,6
0:07:30	28	3424	16,15	3924	0,09	76,7
0:08:00	29	3446	16,14	3934	0,09	76,8
0:08:30	29	3474	16,12	3946	0,10	76,9
0:09:00	30	3506	16,11	3956	0,10	77,0
0:09:30	30	3539	16,10	3960	0,10	77,1
0:10:00	31	3573	16,09	3977	0,11	77,2
0:10:30	32	3604	16,07	3988	0,11	77,3
0:11:00	32	3634	16,07	3955	0,11	77,5
0:11:30	32	3661	16,05	3977	0,12	77,6
0:12:00	33	3690	16,04	3992	0,12	77,7
0:12:30	33	3719	16,03	3987	0,13	77,8
0:13:00	34	3752	16,01	3987	0,13	77,9
0:13:30	35	3789	15,99	4003	0,14	78,0
0:14:00	35	3829	15,98	4014	0,14	78,1
0:14:30	36	3872	15,96	4015	0,14	78,2
0:15:00	37	3915	15,95	4012	0,15	78,3
0:15:30	37	3958	15,94	4043	0,15	78,5
0:16:00	38	4000	15,91	4051	0,16	78,6
0:16:30	38	4042	15,90	4051	0,16	78,7
0:17:00	39	4083	15,89	4060	0,17	78,8
0:17:30	39	4126	15,87	4059	0,17	78,9
0:18:00	40	4169	15,85	4066	0,18	79,0
0:18:30	41	4214	15,84	4073	0,19	79,1
0:19:00	41	4261	15,81	4086	0,19	79,2
0:19:30	42	4309	15,81	4089	0,19	79,4
0:20:00	42	4359	15,79	4096	0,20	79,5
0:20:30	43	4410	15,77	4103	0,21	79,6
0:21:00	44	4460	15,75	4119	0,21	79,7
0:21:30	44	4510	15,74	4110	0,22	79,8
0:22:00	45	4560	15,72	4122	0,22	79,9
0:22:30	45	4608	15,71	4109	0,23	80,0
0:23:00	46	4657	15,70	4126	0,23	80,1
0:23:30	47	4709	15,68	4130	0,24	80,2
0:24:00	47	4763	15,67	4128	0,24	80,4
0:24:30	48	4822	15,65	4129	0,25	80,5
0:25:00	48	4883	15,64	4132	0,25	80,6
0:25:30	49	4946	15,63	4145	0,25	80,7
0:26:00	50	5008	15,62	4149	0,26	80,8
0:26:30	50	5069	15,59	4144	0,27	80,9
0:27:00	51	5129	15,58	4139	0,27	81,0
0:27:30	52	5187	15,55	4139	0,28	81,1
0:28:00	52	5243	15,53	4120	0,29	81,3
0:28:30	53	5298	15,51	4034	0,30	81,4
0:29:00	53	5355	15,51	3884	0,30	81,5
0:29:30	54	5414	15,50	3884	0,30	81,6
0:30:00	55	5477	15,48	3892	0,31	81,7
0:30:30	55	5541	15,46	3884	0,32	81,8
0:31:00	56	5606	15,45	3867	0,32	81,9
0:31:30	57	5672	15,44	3890	0,32	82,0
0:32:00	57	5739	15,42	3876	0,33	82,1
0:32:30	58	5805	15,41	3875	0,33	82,3
0:33:00	58	5874	15,40	3864	0,34	82,4
0:33:30	59	5941	15,39	3857	0,34	82,5
0:34:00	60	6010	15,38	3853	0,34	82,6
0:34:30	60	6079	15,37	3858	0,35	82,7
0:35:00	61	6145	15,35	3847	0,35	82,8
0:35:30	62	6210	15,34	3837	0,36	82,9
0:36:00	62	6274	15,32	3832	0,37	83,0
0:36:30	63	6339	15,33	3836	0,37	83,1
0:37:00	63	6406	15,31	3818	0,37	83,3
0:37:30	64	6473	15,29	3818	0,38	83,4
0:38:00	65	6545	15,28	3841	0,38	83,5
0:38:30	65	6621	15,28	3833	0,39	83,6
0:39:00	66	6697	15,26	3826	0,39	83,7
0:39:30	67	6772	15,24	3806	0,40	83,8
0:40:00	67	6844	15,23	3802	0,40	83,9
0:40:30	68	6912	15,23	3807	0,41	84,0
0:41:00	68	6984	15,22	3786	0,41	84,2
0:41:30	69	7059	15,20	3795	0,41	84,3
0:42:00	69	7138	15,20	3785	0,42	84,4
0:42:30	70	7221	15,19	3785	0,42	84,5
0:43:00	71	7301	15,17	3789	0,43	84,6
0:43:30	72	7384	15,15	3774	0,44	84,7
0:44:00	72	7461	15,14	3771	0,44	84,8
0:44:30	72	7528	15,14	3768	0,44	84,9
0:45:00	73	7592	15,14	3756	0,44	85,0
0:45:30	74	7662	15,12	3757	0,45	85,2
0:46:00	75	7745	15,11	3770	0,45	85,3
0:46:30	75	7834	15,09	3722	0,46	85,4
0:47:00	76	7918	15,09	3710	0,46	85,5
0:47:30	76	7992	15,07	3738	0,47	85,6
0:48:00	77	8062	15,05	3700	0,48	85,7
0:48:30	77	8129	15,05	3716	0,48	85,8
0:49:00	78	8206	15,05	3721	0,48	85,9
0:49:30	79	8294	15,04	3715	0,48	86,0
0:50:00	80	8392	15,03	3724	0,49	86,2
0:50:30	80	8493	15,02	3705	0,49	86,3
0:51:00	81	8585	15,02	3713	0,49	86,4
0:51:30	81	8664	15,01	3720	0,50	86,5
0:52:00	82	8730	14,99	3690	0,50	86,6
0:52:30	82	8811	14,98	3694	0,51	86,7
0:53:00	83	8895	14,97	3680	0,51	86,8
0:53:30	84	8979	14,97	3682	0,51	86,9
0:54:00	84	9059	14,95	3686	0,52	87,1
0:54:30	85	9137	14,95	3703	0,52	87,2
0:55:00	85	9216	14,94	3683	0,52	87,3
0:55:30	86	9295	14,94	3685	0,53	87,4
0:56:00	87	9375	14,93	3679	0,53	87,5
0:56:30	87	9450	14,91	3680	0,54	87,6
0:57:00	87	9517	14,91	3684	0,54	87,7
0:57:30	87	9576	14,91	3674	0,54	87,8
0:58:00	88	9634	14,91	3668	0,54	87,9
0:58:30	88	9693	14,91	3700	0,54	88,1
0:59:00	89	9753	14,91	3695	0,54	88,2
0:59:30	89	9810	14,89	3672	0,55	88,3
1:00:00	89	9859	14,89	3672	0,55	88,4
1:00:30	90	9897	14,88	3678	0,55	88,5
1:01:00	90	9929	14,88	3676	0,55	88,6
1:01:30	90	9955	14,88	3648	0,55	88,7
1:02:00	90	9979	14,87	3675	0,56	88,8
1:02:30	90	10005	14,89	3657	0,55	89,0
1:03:00	90	10028	14,88	3660	0,55	89,1
1:03:30	91	10060	14,89	3677	0,55	89,2
1:04:00	91	10090	14,87	3667	0,56	89,3
1:04:30	91	10116	14,88	3658	0,55	89,4
1:05:00	91	10137	14,87	3674	0,56	89,5
1:05:30	91	10154	14,87	3649	0,56	89,6
1:06:00	91	10169	14,88	3658	0,55	89,7
1:06:30	91	10184	14,88	3656	0,55	89,8
1:07:00	92	10200	14,87	3664	0,56	90,0
1:07:30	92	10218	14,88	3657	0,56	90,1
1:08:00	92	10238	14,88	3642	0,55	90,2
1:08:30	92	10257	14,88	3655	0,55	90,3
1:09:00	92	10274	14,88	3663	0,56	90,4
1:09:30	92	10289	14,89	3652	0,55	90,5
1:10:00	92	10301	14,88	3638	0,55	90,6
1:10:30	92	10309	14,87	3640	0,56	90,7
1:11:00	92	10316	14,87	3608	0,56	90,8
1:11:30	92	10322	14,85	3636	0,57	91,0
1:12:00	93	10330	14,85	3640	0,57	91,1
1:12:30	93	10339	14,86	3623	0,56	91,2
1:13:00	93	10350	14,88	3617	0,56	91,3
1:13:30	93	10364	14,87	3624	0,56	91,4
1:14:00	93	10377	14,87	3638	0,56	91,5
1:14:30	93	10390	14,86	3624	0,56	91,6
1:15:00	93	10401	14,86	3621	0,56	91,7
1:15:30	93	10410	14,84	3638	0,57	91,9
1:16:00	93	10416	14,85	3606	0,57	92,0
1:16:30	93	10420	14,86	3633	0,56	92,1
1:17:00	93	10423	14,87	3612	0,56	92,2
1:17:30	93	10427	14,87	3635	0,56	92,3
1:18:00	93	10430	14,86	3623	0,56	92,4
1:18:30	93	10434	14,86	3616	0,56	92,5
1:19:00	93	10440	14,86	3609	0,56	92,6
1:19:30	94	10447	14,87	3605	0,56	92,7
1:20:00	94	10456	14,87	3620	0,56	92,9
1:20:30	94	10466	14,87	3597	0,56	93,0
1:21:00	92	4714	14,88	3603	0,56	93,1
1:21:30	93	3295		3343		93,2
1:22:00	93	3374	15,73	3351	0,22	93,3
1:22:30	94	3457	15,73	3352	0,22	93,4
1:23:00	95	3530	15,73	3341	0,22	93,5
1:23:30	95	3591	15,72	3337	0,22	93,6
1:24:00	95	3641	15,72	3344	0,22	93,8
1:24:30	96	3681	15,70	3318	0,23	93,9
1:25:00	96	3714	15,70	3314	0,23	94,0
1:25:30	96	3739	15,70	3338	0,23	94,1
1:26:00	96	3758	15,69	3300	0,23	94,2
1:26:30	96	3772	15,70	3322	0,23	94,3
1:27:00	96	3782	15,70	3313	0,23	94,4
1:27:30	96	3787	15,70	3338	0,23	94,5
1:28:00	96	3789	15,70	3289	0,23	94,6
1:28:30	96	3787	15,70	3311	0,23	94,8
1:29:00	96	3783	15,70	3294	0,23	94,9
1:29:30	96	3777	15,71	3315	0,23	95,0
1:30:00	96	3768	15,70	3309	0,23	95,1
1:30:30	95	3757	15,72	3292	0,22	95,2
1:31:00	95	3745	15,72	3295	0,22	95,3
1:31:30	95	3730	15,72	3314	0,22	95,4
1:32:00	95	3715	15,72	3289	0,22	95,5
1:32:30	95	3699	15,72	3281	0,22	95,6
1:33:00	95	3683	15,74	3314	0,22	95,8
1:33:30	95	3670	15,73	3284	0,22	95,9
1:34:00	95	3661	15,74	3278	0,22	96,0
1:34:30	95	3658	15,73	3263	0,22	96,1
1:35:00	95	3657	15,73	3254	0,22	96,2
1:35:30	95	3659	15,73	3271	0,22	96,3
1:36:00	95	3660	15,73	3272	0,22	96,4
1:36:30	95	3660	15,74	3271	0,22	96,5
1:37:00	95	3658	15,73	3272	0,22	96,7
1:37:30	95	3655	15,72	3256	0,22	96,8
1:38:00	95	3653	15,72	3255	0,22	96,9
1:38:30	95	3650	15,74	3256	0,22	97,0
1:39:00	95	3650	15,75	3263	0,21	97,1
1:39:30	95	3654	15,76	3271	0,21	97,2
1:40:00	95	3659	15,74	3240	0,22	97,3
1:40:30	95	3666	15,74	3260	0,22	97,4
1:41:00	95	3674	15,75	3241	0,21	97,5
1:41:30	95	3681	15,75	3212	0,21	97,7
1:42:00	95	3688	15,75	3240	0,21	97,8
1:42:30	95	3695	15,71	3224	0,23	97,9
1:43:00	95	3700	15,74	3240	0,22	98,0
1:43:30	95	3705	15,75	3230	0,21	98,1
1:44:00	95	3710	15,75	3216	0,21	98,2
1:44:30	95	3718	15,73	3197	0,22	98,3
1:45:00	95	3726	15,73	3222	0,22	98,4
1:45:30	95	3736	15,72	3218	0,22	98,5
1:46:00	95	3747	15,74	3199	0,22	98,7
1:46:30	96	3758	15,73	3217	0,22	98,8
1:47:00	96	3769	15,72	3188	0,22	98,9
1:47:30	96	3778	15,73	3198	0,22	99,0
1:48:00	96	3788	15,73	3207	0,22	99,1
1:48:30	96	3798	15,72	3211	0,22	99,2
1:49:00	96	3807	15,73	3180	0,22	99,3
1:49:30	96	3817	15,73	3199	0,22	99,4
1:50:00	96	3828	15,74	3194	0,22	99,6
1:50:30	96	3838	15,72	3183	0,22	99,7
1:51:00	96	3850	15,72	3200	0,22	99,8
1:51:30	96	3862	15,72	3161	0,22	99,9
1:52:00	96	3874	15,71	3195	0,23	100,0
1:52:30	96	3886	15,71	3163	0,23	100,1
1:53:00	97	3897	15,70	3178	0,23	100,2
1:53:30	97	3909	15,72	3175	0,22	100,3
1:54:00	97	3920	15,73	3147	0,22	100,4
1:54:30	97	3931	15,74	3180	0,22	100,6
1:55:00	97	3942	15,74	3169	0,22	100,7
1:55:30	97	3954	15,76	3150	0,21	100,8
1:56:00	97	3966	15,74	3164	0,22	100,9
1:56:30	97	3978	15,71	3169	0,23	101,0
1:57:00	97	3991	15,71	3148	0,23	101,1
1:57:30	97	4004	15,73	3164	0,22	101,2
1:58:00	97	4017	15,73	3176	0,22	101,3
1:58:30	97	4029	15,73	3152	0,22	101,5
1:59:00	97	4042	15,72	3127	0,22	101,6
1:59:30	98	4052	15,71	3132	0,23	101,7
2:00:00	98	4063	15,70	3129	0,23	101,8
2:00:30	98	4074	15,71	3148	0,23	101,9
2:01:00	98	4084	15,72	3139	0,22	102,0
2:01:30	98	4095	15,72	3164	0,22	102,1
2:02:00	98	4106	15,72	3121	0,22	102,2
2:02:30	98	4119	15,72	3130	0,22	102,3
2:03:00	98	4133	15,73	3153	0,22	102,5
2:03:30	98	4146	15,72	3118	0,22	102,6
2:04:00	98	4160	15,71	3143	0,23	102,7
2:04:30	98	4173	15,73	3116	0,22	102,8
2:05:00	98	4185	15,71	3129	0,23	102,9
2:05:30	98	4196	15,72	3118	0,22	103,0
2:06:00	98	4206	15,70	3123	0,23	103,1
2:06:30	99	4217	15,71	3120	0,23	103,2
2:07:00	99	4228	15,70	3121	0,23	103,3
2:07:30	99	4239	15,70	3109	0,23	103,5
2:08:00	99	4251	15,70	3110	0,23	103,6
2:08:30	99	4264	15,69	3099	0,23	103,7
2:09:00	99	4276	15,69	3092	0,23	103,8
2:09:30	99	4288	15,70	3121	0,23	103,9
2:10:00	99	4300	15,72	3105	0,22	104,0
2:10:30	99	4310	15,70	3136	0,23	104,1
2:11:00	99	4321	15,69	3100	0,23	104,2
2:11:30	99	4332	15,70	3119	0,23	104,4
2:12:00	99	4344	15,70	3101	0,23	104,5
2:12:30	99	4356	15,70	3081	0,23	104,6
2:13:00	100	4367	15,71	3101	0,23	104,7
2:13:30	100	4377	15,70	3051	0,23	104,8
2:14:00	100	4388	15,69	3072	0,23	104,9
2:14:30	100	4398	15,71	3050	0,23	105,0
2:15:00	100	4408	15,70	3080	0,23	105,1
2:15:30	100	4419	15,71	3095	0,23	105,2
2:16:00	100	4431	15,71	3039	0,23	105,4
2:16:30	100	4442	15,74	3075	0,22	105,5
2:17:00	100	4454	15,72	3057	0,22	105,6
2:17:30	100	4465	15,71	3025	0,23	105,7
2:18:00	100	4477	15,72	3059	0,22	105,8
2:18:30	100	4488	15,73	3054	0,22	105,9
2:19:00	100	4500	15,73	3041	0,22	106,0
2:19:30	100	4509	15,71	3084	0,23	106,1
2:20:00	101	4518	15,70	3047	0,23	106,3
2:20:30	101	4528	15,72	3026	0,22	106,4
2:21:00	101	4538	15,74	3054	0,22	106,5
2:21:30	101	4548	15,72	3037	0,22	106,6
2:22:00	101	4559	15,71	3011	0,23	106,7
2:22:30	101	4569	15,72	3041	0,22	106,8
2:23:00	101	4577	15,71	3014	0,23	106,9
2:23:30	101	4586				107,0
2:24:00	101	4595				107,1
2:24:30	101	4605				107,3
2:25:00	101	4616	15,71		0,23	107,4
2:25:30	101	4627				107,5
2:26:00	101	4638				107,6
2:26:30	101	4650				107,7
2:27:00	102	4660				107,8
2:27:30	102	4670				107,9
2:28:00	102	4680				108,0
2:28:30	102	4690				108,1
2:29:00	102	4701				108,3
2:29:30	102	4712				108,4
2:30:00	102	4723				108,5
2:30:30	102	4735				108,6
2:31:00	102	4747				108,7
2:31:30	102	4759				108,8
2:32:00	102	4770				108,9
2:32:30	102	4781				109,0
2:33:00	102	4792				109,2
2:33:30	102	4802				109,3
2:34:00	102	4813				109,4
2:34:30	102	4823				109,5
2:35:00	103	4834				109,6
2:35:30	103	4844				109,7
2:36:00	103	4855				109,8
2:36:30	103	4866				109,9
2:37:00	103	4878				110,0
2:37:30	103	4891				110,2
2:38:00	103	4903				110,3
2:38:30	103	4914				110,4
2:39:00	103	4925				110,5
2:39:30	103	4935				110,6
2:40:00	103	4945				110,7
2:40:30	103	4956				110,8
2:41:00	103	4967				110,9
2:41:30	103	4979				111,0
2:42:00	104	4992				111,2
2:42:30	104	5005				111,3
2:43:00	104	5019				111,4
2:43:30	104	5033				111,5
2:44:00	104	5047				111,6
2:44:30	104	5059				111,7
2:45:00	104	5071				111,8
2:45:30	104	5083				111,9
2:46:00	104	5095				112,1
2:46:30	104	5107				112,2
2:47:00	104	5120				112,3
2:47:30	104	5132				112,4
2:48:00	104	5146				112,5
2:48:30	104	5161				112,6
2:49:00	104	5176				112,7
2:49:30	104	5191				112,8
2:50:00	105	5207				112,9
2:50:30	105	5222				113,1
2:51:00	105	5234				113,2
2:51:30	105	5246				113,3
2:52:00	105	5256				113,4
2:52:30	105	5268				113,5
2:53:00	105	5280				113,6
2:53:30	105	5295				113,7
2:54:00	105	5312				113,8
2:54:30	105	5330				114,0
2:55:00	105	5346				114,1
2:55:30	105	5362				114,2
2:56:00	105	5375				114,3
2:56:30	105	5387				114,4
2:57:00	105	5398				114,5
2:57:30	105	5408				114,6
2:58:00	106	5418				114,7
2:58:30	106	5429				114,8
2:59:00	106	5441				115,0
2:59:30	106	5454				115,1
3:00:00	106	5468				115,2
3:00:30	106	5483				115,3
3:01:00	106	5497				115,4
3:01:30	106	5512				115,5
3:02:00	106	5526				115,6
3:02:30	106	5540				115,7
3:03:00	106	5553				115,8
3:03:30	106	5567				116,0
3:04:00	106	5581				116,1
3:04:30	106	5594				116,2
3:05:00	106	5607				116,3
3:05:30	107	5620				116,4
3:06:00	107	5631				116,5
3:06:30	107	5642				116,6
3:07:00	107	5653				116,7
3:07:30	107	5665				116,9
3:08:00	107	5677				117,0
3:08:30	107	5688				117,1
3:09:00	107	5700				117,2
3:09:30	107	5713				117,3
3:10:00	107	5724				117,4
3:10:30	107	5737				117,5
3:11:00	107	5748				117,6
3:11:30	107	5760				117,7
3:12:00	107	5771				117,9
3:12:30	107	5783				118,0
3:13:00	107	5795				118,1
3:13:30	108	5806				118,2
3:14:00	108	5816				118,3
3:14:30	108	5826				118,4
3:15:00	108	5836				118,5
3:15:30	108	5845				118,6
3:16:00	108	5855				118,8
3:16:30	108	5864				118,9
3:17:00	108	5875				119,0
3:17:30	108	5886				119,1
3:18:00	108	5897				119,2
3:18:30	108	5908				119,3
3:19:00	108	5918				119,4
3:19:30	108	5926				119,5
3:20:00	108	5932				119,6
3:20:30	108	5936				119,8
3:21:00	108	5941				119,9
3:21:30	108	5948				120,0
3:22:00	109	5956				120,1
3:22:30	109	5965				120,2
3:23:00	109	5975				120,3
3:23:30	109	5984				120,4
3:24:00	109	5991				120,5
3:24:30	109	5997				120,6
3:25:00	109	6004				120,8
3:25:30	109	6008				120,9
3:26:00	109	6013				121,0
3:26:30	109	6019				121,1
3:27:00	109	6028				121,2
3:27:30	109	6039				121,3
3:28:00	109	6048				121,4
3:28:30	109	6057				121,5
3:29:00	109	6065				121,7
3:29:30	109	6070				121,8
3:30:00	110	6075				121,9
3:30:30	110	6079				122,0
3:31:00	110	6085				122,1
3:31:30	110	6091				122,2
3:32:00	110	6099				122,3
3:32:30	110	6108				122,4
3:33:00	110	6117				122,5
3:33:30	110	6125				122,7
3:34:00	110	6133				122,8
3:34:30	110	6138				122,9
3:35:00	110	6140				123,0
3:35:30	110	6141				123,1
3:36:00	110	6143				123,2
3:36:30	110	6147				123,3
3:37:00	110	6153				123,4
3:37:30	110	6162				123,5
3:38:00	111	6171				123,7
3:38:30	111	6179				123,8
3:39:00	111	6186				123,9
3:39:30	111	6194				124,0
3:40:00	111	6201				124,1
3:40:30	111	6207				124,2
3:41:00	111	6214				124,3
3:41:30	111	6220				124,4
3:42:00	111	6227				124,6
3:42:30	111	6231				124,7
3:43:00	111	6235				124,8
3:43:30	111	6239				124,9
3:44:00	111	6245				125,0
3:44:30	111	6252				125,1
3:45:00	111	6260				125,2
3:45:30	111	6269				125,3
3:46:00	112	6277				125,4
3:46:30	112	6285				125,6
3:47:00	112	6292				125,7
3:47:30	112	6298				125,8
3:48:00	112	6305				125,9
3:48:30	112	6312				126,0
3:49:00	112	6321				126,1
3:49:30	112	6327				126,2
3:50:00	112	6330				126,3
3:50:30	112	6335				126,5
3:51:00	112	6340				126,6
3:51:30	112	6348				126,7
3:52:00	112	6356				126,8
3:52:30	112	6366				126,9
3:53:00	112	6374				127,0
3:53:30	112	6382				127,1
3:54:00	113	6388				127,2
3:54:30	113	6394				127,3
3:55:00	113	6400				127,5
3:55:30	113	6407				127,6
3:56:00	113	6414				127,7
3:56:30	113	6421				127,8
3:57:00	113	6427				127,9
3:57:30	113	6433				128,0
3:58:00	113	6438				128,1
3:58:30	113	6444				128,2
3:59:00	113	6451				128,3
3:59:30	113	6458				128,5
4:00:00	113	6465				128,6
4:00:30	113	6472				128,7
4:01:00	113	6478				128,8
4:01:30	113	6484				128,9
4:02:00	114	6489				129,0
4:02:30	114	6494				129,1
4:03:00	114	6499				129,2
4:03:30	114	6504				129,4
4:04:00	114	6509				129,5
4:04:30	114	6514				129,6
4:05:00	114	6520				129,7
4:05:30	114	6525				129,8
4:06:00	114	6531				129,9
4:06:30	114	6537				130,0
4:07:00	114	6543				130,1
4:07:30	114	6548				130,2
4:08:00	114	6553				130,4
4:08:30	114	6558				130,5
4:09:00	114	6563				130,6
4:09:30	114	6569				130,7
4:10:00	115	6574				130,8
4:10:30	115	6580				130,9
4:11:00	115	6586				131,0
4:11:30	115	6592				131,1
4:12:00	115	6598				131,3
4:12:30	115	6603				131,4
4:13:00	115	6607				131,5
4:13:30	115	6612				131,6
4:14:00	115	6616				131,7
4:14:30	115	6621				131,8
4:15:00	115	6625				131,9
4:15:30	115	6630				132,0
4:16:00	115	6634				132,1
4:16:30	115	6639				132,3
4:17:00	115	6645				132,4
4:17:30	115	6649				132,5
4:18:00	116	6652				132,6
4:18:30	116	6655				132,7
4:19:00	116	6658				132,8
4:19:30	116	6662				132,9
4:20:00	116	6665				133,0
4:20:30	116	6669				133,1
4:21:00	116	6674				133,3
4:21:30	116	6680				133,4
4:22:00	116	6685				133,5
4:22:30	116	6690				133,6
4:23:00	116	6693				133,7
4:23:30	116	6696				133,8
4:24:00	116	6699				133,9
4:24:30	116	6703				134,0
4:25:00	116	6708				134,2
4:25:30	116	6714				134,3
4:26:00	117	6719				134,4
4:26:30	117	6726				134,5
4:27:00	117	6731				134,6
4:27:30	117	6736				134,7
4:28:00	117	6740				134,8
4:28:30	117	6744				134,9
4:29:00	117	6749				135,0
4:29:30	117	6755				135,2
4:30:00	117	6761				135,3
4:30:30	117	6768				135,4
4:31:00	117	6774				135,5
4:31:30	117	6778				135,6
4:32:00	117	6782				135,7
4:32:30	117	6786				135,8
4:33:00	117	6789				135,9
4:33:30	117	6794				136,0
4:34:00	118	6798				136,2
4:34:30	118	6803				136,3
4:35:00	118	6808				136,4
4:35:30	118	6812				136,5
4:36:00	118	6815				136,6
4:36:30	118	6818				136,7
4:37:00	117	3448				136,8
4:37:30	118	3490				136,9
4:38:00	118	3535				137,1
4:38:30	118	3574				137,2
4:39:00	119	3604				137,3
4:39:30	119	3626				137,4
4:40:00	119	3639				137,5
4:40:30	119	3644				137,6
4:41:00	119	3642				137,7
4:41:30	119	3637				137,8
4:42:00	119	3634				137,9
4:42:30	119	3634				138,1
4:43:00	119	3639				138,2
4:43:30	119	3648				138,3
4:44:00	119	3658				138,4
4:44:30	119	3667				138,5
4:45:00	119	3672				138,6
4:45:30	119	3675				138,7
4:46:00	119	3676				138,8
4:46:30	119	3677				139,0
4:47:00	119	3680				139,1
4:47:30	119	3685				139,2
4:48:00	119	3691				139,3
4:48:30	119	3698				139,4
4:49:00	119	3705				139,5
4:49:30	119	3710				139,6
4:50:00	120	3715				139,7
4:50:30	120	3718				139,8
4:51:00	120	3723				140,0
4:51:30	120	3729				140,1
4:52:00	120	3736				140,2
4:52:30	120	3741				140,3
4:53:00	120	3747				140,4
4:53:30	120	3750				140,5
4:54:00	120	3754				140,6
4:54:30	120	3758				140,7
4:55:00	120	3763				140,8
4:55:30	120	3769				141,0
4:56:00	120	3777				141,1
4:56:30	120	3782				141,2
4:57:00	120	3784				141,3
4:57:30	120	3785				141,4
4:58:00	120	3784				141,5
4:58:30	120	3784				141,6
4:59:00	120	3786				141,7
4:59:30	120	3789				141,9
5:00:00	120	3792				142,0
5:00:30	120	3794				142,1
5:01:00	121	3795				142,2
5:01:30	121	3793				142,3
5:02:00	120	3791				142,4
5:02:30	120	3789				142,5
5:03:00	121	3787				142,6
5:03:30	121	3785				142,7
5:04:00	121	3785				142,9
5:04:30	121	3785				143,0
5:05:00	121	3783				143,1
5:05:30	121	3781				143,2
5:06:00	121	3778				143,3
5:06:30	121	3774				143,4
5:07:00	121	3770				143,5
5:07:30	121	3767				143,6
5:08:00	121	3765				143,8
5:08:30	121	3763				143,9
5:09:00	121	3762				144,0
5:09:30	121	3760				144,1
5:10:00	121	3758				144,2
5:10:30	121	3756				144,3
5:11:00	121	3752				144,4
5:11:30	121	3747				144,5
5:12:00	121	3742				144,6
5:12:30	121	3738				144,8
5:13:00	121	3734				144,9
5:13:30	121	3731				145,0
5:14:00	121	3728				145,1
5:14:30	121	3726				145,2
5:15:00	121	3724				145,3
5:15:30	121	3722				145,4
5:16:00	121	3719				145,5
5:16:30	121	3713				145,6
5:17:00	121	3708				145,8
5:17:30	121	3701				145,9
5:18:00	121	3696				146,0
5:18:30	121	3691				146,1
5:19:00	121	3688				146,2
5:19:30	121	3685				146,3
5:20:00	121	3681				146,4
5:20:30	121	3678				146,5
5:21:00	121	3674				146,7
5:21:30	121	3669				146,8
5:22:00	121	3665				146,9
5:22:30	121	3661				147,0
5:23:00	121	3658				147,1
5:23:30	121	3655				147,2
5:24:00	121	3652				147,3
5:24:30	121	3649				147,4
5:25:00	121	3645				147,5
5:25:30	121	3641				147,7
5:26:00	121	3637				147,8
5:26:30	121	3633				147,9
5:27:00	121	3629				148,0
5:27:30	121	3624				148,1
5:28:00	121	3619				148,2
5:28:30	121	3613				148,3
5:29:00	121	3607				148,4
5:29:30	121	3601				148,5
5:30:00	121	3597				148,7
5:30:30	121	3592				148,8
5:31:00	121	3587				148,9
5:31:30	121	3582				149,0
5:32:00	121	3576				149,1
5:32:30	121	3571				149,2
5:33:00	121	3565				149,3
5:33:30	121	3559				149,4
5:34:00	121	3554				149,6
5:34:30	121	3548				149,7
5:35:00	121	3542				149,8
5:35:30	121	3536				149,9
5:36:00	121	3529	16,60	3037	0,00	150,0
5:36:30	121	3522	16,61	3079	0,00	165,5
5:37:00	121	3515	16,62	3117	0,00	179,5
5:37:30	121	3508	16,62	3143	0,00	189,8
5:38:00	121	3502	16,62	3194	0,00	210,0
5:38:30	121	3495	16,62	3246	0,00	231,2
5:39:00	121	3486	16,63	3325	0,00	265,6
5:39:30	121	3477	16,62	3360	0,00	281,2
5:40:00	121	3467	16,63	3411	0,00	305,2
5:40:30	121	3458	16,62	3468	0,00	332,9
5:41:00	121	3448	16,62	3511	0,00	354,9
5:41:30	121	3438	16,63	3553	0,00	376,7
5:42:00	121	3428	16,62	3637	0,00	423,2
5:42:30	121	3416	16,62	3686	0,00	451,4
5:43:00	121	3404	16,64	3734	0,00	480,4
5:43:30	121	3390	16,64	3789	0,00	514,8
5:44:00	121	3372	16,63	3839	0,00	546,8
5:44:30	120	3349	16,61	3880	0,00	574,4
5:45:00	120	3323	16,61	3929	0,00	608,6
5:45:30	120	3298	16,61	3965	0,00	634,5
5:46:00	120	3274	16,59	4008	0,00	666,8
5:46:30	120	3252	16,60	4067	0,00	712,0
5:47:00	120	3232	16,55	4114	0,00	750,1
5:47:30	120	3212	16,53	4156	0,00	785,2
5:48:00	120	3191	16,51	4202	0,00	824,4
5:48:30	120	3169	16,51	4244	0,00	862,1
5:49:00	120	3145	16,48	4289	0,00	903,5
5:49:30	120	3120	16,45	4329	0,01	941,5
5:50:00	120	3094	16,43	4382	0,01	993,2
5:50:30	120	3066	16,41	4421	0,02	1033,5
5:51:00	120	3040	16,37	4479	0,03	1094,4
5:51:30	120	3012	16,34	4518	0,04	1137,4
5:52:00	120	2984	16,31	4559	0,05	1184,2
5:52:30	120	2955	16,26	4602	0,06	1234,5
5:53:00	120	2926	16,23	4635	0,07	1275,0
5:53:30	120	2896	16,18	4675	0,08	
5:54:00	120	2866	16,14	4717	0,09	
5:54:30	120	2833	16,10	4752	0,10	
5:55:00	120	2798	16,05	4782	0,12	
5:55:30	120	2762	16,00	4816	0,13	
5:56:00	120	2726	15,95	4846	0,15	
5:56:30	120	2689	15,89	4883	0,17	
5:57:00	120	2654	15,84	4904	0,18	
5:57:30	120	2618	15,78	4926	0,20	
5:58:00	120	2582	15,73	4958	0,22	
5:58:30	120	2544	15,67	4988	0,24	
5:59:00	120	2505	15,62	5007	0,26	
5:59:30	120	2468	15,56	5030	0,28	
6:00:00	120	2425	15,50	5053	0,30	
6:00:30	120	2383	15,44	5073	0,32	
6:01:00	120	2340	15,38	5102	0,34	
6:01:30	120	2298	15,31	5118	0,37	
6:02:00	120	2256	15,26	5139	0,39	
6:02:30	120	2212	15,19	5153	0,42	
6:03:00	120	2169	15,13	5169	0,44	
6:03:30	120	2123	15,07	5177	0,47	
6:04:00	120	2076	15,01	5193	0,49	
6:04:30	120	2029	14,95	5199	0,52	
6:05:00	120	1982	14,88	5218	0,55	
6:05:30	120	1937	14,83	5227	0,58	
6:06:00	121	2531	14,77	5236	0,61	
6:06:30	120	2487	14,66	5252	0,66	
6:07:00	120	2433	14,59	5264	0,69	
6:07:30	120	2377	14,56	5274	0,71	
6:08:00	120	2323	14,49	5283	0,75	
6:08:30	120	2270	14,42	5293	0,78	
6:09:00	120	2221	14,37	5297	0,81	
6:09:30	120	2173	14,30	5312	0,85	
6:10:00	120	2123	14,25	5313	0,88	
6:10:30	120	2073	14,19	5320	0,91	
6:11:00	120	2021	14,13	5330	0,95	
6:11:30	120	1969	14,07	5331	0,99	
6:12:00	120	1917	14,02	5337	1,02	
6:12:30	120	1866	13,96	5340	1,06	
6:13:00	120	1817	13,91	5342	1,09	
6:13:30	120	1768	13,86	5347	1,13	
6:14:00	120	1720	13,80	5352	1,16	
6:14:30	120	1672	13,75	5346	1,20	
6:15:00	120	1624	13,69	5352	1,24	
6:15:30	120	2237	13,63	5358	1,29	
6:16:00	120	2178	13,55	5362	1,35	
6:16:30	120	2124	13,49	5363	1,40	
6:17:00	120	2076	13,43	5362	1,44	
6:17:30	121	2034	13,38	5359	1,49	
6:18:00	121	1994	13,33	5363	1,53	
6:18:30	121	1955	13,29	5359	1,56	
6:19:00	121	1911	13,24	5362	1,61	
6:19:30	121	1864	13,19	5360	1,65	
6:20:00	121	1811	13,15	5357	1,69	
6:20:30	120	1755	13,11	5357	1,73	
6:21:00	120	1695	13,06	5358	1,77	
6:21:30	120	1636	13,02	5360	1,81	
6:22:00	120	1581	12,97	5361	1,85	
6:22:30	120	2206	12,92	5338	1,91	
6:23:00	120	2150	12,86	5358	1,97	
6:23:30	120	2096	12,81	5355	2,02	
6:24:00	120	2044	12,76	5355	2,07	
6:24:30	120	1992	12,73	5359	2,11	
6:25:00	120	1943	12,69	5362	2,15	
6:25:30	120	1895	12,65	5357	2,20	
6:26:00	120	1848	12,62	5360	2,23	
6:26:30	120	1803	12,58	5353	2,28	
6:27:00	120	1759	12,55	5352	2,31	
6:27:30	120	1717	12,51	5354	2,36	
6:28:00	120	1674	12,48	5347	2,40	
6:28:30	120	1630	12,45	5350	2,43	
6:29:00	120	1585	12,42	5353	2,47	
6:29:30	120	1541	12,38	5353	2,52	
6:30:00	120	2178	12,37	5350	2,54	
6:30:30	120	2128	12,31	5325	2,62	
6:31:00	120	2079	12,27	5328	2,67	
6:31:30	120	2034	12,24	5335	2,71	
6:32:00	120	1994	12,20	5332	2,77	
6:32:30	120	1958	12,17	5344	2,81	
6:33:00	120	1923	12,14	5343	2,85	
6:33:30	120	1888	12,10	5340	2,90	
6:34:00	120	1851	12,07	5348	2,95	
6:34:30	120	1812	12,05	5339	2,97	
6:35:00	120	1773	12,02	5336	3,02	
6:35:30	120	1735	11,99	5344	3,07	
6:36:00	120	1699	11,98	5341	3,09	
6:36:30	120	1665	11,96	5347	3,12	
6:37:00	120	1631	11,93	5346	3,16	
6:37:30	120	1597	11,91	5350	3,20	
6:38:00	120	1563	11,89	5341	3,23	
6:38:30	120	2223	11,86	5346	3,27	
6:39:00	120	2177	11,81	5311	3,35	
6:39:30	120	2135	11,78	5313	3,41	
6:40:00	120	2095	11,76	5318	3,44	
6:40:30	120	2060	11,74	5322	3,48	
6:41:00	120	2028	11,71	5325	3,53	
6:41:30	120	2000	11,69	5328	3,57	
6:42:00	120	1971	11,67	5331	3,60	
6:42:30	120	1943	11,65	5343	3,63	
6:43:00	120	1912	11,63	5338	3,68	
6:43:30	120	1880	11,61	5345	3,72	
6:44:00	120	1848	11,58	5344	3,76	
6:44:30	120	1817	11,56	5354	3,79	
6:45:00	120	1788	11,55	5352	3,81	
6:45:30	120	1759	11,53	5352	3,86	
6:46:00	120	1731	11,51	5353	3,89	
6:46:30	120	1704	11,49	5365	3,94	
6:47:00	120	1677	11,47	5362	3,97	
6:47:30	120	1650	11,46	5363	3,99	
6:48:00	120	1622	11,45	5368	4,02	
6:48:30	120	1595	11,43	5367	4,05	
6:49:00	120	1567	11,42	5372	4,07	
6:49:30	120	1540	11,39	5372	4,13	
6:50:00	120	2208	11,37	5374	4,19	
6:50:30	120	2174	11,34	5372	4,23	
6:51:00	120	2142	11,32	5371	4,29	
6:51:30	120	2113	11,30	5375	4,33	
6:52:00	120	2087	11,29	5383	4,35	
6:52:30	120	2063	11,27	5378	4,39	
6:53:00	120	2041	11,26	5378	4,41	
6:53:30	120	2020	11,24	5384	4,44	
6:54:00	120	1999	11,24	5384	4,46	
6:54:30	120	1974	11,22	5389	4,50	
6:55:00	120	1947	11,21	5393	4,52	
6:55:30	120	1919	11,19	5392	4,56	
6:56:00	120	1891	11,17	5399	4,61	
6:56:30	120	1865	11,16	5399	4,63	
6:57:00	120	1842	11,15	5398	4,66	
6:57:30	120	1821	11,14	5403	4,67	
6:58:00	120	1801	11,12	5402	4,72	
6:58:30	120	1778	11,11	5416	4,75	
6:59:00	120	1754	11,10	5409	4,78	
6:59:30	120	1727	11,09	5411	4,80	
7:00:00	120	1702	11,08	5413	4,82	
7:00:30	120	1677	11,06	5421	4,86	
7:01:00	120	1654	11,05	5420	4,88	
7:01:30	120	1635	11,04	5419	4,91	
7:02:00	120	1616	11,03	5415	4,94	
7:02:30	120	1597	11,02	5425	4,96	
7:03:00	120	1576	11,01	5429	4,98	
7:03:30	120	1554	11,00	5430	5,02	
7:04:00	120	1533	10,98	5431	5,06	
7:04:30	121	2218	10,98	5429	5,08	
7:05:00	121	2187	10,95	5418	5,14	
7:05:30	120	2159	10,93	5421	5,20	
7:06:00	120	2133	10,91	5420	5,24	
7:06:30	120	2111	10,90	5423	5,28	
7:07:00	120	2095	10,89	5424	5,29	
7:07:30	120	2080	10,88	5428	5,34	
7:08:00	121	2066	10,87	5426	5,35	
7:08:30	121	2050	10,86	5432	5,37	
7:09:00	121	2033	10,85	5437	5,40	
7:09:30	121	2014	10,84	5438	5,43	
7:10:00	121	1994	10,83	5440	5,45	
7:10:30	120	1974	10,82	5444	5,48	
7:11:00	120	1955	10,82	5447	5,50	
7:11:30	120	1937	10,80	5439	5,53	
7:12:00	120	1918	10,80	5450	5,55	
7:12:30	120	1899	10,78	5445	5,59	
7:13:00	120	1880	10,77	5454	5,62	
7:13:30	120	1861	10,76	5451	5,64	
7:14:00	120	1842	10,76	5447	5,65	
7:14:30	120	1822	10,75	5450	5,67	
7:15:00	120	1803	10,75	5462	5,69	
7:15:30	120	1785	10,74	5461	5,71	
7:16:00	120	1768	10,73	5460	5,74	
7:16:30	120	1751	10,72	5457	5,76	
7:17:00	120	1735	10,71	5455	5,78	
7:17:30	120	1720	10,70	5460	5,81	
7:18:00	120	1705	10,70	5460	5,83	
7:18:30	120	1689	10,69	5460	5,87	
7:19:00	120	1673	10,68	5461	5,89	
7:19:30	120	1656	10,67	5465	5,90	
7:20:00	120	1639	10,67	5472	5,93	
7:20:30	120	1623	10,66	5472	5,94	
7:21:00	120	1609	10,65	5470	5,96	
7:21:30	120	1595	10,65	5472	5,98	
7:22:00	120	1582	10,64	5478	6,00	
7:22:30	120	1568	10,63	5479	6,04	
7:23:00	120	1554	10,62	5482	6,06	
7:23:30	120	1541	10,61	5478	6,08	
7:24:00	121	2236	10,61	5476	6,10	
7:24:30	121	2214	10,58	5464	6,17	
7:25:00	120	2193	10,57	5472	6,22	
7:25:30	120	2173	10,56	5466	6,26	
7:26:00	120	2158	10,55	5463	6,27	
7:26:30	120	2148	10,54	5462	6,30	
7:27:00	121	2140	10,54	5471	6,33	
7:27:30	121	2131	10,54	5471	6,32	
7:28:00	121	2122	10,53	5466	6,34	
7:28:30	121	2109	10,52	5475	6,37	
7:29:00	121	2093	10,52	5473	6,38	
7:29:30	121	2076	10,51	5477	6,42	
7:30:00	120	2058	10,50	5472	6,45	
7:30:30	120	2041	10,49	5474	6,47	
7:31:00	120	2027	10,49	5480	6,48	
7:31:30	120	2017	10,48	5484	6,51	
7:32:00	120	2008	10,47	5485	6,53	
7:32:30	120	1999	10,46	5480	6,56	
7:33:00	120	1988	10,46	5485	6,58	
7:33:30	120	1975	10,45	5481	6,60	
7:34:00	120	1962	10,45	5486	6,59	
7:34:30	120	1951	10,44	5490	6,62	
7:35:00	120	1938	10,44	5488	6,65	
7:35:30	120	1925	10,43	5489	6,67	
7:36:00	120	1912	10,43	5489	6,66	
7:36:30	120	1900	10,43	5493	6,67	
7:37:00	120	1889	10,42	5492	6,70	
7:37:30	120	1879	10,41	5495	6,73	
7:38:00	120	1868	10,41	5493	6,73	
7:38:30	120	1858	10,40	5498	6,76	
7:39:00	120	1848	10,40	5498	6,78	
7:39:30	120	1836	10,39	5505	6,79	
7:40:00	120	1824	10,39	5497	6,82	
7:40:30	120	1811	10,38	5495	6,84	
7:41:00	120	1799	10,37	5503	6,87	
7:41:30	120	1788	10,37	5510	6,86	
7:42:00	120	1778	10,37	5501	6,89	
7:42:30	120	1769	10,36	5510	6,89	
7:43:00	120	1759	10,35	5504	6,93	
7:43:30	120	1750	10,35	5508	6,94	
7:44:00	120	1739	10,34	5502	6,96	
7:44:30	120	1728	10,34	5508	6,99	
7:45:00	120	1717	10,33	5510	7,01	
7:45:30	120	1706	10,33	5512	7,02	
7:46:00	120	1697	10,33	5516	7,02	
7:46:30	120	1688	10,33	5515	7,03	
7:47:00	120	1679	10,32	5511	7,04	
7:47:30	120	1668	10,32	5511	7,06	
7:48:00	120	1658	10,32	5514	7,07	
7:48:30	120	1647	10,30	5521	7,12	
7:49:00	120	1636	10,29	5513	7,14	
7:49:30	120	1626	10,29	5523	7,14	
7:50:00	120	1617	10,29	5517	7,18	
7:50:30	120	1607	10,28	5520	7,19	
7:51:00	120	1597	10,27	5519	7,22	
7:51:30	120	1588	10,27	5520	7,23	
7:52:00	120	1580	10,27	5521	7,23	
7:52:30	120	1571	10,26	5518	7,26	
7:53:00	120	1561	10,26	5523	7,27	
7:53:30	120	1551	10,26	5524	7,27	
7:54:00	120	1541	10,25	5522	7,30	
7:54:30	120	1533	10,24	5526	7,32	
7:55:00	121	2243	10,23	5502	7,38	
7:55:30	121	2227	10,23	5505	7,39	
7:56:00	120	2212	10,22	5510	7,42	
7:56:30	120	2195	10,21	5510	7,44	
7:57:00	120	2180	10,21	5505	7,47	
7:57:30	120	2168	10,20	5510	7,49	
7:58:00	120	2158	10,20	5512	7,50	
7:58:30	120	2153	10,19	5515	7,51	
7:59:00	120	2147	10,19	5514	7,54	
7:59:30	120	2140	10,18	5514	7,56	
8:00:00	120	2130	10,18	5511	7,58	
8:00:30	120	2119	10,17	5515	7,60	
8:01:00	120	2106	10,17	5513	7,61	
8:01:30	120	2094	10,16	5520	7,63	
8:02:00	120	2084	10,16	5520	7,65	
8:02:30	120	2076	10,16	5518	7,65	
8:03:00	120	2070	10,15	5520	7,67	
8:03:30	120	2065	10,16	5516	7,66	
8:04:00	120	2060	10,15	5520	7,69	
8:04:30	120	2055	10,14	5519	7,71	
8:05:00	120	2048	10,14	5518	7,73	
8:05:30	120	2038	10,14	5521	7,73	
8:06:00	120	2028	10,13	5519	7,75	
8:06:30	120	2017	10,13	5525	7,76	
8:07:00	120	2009	10,12	5527	7,79	
8:07:30	120	2002	10,13	5525	7,78	
8:08:00	120	1998	10,12	5521	7,82	
8:08:30	120	1993	10,11	5531	7,82	
8:09:00	120	1989	10,11	5526	7,83	
8:09:30	120	1985	10,11	5528	7,83	
8:10:00	120	1978	10,11	5529	7,84	
8:10:30	120	1969	10,10	5529	7,87	
8:11:00	120	1959	10,10	5536	7,88	
8:11:30	120	1951	10,09	5532	7,91	
8:12:00	120	1944	10,08	5530	7,94	
8:12:30	120	1939	10,09	5527	7,94	
8:13:00	120	1936	10,08	5531	7,96	
8:13:30	120	1932	10,08	5537	7,97	
8:14:00	121	1928	10,08	5532	7,98	
8:14:30	121	1921	10,07	5525	8,00	
8:15:00	120	1913	10,07	5528	8,02	
8:15:30	120	1904	10,07	5534	8,02	
8:16:00	120	1895	10,07	5532	8,01	
8:16:30	120	1887	10,07	5531	8,00	
8:17:00	120	1881	10,06	5540	8,03	
8:17:30	120	1876	10,06	5534	8,04	
8:18:00	120	1870	10,06	5538	8,06	
8:18:30	121	1862	10,05	5535	8,07	
8:19:00	121	1855	10,05	5538	8,10	
8:19:30	121	1847	10,05	5533	8,09	
8:20:00	120	1839	10,05	5536	8,09	
8:20:30	120	1833	10,05	5535	8,10	
8:21:00	120	1829	10,04	5542	8,12	
8:21:30	120	1823	10,04	5535	8,13	
8:22:00	120	1816	10,04	5539	8,14	
8:22:30	120	1809	10,03	5545	8,17	
8:23:00	120	1804	10,03	5538	8,18	
8:23:30	120	1798	10,03	5539	8,17	
8:24:00	121	1793	10,02	5540	8,20	
8:24:30	121	1789	10,02	5543	8,19	
8:25:00	120	1783	10,02	5540	8,19	
8:25:30	121	1776	10,02	5541	8,21	
8:26:00	120	1769	10,02	5543	8,23	
8:26:30	120	1761	10,02	5547	8,22	
8:27:00	120	1754	10,01	5539	8,26	
8:27:30	121	1748	10,00	5538	8,29	
8:28:00	120	1743	10,00	5538	8,31	
8:28:30	121	1738	9,99	5546	8,32	
8:29:00	121	1734	9,99	5539	8,32	
8:29:30	121	1730	9,99	5546	8,34	
8:30:00	121	1725	9,98	5547	8,36	
8:30:30	121	1719	9,98	5544	8,37	
8:31:00	121	1712	9,98	5545	8,36	
8:31:30	121	1705	9,98	5544	8,39	
8:32:00	121	1698	9,97	5549	8,41	
8:32:30	121	1692	9,97	5547	8,42	
8:33:00	121	1688	9,96	5548	8,45	
8:33:30	121	1684	9,96	5552	8,45	
8:34:00	121	1680	9,97	5546	8,43	
8:34:30	121	1674	9,97	5550	8,44	
8:35:00	121	1666	9,96	5551	8,47	
8:35:30	120	1655	9,96	5553	8,47	
8:36:00	120	1644	9,96	5553	8,49	
8:36:30	120	1633	9,95	5548	8,49	
8:37:00	120	1624	9,95	5550	8,52	
8:37:30	120	1618	9,95	5552	8,50	
8:38:00	120	1615	9,95	5549	8,51	
8:38:30	120	1611	9,95	5552	8,52	
8:39:00	120	1608	9,95	5551	8,52	
8:39:30	120	1603	9,94	5558	8,54	
8:40:00	120	1598	9,94	5553	8,57	
8:40:30	120	1592	9,94	5551	8,55	
8:41:00	120	1585	9,93	5553	8,59	
8:41:30	120	1578	9,93	5554	8,60	
8:42:00	120	1572	9,93	5559	8,60	
8:42:30	120	1565	9,92	5555	8,63	
8:43:00	120	1560	9,93	5558	8,62	
8:43:30	120	1556	9,93	5558	8,61	
8:44:00	120	1549	9,92	5554	8,64	
8:44:30	121	2265	9,92	5554	8,66	
8:45:00	120	2249	9,90	5536	8,72	
8:45:30	120	2236	9,89	5532	8,76	
8:46:00	120	2229	9,89	5535	8,80	
8:46:30	120	2228	9,89	5533	8,79	
8:47:00	121	2233	9,89	5532	8,79	
8:47:30	121	2238	9,88	5526	8,81	
8:48:00	121	2239	9,87	5534	8,85	
8:48:30	121	2235	9,87	5531	8,85	
8:49:00	121	2225	9,87	5536	8,86	
8:49:30	120	2211	9,87	5543	8,88	
8:50:00	120	2194	9,87	5540	8,88	
8:50:30	120	2178	9,87	5543	8,86	
8:51:00	120	2166	9,87	5539	8,88	
8:51:30	120	2161	9,86	5539	8,90	
8:52:00	120	2159	9,86	5535	8,90	
8:52:30	120	2157	9,86	5534	8,90	
8:53:00	120	2154	9,86	5546	8,91	
8:53:30	120	2146	9,85	5542	8,94	
8:54:00	120	2136	9,86	5542	8,94	
8:54:30	120	2123	9,85	5545	8,97	
8:55:00	120	2110	9,85	5546	8,95	
8:55:30	120	2101	9,85	5541	8,95	
8:56:00	120	2095	9,85	5543	8,97	
8:56:30	120	2093	9,85	5544	8,97	
8:57:00	120	2090	9,84	5546	8,99	
8:57:30	120	2087	9,84	5545	9,01	
8:58:00	120	2081	9,84	5546	9,01	
8:58:30	120	2073	9,84	5548	9,01	
8:59:00	120	2066	9,84	5551	9,02	
8:59:30	120	2058	9,84	5545	9,02	
9:00:00	120	2051	9,83	5550	9,05	
9:00:30	120	2044	9,83	5550	9,06	
9:01:00	120	2038	9,82	5553	9,08	
9:01:30	120	2033	9,82	5550	9,09	
9:02:00	120	2027	9,82	5554	9,12	
9:02:30	120	2023	9,82	5552	9,11	
9:03:00	120	2019	9,82	5553	9,10	
9:03:30	120	2015	9,82	5552	9,09	
9:04:00	120	2013	9,82	5549	9,10	
9:04:30	120	2009	9,82	5554	9,11	
9:05:00	120	2004	9,82	5552	9,11	
9:05:30	120	1998	9,82	5560	9,11	
9:06:00	120	1992	9,82	5549	9,11	
9:06:30	120	1987	9,81	5555	9,13	
9:07:00	120	1982	9,81	5558	9,13	
9:07:30	120	1979	9,81	5557	9,16	
9:08:00	120	1975	9,80	5554	9,17	
9:08:30	120	1972	9,80	5549	9,21	
9:09:00	120	1969	9,79	5556	9,22	
9:09:30	120	1964	9,79	5555	9,24	
9:10:00	120	1960	9,79	5554	9,26	
9:10:30	120	1956	9,79	5555	9,27	
9:11:00	120	1952	9,78	5559	9,28	
9:11:30	120	1950	9,78	5560	9,29	
9:12:00	120	1947	9,77	5559	9,32	
9:12:30	120	1946	9,78	5562	9,28	
9:13:00	120	1944	9,78	5558	9,28	
9:13:30	120	1941	9,78	5559	9,31	
9:14:00	120	1936	9,77	5561	9,33	
9:14:30	120	1930	9,77	5567	9,34	
9:15:00	120	1922	9,77	5561	9,34	
9:15:30	120	1917	9,77	5562	9,35	
9:16:00	120	1914	9,77	5561	9,35	
9:16:30	120	1912	9,76	5568	9,37	
9:17:00	120	1911	9,76	5560	9,38	
9:17:30	120	1910	9,76	5562	9,37	
9:18:00	120	1910	9,76	5560	9,38	
9:18:30	120	1908	9,76	5559	9,38	
9:19:00	120	1907	9,76	5560	9,41	
9:19:30	120	1903	9,76	5558	9,40	
9:20:00	120	1897	9,76	5559	9,40	
9:20:30	120	1891	9,75	5563	9,43	
9:21:00	120	1885	9,75	5567	9,43	
9:21:30	120	1879	9,75	5569	9,45	
9:22:00	120	1874	9,75	5564	9,46	
9:22:30	120	1871	9,75	5561	9,46	
9:23:00	120	1868	9,75	5563	9,45	
9:23:30	121	1866	9,75	5566	9,44	
9:24:00	120	1863	9,75	5566	9,44	
9:24:30	120	1860	9,74	5563	9,48	
9:25:00	120	1857	9,74	5564	9,48	
9:25:30	120	1852	9,74	5563	9,48	
9:26:00	120	1848	9,74	5565	9,49	
9:26:30	120	1843	9,74	5564	9,48	
9:27:00	120	1839	9,73	5561	9,51	
9:27:30	120	1835	9,73	5563	9,52	
9:28:00	121	1832	9,74	5567	9,49	
9:28:30	120	1828	9,73	5565	9,54	
9:29:00	120	1824	9,73	5565	9,53	
9:29:30	120	1819	9,73	5562	9,53	
9:30:00	120	1813	9,73	5565	9,55	
9:30:30	120	1807	9,73	5574	9,55	
9:31:00	120	1802	9,73	5567	9,56	
9:31:30	120	1799	9,72	5566	9,58	
9:32:00	121	1796	9,72	5567	9,59	
9:32:30	121	1794	9,72	5571	9,60	
9:33:00	121	1790	9,72	5569	9,59	
9:33:30	121	1784	9,72	5571	9,57	
9:34:00	120	1776	9,72	5564	9,60	
9:34:30	120	1769	9,72	5568	9,59	
9:35:00	120	1764	9,72	5567	9,60	
9:35:30	120	1762	9,71	5574	9,61	
9:36:00	121	1761	9,71	5568	9,64	
9:36:30	121	1761	9,71	5573	9,63	
9:37:00	121	1761	9,71	5570	9,64	
9:37:30	121	1759	9,71	5571	9,65	
9:38:00	121	1753	9,70	5572	9,69	
9:38:30	120	1745	9,71	5571	9,65	
9:39:00	120	1735	9,70	5571	9,66	
9:39:30	120	1727	9,70	5575	9,70	
9:40:00	120	1720	9,70	5576	9,69	
9:40:30	120	1715	9,70	5576	9,68	
9:41:00	120	1712	9,70	5578	9,71	
9:41:30	120	1710	9,69	5575	9,73	
9:42:00	120	1707	9,69	5572	9,73	
9:42:30	120	1702	9,69	5575	9,75	
9:43:00	120	1696	9,69	5582	9,75	
9:43:30	120	1691	9,68	5575	9,76	
9:44:00	120	1685	9,68	5575	9,77	
9:44:30	120	1681	9,68	5571	9,78	
9:45:00	120	1678	9,68	5581	9,79	
9:45:30	120	1676	9,68	5576	9,77	
9:46:00	120	1671	9,68	5578	9,79	
9:46:30	120	1666	9,68	5578	9,80	
9:47:00	120	1662	9,67	5580	9,82	
9:47:30	120	1658	9,67	5574	9,82	
9:48:00	120	1654	9,67	5576	9,82	
9:48:30	120	1653	9,67	5578	9,84	
9:49:00	120	1652	9,67	5580	9,83	
9:49:30	120	1649	9,67	5574	9,85	
9:50:00	120	1644	9,67	5577	9,85	
9:50:30	120	1639	9,67	5581	9,85	
9:51:00	120	1634	9,67	5575	9,84	
9:51:30	120	1629	9,67	5572	9,86	
9:52:00	120	1626	9,67	5581	9,86	
9:52:30	120	1624	9,67	5582	9,86
