Repository: ProgWizer/parser

File: project-root/data/Data Acquisition/Data Acquisition/2021 year (353)/21-238.txt (part 1 of 18)
--Test Summary--
Full Path and File Name	
Instrument Name	7322
Instrument Type	Model 7322 Consistometer - Variable Speed
Instrument Serial Number	
Test Start Date	20.09.2021
Test Start Time	11:16:55
Test Stop Date	20.09.2021
Test Stop Time	19:12:11
Test Length	7:55:16
Final Sample Time Offset	7:55:16
Controller Schedule Name	
Sampling Period	1 second
Comments	
Information	WellID	
Information	Customer	
Information	EngName	
Information	CementClass	
Information	CementMfr	
Information	Additives	90G+10ASPM+1%FLAC-440(part 6)+1%CaCl2
Information	Density	1500
Information	BHCT	40
Information	BHST	
Information	FluidLoss	
Information	JobType	
Calculated Value	Time_30Bc	6:30:14
Calculated Value	Time_70Bc	7:55:16
Initial Temperature (°C)	24 °C
Final Temperature (°C)	40 °C
Initial Pressure (MPa)	0,7 MPa
Final Pressure (MPa)	20,4 MPa
Initial Consistency (Bc)	2 Bc
Final Consistency (Bc)	70 Bc
Initial Wall Temperature (°C)	22 °C
Final Wall Temperature (°C)	40 °C
Initial Motor Speed (RPM)	150 RPM
Final Motor Speed (RPM)	150 RPM
--Data--
Time (HH:MM:SS)	Temperature (°C)	Pressure (MPa)	Consistency (Bc)	Wall Temperature (°C)	Motor Speed (RPM)
0:00:00	24	0,7	2	22	150
0:00:01	24	0,7	2	21	150
0:00:02	24	0,7	2	22	150
0:00:03	24	0,7	2	22	150
0:00:04	24	0,7	2	22	150
0:00:05	24	0,7	2	22	150
0:00:06	24	0,7	2	22	150
0:00:07	24	0,7	2	22	150
0:00:08	24	0,7	2	22	150
0:00:09	24	0,7	2	21	150
0:00:10	24	0,8	2	22	150
0:00:11	24	0,8	2	22	150
0:00:12	24	0,8	2	22	150
0:00:13	24	0,8	2	22	150
0:00:14	24	0,8	2	22	150
0:00:15	24	0,8	2	22	150
0:00:16	24	0,8	2	22	150
0:00:17	24	0,8	2	22	150
0:00:18	24	0,8	2	22	150
0:00:19	24	0,8	2	22	150
0:00:20	24	0,8	2	22	150
0:00:21	24	0,9	2	22	150
0:00:22	24	0,9	2	22	150
0:00:23	24	0,9	2	22	150
0:00:24	24	0,9	2	22	150
0:00:25	24	0,9	2	22	150
0:00:26	24	0,9	2	22	150
0:00:27	24	0,9	2	22	150
0:00:28	24	0,9	2	22	150
0:00:29	24	1,0	2	22	150
0:00:30	24	1,0	2	22	150
0:00:31	24	1,0	2	22	150
0:00:32	24	1,0	2	22	150
0:00:33	24	1,0	2	22	150
0:00:34	24	1,0	2	22	150
0:00:35	24	1,0	2	22	150
0:00:36	24	1,0	2	22	150
0:00:37	24	1,0	2	22	150
0:00:38	24	1,0	2	22	150
0:00:39	24	1,1	2	22	150
0:00:40	24	1,1	2	22	150
0:00:41	24	1,1	2	22	150
0:00:42	24	1,2	2	22	150
0:00:43	24	1,2	2	22	150
0:00:44	24	1,2	2	22	150
0:00:45	24	1,1	2	22	150
0:00:46	24	1,1	2	22	150
0:00:47	24	1,1	2	22	150
0:00:48	24	1,1	2	22	150
0:00:49	24	1,1	2	22	150
0:00:50	24	1,1	2	22	150
0:00:51	24	1,2	2	22	150
0:00:52	24	1,2	2	22	150
0:00:53	24	1,2	2	22	150
0:00:54	24	1,2	2	23	150
0:00:55	24	1,2	2	22	150
0:00:56	24	1,2	2	23	150
0:00:57	24	1,2	2	22	150
0:00:58	24	1,2	2	23	150
0:00:59	24	1,2	2	23	150
0:01:00	24	1,3	2	23	150
0:01:01	24	1,4	2	23	150
0:01:02	24	1,4	2	23	150
0:01:03	24	1,4	2	23	150
0:01:04	24	1,4	2	23	150
0:01:05	24	1,4	2	23	150
0:01:06	24	1,4	2	23	150
0:01:07	24	1,4	2	23	150
0:01:08	24	1,4	2	23	150
0:01:09	24	1,4	2	23	150
0:01:10	24	1,4	2	23	150
0:01:11	24	1,4	2	23	150
0:01:12	24	1,4	2	23	150
0:01:13	24	1,4	2	23	150
0:01:14	24	1,4	2	23	150
0:01:15	24	1,5	2	23	150
0:01:16	24	1,5	2	23	150
0:01:17	24	1,5	2	23	150
0:01:18	24	1,6	2	23	150
0:01:19	24	1,6	2	23	150
0:01:20	24	1,6	2	23	150
0:01:21	24	1,6	2	24	150
0:01:22	23	1,6	2	24	150
0:01:23	23	1,6	2	24	150
0:01:24	24	1,6	2	24	150
0:01:25	24	1,6	2	24	150
0:01:26	24	1,6	2	24	150
0:01:27	24	1,7	2	24	150
0:01:28	23	1,7	2	24	150
0:01:29	24	1,7	2	24	150
0:01:30	24	1,7	2	24	150
0:01:31	24	1,7	2	24	150
0:01:32	24	1,7	2	24	150
0:01:33	24	1,7	2	24	150
0:01:34	23	1,7	2	24	150
0:01:35	23	1,7	2	24	150
0:01:36	23	1,7	2	24	150
0:01:37	23	1,7	2	24	150
0:01:38	23	1,7	2	24	150
0:01:39	24	1,7	2	24	150
0:01:40	23	1,7	2	24	150
0:01:41	23	1,7	2	24	150
0:01:42	23	1,7	2	25	150
0:01:43	24	1,8	2	25	150
0:01:44	23	1,9	2	24	150
0:01:45	24	1,9	2	25	150
0:01:46	24	1,9	2	25	150
0:01:47	24	1,9	2	25	150
0:01:48	23	1,9	2	25	150
0:01:49	23	1,9	2	25	150
0:01:50	23	1,9	2	25	150
0:01:51	23	1,9	2	25	150
0:01:52	23	1,9	2	25	150
0:01:53	23	1,9	2	25	150
0:01:54	23	1,9	2	25	150
0:01:55	23	1,9	2	25	150
0:01:56	23	1,9	2	25	150
0:01:57	23	1,9	2	25	150
0:01:58	23	2,0	2	25	150
0:01:59	23	2,0	2	25	150
0:02:00	23	2,0	2	26	150
0:02:01	23	2,0	2	26	150
0:02:02	23	2,0	2	26	150
0:02:03	23	2,0	2	26	150
0:02:04	23	2,0	2	26	150
0:02:05	23	2,0	2	26	150
0:02:06	23	2,0	2	26	150
0:02:07	23	2,1	2	26	150
0:02:08	23	2,2	2	26	150
0:02:09	23	2,2	2	26	150
0:02:10	23	2,2	2	26	150
0:02:11	23	2,2	2	26	150
0:02:12	23	2,2	2	26	150
0:02:13	23	2,2	2	26	150
0:02:14	23	2,2	2	26	150
0:02:15	23	2,2	2	26	150
0:02:16	23	2,2	2	26	150
0:02:17	24	2,2	2	26	150
0:02:18	23	2,3	2	27	150
0:02:19	23	2,3	2	26	150
0:02:20	24	2,3	2	27	150
0:02:21	23	2,3	2	27	150
0:02:22	24	2,3	2	27	150
0:02:23	24	2,3	2	27	150
0:02:24	23	2,3	2	27	150
0:02:25	23	2,3	2	27	150
0:02:26	23	2,3	2	27	150
0:02:27	23	2,3	2	27	150
0:02:28	23	2,3	2	27	150
0:02:29	23	2,3	2	27	150
0:02:30	24	2,3	2	27	150
0:02:31	23	2,4	2	27	150
0:02:32	23	2,4	2	27	150
0:02:33	24	2,4	2	27	150
0:02:34	24	2,4	2	27	150
0:02:35	24	2,4	2	27	150
0:02:36	24	2,4	2	27	150
0:02:37	23	2,4	2	27	150
0:02:38	24	2,4	2	27	150
0:02:39	24	2,4	2	27	150
0:02:40	24	2,4	2	27	150
0:02:41	24	2,4	2	27	150
0:02:42	24	2,5	2	27	150
0:02:43	24	2,5	2	28	150
0:02:44	24	2,5	2	28	150
0:02:45	24	2,5	2	28	150
0:02:46	24	2,5	2	28	150
0:02:47	24	2,5	2	28	150
0:02:48	24	2,5	2	28	150
0:02:49	24	2,5	2	28	150
0:02:50	24	2,5	2	28	150
0:02:51	24	2,5	2	28	150
0:02:52	24	2,5	2	28	150
0:02:53	24	2,6	2	28	150
0:02:54	24	2,6	2	28	150
0:02:55	24	2,6	2	28	150
0:02:56	24	2,6	2	28	150
0:02:57	24	2,6	2	28	150
0:02:58	24	2,6	2	28	150
0:02:59	24	2,6	2	28	150
0:03:00	24	2,6	2	28	150
0:03:01	24	2,6	2	28	150
0:03:02	24	2,6	2	28	150
0:03:03	24	2,6	2	29	150
0:03:04	24	2,6	2	29	150
0:03:05	24	2,7	2	29	150
0:03:06	24	2,8	2	29	150
0:03:07	24	2,9	2	29	150
0:03:08	24	2,9	2	29	150
0:03:09	24	2,9	2	29	150
0:03:10	24	2,9	2	29	150
0:03:11	24	2,9	2	29	150
0:03:12	24	2,9	2	29	150
0:03:13	24	2,9	2	29	150
0:03:14	24	2,9	2	29	150
0:03:15	24	2,9	2	29	150
0:03:16	24	2,9	2	29	150
0:03:17	24	2,9	2	29	150
0:03:18	24	2,9	2	29	150
0:03:19	24	3,0	2	29	150
0:03:20	24	3,0	2	29	150
0:03:21	24	3,0	2	29	150
0:03:22	24	3,0	2	29	150
0:03:23	24	3,0	2	30	150
0:03:24	24	3,0	2	29	150
0:03:25	24	3,0	2	30	150
0:03:26	24	3,0	2	30	150
0:03:27	24	3,0	2	30	150
0:03:28	24	3,0	2	30	150
0:03:29	24	3,0	2	30	150
0:03:30	24	3,0	2	30	150
0:03:31	24	3,0	2	30	150
0:03:32	24	3,0	2	30	150
0:03:33	24	3,1	2	30	150
0:03:34	24	3,1	2	30	150
0:03:35	24	3,1	2	30	150
0:03:36	24	3,1	2	30	150
0:03:37	24	3,1	2	30	150
0:03:38	24	3,1	2	30	150
0:03:39	24	3,1	2	30	150
0:03:40	24	3,1	2	30	150
0:03:41	24	3,1	2	30	150
0:03:42	24	3,1	2	30	150
0:03:43	24	3,1	2	30	150
0:03:44	24	3,1	2	30	150
0:03:45	24	3,1	2	30	150
0:03:46	24	3,1	2	30	150
0:03:47	24	3,1	2	30	150
0:03:48	24	3,1	2	30	150
0:03:49	24	3,2	2	30	150
0:03:50	24	3,2	2	30	150
0:03:51	24	3,2	2	30	150
0:03:52	24	3,2	2	30	150
0:03:53	24	3,2	2	30	150
0:03:54	24	3,2	2	31	150
0:03:55	24	3,2	2	30	150
0:03:56	24	3,2	2	31	150
0:03:57	24	3,2	2	30	150
0:03:58	24	3,3	2	30	150
0:03:59	24	3,4	3	30	150
0:04:00	24	3,4	3	30	150
0:04:01	24	3,4	3	31	150
0:04:02	24	3,4	3	30	150
0:04:03	24	3,4	3	30	150
0:04:04	24	3,4	3	31	150
0:04:05	24	3,4	3	31	150
0:04:06	24	3,4	3	31	150
0:04:07	24	3,4	3	31	150
0:04:08	24	3,4	3	31	150
0:04:09	24	3,4	3	31	150
0:04:10	24	3,4	3	31	150
0:04:11	24	3,4	3	31	150
0:04:12	24	3,4	3	31	150
0:04:13	24	3,4	3	31	150
0:04:14	24	3,4	3	31	150
0:04:15	24	3,4	3	31	150
0:04:16	24	3,4	3	31	150
0:04:17	24	3,4	3	31	150
0:04:18	24	3,4	3	31	150
0:04:19	24	3,4	3	31	150
0:04:20	24	3,4	3	31	150
0:04:21	24	3,4	3	31	150
0:04:22	24	3,4	3	31	150
0:04:23	24	3,5	3	31	150
0:04:24	24	3,6	3	31	150
0:04:25	24	3,6	3	31	150
0:04:26	24	3,7	3	31	150
0:04:27	24	3,7	3	31	150
0:04:28	24	3,7	3	31	150
0:04:29	24	3,7	3	31	150
0:04:30	25	3,7	3	31	150
0:04:31	25	3,6	3	31	150
0:04:32	25	3,6	3	31	150
0:04:33	25	3,6	3	31	150
0:04:34	25	3,6	3	31	150
0:04:35	25	3,6	3	31	150
0:04:36	25	3,6	3	31	150
0:04:37	25	3,6	3	31	150
0:04:38	25	3,6	3	31	150
0:04:39	25	3,6	3	31	150
0:04:40	25	3,6	3	31	150
0:04:41	25	3,7	3	31	150
0:04:42	25	3,8	3	31	150
0:04:43	25	3,8	3	31	150
0:04:44	25	3,9	3	31	150
0:04:45	25	3,9	3	31	150
0:04:46	25	3,8	3	31	150
0:04:47	25	3,8	3	31	150
0:04:48	25	3,8	3	31	150
0:04:49	25	3,8	3	31	150
0:04:50	25	3,8	3	31	150
0:04:51	25	3,8	3	31	150
0:04:52	25	3,8	3	31	150
0:04:53	25	3,8	3	31	150
0:04:54	25	3,8	3	31	150
0:04:55	25	3,8	3	31	150
0:04:56	25	3,8	3	31	150
0:04:57	25	3,8	3	31	150
0:04:58	25	3,8	3	31	150
0:04:59	25	3,8	3	31	150
0:05:00	25	3,9	3	31	150
0:05:01	25	4,0	3	31	150
0:05:02	25	4,0	3	31	150
0:05:03	25	4,0	3	31	150
0:05:04	25	4,0	3	31	150
0:05:05	25	4,0	3	31	150
0:05:06	25	4,0	3	31	150
0:05:07	25	4,0	3	31	150
0:05:08	25	4,0	3	31	150
0:05:09	25	4,0	3	31	150
0:05:10	25	4,0	3	31	150
0:05:11	25	4,0	3	30	150
0:05:12	25	4,0	3	31	150
0:05:13	25	4,0	3	31	150
0:05:14	25	4,0	3	31	150
0:05:15	25	4,1	3	30	150
0:05:16	25	4,1	3	31	150
0:05:17	25	4,2	3	31	150
0:05:18	25	4,2	3	31	150
0:05:19	25	4,2	3	30	150
0:05:20	25	4,1	3	31	150
0:05:21	25	4,1	3	31	150
0:05:22	25	4,1	3	31	150
0:05:23	25	4,1	3	30	150
0:05:24	25	4,1	3	30	150
0:05:25	25	4,1	3	30	150
0:05:26	25	4,1	3	30	150
0:05:27	25	4,2	3	30	150
0:05:28	25	4,2	3	30	150
0:05:29	25	4,2	3	31	150
0:05:30	26	4,2	3	30	150
0:05:31	25	4,2	3	31	150
0:05:32	25	4,2	3	30	150
0:05:33	26	4,2	3	30	150
0:05:34	26	4,2	3	30	150
0:05:35	26	4,2	3	30	150
0:05:36	26	4,2	3	30	150
0:05:37	26	4,2	3	30	150
0:05:38	26	4,2	3	30	150
0:05:39	26	4,2	3	30	150
0:05:40	26	4,4	3	30	150
0:05:41	26	4,5	4	30	150
0:05:42	26	4,5	4	30	150
0:05:43	26	4,5	4	30	150
0:05:44	26	4,5	4	30	150
0:05:45	26	4,5	4	30	150
0:05:46	26	4,5	4	30	150
0:05:47	26	4,5	4	30	150
0:05:48	26	4,5	4	30	150
0:05:49	26	4,4	4	30	150
0:05:50	26	4,4	4	30	150
0:05:51	26	4,4	4	30	150
0:05:52	26	4,4	4	30	150
0:05:53	26	4,4	4	30	150
0:05:54	26	4,4	4	30	150
0:05:55	26	4,4	4	30	150
0:05:56	26	4,4	4	30	150
0:05:57	26	4,4	4	30	150
0:05:58	26	4,5	4	30	150
0:05:59	26	4,6	4	30	150
0:06:00	26	4,6	4	30	150
0:06:01	26	4,6	4	30	150
0:06:02	26	4,6	4	30	150
0:06:03	26	4,6	4	30	150
0:06:04	26	4,6	4	30	150
0:06:05	26	4,5	4	30	150
0:06:06	26	4,5	4	30	150
0:06:07	26	4,5	4	30	150
0:06:08	26	4,7	4	30	150
0:06:09	26	4,8	4	30	150
0:06:10	26	4,8	4	30	150
0:06:11	26	4,8	4	30	150
0:06:12	26	4,8	4	30	150
0:06:13	26	4,7	4	30	150
0:06:14	26	4,7	4	30	150
0:06:15	26	4,7	4	30	150
0:06:16	26	4,7	4	30	150
0:06:17	26	4,7	4	30	150
0:06:18	26	4,7	4	30	150
0:06:19	26	4,7	4	30	150
0:06:20	26	4,7	4	30	150
0:06:21	26	4,7	4	30	150
0:06:22	26	4,8	4	30	150
0:06:23	26	4,8	4	30	150
0:06:24	26	4,8	4	30	150
0:06:25	26	4,7	4	30	150
0:06:26	26	4,8	4	30	150
0:06:27	26	4,9	4	30	150
0:06:28	26	5,0	4	30	150
0:06:29	26	5,0	4	30	150
0:06:30	26	5,0	4	30	150
0:06:31	26	5,0	4	30	150
0:06:32	26	4,9	4	30	150
0:06:33	26	4,9	4	30	150
0:06:34	26	4,9	4	30	150
0:06:35	27	4,9	4	30	150
0:06:36	27	4,9	4	29	150
0:06:37	27	4,9	4	29	150
0:06:38	27	4,9	4	29	150
0:06:39	27	4,9	4	29	150
0:06:40	27	5,0	4	29	150
0:06:41	27	5,0	4	29	150
0:06:42	27	5,0	4	29	150
0:06:43	27	5,0	4	29	150
0:06:44	27	4,9	4	30	150
0:06:45	27	5,0	4	29	150
0:06:46	27	5,1	4	30	150
0:06:47	27	5,1	4	29	150
0:06:48	27	5,1	4	30	150
0:06:49	27	5,1	4	29	150
0:06:50	27	5,1	4	29	150
0:06:51	27	5,1	4	29	150
0:06:52	27	5,1	4	29	150
0:06:53	27	5,1	4	29	150
0:06:54	27	5,0	4	29	150
0:06:55	27	5,0	4	29	150
0:06:56	27	5,1	4	29	150
0:06:57	27	5,2	4	29	150
0:06:58	27	5,2	4	29	150
0:06:59	27	5,2	4	29	150
0:07:00	27	5,2	4	29	150
0:07:01	27	5,2	4	29	150
0:07:02	27	5,2	4	29	150
0:07:03	27	5,2	4	29	150
0:07:04	27	5,1	4	29	150
0:07:05	27	5,1	4	29	150
0:07:06	27	5,2	4	29	150
0:07:07	27	5,2	4	29	150
0:07:08	27	5,3	4	29	150
0:07:09	27	5,4	4	29	150
0:07:10	27	5,5	4	29	150
0:07:11	27	5,5	4	29	150
0:07:12	27	5,5	4	29	150
0:07:13	27	5,5	4	29	150
0:07:14	27	5,5	4	29	150
0:07:15	27	5,4	4	29	150
0:07:16	27	5,4	4	29	150
0:07:17	27	5,4	4	29	150
0:07:18	27	5,4	4	29	150
0:07:19	27	5,4	4	29	150
0:07:20	27	5,4	4	29	150
0:07:21	27	5,4	4	29	150
0:07:22	27	5,4	4	29	150
0:07:23	27	5,4	4	29	150
0:07:24	27	5,3	4	29	150
0:07:25	27	5,3	4	29	150
0:07:26	27	5,3	4	29	150
0:07:27	27	5,5	4	29	150
0:07:28	27	5,6	4	29	150
0:07:29	27	5,6	4	29	150
0:07:30	27	5,6	4	29	150
0:07:31	27	5,6	4	29	150
0:07:32	27	5,6	4	29	150
0:07:33	27	5,6	4	29	150
0:07:34	27	5,6	4	29	150
0:07:35	27	5,6	4	29	150
0:07:36	27	5,6	4	29	150
0:07:37	27	5,6	4	29	150
0:07:38	27	5,6	4	29	150
0:07:39	27	5,5	4	29	150
0:07:40	27	5,5	4	29	150
0:07:41	27	5,6	4	29	150
0:07:42	27	5,8	5	29	150
0:07:43	27	5,9	5	29	150
0:07:44	27	5,9	5	29	150
0:07:45	27	5,9	5	29	150
0:07:46	27	5,9	5	29	150
0:07:47	27	5,9	5	29	150
0:07:48	27	5,9	5	29	150
0:07:49	27	5,9	5	29	150
0:07:50	27	5,9	5	29	150
0:07:51	27	5,8	5	29	150
0:07:52	27	5,8	5	29	150
0:07:53	27	5,8	5	29	150
0:07:54	27	5,8	5	29	150
0:07:55	27	5,8	5	29	150
0:07:56	27	5,8	5	29	150
0:07:57	27	5,8	5	29	150
0:07:58	27	5,8	5	29	150
0:07:59	27	5,8	5	29	150
0:08:00	27	5,8	5	29	150
0:08:01	27	5,8	5	29	150
0:08:02	27	5,8	5	29	150
0:08:03	27	5,8	5	29	150
0:08:04	27	5,8	5	29	150
0:08:05	27	5,8	5	29	150
0:08:06	27	5,8	5	29	150
0:08:07	27	5,9	5	29	150
0:08:08	27	6,1	5	29	150
0:08:09	27	6,2	5	29	150
0:08:10	27	6,2	5	29	150
0:08:11	27	6,2	5	30	150
0:08:12	28	6,2	5	29	150
0:08:13	28	6,2	5	29	150
0:08:14	28	6,2	5	29	150
0:08:15	28	6,2	5	29	150
0:08:16	28	6,2	5	30	150
0:08:17	28	6,2	5	29	150
0:08:18	28	6,2	5	29	150
0:08:19	28	6,2	5	29	150
0:08:20	28	6,2	5	30	150
0:08:21	28	6,2	5	29	150
0:08:22	28	6,2	5	30	150
0:08:23	28	6,2	5	30	150
0:08:24	28	6,2	5	29	150
0:08:25	28	6,2	5	30	150
0:08:26	28	6,2	5	30	150
0:08:27	28	6,2	5	30	150
0:08:28	28	6,2	5	30	150
0:08:29	28	6,2	5	30	150
0:08:30	28	6,2	5	30	150
0:08:31	28	6,2	5	30	150
0:08:32	28	6,2	5	30	150
0:08:33	28	6,2	5	30	150
0:08:34	28	6,2	5	30	150
0:08:35	28	6,2	5	30	150
0:08:36	28	6,2	5	30	150
0:08:37	28	6,2	5	30	150
0:08:38	28	6,2	5	30	150
0:08:39	28	6,2	5	30	150
0:08:40	28	6,2	5	30	150
0:08:41	28	6,2	5	30	150
0:08:42	28	6,2	5	30	150
0:08:43	28	6,2	5	30	150
0:08:44	28	6,2	5	30	150
0:08:45	28	6,5	5	30	150
0:08:46	28	6,6	5	30	150
0:08:47	28	6,6	5	30	150
0:08:48	28	6,7	5	30	150
0:08:49	28	6,7	5	30	150
0:08:50	28	6,7	5	30	150
0:08:51	28	6,7	5	30	150
0:08:52	28	6,7	5	30	150
0:08:53	28	6,7	5	30	150
0:08:54	28	6,7	5	30	150
0:08:55	28	6,7	5	30	150
0:08:56	28	6,7	5	30	150
0:08:57	28	6,7	5	30	150
0:08:58	28	6,7	5	30	150
0:08:59	28	6,7	5	30	150
0:09:00	28	6,7	5	30	150
0:09:01	28	6,7	5	30	150
0:09:02	28	6,7	5	30	150
0:09:03	28	6,7	5	30	150
0:09:04	28	6,7	5	30	150
0:09:05	28	6,7	5	31	150
0:09:06	28	6,7	5	31	150
0:09:07	28	6,7	5	31	150
0:09:08	28	6,7	5	31	150
0:09:09	28	6,7	5	31	150
0:09:10	28	6,7	5	31	150
0:09:11	28	6,7	5	31	150
0:09:12	28	6,7	5	31	150
0:09:13	28	6,7	5	31	150
0:09:14	28	6,7	5	31	150
0:09:15	28	6,7	5	31	150
0:09:16	28	6,7	5	31	150
0:09:17	28	6,7	5	31	150
0:09:18	28	6,7	5	31	150
0:09:19	28	6,7	5	31	150
0:09:20	28	6,7	5	31	150
0:09:21	28	6,8	5	31	150
0:09:22	28	6,8	5	31	150
0:09:23	28	6,8	5	31	150
0:09:24	28	6,8	5	31	150
0:09:25	28	6,8	5	31	150
0:09:26	28	6,8	5	31	150
0:09:27	28	6,8	5	31	150
0:09:28	28	6,8	5	31	150
0:09:29	28	6,8	5	31	150
0:09:30	28	6,8	5	31	150
0:09:31	28	6,8	5	31	150
0:09:32	28	6,8	5	31	150
0:09:33	28	6,8	5	31	150
0:09:34	28	6,8	5	31	150
0:09:35	28	6,8	5	31	150
0:09:36	28	6,8	5	31	150
0:09:37	28	6,9	5	31	150
0:09:38	28	6,9	5	31	150
0:09:39	28	6,9	5	32	150
0:09:40	28	6,9	5	32	150
0:09:41	28	6,9	5	32	150
0:09:42	28	6,9	5	32	150
0:09:43	28	6,9	5	32	150
0:09:44	28	6,9	5	32	150
0:09:45	28	6,9	5	32	150
0:09:46	28	6,9	5	32	150
0:09:47	28	6,9	5	32	150
0:09:48	28	7,0	5	32	150
0:09:49	28	7,2	5	32	150
0:09:50	28	7,3	5	32	150
0:09:51	28	7,3	5	32	150
0:09:52	28	7,4	5	32	150
0:09:53	28	7,4	5	32	150
0:09:54	28	7,4	5	32	150
0:09:55	28	7,4	5	32	150
0:09:56	28	7,4	5	32	150
0:09:57	28	7,4	5	32	150
0:09:58	28	7,4	5	32	150
0:09:59	28	7,4	5	32	150
0:10:00	28	7,4	5	32	150
0:10:01	28	7,4	5	32	150
0:10:02	28	7,4	5	32	150
0:10:03	28	7,4	5	32	150
0:10:04	28	7,4	5	32	150
0:10:05	28	7,4	5	32	150
0:10:06	28	7,4	5	32	150
0:10:07	28	7,4	5	32	150
0:10:08	28	7,4	5	32	150
0:10:09	28	7,4	5	32	150
0:10:10	28	7,4	5	32	150
0:10:11	28	7,4	5	32	150
0:10:12	28	7,4	5	33	150
0:10:13	28	7,4	5	32	150
0:10:14	28	7,4	5	33	150
0:10:15	28	7,4	5	33	150
0:10:16	28	7,5	5	32	150
0:10:17	28	7,5	5	32	150
0:10:18	28	7,5	5	33	150
0:10:19	28	7,5	5	33	150
0:10:20	28	7,5	5	33	150
0:10:21	28	7,5	5	33	150
0:10:22	28	7,5	5	33	150
0:10:23	28	7,5	5	33	150
0:10:24	28	7,5	5	33	150
0:10:25	28	7,5	5	33	150
0:10:26	28	7,5	5	33	150
0:10:27	28	7,5	5	33	150
0:10:28	28	7,5	5	33	150
0:10:29	28	7,5	5	33	150
0:10:30	28	7,5	5	33	150
0:10:31	28	7,5	5	33	150
0:10:32	28	7,5	5	33	150
0:10:33	28	7,5	5	33	150
0:10:34	28	7,5	5	33	150
0:10:35	28	7,5	6	33	150
0:10:36	28	7,5	6	33	150
0:10:37	28	7,6	6	33	150
0:10:38	28	7,6	6	33	150
0:10:39	28	7,6	6	33	150
0:10:40	28	7,6	6	33	150
0:10:41	28	7,6	6	33	150
0:10:42	28	7,6	6	33	150
0:10:43	28	7,6	6	33	150
0:10:44	28	7,6	6	33	150
0:10:45	28	7,6	6	33	150
0:10:46	28	7,6	6	33	150
0:10:47	28	7,6	5	33	150
0:10:48	28	7,6	5	33	150
0:10:49	28	7,6	5	33	150
0:10:50	28	7,6	5	33	150
0:10:51	28	7,6	5	33	150
0:10:52	28	7,6	5	33	150
0:10:53	29	7,7	5	33	150
0:10:54	29	7,7	5	33	150
0:10:55	29	7,7	5	33	150
0:10:56	29	7,7	5	34	150
0:10:57	29	7,7	5	33	150
0:10:58	29	7,8	5	34	150
0:10:59	29	8,0	5	34	150
0:11:00	29	8,1	5	34	150
0:11:01	29	8,1	5	34	150
0:11:02	29	8,1	5	34	150
0:11:03	29	8,1	5	34	150
0:11:04	29	8,1	5	34	150
0:11:05	29	8,1	5	34	150
0:11:06	29	8,1	5	34	150
0:11:07	29	8,1	5	34	150
0:11:08	29	8,1	5	34	150
0:11:09	29	8,1	5	34	150
0:11:10	29	8,1	5	34	150
0:11:11	29	8,1	5	34	150
0:11:12	29	8,1	5	34	150
0:11:13	29	8,1	5	34	150
0:11:14	29	8,1	5	34	150
0:11:15	29	8,1	5	34	150
0:11:16	29	8,1	5	34	150
0:11:17	29	8,1	5	34	150
0:11:18	29	8,1	5	34	150
0:11:19	29	8,1	5	34	150
0:11:20	29	8,1	5	34	150
0:11:21	29	8,1	5	34	150
0:11:22	29	8,1	5	34	150
0:11:23	29	8,1	5	34	150
0:11:24	29	8,1	5	34	150
0:11:25	29	8,1	5	34	150
0:11:26	29	8,1	5	34	150
0:11:27	29	8,1	5	34	150
0:11:28	29	8,1	5	34	150
0:11:29	29	8,1	5	34	150
0:11:30	29	8,1	5	34	150
0:11:31	29	8,1	5	34	150
0:11:32	29	8,1	5	34	150
0:11:33	29	8,1	5	34	150
0:11:34	29	8,1	5	34	150
0:11:35	29	8,1	5	34	150
0:11:36	29	8,1	5	34	150
0:11:37	29	8,1	5	34	150
0:11:38	29	8,1	5	34	150
0:11:39	29	8,1	5	34	150
0:11:40	29	8,1	5	34	150
0:11:41	29	8,1	5	34	150
0:11:42	29	8,1	5	34	150
0:11:43	29	8,1	5	34	150
0:11:44	29	8,4	5	34	150
0:11:45	29	8,5	5	34	150
0:11:46	29	8,5	5	34	150
0:11:47	29	8,5	5	34	150
0:11:48	29	8,5	5	34	150
0:11:49	29	8,5	5	34	150
0:11:50	29	8,5	5	34	150
0:11:51	29	8,5	5	34	150
0:11:52	29	8,5	5	34	150
0:11:53	29	8,5	5	34	150
0:11:54	29	8,5	5	34	150
0:11:55	29	8,5	5	34	150
0:11:56	29	8,5	5	34	150
0:11:57	29	8,5	5	34	150
0:11:58	29	8,5	5	34	150
0:11:59	29	8,5	5	34	150
0:12:00	29	8,5	5	34	150
0:12:01	29	8,5	5	34	150
0:12:02	29	8,5	5	34	150
0:12:03	29	8,5	5	34	150
0:12:04	29	8,5	5	34	150
0:12:05	29	8,5	5	34	150
0:12:06	29	8,5	5	34	150
0:12:07	29	8,5	5	34	150
0:12:08	29	8,5	5	34	150
0:12:09	29	8,5	5	34	150
0:12:10	29	8,5	5	34	150
0:12:11	29	8,5	5	34	150
0:12:12	29	8,5	5	34	150
0:12:13	29	8,5	5	34	150
0:12:14	29	8,5	5	34	150
0:12:15	29	8,5	5	34	150
0:12:16	29	8,6	5	34	150
0:12:17	29	8,8	5	34	150
0:12:18	29	8,8	5	34	150
0:12:19	29	8,9	5	34	150
0:12:20	29	8,9	5	34	150
0:12:21	29	8,9	5	34	150
0:12:22	30	8,9	5	34	150
0:12:23	30	8,9	5	34	150
0:12:24	30	8,8	5	34	150
0:12:25	30	8,8	5	34	150
0:12:26	30	8,8	5	34	150
0:12:27	30	8,8	5	34	150
0:12:28	30	8,8	5	34	150
0:12:29	30	8,8	5	34	150
0:12:30	30	8,8	5	34	150
0:12:31	30	8,8	5	34	150
0:12:32	30	8,8	5	34	150
0:12:33	30	8,8	5	34	150
0:12:34	30	8,8	5	34	150
0:12:35	30	8,8	5	34	150
0:12:36	30	8,8	5	34	150
0:12:37	30	8,8	5	34	150
0:12:38	30	8,8	5	34	150
0:12:39	30	8,8	5	34	150
0:12:40	30	8,8	5	34	150
0:12:41	30	8,8	5	34	150
0:12:42	30	8,8	5	34	150
0:12:43	30	8,8	5	34	150
0:12:44	30	8,8	5	34	150
0:12:45	30	8,8	5	34	150
0:12:46	30	8,8	5	34	150
0:12:47	30	9,1	5	34	150
0:12:48	30	9,2	5	34	150
0:12:49	30	9,2	5	34	150
0:12:50	30	9,2	5	34	150
0:12:51	30	9,2	5	34	150
0:12:52	30	9,2	5	34	150
0:12:53	30	9,2	5	34	150
0:12:54	30	9,2	5	34	150
0:12:55	30	9,2	5	34	150
0:12:56	30	9,1	6	34	150
0:12:57	30	9,1	6	34	150
0:12:58	30	9,1	6	34	150
0:12:59	30	9,1	6	34	150
0:13:00	30	9,1	6	34	150
0:13:01	30	9,1	6	34	150
0:13:02	30	9,1	6	34	150
0:13:03	30	9,1	6	34	150
0:13:04	30	9,1	6	34	150
0:13:05	30	9,1	6	34	150
0:13:06	30	9,1	6	34	150
0:13:07	30	9,1	6	34	150
0:13:08	30	9,1	6	34	150
0:13:09	30	9,1	6	34	150
0:13:10	30	9,1	6	34	150
0:13:11	30	9,1	6	34	150
0:13:12	30	9,1	6	34	150
0:13:13	30	9,2	6	34	150
0:13:14	30	9,4	6	34	150
0:13:15	30	9,4	6	34	150
0:13:16	30	9,5	6	34	150
0:13:17	30	9,5	6	34	150
0:13:18	30	9,4	6	34	150
0:13:19	30	9,4	6	34	150
0:13:20	30	9,4	6	34	150
0:13:21	30	9,4	6	34	150
0:13:22	30	9,4	6	34	150
0:13:23	30	9,4	6	34	150
0:13:24	30	9,4	6	34	150
0:13:25	30	9,4	6	34	150
0:13:26	30	9,4	6	34	150
0:13:27	30	9,4	6	34	150
0:13:28	30	9,4	6	34	150
0:13:29	30	9,4	6	34	150
0:13:30	30	9,3	6	34	150
0:13:31	30	9,3	6	34	150
0:13:32	30	9,3	6	34	150
0:13:33	30	9,3	6	34	150
0:13:34	30	9,3	6	34	150
0:13:35	30	9,3	6	34	150
0:13:36	30	9,3	6	34	150
0:13:37	30	9,4	6	34	150
0:13:38	30	9,6	7	34	150
0:13:39	30	9,6	7	34	150
0:13:40	31	9,6	7	34	150
0:13:41	31	9,6	7	34	150
0:13:42	31	9,6	7	34	150
0:13:43	31	9,6	7	34	150
0:13:44	31	9,6	7	34	150
0:13:45	31	9,6	7	34	150
0:13:46	31	9,6	7	34	150
0:13:47	31	9,6	7	34	150
0:13:48	31	9,6	7	34	150
0:13:49	31	9,6	7	34	150
0:13:50	31	9,6	7	34	150
0:13:51	31	9,6	7	34	150
0:13:52	31	9,6	7	34	150
0:13:53	31	9,6	7	34	150
0:13:54	31	9,5	7	34	150
0:13:55	31	9,6	7	34	150
0:13:56	31	9,6	7	34	150
0:13:57	31	9,6	7	34	150
0:13:58	31	9,6	7	34	150
0:13:59	31	9,6	7	34	150
0:14:00	31	9,8	7	34	150
0:14:01	31	9,9	7	34	150
0:14:02	31	9,9	7	34	150
0:14:03	31	9,9	7	34	150
0:14:04	31	9,9	7	34	150
0:14:05	31	9,9	7	34	150
0:14:06	31	9,9	7	34	150
0:14:07	31	9,9	7	34	150
0:14:08	31	9,9	7	34	150
0:14:09	31	9,9	7	34	150
0:14:10	31	9,9	7	34	150
0:14:11	31	9,9	7	34	150
0:14:12	31	9,9	7	34	150
0:14:13	31	9,9	7	34	150
0:14:14	31	9,9	7	34	150
0:14:15	31	9,9	7	34	150
0:14:16	31	9,9	7	34	150
0:14:17	31	9,9	7	34	150
0:14:18	31	9,9	7	34	150
0:14:19	31	9,9	7	34	150
0:14:20	31	9,9	7	34	150
0:14:21	31	9,9	7	34	150
0:14:22	31	9,8	7	34	150
0:14:23	31	9,9	7	34	150
0:14:24	31	9,9	7	34	150
0:14:25	31	9,9	7	34	150
0:14:26	31	9,9	7	34	150
0:14:27	31	9,9	7	34	150
0:14:28	31	10,0	7	34	150
0:14:29	31	10,1	7	34	150
0:14:30	31	10,1	7	34	150
0:14:31	31	10,1	7	34	150
0:14:32	31	10,1	7	34	150
0:14:33	31	10,1	7	34	150
0:14:34	31	10,1	7	34	150
0:14:35	31	10,1	7	34	150
0:14:36	31	10,1	7	34	150
0:14:37	31	10,1	7	34	150
0:14:38	31	10,1	7	34	150
0:14:39	31	10,1	7	34	150
0:14:40	31	10,0	7	34	150
0:14:41	31	10,1	7	34	150
0:14:42	31	10,2	7	34	150
0:14:43	31	10,3	7	34	150
0:14:44	31	10,3	7	34	150
0:14:45	31	10,3	7	34	150
0:14:46	31	10,3	7	34	150
0:14:47	31	10,3	7	34	150
0:14:48	31	10,3	7	34	150
0:14:49	31	10,3	7	34	150
0:14:50	31	10,2	7	34	150
0:14:51	31	10,2	7	34	150
0:14:52	31	10,2	7	34	150
0:14:53	31	10,2	7	34	150
0:14:54	31	10,2	7	34	150
0:14:55	31	10,2	7	34	150
0:14:56	31	10,2	8	34	150
0:14:57	31	10,2	7	34	150
0:14:58	31	10,2	8	34	150
0:14:59	31	10,2	8	34	150
0:15:00	31	10,2	8	34	150
0:15:01	31	10,4	7	34	150
0:15:02	31	10,5	8	34	150
0:15:03	31	10,6	8	34	150
0:15:04	31	10,6	8	34	150
0:15:05	31	10,6	8	34	150
0:15:06	31	10,6	8	34	150
0:15:07	31	10,6	8	34	150
0:15:08	31	10,5	8	34	150
0:15:09	31	10,5	8	34	150
0:15:10	31	10,5	8	34	150
0:15:11	31	10,5	8	34	150
0:15:12	31	10,5	8	34	150
0:15:13	31	10,5	8	34	150
0:15:14	31	10,5	8	34	150
0:15:15	31	10,5	8	34	150
0:15:16	31	10,5	8	34	150
0:15:17	31	10,5	8	34	150
0:15:18	31	10,5	8	34	150
0:15:19	31	10,5	8	34	150
0:15:20	31	10,5	8	34	150
0:15:21	31	10,5	8	34	150
0:15:22	32	10,5	8	34	150
0:15:23	32	10,5	8	34	150
0:15:24	32	10,6	8	34	150
0:15:25	32	10,6	8	34	150
0:15:26	32	10,6	8	34	150
0:15:27	32	10,6	8	34	150
0:15:28	32	10,6	8	34	150
0:15:29	32	10,6	8	34	150
0:15:30	32	10,7	8	34	150
0:15:31	32	10,8	8	34	150
0:15:32	32	10,9	8	34	150
0:15:33	32	10,9	8	34	150
0:15:34	32	10,9	8	34	150
0:15:35	32	10,9	8	34	150
0:15:36	32	10,9	8	34	150
0:15:37	32	10,9	8	34	150
0:15:38	32	10,9	8	34	150
0:15:39	32	10,9	8	34	150
0:15:40	32	10,9	8	34	150
0:15:41	32	10,9	8	34	150
0:15:42	32	10,9	8	34	150
0:15:43	32	10,9	8	34	150
0:15:44	32	10,9	8	34	150
0:15:45	32	10,9	8	34	150
0:15:46	32	10,8	8	34	150
0:15:47	32	10,8	8	34	150
0:15:48	32	10,8	8	34	150
0:15:49	32	10,8	8	34	150
0:15:50	32	10,8	8	34	150
0:15:51	32	10,8	8	34	150
0:15:52	32	10,8	8	34	150
0:15:53	32	10,8	8	34	150
0:15:54	32	10,9	8	34	150
0:15:55	32	11,0	8	35	150
0:15:56	32	11,0	8	34	150
0:15:57	32	11,0	8	34	150
0:15:58	32	11,0	8	35	150
0:15:59	32	11,0	8	34	150
0:16:00	32	11,0	8	34	150
0:16:01	32	11,0	8	34	150
0:16:02	32	11,0	8	34	150
0:16:03	32	11,0	8	34	150
0:16:04	32	11,0	8	34	150
0:16:05	32	11,0	8	34	150
0:16:06	32	11,0	8	35	150
0:16:07	32	11,0	8	35	150
0:16:08	32	11,0	8	35	150
0:16:09	32	11,0	8	35	150
0:16:10	32	11,0	8	35	150
0:16:11	32	11,0	8	35	150
0:16:12	32	11,1	8	35	150
0:16:13	32	11,3	8	35	150
0:16:14	32	11,4	8	35	150
0:16:15	32	11,4	8	35	150
0:16:16	32	11,4	8	35	150
0:16:17	32	11,4	8	35	150
0:16:18	32	11,4	8	35	150
0:16:19	32	11,4	8	35	150
0:16:20	32	11,4	8	35	150
0:16:21	32	11,4	7	35	150
0:16:22	32	11,4	8	35	150
0:16:23	32	11,4	8	35	150
0:16:24	32	11,4	8	35	150
0:16:25	32	11,4	7	35	150
0:16:26	32	11,4	7	35	150
0:16:27	32	11,4	7	35	150
0:16:28	32	11,4	8	35	150
0:16:29	32	11,4	8	35	150
0:16:30	32	11,4	8	35	150
0:16:31	32	11,4	7	35	150
0:16:32	32	11,4	7	35	150
0:16:33	32	11,4	7	35	150
0:16:34	32	11,4	7	35	150
0:16:35	32	11,4	7	35	150
0:16:36	32	11,4	7	35	150
0:16:37	32	11,4	7	35	150
0:16:38	32	11,4	7	35	150
0:16:39	32	11,4	7	35	150
0:16:40	32	11,4	7	35	150
0:16:41	32	11,4	7	35	150
0:16:42	32	11,5	7	35	150
0:16:43	32	11,5	7	35	150
0:16:44	32	11,5	7	35	150
0:16:45	32	11,5	7	35	150
0:16:46	32	11,5	7	35	150
0:16:47	32	11,5	7	35	150
0:16:48	32	11,5	7	35	150
0:16:49	32	11,5	7	35	150
0:16:50	32	11,5	7	35	150
0:16:51	32	11,5	7	35	150
0:16:52	32	11,5	7	36	150
0:16:53	32	11,5	7	36	150
0:16:54	32	11,5	7	36	150
0:16:55	32	11,5	7	36	150
0:16:56	32	11,5	7	35	150
0:16:57	32	11,6	7	36	150
0:16:58	32	11,6	7	36	150
0:16:59	32	11,6	7	36	150
0:17:00	32	11,6	7	36	150
0:17:01	32	11,6	7	36	150
0:17:02	32	11,6	7	36	150
0:17:03	32	11,6	7	36	150
0:17:04	32	11,8	7	36	150
0:17:05	32	11,8	7	36	150
0:17:06	32	11,9	7	36	150
0:17:07	32	11,9	7	36	150
0:17:08	32	11,9	7	36	150
0:17:09	32	11,9	7	36	150
0:17:10	32	11,9	7	36	150
0:17:11	32	11,9	7	36	150
0:17:12	32	11,9	7	36	150
0:17:13	32	11,9	7	36	150
0:17:14	32	11,9	7	36	150
0:17:15	32	11,9	7	36	150
0:17:16	32	11,9	7	36	150
0:17:17	32	11,9	7	36	150
0:17:18	32	11,9	7	36	150
0:17:19	32	11,9	7	36	150
0:17:20	32	11,9	7	36	150
0:17:21	32	11,9	7	36	150
0:17:22	32	11,9	7	36	150
0:17:23	32	11,9	7	36	150
0:17:24	32	11,9	7	36	150
0:17:25	32	11,9	7	36	150
0:17:26	32	11,9	7	36	150
0:17:27	32	11,9	7	36	150
0:17:28	32	11,9	7	36	150
0:17:29	32	11,9	7	36	150
0:17:30	32	11,9	7	36	150
0:17:31	32	11,9	7	36	150
0:17:32	32	11,9	7	36	150
0:17:33	32	11,9	7	36	150
0:17:34	32	11,9	7	36	150
0:17:35	32	11,9	7	36	150
0:17:36	32	12,0	7	36	150
0:17:37	33	12,1	7	36	150
0:17:38	32	12,1	7	36	150
0:17:39	33	12,1	7	36	150
0:17:40	33	12,1	7	36	150
0:17:41	33	12,1	7	36	150
0:17:42	33	12,1	7	36	150
0:17:43	33	12,1	7	36	150
0:17:44	33	12,1	7	36	150
0:17:45	33	12,1	7	36	150
0:17:46	33	12,1	7	36	150
0:17:47	33	12,1	7	36	150
0:17:48	33	12,1	7	36	150
0:17:49	33	12,1	7	36	150
0:17:50	33	12,1	7	36	150
0:17:51	33	12,1	7	36	150
0:17:52	33	12,1	7	36	150
0:17:53	33	12,1	7	36	150
0:17:54	33	12,1	7	36	150
0:17:55	33	12,1	7	36	150
0:17:56	33	12,1	7	37	150
0:17:57	33	12,1	7	36	150
0:17:58	33	12,2	7	37	150
0:17:59	33	12,3	7	37	150
0:18:00	33	12,4	7	36	150
0:18:01	33	12,4	7	36	150
0:18:02	33	12,4	7	37	150
0:18:03	33	12,4	7	37	150
0:18:04	33	12,4	7	37	150
0:18:05	33	12,4	7	37	150
0:18:06	33	12,4	7	37	150
0:18:07	33	12,4	7	37	150
0:18:08	33	12,4	7	37	150
0:18:09	33	12,4	7	37	150
0:18:10	33	12,4	7	37	150
0:18:11	33	12,4	7	37	150
0:18:12	33	12,4	7	37	150
0:18:13	33	12,4	7	37	150
0:18:14	33	12,4	7	37	150
0:18:15	33	12,4	7	37	150
0:18:16	33	12,4	7	37	150
0:18:17	33	12,4	7	37	150
0:18:18	33	12,4	7	37	150
0:18:19	33	12,4	7	37	150
0:18:20	33	12,4	7	37	150
0:18:21	33	12,4	7	37	150
0:18:22	33	12,6	7	37	150
0:18:23	33	12,6	7	37	150
0:18:24	33	12,6	7	37	150
0:18:25	33	12,6	7	37	150
0:18:26	33	12,6	7	37	150
0:18:27	33	12,6	7	37	150
0:18:28	33	12,6	7	37	150
0:18:29	33	12,6	7	37	150
0:18:30	33	12,6	7	37	150
0:18:31	33	12,6	7	37	150
0:18:32	33	12,6	7	37	150
0:18:33	33	12,6	7	37	150
0:18:34	33	12,6	8	37	150
0:18:35	33	12,6	8	37	150
0:18:36	33	12,6	8	37	150
0:18:37	33	12,6	8	37	150
0:18:38	33	12,6	8	37	150
0:18:39	33	12,6	8	37	150
0:18:40	33	12,6	8	37	150
0:18:41	33	12,6	8	37	150
0:18:42	33	12,6	8	37	150
0:18:43	33	12,6	8	37	150
0:18:44	33	12,7	8	37	150
0:18:45	33	12,8	8	37	150
0:18:46	33	12,8	8	37	150
0:18:47	33	12,9	8	37	150
0:18:48	33	12,9	8	37	150
0:18:49	33	12,9	8	37	150
0:18:50	33	12,9	8	37	150
0:18:51	33	12,9	8	37	150
0:18:52	33	12,9	8	37	150
0:18:53	33	12,9	8	37	150
0:18:54	33	12,9	8	37	150
0:18:55	33	12,9	8	37	150
0:18:56	33	12,9	8	37	150
0:18:57	33	12,9	8	37	150
0:18:58	33	12,9	8	37	150
0:18:59	33	12,9	8	37	150
0:19:00	33	12,9	8	37	150
0:19:01	33	12,9	8	37	150
0:19:02	33	12,9	8	37	150
0:19:03	33	12,9	8	37	150
0:19:04	33	12,9	8	37	150
0:19:05	33	12,9	8	37	150
0:19:06	33	13,0	8	37	150
0:19:07	33	13,1	8	37	150
0:19:08	33	13,1	8	37	150
0:19:09	33	13,1	8	37	150
0:19:10	33	13,1	8	37	150
0:19:11	33	13,1	8	37	150
0:19:12	33	13,1	8	37	150
0:19:13	33	13,1	8	37	150
0:19:14	33	13,1	8	37	150
0:19:15	33	13,1	8	37	150
0:19:16	33	13,1	8	37	150
0:19:17	33	13,1	8	37	150
0:19:18	33	13,1	8	37	150
0:19:19	33	13,1	8	37	150
0:19:20	33	13,1	8	37	150
0:19:21	33	13,1	8	37	150
0:19:22	33	13,1	8	37	150
0:19:23	33	13,1	8	37	150
0:19:24	33	13,1	8	38	150
0:19:25	33	13,1	8	37	150
0:19:26	33	13,1	8	37	150
0:19:27	33	13,1	8	38	150
0:19:28	33	13,1	8	37	150
0:19:29	33	13,1	8	37	150
0:19:30	33	13,1	8	37	150
0:19:31	33	13,3	8	38	150
0:19:32	33	13,5	8	38	150
0:19:33	34	13,5	8	38	150
0:19:34	33	13,5	8	38	150
0:19:35	34	13,5	8	38	150
0:19:36	34	13,5	8	38	150
0:19:37	34	13,5	8	37	150
0:19:38	34	13,5	8	38	150
0:19:39	34	13,5	8	38	150
0:19:40	34	13,5	8	38	150
0:19:41	34	13,5	9	38	150
0:19:42	34	13,5	9	38	150
0:19:43	34	13,5	9	38	150
0:19:44	34	13,5	9	38	150
0:19:45	34	13,5	9	38	150
0:19:46	34	13,5	9	38	150
0:19:47	34	13,5	9	38	150
0:19:48	34	13,5	9	38	150
0:19:49	34	13,5	9	38	150
0:19:50	34	13,5	9	38	150
0:19:51	34	13,5	9	38	150
0:19:52	34	13,5	9	38	150
0:19:53	34	13,5	8	38	150
0:19:54	34	13,5	8	38	150
0:19:55	34	13,5	8	38	150
0:19:56	34	13,5	8	38	150
0:19:57	34	13,5	8	38	150
0:19:58	34	13,5	8	38	150
0:19:59	34	13,5	8	38	150
0:20:00	34	13,5	8	38	150
0:20:01	34	13,5	8	38	150
0:20:02	34	13,5	8	38	150
0:20:03	34	13,5	8	38	150
0:20:04	34	13,5	8	38	150
0:20:05	34	13,5	8	38	150
0:20:06	34	13,6	8	38	150
0:20:07	34	13,6	8	38	150
0:20:08	34	13,6	8	38	150
0:20:09	34	13,6	8	38	150
0:20:10	34	13,6	8	38	150
0:20:11	34	13,7	8	38	150
0:20:12	34	13,7	8	38	150
0:20:13	34	13,7	8	38	150
0:20:14	34	13,7	8	38	150
0:20:15	34	13,7	8	38	150
0:20:16	34	13,7	8	38	150
0:20:17	34	13,8	8	38	150
0:20:18	34	13,9	8	38	150
0:20:19	34	14,0	8	38	150
0:20:20	34	14,0	8	38	150
0:20:21	34	14,0	8	38	150
0:20:22	34	14,0	8	38	150
0:20:23	34	14,0	8	38	150
0:20:24	34	14,0	8	38	150
0:20:25	34	14,0	8	38	150
0:20:26	34	14,0	8	38	150
0:20:27	34	14,0	8	38	150
0:20:28	34	14,0	8	38	150
0:20:29	34	14,0	8	38	150
0:20:30	34	14,0	8	38	150
0:20:31	34	14,0	8	38	150
0:20:32	34	14,0	8	38	150
0:20:33	34	14,0	8	38	150
0:20:34	34	14,0	8	38	150
0:20:35	34	14,0	8	38	150
0:20:36	34	14,0	8	38	150
0:20:37	34	14,0	8	38	150
0:20:38	34	14,0	8	38	150
0:20:39	34	14,0	8	38	150
0:20:40	34	14,0	8	38	150
0:20:41	34	14,0	8	38	150
0:20:42	34	14,0	8	38	150
0:20:43	34	14,0	8	38	150
0:20:44	34	14,0	8	38	150
0:20:45	34	14,0	8	38	150
0:20:46	34	14,0	8	38	150
0:20:47	34	14,0	8	38	150
0:20:48	34	14,0	8	38	150
0:20:49	34	14,1	8	38	150
0:20:50	34	14,2	8	38	150
0:20:51	34	14,3	8	38	150
0:20:52	34	14,3	8	38	150
0:20:53	34	14,3	8	38	150
0:20:54	34	14,3	8	38	150
0:20:55	34	14,3	8	38	150
0:20:56	34	14,3	8	38	150
0:20:57	34	14,3	8	38	150
0:20:58	34	14,2	8	38	150
0:20:59	34	14,2	8	38	150
0:21:00	34	14,2	8	38	150
0:21:01	34	14,2	8	38	150
0:21:02	34	14,2	8	38	150
0:21:03	34	14,2	8	38	150
0:21:04	34	14,2	8	38	150
0:21:05	34	14,2	8	38	150
0:21:06	34	14,2	8	38	150
0:21:07	34	14,3	8	38	150
0:21:08	34	14,3	8	38	150
0:21:09	35	14,3	8	38	150
0:21:10	35	14,3	8	38	150
0:21:11	35	14,3	8	38	150
0:21:12	35	14,3	8	38	150
0:21:13	35	14,4	8	38	150
0:21:14	35	14,4	8	38	150
0:21:15	35	14,4	8	38	150
0:21:16	35	14,4	8	38	150
0:21:17	35	14,4	8	38	150
0:21:18	35	14,4	8	38	150
0:21:19	35	14,4	8	38	150
0:21:20	35	14,4	8	38	150
0:21:21	35	14,4	8	38	150
0:21:22	35	14,4	8	38	150
0:21:23	35	14,4	8	38	150
0:21:24	35	14,4	8	38	150
0:21:25	35	14,4	8	38	150
0:21:26	35	14,4	8	38	150
0:21:27	35	14,4	8	38	150
0:21:28	35	14,4	8	38	150
0:21:29	35	14,4	8	38	150
0:21:30	35	14,5	8	38	150
0:21:31	35	14,6	8	38	150
0:21:32	35	14,6	8	38	150
0:21:33	35	14,6	8	38	150
0:21:34	35	14,6	8	38	150
0:21:35	35	14,6	8	38	150
0:21:36	35	14,6	8	38	150
0:21:37	35	14,6	8	38	150
0:21:38	35	14,6	8	38	150
0:21:39	35	14,6	8	38	150
0:21:40	35	14,6	8	38	150
0:21:41	35	14,6	8	38	150
0:21:42	35	14,6	8	38	150
0:21:43	35	14,6	8	38	150
0:21:44	35	14,7	8	38	150
0:21:45	35	14,7	8	38	150
0:21:46	35	14,8	8	38	150
0:21:47	35	14,8	8	38	150
0:21:48	35	14,8	8	38	150
0:21:49	35	14,8	8	38	150
0:21:50	35	14,8	8	38	150
0:21:51	35	14,8	8	38	150
0:21:52	35	14,8	8	38	150
0:21:53	35	14,8	8	38	150
0:21:54	35	14,8	8	38	150
0:21:55	35	14,8	8	39	150
0:21:56	35	14,8	8	39	150
0:21:57	35	14,8	8	38	150
0:21:58	35	14,8	8	39	150
0:21:59	35	14,8	8	38	150
0:22:00	35	15,0	8	39	150
0:22:01	35	15,0	8	39	150
0:22:02	35	15,0	8	38	150
0:22:03	35	15,0	8	39	150
0:22:04	35	15,0	8	39	150
0:22:05	35	15,0	8	39	150
0:22:06	35	15,0	8	38	150
0:22:07	35	15,0	8	39	150
0:22:08	35	15,0	8	38	150
0:22:09	35	15,0	8	39	150
0:22:10	35	15,0	8	39	150
0:22:11	35	15,0	8	39	150
0:22:12	35	15,0	8	39	150
0:22:13	35	15,0	8	39	150
0:22:14	35	15,0	8	38	150
0:22:15	35	15,0	8	38	150
0:22:16	35	15,0	8	38	150
0:22:17	35	15,0	8	39	150
0:22:18	35	15,0	8	39	150
0:22:19	35	15,0	8	39	150
0:22:20	35	15,0	8	39	150
0:22:21	35	15,0	8	39	150
0:22:22	35	15,0	8	38	150
0:22:23	35	15,0	8	39	150
0:22:24	35	15,0	8	39	150
0:22:25	35	15,0	8	39	150
0:22:26	35	15,0	8	39	150
0:22:27	35	15,1	8	39	150
0:22:28	35	15,1	8	39	150
0:22:29	35	15,1	8	39	150
0:22:30	35	15,1	8	39	150
0:22:31	35	15,1	8	39	150
0:22:32	35	15,2	8	39	150
0:22:33	35	15,3	8	39	150
0:22:34	35	15,3	8	39	150
0:22:35	35	15,3	8	39	150
0:22:36	35	15,3	8	39	150
0:22:37	35	15,3	8	39	150
0:22:38	35	15,3	8	39	150
0:22:39	35	15,3	8	39	150
0:22:40	35	15,3	8	39	150
0:22:41	35	15,3	8	39	150
0:22:42	35	15,3	8	39	150
0:22:43	35	15,3	8	39	150
0:22:44	35	15,3	8	39	150
0:22:45	35	15,3	8	39	150
0:22:46	35	15,3	8	39	150
0:22:47	35	15,3	8	39	150
0:22:48	35	15,3	8	39	150
0:22:49	35	15,3	8	39	150
0:22:50	35	15,4	8	39	150
0:22:51	35	15,4	8	39	150
0:22:52	35	15,4	8	39	150
0:22:53	35	15,4	8	39	150
0:22:54	35	15,4	8	39	150
0:22:55	35	15,4	8	39	150
0:22:56	35	15,5	8	39	150
0:22:57	35	15,5	8	39	150
0:22:58	35	15,6	8	39	150
0:22:59	35	15,6	8	39	150
0:23:00	35	15,6	8	39	150
0:23:01	36	15,6	8	39	150
0:23:02	36	15,6	8	39	150
0:23:03	36	15,6	8	39	150
0:23:04	36	15,6	8	39	150
0:23:05	36	15,6	8	39	150
0:23:06	36	15,6	8	39	150
0:23:07	36	15,6	8	39	150
0:23:08	36	15,6	8	39	150
0:23:09	36	15,6	8	39	150
0:23:10	36	15,6	8	39	150
0:23:11	36	15,6	8	39	150
0:23:12	36	15,6	8	39	150
0:23:13	36	15,6	8	39	150
0:23:14	36	15,6	8	39	150
0:23:15	36	15,6	8	39	150
0:23:16	36	15,7	8	39	150
0:23:17	36	15,8	8	39	150
0:23:18	36	15,8	8	39	150
0:23:19	36	15,8	8	39	150
0:23:20	36	15,8	8	39	150
0:23:21	36	15,8	8	39	150
0:23:22	36	15,8	8	39	150
0:23:23	36	15,8	8	39	150
0:23:24	36	15,8	8	39	150
0:23:25	36	15,8	8	40	150
0:23:26	36	15,8	8	39	150
0:23:27	36	15,8	8	39	150
0:23:28	36	15,8	8	39	150
0:23:29	36	15,8	8	39	150
0:23:30	36	15,8	8	39	150
0:23:31	36	15,8	8	39	150
0:23:32	36	15,8	8	39	150
0:23:33	36	15,8	8	39	150
0:23:34	36	15,8	8	40	150
0:23:35	36	15,8	8	40	150
0:23:36	36	15,8	8	40	150
0:23:37	36	15,8	8	39	150
0:23:38	36	15,8	8	39	150
0:23:39	36	15,9	8	39	150
0:23:40	36	15,9	8	39	150
0:23:41	36	15,9	8	39	150
0:23:42	36	15,9	8	39	150
0:23:43	36	15,9	8	39	150
0:23:44	36	15,9	8	39	150
0:23:45	36	15,9	8	40	150
0:23:46	36	16,1	8	40	150
0:23:47	36	16,1	8	39	150
0:23:48	36	16,1	8	40	150
0:23:49	36	16,2	8	40	150
0:23:50	36	16,2	8	40	150
0:23:51	36	16,2	8	40	150
0:23:52	36	16,2	8	40	150
0:23:53	36	16,2	8	40	150
0:23:54	36	16,2	8	39	150
0:23:55	36	16,2	8	40	150
0:23:56	36	16,2	8	40	150
0:23:57	36	16,2	8	40	150
0:23:58	36	16,2	8	40	150
0:23:59	36	16,2	8	40	150
0:24:00	36	16,2	8	40	150
0:24:01	36	16,2	8	40	150
0:24:02	36	16,2	8	40	150
0:24:03	36	16,2	8	40	150
0:24:04	36	16,2	8	40	150
0:24:05	36	16,2	8	40	150
0:24:06	36	16,2	8	40	150
0:24:07	36	16,2	8	40	150
0:24:08	36	16,2	8	40	150
0:24:09	36	16,2	8	40	150
0:24:10	36	16,2	8	40	150
0:24:11	36	16,2	8	40	150
0:24:12	36	16,3	8	40	150
0:24:13	36	16,3	8	40	150
0:24:14	36	16,4	8	40	150
0:24:15	36	16,4	8	40	150
0:24:16	36	16,4	8	40	150
0:24:17	36	16,4	8	40	150
0:24:18	36	16,4	8	40	150
0:24:19	36	16,4	8	40	150
0:24:20	36	16,4	8	40	150
0:24:21	36	16,4	8	40	150
0:24:22	36	16,4	8	40	150
0:24:23	36	16,4	8	40	150
0:24:24	36	16,4	8	40	150
0:24:25	36	16,4	8	40	150
0:24:26	36	16,4	8	40	150
0:24:27	36	16,4	8	40	150
0:24:28	36	16,4	8	40	150
0:24:29	36	16,4	8	40	150
0:24:30	36	16,4	8	40	150
0:24:31	36	16,4	8	40	150
0:24:32	36	16,4	8	40	150
0:24:33	36	16,4	8	40	150
0:24:34	36	16,4	8	40	150
0:24:35	36	16,5	8	40	150
0:24:36	36	16,5	8	40	150
0:24:37	36	16,6	8	40	150
0:24:38	36	16,6	8	40	150
0:24:39	36	16,6	8	40	150
0:24:40	36	16,6	8	40	150
0:24:41	36	16,6	8	40	150
0:24:42	36	16,6	8	40	150
0:24:43	36	16,6	8	40	150
0:24:44	36	16,6	8	40	150
0:24:45	36	16,6	8	40	150
0:24:46	36	16,6	8	40	150
0:24:47	36	16,6	8	40	150
0:24:48	36	16,6	8	40	150
0:24:49	36	16,6	8	40	150
0:24:50	36	16,8	8	40	150
0:24:51	36	16,8	8	40	150
0:24:52	36	16,8	8	40	150
0:24:53	37	16,9	8	40	150
0:24:54	37	16,9	8	40	150
0:24:55	37	16,9	8	40	150
0:24:56	37	16,9	8	40	150
0:24:57	37	16,9	8	40	150
0:24:58	37	16,9	8	40	150
0:24:59	37	16,9	8	40	150
0:25:00	37	16,9	8	40	150
0:25:01	37	16,9	8	40	150
0:25:02	37	16,9	8	41	150
0:25:03	37	16,9	8	40	150
0:25:04	37	16,9	8	40	150
0:25:05	37	16,9	8	40	150
0:25:06	37	16,9	8	41	150
0:25:07	37	16,9	8	41	150
0:25:08	37	16,9	8	40	150
0:25:09	37	16,9	8	40	150
0:25:10	37	16,9	8	41	150
0:25:11	37	16,9	8	40	150
0:25:12	37	16,9	8	40	150
0:25:13	37	16,9	8	40	150
0:25:14	37	16,9	8	40	150
0:25:15	37	16,9	8	40	150
0:25:16	37	16,9	8	41	150
0:25:17	37	16,9	8	40	150
0:25:18	37	16,9	8	41	150
0:25:19	37	16,9	8	40	150
0:25:20	37	16,9	8	41	150
0:25:21	37	16,9	8	40	150
0:25:22	37	16,9	8	40	150
0:25:23	37	16,9	8	41	150
0:25:24	37	16,9	8	41	150
0:25:25	37	17,1	8	41	150
0:25:26	37	17,1	8	41	150
0:25:27	37	17,2	8	41	150
0:25:28	37	17,2	8	41	150
0:25:29	37	17,2	8	41	150
0:25:30	37	17,2	8	41	150
0:25:31	37	17,2	8	41	150
0:25:32	37	17,2	8	41	150
0:25:33	37	17,2	8	41	150
0:25:34	37	17,2	8	41	150
0:25:35	37	17,2	8	41	150
0:25:36	37	17,2	8	41	150
0:25:37	37	17,2	8	41	150
0:25:38	37	17,2	8	41	150
0:25:39	37	17,2	8	41	150
0:25:40	37	17,2	8	41	150
0:25:41	37	17,2	8	41	150
0:25:42	37	17,2	8	41	150
0:25:43	37	17,2	8	41	150
0:25:44	37	17,2	8	41	150
0:25:45	37	17,3	8	41	150
0:25:46	37	17,3	8	41	150
0:25:47	37	17,4	8	41	150
0:25:48	37	17,4	8	41	150
0:25:49	37	17,4	8	41	150
0:25:50	37	17,4	8	41	150
0:25:51	37	17,4	8	41	150
0:25:52	37	17,4	8	41	150
0:25:53	37	17,4	8	41	150
0:25:54	37	17,4	8	41	150
0:25:55	37	17,4	8	41	150
0:25:56	37	17,4	8	41	150
0:25:57	37	17,4	8	41	150
0:25:58	37	17,4	8	41	150
0:25:59	37	17,4	8	41	150
0:26:00	37	17,4	8	41	150
0:26:01	37	17,4	8	41	150
0:26:02	37	17,4	8	41	150
0:26:03	37	17,4	8	41	150
0:26:04	37	17,4	8	41	150
0:26:05	37	17,4	8	41	150
0:26:06	37	17,5	8	41	150
0:26:07	37	17,5	8	41	150
0:26:08	37	17,6	8	41	150
0:26:09	37	17,6	8	41	150
0:26:10	37	17,6	8	41	150
0:26:11	37	17,6	8	41	150
0:26:12	37	17,6	8	41	150
0:26:13	37	17,6	8	41	150
0:26:14	37	17,6	8	41	150
0:26:15	37	17,6	8	41	150
0:26:16	37	17,6	8	41	150
0:26:17	37	17,6	8	41	150
0:26:18	37	17,6	8	41	150
0:26:19	37	17,6	8	41	150
0:26:20	37	17,6	8	41	150
0:26:21	37	17,6	8	41	150
0:26:22	37	17,6	8	41	150
0:26:23	37	17,6	8	41	150
0:26:24	37	17,6	8	41	150
0:26:25	37	17,6	8	41	150
0:26:26	37	17,6	8	41	150
0:26:27	37	17,6	8	41	150
0:26:28	37	17,8	8	41	150
