Repository: ProgWizer/parser

File: project-root/data/Data Acquisition/Data Acquisition/2021 year (353)/21-241.txt (part 1 of 3)
--Test Summary--
Full Path and File Name	
Instrument Name	SGSA/UCA
Instrument Type	Model 5265 SGSA/UCA
Instrument Serial Number	
Test Start Date	21.09.2021
Test Start Time	11:31:19
Test Stop Date	22.09.2021
Test Stop Time	12:08:38
Test Length	24:37:19
Final Sample Time Offset	24:37:00
Controller Schedule Name	
Sampling Period	30 seconds
Comments	
Information	WellID	
Information	Customer	
Information	EngName	
Information	CementClass	
Information	CementMfr	
Information	Additives	30%SilicaFlour+0.5FLAC-420+0.15Polyxat-100
Information	Density	1900
Information	BHCT	90
Information	BHST	120
Information	FluidLoss	
Information	JobType	
Calculated Value	CS_50	0:39:00
Calculated Value	CS_500	7:33:00
Calculated Value	SGS_Initial	6:14:30
Calculated Value	SGS_Final	6:33:30
Calculated Value	CS_Time8h	5,51 MPa
Calculated Value	CS_Time12h	12,23 MPa
Calculated Value	Time_SGS_100lb/100ft2	6:15:30
Calculated Value	Time_SGS_500lb/100ft2	6:24:30
Calculated Value	CS_Time24h	16,29 MPa
Calculated Value	CS_Time48h	N/A
Calculated Curve	Compressive Strength	Compressive strength type B (more than 14 lb/gal)
Calculated Curve	Static Gel Strength	Static gel strength
Initial Temperature (°C)	24 °C
Final Temperature (°C)	120 °C
Initial Pressure (psi)	3177 psi
Final Pressure (psi)	3150 psi
Initial Transit Time (microsec/in)	16,20 microsec/in
Final Transit Time (microsec/in)	8,71 microsec/in
Initial Gel Value	3230
Final Gel Value	5580
Initial Compressive Strength (MPa)	0,00 MPa
Final Compressive Strength (MPa)	16,42 MPa
Initial Static Gel Strength (lb/100ft2)	12,5 lb/100ft2
Final Static Gel Strength (lb/100ft2)	ERROR
--Data--
Time (HH:MM:SS)	Temperature (°C)	Pressure (psi)	Transit Time (microsec/in)	Gel Value	Compressive Strength (MPa)	Static Gel Strength (lb/100ft2)
0:00:00	24	3177	16,20	3230	0,00	12,5
0:00:30	24	3150	16,20	3294	0,00	12,6
0:01:00	24	3465	16,19	3277	0,00	12,7
0:01:30	24	3461	16,18	3311	0,01	12,8
0:02:00	24	3468	16,16	3321	0,01	12,9
0:02:30	25	3483	16,15	3292	0,02	13,0
0:03:00	25	3504	16,14	3304	0,02	13,1
0:03:30	26	3524	16,16	3302	0,01	13,2
0:04:00	26	3541	16,15	3312	0,02	13,3
0:04:30	27	3555	16,14	3306	0,02	13,4
0:05:00	27	3568	16,13	3312	0,02	13,5
0:05:30	27	3582	16,11	3325	0,03	13,6
0:06:00	28	3599	16,11	3300	0,03	13,7
0:06:30	28	3621	16,08	3307	0,04	13,8
0:07:00	29	3647	16,08	3324	0,03	13,9
0:07:30	29	3677	16,06	3319	0,04	14,0
0:08:00	30	3708	16,06	3336	0,04	14,1
0:08:30	30	3738	16,05	3347	0,04	14,2
0:09:00	31	3766	16,05	3337	0,04	14,3
0:09:30	31	3794	16,04	3312	0,05	14,4
0:10:00	32	3821	16,02	3340	0,05	14,5
0:10:30	32	3851	16,00	3333	0,06	14,6
0:11:00	33	3884	15,99	3345	0,06	14,7
0:11:30	33	3920	15,98	3348	0,07	14,8
0:12:00	34	3958	15,96	3373	0,07	14,9
0:12:30	35	3997	15,94	3353	0,08	15,0
0:13:00	35	4036	15,92	3358	0,08	15,1
0:13:30	36	4074	15,89	3371	0,09	15,2
0:14:00	36	4113	15,89	3394	0,09	15,3
0:14:30	37	4153	15,88	3389	0,10	15,4
0:15:00	37	4195	15,87	3384	0,10	15,5
0:15:30	38	4238	15,83	3366	0,11	15,6
0:16:00	38	4282	15,83	3395	0,11	15,7
0:16:30	39	4328	15,81	3389	0,12	15,8
0:17:00	40	4374	15,79	3419	0,13	15,9
0:17:30	40	4420	15,78	3396	0,13	16,0
0:18:00	41	4467	15,77	3400	0,13	16,1
0:18:30	41	4514	15,76	3403	0,13	16,2
0:19:00	42	4562	15,74	3435	0,14	16,3
0:19:30	43	4611	15,72	3418	0,15	16,4
0:20:00	43	4663	15,70	3413	0,16	16,5
0:20:30	44	4715	15,69	3438	0,16	16,6
0:21:00	44	4768	15,67	3420	0,16	16,7
0:21:30	45	4822	15,66	3406	0,17	16,8
0:22:00	46	4876	15,64	3432	0,18	16,9
0:22:30	46	4929	15,60	3418	0,19	17,0
0:23:00	47	4984	15,60	3425	0,19	17,1
0:23:30	47	5040	15,59	3440	0,19	17,2
0:24:00	48	5099	15,57	3424	0,20	17,3
0:24:30	49	5157	15,56	3427	0,20	17,4
0:25:00	49	5216	15,54	3408	0,21	17,5
0:25:30	50	5274	15,52	3407	0,22	17,6
0:26:00	50	5334	15,49	3421	0,23	17,7
0:26:30	51	5393	15,49	3431	0,23	17,8
0:27:00	52	5453	15,48	3443	0,23	17,9
0:27:30	52	5515	15,47	3416	0,24	18,0
0:28:00	53	5577	15,46	3396	0,24	18,1
0:28:30	53	5639	15,44	3396	0,25	18,2
0:29:00	54	5703	15,42	3414	0,25	18,3
0:29:30	55	5766	15,41	3386	0,26	18,4
0:30:00	55	5830	15,40	3404	0,26	18,5
0:30:30	56	5897	15,38	3403	0,27	18,6
0:31:00	56	5964	15,38	3396	0,27	18,7
0:31:30	57	6031	15,38	3377	0,27	18,8
0:32:00	58	6099	15,33	3400	0,29	18,9
0:32:30	58	6166	15,32	3408	0,29	19,0
0:33:00	59	6233	15,31	3417	0,30	19,1
0:33:30	59	6300	15,31	3387	0,30	19,2
0:34:00	60	6368	15,28	3375	0,31	19,3
0:34:30	61	6436	15,26	3401	0,32	19,4
0:35:00	61	6505	15,27	3387	0,31	19,5
0:35:30	62	6576	15,24	3379	0,32	19,6
0:36:00	62	6647	15,25	3371	0,32	19,7
0:36:30	63	6719	15,25	3398	0,32	19,8
0:37:00	64	6793	15,23	3377	0,33	19,9
0:37:30	64	6867	15,20	3391	0,34	20,0
0:38:00	65	6939	15,19	3392	0,34	20,1
0:38:30	66	7012	15,17	3386	0,35	20,2
0:39:00	66	7084	15,17	3374	0,35	20,3
0:39:30	67	7157	15,15	3372	0,36	20,4
0:40:00	67	7232	15,13	3378	0,37	20,5
0:40:30	68	7310	15,15	3374	0,36	20,6
0:41:00	69	7388	15,15	3372	0,36	20,7
0:41:30	69	7466	15,14	3369	0,37	20,8
0:42:00	70	7544	15,13	3391	0,37	20,9
0:42:30	70	7622	15,11	3386	0,38	21,0
0:43:00	71	7698	15,10	3377	0,38	21,1
0:43:30	72	7776	15,08	3358	0,39	21,2
0:44:00	72	7854	15,06	3376	0,40	21,3
0:44:30	73	7936	15,07	3350	0,39	21,4
0:45:00	73	8018	15,06	3378	0,40	21,5
0:45:30	74	8103	15,04	3373	0,41	21,6
0:46:00	75	8186	15,05	3378	0,40	21,7
0:46:30	75	8269	15,04	3371	0,41	21,8
0:47:00	76	8352	15,01	3352	0,42	21,9
0:47:30	76	8434	15,02	3359	0,42	22,0
0:48:00	77	8518	15,01	3359	0,42	22,1
0:48:30	78	8602	14,99	3356	0,43	22,2
0:49:00	78	8687	14,99	3387	0,43	22,3
0:49:30	79	8772	14,96	3367	0,44	22,4
0:50:00	79	8857	14,96	3361	0,44	22,5
0:50:30	80	8941	14,94	3384	0,45	22,6
0:51:00	81	9024	14,96	3366	0,44	22,7
0:51:30	80	3290	14,98	3312	0,43	22,8
0:52:00	81	3441	15,33	3212	0,29	22,9
0:52:30	82	3581	15,47	3200	0,24	23,0
0:53:00	83	3723	15,55	3182	0,21	23,1
0:53:30	84	3853	15,55	3184	0,21	23,2
0:54:00	85	3966	15,54	3169	0,21	23,3
0:54:30	86	4062	15,53	3218	0,21	23,4
0:55:00	86	4145	15,54	3178	0,21	23,5
0:55:30	86	4215	15,52	3169	0,22	23,6
0:56:00	87	4275	15,51	3194	0,22	23,7
0:56:30	87	4330	15,52	3165	0,22	23,8
0:57:00	87	4384	15,51	3173	0,22	23,9
0:57:30	88	4440	15,50	3160	0,22	24,0
0:58:00	88	4497	15,51	3185	0,22	24,1
0:58:30	89	4554	15,50	3170	0,22	24,2
0:59:00	89	4606	15,50	3194	0,22	24,3
0:59:30	89	4652	15,50	3167	0,22	24,4
1:00:00	89	4691	15,49	3173	0,23	24,5
1:00:30	90	4724	15,49	3178	0,23	24,6
1:01:00	90	4752	15,48	3214	0,23	24,7
1:01:30	90	4779	15,48	3151	0,23	24,8
1:02:00	90	4805	15,48	3158	0,23	24,9
1:02:30	90	4832	15,49	3185	0,23	25,0
1:03:00	91	4859	15,49	3152	0,23	25,1
1:03:30	91	4884	15,48	3169	0,23	25,2
1:04:00	91	4908	15,49	3157	0,23	25,3
1:04:30	91	4929	15,50	3140	0,23	25,4
1:05:00	91	4948	15,49	3155	0,23	25,5
1:05:30	91	4965	15,48	3129	0,23	25,6
1:06:00	91	4982	15,48	3138	0,23	25,7
1:06:30	92	4998	15,49	3169	0,23	25,8
1:07:00	92	5013	15,49	3142	0,23	25,9
1:07:30	92	5028	15,50	3149	0,23	26,0
1:08:00	92	5041	15,49	3134	0,23	26,1
1:08:30	92	5053	15,49	3152	0,23	26,2
1:09:00	92	5064	15,49	3160	0,23	26,3
1:09:30	92	5073	15,48	3140	0,23	26,5
1:10:00	92	5083	15,49	3133	0,23	26,6
1:10:30	92	5092	15,49	3116	0,23	26,7
1:11:00	92	4017	15,49	3090	0,23	26,8
1:11:30	92	3320	15,59	3081	0,19	26,9
1:12:00	93	3353	15,68	3045	0,16	27,0
1:12:30	93	3385	15,72	3061	0,15	27,1
1:13:00	93	3412	15,72	3048	0,15	27,2
1:13:30	93	3433	15,72	3036	0,15	27,3
1:14:00	93	3447	15,72	3038	0,15	27,4
1:14:30	93	3458	15,71	3016	0,15	27,5
1:15:00	93	3463	15,72	3025	0,15	27,6
1:15:30	93	3465	15,73	3058	0,15	27,7
1:16:00	93	3464	15,74	3017	0,14	27,8
1:16:30	93	3460	15,74	3005	0,14	27,9
1:17:00	93	3453	15,73	3015	0,15	28,0
1:17:30	93	3446				28,1
1:18:00	93	3441	15,75	3015	0,14	28,2
1:18:30	93	3440	15,75	3034	0,14	28,3
1:19:00	93	3443	15,75	3016	0,14	28,4
1:19:30	93	3450				28,5
1:20:00	93	3458	15,75	3002	0,14	28,6
1:20:30	93	3466	15,75	3025	0,14	28,7
1:21:00	93	3472				28,8
1:21:30	93	3477	15,73	3010	0,15	28,9
1:22:00	93	3481				29,0
1:22:30	93	3483				29,1
1:23:00	94	3485				29,2
1:23:30	94	3489				29,3
1:24:00	94	3495	15,75	3002	0,14	29,4
1:24:30	94	3503				29,5
1:25:00	94	3512				29,6
1:25:30	94	3521				29,7
1:26:00	94	3530				29,8
1:26:30	94	3537				29,9
1:27:00	94	3543				30,0
1:27:30	94	3549				30,1
1:28:00	94	3555				30,2
1:28:30	94	3562				30,3
1:29:00	94	3570				30,4
1:29:30	94	3578				30,5
1:30:00	94	3587				30,6
1:30:30	94	3597				30,7
1:31:00	94	3607				30,8
1:31:30	94	3617				30,9
1:32:00	95	3627				31,0
1:32:30	95	3636				31,1
1:33:00	95	3645				31,2
1:33:30	95	3654				31,3
1:34:00	95	3663				31,4
1:34:30	95	3672				31,5
1:35:00	95	3682				31,6
1:35:30	95	3693				31,7
1:36:00	95	3705				31,8
1:36:30	95	3716				31,9
1:37:00	95	3725				32,0
1:37:30	95	3735				32,1
1:38:00	95	3743				32,2
1:38:30	95	3750				32,3
1:39:00	95	3758				32,4
1:39:30	95	3766				32,5
1:40:00	96	3776				32,6
1:40:30	96	3787				32,7
1:41:00	96	3798				32,8
1:41:30	96	3809				32,9
1:42:00	96	3820				33,0
1:42:30	96	3829				33,1
1:43:00	96	3838				33,2
1:43:30	96	3847				33,3
1:44:00	96	3856				33,4
1:44:30	96	3865				33,5
1:45:00	96	3875				33,6
1:45:30	96	3886				33,7
1:46:00	96	3897				33,8
1:46:30	96	3908				33,9
1:47:00	97	3918				34,0
1:47:30	97	3927				34,1
1:48:00	97	3936				34,2
1:48:30	97	3946				34,3
1:49:00	97	3955				34,4
1:49:30	97	3964				34,5
1:50:00	97	3974				34,6
1:50:30	97	3984				34,7
1:51:00	97	3995				34,8
1:51:30	97	4005				34,9
1:52:00	97	4016				35,0
1:52:30	97	4027				35,1
1:53:00	97	4036				35,2
1:53:30	97	4046				35,3
1:54:00	97	4055				35,4
1:54:30	97	4063				35,5
1:55:00	98	4072				35,6
1:55:30	98	4082				35,7
1:56:00	98	4092				35,8
1:56:30	98	4102				35,9
1:57:00	98	4113				36,0
1:57:30	98	4123				36,1
1:58:00	98	4133				36,2
1:58:30	98	4142				36,3
1:59:00	98	4151				36,4
1:59:30	98	4160				36,5
2:00:00	98	4169				36,6
2:00:30	98	4179				36,7
2:01:00	98	4189				36,8
2:01:30	98	4199				36,9
2:02:00	98	4210				37,0
2:02:30	99	4220				37,1
2:03:00	99	4231				37,2
2:03:30	99	4241				37,3
2:04:00	99	4252				37,4
2:04:30	99	4261				37,5
2:05:00	99	4272				37,6
2:05:30	99	4281				37,7
2:06:00	99	4291				37,8
2:06:30	99	4300				37,9
2:07:00	99	4309				38,0
2:07:30	99	4319				38,1
2:08:00	99	4329				38,2
2:08:30	99	4341				38,3
2:09:00	99	4352				38,4
2:09:30	99	4364				38,5
2:10:00	100	4374				38,6
2:10:30	100	4383				38,7
2:11:00	100	4393				38,8
2:11:30	100	4400				38,9
2:12:00	100	4408				39,0
2:12:30	100	4418				39,1
2:13:00	100	4428				39,2
2:13:30	100	4437				39,3
2:14:00	100	4447				39,4
2:14:30	100	4458				39,5
2:15:00	100	4471				39,6
2:15:30	100	4484				39,7
2:16:00	100	4497				39,8
2:16:30	100	4508				39,9
2:17:00	100	4517				40,0
2:17:30	100	4525				40,1
2:18:00	101	4530				40,2
2:18:30	101	4533				40,3
2:19:00	101	4537				40,4
2:19:30	101	4542				40,5
2:20:00	101	4549				40,6
2:20:30	101	4559				40,7
2:21:00	101	4571				40,8
2:21:30	101	4586				40,9
2:22:00	101	4602				41,0
2:22:30	101	4620				41,1
2:23:00	101	4635				41,2
2:23:30	101	4648				41,3
2:24:00	101	4660				41,4
2:24:30	101	4669				41,5
2:25:00	101	4676				41,6
2:25:30	101	4680				41,7
2:26:00	101	4686				41,8
2:26:30	102	4693				41,9
2:27:00	102	4703				42,0
2:27:30	102	4716				42,1
2:28:00	102	4729				42,2
2:28:30	102	4743				42,3
2:29:00	102	4755				42,4
2:29:30	102	4766				42,5
2:30:00	102	4776				42,6
2:30:30	102	4785				42,7
2:31:00	102	4793				42,8
2:31:30	102	4802				42,9
2:32:00	102	4811				43,0
2:32:30	102	4822				43,1
2:33:00	102	4833				43,2
2:33:30	102	4845				43,3
2:34:00	103	4856				43,4
2:34:30	103	4867				43,5
2:35:00	103	4878				43,6
2:35:30	103	4889				43,7
2:36:00	103	4899				43,8
2:36:30	103	4910				43,9
2:37:00	103	4921				44,0
2:37:30	103	4933				44,1
2:38:00	103	4945				44,2
2:38:30	103	4957				44,3
2:39:00	103	4968				44,4
2:39:30	103	4979				44,5
2:40:00	103	4987				44,6
2:40:30	103	4994				44,7
2:41:00	103	5002				44,8
2:41:30	103	5010				44,9
2:42:00	104	5020				45,0
2:42:30	104	5032				45,1
2:43:00	104	5046				45,2
2:43:30	104	5061				45,3
2:44:00	104	5076				45,4
2:44:30	104	5089				45,5
2:45:00	104	5101				45,6
2:45:30	104	5112				45,7
2:46:00	104	5122				45,8
2:46:30	104	5131				45,9
2:47:00	104	5141				46,0
2:47:30	104	5152				46,1
2:48:00	104	5164				46,2
2:48:30	104	5179				46,3
2:49:00	104	5194				46,4
2:49:30	105	5210				46,5
2:50:00	105	5224				46,6
2:50:30	105	5236				46,7
2:51:00	105	5248				46,8
2:51:30	105	5260				46,9
2:52:00	105	5272				47,0
2:52:30	105	5283				47,1
2:53:00	105	5297				47,2
2:53:30	105	5311				47,3
2:54:00	105	5327				47,4
2:54:30	105	5342				47,5
2:55:00	105	5356				47,6
2:55:30	105	5370				47,7
2:56:00	105	5383				47,8
2:56:30	105	5396				47,9
2:57:00	106	5409				48,0
2:57:30	106	5420				48,1
2:58:00	106	5432				48,2
2:58:30	106	5443				48,3
2:59:00	106	5453				48,4
2:59:30	106	5463				48,5
3:00:00	106	5472				48,6
3:00:30	106	5481				48,7
3:01:00	106	5492				48,8
3:01:30	106	5505				48,9
3:02:00	106	5518				49,0
3:02:30	106	5533				49,1
3:03:00	106	5548				49,2
3:03:30	106	5563				49,3
3:04:00	106	5577				49,4
3:04:30	106	5592				49,5
3:05:00	106	5606				49,6
3:05:30	107	5618				49,7
3:06:00	107	5629				49,8
3:06:30	107	5641				49,9
3:07:00	107	5655				50,0
3:07:30	107	5670				50,1
3:08:00	107	5687				50,2
3:08:30	107	5702				50,3
3:09:00	107	5713				50,4
3:09:30	107	5721				50,5
3:10:00	107	5728				50,6
3:10:30	107	5735				50,7
3:11:00	107	5743				50,8
3:11:30	107	5752				50,9
3:12:00	107	5766				51,0
3:12:30	107	5781				51,1
3:13:00	107	5797				51,2
3:13:30	107	5815				51,3
3:14:00	108	5832				51,4
3:14:30	108	5847				51,5
3:15:00	108	5861				51,6
3:15:30	108	5874				51,7
3:16:00	108	5885				51,8
3:16:30	108	5896				51,9
3:17:00	108	5907				52,0
3:17:30	108	5919				52,1
3:18:00	108	5931				52,2
3:18:30	108	5945				52,3
3:19:00	108	5959				52,4
3:19:30	108	5973				52,5
3:20:00	108	5988				52,6
3:20:30	108	6003				52,7
3:21:00	108	6017				52,8
3:21:30	109	6031				52,9
3:22:00	109	6044				53,0
3:22:30	109	6056				53,1
3:23:00	109	6069				53,2
3:23:30	109	6081				53,3
3:24:00	109	6093				53,4
3:24:30	109	6105				53,5
3:25:00	109	6117				53,6
3:25:30	109	6129				53,7
3:26:00	109	6141				53,8
3:26:30	109	6153				53,9
3:27:00	109	6165				54,0
3:27:30	109	6174				54,1
3:28:00	109	6180				54,2
3:28:30	109	6185				54,3
3:29:00	109	6189				54,4
3:29:30	109	6194				54,5
3:30:00	109	6201				54,6
3:30:30	110	6210				54,7
3:31:00	110	6221				54,8
3:31:30	110	6234				54,9
3:32:00	110	6248				55,0
3:32:30	110	6262				55,1
3:33:00	110	6276				55,2
3:33:30	110	6288				55,3
3:34:00	110	6299				55,4
3:34:30	110	6308				55,5
3:35:00	110	6317				55,6
3:35:30	110	6325				55,7
3:36:00	110	6333				55,8
3:36:30	110	6342				55,9
3:37:00	110	6352				56,0
3:37:30	110	6363				56,1
3:38:00	111	6376				56,2
3:38:30	111	6389				56,3
3:39:00	111	6401				56,4
3:39:30	111	6413				56,5
3:40:00	111	6424				56,6
3:40:30	111	6433				56,7
3:41:00	111	6441				56,8
3:41:30	111	6448				56,9
3:42:00	111	6455				57,0
3:42:30	111	6461				57,1
3:43:00	111	6468				57,2
3:43:30	111	6476				57,3
3:44:00	111	6485				57,4
3:44:30	111	6495				57,5
3:45:00	111	6505				57,6
3:45:30	112	6515				57,7
3:46:00	112	6526				57,8
3:46:30	112	6536				57,9
3:47:00	112	6545				58,0
3:47:30	112	6553				58,1
3:48:00	112	6560				58,2
3:48:30	112	6566				58,3
3:49:00	112	6572				58,4
3:49:30	112	6579				58,5
3:50:00	112	6587				58,6
3:50:30	112	6596				58,7
3:51:00	112	6606				58,8
3:51:30	112	6615				58,9
3:52:00	112	6623				59,0
3:52:30	112	6631				59,1
3:53:00	112	6638				59,2
3:53:30	113	6645				59,3
3:54:00	113	6651				59,4
3:54:30	113	6658				59,5
3:55:00	113	6665				59,6
3:55:30	113	6673				59,7
3:56:00	113	6682				59,8
3:56:30	113	6692				59,9
3:57:00	113	6701				60,0
3:57:30	113	6711				60,1
3:58:00	113	6720				60,2
3:58:30	113	6728				60,3
3:59:00	113	6736				60,4
3:59:30	113	6744				60,5
4:00:00	113	6752				60,6
4:00:30	113	6759				60,7
4:01:00	113	6767				60,8
4:01:30	113	6775				60,9
4:02:00	114	6783				61,0
4:02:30	114	6792				61,1
4:03:00	114	6801				61,2
4:03:30	114	6811				61,3
4:04:00	114	6820				61,4
4:04:30	114	6829				61,5
4:05:00	114	6837				61,6
4:05:30	114	6845				61,7
4:06:00	114	6853				61,8
4:06:30	114	6860				61,9
4:07:00	114	6867				62,0
4:07:30	114	6876				62,1
4:08:00	114	6885				62,2
4:08:30	114	6894				62,3
4:09:00	114	6903				62,4
4:09:30	114	6912				62,5
4:10:00	115	6920				62,6
4:10:30	115	6927				62,7
4:11:00	115	6934				62,8
4:11:30	115	6938				62,9
4:12:00	115	6941				63,0
4:12:30	115	6945				63,1
4:13:00	115	6950				63,2
4:13:30	115	6958				63,3
4:14:00	115	6967				63,4
4:14:30	115	6976				63,5
4:15:00	115	6988				63,6
4:15:30	115	6999				63,7
4:16:00	115	7011				63,8
4:16:30	115	7022				63,9
4:17:00	115	7033				64,0
4:17:30	115	7044				64,1
4:18:00	116	7055				64,2
4:18:30	116	7064				64,3
4:19:00	116	7073				64,4
4:19:30	116	7081				64,5
4:20:00	116	7088				64,6
4:20:30	116	7097				64,7
4:21:00	116	7107				64,8
4:21:30	115	3327				64,9
4:22:00	116	3384				65,0
4:22:30	116	3447				65,1
4:23:00	117	3504				65,2
4:23:30	117	3550				65,3
4:24:00	117	3586				65,4
4:24:30	117	3612				65,5
4:25:00	117	3631				65,6
4:25:30	117	3643				65,7
4:26:00	117	3649				65,8
4:26:30	117	3649				65,9
4:27:00	117	3646				66,0
4:27:30	117	3638				66,1
4:28:00	117	3627				66,2
4:28:30	117	3617				66,3
4:29:00	117	3609				66,4
4:29:30	117	3605				66,5
4:30:00	117	3607				66,6
4:30:30	117	3614				66,7
4:31:00	117	3623				66,8
4:31:30	117	3632				66,9
4:32:00	117	3640				67,0
4:32:30	117	3646				67,1
4:33:00	117	3649				67,2
4:33:30	117	3652				67,3
4:34:00	117	3655				67,4
4:34:30	117	3659				67,5
4:35:00	117	3665				67,6
4:35:30	117	3671				67,7
4:36:00	118	3680				67,8
4:36:30	118	3688				67,9
4:37:00	118	3696				68,0
4:37:30	118	3703				68,1
4:38:00	118	3711				68,2
4:38:30	118	3718				68,3
4:39:00	118	3725				68,4
4:39:30	118	3733				68,5
4:40:00	118	3742				68,6
4:40:30	118	3752				68,7
4:41:00	118	3763				68,8
4:41:30	118	3774				68,9
4:42:00	118	3786				69,0
4:42:30	118	3797				69,1
4:43:00	118	3807				69,2
4:43:30	118	3813				69,3
4:44:00	118	3817				69,4
4:44:30	118	3821				69,5
4:45:00	119	3826				69,6
4:45:30	119	3833				69,7
4:46:00	119	3842				69,8
4:46:30	119	3855				69,9
4:47:00	119	3871				70,0
4:47:30	119	3888				70,1
4:48:00	119	3902				70,2
4:48:30	119	3914				70,3
4:49:00	119	3923				70,4
4:49:30	119	3930				70,5
4:50:00	119	3936				70,6
4:50:30	119	3943				70,7
4:51:00	119	3951				70,8
4:51:30	119	3961				70,9
4:52:00	119	3973				71,0
4:52:30	120	3987				71,1
4:53:00	120	3999				71,2
4:53:30	120	4010				71,3
4:54:00	120	4019				71,4
4:54:30	120	4027				71,5
4:55:00	120	4034				71,6
4:55:30	120	4041				71,7
4:56:00	120	4049				71,8
4:56:30	120	4056				71,9
4:57:00	120	4062				72,0
4:57:30	120	4068				72,1
4:58:00	120	4074				72,2
4:58:30	120	4081				72,3
4:59:00	120	4088				72,4
4:59:30	120	4093				72,5
5:00:00	120	4097				72,6
5:00:30	120	4099				72,7
5:01:00	120	4098				72,8
5:01:30	120	4094				72,9
5:02:00	120	4088				73,0
5:02:30	120	4083				73,1
5:03:00	120	4079				73,2
5:03:30	120	4078				73,3
5:04:00	120	4079				73,4
5:04:30	120	4081				73,5
5:05:00	121	4084				73,6
5:05:30	120	4086				73,7
5:06:00	121	4087				73,8
5:06:30	121	4087				73,9
5:07:00	121	4087				74,0
5:07:30	121	4086				74,1
5:08:00	121	4085				74,2
5:08:30	121	4082				74,3
5:09:00	121	4080				74,4
5:09:30	121	4078				74,5
5:10:00	121	4078				74,6
5:10:30	121	4078				74,7
5:11:00	121	4079				74,8
5:11:30	121	4078				74,9
5:12:00	121	4076				75,0
5:12:30	121	4071				75,1
5:13:00	121	4061				75,2
5:13:30	120	4048				75,3
5:14:00	120	4035				75,4
5:14:30	120	4024				75,5
5:15:00	120	4018				75,6
5:15:30	120	4015				75,7
5:16:00	120	4015				75,8
5:16:30	120	4016				75,9
5:17:00	120	4016				76,0
5:17:30	120	4013				76,1
5:18:00	120	4007				76,2
5:18:30	120	3999				76,3
5:19:00	120	3989				76,4
5:19:30	120	3979				76,5
5:20:00	120	3970				76,6
5:20:30	120	3963				76,7
5:21:00	120	3960				76,8
5:21:30	120	3959				76,9
5:22:00	120	3961				77,0
5:22:30	120	3963				77,1
5:23:00	120	3963				77,2
5:23:30	120	3964				77,3
5:24:00	120	3962				77,4
5:24:30	120	3958				77,5
5:25:00	120	3953				77,6
5:25:30	120	3948				77,7
5:26:00	120	3944				77,8
5:26:30	120	3941				77,9
5:27:00	120	3938				78,0
5:27:30	120	3935				78,1
5:28:00	120	3932				78,2
5:28:30	120	3931				78,3
5:29:00	120	3932				78,4
5:29:30	120	3935				78,5
5:30:00	120	3940				78,6
5:30:30	120	3943				78,7
5:31:00	120	3946				78,8
5:31:30	120	3945				78,9
5:32:00	120	3939				79,0
5:32:30	120	3931				79,1
5:33:00	120	3924				79,2
5:33:30	120	3919				79,3
5:34:00	120	3917				79,4
5:34:30	120	3917				79,5
5:35:00	120	3919				79,6
5:35:30	120	3920				79,7
5:36:00	120	3920				79,8
5:36:30	120	3919				79,9
5:37:00	120	3917				80,0
5:37:30	120	3912				80,1
5:38:00	120	3905				80,2
5:38:30	120	3897				80,3
5:39:00	120	3891				80,4
5:39:30	120	3886				80,5
5:40:00	120	3883				80,6
5:40:30	120	3881				80,7
5:41:00	120	3881				80,8
5:41:30	120	3882				80,9
5:42:00	120	3883				81,0
5:42:30	120	3885				81,1
5:43:00	121	3886				81,2
5:43:30	121	3886				81,3
5:44:00	121	3884				81,4
5:44:30	121	3880				81,5
5:45:00	121	3875				81,6
5:45:30	121	3870				81,7
5:46:00	121	3864				81,8
5:46:30	120	3859				81,9
5:47:00	120	3856				82,0
5:47:30	120	3854				82,1
5:48:00	121	3851				82,2
5:48:30	121	3848				82,3
5:49:00	121	3845				82,4
5:49:30	121	3843				82,5
5:50:00	121	3841				82,6
5:50:30	121	3840				82,7
5:51:00	121	3839				82,8
5:51:30	121	3839				82,9
5:52:00	121	3840				83,0
5:52:30	121	3842				83,1
5:53:00	121	3842				83,2
5:53:30	121	3842				83,3
5:54:00	121	3838				83,4
5:54:30	121	3831				83,5
5:55:00	121	3820				83,6
5:55:30	120	3806				83,7
5:56:00	120	3790				83,8
5:56:30	120	3776				83,9
5:57:00	120	3764				84,0
5:57:30	120	3756				84,1
5:58:00	120	3753				84,2
5:58:30	120	3752				84,3
5:59:00	120	3753				84,4
5:59:30	120	3754				84,5
6:00:00	120	3753				84,6
6:00:30	120	3749				84,7
6:01:00	120	3744				84,8
6:01:30	120	3740				84,9
6:02:00	120	3736				85,0
6:02:30	120	3732				85,1
6:03:00	120	3728				85,2
6:03:30	120	3724				85,3
6:04:00	120	3721				85,4
6:04:30	120	3717				85,5
6:05:00	120	3714				85,6
6:05:30	120	3710				85,7
6:06:00	120	3707				85,8
6:06:30	120	3703				85,9
6:07:00	120	3698				86,0
6:07:30	120	3691				86,1
6:08:00	120	3684				86,2
6:08:30	120	3678				86,3
6:09:00	120	3671				86,4
6:09:30	120	3664				86,5
6:10:00	120	3658				86,6
6:10:30	120	3653				86,7
6:11:00	120	3650				86,8
6:11:30	120	3647				86,9
6:12:00	120	3646				87,0
6:12:30	120	3645				87,1
6:13:00	120	3644				87,2
6:13:30	120	3643				87,3
6:14:00	120	3641				87,4
6:14:30	121	3637	16,65	3025	0,00	87,5
6:15:00	120	3630	16,63	3058	0,00	107,3
6:15:30	120	3622	16,62	3070	0,00	114,5
6:16:00	120	3613	16,60	3082	0,00	122,1
6:16:30	120	3603	16,62	3142	0,00	160,0
6:17:00	120	3595	16,62	3162	0,00	172,6
6:17:30	120	3590	16,63	3195	0,00	194,9
6:18:00	120	3586	16,63	3207	0,00	203,1
6:18:30	120	3583	16,62	3257	0,00	237,6
6:19:00	120	3582	16,64	3288	0,00	259,3
6:19:30	120	3581	16,64	3343	0,00	300,3
6:20:00	120	3580	16,64	3354	0,00	308,6
6:20:30	120	3578	16,63	3403	0,00	346,1
6:21:00	120	3574	16,64	3427	0,00	365,4
6:21:30	120	3570	16,62	3437	0,00	373,2
6:22:00	120	3565	16,62	3493	0,00	419,5
6:22:30	121	3560	16,61	3499	0,00	424,6
6:23:00	121	3555	16,61	3558	0,00	476,3
6:23:30	121	3549	16,61	3582	0,00	497,3
6:24:00	121	3542	16,60	3614	0,00	526,5
6:24:30	121	3535	16,59	3656	0,00	566,5
6:25:00	121	3529	16,61	3685	0,00	594,1
6:25:30	121	3524	16,60	3699	0,00	608,1
6:26:00	121	3519	16,61	3752	0,00	661,2
6:26:30	121	3509	16,60	3786	0,00	697,0
6:27:00	121	3499	16,59	3816	0,00	729,5
6:27:30	121	3489	16,58	3859	0,00	776,5
6:28:00	120	3479	16,57	3870	0,00	789,0
6:28:30	120	3469	16,56	3917	0,00	842,5
6:29:00	121	3461	16,54	3959	0,00	892,4
6:29:30	121	3454	16,54	3973	0,00	910,3
6:30:00	121	3448	16,52	4014	0,00	960,8
6:30:30	121	3443	16,51	4032	0,00	983,2
6:31:00	121	3438	16,50	4066	0,00	1027,9
6:31:30	121	3433	16,49	4102	0,00	1075,3
6:32:00	121	3430	16,47	4135	0,00	1119,8
6:32:30	121	3421	16,44	4155	0,00	1147,8
6:33:00	121	3407	16,44	4172	0,00	1172,3
6:33:30	120	3391	16,41	4200	0,00	1212,5
6:34:00	120	3374	16,39	4228	0,00	
6:34:30	120	3358	16,37	4257	0,00	
6:35:00	120	3345	16,34	4271	0,00	
6:35:30	120	3337	16,32	4292	0,00	
6:36:00	120	3332	16,30	4329	0,00	
6:36:30	120	3331	16,27	4362	0,00	
6:37:00	120	3331	16,24	4391	0,00	
6:37:30	120	3330	16,19	4413	0,00	
6:38:00	120	3328	16,16	4433	0,01	
6:38:30	120	3323	16,13	4457	0,02	
6:39:00	120	3318	16,09	4487	0,03	
6:39:30	120	3311	16,05	4514	0,04	
6:40:00	120	3294	16,00	4529	0,06	
6:40:30	120	3272	15,97	4557	0,07	
6:41:00	120	3251	15,93	4575	0,08	
6:41:30	120	3232	15,89	4596	0,09	
6:42:00	120	3217	15,85	4613	0,11	
6:42:30	120	3204	15,81	4616	0,12	
6:43:00	120	3192	15,75	4639	0,14	
6:43:30	120	3180	15,72	4652	0,15	
6:44:00	120	3166	15,67	4667	0,16	
6:44:30	121	3144	15,62	4682	0,18	
6:45:00	120	3123	15,57	4694	0,20	
6:45:30	120	3100	15,52	4703	0,22	
6:46:00	120	3076	15,47	4713	0,24	
6:46:30	120	3052	15,42	4728	0,25	
6:47:00	120	3029	15,37	4753	0,27	
6:47:30	120	3005	15,32	4762	0,29	
6:48:00	120	2980	15,27	4777	0,31	
6:48:30	120	2954	15,22	4795	0,33	
6:49:00	120	2928	15,17	4811	0,35	
6:49:30	120	2900	15,11	4813	0,38	
6:50:00	120	2874	15,06	4816	0,40	
6:50:30	120	2847	15,01	4821	0,42	
6:51:00	120	2821	14,96	4838	0,44	
6:51:30	120	2797	14,92	4841	0,46	
6:52:00	120	2772	14,86	4850	0,49	
6:52:30	121	2747	14,81	4842	0,51	
6:53:00	121	2720	14,75	4847	0,54	
6:53:30	121	2691	14,69	4863	0,57	
6:54:00	121	2660	14,65	4863	0,59	
6:54:30	120	2626	14,60	4864	0,62	
6:55:00	120	2591	14,56	4877	0,64	
6:55:30	120	2555	14,50	4880	0,66	
6:56:00	120	2520	14,46	4897	0,69	
6:56:30	120	2485	14,40	4898	0,72	
6:57:00	120	2452	14,35	4909	0,74	
6:57:30	121	2419	14,31	4915	0,77	
6:58:00	121	2386	14,25	4932	0,80	
6:58:30	121	2353	14,20	4927	0,84	
6:59:00	121	2320	14,14	4940	0,87	
6:59:30	121	2286	14,09	4945	0,90	
7:00:00	121	2250	14,04	4936	0,93	
7:00:30	121	2213	13,99	4943	0,96	
7:01:00	121	2177	13,94	4940	1,00	
7:01:30	121	2140	13,89	4945	1,03	
7:02:00	121	2105	13,84	4945	1,06	
7:02:30	121	2069	13,79	4944	1,10	
7:03:00	121	2032	13,74	4946	1,13	
7:03:30	121	1994	13,69	4955	1,17	
7:04:00	121	1956	13,64	4955	1,20	
7:04:30	121	1917	13,59	4952	1,24	
7:05:00	121	1877	13,55	4964	1,28	
7:05:30	121	1838	13,51	4958	1,31	
7:06:00	121	1799	13,46	4961	1,35	
7:06:30	121	1775	13,41	4970	1,39	
7:07:00	121	1736	13,37	4984	1,42	
7:07:30	121	1697	13,31	4987	1,47	
7:08:00	121	1658	13,28	4982	1,50	
7:08:30	121	1619	13,23	4991	1,53	
7:09:00	121	1581	13,19	5000	1,57	
7:09:30	121	1544	13,15	5004	1,61	
7:10:00	121	1505	13,11	5004	1,65	
7:10:30	121	1465	13,07	5009	1,68	
7:11:00	121	1424	13,03	5015	1,72	
7:11:30	121	1383	13,00	5015	1,75	
7:12:00	120	1355	12,95	5018	1,80	
7:12:30	121	1316	12,92	5025	1,83	
7:13:00	121	1281	12,88	5029	1,87	
7:13:30	121	1247	12,84	5028	1,91	
7:14:00	121	1213	12,80	5033	1,96	
7:14:30	121	1179	12,76	5037	2,00	
7:15:00	121	1146	12,72	5032	2,04	
7:15:30	121	1110	12,68	5042	2,09	
7:16:00	121	1074	12,65	5048	2,12	
7:16:30	121	1034	12,61	5040	2,16	
7:17:00	121	992	12,58	5051	2,20	
7:17:30	121	947	12,56	5048	2,22	
7:18:00	120	905	12,53	5050	2,26	
7:18:30	120	862	12,50	5056	2,30	
7:19:00	120	824	12,46	5055	2,34	
7:19:30	120	789	12,43	5055	2,39	
7:20:00	120	758	12,39	5059	2,43	
7:20:30	120	731	12,36	5070	2,47	
7:21:00	120	706	12,33	5067	2,51	
7:21:30	120	679	12,30	5071	2,55	
7:22:00	120	651	12,26	5078	2,60	
7:22:30	121	621	12,23	5085	2,64	
7:23:00	120	592	12,20	5082	2,69	
7:23:30	120	559	12,18	5087	2,71	
7:24:00	120	526	12,15	5082	2,76	
7:24:30	120	494	12,12	5089	2,81	
7:25:00	120	465	12,09	5095	2,84	
7:25:30	120	438	12,07	5099	2,87	
7:26:00	120	414	12,03	5101	2,93	
7:26:30	120	392	12,01	5099	2,97	
7:27:00	120	371	11,99	5107	3,00	
7:27:30	120	351	11,96	5110	3,04	
7:28:00	120	332	11,93	5112	3,09	
7:28:30	120	311	11,90	5112	3,14	
7:29:00	120	289	11,88	5119	3,17	
7:29:30	120	268	11,86	5119	3,19	
7:30:00	120	249	11,83	5126	3,25	
7:30:30	120	233	11,81	5124	3,29	
7:31:00	120	218	11,78	5123	3,33	
7:31:30	120	207	11,76	5136	3,37	
7:32:00	120	197	11,73	5134	3,41	
7:32:30	120	187	11,71	5140	3,45	
7:33:00	120	179	11,69	5142	3,49	
7:33:30	120	170	11,66	5138	3,54	
7:34:00	121	161	11,65	5145	3,57	
7:34:30	120	152	11,62	5146	3,61	
7:35:00	120	143	11,60	5145	3,66	
7:35:30	120	133	11,58	5155	3,70	
7:36:00	120	125	11,56	5157	3,73	
7:36:30	120	118	11,54	5158	3,77	
7:37:00	120	113	11,51	5161	3,82	
7:37:30	120	109	11,49	5169	3,86	
7:38:00	120	105	11,47	5173	3,91	
7:38:30	120	103	11,45	5182	3,94	
7:39:00	120	101	11,43	5186	3,99	
7:39:30	120	100	11,42	5188	4,01	
7:40:00	120	98	11,40	5184	4,04	
7:40:30	121	97	11,37	5193	4,09	
7:41:00	121	95	11,36	5193	4,12	
7:41:30	121	93	11,34	5197	4,16	
7:42:00	120	92	11,32	5216	4,21	
7:42:30	120	90	11,30	5210	4,24	
7:43:00	120	89	11,28	5209	4,28	
7:43:30	120	88	11,26	5217	4,33	
7:44:00	120	87	11,25	5224	4,36	
7:44:30	120	87	11,24	5227	4,39	
7:45:00	121	86	11,21	5230	4,44	
7:45:30	121	85	11,19	5234	4,49	
7:46:00	121	85	11,18	5234	4,51	
7:46:30	121	85	11,16	5244	4,55	
7:47:00	121	84	11,14	5239	4,60	
7:47:30	121	84	11,12	5246	4,64	
7:48:00	121	83	11,11	5254	4,67	
7:48:30	121	82	11,10	5255	4,71	
7:49:00	121	82	11,09	5261	4,73	
7:49:30	121	84	11,07	5260	4,76	
7:50:00	121	84	11,06	5267	4,80	
7:50:30	121	84	11,04	5266	4,85	
7:51:00	121	83	11,02	5270	4,88	
7:51:30	121	83	11,01	5277	4,91	
7:52:00	121	82	11,00	5275	4,95	
7:52:30	121	82	10,97	5280	5,01	
7:53:00	121	82	10,96	5277	5,03	
7:53:30	121	83	10,95	5282	5,06	
7:54:00	121	83	10,94	5290	5,09	
7:54:30	120	82	10,93	5287	5,12	
7:55:00	120	82	10,91	5294	5,16	
7:55:30	120	82	10,90	5297	5,20	
7:56:00	120	83	10,89	5302	5,23	
7:56:30	120	84	10,87	5300	5,27	
7:57:00	121	85	10,86	5307	5,30	
7:57:30	121	84	10,85	5309	5,34	
7:58:00	121	84	10,84	5315	5,36	
7:58:30	121	84	10,83	5317	5,40	
7:59:00	121	84	10,82	5314	5,42	
7:59:30	121	83	10,80	5325	5,46	
8:00:00	121	83	10,78	5325	5,51	
8:00:30	121	82	10,77	5331	5,54	
8:01:00	121	82	10,76	5320	5,58	
8:01:30	121	83	10,75	5329	5,59	
8:02:00	120	84	10,75	5328	5,62	
8:02:30	120	82	10,73	5332	5,65	
8:03:00	120	85	10,72	5328	5,69	
8:03:30	120	84	10,71	5333	5,72	
8:04:00	120	83	10,70	5343	5,75	
8:04:30	120	83	10,69	5338	5,79	
8:05:00	120	83	10,68	5340	5,82	
8:05:30	120	82	10,66	5337	5,86	
8:06:00	121	82	10,66	5347	5,87	
8:06:30	121	82	10,64	5345	5,92	
8:07:00	121	82	10,64	5352	5,93	
8:07:30	121	82	10,62	5350	5,98	
8:08:00	121	83	10,61	5356	6,01	
8:08:30	121	83	10,60	5356	6,05	
8:09:00	121	83	10,59	5361	6,08	
8:09:30	120	82	10,58	5355	6,10	
8:10:00	120	82	10,57	5365	6,13	
8:10:30	120	82	10,57	5362	6,16	
8:11:00	121	83	10,55	5364	6,19	
8:11:30	121	83	10,55	5364	6,21	
8:12:00	121	83	10,54	5368	6,24	
8:12:30	120	82	10,53	5371	6,28	
8:13:00	120	83	10,52	5372	6,31	
8:13:30	120	82	10,50	5377	6,35	
8:14:00	120	84	10,49	5375	6,38	
8:14:30	121	84	10,48	5380	6,42	
8:15:00	121	84	10,48	5382	6,44	
8:15:30	121	84	10,47	5382	6,46	
8:16:00	121	85	10,46	5380	6,50	
8:16:30	121	84	10,45	5381	6,53	
8:17:00	121	84	10,44	5383	6,55	
8:17:30	121	84	10,44	5385	6,57	
8:18:00	121	84	10,42	5392	6,61	
8:18:30	121	84	10,42	5389	6,64	
8:19:00	121	84	10,41	5390	6,66	
8:19:30	121	83	10,40	5396	6,69	
8:20:00	121	84	10,40	5394	6,71	
8:20:30	121	84	10,39	5399	6,75	
8:21:00	120	85	10,38	5401	6,77	
8:21:30	120	84	10,37	5393	6,80	
8:22:00	120	83	10,36	5397	6,82	
8:22:30	120	83	10,35	5399	6,86	
8:23:00	120	82	10,35	5402	6,86	
8:23:30	120	82	10,35	5410	6,88	
8:24:00	120	84	10,34	5404	6,90	
8:24:30	120	83	10,34	5407	6,91	
8:25:00	121	84	10,33	5409	6,95	
8:25:30	121	84	10,33	5409	6,95	
8:26:00	121	83	10,32	5408	6,98	
8:26:30	120	83	10,31	5411	7,03	
8:27:00	120	85	10,29	5416	7,07	
8:27:30	120	84	10,28	5417	7,11	
8:28:00	120	83	10,28	5417	7,12	
8:28:30	120	82	10,27	5415	7,16	
8:29:00	120	82	10,27	5416	7,17	
8:29:30	120	82	10,26	5417	7,17	
8:30:00	120	82	10,26	5413	7,19	
8:30:30	120	83	10,26	5426	7,21	
8:31:00	120	83	10,25	5421	7,23	
8:31:30	120	83	10,24	5418	7,28	
8:32:00	120	83	10,23	5422	7,29	
8:32:30	120	83	10,22	5421	7,36	
8:33:00	120	85	10,22	5423	7,35	
8:33:30	120	84	10,21	5421	7,37	
8:34:00	120	84	10,20	5429	7,41	
8:34:30	120	84	10,19	5428	7,44	
8:35:00	120	83	10,18	5429	7,49	
8:35:30	120	83	10,18	5436	7,49	
8:36:00	120	83	10,17	5433	7,52	
8:36:30	120	83	10,17	5432	7,55	
8:37:00	120	83	10,17	5433	7,55	
8:37:30	120	82	10,15	5439	7,60	
8:38:00	120	85	10,16	5437	7,58	
8:38:30	120	84	10,16	5435	7,57	
8:39:00	120	84	10,15	5441	7,60	
8:39:30	120	83	10,14	5436	7,65	
8:40:00	120	83	10,13	5438	7,69	
8:40:30	120	83	10,13	5445	7,70	
8:41:00	120	84	10,13	5437	7,69	
8:41:30	120	84	10,11	5440	7,77	
8:42:00	120	84	10,11	5441	7,78	
8:42:30	120	84	10,10	5444	7,79	
8:43:00	121	84	10,10	5446	7,80	
8:43:30	121	83	10,10	5446	7,82	
8:44:00	121	83	10,08	5447	7,88	
8:44:30	121	85	10,08	5446	7,89	
8:45:00	121	86	10,07	5447	7,91	
8:45:30	121	85	10,07	5446	7,93	
8:46:00	121	85	10,06	5446	7,97	
8:46:30	120	84	10,06	5452	7,98	
8:47:00	120	84	10,06	5451	7,98	
8:47:30	120	84	10,06	5452	7,99	
8:48:00	120	84	10,05	5447	8,00	
8:48:30	120	83	10,05	5453	8,03	
8:49:00	121	83	10,04	5449	8,05	
8:49:30	121	84	10,04	5453	8,07	
8:50:00	121	84	10,03	5452	8,09	
8:50:30	121	84	10,02	5453	8,11	
8:51:00	121	83	10,02	5452	8,15	
8:51:30	121	83	10,01	5457	8,17	
8:52:00	121	83	10,01	5458	8,18	
8:52:30	121	83	10,01	5464	8,20	
8:53:00	121	84	9,99	5458	8,25	
8:53:30	120	83	9,99	5467	8,25	
8:54:00	120	83	9,99	5461	8,27	
8:54:30	120	82	9,98	5462	8,30	
8:55:00	120	82	9,98	5466	8,31	
8:55:30	120	83	9,97	5462	8,36	
8:56:00	120	83	9,97	5458	8,35	
8:56:30	120	83	9,96	5464	8,37	
8:57:00	120	82	9,96	5465	8,39	
8:57:30	120	83	9,96	5470	8,41	
8:58:00	120	83	9,95	5466	8,42	
8:58:30	120	83	9,95	5465	8,44	
8:59:00	121	84	9,95	5469	8,45	
8:59:30	121	84	9,94	5466	8,48	
9:00:00	121	83	9,94	5469	8,50	
9:00:30	121	83	9,93	5469	8,50	
9:01:00	120	84	9,93	5474	8,53	
9:01:30	120	84	9,92	5478	8,55	
9:02:00	120	83	9,92	5474	8,56	
9:02:30	120	84	9,92	5468	8,57	
9:03:00	120	84	9,92	5474	8,59	
9:03:30	120	84	9,91	5474	8,63	
9:04:00	120	84	9,90	5472	8,66	
9:04:30	120	84	9,90	5475	8,65	
9:05:00	120	83	9,89	5474	8,69	
9:05:30	121	83	9,89	5479	8,70	
9:06:00	121	83	9,89	5476	8,72	
9:06:30	121	83	9,88	5478	8,73	
9:07:00	121	84	9,88	5479	8,76	
9:07:30	120	83	9,87	5477	8,79	
9:08:00	120	84	9,87	5481	8,79	
9:08:30	120	83	9,87	5487	8,80	
9:09:00	120	83	9,86	5484	8,82	
9:09:30	120	83	9,86	5478	8,83	
9:10:00	120	83	9,86	5484	8,83	
9:10:30	120	83	9,85	5485	8,87	
9:11:00	120	84	9,85	5487	8,87	
9:11:30	121	84	9,85	5486	8,89	
9:12:00	121	83	9,84	5484	8,92	
9:12:30	121	83	9,84	5486	8,95	
9:13:00	121	83	9,83	5488	8,97	
9:13:30	121	83	9,84	5491	8,93	
9:14:00	121	83	9,82	5490	9,01	
9:14:30	121	82	9,82	5488	9,02	
9:15:00	121	83	9,82	5489	9,02	
9:15:30	120	83	9,82	5489	9,04	
9:16:00	120	83	9,81	5493	9,05	
9:16:30	120	82	9,81	5485	9,07	
9:17:00	120	83	9,81	5490	9,09	
9:17:30	120	84	9,80	5489	9,10	
9:18:00	120	84	9,80	5488	9,13	
9:18:30	121	84	9,79	5489	9,16	
9:19:00	121	84	9,79	5490	9,18	
9:19:30	121	84	9,78	5488	9,20	
9:20:00	121	84	9,78	5490	9,21	
9:20:30	121	85	9,78	5496	9,22	
9:21:00	121	86	9,78	5492	9,24	
9:21:30	121	85	9,77	5495	9,25	
9:22:00	121	85	9,77	5499	9,28	
9:22:30	121	84	9,77	5497	9,25	
9:23:00	120	84	9,77	5498	9,27	
9:23:30	120	83	9,76	5503	9,29	
9:24:00	120	83	9,76	5494	9,31	
9:24:30	120	83	9,76	5501	9,34	
9:25:00	120	83	9,75	5501	9,36	
9:25:30	120	85	9,75	5499	9,36	
9:26:00	120	85	9,75	5500	9,38	
9:26:30	120	85	9,75	5502	9,36	
9:27:00	121	85	9,74	5498	9,40	
9:27:30	121	85	9,75	5500	9,38	
9:28:00	121	85	9,74	5501	9,43	
9:28:30	121	84	9,73	5500	9,44	
9:29:00	121	84	9,73	5508	9,44	
9:29:30	120	84	9,73	5504	9,44	
9:30:00	120	83	9,72	5505	9,49	
9:30:30	120	83	9,72	5505	9,50	
9:31:00	120	83	9,72	5505	9,51	
9:31:30	120	83	9,71	5503	9,55	
9:32:00	120	83	9,71	5505	9,55	
9:32:30	120	83	9,71	5508	9,57	
9:33:00	120	83	9,70	5504	9,60	
9:33:30	120	83	9,71	5505	9,56	
9:34:00	120	83	9,71	5507	9,56	
9:34:30	120	83	9,70	5507	9,60	
9:35:00	120	83	9,70	5504	9,63	
9:35:30	120	84	9,69	5512	9,66	
9:36:00	120	83	9,69	5508	9,67	
9:36:30	121	83	9,69	5507	9,69	
9:37:00	121	83	9,68	5510	9,69	
9:37:30	120	83	9,68	5511	9,72	
9:38:00	120	83	9,67	5512	9,74	
9:38:30	120	83	9,67	5512	9,75	
9:39:00	120	83	9,67	5510	9,75	
9:39:30	120	83	9,67	5513	9,78	
9:40:00	120	83	9,67	5509	9,79	
9:40:30	120	83	9,66	5513	9,80	
9:41:00	120	83	9,66	5514	9,81	
9:41:30	121	84	9,66	5515	9,82	
9:42:00	121	84	9,65	5513	9,84	
9:42:30	121	84	9,65	5514	9,85	
9:43:00	121	84	9,65	5514	9,85	
9:43:30	121	83	9,65	5514	9,87	
9:44:00	121	83	9,65	5515	9,87	
9:44:30	121	85	9,64	5514	9,91	
9:45:00	121	84	9,64	5518	9,91	
9:45:30	120	84	9,64	5522	9,93	
9:46:00	120	84	9,63	5514	9,96	
9:46:30	120	83	9,64	5517	9,93	
9:47:00	120	83	9,63	5515	9,96	
9:47:30	120	83	9,63	5519	9,98	
9:48:00	121	83	9,62	5519	10,00	
9:48:30	121	83	9,62	5516	10,02	
9:49:00	121	84	9,62	5519	10,03	
9:49:30	121	83	9,62	5521	10,05	
9:50:00	121	84	9,62	5518	10,02	
9:50:30	121	83	9,61	5516	10,05	
9:51:00	121	83	9,62	5518	10,05	
9:51:30	121	83	9,61	5522	10,08	
9:52:00	121	83	9,61	5519	10,09	
9:52:30	121	83	9,61	5525	10,08	
9:53:00	121	83	9,60	5522	10,11	
9:53:30	121	83	9,60	5518	10,11	
9:54:00	121	83	9,60	5523	10,12	
9:54:30	121	83	9,60	5521	10,14	
9:55:00	121	83	9,59	5525	10,16	
9:55:30	121	83	9,59	5525	10,18	
9:56:00	121	83	9,59	5525	10,21	
9:56:30	121	83	9,58	5529	10,23	
9:57:00	121	83	9,58	5524	10,23	
9:57:30	121	83	9,58	5525	10,24	
9:58:00	121	83	9,58	5527	10,26	
9:58:30	121	83	9,57	5529	10,27	
9:59:00	120	83	9,58	5525	10,25	
9:59:30	120	83	9,57	5529	10,27	
10:00:00	120	83	9,57	5532	10,30	
10:00:30	120	85	9,57	5523	10,30	
10:01:00	120	84	9,57	5528	10,32	
10:01:30	120	84	9,56	5520	10,33	
10:02:00	120	84	9,57	5523	10,31	
10:02:30	121	84	9,56	5526	10,34	
10:03:00	121	84	9,55	5530	10,38	
10:03:30	121	84	9,56	5532	10,36	
10:04:00	120	84	9,55	5526	10,38	
10:04:30	120	83	9,55	5525	10,38	
10:05:00	120	83	9,55	5535	10,38	
10:05:30	120	83	9,54	5536	10,43	
10:06:00	120	83	9,54	5535	10,44	
10:06:30	120	84	9,54	5529	10,45	
10:07:00	120	84	9,54	5531	10,47	
10:07:30	121	84	9,54	5534	10,46	
10:08:00	121	84	9,54	5531	10,47	
10:08:30	120	85	9,54	5530	10,47	
10:09:00	120	85	9,54	5531	10,46	
10:09:30	120	84	9,54	5534	10,45	
10:10:00	121	84	9,54	5537	10,43	
10:10:30	120	84	9,54	5532	10,46	
10:11:00	121	84	9,53	5535	10,51	
10:11:30	121	84	9,52	5535	10,55	
10:12:00	121	85	9,52	5538	10,56	
10:12:30	121	84	9,52	5533	10,54	
10:13:00	121	84	9,52	5530	10,55	
10:13:30	120	84	9,52	5540	10,58	
10:14:00	120	84	9,51	5538	10,60	
10:14:30	120	84	9,51	5539	10,63	
10:15:00	120	84	9,51	5537	10,63	
10:15:30	120	84	9,51	5537	10,64	
10:16:00	120	84	9,50	5532	10,65	
10:16:30	120	84	9,50	5538	10,66	
10:17:00	120	84	9,50	5537	10,69	
10:17:30	121	83	9,50	5539	10,69	
10:18:00	121	84	9,50	5536	10,66	
10:18:30	121	84	9,50	5537	10,69	
10:19:00	121	83	9,50	5539	10,70	
10:19:30	121	83	9,49	5539	10,73	
10:20:00	121	83	9,49	5538	10,73	
10:20:30	120	83	9,49	5538	10,76	
10:21:00	120	83	9,49	5543	10,76	
10:21:30	120	83	9,49	5544	10,76	
10:22:00	120	83	9,48	5539	10,78	
10:22:30	121	83	9,48	5540	10,80	
10:23:00	121	83	9,48	5538	10,80	
10:23:30	121	83	9,48	5539	10,80	
10:24:00	121	84	9,47	5541	10,82	
10:24:30	121	84	9,48	5541	10,82	
10:25:00	121	83	9,48	5541	10,82	
10:25:30	121	83	9,47	5545	10,84	
10:26:00	121	83	9,47	5544	10,84	
10:26:30	121	83	9,47	5546	10,87	
10:27:00	121	83	9,47	5542	10,88	
10:27:30	121	83	9,46	5550	10,91	
10:28:00	121	84	9,46	5547	10,90	
10:28:30	120	84	9,46	5544	10,92	
10:29:00	120	84	9,46	5546	10,91	
10:29:30	120	84	9,45	5549	10,94	
10:30:00	120	85	9,46	5549	10,93	
10:30:30	120	85	9,46	5546	10,92	
10:31:00	120	85	9,45	5549	10,95	
10:31:30	120	85	9,45	5544	10,94	
10:32:00	121	85	9,45	5544	10,96	
10:32:30	121	85	9,45	5545	10,98	
10:33:00	121	85	9,45	5545	10,94	
10:33:30	121	85	9,45	5550	10,97	
10:34:00	120	85	9,45	5544	10,99	
10:34:30	121	84	9,45	5549	11,00	
10:35:00	120	84	9,44	5544	11,04	
10:35:30	120	84	9,44	5549	11,04	
10:36:00	120	84	9,44	5547	11,04	
10:36:30	120	84	9,44	5550	11,05	
10:37:00	121	84	9,44	5553	11,05	
10:37:30	121	84	9,43	5550	11,07	
10:38:00	121	84	9,44	5548	11,05	
10:38:30	121	84	9,43	5552	11,07	
10:39:00	121	84	9,43	5549	11,07	
10:39:30	121	83	9,43	5556	11,07	
10:40:00	121	83	9,43	5552	11,07	
10:40:30	121	83	9,43	5551	11,11	
10:41:00	120	83	9,43	5548	11,11	
10:41:30	120	85	9,43	5551	11,10	
10:42:00	121	85	9,43	5550	11,10	
10:42:30	121	85	9,42	5550	11,15
