Repository: ProgWizer/parser

File: project-root/data/Data Acquisition/Data Acquisition/2021 year (353)/21-242.txt (part 1 of 23)
--Test Summary--
Full Path and File Name	
Instrument Name	7322
Instrument Type	Model 7322 Consistometer - Variable Speed
Instrument Serial Number	
Test Start Date	21.09.2021
Test Start Time	17:45:47
Test Stop Date	22.09.2021
Test Stop Time	3:26:07
Test Length	9:40:20
Final Sample Time Offset	9:40:20
Controller Schedule Name	
Sampling Period	1 second
Comments	
Information	WellID	
Information	Customer	
Information	EngName	
Information	CementClass	
Information	CementMfr	
Information	Additives	90G+10ASPM+1%FLAC-440(part 6)+0.25CEX
Information	Density	1500
Information	BHCT	
Information	BHST	
Information	FluidLoss	
Information	JobType	
Calculated Value	Time_30Bc	3:27:34
Calculated Value	Time_70Bc	9:40:20
Initial Temperature (°C)	35 °C
Final Temperature (°C)	40 °C
Initial Pressure (MPa)	1,1 MPa
Final Pressure (MPa)	-0,2 MPa
Initial Consistency (Bc)	16 Bc
Final Consistency (Bc)	70 Bc
Initial Wall Temperature (°C)	42 °C
Final Wall Temperature (°C)	40 °C
Initial Motor Speed (RPM)	150 RPM
Final Motor Speed (RPM)	150 RPM
--Data--
Time (HH:MM:SS)	Temperature (°C)	Pressure (MPa)	Consistency (Bc)	Wall Temperature (°C)	Motor Speed (RPM)
0:00:00	35	1,1	16	42	150
0:00:01	35	1,1	16	43	150
0:00:02	35	1,1	16	43	150
0:00:03	35	1,1	16	42	150
0:00:04	35	1,1	16	43	150
0:00:05	35	1,1	16	42	150
0:00:06	36	1,1	16	42	150
0:00:07	36	1,1	16	43	150
0:00:08	36	1,1	16	43	150
0:00:09	36	1,1	16	43	150
0:00:10	36	1,2	16	42	150
0:00:11	36	1,2	16	43	150
0:00:12	36	1,2	16	42	150
0:00:13	36	1,2	16	42	150
0:00:14	36	1,2	16	43	150
0:00:15	36	1,2	16	43	150
0:00:16	36	1,2	16	43	150
0:00:17	36	1,2	16	42	150
0:00:18	36	1,2	16	43	150
0:00:19	36	1,2	16	43	150
0:00:20	36	1,2	16	43	150
0:00:21	36	1,3	16	42	150
0:00:22	36	1,3	16	43	150
0:00:23	36	1,3	16	43	150
0:00:24	36	1,3	16	43	150
0:00:25	36	1,3	16	43	150
0:00:26	36	1,3	16	43	150
0:00:27	36	1,3	16	43	150
0:00:28	36	1,3	16	43	150
0:00:29	36	1,4	16	43	150
0:00:30	36	1,4	16	43	150
0:00:31	36	1,4	16	43	150
0:00:32	36	1,4	16	43	150
0:00:33	36	1,4	16	43	150
0:00:34	36	1,4	16	43	150
0:00:35	36	1,4	16	43	150
0:00:36	36	1,4	16	43	150
0:00:37	36	1,4	16	43	150
0:00:38	36	1,5	15	43	150
0:00:39	36	1,5	16	43	150
0:00:40	36	1,6	16	43	150
0:00:41	36	1,6	16	43	150
0:00:42	36	1,6	15	43	150
0:00:43	36	1,6	16	43	150
0:00:44	36	1,6	16	43	150
0:00:45	37	1,6	16	43	150
0:00:46	37	1,6	16	43	150
0:00:47	37	1,6	16	43	150
0:00:48	37	1,6	16	43	150
0:00:49	37	1,6	16	43	150
0:00:50	37	1,6	16	43	150
0:00:51	37	1,6	16	43	150
0:00:52	37	1,6	15	43	150
0:00:53	37	1,7	16	43	150
0:00:54	37	1,7	16	43	150
0:00:55	37	1,7	16	43	150
0:00:56	37	1,7	16	43	150
0:00:57	37	1,7	16	43	150
0:00:58	37	1,7	16	43	150
0:00:59	37	1,7	16	43	150
0:01:00	37	1,7	16	43	150
0:01:01	37	1,7	16	43	150
0:01:02	37	1,7	16	43	150
0:01:03	37	1,7	16	43	150
0:01:04	37	1,7	16	43	150
0:01:05	37	1,7	16	43	150
0:01:06	37	1,7	16	43	150
0:01:07	37	1,7	16	43	150
0:01:08	37	1,7	16	43	150
0:01:09	37	1,7	16	43	150
0:01:10	37	1,8	16	43	150
0:01:11	37	1,8	16	43	150
0:01:12	37	1,8	16	43	150
0:01:13	37	1,9	16	43	150
0:01:14	37	1,9	16	43	150
0:01:15	37	1,9	16	43	150
0:01:16	37	2,0	16	43	150
0:01:17	37	2,0	16	43	150
0:01:18	37	2,0	16	43	150
0:01:19	37	2,0	16	43	150
0:01:20	37	2,0	16	43	150
0:01:21	37	1,9	16	43	150
0:01:22	37	1,9	16	43	150
0:01:23	37	1,9	16	43	150
0:01:24	37	1,9	16	43	150
0:01:25	37	1,9	16	43	150
0:01:26	37	1,9	16	43	150
0:01:27	37	1,9	16	43	150
0:01:28	37	1,9	16	43	150
0:01:29	37	1,9	16	43	150
0:01:30	38	2,0	16	43	150
0:01:31	38	2,0	16	43	150
0:01:32	38	2,0	16	43	150
0:01:33	38	2,0	16	43	150
0:01:34	38	2,1	16	43	150
0:01:35	38	2,2	16	43	150
0:01:36	38	2,2	16	43	150
0:01:37	38	2,2	16	43	150
0:01:38	38	2,2	16	43	150
0:01:39	38	2,2	16	43	150
0:01:40	38	2,2	16	43	150
0:01:41	38	2,2	16	43	150
0:01:42	38	2,2	16	43	150
0:01:43	38	2,2	16	43	150
0:01:44	38	2,2	16	43	150
0:01:45	38	2,2	16	43	150
0:01:46	38	2,2	16	43	150
0:01:47	38	2,2	16	43	150
0:01:48	38	2,2	16	43	150
0:01:49	38	2,2	16	43	150
0:01:50	38	2,2	16	43	150
0:01:51	38	2,2	16	43	150
0:01:52	38	2,2	16	43	150
0:01:53	38	2,2	16	43	150
0:01:54	38	2,2	16	43	150
0:01:55	38	2,2	16	43	150
0:01:56	38	2,4	16	43	150
0:01:57	38	2,4	16	43	150
0:01:58	38	2,4	16	43	150
0:01:59	38	2,5	16	43	150
0:02:00	38	2,5	16	43	150
0:02:01	38	2,4	16	43	150
0:02:02	38	2,4	16	43	150
0:02:03	38	2,4	16	43	150
0:02:04	38	2,4	16	43	150
0:02:05	38	2,4	16	43	150
0:02:06	38	2,4	16	43	150
0:02:07	38	2,4	16	43	150
0:02:08	38	2,4	16	43	150
0:02:09	38	2,4	16	43	150
0:02:10	38	2,4	16	43	150
0:02:11	38	2,4	16	43	150
0:02:12	38	2,4	16	43	150
0:02:13	38	2,4	16	43	150
0:02:14	38	2,4	16	43	150
0:02:15	38	2,4	16	43	150
0:02:16	38	2,4	16	43	150
0:02:17	39	2,4	16	43	150
0:02:18	39	2,4	16	43	150
0:02:19	39	2,6	16	43	150
0:02:20	39	2,6	16	43	150
0:02:21	39	2,6	16	43	150
0:02:22	39	2,6	16	43	150
0:02:23	39	2,6	16	43	150
0:02:24	39	2,6	16	43	150
0:02:25	39	2,6	16	43	150
0:02:26	39	2,6	16	43	150
0:02:27	39	2,6	16	43	150
0:02:28	39	2,6	16	43	150
0:02:29	39	2,6	16	43	150
0:02:30	39	2,6	16	43	150
0:02:31	39	2,6	16	43	150
0:02:32	39	2,6	16	43	150
0:02:33	39	2,6	16	43	150
0:02:34	39	2,7	16	43	150
0:02:35	39	2,8	16	43	150
0:02:36	39	2,9	16	43	150
0:02:37	39	2,9	16	43	150
0:02:38	39	2,9	16	43	150
0:02:39	39	2,9	16	43	150
0:02:40	39	2,9	16	43	150
0:02:41	39	2,9	16	43	150
0:02:42	39	2,9	16	43	150
0:02:43	39	2,9	16	43	150
0:02:44	39	2,9	16	43	150
0:02:45	39	2,9	16	43	150
0:02:46	39	2,9	16	43	150
0:02:47	39	2,9	16	43	150
0:02:48	39	2,9	16	43	150
0:02:49	39	2,9	16	43	150
0:02:50	39	2,9	16	44	150
0:02:51	39	2,9	16	44	150
0:02:52	39	2,9	16	43	150
0:02:53	39	2,9	16	43	150
0:02:54	39	2,9	16	43	150
0:02:55	39	2,9	16	43	150
0:02:56	39	2,9	16	44	150
0:02:57	39	2,9	16	43	150
0:02:58	39	2,9	16	43	150
0:02:59	39	2,9	16	43	150
0:03:00	39	3,0	16	44	150
0:03:01	39	3,1	16	44	150
0:03:02	39	3,1	16	43	150
0:03:03	39	3,2	16	44	150
0:03:04	39	3,2	16	44	150
0:03:05	39	3,1	16	44	150
0:03:06	39	3,1	16	43	150
0:03:07	39	3,1	16	44	150
0:03:08	39	3,1	16	43	150
0:03:09	39	3,1	16	44	150
0:03:10	39	3,1	16	44	150
0:03:11	39	3,1	16	44	150
0:03:12	39	3,1	16	44	150
0:03:13	40	3,1	16	44	150
0:03:14	40	3,1	16	43	150
0:03:15	40	3,1	16	43	150
0:03:16	40	3,1	16	44	150
0:03:17	40	3,1	16	43	150
0:03:18	40	3,1	16	43	150
0:03:19	40	3,1	16	43	150
0:03:20	40	3,1	16	44	150
0:03:21	40	3,1	16	44	150
0:03:22	40	3,1	16	44	150
0:03:23	40	3,1	16	44	150
0:03:24	40	3,1	16	44	150
0:03:25	40	3,3	16	44	150
0:03:26	40	3,3	16	44	150
0:03:27	40	3,3	16	44	150
0:03:28	40	3,3	16	44	150
0:03:29	40	3,3	16	44	150
0:03:30	40	3,3	16	43	150
0:03:31	40	3,3	16	44	150
0:03:32	40	3,3	16	43	150
0:03:33	40	3,3	16	44	150
0:03:34	40	3,3	16	44	150
0:03:35	40	3,3	16	44	150
0:03:36	40	3,3	16	44	150
0:03:37	40	3,3	16	44	150
0:03:38	40	3,4	16	44	150
0:03:39	40	3,5	16	44	150
0:03:40	40	3,5	16	44	150
0:03:41	40	3,5	16	44	150
0:03:42	40	3,5	16	44	150
0:03:43	40	3,5	16	44	150
0:03:44	40	3,5	16	44	150
0:03:45	40	3,5	16	44	150
0:03:46	40	3,5	16	44	150
0:03:47	40	3,5	16	44	150
0:03:48	40	3,5	16	44	150
0:03:49	40	3,5	16	44	150
0:03:50	40	3,5	16	44	150
0:03:51	40	3,5	16	44	150
0:03:52	40	3,5	16	44	150
0:03:53	40	3,5	16	44	150
0:03:54	40	3,5	16	44	150
0:03:55	40	3,5	16	44	150
0:03:56	40	3,5	16	44	150
0:03:57	40	3,5	16	44	150
0:03:58	40	3,7	16	44	150
0:03:59	40	3,8	16	44	150
0:04:00	40	3,8	16	44	150
0:04:01	40	3,8	16	44	150
0:04:02	40	3,8	16	44	150
0:04:03	40	3,8	16	44	150
0:04:04	40	3,8	16	44	150
0:04:05	40	3,8	16	44	150
0:04:06	40	3,8	16	44	150
0:04:07	40	3,8	16	44	150
0:04:08	40	3,7	16	44	150
0:04:09	40	3,7	16	44	150
0:04:10	40	3,7	16	44	150
0:04:11	40	3,7	16	44	150
0:04:12	40	3,7	16	44	150
0:04:13	40	3,7	16	44	150
0:04:14	40	3,7	16	44	150
0:04:15	40	3,7	16	44	150
0:04:16	40	3,7	16	44	150
0:04:17	40	3,7	16	44	150
0:04:18	40	3,7	16	44	150
0:04:19	40	3,7	16	44	150
0:04:20	41	3,7	16	44	150
0:04:21	41	3,7	16	44	150
0:04:22	41	3,8	16	44	150
0:04:23	41	4,0	16	44	150
0:04:24	41	4,0	16	44	150
0:04:25	41	4,0	16	44	150
0:04:26	41	4,1	16	44	150
0:04:27	41	4,0	16	44	150
0:04:28	41	4,0	16	44	150
0:04:29	41	4,0	16	44	150
0:04:30	41	4,0	16	44	150
0:04:31	41	4,0	16	44	150
0:04:32	41	4,0	16	44	150
0:04:33	41	4,0	16	44	150
0:04:34	41	4,0	16	44	150
0:04:35	41	4,0	16	44	150
0:04:36	41	4,0	16	44	150
0:04:37	41	4,0	16	44	150
0:04:38	41	4,0	16	44	150
0:04:39	41	4,0	16	44	150
0:04:40	41	4,0	16	44	150
0:04:41	41	4,0	16	44	150
0:04:42	41	4,0	16	44	150
0:04:43	41	4,0	16	44	150
0:04:44	41	4,0	16	44	150
0:04:45	41	4,0	16	44	150
0:04:46	41	4,0	16	44	150
0:04:47	41	4,1	16	44	150
0:04:48	41	4,2	16	44	150
0:04:49	41	4,2	16	44	150
0:04:50	41	4,2	16	44	150
0:04:51	41	4,2	16	44	150
0:04:52	41	4,2	16	44	150
0:04:53	41	4,2	16	44	150
0:04:54	41	4,2	16	44	150
0:04:55	41	4,2	16	44	150
0:04:56	41	4,2	16	44	150
0:04:57	41	4,2	16	44	150
0:04:58	41	4,2	16	44	150
0:04:59	41	4,2	16	44	150
0:05:00	41	4,2	15	44	150
0:05:01	41	4,2	15	44	150
0:05:02	41	4,3	15	44	150
0:05:03	41	4,4	16	44	150
0:05:04	41	4,5	16	44	150
0:05:05	41	4,5	16	44	150
0:05:06	41	4,5	16	44	150
0:05:07	41	4,5	16	44	150
0:05:08	41	4,5	16	44	150
0:05:09	41	4,5	16	44	150
0:05:10	41	4,5	16	44	150
0:05:11	41	4,4	16	44	150
0:05:12	41	4,4	16	44	150
0:05:13	41	4,4	16	44	150
0:05:14	41	4,4	16	44	150
0:05:15	41	4,4	16	44	150
0:05:16	41	4,4	16	44	150
0:05:17	41	4,4	16	44	150
0:05:18	41	4,4	16	44	150
0:05:19	41	4,4	16	44	150
0:05:20	41	4,4	16	44	150
0:05:21	41	4,4	16	44	150
0:05:22	41	4,4	16	44	150
0:05:23	41	4,4	16	44	150
0:05:24	41	4,4	16	44	150
0:05:25	41	4,4	16	44	150
0:05:26	41	4,4	16	44	150
0:05:27	41	4,4	16	44	150
0:05:28	41	4,5	16	44	150
0:05:29	41	4,5	16	44	150
0:05:30	41	4,5	16	44	150
0:05:31	41	4,5	16	44	150
0:05:32	41	4,7	16	44	150
0:05:33	41	4,8	16	44	150
0:05:34	41	4,8	16	44	150
0:05:35	41	4,8	16	44	150
0:05:36	41	4,8	16	44	150
0:05:37	41	4,8	16	44	150
0:05:38	42	4,8	16	44	150
0:05:39	41	4,8	16	44	150
0:05:40	42	4,8	16	44	150
0:05:41	42	4,8	16	44	150
0:05:42	42	4,8	16	44	150
0:05:43	42	4,8	16	44	150
0:05:44	42	4,8	16	44	150
0:05:45	42	4,8	16	44	150
0:05:46	42	4,7	16	44	150
0:05:47	42	4,7	16	44	150
0:05:48	42	4,7	16	44	150
0:05:49	42	4,7	16	44	150
0:05:50	42	4,7	16	44	150
0:05:51	42	4,7	16	44	150
0:05:52	42	4,7	16	44	150
0:05:53	42	4,7	16	44	150
0:05:54	42	4,7	16	44	150
0:05:55	42	4,7	16	44	150
0:05:56	42	4,7	16	44	150
0:05:57	42	4,7	16	44	150
0:05:58	42	4,9	16	44	150
0:05:59	42	5,0	16	44	150
0:06:00	42	5,0	16	44	150
0:06:01	42	5,1	16	44	150
0:06:02	42	5,1	16	44	150
0:06:03	42	5,1	16	44	150
0:06:04	42	5,0	16	44	150
0:06:05	42	5,0	16	44	150
0:06:06	42	5,0	16	44	150
0:06:07	42	5,0	16	44	150
0:06:08	42	5,0	16	44	150
0:06:09	42	5,0	16	44	150
0:06:10	42	5,0	16	44	150
0:06:11	42	5,0	16	44	150
0:06:12	42	5,0	16	44	150
0:06:13	42	5,0	16	44	150
0:06:14	42	5,0	16	44	150
0:06:15	42	5,0	16	44	150
0:06:16	42	5,0	16	44	150
0:06:17	42	5,0	16	44	150
0:06:18	42	5,0	16	44	150
0:06:19	42	5,0	16	44	150
0:06:20	42	5,0	16	44	150
0:06:21	42	5,0	16	44	150
0:06:22	42	5,1	16	44	150
0:06:23	42	5,3	16	44	150
0:06:24	42	5,3	16	44	150
0:06:25	42	5,3	16	44	150
0:06:26	42	5,3	16	44	150
0:06:27	42	5,3	16	44	150
0:06:28	42	5,3	16	44	150
0:06:29	42	5,3	16	44	150
0:06:30	42	5,3	16	44	150
0:06:31	42	5,3	16	44	150
0:06:32	42	5,3	16	44	150
0:06:33	42	5,3	16	44	150
0:06:34	42	5,3	16	44	150
0:06:35	42	5,3	16	44	150
0:06:36	42	5,3	16	44	150
0:06:37	42	5,3	16	44	150
0:06:38	42	5,2	16	44	150
0:06:39	42	5,2	16	44	150
0:06:40	42	5,2	16	44	150
0:06:41	42	5,2	16	44	150
0:06:42	42	5,2	16	44	150
0:06:43	42	5,2	16	44	150
0:06:44	42	5,2	16	44	150
0:06:45	42	5,2	16	44	150
0:06:46	42	5,2	16	44	150
0:06:47	42	5,5	16	44	150
0:06:48	42	5,5	16	44	150
0:06:49	42	5,6	16	44	150
0:06:50	42	5,6	16	44	150
0:06:51	42	5,6	16	44	150
0:06:52	42	5,6	16	44	150
0:06:53	42	5,6	16	44	150
0:06:54	42	5,6	16	44	150
0:06:55	42	5,5	16	44	150
0:06:56	42	5,5	16	44	150
0:06:57	42	5,5	16	44	150
0:06:58	42	5,5	16	44	150
0:06:59	42	5,5	16	44	150
0:07:00	42	5,5	16	44	150
0:07:01	42	5,5	16	44	150
0:07:02	42	5,5	16	44	150
0:07:03	42	5,5	16	44	150
0:07:04	42	5,5	16	44	150
0:07:05	42	5,5	16	44	150
0:07:06	42	5,5	16	44	150
0:07:07	42	5,5	16	44	150
0:07:08	42	5,5	16	44	150
0:07:09	42	5,5	16	44	150
0:07:10	42	5,5	16	44	150
0:07:11	42	5,6	16	44	150
0:07:12	42	5,8	16	44	150
0:07:13	42	5,8	16	44	150
0:07:14	42	5,9	16	44	150
0:07:15	42	5,9	16	44	150
0:07:16	42	5,8	16	44	150
0:07:17	42	5,8	16	44	150
0:07:18	42	5,8	16	44	150
0:07:19	42	5,8	16	44	150
0:07:20	42	5,8	16	44	150
0:07:21	42	5,8	16	44	150
0:07:22	42	5,8	16	44	150
0:07:23	43	5,8	16	44	150
0:07:24	43	5,8	16	44	150
0:07:25	43	5,8	16	44	150
0:07:26	43	5,8	16	44	150
0:07:27	43	5,8	16	44	150
0:07:28	43	5,8	16	44	150
0:07:29	43	5,8	16	44	150
0:07:30	43	5,8	16	44	150
0:07:31	43	5,8	16	44	150
0:07:32	43	5,8	16	44	150
0:07:33	43	5,8	16	44	150
0:07:34	43	5,8	16	44	150
0:07:35	43	5,8	16	44	150
0:07:36	43	5,8	16	44	150
0:07:37	43	5,9	16	44	150
0:07:38	43	6,1	16	44	150
0:07:39	43	6,1	16	44	150
0:07:40	43	6,1	16	44	150
0:07:41	43	6,1	16	44	150
0:07:42	43	6,1	16	44	150
0:07:43	43	6,1	17	44	150
0:07:44	43	6,1	17	44	150
0:07:45	43	6,1	17	44	150
0:07:46	43	6,1	17	44	150
0:07:47	43	6,1	17	44	150
0:07:48	43	6,1	17	44	150
0:07:49	43	6,1	17	44	150
0:07:50	43	6,1	17	44	150
0:07:51	43	6,1	17	44	150
0:07:52	43	6,1	17	44	150
0:07:53	43	6,1	17	44	150
0:07:54	43	6,1	17	44	150
0:07:55	43	6,0	17	44	150
0:07:56	43	6,0	17	44	150
0:07:57	43	6,0	17	44	150
0:07:58	43	6,0	17	44	150
0:07:59	43	6,0	17	44	150
0:08:00	43	6,0	17	44	150
0:08:01	43	6,0	17	44	150
0:08:02	43	6,0	17	44	150
0:08:03	43	6,2	17	44	150
0:08:04	43	6,3	17	44	150
0:08:05	43	6,4	17	44	150
0:08:06	43	6,4	17	44	150
0:08:07	43	6,4	17	44	150
0:08:08	43	6,4	17	44	150
0:08:09	43	6,4	17	44	150
0:08:10	43	6,4	17	44	150
0:08:11	43	6,4	17	44	150
0:08:12	43	6,3	17	44	150
0:08:13	43	6,3	17	44	150
0:08:14	43	6,3	17	44	150
0:08:15	43	6,3	17	44	150
0:08:16	43	6,3	17	44	150
0:08:17	43	6,3	17	44	150
0:08:18	43	6,3	17	44	150
0:08:19	43	6,3	17	44	150
0:08:20	43	6,3	17	44	150
0:08:21	43	6,3	17	44	150
0:08:22	43	6,3	17	44	150
0:08:23	43	6,3	17	44	150
0:08:24	43	6,3	17	44	150
0:08:25	43	6,3	17	44	150
0:08:26	43	6,3	17	44	150
0:08:27	43	6,3	17	44	150
0:08:28	43	6,5	17	44	150
0:08:29	43	6,6	17	44	150
0:08:30	43	6,6	17	44	150
0:08:31	43	6,6	17	44	150
0:08:32	43	6,6	17	44	150
0:08:33	43	6,6	17	44	150
0:08:34	43	6,6	17	44	150
0:08:35	43	6,6	17	44	150
0:08:36	43	6,6	17	44	150
0:08:37	43	6,5	17	44	150
0:08:38	43	6,5	17	44	150
0:08:39	43	6,5	17	44	150
0:08:40	43	6,5	17	44	150
0:08:41	43	6,5	17	44	150
0:08:42	43	6,5	17	44	150
0:08:43	43	6,5	17	44	150
0:08:44	43	6,5	17	44	150
0:08:45	43	6,5	17	44	150
0:08:46	43	6,6	17	44	150
0:08:47	43	6,6	17	44	150
0:08:48	43	6,6	17	44	150
0:08:49	43	6,6	17	44	150
0:08:50	43	6,6	17	44	150
0:08:51	43	6,7	17	44	150
0:08:52	43	6,9	17	44	150
0:08:53	43	6,9	17	44	150
0:08:54	43	6,9	17	44	150
0:08:55	43	6,9	17	44	150
0:08:56	43	6,9	17	44	150
0:08:57	43	6,9	17	44	150
0:08:58	43	6,9	17	44	150
0:08:59	43	6,9	17	44	150
0:09:00	43	6,9	17	44	150
0:09:01	43	6,9	17	44	150
0:09:02	43	6,9	17	44	150
0:09:03	43	6,9	17	44	150
0:09:04	43	6,9	17	44	150
0:09:05	43	6,9	17	44	150
0:09:06	43	6,8	17	44	150
0:09:07	43	6,8	17	44	150
0:09:08	43	6,8	17	44	150
0:09:09	43	6,8	17	44	150
0:09:10	43	6,8	17	44	150
0:09:11	43	6,8	17	44	150
0:09:12	43	6,8	17	44	150
0:09:13	43	6,8	17	44	150
0:09:14	43	6,8	17	44	150
0:09:15	43	6,8	17	44	150
0:09:16	43	6,8	17	44	150
0:09:17	43	6,8	17	44	150
0:09:18	43	7,1	17	44	150
0:09:19	43	7,2	17	44	150
0:09:20	43	7,2	17	44	150
0:09:21	43	7,2	17	44	150
0:09:22	43	7,2	17	44	150
0:09:23	43	7,2	17	44	150
0:09:24	43	7,2	17	44	150
0:09:25	43	7,2	17	44	150
0:09:26	43	7,2	17	44	150
0:09:27	43	7,2	17	44	150
0:09:28	43	7,1	17	44	150
0:09:29	43	7,1	17	44	150
0:09:30	43	7,1	17	44	150
0:09:31	43	7,1	17	44	150
0:09:32	43	7,1	17	44	150
0:09:33	43	7,1	17	44	150
0:09:34	43	7,1	17	44	150
0:09:35	43	7,1	17	44	150
0:09:36	43	7,1	17	44	150
0:09:37	43	7,1	17	44	150
0:09:38	43	7,1	17	44	150
0:09:39	43	7,1	17	44	150
0:09:40	43	7,1	17	44	150
0:09:41	43	7,1	17	44	150
0:09:42	43	7,1	17	44	150
0:09:43	43	7,1	17	44	150
0:09:44	43	7,3	17	44	150
0:09:45	43	7,4	17	44	150
0:09:46	43	7,5	16	44	150
0:09:47	43	7,5	16	45	150
0:09:48	43	7,5	17	44	150
0:09:49	43	7,5	16	44	150
0:09:50	43	7,4	16	44	150
0:09:51	43	7,4	16	44	150
0:09:52	43	7,4	16	44	150
0:09:53	44	7,4	17	44	150
0:09:54	44	7,4	16	44	150
0:09:55	43	7,4	16	44	150
0:09:56	44	7,4	16	44	150
0:09:57	44	7,4	16	44	150
0:09:58	44	7,4	16	44	150
0:09:59	44	7,4	16	44	150
0:10:00	44	7,4	16	44	150
0:10:01	44	7,4	16	44	150
0:10:02	44	7,4	16	44	150
0:10:03	44	7,4	16	44	150
0:10:04	44	7,4	16	44	150
0:10:05	44	7,3	16	44	150
0:10:06	44	7,4	16	44	150
0:10:07	44	7,4	16	44	150
0:10:08	44	7,4	16	44	150
0:10:09	44	7,4	16	44	150
0:10:10	44	7,6	16	44	150
0:10:11	44	7,7	16	45	150
0:10:12	44	7,7	16	44	150
0:10:13	44	7,7	16	44	150
0:10:14	44	7,7	17	44	150
0:10:15	44	7,7	17	44	150
0:10:16	44	7,7	17	44	150
0:10:17	44	7,7	17	44	150
0:10:18	44	7,7	17	44	150
0:10:19	44	7,6	17	44	150
0:10:20	44	7,6	16	44	150
0:10:21	44	7,6	17	44	150
0:10:22	44	7,6	17	44	150
0:10:23	44	7,6	17	44	150
0:10:24	44	7,6	17	44	150
0:10:25	44	7,6	17	44	150
0:10:26	44	7,6	17	44	150
0:10:27	44	7,6	17	44	150
0:10:28	44	7,6	17	44	150
0:10:29	44	7,6	16	44	150
0:10:30	44	7,7	17	44	150
0:10:31	44	7,7	16	44	150
0:10:32	44	7,7	17	44	150
0:10:33	44	7,7	16	44	150
0:10:34	44	7,7	16	44	150
0:10:35	44	7,8	16	44	150
0:10:36	44	7,8	16	44	150
0:10:37	44	7,8	16	44	150
0:10:38	44	7,8	16	44	150
0:10:39	44	7,8	16	44	150
0:10:40	44	7,8	16	44	150
0:10:41	44	7,8	16	44	150
0:10:42	44	7,8	16	44	150
0:10:43	44	7,8	16	44	150
0:10:44	44	7,8	16	44	150
0:10:45	44	7,8	16	45	150
0:10:46	44	7,9	16	45	150
0:10:47	44	8,0	16	44	150
0:10:48	44	8,0	16	44	150
0:10:49	44	8,0	16	44	150
0:10:50	44	8,0	16	44	150
0:10:51	44	8,0	16	44	150
0:10:52	44	8,0	16	44	150
0:10:53	44	8,0	16	45	150
0:10:54	44	8,0	16	44	150
0:10:55	44	8,0	16	45	150
0:10:56	44	7,9	16	44	150
0:10:57	44	7,9	16	44	150
0:10:58	44	7,9	16	44	150
0:10:59	44	7,9	16	44	150
0:11:00	44	7,9	16	45	150
0:11:01	44	7,9	16	44	150
0:11:02	44	7,9	16	44	150
0:11:03	44	7,9	16	44	150
0:11:04	44	8,1	16	44	150
0:11:05	44	8,2	16	44	150
0:11:06	44	8,3	16	44	150
0:11:07	44	8,3	16	44	150
0:11:08	44	8,3	16	44	150
0:11:09	44	8,3	16	44	150
0:11:10	44	8,3	16	44	150
0:11:11	44	8,3	16	44	150
0:11:12	44	8,3	16	44	150
0:11:13	44	8,2	16	44	150
0:11:14	44	8,2	16	44	150
0:11:15	44	8,2	16	45	150
0:11:16	44	8,2	16	44	150
0:11:17	44	8,2	16	44	150
0:11:18	44	8,2	16	44	150
0:11:19	44	8,2	16	44	150
0:11:20	44	8,2	16	44	150
0:11:21	44	8,2	16	44	150
0:11:22	44	8,2	16	44	150
0:11:23	44	8,2	16	44	150
0:11:24	44	8,2	16	44	150
0:11:25	44	8,2	16	44	150
0:11:26	44	8,2	16	44	150
0:11:27	44	8,2	16	44	150
0:11:28	44	8,4	16	45	150
0:11:29	44	8,4	16	44	150
0:11:30	44	8,4	16	44	150
0:11:31	44	8,5	16	45	150
0:11:32	44	8,4	16	44	150
0:11:33	44	8,4	16	45	150
0:11:34	44	8,4	16	44	150
0:11:35	44	8,4	16	44	150
0:11:36	44	8,4	16	44	150
0:11:37	44	8,4	16	44	150
0:11:38	44	8,4	16	44	150
0:11:39	44	8,4	16	44	150
0:11:40	44	8,4	16	44	150
0:11:41	44	8,4	16	44	150
0:11:42	44	8,4	16	44	150
0:11:43	44	8,4	16	44	150
0:11:44	44	8,4	16	44	150
0:11:45	44	8,5	16	44	150
0:11:46	44	8,5	16	44	150
0:11:47	44	8,5	16	44	150
0:11:48	44	8,5	16	44	150
0:11:49	44	8,5	16	44	150
0:11:50	44	8,5	16	44	150
0:11:51	44	8,6	16	44	150
0:11:52	44	8,6	16	45	150
0:11:53	44	8,6	16	44	150
0:11:54	44	8,6	16	44	150
0:11:55	44	8,6	16	44	150
0:11:56	44	8,6	16	44	150
0:11:57	44	8,6	16	45	150
0:11:58	44	8,6	16	44	150
0:11:59	44	8,6	16	44	150
0:12:00	44	8,6	16	44	150
0:12:01	44	8,6	16	45	150
0:12:02	44	8,6	16	44	150
0:12:03	44	8,7	16	44	150
0:12:04	44	8,8	16	45	150
0:12:05	44	8,8	16	44	150
0:12:06	44	8,8	16	44	150
0:12:07	44	8,8	16	45	150
0:12:08	44	8,8	16	44	150
0:12:09	44	8,8	16	44	150
0:12:10	44	8,8	16	44	150
0:12:11	44	8,8	16	44	150
0:12:12	44	8,8	16	44	150
0:12:13	44	8,7	16	44	150
0:12:14	44	8,7	16	44	150
0:12:15	44	8,7	16	44	150
0:12:16	44	8,7	16	44	150
0:12:17	44	8,7	16	44	150
0:12:18	44	8,7	16	44	150
0:12:19	44	8,7	16	44	150
0:12:20	44	8,7	16	44	150
0:12:21	44	9,0	16	44	150
0:12:22	44	9,1	16	45	150
0:12:23	44	9,1	16	44	150
0:12:24	44	9,1	16	45	150
0:12:25	44	9,1	16	45	150
0:12:26	44	9,1	16	45	150
0:12:27	44	9,1	16	44	150
0:12:28	44	9,1	16	44	150
0:12:29	44	9,1	16	44	150
0:12:30	44	9,0	16	44	150
0:12:31	44	9,0	16	44	150
0:12:32	44	9,0	16	44	150
0:12:33	44	9,0	16	44	150
0:12:34	44	9,0	16	44	150
0:12:35	44	9,0	16	44	150
0:12:36	44	9,0	16	44	150
0:12:37	44	9,0	16	45	150
0:12:38	44	9,0	16	44	150
0:12:39	44	9,0	17	45	150
0:12:40	44	9,0	17	44	150
0:12:41	44	9,0	17	44	150
0:12:42	44	9,0	17	44	150
0:12:43	44	9,0	17	44	150
0:12:44	44	9,1	17	44	150
0:12:45	44	9,3	17	45	150
0:12:46	44	9,3	17	44	150
0:12:47	44	9,3	17	45	150
0:12:48	44	9,3	17	44	150
0:12:49	44	9,3	17	45	150
0:12:50	44	9,3	17	44	150
0:12:51	44	9,3	17	45	150
0:12:52	44	9,3	17	44	150
0:12:53	44	9,3	17	44	150
0:12:54	44	9,3	17	44	150
0:12:55	44	9,3	17	44	150
0:12:56	44	9,3	17	44	150
0:12:57	44	9,2	17	45	150
0:12:58	44	9,2	17	44	150
0:12:59	44	9,2	17	44	150
0:13:00	44	9,2	17	44	150
0:13:01	44	9,2	17	44	150
0:13:02	44	9,2	17	44	150
0:13:03	44	9,2	17	44	150
0:13:04	44	9,3	17	44	150
0:13:05	44	9,3	17	44	150
0:13:06	44	9,3	17	44	150
0:13:07	44	9,3	17	44	150
0:13:08	44	9,4	17	44	150
0:13:09	44	9,5	18	44	150
0:13:10	44	9,5	18	44	150
0:13:11	44	9,5	18	44	150
0:13:12	44	9,5	18	44	150
0:13:13	44	9,5	18	44	150
0:13:14	44	9,5	18	44	150
0:13:15	44	9,5	18	44	150
0:13:16	44	9,5	18	44	150
0:13:17	44	9,5	18	44	150
0:13:18	44	9,5	18	45	150
0:13:19	44	9,5	18	44	150
0:13:20	44	9,5	18	44	150
0:13:21	44	9,5	18	44	150
0:13:22	44	9,5	18	44	150
0:13:23	44	9,4	18	44	150
0:13:24	44	9,4	18	44	150
0:13:25	44	9,5	18	44	150
0:13:26	44	9,5	18	44	150
0:13:27	44	9,6	18	44	150
0:13:28	44	9,6	18	45	150
0:13:29	44	9,6	18	44	150
0:13:30	44	9,6	18	44	150
0:13:31	44	9,5	18	44	150
0:13:32	44	9,5	18	44	150
0:13:33	44	9,5	18	44	150
0:13:34	44	9,6	18	44	150
0:13:35	44	9,6	18	44	150
0:13:36	44	9,5	18	45	150
0:13:37	44	9,8	18	44	150
0:13:38	44	9,9	18	44	150
0:13:39	44	9,9	19	44	150
0:13:40	44	9,9	19	44	150
0:13:41	44	9,9	19	45	150
0:13:42	44	9,9	19	44	150
0:13:43	44	9,9	19	44	150
0:13:44	44	9,9	19	45	150
0:13:45	44	9,9	19	44	150
0:13:46	44	9,8	19	44	150
0:13:47	44	9,8	19	44	150
0:13:48	44	9,8	19	44	150
0:13:49	44	9,8	19	45	150
0:13:50	44	9,8	19	44	150
0:13:51	44	9,8	19	44	150
0:13:52	44	9,8	19	44	150
0:13:53	44	9,8	19	44	150
0:13:54	44	9,8	19	44	150
0:13:55	44	9,8	19	44	150
0:13:56	44	9,8	19	44	150
0:13:57	44	9,8	19	44	150
0:13:58	44	9,8	19	44	150
0:13:59	44	9,8	19	44	150
0:14:00	44	9,8	19	44	150
0:14:01	44	10,0	19	44	150
0:14:02	44	10,0	19	45	150
0:14:03	44	10,1	19	44	150
0:14:04	44	10,1	19	44	150
0:14:05	44	10,1	19	44	150
0:14:06	44	10,1	19	45	150
0:14:07	44	10,0	19	44	150
0:14:08	44	10,0	19	44	150
0:14:09	44	10,0	19	44	150
0:14:10	44	10,0	19	44	150
0:14:11	44	10,0	19	44	150
0:14:12	44	10,0	19	45	150
0:14:13	44	10,0	19	45	150
0:14:14	44	10,0	19	45	150
0:14:15	44	10,0	19	44	150
0:14:16	44	10,0	19	45	150
0:14:17	44	10,0	19	44	150
0:14:18	44	10,1	19	44	150
0:14:19	44	10,1	19	44	150
0:14:20	44	10,1	19	44	150
0:14:21	44	10,1	19	45	150
0:14:22	45	10,1	19	44	150
0:14:23	44	10,1	19	44	150
0:14:24	44	10,2	19	44	150
0:14:25	44	10,2	19	44	150
0:14:26	44	10,2	19	44	150
0:14:27	44	10,2	19	44	150
0:14:28	44	10,2	19	44	150
0:14:29	44	10,2	19	44	150
0:14:30	44	10,2	19	44	150
0:14:31	44	10,2	19	44	150
0:14:32	45	10,2	19	44	150
0:14:33	45	10,2	19	45	150
0:14:34	45	10,2	19	44	150
0:14:35	44	10,2	19	44	150
0:14:36	45	10,2	19	44	150
0:14:37	44	10,3	19	44	150
0:14:38	44	10,4	19	44	150
0:14:39	45	10,4	19	44	150
0:14:40	45	10,4	19	44	150
0:14:41	45	10,4	19	44	150
0:14:42	45	10,4	19	44	150
0:14:43	45	10,4	19	44	150
0:14:44	45	10,4	19	44	150
0:14:45	45	10,4	19	44	150
0:14:46	45	10,3	18	44	150
0:14:47	45	10,3	18	44	150
0:14:48	45	10,3	18	44	150
0:14:49	45	10,3	18	44	150
0:14:50	45	10,3	18	44	150
0:14:51	45	10,3	18	45	150
0:14:52	45	10,3	18	45	150
0:14:53	45	10,4	18	44	150
0:14:54	45	10,5	18	44	150
0:14:55	45	10,5	18	44	150
0:14:56	45	10,5	18	44	150
0:14:57	45	10,5	18	44	150
0:14:58	45	10,5	18	44	150
0:14:59	45	10,5	18	44	150
0:15:00	45	10,5	18	44	150
0:15:01	45	10,5	18	44	150
0:15:02	45	10,5	18	44	150
0:15:03	45	10,5	18	44	150
0:15:04	45	10,6	18	44	150
0:15:05	45	10,7	18	44	150
0:15:06	45	10,7	18	44	150
0:15:07	45	10,7	18	44	150
0:15:08	45	10,7	18	45	150
0:15:09	45	10,7	18	44	150
0:15:10	45	10,7	18	44	150
0:15:11	45	10,6	18	44	150
0:15:12	45	10,6	18	44	150
0:15:13	45	10,6	18	44	150
0:15:14	45	10,6	18	44	150
0:15:15	45	10,6	18	44	150
0:15:16	45	10,6	18	45	150
0:15:17	45	10,7	18	44	150
0:15:18	45	10,8	18	44	150
0:15:19	45	10,8	18	44	150
0:15:20	45	10,8	18	44	150
0:15:21	45	10,8	18	44	150
0:15:22	45	10,8	18	44	150
0:15:23	45	10,8	18	44	150
0:15:24	45	10,8	18	44	150
0:15:25	45	10,8	18	45	150
0:15:26	45	10,8	18	44	150
0:15:27	45	10,7	18	44	150
0:15:28	45	10,7	18	44	150
0:15:29	45	10,7	18	44	150
0:15:30	45	10,7	18	44	150
0:15:31	45	10,8	18	44	150
0:15:32	45	11,0	18	44	150
0:15:33	45	11,1	18	44	150
0:15:34	45	11,1	18	44	150
0:15:35	45	11,1	18	44	150
0:15:36	45	11,1	18	45	150
0:15:37	45	11,1	18	44	150
0:15:38	45	11,1	18	44	150
0:15:39	45	11,1	18	44	150
0:15:40	45	11,0	18	44	150
0:15:41	45	11,0	18	45	150
0:15:42	45	11,0	18	44	150
0:15:43	45	11,0	18	44	150
0:15:44	45	11,0	18	44	150
0:15:45	45	11,0	18	44	150
0:15:46	45	11,0	18	44	150
0:15:47	45	11,0	18	44	150
0:15:48	45	11,0	18	44	150
0:15:49	45	11,0	18	44	150
0:15:50	45	11,0	18	45	150
0:15:51	45	11,0	18	44	150
0:15:52	45	11,0	18	44	150
0:15:53	45	11,0	18	44	150
0:15:54	45	11,0	18	44	150
0:15:55	45	11,0	18	44	150
0:15:56	45	11,1	18	44	150
0:15:57	45	11,1	18	44	150
0:15:58	45	11,1	18	44	150
0:15:59	45	11,2	18	44	150
0:16:00	45	11,3	18	44	150
0:16:01	45	11,3	18	45	150
0:16:02	45	11,3	18	44	150
0:16:03	45	11,3	18	44	150
0:16:04	45	11,3	18	44	150
0:16:05	45	11,3	18	44	150
0:16:06	45	11,3	18	44	150
0:16:07	45	11,3	18	44	150
0:16:08	45	11,3	18	44	150
0:16:09	45	11,3	18	44	150
0:16:10	45	11,3	18	44	150
0:16:11	45	11,3	18	44	150
0:16:12	45	11,3	18	44	150
0:16:13	45	11,3	18	44	150
0:16:14	45	11,3	18	44	150
0:16:15	45	11,2	18	44	150
0:16:16	45	11,2	18	45	150
0:16:17	45	11,3	18	44	150
0:16:18	45	11,3	18	44	150
0:16:19	45	11,3	18	44	150
0:16:20	45	11,3	18	44	150
0:16:21	45	11,4	18	45	150
0:16:22	45	11,4	18	44	150
0:16:23	45	11,4	18	44	150
0:16:24	45	11,4	18	44	150
0:16:25	45	11,4	18	44	150
0:16:26	45	11,4	18	44	150
0:16:27	45	11,4	18	44	150
0:16:28	45	11,4	18	44	150
0:16:29	45	11,4	18	44	150
0:16:30	45	11,4	17	44	150
0:16:31	45	11,4	17	44	150
0:16:32	45	11,5	17	44	150
0:16:33	45	11,6	17	44	150
0:16:34	45	11,6	17	44	150
0:16:35	45	11,6	17	44	150
0:16:36	45	11,6	17	44	150
0:16:37	45	11,6	17	44	150
0:16:38	45	11,6	17	44	150
0:16:39	45	11,6	17	44	150
0:16:40	45	11,6	17	44	150
0:16:41	45	11,6	17	44	150
0:16:42	45	11,5	17	44	150
0:16:43	45	11,5	17	44	150
0:16:44	45	11,5	17	44	150
0:16:45	45	11,5	17	44	150
0:16:46	45	11,5	17	44	150
0:16:47	45	11,5	17	44	150
0:16:48	45	11,6	17	44	150
0:16:49	45	11,7	17	44	150
0:16:50	45	11,7	17	44	150
0:16:51	45	11,8	17	44	150
0:16:52	45	11,8	17	44	150
0:16:53	45	11,8	17	44	150
0:16:54	45	11,7	17	44	150
0:16:55	45	11,7	17	44	150
0:16:56	45	11,7	17	45	150
0:16:57	45	11,7	17	44	150
0:16:58	45	11,7	17	45	150
0:16:59	45	11,7	17	44	150
0:17:00	45	11,7	17	44	150
0:17:01	45	11,8	17	44	150
0:17:02	45	11,8	17	45	150
0:17:03	45	11,9	17	44	150
0:17:04	45	11,9	17	44	150
0:17:05	45	11,9	17	44	150
0:17:06	45	11,9	17	44	150
0:17:07	45	11,9	17	44	150
0:17:08	45	11,8	17	44	150
0:17:09	45	11,8	17	44	150
0:17:10	45	11,8	17	44	150
0:17:11	45	11,8	17	44	150
0:17:12	45	11,8	17	44	150
0:17:13	45	11,8	17	44	150
0:17:14	45	11,8	17	44	150
0:17:15	45	11,8	17	44	150
0:17:16	45	11,8	17	44	150
0:17:17	45	11,8	17	44	150
0:17:18	45	12,1	17	44	150
0:17:19	45	12,1	17	44	150
0:17:20	45	12,2	17	44	150
0:17:21	45	12,2	17	44	150
0:17:22	45	12,2	17	44	150
0:17:23	45	12,1	17	44	150
0:17:24	45	12,1	17	44	150
0:17:25	45	12,1	17	44	150
0:17:26	45	12,1	17	44	150
0:17:27	45	12,1	17	44	150
0:17:28	45	12,1	17	44	150
0:17:29	45	12,1	17	44	150
0:17:30	45	12,1	17	44	150
0:17:31	45	12,1	17	44	150
0:17:32	45	12,1	17	44	150
0:17:33	45	12,1	17	44	150
0:17:34	45	12,1	17	44	150
0:17:35	45	12,1	17	44	150
0:17:36	45	12,1	17	44	150
0:17:37	45	12,1	17	44	150
0:17:38	45	12,1	17	44	150
0:17:39	45	12,1	17	44	150
0:17:40	45	12,1	17	44	150
0:17:41	45	12,1	17	44	150
0:17:42	45	12,1	17	44	150
0:17:43	45	12,1	17	44	150
0:17:44	45	12,2	17	44	150
0:17:45	45	12,2	17	44	150
0:17:46	45	12,2	17	44	150
0:17:47	45	12,3	17	44	150
0:17:48	45	12,4	17	44	150
0:17:49	45	12,4	17	44	150
0:17:50	45	12,4	17	44	150
0:17:51	45	12,4	17	44	150
0:17:52	45	12,4	17	44	150
0:17:53	45	12,4	17	44	150
0:17:54	45	12,4	17	44	150
0:17:55	45	12,4	17	44	150
0:17:56	45	12,4	17	44	150
0:17:57	45	12,4	17	44	150
0:17:58	45	12,4	17	44	150
0:17:59	45	12,4	17	44	150
0:18:00	45	12,4	17	44	150
0:18:01	45	12,4	17	44	150
0:18:02	45	12,4	17	44	150
0:18:03	45	12,4	17	44	150
0:18:04	45	12,4	17	44	150
0:18:05	45	12,4	17	44	150
0:18:06	45	12,4	17	44	150
0:18:07	45	12,4	17	44	150
0:18:08	45	12,4	17	44	150
0:18:09	45	12,4	17	44	150
0:18:10	45	12,6	17	44	150
0:18:11	45	12,7	17	44	150
0:18:12	45	12,7	17	44	150
0:18:13	45	12,7	17	44	150
0:18:14	45	12,7	17	44	150
0:18:15	45	12,7	17	44	150
0:18:16	45	12,7	17	44	150
0:18:17	45	12,7	17	44	150
0:18:18	45	12,7	17	44	150
0:18:19	45	12,7	17	44	150
0:18:20	45	12,7	17	44	150
0:18:21	45	12,6	17	44	150
0:18:22	45	12,6	17	44	150
0:18:23	45	12,6	17	44	150
0:18:24	45	12,6	17	44	150
0:18:25	45	12,6	17	44	150
0:18:26	45	12,6	17	44	150
0:18:27	45	12,6	17	44	150
0:18:28	45	12,7	17	44	150
0:18:29	45	12,7	17	44	150
0:18:30	45	12,7	18	44	150
0:18:31	45	12,7	18	44	150
0:18:32	45	12,7	18	44	150
0:18:33	45	12,7	18	44	150
0:18:34	45	12,7	18	44	150
0:18:35	45	12,7	18	44	150
0:18:36	45	12,7	18	44	150
0:18:37	45	12,7	18	44	150
0:18:38	45	12,9	18	44	150
0:18:39	45	12,9	18	44	150
0:18:40	45	12,9	18	44	150
0:18:41	45	12,9	18	44	150
0:18:42	45	12,9	18	44	150
0:18:43	45	12,9	18	44	150
0:18:44	45	12,9	18	44	150
0:18:45	45	12,9	18	44	150
0:18:46	45	12,9	18	44	150
0:18:47	45	12,9	18	44	150
0:18:48	45	12,9	18	44	150
0:18:49	45	12,9	18	44	150
0:18:50	45	12,9	18	44	150
0:18:51	45	12,9	18	44	150
0:18:52	45	12,9	18	44	150
0:18:53	45	13,0	18	44	150
0:18:54	45	13,0	18	44	150
0:18:55	45	13,0	18	44	150
0:18:56	45	13,0	18	44	150
0:18:57	45	13,0	18	44	150
0:18:58	45	13,0	18	44	150
0:18:59	45	13,0	18	44	150
0:19:00	45	13,0	18	44	150
0:19:01	45	12,9	18	44	150
0:19:02	45	13,0	18	44	150
0:19:03	45	13,0	18	44	150
0:19:04	45	13,0	18	44	150
0:19:05	45	13,0	18	44	150
0:19:06	45	13,2	18	44	150
0:19:07	45	13,3	18	44	150
0:19:08	45	13,3	18	44	150
0:19:09	45	13,3	18	44	150
0:19:10	45	13,3	18	44	150
0:19:11	45	13,3	17	44	150
0:19:12	45	13,3	17	44	150
0:19:13	45	13,3	17	44	150
0:19:14	45	13,2	17	44	150
0:19:15	45	13,2	17	44	150
0:19:16	45	13,2	17	44	150
0:19:17	45	13,2	17	44	150
0:19:18	45	13,2	17	44	150
0:19:19	45	13,2	17	44	150
0:19:20	45	13,2	17	44	150
0:19:21	45	13,2	17	44	150
0:19:22	45	13,2	17	44	150
0:19:23	45	13,3	17	44	150
0:19:24	45	13,3	17	44	150
0:19:25	45	13,3	17	44	150
0:19:26	45	13,3	17	44	150
0:19:27	45	13,3	17	44	150
0:19:28	45	13,3	17	44	150
0:19:29	45	13,3	17	44	150
0:19:30	45	13,3	17	44	150
0:19:31	45	13,3	17	44	150
0:19:32	45	13,3	17	44	150
0:19:33	45	13,4	17	44	150
0:19:34	45	13,4	17	44	150
0:19:35	45	13,4	17	44	150
0:19:36	45	13,4	17	44	150
0:19:37	45	13,4	17	44	150
0:19:38	45	13,4	17	44	150
0:19:39	45	13,4	17	44	150
0:19:40	45	13,4	17	44	150
0:19:41	45	13,4	17	44	150
0:19:42	45	13,5	17	44	150
0:19:43	45	13,6	17	44	150
0:19:44	45	13,6	17	44	150
0:19:45	45	13,6	17	44	150
0:19:46	45	13,6	17	44	150
0:19:47	45	13,6	17	44	150
0:19:48	45	13,6	17	44	150
0:19:49	45	13,6	17	44	150
0:19:50	45	13,6	17	44	150
0:19:51	45	13,6	17	44	150
0:19:52	45	13,6	17	44	150
0:19:53	45	13,6	17	44	150
0:19:54	45	13,6	17	44	150
0:19:55	45	13,6	17	44	150
0:19:56	45	13,6	17	44	150
0:19:57	45	13,6	17	44	150
0:19:58	45	13,7	17	44	150
0:19:59	45	13,7	17	44	150
0:20:00	45	13,7	17	44	150
0:20:01	45	13,7	17	44	150
0:20:02	45	13,7	17	44	150
0:20:03	45	13,7	17	44	150
0:20:04	45	13,7	17	44	150
0:20:05	45	13,6	17	44	150
0:20:06	45	13,6	17	44	150
0:20:07	45	13,6	17	44	150
0:20:08	45	13,7	16	44	150
0:20:09	45	13,7	16	44	150
0:20:10	45	13,7	16	44	150
0:20:11	45	13,7	16	44	150
0:20:12	45	13,8	16	44	150
0:20:13	45	13,8	16	44	150
0:20:14	45	13,8	16	44	150
0:20:15	45	13,8	17	44	150
0:20:16	45	13,8	17	44	150
0:20:17	45	13,8	17	44	150
0:20:18	45	13,8	17	44	150
0:20:19	45	13,8	17	44	150
0:20:20	45	13,8	17	44	150
0:20:21	45	13,8	17	44	150
0:20:22	45	13,8	17	44	150
0:20:23	45	13,9	17	44	150
0:20:24	45	14,0	17	44	150
0:20:25	45	14,0	17	44	150
0:20:26	45	14,0	17	44	150
0:20:27	45	14,0	17	44	150
0:20:28	45	14,0	17	44	150
0:20:29	45	14,0	17	44	150
0:20:30	45	14,0	17	44	150
0:20:31	45	14,0	17	44	150
0:20:32	45	14,0	17	44	150
0:20:33	45	14,0	17	44	150
0:20:34	45	13,9	17	44	150
0:20:35	45	13,9	17	44	150
0:20:36	45	13,9	17	44	150
0:20:37	45	13,9	17	44	150
0:20:38	45	14,0	17	44	150
0:20:39	45	14,0	17	44	150
0:20:40	45	14,0	17	44	150
0:20:41	45	14,2	17	44	150
0:20:42	45	14,2	17	44	150
0:20:43	45	14,2	17	44	150
0:20:44	45	14,2	17	44	150
0:20:45	45	14,2	17	44	150
0:20:46	45	14,2	17	44	150
0:20:47	45	14,2	17	44	150
0:20:48	45	14,2	17	44	150
0:20:49	45	14,2	17	44	150
0:20:50	45	14,2	17	44	150
0:20:51	45	14,2	17	44	150
0:20:52	45	14,2	17	44	150
0:20:53	45	14,2	17	44	150
0:20:54	45	14,2	17	44	150
0:20:55	45	14,2	17	44	150
0:20:56	45	14,2	17	44	150
0:20:57	45	14,2	17	44	150
0:20:58	45	14,2	17	44	150
0:20:59	45	14,2	17	44	150
0:21:00	45	14,2	17	44	150
0:21:01	45	14,2	17	44	150
0:21:02	45	14,2	17	44	150
0:21:03	45	14,2	17	44	150
0:21:04	45	14,3	17	44	150
0:21:05	45	14,3	17	44	150
0:21:06	45	14,3	17	44	150
0:21:07	45	14,4	17	44	150
0:21:08	45	14,5	17	44	150
0:21:09	45	14,5	17	44	150
0:21:10	45	14,5	17	44	150
0:21:11	45	14,5	17	44	150
0:21:12	45	14,5	17	44	150
0:21:13	45	14,5	17	44	150
0:21:14	45	14,5	17	44	150
0:21:15	45	14,5	17	44	150
0:21:16	45	14,4	17	44	150
0:21:17	45	14,4	17	44	150
0:21:18	45	14,4	17	44	150
0:21:19	45	14,4	17	44	150
0:21:20	45	14,5	17	44	150
0:21:21	45	14,5	17	44	150
0:21:22	45	14,5	17	44	150
0:21:23	45	14,5	17	44	150
0:21:24	45	14,5	17	44	150
0:21:25	45	14,5	17	44	150
0:21:26	45	14,5	17	44	150
0:21:27	45	14,5	17	44	150
0:21:28	45	14,5	17	44	150
0:21:29	45	14,5	17	44	150
0:21:30	45	14,6	17	44	150
0:21:31	45	14,6	17	44	150
0:21:32	45	14,6	17	44	150
0:21:33	45	14,6	17	44	150
0:21:34	45	14,6	17	44	150
0:21:35	45	14,6	17	44	150
0:21:36	45	14,7	17	44	150
0:21:37	45	14,7	17	44	150
0:21:38	45	14,8	17	44	150
0:21:39	45	14,8	17	44	150
0:21:40	45	14,7	17	44	150
0:21:41	45	14,7	17	44	150
0:21:42	45	14,7	17	44	150
0:21:43	45	14,7	17	44	150
0:21:44	45	14,7	17	44	150
0:21:45	45	14,7	17	44	150
0:21:46	45	14,7	17	44	150
0:21:47	45	14,8	17	44	150
0:21:48	45	14,8	17	44	150
0:21:49	45	14,8	17	44	150
0:21:50	45	14,8	17	44	150
0:21:51	45	14,8	17	44	150
0:21:52	45	14,8	17	44	150
0:21:53	45	14,8	17	44	150
0:21:54	45	14,8	17	44	150
0:21:55	45	14,8	17	44	150
0:21:56	45	14,8	17	44	150
0:21:57	45	14,8	17	44	150
0:21:58	45	14,8	17	44	150
0:21:59	45	14,8	17	44	150
0:22:00	45	14,9	17	44	150
0:22:01	45	14,9	17	44	150
0:22:02	45	14,9	17	44	150
0:22:03	45	14,9	17	44	150
0:22:04	45	15,0	17	44	150
0:22:05	45	15,0	17	44	150
0:22:06	45	15,0	17	44	150
0:22:07	45	15,0	17	44	150
0:22:08	45	15,0	17	44	150
0:22:09	45	15,0	17	44	150
0:22:10	45	15,0	17	44	150
0:22:11	45	15,0	17	44	150
0:22:12	45	15,0	17	44	150
0:22:13	45	15,0	17	44	150
0:22:14	45	15,0	17	44	150
0:22:15	45	15,1	17	44	150
0:22:16	45	15,1	17	44	150
0:22:17	45	15,1	17	44	150
0:22:18	45	15,1	17	44	150
0:22:19	45	15,1	17	44	150
0:22:20	45	15,1	17	44	150
0:22:21	45	15,1	17	44	150
0:22:22	45	15,1	17	44	150
0:22:23	45	15,1	17	44	150
0:22:24	45	15,1	17	44	150
0:22:25	45	15,1	17	44	150
0:22:26	45	15,1	17	44	150
0:22:27	45	15,2	17	44	150
0:22:28	45	15,2	17	44	150
0:22:29	45	15,2	17	44	150
0:22:30	45	15,3	17	44	150
0:22:31	45	15,3	17	44	150
0:22:32	45	15,3	17	44	150
0:22:33	45	15,3	17	44	150
0:22:34	45	15,3	17	44	150
0:22:35	45	15,3	17	44	150
0:22:36	45	15,3	17	44	150
0:22:37	45	15,3	17	44	150
0:22:38	45	15,3	17	44	150
0:22:39	45	15,3	17	44	150
0:22:40	45	15,3	17	44	150
0:22:41	45	15,3	17	44	150
0:22:42	45	15,3	17	44	150
0:22:43	45	15,4	17	44	150
0:22:44	45	15,4	17	44	150
0:22:45	45	15,4	17	44	150
0:22:46	45	15,4	17	44	150
0:22:47	45	15,4	17	44	150
0:22:48	45	15,4	17	44	150
0:22:49	45	15,4	17	44	150
0:22:50	45	15,4	17	44	150
0:22:51	45	15,4	17	44	150
0:22:52	45	15,4	17	44	150
0:22:53	45	15,4	17	44	150
0:22:54	45	15,4	17	44	150
0:22:55	45	15,4	17	44	150
0:22:56	45	15,4	17	44	150
0:22:57	45	15,5	17	44	150
0:22:58	45	15,6	17	44	150
0:22:59	45	15,6	17	44	150
0:23:00	45	15,6	17	44	150
0:23:01	45	15,6	17	44	150
0:23:02	45	15,6	17	44	150
0:23:03	45	15,5	17	44	150
0:23:04	45	15,6	17	44	150
0:23:05	45	15,6	17	44	150
0:23:06	45	15,7	17	44	150
0:23:07	45	15,7	17	44	150
0:23:08	45	15,7	17	44	150
0:23:09	45	15,6	17	44	150
0:23:10	45	15,6	17	44	150
0:23:11	45	15,6	17	44	150
0:23:12	45	15,6	17	44	150
0:23:13	45	15,6	17	44	150
0:23:14	45	15,6	17	44	150
0:23:15	45	15,7	17	44	150
0:23:16	45	15,7	17	44	150
0:23:17	45	15,7	17	44	150
0:23:18	45	15,7	17	44	150
0:23:19	45	15,7	17	44	150
0:23:20	45	15,7	17	44	150
0:23:21	45	15,7	17	44	150
0:23:22	45	15,7	17	44	150
0:23:23	45	15,7	17	44	150
0:23:24	45	15,8	17	44	150
0:23:25	45	15,8	17	44	150
0:23:26	45	15,8	17	44	150
0:23:27	45	15,8	17	44	150
0:23:28	45	15,8	17	44	150
0:23:29	45	15,8	17	44	150
0:23:30	45	15,8	17	44	150
0:23:31	45	15,8	16	44	150
0:23:32	45	15,9	16	44	150
0:23:33	45	15,9	16	44	150
0:23:34	45	15,9	16	44	150
0:23:35	45	15,9	16	44	150
0:23:36	45	15,9	16	44	150
0:23:37	45	15,9	16	44	150
0:23:38	45	15,9	16	44	150
0:23:39	45	15,9	16	44	150
0:23:40	45	15,9	16	44	150
0:23:41	45	15,9	16	44	150
0:23:42	45	15,9	16	44	150
0:23:43	45	15,9	16	44	150
0:23:44	45	15,9	16	44	150
0:23:45	45	15,9	16	44	150
0:23:46	45	15,9	16	44	150
0:23:47	45	15,9	16	44	150
0:23:48	45	15,9	16	44	150
0:23:49	45	15,9	16	44	150
0:23:50	45	15,9	16	44	150
0:23:51	45	15,9	16	44	150
0:23:52	45	16,1	16	44	150
0:23:53	45	16,1	16	44	150
0:23:54	45	16,1	16	44	150
0:23:55	45	16,1	16	44	150
0:23:56	45	16,2	16	44	150
0:23:57	45	16,2	16	44	150
0:23:58	45	16,2	16	44	150
0:23:59	45	16,2	16	44	150
0:24:00	45	16,2	16	44	150
0:24:01	45	16,2	16	44	150
0:24:02	45	16,2	16	44	150
0:24:03	45	16,2	16	44	150
0:24:04	45	16,2	16	44	150
0:24:05	45	16,2	16	44	150
0:24:06	45	16,2	16	44	150
0:24:07	45	16,2	16	44	150
0:24:08	45	16,2	16	44	150
0:24:09	45	16,2	16	44	150
0:24:10	45	16,2	16	44	150
0:24:11	45	16,2	16	44	150
0:24:12	45	16,2	16	44	150
0:24:13	45	16,2	16	44	150
0:24:14	45	16,2	16	44	150
0:24:15	45	16,2	16	44	150
0:24:16	45	16,2	16	44	150
0:24:17	45	16,3	16	44	150
0:24:18	45	16,4	16	44	150
0:24:19	45	16,4	16	44	150
0:24:20	45	16,4	16	44	150
0:24:21	45	16,4	16	44	150
0:24:22	45	16,4	16	44	150
0:24:23	45	16,4	16	44	150
0:24:24	45	16,5	16	44	150
0:24:25	45	16,5	16	44	150
0:24:26	45	16,5	16	44	150
0:24:27	45	16,5	16	44	150
0:24:28	45	16,4	16	44	150
0:24:29	45	16,4	16	44	150
0:24:30	45	16,4	16	44	150
0:24:31	45	16,5	16	44	150
0:24:32	45	16,5	16	44	150
0:24:33	45	16,5	16	44	150
0:24:34	45	16,5	16	44	150
0:24:35	45	16,5	16	44	150
0:24:36	45	16,5	16	44	150
0:24:37	45	16,5	16	44	150
0:24:38	45	16,5	16	44	150
0:24:39	45	16,5	16	44	150
0:24:40	45	16,5	16	44	150
0:24:41	45	16,5	16	44	150
0:24:42	45	16,5	16	44	150
0:24:43	45	16,6	16	44	150
0:24:44	45	16,6	16	44	150
0:24:45	45	16,7	16	44	150
0:24:46	45	16,7	16	44	150
0:24:47	45	16,7	16	44	150
0:24:48	45	16,7	16	44	150
0:24:49	45	16,7	16	44	150
0:24:50	45	16,7	16	44	150
0:24:51	45	16,7	16	44	150
0:24:52	45	16,7	16	44	150
0:24:53	45	16,7	16	44	150
0:24:54	45	16,7	16	44	150
0:24:55	45	16,7	16	44	150
0:24:56	45	16,7	16	44	150
0:24:57	45	16,7	16	44	150
0:24:58	45	16,7	16	44	150
0:24:59	45	16,7	16	44	150
0:25:00	45	16,7	16	44	150
0:25:01	45	16,8	16	44	150
0:25:02	45	16,8	16	44	150
0:25:03	45	16,8	16	44	150
0:25:04	45	16,8	16	44	150
0:25:05	45	16,8	16	44	150
0:25:06	45	16,8	16	44	150
0:25:07	45	16,7	16	44	150
0:25:08	45	16,7	16	44	150
0:25:09	45	16,7	16	44	150
0:25:10	45	16,7	16	44	150
0:25:11	45	16,7	16	44	150
0:25:12	45	16,8	16	44	150
0:25:13	45	16,9	16	44	150
0:25:14	45	16,9	16	44	150
0:25:15	45	17,0	16	44	150
0:25:16	45	17,0	16	44	150
0:25:17	45	17,0	16	44	150
0:25:18	45	17,0	16	44	150
0:25:19	45	17,0	16	44	150
0:25:20	45	17,0	16	44	150
0:25:21	45	17,0	16	44	150
0:25:22	45	17,0	16	44	150
0:25:23	45	17,0	16	44	150
0:25:24	45	17,0	16	44	150
0:25:25	45	17,0	16	44	150
0:25:26	45	17,0	16	44	150
