Repository: ProgWizer/parser

File: project-root/data/Data Acquisition/Data Acquisition/2021 year (353)/21-246.txt (part 1 of 5)
--Test Summary--
Full Path and File Name	
Instrument Name	7322
Instrument Type	Model 7322 Consistometer - Variable Speed
Instrument Serial Number	
Test Start Date	24.09.2021
Test Start Time	14:46:03
Test Stop Date	24.09.2021
Test Stop Time	16:40:37
Test Length	1:54:34
Final Sample Time Offset	1:54:34
Controller Schedule Name	
Sampling Period	1 second
Comments	+16 ìèíóò êîíäèöèîíèðîâàíèÿ â ìåøàëêå!
Information	WellID	
Information	Customer	
Information	EngName	
Information	CementClass	
Information	CementMfr	
Information	Additives	90G+10ASPM+1FL-500+1CaCl2+0.4NaAlO2+0.4Na2SiO3
Information	Density	1500
Information	BHCT	40
Information	BHST	
Information	FluidLoss	
Information	JobType	
Calculated Value	Time_30Bc	1:19:42
Calculated Value	Time_70Bc	1:54:34
Initial Temperature (°C)	25 °C
Final Temperature (°C)	41 °C
Initial Pressure (MPa)	0,3 MPa
Final Pressure (MPa)	20,3 MPa
Initial Consistency (Bc)	8 Bc
Final Consistency (Bc)	70 Bc
Initial Wall Temperature (°C)	29 °C
Final Wall Temperature (°C)	37 °C
Initial Motor Speed (RPM)	150 RPM
Final Motor Speed (RPM)	150 RPM
--Data--
Time (HH:MM:SS)	Temperature (°C)	Pressure (MPa)	Consistency (Bc)	Wall Temperature (°C)	Motor Speed (RPM)
0:00:00	25	0,3	8	29	150
0:00:01	25	0,3	8	29	150
0:00:02	25	0,3	8	29	150
0:00:03	25	0,3	8	29	150
0:00:04	25	0,3	8	29	150
0:00:05	25	0,3	8	29	150
0:00:06	25	0,3	8	29	150
0:00:07	26	0,3	8	29	150
0:00:08	26	0,3	8	29	150
0:00:09	25	0,3	8	29	150
0:00:10	26	0,3	8	29	150
0:00:11	26	0,3	8	29	150
0:00:12	26	0,3	8	29	150
0:00:13	26	0,4	8	29	150
0:00:14	26	0,4	8	30	150
0:00:15	26	0,4	8	29	150
0:00:16	26	0,4	8	30	150
0:00:17	26	0,4	8	30	150
0:00:18	26	0,4	8	29	150
0:00:19	26	0,4	8	30	150
0:00:20	26	0,4	8	29	150
0:00:21	26	0,4	8	30	150
0:00:22	26	0,4	8	30	150
0:00:23	26	0,5	8	30	150
0:00:24	26	0,5	8	30	150
0:00:25	26	0,5	8	30	150
0:00:26	26	0,5	8	30	150
0:00:27	26	0,5	8	30	150
0:00:28	26	0,5	8	30	150
0:00:29	26	0,5	8	30	150
0:00:30	26	0,5	8	30	150
0:00:31	26	0,5	8	30	150
0:00:32	26	0,5	8	30	150
0:00:33	26	0,6	8	30	150
0:00:34	26	0,6	8	30	150
0:00:35	26	0,6	8	30	150
0:00:36	26	0,6	8	30	150
0:00:37	26	0,6	8	30	150
0:00:38	26	0,6	8	30	150
0:00:39	26	0,6	8	30	150
0:00:40	26	0,6	8	30	150
0:00:41	26	0,6	8	30	150
0:00:42	26	0,7	8	30	150
0:00:43	26	0,8	8	30	150
0:00:44	26	0,8	8	30	150
0:00:45	26	0,8	8	30	150
0:00:46	26	0,8	8	30	150
0:00:47	26	0,8	8	30	150
0:00:48	26	0,8	8	30	150
0:00:49	26	0,8	8	30	150
0:00:50	26	0,8	8	30	150
0:00:51	26	0,8	8	30	150
0:00:52	26	0,8	8	30	150
0:00:53	26	0,8	8	30	150
0:00:54	26	0,9	8	30	150
0:00:55	26	0,9	8	30	150
0:00:56	26	0,9	8	30	150
0:00:57	26	0,9	8	30	150
0:00:58	26	0,9	8	30	150
0:00:59	26	0,9	8	30	150
0:01:00	26	0,9	8	30	150
0:01:01	26	0,9	8	30	150
0:01:02	26	0,9	8	30	150
0:01:03	26	0,9	8	30	150
0:01:04	26	0,9	8	30	150
0:01:05	26	0,9	8	30	150
0:01:06	26	1,0	8	30	150
0:01:07	26	1,1	8	30	150
0:01:08	26	1,1	8	30	150
0:01:09	26	1,1	8	30	150
0:01:10	26	1,1	8	30	150
0:01:11	26	1,1	8	30	150
0:01:12	26	1,1	8	30	150
0:01:13	26	1,1	8	30	150
0:01:14	26	1,1	8	30	150
0:01:15	26	1,1	8	30	150
0:01:16	26	1,1	8	30	150
0:01:17	26	1,1	8	30	150
0:01:18	26	1,1	8	30	150
0:01:19	26	1,1	8	30	150
0:01:20	26	1,1	8	30	150
0:01:21	26	1,1	8	30	150
0:01:22	26	1,3	8	30	150
0:01:23	26	1,3	8	30	150
0:01:24	26	1,4	8	30	150
0:01:25	26	1,4	8	30	150
0:01:26	26	1,4	8	30	150
0:01:27	27	1,3	8	30	150
0:01:28	27	1,3	8	30	150
0:01:29	27	1,3	8	31	150
0:01:30	27	1,3	8	30	150
0:01:31	27	1,3	8	30	150
0:01:32	27	1,3	8	30	150
0:01:33	27	1,3	8	30	150
0:01:34	27	1,3	8	30	150
0:01:35	27	1,3	8	30	150
0:01:36	27	1,3	8	30	150
0:01:37	27	1,3	8	30	150
0:01:38	27	1,3	8	30	150
0:01:39	27	1,3	8	30	150
0:01:40	27	1,3	8	30	150
0:01:41	27	1,4	8	30	150
0:01:42	27	1,5	8	31	150
0:01:43	27	1,5	8	31	150
0:01:44	27	1,5	8	30	150
0:01:45	27	1,5	8	31	150
0:01:46	27	1,5	8	30	150
0:01:47	27	1,5	8	31	150
0:01:48	27	1,5	8	30	150
0:01:49	27	1,5	8	31	150
0:01:50	27	1,5	8	31	150
0:01:51	27	1,5	8	31	150
0:01:52	27	1,5	8	31	150
0:01:53	27	1,5	8	31	150
0:01:54	27	1,5	8	31	150
0:01:55	27	1,5	8	31	150
0:01:56	27	1,5	8	30	150
0:01:57	27	1,5	8	30	150
0:01:58	27	1,5	8	31	150
0:01:59	27	1,7	8	31	150
0:02:00	27	1,8	8	31	150
0:02:01	27	1,8	8	31	150
0:02:02	27	1,8	8	31	150
0:02:03	27	1,8	8	30	150
0:02:04	27	1,8	8	31	150
0:02:05	27	1,8	8	31	150
0:02:06	27	1,8	8	31	150
0:02:07	27	1,8	8	31	150
0:02:08	27	1,8	8	31	150
0:02:09	27	1,8	8	31	150
0:02:10	27	1,8	8	31	150
0:02:11	27	1,8	8	31	150
0:02:12	27	1,8	8	31	150
0:02:13	27	1,8	8	31	150
0:02:14	27	1,8	8	31	150
0:02:15	27	1,8	8	31	150
0:02:16	27	1,8	8	31	150
0:02:17	27	1,8	8	31	150
0:02:18	27	1,8	8	31	150
0:02:19	27	1,8	8	31	150
0:02:20	27	1,8	8	31	150
0:02:21	27	1,8	8	31	150
0:02:22	27	1,8	8	31	150
0:02:23	27	1,8	8	31	150
0:02:24	27	1,8	8	31	150
0:02:25	27	1,8	8	31	150
0:02:26	27	1,8	8	31	150
0:02:27	27	1,9	8	31	150
0:02:28	27	2,0	8	31	150
0:02:29	27	2,0	8	31	150
0:02:30	27	2,1	8	31	150
0:02:31	27	2,0	8	31	150
0:02:32	27	2,0	8	31	150
0:02:33	27	2,0	8	31	150
0:02:34	27	2,0	8	31	150
0:02:35	27	2,0	8	31	150
0:02:36	27	2,0	8	31	150
0:02:37	27	2,0	8	31	150
0:02:38	27	2,0	8	31	150
0:02:39	28	2,0	8	31	150
0:02:40	28	2,0	8	31	150
0:02:41	28	2,0	8	31	150
0:02:42	28	2,0	8	31	150
0:02:43	28	2,0	8	31	150
0:02:44	28	2,1	8	31	150
0:02:45	28	2,1	8	31	150
0:02:46	28	2,1	8	31	150
0:02:47	28	2,1	8	31	150
0:02:48	28	2,1	8	31	150
0:02:49	28	2,1	8	31	150
0:02:50	28	2,1	8	31	150
0:02:51	28	2,1	8	31	150
0:02:52	28	2,1	8	31	150
0:02:53	28	2,1	8	31	150
0:02:54	28	2,2	8	31	150
0:02:55	28	2,2	8	31	150
0:02:56	28	2,3	8	31	150
0:02:57	28	2,3	8	31	150
0:02:58	28	2,3	8	31	150
0:02:59	28	2,3	8	31	150
0:03:00	28	2,3	8	31	150
0:03:01	28	2,3	8	31	150
0:03:02	28	2,3	8	31	150
0:03:03	28	2,2	8	31	150
0:03:04	28	2,2	8	31	150
0:03:05	28	2,2	8	31	150
0:03:06	28	2,3	8	31	150
0:03:07	28	2,4	8	31	150
0:03:08	28	2,4	8	31	150
0:03:09	28	2,4	8	31	150
0:03:10	28	2,4	8	31	150
0:03:11	28	2,4	8	31	150
0:03:12	28	2,4	8	31	150
0:03:13	28	2,4	8	31	150
0:03:14	28	2,4	8	31	150
0:03:15	28	2,4	8	31	150
0:03:16	28	2,4	8	31	150
0:03:17	28	2,4	8	31	150
0:03:18	28	2,4	8	31	150
0:03:19	28	2,4	8	31	150
0:03:20	28	2,4	8	31	150
0:03:21	28	2,5	8	31	150
0:03:22	28	2,5	8	31	150
0:03:23	28	2,5	8	31	150
0:03:24	28	2,5	8	31	150
0:03:25	28	2,5	8	31	150
0:03:26	28	2,5	8	31	150
0:03:27	28	2,5	8	31	150
0:03:28	28	2,7	8	31	150
0:03:29	28	2,8	8	31	150
0:03:30	28	2,8	8	31	150
0:03:31	28	2,8	8	31	150
0:03:32	28	2,8	8	31	150
0:03:33	28	2,8	8	31	150
0:03:34	28	2,8	8	31	150
0:03:35	28	2,7	8	31	150
0:03:36	28	2,7	8	31	150
0:03:37	28	2,7	8	31	150
0:03:38	28	2,7	8	31	150
0:03:39	28	2,7	8	31	150
0:03:40	28	2,7	8	31	150
0:03:41	28	2,7	8	31	150
0:03:42	28	2,7	8	31	150
0:03:43	28	2,7	8	31	150
0:03:44	28	2,7	8	31	150
0:03:45	28	2,7	8	31	150
0:03:46	28	2,7	8	31	150
0:03:47	28	2,7	8	31	150
0:03:48	28	2,8	8	31	150
0:03:49	28	2,8	8	31	150
0:03:50	28	2,8	8	31	150
0:03:51	28	2,8	8	31	150
0:03:52	28	2,8	8	31	150
0:03:53	28	2,8	8	31	150
0:03:54	28	2,9	8	31	150
0:03:55	28	3,0	8	31	150
0:03:56	28	3,0	8	31	150
0:03:57	28	3,0	8	31	150
0:03:58	28	3,0	8	31	150
0:03:59	29	3,0	8	31	150
0:04:00	29	3,0	8	31	150
0:04:01	29	3,0	8	31	150
0:04:02	29	3,0	8	31	150
0:04:03	29	3,0	8	31	150
0:04:04	29	3,0	8	31	150
0:04:05	29	3,0	8	31	150
0:04:06	29	3,0	8	31	150
0:04:07	29	2,9	8	31	150
0:04:08	29	2,9	8	31	150
0:04:09	29	2,9	8	31	150
0:04:10	29	3,1	8	31	150
0:04:11	29	3,2	8	31	150
0:04:12	29	3,2	8	31	150
0:04:13	29	3,2	8	31	150
0:04:14	29	3,2	8	31	150
0:04:15	29	3,2	8	31	150
0:04:16	29	3,2	8	31	150
0:04:17	29	3,2	8	31	150
0:04:18	29	3,2	8	31	150
0:04:19	29	3,2	8	31	150
0:04:20	29	3,2	8	31	150
0:04:21	29	3,1	8	31	150
0:04:22	29	3,1	8	31	150
0:04:23	29	3,1	8	31	150
0:04:24	29	3,1	8	31	150
0:04:25	29	3,1	8	31	150
0:04:26	29	3,1	8	31	150
0:04:27	29	3,2	8	31	150
0:04:28	29	3,2	8	31	150
0:04:29	29	3,2	8	31	150
0:04:30	29	3,2	8	31	150
0:04:31	29	3,2	8	31	150
0:04:32	29	3,2	8	31	150
0:04:33	29	3,4	8	31	150
0:04:34	29	3,5	8	31	150
0:04:35	29	3,5	8	31	150
0:04:36	29	3,5	8	31	150
0:04:37	29	3,5	8	31	150
0:04:38	29	3,5	8	31	150
0:04:39	29	3,5	8	31	150
0:04:40	29	3,5	8	31	150
0:04:41	29	3,5	8	31	150
0:04:42	29	3,5	8	31	150
0:04:43	29	3,5	8	31	150
0:04:44	29	3,5	8	31	150
0:04:45	29	3,5	8	31	150
0:04:46	29	3,5	8	31	150
0:04:47	29	3,5	8	31	150
0:04:48	29	3,5	8	31	150
0:04:49	29	3,4	8	31	150
0:04:50	29	3,4	8	31	150
0:04:51	29	3,4	8	31	150
0:04:52	29	3,4	8	31	150
0:04:53	29	3,4	8	31	150
0:04:54	29	3,4	8	31	150
0:04:55	29	3,5	8	31	150
0:04:56	29	3,5	8	31	150
0:04:57	29	3,5	8	31	150
0:04:58	29	3,5	8	31	150
0:04:59	29	3,6	8	31	150
0:05:00	29	3,7	8	31	150
0:05:01	29	3,8	8	31	150
0:05:02	29	3,8	8	31	150
0:05:03	29	3,8	8	31	150
0:05:04	29	3,8	8	31	150
0:05:05	29	3,8	8	31	150
0:05:06	29	3,7	8	31	150
0:05:07	29	3,7	8	31	150
0:05:08	29	3,7	8	31	150
0:05:09	29	3,7	8	31	150
0:05:10	29	3,7	8	31	150
0:05:11	29	3,7	8	31	150
0:05:12	29	3,7	8	31	150
0:05:13	29	3,7	8	31	150
0:05:14	29	3,7	8	31	150
0:05:15	29	3,7	8	31	150
0:05:16	29	3,7	8	31	150
0:05:17	29	3,7	8	31	150
0:05:18	29	3,7	8	31	150
0:05:19	29	3,8	8	31	150
0:05:20	29	3,9	8	31	150
0:05:21	29	3,9	8	31	150
0:05:22	29	3,9	8	31	150
0:05:23	29	3,9	8	31	150
0:05:24	29	3,9	8	31	150
0:05:25	29	3,9	8	31	150
0:05:26	29	3,9	8	31	150
0:05:27	29	3,8	8	31	150
0:05:28	30	3,8	8	31	150
0:05:29	30	3,8	8	31	150
0:05:30	30	3,8	8	31	150
0:05:31	30	3,8	8	31	150
0:05:32	30	3,9	8	31	150
0:05:33	30	4,0	8	32	150
0:05:34	30	4,0	8	31	150
0:05:35	30	4,0	8	31	150
0:05:36	30	4,0	8	31	150
0:05:37	30	4,0	8	31	150
0:05:38	30	4,0	8	31	150
0:05:39	30	4,0	8	31	150
0:05:40	30	4,0	8	32	150
0:05:41	30	4,0	8	31	150
0:05:42	30	4,0	8	31	150
0:05:43	30	4,0	8	31	150
0:05:44	30	4,2	8	32	150
0:05:45	30	4,3	8	31	150
0:05:46	30	4,3	8	32	150
0:05:47	30	4,3	8	31	150
0:05:48	30	4,3	8	32	150
0:05:49	30	4,3	8	31	150
0:05:50	30	4,3	8	31	150
0:05:51	30	4,3	8	32	150
0:05:52	30	4,3	8	31	150
0:05:53	30	4,2	8	31	150
0:05:54	30	4,2	8	32	150
0:05:55	30	4,2	8	32	150
0:05:56	30	4,2	8	31	150
0:05:57	30	4,2	8	31	150
0:05:58	30	4,2	8	31	150
0:05:59	30	4,2	8	31	150
0:06:00	30	4,2	8	32	150
0:06:01	30	4,2	8	32	150
0:06:02	30	4,2	8	31	150
0:06:03	30	4,2	8	31	150
0:06:04	30	4,2	8	32	150
0:06:05	30	4,2	8	31	150
0:06:06	30	4,2	8	32	150
0:06:07	30	4,2	8	31	150
0:06:08	30	4,4	8	31	150
0:06:09	30	4,5	8	32	150
0:06:10	30	4,5	8	32	150
0:06:11	30	4,5	8	32	150
0:06:12	30	4,5	8	32	150
0:06:13	30	4,5	8	32	150
0:06:14	30	4,5	8	32	150
0:06:15	30	4,5	8	32	150
0:06:16	30	4,5	8	31	150
0:06:17	30	4,5	8	31	150
0:06:18	30	4,5	8	31	150
0:06:19	30	4,5	8	32	150
0:06:20	30	4,5	8	31	150
0:06:21	30	4,5	8	32	150
0:06:22	30	4,5	8	32	150
0:06:23	30	4,5	8	31	150
0:06:24	30	4,5	8	32	150
0:06:25	30	4,4	8	31	150
0:06:26	30	4,4	8	32	150
0:06:27	30	4,4	8	32	150
0:06:28	30	4,5	8	32	150
0:06:29	30	4,5	8	31	150
0:06:30	30	4,5	8	32	150
0:06:31	30	4,5	8	32	150
0:06:32	30	4,7	8	32	150
0:06:33	30	4,8	8	32	150
0:06:34	30	4,8	8	32	150
0:06:35	30	4,8	8	32	150
0:06:36	30	4,8	8	32	150
0:06:37	30	4,8	8	32	150
0:06:38	30	4,8	8	31	150
0:06:39	30	4,8	8	32	150
0:06:40	30	4,8	8	31	150
0:06:41	30	4,8	8	32	150
0:06:42	30	4,7	8	32	150
0:06:43	30	4,7	8	32	150
0:06:44	30	4,7	8	32	150
0:06:45	30	4,7	8	32	150
0:06:46	30	4,7	8	32	150
0:06:47	30	4,7	8	32	150
0:06:48	30	4,7	8	32	150
0:06:49	30	4,7	8	31	150
0:06:50	30	4,7	8	32	150
0:06:51	30	4,7	8	32	150
0:06:52	30	4,7	8	32	150
0:06:53	30	4,7	8	31	150
0:06:54	30	4,8	8	32	150
0:06:55	30	5,0	8	32	150
0:06:56	30	5,1	8	32	150
0:06:57	30	5,1	8	32	150
0:06:58	30	5,1	8	32	150
0:06:59	30	5,0	8	32	150
0:07:00	30	5,0	8	32	150
0:07:01	30	5,0	8	32	150
0:07:02	30	5,0	8	32	150
0:07:03	30	5,0	8	32	150
0:07:04	30	5,0	8	32	150
0:07:05	30	5,0	8	32	150
0:07:06	30	5,0	8	32	150
0:07:07	30	5,0	8	32	150
0:07:08	30	5,0	8	32	150
0:07:09	30	5,0	8	32	150
0:07:10	30	5,0	8	32	150
0:07:11	30	5,0	8	32	150
0:07:12	30	5,0	8	32	150
0:07:13	30	5,0	8	32	150
0:07:14	30	5,0	8	32	150
0:07:15	30	5,0	8	32	150
0:07:16	30	5,1	8	32	150
0:07:17	30	5,1	8	32	150
0:07:18	30	5,1	8	32	150
0:07:19	30	5,1	8	32	150
0:07:20	30	5,1	8	32	150
0:07:21	30	5,1	8	32	150
0:07:22	30	5,2	8	32	150
0:07:23	30	5,3	8	32	150
0:07:24	30	5,3	8	32	150
0:07:25	30	5,3	8	32	150
0:07:26	30	5,3	8	32	150
0:07:27	30	5,3	8	32	150
0:07:28	30	5,3	8	32	150
0:07:29	30	5,3	8	32	150
0:07:30	30	5,3	8	32	150
0:07:31	30	5,3	8	32	150
0:07:32	30	5,3	8	32	150
0:07:33	30	5,3	8	32	150
0:07:34	30	5,2	8	32	150
0:07:35	30	5,2	8	32	150
0:07:36	30	5,2	8	32	150
0:07:37	30	5,2	8	32	150
0:07:38	30	5,2	8	32	150
0:07:39	30	5,3	8	32	150
0:07:40	30	5,4	8	32	150
0:07:41	30	5,5	8	32	150
0:07:42	30	5,5	8	32	150
0:07:43	30	5,5	8	32	150
0:07:44	31	5,5	8	32	150
0:07:45	31	5,5	8	32	150
0:07:46	31	5,5	8	32	150
0:07:47	30	5,5	8	32	150
0:07:48	31	5,5	8	32	150
0:07:49	31	5,5	8	32	150
0:07:50	31	5,4	8	32	150
0:07:51	31	5,4	8	32	150
0:07:52	31	5,4	8	32	150
0:07:53	31	5,4	8	32	150
0:07:54	31	5,4	8	32	150
0:07:55	31	5,4	8	32	150
0:07:56	31	5,4	8	32	150
0:07:57	31	5,5	8	32	150
0:07:58	31	5,5	8	32	150
0:07:59	31	5,5	8	32	150
0:08:00	31	5,5	8	32	150
0:08:01	31	5,5	8	32	150
0:08:02	31	5,5	8	32	150
0:08:03	31	5,5	8	32	150
0:08:04	31	5,7	8	32	150
0:08:05	31	5,8	8	32	150
0:08:06	31	5,9	8	32	150
0:08:07	31	5,9	8	32	150
0:08:08	31	5,9	8	32	150
0:08:09	31	5,9	8	32	150
0:08:10	31	5,9	8	32	150
0:08:11	31	5,8	8	32	150
0:08:12	31	5,8	8	32	150
0:08:13	31	5,8	8	32	150
0:08:14	31	5,8	8	32	150
0:08:15	31	5,8	8	32	150
0:08:16	31	5,8	8	32	150
0:08:17	31	5,8	8	32	150
0:08:18	31	5,8	8	32	150
0:08:19	31	5,8	8	32	150
0:08:20	31	5,8	8	32	150
0:08:21	31	5,8	8	32	150
0:08:22	31	5,8	8	32	150
0:08:23	31	5,8	8	32	150
0:08:24	31	5,8	8	32	150
0:08:25	31	5,8	8	32	150
0:08:26	31	5,7	8	32	150
0:08:27	31	5,8	8	32	150
0:08:28	31	5,8	8	32	150
0:08:29	31	5,8	8	32	150
0:08:30	31	5,8	8	32	150
0:08:31	31	5,8	8	32	150
0:08:32	31	5,9	8	32	150
0:08:33	31	6,1	8	32	150
0:08:34	31	6,1	8	32	150
0:08:35	31	6,1	8	32	150
0:08:36	31	6,1	8	32	150
0:08:37	31	6,1	8	32	150
0:08:38	31	6,1	8	32	150
0:08:39	31	6,1	8	32	150
0:08:40	31	6,1	8	32	150
0:08:41	31	6,1	8	32	150
0:08:42	31	6,1	8	32	150
0:08:43	31	6,1	8	32	150
0:08:44	31	6,1	8	32	150
0:08:45	31	6,1	8	32	150
0:08:46	31	6,0	8	32	150
0:08:47	31	6,0	8	32	150
0:08:48	31	6,0	8	32	150
0:08:49	31	6,0	8	32	150
0:08:50	31	6,0	8	32	150
0:08:51	31	6,0	8	32	150
0:08:52	31	6,1	8	32	150
0:08:53	31	6,2	8	32	150
0:08:54	31	6,2	8	32	150
0:08:55	31	6,2	8	32	150
0:08:56	31	6,2	8	32	150
0:08:57	31	6,2	8	32	150
0:08:58	31	6,2	8	32	150
0:08:59	31	6,2	8	32	150
0:09:00	31	6,2	8	32	150
0:09:01	31	6,2	8	32	150
0:09:02	31	6,2	8	32	150
0:09:03	31	6,2	8	32	150
0:09:04	31	6,2	8	32	150
0:09:05	31	6,2	8	32	150
0:09:06	31	6,2	8	32	150
0:09:07	31	6,3	8	32	150
0:09:08	31	6,3	8	32	150
0:09:09	31	6,4	8	32	150
0:09:10	31	6,4	8	32	150
0:09:11	31	6,3	8	32	150
0:09:12	31	6,3	8	32	150
0:09:13	31	6,3	8	32	150
0:09:14	31	6,3	8	32	150
0:09:15	31	6,3	8	32	150
0:09:16	31	6,3	8	32	150
0:09:17	31	6,3	8	32	150
0:09:18	31	6,3	8	32	150
0:09:19	31	6,5	8	32	150
0:09:20	31	6,6	8	32	150
0:09:21	31	6,6	8	32	150
0:09:22	31	6,6	8	32	150
0:09:23	31	6,6	8	32	150
0:09:24	31	6,6	8	32	150
0:09:25	31	6,6	8	32	150
0:09:26	31	6,6	8	32	150
0:09:27	31	6,5	8	32	150
0:09:28	31	6,5	8	32	150
0:09:29	31	6,5	8	32	150
0:09:30	31	6,5	8	32	150
0:09:31	31	6,5	8	32	150
0:09:32	31	6,5	8	32	150
0:09:33	31	6,5	8	32	150
0:09:34	31	6,5	8	32	150
0:09:35	31	6,5	8	32	150
0:09:36	31	6,6	8	32	150
0:09:37	31	6,6	8	32	150
0:09:38	31	6,6	8	32	150
0:09:39	31	6,6	8	32	150
0:09:40	31	6,6	8	32	150
0:09:41	31	6,6	8	32	150
0:09:42	31	6,6	8	32	150
0:09:43	31	6,8	8	32	150
0:09:44	31	6,9	8	32	150
0:09:45	31	7,0	8	32	150
0:09:46	31	7,0	8	32	150
0:09:47	31	6,9	8	32	150
0:09:48	31	6,9	8	32	150
0:09:49	31	6,9	8	32	150
0:09:50	31	6,9	8	32	150
0:09:51	31	6,9	8	32	150
0:09:52	31	6,9	8	32	150
0:09:53	31	6,9	8	32	150
0:09:54	31	6,9	8	32	150
0:09:55	31	6,9	8	32	150
0:09:56	31	6,9	8	32	150
0:09:57	31	6,9	8	32	150
0:09:58	31	6,9	8	32	150
0:09:59	31	6,9	8	32	150
0:10:00	31	6,8	8	32	150
0:10:01	31	6,8	8	32	150
0:10:02	31	6,8	8	32	150
0:10:03	31	6,8	8	32	150
0:10:04	31	6,8	8	32	150
0:10:05	31	6,8	8	32	150
0:10:06	31	6,8	8	32	150
0:10:07	31	6,8	8	32	150
0:10:08	31	6,9	8	32	150
0:10:09	31	7,1	8	32	150
0:10:10	31	7,2	8	32	150
0:10:11	31	7,2	8	32	150
0:10:12	31	7,2	8	32	150
0:10:13	31	7,2	8	32	150
0:10:14	31	7,2	8	32	150
0:10:15	31	7,2	8	32	150
0:10:16	31	7,2	8	32	150
0:10:17	31	7,2	8	32	150
0:10:18	31	7,2	8	32	150
0:10:19	31	7,1	8	32	150
0:10:20	31	7,1	8	32	150
0:10:21	31	7,1	8	32	150
0:10:22	31	7,1	8	32	150
0:10:23	31	7,1	8	32	150
0:10:24	31	7,1	8	32	150
0:10:25	31	7,1	8	32	150
0:10:26	31	7,1	8	32	150
0:10:27	31	7,1	8	32	150
0:10:28	31	7,1	8	32	150
0:10:29	31	7,1	8	32	150
0:10:30	31	7,1	8	32	150
0:10:31	31	7,2	8	32	150
0:10:32	31	7,2	8	32	150
0:10:33	31	7,2	8	32	150
0:10:34	31	7,2	8	32	150
0:10:35	31	7,4	8	32	150
0:10:36	31	7,4	8	32	150
0:10:37	31	7,5	8	32	150
0:10:38	31	7,5	8	32	150
0:10:39	31	7,5	8	32	150
0:10:40	31	7,5	8	32	150
0:10:41	31	7,4	8	32	150
0:10:42	31	7,4	8	32	150
0:10:43	31	7,4	8	32	150
0:10:44	32	7,4	8	32	150
0:10:45	32	7,4	8	32	150
0:10:46	32	7,4	8	32	150
0:10:47	32	7,4	8	32	150
0:10:48	32	7,4	8	32	150
0:10:49	32	7,4	8	32	150
0:10:50	32	7,4	8	32	150
0:10:51	32	7,4	8	32	150
0:10:52	32	7,4	8	32	150
0:10:53	32	7,4	8	32	150
0:10:54	32	7,3	8	32	150
0:10:55	32	7,5	8	32	150
0:10:56	32	7,5	8	32	150
0:10:57	32	7,5	8	32	150
0:10:58	32	7,5	8	32	150
0:10:59	32	7,5	8	32	150
0:11:00	32	7,5	8	32	150
0:11:01	32	7,5	8	32	150
0:11:02	32	7,5	8	32	150
0:11:03	32	7,5	8	32	150
0:11:04	32	7,5	8	32	150
0:11:05	32	7,5	8	32	150
0:11:06	32	7,5	8	32	150
0:11:07	32	7,6	8	32	150
0:11:08	32	7,7	8	32	150
0:11:09	32	7,7	8	32	150
0:11:10	32	7,7	8	32	150
0:11:11	32	7,7	8	32	150
0:11:12	32	7,7	8	32	150
0:11:13	32	7,7	8	32	150
0:11:14	32	7,7	8	32	150
0:11:15	32	7,7	8	32	150
0:11:16	32	7,7	8	32	150
0:11:17	32	7,7	8	32	150
0:11:18	32	7,7	8	32	150
0:11:19	32	7,6	8	32	150
0:11:20	32	7,6	8	32	150
0:11:21	32	7,8	8	32	150
0:11:22	32	7,9	8	32	150
0:11:23	32	7,9	8	32	150
0:11:24	32	7,9	8	32	150
0:11:25	32	7,9	8	32	150
0:11:26	32	7,9	8	32	150
0:11:27	32	7,9	8	32	150
0:11:28	32	7,9	8	32	150
0:11:29	32	7,9	8	32	150
0:11:30	32	7,9	8	32	150
0:11:31	32	7,9	8	32	150
0:11:32	32	7,9	8	32	150
0:11:33	32	7,9	8	32	150
0:11:34	32	7,8	8	32	150
0:11:35	32	7,8	8	32	150
0:11:36	32	7,8	8	32	150
0:11:37	32	7,8	8	32	150
0:11:38	32	7,9	8	32	150
0:11:39	32	7,9	8	32	150
0:11:40	32	8,0	8	32	150
0:11:41	32	8,0	8	32	150
0:11:42	32	8,0	8	32	150
0:11:43	32	7,9	8	32	150
0:11:44	32	7,9	8	32	150
0:11:45	32	7,9	8	32	150
0:11:46	32	8,1	8	32	150
0:11:47	32	8,3	8	32	150
0:11:48	32	8,3	8	32	150
0:11:49	32	8,3	8	32	150
0:11:50	32	8,3	8	32	150
0:11:51	32	8,3	8	32	150
0:11:52	32	8,3	8	32	150
0:11:53	32	8,3	8	32	150
0:11:54	32	8,3	8	32	150
0:11:55	32	8,3	8	32	150
0:11:56	32	8,2	8	32	150
0:11:57	32	8,2	8	32	150
0:11:58	32	8,2	8	32	150
0:11:59	32	8,2	8	32	150
0:12:00	32	8,2	8	32	150
0:12:01	32	8,2	8	32	150
0:12:02	32	8,2	8	32	150
0:12:03	32	8,2	8	32	150
0:12:04	32	8,2	8	32	150
0:12:05	32	8,2	8	32	150
0:12:06	32	8,2	8	32	150
0:12:07	32	8,2	8	32	150
0:12:08	32	8,2	8	32	150
0:12:09	32	8,2	8	32	150
0:12:10	32	8,2	8	32	150
0:12:11	32	8,2	8	32	150
0:12:12	32	8,3	8	32	150
0:12:13	32	8,5	8	32	150
0:12:14	32	8,5	8	32	150
0:12:15	32	8,6	8	32	150
0:12:16	32	8,6	8	32	150
0:12:17	32	8,5	8	32	150
0:12:18	32	8,5	8	32	150
0:12:19	32	8,5	8	32	150
0:12:20	32	8,5	8	32	150
0:12:21	32	8,5	8	32	150
0:12:22	32	8,5	8	32	150
0:12:23	32	8,5	8	32	150
0:12:24	32	8,5	8	32	150
0:12:25	32	8,5	8	32	150
0:12:26	32	8,5	8	32	150
0:12:27	32	8,5	8	32	150
0:12:28	32	8,5	8	32	150
0:12:29	32	8,5	8	32	150
0:12:30	32	8,5	8	32	150
0:12:31	32	8,4	8	32	150
0:12:32	32	8,4	8	32	150
0:12:33	32	8,4	8	32	150
0:12:34	32	8,4	8	32	150
0:12:35	32	8,4	8	32	150
0:12:36	32	8,6	8	32	150
0:12:37	32	8,7	8	32	150
0:12:38	32	8,8	8	32	150
0:12:39	32	8,8	8	32	150
0:12:40	32	8,8	8	32	150
0:12:41	32	8,8	8	32	150
0:12:42	32	8,8	8	32	150
0:12:43	32	8,8	8	32	150
0:12:44	32	8,8	8	32	150
0:12:45	32	8,8	8	32	150
0:12:46	32	8,8	8	32	150
0:12:47	32	8,8	8	32	150
0:12:48	32	8,8	8	32	150
0:12:49	32	8,8	8	32	150
0:12:50	32	8,7	8	32	150
0:12:51	32	8,7	8	32	150
0:12:52	32	8,7	8	32	150
0:12:53	32	8,7	8	32	150
0:12:54	32	8,7	8	32	150
0:12:55	32	8,7	8	32	150
0:12:56	32	8,7	8	32	150
0:12:57	32	8,7	8	32	150
0:12:58	32	8,8	8	32	150
0:12:59	32	8,8	8	32	150
0:13:00	32	8,8	8	32	150
0:13:01	32	8,8	8	32	150
0:13:02	32	8,8	8	32	150
0:13:03	32	8,8	8	32	150
0:13:04	32	9,0	8	32	150
0:13:05	32	9,1	8	32	150
0:13:06	32	9,1	8	32	150
0:13:07	32	9,1	8	32	150
0:13:08	32	9,1	8	32	150
0:13:09	32	9,1	8	32	150
0:13:10	32	9,1	8	32	150
0:13:11	32	9,1	8	32	150
0:13:12	32	9,1	8	32	150
0:13:13	32	9,0	8	32	150
0:13:14	32	9,0	8	32	150
0:13:15	32	9,0	8	32	150
0:13:16	32	9,0	8	32	150
0:13:17	32	9,0	8	32	150
0:13:18	32	9,0	8	32	150
0:13:19	32	9,0	8	32	150
0:13:20	32	9,0	8	32	150
0:13:21	32	9,0	8	32	150
0:13:22	32	9,0	8	32	150
0:13:23	32	9,0	8	32	150
0:13:24	32	9,1	8	32	150
0:13:25	32	9,2	8	32	150
0:13:26	32	9,2	8	32	150
0:13:27	32	9,2	8	32	150
0:13:28	32	9,2	8	32	150
0:13:29	32	9,1	8	32	150
0:13:30	32	9,1	8	32	150
0:13:31	32	9,1	8	32	150
0:13:32	32	9,1	8	32	150
0:13:33	32	9,1	8	32	150
0:13:34	32	9,1	8	32	150
0:13:35	32	9,2	8	32	150
0:13:36	32	9,3	8	32	150
0:13:37	32	9,3	8	32	150
0:13:38	32	9,3	8	32	150
0:13:39	32	9,3	8	32	150
0:13:40	32	9,3	8	32	150
0:13:41	32	9,3	8	32	150
0:13:42	32	9,3	8	32	150
0:13:43	32	9,3	8	32	150
0:13:44	32	9,3	8	32	150
0:13:45	32	9,3	8	32	150
0:13:46	32	9,3	8	32	150
0:13:47	32	9,3	8	32	150
0:13:48	32	9,3	8	32	150
0:13:49	32	9,3	8	32	150
0:13:50	32	9,4	8	32	150
0:13:51	32	9,4	8	32	150
0:13:52	32	9,4	8	32	150
0:13:53	32	9,4	8	32	150
0:13:54	32	9,4	8	32	150
0:13:55	32	9,4	8	32	150
0:13:56	32	9,4	8	32	150
0:13:57	32	9,4	8	32	150
0:13:58	32	9,4	8	32	150
0:13:59	32	9,4	8	32	150
0:14:00	32	9,4	8	32	150
0:14:01	32	9,5	8	32	150
0:14:02	32	9,6	8	32	150
0:14:03	32	9,6	8	32	150
0:14:04	32	9,6	8	32	150
0:14:05	32	9,6	8	32	150
0:14:06	32	9,6	8	32	150
0:14:07	32	9,6	8	32	150
0:14:08	32	9,6	8	32	150
0:14:09	32	9,6	8	32	150
0:14:10	32	9,6	8	32	150
0:14:11	32	9,6	8	32	150
0:14:12	32	9,6	8	32	150
0:14:13	32	9,6	8	32	150
0:14:14	32	9,6	8	32	150
0:14:15	32	9,6	8	32	150
0:14:16	32	9,6	8	32	150
0:14:17	32	9,6	8	32	150
0:14:18	32	9,6	8	32	150
0:14:19	32	9,8	8	32	150
0:14:20	32	9,9	8	32	150
0:14:21	32	9,9	8	32	150
0:14:22	32	9,9	8	32	150
0:14:23	32	9,9	8	32	150
0:14:24	32	9,9	8	32	150
0:14:25	32	9,9	8	32	150
0:14:26	32	9,9	8	32	150
0:14:27	32	9,9	8	32	150
0:14:28	32	9,9	8	32	150
0:14:29	32	9,9	8	32	150
0:14:30	32	9,9	8	32	150
0:14:31	32	9,9	8	32	150
0:14:32	32	9,8	8	32	150
0:14:33	32	9,8	8	32	150
0:14:34	32	9,8	8	32	150
0:14:35	32	9,8	8	32	150
0:14:36	32	9,8	8	32	150
0:14:37	32	9,8	8	32	150
0:14:38	32	9,8	8	32	150
0:14:39	32	9,8	8	32	150
0:14:40	32	9,9	8	32	150
0:14:41	32	9,9	8	32	150
0:14:42	32	9,9	8	32	150
0:14:43	32	10,1	8	32	150
0:14:44	32	10,2	8	32	150
0:14:45	32	10,2	8	32	150
0:14:46	32	10,2	8	32	150
0:14:47	32	10,2	8	32	150
0:14:48	32	10,2	8	32	150
0:14:49	32	10,2	8	32	150
0:14:50	32	10,2	8	32	150
0:14:51	32	10,2	8	32	150
0:14:52	32	10,2	8	32	150
0:14:53	32	10,2	8	32	150
0:14:54	32	10,2	8	32	150
0:14:55	32	10,1	8	32	150
0:14:56	32	10,1	8	32	150
0:14:57	32	10,1	8	32	150
0:14:58	32	10,1	8	32	150
0:14:59	32	10,1	8	32	150
0:15:00	32	10,1	8	32	150
0:15:01	32	10,1	8	32	150
0:15:02	32	10,1	8	32	150
0:15:03	32	10,1	8	32	150
0:15:04	32	10,1	8	32	150
0:15:05	32	10,1	8	32	150
0:15:06	32	10,1	8	32	150
0:15:07	32	10,3	8	32	150
0:15:08	32	10,4	8	32	150
0:15:09	32	10,5	8	32	150
0:15:10	32	10,5	8	32	150
0:15:11	32	10,5	8	32	150
0:15:12	32	10,5	8	32	150
0:15:13	32	10,5	8	32	150
0:15:14	32	10,5	8	32	150
0:15:15	32	10,4	8	32	150
0:15:16	32	10,4	8	32	150
0:15:17	32	10,4	8	32	150
0:15:18	32	10,4	8	32	150
0:15:19	32	10,4	8	32	150
0:15:20	32	10,4	8	32	150
0:15:21	32	10,4	8	32	150
0:15:22	32	10,4	8	32	150
0:15:23	32	10,4	8	32	150
0:15:24	32	10,4	8	32	150
0:15:25	32	10,4	8	32	150
0:15:26	32	10,4	8	32	150
0:15:27	32	10,4	8	32	150
0:15:28	32	10,4	8	32	150
0:15:29	32	10,4	8	32	150
0:15:30	32	10,4	8	32	150
0:15:31	32	10,4	8	32	150
0:15:32	32	10,4	8	32	150
0:15:33	32	10,4	8	32	150
0:15:34	32	10,6	8	32	150
0:15:35	32	10,7	8	32	150
0:15:36	32	10,8	8	32	150
0:15:37	32	10,8	8	32	150
0:15:38	32	10,8	8	33	150
0:15:39	32	10,8	8	33	150
0:15:40	32	10,8	8	33	150
0:15:41	32	10,8	8	33	150
0:15:42	32	10,8	8	33	150
0:15:43	32	10,8	8	33	150
0:15:44	32	10,8	8	33	150
0:15:45	32	10,8	8	33	150
0:15:46	32	10,8	8	33	150
0:15:47	32	10,8	8	33	150
0:15:48	32	10,8	8	33	150
0:15:49	32	10,8	8	33	150
0:15:50	32	10,8	8	33	150
0:15:51	33	10,8	8	33	150
0:15:52	33	10,8	8	33	150
0:15:53	33	10,8	8	33	150
0:15:54	33	10,8	8	33	150
0:15:55	33	10,8	8	33	150
0:15:56	33	10,8	8	33	150
0:15:57	33	10,8	8	33	150
0:15:58	33	10,8	8	33	150
0:15:59	32	10,8	8	33	150
0:16:00	33	10,8	8	33	150
0:16:01	32	10,8	8	33	150
0:16:02	33	10,8	8	33	150
0:16:03	33	10,8	8	33	150
0:16:04	33	10,8	8	33	150
0:16:05	33	10,9	8	33	150
0:16:06	33	10,9	8	33	150
0:16:07	33	10,9	8	33	150
0:16:08	33	10,9	8	33	150
0:16:09	33	10,9	8	33	150
0:16:10	33	10,9	8	33	150
0:16:11	33	10,9	8	33	150
0:16:12	33	10,9	8	33	150
0:16:13	33	10,9	8	33	150
0:16:14	33	10,9	8	33	150
0:16:15	33	10,9	8	33	150
0:16:16	33	10,9	8	33	150
0:16:17	33	11,0	8	33	150
0:16:18	33	11,2	8	33	150
0:16:19	33	11,2	8	33	150
0:16:20	33	11,2	8	33	150
0:16:21	33	11,2	8	33	150
0:16:22	33	11,2	8	33	150
0:16:23	33	11,2	8	33	150
0:16:24	33	11,2	8	33	150
0:16:25	33	11,2	8	33	150
0:16:26	33	11,2	8	34	150
0:16:27	33	11,2	8	34	150
0:16:28	33	11,3	8	34	150
0:16:29	33	11,3	8	33	150
0:16:30	33	11,3	8	34	150
0:16:31	33	11,3	8	34	150
0:16:32	33	11,3	8	34	150
0:16:33	33	11,3	8	34	150
0:16:34	33	11,3	8	34	150
0:16:35	33	11,3	8	34	150
0:16:36	33	11,3	8	34	150
0:16:37	33	11,3	8	34	150
0:16:38	33	11,3	8	34	150
0:16:39	33	11,3	8	34	150
0:16:40	33	11,3	8	34	150
0:16:41	33	11,3	8	34	150
0:16:42	33	11,3	8	34	150
0:16:43	33	11,3	8	34	150
0:16:44	33	11,3	8	34	150
0:16:45	33	11,3	8	34	150
0:16:46	33	11,3	8	34	150
0:16:47	33	11,3	8	34	150
0:16:48	33	11,3	8	34	150
0:16:49	33	11,3	8	34	150
0:16:50	33	11,3	8	34	150
0:16:51	33	11,3	8	34	150
0:16:52	33	11,3	8	34	150
0:16:53	33	11,3	8	34	150
0:16:54	33	11,3	8	34	150
0:16:55	33	11,3	8	34	150
0:16:56	33	11,4	8	34	150
0:16:57	33	11,4	8	34	150
0:16:58	33	11,4	8	34	150
0:16:59	33	11,4	8	34	150
0:17:00	33	11,5	8	34	150
0:17:01	33	11,5	8	34	150
0:17:02	33	11,5	8	34	150
0:17:03	33	11,5	8	35	150
0:17:04	33	11,5	8	34	150
0:17:05	33	11,5	8	35	150
0:17:06	33	11,5	8	35	150
0:17:07	33	11,5	8	35	150
0:17:08	33	11,6	8	35	150
0:17:09	33	11,8	8	35	150
0:17:10	33	11,8	8	35	150
0:17:11	33	11,8	8	35	150
0:17:12	33	11,8	8	35	150
0:17:13	33	11,8	8	35	150
0:17:14	33	11,8	8	35	150
0:17:15	33	11,9	8	35	150
0:17:16	33	11,9	8	35	150
0:17:17	33	11,9	8	35	150
0:17:18	33	11,9	8	35	150
0:17:19	33	11,9	8	35	150
0:17:20	33	11,9	8	35	150
0:17:21	33	11,9	8	35	150
0:17:22	33	11,9	8	35	150
0:17:23	33	11,9	8	35	150
0:17:24	33	11,9	8	35	150
0:17:25	33	11,9	8	35	150
0:17:26	33	11,9	8	35	150
0:17:27	33	11,9	8	35	150
0:17:28	33	11,9	8	35	150
0:17:29	33	11,9	8	35	150
0:17:30	33	11,9	8	35	150
0:17:31	33	11,9	8	35	150
0:17:32	33	11,9	8	35	150
0:17:33	33	11,9	8	35	150
0:17:34	33	11,9	8	35	150
0:17:35	33	11,9	8	35	150
0:17:36	33	11,9	8	35	150
0:17:37	33	11,9	8	35	150
0:17:38	33	11,9	8	35	150
0:17:39	33	11,9	8	35	150
0:17:40	33	11,9	8	35	150
0:17:41	33	11,9	8	35	150
0:17:42	33	11,9	8	35	150
0:17:43	33	11,9	8	36	150
0:17:44	33	11,9	8	35	150
0:17:45	33	12,0	8	35	150
0:17:46	33	12,0	8	35	150
0:17:47	33	12,0	8	36	150
0:17:48	33	12,0	8	35	150
0:17:49	33	12,0	8	36	150
0:17:50	33	12,0	8	36	150
0:17:51	33	12,0	8	36	150
0:17:52	33	12,0	8	36	150
0:17:53	33	12,0	8	36	150
0:17:54	33	12,0	8	36	150
0:17:55	33	12,0	8	36	150
0:17:56	33	12,1	8	36	150
0:17:57	33	12,1	8	36	150
0:17:58	33	12,1	8	36	150
0:17:59	33	12,1	8	36	150
0:18:00	33	12,1	8	36	150
0:18:01	33	12,1	8	36	150
0:18:02	33	12,1	8	36	150
0:18:03	33	12,2	8	36	150
0:18:04	33	12,4	8	36	150
0:18:05	33	12,4	8	36	150
0:18:06	33	12,5	8	36	150
0:18:07	33	12,5	8	36	150
0:18:08	33	12,5	8	36	150
0:18:09	33	12,5	8	36	150
0:18:10	33	12,5	8	36	150
0:18:11	33	12,5	8	36	150
0:18:12	33	12,5	8	36	150
0:18:13	33	12,5	8	36	150
0:18:14	33	12,5	8	36	150
0:18:15	33	12,5	8	36	150
0:18:16	33	12,5	8	36	150
0:18:17	33	12,5	8	36	150
0:18:18	33	12,5	8	36	150
0:18:19	33	12,5	8	36	150
0:18:20	33	12,5	8	36	150
0:18:21	33	12,5	8	36	150
0:18:22	33	12,5	8	36	150
0:18:23	33	12,5	8	36	150
0:18:24	33	12,5	8	36	150
0:18:25	33	12,5	8	36	150
0:18:26	33	12,5	8	36	150
0:18:27	33	12,5	8	36	150
0:18:28	33	12,5	8	36	150
0:18:29	33	12,5	8	36	150
0:18:30	33	12,5	8	36	150
0:18:31	33	12,5	8	36	150
0:18:32	33	12,5	8	36	150
0:18:33	33	12,5	8	36	150
0:18:34	33	12,5	8	36	150
0:18:35	33	12,5	8	36	150
0:18:36	33	12,5	8	36	150
0:18:37	33	12,5	8	36	150
0:18:38	33	12,5	8	36	150
0:18:39	33	12,5	8	36	150
0:18:40	33	12,5	8	36	150
0:18:41	33	12,5	8	36	150
0:18:42	33	12,5	8	36	150
0:18:43	33	12,5	8	36	150
0:18:44	33	12,6	8	36	150
0:18:45	33	12,6	8	36	150
0:18:46	33	12,6	8	36	150
0:18:47	33	12,6	8	37	150
0:18:48	33	12,6	8	36	150
0:18:49	33	12,6	8	37	150
0:18:50	33	12,6	8	36	150
0:18:51	33	12,6	8	37	150
0:18:52	33	12,7	8	37	150
0:18:53	33	12,9	8	37	150
0:18:54	33	12,9	8	37	150
0:18:55	33	12,9	8	37	150
0:18:56	33	12,9	8	36	150
0:18:57	33	12,9	8	37	150
0:18:58	33	12,9	8	37	150
0:18:59	34	12,9	8	37	150
0:19:00	34	12,9	8	37	150
0:19:01	34	12,9	8	37	150
0:19:02	34	12,9	8	37	150
0:19:03	34	12,9	8	37	150
0:19:04	34	12,9	8	37	150
0:19:05	34	12,9	8	37	150
0:19:06	34	12,9	8	37	150
0:19:07	34	12,9	8	37	150
0:19:08	34	12,9	8	37	150
0:19:09	34	12,9	8	37	150
0:19:10	34	12,9	8	37	150
0:19:11	34	12,9	8	37	150
0:19:12	34	12,9	8	37	150
0:19:13	34	12,9	8	37	150
0:19:14	34	12,9	8	37	150
0:19:15	34	12,9	8	37	150
0:19:16	34	12,9	8	37	150
0:19:17	34	12,9	8	37	150
0:19:18	34	12,9	8	37	150
0:19:19	34	12,9	8	37	150
0:19:20	34	12,9	8	37	150
0:19:21	34	12,9	8	37	150
0:19:22	34	12,9	8	37	150
0:19:23	34	12,9	8	37	150
0:19:24	34	12,9	8	37	150
0:19:25	34	12,9	8	37	150
0:19:26	34	13,2	8	37	150
0:19:27	34	13,3	8	37	150
0:19:28	34	13,3	8	37	150
0:19:29	34	13,4	8	37	150
0:19:30	34	13,4	8	37	150
0:19:31	34	13,4	8	37	150
0:19:32	34	13,4	8	37	150
0:19:33	34	13,4	8	37	150
0:19:34	34	13,4	8	37	150
0:19:35	34	13,4	8	37	150
0:19:36	34	13,3	8	37	150
0:19:37	34	13,3	8	37	150
0:19:38	34	13,3	8	37	150
0:19:39	34	13,3	8	37	150
0:19:40	34	13,3	8	37	150
0:19:41	34	13,3	8	37	150
0:19:42	34	13,3	8	37	150
0:19:43	34	13,3	8	37	150
0:19:44	34	13,3	8	37	150
0:19:45	34	13,3	8	37	150
0:19:46	34	13,3	8	37	150
0:19:47	34	13,3	8	37	150
0:19:48	34	13,3	8	37	150
0:19:49	34	13,3	8	37	150
0:19:50	34	13,3	8	37	150
0:19:51	34	13,3	8	37	150
0:19:52	34	13,3	8	37	150
0:19:53	34	13,3	8	37	150
0:19:54	34	13,3	8	37	150
0:19:55	34	13,3	8	37	150
0:19:56	34	13,3	8	37	150
0:19:57	34	13,3	8	37	150
0:19:58	34	13,3	8	37	150
0:19:59	34	13,3	8	37	150
0:20:00	34	13,4	8	37	150
0:20:01	34	13,4	8	37	150
0:20:02	34	13,4	8	37	150
0:20:03	34	13,4	8	37	150
0:20:04	34	13,4	8	37	150
0:20:05	34	13,6	9	37	150
0:20:06	34	13,7	9	37	150
0:20:07	34	13,8	9	37	150
0:20:08	34	13,8	9	37	150
0:20:09	34	13,8	9	37	150
0:20:10	34	13,8	9	37	150
0:20:11	34	13,8	9	37	150
0:20:12	34	13,7	9	37	150
0:20:13	34	13,7	9	37	150
0:20:14	34	13,7	9	37	150
0:20:15	34	13,7	9	37	150
0:20:16	34	13,7	9	37	150
0:20:17	34	13,7	9	37	150
0:20:18	34	13,7	9	37	150
0:20:19	34	13,7	9	37	150
0:20:20	34	13,7	9	37	150
0:20:21	34	13,7	9	37	150
0:20:22	34	13,7	9	37	150
0:20:23	34	13,7	9	37	150
0:20:24	34	13,7	9	37	150
0:20:25	34	13,7	9	37	150
0:20:26	34	13,7	9	37	150
0:20:27	34	13,7	9	37	150
0:20:28	34	13,7	9	37	150
0:20:29	34	13,7	9	37	150
0:20:30	34	13,7	9	37	150
0:20:31	34	13,7	9	37	150
0:20:32	34	13,7	9	37	150
0:20:33	34	13,7	9	37	150
0:20:34	34	13,7	9	37	150
0:20:35	34	13,7	9	37	150
0:20:36	34	14,0	9	37	150
0:20:37	34	14,1	9	37	150
0:20:38	34	14,1	9	37	150
0:20:39	34	14,1	9	37	150
0:20:40	34	14,1	9	37	150
0:20:41	34	14,1	9	37	150
0:20:42	35	14,1	9	37	150
0:20:43	35	14,1	9	37	150
0:20:44	35	14,1	9	37	150
0:20:45	35	14,1	9	37	150
0:20:46	35	14,1	9	37	150
0:20:47	35	14,1	9	37	150
0:20:48	35	14,1	9	37	150
0:20:49	35	14,1	9	37	150
0:20:50	35	14,1	9	37	150
0:20:51	35	14,1	9	37	150
0:20:52	35	14,1	9	37	150
0:20:53	35	14,1	9	37	150
0:20:54	35	14,1	9	37	150
0:20:55	35	14,1	9	37	150
0:20:56	35	14,1	9	37	150
0:20:57	35	14,1	9	37	150
0:20:58	35	14,1	9	38	150
0:20:59	35	14,1	9	37	150
0:21:00	35	14,1	9	37	150
0:21:01	35	14,1	9	38	150
0:21:02	35	14,1	9	38	150
0:21:03	35	14,1	9	37	150
0:21:04	35	14,1	9	37	150
0:21:05	35	14,1	9	37	150
0:21:06	35	14,1	9	37	150
0:21:07	35	14,1	9	38	150
0:21:08	35	14,1	9	38	150
0:21:09	35	14,1	9	38	150
0:21:10	35	14,3	9	38	150
0:21:11	35	14,4	9	38	150
0:21:12	35	14,5	9	38	150
0:21:13	35	14,5	9	38	150
0:21:14	35	14,5	9	38	150
0:21:15	35	14,5	9	37	150
0:21:16	35	14,5	9	38	150
0:21:17	35	14,5	9	38	150
0:21:18	35	14,5	9	38	150
0:21:19	35	14,5	9	38	150
0:21:20	35	14,5	9	38	150
0:21:21	35	14,5	9	38	150
0:21:22	35	14,5	9	38	150
0:21:23	35	14,5	9	38	150
0:21:24	35	14,5	9	38	150
0:21:25	35	14,5	9	38	150
0:21:26	35	14,5	9	38	150
0:21:27	35	14,5	9	38	150
0:21:28	35	14,5	9	38	150
0:21:29	35	14,5	9	38	150
0:21:30	35	14,5	9	38	150
0:21:31	35	14,5	9	38	150
0:21:32	35	14,5	9	38	150
0:21:33	35	14,5	9	38	150
0:21:34	35	14,5	9	38	150
0:21:35	35	14,5	9	38	150
0:21:36	35	14,5	9	38	150
0:21:37	35	14,4	9	38	150
0:21:38	35	14,5	9	38	150
0:21:39	35	14,4	9	38	150
0:21:40	35	14,4	9	38	150
0:21:41	35	14,4	9	38	150
0:21:42	35	14,5	9	38	150
0:21:43	35	14,5	9	38	150
0:21:44	35	14,5	9	38	150
0:21:45	35	14,5	9	38	150
0:21:46	35	14,7	9	38	150
0:21:47	35	14,8	9	38	150
0:21:48	35	14,9	9	38	150
0:21:49	35	14,9	9	38	150
0:21:50	35	14,9	9	38	150
0:21:51	35	14,9	9	38	150
0:21:52	35	14,9	9	38	150
0:21:53	35	14,9	9	38	150
0:21:54	35	14,9	9	38	150
0:21:55	35	14,9	9	38	150
0:21:56	35	14,8	9	38	150
0:21:57	35	14,8	9	38	150
0:21:58	35	14,8	9	38	150
0:21:59	35	14,8	9	38	150
0:22:00	35	14,8	9	38	150
0:22:01	35	14,8	9	38	150
0:22:02	35	14,8	9	38	150
0:22:03	35	14,8	9	38	150
0:22:04	35	14,8	9	38	150
0:22:05	35	14,8	9	38	150
0:22:06	35	14,8	9	38	150
0:22:07	35	14,8	9	38	150
0:22:08	35	14,8	9	38	150
0:22:09	35	14,8	9	38	150
0:22:10	35	14,8	9	38	150
0:22:11	35	14,8	9	38	150
0:22:12	35	14,8	9	38	150
0:22:13	35	14,8	9	38	150
0:22:14	35	14,8	9	38	150
0:22:15	35	14,8	9	38	150
0:22:16	35	14,8	9	38	150
0:22:17	35	14,8	9	38	150
0:22:18	35	14,9	9	38	150
0:22:19	35	15,1	9	38	150
0:22:20	35	15,2	9	38	150
0:22:21	35	15,2	9	38	150
0:22:22	35	15,2	9	38	150
0:22:23	35	15,2	9	38	150
0:22:24	35	15,2	9	38	150
0:22:25	35	15,2	9	38	150
0:22:26	35	15,2	9	38	150
0:22:27	35	15,2	9	38	150
0:22:28	36	15,2	9	38	150
0:22:29	36	15,2	9	38	150
0:22:30	36	15,2	9	38	150
0:22:31	36	15,2	9	38	150
0:22:32	36	15,2	9	38	150
0:22:33	36	15,2	9	38	150
0:22:34	36	15,2	9	38	150
0:22:35	36	15,2	9	38	150
0:22:36	36	15,2	9	38	150
0:22:37	36	15,2	9	38	150
0:22:38	36	15,2	9	38	150
0:22:39	36	15,2	9	38	150
0:22:40	36	15,2	9	38	150
0:22:41	36	15,2	9	38	150
0:22:42	36	15,2	9	38	150
0:22:43	36	15,2	9	38	150
0:22:44	36	15,2	9	38	150
0:22:45	36	15,2	9	38	150
0:22:46	36	15,2	9	38	150
0:22:47	36	15,2	9	38	150
0:22:48	36	15,2	9	38	150
0:22:49	36	15,2	9	38	150
0:22:50	36	15,2	9	38	150
0:22:51	36	15,3	9	38	150
0:22:52	36	15,5	9	38	150
0:22:53	36	15,6	9	38	150
0:22:54	36	15,6	9	38	150
0:22:55	36	15,6	9	38	150
0:22:56	36	15,6	9	38	150
0:22:57	36	15,6	9	38	150
0:22:58	36	15,6	9	38	150
0:22:59	36	15,6	9	38	150
0:23:00	36	15,6	9	38	150
0:23:01	36	15,6	9	38	150
0:23:02	36	15,6	9	38	150
0:23:03	36	15,6	9	38	150
0:23:04	36	15,6	9	38	150
0:23:05	36	15,6	9	38	150
0:23:06	36	15,6	9	38	150
0:23:07	36	15,6	9	38	150
0:23:08	36	15,6	9	38	150
0:23:09	36	15,6	9	38	150
0:23:10	36	15,6	9	38	150
0:23:11	36	15,6	9	38	150
0:23:12	36	15,6	9	38	150
0:23:13	36	15,6	9	38	150
0:23:14	36	15,6	9	38	150
0:23:15	36	15,6	9	38	150
0:23:16	36	15,6	9	38	150
0:23:17	36	15,6	9	38	150
0:23:18	36	15,6	9	38	150
0:23:19	36	15,6	9	38	150
0:23:20	36	15,6	9	38	150
0:23:21	36	15,6	9	38	150
0:23:22	36	15,6	9	38	150
0:23:23	36	15,6	9	38	150
0:23:24	36	15,6	9	38	150
0:23:25	36	15,6	9	38	150
0:23:26	36	15,6	9	38	150
0:23:27	36	15,6	9	38	150
0:23:28	36	15,8	9	39	150
0:23:29	36	15,9	9	38	150
0:23:30	36	16,0	9	39	150
0:23:31	36	16,0	9	39	150
0:23:32	36	16,0	9	39	150
0:23:33	36	16,0	9	38	150
0:23:34	36	16,0	9	39	150
0:23:35	36	16,0	9	39	150
0:23:36	36	16,0	9	39	150
0:23:37	36	16,0	9	39	150
0:23:38	36	16,0	9	39	150
0:23:39	36	16,0	9	39	150
0:23:40	36	16,0	9	39	150
0:23:41	36	16,0	9	39	150
0:23:42	36	16,0	9	39	150
0:23:43	36	16,0	9	39	150
0:23:44	36	16,0	9	39	150
0:23:45	36	16,0	9	38	150
0:23:46	36	16,0	9	39	150
0:23:47	36	16,0	9	39	150
0:23:48	36	16,0	9	39	150
0:23:49	36	16,0	9	39	150
0:23:50	36	16,0	9	39	150
0:23:51	36	16,0	9	39	150
0:23:52	36	16,0	9	39	150
0:23:53	36	16,0	9	39	150
0:23:54	36	16,0	9	39	150
0:23:55	36	16,0	9	39	150
0:23:56	36	16,0	9	39	150
0:23:57	36	16,0	9	39	150
0:23:58	36	16,0	9	39	150
0:23:59	36	16,0	9	39	150
0:24:00	36	16,0	9	39	150
0:24:01	36	16,0	9	39	150
0:24:02	36	16,1	9	39	150
0:24:03	36	16,1	9	39	150
0:24:04	36	16,1	9	39	150
0:24:05	36	16,1	9	39	150
0:24:06	36	16,1	9	39	150
0:24:07	36	16,1	9	39	150
0:24:08	36	16,1	9	39	150
0:24:09	36	16,1	9	39	150
0:24:10	36	16,1	9	39	150
0:24:11	36	16,1	9	39	150
0:24:12	36	16,1	9	39	150
0:24:13	36	16,4	9	39	150
0:24:14	36	16,5	9	39	150
0:24:15	36	16,5	9	39	150
0:24:16	36	16,5	9	39	150
0:24:17	36	16,5	9	39	150
0:24:18	36	16,5	10	39	150
0:24:19	36	16,5	10	39	150
0:24:20	36	16,6	10	39	150
0:24:21	36	16,6	10	39	150
0:24:22	36	16,6	10	40	150
0:24:23	36	16,6	10	39	150
0:24:24	36	16,6	9	39	150
0:24:25	36	16,6	9	39	150
0:24:26	36	16,6	9	40	150
0:24:27	36	16,6	9	40	150
0:24:28	36	16,6	9	39	150
0:24:29	36	16,6	9	40	150
0:24:30	36	16,6	9	40	150
0:24:31	36	16,6	9	40	150
0:24:32	36	16,6	9	40	150
0:24:33	36	16,6	9	40	150
0:24:34	36	16,6	9	40	150
0:24:35	36	16,6	9	40	150
0:24:36	36	16,6	9	40	150
0:24:37	36	16,6	9	40	150
0:24:38	36	16,6	9	40	150
0:24:39	36	16,6	9	40	150
0:24:40	36	16,6	9	40	150
0:24:41	37	16,6	9	40	150
0:24:42	37	16,6	9	40	150
0:24:43	37	16,6	9	40	150
0:24:44	37	16,6	9	40	150
0:24:45	37	16,6	9	40	150
0:24:46	37	16,6	9	40	150
0:24:47	37	16,6	9	40	150
0:24:48	37	16,6	9	40	150
0:24:49	37	16,6	9	40	150
0:24:50	37	16,6	9	40	150
0:24:51	37	16,6	9	40	150
0:24:52	37	16,6	9	40	150
0:24:53	37	16,6	9	40	150
0:24:54	37	16,6	9	40	150
0:24:55	37	16,6	9	40	150
0:24:56	37	16,6	9	40	150
0:24:57	37	16,7	9	40	150
0:24:58	37	16,7	9	40	150
0:24:59	37	16,7	9	40	150
0:25:00	37	16,7	9	40	150
0:25:01	37	16,7	9	40	150
0:25:02	37	16,7	9	40	150
0:25:03	37	16,7	9	40	150
0:25:04	37	16,7	9	40	150
0:25:05	37	16,7	9	40	150
0:25:06	37	16,8	9	40	150
0:25:07	37	17,0	9	40	150
0:25:08	37	17,1	9	40	150
0:25:09	37	17,1	9	40	150
0:25:10	37	17,1	10	40	150
0:25:11	37	17,1	10	40	150
0:25:12	37	17,1	10	40	150
0:25:13	37	17,1	10	40	150
0:25:14	37	17,1	10	40	150
0:25:15	37	17,1	10	40	150
0:25:16	37	17,1	10	40	150
0:25:17	37	17,1	10	40	150
0:25:18	37	17,1	10	40	150
0:25:19	37	17,1	10	40	150
0:25:20	37	17,0	10	40	150
0:25:21	37	17,0	9	40	150
0:25:22	37	17,0	9	40	150
0:25:23	37	17,0	9	40	150
0:25:24	37	17,0	9	40	150
0:25:25	37	17,0	9	40	150
0:25:26	37	17,0	9	40	150
0:25:27	37	17,0	9	40	150
0:25:28	37	17,0	9	40	150
0:25:29	37	17,0	9	40	150
0:25:30	37	17,0	9	40	150
0:25:31	37	17,0	9	40	150
0:25:32	37	17,0	9	40	150
0:25:33	37	17,0	9	40	150
0:25:34	37	17,0	9	40	150
0:25:35	37	17,0	9	40	150
0:25:36	37	17,0	9	40	150
0:25:37	37	17,0	9	40	150
0:25:38	37	17,0	9	40	150
0:25:39	37	17,3	9	40	150
0:25:40	37	17,4	10	40	150
0:25:41	37	17,4	10	40	150
0:25:42	37	17,4	10	40	150
0:25:43	37	17,4	9	40	150
0:25:44	37	17,4	9	40	150
0:25:45	37	17,4	10	40	150
0:25:46	37	17,4	10	40	150
0:25:47	37	17,4	10	40	150
0:25:48	37	17,4	10	40	150
0:25:49	37	17,4	10	40	150
0:25:50	37	17,4	10	40	150
0:25:51	37	17,4	10	40	150
0:25:52	37	17,4	10	40	150
0:25:53	37	17,4	9	40	150
0:25:54	37	17,4	9	40	150
0:25:55	37	17,4	9	40	150
0:25:56	37	17,4	9	40	150
0:25:57	37	17,4	10	40	150
0:25:58	37	17,4	10	40	150
0:25:59	37	17,3	10	40	150
0:26:00	37	17,3	10	40	150
0:26:01	37	17,3	10	40	150
0:26:02	37	17,3	10	40	150
0:26:03	37	17,3	10	40	150
0:26:04	37	17,3	10	40	150
0:26:05	37	17,3	10	40	150
0:26:06	37	17,3	10	40	150
0:26:07	37	17,3	10	40	150
0:26:08	37	17,4	10	40	150
0:26:09	37	17,6	10	40	150
0:26:10	37	17,7	10	40	150
0:26:11	37	17,7	10	40	150
0:26:12	37	17,7	10	40	150
0:26:13	37	17,7	10	40	150
0:26:14	37	17,7	10	40	150
0:26:15	37	17,7	10	40	150
0:26:16	37	17,7	10	40	150
0:26:17	38	17,7	10	40	150
0:26:18	38	17,7	10	40	150
0:26:19	38	17,7	10	40	150
0:26:20	38	17,7	10	40	150
0:26:21	38	17,7	10	40	150
0:26:22	38	17,7	10	40	150
0:26:23	38	17,7	10	40	150
0:26:24	38	17,7	10	40	150
