Repository: ProgWizer/parser

File: project-root/data/Data Acquisition/Data Acquisition/2021 year (353)/21-247.txt (part 1 of 9)
--Test Summary--
Full Path and File Name	
Instrument Name	7322
Instrument Type	Model 7322 Consistometer - Variable Speed
Instrument Serial Number	
Test Start Date	27.09.2021
Test Start Time	10:32:27
Test Stop Date	27.09.2021
Test Stop Time	14:27:46
Test Length	3:55:19
Final Sample Time Offset	3:55:19
Controller Schedule Name	
Sampling Period	1 second
Comments	
Information	WellID	
Information	Customer	
Information	EngName	
Information	CementClass	G
Information	CementMfr	Ñóõîé Ëîã
Information	Additives	90G+10ASPM+1CFL-160+0.25SMS
Information	Density	1500
Information	BHCT	40
Information	BHST	
Information	FluidLoss	
Information	JobType	Research
Calculated Value	Time_30Bc	0:06:19
Calculated Value	Time_70Bc	3:55:19
Initial Temperature (°C)	25 °C
Final Temperature (°C)	41 °C
Initial Pressure (MPa)	0,7 MPa
Final Pressure (MPa)	20,1 MPa
Initial Consistency (Bc)	23 Bc
Final Consistency (Bc)	70 Bc
Initial Wall Temperature (°C)	23 °C
Final Wall Temperature (°C)	37 °C
Initial Motor Speed (RPM)	150 RPM
Final Motor Speed (RPM)	150 RPM
--Data--
Time (HH:MM:SS)	Temperature (°C)	Pressure (MPa)	Consistency (Bc)	Wall Temperature (°C)	Motor Speed (RPM)
0:00:00	25	0,7	23	23	150
0:00:01	25	0,7	23	23	150
0:00:02	25	0,7	23	23	150
0:00:03	25	0,7	23	23	150
0:00:04	25	0,7	23	23	150
0:00:05	25	0,7	23	23	150
0:00:06	25	0,7	23	23	150
0:00:07	25	0,7	23	23	150
0:00:08	25	0,7	23	23	150
0:00:09	25	0,7	23	23	150
0:00:10	25	0,8	24	23	150
0:00:11	25	0,8	24	23	150
0:00:12	25	0,8	24	23	150
0:00:13	25	0,8	25	23	150
0:00:14	25	0,8	25	23	150
0:00:15	25	0,8	24	23	150
0:00:16	25	0,8	25	23	150
0:00:17	25	0,8	25	23	150
0:00:18	25	0,8	25	23	150
0:00:19	25	0,8	25	23	150
0:00:20	25	0,8	25	23	150
0:00:21	25	0,8	25	23	150
0:00:22	25	0,8	25	23	150
0:00:23	25	0,8	25	23	150
0:00:24	25	0,8	25	23	150
0:00:25	25	0,9	25	23	150
0:00:26	25	0,9	26	23	150
0:00:27	25	0,9	26	23	150
0:00:28	25	0,9	27	23	150
0:00:29	25	0,9	27	23	150
0:00:30	25	0,9	27	23	150
0:00:31	25	1,0	27	23	150
0:00:32	25	1,0	28	23	150
0:00:33	25	1,0	28	23	150
0:00:34	25	1,0	28	23	150
0:00:35	25	1,0	28	23	150
0:00:36	25	1,0	28	23	150
0:00:37	25	1,0	28	23	150
0:00:38	25	1,0	28	23	150
0:00:39	25	1,0	29	23	150
0:00:40	25	1,1	29	24	150
0:00:41	25	1,1	29	23	150
0:00:42	25	1,1	29	24	150
0:00:43	25	1,1	29	23	150
0:00:44	25	1,1	29	24	150
0:00:45	25	1,2	28	24	150
0:00:46	25	1,2	26	24	150
0:00:47	25	1,2	26	24	150
0:00:48	25	1,2	26	24	150
0:00:49	25	1,2	25	24	150
0:00:50	25	1,2	25	24	150
0:00:51	25	1,2	25	24	150
0:00:52	25	1,2	25	24	150
0:00:53	25	1,2	25	24	150
0:00:54	25	1,2	25	24	150
0:00:55	25	1,2	25	24	150
0:00:56	25	1,2	25	24	150
0:00:57	25	1,2	25	24	150
0:00:58	25	1,2	25	24	150
0:00:59	25	1,2	25	24	150
0:01:00	25	1,2	25	24	150
0:01:01	25	1,2	25	24	150
0:01:02	25	1,2	25	24	150
0:01:03	25	1,3	25	24	150
0:01:04	25	1,3	25	24	150
0:01:05	25	1,3	25	24	150
0:01:06	25	1,3	25	24	150
0:01:07	25	1,4	26	24	150
0:01:08	25	1,5	26	24	150
0:01:09	25	1,5	26	25	150
0:01:10	25	1,5	26	24	150
0:01:11	25	1,5	26	24	150
0:01:12	25	1,5	26	24	150
0:01:13	25	1,5	26	25	150
0:01:14	25	1,5	26	25	150
0:01:15	25	1,5	26	25	150
0:01:16	25	1,5	26	25	150
0:01:17	25	1,5	26	25	150
0:01:18	25	1,5	26	25	150
0:01:19	25	1,5	26	25	150
0:01:20	25	1,5	26	25	150
0:01:21	25	1,5	26	25	150
0:01:22	25	1,5	26	25	150
0:01:23	25	1,5	26	25	150
0:01:24	25	1,5	26	25	150
0:01:25	25	1,5	26	25	150
0:01:26	25	1,5	26	25	150
0:01:27	25	1,5	26	25	150
0:01:28	25	1,5	26	25	150
0:01:29	25	1,7	26	25	150
0:01:30	25	1,7	26	25	150
0:01:31	25	1,8	26	25	150
0:01:32	25	1,8	26	25	150
0:01:33	25	1,8	26	25	150
0:01:34	25	1,8	26	25	150
0:01:35	25	1,8	26	25	150
0:01:36	25	1,8	26	25	150
0:01:37	25	1,8	26	25	150
0:01:38	25	1,8	26	25	150
0:01:39	25	1,8	26	26	150
0:01:40	25	1,8	25	26	150
0:01:41	25	1,8	25	26	150
0:01:42	25	1,8	25	26	150
0:01:43	25	1,8	25	26	150
0:01:44	25	1,8	25	26	150
0:01:45	25	1,8	25	26	150
0:01:46	25	1,8	25	26	150
0:01:47	25	1,8	25	26	150
0:01:48	25	1,8	25	26	150
0:01:49	25	1,8	25	26	150
0:01:50	25	1,8	25	26	150
0:01:51	25	1,8	25	26	150
0:01:52	25	1,8	25	26	150
0:01:53	25	1,8	25	26	150
0:01:54	25	1,9	25	26	150
0:01:55	25	1,9	25	26	150
0:01:56	25	1,9	25	26	150
0:01:57	25	1,9	25	26	150
0:01:58	25	1,9	25	26	150
0:01:59	25	1,9	25	26	150
0:02:00	25	1,9	25	26	150
0:02:01	25	2,0	25	27	150
0:02:02	25	2,0	25	27	150
0:02:03	25	2,0	25	27	150
0:02:04	25	2,0	25	27	150
0:02:05	25	2,0	25	27	150
0:02:06	25	2,0	25	27	150
0:02:07	25	2,0	25	27	150
0:02:08	25	2,0	25	27	150
0:02:09	25	2,0	25	27	150
0:02:10	25	2,1	25	27	150
0:02:11	25	2,2	26	27	150
0:02:12	25	2,2	26	27	150
0:02:13	25	2,2	26	27	150
0:02:14	25	2,2	26	27	150
0:02:15	25	2,2	26	27	150
0:02:16	25	2,2	26	27	150
0:02:17	25	2,2	26	27	150
0:02:18	25	2,2	26	27	150
0:02:19	25	2,2	26	27	150
0:02:20	25	2,2	26	27	150
0:02:21	25	2,3	26	27	150
0:02:22	25	2,3	26	27	150
0:02:23	25	2,3	26	27	150
0:02:24	25	2,3	26	27	150
0:02:25	25	2,3	26	27	150
0:02:26	25	2,3	26	28	150
0:02:27	25	2,3	26	27	150
0:02:28	25	2,3	26	28	150
0:02:29	25	2,3	26	28	150
0:02:30	25	2,3	26	28	150
0:02:31	25	2,3	26	28	150
0:02:32	25	2,3	26	28	150
0:02:33	25	2,3	26	28	150
0:02:34	25	2,3	26	28	150
0:02:35	25	2,3	26	28	150
0:02:36	25	2,3	26	28	150
0:02:37	25	2,3	26	28	150
0:02:38	25	2,3	26	28	150
0:02:39	25	2,3	26	28	150
0:02:40	25	2,3	26	28	150
0:02:41	25	2,3	26	28	150
0:02:42	25	2,4	26	28	150
0:02:43	25	2,4	26	28	150
0:02:44	25	2,4	26	28	150
0:02:45	25	2,4	26	28	150
0:02:46	25	2,4	26	28	150
0:02:47	25	2,4	26	28	150
0:02:48	25	2,4	26	28	150
0:02:49	25	2,4	26	28	150
0:02:50	25	2,6	27	28	150
0:02:51	25	2,6	27	28	150
0:02:52	25	2,7	27	28	150
0:02:53	25	2,7	27	28	150
0:02:54	25	2,7	27	28	150
0:02:55	25	2,7	26	28	150
0:02:56	25	2,7	26	28	150
0:02:57	25	2,7	26	28	150
0:02:58	25	2,7	26	28	150
0:02:59	25	2,7	26	28	150
0:03:00	25	2,7	26	28	150
0:03:01	25	2,7	26	28	150
0:03:02	25	2,7	26	28	150
0:03:03	25	2,7	26	28	150
0:03:04	25	2,7	26	28	150
0:03:05	25	2,7	26	28	150
0:03:06	25	2,7	26	28	150
0:03:07	25	2,7	26	28	150
0:03:08	25	2,7	26	28	150
0:03:09	25	2,7	26	28	150
0:03:10	25	2,7	26	28	150
0:03:11	25	2,7	26	28	150
0:03:12	25	2,7	26	28	150
0:03:13	25	2,7	26	29	150
0:03:14	25	2,7	26	29	150
0:03:15	25	2,7	26	28	150
0:03:16	25	2,7	26	29	150
0:03:17	25	2,7	26	28	150
0:03:18	25	2,8	26	29	150
0:03:19	25	2,8	26	29	150
0:03:20	25	2,9	26	29	150
0:03:21	25	2,9	26	29	150
0:03:22	25	2,9	26	29	150
0:03:23	25	2,9	26	29	150
0:03:24	25	2,9	26	29	150
0:03:25	25	2,9	26	29	150
0:03:26	25	2,9	26	29	150
0:03:27	25	2,9	26	29	150
0:03:28	25	2,9	26	29	150
0:03:29	25	2,9	26	29	150
0:03:30	25	2,9	26	29	150
0:03:31	25	2,8	26	29	150
0:03:32	25	2,8	26	29	150
0:03:33	25	3,0	26	29	150
0:03:34	25	3,0	26	29	150
0:03:35	25	3,0	26	29	150
0:03:36	25	3,0	26	29	150
0:03:37	25	3,0	26	29	150
0:03:38	25	3,0	26	29	150
0:03:39	25	3,0	26	29	150
0:03:40	25	3,0	26	29	150
0:03:41	25	3,0	26	29	150
0:03:42	25	3,0	26	29	150
0:03:43	25	3,0	26	29	150
0:03:44	25	3,0	26	29	150
0:03:45	25	3,0	26	29	150
0:03:46	25	3,0	26	29	150
0:03:47	25	3,0	26	29	150
0:03:48	25	3,2	27	29	150
0:03:49	25	3,3	27	29	150
0:03:50	25	3,3	28	29	150
0:03:51	25	3,3	28	29	150
0:03:52	25	3,3	28	29	150
0:03:53	25	3,3	28	29	150
0:03:54	26	3,3	28	29	150
0:03:55	26	3,3	28	29	150
0:03:56	26	3,3	27	29	150
0:03:57	26	3,3	27	29	150
0:03:58	26	3,3	27	29	150
0:03:59	26	3,3	27	29	150
0:04:00	26	3,3	27	29	150
0:04:01	26	3,3	27	29	150
0:04:02	26	3,2	27	29	150
0:04:03	26	3,2	27	29	150
0:04:04	26	3,2	27	29	150
0:04:05	26	3,2	27	29	150
0:04:06	26	3,2	27	29	150
0:04:07	26	3,2	27	29	150
0:04:08	26	3,2	27	29	150
0:04:09	26	3,2	27	29	150
0:04:10	26	3,2	27	29	150
0:04:11	26	3,2	27	29	150
0:04:12	26	3,4	27	29	150
0:04:13	26	3,5	27	29	150
0:04:14	26	3,5	27	29	150
0:04:15	26	3,5	27	29	150
0:04:16	26	3,5	27	29	150
0:04:17	26	3,5	27	29	150
0:04:18	26	3,5	27	29	150
0:04:19	26	3,5	27	29	150
0:04:20	26	3,5	27	29	150
0:04:21	26	3,4	27	29	150
0:04:22	26	3,4	27	29	150
0:04:23	26	3,4	27	29	150
0:04:24	26	3,4	27	29	150
0:04:25	26	3,4	27	29	150
0:04:26	26	3,4	27	29	150
0:04:27	26	3,6	27	29	150
0:04:28	26	3,6	28	29	150
0:04:29	26	3,6	28	29	150
0:04:30	26	3,6	28	29	150
0:04:31	26	3,6	28	29	150
0:04:32	26	3,6	28	29	150
0:04:33	26	3,6	28	29	150
0:04:34	26	3,6	28	29	150
0:04:35	26	3,6	27	29	150
0:04:36	26	3,6	27	29	150
0:04:37	26	3,6	28	29	150
0:04:38	26	3,6	27	29	150
0:04:39	26	3,6	28	29	150
0:04:40	26	3,6	28	29	150
0:04:41	26	3,6	27	29	150
0:04:42	26	3,6	27	29	150
0:04:43	26	3,7	27	29	150
0:04:44	26	3,8	28	29	150
0:04:45	26	3,9	28	29	150
0:04:46	26	3,9	28	29	150
0:04:47	26	3,9	28	29	150
0:04:48	26	3,9	28	29	150
0:04:49	26	3,9	28	29	150
0:04:50	26	3,9	28	29	150
0:04:51	26	3,9	28	29	150
0:04:52	26	3,8	28	29	150
0:04:53	26	3,8	28	29	150
0:04:54	26	3,8	28	29	150
0:04:55	26	3,8	28	29	150
0:04:56	26	3,8	28	29	150
0:04:57	26	3,8	28	29	150
0:04:58	26	3,8	28	29	150
0:04:59	26	3,8	28	29	150
0:05:00	26	3,8	28	29	150
0:05:01	26	3,8	28	29	150
0:05:02	26	3,8	28	29	150
0:05:03	26	3,9	28	29	150
0:05:04	26	3,9	28	29	150
0:05:05	26	3,9	28	29	150
0:05:06	26	3,9	28	29	150
0:05:07	26	3,9	28	29	150
0:05:08	26	3,9	28	29	150
0:05:09	26	3,9	28	29	150
0:05:10	26	4,1	28	29	150
0:05:11	26	4,2	28	29	150
0:05:12	26	4,2	28	29	150
0:05:13	26	4,2	28	29	150
0:05:14	26	4,2	28	29	150
0:05:15	26	4,2	28	29	150
0:05:16	26	4,2	28	30	150
0:05:17	26	4,2	28	29	150
0:05:18	26	4,2	28	29	150
0:05:19	26	4,2	28	29	150
0:05:20	26	4,2	28	29	150
0:05:21	26	4,2	28	29	150
0:05:22	26	4,2	28	29	150
0:05:23	26	4,2	28	29	150
0:05:24	26	4,2	28	29	150
0:05:25	26	4,2	28	30	150
0:05:26	26	4,2	28	29	150
0:05:27	26	4,2	28	29	150
0:05:28	26	4,2	28	30	150
0:05:29	26	4,2	28	30	150
0:05:30	26	4,2	28	30	150
0:05:31	26	4,2	28	30	150
0:05:32	26	4,2	28	30	150
0:05:33	26	4,2	28	30	150
0:05:34	26	4,2	28	30	150
0:05:35	26	4,2	28	30	150
0:05:36	26	4,2	28	30	150
0:05:37	26	4,2	28	30	150
0:05:38	27	4,2	28	30	150
0:05:39	26	4,2	28	30	150
0:05:40	26	4,2	28	30	150
0:05:41	27	4,3	28	30	150
0:05:42	27	4,5	28	30	150
0:05:43	27	4,5	28	30	150
0:05:44	27	4,6	28	30	150
0:05:45	27	4,6	28	30	150
0:05:46	27	4,6	28	30	150
0:05:47	27	4,6	28	30	150
0:05:48	27	4,6	28	30	150
0:05:49	27	4,5	28	30	150
0:05:50	27	4,5	28	30	150
0:05:51	27	4,5	28	30	150
0:05:52	27	4,5	28	30	150
0:05:53	27	4,5	28	30	150
0:05:54	27	4,5	28	30	150
0:05:55	27	4,5	28	30	150
0:05:56	27	4,5	28	30	150
0:05:57	27	4,5	28	30	150
0:05:58	27	4,5	27	30	150
0:05:59	27	4,5	27	30	150
0:06:00	27	4,5	27	30	150
0:06:01	27	4,5	27	30	150
0:06:02	27	4,5	27	30	150
0:06:03	27	4,5	27	30	150
0:06:04	27	4,5	27	30	150
0:06:05	27	4,5	27	30	150
0:06:06	27	4,5	27	30	150
0:06:07	27	4,5	27	30	150
0:06:08	27	4,5	27	30	150
0:06:09	27	4,6	27	30	150
0:06:10	27	4,6	27	30	150
0:06:11	27	4,6	27	30	150
0:06:12	27	4,7	28	30	150
0:06:13	27	4,8	30	30	150
0:06:14	27	4,9	30	30	150
0:06:15	27	4,9	30	30	150
0:06:16	27	4,9	31	30	150
0:06:17	27	4,9	30	30	150
0:06:18	27	4,9	30	30	150
0:06:19	27	4,9	30	30	150
0:06:20	27	4,9	30	30	150
0:06:21	27	4,9	30	30	150
0:06:22	27	4,9	30	30	150
0:06:23	27	4,9	30	30	150
0:06:24	27	4,9	30	30	150
0:06:25	27	4,9	30	30	150
0:06:26	27	4,9	30	30	150
0:06:27	27	4,9	30	30	150
0:06:28	27	4,8	30	30	150
0:06:29	27	4,8	30	30	150
0:06:30	27	4,8	30	30	150
0:06:31	27	4,8	30	30	150
0:06:32	27	4,8	30	30	150
0:06:33	27	4,8	30	30	150
0:06:34	27	4,8	30	31	150
0:06:35	27	4,8	30	30	150
0:06:36	27	4,8	30	30	150
0:06:37	27	4,8	30	30	150
0:06:38	27	4,8	30	30	150
0:06:39	27	4,8	30	30	150
0:06:40	27	4,8	30	30	150
0:06:41	27	5,0	30	30	150
0:06:42	27	5,1	30	31	150
0:06:43	27	5,2	30	30	150
0:06:44	27	5,2	30	30	150
0:06:45	27	5,2	30	30	150
0:06:46	27	5,2	30	31	150
0:06:47	27	5,2	30	30	150
0:06:48	27	5,2	30	30	150
0:06:49	27	5,2	30	31	150
0:06:50	27	5,2	30	30	150
0:06:51	27	5,2	30	31	150
0:06:52	27	5,2	30	30	150
0:06:53	27	5,2	30	31	150
0:06:54	27	5,2	30	31	150
0:06:55	27	5,2	30	31	150
0:06:56	27	5,2	30	31	150
0:06:57	27	5,2	30	31	150
0:06:58	27	5,1	30	31	150
0:06:59	27	5,1	30	30	150
0:07:00	27	5,1	30	31	150
0:07:01	27	5,1	30	31	150
0:07:02	27	5,1	30	31	150
0:07:03	27	5,1	30	31	150
0:07:04	27	5,1	30	31	150
0:07:05	27	5,1	30	31	150
0:07:06	27	5,2	30	31	150
0:07:07	27	5,2	30	31	150
0:07:08	27	5,2	30	31	150
0:07:09	27	5,2	30	31	150
0:07:10	27	5,2	30	31	150
0:07:11	27	5,2	30	31	150
0:07:12	27	5,2	30	31	150
0:07:13	27	5,3	30	31	150
0:07:14	27	5,5	30	31	150
0:07:15	27	5,5	30	31	150
0:07:16	27	5,5	30	31	150
0:07:17	27	5,5	30	31	150
0:07:18	27	5,5	30	31	150
0:07:19	27	5,5	30	31	150
0:07:20	27	5,5	30	31	150
0:07:21	27	5,5	30	31	150
0:07:22	27	5,5	30	31	150
0:07:23	28	5,5	30	31	150
0:07:24	28	5,5	30	31	150
0:07:25	28	5,5	30	31	150
0:07:26	28	5,5	30	31	150
0:07:27	28	5,5	30	31	150
0:07:28	28	5,5	30	31	150
0:07:29	28	5,5	30	31	150
0:07:30	28	5,5	30	31	150
0:07:31	28	5,5	30	31	150
0:07:32	28	5,5	30	31	150
0:07:33	28	5,5	29	31	150
0:07:34	28	5,5	29	31	150
0:07:35	28	5,5	29	31	150
0:07:36	28	5,5	29	31	150
0:07:37	28	5,5	29	31	150
0:07:38	28	5,5	29	31	150
0:07:39	28	5,6	29	31	150
0:07:40	28	5,6	29	31	150
0:07:41	28	5,6	29	31	150
0:07:42	28	5,6	29	31	150
0:07:43	28	5,7	29	31	150
0:07:44	28	5,8	30	31	150
0:07:45	28	5,8	30	31	150
0:07:46	28	5,8	30	31	150
0:07:47	28	5,8	30	31	150
0:07:48	28	5,8	30	31	150
0:07:49	28	5,8	30	31	150
0:07:50	28	5,8	30	31	150
0:07:51	28	5,8	30	31	150
0:07:52	28	5,8	30	31	150
0:07:53	28	5,8	30	31	150
0:07:54	28	5,8	30	31	150
0:07:55	28	5,8	30	31	150
0:07:56	28	5,8	30	31	150
0:07:57	28	5,8	28	31	150
0:07:58	28	5,8	26	31	150
0:07:59	28	5,8	24	31	150
0:08:00	28	5,8	23	31	150
0:08:01	28	5,8	22	31	150
0:08:02	28	5,8	22	31	150
0:08:03	28	5,8	22	31	150
0:08:04	28	5,8	22	31	150
0:08:05	28	5,9	22	31	150
0:08:06	28	5,9	22	31	150
0:08:07	28	5,9	22	31	150
0:08:08	28	5,9	22	31	150
0:08:09	28	5,9	22	31	150
0:08:10	28	5,9	22	31	150
0:08:11	28	5,9	22	31	150
0:08:12	28	5,9	22	31	150
0:08:13	28	5,9	22	31	150
0:08:14	28	5,9	22	31	150
0:08:15	28	5,9	22	31	150
0:08:16	28	5,9	22	31	150
0:08:17	28	5,9	22	31	150
0:08:18	28	6,1	23	31	150
0:08:19	28	6,1	23	31	150
0:08:20	28	6,1	23	31	150
0:08:21	28	6,1	23	31	150
0:08:22	28	6,1	23	31	150
0:08:23	28	6,1	23	31	150
0:08:24	28	6,1	23	31	150
0:08:25	28	6,1	23	31	150
0:08:26	28	6,1	23	31	150
0:08:27	28	6,1	23	31	150
0:08:28	28	6,1	23	31	150
0:08:29	28	6,1	23	31	150
0:08:30	28	6,1	23	31	150
0:08:31	28	6,1	23	31	150
0:08:32	28	6,1	23	31	150
0:08:33	28	6,1	23	31	150
0:08:34	28	6,1	23	31	150
0:08:35	28	6,2	23	31	150
0:08:36	28	6,2	23	31	150
0:08:37	28	6,2	23	31	150
0:08:38	28	6,2	23	31	150
0:08:39	28	6,2	23	31	150
0:08:40	28	6,2	23	31	150
0:08:41	28	6,2	23	31	150
0:08:42	28	6,2	23	31	150
0:08:43	28	6,2	23	31	150
0:08:44	28	6,2	23	31	150
0:08:45	28	6,2	23	31	150
0:08:46	28	6,2	23	31	150
0:08:47	28	6,3	23	31	150
0:08:48	28	6,4	23	31	150
0:08:49	28	6,5	23	31	150
0:08:50	28	6,5	23	31	150
0:08:51	28	6,5	23	31	150
0:08:52	28	6,5	23	31	150
0:08:53	28	6,5	23	31	150
0:08:54	28	6,5	23	32	150
0:08:55	28	6,4	23	31	150
0:08:56	28	6,4	23	31	150
0:08:57	28	6,4	23	31	150
0:08:58	28	6,4	23	31	150
0:08:59	28	6,4	23	31	150
0:09:00	28	6,4	23	31	150
0:09:01	28	6,4	23	31	150
0:09:02	28	6,4	23	31	150
0:09:03	28	6,4	23	31	150
0:09:04	28	6,4	23	31	150
0:09:05	28	6,4	23	31	150
0:09:06	28	6,6	23	31	150
0:09:07	28	6,6	23	32	150
0:09:08	28	6,6	23	32	150
0:09:09	28	6,6	23	32	150
0:09:10	28	6,6	23	31	150
0:09:11	29	6,6	23	32	150
0:09:12	29	6,6	23	31	150
0:09:13	29	6,6	23	32	150
0:09:14	29	6,6	23	31	150
0:09:15	29	6,6	23	31	150
0:09:16	29	6,6	23	32	150
0:09:17	29	6,6	23	31	150
0:09:18	29	6,6	23	32	150
0:09:19	29	6,6	23	32	150
0:09:20	29	6,6	23	32	150
0:09:21	29	6,6	23	32	150
0:09:22	29	6,6	23	32	150
0:09:23	29	6,7	23	32	150
0:09:24	29	6,8	23	32	150
0:09:25	29	6,8	23	32	150
0:09:26	29	6,8	23	32	150
0:09:27	29	6,8	23	32	150
0:09:28	29	6,8	23	32	150
0:09:29	29	6,9	23	32	150
0:09:30	29	6,9	23	32	150
0:09:31	29	6,9	23	32	150
0:09:32	29	6,8	23	32	150
0:09:33	29	6,8	23	32	150
0:09:34	29	6,8	23	32	150
0:09:35	29	6,8	23	32	150
0:09:36	29	6,8	23	32	150
0:09:37	29	6,8	23	32	150
0:09:38	29	6,8	23	32	150
0:09:39	29	6,8	23	32	150
0:09:40	29	6,8	23	32	150
0:09:41	29	6,9	23	32	150
0:09:42	29	6,8	23	32	150
0:09:43	29	6,8	23	32	150
0:09:44	29	6,8	23	32	150
0:09:45	29	7,1	24	32	150
0:09:46	29	7,2	24	32	150
0:09:47	29	7,2	24	32	150
0:09:48	29	7,2	24	32	150
0:09:49	29	7,2	24	32	150
0:09:50	29	7,2	24	32	150
0:09:51	29	7,2	24	32	150
0:09:52	29	7,2	24	32	150
0:09:53	29	7,2	24	32	150
0:09:54	29	7,2	24	32	150
0:09:55	29	7,2	24	32	150
0:09:56	29	7,2	24	32	150
0:09:57	29	7,2	24	32	150
0:09:58	29	7,2	24	32	150
0:09:59	29	7,2	24	32	150
0:10:00	29	7,2	24	32	150
0:10:01	29	7,2	24	32	150
0:10:02	29	7,2	24	32	150
0:10:03	29	7,2	24	32	150
0:10:04	29	7,2	24	32	150
0:10:05	29	7,2	24	32	150
0:10:06	29	7,2	24	32	150
0:10:07	29	7,2	24	32	150
0:10:08	29	7,2	24	32	150
0:10:09	29	7,2	24	32	150
0:10:10	29	7,1	24	32	150
0:10:11	29	7,1	24	32	150
0:10:12	29	7,1	24	32	150
0:10:13	29	7,2	24	32	150
0:10:14	29	7,2	24	32	150
0:10:15	29	7,2	24	32	150
0:10:16	29	7,2	24	32	150
0:10:17	29	7,3	24	32	150
0:10:18	29	7,3	24	32	150
0:10:19	29	7,4	24	32	150
0:10:20	29	7,4	24	32	150
0:10:21					
0:13:20	29	7,8	13	27	150
0:13:21	29	7,8	13	27	150
0:13:22	29	7,8	13	27	150
0:13:23	29	7,9	13	27	150
0:13:24	29	7,9	13	28	150
0:13:25	29	7,9	13	28	150
0:13:26	29	8,0	13	28	150
0:13:27	29	8,0	13	28	150
0:13:28	29	8,0	13	29	150
0:13:29	29	8,1	13	29	150
0:13:30	29	8,1	13	29	150
0:13:31	29	8,2	13	29	150
0:13:32	29	8,2	13	30	150
0:13:33	29	8,3	13	30	150
0:13:34	29	8,3	13	30	150
0:13:35	29	8,4	13	30	150
0:13:36	29	8,5	13	30	150
0:13:37	29	8,5	13	31	150
0:13:38	29	8,6	13	31	150
0:13:39	29	8,7	13	31	150
0:13:40	29	8,7	13	32	150
0:13:41	29	8,8	13	32	150
0:13:42	29	8,8	13	32	150
0:13:43	29	8,8	13	32	150
0:13:44	29	8,7	13	33	150
0:13:45	29	8,7	13	33	150
0:13:46	29	8,8	13	33	150
0:13:47	29	8,8	13	34	150
0:13:48	29	8,9	13	34	150
0:13:49	29	9,0	13	34	150
0:13:50	29	8,8	13	34	150
0:13:51	29	8,8	13	35	150
0:13:52	29	8,8	13	35	150
0:13:53	29	8,9	13	35	150
0:13:54	29	9,0	13	36	150
0:13:55	29	9,0	13	36	150
0:13:56	29	8,9	13	36	150
0:13:57	29	8,9	13	37	150
0:13:58	29	8,9	13	37	150
0:13:59	29	9,0	13	37	150
0:14:00	29	9,1	13	38	150
0:14:01	29	9,0	13	38	150
0:14:02	29	8,9	13	38	150
0:14:03	29	8,9	13	39	150
0:14:04	29	9,0	13	39	150
0:14:05	29	9,0	13	39	150
0:14:06	29	9,1	13	39	150
0:14:07	29	9,1	13	39	150
0:14:08	29	9,0	13	40	150
0:14:09	29	9,0	13	40	150
0:14:10	29	9,0	13	40	150
0:14:11	29	9,1	13	40	150
0:14:12	29	9,2	13	41	150
0:14:13	29	9,2	13	41	150
0:14:14	29	9,1	13	41	150
0:14:15	29	9,1	13	42	150
0:14:16	29	9,1	13	42	150
0:14:17	29	9,1	13	42	150
0:14:18	29	9,2	13	42	150
0:14:19	29	9,3	13	42	150
0:14:20	30	9,1	13	42	150
0:14:21	30	9,1	13	42	150
0:14:22	30	9,1	13	43	150
0:14:23	30	9,1	13	43	150
0:14:24	30	9,2	13	43	150
0:14:25	30	9,3	13	44	150
0:14:26	30	9,3	13	44	150
0:14:27	30	9,3	13	44	150
0:14:28	30	9,2	13	44	150
0:14:29	30	9,2	13	44	150
0:14:30	30	9,2	13	44	150
0:14:31	30	9,3	13	44	150
0:14:32	30	9,3	13	45	150
0:14:33	30	9,4	13	45	150
0:14:34	30	9,4	13	45	150
0:14:35	30	9,3	13	45	150
0:14:36	30	9,2	13	45	150
0:14:37	30	9,3	13	45	150
0:14:38	30	9,3	13	45	150
0:14:39	30	9,4	13	45	150
0:14:40	30	9,5	13	45	150
0:14:41	30	9,5	13	45	150
0:14:42	30	9,4	13	45	150
0:14:43	30	9,3	13	46	150
0:14:44	30	9,3	13	46	150
0:14:45	30	9,4	13	46	150
0:14:46	30	9,4	13	46	150
0:14:47	30	9,5	13	46	150
0:14:48	30	9,5	13	46	150
0:14:49	30	9,5	13	46	150
0:14:50	30	9,6	13	46	150
0:14:51	30	9,5	13	46	150
0:14:52	30	9,4	13	46	150
0:14:53	31	9,4	13	46	150
0:14:54	31	9,5	13	46	150
0:14:55	31	9,5	13	46	150
0:14:56	31	9,5	13	46	150
0:14:57	31	9,5	13	46	150
0:14:58	31	9,5	13	46	150
0:14:59	31	9,6	13	46	150
0:15:00	31	9,6	13	46	150
0:15:01	31	9,6	13	46	150
0:15:02	31	9,6	13	46	150
0:15:03	31	9,6	13	46	150
0:15:04	31	9,6	13	46	150
0:15:05	31	9,6	13	46	150
0:15:06	31	9,6	13	46	150
0:15:07	31	9,6	13	46	150
0:15:08	31	9,6	13	46	150
0:15:09	31	9,6	13	46	150
0:15:10	31	9,6	13	46	150
0:15:11	31	9,6	13	46	150
0:15:12	31	9,6	13	46	150
0:15:13	31	9,6	13	46	150
0:15:14	31	9,6	13	46	150
0:15:15	31	9,6	13	46	150
0:15:16	31	9,6	13	46	150
0:15:17	31	9,6	13	46	150
0:15:18	32	9,5	13	46	150
0:15:19	32	9,5	13	46	150
0:15:20	32	9,5	13	45	150
0:15:21	32	9,5	13	45	150
0:15:22	32	9,5	13	45	150
0:15:23	32	9,5	13	45	150
0:15:24	32	9,5	13	45	150
0:15:25	32	9,4	13	45	150
0:15:26	32	9,4	13	45	150
0:15:27	32	9,4	13	45	150
0:15:28	32	9,4	13	45	150
0:15:29	32	9,4	13	45	150
0:15:30	32	9,3	13	45	150
0:15:31	32	9,3	13	45	150
0:15:32	32	9,3	13	45	150
0:15:33	32	9,3	13	45	150
0:15:34	32	9,3	13	45	150
0:15:35	32	9,2	13	44	150
0:15:36	32	9,2	13	44	150
0:15:37	32	9,2	13	44	150
0:15:38	32	9,2	13	44	150
0:15:39	32	9,2	13	44	150
0:15:40	32	9,1	13	44	150
0:15:41	32	9,1	13	44	150
0:15:42	32	9,1	13	44	150
0:15:43	32	9,1	13	44	150
0:15:44	33	9,0	13	43	150
0:15:45	33	9,0	13	44	150
0:15:46	33	9,0	13	43	150
0:15:47	33	9,3	13	43	150
0:15:48	33	9,3	13	43	150
0:15:49	33	9,4	13	43	150
0:15:50	33	9,4	13	43	150
0:15:51	33	9,3	13	43	150
0:15:52	33	9,3	13	43	150
0:15:53	33	9,3	13	43	150
0:15:54	33	9,2	13	43	150
0:15:55	33	9,2	13	43	150
0:15:56	33	9,2	13	43	150
0:15:57	33	9,2	13	42	150
0:15:58	33	9,1	13	42	150
0:15:59	33	9,1	13	42	150
0:16:00	33	9,1	13	42	150
0:16:01	33	9,2	13	42	150
0:16:02	33	9,4	13	42	150
0:16:03	33	9,4	13	42	150
0:16:04	33	9,4	13	42	150
0:16:05	33	9,4	13	42	150
0:16:06	33	9,4	13	42	150
0:16:07	33	9,4	13	42	150
0:16:08	33	9,3	13	42	150
0:16:09	33	9,3	13	42	150
0:16:10	33	9,3	13	42	150
0:16:11	33	9,3	13	41	150
0:16:12	33	9,3	13	41	150
0:16:13	33	9,3	13	41	150
0:16:14	34	9,4	13	41	150
0:16:15	34	9,6	13	41	150
0:16:16	34	9,7	13	41	150
0:16:17	34	9,7	13	41	150
0:16:18	34	9,6	13	41	150
0:16:19	34	9,6	13	41	150
0:16:20	34	9,6	13	41	150
0:16:21	34	9,6	13	41	150
0:16:22	34	9,5	13	41	150
0:16:23	34	9,5	13	41	150
0:16:24	34	9,5	13	41	150
0:16:25	34	9,4	13	40	150
0:16:26	34	9,4	13	40	150
0:16:27	34	9,4	13	40	150
0:16:28	34	9,5	13	40	150
0:16:29	34	9,7	13	40	150
0:16:30	34	9,8	13	40	150
0:16:31	34	9,8	13	40	150
0:16:32	34	9,8	13	40	150
0:16:33	34	9,7	13	40	150
0:16:34	34	9,7	13	40	150
0:16:35	34	9,7	13	40	150
0:16:36	34	9,6	13	40	150
0:16:37	34	9,6	13	40	150
0:16:38	34	9,6	13	40	150
0:16:39	34	9,6	13	39	150
0:16:40	34	9,6	13	39	150
0:16:41	34	9,5	13	39	150
0:16:42	34	9,7	13	39	150
0:16:43	34	9,7	13	39	150
0:16:44	34	9,8	13	39	150
0:16:45	34	9,7	13	39	150
0:16:46	34	9,7	13	39	150
0:16:47	34	9,7	13	39	150
0:16:48	34	9,7	13	39	150
0:16:49	34	9,7	13	39	150
0:16:50	34	9,8	13	39	150
0:16:51	34	9,8	13	39	150
0:16:52	35	9,8	13	39	150
0:16:53	35	9,8	13	39	150
0:16:54	35	9,7	13	38	150
0:16:55	35	9,8	13	39	150
0:16:56	35	9,8	13	38	150
0:16:57	35	9,8	13	38	150
0:16:58	35	9,8	13	38	150
0:16:59	35	10,0	13	38	150
0:17:00	35	10,0	13	38	150
0:17:01	35	10,0	13	38	150
0:17:02	35	10,0	13	38	150
0:17:03	35	10,0	13	38	150
0:17:04	35	9,9	13	38	150
0:17:05	35	9,9	13	38	150
0:17:06	35	9,9	13	38	150
0:17:07	35	9,9	13	38	150
0:17:08	35	9,9	13	38	150
0:17:09	35	9,9	13	38	150
0:17:10	35	10,0	13	38	150
0:17:11	35	10,1	13	38	150
0:17:12	35	10,2	13	38	150
0:17:13	35	10,2	13	37	150
0:17:14	35	10,2	13	37	150
0:17:15	35	10,1	13	37	150
0:17:16	35	10,1	13	37	150
0:17:17	35	10,1	13	37	150
0:17:18	35	10,1	13	37	150
0:17:19	35	10,1	13	37	150
0:17:20	35	10,0	13	37	150
0:17:21	35	10,0	13	37	150
0:17:22	35	10,0	13	37	150
0:17:23	35	10,0	13	37	150
0:17:24	35	10,2	13	37	150
0:17:25	35	10,3	13	37	150
0:17:26	35	10,4	13	37	150
0:17:27	35	10,4	13	37	150
0:17:28	35	10,4	13	37	150
0:17:29	35	10,3	13	37	150
0:17:30	35	10,3	13	37	150
0:17:31	35	10,3	13	37	150
0:17:32	35	10,3	13	37	150
0:17:33	35	10,3	13	37	150
0:17:34	35	10,3	13	37	150
0:17:35	35	10,3	13	37	150
0:17:36	35	10,2	13	37	150
0:17:37	35	10,2	13	37	150
0:17:38	35	10,2	13	37	150
0:17:39	35	10,3	13	37	150
0:17:40	35	10,3	13	37	150
0:17:41	35	10,3	13	37	150
0:17:42	35	10,5	13	37	150
0:17:43	35	10,6	13	37	150
0:17:44	35	10,6	13	37	150
0:17:45	35	10,6	13	37	150
0:17:46	35	10,6	13	37	150
0:17:47	35	10,6	13	37	150
0:17:48	35	10,6	13	37	150
0:17:49	35	10,6	13	37	150
0:17:50	35	10,5	13	37	150
0:17:51	35	10,5	13	37	150
0:17:52	35	10,5	13	37	150
0:17:53	35	10,5	13	37	150
0:17:54	35	10,5	13	37	150
0:17:55	35	10,5	13	37	150
0:17:56	35	10,5	13	37	150
0:17:57	35	10,5	13	37	150
0:17:58	35	10,5	13	37	150
0:17:59	35	10,5	13	37	150
0:18:00	35	10,5	13	37	150
0:18:01	35	10,5	13	37	150
0:18:02	35	10,5	13	37	150
0:18:03	35	10,6	13	37	150
0:18:04	35	10,7	13	37	150
0:18:05	35	10,8	13	37	150
0:18:06	35	10,8	13	37	150
0:18:07	35	10,8	13	37	150
0:18:08	35	10,7	13	37	150
0:18:09	35	10,7	13	37	150
0:18:10	35	10,7	13	37	150
0:18:11	35	10,7	13	37	150
0:18:12	35	10,7	13	37	150
0:18:13	35	10,7	13	37	150
0:18:14	35	10,7	13	37	150
0:18:15	35	10,7	13	37	150
0:18:16	35	10,7	13	37	150
0:18:17	35	10,7	13	37	150
0:18:18	35	10,7	13	37	150
0:18:19	35	10,7	13	37	150
0:18:20	35	10,7	13	37	150
0:18:21	35	10,9	13	37	150
0:18:22	35	11,0	13	37	150
0:18:23	35	11,0	13	37	150
0:18:24	35	11,0	13	37	150
0:18:25	35	11,0	13	37	150
0:18:26	35	11,0	13	37	150
0:18:27	35	11,0	13	37	150
0:18:28	35	11,0	13	37	150
0:18:29	35	11,0	13	37	150
0:18:30	35	11,0	13	37	150
0:18:31	35	11,0	13	37	150
0:18:32	35	11,0	13	37	150
0:18:33	35	11,0	13	37	150
0:18:34	35	11,0	13	37	150
0:18:35	35	11,0	13	37	150
0:18:36	35	11,0	13	37	150
0:18:37	35	11,0	13	37	150
0:18:38	35	11,0	13	37	150
0:18:39	35	10,9	13	37	150
0:18:40	35	11,0	13	38	150
0:18:41	35	11,0	13	37	150
0:18:42	35	11,0	13	37	150
0:18:43	35	11,0	13	37	150
0:18:44	35	11,1	13	37	150
0:18:45	35	11,1	13	37	150
0:18:46	35	11,1	13	37	150
0:18:47	35	11,1	13	38	150
0:18:48	35	11,1	13	37	150
0:18:49	35	11,1	13	38	150
0:18:50	35	11,1	13	37	150
0:18:51	35	11,1	13	38	150
0:18:52	36	11,1	13	38	150
0:18:53	36	11,1	13	38	150
0:18:54	35	11,1	13	37	150
0:18:55	35	11,2	13	38	150
0:18:56	36	11,4	13	38	150
0:18:57	36	11,4	13	38	150
0:18:58	36	11,5	13	38	150
0:18:59	36	11,5	13	38	150
0:19:00	36	11,5	13	38	150
0:19:01	36	11,5	13	38	150
0:19:02	36	11,5	13	38	150
0:19:03	36	11,4	13	38	150
0:19:04	36	11,4	13	38	150
0:19:05	36	11,4	13	38	150
0:19:06	36	11,4	13	38	150
0:19:07	36	11,4	13	38	150
0:19:08	36	11,4	13	38	150
0:19:09	36	11,4	13	38	150
0:19:10	36	11,4	13	38	150
0:19:11	36	11,4	13	38	150
0:19:12	36	11,4	13	38	150
0:19:13	36	11,4	13	38	150
0:19:14	36	11,4	13	38	150
0:19:15	36	11,4	13	38	150
0:19:16	36	11,4	13	38	150
0:19:17	36	11,4	13	38	150
0:19:18	36	11,4	13	37	150
0:19:19	36	11,4	13	38	150
0:19:20	36	11,4	13	38	150
0:19:21	36	11,4	13	38	150
0:19:22	36	11,4	13	38	150
0:19:23	36	11,4	13	38	150
0:19:24	36	11,4	13	38	150
0:19:25	36	11,4	13	38	150
0:19:26	36	11,6	13	38	150
0:19:27	36	11,7	13	38	150
0:19:28	36	11,7	13	38	150
0:19:29	36	11,7	13	38	150
0:19:30	36	11,7	13	38	150
0:19:31	36	11,7	13	38	150
0:19:32	36	11,7	13	38	150
0:19:33	36	11,7	13	38	150
0:19:34	36	11,7	13	38	150
0:19:35	36	11,7	13	38	150
0:19:36	36	11,7	13	38	150
0:19:37	36	11,7	13	38	150
0:19:38	36	11,7	13	38	150
0:19:39	36	11,7	13	38	150
0:19:40	36	11,7	13	38	150
0:19:41	36	11,7	13	38	150
0:19:42	36	11,7	13	38	150
0:19:43	36	11,7	13	38	150
0:19:44	36	11,6	13	38	150
0:19:45	36	11,6	13	38	150
0:19:46	36	11,6	13	38	150
0:19:47	36	11,6	13	38	150
0:19:48	36	11,7	13	38	150
0:19:49	36	11,7	13	38	150
0:19:50	36	11,7	13	38	150
0:19:51	36	11,7	13	38	150
0:19:52	36	11,7	13	38	150
0:19:53	36	11,7	13	38	150
0:19:54	36	11,8	13	38	150
0:19:55	36	12,0	13	38	150
0:19:56	36	12,0	13	38	150
0:19:57	36	12,0	13	38	150
0:19:58	36	12,0	13	38	150
0:19:59	36	12,0	13	38	150
0:20:00	36	12,0	13	38	150
0:20:01	36	12,0	13	38	150
0:20:02	36	12,0	13	38	150
0:20:03	36	12,0	13	38	150
0:20:04	36	12,0	13	38	150
0:20:05	36	12,0	13	38	150
0:20:06	36	12,0	13	38	150
0:20:07	36	12,0	13	38	150
0:20:08	36	12,0	13	38	150
0:20:09	36	12,0	13	38	150
0:20:10	36	12,0	13	38	150
0:20:11	36	12,0	13	38	150
0:20:12	36	12,0	13	38	150
0:20:13	36	12,0	13	38	150
0:20:14	36	12,0	13	38	150
0:20:15	36	11,9	13	38	150
0:20:16	36	11,9	13	38	150
0:20:17	36	12,0	13	38	150
0:20:18	36	12,0	13	38	150
0:20:19	36	12,0	13	38	150
0:20:20	36	12,0	13	38	150
0:20:21	36	12,0	13	38	150
0:20:22	36	12,0	13	38	150
0:20:23	36	12,1	13	38	150
0:20:24	36	12,2	13	38	150
0:20:25	36	12,3	13	38	150
0:20:26	36	12,3	13	38	150
0:20:27	36	12,3	13	38	150
0:20:28	36	12,3	13	38	150
0:20:29	36	12,3	13	38	150
0:20:30	36	12,3	13	38	150
0:20:31	36	12,3	13	38	150
0:20:32	36	12,3	13	38	150
0:20:33	36	12,3	13	38	150
0:20:34	36	12,2	13	38	150
0:20:35	36	12,2	13	38	150
0:20:36	36	12,2	13	38	150
0:20:37	36	12,2	13	38	150
0:20:38	36	12,2	13	38	150
0:20:39	36	12,2	13	38	150
0:20:40	36	12,2	13	38	150
0:20:41	36	12,2	13	38	150
0:20:42	36	12,3	13	38	150
0:20:43	36	12,4	13	38	150
0:20:44	36	12,4	13	38	150
0:20:45	36	12,4	13	38	150
0:20:46	36	12,4	13	38	150
0:20:47	36	12,4	13	38	150
0:20:48	36	12,4	13	38	150
0:20:49	36	12,4	13	38	150
0:20:50	36	12,4	13	38	150
0:20:51	36	12,3	13	38	150
0:20:52	36	12,3	13	38	150
0:20:53	36	12,3	13	38	150
0:20:54	36	12,6	13	38	150
0:20:55	36	12,6	13	38	150
0:20:56	36	12,7	13	38	150
0:20:57	36	12,7	13	38	150
0:20:58	36	12,7	13	38	150
0:20:59	36	12,7	13	38	150
0:21:00	36	12,6	13	38	150
0:21:01	36	12,6	13	38	150
0:21:02	36	12,6	13	38	150
0:21:03	36	12,6	13	38	150
0:21:04	36	12,6	13	38	150
0:21:05	36	12,6	13	38	150
0:21:06	36	12,6	13	38	150
0:21:07	36	12,6	13	38	150
0:21:08	36	12,6	13	38	150
0:21:09	36	12,6	13	38	150
0:21:10	36	12,6	13	38	150
0:21:11	36	12,6	13	38	150
0:21:12	36	12,6	13	38	150
0:21:13	36	12,6	13	38	150
0:21:14	36	12,6	13	38	150
0:21:15	36	12,6	13	38	150
0:21:16	36	12,6	13	38	150
0:21:17	36	12,7	13	38	150
0:21:18	36	12,7	13	38	150
0:21:19	36	12,7	13	38	150
0:21:20	36	12,7	13	38	150
0:21:21	36	12,7	13	38	150
0:21:22	36	12,7	13	38	150
0:21:23	36	12,9	13	38	150
0:21:24	36	13,0	13	38	150
0:21:25	36	13,1	13	38	150
0:21:26	36	13,1	13	38	150
0:21:27	36	13,1	13	38	150
0:21:28	36	13,1	13	38	150
0:21:29	36	13,1	13	38	150
0:21:30	36	13,1	13	38	150
0:21:31	36	13,1	13	38	150
0:21:32	36	13,1	13	38	150
0:21:33	36	13,1	13	38	150
0:21:34	36	13,1	13	38	150
0:21:35	36	13,1	13	38	150
0:21:36	36	13,1	13	38	150
0:21:37	36	13,1	13	38	150
0:21:38	36	13,1	13	38	150
0:21:39	36	13,1	13	38	150
0:21:40	36	13,1	13	38	150
0:21:41	36	13,1	13	38	150
0:21:42	36	13,1	13	38	150
0:21:43	36	13,1	13	38	150
0:21:44	36	13,1	13	38	150
0:21:45	36	13,1	13	38	150
0:21:46	36	13,0	13	38	150
0:21:47	36	13,0	13	38	150
0:21:48	36	13,0	13	38	150
0:21:49	36	13,0	13	38	150
0:21:50	36	13,0	13	38	150
0:21:51	36	13,0	13	38	150
0:21:52	36	13,0	13	38	150
0:21:53	36	13,0	13	38	150
0:21:54	36	13,0	13	38	150
0:21:55	36	13,0	13	38	150
0:21:56	36	13,0	13	38	150
0:21:57	36	13,3	13	38	150
0:21:58	36	13,5	13	38	150
0:21:59	36	13,6	13	38	150
0:22:00	36	13,6	13	38	150
0:22:01	36	13,6	13	38	150
0:22:02	36	13,6	13	38	150
0:22:03	36	13,6	13	38	150
0:22:04	36	13,6	13	38	150
0:22:05	36	13,6	13	38	150
0:22:06	36	13,6	13	38	150
0:22:07	36	13,6	14	38	150
0:22:08	36	13,6	14	38	150
0:22:09	36	13,6	14	38	150
0:22:10	36	13,6	14	38	150
0:22:11	36	13,6	14	38	150
0:22:12	36	13,6	14	38	150
0:22:13	36	13,6	14	38	150
0:22:14	36	13,6	14	38	150
0:22:15	36	13,6	14	38	150
0:22:16	36	13,6	14	38	150
0:22:17	36	13,6	14	38	150
0:22:18	36	13,6	14	38	150
0:22:19	36	13,6	14	38	150
0:22:20	36	13,6	14	38	150
0:22:21	37	13,6	14	38	150
0:22:22	37	13,6	14	38	150
0:22:23	37	13,6	14	38	150
0:22:24	37	13,6	14	38	150
0:22:25	37	13,6	14	38	150
0:22:26	37	13,6	14	38	150
0:22:27	37	13,5	14	38	150
0:22:28	37	13,6	14	38	150
0:22:29	37	13,6	14	38	150
0:22:30	37	13,5	14	38	150
0:22:31	37	13,5	14	38	150
0:22:32	37	13,5	14	38	150
0:22:33	37	13,5	14	38	150
0:22:34	37	13,5	14	38	150
0:22:35	37	13,5	14	38	150
0:22:36	37	13,5	14	38	150
0:22:37	37	13,5	14	38	150
0:22:38	37	13,5	14	38	150
0:22:39	37	13,5	14	38	150
0:22:40	37	13,5	14	38	150
0:22:41	37	13,5	14	38	150
0:22:42	37	13,5	14	38	150
0:22:43	37	13,5	14	38	150
0:22:44	37	13,6	14	38	150
0:22:45	37	13,6	14	38	150
0:22:46	37	13,6	14	38	150
0:22:47	37	13,6	14	38	150
0:22:48	37	13,6	14	39	150
0:22:49	37	13,6	14	39	150
0:22:50	37	13,8	14	38	150
0:22:51	37	13,9	14	38	150
0:22:52	37	14,0	14	39	150
0:22:53	37	14,0	14	39	150
0:22:54	37	14,0	14	38	150
0:22:55	37	14,0	14	39	150
0:22:56	37	14,0	14	39	150
0:22:57	37	14,0	14	39	150
0:22:58	37	14,0	14	38	150
0:22:59	37	14,0	14	39	150
0:23:00	37	14,0	14	39	150
0:23:01	37	14,0	14	39	150
0:23:02	37	14,0	14	39	150
0:23:03	37	14,0	14	39	150
0:23:04	37	14,0	14	39	150
0:23:05	37	14,0	14	39	150
0:23:06	37	14,0	14	39	150
0:23:07	37	14,0	14	39	150
0:23:08	37	14,0	14	39	150
0:23:09	37	14,0	14	39	150
0:23:10	37	14,0	14	39	150
0:23:11	37	14,0	14	39	150
0:23:12	37	14,0	14	39	150
0:23:13	37	14,0	14	39	150
0:23:14	37	14,0	14	39	150
0:23:15	37	14,0	14	39	150
0:23:16	37	14,0	14	39	150
0:23:17	37	14,0	14	39	150
0:23:18	37	14,0	14	39	150
0:23:19	37	14,0	14	39	150
0:23:20	37	14,0	14	39	150
0:23:21	37	14,0	14	39	150
0:23:22	37	14,0	14	39	150
0:23:23	37	14,0	14	39	150
0:23:24	37	14,0	14	39	150
0:23:25	37	14,0	14	39	150
0:23:26	37	14,0	14	39	150
0:23:27	37	14,0	14	39	150
0:23:28	37	14,0	14	39	150
0:23:29	37	14,1	14	39	150
0:23:30	37	14,1	14	39	150
0:23:31	37	14,1	14	39	150
0:23:32	37	14,1	14	39	150
0:23:33	37	14,2	14	39	150
0:23:34	37	14,3	14	39	150
0:23:35	37	14,3	14	39	150
0:23:36	37	14,3	14	39	150
0:23:37	37	14,3	14	39	150
0:23:38	37	14,3	14	39	150
0:23:39	37	14,3	14	39	150
0:23:40	37	14,3	14	39	150
0:23:41	37	14,3	14	39	150
0:23:42	37	14,3	14	39	150
0:23:43	37	14,3	14	39	150
0:23:44	37	14,3	14	39	150
0:23:45	37	14,3	14	39	150
0:23:46	37	14,3	14	39	150
0:23:47	37	14,3	14	39	150
0:23:48	37	14,3	14	39	150
0:23:49	37	14,3	14	39	150
0:23:50	37	14,3	14	39	150
0:23:51	37	14,3	14	39	150
0:23:52	37	14,3	14	39	150
0:23:53	37	14,3	14	39	150
0:23:54	37	14,3	14	39	150
0:23:55	37	14,3	14	39	150
0:23:56	37	14,4	14	39	150
0:23:57	37	14,5	14	39	150
0:23:58	37	14,5	14	39	150
0:23:59	37	14,5	14	39	150
0:24:00	37	14,5	14	39	150
0:24:01	37	14,5	14	39	150
0:24:02	37	14,5	14	39	150
0:24:03	37	14,5	14	39	150
0:24:04	37	14,5	14	39	150
0:24:05	37	14,5	14	39	150
0:24:06	37	14,5	14	39	150
0:24:07	37	14,5	14	39	150
0:24:08	37	14,5	14	39	150
0:24:09	37	14,5	14	39	150
0:24:10	37	14,5	14	39	150
0:24:11	37	14,5	14	39	150
0:24:12	37	14,5	14	39	150
0:24:13	37	14,5	14	39	150
0:24:14	37	14,7	14	39	150
0:24:15	37	14,7	14	39	150
0:24:16	37	14,8	14	39	150
0:24:17	37	14,8	14	39	150
0:24:18	37	14,8	14	39	150
0:24:19	37	14,8	14	39	150
0:24:20	37	14,8	14	39	150
0:24:21	37	14,8	14	39	150
0:24:22	37	14,8	14	39	150
0:24:23	37	14,8	14	39	150
0:24:24	37	14,8	14	39	150
0:24:25	37	14,8	14	39	150
0:24:26	37	14,8	14	39	150
0:24:27	37	14,8	14	39	150
0:24:28	37	14,8	14	39	150
0:24:29	37	14,8	14	39	150
0:24:30	37	14,7	14	39	150
0:24:31	37	14,7	14	39	150
0:24:32	37	14,7	14	39	150
0:24:33	37	14,7	14	39	150
0:24:34	37	14,8	14	39	150
0:24:35	37	14,7	15	39	150
0:24:36	37	14,8	15	39	150
0:24:37	37	14,9	15	39	150
0:24:38	37	14,9	15	39	150
0:24:39	37	14,9	15	39	150
0:24:40	37	14,9	15	39	150
0:24:41	37	14,9	15	39	150
0:24:42	37	14,9	15	40	150
0:24:43	37	14,9	15	39	150
0:24:44	37	14,9	15	40	150
0:24:45	37	14,9	15	39	150
0:24:46	37	14,9	15	40	150
0:24:47	37	14,9	15	40	150
0:24:48	37	14,9	15	40	150
0:24:49	37	14,9	15	40	150
0:24:50	37	14,9	15	39	150
0:24:51	37	14,9	15	40	150
0:24:52	37	14,9	15	40	150
0:24:53	37	14,9	15	40	150
0:24:54	37	15,2	15	40	150
0:24:55	37	15,3	15	40	150
0:24:56	37	15,3	15	40	150
0:24:57	37	15,3	15	40	150
0:24:58	37	15,3	15	40	150
0:24:59	37	15,3	15	40	150
0:25:00	37	15,3	15	40	150
0:25:01	37	15,3	15	40	150
0:25:02	37	15,3	15	40	150
0:25:03	37	15,3	15	40	150
0:25:04	37	15,3	15	40	150
0:25:05	37	15,3	15	40	150
0:25:06	37	15,3	15	40	150
0:25:07	37	15,3	15	40	150
0:25:08	37	15,3	15	40	150
0:25:09	37	15,3	15	40	150
0:25:10	37	15,3	15	40	150
0:25:11	37	15,3	15	40	150
0:25:12	37	15,3	15	40	150
0:25:13	37	15,3	15	40	150
0:25:14	37	15,3	15	40	150
0:25:15	37	15,3	15	40	150
0:25:16	37	15,3	15	40	150
0:25:17	37	15,3	15	40	150
0:25:18	37	15,3	15	40	150
0:25:19	37	15,3	15	40	150
0:25:20	37	15,3	15	40	150
0:25:21	37	15,3	15	40	150
0:25:22	38	15,3	15	40	150
0:25:23	38	15,3	15	40	150
0:25:24	38	15,3	15	40	150
0:25:25	38	15,3	15	40	150
0:25:26	38	15,3	15	40	150
0:25:27	38	15,3	15	40	150
0:25:28	38	15,3	15	40	150
0:25:29	38	15,3	15	40	150
0:25:30	38	15,4	15	40	150
0:25:31	38	15,4	15	40	150
0:25:32	38	15,6	15	40	150
0:25:33	38	15,7	15	40	150
0:25:34	38	15,8	15	40	150
0:25:35	38	15,8	15	40	150
0:25:36	38	15,8	15	40	150
0:25:37	38	15,8	15	40	150
0:25:38	38	15,8	15	40	150
0:25:39	38	15,8	15	40	150
0:25:40	38	15,8	15	40	150
0:25:41	38	15,8	15	40	150
0:25:42	38	15,8	15	40	150
0:25:43	38	15,8	15	40	150
0:25:44	38	15,8	15	40	150
0:25:45	38	15,8	15	40	150
0:25:46	38	15,8	15	40	150
0:25:47	38	15,8	15	40	150
0:25:48	38	15,8	15	40	150
0:25:49	38	15,8	15	40	150
0:25:50	38	15,8	15	40	150
0:25:51	38	15,8	15	40	150
0:25:52	38	15,8	15	40	150
0:25:53	38	15,8	15	40	150
0:25:54	38	15,8	15	40	150
0:25:55	38	15,8	15	40	150
0:25:56	38	15,8	15	40	150
0:25:57	38	15,8	15	40	150
0:25:58	38	15,8	15	40	150
0:25:59	38	15,8	15	40	150
0:26:00	38	15,8	15	40	150
0:26:01	38	15,8	15	40	150
0:26:02	38	15,8	15	40	150
0:26:03	38	15,8	15	40	150
0:26:04	38	15,8	15	40	150
0:26:05	38	15,8	15	40	150
0:26:06	38	15,8	15	40	150
0:26:07	38	15,8	15	40	150
0:26:08	38	15,8	15	40	150
0:26:09	38	15,8	15	40	150
0:26:10	38	15,8	15	40	150
0:26:11	38	15,8	15	40	150
0:26:12	38	15,8	15	40	150
0:26:13	38	15,9	15	40	150
0:26:14	38	15,9	15	40	150
0:26:15	38	16,0	15	40	150
0:26:16	38	16,0	15	40	150
0:26:17	38	16,0	15	40	150
0:26:18	38	16,0	15	40	150
0:26:19	38	16,0	15	40	150
0:26:20	38	16,0	15	40	150
0:26:21	38	16,0	15	40	150
0:26:22	38	16,0	15	40	150
0:26:23	38	16,0	15	40	150
0:26:24	38	16,0	15	40	150
0:26:25	38	16,0	15	40	150
0:26:26	38	16,0	15	40	150
0:26:27	38	16,0	15	40	150
0:26:28	38	16,0	15	40	150
0:26:29	38	16,0	15	40	150
0:26:30	38	16,0	15	40	150
0:26:31	38	16,1	15	40	150
0:26:32	38	16,2	15	41	150
0:26:33	38	16,2	15	40	150
0:26:34	38	16,2	15	40	150
0:26:35	38	16,3	15	40	150
0:26:36	38	16,3	15	40	150
0:26:37	38	16,3	15	41	150
0:26:38	38	16,3	15	40	150
0:26:39	38	16,3	15	41	150
0:26:40	38	16,3	15	41	150
0:26:41	38	16,3	15	41	150
0:26:42	38	16,3	15	40	150
0:26:43	38	16,3	15	41	150
0:26:44	38	16,3	15	40	150
0:26:45	38	16,3	15	41	150
0:26:46	38	16,3	15	41	150
0:26:47	38	16,3	15	40	150
0:26:48	38	16,3	15	41	150
0:26:49	38	16,3	15	41	150
0:26:50	38	16,3	15	41	150
0:26:51	38	16,3	15	41	150
0:26:52	38	16,3	15	41	150
0:26:53	38	16,3	15	41	150
0:26:54	38	16,3	15	41	150
0:26:55	38	16,3	15	41	150
0:26:56	38	16,3	15	41	150
0:26:57	38	16,3	15	41	150
0:26:58	38	16,3	15	41	150
0:26:59	38	16,4	15	41	150
0:27:00	38	16,4	15	41	150
0:27:01	38	16,4	15	41	150
0:27:02	38	16,4	15	41	150
0:27:03	38	16,4	15	41	150
0:27:04	38	16,4	15	41	150
0:27:05	38	16,4	15	41	150
0:27:06	38	16,4	15	41	150
0:27:07	38	16,4	15	41	150
0:27:08	38	16,4	15	41	150
0:27:09	38	16,4	15	41	150
0:27:10	38	16,4	15	41	150
0:27:11	38	16,5	15	41	150
0:27:12	38	16,7	15	41	150
0:27:13	38	16,7	15	41	150
0:27:14	38	16,7	15	41	150
0:27:15	38	16,7	15	41	150
0:27:16	38	16,7	15	41	150
0:27:17	38	16,7	15	41	150
0:27:18	38	16,7	15	41	150
0:27:19	38	16,7	15	41	150
0:27:20	38	16,7	15	41	150
0:27:21	38	16,7	15	41	150
0:27:22	38	16,7	15	41	150
0:27:23	38	16,7	15	41	150
0:27:24	38	16,7	15	41	150
0:27:25	38	16,7	15	41	150
0:27:26	38	16,7	15	41	150
0:27:27	38	16,7	15	41	150
0:27:28	38	16,7	15	41	150
0:27:29	38	16,7	15	41	150
0:27:30	38	16,7	15	41	150
0:27:31	38	16,7	15	41	150
0:27:32	38	16,7	15	41	150
0:27:33	38	16,7	15	41	150
0:27:34	38	16,7	15	41	150
0:27:35	38	16,7	15	41	150
0:27:36	38	16,7	15	41	150
0:27:37	38	16,8	15	41	150
0:27:38	38	16,7	15	41	150
0:27:39	38	16,7	15	41	150
0:27:40	38	16,7	15	41	150
0:27:41	38	16,7	15	41	150
0:27:42	38	16,8	15	41	150
0:27:43	38	16,8	15	41	150
0:27:44	38	16,8	15	41	150
0:27:45	38	16,8	15	41	150
0:27:46	38	16,9	15	41	150
0:27:47	38	16,8	15	41	150
0:27:48	38	16,9	15	41	150
0:27:49	38	16,9	15	41	150
0:27:50	39	16,9	15	41	150
0:27:51	39	17,1	15	41	150
0:27:52	39	17,2	15	41	150
0:27:53	39	17,2	15	41	150
0:27:54	39	17,2	15	41	150
0:27:55	39	17,2	15	41	150
0:27:56	39	17,2	15	41	150
0:27:57	39	17,2	15	41	150
0:27:58	39	17,2	15	41	150
0:27:59	39	17,2	15	41	150
0:28:00	39	17,2	16	41	150
0:28:01	39	17,2	16	41	150
0:28:02	39	17,2	16	41	150
0:28:03	39	17,2	16	41	150
0:28:04	39	17,2	16	41	150
0:28:05	39	17,2	16	41	150
0:28:06	39	17,2	16	41	150
0:28:07	39	17,2	16	41	150
0:28:08	39	17,2	16	41	150
0:28:09	39	17,2	16	41	150
0:28:10	39	17,2	16	41	150
0:28:11	39	17,2	16	41	150
0:28:12	39	17,2	16	41	150
0:28:13	39	17,2	16	41	150
0:28:14	39	17,2	16	41	150
0:28:15	39	17,2	16	41	150
0:28:16	39	17,2	16	42	150
0:28:17	39	17,2	15	41	150
0:28:18	39	17,2	15	41	150
0:28:19	39	17,2	15	41	150
0:28:20	39	17,2	15	41	150
0:28:21	39	17,2	15	41	150
0:28:22	39	17,2	15	42	150
0:28:23	39	17,2	15	41	150
0:28:24	39	17,2	15	42	150
