Repository: ProgWizer/parser

File: project-root/data/Data Acquisition/Data Acquisition/2021 year (353)/21-248.txt
--Test Summary--
Full Path and File Name	
Instrument Name	7222
Instrument Type	Model 7222 Consistometer
Instrument Serial Number	
Test Start Date	27.09.2021
Test Start Time	10:42:17
Test Stop Date	27.09.2021
Test Stop Time	15:11:27
Test Length	4:29:10
Final Sample Time Offset	4:29:10
Controller Schedule Name	
Sampling Period	10 seconds
Comments	
Information	WellID	
Information	Customer	
Information	EngName	
Information	CementClass	
Information	CementMfr	
Information	Additives	90G+10ASPM+1CFL-160+0.25CEX
Information	Density	1500
Information	BHCT	40
Information	BHST	
Information	FluidLoss	
Information	JobType	
Calculated Value	Time_30Bc	3:27:50
Calculated Value	Time_70Bc	4:29:10
Initial Temperature (°C)	25 °C
Final Temperature (°C)	41 °C
Initial Pressure (MPa)	0,5 MPa
Final Pressure (MPa)	0,4 MPa
Initial Consistency (Bc)	16 Bc
Final Consistency (Bc)	70 Bc
--Data--
Time (HH:MM:SS)	Temperature (°C)	Pressure (MPa)	Consistency (Bc)
0:00:00	25	0,5	16
0:00:10	25	0,5	16
0:00:20	25	0,5	16
0:00:30	25	0,5	16
0:00:40	25	0,5	16
0:00:50	25	0,5	17
0:01:00	25	0,5	16
0:01:10	25	0,5	16
0:01:20	25	0,5	16
0:01:30	25	0,5	16
0:01:40	25	0,6	16
0:01:50	25	0,6	16
0:02:00	25	0,6	16
0:02:10	25	0,6	16
0:02:20	25	0,7	16
0:02:30	26	0,7	16
0:02:40	26	0,7	16
0:02:50	26	0,7	15
0:03:00	26	0,8	16
0:03:10	26	0,8	16
0:03:20	26	0,8	15
0:03:30	26	0,8	15
0:03:40	26	0,8	15
0:03:50	26	0,9	15
0:04:00	26	0,9	15
0:04:10	27	0,9	15
0:04:20	27	0,9	15
0:04:30	27	1,0	15
0:04:40	27	1,0	15
0:04:50	27	1,0	15
0:05:00	27	1,0	15
0:05:10	27	1,0	15
0:05:20	27	1,0	15
0:05:30	27	1,0	14
0:05:40	27	1,0	15
0:05:50	28	1,1	14
0:06:00	28	1,1	15
0:06:10	28	1,1	15
0:06:20	28	1,1	14
0:06:30	28	1,1	14
0:06:40	28	1,2	14
0:06:50	28	1,2	14
0:07:00	28	1,2	14
0:07:10	28	1,2	14
0:07:20	29	1,3	14
0:07:30	29	1,3	14
0:07:40	29	1,3	14
0:07:50	29	1,3	14
0:08:00	29	1,3	14
0:08:10	29	1,3	14
0:08:20	29	1,3	14
0:08:30	29	1,4	14
0:08:40	29	1,4	14
0:08:50	30	1,4	14
0:09:00	30	1,4	14
0:09:10	30	1,4	14
0:09:20	30	1,4	14
0:09:30	30	1,5	14
0:09:40	30	1,5	14
0:09:50	30	1,5	14
0:10:00	30	1,5	14
0:10:10	30	1,5	14
0:10:20	30	1,5	14
0:10:30	30	1,6	14
0:10:40	31	1,6	14
0:10:50	31	1,6	14
0:11:00	31	1,7	14
0:11:10	31	1,7	14
0:11:20	31	1,7	13
0:11:30	31	1,7	14
0:11:40	31	1,8	14
0:11:50	31	1,8	13
0:12:00	31	1,8	14
0:12:10	31	1,9	14
0:12:20	31	1,9	14
0:12:30	32	1,9	14
0:12:40	32	1,9	13
0:12:50	32	1,9	14
0:13:00	32	2,0	14
0:13:10	32	2,0	14
0:13:20	32	2,0	14
0:13:30	32	2,1	13
0:13:40	32	2,1	14
0:13:50	32	2,1	14
0:14:00	32	2,1	14
0:14:10	32	2,2	14
0:14:20	33	2,2	13
0:14:30	33	2,2	14
0:14:40	33	2,2	14
0:14:50	33	2,3	13
0:15:00	33	2,3	14
0:15:10	33	2,3	13
0:15:20	33	2,4	14
0:15:30	33	2,4	13
0:15:40	33	2,4	13
0:15:50	33	2,4	13
0:16:00	33	2,5	13
0:16:10	33	2,5	13
0:16:20	34	2,5	13
0:16:30	34	2,6	13
0:16:40	34	2,6	13
0:16:50	34	2,6	13
0:17:00	34	2,6	13
0:17:10	34	2,7	13
0:17:20	34	2,7	13
0:17:30	34	2,7	13
0:17:40	34	2,8	13
0:17:50	34	2,7	13
0:18:00	34	2,8	13
0:18:10	35	2,8	13
0:18:20	35	2,9	13
0:18:30	35	2,9	13
0:18:40	35	2,9	13
0:18:50	35	3,0	13
0:19:00	35	3,0	13
0:19:10	35	3,0	13
0:19:20	35	3,1	13
0:19:30	35	3,1	13
0:19:40	35	3,1	13
0:19:50	35	3,1	13
0:20:00	35	3,2	13
0:20:10	36	3,2	13
0:20:20	36	3,3	13
0:20:30	36	3,3	13
0:20:40	36	3,3	13
0:20:50	36	3,4	13
0:21:00	36	3,4	13
0:21:10	36	3,5	13
0:21:20	36	3,5	13
0:21:30	36	3,5	13
0:21:40	36	3,5	13
0:21:50	36	3,6	13
0:22:00	36	3,6	13
0:22:10	37	3,7	13
0:22:20	37	3,7	13
0:22:30	37	3,8	13
0:22:40	37	3,8	13
0:22:50	37	3,9	13
0:23:00	37	3,9	13
0:23:10	37	4,0	13
0:23:20	37	4,0	13
0:23:30	37	4,0	13
0:23:40	37	4,0	13
0:23:50	37	4,1	13
0:24:00	38	4,1	13
0:24:10	38	4,1	13
0:24:20	38	4,1	13
0:24:30	38	4,1	13
0:24:40	38	4,2	13
0:24:50	38	4,2	13
0:25:00	38	4,2	13
0:25:10	38	4,3	13
0:25:20	38	4,3	13
0:25:30	38	4,3	13
0:25:40	38	4,4	13
0:25:50	38	4,4	13
0:26:00	39	4,5	13
0:26:10	39	4,5	13
0:26:20	39	4,6	13
0:26:30	39	4,6	13
0:26:40	39	4,6	13
0:26:50	39	4,6	13
0:27:00	39	4,7	13
0:27:10	39	4,7	12
0:27:20	39	4,8	12
0:27:30	39	4,8	12
0:27:40	39	4,9	12
0:27:50	39	4,9	12
0:28:00	39	4,9	12
0:28:10	40	5,0	12
0:28:20	40	5,0	12
0:28:30	40	5,0	12
0:28:40	40	5,1	12
0:28:50	40	5,1	13
0:29:00	40	5,2	13
0:29:10	40	5,2	13
0:29:20	40	5,3	13
0:29:30	40	5,3	12
0:29:40	40	5,3	12
0:29:50	40	5,3	12
0:30:00	41	5,3	12
0:30:10	41	5,3	12
0:30:20	41	5,3	12
0:30:30	41	5,3	12
0:30:40	41	5,2	12
0:30:50	41	5,2	12
0:31:00	41	5,1	12
0:31:10	41	5,1	12
0:31:20	41	5,0	12
0:31:30	41	4,9	12
0:31:40	41	4,9	12
0:31:50	41	4,9	12
0:32:00	41	4,8	12
0:32:10	41	4,8	13
0:32:20	41	4,7	12
0:32:30	41	4,7	13
0:32:40	41	4,6	13
0:32:50	41	4,6	13
0:33:00	41	4,5	13
0:33:10	41	4,5	12
0:33:20	41	4,4	13
0:33:30	41	4,4	12
0:33:40	41	4,4	12
0:33:50	41	4,3	12
0:34:00	41	4,3	12
0:34:10	41	4,3	12
0:34:20	41	4,2	12
0:34:30	41	4,2	12
0:34:40	41	4,2	12
0:34:50	41	4,2	12
0:35:00	41	4,1	12
0:35:10	41	4,1	12
0:35:20	41	4,1	12
0:35:30	41	4,0	12
0:35:40	41	4,0	12
0:35:50	41	4,0	12
0:36:00	41	4,0	12
0:36:10	41	4,0	12
0:36:20	41	3,9	12
0:36:30	41	3,9	12
0:36:40	41	3,9	12
0:36:50	41	3,9	12
0:37:00	41	3,9	12
0:37:10	41	3,9	12
0:37:20	41	3,8	12
0:37:30	41	3,8	12
0:37:40	41	3,8	12
0:37:50	41	3,8	12
0:38:00	41	3,8	12
0:38:10	41	3,8	12
0:38:20	41	3,8	12
0:38:30	41	3,8	12
0:38:40	41	3,8	12
0:38:50	41	3,8	12
0:39:00	41	3,8	12
0:39:10	41	3,8	12
0:39:20	41	3,8	12
0:39:30	41	3,8	12
0:39:40	41	3,8	12
0:39:50	41	3,8	12
0:40:00	41	3,7	12
0:40:10	41	3,7	12
0:40:20	41	3,7	12
0:40:30	41	3,7	12
0:40:40	41	3,7	12
0:40:50	41	3,7	12
0:41:00	41	3,7	12
0:41:10	41	3,7	12
0:41:20	41	3,7	12
0:41:30	41	3,7	12
0:41:40	41	3,7	12
0:41:50	41	3,7	12
0:42:00	41	3,7	12
0:42:10	41	3,7	12
0:42:20	41	3,7	12
0:42:30	41	3,7	12
0:42:40	41	3,7	12
0:42:50	41	3,7	12
0:43:00	41	3,7	12
0:43:10	41	3,7	12
0:43:20	41	3,7	12
0:43:30	41	3,7	12
0:43:40	41	3,7	12
0:43:50	41	3,7	12
0:44:00	41	3,7	12
0:44:10	41	3,7	12
0:44:20	41	3,7	12
0:44:30	41	3,7	12
0:44:40	41	3,7	12
0:44:50	41	3,7	12
0:45:00	41	3,7	12
0:45:10	41	3,7	12
0:45:20	41	3,7	12
0:45:30	41	3,7	12
0:45:40	41	3,7	12
0:45:50	41	3,7	12
0:46:00	41	3,7	12
0:46:10	41	3,7	12
0:46:20	41	3,7	12
0:46:30	41	3,7	12
0:46:40	41	3,7	12
0:46:50	41	3,7	12
0:47:00	41	3,7	12
0:47:10	41	3,7	12
0:47:20	41	3,7	12
0:47:30	41	3,7	12
0:47:40	41	3,7	12
0:47:50	41	3,7	12
0:48:00	41	3,7	12
0:48:10	41	3,7	12
0:48:20	41	3,7	12
0:48:30	41	3,7	12
0:48:40	41	3,7	12
0:48:50	41	3,7	12
0:49:00	41	3,7	12
0:49:10	41	3,7	12
0:49:20	41	3,7	12
0:49:30	41	3,7	12
0:49:40	41	3,7	12
0:49:50	41	3,7	12
0:50:00	41	3,7	12
0:50:10	41	3,7	12
0:50:20	41	3,7	12
0:50:30	41	3,7	12
0:50:40	41	3,7	12
0:50:50	41	3,7	12
0:51:00	41	3,7	12
0:51:10	41	3,6	12
0:51:20	41	3,7	12
0:51:30	41	3,7	12
0:51:40	41	3,7	12
0:51:50	41	3,7	12
0:52:00	41	3,7	12
0:52:10	41	3,7	12
0:52:20	41	3,6	12
0:52:30	41	3,7	12
0:52:40	41	3,7	12
0:52:50	41	3,7	12
0:53:00	41	3,7	12
0:53:10	41	3,7	12
0:53:20	41	3,7	12
0:53:30	41	3,7	12
0:53:40	41	3,7	12
0:53:50	41	3,7	12
0:54:00	41	3,7	12
0:54:10	41	3,7	12
0:54:20	41	3,7	12
0:54:30	41	3,7	12
0:54:40	41	3,7	12
0:54:50	41	3,7	12
0:55:00	41	3,6	12
0:55:10	41	3,7	12
0:55:20	41	3,7	12
0:55:30	41	3,7	12
0:55:40	41	3,7	12
0:55:50	41	3,7	12
0:56:00	41	3,7	12
0:56:10	41	3,6	12
0:56:20	41	3,6	12
0:56:30	41	3,7	12
0:56:40	41	3,7	12
0:56:50	41	3,7	12
0:57:00	41	3,7	12
0:57:10	41	3,7	12
0:57:20	41	3,7	12
0:57:30	41	3,7	12
0:57:40	41	3,7	12
0:57:50	41	3,6	12
0:58:00	41	3,6	12
0:58:10	41	3,6	12
0:58:20	41	3,6	12
0:58:30	41	3,6	12
0:58:40	41	3,6	12
0:58:50	41	3,6	12
0:59:00	41	3,6	12
0:59:10	41	3,6	12
0:59:20	41	3,6	12
0:59:30	41	3,6	12
0:59:40	41	3,6	12
0:59:50	41	3,6	12
1:00:00	41	3,6	12
1:00:10	41	3,6	12
1:00:20	41	3,6	12
1:00:30	41	3,6	12
1:00:40	41	3,6	12
1:00:50	41	3,6	12
1:01:00	41	3,6	12
1:01:10	41	3,6	12
1:01:20	41	3,6	12
1:01:30	41	3,6	12
1:01:40	41	3,6	12
1:01:50	41	3,6	12
1:02:00	41	3,6	12
1:02:10	41	3,6	12
1:02:20	41	3,6	12
1:02:30	41	3,6	12
1:02:40	41	3,6	12
1:02:50	41	3,6	12
1:03:00	41	3,6	12
1:03:10	41	3,6	12
1:03:20	41	3,6	12
1:03:30	41	3,6	12
1:03:40	41	3,6	12
1:03:50	41	3,6	12
1:04:00	41	3,7	12
1:04:10	41	3,7	12
1:04:20	41	3,7	12
1:04:30	41	3,7	12
1:04:40	41	3,7	12
1:04:50	41	3,7	12
1:05:00	41	3,6	12
1:05:10	41	3,6	12
1:05:20	41	3,6	12
1:05:30	41	3,6	12
1:05:40	41	3,6	12
1:05:50	41	3,6	12
1:06:00	41	3,6	12
1:06:10	41	3,6	12
1:06:20	41	3,6	12
1:06:30	41	3,6	12
1:06:40	41	3,6	12
1:06:50	41	3,6	12
1:07:00	41	3,6	12
1:07:10	41	3,6	12
1:07:20	41	3,6	12
1:07:30	41	3,6	12
1:07:40	41	3,6	12
1:07:50	41	3,6	12
1:08:00	41	3,6	12
1:08:10	41	3,6	12
1:08:20	41	3,6	12
1:08:30	41	3,6	12
1:08:40	41	3,6	12
1:08:50	41	3,6	12
1:09:00	41	3,6	12
1:09:10	41	3,6	12
1:09:20	41	3,6	12
1:09:30	41	3,6	12
1:09:40	41	3,6	12
1:09:50	41	3,6	12
1:10:00	41	3,6	12
1:10:10	41	3,6	12
1:10:20	41	3,6	12
1:10:30	41	3,6	12
1:10:40	41	3,6	12
1:10:50	41	3,6	12
1:11:00	41	3,6	12
1:11:10	41	3,6	12
1:11:20	41	3,6	12
1:11:30	41	3,6	12
1:11:40	41	3,6	12
1:11:50	41	3,6	12
1:12:00	41	3,6	12
1:12:10	41	3,6	12
1:12:20	41	3,6	12
1:12:30	41	3,6	12
1:12:40	41	3,6	12
1:12:50	41	3,6	12
1:13:00	41	3,6	12
1:13:10	41	3,6	12
1:13:20	41	3,6	12
1:13:30	41	3,6	12
1:13:40	41	3,6	12
1:13:50	41	3,6	12
1:14:00	41	3,6	12
1:14:10	41	3,6	12
1:14:20	41	3,6	12
1:14:30	41	3,6	12
1:14:40	41	3,6	12
1:14:50	41	3,6	12
1:15:00	41	3,6	12
1:15:10	41	3,6	12
1:15:20	41	3,6	12
1:15:30	41	3,5	12
1:15:40	41	3,5	12
1:15:50	41	3,6	12
1:16:00	41	3,6	12
1:16:10	41	3,6	12
1:16:20	41	3,6	12
1:16:30	41	3,6	12
1:16:40	41	3,6	12
1:16:50	41	3,6	12
1:17:00	41	3,6	12
1:17:10	41	3,6	12
1:17:20	41	3,6	12
1:17:30	41	3,6	12
1:17:40	41	3,6	12
1:17:50	41	3,6	12
1:18:00	41	3,6	12
1:18:10	41	3,6	12
1:18:20	41	3,5	12
1:18:30	41	3,5	12
1:18:40	41	3,5	12
1:18:50	41	3,5	12
1:19:00	41	3,5	12
1:19:10	41	3,5	12
1:19:20	41	3,5	12
1:19:30	41	3,5	12
1:19:40	41	3,5	12
1:19:50	41	3,5	12
1:20:00	41	3,5	12
1:20:10	41	3,5	12
1:20:20	41	3,5	12
1:20:30	41	3,5	12
1:20:40	41	3,5	12
1:20:50	41	3,5	12
1:21:00	41	3,5	12
1:21:10	41	3,5	12
1:21:20	41	3,5	12
1:21:30	41	3,5	12
1:21:40	41	3,5	12
1:21:50	41	3,5	12
1:22:00	41	3,5	12
1:22:10	41	3,5	12
1:22:20	41	3,5	12
1:22:30	41	3,5	12
1:22:40	41	3,5	12
1:22:50	41	3,5	12
1:23:00	41	3,5	12
1:23:10	41	3,5	12
1:23:20	41	3,5	12
1:23:30	41	3,5	12
1:23:40	41	3,5	12
1:23:50	41	3,5	12
1:24:00	41	3,5	12
1:24:10	41	3,5	12
1:24:20	41	3,5	12
1:24:30	41	3,5	12
1:24:40	41	3,5	12
1:24:50	41	3,5	12
1:25:00	41	3,5	12
1:25:10	41	3,5	12
1:25:20	41	3,5	12
1:25:30	41	3,5	12
1:25:40	41	3,5	12
1:25:50	41	3,5	12
1:26:00	41	3,5	12
1:26:10	41	3,5	12
1:26:20	41	3,5	12
1:26:30	41	3,5	12
1:26:40	41	3,5	12
1:26:50	41	3,5	12
1:27:00	41	3,5	12
1:27:10	41	3,5	12
1:27:20	41	3,5	12
1:27:30	41	3,5	12
1:27:40	41	3,5	12
1:27:50	41	3,5	12
1:28:00	41	3,5	12
1:28:10	41	3,5	12
1:28:20	41	3,5	12
1:28:30	41	3,5	12
1:28:40	41	3,5	12
1:28:50	41	3,5	12
1:29:00	41	3,5	12
1:29:10	41	3,5	12
1:29:20	41	3,5	12
1:29:30	41	3,5	12
1:29:40	41	3,5	12
1:29:50	41	3,5	12
1:30:00	41	3,5	12
1:30:10	41	3,5	12
1:30:20	41	3,5	12
1:30:30	41	3,5	12
1:30:40	41	3,5	12
1:30:50	41	3,5	12
1:31:00	41	3,5	12
1:31:10	41	3,5	12
1:31:20	41	3,5	12
1:31:30	41	3,5	12
1:31:40	41	3,5	12
1:31:50	41	3,5	12
1:32:00	41	3,5	12
1:32:10	41	3,5	12
1:32:20	41	3,5	12
1:32:30	41	3,4	12
1:32:40	41	3,4	12
1:32:50	41	3,4	12
1:33:00	41	3,4	12
1:33:10	41	3,4	12
1:33:20	41	3,4	12
1:33:30	41	3,4	12
1:33:40	41	3,4	12
1:33:50	41	3,4	12
1:34:00	41	3,4	12
1:34:10	41	3,4	12
1:34:20	41	3,4	12
1:34:30	41	3,4	12
1:34:40	41	3,4	12
1:34:50	41	3,4	12
1:35:00	41	3,4	12
1:35:10	41	3,4	12
1:35:20	41	3,4	12
1:35:30	41	3,4	12
1:35:40	41	3,4	12
1:35:50	41	3,4	12
1:36:00	41	3,4	12
1:36:10	41	3,4	12
1:36:20	41	3,4	12
1:36:30	41	3,4	12
1:36:40	41	3,4	12
1:36:50	41	3,4	12
1:37:00	41	3,4	12
1:37:10	41	3,4	12
1:37:20	41	3,4	12
1:37:30	41	3,4	12
1:37:40	41	3,4	12
1:37:50	41	3,4	12
1:38:00	41	3,4	12
1:38:10	41	3,4	12
1:38:20	41	3,4	12
1:38:30	41	3,4	12
1:38:40	41	3,4	12
1:38:50	41	3,4	12
1:39:00	41	3,4	12
1:39:10	41	3,4	12
1:39:20	41	3,4	12
1:39:30	41	3,4	12
1:39:40	41	3,4	12
1:39:50	41	3,4	12
1:40:00	41	3,4	12
1:40:10	41	3,4	12
1:40:20	41	3,4	12
1:40:30	41	3,4	12
1:40:40	41	3,4	12
1:40:50	41	3,4	12
1:41:00	41	3,4	12
1:41:10	41	3,4	12
1:41:20	41	3,4	12
1:41:30	41	3,4	12
1:41:40	41	3,4	12
1:41:50	41	3,4	12
1:42:00	41	3,4	12
1:42:10	41	3,4	12
1:42:20	41	3,4	12
1:42:30	41	3,4	12
1:42:40	41	3,4	12
1:42:50	41	3,4	12
1:43:00	41	3,4	12
1:43:10	41	3,4	12
1:43:20	41	3,4	12
1:43:30	41	3,4	12
1:43:40	41	3,4	12
1:43:50	41	3,4	12
1:44:00	41	3,4	12
1:44:10	41	3,4	12
1:44:20	41	3,4	12
1:44:30	41	3,4	12
1:44:40	41	3,4	12
1:44:50	41	3,4	12
1:45:00	41	3,4	12
1:45:10	41	3,4	12
1:45:20	41	3,4	12
1:45:30	41	3,4	12
1:45:40	41	3,4	12
1:45:50	41	3,3	12
1:46:00	41	3,3	12
1:46:10	41	3,3	12
1:46:20	41	3,3	12
1:46:30	41	3,3	12
1:46:40	41	3,3	12
1:46:50	41	3,3	12
1:47:00	41	3,3	12
1:47:10	41	3,3	12
1:47:20	41	3,3	12
1:47:30	41	3,3	12
1:47:40	41	3,3	12
1:47:50	41	3,3	12
1:48:00	41	3,3	12
1:48:10	41	3,3	12
1:48:20	41	3,3	12
1:48:30	41	3,3	12
1:48:40	41	3,3	12
1:48:50	41	3,3	12
1:49:00	41	3,3	12
1:49:10	41	3,3	12
1:49:20	41	3,3	12
1:49:30	41	3,3	12
1:49:40	41	3,3	12
1:49:50	41	3,3	12
1:50:00	41	3,3	12
1:50:10	41	3,3	12
1:50:20	41	3,3	12
1:50:30	41	3,3	12
1:50:40	41	3,3	12
1:50:50	41	3,3	12
1:51:00	41	3,3	12
1:51:10	41	3,3	12
1:51:20	41	3,3	12
1:51:30	41	3,3	12
1:51:40	41	3,3	12
1:51:50	41	3,3	12
1:52:00	41	3,3	12
1:52:10	41	3,3	12
1:52:20	41	3,3	12
1:52:30	41	3,3	12
1:52:40	41	3,3	12
1:52:50	41	3,3	12
1:53:00	41	3,3	12
1:53:10	41	3,3	12
1:53:20	41	3,3	12
1:53:30	41	3,3	12
1:53:40	41	3,3	12
1:53:50	41	3,3	12
1:54:00	41	3,3	12
1:54:10	41	3,3	12
1:54:20	41	3,3	12
1:54:30	41	3,3	12
1:54:40	41	3,3	12
1:54:50	41	3,3	12
1:55:00	41	3,3	12
1:55:10	41	3,3	12
1:55:20	41	3,3	12
1:55:30	41	3,2	12
1:55:40	41	3,3	12
1:55:50	41	3,3	12
1:56:00	41	3,3	12
1:56:10	41	3,3	12
1:56:20	41	3,3	12
1:56:30	41	3,3	12
1:56:40	41	3,3	12
1:56:50	41	3,3	12
1:57:00	41	3,3	12
1:57:10	41	3,2	12
1:57:20	41	3,2	12
1:57:30	41	3,3	12
1:57:40	41	3,3	12
1:57:50	41	3,3	12
1:58:00	41	3,2	12
1:58:10	41	3,2	12
1:58:20	41	3,3	12
1:58:30	41	3,3	12
1:58:40	41	3,3	12
1:58:50	41	3,2	12
1:59:00	41	3,3	12
1:59:10	41	3,2	12
1:59:20	41	3,2	12
1:59:30	41	3,2	12
1:59:40	41	3,2	12
1:59:50	41	3,2	12
2:00:00	41	3,2	12
2:00:10	41	3,2	12
2:00:20	41	3,2	12
2:00:30	41	3,2	12
2:00:40	41	3,2	12
2:00:50	41	3,2	12
2:01:00	41	3,2	12
2:01:10	41	3,2	12
2:01:20	41	3,2	12
2:01:30	41	3,2	12
2:01:40	41	3,2	12
2:01:50	41	3,2	12
2:02:00	41	3,2	12
2:02:10	41	3,2	12
2:02:20	41	3,2	12
2:02:30	41	3,2	12
2:02:40	41	3,2	12
2:02:50	41	3,2	12
2:03:00	41	3,2	12
2:03:10	41	3,2	12
2:03:20	41	3,2	12
2:03:30	41	3,2	12
2:03:40	41	3,2	12
2:03:50	41	3,2	12
2:04:00	41	3,2	12
2:04:10	41	3,2	12
2:04:20	41	3,2	12
2:04:30	41	3,2	12
2:04:40	41	3,2	12
2:04:50	41	3,2	12
2:05:00	41	3,2	12
2:05:10	41	3,2	12
2:05:20	41	3,2	12
2:05:30	41	3,2	12
2:05:40	41	3,2	12
2:05:50	41	3,2	12
2:06:00	41	3,2	12
2:06:10	41	3,2	12
2:06:20	41	3,2	12
2:06:30	41	3,2	12
2:06:40	41	3,2	12
2:06:50	41	3,2	12
2:07:00	41	3,2	12
2:07:10	41	3,2	12
2:07:20	41	3,2	12
2:07:30	41	3,2	12
2:07:40	41	3,2	12
2:07:50	41	3,1	12
2:08:00	41	3,1	12
2:08:10	41	3,2	12
2:08:20	41	3,2	12
2:08:30	41	3,2	12
2:08:40	41	3,2	12
2:08:50	41	3,2	12
2:09:00	41	3,2	12
2:09:10	41	3,2	12
2:09:20	41	3,1	12
2:09:30	41	3,1	12
2:09:40	41	3,1	12
2:09:50	41	3,1	12
2:10:00	41	3,1	12
2:10:10	41	3,1	12
2:10:20	41	3,1	12
2:10:30	41	3,1	12
2:10:40	41	3,1	12
2:10:50	41	3,1	12
2:11:00	41	3,1	12
2:11:10	41	3,1	12
2:11:20	41	3,1	12
2:11:30	41	3,1	12
2:11:40	41	3,1	12
2:11:50	41	3,1	12
2:12:00	40	3,1	12
2:12:10	41	3,1	12
2:12:20	41	3,1	12
2:12:30	41	3,1	12
2:12:40	41	3,1	12
2:12:50	41	3,1	12
2:13:00	41	3,1	12
2:13:10	41	3,1	12
2:13:20	41	3,1	12
2:13:30	41	3,1	12
2:13:40	41	3,1	12
2:13:50	41	3,1	12
2:14:00	41	3,1	12
2:14:10	41	3,1	12
2:14:20	41	3,1	12
2:14:30	41	3,1	12
2:14:40	41	3,1	12
2:14:50	41	3,1	12
2:15:00	41	3,1	12
2:15:10	41	3,1	12
2:15:20	41	3,1	12
2:15:30	41	3,1	12
2:15:40	41	3,1	12
2:15:50	41	3,1	12
2:16:00	41	3,1	12
2:16:10	41	3,1	12
2:16:20	41	3,1	12
2:16:30	41	3,1	12
2:16:40	41	3,1	12
2:16:50	41	3,1	12
2:17:00	41	3,1	12
2:17:10	41	3,1	12
2:17:20	41	3,1	12
2:17:30	41	3,1	12
2:17:40	41	3,1	12
2:17:50	41	3,1	12
2:18:00	41	3,0	12
2:18:10	41	3,0	12
2:18:20	41	3,0	12
2:18:30	41	3,0	12
2:18:40	41	3,0	12
2:18:50	41	3,0	12
2:19:00	41	3,0	12
2:19:10	41	3,0	12
2:19:20	41	3,0	12
2:19:30	41	3,0	12
2:19:40	41	3,0	12
2:19:50	41	3,0	12
2:20:00	41	3,0	12
2:20:10	41	3,0	12
2:20:20	41	3,0	12
2:20:30	41	3,0	12
2:20:40	41	3,0	12
2:20:50	41	3,0	12
2:21:00	41	3,0	12
2:21:10	41	3,0	12
2:21:20	41	3,0	12
2:21:30	41	3,0	12
2:21:40	41	3,0	12
2:21:50	41	3,0	12
2:22:00	41	3,0	12
2:22:10	41	3,0	12
2:22:20	41	3,0	12
2:22:30	41	3,0	12
2:22:40	41	3,0	12
2:22:50	41	3,0	12
2:23:00	41	3,0	12
2:23:10	41	3,0	12
2:23:20	41	3,0	12
2:23:30	41	3,0	12
2:23:40	41	3,0	12
2:23:50	41	3,0	12
2:24:00	41	3,0	12
2:24:10	41	3,0	12
2:24:20	41	3,0	12
2:24:30	41	3,0	12
2:24:40	41	3,0	12
2:24:50	41	3,0	12
2:25:00	41	3,0	12
2:25:10	41	3,0	12
2:25:20	41	3,0	12
2:25:30	41	3,0	12
2:25:40	41	3,0	12
2:25:50	41	2,9	12
2:26:00	41	2,9	12
2:26:10	41	3,0	12
2:26:20	41	3,0	12
2:26:30	41	3,0	12
2:26:40	41	3,0	12
2:26:50	41	3,0	12
2:27:00	41	3,0	12
2:27:10	41	3,0	12
2:27:20	41	3,0	12
2:27:30	41	3,0	12
2:27:40	41	3,0	12
2:27:50	41	3,0	12
2:28:00	41	3,0	12
2:28:10	41	3,0	12
2:28:20	41	3,0	12
2:28:30	41	3,0	12
2:28:40	41	3,0	12
2:28:50	41	3,0	12
2:29:00	41	3,0	12
2:29:10	41	3,0	12
2:29:20	41	3,0	12
2:29:30	41	3,0	12
2:29:40	41	3,0	12
2:29:50	41	3,0	12
2:30:00	41	3,0	12
2:30:10	41	3,0	12
2:30:20	41	3,0	12
2:30:30	41	3,0	12
2:30:40	41	3,0	12
2:30:50	41	3,0	12
2:31:00	41	3,0	12
2:31:10	41	3,0	12
2:31:20	41	2,9	12
2:31:30	41	2,9	12
2:31:40	41	2,9	12
2:31:50	41	3,0	12
2:32:00	41	3,0	12
2:32:10	41	2,9	12
2:32:20	41	2,9	12
2:32:30	41	2,9	12
2:32:40	41	2,9	12
2:32:50	41	2,9	12
2:33:00	41	2,9	12
2:33:10	41	2,9	12
2:33:20	41	2,9	12
2:33:30	41	2,9	12
2:33:40	41	2,9	12
2:33:50	41	2,9	12
2:34:00	41	2,9	12
2:34:10	41	2,9	12
2:34:20	41	2,9	12
2:34:30	41	2,9	12
2:34:40	41	2,9	12
2:34:50	41	2,9	12
2:35:00	41	2,9	12
2:35:10	41	2,9	12
2:35:20	41	2,9	12
2:35:30	41	2,9	12
2:35:40	41	2,9	12
2:35:50	41	2,9	12
2:36:00	41	2,9	12
2:36:10	41	2,9	12
2:36:20	41	2,9	12
2:36:30	41	2,9	12
2:36:40	41	2,9	12
2:36:50	41	2,9	12
2:37:00	41	2,9	12
2:37:10	41	2,9	12
2:37:20	41	2,9	12
2:37:30	41	2,9	12
2:37:40	41	2,9	12
2:37:50	41	2,9	12
2:38:00	41	2,9	12
2:38:10	41	2,9	12
2:38:20	41	2,9	12
2:38:30	41	2,9	12
2:38:40	41	2,9	12
2:38:50	41	2,9	12
2:39:00	41	2,9	12
2:39:10	41	2,9	12
2:39:20	41	2,9	12
2:39:30	41	2,8	12
2:39:40	41	2,8	12
2:39:50	41	2,8	12
2:40:00	41	2,8	12
2:40:10	41	2,9	12
2:40:20	41	2,9	12
2:40:30	41	2,9	12
2:40:40	41	2,9	12
2:40:50	41	2,9	12
2:41:00	41	2,9	12
2:41:10	41	2,9	12
2:41:20	41	2,9	12
2:41:30	41	2,9	12
2:41:40	41	2,8	12
2:41:50	41	2,8	12
2:42:00	41	2,8	12
2:42:10	41	2,8	12
2:42:20	41	2,9	12
2:42:30	41	2,8	12
2:42:40	41	2,8	12
2:42:50	41	2,8	12
2:43:00	41	2,8	12
2:43:10	41	2,8	12
2:43:20	41	2,8	12
2:43:30	41	2,8	12
2:43:40	41	2,8	12
2:43:50	41	2,8	12
2:44:00	41	2,8	12
2:44:10	41	2,8	12
2:44:20	41	2,8	12
2:44:30	41	2,8	13
2:44:40	41	2,8	13
2:44:50	41	2,8	13
2:45:00	41	2,8	13
2:45:10	41	2,8	13
2:45:20	41	2,8	13
2:45:30	41	2,8	13
2:45:40	41	2,8	13
2:45:50	41	2,8	13
2:46:00	41	2,8	13
2:46:10	41	2,8	13
2:46:20	41	2,8	13
2:46:30	41	2,8	13
2:46:40	41	2,8	13
2:46:50	41	2,8	13
2:47:00	41	2,8	13
2:47:10	41	2,8	13
2:47:20	41	2,8	13
2:47:30	41	2,8	13
2:47:40	41	2,8	13
2:47:50	41	2,8	13
2:48:00	41	2,8	13
2:48:10	41	2,8	13
2:48:20	41	2,8	13
2:48:30	41	2,8	13
2:48:40	41	2,8	12
2:48:50	41	2,8	13
2:49:00	41	2,8	12
2:49:10	41	2,7	12
2:49:20	41	2,7	12
2:49:30	41	2,8	13
2:49:40	41	2,8	13
2:49:50	41	2,8	13
2:50:00	41	2,8	13
2:50:10	41	2,8	13
2:50:20	41	2,8	13
2:50:30	41	2,8	13
2:50:40	41	2,8	13
2:50:50	41	2,8	13
2:51:00	41	2,8	13
2:51:10	41	2,8	13
2:51:20	41	2,8	13
2:51:30	41	2,8	13
2:51:40	41	2,8	13
2:51:50	41	2,8	13
2:52:00	41	2,7	13
2:52:10	41	2,7	13
2:52:20	41	2,7	13
2:52:30	41	2,7	13
2:52:40	40	2,7	13
2:52:50	40	2,7	13
2:53:00	41	2,7	13
2:53:10	41	2,7	13
2:53:20	41	2,7	13
2:53:30	41	2,7	13
2:53:40	41	2,7	13
2:53:50	41	2,7	13
2:54:00	41	2,7	13
2:54:10	41	2,7	14
2:54:20	41	2,7	14
2:54:30	41	2,7	14
2:54:40	41	2,7	14
2:54:50	41	2,7	14
2:55:00	41	2,7	14
2:55:10	41	2,7	14
2:55:20	41	2,7	14
2:55:30	41	2,7	14
2:55:40	41	2,7	14
2:55:50	41	2,7	14
2:56:00	41	2,7	14
2:56:10	41	2,7	14
2:56:20	41	2,7	14
2:56:30	41	2,7	14
2:56:40	41	2,7	14
2:56:50	41	2,7	14
2:57:00	41	2,7	14
2:57:10	41	2,6	14
2:57:20	41	2,7	14
2:57:30	41	2,7	14
2:57:40	41	2,6	14
2:57:50	41	2,6	14
2:58:00	41	2,6	14
2:58:10	41	2,6	14
2:58:20	41	2,6	14
2:58:30	41	2,6	14
2:58:40	41	2,6	14
2:58:50	41	2,6	14
2:59:00	41	2,6	14
2:59:10	41	2,6	14
2:59:20	41	2,6	14
2:59:30	41	2,6	14
2:59:40	41	2,6	14
2:59:50	40	2,6	14
3:00:00	40	2,6	14
3:00:10	40	2,6	14
3:00:20	41	2,6	14
3:00:30	41	2,6	14
3:00:40	41	2,6	14
3:00:50	41	2,6	15
3:01:00	40	2,6	15
3:01:10	41	2,6	15
3:01:20	41	2,6	15
3:01:30	40	2,6	15
3:01:40	41	2,6	15
3:01:50	41	2,6	15
3:02:00	41	2,6	15
3:02:10	41	2,6	15
3:02:20	41	2,6	15
3:02:30	41	2,6	15
3:02:40	41	2,6	15
3:02:50	41	2,6	16
3:03:00	41	2,6	16
3:03:10	41	2,6	16
3:03:20	41	2,6	16
3:03:30	41	2,6	16
3:03:40	41	2,6	16
3:03:50	41	2,6	16
3:04:00	41	2,6	16
3:04:10	41	2,6	16
3:04:20	41	2,6	16
3:04:30	41	2,6	16
3:04:40	41	2,6	16
3:04:50	41	2,6	16
3:05:00	41	2,6	16
3:05:10	41	2,6	16
3:05:20	41	2,6	16
3:05:30	41	2,6	16
3:05:40	41	2,6	16
3:05:50	41	2,6	17
3:06:00	41	2,5	16
3:06:10	41	2,5	17
3:06:20	41	2,5	16
3:06:30	41	2,5	17
3:06:40	41	2,5	17
3:06:50	41	2,5	17
3:07:00	41	2,5	17
3:07:10	41	2,5	17
3:07:20	41	2,5	17
3:07:30	41	2,5	17
3:07:40	41	2,5	17
3:07:50	41	2,5	17
3:08:00	41	2,5	17
3:08:10	41	2,5	17
3:08:20	41	2,5	17
3:08:30	41	2,5	17
3:08:40	41	2,5	17
3:08:50	41	2,5	17
3:09:00	41	2,5	17
3:09:10	41	2,5	17
3:09:20	41	2,5	18
3:09:30	41	2,5	18
3:09:40	41	2,5	18
3:09:50	41	2,5	18
3:10:00	41	2,5	18
3:10:10	41	2,5	18
3:10:20	41	2,5	18
3:10:30	41	2,4	18
3:10:40	41	2,4	19
3:10:50	41	2,4	19
3:11:00	41	2,4	19
3:11:10	41	2,4	19
3:11:20	41	2,4	19
3:11:30	41	2,4	20
3:11:40	41	2,4	20
3:11:50	41	2,4	20
3:12:00	41	2,4	21
3:12:10	41	2,4	21
3:12:20	41	2,4	21
3:12:30	41	2,4	21
3:12:40	41	2,4	21
3:12:50	41	2,4	22
3:13:00	41	2,4	21
3:13:10	41	2,4	22
3:13:20	41	2,4	22
3:13:30	41	2,4	22
3:13:40	41	2,4	22
3:13:50	41	2,4	22
3:14:00	41	2,4	22
3:14:10	41	2,4	22
3:14:20	41	2,4	23
3:14:30	41	2,4	23
3:14:40	41	2,4	23
3:14:50	41	2,4	23
3:15:00	41	2,4	23
3:15:10	41	2,4	23
3:15:20	41	2,4	24
3:15:30	41	2,4	24
3:15:40	41	2,3	24
3:15:50	41	2,3	24
3:16:00	41	2,3	24
3:16:10	41	2,3	25
3:16:20	41	2,3	24
3:16:30	41	2,3	25
3:16:40	41	2,3	25
3:16:50	41	2,3	25
3:17:00	41	2,3	25
3:17:10	41	2,3	25
3:17:20	41	2,3	25
3:17:30	41	2,3	25
3:17:40	41	2,3	26
3:17:50	41	2,3	26
3:18:00	41	2,3	26
3:18:10	41	2,3	26
3:18:20	41	2,3	26
3:18:30	41	2,3	26
3:18:40	41	2,3	26
3:18:50	41	2,3	26
3:19:00	41	2,3	27
3:19:10	41	2,3	27
3:19:20	41	2,3	27
3:19:30	41	2,2	27
3:19:40	41	2,2	27
3:19:50	41	2,2	28
3:20:00	41	2,2	27
3:20:10	41	2,2	27
3:20:20	41	2,2	28
3:20:30	41	2,2	28
3:20:40	41	2,2	28
3:20:50	41	2,2	28
3:21:00	41	2,1	28
3:21:10	41	2,1	28
3:21:20	41	2,1	28
3:21:30	41	2,1	28
3:21:40	41	2,1	28
3:21:50	41	2,1	28
3:22:00	41	2,1	28
3:22:10	41	2,1	28
3:22:20	41	2,1	29
3:22:30	41	2,1	28
3:22:40	41	2,1	29
3:22:50	41	2,1	28
3:23:00	41	2,1	28
3:23:10	41	2,1	29
3:23:20	41	2,1	29
3:23:30	41	2,1	29
3:23:40	41	2,1	29
3:23:50	41	2,1	29
3:24:00	41	2,1	29
3:24:10	41	2,1	29
3:24:20	41	2,1	29
3:24:30	41	2,1	29
3:24:40	41	2,1	29
3:24:50	41	2,0	29
3:25:00	41	2,0	29
3:25:10	41	2,0	29
3:25:20	41	2,0	29
3:25:30	41	2,0	29
3:25:40	41	2,0	29
3:25:50	41	2,0	29
3:26:00	41	2,0	30
3:26:10	41	2,0	29
3:26:20	41	1,9	30
3:26:30	41	2,0	30
3:26:40	41	2,0	30
3:26:50	41	2,0	30
3:27:00	41	1,9	30
3:27:10	41	1,9	30
3:27:20	41	1,9	30
3:27:30	41	1,9	30
3:27:40	41	1,9	30
3:27:50	41	1,9	30
3:28:00	41	1,9	30
3:28:10	41	1,8	30
3:28:20	41	1,8	30
3:28:30	41	1,8	31
3:28:40	41	1,8	30
3:28:50	41	1,8	30
3:29:00	41	1,8	30
3:29:10	41	1,8	30
3:29:20	41	1,8	30
3:29:30	41	1,8	30
3:29:40	41	1,8	30
3:29:50	41	1,8	30
3:30:00	41	1,8	30
3:30:10	41	1,8	31
3:30:20	41	1,8	31
3:30:30	41	1,8	31
3:30:40	41	1,7	31
3:30:50	41	1,7	31
3:31:00	41	1,7	32
3:31:10	41	1,7	32
3:31:20	41	1,7	32
3:31:30	41	1,7	32
3:31:40	41	1,8	32
3:31:50	41	1,8	32
3:32:00	41	1,8	32
3:32:10	41	1,8	33
3:32:20	41	1,7	33
3:32:30	41	1,7	33
3:32:40	41	1,8	33
3:32:50	40	1,7	33
3:33:00	40	1,7	33
3:33:10	41	1,7	33
3:33:20	40	1,8	34
3:33:30	40	1,8	34
3:33:40	40	1,8	33
3:33:50	41	1,8	34
3:34:00	41	1,8	34
3:34:10	41	1,8	34
3:34:20	40	1,7	34
3:34:30	40	1,7	34
3:34:40	41	1,7	34
3:34:50	40	1,8	34
3:35:00	41	1,7	34
3:35:10	40	1,8	34
3:35:20	41	1,7	35
3:35:30	40	1,7	35
3:35:40	41	1,7	35
3:35:50	41	1,7	35
3:36:00	41	1,7	36
3:36:10	41	1,7	37
3:36:20	41	1,7	37
3:36:30	41	1,7	37
3:36:40	41	1,7	37
3:36:50	41	1,7	37
3:37:00	41	1,7	37
3:37:10	41	1,7	37
3:37:20	41	1,7	37
3:37:30	41	1,7	37
3:37:40	41	1,7	37
3:37:50	41	1,7	38
3:38:00	41	1,7	38
3:38:10	41	1,7	38
3:38:20	41	1,7	38
3:38:30	41	1,7	38
3:38:40	41	1,6	39
3:38:50	41	1,6	39
3:39:00	41	1,6	39
3:39:10	41	1,6	39
3:39:20	41	1,6	39
3:39:30	41	1,6	39
3:39:40	41	1,6	39
3:39:50	41	1,6	39
3:40:00	41	1,6	39
3:40:10	41	1,5	40
3:40:20	41	1,5	40
3:40:30	41	1,5	40
3:40:40	41	1,5	40
3:40:50	41	1,5	41
3:41:00	41	1,5	41
3:41:10	41	1,5	41
3:41:20	41	1,5	41
3:41:30	41	1,5	41
3:41:40	41	1,4	41
3:41:50	41	1,4	41
3:42:00	41	1,4	41
3:42:10	41	1,4	42
3:42:20	41	1,4	42
3:42:30	41	1,4	42
3:42:40	41	1,4	42
3:42:50	41	1,4	43
3:43:00	41	1,4	43
3:43:10	41	1,4	43
3:43:20	41	1,4	43
3:43:30	41	1,4	43
3:43:40	41	1,3	43
3:43:50	41	1,3	44
3:44:00	41	1,3	45
3:44:10	41	1,3	45
3:44:20	41	1,3	45
3:44:30	41	1,3	45
3:44:40	41	1,3	46
3:44:50	41	1,3	46
3:45:00	41	1,3	46
3:45:10	41	1,3	46
3:45:20	41	1,3	46
3:45:30	41	1,3	46
3:45:40	41	1,3	46
3:45:50	41	1,3	46
3:46:00	41	1,2	46
3:46:10	41	1,2	46
3:46:20	41	1,2	46
3:46:30	41	1,2	46
3:46:40	41	1,2	46
3:46:50	41	1,2	47
3:47:00	41	1,2	47
3:47:10	41	1,2	47
3:47:20	41	1,1	47
3:47:30	41	1,1	48
3:47:40	41	1,1	48
3:47:50	41	1,1	48
3:48:00	41	1,1	48
3:48:10	41	1,1	47
3:48:20	41	1,1	47
3:48:30	41	1,1	47
3:48:40	41	1,1	48
3:48:50	41	1,1	48
3:49:00	41	1,1	48
3:49:10	41	1,1	47
3:49:20	41	1,1	47
3:49:30	41	1,1	47
3:49:40	41	1,1	47
3:49:50	41	1,0	47
3:50:00	41	1,0	47
3:50:10	41	1,0	48
3:50:20	41	1,0	49
3:50:30	41	1,0	49
3:50:40	41	1,0	49
3:50:50	41	1,0	49
3:51:00	41	1,0	48
3:51:10	41	1,0	48
3:51:20	41	1,0	48
3:51:30	41	1,0	47
3:51:40	41	1,0	47
3:51:50	41	1,0	47
3:52:00	41	1,0	47
3:52:10	41	1,0	47
3:52:20	41	1,0	47
3:52:30	41	0,9	47
3:52:40	41	0,9	47
3:52:50	41	0,9	47
3:53:00	41	0,9	47
3:53:10	41	0,9	47
3:53:20	41	0,9	47
3:53:30	41	0,9	47
3:53:40	41	0,9	48
3:53:50	41	0,9	48
3:54:00	41	0,9	48
3:54:10	41	0,9	48
3:54:20	41	0,9	48
3:54:30	41	0,9	48
3:54:40	41	0,9	48
3:54:50	41	0,9	48
3:55:00	41	0,8	48
3:55:10	41	0,9	48
3:55:20	41	0,8	49
3:55:30	41	0,8	49
3:55:40	41	0,8	50
3:55:50	41	0,8	50
3:56:00	41	0,8	49
3:56:10	41	0,8	50
3:56:20	41	0,8	49
3:56:30	41	0,8	50
3:56:40	41	0,8	50
3:56:50	41	0,8	50
3:57:00	41	0,8	50
3:57:10	41	0,8	50
3:57:20	41	0,8	50
3:57:30	41	0,8	50
3:57:40	41	0,8	50
3:57:50	41	0,8	50
3:58:00	41	0,8	50
3:58:10	41	0,7	50
3:58:20	41	0,7	50
3:58:30	41	0,7	50
3:58:40	41	0,7	50
3:58:50	41	0,7	50
3:59:00	41	0,7	50
3:59:10	41	0,7	50
3:59:20	41	0,7	50
3:59:30	41	0,7	51
3:59:40	41	0,7	51
3:59:50	41	0,7	52
4:00:00	41	0,7	53
4:00:10	41	0,7	53
4:00:20	41	0,7	53
4:00:30	41	0,7	53
4:00:40	41	0,7	54
4:00:50	41	0,7	53
4:01:00	41	0,7	53
4:01:10	41	0,6	53
4:01:20	41	0,6	53
4:01:30	41	0,6	54
4:01:40	41	0,6	54
4:01:50	41	0,6	54
4:02:00	41	0,6	54
4:02:10	41	0,6	54
4:02:20	41	0,6	54
4:02:30	41	0,6	54
4:02:40	41	0,6	54
4:02:50	41	0,6	54
4:03:00	41	0,6	54
4:03:10	41	0,6	54
4:03:20	41	0,6	54
4:03:30	41	0,6	53
4:03:40	41	0,6	53
4:03:50	41	0,6	54
4:04:00	41	0,6	54
4:04:10	41	0,6	54
4:04:20	41	0,6	54
4:04:30	41	0,5	54
4:04:40	41	0,5	54
4:04:50	41	0,5	54
4:05:00	41	0,5	54
4:05:10	41	0,5	54
4:05:20	41	0,5	54
4:05:30	41	0,5	54
4:05:40	41	0,5	55
4:05:50	41	0,5	55
4:06:00	41	0,5	55
4:06:10	41	0,5	55
4:06:20	41	0,5	55
4:06:30	41	0,5	55
4:06:40	41	0,5	55
4:06:50	41	0,5	56
4:07:00	41	0,5	56
4:07:10	41	0,5	56
4:07:20	41	0,5	56
4:07:30	41	0,5	57
4:07:40	41	0,5	58
4:07:50	41	0,5	58
4:08:00	41	0,5	58
4:08:10	41	0,5	58
4:08:20	41	0,5	58
4:08:30	41	0,5	58
4:08:40	41	0,5	58
4:08:50	41	0,5	58
4:09:00	41	0,5	58
4:09:10	41	0,5	59
4:09:20	41	0,5	59
4:09:30	41	0,5	59
4:09:40	41	0,5	59
4:09:50	41	0,5	60
4:10:00	41	0,5	60
4:10:10	41	0,5	60
4:10:20	41	0,5	60
4:10:30	41	0,5	60
4:10:40	41	0,4	60
4:10:50	41	0,4	60
4:11:00	41	0,5	61
4:11:10	41	0,4	61
4:11:20	41	0,4	61
4:11:30	41	0,4	61
4:11:40	41	0,4	61
4:11:50	41	0,4	61
4:12:00	41	0,4	61
4:12:10	41	0,4	61
4:12:20	41	0,4	61
4:12:30	41	0,4	62
4:12:40	41	0,4	62
4:12:50	41	0,4	62
4:13:00	41	0,4	62
4:13:10	41	0,4	62
4:13:20	41	0,4	62
4:13:30	41	0,4	62
4:13:40	41	0,4	62
4:13:50	41	0,4	62
4:14:00	41	0,4	62
4:14:10	41	0,4	63
4:14:20	41	0,4	63
4:14:30	41	0,4	63
4:14:40	41	0,4	63
4:14:50	41	0,4	63
4:15:00	41	0,4	63
4:15:10	41	0,4	63
4:15:20	41	0,4	63
4:15:30	41	0,4	63
4:15:40	41	0,4	64
4:15:50	41	0,4	64
4:16:00	41	0,4	64
4:16:10	41	0,4	64
4:16:20	41	0,4	64
4:16:30	41	0,4	64
4:16:40	41	0,5	65
4:16:50	41	0,5	65
4:17:00	41	0,5	65
4:17:10	41	0,5	65
4:17:20	41	0,5	65
4:17:30	41	0,5	65
4:17:40	41	0,5	65
4:17:50	41	0,5	65
4:18:00	41	0,5	65
4:18:10	41	0,5	66
4:18:20	41	0,5	66
4:18:30	41	0,5	66
4:18:40	41	0,5	66
4:18:50	41	0,5	66
4:19:00	41	0,5	66
4:19:10	41	0,5	66
4:19:20	41	0,5	66
4:19:30	41	0,5	66
4:19:40	41	0,5	66
4:19:50	41	0,5	66
4:20:00	41	0,5	67
4:20:10	41	0,5	67
4:20:20	41	0,4	67
4:20:30	41	0,4	67
4:20:40	41	0,5	67
4:20:50	41	0,4	67
4:21:00	41	0,4	67
4:21:10	41	0,5	67
4:21:20	41	0,4	68
4:21:30	41	0,5	68
4:21:40	41	0,4	68
4:21:50	41	0,4	68
4:22:00	41	0,4	68
4:22:10	41	0,4	68
4:22:20	41	0,4	68
4:22:30	41	0,4	68
4:22:40	41	0,4	68
4:22:50	41	0,4	68
4:23:00	41	0,4	68
4:23:10	41	0,4	68
4:23:20	41	0,4	68
4:23:30	41	0,4	68
4:23:40	41	0,4	68
4:23:50	41	0,4	68
4:24:00	41	0,4	69
4:24:10	41	0,4	69
4:24:20	41	0,4	69
4:24:30	41	0,4	69
4:24:40	41	0,4	69
4:24:50	41	0,4	69
4:25:00	41	0,4	69
4:25:10	41	0,4	69
4:25:20	41	0,4	69
4:25:30	41	0,4	69
4:25:40	41	0,4	69
4:25:50	41	0,4	69
4:26:00	41	0,5	69
4:26:10	41	0,5	69
4:26:20	41	0,5	69
4:26:30	41	0,5	69
4:26:40	41	0,5	69
4:26:50	41	0,5	69
4:27:00	41	0,5	69
4:27:10	41	0,5	69
4:27:20	41	0,5	69
4:27:30	41	0,5	70
4:27:40	41	0,5	70
4:27:50	41	0,5	70
4:28:00	41	0,5	70
4:28:10	41	0,5	70
4:28:20	41	0,5	70
4:28:30	41	0,5	70
4:28:40	41	0,5	70
4:28:50	41	0,4	70
4:29:00	41	0,4	70
4:29:10	41	0,4	70
