Repository: ProgWizer/parser

File: project-root/data/Data Acquisition/Data Acquisition/2021 year (353)/21-251.txt
--Test Summary--
Full Path and File Name	
Instrument Name	7222
Instrument Type	Model 7222 Consistometer
Instrument Serial Number	
Test Start Date	28.09.2021
Test Start Time	12:39:23
Test Stop Date	28.09.2021
Test Stop Time	17:22:53
Test Length	4:43:30
Final Sample Time Offset	4:43:30
Controller Schedule Name	
Sampling Period	10 seconds
Comments	
Information	WellID	
Information	Customer	
Information	EngName	
Information	CementClass	
Information	CementMfr	
Information	Additives	30%SilicaFlour+0.7FLOSS-600+0.2DPC
Information	Density	1900
Information	BHCT	90
Information	BHST	
Information	FluidLoss	
Information	JobType	
Calculated Value	Time_30Bc	4:39:10
Calculated Value	Time_70Bc	4:43:30
Initial Temperature (°C)	26 °C
Final Temperature (°C)	91 °C
Initial Pressure (MPa)	0,4 MPa
Final Pressure (MPa)	54,8 MPa
Initial Consistency (Bc)	13 Bc
Final Consistency (Bc)	73 Bc
--Data--
Time (HH:MM:SS)	Temperature (°C)	Pressure (MPa)	Consistency (Bc)
0:00:00	26	0,4	13
0:00:10	26	0,5	13
0:00:20	25	0,5	12
0:00:30	26	0,5	12
0:00:40	26	0,6	12
0:00:50	26	2,7	12
0:01:00	26	2,9	12
0:01:10	26	3,1	12
0:01:20	26	3,3	12
0:01:30	26	3,5	12
0:01:40	26	3,8	11
0:01:50	26	4,1	12
0:02:00	26	4,3	11
0:02:10	26	4,6	11
0:02:20	26	4,8	11
0:02:30	27	5,1	11
0:02:40	27	5,3	11
0:02:50	27	5,5	11
0:03:00	27	5,8	11
0:03:10	27	6,0	11
0:03:20	28	6,2	11
0:03:30	28	6,4	11
0:03:40	28	6,6	12
0:03:50	28	6,8	11
0:04:00	28	7,0	11
0:04:10	29	7,2	11
0:04:20	29	7,4	11
0:04:30	29	7,6	11
0:04:40	29	7,8	11
0:04:50	30	8,0	11
0:05:00	30	8,1	11
0:05:10	30	8,3	11
0:05:20	30	8,5	11
0:05:30	30	8,7	11
0:05:40	31	8,9	11
0:05:50	31	9,1	11
0:06:00	31	9,3	11
0:06:10	31	9,5	12
0:06:20	32	9,6	11
0:06:30	32	9,8	11
0:06:40	32	10,0	11
0:06:50	32	10,2	11
0:07:00	33	10,4	11
0:07:10	33	10,6	11
0:07:20	33	10,8	11
0:07:30	33	10,9	12
0:07:40	34	11,1	11
0:07:50	34	11,2	12
0:08:00	34	11,4	11
0:08:10	34	11,6	11
0:08:20	34	11,7	11
0:08:30	35	11,9	11
0:08:40	35	12,0	11
0:08:50	35	12,2	11
0:09:00	35	12,4	11
0:09:10	36	12,5	11
0:09:20	36	12,7	11
0:09:30	36	12,9	11
0:09:40	36	13,1	11
0:09:50	36	13,2	11
0:10:00	37	13,4	11
0:10:10	37	13,6	11
0:10:20	37	13,7	12
0:10:30	37	13,9	12
0:10:40	38	14,0	11
0:10:50	38	14,2	12
0:11:00	38	14,4	11
0:11:10	38	14,5	11
0:11:20	38	14,7	12
0:11:30	39	14,9	11
0:11:40	39	15,0	12
0:11:50	39	15,2	11
0:12:00	39	15,3	11
0:12:10	39	15,5	11
0:12:20	40	15,7	11
0:12:30	40	15,9	11
0:12:40	40	16,0	11
0:12:50	40	16,2	11
0:13:00	40	16,4	11
0:13:10	41	16,5	11
0:13:20	41	16,7	11
0:13:30	41	16,9	11
0:13:40	41	17,1	11
0:13:50	42	17,2	11
0:14:00	42	17,4	11
0:14:10	42	17,6	13
0:14:20	42	17,8	11
0:14:30	42	17,9	11
0:14:40	43	18,1	17
0:14:50	43	18,3	11
0:15:00	43	18,5	18
0:15:10	43	18,6	15
0:15:20	43	18,8	12
0:15:30	44	18,9	14
0:15:40	44	19,1	12
0:15:50	44	19,2	14
0:16:00	44	19,4	12
0:16:10	45	19,6	11
0:16:20	45	19,7	12
0:16:30	45	19,9	15
0:16:40	45	20,0	15
0:16:50	45	20,2	13
0:17:00	46	20,4	16
0:17:10	46	20,5	17
0:17:20	46	20,7	19
0:17:30	46	20,9	14
0:17:40	46	21,0	14
0:17:50	47	21,2	10
0:18:00	47	21,4	10
0:18:10	47	21,5	10
0:18:20	47	21,7	10
0:18:30	47	21,8	10
0:18:40	48	22,0	10
0:18:50	48	22,2	11
0:19:00	48	22,3	11
0:19:10	48	22,5	15
0:19:20	48	22,7	17
0:19:30	49	22,8	16
0:19:40	49	23,0	18
0:19:50	49	23,2	16
0:20:00	49	23,3	12
0:20:10	49	23,5	11
0:20:20	50	23,7	11
0:20:30	50	23,9	11
0:20:40	50	24,0	11
0:20:50	50	24,2	11
0:21:00	50	24,4	11
0:21:10	51	24,5	11
0:21:20	51	24,7	11
0:21:30	51	24,9	11
0:21:40	51	25,0	11
0:21:50	51	25,3	11
0:22:00	52	25,4	11
0:22:10	52	25,6	11
0:22:20	52	25,8	11
0:22:30	52	25,9	11
0:22:40	52	26,0	11
0:22:50	53	26,2	11
0:23:00	53	26,4	11
0:23:10	53	26,6	11
0:23:20	53	26,8	11
0:23:30	53	26,9	11
0:23:40	54	27,1	11
0:23:50	54	27,3	10
0:24:00	54	27,5	11
0:24:10	54	27,6	11
0:24:20	54	27,8	11
0:24:30	55	28,0	10
0:24:40	55	28,1	10
0:24:50	55	28,3	11
0:25:00	55	28,4	10
0:25:10	55	28,6	11
0:25:20	56	28,8	10
0:25:30	56	28,9	11
0:25:40	56	29,1	11
0:25:50	56	29,3	10
0:26:00	56	29,5	11
0:26:10	57	29,7	11
0:26:20	57	29,9	10
0:26:30	57	30,1	11
0:26:40	57	30,2	10
0:26:50	57	30,4	10
0:27:00	58	30,6	11
0:27:10	58	30,7	10
0:27:20	58	30,9	10
0:27:30	58	31,1	10
0:27:40	58	31,2	10
0:27:50	59	31,5	11
0:28:00	59	31,7	10
0:28:10	59	31,8	10
0:28:20	59	32,0	10
0:28:30	59	32,2	10
0:28:40	60	32,3	11
0:28:50	60	32,5	10
0:29:00	60	32,7	11
0:29:10	60	32,9	10
0:29:20	60	33,1	10
0:29:30	61	33,2	10
0:29:40	61	33,4	10
0:29:50	61	33,5	10
0:30:00	61	33,7	10
0:30:10	61	33,9	10
0:30:20	62	34,0	10
0:30:30	62	34,2	10
0:30:40	62	34,4	10
0:30:50	62	34,6	10
0:31:00	62	34,8	10
0:31:10	63	35,0	10
0:31:20	63	35,2	10
0:31:30	63	35,4	10
0:31:40	63	35,5	10
0:31:50	63	35,7	10
0:32:00	64	36,0	10
0:32:10	64	36,3	10
0:32:20	64	36,5	10
0:32:30	64	36,7	10
0:32:40	64	36,9	10
0:32:50	65	37,0	10
0:33:00	65	37,1	10
0:33:10	65	37,3	10
0:33:20	65	37,4	10
0:33:30	65	37,5	10
0:33:40	66	37,6	10
0:33:50	66	37,7	10
0:34:00	66	37,9	10
0:34:10	66	38,0	11
0:34:20	66	38,2	11
0:34:30	67	38,4	10
0:34:40	67	38,6	11
0:34:50	67	38,7	10
0:35:00	67	38,9	10
0:35:10	67	39,1	11
0:35:20	68	39,3	11
0:35:30	68	39,5	11
0:35:40	68	39,7	11
0:35:50	68	39,9	11
0:36:00	68	40,1	11
0:36:10	69	40,3	10
0:36:20	69	40,5	11
0:36:30	69	40,6	11
0:36:40	69	40,8	10
0:36:50	69	41,0	11
0:37:00	70	41,2	10
0:37:10	70	41,3	11
0:37:20	70	41,5	11
0:37:30	70	41,6	10
0:37:40	70	41,8	11
0:37:50	71	42,0	11
0:38:00	71	42,1	11
0:38:10	71	42,3	11
0:38:20	71	42,5	11
0:38:30	71	42,7	11
0:38:40	72	42,9	11
0:38:50	72	43,2	11
0:39:00	72	43,4	11
0:39:10	72	43,5	10
0:39:20	72	43,7	10
0:39:30	73	43,9	10
0:39:40	73	44,1	10
0:39:50	73	44,2	10
0:40:00	73	44,4	10
0:40:10	73	44,5	10
0:40:20	74	44,7	11
0:40:30	74	44,9	10
0:40:40	74	45,0	10
0:40:50	74	45,2	10
0:41:00	74	45,4	10
0:41:10	75	45,5	11
0:41:20	75	45,7	10
0:41:30	75	45,9	10
0:41:40	75	46,1	10
0:41:50	75	46,3	10
0:42:00	76	46,5	10
0:42:10	76	46,7	10
0:42:20	76	46,9	10
0:42:30	76	47,1	10
0:42:40	76	47,2	10
0:42:50	77	47,4	10
0:43:00	77	47,6	10
0:43:10	77	47,8	10
0:43:20	77	47,9	10
0:43:30	77	48,1	10
0:43:40	78	48,3	10
0:43:50	78	48,5	10
0:44:00	78	48,7	10
0:44:10	78	48,9	10
0:44:20	78	49,1	10
0:44:30	78	49,2	10
0:44:40	79	49,4	10
0:44:50	79	49,6	10
0:45:00	79	49,8	10
0:45:10	79	50,0	10
0:45:20	79	50,2	10
0:45:30	80	50,3	10
0:45:40	80	50,5	10
0:45:50	80	50,8	10
0:46:00	80	50,9	10
0:46:10	80	51,1	10
0:46:20	81	51,3	10
0:46:30	81	51,4	10
0:46:40	81	51,6	10
0:46:50	81	51,8	10
0:47:00	81	52,0	10
0:47:10	82	52,1	10
0:47:20	82	52,3	10
0:47:30	82	52,5	10
0:47:40	82	52,7	10
0:47:50	82	52,9	10
0:48:00	83	53,1	10
0:48:10	83	53,3	10
0:48:20	83	53,5	10
0:48:30	83	53,7	10
0:48:40	83	53,8	10
0:48:50	84	54,0	10
0:49:00	84	54,1	10
0:49:10	84	54,3	10
0:49:20	84	54,5	10
0:49:30	84	54,7	10
0:49:40	85	54,8	10
0:49:50	85	55,0	10
0:50:00	85	55,2	10
0:50:10	85	55,4	10
0:50:20	85	55,5	10
0:50:30	86	55,7	10
0:50:40	86	55,9	10
0:50:50	86	56,1	10
0:51:00	86	56,3	10
0:51:10	86	56,4	10
0:51:20	87	56,6	10
0:51:30	87	56,8	10
0:51:40	87	57,0	10
0:51:50	87	57,2	10
0:52:00	87	57,4	10
0:52:10	88	57,6	10
0:52:20	88	57,8	10
0:52:30	88	58,0	10
0:52:40	88	58,2	10
0:52:50	88	58,4	10
0:53:00	89	58,5	10
0:53:10	89	58,7	10
0:53:20	89	58,8	10
0:53:30	89	59,0	10
0:53:40	89	59,2	10
0:53:50	90	59,3	10
0:54:00	90	59,5	10
0:54:10	90	59,7	10
0:54:20	90	59,9	10
0:54:30	90	60,1	9
0:54:40	90	60,3	10
0:54:50	91	60,4	10
0:55:00	91	60,6	10
0:55:10	91	60,7	10
0:55:20	91	60,8	10
0:55:30	91	60,8	10
0:55:40	92	60,9	10
0:55:50	92	60,9	10
0:56:00	92	60,9	10
0:56:10	92	60,9	9
0:56:20	92	60,7	10
0:56:30	92	54,4	10
0:56:40	92	54,2	10
0:56:50	92	54,3	10
0:57:00	92	54,3	10
0:57:10	93	54,3	10
0:57:20	93	54,3	10
0:57:30	93	54,3	10
0:57:40	93	54,3	10
0:57:50	93	54,2	10
0:58:00	93	54,2	10
0:58:10	93	54,1	10
0:58:20	93	54,1	10
0:58:30	93	54,1	10
0:58:40	93	54,0	10
0:58:50	93	54,0	10
0:59:00	93	53,9	9
0:59:10	93	53,9	9
0:59:20	93	53,9	9
0:59:30	93	53,8	9
0:59:40	93	53,8	9
0:59:50	93	53,7	9
1:00:00	93	53,7	9
1:00:10	93	53,6	9
1:00:20	93	53,6	9
1:00:30	93	53,5	9
1:00:40	93	53,5	9
1:00:50	93	53,6	9
1:01:00	93	53,6	9
1:01:10	93	53,5	9
1:01:20	93	53,5	9
1:01:30	93	53,5	9
1:01:40	93	53,5	9
1:01:50	93	53,4	9
1:02:00	93	53,4	9
1:02:10	93	53,4	9
1:02:20	93	53,3	9
1:02:30	93	53,3	9
1:02:40	93	53,3	9
1:02:50	92	53,2	9
1:03:00	92	53,2	9
1:03:10	92	53,2	9
1:03:20	92	53,2	9
1:03:30	92	53,2	9
1:03:40	92	53,2	9
1:03:50	92	53,2	8
1:04:00	92	53,1	9
1:04:10	92	53,1	9
1:04:20	92	53,1	9
1:04:30	92	53,2	8
1:04:40	92	53,2	8
1:04:50	92	53,2	8
1:05:00	92	53,2	8
1:05:10	92	53,2	8
1:05:20	92	53,1	7
1:05:30	92	53,1	7
1:05:40	92	53,1	7
1:05:50	92	53,1	6
1:06:00	92	53,1	7
1:06:10	92	53,2	6
1:06:20	92	53,2	6
1:06:30	92	53,2	7
1:06:40	92	53,2	6
1:06:50	92	53,2	7
1:07:00	92	53,2	6
1:07:10	92	53,2	6
1:07:20	92	53,2	7
1:07:30	92	53,1	6
1:07:40	92	53,2	7
1:07:50	92	53,2	6
1:08:00	92	53,2	7
1:08:10	92	53,2	6
1:08:20	92	53,2	6
1:08:30	92	53,2	6
1:08:40	92	53,2	6
1:08:50	92	53,1	6
1:09:00	92	53,1	6
1:09:10	92	53,1	6
1:09:20	92	53,1	6
1:09:30	91	53,1	6
1:09:40	91	53,1	6
1:09:50	91	53,1	6
1:10:00	91	53,1	6
1:10:10	91	53,1	6
1:10:20	91	53,2	6
1:10:30	91	53,2	6
1:10:40	91	53,2	6
1:10:50	91	53,2	6
1:11:00	91	53,2	6
1:11:10	91	53,2	6
1:11:20	91	53,2	6
1:11:30	91	53,2	6
1:11:40	91	53,2	6
1:11:50	91	53,2	6
1:12:00	91	53,2	6
1:12:10	91	53,2	6
1:12:20	91	53,2	6
1:12:30	91	53,2	6
1:12:40	91	53,3	6
1:12:50	91	53,3	6
1:13:00	91	53,3	6
1:13:10	91	53,3	6
1:13:20	91	53,3	6
1:13:30	91	53,3	6
1:13:40	91	53,3	6
1:13:50	91	53,3	6
1:14:00	91	53,3	6
1:14:10	91	53,3	6
1:14:20	91	53,2	6
1:14:30	91	53,2	6
1:14:40	91	53,2	6
1:14:50	91	53,3	6
1:15:00	91	53,3	6
1:15:10	91	53,3	6
1:15:20	91	53,3	6
1:15:30	91	53,3	6
1:15:40	91	53,3	6
1:15:50	91	53,3	6
1:16:00	91	53,3	6
1:16:10	91	53,3	6
1:16:20	91	53,3	6
1:16:30	91	53,3	6
1:16:40	91	53,4	6
1:16:50	91	53,4	6
1:17:00	91	53,5	6
1:17:10	91	53,4	6
1:17:20	91	53,4	6
1:17:30	91	53,4	6
1:17:40	91	53,4	6
1:17:50	91	53,4	6
1:18:00	91	53,4	6
1:18:10	91	53,4	6
1:18:20	91	53,4	6
1:18:30	91	53,3	6
1:18:40	91	53,3	6
1:18:50	91	53,4	6
1:19:00	91	53,4	6
1:19:10	91	53,3	6
1:19:20	91	53,3	6
1:19:30	91	53,3	6
1:19:40	91	53,4	6
1:19:50	91	53,4	6
1:20:00	91	53,4	6
1:20:10	91	53,4	6
1:20:20	91	53,4	6
1:20:30	91	53,4	6
1:20:40	91	53,4	6
1:20:50	91	53,4	6
1:21:00	91	53,4	6
1:21:10	91	53,4	6
1:21:20	91	53,4	6
1:21:30	91	53,4	6
1:21:40	91	53,4	6
1:21:50	91	53,4	6
1:22:00	91	53,4	6
1:22:10	91	53,4	6
1:22:20	91	53,4	6
1:22:30	91	53,5	6
1:22:40	91	53,4	6
1:22:50	91	53,5	6
1:23:00	91	53,5	6
1:23:10	91	53,5	6
1:23:20	91	53,5	6
1:23:30	91	53,5	6
1:23:40	91	53,5	6
1:23:50	91	53,5	6
1:24:00	91	53,5	6
1:24:10	91	53,5	6
1:24:20	91	53,5	6
1:24:30	91	53,5	6
1:24:40	91	53,5	6
1:24:50	91	53,5	6
1:25:00	91	53,6	6
1:25:10	91	53,6	6
1:25:20	91	53,6	6
1:25:30	91	53,6	6
1:25:40	91	53,6	6
1:25:50	91	53,6	6
1:26:00	91	53,6	6
1:26:10	91	53,6	6
1:26:20	91	53,6	6
1:26:30	91	53,6	6
1:26:40	91	53,6	6
1:26:50	91	53,6	6
1:27:00	91	53,6	6
1:27:10	91	53,6	6
1:27:20	91	53,6	6
1:27:30	91	53,6	6
1:27:40	91	53,6	6
1:27:50	91	53,6	6
1:28:00	91	53,6	6
1:28:10	91	53,5	6
1:28:20	91	53,5	6
1:28:30	91	53,5	6
1:28:40	91	53,5	6
1:28:50	91	53,5	6
1:29:00	91	53,5	6
1:29:10	91	53,5	6
1:29:20	91	53,5	6
1:29:30	91	53,6	6
1:29:40	91	53,6	6
1:29:50	91	53,6	6
1:30:00	91	53,6	6
1:30:10	91	53,6	6
1:30:20	91	53,6	6
1:30:30	91	53,6	6
1:30:40	91	53,6	6
1:30:50	91	53,6	6
1:31:00	91	53,7	6
1:31:10	91	53,7	6
1:31:20	91	53,7	6
1:31:30	91	53,7	6
1:31:40	91	53,7	6
1:31:50	91	53,7	6
1:32:00	91	53,7	6
1:32:10	91	53,7	6
1:32:20	91	53,7	6
1:32:30	91	53,7	6
1:32:40	91	53,7	6
1:32:50	91	53,7	6
1:33:00	91	53,7	6
1:33:10	91	53,7	6
1:33:20	91	53,7	6
1:33:30	91	53,7	6
1:33:40	91	53,7	6
1:33:50	91	53,7	6
1:34:00	91	53,7	6
1:34:10	91	53,7	6
1:34:20	91	53,7	6
1:34:30	91	53,7	6
1:34:40	91	53,7	6
1:34:50	91	53,7	6
1:35:00	91	53,7	6
1:35:10	91	53,7	6
1:35:20	91	53,7	6
1:35:30	91	53,7	6
1:35:40	91	53,7	6
1:35:50	91	53,7	6
1:36:00	91	53,7	6
1:36:10	91	53,7	6
1:36:20	91	53,7	6
1:36:30	91	53,7	6
1:36:40	91	53,8	6
1:36:50	91	53,8	6
1:37:00	91	53,8	6
1:37:10	91	53,8	6
1:37:20	91	53,8	6
1:37:30	91	53,8	6
1:37:40	91	53,8	6
1:37:50	91	53,8	6
1:38:00	91	53,8	6
1:38:10	91	53,8	6
1:38:20	91	53,8	6
1:38:30	91	53,8	6
1:38:40	91	53,8	6
1:38:50	91	53,8	6
1:39:00	91	53,8	6
1:39:10	91	53,8	6
1:39:20	91	53,9	6
1:39:30	91	53,9	6
1:39:40	91	53,9	6
1:39:50	91	53,9	6
1:40:00	91	53,8	6
1:40:10	91	53,8	6
1:40:20	91	53,8	6
1:40:30	91	53,8	6
1:40:40	91	53,8	6
1:40:50	91	53,8	6
1:41:00	91	53,8	6
1:41:10	91	53,8	6
1:41:20	91	53,8	6
1:41:30	91	53,8	6
1:41:40	91	53,8	6
1:41:50	91	53,8	6
1:42:00	91	53,8	6
1:42:10	91	53,8	6
1:42:20	91	53,8	6
1:42:30	91	53,8	6
1:42:40	91	53,8	6
1:42:50	91	53,8	6
1:43:00	91	53,8	6
1:43:10	91	53,8	6
1:43:20	91	53,8	6
1:43:30	91	53,8	6
1:43:40	91	53,8	6
1:43:50	91	53,8	6
1:44:00	91	53,8	6
1:44:10	91	53,8	6
1:44:20	91	53,8	6
1:44:30	91	53,8	6
1:44:40	91	53,8	6
1:44:50	91	53,8	6
1:45:00	91	53,8	6
1:45:10	91	53,8	6
1:45:20	91	53,8	6
1:45:30	91	53,8	6
1:45:40	91	53,8	6
1:45:50	91	53,8	6
1:46:00	91	53,9	6
1:46:10	91	53,9	6
1:46:20	91	53,9	6
1:46:30	91	53,9	5
1:46:40	91	53,9	6
1:46:50	91	53,9	6
1:47:00	91	53,9	6
1:47:10	91	53,9	6
1:47:20	91	53,9	5
1:47:30	91	53,9	6
1:47:40	91	54,0	5
1:47:50	91	54,0	6
1:48:00	91	54,0	5
1:48:10	91	54,0	5
1:48:20	91	54,0	6
1:48:30	91	54,0	5
1:48:40	91	54,0	6
1:48:50	91	53,9	5
1:49:00	91	53,9	5
1:49:10	91	53,9	6
1:49:20	91	53,9	5
1:49:30	91	53,9	6
1:49:40	91	53,9	6
1:49:50	91	53,9	5
1:50:00	91	53,9	6
1:50:10	91	53,9	6
1:50:20	91	53,9	6
1:50:30	91	53,9	6
1:50:40	91	54,0	6
1:50:50	91	54,0	6
1:51:00	91	54,0	6
1:51:10	91	54,0	6
1:51:20	91	54,0	6
1:51:30	91	54,0	6
1:51:40	91	54,0	6
1:51:50	91	54,0	5
1:52:00	91	54,0	6
1:52:10	91	54,0	6
1:52:20	91	54,0	6
1:52:30	91	54,0	6
1:52:40	91	54,0	5
1:52:50	91	54,0	6
1:53:00	91	53,9	5
1:53:10	91	53,9	6
1:53:20	91	53,9	5
1:53:30	91	53,9	6
1:53:40	91	53,9	6
1:53:50	91	54,0	5
1:54:00	91	54,0	6
1:54:10	91	54,0	5
1:54:20	91	54,0	5
1:54:30	91	54,0	6
1:54:40	91	54,0	5
1:54:50	91	54,0	5
1:55:00	91	54,0	5
1:55:10	91	54,0	5
1:55:20	91	54,0	5
1:55:30	91	54,0	6
1:55:40	91	54,0	6
1:55:50	91	54,0	5
1:56:00	91	54,0	6
1:56:10	91	54,0	5
1:56:20	91	54,0	5
1:56:30	91	54,0	5
1:56:40	91	54,0	5
1:56:50	91	54,0	5
1:57:00	91	54,0	5
1:57:10	91	54,0	5
1:57:20	91	54,0	5
1:57:30	91	54,0	5
1:57:40	91	54,0	5
1:57:50	91	54,0	5
1:58:00	91	54,0	5
1:58:10	91	54,0	5
1:58:20	91	54,0	5
1:58:30	91	54,0	5
1:58:40	91	54,0	5
1:58:50	91	54,0	5
1:59:00	91	54,0	5
1:59:10	91	54,0	5
1:59:20	91	54,0	5
1:59:30	91	54,0	5
1:59:40	91	54,0	5
1:59:50	91	54,0	5
2:00:00	91	54,1	5
2:00:10	91	54,1	5
2:00:20	91	54,0	5
2:00:30	91	54,0	5
2:00:40	91	54,0	5
2:00:50	91	54,0	5
2:01:00	91	54,0	5
2:01:10	91	54,0	5
2:01:20	91	54,0	5
2:01:30	91	54,0	5
2:01:40	91	54,0	5
2:01:50	91	54,0	5
2:02:00	91	54,0	5
2:02:10	91	54,0	5
2:02:20	91	54,0	5
2:02:30	91	54,1	5
2:02:40	91	54,1	5
2:02:50	91	54,0	5
2:03:00	91	54,0	5
2:03:10	91	54,1	5
2:03:20	91	54,1	5
2:03:30	91	54,1	5
2:03:40	91	54,1	5
2:03:50	91	54,1	5
2:04:00	91	54,1	5
2:04:10	91	54,1	5
2:04:20	91	54,1	5
2:04:30	91	54,1	5
2:04:40	91	54,1	5
2:04:50	91	54,1	5
2:05:00	91	54,1	5
2:05:10	91	54,1	5
2:05:20	91	54,1	5
2:05:30	91	54,1	5
2:05:40	91	54,1	5
2:05:50	91	54,1	5
2:06:00	91	54,1	5
2:06:10	91	54,1	5
2:06:20	91	54,1	5
2:06:30	91	54,1	5
2:06:40	91	54,1	5
2:06:50	91	54,1	5
2:07:00	91	54,1	5
2:07:10	91	54,1	5
2:07:20	91	54,1	5
2:07:30	91	54,1	5
2:07:40	91	54,1	5
2:07:50	91	54,1	5
2:08:00	91	54,2	5
2:08:10	91	54,2	5
2:08:20	91	54,2	5
2:08:30	91	54,2	5
2:08:40	91	54,1	5
2:08:50	91	54,1	5
2:09:00	91	54,1	5
2:09:10	91	54,1	5
2:09:20	91	54,1	5
2:09:30	91	54,1	5
2:09:40	91	54,1	5
2:09:50	91	54,1	5
2:10:00	91	54,1	5
2:10:10	91	54,1	5
2:10:20	91	54,1	5
2:10:30	91	54,1	5
2:10:40	91	54,1	5
2:10:50	91	54,1	5
2:11:00	91	54,1	5
2:11:10	91	54,1	5
2:11:20	91	54,1	5
2:11:30	91	54,1	5
2:11:40	91	54,1	5
2:11:50	91	54,1	5
2:12:00	91	54,1	5
2:12:10	91	54,1	5
2:12:20	91	54,1	5
2:12:30	91	54,1	5
2:12:40	91	54,1	5
2:12:50	91	54,1	5
2:13:00	91	54,1	5
2:13:10	91	54,1	5
2:13:20	91	54,1	5
2:13:30	91	54,1	5
2:13:40	91	54,1	5
2:13:50	91	54,1	5
2:14:00	91	54,1	5
2:14:10	91	54,1	5
2:14:20	91	54,1	5
2:14:30	91	54,1	5
2:14:40	91	54,1	5
2:14:50	91	54,1	5
2:15:00	91	54,1	5
2:15:10	91	54,1	5
2:15:20	91	54,1	5
2:15:30	91	54,1	5
2:15:40	91	54,1	5
2:15:50	91	54,1	5
2:16:00	91	54,1	5
2:16:10	91	54,1	5
2:16:20	91	54,1	5
2:16:30	91	54,1	5
2:16:40	91	54,1	5
2:16:50	91	54,1	5
2:17:00	91	54,1	5
2:17:10	91	54,2	5
2:17:20	91	54,2	5
2:17:30	91	54,2	5
2:17:40	91	54,3	5
2:17:50	91	54,3	5
2:18:00	91	54,3	5
2:18:10	91	54,3	5
2:18:20	91	54,3	5
2:18:30	91	54,2	5
2:18:40	91	54,2	5
2:18:50	91	54,2	5
2:19:00	91	54,2	5
2:19:10	91	54,2	5
2:19:20	91	54,2	5
2:19:30	91	54,2	5
2:19:40	91	54,2	5
2:19:50	91	54,2	5
2:20:00	91	54,2	5
2:20:10	91	54,2	5
2:20:20	91	54,1	5
2:20:30	91	54,1	5
2:20:40	91	54,1	5
2:20:50	91	54,1	5
2:21:00	91	54,1	5
2:21:10	91	54,1	5
2:21:20	91	54,1	5
2:21:30	91	54,1	5
2:21:40	91	54,1	5
2:21:50	91	54,1	5
2:22:00	91	54,1	5
2:22:10	91	54,2	5
2:22:20	91	54,2	5
2:22:30	91	54,2	5
2:22:40	91	54,2	5
2:22:50	91	54,2	5
2:23:00	91	54,2	5
2:23:10	91	54,2	5
2:23:20	91	54,2	5
2:23:30	91	54,2	5
2:23:40	91	54,2	5
2:23:50	91	54,2	5
2:24:00	91	54,2	5
2:24:10	91	54,2	5
2:24:20	91	54,2	5
2:24:30	91	54,2	5
2:24:40	91	54,2	5
2:24:50	91	54,2	5
2:25:00	91	54,2	5
2:25:10	91	54,2	5
2:25:20	91	54,2	5
2:25:30	91	54,3	5
2:25:40	91	54,2	5
2:25:50	91	54,2	5
2:26:00	91	54,2	5
2:26:10	91	54,2	5
2:26:20	91	54,2	5
2:26:30	91	54,2	5
2:26:40	91	54,2	5
2:26:50	91	54,2	5
2:27:00	91	54,2	5
2:27:10	91	54,1	5
2:27:20	91	54,1	5
2:27:30	91	54,1	5
2:27:40	91	54,1	5
2:27:50	91	54,1	5
2:28:00	91	54,1	5
2:28:10	91	54,1	5
2:28:20	91	54,1	5
2:28:30	91	54,1	5
2:28:40	91	54,1	5
2:28:50	91	54,1	5
2:29:00	91	54,1	5
2:29:10	91	54,1	5
2:29:20	91	54,1	5
2:29:30	91	54,1	5
2:29:40	91	54,1	5
2:29:50	91	54,1	5
2:30:00	91	54,1	5
2:30:10	91	54,1	5
2:30:20	91	54,0	5
2:30:30	91	54,1	5
2:30:40	91	54,0	5
2:30:50	91	54,0	5
2:31:00	91	54,0	5
2:31:10	91	54,1	5
2:31:20	91	54,0	5
2:31:30	91	54,0	5
2:31:40	91	54,1	5
2:31:50	91	54,1	5
2:32:00	91	54,1	5
2:32:10	91	54,1	5
2:32:20	91	54,1	5
2:32:30	91	54,1	5
2:32:40	91	54,1	5
2:32:50	91	54,1	5
2:33:00	91	54,1	5
2:33:10	91	54,1	5
2:33:20	91	54,1	5
2:33:30	91	54,1	5
2:33:40	91	54,1	5
2:33:50	91	54,1	5
2:34:00	91	54,1	5
2:34:10	91	54,1	5
2:34:20	91	54,1	5
2:34:30	91	54,1	5
2:34:40	91	54,1	5
2:34:50	91	54,1	5
2:35:00	91	54,1	5
2:35:10	91	54,1	5
2:35:20	91	54,1	5
2:35:30	91	54,1	5
2:35:40	91	54,1	5
2:35:50	91	54,1	5
2:36:00	91	54,1	5
2:36:10	91	54,1	5
2:36:20	91	54,1	5
2:36:30	91	54,1	5
2:36:40	91	54,1	5
2:36:50	91	54,1	5
2:37:00	91	54,1	5
2:37:10	91	54,2	5
2:37:20	91	54,1	5
2:37:30	91	54,2	5
2:37:40	91	54,2	5
2:37:50	91	54,2	5
2:38:00	91	54,2	5
2:38:10	91	54,2	5
2:38:20	91	54,2	5
2:38:30	91	54,2	5
2:38:40	91	54,2	5
2:38:50	91	54,2	5
2:39:00	91	54,2	5
2:39:10	91	54,2	5
2:39:20	91	54,2	5
2:39:30	91	54,2	5
2:39:40	91	54,2	5
2:39:50	91	54,2	5
2:40:00	91	54,2	5
2:40:10	91	54,2	5
2:40:20	91	54,2	5
2:40:30	91	54,2	5
2:40:40	91	54,2	5
2:40:50	91	54,2	5
2:41:00	91	54,2	5
2:41:10	91	54,2	5
2:41:20	91	54,2	5
2:41:30	91	54,2	5
2:41:40	91	54,2	5
2:41:50	91	54,2	5
2:42:00	91	54,2	5
2:42:10	91	54,2	5
2:42:20	91	54,2	5
2:42:30	91	54,2	5
2:42:40	91	54,1	5
2:42:50	91	54,1	5
2:43:00	91	54,2	5
2:43:10	91	54,1	5
2:43:20	91	54,1	5
2:43:30	91	54,2	5
2:43:40	91	54,2	5
2:43:50	91	54,2	5
2:44:00	91	54,2	5
2:44:10	91	54,2	5
2:44:20	91	54,2	5
2:44:30	91	54,2	5
2:44:40	91	54,2	5
2:44:50	91	54,2	5
2:45:00	91	54,2	5
2:45:10	91	54,2	5
2:45:20	91	54,2	5
2:45:30	91	54,2	5
2:45:40	91	54,2	5
2:45:50	91	54,2	5
2:46:00	91	54,2	5
2:46:10	91	54,2	5
2:46:20	91	54,2	5
2:46:30	91	54,2	5
2:46:40	91	54,2	5
2:46:50	91	54,2	5
2:47:00	91	54,2	5
2:47:10	91	54,2	5
2:47:20	91	54,2	5
2:47:30	91	54,2	5
2:47:40	91	54,2	5
2:47:50	91	54,2	5
2:48:00	91	54,2	5
2:48:10	91	54,2	5
2:48:20	91	54,2	5
2:48:30	91	54,2	5
2:48:40	91	54,2	5
2:48:50	91	54,2	5
2:49:00	91	54,2	5
2:49:10	91	54,3	5
2:49:20	91	54,3	5
2:49:30	91	54,3	5
2:49:40	91	54,3	5
2:49:50	91	54,3	5
2:50:00	91	54,3	5
2:50:10	91	54,3	5
2:50:20	91	54,3	5
2:50:30	91	54,3	5
2:50:40	91	54,3	5
2:50:50	91	54,3	5
2:51:00	91	54,3	5
2:51:10	91	54,3	5
2:51:20	91	54,3	5
2:51:30	91	54,3	5
2:51:40	91	54,3	5
2:51:50	91	54,3	5
2:52:00	91	54,3	5
2:52:10	91	54,3	5
2:52:20	91	54,3	5
2:52:30	91	54,3	5
2:52:40	91	54,3	5
2:52:50	91	54,3	5
2:53:00	91	54,3	5
2:53:10	91	54,3	5
2:53:20	91	54,3	5
2:53:30	91	54,3	5
2:53:40	91	54,3	5
2:53:50	91	54,2	5
2:54:00	91	54,2	5
2:54:10	91	54,2	5
2:54:20	91	54,2	5
2:54:30	91	54,2	5
2:54:40	91	54,3	5
2:54:50	91	54,3	5
2:55:00	91	54,3	5
2:55:10	91	54,3	5
2:55:20	91	54,3	5
2:55:30	91	54,3	5
2:55:40	91	54,3	5
2:55:50	91	54,3	5
2:56:00	91	54,3	5
2:56:10	91	54,3	5
2:56:20	91	54,3	5
2:56:30	91	54,3	5
2:56:40	91	54,3	5
2:56:50	91	54,3	5
2:57:00	91	54,3	5
2:57:10	91	54,3	5
2:57:20	91	54,4	5
2:57:30	91	54,4	5
2:57:40	91	54,3	5
2:57:50	91	54,3	5
2:58:00	91	54,3	5
2:58:10	91	54,3	5
2:58:20	91	54,3	5
2:58:30	91	54,3	5
2:58:40	91	54,3	5
2:58:50	91	54,3	5
2:59:00	91	54,3	5
2:59:10	91	54,3	5
2:59:20	91	54,3	5
2:59:30	91	54,3	5
2:59:40	91	54,3	5
2:59:50	91	54,3	5
3:00:00	91	54,3	5
3:00:10	91	54,3	5
3:00:20	91	54,4	5
3:00:30	91	54,4	5
3:00:40	91	54,3	5
3:00:50	91	54,3	5
3:01:00	91	54,3	5
3:01:10	91	54,4	5
3:01:20	91	54,4	5
3:01:30	91	54,4	5
3:01:40	91	54,4	5
3:01:50	91	54,4	5
3:02:00	91	54,4	5
3:02:10	91	54,4	5
3:02:20	91	54,4	5
3:02:30	91	54,4	5
3:02:40	91	54,4	5
3:02:50	91	54,4	5
3:03:00	91	54,4	5
3:03:10	91	54,4	5
3:03:20	91	54,4	5
3:03:30	91	54,4	5
3:03:40	91	54,4	5
3:03:50	91	54,4	5
3:04:00	91	54,4	5
3:04:10	91	54,5	5
3:04:20	91	54,5	5
3:04:30	91	54,5	5
3:04:40	91	54,5	5
3:04:50	91	54,5	5
3:05:00	91	54,5	5
3:05:10	91	54,6	5
3:05:20	91	54,7	5
3:05:30	91	54,8	5
3:05:40	91	54,8	5
3:05:50	91	55,6	5
3:06:00	91	55,6	5
3:06:10	91	55,7	5
3:06:20	91	55,7	5
3:06:30	91	55,7	5
3:06:40	91	55,7	5
3:06:50	91	55,7	5
3:07:00	91	55,7	5
3:07:10	91	55,7	5
3:07:20	91	55,7	5
3:07:30	91	55,7	5
3:07:40	91	55,7	5
3:07:50	91	55,7	5
3:08:00	91	55,7	5
3:08:10	91	55,7	5
3:08:20	91	55,7	5
3:08:30	91	55,7	5
3:08:40	91	55,7	5
3:08:50	91	55,7	5
3:09:00	91	55,7	5
3:09:10	91	55,7	5
3:09:20	91	55,7	5
3:09:30	91	55,7	5
3:09:40	91	55,7	5
3:09:50	91	55,7	5
3:10:00	91	55,7	5
3:10:10	91	55,7	5
3:10:20	91	55,6	5
3:10:30	91	55,7	5
3:10:40	91	55,7	5
3:10:50	91	55,7	5
3:11:00	91	55,7	5
3:11:10	91	55,7	5
3:11:20	91	55,6	5
3:11:30	91	55,7	5
3:11:40	91	55,7	5
3:11:50	91	55,7	5
3:12:00	91	55,7	5
3:12:10	91	55,7	5
3:12:20	91	55,7	5
3:12:30	91	55,7	5
3:12:40	91	55,7	5
3:12:50	91	55,7	5
3:13:00	91	55,7	5
3:13:10	91	55,7	5
3:13:20	91	55,7	5
3:13:30	91	55,7	5
3:13:40	91	55,7	5
3:13:50	91	55,7	5
3:14:00	91	55,7	5
3:14:10	91	55,7	5
3:14:20	91	55,7	5
3:14:30	91	55,7	5
3:14:40	91	55,7	5
3:14:50	91	55,7	5
3:15:00	91	55,7	5
3:15:10	91	55,7	5
3:15:20	91	55,7	5
3:15:30	91	55,7	5
3:15:40	91	55,7	5
3:15:50	91	55,7	5
3:16:00	91	55,7	5
3:16:10	91	55,7	5
3:16:20	91	55,7	5
3:16:30	91	55,7	5
3:16:40	91	55,7	5
3:16:50	91	55,7	5
3:17:00	91	55,7	5
3:17:10	91	55,7	5
3:17:20	91	55,7	5
3:17:30	91	55,7	5
3:17:40	91	55,7	5
3:17:50	91	55,7	5
3:18:00	91	55,7	5
3:18:10	91	55,7	5
3:18:20	91	55,7	5
3:18:30	91	55,7	5
3:18:40	91	55,7	5
3:18:50	91	55,7	5
3:19:00	91	55,7	5
3:19:10	91	55,7	5
3:19:20	91	55,7	5
3:19:30	91	55,7	5
3:19:40	91	55,7	5
3:19:50	91	55,7	5
3:20:00	91	55,7	5
3:20:10	91	55,7	5
3:20:20	91	55,7	5
3:20:30	91	55,7	5
3:20:40	91	55,7	5
3:20:50	91	55,6	5
3:21:00	91	55,6	5
3:21:10	91	55,6	5
3:21:20	91	55,7	5
3:21:30	91	55,7	5
3:21:40	91	55,7	5
3:21:50	91	55,7	5
3:22:00	91	55,7	5
3:22:10	91	55,7	5
3:22:20	91	55,6	5
3:22:30	91	55,6	5
3:22:40	91	55,6	5
3:22:50	91	55,6	5
3:23:00	91	55,6	5
3:23:10	91	55,6	5
3:23:20	91	55,6	5
3:23:30	91	55,6	5
3:23:40	91	55,6	5
3:23:50	91	55,6	5
3:24:00	91	55,6	5
3:24:10	91	55,6	5
3:24:20	91	55,6	5
3:24:30	91	55,6	5
3:24:40	91	55,6	5
3:24:50	91	55,6	5
3:25:00	91	55,7	5
3:25:10	91	55,7	5
3:25:20	91	55,7	5
3:25:30	91	55,7	5
3:25:40	91	55,7	5
3:25:50	91	55,7	5
3:26:00	91	55,7	5
3:26:10	91	55,7	5
3:26:20	91	55,7	5
3:26:30	91	55,7	5
3:26:40	91	55,6	5
3:26:50	91	55,6	5
3:27:00	91	55,7	5
3:27:10	91	55,7	5
3:27:20	91	55,7	5
3:27:30	91	55,7	5
3:27:40	91	55,7	5
3:27:50	91	55,7	5
3:28:00	91	55,7	5
3:28:10	91	55,7	5
3:28:20	91	55,7	5
3:28:30	91	55,7	5
3:28:40	91	55,7	5
3:28:50	91	55,7	5
3:29:00	91	55,7	5
3:29:10	91	55,7	5
3:29:20	91	55,7	5
3:29:30	91	55,7	5
3:29:40	91	55,7	5
3:29:50	91	55,7	5
3:30:00	91	55,7	5
3:30:10	91	55,7	5
3:30:20	91	55,7	5
3:30:30	91	55,7	5
3:30:40	91	55,7	5
3:30:50	91	55,7	5
3:31:00	91	55,7	5
3:31:10	91	55,7	5
3:31:20	91	55,7	5
3:31:30	91	55,7	5
3:31:40	91	55,7	5
3:31:50	91	55,7	5
3:32:00	91	55,7	5
3:32:10	91	55,7	5
3:32:20	91	55,7	5
3:32:30	91	55,7	5
3:32:40	91	55,7	5
3:32:50	91	55,6	5
3:33:00	91	55,6	5
3:33:10	91	55,6	5
3:33:20	91	55,6	5
3:33:30	91	55,6	5
3:33:40	91	55,6	5
3:33:50	91	55,6	5
3:34:00	91	55,6	5
3:34:10	91	55,6	5
3:34:20	91	55,6	5
3:34:30	91	55,6	5
3:34:40	91	55,6	5
3:34:50	91	55,6	5
3:35:00	91	55,6	5
3:35:10	91	55,7	5
3:35:20	91	55,7	5
3:35:30	91	55,6	5
3:35:40	91	55,6	5
3:35:50	91	55,6	5
3:36:00	91	55,6	5
3:36:10	91	55,6	5
3:36:20	91	55,6	5
3:36:30	91	55,6	5
3:36:40	91	55,7	5
3:36:50	91	55,7	5
3:37:00	91	55,7	5
3:37:10	91	55,7	5
3:37:20	91	55,7	5
3:37:30	91	55,7	5
3:37:40	91	55,7	5
3:37:50	91	55,7	5
3:38:00	91	55,7	5
3:38:10	91	55,7	5
3:38:20	91	55,7	5
3:38:30	91	55,7	5
3:38:40	91	55,7	5
3:38:50	91	55,7	5
3:39:00	91	55,7	5
3:39:10	91	55,7	5
3:39:20	91	55,7	5
3:39:30	91	55,7	5
3:39:40	91	55,7	5
3:39:50	91	55,7	5
3:40:00	91	55,7	5
3:40:10	91	55,7	5
3:40:20	91	55,6	5
3:40:30	91	55,6	5
3:40:40	91	55,6	5
3:40:50	91	55,6	5
3:41:00	91	55,6	5
3:41:10	91	55,6	5
3:41:20	91	55,6	5
3:41:30	91	55,7	5
3:41:40	91	55,7	5
3:41:50	91	55,7	5
3:42:00	91	55,7	5
3:42:10	91	55,7	5
3:42:20	91	55,7	5
3:42:30	91	55,7	5
3:42:40	91	55,7	5
3:42:50	91	55,7	5
3:43:00	91	55,7	5
3:43:10	91	55,7	5
3:43:20	91	55,7	5
3:43:30	91	55,7	5
3:43:40	91	55,7	5
3:43:50	91	55,7	5
3:44:00	91	55,7	5
3:44:10	91	55,7	5
3:44:20	91	55,7	5
3:44:30	91	55,7	5
3:44:40	91	55,7	5
3:44:50	91	55,7	5
3:45:00	91	55,7	5
3:45:10	91	55,7	5
3:45:20	91	55,7	5
3:45:30	91	55,6	5
3:45:40	91	55,6	5
3:45:50	91	55,7	5
3:46:00	91	55,7	5
3:46:10	91	55,7	5
3:46:20	91	55,7	5
3:46:30	91	55,7	5
3:46:40	91	55,7	5
3:46:50	91	55,7	5
3:47:00	91	55,7	5
3:47:10	91	55,7	5
3:47:20	91	55,7	5
3:47:30	91	55,7	5
3:47:40	91	55,7	5
3:47:50	91	55,7	5
3:48:00	91	55,7	5
3:48:10	91	55,6	5
3:48:20	91	55,6	5
3:48:30	91	55,6	5
3:48:40	91	55,6	5
3:48:50	91	55,6	5
3:49:00	91	55,6	5
3:49:10	91	55,6	5
3:49:20	91	55,6	5
3:49:30	91	55,6	5
3:49:40	91	55,6	5
3:49:50	91	55,6	5
3:50:00	91	55,6	5
3:50:10	91	55,6	5
3:50:20	91	55,6	5
3:50:30	91	55,6	5
3:50:40	91	55,6	5
3:50:50	91	55,6	5
3:51:00	91	55,6	5
3:51:10	91	55,6	5
3:51:20	91	55,6	5
3:51:30	91	55,6	5
3:51:40	91	55,6	5
3:51:50	91	55,6	5
3:52:00	91	55,6	5
3:52:10	91	55,6	5
3:52:20	91	55,6	5
3:52:30	91	55,6	5
3:52:40	91	55,6	5
3:52:50	91	55,6	5
3:53:00	91	55,6	5
3:53:10	91	55,6	5
3:53:20	91	55,6	5
3:53:30	91	55,6	5
3:53:40	91	55,6	5
3:53:50	91	55,7	5
3:54:00	91	55,7	5
3:54:10	91	55,7	5
3:54:20	91	55,7	5
3:54:30	91	55,7	5
3:54:40	91	55,7	5
3:54:50	91	55,7	5
3:55:00	91	55,7	5
3:55:10	91	55,7	5
3:55:20	91	55,7	5
3:55:30	91	55,7	5
3:55:40	91	55,7	5
3:55:50	91	55,6	5
3:56:00	91	55,6	5
3:56:10	91	55,6	5
3:56:20	91	55,6	5
3:56:30	91	55,6	5
3:56:40	91	55,6	5
3:56:50	91	55,7	5
3:57:00	91	55,7	5
3:57:10	91	55,7	5
3:57:20	91	55,7	5
3:57:30	91	55,7	5
3:57:40	91	55,7	5
3:57:50	91	55,7	5
3:58:00	91	55,7	5
3:58:10	91	55,8	5
3:58:20	91	55,8	5
3:58:30	91	55,7	5
3:58:40	91	55,7	5
3:58:50	91	55,7	6
3:59:00	91	55,7	6
3:59:10	91	55,7	5
3:59:20	91	55,7	6
3:59:30	91	55,7	5
3:59:40	91	55,7	6
3:59:50	91	55,6	6
4:00:00	91	55,6	6
4:00:10	91	55,6	6
4:00:20	91	55,6	5
4:00:30	91	55,6	6
4:00:40	91	55,6	5
4:00:50	91	55,6	5
4:01:00	91	55,6	6
4:01:10	91	55,6	5
4:01:20	91	55,6	6
4:01:30	91	55,6	5
4:01:40	91	55,6	6
4:01:50	91	55,6	6
4:02:00	91	55,6	6
4:02:10	91	55,6	6
4:02:20	91	55,6	6
4:02:30	91	55,6	6
4:02:40	91	55,6	6
4:02:50	91	55,6	6
4:03:00	91	55,6	6
4:03:10	91	55,6	6
4:03:20	91	55,6	6
4:03:30	91	55,6	6
4:03:40	91	55,6	6
4:03:50	91	55,6	6
4:04:00	91	55,6	6
4:04:10	91	55,6	6
4:04:20	91	55,6	6
4:04:30	91	55,6	6
4:04:40	91	55,6	6
4:04:50	91	55,6	6
4:05:00	91	55,6	6
4:05:10	91	55,6	6
4:05:20	91	55,6	6
4:05:30	91	55,6	6
4:05:40	91	55,6	6
4:05:50	91	55,6	6
4:06:00	91	55,6	6
4:06:10	91	55,6	6
4:06:20	91	55,6	6
4:06:30	91	55,6	6
4:06:40	91	55,6	6
4:06:50	91	55,6	6
4:07:00	91	55,6	6
4:07:10	91	55,6	6
4:07:20	91	55,6	6
4:07:30	91	55,6	6
4:07:40	91	55,6	6
4:07:50	91	55,6	6
4:08:00	91	55,6	6
4:08:10	91	55,6	6
4:08:20	91	55,6	6
4:08:30	91	55,6	6
4:08:40	91	55,6	6
4:08:50	91	55,6	6
4:09:00	91	55,6	6
4:09:10	91	55,6	6
4:09:20	91	55,6	6
4:09:30	91	55,6	6
4:09:40	91	55,6	6
4:09:50	91	55,6	6
4:10:00	91	55,6	6
4:10:10	91	55,6	6
4:10:20	91	55,5	6
4:10:30	91	55,5	6
4:10:40	91	55,6	6
4:10:50	91	55,5	6
4:11:00	91	55,5	6
4:11:10	91	55,5	6
4:11:20	91	55,5	6
4:11:30	91	55,6	6
4:11:40	91	55,5	6
4:11:50	91	55,6	6
4:12:00	91	55,6	6
4:12:10	91	55,5	6
4:12:20	91	55,5	6
4:12:30	91	55,5	6
4:12:40	91	55,5	6
4:12:50	91	55,5	6
4:13:00	91	55,5	6
4:13:10	91	55,5	6
4:13:20	91	55,5	6
4:13:30	91	55,6	6
4:13:40	91	55,6	6
4:13:50	91	55,6	6
4:14:00	91	55,6	7
4:14:10	91	55,6	7
4:14:20	91	55,5	7
4:14:30	91	55,5	7
4:14:40	91	55,5	6
4:14:50	91	55,5	7
4:15:00	91	55,5	7
4:15:10	91	55,5	7
4:15:20	91	55,5	7
4:15:30	91	55,5	7
4:15:40	91	55,5	7
4:15:50	91	55,5	7
4:16:00	91	55,5	7
4:16:10	91	55,5	7
4:16:20	91	55,5	7
4:16:30	91	55,5	7
4:16:40	91	55,5	7
4:16:50	91	55,5	7
4:17:00	91	55,5	7
4:17:10	91	55,5	7
4:17:20	91	55,5	7
4:17:30	91	55,5	7
4:17:40	91	55,5	7
4:17:50	91	55,5	7
4:18:00	91	55,5	7
4:18:10	91	55,5	7
4:18:20	91	55,5	7
4:18:30	91	55,5	7
4:18:40	91	55,5	7
4:18:50	91	55,5	7
4:19:00	91	55,5	7
4:19:10	91	55,5	8
4:19:20	91	55,5	8
4:19:30	91	55,5	8
4:19:40	91	55,5	8
4:19:50	91	55,5	8
4:20:00	91	55,5	8
4:20:10	91	55,5	8
4:20:20	91	55,5	8
4:20:30	91	55,5	8
4:20:40	91	55,5	8
4:20:50	91	55,5	8
4:21:00	91	55,5	8
4:21:10	91	55,5	8
4:21:20	91	55,5	8
4:21:30	91	55,5	8
4:21:40	91	55,5	8
4:21:50	91	55,5	8
4:22:00	91	55,5	8
4:22:10	91	55,5	8
4:22:20	91	55,5	8
4:22:30	91	55,5	9
4:22:40	91	55,5	9
4:22:50	91	55,5	8
4:23:00	91	55,5	9
4:23:10	91	55,5	9
4:23:20	91	55,5	9
4:23:30	91	55,5	9
4:23:40	91	55,4	9
4:23:50	91	55,4	9
4:24:00	91	55,4	9
4:24:10	91	55,4	9
4:24:20	91	55,4	9
4:24:30	91	55,4	9
4:24:40	91	55,4	9
4:24:50	91	55,4	9
4:25:00	91	55,4	9
4:25:10	91	55,4	9
4:25:20	91	55,4	9
4:25:30	91	55,5	9
4:25:40	91	55,4	9
4:25:50	91	55,4	10
4:26:00	91	55,4	10
4:26:10	91	55,5	10
4:26:20	91	55,5	10
4:26:30	91	55,5	10
4:26:40	91	55,5	10
4:26:50	91	55,5	10
4:27:00	91	55,5	10
4:27:10	91	55,5	10
4:27:20	91	55,5	10
4:27:30	91	55,5	10
4:27:40	91	55,5	10
4:27:50	91	55,5	11
4:28:00	91	55,5	11
4:28:10	91	55,5	11
4:28:20	91	55,5	11
4:28:30	91	55,4	11
4:28:40	91	55,4	11
4:28:50	91	55,4	11
4:29:00	91	55,4	11
4:29:10	91	55,4	11
4:29:20	91	55,5	11
4:29:30	91	55,5	11
4:29:40	91	55,5	11
4:29:50	91	55,5	11
4:30:00	91	55,5	12
4:30:10	91	55,5	12
4:30:20	91	55,5	12
4:30:30	91	55,5	12
4:30:40	91	55,5	12
4:30:50	91	55,5	12
4:31:00	91	55,5	12
4:31:10	91	55,5	12
4:31:20	91	55,5	13
4:31:30	91	55,5	13
4:31:40	91	55,5	13
4:31:50	91	55,5	13
4:32:00	91	55,5	13
4:32:10	91	55,5	13
4:32:20	91	55,5	13
4:32:30	91	55,4	14
4:32:40	91	55,5	14
4:32:50	91	55,4	14
4:33:00	91	55,4	14
4:33:10	91	55,4	14
4:33:20	91	55,4	15
4:33:30	91	55,4	15
4:33:40	91	55,4	15
4:33:50	91	55,4	16
4:34:00	91	55,4	16
4:34:10	91	55,4	16
4:34:20	91	55,4	16
4:34:30	91	55,4	16
4:34:40	91	55,3	-1
4:34:50	91	55,3	17
4:35:00	91	55,3	18
4:35:10	91	55,4	19
4:35:20	91	55,3	19
4:35:30	91	55,3	20
4:35:40	91	55,3	20
4:35:50	91	55,3	20
4:36:00	91	55,3	21
4:36:10	91	55,3	21
4:36:20	91	55,3	22
4:36:30	91	55,4	23
4:36:40	91	55,4	23
4:36:50	91	55,5	23
4:37:00	91	55,5	23
4:37:10	91	55,4	24
4:37:20	91	55,4	24
4:37:30	91	55,4	25
4:37:40	91	55,4	25
4:37:50	91	55,3	26
4:38:00	91	55,3	26
4:38:10	91	55,3	28
4:38:20	91	55,3	28
4:38:30	91	55,3	29
4:38:40	91	55,3	29
4:38:50	91	55,2	30
4:39:00	91	55,2	30
4:39:10	91	55,2	30
4:39:20	91	55,2	31
4:39:30	91	55,2	32
4:39:40	91	55,2	32
4:39:50	91	55,1	33
4:40:00	91	55,1	34
4:40:10	91	55,1	36
4:40:20	91	55,1	37
4:40:30	91	55,2	40
4:40:40	91	55,3	40
4:40:50	91	55,1	44
4:41:00	91	55,1	44
4:41:10	91	55,0	44
4:41:20	91	55,0	47
4:41:30	91	55,1	45
4:41:40	91	55,2	49
4:41:50	91	55,0	48
4:42:00	91	55,0	50
4:42:10	91	55,0	42
4:42:20	91	54,9	52
4:42:30	91	55,0	56
4:42:40	91	54,9	55
4:42:50	91	54,9	61
4:43:00	91	54,8	64
4:43:10	91	54,8	67
4:43:20	91	54,8	71
4:43:30	91	54,8	73
