Repository: ProgWizer/parser

File: project-root/data/Data Acquisition/Data Acquisition/2021 year (353)/21-252.txt (part 1 of 3)
--Test Summary--
Full Path and File Name	
Instrument Name	SGSA/UCA
Instrument Type	Model 5265 SGSA/UCA
Instrument Serial Number	
Test Start Date	28.09.2021
Test Start Time	13:11:05
Test Stop Date	29.09.2021
Test Stop Time	13:43:25
Test Length	24:32:20
Final Sample Time Offset	24:32:00
Controller Schedule Name	
Sampling Period	30 seconds
Comments	
Information	WellID	
Information	Customer	
Information	EngName	
Information	CementClass	G
Information	CementMfr	Ñóõîé Ëîã
Information	Additives	30%SilicaFlour+0.7FLOSS-600+0.2DPC
Information	Density	1900
Information	BHCT	90
Information	BHST	120
Information	FluidLoss	
Information	JobType	
Calculated Value	CS_50	0:42:00
Calculated Value	CS_500	5:51:30
Calculated Value	SGS_Initial	4:42:30
Calculated Value	SGS_Final	5:00:30
Calculated Value	CS_Time8h	9,03 MPa
Calculated Value	CS_Time12h	11,90 MPa
Calculated Value	Time_SGS_100lb/100ft2	4:43:30
Calculated Value	Time_SGS_500lb/100ft2	4:52:30
Calculated Value	CS_Time24h	15,03 MPa
Calculated Value	CS_Time48h	N/A
Calculated Curve	Compressive Strength	Compressive strength type B (more than 14 lb/gal)
Calculated Curve	Static Gel Strength	Static gel strength
Initial Temperature (°C)	25 °C
Final Temperature (°C)	120 °C
Initial Pressure (psi)	3604 psi
Final Pressure (psi)	3094 psi
Initial Transit Time (microsec/in)	16,12 microsec/in
Final Transit Time (microsec/in)	8,85 microsec/in
Initial Gel Value	3449
Final Gel Value	5482
Initial Compressive Strength (MPa)	0,00 MPa
Final Compressive Strength (MPa)	15,19 MPa
Initial Static Gel Strength (lb/100ft2)	10,4 lb/100ft2
Final Static Gel Strength (lb/100ft2)	ERROR
--Data--
Time (HH:MM:SS)	Temperature (°C)	Pressure (psi)	Transit Time (microsec/in)	Gel Value	Compressive Strength (MPa)	Static Gel Strength (lb/100ft2)
0:00:00	25	3604	16,12	3449	0,00	10,4
0:00:30	25	3580	16,08	3450	0,01	10,6
0:01:00	25	3562	16,09	3467	0,01	10,7
0:01:30	25	3551	16,09	3462	0,01	10,8
0:02:00	25	3550	16,11	3458	0,00	11,0
0:02:30	26	3557	16,08	3468	0,01	11,1
0:03:00	26	3571	16,09	3469	0,01	11,2
0:03:30	27	3590	16,09	3469	0,01	11,4
0:04:00	27	3610	16,09	3474	0,01	11,5
0:04:30	27	3628	16,09	3464	0,01	11,6
0:05:00	28	3644	16,08	3482	0,01	11,8
0:05:30	28	3657	16,08	3481	0,01	11,9
0:06:00	28	3669	16,07	3469	0,01	12,0
0:06:30	29	3683	16,07	3490	0,01	12,2
0:07:00	29	3700	16,05	3462	0,02	12,3
0:07:30	30	3723	16,04	3464	0,02	12,4
0:08:00	30	3750	16,03	3464	0,03	12,6
0:08:30	31	3782	16,02	3475	0,03	12,7
0:09:00	31	3814	16,00	3493	0,04	12,8
0:09:30	32	3847	15,99	3473	0,04	13,0
0:10:00	32	3879	15,98	3482	0,04	13,1
0:10:30	33	3909	15,97	3493	0,05	13,2
0:11:00	33	3939	15,95	3512	0,05	13,4
0:11:30	34	3969	15,94	3490	0,05	13,5
0:12:00	34	4001	15,92	3515	0,06	13,6
0:12:30	35	4035	15,91	3514	0,06	13,8
0:13:00	36	4072	15,89	3533	0,07	13,9
0:13:30	36	4113	15,87	3500	0,07	14,0
0:14:00	37	4154	15,86	3518	0,08	14,2
0:14:30	37	4197	15,85	3505	0,08	14,3
0:15:00	38	4241	15,83	3509	0,09	14,4
0:15:30	39	4284	15,82	3534	0,09	14,6
0:16:00	39	4327	15,81	3515	0,10	14,7
0:16:30	40	4369	15,79	3532	0,10	14,8
0:17:00	40	4411	15,77	3534	0,11	15,0
0:17:30	41	4455	15,76	3556	0,11	15,1
0:18:00	41	4501	15,74	3548	0,12	15,2
0:18:30	42	4550	15,73	3537	0,12	15,4
0:19:00	43	4602	15,70	3547	0,13	15,5
0:19:30	43	4655	15,70	3532	0,13	15,6
0:20:00	44	4708	15,68	3542	0,14	15,8
0:20:30	44	4763	15,67	3550	0,14	15,9
0:21:00	45	4817	15,65	3538	0,15	16,0
0:21:30	46	4871	15,64	3576	0,15	16,2
0:22:00	46	4924	15,62	3540	0,16	16,3
0:22:30	47	4975	15,60	3545	0,17	16,4
0:23:00	47	5023	15,59	3547	0,17	16,5
0:23:30	48	5071	15,57	3558	0,18	16,7
0:24:00	48	5124	15,56	3539	0,18	16,8
0:24:30	49	5182	15,54	3552	0,19	16,9
0:25:00	50	5243	15,54	3553	0,19	17,1
0:25:30	50	5308	15,52	3523	0,20	17,2
0:26:00	51	5374	15,50	3540	0,20	17,3
0:26:30	52	5437	15,48	3534	0,21	17,5
0:27:00	52	5499	15,47	3548	0,21	17,6
0:27:30	53	5558	15,45	3546	0,22	17,7
0:28:00	53	5617	15,44	3558	0,22	17,9
0:28:30	54	5675	15,43	3525	0,23	18,0
0:29:00	55	5735	15,42	3543	0,23	18,1
0:29:30	55	5798	15,41	3536	0,24	18,3
0:30:00	56	5863	15,40	3551	0,24	18,4
0:30:30	56	5931	15,37	3532	0,25	18,5
0:31:00	57	6000	15,36	3527	0,25	18,7
0:31:30	58	6069	15,35	3522	0,26	18,8
0:32:00	58	6138	15,34	3533	0,26	18,9
0:32:30	59	6206	15,32	3530	0,27	19,1
0:33:00	59	6273	15,32	3548	0,27	19,2
0:33:30	60	6341	15,31	3520	0,27	19,3
0:34:00	61	6407	15,29	3515	0,28	19,5
0:34:30	61	6475	15,28	3511	0,28	19,6
0:35:00	62	6544	15,27	3532	0,29	19,7
0:35:30	62	6615	15,23	3510	0,31	19,9
0:36:00	63	6687	15,23	3511	0,31	20,0
0:36:30	64	6761	15,23	3517	0,31	20,1
0:37:00	64	6835	15,21	3517	0,31	20,3
0:37:30	65	6909	15,20	3507	0,32	20,4
0:38:00	66	6982	15,20	3526	0,32	20,5
0:38:30	66	7053	15,18	3504	0,32	20,7
0:39:00	67	7125	15,16	3509	0,33	20,8
0:39:30	67	7198	15,15	3487	0,34	20,9
0:40:00	68	7273	15,15	3501	0,34	21,1
0:40:30	69	7349	15,15	3509	0,34	21,2
0:41:00	69	7426	15,14	3506	0,34	21,3
0:41:30	70	7504	15,12	3499	0,35	21,5
0:42:00	70	7581	15,11	3507	0,35	21,6
0:42:30	71	7658	15,10	3504	0,36	21,7
0:43:00	72	7736	15,09	3497	0,36	21,9
0:43:30	72	7813	15,08	3499	0,37	22,0
0:44:00	73	7891	15,07	3501	0,37	22,1
0:44:30	73	7971	15,06	3514	0,38	22,3
0:45:00	74	8052	15,05	3496	0,38	22,4
0:45:30	75	8133	15,04	3498	0,38	22,5
0:46:00	75	8214	15,02	3497	0,39	22,7
0:46:30	76	8295	15,02	3483	0,39	22,8
0:47:00	76	8375	15,01	3503	0,40	22,9
0:47:30	77	8455	15,00	3492	0,40	23,1
0:48:00	78	8534	15,00	3478	0,40	23,2
0:48:30	78	8613	14,99	3503	0,41	23,3
0:49:00	79	8693	14,98	3497	0,41	23,5
0:49:30	79	8774	14,97	3469	0,41	23,6
0:50:00	80	8856	14,96	3491	0,42	23,7
0:50:30	81	8938	14,95	3498	0,42	23,8
0:51:00	81	9019	14,94	3496	0,43	24,0
0:51:30	82	9102	14,95	3483	0,42	24,1
0:52:00	82	9185	14,94	3519	0,43	24,2
0:52:30	83	9267	14,92	3487	0,44	24,4
0:53:00	84	9349	14,92	3483	0,44	24,5
0:53:30	84	9432	14,90	3499	0,44	24,6
0:54:00	85	9516	14,90	3500	0,45	24,8
0:54:30	86	9597	14,88	3484	0,45	24,9
0:55:00	86	9678	14,88	3481	0,45	25,0
0:55:30	87	9758	14,88	3482	0,46	25,2
0:56:00	87	9833	14,88	3496	0,46	25,3
0:56:30	88	9900	14,87	3476	0,46	25,4
0:57:00	88	9955	14,87	3468	0,46	25,6
0:57:30	88	10003	14,86	3487	0,47	25,7
0:58:00	88	10044	14,83	3482	0,48	25,8
0:58:30	89	10082	14,84	3453	0,47	26,0
0:59:00	89	10119	14,84	3448	0,47	26,1
0:59:30	89	10156	14,84	3471	0,48	26,2
1:00:00	89	10194	14,85	3459	0,47	26,4
1:00:30	89	7348	14,81	3461	0,49	26,5
1:01:00	89	3365	15,07	3242	0,37	26,6
1:01:30	90	3467	15,38	3172	0,25	26,8
1:02:00	91	3573	15,53	3206	0,19	26,9
1:02:30	91	3665	15,59	3182	0,17	27,0
1:03:00	92	3744	15,62	3180	0,16	27,2
1:03:30	92	3809	15,61	3191	0,16	27,3
1:04:00	93	3864	15,59	3171	0,17	27,4
1:04:30	93	3908	15,59	3158	0,17	27,6
1:05:00	93	3945	15,60	3154	0,17	27,7
1:05:30	93	3974	15,61	3172	0,16	27,8
1:06:00	93	3997	15,61	3154	0,16	28,0
1:06:30	93	4014	15,62	3143	0,16	28,1
1:07:00	93	4027	15,63	3120	0,16	28,2
1:07:30	93	4034	15,61	3143	0,16	28,4
1:08:00	93	4039	15,61	3150	0,16	28,5
1:08:30	93	4039	15,60	3168	0,17	28,6
1:09:00	93	4037	15,60	3170	0,17	28,8
1:09:30	93	4032	15,61	3115	0,16	28,9
1:10:00	93	4025	15,62	3141	0,16	29,0
1:10:30	93	4015	15,62	3158	0,16	29,2
1:11:00	93	4004	15,62	3161	0,16	29,3
1:11:30	93	3991	15,62	3161	0,16	29,4
1:12:00	93	3976	15,62	3136	0,16	29,6
1:12:30	93	3960	15,62	3145	0,16	29,7
1:13:00	93	3944	15,62	3129	0,16	29,8
1:13:30	92	3932	15,64	3127	0,15	30,0
1:14:00	92	3924	15,63	3150	0,16	30,1
1:14:30	92	3920	15,64	3109	0,15	30,2
1:15:00	92	3918	15,64	3152	0,15	30,4
1:15:30	92	3916	15,63	3124	0,16	30,5
1:16:00	92	3914	15,61	3142	0,16	30,6
1:16:30	92	3912	15,62	3172	0,16	30,8
1:17:00	92	3910	15,63	3140	0,16	30,9
1:17:30	92	3906	15,61	3132	0,16	31,0
1:18:00	92	3903	15,62	3145	0,16	31,2
1:18:30	92	3902	15,64	3138	0,15	31,3
1:19:00	92	3903	15,63	3126	0,16	31,4
1:19:30	92	3906	15,63	3133	0,16	31,5
1:20:00	93	3911	15,62	3175	0,16	31,7
1:20:30	93	3917	15,62	3121	0,16	31,8
1:21:00	93	3923	15,62	3117	0,16	31,9
1:21:30	93	3929	15,62	3111	0,16	32,1
1:22:00	93	3934	15,61	3145	0,16	32,2
1:22:30	93	3937	15,61	3126	0,16	32,3
1:23:00	93	3941	15,61	3130	0,16	32,5
1:23:30	93	3945	15,62	3164	0,16	32,6
1:24:00	93	3951	15,63	3128	0,16	32,7
1:24:30	93	3959	15,63	3144	0,16	32,9
1:25:00	93	3967	15,61	3137	0,16	33,0
1:25:30	93	3976	15,61	3146	0,16	33,1
1:26:00	93	3985	15,61	3117	0,16	33,3
1:26:30	93	3994	15,62	3127	0,16	33,4
1:27:00	93	4004	15,62	3139	0,16	33,5
1:27:30	93	4013	15,63	3124	0,15	33,7
1:28:00	93	4022	15,62	3130	0,16	33,8
1:28:30	94	4031	15,62	3145	0,16	33,9
1:29:00	94	4041	15,62	3138	0,16	34,1
1:29:30	94	4051	15,62	3105	0,16	34,2
1:30:00	94	4061	15,61	3088	0,16	34,3
1:30:30	94	4072	15,62	3126	0,16	34,5
1:31:00	94	4083	15,61	3130	0,16	34,6
1:31:30	94	4094	15,62	3112	0,16	34,7
1:32:00	94	4106	15,62	3094	0,16	34,9
1:32:30	94	4118	15,62	3108	0,16	35,0
1:33:00	94	4128	15,63	3110	0,16	35,1
1:33:30	94	4138	15,62	3106	0,16	35,3
1:34:00	94	4148	15,62	3101	0,16	35,4
1:34:30	94	4158	15,61	3107	0,16	35,5
1:35:00	94	4168	15,61	3137	0,16	35,7
1:35:30	95	4179	15,61	3121	0,16	35,8
1:36:00	95	4191	15,62	3098	0,16	35,9
1:36:30	95	4203	15,61	3120	0,16	36,1
1:37:00	95	4215	15,61	3124	0,16	36,2
1:37:30	95	4227	15,61	3121	0,16	36,3
1:38:00	95	4239	15,60	3130	0,17	36,5
1:38:30	95	4250	15,60	3121	0,17	36,6
1:39:00	95	4261	15,62	3076	0,16	36,7
1:39:30	95	4272	15,61	3130	0,16	36,9
1:40:00	95	4283	15,61	3097	0,16	37,0
1:40:30	95	4294	15,61	3116	0,16	37,1
1:41:00	95	4304	15,61	3084	0,16	37,3
1:41:30	95	4314	15,60	3092	0,17	37,4
1:42:00	96	4324	15,60	3095	0,17	37,5
1:42:30	96	4335	15,60	3120	0,17	37,7
1:43:00	96	4345	15,61	3084	0,16	37,8
1:43:30	96	4356	15,59	3088	0,17	37,9
1:44:00	96	4368	15,59	3086	0,17	38,1
1:44:30	96	4380	15,59	3111	0,17	38,2
1:45:00	96	4391	15,61	3091	0,16	38,3
1:45:30	96	4402	15,60	3070	0,17	38,5
1:46:00	96	4414	15,58	3093	0,17	38,6
1:46:30	96	4425	15,58	3080	0,17	38,7
1:47:00	96	4436	15,59	3054	0,17	38,8
1:47:30	96	4446	15,60	3070	0,17	39,0
1:48:00	96	4456	15,59	3076	0,17	39,1
1:48:30	97	4465	15,60	3083	0,17	39,2
1:49:00	97	4474	15,61	3062	0,16	39,4
1:49:30	97	4484	15,61	3058	0,16	39,5
1:50:00	97	4496	15,61	3048	0,16	39,6
1:50:30	97	4508	15,60	3074	0,17	39,8
1:51:00	97	4520	15,60	3057	0,17	39,9
1:51:30	97	4531	15,61	3016	0,16	40,0
1:52:00	97	4542	15,60	3076	0,17	40,2
1:52:30	97	4552	15,58	3063	0,17	40,3
1:53:00	97	4561	15,58	3068	0,17	40,4
1:53:30	97	4570	15,59	3086	0,17	40,6
1:54:00	97	4580	15,61	3045	0,16	40,7
1:54:30	97	4592	15,60	3045	0,17	40,8
1:55:00	97	4603	15,60	3068	0,17	41,0
1:55:30	98	4616	15,60	3038	0,17	41,1
1:56:00	98	4628	15,60	3017	0,17	41,2
1:56:30	98	4639	15,60	3025	0,17	41,4
1:57:00	98	4650	15,59	3037	0,17	41,5
1:57:30	98	4659	15,59	3032	0,17	41,6
1:58:00	98	4668	15,59	3042	0,17	41,8
1:58:30	98	4678	15,60	3033	0,17	41,9
1:59:00	98	4688	15,60	3038	0,17	42,0
1:59:30	98	4698	15,61	3046	0,16	42,2
2:00:00	98	4708	15,60	3045	0,17	42,3
2:00:30	98	4718	15,59	3006	0,17	42,4
2:01:00	98	4729	15,60	3030	0,17	42,6
2:01:30	98	4740	15,60	3033	0,17	42,7
2:02:00	98	4751	15,60	3008	0,17	42,8
2:02:30	98	4761	15,61	3041	0,16	43,0
2:03:00	99	4772	15,60	3047	0,17	43,1
2:03:30	99	4781	15,61	3047	0,16	43,2
2:04:00	99	4792	15,60	3002	0,17	43,4
2:04:30	99	4803	15,59	3025	0,17	43,5
2:05:00	99	4814	15,61	3016	0,16	43,6
2:05:30	99	4824				43,8
2:06:00	99	4834	15,61	3036	0,16	43,9
2:06:30	99	4844	15,60	3023	0,17	44,0
2:07:00	99	4853	15,60	3022	0,17	44,2
2:07:30	99	4862	15,59	3027	0,17	44,3
2:08:00	99	4872	15,59	3036	0,17	44,4
2:08:30	99	4883				44,6
2:09:00	99	4894	15,60	3018	0,17	44,7
2:09:30	99	4904	15,60	3026	0,17	44,8
2:10:00	100	4914				45,0
2:10:30	100	4924	15,58	3029	0,17	45,1
2:11:00	100	4932	15,58	3021	0,18	45,2
2:11:30	100	4941				45,4
2:12:00	100	4951				45,5
2:12:30	100	4961	15,60	3008	0,17	45,6
2:13:00	100	4971				45,8
2:13:30	100	4982				45,9
2:14:00	100	4992				46,0
2:14:30	100	5002				46,2
2:15:00	100	5012	15,58	3011	0,18	46,3
2:15:30	100	5022				46,4
2:16:00	100	5032				46,5
2:16:30	100	5042	15,58	3003	0,17	46,7
2:17:00	100	5052	15,60	3003	0,17	46,8
2:17:30	101	5063				46,9
2:18:00	101	5073	15,63	3006	0,16	47,1
2:18:30	101	5083				47,2
2:19:00	101	5091				47,3
2:19:30	101	5099				47,5
2:20:00	101	5106				47,6
2:20:30	101	5114	15,60	3015	0,17	47,7
2:21:00	101	5122				47,9
2:21:30	101	5132				48,0
2:22:00	101	5144				48,1
2:22:30	101	5156				48,3
2:23:00	101	5168				48,4
2:23:30	101	5179				48,5
2:24:00	101	5189				48,7
2:24:30	101	5198				48,8
2:25:00	101	5205				48,9
2:25:30	101	5212				49,1
2:26:00	102	5220				49,2
2:26:30	102	5229				49,3
2:27:00	102	5240				49,5
2:27:30	102	5252				49,6
2:28:00	102	5265				49,7
2:28:30	102	5277				49,9
2:29:00	102	5289				50,0
2:29:30	102	5299				50,1
2:30:00	102	5309				50,3
2:30:30	102	5317				50,4
2:31:00	102	5325				50,5
2:31:30	102	5332				50,7
2:32:00	102	5339				50,8
2:32:30	102	5346				50,9
2:33:00	102	5354				51,1
2:33:30	103	5363				51,2
2:34:00	103	5373				51,3
2:34:30	103	5385				51,5
2:35:00	103	5395				51,6
2:35:30	103	5405				51,7
2:36:00	103	5415				51,9
2:36:30	103	5425				52,0
2:37:00	103	5435				52,1
2:37:30	103	5446				52,3
2:38:00	103	5457				52,4
2:38:30	103	5467				52,5
2:39:00	103	5476				52,7
2:39:30	103	5483				52,8
2:40:00	103	5491				52,9
2:40:30	103	5498				53,1
2:41:00	103	5507				53,2
2:41:30	104	5517				53,3
2:42:00	104	5528				53,5
2:42:30	104	5539				53,6
2:43:00	104	5552				53,7
2:43:30	104	5565				53,8
2:44:00	104	5578				54,0
2:44:30	104	5590				54,1
2:45:00	104	5602				54,2
2:45:30	104	5614				54,4
2:46:00	104	5625				54,5
2:46:30	104	5634				54,6
2:47:00	104	5643				54,8
2:47:30	104	5651				54,9
2:48:00	104	5661				55,0
2:48:30	104	5671				55,2
2:49:00	104	5683				55,3
2:49:30	105	5696				55,4
2:50:00	105	5709				55,6
2:50:30	105	5722				55,7
2:51:00	105	5735				55,8
2:51:30	105	5747				56,0
2:52:00	105	5759				56,1
2:52:30	105	5770				56,2
2:53:00	105	5782				56,4
2:53:30	105	5796				56,5
2:54:00	105	5810				56,6
2:54:30	105	5825				56,8
2:55:00	105	5841				56,9
2:55:30	105	5856				57,0
2:56:00	105	5870				57,2
2:56:30	105	5883				57,3
2:57:00	106	5895				57,4
2:57:30	106	5906				57,6
2:58:00	106	5918				57,7
2:58:30	106	5929				57,8
2:59:00	106	5942				58,0
2:59:30	106	5955				58,1
3:00:00	106	5968				58,2
3:00:30	106	5983				58,4
3:01:00	106	5998				58,5
3:01:30	106	6013				58,6
3:02:00	106	6027				58,8
3:02:30	106	6042				58,9
3:03:00	106	6057				59,0
3:03:30	106	6073				59,2
3:04:00	106	6089				59,3
3:04:30	107	6104				59,4
3:05:00	107	6117				59,6
3:05:30	107	6131				59,7
3:06:00	107	6143				59,8
3:06:30	107	6154				60,0
3:07:00	107	6165				60,1
3:07:30	107	6177				60,2
3:08:00	107	6189				60,4
3:08:30	107	6204				60,5
3:09:00	107	6217				60,6
3:09:30	107	6230				60,8
3:10:00	107	6242				60,9
3:10:30	107	6253				61,0
3:11:00	107	6263				61,2
3:11:30	107	6273				61,3
3:12:00	107	6284				61,4
3:12:30	107	6296				61,5
3:13:00	108	6310				61,7
3:13:30	108	6323				61,8
3:14:00	108	6337				61,9
3:14:30	108	6349				62,1
3:15:00	108	6359				62,2
3:15:30	108	6368				62,3
3:16:00	108	6376				62,5
3:16:30	108	6383				62,6
3:17:00	108	6391				62,7
3:17:30	108	6399				62,9
3:18:00	108	6409				63,0
3:18:30	108	6421				63,1
3:19:00	108	6432				63,3
3:19:30	108	6443				63,4
3:20:00	108	6453				63,5
3:20:30	109	6461				63,7
3:21:00	109	6467				63,8
3:21:30	109	6473				63,9
3:22:00	109	6478				64,1
3:22:30	109	6483				64,2
3:23:00	109	6489				64,3
3:23:30	109	6495				64,5
3:24:00	109	6502				64,6
3:24:30	109	6509				64,7
3:25:00	109	6517				64,9
3:25:30	109	6525				65,0
3:26:00	109	6532				65,1
3:26:30	109	6540				65,3
3:27:00	109	6546				65,4
3:27:30	109	6551				65,5
3:28:00	109	6554				65,7
3:28:30	110	6557				65,8
3:29:00	110	6561				65,9
3:29:30	110	6565				66,1
3:30:00	110	6570				66,2
3:30:30	110	6576				66,3
3:31:00	110	6582				66,5
3:31:30	110	6588				66,6
3:32:00	110	6594				66,7
3:32:30	110	6601				66,9
3:33:00	110	6607				67,0
3:33:30	110	6614				67,1
3:34:00	110	6619				67,3
3:34:30	110	6624				67,4
3:35:00	110	6628				67,5
3:35:30	110	6632				67,7
3:36:00	110	6637				67,8
3:36:30	110	6642				67,9
3:37:00	111	6650				68,1
3:37:30	111	6657				68,2
3:38:00	111	6665				68,3
3:38:30	111	6671				68,5
3:39:00	111	6676				68,6
3:39:30	111	6681				68,7
3:40:00	111	6684				68,8
3:40:30	111	6686				69,0
3:41:00	111	6690				69,1
3:41:30	111	6695				69,2
3:42:00	111	6700				69,4
3:42:30	111	6706				69,5
3:43:00	111	6713				69,6
3:43:30	111	6719				69,8
3:44:00	111	6726				69,9
3:44:30	112	6731				70,0
3:45:00	112	6736				70,2
3:45:30	112	6740				70,3
3:46:00	112	6744				70,4
3:46:30	112	6747				70,6
3:47:00	112	6751				70,7
3:47:30	112	6756				70,8
3:48:00	112	6762				71,0
3:48:30	112	6767				71,1
3:49:00	112	6772				71,2
3:49:30	112	6777				71,4
3:50:00	112	6781				71,5
3:50:30	112	6785				71,6
3:51:00	112	6789				71,8
3:51:30	112	6793				71,9
3:52:00	112	6798				72,0
3:52:30	113	6801				72,2
3:53:00	113	6803				72,3
3:53:30	113	6805				72,4
3:54:00	113	6808				72,6
3:54:30	113	6810				72,7
3:55:00	113	6814				72,8
3:55:30	113	6819				73,0
3:56:00	113	6823				73,1
3:56:30	113	6828				73,2
3:57:00	113	6832				73,4
3:57:30	113	6834				73,5
3:58:00	113	6835				73,6
3:58:30	113	6836				73,8
3:59:00	113	6839				73,9
3:59:30	113	6841				74,0
4:00:00	113	6843				74,2
4:00:30	113	6845				74,3
4:01:00	114	6849				74,4
4:01:30	114	6853				74,6
4:02:00	114	6857				74,7
4:02:30	114	6862				74,8
4:03:00	114	6867				75,0
4:03:30	114	6869				75,1
4:04:00	114	6870				75,2
4:04:30	114	6871				75,4
4:05:00	114	6871				75,5
4:05:30	114	6872				75,6
4:06:00	114	6875				75,8
4:06:30	114	6878				75,9
4:07:00	114	6882				76,0
4:07:30	114	6886				76,2
4:08:00	114	6888				76,3
4:08:30	114	6890				76,4
4:09:00	115	6892				76,5
4:09:30	115	6894				76,7
4:10:00	115	6895				76,8
4:10:30	115	6894				76,9
4:11:00	115	6893				77,1
4:11:30	115	6893				77,2
4:12:00	115	6901				77,3
4:12:30	115	6881				77,5
4:13:00	114	6783				77,6
4:13:30	112	6629				77,7
4:14:00	110	6462				77,9
4:14:30	109	6298				78,0
4:15:00	107	6137				78,1
4:15:30	106	5981				78,3
4:16:00	105	5829				78,4
4:16:30	104	5682				78,5
4:17:00	103	5540				78,7
4:17:30	102	5403				78,8
4:18:00	101	5271				78,9
4:18:30	100	5143				79,1
4:19:00	99	5018				79,2
4:19:30	98	4897				79,3
4:20:00	97	4780				79,5
4:20:30	97	4666				79,6
4:21:00	96	4555				79,7
4:21:30	95	4447				79,9
4:22:00	94	4342				80,0
4:22:30	94	4241				80,1
4:23:00	93	4142				80,3
4:23:30	93	4046				80,4
4:24:00	92	3949				80,5
4:24:30	92	3884				80,7
4:25:00	92	3871				80,8
4:25:30	93	3910				80,9
4:26:00	95	3999				81,1
4:26:30	96	4134				81,2
4:27:00	98	4310				81,3
4:27:30	100	4522				81,5
4:28:00	101	4743				81,6
4:28:30	103	4944				81,7
4:29:00	104	5119				81,9
4:29:30	105	5271				82,0
4:30:00	106	5401				82,1
4:30:30	107	5511				82,3
4:31:00	107	5605				82,4
4:31:30	108	5684				82,5
4:32:00	108	5750				82,7
4:32:30	109	5805				82,8
4:33:00	109	5856				82,9
4:33:30	110	5909				83,1
4:34:00	110	5966				83,2
4:34:30	111	6028				83,3
4:35:00	111	6092				83,5
4:35:30	111	6153				83,6
4:36:00	112	6209				83,7
4:36:30	112	6259				83,8
4:37:00	113	6300				84,0
4:37:30	113	6336				84,1
4:38:00	113	6368				84,2
4:38:30	114	6398				84,4
4:39:00	114	6427				84,5
4:39:30	114	6456				84,6
4:40:00	114	6484				84,8
4:40:30	115	6512				84,9
4:41:00	115	6537				85,0
4:41:30	115	6560				85,2
4:42:00	115	6580				85,3
4:42:30	116	6598	16,11	3055	0,00	85,4
4:43:00	116	6613	16,11	3126	0,00	116,7
4:43:30	116	6624	16,09	3182	0,01	143,0
4:44:00	116	6632	16,10	3256	0,01	179,5
4:44:30	115	3318	16,10	3268	0,01	185,8
4:45:00	116	3376	16,28	3002	0,00	62,6
4:45:30	117	3431	16,49	3065	0,00	89,7
4:46:00	117	3489	16,57	3155	0,00	130,6
4:46:30	118	3534	16,61	3218	0,00	160,5
4:47:00	118	3568	16,62	3252	0,00	177,8
4:47:30	118	3591	16,63	3302	0,00	203,3
4:48:00	118	3605	16,64	3380	0,00	245,4
4:48:30	118	3610	16,63	3420	0,00	268,3
4:49:00	118	3609	16,64	3504	0,00	317,9
4:49:30	118	3601	16,64	3540	0,00	340,2
4:50:00	118	3587	16,65	3594	0,00	375,0
4:50:30	118	3571	16,62	3651	0,00	413,3
4:51:00	118	3559	16,62	3718	0,00	460,9
4:51:30	118	3552	16,64	3745	0,00	480,3
4:52:00	119	3551	16,65	3791	0,00	514,6
4:52:30	119	3556	16,65	3821	0,00	538,4
4:53:00	119	3559	16,65	3865	0,00	572,9
4:53:30	119	3561	16,63	3929	0,00	625,7
4:54:00	119	3556	16,63	3973	0,00	663,7
4:54:30	119	3546	16,64	4016	0,00	702,1
4:55:00	119	3530	16,64	4041	0,00	725,4
4:55:30	119	3513	16,64	4094	0,00	775,5
4:56:00	119	3497	16,64	4133	0,00	814,0
4:56:30	119	3483	16,63	4195	0,00	876,6
4:57:00	119	3472	16,62	4226	0,00	909,0
4:57:30	120	3463	16,61	4265	0,00	951,6
4:58:00	120	3454	16,59	4306	0,00	997,1
4:58:30	120	3442	16,59	4346	0,00	1043,3
4:59:00	120	3425	16,58	4385	0,00	1089,2
4:59:30	120	3404	16,58	4423	0,00	1135,7
5:00:00	120	3380	16,56	4448	0,00	1167,6
5:00:30	120	3355	16,56	4481	0,00	1210,4
5:01:00	120	3329	16,55	4516	0,00	
5:01:30	120	3305	16,53	4541	0,00	
5:02:00	120	3283	16,51	4568	0,00	
5:02:30	120	3261	16,50	4604	0,00	
5:03:00	120	3238	16,49	4629	0,00	
5:03:30	120	3212	16,45	4654	0,00	
5:04:00	120	3181	16,42	4671	0,00	
5:04:30	120	3148	16,41	4686	0,00	
5:05:00	120	3112	16,38	4715	0,00	
5:05:30	120	3076	16,37	4731	0,00	
5:06:00	120	3040	16,32	4749	0,00	
5:06:30	120	3005	16,29	4761	0,00	
5:07:00	120	2969	16,25	4783	0,00	
5:07:30	120	2933	16,20	4800	0,00	
5:08:00	120	2897	16,16	4811	0,00	
5:08:30	120	2858	16,12	4813	0,00	
5:09:00	120	2817	16,05	4823	0,02	
5:09:30	120	2774	16,00	4831	0,04	
5:10:00	120	2729	15,93	4831	0,06	
5:10:30	120	2683	15,86	4836	0,08	
5:11:00	120	2637	15,80	4836	0,10	
5:11:30	120	2597	15,72	4827	0,13	
5:12:00	120	2556	15,64	4834	0,15	
5:12:30	120	2514	15,56	4830	0,18	
5:13:00	120	2469	15,49	4846	0,21	
5:13:30	120	2422	15,41	4847	0,24	
5:14:00	120	2370	15,32	4857	0,27	
5:14:30	120	2317	15,25	4867	0,30	
5:15:00	120	2264	15,16	4879	0,33	
5:15:30	120	2214	15,08	4887	0,37	
5:16:00	120	2166	15,00	4903	0,40	
5:16:30	120	2118	14,92	4904	0,44	
5:17:00	121	2075	14,84	4918	0,47	
5:17:30	121	2023	14,76	4927	0,51	
5:18:00	120	1967	14,69	4934	0,55	
5:18:30	120	1911	14,62	4940	0,58	
5:19:00	120	1859	14,54	4950	0,62	
5:19:30	120	1802	14,46	4972	0,66	
5:20:00	120	1746	14,39	4978	0,70	
5:20:30	120	1691	14,33	5004	0,74	
5:21:00	121	1643	14,26	5010	0,77	
5:21:30	121	1589	14,19	5022	0,82	
5:22:00	121	1537	14,12	5028	0,86	
5:22:30	121	1483	14,04	5051	0,91	
5:23:00	121	1428	13,98	5054	0,95	
5:23:30	120	1370	13,92	5062	0,99	
5:24:00	120	1313	13,85	5077	1,03	
5:24:30	120	1270	13,79	5084	1,08	
5:25:00	121	1219	13,72	5089	1,12	
5:25:30	120	1171	13,67	5101	1,16	
5:26:00	121	1124	13,61	5102	1,21	
5:26:30	121	1080	13,58	5110	1,23	
5:27:00	121	1033	13,52	5110	1,28	
5:27:30	121	986	13,46	5119	1,32	
5:28:00	121	937	13,41	5121	1,37	
5:28:30	121	887	13,36	5130	1,40	
5:29:00	121	836	13,31	5130	1,45	
5:29:30	120	786	13,26	5123	1,49	
5:30:00	120	740	13,20	5130	1,54	
5:30:30	120	697	13,16	5143	1,58	
5:31:00	121	658	13,11	5137	1,63	
5:31:30	121	621	13,05	5142	1,68	
5:32:00	121	586	13,01	5144	1,72	
5:32:30	121	552	12,96	5139	1,76	
5:33:00	121	518	12,92	5140	1,81	
5:33:30	121	486	12,87	5137	1,86	
5:34:00	121	454	12,83	5143	1,90	
5:34:30	121	422	12,79	5147	1,95	
5:35:00	121	391	12,74	5140	2,00	
5:35:30	121	361	12,70	5143	2,04	
5:36:00	121	333	12,66	5147	2,08	
5:36:30	121	310	12,61	5132	2,14	
5:37:00	121	289	12,58	5144	2,18	
5:37:30	121	272	12,54	5139	2,23	
5:38:00	121	257	12,50	5137	2,28	
5:38:30	121	244	12,46	5140	2,32	
5:39:00	121	232	12,42	5139	2,38	
5:39:30	121	221	12,38	5135	2,42	
5:40:00	121	210	12,35	5136	2,46	
5:40:30	121	200	12,31	5142	2,52	
5:41:00	121	190	12,27	5138	2,57	
5:41:30	121	181	12,24	5138	2,61	
5:42:00	121	173	12,21	5140	2,66	
5:42:30	121	165	12,17	5141	2,70	
5:43:00	121	160	12,14	5142	2,75	
5:43:30	121	155	12,10	5150	2,80	
5:44:00	121	151	12,07	5147	2,85	
5:44:30	121	147	12,05	5142	2,88	
5:45:00	121	144	12,02	5146	2,93	
5:45:30	121	141	11,99	5147	2,97	
5:46:00	121	139	11,96	5153	3,02	
5:46:30	121	136	11,92	5145	3,08	
5:47:00	121	134	11,89	5152	3,12	
5:47:30	121	131	11,87	5148	3,17	
5:48:00	121	129	11,85	5150	3,19	
5:48:30	121	127	11,83	5152	3,22	
5:49:00	121	125	11,80	5157	3,28	
5:49:30	121	123	11,77	5158	3,33	
5:50:00	121	121	11,74	5161	3,37	
5:50:30	121	120	11,71	5157	3,43	
5:51:00	121	119	11,69	5162	3,47	
5:51:30	121	117	11,67	5167	3,50	
5:52:00	121	117	11,65	5162	3,54	
5:52:30	121	116	11,62	5181	3,60	
5:53:00	121	115	11,59	5173	3,64	
5:53:30	121	114	11,58	5178	3,68	
5:54:00	121	113	11,54	5183	3,73	
5:54:30	121	112	11,53	5183	3,76	
5:55:00	121	111	11,51	5190	3,79	
5:55:30	121	110	11,49	5192	3,85	
5:56:00	121	109	11,47	5200	3,88	
5:56:30	121	108	11,45	5205	3,91	
5:57:00	121	107	11,43	5205	3,95	
5:57:30	121	107	11,41	5209	4,00	
5:58:00	121	107	11,38	5213	4,05	
5:58:30	121	106	11,37	5217	4,08	
5:59:00	121	105	11,34	5217	4,13	
5:59:30	121	105	11,33	5221	4,16	
6:00:00	121	103	11,31	5220	4,20	
6:00:30	121	102	11,29	5233	4,24	
6:01:00	120	101	11,28	5236	4,28	
6:01:30	120	100	11,26	5242	4,31	
6:02:00	120	99	11,24	5249	4,35	
6:02:30	120	99	11,23	5245	4,38	
6:03:00	120	98	11,21	5248	4,43	
6:03:30	120	98	11,18	5251	4,48	
6:04:00	121	98	11,17	5260	4,50	
6:04:30	121	98	11,16	5261	4,54	
6:05:00	121	97	11,14	5261	4,59	
6:05:30	121	96	11,13	5269	4,62	
6:06:00	120	96	11,11	5271	4,65	
6:06:30	120	95	11,09	5273	4,70	
6:07:00	120	94	11,08	5279	4,73	
6:07:30	120	93	11,07	5279	4,76	
6:08:00	120	93	11,05	5278	4,79	
6:08:30	120	93	11,05	5282	4,80	
6:09:00	120	92	11,03	5289	4,84	
6:09:30	120	92	11,01	5298	4,89	
6:10:00	121	92	10,99	5290	4,94	
6:10:30	121	92	10,98	5302	4,97	
6:11:00	121	92	10,97	5298	4,99	
6:11:30	121	91	10,96	5305	5,01	
6:12:00	120	91	10,96	5305	5,02	
6:12:30	120	90	10,94	5308	5,08	
6:13:00	120	89	10,93	5317	5,09	
6:13:30	120	89	10,91	5321	5,14	
6:14:00	120	89	10,90	5325	5,18	
6:14:30	120	88	10,89	5318	5,20	
6:15:00	120	88	10,88	5318	5,24	
6:15:30	120	88	10,86	5326	5,27	
6:16:00	120	88	10,85	5328	5,31	
6:16:30	121	88	10,85	5333	5,32	
6:17:00	121	87	10,84	5341	5,34	
6:17:30	121	87	10,82	5337	5,38	
6:18:00	121	87	10,82	5344	5,40	
6:18:30	121	86	10,81	5343	5,42	
6:19:00	121	86	10,79	5335	5,47	
6:19:30	121	86	10,78	5344	5,49	
6:20:00	121	86	10,78	5350	5,51	
6:20:30	120	85	10,76	5354	5,56	
6:21:00	121	85	10,75	5349	5,57	
6:21:30	121	85	10,75	5357	5,58	
6:22:00	121	85	10,73	5358	5,64	
6:22:30	121	84	10,73	5359	5,65	
6:23:00	121	84	10,71	5360	5,70	
6:23:30	121	84	10,69	5356	5,76	
6:24:00	121	84	10,69	5366	5,75	
6:24:30	121	84	10,68	5368	5,78	
6:25:00	121	83	10,68	5364	5,80	
6:25:30	121	83	10,67	5369	5,82	
6:26:00	120	83	10,66	5371	5,85	
6:26:30	121	83	10,65	5372	5,88	
6:27:00	121	83	10,64	5379	5,91	
6:27:30	121	83	10,63	5378	5,93	
6:28:00	121	83	10,62	5379	5,96	
6:28:30	121	83	10,62	5382	5,98	
6:29:00	121	83	10,60	5383	6,03	
6:29:30	121	83	10,59	5386	6,06	
6:30:00	121	83	10,58	5387	6,08	
6:30:30	121	83	10,57	5386	6,11	
6:31:00	121	82	10,57	5393	6,11	
6:31:30	121	82	10,56	5386	6,14	
6:32:00	121	82	10,55	5394	6,17	
6:32:30	121	82	10,55	5391	6,19	
6:33:00	121	82	10,54	5393	6,21	
6:33:30	121	82	10,54	5396	6,21	
6:34:00	121	82	10,53	5395	6,24	
6:34:30	121	82	10,51	5401	6,29	
6:35:00	121	82	10,51	5395	6,31	
6:35:30	121	81	10,51	5400	6,32	
6:36:00	121	81	10,50	5400	6,35	
6:36:30	120	82	10,48	5403	6,40	
6:37:00	120	81	10,48	5404	6,42	
6:37:30	120	84	10,47	5406	6,44	
6:38:00	120	84	10,47	5405	6,44	
6:38:30	120	84	10,46	5405	6,46	
6:39:00	121	83	10,45	5410	6,50	
6:39:30	121	84	10,45	5410	6,51	
6:40:00	121	83	10,44	5411	6,53	
6:40:30	121	83	10,43	5414	6,57	
6:41:00	121	83	10,43	5415	6,59	
6:41:30	120	82	10,42	5416	6,60	
6:42:00	120	82	10,41	5419	6,63	
6:42:30	120	82	10,40	5418	6,67	
6:43:00	120	82	10,40	5422	6,68	
6:43:30	120	82	10,39	5418	6,70	
6:44:00	120	82	10,38	5422	6,75	
6:44:30	121	82	10,37	5422	6,76	
6:45:00	121	82	10,37	5418	6,78	
6:45:30	121	82	10,36	5417	6,80	
6:46:00	120	82	10,35	5424	6,83	
6:46:30	120	82	10,35	5428	6,84	
6:47:00	121	82	10,35	5423	6,86	
6:47:30	120	82	10,34	5426	6,88	
6:48:00	120	82	10,34	5430	6,87	
6:48:30	120	81	10,34	5431	6,89	
6:49:00	121	82	10,33	5435	6,92	
6:49:30	121	82	10,32	5431	6,95	
6:50:00	120	83	10,32	5432	6,96	
6:50:30	120	83	10,31	5436	6,99	
6:51:00	121	83	10,30	5432	7,02	
6:51:30	121	83	10,29	5435	7,05	
6:52:00	121	82	10,29	5433	7,07	
6:52:30	121	82	10,29	5439	7,07	
6:53:00	120	82	10,28	5443	7,09	
6:53:30	120	82	10,27	5439	7,12	
6:54:00	120	81	10,27	5436	7,14	
6:54:30	120	81	10,26	5439	7,16	
6:55:00	120	83	10,26	5444	7,18	
6:55:30	120	83	10,25	5437	7,19	
6:56:00	121	83	10,26	5446	7,18	
6:56:30	121	83	10,24	5442	7,24	
6:57:00	121	83	10,24	5440	7,23	
6:57:30	121	83	10,24	5445	7,23	
6:58:00	121	83	10,23	5443	7,27	
6:58:30	121	83	10,23	5446	7,28	
6:59:00	121	84	10,23	5444	7,28	
6:59:30	121	84	10,22	5445	7,32	
7:00:00	121	84	10,21	5445	7,35	
7:00:30	121	84	10,21	5442	7,35	
7:01:00	121	84	10,20	5448	7,38	
7:01:30	121	84	10,20	5453	7,41	
7:02:00	121	84	10,19	5447	7,43	
7:02:30	121	84	10,18	5454	7,48	
7:03:00	121	84	10,18	5454	7,49	
7:03:30	121	84	10,17	5451	7,51	
7:04:00	121	83	10,17	5451	7,52	
7:04:30	121	83	10,17	5462	7,52	
7:05:00	121	83	10,17	5458	7,53	
7:05:30	121	82	10,16	5452	7,55	
7:06:00	121	83	10,16	5452	7,56	
7:06:30	121	83	10,15	5457	7,57	
7:07:00	121	83	10,15	5458	7,60	
7:07:30	121	82	10,15	5457	7,59	
7:08:00	121	83	10,14	5456	7,61	
7:08:30	121	83	10,13	5459	7,66	
7:09:00	121	85	10,14	5457	7,64	
7:09:30	121	84	10,14	5457	7,64	
7:10:00	121	84	10,13	5462	7,67	
7:10:30	121	84	10,12	5458	7,68	
7:11:00	121	83	10,11	5461	7,73	
7:11:30	121	84	10,12	5463	7,72	
7:12:00	121	83	10,10	5462	7,77	
7:12:30	121	83	10,10	5467	7,79	
7:13:00	121	83	10,10	5467	7,79	
7:13:30	121	83	10,09	5468	7,82	
7:14:00	121	83	10,09	5468	7,83	
7:14:30	121	83	10,09	5463	7,84	
7:15:00	121	82	10,08	5472	7,87	
7:15:30	121	84	10,07	5473	7,89	
7:16:00	121	83	10,07	5471	7,92	
7:16:30	121	83	10,06	5471	7,93	
7:17:00	121	83	10,06	5473	7,94	
7:17:30	121	83	10,06	5470	7,93	
7:18:00	121	84	10,06	5466	7,94	
7:18:30	121	84	10,06	5469	7,95	
7:19:00	121	84	10,06	5469	7,95	
7:19:30	121	84	10,05	5477	7,98	
7:20:00	121	84	10,05	5477	7,99	
7:20:30	121	84	10,04	5470	8,02	
7:21:00	121	83	10,04	5474	8,03	
7:21:30	121	83	10,04	5473	8,02	
7:22:00	120	82	10,04	5475	8,02	
7:22:30	120	82	10,03	5480	8,07	
7:23:00	120	82	10,03	5472	8,05	
7:23:30	120	82	10,03	5473	8,07	
7:24:00	120	82	10,02	5475	8,10	
7:24:30	120	82	10,01	5477	8,15	
7:25:00	121	82	10,01	5476	8,17	
7:25:30	121	82	10,00	5475	8,19	
7:26:00	120	82	10,00	5482	8,18	
7:26:30	120	82	10,00	5478	8,19	
7:27:00	120	81	10,00	5487	8,20	
7:27:30	120	81	9,99	5480	8,25	
7:28:00	120	84	9,98	5484	8,27	
7:28:30	120	84	9,98	5485	8,29	
7:29:00	120	83	9,97	5483	8,30	
7:29:30	120	83	9,97	5484	8,31	
7:30:00	120	83	9,98	5486	8,30	
7:30:30	120	83	9,98	5490	8,30	
7:31:00	120	83	9,96	5479	8,35	
7:31:30	120	83	9,96	5478	8,35	
7:32:00	120	83	9,97	5490	8,34	
7:32:30	120	83	9,96	5492	8,35	
7:33:00	120	83	9,96	5486	8,37	
7:33:30	120	83	9,95	5488	8,41	
7:34:00	120	82	9,96	5494	8,38	
7:34:30	121	82	9,95	5487	8,42	
7:35:00	120	82	9,95	5492	8,41	
7:35:30	120	82	9,94	5484	8,45	
7:36:00	120	82	9,93	5490	8,49	
7:36:30	120	82	9,93	5491	8,49	
7:37:00	120	82	9,93	5490	8,50	
7:37:30	120	82	9,93	5488	8,50	
7:38:00	120	82	9,93	5490	8,51	
7:38:30	121	82	9,93	5486	8,51	
7:39:00	121	83	9,93	5493	8,49	
7:39:30	121	83	9,92	5491	8,53	
7:40:00	120	83	9,92	5496	8,56	
7:40:30	120	83	9,92	5496	8,56	
7:41:00	120	83	9,90	5489	8,62	
7:41:30	120	83	9,90	5497	8,65	
7:42:00	120	83	9,90	5488	8,62	
7:42:30	121	83	9,90	5491	8,64	
7:43:00	121	83	9,90	5494	8,62	
7:43:30	121	83	9,90	5491	8,65	
7:44:00	121	83	9,89	5495	8,68	
7:44:30	121	83	9,88	5495	8,72	
7:45:00	121	83	9,88	5495	8,71	
7:45:30	121	82	9,88	5500	8,72	
7:46:00	120	82	9,88	5500	8,72	
7:46:30	120	82	9,88	5494	8,74	
7:47:00	120	82	9,88	5496	8,71	
7:47:30	121	82	9,88	5491	8,74	
7:48:00	121	82	9,87	5501	8,76	
7:48:30	121	82	9,87	5492	8,79	
7:49:00	121	82	9,86	5502	8,80	
7:49:30	121	82	9,87	5498	8,79	
7:50:00	121	82	9,86	5494	8,81	
7:50:30	121	82	9,86	5499	8,84	
7:51:00	121	82	9,85	5500	8,84	
7:51:30	121	81	9,86	5502	8,81	
7:52:00	121	82	9,86	5506	8,81	
7:52:30	121	81	9,85	5498	8,87	
7:53:00	121	85	9,84	5507	8,89	
7:53:30	121	85	9,85	5505	8,87	
7:54:00	121	85	9,85	5502	8,87	
7:54:30	121	85	9,84	5502	8,89	
7:55:00	121	85	9,84	5500	8,92	
7:55:30	121	85	9,84	5502	8,91	
7:56:00	121	85	9,84	5506	8,91	
7:56:30	121	84	9,84	5505	8,91	
7:57:00	121	84	9,84	5511	8,92	
7:57:30	121	84	9,84	5504	8,92	
7:58:00	121	84	9,83	5504	8,94	
7:58:30	121	84	9,82	5504	8,99	
7:59:00	121	84	9,81	5504	9,03	
7:59:30	121	84	9,81	5510	9,03	
8:00:00	121	84	9,81	5508	9,03	
8:00:30	121	84	9,81	5510	9,03	
8:01:00	121	83	9,81	5511	9,04	
8:01:30	121	83	9,81	5512	9,04	
8:02:00	120	83	9,80	5509	9,08	
8:02:30	120	83	9,81	5509	9,04	
8:03:00	120	82	9,81	5516	9,06	
8:03:30	120	82	9,80	5511	9,11	
8:04:00	120	84	9,80	5514	9,09	
8:04:30	120	84	9,80	5508	9,09	
8:05:00	120	84	9,79	5509	9,14	
8:05:30	120	84	9,79	5510	9,15	
8:06:00	120	83	9,79	5512	9,15	
8:06:30	120	83	9,78	5513	9,18	
8:07:00	120	83	9,77	5513	9,22	
8:07:30	120	83	9,77	5512	9,23	
8:08:00	120	83	9,77	5509	9,22	
8:08:30	120	83	9,78	5516	9,22	
8:09:00	120	83	9,77	5512	9,22	
8:09:30	120	83	9,77	5512	9,22	
8:10:00	120	83	9,77	5515	9,26	
8:10:30	120	83	9,77	5516	9,26	
8:11:00	120	83	9,77	5515	9,25	
8:11:30	120	83	9,76	5515	9,28	
8:12:00	120	83	9,76	5518	9,28	
8:12:30	120	82	9,77	5518	9,26	
8:13:00	120	82	9,76	5518	9,27	
8:13:30	120	82	9,76	5515	9,28	
8:14:00	120	82	9,76	5517	9,28	
8:14:30	120	82	9,76	5518	9,28	
8:15:00	120	82	9,75	5518	9,34	
8:15:30	120	82	9,75	5519	9,33	
8:16:00	120	82	9,75	5515	9,35	
8:16:30	120	82	9,74	5514	9,38	
8:17:00	120	82	9,74	5519	9,37	
8:17:30	120	84	9,75	5512	9,36	
8:18:00	120	84	9,74	5518	9,38	
8:18:30	120	84	9,74	5520	9,41	
8:19:00	120	84	9,74	5517	9,41	
8:19:30	120	84	9,74	5518	9,41	
8:20:00	120	83	9,74	5520	9,40	
8:20:30	120	83	9,74	5518	9,41	
8:21:00	120	83	9,73	5516	9,42	
8:21:30	120	83	9,73	5522	9,45	
8:22:00	120	83	9,72	5514	9,48	
8:22:30	120	83	9,71	5520	9,52	
8:23:00	120	83	9,72	5518	9,50	
8:23:30	120	83	9,72	5521	9,48	
8:24:00	121	83	9,71	5516	9,53	
8:24:30	121	83	9,71	5522	9,52	
8:25:00	121	83	9,71	5522	9,52	
8:25:30	121	83	9,71	5518	9,54	
8:26:00	121	83	9,71	5520	9,54	
8:26:30	121	83	9,71	5523	9,55	
8:27:00	121	83	9,70	5519	9,58	
8:27:30	121	83	9,70	5523	9,58	
8:28:00	121	83	9,70	5523	9,60	
8:28:30	121	83	9,70	5521	9,61	
8:29:00	121	82	9,70	5526	9,60	
8:29:30	121	82	9,70	5524	9,58	
8:30:00	121	83	9,70	5523	9,59	
8:30:30	121	84	9,70	5525	9,59	
8:31:00	121	84	9,69	5525	9,62	
8:31:30	121	83	9,70	5525	9,60	
8:32:00	121	83	9,70	5526	9,61	
8:32:30	121	83	9,69	5524	9,65	
8:33:00	120	83	9,68	5526	9,70	
8:33:30	120	83	9,68	5522	9,69	
8:34:00	120	83	9,67	5524	9,72	
8:34:30	121	83	9,67	5521	9,72	
8:35:00	121	83	9,67	5522	9,73	
8:35:30	121	83	9,67	5529	9,73	
8:36:00	121	83	9,67	5529	9,75	
8:36:30	121	83	9,66	5528	9,78	
8:37:00	121	83	9,67	5525	9,74	
8:37:30	121	83	9,67	5525	9,76	
8:38:00	121	83	9,66	5532	9,78	
8:38:30	121	82	9,67	5527	9,76	
8:39:00	121	82	9,67	5527	9,76	
8:39:30	121	82	9,66	5526	9,79	
8:40:00	121	82	9,66	5522	9,81	
8:40:30	121	82	9,65	5528	9,82	
8:41:00	121	83	9,66	5529	9,80	
8:41:30	121	83	9,65	5528	9,84	
8:42:00	121	83	9,65	5529	9,82	
8:42:30	121	83	9,65	5533	9,83	
8:43:00	121	83	9,65	5530	9,83	
8:43:30	121	82	9,65	5525	9,85	
8:44:00	121	82	9,65	5536	9,85	
8:44:30	120	82	9,64	5532	9,88	
8:45:00	120	82	9,64	5532	9,87	
8:45:30	120	82	9,64	5529	9,87	
8:46:00	120	82	9,65	5533	9,87	
8:46:30	120	82	9,65	5529	9,86	
8:47:00	120	82	9,64	5528	9,88	
8:47:30	121	83	9,64	5528	9,92	
8:48:00	121	83	9,63	5531	9,95	
8:48:30	121	83	9,63	5532	9,97	
8:49:00	121	83	9,63	5531	9,96	
8:49:30	120	83	9,63	5536	9,95	
8:50:00	120	82	9,63	5534	9,93	
8:50:30	120	82	9,63	5532	9,93	
8:51:00	120	83	9,64	5535	9,92	
8:51:30	120	83	9,63	5530	9,94	
8:52:00	120	83	9,62	5536	9,99	
8:52:30	120	83	9,62	5534	10,00	
8:53:00	120	83	9,63	5530	9,97	
8:53:30	120	83	9,62	5532	9,98	
8:54:00	120	83	9,62	5534	10,00	
8:54:30	120	83	9,62	5538	10,00	
8:55:00	120	83	9,62	5532	10,00	
8:55:30	120	83	9,61	5541	10,07	
8:56:00	120	83	9,61	5535	10,03	
8:56:30	120	86	9,61	5535	10,05	
8:57:00	120	85	9,61	5534	10,04	
8:57:30	120	85	9,61	5534	10,06	
8:58:00	120	85	9,61	5541	10,07	
8:58:30	120	85	9,61	5533	10,08	
8:59:00	120	85	9,60	5530	10,10	
8:59:30	120	85	9,60	5536	10,10	
9:00:00	121	85	9,60	5533	10,10	
9:00:30	121	85	9,60	5538	10,11	
9:01:00	121	85	9,60	5536	10,13	
9:01:30	121	85	9,59	5537	10,18	
9:02:00	120	85	9,59	5540	10,13	
9:02:30	120	84	9,59	5537	10,16	
9:03:00	120	85	9,59	5536	10,14	
9:03:30	120	85	9,59	5531	10,18	
9:04:00	120	85	9,58	5540	10,19	
9:04:30	121	85	9,59	5537	10,15	
9:05:00	120	85	9,59	5537	10,18	
9:05:30	121	85	9,58	5537	10,20	
9:06:00	121	84	9,58	5537	10,21	
9:06:30	121	84	9,58	5535	10,22	
9:07:00	121	84	9,58	5536	10,23	
9:07:30	121	84	9,57	5535	10,25	
9:08:00	121	84	9,57	5537	10,27	
9:08:30	121	84	9,57	5541	10,26	
9:09:00	121	84	9,57	5534	10,26	
9:09:30	121	84	9,57	5536	10,25	
9:10:00	121	84	9,57	5535	10,28	
9:10:30	121	84	9,57	5542	10,28	
9:11:00	121	84	9,57	5539	10,29	
9:11:30	121	84	9,56	5539	10,33	
9:12:00	121	84	9,56	5539	10,33	
9:12:30	121	84	9,57	5544	10,28	
9:13:00	121	84	9,57	5539	10,28	
9:13:30	121	83	9,57	5545	10,29	
9:14:00	120	83	9,56	5540	10,30	
9:14:30	121	83	9,56	5540	10,32	
9:15:00	121	83	9,56	5538	10,33	
9:15:30	121	83	9,56	5537	10,31	
9:16:00	121	83	9,56	5540	10,31	
9:16:30	121	83	9,56	5533	10,31	
9:17:00	121	83	9,55	5543	10,35	
9:17:30	121	83	9,55	5540	10,36	
9:18:00	121	83	9,55	5541	10,37	
9:18:30	121	83	9,55	5543	10,39	
9:19:00	121	83	9,55	5544	10,36	
9:19:30	121	83	9,55	5541	10,36	
9:20:00	121	83	9,55	5541	10,37	
9:20:30	121	83	9,56	5539	10,35	
9:21:00	121	83	9,55	5538	10,36	
9:21:30	121	83	9,55	5541	10,38	
9:22:00	121	82	9,55	5546	10,38	
9:22:30	121	82	9,54	5546	10,42	
9:23:00	121	82	9,54	5543	10,45	
9:23:30	121	82	9,54	5544	10,42	
9:24:00	121	82	9,54	5544	10,45	
9:24:30	121	82	9,54	5547	10,43	
9:25:00	121	82	9,54	5545	10,42	
9:25:30	121	82	9,54	5543	10,44	
9:26:00	121	83	9,54	5543	10,44	
9:26:30	121	82	9,54	5547	10,44	
9:27:00	121	84	9,54	5540	10,45	
9:27:30	121	84	9,54	5543	10,44	
9:28:00	121	83	9,54	5549	10,44	
9:28:30	121	83	9,54	5546	10,46	
9:29:00	120	82	9,53	5546	10,47	
9:29:30	120	82	9,53	5547	10,50	
9:30:00	120	82	9,53	5545	10,50	
9:30:30	120	82	9,53	5551	10,51	
9:31:00	120	82	9,53	5544	10,51	
9:31:30	120	82	9,52	5545	10,56	
9:32:00	120	83	9,51	5546	10,58	
9:32:30	120	82	9,52	5548	10,55	
9:33:00	120	82	9,52	5546	10,53	
9:33:30	120	82	9,52	5542	10,54	
9:34:00	120	82	9,52	5555	10,55	
9:34:30	120	81	9,52	5548	10,56	
9:35:00	120	81	9,52	5555	10,57	
9:35:30	120	81	9,51	5547	10,57	
9:36:00	120	81	9,51	5548	10,59	
9:36:30	120	81	9,50	5550	10,64	
9:37:00	120	81	9,50	5549	10,66	
9:37:30	120	81	9,50	5551	10,67	
9:38:00	120	82	9,51	5551	10,63	
9:38:30	120	82	9,51	5552	10,61	
9:39:00	120	82	9,51	5546	10,60	
9:39:30	120	82	9,51	5547	10,62	
9:40:00	120	82	9,50	5549	10,63	
9:40:30	120	82	9,50	5549	10,65	
9:41:00	120	82	9,51	5550	10,63	
9:41:30	120	82	9,50	5549	10,66	
9:42:00	120	82	9,49	5553	10,72	
9:42:30	120	82	9,50	5548	10,68	
9:43:00	120	83	9,50	5547	10,66	
9:43:30	120	83	9,50	5545	10,68	
9:44:00	120	83	9,49	5543	10,73	
9:44:30	120	83	9,48	5551	10,75	
9:45:00	120	83	9,49	5547	10,74	
9:45:30	120	83	9,49	5550	10,74	
9:46:00	120	82	9,48	5551	10,78	
9:46:30	120	82	9,48	5549	10,76	
9:47:00	120	82	9,48	5552	10,75	
9:47:30	120	82	9,49	5554	10,74	
9:48:00	120	82	9,48	5547	10,77	
9:48:30	120	82	9,48	5551	10,80	
9:49:00	120	82	9,48	5547	10,79	
9:49:30	120	82	9,48	5550	10,79	
9:50:00	120	82	9,48	5547	10,80	
9:50:30	120	82	9,48	5549	10,77	
9:51:00	120	83	9,48	5542	10,79	
9:51:30	120	83	9,47	5547	10,81	
9:52:00	121	83	9,47	5547	10,80	
9:52:30	121	82	9,48	5544	10,78	
9:53:00	121	83	9,48	5550	10,78	
9:53:30	120	82	9,47	5547	10,82	
9:54:00	120	82	9,47	5555	10,81	
9:54:30	120	82	9,47	5545	10,85	
9:55:00	120	82	9,46	5549	10,86	
9:55:30	120	82	9,46	5549	10,86	
9:56:00	120	82	9,47	5550	10,85	
9:56:30	121	82	9,47	5545	10,83	
9:57:00	120	82	9,47	5547	10,85	
9:57:30	120	82	9,46	5549	10,88	
9:58:00	121	82	9,46	5548	10,88	
9:58:30	121	82	9,46	5549	10,86	
9:59:00	121	82	9,46	5554	10,89	
9:59:30	121	82	9,47	5550	10,84	
10:00:00	121	82	9,47	5551	10,85	
10:00:30	121	82	9,46	5548	10,87	
10:01:00	121	82	9,46	5545	10,91	
10:01:30	121	82	9,46	5548	10,90	
10:02:00	121	82	9,46	5557	10,89	
10:02:30	121	83	9,46	5552	10,91	
10:03:00	121	83	9,46	5552	10,90	
10:03:30	121	83	9,46	5548	10,90	
10:04:00	121	83	9,45	5547	10,92	
10:04:30	121	83	9,46	5549	10,91
