Repository: ProgWizer/parser

File: project-root/data/Data Acquisition/Data Acquisition/2021 year (353)/21-254.txt (part 1 of 3)
--Test Summary--
Full Path and File Name	
Instrument Name	7222
Instrument Type	Model 7222 Consistometer
Instrument Serial Number	
Test Start Date	28.09.2021
Test Start Time	17:59:24
Test Stop Date	29.09.2021
Test Stop Time	8:32:55
Test Length	14:33:31
Final Sample Time Offset	14:33:30
Controller Schedule Name	
Sampling Period	10 seconds
Comments	
Information	WellID	
Information	Customer	
Information	EngName	
Information	CementClass	
Information	CementMfr	
Information	Additives	90G+10ASPM+1FLOSS-304+1CaCl2
Information	Density	
Information	BHCT	
Information	BHST	
Information	FluidLoss	
Information	JobType	
Calculated Value	Time_30Bc	9:07:10
Calculated Value	Time_70Bc	14:33:30
Initial Temperature (°C)	26 °C
Final Temperature (°C)	41 °C
Initial Pressure (MPa)	0,5 MPa
Final Pressure (MPa)	0,5 MPa
Initial Consistency (Bc)	8 Bc
Final Consistency (Bc)	73 Bc
--Data--
Time (HH:MM:SS)	Temperature (°C)	Pressure (MPa)	Consistency (Bc)
0:00:00	26	0,5	8
0:00:10	27	0,5	2
0:00:20	27	0,5	2
0:00:30	27	0,6	3
0:00:40	27	0,6	6
0:00:50	27	0,6	11
0:01:00	27	0,6	5
0:01:10	27	0,6	3
0:01:20	28	0,6	6
0:01:30	28	0,6	6
0:01:40	28	0,6	5
0:01:50	28	0,6	3
0:02:00	28	0,6	3
0:02:10	28	0,6	3
0:02:20	28	0,6	3
0:02:30	28	0,6	3
0:02:40	28	0,6	3
0:02:50	28	0,6	3
0:03:00	28	0,6	3
0:03:10	28	0,6	3
0:03:20	29	0,6	3
0:03:30	29	0,6	3
0:03:40	29	0,6	3
0:03:50	29	0,6	3
0:04:00	29	0,6	3
0:04:10	29	0,6	3
0:04:20	29	0,6	3
0:04:30	29	0,6	3
0:04:40	29	0,6	3
0:04:50	29	0,6	3
0:05:00	29	0,6	3
0:05:10	29	0,6	3
0:05:20	29	0,6	3
0:05:30	29	0,6	3
0:05:40	29	0,6	3
0:05:50	29	0,6	3
0:06:00	29	0,6	3
0:06:10	29	0,6	3
0:06:20	29	0,6	3
0:06:30	29	0,6	3
0:06:40	29	0,7	3
0:06:50	29	0,7	3
0:07:00	29	0,7	3
0:07:10	29	0,7	2
0:07:20	29	0,8	2
0:07:30	29	0,8	2
0:07:40	29	0,9	2
0:07:50	29	0,9	2
0:08:00	29	1,0	2
0:08:10	29	1,0	2
0:08:20	29	1,1	4
0:08:30	29	1,1	4
0:08:40	29	1,1	3
0:08:50	30	1,2	2
0:09:00	30	1,2	2
0:09:10	30	1,3	1
0:09:20	30	1,3	2
0:09:30	30	1,4	3
0:09:40	30	1,4	6
0:09:50	30	1,5	10
0:10:00	30	1,5	10
0:10:10	30	1,5	10
0:10:20	30	1,5	7
0:10:30	30	1,6	6
0:10:40	31	1,6	6
0:10:50	31	1,6	6
0:11:00	31	1,7	7
0:11:10	31	1,7	9
0:11:20	31	1,7	8
0:11:30	31	1,7	6
0:11:40	31	1,7	6
0:11:50	31	1,8	6
0:12:00	32	1,8	6
0:12:10	32	1,8	6
0:12:20	32	1,8	8
0:12:30	32	1,8	7
0:12:40	32	1,8	7
0:12:50	32	1,8	8
0:13:00	32	1,8	8
0:13:10	32	1,8	8
0:13:20	32	1,8	7
0:13:30	33	1,9	6
0:13:40	33	1,9	7
0:13:50	33	1,9	5
0:14:00	33	1,9	5
0:14:10	33	1,9	6
0:14:20	33	1,9	7
0:14:30	33	1,9	6
0:14:40	33	2,0	6
0:14:50	33	2,0	6
0:15:00	33	2,0	6
0:15:10	33	2,0	5
0:15:20	34	2,0	5
0:15:30	34	2,1	5
0:15:40	34	2,1	5
0:15:50	34	2,1	5
0:16:00	34	2,1	5
0:16:10	34	2,1	5
0:16:20	34	2,2	5
0:16:30	34	2,2	4
0:16:40	34	2,2	4
0:16:50	34	2,2	4
0:17:00	34	2,3	4
0:17:10	35	2,3	4
0:17:20	35	2,3	4
0:17:30	35	2,4	4
0:17:40	35	2,4	4
0:17:50	35	2,4	4
0:18:00	35	2,5	4
0:18:10	35	2,5	4
0:18:20	35	2,5	5
0:18:30	35	2,5	5
0:18:40	35	2,6	4
0:18:50	35	2,6	5
0:19:00	35	2,6	5
0:19:10	35	2,7	5
0:19:20	36	2,7	4
0:19:30	36	2,7	4
0:19:40	36	2,8	4
0:19:50	36	2,8	5
0:20:00	36	2,8	4
0:20:10	36	2,9	5
0:20:20	36	2,9	4
0:20:30	36	2,9	5
0:20:40	36	3,0	5
0:20:50	36	3,0	5
0:21:00	36	3,0	5
0:21:10	36	3,1	5
0:21:20	37	3,1	5
0:21:30	37	3,1	5
0:21:40	37	3,1	6
0:21:50	37	3,2	6
0:22:00	37	3,2	6
0:22:10	37	3,3	6
0:22:20	37	3,3	6
0:22:30	37	3,3	6
0:22:40	37	3,4	6
0:22:50	37	3,4	6
0:23:00	37	3,4	6
0:23:10	37	3,5	6
0:23:20	38	3,5	6
0:23:30	38	3,5	6
0:23:40	38	3,5	6
0:23:50	38	3,6	6
0:24:00	38	3,6	6
0:24:10	38	3,7	6
0:24:20	38	3,7	6
0:24:30	38	3,7	6
0:24:40	38	3,7	6
0:24:50	38	3,8	6
0:25:00	38	3,8	7
0:25:10	38	3,9	7
0:25:20	39	3,9	7
0:25:30	39	3,9	7
0:25:40	39	3,9	7
0:25:50	39	4,0	7
0:26:00	39	4,0	7
0:26:10	39	4,0	7
0:26:20	39	4,1	7
0:26:30	39	4,1	7
0:26:40	39	4,1	7
0:26:50	39	4,2	7
0:27:00	39	4,2	7
0:27:10	39	4,3	7
0:27:20	40	4,3	8
0:27:30	40	4,3	8
0:27:40	40	4,4	8
0:27:50	40	4,4	8
0:28:00	40	4,4	8
0:28:10	40	4,5	8
0:28:20	40	4,5	8
0:28:30	40	4,5	8
0:28:40	40	4,6	8
0:28:50	40	4,6	8
0:29:00	40	4,7	9
0:29:10	40	4,7	10
0:29:20	41	4,7	9
0:29:30	41	4,7	9
0:29:40	41	4,8	9
0:29:50	41	4,8	9
0:30:00	41	4,8	11
0:30:10	41	4,8	11
0:30:20	41	4,7	10
0:30:30	41	4,7	12
0:30:40	41	4,7	11
0:30:50	41	4,6	10
0:31:00	41	4,5	11
0:31:10	41	4,5	10
0:31:20	41	4,4	9
0:31:30	42	4,3	9
0:31:40	42	4,2	8
0:31:50	42	4,1	8
0:32:00	42	4,0	8
0:32:10	42	3,9	8
0:32:20	42	3,8	8
0:32:30	42	3,7	8
0:32:40	42	3,6	9
0:32:50	42	3,5	9
0:33:00	42	3,4	9
0:33:10	42	3,3	9
0:33:20	42	3,3	9
0:33:30	42	3,2	9
0:33:40	42	3,1	9
0:33:50	42	3,0	9
0:34:00	42	3,0	11
0:34:10	42	2,9	10
0:34:20	42	2,9	10
0:34:30	42	2,8	10
0:34:40	42	2,8	10
0:34:50	42	2,7	9
0:35:00	42	2,7	9
0:35:10	42	2,7	9
0:35:20	42	2,7	9
0:35:30	42	2,6	9
0:35:40	42	2,6	9
0:35:50	42	2,6	9
0:36:00	42	2,6	9
0:36:10	42	2,6	9
0:36:20	41	2,6	9
0:36:30	41	2,6	9
0:36:40	41	2,6	9
0:36:50	41	2,7	9
0:37:00	41	2,7	9
0:37:10	41	2,7	9
0:37:20	41	2,7	9
0:37:30	41	2,7	9
0:37:40	41	2,7	9
0:37:50	41	2,7	9
0:38:00	41	2,7	9
0:38:10	41	2,8	9
0:38:20	41	2,8	9
0:38:30	41	2,8	9
0:38:40	41	2,8	9
0:38:50	41	2,8	9
0:39:00	41	2,8	9
0:39:10	41	2,8	9
0:39:20	41	2,8	9
0:39:30	41	2,8	9
0:39:40	41	2,8	9
0:39:50	41	2,8	9
0:40:00	41	2,9	9
0:40:10	41	2,9	9
0:40:20	41	2,9	9
0:40:30	41	2,9	9
0:40:40	41	2,9	9
0:40:50	41	2,9	9
0:41:00	41	2,9	9
0:41:10	41	2,9	9
0:41:20	41	2,9	8
0:41:30	41	2,9	9
0:41:40	41	2,9	9
0:41:50	41	2,9	9
0:42:00	41	2,9	9
0:42:10	41	2,9	9
0:42:20	41	2,9	9
0:42:30	41	2,8	8
0:42:40	41	2,8	8
0:42:50	41	2,8	8
0:43:00	41	2,8	8
0:43:10	41	2,8	8
0:43:20	41	2,8	8
0:43:30	41	2,8	8
0:43:40	41	2,8	8
0:43:50	41	2,8	8
0:44:00	41	2,8	8
0:44:10	41	2,8	8
0:44:20	41	2,8	8
0:44:30	41	2,8	8
0:44:40	41	2,8	8
0:44:50	41	2,8	8
0:45:00	41	2,8	8
0:45:10	41	2,8	8
0:45:20	41	2,8	8
0:45:30	41	2,8	8
0:45:40	41	2,8	8
0:45:50	41	2,8	8
0:46:00	41	2,8	8
0:46:10	41	2,8	8
0:46:20	41	2,8	8
0:46:30	41	2,8	8
0:46:40	41	2,8	8
0:46:50	41	2,8	8
0:47:00	41	2,8	8
0:47:10	41	2,8	8
0:47:20	41	2,8	8
0:47:30	41	2,8	8
0:47:40	41	2,8	8
0:47:50	41	2,8	8
0:48:00	41	2,8	8
0:48:10	41	2,8	8
0:48:20	41	2,8	8
0:48:30	41	2,8	8
0:48:40	41	2,8	8
0:48:50	41	2,8	8
0:49:00	41	2,8	8
0:49:10	41	2,8	8
0:49:20	41	2,8	8
0:49:30	41	2,8	8
0:49:40	41	2,8	8
0:49:50	41	2,8	8
0:50:00	41	2,8	8
0:50:10	41	2,8	8
0:50:20	41	2,8	8
0:50:30	41	2,8	8
0:50:40	41	2,8	8
0:50:50	41	2,8	8
0:51:00	41	2,8	8
0:51:10	41	2,8	8
0:51:20	41	2,8	8
0:51:30	41	2,8	8
0:51:40	41	2,8	8
0:51:50	41	2,8	8
0:52:00	41	2,8	8
0:52:10	41	2,8	8
0:52:20	41	2,8	8
0:52:30	41	2,8	8
0:52:40	41	2,8	8
0:52:50	41	2,8	8
0:53:00	41	2,8	8
0:53:10	41	2,8	8
0:53:20	41	2,8	8
0:53:30	41	2,8	8
0:53:40	41	2,8	8
0:53:50	41	2,8	8
0:54:00	41	2,8	8
0:54:10	41	2,8	8
0:54:20	41	2,8	8
0:54:30	41	2,8	8
0:54:40	41	2,8	8
0:54:50	41	2,8	8
0:55:00	41	2,8	8
0:55:10	41	2,8	8
0:55:20	41	2,8	8
0:55:30	41	2,8	8
0:55:40	41	2,8	8
0:55:50	41	2,8	8
0:56:00	41	2,8	8
0:56:10	41	2,8	8
0:56:20	41	2,8	8
0:56:30	41	2,8	8
0:56:40	41	2,8	8
0:56:50	41	2,8	8
0:57:00	41	2,8	8
0:57:10	41	2,8	8
0:57:20	41	2,8	8
0:57:30	41	2,8	8
0:57:40	41	2,8	8
0:57:50	41	2,8	8
0:58:00	41	2,8	8
0:58:10	41	2,8	8
0:58:20	41	2,8	8
0:58:30	41	2,8	8
0:58:40	41	2,8	8
0:58:50	41	2,8	8
0:59:00	41	2,8	8
0:59:10	41	2,8	8
0:59:20	41	2,8	8
0:59:30	41	2,8	8
0:59:40	41	2,8	8
0:59:50	41	2,8	8
1:00:00	41	2,8	9
1:00:10	41	2,8	8
1:00:20	41	2,8	8
1:00:30	41	2,8	8
1:00:40	41	2,8	8
1:00:50	41	2,8	8
1:01:00	41	2,8	8
1:01:10	41	2,8	8
1:01:20	41	2,8	8
1:01:30	41	2,8	8
1:01:40	41	2,8	8
1:01:50	41	2,8	8
1:02:00	41	2,8	8
1:02:10	41	2,8	8
1:02:20	41	2,8	8
1:02:30	41	2,8	8
1:02:40	41	2,8	8
1:02:50	41	2,8	8
1:03:00	41	2,8	8
1:03:10	41	2,8	8
1:03:20	41	2,8	8
1:03:30	41	2,8	8
1:03:40	41	2,8	8
1:03:50	41	2,8	8
1:04:00	41	2,8	8
1:04:10	41	2,8	8
1:04:20	41	2,8	8
1:04:30	41	2,8	8
1:04:40	41	2,8	8
1:04:50	41	2,8	8
1:05:00	41	2,8	8
1:05:10	41	2,8	8
1:05:20	41	2,8	8
1:05:30	41	2,8	8
1:05:40	41	2,8	8
1:05:50	41	2,8	8
1:06:00	41	2,8	8
1:06:10	41	2,8	8
1:06:20	41	2,8	8
1:06:30	41	2,8	8
1:06:40	41	2,8	8
1:06:50	41	2,8	8
1:07:00	41	2,8	8
1:07:10	41	2,8	8
1:07:20	41	2,8	8
1:07:30	41	2,7	8
1:07:40	41	2,8	8
1:07:50	41	2,8	8
1:08:00	41	2,8	8
1:08:10	41	2,8	8
1:08:20	41	2,8	8
1:08:30	41	2,8	8
1:08:40	41	2,8	8
1:08:50	41	2,8	8
1:09:00	41	2,8	8
1:09:10	41	2,8	8
1:09:20	41	2,8	8
1:09:30	41	2,8	8
1:09:40	41	2,8	8
1:09:50	41	2,8	8
1:10:00	41	2,8	8
1:10:10	41	2,8	8
1:10:20	41	2,8	8
1:10:30	41	2,8	8
1:10:40	41	2,8	8
1:10:50	41	2,8	8
1:11:00	41	2,8	8
1:11:10	41	2,8	8
1:11:20	41	2,8	8
1:11:30	41	2,8	8
1:11:40	41	2,7	8
1:11:50	41	2,7	8
1:12:00	41	2,7	8
1:12:10	41	2,7	8
1:12:20	41	2,7	8
1:12:30	41	2,7	8
1:12:40	41	2,7	8
1:12:50	41	2,7	8
1:13:00	41	2,7	8
1:13:10	41	2,7	8
1:13:20	41	2,7	8
1:13:30	41	2,7	8
1:13:40	41	2,7	8
1:13:50	41	2,7	8
1:14:00	41	2,8	8
1:14:10	41	2,8	9
1:14:20	41	2,7	9
1:14:30	41	2,7	9
1:14:40	41	2,7	9
1:14:50	41	2,8	9
1:15:00	41	2,8	9
1:15:10	41	2,8	9
1:15:20	41	2,8	9
1:15:30	41	2,8	9
1:15:40	41	2,8	9
1:15:50	41	2,8	9
1:16:00	41	2,8	9
1:16:10	41	2,8	9
1:16:20	41	2,8	8
1:16:30	41	2,7	8
1:16:40	41	2,7	8
1:16:50	41	2,7	8
1:17:00	41	2,7	8
1:17:10	41	2,7	8
1:17:20	41	2,7	8
1:17:30	41	2,7	8
1:17:40	41	2,7	8
1:17:50	41	2,7	8
1:18:00	41	2,7	8
1:18:10	41	2,7	8
1:18:20	41	2,7	8
1:18:30	41	2,7	8
1:18:40	41	2,7	8
1:18:50	41	2,7	8
1:19:00	41	2,7	8
1:19:10	41	2,7	8
1:19:20	41	2,8	8
1:19:30	41	2,8	8
1:19:40	41	2,8	8
1:19:50	41	2,8	8
1:20:00	41	2,8	8
1:20:10	41	2,8	8
1:20:20	41	2,8	8
1:20:30	41	2,8	8
1:20:40	41	2,8	8
1:20:50	41	2,8	8
1:21:00	41	2,8	9
1:21:10	41	2,8	8
1:21:20	41	2,8	8
1:21:30	41	2,8	8
1:21:40	41	2,8	8
1:21:50	41	2,8	8
1:22:00	41	2,8	8
1:22:10	41	2,8	8
1:22:20	41	2,8	9
1:22:30	41	2,8	9
1:22:40	41	2,8	9
1:22:50	41	2,8	9
1:23:00	41	2,8	9
1:23:10	41	2,8	9
1:23:20	41	2,8	9
1:23:30	41	2,8	9
1:23:40	41	2,8	9
1:23:50	41	2,8	9
1:24:00	41	2,8	9
1:24:10	41	2,8	9
1:24:20	41	2,8	9
1:24:30	41	2,7	9
1:24:40	41	2,7	9
1:24:50	41	2,7	9
1:25:00	41	2,7	9
1:25:10	41	2,7	9
1:25:20	41	2,7	9
1:25:30	41	2,7	9
1:25:40	41	2,7	9
1:25:50	41	2,7	9
1:26:00	41	2,7	9
1:26:10	41	2,7	9
1:26:20	41	2,7	9
1:26:30	41	2,7	9
1:26:40	41	2,7	9
1:26:50	41	2,7	9
1:27:00	41	2,7	9
1:27:10	41	2,7	9
1:27:20	41	2,7	9
1:27:30	41	2,7	9
1:27:40	41	2,7	9
1:27:50	41	2,7	9
1:28:00	41	2,7	9
1:28:10	41	2,7	9
1:28:20	41	2,7	9
1:28:30	41	2,7	9
1:28:40	41	2,7	9
1:28:50	41	2,7	9
1:29:00	41	2,7	9
1:29:10	41	2,7	9
1:29:20	41	2,7	9
1:29:30	41	2,7	9
1:29:40	41	2,7	9
1:29:50	41	2,7	9
1:30:00	41	2,7	9
1:30:10	41	2,7	9
1:30:20	41	2,7	9
1:30:30	41	2,7	9
1:30:40	41	2,7	9
1:30:50	41	2,7	9
1:31:00	41	2,7	9
1:31:10	41	2,7	9
1:31:20	41	2,7	9
1:31:30	41	2,7	9
1:31:40	41	2,7	9
1:31:50	41	2,7	9
1:32:00	41	2,7	9
1:32:10	41	2,7	9
1:32:20	41	2,7	9
1:32:30	41	2,7	9
1:32:40	41	2,7	9
1:32:50	41	2,7	9
1:33:00	41	2,7	9
1:33:10	41	2,7	9
1:33:20	41	2,7	9
1:33:30	41	2,7	9
1:33:40	41	2,7	9
1:33:50	41	2,7	9
1:34:00	41	2,7	9
1:34:10	41	2,7	9
1:34:20	41	2,7	9
1:34:30	41	2,7	9
1:34:40	41	2,7	9
1:34:50	41	2,7	9
1:35:00	41	2,7	9
1:35:10	41	2,7	9
1:35:20	41	2,7	9
1:35:30	41	2,7	9
1:35:40	41	2,7	9
1:35:50	41	2,7	9
1:36:00	41	2,7	9
1:36:10	41	2,7	9
1:36:20	41	2,7	9
1:36:30	41	2,7	9
1:36:40	41	2,7	9
1:36:50	41	2,7	9
1:37:00	41	2,7	9
1:37:10	41	2,7	9
1:37:20	41	2,7	9
1:37:30	41	2,7	9
1:37:40	41	2,7	9
1:37:50	41	2,7	9
1:38:00	41	2,7	9
1:38:10	41	2,7	9
1:38:20	41	2,7	9
1:38:30	41	2,7	9
1:38:40	41	2,7	9
1:38:50	41	2,7	9
1:39:00	41	2,7	9
1:39:10	41	2,7	9
1:39:20	41	2,7	9
1:39:30	41	2,7	9
1:39:40	41	2,7	9
1:39:50	41	2,7	9
1:40:00	41	2,7	9
1:40:10	41	2,7	9
1:40:20	41	2,7	9
1:40:30	41	2,7	9
1:40:40	41	2,7	9
1:40:50	41	2,7	9
1:41:00	41	2,7	9
1:41:10	41	2,7	9
1:41:20	41	2,7	9
1:41:30	41	2,7	9
1:41:40	41	2,7	9
1:41:50	41	2,7	9
1:42:00	41	2,7	9
1:42:10	41	2,7	9
1:42:20	41	2,7	9
1:42:30	41	2,7	9
1:42:40	41	2,7	9
1:42:50	41	2,7	9
1:43:00	41	2,7	9
1:43:10	41	2,7	9
1:43:20	41	2,7	9
1:43:30	41	2,7	9
1:43:40	41	2,7	9
1:43:50	41	2,7	9
1:44:00	41	2,7	9
1:44:10	41	2,7	9
1:44:20	41	2,7	9
1:44:30	41	2,7	9
1:44:40	41	2,7	9
1:44:50	41	2,7	8
1:45:00	41	2,7	8
1:45:10	41	2,7	8
1:45:20	41	2,7	8
1:45:30	41	2,7	8
1:45:40	41	2,7	8
1:45:50	41	2,7	8
1:46:00	41	2,7	8
1:46:10	41	2,7	8
1:46:20	41	2,7	8
1:46:30	41	2,7	9
1:46:40	41	2,7	8
1:46:50	41	2,7	8
1:47:00	41	2,7	8
1:47:10	41	2,7	8
1:47:20	41	2,6	8
1:47:30	41	2,6	8
1:47:40	41	2,7	8
1:47:50	41	2,7	8
1:48:00	41	2,7	8
1:48:10	41	2,7	8
1:48:20	41	2,7	8
1:48:30	41	2,7	8
1:48:40	41	2,7	8
1:48:50	41	2,7	8
1:49:00	41	2,7	8
1:49:10	41	2,7	8
1:49:20	41	2,7	8
1:49:30	41	2,7	8
1:49:40	41	2,7	8
1:49:50	41	2,7	8
1:50:00	41	2,7	8
1:50:10	41	2,7	8
1:50:20	41	2,7	8
1:50:30	41	2,7	8
1:50:40	41	2,7	8
1:50:50	41	2,7	8
1:51:00	41	2,7	8
1:51:10	41	2,7	8
1:51:20	41	2,7	8
1:51:30	41	2,7	8
1:51:40	41	2,7	8
1:51:50	41	2,7	8
1:52:00	41	2,7	8
1:52:10	41	2,7	8
1:52:20	41	2,7	8
1:52:30	41	2,7	8
1:52:40	41	2,6	8
1:52:50	41	2,7	8
1:53:00	41	2,7	8
1:53:10	41	2,7	8
1:53:20	41	2,7	8
1:53:30	41	2,7	8
1:53:40	41	2,7	8
1:53:50	41	2,7	8
1:54:00	41	2,7	8
1:54:10	41	2,7	8
1:54:20	41	2,6	8
1:54:30	41	2,6	8
1:54:40	41	2,6	8
1:54:50	41	2,6	8
1:55:00	41	2,6	8
1:55:10	41	2,6	8
1:55:20	41	2,6	8
1:55:30	41	2,7	8
1:55:40	41	2,7	8
1:55:50	41	2,7	8
1:56:00	41	2,7	8
1:56:10	41	2,7	8
1:56:20	41	2,7	8
1:56:30	41	2,7	8
1:56:40	41	2,7	8
1:56:50	41	2,7	8
1:57:00	41	2,7	8
1:57:10	41	2,7	8
1:57:20	41	2,7	8
1:57:30	41	2,7	8
1:57:40	41	2,7	8
1:57:50	41	2,6	8
1:58:00	41	2,6	8
1:58:10	41	2,6	8
1:58:20	41	2,6	8
1:58:30	41	2,6	8
1:58:40	41	2,6	8
1:58:50	41	2,6	8
1:59:00	41	2,6	8
1:59:10	41	2,6	8
1:59:20	41	2,6	8
1:59:30	41	2,6	8
1:59:40	41	2,6	8
1:59:50	41	2,6	8
2:00:00	41	2,6	8
2:00:10	41	2,6	8
2:00:20	41	2,6	8
2:00:30	41	2,6	8
2:00:40	41	2,6	8
2:00:50	41	2,6	8
2:01:00	41	2,7	8
2:01:10	41	2,7	8
2:01:20	41	2,7	8
2:01:30	41	2,7	8
2:01:40	41	2,7	8
2:01:50	41	2,7	8
2:02:00	41	2,7	8
2:02:10	41	2,6	8
2:02:20	41	2,6	8
2:02:30	41	2,6	8
2:02:40	41	2,6	8
2:02:50	41	2,6	8
2:03:00	41	2,7	8
2:03:10	41	2,7	8
2:03:20	41	2,7	8
2:03:30	41	2,7	8
2:03:40	41	2,7	8
2:03:50	41	2,7	8
2:04:00	41	2,7	8
2:04:10	41	2,7	8
2:04:20	41	2,7	8
2:04:30	41	2,7	8
2:04:40	41	2,7	8
2:04:50	41	2,7	8
2:05:00	41	2,6	8
2:05:10	41	2,6	8
2:05:20	41	2,7	8
2:05:30	41	2,7	8
2:05:40	41	2,7	8
2:05:50	41	2,7	8
2:06:00	41	2,7	8
2:06:10	41	2,7	8
2:06:20	41	2,7	8
2:06:30	41	2,6	8
2:06:40	41	2,6	8
2:06:50	41	2,6	8
2:07:00	41	2,6	8
2:07:10	41	2,6	8
2:07:20	41	2,6	8
2:07:30	41	2,6	8
2:07:40	41	2,6	8
2:07:50	41	2,6	8
2:08:00	41	2,6	8
2:08:10	41	2,6	8
2:08:20	41	2,6	8
2:08:30	41	2,6	8
2:08:40	41	2,6	8
2:08:50	41	2,6	8
2:09:00	41	2,6	8
2:09:10	41	2,6	8
2:09:20	41	2,6	8
2:09:30	41	2,6	8
2:09:40	41	2,6	8
2:09:50	41	2,6	8
2:10:00	41	2,6	8
2:10:10	41	2,6	8
2:10:20	41	2,6	8
2:10:30	41	2,6	8
2:10:40	41	2,6	8
2:10:50	41	2,6	8
2:11:00	41	2,6	8
2:11:10	41	2,6	8
2:11:20	41	2,6	8
2:11:30	41	2,6	8
2:11:40	41	2,6	8
2:11:50	41	2,6	8
2:12:00	41	2,6	8
2:12:10	41	2,6	8
2:12:20	41	2,6	8
2:12:30	41	2,6	8
2:12:40	41	2,6	8
2:12:50	41	2,6	8
2:13:00	41	2,6	8
2:13:10	41	2,6	8
2:13:20	41	2,6	8
2:13:30	41	2,6	8
2:13:40	41	2,6	8
2:13:50	41	2,6	8
2:14:00	41	2,6	8
2:14:10	41	2,6	8
2:14:20	41	2,6	8
2:14:30	41	2,6	8
2:14:40	41	2,6	8
2:14:50	41	2,6	8
2:15:00	41	2,6	8
2:15:10	41	2,6	8
2:15:20	41	2,6	8
2:15:30	41	2,6	8
2:15:40	41	2,6	8
2:15:50	41	2,6	7
2:16:00	41	2,6	8
2:16:10	41	2,6	8
2:16:20	41	2,6	8
2:16:30	41	2,6	8
2:16:40	41	2,6	8
2:16:50	41	2,6	8
2:17:00	41	2,6	8
2:17:10	41	2,6	8
2:17:20	41	2,6	8
2:17:30	41	2,6	8
2:17:40	41	2,6	8
2:17:50	41	2,6	8
2:18:00	41	2,6	8
2:18:10	41	2,6	8
2:18:20	41	2,6	8
2:18:30	41	2,6	8
2:18:40	41	2,6	8
2:18:50	41	2,6	8
2:19:00	41	2,6	8
2:19:10	41	2,6	8
2:19:20	41	2,6	8
2:19:30	41	2,6	8
2:19:40	41	2,6	8
2:19:50	41	2,6	8
2:20:00	41	2,6	8
2:20:10	41	2,6	8
2:20:20	41	2,6	8
2:20:30	41	2,6	8
2:20:40	41	2,6	8
2:20:50	41	2,6	8
2:21:00	41	2,6	8
2:21:10	41	2,6	8
2:21:20	41	2,6	8
2:21:30	41	2,6	8
2:21:40	41	2,6	8
2:21:50	41	2,6	8
2:22:00	41	2,6	8
2:22:10	41	2,6	8
2:22:20	41	2,6	8
2:22:30	41	2,6	8
2:22:40	41	2,6	8
2:22:50	41	2,6	8
2:23:00	41	2,6	8
2:23:10	41	2,6	8
2:23:20	41	2,6	8
2:23:30	41	2,6	8
2:23:40	41	2,6	8
2:23:50	41	2,6	8
2:24:00	41	2,5	8
2:24:10	41	2,6	8
2:24:20	41	2,6	8
2:24:30	41	2,6	8
2:24:40	41	2,6	8
2:24:50	41	2,6	8
2:25:00	41	2,6	8
2:25:10	41	2,6	8
2:25:20	41	2,6	8
2:25:30	41	2,6	8
2:25:40	41	2,6	8
2:25:50	41	2,6	8
2:26:00	41	2,6	8
2:26:10	41	2,6	8
2:26:20	41	2,6	8
2:26:30	41	2,6	8
2:26:40	41	2,6	8
2:26:50	41	2,6	8
2:27:00	41	2,6	8
2:27:10	41	2,6	8
2:27:20	41	2,6	8
2:27:30	41	2,6	8
2:27:40	41	2,6	8
2:27:50	41	2,6	8
2:28:00	41	2,6	8
2:28:10	41	2,6	8
2:28:20	41	2,6	8
2:28:30	41	2,6	8
2:28:40	41	2,6	8
2:28:50	41	2,6	8
2:29:00	41	2,6	8
2:29:10	41	2,6	8
2:29:20	41	2,5	8
2:29:30	41	2,6	8
2:29:40	41	2,6	8
2:29:50	41	2,6	8
2:30:00	41	2,6	8
2:30:10	41	2,6	8
2:30:20	41	2,6	8
2:30:30	41	2,6	8
2:30:40	41	2,6	8
2:30:50	41	2,6	8
2:31:00	41	2,6	8
2:31:10	41	2,6	8
2:31:20	41	2,6	8
2:31:30	41	2,6	8
2:31:40	41	2,6	8
2:31:50	41	2,6	8
2:32:00	41	2,6	8
2:32:10	41	2,6	8
2:32:20	41	2,6	8
2:32:30	41	2,6	8
2:32:40	41	2,6	8
2:32:50	41	2,6	8
2:33:00	41	2,6	8
2:33:10	41	2,6	8
2:33:20	41	2,6	8
2:33:30	41	2,6	8
2:33:40	41	2,6	8
2:33:50	41	2,6	8
2:34:00	41	2,5	8
2:34:10	41	2,6	8
2:34:20	41	2,6	8
2:34:30	41	2,5	8
2:34:40	41	2,6	8
2:34:50	41	2,6	8
2:35:00	41	2,5	8
2:35:10	41	2,5	8
2:35:20	41	2,5	8
2:35:30	41	2,5	8
2:35:40	41	2,5	8
2:35:50	41	2,5	8
2:36:00	41	2,5	8
2:36:10	41	2,5	8
2:36:20	41	2,5	8
2:36:30	41	2,5	8
2:36:40	41	2,5	8
2:36:50	41	2,6	8
2:37:00	41	2,6	8
2:37:10	41	2,6	8
2:37:20	41	2,6	8
2:37:30	41	2,6	8
2:37:40	41	2,6	8
2:37:50	41	2,6	8
2:38:00	41	2,6	8
2:38:10	41	2,6	8
2:38:20	41	2,6	8
2:38:30	41	2,6	8
2:38:40	41	2,6	8
2:38:50	41	2,6	8
2:39:00	41	2,6	8
2:39:10	41	2,6	8
2:39:20	41	2,6	8
2:39:30	41	2,6	8
2:39:40	41	2,6	8
2:39:50	41	2,6	8
2:40:00	41	2,6	8
2:40:10	41	2,6	8
2:40:20	41	2,6	8
2:40:30	41	2,6	8
2:40:40	41	2,6	8
2:40:50	41	2,5	8
2:41:00	41	2,5	8
2:41:10	41	2,5	8
2:41:20	41	2,5	8
2:41:30	41	2,5	8
2:41:40	41	2,6	8
2:41:50	41	2,6	8
2:42:00	41	2,6	8
2:42:10	41	2,6	8
2:42:20	41	2,6	8
2:42:30	41	2,6	8
2:42:40	41	2,6	8
2:42:50	41	2,6	8
2:43:00	41	2,6	8
2:43:10	41	2,6	8
2:43:20	41	2,5	8
2:43:30	41	2,5	8
2:43:40	41	2,6	8
2:43:50	41	2,6	8
2:44:00	41	2,6	8
2:44:10	41	2,6	8
2:44:20	41	2,5	8
2:44:30	41	2,5	8
2:44:40	41	2,5	8
2:44:50	41	2,5	8
2:45:00	41	2,5	8
2:45:10	41	2,6	8
2:45:20	41	2,6	8
2:45:30	41	2,6	8
2:45:40	41	2,6	8
2:45:50	41	2,6	8
2:46:00	41	2,6	8
2:46:10	41	2,5	8
2:46:20	41	2,5	8
2:46:30	41	2,5	8
2:46:40	41	2,5	8
2:46:50	41	2,5	8
2:47:00	41	2,5	8
2:47:10	41	2,5	8
2:47:20	41	2,5	8
2:47:30	41	2,5	8
2:47:40	41	2,5	8
2:47:50	41	2,5	8
2:48:00	41	2,5	8
2:48:10	41	2,5	8
2:48:20	41	2,5	8
2:48:30	41	2,5	8
2:48:40	41	2,5	8
2:48:50	41	2,5	8
2:49:00	41	2,5	8
2:49:10	41	2,5	8
2:49:20	41	2,5	8
2:49:30	41	2,5	8
2:49:40	41	2,5	8
2:49:50	41	2,5	8
2:50:00	41	2,5	8
2:50:10	41	2,5	8
2:50:20	41	2,5	8
2:50:30	41	2,5	8
2:50:40	41	2,5	8
2:50:50	41	2,5	8
2:51:00	41	2,5	7
2:51:10	41	2,5	7
2:51:20	41	2,5	7
2:51:30	41	2,5	7
2:51:40	41	2,6	7
2:51:50	41	2,5	8
2:52:00	41	2,5	8
2:52:10	41	2,5	7
2:52:20	41	2,5	7
2:52:30	41	2,5	8
2:52:40	41	2,6	8
2:52:50	41	2,6	8
2:53:00	41	2,6	8
2:53:10	41	2,5	8
2:53:20	41	2,5	8
2:53:30	41	2,5	8
2:53:40	41	2,5	8
2:53:50	41	2,5	8
2:54:00	41	2,5	8
2:54:10	41	2,5	8
2:54:20	41	2,5	8
2:54:30	41	2,5	8
2:54:40	41	2,4	8
2:54:50	41	2,5	8
2:55:00	41	2,5	8
2:55:10	41	2,5	8
2:55:20	41	2,5	8
2:55:30	41	2,5	8
2:55:40	41	2,5	8
2:55:50	41	2,5	8
2:56:00	41	2,5	8
2:56:10	41	2,5	8
2:56:20	41	2,5	8
2:56:30	41	2,5	8
2:56:40	41	2,5	8
2:56:50	41	2,5	8
2:57:00	41	2,5	8
2:57:10	41	2,6	8
2:57:20	41	2,6	8
2:57:30	41	2,6	8
2:57:40	41	2,6	8
2:57:50	41	2,5	8
2:58:00	41	2,6	8
2:58:10	41	2,6	8
2:58:20	41	2,6	8
2:58:30	41	2,6	8
2:58:40	41	2,6	7
2:58:50	41	2,6	7
2:59:00	41	2,6	7
2:59:10	41	2,6	8
2:59:20	41	2,6	7
2:59:30	41	2,5	7
2:59:40	41	2,5	7
2:59:50	41	2,5	7
3:00:00	41	2,5	7
3:00:10	41	2,5	7
3:00:20	41	2,5	7
3:00:30	41	2,5	7
3:00:40	41	2,5	7
3:00:50	41	2,5	7
3:01:00	41	2,5	7
3:01:10	41	2,5	7
3:01:20	41	2,5	7
3:01:30	41	2,5	7
3:01:40	41	2,5	7
3:01:50	41	2,5	7
3:02:00	41	2,5	7
3:02:10	41	2,5	7
3:02:20	41	2,5	7
3:02:30	41	2,5	7
3:02:40	41	2,5	7
3:02:50	41	2,5	7
3:03:00	41	2,5	7
3:03:10	41	2,5	7
3:03:20	41	2,5	7
3:03:30	41	2,5	7
3:03:40	41	2,5	7
3:03:50	41	2,5	7
3:04:00	41	2,5	7
3:04:10	41	2,5	7
3:04:20	41	2,5	7
3:04:30	41	2,5	7
3:04:40	41	2,5	7
3:04:50	41	2,5	7
3:05:00	41	2,5	7
3:05:10	41	2,5	7
3:05:20	41	2,5	7
3:05:30	41	2,5	7
3:05:40	41	2,5	7
3:05:50	41	2,5	7
3:06:00	41	2,5	7
3:06:10	41	2,5	7
3:06:20	41	2,5	7
3:06:30	41	2,5	7
3:06:40	41	2,5	7
3:06:50	41	2,5	7
3:07:00	41	2,5	7
3:07:10	41	2,5	7
3:07:20	41	2,5	7
3:07:30	41	2,5	7
3:07:40	41	2,5	7
3:07:50	41	2,5	7
3:08:00	41	2,5	7
3:08:10	41	2,5	7
3:08:20	41	2,5	7
3:08:30	41	2,5	7
3:08:40	41	2,5	7
3:08:50	41	2,5	7
3:09:00	41	2,5	7
3:09:10	41	2,5	7
3:09:20	41	2,5	7
3:09:30	41	2,5	7
3:09:40	41	2,5	7
3:09:50	41	2,5	7
3:10:00	41	2,5	7
3:10:10	41	2,5	7
3:10:20	41	2,5	7
3:10:30	41	2,5	7
3:10:40	41	2,5	7
3:10:50	41	2,5	7
3:11:00	41	2,5	7
3:11:10	41	2,5	7
3:11:20	41	2,5	7
3:11:30	41	2,5	7
3:11:40	41	2,5	7
3:11:50	41	2,5	7
3:12:00	41	2,5	7
3:12:10	41	2,5	7
3:12:20	41	2,5	7
3:12:30	41	2,5	7
3:12:40	41	2,5	7
3:12:50	41	2,5	7
3:13:00	41	2,5	7
3:13:10	41	2,5	7
3:13:20	41	2,5	7
3:13:30	41	2,5	7
3:13:40	41	2,5	7
3:13:50	41	2,5	7
3:14:00	41	2,5	7
3:14:10	41	2,5	7
3:14:20	41	2,5	7
3:14:30	41	2,5	7
3:14:40	41	2,5	7
3:14:50	41	2,5	7
3:15:00	41	2,5	7
3:15:10	41	2,5	7
3:15:20	41	2,5	7
3:15:30	41	2,5	7
3:15:40	41	2,5	7
3:15:50	41	2,5	7
3:16:00	41	2,5	7
3:16:10	41	2,5	7
3:16:20	41	2,5	7
3:16:30	41	2,4	7
3:16:40	41	2,4	7
3:16:50	41	2,4	7
3:17:00	41	2,4	7
3:17:10	41	2,4	7
3:17:20	41	2,4	7
3:17:30	41	2,4	7
3:17:40	41	2,4	7
3:17:50	41	2,4	7
3:18:00	41	2,4	7
3:18:10	41	2,4	7
3:18:20	41	2,5	7
3:18:30	41	2,5	7
3:18:40	41	2,5	7
3:18:50	41	2,5	7
3:19:00	41	2,5	7
3:19:10	41	2,5	7
3:19:20	41	2,5	7
3:19:30	41	2,5	7
3:19:40	41	2,5	7
3:19:50	41	2,5	7
3:20:00	41	2,5	7
3:20:10	41	2,5	7
3:20:20	41	2,5	7
3:20:30	41	2,5	7
3:20:40	41	2,5	7
3:20:50	41	2,5	7
3:21:00	41	2,5	7
3:21:10	41	2,5	7
3:21:20	41	2,5	7
3:21:30	41	2,5	7
3:21:40	41	2,4	7
3:21:50	41	2,4	7
3:22:00	41	2,5	7
3:22:10	41	2,4	7
3:22:20	41	2,4	7
3:22:30	41	2,4	7
3:22:40	41	2,4	7
3:22:50	41	2,4	7
3:23:00	41	2,4	7
3:23:10	41	2,4	7
3:23:20	41	2,4	7
3:23:30	41	2,4	7
3:23:40	41	2,4	7
3:23:50	41	2,4	7
3:24:00	41	2,4	7
3:24:10	41	2,4	7
3:24:20	41	2,4	7
3:24:30	41	2,5	7
3:24:40	41	2,4	7
3:24:50	41	2,5	7
3:25:00	41	2,5	7
3:25:10	41	2,5	7
3:25:20	41	2,5	7
3:25:30	41	2,5	7
3:25:40	41	2,5	7
3:25:50	41	2,5	7
3:26:00	41	2,5	7
3:26:10	41	2,5	7
3:26:20	41	2,5	7
3:26:30	41	2,5	7
3:26:40	41	2,5	7
3:26:50	41	2,5	7
3:27:00	41	2,5	7
3:27:10	41	2,5	7
3:27:20	41	2,5	7
3:27:30	41	2,5	7
3:27:40	41	2,4	7
3:27:50	41	2,4	7
3:28:00	41	2,4	7
3:28:10	41	2,4	7
3:28:20	41	2,4	7
3:28:30	41	2,4	7
3:28:40	41	2,4	7
3:28:50	41	2,4	7
3:29:00	41	2,4	7
3:29:10	41	2,4	7
3:29:20	41	2,4	7
3:29:30	41	2,5	7
3:29:40	41	2,5	7
3:29:50	41	2,5	7
3:30:00	41	2,5	7
3:30:10	41	2,5	7
3:30:20	41	2,5	7
3:30:30	41	2,5	7
3:30:40	41	2,5	7
3:30:50	41	2,5	7
3:31:00	41	2,5	7
3:31:10	41	2,5	7
3:31:20	41	2,5	7
3:31:30	41	2,5	7
3:31:40	41	2,4	7
3:31:50	41	2,5	7
3:32:00	41	2,5	7
3:32:10	41	2,5	7
3:32:20	41	2,5	7
3:32:30	41	2,4	7
3:32:40	41	2,4	7
3:32:50	41	2,4	7
3:33:00	41	2,4	7
3:33:10	41	2,4	7
3:33:20	41	2,4	7
3:33:30	41	2,4	7
3:33:40	41	2,4	7
3:33:50	41	2,4	7
3:34:00	41	2,4	7
3:34:10	41	2,4	7
3:34:20	41	2,4	7
3:34:30	41	2,4	7
3:34:40	41	2,4	7
3:34:50	41	2,4	7
3:35:00	41	2,4	7
3:35:10	41	2,5	7
3:35:20	41	2,5	7
3:35:30	41	2,5	7
3:35:40	41	2,5	7
3:35:50	41	2,5	7
3:36:00	41	2,4	7
3:36:10	41	2,4	7
3:36:20	41	2,4	7
3:36:30	41	2,4	7
3:36:40	41	2,4	7
3:36:50	41	2,4	7
3:37:00	41	2,4	7
3:37:10	41	2,4	7
3:37:20	41	2,4	7
3:37:30	41	2,4	7
3:37:40	41	2,4	7
3:37:50	41	2,4	7
3:38:00	41	2,4	7
3:38:10	41	2,4	7
3:38:20	41	2,4	7
3:38:30	41	2,4	7
3:38:40	41	2,4	7
3:38:50	41	2,4	7
3:39:00	41	2,4	7
3:39:10	41	2,4	7
3:39:20	41	2,4	7
3:39:30	41	2,5	7
3:39:40	41	2,5	7
3:39:50	41	2,4	7
3:40:00	41	2,4	7
3:40:10	41	2,4	7
3:40:20	41	2,4	7
3:40:30	41	2,4	7
3:40:40	41	2,4	7
3:40:50	41	2,4	7
3:41:00	41	2,4	7
3:41:10	41	2,4	7
3:41:20	41	2,4	7
3:41:30	41	2,4	7
3:41:40	41	2,4	7
3:41:50	41	2,4	7
3:42:00	41	2,4	7
3:42:10	41	2,4	7
3:42:20	41	2,4	7
3:42:30	41	2,4	7
3:42:40	41	2,4	7
3:42:50	41	2,4	7
3:43:00	41	2,4	7
3:43:10	41	2,4	7
3:43:20	41	2,4	7
3:43:30	41	2,5	7
3:43:40	41	2,5	7
3:43:50	41	2,5	7
3:44:00	41	2,4	7
3:44:10	41	2,4	7
3:44:20	41	2,4	7
3:44:30	41	2,5	7
3:44:40	41	2,5	7
3:44:50	41	2,5	7
3:45:00	41	2,4	7
3:45:10	41	2,5	7
3:45:20	41	2,4	7
3:45:30	41	2,4	7
3:45:40	41	2,4	7
3:45:50	41	2,4	7
3:46:00	41	2,4	7
3:46:10	41	2,4	7
3:46:20	41	2,4	7
3:46:30	41	2,4	7
3:46:40	41	2,4	7
3:46:50	41	2,4	7
3:47:00	41	2,4	7
3:47:10	41	2,4	7
3:47:20	41	2,4	7
3:47:30	41	2,4	7
3:47:40	41	2,4	7
3:47:50	41	2,4	7
3:48:00	41	2,4	7
3:48:10	41	2,4	7
3:48:20	41	2,4	7
3:48:30	41	2,4	7
3:48:40	41	2,4	7
3:48:50	41	2,4	7
3:49:00	41	2,4	7
3:49:10	41	2,4	7
3:49:20	41	2,4	7
3:49:30	41	2,4	7
3:49:40	41	2,4	7
3:49:50	41	2,4	7
3:50:00	41	2,4	7
3:50:10	41	2,4	7
3:50:20	41	2,4	7
3:50:30	41	2,4	7
3:50:40	41	2,4	7
3:50:50	41	2,4	7
3:51:00	41	2,4	7
3:51:10	41	2,4	7
3:51:20	41	2,4	7
3:51:30	41	2,4	7
3:51:40	41	2,4	7
3:51:50	41	2,4	7
3:52:00	41	2,4	7
3:52:10	41	2,4	7
3:52:20	41	2,4	7
3:52:30	41	2,4	7
3:52:40	41	2,4	7
3:52:50	41	2,4	7
3:53:00	41	2,4	7
3:53:10	41	2,4	7
3:53:20	41	2,4	7
3:53:30	41	2,4	7
3:53:40	41	2,4	7
3:53:50	41	2,4	7
3:54:00	41	2,4	7
3:54:10	41	2,4	7
3:54:20	41	2,4	7
3:54:30	41	2,4	7
3:54:40	41	2,4	7
3:54:50	41	2,4	7
3:55:00	41	2,4	7
3:55:10	41	2,4	7
3:55:20	41	2,4	7
3:55:30	41	2,4	7
3:55:40	41	2,4	7
3:55:50	41	2,4	7
3:56:00	41	2,4	7
3:56:10	41	2,4	7
3:56:20	41	2,4	7
3:56:30	41	2,4	7
3:56:40	41	2,4	7
3:56:50	41	2,4	7
3:57:00	41	2,4	7
3:57:10	41	2,4	7
3:57:20	41	2,4	7
3:57:30	41	2,4	7
3:57:40	41	2,4	7
3:57:50	41	2,4	7
3:58:00	41	2,4	7
3:58:10	41	2,4	7
3:58:20	41	2,3	7
3:58:30	41	2,4	7
3:58:40	41	2,4	7
3:58:50	41	2,4	7
3:59:00	41	2,4	7
3:59:10	41	2,4	7
3:59:20	41	2,4	7
3:59:30	41	2,4	7
3:59:40	41	2,4	7
3:59:50	41	2,4	7
4:00:00	41	2,4	7
4:00:10	41	2,4	7
4:00:20	41	2,4	7
4:00:30	41	2,4	7
4:00:40	41	2,4	7
4:00:50	41	2,4	7
4:01:00	41	2,4	7
4:01:10	41	2,4	7
4:01:20	41	2,4	7
4:01:30	41	2,4	7
4:01:40	41	2,4	7
4:01:50	41	2,4	7
4:02:00	41	2,4	7
4:02:10	41	2,4	7
4:02:20	41	2,4	7
4:02:30	41	2,4	7
4:02:40	41	2,4	7
4:02:50	41	2,4	7
4:03:00	41	2,4	7
4:03:10	41	2,4	7
4:03:20	41	2,4	7
4:03:30	41	2,4	7
4:03:40	41	2,4	7
4:03:50	41	2,4	7
4:04:00	41	2,4	7
4:04:10	41	2,4	7
4:04:20	41	2,4	7
4:04:30	41	2,4	7
4:04:40	41	2,4	7
4:04:50	41	2,4	7
4:05:00	41	2,4	7
4:05:10	41	2,4	7
4:05:20	41	2,4	7
4:05:30	41	2,4	7
4:05:40	41	2,4	7
4:05:50	41	2,4	7
4:06:00	41	2,4	7
4:06:10	41	2,4	7
4:06:20	41	2,4	7
4:06:30	41	2,4	7
4:06:40	41	2,4	7
4:06:50	41	2,4	7
4:07:00	41	2,4	7
4:07:10	41	2,4	7
4:07:20	41	2,4	7
4:07:30	41	2,4	7
4:07:40	41	2,4	7
4:07:50	41	2,4	7
4:08:00	41	2,4	7
4:08:10	41	2,4	7
4:08:20	41	2,4	7
4:08:30	41	2,4	7
4:08:40	41	2,4	7
4:08:50	41	2,4	7
4:09:00	41	2,4	7
4:09:10	41	2,4	7
4:09:20	41	2,4	7
4:09:30	41	2,4	7
4:09:40	41	2,4	7
4:09:50	41	2,4	7
4:10:00	41	2,4	7
4:10:10	41	2,4	7
4:10:20	41	2,4	7
4:10:30	41	2,4	7
4:10:40	41	2,4	7
4:10:50	41	2,4	7
4:11:00	41	2,4	7
4:11:10	41	2,4	7
4:11:20	41	2,4	7
4:11:30	41	2,4	7
4:11:40	41	2,4	7
4:11:50	41	2,4	7
4:12:00	41	2,4	7
4:12:10	41	2,4	7
4:12:20	41	2,4	7
4:12:30	41	2,4	7
4:12:40	41	2,4	7
4:12:50	41	2,4	7
4:13:00	41	2,4	7
4:13:10	41	2,3	7
4:13:20	41	2,3	7
4:13:30	41	2,3	7
4:13:40	41	2,4	7
4:13:50	41	2,4	7
4:14:00	41	2,4	7
4:14:10	41	2,4	7
4:14:20	41	2,4	7
4:14:30	41	2,3	7
4:14:40	41	2,3	7
4:14:50	41	2,3	7
4:15:00	41	2,3	7
4:15:10	41	2,3	7
4:15:20	41	2,4	7
4:15:30	41	2,4	7
4:15:40	41	2,3	7
4:15:50	41	2,4	7
4:16:00	41	2,4	7
4:16:10	41	2,4	7
4:16:20	41	2,4	7
4:16:30	41	2,4	7
4:16:40	41	2,4	7
4:16:50	41	2,4	7
4:17:00	41	2,4	7
4:17:10	41	2,4	7
4:17:20	41	2,4	7
4:17:30	41	2,4	7
4:17:40	41	2,4	7
4:17:50	41	2,4	7
4:18:00	41	2,4	7
4:18:10	41	2,4	7
4:18:20	41	2,4	7
4:18:30	41	2,4	7
4:18:40	41	2,4	7
4:18:50	41	2,4	7
4:19:00	41	2,4	7
4:19:10	41	2,4	7
4:19:20	41	2,4	7
4:19:30	41	2,4	7
4:19:40	41	2,4	7
4:19:50	41	2,4	7
4:20:00	41	2,4	7
4:20:10	41	2,4	7
4:20:20	41	2,4	7
4:20:30	41	2,4	7
4:20:40	41	2,4	7
4:20:50	41	2,4	7
4:21:00	41	2,4	7
4:21:10	41	2,4	7
4:21:20	41	2,4	7
4:21:30	41	2,4	7
4:21:40	41	2,4	7
4:21:50	41	2,4	7
4:22:00	41	2,3	7
4:22:10	41	2,3	7
4:22:20	41	2,3	7
4:22:30	41	2,3	7
4:22:40	41	2,3	7
4:22:50	41	2,3	7
4:23:00	41	2,3	7
4:23:10	41	2,3	7
4:23:20	41	2,3	7
4:23:30	41	2,3	7
4:23:40	41	2,3	7
4:23:50	41	2,3	7
4:24:00	41	2,3	7
4:24:10	41	2,3	7
4:24:20	41	2,4	7
4:24:30	41	2,4	7
4:24:40	41	2,3	7
4:24:50	41	2,3	7
4:25:00	41	2,4	7
4:25:10	41	2,4	7
4:25:20	41	2,4	7
4:25:30	41	2,4	7
4:25:40	41	2,4	7
4:25:50	41	2,4	7
4:26:00	41	2,4	7
4:26:10	41	2,4	7
4:26:20	41	2,4	7
4:26:30	41	2,4	7
4:26:40	41	2,4	7
4:26:50	41	2,4	7
4:27:00	41	2,4	7
4:27:10	41	2,4	7
4:27:20	41	2,4	7
4:27:30	41	2,4	7
4:27:40	41	2,4	7
4:27:50	41	2,4	7
4:28:00	41	2,4	7
4:28:10	41	2,4	7
4:28:20	41	2,4	7
4:28:30	41	2,4	7
4:28:40	41	2,4	7
4:28:50	41	2,3	7
4:29:00	41	2,4	7
4:29:10	41	2,3	7
4:29:20	41	2,4	7
4:29:30	41	2,3	7
4:29:40	41	2,3	7
4:29:50	41	2,3	7
4:30:00	41	2,3	7
4:30:10	41	2,3	7
4:30:20	41	2,3	7
4:30:30	41	2,3	7
4:30:40	41	2,3	7
4:30:50	41	2,3	7
4:31:00	41	2,3	7
4:31:10	41	2,4	7
4:31:20	41	2,4	7
4:31:30	41	2,4	7
4:31:40	41	2,4	7
4:31:50	41	2,4	7
4:32:00	41	2,4	7
4:32:10	41	2,4	7
4:32:20	41	2,4	7
4:32:30	41	2,4	7
4:32:40	41	2,4	7
4:32:50	41	2,4	7
4:33:00	41	2,3	7
4:33:10	41	2,3	7
4:33:20	41	2,3	7
4:33:30	41	2,3	7
4:33:40	41	2,3	7
4:33:50	41	2,3	7
4:34:00	41	2,3	7
4:34:10	41	2,3	7
4:34:20	41	2,3	7
4:34:30	41	2,3	7
4:34:40	41	2,3	7
4:34:50	41	2,3	7
4:35:00	41	2,3	7
4:35:10	41	2,3	7
4:35:20	41	2,3	7
4:35:30	41	2,3	7
4:35:40	41	2,3	7
4:35:50	41	2,3	7
4:36:00	41	2,3	7
4:36:10	41	2,3	7
4:36:20	41	2,3	7
4:36:30	41	2,3	7
4:36:40	41	2,3	7
4:36:50	41	2,3	7
4:37:00	41	2,3	7
4:37:10	41	2,3	7
4:37:20	41	2,3	7
4:37:30	41	2,3	7
4:37:40	41	2,3	7
4:37:50	41	2,3	7
4:38:00	41	2,3	7
4:38:10	41	2,3	7
4:38:20	41	2,3	7
4:38:30	41	2,3	7
4:38:40	41	2,3	7
4:38:50	41	2,3	7
4:39:00	41	2,3	7
4:39:10	41	2,3	7
4:39:20	41	2,3	7
4:39:30	41	2,3	7
4:39:40	41	2,3	7
4:39:50	41	2,3	7
4:40:00	41	2,3	7
4:40:10	41	2,3	7
4:40:20	41	2,3	7
4:40:30	41	2,3	7
4:40:40	41	2,3	7
4:40:50	41	2,3	7
4:41:00	41	2,3	7
4:41:10	41	2,3	7
4:41:20	41	2,3	7
4:41:30	41	2,3	7
4:41:40	41	2,3	7
4:41:50	41	2,3	7
4:42:00	41	2,3	7
4:42:10	41	2,3	7
4:42:20	41	2,3	7
4:42:30	41	2,3	7
4:42:40	41	2,3	7
4:42:50	41	2,3	7
4:43:00	41	2,3	7
4:43:10	41	2,3	7
4:43:20	41	2,3	7
4:43:30	41	2,3	7
4:43:40	41	2,3	7
4:43:50	41	2,3	7
4:44:00	41	2,3	7
4:44:10	41	2,3	7
4:44:20	41	2,3	7
4:44:30	41	2,3	7
4:44:40	41	2,3	7
4:44:50	41	2,3	7
4:45:00	41	2,3	7
4:45:10	41	2,3	7
4:45:20	41	2,3	7
4:45:30	41	2,3	7
4:45:40	41	2,3	7
4:45:50	41	2,3	7
4:46:00	41	2,3	7
4:46:10	41	2,3	7
4:46:20	41	2,3	7
4:46:30	41	2,3	7
4:46:40	41	2,3	7
4:46:50	41	2,3	7
4:47:00	41	2,3	7
4:47:10	41	2,3	7
4:47:20	41	2,3	7
4:47:30	41	2,3	7
4:47:40	41	2,3	7
4:47:50	41	2,3	7
4:48:00	41	2,3	7
4:48:10	41	2,3	7
4:48:20	41	2,3	7
4:48:30	41	2,3	7
4:48:40	41	2,3	7
4:48:50	41	2,3	7
4:49:00	41	2,3	7
4:49:10	41	2,3	7
4:49:20	41	2,3	7
4:49:30	41	2,3	7
4:49:40	41	2,3	7
4:49:50	41	2,3	7
4:50:00	41	2,3	7
4:50:10	41	2,3	7
4:50:20	41	2,3	7
4:50:30	41	2,3	7
4:50:40	41	2,3	7
4:50:50	41	2,3	7
4:51:00	41	2,3	7
4:51:10	41	2,3	7
4:51:20	41	2,3	7
4:51:30	41	2,3	7
4:51:40	41	2,3	7
4:51:50	41	2,3	7
4:52:00	41	2,3	7
4:52:10	41	2,3	7
4:52:20	41	2,3	7
4:52:30	41	2,3	7
4:52:40	41	2,3	7
4:52:50	41	2,3	7
4:53:00	41	2,3	7
4:53:10	41	2,3	7
4:53:20	41	2,3	7
4:53:30	41	2,3	7
4:53:40	41	2,3	7
4:53:50	41	2,3	7
4:54:00	41	2,3	7
4:54:10	41	2,3	7
4:54:20	41	2,3	7
4:54:30	41	2,3	7
4:54:40	41	2,3	7
4:54:50	41	2,3	7
4:55:00	41	2,3	7
4:55:10	41	2,3	7
4:55:20	41	2,3	7
4:55:30	41	2,3	7
4:55:40	41	2,3	7
4:55:50	41	2,3	7
4:56:00	41	2,3	7
4:56:10	41	2,3	7
4:56:20	41	2,3	7
4:56:30	41	2,3	7
4:56:40	41	2,3	7
4:56:50	41	2,3	7
4:57:00	41	2,3	7
4:57:10	41	2,3	7
4:57:20	41	2,3	7
4:57:30	41	2,3	7
4:57:40	41	2,3	7
4:57:50	41	2,3	7
4:58:00	41	2,3	7
4:58:10	41	2,3	7
4:58:20	41	2,3	7
4:58:30	41	2,3	7
4:58:40	41	2,3	7
4:58:50	41	2,3	7
4:59:00	41	2,3	7
4:59:10	41	2,3	7
4:59:20	41	2,3	7
4:59:30	41	2,3	7
4:59:40	41	2,3	7
4:59:50	41	2,3	7
5:00:00	41	2,3	7
5:00:10	41	2,3	7
5:00:20	41	2,3	7
5:00:30	41	2,3	7
5:00:40	41	2,3	7
5:00:50	41	2,3	7
5:01:00	41	2,3	7
5:01:10	41	2,3	7
5:01:20	41	2,3	7
5:01:30	41	2,3	7
5:01:40	41	2,3	7
5:01:50	41	2,3	7
5:02:00	41	2,3	7
5:02:10	41	2,3	7
5:02:20	41	2,3	7
5:02:30	41	2,3	7
5:02:40	41	2,3	7
5:02:50	41	2,3	7
5:03:00	41	2,3	7
5:03:10	41	2,3	7
5:03:20	41	2,3	7
5:03:30	41	2,3	7
5:03:40	41	2,3	7
5:03:50	41	2,3	7
5:04:00	41	2,3	7
5:04:10	41	2,3	7
5:04:20	41	2,3	7
5:04:30	41	2,3	7
5:04:40	41	2,3	7
5:04:50	41	2,3	7
5:05:00	41	2,3	7
5:05:10	41	2,3	7
5:05:20	41	2,3	7
5:05:30	41	2,3	7
5:05:40	41	2,3	7
5:05:50	41	2,3	7
5:06:00	41	2,3	7
5:06:10	41	2,3	7
5:06:20	41	2,3	7
5:06:30	41	2,3	7
5:06:40	41	2,2	7
5:06:50	41	2,2	7
5:07:00	41	2,2	7
5:07:10	41	2,2	7
5:07:20	41	2,2	7
5:07:30	41	2,2	7
5:07:40	41	2,2	7
5:07:50	41	2,2	7
5:08:00	41	2,2	7
5:08:10	41	2,3	7
5:08:20	41	2,3	7
5:08:30	41	2,3	7
5:08:40	41	2,3	7
5:08:50	41	2,3	7
5:09:00	41	2,3	7
5:09:10	41	2,3	7
5:09:20	41	2,3	7
5:09:30	41	2,3	7
5:09:40	41	2,3	7
5:09:50	41	2,3	7
5:10:00	41	2,3	7
5:10:10	41	2,3	7
5:10:20	41	2,3	7
5:10:30	41	2,3	7
5:10:40	41	2,3	7
5:10:50	41	2,3	7
5:11:00	41	2,3	7
5:11:10	41	2,3	7
5:11:20	41	2,3	7
5:11:30	41	2,3	7
5:11:40	41	2,3	7
5:11:50	41	2,3	7
5:12:00	41	2,3	7
5:12:10	41	2,3	7
5:12:20	41	2,3	7
5:12:30	41	2,3	7
5:12:40	41	2,3	7
5:12:50	41	2,3	7
5:13:00	41	2,3	7
5:13:10	41	2,3	7
5:13:20	41	2,3	7
5:13:30	41	2,3	7
5:13:40	41	2,3	7
5:13:50	41	2,3	7
5:14:00	41	2,3	7
5:14:10	41	2,3	7
5:14:20	41	2,3	7
5:14:30	41	2,3	7
5:14:40	41	2,3	7
5:14:50	41	2,3	7
5:15:00	41	2,3	7
5:15:10	41	2,3	7
5:15:20	41	2,3	7
5:15:30	41	2,3	7
5:15:40	41	2,3	7
5:15:50	41	2,3	7
5:16:00	41	2,2	7
5:16:10	41	2,2	7
5:16:20	41	2,2	7
5:16:30	41	2,2	7
5:16:40	41	2,2	7
5:16:50	41	2,2	7
5:17:00	41	2,2	7
5:17:10	41	2,2	7
5:17:20	41	2,2	7
5:17:30	41	2,3	7
5:17:40	41	2,3	7
5:17:50	41	2,3	7
5:18:00	41	2,3	7
5:18:10	41	2,3	7
5:18:20	41	2,3	7
5:18:30	41	2,3	7
5:18:40	41	2,3	7
5:18:50	41	2,3	7
5:19:00	41	2,3	7
5:19:10	41	2,3	7
5:19:20	41	2,3	7
5:19:30	41	2,3	7
5:19:40	41	2,3	7
5:19:50	41	2,3	7
5:20:00	41	2,3	7
5:20:10	41	2,3	7
5:20:20	41	2,3	7
5:20:30	41	2,3	7
5:20:40	41	2,3	7
5:20:50	41	2,3	7
5:21:00	41	2,3	7
5:21:10	41	2,3	7
5:21:20	41	2,3	7
5:21:30	41	2,3	7
5:21:40	41	2,3	7
5:21:50	41	2,3	7
5:22:00	41	2,3	7
5:22:10	41	2,3	7
5:22:20	41	2,3	7
5:22:30	41	2,3	7
5:22:40	41	2,3	7
5:22:50	41	2,3	7
5:23:00	41	2,3	7
5:23:10	41	2,3	7
5:23:20	41	2,3	7
5:23:30	41	2,3	7
5:23:40	41	2,3	7
5:23:50	41	2,3	7
5:24:00	41	2,3	7
5:24:10	41	2,3	7
5:24:20	41	2,3	7
5:24:30	41	2,3	7
5:24:40	41	2,3	7
5:24:50	41	2,2	7
5:25:00	41	2,2	7
5:25:10	41	2,3	7
5:25:20	41	2,2	7
5:25:30	41	2,2	7
5:25:40	41	2,3	7
5:25:50	41	2,3	7
5:26:00	41	2,3	7
5:26:10	41	2,2	7
5:26:20	41	2,2	7
5:26:30	41	2,2	7
5:26:40	41	2,2	7
5:26:50	41	2,3	7
5:27:00	41	2,3	7
5:27:10	41	2,3	7
5:27:20	41	2,3	7
5:27:30	41	2,3	7
5:27:40	41	2,3	7
5:27:50	41	2,3	7
5:28:00	41	2,3	7
5:28:10	41	2,3	7
5:28:20	41	2,3	7
5:28:30	41	2,2	7
5:28:40	41	2,2	7
5:28:50	41	2,2	7
5:29:00	41	2,2	7
5:29:10	41	2,2	7
5:29:20	41	2,2	7
5:29:30	41	2,2	7
5:29:40	41	2,2	7
5:29:50	41	2,2	7
5:30:00	41	2,2	7
5:30:10	41	2,2	7
5:30:20	41	2,2	7
5:30:30	41	2,3	7
5:30:40	41	2,3	7
5:30:50	41	2,3	7
5:31:00	41	2,3	7
5:31:10	41	2,3	7
5:31:20	41	2,3	7
5:31:30	41	2,3	7
5:31:40	41	2,3	7
5:31:50	41	2,3	7
5:32:00	41	2,3	7
5:32:10	41	2,3	7
5:32:20	41	2,3	7
5:32:30	41	2,3	7
5:32:40	41	2,3	7
5:32:50	41	2,3	7
5:33:00	41	2,3	7
5:33:10	41	2,3	7
5:33:20	41	2,2	7
5:33:30	41	2,2	7
5:33:40	41	2,2	7
5:33:50	41	2,2	7
5:34:00	41	2,2	7
5:34:10	41	2,2	7
5:34:20	41	2,2	7
5:34:30	41	2,2	7
5:34:40	41	2,2	7
5:34:50	41	2,2	7
5:35:00	41	2,2	7
5:35:10	41	2,2	7
5:35:20	41	2,2	7
5:35:30	41	2,2	7
5:35:40	41	2,2	7
5:35:50	41	2,3	7
5:36:00	41	2,3	7
5:36:10	41	2,2	7
5:36:20	41	2,3	7
5:36:30	41	2,3	7
5:36:40	41	2,3	7
5:36:50	41	2,3	7
5:37:00	41	2,3	7
5:37:10	41	2,3	7
5:37:20	41	2,3	7
5:37:30	41	2,3	7
5:37:40	41	2,3	7
5:37:50	41	2,3	7
5:38:00	41	2,3	7
5:38:10	41	2,3	7
5:38:20	41	2,3	7
5:38:30	41	2,3	7
5:38:40	41	2,3	7
5:38:50	41	2,3	7
5:39:00	41	2,3	7
5:39:10	41	2,3	7
5:39:20	41	2,3	7
5:39:30	41	2,3	7
5:39:40	41	2,3	7
5:39:50	41	2,3	7
5:40:00	41	2,3	7
5:40:10	41	2,3	7
5:40:20	41	2,3	7
5:40:30	41	2,2	7
5:40:40	41	2,2	7
5:40:50	41	2,2	7
5:41:00	41	2,2	7
5:41:10	41	2,2	7
5:41:20	41	2,2	7
5:41:30	41	2,2	8
5:41:40	41	2,2	8
5:41:50	41	2,2	8
5:42:00	41	2,2	8
5:42:10	41	2,2	8
5:42:20	41	2,2	7
5:42:30	41	2,2	7
5:42:40	41	2,2	7
5:42:50	41	2,2	7
5:43:00	41	2,2	7
5:43:10	41	2,3	7
5:43:20	41	2,3	7
5:43:30	41	2,3	7
5:43:40	41	2,3	7
5:43:50	41	2,3	7
5:44:00	41	2,3	7
5:44:10	41	2,3	7
5:44:20	41	2,3	7
5:44:30	41	2,3	7
5:44:40	41	2,3	7
5:44:50	41	2,3	7
5:45:00	41	2,3	7
5:45:10	41	2,3	7
5:45:20	41	2,3	7
5:45:30	41	2,3	7
5:45:40	41	2,3	7
5:45:50	41	2,3	7
5:46:00	41	2,3	7
5:46:10	41	2,3	7
5:46:20	41	2,3	7
5:46:30	41	2,3	7
5:46:40	41	2,3	7
5:46:50	41	2,3	7
5:47:00	41	2,3	7
5:47:10	41	2,2	7
5:47:20	41	2,2	7
5:47:30	41	2,3	7
5:47:40	41	2,3	7
5:47:50	41	2,3	7
5:48:00	41	2,3	7
5:48:10	41	2,2	7
5:48:20	41	2,2	7
5:48:30	41	2,2	7
5:48:40	41	2,2	7
5:48:50	41	2,2	7
5:49:00	41	2,2	7
5:49:10	41	2,2	7
5:49:20	41	2,2	7
5:49:30	41	2,2	7
5:49:40	41	2,2	7
5:49:50	41	2,2	7
5:50:00	41	2,2	7
5:50:10	41	2,2	7
5:50:20	41	2,2	7
5:50:30	41	2,2	7
5:50:40	41	2,2	7
5:50:50	41	2,2	7
5:51:00	41	2,2	7
5:51:10	41	2,2	7
5:51:20	41	2,2	7
5:51:30	41	2,2	7
5:51:40	41	2,3	7
5:51:50	41	2,2	7
5:52:00	41	2,2	7
5:52:10	41	2,2	7
5:52:20	41	2,2	7
5:52:30	41	2,2	7
5:52:40	41	2,2	7
5:52:50	41	2,2	7
5:53:00	41	2,2	7
5:53:10	41	2,2	7
5:53:20	41	2,2	7
5:53:30	41	2,2	7
5:53:40	41	2,2	7
5:53:50	41	2,2	7
5:54:00	41	2,2	7
5:54:10	41	2,2	7
5:54:20	41	2,2	7
5:54:30	41	2,2	7
5:54:40	41	2,2	7
5:54:50	41	2,2	7
5:55:00	41	2,3	7
5:55:10	41	2,3	7
5:55:20	41	2,2	7
5:55:30	41	2,3	7
5:55:40	41	2,3	7
5:55:50	41	2,2	7
5:56:00	41	2,3	7
5:56:10	41	2,3	7
5:56:20	41	2,2	7
5:56:30	41	2,2	7
5:56:40	41	2,2	7
5:56:50	41	2,2	7
5:57:00	41	2,3	7
5:57:10	41	2,2	7
5:57:20	41	2,2	7
5:57:30	41	2,2	7
5:57:40	41	2,3	7
5:57:50	41	2,3	7
5:58:00	41	2,3	7
5:58:10	41	2,3	7
5:58:20	41	2,3	7
5:58:30	41	2,3	7
5:58:40	41	2,3	7
5:58:50	41	2,2	7
5:59:00	41	2,2	7
5:59:10	41	2,2	7
5:59:20	41	2,2	7
5:59:30	41	2,2	7
5:59:40	41	2,2	7
5:59:50	41	2,2	7
6:00:00	41	2,2	7
6:00:10	41	2,2	7
6:00:20	41	2,2	7
6:00:30	41	2,2	7
6:00:40	41	2,2	7
6:00:50	41	2,2	7
6:01:00	41	2,2	7
6:01:10	41	2,2	7
6:01:20	41	2,2	7
6:01:30	41	2,2	7
6:01:40	41	2,2	7
6:01:50	41	2,2	7
6:02:00	41	2,2	7
6:02:10	41	2,2	7
6:02:20	41	2,2	7
6:02:30	41	2,2	7
6:02:40	41	2,2	7
6:02:50	41	2,3	7
6:03:00	41	2,3	7
6:03:10	41	2,3	7
6:03:20	41	2,3	7
6:03:30	41	2,3	7
6:03:40	41	2,3	7
6:03:50	41	2,3	7
6:04:00	41	2,3	7
6:04:10	41	2,3	7
6:04:20	41	2,3	7
6:04:30	41	2,3	7
6:04:40	41	2,2	7
6:04:50	41	2,2	7
6:05:00	41	2,2	7
6:05:10	41	2,2	7
6:05:20	41	2,2	7
6:05:30	41	2,2	7
6:05:40	41	2,2	7
6:05:50	41	2,2	7
6:06:00	41	2,2	7
6:06:10	41	2,2	7
6:06:20	41	2,2	7
6:06:30	41	2,2	7
6:06:40	41	2,2	7
6:06:50	41	2,2	7
6:07:00	41	2,2	7
6:07:10	41	2,2	7
6:07:20	41	2,2	7
6:07:30	41	2,2	7
6:07:40	41	2,3	7
6:07:50	41	2,3	7
6:08:00	41	2,3	7
6:08:10	41	2,3	7
6:08:20	41	2,3	7
6:08:30	41	2,3	7
6:08:40	41	2,3	7
6:08:50	41	2,3	7
6:09:00	41	2,3	7
6:09:10	41	2,3	7
6:09:20	41	2,3	7
6:09:30	41	2,3	7
6:09:40	41	2,3	7
6:09:50	41	2,2	7
6:10:00	41	2,3	7
6:10:10	41	2,2	7
6:10:20	41	2,2	7
6:10:30	41	2,3	7
6:10:40	41	2,3	7
6:10:50	41	2,2	7
6:11:00	41	2,2	7
6:11:10	41	2,2	7
6:11:20	41	2,2	7
6:11:30	41	2,2	7
6:11:40	41	2,2	7
6:11:50	41	2,2	7
6:12:00	41	2,2	7
6:12:10	41	2,2	7
6:12:20	41	2,2	7
6:12:30	41	2,2	7
6:12:40	41	2,2	7
6:12:50	41	2,2	7
6:13:00	41	2,2	7
6:13:10	41	2,2	7
6:13:20	41	2,2	7
6:13:30	41	2,2	7
6:13:40	41	2,2	7
6:13:50	41	2,2	7
6:14:00	41	2,2	7
6:14:10	41	2,2	7
6:14:20	41	2,2	7
6:14:30	41	2,2	7
6:14:40	41	2,2	7
6:14:50	41	2,2	7
6:15:00	41	2,3	7
6:15:10	41	2,2	7
6:15:20	41	2,2	7
6:15:30	41	2,2	7
6:15:40	41	2,2	7
6:15:50	41	2,2	7
6:16:00	41	2,2	7
6:16:10	41	2,2	7
6:16:20	41	2,2	7
6:16:30	41	2,2	7
6:16:40	41	2,2	7
6:16:50	41	2,2	7
6:17:00	41	2,2	7
6:17:10	41	2,2	7
6:17:20	41	2,2	7
6:17:30	41	2,2	7
6:17:40	41	2,2	7
6:17:50	41	2,2	7
6:18:00	41	2,2	7
6:18:10	41	2,2	7
6:18:20	41	2,2	7
6:18:30	41	2,2	7
6:18:40	41	2,2	7
6:18:50	41	2,2	7
6:19:00	41	2,2	7
6:19:10	41	2,2	7
6:19:20	41	2,2	7
6:19:30	41	2,2	7
6:19:40	41	2,2	7
6:19:50	41	2,2	7
6:20:00	41	2,2	7
6:20:10	41	2,2	7
6:20:20	41	2,2	7
6:20:30	41	2,2	7
6:20:40	41	2,2	7
6:20:50	41	2,2	7
6:21:00	41	2,2	7
6:21:10	41	2,2	7
6:21:20	41	2,2	7
6:21:30	41	2,2	7
6:21:40	41	2,2	7
6:21:50	41	2,2	7
6:22:00	41	2,2	7
6:22:10	41	2,2	7
6:22:20	41	2,2	7
6:22:30	41	2,2	7
