Repository: ProgWizer/parser

File: project-root/data/Data Acquisition/Data Acquisition/2021 year (353)/21-260.txt (part 1 of 16)
--Test Summary--
Full Path and File Name	
Instrument Name	7322
Instrument Type	Model 7322 Consistometer - Variable Speed
Instrument Serial Number	
Test Start Date	04.10.2021
Test Start Time	17:14:40
Test Stop Date	05.10.2021
Test Stop Time	0:08:10
Test Length	6:53:30
Final Sample Time Offset	6:53:29
Controller Schedule Name	
Sampling Period	1 second
Comments	
Information	WellID	
Information	Customer	
Information	EngName	
Information	CementClass	
Information	CementMfr	
Information	Additives	90G+10ASPM+1FL-500 (Azimut)
Information	Density	1500
Information	BHCT	40
Information	BHST	
Information	FluidLoss	
Information	JobType	
Calculated Value	Time_30Bc	5:36:25
Calculated Value	Time_70Bc	6:53:29
Initial Temperature (°C)	25 °C
Final Temperature (°C)	40 °C
Initial Pressure (MPa)	0,5 MPa
Final Pressure (MPa)	20,3 MPa
Initial Consistency (Bc)	14 Bc
Final Consistency (Bc)	70 Bc
Initial Wall Temperature (°C)	35 °C
Final Wall Temperature (°C)	36 °C
Initial Motor Speed (RPM)	150 RPM
Final Motor Speed (RPM)	150 RPM
--Data--
Time (HH:MM:SS)	Temperature (°C)	Pressure (MPa)	Consistency (Bc)	Wall Temperature (°C)	Motor Speed (RPM)
0:00:00	25	0,5	14	35	150
0:00:01	25	0,5	14	35	150
0:00:02	25	0,5	14	35	150
0:00:03	25	0,5	14	35	150
0:00:04	25	0,5	14	35	150
0:00:05	25	0,5	14	35	150
0:00:06	25	0,5	14	35	150
0:00:07	25	0,5	13	35	150
0:00:08	25	0,5	13	35	150
0:00:09	25	0,5	13	35	150
0:00:10	25	0,5	13	35	150
0:00:11	25	0,5	13	35	150
0:00:12	25	0,5	13	35	150
0:00:13	25	0,5	13	35	150
0:00:14	25	0,6	13	35	150
0:00:15	25	0,6	13	35	150
0:00:16	25	0,6	13	35	150
0:00:17	25	0,6	13	35	150
0:00:18	25	0,6	13	35	150
0:00:19	25	0,6	13	36	150
0:00:20	25	0,6	13	35	150
0:00:21	25	0,6	13	36	150
0:00:22	25	0,6	13	35	150
0:00:23	25	0,7	13	36	150
0:00:24	25	0,7	13	36	150
0:00:25	25	0,7	13	36	150
0:00:26	26	0,7	13	36	150
0:00:27	26	0,7	14	36	150
0:00:28	26	0,7	13	36	150
0:00:29	26	0,7	13	36	150
0:00:30	26	0,7	13	36	150
0:00:31	26	0,7	13	36	150
0:00:32	26	0,7	13	36	150
0:00:33	26	0,8	13	36	150
0:00:34	26	0,8	13	36	150
0:00:35	26	0,8	13	36	150
0:00:36	26	0,8	13	36	150
0:00:37	26	0,8	13	36	150
0:00:38	26	0,8	14	36	150
0:00:39	26	0,8	14	36	150
0:00:40	26	0,9	14	36	150
0:00:41	26	0,9	14	36	150
0:00:42	26	0,9	14	36	150
0:00:43	26	0,9	14	36	150
0:00:44	26	0,9	14	36	150
0:00:45	26	0,9	14	36	150
0:00:46	26	0,9	14	36	150
0:00:47	26	1,0	14	36	150
0:00:48	26	1,0	14	36	150
0:00:49	26	1,0	14	36	150
0:00:50	26	1,0	14	36	150
0:00:51	26	1,0	14	36	150
0:00:52	26	1,0	14	36	150
0:00:53	27	1,0	14	36	150
0:00:54	27	1,0	14	37	150
0:00:55	27	1,0	14	36	150
0:00:56	27	1,1	14	36	150
0:00:57	27	1,1	14	37	150
0:00:58	27	1,1	14	37	150
0:00:59	27	1,1	14	37	150
0:01:00	27	1,2	14	36	150
0:01:01	27	1,2	14	37	150
0:01:02	27	1,2	14	36	150
0:01:03	27	1,2	14	37	150
0:01:04	27	1,2	14	37	150
0:01:05	27	1,2	14	37	150
0:01:06	27	1,2	14	37	150
0:01:07	27	1,2	14	37	150
0:01:08	27	1,2	14	37	150
0:01:09	27	1,2	14	37	150
0:01:10	27	1,2	14	37	150
0:01:11	27	1,2	14	37	150
0:01:12	27	1,2	14	37	150
0:01:13	27	1,2	14	37	150
0:01:14	27	1,2	14	37	150
0:01:15	27	1,2	14	37	150
0:01:16	27	1,3	14	37	150
0:01:17	27	1,3	14	37	150
0:01:18	27	1,4	14	37	150
0:01:19	28	1,4	14	37	150
0:01:20	28	1,4	14	37	150
0:01:21	28	1,4	14	37	150
0:01:22	28	1,4	14	37	150
0:01:23	28	1,4	14	37	150
0:01:24	28	1,4	14	37	150
0:01:25	28	1,4	14	37	150
0:01:26	28	1,4	14	37	150
0:01:27	28	1,4	14	37	150
0:01:28	28	1,4	14	37	150
0:01:29	28	1,4	14	37	150
0:01:30	28	1,4	14	37	150
0:01:31	28	1,4	14	37	150
0:01:32	28	1,4	14	37	150
0:01:33	28	1,4	14	37	150
0:01:34	28	1,4	14	37	150
0:01:35	28	1,4	14	37	150
0:01:36	28	1,4	14	37	150
0:01:37	28	1,6	14	37	150
0:01:38	28	1,6	14	37	150
0:01:39	28	1,6	14	37	150
0:01:40	28	1,6	14	37	150
0:01:41	28	1,6	14	37	150
0:01:42	28	1,6	14	37	150
0:01:43	28	1,6	14	37	150
0:01:44	28	1,6	14	37	150
0:01:45	28	1,6	14	37	150
0:01:46	28	1,6	14	37	150
0:01:47	29	1,6	13	37	150
0:01:48	29	1,6	13	37	150
0:01:49	29	1,6	13	37	150
0:01:50	29	1,6	13	37	150
0:01:51	29	1,6	13	37	150
0:01:52	29	1,6	13	37	150
0:01:53	29	1,6	13	37	150
0:01:54	29	1,7	13	37	150
0:01:55	29	1,7	13	37	150
0:01:56	29	1,7	13	38	150
0:01:57	29	1,7	13	38	150
0:01:58	29	1,7	13	38	150
0:01:59	29	1,7	13	37	150
0:02:00	29	1,8	13	37	150
0:02:01	29	1,9	13	37	150
0:02:02	29	1,9	13	38	150
0:02:03	29	1,9	13	37	150
0:02:04	29	1,9	13	37	150
0:02:05	29	1,9	13	38	150
0:02:06	29	1,9	13	38	150
0:02:07	29	1,9	13	38	150
0:02:08	29	1,9	13	38	150
0:02:09	29	1,9	13	38	150
0:02:10	29	1,9	13	38	150
0:02:11	29	1,9	13	38	150
0:02:12	29	1,9	13	38	150
0:02:13	29	1,9	13	38	150
0:02:14	29	1,9	13	38	150
0:02:15	30	1,9	13	38	150
0:02:16	30	1,9	13	38	150
0:02:17	30	1,9	13	38	150
0:02:18	30	1,9	13	38	150
0:02:19	30	1,9	13	38	150
0:02:20	30	1,9	13	38	150
0:02:21	30	2,0	13	38	150
0:02:22	30	2,1	13	38	150
0:02:23	30	2,1	13	38	150
0:02:24	30	2,1	12	38	150
0:02:25	30	2,1	12	38	150
0:02:26	30	2,1	12	38	150
0:02:27	30	2,1	12	38	150
0:02:28	30	2,1	12	38	150
0:02:29	30	2,1	12	38	150
0:02:30	30	2,1	12	38	150
0:02:31	30	2,1	12	38	150
0:02:32	30	2,1	12	38	150
0:02:33	30	2,1	12	38	150
0:02:34	30	2,1	12	38	150
0:02:35	30	2,1	12	38	150
0:02:36	30	2,1	12	38	150
0:02:37	30	2,1	12	38	150
0:02:38	30	2,1	12	38	150
0:02:39	30	2,1	12	38	150
0:02:40	30	2,1	12	38	150
0:02:41	30	2,1	12	38	150
0:02:42	30	2,1	12	38	150
0:02:43	30	2,1	12	38	150
0:02:44	30	2,2	12	38	150
0:02:45	30	2,3	12	38	150
0:02:46	30	2,3	12	38	150
0:02:47	30	2,3	12	38	150
0:02:48	30	2,3	12	38	150
0:02:49	30	2,3	12	38	150
0:02:50	31	2,3	12	38	150
0:02:51	31	2,3	12	38	150
0:02:52	31	2,3	12	38	150
0:02:53	31	2,4	12	38	150
0:02:54	31	2,4	12	38	150
0:02:55	31	2,3	12	38	150
0:02:56	31	2,3	12	38	150
0:02:57	31	2,3	12	38	150
0:02:58	31	2,3	12	38	150
0:02:59	31	2,3	12	38	150
0:03:00	31	2,3	12	38	150
0:03:01	31	2,5	12	38	150
0:03:02	31	2,5	12	38	150
0:03:03	31	2,5	12	38	150
0:03:04	31	2,5	12	38	150
0:03:05	31	2,5	12	38	150
0:03:06	31	2,5	12	38	150
0:03:07	31	2,5	12	38	150
0:03:08	31	2,5	12	38	150
0:03:09	31	2,5	12	38	150
0:03:10	31	2,5	12	38	150
0:03:11	31	2,5	12	38	150
0:03:12	31	2,5	12	38	150
0:03:13	31	2,5	12	38	150
0:03:14	31	2,5	12	38	150
0:03:15	31	2,5	12	38	150
0:03:16	31	2,5	12	38	150
0:03:17	31	2,6	12	38	150
0:03:18	31	2,6	13	38	150
0:03:19	31	2,6	13	38	150
0:03:20	31	2,6	13	38	150
0:03:21	31	2,6	13	38	150
0:03:22	31	2,6	13	38	150
0:03:23	31	2,6	13	38	150
0:03:24	31	2,6	13	38	150
0:03:25	32	2,7	13	38	150
0:03:26	32	2,8	13	39	150
0:03:27	32	2,8	13	38	150
0:03:28	32	2,8	13	38	150
0:03:29	32	2,8	13	38	150
0:03:30	32	2,8	13	38	150
0:03:31	32	2,8	13	38	150
0:03:32	32	2,8	13	38	150
0:03:33	32	2,8	13	38	150
0:03:34	32	2,8	13	38	150
0:03:35	32	2,8	13	39	150
0:03:36	32	2,8	13	38	150
0:03:37	32	2,8	13	39	150
0:03:38	32	2,8	13	38	150
0:03:39	32	2,8	13	39	150
0:03:40	32	2,8	14	38	150
0:03:41	32	2,8	14	39	150
0:03:42	32	2,9	14	39	150
0:03:43	32	2,9	14	39	150
0:03:44	32	2,9	14	38	150
0:03:45	32	2,9	14	39	150
0:03:46	32	2,9	14	39	150
0:03:47	32	2,9	14	39	150
0:03:48	32	2,9	14	39	150
0:03:49	32	2,9	14	39	150
0:03:50	32	2,9	14	39	150
0:03:51	32	3,0	14	39	150
0:03:52	32	3,1	14	39	150
0:03:53	32	3,2	14	39	150
0:03:54	32	3,2	14	39	150
0:03:55	32	3,2	14	39	150
0:03:56	32	3,2	14	39	150
0:03:57	32	3,2	14	39	150
0:03:58	32	3,2	14	39	150
0:03:59	32	3,2	14	39	150
0:04:00	32	3,2	14	39	150
0:04:01	32	3,2	14	39	150
0:04:02	32	3,2	14	39	150
0:04:03	33	3,2	14	39	150
0:04:04	33	3,2	14	39	150
0:04:05	33	3,2	14	39	150
0:04:06	33	3,1	14	39	150
0:04:07	33	3,1	14	39	150
0:04:08	33	3,1	14	39	150
0:04:09	33	3,1	14	39	150
0:04:10	33	3,1	14	39	150
0:04:11	33	3,1	14	39	150
0:04:12	33	3,1	14	39	150
0:04:13	33	3,1	14	39	150
0:04:14	33	3,2	14	39	150
0:04:15	33	3,2	14	39	150
0:04:16	33	3,2	14	39	150
0:04:17	33	3,2	14	39	150
0:04:18	33	3,3	14	39	150
0:04:19	33	3,4	14	39	150
0:04:20	33	3,5	14	39	150
0:04:21	33	3,5	14	39	150
0:04:22	33	3,5	14	39	150
0:04:23	33	3,5	14	39	150
0:04:24	33	3,5	14	39	150
0:04:25	33	3,5	14	39	150
0:04:26	33	3,5	14	39	150
0:04:27	33	3,5	14	39	150
0:04:28	33	3,4	14	39	150
0:04:29	33	3,4	14	39	150
0:04:30	33	3,4	14	39	150
0:04:31	33	3,4	14	39	150
0:04:32	33	3,4	14	39	150
0:04:33	33	3,4	14	39	150
0:04:34	33	3,4	14	39	150
0:04:35	33	3,4	14	39	150
0:04:36	33	3,4	14	39	150
0:04:37	33	3,4	14	39	150
0:04:38	33	3,4	14	39	150
0:04:39	33	3,4	14	39	150
0:04:40	33	3,4	14	39	150
0:04:41	33	3,4	14	39	150
0:04:42	33	3,4	14	39	150
0:04:43	33	3,4	14	39	150
0:04:44	34	3,6	14	39	150
0:04:45	34	3,7	14	39	150
0:04:46	34	3,7	14	39	150
0:04:47	34	3,7	14	39	150
0:04:48	34	3,7	14	39	150
0:04:49	34	3,7	14	39	150
0:04:50	34	3,7	14	39	150
0:04:51	34	3,7	14	39	150
0:04:52	34	3,7	14	39	150
0:04:53	34	3,7	14	39	150
0:04:54	34	3,7	14	39	150
0:04:55	34	3,7	14	39	150
0:04:56	34	3,7	14	39	150
0:04:57	34	3,7	14	39	150
0:04:58	34	3,7	14	39	150
0:04:59	34	3,7	14	39	150
0:05:00	34	3,7	14	39	150
0:05:01	34	3,7	14	39	150
0:05:02	34	3,7	14	39	150
0:05:03	34	3,7	14	39	150
0:05:04	34	3,7	14	39	150
0:05:05	34	3,7	14	39	150
0:05:06	34	3,7	14	39	150
0:05:07	34	3,7	14	39	150
0:05:08	34	3,7	14	39	150
0:05:09	34	3,9	14	39	150
0:05:10	34	4,0	14	39	150
0:05:11	34	4,0	14	39	150
0:05:12	34	4,0	14	39	150
0:05:13	34	4,0	14	39	150
0:05:14	34	4,0	14	39	150
0:05:15	34	4,0	14	39	150
0:05:16	34	4,0	14	39	150
0:05:17	34	4,0	14	39	150
0:05:18	34	4,0	14	39	150
0:05:19	34	4,0	14	39	150
0:05:20	34	4,0	14	39	150
0:05:21	34	4,0	14	39	150
0:05:22	34	4,0	14	39	150
0:05:23	34	4,0	14	39	150
0:05:24	34	4,0	14	39	150
0:05:25	34	4,0	14	39	150
0:05:26	34	4,0	14	39	150
0:05:27	34	4,0	14	39	150
0:05:28	34	4,0	14	39	150
0:05:29	34	4,0	14	39	150
0:05:30	34	4,0	14	39	150
0:05:31	34	4,0	14	39	150
0:05:32	35	4,0	14	39	150
0:05:33	35	4,1	14	39	150
0:05:34	35	4,2	14	39	150
0:05:35	35	4,3	14	39	150
0:05:36	35	4,3	14	40	150
0:05:37	35	4,3	14	39	150
0:05:38	35	4,3	14	40	150
0:05:39	35	4,3	14	39	150
0:05:40	35	4,3	14	39	150
0:05:41	35	4,3	14	39	150
0:05:42	35	4,3	14	39	150
0:05:43	35	4,3	14	39	150
0:05:44	35	4,3	14	39	150
0:05:45	35	4,3	14	39	150
0:05:46	35	4,2	14	39	150
0:05:47	35	4,2	14	40	150
0:05:48	35	4,2	14	39	150
0:05:49	35	4,2	14	39	150
0:05:50	35	4,2	14	39	150
0:05:51	35	4,2	14	39	150
0:05:52	35	4,2	14	39	150
0:05:53	35	4,2	14	40	150
0:05:54	35	4,2	14	40	150
0:05:55	35	4,2	14	39	150
0:05:56	35	4,2	14	39	150
0:05:57	35	4,2	14	39	150
0:05:58	35	4,4	14	40	150
0:05:59	35	4,5	14	39	150
0:06:00	35	4,5	14	39	150
0:06:01	35	4,5	14	39	150
0:06:02	35	4,5	14	40	150
0:06:03	35	4,5	14	39	150
0:06:04	35	4,5	14	40	150
0:06:05	35	4,5	14	39	150
0:06:06	35	4,5	14	40	150
0:06:07	35	4,5	14	40	150
0:06:08	35	4,5	14	39	150
0:06:09	35	4,5	14	39	150
0:06:10	35	4,5	14	40	150
0:06:11	35	4,5	14	39	150
0:06:12	35	4,5	14	39	150
0:06:13	35	4,5	14	40	150
0:06:14	35	4,5	14	40	150
0:06:15	35	4,5	14	40	150
0:06:16	35	4,5	14	40	150
0:06:17	35	4,6	14	40	150
0:06:18	35	4,6	14	40	150
0:06:19	35	4,7	14	40	150
0:06:20	35	4,7	14	40	150
0:06:21	35	4,6	14	40	150
0:06:22	35	4,6	14	40	150
0:06:23	35	4,6	14	39	150
0:06:24	36	4,6	14	40	150
0:06:25	36	4,6	14	40	150
0:06:26	36	4,6	14	40	150
0:06:27	36	4,6	14	40	150
0:06:28	36	4,6	14	40	150
0:06:29	36	4,6	14	40	150
0:06:30	36	4,6	14	39	150
0:06:31	36	4,7	14	40	150
0:06:32	36	4,7	14	40	150
0:06:33	36	4,8	14	40	150
0:06:34	36	4,8	14	40	150
0:06:35	36	4,8	14	40	150
0:06:36	36	4,8	14	40	150
0:06:37	36	4,8	14	40	150
0:06:38	36	4,7	14	40	150
0:06:39	36	4,7	14	40	150
0:06:40	36	4,7	14	40	150
0:06:41	36	4,7	14	40	150
0:06:42	36	4,9	14	40	150
0:06:43	36	5,0	14	40	150
0:06:44	36	5,1	14	40	150
0:06:45	36	5,1	14	40	150
0:06:46	36	5,1	14	40	150
0:06:47	36	5,0	14	40	150
0:06:48	36	5,0	14	40	150
0:06:49	36	5,0	14	40	150
0:06:50	36	5,0	14	40	150
0:06:51	36	5,0	14	40	150
0:06:52	36	5,0	14	40	150
0:06:53	36	5,0	14	40	150
0:06:54	36	5,0	14	40	150
0:06:55	36	5,0	14	40	150
0:06:56	36	5,0	14	40	150
0:06:57	36	5,0	14	40	150
0:06:58	36	5,0	14	40	150
0:06:59	36	5,0	14	40	150
0:07:00	36	5,0	14	40	150
0:07:01	36	5,0	14	40	150
0:07:02	36	5,0	14	40	150
0:07:03	36	5,0	14	40	150
0:07:04	36	5,0	14	40	150
0:07:05	36	5,0	14	40	150
0:07:06	36	5,0	14	40	150
0:07:07	36	5,2	14	40	150
0:07:08	36	5,3	14	40	150
0:07:09	36	5,3	14	40	150
0:07:10	36	5,4	14	40	150
0:07:11	36	5,4	14	40	150
0:07:12	36	5,3	14	40	150
0:07:13	36	5,3	14	40	150
0:07:14	36	5,3	14	40	150
0:07:15	36	5,3	14	40	150
0:07:16	36	5,3	14	40	150
0:07:17	36	5,3	14	40	150
0:07:18	36	5,3	14	40	150
0:07:19	36	5,3	14	40	150
0:07:20	36	5,3	14	40	150
0:07:21	36	5,3	14	40	150
0:07:22	37	5,3	14	40	150
0:07:23	36	5,3	14	40	150
0:07:24	37	5,3	14	40	150
0:07:25	37	5,3	14	40	150
0:07:26	37	5,3	14	40	150
0:07:27	37	5,3	14	40	150
0:07:28	37	5,3	14	40	150
0:07:29	37	5,3	14	40	150
0:07:30	37	5,3	14	40	150
0:07:31	37	5,3	14	40	150
0:07:32	37	5,3	14	40	150
0:07:33	37	5,3	14	40	150
0:07:34	37	5,5	14	40	150
0:07:35	37	5,6	14	40	150
0:07:36	37	5,6	14	40	150
0:07:37	37	5,6	14	40	150
0:07:38	37	5,6	14	40	150
0:07:39	37	5,6	14	40	150
0:07:40	37	5,6	14	40	150
0:07:41	37	5,6	14	40	150
0:07:42	37	5,6	14	40	150
0:07:43	37	5,6	14	40	150
0:07:44	37	5,6	14	40	150
0:07:45	37	5,6	14	40	150
0:07:46	37	5,6	14	40	150
0:07:47	37	5,6	14	40	150
0:07:48	37	5,6	14	40	150
0:07:49	37	5,6	14	40	150
0:07:50	37	5,6	14	40	150
0:07:51	37	5,6	14	40	150
0:07:52	37	5,5	14	40	150
0:07:53	37	5,5	14	40	150
0:07:54	37	5,5	14	40	150
0:07:55	37	5,5	14	40	150
0:07:56	37	5,5	14	40	150
0:07:57	37	5,5	14	40	150
0:07:58	37	5,5	14	40	150
0:07:59	37	5,8	14	40	150
0:08:00	37	5,9	14	40	150
0:08:01	37	5,9	14	40	150
0:08:02	37	5,9	14	40	150
0:08:03	37	5,9	14	40	150
0:08:04	37	5,9	14	40	150
0:08:05	37	5,9	14	40	150
0:08:06	37	5,9	14	40	150
0:08:07	37	5,9	14	40	150
0:08:08	37	5,8	14	40	150
0:08:09	37	5,8	14	40	150
0:08:10	37	5,8	14	40	150
0:08:11	37	5,8	14	40	150
0:08:12	37	5,8	14	40	150
0:08:13	37	5,8	14	40	150
0:08:14	37	5,8	14	40	150
0:08:15	37	5,8	14	40	150
0:08:16	37	5,8	14	40	150
0:08:17	37	5,8	14	40	150
0:08:18	37	5,8	14	40	150
0:08:19	37	5,8	14	40	150
0:08:20	37	5,8	14	40	150
0:08:21	37	5,8	14	40	150
0:08:22	37	6,0	14	40	150
0:08:23	37	6,1	14	40	150
0:08:24	37	6,1	14	40	150
0:08:25	37	6,1	14	40	150
0:08:26	37	6,1	14	40	150
0:08:27	37	6,1	14	40	150
0:08:28	37	6,1	14	40	150
0:08:29	37	6,1	13	40	150
0:08:30	37	6,1	13	40	150
0:08:31	37	6,1	13	40	150
0:08:32	37	6,1	13	40	150
0:08:33	37	6,1	13	40	150
0:08:34	37	6,1	13	40	150
0:08:35	37	6,1	13	40	150
0:08:36	38	6,1	13	40	150
0:08:37	38	6,1	13	40	150
0:08:38	38	6,1	13	40	150
0:08:39	38	6,1	13	40	150
0:08:40	38	6,1	13	40	150
0:08:41	38	6,1	13	40	150
0:08:42	38	6,1	13	40	150
0:08:43	38	6,1	13	40	150
0:08:44	38	6,1	13	40	150
0:08:45	38	6,1	13	40	150
0:08:46	38	6,1	13	40	150
0:08:47	38	6,3	13	40	150
0:08:48	38	6,4	13	40	150
0:08:49	38	6,4	13	40	150
0:08:50	38	6,4	13	40	150
0:08:51	38	6,4	13	40	150
0:08:52	38	6,4	13	40	150
0:08:53	38	6,4	13	40	150
0:08:54	38	6,4	13	40	150
0:08:55	38	6,4	13	40	150
0:08:56	38	6,4	13	40	150
0:08:57	38	6,4	13	40	150
0:08:58	38	6,4	12	40	150
0:08:59	38	6,4	12	40	150
0:09:00	38	6,3	12	40	150
0:09:01	38	6,3	12	40	150
0:09:02	38	6,3	12	40	150
0:09:03	38	6,3	12	40	150
0:09:04	38	6,3	12	40	150
0:09:05	38	6,3	12	40	150
0:09:06	38	6,3	12	40	150
0:09:07	38	6,3	12	40	150
0:09:08	38	6,4	12	40	150
0:09:09	38	6,4	12	40	150
0:09:10	38	6,4	12	40	150
0:09:11	38	6,4	12	40	150
0:09:12	38	6,4	12	40	150
0:09:13	38	6,4	12	40	150
0:09:14	38	6,5	12	40	150
0:09:15	38	6,6	12	40	150
0:09:16	38	6,7	12	40	150
0:09:17	38	6,7	12	40	150
0:09:18	38	6,7	12	40	150
0:09:19	38	6,7	12	40	150
0:09:20	38	6,6	12	40	150
0:09:21	38	6,6	12	40	150
0:09:22	38	6,6	12	40	150
0:09:23	38	6,6	12	40	150
0:09:24	38	6,6	12	40	150
0:09:25	38	6,6	12	40	150
0:09:26	38	6,6	12	40	150
0:09:27	38	6,6	12	40	150
0:09:28	38	6,6	12	40	150
0:09:29	38	6,6	12	40	150
0:09:30	38	6,6	12	40	150
0:09:31	38	6,6	12	40	150
0:09:32	38	6,6	12	40	150
0:09:33	38	6,6	12	40	150
0:09:34	38	6,7	12	40	150
0:09:35	38	6,7	12	40	150
0:09:36	38	6,7	12	40	150
0:09:37	38	6,7	12	40	150
0:09:38	38	6,8	12	40	150
0:09:39	38	6,9	12	40	150
0:09:40	38	6,9	12	40	150
0:09:41	38	6,9	12	40	150
0:09:42	38	6,9	12	40	150
0:09:43	38	6,9	12	40	150
0:09:44	38	6,9	12	40	150
0:09:45	38	6,9	12	40	150
0:09:46	38	6,9	12	40	150
0:09:47	38	6,9	12	40	150
0:09:48	38	6,9	12	40	150
0:09:49	38	6,9	12	40	150
0:09:50	38	6,9	12	40	150
0:09:51	38	6,9	12	40	150
0:09:52	38	6,9	12	40	150
0:09:53	38	6,9	12	40	150
0:09:54	38	6,9	12	40	150
0:09:55	38	6,8	12	40	150
0:09:56	38	6,8	12	40	150
0:09:57	38	6,9	12	40	150
0:09:58	38	6,9	12	40	150
0:09:59	38	6,9	12	40	150
0:10:00	38	7,0	12	40	150
0:10:01	38	7,2	12	40	150
0:10:02	38	7,2	12	40	150
0:10:03	38	7,2	12	40	150
0:10:04	38	7,2	12	40	150
0:10:05	38	7,2	12	40	150
0:10:06	38	7,2	12	40	150
0:10:07	38	7,2	12	40	150
0:10:08	39	7,2	12	40	150
0:10:09	39	7,2	12	40	150
0:10:10	39	7,2	12	40	150
0:10:11	39	7,1	12	40	150
0:10:12	39	7,1	12	40	150
0:10:13	39	7,1	12	41	150
0:10:14	39	7,1	12	40	150
0:10:15	39	7,1	12	40	150
0:10:16	39	7,1	12	40	150
0:10:17	39	7,1	12	40	150
0:10:18	39	7,1	12	40	150
0:10:19	39	7,1	12	40	150
0:10:20	39	7,1	12	40	150
0:10:21	39	7,1	12	40	150
0:10:22	39	7,1	12	40	150
0:10:23	39	7,2	12	40	150
0:10:24	39	7,4	12	40	150
0:10:25	39	7,4	12	40	150
0:10:26	39	7,5	12	41	150
0:10:27	39	7,5	12	40	150
0:10:28	39	7,5	12	41	150
0:10:29	39	7,4	12	40	150
0:10:30	39	7,4	12	40	150
0:10:31	39	7,4	12	40	150
0:10:32	39	7,4	12	40	150
0:10:33	39	7,4	12	40	150
0:10:34	39	7,4	12	41	150
0:10:35	39	7,4	12	40	150
0:10:36	39	7,4	12	40	150
0:10:37	39	7,4	12	40	150
0:10:38	39	7,4	12	41	150
0:10:39	39	7,4	12	41	150
0:10:40	39	7,4	12	40	150
0:10:41	39	7,4	12	40	150
0:10:42	39	7,4	12	40	150
0:10:43	39	7,4	12	41	150
0:10:44	39	7,4	12	41	150
0:10:45	39	7,4	12	40	150
0:10:46	39	7,4	12	40	150
0:10:47	39	7,5	12	40	150
0:10:48	39	7,6	12	40	150
0:10:49	39	7,7	12	40	150
0:10:50	39	7,7	12	41	150
0:10:51	39	7,7	12	41	150
0:10:52	39	7,7	12	40	150
0:10:53	39	7,7	12	41	150
0:10:54	39	7,7	12	40	150
0:10:55	39	7,7	12	40	150
0:10:56	39	7,7	12	40	150
0:10:57	39	7,7	12	41	150
0:10:58	39	7,7	12	40	150
0:10:59	39	7,7	12	41	150
0:11:00	39	7,7	12	40	150
0:11:01	39	7,6	12	41	150
0:11:02	39	7,6	12	40	150
0:11:03	39	7,6	12	40	150
0:11:04	39	7,6	12	41	150
0:11:05	39	7,6	12	40	150
0:11:06	39	7,6	12	41	150
0:11:07	39	7,6	12	40	150
0:11:08	39	7,6	12	40	150
0:11:09	39	7,6	12	40	150
0:11:10	39	7,7	12	41	150
0:11:11	39	7,7	12	40	150
0:11:12	39	7,9	12	40	150
0:11:13	39	8,0	12	40	150
0:11:14	39	8,0	12	41	150
0:11:15	39	8,0	12	41	150
0:11:16	39	8,0	12	40	150
0:11:17	39	8,0	12	40	150
0:11:18	39	8,0	12	40	150
0:11:19	39	8,0	12	41	150
0:11:20	39	7,9	12	41	150
0:11:21	39	7,9	12	41	150
0:11:22	39	7,9	12	41	150
0:11:23	39	7,9	12	41	150
0:11:24	39	7,9	12	40	150
0:11:25	39	7,9	12	41	150
0:11:26	39	7,9	12	40	150
0:11:27	39	7,9	12	41	150
0:11:28	39	7,9	12	40	150
0:11:29	39	7,9	12	41	150
0:11:30	39	7,9	12	41	150
0:11:31	39	7,9	12	41	150
0:11:32	39	7,9	12	41	150
0:11:33	39	7,9	12	41	150
0:11:34	39	7,9	12	40	150
0:11:35	39	7,9	12	40	150
0:11:36	39	8,1	12	41	150
0:11:37	39	8,2	12	41	150
0:11:38	39	8,2	12	41	150
0:11:39	39	8,2	12	40	150
0:11:40	39	8,2	12	41	150
0:11:41	39	8,2	12	41	150
0:11:42	39	8,2	12	40	150
0:11:43	39	8,2	12	41	150
0:11:44	39	8,2	12	40	150
0:11:45	39	8,2	12	41	150
0:11:46	39	8,2	12	41	150
0:11:47	39	8,2	12	41	150
0:11:48	39	8,2	12	41	150
0:11:49	39	8,2	12	40	150
0:11:50	39	8,2	12	41	150
0:11:51	39	8,2	12	40	150
0:11:52	39	8,2	12	41	150
0:11:53	39	8,2	12	40	150
0:11:54	39	8,1	12	41	150
0:11:55	39	8,1	12	41	150
0:11:56	39	8,1	12	41	150
0:11:57	39	8,2	12	41	150
0:11:58	39	8,2	12	41	150
0:11:59	39	8,2	12	41	150
0:12:00	39	8,4	12	41	150
0:12:01	39	8,5	12	41	150
0:12:02	39	8,5	12	40	150
0:12:03	39	8,5	12	41	150
0:12:04	39	8,5	12	41	150
0:12:05	39	8,5	12	41	150
0:12:06	39	8,5	12	41	150
0:12:07	39	8,5	12	41	150
0:12:08	39	8,5	12	41	150
0:12:09	39	8,5	12	40	150
0:12:10	39	8,5	12	41	150
0:12:11	39	8,5	12	41	150
0:12:12	39	8,4	12	41	150
0:12:13	39	8,4	12	40	150
0:12:14	39	8,4	12	41	150
0:12:15	39	8,4	12	41	150
0:12:16	39	8,4	12	41	150
0:12:17	40	8,4	12	41	150
0:12:18	39	8,4	12	40	150
0:12:19	40	8,4	12	41	150
0:12:20	40	8,4	12	41	150
0:12:21	40	8,4	12	41	150
0:12:22	40	8,4	12	41	150
0:12:23	40	8,5	12	41	150
0:12:24	40	8,6	12	41	150
0:12:25	40	8,7	12	41	150
0:12:26	40	8,7	12	41	150
0:12:27	40	8,7	12	41	150
0:12:28	40	8,7	12	41	150
0:12:29	40	8,7	12	41	150
0:12:30	40	8,7	12	41	150
0:12:31	40	8,7	12	41	150
0:12:32	40	8,7	12	41	150
0:12:33	40	8,7	12	41	150
0:12:34	40	8,7	12	41	150
0:12:35	40	8,7	12	40	150
0:12:36	40	8,6	12	41	150
0:12:37	40	8,6	12	41	150
0:12:38	40	8,6	12	41	150
0:12:39	40	8,6	12	41	150
0:12:40	40	8,6	12	41	150
0:12:41	40	8,7	12	41	150
0:12:42	40	8,7	12	41	150
0:12:43	40	8,7	12	41	150
0:12:44	40	8,7	12	41	150
0:12:45	40	8,7	12	41	150
0:12:46	40	8,9	12	41	150
0:12:47	40	9,0	12	41	150
0:12:48	40	9,0	12	41	150
0:12:49	40	9,0	12	41	150
0:12:50	40	9,0	12	41	150
0:12:51	40	9,0	12	41	150
0:12:52	40	9,0	12	41	150
0:12:53	40	9,0	12	41	150
0:12:54	40	9,0	12	41	150
0:12:55	40	9,0	12	41	150
0:12:56	40	9,0	12	41	150
0:12:57	40	9,0	12	41	150
0:12:58	40	9,0	12	41	150
0:12:59	40	9,0	12	41	150
0:13:00	40	9,0	12	41	150
0:13:01	40	9,0	12	41	150
0:13:02	40	9,0	12	41	150
0:13:03	40	8,9	12	41	150
0:13:04	40	8,9	12	41	150
0:13:05	40	8,9	12	41	150
0:13:06	40	8,9	12	41	150
0:13:07	40	8,9	12	41	150
0:13:08	40	8,9	12	41	150
0:13:09	40	8,9	12	41	150
0:13:10	40	8,9	12	41	150
0:13:11	40	9,0	12	41	150
0:13:12	40	9,2	12	41	150
0:13:13	40	9,3	12	41	150
0:13:14	40	9,3	12	41	150
0:13:15	40	9,3	12	41	150
0:13:16	40	9,3	12	41	150
0:13:17	40	9,3	12	41	150
0:13:18	40	9,3	12	41	150
0:13:19	40	9,3	12	41	150
0:13:20	40	9,3	12	41	150
0:13:21	40	9,2	12	41	150
0:13:22	40	9,2	12	41	150
0:13:23	40	9,2	12	41	150
0:13:24	40	9,2	12	41	150
0:13:25	40	9,2	12	41	150
0:13:26	40	9,2	12	41	150
0:13:27	40	9,2	12	41	150
0:13:28	40	9,2	12	41	150
0:13:29	40	9,2	12	41	150
0:13:30	40	9,2	12	41	150
0:13:31	40	9,2	12	41	150
0:13:32	40	9,2	12	41	150
0:13:33	40	9,2	12	41	150
0:13:34	40	9,2	12	41	150
0:13:35	40	9,2	12	41	150
0:13:36	40	9,4	12	41	150
0:13:37	40	9,5	12	41	150
0:13:38	40	9,5	12	41	150
0:13:39	40	9,5	12	41	150
0:13:40	40	9,5	12	41	150
0:13:41	40	9,5	12	41	150
0:13:42	40	9,5	12	41	150
0:13:43	40	9,5	12	41	150
0:13:44	40	9,5	12	41	150
0:13:45	40	9,5	12	41	150
0:13:46	40	9,4	12	41	150
0:13:47	40	9,4	12	41	150
0:13:48	40	9,4	11	41	150
0:13:49	40	9,4	11	41	150
0:13:50	40	9,4	12	41	150
0:13:51	40	9,4	11	41	150
0:13:52	40	9,4	12	41	150
0:13:53	40	9,4	11	41	150
0:13:54	40	9,5	11	41	150
0:13:55	40	9,5	12	41	150
0:13:56	40	9,5	12	41	150
0:13:57	40	9,5	12	41	150
0:13:58	40	9,5	12	41	150
0:13:59	40	9,6	12	41	150
0:14:00	40	9,8	12	41	150
0:14:01	40	9,8	12	41	150
0:14:02	40	9,9	12	41	150
0:14:03	40	9,9	12	41	150
0:14:04	40	9,8	12	41	150
0:14:05	40	9,8	12	41	150
0:14:06	40	9,8	12	41	150
0:14:07	40	9,8	12	41	150
0:14:08	40	9,8	12	41	150
0:14:09	40	9,8	12	41	150
0:14:10	40	9,8	12	41	150
0:14:11	40	9,8	12	41	150
0:14:12	40	9,8	12	41	150
0:14:13	40	9,8	12	41	150
0:14:14	40	9,8	12	41	150
0:14:15	40	9,8	12	41	150
0:14:16	40	9,8	12	41	150
0:14:17	40	9,7	12	41	150
0:14:18	40	9,7	12	41	150
0:14:19	40	9,7	12	41	150
0:14:20	40	9,7	12	41	150
0:14:21	40	9,7	12	41	150
0:14:22	40	9,7	12	41	150
0:14:23	40	9,7	12	41	150
0:14:24	40	9,7	12	41	150
0:14:25	40	9,8	12	41	150
0:14:26	40	10,0	12	41	150
0:14:27	40	10,1	12	41	150
0:14:28	40	10,1	12	41	150
0:14:29	40	10,1	11	41	150
0:14:30	40	10,1	11	41	150
0:14:31	40	10,1	11	41	150
0:14:32	40	10,1	11	41	150
0:14:33	40	10,1	11	41	150
0:14:34	40	10,1	11	41	150
0:14:35	40	10,1	11	41	150
0:14:36	40	10,1	11	41	150
0:14:37	40	10,1	11	41	150
0:14:38	40	10,0	11	41	150
0:14:39	40	10,0	11	41	150
0:14:40	40	10,0	11	41	150
0:14:41	40	10,0	11	41	150
0:14:42	40	10,0	11	41	150
0:14:43	40	10,0	11	41	150
0:14:44	40	10,0	11	41	150
0:14:45	40	10,0	11	41	150
0:14:46	40	10,0	11	41	150
0:14:47	40	10,0	11	41	150
0:14:48	40	10,0	11	41	150
0:14:49	40	10,0	11	41	150
0:14:50	40	10,1	11	41	150
0:14:51	40	10,3	11	41	150
0:14:52	40	10,3	11	41	150
0:14:53	40	10,4	11	41	150
0:14:54	40	10,4	11	41	150
0:14:55	40	10,4	11	41	150
0:14:56	40	10,3	11	41	150
0:14:57	40	10,3	11	41	150
0:14:58	40	10,3	11	41	150
0:14:59	40	10,3	11	41	150
0:15:00	40	10,3	11	41	150
0:15:01	40	10,3	11	41	150
0:15:02	40	10,3	11	41	150
0:15:03	40	10,3	11	41	150
0:15:04	40	10,3	11	41	150
0:15:05	40	10,3	11	41	150
0:15:06	40	10,3	11	41	150
0:15:07	40	10,3	11	41	150
0:15:08	40	10,3	11	41	150
0:15:09	40	10,3	11	41	150
0:15:10	40	10,3	11	41	150
0:15:11	40	10,3	11	41	150
0:15:12	40	10,2	11	41	150
0:15:13	40	10,2	11	41	150
0:15:14	40	10,4	11	41	150
0:15:15	40	10,5	11	41	150
0:15:16	40	10,6	11	41	150
0:15:17	40	10,6	11	41	150
0:15:18	40	10,6	11	41	150
0:15:19	40	10,6	11	41	150
0:15:20	40	10,6	11	41	150
0:15:21	40	10,6	11	41	150
0:15:22	40	10,5	11	41	150
0:15:23	40	10,5	11	41	150
0:15:24	40	10,5	11	41	150
0:15:25	40	10,5	11	41	150
0:15:26	40	10,5	11	41	150
0:15:27	40	10,5	11	41	150
0:15:28	40	10,5	11	41	150
0:15:29	40	10,5	11	41	150
0:15:30	40	10,5	11	41	150
0:15:31	40	10,5	11	41	150
0:15:32	40	10,5	11	41	150
0:15:33	40	10,5	11	41	150
0:15:34	40	10,5	11	41	150
0:15:35	40	10,5	11	41	150
0:15:36	40	10,5	11	41	150
0:15:37	40	10,7	11	41	150
0:15:38	40	10,8	11	41	150
0:15:39	40	10,9	11	41	150
0:15:40	40	10,9	11	41	150
0:15:41	40	10,9	12	41	150
0:15:42	40	10,9	12	41	150
0:15:43	40	10,9	12	41	150
0:15:44	40	10,9	12	41	150
0:15:45	41	10,8	12	41	150
0:15:46	41	10,8	12	41	150
0:15:47	41	10,8	12	41	150
0:15:48	41	10,8	12	41	150
0:15:49	41	10,8	12	41	150
0:15:50	41	10,8	12	41	150
0:15:51	41	10,8	12	41	150
0:15:52	41	10,8	12	41	150
0:15:53	41	10,8	12	41	150
0:15:54	41	10,8	12	41	150
0:15:55	41	10,8	12	41	150
0:15:56	41	10,8	12	41	150
0:15:57	41	10,8	12	41	150
0:15:58	41	10,8	12	41	150
0:15:59	41	10,8	12	41	150
0:16:00	41	10,8	12	41	150
0:16:01	41	10,8	12	41	150
0:16:02	41	11,0	12	41	150
0:16:03	41	11,1	12	41	150
0:16:04	41	11,1	12	41	150
0:16:05	41	11,1	12	41	150
0:16:06	41	11,1	12	41	150
0:16:07	41	11,1	12	41	150
0:16:08	41	11,1	12	41	150
0:16:09	41	11,1	12	41	150
0:16:10	41	11,1	12	41	150
0:16:11	41	11,1	12	41	150
0:16:12	41	11,1	12	41	150
0:16:13	41	11,1	12	41	150
0:16:14	41	11,1	12	41	150
0:16:15	41	11,1	12	41	150
0:16:16	41	11,1	12	41	150
0:16:17	41	11,1	12	41	150
0:16:18	41	11,1	12	41	150
0:16:19	41	11,0	12	41	150
0:16:20	41	11,0	12	41	150
0:16:21	41	11,0	12	41	150
0:16:22	41	11,0	12	41	150
0:16:23	41	11,0	12	41	150
0:16:24	41	11,0	12	41	150
0:16:25	41	11,0	12	41	150
0:16:26	41	11,1	12	41	150
0:16:27	41	11,3	12	41	150
0:16:28	41	11,4	12	41	150
0:16:29	41	11,4	12	41	150
0:16:30	41	11,4	12	41	150
0:16:31	41	11,4	12	41	150
0:16:32	41	11,4	12	41	150
0:16:33	41	11,4	12	41	150
0:16:34	41	11,4	12	41	150
0:16:35	41	11,4	12	41	150
0:16:36	41	11,4	12	41	150
0:16:37	41	11,4	12	41	150
0:16:38	41	11,4	12	41	150
0:16:39	41	11,4	12	41	150
0:16:40	41	11,3	12	41	150
0:16:41	41	11,3	12	41	150
0:16:42	41	11,3	12	41	150
0:16:43	41	11,3	12	41	150
0:16:44	41	11,3	12	41	150
0:16:45	41	11,3	12	41	150
0:16:46	41	11,3	12	41	150
0:16:47	41	11,3	12	41	150
0:16:48	41	11,3	12	41	150
0:16:49	41	11,3	12	41	150
0:16:50	41	11,3	12	41	150
0:16:51	41	11,5	12	41	150
0:16:52	41	11,6	12	41	150
0:16:53	41	11,7	12	41	150
0:16:54	41	11,7	12	41	150
0:16:55	41	11,7	12	41	150
0:16:56	41	11,7	12	41	150
0:16:57	41	11,7	12	41	150
0:16:58	41	11,7	12	41	150
0:16:59	41	11,7	12	41	150
0:17:00	41	11,7	12	41	150
0:17:01	41	11,6	12	41	150
0:17:02	41	11,6	12	41	150
0:17:03	41	11,6	12	41	150
0:17:04	41	11,6	12	41	150
0:17:05	41	11,6	12	41	150
0:17:06	41	11,6	12	41	150
0:17:07	41	11,6	12	41	150
0:17:08	41	11,6	12	41	150
0:17:09	41	11,6	12	41	150
0:17:10	41	11,6	12	41	150
0:17:11	41	11,6	12	41	150
0:17:12	41	11,6	12	41	150
0:17:13	41	11,6	12	41	150
0:17:14	41	11,6	12	41	150
0:17:15	41	11,6	12	41	150
0:17:16	41	11,7	12	41	150
0:17:17	41	11,9	12	41	150
0:17:18	41	11,9	12	41	150
0:17:19	41	12,0	12	41	150
0:17:20	41	12,0	12	41	150
0:17:21	41	12,0	12	41	150
0:17:22	41	11,9	12	41	150
0:17:23	41	11,9	12	41	150
0:17:24	41	11,9	12	41	150
0:17:25	41	11,9	12	41	150
0:17:26	41	11,9	12	41	150
0:17:27	41	11,9	12	41	150
0:17:28	41	11,9	12	41	150
0:17:29	41	11,9	12	41	150
0:17:30	41	11,9	12	41	150
0:17:31	41	11,9	12	41	150
0:17:32	41	11,9	12	41	150
0:17:33	41	11,9	12	41	150
0:17:34	41	11,9	12	41	150
0:17:35	41	11,9	12	41	150
0:17:36	41	11,8	12	41	150
0:17:37	41	11,8	12	41	150
0:17:38	41	11,8	12	41	150
0:17:39	41	11,8	12	41	150
0:17:40	41	11,8	12	41	150
0:17:41	41	12,0	12	41	150
0:17:42	41	12,2	12	41	150
0:17:43	41	12,2	12	41	150
0:17:44	41	12,2	12	41	150
0:17:45	41	12,2	12	41	150
0:17:46	41	12,2	12	41	150
0:17:47	41	12,2	12	41	150
0:17:48	41	12,2	12	41	150
0:17:49	41	12,2	12	41	150
0:17:50	41	12,2	12	41	150
0:17:51	41	12,2	12	41	150
0:17:52	41	12,2	12	41	150
0:17:53	41	12,2	12	41	150
0:17:54	41	12,1	12	41	150
0:17:55	41	12,1	12	41	150
0:17:56	41	12,1	12	41	150
0:17:57	41	12,1	12	41	150
0:17:58	41	12,1	12	41	150
0:17:59	41	12,1	12	41	150
0:18:00	41	12,1	12	41	150
0:18:01	41	12,1	12	41	150
0:18:02	41	12,1	12	41	150
0:18:03	41	12,1	12	41	150
0:18:04	41	12,1	12	41	150
0:18:05	41	12,2	12	41	150
0:18:06	41	12,4	12	41	150
0:18:07	41	12,5	12	41	150
0:18:08	41	12,5	12	41	150
0:18:09	41	12,5	12	41	150
0:18:10	41	12,5	12	41	150
0:18:11	41	12,5	12	41	150
0:18:12	41	12,5	12	41	150
0:18:13	41	12,5	12	41	150
0:18:14	41	12,4	12	41	150
0:18:15	41	12,4	12	41	150
0:18:16	41	12,4	12	41	150
0:18:17	41	12,4	12	41	150
0:18:18	41	12,4	12	41	150
0:18:19	41	12,4	12	41	150
0:18:20	41	12,4	12	41	150
0:18:21	41	12,4	12	41	150
0:18:22	41	12,4	12	41	150
0:18:23	41	12,4	12	41	150
0:18:24	41	12,4	12	41	150
0:18:25	41	12,4	12	41	150
0:18:26	41	12,4	12	41	150
0:18:27	41	12,4	12	41	150
0:18:28	41	12,4	12	41	150
0:18:29	41	12,4	12	41	150
0:18:30	41	12,6	12	41	150
0:18:31	41	12,7	13	41	150
0:18:32	41	12,7	13	41	150
0:18:33	41	12,7	13	41	150
0:18:34	41	12,7	13	41	150
0:18:35	41	12,7	13	41	150
0:18:36	41	12,7	13	41	150
0:18:37	41	12,7	13	41	150
0:18:38	41	12,7	13	41	150
0:18:39	41	12,7	13	41	150
0:18:40	41	12,7	13	41	150
0:18:41	41	12,7	13	41	150
0:18:42	41	12,7	13	41	150
0:18:43	41	12,7	13	41	150
0:18:44	41	12,6	13	41	150
0:18:45	41	12,6	13	41	150
0:18:46	41	12,6	13	41	150
0:18:47	41	12,6	13	41	150
0:18:48	41	12,6	13	41	150
0:18:49	41	12,6	13	41	150
0:18:50	41	12,7	13	41	150
0:18:51	41	12,7	13	41	150
0:18:52	41	12,7	13	41	150
0:18:53	41	12,8	13	41	150
0:18:54	41	12,9	13	41	150
0:18:55	41	13,0	13	41	150
0:18:56	41	13,0	13	41	150
0:18:57	41	13,0	13	41	150
0:18:58	41	13,0	13	41	150
0:18:59	41	13,0	13	41	150
0:19:00	41	13,0	13	41	150
0:19:01	41	13,0	13	41	150
0:19:02	41	13,0	13	41	150
0:19:03	41	12,9	13	41	150
0:19:04	41	12,9	13	41	150
0:19:05	41	12,9	13	41	150
0:19:06	41	12,9	13	41	150
0:19:07	41	12,9	13	41	150
0:19:08	41	12,9	13	41	150
0:19:09	41	12,9	13	41	150
0:19:10	41	12,9	13	41	150
0:19:11	41	12,9	13	41	150
0:19:12	41	12,9	13	41	150
0:19:13	41	12,9	13	41	150
0:19:14	41	12,9	13	41	150
0:19:15	41	12,9	13	41	150
0:19:16	41	12,9	13	41	150
0:19:17	41	12,9	13	41	150
0:19:18	41	13,1	13	41	150
0:19:19	41	13,2	14	41	150
0:19:20	41	13,2	14	41	150
0:19:21	41	13,3	14	41	150
0:19:22	41	13,2	14	41	150
0:19:23	41	13,2	14	41	150
0:19:24	41	13,2	14	41	150
0:19:25	41	13,2	14	41	150
0:19:26	41	13,2	14	41	150
0:19:27	41	13,2	14	41	150
0:19:28	41	13,2	14	41	150
0:19:29	41	13,2	14	41	150
0:19:30	41	13,2	14	41	150
0:19:31	41	13,2	14	41	150
0:19:32	41	13,2	14	41	150
0:19:33	41	13,2	14	41	150
0:19:34	41	13,2	14	41	150
0:19:35	41	13,2	14	41	150
0:19:36	41	13,1	14	41	150
0:19:37	41	13,1	14	41	150
0:19:38	41	13,2	14	41	150
0:19:39	41	13,2	14	41	150
0:19:40	41	13,2	14	41	150
0:19:41	41	13,2	14	41	150
0:19:42	41	13,2	14	41	150
0:19:43	41	13,3	14	41	150
0:19:44	41	13,3	14	41	150
0:19:45	41	13,3	14	41	150
0:19:46	41	13,3	14	41	150
0:19:47	41	13,3	14	41	150
0:19:48	41	13,3	14	41	150
0:19:49	41	13,3	14	41	150
0:19:50	41	13,3	14	41	150
0:19:51	41	13,5	14	41	150
0:19:52	41	13,5	14	41	150
0:19:53	41	13,6	15	41	150
0:19:54	41	13,6	15	41	150
0:19:55	41	13,6	15	41	150
0:19:56	41	13,6	15	41	150
0:19:57	41	13,6	15	41	150
0:19:58	41	13,5	15	41	150
0:19:59	41	13,5	15	41	150
0:20:00	41	13,5	15	41	150
0:20:01	41	13,5	15	41	150
0:20:02	41	13,5	14	41	150
0:20:03	41	13,5	14	41	150
0:20:04	41	13,5	14	41	150
0:20:05	41	13,5	14	41	150
0:20:06	41	13,5	14	41	150
0:20:07	41	13,5	14	41	150
0:20:08	41	13,5	14	41	150
0:20:09	41	13,5	14	41	150
0:20:10	41	13,5	14	41	150
0:20:11	41	13,6	14	41	150
0:20:12	41	13,8	14	41	150
0:20:13	41	13,8	14	41	150
0:20:14	41	13,8	14	41	150
0:20:15	41	13,8	14	41	150
0:20:16	41	13,8	14	41	150
0:20:17	41	13,8	14	41	150
0:20:18	41	13,8	14	41	150
0:20:19	41	13,8	15	41	150
0:20:20	41	13,8	14	41	150
0:20:21	41	13,8	14	41	150
0:20:22	41	13,8	14	41	150
0:20:23	41	13,8	14	41	150
0:20:24	41	13,8	15	41	150
0:20:25	41	13,8	15	41	150
0:20:26	41	13,8	15	41	150
0:20:27	41	13,8	15	41	150
0:20:28	41	13,7	15	41	150
0:20:29	41	13,7	15	41	150
0:20:30	41	13,7	15	41	150
0:20:31	41	13,7	15	41	150
0:20:32	41	13,7	15	41	150
0:20:33	41	13,7	15	41	150
0:20:34	41	13,7	15	41	150
0:20:35	41	13,8	15	41	150
0:20:36	41	13,9	15	41	150
0:20:37	41	13,9	15	41	150
0:20:38	41	13,9	15	41	150
0:20:39	41	13,9	15	41	150
0:20:40	41	13,9	15	41	150
0:20:41	41	13,9	15	41	150
0:20:42	41	13,9	15	41	150
0:20:43	41	13,9	15	41	150
0:20:44	41	13,9	15	41	150
0:20:45	41	13,9	15	41	150
0:20:46	41	13,9	15	41	150
0:20:47	41	14,0	15	41	150
0:20:48	41	14,0	15	41	150
0:20:49	41	14,0	15	41	150
0:20:50	41	14,0	16	41	150
0:20:51	41	14,0	16	41	150
0:20:52	41	14,0	16	41	150
0:20:53	41	14,0	16	41	150
0:20:54	41	14,0	16	41	150
0:20:55	41	14,0	16	41	150
0:20:56	41	14,0	16	41	150
0:20:57	41	14,1	16	41	150
0:20:58	41	14,2	16	41	150
0:20:59	41	14,2	16	41	150
0:21:00	41	14,2	16	41	150
0:21:01	41	14,2	17	41	150
0:21:02	41	14,2	17	41	150
0:21:03	41	14,2	17	41	150
0:21:04	41	14,2	17	41	150
0:21:05	41	14,2	17	41	150
0:21:06	41	14,2	17	41	150
0:21:07	41	14,2	17	41	150
0:21:08	41	14,2	17	41	150
0:21:09	41	14,2	17	41	150
0:21:10	41	14,1	17	41	150
0:21:11	41	14,1	17	41	150
0:21:12	41	14,1	17	41	150
0:21:13	41	14,2	17	41	150
0:21:14	41	14,4	16	41	150
0:21:15	41	14,5	16	41	150
0:21:16	41	14,5	16	41	150
0:21:17	41	14,5	16	41	150
0:21:18	41	14,5	16	41	150
0:21:19	41	14,5	16	41	150
0:21:20	41	14,5	16	41	150
0:21:21	41	14,5	16	41	150
0:21:22	41	14,5	16	41	150
0:21:23	41	14,5	16	41	150
0:21:24	41	14,5	16	41	150
0:21:25	41	14,5	16	41	150
0:21:26	41	14,4	16	41	150
0:21:27	41	14,4	16	41	150
0:21:28	41	14,4	16	41	150
0:21:29	41	14,4	16	41	150
0:21:30	41	14,4	16	41	150
0:21:31	41	14,4	16	41	150
0:21:32	41	14,4	16	41	150
0:21:33	41	14,4	16	41	150
0:21:34	41	14,4	16	41	150
0:21:35	41	14,4	16	41	150
0:21:36	41	14,4	16	41	150
0:21:37	41	14,6	16	41	150
0:21:38	41	14,7	16	41	150
0:21:39	41	14,7	16	41	150
0:21:40	41	14,7	16	41	150
0:21:41	41	14,7	16	41	150
0:21:42	41	14,7	16	41	150
0:21:43	41	14,7	16	41	150
0:21:44	41	14,7	16	41	150
0:21:45	41	14,7	16	41	150
0:21:46	41	14,7	16	41	150
0:21:47	41	14,7	16	41	150
0:21:48	41	14,7	16	41	150
0:21:49	41	14,7	16	41	150
0:21:50	41	14,6	16	41	150
0:21:51	41	14,6	16	41	150
0:21:52	41	14,6	16	41	150
0:21:53	41	14,6	16	41	150
0:21:54	41	14,6	16	41	150
0:21:55	41	14,7	16	41	150
0:21:56	41	14,7	16	41	150
0:21:57	41	14,7	15	41	150
0:21:58	41	14,7	15	41	150
0:21:59	41	14,7	15	41	150
0:22:00	41	14,7	15	41	150
0:22:01	41	14,7	15	41	150
0:22:02	41	14,7	15	41	150
0:22:03	41	14,7	15	41	150
0:22:04	41	14,8	15	41	150
0:22:05	41	14,8	15	41	150
0:22:06	41	14,8	15	41	150
0:22:07	41	14,8	15	41	150
0:22:08	41	14,9	15	41	150
0:22:09	41	15,0	15	41	150
0:22:10	41	15,0	15	41	150
0:22:11	41	15,0	15	41	150
0:22:12	41	15,0	15	41	150
0:22:13	41	15,0	15	41	150
0:22:14	41	15,0	15	41	150
0:22:15	41	15,0	15	41	150
0:22:16	41	15,0	14	41	150
0:22:17	41	15,0	14	41	150
0:22:18	41	15,0	14	41	150
0:22:19	41	15,0	14	41	150
0:22:20	41	15,0	14	41	150
0:22:21	41	15,0	14	41	150
0:22:22	41	15,0	14	41	150
0:22:23	41	15,0	14	41	150
0:22:24	41	15,0	14	41	150
0:22:25	41	15,0	14	41	150
0:22:26	41	15,0	14	41	150
0:22:27	41	15,0	14	41	150
0:22:28	41	15,0	14	41	150
0:22:29	41	15,1	14	41	150
0:22:30	41	15,1	15	41	150
0:22:31	41	15,1	15	41	150
0:22:32	41	15,1	15	41	150
0:22:33	41	15,2	15	41	150
0:22:34	41	15,3	15	41	150
0:22:35	41	15,3	15	41	150
0:22:36	41	15,3	15	41	150
0:22:37	41	15,3	15	41	150
0:22:38	41	15,3	15	41	150
0:22:39	41	15,3	15	41	150
0:22:40	41	15,3	15	41	150
0:22:41	41	15,3	15	41	150
0:22:42	41	15,3	15	41	150
0:22:43	41	15,3	15	41	150
0:22:44	41	15,3	15	41	150
0:22:45	41	15,3	15	41	150
0:22:46	41	15,3	15	41	150
0:22:47	41	15,3	15	41	150
0:22:48	41	15,3	15	41	150
0:22:49	41	15,2	15	41	150
0:22:50	41	15,2	15	41	150
0:22:51	41	15,2	14	41	150
0:22:52	41	15,2	14	41	150
0:22:53	41	15,2	14	41	150
0:22:54	41	15,4	14	41	150
0:22:55	41	15,5	14	41	150
0:22:56	41	15,6	14	41	150
0:22:57	41	15,6	14	41	150
0:22:58	41	15,6	14	41	150
0:22:59	41	15,6	14	41	150
0:23:00	41	15,6	14	41	150
0:23:01	41	15,6	14	41	150
0:23:02	41	15,6	14	41	150
0:23:03	41	15,6	14	41	150
0:23:04	41	15,6	14	41	150
0:23:05	41	15,6	14	41	150
0:23:06	41	15,6	14	41	150
0:23:07	41	15,5	14	41	150
0:23:08	41	15,5	14	41	150
0:23:09	41	15,5	14	41	150
0:23:10	41	15,5	14	41	150
0:23:11	41	15,5	14	41	150
0:23:12	41	15,5	14	41	150
0:23:13	41	15,5	14	41	150
0:23:14	41	15,5	14	41	150
0:23:15	41	15,5	15	41	150
0:23:16	41	15,5	15	41	150
0:23:17	41	15,5	15	41	150
0:23:18	41	15,7	15	41	150
0:23:19	41	15,8	15	41	150
0:23:20	41	15,8	15	41	150
0:23:21	41	15,8	15	41	150
0:23:22	41	15,8	15	41	150
0:23:23	41	15,8	15	41	150
0:23:24	41	15,8	15	41	150
0:23:25	41	15,8	15	41	150
0:23:26	41	15,8	15	41	150
0:23:27	41	15,8	14	41	150
0:23:28	41	15,8	14	41	150
0:23:29	41	15,8	14	41	150
0:23:30	41	15,7	14	41	150
0:23:31	41	15,7	14	41	150
0:23:32	41	15,7	14	41	150
0:23:33	41	15,7	14	41	150
0:23:34	41	15,7	14	41	150
0:23:35	41	15,7	14	41	150
0:23:36	41	15,8	14	41	150
0:23:37	41	15,8	14	41	150
0:23:38	41	15,8	14	41	150
0:23:39	41	15,8	14	41	150
0:23:40	41	15,8	14	41	150
0:23:41	41	15,8	14	41	150
0:23:42	41	15,9	14	41	150
0:23:43	41	16,0	14	41	150
0:23:44	41	16,0	14	41	150
0:23:45	41	16,0	14	41	150
0:23:46	41	16,0	14	41	150
0:23:47	41	16,0	14	41	150
0:23:48	41	16,0	14	41	150
0:23:49	41	15,9	14	41	150
0:23:50	41	15,9	14	41	150
0:23:51	41	15,9	14	41	150
0:23:52	41	15,9	14	41	150
0:23:53	41	15,9	14	41	150
0:23:54	41	16,0	14	41	150
0:23:55	41	16,1	15	41	150
0:23:56	41	16,1	15	41	150
0:23:57	41	16,1	15	41	150
0:23:58	41	16,1	14	41	150
0:23:59	41	16,1	14	41	150
0:24:00	41	16,1	14	41	150
0:24:01	41	16,1	14	41	150
0:24:02	41	16,1	14	41	150
0:24:03	41	16,1	14	41	150
0:24:04	41	16,1	14	41	150
0:24:05	41	16,1	14	41	150
0:24:06	41	16,1	14	41	150
0:24:07	41	16,1	14	41	150
0:24:08	41	16,1	14	41	150
0:24:09	41	16,1	14	41	150
0:24:10	41	16,2	14	41	150
0:24:11	41	16,4	14	41	150
0:24:12	41	16,4	14	41	150
0:24:13	41	16,4	14	41	150
0:24:14	41	16,4	14	41	150
0:24:15	41	16,4	14	41	150
0:24:16	41	16,4	14	41	150
0:24:17	41	16,4	14	41	150
0:24:18	41	16,4	14	41	150
0:24:19	41	16,4	14	41	150
0:24:20	41	16,4	14	41	150
0:24:21	41	16,4	14	41	150
0:24:22	41	16,4	14	41	150
0:24:23	41	16,4	14	41	150
0:24:24	41	16,4	14	41	150
0:24:25	41	16,3	14	41	150
0:24:26	41	16,3	14	41	150
0:24:27	41	16,3	14	41	150
0:24:28	41	16,3	14	41	150
0:24:29	41	16,3	14	41	150
0:24:30	41	16,3	14	41	150
0:24:31	41	16,3	14	41	150
0:24:32	41	16,3	14	41	150
0:24:33	41	16,3	14	41	150
0:24:34	41	16,4	14	41	150
0:24:35	41	16,4	14	41	150
0:24:36	41	16,4	13	41	150
0:24:37	41	16,4	13	41	150
0:24:38	41	16,4	13	41	150
0:24:39	41	16,5	13	41	150
0:24:40	41	16,6	13	41	150
0:24:41	41	16,7	14	41	150
0:24:42	41	16,7	14	41	150
0:24:43	41	16,7	13	41	150
0:24:44	41	16,7	13	41	150
0:24:45	41	16,7	13	41	150
0:24:46	41	16,7	13	41	150
0:24:47	41	16,7	13	41	150
0:24:48	41	16,7	13	41	150
0:24:49	41	16,7	13	41	150
0:24:50	41	16,7	13	41	150
0:24:51	41	16,6	13	41	150
0:24:52	41	16,6	13	41	150
0:24:53	41	16,6	13	41	150
0:24:54	41	16,6	13	41	150
0:24:55	41	16,6	14	41	150
0:24:56	41	16,6	13	41	150
0:24:57	41	16,6	14	41	150
0:24:58	41	16,6	14	41	150
0:24:59	41	16,6	14	41	150
0:25:00	41	16,7	14	41	150
0:25:01	41	16,9	14	41	150
0:25:02	41	17,0	14	41	150
0:25:03	41	17,0	14	41	150
0:25:04	41	17,0	14	41	150
0:25:05	41	17,0	14	41	150
0:25:06	41	17,0	14	41	150
0:25:07	41	17,0	14	41	150
0:25:08	41	17,0	14	41	150
0:25:09	41	17,0	14	41	150
0:25:10	41	16,9	14	41	150
0:25:11	41	16,9	14	41	150
0:25:12	41	16,9	14	41	150
0:25:13	41	16,9	14	41	150
0:25:14	41	16,9	14	41	150
0:25:15	41	16,9	14	41	150
0:25:16	41	16,9	14	41	150
0:25:17	41	16,9	14	41	150
0:25:18	41	16,9	14	41	150
0:25:19	41	16,9	14	41	150
0:25:20	41	16,9	14	41	150
0:25:21	41	16,9	14	41	150
0:25:22	41	16,9	14	41	150
0:25:23	41	16,9	14	41	150
0:25:24	41	16,9	14	41	150
0:25:25	41	17,0	14	41	150
0:25:26	41	17,1	14	41	150
0:25:27	41	17,2	14	41	150
