Repository: ProgWizer/parser

File: project-root/data/Data Acquisition/Data Acquisition/2021 year (353)/21-263.txt (part 1 of 3)
--Test Summary--
Full Path and File Name	
Instrument Name	SGSA/UCA
Instrument Type	Model 5265 SGSA/UCA
Instrument Serial Number	
Test Start Date	05.10.2021
Test Start Time	13:28:30
Test Stop Date	06.10.2021
Test Stop Time	13:58:39
Test Length	24:30:09
Final Sample Time Offset	24:30:00
Controller Schedule Name	
Sampling Period	30 seconds
Comments	
Information	WellID	
Information	Customer	
Information	EngName	
Information	CementClass	G
Information	CementMfr	Ñóõîé Ëîã
Information	Additives	30%SilicaFlour+0.55FL-500+0.25FR-200
Information	Density	1900
Information	BHCT	
Information	BHST	
Information	FluidLoss	
Information	JobType	
Calculated Value	CS_50	5:15:30
Calculated Value	CS_500	5:51:30
Calculated Value	SGS_Initial	4:55:00
Calculated Value	SGS_Final	5:10:30
Calculated Value	CS_Time8h	9,23 MPa
Calculated Value	CS_Time12h	12,25 MPa
Calculated Value	Time_SGS_100lb/100ft2	4:56:00
Calculated Value	Time_SGS_500lb/100ft2	5:02:30
Calculated Value	CS_Time24h	15,72 MPa
Calculated Value	CS_Time48h	N/A
Calculated Curve	Compressive Strength	Compressive strength type B (more than 14 lb/gal)
Calculated Curve	Static Gel Strength	Static gel strength
Initial Temperature (°C)	23 °C
Final Temperature (°C)	121 °C
Initial Pressure (psi)	3580 psi
Final Pressure (psi)	3337 psi
Initial Transit Time (microsec/in)	16,17 microsec/in
Final Transit Time (microsec/in)	8,78 microsec/in
Initial Gel Value	3362
Final Gel Value	5465
Initial Compressive Strength (MPa)	0,00 MPa
Final Compressive Strength (MPa)	15,81 MPa
Initial Static Gel Strength (lb/100ft2)	6,3 lb/100ft2
Final Static Gel Strength (lb/100ft2)	ERROR
--Data--
Time (HH:MM:SS)	Temperature (°C)	Pressure (psi)	Transit Time (microsec/in)	Gel Value	Compressive Strength (MPa)	Static Gel Strength (lb/100ft2)
0:00:00	23	3580	16,17	3362	0,00	6,3
0:00:30	23	3553	16,17	3402	0,00	6,4
0:01:00	23	3532	16,16	3381	0,00	6,5
0:01:30	24	3519	16,16	3429	0,00	6,6
0:02:00	24	3516	16,14	3462	0,01	6,8
0:02:30	24	3522	16,15	3458	0,00	6,9
0:03:00	25	3536	16,15	3467	0,00	7,0
0:03:30	25	3555	16,15	3465	0,00	7,2
0:04:00	26	3575	16,14	3474	0,01	7,3
0:04:30	26	3594	16,11	3496	0,02	7,4
0:05:00	26	3609	16,12	3462	0,01	7,5
0:05:30	27	3622	16,10	3496	0,02	7,7
0:06:00	27	3634	16,10	3496	0,02	7,8
0:06:30	27	3648	16,09	3495	0,02	7,9
0:07:00	28	3667	16,09	3505	0,02	8,0
0:07:30	28	3692	16,09	3495	0,02	8,2
0:08:00	29	3723	16,07	3514	0,03	8,3
0:08:30	30	3756	16,06	3503	0,03	8,4
0:09:00	30	3790	16,05	3515	0,03	8,6
0:09:30	31	3822	16,04	3502	0,04	8,7
0:10:00	31	3852	16,03	3502	0,04	8,8
0:10:30	32	3880	16,00	3504	0,05	8,9
0:11:00	32	3908	15,99	3518	0,05	9,1
0:11:30	33	3937	15,98	3522	0,05	9,2
0:12:00	33	3969	15,96	3515	0,06	9,3
0:12:30	34	4006	15,95	3524	0,06	9,4
0:13:00	34	4046	15,93	3537	0,07	9,6
0:13:30	35	4088	15,90	3525	0,08	9,7
0:14:00	36	4131	15,90	3524	0,08	9,8
0:14:30	36	4173	15,89	3526	0,08	10,0
0:15:00	37	4214	15,88	3523	0,09	10,1
0:15:30	37	4254	15,86	3546	0,09	10,2
0:16:00	38	4293	15,83	3533	0,10	10,3
0:16:30	38	4334	15,82	3547	0,11	10,5
0:17:00	39	4377	15,80	3550	0,11	10,6
0:17:30	40	4422	15,79	3542	0,12	10,7
0:18:00	40	4469	15,77	3563	0,12	10,8
0:18:30	41	4518	15,75	3563	0,13	11,0
0:19:00	42	4568	15,73	3565	0,13	11,1
0:19:30	42	4620	15,72	3568	0,14	11,2
0:20:00	43	4670	15,70	3574	0,15	11,4
0:20:30	43	4719	15,68	3574	0,15	11,5
0:21:00	44	4768	15,67	3561	0,16	11,6
0:21:30	45	4817	15,67	3578	0,16	11,7
0:22:00	45	4866	15,64	3556	0,16	11,9
0:22:30	46	4918	15,63	3583	0,17	12,0
0:23:00	46	4968	15,61	3560	0,18	12,1
0:23:30	47	5020	15,60	3575	0,18	12,2
0:24:00	47	5073	15,59	3594	0,18	12,4
0:24:30	48	5130	15,57	3594	0,19	12,5
0:25:00	49	5189	15,56	3596	0,19	12,6
0:25:30	49	5251	15,54	3570	0,20	12,7
0:26:00	50	5313	15,53	3583	0,21	12,9
0:26:30	50	3246	15,50	3578	0,21	13,0
0:27:00	51	3322	15,64	3496	0,16	13,1
0:27:30	52	3395	15,69	3493	0,15	13,3
0:28:00	53	3470	15,69	3490	0,15	13,4
0:28:30	53	3544	15,69	3494	0,15	13,5
0:29:00	54	3612	15,68	3507	0,15	13,6
0:29:30	54	3676	15,66	3502	0,16	13,8
0:30:00	55	3734	15,66	3487	0,16	13,9
0:30:30	55	3790	15,66	3517	0,16	14,0
0:31:00	56	3848	15,64	3478	0,16	14,1
0:31:30	57	3911	15,63	3482	0,17	14,3
0:32:00	57	3978	15,60	3474	0,18	14,4
0:32:30	58	4049	15,59	3477	0,18	14,5
0:33:00	59	4121	15,59	3492	0,18	14,7
0:33:30	59	4191	15,57	3477	0,19	14,8
0:34:00	60	4260	15,56	3486	0,19	14,9
0:34:30	61	4326	15,55	3477	0,20	15,0
0:35:00	61	4391	15,54	3478	0,20	15,2
0:35:30	62	4459	15,52	3467	0,21	15,3
0:36:00	62	4528	15,51	3452	0,21	15,4
0:36:30	63	4600	15,49	3463	0,22	15,5
0:37:00	63	4674	15,49	3464	0,22	15,7
0:37:30	64	4748	15,44	3431	0,24	15,8
0:38:00	65	4823	15,46	3455	0,23	15,9
0:38:30	65	4897	15,45	3443	0,23	16,1
0:39:00	66	4971	15,45	3434	0,23	16,2
0:39:30	67	5042	15,45	3473	0,23	16,3
0:40:00	67	3304	15,52	3417	0,21	16,4
0:40:30	68	3391	15,56	3377	0,19	16,6
0:41:00	69	3480	15,59	3392	0,18	16,7
0:41:30	69	3568	15,59	3396	0,18	16,8
0:42:00	70	3650	15,57	3376	0,19	16,9
0:42:30	71	3727	15,56	3375	0,19	17,1
0:43:00	71	3798	15,54	3391	0,20	17,2
0:43:30	72	3868	15,53	3388	0,20	17,3
0:44:00	72	3938	15,51	3351	0,21	17,5
0:44:30	73	4012	15,51	3363	0,21	17,6
0:45:00	73	4089	15,51	3352	0,21	17,7
0:45:30	74	4170	15,50	3357	0,22	17,8
0:46:00	75	4252	15,49	3349	0,22	18,0
0:46:30	75	4334	15,47	3365	0,23	18,1
0:47:00	76	4412	15,48	3383	0,22	18,2
0:47:30	77	4490	15,47	3356	0,23	18,3
0:48:00	77	4567	15,46	3360	0,23	18,5
0:48:30	78	4645	15,43	3352	0,24	18,6
0:49:00	78	4723	15,43	3348	0,24	18,7
0:49:30	79	4803	15,42	3343	0,25	18,9
0:50:00	80	4885	15,41	3318	0,25	19,0
0:50:30	80	4969	15,40	3332	0,25	19,1
0:51:00	81	5053	15,38	3331	0,26	19,2
0:51:30	82	5137	15,38	3322	0,26	19,4
0:52:00	82	5219	15,38	3318	0,26	19,5
0:52:30	83	5301	15,37	3319	0,26	19,6
0:53:00	83	5382	15,38	3332	0,26	19,7
0:53:30	84	5463	15,35	3299	0,27	19,9
0:54:00	85	5544	15,34	3303	0,27	20,0
0:54:30	85	5627	15,33	3301	0,28	20,1
0:55:00	86	5712	15,33	3292	0,28	20,2
0:55:30	86	5794	15,33	3297	0,28	20,4
0:56:00	87	5870	15,31	3315	0,29	20,5
0:56:30	87	5937	15,31	3320	0,29	20,6
0:57:00	88	5995	15,32	3283	0,28	20,8
0:57:30	88	6045	15,30	3294	0,29	20,9
0:58:00	88	6089	15,28	3287	0,30	21,0
0:58:30	88	6130	15,28	3285	0,30	21,1
0:59:00	89	6171	15,28	3320	0,30	21,3
0:59:30	89	6214	15,25	3273	0,31	21,4
1:00:00	89	6257	15,27	3302	0,30	21,5
1:00:30	89	6298	15,26	3307	0,31	21,6
1:01:00	90	6337	15,26	3248	0,30	21,8
1:01:30	90	6372	15,26	3307	0,30	21,9
1:02:00	90	6402	15,26	3258	0,31	22,0
1:02:30	90	6428	15,26	3274	0,31	22,2
1:03:00	90	6451	15,26	3272	0,31	22,3
1:03:30	91	6473	15,26	3290	0,31	22,4
1:04:00	91	6496	15,26	3275	0,31	22,5
1:04:30	91	6520	15,26	3293	0,31	22,7
1:05:00	91	6543	15,24	3284	0,31	22,8
1:05:30	91	6566	15,25	3282	0,31	22,9
1:06:00	91	6586	15,24	3295	0,31	23,0
1:06:30	92	6604	15,24	3249	0,31	23,2
1:07:00	92	6620	15,25	3275	0,31	23,3
1:07:30	92	6634	15,23	3255	0,32	23,4
1:08:00	92	6646	15,23	3272	0,32	23,6
1:08:30	92	6658	15,24	3269	0,31	23,7
1:09:00	92	6670	15,24	3282	0,32	23,8
1:09:30	92	6684	15,24	3277	0,31	23,9
1:10:00	92	6699	15,24	3263	0,31	24,1
1:10:30	92	6713	15,24	3262	0,32	24,2
1:11:00	92	6727	15,24	3274	0,32	24,3
1:11:30	93	6739	15,23	3268	0,32	24,4
1:12:00	93	6749	15,22	3262	0,32	24,6
1:12:30	93	6757	15,24	3269	0,32	24,7
1:13:00	93	6764	15,23	3291	0,32	24,8
1:13:30	93	6772	15,23	3270	0,32	25,0
1:14:00	93	6781	15,24	3273	0,32	25,1
1:14:30	93	6791	15,25	3244	0,31	25,2
1:15:00	93	6802	15,25	3258	0,31	25,3
1:15:30	93	6812	15,24	3275	0,31	25,5
1:16:00	93	6820	15,25	3271	0,31	25,6
1:16:30	93	6828	15,24	3268	0,31	25,7
1:17:00	93	6834	15,23	3279	0,32	25,8
1:17:30	93	6840	15,24	3275	0,31	26,0
1:18:00	93	6847	15,23	3249	0,32	26,1
1:18:30	93	6854	15,24	3273	0,31	26,2
1:19:00	94	6863	15,23	3264	0,32	26,4
1:19:30	94	6869	15,23	3261	0,32	26,5
1:20:00	94	6877	15,24	3250	0,32	26,6
1:20:30	94	6885	15,24	3261	0,31	26,7
1:21:00	94	6891	15,21	3278	0,33	26,9
1:21:30	94	6897	15,20	3246	0,33	27,0
1:22:00	94	6903	15,22	3266	0,32	27,1
1:22:30	94	6911	15,22	3253	0,32	27,2
1:23:00	94	6920	15,23	3282	0,32	27,4
1:23:30	94	6928	15,24	3271	0,32	27,5
1:24:00	94	6938	15,24	3264	0,31	27,6
1:24:30	94	6946	15,24	3255	0,32	27,7
1:25:00	94	6953	15,24	3253	0,32	27,9
1:25:30	94	6958	15,24	3274	0,31	28,0
1:26:00	94	6962	15,25	3266	0,31	28,1
1:26:30	94	6966	15,23	3250	0,32	28,3
1:27:00	94	6972	15,24	3255	0,32	28,4
1:27:30	95	6979	15,24	3258	0,32	28,5
1:28:00	95	6987	15,22	3244	0,32	28,6
1:28:30	95	6997	15,23	3230	0,32	28,8
1:29:00	95	7006	15,23	3241	0,32	28,9
1:29:30	95	7015	15,22	3255	0,32	29,0
1:30:00	95	7022	15,22	3269	0,32	29,1
1:30:30	95	7027	15,22	3251	0,32	29,3
1:31:00	95	7032	15,23	3247	0,32	29,4
1:31:30	95	7038	15,23	3257	0,32	29,5
1:32:00	95	7044	15,22	3255	0,32	29,7
1:32:30	95	7051	15,23	3265	0,32	29,8
1:33:00	95	7060	15,21	3255	0,33	29,9
1:33:30	95	7068	15,23	3237	0,32	30,0
1:34:00	95	7075	15,23	3245	0,32	30,2
1:34:30	95	7082	15,22	3271	0,32	30,3
1:35:00	95	7089	15,22	3269	0,32	30,4
1:35:30	95	7096	15,20	3250	0,33	30,5
1:36:00	96	7104	15,21	3259	0,32	30,7
1:36:30	96	7112	15,22	3235	0,32	30,8
1:37:00	96	7121	15,22	3251	0,32	30,9
1:37:30	96	7129	15,21	3250	0,33	31,1
1:38:00	96	7138	15,22	3247	0,32	31,2
1:38:30	96	7145	15,22	3259	0,32	31,3
1:39:00	96	7153	15,22	3230	0,32	31,4
1:39:30	96	7160	15,22	3225	0,32	31,6
1:40:00	96	7168	15,22	3233	0,32	31,7
1:40:30	96	7175	15,22	3244	0,32	31,8
1:41:00	96	7182	15,22	3235	0,32	31,9
1:41:30	96	7189	15,20	3251	0,33	32,1
1:42:00	96	7196	15,22	3259	0,32	32,2
1:42:30	96	7203	15,22	3258	0,32	32,3
1:43:00	96	7212	15,22	3231	0,32	32,5
1:43:30	96	7220	15,22	3239	0,32	32,6
1:44:00	96	7229	15,22	3285	0,32	32,7
1:44:30	96	7238	15,22	3256	0,32	32,8
1:45:00	96	3396	15,35	3142	0,27	33,0
1:45:30	96	3442	15,55	3148	0,20	33,1
1:46:00	97	3498	15,63	3122	0,17	33,2
1:46:30	97	3549	15,65	3117	0,16	33,3
1:47:00	97	3590	15,68	3129	0,15	33,5
1:47:30	98	3622	15,70	3147	0,15	33,6
1:48:00	98	3648	15,69	3113	0,15	33,7
1:48:30	98	3667	15,68	3109	0,15	33,9
1:49:00	98	3681	15,70	3109	0,15	34,0
1:49:30	98	3690	15,67	3121	0,15	34,1
1:50:00	98	3695	15,67	3122	0,16	34,2
1:50:30	98	3696	15,66	3109	0,16	34,4
1:51:00	98	3694	15,67	3120	0,16	34,5
1:51:30	98	3689	15,69	3116	0,15	34,6
1:52:00	98	3681	15,69	3124	0,15	34,7
1:52:30	98	3674	15,66	3101	0,16	34,9
1:53:00	97	3669	15,70	3121	0,15	35,0
1:53:30	97	3670	15,71	3116	0,14	35,1
1:54:00	98	3675	15,70	3118	0,15	35,2
1:54:30	98	3684	15,69	3126	0,15	35,4
1:55:00	98	3693	15,68	3111	0,15	35,5
1:55:30	98	3700	15,67	3109	0,15	35,6
1:56:00	98	3703	15,66	3106	0,16	35,8
1:56:30	98	3703	15,68	3122	0,15	35,9
1:57:00	98	3702	15,68	3101	0,15	36,0
1:57:30	98	3702	15,69	3123	0,15	36,1
1:58:00	98	3704	15,72	3132	0,14	36,3
1:58:30	98	3711	15,68	3085	0,15	36,4
1:59:00	98	3721	15,68	3105	0,15	36,5
1:59:30	98	3733	15,69	3140	0,15	36,6
2:00:00	98	3743	15,69	3126	0,15	36,8
2:00:30	98	3751	15,68	3100	0,15	36,9
2:01:00	98	3756	15,70	3121	0,15	37,0
2:01:30	98	3760	15,67	3111	0,16	37,2
2:02:00	98	3763	15,67	3103	0,16	37,3
2:02:30	98	3768	15,67	3128	0,16	37,4
2:03:00	98	3776	15,68	3108	0,15	37,5
2:03:30	98	3786	15,69	3097	0,15	37,7
2:04:00	98	3797	15,68	3095	0,15	37,8
2:04:30	98	3809	15,68	3098	0,15	37,9
2:05:00	99	3820	15,66	3091	0,16	38,0
2:05:30	99	3829	15,66	3114	0,16	38,2
2:06:00	99	3836	15,68	3130	0,15	38,3
2:06:30	99	3842	15,71	3121	0,14	38,4
2:07:00	99	3848	15,69	3079	0,15	38,6
2:07:30	99	3854	15,69	3099	0,15	38,7
2:08:00	99	3863	15,68	3096	0,15	38,8
2:08:30	99	3874	15,68	3118	0,15	38,9
2:09:00	99	3885	15,67	3100	0,16	39,1
2:09:30	99	3898	15,69	3120	0,15	39,2
2:10:00	99	3909	15,68	3069	0,15	39,3
2:10:30	99	3921	15,66	3101	0,16	39,4
2:11:00	99	3931	15,68	3103	0,15	39,6
2:11:30	99	3939	15,68	3081	0,15	39,7
2:12:00	99	3948	15,67	3110	0,15	39,8
2:12:30	99	3958	15,69	3078	0,15	40,0
2:13:00	100	3968	15,68	3106	0,15	40,1
2:13:30	100	3979	15,68	3086	0,15	40,2
2:14:00	100	3991	15,69	3096	0,15	40,3
2:14:30	100	4002	15,69	3100	0,15	40,5
2:15:00	100	4012	15,70	3096	0,14	40,6
2:15:30	100	4020	15,66	3096	0,16	40,7
2:16:00	100	4028	15,67	3096	0,16	40,8
2:16:30	100	4036	15,64	3095	0,16	41,0
2:17:00	100	4046	15,65	3090	0,16	41,1
2:17:30	100	4055	15,67	3090	0,16	41,2
2:18:00	100	4066	15,69	3064	0,15	41,4
2:18:30	100	4076	15,66	3100	0,16	41,5
2:19:00	100	4086	15,67	3101	0,16	41,6
2:19:30	100	4093	15,68	3079	0,15	41,7
2:20:00	100	4100	15,66	3082	0,16	41,9
2:20:30	101	4107	15,68	3052	0,15	42,0
2:21:00	101	4115	15,67	3068	0,16	42,1
2:21:30	101	4125	15,65	3074	0,16	42,2
2:22:00	101	4135	15,68	3078	0,15	42,4
2:22:30	101	4147	15,67	3073	0,15	42,5
2:23:00	101	4157	15,65	3077	0,16	42,6
2:23:30	101	4166	15,65	3083	0,16	42,7
2:24:00	101	4174	15,65	3065	0,16	42,9
2:24:30	101	4180	15,68	3087	0,15	43,0
2:25:00	101	4187	15,66	3108	0,16	43,1
2:25:30	101	4193	15,66	3091	0,16	43,3
2:26:00	101	4200	15,67	3051	0,16	43,4
2:26:30	101	4208	15,65	3048	0,16	43,5
2:27:00	101	4216	15,67	3073	0,16	43,6
2:27:30	102	4226	15,65	3079	0,16	43,8
2:28:00	102	4235	15,66	3094	0,16	43,9
2:28:30	102	4245	15,67	3046	0,15	44,0
2:29:00	102	4253	15,69	3075	0,15	44,1
2:29:30	102	4259	15,65	3060	0,16	44,3
2:30:00	102	4266	15,66	3039	0,16	44,4
2:30:30	102	4273	15,68	3031	0,15	44,5
2:31:00	102	4282	15,66	3061	0,16	44,7
2:31:30	102	4292	15,67	3055	0,16	44,8
2:32:00	102	4302				44,9
2:32:30	102	4311	15,69	3034	0,15	45,0
2:33:00	102	4319	15,67	3022	0,15	45,2
2:33:30	102	4325	15,66	3019	0,16	45,3
2:34:00	102	4331	15,67	3009	0,15	45,4
2:34:30	102	4338	15,67	3013	0,15	45,5
2:35:00	103	4344	15,66	3037	0,16	45,7
2:35:30	103	4352	15,65	3025	0,16	45,8
2:36:00	103	4360	15,65	3012	0,16	45,9
2:36:30	103	4368				46,1
2:37:00	103	4377	15,66	3005	0,16	46,2
2:37:30	103	4387				46,3
2:38:00	103	4396				46,4
2:38:30	103	4405				46,6
2:39:00	103	4412				46,7
2:39:30	103	4417				46,8
2:40:00	103	4423				46,9
2:40:30	103	4428				47,1
2:41:00	103	4435				47,2
2:41:30	103	4445				47,3
2:42:00	103	4455				47,5
2:42:30	104	4465				47,6
2:43:00	104	4474				47,7
2:43:30	104	4482				47,8
2:44:00	104	4488				48,0
2:44:30	104	4495				48,1
2:45:00	104	4502				48,2
2:45:30	104	4509				48,3
2:46:00	104	4516				48,5
2:46:30	104	4523				48,6
2:47:00	104	4531				48,7
2:47:30	104	4539				48,9
2:48:00	104	4547				49,0
2:48:30	104	4555				49,1
2:49:00	104	4563				49,2
2:49:30	104	4571				49,4
2:50:00	105	4579				49,5
2:50:30	105	4588				49,6
2:51:00	105	4597				49,7
2:51:30	105	4607				49,9
2:52:00	105	4616				50,0
2:52:30	105	4625				50,1
2:53:00	105	4635				50,2
2:53:30	105	4644				50,4
2:54:00	105	4652				50,5
2:54:30	105	4660				50,6
2:55:00	105	4667				50,8
2:55:30	105	4674				50,9
2:56:00	105	4683				51,0
2:56:30	105	4693				51,1
2:57:00	105	4703				51,3
2:57:30	105	4713				51,4
2:58:00	106	4723				51,5
2:58:30	106	4734				51,6
2:59:00	106	4744				51,8
2:59:30	106	4755				51,9
3:00:00	106	4765				52,0
3:00:30	106	4775				52,2
3:01:00	106	4786				52,3
3:01:30	106	4796				52,4
3:02:00	106	4806				52,5
3:02:30	106	4815				52,7
3:03:00	106	4825				52,8
3:03:30	106	4835				52,9
3:04:00	106	4848				53,0
3:04:30	106	4861				53,2
3:05:00	106	4875				53,3
3:05:30	107	4888				53,4
3:06:00	107	4897				53,6
3:06:30	107	4900				53,7
3:07:00	107	4901				53,8
3:07:30	107	4903				53,9
3:08:00	107	4909				54,1
3:08:30	107	4921				54,2
3:09:00	107	4936				54,3
3:09:30	107	4953				54,4
3:10:00	107	4970				54,6
3:10:30	107	4983				54,7
3:11:00	107	4993				54,8
3:11:30	107	4999				55,0
3:12:00	107	5003				55,1
3:12:30	107	5008				55,2
3:13:00	107	5016				55,3
3:13:30	107	5028				55,5
3:14:00	107	3383				55,6
3:14:30	107	3426				55,7
3:15:00	108	3463				55,8
3:15:30	108	3499				56,0
3:16:00	108	3527				56,1
3:16:30	108	3546				56,2
3:17:00	108	3559				56,4
3:17:30	108	3566				56,5
3:18:00	108	3567				56,6
3:18:30	108	3564				56,7
3:19:00	108	3562				56,9
3:19:30	108	3563				57,0
3:20:00	108	3569				57,1
3:20:30	108	3580				57,2
3:21:00	109	3592				57,4
3:21:30	109	3602				57,5
3:22:00	109	3609				57,6
3:22:30	109	3610				57,7
3:23:00	109	3609				57,9
3:23:30	109	3606				58,0
3:24:00	109	3603				58,1
3:24:30	109	3602				58,3
3:25:00	109	3604				58,4
3:25:30	109	3605				58,5
3:26:00	109	3605				58,6
3:26:30	109	3604				58,8
3:27:00	109	3603				58,9
3:27:30	109	3602				59,0
3:28:00	109	3601				59,1
3:28:30	109	3602				59,3
3:29:00	109	3606				59,4
3:29:30	109	3610				59,5
3:30:00	110	3615				59,7
3:30:30	110	3619				59,8
3:31:00	110	3621				59,9
3:31:30	110	3620				60,0
3:32:00	110	3617				60,2
3:32:30	110	3614				60,3
3:33:00	110	3614				60,4
3:33:30	110	3617				60,5
3:34:00	110	3622				60,7
3:34:30	110	3629				60,8
3:35:00	110	3633				60,9
3:35:30	110	3635				61,1
3:36:00	110	3635				61,2
3:36:30	110	3633				61,3
3:37:00	110	3631				61,4
3:37:30	110	3630				61,6
3:38:00	110	3632				61,7
3:38:30	111	3637				61,8
3:39:00	111	3645				61,9
3:39:30	111	3653				62,1
3:40:00	111	3659				62,2
3:40:30	111	3661				62,3
3:41:00	111	3660				62,5
3:41:30	111	3657				62,6
3:42:00	111	3655				62,7
3:42:30	111	3656				62,8
3:43:00	111	3659				63,0
3:43:30	111	3665				63,1
3:44:00	111	3670				63,2
3:44:30	111	3670				63,3
3:45:00	111	3668				63,5
3:45:30	111	3665				63,6
3:46:00	111	3663				63,7
3:46:30	111	3665				63,9
3:47:00	112	3671				64,0
3:47:30	112	3680				64,1
3:48:00	112	3690				64,2
3:48:30	112	3697				64,4
3:49:00	112	3701				64,5
3:49:30	112	3704				64,6
3:50:00	112	3706				64,7
3:50:30	112	3710				64,9
3:51:00	112	3715				65,0
3:51:30	112	3722				65,1
3:52:00	112	3729				65,2
3:52:30	112	3736				65,4
3:53:00	112	3740				65,5
3:53:30	113	3743				65,6
3:54:00	113	3746				65,8
3:54:30	113	3750				65,9
3:55:00	113	3755				66,0
3:55:30	113	3763				66,1
3:56:00	113	3772				66,3
3:56:30	113	3783				66,4
3:57:00	113	3793				66,5
3:57:30	113	3801				66,6
3:58:00	113	3807				66,8
3:58:30	113	3811				66,9
3:59:00	113	3814				67,0
3:59:30	113	3817				67,2
4:00:00	113	3821				67,3
4:00:30	113	3828				67,4
4:01:00	113	3838				67,5
4:01:30	114	3851				67,7
4:02:00	114	3862				67,8
4:02:30	114	3872				67,9
4:03:00	114	3878				68,0
4:03:30	114	3881				68,2
4:04:00	114	3884				68,3
4:04:30	114	3886				68,4
4:05:00	114	3888				68,6
4:05:30	114	3893				68,7
4:06:00	114	3899				68,8
4:06:30	114	3905				68,9
4:07:00	114	3911				69,1
4:07:30	114	3917				69,2
4:08:00	114	3923				69,3
4:08:30	114	3929				69,4
4:09:00	114	3935				69,6
4:09:30	114	3941				69,7
4:10:00	114	3948				69,8
4:10:30	115	3956				70,0
4:11:00	115	3965				70,1
4:11:30	115	3974				70,2
4:12:00	115	3982				70,3
4:12:30	115	3989				70,5
4:13:00	115	3995				70,6
4:13:30	115	4001				70,7
4:14:00	115	4006				70,8
4:14:30	115	4011				71,0
4:15:00	115	4017				71,1
4:15:30	115	4023				71,2
4:16:00	115	4031				71,4
4:16:30	115	4038				71,5
4:17:00	115	4046				71,6
4:17:30	116	4052				71,7
4:18:00	116	4059				71,9
4:18:30	116	4064				72,0
4:19:00	116	4069				72,1
4:19:30	116	4074				72,2
4:20:00	116	4079				72,4
4:20:30	116	4085				72,5
4:21:00	116	4092				72,6
4:21:30	116	4097				72,7
4:22:00	116	4103				72,9
4:22:30	116	4108				73,0
4:23:00	116	4113				73,1
4:23:30	116	4117				73,3
4:24:00	116	4124				73,4
4:24:30	116	4131				73,5
4:25:00	116	4139				73,6
4:25:30	116	4147				73,8
4:26:00	117	4154				73,9
4:26:30	117	4161				74,0
4:27:00	117	4167				74,1
4:27:30	117	4171				74,3
4:28:00	117	4175				74,4
4:28:30	117	4178				74,5
4:29:00	117	4184				74,7
4:29:30	117	4190				74,8
4:30:00	117	4196				74,9
4:30:30	117	4202				75,0
4:31:00	117	4208				75,2
4:31:30	117	4214				75,3
4:32:00	117	4218				75,4
4:32:30	117	4222				75,5
4:33:00	117	4226				75,7
4:33:30	117	4232				75,8
4:34:00	118	4236				75,9
4:34:30	118	4239				76,1
4:35:00	118	4240				76,2
4:35:30	118	4241				76,3
4:36:00	118	4242				76,4
4:36:30	118	4244				76,6
4:37:00	118	4247				76,7
4:37:30	118	4250				76,8
4:38:00	118	4255				76,9
4:38:30	118	4259				77,1
4:39:00	118	4264				77,2
4:39:30	118	4268				77,3
4:40:00	118	4272				77,5
4:40:30	118	4276				77,6
4:41:00	118	4280				77,7
4:41:30	118	4283				77,8
4:42:00	119	4286				78,0
4:42:30	119	4288				78,1
4:43:00	119	4289				78,2
4:43:30	119	4291				78,3
4:44:00	119	4292				78,5
4:44:30	119	4295				78,6
4:45:00	119	4297				78,7
4:45:30	119	4300				78,9
4:46:00	119	4301				79,0
4:46:30	119	4302				79,1
4:47:00	119	4303				79,2
4:47:30	119	4303				79,4
4:48:00	119	4302				79,5
4:48:30	119	4301				79,6
4:49:00	119	4299				79,7
4:49:30	119	4295				79,9
4:50:00	119	4291				80,0
4:50:30	120	4287				80,1
4:51:00	120	4283				80,2
4:51:30	120	4279				80,4
4:52:00	120	4275				80,5
4:52:30	120	4270				80,6
4:53:00	120	4265				80,8
4:53:30	120	4259				80,9
4:54:00	120	4252				81,0
4:54:30	120	4243				81,1
4:55:00	120	4233	16,40	3035	0,00	81,3
4:55:30	120	4222	16,41	3147	0,00	109,0
4:56:00	120	4210	16,41	3248	0,00	136,1
4:56:30	120	4197	16,40	3337	0,00	161,9
4:57:00	120	4181	16,38	3437	0,00	192,6
4:57:30	120	4164	16,38	3481	0,00	207,1
4:58:00	120	4144	16,38	3557	0,00	233,4
4:58:30	120	4123	16,37	3643	0,00	264,7
4:59:00	120	4102	16,37	3740	0,00	302,8
4:59:30	120	4081	16,38	3813	0,00	333,2
5:00:00	121	4059	16,38	3904	0,00	374,0
5:00:30	121	4037	16,35	3989	0,00	414,2
5:01:00	121	4012	16,35	4051	0,00	445,5
5:01:30	121	3985	16,34	4118	0,00	481,2
5:02:00	121	3956	16,32	4182	0,00	516,9
5:02:30	121	3926	16,30	4255	0,00	559,6
5:03:00	121	3895	16,29	4307	0,00	591,9
5:03:30	121	3864	16,26	4375	0,00	635,4
5:04:00	121	3831	16,25	4426	0,00	670,3
5:04:30	121	3798	16,22	4490	0,00	715,2
5:05:00	121	3763	16,19	4542	0,00	754,0
5:05:30	121	3729	16,16	4591	0,00	791,1
5:06:00	121	3692	16,13	4643	0,01	832,4
5:06:30	121	3654	16,09	4710	0,02	888,6
5:07:00	121	3615	16,04	4754	0,04	927,0
5:07:30	121	3574	16,00	4807	0,05	974,8
5:08:00	121	3531	15,95	4846	0,06	1011,4
5:08:30	121	3490	15,92	4884	0,07	1047,8
5:09:00	121	3444	15,87	4930	0,09	1094,0
5:09:30	121	3395	15,82	4964	0,11	1129,1
5:10:00	121	3344	15,77	4990	0,12	1156,1
5:10:30	121	3295	15,71	5036	0,14	1206,3
5:11:00	121	3248	15,66	5058	0,16	
5:11:30	121	3203	15,59	5087	0,18	
5:12:00	121	3159	15,53	5113	0,20	
5:12:30	121	3113	15,46	5128	0,23	
5:13:00	121	3066	15,39	5166	0,26	
5:13:30	121	3015	15,32	5181	0,28	
5:14:00	121	2958	15,25	5205	0,31	
5:14:30	121	2899	15,18	5221	0,34	
5:15:00	120	2836	15,11	5237	0,37	
5:15:30	120	2772	15,04	5253	0,40	
5:16:00	120	2712	14,97	5267	0,43	
5:16:30	120	2653	14,90	5284	0,46	
5:17:00	120	2599	14,83	5299	0,49	
5:17:30	120	2547	14,76	5312	0,52	
5:18:00	120	2496	14,69	5319	0,56	
5:18:30	120	2443	14,62	5336	0,60	
5:19:00	120	2389	14,55	5342	0,63	
5:19:30	120	2333	14,48	5344	0,67	
5:20:00	120	2276	14,44	5355	0,69	
5:20:30	120	2221	14,34	5358	0,74	
5:21:00	120	2184	14,31	5362	0,76	
5:21:30	120	2132	14,23	5372	0,80	
5:22:00	120	2081	14,17	5372	0,84	
5:22:30	120	2031	14,12	5375	0,87	
5:23:00	120	1985	14,04	5387	0,92	
5:23:30	120	1934	13,98	5380	0,96	
5:24:00	120	1883	13,92	5378	1,00	
5:24:30	120	1837	13,85	5384	1,04	
5:25:00	120	1786	13,79	5388	1,08	
5:25:30	120	1736	13,73	5393	1,13	
5:26:00	120	1687	13,68	5390	1,17	
5:26:30	120	1641	13,62	5389	1,21	
5:27:00	120	1595	13,55	5391	1,26	
5:27:30	120	1554	13,50	5397	1,31	
5:28:00	120	1509	13,44	5393	1,35	
5:28:30	120	1466	13,39	5389	1,40	
5:29:00	120	1420	13,33	5388	1,44	
5:29:30	120	1373	13,27	5378	1,49	
5:30:00	120	1326	13,23	5378	1,53	
5:30:30	120	1282	13,18	5377	1,58	
5:31:00	120	1240	13,12	5375	1,63	
5:31:30	120	1201	13,07	5375	1,68	
5:32:00	120	1165	13,02	5372	1,72	
5:32:30	120	1130	12,98	5368	1,77	
5:33:00	120	1092	12,92	5369	1,82	
5:33:30	120	1052	12,88	5358	1,87	
5:34:00	120	1009	12,83	5361	1,91	
5:34:30	120	966	12,79	5355	1,96	
5:35:00	120	926	12,73	5358	2,02	
5:35:30	120	886	12,69	5358	2,06	
5:36:00	120	853	12,66	5366	2,11	
5:36:30	120	819	12,61	5365	2,15	
5:37:00	120	787	12,58	5367	2,19	
5:37:30	120	758	12,54	5373	2,24	
5:38:00	120	729	12,49	5377	2,30	
5:38:30	120	700	12,46	5379	2,34	
5:39:00	120	671	12,42	5380	2,39	
5:39:30	120	641	12,38	5386	2,43	
5:40:00	120	612	12,35	5385	2,48	
5:40:30	120	583	12,31	5391	2,53	
5:41:00	120	555	12,28	5385	2,57	
5:41:30	120	529	12,24	5384	2,63	
5:42:00	120	505	12,20	5395	2,68	
5:42:30	120	483	12,19	5391	2,70	
5:43:00	120	464	12,16	5395	2,74	
5:43:30	120	446	12,11	5397	2,80	
5:44:00	120	427	12,09	5396	2,84	
5:44:30	120	407	12,06	5398	2,88	
5:45:00	120	386	12,03	5398	2,92	
5:45:30	120	364	12,00	5405	2,97	
5:46:00	120	344	11,97	5408	3,02	
5:46:30	120	325	11,94	5401	3,06	
5:47:00	120	310	11,91	5409	3,11	
5:47:30	120	297	11,89	5410	3,15	
5:48:00	120	286	11,86	5409	3,20	
5:48:30	120	276	11,83	5410	3,24	
5:49:00	120	265	11,80	5409	3,29	
5:49:30	120	254	11,78	5418	3,33	
5:50:00	120	241	11,75	5414	3,38	
5:50:30	120	229	11,72	5415	3,42	
5:51:00	120	218	11,70	5420	3,46	
5:51:30	120	208	11,67	5423	3,51	
5:52:00	120	201	11,65	5411	3,55	
5:52:30	120	195	11,63	5425	3,59	
5:53:00	120	190	11,60	5422	3,64	
5:53:30	120	186	11,58	5432	3,68	
5:54:00	120	183	11,56	5429	3,72	
5:54:30	120	179	11,54	5433	3,76	
5:55:00	120	175	11,51	5433	3,80	
5:55:30	120	170	11,49	5437	3,85	
5:56:00	120	166	11,47	5429	3,89	
5:56:30	120	162	11,45	5429	3,94	
5:57:00	120	158	11,43	5438	3,98	
5:57:30	120	155	11,40	5433	4,02	
5:58:00	120	151	11,38	5436	4,06	
5:58:30	120	149	11,37	5436	4,10	
5:59:00	120	146	11,35	5438	4,13	
5:59:30	120	144	11,33	5436	4,17	
6:00:00	120	141	11,31	5443	4,21	
6:00:30	120	139	11,30	5440	4,25	
6:01:00	120	137	11,28	5443	4,29	
6:01:30	120	136	11,26	5441	4,33	
6:02:00	120	135	11,24	5444	4,37	
6:02:30	120	134	11,22	5446	4,42	
6:03:00	121	134	11,20	5443	4,46	
6:03:30	121	133	11,19	5447	4,49	
6:04:00	121	132	11,17	5448	4,52	
6:04:30	121	130	11,17	5444	4,53	
6:05:00	120	129	11,15	5445	4,58	
6:05:30	120	128	11,14	5448	4,61	
6:06:00	120	127	11,12	5445	4,65	
6:06:30	120	126	11,10	5455	4,69	
6:07:00	120	126	11,09	5451	4,72	
6:07:30	120	125	11,07	5457	4,76	
6:08:00	121	125	11,06	5447	4,80	
6:08:30	121	124	11,05	5452	4,81	
6:09:00	121	124	11,03	5458	4,86	
6:09:30	121	123	11,02	5456	4,89	
6:10:00	121	122	11,00	5457	4,93	
6:10:30	121	121	10,99	5458	4,96	
6:11:00	120	119	10,98	5460	4,99	
6:11:30	120	118	10,96	5463	5,02	
6:12:00	120	118	10,95	5460	5,07	
6:12:30	120	117	10,93	5459	5,10	
6:13:00	120	117	10,92	5465	5,14	
6:13:30	121	116	10,91	5457	5,17	
6:14:00	121	116	10,89	5465	5,21	
6:14:30	121	116	10,88	5467	5,24	
6:15:00	121	115	10,87	5465	5,26	
6:15:30	121	115	10,86	5465	5,30	
6:16:00	121	114	10,86	5470	5,30	
6:16:30	120	113	10,85	5468	5,33	
6:17:00	120	112	10,83	5470	5,39	
6:17:30	120	111	10,81	5467	5,42	
6:18:00	120	111	10,80	5465	5,45	
6:18:30	120	111	10,79	5470	5,48	
6:19:00	120	110	10,78	5470	5,51	
6:19:30	121	110	10,77	5479	5,54	
6:20:00	121	110	10,76	5471	5,58	
6:20:30	121	109	10,75	5473	5,61	
6:21:00	120	108	10,75	5471	5,61	
6:21:30	120	107	10,73	5471	5,65	
6:22:00	120	107	10,73	5469	5,66	
6:22:30	120	106	10,71	5474	5,72	
6:23:00	120	105	10,69	5477	5,76	
6:23:30	120	105	10,68	5477	5,79	
6:24:00	120	105	10,67	5478	5,81	
6:24:30	120	104	10,66	5480	5,85	
6:25:00	120	104	10,65	5479	5,88	
6:25:30	121	104	10,65	5476	5,90	
6:26:00	120	104	10,64	5482	5,92	
6:26:30	121	104	10,63	5485	5,95	
6:27:00	120	103	10,63	5482	5,94	
6:27:30	121	103	10,62	5485	5,98	
6:28:00	120	102	10,61	5484	6,01	
6:28:30	120	102	10,60	5480	6,05	
6:29:00	120	101	10,59	5484	6,07	
6:29:30	120	101	10,58	5486	6,10	
6:30:00	120	100	10,57	5480	6,13	
6:30:30	121	100	10,56	5484	6,16	
6:31:00	120	100	10,55	5485	6,19	
6:31:30	120	100	10,55	5484	6,19	
6:32:00	120	99	10,54	5485	6,23	
6:32:30	120	99	10,53	5488	6,26	
6:33:00	120	99	10,52	5489	6,29	
6:33:30	120	99	10,51	5490	6,32	
6:34:00	120	98	10,50	5490	6,36	
6:34:30	120	98	10,50	5489	6,36	
6:35:00	120	98	10,49	5490	6,38	
6:35:30	121	98	10,48	5492	6,40	
6:36:00	120	97	10,48	5489	6,41	
6:36:30	120	97	10,47	5490	6,44	
6:37:00	120	97	10,47	5488	6,46	
6:37:30	121	97	10,45	5492	6,51	
6:38:00	121	96	10,45	5489	6,52	
6:38:30	121	96	10,45	5492	6,53	
6:39:00	121	96	10,44	5496	6,56	
6:39:30	121	96	10,43	5484	6,60	
6:40:00	121	95	10,42	5496	6,61	
6:40:30	121	95	10,41	5495	6,65	
6:41:00	121	95	10,40	5492	6,69	
6:41:30	120	94	10,39	5496	6,71	
6:42:00	120	94	10,38	5497	6,74	
6:42:30	120	94	10,38	5496	6,76	
6:43:00	120	94	10,37	5495	6,79	
6:43:30	120	94	10,37	5497	6,78	
6:44:00	121	94	10,37	5499	6,78	
6:44:30	121	94	10,37	5502	6,81	
6:45:00	121	93	10,36	5498	6,82	
6:45:30	121	93	10,35	5503	6,87	
6:46:00	121	93	10,34	5497	6,88	
6:46:30	121	93	10,33	5497	6,93	
6:47:00	120	92	10,33	5502	6,93	
6:47:30	120	92	10,32	5498	6,96	
6:48:00	120	92	10,31	5498	7,00	
6:48:30	120	91	10,30	5505	7,03	
6:49:00	120	91	10,30	5498	7,05	
6:49:30	120	91	10,29	5500	7,07	
6:50:00	120	91	10,29	5504	7,09	
6:50:30	120	91	10,28	5503	7,09	
6:51:00	120	90	10,28	5505	7,10	
6:51:30	120	90	10,28	5504	7,11	
6:52:00	120	90	10,27	5504	7,14	
6:52:30	120	89	10,26	5502	7,17	
6:53:00	120	89	10,26	5503	7,18	
6:53:30	120	89	10,25	5503	7,22	
6:54:00	120	89	10,24	5503	7,24	
6:54:30	120	89	10,25	5507	7,22	
6:55:00	120	88	10,25	5501	7,22	
6:55:30	120	88	10,24	5506	7,25	
6:56:00	120	88	10,23	5507	7,31	
6:56:30	120	88	10,22	5510	7,33	
6:57:00	120	88	10,21	5502	7,36	
6:57:30	120	88	10,21	5508	7,36	
6:58:00	120	88	10,20	5508	7,40	
6:58:30	120	88	10,19	5513	7,43	
6:59:00	120	87	10,19	5515	7,44	
6:59:30	120	87	10,18	5511	7,46	
7:00:00	120	87	10,18	5508	7,48	
7:00:30	120	87	10,18	5508	7,49	
7:01:00	120	87	10,17	5510	7,51	
7:01:30	120	86	10,16	5508	7,54	
7:02:00	120	86	10,16	5511	7,57	
7:02:30	120	86	10,16	5510	7,57	
7:03:00	120	86	10,15	5512	7,60	
7:03:30	120	86	10,15	5510	7,62	
7:04:00	120	86	10,14	5511	7,64	
7:04:30	120	85	10,14	5513	7,63	
7:05:00	120	85	10,14	5511	7,65	
7:05:30	120	85	10,13	5508	7,68	
7:06:00	120	85	10,12	5513	7,71	
7:06:30	120	85	10,13	5513	7,69	
7:07:00	120	85	10,11	5515	7,74	
7:07:30	120	85	10,11	5513	7,76	
7:08:00	120	85	10,10	5516	7,78	
7:08:30	120	85	10,10	5514	7,81	
7:09:00	120	84	10,09	5508	7,82	
7:09:30	120	84	10,09	5514	7,84	
7:10:00	120	84	10,08	5518	7,86	
7:10:30	120	84	10,09	5512	7,85	
7:11:00	120	84	10,08	5516	7,89	
7:11:30	120	84	10,07	5514	7,90	
7:12:00	121	84	10,07	5513	7,91	
7:12:30	121	84	10,07	5516	7,90	
7:13:00	121	84	10,07	5515	7,92	
7:13:30	121	84	10,06	5517	7,96	
7:14:00	121	84	10,06	5518	7,97	
7:14:30	121	83	10,05	5513	7,99	
7:15:00	120	83	10,05	5516	8,02	
7:15:30	120	83	10,05	5515	8,01	
7:16:00	120	83	10,05	5518	7,99	
7:16:30	120	82	10,05	5514	8,00	
7:17:00	120	82	10,04	5516	8,05	
7:17:30	120	82	10,03	5515	8,08	
7:18:00	120	82	10,03	5520	8,08	
7:18:30	121	82	10,02	5521	8,11	
7:19:00	121	82	10,02	5519	8,13	
7:19:30	121	82	10,02	5519	8,13	
7:20:00	121	82	10,01	5517	8,17	
7:20:30	121	82	10,00	5523	8,19	
7:21:00	121	82	10,00	5524	8,20	
7:21:30	121	82	10,00	5527	8,22	
7:22:00	121	82	9,99	5526	8,25	
7:22:30	121	81	9,98	5518	8,29	
7:23:00	121	82	9,98	5527	8,29	
7:23:30	121	82	9,97	5527	8,33	
7:24:00	121	81	9,97	5527	8,33	
7:24:30	121	81	9,97	5527	8,32	
7:25:00	121	81	9,97	5529	8,35	
7:25:30	121	81	9,96	5530	8,37	
7:26:00	121	81	9,96	5527	8,36	
7:26:30	121	81	9,96	5528	8,39	
7:27:00	121	81	9,96	5529	8,39	
7:27:30	121	81	9,96	5531	8,38	
7:28:00	121	80	9,96	5530	8,40	
7:28:30	121	82	9,96	5525	8,40	
7:29:00	121	82	9,95	5527	8,43	
7:29:30	121	83	9,95	5529	8,45	
7:30:00	121	83	9,94	5528	8,46	
7:30:30	121	83	9,93	5529	8,50	
7:31:00	121	83	9,93	5524	8,50	
7:31:30	121	83	9,93	5524	8,53	
7:32:00	121	83	9,92	5525	8,55	
7:32:30	121	83	9,92	5527	8,56	
7:33:00	121	82	9,92	5530	8,56	
7:33:30	120	82	9,91	5524	8,58	
7:34:00	120	81	9,92	5515	8,57	
7:34:30	120	81	9,91	5516	8,60	
7:35:00	120	81	9,91	5518	8,62	
7:35:30	120	82	9,90	5521	8,64	
7:36:00	120	82	9,90	5519	8,66	
7:36:30	120	83	9,89	5520	8,68	
7:37:00	120	83	9,89	5516	8,70	
7:37:30	120	83	9,88	5523	8,72	
7:38:00	120	83	9,88	5521	8,72	
7:38:30	120	83	9,88	5523	8,73	
7:39:00	120	82	9,88	5519	8,75	
7:39:30	120	84	9,88	5520	8,75	
7:40:00	120	84	9,88	5524	8,76	
7:40:30	120	84	9,88	5525	8,74	
7:41:00	120	84	9,87	5519	8,76	
7:41:30	120	84	9,87	5520	8,79	
7:42:00	120	84	9,86	5520	8,84	
7:42:30	120	84	9,86	5523	8,81	
7:43:00	120	84	9,86	5514	8,85	
7:43:30	120	84	9,85	5521	8,88	
7:44:00	120	84	9,85	5519	8,86	
7:44:30	120	83	9,85	5520	8,88	
7:45:00	120	83	9,84	5519	8,91	
7:45:30	120	83	9,84	5517	8,91	
7:46:00	120	83	9,85	5515	8,87	
7:46:30	120	83	9,85	5517	8,89	
7:47:00	120	82	9,84	5512	8,91	
7:47:30	120	83	9,84	5513	8,93	
7:48:00	120	83	9,83	5514	8,95	
7:48:30	120	83	9,84	5513	8,93	
7:49:00	120	83	9,83	5511	8,96	
7:49:30	120	83	9,82	5513	9,01	
7:50:00	120	83	9,82	5510	9,02	
7:50:30	120	82	9,81	5513	9,06	
7:51:00	120	82	9,81	5505	9,08	
7:51:30	120	82	9,81	5508	9,08	
7:52:00	120	82	9,81	5509	9,08	
7:52:30	120	82	9,80	5507	9,10	
7:53:00	120	82	9,80	5504	9,13	
7:53:30	120	82	9,80	5507	9,12	
7:54:00	120	82	9,79	5510	9,15	
7:54:30	120	82	9,79	5504	9,15	
7:55:00	120	82	9,79	5506	9,16	
7:55:30	120	82	9,79	5502	9,17	
7:56:00	120	82	9,79	5505	9,18	
7:56:30	120	82	9,78	5503	9,20	
7:57:00	120	82	9,78	5502	9,20	
7:57:30	120	82	9,78	5506	9,21	
7:58:00	120	82	9,77	5505	9,23	
7:58:30	120	82	9,77	5500	9,24	
7:59:00	120	83	9,77	5503	9,26	
7:59:30	120	83	9,77	5504	9,26	
8:00:00	120	82	9,77	5503	9,23	
8:00:30	120	82	9,77	5505	9,25	
8:01:00	120	82	9,76	5501	9,28	
8:01:30	120	82	9,76	5503	9,32	
8:02:00	120	82	9,76	5501	9,32	
8:02:30	120	82	9,76	5500	9,30	
8:03:00	120	82	9,75	5502	9,33	
8:03:30	120	81	9,75	5497	9,33	
8:04:00	120	82	9,75	5499	9,36	
8:04:30	120	82	9,75	5494	9,36	
8:05:00	120	82	9,75	5492	9,37	
8:05:30	120	82	9,75	5495	9,37	
8:06:00	121	82	9,74	5498	9,38	
8:06:30	120	82	9,74	5498	9,40	
8:07:00	121	83	9,74	5497	9,42	
8:07:30	120	83	9,74	5497	9,42	
8:08:00	120	83	9,73	5496	9,43	
8:08:30	120	83	9,73	5498	9,43	
8:09:00	120	82	9,73	5493	9,45	
8:09:30	120	82	9,73	5495	9,47	
8:10:00	120	82	9,72	5490	9,49	
8:10:30	120	82	9,72	5491	9,48	
8:11:00	120	82	9,72	5487	9,49	
8:11:30	120	82	9,71	5487	9,56	
8:12:00	120	82	9,71	5486	9,54	
8:12:30	121	83	9,72	5490	9,52	
8:13:00	120	82	9,71	5491	9,53	
8:13:30	120	82	9,71	5491	9,57	
8:14:00	121	82	9,71	5487	9,55	
8:14:30	121	82	9,71	5484	9,56	
8:15:00	121	82	9,70	5485	9,59	
8:15:30	121	82	9,69	5486	9,63	
8:16:00	121	82	9,70	5487	9,62	
8:16:30	121	82	9,70	5484	9,61	
8:17:00	121	82	9,69	5485	9,64	
8:17:30	120	83	9,69	5483	9,65	
8:18:00	121	83	9,69	5486	9,65	
8:18:30	121	83	9,68	5484	9,69	
8:19:00	121	83	9,68	5487	9,68	
8:19:30	121	83	9,68	5480	9,68	
8:20:00	121	83	9,68	5481	9,72	
8:20:30	121	83	9,67	5487	9,75	
8:21:00	121	83	9,67	5487	9,74	
8:21:30	121	83	9,67	5483	9,75	
8:22:00	121	82	9,67	5485	9,74	
8:22:30	121	82	9,67	5482	9,75	
8:23:00	121	82	9,66	5478	9,78	
8:23:30	121	83	9,67	5478	9,76	
8:24:00	121	82	9,67	5488	9,74	
8:24:30	121	82	9,67	5483	9,77	
8:25:00	121	82	9,66	5483	9,78	
8:25:30	121	82	9,66	5479	9,79	
8:26:00	121	82	9,66	5481	9,80	
8:26:30	121	82	9,66	5476	9,82	
8:27:00	121	82	9,66	5480	9,83	
8:27:30	121	82	9,66	5474	9,82	
8:28:00	121	82	9,64	5475	9,90	
8:28:30	121	82	9,65	5475	9,87	
8:29:00	121	82	9,65	5478	9,86	
8:29:30	121	82	9,64	5476	9,88	
8:30:00	121	82	9,65	5482	9,88	
8:30:30	121	83	9,64	5478	9,89	
8:31:00	121	83	9,64	5483	9,89	
8:31:30	121	82	9,64	5478	9,90	
8:32:00	121	82	9,64	5478	9,90	
8:32:30	121	82	9,64	5477	9,90	
8:33:00	120	83	9,64	5483	9,91	
8:33:30	121	83	9,64	5475	9,93	
8:34:00	121	83	9,63	5476	9,94	
8:34:30	121	83	9,63	5475	9,94	
8:35:00	121	83	9,63	5472	9,95	
8:35:30	121	83	9,63	5479	9,97	
8:36:00	121	83	9,63	5480	9,96	
8:36:30	121	83	9,61	5481	10,06	
8:37:00	121	84	9,62	5487	10,03	
8:37:30	120	83	9,62	5484	10,03	
8:38:00	120	86	9,62	5482	10,00	
8:38:30	120	85	9,61	5484	10,05	
8:39:00	120	85	9,61	5480	10,05	
8:39:30	120	84	9,61	5477	10,09	
8:40:00	120	84	9,61	5482	10,08	
8:40:30	120	84	9,61	5478	10,08	
8:41:00	120	85	9,61	5483	10,06	
8:41:30	120	85	9,61	5480	10,07	
8:42:00	120	84	9,60	5484	10,12	
8:42:30	120	84	9,60	5482	10,12	
8:43:00	120	84	9,60	5486	10,14	
8:43:30	120	83	9,60	5486	10,13	
8:44:00	120	83	9,60	5483	10,14	
8:44:30	120	83	9,60	5474	10,14	
8:45:00	120	83	9,58	5480	10,21	
8:45:30	120	83	9,59	5472	10,18	
8:46:00	120	83	9,59	5476	10,18	
8:46:30	120	83	9,59	5469	10,18	
8:47:00	120	83	9,59	5474	10,19	
8:47:30	120	84	9,58	5473	10,22	
8:48:00	120	84	9,57	5476	10,28	
8:48:30	120	84	9,57	5483	10,30	
8:49:00	120	83	9,57	5479	10,30	
8:49:30	120	83	9,57	5482	10,30	
8:50:00	120	83	9,57	5473	10,27	
8:50:30	120	83	9,57	5468	10,29	
8:51:00	120	83	9,57	5474	10,31	
8:51:30	120	83	9,57	5470	10,30	
8:52:00	120	83	9,56	5473	10,33	
8:52:30	120	83	9,56	5471	10,33	
8:53:00	120	83	9,55	5473	10,37	
8:53:30	120	83	9,56	5475	10,33	
8:54:00	120	83	9,56	5475	10,31	
8:54:30	120	83	9,56	5473	10,31	
8:55:00	120	83	9,55	5469	10,36	
8:55:30	120	83	9,55	5464	10,38	
8:56:00	120	83	9,55	5465	10,39	
8:56:30	120	83	9,55	5472	10,41	
8:57:00	120	83	9,55	5464	10,40	
8:57:30	120	83	9,55	5466	10,41	
8:58:00	120	83	9,55	5464	10,39	
8:58:30	120	83	9,55	5472	10,42	
8:59:00	120	82	9,55	5470	10,40	
8:59:30	120	82	9,55	5469	10,41	
9:00:00	120	82	9,54	5467	10,42	
9:00:30	120	82	9,53	5469	10,47	
9:01:00	120	82	9,54	5466	10,44	
9:01:30	120	82	9,54	5464	10,44	
9:02:00	120	82	9,55	5463	10,41	
9:02:30	120	82	9,54	5462	10,45	
9:03:00	120	82	9,54	5464	10,42	
9:03:30	120	82	9,54	5463	10,43	
9:04:00	120	83	9,54	5466	10,45	
9:04:30	120	82	9,53	5462	10,50	
9:05:00	120	82	9,53	5464	10,49	
9:05:30	120	82	9,53	5462	10,51	
9:06:00	120	81	9,53	5463	10,53	
9:06:30	120	82	9,53	5456	10,49	
9:07:00	120	82	9,53	5462	10,47	
9:07:30	120	82	9,52	5458	10,55	
9:08:00	120	82	9,52	5465	10,54	
9:08:30	120	82	9,52	5458	10,56	
9:09:00	120	82	9,51	5457	10,60	
9:09:30	120	82	9,50	5454	10,64	
9:10:00	120	82	9,51	5460	10,62	
9:10:30	120	82	9,51	5456	10,60	
9:11:00	120	82	9,51	5456	10,62	
9:11:30	120	82	9,51	5457	10,62	
9:12:00	120	82	9,51	5452	10,64	
9:12:30	120	81	9,50	5454	10,66	
9:13:00	121	82	9,50	5452	10,67	
9:13:30	121	82	9,50	5452	10,64	
9:14:00	121	82	9,50	5453	10,65	
9:14:30	121	82	9,51	5453	10,61	
9:15:00	121	81	9,50	5454	10,66	
9:15:30	121	81	9,50	5447	10,65	
9:16:00	121	81	9,50	5445	10,65	
9:16:30	120	81	9,50	5448	10,69	
9:17:00	120	81	9,49	5445	10,72	
9:17:30	120	81	9,49	5449	10,71	
9:18:00	120	81	9,49	5443	10,72	
9:18:30	120	81	9,49	5450	10,75	
9:19:00	121	81	9,48	5448	10,76	
9:19:30	121	81	9,49	5445	10,72	
9:20:00	121	81	9,49	5450	10,73	
9:20:30	121	81	9,48	5442	10,76	
9:21:00	121	81	9,48	5448	10,77	
9:21:30	121	81	9,48	5441	10,79	
9:22:00	121	81	9,48	5440	10,79	
9:22:30	121	81	9,48	5447	10,78	
9:23:00	121	81	9,48	5441	10,80	
9:23:30	121	81	9,48	5441	10,81	
9:24:00	121	81	9,48	5440	10,80	
9:24:30	121	81	9,48	5443	10,81	
9:25:00	121	81	9,48	5449	10,81	
9:25:30	121	81	9,47	5444	10,83	
9:26:00	121	81	9,47	5452	10,85	
9:26:30	120	80	9,47	5447	10,86	
9:27:00	120	80	9,47	5453	10,86	
9:27:30	120	80	9,47	5450	10,82	
9:28:00	120	81	9,47	5452	10,84	
9:28:30	120	81	9,47	5456	10,87	
9:29:00	120	80	9,47	5451	10,85	
9:29:30	120	80	9,46	5455	10,89	
9:30:00	120	81	9,47	5458	10,86	
9:30:30	120	81	9,46	5453	10,89	
9:31:00	120	81	9,47	5452	10,86	
9:31:30	120	81	9,46	5449	10,91	
9:32:00	120	80	9,46	5454	10,90	
9:32:30	120	81	9,46	5458	10,89	
9:33:00	120	80	9,46	5455	10,92	
9:33:30	120	80	9,46	5456	10,88	
9:34:00	120	80	9,46	5452	10,92	
9:34:30	120	80	9,45	5452	10,95	
9:35:00	120	80	9,46	5452	10,90	
9:35:30	120	80	9,46	5448	10,92	
9:36:00	120	80	9,45	5451	10,93	
9:36:30	120	80	9,45	5451	10,99	
9:37:00	120	80	9,44	5450	10,99	
9:37:30	120	80	9,44	5452	10,99	
9:38:00	120	80	9,44	5454	10,99	
9:38:30	120	80	9,44	5451	11,01	
9:39:00	120	80	9,45	5449	10,97	
9:39:30	120	80	9,45	5450	10,95	
9:40:00	120	80	9,44	5448	10,99	
9:40:30	120	81	9,45	5453	10,96	
9:41:00	120	80	9,45	5454	10,94	
9:41:30	120	80	9,45	5458	10,97	
9:42:00	120	80	9,44	5455	10,99	
9:42:30	120	80	9,45	5449	10,96	
9:43:00	120	80	9,44	5448	11,01	
9:43:30	120	80	9,44	5451	11,01	
9:44:00	120	80	9,44	5443	11,01	
9:44:30	120	80	9,44	5447	11,00	
9:45:00	120	80	9,44	5450	11,00	
9:45:30	120	80	9,43	5448	11,06	
9:46:00	120	80	9,43	5447	11,08	
9:46:30	120	91	9,42	5468	11,11	
9:47:00	120	91	9,43	5472	11,06	
9:47:30	120	91	9,43	5468	11,09	
9:48:00	120	90	9,43	5481	11,08	
9:48:30	120	90	9,43	5478	11,10	
9:49:00	120	90	9,42	5477	11,16	
9:49:30	120	90	9,41	5475	11,18	
9:50:00	120	90	9,42	5478	11,16	
9:50:30	120	90	9,41	5476	11,16	
9:51:00	120	90	9,43	5478	11,10	
9:51:30	121	90	9,43	5480	11,09	
9:52:00	121	90	9,43	5488	11,10	
9:52:30	121	90	9,42	5482	11,16	
9:53:00	121	90	9,41	5485	11,18	
9:53:30	121	90	9,41	5480	11,17	
9:54:00	121	89	9,41	5485	11,18	
9:54:30	120	89	9,41	5485	11,19	
9:55:00	120	89	9,42	5488	11,14	
9:55:30	120	89	9,42	5481	11,15	
9:56:00	120	89	9,41	5482	11,19	
9:56:30	121	89	9,40	5488	11,23	
9:57:00	120	89	9,40	5489	11,22	
9:57:30	120	88	9,41	5485	11,21	
9:58:00	120	88	9,41	5483	11,21
