Repository: ProgWizer/parser

File: project-root/data/Data Acquisition/Data Acquisition/2021 year (353)/21-264.txt (part 1 of 9)
--Test Summary--
Full Path and File Name	
Instrument Name	7322
Instrument Type	Model 7322 Consistometer - Variable Speed
Instrument Serial Number	
Test Start Date	07.10.2021
Test Start Time	10:04:55
Test Stop Date	07.10.2021
Test Stop Time	13:49:58
Test Length	3:45:03
Final Sample Time Offset	3:45:03
Controller Schedule Name	
Sampling Period	1 second
Comments	
Information	WellID	
Information	Customer	
Information	EngName	
Information	CementClass	G
Information	CementMfr	Ñóõîé Ëîã
Information	Additives	30%SilicaFlour+0.55FL-500+0.15FR-200
Information	Density	1900
Information	BHCT	90
Information	BHST	
Information	FluidLoss	
Information	JobType	
Calculated Value	Time_30Bc	3:34:19
Calculated Value	Time_70Bc	3:45:03
Initial Temperature (°C)	24 °C
Final Temperature (°C)	90 °C
Initial Pressure (MPa)	0,7 MPa
Final Pressure (MPa)	55,0 MPa
Initial Consistency (Bc)	23 Bc
Final Consistency (Bc)	71 Bc
Initial Wall Temperature (°C)	22 °C
Final Wall Temperature (°C)	87 °C
Initial Motor Speed (RPM)	150 RPM
Final Motor Speed (RPM)	150 RPM
--Data--
Time (HH:MM:SS)	Temperature (°C)	Pressure (MPa)	Consistency (Bc)	Wall Temperature (°C)	Motor Speed (RPM)
0:00:00	24	0,7	23	22	150
0:00:01	24	0,7	23	22	150
0:00:02	23	0,7	24	22	150
0:00:03	23	0,7	23	22	150
0:00:04	23	0,7	23	22	150
0:00:05	23	0,7	23	22	150
0:00:06	23	0,7	23	22	150
0:00:07	23	0,7	23	22	150
0:00:08	23	0,7	23	22	150
0:00:09	23	0,8	24	22	150
0:00:10	23	0,8	23	22	150
0:00:11	23	0,8	24	22	150
0:00:12	23	0,8	23	22	150
0:00:13	23	0,8	23	22	150
0:00:14	23	0,8	24	22	150
0:00:15	23	0,8	23	22	150
0:00:16	23	0,8	24	22	150
0:00:17	23	0,8	23	22	150
0:00:18	23	0,9	24	22	150
0:00:19	23	0,9	23	22	150
0:00:20	23	0,9	24	22	150
0:00:21	23	0,9	23	22	150
0:00:22	23	0,9	23	22	150
0:00:23	23	1,0	23	22	150
0:00:24	23	1,0	24	22	150
0:00:25	23	1,0	23	22	150
0:00:26	23	1,0	23	22	150
0:00:27	23	1,0	23	22	150
0:00:28	23	1,1	23	22	150
0:00:29	23	1,1	24	22	150
0:00:30	23	1,1	23	22	150
0:00:31	23	1,1	24	22	150
0:00:32	23	1,2	23	22	150
0:00:33	23	1,2	23	22	150
0:00:34	23	1,2	23	22	150
0:00:35	23	1,2	23	22	150
0:00:36	23	1,2	23	22	150
0:00:37	23	1,2	23	22	150
0:00:38	23	1,3	24	23	150
0:00:39	23	1,3	23	23	150
0:00:40	23	1,3	24	23	150
0:00:41	23	1,3	23	23	150
0:00:42	23	1,3	23	23	150
0:00:43	23	1,4	24	23	150
0:00:44	23	1,4	23	23	150
0:00:45	23	1,4	23	23	150
0:00:46	23	1,4	23	23	150
0:00:47	23	1,5	24	23	150
0:00:48	23	1,5	23	23	150
0:00:49	23	1,5	23	23	150
0:00:50	23	1,5	23	23	150
0:00:51	23	1,5	23	23	150
0:00:52	23	1,5	23	23	150
0:00:53	23	1,5	23	23	150
0:00:54	23	1,6	23	23	150
0:00:55	23	1,7	23	23	150
0:00:56	23	1,7	23	24	150
0:00:57	23	1,7	23	24	150
0:00:58	23	1,7	23	24	150
0:00:59	23	1,7	23	24	150
0:01:00	23	1,7	23	24	150
0:01:01	23	1,7	23	24	150
0:01:02	23	1,8	23	24	150
0:01:03	23	1,8	23	24	150
0:01:04	23	1,8	23	24	150
0:01:05	23	1,8	23	24	150
0:01:06	23	1,8	23	24	150
0:01:07	23	1,8	23	24	150
0:01:08	23	1,8	23	24	150
0:01:09	23	1,8	23	24	150
0:01:10	23	1,9	23	25	150
0:01:11	23	1,9	23	25	150
0:01:12	23	1,9	23	25	150
0:01:13	23	1,9	23	25	150
0:01:14	23	1,9	23	25	150
0:01:15	23	1,9	23	25	150
0:01:16	23	1,9	23	25	150
0:01:17	23	2,0	23	25	150
0:01:18	23	2,0	23	25	150
0:01:19	23	2,0	23	25	150
0:01:20	23	2,0	23	26	150
0:01:21	23	2,0	23	26	150
0:01:22	23	2,1	23	26	150
0:01:23	23	2,1	23	26	150
0:01:24	23	2,1	23	26	150
0:01:25	23	2,1	23	26	150
0:01:26	23	2,1	23	26	150
0:01:27	23	2,1	23	26	150
0:01:28	23	2,2	23	26	150
0:01:29	23	2,2	23	27	150
0:01:30	23	2,2	23	27	150
0:01:31	23	2,2	23	27	150
0:01:32	23	2,2	23	27	150
0:01:33	23	2,3	23	27	150
0:01:34	23	2,3	23	27	150
0:01:35	23	2,3	23	27	150
0:01:36	23	2,3	23	27	150
0:01:37	23	2,3	23	27	150
0:01:38	23	2,3	23	27	150
0:01:39	23	2,4	22	27	150
0:01:40	23	2,4	23	27	150
0:01:41	23	2,4	22	27	150
0:01:42	23	2,4	23	27	150
0:01:43	23	2,4	22	27	150
0:01:44	23	2,5	22	27	150
0:01:45	23	2,5	22	27	150
0:01:46	23	2,5	22	28	150
0:01:47	23	2,5	22	28	150
0:01:48	23	2,5	22	28	150
0:01:49	23	2,6	22	28	150
0:01:50	23	2,6	22	28	150
0:01:51	23	2,6	22	28	150
0:01:52	24	2,6	22	28	150
0:01:53	23	2,7	22	28	150
0:01:54	24	2,7	22	28	150
0:01:55	24	2,7	22	28	150
0:01:56	24	2,7	22	28	150
0:01:57	24	2,7	22	28	150
0:01:58	24	2,8	22	28	150
0:01:59	24	2,8	22	28	150
0:02:00	24	2,8	22	29	150
0:02:01	24	2,8	22	29	150
0:02:02	24	2,9	22	29	150
0:02:03	24	2,9	22	29	150
0:02:04	24	2,9	21	29	150
0:02:05	24	2,9	22	29	150
0:02:06	24	2,9	21	29	150
0:02:07	24	3,0	22	29	150
0:02:08	24	3,0	21	29	150
0:02:09	24	3,0	21	29	150
0:02:10	24	3,0	21	29	150
0:02:11	24	3,1	21	30	150
0:02:12	24	3,1	22	30	150
0:02:13	24	3,1	21	30	150
0:02:14	24	3,1	21	30	150
0:02:15	24	3,2	21	30	150
0:02:16	24	3,2	21	30	150
0:02:17	24	3,2	21	30	150
0:02:18	24	3,2	21	30	150
0:02:19	24	3,3	21	30	150
0:02:20	24	3,3	21	30	150
0:02:21	24	3,3	21	30	150
0:02:22	24	3,3	21	30	150
0:02:23	24	3,3	21	30	150
0:02:24	24	3,4	21	30	150
0:02:25	24	3,4	21	30	150
0:02:26	24	3,4	21	31	150
0:02:27	24	3,4	21	31	150
0:02:28	24	3,5	21	31	150
0:02:29	24	3,5	21	31	150
0:02:30	24	3,5	21	31	150
0:02:31	24	3,5	21	31	150
0:02:32	24	3,6	21	31	150
0:02:33	24	3,6	21	31	150
0:02:34	24	3,6	21	32	150
0:02:35	24	3,6	21	31	150
0:02:36	24	3,6	21	31	150
0:02:37	24	3,7	21	31	150
0:02:38	24	3,7	21	31	150
0:02:39	24	3,7	21	31	150
0:02:40	24	3,7	22	32	150
0:02:41	24	3,8	21	32	150
0:02:42	24	3,8	21	32	150
0:02:43	24	3,8	21	32	150
0:02:44	24	3,8	22	32	150
0:02:45	24	3,9	22	32	150
0:02:46	24	3,9	21	32	150
0:02:47	24	3,9	21	32	150
0:02:48	24	3,9	21	32	150
0:02:49	24	3,9	22	32	150
0:02:50	24	4,0	22	32	150
0:02:51	24	4,0	22	32	150
0:02:52	24	4,0	22	32	150
0:02:53	24	4,0	22	32	150
0:02:54	24	4,0	21	32	150
0:02:55	24	4,1	22	32	150
0:02:56	24	4,1	22	32	150
0:02:57	24	4,1	22	33	150
0:02:58	24	4,1	21	32	150
0:02:59	24	4,1	21	32	150
0:03:00	25	4,1	21	32	150
0:03:01	25	4,1	21	33	150
0:03:02	25	4,2	21	33	150
0:03:03	25	4,2	21	33	150
0:03:04	25	4,2	21	33	150
0:03:05	25	4,2	21	33	150
0:03:06	25	4,2	21	33	150
0:03:07	25	4,3	21	33	150
0:03:08	25	4,3	21	33	150
0:03:09	25	4,3	21	33	150
0:03:10	25	4,3	21	33	150
0:03:11	25	4,3	21	33	150
0:03:12	25	4,3	21	33	150
0:03:13	25	4,3	21	33	150
0:03:14	25	4,3	21	33	150
0:03:15	25	4,3	21	33	150
0:03:16	25	4,3	21	33	150
0:03:17	25	4,4	21	33	150
0:03:18	25	4,4	21	33	150
0:03:19	25	4,4	21	33	150
0:03:20	25	4,4	21	33	150
0:03:21	25	4,4	21	33	150
0:03:22	25	4,4	21	33	150
0:03:23	25	4,4	21	33	150
0:03:24	25	4,4	21	33	150
0:03:25	25	4,4	21	33	150
0:03:26	25	4,4	21	33	150
0:03:27	25	4,4	21	33	150
0:03:28	25	4,4	21	33	150
0:03:29	25	4,4	21	33	150
0:03:30	25	4,4	21	33	150
0:03:31	25	4,5	21	33	150
0:03:32	25	4,5	21	33	150
0:03:33	25	4,5	21	33	150
0:03:34	25	4,5	21	33	150
0:03:35	25	4,5	21	33	150
0:03:36	25	4,5	21	33	150
0:03:37	25	4,5	21	33	150
0:03:38	25	4,5	21	33	150
0:03:39	25	4,5	21	33	150
0:03:40	25	4,5	21	33	150
0:03:41	25	4,5	21	33	150
0:03:42	25	4,5	21	33	150
0:03:43	26	4,5	21	33	150
0:03:44	26	4,5	21	33	150
0:03:45	26	4,6	21	33	150
0:03:46	26	4,6	21	33	150
0:03:47	26	4,6	21	33	150
0:03:48	26	4,6	21	33	150
0:03:49	26	4,6	21	33	150
0:03:50	26	4,6	21	33	150
0:03:51	26	4,6	21	33	150
0:03:52	26	4,6	21	33	150
0:03:53	26	4,6	21	33	150
0:03:54	26	4,6	21	33	150
0:03:55	26	4,6	21	33	150
0:03:56	26	4,6	21	33	150
0:03:57	26	4,6	21	33	150
0:03:58	26	4,6	21	33	150
0:03:59	26	4,6	21	33	150
0:04:00	26	4,6	21	33	150
0:04:01	26	4,6	21	33	150
0:04:02	26	4,7	21	33	150
0:04:03	26	4,7	21	33	150
0:04:04	26	4,7	21	33	150
0:04:05	26	4,7	21	33	150
0:04:06	26	4,9	21	33	150
0:04:07	26	5,0	21	33	150
0:04:08	26	5,0	21	33	150
0:04:09	26	5,1	21	33	150
0:04:10	26	5,1	21	33	150
0:04:11	26	5,1	21	33	150
0:04:12	26	5,1	21	33	150
0:04:13	26	5,1	21	33	150
0:04:14	26	5,1	21	33	150
0:04:15	26	5,1	21	33	150
0:04:16	26	5,1	21	33	150
0:04:17	26	5,1	21	33	150
0:04:18	26	5,1	21	33	150
0:04:19	26	5,1	21	33	150
0:04:20	26	5,1	21	33	150
0:04:21	26	5,1	21	33	150
0:04:22	26	5,1	21	33	150
0:04:23	26	5,1	21	33	150
0:04:24	26	5,1	21	33	150
0:04:25	26	5,2	21	33	150
0:04:26	26	5,2	21	33	150
0:04:27	26	5,2	21	33	150
0:04:28	27	5,2	21	33	150
0:04:29	27	5,2	21	33	150
0:04:30	27	5,2	21	33	150
0:04:31	27	5,2	21	33	150
0:04:32	27	5,2	21	33	150
0:04:33	27	5,2	21	33	150
0:04:34	27	5,2	21	33	150
0:04:35	27	5,2	21	33	150
0:04:36	27	5,3	21	33	150
0:04:37	27	5,3	20	33	150
0:04:38	27	5,3	21	33	150
0:04:39	27	5,3	21	34	150
0:04:40	27	5,3	21	33	150
0:04:41	27	5,3	21	34	150
0:04:42	27	5,3	21	34	150
0:04:43	27	5,3	21	34	150
0:04:44	27	5,3	21	34	150
0:04:45	27	5,4	21	34	150
0:04:46	27	5,4	20	34	150
0:04:47	27	5,5	21	34	150
0:04:48	27	5,5	21	34	150
0:04:49	27	5,5	21	34	150
0:04:50	27	5,5	21	34	150
0:04:51	27	5,5	21	34	150
0:04:52	27	5,5	21	34	150
0:04:53	27	5,5	21	34	150
0:04:54	27	5,6	21	34	150
0:04:55	27	5,6	21	34	150
0:04:56	27	5,6	21	34	150
0:04:57	27	5,6	21	34	150
0:04:58	27	5,6	21	34	150
0:04:59	27	5,6	21	34	150
0:05:00	27	5,6	21	34	150
0:05:01	27	5,6	21	34	150
0:05:02	27	5,7	21	34	150
0:05:03	27	5,7	21	34	150
0:05:04	27	5,7	21	34	150
0:05:05	27	5,7	21	34	150
0:05:06	27	5,7	21	34	150
0:05:07	27	6,0	21	34	150
0:05:08	27	6,1	21	34	150
0:05:09	27	6,2	21	34	150
0:05:10	27	6,2	21	34	150
0:05:11	27	6,2	21	34	150
0:05:12	27	6,2	21	34	150
0:05:13	27	6,3	21	34	150
0:05:14	27	6,3	21	34	150
0:05:15	27	6,3	21	34	150
0:05:16	27	6,3	21	34	150
0:05:17	27	6,3	21	34	150
0:05:18	28	6,3	21	34	150
0:05:19	28	6,3	21	35	150
0:05:20	28	6,4	21	35	150
0:05:21	28	6,4	21	35	150
0:05:22	28	6,4	21	35	150
0:05:23	28	6,4	21	35	150
0:05:24	28	6,4	21	35	150
0:05:25	28	6,4	21	35	150
0:05:26	28	6,4	20	35	150
0:05:27	28	6,5	20	35	150
0:05:28	28	6,5	20	35	150
0:05:29	28	6,5	20	35	150
0:05:30	28	6,5	20	35	150
0:05:31	28	6,5	20	35	150
0:05:32	28	6,5	20	35	150
0:05:33	28	6,5	20	35	150
0:05:34	28	6,6	20	35	150
0:05:35	28	6,6	20	35	150
0:05:36	28	6,6	20	35	150
0:05:37	28	6,6	20	35	150
0:05:38	28	6,6	20	35	150
0:05:39	28	6,6	20	35	150
0:05:40	28	6,7	20	35	150
0:05:41	28	6,7	20	35	150
0:05:42	28	6,7	20	35	150
0:05:43	28	6,7	20	35	150
0:05:44	28	6,7	20	35	150
0:05:45	28	6,7	20	35	150
0:05:46	28	6,8	20	36	150
0:05:47	28	6,8	20	36	150
0:05:48	28	6,8	20	36	150
0:05:49	28	6,8	20	36	150
0:05:50	28	6,8	20	35	150
0:05:51	28	6,8	20	36	150
0:05:52	28	6,9	20	36	150
0:05:53	28	6,9	20	36	150
0:05:54	28	6,9	20	36	150
0:05:55	28	6,9	21	36	150
0:05:56	28	6,9	20	36	150
0:05:57	28	6,9	20	36	150
0:05:58	28	6,9	20	36	150
0:05:59	28	7,0	20	36	150
0:06:00	28	7,0	20	36	150
0:06:01	28	7,0	20	36	150
0:06:02	28	7,0	20	36	150
0:06:03	28	7,0	20	36	150
0:06:04	28	7,0	20	36	150
0:06:05	29	7,0	20	36	150
0:06:06	29	7,1	20	36	150
0:06:07	29	7,1	20	36	150
0:06:08	29	7,1	20	36	150
0:06:09	29	7,1	20	36	150
0:06:10	29	7,1	20	36	150
0:06:11	29	7,1	20	36	150
0:06:12	29	7,1	20	36	150
0:06:13	29	7,2	20	36	150
0:06:14	29	7,2	20	36	150
0:06:15	29	7,2	20	36	150
0:06:16	29	7,2	20	36	150
0:06:17	29	7,2	20	36	150
0:06:18	29	7,2	20	36	150
0:06:19	29	7,2	20	36	150
0:06:20	29	7,3	20	36	150
0:06:21	29	7,3	20	36	150
0:06:22	29	7,3	20	36	150
0:06:23	29	7,3	20	36	150
0:06:24	29	7,3	20	36	150
0:06:25	29	7,3	20	36	150
0:06:26	29	7,4	20	36	150
0:06:27	29	7,4	20	36	150
0:06:28	29	7,4	20	36	150
0:06:29	29	7,4	20	37	150
0:06:30	29	7,4	20	37	150
0:06:31	29	7,4	20	37	150
0:06:32	29	7,4	20	37	150
0:06:33	29	7,5	20	37	150
0:06:34	29	7,5	20	37	150
0:06:35	29	7,5	20	37	150
0:06:36	29	7,5	20	37	150
0:06:37	29	7,5	20	37	150
0:06:38	29	7,5	20	37	150
0:06:39	29	7,5	20	37	150
0:06:40	29	7,6	20	37	150
0:06:41	29	7,6	20	37	150
0:06:42	29	7,6	20	37	150
0:06:43	29	7,6	20	37	150
0:06:44	29	7,6	20	37	150
0:06:45	29	7,6	20	37	150
0:06:46	29	7,7	20	37	150
0:06:47	29	7,7	20	37	150
0:06:48	29	7,7	20	37	150
0:06:49	29	7,7	20	37	150
0:06:50	29	7,7	20	37	150
0:06:51	29	7,7	20	37	150
0:06:52	29	7,7	20	37	150
0:06:53	30	7,8	20	37	150
0:06:54	30	7,8	20	37	150
0:06:55	30	7,8	20	37	150
0:06:56	30	7,8	20	37	150
0:06:57	30	7,8	20	37	150
0:06:58	30	7,8	20	37	150
0:06:59	30	7,8	20	37	150
0:07:00	30	7,9	20	37	150
0:07:01	30	7,9	20	37	150
0:07:02	30	7,9	20	37	150
0:07:03	30	7,9	20	37	150
0:07:04	30	7,9	20	37	150
0:07:05	30	7,9	20	37	150
0:07:06	30	8,0	20	37	150
0:07:07	30	8,0	20	38	150
0:07:08	30	8,0	20	38	150
0:07:09	30	8,0	20	38	150
0:07:10	30	8,0	20	38	150
0:07:11	30	8,0	20	38	150
0:07:12	30	8,0	20	38	150
0:07:13	30	8,1	20	38	150
0:07:14	30	8,1	20	38	150
0:07:15	30	8,1	20	38	150
0:07:16	30	8,1	20	38	150
0:07:17	30	8,1	20	38	150
0:07:18	30	8,1	20	38	150
0:07:19	30	8,2	20	38	150
0:07:20	30	8,2	20	38	150
0:07:21	30	8,2	20	38	150
0:07:22	30	8,2	20	38	150
0:07:23	30	8,2	20	38	150
0:07:24	30	8,2	20	38	150
0:07:25	30	8,2	20	38	150
0:07:26	30	8,2	20	38	150
0:07:27	30	8,3	20	38	150
0:07:28	30	8,3	20	38	150
0:07:29	30	8,3	20	38	150
0:07:30	30	8,3	20	38	150
0:07:31	30	8,3	20	38	150
0:07:32	30	8,3	20	38	150
0:07:33	30	8,3	20	38	150
0:07:34	30	8,4	20	38	150
0:07:35	30	8,4	20	38	150
0:07:36	30	8,4	20	38	150
0:07:37	30	8,4	20	38	150
0:07:38	30	8,4	20	38	150
0:07:39	31	8,4	20	38	150
0:07:40	31	8,4	20	38	150
0:07:41	31	8,5	20	38	150
0:07:42	31	8,5	20	38	150
0:07:43	31	8,5	20	39	150
0:07:44	31	8,5	20	38	150
0:07:45	31	8,5	20	38	150
0:07:46	31	8,5	20	38	150
0:07:47	31	8,6	20	39	150
0:07:48	31	8,6	20	38	150
0:07:49	31	8,6	20	39	150
0:07:50	31	8,6	20	39	150
0:07:51	31	8,6	20	38	150
0:07:52	31	8,6	20	39	150
0:07:53	31	8,6	20	39	150
0:07:54	31	8,7	20	39	150
0:07:55	31	8,7	20	39	150
0:07:56	31	8,7	20	39	150
0:07:57	31	8,7	20	39	150
0:07:58	31	8,7	20	39	150
0:07:59	31	8,7	20	39	150
0:08:00	31	8,8	20	39	150
0:08:01	31	8,8	20	39	150
0:08:02	31	8,8	20	39	150
0:08:03	31	8,8	20	39	150
0:08:04	31	8,8	20	39	150
0:08:05	31	8,8	20	39	150
0:08:06	31	8,9	20	39	150
0:08:07	31	8,9	20	39	150
0:08:08	31	8,9	20	39	150
0:08:09	31	8,9	20	39	150
0:08:10	31	8,9	20	39	150
0:08:11	31	8,9	20	39	150
0:08:12	31	9,0	20	39	150
0:08:13	31	9,0	20	39	150
0:08:14	31	9,0	20	39	150
0:08:15	31	9,0	20	39	150
0:08:16	31	9,0	20	39	150
0:08:17	31	9,0	20	39	150
0:08:18	31	9,0	20	39	150
0:08:19	31	9,1	20	39	150
0:08:20	31	9,1	20	40	150
0:08:21	31	9,1	20	39	150
0:08:22	31	9,1	20	39	150
0:08:23	31	9,1	20	40	150
0:08:24	31	9,1	20	39	150
0:08:25	31	9,2	20	40	150
0:08:26	32	9,2	20	39	150
0:08:27	32	9,2	20	40	150
0:08:28	32	9,2	20	40	150
0:08:29	32	9,2	20	39	150
0:08:30	32	9,2	20	39	150
0:08:31	32	9,2	20	40	150
0:08:32	32	9,3	20	40	150
0:08:33	32	9,3	20	40	150
0:08:34	32	9,3	20	40	150
0:08:35	32	9,3	20	40	150
0:08:36	32	9,3	20	40	150
0:08:37	32	9,3	20	40	150
0:08:38	32	9,4	20	40	150
0:08:39	32	9,4	20	40	150
0:08:40	32	9,4	20	40	150
0:08:41	32	9,4	20	40	150
0:08:42	32	9,4	20	40	150
0:08:43	32	9,4	20	40	150
0:08:44	32	9,4	20	40	150
0:08:45	32	9,5	20	40	150
0:08:46	32	9,5	20	40	150
0:08:47	32	9,5	20	40	150
0:08:48	32	9,5	20	40	150
0:08:49	32	9,5	20	40	150
0:08:50	32	9,5	20	40	150
0:08:51	32	9,6	20	40	150
0:08:52	32	9,6	20	40	150
0:08:53	32	9,6	20	40	150
0:08:54	32	9,6	20	40	150
0:08:55	32	9,6	20	40	150
0:08:56	32	9,6	20	40	150
0:08:57	32	9,6	20	40	150
0:08:58	32	9,6	20	40	150
0:08:59	32	9,7	20	40	150
0:09:00	32	9,7	20	40	150
0:09:01	32	9,7	20	40	150
0:09:02	32	9,7	20	40	150
0:09:03	32	9,7	20	40	150
0:09:04	32	9,7	20	40	150
0:09:05	32	9,7	20	40	150
0:09:06	32	9,8	20	40	150
0:09:07	32	9,8	20	40	150
0:09:08	32	9,8	20	40	150
0:09:09	32	9,8	20	40	150
0:09:10	32	9,8	20	40	150
0:09:11	33	9,8	20	40	150
0:09:12	33	9,8	20	40	150
0:09:13	33	9,9	20	41	150
0:09:14	33	9,9	20	40	150
0:09:15	33	9,9	20	40	150
0:09:16	33	9,9	20	41	150
0:09:17	33	9,9	20	41	150
0:09:18	33	9,9	20	41	150
0:09:19	33	9,9	20	40	150
0:09:20	33	10,0	20	41	150
0:09:21	33	10,0	20	41	150
0:09:22	33	10,0	20	41	150
0:09:23	33	10,0	20	41	150
0:09:24	33	10,0	20	41	150
0:09:25	33	10,0	20	41	150
0:09:26	33	10,0	20	41	150
0:09:27	33	10,0	20	41	150
0:09:28	33	10,1	20	41	150
0:09:29	33	10,1	20	41	150
0:09:30	33	10,1	20	41	150
0:09:31	33	10,1	20	41	150
0:09:32	33	10,1	20	41	150
0:09:33	33	10,1	19	41	150
0:09:34	33	10,2	20	41	150
0:09:35	33	10,2	20	41	150
0:09:36	33	10,2	20	41	150
0:09:37	33	10,2	20	41	150
0:09:38	33	10,2	20	41	150
0:09:39	33	10,2	20	41	150
0:09:40	33	10,2	20	41	150
0:09:41	33	10,3	20	41	150
0:09:42	33	10,3	20	41	150
0:09:43	33	10,3	20	41	150
0:09:44	33	10,3	20	41	150
0:09:45	33	10,3	20	41	150
0:09:46	33	10,3	20	41	150
0:09:47	33	10,3	20	41	150
0:09:48	33	10,4	20	41	150
0:09:49	33	10,4	20	41	150
0:09:50	33	10,4	20	41	150
0:09:51	33	10,4	20	41	150
0:09:52	33	10,5	20	41	150
0:09:53	33	10,5	20	41	150
0:09:54	33	10,5	20	41	150
0:09:55	33	10,5	20	41	150
0:09:56	33	10,5	20	41	150
0:09:57	33	10,5	20	41	150
0:09:58	33	10,6	20	41	150
0:09:59	34	10,6	20	42	150
0:10:00	34	10,6	20	42	150
0:10:01	34	10,6	20	41	150
0:10:02	34	10,6	20	42	150
0:10:03	34	10,6	20	41	150
0:10:04	34	10,7	19	42	150
0:10:05	34	10,7	19	42	150
0:10:06	34	10,7	19	42	150
0:10:07	34	10,7	19	42	150
0:10:08	34	10,7	19	42	150
0:10:09	34	10,7	19	42	150
0:10:10	34	10,8	19	42	150
0:10:11	34	10,8	19	42	150
0:10:12	34	10,8	19	42	150
0:10:13	34	10,8	19	42	150
0:10:14	34	10,8	19	42	150
0:10:15	34	10,8	19	42	150
0:10:16	34	10,9	19	42	150
0:10:17	34	10,9	19	42	150
0:10:18	34	10,9	19	42	150
0:10:19	34	10,9	19	42	150
0:10:20	34	10,9	19	42	150
0:10:21	34	10,9	19	42	150
0:10:22	34	11,0	19	42	150
0:10:23	34	11,0	19	42	150
0:10:24	34	11,0	19	42	150
0:10:25	34	11,0	19	42	150
0:10:26	34	11,0	19	42	150
0:10:27	34	11,0	19	42	150
0:10:28	34	11,0	19	42	150
0:10:29	34	11,1	19	42	150
0:10:30	34	11,1	19	42	150
0:10:31	34	11,1	19	42	150
0:10:32	34	11,1	19	42	150
0:10:33	34	11,1	19	43	150
0:10:34	34	11,1	19	42	150
0:10:35	34	11,1	19	42	150
0:10:36	34	11,2	19	42	150
0:10:37	34	11,2	19	42	150
0:10:38	34	11,2	19	43	150
0:10:39	34	11,2	19	42	150
0:10:40	34	11,2	19	42	150
0:10:41	34	11,3	19	43	150
0:10:42	34	11,5	19	43	150
0:10:43	34	11,6	19	42	150
0:10:44	34	11,6	19	43	150
0:10:45	35	11,6	19	43	150
0:10:46	35	11,7	19	43	150
0:10:47	35	11,7	19	43	150
0:10:48	35	11,7	19	43	150
0:10:49	35	11,7	19	43	150
0:10:50	35	11,7	19	43	150
0:10:51	35	11,7	19	43	150
0:10:52	35	11,7	19	43	150
0:10:53	35	11,8	19	43	150
0:10:54	35	11,8	19	43	150
0:10:55	35	11,8	19	43	150
0:10:56	35	11,8	19	43	150
0:10:57	35	11,8	19	43	150
0:10:58	35	11,8	19	43	150
0:10:59	35	11,8	19	43	150
0:11:00	35	11,8	19	43	150
0:11:01	35	11,9	19	43	150
0:11:02	35	11,9	19	43	150
0:11:03	35	11,9	19	43	150
0:11:04	35	11,9	19	43	150
0:11:05	35	11,9	19	43	150
0:11:06	35	11,9	19	43	150
0:11:07	35	11,9	19	43	150
0:11:08	35	11,9	19	43	150
0:11:09	35	12,0	19	43	150
0:11:10	35	12,0	19	43	150
0:11:11	35	12,0	19	43	150
0:11:12	35	12,0	19	43	150
0:11:13	35	12,0	19	43	150
0:11:14	35	12,0	19	43	150
0:11:15	35	12,0	19	43	150
0:11:16	35	12,0	19	43	150
0:11:17	35	12,1	19	43	150
0:11:18	35	12,1	19	43	150
0:11:19	35	12,1	19	43	150
0:11:20	35	12,1	19	43	150
0:11:21	35	12,1	19	43	150
0:11:22	35	12,1	19	43	150
0:11:23	35	12,1	19	43	150
0:11:24	35	12,1	19	43	150
0:11:25	35	12,1	19	43	150
0:11:26	35	12,1	19	43	150
0:11:27	35	12,2	19	43	150
0:11:28	35	12,2	19	43	150
0:11:29	36	12,2	19	43	150
0:11:30	36	12,2	19	43	150
0:11:31	36	12,2	19	43	150
0:11:32	36	12,2	19	43	150
0:11:33	36	12,2	19	43	150
0:11:34	36	12,3	19	43	150
0:11:35	36	12,3	19	43	150
0:11:36	36	12,3	19	43	150
0:11:37	36	12,3	19	43	150
0:11:38	36	12,3	19	43	150
0:11:39	36	12,3	19	43	150
0:11:40	36	12,3	19	44	150
0:11:41	36	12,3	19	44	150
0:11:42	36	12,4	19	43	150
0:11:43	36	12,4	19	44	150
0:11:44	36	12,4	19	43	150
0:11:45	36	12,4	19	43	150
0:11:46	36	12,4	19	44	150
0:11:47	36	12,4	19	44	150
0:11:48	36	12,4	19	44	150
0:11:49	36	12,4	19	44	150
0:11:50	36	12,5	19	44	150
0:11:51	36	12,5	19	44	150
0:11:52	36	12,5	19	44	150
0:11:53	36	12,5	19	44	150
0:11:54	36	12,5	19	44	150
0:11:55	36	12,5	19	44	150
0:11:56	36	12,5	19	44	150
0:11:57	36	12,5	19	44	150
0:11:58	36	12,6	19	44	150
0:11:59	36	12,6	19	44	150
0:12:00	36	12,6	19	44	150
0:12:01	36	12,6	19	44	150
0:12:02	36	12,6	19	44	150
0:12:03	36	12,6	19	44	150
0:12:04	36	12,6	19	44	150
0:12:05	36	12,7	19	44	150
0:12:06	36	12,7	19	44	150
0:12:07	36	12,7	19	44	150
0:12:08	36	12,7	19	44	150
0:12:09	36	12,7	19	44	150
0:12:10	36	12,7	19	44	150
0:12:11	36	12,7	19	44	150
0:12:12	36	12,7	19	44	150
0:12:13	36	12,8	19	44	150
0:12:14	36	12,8	19	44	150
0:12:15	36	12,8	19	44	150
0:12:16	36	12,8	19	44	150
0:12:17	36	12,8	19	44	150
0:12:18	37	12,8	19	44	150
0:12:19	37	12,9	19	44	150
0:12:20	37	12,9	19	44	150
0:12:21	37	12,9	19	44	150
0:12:22	37	12,9	19	44	150
0:12:23	37	12,9	19	44	150
0:12:24	37	12,9	19	45	150
0:12:25	37	13,0	19	45	150
0:12:26	37	13,0	19	45	150
0:12:27	37	13,1	19	45	150
0:12:28	37	13,1	19	44	150
0:12:29	37	13,2	19	45	150
0:12:30	37	13,2	20	45	150
0:12:31	37	13,2	20	45	150
0:12:32	37	13,2	20	45	150
0:12:33	37	13,3	20	45	150
0:12:34	37	13,3	20	45	150
0:12:35	37	13,3	20	45	150
0:12:36	37	13,3	19	44	150
0:12:37	37	13,3	19	45	150
0:12:38	37	13,3	19	45	150
0:12:39	37	13,4	19	45	150
0:12:40	37	13,4	19	45	150
0:12:41	37	13,4	19	45	150
0:12:42	37	13,4	19	45	150
0:12:43	37	13,4	19	45	150
0:12:44	37	13,4	19	45	150
0:12:45	37	13,5	19	45	150
0:12:46	37	13,5	19	45	150
0:12:47	37	13,5	19	45	150
0:12:48	37	13,5	19	45	150
0:12:49	37	13,5	19	45	150
0:12:50	37	13,5	19	45	150
0:12:51	37	13,6	19	45	150
0:12:52	37	13,6	19	45	150
0:12:53	37	13,6	19	45	150
0:12:54	37	13,6	19	45	150
0:12:55	37	13,6	19	45	150
0:12:56	37	13,6	19	45	150
0:12:57	37	13,6	19	45	150
0:12:58	37	13,7	19	45	150
0:12:59	37	13,7	19	45	150
0:13:00	37	13,7	19	45	150
0:13:01	37	13,7	19	45	150
0:13:02	37	13,7	19	45	150
0:13:03	37	13,7	19	45	150
0:13:04	37	13,8	19	45	150
0:13:05	37	13,8	19	45	150
0:13:06	38	13,8	19	46	150
0:13:07	38	13,8	19	46	150
0:13:08	38	13,8	19	46	150
0:13:09	38	13,8	19	46	150
0:13:10	38	13,9	19	46	150
0:13:11	38	13,9	19	46	150
0:13:12	38	13,9	19	46	150
0:13:13	38	13,9	19	46	150
0:13:14	38	13,9	19	46	150
0:13:15	38	13,9	19	46	150
0:13:16	38	14,0	19	46	150
0:13:17	38	14,0	19	46	150
0:13:18	38	14,0	19	46	150
0:13:19	38	14,0	19	46	150
0:13:20	38	14,0	19	46	150
0:13:21	38	14,0	19	46	150
0:13:22	38	14,0	19	46	150
0:13:23	38	14,1	19	46	150
0:13:24	38	14,1	19	46	150
0:13:25	38	14,1	19	46	150
0:13:26	38	14,1	19	46	150
0:13:27	38	14,1	19	46	150
0:13:28	38	14,1	19	46	150
0:13:29	38	14,1	19	46	150
0:13:30	38	14,2	19	46	150
0:13:31	38	14,2	19	46	150
0:13:32	38	14,2	19	46	150
0:13:33	38	14,2	19	46	150
0:13:34	38	14,2	19	46	150
0:13:35	38	14,2	19	46	150
0:13:36	38	14,2	19	46	150
0:13:37	38	14,3	19	46	150
0:13:38	38	14,3	19	46	150
0:13:39	38	14,3	19	46	150
0:13:40	38	14,3	19	46	150
0:13:41	38	14,3	19	46	150
0:13:42	38	14,3	19	46	150
0:13:43	38	14,4	19	46	150
0:13:44	38	14,4	19	46	150
0:13:45	38	14,4	19	46	150
0:13:46	38	14,4	19	46	150
0:13:47	38	14,4	19	46	150
0:13:48	38	14,4	19	46	150
0:13:49	38	14,5	19	46	150
0:13:50	38	14,5	19	46	150
0:13:51	38	14,5	19	46	150
0:13:52	38	14,5	19	47	150
0:13:53	38	14,5	19	46	150
0:13:54	39	14,5	19	46	150
0:13:55	39	14,5	19	47	150
0:13:56	39	14,6	19	46	150
0:13:57	39	14,6	19	46	150
0:13:58	39	14,6	19	46	150
0:13:59	39	14,6	19	47	150
0:14:00	39	14,6	19	47	150
0:14:01	39	14,6	19	47	150
0:14:02	39	14,6	19	47	150
0:14:03	39	14,7	19	47	150
0:14:04	39	14,7	19	47	150
0:14:05	39	14,7	19	47	150
0:14:06	39	14,7	19	47	150
0:14:07	39	14,7	19	47	150
0:14:08	39	14,7	19	47	150
0:14:09	39	14,8	19	47	150
0:14:10	39	14,8	20	47	150
0:14:11	39	14,8	20	47	150
0:14:12	39	14,8	20	47	150
0:14:13	39	14,8	20	47	150
0:14:14	39	14,9	20	47	150
0:14:15	39	14,9	19	47	150
0:14:16	39	14,9	20	47	150
0:14:17	39	14,9	20	47	150
0:14:18	39	14,9	20	47	150
0:14:19	39	14,9	20	47	150
0:14:20	39	14,9	20	47	150
0:14:21	39	15,0	20	47	150
0:14:22	39	15,0	20	47	150
0:14:23	39	15,0	20	47	150
0:14:24	39	15,0	20	47	150
0:14:25	39	15,0	20	47	150
0:14:26	39	15,1	20	47	150
0:14:27	39	15,1	20	47	150
0:14:28	39	15,1	20	47	150
0:14:29	39	15,1	20	47	150
0:14:30	39	15,1	20	47	150
0:14:31	39	15,1	20	47	150
0:14:32	39	15,1	20	47	150
0:14:33	39	15,2	20	47	150
0:14:34	39	15,2	20	47	150
0:14:35	39	15,2	20	47	150
0:14:36	39	15,2	20	48	150
0:14:37	39	15,2	20	48	150
0:14:38	39	15,2	20	47	150
0:14:39	39	15,3	20	48	150
0:14:40	39	15,3	20	48	150
0:14:41	39	15,3	20	48	150
0:14:42	39	15,3	20	48	150
0:14:43	40	15,3	20	48	150
0:14:44	40	15,4	20	48	150
0:14:45	40	15,4	19	48	150
0:14:46	40	15,4	19	48	150
0:14:47	40	15,4	19	48	150
0:14:48	40	15,4	19	48	150
0:14:49	40	15,4	19	48	150
0:14:50	40	15,4	19	48	150
0:14:51	40	15,5	19	48	150
0:14:52	40	15,5	20	48	150
0:14:53	40	15,5	20	48	150
0:14:54	40	15,5	20	48	150
0:14:55	40	15,5	20	48	150
0:14:56	40	15,5	20	48	150
0:14:57	40	15,6	19	48	150
0:14:58	40	15,6	19	48	150
0:14:59	40	15,6	20	48	150
0:15:00	40	15,6	20	48	150
0:15:01	40	15,6	20	48	150
0:15:02	40	15,6	20	48	150
0:15:03	40	15,7	20	48	150
0:15:04	40	15,7	20	48	150
0:15:05	40	15,7	20	48	150
0:15:06	40	15,7	20	48	150
0:15:07	40	15,7	20	48	150
0:15:08	40	15,7	20	48	150
0:15:09	40	15,8	20	48	150
0:15:10	40	15,8	20	48	150
0:15:11	40	15,8	20	48	150
0:15:12	40	15,8	20	48	150
0:15:13	40	15,8	20	48	150
0:15:14	40	15,8	20	48	150
0:15:15	40	15,9	20	49	150
0:15:16	40	15,9	20	49	150
0:15:17	40	15,9	20	49	150
0:15:18	40	15,9	20	49	150
0:15:19	40	15,9	20	49	150
0:15:20	40	16,0	20	49	150
0:15:21	40	16,0	20	49	150
0:15:22	40	16,0	20	49	150
0:15:23	40	16,0	20	49	150
0:15:24	40	16,0	20	48	150
0:15:25	40	16,0	20	49	150
0:15:26	40	16,1	19	49	150
0:15:27	40	16,1	20	49	150
0:15:28	40	16,1	20	48	150
0:15:29	40	16,1	19	49	150
0:15:30	40	16,1	20	49	150
0:15:31	40	16,1	20	49	150
0:15:32	40	16,1	20	49	150
0:15:33	41	16,2	20	49	150
0:15:34	41	16,2	20	49	150
0:15:35	41	16,2	20	49	150
0:15:36	41	16,2	20	49	150
0:15:37	41	16,2	20	49	150
0:15:38	41	16,2	20	49	150
0:15:39	41	16,3	20	49	150
0:15:40	41	16,3	20	49	150
0:15:41	41	16,3	20	49	150
0:15:42	41	16,3	20	49	150
0:15:43	41	16,3	20	49	150
0:15:44	41	16,3	20	49	150
0:15:45	41	16,4	20	49	150
0:15:46	41	16,4	20	49	150
0:15:47	41	16,4	20	49	150
0:15:48	41	16,4	20	49	150
0:15:49	41	16,4	20	49	150
0:15:50	41	16,4	20	49	150
0:15:51	41	16,4	20	49	150
0:15:52	41	16,5	20	49	150
0:15:53	41	16,5	20	49	150
0:15:54	41	16,5	20	49	150
0:15:55	41	16,5	20	49	150
0:15:56	41	16,5	20	49	150
0:15:57	41	16,5	20	49	150
0:15:58	41	16,6	20	49	150
0:15:59	41	16,6	20	49	150
0:16:00	41	16,6	20	49	150
0:16:01	41	16,6	20	49	150
0:16:02	41	16,6	20	50	150
0:16:03	41	16,6	20	49	150
0:16:04	41	16,6	20	49	150
0:16:05					
0:16:06	41	16,7	20	49	150
0:16:07	41	16,7	20	49	150
0:16:08	41	16,7	20	49	150
0:16:09	41	16,7	20	49	150
0:16:10	41	16,7	20	50	150
0:16:11	41	16,7	20	50	150
0:16:12	41	16,8	20	50	150
0:16:13	41	16,8	20	50	150
0:16:14	41	16,8	20	50	150
0:16:15	41	16,8	20	50	150
0:16:16	41	16,8	20	50	150
0:16:17	41	16,9	20	50	150
0:16:18	41	16,9	20	50	150
0:16:19	42	16,9	20	50	150
0:16:20	42	16,9	20	50	150
0:16:21	42	16,9	20	50	150
0:16:22	42	16,9	20	50	150
0:16:23	42	17,0	20	50	150
0:16:24	42	17,0	20	50	150
0:16:25	42	17,0	20	50	150
0:16:26	42	17,0	20	50	150
0:16:27	42	17,0	20	50	150
0:16:28	42	17,0	20	50	150
0:16:29	42	17,1	20	50	150
0:16:30	42	17,1	20	50	150
0:16:31	42	17,1	20	50	150
0:16:32	42	17,1	20	50	150
0:16:33	42	17,1	20	50	150
0:16:34	42	17,1	20	50	150
0:16:35	42	17,1	20	50	150
0:16:36	42	17,2	20	50	150
0:16:37	42	17,2	20	50	150
0:16:38	42	17,2	20	50	150
0:16:39	42	17,2	20	50	150
0:16:40	42	17,2	20	50	150
0:16:41	42	17,2	20	50	150
0:16:42	42	17,3	20	50	150
0:16:43	42	17,3	20	50	150
0:16:44	42	17,3	20	50	150
0:16:45	42	17,3	20	50	150
0:16:46	42	17,3	19	50	150
0:16:47	42	17,3	19	50	150
0:16:48	42	17,3	19	50	150
0:16:49	42	17,4	20	51	150
0:16:50	42	17,4	20	51	150
0:16:51	42	17,4	20	51	150
0:16:52	42	17,4	20	51	150
0:16:53	42	17,4	20	51	150
0:16:54	42	17,4	20	51	150
0:16:55	42	17,4	20	50	150
0:16:56	42	17,5	20	50	150
0:16:57	42	17,5	20	51	150
0:16:58	42	17,5	20	51	150
0:16:59	42	17,5	19	51	150
0:17:00	42	17,5	20	51	150
0:17:01	42	17,5	20	51	150
0:17:02	42	17,5	20	51	150
0:17:03	42	17,6	20	51	150
0:17:04	42	17,6	20	51	150
0:17:05	42	17,6	20	51	150
0:17:06	42	17,6	20	51	150
0:17:07	43	17,6	21	51	150
0:17:08	43	17,6	21	51	150
0:17:09	43	17,7	21	51	150
0:17:10	43	17,7	21	51	150
0:17:11	43	17,7	21	51	150
0:17:12	43	17,7	22	51	150
0:17:13	43	17,7	22	51	150
0:17:14	43	17,7	22	51	150
0:17:15	43	17,7	22	51	150
0:17:16	43	17,8	22	51	150
0:17:17	43	17,8	23	51	150
0:17:18	43	17,8	23	51	150
0:17:19	43	17,8	23	51	150
0:17:20	43	17,8	23	51	150
0:17:21	43	17,8	23	51	150
0:17:22	43	17,8	23	51	150
0:17:23	43	17,9	23	51	150
0:17:24	43	17,9	23	51	150
0:17:25	43	17,9	23	51	150
0:17:26	43	17,9	23	51	150
0:17:27	43	17,9	23	51	150
0:17:28	43	17,9	23	51	150
0:17:29	43	18,0	23	51	150
0:17:30	43	18,0	23	51	150
0:17:31	43	18,0	23	51	150
0:17:32	43	18,0	23	51	150
0:17:33	43	18,0	23	51	150
0:17:34	43	18,0	23	51	150
0:17:35	43	18,0	23	51	150
0:17:36	43	18,1	23	51	150
0:17:37	43	18,1	23	51	150
0:17:38	43	18,1	23	51	150
0:17:39	43	18,1	23	51	150
0:17:40	43	18,1	23	51	150
0:17:41	43	18,1	23	51	150
0:17:42	43	18,2	23	51	150
0:17:43	43	18,2	23	51	150
0:17:44	43	18,5	23	52	150
0:17:45	43	18,6	23	52	150
0:17:46	43	18,7	23	51	150
0:17:47	43	18,7	23	52	150
0:17:48	43	18,8	23	52	150
0:17:49	43	18,8	23	52	150
0:17:50	43	18,8	23	52	150
0:17:51	43	18,8	23	52	150
0:17:52	43	18,8	23	52	150
0:17:53	43	18,9	23	52	150
0:17:54	43	18,9	23	52	150
0:17:55	43	18,9	23	52	150
0:17:56	43	18,9	23	52	150
0:17:57	44	18,9	23	52	150
0:17:58	44	18,9	23	52	150
0:17:59	44	19,0	23	52	150
0:18:00	44	19,0	23	52	150
0:18:01	44	19,0	23	52	150
0:18:02	44	19,0	23	52	150
0:18:03	44	19,0	23	52	150
0:18:04	44	19,0	23	52	150
0:18:05	44	19,1	23	52	150
0:18:06	44	19,1	23	52	150
0:18:07	44	19,1	23	52	150
0:18:08	44	19,1	23	52	150
0:18:09	44	19,1	23	52	150
0:18:10	44	19,2	23	52	150
0:18:11	44	19,2	23	52	150
0:18:12	44	19,2	23	53	150
0:18:13	44	19,2	23	52	150
0:18:14	44	19,2	23	52	150
0:18:15	44	19,2	23	53	150
0:18:16	44	19,3	23	53	150
0:18:17	44	19,3	23	53	150
0:18:18	44	19,3	23	52	150
0:18:19	44	19,3	23	53	150
0:18:20	44	19,3	23	52	150
0:18:21	44	19,4	23	53	150
0:18:22	44	19,4	23	53	150
0:18:23	44	19,4	23	53	150
0:18:24	44	19,4	23	53	150
0:18:25	44	19,4	23	53	150
0:18:26	44	19,4	22	53	150
0:18:27	44	19,5	23	53	150
0:18:28	44	19,5	22	53	150
0:18:29	44	19,5	23	53	150
0:18:30	44	19,5	22	53	150
0:18:31	44	19,5	22	53	150
0:18:32	44	19,5	22	53	150
0:18:33	44	19,6	22	53	150
0:18:34	44	19,6	22	53	150
0:18:35	44	19,6	22	53	150
0:18:36	44	19,6	22	53	150
0:18:37	44	19,6	22	53	150
0:18:38	44	19,6	23	53	150
0:18:39	44	19,7	23	53	150
0:18:40	44	19,7	22	53	150
0:18:41	44	19,7	23	53	150
0:18:42	44	19,7	22	53	150
0:18:43	44	19,7	22	53	150
0:18:44	44	19,7	22	53	150
0:18:45	44	19,7	23	53	150
0:18:46	44	19,8	22	53	150
0:18:47	45	19,8	22	53	150
0:18:48	45	19,8	22	53	150
0:18:49	45	19,8	22	53	150
0:18:50	45	19,8	22	53	150
0:18:51	45	19,8	22	53	150
0:18:52	45	19,9	22	53	150
0:18:53	45	19,9	22	53	150
0:18:54	45	19,9	22	53	150
0:18:55	45	19,9	23	53	150
0:18:56	45	19,9	22	53	150
0:18:57	45	19,9	22	53	150
0:18:58	45	19,9	22	53	150
0:18:59	45	19,9	22	53	150
0:19:00	45	20,0	22	53	150
0:19:01	45	20,0	22	53	150
0:19:02	45	20,0	22	53	150
0:19:03	45	20,0	22	53	150
0:19:04	45	20,0	22	53	150
0:19:05	45	20,0	22	54	150
0:19:06	45	20,1	22	54	150
0:19:07	45	20,1	22	54	150
0:19:08	45	20,1	22	54	150
0:19:09	45	20,1	22	54	150
0:19:10	45	20,1	22	54	150
0:19:11	45	20,2	23	54	150
0:19:12	45	20,2	22	54	150
0:19:13	45	20,2	22	54	150
0:19:14	45	20,2	22	54	150
0:19:15	45	20,2	22	54	150
0:19:16	45	20,2	22	54	150
0:19:17	45	20,3	22	54	150
0:19:18	45	20,3	22	54	150
0:19:19	45	20,3	22	54	150
0:19:20	45	20,3	22	54	150
0:19:21	45	20,3	22	54	150
0:19:22	45	20,3	22	54	150
0:19:23	45	20,4	22	54	150
0:19:24	45	20,4	22	54	150
0:19:25	45	20,4	22	54	150
0:19:26	45	20,4	22	54	150
0:19:27	45	20,4	22	54	150
0:19:28	45	20,5	22	54	150
0:19:29	45	20,5	22	54	150
0:19:30	45	20,5	23	54	150
0:19:31	45	20,5	23	54	150
0:19:32	45	20,6	23	54	150
0:19:33	45	20,6	23	54	150
0:19:34	45	20,6	23	54	150
0:19:35	45	20,7	23	54	150
0:19:36	46	20,7	23	54	150
0:19:37	46	20,7	23	54	150
0:19:38	46	20,7	23	55	150
0:19:39	46	20,8	23	55	150
0:19:40	46	20,8	23	55	150
0:19:41	46	20,8	23	55	150
0:19:42	46	20,8	23	55	150
0:19:43	46	20,9	23	55	150
0:19:44	46	20,9	23	55	150
0:19:45	46	20,9	22	55	150
0:19:46	46	21,0	23	55	150
0:19:47	46	21,0	22	55	150
0:19:48	46	21,0	23	55	150
0:19:49	46	21,0	23	55	150
0:19:50	46	21,0	23	55	150
0:19:51	46	21,1	23	55	150
0:19:52	46	21,1	22	55	150
0:19:53	46	21,1	23	55	150
0:19:54	46	21,1	22	55	150
0:19:55	46	21,1	23	55	150
0:19:56	46	21,1	23	55	150
0:19:57	46	21,2	22	55	150
0:19:58	46	21,2	23	55	150
0:19:59	46	21,2	22	55	150
0:20:00	46	21,2	23	55	150
0:20:01	46	21,2	22	55	150
0:20:02	46	21,2	23	55	150
0:20:03	46	21,2	23	55	150
0:20:04	46	21,3	22	55	150
0:20:05	46	21,3	23	55	150
0:20:06	46	21,3	22	55	150
0:20:07	46	21,3	23	55	150
0:20:08	46	21,3	22	55	150
0:20:09	46	21,3	22	55	150
0:20:10	46	21,3	23	55	150
0:20:11	46	21,4	22	55	150
0:20:12	46	21,4	23	55	150
0:20:13	46	21,4	22	55	150
0:20:14	46	21,4	23	55	150
0:20:15	46	21,4	22	55	150
0:20:16	46	21,4	22	55	150
0:20:17	46	21,4	23	55	150
0:20:18	46	21,4	22	55	150
0:20:19	46	21,5	22	56	150
0:20:20	46	21,5	22	55	150
0:20:21	46	21,5	22	55	150
0:20:22	47	21,5	22	56	150
0:20:23	47	21,5	22	55	150
0:20:24	47	21,5	23	55	150
0:20:25	47	21,5	22	55	150
0:20:26	47	21,5	23	55	150
0:20:27	47	21,5	22	55	150
0:20:28	47	21,6	22	55	150
0:20:29	47	21,6	22	55	150
0:20:30	47	21,6	22	56	150
0:20:31	47	21,6	22	55	150
0:20:32	47	21,6	23	56	150
0:20:33	47	21,6	22	56	150
0:20:34	47	21,6	22	56	150
0:20:35	47	21,6	22	55	150
0:20:36	47	21,7	22	56	150
0:20:37	47	21,7	22	56	150
0:20:38	47	21,7	22	56	150
0:20:39	47	21,7	23	56	150
0:20:40	47	21,7	22	55	150
0:20:41	47	21,7	22	56	150
0:20:42	47	21,7	22	55	150
0:20:43	47	21,7	22	55	150
0:20:44	47	21,7	22	55	150
0:20:45	47	21,8	22	56	150
0:20:46	47	21,8	22	56	150
0:20:47	47	21,8	22	56	150
0:20:48	47	21,8	22	56	150
0:20:49	47	21,8	22	56	150
0:20:50	47	21,9	22	56	150
0:20:51	47	21,9	22	56	150
0:20:52	47	21,9	22	56	150
0:20:53	47	21,9	22	56	150
0:20:54	47	21,9	22	56	150
0:20:55	47	21,9	22	56	150
0:20:56	47	22,0	22	56	150
0:20:57	47	22,0	22	56	150
0:20:58	47	22,0	22	56	150
0:20:59	47	22,0	22	56	150
0:21:00	47	22,0	22	56	150
0:21:01	47	22,0	22	56	150
0:21:02	47	22,0	22	56	150
0:21:03	47	22,1	22	56	150
0:21:04	47	22,1	22	56	150
0:21:05	47	22,1	22	56	150
0:21:06	47	22,1	22	56	150
0:21:07	47	22,1	22	56	150
0:21:08	47	22,1	22	56	150
0:21:09	47	22,1	22	56	150
0:21:10	47	22,1	22	56	150
0:21:11	48	22,2	22	56	150
0:21:12	48	22,2	22	56	150
0:21:13	48	22,2	22	56	150
0:21:14	48	22,2	22	56	150
0:21:15	48	22,2	22	56	150
0:21:16	48	22,3	22	56	150
0:21:17	48	22,3	22	56	150
0:21:18	48	22,3	22	56	150
0:21:19	48	22,3	22	56	150
0:21:20	48	22,3	22	56	150
0:21:21	48	22,4	22	56	150
0:21:22	48	22,4	22	56	150
0:21:23	48	22,4	22	56	150
0:21:24	48	22,4	22	56	150
0:21:25	48	22,4	22	57	150
0:21:26	48	22,4	22	57	150
0:21:27	48	22,5	22	57	150
0:21:28	48	22,5	22	57	150
0:21:29	48	22,5	22	57	150
0:21:30	48	22,5	22	57	150
0:21:31	48	22,5	22	57	150
0:21:32	48	22,5	22	57	150
0:21:33	48	22,5	22	57	150
0:21:34	48	22,6	22	57	150
0:21:35	48	22,6	22	57	150
0:21:36	48	22,6	22	57	150
0:21:37	48	22,6	22	57	150
0:21:38	48	22,6	22	57	150
0:21:39	48	22,6	22	57	150
0:21:40	48	22,6	22	57	150
0:21:41	48	22,7	22	57	150
0:21:42	48	22,7	22	57	150
0:21:43	48	22,7	22	57	150
0:21:44	48	22,7	22	57	150
0:21:45	48	22,7	22	57	150
0:21:46	48	22,7	22	57	150
0:21:47	48	22,7	22	57	150
0:21:48	48	22,8	22	57	150
0:21:49	48	22,8	22	57	150
0:21:50	48	22,8	22	57	150
0:21:51	48	22,8	22	57	150
0:21:52	48	22,8	22	57	150
0:21:53	48	22,8	22	57	150
0:21:54	48	22,8	22	57	150
0:21:55	48	22,8	22	57	150
0:21:56	48	22,9	22	57	150
0:21:57	48	22,9	22	57	150
0:21:58	48	22,9	22	57	150
0:21:59	49	22,9	22	57	150
0:22:00	49	22,9	22	57	150
0:22:01	49	22,9	22	57	150
0:22:02	49	22,9	22	57	150
0:22:03	49	23,0	22	57	150
0:22:04	49	23,0	22	57	150
0:22:05	49	23,0	22	57	150
0:22:06	49	23,0	22	57	150
0:22:07	49	23,0	22	57	150
0:22:08	49	23,0	22	57	150
0:22:09	49	23,0	22	57	150
0:22:10	49	23,1	22	57	150
0:22:11	49	23,1	22	57	150
0:22:12	49	23,1	22	57	150
0:22:13	49	23,1	22	57	150
0:22:14	49	23,1	22	57	150
0:22:15	49	23,1	22	57	150
0:22:16	49	23,1	22	57	150
0:22:17	49	23,2	22	57	150
0:22:18	49	23,2	22	57	150
0:22:19	49	23,2	22	58	150
0:22:20	49	23,2	22	57	150
0:22:21	49	23,2	22	57	150
0:22:22	49	23,2	22	57	150
0:22:23	49	23,2	22	57	150
0:22:24	49	23,3	22	57	150
0:22:25	49	23,3	22	57	150
0:22:26	49	23,3	22	57	150
0:22:27	49	23,3	22	57	150
0:22:28	49	23,3	22	57	150
0:22:29	49	23,3	22	57	150
0:22:30	49	23,3	22	57	150
0:22:31	49	23,4	22	58	150
0:22:32	49	23,4	22	57	150
0:22:33	49	23,4	22	58	150
0:22:34	49	23,4	22	57	150
0:22:35	49	23,4	22	58	150
0:22:36	49	23,4	22	58	150
0:22:37	49	23,5	22	58	150
0:22:38	49	23,5	22	58	150
0:22:39	49	23,5	22	58	150
0:22:40	49	23,5	22	58	150
0:22:41	49	23,5	22	58	150
0:22:42	49	23,5	22	58	150
0:22:43	49	23,6	22	58	150
0:22:44	49	23,6	22	58	150
0:22:45	49	23,6	22	58	150
0:22:46	49	23,6	22	58	150
0:22:47	49	23,6	22	58	150
0:22:48	49	23,6	22	58	150
0:22:49	49	23,6	22	58	150
0:22:50	49	23,7	22	58	150
0:22:51	50	23,7	22	58	150
0:22:52	50	23,7	22	58	150
0:22:53	50	23,7	22	58	150
0:22:54	50	23,7	22	58	150
0:22:55	50	23,8	22	58	150
0:22:56	50	23,8	22	58	150
0:22:57	50	23,8	22	58	150
0:22:58	50	23,8	22	58	150
0:22:59	50	23,8	22	58	150
0:23:00	50	23,8	22	58	150
0:23:01	50	23,9	22	58	150
0:23:02	50	23,9	22	58	150
0:23:03	50	23,9	22	58	150
0:23:04	50	23,9	22	58	150
0:23:05	50	23,9	22	58	150
0:23:06	50	23,9	22	58	150
0:23:07	50	24,0	22	58	150
0:23:08	50	24,0	22	58	150
0:23:09	50	24,0	22	58	150
0:23:10	50	24,0	22	59	150
0:23:11	50	24,0	22	59	150
0:23:12	50	24,1	22	58	150
0:23:13	50	24,1	22	59	150
0:23:14	50	24,1	22	59	150
0:23:15	50	24,1	22	59	150
0:23:16	50	24,1	22	59	150
0:23:17	50	24,2	22	59	150
0:23:18	50	24,2	22	59	150
0:23:19	50	24,2	22	59	150
0:23:20	50	24,2	22	59	150
0:23:21	50	24,2	22	59	150
0:23:22	50	24,2	22	59	150
0:23:23	50	24,3	22	59	150
0:23:24	50	24,3	22	59	150
0:23:25	50	24,3	22	59	150
0:23:26	50	24,3	22	59	150
0:23:27	50	24,3	22	59	150
0:23:28	50	24,3	22	59	150
0:23:29	50	24,4	22	59	150
0:23:30	50	24,4	22	59	150
0:23:31	50	24,4	22	59	150
0:23:32	50	24,4	22	59	150
0:23:33	50	24,4	22	59	150
0:23:34	50	24,4	22	59	150
0:23:35	50	24,5	22	59	150
0:23:36	50	24,5	22	59	150
0:23:37	50	24,5	22	59	150
0:23:38	50	24,5	22	59	150
0:23:39	50	24,5	22	59	150
0:23:40	50	24,5	22	59	150
0:23:41	50	24,6	22	59	150
0:23:42	51	24,6	22	59	150
0:23:43	51	24,6	22	59	150
0:23:44	51	24,6	22	59	150
0:23:45	51	24,6	22	59	150
0:23:46	51	24,7	22	59	150
0:23:47	51	24,7	22	59	150
0:23:48	51	24,7	22	59	150
0:23:49	51	24,7	22	59	150
0:23:50	51	24,7	22	59	150
0:23:51	51	24,8	22	59	150
0:23:52	51	24,8	22	59	150
0:23:53	51	24,8	22	60	150
0:23:54	51	24,8	22	60	150
0:23:55	51	24,8	22	60	150
0:23:56	51	24,8	22	59	150
0:23:57	51	24,9	22	60	150
0:23:58	51	24,9	22	60	150
0:23:59	51	24,9	22	60	150
0:24:00	51	24,9	22	60	150
0:24:01	51	24,9	22	60	150
0:24:02	51	25,0	22	60	150
0:24:03	51	25,0	22	60	150
0:24:04	51	25,0	22	60	150
0:24:05	51	25,0	22	60	150
0:24:06	51	25,0	22	60	150
0:24:07	51	25,1	22	60	150
0:24:08	51	25,1	22	60	150
0:24:09	51	25,1	22	60	150
0:24:10	51	25,1	22	60	150
0:24:11	51	25,1	22	60	150
0:24:12	51	25,1	22	60	150
0:24:13	51	25,2	22	60	150
0:24:14	51	25,2	21	60	150
0:24:15	51	25,2	22	60	150
0:24:16	51	25,2	22	60	150
0:24:17	51	25,2	22	60	150
0:24:18	51	25,3	22	60	150
0:24:19	51	25,3	22	60	150
0:24:20	51	25,3	22	60	150
0:24:21	51	25,3	21	60	150
0:24:22	51	25,3	22	60	150
0:24:23	51	25,3	21	60	150
0:24:24	51	25,3	22	60	150
0:24:25	51	25,4	22	60	150
0:24:26	51	25,4	22	60	150
0:24:27	51	25,4	22	60	150
0:24:28	51	25,4	21	60	150
0:24:29	51	25,4	22	60	150
0:24:30	51	25,4	21	60	150
0:24:31	51	25,5	22	60	150
0:24:32	52	25,5	22	60	150
0:24:33	52	25,5	22	60	150
0:24:34	52	25,5	22	60	150
0:24:35	52	25,5	22	60	150
0:24:36	52	25,5	22	60	150
0:24:37	52	25,5	21	60	150
0:24:38	52	25,6	22	60	150
0:24:39	52	25,6	22	60	150
0:24:40	52	25,6	22	60	150
0:24:41	52	25,6	22	60	150
0:24:42	52	25,6	21	60	150
0:24:43	52	25,6	22	60	150
0:24:44	52	25,7	22	60	150
0:24:45	52	25,7	22	60	150
0:24:46	52	25,7	22	60	150
0:24:47	52	25,7	22	61	150
0:24:48	52	25,7	21	61	150
0:24:49	52	25,7	22	61	150
0:24:50	52	25,8	22	61	150
0:24:51	52	25,8	22	60	150
0:24:52	52	25,8	22	60	150
0:24:53	52	25,8	22	60	150
0:24:54	52	25,8	22	60	150
0:24:55	52	25,8	22	60	150
0:24:56	52	25,8	22	61	150
0:24:57	52	25,9	21	61	150
0:24:58	52	25,9	21	61	150
0:24:59	52	25,9	22	61	150
0:25:00	52	25,9	22	61	150
0:25:01	52	25,9	22	61	150
0:25:02	52	25,9	22	61	150
0:25:03	52	26,0	22	61	150
0:25:04	52	26,0	22	61	150
0:25:05	52	26,0	22	61	150
0:25:06	52	26,0	22	61	150
0:25:07	52	26,0	22	61	150
0:25:08	52	26,0	22	61	150
0:25:09	52	26,1	22	61	150
0:25:10	52	26,1	22	61	150
0:25:11	52	26,1	22	61	150
0:25:12	52	26,1	22	61	150
0:25:13	52	26,1	22	61	150
0:25:14	52	26,1	22	61	150
0:25:15	52	26,2	21	61	150
