Repository: ProgWizer/parser

File: project-root/data/Data Acquisition/Data Acquisition/2021 year (353)/21-265.txt (part 1 of 7)
--Test Summary--
Full Path and File Name	
Instrument Name	7322
Instrument Type	Model 7322 Consistometer - Variable Speed
Instrument Serial Number	
Test Start Date	11.10.2021
Test Start Time	16:30:35
Test Stop Date	11.10.2021
Test Stop Time	19:41:22
Test Length	3:10:47
Final Sample Time Offset	3:10:47
Controller Schedule Name	
Sampling Period	1 second
Comments	
Information	WellID	
Information	Customer	
Information	EngName	
Information	CementClass	CemFrost Lite-5
Information	CementMfr	
Information	Additives	
Information	Density	
Information	BHCT	
Information	BHST	
Information	FluidLoss	
Information	JobType	
Calculated Value	Time_30Bc	3:05:40
Calculated Value	Time_70Bc	3:10:47
Initial Temperature (°C)	23 °C
Final Temperature (°C)	8 °C
Initial Pressure (MPa)	0,4 MPa
Final Pressure (MPa)	0,4 MPa
Initial Consistency (Bc)	6 Bc
Final Consistency (Bc)	71 Bc
Initial Wall Temperature (°C)	18 °C
Final Wall Temperature (°C)	4 °C
Initial Motor Speed (RPM)	150 RPM
Final Motor Speed (RPM)	150 RPM
--Data--
Time (HH:MM:SS)	Temperature (°C)	Pressure (MPa)	Consistency (Bc)	Wall Temperature (°C)	Motor Speed (RPM)
0:00:00	23	0,4	6	18	150
0:00:01	23	0,4	6	18	150
0:00:02	23	0,4	6	18	150
0:00:03	23	0,4	6	18	150
0:00:04	23	0,4	6	18	150
0:00:05	23	0,4	6	18	150
0:00:06	23	0,4	6	18	150
0:00:07	23	0,4	6	18	150
0:00:08	23	0,4	6	18	150
0:00:09	23	0,4	6	18	150
0:00:10	23	0,4	6	18	150
0:00:11	23	0,4	6	18	150
0:00:12	23	0,4	6	18	150
0:00:13	23	0,4	6	18	150
0:00:14	23	0,4	6	17	150
0:00:15	23	0,4	6	18	150
0:00:16	23	0,4	6	17	150
0:00:17	23	0,4	6	17	150
0:00:18	23	0,4	6	17	150
0:00:19	23	0,4	6	17	150
0:00:20	23	0,4	6	17	150
0:00:21	23	0,4	6	17	150
0:00:22	23	0,4	6	17	150
0:00:23	23	0,4	6	17	150
0:00:24	23	0,4	6	17	150
0:00:25	23	0,4	6	17	150
0:00:26	23	0,4	6	17	150
0:00:27	23	0,4	6	17	150
0:00:28	23	0,4	6	17	150
0:00:29	23	0,4	6	17	150
0:00:30	23	0,4	6	17	150
0:00:31	23	0,4	6	17	150
0:00:32	23	0,4	6	17	150
0:00:33	23	0,4	6	17	150
0:00:34	23	0,4	6	17	150
0:00:35	23	0,4	6	17	150
0:00:36	23	0,4	6	17	150
0:00:37	23	0,4	6	17	150
0:00:38	23	0,4	6	17	150
0:00:39	23	0,4	6	17	150
0:00:40	23	0,4	6	17	150
0:00:41	23	0,4	6	17	150
0:00:42	23	0,4	6	16	150
0:00:43	23	0,4	6	16	150
0:00:44	23	0,4	6	16	150
0:00:45	23	0,4	6	16	150
0:00:46	23	0,4	6	16	150
0:00:47	23	0,4	6	16	150
0:00:48	23	0,4	6	16	150
0:00:49	23	0,4	6	16	150
0:00:50	23	0,4	6	16	150
0:00:51	23	0,4	6	16	150
0:00:52	23	0,4	6	16	150
0:00:53	23	0,4	6	16	150
0:00:54	23	0,4	6	16	150
0:00:55	23	0,4	6	16	150
0:00:56	23	0,4	6	16	150
0:00:57	23	0,4	6	16	150
0:00:58	23	0,4	6	16	150
0:00:59	23	0,4	6	16	150
0:01:00	23	0,4	6	16	150
0:01:01	23	0,4	6	16	150
0:01:02	23	0,4	6	16	150
0:01:03	23	0,4	6	16	150
0:01:04	23	0,4	6	16	150
0:01:05	23	0,4	6	16	150
0:01:06	23	0,4	6	16	150
0:01:07	23	0,4	6	16	150
0:01:08	23	0,4	6	16	150
0:01:09	23	0,4	6	16	150
0:01:10	23	0,4	6	16	150
0:01:11	23	0,4	6	16	150
0:01:12	23	0,4	6	16	150
0:01:13	23	0,4	6	16	150
0:01:14	23	0,4	6	16	150
0:01:15	23	0,4	6	16	150
0:01:16	23	0,4	6	16	150
0:01:17	23	0,4	6	16	150
0:01:18	23	0,4	6	16	150
0:01:19	23	0,4	6	16	150
0:01:20	23	0,4	6	16	150
0:01:21	23	0,4	6	16	150
0:01:22	23	0,4	6	16	150
0:01:23	23	0,4	6	16	150
0:01:24	23	0,4	6	16	150
0:01:25	23	0,4	6	16	150
0:01:26	23	0,4	6	16	150
0:01:27	23	0,4	6	16	150
0:01:28	23	0,4	6	16	150
0:01:29	23	0,4	6	16	150
0:01:30	23	0,4	6	16	150
0:01:31	23	0,4	6	16	150
0:01:32	23	0,4	6	16	150
0:01:33	23	0,4	6	16	150
0:01:34	23	0,4	6	16	150
0:01:35	23	0,4	6	16	150
0:01:36	23	0,4	6	16	150
0:01:37	23	0,4	6	16	150
0:01:38	23	0,4	6	16	150
0:01:39	23	0,4	6	16	150
0:01:40	23	0,4	6	16	150
0:01:41	22	0,4	6	16	150
0:01:42	22	0,4	6	16	150
0:01:43	22	0,4	6	16	150
0:01:44	22	0,4	6	16	150
0:01:45	22	0,4	6	16	150
0:01:46	22	0,4	6	16	150
0:01:47	22	0,4	6	16	150
0:01:48	22	0,4	6	16	150
0:01:49	22	0,4	6	16	150
0:01:50	22	0,4	6	16	150
0:01:51	22	0,4	6	16	150
0:01:52	22	0,4	6	16	150
0:01:53	22	0,4	6	16	150
0:01:54	22	0,4	6	16	150
0:01:55	22	0,4	6	16	150
0:01:56	22	0,4	6	16	150
0:01:57	22	0,4	6	16	150
0:01:58	22	0,4	6	16	150
0:01:59	22	0,4	6	16	150
0:02:00	22	0,4	6	16	150
0:02:01	22	0,4	6	16	150
0:02:02	22	0,4	6	16	150
0:02:03	22	0,4	6	16	150
0:02:04	22	0,4	6	16	150
0:02:05	22	0,4	6	16	150
0:02:06	22	0,4	6	16	150
0:02:07	22	0,4	6	16	150
0:02:08	22	0,4	6	16	150
0:02:09	22	0,4	6	16	150
0:02:10	22	0,4	6	16	150
0:02:11	22	0,4	6	16	150
0:02:12	22	0,4	6	16	150
0:02:13	22	0,4	6	16	150
0:02:14	22	0,4	6	16	150
0:02:15	22	0,4	6	16	150
0:02:16	22	0,4	6	16	150
0:02:17	22	0,4	6	16	150
0:02:18	22	0,4	6	16	150
0:02:19	22	0,4	6	16	150
0:02:20	22	0,4	6	16	150
0:02:21	22	0,4	6	16	150
0:02:22	22	0,4	6	16	150
0:02:23	22	0,4	6	16	150
0:02:24	22	0,4	6	16	150
0:02:25	22	0,4	6	16	150
0:02:26	22	0,4	6	16	150
0:02:27	22	0,4	6	16	150
0:02:28	22	0,4	6	16	150
0:02:29	22	0,4	6	16	150
0:02:30	22	0,4	6	16	150
0:02:31	22	0,4	6	16	150
0:02:32	22	0,4	6	16	150
0:02:33	22	0,4	6	16	150
0:02:34	22	0,4	6	16	150
0:02:35	22	0,4	6	16	150
0:02:36	22	0,4	6	16	150
0:02:37	22	0,4	6	16	150
0:02:38	22	0,4	6	16	150
0:02:39	22	0,4	6	16	150
0:02:40	22	0,4	6	16	150
0:02:41	22	0,4	6	16	150
0:02:42	22	0,4	6	16	150
0:02:43	22	0,4	6	16	150
0:02:44	22	0,4	6	16	150
0:02:45	22	0,4	6	16	150
0:02:46	22	0,4	6	16	150
0:02:47	22	0,4	6	16	150
0:02:48	22	0,4	6	16	150
0:02:49	22	0,4	6	16	150
0:02:50	22	0,4	6	16	150
0:02:51	22	0,4	6	16	150
0:02:52	22	0,4	6	16	150
0:02:53	22	0,4	6	16	150
0:02:54	22	0,4	6	16	150
0:02:55	22	0,4	6	16	150
0:02:56	22	0,4	6	16	150
0:02:57	22	0,4	6	16	150
0:02:58	22	0,4	6	16	150
0:02:59	22	0,4	6	16	150
0:03:00	22	0,4	6	16	150
0:03:01	22	0,4	6	16	150
0:03:02	22	0,4	6	16	150
0:03:03	22	0,4	6	16	150
0:03:04	22	0,4	6	16	150
0:03:05	22	0,4	6	16	150
0:03:06	22	0,4	6	16	150
0:03:07	22	0,4	6	16	150
0:03:08	22	0,4	6	17	150
0:03:09	22	0,4	6	16	150
0:03:10	21	0,4	7	17	150
0:03:11	21	0,4	7	16	150
0:03:12	21	0,4	7	16	150
0:03:13	21	0,4	7	17	150
0:03:14	21	0,4	7	16	150
0:03:15	21	0,4	7	17	150
0:03:16	21	0,4	7	17	150
0:03:17	21	0,4	7	17	150
0:03:18	21	0,4	7	17	150
0:03:19	21	0,4	7	17	150
0:03:20	21	0,4	7	17	150
0:03:21	21	0,4	7	17	150
0:03:22	21	0,4	7	16	150
0:03:23	21	0,4	7	17	150
0:03:24	21	0,4	7	17	150
0:03:25	21	0,4	7	17	150
0:03:26	21	0,4	7	17	150
0:03:27	21	0,4	7	17	150
0:03:28	21	0,4	6	17	150
0:03:29	21	0,4	6	17	150
0:03:30	21	0,4	7	17	150
0:03:31	21	0,4	7	17	150
0:03:32	21	0,4	7	17	150
0:03:33	21	0,4	7	17	150
0:03:34	21	0,4	7	17	150
0:03:35	21	0,4	7	17	150
0:03:36	21	0,4	7	17	150
0:03:37	21	0,4	7	17	150
0:03:38	21	0,4	7	17	150
0:03:39	21	0,4	7	17	150
0:03:40	21	0,4	7	17	150
0:03:41	21	0,4	7	17	150
0:03:42	21	0,4	7	17	150
0:03:43	21	0,4	7	17	150
0:03:44	21	0,4	7	17	150
0:03:45	21	0,4	7	17	150
0:03:46	21	0,4	7	17	150
0:03:47	21	0,4	7	17	150
0:03:48	21	0,4	7	17	150
0:03:49	21	0,4	7	17	150
0:03:50	21	0,4	7	17	150
0:03:51	21	0,4	7	17	150
0:03:52	21	0,4	7	17	150
0:03:53	21	0,4	7	17	150
0:03:54	21	0,4	7	17	150
0:03:55	21	0,4	7	17	150
0:03:56	21	0,4	7	17	150
0:03:57	21	0,4	7	17	150
0:03:58	21	0,4	7	17	150
0:03:59	21	0,4	7	17	150
0:04:00	21	0,4	7	17	150
0:04:01	21	0,4	7	17	150
0:04:02	21	0,4	7	17	150
0:04:03	21	0,4	7	17	150
0:04:04	21	0,4	7	17	150
0:04:05	21	0,4	7	17	150
0:04:06	21	0,4	7	17	150
0:04:07	21	0,4	7	17	150
0:04:08	21	0,4	7	17	150
0:04:09	21	0,4	7	17	150
0:04:10	21	0,4	7	17	150
0:04:11	21	0,4	7	17	150
0:04:12	21	0,4	7	17	150
0:04:13	21	0,4	7	17	150
0:04:14	21	0,4	7	17	150
0:04:15	21	0,4	7	17	150
0:04:16	21	0,4	7	17	150
0:04:17	21	0,4	7	17	150
0:04:18	21	0,4	7	17	150
0:04:19	21	0,4	7	17	150
0:04:20	21	0,4	7	17	150
0:04:21	21	0,4	7	17	150
0:04:22	21	0,4	6	17	150
0:04:23	21	0,4	6	17	150
0:04:24	21	0,4	6	17	150
0:04:25	21	0,4	6	17	150
0:04:26	21	0,4	6	17	150
0:04:27	21	0,4	6	17	150
0:04:28	21	0,4	6	17	150
0:04:29	21	0,4	6	17	150
0:04:30	21	0,4	6	17	150
0:04:31	21	0,4	6	17	150
0:04:32	21	0,4	6	17	150
0:04:33	21	0,4	6	17	150
0:04:34	21	0,4	6	17	150
0:04:35	21	0,4	6	17	150
0:04:36	21	0,4	6	17	150
0:04:37	21	0,4	6	17	150
0:04:38	21	0,4	6	17	150
0:04:39	21	0,4	6	17	150
0:04:40	21	0,4	6	17	150
0:04:41	21	0,4	6	17	150
0:04:42	21	0,5	6	17	150
0:04:43	21	0,4	6	17	150
0:04:44	21	0,4	6	17	150
0:04:45	21	0,4	6	17	150
0:04:46	21	0,4	6	17	150
0:04:47	21	0,4	6	17	150
0:04:48	20	0,4	6	17	150
0:04:49	20	0,4	6	17	150
0:04:50	20	0,4	6	17	150
0:04:51	20	0,4	6	17	150
0:04:52	20	0,4	6	17	150
0:04:53	20	0,4	6	17	150
0:04:54	20	0,4	6	17	150
0:04:55	20	0,4	6	17	150
0:04:56	20	0,5	6	17	150
0:04:57	20	0,4	6	17	150
0:04:58	20	0,4	6	17	150
0:04:59	20	0,4	6	17	150
0:05:00	20	0,4	6	17	150
0:05:01	20	0,4	6	17	150
0:05:02	20	0,5	6	17	150
0:05:03	20	0,4	6	17	150
0:05:04	20	0,4	6	17	150
0:05:05	20	0,4	6	17	150
0:05:06	20	0,4	6	17	150
0:05:07	20	0,4	6	17	150
0:05:08	20	0,4	6	17	150
0:05:09	20	0,5	6	17	150
0:05:10	20	0,5	6	17	150
0:05:11	20	0,4	6	17	150
0:05:12	20	0,4	6	17	150
0:05:13	20	0,4	6	17	150
0:05:14	20	0,4	6	17	150
0:05:15	20	0,4	6	17	150
0:05:16	20	0,4	6	17	150
0:05:17	20	0,4	6	17	150
0:05:18	20	0,5	6	17	150
0:05:19	20	0,5	6	17	150
0:05:20	20	0,5	6	17	150
0:05:21	20	0,5	6	17	150
0:05:22	20	0,5	6	17	150
0:05:23	20	0,5	6	17	150
0:05:24	20	0,5	6	17	150
0:05:25	20	0,5	6	17	150
0:05:26	20	0,4	6	17	150
0:05:27	20	0,5	6	17	150
0:05:28	20	0,4	6	17	150
0:05:29	20	0,5	6	17	150
0:05:30	20	0,4	6	17	150
0:05:31	20	0,5	6	17	150
0:05:32	20	0,4	6	17	150
0:05:33	20	0,4	6	17	150
0:05:34	20	0,4	6	17	150
0:05:35	20	0,4	6	17	150
0:05:36	20	0,5	6	17	150
0:05:37	20	0,5	6	17	150
0:05:38	20	0,5	6	17	150
0:05:39	20	0,5	6	17	150
0:05:40	20	0,5	6	17	150
0:05:41	20	0,5	6	17	150
0:05:42	20	0,5	6	17	150
0:05:43	20	0,5	6	17	150
0:05:44	20	0,5	6	17	150
0:05:45	20	0,5	6	17	150
0:05:46	20	0,5	6	17	150
0:05:47	20	0,5	6	17	150
0:05:48	20	0,5	6	17	150
0:05:49	20	0,5	6	17	150
0:05:50	20	0,5	6	17	150
0:05:51	20	0,5	6	17	150
0:05:52	20	0,5	6	17	150
0:05:53	20	0,5	6	17	150
0:05:54	20	0,5	6	17	150
0:05:55	20	0,5	6	17	150
0:05:56	20	0,5	6	17	150
0:05:57	20	0,5	6	17	150
0:05:58	20	0,5	6	17	150
0:05:59	20	0,5	6	17	150
0:06:00	20	0,5	6	17	150
0:06:01	20	0,5	6	17	150
0:06:02	20	0,5	6	17	150
0:06:03	20	0,5	6	17	150
0:06:04	20	0,5	6	17	150
0:06:05	20	0,5	6	17	150
0:06:06	20	0,5	6	17	150
0:06:07	20	0,5	6	17	150
0:06:08	20	0,5	6	17	150
0:06:09	20	0,5	6	17	150
0:06:10	20	0,5	6	17	150
0:06:11	20	0,5	6	17	150
0:06:12	20	0,5	6	17	150
0:06:13	20	0,5	6	17	150
0:06:14	20	0,5	6	17	150
0:06:15	20	0,5	6	17	150
0:06:16	20	0,5	6	17	150
0:06:17	20	0,5	6	17	150
0:06:18	20	0,5	6	17	150
0:06:19	20	0,5	6	17	150
0:06:20	20	0,5	6	17	150
0:06:21	20	0,5	6	17	150
0:06:22	20	0,5	6	17	150
0:06:23	20	0,5	6	17	150
0:06:24	20	0,5	6	17	150
0:06:25	20	0,5	6	17	150
0:06:26	20	0,5	6	17	150
0:06:27	20	0,5	6	17	150
0:06:28	20	0,5	6	17	150
0:06:29	20	0,5	6	17	150
0:06:30	20	0,5	6	17	150
0:06:31	20	0,5	6	17	150
0:06:32	20	0,5	6	17	150
0:06:33	20	0,5	6	17	150
0:06:34	20	0,5	6	17	150
0:06:35	20	0,5	6	17	150
0:06:36	20	0,5	6	17	150
0:06:37	20	0,5	6	17	150
0:06:38	20	0,5	6	16	150
0:06:39	20	0,5	6	17	150
0:06:40	20	0,5	6	16	150
0:06:41	20	0,5	6	17	150
0:06:42	20	0,5	6	17	150
0:06:43	20	0,5	6	17	150
0:06:44	20	0,5	6	16	150
0:06:45	20	0,5	6	16	150
0:06:46	20	0,5	6	17	150
0:06:47	20	0,5	6	17	150
0:06:48	20	0,5	6	16	150
0:06:49	19	0,5	6	16	150
0:06:50	19	0,5	6	16	150
0:06:51	20	0,5	6	16	150
0:06:52	19	0,5	6	16	150
0:06:53	19	0,5	6	16	150
0:06:54	19	0,5	6	16	150
0:06:55	19	0,5	6	16	150
0:06:56	19	0,5	6	16	150
0:06:57	19	0,5	6	16	150
0:06:58	19	0,5	6	16	150
0:06:59	19	0,5	6	16	150
0:07:00	19	0,5	6	16	150
0:07:01	19	0,5	6	16	150
0:07:02	19	0,5	6	16	150
0:07:03	19	0,5	6	16	150
0:07:04	19	0,5	6	16	150
0:07:05	19	0,5	6	16	150
0:07:06	19	0,5	6	16	150
0:07:07	19	0,5	6	16	150
0:07:08	19	0,5	6	16	150
0:07:09	19	0,5	6	16	150
0:07:10	19	0,5	6	16	150
0:07:11	19	0,5	6	16	150
0:07:12	19	0,5	6	16	150
0:07:13	19	0,5	6	16	150
0:07:14	19	0,5	6	16	150
0:07:15	19	0,5	6	16	150
0:07:16	19	0,5	6	16	150
0:07:17	19	0,5	6	16	150
0:07:18	19	0,5	6	16	150
0:07:19	19	0,5	6	16	150
0:07:20	19	0,5	6	16	150
0:07:21	19	0,5	6	16	150
0:07:22	19	0,5	6	16	150
0:07:23	19	0,5	6	16	150
0:07:24	19	0,5	6	16	150
0:07:25	19	0,5	6	16	150
0:07:26	19	0,5	6	16	150
0:07:27	19	0,5	6	16	150
0:07:28	19	0,5	6	16	150
0:07:29	19	0,5	6	16	150
0:07:30	19	0,5	6	16	150
0:07:31	19	0,5	6	16	150
0:07:32	19	0,5	6	16	150
0:07:33	19	0,5	6	16	150
0:07:34	19	0,5	6	16	150
0:07:35	19	0,5	6	16	150
0:07:36	19	0,5	6	16	150
0:07:37	19	0,5	6	16	150
0:07:38	19	0,5	6	16	150
0:07:39	19	0,5	6	16	150
0:07:40	19	0,5	6	16	150
0:07:41	19	0,5	6	16	150
0:07:42	19	0,5	6	16	150
0:07:43	19	0,5	6	16	150
0:07:44	19	0,5	6	15	150
0:07:45	19	0,5	6	16	150
0:07:46	19	0,5	6	15	150
0:07:47	19	0,5	6	15	150
0:07:48	19	0,5	6	15	150
0:07:49	19	0,5	6	15	150
0:07:50	19	0,5	6	15	150
0:07:51	19	0,5	6	15	150
0:07:52	19	0,5	6	16	150
0:07:53	19	0,5	6	15	150
0:07:54	19	0,5	6	15	150
0:07:55	19	0,5	6	15	150
0:07:56	19	0,5	6	15	150
0:07:57	19	0,5	6	15	150
0:07:58	19	0,5	6	15	150
0:07:59	19	0,5	6	15	150
0:08:00	19	0,5	6	15	150
0:08:01	19	0,5	6	15	150
0:08:02	19	0,5	6	15	150
0:08:03	19	0,5	6	15	150
0:08:04	19	0,5	6	15	150
0:08:05	19	0,5	6	15	150
0:08:06	19	0,5	6	15	150
0:08:07	19	0,5	6	15	150
0:08:08	19	0,5	6	15	150
0:08:09	19	0,5	6	15	150
0:08:10	19	0,5	6	15	150
0:08:11	19	0,5	6	15	150
0:08:12	19	0,5	6	15	150
0:08:13	19	0,5	6	15	150
0:08:14	19	0,5	6	15	150
0:08:15	19	0,5	6	15	150
0:08:16	19	0,5	6	15	150
0:08:17	19	0,5	6	15	150
0:08:18	19	0,5	6	15	150
0:08:19	19	0,5	6	15	150
0:08:20	19	0,5	6	15	150
0:08:21	19	0,5	6	15	150
0:08:22	19	0,5	6	15	150
0:08:23	19	0,5	6	15	150
0:08:24	19	0,5	6	15	150
0:08:25	19	0,5	6	15	150
0:08:26	19	0,5	6	15	150
0:08:27	19	0,5	6	15	150
0:08:28	19	0,5	6	15	150
0:08:29	19	0,5	6	15	150
0:08:30	19	0,5	6	15	150
0:08:31	19	0,5	6	15	150
0:08:32	19	0,5	6	15	150
0:08:33	19	0,5	6	15	150
0:08:34	19	0,5	6	15	150
0:08:35	19	0,5	6	14	150
0:08:36	19	0,5	6	15	150
0:08:37	19	0,5	6	15	150
0:08:38	19	0,5	6	14	150
0:08:39	19	0,5	6	14	150
0:08:40	19	0,5	6	15	150
0:08:41	19	0,5	6	14	150
0:08:42	19	0,5	6	14	150
0:08:43	19	0,5	6	14	150
0:08:44	19	0,5	6	14	150
0:08:45	19	0,5	6	14	150
0:08:46	19	0,5	6	14	150
0:08:47	19	0,5	6	14	150
0:08:48	19	0,5	6	14	150
0:08:49	19	0,5	6	14	150
0:08:50	19	0,5	6	14	150
0:08:51	19	0,5	6	14	150
0:08:52	19	0,5	6	14	150
0:08:53	19	0,5	6	14	150
0:08:54	19	0,5	6	14	150
0:08:55	19	0,5	6	14	150
0:08:56	19	0,5	6	14	150
0:08:57	19	0,5	6	14	150
0:08:58	19	0,5	6	14	150
0:08:59	19	0,5	6	14	150
0:09:00	19	0,5	6	14	150
0:09:01	19	0,5	6	14	150
0:09:02	19	0,5	6	14	150
0:09:03	19	0,5	6	14	150
0:09:04	19	0,5	6	14	150
0:09:05	19	0,5	6	14	150
0:09:06	19	0,5	6	14	150
0:09:07	18	0,5	6	14	150
0:09:08	18	0,5	6	14	150
0:09:09	18	0,5	6	14	150
0:09:10	18	0,5	6	14	150
0:09:11	18	0,5	6	14	150
0:09:12	18	0,5	6	14	150
0:09:13	18	0,5	6	14	150
0:09:14	18	0,5	6	14	150
0:09:15	18	0,5	6	14	150
0:09:16	18	0,5	6	14	150
0:09:17	18	0,5	6	13	150
0:09:18	18	0,5	6	14	150
0:09:19	18	0,5	6	13	150
0:09:20	18	0,5	6	13	150
0:09:21	18	0,5	6	13	150
0:09:22	18	0,5	6	13	150
0:09:23	18	0,5	6	13	150
0:09:24	18	0,5	6	13	150
0:09:25	18	0,5	6	13	150
0:09:26	18	0,5	6	13	150
0:09:27	18	0,5	6	13	150
0:09:28	18	0,5	6	13	150
0:09:29	18	0,5	6	13	150
0:09:30	18	0,5	6	13	150
0:09:31	18	0,5	6	13	150
0:09:32	18	0,5	6	13	150
0:09:33	18	0,5	6	13	150
0:09:34	18	0,5	6	13	150
0:09:35	18	0,5	6	13	150
0:09:36	18	0,5	6	13	150
0:09:37	18	0,5	6	13	150
0:09:38	18	0,5	6	13	150
0:09:39	18	0,5	6	13	150
0:09:40	18	0,5	6	13	150
0:09:41	18	0,5	6	13	150
0:09:42	18	0,5	6	13	150
0:09:43	18	0,5	6	13	150
0:09:44	18	0,5	6	13	150
0:09:45	18	0,5	6	13	150
0:09:46	18	0,5	6	13	150
0:09:47	18	0,5	6	13	150
0:09:48	18	0,5	6	13	150
0:09:49	18	0,5	6	13	150
0:09:50	18	0,5	6	13	150
0:09:51	18	0,5	6	13	150
0:09:52	18	0,5	6	13	150
0:09:53	18	0,5	6	13	150
0:09:54	18	0,5	6	13	150
0:09:55	18	0,5	6	13	150
0:09:56	18	0,5	6	13	150
0:09:57	18	0,5	6	13	150
0:09:58	18	0,5	6	13	150
0:09:59	18	0,5	6	13	150
0:10:00	18	0,5	6	13	150
0:10:01	18	0,5	6	13	150
0:10:02	18	0,5	6	13	150
0:10:03	18	0,5	6	13	150
0:10:04	18	0,5	6	13	150
0:10:05	18	0,5	6	13	150
0:10:06	18	0,5	6	13	150
0:10:07	18	0,5	6	13	150
0:10:08	18	0,5	6	13	150
0:10:09	18	0,5	6	13	150
0:10:10	18	0,5	6	13	150
0:10:11	18	0,5	6	13	150
0:10:12	18	0,5	6	12	150
0:10:13	18	0,5	6	13	150
0:10:14	18	0,5	6	13	150
0:10:15	18	0,5	6	13	150
0:10:16	18	0,5	6	12	150
0:10:17	18	0,5	6	12	150
0:10:18	18	0,5	6	12	150
0:10:19	18	0,5	6	13	150
0:10:20	18	0,5	6	12	150
0:10:21	18	0,5	6	13	150
0:10:22	18	0,5	6	12	150
0:10:23	18	0,5	6	12	150
0:10:24	18	0,5	6	12	150
0:10:25	18	0,5	6	12	150
0:10:26	18	0,5	6	12	150
0:10:27	18	0,5	6	12	150
0:10:28	18	0,5	6	12	150
0:10:29	18	0,5	6	12	150
0:10:30	18	0,5	6	12	150
0:10:31	18	0,5	6	12	150
0:10:32	18	0,5	6	12	150
0:10:33	18	0,5	6	12	150
0:10:34	18	0,5	6	12	150
0:10:35	18	0,5	6	12	150
0:10:36	18	0,5	6	12	150
0:10:37	18	0,5	6	12	150
0:10:38	18	0,5	6	12	150
0:10:39	18	0,5	6	12	150
0:10:40	18	0,5	6	12	150
0:10:41	18	0,5	6	12	150
0:10:42	18	0,5	6	12	150
0:10:43	18	0,5	6	12	150
0:10:44	18	0,5	6	12	150
0:10:45	18	0,5	6	12	150
0:10:46	18	0,5	6	12	150
0:10:47	18	0,5	6	12	150
0:10:48	18	0,5	6	12	150
0:10:49	18	0,5	6	12	150
0:10:50	18	0,5	6	12	150
0:10:51	18	0,5	6	12	150
0:10:52	18	0,5	6	12	150
0:10:53	18	0,5	6	12	150
0:10:54	18	0,5	6	12	150
0:10:55	18	0,5	6	12	150
0:10:56	18	0,5	6	12	150
0:10:57	18	0,5	6	12	150
0:10:58	18	0,5	6	12	150
0:10:59	18	0,5	6	12	150
0:11:00	18	0,5	6	12	150
0:11:01	18	0,5	6	12	150
0:11:02	18	0,5	6	12	150
0:11:03	18	0,5	6	12	150
0:11:04	18	0,5	6	12	150
0:11:05	18	0,5	6	12	150
0:11:06	18	0,5	6	12	150
0:11:07	18	0,5	6	12	150
0:11:08	18	0,5	6	12	150
0:11:09	17	0,5	6	12	150
0:11:10	18	0,5	6	12	150
0:11:11	17	0,5	6	12	150
0:11:12	17	0,5	6	12	150
0:11:13	17	0,5	6	12	150
0:11:14	17	0,5	6	12	150
0:11:15	17	0,5	6	12	150
0:11:16	17	0,5	6	12	150
0:11:17	17	0,5	6	12	150
0:11:18	17	0,5	6	12	150
0:11:19	17	0,5	6	12	150
0:11:20	17	0,5	6	12	150
0:11:21	17	0,5	6	12	150
0:11:22	17	0,5	6	12	150
0:11:23	17	0,5	6	12	150
0:11:24	17	0,5	6	12	150
0:11:25	17	0,5	6	12	150
0:11:26	17	0,5	6	12	150
0:11:27	17	0,5	6	12	150
0:11:28	17	0,5	6	12	150
0:11:29	17	0,5	6	12	150
0:11:30	17	0,5	6	12	150
0:11:31	17	0,5	6	12	150
0:11:32	17	0,5	6	12	150
0:11:33	17	0,5	6	12	150
0:11:34	17	0,5	6	12	150
0:11:35	17	0,5	6	12	150
0:11:36	17	0,5	6	12	150
0:11:37	17	0,5	6	11	150
0:11:38	17	0,5	6	11	150
0:11:39	17	0,5	6	12	150
0:11:40	17	0,5	6	12	150
0:11:41	17	0,5	6	11	150
0:11:42	17	0,5	6	11	150
0:11:43	17	0,5	6	11	150
0:11:44	17	0,5	6	12	150
0:11:45	17	0,5	6	12	150
0:11:46	17	0,5	6	11	150
0:11:47	17	0,5	6	11	150
0:11:48	17	0,5	6	11	150
0:11:49	17	0,5	6	11	150
0:11:50	17	0,5	6	11	150
0:11:51	17	0,5	6	11	150
0:11:52	17	0,5	6	12	150
0:11:53	17	0,5	6	11	150
0:11:54	17	0,5	6	11	150
0:11:55	17	0,5	6	11	150
0:11:56	17	0,5	6	11	150
0:11:57	17	0,5	6	11	150
0:11:58	17	0,5	6	11	150
0:11:59	17	0,5	6	11	150
0:12:00	17	0,5	6	11	150
0:12:01	17	0,5	6	11	150
0:12:02	17	0,5	6	11	150
0:12:03	17	0,5	6	11	150
0:12:04	17	0,5	6	11	150
0:12:05	17	0,5	6	11	150
0:12:06	17	0,5	6	11	150
0:12:07	17	0,5	6	11	150
0:12:08	17	0,5	6	11	150
0:12:09	17	0,5	6	11	150
0:12:10	17	0,5	6	11	150
0:12:11	17	0,5	6	11	150
0:12:12	17	0,5	6	11	150
0:12:13	17	0,5	6	11	150
0:12:14	17	0,5	6	11	150
0:12:15	17	0,5	6	11	150
0:12:16	17	0,5	6	11	150
0:12:17	17	0,5	6	11	150
0:12:18	17	0,5	6	11	150
0:12:19	17	0,5	6	11	150
0:12:20	17	0,5	6	11	150
0:12:21	17	0,5	6	11	150
0:12:22	17	0,5	6	11	150
0:12:23	17	0,5	6	11	150
0:12:24	17	0,5	6	11	150
0:12:25	17	0,5	6	11	150
0:12:26	17	0,5	6	11	150
0:12:27	17	0,5	6	11	150
0:12:28	17	0,5	6	11	150
0:12:29	17	0,5	6	11	150
0:12:30	17	0,5	6	11	150
0:12:31	17	0,5	6	11	150
0:12:32	17	0,5	6	11	150
0:12:33	17	0,5	6	11	150
0:12:34	17	0,5	6	11	150
0:12:35	17	0,5	6	11	150
0:12:36	17	0,5	6	11	150
0:12:37	17	0,5	6	11	150
0:12:38	17	0,5	6	11	150
0:12:39	17	0,5	6	11	150
0:12:40	17	0,5	6	11	150
0:12:41	17	0,5	6	11	150
0:12:42	17	0,5	6	11	150
0:12:43	17	0,5	6	11	150
0:12:44	17	0,5	6	11	150
0:12:45	17	0,5	6	11	150
0:12:46	17	0,5	6	11	150
0:12:47	17	0,5	6	11	150
0:12:48	17	0,5	6	11	150
0:12:49	17	0,5	6	11	150
0:12:50	17	0,5	6	11	150
0:12:51	17	0,5	6	11	150
0:12:52	17	0,5	6	11	150
0:12:53	17	0,5	6	11	150
0:12:54	17	0,5	6	11	150
0:12:55	17	0,5	6	11	150
0:12:56	17	0,5	6	11	150
0:12:57	16	0,5	6	11	150
0:12:58	16	0,5	6	11	150
0:12:59	16	0,5	6	11	150
0:13:00	16	0,5	6	11	150
0:13:01	16	0,5	6	11	150
0:13:02	16	0,5	6	11	150
0:13:03	16	0,5	6	11	150
0:13:04	16	0,5	6	11	150
0:13:05	16	0,5	6	11	150
0:13:06	16	0,5	6	11	150
0:13:07	16	0,5	6	11	150
0:13:08	16	0,5	6	11	150
0:13:09	16	0,5	6	11	150
0:13:10	16	0,5	6	11	150
0:13:11	16	0,5	6	11	150
0:13:12	16	0,5	6	11	150
0:13:13	16	0,5	6	11	150
0:13:14	16	0,5	6	11	150
0:13:15	16	0,5	6	11	150
0:13:16	16	0,5	6	11	150
0:13:17	16	0,5	6	11	150
0:13:18	16	0,5	6	11	150
0:13:19	16	0,5	6	11	150
0:13:20	16	0,5	6	11	150
0:13:21	16	0,5	6	11	150
0:13:22	16	0,5	6	11	150
0:13:23	16	0,5	6	11	150
0:13:24	16	0,5	6	11	150
0:13:25	16	0,5	6	11	150
0:13:26	16	0,5	6	11	150
0:13:27	16	0,5	6	11	150
0:13:28	16	0,5	6	11	150
0:13:29	16	0,5	6	11	150
0:13:30	16	0,5	6	11	150
0:13:31	16	0,5	6	11	150
0:13:32	16	0,5	6	11	150
0:13:33	16	0,5	6	11	150
0:13:34	16	0,5	6	11	150
0:13:35	16	0,5	6	11	150
0:13:36	16	0,5	6	11	150
0:13:37	16	0,5	6	11	150
0:13:38	16	0,5	6	11	150
0:13:39	16	0,5	6	11	150
0:13:40	16	0,5	6	10	150
0:13:41	16	0,5	6	11	150
0:13:42	16	0,5	6	11	150
0:13:43	16	0,5	6	10	150
0:13:44	16	0,5	6	10	150
0:13:45	16	0,5	6	10	150
0:13:46	16	0,5	6	11	150
0:13:47	16	0,5	6	10	150
0:13:48	16	0,5	6	10	150
0:13:49	16	0,5	7	10	150
0:13:50	16	0,5	7	10	150
0:13:51	16	0,5	7	11	150
0:13:52	16	0,5	7	10	150
0:13:53	16	0,5	7	10	150
0:13:54	16	0,5	7	10	150
0:13:55	16	0,5	7	10	150
0:13:56	16	0,5	7	10	150
0:13:57	16	0,5	7	10	150
0:13:58	16	0,5	7	10	150
0:13:59	16	0,5	7	10	150
0:14:00	16	0,5	7	10	150
0:14:01	16	0,5	7	11	150
0:14:02	16	0,5	7	10	150
0:14:03	16	0,5	7	10	150
0:14:04	16	0,5	7	10	150
0:14:05	16	0,5	7	10	150
0:14:06	16	0,5	7	11	150
0:14:07	16	0,5	7	10	150
0:14:08	16	0,5	7	10	150
0:14:09	16	0,5	7	10	150
0:14:10	16	0,5	7	10	150
0:14:11	16	0,5	7	10	150
0:14:12	16	0,5	7	10	150
0:14:13	16	0,5	7	10	150
0:14:14	16	0,5	7	10	150
0:14:15	16	0,5	7	10	150
0:14:16	16	0,5	7	10	150
0:14:17	16	0,5	7	10	150
0:14:18	16	0,5	7	10	150
0:14:19	16	0,5	7	10	150
0:14:20	16	0,5	7	10	150
0:14:21	16	0,5	7	10	150
0:14:22	16	0,5	7	10	150
0:14:23	16	0,5	7	10	150
0:14:24	16	0,5	7	10	150
0:14:25	16	0,5	7	10	150
0:14:26	16	0,5	7	10	150
0:14:27	16	0,5	7	10	150
0:14:28	16	0,5	7	10	150
0:14:29	16	0,5	7	10	150
0:14:30	16	0,5	7	10	150
0:14:31	16	0,5	7	10	150
0:14:32	16	0,5	7	10	150
0:14:33	16	0,5	7	10	150
0:14:34	16	0,5	7	10	150
0:14:35	16	0,5	7	10	150
0:14:36	16	0,5	7	10	150
0:14:37	16	0,5	7	10	150
0:14:38	16	0,5	7	10	150
0:14:39	16	0,5	7	10	150
0:14:40	15	0,5	7	10	150
0:14:41	16	0,5	7	10	150
0:14:42	15	0,5	7	10	150
0:14:43	16	0,5	7	10	150
0:14:44	15	0,5	7	10	150
0:14:45	15	0,5	7	10	150
0:14:46	15	0,5	7	10	150
0:14:47	15	0,5	7	10	150
0:14:48	15	0,5	7	10	150
0:14:49	15	0,5	7	10	150
0:14:50	15	0,5	7	10	150
0:14:51	15	0,5	7	10	150
0:14:52	15	0,5	7	10	150
0:14:53	15	0,5	7	10	150
0:14:54	15	0,5	7	10	150
0:14:55	15	0,5	7	10	150
0:14:56	15	0,5	7	10	150
0:14:57	15	0,5	7	10	150
0:14:58	15	0,5	7	10	150
0:14:59	15	0,5	7	10	150
0:15:00	15	0,5	7	10	150
0:15:01	15	0,5	7	10	150
0:15:02	15	0,5	7	10	150
0:15:03	15	0,5	7	10	150
0:15:04	15	0,5	7	10	150
0:15:05	15	0,5	7	10	150
0:15:06	15	0,5	7	10	150
0:15:07	15	0,5	7	10	150
0:15:08	15	0,5	7	10	150
0:15:09	15	0,5	7	10	150
0:15:10	15	0,5	7	10	150
0:15:11	15	0,5	7	10	150
0:15:12	15	0,5	7	10	150
0:15:13	15	0,5	7	10	150
0:15:14	15	0,5	7	10	150
0:15:15	15	0,5	7	10	150
0:15:16	15	0,5	7	10	150
0:15:17	15	0,5	7	10	150
0:15:18	15	0,5	7	10	150
0:15:19	15	0,5	7	10	150
0:15:20	15	0,5	7	10	150
0:15:21	15	0,5	7	10	150
0:15:22	15	0,5	7	10	150
0:15:23	15	0,5	7	10	150
0:15:24	15	0,5	7	10	150
0:15:25	15	0,5	7	10	150
0:15:26	15	0,5	7	10	150
0:15:27	15	0,5	7	10	150
0:15:28	15	0,5	7	10	150
0:15:29	15	0,5	7	10	150
0:15:30	15	0,5	7	10	150
0:15:31	15	0,5	7	10	150
0:15:32	15	0,5	7	10	150
0:15:33	15	0,5	7	10	150
0:15:34	15	0,5	7	10	150
0:15:35	15	0,5	7	10	150
0:15:36	15	0,5	7	10	150
0:15:37	15	0,5	7	10	150
0:15:38	15	0,5	7	10	150
0:15:39	15	0,5	7	10	150
0:15:40	15	0,5	7	10	150
0:15:41	15	0,5	7	10	150
0:15:42	15	0,5	7	10	150
0:15:43	15	0,5	7	10	150
0:15:44	15	0,5	7	10	150
0:15:45	15	0,5	7	10	150
0:15:46	15	0,5	7	10	150
0:15:47	15	0,5	7	10	150
0:15:48	15	0,5	7	10	150
0:15:49	15	0,5	7	10	150
0:15:50	15	0,5	7	10	150
0:15:51	15	0,5	7	10	150
0:15:52	15	0,5	7	10	150
0:15:53	15	0,5	7	9	150
0:15:54	15	0,5	7	10	150
0:15:55	15	0,5	7	10	150
0:15:56	15	0,5	7	10	150
0:15:57	15	0,5	7	9	150
0:15:58	15	0,5	7	10	150
0:15:59	15	0,5	7	9	150
0:16:00	15	0,5	7	10	150
0:16:01	15	0,5	7	10	150
0:16:02	15	0,5	7	10	150
0:16:03	15	0,5	7	9	150
0:16:04	15	0,5	7	10	150
0:16:05	15	0,5	7	9	150
0:16:06	15	0,5	7	10	150
0:16:07	15	0,5	7	10	150
0:16:08	15	0,5	7	9	150
0:16:09	15	0,5	7	10	150
0:16:10	15	0,5	7	9	150
0:16:11	15	0,5	7	9	150
0:16:12	15	0,5	7	9	150
0:16:13	15	0,5	7	9	150
0:16:14	15	0,5	7	9	150
0:16:15	15	0,5	7	9	150
0:16:16	15	0,5	7	9	150
0:16:17	15	0,5	7	9	150
0:16:18	15	0,5	7	9	150
0:16:19	15	0,5	7	9	150
0:16:20	15	0,5	7	9	150
0:16:21	15	0,5	7	9	150
0:16:22	15	0,5	7	9	150
0:16:23	15	0,5	7	9	150
0:16:24	15	0,5	7	9	150
0:16:25	15	0,5	7	9	150
0:16:26	15	0,5	7	9	150
0:16:27	15	0,5	7	9	150
0:16:28	14	0,5	7	9	150
0:16:29	14	0,5	7	9	150
0:16:30	14	0,5	7	9	150
0:16:31	14	0,5	7	9	150
0:16:32	14	0,5	7	9	150
0:16:33	14	0,5	7	9	150
0:16:34	14	0,5	7	9	150
0:16:35	14	0,5	7	9	150
0:16:36	14	0,5	7	9	150
0:16:37	14	0,5	7	9	150
0:16:38	14	0,5	7	9	150
0:16:39	14	0,5	7	9	150
0:16:40	14	0,5	7	9	150
0:16:41	14	0,5	7	9	150
0:16:42	14	0,5	7	9	150
0:16:43	14	0,5	7	9	150
0:16:44	14	0,5	7	9	150
0:16:45	14	0,5	7	9	150
0:16:46	14	0,5	7	9	150
0:16:47	14	0,5	7	9	150
0:16:48	14	0,5	7	9	150
0:16:49	14	0,5	7	9	150
0:16:50	14	0,5	7	9	150
0:16:51	14	0,5	7	9	150
0:16:52	14	0,5	7	9	150
0:16:53	14	0,5	7	9	150
0:16:54	14	0,5	7	9	150
0:16:55	14	0,5	7	9	150
0:16:56	14	0,5	7	9	150
0:16:57	14	0,5	7	9	150
0:16:58	14	0,5	7	9	150
0:16:59	14	0,5	7	9	150
0:17:00	14	0,5	7	9	150
0:17:01	14	0,5	7	9	150
0:17:02	14	0,5	7	9	150
0:17:03	14	0,5	7	9	150
0:17:04	14	0,5	7	9	150
0:17:05	14	0,5	7	9	150
0:17:06	14	0,5	7	9	150
0:17:07	14	0,5	7	9	150
0:17:08	14	0,5	7	9	150
0:17:09	14	0,5	7	9	150
0:17:10	14	0,5	7	9	150
0:17:11	14	0,5	7	9	150
0:17:12	14	0,5	7	9	150
0:17:13	14	0,5	7	9	150
0:17:14	14	0,5	7	9	150
0:17:15	14	0,5	7	9	150
0:17:16	14	0,5	7	9	150
0:17:17	14	0,5	7	9	150
0:17:18	14	0,5	7	9	150
0:17:19	14	0,5	7	9	150
0:17:20	14	0,5	7	9	150
0:17:21	14	0,5	7	9	150
0:17:22	14	0,5	7	9	150
0:17:23	14	0,5	7	9	150
0:17:24	14	0,5	7	9	150
0:17:25	14	0,5	7	9	150
0:17:26	14	0,5	7	9	150
0:17:27	14	0,5	7	9	150
0:17:28	14	0,5	7	9	150
0:17:29	14	0,5	7	9	150
0:17:30	14	0,5	7	9	150
0:17:31	14	0,5	7	9	150
0:17:32	14	0,5	7	9	150
0:17:33	14	0,5	7	9	150
0:17:34	14	0,5	7	9	150
0:17:35	14	0,5	7	9	150
0:17:36	14	0,5	7	9	150
0:17:37	14	0,5	7	9	150
0:17:38	14	0,5	7	9	150
0:17:39	14	0,5	7	9	150
0:17:40	14	0,5	7	9	150
0:17:41	14	0,5	7	9	150
0:17:42	14	0,5	7	9	150
0:17:43	14	0,5	7	9	150
0:17:44	14	0,5	7	9	150
0:17:45	14	0,5	7	9	150
0:17:46	14	0,5	7	9	150
0:17:47	14	0,5	7	9	150
0:17:48	14	0,5	7	9	150
0:17:49	14	0,5	7	9	150
0:17:50	14	0,5	7	9	150
0:17:51	14	0,5	7	9	150
0:17:52	14	0,5	7	9	150
0:17:53	14	0,5	7	9	150
0:17:54	14	0,5	7	9	150
0:17:55	14	0,5	7	9	150
0:17:56	14	0,5	7	9	150
0:17:57	14	0,5	7	9	150
0:17:58	14	0,5	7	9	150
0:17:59	14	0,5	7	9	150
0:18:00	14	0,5	7	9	150
0:18:01	14	0,5	7	9	150
0:18:02	14	0,5	7	9	150
0:18:03	14	0,5	7	9	150
0:18:04	14	0,5	7	9	150
0:18:05	14	0,5	7	9	150
0:18:06	14	0,5	7	9	150
0:18:07	14	0,5	7	9	150
0:18:08	14	0,5	7	9	150
0:18:09	14	0,5	7	9	150
0:18:10	14	0,5	7	9	150
0:18:11	14	0,5	7	9	150
0:18:12	14	0,5	7	9	150
0:18:13	14	0,5	7	9	150
0:18:14	14	0,5	7	9	150
0:18:15	14	0,5	7	9	150
0:18:16	14	0,5	7	9	150
0:18:17	14	0,5	7	9	150
0:18:18	14	0,5	7	9	150
0:18:19	14	0,5	7	9	150
0:18:20	14	0,5	7	9	150
0:18:21	14	0,5	7	9	150
0:18:22	14	0,5	7	8	150
0:18:23	13	0,5	7	9	150
0:18:24	14	0,5	7	9	150
0:18:25	13	0,5	7	9	150
0:18:26	13	0,5	7	9	150
0:18:27	13	0,5	7	9	150
0:18:28	13	0,5	7	9	150
0:18:29	13	0,5	7	9	150
0:18:30	13	0,5	7	9	150
0:18:31	13	0,5	7	8	150
0:18:32	13	0,5	7	9	150
0:18:33	13	0,5	7	9	150
0:18:34	13	0,5	7	8	150
0:18:35	13	0,5	7	9	150
0:18:36	13	0,5	7	9	150
0:18:37	13	0,5	7	8	150
0:18:38	13	0,5	7	8	150
0:18:39	13	0,5	7	8	150
0:18:40	13	0,5	7	9	150
0:18:41	13	0,5	7	9	150
0:18:42	13	0,5	7	8	150
0:18:43	13	0,5	7	9	150
0:18:44	13	0,5	7	8	150
0:18:45	13	0,5	7	8	150
0:18:46	13	0,5	7	8	150
0:18:47	13	0,5	7	8	150
0:18:48	13	0,5	7	8	150
0:18:49	13	0,5	7	8	150
0:18:50	13	0,5	7	8	150
0:18:51	13	0,5	7	8	150
0:18:52	13	0,5	7	8	150
0:18:53	13	0,5	7	8	150
0:18:54	13	0,5	7	8	150
0:18:55	13	0,5	7	8	150
0:18:56	13	0,5	7	8	150
0:18:57	13	0,5	7	8	150
0:18:58	13	0,5	7	8	150
0:18:59	13	0,5	7	8	150
0:19:00	13	0,5	7	8	150
0:19:01	13	0,5	7	8	150
0:19:02	13	0,5	7	8	150
0:19:03	13	0,5	7	8	150
0:19:04	13	0,5	7	8	150
0:19:05	13	0,5	7	8	150
0:19:06	13	0,5	7	8	150
0:19:07	13	0,5	7	8	150
0:19:08	13	0,5	7	8	150
0:19:09	13	0,5	7	8	150
0:19:10	13	0,5	7	8	150
0:19:11	13	0,5	7	8	150
0:19:12	13	0,5	7	8	150
0:19:13	13	0,5	7	8	150
0:19:14	13	0,5	7	8	150
0:19:15	13	0,5	7	8	150
0:19:16	13	0,5	7	8	150
0:19:17	13	0,5	7	8	150
0:19:18	13	0,5	7	8	150
0:19:19	13	0,5	7	8	150
0:19:20	13	0,5	7	8	150
0:19:21	13	0,5	7	8	150
0:19:22	13	0,5	7	8	150
0:19:23	13	0,5	7	8	150
0:19:24	13	0,5	7	8	150
0:19:25	13	0,5	7	8	150
0:19:26	13	0,5	7	8	150
0:19:27	13	0,5	7	8	150
0:19:28	13	0,5	7	8	150
0:19:29	13	0,5	7	8	150
0:19:30	13	0,5	7	8	150
0:19:31	13	0,5	7	8	150
0:19:32	13	0,5	7	8	150
0:19:33	13	0,5	7	8	150
0:19:34	13	0,5	7	8	150
0:19:35	13	0,5	7	8	150
0:19:36	13	0,5	7	8	150
0:19:37	13	0,5	7	8	150
0:19:38	13	0,5	7	8	150
0:19:39	13	0,5	7	8	150
0:19:40	13	0,5	7	8	150
0:19:41	13	0,5	7	8	150
0:19:42	13	0,5	7	8	150
0:19:43	13	0,5	7	8	150
0:19:44	13	0,5	7	8	150
0:19:45	13	0,5	7	8	150
0:19:46	13	0,5	7	8	150
0:19:47	13	0,5	7	8	150
0:19:48	13	0,5	7	8	150
0:19:49	13	0,5	7	8	150
0:19:50	13	0,5	7	8	150
0:19:51	13	0,5	7	8	150
0:19:52	13	0,5	7	8	150
0:19:53	13	0,5	7	8	150
0:19:54	13	0,5	7	8	150
0:19:55	13	0,5	7	8	150
0:19:56	13	0,5	7	8	150
0:19:57	13	0,5	7	8	150
0:19:58	13	0,5	7	8	150
0:19:59	13	0,5	7	8	150
0:20:00	13	0,5	7	8	150
0:20:01	13	0,5	7	8	150
0:20:02	13	0,5	7	8	150
0:20:03	13	0,5	7	8	150
0:20:04	13	0,5	7	8	150
0:20:05	13	0,5	7	8	150
0:20:06	13	0,5	7	8	150
0:20:07	13	0,5	7	8	150
0:20:08	13	0,5	7	8	150
0:20:09	13	0,5	7	8	150
0:20:10	13	0,5	7	8	150
0:20:11	13	0,5	7	8	150
0:20:12	13	0,5	7	8	150
0:20:13	13	0,5	7	8	150
0:20:14	13	0,5	7	8	150
0:20:15	13	0,5	7	8	150
0:20:16	13	0,5	7	8	150
0:20:17	13	0,5	7	8	150
0:20:18	13	0,5	7	8	150
0:20:19	13	0,5	7	8	150
0:20:20	13	0,5	7	8	150
0:20:21	13	0,5	7	8	150
0:20:22	13	0,5	7	8	150
0:20:23	13	0,5	7	8	150
0:20:24	12	0,5	7	8	150
0:20:25	12	0,5	7	8	150
0:20:26	12	0,5	7	8	150
0:20:27	12	0,5	7	8	150
0:20:28	12	0,5	7	8	150
0:20:29	12	0,5	7	8	150
0:20:30	12	0,5	7	8	150
0:20:31	12	0,5	7	8	150
0:20:32	12	0,5	7	8	150
0:20:33	12	0,5	7	8	150
0:20:34	12	0,5	7	8	150
0:20:35	12	0,5	7	8	150
0:20:36	12	0,5	7	8	150
0:20:37	12	0,5	7	8	150
0:20:38	12	0,5	7	8	150
0:20:39	12	0,5	7	8	150
0:20:40	12	0,5	7	8	150
0:20:41	12	0,5	7	8	150
0:20:42	12	0,5	7	8	150
0:20:43	12	0,5	7	8	150
0:20:44	12	0,5	7	8	150
0:20:45	12	0,5	7	8	150
0:20:46	12	0,5	7	8	150
0:20:47	12	0,5	7	8	150
0:20:48	12	0,5	7	8	150
0:20:49	12	0,5	7	8	150
0:20:50	12	0,5	7	8	150
0:20:51	12	0,5	7	8	150
0:20:52	12	0,5	7	8	150
0:20:53	12	0,5	7	8	150
0:20:54	12	0,5	7	8	150
0:20:55	12	0,5	7	8	150
0:20:56	12	0,5	7	8	150
0:20:57	12	0,5	7	8	150
0:20:58	12	0,5	7	8	150
0:20:59	12	0,5	7	8	150
0:21:00	12	0,5	7	8	150
0:21:01	12	0,5	7	8	150
0:21:02	12	0,5	7	8	150
0:21:03	12	0,5	7	8	150
0:21:04	12	0,5	7	8	150
0:21:05	12	0,5	7	8	150
0:21:06	12	0,5	7	8	150
0:21:07	12	0,5	7	7	150
0:21:08	12	0,5	7	8	150
0:21:09	12	0,5	7	7	150
0:21:10	12	0,5	7	8	150
0:21:11	12	0,5	7	8	150
0:21:12	12	0,5	7	7	150
0:21:13	12	0,5	7	8	150
0:21:14	12	0,5	7	8	150
0:21:15	12	0,5	7	8	150
0:21:16	12	0,5	7	7	150
0:21:17	12	0,5	7	8	150
0:21:18	12	0,5	7	7	150
0:21:19	12	0,5	7	8	150
0:21:20	12	0,5	7	7	150
0:21:21	12	0,5	7	8	150
0:21:22	12	0,5	7	8	150
0:21:23	12	0,5	7	8	150
0:21:24	12	0,5	7	7	150
0:21:25	12	0,5	7	8	150
0:21:26	12	0,5	7	7	150
0:21:27	12	0,5	7	7	150
0:21:28	12	0,5	7	8	150
0:21:29	12	0,5	7	7	150
0:21:30	12	0,5	7	8	150
0:21:31	12	0,5	7	7	150
0:21:32	12	0,5	7	8	150
0:21:33	12	0,5	7	7	150
0:21:34	12	0,5	7	7	150
0:21:35	12	0,5	7	7	150
0:21:36	12	0,5	7	7	150
0:21:37	12	0,5	7	7	150
0:21:38	12	0,5	7	7	150
0:21:39	12	0,5	7	7	150
0:21:40	12	0,5	7	7	150
0:21:41	12	0,5	7	7	150
0:21:42	12	0,5	7	7	150
0:21:43	12	0,5	7	7	150
0:21:44	12	0,5	7	7	150
0:21:45	12	0,5	7	7	150
0:21:46	12	0,5	7	7	150
0:21:47	12	0,5	7	7	150
0:21:48	12	0,5	7	7	150
0:21:49	12	0,5	7	7	150
0:21:50	12	0,5	7	7	150
0:21:51	12	0,5	7	7	150
0:21:52	12	0,5	7	7	150
0:21:53	12	0,5	7	7	150
0:21:54	12	0,5	7	7	150
0:21:55	12	0,5	7	7	150
0:21:56	12	0,5	7	7	150
0:21:57	12	0,5	7	7	150
0:21:58	12	0,5	7	7	150
0:21:59	12	0,5	7	7	150
0:22:00	12	0,5	7	7	150
0:22:01	12	0,5	7	7	150
0:22:02	12	0,5	7	7	150
0:22:03	12	0,5	7	7	150
0:22:04	12	0,5	7	7	150
0:22:05	12	0,5	7	7	150
0:22:06	12	0,5	7	7	150
0:22:07	12	0,5	7	7	150
0:22:08	12	0,5	7	7	150
0:22:09	12	0,5	7	7	150
0:22:10	12	0,5	7	7	150
0:22:11	12	0,5	7	7	150
0:22:12	12	0,5	7	7	150
0:22:13	12	0,5	7	7	150
0:22:14	12	0,5	7	7	150
0:22:15	12	0,5	7	7	150
0:22:16	12	0,5	7	7	150
0:22:17	12	0,5	7	7	150
0:22:18	12	0,5	7	7	150
0:22:19	12	0,5	7	7	150
0:22:20	12	0,5	7	7	150
0:22:21	12	0,5	7	7	150
0:22:22	12	0,5	7	7	150
0:22:23	12	0,5	7	7	150
0:22:24	12	0,5	7	7	150
0:22:25	12	0,5	7	7	150
0:22:26	12	0,5	7	7	150
0:22:27	12	0,5	7	7	150
0:22:28	12	0,5	7	7	150
0:22:29	12	0,5	7	7	150
0:22:30	12	0,5	7	7	150
0:22:31	12	0,5	7	7	150
0:22:32	12	0,5	7	7	150
0:22:33	12	0,5	7	7	150
0:22:34	12	0,5	7	7	150
0:22:35	12	0,5	7	7	150
0:22:36	12	0,5	7	7	150
0:22:37	11	0,5	7	7	150
0:22:38	11	0,5	7	7	150
0:22:39	11	0,5	7	7	150
0:22:40	11	0,5	7	7	150
0:22:41	11	0,5	7	7	150
0:22:42	11	0,5	7	7	150
0:22:43	11	0,5	7	7	150
0:22:44	11	0,5	7	7	150
0:22:45	11	0,5	7	7	150
0:22:46	11	0,5	7	7	150
0:22:47	11	0,5	7	7	150
0:22:48	11	0,5	7	7	150
0:22:49	11	0,5	7	7	150
0:22:50	11	0,5	7	7	150
0:22:51	11	0,5	7	7	150
0:22:52	11	0,5	7	7	150
0:22:53	11	0,5	7	7	150
0:22:54	11	0,5	7	7	150
0:22:55	11	0,5	7	7	150
0:22:56	11	0,5	7	7	150
0:22:57	11	0,5	7	7	150
0:22:58	11	0,5	7	7	150
0:22:59	11	0,5	7	7	150
0:23:00	11	0,5	7	7	150
0:23:01	11	0,5	7	7	150
0:23:02	11	0,5	7	7	150
0:23:03	11	0,5	7	7	150
0:23:04	11	0,5	7	7	150
0:23:05	11	0,5	7	7	150
0:23:06	11	0,5	7	7	150
0:23:07	11	0,5	7	7	150
0:23:08	11	0,5	7	7	150
0:23:09	11	0,5	7	7	150
0:23:10	11	0,5	7	7	150
0:23:11	11	0,5	7	7	150
0:23:12	11	0,5	7	7	150
0:23:13	11	0,5	7	7	150
0:23:14	11	0,5	7	7	150
0:23:15	11	0,5	7	7	150
0:23:16	11	0,5	7	7	150
0:23:17	11	0,5	7	7	150
0:23:18	11	0,5	7	7	150
0:23:19	11	0,5	7	7	150
0:23:20	11	0,5	7	7	150
0:23:21	11	0,5	7	7	150
0:23:22	11	0,5	7	7	150
0:23:23	11	0,5	7	7	150
0:23:24	11	0,5	7	7	150
0:23:25	11	0,5	7	7	150
0:23:26	11	0,5	7	7	150
0:23:27	11	0,5	7	7	150
0:23:28	11	0,5	7	7	150
0:23:29	11	0,5	7	7	150
0:23:30	11	0,5	7	7	150
0:23:31	11	0,5	7	7	150
0:23:32	11	0,5	7	7	150
0:23:33	11	0,5	7	7	150
0:23:34	11	0,5	7	7	150
0:23:35	11	0,5	7	7	150
0:23:36	11	0,5	7	7	150
0:23:37	11	0,5	7	7	150
0:23:38	11	0,5	7	7	150
0:23:39	11	0,5	7	7	150
0:23:40	11	0,5	7	7	150
0:23:41	11	0,5	7	7	150
0:23:42	11	0,5	7	7	150
0:23:43	11	0,5	7	7	150
0:23:44	11	0,5	7	7	150
0:23:45	11	0,5	7	7	150
0:23:46	11	0,5	7	7	150
0:23:47	11	0,5	7	7	150
0:23:48	11	0,5	7	7	150
0:23:49	11	0,5	7	7	150
0:23:50	11	0,5	7	7	150
0:23:51	11	0,5	7	7	150
0:23:52	11	0,5	7	7	150
0:23:53	11	0,5	7	7	150
0:23:54	11	0,5	7	7	150
0:23:55	11	0,5	7	7	150
0:23:56	11	0,5	7	7	150
0:23:57	11	0,5	7	7	150
0:23:58	11	0,5	7	7	150
0:23:59	11	0,5	7	7	150
0:24:00	11	0,5	7	7	150
0:24:01	11	0,5	7	7	150
0:24:02	11	0,5	7	7	150
0:24:03	11	0,5	7	7	150
0:24:04	11	0,5	7	7	150
0:24:05	11	0,5	7	7	150
0:24:06	11	0,5	7	7	150
0:24:07	11	0,5	7	7	150
0:24:08	11	0,5	7	7	150
0:24:09	11	0,5	7	7	150
0:24:10	11	0,5	7	7	150
0:24:11	11	0,5	7	7	150
0:24:12	11	0,5	7	7	150
0:24:13	11	0,5	7	7	150
0:24:14	11	0,5	7	7	150
0:24:15	11	0,5	7	7	150
0:24:16	11	0,5	7	7	150
0:24:17	11	0,5	7	7	150
0:24:18	11	0,5	7	7	150
0:24:19	11	0,5	7	7	150
0:24:20	11	0,5	7	7	150
0:24:21	11	0,5	7	7	150
0:24:22	11	0,5	7	7	150
0:24:23	11	0,5	7	7	150
0:24:24	11	0,5	7	7	150
0:24:25	11	0,5	7	7	150
0:24:26	11	0,5	7	7	150
0:24:27	11	0,5	7	7	150
0:24:28	11	0,5	7	7	150
0:24:29	11	0,5	7	7	150
0:24:30	11	0,5	7	7	150
0:24:31	11	0,5	7	7	150
0:24:32	11	0,4	7	6	150
0:24:33	11	0,5	7	6	150
0:24:34	11	0,5	7	6	150
0:24:35	11	0,5	7	7	150
0:24:36	11	0,5	7	7	150
0:24:37	11	0,5	7	7	150
0:24:38	11	0,5	7	7	150
0:24:39	11	0,5	7	7	150
0:24:40	11	0,5	7	6	150
0:24:41	11	0,5	7	6	150
0:24:42	11	0,5	7	6	150
0:24:43	11	0,5	7	7	150
0:24:44	11	0,5	7	7	150
0:24:45	11	0,5	7	7	150
0:24:46	11	0,5	7	6	150
0:24:47	11	0,5	7	6	150
0:24:48	11	0,5	7	7	150
0:24:49	11	0,5	7	6	150
0:24:50	11	0,5	7	6	150
0:24:51	11	0,5	7	6	150
0:24:52	11	0,5	7	6	150
0:24:53	11	0,5	7	6	150
0:24:54	11	0,5	7	6	150
0:24:55	11	0,5	7	6	150
0:24:56	10	0,5	7	6	150
0:24:57	11	0,5	7	6	150
0:24:58	10	0,5	7	6	150
0:24:59	10	0,5	7	6	150
0:25:00	10	0,5	7	6	150
0:25:01	10	0,5	7	6	150
0:25:02	10	0,5	7	6	150
0:25:03	10	0,5	7	6	150
0:25:04	10	0,5	7	6	150
0:25:05	10	0,5	7	6	150
0:25:06	10	0,5	7	6	150
0:25:07	10	0,5	7	6	150
0:25:08	10	0,5	7	6	150
0:25:09	10	0,5	7	6	150
0:25:10	10	0,5	7	6	150
0:25:11	10	0,5	7	6	150
0:25:12	10	0,5	7	6	150
0:25:13	10	0,5	7	6	150
0:25:14	10	0,5	7	6	150
0:25:15	10	0,5	7	6	150
0:25:16	10	0,5	7	6	150
0:25:17	10	0,5	7	6	150
0:25:18	10	0,5	7	6	150
0:25:19	10	0,5	7	6	150
0:25:20	10	0,5	7	6	150
0:25:21	10	0,5	7	6	150
0:25:22	10	0,5	7	6	150
0:25:23	10	0,5	7	6	150
0:25:24	10	0,5	7	6	150
0:25:25	10	0,5	7	6	150
0:25:26	10	0,5	7	6	150
0:25:27	10	0,5	7	6	150
0:25:28	10	0,5	7	6	150
0:25:29	10	0,5	7	6	150
0:25:30	10	0,5	7	6	150
0:25:31	10	0,5	7	6	150
0:25:32	10	0,5	7	6	150
0:25:33	10	0,5	7	6	150
0:25:34	10	0,5	7	6	150
0:25:35	10	0,5	7	6	150
0:25:36	10	0,5	7	6	150
0:25:37	10	0,5	7	6	150
0:25:38	10	0,5	7	6	150
0:25:39	10	0,5	7	6	150
0:25:40	10	0,5	7	6	150
0:25:41	10	0,5	7	6	150
0:25:42	10	0,5	7	6	150
0:25:43	10	0,5	7	6	150
0:25:44	10	0,5	7	6	150
0:25:45	10	0,5	7	6	150
0:25:46	10	0,5	7	6	150
0:25:47	10	0,5	7	6	150
0:25:48	10	0,5	7	6	150
0:25:49	10	0,5	7	6	150
0:25:50	10	0,5	7	6	150
0:25:51	10	0,4	7	6	150
0:25:52	10	0,5	7	6	150
0:25:53	10	0,5	7	6	150
0:25:54	10	0,5	7	6	150
0:25:55	10	0,5	7	6	150
0:25:56	10	0,5	7	6	150
0:25:57	10	0,4	7	6	150
0:25:58	10	0,4	7	6	150
0:25:59	10	0,4	7	6	150
0:26:00	10	0,5	7	6	150
0:26:01	10	0,5	7	6	150
0:26:02	10	0,5	7	6	150
0:26:03	10	0,5	7	6	150
0:26:04	10	0,5	7	6	150
0:26:05	10	0,5	7	6	150
0:26:06	10	0,5	7	6	150
0:26:07	10	0,4	7	6	150
0:26:08	10	0,5	7	6	150
0:26:09	10	0,5	7	6	150
0:26:10	10	0,5	7	6	150
0:26:11	10	0,5	7	6	150
0:26:12	10	0,5	7	6	150
0:26:13	10	0,5	7	6	150
0:26:14	10	0,5	7	6	150
0:26:15	10	0,5	7	6	150
0:26:16	10	0,5	7	6	150
0:26:17	10	0,5	7	6	150
0:26:18	10	0,5	7	6	150
0:26:19	10	0,5	7	6	150
0:26:20	10	0,5	7	6	150
0:26:21	10	0,5	7	6	150
0:26:22	10	0,5	7	6	150
0:26:23	10	0,5	7	6	150
0:26:24	10	0,5	7	6	150
0:26:25	10	0,5	7	6	150
0:26:26	10	0,5	7	6	150
0:26:27	10	0,5	7	6	150
0:26:28	10	0,5	7	6	150
0:26:29	10	0,5	7	6	150
0:26:30	10	0,5	7	6	150
0:26:31	10	0,5	7	6	150
0:26:32	10	0,4	7	6	150
0:26:33	10	0,4	7	6	150
0:26:34	10	0,4	7	6	150
0:26:35	10	0,5	7	6	150
0:26:36	10	0,5	7	6	150
0:26:37	10	0,5	7	6	150
0:26:38	10	0,5	7	6	150
0:26:39	10	0,4	7	6	150
0:26:40	10	0,4	7	6	150
0:26:41	10	0,5	7	6	150
0:26:42	10	0,5	7	6	150
0:26:43	10	0,5	7	6	150
0:26:44	10	0,4	7	6	150
0:26:45	10	0,5	7	6	150
0:26:46	10	0,4	7	6	150
0:26:47	10	0,4	7	6	150
0:26:48	10	0,4	7	6	150
0:26:49	10	0,4	7	6	150
0:26:50	10	0,5	7	6	150
0:26:51	10	0,4	7	6	150
0:26:52	10	0,4	7	6	150
0:26:53	10	0,5	7	6	150
0:26:54	10	0,4	7	6	150
0:26:55	10	0,4	7	6	150
0:26:56	10	0,5	7	6	150
0:26:57	10	0,5	7	6	150
0:26:58	10	0,5	7	6	150
0:26:59	10	0,5	7	6	150
0:27:00	10	0,5	7	6	150
0:27:01	10	0,5	7	6	150
0:27:02	10	0,5	7	6	150
0:27:03	10	0,5	7	6	150
0:27:04	10	0,5	7	6	150
0:27:05	10	0,5	7	6	150
0:27:06	10	0,5	7	6	150
0:27:07	10	0,5	7	6	150
0:27:08	10	0,4	7	6	150
0:27:09	10	0,4	7	6	150
0:27:10	10	0,4	7	6	150
0:27:11	10	0,5	7	6	150
0:27:12	10	0,5	7	6	150
0:27:13	10	0,4	7	6	150
0:27:14	10	0,4	7	6	150
0:27:15	10	0,5	7	6	150
0:27:16	10	0,5	7	6	150
0:27:17	10	0,5	7	6	150
0:27:18	10	0,5	7	6	150
0:27:19	10	0,4	7	6	150
0:27:20	10	0,5	7	6	150
0:27:21	10	0,5	7	6	150
0:27:22	10	0,5	7	6	150
0:27:23	10	0,5	7	6	150
0:27:24	10	0,5	7	6	150
0:27:25	10	0,5	7	6	150
0:27:26	10	0,4	7	6	150
0:27:27	10	0,5	7	6	150
