Repository: ProgWizer/parser

File: project-root/data/Data Acquisition/Data Acquisition/2021 year (353)/21-266.txt
--Test Summary--
Full Path and File Name	
Instrument Name	7322
Instrument Type	Model 7322 Consistometer - Variable Speed
Instrument Serial Number	
Test Start Date	15.10.2021
Test Start Time	12:59:30
Test Stop Date	15.10.2021
Test Stop Time	13:02:16
Test Length	0:02:46
Final Sample Time Offset	0:02:45
Controller Schedule Name	
Sampling Period	1 second
Comments	
Information	WellID	
Information	Customer	
Information	EngName	
Information	CementClass	
Information	CementMfr	
Information	Additives	
Information	Density	
Information	BHCT	
Information	BHST	
Information	FluidLoss	
Information	JobType	
Calculated Value	Time_30Bc	0:01:38
Calculated Value	Time_70Bc	N/A
Initial Temperature (°C)	24 °C
Final Temperature (°C)	25 °C
Initial Pressure (MPa)	0,7 MPa
Final Pressure (MPa)	3,5 MPa
Initial Consistency (Bc)	27 Bc
Final Consistency (Bc)	41 Bc
Initial Wall Temperature (°C)	23 °C
Final Wall Temperature (°C)	32 °C
Initial Motor Speed (RPM)	150 RPM
Final Motor Speed (RPM)	150 RPM
--Data--
Time (HH:MM:SS)	Temperature (°C)	Pressure (MPa)	Consistency (Bc)	Wall Temperature (°C)	Motor Speed (RPM)
0:00:00	24	0,7	27	23	150
0:00:01	24	0,7	27	23	150
0:00:02	24	0,7	27	22	150
0:00:03	24	0,7	27	23	150
0:00:04	24	0,7	27	22	150
0:00:05	24	0,7	27	22	150
0:00:06	24	0,7	27	23	150
0:00:07	24	0,7	27	23	150
0:00:08	24	0,7	27	23	150
0:00:09	24	0,7	27	22	150
0:00:10	24	0,7	27	23	150
0:00:11	24	0,7	27	23	150
0:00:12	24	0,7	27	23	150
0:00:13	24	0,7	27	23	150
0:00:14	24	0,8	27	23	150
0:00:15	24	0,8	27	23	150
0:00:16	24	0,8	27	23	150
0:00:17	24	0,8	27	23	150
0:00:18	24	0,8	27	23	150
0:00:19	24	0,8	27	23	150
0:00:20	24	0,8	27	23	150
0:00:21	24	0,8	27	23	150
0:00:22	24	0,8	27	23	150
0:00:23	24	0,8	27	23	150
0:00:24	24	0,8	27	23	150
0:00:25	24	0,8	27	23	150
0:00:26	24	0,8	27	23	150
0:00:27	24	0,8	27	23	150
0:00:28	24	0,8	27	23	150
0:00:29	24	0,8	27	23	150
0:00:30	24	0,9	27	23	150
0:00:31	24	0,9	27	23	150
0:00:32	24	0,9	27	23	150
0:00:33	24	0,9	27	23	150
0:00:34	24	0,9	27	23	150
0:00:35	24	0,9	27	23	150
0:00:36	24	0,9	27	23	150
0:00:37	24	0,9	27	23	150
0:00:38	24	1,0	27	23	150
0:00:39	24	1,0	27	23	150
0:00:40	24	1,0	27	23	150
0:00:41	24	1,0	27	23	150
0:00:42	24	1,0	27	23	150
0:00:43	24	1,0	27	23	150
0:00:44	24	1,1	27	23	150
0:00:45	24	1,1	27	23	150
0:00:46	24	1,1	27	23	150
0:00:47	24	1,1	27	24	150
0:00:48	24	1,1	27	24	150
0:00:49	24	1,2	27	24	150
0:00:50	24	1,2	27	24	150
0:00:51	24	1,2	27	24	150
0:00:52	24	1,2	27	24	150
0:00:53	24	1,3	27	24	150
0:00:54	24	1,3	27	24	150
0:00:55	24	1,3	27	24	150
0:00:56	24	1,3	27	24	150
0:00:57	24	1,3	27	24	150
0:00:58	24	1,4	27	24	150
0:00:59	24	1,4	27	24	150
0:01:00	24	1,4	27	24	150
0:01:01	24	1,5	27	25	150
0:01:02	24	1,5	27	25	150
0:01:03	24	1,5	27	25	150
0:01:04	24	1,5	27	25	150
0:01:05	24	1,6	27	25	150
0:01:06	24	1,6	27	25	150
0:01:07	24	1,6	28	25	150
0:01:08	24	1,6	28	25	150
0:01:09	24	1,7	28	25	150
0:01:10	24	1,7	28	25	150
0:01:11	24	1,7	28	26	150
0:01:12	24	1,8	28	26	150
0:01:13	24	1,8	28	26	150
0:01:14	24	1,8	28	26	150
0:01:15	24	1,8	28	26	150
0:01:16	24	1,9	28	26	150
0:01:17	24	1,9	28	26	150
0:01:18	24	1,9	28	26	150
0:01:19	24	1,9	28	26	150
0:01:20	24	1,9	28	26	150
0:01:21	24	2,0	28	26	150
0:01:22	24	2,0	28	26	150
0:01:23	24	2,0	28	26	150
0:01:24	24	2,1	28	26	150
0:01:25	24	2,1	29	26	150
0:01:26	24	2,1	29	27	150
0:01:27	24	2,1	29	27	150
0:01:28	24	2,1	29	27	150
0:01:29	24	2,1	29	27	150
0:01:30	24	2,1	30	27	150
0:01:31	24	2,2	30	27	150
0:01:32	24	2,2	30	27	150
0:01:33	24	2,2	30	27	150
0:01:34	24	2,2	30	27	150
0:01:35	24	2,2	30	27	150
0:01:36	24	2,3	31	27	150
0:01:37	24	2,3	31	27	150
0:01:38	24	2,3	31	27	150
0:01:39	24	2,3	33	27	150
0:01:40	24	2,3	32	28	150
0:01:41	24	2,3	31	28	150
0:01:42	24	2,3	31	28	150
0:01:43	24	2,3	31	28	150
0:01:44	24	2,4	31	28	150
0:01:45	24	2,5	31	28	150
0:01:46	24	2,5	31	28	150
0:01:47	24	2,5	32	28	150
0:01:48	24	2,5	32	28	150
0:01:49	24	2,5	32	28	150
0:01:50	24	2,5	32	28	150
0:01:51	24	2,5	32	28	150
0:01:52	24	2,5	32	29	150
0:01:53	24	2,5	32	29	150
0:01:54	24	2,5	32	29	150
0:01:55	24	2,6	32	29	150
0:01:56	24	2,6	32	29	150
0:01:57	24	2,6	32	29	150
0:01:58	24	2,6	32	29	150
0:01:59	24	2,6	32	29	150
0:02:00	24	2,7	33	29	150
0:02:01	24	2,7	33	29	150
0:02:02	24	2,7	33	29	150
0:02:03	24	2,7	33	29	150
0:02:04	24	2,7	33	29	150
0:02:05	24	2,8	33	29	150
0:02:06	24	2,8	34	29	150
0:02:07	24	2,9	34	30	150
0:02:08	24	2,9	35	29	150
0:02:09	24	2,9	35	30	150
0:02:10	24	2,9	35	30	150
0:02:11	24	2,9	35	30	150
0:02:12	24	2,9	35	30	150
0:02:13	24	2,9	35	30	150
0:02:14	24	2,9	35	30	150
0:02:15	24	2,9	35	30	150
0:02:16	24	2,9	35	31	150
0:02:17	24	3,0	35	31	150
0:02:18	24	3,0	35	31	150
0:02:19	24	3,0	36	31	150
0:02:20	24	3,0	36	31	150
0:02:21	24	3,0	36	31	150
0:02:22	24	3,0	36	31	150
0:02:23	24	3,0	36	30	150
0:02:24	24	3,0	36	31	150
0:02:25	24	3,0	36	31	150
0:02:26	24	3,1	36	31	150
0:02:27	24	3,1	36	31	150
0:02:28	24	3,1	36	31	150
0:02:29	24	3,1	36	31	150
0:02:30	24	3,1	36	31	150
0:02:31	24	3,1	36	31	150
0:02:32	24	3,3	36	31	150
0:02:33	24	3,3	36	31	150
0:02:34	25	3,4	37	31	150
0:02:35	25	3,4	38	31	150
0:02:36	25	3,4	38	31	150
0:02:37	25	3,4	39	31	150
0:02:38	25	3,4	39	31	150
0:02:39	25	3,4	40	31	150
0:02:40	25	3,4	40	32	150
0:02:41	25	3,5	40	32	150
0:02:42	25	3,5	40	32	150
0:02:43	25	3,5	40	32	150
0:02:44	25	3,5	41	32	150
0:02:45	25	3,5	41	32	150

File: project-root/data/Data Acquisition/Data Acquisition/2021 year (353)/21-267.txt (part 1 of 13)
--Test Summary--
Full Path and File Name	
Instrument Name	7322
Instrument Type	Model 7322 Consistometer - Variable Speed
Instrument Serial Number	
Test Start Date	15.10.2021
Test Start Time	13:12:41
Test Stop Date	15.10.2021
Test Stop Time	18:37:39
Test Length	5:24:58
Final Sample Time Offset	5:24:57
Controller Schedule Name	
Sampling Period	1 second
Comments	
Information	WellID	
Information	Customer	
Information	EngName	
Information	CementClass	
Information	CementMfr	
Information	Additives	30%SilicaFlour+0.9FL-2+0.3P-130
Information	Density	
Information	BHCT	
Information	BHST	
Information	FluidLoss	
Information	JobType	
Calculated Value	Time_30Bc	0:00:20
Calculated Value	Time_70Bc	N/A
Initial Temperature (°C)	25 °C
Final Temperature (°C)	90 °C
Initial Pressure (MPa)	0,7 MPa
Final Pressure (MPa)	55,1 MPa
Initial Consistency (Bc)	29 Bc
Final Consistency (Bc)	14 Bc
Initial Wall Temperature (°C)	24 °C
Final Wall Temperature (°C)	89 °C
Initial Motor Speed (RPM)	150 RPM
Final Motor Speed (RPM)	150 RPM
--Data--
Time (HH:MM:SS)	Temperature (°C)	Pressure (MPa)	Consistency (Bc)	Wall Temperature (°C)	Motor Speed (RPM)
0:00:00	25	0,7	29	24	150
0:00:01	25	0,7	29	24	150
0:00:02	25	0,7	29	24	150
0:00:03	25	0,7	29	24	150
0:00:04	25	0,7	29	24	150
0:00:05	25	0,7	29	24	150
0:00:06	25	0,7	29	24	150
0:00:07	25	0,7	29	24	150
0:00:08	25	0,7	29	24	150
0:00:09	25	0,7	29	24	150
0:00:10	25	0,7	29	24	150
0:00:11	25	0,7	30	24	150
0:00:12	25	0,7	30	24	150
0:00:13	25	0,7	30	24	150
0:00:14	25	0,7	30	24	150
0:00:15	25	0,7	30	24	150
0:00:16	25	0,7	30	24	150
0:00:17	25	0,7	30	24	150
0:00:18	25	0,7	30	24	150
0:00:19	25	0,7	30	24	150
0:00:20	25	0,7	30	24	150
0:00:21	25	0,7	30	24	150
0:00:22	25	0,7	30	24	150
0:00:23	25	0,7	30	24	150
0:00:24	25	0,7	31	24	150
0:00:25	25	0,7	31	24	150
0:00:26	25	0,7	31	24	150
0:00:27	25	0,7	31	24	150
0:00:28	25	0,7	31	24	150
0:00:29	25	0,7	31	24	150
0:00:30	25	0,7	31	24	150
0:00:31	25	0,7	31	24	150
0:00:32	25	0,7	31	24	150
0:00:33	25	0,7	31	24	150
0:00:34	25	0,7	31	24	150
0:00:35	25	0,7	32	24	150
0:00:36	25	0,7	32	24	150
0:00:37	25	0,7	32	24	150
0:00:38	25	0,7	32	24	150
0:00:39	25	0,6	32	25	150
0:00:40	25	0,7	32	25	150
0:00:41	25	0,6	32	25	150
0:00:42	25	0,7	32	25	150
0:00:43	25	0,7	32	25	150
0:00:44	25	0,7	32	25	150
0:00:45	25	0,7	32	25	150
0:00:46	25	0,7	32	25	150
0:00:47	25	0,7	31	25	150
0:00:48	25	0,7	31	25	150
0:00:49	25	0,7	31	25	150
0:00:50	25	0,7	31	25	150
0:00:51	25	0,7	31	25	150
0:00:52	25	0,7	31	25	150
0:00:53	25	0,7	31	25	150
0:00:54	25	0,7	31	25	150
0:00:55	25	0,7	31	25	150
0:00:56	25	0,7	31	25	150
0:00:57	25	0,7	31	26	150
0:00:58	25	0,8	31	26	150
0:00:59	25	1,1	31	26	150
0:01:00	25	1,3	31	26	150
0:01:01	25	1,5	31	26	150
0:01:02	25	1,7	31	26	150
0:01:03	25	1,8	31	26	150
0:01:04	25	1,8	31	26	150
0:01:05	25	1,8	31	26	150
0:01:06	25	1,9	31	26	150
0:01:07	25	1,9	31	26	150
0:01:08	25	1,9	31	27	150
0:01:09	25	1,9	31	26	150
0:01:10	25	1,9	30	27	150
0:01:11	25	1,9	30	27	150
0:01:12	25	2,0	30	27	150
0:01:13	25	2,0	30	27	150
0:01:14	25	2,0	30	27	150
0:01:15	25	2,0	30	27	150
0:01:16	25	2,1	30	27	150
0:01:17	25	2,1	30	27	150
0:01:18	25	2,1	30	27	150
0:01:19	25	2,1	30	27	150
0:01:20	25	2,1	30	27	150
0:01:21	25	2,2	30	27	150
0:01:22	25	2,2	30	27	150
0:01:23	25	2,2	30	27	150
0:01:24	25	2,2	31	27	150
0:01:25	25	2,3	31	27	150
0:01:26	25	2,3	31	28	150
0:01:27	25	2,3	31	28	150
0:01:28	25	2,3	31	28	150
0:01:29	25	2,3	31	28	150
0:01:30	25	2,4	30	28	150
0:01:31	25	2,4	30	28	150
0:01:32	25	2,4	30	28	150
0:01:33	25	2,4	30	28	150
0:01:34	25	2,5	30	28	150
0:01:35	25	2,5	30	28	150
0:01:36	25	2,5	30	28	150
0:01:37	25	2,6	30	28	150
0:01:38	25	2,6	30	28	150
0:01:39	25	2,6	30	28	150
0:01:40	25	2,6	30	29	150
0:01:41	25	2,7	30	28	150
0:01:42	25	2,7	30	29	150
0:01:43	25	2,7	30	29	150
0:01:44	25	2,7	30	29	150
0:01:45	25	2,8	30	29	150
0:01:46	25	2,8	30	29	150
0:01:47	25	2,8	30	29	150
0:01:48	25	2,8	30	29	150
0:01:49	25	2,9	30	29	150
0:01:50	25	2,9	30	29	150
0:01:51	25	2,9	30	29	150
0:01:52	25	2,9	30	29	150
0:01:53	25	3,0	30	30	150
0:01:54	25	3,0	30	30	150
0:01:55	25	3,0	30	30	150
0:01:56	25	3,1	30	30	150
0:01:57	25	3,1	30	30	150
0:01:58	25	3,1	30	30	150
0:01:59	25	3,1	30	30	150
0:02:00	25	3,2	30	30	150
0:02:01	25	3,2	30	30	150
0:02:02	25	3,2	30	30	150
0:02:03	25	3,2	30	30	150
0:02:04	25	3,3	30	30	150
0:02:05	25	3,3	30	30	150
0:02:06	25	3,3	30	31	150
0:02:07	25	3,3	30	31	150
0:02:08	25	3,4	30	31	150
0:02:09	25	3,4	30	31	150
0:02:10	25	3,4	30	31	150
0:02:11	25	3,5	30	31	150
0:02:12	26	3,5	30	31	150
0:02:13	25	3,5	30	31	150
0:02:14	26	3,5	30	31	150
0:02:15	26	3,6	30	31	150
0:02:16	26	3,6	30	31	150
0:02:17	26	3,6	30	31	150
0:02:18	26	3,6	30	31	150
0:02:19	26	3,7	30	31	150
0:02:20	26	3,7	30	31	150
0:02:21	26	3,7	30	31	150
0:02:22	26	3,7	30	32	150
0:02:23	26	3,8	30	32	150
0:02:24	26	3,8	30	32	150
0:02:25	26	3,8	30	32	150
0:02:26	26	3,8	30	32	150
0:02:27	26	3,8	30	32	150
0:02:28	26	3,9	30	32	150
0:02:29	26	3,9	30	32	150
0:02:30	26	3,9	30	32	150
0:02:31	26	3,9	31	32	150
0:02:32	26	4,0	31	32	150
0:02:33	26	4,0	31	32	150
0:02:34	26	4,0	31	32	150
0:02:35	26	4,0	31	32	150
0:02:36	26	4,1	31	32	150
0:02:37	26	4,1	31	32	150
0:02:38	26	4,1	31	32	150
0:02:39	26	4,1	31	32	150
0:02:40	26	4,1	31	32	150
0:02:41	26	4,2	31	32	150
0:02:42	26	4,2	31	32	150
0:02:43	26	4,2	31	33	150
0:02:44	26	4,2	31	33	150
0:02:45	26	4,2	31	33	150
0:02:46	26	4,3	31	33	150
0:02:47	26	4,3	31	33	150
0:02:48	26	4,3	31	33	150
0:02:49	26	4,3	31	33	150
0:02:50	26	4,3	30	33	150
0:02:51	26	4,4	31	33	150
0:02:52	26	4,4	31	33	150
0:02:53	26	4,4	31	33	150
0:02:54	26	4,4	31	33	150
0:02:55	26	4,4	31	33	150
0:02:56	26	4,5	31	33	150
0:02:57	26	4,5	31	33	150
0:02:58	26	4,5	31	33	150
0:02:59	26	4,5	31	33	150
0:03:00	26	4,5	30	33	150
0:03:01	26	4,5	30	33	150
0:03:02	26	4,6	30	33	150
0:03:03	26	4,6	30	33	150
0:03:04	26	4,6	30	33	150
0:03:05	26	4,6	30	33	150
0:03:06	26	4,6	30	33	150
0:03:07	26	4,7	30	33	150
0:03:08	26	4,7	30	33	150
0:03:09	26	4,7	30	33	150
0:03:10	26	4,7	30	33	150
0:03:11	26	4,7	30	33	150
0:03:12	26	4,7	30	33	150
0:03:13	26	4,7	30	34	150
0:03:14	27	4,8	30	33	150
0:03:15	27	4,8	30	33	150
0:03:16	27	4,8	30	33	150
0:03:17	27	4,8	30	33	150
0:03:18	27	4,8	30	34	150
0:03:19	27	4,8	30	34	150
0:03:20	27	4,8	31	34	150
0:03:21	27	4,9	31	34	150
0:03:22	27	4,9	31	33	150
0:03:23	27	4,9	31	34	150
0:03:24	27	4,9	30	34	150
0:03:25	27	4,9	31	34	150
0:03:26	27	4,9	31	34	150
0:03:27	27	4,9	31	34	150
0:03:28	27	5,0	31	34	150
0:03:29	27	5,0	31	34	150
0:03:30	27	5,0	31	34	150
0:03:31	27	5,0	31	34	150
0:03:32	27	5,0	31	34	150
0:03:33	27	5,0	31	34	150
0:03:34	27	5,0	31	34	150
0:03:35	27	5,1	31	34	150
0:03:36	27	5,1	31	34	150
0:03:37	27	5,1	31	34	150
0:03:38	27	5,1	31	34	150
0:03:39	27	5,1	31	34	150
0:03:40	27	5,1	31	34	150
0:03:41	27	5,1	31	34	150
0:03:42	27	5,2	31	34	150
0:03:43	27	5,2	31	34	150
0:03:44	27	5,2	31	34	150
0:03:45	27	5,2	31	34	150
0:03:46	27	5,2	31	34	150
0:03:47	27	5,2	31	34	150
0:03:48	27	5,2	31	34	150
0:03:49	27	5,2	31	34	150
0:03:50	27	5,3	30	34	150
0:03:51	27	5,3	30	34	150
0:03:52	27	5,3	30	34	150
0:03:53	27	5,3	30	34	150
0:03:54	27	5,3	30	34	150
0:03:55	27	5,3	30	34	150
0:03:56	27	5,3	30	34	150
0:03:57	27	5,4	30	34	150
0:03:58	27	5,4	30	34	150
0:03:59	27	5,4	30	34	150
0:04:00	27	5,4	30	34	150
0:04:01	27	5,4	30	35	150
0:04:02	27	5,5	29	34	150
0:04:03	28	5,5	29	34	150
0:04:04	28	5,5	29	34	150
0:04:05	28	5,5	29	35	150
0:04:06	28	5,5	29	35	150
0:04:07	28	5,5	29	35	150
0:04:08	28	5,5	29	35	150
0:04:09	28	5,6	29	35	150
0:04:10	28	5,6	29	35	150
0:04:11	28	5,6	29	35	150
0:04:12	28	5,6	29	35	150
0:04:13	28	5,6	29	35	150
0:04:14	28	5,6	29	35	150
0:04:15	28	5,6	29	35	150
0:04:16	28	5,6	29	35	150
0:04:17	28	5,7	29	35	150
0:04:18	28	5,7	29	35	150
0:04:19	28	5,7	29	35	150
0:04:20	28	5,7	29	35	150
0:04:21	28	5,7	29	35	150
0:04:22	28	5,7	29	35	150
0:04:23	28	5,7	29	35	150
0:04:24	28	5,8	29	35	150
0:04:25	28	5,8	29	35	150
0:04:26	28	5,8	29	35	150
0:04:27	28	5,8	29	35	150
0:04:28	28	5,8	29	35	150
0:04:29	28	5,8	29	35	150
0:04:30	28	5,8	29	35	150
0:04:31	28	5,8	29	35	150
0:04:32	28	5,9	29	35	150
0:04:33	28	5,9	29	35	150
0:04:34	28	5,9	29	35	150
0:04:35	28	5,9	29	35	150
0:04:36	28	5,9	29	35	150
0:04:37	28	5,9	29	35	150
0:04:38	28	5,9	29	35	150
0:04:39	28	5,9	29	35	150
0:04:40	28	6,0	29	35	150
0:04:41	28	6,0	29	35	150
0:04:42	28	6,0	29	35	150
0:04:43	28	6,0	29	35	150
0:04:44	28	6,0	28	35	150
0:04:45	28	6,0	28	35	150
0:04:46	28	6,0	28	35	150
0:04:47	28	6,0	28	35	150
0:04:48	28	6,1	28	35	150
0:04:49	28	6,1	29	35	150
0:04:50	28	6,1	29	35	150
0:04:51	29	6,1	28	35	150
0:04:52	29	6,1	28	35	150
0:04:53	29	6,1	28	35	150
0:04:54	29	6,1	28	36	150
0:04:55	29	6,1	28	36	150
0:04:56	29	6,2	28	35	150
0:04:57	29	6,2	28	36	150
0:04:58	29	6,2	28	36	150
0:04:59	29	6,2	28	36	150
0:05:00	29	6,2	28	36	150
0:05:01	29	6,2	28	36	150
0:05:02	29	6,2	28	36	150
0:05:03	29	6,3	28	36	150
0:05:04	29	6,3	28	36	150
0:05:05	29	6,3	28	36	150
0:05:06	29	6,3	28	36	150
0:05:07	29	6,3	28	36	150
0:05:08	29	6,3	28	36	150
0:05:09	29	6,3	28	36	150
0:05:10	29	6,4	28	36	150
0:05:11	29	6,4	27	36	150
0:05:12	29	6,4	27	36	150
0:05:13	29	6,4	27	36	150
0:05:14	29	6,4	27	36	150
0:05:15	29	6,4	27	36	150
0:05:16	29	6,4	27	36	150
0:05:17	29	6,4	27	36	150
0:05:18	29	6,5	27	36	150
0:05:19	29	6,5	27	36	150
0:05:20	29	6,5	27	36	150
0:05:21	29	6,5	27	36	150
0:05:22	29	6,5	27	36	150
0:05:23	29	6,5	27	36	150
0:05:24	29	6,5	27	36	150
0:05:25	29	6,6	27	36	150
0:05:26	29	6,6	27	36	150
0:05:27	29	6,6	27	36	150
0:05:28	29	6,6	27	36	150
0:05:29	29	6,6	27	36	150
0:05:30	29	6,6	27	36	150
0:05:31	29	6,6	27	36	150
0:05:32	29	6,7	27	36	150
0:05:33	29	6,7	27	36	150
0:05:34	29	6,7	27	36	150
0:05:35	29	6,7	27	36	150
0:05:36	29	6,7	27	37	150
0:05:37	29	6,7	27	36	150
0:05:38	30	6,7	27	36	150
0:05:39	30	6,8	27	37	150
0:05:40	30	6,8	28	37	150
0:05:41	30	6,8	28	37	150
0:05:42	30	6,8	28	37	150
0:05:43	30	6,8	28	37	150
0:05:44	30	6,8	28	37	150
0:05:45	30	6,8	27	37	150
0:05:46	30	6,9	27	37	150
0:05:47	30	6,9	27	37	150
0:05:48	30	6,9	27	37	150
0:05:49	30	6,9	27	37	150
0:05:50	30	6,9	27	37	150
0:05:51	30	6,9	27	37	150
0:05:52	30	6,9	27	37	150
0:05:53	30	7,0	27	37	150
0:05:54	30	7,0	26	37	150
0:05:55	30	7,0	26	37	150
0:05:56	30	7,0	26	37	150
0:05:57	30	7,0	26	37	150
0:05:58	30	7,0	26	37	150
0:05:59	30	7,1	26	37	150
0:06:00	30	7,1	26	37	150
0:06:01	30	7,1	26	37	150
0:06:02	30	7,1	26	37	150
0:06:03	30	7,1	26	37	150
0:06:04	30	7,1	26	37	150
0:06:05	30	7,2	26	37	150
0:06:06	30	7,2	26	37	150
0:06:07	30	7,2	26	37	150
0:06:08	30	7,2	26	37	150
0:06:09	30	7,2	25	37	150
0:06:10	30	7,2	25	37	150
0:06:11	30	7,3	25	37	150
0:06:12	30	7,3	25	37	150
0:06:13	30	7,3	25	38	150
0:06:14	30	7,3	25	37	150
0:06:15	30	7,3	25	38	150
0:06:16	30	7,3	25	38	150
0:06:17	30	7,3	25	38	150
0:06:18	30	7,4	25	38	150
0:06:19	30	7,4	25	38	150
0:06:20	30	7,4	25	38	150
0:06:21	30	7,4	25	38	150
0:06:22	30	7,4	25	38	150
0:06:23	30	7,4	25	38	150
0:06:24	30	7,5	26	38	150
0:06:25	31	7,5	26	38	150
0:06:26	31	7,5	26	38	150
0:06:27	31	7,5	26	38	150
0:06:28	31	7,5	26	38	150
0:06:29	31	7,5	26	38	150
0:06:30	31	7,5	26	38	150
0:06:31	31	7,6	26	38	150
0:06:32	31	7,6	26	38	150
0:06:33	31	7,6	26	38	150
0:06:34	31	7,6	26	38	150
0:06:35	31	7,6	26	38	150
0:06:36	31	7,6	26	38	150
0:06:37	31	7,7	26	38	150
0:06:38	31	7,7	26	38	150
0:06:39	31	7,7	26	38	150
0:06:40	31	7,7	26	38	150
0:06:41	31	7,7	26	38	150
0:06:42	31	7,7	26	38	150
0:06:43	31	7,8	26	38	150
0:06:44	31	7,8	26	38	150
0:06:45	31	7,8	26	38	150
0:06:46	31	7,8	26	38	150
0:06:47	31	7,8	26	38	150
0:06:48	31	7,8	26	38	150
0:06:49	31	7,8	26	38	150
0:06:50	31	7,9	26	38	150
0:06:51	31	7,9	26	38	150
0:06:52	31	7,9	26	38	150
0:06:53	31	7,9	26	39	150
0:06:54	31	7,9	26	38	150
0:06:55	31	7,9	26	39	150
0:06:56	31	8,0	26	39	150
0:06:57	31	8,0	26	39	150
0:06:58	31	8,0	26	39	150
0:06:59	31	8,0	26	38	150
0:07:00	31	8,0	26	39	150
0:07:01	31	8,0	26	39	150
0:07:02	31	8,1	26	39	150
0:07:03	31	8,1	26	39	150
0:07:04	31	8,1	27	39	150
0:07:05	31	8,1	27	39	150
0:07:06	31	8,1	27	39	150
0:07:07	31	8,1	27	39	150
0:07:08	31	8,1	27	39	150
0:07:09	31	8,2	27	39	150
0:07:10	31	8,2	27	39	150
0:07:11	32	8,2	27	39	150
0:07:12	32	8,2	27	39	150
0:07:13	32	8,2	27	39	150
0:07:14	32	8,2	27	39	150
0:07:15	32	8,2	28	39	150
0:07:16	32	8,3	28	39	150
0:07:17	32	8,3	28	39	150
0:07:18	32	8,3	28	39	150
0:07:19	32	8,3	28	39	150
0:07:20	32	8,3	28	39	150
0:07:21	32	8,3	28	39	150
0:07:22	32	8,3	28	39	150
0:07:23	32	8,4	27	39	150
0:07:24	32	8,4	27	39	150
0:07:25	32	8,4	27	39	150
0:07:26	32	8,4	27	39	150
0:07:27	32	8,4	27	39	150
0:07:28	32	8,4	27	39	150
0:07:29	32	8,4	27	39	150
0:07:30	32	8,5	27	39	150
0:07:31	32	8,5	27	39	150
0:07:32	32	8,5	27	39	150
0:07:33	32	8,5	27	39	150
0:07:34	32	8,5	27	39	150
0:07:35	32	8,5	27	39	150
0:07:36	32	8,5	27	39	150
0:07:37	32	8,6	26	39	150
0:07:38	32	8,6	26	39	150
0:07:39	32	8,6	26	39	150
0:07:40	32	8,6	26	39	150
0:07:41	32	8,6	25	40	150
0:07:42	32	8,6	25	39	150
0:07:43	32	8,7	25	40	150
0:07:44	32	8,7	25	40	150
0:07:45	32	8,7	25	40	150
0:07:46	32	8,7	25	40	150
0:07:47	32	8,7	25	40	150
0:07:48	32	8,8	25	40	150
0:07:49	32	8,8	25	40	150
0:07:50	32	8,8	25	40	150
0:07:51	32	8,8	25	40	150
0:07:52	32	8,8	25	40	150
0:07:53	32	8,9	25	40	150
0:07:54	32	8,9	25	40	150
0:07:55	32	8,9	25	40	150
0:07:56	32	8,9	25	40	150
0:07:57	32	8,9	25	40	150
0:07:58	33	8,9	25	40	150
0:07:59	33	9,0	25	40	150
0:08:00	33	9,0	25	40	150
0:08:01	33	9,0	25	40	150
0:08:02	33	9,0	25	40	150
0:08:03	33	9,0	25	40	150
0:08:04	33	9,0	25	40	150
0:08:05	33	9,0	25	40	150
0:08:06	33	9,1	25	40	150
0:08:07	33	9,1	25	40	150
0:08:08	33	9,1	25	40	150
0:08:09	33	9,1	25	40	150
0:08:10	33	9,1	25	40	150
0:08:11	33	9,1	25	40	150
0:08:12	33	9,1	25	40	150
0:08:13	33	9,2	25	40	150
0:08:14	33	9,2	25	40	150
0:08:15	33	9,2	26	40	150
0:08:16	33	9,2	26	40	150
0:08:17	33	9,2	26	40	150
0:08:18	33	9,2	26	40	150
0:08:19	33	9,2	25	40	150
0:08:20	33	9,3	25	41	150
0:08:21	33	9,3	25	41	150
0:08:22	33	9,3	25	41	150
0:08:23	33	9,3	25	41	150
0:08:24	33	9,3	25	41	150
0:08:25	33	9,3	25	41	150
0:08:26	33	9,3	25	40	150
0:08:27	33	9,3	25	41	150
0:08:28	33	9,4	25	41	150
0:08:29	33	9,4	25	41	150
0:08:30	33	9,4	25	41	150
0:08:31	33	9,4	26	41	150
0:08:32	33	9,4	26	41	150
0:08:33	33	9,4	26	41	150
0:08:34	33	9,4	26	41	150
0:08:35	33	9,5	26	41	150
0:08:36	33	9,5	26	41	150
0:08:37	33	9,5	27	41	150
0:08:38	33	9,5	27	41	150
0:08:39	33	9,5	27	41	150
0:08:40	33	9,5	27	41	150
0:08:41	33	9,5	27	41	150
0:08:42	33	9,5	27	41	150
0:08:43	33	9,5	27	41	150
0:08:44	34	9,6	27	41	150
0:08:45	34	9,6	27	41	150
0:08:46	34	9,6	27	41	150
0:08:47	34	9,6	27	41	150
0:08:48	34	9,6	27	41	150
0:08:49	34	9,6	27	41	150
0:08:50	34	9,6	27	41	150
0:08:51	34	9,7	27	41	150
0:08:52	34	9,7	27	41	150
0:08:53	34	9,7	26	41	150
0:08:54	34	9,7	26	41	150
0:08:55	34	9,7	26	41	150
0:08:56	34	9,7	26	41	150
0:08:57	34	9,8	26	41	150
0:08:58	34	9,8	26	41	150
0:08:59	34	9,8	26	41	150
0:09:00	34	9,8	26	41	150
0:09:01	34	9,8	26	41	150
0:09:02	34	9,8	26	41	150
0:09:03	34	9,8	26	41	150
0:09:04	34	9,8	26	41	150
0:09:05	34	9,9	26	41	150
0:09:06	34	9,9	26	41	150
0:09:07	34	9,9	26	41	150
0:09:08	34	9,9	26	41	150
0:09:09	34	9,9	26	41	150
0:09:10	34	9,9	26	41	150
0:09:11	34	9,9	26	41	150
0:09:12	34	10,0	26	41	150
0:09:13	34	10,0	26	42	150
0:09:14	34	10,0	26	41	150
0:09:15	34	10,0	26	42	150
0:09:16	34	10,0	26	42	150
0:09:17	34	10,0	26	42	150
0:09:18	34	10,0	26	41	150
0:09:19	34	10,1	26	41	150
0:09:20	34	10,1	26	41	150
0:09:21	34	10,1	26	42	150
0:09:22	34	10,1	26	42	150
0:09:23	34	10,1	26	42	150
0:09:24	34	10,1	26	42	150
0:09:25	34	10,1	26	42	150
0:09:26	34	10,2	26	42	150
0:09:27	34	10,2	26	42	150
0:09:28	34	10,2	26	42	150
0:09:29	34	10,2	26	42	150
0:09:30	34	10,2	26	42	150
0:09:31	34	10,2	26	42	150
0:09:32	35	10,2	26	42	150
0:09:33	35	10,2	26	42	150
0:09:34	35	10,3	26	42	150
0:09:35	35	10,3	26	42	150
0:09:36	35	10,3	26	42	150
0:09:37	35	10,3	26	42	150
0:09:38	35	10,3	26	42	150
0:09:39	35	10,3	26	42	150
0:09:40	35	10,3	26	42	150
0:09:41	35	10,3	26	42	150
0:09:42	35	10,4	26	42	150
0:09:43	35	10,4	26	42	150
0:09:44	35	10,4	26	42	150
0:09:45	35	10,4	26	42	150
0:09:46	35	10,4	26	42	150
0:09:47	35	10,4	26	42	150
0:09:48	35	10,4	26	42	150
0:09:49	35	10,4	26	42	150
0:09:50	35	10,5	26	42	150
0:09:51	35	10,5	26	42	150
0:09:52	35	10,5	26	42	150
0:09:53	35	10,5	26	42	150
0:09:54	35	10,5	26	42	150
0:09:55	35	10,5	26	42	150
0:09:56	35	10,5	26	42	150
0:09:57	35	10,6	26	42	150
0:09:58	35	10,6	26	42	150
0:09:59	35	10,6	26	42	150
0:10:00	35	10,6	26	42	150
0:10:01	35	10,6	26	43	150
0:10:02	35	10,6	26	43	150
0:10:03	35	10,7	26	42	150
0:10:04	35	10,7	26	43	150
0:10:05	35	10,7	27	43	150
0:10:06	35	10,7	27	43	150
0:10:07	35	10,7	27	42	150
0:10:08	35	10,7	26	42	150
0:10:09	35	10,7	26	43	150
0:10:10	35	10,7	26	43	150
0:10:11	35	10,8	26	42	150
0:10:12	35	10,8	25	43	150
0:10:13	35	10,8	25	43	150
0:10:14	35	10,8	25	43	150
0:10:15	35	10,8	25	43	150
0:10:16	35	10,8	25	43	150
0:10:17	35	10,8	25	43	150
0:10:18	35	10,8	25	43	150
0:10:19	35	10,9	25	43	150
0:10:20	35	10,9	25	43	150
0:10:21	36	10,9	25	43	150
0:10:22	36	10,9	26	43	150
0:10:23	36	10,9	26	43	150
0:10:24	36	10,9	26	43	150
0:10:25	36	11,0	26	43	150
0:10:26	36	11,0	26	43	150
0:10:27	36	11,0	26	43	150
0:10:28	36	11,0	26	43	150
0:10:29	36	11,0	26	43	150
0:10:30	36	11,0	26	43	150
0:10:31	36	11,0	27	43	150
0:10:32	36	11,1	27	43	150
0:10:33	36	11,1	27	43	150
0:10:34	36	11,3	27	43	150
0:10:35	36	11,4	27	43	150
0:10:36	36	11,4	27	43	150
0:10:37	36	11,4	27	43	150
0:10:38	36	11,5	26	43	150
0:10:39	36	11,5	26	43	150
0:10:40	36	11,5	25	43	150
0:10:41	36	11,5	25	43	150
0:10:42	36	11,5	25	43	150
0:10:43	36	11,5	25	43	150
0:10:44	36	11,6	25	43	150
0:10:45	36	11,6	25	43	150
0:10:46	36	11,6	25	44	150
0:10:47	36	11,6	25	44	150
0:10:48	36	11,6	25	44	150
0:10:49	36	11,6	25	43	150
0:10:50	36	11,7	24	44	150
0:10:51	36	11,7	24	44	150
0:10:52	36	11,7	24	44	150
0:10:53	36	11,7	24	44	150
0:10:54	36	11,7	24	44	150
0:10:55	36	11,7	24	44	150
0:10:56	36	11,7	24	44	150
0:10:57	36	11,8	24	44	150
0:10:58	36	11,8	24	44	150
0:10:59	36	11,8	24	44	150
0:11:00	36	11,8	24	44	150
0:11:01	36	11,8	24	44	150
0:11:02	36	11,8	24	44	150
0:11:03	36	11,8	24	44	150
0:11:04	36	11,9	24	44	150
0:11:05	36	11,9	25	44	150
0:11:06	36	11,9	25	44	150
0:11:07	36	11,9	25	44	150
0:11:08	36	11,9	25	44	150
0:11:09	36	11,9	25	44	150
0:11:10	37	11,9	25	44	150
0:11:11	37	12,0	25	44	150
0:11:12	37	12,0	25	44	150
0:11:13	37	12,0	25	44	150
0:11:14	37	12,0	25	44	150
0:11:15	37	12,0	25	44	150
0:11:16	37	12,0	25	44	150
0:11:17	37	12,1	25	44	150
0:11:18	37	12,1	25	44	150
0:11:19	37	12,1	25	44	150
0:11:20	37	12,1	25	44	150
0:11:21	37	12,1	25	44	150
0:11:22	37	12,1	25	44	150
0:11:23	37	12,1	25	44	150
0:11:24	37	12,2	25	44	150
0:11:25	37	12,2	24	44	150
0:11:26	37	12,2	24	44	150
0:11:27	37	12,2	24	44	150
0:11:28	37	12,2	24	44	150
0:11:29	37	12,2	24	44	150
0:11:30	37	12,3	24	44	150
0:11:31	37	12,3	24	44	150
0:11:32	37	12,3	24	44	150
0:11:33	37	12,3	24	44	150
0:11:34	37	12,3	24	44	150
0:11:35	37	12,3	24	44	150
0:11:36	37	12,3	24	44	150
0:11:37	37	12,4	24	45	150
0:11:38	37	12,4	24	45	150
0:11:39	37	12,4	24	45	150
0:11:40	37	12,4	24	45	150
0:11:41	37	12,4	24	45	150
0:11:42	37	12,4	24	45	150
0:11:43	37	12,5	24	45	150
0:11:44	37	12,5	24	45	150
0:11:45	37	12,5	24	45	150
0:11:46	37	12,5	24	45	150
0:11:47	37	12,5	24	45	150
0:11:48	37	12,5	25	45	150
0:11:49	37	12,6	25	45	150
0:11:50	37	12,6	25	45	150
0:11:51	37	12,6	25	45	150
0:11:52	37	12,6	25	45	150
0:11:53	37	12,6	25	45	150
0:11:54	37	12,6	25	45	150
0:11:55	37	12,7	25	45	150
0:11:56	37	12,7	25	45	150
0:11:57	37	12,7	25	45	150
0:11:58	37	12,7	25	45	150
0:11:59	38	12,7	25	45	150
0:12:00	38	12,7	25	45	150
0:12:01	38	12,7	25	45	150
0:12:02	38	12,8	25	45	150
0:12:03	38	12,8	25	45	150
0:12:04	38	12,8	25	45	150
0:12:05	38	12,8	25	45	150
0:12:06	38	12,8	25	45	150
0:12:07	38	12,8	25	45	150
0:12:08	38	12,9	25	45	150
0:12:09	38	12,9	25	45	150
0:12:10	38	12,9	25	45	150
0:12:11	38	12,9	25	45	150
0:12:12	38	12,9	25	45	150
0:12:13	38	12,9	25	45	150
0:12:14	38	13,0	25	46	150
0:12:15	38	13,0	25	46	150
0:12:16	38	13,0	25	46	150
0:12:17	38	13,0	25	46	150
0:12:18	38	13,0	25	45	150
0:12:19	38	13,0	25	45	150
0:12:20	38	13,0	25	46	150
0:12:21	38	13,1	25	45	150
0:12:22	38	13,1	25	46	150
0:12:23	38	13,1	25	46	150
0:12:24	38	13,1	25	46	150
0:12:25	38	13,1	25	46	150
0:12:26	38	13,1	25	46	150
0:12:27	38	13,1	25	46	150
0:12:28	38	13,2	25	46	150
0:12:29	38	13,2	25	46	150
0:12:30	38	13,2	25	46	150
0:12:31	38	13,2	25	46	150
0:12:32	38	13,2	25	46	150
0:12:33	38	13,2	25	46	150
0:12:34	38	13,3	25	46	150
0:12:35	38	13,3	25	46	150
0:12:36	38	13,3	25	46	150
0:12:37	38	13,3	25	46	150
0:12:38	38	13,3	25	46	150
0:12:39	38	13,3	25	46	150
0:12:40	38	13,3	25	46	150
0:12:41	38	13,4	25	46	150
0:12:42	38	13,4	25	46	150
0:12:43	38	13,4	25	46	150
0:12:44	38	13,4	25	46	150
0:12:45	38	13,4	25	46	150
0:12:46	38	13,4	25	46	150
0:12:47	38	13,5	25	46	150
0:12:48	38	13,5	25	46	150
0:12:49	39	13,5	25	46	150
0:12:50	39	13,5	25	46	150
0:12:51	39	13,5	25	46	150
0:12:52	39	13,5	25	46	150
0:12:53	39	13,5	24	47	150
0:12:54	39	13,6	24	46	150
0:12:55	39	13,6	24	47	150
0:12:56	39	13,6	24	47	150
0:12:57	39	13,6	24	46	150
0:12:58	39	13,6	24	46	150
0:12:59	39	13,6	24	47	150
0:13:00	39	13,6	24	47	150
0:13:01	39	13,7	24	46	150
0:13:02	39	13,7	24	46	150
0:13:03	39	13,7	24	47	150
0:13:04	39	13,7	24	47	150
0:13:05	39	13,7	24	47	150
0:13:06	39	13,8	24	47	150
0:13:07	39	13,8	24	47	150
0:13:08	39	13,8	24	47	150
0:13:09	39	13,8	24	47	150
0:13:10	39	13,8	24	47	150
0:13:11	39	13,8	24	47	150
0:13:12	39	13,8	25	47	150
0:13:13	39	13,9	25	47	150
0:13:14	39	13,9	25	47	150
0:13:15	39	13,9	25	47	150
0:13:16	39	13,9	25	47	150
0:13:17	39	13,9	25	47	150
0:13:18	39	13,9	25	47	150
0:13:19	39	14,0	24	47	150
0:13:20	39	14,0	24	47	150
0:13:21	39	14,0	24	47	150
0:13:22	39	14,0	24	47	150
0:13:23	39	14,0	24	47	150
0:13:24	39	14,0	24	47	150
0:13:25	39	14,0	24	47	150
0:13:26	39	14,1	24	47	150
0:13:27	39	14,1	24	47	150
0:13:28	39	14,1	24	47	150
0:13:29	39	14,1	24	47	150
0:13:30	39	14,1	24	47	150
0:13:31	39	14,1	24	47	150
0:13:32	39	14,2	24	47	150
0:13:33	39	14,2	24	47	150
0:13:34	39	14,2	24	47	150
0:13:35	39	14,2	24	47	150
0:13:36	39	14,2	24	47	150
0:13:37	39	14,2	24	47	150
0:13:38	40	14,2	24	47	150
0:13:39	40	14,3	25	47	150
0:13:40	40	14,3	25	47	150
0:13:41	40	14,3	25	47	150
0:13:42	40	14,3	25	47	150
0:13:43	40	14,3	25	48	150
0:13:44	40	14,3	25	47	150
0:13:45	40	14,3	25	48	150
0:13:46	40	14,4	25	48	150
0:13:47	40	14,4	25	47	150
0:13:48	40	14,4	25	47	150
0:13:49	40	14,4	25	48	150
0:13:50	40	14,4	25	48	150
0:13:51	40	14,4	25	47	150
0:13:52	40	14,5	25	47	150
0:13:53	40	14,5	25	47	150
0:13:54	40	14,5	25	48	150
0:13:55	40	14,5	25	48	150
0:13:56	40	14,5	25	48	150
0:13:57	40	14,5	25	48	150
0:13:58	40	14,5	25	48	150
0:13:59	40	14,6	25	48	150
0:14:00	40	14,6	25	48	150
0:14:01	40	14,6	25	48	150
0:14:02	40	14,6	25	48	150
0:14:03	40	14,6	25	48	150
0:14:04	40	14,6	25	48	150
0:14:05	40	14,6	25	48	150
0:14:06	40	14,7	24	48	150
0:14:07	40	14,7	24	48	150
0:14:08	40	14,7	24	48	150
0:14:09	40	14,7	24	48	150
0:14:10	40	14,7	24	48	150
0:14:11	40	14,7	24	48	150
0:14:12	40	14,7	24	48	150
0:14:13	40	14,8	24	48	150
0:14:14	40	14,8	24	48	150
0:14:15	40	14,8	24	48	150
0:14:16	40	14,8	24	48	150
0:14:17	40	14,8	24	48	150
0:14:18	40	14,8	24	48	150
0:14:19	40	14,8	24	48	150
0:14:20	40	14,9	24	48	150
0:14:21	40	14,9	24	48	150
0:14:22	40	14,9	24	48	150
0:14:23	40	14,9	24	48	150
0:14:24	40	14,9	24	48	150
0:14:25	40	14,9	24	48	150
0:14:26	40	14,9	24	48	150
0:14:27	41	15,0	24	48	150
0:14:28	41	15,0	24	48	150
0:14:29	41	15,0	24	48	150
0:14:30	41	15,0	24	49	150
0:14:31	41	15,0	24	48	150
0:14:32	41	15,0	24	48	150
0:14:33	41	15,1	24	48	150
0:14:34	41	15,1	24	48	150
0:14:35	41	15,1	24	49	150
0:14:36	41	15,1	24	49	150
0:14:37	41	15,1	24	48	150
0:14:38	41	15,1	24	49	150
0:14:39	41	15,1	24	49	150
0:14:40	41	15,2	24	48	150
0:14:41	41	15,2	24	49	150
0:14:42	41	15,2	24	49	150
0:14:43	41	15,2	24	49	150
0:14:44	41	15,2	24	49	150
0:14:45	41	15,2	24	49	150
0:14:46	41	15,3	24	49	150
0:14:47	41	15,3	24	49	150
0:14:48	41	15,3	24	49	150
0:14:49	41	15,3	24	49	150
0:14:50	41	15,3	24	49	150
0:14:51	41	15,3	24	49	150
0:14:52	41	15,4	24	49	150
0:14:53	41	15,4	24	49	150
0:14:54	41	15,4	24	49	150
0:14:55	41	15,4	24	49	150
0:14:56	41	15,4	24	49	150
0:14:57	41	15,4	24	49	150
0:14:58	41	15,5	24	49	150
0:14:59	41	15,5	24	49	150
0:15:00	41	15,5	24	49	150
0:15:01	41	15,5	24	49	150
0:15:02	41	15,5	24	49	150
0:15:03	41	15,5	24	49	150
0:15:04	41	15,5	24	49	150
0:15:05	41	15,6	24	49	150
0:15:06	41	15,6	24	49	150
0:15:07					
0:15:08	41	15,6	24	49	150
0:15:09	41	15,6	23	49	150
0:15:10	41	15,6	23	49	150
0:15:11	41	15,7	23	49	150
0:15:12	41	15,7	23	49	150
0:15:13	41	15,7	23	49	150
0:15:14	41	15,7	23	49	150
0:15:15	41	15,7	23	49	150
0:15:16	41	15,8	24	49	150
0:15:17	42	15,8	24	49	150
0:15:18	42	15,8	23	49	150
0:15:19	42	15,8	23	49	150
0:15:20	42	15,8	23	49	150
0:15:21	42	15,8	23	49	150
0:15:22	42	15,9	23	49	150
0:15:23	42	15,9	23	50	150
0:15:24	42	15,9	23	49	150
0:15:25	42	15,9	23	50	150
0:15:26	42	15,9	23	50	150
0:15:27	42	15,9	23	50	150
0:15:28	42	15,9	23	50	150
0:15:29	42	16,0	23	50	150
0:15:30	42	16,0	23	50	150
0:15:31	42	16,0	23	50	150
0:15:32	42	16,0	24	50	150
0:15:33	42	16,0	24	50	150
0:15:34	42	16,0	24	50	150
0:15:35	42	16,1	24	50	150
0:15:36	42	16,1	24	50	150
0:15:37	42	16,1	24	50	150
0:15:38	42	16,1	24	50	150
0:15:39	42	16,1	24	50	150
0:15:40	42	16,1	24	50	150
0:15:41	42	16,2	24	50	150
0:15:42	42	16,4	24	50	150
0:15:43	42	16,6	24	50	150
0:15:44	42	16,6	24	50	150
0:15:45	42	16,7	24	50	150
0:15:46	42	16,7	24	50	150
0:15:47	42	16,7	24	50	150
0:15:48	42	16,7	24	50	150
0:15:49	42	16,8	23	50	150
0:15:50	42	16,8	23	50	150
0:15:51	42	16,8	23	50	150
0:15:52	42	16,8	23	50	150
0:15:53	42	16,8	23	50	150
0:15:54	42	16,8	23	50	150
0:15:55	42	16,8	23	50	150
0:15:56	42	16,9	23	50	150
0:15:57	42	16,9	23	50	150
0:15:58	42	16,9	23	50	150
0:15:59	42	16,9	23	50	150
0:16:00	42	16,9	23	51	150
0:16:01	42	16,9	23	50	150
0:16:02	42	16,9	23	50	150
0:16:03	42	17,0	23	50	150
0:16:04	42	17,0	23	50	150
0:16:05	42	17,0	23	50	150
0:16:06	43	17,0	23	50	150
0:16:07	43	17,0	23	50	150
0:16:08	43	17,0	23	50	150
0:16:09	43	17,0	23	51	150
0:16:10	43	17,1	23	51	150
0:16:11	43	17,1	23	50	150
0:16:12	43	17,1	23	51	150
0:16:13	43	17,1	23	51	150
0:16:14	43	17,1	23	50	150
0:16:15	43	17,1	23	51	150
0:16:16	43	17,1	23	50	150
0:16:17	43	17,1	23	51	150
0:16:18	43	17,2	23	51	150
0:16:19	43	17,2	23	51	150
0:16:20	43	17,2	23	51	150
0:16:21	43	17,2	23	51	150
0:16:22	43	17,2	23	51	150
0:16:23	43	17,2	23	51	150
0:16:24	43	17,3	23	51	150
0:16:25	43	17,3	23	51	150
0:16:26	43	17,3	23	51	150
0:16:27	43	17,3	23	51	150
0:16:28	43	17,3	23	51	150
0:16:29	43	17,4	23	51	150
0:16:30	43	17,4	23	51	150
0:16:31	43	17,4	23	51	150
0:16:32	43	17,4	23	51	150
0:16:33	43	17,4	23	51	150
0:16:34	43	17,4	23	51	150
0:16:35	43	17,4	23	51	150
0:16:36	43	17,5	23	51	150
0:16:37	43	17,5	23	51	150
0:16:38	43	17,5	23	51	150
0:16:39	43	17,5	23	51	150
0:16:40	43	17,5	23	51	150
0:16:41	43	17,5	23	51	150
0:16:42	43	17,5	23	51	150
0:16:43	43	17,6	23	51	150
0:16:44	43	17,6	23	51	150
0:16:45	43	17,6	23	51	150
0:16:46	43	17,6	23	51	150
0:16:47	43	17,6	23	51	150
0:16:48	43	17,6	23	51	150
0:16:49	43	17,6	23	51	150
0:16:50	43	17,7	23	51	150
0:16:51	43	17,7	23	51	150
0:16:52	43	17,7	23	51	150
0:16:53	43	17,7	23	51	150
0:16:54	43	17,7	23	51	150
0:16:55	43	17,7	23	51	150
0:16:56	43	17,7	23	51	150
0:16:57	44	17,8	23	51	150
0:16:58	44	17,8	23	51	150
0:16:59	44	17,8	23	52	150
0:17:00	44	17,8	23	51	150
0:17:01	44	17,8	23	52	150
0:17:02	44	17,8	23	52	150
0:17:03	44	17,9	23	52	150
0:17:04	44	17,9	23	52	150
0:17:05	44	17,9	23	52	150
0:17:06	44	17,9	23	52	150
0:17:07	44	17,9	23	52	150
0:17:08	44	17,9	23	52	150
0:17:09	44	18,0	23	52	150
0:17:10	44	18,0	23	52	150
0:17:11	44	18,0	23	52	150
0:17:12	44	18,0	23	52	150
0:17:13	44	18,0	23	52	150
0:17:14	44	18,0	23	52	150
0:17:15	44	18,1	23	52	150
0:17:16	44	18,1	23	52	150
0:17:17	44	18,1	23	52	150
0:17:18	44	18,1	23	52	150
0:17:19	44	18,1	23	52	150
0:17:20	44	18,1	23	52	150
0:17:21	44	18,2	23	52	150
0:17:22	44	18,2	23	52	150
0:17:23	44	18,2	23	52	150
0:17:24	44	18,2	23	52	150
0:17:25	44	18,2	23	52	150
0:17:26	44	18,2	23	52	150
0:17:27	44	18,3	23	52	150
0:17:28	44	18,3	23	52	150
0:17:29	44	18,3	23	52	150
0:17:30	44	18,3	23	52	150
0:17:31	44	18,3	23	52	150
0:17:32	44	18,3	23	52	150
0:17:33	44	18,4	23	52	150
0:17:34	44	18,4	23	52	150
0:17:35	44	18,4	23	52	150
0:17:36	44	18,4	23	52	150
0:17:37	44	18,4	23	52	150
0:17:38	44	18,4	23	52	150
0:17:39	44	18,4	23	52	150
0:17:40	44	18,5	23	52	150
0:17:41	44	18,5	23	52	150
0:17:42	44	18,5	23	52	150
0:17:43	44	18,5	23	52	150
0:17:44	44	18,5	23	52	150
0:17:45	44	18,5	23	52	150
0:17:46	44	18,6	23	53	150
0:17:47	45	18,6	23	53	150
0:17:48	45	18,6	23	52	150
0:17:49	45	18,6	23	53	150
0:17:50	45	18,6	23	53	150
0:17:51	45	18,6	23	53	150
0:17:52	45	18,7	23	53	150
0:17:53	45	18,7	23	53	150
0:17:54	45	18,7	23	53	150
0:17:55	45	18,7	23	53	150
0:17:56	45	18,7	23	53	150
0:17:57	45	18,8	23	53	150
0:17:58	45	18,8	23	53	150
0:17:59	45	18,8	23	53	150
0:18:00	45	18,8	23	53	150
0:18:01	45	18,8	23	53	150
0:18:02	45	18,8	23	53	150
0:18:03	45	18,8	23	53	150
0:18:04	45	18,9	23	53	150
0:18:05	45	18,9	23	53	150
0:18:06	45	18,9	23	53	150
0:18:07	45	18,9	23	53	150
0:18:08	45	18,9	23	53	150
0:18:09	45	18,9	23	53	150
0:18:10	45	18,9	23	53	150
0:18:11	45	19,0	23	53	150
0:18:12	45	19,0	23	53	150
0:18:13	45	19,0	23	53	150
0:18:14	45	19,0	23	53	150
0:18:15	45	19,0	23	53	150
0:18:16	45	19,0	23	53	150
0:18:17	45	19,1	23	53	150
0:18:18	45	19,1	23	53	150
0:18:19	45	19,1	23	53	150
0:18:20	45	19,1	23	53	150
0:18:21	45	19,1	23	53	150
0:18:22	45	19,1	23	53	150
0:18:23	45	19,1	23	53	150
0:18:24	45	19,2	23	53	150
0:18:25	45	19,2	23	53	150
0:18:26	45	19,2	23	53	150
0:18:27	45	19,2	23	53	150
0:18:28	45	19,2	23	53	150
0:18:29	45	19,2	23	53	150
0:18:30	45	19,3	23	53	150
0:18:31	45	19,3	23	53	150
0:18:32	45	19,3	23	53	150
0:18:33	45	19,3	23	54	150
0:18:34	45	19,3	23	54	150
0:18:35	45	19,3	23	54	150
0:18:36	46	19,3	23	54	150
0:18:37	46	19,3	23	54	150
0:18:38	46	19,4	23	54	150
0:18:39	46	19,4	23	53	150
0:18:40	46	19,4	23	53	150
0:18:41	46	19,4	23	53	150
0:18:42	46	19,4	23	53	150
0:18:43	46	19,4	23	53	150
0:18:44	46	19,4	23	53	150
0:18:45	46	19,5	23	54	150
0:18:46	46	19,5	23	53	150
0:18:47	46	19,5	23	53	150
0:18:48	46	19,5	23	53	150
0:18:49	46	19,5	23	53	150
0:18:50	46	19,5	23	53	150
0:18:51	46	19,5	23	53	150
0:18:52	46	19,6	23	53	150
0:18:53	46	19,6	23	53	150
0:18:54	46	19,6	23	54	150
0:18:55	46	19,6	22	53	150
0:18:56	46	19,6	22	54	150
0:18:57	46	19,6	22	54	150
0:18:58	46	19,6	22	54	150
0:18:59	46	19,7	22	54	150
0:19:00	46	19,7	22	54	150
0:19:01	46	19,7	22	54	150
0:19:02	46	19,7	22	54	150
0:19:03	46	19,7	22	54	150
0:19:04	46	19,7	22	54	150
0:19:05	46	19,8	22	54	150
0:19:06	46	19,8	22	54	150
0:19:07	46	19,8	22	54	150
0:19:08	46	19,8	22	54	150
0:19:09	46	19,8	22	54	150
0:19:10	46	19,8	22	54	150
0:19:11	46	19,9	22	54	150
0:19:12	46	19,9	22	54	150
0:19:13	46	19,9	23	54	150
0:19:14	46	19,9	23	54	150
0:19:15	46	19,9	22	54	150
0:19:16	46	19,9	22	54	150
0:19:17	46	19,9	22	54	150
0:19:18	46	20,0	22	54	150
0:19:19	46	20,0	22	54	150
0:19:20	46	20,0	22	54	150
0:19:21	46	20,0	22	54	150
0:19:22	46	20,0	22	54	150
0:19:23	46	20,0	22	54	150
0:19:24	46	20,1	22	54	150
0:19:25	46	20,1	22	54	150
0:19:26	46	20,1	22	54	150
0:19:27	46	20,1	22	54	150
0:19:28	47	20,1	22	54	150
0:19:29	47	20,1	22	54	150
0:19:30	47	20,2	22	54	150
0:19:31	47	20,2	22	54	150
0:19:32	47	20,2	22	55	150
0:19:33	47	20,2	22	55	150
0:19:34	47	20,2	22	55	150
0:19:35	47	20,2	22	55	150
0:19:36	47	20,3	22	55	150
0:19:37	47	20,3	22	55	150
0:19:38	47	20,3	22	55	150
0:19:39	47	20,3	22	55	150
0:19:40	47	20,3	22	55	150
0:19:41	47	20,3	23	55	150
0:19:42	47	20,4	23	55	150
0:19:43	47	20,4	23	55	150
0:19:44	47	20,4	23	55	150
0:19:45	47	20,4	23	55	150
0:19:46	47	20,4	23	55	150
0:19:47	47	20,5	23	55	150
0:19:48	47	20,5	23	55	150
0:19:49	47	20,5	23	55	150
0:19:50	47	20,5	23	55	150
0:19:51	47	20,5	23	55	150
0:19:52	47	20,5	22	55	150
0:19:53	47	20,6	22	55	150
0:19:54	47	20,6	22	55	150
0:19:55	47	20,6	22	55	150
0:19:56	47	20,6	22	55	150
0:19:57	47	20,6	22	55	150
0:19:58	47	20,6	22	55	150
0:19:59	47	20,7	22	55	150
0:20:00	47	20,7	23	55	150
0:20:01	47	20,7	23	55	150
0:20:02	47	20,7	23	55	150
0:20:03	47	20,7	23	55	150
0:20:04	47	20,7	23	55	150
0:20:05	47	20,8	23	55	150
0:20:06	47	20,8	23	55	150
0:20:07	47	20,8	23	55	150
0:20:08	47	20,8	23	55	150
0:20:09	47	20,8	23	55	150
0:20:10	47	20,9	23	56	150
0:20:11	47	20,9	23	56	150
0:20:12	47	20,9	23	56	150
0:20:13	47	20,9	23	56	150
0:20:14	47	20,9	23	56	150
0:20:15	47	20,9	23	56	150
0:20:16	47	21,0	23	56	150
0:20:17	47	21,0	23	56	150
0:20:18	47	21,0	23	56	150
0:20:19	48	21,0	23	56	150
0:20:20	48	21,0	23	56	150
0:20:21	48	21,0	23	56	150
0:20:22	48	21,1	23	56	150
0:20:23	48	21,1	23	56	150
0:20:24	48	21,1	23	56	150
0:20:25	48	21,1	23	56	150
0:20:26	48	21,1	23	56	150
0:20:27	48	21,1	23	56	150
0:20:28	48	21,2	23	56	150
0:20:29	48	21,2	23	56	150
0:20:30	48	21,2	23	56	150
0:20:31	48	21,2	23	56	150
0:20:32	48	21,2	23	56	150
0:20:33	48	21,2	23	56	150
0:20:34	48	21,2	23	56	150
0:20:35	48	21,3	23	56	150
0:20:36	48	21,3	23	56	150
0:20:37	48	21,3	23	56	150
0:20:38	48	21,3	23	56	150
0:20:39	48	21,3	23	56	150
0:20:40	48	21,3	23	56	150
0:20:41	48	21,4	23	56	150
0:20:42	48	21,4	23	56	150
0:20:43	48	21,4	23	56	150
0:20:44	48	21,4	23	56	150
0:20:45	48	21,4	23	57	150
0:20:46	48	21,4	23	56	150
0:20:47	48	21,5	23	56	150
0:20:48	48	21,5	23	57	150
0:20:49	48	21,5	23	56	150
0:20:50	48	21,5	23	56	150
0:20:51	48	21,5	23	56	150
0:20:52	48	21,5	23	56	150
0:20:53	48	21,5	23	56	150
0:20:54	48	21,6	23	56	150
0:20:55	48	21,6	23	56	150
0:20:56	48	21,6	23	56	150
0:20:57	48	21,6	23	56	150
0:20:58	48	21,6	23	56	150
0:20:59	48	21,6	23	57	150
0:21:00	48	21,7	23	57	150
0:21:01	48	21,7	23	57	150
0:21:02	48	21,7	23	57	150
0:21:03	48	21,7	23	57	150
0:21:04	48	21,7	23	57	150
0:21:05	48	21,7	23	57	150
0:21:06	48	21,7	23	57	150
0:21:07	48	21,8	23	57	150
0:21:08	48	21,8	23	57	150
0:21:09	48	21,8	23	57	150
0:21:10	49	21,8	23	57	150
0:21:11	49	21,8	23	57	150
0:21:12	49	21,8	23	57	150
0:21:13	49	21,8	23	57	150
0:21:14	49	21,9	23	57	150
0:21:15	49	21,9	23	57	150
0:21:16	49	21,9	23	57	150
0:21:17	49	21,9	23	57	150
0:21:18	49	21,9	23	57	150
0:21:19	49	22,0	23	57	150
0:21:20	49	22,0	23	57	150
0:21:21	49	22,0	23	57	150
0:21:22	49	22,0	23	57	150
0:21:23	49	22,0	23	57	150
0:21:24	49	22,0	23	57	150
0:21:25	49	22,0	23	57	150
0:21:26	49	22,1	23	57	150
0:21:27	49	22,1	23	57	150
0:21:28	49	22,1	23	57	150
0:21:29	49	22,1	23	57	150
0:21:30	49	22,1	23	57	150
0:21:31	49	22,2	23	57	150
0:21:32	49	22,2	23	57	150
0:21:33	49	22,2	23	57	150
0:21:34	49	22,2	23	57	150
0:21:35	49	22,2	23	57	150
0:21:36	49	22,2	23	57	150
0:21:37	49	22,3	23	57	150
0:21:38	49	22,3	23	58	150
0:21:39	49	22,3	23	57	150
0:21:40	49	22,3	23	58	150
0:21:41	49	22,3	23	58	150
0:21:42	49	22,4	23	57	150
0:21:43	49	22,4	23	58	150
0:21:44	49	22,4	23	58	150
0:21:45	49	22,4	23	58	150
0:21:46	49	22,4	23	58	150
0:21:47	49	22,4	23	58	150
0:21:48	49	22,5	23	57	150
0:21:49	49	22,5	23	58	150
0:21:50	49	22,5	23	58	150
0:21:51	49	22,5	23	58	150
0:21:52	49	22,5	23	58	150
0:21:53	49	22,5	23	58	150
0:21:54	49	22,6	23	58	150
0:21:55	49	22,6	23	58	150
0:21:56	49	22,6	23	58	150
0:21:57	49	22,6	23	58	150
0:21:58	49	22,6	23	58	150
0:21:59	49	22,7	23	58	150
0:22:00	50	22,7	23	58	150
0:22:01	50	22,7	23	58	150
0:22:02	50	22,7	23	58	150
0:22:03	50	22,7	23	58	150
0:22:04	50	22,7	23	58	150
0:22:05	50	22,8	23	58	150
0:22:06	50	22,8	23	58	150
0:22:07	50	22,8	23	58	150
0:22:08	50	22,8	23	58	150
0:22:09	50	22,8	23	58	150
0:22:10	50	22,8	23	58	150
0:22:11	50	22,9	23	58	150
0:22:12	50	22,9	23	58	150
0:22:13	50	22,9	23	58	150
0:22:14	50	22,9	23	58	150
0:22:15	50	22,9	23	58	150
0:22:16	50	22,9	23	58	150
0:22:17	50	23,0	23	58	150
0:22:18	50	23,0	23	58	150
0:22:19	50	23,0	23	58	150
0:22:20	50	23,0	23	58	150
0:22:21	50	23,0	23	58	150
0:22:22	50	23,0	23	58	150
0:22:23	50	23,1	23	58	150
0:22:24	50	23,1	23	58	150
0:22:25	50	23,1	23	58	150
0:22:26	50	23,1	23	58	150
0:22:27	50	23,1	23	58	150
0:22:28	50	23,2	23	58	150
0:22:29	50	23,2	23	59	150
0:22:30	50	23,2	23	59	150
0:22:31	50	23,2	23	59	150
0:22:32	50	23,2	23	59	150
0:22:33	50	23,2	23	59	150
0:22:34	50	23,3	23	59	150
0:22:35	50	23,3	23	59	150
0:22:36	50	23,3	23	59	150
0:22:37	50	23,3	23	59	150
0:22:38	50	23,3	23	59	150
0:22:39	50	23,3	23	59	150
0:22:40	50	23,4	23	59	150
0:22:41	50	23,4	23	59	150
0:22:42	50	23,4	23	59	150
0:22:43	50	23,4	23	59	150
0:22:44	50	23,4	23	59	150
0:22:45	50	23,4	23	59	150
0:22:46	50	23,5	23	59	150
0:22:47	50	23,5	23	59	150
0:22:48	50	23,5	23	59	150
0:22:49	50	23,5	23	59	150
0:22:50	50	23,5	23	59	150
0:22:51	51	23,5	23	59	150
0:22:52	51	23,6	23	59	150
0:22:53	51	23,6	23	59	150
0:22:54	51	23,6	23	59	150
0:22:55	51	23,6	23	59	150
0:22:56	51	23,6	23	59	150
0:22:57	51	23,6	23	59	150
0:22:58	51	23,7	23	59	150
0:22:59	51	23,7	23	59	150
0:23:00	51	23,7	23	59	150
0:23:01	51	23,7	23	59	150
0:23:02	51	23,7	23	59	150
0:23:03	51	23,7	23	59	150
0:23:04	51	23,8	23	59	150
0:23:05	51	23,8	23	59	150
0:23:06	51	23,8	23	59	150
0:23:07	51	23,8	23	59	150
0:23:08	51	23,8	23	59	150
0:23:09	51	23,8	23	59	150
0:23:10	51	23,9	23	59	150
0:23:11	51	23,9	23	59	150
0:23:12	51	23,9	23	59	150
0:23:13	51	23,9	23	60	150
0:23:14	51	23,9	23	59	150
0:23:15	51	24,0	23	60	150
0:23:16	51	24,0	23	59	150
0:23:17	51	24,0	23	59	150
0:23:18	51	24,0	23	59	150
0:23:19	51	24,0	23	60	150
0:23:20	51	24,0	23	60	150
0:23:21	51	24,1	23	60	150
0:23:22	51	24,1	23	60	150
0:23:23	51	24,1	23	60	150
0:23:24	51	24,1	23	60	150
0:23:25	51	24,1	23	60	150
0:23:26	51	24,1	23	60	150
0:23:27	51	24,2	23	60	150
0:23:28	51	24,2	23	60	150
0:23:29	51	24,2	23	60	150
0:23:30	51	24,2	23	60	150
0:23:31	51	24,2	23	60	150
0:23:32	51	24,2	23	60	150
0:23:33	51	24,3	23	60	150
0:23:34	51	24,3	23	60	150
0:23:35	51	24,3	23	60	150
0:23:36	51	24,3	23	60	150
0:23:37	51	24,3	24	60	150
0:23:38	51	24,4	24	60	150
0:23:39	51	24,4	23	60	150
0:23:40	51	24,4	23	60	150
0:23:41	51	24,4	23	60	150
0:23:42	52	24,4	23	60	150
0:23:43	52	24,4	23	60	150
0:23:44	52	24,5	23	60	150
0:23:45	52	24,5	23	60	150
0:23:46	52	24,5	23	60	150
0:23:47	52	24,5	23	60	150
0:23:48	52	24,5	23	60	150
0:23:49	52	24,5	23	60	150
0:23:50	52	24,6	23	60	150
0:23:51	52	24,6	23	60	150
0:23:52	52	24,6	23	60	150
0:23:53	52	24,6	23	60	150
0:23:54	52	24,6	23	60	150
0:23:55	52	24,6	23	60	150
0:23:56	52	24,6	23	60	150
0:23:57	52	24,6	23	60	150
0:23:58	52	24,7	23	60	150
0:23:59	52	24,7	23	60	150
0:24:00	52	24,7	23	60	150
0:24:01	52	24,7	23	60	150
0:24:02	52	24,7	23	60	150
0:24:03	52	24,7	23	60	150
0:24:04	52	24,8	23	60	150
0:24:05	52	24,8	23	60	150
0:24:06	52	24,8	23	60	150
0:24:07	52	24,8	23	60	150
0:24:08	52	24,8	23	60	150
0:24:09	52	24,8	23	60	150
0:24:10	52	24,8	23	60	150
0:24:11	52	24,9	23	60	150
0:24:12	52	24,9	23	60	150
0:24:13	52	24,9	23	60	150
0:24:14	52	24,9	23	60	150
0:24:15	52	24,9	23	60	150
0:24:16	52	24,9	23	60	150
0:24:17	52	25,0	23	60	150
0:24:18	52	25,0	23	60	150
0:24:19	52	25,0	23	60	150
0:24:20	52	25,0	23	60	150
0:24:21	52	25,0	23	60	150
0:24:22	52	25,0	23	60	150
0:24:23	52	25,0	23	60	150
0:24:24	52	25,1	23	60	150
0:24:25	52	25,1	23	61	150
0:24:26	52	25,1	23	60	150
0:24:27	52	25,1	23	61	150
0:24:28	52	25,1	23	61	150
0:24:29	52	25,2	23	60	150
0:24:30	52	25,2	23	61	150
0:24:31	53	25,2	23	61	150
0:24:32	53	25,2	23	61	150
0:24:33	53	25,2	23	61	150
0:24:34	53	25,3	23	61	150
0:24:35	53	25,3	23	61	150
0:24:36	53	25,3	23	61	150
0:24:37	53	25,3	23	61	150
0:24:38	53	25,3	23	61	150
0:24:39	53	25,3	23	61	150
0:24:40	53	25,4	23	61	150
0:24:41	53	25,4	23	61	150
0:24:42	53	25,4	23	61	150
0:24:43	53	25,4	23	61	150
0:24:44	53	25,4	23	61	150
0:24:45	53	25,5	23	61	150
0:24:46	53	25,5	23	61	150
0:24:47	53	25,5	23	61	150
0:24:48	53	25,5	23	61	150
0:24:49	53	25,5	23	61	150
0:24:50	53	25,6	23	61	150
0:24:51	53	25,6	23	61	150
0:24:52	53	25,6	23	62	150
0:24:53	53	25,6	23	61	150
0:24:54	53	25,6	23	62	150
0:24:55	53	25,6	23	62	150
0:24:56	53	25,7	23	62	150
0:24:57	53	25,7	23	61	150
0:24:58	53	25,7	23	62	150
0:24:59	53	25,7	23	61	150
0:25:00	53	25,7	23	62	150
0:25:01	53	25,7	23	62	150
0:25:02	53	25,8	23	62	150
0:25:03	53	25,8	23	62	150
0:25:04	53	25,8	23	62	150
0:25:05	53	25,8	23	62	150
0:25:06	53	25,8	23	62	150
0:25:07	53	25,8	23	62	150
0:25:08	53	25,9	23	62	150
0:25:09	53	25,9	23	62	150
0:25:10	53	25,9	23	62	150
0:25:11	53	25,9	23	62	150
0:25:12	53	25,9	23	62	150
0:25:13	53	26,0	23	62	150
0:25:14	53	26,0	23	62	150
0:25:15	53	26,0	23	62	150
