Repository: ProgWizer/parser

File: project-root/data/Data Acquisition/Data Acquisition/2021 year (353)/21-268.txt (part 1 of 4)
--Test Summary--
Full Path and File Name	
Instrument Name	7322
Instrument Type	Model 7322 Consistometer - Variable Speed
Instrument Serial Number	
Test Start Date	18.10.2021
Test Start Time	9:53:54
Test Stop Date	18.10.2021
Test Stop Time	11:33:45
Test Length	1:39:51
Final Sample Time Offset	1:39:51
Controller Schedule Name	
Sampling Period	1 second
Comments	
Information	WellID	
Information	Customer	
Information	EngName	
Information	CementClass	G
Information	CementMfr	Ñóõîé Ëîã
Information	Additives	100G+5DART-100+0.6PHV+0.05PlastA
Information	Density	1900
Information	BHCT	72
Information	BHST	
Information	FluidLoss	
Information	JobType	
Calculated Value	Time_30Bc	0:20:35
Calculated Value	Time_70Bc	1:39:51
Initial Temperature (°C)	25 °C
Final Temperature (°C)	72 °C
Initial Pressure (MPa)	0,8 MPa
Final Pressure (MPa)	45,5 MPa
Initial Consistency (Bc)	23 Bc
Final Consistency (Bc)	73 Bc
Initial Wall Temperature (°C)	22 °C
Final Wall Temperature (°C)	70 °C
Initial Motor Speed (RPM)	150 RPM
Final Motor Speed (RPM)	150 RPM
--Data--
Time (HH:MM:SS)	Temperature (°C)	Pressure (MPa)	Consistency (Bc)	Wall Temperature (°C)	Motor Speed (RPM)
0:00:00	25	0,8	23	22	150
0:00:01	25	0,8	23	22	150
0:00:02	25	0,8	24	22	150
0:00:03	25	0,8	24	22	150
0:00:04	25	0,8	24	22	150
0:00:05	25	0,8	24	21	150
0:00:06	25	0,8	24	22	150
0:00:07	25	0,8	24	22	150
0:00:08	25	0,8	24	22	150
0:00:09	25	0,8	24	22	150
0:00:10	25	0,8	24	22	150
0:00:11	25	0,8	24	21	150
0:00:12	25	0,8	24	22	150
0:00:13	25	0,9	24	22	150
0:00:14	25	0,9	24	22	150
0:00:15	25	0,9	24	22	150
0:00:16	25	0,9	24	22	150
0:00:17	25	0,9	24	22	150
0:00:18	25	0,9	24	22	150
0:00:19	25	0,9	24	22	150
0:00:20	25	1,0	24	22	150
0:00:21	25	1,0	24	22	150
0:00:22	25	1,0	24	22	150
0:00:23	25	1,0	24	22	150
0:00:24	25	1,0	24	22	150
0:00:25	25	1,0	24	22	150
0:00:26	25	1,1	24	22	150
0:00:27	25	1,1	24	22	150
0:00:28	25	1,1	24	22	150
0:00:29	25	1,1	24	22	150
0:00:30	25	1,1	24	22	150
0:00:31	25	1,1	24	22	150
0:00:32	25	1,1	24	22	150
0:00:33	25	1,2	24	22	150
0:00:34	25	1,2	24	22	150
0:00:35	25	1,3	24	22	150
0:00:36	25	1,3	24	23	150
0:00:37	25	1,3	24	23	150
0:00:38	25	1,3	24	23	150
0:00:39	25	1,3	24	23	150
0:00:40	25	1,3	24	23	150
0:00:41	25	1,3	24	23	150
0:00:42	25	1,3	24	23	150
0:00:43	25	1,3	24	23	150
0:00:44	25	1,3	24	23	150
0:00:45	25	1,4	24	23	150
0:00:46	25	1,5	24	23	150
0:00:47	25	1,5	24	23	150
0:00:48	25	1,5	24	23	150
0:00:49	25	1,5	24	23	150
0:00:50	25	1,6	24	23	150
0:00:51	25	1,6	24	23	150
0:00:52	25	1,6	24	23	150
0:00:53	25	1,6	24	24	150
0:00:54	25	1,6	24	24	150
0:00:55	25	1,6	24	24	150
0:00:56	25	1,6	24	24	150
0:00:57	25	1,6	24	24	150
0:00:58	25	1,6	24	24	150
0:00:59	25	1,7	24	24	150
0:01:00	25	1,7	24	24	150
0:01:01	25	1,7	24	24	150
0:01:02	25	1,7	24	24	150
0:01:03	25	1,7	24	25	150
0:01:04	25	1,7	24	25	150
0:01:05	25	1,7	24	25	150
0:01:06	25	1,8	24	25	150
0:01:07	25	1,8	24	25	150
0:01:08	25	1,8	24	25	150
0:01:09	25	1,8	24	25	150
0:01:10	25	1,8	24	25	150
0:01:11	25	1,9	24	25	150
0:01:12	25	1,9	24	26	150
0:01:13	25	1,9	24	26	150
0:01:14	25	1,9	24	26	150
0:01:15	25	1,9	24	26	150
0:01:16	25	2,1	24	26	150
0:01:17	25	2,2	24	26	150
0:01:18	25	2,3	24	26	150
0:01:19	25	2,3	24	27	150
0:01:20	25	2,3	24	27	150
0:01:21	25	2,3	24	27	150
0:01:22	25	2,4	24	27	150
0:01:23	25	2,4	24	27	150
0:01:24	25	2,4	24	27	150
0:01:25	25	2,4	24	27	150
0:01:26	25	2,5	24	27	150
0:01:27	25	2,5	24	27	150
0:01:28	25	2,5	24	27	150
0:01:29	25	2,5	23	28	150
0:01:30	25	2,6	23	28	150
0:01:31	25	2,6	23	28	150
0:01:32	25	2,6	23	28	150
0:01:33	25	2,6	23	28	150
0:01:34	25	2,7	23	28	150
0:01:35	25	2,7	23	28	150
0:01:36	25	2,7	23	28	150
0:01:37	25	2,8	23	29	150
0:01:38	25	2,8	23	29	150
0:01:39	25	2,8	23	29	150
0:01:40	25	2,8	23	29	150
0:01:41	25	2,9	23	29	150
0:01:42	25	2,9	23	29	150
0:01:43	25	2,9	23	29	150
0:01:44	25	3,0	23	29	150
0:01:45	25	3,0	23	29	150
0:01:46	25	3,0	23	29	150
0:01:47	25	3,1	23	29	150
0:01:48	25	3,1	23	29	150
0:01:49	25	3,1	23	29	150
0:01:50	25	3,2	23	29	150
0:01:51	25	3,2	23	29	150
0:01:52	25	3,2	23	29	150
0:01:53	25	3,3	23	29	150
0:01:54	25	3,3	23	29	150
0:01:55	25	3,3	23	30	150
0:01:56	25	3,4	23	30	150
0:01:57	25	3,4	23	30	150
0:01:58	25	3,4	23	30	150
0:01:59	25	3,5	23	30	150
0:02:00	25	3,5	23	30	150
0:02:01	25	3,5	23	30	150
0:02:02	25	3,6	23	31	150
0:02:03	25	3,6	23	31	150
0:02:04	25	3,6	23	31	150
0:02:05	25	3,7	23	31	150
0:02:06	25	3,7	24	31	150
0:02:07	25	3,7	24	31	150
0:02:08	25	3,8	23	31	150
0:02:09	25	3,8	23	31	150
0:02:10	25	3,8	23	31	150
0:02:11	25	3,9	23	31	150
0:02:12	25	3,9	23	31	150
0:02:13	25	3,9	23	31	150
0:02:14	25	4,0	23	32	150
0:02:15	25	4,0	23	32	150
0:02:16	25	4,0	23	32	150
0:02:17	25	4,0	23	32	150
0:02:18	25	4,0	23	32	150
0:02:19	25	4,0	23	32	150
0:02:20	25	4,0	23	32	150
0:02:21	25	4,1	23	32	150
0:02:22	25	4,1	23	32	150
0:02:23	25	4,1	23	32	150
0:02:24	25	4,1	23	33	150
0:02:25	25	4,1	23	33	150
0:02:26	25	4,1	23	33	150
0:02:27	25	4,2	23	33	150
0:02:28	25	4,2	23	33	150
0:02:29	25	4,2	23	33	150
0:02:30	25	4,2	23	33	150
0:02:31	25	4,2	23	33	150
0:02:32	25	4,2	23	33	150
0:02:33	25	4,3	23	33	150
0:02:34	25	4,3	23	33	150
0:02:35	25	4,3	23	33	150
0:02:36	25	4,4	23	34	150
0:02:37	25	4,4	23	34	150
0:02:38	25	4,3	23	34	150
0:02:39	25	4,3	23	34	150
0:02:40	25	4,4	23	34	150
0:02:41	25	4,4	23	34	150
0:02:42	25	4,4	22	34	150
0:02:43	25	4,4	22	34	150
0:02:44	25	4,5	22	34	150
0:02:45	25	4,5	22	34	150
0:02:46	25	4,5	22	34	150
0:02:47	25	4,5	22	34	150
0:02:48	25	4,5	22	34	150
0:02:49	25	4,5	22	34	150
0:02:50	25	4,5	22	35	150
0:02:51	25	4,6	22	34	150
0:02:52	25	4,6	22	35	150
0:02:53	25	4,6	22	35	150
0:02:54	25	4,6	22	35	150
0:02:55	25	4,7	22	35	150
0:02:56	25	4,6	22	35	150
0:02:57	26	4,6	22	35	150
0:02:58	26	4,7	22	35	150
0:02:59	26	4,7	22	35	150
0:03:00	26	4,7	22	35	150
0:03:01	26	4,7	22	35	150
0:03:02	26	4,8	22	35	150
0:03:03	26	4,8	22	35	150
0:03:04	26	4,8	22	35	150
0:03:05	26	4,8	22	35	150
0:03:06	26	4,8	22	35	150
0:03:07	26	4,8	22	35	150
0:03:08	26	4,8	22	35	150
0:03:09	26	4,9	22	35	150
0:03:10	26	4,9	22	36	150
0:03:11	26	4,9	22	36	150
0:03:12	26	4,9	22	36	150
0:03:13	26	4,9	22	36	150
0:03:14	26	5,0	22	36	150
0:03:15	26	5,0	22	35	150
0:03:16	26	5,0	22	36	150
0:03:17	26	5,0	22	35	150
0:03:18	26	5,0	22	36	150
0:03:19	26	5,1	22	36	150
0:03:20	26	5,1	22	36	150
0:03:21	26	5,1	22	36	150
0:03:22	26	5,1	22	36	150
0:03:23	26	5,1	22	36	150
0:03:24	26	5,1	22	36	150
0:03:25	26	5,1	22	36	150
0:03:26	26	5,1	22	36	150
0:03:27	26	5,2	22	36	150
0:03:28	26	5,2	22	36	150
0:03:29	26	5,2	22	36	150
0:03:30	26	5,2	22	36	150
0:03:31	26	5,2	22	36	150
0:03:32	26	5,2	22	36	150
0:03:33	26	5,3	22	36	150
0:03:34	26	5,3	22	36	150
0:03:35	26	5,3	22	36	150
0:03:36	26	5,3	22	36	150
0:03:37	26	5,3	22	36	150
0:03:38	26	5,3	22	36	150
0:03:39	26	5,4	22	36	150
0:03:40	26	5,4	22	36	150
0:03:41	26	5,4	22	36	150
0:03:42	26	5,4	22	36	150
0:03:43	26	5,4	22	36	150
0:03:44	26	5,4	22	36	150
0:03:45	26	5,4	22	36	150
0:03:46	27	5,4	22	36	150
0:03:47	27	5,5	22	36	150
0:03:48	27	5,5	22	36	150
0:03:49	27	5,5	22	36	150
0:03:50	27	5,5	22	36	150
0:03:51	27	5,5	22	36	150
0:03:52	27	5,5	22	36	150
0:03:53	27	5,5	22	36	150
0:03:54	27	5,5	22	37	150
0:03:55	27	5,5	22	36	150
0:03:56	27	5,6	22	36	150
0:03:57	27	5,6	22	36	150
0:03:58	27	5,6	23	36	150
0:03:59	27	5,6	23	36	150
0:04:00	27	5,6	23	36	150
0:04:01	27	5,6	23	37	150
0:04:02	27	5,6	23	36	150
0:04:03	27	5,6	23	36	150
0:04:04	27	5,6	23	36	150
0:04:05	27	5,6	23	36	150
0:04:06	27	5,6	23	36	150
0:04:07	27	5,6	23	36	150
0:04:08	27	5,7	23	36	150
0:04:09	27	5,7	23	36	150
0:04:10	27	5,7	23	36	150
0:04:11	27	5,7	23	36	150
0:04:12	27	5,7	23	36	150
0:04:13	27	5,7	23	36	150
0:04:14	27	5,7	23	36	150
0:04:15	27	5,7	23	36	150
0:04:16	27	5,7	23	36	150
0:04:17	27	5,7	23	36	150
0:04:18	27	5,7	23	36	150
0:04:19	27	5,7	23	36	150
0:04:20	27	5,7	23	36	150
0:04:21	27	5,7	23	36	150
0:04:22	27	5,7	23	36	150
0:04:23	27	5,8	23	36	150
0:04:24	27	5,8	23	36	150
0:04:25	27	5,8	23	36	150
0:04:26	27	5,8	23	36	150
0:04:27	27	5,8	23	36	150
0:04:28	28	5,8	23	36	150
0:04:29	28	5,8	23	36	150
0:04:30	28	5,8	23	36	150
0:04:31	28	5,8	23	36	150
0:04:32	28	5,8	23	36	150
0:04:33	28	5,8	23	36	150
0:04:34	28	5,8	23	36	150
0:04:35	28	5,8	23	36	150
0:04:36	28	5,8	23	36	150
0:04:37	28	5,8	23	36	150
0:04:38	28	5,8	23	36	150
0:04:39	28	5,8	23	36	150
0:04:40	28	5,8	23	36	150
0:04:41	28	5,9	23	36	150
0:04:42	28	5,9	23	36	150
0:04:43	28	5,9	23	36	150
0:04:44	28	5,9	23	36	150
0:04:45	28	5,9	23	36	150
0:04:46	28	5,9	23	36	150
0:04:47	28	5,9	23	36	150
0:04:48	28	5,9	23	36	150
0:04:49	28	5,9	23	36	150
0:04:50	28	5,9	23	36	150
0:04:51	28	5,9	23	36	150
0:04:52	28	5,9	23	36	150
0:04:53	28	5,9	23	36	150
0:04:54	28	5,9	23	36	150
0:04:55	28	5,9	23	36	150
0:04:56	28	5,9	23	36	150
0:04:57	28	5,9	23	36	150
0:04:58	28	6,0	23	37	150
0:04:59	28	6,0	23	37	150
0:05:00	28	6,0	23	36	150
0:05:01	28	6,0	23	36	150
0:05:02	28	6,0	23	36	150
0:05:03	28	6,0	23	36	150
0:05:04	28	6,0	23	36	150
0:05:05	28	6,0	23	36	150
0:05:06	28	6,0	23	36	150
0:05:07	28	6,0	23	36	150
0:05:08	28	6,0	23	37	150
0:05:09	28	6,0	23	36	150
0:05:10	28	6,0	23	36	150
0:05:11	28	6,0	23	36	150
0:05:12	29	6,1	23	37	150
0:05:13	29	6,1	23	37	150
0:05:14	29	6,1	23	36	150
0:05:15	29	6,1	23	36	150
0:05:16	29	6,1	23	37	150
0:05:17	29	6,1	23	36	150
0:05:18	29	6,1	23	37	150
0:05:19	29	6,1	23	36	150
0:05:20	29	6,1	23	36	150
0:05:21	29	6,1	23	37	150
0:05:22	29	6,1	23	37	150
0:05:23	29	6,1	23	37	150
0:05:24	29	6,2	23	37	150
0:05:25	29	6,2	23	37	150
0:05:26	29	6,2	23	37	150
0:05:27	29	6,2	23	37	150
0:05:28	29	6,2	23	37	150
0:05:29	29	6,2	23	37	150
0:05:30	29	6,2	23	37	150
0:05:31	29	6,2	23	37	150
0:05:32	29	6,3	23	37	150
0:05:33	29	6,3	23	37	150
0:05:34	29	6,3	23	37	150
0:05:35	29	6,5	23	37	150
0:05:36	29	6,6	23	37	150
0:05:37	29	6,7	23	37	150
0:05:38	29	6,7	23	37	150
0:05:39	29	6,7	23	37	150
0:05:40	29	6,7	23	37	150
0:05:41	29	6,8	23	37	150
0:05:42	29	6,8	23	37	150
0:05:43	29	6,8	23	37	150
0:05:44	29	6,8	23	37	150
0:05:45	29	6,8	23	37	150
0:05:46	29	6,8	23	37	150
0:05:47	29	6,8	23	37	150
0:05:48	29	6,8	23	37	150
0:05:49	29	6,9	23	37	150
0:05:50	29	6,9	23	37	150
0:05:51	29	6,9	23	37	150
0:05:52	29	6,9	23	37	150
0:05:53	29	6,9	23	37	150
0:05:54	29	6,9	23	37	150
0:05:55	29	6,9	23	37	150
0:05:56	29	6,9	23	37	150
0:05:57	29	7,0	23	37	150
0:05:58	29	7,0	23	37	150
0:05:59	29	7,0	23	38	150
0:06:00	29	7,0	23	38	150
0:06:01	29	7,0	23	38	150
0:06:02	29	7,0	23	38	150
0:06:03	29	7,0	23	37	150
0:06:04	29	7,1	23	38	150
0:06:05	29	7,1	23	38	150
0:06:06	30	7,1	23	38	150
0:06:07	30	7,1	23	38	150
0:06:08	30	7,1	23	38	150
0:06:09	30	7,1	23	38	150
0:06:10	30	7,1	23	38	150
0:06:11	30	7,2	23	38	150
0:06:12	30	7,2	23	38	150
0:06:13	30	7,2	23	38	150
0:06:14	30	7,2	23	38	150
0:06:15	30	7,2	23	38	150
0:06:16	30	7,2	23	38	150
0:06:17	30	7,3	23	38	150
0:06:18	30	7,3	23	38	150
0:06:19	30	7,3	23	38	150
0:06:20	30	7,3	23	38	150
0:06:21	30	7,3	23	38	150
0:06:22	30	7,3	23	38	150
0:06:23	30	7,4	23	38	150
0:06:24	30	7,4	23	38	150
0:06:25	30	7,4	23	38	150
0:06:26	30	7,4	23	38	150
0:06:27	30	7,4	23	38	150
0:06:28	30	7,5	23	38	150
0:06:29	30	7,5	23	38	150
0:06:30	30	7,5	23	38	150
0:06:31	30	7,5	23	38	150
0:06:32	30	7,5	23	39	150
0:06:33	30	7,5	23	39	150
0:06:34	30	7,6	23	39	150
0:06:35	30	7,6	23	39	150
0:06:36	30	7,6	23	39	150
0:06:37	30	7,6	23	39	150
0:06:38	30	7,6	23	39	150
0:06:39	30	7,6	23	39	150
0:06:40	30	7,7	23	39	150
0:06:41	30	7,7	23	39	150
0:06:42	30	7,7	23	39	150
0:06:43	30	7,7	23	39	150
0:06:44	30	7,7	23	39	150
0:06:45	30	7,8	23	39	150
0:06:46	30	7,8	23	39	150
0:06:47	30	7,8	23	39	150
0:06:48	30	7,8	23	39	150
0:06:49	30	7,8	23	39	150
0:06:50	30	7,8	23	39	150
0:06:51	30	7,9	23	39	150
0:06:52	30	7,9	23	39	150
0:06:53	30	7,9	23	39	150
0:06:54	30	7,9	23	39	150
0:06:55	30	7,9	23	39	150
0:06:56	30	7,9	23	39	150
0:06:57	31	8,0	23	39	150
0:06:58	31	8,0	23	39	150
0:06:59	31	8,0	23	39	150
0:07:00	31	8,0	23	40	150
0:07:01	31	8,0	23	39	150
0:07:02	31	8,0	23	39	150
0:07:03	31	8,1	23	40	150
0:07:04	31	8,1	23	40	150
0:07:05	31	8,1	23	40	150
0:07:06	31	8,1	23	40	150
0:07:07	31	8,1	23	40	150
0:07:08	31	8,1	23	40	150
0:07:09	31	8,2	23	40	150
0:07:10	31	8,2	23	40	150
0:07:11	31	8,2	23	40	150
0:07:12	31	8,2	23	40	150
0:07:13	31	8,2	23	40	150
0:07:14	31	8,2	23	40	150
0:07:15	31	8,3	23	40	150
0:07:16	31	8,3	23	40	150
0:07:17	31	8,3	23	40	150
0:07:18	31	8,3	23	40	150
0:07:19	31	8,3	23	40	150
0:07:20	31	8,4	23	40	150
0:07:21	31	8,4	23	40	150
0:07:22	31	8,4	23	40	150
0:07:23	31	8,4	23	40	150
0:07:24	31	8,4	23	40	150
0:07:25	31	8,4	23	40	150
0:07:26	31	8,5	23	40	150
0:07:27	31	8,5	23	40	150
0:07:28	31	8,5	23	40	150
0:07:29	31	8,5	23	40	150
0:07:30	31	8,5	23	40	150
0:07:31	31	8,5	23	40	150
0:07:32	31	8,6	23	40	150
0:07:33	31	8,6	23	40	150
0:07:34	31	8,6	23	41	150
0:07:35	31	8,6	23	40	150
0:07:36	31	8,6	23	40	150
0:07:37	31	8,6	23	41	150
0:07:38	31	8,7	23	41	150
0:07:39	31	8,7	23	40	150
0:07:40	31	8,7	23	41	150
0:07:41	31	8,7	23	41	150
0:07:42	31	8,7	23	41	150
0:07:43	31	8,7	23	41	150
0:07:44	31	8,7	23	41	150
0:07:45	32	8,8	23	41	150
0:07:46	32	8,8	23	41	150
0:07:47	32	8,8	23	41	150
0:07:48	32	8,8	23	40	150
0:07:49	32	8,8	23	41	150
0:07:50	32	8,8	23	41	150
0:07:51	32	8,9	23	41	150
0:07:52	32	8,9	23	41	150
0:07:53	32	8,9	23	41	150
0:07:54	32	8,9	23	41	150
0:07:55	32	8,9	23	41	150
0:07:56	32	8,9	23	41	150
0:07:57	32	8,9	23	41	150
0:07:58	32	9,0	23	41	150
0:07:59	32	9,0	23	41	150
0:08:00	32	9,0	23	41	150
0:08:01	32	9,0	23	41	150
0:08:02					
0:08:03	32	9,0	23	41	150
0:08:04	32	9,0	23	41	150
0:08:05	32	9,1	23	41	150
0:08:06	32	9,1	23	41	150
0:08:07	32	9,1	23	41	150
0:08:08	32	9,1	23	41	150
0:08:09	32	9,1	23	41	150
0:08:10	32	9,1	23	41	150
0:08:11	32	9,1	23	41	150
0:08:12	32	9,2	24	42	150
0:08:13	32	9,2	24	41	150
0:08:14	32	9,2	24	41	150
0:08:15	32	9,2	24	41	150
0:08:16	32	9,2	24	41	150
0:08:17	32	9,2	24	41	150
0:08:18	32	9,2	24	41	150
0:08:19	32	9,3	24	41	150
0:08:20	32	9,3	25	42	150
0:08:21	32	9,3	25	41	150
0:08:22	32	9,3	25	42	150
0:08:23	32	9,3	25	41	150
0:08:24	32	9,3	25	42	150
0:08:25	32	9,3	25	41	150
0:08:26	32	9,4	25	42	150
0:08:27	32	9,4	25	42	150
0:08:28	32	9,4	25	42	150
0:08:29	32	9,4	25	42	150
0:08:30	32	9,4	25	42	150
0:08:31	32	9,4	25	42	150
0:08:32	32	9,5	25	42	150
0:08:33	33	9,5	25	42	150
0:08:34	33	9,5	25	42	150
0:08:35	33	9,5	25	42	150
0:08:36	33	9,5	25	42	150
0:08:37	33	9,5	25	42	150
0:08:38	33	9,5	25	42	150
0:08:39	33	9,6	25	42	150
0:08:40	33	9,7	25	42	150
0:08:41	33	9,7	25	42	150
0:08:42	33	9,7	25	42	150
0:08:43	33	9,8	25	42	150
0:08:44	33	9,8	25	42	150
0:08:45	33	9,8	24	42	150
0:08:46	33	9,8	24	42	150
0:08:47	33	9,8	24	42	150
0:08:48	33	9,8	24	42	150
0:08:49	33	9,8	24	42	150
0:08:50	33	9,9	24	42	150
0:08:51	33	9,9	24	42	150
0:08:52	33	9,9	25	42	150
0:08:53	33	9,9	24	42	150
0:08:54	33	9,9	24	42	150
0:08:55	33	9,9	25	42	150
0:08:56	33	9,9	25	42	150
0:08:57	33	10,0	25	42	150
0:08:58	33	10,0	25	42	150
0:08:59	33	10,0	25	42	150
0:09:00	33	10,0	25	42	150
0:09:01	33	10,0	25	42	150
0:09:02	33	10,0	25	42	150
0:09:03	33	10,0	25	42	150
0:09:04	33	10,0	25	42	150
0:09:05	33	10,1	25	42	150
0:09:06	33	10,1	25	42	150
0:09:07	33	10,1	25	43	150
0:09:08	33	10,1	25	42	150
0:09:09	33	10,1	25	42	150
0:09:10	33	10,1	25	42	150
0:09:11	33	10,1	25	43	150
0:09:12	33	10,2	25	43	150
0:09:13	33	10,2	25	43	150
0:09:14	33	10,2	25	43	150
0:09:15	33	10,2	25	42	150
0:09:16	33	10,2	25	43	150
0:09:17	33	10,2	25	43	150
0:09:18	33	10,3	25	43	150
0:09:19	33	10,4	25	43	150
0:09:20	34	10,5	25	43	150
0:09:21	34	10,6	25	43	150
0:09:22	34	10,6	25	43	150
0:09:23	34	10,6	25	43	150
0:09:24	34	10,6	25	43	150
0:09:25	34	10,7	25	43	150
0:09:26	34	10,7	25	43	150
0:09:27	34	10,7	24	43	150
0:09:28	34	10,7	24	43	150
0:09:29	34	10,7	24	43	150
0:09:30	34	10,7	24	43	150
0:09:31	34	10,7	24	43	150
0:09:32	34	10,7	24	43	150
0:09:33	34	10,8	24	43	150
0:09:34	34	10,8	24	43	150
0:09:35	34	10,8	24	43	150
0:09:36	34	10,8	24	43	150
0:09:37	34	10,8	24	43	150
0:09:38	34	10,8	24	43	150
0:09:39	34	10,8	24	43	150
0:09:40	34	10,9	24	43	150
0:09:41	34	10,9	24	43	150
0:09:42	34	10,9	24	43	150
0:09:43	34	10,9	24	43	150
0:09:44	34	10,9	24	43	150
0:09:45	34	10,9	24	43	150
0:09:46	34	10,9	24	43	150
0:09:47	34	11,0	24	44	150
0:09:48	34	11,0	24	43	150
0:09:49	34	11,0	24	43	150
0:09:50	34	11,0	24	43	150
0:09:51	34	11,0	24	43	150
0:09:52	34	11,0	24	43	150
0:09:53	34	11,0	24	43	150
0:09:54	34	11,1	24	43	150
0:09:55	34	11,1	24	43	150
0:09:56	34	11,1	24	43	150
0:09:57	34	11,1	24	43	150
0:09:58	34	11,1	24	43	150
0:09:59	34	11,1	24	44	150
0:10:00	34	11,2	24	44	150
0:10:01	34	11,2	24	44	150
0:10:02	34	11,2	24	44	150
0:10:03	34	11,2	24	44	150
0:10:04	34	11,2	24	44	150
0:10:05	34	11,2	24	44	150
0:10:06	34	11,2	24	44	150
0:10:07	34	11,3	24	44	150
0:10:08	34	11,3	24	44	150
0:10:09	35	11,3	24	44	150
0:10:10	35	11,3	24	44	150
0:10:11	35	11,3	24	44	150
0:10:12	35	11,3	24	44	150
0:10:13	35	11,3	24	44	150
0:10:14	35	11,4	24	44	150
0:10:15	35	11,4	24	44	150
0:10:16	35	11,4	24	44	150
0:10:17	35	11,4	24	44	150
0:10:18	35	11,4	24	44	150
0:10:19	35	11,4	24	44	150
0:10:20	35	11,5	24	44	150
0:10:21	35	11,5	24	44	150
0:10:22	35	11,5	24	44	150
0:10:23	35	11,5	24	44	150
0:10:24	35	11,5	24	44	150
0:10:25	35	11,5	24	44	150
0:10:26	35	11,5	24	44	150
0:10:27	35	11,6	24	44	150
0:10:28	35	11,6	24	44	150
0:10:29	35	11,6	24	44	150
0:10:30	35	11,6	24	44	150
0:10:31	35	11,6	24	44	150
0:10:32	35	11,6	24	44	150
0:10:33	35	11,6	24	44	150
0:10:34	35	11,6	24	44	150
0:10:35	35	11,7	24	44	150
0:10:36	35	11,7	24	44	150
0:10:37	35	11,7	24	44	150
0:10:38	35	11,7	24	44	150
0:10:39	35	11,7	24	44	150
0:10:40	35	11,7	24	44	150
0:10:41	35	11,8	24	44	150
0:10:42	35	11,8	24	44	150
0:10:43	35	11,8	24	44	150
0:10:44	35	11,8	24	44	150
0:10:45	35	11,8	24	44	150
0:10:46	35	11,8	24	45	150
0:10:47	35	11,9	24	45	150
0:10:48	35	12,0	24	45	150
0:10:49	35	12,1	24	45	150
0:10:50	35	12,1	24	45	150
0:10:51	35	12,1	24	45	150
0:10:52	35	12,2	24	45	150
0:10:53	35	12,2	24	45	150
0:10:54	35	12,2	24	45	150
0:10:55	35	12,2	24	45	150
0:10:56	35	12,2	24	45	150
0:10:57	35	12,2	24	45	150
0:10:58	36	12,2	24	45	150
0:10:59	36	12,3	24	45	150
0:11:00	36	12,3	24	45	150
0:11:01	36	12,3	24	45	150
0:11:02	36	12,3	24	45	150
0:11:03	36	12,3	24	45	150
0:11:04	36	12,3	24	45	150
0:11:05	36	12,3	24	45	150
0:11:06	36	12,4	24	45	150
0:11:07	36	12,4	24	45	150
0:11:08	36	12,4	24	45	150
0:11:09	36	12,4	24	45	150
0:11:10	36	12,4	24	45	150
0:11:11	36	12,4	24	45	150
0:11:12	36	12,4	24	45	150
0:11:13	36	12,4	24	45	150
0:11:14	36	12,5	24	45	150
0:11:15	36	12,5	24	45	150
0:11:16	36	12,5	24	45	150
0:11:17	36	12,5	24	45	150
0:11:18	36	12,5	24	45	150
0:11:19	36	12,5	24	45	150
0:11:20	36	12,5	24	45	150
0:11:21	36	12,5	24	45	150
0:11:22	36	12,6	24	45	150
0:11:23	36	12,6	24	45	150
0:11:24	36	12,6	24	45	150
0:11:25	36	12,6	24	45	150
0:11:26	36	12,6	24	45	150
0:11:27	36	12,6	24	45	150
0:11:28	36	12,6	24	46	150
0:11:29	36	12,7	24	45	150
0:11:30	36	12,7	23	45	150
0:11:31	36	12,7	23	45	150
0:11:32	36	12,7	23	45	150
0:11:33	36	12,7	23	45	150
0:11:34	36	12,7	23	45	150
0:11:35	36	12,8	23	45	150
0:11:36	36	12,8	23	45	150
0:11:37	36	12,8	23	45	150
0:11:38	36	12,8	23	45	150
0:11:39	36	12,8	23	45	150
0:11:40	36	12,8	23	46	150
0:11:41	36	12,8	23	46	150
0:11:42	36	12,9	23	46	150
0:11:43	36	12,9	23	46	150
0:11:44	36	12,9	23	46	150
0:11:45	36	12,9	23	46	150
0:11:46	37	12,9	23	46	150
0:11:47	37	12,9	23	46	150
0:11:48	37	13,0	23	46	150
0:11:49	37	13,0	23	46	150
0:11:50	37	13,0	23	46	150
0:11:51	37	13,1	23	46	150
0:11:52	37	13,1	23	46	150
0:11:53	37	13,1	23	46	150
0:11:54	37	13,1	23	46	150
0:11:55	37	13,1	23	46	150
0:11:56	37	13,1	23	46	150
0:11:57	37	13,1	23	46	150
0:11:58	37	13,1	23	46	150
0:11:59	37	13,2	23	46	150
0:12:00	37	13,2	23	46	150
0:12:01	37	13,2	23	46	150
0:12:02	37	13,2	23	46	150
0:12:03	37	13,2	23	46	150
0:12:04	37	13,2	23	46	150
0:12:05	37	13,2	23	46	150
0:12:06	37	13,5	23	46	150
0:12:07	37	13,6	23	46	150
0:12:08	37	13,7	23	46	150
0:12:09	37	13,7	23	46	150
0:12:10	37	13,7	23	46	150
0:12:11	37	13,7	23	46	150
0:12:12	37	13,8	23	46	150
0:12:13	37	13,8	23	46	150
0:12:14	37	13,8	23	46	150
0:12:15	37	13,8	23	46	150
0:12:16	37	13,8	23	46	150
0:12:17	37	13,8	23	46	150
0:12:18	37	13,8	23	46	150
0:12:19	37	13,9	23	46	150
0:12:20	37	13,9	23	46	150
0:12:21	37	13,9	23	46	150
0:12:22	37	13,9	23	47	150
0:12:23	37	13,9	23	46	150
0:12:24	37	13,9	23	46	150
0:12:25	37	13,9	23	46	150
0:12:26	37	13,9	23	46	150
0:12:27	37	14,0	23	47	150
0:12:28	37	14,0	23	46	150
0:12:29	37	14,0	23	46	150
0:12:30	37	14,0	23	46	150
0:12:31	37	14,0	23	46	150
0:12:32	37	14,0	23	46	150
0:12:33	37	14,0	23	46	150
0:12:34	38	14,0	23	47	150
0:12:35	38	14,1	23	46	150
0:12:36	38	14,1	23	47	150
0:12:37	38	14,1	23	46	150
0:12:38	38	14,1	23	47	150
0:12:39	38	14,1	23	47	150
0:12:40	38	14,1	23	47	150
0:12:41	38	14,1	23	47	150
0:12:42	38	14,1	23	46	150
0:12:43	38	14,1	23	46	150
0:12:44	38	14,2	23	47	150
0:12:45	38	14,2	23	47	150
0:12:46	38	14,2	23	47	150
0:12:47	38	14,2	23	47	150
0:12:48	38	14,2	23	47	150
0:12:49	38	14,2	23	47	150
0:12:50	38	14,2	23	47	150
0:12:51	38	14,2	23	47	150
0:12:52	38	14,2	23	47	150
0:12:53	38	14,3	23	47	150
0:12:54	38	14,3	23	47	150
0:12:55	38	14,3	23	47	150
0:12:56	38	14,3	23	47	150
0:12:57	38	14,3	23	47	150
0:12:58	38	14,3	22	47	150
0:12:59	38	14,3	22	47	150
0:13:00	38	14,4	22	47	150
0:13:01	38	14,4	22	47	150
0:13:02	38	14,4	22	47	150
0:13:03	38	14,4	22	47	150
0:13:04	38	14,4	22	47	150
0:13:05	38	14,4	22	47	150
0:13:06	38	14,4	22	47	150
0:13:07	38	14,4	22	47	150
0:13:08	38	14,5	22	47	150
0:13:09	38	14,5	22	47	150
0:13:10	38	14,5	22	47	150
0:13:11	38	14,5	22	47	150
0:13:12	38	14,5	22	47	150
0:13:13	38	14,5	22	47	150
0:13:14	38	14,5	22	47	150
0:13:15	38	14,5	22	47	150
0:13:16	38	14,6	22	47	150
0:13:17	38	14,6	22	47	150
0:13:18	38	14,6	22	47	150
0:13:19	38	14,6	22	47	150
0:13:20	38	14,6	22	47	150
0:13:21	38	14,6	22	47	150
0:13:22	38	14,6	22	47	150
0:13:23	39	14,7	22	47	150
0:13:24	39	14,7	22	47	150
0:13:25	39	14,7	22	47	150
0:13:26	39	14,7	22	47	150
0:13:27	39	14,7	22	47	150
0:13:28	39	15,0	22	47	150
0:13:29	39	15,2	22	47	150
0:13:30	39	15,2	22	48	150
0:13:31	39	15,3	23	47	150
0:13:32	39	15,3	23	47	150
0:13:33	39	15,3	23	48	150
0:13:34	39	15,3	23	48	150
0:13:35	39	15,3	23	48	150
0:13:36	39	15,3	23	48	150
0:13:37	39	15,4	23	48	150
0:13:38	39	15,4	23	47	150
0:13:39	39	15,4	23	48	150
0:13:40	39	15,4	23	48	150
0:13:41	39	15,4	23	48	150
0:13:42	39	15,4	23	48	150
0:13:43	39	15,4	23	48	150
0:13:44	39	15,5	23	48	150
0:13:45	39	15,5	23	48	150
0:13:46	39	15,5	23	48	150
0:13:47	39	15,5	23	48	150
0:13:48	39	15,5	23	48	150
0:13:49	39	15,5	23	48	150
0:13:50	39	15,5	23	48	150
0:13:51	39	15,5	23	48	150
0:13:52	39	15,6	23	48	150
0:13:53	39	15,6	23	48	150
0:13:54	39	15,6	23	48	150
0:13:55	39	15,6	23	48	150
0:13:56					
0:13:57	39	15,6	23	48	150
0:13:58	39	15,6	23	48	150
0:13:59	39	15,7	23	48	150
0:14:00	39	15,7	23	48	150
0:14:01	39	15,7	23	48	150
0:14:02	39	15,7	23	48	150
0:14:03	39	15,7	23	48	150
0:14:04	39	15,7	23	48	150
0:14:05	39	15,7	23	48	150
0:14:06	39	15,7	23	48	150
0:14:07	39	15,8	23	48	150
0:14:08	39	15,8	23	48	150
0:14:09	39	15,8	23	48	150
0:14:10	39	15,8	23	48	150
0:14:11	39	15,8	23	48	150
0:14:12	39	15,8	23	48	150
0:14:13	39	15,9	23	48	150
0:14:14	40	15,9	23	48	150
0:14:15	40	15,9	23	48	150
0:14:16	40	15,9	23	48	150
0:14:17	40	15,9	23	48	150
0:14:18	40	15,9	23	48	150
0:14:19	40	15,9	23	48	150
0:14:20	40	16,0	23	48	150
0:14:21	40	16,0	23	48	150
0:14:22	40	16,0	23	48	150
0:14:23	40	16,0	23	49	150
0:14:24	40	16,0	23	49	150
0:14:25	40	16,0	23	48	150
0:14:26	40	16,0	23	49	150
0:14:27	40	16,1	23	49	150
0:14:28	40	16,1	23	49	150
0:14:29	40	16,1	23	49	150
0:14:30	40	16,1	23	48	150
0:14:31	40	16,1	23	49	150
0:14:32	40	16,1	23	49	150
0:14:33	40	16,2	23	49	150
0:14:34	40	16,2	23	49	150
0:14:35	40	16,2	23	49	150
0:14:36	40	16,2	23	49	150
0:14:37	40	16,2	23	49	150
0:14:38	40	16,2	23	49	150
0:14:39	40	16,3	23	49	150
0:14:40	40	16,3	23	49	150
0:14:41	40	16,3	23	49	150
0:14:42	40	16,3	23	49	150
0:14:43	40	16,3	23	49	150
0:14:44	40	16,3	23	49	150
0:14:45	40	16,3	23	49	150
0:14:46	40	16,4	24	49	150
0:14:47	40	16,4	24	49	150
0:14:48	40	16,4	24	49	150
0:14:49	40	16,4	24	49	150
0:14:50	40	16,4	24	49	150
0:14:51	40	16,4	24	49	150
0:14:52	40	16,4	24	49	150
0:14:53	40	16,5	24	49	150
0:14:54	40	16,5	24	49	150
0:14:55	40	16,5	24	49	150
0:14:56	40	16,5	24	49	150
0:14:57	40	16,5	24	49	150
0:14:58	40	16,5	24	49	150
0:14:59	40	16,5	24	49	150
0:15:00	40	16,6	24	49	150
0:15:01	40	16,6	24	49	150
0:15:02	40	16,6	24	49	150
0:15:03	40	16,6	24	49	150
0:15:04	41	16,6	24	49	150
0:15:05	41	16,6	24	49	150
0:15:06	41	16,6	24	49	150
0:15:07	41	16,7	24	49	150
0:15:08	41	16,7	24	49	150
0:15:09	41	16,7	24	50	150
0:15:10	41	16,7	24	49	150
0:15:11	41	16,7	24	49	150
0:15:12	41	16,7	24	49	150
0:15:13	41	16,8	24	49	150
0:15:14	41	16,8	25	49	150
0:15:15	41	16,8	25	50	150
0:15:16	41	16,8	25	50	150
0:15:17	41	16,8	25	50	150
0:15:18	41	16,8	25	50	150
0:15:19	41	16,8	25	50	150
0:15:20	41	16,9	25	50	150
0:15:21	41	16,9	25	50	150
0:15:22	41	16,9	25	50	150
0:15:23	41	16,9	25	50	150
0:15:24	41	16,9	25	50	150
0:15:25	41	16,9	25	49	150
0:15:26	41	16,9	25	50	150
0:15:27	41	17,0	25	50	150
0:15:28	41	17,0	25	50	150
0:15:29	41	17,0	25	50	150
0:15:30	41	17,0	25	50	150
0:15:31	41	17,0	25	50	150
0:15:32	41	17,0	25	50	150
0:15:33	41	17,0	25	50	150
0:15:34	41	17,1	25	50	150
0:15:35	41	17,1	25	50	150
0:15:36	41	17,1	25	50	150
0:15:37	41	17,1	26	50	150
0:15:38	41	17,2	26	50	150
0:15:39	41	17,5	26	50	150
0:15:40	41	17,6	27	50	150
0:15:41	41	17,6	27	50	150
0:15:42	41	17,7	27	50	150
0:15:43	41	17,7	27	50	150
0:15:44	41	17,7	27	50	150
0:15:45	41	17,7	27	50	150
0:15:46	41	17,7	27	50	150
0:15:47	41	17,7	27	50	150
0:15:48	41	17,7	27	50	150
0:15:49	41	17,8	27	50	150
0:15:50	41	17,8	27	50	150
0:15:51	41	17,8	28	50	150
0:15:52	41	17,8	28	50	150
0:15:53	42	17,8	28	50	150
0:15:54	42	17,8	28	50	150
0:15:55	42	17,8	28	50	150
0:15:56	42	17,9	28	50	150
0:15:57	42	17,9	28	50	150
0:15:58	42	17,9	28	50	150
0:15:59	42	17,9	28	50	150
0:16:00	42	17,9	27	50	150
0:16:01	42	17,9	28	50	150
0:16:02	42	17,9	28	50	150
0:16:03	42	18,0	28	50	150
0:16:04	42	18,0	28	50	150
0:16:05	42	18,0	28	50	150
0:16:06	42	18,0	28	50	150
0:16:07	42	18,0	28	50	150
0:16:08	42	18,0	27	50	150
0:16:09	42	18,0	27	50	150
0:16:10	42	18,1	28	50	150
0:16:11	42	18,1	28	50	150
0:16:12	42	18,1	28	50	150
0:16:13	42	18,1	28	50	150
0:16:14	42	18,1	28	50	150
0:16:15	42	18,1	28	50	150
0:16:16	42	18,1	28	50	150
0:16:17	42	18,1	29	50	150
0:16:18	42	18,2	29	50	150
0:16:19	42	18,2	29	50	150
0:16:20	42	18,2	29	50	150
0:16:21	42	18,2	29	50	150
0:16:22	42	18,2	29	50	150
0:16:23	42	18,2	28	50	150
0:16:24	42	18,3	28	50	150
0:16:25	42	18,3	28	50	150
0:16:26	42	18,3	28	51	150
0:16:27	42	18,3	28	50	150
0:16:28	42	18,3	28	51	150
0:16:29	42	18,3	28	51	150
0:16:30	42	18,4	28	50	150
0:16:31	42	18,4	28	51	150
0:16:32	42	18,4	28	51	150
0:16:33	42	18,4	29	51	150
0:16:34	42	18,4	29	50	150
0:16:35	42	18,4	29	51	150
0:16:36	42	18,4	29	51	150
0:16:37	42	18,5	29	51	150
0:16:38	42	18,5	29	51	150
0:16:39	42	18,5	29	51	150
0:16:40	42	18,5	29	51	150
0:16:41	42	18,5	29	51	150
0:16:42	42	18,5	28	51	150
0:16:43	42	18,5	28	51	150
0:16:44	42	18,6	28	51	150
0:16:45	42	18,6	29	51	150
0:16:46	43	18,6	28	51	150
0:16:47	43	18,6	28	51	150
0:16:48	43	18,6	27	51	150
0:16:49	43	18,6	28	51	150
0:16:50	43	18,6	29	51	150
0:16:51	43	18,7	29	51	150
0:16:52	43	18,7	29	51	150
0:16:53	43	18,7	30	51	150
0:16:54	43	18,7	29	51	150
0:16:55	43	18,7	29	51	150
0:16:56	43	18,7	29	51	150
0:16:57	43	18,8	28	51	150
0:16:58	43	18,8	28	51	150
0:16:59	43	18,8	28	51	150
0:17:00	43	18,8	28	51	150
0:17:01	43	18,8	29	51	150
0:17:02	43	18,8	29	52	150
0:17:03	43	18,8	29	52	150
0:17:04	43	18,9	29	52	150
0:17:05	43	18,9	29	52	150
0:17:06	43	18,9	29	52	150
0:17:07	43	18,9	28	52	150
0:17:08	43	18,9	27	52	150
0:17:09	43	19,0	27	52	150
0:17:10	43	19,0	28	52	150
0:17:11	43	19,0	28	52	150
0:17:12	43	19,0	28	52	150
0:17:13	43	19,0	28	52	150
0:17:14	43	19,0	28	52	150
0:17:15	43	19,1	28	52	150
0:17:16	43	19,1	28	52	150
0:17:17	43	19,1	27	52	150
0:17:18	43	19,1	26	52	150
0:17:19	43	19,1	26	52	150
0:17:20	43	19,1	26	52	150
0:17:21	43	19,2	26	52	150
0:17:22	43	19,2	26	52	150
0:17:23	43	19,2	26	52	150
0:17:24	43	19,2	26	52	150
0:17:25	43	19,2	26	52	150
0:17:26	43	19,2	26	52	150
0:17:27	43	19,3	26	52	150
0:17:28	43	19,3	26	52	150
0:17:29	43	19,3	26	52	150
0:17:30	43	19,3	26	52	150
0:17:31	43	19,3	26	52	150
0:17:32	43	19,3	26	52	150
0:17:33	43	19,4	26	53	150
0:17:34	43	19,4	26	52	150
0:17:35	43	19,4	26	52	150
0:17:36	43	19,4	26	52	150
0:17:37	43	19,4	26	52	150
0:17:38	43	19,4	26	52	150
0:17:39	44	19,4	26	52	150
0:17:40	44	19,5	26	52	150
0:17:41	44	19,5	26	52	150
0:17:42	44	19,5	26	53	150
0:17:43	44	19,5	26	52	150
0:17:44	44	19,5	26	53	150
0:17:45	44	19,6	26	52	150
0:17:46	44	19,6	26	53	150
0:17:47	44	19,6	26	53	150
0:17:48	44	19,6	27	53	150
0:17:49	44	19,6	27	53	150
0:17:50	44	19,6	27	53	150
0:17:51	44	19,7	27	53	150
0:17:52	44	19,7	27	53	150
0:17:53	44	19,7	26	53	150
0:17:54	44	19,7	26	53	150
0:17:55	44	19,7	26	53	150
0:17:56	44	19,7	26	53	150
0:17:57	44	19,8	26	53	150
0:17:58	44	19,8	26	53	150
0:17:59	44	19,8	26	53	150
0:18:00	44	19,8	26	53	150
0:18:01	44	19,8	26	53	150
0:18:02	44	19,8	26	53	150
0:18:03	44	19,9	26	53	150
0:18:04	44	19,9	26	53	150
0:18:05	44	19,9	26	53	150
0:18:06	44	19,9	26	53	150
0:18:07	44	19,9	26	53	150
0:18:08	44	19,9	27	53	150
0:18:09	44	19,9	27	53	150
0:18:10	44	20,0	27	53	150
0:18:11	44	20,0	26	53	150
0:18:12	44	20,0	26	53	150
0:18:13	44	20,0	26	53	150
0:18:14	44	20,0	26	53	150
0:18:15	44	20,0	26	53	150
0:18:16	44	20,1	27	53	150
0:18:17	44	20,1	26	53	150
0:18:18	44	20,1	27	53	150
0:18:19	44	20,1	26	53	150
0:18:20	44	20,1	26	53	150
0:18:21	44	20,1	27	53	150
0:18:22	44	20,2	28	53	150
0:18:23	44	20,2	27	53	150
0:18:24	44	20,2	27	53	150
0:18:25	44	20,2	27	53	150
0:18:26	44	20,2	27	54	150
0:18:27	44	20,2	27	53	150
0:18:28	44	20,2	27	54	150
0:18:29	44	20,3	28	54	150
0:18:30	45	20,5	28	54	150
0:18:31	45	20,6	26	54	150
0:18:32	45	20,6	26	54	150
0:18:33	45	20,7	26	54	150
0:18:34	45	20,7	26	54	150
0:18:35	45	20,7	26	54	150
0:18:36	45	20,7	27	54	150
0:18:37	45	20,7	28	54	150
0:18:38	45	20,8	27	54	150
0:18:39	45	20,8	27	54	150
0:18:40	45	20,8	27	54	150
0:18:41	45	20,8	27	54	150
0:18:42	45	20,8	27	54	150
0:18:43	45	20,8	27	54	150
0:18:44	45	20,8	27	54	150
0:18:45	45	20,9	27	54	150
0:18:46	45	20,9	27	54	150
0:18:47	45	20,9	28	54	150
0:18:48	45	20,9	28	54	150
0:18:49	45	20,9	27	54	150
0:18:50	45	20,9	27	54	150
0:18:51	45	20,9	27	54	150
0:18:52	45	21,0	27	54	150
0:18:53	45	21,0	27	54	150
0:18:54	45	21,0	27	54	150
0:18:55	45	21,0	27	54	150
0:18:56	45	21,0	27	54	150
0:18:57	45	21,1	27	54	150
0:18:58	45	21,1	28	54	150
0:18:59	45	21,1	28	54	150
0:19:00	45	21,1	28	54	150
0:19:01	45	21,1	28	54	150
0:19:02	45	21,1	28	54	150
0:19:03	45	21,1	28	54	150
0:19:04	45	21,2	28	54	150
0:19:05	45	21,2	28	54	150
0:19:06	45	21,2	28	54	150
0:19:07	45	21,2	28	55	150
0:19:08	45	21,2	28	54	150
0:19:09	45	21,2	28	55	150
0:19:10	45	21,2	28	55	150
0:19:11	45	21,3	28	55	150
0:19:12	45	21,3	28	54	150
0:19:13	45	21,3	28	55	150
0:19:14	45	21,3	29	54	150
0:19:15	45	21,3	29	54	150
0:19:16	45	21,4	29	54	150
0:19:17	45	21,4	29	55	150
0:19:18	45	21,4	29	55	150
0:19:19	45	21,4	29	54	150
0:19:20	45	21,4	29	54	150
0:19:21	45	21,4	29	54	150
0:19:22	45	21,5	28	55	150
0:19:23	46	21,5	28	55	150
0:19:24	46	21,5	28	55	150
0:19:25	46	21,5	28	55	150
0:19:26	46	21,5	28	55	150
0:19:27	46	21,5	28	55	150
0:19:28	46	21,6	28	55	150
0:19:29	46	21,6	28	55	150
0:19:30	46	21,6	28	55	150
0:19:31	46	21,6	28	55	150
0:19:32	46	21,6	28	55	150
0:19:33	46	21,6	27	55	150
0:19:34	46	21,7	27	55	150
0:19:35	46	21,7	27	55	150
0:19:36	46	21,7	27	55	150
0:19:37	46	21,7	27	55	150
0:19:38	46	21,7	27	55	150
0:19:39	46	21,7	27	55	150
0:19:40	46	21,7	26	55	150
0:19:41	46	21,8	26	55	150
0:19:42	46	21,8	27	55	150
0:19:43	46	21,8	27	55	150
0:19:44	46	21,8	27	55	150
0:19:45	46	21,8	27	55	150
0:19:46	46	21,9	27	55	150
0:19:47	46	21,9	27	55	150
0:19:48	46	21,9	27	55	150
0:19:49	46	21,9	27	55	150
0:19:50	46	21,9	27	55	150
0:19:51	46	21,9	27	55	150
0:19:52	46	21,9	27	55	150
0:19:53	46	22,0	27	55	150
0:19:54	46	22,0	27	55	150
0:19:55	46	22,0	27	55	150
0:19:56	46	22,0	27	55	150
0:19:57	46	22,0	27	55	150
0:19:58	46	22,0	28	55	150
0:19:59	46	22,1	28	55	150
0:20:00	46	22,1	28	56	150
0:20:01	46	22,1	28	56	150
0:20:02	46	22,1	28	56	150
0:20:03	46	22,1	28	56	150
0:20:04	46	22,1	28	56	150
0:20:05	46	22,1	28	55	150
0:20:06	46	22,2	28	56	150
0:20:07	46	22,2	28	56	150
0:20:08	46	22,2	28	55	150
0:20:09	46	22,2	28	56	150
0:20:10	46	22,2	28	56	150
0:20:11	46	22,2	28	56	150
0:20:12	46	22,3	29	56	150
0:20:13	46	22,3	29	56	150
0:20:14	47	22,3	31	56	150
0:20:15	47	22,3	30	56	150
0:20:16	47	22,3	30	56	150
0:20:17	47	22,3	30	56	150
0:20:18	47	22,4	30	56	150
0:20:19	47	22,4	29	56	150
0:20:20	47	22,4	29	56	150
0:20:21	47	22,4	29	56	150
0:20:22	47	22,4	29	56	150
0:20:23	47	22,4	29	56	150
0:20:24	47	22,4	29	56	150
0:20:25	47	22,5	29	56	150
0:20:26	47	22,5	29	56	150
0:20:27	47	22,5	29	56	150
0:20:28	47	22,5	29	56	150
0:20:29	47	22,5	30	56	150
0:20:30	47	22,5	30	56	150
0:20:31	47	22,6	30	56	150
0:20:32	47	22,6	30	56	150
0:20:33	47	22,6	30	56	150
0:20:34	47	22,6	31	56	150
0:20:35	47	22,6	31	56	150
0:20:36	47	22,7	31	56	150
0:20:37	47	22,7	31	56	150
0:20:38	47	22,7	30	56	150
0:20:39	47	22,7	30	56	150
0:20:40	47	22,7	30	56	150
0:20:41	47	22,7	30	56	150
0:20:42	47	22,8	30	56	150
0:20:43	47	22,8	30	56	150
0:20:44	47	22,8	30	56	150
0:20:45	47	22,8	30	56	150
0:20:46	47	22,8	30	56	150
0:20:47	47	22,9	30	56	150
0:20:48	47	22,9	30	56	150
0:20:49	47	22,9	31	56	150
0:20:50	47	22,9	31	56	150
0:20:51	47	22,9	30	57	150
0:20:52	47	22,9	30	57	150
0:20:53	47	23,0	30	57	150
0:20:54	47	23,0	30	57	150
0:20:55	47	23,0	30	57	150
0:20:56	47	23,0	30	57	150
0:20:57	47	23,0	30	57	150
0:20:58	47	23,1	30	57	150
0:20:59	47	23,1	29	57	150
0:21:00	47	23,1	30	57	150
0:21:01	47	23,1	30	57	150
0:21:02	47	23,1	30	57	150
0:21:03	47	23,1	30	57	150
0:21:04	47	23,2	30	57	150
0:21:05	47	23,2	30	57	150
0:21:06	47	23,2	30	57	150
0:21:07	47	23,2	30	57	150
0:21:08	48	23,2	30	57	150
0:21:09	48	23,2	30	57	150
0:21:10	48	23,3	29	57	150
0:21:11	48	23,3	29	57	150
0:21:12	48	23,3	29	57	150
0:21:13	48	23,3	29	57	150
0:21:14	48	23,4	28	57	150
0:21:15	48	23,5	28	57	150
0:21:16	48	23,5	28	57	150
0:21:17	48	23,5	28	57	150
0:21:18	48	23,6	29	57	150
0:21:19	48	23,6	29	57	150
0:21:20	48	23,6	29	57	150
0:21:21	48	23,6	30	57	150
0:21:22	48	23,6	30	57	150
0:21:23	48	23,6	30	57	150
0:21:24	48	23,7	31	57	150
0:21:25	48	23,7	31	57	150
0:21:26	48	23,7	31	57	150
0:21:27	48	23,7	31	57	150
0:21:28	48	23,7	31	57	150
0:21:29	48	23,8	31	57	150
0:21:30	48	23,8	31	57	150
0:21:31	48	23,8	31	57	150
0:21:32	48	23,8	31	57	150
0:21:33	48	23,8	30	57	150
0:21:34	48	23,8	30	58	150
0:21:35	48	23,8	30	57	150
0:21:36	48	23,9	30	58	150
0:21:37	48	23,9	30	58	150
0:21:38	48	23,9	30	57	150
0:21:39	48	23,9	29	57	150
0:21:40	48	23,9	29	57	150
0:21:41	48	23,9	29	57	150
0:21:42	48	24,0	29	57	150
0:21:43	48	24,0	29	57	150
0:21:44	48	24,0	29	58	150
0:21:45	48	24,0	29	58	150
0:21:46	48	24,0	29	58	150
0:21:47	48	24,0	29	58	150
0:21:48	48	24,1	29	58	150
0:21:49	48	24,1	28	58	150
0:21:50	48	24,1	28	58	150
0:21:51	48	24,1	28	58	150
0:21:52	48	24,1	28	58	150
0:21:53	48	24,2	28	58	150
0:21:54	48	24,2	28	58	150
0:21:55	48	24,2	28	58	150
0:21:56	48	24,2	28	58	150
0:21:57	48	24,2	28	58	150
0:21:58	48	24,2	28	58	150
0:21:59	48	24,3	28	58	150
0:22:00	49	24,3	28	58	150
0:22:01	49	24,3	28	58	150
0:22:02	49	24,3	29	58	150
0:22:03	49	24,3	29	58	150
0:22:04	49	24,3	29	58	150
0:22:05	49	24,4	29	58	150
0:22:06	49	24,4	29	58	150
0:22:07	49	24,4	29	58	150
0:22:08	49	24,4	29	58	150
0:22:09	49	24,4	28	58	150
0:22:10	49	24,4	28	58	150
0:22:11	49	24,4	28	58	150
0:22:12	49	24,5	28	58	150
0:22:13	49	24,5	27	58	150
0:22:14	49	24,5	27	58	150
0:22:15	49	24,5	28	58	150
0:22:16	49	24,5	27	58	150
0:22:17	49	24,5	27	58	150
0:22:18	49	24,6	27	58	150
0:22:19	49	24,6	27	58	150
0:22:20	49	24,6	27	58	150
0:22:21	49	24,6	27	58	150
0:22:22	49	24,6	27	58	150
0:22:23	49	24,6	27	58	150
0:22:24	49	24,7	27	58	150
0:22:25	49	24,7	27	58	150
0:22:26	49	24,7	27	58	150
0:22:27	49	24,7	26	58	150
0:22:28	49	24,7	26	58	150
0:22:29	49	24,8	26	58	150
0:22:30	49	24,8	26	59	150
0:22:31	49	24,8	26	59	150
0:22:32	49	24,8	26	59	150
0:22:33	49	24,8	26	59	150
0:22:34	49	24,9	26	59	150
0:22:35	49	24,9	26	59	150
0:22:36	49	24,9	26	59	150
0:22:37	49	24,9	26	59	150
0:22:38	49	24,9	26	59	150
0:22:39	49	24,9	26	59	150
0:22:40	49	25,0	26	59	150
0:22:41	49	25,0	26	59	150
0:22:42	49	25,0	26	59	150
0:22:43	49	25,0	26	59	150
0:22:44	49	25,0	26	59	150
0:22:45	49	25,0	26	59	150
0:22:46	49	25,1	26	59	150
0:22:47	49	25,1	26	59	150
0:22:48	49	25,1	26	59	150
0:22:49	50	25,1	26	59	150
0:22:50	50	25,1	26	59	150
0:22:51	50	25,1	26	59	150
0:22:52	50	25,1	26	59	150
0:22:53	50	25,2	26	59	150
0:22:54	50	25,2	26	59	150
0:22:55	50	25,2	26	59	150
0:22:56	50	25,2	26	59	150
0:22:57	50	25,2	26	59	150
0:22:58	50	25,2	26	59	150
0:22:59	50	25,2	26	59	150
0:23:00	50	25,3	26	59	150
0:23:01	50	25,3	26	59	150
0:23:02	50	25,4	26	59	150
0:23:03	50	25,4	27	59	150
0:23:04	50	25,5	27	59	150
0:23:05	50	25,5	27	59	150
0:23:06	50	25,5	27	59	150
0:23:07	50	25,5	27	59	150
0:23:08	50	25,6	27	59	150
0:23:09	50	25,6	27	59	150
0:23:10	50	25,6	27	59	150
0:23:11	50	25,6	27	59	150
0:23:12	50	25,6	27	60	150
0:23:13	50	25,6	27	60	150
0:23:14	50	25,7	27	60	150
0:23:15	50	25,7	27	60	150
0:23:16	50	25,7	27	60	150
0:23:17	50	25,7	27	60	150
0:23:18	50	25,7	27	60	150
0:23:19	50	25,7	27	60	150
0:23:20	50	25,8	28	59	150
0:23:21	50	25,8	28	59	150
0:23:22	50	25,8	27	60	150
0:23:23	50	25,8	27	60	150
0:23:24	50	25,8	27	60	150
0:23:25	50	25,8	27	60	150
0:23:26	50	25,9	27	60	150
0:23:27	50	25,9	27	60	150
0:23:28	50	25,9	27	60	150
0:23:29	50	25,9	27	60	150
0:23:30	50	25,9	27	60	150
0:23:31	50	25,9	27	60	150
0:23:32	50	25,9	27	60	150
0:23:33	50	26,0	27	60	150
0:23:34	50	26,0	27	60	150
0:23:35	50	26,0	27	60	150
0:23:36	50	26,0	27	60	150
0:23:37	50	26,0	27	60	150
0:23:38	50	26,0	27	60	150
0:23:39	50	26,0	27	60	150
0:23:40	51	26,1	27	60	150
0:23:41	51	26,1	27	60	150
0:23:42	51	26,1	27	60	150
0:23:43	51	26,1	27	60	150
0:23:44	51	26,1	27	60	150
0:23:45	51	26,1	27	60	150
0:23:46	51	26,1	27	60	150
0:23:47	51	26,2	27	60	150
0:23:48	51	26,2	27	60	150
0:23:49	51	26,2	27	60	150
0:23:50	51	26,2	27	60	150
0:23:51	51	26,2	27	60	150
0:23:52	51	26,2	27	60	150
0:23:53	51	26,2	27	60	150
0:23:54	51	26,3	27	60	150
0:23:55	51	26,3	27	60	150
0:23:56	51	26,3	27	60	150
0:23:57	51	26,4	27	60	150
0:23:58	51	26,6	27	60	150
0:23:59	51	26,7	27	60	150
0:24:00	51	26,7	27	60	150
0:24:01	51	26,7	27	60	150
0:24:02	51	26,7	27	60	150
0:24:03	51	26,8	27	60	150
0:24:04	51	26,8	27	60	150
0:24:05	51	26,8	27	60	150
0:24:06	51	26,8	27	60	150
0:24:07	51	26,8	27	60	150
0:24:08	51	26,8	27	60	150
0:24:09	51	26,9	27	61	150
0:24:10	51	26,9	27	60	150
0:24:11	51	26,9	27	61	150
0:24:12	51	26,9	27	61	150
0:24:13	51	26,9	27	60	150
0:24:14	51	26,9	27	61	150
0:24:15	51	27,0	27	61	150
0:24:16	51	27,0	26	61	150
0:24:17	51	27,0	26	61	150
0:24:18	51	27,0	26	61	150
0:24:19	51	27,0	26	61	150
0:24:20	51	27,0	26	61	150
0:24:21	51	27,0	27	61	150
0:24:22	51	27,0	27	61	150
0:24:23	51	27,1	27	61	150
0:24:24	51	27,1	27	61	150
0:24:25	51	27,1	27	61	150
0:24:26	51	27,1	27	61	150
0:24:27	51	27,1	27	61	150
0:24:28	51	27,1	27	61	150
0:24:29	52	27,2	27	61	150
0:24:30	52	27,2	27	61	150
0:24:31	52	27,2	27	61	150
0:24:32	52	27,2	27	61	150
0:24:33	52	27,2	27	61	150
0:24:34	52	27,2	27	61	150
0:24:35	52	27,2	27	61	150
0:24:36	52	27,3	27	61	150
0:24:37	52	27,3	27	61	150
0:24:38	52	27,3	27	61	150
0:24:39	52	27,3	27	61	150
0:24:40	52	27,3	27	61	150
0:24:41	52	27,3	26	61	150
0:24:42	52	27,4	26	61	150
0:24:43	52	27,4	26	61	150
0:24:44	52	27,4	26	61	150
0:24:45	52	27,4	26	61	150
0:24:46	52	27,4	26	61	150
0:24:47	52	27,4	26	61	150
0:24:48	52	27,4	26	61	150
0:24:49	52	27,5	26	61	150
0:24:50	52	27,5	26	61	150
0:24:51	52	27,5	26	61	150
0:24:52	52	27,5	26	61	150
0:24:53	52	27,5	26	61	150
0:24:54	52	27,5	26	61	150
0:24:55	52	27,5	26	61	150
0:24:56	52	27,6	26	61	150
0:24:57	52	27,6	26	61	150
0:24:58	52	27,6	26	61	150
0:24:59	52	27,6	26	61	150
0:25:00	52	27,6	26	61	150
0:25:01	52	27,6	26	61	150
0:25:02	52	27,6	26	61	150
0:25:03	52	27,7	26	61	150
0:25:04	52	27,7	27	61	150
0:25:05	52	27,7	26	61	150
0:25:06	52	27,7	26	61	150
0:25:07	52	27,7	26	61	150
0:25:08	52	27,7	26	61	150
0:25:09	52	27,8	26	61	150
0:25:10	52	27,8	26	61	150
0:25:11	52	27,8	26	61	150
0:25:12	52	27,8	26	61	150
0:25:13	52	27,8	26	61	150
0:25:14	52	27,8	26	61	150
0:25:15	52	27,9	26	61	150
