Repository: ProgWizer/parser

File: project-root/data/Data Acquisition/Data Acquisition/2021 year (353)/21-269.txt
--Test Summary--
Full Path and File Name	
Instrument Name	7222
Instrument Type	Model 7222 Consistometer
Instrument Serial Number	
Test Start Date	18.10.2021
Test Start Time	10:07:29
Test Stop Date	18.10.2021
Test Stop Time	13:13:19
Test Length	3:05:50
Final Sample Time Offset	3:05:50
Controller Schedule Name	
Sampling Period	10 seconds
Comments	
Information	WellID	
Information	Customer	
Information	EngName	
Information	CementClass	G
Information	CementMfr	Ñóõîé Ëîã
Information	Additives	100G+5DART-100+0.5PHV+0.05PlastA
Information	Density	1900
Information	BHCT	40
Information	BHST	
Information	FluidLoss	
Information	JobType	
Calculated Value	Time_30Bc	2:47:00
Calculated Value	Time_70Bc	3:05:50
Initial Temperature (°C)	25 °C
Final Temperature (°C)	41 °C
Initial Pressure (MPa)	0,5 MPa
Final Pressure (MPa)	16,0 MPa
Initial Consistency (Bc)	11 Bc
Final Consistency (Bc)	73 Bc
--Data--
Time (HH:MM:SS)	Temperature (°C)	Pressure (MPa)	Consistency (Bc)
0:00:00	25	0,5	11
0:00:10	25	0,5	11
0:00:20	25	0,5	11
0:00:30	25	0,5	11
0:00:40	25	0,5	11
0:00:50	25	0,5	11
0:01:00	25	0,6	11
0:01:10	25	0,6	11
0:01:20	25	0,7	11
0:01:30	25	0,7	12
0:01:40	25	0,7	12
0:01:50	25	0,8	13
0:02:00	25	0,9	12
0:02:10	25	0,9	13
0:02:20	25	1,0	12
0:02:30	25	1,0	12
0:02:40	25	1,1	12
0:02:50	25	1,2	12
0:03:00	25	1,2	12
0:03:10	25	1,2	12
0:03:20	26	1,2	12
0:03:30	26	7,6	13
0:03:40	26	7,5	11
0:03:50	26	7,4	11
0:04:00	26	7,4	11
0:04:10	26	7,4	11
0:04:20	26	7,3	11
0:04:30	27	7,3	11
0:04:40	27	7,3	11
0:04:50	27	7,3	11
0:05:00	27	7,4	11
0:05:10	27	7,4	10
0:05:20	27	7,4	11
0:05:30	27	7,5	11
0:05:40	27	7,6	10
0:05:50	27	7,6	11
0:06:00	28	7,7	11
0:06:10	28	7,7	11
0:06:20	28	7,8	11
0:06:30	28	7,9	11
0:06:40	28	7,9	11
0:06:50	28	8,0	11
0:07:00	28	8,0	11
0:07:10	28	8,1	11
0:07:20	28	8,2	11
0:07:30	28	8,2	11
0:07:40	29	8,3	11
0:07:50	29	8,3	13
0:08:00	29	8,4	11
0:08:10	29	8,4	11
0:08:20	29	8,5	11
0:08:30	29	8,5	11
0:08:40	29	8,5	11
0:08:50	29	8,6	11
0:09:00	29	8,7	11
0:09:10	29	8,7	11
0:09:20	30	8,8	10
0:09:30	30	8,8	11
0:09:40	30	8,9	11
0:09:50	30	9,0	11
0:10:00	30	9,0	11
0:10:10	30	9,1	11
0:10:20	30	9,1	11
0:10:30	30	9,2	11
0:10:40	30	9,2	11
0:10:50	30	9,3	11
0:11:00	31	9,3	11
0:11:10	31	9,4	11
0:11:20	31	9,4	11
0:11:30	31	9,5	11
0:11:40	31	9,6	11
0:11:50	31	9,6	11
0:12:00	31	9,7	11
0:12:10	31	9,7	11
0:12:20	31	9,8	11
0:12:30	31	9,9	11
0:12:40	31	10,0	11
0:12:50	32	10,0	11
0:13:00	32	10,1	11
0:13:10	32	10,1	11
0:13:20	32	10,2	11
0:13:30	32	10,2	11
0:13:40	32	10,3	11
0:13:50	32	10,3	11
0:14:00	32	10,4	10
0:14:10	32	10,5	11
0:14:20	32	10,6	11
0:14:30	33	10,6	13
0:14:40	33	10,7	11
0:14:50	33	10,8	11
0:15:00	33	10,8	11
0:15:10	33	10,9	11
0:15:20	33	11,0	10
0:15:30	33	11,0	11
0:15:40	33	11,1	11
0:15:50	33	11,2	10
0:16:00	33	11,2	10
0:16:10	33	11,3	11
0:16:20	33	11,3	11
0:16:30	33	11,4	11
0:16:40	34	11,5	10
0:16:50	34	11,5	11
0:17:00	34	11,6	11
0:17:10	34	11,7	11
0:17:20	34	11,7	11
0:17:30	34	11,8	10
0:17:40	34	11,9	10
0:17:50	34	12,0	10
0:18:00	34	12,0	10
0:18:10	34	12,1	10
0:18:20	34	12,1	10
0:18:30	35	12,2	10
0:18:40	35	12,3	10
0:18:50	35	12,4	10
0:19:00	35	12,4	10
0:19:10	35	12,5	10
0:19:20	35	12,5	10
0:19:30	35	12,6	10
0:19:40	35	12,7	10
0:19:50	35	12,7	10
0:20:00	35	12,8	10
0:20:10	35	12,8	10
0:20:20	35	12,9	10
0:20:30	36	13,0	10
0:20:40	36	13,0	10
0:20:50	36	13,1	10
0:21:00	36	13,2	10
0:21:10	36	13,2	10
0:21:20	36	13,3	10
0:21:30	36	13,4	10
0:21:40	36	13,5	10
0:21:50	36	13,6	10
0:22:00	36	13,7	10
0:22:10	36	13,8	10
0:22:20	36	13,9	10
0:22:30	37	13,9	10
0:22:40	37	14,0	10
0:22:50	37	14,0	10
0:23:00	37	14,1	10
0:23:10	37	14,2	10
0:23:20	37	14,2	10
0:23:30	37	14,3	10
0:23:40	37	14,3	10
0:23:50	37	14,4	10
0:24:00	37	14,4	10
0:24:10	37	14,5	10
0:24:20	38	14,6	10
0:24:30	38	14,6	10
0:24:40	38	14,7	10
0:24:50	38	14,8	10
0:25:00	38	14,9	10
0:25:10	38	15,0	10
0:25:20	38	15,1	10
0:25:30	38	15,1	10
0:25:40	38	15,2	10
0:25:50	38	15,3	10
0:26:00	38	15,4	10
0:26:10	38	15,4	10
0:26:20	39	15,5	10
0:26:30	39	15,6	10
0:26:40	39	15,7	10
0:26:50	39	15,8	10
0:27:00	39	15,8	10
0:27:10	39	15,9	10
0:27:20	39	16,0	10
0:27:30	39	16,0	10
0:27:40	39	16,1	10
0:27:50	39	16,2	10
0:28:00	39	16,3	10
0:28:10	39	16,3	10
0:28:20	40	16,4	10
0:28:30	40	16,5	10
0:28:40	40	16,5	10
0:28:50	40	16,6	10
0:29:00	40	16,7	10
0:29:10	40	16,7	10
0:29:20	40	16,8	10
0:29:30	40	16,9	9
0:29:40	40	17,0	10
0:29:50	40	17,0	9
0:30:00	40	17,1	9
0:30:10	40	17,2	10
0:30:20	41	17,2	9
0:30:30	41	17,2	9
0:30:40	41	17,2	9
0:30:50	41	17,2	9
0:31:00	41	17,2	10
0:31:10	41	17,1	9
0:31:20	41	17,1	9
0:31:30	41	17,1	9
0:31:40	41	17,0	9
0:31:50	41	16,9	10
0:32:00	41	16,9	9
0:32:10	41	16,8	9
0:32:20	41	16,8	9
0:32:30	41	16,7	9
0:32:40	41	16,7	9
0:32:50	41	16,6	9
0:33:00	41	16,6	9
0:33:10	41	16,5	11
0:33:20	41	16,5	10
0:33:30	41	16,4	9
0:33:40	41	16,4	9
0:33:50	41	16,4	9
0:34:00	41	16,3	9
0:34:10	41	16,3	9
0:34:20	41	16,3	9
0:34:30	41	16,3	9
0:34:40	41	16,2	9
0:34:50	41	16,2	9
0:35:00	41	16,2	9
0:35:10	41	16,2	9
0:35:20	41	16,2	9
0:35:30	41	16,2	9
0:35:40	41	16,2	9
0:35:50	41	16,1	9
0:36:00	41	16,1	9
0:36:10	41	16,1	9
0:36:20	41	16,1	9
0:36:30	41	16,1	9
0:36:40	41	16,1	9
0:36:50	41	16,1	9
0:37:00	41	16,1	9
0:37:10	41	16,0	9
0:37:20	41	16,0	9
0:37:30	41	16,0	9
0:37:40	41	16,0	9
0:37:50	41	16,0	9
0:38:00	41	16,0	9
0:38:10	41	16,0	9
0:38:20	41	16,0	9
0:38:30	41	16,0	9
0:38:40	41	16,0	9
0:38:50	41	16,0	9
0:39:00	41	16,0	9
0:39:10	41	16,0	9
0:39:20	41	16,0	9
0:39:30	41	16,0	9
0:39:40	41	16,0	9
0:39:50	41	16,0	9
0:40:00	41	16,0	9
0:40:10	41	16,0	9
0:40:20	41	16,0	9
0:40:30	41	16,0	9
0:40:40	41	16,0	9
0:40:50	41	16,0	9
0:41:00	41	16,0	9
0:41:10	41	16,0	9
0:41:20	41	16,0	9
0:41:30	41	16,0	9
0:41:40	41	16,0	9
0:41:50	41	16,1	9
0:42:00	41	16,1	9
0:42:10	41	16,1	9
0:42:20	41	16,1	9
0:42:30	41	16,1	9
0:42:40	41	16,1	9
0:42:50	41	16,1	10
0:43:00	41	16,1	10
0:43:10	41	16,1	10
0:43:20	41	16,1	10
0:43:30	41	16,1	9
0:43:40	41	16,1	9
0:43:50	41	16,1	9
0:44:00	41	16,1	9
0:44:10	41	16,1	9
0:44:20	41	16,1	9
0:44:30	41	16,1	9
0:44:40	41	16,1	9
0:44:50	41	16,1	9
0:45:00	41	16,1	9
0:45:10	41	16,1	9
0:45:20	41	16,1	9
0:45:30	41	16,1	9
0:45:40	41	16,1	9
0:45:50	41	16,1	9
0:46:00	41	16,1	9
0:46:10	41	16,1	9
0:46:20	41	16,1	9
0:46:30	41	16,2	9
0:46:40	41	16,2	9
0:46:50	41	16,2	9
0:47:00	41	16,2	9
0:47:10	41	16,2	9
0:47:20	41	16,1	9
0:47:30	41	16,2	9
0:47:40	41	16,2	9
0:47:50	41	16,2	9
0:48:00	41	16,2	9
0:48:10	41	16,2	9
0:48:20	41	16,2	9
0:48:30	41	16,2	9
0:48:40	41	16,2	9
0:48:50	41	16,2	9
0:49:00	41	16,2	9
0:49:10	41	16,2	9
0:49:20	41	16,2	9
0:49:30	41	16,2	9
0:49:40	41	16,2	9
0:49:50	41	16,2	9
0:50:00	41	16,2	9
0:50:10	41	16,2	9
0:50:20	41	16,2	9
0:50:30	41	16,2	9
0:50:40	41	16,2	9
0:50:50	41	16,2	9
0:51:00	41	16,2	9
0:51:10	41	16,2	9
0:51:20	41	16,2	9
0:51:30	41	16,2	9
0:51:40	41	16,2	9
0:51:50	41	16,2	9
0:52:00	41	16,2	9
0:52:10	41	16,2	9
0:52:20	41	16,2	9
0:52:30	41	16,2	9
0:52:40	41	16,2	9
0:52:50	41	16,2	9
0:53:00	41	16,2	9
0:53:10	41	16,2	9
0:53:20	41	16,2	9
0:53:30	41	16,2	9
0:53:40	41	16,2	9
0:53:50	41	16,2	9
0:54:00	41	16,2	9
0:54:10	41	16,3	9
0:54:20	41	16,3	9
0:54:30	41	16,3	9
0:54:40	41	16,2	9
0:54:50	41	16,2	9
0:55:00	41	16,3	9
0:55:10	41	16,3	9
0:55:20	41	16,3	9
0:55:30	41	16,3	9
0:55:40	41	16,3	9
0:55:50	41	16,3	9
0:56:00	41	16,3	9
0:56:10	41	16,3	9
0:56:20	41	16,3	9
0:56:30	41	16,3	9
0:56:40	41	16,3	9
0:56:50	41	16,3	9
0:57:00	41	16,3	9
0:57:10	41	16,3	9
0:57:20	41	16,3	9
0:57:30	41	16,3	9
0:57:40	41	16,3	9
0:57:50	41	16,3	9
0:58:00	41	16,3	9
0:58:10	41	16,3	9
0:58:20	41	16,3	9
0:58:30	41	16,3	9
0:58:40	41	16,3	9
0:58:50	41	16,3	9
0:59:00	41	16,3	9
0:59:10	41	16,3	9
0:59:20	41	16,3	9
0:59:30	41	16,3	9
0:59:40	41	16,3	9
0:59:50	41	16,3	9
1:00:00	41	16,3	9
1:00:10	41	16,3	9
1:00:20	41	16,3	9
1:00:30	41	16,4	9
1:00:40	41	16,4	9
1:00:50	41	16,4	9
1:01:00	41	16,4	9
1:01:10	41	16,4	9
1:01:20	41	16,4	9
1:01:30	41	16,4	9
1:01:40	41	16,4	9
1:01:50	41	16,4	9
1:02:00	41	16,4	9
1:02:10	41	16,4	9
1:02:20	41	16,3	9
1:02:30	41	16,3	9
1:02:40	41	16,4	9
1:02:50	41	16,5	9
1:03:00	41	16,5	9
1:03:10	41	16,5	9
1:03:20	41	16,4	9
1:03:30	41	16,5	9
1:03:40	41	16,5	9
1:03:50	41	16,5	9
1:04:00	41	16,5	9
1:04:10	41	16,5	9
1:04:20	41	16,5	9
1:04:30	41	16,5	9
1:04:40	41	16,5	9
1:04:50	41	16,5	9
1:05:00	41	16,5	9
1:05:10	41	16,5	9
1:05:20	41	16,5	9
1:05:30	41	16,5	9
1:05:40	41	16,5	9
1:05:50	41	16,5	9
1:06:00	41	16,5	9
1:06:10	41	16,5	9
1:06:20	41	16,5	9
1:06:30	41	16,5	9
1:06:40	41	16,5	9
1:06:50	41	16,5	9
1:07:00	41	16,5	9
1:07:10	41	16,5	9
1:07:20	41	16,5	9
1:07:30	41	16,5	9
1:07:40	41	16,5	9
1:07:50	41	16,5	9
1:08:00	41	16,5	9
1:08:10	41	16,5	9
1:08:20	41	16,5	9
1:08:30	41	16,5	9
1:08:40	41	16,5	9
1:08:50	41	16,5	9
1:09:00	41	16,5	9
1:09:10	41	16,4	9
1:09:20	41	16,4	9
1:09:30	41	16,4	9
1:09:40	41	16,4	10
1:09:50	41	16,4	10
1:10:00	41	16,4	10
1:10:10	41	16,4	9
1:10:20	41	16,4	9
1:10:30	41	16,5	9
1:10:40	41	16,5	9
1:10:50	41	16,5	9
1:11:00	41	16,5	9
1:11:10	41	16,5	9
1:11:20	41	16,5	9
1:11:30	41	16,5	9
1:11:40	41	16,5	9
1:11:50	41	16,5	9
1:12:00	41	16,5	9
1:12:10	41	16,5	9
1:12:20	41	16,5	9
1:12:30	41	16,5	9
1:12:40	41	16,5	9
1:12:50	41	16,5	9
1:13:00	41	16,5	9
1:13:10	41	16,5	9
1:13:20	41	16,5	9
1:13:30	41	16,5	9
1:13:40	41	16,5	9
1:13:50	41	16,5	9
1:14:00	41	16,5	9
1:14:10	41	16,5	9
1:14:20	41	16,5	9
1:14:30	41	16,5	9
1:14:40	41	16,5	9
1:14:50	41	16,5	9
1:15:00	41	16,5	9
1:15:10	41	16,5	9
1:15:20	41	16,5	9
1:15:30	41	16,5	9
1:15:40	41	16,5	9
1:15:50	41	16,5	9
1:16:00	41	16,5	10
1:16:10	41	16,5	9
1:16:20	41	16,5	9
1:16:30	41	16,5	9
1:16:40	41	16,5	9
1:16:50	41	16,5	9
1:17:00	41	16,5	9
1:17:10	41	16,5	9
1:17:20	41	16,5	10
1:17:30	41	16,5	10
1:17:40	41	16,5	10
1:17:50	41	16,5	9
1:18:00	41	16,5	9
1:18:10	41	16,5	9
1:18:20	41	16,5	9
1:18:30	41	16,5	9
1:18:40	41	16,5	9
1:18:50	41	16,5	9
1:19:00	41	16,6	9
1:19:10	41	16,5	10
1:19:20	41	16,5	10
1:19:30	41	16,5	10
1:19:40	41	16,5	9
1:19:50	41	16,6	10
1:20:00	41	16,6	9
1:20:10	41	16,6	9
1:20:20	41	16,6	9
1:20:30	41	16,6	9
1:20:40	41	16,5	9
1:20:50	41	16,5	9
1:21:00	41	16,5	9
1:21:10	41	16,5	9
1:21:20	41	16,6	9
1:21:30	41	16,5	9
1:21:40	41	16,5	9
1:21:50	41	16,5	9
1:22:00	41	16,5	9
1:22:10	41	16,6	9
1:22:20	41	16,6	9
1:22:30	41	16,6	9
1:22:40	41	17,0	9
1:22:50	41	17,1	9
1:23:00	41	17,1	9
1:23:10	41	17,1	9
1:23:20	41	17,2	9
1:23:30	41	17,2	9
1:23:40	41	17,2	9
1:23:50	41	17,2	9
1:24:00	41	17,2	9
1:24:10	41	17,1	9
1:24:20	41	17,3	9
1:24:30	41	17,3	9
1:24:40	41	17,3	9
1:24:50	41	17,3	9
1:25:00	41	17,3	9
1:25:10	41	17,3	9
1:25:20	41	17,3	9
1:25:30	41	17,4	9
1:25:40	41	17,4	9
1:25:50	41	17,3	9
1:26:00	41	17,4	9
1:26:10	41	17,4	9
1:26:20	41	17,3	9
1:26:30	41	17,3	9
1:26:40	41	17,3	9
1:26:50	41	17,4	9
1:27:00	41	17,4	9
1:27:10	41	17,3	9
1:27:20	41	17,4	9
1:27:30	41	17,4	9
1:27:40	41	17,4	9
1:27:50	41	17,4	9
1:28:00	41	17,4	9
1:28:10	41	17,4	9
1:28:20	41	17,4	9
1:28:30	41	17,5	9
1:28:40	41	17,4	9
1:28:50	41	17,4	9
1:29:00	41	17,4	9
1:29:10	41	17,4	9
1:29:20	41	17,4	9
1:29:30	41	17,4	9
1:29:40	41	17,4	9
1:29:50	41	17,4	9
1:30:00	41	17,4	9
1:30:10	41	17,4	9
1:30:20	41	17,4	9
1:30:30	41	17,4	9
1:30:40	41	17,4	9
1:30:50	41	17,4	9
1:31:00	41	17,3	9
1:31:10	41	17,3	10
1:31:20	41	17,3	10
1:31:30	41	17,4	9
1:31:40	41	17,3	9
1:31:50	41	17,4	13
1:32:00	41	17,4	12
1:32:10	41	17,4	10
1:32:20	41	17,4	10
1:32:30	41	17,4	10
1:32:40	41	17,4	10
1:32:50	41	17,4	10
1:33:00	41	17,4	10
1:33:10	41	17,4	10
1:33:20	41	17,4	10
1:33:30	41	17,4	10
1:33:40	41	17,4	10
1:33:50	41	17,4	10
1:34:00	41	17,4	10
1:34:10	41	17,4	10
1:34:20	41	17,4	10
1:34:30	41	17,3	10
1:34:40	41	17,3	10
1:34:50	41	17,3	10
1:35:00	41	17,3	10
1:35:10	41	17,3	10
1:35:20	41	17,3	10
1:35:30	41	17,3	10
1:35:40	41	17,3	10
1:35:50	41	17,3	10
1:36:00	41	17,4	10
1:36:10	41	17,4	10
1:36:20	41	17,4	10
1:36:30	41	17,4	10
1:36:40	41	17,4	10
1:36:50	41	17,4	10
1:37:00	41	17,4	10
1:37:10	41	17,4	10
1:37:20	41	17,4	10
1:37:30	41	17,4	10
1:37:40	41	17,3	10
1:37:50	41	17,4	10
1:38:00	41	17,4	10
1:38:10	41	17,3	10
1:38:20	41	17,3	10
1:38:30	41	17,4	10
1:38:40	41	17,3	10
1:38:50	41	17,4	10
1:39:00	41	17,4	10
1:39:10	41	17,4	10
1:39:20	41	17,4	10
1:39:30	41	17,4	10
1:39:40	41	17,4	10
1:39:50	41	17,4	10
1:40:00	41	17,4	10
1:40:10	41	17,3	10
1:40:20	41	17,4	10
1:40:30	41	17,4	10
1:40:40	41	17,3	10
1:40:50	41	17,4	10
1:41:00	41	17,3	10
1:41:10	41	17,4	10
1:41:20	41	17,3	10
1:41:30	41	17,3	10
1:41:40	41	17,3	10
1:41:50	41	17,3	10
1:42:00	41	17,3	10
1:42:10	41	17,3	10
1:42:20	41	17,3	10
1:42:30	41	17,3	10
1:42:40	41	17,3	10
1:42:50	41	17,3	10
1:43:00	41	17,3	10
1:43:10	41	17,3	10
1:43:20	41	17,3	10
1:43:30	41	17,3	10
1:43:40	41	17,3	10
1:43:50	41	17,3	10
1:44:00	41	17,3	10
1:44:10	41	17,3	10
1:44:20	41	17,3	10
1:44:30	41	17,3	10
1:44:40	41	17,3	10
1:44:50	41	17,3	10
1:45:00	41	17,3	10
1:45:10	41	17,3	10
1:45:20	41	17,3	10
1:45:30	41	17,3	10
1:45:40	41	17,3	10
1:45:50	41	17,3	10
1:46:00	41	17,3	10
1:46:10	41	17,3	10
1:46:20	41	17,3	10
1:46:30	41	17,3	10
1:46:40	41	17,3	10
1:46:50	41	17,3	10
1:47:00	41	17,3	10
1:47:10	41	17,3	10
1:47:20	41	17,3	10
1:47:30	41	17,3	10
1:47:40	41	17,3	10
1:47:50	41	17,3	10
1:48:00	41	17,3	10
1:48:10	41	17,3	10
1:48:20	41	17,3	10
1:48:30	41	17,3	10
1:48:40	41	17,3	10
1:48:50	41	17,3	10
1:49:00	41	17,3	10
1:49:10	41	17,3	10
1:49:20	41	17,3	10
1:49:30	41	17,3	10
1:49:40	41	17,3	10
1:49:50	41	17,3	10
1:50:00	41	17,3	10
1:50:10	41	17,3	10
1:50:20	41	17,3	10
1:50:30	41	17,3	10
1:50:40	41	17,3	10
1:50:50	41	17,3	10
1:51:00	41	17,3	10
1:51:10	41	17,3	10
1:51:20	41	17,3	10
1:51:30	41	17,3	10
1:51:40	41	17,3	10
1:51:50	41	17,2	10
1:52:00	41	17,2	10
1:52:10	41	17,2	10
1:52:20	41	17,2	10
1:52:30	41	17,3	10
1:52:40	41	17,3	10
1:52:50	41	17,3	10
1:53:00	41	17,3	10
1:53:10	41	17,3	10
1:53:20	41	17,3	10
1:53:30	41	17,2	10
1:53:40	41	17,3	10
1:53:50	41	17,3	10
1:54:00	41	17,3	10
1:54:10	41	17,3	10
1:54:20	41	17,3	10
1:54:30	41	17,3	10
1:54:40	41	17,3	10
1:54:50	41	17,3	10
1:55:00	41	17,3	10
1:55:10	41	17,3	10
1:55:20	41	17,3	10
1:55:30	41	17,3	10
1:55:40	41	17,3	10
1:55:50	41	17,3	10
1:56:00	41	17,3	10
1:56:10	41	17,3	10
1:56:20	41	17,3	10
1:56:30	41	17,3	10
1:56:40	41	17,3	10
1:56:50	41	17,3	10
1:57:00	41	17,3	10
1:57:10	41	17,3	10
1:57:20	41	17,3	10
1:57:30	41	17,3	10
1:57:40	41	17,3	10
1:57:50	41	17,3	10
1:58:00	41	17,3	10
1:58:10	41	17,3	10
1:58:20	41	17,3	10
1:58:30	41	17,3	10
1:58:40	41	17,3	10
1:58:50	41	17,3	10
1:59:00	41	17,3	10
1:59:10	41	17,3	10
1:59:20	41	17,3	10
1:59:30	41	17,3	10
1:59:40	41	17,3	10
1:59:50	41	17,3	10
2:00:00	41	17,3	10
2:00:10	41	17,3	10
2:00:20	41	17,3	10
2:00:30	41	17,3	10
2:00:40	41	17,3	10
2:00:50	41	17,3	10
2:01:00	41	17,3	10
2:01:10	41	17,3	10
2:01:20	41	17,3	10
2:01:30	41	17,3	10
2:01:40	41	17,3	10
2:01:50	41	17,3	10
2:02:00	41	17,3	10
2:02:10	41	17,3	10
2:02:20	41	17,3	10
2:02:30	41	17,3	10
2:02:40	41	17,3	10
2:02:50	41	17,3	10
2:03:00	41	17,3	10
2:03:10	41	17,3	10
2:03:20	41	17,3	10
2:03:30	41	17,3	10
2:03:40	41	17,3	10
2:03:50	41	17,3	10
2:04:00	41	17,3	10
2:04:10	41	17,3	10
2:04:20	41	17,3	10
2:04:30	41	17,3	10
2:04:40	41	17,2	10
2:04:50	41	17,2	10
2:05:00	41	17,3	10
2:05:10	41	17,3	10
2:05:20	41	17,3	10
2:05:30	41	17,3	10
2:05:40	41	17,3	10
2:05:50	41	17,3	10
2:06:00	41	17,3	10
2:06:10	41	17,3	10
2:06:20	41	17,3	10
2:06:30	41	17,3	10
2:06:40	41	17,3	10
2:06:50	41	17,3	10
2:07:00	41	17,3	10
2:07:10	41	17,3	10
2:07:20	41	17,3	10
2:07:30	41	17,3	10
2:07:40	41	17,3	10
2:07:50	41	17,3	10
2:08:00	41	17,3	10
2:08:10	41	17,3	10
2:08:20	41	17,3	10
2:08:30	41	17,3	10
2:08:40	41	17,3	10
2:08:50	41	17,2	10
2:09:00	41	17,2	10
2:09:10	41	17,2	10
2:09:20	41	17,2	10
2:09:30	41	17,2	10
2:09:40	41	17,2	10
2:09:50	41	17,3	10
2:10:00	41	17,3	10
2:10:10	41	17,2	10
2:10:20	41	17,3	10
2:10:30	41	17,3	10
2:10:40	41	17,3	10
2:10:50	41	17,3	10
2:11:00	41	17,3	10
2:11:10	41	17,3	11
2:11:20	41	17,3	10
2:11:30	41	17,3	10
2:11:40	41	17,3	10
2:11:50	41	17,3	10
2:12:00	41	17,3	11
2:12:10	41	17,3	11
2:12:20	41	17,3	10
2:12:30	41	17,3	10
2:12:40	41	17,2	11
2:12:50	41	17,2	11
2:13:00	41	17,2	11
2:13:10	41	17,2	11
2:13:20	41	17,2	11
2:13:30	41	17,2	11
2:13:40	41	17,2	11
2:13:50	41	17,2	11
2:14:00	41	17,2	11
2:14:10	41	17,2	11
2:14:20	41	17,2	11
2:14:30	41	17,2	11
2:14:40	41	17,2	11
2:14:50	41	17,2	11
2:15:00	41	17,2	11
2:15:10	41	17,2	11
2:15:20	41	17,2	11
2:15:30	41	17,2	11
2:15:40	41	17,3	11
2:15:50	41	17,2	11
2:16:00	41	17,2	11
2:16:10	41	17,2	11
2:16:20	41	17,2	11
2:16:30	41	17,2	11
2:16:40	41	17,2	11
2:16:50	41	17,2	11
2:17:00	41	17,2	11
2:17:10	41	17,2	11
2:17:20	41	17,2	11
2:17:30	41	17,2	11
2:17:40	41	17,2	11
2:17:50	41	17,2	11
2:18:00	41	17,2	11
2:18:10	41	17,2	11
2:18:20	41	17,2	11
2:18:30	41	17,2	11
2:18:40	41	17,2	11
2:18:50	41	17,2	11
2:19:00	41	17,2	11
2:19:10	41	17,2	11
2:19:20	41	17,2	11
2:19:30	41	17,2	11
2:19:40	41	17,2	11
2:19:50	41	17,2	11
2:20:00	41	17,2	11
2:20:10	41	17,2	11
2:20:20	41	17,2	11
2:20:30	41	17,3	11
2:20:40	41	17,2	11
2:20:50	41	17,2	11
2:21:00	41	17,2	11
2:21:10	41	17,2	11
2:21:20	41	17,2	11
2:21:30	41	17,2	11
2:21:40	41	17,1	13
2:21:50	41	17,2	13
2:22:00	41	17,1	13
2:22:10	41	17,3	12
2:22:20	41	17,3	12
2:22:30	41	17,3	12
2:22:40	41	17,3	12
2:22:50	41	17,3	11
2:23:00	41	17,3	11
2:23:10	41	17,3	11
2:23:20	41	17,3	11
2:23:30	41	17,3	11
2:23:40	41	17,2	11
2:23:50	41	17,2	11
2:24:00	41	17,2	11
2:24:10	41	17,2	11
2:24:20	41	17,1	11
2:24:30	41	17,2	11
2:24:40	41	17,2	11
2:24:50	41	17,2	11
2:25:00	41	17,2	11
2:25:10	41	17,2	11
2:25:20	41	17,2	11
2:25:30	41	17,1	11
2:25:40	41	17,1	11
2:25:50	41	17,1	11
2:26:00	41	17,1	11
2:26:10	41	17,1	11
2:26:20	41	17,1	11
2:26:30	41	17,2	11
2:26:40	41	17,1	11
2:26:50	41	17,1	11
2:27:00	41	17,1	11
2:27:10	41	17,1	11
2:27:20	41	17,1	12
2:27:30	41	17,1	11
2:27:40	41	17,1	11
2:27:50	41	17,1	12
2:28:00	41	17,1	12
2:28:10	41	17,1	12
2:28:20	41	17,1	12
2:28:30	41	17,1	12
2:28:40	41	17,1	12
2:28:50	41	17,1	12
2:29:00	41	17,1	12
2:29:10	41	17,1	12
2:29:20	41	17,1	12
2:29:30	41	17,1	12
2:29:40	41	17,1	12
2:29:50	41	17,1	12
2:30:00	41	17,1	12
2:30:10	41	17,1	12
2:30:20	41	17,1	12
2:30:30	41	17,1	12
2:30:40	41	17,1	12
2:30:50	41	17,1	12
2:31:00	41	17,1	12
2:31:10	41	17,1	12
2:31:20	41	17,0	12
2:31:30	41	17,0	14
2:31:40	41	17,0	13
2:31:50	41	17,0	14
2:32:00	41	17,0	13
2:32:10	41	17,0	13
2:32:20	41	17,0	13
2:32:30	41	17,1	13
2:32:40	41	17,1	13
2:32:50	41	17,0	13
2:33:00	41	17,0	13
2:33:10	41	17,0	13
2:33:20	41	17,0	13
2:33:30	41	16,9	13
2:33:40	41	16,9	14
2:33:50	41	17,0	14
2:34:00	41	17,0	16
2:34:10	41	17,0	15
2:34:20	41	17,0	14
2:34:30	41	17,0	14
2:34:40	41	17,0	15
2:34:50	41	17,0	15
2:35:00	41	17,0	14
2:35:10	41	17,0	14
2:35:20	41	17,0	14
2:35:30	41	17,0	14
2:35:40	41	17,0	14
2:35:50	41	17,0	14
2:36:00	41	17,0	14
2:36:10	41	17,0	14
2:36:20	41	17,0	14
2:36:30	41	17,0	14
2:36:40	41	17,0	14
2:36:50	41	17,0	14
2:37:00	41	17,0	14
2:37:10	41	17,0	16
2:37:20	41	17,0	17
2:37:30	41	17,0	18
2:37:40	41	17,0	17
2:37:50	41	17,0	17
2:38:00	41	17,0	17
2:38:10	41	17,0	18
2:38:20	41	17,0	18
2:38:30	41	17,0	19
2:38:40	41	17,0	19
2:38:50	41	17,0	19
2:39:00	41	17,1	19
2:39:10	41	17,1	18
2:39:20	41	17,1	18
2:39:30	41	17,1	18
2:39:40	41	17,1	18
2:39:50	41	17,1	18
2:40:00	41	17,1	18
2:40:10	41	17,1	20
2:40:20	41	17,0	20
2:40:30	41	17,1	20
2:40:40	41	17,1	20
2:40:50	41	17,1	20
2:41:00	41	17,0	20
2:41:10	41	17,0	22
2:41:20	41	17,0	21
2:41:30	41	17,0	21
2:41:40	41	17,0	21
2:41:50	41	17,0	21
2:42:00	41	17,0	21
2:42:10	41	17,0	21
2:42:20	41	17,0	21
2:42:30	41	17,0	21
2:42:40	41	17,0	21
2:42:50	41	17,0	21
2:43:00	41	17,1	22
2:43:10	41	17,0	22
2:43:20	41	17,1	22
2:43:30	41	17,1	21
2:43:40	41	17,1	21
2:43:50	41	17,1	22
2:44:00	41	17,1	21
2:44:10	41	17,1	21
2:44:20	41	17,1	21
2:44:30	41	17,1	21
2:44:40	41	17,1	22
2:44:50	41	17,1	22
2:45:00	41	17,1	23
2:45:10	41	17,1	24
2:45:20	41	17,0	25
2:45:30	41	17,1	27
2:45:40	41	17,1	30
2:45:50	41	17,1	30
2:46:00	41	17,0	28
2:46:10	41	17,0	29
2:46:20	41	17,0	30
2:46:30	41	17,0	30
2:46:40	41	17,0	30
2:46:50	41	17,0	31
2:47:00	41	17,0	35
2:47:10	41	17,0	36
2:47:20	41	17,0	31
2:47:30	41	17,0	32
2:47:40	41	17,0	33
2:47:50	41	17,0	34
2:48:00	41	17,0	36
2:48:10	41	17,0	36
2:48:20	41	17,0	36
2:48:30	41	16,9	38
2:48:40	41	16,9	37
2:48:50	41	16,9	39
2:49:00	41	16,8	37
2:49:10	41	16,8	36
2:49:20	41	16,9	37
2:49:30	41	16,9	36
2:49:40	41	16,9	37
2:49:50	41	16,9	44
2:50:00	41	16,9	42
2:50:10	41	16,9	40
2:50:20	41	16,9	42
2:50:30	41	16,9	41
2:50:40	41	16,9	41
2:50:50	41	16,9	41
2:51:00	41	16,9	41
2:51:10	41	16,9	41
2:51:20	41	16,9	41
2:51:30	41	16,9	41
2:51:40	41	16,9	41
2:51:50	41	16,9	42
2:52:00	41	17,0	43
2:52:10	41	17,0	43
2:52:20	41	17,0	45
2:52:30	41	16,9	44
2:52:40	41	17,0	44
2:52:50	41	17,0	45
2:53:00	41	17,0	46
2:53:10	41	17,1	47
2:53:20	41	17,0	47
2:53:30	41	17,0	48
2:53:40	41	17,0	49
2:53:50	41	17,0	49
2:54:00	41	17,0	49
2:54:10	41	17,0	48
2:54:20	41	17,0	49
2:54:30	41	16,9	48
2:54:40	41	17,0	48
2:54:50	41	17,0	48
2:55:00	41	17,0	48
2:55:10	41	17,0	48
2:55:20	41	16,9	47
2:55:30	41	16,9	46
2:55:40	41	16,9	45
2:55:50	41	16,9	45
2:56:00	41	16,8	46
2:56:10	41	16,9	46
2:56:20	41	16,7	46
2:56:30	41	16,7	49
2:56:40	41	16,8	51
2:56:50	41	16,8	50
2:57:00	41	16,7	51
2:57:10	41	16,7	54
2:57:20	41	16,6	55
2:57:30	41	16,6	55
2:57:40	41	16,6	58
2:57:50	41	16,6	58
2:58:00	41	16,6	58
2:58:10	41	16,5	57
2:58:20	41	16,5	57
2:58:30	41	16,5	61
2:58:40	41	16,5	64
2:58:50	41	16,5	64
2:59:00	41	16,5	65
2:59:10	41	16,4	64
2:59:20	41	16,4	64
2:59:30	41	16,4	64
2:59:40	41	16,4	63
2:59:50	41	16,4	62
3:00:00	41	16,4	61
3:00:10	41	16,3	60
3:00:20	41	16,3	60
3:00:30	41	16,3	60
3:00:40	41	16,3	58
3:00:50	41	16,3	57
3:01:00	41	16,3	56
3:01:10	41	16,3	55
3:01:20	41	16,3	55
3:01:30	41	16,2	54
3:01:40	41	16,2	54
3:01:50	41	16,2	54
3:02:00	41	16,2	54
3:02:10	41	16,2	55
3:02:20	41	16,2	54
3:02:30	41	16,2	55
3:02:40	41	16,2	55
3:02:50	41	16,1	56
3:03:00	41	16,1	56
3:03:10	41	16,1	56
3:03:20	41	16,1	57
3:03:30	41	16,1	57
3:03:40	41	16,1	58
3:03:50	41	16,1	59
3:04:00	41	16,1	59
3:04:10	41	16,1	59
3:04:20	41	16,1	60
3:04:30	41	16,1	60
3:04:40	41	16,0	65
3:04:50	41	16,0	65
3:05:00	41	16,0	67
3:05:10	41	16,0	67
3:05:20	41	16,0	68
3:05:30	41	16,0	69
3:05:40	41	16,0	70
3:05:50	41	16,0	73

File: project-root/data/Data Acquisition/Data Acquisition/2021 year (353)/21-270.txt (part 1 of 8)
--Test Summary--
Full Path and File Name	
Instrument Name	7322
Instrument Type	Model 7322 Consistometer - Variable Speed
Instrument Serial Number	
Test Start Date	21.10.2021
Test Start Time	14:23:49
Test Stop Date	21.10.2021
Test Stop Time	17:48:00
Test Length	3:24:11
Final Sample Time Offset	3:24:11
Controller Schedule Name	
Sampling Period	1 second
Comments	
Information	WellID	
Information	Customer	
Information	EngName	
Information	CementClass	
Information	CementMfr	
Information	Additives	30%SilicaFlour+0.6CFL-117+0.3CD-301
Information	Density	1900
Information	BHCT	90
Information	BHST	
Information	FluidLoss	
Information	JobType	
Calculated Value	Time_30Bc	0:00:05
Calculated Value	Time_70Bc	N/A
Initial Temperature (°C)	22 °C
Final Temperature (°C)	90 °C
Initial Pressure (MPa)	0,5 MPa
Final Pressure (MPa)	55,8 MPa
Initial Consistency (Bc)	31 Bc
Final Consistency (Bc)	16 Bc
Initial Wall Temperature (°C)	20 °C
Final Wall Temperature (°C)	91 °C
Initial Motor Speed (RPM)	150 RPM
Final Motor Speed (RPM)	150 RPM
--Data--
Time (HH:MM:SS)	Temperature (°C)	Pressure (MPa)	Consistency (Bc)	Wall Temperature (°C)	Motor Speed (RPM)
0:00:00	22	0,5	31	20	150
0:00:01	22	0,5	31	21	150
0:00:02	22	0,5	31	21	150
0:00:03	22	0,5	31	20	150
0:00:04	22	0,5	31	21	150
0:00:05	22	0,5	31	20	150
0:00:06	22	0,5	31	21	150
0:00:07	22	0,5	31	20	150
0:00:08	22	0,5	31	20	150
0:00:09	22	0,5	31	20	150
0:00:10	22	0,5	31	21	150
0:00:11	22	0,5	31	21	150
0:00:12	22	0,5	31	20	150
0:00:13	22	0,5	31	20	150
0:00:14	22	0,5	31	20	150
0:00:15	22	0,5	31	21	150
0:00:16	22	0,5	31	20	150
0:00:17	22	0,5	31	20	150
0:00:18	22	0,5	31	20	150
0:00:19	22	0,5	31	21	150
0:00:20	22	0,5	31	20	150
0:00:21	22	0,5	31	20	150
0:00:22	22	0,5	31	21	150
0:00:23	22	0,5	31	21	150
0:00:24	22	0,5	31	20	150
0:00:25	22	0,6	31	20	150
0:00:26	22	0,6	31	21	150
0:00:27	22	0,7	31	20	150
0:00:28	22	0,7	31	20	150
0:00:29	22	0,8	31	20	150
0:00:30	22	0,9	31	21	150
0:00:31	22	0,9	31	21	150
0:00:32	22	1,0	31	21	150
0:00:33	22	1,0	31	21	150
0:00:34	22	1,0	31	21	150
0:00:35	22	1,0	31	21	150
0:00:36	22	1,1	31	21	150
0:00:37	22	1,1	31	21	150
0:00:38	22	1,1	31	21	150
0:00:39	22	1,1	31	21	150
0:00:40	22	1,2	31	21	150
0:00:41	22	1,3	31	21	150
0:00:42	22	1,3	31	21	150
0:00:43	22	1,3	31	21	150
0:00:44	22	1,3	31	21	150
0:00:45	22	1,3	31	21	150
0:00:46	22	1,4	31	21	150
0:00:47	22	1,4	31	21	150
0:00:48	22	1,4	31	22	150
0:00:49	22	1,4	31	22	150
0:00:50	22	1,4	31	22	150
0:00:51	22	1,4	31	22	150
0:00:52	22	1,4	31	22	150
0:00:53	22	1,4	31	22	150
0:00:54	22	1,4	31	22	150
0:00:55	22	1,5	31	22	150
0:00:56	22	1,5	31	22	150
0:00:57	22	1,5	31	22	150
0:00:58	22	1,5	31	22	150
0:00:59	22	1,5	31	22	150
0:01:00	22	1,5	31	22	150
0:01:01	22	1,5	31	22	150
0:01:02	22	1,6	31	22	150
0:01:03	22	1,6	31	22	150
0:01:04	22	1,6	31	23	150
0:01:05	22	1,6	31	22	150
0:01:06	22	1,6	31	22	150
0:01:07	22	1,6	31	23	150
0:01:08	22	1,7	31	23	150
0:01:09	22	1,7	31	23	150
0:01:10	22	1,7	31	23	150
0:01:11	22	1,7	30	23	150
0:01:12	22	1,8	30	23	150
0:01:13	22	1,8	30	23	150
0:01:14	22	1,8	30	23	150
0:01:15	22	1,8	30	23	150
0:01:16	22	1,8	30	23	150
0:01:17	22	1,9	30	23	150
0:01:18	22	1,9	30	23	150
0:01:19	22	1,9	30	23	150
0:01:20	22	1,9	30	23	150
0:01:21	22	2,0	30	23	150
0:01:22	22	2,0	30	23	150
0:01:23	22	2,0	30	23	150
0:01:24	22	2,0	30	23	150
0:01:25	22	2,0	30	23	150
0:01:26	22	2,1	30	24	150
0:01:27	22	2,1	30	24	150
0:01:28	22	2,1	30	24	150
0:01:29	22	2,2	30	24	150
0:01:30	22	2,2	30	24	150
0:01:31	22	2,2	30	24	150
0:01:32	22	2,2	30	24	150
0:01:33	22	2,3	30	24	150
0:01:34	22	2,3	30	25	150
0:01:35	22	2,3	30	25	150
0:01:36	22	2,3	30	25	150
0:01:37	22	2,4	30	25	150
0:01:38	22	2,4	29	25	150
0:01:39	22	2,4	29	25	150
0:01:40	22	2,4	29	25	150
0:01:41	22	2,5	29	26	150
0:01:42	22	2,5	29	26	150
0:01:43	22	2,5	29	26	150
0:01:44	22	2,6	29	26	150
0:01:45	22	2,6	29	26	150
0:01:46	22	2,6	29	26	150
0:01:47	22	2,6	29	26	150
0:01:48	22	2,7	29	26	150
0:01:49	22	2,7	29	26	150
0:01:50	22	2,7	29	26	150
0:01:51	22	2,8	29	26	150
0:01:52	22	2,8	29	26	150
0:01:53	22	2,8	29	26	150
0:01:54	22	2,9	29	27	150
0:01:55	22	2,9	29	27	150
0:01:56	22	2,9	29	27	150
0:01:57	22	2,9	29	27	150
0:01:58	22	3,0	29	27	150
0:01:59	22	3,0	29	27	150
0:02:00	22	3,0	29	28	150
0:02:01	22	3,1	29	28	150
0:02:02	22	3,1	29	28	150
0:02:03	22	3,1	29	28	150
0:02:04	22	3,1	29	28	150
0:02:05	22	3,2	28	28	150
0:02:06	23	3,2	28	28	150
0:02:07	23	3,2	28	28	150
0:02:08	23	3,3	28	28	150
0:02:09	23	3,3	28	29	150
0:02:10	23	3,3	28	28	150
0:02:11	23	3,4	28	29	150
0:02:12	23	3,4	28	29	150
0:02:13	23	3,4	28	29	150
0:02:14	23	3,4	28	29	150
0:02:15	23	3,5	28	29	150
0:02:16	23	3,5	28	29	150
0:02:17	23	3,5	28	29	150
0:02:18	23	3,5	28	29	150
0:02:19	23	3,6	28	29	150
0:02:20	23	3,6	28	29	150
0:02:21	23	3,6	28	29	150
0:02:22	23	3,7	28	29	150
0:02:23	23	3,7	28	29	150
0:02:24	23	3,7	28	29	150
0:02:25	23	3,7	28	29	150
0:02:26	23	3,8	28	29	150
0:02:27	23	3,8	28	29	150
0:02:28	23	3,8	28	30	150
0:02:29	23	3,9	28	30	150
0:02:30	23	3,9	28	30	150
0:02:31	23	3,9	28	30	150
0:02:32	23	3,9	28	30	150
0:02:33	23	4,0	28	30	150
0:02:34	23	4,0	28	30	150
0:02:35	23	4,0	28	30	150
0:02:36	23	4,0	28	30	150
0:02:37	23	4,1	28	30	150
0:02:38	23	4,1	28	30	150
0:02:39	23	4,1	28	30	150
0:02:40	23	4,1	28	30	150
0:02:41	23	4,2	28	31	150
0:02:42	23	4,2	28	31	150
0:02:43	23	4,2	28	31	150
0:02:44	23	4,2	28	31	150
0:02:45	23	4,2	28	31	150
0:02:46	23	4,3	28	31	150
0:02:47	23	4,3	28	31	150
0:02:48	23	4,3	28	31	150
0:02:49	23	4,3	28	31	150
0:02:50	23	4,3	28	31	150
0:02:51	23	4,4	28	31	150
0:02:52	23	4,4	28	31	150
0:02:53	23	4,4	28	31	150
0:02:54	23	4,4	28	31	150
0:02:55	23	4,4	28	31	150
0:02:56	23	4,4	28	31	150
0:02:57	23	4,5	28	31	150
0:02:58	23	4,5	28	31	150
0:02:59	23	4,5	28	31	150
0:03:00	23	4,5	28	31	150
0:03:01	23	4,5	28	31	150
0:03:02	23	4,5	28	31	150
0:03:03	23	4,5	28	31	150
0:03:04	24	4,6	28	31	150
0:03:05	24	4,6	28	31	150
0:03:06	24	4,6	28	31	150
0:03:07	24	4,6	28	31	150
0:03:08	24	4,6	28	31	150
0:03:09	24	4,6	28	31	150
0:03:10	24	4,6	28	31	150
0:03:11	24	4,7	28	31	150
0:03:12	24	4,7	28	31	150
0:03:13	24	4,7	28	31	150
0:03:14	24	4,7	28	31	150
0:03:15	24	4,7	28	31	150
0:03:16	24	4,7	28	31	150
0:03:17	24	4,7	28	31	150
0:03:18	24	4,7	28	31	150
0:03:19	24	4,7	28	32	150
0:03:20	24	4,8	28	32	150
0:03:21	24	4,8	28	32	150
0:03:22	24	4,8	28	32	150
0:03:23	24	4,8	28	31	150
0:03:24	24	4,8	28	32	150
0:03:25	24	4,8	28	31	150
0:03:26	24	4,8	28	31	150
0:03:27	24	4,8	28	31	150
0:03:28	24	4,9	28	32	150
0:03:29	24	4,9	27	32	150
0:03:30	24	4,9	27	31	150
0:03:31	24	4,9	27	32	150
0:03:32	24	4,9	27	32	150
0:03:33	24	4,9	27	32	150
0:03:34	24	4,9	27	32	150
0:03:35	24	4,9	27	32	150
0:03:36	24	4,9	27	32	150
0:03:37	24	5,0	27	32	150
0:03:38	24	5,0	27	32	150
0:03:39	24	5,0	27	32	150
0:03:40	24	5,0	27	32	150
0:03:41	24	5,0	27	32	150
0:03:42	24	5,0	27	32	150
0:03:43	24	5,0	27	32	150
0:03:44	24	5,0	27	32	150
0:03:45	24	5,0	27	32	150
0:03:46	24	5,0	27	32	150
0:03:47	25	5,1	27	32	150
0:03:48	25	5,1	27	32	150
0:03:49	25	5,1	27	32	150
0:03:50	25	5,1	27	32	150
0:03:51	25	5,1	27	32	150
0:03:52	25	5,1	27	32	150
0:03:53	25	5,1	27	32	150
0:03:54	25	5,1	27	32	150
0:03:55	25	5,2	27	32	150
0:03:56	25	5,2	27	32	150
0:03:57	25	5,2	27	32	150
0:03:58	25	5,2	27	32	150
0:03:59	25	5,2	27	32	150
0:04:00	25	5,2	27	32	150
0:04:01	25	5,2	27	32	150
0:04:02	25	5,2	27	32	150
0:04:03	25	5,3	27	32	150
0:04:04	25	5,3	27	32	150
0:04:05	25	5,3	27	32	150
0:04:06	25	5,3	27	32	150
0:04:07	25	5,3	27	32	150
0:04:08	25	5,3	27	32	150
0:04:09	25	5,3	27	32	150
0:04:10	25	5,3	27	32	150
0:04:11	25	5,4	27	32	150
0:04:12	25	5,4	27	32	150
0:04:13	25	5,4	27	32	150
0:04:14	25	5,4	27	32	150
0:04:15	25	5,4	27	32	150
0:04:16	25	5,4	27	32	150
0:04:17	25	5,4	27	33	150
0:04:18	25	5,5	27	32	150
0:04:19	25	5,5	27	33	150
0:04:20	25	5,5	27	33	150
0:04:21	25	5,5	27	33	150
0:04:22	25	5,5	27	33	150
0:04:23	25	5,6	27	33	150
0:04:24	25	5,6	27	33	150
0:04:25	25	5,6	27	33	150
0:04:26	25	5,6	27	33	150
0:04:27	25	5,7	27	33	150
0:04:28	25	5,7	27	33	150
0:04:29	25	5,7	27	33	150
0:04:30	25	5,7	27	33	150
0:04:31	25	5,7	27	33	150
0:04:32	25	5,8	27	33	150
0:04:33	25	5,8	27	33	150
0:04:34	26	5,8	27	33	150
0:04:35	26	5,8	27	33	150
0:04:36	26	5,8	27	33	150
0:04:37	26	5,8	27	33	150
0:04:38	26	5,9	27	33	150
0:04:39	26	5,9	27	33	150
0:04:40	26	5,9	28	33	150
0:04:41	26	5,9	28	33	150
0:04:42	26	5,9	28	33	150
0:04:43	26	5,9	28	34	150
0:04:44	26	6,0	28	33	150
0:04:45	26	6,0	28	33	150
0:04:46	26	6,0	28	33	150
0:04:47	26	6,0	28	33	150
0:04:48	26	6,0	28	34	150
0:04:49	26	6,1	28	34	150
0:04:50	26	6,1	28	34	150
0:04:51	26	6,1	28	34	150
0:04:52	26	6,1	28	34	150
0:04:53	26	6,1	28	34	150
0:04:54	26	6,1	29	34	150
0:04:55	26	6,2	29	34	150
0:04:56	26	6,2	29	34	150
0:04:57	26	6,2	29	34	150
0:04:58	26	6,2	29	34	150
0:04:59	26	6,2	29	34	150
0:05:00	26	6,2	29	34	150
0:05:01	26	6,3	30	34	150
0:05:02	26	6,3	30	34	150
0:05:03	26	6,3	30	34	150
0:05:04	26	6,3	30	34	150
0:05:05	26	6,3	30	34	150
0:05:06	26	6,3	30	34	150
0:05:07	26	6,4	30	34	150
0:05:08	26	6,4	30	34	150
0:05:09	26	6,4	31	34	150
0:05:10	26	6,4	31	34	150
0:05:11	26	6,4	31	34	150
0:05:12	26	6,4	31	34	150
0:05:13	26	6,4	31	34	150
0:05:14	26	6,5	31	34	150
0:05:15	26	6,5	31	34	150
0:05:16	26	6,5	31	34	150
0:05:17	26	6,5	32	34	150
0:05:18	26	6,5	34	34	150
0:05:19	26	6,5	37	34	150
0:05:20	26	6,6	42	34	150
0:05:21	26	6,6	42	34	150
0:05:22	27	6,6	42	34	150
0:05:23	27	6,6	46	34	150
0:05:24	27	6,6	47	34	150
0:05:25	27	6,6	47	34	150
0:05:26	27	6,6	44	34	150
0:05:27	27	6,7	45	34	150
0:05:28	27	6,7	48	35	150
0:05:29	27	6,7	47	35	150
0:05:30	27	6,7	47	34	150
0:05:31	27	6,7	47	35	150
0:05:32	27	6,7	46	35	150
0:05:33	27	6,8	46	35	150
0:05:34	27	6,8	43	35	150
0:05:35	27	6,8	42	35	150
0:05:36	27	6,8	41	35	150
0:05:37	27	6,8	40	35	150
0:05:38	27	6,8	41	35	150
0:05:39	27	6,8	38	35	150
0:05:40	27	6,9	37	35	150
0:05:41	27	6,9	37	35	150
0:05:42	27	6,9	38	35	150
0:05:43	27	6,9	38	35	150
0:05:44	27	6,9	36	35	150
0:05:45	27	6,9	36	35	150
0:05:46	27	7,0	36	35	150
0:05:47	27	7,0	34	35	150
0:05:48	27	7,0	34	35	150
0:05:49	27	7,0	34	35	150
0:05:50	27	7,0	34	35	150
0:05:51	27	7,0	34	35	150
0:05:52	27	7,0	33	35	150
0:05:53	27	7,1	33	35	150
0:05:54	27	7,1	33	35	150
0:05:55	27	7,1	33	35	150
0:05:56	27	7,1	33	35	150
0:05:57	27	7,1	33	35	150
0:05:58	27	7,1	33	35	150
0:05:59	27	7,2	33	35	150
0:06:00	27	7,2	33	35	150
0:06:01	27	7,2	33	35	150
0:06:02	27	7,2	33	35	150
0:06:03	27	7,2	33	35	150
0:06:04	27	7,3	33	35	150
0:06:05	27	7,3	33	35	150
0:06:06	27	7,3	32	35	150
0:06:07	28	7,3	32	36	150
0:06:08	28	7,3	32	35	150
0:06:09	28	7,4	31	36	150
0:06:10	28	7,4	31	36	150
0:06:11	28	7,4	31	36	150
0:06:12	28	7,4	32	36	150
0:06:13	28	7,4	32	36	150
0:06:14	28	7,5	31	36	150
0:06:15	28	7,5	30	36	150
0:06:16	28	7,5	30	36	150
0:06:17	28	7,5	30	36	150
0:06:18	28	7,5	30	36	150
0:06:19	28	7,5	30	36	150
0:06:20	28	7,6	30	36	150
0:06:21	28	7,6	30	36	150
0:06:22	28	7,6	30	36	150
0:06:23	28	7,6	30	36	150
0:06:24	28	7,6	30	36	150
0:06:25	28	7,6	30	36	150
0:06:26	28	7,7	30	36	150
0:06:27	28	7,7	29	36	150
0:06:28	28	7,7	29	36	150
0:06:29	28	7,7	29	36	150
0:06:30	28	7,7	29	36	150
0:06:31	28	7,7	29	36	150
0:06:32	28	7,8	29	36	150
0:06:33	28	7,8	29	36	150
0:06:34	28	7,8	29	36	150
0:06:35	28	7,8	29	36	150
0:06:36	28	7,8	30	36	150
0:06:37	28	7,8	30	36	150
0:06:38	28	7,9	30	36	150
0:06:39	28	7,9	30	36	150
0:06:40	28	7,9	30	36	150
0:06:41	28	7,9	30	36	150
0:06:42	28	7,9	30	37	150
0:06:43	28	7,9	30	36	150
0:06:44	28	7,9	31	37	150
0:06:45	28	8,0	31	37	150
0:06:46	28	8,0	31	36	150
0:06:47	28	8,0	31	36	150
0:06:48	28	8,0	31	37	150
0:06:49	28	8,0	31	36	150
0:06:50	28	8,1	31	37	150
0:06:51	28	8,1	31	37	150
0:06:52	29	8,1	31	37	150
0:06:53	29	8,1	32	37	150
0:06:54	29	8,1	31	37	150
0:06:55	29	8,1	31	37	150
0:06:56	29	8,1	31	37	150
0:06:57	29	8,2	31	37	150
0:06:58	29	8,2	31	37	150
0:06:59	29	8,2	31	37	150
0:07:00	29	8,2	31	37	150
0:07:01	29	8,2	31	37	150
0:07:02	29	8,2	32	37	150
0:07:03	29	8,3	32	37	150
0:07:04	29	8,3	32	37	150
0:07:05	29	8,3	32	37	150
0:07:06	29	8,3	32	37	150
0:07:07	29	8,3	32	37	150
0:07:08	29	8,4	32	37	150
0:07:09	29	8,4	32	37	150
0:07:10	29	8,4	32	37	150
0:07:11	29	8,4	32	37	150
0:07:12	29	8,4	32	37	150
0:07:13	29	8,4	32	37	150
0:07:14	29	8,5	32	37	150
0:07:15	29	8,5	33	37	150
0:07:16	29	8,5	34	37	150
0:07:17	29	8,5	34	37	150
0:07:18	29	8,5	34	37	150
0:07:19	29	8,5	35	37	150
0:07:20	29	8,6	37	37	150
0:07:21	29	8,6	38	37	150
0:07:22	29	8,6	42	37	150
0:07:23	29	8,6	45	37	150
0:07:24	29	8,6	47	38	150
0:07:25	29	8,6	50	38	150
0:07:26	29	8,7	54	38	150
0:07:27	29	8,7	59	38	150
0:07:28	29	8,7	49	38	150
0:07:29	29	8,7	43	38	150
0:07:30	29	8,7	40	38	150
0:07:31	29	8,7	37	38	150
0:07:32	29	8,8	36	38	150
0:07:33	29	8,8	35	38	150
0:07:34	29	8,8	34	38	150
0:07:35	29	8,8	34	38	150
0:07:36	29	8,8	33	38	150
0:07:37	29	8,8	34	38	150
0:07:38	30	8,9	33	38	150
0:07:39	30	8,9	33	38	150
0:07:40	30	8,9	32	38	150
0:07:41	30	8,9	31	38	150
0:07:42	30	8,9	30	38	150
0:07:43	30	8,9	30	38	150
0:07:44	30	9,0	29	38	150
0:07:45	30	9,0	30	38	150
0:07:46	30	9,0	30	38	150
0:07:47	30	9,0	30	38	150
0:07:48	30	9,0	29	38	150
0:07:49	30	9,0	29	38	150
0:07:50	30	9,0	29	38	150
0:07:51	30	9,1	29	38	150
0:07:52	30	9,1	29	38	150
0:07:53	30	9,1	29	38	150
0:07:54	30	9,1	29	38	150
0:07:55	30	9,1	29	38	150
0:07:56	30	9,1	29	38	150
0:07:57	30	9,1	28	38	150
0:07:58	30	9,2	28	38	150
0:07:59	30	9,2	29	38	150
0:08:00	30	9,2	28	38	150
0:08:01	30	9,2	28	38	150
0:08:02	30	9,2	28	38	150
0:08:03	30	9,2	28	38	150
0:08:04	30	9,3	28	38	150
0:08:05	30	9,3	29	39	150
0:08:06	30	9,3	29	39	150
0:08:07	30	9,3	29	39	150
0:08:08	30	9,3	29	39	150
0:08:09	30	9,3	29	39	150
0:08:10	30	9,4	29	39	150
0:08:11	30	9,4	29	39	150
0:08:12	30	9,4	28	39	150
0:08:13	30	9,4	28	39	150
0:08:14	30	9,4	28	39	150
0:08:15	30	9,4	28	39	150
0:08:16	30	9,4	28	39	150
0:08:17	30	9,5	28	39	150
0:08:18	30	9,5	28	39	150
0:08:19	30	9,5	28	39	150
0:08:20	30	9,5	27	39	150
0:08:21	31	9,5	27	39	150
0:08:22	31	9,5	27	39	150
0:08:23	31	9,5	27	39	150
0:08:24	31	9,6	27	39	150
0:08:25	31	9,6	27	39	150
0:08:26	31	9,6	27	39	150
0:08:27	31	9,6	27	39	150
0:08:28	31	9,6	27	39	150
0:08:29	31	9,6	27	39	150
0:08:30	31	9,6	27	39	150
0:08:31	31	9,7	27	39	150
0:08:32	31	9,7	27	39	150
0:08:33	31	9,7	27	39	150
0:08:34	31	9,7	27	39	150
0:08:35	31	9,7	27	39	150
0:08:36	31	9,7	27	39	150
0:08:37	31	9,8	27	39	150
0:08:38	31	9,8	27	39	150
0:08:39	31	9,8	27	39	150
0:08:40	31	9,8	27	39	150
0:08:41	31	9,8	28	39	150
0:08:42	31	9,8	28	39	150
0:08:43	31	9,8	28	39	150
0:08:44	31	9,9	28	39	150
0:08:45	31	9,9	28	39	150
0:08:46	31	9,9	28	39	150
0:08:47	31	9,9	28	39	150
0:08:48	31	9,9	28	40	150
0:08:49	31	9,9	28	40	150
0:08:50	31	10,0	29	39	150
0:08:51	31	10,0	29	39	150
0:08:52	31	10,0	29	40	150
0:08:53	31	10,0	30	39	150
0:08:54	31	10,0	29	39	150
0:08:55	31	10,1	29	39	150
0:08:56	31	10,1	29	40	150
0:08:57	31	10,1	30	40	150
0:08:58	31	10,1	30	40	150
0:08:59	31	10,1	30	40	150
0:09:00	31	10,2	30	40	150
0:09:01	31	10,2	30	40	150
0:09:02	31	10,2	30	40	150
0:09:03	31	10,2	30	40	150
0:09:04	31	10,3	30	40	150
0:09:05	31	10,3	30	40	150
0:09:06	32	10,3	30	40	150
0:09:07	32	10,4	30	40	150
0:09:08	32	10,4	30	40	150
0:09:09	32	10,4	30	40	150
0:09:10	32	10,4	30	40	150
0:09:11	32	10,5	30	40	150
0:09:12	32	10,5	30	40	150
0:09:13	32	10,5	30	41	150
0:09:14	32	10,5	31	41	150
0:09:15	32	10,5	31	41	150
0:09:16	32	10,6	31	41	150
0:09:17	32	10,6	32	41	150
0:09:18	32	10,6	32	41	150
0:09:19	32	10,6	32	41	150
0:09:20	32	10,6	32	41	150
0:09:21	32	10,6	32	41	150
0:09:22	32	10,7	32	41	150
0:09:23	32	10,7	32	41	150
0:09:24	32	10,7	32	41	150
0:09:25	32	10,7	32	41	150
0:09:26	32	10,7	33	41	150
0:09:27	32	10,7	33	41	150
0:09:28	32	10,8	33	41	150
0:09:29	32	10,8	33	41	150
0:09:30	32	10,8	33	41	150
0:09:31	32	10,8	33	41	150
0:09:32	32	10,8	33	41	150
0:09:33	32	10,8	33	41	150
0:09:34	32	10,8	33	41	150
0:09:35	32	10,9	33	41	150
0:09:36	32	10,9	33	41	150
0:09:37	32	10,9	33	41	150
0:09:38	32	10,9	33	41	150
0:09:39	32	10,9	33	41	150
0:09:40	32	10,9	33	41	150
0:09:41	32	10,9	33	41	150
0:09:42	32	11,0	33	41	150
0:09:43	32	11,0	33	41	150
0:09:44	32	11,0	32	41	150
0:09:45	32	11,0	33	41	150
0:09:46	32	11,0	33	41	150
0:09:47	32	11,0	33	41	150
0:09:48	32	11,0	33	41	150
0:09:49	32	11,0	32	41	150
0:09:50	32	11,0	32	41	150
0:09:51	33	11,1	32	41	150
0:09:52	33	11,1	32	41	150
0:09:53	33	11,1	32	41	150
0:09:54	33	11,1	32	41	150
0:09:55	33	11,1	32	41	150
0:09:56	33	11,1	32	41	150
0:09:57	33	11,1	32	41	150
0:09:58	33	11,2	32	41	150
0:09:59	33	11,2	31	41	150
0:10:00	33	11,2	31	41	150
0:10:01	33	11,2	31	41	150
0:10:02	33	11,2	31	41	150
0:10:03	33	11,2	31	41	150
0:10:04	33	11,2	32	41	150
0:10:05	33	11,2	31	41	150
0:10:06	33	11,3	32	41	150
0:10:07	33	11,3	31	41	150
0:10:08	33	11,3	31	41	150
0:10:09	33	11,3	31	41	150
0:10:10	33	11,3	31	42	150
0:10:11	33	11,3	31	42	150
0:10:12	33	11,3	32	42	150
0:10:13	33	11,3	31	42	150
0:10:14	33	11,4	31	42	150
0:10:15	33	11,4	31	42	150
0:10:16	33	11,4	31	42	150
0:10:17	33	11,4	31	42	150
0:10:18	33	11,4	31	42	150
0:10:19	33	11,4	31	42	150
0:10:20	33	11,4	31	42	150
0:10:21	33	11,5	31	42	150
0:10:22	33	11,5	31	42	150
0:10:23	33	11,5	30	42	150
0:10:24	33	11,5	30	42	150
0:10:25	33	11,5	31	42	150
0:10:26	33	11,5	30	42	150
0:10:27	33	11,6	30	42	150
0:10:28	33	11,6	30	42	150
0:10:29	33	11,6	30	42	150
0:10:30	33	11,6	30	42	150
0:10:31	33	11,6	31	42	150
0:10:32	33	11,6	30	42	150
0:10:33	33	11,6	30	42	150
0:10:34	33	11,7	30	42	150
0:10:35	33	11,7	30	42	150
0:10:36	33	11,7	30	42	150
0:10:37	34	11,7	30	42	150
0:10:38	34	11,7	30	42	150
0:10:39	34	11,7	30	42	150
0:10:40	34	11,8	30	42	150
0:10:41	34	11,8	30	42	150
0:10:42	34	11,8	30	42	150
0:10:43	34	11,8	30	42	150
0:10:44	34	11,8	30	42	150
0:10:45	34	11,8	30	42	150
0:10:46	34	11,8	31	42	150
0:10:47	34	11,8	31	42	150
0:10:48	34	11,9	31	42	150
0:10:49	34	11,9	31	42	150
0:10:50	34	11,9	31	42	150
0:10:51	34	11,9	31	42	150
0:10:52	34	11,9	31	42	150
0:10:53	34	11,9	31	42	150
0:10:54	34	11,9	31	42	150
0:10:55	34	12,0	31	42	150
0:10:56	34	12,0	31	42	150
0:10:57	34	12,0	31	42	150
0:10:58	34	12,0	31	42	150
0:10:59	34	12,0	31	42	150
0:11:00	34	12,0	31	42	150
0:11:01	34	12,0	31	42	150
0:11:02	34	12,1	31	43	150
0:11:03	34	12,1	31	42	150
0:11:04	34	12,1	31	42	150
0:11:05	34	12,1	31	42	150
0:11:06	34	12,1	31	42	150
0:11:07	34	12,1	31	43	150
0:11:08	34	12,2	31	43	150
0:11:09	34	12,2	31	43	150
0:11:10	34	12,2	30	43	150
0:11:11	34	12,2	30	43	150
0:11:12	34	12,2	30	43	150
0:11:13	34	12,3	30	43	150
0:11:14	34	12,3	30	43	150
0:11:15	34	12,3	30	43	150
0:11:16	34	12,3	30	43	150
0:11:17	34	12,4	30	43	150
0:11:18	34	12,4	30	43	150
0:11:19	34	12,4	30	43	150
0:11:20	34	12,4	30	43	150
0:11:21	34	12,4	30	43	150
0:11:22	34	12,5	30	43	150
0:11:23	34	12,5	30	43	150
0:11:24	35	12,5	31	43	150
0:11:25	35	12,5	30	43	150
0:11:26	35	12,6	30	43	150
0:11:27	35	12,6	31	43	150
0:11:28	35	12,6	31	44	150
0:11:29	35	12,6	30	44	150
0:11:30	35	12,7	31	44	150
0:11:31	35	12,7	31	44	150
0:11:32	35	12,7	31	44	150
0:11:33	35	12,7	30	44	150
0:11:34	35	12,7	30	44	150
0:11:35	35	12,8	30	44	150
0:11:36	35	12,8	30	44	150
0:11:37	35	12,8	30	44	150
0:11:38	35	12,8	30	44	150
0:11:39	35	12,8	30	44	150
0:11:40	35	12,8	30	44	150
0:11:41	35	12,9	30	44	150
0:11:42	35	12,9	31	44	150
0:11:43	35	12,9	31	44	150
0:11:44	35	12,9	31	44	150
0:11:45	35	12,9	31	44	150
0:11:46	35	12,9	31	44	150
0:11:47	35	12,9	31	44	150
0:11:48	35	13,0	31	44	150
0:11:49	35	13,0	31	44	150
0:11:50	35	13,0	31	44	150
0:11:51	35	13,0	31	44	150
0:11:52	35	13,0	31	44	150
0:11:53	35	13,0	31	44	150
0:11:54	35	13,0	31	44	150
0:11:55	35	13,0	31	44	150
0:11:56	35	13,1	31	44	150
0:11:57	35	13,1	31	44	150
0:11:58	35	13,1	32	44	150
0:11:59	35	13,1	32	44	150
0:12:00	35	13,1	32	44	150
0:12:01	35	13,1	32	44	150
0:12:02	35	13,1	32	44	150
0:12:03	35	13,2	32	44	150
0:12:04	35	13,2	31	44	150
0:12:05	35	13,2	31	44	150
0:12:06	35	13,2	31	44	150
0:12:07	35	13,2	31	44	150
0:12:08	35	13,2	32	44	150
0:12:09	35	13,2	32	44	150
0:12:10	36	13,3	32	44	150
0:12:11	36	13,3	32	44	150
0:12:12	36	13,3	33	44	150
0:12:13	36	13,3	33	44	150
0:12:14	36	13,3	33	45	150
0:12:15	36	13,3	32	44	150
0:12:16	36	13,4	33	44	150
0:12:17	36	13,4	33	44	150
0:12:18	36	13,4	33	44	150
0:12:19	36	13,4	33	44	150
0:12:20	36	13,4	33	45	150
0:12:21	36	13,4	33	44	150
0:12:22	36	13,4	33	45	150
0:12:23	36	13,5	33	44	150
0:12:24	36	13,5	34	45	150
0:12:25	36	13,5	33	45	150
0:12:26	36	13,5	32	44	150
0:12:27	36	13,5	32	45	150
0:12:28	36	13,5	32	45	150
0:12:29	36	13,5	32	45	150
0:12:30	36	13,5	32	44	150
0:12:31	36	13,6	31	45	150
0:12:32	36	13,6	31	45	150
0:12:33	36	13,6	31	45	150
0:12:34	36	13,6	32	44	150
0:12:35	36	13,6	32	45	150
0:12:36	36	13,6	31	45	150
0:12:37	36	13,6	31	45	150
0:12:38	36	13,7	31	45	150
0:12:39	36	13,7	32	45	150
0:12:40	36	13,7	31	45	150
0:12:41	36	13,7	31	45	150
0:12:42	36	13,7	30	45	150
0:12:43	36	13,7	30	45	150
0:12:44	36	13,7	30	45	150
0:12:45	36	13,7	30	45	150
0:12:46	36	13,8	30	45	150
0:12:47	36	13,8	30	45	150
0:12:48	36	13,8	30	45	150
0:12:49	36	13,8	30	45	150
0:12:50	36	13,8	30	45	150
0:12:51	36	13,8	30	45	150
0:12:52	36	13,8	30	45	150
0:12:53	36	13,8	30	45	150
0:12:54	36	13,9	30	45	150
0:12:55	37	13,9	30	45	150
0:12:56	37	13,9	30	45	150
0:12:57	37	13,9	30	45	150
0:12:58	37	13,9	30	45	150
0:12:59	37	13,9	29	45	150
0:13:00	37	13,9	29	45	150
0:13:01	37	13,9	29	45	150
0:13:02	37	14,0	29	45	150
0:13:03	37	14,0	29	45	150
0:13:04	37	14,0	29	45	150
0:13:05	37	14,0	29	45	150
0:13:06	37	14,0	29	45	150
0:13:07	37	14,0	29	45	150
0:13:08	37	14,0	29	45	150
0:13:09	37	14,1	29	45	150
0:13:10	37	14,1	29	45	150
0:13:11	37	14,1	29	45	150
0:13:12	37	14,1	29	45	150
0:13:13	37	14,1	29	45	150
0:13:14	37	14,1	29	45	150
0:13:15	37	14,2	30	45	150
0:13:16	37	14,2	30	45	150
0:13:17	37	14,2	31	45	150
0:13:18	37	14,2	31	45	150
0:13:19	37	14,2	31	45	150
0:13:20	37	14,2	31	45	150
0:13:21	37	14,2	31	45	150
0:13:22	37	14,2	31	45	150
0:13:23	37	14,3	31	45	150
0:13:24	37	14,3	31	46	150
0:13:25	37	14,3	31	45	150
0:13:26	37	14,3	31	45	150
0:13:27	37	14,3	31	45	150
0:13:28	37	14,3	31	45	150
0:13:29	37	14,4	31	45	150
0:13:30	37	14,4	31	46	150
0:13:31	37	14,4	30	46	150
0:13:32	37	14,4	30	46	150
0:13:33	37	14,4	30	46	150
0:13:34	37	14,4	30	46	150
0:13:35	37	14,5	30	46	150
0:13:36	37	14,5	31	46	150
0:13:37	37	14,5	31	46	150
0:13:38	37	14,5	31	46	150
0:13:39	37	14,5	31	46	150
0:13:40	37	14,5	30	46	150
0:13:41	37	14,6	30	46	150
0:13:42	37	14,6	29	46	150
0:13:43	37	14,6	29	46	150
0:13:44	38	14,6	29	46	150
0:13:45	38	14,6	29	46	150
0:13:46	38	14,6	29	46	150
0:13:47	38	14,7	29	46	150
0:13:48	38	14,7	30	46	150
0:13:49	38	14,7	30	46	150
0:13:50	38	14,7	30	46	150
0:13:51	38	14,7	30	46	150
0:13:52	38	14,8	30	46	150
0:13:53	38	14,8	30	46	150
0:13:54	38	14,8	30	46	150
0:13:55	38	14,8	30	46	150
0:13:56	38	14,8	30	46	150
0:13:57	38	14,8	29	46	150
0:13:58	38	14,9	28	46	150
0:13:59	38	14,9	28	46	150
0:14:00	38	14,9	28	46	150
0:14:01	38	14,9	29	46	150
0:14:02	38	14,9	30	46	150
0:14:03	38	14,9	30	46	150
0:14:04	38	15,0	30	47	150
0:14:05	38	15,0	30	46	150
0:14:06	38	15,0	30	46	150
0:14:07	38	15,0	30	46	150
0:14:08	38	15,0	30	47	150
0:14:09	38	15,1	31	47	150
0:14:10	38	15,1	31	47	150
0:14:11	38	15,1	31	47	150
0:14:12	38	15,1	30	47	150
0:14:13	38	15,1	30	47	150
0:14:14	38	15,1	30	47	150
0:14:15	38	15,1	30	47	150
0:14:16	38	15,2	30	47	150
0:14:17	38	15,2	30	47	150
0:14:18	38	15,2	31	47	150
0:14:19	38	15,2	30	47	150
0:14:20	38	15,2	30	47	150
0:14:21	38	15,2	30	47	150
0:14:22	38	15,3	29	47	150
0:14:23	38	15,3	29	47	150
0:14:24	38	15,3	28	47	150
0:14:25	38	15,3	29	47	150
0:14:26	38	15,3	29	47	150
0:14:27	38	15,3	30	47	150
0:14:28	38	15,4	29	47	150
0:14:29	38	15,4	29	47	150
0:14:30	38	15,4	28	47	150
0:14:31	38	15,4	28	47	150
0:14:32	39	15,4	28	47	150
0:14:33	39	15,4	28	47	150
0:14:34	39	15,5	28	47	150
0:14:35	39	15,5	28	47	150
0:14:36	39	15,5	28	47	150
0:14:37	39	15,5	28	47	150
0:14:38	39	15,5	29	47	150
0:14:39	39	15,5	28	47	150
0:14:40	39	15,6	29	47	150
0:14:41	39	15,6	29	47	150
0:14:42	39	15,6	29	47	150
0:14:43	39	15,6	29	47	150
0:14:44	39	15,6	29	47	150
0:14:45	39	15,6	29	47	150
0:14:46	39	15,7	29	47	150
0:14:47	39	15,7	29	47	150
0:14:48	39	15,7	30	47	150
0:14:49	39	15,7	30	48	150
0:14:50	39	15,7	29	48	150
0:14:51	39	15,7	29	48	150
0:14:52	39	15,8	29	48	150
0:14:53	39	15,8	29	48	150
0:14:54	39	15,8	29	48	150
0:14:55	39	15,8	29	48	150
0:14:56	39	15,8	29	48	150
0:14:57	39	15,9	29	48	150
0:14:58	39	15,9	29	48	150
0:14:59	39	15,9	29	48	150
0:15:00	39	15,9	29	48	150
0:15:01	39	15,9	29	48	150
0:15:02	39	15,9	29	48	150
0:15:03	39	16,0	29	48	150
0:15:04	39	16,0	29	48	150
0:15:05	39	16,0	29	48	150
0:15:06	39	16,0	29	48	150
0:15:07	39	16,0	28	48	150
0:15:08	39	16,0	28	48	150
0:15:09	39	16,1	28	48	150
0:15:10	39	16,1	28	48	150
0:15:11	39	16,1	28	48	150
0:15:12	39	16,1	28	48	150
0:15:13	39	16,1	28	48	150
0:15:14	39	16,1	29	48	150
0:15:15	39	16,2	29	48	150
0:15:16	39	16,2	28	48	150
0:15:17	39	16,2	28	48	150
0:15:18	39	16,2	29	48	150
0:15:19	39	16,2	28	48	150
0:15:20	40	16,2	27	48	150
0:15:21	40	16,3	27	48	150
0:15:22	40	16,3	26	48	150
0:15:23	40	16,3	26	48	150
0:15:24	40	16,3	26	48	150
0:15:25	40	16,3	27	48	150
0:15:26	40	16,3	28	48	150
0:15:27	40	16,3	28	48	150
0:15:28	40	16,4	29	48	150
0:15:29	40	16,4	29	48	150
0:15:30	40	16,4	29	48	150
0:15:31	40	16,4	29	48	150
0:15:32	40	16,4	28	49	150
0:15:33	40	16,4	28	48	150
0:15:34	40	16,5	27	48	150
0:15:35	40	16,5	27	48	150
0:15:36	40	16,5	26	48	150
0:15:37	40	16,5	26	48	150
0:15:38	40	16,5	26	48	150
0:15:39	40	16,5	26	48	150
0:15:40	40	16,5	26	49	150
0:15:41	40	16,6	26	49	150
0:15:42	40	16,6	26	49	150
0:15:43	40	16,6	27	49	150
0:15:44	40	16,6	27	48	150
0:15:45	40	16,6	28	49	150
0:15:46	40	16,6	28	48	150
0:15:47	40	16,6	28	49	150
0:15:48	40	16,7	29	49	150
0:15:49	40	16,7	29	49	150
0:15:50	40	16,7	29	49	150
0:15:51	40	16,7	29	49	150
0:15:52	40	16,7	29	49	150
0:15:53	40	16,7	29	49	150
0:15:54	40	16,8	29	49	150
0:15:55	40	16,8	29	49	150
0:15:56	40	16,8	29	49	150
0:15:57	40	16,8	29	49	150
0:15:58	40	16,8	28	49	150
0:15:59	40	16,8	28	49	150
0:16:00	40	16,9	28	49	150
0:16:01	40	16,9	28	49	150
0:16:02	40	16,9	28	49	150
0:16:03	40	16,9	28	49	150
0:16:04	40	16,9	28	49	150
0:16:05	40	16,9	28	49	150
0:16:06	40	16,9	28	49	150
0:16:07	40	17,0	29	49	150
0:16:08	40	17,0	28	49	150
0:16:09	41	17,0	28	49	150
0:16:10	41	17,0	28	49	150
0:16:11	41	17,0	28	49	150
0:16:12	41	17,0	31	49	150
0:16:13	41	17,1	35	49	150
0:16:14	41	17,1	37	49	150
0:16:15	41	17,1	39	49	150
0:16:16	41	17,1	41	49	150
0:16:17	41	17,1	44	49	150
0:16:18	41	17,1	47	49	150
0:16:19	41	17,2	48	49	150
0:16:20	41	17,2	51	49	150
0:16:21	41	17,2	50	49	150
0:16:22	41	17,2	53	49	150
0:16:23	41	17,2	53	49	150
0:16:24	41	17,2	54	50	150
0:16:25	41	17,3	53	49	150
0:16:26	41	17,3	54	50	150
0:16:27	41	17,3	54	50	150
0:16:28	41	17,3	52	49	150
0:16:29	41	17,3	52	50	150
0:16:30	41	17,4	50	50	150
0:16:31	41	17,4	50	50	150
0:16:32	41	17,4	50	50	150
0:16:33	41	17,4	52	50	150
0:16:34	41	17,5	53	50	150
0:16:35	41	17,5	52	50	150
0:16:36	41	17,5	53	50	150
0:16:37	41	17,5	52	50	150
0:16:38	41	17,6	54	50	150
0:16:39	41	17,6	54	50	150
0:16:40	41	17,6	56	50	150
0:16:41	41	17,6	53	50	150
0:16:42	41	17,7	55	50	150
0:16:43	41	17,7	55	50	150
0:16:44	41	17,7	52	50	150
0:16:45	41	17,7	53	50	150
0:16:46	41	17,7	51	50	150
0:16:47	41	17,8	53	50	150
0:16:48	41	17,8	51	50	150
0:16:49	41	17,8	53	51	150
0:16:50	41	17,8	51	50	150
0:16:51	41	17,8	52	50	150
0:16:52	41	17,8	50	50	150
0:16:53	41	17,9	51	51	150
0:16:54	41	17,9	51	50	150
0:16:55	42	17,9	49	51	150
0:16:56	42	17,9	49	51	150
0:16:57	42	17,9	48	51	150
0:16:58	42	17,9	48	51	150
0:16:59	42	17,9	46	51	150
0:17:00	42	17,9	47	51	150
0:17:01	42	18,0	45	51	150
0:17:02	42	18,0	46	51	150
0:17:03	42	18,0	45	51	150
0:17:04	42	18,0	44	51	150
0:17:05	42	18,0	44	51	150
0:17:06	42	18,0	43	51	150
0:17:07	42	18,0	44	51	150
0:17:08	42	18,0	44	51	150
0:17:09	42	18,1	45	51	150
0:17:10	42	18,1	45	51	150
0:17:11	42	18,1	46	51	150
0:17:12	42	18,1	47	51	150
0:17:13	42	18,1	45	51	150
0:17:14	42	18,1	47	51	150
0:17:15	42	18,2	38	51	150
0:17:16	42	18,2	34	51	150
0:17:17	42	18,2	32	51	150
0:17:18	42	18,2	31	51	150
0:17:19	42	18,2	31	51	150
0:17:20	42	18,3	30	51	150
0:17:21	42	18,3	30	51	150
0:17:22	42	18,3	30	51	150
0:17:23	42	18,3	30	51	150
0:17:24	42	18,3	30	51	150
0:17:25	42	18,4	30	51	150
0:17:26	42	18,4	30	51	150
0:17:27	42	18,4	30	51	150
0:17:28	42	18,5	30	51	150
0:17:29	42	18,5	30	51	150
0:17:30	42	18,5	30	51	150
0:17:31	42	18,5	30	51	150
0:17:32	42	18,5	30	51	150
0:17:33	42	18,6	30	51	150
0:17:34	42	18,6	30	52	150
0:17:35	42	18,6	30	52	150
0:17:36	42	18,6	29	52	150
0:17:37	42	18,6	29	52	150
0:17:38	42	18,6	29	52	150
0:17:39	42	18,7	29	52	150
0:17:40	42	18,7	29	52	150
0:17:41	42	18,7	29	52	150
0:17:42	43	18,7	29	52	150
0:17:43	43	18,7	29	52	150
0:17:44	43	18,7	29	52	150
0:17:45	43	18,7	29	52	150
0:17:46	43	18,7	29	51	150
0:17:47	43	18,7	29	51	150
0:17:48	43	18,7	29	52	150
0:17:49	43	18,7	29	51	150
0:17:50	43	18,7	29	52	150
0:17:51	43	18,8	29	51	150
0:17:52	43	18,8	29	51	150
0:17:53	43	18,8	29	51	150
0:17:54	43	18,8	29	52	150
0:17:55	43	18,8	29	51	150
0:17:56	43	18,8	29	52	150
0:17:57	43	18,8	29	52	150
0:17:58	43	18,8	29	52	150
0:17:59	43	18,8	28	51	150
0:18:00	43	18,8	28	52	150
0:18:01	43	18,8	28	52	150
0:18:02	43	18,8	28	51	150
0:18:03	43	18,8	29	51	150
0:18:04	43	18,8	28	51	150
0:18:05	43	18,8	28	51	150
0:18:06	43	18,8	28	51	150
0:18:07	43	18,8	28	51	150
0:18:08	43	18,8	28	51	150
0:18:09	43	18,8	28	51	150
0:18:10	43	18,9	28	51	150
0:18:11	43	18,9	28	51	150
0:18:12	43	18,9	28	51	150
0:18:13	43	18,9	28	51	150
0:18:14	43	18,9	28	51	150
0:18:15	43	18,9	28	51	150
0:18:16	43	18,9	28	51	150
0:18:17	43	18,9	28	51	150
0:18:18	43	18,9	28	51	150
0:18:19	43	18,9	29	51	150
0:18:20	43	18,9	29	51	150
0:18:21	43	18,9	29	51	150
0:18:22	43	18,9	28	51	150
0:18:23	44	19,0	28	51	150
0:18:24	44	19,0	28	51	150
0:18:25	44	19,0	28	51	150
0:18:26	44	19,0	28	51	150
0:18:27	44	19,0	28	51	150
0:18:28	44	19,0	28	51	150
0:18:29	44	19,0	28	51	150
0:18:30	44	19,0	28	51	150
0:18:31	44	19,0	28	51	150
0:18:32	44	19,0	28	51	150
0:18:33	44	19,1	28	51	150
0:18:34	44	19,1	28	51	150
0:18:35	44	19,1	28	51	150
0:18:36	44	19,1	28	51	150
0:18:37	44	19,1	28	51	150
0:18:38	44	19,1	28	51	150
0:18:39	44	19,1	28	51	150
0:18:40	44	19,2	28	51	150
0:18:41	44	19,2	28	51	150
0:18:42	44	19,2	28	51	150
0:18:43	44	19,2	28	52	150
0:18:44	44	19,2	28	52	150
0:18:45	44	19,2	28	52	150
0:18:46	44	19,3	28	52	150
0:18:47	44	19,3	28	52	150
0:18:48	44	19,3	28	52	150
0:18:49	44	19,3	28	52	150
0:18:50	44	19,3	28	52	150
0:18:51	44	19,3	28	52	150
0:18:52	44	19,4	28	52	150
0:18:53	44	19,4	28	52	150
0:18:54	44	19,4	28	52	150
0:18:55	44	19,4	28	52	150
0:18:56	44	19,4	28	52	150
0:18:57	44	19,5	28	52	150
0:18:58	44	19,5	28	52	150
0:18:59	44	19,5	28	52	150
0:19:00	44	19,5	28	52	150
0:19:01	44	19,5	28	52	150
0:19:02	44	19,5	28	52	150
0:19:03	44	19,6	28	52	150
0:19:04	44	19,6	28	52	150
0:19:05	44	19,6	28	52	150
0:19:06	44	19,6	28	52	150
0:19:07	44	19,6	28	52	150
0:19:08	44	19,6	28	52	150
0:19:09	44	19,7	28	52	150
0:19:10	44	19,7	28	52	150
0:19:11	44	19,7	28	52	150
0:19:12	44	19,7	28	52	150
0:19:13	44	19,8	28	53	150
0:19:14	44	19,8	28	52	150
0:19:15	44	19,8	28	52	150
0:19:16	44	19,8	28	52	150
0:19:17	45	19,8	28	53	150
0:19:18	44	19,8	28	53	150
0:19:19	45	19,9	28	53	150
0:19:20	45	19,9	28	53	150
0:19:21	45	19,9	28	53	150
0:19:22	45	19,9	28	53	150
0:19:23	45	19,9	28	53	150
0:19:24	45	20,0	27	53	150
0:19:25	45	20,0	27	53	150
0:19:26	45	20,0	27	53	150
0:19:27	45	20,0	28	53	150
0:19:28	45	20,0	28	53	150
0:19:29	45	20,1	28	53	150
0:19:30	45	20,1	29	53	150
0:19:31	45	20,1	29	53	150
0:19:32	45	20,1	29	53	150
0:19:33	45	20,2	29	53	150
0:19:34	45	20,2	29	53	150
0:19:35	45	20,2	29	53	150
0:19:36	45	20,2	29	53	150
0:19:37	45	20,2	29	53	150
0:19:38	45	20,3	29	53	150
0:19:39	45	20,3	29	53	150
0:19:40	45	20,3	29	54	150
0:19:41	45	20,3	29	53	150
0:19:42	45	20,4	29	53	150
0:19:43	45	20,4	29	53	150
0:19:44	45	20,4	28	53	150
0:19:45	45	20,4	28	54	150
0:19:46	45	20,4	28	54	150
0:19:47	45	20,5	28	54	150
0:19:48	45	20,5	29	54	150
0:19:49	45	20,5	29	54	150
0:19:50	45	20,5	29	54	150
0:19:51	45	20,5	29	54	150
0:19:52	45	20,6	29	54	150
0:19:53	45	20,6	29	54	150
0:19:54	45	20,6	29	54	150
0:19:55	45	20,6	28	54	150
0:19:56	45	20,7	28	54	150
0:19:57	45	20,7	28	54	150
0:19:58	45	20,7	28	54	150
0:19:59	45	20,7	28	54	150
0:20:00	45	20,7	29	54	150
0:20:01	45	20,8	30	54	150
0:20:02	45	20,8	30	54	150
0:20:03	45	20,8	31	54	150
0:20:04	45	20,8	30	54	150
0:20:05	45	20,8	28	54	150
0:20:06	45	20,9	27	54	150
0:20:07	45	20,9	27	54	150
0:20:08	45	20,9	27	54	150
0:20:09	45	20,9	28	54	150
0:20:10	45	20,9	29	54	150
0:20:11	45	21,0	29	54	150
0:20:12	45	21,0	29	54	150
0:20:13	46	21,0	29	54	150
0:20:14	46	21,0	29	54	150
0:20:15	46	21,0	29	55	150
0:20:16	46	21,1	31	54	150
0:20:17	46	21,1	31	54	150
0:20:18	46	21,1	31	54	150
0:20:19	46	21,1	30	54	150
0:20:20	46	21,1	30	54	150
0:20:21	46	21,2	30	55	150
0:20:22	46	21,2	30	55	150
0:20:23	46	21,2	30	55	150
0:20:24	46	21,2	28	55	150
0:20:25	46	21,3	28	55	150
0:20:26	46	21,3	28	55	150
0:20:27	46	21,3	27	55	150
0:20:28	46	21,3	27	55	150
0:20:29	46	21,4	27	55	150
0:20:30	46	21,4	27	55	150
0:20:31	46	21,4	27	55	150
0:20:32	46	21,4	26	55	150
0:20:33	46	21,5	26	55	150
0:20:34	46	21,5	26	55	150
0:20:35	46	21,5	26	55	150
0:20:36	46	21,5	25	55	150
0:20:37	46	21,5	26	55	150
0:20:38	46	21,6	25	55	150
0:20:39	46	21,6	25	55	150
0:20:40	46	21,6	24	55	150
0:20:41	46	21,6	24	55	150
0:20:42	46	21,6	24	55	150
0:20:43	46	21,6	24	55	150
0:20:44	46	21,7	25	55	150
0:20:45	46	21,7	25	55	150
0:20:46	46	21,7	24	55	150
0:20:47	46	21,7	24	55	150
0:20:48	46	21,7	24	55	150
0:20:49	46	21,7	23	55	150
0:20:50	46	21,8	23	56	150
0:20:51	46	21,8	23	56	150
0:20:52	46	21,8	23	56	150
0:20:53	46	21,8	23	56	150
0:20:54	46	21,8	23	55	150
0:20:55	46	21,8	23	55	150
0:20:56	46	21,9	23	55	150
0:20:57	46	21,9	23	56	150
0:20:58	46	21,9	22	56	150
0:20:59	46	21,9	22	56	150
0:21:00	46	21,9	22	56	150
0:21:01	47	22,0	22	56	150
0:21:02	47	22,0	22	56	150
0:21:03	47	22,0	22	56	150
0:21:04	47	22,0	22	56	150
0:21:05	47	22,0	22	56	150
0:21:06	47	22,0	22	56	150
0:21:07	47	22,1	21	56	150
0:21:08	47	22,1	21	56	150
0:21:09	47	22,1	22	56	150
0:21:10	47	22,1	22	56	150
0:21:11	47	22,1	22	56	150
0:21:12	47	22,1	22	56	150
0:21:13	47	22,2	22	56	150
0:21:14	47	22,2	22	56	150
0:21:15	47	22,2	22	56	150
0:21:16	47	22,2	22	56	150
0:21:17	47	22,2	22	56	150
0:21:18	47	22,2	22	56	150
0:21:19	47	22,3	22	56	150
0:21:20	47	22,3	22	56	150
0:21:21	47	22,3	22	56	150
0:21:22	47	22,3	22	56	150
0:21:23	47	22,3	22	56	150
0:21:24	47	22,4	22	56	150
0:21:25	47	22,4	22	56	150
0:21:26	47	22,4	22	56	150
0:21:27	47	22,4	22	56	150
0:21:28	47	22,4	21	56	150
0:21:29	47	22,5	21	56	150
0:21:30	47	22,5	21	56	150
0:21:31	47	22,5	21	56	150
0:21:32	47	22,5	21	56	150
0:21:33	47	22,5	21	57	150
0:21:34	47	22,5	21	57	150
0:21:35	47	22,6	21	57	150
0:21:36	47	22,6	21	57	150
0:21:37	47	22,6	21	56	150
0:21:38	47	22,6	21	56	150
0:21:39	47	22,6	22	56	150
0:21:40	47	22,6	30	56	150
0:21:41	47	22,7	33	57	150
0:21:42	47	22,7	36	57	150
0:21:43	47	22,7	37	57	150
0:21:44	47	22,7	34	57	150
0:21:45	47	22,7	27	57	150
0:21:46	47	22,7	23	57	150
0:21:47	47	22,7	22	57	150
0:21:48	47	22,8	21	56	150
0:21:49	47	22,8	21	57	150
0:21:50	47	22,8	21	57	150
0:21:51	47	22,8	21	57	150
0:21:52	47	22,8	20	57	150
0:21:53	47	22,9	20	57	150
0:21:54	47	22,9	20	57	150
0:21:55	47	22,9	21	57	150
0:21:56	48	22,9	21	57	150
0:21:57	48	23,0	21	57	150
0:21:58	48	23,0	21	57	150
0:21:59	48	23,0	21	57	150
0:22:00	48	23,0	20	57	150
0:22:01	48	23,1	20	57	150
0:22:02	48	23,1	20	57	150
0:22:03	48	23,1	21	57	150
0:22:04	48	23,1	21	57	150
0:22:05	48	23,2	21	57	150
0:22:06	48	23,2	20	57	150
0:22:07	48	23,2	20	57	150
0:22:08	48	23,2	20	57	150
0:22:09	48	23,3	20	57	150
0:22:10	48	23,3	20	57	150
0:22:11	48	23,3	20	57	150
0:22:12	48	23,3	20	57	150
0:22:13	48	23,3	20	57	150
0:22:14	48	23,3	20	58	150
0:22:15	48	23,4	20	58	150
0:22:16	48	23,4	20	58	150
0:22:17	48	23,4	20	58	150
0:22:18	48	23,4	20	58	150
0:22:19	48	23,4	20	57	150
0:22:20	48	23,4	20	58	150
0:22:21	48	23,5	20	58	150
0:22:22	48	23,5	20	58	150
0:22:23	48	23,5	20	57	150
0:22:24	48	23,5	20	57	150
0:22:25	48	23,5	20	58	150
0:22:26	48	23,5	20	57	150
0:22:27	48	23,5	20	57	150
0:22:28	48	23,6	20	57	150
0:22:29	48	23,6	20	58	150
0:22:30	48	23,6	20	58	150
0:22:31	48	23,6	20	58	150
0:22:32	48	23,6	20	58	150
0:22:33	48	23,7	20	58	150
0:22:34	48	23,7	21	58	150
0:22:35	48	23,7	20	58	150
0:22:36	48	23,7	20	58	150
0:22:37	48	23,7	20	58	150
0:22:38	49	23,7	20	58	150
0:22:39	49	23,7	20	58	150
0:22:40	49	23,7	20	58	150
0:22:41	49	23,8	20	58	150
0:22:42	49	23,8	20	58	150
0:22:43	49	23,8	20	58	150
0:22:44	49	23,8	20	58	150
0:22:45	49	23,8	19	58	150
0:22:46	49	23,8	19	58	150
0:22:47	49	23,8	19	58	150
0:22:48	49	23,8	19	58	150
0:22:49	49	23,9	19	58	150
0:22:50	49	23,9	19	58	150
0:22:51	49	23,9	19	58	150
0:22:52	49	23,9	20	58	150
0:22:53	49	23,9	20	58	150
0:22:54	49	23,9	20	58	150
0:22:55	49	24,0	20	58	150
0:22:56	49	24,0	20	58	150
0:22:57	49	24,0	20	58	150
0:22:58	49	24,0	20	58	150
0:22:59	49	24,0	20	58	150
0:23:00	49	24,0	20	58	150
0:23:01	49	24,0	20	58	150
0:23:02	49	24,0	20	58	150
0:23:03	49	24,1	20	58	150
0:23:04	49	24,1	20	58	150
0:23:05	49	24,1	20	58	150
0:23:06	49	24,1	20	58	150
0:23:07	49	24,1	20	58	150
0:23:08	49	24,1	20	58	150
0:23:09	49	24,2	20	58	150
0:23:10	49	24,2	20	58	150
0:23:11	49	24,2	20	58	150
0:23:12	49	24,2	20	58	150
0:23:13	49	24,2	19	58	150
0:23:14	49	24,2	19	58	150
0:23:15	49	24,2	19	58	150
0:23:16	49	24,3	20	58	150
0:23:17	49	24,3	20	58	150
0:23:18	49	24,3	20	58	150
0:23:19	49	24,3	20	58	150
0:23:20	49	24,3	20	58	150
0:23:21	49	24,3	20	58	150
0:23:22	49	24,4	19	58	150
0:23:23	49	24,4	20	58	150
0:23:24	49	24,4	19	58	150
0:23:25	50	24,4	19	58	150
0:23:26	50	24,4	20	58	150
0:23:27	50	24,4	20	58	150
0:23:28	50	24,5	20	58	150
0:23:29	50	24,5	19	58	150
0:23:30	50	24,5	19	58	150
0:23:31	50	24,5	19	59	150
0:23:32	50	24,5	19	58	150
0:23:33	50	24,5	19	59	150
0:23:34	50	24,6	19	59	150
0:23:35	50	24,6	19	59	150
0:23:36	50	24,6	19	58	150
0:23:37	50	24,6	19	59	150
0:23:38	50	24,6	19	59	150
0:23:39	50	24,6	19	59	150
0:23:40	50	24,7	19	59	150
0:23:41	50	24,7	19	59	150
0:23:42	50	24,7	19	59	150
0:23:43	50	24,7	19	59	150
0:23:44	50	24,7	20	59	150
0:23:45	50	24,7	20	59	150
0:23:46	50	24,8	20	59	150
0:23:47	50	24,8	20	59	150
0:23:48	50	24,8	20	59	150
0:23:49	50	24,8	20	59	150
0:23:50	50	24,8	20	59	150
0:23:51	50	24,9	20	59	150
0:23:52	50	24,9	20	59	150
0:23:53	50	24,9	20	59	150
0:23:54	50	24,9	20	59	150
0:23:55	50	24,9	20	59	150
0:23:56	50	24,9	20	59	150
0:23:57	50	25,0	20	59	150
0:23:58	50	25,0	19	59	150
0:23:59	50	25,0	19	59	150
0:24:00	50	25,0	19	59	150
0:24:01	50	25,0	19	59	150
0:24:02	50	25,0	19	59	150
0:24:03	50	25,1	19	59	150
0:24:04	50	25,1	19	59	150
0:24:05	50	25,1	19	59	150
0:24:06	50	25,1	19	59	150
0:24:07	50	25,1	19	59	150
0:24:08	50	25,2	19	59	150
0:24:09	50	25,2	19	59	150
0:24:10	50	25,2	19	59	150
0:24:11	50	25,2	19	59	150
0:24:12	50	25,2	19	59	150
0:24:13	50	25,3	19	60	150
0:24:14	50	25,3	19	60	150
0:24:15	51	25,3	19	60	150
0:24:16	51	25,3	19	59	150
0:24:17	51	25,3	19	60	150
0:24:18	51	25,3	19	60	150
0:24:19	51	25,4	19	60	150
0:24:20	51	25,4	19	60	150
0:24:21	51	25,4	19	60	150
0:24:22	51	25,4	19	60	150
0:24:23	51	25,4	19	60	150
0:24:24	51	25,4	19	60	150
0:24:25	51	25,5	19	60	150
0:24:26	51	25,5	19	60	150
0:24:27	51	25,5	19	60	150
0:24:28	51	25,5	19	60	150
0:24:29	51	25,5	19	60	150
0:24:30	51	25,6	19	60	150
0:24:31	51	25,6	19	60	150
0:24:32	51	25,6	19	60	150
0:24:33	51	25,6	19	60	150
0:24:34	51	25,6	19	60	150
0:24:35	51	25,7	19	60	150
0:24:36	51	25,7	19	60	150
0:24:37	51	25,7	19	60	150
0:24:38	51	25,7	19	60	150
0:24:39	51	25,8	19	60	150
0:24:40	51	25,8	19	60	150
0:24:41	51	25,8	19	60	150
0:24:42	51	25,8	19	60	150
0:24:43	51	25,9	19	60	150
0:24:44	51	25,9	19	60	150
0:24:45	51	25,9	19	60	150
0:24:46	51	25,9	19	60	150
0:24:47	51	25,9	19	60	150
0:24:48	51	26,0	19	61	150
0:24:49	51	26,0	19	60	150
0:24:50	51	26,0	19	60	150
0:24:51	51	26,0	19	60	150
0:24:52	51	26,0	19	61	150
0:24:53	51	26,1	19	60	150
0:24:54	51	26,1	19	61	150
0:24:55	51	26,1	19	61	150
0:24:56	51	26,1	19	61	150
0:24:57	51	26,1	19	61	150
0:24:58	51	26,1	19	61	150
0:24:59	51	26,2	19	61	150
0:25:00	51	26,2	19	61	150
0:25:01	51	26,2	19	61	150
0:25:02	51	26,2	19	61	150
0:25:03	52	26,2	19	61	150
0:25:04	52	26,3	19	61	150
0:25:05	52	26,3	19	61	150
0:25:06	52	26,3	19	61	150
0:25:07	52	26,3	19	61	150
0:25:08	52	26,3	19	61	150
0:25:09	52	26,3	19	61	150
0:25:10	52	26,4	19	61	150
0:25:11	52	26,4	19	61	150
0:25:12	52	26,4	19	61	150
0:25:13	52	26,4	19	61	150
0:25:14	52	26,4	19	61	150
