Repository: ProgWizer/parser

File: project-root/data/Data Acquisition/Data Acquisition/2021 year (353)/21-272.txt (part 1 of 16)
--Test Summary--
Full Path and File Name	
Instrument Name	7322
Instrument Type	Model 7322 Consistometer - Variable Speed
Instrument Serial Number	
Test Start Date	21.10.2021
Test Start Time	18:06:56
Test Stop Date	22.10.2021
Test Stop Time	0:57:56
Test Length	6:51:00
Final Sample Time Offset	6:50:59
Controller Schedule Name	
Sampling Period	1 second
Comments	
Information	WellID	
Information	Customer	
Information	EngName	
Information	CementClass	
Information	CementMfr	
Information	Additives	90G+10ASPM+1CFL-160+1CaCl2
Information	Density	
Information	BHCT	
Information	BHST	
Information	FluidLoss	
Information	JobType	
Calculated Value	Time_30Bc	4:33:46
Calculated Value	Time_70Bc	6:50:59
Initial Temperature (°C)	26 °C
Final Temperature (°C)	40 °C
Initial Pressure (MPa)	0,4 MPa
Final Pressure (MPa)	20,3 MPa
Initial Consistency (Bc)	16 Bc
Final Consistency (Bc)	70 Bc
Initial Wall Temperature (°C)	33 °C
Final Wall Temperature (°C)	39 °C
Initial Motor Speed (RPM)	150 RPM
Final Motor Speed (RPM)	150 RPM
--Data--
Time (HH:MM:SS)	Temperature (°C)	Pressure (MPa)	Consistency (Bc)	Wall Temperature (°C)	Motor Speed (RPM)
0:00:00	26	0,4	16	33	150
0:00:01	26	0,4	16	33	150
0:00:02	26	0,4	16	33	150
0:00:03	26	0,4	16	33	150
0:00:04	26	0,4	16	33	150
0:00:05	26	0,4	16	33	150
0:00:06	26	0,4	16	33	150
0:00:07	26	0,4	16	33	150
0:00:08	26	0,4	16	33	150
0:00:09	26	0,4	16	33	150
0:00:10	26	0,4	16	32	150
0:00:11	26	0,4	16	32	150
0:00:12	26	0,4	16	32	150
0:00:13	26	0,4	16	32	150
0:00:14	26	0,4	15	32	150
0:00:15	26	0,4	15	32	150
0:00:16	26	0,5	15	32	150
0:00:17	26	0,5	15	32	150
0:00:18	26	0,5	15	32	150
0:00:19	26	0,5	15	32	150
0:00:20	26	0,5	15	32	150
0:00:21	26	0,5	15	32	150
0:00:22	26	0,5	15	32	150
0:00:23	26	0,5	15	32	150
0:00:24	26	0,5	15	32	150
0:00:25	26	0,6	15	32	150
0:00:26	26	0,6	15	32	150
0:00:27	26	0,6	15	32	150
0:00:28	26	0,6	15	32	150
0:00:29	26	0,6	15	32	150
0:00:30	26	0,5	15	32	150
0:00:31	27	0,6	15	32	150
0:00:32	27	0,7	15	32	150
0:00:33	27	0,7	15	32	150
0:00:34	27	0,7	15	32	150
0:00:35	27	0,7	15	32	150
0:00:36	27	0,7	15	32	150
0:00:37	27	0,7	15	32	150
0:00:38	27	0,7	15	32	150
0:00:39	27	0,8	15	32	150
0:00:40	27	0,8	15	32	150
0:00:41	27	0,8	15	32	150
0:00:42	27	0,8	15	32	150
0:00:43	27	0,8	15	32	150
0:00:44	27	0,8	15	32	150
0:00:45	27	0,8	15	32	150
0:00:46	27	0,8	15	32	150
0:00:47	27	0,8	15	32	150
0:00:48	27	0,8	15	32	150
0:00:49	27	0,8	15	32	150
0:00:50	27	0,8	15	32	150
0:00:51	27	0,9	15	32	150
0:00:52	27	0,9	14	32	150
0:00:53	27	0,9	14	32	150
0:00:54	27	0,9	14	32	150
0:00:55	27	0,9	14	31	150
0:00:56	27	0,9	14	31	150
0:00:57	27	0,9	14	32	150
0:00:58	27	0,9	14	31	150
0:00:59	27	0,8	14	32	150
0:01:00	27	0,9	14	31	150
0:01:01	27	1,0	14	32	150
0:01:02	27	1,0	14	31	150
0:01:03	27	1,0	14	31	150
0:01:04	27	1,0	14	31	150
0:01:05	27	1,0	14	31	150
0:01:06	27	1,0	15	31	150
0:01:07	27	1,0	15	31	150
0:01:08	27	1,0	15	31	150
0:01:09	27	1,1	15	31	150
0:01:10	27	1,1	15	31	150
0:01:11	27	1,1	15	31	150
0:01:12	27	1,1	15	31	150
0:01:13	27	1,1	15	31	150
0:01:14	28	1,1	14	31	150
0:01:15	28	1,2	14	31	150
0:01:16	28	1,2	14	31	150
0:01:17	28	1,2	14	31	150
0:01:18	28	1,1	14	31	150
0:01:19	28	1,1	14	31	150
0:01:20	28	1,1	14	31	150
0:01:21	28	1,1	14	31	150
0:01:22	28	1,1	14	31	150
0:01:23	28	1,2	14	31	150
0:01:24	28	1,3	14	31	150
0:01:25	28	1,3	14	31	150
0:01:26	28	1,3	14	31	150
0:01:27	28	1,2	14	31	150
0:01:28	28	1,2	14	31	150
0:01:29	28	1,3	14	31	150
0:01:30	28	1,3	14	31	150
0:01:31	28	1,3	14	31	150
0:01:32	28	1,3	14	31	150
0:01:33	28	1,3	14	31	150
0:01:34	28	1,3	14	31	150
0:01:35	28	1,2	14	31	150
0:01:36	28	1,3	14	31	150
0:01:37	28	1,4	14	31	150
0:01:38	28	1,4	14	31	150
0:01:39	28	1,4	14	31	150
0:01:40	28	1,4	14	31	150
0:01:41	28	1,5	14	31	150
0:01:42	28	1,5	14	31	150
0:01:43	28	1,5	14	31	150
0:01:44	28	1,5	14	31	150
0:01:45	28	1,4	14	31	150
0:01:46	28	1,4	14	31	150
0:01:47	28	1,4	14	31	150
0:01:48	28	1,4	14	31	150
0:01:49	28	1,4	14	31	150
0:01:50	28	1,5	14	31	150
0:01:51	28	1,5	14	31	150
0:01:52	28	1,6	14	31	150
0:01:53	28	1,5	14	31	150
0:01:54	28	1,5	14	31	150
0:01:55	28	1,6	14	31	150
0:01:56	28	1,6	14	31	150
0:01:57	28	1,6	14	31	150
0:01:58	28	1,6	14	31	150
0:01:59	28	1,6	14	31	150
0:02:00	28	1,6	14	31	150
0:02:01	28	1,6	14	31	150
0:02:02	28	1,6	14	31	150
0:02:03	28	1,6	14	31	150
0:02:04	28	1,6	14	31	150
0:02:05	28	1,7	14	31	150
0:02:06	28	1,7	14	31	150
0:02:07	28	1,7	14	31	150
0:02:08	28	1,7	14	31	150
0:02:09	28	1,7	14	31	150
0:02:10	28	1,7	14	31	150
0:02:11	28	1,8	14	31	150
0:02:12	28	1,8	14	31	150
0:02:13	28	1,8	14	31	150
0:02:14	28	1,8	14	31	150
0:02:15	28	1,8	14	31	150
0:02:16	28	1,8	14	31	150
0:02:17	29	1,7	14	31	150
0:02:18	29	1,7	14	31	150
0:02:19	29	1,7	14	31	150
0:02:20	29	1,8	14	31	150
0:02:21	29	1,9	14	31	150
0:02:22	29	1,9	14	31	150
0:02:23	29	1,9	14	31	150
0:02:24	29	1,9	14	31	150
0:02:25	29	1,9	13	31	150
0:02:26	29	1,9	13	31	150
0:02:27	29	2,0	13	31	150
0:02:28	29	2,0	13	31	150
0:02:29	29	2,0	13	31	150
0:02:30	29	2,0	13	31	150
0:02:31	29	1,9	13	31	150
0:02:32	29	1,9	13	31	150
0:02:33	29	1,9	13	31	150
0:02:34	29	2,0	13	31	150
0:02:35	29	2,0	13	31	150
0:02:36	29	2,0	13	31	150
0:02:37	29	2,0	13	31	150
0:02:38	29	2,1	13	31	150
0:02:39	29	2,2	13	31	150
0:02:40	29	2,2	13	31	150
0:02:41	29	2,2	13	31	150
0:02:42	29	2,2	13	31	150
0:02:43	29	2,2	13	31	150
0:02:44	29	2,2	13	31	150
0:02:45	29	2,1	13	31	150
0:02:46	29	2,1	13	31	150
0:02:47	29	2,1	13	31	150
0:02:48	29	2,1	13	31	150
0:02:49	29	2,1	13	31	150
0:02:50	29	2,1	13	31	150
0:02:51	29	2,1	13	31	150
0:02:52	29	2,3	13	31	150
0:02:53	29	2,4	13	31	150
0:02:54	29	2,4	13	31	150
0:02:55	29	2,4	13	31	150
0:02:56	29	2,4	13	31	150
0:02:57	29	2,4	13	31	150
0:02:58	29	2,3	13	31	150
0:02:59	29	2,3	13	31	150
0:03:00	29	2,3	13	31	150
0:03:01	29	2,3	13	31	150
0:03:02	29	2,3	13	31	150
0:03:03	29	2,3	13	31	150
0:03:04	29	2,3	13	31	150
0:03:05	29	2,3	13	31	150
0:03:06	29	2,3	13	31	150
0:03:07	29	2,3	13	31	150
0:03:08	29	2,4	13	31	150
0:03:09	29	2,6	13	31	150
0:03:10	29	2,6	13	31	150
0:03:11	29	2,6	13	31	150
0:03:12	29	2,6	13	31	150
0:03:13	29	2,6	13	31	150
0:03:14	29	2,6	13	31	150
0:03:15	29	2,5	13	31	150
0:03:16	29	2,5	13	31	150
0:03:17	29	2,5	13	31	150
0:03:18	29	2,5	13	31	150
0:03:19	29	2,5	13	31	150
0:03:20	29	2,5	13	31	150
0:03:21	29	2,5	13	31	150
0:03:22	29	2,4	13	31	150
0:03:23	29	2,5	13	31	150
0:03:24	29	2,5	13	31	150
0:03:25	29	2,5	13	31	150
0:03:26	29	2,5	13	31	150
0:03:27	29	2,5	13	31	150
0:03:28	29	2,6	13	31	150
0:03:29	29	2,7	13	31	150
0:03:30	29	2,8	13	31	150
0:03:31	29	2,8	13	31	150
0:03:32	29	2,8	13	31	150
0:03:33	29	2,8	13	31	150
0:03:34	29	2,8	13	31	150
0:03:35	29	2,8	13	31	150
0:03:36	29	2,7	13	31	150
0:03:37	29	2,7	13	31	150
0:03:38	29	2,7	13	31	150
0:03:39	29	2,7	13	31	150
0:03:40	29	2,7	13	31	150
0:03:41	29	2,7	13	31	150
0:03:42	29	2,7	13	31	150
0:03:43	29	2,7	13	31	150
0:03:44	29	2,7	13	31	150
0:03:45	29	2,8	13	31	150
0:03:46	29	2,9	13	31	150
0:03:47	29	3,0	13	31	150
0:03:48	29	3,0	13	31	150
0:03:49	29	3,0	13	31	150
0:03:50	29	3,0	13	31	150
0:03:51	30	3,0	13	31	150
0:03:52	30	3,0	13	31	150
0:03:53	30	2,9	13	31	150
0:03:54	30	2,9	13	31	150
0:03:55	30	2,9	13	31	150
0:03:56	30	2,9	13	31	150
0:03:57	30	2,9	13	31	150
0:03:58	30	2,9	13	31	150
0:03:59	30	2,9	13	31	150
0:04:00	30	2,9	13	31	150
0:04:01	30	2,9	13	31	150
0:04:02	30	2,9	13	31	150
0:04:03	30	2,9	13	31	150
0:04:04	30	3,1	13	31	150
0:04:05	30	3,2	13	31	150
0:04:06	30	3,2	13	31	150
0:04:07	30	3,2	13	31	150
0:04:08	30	3,2	13	31	150
0:04:09	30	3,2	13	31	150
0:04:10	30	3,2	13	31	150
0:04:11	30	3,2	13	31	150
0:04:12	30	3,2	13	31	150
0:04:13	30	3,2	13	31	150
0:04:14	30	3,1	13	31	150
0:04:15	30	3,1	13	31	150
0:04:16	30	3,1	13	31	150
0:04:17	30	3,1	13	31	150
0:04:18	30	3,1	13	31	150
0:04:19	30	3,1	13	31	150
0:04:20	30	3,1	13	31	150
0:04:21	30	3,1	13	31	150
0:04:22	30	3,1	13	31	150
0:04:23	30	3,2	13	31	150
0:04:24	30	3,4	13	31	150
0:04:25	30	3,4	13	31	150
0:04:26	30	3,4	13	31	150
0:04:27	30	3,4	13	31	150
0:04:28	30	3,4	14	31	150
0:04:29	30	3,4	14	31	150
0:04:30	30	3,4	14	31	150
0:04:31	30	3,4	14	31	150
0:04:32	30	3,4	14	31	150
0:04:33	30	3,4	14	31	150
0:04:34	30	3,4	14	31	150
0:04:35	30	3,3	14	31	150
0:04:36	30	3,3	14	31	150
0:04:37	30	3,3	14	31	150
0:04:38	30	3,3	14	31	150
0:04:39	30	3,3	14	31	150
0:04:40	30	3,3	14	31	150
0:04:41	30	3,3	14	31	150
0:04:42	30	3,3	14	31	150
0:04:43	30	3,4	14	31	150
0:04:44	30	3,6	15	31	150
0:04:45	30	3,7	15	31	150
0:04:46	30	3,7	15	31	150
0:04:47	30	3,7	15	31	150
0:04:48	30	3,7	15	31	150
0:04:49	30	3,7	15	31	150
0:04:50	30	3,7	15	31	150
0:04:51	30	3,6	15	31	150
0:04:52	30	3,6	15	31	150
0:04:53	30	3,6	15	31	150
0:04:54	30	3,6	15	31	150
0:04:55	30	3,6	15	31	150
0:04:56	30	3,6	15	31	150
0:04:57	30	3,6	15	31	150
0:04:58	30	3,6	15	31	150
0:04:59	30	3,6	15	31	150
0:05:00	30	3,6	15	31	150
0:05:01	30	3,5	15	31	150
0:05:02	30	3,6	15	31	150
0:05:03	30	3,6	15	31	150
0:05:04	30	3,6	14	31	150
0:05:05	30	3,7	14	31	150
0:05:06	30	3,7	14	31	150
0:05:07	30	3,7	14	31	150
0:05:08	30	3,7	14	31	150
0:05:09	30	3,7	14	31	150
0:05:10	30	3,7	14	31	150
0:05:11	30	3,7	14	31	150
0:05:12	30	3,7	14	31	150
0:05:13	30	3,7	14	31	150
0:05:14	30	3,7	14	31	150
0:05:15	30	3,8	14	31	150
0:05:16	30	3,9	14	31	150
0:05:17	30	3,9	14	31	150
0:05:18	30	3,9	14	31	150
0:05:19	30	3,9	14	31	150
0:05:20	30	3,9	14	31	150
0:05:21	30	3,9	14	31	150
0:05:22	30	3,9	14	31	150
0:05:23	30	3,8	14	31	150
0:05:24	30	3,8	18	31	150
0:05:25	30	3,8	13	31	150
0:05:26	30	3,8	12	31	150
0:05:27	30	3,8	11	31	150
0:05:28	30	3,8	11	31	150
0:05:29	30	3,8	10	31	150
0:05:30	30	4,0	10	31	150
0:05:31	30	4,0	11	31	150
0:05:32	30	4,0	11	31	150
0:05:33	30	4,0	11	31	150
0:05:34	30	4,0	11	31	150
0:05:35	30	4,0	11	31	150
0:05:36	30	4,0	11	31	150
0:05:37	30	4,0	11	31	150
0:05:38	30	4,0	11	31	150
0:05:39	30	4,0	11	31	150
0:05:40	30	4,0	11	31	150
0:05:41	30	4,0	11	31	150
0:05:42	30	4,2	11	31	150
0:05:43	30	4,2	11	31	150
0:05:44	30	4,2	11	31	150
0:05:45	30	4,2	11	31	150
0:05:46	30	4,2	11	32	150
0:05:47	30	4,2	11	31	150
0:05:48	30	4,2	11	31	150
0:05:49	30	4,2	11	31	150
0:05:50	30	4,1	11	31	150
0:05:51	30	4,1	11	31	150
0:05:52	30	4,1	11	31	150
0:05:53	30	4,1	11	31	150
0:05:54	30	4,2	11	31	150
0:05:55	30	4,4	11	31	150
0:05:56	30	4,4	11	31	150
0:05:57	30	4,4	11	32	150
0:05:58	30	4,4	11	31	150
0:05:59	30	4,4	11	31	150
0:06:00	30	4,4	11	32	150
0:06:01	30	4,4	11	31	150
0:06:02	30	4,4	11	31	150
0:06:03	30	4,4	11	31	150
0:06:04	30	4,4	11	32	150
0:06:05	31	4,3	11	31	150
0:06:06	31	4,3	11	32	150
0:06:07	31	4,3	11	31	150
0:06:08	31	4,3	11	31	150
0:06:09	31	4,3	11	31	150
0:06:10	31	4,3	11	31	150
0:06:11	31	4,4	11	32	150
0:06:12	31	4,6	11	31	150
0:06:13	31	4,7	11	31	150
0:06:14	31	4,7	11	31	150
0:06:15	31	4,7	11	32	150
0:06:16	31	4,7	11	31	150
0:06:17	31	4,6	11	32	150
0:06:18	31	4,6	11	32	150
0:06:19	31	4,6	11	32	150
0:06:20	31	4,6	11	32	150
0:06:21	31	4,6	12	31	150
0:06:22	31	4,6	12	31	150
0:06:23	31	4,6	12	31	150
0:06:24	31	4,6	12	31	150
0:06:25	31	4,6	12	31	150
0:06:26	31	4,5	12	31	150
0:06:27	31	4,5	13	31	150
0:06:28	31	4,5	13	32	150
0:06:29	31	4,5	13	32	150
0:06:30	31	4,5	13	31	150
0:06:31	31	4,5	13	32	150
0:06:32	31	4,5	13	32	150
0:06:33	31	4,6	13	32	150
0:06:34	31	4,8	12	32	150
0:06:35	31	4,8	12	32	150
0:06:36	31	4,9	12	32	150
0:06:37	31	4,9	11	31	150
0:06:38	31	4,8	11	32	150
0:06:39	31	4,8	11	32	150
0:06:40	31	4,8	11	32	150
0:06:41	31	4,8	11	32	150
0:06:42	31	4,8	11	32	150
0:06:43	31	4,8	11	32	150
0:06:44	31	4,8	11	32	150
0:06:45	31	4,8	11	31	150
0:06:46	31	4,8	11	32	150
0:06:47	31	4,8	11	31	150
0:06:48	31	4,8	11	32	150
0:06:49	31	4,7	11	32	150
0:06:50	31	4,7	11	32	150
0:06:51	31	4,8	11	31	150
0:06:52	31	4,8	11	32	150
0:06:53	31	4,8	11	32	150
0:06:54	31	4,8	11	32	150
0:06:55	31	5,0	11	32	150
0:06:56	31	5,1	11	32	150
0:06:57	31	5,1	11	32	150
0:06:58	31	5,1	11	32	150
0:06:59	31	5,1	11	32	150
0:07:00	31	5,1	11	32	150
0:07:01	31	5,1	11	32	150
0:07:02	31	5,1	11	32	150
0:07:03	31	5,1	11	32	150
0:07:04	31	5,1	11	32	150
0:07:05	31	5,1	11	32	150
0:07:06	31	5,0	11	32	150
0:07:07	31	5,0	11	32	150
0:07:08	31	5,0	11	32	150
0:07:09	31	5,0	11	32	150
0:07:10	31	5,0	11	32	150
0:07:11	31	5,0	11	32	150
0:07:12	31	5,0	11	32	150
0:07:13	31	5,0	11	32	150
0:07:14	31	5,1	11	32	150
0:07:15	31	5,2	11	32	150
0:07:16	31	5,2	11	32	150
0:07:17	31	5,2	11	32	150
0:07:18	31	5,2	11	32	150
0:07:19	31	5,2	11	32	150
0:07:20	31	5,2	11	32	150
0:07:21	31	5,2	11	32	150
0:07:22	31	5,2	11	32	150
0:07:23	31	5,1	11	32	150
0:07:24	31	5,1	11	32	150
0:07:25	31	5,1	11	32	150
0:07:26	31	5,1	11	32	150
0:07:27	31	5,3	11	32	150
0:07:28	31	5,3	11	32	150
0:07:29	31	5,4	11	32	150
0:07:30	31	5,4	11	32	150
0:07:31	31	5,4	11	32	150
0:07:32	31	5,4	11	32	150
0:07:33	31	5,4	11	32	150
0:07:34	31	5,3	11	32	150
0:07:35	31	5,3	11	32	150
0:07:36	31	5,3	11	32	150
0:07:37	31	5,3	11	32	150
0:07:38	31	5,3	11	32	150
0:07:39	31	5,3	11	32	150
0:07:40	31	5,3	11	32	150
0:07:41	31	5,3	11	32	150
0:07:42	31	5,3	11	32	150
0:07:43	31	5,3	11	32	150
0:07:44	31	5,4	11	32	150
0:07:45	31	5,5	11	32	150
0:07:46	31	5,5	11	32	150
0:07:47	31	5,5	11	32	150
0:07:48	31	5,5	11	32	150
0:07:49	31	5,5	11	32	150
0:07:50	31	5,5	11	32	150
0:07:51	31	5,5	11	32	150
0:07:52	31	5,5	11	32	150
0:07:53	31	5,5	11	32	150
0:07:54	31	5,5	11	32	150
0:07:55	31	5,5	11	32	150
0:07:56	31	5,4	11	32	150
0:07:57	31	5,6	11	32	150
0:07:58	31	5,6	11	32	150
0:07:59	31	5,6	10	32	150
0:08:00	31	5,6	10	32	150
0:08:01	31	5,6	10	32	150
0:08:02	31	5,6	10	32	150
0:08:03	31	5,6	10	32	150
0:08:04	31	5,6	10	32	150
0:08:05	31	5,6	10	32	150
0:08:06	31	5,6	10	32	150
0:08:07	31	5,6	10	32	150
0:08:08	31	5,6	10	32	150
0:08:09	31	5,5	10	32	150
0:08:10	31	5,7	10	32	150
0:08:11	31	5,7	10	32	150
0:08:12	31	5,8	10	32	150
0:08:13	31	5,8	10	32	150
0:08:14	31	5,8	10	32	150
0:08:15	31	5,8	10	32	150
0:08:16	31	5,7	10	32	150
0:08:17	31	5,7	10	32	150
0:08:18	31	5,7	10	32	150
0:08:19	31	5,7	10	32	150
0:08:20	31	5,7	10	32	150
0:08:21	31	5,8	10	32	150
0:08:22	31	5,9	10	32	150
0:08:23	31	5,9	10	32	150
0:08:24	31	5,9	10	32	150
0:08:25	31	5,9	10	32	150
0:08:26	31	5,9	10	32	150
0:08:27	31	5,9	10	32	150
0:08:28	31	5,9	10	32	150
0:08:29	31	5,9	10	32	150
0:08:30	31	5,9	10	32	150
0:08:31	31	5,9	10	32	150
0:08:32	31	5,8	10	32	150
0:08:33	31	5,8	10	32	150
0:08:34	31	5,9	10	32	150
0:08:35	31	5,9	10	32	150
0:08:36	31	5,9	10	32	150
0:08:37	31	5,9	10	32	150
0:08:38	31	5,9	10	32	150
0:08:39	31	6,1	10	32	150
0:08:40	31	6,2	10	32	150
0:08:41	31	6,2	10	32	150
0:08:42	31	6,2	10	32	150
0:08:43	31	6,2	10	32	150
0:08:44	31	6,2	10	32	150
0:08:45	31	6,2	10	32	150
0:08:46	31	6,2	10	32	150
0:08:47	31	6,2	10	32	150
0:08:48	31	6,2	10	32	150
0:08:49	31	6,2	10	32	150
0:08:50	31	6,2	10	32	150
0:08:51	31	6,1	10	32	150
0:08:52	31	6,1	10	32	150
0:08:53	31	6,1	10	32	150
0:08:54	31	6,1	10	32	150
0:08:55	31	6,1	10	32	150
0:08:56	31	6,1	10	32	150
0:08:57	31	6,1	10	32	150
0:08:58	31	6,1	10	32	150
0:08:59	31	6,2	10	32	150
0:09:00	31	6,2	10	32	150
0:09:01	31	6,2	10	32	150
0:09:02	31	6,2	10	32	150
0:09:03	31	6,2	10	32	150
0:09:04	31	6,3	10	32	150
0:09:05	31	6,4	10	32	150
0:09:06	31	6,5	11	32	150
0:09:07	31	6,5	11	32	150
0:09:08	31	6,5	11	32	150
0:09:09	32	6,5	11	32	150
0:09:10	32	6,5	11	32	150
0:09:11	32	6,4	11	32	150
0:09:12	32	6,4	11	32	150
0:09:13	31	6,4	11	32	150
0:09:14	32	6,4	11	32	150
0:09:15	32	6,4	11	32	150
0:09:16	32	6,4	11	32	150
0:09:17	32	6,4	11	32	150
0:09:18	32	6,4	11	32	150
0:09:19	32	6,4	11	32	150
0:09:20	32	6,4	11	32	150
0:09:21	32	6,4	11	32	150
0:09:22	32	6,4	11	32	150
0:09:23	32	6,4	11	32	150
0:09:24	32	6,6	11	32	150
0:09:25	32	6,7	11	32	150
0:09:26	32	6,7	11	32	150
0:09:27	32	6,7	11	32	150
0:09:28	32	6,7	11	32	150
0:09:29	32	6,7	11	32	150
0:09:30	32	6,7	11	32	150
0:09:31	32	6,7	11	32	150
0:09:32	32	6,6	11	32	150
0:09:33	32	6,6	11	32	150
0:09:34	32	6,6	11	32	150
0:09:35	32	6,6	11	32	150
0:09:36	32	6,6	11	32	150
0:09:37	32	6,6	11	32	150
0:09:38	32	6,6	11	32	150
0:09:39	32	6,6	11	32	150
0:09:40	32	6,6	11	32	150
0:09:41	32	6,6	11	32	150
0:09:42	32	6,7	11	32	150
0:09:43	32	6,7	11	32	150
0:09:44	32	6,7	11	32	150
0:09:45	32	6,7	11	32	150
0:09:46	32	6,7	11	32	150
0:09:47	32	6,8	11	32	150
0:09:48	32	6,8	11	32	150
0:09:49	32	6,8	11	32	150
0:09:50	32	6,8	11	32	150
0:09:51	32	6,8	11	32	150
0:09:52	32	6,8	11	32	150
0:09:53	32	6,8	11	32	150
0:09:54	32	6,7	11	32	150
0:09:55	32	6,8	11	32	150
0:09:56	32	7,0	11	32	150
0:09:57	32	7,0	11	32	150
0:09:58	32	7,0	11	32	150
0:09:59	32	7,0	11	32	150
0:10:00	32	7,0	11	32	150
0:10:01	32	7,0	11	32	150
0:10:02	32	7,0	11	32	150
0:10:03	32	7,0	11	32	150
0:10:04	32	7,0	11	32	150
0:10:05	32	7,0	11	32	150
0:10:06	32	7,0	11	32	150
0:10:07	32	7,0	11	32	150
0:10:08	32	7,0	11	32	150
0:10:09	32	6,9	11	32	150
0:10:10	32	6,9	11	32	150
0:10:11	32	6,9	11	32	150
0:10:12	32	6,9	11	32	150
0:10:13	32	6,9	11	32	150
0:10:14	32	6,9	11	32	150
0:10:15	32	7,0	11	32	150
0:10:16	32	7,1	11	32	150
0:10:17	32	7,1	11	32	150
0:10:18	32	7,1	11	32	150
0:10:19	32	7,1	11	32	150
0:10:20	32	7,1	11	32	150
0:10:21	32	7,2	11	32	150
0:10:22	32	7,3	11	32	150
0:10:23	32	7,3	11	32	150
0:10:24	32	7,3	11	32	150
0:10:25	32	7,3	11	32	150
0:10:26	32	7,3	11	32	150
0:10:27	32	7,3	11	32	150
0:10:28	32	7,3	11	32	150
0:10:29	32	7,3	11	32	150
0:10:30	32	7,2	11	32	150
0:10:31	32	7,2	11	32	150
0:10:32	32	7,2	11	32	150
0:10:33	32	7,2	11	32	150
0:10:34	32	7,2	11	32	150
0:10:35	32	7,2	11	32	150
0:10:36	32	7,2	11	32	150
0:10:37	32	7,2	11	32	150
0:10:38	32	7,3	11	32	150
0:10:39	32	7,3	11	32	150
0:10:40	32	7,3	11	32	150
0:10:41	32	7,4	11	32	150
0:10:42	32	7,5	11	32	150
0:10:43	32	7,6	11	32	150
0:10:44	32	7,6	11	32	150
0:10:45	32	7,6	11	32	150
0:10:46	32	7,6	11	32	150
0:10:47	32	7,6	11	32	150
0:10:48	32	7,6	11	32	150
0:10:49	32	7,6	11	32	150
0:10:50	32	7,5	11	32	150
0:10:51	32	7,5	11	32	150
0:10:52	32	7,5	11	32	150
0:10:53	32	7,5	11	32	150
0:10:54	32	7,5	11	32	150
0:10:55	32	7,5	11	32	150
0:10:56	32	7,5	11	32	150
0:10:57	32	7,5	11	32	150
0:10:58	32	7,5	11	32	150
0:10:59	32	7,5	11	32	150
0:11:00	32	7,5	11	32	150
0:11:01	32	7,5	11	32	150
0:11:02	32	7,5	11	32	150
0:11:03	32	7,4	11	32	150
0:11:04	32	7,6	11	32	150
0:11:05	32	7,7	11	32	150
0:11:06	32	7,8	11	32	150
0:11:07	32	7,8	11	32	150
0:11:08	32	7,8	11	32	150
0:11:09	32	7,8	11	32	150
0:11:10	32	7,7	11	32	150
0:11:11	32	7,7	11	32	150
0:11:12	32	7,7	11	32	150
0:11:13	32	7,7	11	32	150
0:11:14	32	7,7	11	32	150
0:11:15	32	7,7	11	32	150
0:11:16	32	7,7	11	32	150
0:11:17	32	7,7	11	32	150
0:11:18	32	7,7	11	32	150
0:11:19	32	7,7	11	32	150
0:11:20	32	7,7	11	32	150
0:11:21	32	7,8	11	32	150
0:11:22	32	7,8	11	32	150
0:11:23	32	7,8	11	32	150
0:11:24	32	7,8	11	32	150
0:11:25	32	7,8	11	32	150
0:11:26	32	7,8	11	32	150
0:11:27	32	7,8	11	32	150
0:11:28	32	7,8	11	32	150
0:11:29	32	7,8	11	32	150
0:11:30	32	8,0	11	32	150
0:11:31	32	8,0	11	32	150
0:11:32	32	8,0	11	32	150
0:11:33	32	8,0	11	32	150
0:11:34	32	8,0	11	32	150
0:11:35	32	8,0	11	32	150
0:11:36	32	8,0	11	32	150
0:11:37	32	8,0	11	32	150
0:11:38	32	8,0	11	32	150
0:11:39	32	8,0	11	32	150
0:11:40	32	8,0	11	32	150
0:11:41	32	8,0	11	32	150
0:11:42	32	8,0	11	32	150
0:11:43	32	8,0	11	32	150
0:11:44	32	7,9	11	32	150
0:11:45	32	8,0	11	32	150
0:11:46	32	8,1	11	32	150
0:11:47	32	8,1	11	32	150
0:11:48	32	8,1	11	32	150
0:11:49	32	8,1	11	32	150
0:11:50	32	8,1	11	32	150
0:11:51	32	8,1	11	32	150
0:11:52	32	8,1	11	32	150
0:11:53	32	8,1	11	32	150
0:11:54	32	8,1	11	32	150
0:11:55	32	8,1	11	32	150
0:11:56	32	8,2	11	32	150
0:11:57	32	8,3	11	32	150
0:11:58	32	8,3	11	32	150
0:11:59	32	8,3	11	32	150
0:12:00	32	8,3	11	32	150
0:12:01	32	8,3	11	32	150
0:12:02	32	8,3	11	32	150
0:12:03	32	8,3	11	32	150
0:12:04	32	8,3	11	32	150
0:12:05	32	8,3	11	32	150
0:12:06	32	8,3	11	32	150
0:12:07	32	8,3	11	32	150
0:12:08	32	8,3	11	32	150
0:12:09	32	8,2	11	32	150
0:12:10	32	8,2	11	32	150
0:12:11	32	8,2	11	32	150
0:12:12	32	8,3	11	32	150
0:12:13	32	8,4	11	32	150
0:12:14	32	8,4	11	32	150
0:12:15	32	8,4	11	32	150
0:12:16	32	8,4	11	32	150
0:12:17	32	8,4	11	32	150
0:12:18	32	8,4	11	32	150
0:12:19	32	8,3	11	32	150
0:12:20	32	8,3	11	32	150
0:12:21	32	8,3	11	32	150
0:12:22	32	8,4	11	32	150
0:12:23	32	8,5	11	32	150
0:12:24	32	8,5	11	32	150
0:12:25	32	8,5	11	32	150
0:12:26	32	8,4	11	32	150
0:12:27	32	8,4	12	32	150
0:12:28	32	8,5	12	32	150
0:12:29	32	8,7	12	32	150
0:12:30	32	8,7	12	33	150
0:12:31	32	8,7	12	32	150
0:12:32	32	8,7	12	32	150
0:12:33	32	8,7	12	32	150
0:12:34	32	8,7	12	32	150
0:12:35	32	8,7	11	33	150
0:12:36	32	8,7	11	32	150
0:12:37	32	8,7	11	32	150
0:12:38	32	8,7	11	32	150
0:12:39	32	8,7	11	32	150
0:12:40	32	8,7	11	33	150
0:12:41	32	8,6	11	32	150
0:12:42	32	8,6	11	32	150
0:12:43	32	8,6	11	32	150
0:12:44	32	8,6	11	32	150
0:12:45	32	8,6	11	32	150
0:12:46	32	8,6	11	32	150
0:12:47	32	8,6	11	32	150
0:12:48	32	8,6	11	32	150
0:12:49	32	8,7	11	32	150
0:12:50	32	8,9	11	32	150
0:12:51	32	8,9	11	32	150
0:12:52	32	8,9	11	32	150
0:12:53	32	8,9	11	33	150
0:12:54	32	8,9	11	32	150
0:12:55	32	8,9	11	33	150
0:12:56	32	8,9	11	32	150
0:12:57	32	8,9	11	32	150
0:12:58	32	8,9	11	32	150
0:12:59	32	8,9	11	32	150
0:13:00	32	8,9	11	32	150
0:13:01	32	8,8	11	32	150
0:13:02	32	8,8	11	33	150
0:13:03	32	8,8	11	32	150
0:13:04	32	8,8	11	33	150
0:13:05	32	8,8	11	32	150
0:13:06	32	8,9	11	33	150
0:13:07	32	8,9	11	32	150
0:13:08	32	9,0	11	33	150
0:13:09	32	9,0	11	32	150
0:13:10	32	8,9	11	32	150
0:13:11	32	8,9	11	32	150
0:13:12	32	8,9	11	32	150
0:13:13	32	8,9	11	33	150
0:13:14	32	9,1	11	32	150
0:13:15	32	9,2	11	33	150
0:13:16	32	9,2	11	32	150
0:13:17	32	9,2	11	33	150
0:13:18	32	9,2	11	32	150
0:13:19	32	9,2	11	33	150
0:13:20	32	9,2	11	32	150
0:13:21	32	9,2	12	32	150
0:13:22	32	9,2	12	32	150
0:13:23	32	9,2	12	33	150
0:13:24	32	9,2	12	33	150
0:13:25	32	9,2	12	32	150
0:13:26	32	9,2	12	33	150
0:13:27	32	9,2	12	32	150
0:13:28	32	9,1	12	33	150
0:13:29	32	9,1	12	32	150
0:13:30	32	9,1	12	33	150
0:13:31	32	9,1	12	33	150
0:13:32	32	9,1	12	33	150
0:13:33	32	9,2	12	32	150
0:13:34	32	9,2	12	32	150
0:13:35	32	9,2	12	33	150
0:13:36	32	9,2	12	33	150
0:13:37	32	9,2	12	33	150
0:13:38	32	9,2	12	32	150
0:13:39	32	9,2	12	33	150
0:13:40	32	9,5	12	33	150
0:13:41	32	9,6	12	33	150
0:13:42	32	9,6	12	32	150
0:13:43	32	9,6	12	33	150
0:13:44	32	9,6	12	33	150
0:13:45	32	9,6	12	33	150
0:13:46	32	9,6	12	33	150
0:13:47	32	9,5	12	33	150
0:13:48	32	9,5	12	33	150
0:13:49	32	9,5	12	32	150
0:13:50	32	9,5	12	33	150
0:13:51	32	9,5	12	33	150
0:13:52	32	9,5	12	33	150
0:13:53	32	9,5	12	33	150
0:13:54	32	9,5	12	33	150
0:13:55	32	9,5	12	33	150
0:13:56	32	9,5	12	32	150
0:13:57	32	9,5	12	33	150
0:13:58	33	9,5	12	33	150
0:13:59	32	9,4	12	33	150
0:14:00	32	9,4	12	33	150
0:14:01	32	9,4	12	33	150
0:14:02	32	9,5	12	32	150
0:14:03	33	9,5	12	33	150
0:14:04	32	9,5	12	33	150
0:14:05	33	9,5	12	33	150
0:14:06	33	9,5	12	33	150
0:14:07	33	9,7	12	33	150
0:14:08	33	9,8	12	33	150
0:14:09	33	9,8	12	33	150
0:14:10	33	9,8	12	33	150
0:14:11	33	9,8	13	33	150
0:14:12	33	9,8	12	33	150
0:14:13	33	9,8	12	33	150
0:14:14	33	9,8	12	33	150
0:14:15	33	9,7	12	33	150
0:14:16	33	9,7	12	33	150
0:14:17	33	9,7	13	33	150
0:14:18	33	9,7	13	32	150
0:14:19	33	9,7	13	33	150
0:14:20	33	9,7	13	33	150
0:14:21	33	9,7	13	33	150
0:14:22	33	9,7	13	33	150
0:14:23	33	9,7	13	33	150
0:14:24	33	9,7	13	33	150
0:14:25	33	9,8	13	33	150
0:14:26	33	9,8	13	33	150
0:14:27	33	9,8	13	33	150
0:14:28	33	9,8	13	33	150
0:14:29	33	9,8	13	33	150
0:14:30	33	9,8	13	33	150
0:14:31	33	9,8	13	33	150
0:14:32	33	9,8	13	33	150
0:14:33	33	9,8	13	33	150
0:14:34	33	9,8	13	33	150
0:14:35	33	9,8	13	33	150
0:14:36	33	9,9	13	33	150
0:14:37	33	10,0	13	33	150
0:14:38	33	10,0	13	33	150
0:14:39	33	10,0	13	33	150
0:14:40	33	10,0	13	33	150
0:14:41	33	9,9	13	33	150
0:14:42	33	9,9	13	33	150
0:14:43	33	9,9	13	33	150
0:14:44	33	9,9	13	33	150
0:14:45	33	9,9	13	33	150
0:14:46	33	10,0	13	33	150
0:14:47	33	10,1	13	33	150
0:14:48	33	10,2	13	33	150
0:14:49	33	10,2	13	33	150
0:14:50	33	10,2	13	33	150
0:14:51	33	10,2	13	33	150
0:14:52	33	10,2	13	33	150
0:14:53	33	10,1	13	33	150
0:14:54	33	10,1	13	33	150
0:14:55	33	10,1	13	33	150
0:14:56	33	10,1	13	33	150
0:14:57	33	10,1	13	33	150
0:14:58	33	10,1	13	33	150
0:14:59	33	10,1	13	33	150
0:15:00	33	10,1	13	33	150
0:15:01	33	10,1	12	33	150
0:15:02	33	10,1	12	33	150
0:15:03	33	10,1	12	33	150
0:15:04	33	10,1	12	33	150
0:15:05	33	10,3	12	33	150
0:15:06	33	10,4	12	33	150
0:15:07	33	10,5	12	33	150
0:15:08	33	10,5	12	33	150
0:15:09	33	10,5	12	33	150
0:15:10	33	10,5	12	33	150
0:15:11	33	10,5	12	33	150
0:15:12	33	10,5	12	33	150
0:15:13	33	10,5	12	33	150
0:15:14	33	10,5	12	33	150
0:15:15	33	10,4	12	33	150
0:15:16	33	10,4	12	33	150
0:15:17	33	10,4	12	33	150
0:15:18	33	10,4	12	33	150
0:15:19	33	10,4	12	33	150
0:15:20	33	10,4	12	33	150
0:15:21	33	10,4	12	33	150
0:15:22	33	10,4	12	33	150
0:15:23	33	10,4	12	33	150
0:15:24	33	10,4	12	33	150
0:15:25	33	10,4	12	33	150
0:15:26	33	10,4	12	33	150
0:15:27	33	10,4	12	33	150
0:15:28	33	10,4	12	33	150
0:15:29	33	10,4	12	33	150
0:15:30	33	10,6	12	33	150
0:15:31	33	10,7	12	33	150
0:15:32	33	10,8	12	33	150
0:15:33	33	10,8	12	33	150
0:15:34	33	10,8	12	33	150
0:15:35	33	10,8	12	33	150
0:15:36	33	10,7	12	33	150
0:15:37	33	10,7	12	33	150
0:15:38	33	10,7	12	33	150
0:15:39	33	10,7	12	33	150
0:15:40	33	10,7	12	33	150
0:15:41	33	10,7	12	33	150
0:15:42	33	10,7	12	33	150
0:15:43	33	10,7	12	33	150
0:15:44	33	10,7	12	33	150
0:15:45	33	10,7	12	33	150
0:15:46	33	10,7	12	33	150
0:15:47	33	10,7	12	33	150
0:15:48	33	10,7	12	33	150
0:15:49	33	10,6	12	33	150
0:15:50	33	10,6	12	33	150
0:15:51	33	10,6	12	33	150
0:15:52	33	10,6	12	33	150
0:15:53	33	10,6	12	33	150
0:15:54	33	10,6	12	33	150
0:15:55	33	10,8	12	33	150
0:15:56	33	10,9	12	33	150
0:15:57	33	10,9	12	33	150
0:15:58	33	10,9	12	33	150
0:15:59	33	10,9	12	33	150
0:16:00	33	10,9	12	33	150
0:16:01	33	10,9	12	33	150
0:16:02	33	10,9	12	33	150
0:16:03	33	10,9	12	33	150
0:16:04	33	10,9	12	33	150
0:16:05	33	10,9	12	33	150
0:16:06	33	10,9	12	33	150
0:16:07	33	10,9	12	33	150
0:16:08	33	10,9	12	33	150
0:16:09	33	10,9	12	33	150
0:16:10	33	10,9	12	33	150
0:16:11	33	10,9	12	33	150
0:16:12	33	11,0	12	33	150
0:16:13	33	11,0	12	33	150
0:16:14	33	11,1	12	33	150
0:16:15	33	11,1	12	33	150
0:16:16	33	11,1	12	33	150
0:16:17	33	11,1	12	33	150
0:16:18	33	11,1	12	33	150
0:16:19	33	11,0	12	33	150
0:16:20	33	11,0	12	33	150
0:16:21	33	11,0	12	33	150
0:16:22	33	11,0	12	33	150
0:16:23	33	11,0	12	33	150
0:16:24	33	11,0	12	33	150
0:16:25	33	11,0	12	33	150
0:16:26	33	11,0	12	33	150
0:16:27	33	11,1	12	33	150
0:16:28	33	11,1	12	33	150
0:16:29	33	11,1	12	33	150
0:16:30	33	11,1	12	33	150
0:16:31	33	11,1	12	33	150
0:16:32	33	11,1	12	33	150
0:16:33	33	11,3	12	33	150
0:16:34	33	11,4	12	33	150
0:16:35	33	11,5	12	33	150
0:16:36	33	11,5	12	33	150
0:16:37	33	11,5	12	33	150
0:16:38	33	11,5	12	33	150
0:16:39	33	11,5	12	33	150
0:16:40	33	11,5	12	33	150
0:16:41	33	11,5	12	33	150
0:16:42	33	11,5	12	33	150
0:16:43	33	11,5	12	33	150
0:16:44	33	11,5	12	34	150
0:16:45	33	11,5	12	34	150
0:16:46	33	11,5	12	34	150
0:16:47	33	11,5	12	33	150
0:16:48	33	11,5	12	34	150
0:16:49	33	11,5	12	34	150
0:16:50	33	11,5	12	34	150
0:16:51	33	11,4	12	34	150
0:16:52	33	11,5	12	34	150
0:16:53	33	11,5	12	34	150
0:16:54	33	11,5	12	34	150
0:16:55	33	11,5	12	34	150
0:16:56	33	11,5	12	34	150
0:16:57	33	11,5	12	34	150
0:16:58	33	11,5	12	34	150
0:16:59	33	11,5	12	34	150
0:17:00	33	11,5	12	34	150
0:17:01	33	11,5	12	34	150
0:17:02	33	11,5	12	34	150
0:17:03	33	11,5	12	34	150
0:17:04	33	11,5	12	34	150
0:17:05	33	11,5	12	34	150
0:17:06	33	11,5	12	34	150
0:17:07	33	11,5	12	34	150
0:17:08	33	11,5	12	34	150
0:17:09	33	11,8	12	34	150
0:17:10	33	11,9	12	34	150
0:17:11	33	11,9	12	34	150
0:17:12	33	11,9	12	34	150
0:17:13	33	11,9	12	34	150
0:17:14	33	11,9	12	34	150
0:17:15	33	11,9	12	34	150
0:17:16	33	11,9	12	34	150
0:17:17	33	11,9	12	34	150
0:17:18	33	11,9	12	34	150
0:17:19	33	11,9	12	34	150
0:17:20	33	11,9	12	34	150
0:17:21	33	11,9	12	34	150
0:17:22	33	11,9	12	34	150
0:17:23	33	11,9	12	34	150
0:17:24	33	11,9	12	34	150
0:17:25	33	11,9	12	35	150
0:17:26	33	11,9	12	35	150
0:17:27	33	11,9	12	34	150
0:17:28	33	11,9	12	35	150
0:17:29	33	11,9	12	35	150
0:17:30	33	11,9	12	35	150
0:17:31	33	11,9	12	35	150
0:17:32	33	11,9	12	35	150
0:17:33	33	11,9	12	35	150
0:17:34	33	11,9	12	35	150
0:17:35	33	11,9	12	35	150
0:17:36	33	11,9	12	35	150
0:17:37	33	11,9	12	35	150
0:17:38	33	11,9	12	35	150
0:17:39	33	11,9	12	35	150
0:17:40	33	11,9	12	35	150
0:17:41	33	11,9	12	35	150
0:17:42	33	11,9	12	35	150
0:17:43	33	11,9	12	35	150
0:17:44	33	12,0	12	35	150
0:17:45	33	12,0	12	35	150
0:17:46	33	12,0	12	35	150
0:17:47	33	12,0	12	35	150
0:17:48	33	12,0	12	35	150
0:17:49	33	12,0	12	35	150
0:17:50	33	12,0	12	35	150
0:17:51	33	12,0	12	35	150
0:17:52	33	12,0	12	35	150
0:17:53	33	12,0	12	35	150
0:17:54	33	12,0	12	35	150
0:17:55	33	12,0	12	35	150
0:17:56	33	12,1	12	35	150
0:17:57	33	12,2	12	35	150
0:17:58	33	12,2	12	35	150
0:17:59	33	12,2	12	35	150
0:18:00	33	12,2	12	35	150
0:18:01	33	12,2	12	35	150
0:18:02	33	12,2	12	35	150
0:18:03	33	12,2	12	35	150
0:18:04	33	12,2	12	35	150
0:18:05	33	12,2	12	36	150
0:18:06	33	12,2	12	36	150
0:18:07	33	12,2	12	36	150
0:18:08	33	12,2	12	36	150
0:18:09	33	12,2	12	36	150
0:18:10	33	12,2	12	36	150
0:18:11	33	12,2	12	36	150
0:18:12	33	12,2	12	35	150
0:18:13	33	12,2	12	36	150
0:18:14	33	12,2	12	36	150
0:18:15	33	12,2	12	36	150
0:18:16	33	12,3	12	36	150
0:18:17	33	12,3	12	36	150
0:18:18	33	12,5	12	36	150
0:18:19	33	12,5	12	36	150
0:18:20	33	12,5	12	36	150
0:18:21	33	12,5	12	36	150
0:18:22	33	12,5	12	36	150
0:18:23	33	12,6	12	36	150
0:18:24	33	12,6	12	36	150
0:18:25	33	12,6	12	36	150
0:18:26	33	12,6	12	36	150
0:18:27	33	12,6	12	36	150
0:18:28	33	12,6	12	36	150
0:18:29	33	12,6	12	36	150
0:18:30	33	12,6	12	36	150
0:18:31	33	12,6	12	36	150
0:18:32	33	12,6	12	36	150
0:18:33	33	12,6	12	36	150
0:18:34	33	12,6	12	36	150
0:18:35	33	12,6	12	36	150
0:18:36	33	12,6	12	36	150
0:18:37	33	12,6	13	36	150
0:18:38	33	12,6	12	36	150
0:18:39	33	12,6	13	36	150
0:18:40	33	12,6	13	36	150
0:18:41	33	12,6	13	36	150
0:18:42	33	12,6	13	36	150
0:18:43	33	12,6	13	36	150
0:18:44	33	12,6	13	36	150
0:18:45	33	12,6	13	36	150
0:18:46	33	12,6	13	36	150
0:18:47	33	12,6	13	36	150
0:18:48	34	12,6	13	36	150
0:18:49	34	12,6	13	36	150
0:18:50	34	12,6	13	36	150
0:18:51	34	12,6	13	36	150
0:18:52	34	12,7	13	36	150
0:18:53	34	12,7	13	36	150
0:18:54	34	12,8	13	36	150
0:18:55	34	12,8	13	36	150
0:18:56	34	12,8	13	36	150
0:18:57	34	12,8	13	36	150
0:18:58	34	12,8	13	37	150
0:18:59	34	12,8	13	36	150
0:19:00	34	12,8	13	37	150
0:19:01	34	12,8	13	36	150
0:19:02	34	12,8	13	37	150
0:19:03	34	12,8	13	37	150
0:19:04	34	12,8	13	37	150
0:19:05	34	12,8	13	37	150
0:19:06	34	12,9	13	37	150
0:19:07	34	13,0	13	37	150
0:19:08	34	13,1	13	37	150
0:19:09	34	13,1	13	37	150
0:19:10	34	13,1	13	37	150
0:19:11	34	13,1	13	37	150
0:19:12	34	13,1	13	37	150
0:19:13	34	13,1	13	37	150
0:19:14	34	13,1	13	37	150
0:19:15	34	13,1	13	37	150
0:19:16	34	13,1	13	37	150
0:19:17	34	13,1	13	37	150
0:19:18	34	13,1	13	37	150
0:19:19	34	13,1	13	37	150
0:19:20	34	13,1	13	37	150
0:19:21	34	13,1	13	37	150
0:19:22	34	13,1	13	37	150
0:19:23	34	13,1	13	37	150
0:19:24	34	13,1	13	37	150
0:19:25	34	13,1	13	37	150
0:19:26	34	13,1	13	37	150
0:19:27	34	13,1	12	37	150
0:19:28	34	13,1	12	37	150
0:19:29	34	13,1	12	37	150
0:19:30	34	13,1	12	37	150
0:19:31	34	13,1	13	37	150
0:19:32	34	13,1	13	37	150
0:19:33	34	13,1	13	37	150
0:19:34	34	13,1	13	37	150
0:19:35	34	13,1	13	37	150
0:19:36	34	13,1	13	37	150
0:19:37	34	13,1	13	37	150
0:19:38	34	13,1	13	37	150
0:19:39	34	13,1	13	37	150
0:19:40	34	13,2	13	37	150
0:19:41	34	13,5	13	37	150
0:19:42	34	13,5	13	37	150
0:19:43	34	13,6	13	37	150
0:19:44	34	13,6	13	37	150
0:19:45	34	13,6	13	37	150
0:19:46	34	13,6	13	37	150
0:19:47	34	13,6	13	37	150
0:19:48	34	13,6	13	37	150
0:19:49	34	13,6	13	37	150
0:19:50	34	13,6	13	37	150
0:19:51	34	13,6	13	37	150
0:19:52	34	13,5	13	37	150
0:19:53	34	13,5	13	37	150
0:19:54	34	13,5	13	37	150
0:19:55	34	13,5	13	37	150
0:19:56	34	13,5	13	37	150
0:19:57	34	13,5	13	37	150
0:19:58	34	13,5	13	37	150
0:19:59	34	13,5	13	37	150
0:20:00	34	13,5	13	37	150
0:20:01	34	13,5	13	37	150
0:20:02	34	13,5	13	37	150
0:20:03	34	13,5	13	37	150
0:20:04	34	13,5	13	37	150
0:20:05	34	13,5	13	37	150
0:20:06	34	13,5	13	37	150
0:20:07	34	13,5	13	37	150
0:20:08	34	13,5	13	37	150
0:20:09	34	13,5	13	37	150
0:20:10	34	13,5	13	37	150
0:20:11	34	13,5	13	37	150
0:20:12	34	13,5	13	37	150
0:20:13	34	13,5	13	37	150
0:20:14	34	13,5	13	37	150
0:20:15	34	13,5	13	37	150
0:20:16	34	13,5	13	37	150
0:20:17	34	13,5	13	37	150
0:20:18	34	13,5	13	37	150
0:20:19	34	13,6	13	37	150
0:20:20	34	13,7	13	37	150
0:20:21	34	13,7	13	37	150
0:20:22	34	13,7	13	38	150
0:20:23	34	13,7	13	37	150
0:20:24	34	13,7	13	38	150
0:20:25	34	13,7	13	37	150
0:20:26	34	13,7	13	37	150
0:20:27	34	13,7	13	37	150
0:20:28	34	13,7	13	37	150
0:20:29	34	13,7	13	38	150
0:20:30	34	13,7	13	38	150
0:20:31	34	13,7	13	37	150
0:20:32	34	13,7	13	38	150
0:20:33	34	13,7	13	38	150
0:20:34	34	13,8	13	38	150
0:20:35	34	13,9	13	38	150
0:20:36	34	14,0	13	38	150
0:20:37	34	14,0	13	38	150
0:20:38	34	14,0	13	38	150
0:20:39	34	14,0	13	38	150
0:20:40	34	14,0	13	38	150
0:20:41	34	14,0	13	38	150
0:20:42	34	14,0	13	38	150
0:20:43	34	14,0	13	38	150
0:20:44	34	14,0	13	38	150
0:20:45	34	14,0	13	38	150
0:20:46	35	14,0	13	38	150
0:20:47	35	14,0	13	38	150
0:20:48	35	14,0	13	38	150
0:20:49	35	14,0	13	38	150
0:20:50	35	14,0	13	38	150
0:20:51	35	14,0	13	38	150
0:20:52	35	14,0	13	38	150
0:20:53	35	14,0	13	38	150
0:20:54	35	14,0	13	38	150
0:20:55	35	14,0	13	38	150
0:20:56	35	14,0	13	38	150
0:20:57	35	14,0	13	38	150
0:20:58	35	14,0	13	38	150
0:20:59	35	14,0	13	38	150
0:21:00	35	14,0	13	38	150
0:21:01	35	14,0	13	38	150
0:21:02	35	14,2	13	38	150
0:21:03	35	14,4	13	38	150
0:21:04	35	14,4	13	38	150
0:21:05	35	14,4	13	38	150
0:21:06	35	14,5	13	38	150
0:21:07	35	14,4	13	38	150
0:21:08	35	14,4	13	38	150
0:21:09	35	14,4	13	38	150
0:21:10	35	14,4	13	38	150
0:21:11	35	14,4	13	38	150
0:21:12	35	14,4	13	38	150
0:21:13	35	14,4	13	38	150
0:21:14	35	14,4	13	38	150
0:21:15	35	14,4	13	38	150
0:21:16	35	14,4	13	38	150
0:21:17	35	14,4	14	38	150
0:21:18	35	14,4	14	38	150
0:21:19	35	14,4	14	38	150
0:21:20	35	14,4	14	38	150
0:21:21	35	14,4	14	38	150
0:21:22	35	14,4	14	38	150
0:21:23	35	14,4	14	38	150
0:21:24	35	14,4	14	38	150
0:21:25	35	14,4	13	38	150
0:21:26	35	14,4	13	38	150
0:21:27	35	14,4	13	38	150
0:21:28	35	14,4	13	38	150
0:21:29	35	14,4	13	38	150
0:21:30	35	14,4	13	38	150
0:21:31	35	14,4	13	38	150
0:21:32	35	14,4	13	38	150
0:21:33	35	14,4	13	38	150
0:21:34	35	14,4	13	38	150
0:21:35	35	14,4	13	38	150
0:21:36	35	14,4	13	38	150
0:21:37	35	14,4	13	38	150
0:21:38	35	14,4	13	38	150
0:21:39	35	14,4	13	38	150
0:21:40	35	14,7	13	38	150
0:21:41	35	14,8	13	38	150
0:21:42	35	14,8	13	38	150
0:21:43	35	14,9	13	38	150
0:21:44	35	14,9	13	38	150
0:21:45	35	14,9	13	38	150
0:21:46	35	14,9	13	38	150
0:21:47	35	14,9	13	38	150
0:21:48	35	14,9	13	38	150
0:21:49	35	14,8	13	38	150
0:21:50	35	14,8	13	38	150
0:21:51	35	14,8	13	38	150
0:21:52	35	14,8	13	38	150
0:21:53	35	14,8	13	38	150
0:21:54	35	14,8	13	38	150
0:21:55	35	14,8	13	38	150
0:21:56	35	14,8	13	38	150
0:21:57	35	14,8	13	38	150
0:21:58	35	14,8	13	38	150
0:21:59	35	14,8	13	38	150
0:22:00	35	14,8	13	38	150
0:22:01	35	14,8	13	38	150
0:22:02	35	14,8	13	38	150
0:22:03	35	14,8	13	38	150
0:22:04	35	14,8	13	38	150
0:22:05	35	14,8	13	38	150
0:22:06	35	14,8	13	38	150
0:22:07	35	14,8	13	38	150
0:22:08	35	14,8	13	38	150
0:22:09	35	14,8	13	38	150
0:22:10	35	14,8	13	38	150
0:22:11	35	14,8	13	38	150
0:22:12	35	14,8	13	38	150
0:22:13	35	14,8	13	38	150
0:22:14	35	14,8	13	38	150
0:22:15	35	14,8	13	38	150
0:22:16	35	14,8	13	39	150
0:22:17	35	14,9	13	38	150
0:22:18	35	14,9	13	38	150
0:22:19	35	14,9	13	38	150
0:22:20	35	15,0	13	39	150
0:22:21	35	15,0	13	39	150
0:22:22	35	15,0	13	38	150
0:22:23	35	15,0	14	39	150
0:22:24	35	15,0	14	39	150
0:22:25	35	15,2	14	39	150
0:22:26	35	15,3	14	39	150
0:22:27	35	15,3	14	38	150
0:22:28	35	15,3	14	39	150
0:22:29	35	15,3	14	39	150
0:22:30	35	15,3	14	39	150
0:22:31	35	15,3	14	39	150
0:22:32	35	15,3	14	39	150
0:22:33	35	15,3	14	39	150
0:22:34	35	15,3	14	39	150
0:22:35	36	15,3	14	39	150
0:22:36	36	15,3	14	39	150
0:22:37	35	15,3	14	39	150
0:22:38	36	15,3	14	39	150
0:22:39	36	15,3	13	39	150
0:22:40	36	15,3	13	39	150
0:22:41	36	15,3	13	39	150
0:22:42	36	15,3	13	39	150
0:22:43	36	15,3	13	39	150
0:22:44	36	15,3	13	39	150
0:22:45	36	15,3	13	39	150
0:22:46	36	15,3	13	39	150
0:22:47	36	15,3	13	39	150
0:22:48	36	15,3	13	39	150
0:22:49	36	15,3	13	39	150
0:22:50	36	15,3	14	39	150
0:22:51	36	15,3	14	39	150
0:22:52	36	15,3	14	39	150
0:22:53	36	15,3	14	39	150
0:22:54	36	15,3	14	39	150
0:22:55	36	15,3	14	39	150
0:22:56	36	15,3	14	39	150
0:22:57	36	15,3	14	39	150
0:22:58	36	15,3	14	39	150
0:22:59	36	15,5	14	39	150
0:23:00	36	15,6	14	39	150
0:23:01	36	15,7	14	39	150
0:23:02	36	15,7	14	39	150
0:23:03	36	15,7	14	39	150
0:23:04	36	15,7	14	39	150
0:23:05	36	15,7	14	39	150
0:23:06	36	15,7	14	39	150
0:23:07	36	15,7	14	39	150
0:23:08	36	15,7	13	39	150
0:23:09	36	15,7	13	39	150
0:23:10	36	15,7	13	39	150
0:23:11	36	15,7	13	39	150
0:23:12	36	15,7	13	39	150
0:23:13	36	15,7	13	39	150
0:23:14	36	15,7	13	39	150
0:23:15	36	15,7	13	39	150
0:23:16	36	15,7	13	39	150
0:23:17	36	15,7	13	39	150
0:23:18	36	15,7	13	39	150
0:23:19	36	15,7	13	39	150
0:23:20	36	15,7	13	39	150
0:23:21	36	15,7	13	39	150
0:23:22	36	15,7	13	39	150
0:23:23	36	15,7	13	39	150
0:23:24	36	15,7	13	39	150
0:23:25	36	15,7	13	39	150
0:23:26	36	15,7	13	39	150
0:23:27	36	15,7	13	39	150
0:23:28	36	15,7	13	39	150
0:23:29	36	15,7	13	39	150
0:23:30	36	15,7	13	39	150
0:23:31	36	15,7	13	39	150
0:23:32	36	15,7	13	39	150
0:23:33	36	15,7	13	39	150
0:23:34	36	15,7	13	39	150
0:23:35	36	15,7	13	39	150
0:23:36	36	15,8	13	39	150
0:23:37	36	16,0	13	39	150
0:23:38	36	16,0	13	39	150
0:23:39	36	16,1	13	39	150
0:23:40	36	16,1	13	39	150
0:23:41	36	16,1	13	39	150
0:23:42	36	16,1	13	39	150
0:23:43	36	16,1	13	39	150
0:23:44	36	16,1	13	39	150
0:23:45	36	16,1	13	39	150
0:23:46	36	16,1	13	39	150
0:23:47	36	16,1	13	39	150
0:23:48	36	16,1	13	39	150
0:23:49	36	16,1	13	39	150
0:23:50	36	16,1	13	39	150
0:23:51	36	16,1	13	39	150
0:23:52	36	16,1	13	39	150
0:23:53	36	16,1	13	39	150
0:23:54	36	16,1	13	39	150
0:23:55	36	16,1	13	39	150
0:23:56	36	16,1	13	40	150
0:23:57	36	16,1	13	39	150
0:23:58	36	16,1	13	39	150
0:23:59	36	16,1	13	39	150
0:24:00	36	16,1	13	39	150
0:24:01	36	16,1	13	40	150
0:24:02	36	16,1	13	40	150
0:24:03	36	16,1	13	40	150
0:24:04	36	16,1	13	40	150
0:24:05	36	16,1	13	40	150
0:24:06	36	16,1	13	39	150
0:24:07	36	16,1	13	40	150
0:24:08	36	16,1	13	40	150
0:24:09	36	16,1	13	40	150
0:24:10	36	16,1	13	40	150
0:24:11	36	16,2	13	40	150
0:24:12	36	16,2	13	40	150
0:24:13	36	16,3	13	40	150
0:24:14	36	16,3	13	40	150
0:24:15	36	16,3	13	40	150
0:24:16	36	16,3	13	40	150
0:24:17	36	16,3	13	40	150
0:24:18	36	16,3	13	40	150
0:24:19	36	16,3	13	40	150
0:24:20	36	16,3	13	40	150
0:24:21	36	16,3	13	40	150
0:24:22	36	16,3	13	40	150
0:24:23	36	16,3	13	40	150
0:24:24	37	16,3	13	40	150
0:24:25	37	16,3	13	40	150
0:24:26	37	16,3	13	40	150
0:24:27	37	16,4	13	40	150
0:24:28	37	16,4	13	40	150
0:24:29	37	16,4	13	40	150
0:24:30	37	16,4	13	40	150
0:24:31	37	16,4	13	40	150
0:24:32	37	16,4	13	40	150
0:24:33	37	16,4	13	40	150
0:24:34	37	16,4	13	40	150
0:24:35	37	16,4	13	40	150
0:24:36	37	16,4	13	40	150
0:24:37	37	16,4	13	40	150
0:24:38	37	16,4	13	40	150
0:24:39	37	16,4	13	40	150
0:24:40	37	16,4	13	40	150
0:24:41	37	16,5	13	40	150
0:24:42	37	16,6	13	40	150
0:24:43	37	16,7	13	40	150
0:24:44	37	16,7	13	40	150
0:24:45	37	16,7	13	40	150
0:24:46	37	16,7	13	40	150
0:24:47	37	16,7	13	40	150
0:24:48	37	16,7	13	40	150
0:24:49	37	16,7	13	40	150
0:24:50	37	16,7	13	40	150
0:24:51	37	16,7	13	40	150
0:24:52	37	16,7	13	40	150
0:24:53	37	16,7	13	40	150
0:24:54	37	16,7	13	40	150
0:24:55	37	16,7	13	40	150
0:24:56	37	16,7	13	40	150
0:24:57	37	16,7	13	40	150
0:24:58	37	16,7	13	40	150
0:24:59	37	16,7	13	40	150
0:25:00	37	16,7	13	40	150
0:25:01	37	16,7	13	40	150
0:25:02	37	16,7	13	40	150
0:25:03	37	16,7	13	40	150
0:25:04	37	16,7	13	40	150
0:25:05	37	16,7	13	40	150
0:25:06	37	16,9	13	40	150
0:25:07	37	17,0	13	40	150
0:25:08	37	17,1	13	40	150
0:25:09	37	17,1	13	40	150
0:25:10	37	17,1	13	40	150
0:25:11	37	17,1	13	40	150
0:25:12	37	17,1	13	40	150
0:25:13					
0:25:14	37	17,1	13	40	150
0:25:15	37	17,1	13	40	150
0:25:16	37	17,1	13	40	150
0:25:17	37	17,1	13	40	150
0:25:18	37	17,1	13	40	150
0:25:19	37	17,1	13	40	150
0:25:20	37	17,1	13	40	150
0:25:21	37	17,0	13	40	150
0:25:22	37	17,0	13	40	150
0:25:23	37	17,0	13	40	150
0:25:24	37	17,0	13	40	150
0:25:25	37	17,0	13	40	150
0:25:26	37	17,0	13	40	150
0:25:27	37	17,0	13	40	150
0:25:28	37	17,0	13	40	150
