Repository: ProgWizer/parser

File: project-root/data/Data Acquisition/Data Acquisition/2021 year (353)/21-273.txt (part 1 of 2)
--Test Summary--
Full Path and File Name	
Instrument Name	7222
Instrument Type	Model 7222 Consistometer
Instrument Serial Number	
Test Start Date	22.10.2021
Test Start Time	10:05:34
Test Stop Date	22.10.2021
Test Stop Time	18:16:54
Test Length	8:11:20
Final Sample Time Offset	8:11:20
Controller Schedule Name	
Sampling Period	10 seconds
Comments	
Information	WellID	
Information	Customer	
Information	EngName	
Information	CementClass	G
Information	CementMfr	Ñóõîé Ëîã
Information	Additives	30%SilicaFlour+0.6CFL-117+0.3CD-301
Information	Density	1900
Information	BHCT	90
Information	BHST	
Information	FluidLoss	
Information	JobType	
Calculated Value	Time_30Bc	0:02:20
Calculated Value	Time_70Bc	8:11:20
Initial Temperature (°C)	24 °C
Final Temperature (°C)	91 °C
Initial Pressure (MPa)	6,5 MPa
Final Pressure (MPa)	55,6 MPa
Initial Consistency (Bc)	21 Bc
Final Consistency (Bc)	78 Bc
--Data--
Time (HH:MM:SS)	Temperature (°C)	Pressure (MPa)	Consistency (Bc)
0:00:00	24	6,5	21
0:00:10	24	6,5	20
0:00:20	24	6,6	19
0:00:30	24	6,7	19
0:00:40	24	6,8	19
0:00:50	24	7,0	19
0:01:00	25	7,2	21
0:01:10	25	7,4	20
0:01:20	25	7,7	25
0:01:30	25	8,0	25
0:01:40	25	8,3	23
0:01:50	25	8,6	22
0:02:00	25	8,9	24
0:02:10	25	9,2	31
0:02:20	25	9,5	31
0:02:30	26	9,7	22
0:02:40	26	10,0	19
0:02:50	26	10,2	20
0:03:00	26	10,4	21
0:03:10	26	10,7	22
0:03:20	27	10,9	29
0:03:30	27	11,1	29
0:03:40	27	11,3	21
0:03:50	27	11,5	18
0:04:00	27	11,8	18
0:04:10	28	12,0	17
0:04:20	28	12,2	17
0:04:30	28	12,4	17
0:04:40	28	12,6	20
0:04:50	28	12,8	21
0:05:00	29	13,0	23
0:05:10	29	13,2	22
0:05:20	29	13,4	21
0:05:30	29	13,6	20
0:05:40	30	13,8	19
0:05:50	30	14,1	18
0:06:00	30	14,3	20
0:06:10	30	14,6	21
0:06:20	31	14,8	25
0:06:30	31	15,0	23
0:06:40	31	15,2	23
0:06:50	31	15,3	21
0:07:00	32	15,5	26
0:07:10	32	15,6	23
0:07:20	32	15,7	22
0:07:30	32	15,9	19
0:07:40	33	16,0	18
0:07:50	33	16,2	17
0:08:00	33	16,4	17
0:08:10	33	16,5	16
0:08:20	33	16,7	16
0:08:30	34	16,8	17
0:08:40	34	17,0	16
0:08:50	34	17,3	16
0:09:00	34	17,5	17
0:09:10	35	17,7	18
0:09:20	35	17,9	19
0:09:30	35	18,1	17
0:09:40	35	18,3	16
0:09:50	35	18,4	16
0:10:00	36	18,5	17
0:10:10	36	18,7	17
0:10:20	36	18,9	17
0:10:30	36	19,0	16
0:10:40	37	19,1	16
0:10:50	37	19,3	16
0:11:00	37	19,4	16
0:11:10	37	19,6	16
0:11:20	38	19,8	15
0:11:30	38	19,9	16
0:11:40	38	20,1	17
0:11:50	38	20,3	16
0:12:00	38	20,4	16
0:12:10	39	20,6	15
0:12:20	39	20,8	16
0:12:30	39	21,0	16
0:12:40	39	21,2	16
0:12:50	39	21,4	17
0:13:00	40	21,6	17
0:13:10	40	21,8	17
0:13:20	40	22,0	17
0:13:30	40	22,2	17
0:13:40	41	22,3	17
0:13:50	41	22,5	16
0:14:00	41	22,7	16
0:14:10	41	22,9	15
0:14:20	41	23,0	15
0:14:30	42	23,2	15
0:14:40	42	23,3	15
0:14:50	42	23,5	15
0:15:00	42	23,6	15
0:15:10	42	23,8	15
0:15:20	43	24,0	15
0:15:30	43	24,2	14
0:15:40	43	24,4	14
0:15:50	43	24,5	14
0:16:00	44	24,7	14
0:16:10	44	24,9	14
0:16:20	44	25,1	14
0:16:30	44	25,3	14
0:16:40	44	25,5	14
0:16:50	45	25,7	14
0:17:00	45	25,9	14
0:17:10	45	26,1	14
0:17:20	45	26,3	14
0:17:30	45	26,4	14
0:17:40	46	26,7	14
0:17:50	46	26,9	14
0:18:00	46	27,0	14
0:18:10	46	27,1	17
0:18:20	46	27,3	15
0:18:30	47	27,5	14
0:18:40	47	27,8	14
0:18:50	47	28,0	14
0:19:00	47	28,1	15
0:19:10	47	28,3	14
0:19:20	48	28,5	14
0:19:30	48	28,6	14
0:19:40	48	28,8	14
0:19:50	48	29,0	14
0:20:00	48	29,2	14
0:20:10	49	29,4	14
0:20:20	49	29,5	14
0:20:30	49	29,7	14
0:20:40	49	29,8	13
0:20:50	50	30,0	13
0:21:00	50	30,2	14
0:21:10	50	30,3	13
0:21:20	50	30,5	13
0:21:30	50	30,7	20
0:21:40	50	30,9	22
0:21:50	51	31,1	23
0:22:00	51	31,3	21
0:22:10	51	31,6	20
0:22:20	51	31,7	18
0:22:30	52	31,9	17
0:22:40	52	32,1	16
0:22:50	52	32,3	14
0:23:00	52	32,5	13
0:23:10	52	32,7	13
0:23:20	53	32,9	13
0:23:30	53	33,0	13
0:23:40	53	33,2	13
0:23:50	53	33,4	12
0:24:00	53	33,5	13
0:24:10	54	33,6	13
0:24:20	54	33,8	13
0:24:30	54	34,0	13
0:24:40	54	34,2	14
0:24:50	54	34,3	24
0:25:00	55	34,6	21
0:25:10	55	34,8	19
0:25:20	55	35,0	18
0:25:30	55	35,2	17
0:25:40	55	35,4	17
0:25:50	56	35,7	17
0:26:00	56	35,8	17
0:26:10	56	35,9	18
0:26:20	56	36,1	17
0:26:30	57	36,2	17
0:26:40	57	36,4	17
0:26:50	57	36,6	17
0:27:00	57	36,8	17
0:27:10	57	37,0	18
0:27:20	58	37,2	15
0:27:30	58	37,4	15
0:27:40	58	37,6	15
0:27:50	58	37,8	14
0:28:00	58	37,9	14
0:28:10	59	38,1	14
0:28:20	59	38,3	14
0:28:30	59	38,5	13
0:28:40	59	38,7	14
0:28:50	59	38,8	13
0:29:00	60	39,0	13
0:29:10	60	39,1	13
0:29:20	60	39,3	13
0:29:30	60	39,5	13
0:29:40	60	39,6	13
0:29:50	61	39,8	13
0:30:00	61	39,9	13
0:30:10	61	40,1	19
0:30:20	61	40,3	17
0:30:30	61	40,6	17
0:30:40	62	40,8	16
0:30:50	62	41,5	15
0:31:00	62	41,2	15
0:31:10	62	41,5	14
0:31:20	62	41,7	14
0:31:30	63	41,9	13
0:31:40	63	42,1	13
0:31:50	63	42,3	12
0:32:00	63	42,4	12
0:32:10	64	42,6	12
0:32:20	64	42,8	12
0:32:30	64	43,4	12
0:32:40	64	43,5	12
0:32:50	64	43,6	12
0:33:00	65	43,8	12
0:33:10	65	43,8	12
0:33:20	65	44,1	12
0:33:30	65	44,3	11
0:33:40	65	44,5	11
0:33:50	66	44,7	11
0:34:00	66	44,9	11
0:34:10	66	45,1	11
0:34:20	66	45,3	11
0:34:30	66	45,4	11
0:34:40	67	45,7	10
0:34:50	67	46,0	10
0:35:00	67	46,2	10
0:35:10	67	46,3	10
0:35:20	67	46,5	10
0:35:30	68	46,7	10
0:35:40	68	46,9	10
0:35:50	68	47,1	10
0:36:00	68	47,2	10
0:36:10	68	47,4	10
0:36:20	69	47,5	10
0:36:30	69	47,7	10
0:36:40	69	48,0	9
0:36:50	69	48,1	10
0:37:00	69	48,3	9
0:37:10	70	48,4	10
0:37:20	70	48,6	9
0:37:30	70	48,8	10
0:37:40	70	48,9	10
0:37:50	70	49,1	9
0:38:00	71	49,3	10
0:38:10	71	49,5	9
0:38:20	71	49,7	10
0:38:30	71	49,9	9
0:38:40	71	50,1	9
0:38:50	72	50,3	10
0:39:00	72	50,5	9
0:39:10	72	50,7	9
0:39:20	72	50,9	9
0:39:30	72	51,1	9
0:39:40	73	51,3	9
0:39:50	73	51,5	9
0:40:00	73	51,7	9
0:40:10	73	51,9	9
0:40:20	73	52,0	9
0:40:30	74	52,2	9
0:40:40	74	52,4	9
0:40:50	74	52,6	9
0:41:00	74	52,8	9
0:41:10	74	53,0	9
0:41:20	75	53,2	9
0:41:30	75	53,4	9
0:41:40	75	53,6	9
0:41:50	75	53,8	9
0:42:00	75	53,9	9
0:42:10	76	54,1	9
0:42:20	76	54,3	9
0:42:30	76	54,4	10
0:42:40	76	54,6	9
0:42:50	76	54,9	9
0:43:00	77	55,0	9
0:43:10	77	55,2	9
0:43:20	77	55,3	9
0:43:30	77	55,5	8
0:43:40	77	55,6	8
0:43:50	78	55,8	8
0:44:00	78	56,0	11
0:44:10	78	56,3	16
0:44:20	78	56,5	11
0:44:30	78	56,7	10
0:44:40	79	56,5	8
0:44:50	79	53,4	11
0:45:00	79	53,6	10
0:45:10	79	53,8	9
0:45:20	79	54,0	9
0:45:30	80	54,2	9
0:45:40	80	54,4	9
0:45:50	80	54,7	9
0:46:00	80	55,0	9
0:46:10	80	55,1	9
0:46:20	81	55,3	9
0:46:30	81	55,5	9
0:46:40	81	55,6	9
0:46:50	81	55,8	9
0:47:00	82	56,0	9
0:47:10	82	56,1	9
0:47:20	82	56,3	9
0:47:30	82	56,4	9
0:47:40	82	56,5	9
0:47:50	83	56,8	9
0:48:00	83	56,9	9
0:48:10	83	57,1	9
0:48:20	83	57,2	9
0:48:30	83	57,4	9
0:48:40	84	57,6	9
0:48:50	84	57,8	9
0:49:00	84	58,0	9
0:49:10	84	58,3	9
0:49:20	84	58,5	9
0:49:30	85	58,7	9
0:49:40	85	58,9	9
0:49:50	85	59,1	9
0:50:00	85	59,2	9
0:50:10	85	59,4	9
0:50:20	86	59,6	9
0:50:30	86	59,8	9
0:50:40	86	59,9	9
0:50:50	86	60,1	9
0:51:00	86	60,2	9
0:51:10	87	60,4	9
0:51:20	87	60,6	9
0:51:30	87	60,7	9
0:51:40	87	61,0	9
0:51:50	87	61,1	9
0:52:00	88	61,4	9
0:52:10	88	61,6	8
0:52:20	88	61,9	9
0:52:30	88	62,1	8
0:52:40	88	62,3	9
0:52:50	89	62,4	8
0:53:00	89	62,5	8
0:53:10	89	62,7	9
0:53:20	89	62,9	8
0:53:30	89	63,1	9
0:53:40	90	63,2	8
0:53:50	90	63,4	8
0:54:00	90	63,5	8
0:54:10	90	63,7	8
0:54:20	90	63,9	9
0:54:30	91	64,1	8
0:54:40	91	64,2	8
0:54:50	91	64,3	8
0:55:00	91	64,4	8
0:55:10	91	64,4	8
0:55:20	92	64,5	8
0:55:30	92	64,5	8
0:55:40	92	64,4	8
0:55:50	92	64,4	8
0:56:00	92	64,4	8
0:56:10	92	64,3	8
0:56:20	93	64,2	9
0:56:30	93	64,1	8
0:56:40	93	64,1	8
0:56:50	93	64,0	8
0:57:00	93	63,9	8
0:57:10	93	63,8	9
0:57:20	93	63,7	9
0:57:30	93	63,6	9
0:57:40	93	63,6	9
0:57:50	93	63,5	9
0:58:00	93	63,5	9
0:58:10	93	63,4	8
0:58:20	93	63,4	9
0:58:30	93	63,3	8
0:58:40	93	63,3	9
0:58:50	93	63,2	8
0:59:00	93	63,2	8
0:59:10	93	63,1	8
0:59:20	93	63,2	8
0:59:30	93	63,1	8
0:59:40	93	63,1	8
0:59:50	93	63,1	8
1:00:00	93	63,0	8
1:00:10	93	63,0	8
1:00:20	93	63,0	8
1:00:30	93	63,0	8
1:00:40	93	62,9	8
1:00:50	93	62,9	8
1:01:00	93	62,9	8
1:01:10	93	62,9	8
1:01:20	93	62,9	8
1:01:30	93	62,8	8
1:01:40	93	62,8	8
1:01:50	93	62,8	8
1:02:00	93	62,7	8
1:02:10	93	62,7	8
1:02:20	92	62,7	8
1:02:30	92	62,7	8
1:02:40	92	62,7	8
1:02:50	92	62,6	8
1:03:00	92	62,6	8
1:03:10	92	62,6	8
1:03:20	92	62,6	8
1:03:30	92	62,6	8
1:03:40	92	62,6	8
1:03:50	92	62,6	8
1:04:00	92	62,6	8
1:04:10	92	62,6	8
1:04:20	92	62,5	8
1:04:30	92	62,6	8
1:04:40	92	62,6	8
1:04:50	92	62,7	8
1:05:00	92	62,7	8
1:05:10	92	62,6	8
1:05:20	92	62,6	8
1:05:30	92	62,6	8
1:05:40	92	62,6	8
1:05:50	92	62,6	8
1:06:00	92	62,6	8
1:06:10	92	62,5	8
1:06:20	92	62,5	8
1:06:30	92	62,5	8
1:06:40	92	62,6	8
1:06:50	92	62,6	8
1:07:00	92	62,6	8
1:07:10	92	62,6	8
1:07:20	92	62,6	8
1:07:30	92	62,6	8
1:07:40	92	62,6	8
1:07:50	92	62,6	8
1:08:00	92	62,5	8
1:08:10	92	62,6	8
1:08:20	92	62,6	8
1:08:30	92	62,5	8
1:08:40	92	62,6	8
1:08:50	92	62,6	8
1:09:00	92	62,6	8
1:09:10	91	62,6	8
1:09:20	91	62,6	8
1:09:30	91	62,6	8
1:09:40	91	62,7	8
1:09:50	91	62,7	8
1:10:00	91	62,6	8
1:10:10	91	62,7	8
1:10:20	91	62,7	8
1:10:30	91	62,7	8
1:10:40	91	62,7	8
1:10:50	91	62,7	8
1:11:00	91	62,7	8
1:11:10	91	62,7	8
1:11:20	91	62,7	8
1:11:30	91	62,7	8
1:11:40	91	62,7	8
1:11:50	91	62,7	8
1:12:00	91	62,7	8
1:12:10	91	62,7	8
1:12:20	91	62,7	8
1:12:30	91	62,7	8
1:12:40	91	62,7	8
1:12:50	91	62,7	8
1:13:00	91	62,8	8
1:13:10	91	62,7	8
1:13:20	91	62,7	8
1:13:30	91	62,7	8
1:13:40	91	62,7	8
1:13:50	91	62,7	8
1:14:00	91	62,7	8
1:14:10	91	62,7	8
1:14:20	91	62,7	8
1:14:30	91	62,7	8
1:14:40	91	62,7	8
1:14:50	91	62,7	8
1:15:00	91	62,7	8
1:15:10	91	62,7	8
1:15:20	91	62,7	8
1:15:30	91	62,7	8
1:15:40	91	62,7	8
1:15:50	91	62,7	8
1:16:00	91	62,7	8
1:16:10	91	62,8	8
1:16:20	91	62,8	8
1:16:30	91	62,8	8
1:16:40	91	62,8	8
1:16:50	91	62,8	8
1:17:00	91	62,8	8
1:17:10	91	62,8	8
1:17:20	91	62,8	8
1:17:30	91	62,8	8
1:17:40	91	62,8	8
1:17:50	91	62,9	8
1:18:00	91	62,9	8
1:18:10	91	62,9	8
1:18:20	91	62,9	8
1:18:30	91	62,9	8
1:18:40	91	62,8	8
1:18:50	91	62,8	8
1:19:00	91	62,8	8
1:19:10	91	62,8	8
1:19:20	91	62,8	8
1:19:30	91	62,8	8
1:19:40	91	62,8	8
1:19:50	91	62,8	8
1:20:00	91	62,9	8
1:20:10	91	62,9	8
1:20:20	91	62,8	8
1:20:30	91	62,9	8
1:20:40	91	62,9	8
1:20:50	91	62,9	8
1:21:00	91	62,9	8
1:21:10	91	62,9	8
1:21:20	91	62,9	8
1:21:30	91	62,9	8
1:21:40	91	62,9	8
1:21:50	91	62,9	8
1:22:00	91	63,0	8
1:22:10	91	63,0	8
1:22:20	91	63,0	8
1:22:30	91	63,0	8
1:22:40	91	63,0	8
1:22:50	91	63,0	8
1:23:00	91	63,0	8
1:23:10	91	63,0	8
1:23:20	91	63,0	8
1:23:30	91	63,0	8
1:23:40	91	63,0	8
1:23:50	91	63,0	8
1:24:00	91	63,0	8
1:24:10	91	63,0	8
1:24:20	91	63,0	8
1:24:30	91	63,0	8
1:24:40	91	63,0	8
1:24:50	91	63,0	8
1:25:00	91	62,6	8
1:25:10	91	58,8	8
1:25:20	91	55,9	7
1:25:30	91	54,9	7
1:25:40	91	55,0	7
1:25:50	91	55,2	7
1:26:00	91	55,3	7
1:26:10	91	55,3	7
1:26:20	91	55,4	7
1:26:30	91	55,4	7
1:26:40	91	55,5	7
1:26:50	91	55,5	8
1:27:00	91	55,5	8
1:27:10	91	55,5	8
1:27:20	91	55,5	8
1:27:30	91	55,5	8
1:27:40	91	55,4	8
1:27:50	91	55,4	8
1:28:00	91	55,4	8
1:28:10	91	55,4	8
1:28:20	91	55,4	7
1:28:30	91	55,4	8
1:28:40	91	55,4	8
1:28:50	91	55,4	8
1:29:00	91	55,4	8
1:29:10	91	55,4	7
1:29:20	91	55,4	8
1:29:30	91	55,4	7
1:29:40	91	55,4	8
1:29:50	91	55,4	8
1:30:00	91	55,4	7
1:30:10	91	55,4	7
1:30:20	91	55,4	7
1:30:30	91	55,4	7
1:30:40	91	55,4	7
1:30:50	91	55,4	7
1:31:00	91	55,4	7
1:31:10	91	55,4	7
1:31:20	91	55,4	6
1:31:30	91	55,4	6
1:31:40	91	55,4	6
1:31:50	91	55,5	6
1:32:00	91	55,5	6
1:32:10	91	55,5	6
1:32:20	91	55,5	6
1:32:30	91	55,5	6
1:32:40	91	55,5	6
1:32:50	91	55,5	6
1:33:00	91	55,5	6
1:33:10	91	55,5	6
1:33:20	91	55,5	6
1:33:30	91	55,5	6
1:33:40	91	55,5	6
1:33:50	91	55,5	6
1:34:00	91	55,5	6
1:34:10	91	55,5	6
1:34:20	91	55,5	7
1:34:30	91	55,5	6
1:34:40	91	55,5	6
1:34:50	91	55,5	6
1:35:00	91	55,5	6
1:35:10	91	55,5	7
1:35:20	91	55,5	6
1:35:30	91	55,5	7
1:35:40	91	55,5	6
1:35:50	91	55,5	7
1:36:00	91	55,5	7
1:36:10	91	55,5	7
1:36:20	91	55,5	7
1:36:30	91	55,5	6
1:36:40	91	55,5	7
1:36:50	91	55,5	7
1:37:00	91	55,5	7
1:37:10	91	55,5	7
1:37:20	91	55,5	6
1:37:30	91	55,5	7
1:37:40	91	55,5	7
1:37:50	91	55,5	7
1:38:00	91	55,5	7
1:38:10	91	55,5	6
1:38:20	91	55,5	7
1:38:30	91	55,5	7
1:38:40	91	55,5	7
1:38:50	91	55,5	7
1:39:00	91	55,5	6
1:39:10	91	55,5	7
1:39:20	91	55,5	7
1:39:30	91	55,5	7
1:39:40	91	55,6	7
1:39:50	91	55,6	7
1:40:00	91	55,6	7
1:40:10	91	55,6	7
1:40:20	91	55,6	7
1:40:30	91	55,5	7
1:40:40	91	55,6	7
1:40:50	91	55,5	7
1:41:00	91	55,5	7
1:41:10	91	55,5	7
1:41:20	91	55,5	7
1:41:30	91	55,6	7
1:41:40	91	55,6	7
1:41:50	91	55,6	7
1:42:00	91	55,6	7
1:42:10	91	55,6	7
1:42:20	91	55,6	7
1:42:30	91	55,6	7
1:42:40	91	55,6	7
1:42:50	91	55,6	7
1:43:00	91	55,6	7
1:43:10	91	55,6	7
1:43:20	91	55,6	7
1:43:30	91	55,6	7
1:43:40	91	55,6	7
1:43:50	91	55,6	7
1:44:00	91	55,6	7
1:44:10	91	55,6	7
1:44:20	91	55,6	7
1:44:30	91	55,6	7
1:44:40	91	55,6	7
1:44:50	91	55,6	7
1:45:00	91	55,6	7
1:45:10	91	55,6	7
1:45:20	91	55,6	7
1:45:30	91	55,6	7
1:45:40	91	55,6	7
1:45:50	91	55,6	7
1:46:00	91	55,6	7
1:46:10	91	55,6	7
1:46:20	91	55,6	7
1:46:30	91	55,6	7
1:46:40	91	55,6	7
1:46:50	91	55,6	7
1:47:00	91	55,6	7
1:47:10	91	55,6	7
1:47:20	91	55,6	7
1:47:30	91	55,6	7
1:47:40	91	55,6	7
1:47:50	91	55,6	7
1:48:00	91	55,6	7
1:48:10	91	55,6	7
1:48:20	91	55,6	7
1:48:30	91	55,6	7
1:48:40	91	55,6	7
1:48:50	91	55,6	7
1:49:00	91	55,6	7
1:49:10	91	55,6	7
1:49:20	91	55,6	7
1:49:30	91	55,6	7
1:49:40	91	55,6	7
1:49:50	91	55,6	7
1:50:00	91	55,6	7
1:50:10	91	55,6	7
1:50:20	91	55,6	7
1:50:30	91	55,6	7
1:50:40	91	55,6	7
1:50:50	91	55,6	7
1:51:00	91	55,6	7
1:51:10	91	55,6	7
1:51:20	91	55,6	7
1:51:30	91	55,6	7
1:51:40	91	55,6	7
1:51:50	91	55,6	7
1:52:00	91	55,6	7
1:52:10	91	55,6	7
1:52:20	91	55,6	7
1:52:30	91	55,6	7
1:52:40	91	55,6	7
1:52:50	91	55,6	7
1:53:00	91	55,6	7
1:53:10	91	55,6	7
1:53:20	91	55,6	7
1:53:30	91	55,6	6
1:53:40	91	55,6	7
1:53:50	91	55,6	7
1:54:00	91	55,6	7
1:54:10	91	55,6	7
1:54:20	91	55,6	7
1:54:30	91	55,6	7
1:54:40	91	55,6	7
1:54:50	91	55,6	7
1:55:00	91	55,6	7
1:55:10	91	55,7	6
1:55:20	91	55,7	7
1:55:30	91	55,7	6
1:55:40	91	55,6	6
1:55:50	91	55,7	7
1:56:00	91	55,7	6
1:56:10	91	55,7	7
1:56:20	91	55,7	6
1:56:30	91	55,7	6
1:56:40	91	55,6	7
1:56:50	91	55,6	6
1:57:00	91	55,6	7
1:57:10	91	55,6	6
1:57:20	91	55,6	6
1:57:30	91	55,6	6
1:57:40	91	55,7	6
1:57:50	91	55,7	7
1:58:00	91	55,6	6
1:58:10	91	55,7	6
1:58:20	91	55,7	6
1:58:30	91	55,7	6
1:58:40	91	55,7	7
1:58:50	91	55,6	6
1:59:00	91	55,7	6
1:59:10	91	55,7	6
1:59:20	91	55,7	6
1:59:30	91	55,6	7
1:59:40	91	55,7	6
1:59:50	91	55,6	6
2:00:00	91	55,6	6
2:00:10	91	55,6	6
2:00:20	91	55,6	7
2:00:30	91	55,6	6
2:00:40	91	55,6	6
2:00:50	91	55,6	6
2:01:00	91	55,6	6
2:01:10	91	55,6	7
2:01:20	91	55,4	6
2:01:30	91	55,3	6
2:01:40	91	55,6	6
2:01:50	91	55,6	6
2:02:00	91	55,6	6
2:02:10	91	55,6	6
2:02:20	91	55,6	6
2:02:30	91	55,5	6
2:02:40	91	55,5	6
2:02:50	91	55,5	6
2:03:00	91	55,6	6
2:03:10	91	55,5	7
2:03:20	91	55,6	6
2:03:30	91	55,8	6
2:03:40	91	55,8	6
2:03:50	91	55,8	6
2:04:00	91	55,8	7
2:04:10	91	55,8	6
2:04:20	91	55,9	6
2:04:30	91	55,9	6
2:04:40	91	55,9	6
2:04:50	91	55,9	7
2:05:00	91	55,9	6
2:05:10	91	55,9	6
2:05:20	91	55,9	6
2:05:30	91	55,8	6
2:05:40	91	55,9	6
2:05:50	91	55,9	6
2:06:00	91	55,9	6
2:06:10	91	55,8	6
2:06:20	91	55,8	6
2:06:30	91	55,8	6
2:06:40	91	55,8	6
2:06:50	91	55,8	6
2:07:00	91	55,8	6
2:07:10	91	55,7	6
2:07:20	91	55,8	6
2:07:30	91	55,8	6
2:07:40	91	55,8	6
2:07:50	91	55,8	6
2:08:00	91	55,8	6
2:08:10	91	55,8	6
2:08:20	91	55,8	6
2:08:30	91	55,8	6
2:08:40	91	55,8	6
2:08:50	91	55,8	6
2:09:00	91	55,8	6
2:09:10	91	55,8	6
2:09:20	91	55,8	6
2:09:30	91	55,8	6
2:09:40	91	55,8	6
2:09:50	91	55,8	6
2:10:00	91	55,8	6
2:10:10	91	55,8	6
2:10:20	91	55,8	6
2:10:30	91	55,8	6
2:10:40	91	55,8	6
2:10:50	91	55,6	6
2:11:00	91	55,7	6
2:11:10	91	55,7	6
2:11:20	91	55,7	6
2:11:30	91	55,7	6
2:11:40	91	55,7	6
2:11:50	91	55,7	6
2:12:00	91	55,7	6
2:12:10	91	55,8	6
2:12:20	91	55,8	6
2:12:30	91	55,7	6
2:12:40	91	55,8	6
2:12:50	91	55,8	6
2:13:00	91	55,8	6
2:13:10	91	55,8	6
2:13:20	91	55,8	6
2:13:30	91	55,8	6
2:13:40	91	55,8	6
2:13:50	91	55,8	6
2:14:00	91	55,8	6
2:14:10	91	55,8	6
2:14:20	91	55,8	6
2:14:30	91	55,8	6
2:14:40	91	55,8	6
2:14:50	91	55,8	6
2:15:00	91	55,8	6
2:15:10	91	55,8	6
2:15:20	91	55,8	6
2:15:30	91	55,8	6
2:15:40	91	55,8	6
2:15:50	91	55,8	6
2:16:00	91	55,9	6
2:16:10	91	55,8	6
2:16:20	91	55,8	6
2:16:30	91	55,8	6
2:16:40	91	55,8	6
2:16:50	91	55,8	6
2:17:00	91	55,8	6
2:17:10	91	55,8	6
2:17:20	91	55,8	6
2:17:30	91	55,8	6
2:17:40	91	55,8	6
2:17:50	91	55,9	6
2:18:00	91	55,9	6
2:18:10	91	55,9	6
2:18:20	91	55,9	6
2:18:30	91	55,9	6
2:18:40	91	55,9	6
2:18:50	91	55,9	6
2:19:00	91	55,9	6
2:19:10	91	55,9	6
2:19:20	91	55,9	6
2:19:30	91	55,9	6
2:19:40	91	55,9	6
2:19:50	91	55,9	6
2:20:00	91	55,9	6
2:20:10	91	55,9	6
2:20:20	91	55,9	6
2:20:30	91	55,9	6
2:20:40	91	55,9	6
2:20:50	91	55,9	6
2:21:00	91	55,9	6
2:21:10	91	55,9	6
2:21:20	91	55,9	6
2:21:30	91	55,9	6
2:21:40	91	55,9	6
2:21:50	91	55,9	6
2:22:00	91	55,9	6
2:22:10	91	55,9	6
2:22:20	91	55,9	6
2:22:30	91	55,9	6
2:22:40	91	55,9	6
2:22:50	91	55,9	6
2:23:00	91	55,9	6
2:23:10	91	55,9	6
2:23:20	91	55,9	6
2:23:30	91	55,9	6
2:23:40	91	55,8	6
2:23:50	91	55,9	6
2:24:00	91	55,9	6
2:24:10	91	55,8	6
2:24:20	91	55,8	6
2:24:30	91	55,8	6
2:24:40	91	55,8	6
2:24:50	91	55,8	6
2:25:00	91	55,8	6
2:25:10	91	55,8	6
2:25:20	91	55,8	6
2:25:30	91	55,8	6
2:25:40	91	55,8	6
2:25:50	91	55,8	6
2:26:00	91	55,8	6
2:26:10	91	55,8	6
2:26:20	91	55,8	6
2:26:30	91	55,8	6
2:26:40	91	55,8	6
2:26:50	91	55,9	6
2:27:00	91	55,8	6
2:27:10	91	55,9	6
2:27:20	91	55,9	6
2:27:30	91	55,9	6
2:27:40	91	55,9	6
2:27:50	91	55,9	6
2:28:00	91	55,9	6
2:28:10	91	55,9	6
2:28:20	91	55,9	6
2:28:30	91	55,9	6
2:28:40	91	55,9	6
2:28:50	91	55,9	6
2:29:00	91	55,9	6
2:29:10	91	55,9	6
2:29:20	91	55,9	6
2:29:30	91	55,9	6
2:29:40	91	55,9	6
2:29:50	91	55,9	6
2:30:00	91	55,9	6
2:30:10	91	55,8	6
2:30:20	91	55,9	6
2:30:30	91	55,9	6
2:30:40	91	55,9	6
2:30:50	91	55,9	6
2:31:00	91	55,8	6
2:31:10	91	55,8	6
2:31:20	91	55,8	6
2:31:30	91	55,8	6
2:31:40	91	55,8	6
2:31:50	91	55,9	6
2:32:00	91	55,9	6
2:32:10	91	55,9	6
2:32:20	91	55,9	6
2:32:30	91	55,9	6
2:32:40	91	55,9	6
2:32:50	91	55,9	6
2:33:00	91	55,8	6
2:33:10	91	55,8	6
2:33:20	91	55,8	6
2:33:30	91	55,9	6
2:33:40	91	55,9	6
2:33:50	91	55,9	6
2:34:00	91	55,9	6
2:34:10	91	55,9	6
2:34:20	91	55,9	6
2:34:30	91	55,9	6
2:34:40	91	55,9	6
2:34:50	91	55,9	6
2:35:00	91	55,8	6
2:35:10	91	55,9	6
2:35:20	91	55,9	6
2:35:30	91	55,9	6
2:35:40	91	55,9	6
2:35:50	91	55,9	6
2:36:00	91	55,9	6
2:36:10	91	55,8	6
2:36:20	91	55,8	6
2:36:30	91	55,8	6
2:36:40	91	55,9	6
2:36:50	91	55,8	6
2:37:00	91	55,8	6
2:37:10	91	55,8	6
2:37:20	91	55,8	6
2:37:30	91	55,8	6
2:37:40	91	55,8	6
2:37:50	91	55,8	6
2:38:00	91	55,8	6
2:38:10	91	55,8	6
2:38:20	91	55,8	6
2:38:30	91	55,8	6
2:38:40	91	55,8	6
2:38:50	91	55,8	6
2:39:00	91	55,8	6
2:39:10	91	55,8	6
2:39:20	91	55,8	6
2:39:30	91	55,8	6
2:39:40	91	55,8	6
2:39:50	91	55,8	6
2:40:00	91	55,8	6
2:40:10	91	55,8	6
2:40:20	91	55,8	6
2:40:30	91	55,8	6
2:40:40	91	55,8	6
2:40:50	91	55,8	6
2:41:00	91	55,8	6
2:41:10	91	55,8	6
2:41:20	91	55,7	6
2:41:30	91	55,8	6
2:41:40	91	55,8	6
2:41:50	91	55,8	6
2:42:00	91	55,8	6
2:42:10	91	55,8	6
2:42:20	91	55,7	6
2:42:30	91	55,6	6
2:42:40	91	55,6	6
2:42:50	91	55,3	6
2:43:00	91	55,4	6
2:43:10	91	55,5	6
2:43:20	91	55,5	6
2:43:30	91	55,5	6
2:43:40	91	55,5	6
2:43:50	91	55,6	6
2:44:00	91	55,5	6
2:44:10	91	55,5	6
2:44:20	91	55,5	6
2:44:30	91	55,4	6
2:44:40	91	55,5	6
2:44:50	91	55,5	6
2:45:00	91	55,6	6
2:45:10	91	55,6	6
2:45:20	91	55,4	6
2:45:30	91	55,5	6
2:45:40	91	55,5	6
2:45:50	91	55,5	6
2:46:00	91	55,5	6
2:46:10	91	55,3	6
2:46:20	91	55,1	6
2:46:30	91	55,2	6
2:46:40	91	55,2	6
2:46:50	91	55,3	6
2:47:00	91	55,4	6
2:47:10	91	55,4	6
2:47:20	91	55,3	6
2:47:30	91	55,4	6
2:47:40	91	55,4	6
2:47:50	91	55,4	6
2:48:00	91	55,2	6
2:48:10	91	55,2	6
2:48:20	91	55,3	6
2:48:30	91	55,3	6
2:48:40	91	55,3	6
2:48:50	91	55,3	6
2:49:00	91	55,3	6
2:49:10	91	55,2	6
2:49:20	91	55,3	6
2:49:30	91	55,4	6
2:49:40	91	55,2	6
2:49:50	91	55,4	6
2:50:00	91	55,3	6
2:50:10	91	55,2	6
2:50:20	91	55,1	6
2:50:30	91	55,2	6
2:50:40	91	55,2	6
2:50:50	91	55,1	6
2:51:00	91	55,2	6
2:51:10	91	55,2	6
2:51:20	91	55,1	6
2:51:30	91	55,1	6
2:51:40	91	55,3	6
2:51:50	91	55,3	6
2:52:00	91	55,3	6
2:52:10	91	55,2	6
2:52:20	91	55,2	6
2:52:30	91	55,3	6
2:52:40	91	55,2	6
2:52:50	91	55,2	6
2:53:00	91	55,3	6
2:53:10	91	55,2	6
2:53:20	91	55,2	6
2:53:30	91	55,3	6
2:53:40	91	55,3	6
2:53:50	91	55,2	6
2:54:00	91	55,1	6
2:54:10	91	55,1	6
2:54:20	91	55,1	6
2:54:30	91	55,4	6
2:54:40	91	55,3	6
2:54:50	91	55,4	6
2:55:00	91	55,4	6
2:55:10	91	55,3	6
2:55:20	91	55,2	6
2:55:30	91	55,0	6
2:55:40	91	55,0	6
2:55:50	91	54,9	6
2:56:00	91	55,0	6
2:56:10	91	55,0	6
2:56:20	91	55,0	6
2:56:30	91	55,0	6
2:56:40	91	55,1	6
2:56:50	91	55,1	6
2:57:00	91	55,0	6
2:57:10	91	55,0	6
2:57:20	91	55,0	6
2:57:30	91	55,0	6
2:57:40	91	55,0	6
2:57:50	91	54,9	6
2:58:00	91	54,9	6
2:58:10	91	54,9	6
2:58:20	91	54,9	6
2:58:30	91	54,9	6
2:58:40	91	54,9	6
2:58:50	91	54,9	6
2:59:00	91	54,9	6
2:59:10	91	54,9	6
2:59:20	91	54,9	6
2:59:30	91	54,9	6
2:59:40	91	54,9	6
2:59:50	91	54,9	6
3:00:00	91	54,8	6
3:00:10	91	54,8	6
3:00:20	91	54,8	6
3:00:30	91	54,8	6
3:00:40	91	54,8	6
3:00:50	91	54,8	6
3:01:00	91	54,9	6
3:01:10	91	54,8	6
3:01:20	91	54,8	6
3:01:30	91	54,9	6
3:01:40	91	54,9	6
3:01:50	91	54,9	6
3:02:00	91	54,9	6
3:02:10	91	54,9	6
3:02:20	91	54,9	6
3:02:30	91	54,9	6
3:02:40	91	54,9	6
3:02:50	91	54,9	6
3:03:00	91	54,9	6
3:03:10	91	54,9	6
3:03:20	91	54,9	6
3:03:30	91	54,9	6
3:03:40	91	54,9	6
3:03:50	91	54,9	6
3:04:00	91	54,9	6
3:04:10	91	54,9	6
3:04:20	91	54,9	6
3:04:30	91	54,9	6
3:04:40	91	54,9	6
3:04:50	91	54,9	6
3:05:00	91	54,9	6
3:05:10	91	54,9	6
3:05:20	91	54,9	6
3:05:30	91	54,9	6
3:05:40	91	54,9	6
3:05:50	91	54,9	6
3:06:00	91	54,9	6
3:06:10	91	54,9	6
3:06:20	91	54,9	6
3:06:30	91	54,9	6
3:06:40	91	54,9	6
3:06:50	91	54,9	6
3:07:00	91	54,9	6
3:07:10	91	54,9	6
3:07:20	91	54,9	6
3:07:30	91	54,9	6
3:07:40	91	54,9	6
3:07:50	91	54,9	6
3:08:00	91	54,9	6
3:08:10	91	54,9	6
3:08:20	91	54,9	6
3:08:30	91	54,9	6
3:08:40	91	54,9	6
3:08:50	91	54,9	6
3:09:00	91	54,9	6
3:09:10	91	54,9	6
3:09:20	91	54,9	6
3:09:30	91	54,9	6
3:09:40	91	54,9	6
3:09:50	91	54,9	6
3:10:00	91	54,9	6
3:10:10	91	54,9	6
3:10:20	91	54,9	6
3:10:30	91	54,9	6
3:10:40	91	54,9	6
3:10:50	91	54,9	6
3:11:00	91	54,9	6
3:11:10	91	54,9	6
3:11:20	91	54,9	6
3:11:30	91	54,9	6
3:11:40	91	54,9	6
3:11:50	91	54,9	6
3:12:00	91	54,9	6
3:12:10	91	54,9	6
3:12:20	91	54,9	6
3:12:30	91	54,9	6
3:12:40	91	54,9	6
3:12:50	91	54,9	6
3:13:00	91	54,9	6
3:13:10	91	54,9	6
3:13:20	91	54,9	6
3:13:30	91	54,9	6
3:13:40	91	54,9	6
3:13:50	91	54,9	6
3:14:00	91	54,9	6
3:14:10	91	54,9	6
3:14:20	91	54,9	6
3:14:30	91	54,9	6
3:14:40	91	54,9	6
3:14:50	91	54,9	6
3:15:00	91	54,9	6
3:15:10	91	54,9	6
3:15:20	91	54,9	6
3:15:30	91	54,9	6
3:15:40	91	54,9	6
3:15:50	91	54,9	6
3:16:00	91	54,9	6
3:16:10	91	54,9	6
3:16:20	91	54,9	6
3:16:30	91	54,9	6
3:16:40	91	54,9	6
3:16:50	91	54,9	6
3:17:00	91	54,9	6
3:17:10	91	54,9	6
3:17:20	91	54,9	6
3:17:30	91	54,9	6
3:17:40	91	54,9	6
3:17:50	91	54,9	6
3:18:00	91	54,9	6
3:18:10	91	54,9	6
3:18:20	91	54,9	6
3:18:30	91	54,9	6
3:18:40	91	54,9	6
3:18:50	91	54,9	6
3:19:00	91	54,9	6
3:19:10	91	54,9	6
3:19:20	91	54,9	6
3:19:30	91	54,9	6
3:19:40	91	54,9	6
3:19:50	91	54,9	6
3:20:00	91	54,9	6
3:20:10	91	54,9	6
3:20:20	91	54,9	6
3:20:30	91	54,9	6
3:20:40	91	54,9	6
3:20:50	91	54,9	6
3:21:00	91	54,9	6
3:21:10	91	54,9	6
3:21:20	91	54,9	6
3:21:30	91	55,0	6
3:21:40	91	55,0	6
3:21:50	91	55,0	6
3:22:00	91	55,1	6
3:22:10	91	55,2	6
3:22:20	91	55,0	6
3:22:30	91	55,1	6
3:22:40	91	55,8	6
3:22:50	91	56,0	6
3:23:00	91	55,9	6
3:23:10	91	56,0	6
3:23:20	91	56,0	6
3:23:30	91	56,0	6
3:23:40	91	56,0	6
3:23:50	91	56,0	6
3:24:00	91	56,0	6
3:24:10	91	56,0	6
3:24:20	91	56,0	6
3:24:30	91	56,0	6
3:24:40	91	56,0	6
3:24:50	91	56,0	6
3:25:00	91	56,0	6
3:25:10	91	56,0	6
3:25:20	91	56,0	6
3:25:30	91	56,1	6
3:25:40	91	56,1	6
3:25:50	91	56,1	6
3:26:00	91	56,1	6
3:26:10	91	56,1	6
3:26:20	91	56,1	6
3:26:30	91	56,1	6
3:26:40	91	56,1	6
3:26:50	91	56,0	6
3:27:00	91	56,0	6
3:27:10	91	56,0	6
3:27:20	91	56,0	6
3:27:30	91	56,0	6
3:27:40	91	56,1	6
3:27:50	91	56,1	6
3:28:00	91	56,1	6
3:28:10	91	56,1	6
3:28:20	91	56,1	6
3:28:30	91	56,1	6
3:28:40	91	56,0	6
3:28:50	91	56,0	6
3:29:00	91	56,0	6
3:29:10	91	56,0	6
3:29:20	91	56,0	6
3:29:30	91	56,0	6
3:29:40	91	56,0	6
3:29:50	91	56,0	6
3:30:00	91	56,0	6
3:30:10	91	56,0	6
3:30:20	91	56,0	6
3:30:30	91	56,0	6
3:30:40	91	56,1	6
3:30:50	91	56,0	6
3:31:00	91	56,0	6
3:31:10	91	56,0	6
3:31:20	91	56,0	6
3:31:30	91	56,0	6
3:31:40	91	56,0	6
3:31:50	91	56,0	6
3:32:00	91	56,0	6
3:32:10	91	56,0	6
3:32:20	91	56,0	6
3:32:30	91	56,0	6
3:32:40	91	56,0	6
3:32:50	91	56,0	6
3:33:00	91	56,0	6
3:33:10	91	56,0	6
3:33:20	91	56,0	6
3:33:30	91	56,1	6
3:33:40	91	56,1	6
3:33:50	91	56,1	6
3:34:00	91	56,1	6
3:34:10	91	56,1	6
3:34:20	91	56,1	6
3:34:30	91	56,1	6
3:34:40	91	56,0	6
3:34:50	91	56,0	6
3:35:00	91	56,0	6
3:35:10	91	56,1	6
3:35:20	91	56,1	6
3:35:30	91	56,1	6
3:35:40	91	56,1	6
3:35:50	91	56,1	6
3:36:00	91	56,1	6
3:36:10	91	56,1	6
3:36:20	91	56,1	6
3:36:30	91	56,1	6
3:36:40	91	56,1	6
3:36:50	91	56,1	6
3:37:00	91	56,1	6
3:37:10	91	56,1	6
3:37:20	91	56,1	6
3:37:30	91	56,1	6
3:37:40	91	56,1	6
3:37:50	91	56,1	6
3:38:00	91	56,1	6
3:38:10	91	56,1	6
3:38:20	91	56,1	6
3:38:30	91	56,1	6
3:38:40	91	56,1	6
3:38:50	91	56,1	6
3:39:00	91	56,0	6
3:39:10	91	56,1	6
3:39:20	91	56,0	6
3:39:30	91	56,1	6
3:39:40	91	56,1	6
3:39:50	91	56,1	6
3:40:00	91	56,1	6
3:40:10	91	56,1	6
3:40:20	91	56,1	6
3:40:30	91	56,1	6
3:40:40	91	56,1	6
3:40:50	91	56,1	6
3:41:00	91	56,1	6
3:41:10	91	56,0	6
3:41:20	91	56,0	6
3:41:30	91	56,0	6
3:41:40	91	56,1	6
3:41:50	91	56,1	6
3:42:00	91	56,1	6
3:42:10	91	56,1	6
3:42:20	91	56,1	6
3:42:30	91	56,1	6
3:42:40	91	56,1	6
3:42:50	91	56,1	6
3:43:00	91	56,1	6
3:43:10	91	56,1	6
3:43:20	91	56,1	6
3:43:30	91	56,1	6
3:43:40	91	56,0	6
3:43:50	91	56,0	6
3:44:00	91	56,0	6
3:44:10	91	56,0	6
3:44:20	91	56,0	6
3:44:30	91	56,0	6
3:44:40	91	56,0	6
3:44:50	91	56,0	6
3:45:00	91	56,0	6
3:45:10	91	56,0	6
3:45:20	91	56,0	6
3:45:30	91	56,1	6
3:45:40	91	56,1	6
3:45:50	91	56,1	6
3:46:00	91	56,1	6
3:46:10	91	56,1	6
3:46:20	91	56,1	6
3:46:30	91	56,0	6
3:46:40	91	56,1	6
3:46:50	91	56,1	6
3:47:00	91	56,1	6
3:47:10	91	56,1	6
3:47:20	91	56,1	6
3:47:30	91	56,0	6
3:47:40	91	56,0	6
3:47:50	91	56,0	6
3:48:00	91	56,1	6
3:48:10	91	56,1	6
3:48:20	91	56,1	6
3:48:30	91	56,1	6
3:48:40	91	56,1	6
3:48:50	91	56,1	6
3:49:00	91	56,1	6
3:49:10	91	56,1	6
3:49:20	91	56,1	6
3:49:30	91	56,1	6
3:49:40	91	56,1	6
3:49:50	91	56,1	6
3:50:00	91	56,1	6
3:50:10	91	56,1	6
3:50:20	91	56,1	6
3:50:30	91	56,1	6
3:50:40	91	56,1	6
3:50:50	91	56,1	6
3:51:00	91	56,1	6
3:51:10	91	56,1	6
3:51:20	91	56,1	6
3:51:30	91	56,1	6
3:51:40	91	56,1	6
3:51:50	91	56,1	6
3:52:00	91	56,1	6
3:52:10	91	56,1	6
3:52:20	91	56,1	6
3:52:30	91	56,2	6
3:52:40	91	56,2	6
3:52:50	91	56,2	6
3:53:00	91	56,2	6
3:53:10	91	56,2	6
3:53:20	91	56,2	6
3:53:30	91	56,2	6
3:53:40	91	56,1	6
3:53:50	91	56,1	6
3:54:00	91	56,1	6
3:54:10	91	56,1	6
3:54:20	91	56,1	6
3:54:30	91	56,1	6
3:54:40	91	56,1	6
3:54:50	91	56,0	6
3:55:00	91	56,1	6
3:55:10	91	56,1	6
3:55:20	91	56,1	6
3:55:30	91	56,1	6
3:55:40	91	56,1	6
3:55:50	91	56,1	6
3:56:00	91	56,1	6
3:56:10	91	56,1	6
3:56:20	91	56,1	6
3:56:30	91	56,1	6
3:56:40	91	56,1	6
3:56:50	91	56,1	6
3:57:00	91	56,1	6
3:57:10	91	56,1	6
3:57:20	91	56,1	6
3:57:30	91	56,1	6
3:57:40	91	56,1	6
3:57:50	91	56,1	6
3:58:00	91	56,1	6
3:58:10	91	56,1	6
3:58:20	91	56,1	6
3:58:30	91	56,1	6
3:58:40	91	56,1	6
3:58:50	91	56,1	6
3:59:00	91	56,1	6
3:59:10	91	56,1	6
3:59:20	91	56,1	6
3:59:30	91	56,1	6
3:59:40	91	56,1	6
3:59:50	91	56,1	6
4:00:00	91	56,1	6
4:00:10	91	56,1	6
4:00:20	91	56,1	6
4:00:30	91	56,1	6
4:00:40	91	56,1	6
4:00:50	91	56,1	6
4:01:00	91	56,1	6
4:01:10	91	56,1	6
4:01:20	91	56,1	6
4:01:30	91	56,1	6
4:01:40	91	56,1	6
4:01:50	91	56,1	6
4:02:00	91	56,1	6
4:02:10	91	56,1	6
4:02:20	91	56,1	6
4:02:30	91	56,1	6
4:02:40	91	56,1	6
4:02:50	91	56,2	6
4:03:00	91	56,2	6
4:03:10	91	56,1	6
4:03:20	91	56,2	6
4:03:30	91	56,2	6
4:03:40	91	56,2	6
4:03:50	91	56,2	6
4:04:00	91	56,1	6
4:04:10	91	56,2	6
4:04:20	91	56,2	6
4:04:30	91	56,2	6
4:04:40	91	56,2	6
4:04:50	91	56,2	6
4:05:00	91	56,2	6
4:05:10	91	56,2	6
4:05:20	91	56,2	6
4:05:30	91	56,2	6
4:05:40	91	56,2	6
4:05:50	91	56,2	6
4:06:00	91	56,2	6
4:06:10	91	56,2	6
4:06:20	91	56,2	6
4:06:30	91	56,2	6
4:06:40	91	56,2	6
4:06:50	91	56,2	6
4:07:00	91	56,2	6
4:07:10	91	56,2	6
4:07:20	91	56,2	6
4:07:30	91	56,2	6
4:07:40	91	56,2	6
4:07:50	91	56,2	6
4:08:00	91	56,2	6
4:08:10	91	56,2	6
4:08:20	91	56,2	6
4:08:30	91	56,2	6
4:08:40	91	56,1	6
4:08:50	91	56,2	6
4:09:00	91	56,1	6
4:09:10	91	56,1	6
4:09:20	91	56,1	6
4:09:30	91	56,1	6
4:09:40	91	56,1	6
4:09:50	91	56,1	6
4:10:00	91	56,1	6
4:10:10	91	56,1	6
4:10:20	91	56,1	6
4:10:30	91	56,1	6
4:10:40	91	56,1	6
4:10:50	91	56,1	6
4:11:00	91	56,0	6
4:11:10	91	56,1	6
4:11:20	91	56,2	6
4:11:30	91	56,1	6
4:11:40	91	56,1	6
4:11:50	91	56,2	6
4:12:00	91	56,1	6
4:12:10	91	56,1	6
4:12:20	91	56,1	6
4:12:30	91	56,1	6
4:12:40	91	56,1	6
4:12:50	91	56,1	6
4:13:00	91	56,1	6
4:13:10	91	56,1	6
4:13:20	91	56,1	6
4:13:30	91	56,1	6
4:13:40	91	56,1	6
4:13:50	91	56,1	6
4:14:00	91	56,1	6
4:14:10	91	56,1	6
4:14:20	91	56,1	6
4:14:30	91	56,1	6
4:14:40	91	56,1	6
4:14:50	91	56,1	6
4:15:00	91	56,1	6
4:15:10	91	56,1	6
4:15:20	91	56,1	6
4:15:30	91	56,1	6
4:15:40	91	56,1	6
4:15:50	91	56,1	6
4:16:00	91	56,1	6
4:16:10	91	56,1	6
4:16:20	91	56,1	6
4:16:30	91	56,1	6
4:16:40	91	56,1	6
4:16:50	91	56,1	6
4:17:00	91	56,1	6
4:17:10	91	56,1	6
4:17:20	91	56,1	6
4:17:30	91	56,1	6
4:17:40	91	56,1	6
4:17:50	91	56,1	6
4:18:00	91	56,2	6
4:18:10	91	56,2	6
4:18:20	91	56,1	6
4:18:30	91	56,1	6
4:18:40	91	56,2	6
4:18:50	91	56,1	6
4:19:00	91	56,1	6
4:19:10	91	56,2	6
4:19:20	91	56,1	6
4:19:30	91	56,1	6
4:19:40	91	56,1	6
4:19:50	91	56,1	6
4:20:00	91	56,1	6
4:20:10	91	56,1	6
4:20:20	91	56,1	6
4:20:30	91	56,1	6
4:20:40	91	56,1	6
4:20:50	91	56,1	6
4:21:00	91	56,1	6
4:21:10	91	56,1	6
4:21:20	91	56,1	6
4:21:30	91	56,1	6
4:21:40	91	56,1	6
4:21:50	91	56,1	6
4:22:00	91	56,1	6
4:22:10	91	56,1	6
4:22:20	91	56,1	6
4:22:30	91	56,1	6
4:22:40	91	56,1	6
4:22:50	91	56,1	6
4:23:00	91	56,1	6
4:23:10	91	56,1	6
4:23:20	91	56,1	6
4:23:30	91	56,1	6
4:23:40	91	56,2	6
4:23:50	91	56,2	6
4:24:00	91	56,2	6
4:24:10	91	56,2	6
4:24:20	91	56,2	6
4:24:30	91	56,1	6
4:24:40	91	56,1	6
4:24:50	91	56,1	6
4:25:00	91	56,2	6
4:25:10	91	56,2	6
4:25:20	91	56,2	6
4:25:30	91	56,1	6
4:25:40	91	56,1	6
4:25:50	91	56,1	6
4:26:00	91	56,2	6
4:26:10	91	56,2	6
4:26:20	91	56,1	6
4:26:30	91	56,1	6
4:26:40	91	56,1	6
4:26:50	91	56,1	6
4:27:00	91	56,1	6
4:27:10	91	56,1	6
4:27:20	91	56,1	6
4:27:30	91	56,1	6
4:27:40	91	56,1	6
4:27:50	91	56,1	6
4:28:00	91	56,1	6
4:28:10	91	56,1	6
4:28:20	91	56,1	6
4:28:30	91	56,1	6
4:28:40	91	56,1	6
4:28:50	91	56,1	6
4:29:00	91	56,1	6
4:29:10	91	56,1	5
4:29:20	91	56,1	6
4:29:30	91	56,1	5
4:29:40	91	56,1	6
4:29:50	91	56,1	6
4:30:00	91	56,1	5
4:30:10	91	56,1	6
4:30:20	91	56,1	5
4:30:30	91	56,1	5
4:30:40	91	56,1	6
4:30:50	91	56,1	5
4:31:00	91	56,2	6
4:31:10	91	56,1	5
4:31:20	91	56,1	5
4:31:30	91	56,1	5
4:31:40	91	56,1	5
4:31:50	91	56,1	6
4:32:00	91	56,1	5
4:32:10	91	56,1	5
4:32:20	91	56,1	5
4:32:30	91	56,1	5
4:32:40	91	56,0	6
4:32:50	91	56,1	5
4:33:00	91	56,1	6
4:33:10	91	56,1	5
4:33:20	91	56,1	5
4:33:30	91	56,1	6
4:33:40	91	56,1	5
4:33:50	91	56,1	6
4:34:00	91	56,1	5
4:34:10	91	56,1	5
4:34:20	91	56,1	6
4:34:30	91	56,1	5
4:34:40	91	56,1	5
4:34:50	91	56,1	5
4:35:00	91	56,1	5
4:35:10	91	56,1	6
4:35:20	91	56,1	5
4:35:30	91	56,1	6
4:35:40	91	56,1	5
4:35:50	91	56,0	5
4:36:00	91	56,1	6
4:36:10	91	56,1	5
4:36:20	91	56,1	6
4:36:30	91	56,0	5
4:36:40	91	56,0	5
4:36:50	91	56,0	6
4:37:00	91	56,0	5
4:37:10	91	56,0	6
4:37:20	91	56,0	5
4:37:30	91	56,0	5
4:37:40	91	56,1	5
4:37:50	91	56,1	5
4:38:00	91	56,1	6
4:38:10	91	56,1	5
4:38:20	91	56,1	5
4:38:30	91	56,1	5
4:38:40	91	56,1	5
4:38:50	91	56,1	5
4:39:00	91	56,0	5
4:39:10	91	56,1	5
4:39:20	91	56,1	5
4:39:30	91	56,1	5
4:39:40	91	56,0	6
4:39:50	91	56,2	5
4:40:00	91	56,2	5
4:40:10	91	56,2	5
4:40:20	91	56,2	5
4:40:30	91	56,2	5
4:40:40	91	56,2	5
4:40:50	91	56,2	5
4:41:00	91	56,2	5
4:41:10	91	56,2	5
4:41:20	91	56,2	5
4:41:30	91	56,2	5
4:41:40	91	56,2	5
4:41:50	91	56,2	5
4:42:00	91	56,2	5
4:42:10	91	56,1	5
4:42:20	91	56,1	5
4:42:30	91	56,1	5
4:42:40	91	56,2	5
4:42:50	91	56,2	5
4:43:00	91	56,2	5
4:43:10	91	56,2	5
4:43:20	91	56,2	6
4:43:30	91	56,2	5
4:43:40	91	56,2	5
4:43:50	91	56,3	5
4:44:00	91	56,3	5
4:44:10	91	56,3	6
4:44:20	91	56,3	5
4:44:30	91	56,3	5
4:44:40	91	56,3	5
4:44:50	91	56,3	5
4:45:00	91	56,3	6
4:45:10	91	56,3	5
4:45:20	91	56,3	5
4:45:30	91	56,3	5
4:45:40	91	56,3	5
4:45:50	91	56,3	6
4:46:00	91	56,3	5
4:46:10	91	56,3	5
4:46:20	91	56,3	5
4:46:30	91	56,3	5
4:46:40	91	56,3	6
4:46:50	91	56,3	5
4:47:00	91	56,3	5
4:47:10	91	56,2	5
4:47:20	91	56,3	5
4:47:30	91	56,3	6
4:47:40	91	56,3	5
4:47:50	91	56,2	5
4:48:00	91	56,2	5
4:48:10	91	56,2	5
4:48:20	91	56,3	6
4:48:30	91	56,3	5
4:48:40	91	56,2	5
4:48:50	91	56,3	5
4:49:00	91	56,3	5
4:49:10	91	56,3	6
4:49:20	91	56,3	5
4:49:30	91	56,3	6
4:49:40	91	56,3	5
4:49:50	91	56,3	5
4:50:00	91	56,3	5
4:50:10	91	56,3	5
4:50:20	91	56,3	5
4:50:30	91	56,3	5
4:50:40	91	56,3	5
4:50:50	91	56,3	6
4:51:00	91	56,2	5
4:51:10	91	56,3	6
4:51:20	91	56,3	5
4:51:30	91	56,3	5
4:51:40	91	56,3	6
4:51:50	91	56,3	5
4:52:00	91	56,3	6
4:52:10	91	56,3	5
4:52:20	91	56,3	5
4:52:30	91	56,3	5
4:52:40	91	56,3	5
4:52:50	91	56,3	6
4:53:00	91	56,3	5
4:53:10	91	56,3	5
4:53:20	91	56,3	5
4:53:30	91	56,3	5
4:53:40	91	56,3	6
4:53:50	91	56,3	5
4:54:00	91	56,4	5
4:54:10	91	56,4	5
4:54:20	91	56,3	5
4:54:30	91	56,3	6
4:54:40	91	56,3	5
4:54:50	91	56,3	5
4:55:00	91	56,3	5
4:55:10	91	56,3	5
4:55:20	91	56,3	6
4:55:30	91	56,3	5
4:55:40	91	56,3	5
4:55:50	91	56,3	5
4:56:00	91	56,3	5
4:56:10	91	56,3	6
4:56:20	91	56,3	5
4:56:30	91	56,3	5
4:56:40	91	56,3	5
4:56:50	91	56,3	5
4:57:00	91	56,3	6
4:57:10	91	56,3	5
4:57:20	91	56,3	6
4:57:30	91	56,3	5
4:57:40	91	56,3	5
4:57:50	91	56,4	5
4:58:00	91	56,3	5
4:58:10	91	56,3	6
4:58:20	91	56,3	5
4:58:30	91	56,3	5
4:58:40	91	56,3	5
4:58:50	91	56,3	5
4:59:00	91	56,3	6
4:59:10	91	56,3	5
4:59:20	91	56,3	5
4:59:30	91	56,3	5
4:59:40	91	56,3	5
4:59:50	91	56,3	6
5:00:00	91	56,3	5
5:00:10	91	56,3	5
5:00:20	91	56,3	5
5:00:30	91	56,3	5
5:00:40	91	56,3	6
5:00:50	91	56,3	5
5:01:00	91	56,3	5
5:01:10	91	56,3	5
5:01:20	91	56,3	5
5:01:30	91	56,3	6
5:01:40	91	56,3	5
5:01:50	91	56,3	5
5:02:00	91	56,3	5
5:02:10	91	56,3	5
5:02:20	91	56,3	6
5:02:30	91	56,3	5
5:02:40	91	56,3	5
5:02:50	91	56,3	5
5:03:00	91	56,3	5
5:03:10	91	56,3	6
5:03:20	91	56,3	5
5:03:30	91	56,3	5
5:03:40	91	56,3	5
5:03:50	91	56,3	5
5:04:00	91	56,3	6
5:04:10	91	56,3	5
5:04:20	91	56,3	6
5:04:30	91	56,3	5
5:04:40	91	56,4	5
5:04:50	91	56,4	6
5:05:00	91	56,4	5
5:05:10	91	56,4	6
5:05:20	91	56,4	5
5:05:30	91	56,4	5
5:05:40	91	56,4	6
5:05:50	91	56,4	5
5:06:00	91	56,4	6
5:06:10	91	56,4	5
5:06:20	91	56,4	5
5:06:30	91	56,4	5
5:06:40	91	56,4	5
5:06:50	91	56,4	6
5:07:00	91	56,4	5
5:07:10	91	56,4	5
5:07:20	91	56,4	5
5:07:30	91	56,4	5
5:07:40	91	56,4	6
5:07:50	91	56,3	5
5:08:00	91	56,3	5
5:08:10	91	56,3	5
5:08:20	91	56,3	5
5:08:30	91	56,3	6
5:08:40	91	56,4	5
5:08:50	91	56,4	5
5:09:00	91	56,3	5
5:09:10	91	56,4	5
5:09:20	91	56,4	6
5:09:30	91	56,4	5
5:09:40	91	56,3	6
5:09:50	91	56,3	5
5:10:00	91	56,3	5
5:10:10	91	56,3	6
5:10:20	91	56,3	5
5:10:30	91	56,3	6
5:10:40	91	56,3	5
5:10:50	91	56,3	5
5:11:00	91	56,3	6
5:11:10	91	56,3	5
5:11:20	91	56,3	6
5:11:30	91	56,3	5
5:11:40	91	56,3	5
5:11:50	91	56,3	5
5:12:00	91	56,3	5
5:12:10	91	56,3	6
5:12:20	91	56,3	5
5:12:30	91	56,3	5
5:12:40	91	56,3	6
5:12:50	91	56,3	5
5:13:00	91	56,3	6
5:13:10	91	56,3	5
5:13:20	91	56,3	5
5:13:30	91	56,3	5
5:13:40	91	56,3	5
5:13:50	91	56,3	6
5:14:00	91	56,3	5
5:14:10	91	56,3	6
5:14:20	91	56,3	5
5:14:30	91	56,3	5
5:14:40	91	56,3	6
5:14:50	91	56,3	5
5:15:00	91	56,3	6
5:15:10	91	56,3	5
5:15:20	91	56,3	5
5:15:30	91	56,3	6
5:15:40	91	56,3	5
5:15:50	91	56,3	6
5:16:00	91	56,4	5
5:16:10	91	56,4	5
5:16:20	91	56,4	6
5:16:30	91	56,3	5
5:16:40	91	56,3	6
5:16:50	91	56,3	5
5:17:00	91	56,3	6
5:17:10	91	56,3	6
5:17:20	91	56,3	5
5:17:30	91	56,3	6
5:17:40	91	56,3	5
5:17:50	91	56,3	5
5:18:00	91	56,3	6
5:18:10	91	56,3	5
5:18:20	91	56,3	6
5:18:30	91	56,3	5
5:18:40	91	56,3	6
5:18:50	91	56,3	6
5:19:00	91	56,3	5
5:19:10	91	56,4	6
5:19:20	91	56,4	5
5:19:30	91	56,4	6
5:19:40	91	56,4	6
5:19:50	91	56,4	5
5:20:00	91	56,4	6
5:20:10	91	56,4	5
5:20:20	91	56,4	6
5:20:30	91	56,4	6
5:20:40	91	56,4	5
5:20:50	91	56,4	6
5:21:00	91	56,4	5
5:21:10	91	56,4	6
5:21:20	91	56,3	6
5:21:30	91	56,4	5
5:21:40	91	56,4	6
5:21:50	91	56,4	5
5:22:00	91	56,4	6
5:22:10	91	56,4	5
5:22:20	91	56,4	5
5:22:30	91	56,4	6
5:22:40	91	56,4	5
5:22:50	91	56,4	6
5:23:00	91	56,4	6
5:23:10	91	56,4	6
5:23:20	91	56,4	6
5:23:30	91	56,4	5
5:23:40	91	56,4	6
5:23:50	91	56,4	5
5:24:00	91	56,4	6
5:24:10	91	56,4	6
5:24:20	91	56,4	5
5:24:30	91	56,4	6
5:24:40	91	56,4	5
5:24:50	91	56,4	5
5:25:00	91	56,4	6
5:25:10	91	56,4	5
5:25:20	91	56,4	6
5:25:30	91	56,4	5
5:25:40	91	56,4	6
5:25:50	91	56,4	6
5:26:00	91	56,4	5
5:26:10	91	56,4	6
5:26:20	91	56,4	5
5:26:30	91	56,4	6
5:26:40	91	56,4	6
5:26:50	91	56,4	5
5:27:00	91	56,4	6
5:27:10	91	56,4	5
5:27:20	91	56,4	6
5:27:30	91	56,4	6
5:27:40	91	56,4	5
5:27:50	91	56,4	6
5:28:00	91	56,4	5
5:28:10	91	56,4	6
5:28:20	91	56,4	6
5:28:30	91	56,4	5
5:28:40	91	56,4	6
5:28:50	91	56,4	5
5:29:00	91	56,4	6
5:29:10	91	56,4	5
5:29:20	91	56,4	5
5:29:30	91	56,4	6
5:29:40	91	56,4	5
5:29:50	91	56,4	6
5:30:00	91	56,4	5
5:30:10	91	56,4	6
5:30:20	91	56,4	6
5:30:30	91	56,4	5
5:30:40	91	56,4	6
5:30:50	91	56,4	5
5:31:00	91	56,4	6
5:31:10	91	56,4	6
5:31:20	91	56,4	5
5:31:30	91	56,4	6
5:31:40	91	56,4	5
5:31:50	91	56,4	6
5:32:00	91	56,4	6
5:32:10	91	56,4	6
5:32:20	91	56,4	6
5:32:30	91	56,4	5
5:32:40	91	56,4	6
5:32:50	91	56,4	6
5:33:00	91	56,4	6
5:33:10	91	56,4	6
5:33:20	91	56,4	5
5:33:30	91	56,4	6
5:33:40	91	56,4	6
5:33:50	91	56,4	6
5:34:00	91	56,4	6
5:34:10	91	56,4	5
5:34:20	91	56,4	6
5:34:30	91	56,4	5
5:34:40	91	56,4	6
5:34:50	91	56,4	6
5:35:00	91	56,4	5
5:35:10	91	56,4	6
5:35:20	91	56,4	5
5:35:30	91	56,4	6
5:35:40	91	56,4	6
5:35:50	91	56,4	5
5:36:00	91	56,4	6
5:36:10	91	56,4	5
5:36:20	91	56,4	6
5:36:30	91	56,4	5
5:36:40	91	56,4	5
5:36:50	91	56,4	6
5:37:00	91	56,4	5
5:37:10	91	56,4	6
5:37:20	91	56,4	5
5:37:30	91	56,4	5
5:37:40	91	56,4	6
5:37:50	91	56,4	5
5:38:00	91	56,4	6
5:38:10	91	56,4	6
5:38:20	91	56,4	5
5:38:30	91	56,4	6
5:38:40	91	56,4	5
5:38:50	91	56,4	6
5:39:00	91	56,4	5
5:39:10	91	56,4	5
5:39:20	91	56,4	6
5:39:30	91	56,4	5
5:39:40	91	56,4	6
5:39:50	91	56,4	5
5:40:00	91	56,4	6
5:40:10	91	56,4	6
5:40:20	91	56,4	5
5:40:30	91	56,4	6
5:40:40	91	56,4	5
5:40:50	91	56,4	6
5:41:00	91	56,4	6
5:41:10	91	56,4	5
5:41:20	91	56,4	6
5:41:30	91	56,4	5
5:41:40	91	56,4	5
5:41:50	91	56,4	5
5:42:00	91	56,4	5
5:42:10	91	56,4	6
5:42:20	91	56,4	5
5:42:30	91	56,4	6
5:42:40	91	56,4	5
5:42:50	91	56,4	5
5:43:00	91	56,4	6
5:43:10	91	56,4	5
5:43:20	91	56,4	6
5:43:30	91	56,4	5
5:43:40	91	56,4	5
5:43:50	91	56,4	6
5:44:00	91	56,4	5
5:44:10	91	56,4	6
5:44:20	91	56,4	5
5:44:30	91	56,4	5
5:44:40	91	56,4	6
5:44:50	91	56,4	5
5:45:00	91	56,4	6
5:45:10	91	56,4	5
5:45:20	91	56,4	5
5:45:30	91	56,4	6
5:45:40	91	56,4	5
5:45:50	91	56,4	6
5:46:00	91	56,4	5
5:46:10	91	56,4	5
5:46:20	91	56,4	6
5:46:30	91	56,4	5
5:46:40	91	56,4	6
5:46:50	91	56,4	5
5:47:00	91	56,4	5
5:47:10	91	56,4	5
5:47:20	91	56,4	5
5:47:30	91	56,4	6
5:47:40	91	56,4	5
5:47:50	91	56,3	6
5:48:00	91	56,3	6
5:48:10	91	56,3	5
5:48:20	91	56,3	6
5:48:30	91	56,4	5
5:48:40	91	56,4	6
5:48:50	91	56,4	6
5:49:00	91	56,4	5
5:49:10	91	56,4	6
5:49:20	91	56,4	5
5:49:30	91	56,4	6
5:49:40	91	56,4	5
5:49:50	91	56,4	5
5:50:00	91	56,4	6
5:50:10	91	56,4	5
5:50:20	91	56,4	6
5:50:30	91	56,4	6
5:50:40	91	56,4	5
5:50:50	91	56,4	6
5:51:00	91	56,4	5
5:51:10	91	56,4	6
5:51:20	91	56,4	5
5:51:30	91	56,4	6
5:51:40	91	56,4	6
5:51:50	91	56,4	5
5:52:00	91	56,4	6
5:52:10	91	56,4	5
5:52:20	91	56,4	6
5:52:30	91	56,4	6
5:52:40	91	56,3	5
5:52:50	91	56,4	6
5:53:00	91	56,4	5
5:53:10	91	56,4	6
5:53:20	91	56,4	6
5:53:30	91	56,4	5
5:53:40	91	56,3	6
5:53:50	91	56,3	5
5:54:00	91	56,4	6
5:54:10	91	56,4	6
5:54:20	91	56,4	6
5:54:30	91	56,4	6
5:54:40	91	56,4	5
5:54:50	91	56,4	6
5:55:00	91	56,4	6
5:55:10	91	56,4	5
5:55:20	91	56,4	6
5:55:30	91	56,4	5
5:55:40	91	56,4	6
5:55:50	91	56,4	5
5:56:00	91	56,3	5
5:56:10	91	56,4	6
5:56:20	91	56,4	5
5:56:30	91	56,4	6
5:56:40	91	56,3	5
5:56:50	91	56,4	6
5:57:00	91	56,4	6
5:57:10	91	56,3	6
5:57:20	91	56,3	6
5:57:30	91	56,4	5
5:57:40	91	56,4	6
5:57:50	91	56,4	6
5:58:00	91	56,4	5
5:58:10	91	56,4	6
5:58:20	91	56,4	5
5:58:30	91	56,4	6
5:58:40	91	56,4	6
5:58:50	91	56,4	5
5:59:00	91	56,4	6
5:59:10	91	56,4	5
