Repository: ProgWizer/parser

File: project-root/data/Data Acquisition/Data Acquisition/2021 year (353)/21-276.txt (part 1 of 3)
--Test Summary--
Full Path and File Name	
Instrument Name	SGSA/UCA
Instrument Type	Model 5265 SGSA/UCA
Instrument Serial Number	
Test Start Date	25.10.2021
Test Start Time	16:50:27
Test Stop Date	26.10.2021
Test Stop Time	16:09:51
Test Length	23:19:24
Final Sample Time Offset	23:19:00
Controller Schedule Name	
Sampling Period	30 seconds
Comments	1800
Information	WellID	
Information	Customer	
Information	EngName	
Information	CementClass	
Information	CementMfr	
Information	Additives	
Information	Density	
Information	BHCT	
Information	BHST	
Information	FluidLoss	
Information	JobType	
Calculated Value	CS_50	6:53:00
Calculated Value	CS_500	8:36:00
Calculated Value	SGS_Initial	2:00:30
Calculated Value	SGS_Final	6:28:00
Calculated Value	CS_Time8h	2,18 MPa
Calculated Value	CS_Time12h	4,74 MPa
Calculated Value	Time_SGS_100lb/100ft2	0:41:00
Calculated Value	Time_SGS_500lb/100ft2	4:25:00
Calculated Value	CS_Time24h	N/A
Calculated Value	CS_Time48h	N/A
Calculated Curve	Compressive Strength	Compressive strength type B (more than 14 lb/gal)
Calculated Curve	Static Gel Strength	Static gel strength
Initial Temperature (°C)	18 °C
Final Temperature (°C)	6 °C
Initial Pressure (psi)	3252 psi
Final Pressure (psi)	2800 psi
Initial Transit Time (microsec/in)	16,33 microsec/in
Final Transit Time (microsec/in)	10,80 microsec/in
Initial Gel Value	3213
Final Gel Value	5328
Initial Compressive Strength (MPa)	0,00 MPa
Final Compressive Strength (MPa)	5,51 MPa
Initial Static Gel Strength (lb/100ft2)	75,0 lb/100ft2
Final Static Gel Strength (lb/100ft2)	ERROR
--Data--
Time (HH:MM:SS)	Temperature (°C)	Pressure (psi)	Transit Time (microsec/in)	Gel Value	Compressive Strength (MPa)	Static Gel Strength (lb/100ft2)
0:00:00	18	3252	16,33	3213	0,00	75,0
0:00:30	17	3175	16,26	3349	0,02	75,3
0:01:00	16	3106	16,22	3341	0,03	75,6
0:01:30	16	3050	16,23	3331	0,03	75,9
0:02:00	16	3009	16,22	3323	0,03	76,2
0:02:30	17	2985	16,24	3314	0,02	76,6
0:03:00	17	2975	16,25	3301	0,02	76,9
0:03:30	18	2977	16,27	3295	0,02	77,2
0:04:00	18	2981	16,28	3310	0,01	77,5
0:04:30	18	2984	16,28	3286	0,01	77,8
0:05:00	18	2985	16,29	3251	0,01	78,1
0:05:30	18	2983	16,29	3269	0,01	78,4
0:06:00	18	2978	16,29	3254	0,01	78,7
0:06:30	18	2969	16,28	3254	0,01	79,0
0:07:00	18	2957	16,30	3244	0,01	79,4
0:07:30	18	2943	16,30	3245	0,01	79,7
0:08:00	18	2929	16,30	3247	0,01	80,0
0:08:30	18	2916	16,30	3246	0,01	80,3
0:09:00	18	2905	16,31	3265	0,00	80,6
0:09:30	18	2895	16,31	3227	0,00	80,9
0:10:00	18	2888	16,31	3228	0,00	81,2
0:10:30	18	2883	16,30	3215	0,01	81,5
0:11:00	18	2877	16,31	3219	0,00	81,8
0:11:30	18	2872	16,29	3177	0,01	82,2
0:12:00	18	2866	16,31	3172	0,00	82,5
0:12:30	18	2859	16,31	3184	0,00	82,8
0:13:00	18	2851	16,30	3168	0,01	83,1
0:13:30	18	2841	16,29	3147	0,01	83,4
0:14:00	18	2832	16,29	3136	0,01	83,7
0:14:30	18	2822	16,29	3106	0,01	84,0
0:15:00	18	2814	16,30	3117	0,01	84,3
0:15:30	17	2806	16,30	3068	0,01	84,6
0:16:00	17	2798	16,30	3075	0,01	85,0
0:16:30	17	2790	16,30	3061	0,01	85,3
0:17:00	17	2783	16,31	3044	0,00	85,6
0:17:30	17	2776	16,31	3043	0,00	85,9
0:18:00	17	2770	16,31	3036	0,00	86,2
0:18:30	17	2762				86,5
0:19:00	17	2754				86,8
0:19:30	17	2746	16,33	3016	0,00	87,1
0:20:00	17	2738	16,33	3014	0,00	87,4
0:20:30	17	2730	16,35	3005	0,00	87,8
0:21:00	17	2722				88,1
0:21:30	17	2715				88,4
0:22:00	17	2707				88,7
0:22:30	17	2699				89,0
0:23:00	17	2692				89,3
0:23:30	17	2685				89,6
0:24:00	17	2677				89,9
0:24:30	17	2670				90,2
0:25:00	17	2663				90,6
0:25:30	17	2657				90,9
0:26:00	16	2650				91,2
0:26:30	16	2642				91,5
0:27:00	16	2632				91,8
0:27:30	16	2621				92,1
0:28:00	16	2610				92,4
0:28:30	16	2598				92,7
0:29:00	15	2585				93,0
0:29:30	15	2572				93,4
0:30:00	15	2557				93,7
0:30:30	15	2542				94,0
0:31:00	15	2529				94,3
0:31:30	14	2516				94,6
0:32:00	14	2504				94,9
0:32:30	14	2494				95,2
0:33:00	14	2485				95,5
0:33:30	14	2476				95,9
0:34:00	14	2469				96,2
0:34:30	14	2461				96,5
0:35:00	14	2454				96,8
0:35:30	14	2447				97,1
0:36:00	14	2439				97,4
0:36:30	14	2431				97,7
0:37:00	14	2423				98,0
0:37:30	14	2416				98,3
0:38:00	14	2409				98,7
0:38:30	14	2403				99,0
0:39:00	14	2397				99,3
0:39:30	14	2392				99,6
0:40:00	14	2386				99,9
0:40:30	14	2381				100,2
0:41:00	13	2377				100,5
0:41:30	13	2372				100,8
0:42:00	13	2367				101,1
0:42:30	13	2363				101,5
0:43:00	13	2358				101,8
0:43:30	13	2353				102,1
0:44:00	13	2349				102,4
0:44:30	13	2344				102,7
0:45:00	13	2340				103,0
0:45:30	13	2337				103,3
0:46:00	13	2333				103,6
0:46:30	13	2330				103,9
0:47:00	13	2326				104,3
0:47:30	13	2323				104,6
0:48:00	13	2319				104,9
0:48:30	13	2316				105,2
0:49:00	13	2312				105,5
0:49:30	13	2309				105,8
0:50:00	13	2305				106,1
0:50:30	13	2302				106,4
0:51:00	13	2299				106,7
0:51:30	13	2296				107,1
0:52:00	13	2293				107,4
0:52:30	13	2290				107,7
0:53:00	13	2287				108,0
0:53:30	13	2284				108,3
0:54:00	13	2281				108,6
0:54:30	13	2278				108,9
0:55:00	13	2276				109,2
0:55:30	13	2272				109,5
0:56:00	13	2270				109,9
0:56:30	13	2267				110,2
0:57:00	13	2264				110,5
0:57:30	13	2261				110,8
0:58:00	13	2258				111,1
0:58:30	14	2870				111,4
0:59:00	13	2861				111,7
0:59:30	13	2854				112,0
1:00:00	13	2848				112,3
1:00:30	13	2842				112,7
1:01:00	13	2837				113,0
1:01:30	13	2832				113,3
1:02:00	13	2827				113,6
1:02:30	13	2823				113,9
1:03:00	13	2818				114,2
1:03:30	13	2814				114,5
1:04:00	13	2811				114,8
1:04:30	13	2806				115,1
1:05:00	13	2803				115,5
1:05:30	13	2798				115,8
1:06:00	13	2794				116,1
1:06:30	13	2791				116,4
1:07:00	13	2787				116,7
1:07:30	13	2784				117,0
1:08:00	13	2780				117,3
1:08:30	13	2777				117,6
1:09:00	13	2773				117,9
1:09:30	13	2770				118,3
1:10:00	13	2767				118,6
1:10:30	13	2763				118,9
1:11:00	13	2759				119,2
1:11:30	13	2756				119,5
1:12:00	13	2752				119,8
1:12:30	13	2749				120,1
1:13:00	13	2746				120,4
1:13:30	13	2742				120,7
1:14:00	13	2739				121,1
1:14:30	13	2736				121,4
1:15:00	13	2733				121,7
1:15:30	13	2729				122,0
1:16:00	13	2726				122,3
1:16:30	13	2722				122,6
1:17:00	13	2719				122,9
1:17:30	13	2715				123,2
1:18:00	13	2712				123,5
1:18:30	13	2709				123,9
1:19:00	13	2706				124,2
1:19:30	13	2703				124,5
1:20:00	13	2700				124,8
1:20:30	13	2696				125,1
1:21:00	13	2692				125,4
1:21:30	13	2689				125,7
1:22:00	13	2686				126,0
1:22:30	13	2682				126,3
1:23:00	13	2679				126,7
1:23:30	13	2676				127,0
1:24:00	13	2672				127,3
1:24:30	13	2669				127,6
1:25:00	13	2666				127,9
1:25:30	13	2663				128,2
1:26:00	13	2659				128,5
1:26:30	13	2656	16,48	3003	0,00	128,8
1:27:00	13	2652	16,51	3002	0,00	129,1
1:27:30	13	2649	16,50	3014	0,00	129,5
1:28:00	13	2646	16,55	3001	0,00	129,8
1:28:30	13	2642	16,55	3010	0,00	130,1
1:29:00	13	2639	16,50	3029	0,00	130,4
1:29:30	13	2636				130,7
1:30:00	13	2632	16,50	3006	0,00	131,0
1:30:30	13	2629	16,51	3010	0,00	131,3
1:31:00	13	2625	16,55	3018	0,00	131,6
1:31:30	13	2622	16,50	3023	0,00	132,0
1:32:00	13	2619	16,52	3015	0,00	132,3
1:32:30	13	2615	16,53	3029	0,00	132,6
1:33:00	13	2612	16,51	3020	0,00	132,9
1:33:30	13	2609	16,50	3008	0,00	133,2
1:34:00	13	2606	16,52	3024	0,00	133,5
1:34:30	13	2602	16,53	3002	0,00	133,8
1:35:00	13	2599	16,53	3032	0,00	134,1
1:35:30	13	2596	16,53	3064	0,00	134,4
1:36:00	13	2593	16,53	3040	0,00	134,8
1:36:30	13	2589	16,53	3014	0,00	135,1
1:37:00	13	2586	16,54	3039	0,00	135,4
1:37:30	13	2582	16,53	3037	0,00	135,7
1:38:00	13	2579	16,55	3028	0,00	136,0
1:38:30	13	2576	16,52	3075	0,00	136,3
1:39:00	13	2573	16,57	3050	0,00	136,6
1:39:30	13	2570	16,57	3049	0,00	136,9
1:40:00	13	2566	16,54	3077	0,00	137,2
1:40:30	13	2562	16,53	3069	0,00	137,6
1:41:00	13	2559	16,53	3049	0,00	137,9
1:41:30	13	2555	16,53	3010	0,00	138,2
1:42:00	13	2552	16,52	3058	0,00	138,5
1:42:30	13	2549	16,52	3045	0,00	138,8
1:43:00	13	2545	16,53	3023	0,00	139,1
1:43:30	13	2542	16,53	3044	0,00	139,4
1:44:00	13	2538	16,55	3053	0,00	139,7
1:44:30	13	2535	16,53	3057	0,00	140,0
1:45:00	13	2531	16,52	3059	0,00	140,4
1:45:30	13	2528	16,55	3024	0,00	140,7
1:46:00	13	2525	16,57	3068	0,00	141,0
1:46:30	13	2522	16,55	3024	0,00	141,3
1:47:00	13	2518	16,54	3048	0,00	141,6
1:47:30	12	2515	16,53	3054	0,00	141,9
1:48:00	12	2511	16,53	3059	0,00	142,2
1:48:30	12	2508	16,55	3067	0,00	142,5
1:49:00	12	2504	16,54	3056	0,00	142,8
1:49:30	12	2501	16,56	3084	0,00	143,2
1:50:00	12	2497	16,57	3062	0,00	143,5
1:50:30	12	2494	16,57	3055	0,00	143,8
1:51:00	12	2491	16,58	3067	0,00	144,1
1:51:30	12	2487	16,55	3049	0,00	144,4
1:52:00	12	2484	16,57	3055	0,00	144,7
1:52:30	12	2480	16,59	3044	0,00	145,0
1:53:00	12	2477	16,58	3075	0,00	145,3
1:53:30	12	2474	16,57	3082	0,00	145,6
1:54:00	12	2471	16,57	3067	0,00	146,0
1:54:30	12	2468	16,56	3072	0,00	146,3
1:55:00	12	2464	16,57	3053	0,00	146,6
1:55:30	12	2460	16,58	3080	0,00	146,9
1:56:00	12	2457	16,58	3063	0,00	147,2
1:56:30	12	2453	16,56	3064	0,00	147,5
1:57:00	12	2450	16,59	3054	0,00	147,8
1:57:30	12	2446	16,58	3090	0,00	148,1
1:58:00	12	2443	16,57	3082	0,00	148,4
1:58:30	12	2440	16,59	3085	0,00	148,8
1:59:00	12	2436	16,59	3055	0,00	149,1
1:59:30	12	2433	16,60	3083	0,00	149,4
2:00:00	12	2430	16,60	3059	0,00	149,7
2:00:30	12	2426	16,61	3083	0,00	150,0
2:01:00	12	2423	16,61	3058	0,00	142,7
2:01:30	12	2420	16,61	3048	0,00	139,7
2:02:00	12	2416	16,60	3073	0,00	147,2
2:02:30	12	2413	16,61	3078	0,00	148,4
2:03:00	12	2410	16,60	3090	0,00	152,1
2:03:30	12	2406	16,56	3086	0,00	151,0
2:04:00	12	2402	16,55	3067	0,00	145,4
2:04:30	12	2399	16,58	3053	0,00	141,4
2:05:00	12	2396	16,60	3074	0,00	147,3
2:05:30	12	2392	16,61	3095	0,00	153,5
2:06:00	12	2389	16,59	3085	0,00	150,7
2:06:30	12	2386	16,62	3068	0,00	145,7
2:07:00	12	2382	16,62	3074	0,00	147,5
2:07:30	12	2379	16,63	3073	0,00	147,0
2:08:00	12	2376	16,61	3074	0,00	147,2
2:08:30	12	2372	16,62	3090	0,00	151,9
2:09:00	12	2369	16,63	3065	0,00	144,6
2:09:30	12	2365	16,63	3061	0,00	143,7
2:10:00	12	2362	16,64	3046	0,00	139,3
2:10:30	12	2359	16,63	3082	0,00	149,6
2:11:00	12	2355	16,63	3080	0,00	149,2
2:11:30	12	2352	16,64	3099	0,00	154,7
2:12:00	12	2349	16,63	3073	0,00	147,1
2:12:30	12	2345	16,63	3084	0,00	150,1
2:13:00	11	2342	16,62	3117	0,00	160,0
2:13:30	11	2338	16,64	3082	0,00	149,8
2:14:00	11	2335	16,65	3102	0,00	155,5
2:14:30	11	2332	16,65	3096	0,00	153,6
2:15:00	11	2330	16,64	3081	0,00	149,5
2:15:30	11	2328	16,62	3145	0,00	168,6
2:16:00	11	2325	16,62	3066	0,00	145,0
2:16:30	11	2321	16,63	3107	0,00	157,1
2:17:00	11	2317	16,63	3099	0,00	154,8
2:17:30	11	2312	16,64	3094	0,00	153,1
2:18:00	11	2307	16,63	3087	0,00	151,2
2:18:30	11	2301	16,63	3132	0,00	164,7
2:19:00	11	2294	16,62	3105	0,00	156,5
2:19:30	11	2287	16,64	3111	0,00	158,2
2:20:00	11	2281	16,65	3090	0,00	152,1
2:20:30	10	2275	16,66	3107	0,00	157,1
2:21:00	10	2269	16,65	3132	0,00	164,7
2:21:30	10	2264	16,67	3124	0,00	162,1
2:22:00	10	2259	16,68	3116	0,00	159,7
2:22:30	10	2255	16,68	3107	0,00	157,0
2:23:00	10	2252	16,67	3112	0,00	158,4
2:23:30	10	2248	16,66	3100	0,00	155,0
2:24:00	10	2244	16,67	3122	0,00	161,5
2:24:30	10	2240	16,68	3123	0,00	161,9
2:25:00	10	2236	16,68	3130	0,00	164,0
2:25:30	10	2232	16,69	3119	0,00	160,6
2:26:00	10	2228	16,70	3125	0,00	162,6
2:26:30	10	2224	16,70	3137	0,00	166,2
2:27:00	10	2220	16,69	3122	0,00	161,6
2:27:30	10	2216	16,70	3124	0,00	162,1
2:28:00	10	2212	16,70	3106	0,00	156,7
2:28:30	10	2209	16,71	3130	0,00	163,8
2:29:00	10	2206	16,71	3123	0,00	161,8
2:29:30	10	2202	16,71	3110	0,00	157,8
2:30:00	10	2200	16,69	3159	0,00	172,8
2:30:30	10	2197	16,70	3147	0,00	169,0
2:31:00	10	2193	16,71	3154	0,00	171,3
2:31:30	10	2190	16,72	3126	0,00	162,7
2:32:00	10	2187	16,70	3163	0,00	174,0
2:32:30	10	2184	16,72	3136	0,00	165,7
2:33:00	10	2181	16,73	3134	0,00	165,1
2:33:30	10	2178	16,72	3159	0,00	172,8
2:34:00	10	2175	16,72	3145	0,00	168,4
2:34:30	10	2172	16,72	3157	0,00	172,4
2:35:00	10	2169	16,73	3174	0,00	177,6
2:35:30	10	2166	16,71	3166	0,00	174,9
2:36:00	10	2164	16,72	3162	0,00	173,9
2:36:30	10	2161	16,73	3167	0,00	175,4
2:37:00	10	2158	16,74	3152	0,00	170,7
2:37:30	10	2156	16,74	3167	0,00	175,3
2:38:00	10	2153	16,75	3157	0,00	172,2
2:38:30	10	2150	16,74	3136	0,00	165,8
2:39:00	10	2147	16,74	3207	0,00	187,8
2:39:30	10	2145	16,76	3176	0,00	178,3
2:40:00	10	2142	16,75	3185	0,00	180,8
2:40:30	10	2139	16,75	3194	0,00	183,7
2:41:00	10	2137	16,74	3170	0,00	176,3
2:41:30	10	2134	16,74	3192	0,00	183,1
2:42:00	10	2131	16,75	3180	0,00	179,3
2:42:30	10	2129	16,75	3182	0,00	179,9
2:43:00	10	2126	16,75	3211	0,00	189,2
2:43:30	10	2123	16,74	3169	0,00	176,1
2:44:00	10	2120	16,75	3188	0,00	181,9
2:44:30	10	2118	16,75	3168	0,00	175,8
2:45:00	10	2115	16,75	3180	0,00	179,3
2:45:30	10	2112	16,76	3207	0,00	188,0
2:46:00	10	2110	16,76	3188	0,00	182,1
2:46:30	10	2124	16,75	3193	0,00	183,5
2:47:00	10	2712	16,73	3243	0,00	199,9
2:47:30	10	2703	16,69	3245	0,00	200,3
2:48:00	10	2696	16,65	3286	0,00	214,0
2:48:30	10	2690	16,65	3252	0,00	202,9
2:49:00	10	2684	16,65	3257	0,00	204,5
2:49:30	9	2679	16,65	3240	0,00	198,9
2:50:00	9	2675	16,66	3264	0,00	206,7
2:50:30	9	2670	16,66	3259	0,00	204,9
2:51:00	9	2666	16,66	3253	0,00	202,9
2:51:30	9	2663	16,68	3233	0,00	196,5
2:52:00	9	2660	16,67	3227	0,00	194,5
2:52:30	9	2657	16,68	3235	0,00	197,1
2:53:00	9	2654	16,67	3250	0,00	202,0
2:53:30	9	2651	16,67	3244	0,00	200,1
2:54:00	9	2648	16,66	3253	0,00	203,0
2:54:30	9	2644	16,66	3289	0,00	215,1
2:55:00	9	2641	16,67	3258	0,00	204,8
2:55:30	9	2638	16,67	3276	0,00	210,7
2:56:00	9	2634	16,67	3275	0,00	210,3
2:56:30	9	2631	16,67	3276	0,00	210,9
2:57:00	9	2628	16,68	3278	0,00	211,4
2:57:30	9	2625	16,68	3293	0,00	216,6
2:58:00	9	2621	16,68	3293	0,00	216,6
2:58:30	9	2619	16,67	3258	0,00	204,8
2:59:00	9	2616	16,67	3288	0,00	215,0
2:59:30	9	2612	16,69	3295	0,00	217,4
3:00:00	9	2609	16,69	3293	0,00	216,5
3:00:30	9	2606	16,67	3296	0,00	217,7
3:01:00	9	2603	16,67	3294	0,00	216,9
3:01:30	9	2600	16,67	3291	0,00	216,0
3:02:00	9	2597	16,68	3305	0,00	220,8
3:02:30	9	2594	16,68	3295	0,00	217,4
3:03:00	9	2590	16,68	3295	0,00	217,4
3:03:30	9	2587	16,69	3312	0,00	223,1
3:04:00	9	2583	16,69	3323	0,00	227,1
3:04:30	9	2579	16,69	3288	0,00	214,9
3:05:00	9	2575	16,70	3303	0,00	220,0
3:05:30	9	2571	16,70	3331	0,00	229,7
3:06:00	9	2568	16,69	3345	0,00	234,8
3:06:30	9	2564	16,68	3302	0,00	219,6
3:07:00	9	2561	16,70	3342	0,00	233,7
3:07:30	9	2558	16,70	3323	0,00	227,0
3:08:00	9	2555	16,69	3339	0,00	232,7
3:08:30	9	2552	16,71	3362	0,00	241,0
3:09:00	9	2548	16,69	3354	0,00	238,1
3:09:30	9	2545	16,69	3354	0,00	238,0
3:10:00	9	2541	16,69	3348	0,00	236,0
3:10:30	9	2538	16,69	3338	0,00	232,3
3:11:00	9	2534	16,69	3365	0,00	241,8
3:11:30	9	2531	16,70	3362	0,00	240,9
3:12:00	9	2527	16,70	3363	0,00	241,4
3:12:30	9	2524	16,69	3365	0,00	242,1
3:13:00	9	2520	16,71	3342	0,00	233,7
3:13:30	9	2518	16,70	3376	0,00	245,9
3:14:00	9	2515	16,71	3371	0,00	244,1
3:14:30	9	2512	16,71	3359	0,00	239,7
3:15:00	9	2509	16,71	3365	0,00	241,9
3:15:30	9	2505	16,72	3398	0,00	254,1
3:16:00	9	2502	16,71	3370	0,00	243,8
3:16:30	9	2498	16,70	3398	0,00	254,0
3:17:00	9	2494	16,72	3400	0,00	254,8
3:17:30	9	2490	16,74	3403	0,00	255,9
3:18:00	8	2486	16,73	3402	0,00	255,8
3:18:30	8	2483	16,72	3389	0,00	250,7
3:19:00	8	2479	16,72	3381	0,00	247,7
3:19:30	8	2476	16,72	3419	0,00	262,0
3:20:00	8	2473	16,72	3375	0,00	245,7
3:20:30	8	2470	16,72	3410	0,00	258,5
3:21:00	8	2467	16,72	3408	0,00	257,9
3:21:30	8	2464	16,72	3432	0,00	266,9
3:22:00	8	2461	16,74	3428	0,00	265,5
3:22:30	8	2458	16,73	3411	0,00	258,9
3:23:00	8	2456	16,73	3441	0,00	270,4
3:23:30	8	2452	16,74	3449	0,00	273,5
3:24:00	8	2448	16,74	3448	0,00	273,1
3:24:30	8	2445	16,74	3447	0,00	272,7
3:25:00	8	2441	16,75	3424	0,00	263,9
3:25:30	8	2437	16,76	3477	0,00	284,3
3:26:00	8	2433	16,76	3447	0,00	272,6
3:26:30	8	2429	16,75	3442	0,00	270,8
3:27:00	8	2426	16,75	3444	0,00	271,7
3:27:30	8	2422	16,74	3453	0,00	274,9
3:28:00	8	2419	16,75	3476	0,00	284,1
3:28:30	8	2416	16,76	3467	0,00	280,4
3:29:00	8	2413	16,75	3462	0,00	278,5
3:29:30	8	2410	16,78	3458	0,00	277,1
3:30:00	8	2407	16,77	3456	0,00	276,1
3:30:30	8	2403	16,76	3479	0,00	285,1
3:31:00	8	2400	16,76	3458	0,00	277,1
3:31:30	8	2396	16,78	3491	0,00	290,0
3:32:00	8	2393	16,78	3460	0,00	277,8
3:32:30	8	2389	16,79	3499	0,00	293,1
3:33:00	8	2386	16,78	3496	0,00	291,9
3:33:30	8	2383	16,79	3525	0,00	303,6
3:34:00	8	2380	16,80	3517	0,00	300,4
3:34:30	8	2377	16,79	3518	0,00	300,9
3:35:00	8	2374	16,79	3524	0,00	303,5
3:35:30	8	2371	16,79	3516	0,00	300,1
3:36:00	8	2368	16,79	3531	0,00	306,4
3:36:30	8	2364	16,79	3521	0,00	302,1
3:37:00	8	2361	16,79	3525	0,00	303,9
3:37:30	8	2357	16,76	3527	0,00	304,5
3:38:00	8	2353	16,78	3547	0,00	312,8
3:38:30	8	2350	16,77	3535	0,00	308,1
3:39:00	8	2346	16,77	3552	0,00	315,0
3:39:30	8	2342	16,76	3539	0,00	309,4
3:40:00	8	2339	16,77	3551	0,00	314,5
3:40:30	8	2336	16,77	3547	0,00	312,8
3:41:00	8	2333	16,78	3564	0,00	320,0
3:41:30	8	2331	16,78	3557	0,00	317,1
3:42:00	8	2328	16,80	3575	0,00	324,8
3:42:30	8	2325	16,77	3585	0,00	328,9
3:43:00	8	2322	16,78	3572	0,00	323,5
3:43:30	7	2319	16,77	3601	0,00	335,8
3:44:00	7	2315	16,79	3566	0,00	320,9
3:44:30	7	2312	16,80	3596	0,00	333,6
3:45:00	7	2307	16,78	3595	0,00	333,4
3:45:30	7	2303	16,80	3596	0,00	333,8
3:46:00	7	2299	16,80	3605	0,00	337,5
3:46:30	7	2295	16,81	3617	0,00	342,9
3:47:00	7	2292	16,81	3609	0,00	339,3
3:47:30	7	2289	16,81	3594	0,00	332,9
3:48:00	7	2285	16,80	3627	0,00	347,2
3:48:30	7	2282	16,81	3636	0,00	351,2
3:49:00	7	2279	16,80	3630	0,00	348,6
3:49:30	7	2276	16,81	3629	0,00	348,4
3:50:00	7	2272	16,81	3632	0,00	349,7
3:50:30	7	2269	16,81	3650	0,00	357,6
3:51:00	7	2266	16,81	3656	0,00	360,5
3:51:30	7	2262	16,81	3643	0,00	354,3
3:52:00	7	2258	16,82	3661	0,00	362,5
3:52:30	7	2255	16,82	3664	0,00	363,9
3:53:00	7	2252	16,82	3656	0,00	360,5
3:53:30	7	2248	16,81	3668	0,00	365,6
3:54:00	7	2245	16,82	3676	0,00	369,5
3:54:30	7	2242	16,79	3674	0,00	368,7
3:55:00	7	2238	16,80	3673	0,00	368,1
3:55:30	7	2235	16,82	3702	0,00	381,6
3:56:00	7	2232	16,83	3703	0,00	382,2
3:56:30	7	2229	16,81	3671	0,00	367,4
3:57:00	7	2226	16,82	3686	0,00	374,0
3:57:30	7	2223	16,82	3697	0,00	379,4
3:58:00	7	2219	16,82	3716	0,00	388,2
3:58:30	7	2216	16,83	3714	0,00	387,4
3:59:00	7	2213	16,82	3726	0,00	393,2
3:59:30	7	2210	16,81	3717	0,00	388,8
4:00:00	7	2207	16,82	3732	0,00	395,9
4:00:30	7	2203	16,82	3739	0,00	399,3
4:01:00	7	2200	16,82	3736	0,00	398,0
4:01:30	7	2197	16,83	3734	0,00	396,9
4:02:00	7	2194	16,82	3738	0,00	398,5
4:02:30	7	2190	16,83	3759	0,00	409,0
4:03:00	7	2187	16,83	3737	0,00	398,3
4:03:30	7	2184	16,84	3758	0,00	408,3
4:04:00	7	2181	16,84	3762	0,00	410,2
4:04:30	7	2177	16,83	3769	0,00	413,7
4:05:00	7	2174	16,82	3777	0,00	417,9
4:05:30	7	2171	16,84	3786	0,00	422,6
4:06:00	7	2168	16,84	3773	0,00	416,1
4:06:30	7	2165	16,82	3800	0,00	429,3
4:07:00	7	2162	16,83	3787	0,00	423,0
4:07:30	6	2159	16,82	3804	0,00	431,3
4:08:00	6	2156	16,84	3795	0,00	427,0
4:08:30	6	2153	16,84	3810	0,00	434,3
4:09:00	6	2149	16,83	3825	0,00	442,1
4:09:30	6	2145	16,82	3827	0,00	443,5
4:10:00	6	2142	16,84	3811	0,00	435,0
4:10:30	6	2138	16,83	3836	0,00	447,8
4:11:00	6	2135	16,84	3844	0,00	452,3
4:11:30	6	2132	16,83	3837	0,00	448,4
4:12:00	6	2129	16,84	3839	0,00	449,6
4:12:30	6	2126	16,84	3846	0,00	453,4
4:13:00	6	2123	16,84	3866	0,00	463,7
4:13:30	6	2119	16,83	3846	0,00	452,9
4:14:00	6	2116	16,84	3866	0,00	463,7
4:14:30	6	2113	16,84	3855	0,00	458,0
4:15:00	6	2109	16,84	3867	0,00	464,4
4:15:30	6	2106	16,84	3879	0,00	471,0
4:16:00	6	2102	16,84	3888	0,00	475,6
4:16:30	6	2098	16,84	3882	0,00	472,1
4:17:00	6	2095	16,83	3879	0,00	470,6
4:17:30	6	2092	16,84	3889	0,00	476,4
4:18:00	6	2088	16,85	3899	0,00	481,8
4:18:30	6	2085	16,86	3911	0,00	488,3
4:19:00	6	2691	16,86	3918	0,00	492,1
4:19:30	6	2678	16,81	3846	0,00	453,0
4:20:00	6	2670	16,79	3868	0,00	465,1
4:20:30	6	2664	16,78	3878	0,00	470,4
4:21:00	6	2658	16,78	3888	0,00	475,5
4:21:30	6	2654	16,78	3902	0,00	483,5
4:22:00	6	2649	16,78	3899	0,00	481,7
4:22:30	6	2645	16,78	3896	0,00	480,1
4:23:00	6	2641	16,77	3922	0,00	494,4
4:23:30	6	2637	16,77	3935	0,00	501,7
4:24:00	6	2633	16,77	3925	0,00	496,1
4:24:30	6	2628	16,77	3938	0,00	503,3
4:25:00	6	2624	16,77	3942	0,00	505,5
4:25:30	6	2620	16,77	3964	0,00	518,2
4:26:00	6	2616	16,76	3948	0,00	508,7
4:26:30	6	2612	16,77	3966	0,00	519,4
4:27:00	6	2608	16,77	3974	0,00	523,8
4:27:30	6	2605	16,77	3981	0,00	527,7
4:28:00	6	2601	16,77	3981	0,00	527,8
4:28:30	6	2597	16,77	3998	0,00	538,1
4:29:00	6	2594	16,78	3984	0,00	529,7
4:29:30	6	2591	16,77	3993	0,00	534,6
4:30:00	6	2588	16,77	4003	0,00	540,9
4:30:30	6	2584	16,78	4006	0,00	542,4
4:31:00	6	2581	16,78	4018	0,00	549,6
4:31:30	6	2577	16,78	4008	0,00	544,0
4:32:00	6	2573	16,77	4033	0,00	558,7
4:32:30	6	2569	16,77	4027	0,00	555,3
4:33:00	6	2565	16,77	4043	0,00	564,7
4:33:30	6	2561	16,77	4033	0,00	559,0
4:34:00	6	2558	16,77	4052	0,00	570,6
4:34:30	6	2554	16,79	4044	0,00	565,2
4:35:00	5	2551	16,78	4062	0,00	576,3
4:35:30	5	2548	16,77	4060	0,00	575,3
4:36:00	5	2544	16,77	4060	0,00	575,6
4:36:30	5	2541	16,77	4063	0,00	576,9
4:37:00	5	2537	16,77	4088	0,00	592,8
4:37:30	5	2534	16,79	4087	0,00	592,0
4:38:00	5	2530	16,78	4084	0,00	590,4
4:38:30	5	2527	16,77	4080	0,00	587,9
4:39:00	5	2523	16,76	4097	0,00	598,6
4:39:30	5	2520	16,76	4107	0,00	604,6
4:40:00	5	2517	16,76	4105	0,00	603,3
4:40:30	5	2514	16,76	4100	0,00	600,4
4:41:00	5	2511	16,75	4117	0,00	611,3
4:41:30	5	2507	16,75	4123	0,00	615,3
4:42:00	5	2504	16,76	4128	0,00	618,3
4:42:30	5	2501	16,78	4136	0,00	623,6
4:43:00	5	2498	16,77	4135	0,00	623,1
4:43:30	5	2494	16,77	4137	0,00	624,1
4:44:00	5	2491	16,76	4138	0,00	624,9
4:44:30	6	2488	16,77	4143	0,00	628,3
4:45:00	5	2484	16,77	4148	0,00	631,9
4:45:30	5	2481	16,76	4156	0,00	637,0
4:46:00	5	2478	16,76	4158	0,00	638,5
4:46:30	6	2474	16,78	4158	0,00	638,2
4:47:00	5	2471	16,78	4153	0,00	635,2
4:47:30	5	2468	16,78	4165	0,00	642,9
4:48:00	5	2465	16,78	4187	0,00	658,0
4:48:30	5	2462	16,76	4199	0,00	665,9
4:49:00	6	2458	16,75	4176	0,00	650,3
4:49:30	6	2455	16,75	4186	0,00	657,1
4:50:00	5	2452	16,77	4198	0,00	665,3
4:50:30	5	2448	16,75	4201	0,00	667,6
4:51:00	6	2445	16,74	4205	0,00	669,9
4:51:30	6	2442	16,74	4214	0,00	676,2
4:52:00	6	2438	16,73	4205	0,00	670,5
4:52:30	6	2435	16,73	4210	0,00	673,8
4:53:00	6	2431	16,73	4218	0,00	679,1
4:53:30	6	2427	16,73	4225	0,00	684,5
4:54:00	6	2423	16,74	4244	0,00	697,8
4:54:30	6	2420	16,73	4224	0,00	683,3
4:55:00	6	2417	16,71	4243	0,00	696,6
4:55:30	6	2415	16,73	4247	0,00	699,8
4:56:00	6	2413	16,72	4238	0,00	693,4
4:56:30	6	2410	16,73	4251	0,00	702,3
4:57:00	6	2408	16,72	4255	0,00	705,1
4:57:30	6	2405	16,71	4248	0,00	700,7
4:58:00	6	2402	16,70	4256	0,00	706,1
4:58:30	6	2399	16,70	4261	0,00	710,0
4:59:00	6	2395	16,69	4277	0,00	721,7
4:59:30	6	2392	16,71	4270	0,00	716,0
5:00:00	6	2388	16,71	4296	0,00	735,4
5:00:30	6	2385	16,72	4279	0,00	722,8
5:01:00	6	2381	16,72	4295	0,00	734,8
5:01:30	6	2377	16,72	4290	0,00	730,8
5:02:00	6	2373	16,72	4310	0,00	745,8
5:02:30	6	2368	16,72	4288	0,00	729,2
5:03:00	6	2364	16,71	4294	0,00	733,9
5:03:30	5	2360	16,72	4311	0,00	746,8
5:04:00	6	2356	16,71	4318	0,00	752,0
5:04:30	5	2352	16,69	4307	0,00	743,3
5:05:00	5	2349	16,70	4318	0,00	752,1
5:05:30	5	2345	16,71	4315	0,00	749,8
5:06:00	5	2341	16,71	4332	0,00	762,4
5:06:30	5	2338	16,70	4325	0,00	757,2
5:07:00	5	2334	16,70	4332	0,00	762,2
5:07:30	5	2331	16,70	4338	0,00	767,4
5:08:00	5	2327	16,71	4343	0,00	770,9
5:08:30	5	2323	16,70	4342	0,00	770,2
5:09:00	5	2319	16,70	4356	0,00	780,9
5:09:30	5	2315	16,69	4349	0,00	775,9
5:10:00	5	2311	16,69	4347	0,00	773,7
5:10:30	5	2308	16,69	4367	0,00	789,6
5:11:00	5	2304	16,69	4360	0,00	784,2
5:11:30	5	2300	16,68	4371	0,00	792,8
5:12:00	5	2297	16,68	4359	0,00	783,5
5:12:30	5	2293	16,67	4378	0,00	798,4
5:13:00	5	2289	16,67	4374	0,00	795,1
5:13:30	5	2285	16,67	4399	0,00	815,0
5:14:00	5	2282	16,66	4369	0,00	791,0
5:14:30	5	2278	16,67	4390	0,00	807,3
5:15:00	5	2274	16,66	4398	0,00	814,1
5:15:30	5	2270	16,66	4402	0,00	817,3
5:16:00	5	2266	16,66	4405	0,00	819,4
5:16:30	5	2263	16,65	4409	0,00	823,1
5:17:00	5	2259	16,65	4402	0,00	817,1
5:17:30	5	2255	16,64	4427	0,00	838,0
5:18:00	5	2251	16,64	4425	0,00	836,1
5:18:30	5	2247	16,64	4421	0,00	832,6
5:19:00	5	2244	16,64	4429	0,00	839,6
5:19:30	5	2239	16,64	4433	0,00	842,4
5:20:00	5	2236	16,63	4430	0,00	840,4
5:20:30	5	2232	16,63	4435	0,00	844,6
5:21:00	5	2228	16,63	4458	0,00	863,6
5:21:30	5	2224	16,62	4438	0,00	846,3
5:22:00	5	2221	16,62	4451	0,00	857,1
5:22:30	5	2217	16,62	4454	0,00	859,7
5:23:00	6	2213	16,61	4454	0,00	860,1
5:23:30	5	2209	16,61	4456	0,00	861,9
5:24:00	5	2205	16,61	4470	0,00	873,5
5:24:30	5	2201	16,61	4470	0,00	873,3
5:25:00	5	2197	16,60	4476	0,00	878,7
5:25:30	5	2193	16,60	4477	0,00	879,4
5:26:00	5	2189	16,60	4484	0,00	885,5
5:26:30	5	2185	16,59	4476	0,00	878,7
5:27:00	6	2182	16,59	4487	0,00	888,0
5:27:30	6	2178	16,58	4490	0,00	890,3
5:28:00	6	2174	16,58	4493	0,00	893,2
5:28:30	6	2168	16,58	4498	0,00	897,6
5:29:00	6	2164	16,58	4497	0,00	896,2
5:29:30	6	2159	16,59	4508	0,00	906,2
5:30:00	6	2155	16,58	4515	0,00	912,6
5:30:30	6	2152	16,57	4510	0,00	907,9
5:31:00	6	2149	16,57	4516	0,00	913,2
5:31:30	6	2146	16,56	4517	0,00	914,4
5:32:00	6	2143	16,56	4508	0,00	906,4
5:32:30	6	2140	16,55	4523	0,00	919,1
5:33:00	6	2136	16,55	4527	0,00	922,9
5:33:30	6	2133	16,54	4536	0,00	930,8
5:34:00	6	2129	16,54	4536	0,00	931,0
5:34:30	6	2125	16,55	4549	0,00	942,1
5:35:00	6	2121	16,53	4546	0,00	940,1
5:35:30	6	2117	16,52	4553	0,00	945,8
5:36:00	6	2113	16,53	4546	0,00	940,1
5:36:30	6	2108	16,53	4547	0,00	940,7
5:37:00	6	2104	16,51	4559	0,00	951,4
5:37:30	6	2099	16,51	4549	0,00	942,6
5:38:00	6	2094	16,51	4565	0,00	956,8
5:38:30	6	2707	16,50	4570	0,00	961,5
5:39:00	6	2686	16,49	4546	0,00	939,8
5:39:30	6	2676	16,46	4551	0,00	944,4
5:40:00	6	2669	16,44	4560	0,00	952,0
5:40:30	6	2663	16,43	4552	0,00	945,2
5:41:00	6	2657	16,42	4565	0,00	956,7
5:41:30	6	2651	16,43	4575	0,00	965,9
5:42:00	6	2646	16,43	4577	0,00	967,8
5:42:30	6	2641	16,42	4584	0,00	974,4
5:43:00	6	2637	16,42	4595	0,00	985,1
5:43:30	6	2632	16,41	4586	0,00	976,3
5:44:00	6	2629	16,41	4603	0,00	992,4
5:44:30	6	2624	16,40	4603	0,00	992,6
5:45:00	6	2620	16,40	4608	0,00	997,2
5:45:30	6	2616	16,39	4607	0,00	996,2
5:46:00	6	2611	16,40	4607	0,00	995,8
5:46:30	6	2606	16,38	4605	0,00	994,4
5:47:00	6	2601	16,39	4615	0,00	1003,0
5:47:30	6	2596	16,39	4613	0,00	1001,8
5:48:00	6	2591	16,38	4631	0,00	1018,4
5:48:30	6	2585	16,37	4629	0,00	1017,2
5:49:00	6	2579	16,36	4636	0,00	1023,2
5:49:30	6	2574	16,35	4648	0,00	1034,7
5:50:00	6	2568	16,36	4642	0,00	1029,7
5:50:30	6	2563	16,35	4645	0,00	1032,1
5:51:00	6	2558	16,35	4656	0,00	1042,9
5:51:30	6	2553	16,34	4658	0,00	1045,0
5:52:00	6	2548	16,32	4659	0,00	1046,1
5:52:30	6	2543	16,32	4661	0,00	1047,5
5:53:00	6	2538	16,32	4667	0,00	1053,6
5:53:30	6	2535	16,32	4674	0,00	1060,4
5:54:00	6	2530	16,30	4668	0,01	1054,4
5:54:30	6	2526	16,31	4676	0,00	1063,1
5:55:00	6	2521	16,31	4683	0,00	1069,7
5:55:30	6	2516	16,30	4679	0,01	1065,8
5:56:00	6	2512	16,30	4691	0,01	1078,1
5:56:30	6	2507	16,29	4689	0,01	1075,7
5:57:00	6	2502	16,29	4697	0,01	1083,5
5:57:30	6	2496	16,29	4699	0,01	1085,7
5:58:00	6	2491	16,28	4696	0,01	1082,8
5:58:30	6	2485	16,27	4705	0,01	1091,6
5:59:00	6	2479	16,27	4705	0,02	1091,8
5:59:30	6	2473	16,25	4709	0,02	1095,4
6:00:00	6	2468	16,25	4712	0,02	1099,1
6:00:30	6	2463	16,24	4715	0,02	1102,2
6:01:00	6	2457	16,24	4718	0,02	1104,8
6:01:30	6	2452	16,24	4720	0,02	1107,2
6:02:00	6	2446	16,23	4723	0,02	1110,6
6:02:30	6	2441	16,23	4730	0,03	1117,3
6:03:00	6	2436	16,21	4723	0,03	1110,0
6:03:30	6	2432	16,21	4732	0,03	1119,0
6:04:00	6	2427	16,21	4731	0,03	1118,2
6:04:30	6	2422	16,20	4735	0,03	1122,1
6:05:00	6	2418	16,20	4741	0,04	1128,5
6:05:30	6	2413	16,19	4745	0,04	1133,1
6:06:00	6	2408	16,19	4746	0,04	1133,6
6:06:30	6	2403	16,18	4742	0,04	1129,6
6:07:00	6	2398	16,18	4751	0,04	1139,1
6:07:30	6	2392	16,17	4753	0,04	1141,5
6:08:00	6	2386	16,15	4760	0,05	1149,3
6:08:30	6	2380	16,14	4761	0,05	1149,6
6:09:00	6	2374	16,13	4768	0,05	1156,8
6:09:30	5	2368	16,13	4766	0,05	1155,0
6:10:00	6	2362	16,13	4766	0,05	1155,2
6:10:30	6	2356	16,13	4772	0,05	1161,7
6:11:00	6	2351	16,13	4775	0,06	1164,4
6:11:30	6	2345	16,12	4777	0,06	1167,3
6:12:00	6	2340	16,11	4787	0,06	1177,7
6:12:30	6	2334	16,11	4783	0,06	1172,9
6:13:00	6	2329	16,10	4778	0,06	1168,2
6:13:30	5	2323	16,09	4787	0,07	1177,5
6:14:00	5	2317	16,08	4789	0,07	1179,8
6:14:30	5	2311	16,08	4793	0,07	1184,7
6:15:00	5	2305	16,07	4794	0,07	1185,3
6:15:30	5	2299	16,06	4798	0,08	1190,0
6:16:00	5	2293	16,06	4799	0,08	1191,0
6:16:30	5	2288	16,05	4803	0,08	1195,0
6:17:00	5	2282	16,04	4806	0,08	1198,6
6:17:30	5	2276	16,03	4810	0,08	1202,3
6:18:00	5	2271	16,02	4816	0,09	1209,2
6:18:30	5	2265	16,02	4821	0,09	1215,3
6:19:00	5	2259	16,01	4816	0,09	1209,2
6:19:30	5	2253	16,00	4822	0,09	1215,7
6:20:00	5	2247	15,99	4833	0,10	1228,0
6:20:30	5	2241	15,98	4829	0,10	1223,7
6:21:00	5	2235	15,98	4839	0,10	1235,0
6:21:30	5	2229	15,97	4835	0,10	1230,9
6:22:00	5	2223	15,96	4831	0,11	1226,0
6:22:30	5	2217	15,96	4843	0,11	1239,6
6:23:00	5	2211	15,95	4845	0,11	1242,1
6:23:30	5	2205	15,94	4838	0,11	1234,1
6:24:00	5	2199	15,94	4843	0,11	1239,9
6:24:30	5	2193	15,93	4839	0,12	1235,5
6:25:00	5	2187	15,91	4855	0,12	1252,7
6:25:30	5	2181	15,91	4859	0,12	1257,3
6:26:00	5	2175	15,90	4856	0,13	1254,6
6:26:30	5	2168	15,89	4859	0,13	1257,4
6:27:00	5	2162	15,88	4861	0,13	1260,4
6:27:30	5	2156	15,87	4864	0,13	1263,7
6:28:00	6	2150	15,86	4874	0,14	1275,0
6:28:30	5	2143	15,84	4862	0,14	
6:29:00	5	2137	15,84	4874	0,14	
6:29:30	5	2131	15,84	4871	0,14	
6:30:00	6	2124	15,83	4881	0,15	
6:30:30	5	2118	15,82	4872	0,15	
6:31:00	6	2111	15,82	4880	0,15	
6:31:30	6	2105	15,81	4876	0,15	
6:32:00	6	2098	15,80	4885	0,16	
6:32:30	6	2092	15,79	4893	0,16	
6:33:00	6	2085	15,77	4898	0,16	
6:33:30	6	2079	15,76	4899	0,17	
6:34:00	6	2073	15,76	4903	0,17	
6:34:30	6	2066	15,75	4903	0,17	
6:35:00	6	2679	15,74	4910	0,18	
6:35:30	6	2658	15,71	4934	0,19	
6:36:00	6	2647	15,68	4940	0,20	
6:36:30	6	2639	15,66	4945	0,20	
6:37:00	6	2630	15,64	4945	0,21	
6:37:30	6	2622	15,63	4952	0,21	
6:38:00	6	2615	15,63	4956	0,21	
6:38:30	6	2607	15,61	4955	0,22	
6:39:00	6	2599	15,60	4951	0,23	
6:39:30	6	2592	15,59	4958	0,23	
6:40:00	6	2584	15,58	4967	0,23	
6:40:30	6	2577	15,56	4963	0,24	
6:41:00	6	2569	15,55	4971	0,24	
6:41:30	6	2561	15,54	4970	0,24	
6:42:00	6	2553	15,53	4965	0,25	
6:42:30	6	2546	15,51	4972	0,25	
6:43:00	6	2537	15,50	4982	0,26	
6:43:30	6	2529	15,49	4981	0,26	
6:44:00	6	2521	15,48	4980	0,27	
6:44:30	6	2513	15,47	4979	0,27	
6:45:00	6	2504	15,46	4985	0,27	
6:45:30	6	2497	15,45	4979	0,28	
6:46:00	6	2489	15,44	4989	0,28	
6:46:30	6	2482	15,42	4991	0,29	
6:47:00	6	2475	15,41	4983	0,29	
6:47:30	6	2467	15,40	4990	0,30	
6:48:00	6	2459	15,40	4991	0,30	
6:48:30	6	2451	15,38	4993	0,30	
6:49:00	6	2443	15,36	4993	0,31	
6:49:30	6	2435	15,34	4995	0,32	
6:50:00	6	2426	15,33	4992	0,32	
6:50:30	6	2417	15,32	4989	0,33	
6:51:00	6	2408	15,31	4996	0,33	
6:51:30	6	2399	15,30	4993	0,34	
6:52:00	6	2390	15,28	4997	0,34	
6:52:30	6	2381	15,27	4995	0,35	
6:53:00	6	2372	15,26	4988	0,35	
6:53:30	6	2364	15,24	4992	0,36	
6:54:00	6	2355	15,24	4992	0,36	
6:54:30	6	2346	15,22	4994	0,37	
6:55:00	6	2337	15,21	4992	0,37	
6:55:30	6	2328	15,19	5002	0,38	
6:56:00	6	2318	15,19	4990	0,38	
6:56:30	6	2310	15,17	4984	0,39	
6:57:00	6	2301	15,15	4990	0,39	
6:57:30	6	2293	15,14	4982	0,40	
6:58:00	6	2284	15,12	4991	0,41	
6:58:30	6	2276	15,11	4989	0,41	
6:59:00	6	2267	15,08	4994	0,42	
6:59:30	6	2258	15,07	4990	0,43	
7:00:00	6	2249	15,06	4991	0,43	
7:00:30	6	2240	15,05	4984	0,44	
7:01:00	6	2230	15,05	4985	0,44	
7:01:30	6	2221	15,02	4993	0,45	
7:02:00	6	2211	15,00	4989	0,46	
7:02:30	6	2200	14,99	4985	0,46	
7:03:00	6	2190	14,97	4991	0,47	
7:03:30	6	2179	14,95	4994	0,48	
7:04:00	6	2169	14,94	4985	0,48	
7:04:30	6	2158	14,92	4986	0,49	
7:05:00	6	2148	14,90	4991	0,50	
7:05:30	6	2138	14,89	4992	0,51	
7:06:00	6	2129	14,88	4987	0,51	
7:06:30	6	2119	14,86	4981	0,52	
7:07:00	6	2109	14,85	4990	0,53	
7:07:30	6	2099	14,83	4988	0,54	
7:08:00	6	2089	14,81	4987	0,55	
7:08:30	6	2079	14,79	4993	0,55	
7:09:00	6	2689	14,77	4986	0,56	
7:09:30	6	2667	14,73	5041	0,58	
7:10:00	6	2653	14,70	5036	0,60	
7:10:30	6	2640	14,68	5031	0,61	
7:11:00	6	2627	14,66	5032	0,62	
7:11:30	6	2614	14,64	5028	0,63	
7:12:00	6	2601	14,62	5029	0,64	
7:12:30	6	2588	14,60	5026	0,65	
7:13:00	6	2573	14,59	5035	0,65	
7:13:30	6	2561	14,57	5018	0,66	
7:14:00	6	2549	14,55	5032	0,67	
7:14:30	6	2538	14,53	5028	0,68	
7:15:00	6	2526	14,51	5025	0,69	
7:15:30	6	2514	14,50	5027	0,70	
7:16:00	6	2502	14,48	5021	0,71	
7:16:30	6	2489	14,46	5026	0,72	
7:17:00	6	2476	14,44	5019	0,73	
7:17:30	6	2464	14,42	5020	0,74	
7:18:00	6	2451	14,40	5017	0,76	
7:18:30	6	2438	14,37	5022	0,77	
7:19:00	6	2424	14,36	5025	0,78	
7:19:30	6	2410	14,35	5022	0,78	
7:20:00	6	2396	14,32	5015	0,80	
7:20:30	6	2382	14,31	5016	0,81	
7:21:00	6	2368	14,28	5014	0,82	
7:21:30	6	2355	14,26	5014	0,83	
7:22:00	6	2340	14,24	5016	0,84	
7:22:30	6	2327	14,21	5012	0,86	
7:23:00	6	2313	14,20	5011	0,87	
7:23:30	6	2299	14,17	5013	0,88	
7:24:00	6	2284	14,15	5004	0,90	
7:24:30	6	2269	14,14	5009	0,91	
7:25:00	6	2255	14,12	5008	0,92	
7:25:30	6	2241	14,10	5007	0,93	
7:26:00	6	2226	14,08	5017	0,94	
7:26:30	6	2212	14,05	5005	0,96	
7:27:00	6	2198	14,03	5012	0,97	
7:27:30	6	2184	14,01	5004	0,99	
7:28:00	6	2169	13,99	5002	1,00	
7:28:30	6	2154	13,97	5007	1,01	
7:29:00	6	2138	13,94	5002	1,03	
7:29:30	6	2123	13,92	5006	1,05	
7:30:00	6	2107	13,89	5004	1,06	
7:30:30	6	2091	13,88	5010	1,07	
7:31:00	6	2074	13,86	5008	1,09	
7:31:30	6	2686	13,85	5014	1,09	
7:32:00	6	2659	13,80	5066	1,13	
7:32:30	6	2639	13,77	5059	1,15	
7:33:00	6	2620	13,75	5062	1,16	
7:33:30	6	2602	13,71	5060	1,19	
7:34:00	6	2584	13,69	5056	1,21	
7:34:30	6	2566	13,66	5053	1,23	
7:35:00	6	2548	13,65	5057	1,23	
7:35:30	6	2529	13,63	5054	1,25	
7:36:00	6	2511	13,60	5052	1,27	
7:36:30	6	2492	13,59	5050	1,28	
7:37:00	6	2473	13,56	5052	1,30	
7:37:30	6	2454	13,54	5056	1,32	
7:38:00	6	2435	13,52	5053	1,34	
7:38:30	5	2416	13,50	5049	1,35	
7:39:00	5	2396	13,47	5057	1,37	
7:39:30	5	2377	13,46	5063	1,38	
7:40:00	6	2358	13,43	5058	1,41	
7:40:30	5	2338	13,41	5056	1,42	
7:41:00	5	2318	13,38	5061	1,44	
7:41:30	6	2298	13,37	5059	1,45	
7:42:00	6	2279	13,35	5059	1,47	
7:42:30	6	2258	13,32	5063	1,49	
7:43:00	5	2238	13,30	5063	1,51	
7:43:30	5	2217	13,28	5068	1,53	
7:44:00	5	2197	13,26	5062	1,55	
7:44:30	5	2177	13,23	5071	1,57	
7:45:00	6	2155	13,21	5067	1,59	
7:45:30	6	2135	13,20	5070	1,60	
7:46:00	6	2113	13,17	5074	1,63	
7:46:30	6	2092	13,16	5075	1,64	
7:47:00	6	2711	13,14	5072	1,66	
7:47:30	6	2675	13,10	5132	1,69	
7:48:00	6	2649	13,07	5127	1,72	
7:48:30	6	2625	13,06	5119	1,73	
7:49:00	6	2601	13,04	5115	1,75	
7:49:30	6	2577	13,01	5114	1,78	
7:50:00	6	2553	12,98	5117	1,80	
7:50:30	6	2529	12,95	5115	1,84	
7:51:00	6	2505	12,94	5121	1,85	
7:51:30	6	2481	12,92	5124	1,87	
7:52:00	6	2457	12,91	5126	1,87	
7:52:30	6	2433	12,88	5124	1,90	
7:53:00	6	2409	12,87	5124	1,91	
7:53:30	6	2384	12,86	5120	1,93	
7:54:00	6	2360	12,84	5123	1,95	
7:54:30	6	2335	12,82	5124	1,97	
7:55:00	6	2310	12,79	5124	2,00	
7:55:30	6	2285	12,78	5122	2,02	
7:56:00	6	2261	12,76	5122	2,03	
7:56:30	6	2236	12,74	5120	2,05	
7:57:00	6	2210	12,73	5120	2,07	
7:57:30	6	2185	12,71	5124	2,09	
7:58:00	6	2160	12,69	5122	2,11	
7:58:30	6	2135	12,67	5124	2,13	
7:59:00	6	2109	12,65	5122	2,15	
7:59:30	6	2084	12,64	5128	2,17	
8:00:00	6	2058	12,62	5120	2,18	
8:00:30	6	2033	12,61	5128	2,20	
8:01:00	6	2007	12,59	5121	2,23	
8:01:30	6	2628	12,58	5120	2,24	
8:02:00	6	2592	12,55	5158	2,28	
8:02:30	6	2563	12,52	5147	2,31	
8:03:00	6	2534	12,50	5145	2,34	
8:03:30	6	2506	12,48	5150	2,36	
8:04:00	6	2478	12,46	5146	2,38	
8:04:30	6	2450	12,45	5144	2,39	
8:05:00	6	2423	12,43	5143	2,42	
8:05:30	6	2397	12,41	5148	2,44	
8:06:00	6	2370	12,39	5136	2,46	
8:06:30	6	2343	12,38	5139	2,48	
8:07:00	6	2317	12,36	5151	2,50	
8:07:30	6	2290	12,35	5147	2,52	
8:08:00	6	2263	12,34	5143	2,54	
8:08:30	6	2236	12,31	5146	2,57	
8:09:00	6	2209	12,30	5134	2,58	
8:09:30	6	2182	12,29	5142	2,60	
8:10:00	6	2155	12,28	5143	2,62	
8:10:30	6	2128	12,26	5140	2,64	
8:11:00	6	2101	12,25	5135	2,66	
8:11:30	6	2720	12,23	5204	2,68	
8:12:00	6	2689	12,20	5203	2,72	
8:12:30	6	2660	12,18	5192	2,75	
8:13:00	6	2631	12,17	5187	2,76	
8:13:30	6	2604	12,15	5191	2,79	
8:14:00	6	2576	12,15	5188	2,79	
8:14:30	6	2549	12,14	5179	2,81	
8:15:00	6	2522	12,12	5180	2,84	
8:15:30	6	2495	12,11	5186	2,85	
8:16:00	6	2469	12,09	5190	2,88	
8:16:30	6	2443	12,08	5176	2,90	
8:17:00	6	2416	12,07	5182	2,90	
8:17:30	5	2390	12,07	5178	2,92	
8:18:00	6	2364	12,06	5179	2,93	
8:18:30	6	2338	12,03	5179	2,96	
8:19:00	6	2313	12,02	5180	2,98	
8:19:30	6	2288	12,02	5178	2,98	
8:20:00	6	2263	12,00	5176	3,01	
8:20:30	6	2238	11,99	5174	3,03	
8:21:00	6	2214	11,98	5170	3,05	
8:21:30	6	2189	11,98	5174	3,05	
8:22:00	6	2165	11,97	5178	3,07	
8:22:30	5	2141	11,95	5175	3,09	
8:23:00	6	2117	11,96	5174	3,08	
8:23:30	6	2093	11,94	5177	3,11	
8:24:00	6	2069	11,93	5170	3,12	
8:24:30	6	2046	11,92	5175	3,13	
8:25:00	6	2023	11,91	5172	3,16	
8:25:30	6	2019	11,90	5173	3,17	
8:26:00	6	2634	11,89	5226	3,19	
8:26:30	6	2608	11,88	5215	3,21	
8:27:00	6	2584	11,86	5213	3,24	
8:27:30	5	2560	11,85	5210	3,25	
8:28:00	6	2536	11,84	5205	3,27	
8:28:30	6	2513	11,83	5211	3,29	
8:29:00	6	2489	11,82	5209	3,30	
8:29:30	6	2467	11,82	5216	3,30	
8:30:00	6	2444	11,81	5203	3,32	
8:30:30	6	2423	11,80	5206	3,33	
8:31:00	6	2401	11,80	5208	3,34	
8:31:30	6	2380	11,78	5205	3,37	
8:32:00	6	2359	11,77	5205	3,39	
8:32:30	6	2338	11,77	5207	3,39	
8:33:00	6	2318	11,76	5208	3,40	
8:33:30	6	2297	11,76	5208	3,41	
8:34:00	6	2277	11,75	5204	3,41	
8:34:30	6	2257	11,74	5212	3,43	
8:35:00	6	2236	11,74	5201	3,44	
8:35:30	6	2217	11,73	5200	3,45	
8:36:00	6	2198	11,72	5211	3,46	
8:36:30	6	2178	11,71	5205	3,48	
8:37:00	6	2159	11,71	5207	3,49	
8:37:30	6	2140	11,70	5209	3,50	
8:38:00	6	2122	11,70	5204	3,51	
8:38:30	6	2104	11,69	5208	3,53	
8:39:00	6	2087	11,68	5208	3,54	
8:39:30	6	2070	11,68	5210	3,55	
8:40:00	6	2072	11,67	5209	3,56	
8:40:30	6	2700	11,66	5279	3,57	
8:41:00	6	2679	11,65	5271	3,60	
8:41:30	6	2661	11,64	5274	3,62	
8:42:00	6	2643	11,64	5274	3,62	
8:42:30	6	2626	11,63	5277	3,64	
8:43:00	6	2608	11,62	5277	3,65	
8:43:30	6	2591	11,62	5269	3,66	
8:44:00	6	2574	11,61	5270	3,67	
8:44:30	6	2557	11,60	5266	3,69	
8:45:00	6	2540	11,59	5272	3,70	
8:45:30	6	2524	11,59	5264	3,71	
8:46:00	6	2507	11,59	5270	3,72	
8:46:30	6	2491	11,59	5269	3,71	
8:47:00	6	2476	11,58	5260	3,72	
8:47:30	6	2461	11,57	5265	3,74	
8:48:00	6	2446	11,56	5266	3,75	
8:48:30	6	2432	11,56	5264	3,76	
8:49:00	6	2418	11,56	5265	3,76	
8:49:30	6	2404	11,55	5262	3,77	
8:50:00	6	2390	11,55	5260	3,78	
8:50:30	6	2376	11,54	5263	3,79	
8:51:00	6	2362	11,54	5257	3,80	
8:51:30	6	2348	11,54	5266	3,80	
8:52:00	6	2335	11,54	5262	3,81	
8:52:30	6	2321	11,53	5261	3,81	
8:53:00	6	2308	11,53	5263	3,81	
8:53:30	6	2296	11,53	5264	3,83	
8:54:00	6	2283	11,53	5260	3,83	
8:54:30	6	2271	11,52	5260	3,84	
8:55:00	6	2259	11,51	5253	3,86	
8:55:30	6	2247	11,51	5257	3,86	
8:56:00	6	2235	11,50	5255	3,87	
8:56:30	6	2224	11,50	5259	3,87	
8:57:00	6	2212	11,50	5257	3,88	
8:57:30	6	2201	11,50	5254	3,88	
8:58:00	6	2189	11,49	5259	3,89	
8:58:30	6	2178	11,49	5262	3,89	
8:59:00	6	2167	11,49	5259	3,89	
8:59:30	6	2156	11,49	5254	3,90	
9:00:00	6	2146	11,48	5256	3,91	
9:00:30	6	2135	11,48	5259	3,92	
9:01:00	6	2125	11,47	5256	3,93	
9:01:30	6	2114	11,47	5258	3,94	
9:02:00	6	2104	11,47	5260	3,93	
9:02:30	6	2095	11,47	5252	3,94	
9:03:00	6	2085	11,46	5258	3,95	
9:03:30	6	2075	11,46	5260	3,96	
9:04:00	6	2066	11,46	5256	3,96	
9:04:30	6	2056	11,46	5263	3,96	
9:05:00	6	2047	11,46	5256	3,95	
9:05:30	6	2038	11,46	5255	3,95	
9:06:00	6	2029	11,46	5259	3,96	
9:06:30	6	2020	11,45	5261	3,97	
9:07:00	6	2687	11,44	5258	3,99	
9:07:30	6	2673	11,44	5317	4,00	
9:08:00	6	2661	11,43	5317	4,01	
9:08:30	6	2651	11,42	5328	4,03	
9:09:00	6	2641	11,43	5319	4,02	
9:09:30	6	2632	11,43	5320	4,02	
9:10:00	6	2624	11,42	5320	4,04	
9:10:30	6	2616	11,41	5323	4,05	
9:11:00	6	2608	11,41	5322	4,05	
9:11:30	6	2600	11,41	5324	4,06	
9:12:00	6	2592	11,40	5315	4,08	
9:12:30	6	2585	11,40	5321	4,09	
9:13:00	6	2577	11,40	5313	4,08	
9:13:30	6	2569	11,40	5314	4,07	
9:14:00	6	2561	11,39	5308	4,09	
9:14:30	6	2552	11,39	5316	4,09	
9:15:00	6	2545	11,39	5316	4,10	
9:15:30	6	2537	11,39	5308	4,10	
9:16:00	6	2529	11,39	5311	4,10	
9:16:30	6	2521	11,39	5308	4,09	
9:17:00	6	2514	11,38	5313	4,11	
9:17:30	6	2507	11,38	5308	4,11	
9:18:00	6	2500	11,38	5302	4,12	
9:18:30	6	2493	11,37	5302	4,13	
9:19:00	6	2487	11,37	5310	4,13
