Repository: ProgWizer/parser

File: project-root/data/Data Acquisition/Data Acquisition/2021 year (353)/21-278.txt
--Test Summary--
Full Path and File Name	
Instrument Name	7222
Instrument Type	Model 7222 Consistometer
Instrument Serial Number	
Test Start Date	27.10.2021
Test Start Time	9:36:49
Test Stop Date	27.10.2021
Test Stop Time	15:41:05
Test Length	6:04:16
Final Sample Time Offset	6:04:10
Controller Schedule Name	
Sampling Period	10 seconds
Comments	CemFrost ARM
Information	WellID	
Information	Customer	
Information	EngName	
Information	CementClass	
Information	CementMfr	
Information	Additives	
Information	Density	1800
Information	BHCT	15
Information	BHST	
Information	FluidLoss	
Information	JobType	
Calculated Value	Time_30Bc	5:41:30
Calculated Value	Time_70Bc	N/A
Initial Temperature (°C)	23 °C
Final Temperature (°C)	15 °C
Initial Pressure (MPa)	0,6 MPa
Final Pressure (MPa)	0,5 MPa
Initial Consistency (Bc)	7 Bc
Final Consistency (Bc)	70 Bc
--Data--
Time (HH:MM:SS)	Temperature (°C)	Pressure (MPa)	Consistency (Bc)
0:00:00	23	0,6	7
0:00:10	23	0,6	7
0:00:20	23	0,6	7
0:00:30	23	0,6	7
0:00:40	23	0,6	7
0:00:50	23	0,6	7
0:01:00	22	0,6	7
0:01:10	22	0,6	7
0:01:20	22	0,6	7
0:01:30	22	0,6	7
0:01:40	22	0,6	8
0:01:50	22	0,6	8
0:02:00	22	0,6	8
0:02:10	22	0,6	7
0:02:20	22	0,6	7
0:02:30	22	0,6	7
0:02:40	22	0,6	7
0:02:50	22	0,6	7
0:03:00	22	0,6	7
0:03:10	22	0,6	7
0:03:20	22	0,6	7
0:03:30	22	0,6	7
0:03:40	22	0,6	7
0:03:50	22	0,6	7
0:04:00	22	0,6	7
0:04:10	22	0,6	7
0:04:20	22	0,6	7
0:04:30	22	0,6	7
0:04:40	22	0,6	7
0:04:50	22	0,6	7
0:05:00	22	0,6	7
0:05:10	22	0,6	7
0:05:20	21	0,6	7
0:05:30	21	0,6	7
0:05:40	21	0,6	7
0:05:50	21	0,6	8
0:06:00	21	0,6	8
0:06:10	21	0,6	8
0:06:20	21	0,6	8
0:06:30	21	0,6	8
0:06:40	21	0,6	8
0:06:50	21	0,6	8
0:07:00	21	0,6	8
0:07:10	21	0,6	7
0:07:20	21	0,6	8
0:07:30	21	0,6	8
0:07:40	21	0,6	8
0:07:50	21	0,6	8
0:08:00	21	0,6	8
0:08:10	21	0,6	8
0:08:20	21	0,6	7
0:08:30	21	0,6	8
0:08:40	21	0,6	8
0:08:50	21	0,6	8
0:09:00	21	0,6	8
0:09:10	21	0,6	7
0:09:20	21	0,6	7
0:09:30	21	0,6	8
0:09:40	20	0,6	8
0:09:50	20	0,6	7
0:10:00	20	0,6	8
0:10:10	20	0,6	7
0:10:20	20	0,6	7
0:10:30	20	0,5	8
0:10:40	20	0,5	7
0:10:50	20	0,5	8
0:11:00	20	0,5	8
0:11:10	20	0,6	8
0:11:20	20	0,6	8
0:11:30	20	0,6	8
0:11:40	20	0,6	8
0:11:50	20	0,6	8
0:12:00	20	0,6	8
0:12:10	20	0,6	7
0:12:20	20	0,6	8
0:12:30	20	0,6	7
0:12:40	20	0,6	7
0:12:50	20	0,6	8
0:13:00	20	0,6	8
0:13:10	20	0,6	8
0:13:20	19	0,6	8
0:13:30	19	0,6	7
0:13:40	19	0,6	8
0:13:50	19	0,6	8
0:14:00	19	0,5	8
0:14:10	19	0,5	8
0:14:20	19	0,5	8
0:14:30	19	0,5	7
0:14:40	19	0,5	8
0:14:50	19	0,5	7
0:15:00	19	0,5	7
0:15:10	19	0,5	8
0:15:20	19	0,5	8
0:15:30	19	0,5	8
0:15:40	19	0,5	8
0:15:50	19	0,5	7
0:16:00	19	0,5	7
0:16:10	19	0,5	7
0:16:20	19	0,5	7
0:16:30	19	0,5	7
0:16:40	19	0,5	7
0:16:50	19	0,5	7
0:17:00	19	0,5	7
0:17:10	19	0,6	7
0:17:20	19	0,6	7
0:17:30	18	0,6	7
0:17:40	18	0,6	7
0:17:50	18	0,6	8
0:18:00	18	0,6	8
0:18:10	18	0,6	8
0:18:20	18	0,6	8
0:18:30	18	0,6	7
0:18:40	18	0,6	7
0:18:50	18	0,6	7
0:19:00	18	0,6	8
0:19:10	18	0,6	8
0:19:20	18	0,6	9
0:19:30	18	0,6	9
0:19:40	18	0,6	9
0:19:50	18	0,6	9
0:20:00	18	0,6	10
0:20:10	18	0,6	9
0:20:20	18	0,6	9
0:20:30	18	0,6	9
0:20:40	18	0,6	9
0:20:50	18	0,5	8
0:21:00	18	0,5	9
0:21:10	18	0,6	8
0:21:20	18	0,6	8
0:21:30	18	0,6	9
0:21:40	17	0,6	8
0:21:50	17	0,6	8
0:22:00	17	0,6	8
0:22:10	17	0,6	8
0:22:20	17	0,6	8
0:22:30	17	0,6	8
0:22:40	17	0,6	8
0:22:50	17	0,6	8
0:23:00	17	0,6	8
0:23:10	17	0,6	9
0:23:20	17	0,6	9
0:23:30	17	0,6	9
0:23:40	17	0,6	8
0:23:50	17	0,6	8
0:24:00	17	0,6	9
0:24:10	17	0,6	9
0:24:20	17	0,6	10
0:24:30	17	0,6	9
0:24:40	17	0,6	9
0:24:50	17	0,6	10
0:25:00	17	0,6	10
0:25:10	17	0,6	10
0:25:20	17	0,6	10
0:25:30	17	0,6	10
0:25:40	17	0,6	10
0:25:50	17	0,6	10
0:26:00	16	0,6	10
0:26:10	16	0,6	10
0:26:20	16	0,6	10
0:26:30	16	0,6	10
0:26:40	16	0,6	10
0:26:50	16	0,6	10
0:27:00	16	0,6	10
0:27:10	16	0,6	9
0:27:20	16	0,6	10
0:27:30	16	0,6	9
0:27:40	16	0,6	10
0:27:50	16	0,6	10
0:28:00	16	0,5	10
0:28:10	16	0,5	10
0:28:20	16	0,5	10
0:28:30	16	0,5	10
0:28:40	16	0,5	10
0:28:50	16	0,5	10
0:29:00	16	0,5	10
0:29:10	16	0,5	10
0:29:20	16	0,5	10
0:29:30	16	0,5	10
0:29:40	16	0,5	9
0:29:50	16	0,5	10
0:30:00	16	0,5	10
0:30:10	16	0,5	9
0:30:20	16	0,5	10
0:30:30	16	0,5	10
0:30:40	16	0,5	9
0:30:50	15	0,5	10
0:31:00	15	0,5	9
0:31:10	15	0,5	9
0:31:20	15	0,5	9
0:31:30	15	0,5	9
0:31:40	15	0,5	9
0:31:50	15	0,5	9
0:32:00	15	0,5	9
0:32:10	15	0,5	9
0:32:20	15	0,5	9
0:32:30	15	0,5	9
0:32:40	15	0,5	9
0:32:50	15	0,5	8
0:33:00	15	0,5	9
0:33:10	15	0,5	8
0:33:20	15	0,5	8
0:33:30	15	0,5	8
0:33:40	15	0,5	9
0:33:50	15	0,5	9
0:34:00	15	0,5	9
0:34:10	15	0,5	9
0:34:20	15	0,5	8
0:34:30	15	0,5	8
0:34:40	15	0,5	8
0:34:50	15	0,5	8
0:35:00	15	0,6	8
0:35:10	15	0,6	8
0:35:20	15	0,6	8
0:35:30	15	0,6	8
0:35:40	15	0,6	8
0:35:50	15	0,6	8
0:36:00	15	0,6	8
0:36:10	15	0,6	8
0:36:20	15	0,6	8
0:36:30	15	0,6	8
0:36:40	15	0,7	8
0:36:50	15	0,7	8
0:37:00	15	0,7	8
0:37:10	15	0,7	8
0:37:20	15	0,7	8
0:37:30	15	0,7	8
0:37:40	15	0,7	8
0:37:50	15	0,7	8
0:38:00	15	0,7	8
0:38:10	15	0,7	8
0:38:20	15	0,7	8
0:38:30	15	0,7	8
0:38:40	15	0,7	8
0:38:50	15	0,7	8
0:39:00	15	0,7	8
0:39:10	15	0,7	8
0:39:20	15	0,7	8
0:39:30	15	0,7	8
0:39:40	15	0,7	8
0:39:50	15	0,7	8
0:40:00	15	0,7	8
0:40:10	15	0,7	8
0:40:20	15	0,7	8
0:40:30	15	0,7	8
0:40:40	15	0,7	8
0:40:50	15	0,7	8
0:41:00	15	0,7	8
0:41:10	15	0,7	8
0:41:20	15	0,7	8
0:41:30	15	0,7	8
0:41:40	15	0,7	8
0:41:50	15	0,7	8
0:42:00	15	0,7	8
0:42:10	15	0,7	8
0:42:20	15	0,7	8
0:42:30	15	0,7	8
0:42:40	15	0,7	8
0:42:50	15	0,7	8
0:43:00	15	0,7	8
0:43:10	15	0,7	8
0:43:20	15	0,7	8
0:43:30	15	0,6	8
0:43:40	15	0,6	8
0:43:50	15	0,6	8
0:44:00	15	0,6	8
0:44:10	15	0,6	8
0:44:20	15	0,6	8
0:44:30	15	0,6	8
0:44:40	15	0,6	8
0:44:50	15	0,6	8
0:45:00	15	0,6	8
0:45:10	15	0,6	8
0:45:20	15	0,6	8
0:45:30	15	0,6	8
0:45:40	15	0,6	8
0:45:50	15	0,6	8
0:46:00	15	0,6	8
0:46:10	15	0,6	8
0:46:20	15	0,6	8
0:46:30	15	0,6	8
0:46:40	15	0,6	8
0:46:50	15	0,6	8
0:47:00	15	0,6	8
0:47:10	15	0,6	8
0:47:20	15	0,6	8
0:47:30	15	0,6	8
0:47:40	15	0,6	8
0:47:50	15	0,6	8
0:48:00	15	0,6	8
0:48:10	15	0,6	8
0:48:20	15	0,6	8
0:48:30	15	0,6	8
0:48:40	15	0,6	8
0:48:50	15	0,6	8
0:49:00	15	0,6	8
0:49:10	15	0,6	8
0:49:20	15	0,6	8
0:49:30	15	0,6	8
0:49:40	15	0,6	8
0:49:50	15	0,6	8
0:50:00	15	0,6	8
0:50:10	15	0,6	8
0:50:20	15	0,6	8
0:50:30	15	0,6	8
0:50:40	15	0,6	8
0:50:50	15	0,6	8
0:51:00	15	0,6	8
0:51:10	15	0,6	8
0:51:20	15	0,6	8
0:51:30	15	0,6	8
0:51:40	15	0,6	8
0:51:50	15	0,6	8
0:52:00	15	0,6	8
0:52:10	15	0,6	8
0:52:20	15	0,6	8
0:52:30	15	0,6	8
0:52:40	15	0,6	8
0:52:50	15	0,6	8
0:53:00	15	0,6	8
0:53:10	15	0,6	8
0:53:20	15	0,6	8
0:53:30	15	0,6	8
0:53:40	15	0,6	8
0:53:50	15	0,6	8
0:54:00	15	0,6	8
0:54:10	15	0,6	8
0:54:20	15	0,6	8
0:54:30	15	0,6	8
0:54:40	15	0,6	8
0:54:50	15	0,6	8
0:55:00	15	0,6	8
0:55:10	15	0,6	8
0:55:20	15	0,6	8
0:55:30	15	0,6	8
0:55:40	15	0,6	8
0:55:50	15	0,6	8
0:56:00	15	0,6	8
0:56:10	15	0,6	8
0:56:20	15	0,6	8
0:56:30	15	0,6	8
0:56:40	15	0,6	8
0:56:50	15	0,6	8
0:57:00	15	0,6	8
0:57:10	15	0,6	8
0:57:20	15	0,6	8
0:57:30	15	0,6	8
0:57:40	15	0,6	8
0:57:50	15	0,6	8
0:58:00	15	0,6	8
0:58:10	15	0,6	8
0:58:20	15	0,6	8
0:58:30	15	0,6	8
0:58:40	15	0,6	8
0:58:50	15	0,6	8
0:59:00	15	0,6	8
0:59:10	15	0,6	8
0:59:20	15	0,6	8
0:59:30	15	0,6	8
0:59:40	15	0,6	8
0:59:50	15	0,6	8
1:00:00	15	0,6	8
1:00:10	15	0,6	8
1:00:20	15	0,6	8
1:00:30	15	0,6	8
1:00:40	15	0,6	8
1:00:50	15	0,6	8
1:01:00	15	0,6	8
1:01:10	15	0,6	8
1:01:20	15	0,6	8
1:01:30	15	0,6	8
1:01:40	15	0,6	8
1:01:50	15	0,6	8
1:02:00	15	0,6	8
1:02:10	15	0,6	8
1:02:20	15	0,6	8
1:02:30	15	0,6	8
1:02:40	15	0,6	8
1:02:50	15	0,6	8
1:03:00	15	0,6	8
1:03:10	15	0,6	8
1:03:20	15	0,6	8
1:03:30	15	0,6	8
1:03:40	15	0,6	8
1:03:50	15	0,6	8
1:04:00	15	0,6	8
1:04:10	15	0,6	8
1:04:20	15	0,6	8
1:04:30	15	0,6	8
1:04:40	15	0,6	8
1:04:50	15	0,6	8
1:05:00	15	0,6	8
1:05:10	15	0,6	8
1:05:20	15	0,6	8
1:05:30	15	0,6	8
1:05:40	15	0,6	8
1:05:50	15	0,6	8
1:06:00	15	0,6	8
1:06:10	15	0,6	8
1:06:20	15	0,6	8
1:06:30	15	0,6	8
1:06:40	15	0,6	8
1:06:50	15	0,6	8
1:07:00	15	0,6	8
1:07:10	15	0,6	8
1:07:20	15	0,6	8
1:07:30	15	0,6	8
1:07:40	15	0,6	8
1:07:50	15	0,6	8
1:08:00	15	0,6	8
1:08:10	15	0,6	8
1:08:20	15	0,6	8
1:08:30	15	0,6	8
1:08:40	15	0,6	8
1:08:50	15	0,6	8
1:09:00	15	0,6	8
1:09:10	15	0,6	8
1:09:20	15	0,6	8
1:09:30	15	0,6	8
1:09:40	15	0,6	8
1:09:50	15	0,6	8
1:10:00	15	0,6	8
1:10:10	15	0,6	8
1:10:20	15	0,6	8
1:10:30	15	0,6	8
1:10:40	15	0,6	8
1:10:50	15	0,6	8
1:11:00	15	0,6	8
1:11:10	15	0,6	8
1:11:20	15	0,6	8
1:11:30	15	0,6	8
1:11:40	15	0,6	8
1:11:50	15	0,6	8
1:12:00	15	0,6	8
1:12:10	15	0,6	8
1:12:20	15	0,6	8
1:12:30	15	0,6	8
1:12:40	15	0,6	8
1:12:50	15	0,6	8
1:13:00	15	0,6	8
1:13:10	15	0,6	8
1:13:20	15	0,6	8
1:13:30	15	0,6	8
1:13:40	15	0,6	8
1:13:50	15	0,6	8
1:14:00	15	0,6	8
1:14:10	15	0,6	8
1:14:20	15	0,6	8
1:14:30	15	0,6	8
1:14:40	15	0,6	8
1:14:50	15	0,6	8
1:15:00	15	0,6	8
1:15:10	15	0,6	8
1:15:20	15	0,6	8
1:15:30	15	0,6	8
1:15:40	15	0,6	8
1:15:50	15	0,6	8
1:16:00	15	0,6	8
1:16:10	15	0,6	8
1:16:20	15	0,6	8
1:16:30	15	0,6	8
1:16:40	15	0,6	8
1:16:50	15	0,6	8
1:17:00	15	0,6	8
1:17:10	15	0,6	8
1:17:20	15	0,6	8
1:17:30	15	0,6	8
1:17:40	15	0,6	8
1:17:50	15	0,6	8
1:18:00	15	0,6	8
1:18:10	15	0,6	8
1:18:20	15	0,6	8
1:18:30	15	0,6	8
1:18:40	15	0,6	8
1:18:50	15	0,6	8
1:19:00	15	0,6	8
1:19:10	15	0,6	8
1:19:20	15	0,6	8
1:19:30	15	0,6	8
1:19:40	15	0,6	8
1:19:50	15	0,6	8
1:20:00	15	0,6	8
1:20:10	15	0,6	8
1:20:20	15	0,6	8
1:20:30	15	0,6	8
1:20:40	15	0,6	8
1:20:50	15	0,6	8
1:21:00	15	0,6	8
1:21:10	15	0,6	8
1:21:20	15	0,6	8
1:21:30	15	0,6	8
1:21:40	15	0,6	8
1:21:50	15	0,6	8
1:22:00	15	0,6	8
1:22:10	15	0,6	8
1:22:20	15	0,6	8
1:22:30	15	0,6	8
1:22:40	15	0,6	8
1:22:50	15	0,6	8
1:23:00	15	0,6	8
1:23:10	15	0,6	8
1:23:20	15	0,6	8
1:23:30	15	0,6	8
1:23:40	15	0,6	8
1:23:50	15	0,6	8
1:24:00	15	0,6	8
1:24:10	15	0,6	8
1:24:20	15	0,6	8
1:24:30	15	0,6	8
1:24:40	15	0,6	8
1:24:50	15	0,6	8
1:25:00	15	0,6	8
1:25:10	15	0,6	8
1:25:20	15	0,6	8
1:25:30	15	0,6	8
1:25:40	15	0,6	8
1:25:50	15	0,6	8
1:26:00	15	0,6	8
1:26:10	15	0,6	8
1:26:20	15	0,6	8
1:26:30	15	0,6	8
1:26:40	15	0,6	8
1:26:50	15	0,6	8
1:27:00	15	0,6	8
1:27:10	15	0,6	8
1:27:20	15	0,6	8
1:27:30	15	0,6	8
1:27:40	15	0,6	8
1:27:50	15	0,6	8
1:28:00	15	0,6	8
1:28:10	15	0,6	8
1:28:20	15	0,6	8
1:28:30	15	0,6	8
1:28:40	15	0,6	8
1:28:50	15	0,6	8
1:29:00	15	0,6	8
1:29:10	15	0,6	8
1:29:20	15	0,6	8
1:29:30	15	0,6	8
1:29:40	15	0,6	8
1:29:50	15	0,6	8
1:30:00	15	0,6	8
1:30:10	15	0,6	8
1:30:20	15	0,6	8
1:30:30	15	0,6	8
1:30:40	15	0,6	8
1:30:50	15	0,6	8
1:31:00	15	0,6	8
1:31:10	15	0,6	8
1:31:20	15	0,6	8
1:31:30	15	0,6	8
1:31:40	15	0,6	8
1:31:50	15	0,6	8
1:32:00	15	0,6	8
1:32:10	15	0,6	8
1:32:20	15	0,6	8
1:32:30	15	0,6	8
1:32:40	15	0,6	8
1:32:50	15	0,6	8
1:33:00	15	0,6	8
1:33:10	15	0,6	8
1:33:20	15	0,6	8
1:33:30	15	0,6	8
1:33:40	15	0,6	8
1:33:50	15	0,6	8
1:34:00	15	0,6	8
1:34:10	15	0,6	8
1:34:20	15	0,6	8
1:34:30	15	0,6	8
1:34:40	15	0,6	8
1:34:50	15	0,6	8
1:35:00	15	0,6	8
1:35:10	15	0,6	8
1:35:20	15	0,6	8
1:35:30	15	0,6	8
1:35:40	15	0,6	8
1:35:50	15	0,6	8
1:36:00	15	0,6	8
1:36:10	15	0,6	8
1:36:20	15	0,6	8
1:36:30	15	0,6	8
1:36:40	15	0,6	8
1:36:50	15	0,6	8
1:37:00	15	0,6	8
1:37:10	15	0,6	8
1:37:20	15	0,6	8
1:37:30	15	0,6	8
1:37:40	15	0,6	8
1:37:50	15	0,6	8
1:38:00	15	0,6	8
1:38:10	15	0,6	8
1:38:20	15	0,6	8
1:38:30	15	0,6	8
1:38:40	15	0,6	8
1:38:50	15	0,6	8
1:39:00	15	0,6	8
1:39:10	15	0,6	8
1:39:20	15	0,6	8
1:39:30	15	0,6	8
1:39:40	15	0,6	8
1:39:50	15	0,6	8
1:40:00	15	0,6	8
1:40:10	15	0,6	8
1:40:20	15	0,6	8
1:40:30	15	0,6	8
1:40:40	15	0,6	8
1:40:50	15	0,6	8
1:41:00	15	0,6	8
1:41:10	15	0,6	8
1:41:20	15	0,6	8
1:41:30	15	0,6	8
1:41:40	15	0,6	8
1:41:50	15	0,6	8
1:42:00	15	0,6	8
1:42:10	15	0,6	8
1:42:20	15	0,6	8
1:42:30	15	0,6	8
1:42:40	15	0,6	8
1:42:50	15	0,6	8
1:43:00	15	0,6	8
1:43:10	15	0,6	8
1:43:20	15	0,6	8
1:43:30	15	0,6	8
1:43:40	15	0,6	8
1:43:50	15	0,6	8
1:44:00	15	0,6	8
1:44:10	15	0,6	8
1:44:20	15	0,6	8
1:44:30	15	0,6	8
1:44:40	15	0,6	8
1:44:50	15	0,6	8
1:45:00	15	0,6	8
1:45:10	15	0,6	8
1:45:20	15	0,6	8
1:45:30	15	0,6	8
1:45:40	15	0,6	8
1:45:50	15	0,6	8
1:46:00	15	0,6	8
1:46:10	15	0,6	8
1:46:20	15	0,6	8
1:46:30	15	0,6	8
1:46:40	15	0,6	8
1:46:50	15	0,6	8
1:47:00	15	0,6	8
1:47:10	15	0,6	8
1:47:20	15	0,6	8
1:47:30	15	0,6	8
1:47:40	15	0,6	8
1:47:50	15	0,6	8
1:48:00	15	0,6	8
1:48:10	15	0,6	8
1:48:20	15	0,6	8
1:48:30	15	0,6	8
1:48:40	15	0,6	8
1:48:50	15	0,6	8
1:49:00	15	0,6	8
1:49:10	15	0,6	8
1:49:20	15	0,6	8
1:49:30	15	0,6	8
1:49:40	15	0,6	8
1:49:50	15	0,6	8
1:50:00	15	0,6	8
1:50:10	15	0,6	8
1:50:20	15	0,6	8
1:50:30	15	0,6	8
1:50:40	15	0,6	8
1:50:50	15	0,6	8
1:51:00	15	0,6	8
1:51:10	15	0,6	8
1:51:20	15	0,6	8
1:51:30	15	0,6	8
1:51:40	15	0,6	8
1:51:50	15	0,6	8
1:52:00	15	0,6	8
1:52:10	15	0,6	8
1:52:20	15	0,6	8
1:52:30	15	0,6	8
1:52:40	15	0,6	8
1:52:50	15	0,6	8
1:53:00	15	0,6	8
1:53:10	15	0,6	8
1:53:20	15	0,6	8
1:53:30	15	0,6	8
1:53:40	15	0,6	8
1:53:50	15	0,6	8
1:54:00	15	0,6	8
1:54:10	15	0,6	8
1:54:20	15	0,6	8
1:54:30	15	0,6	8
1:54:40	15	0,6	8
1:54:50	15	0,6	8
1:55:00	15	0,6	8
1:55:10	15	0,6	8
1:55:20	15	0,6	8
1:55:30	15	0,6	8
1:55:40	15	0,6	8
1:55:50	15	0,6	8
1:56:00	15	0,6	8
1:56:10	15	0,6	8
1:56:20	15	0,6	8
1:56:30	15	0,6	8
1:56:40	15	0,6	8
1:56:50	15	0,6	8
1:57:00	15	0,6	8
1:57:10	15	0,6	8
1:57:20	15	0,6	8
1:57:30	15	0,6	8
1:57:40	15	0,6	8
1:57:50	15	0,6	8
1:58:00	15	0,6	8
1:58:10	15	0,6	8
1:58:20	15	0,6	8
1:58:30	15	0,6	8
1:58:40	15	0,6	8
1:58:50	15	0,6	8
1:59:00	15	0,6	8
1:59:10	15	0,6	8
1:59:20	15	0,6	8
1:59:30	15	0,6	8
1:59:40	15	0,6	8
1:59:50	15	0,6	8
2:00:00	15	0,6	8
2:00:10	15	0,6	8
2:00:20	15	0,6	8
2:00:30	15	0,6	8
2:00:40	15	0,6	9
2:00:50	15	0,6	10
2:01:00	15	0,6	10
2:01:10	15	0,6	10
2:01:20	15	0,6	10
2:01:30	15	0,6	10
2:01:40	15	0,6	10
2:01:50	15	0,6	10
2:02:00	15	0,6	10
2:02:10	15	0,6	10
2:02:20	15	0,6	10
2:02:30	15	0,6	10
2:02:40	15	0,6	10
2:02:50	15	0,6	10
2:03:00	15	0,6	10
2:03:10	15	0,6	10
2:03:20	15	0,6	10
2:03:30	15	0,6	10
2:03:40	15	0,6	10
2:03:50	15	0,6	10
2:04:00	15	0,6	10
2:04:10	15	0,6	10
2:04:20	15	0,6	10
2:04:30	15	0,6	10
2:04:40	15	0,6	10
2:04:50	15	0,6	10
2:05:00	15	0,6	10
2:05:10	15	0,6	10
2:05:20	15	0,6	10
2:05:30	15	0,6	10
2:05:40	15	0,6	10
2:05:50	15	0,6	10
2:06:00	15	0,6	10
2:06:10	15	0,6	10
2:06:20	15	0,6	10
2:06:30	15	0,6	10
2:06:40	15	0,6	10
2:06:50	15	0,6	10
2:07:00	15	0,6	10
2:07:10	15	0,6	10
2:07:20	15	0,6	10
2:07:30	15	0,6	10
2:07:40	15	0,6	10
2:07:50	15	0,6	10
2:08:00	15	0,6	10
2:08:10	15	0,6	10
2:08:20	15	0,6	10
2:08:30	15	0,6	10
2:08:40	15	0,6	10
2:08:50	15	0,6	10
2:09:00	15	0,6	10
2:09:10	15	0,6	10
2:09:20	15	0,6	10
2:09:30	15	0,6	10
2:09:40	15	0,6	10
2:09:50	15	0,6	10
2:10:00	15	0,6	10
2:10:10	15	0,6	10
2:10:20	15	0,6	10
2:10:30	15	0,6	10
2:10:40	15	0,6	10
2:10:50	15	0,6	10
2:11:00	15	0,6	10
2:11:10	15	0,6	10
2:11:20	15	0,6	10
2:11:30	15	0,6	10
2:11:40	15	0,6	10
2:11:50	15	0,6	10
2:12:00	15	0,6	10
2:12:10	15	0,6	10
2:12:20	15	0,6	10
2:12:30	15	0,6	10
2:12:40	15	0,6	10
2:12:50	15	0,6	10
2:13:00	15	0,6	10
2:13:10	15	0,6	10
2:13:20	15	0,6	10
2:13:30	15	0,6	10
2:13:40	15	0,6	10
2:13:50	15	0,6	10
2:14:00	15	0,6	10
2:14:10	15	0,6	10
2:14:20	15	0,6	10
2:14:30	15	0,6	10
2:14:40	15	0,6	10
2:14:50	15	0,6	10
2:15:00	15	0,6	10
2:15:10	15	0,6	10
2:15:20	15	0,6	10
2:15:30	15	0,6	10
2:15:40	15	0,6	10
2:15:50	15	0,6	10
2:16:00	15	0,6	10
2:16:10	15	0,6	10
2:16:20	15	0,6	10
2:16:30	15	0,6	10
2:16:40	15	0,6	10
2:16:50	15	0,6	10
2:17:00	15	0,6	10
2:17:10	15	0,6	10
2:17:20	15	0,6	10
2:17:30	15	0,6	10
2:17:40	15	0,6	10
2:17:50	15	0,6	10
2:18:00	15	0,6	10
2:18:10	15	0,6	10
2:18:20	15	0,6	10
2:18:30	15	0,6	10
2:18:40	15	0,6	10
2:18:50	15	0,6	10
2:19:00	15	0,6	10
2:19:10	15	0,6	10
2:19:20	15	0,6	10
2:19:30	15	0,6	10
2:19:40	15	0,6	10
2:19:50	15	0,6	10
2:20:00	15	0,6	10
2:20:10	15	0,6	10
2:20:20	15	0,6	10
2:20:30	15	0,6	10
2:20:40	15	0,6	10
2:20:50	15	0,6	10
2:21:00	15	0,6	10
2:21:10	15	0,6	10
2:21:20	15	0,6	10
2:21:30	15	0,6	10
2:21:40	15	0,6	10
2:21:50	15	0,6	10
2:22:00	15	0,6	10
2:22:10	15	0,6	10
2:22:20	15	0,6	10
2:22:30	15	0,6	10
2:22:40	15	0,6	10
2:22:50	15	0,6	10
2:23:00	15	0,6	10
2:23:10	15	0,6	10
2:23:20	15	0,6	10
2:23:30	15	0,6	10
2:23:40	15	0,6	10
2:23:50	15	0,6	10
2:24:00	15	0,6	10
2:24:10	15	0,6	10
2:24:20	15	0,6	10
2:24:30	15	0,6	10
2:24:40	15	0,6	10
2:24:50	15	0,6	10
2:25:00	15	0,6	10
2:25:10	15	0,6	10
2:25:20	15	0,6	10
2:25:30	15	0,6	10
2:25:40	15	0,6	10
2:25:50	15	0,6	10
2:26:00	15	0,6	10
2:26:10	15	0,6	10
2:26:20	15	0,6	10
2:26:30	15	0,6	10
2:26:40	15	0,6	10
2:26:50	15	0,6	10
2:27:00	15	0,6	10
2:27:10	15	0,6	10
2:27:20	15	0,6	10
2:27:30	15	0,6	10
2:27:40	15	0,6	10
2:27:50	15	0,6	10
2:28:00	15	0,6	10
2:28:10	15	0,6	10
2:28:20	15	0,6	10
2:28:30	15	0,6	10
2:28:40	15	0,6	10
2:28:50	15	0,6	10
2:29:00	15	0,6	10
2:29:10	15	0,6	10
2:29:20	15	0,6	10
2:29:30	15	0,6	10
2:29:40	15	0,6	10
2:29:50	15	0,6	10
2:30:00	15	0,6	10
2:30:10	15	0,6	10
2:30:20	15	0,6	10
2:30:30	15	0,6	10
2:30:40	15	0,6	10
2:30:50	15	0,6	10
2:31:00	15	0,6	10
2:31:10	15	0,6	10
2:31:20	15	0,6	10
2:31:30	15	0,6	10
2:31:40	15	0,6	10
2:31:50	15	0,6	10
2:32:00	15	0,6	10
2:32:10	15	0,6	10
2:32:20	15	0,6	10
2:32:30	15	0,6	10
2:32:40	15	0,6	10
2:32:50	15	0,6	10
2:33:00	15	0,6	10
2:33:10	15	0,6	10
2:33:20	15	0,6	10
2:33:30	15	0,6	10
2:33:40	15	0,6	10
2:33:50	15	0,6	10
2:34:00	15	0,6	10
2:34:10	15	0,6	10
2:34:20	15	0,6	10
2:34:30	15	0,6	10
2:34:40	15	0,6	10
2:34:50	15	0,6	10
2:35:00	15	0,6	10
2:35:10	15	0,6	10
2:35:20	15	0,6	10
2:35:30	15	0,6	10
2:35:40	15	0,6	10
2:35:50	15	0,6	10
2:36:00	15	0,6	10
2:36:10	16	0,6	10
2:36:20	15	0,6	10
2:36:30	16	0,6	10
2:36:40	16	0,6	10
2:36:50	15	0,6	10
2:37:00	16	0,6	10
2:37:10	16	0,6	10
2:37:20	16	0,6	10
2:37:30	16	0,6	10
2:37:40	15	0,6	10
2:37:50	16	0,6	10
2:38:00	16	0,6	10
2:38:10	16	0,6	10
2:38:20	15	0,6	10
2:38:30	15	0,6	10
2:38:40	15	0,6	10
2:38:50	15	0,6	10
2:39:00	16	0,6	11
2:39:10	16	0,6	10
2:39:20	15	0,6	10
2:39:30	16	0,6	10
2:39:40	16	0,6	10
2:39:50	16	0,6	10
2:40:00	15	0,6	10
2:40:10	15	0,6	10
2:40:20	15	0,6	10
2:40:30	15	0,6	10
2:40:40	15	0,6	10
2:40:50	15	0,6	10
2:41:00	15	0,6	10
2:41:10	15	0,6	10
2:41:20	15	0,6	10
2:41:30	15	0,6	10
2:41:40	15	0,6	10
2:41:50	15	0,6	10
2:42:00	15	0,6	10
2:42:10	15	0,6	10
2:42:20	15	0,6	10
2:42:30	15	0,6	10
2:42:40	15	0,6	10
2:42:50	15	0,6	10
2:43:00	15	0,6	10
2:43:10	16	0,6	10
2:43:20	15	0,6	10
2:43:30	15	0,6	10
2:43:40	15	0,6	10
2:43:50	15	0,6	10
2:44:00	15	0,6	10
2:44:10	15	0,6	10
2:44:20	15	0,6	10
2:44:30	15	0,6	10
2:44:40	15	0,6	10
2:44:50	15	0,6	10
2:45:00	16	0,6	10
2:45:10	15	0,6	10
2:45:20	15	0,6	10
2:45:30	15	0,6	10
2:45:40	16	0,6	10
2:45:50	15	0,6	10
2:46:00	15	0,6	10
2:46:10	15	0,6	10
2:46:20	16	0,6	10
2:46:30	16	0,6	10
2:46:40	15	0,6	10
2:46:50	15	0,6	10
2:47:00	15	0,6	10
2:47:10	15	0,6	10
2:47:20	15	0,6	10
2:47:30	15	0,6	10
2:47:40	15	0,6	10
2:47:50	15	0,6	10
2:48:00	15	0,6	10
2:48:10	15	0,6	10
2:48:20	15	0,6	10
2:48:30	15	0,6	10
2:48:40	15	0,6	10
2:48:50	16	0,6	10
2:49:00	15	0,6	10
2:49:10	15	0,6	10
2:49:20	15	0,6	10
2:49:30	15	0,6	10
2:49:40	16	0,6	10
2:49:50	15	0,6	10
2:50:00	16	0,6	10
2:50:10	16	0,6	10
2:50:20	15	0,6	10
2:50:30	15	0,6	10
2:50:40	15	0,6	10
2:50:50	16	0,6	10
2:51:00	16	0,6	10
2:51:10	16	0,6	10
2:51:20	16	0,6	10
2:51:30	15	0,6	11
2:51:40	16	0,6	10
2:51:50	16	0,6	10
2:52:00	16	0,6	10
2:52:10	16	0,6	10
2:52:20	16	0,6	11
2:52:30	16	0,6	11
2:52:40	16	0,6	10
2:52:50	16	0,6	11
2:53:00	16	0,6	10
2:53:10	16	0,6	11
2:53:20	16	0,6	10
2:53:30	16	0,6	10
2:53:40	16	0,6	11
2:53:50	16	0,6	10
2:54:00	16	0,6	10
2:54:10	16	0,6	10
2:54:20	16	0,6	10
2:54:30	16	0,6	10
2:54:40	16	0,6	10
2:54:50	15	0,6	10
2:55:00	16	0,6	10
2:55:10	15	0,6	10
2:55:20	15	0,6	10
2:55:30	15	0,6	10
2:55:40	15	0,6	10
2:55:50	15	0,6	11
2:56:00	15	0,6	10
2:56:10	15	0,6	10
2:56:20	15	0,6	10
2:56:30	15	0,6	10
2:56:40	15	0,6	11
2:56:50	16	0,6	11
2:57:00	15	0,6	10
2:57:10	15	0,6	11
2:57:20	16	0,6	10
2:57:30	15	0,6	11
2:57:40	16	0,6	10
2:57:50	15	0,6	10
2:58:00	15	0,6	11
2:58:10	15	0,6	10
2:58:20	15	0,6	10
2:58:30	15	0,6	11
2:58:40	15	0,6	10
2:58:50	15	0,6	11
2:59:00	15	0,6	10
2:59:10	15	0,6	10
2:59:20	15	0,6	11
2:59:30	15	0,6	10
2:59:40	15	0,6	10
2:59:50	15	0,6	10
3:00:00	15	0,6	10
3:00:10	15	0,6	11
3:00:20	15	0,6	10
3:00:30	15	0,6	11
3:00:40	15	0,6	11
3:00:50	15	0,6	10
3:01:00	16	0,6	11
3:01:10	15	0,6	10
3:01:20	15	0,6	10
3:01:30	15	0,6	11
3:01:40	15	0,6	10
3:01:50	15	0,6	11
3:02:00	15	0,6	10
3:02:10	15	0,6	10
3:02:20	15	0,6	11
3:02:30	16	0,6	10
3:02:40	16	0,6	11
3:02:50	15	0,6	10
3:03:00	15	0,6	10
3:03:10	16	0,6	11
3:03:20	15	0,6	10
3:03:30	15	0,6	10
3:03:40	15	0,6	10
3:03:50	16	0,6	10
3:04:00	15	0,6	11
3:04:10	15	0,6	11
3:04:20	15	0,6	10
3:04:30	16	0,6	10
3:04:40	15	0,6	10
3:04:50	15	0,6	11
3:05:00	15	0,6	10
3:05:10	15	0,6	10
3:05:20	15	0,6	11
3:05:30	15	0,6	10
3:05:40	15	0,6	11
3:05:50	15	0,6	11
3:06:00	15	0,6	10
3:06:10	16	0,6	11
3:06:20	16	0,6	11
3:06:30	15	0,6	10
3:06:40	15	0,6	11
3:06:50	15	0,6	10
3:07:00	15	0,6	11
3:07:10	16	0,6	10
3:07:20	15	0,6	10
3:07:30	15	0,6	11
3:07:40	16	0,6	10
3:07:50	16	0,6	11
3:08:00	15	0,6	11
3:08:10	15	0,6	10
3:08:20	15	0,6	11
3:08:30	15	0,6	10
3:08:40	15	0,6	10
3:08:50	15	0,6	11
3:09:00	15	0,6	10
3:09:10	16	0,6	11
3:09:20	15	0,6	11
3:09:30	16	0,6	10
3:09:40	16	0,6	11
3:09:50	15	0,6	10
3:10:00	16	0,6	11
3:10:10	15	0,6	11
3:10:20	15	0,6	10
3:10:30	16	0,6	11
3:10:40	16	0,6	10
3:10:50	16	0,6	10
3:11:00	15	0,6	11
3:11:10	16	0,6	10
3:11:20	15	0,6	11
3:11:30	15	0,6	11
3:11:40	15	0,6	10
3:11:50	15	0,6	11
3:12:00	15	0,6	10
3:12:10	15	0,6	11
3:12:20	15	0,6	11
3:12:30	15	0,6	10
3:12:40	15	0,6	11
3:12:50	15	0,6	10
3:13:00	15	0,6	11
3:13:10	15	0,6	11
3:13:20	15	0,6	10
3:13:30	15	0,6	11
3:13:40	15	0,6	11
3:13:50	15	0,6	10
3:14:00	15	0,6	11
3:14:10	15	0,6	10
3:14:20	15	0,6	11
3:14:30	15	0,6	11
3:14:40	15	0,6	10
3:14:50	16	0,6	11
3:15:00	15	0,6	10
3:15:10	15	0,6	11
3:15:20	15	0,6	11
3:15:30	15	0,6	11
3:15:40	15	0,6	11
3:15:50	15	0,6	11
3:16:00	15	0,6	11
3:16:10	15	0,6	11
3:16:20	15	0,6	10
3:16:30	16	0,6	11
3:16:40	15	0,6	11
3:16:50	16	0,6	11
3:17:00	15	0,6	11
3:17:10	15	0,6	11
3:17:20	15	0,6	11
3:17:30	15	0,6	11
3:17:40	15	0,6	11
3:17:50	15	0,6	11
3:18:00	16	0,6	11
3:18:10	15	0,6	11
3:18:20	16	0,6	11
3:18:30	15	0,6	11
3:18:40	16	0,6	11
3:18:50	15	0,6	11
3:19:00	15	0,6	11
3:19:10	16	0,6	11
3:19:20	16	0,6	10
3:19:30	16	0,6	11
3:19:40	15	0,6	11
3:19:50	16	0,6	11
3:20:00	15	0,6	11
3:20:10	16	0,6	11
3:20:20	16	0,6	11
3:20:30	15	0,6	11
3:20:40	15	0,6	11
3:20:50	15	0,6	11
3:21:00	16	0,6	11
3:21:10	15	0,6	11
3:21:20	15	0,6	11
3:21:30	15	0,6	10
3:21:40	16	0,6	11
3:21:50	16	0,6	11
3:22:00	15	0,6	11
3:22:10	15	0,6	11
3:22:20	15	0,6	11
3:22:30	15	0,6	11
3:22:40	16	0,6	11
3:22:50	15	0,6	10
3:23:00	15	0,6	11
3:23:10	15	0,6	11
3:23:20	15	0,6	11
3:23:30	16	0,6	11
3:23:40	15	0,6	10
3:23:50	15	0,6	11
3:24:00	15	0,6	11
3:24:10	15	0,6	11
3:24:20	15	0,6	11
3:24:30	15	0,6	11
3:24:40	15	0,6	11
3:24:50	15	0,6	11
3:25:00	15	0,6	11
3:25:10	15	0,6	11
3:25:20	15	0,6	11
3:25:30	15	0,6	11
3:25:40	15	0,6	11
3:25:50	15	0,6	11
3:26:00	15	0,6	11
3:26:10	15	0,6	11
3:26:20	15	0,6	11
3:26:30	15	0,6	11
3:26:40	15	0,6	11
3:26:50	15	0,6	11
3:27:00	15	0,6	11
3:27:10	15	0,6	11
3:27:20	15	0,6	11
3:27:30	15	0,6	11
3:27:40	15	0,6	11
3:27:50	15	0,6	11
3:28:00	15	0,6	11
3:28:10	15	0,6	11
3:28:20	15	0,6	11
3:28:30	15	0,6	11
3:28:40	15	0,6	11
3:28:50	15	0,6	11
3:29:00	15	0,6	11
3:29:10	15	0,6	11
3:29:20	15	0,6	11
3:29:30	15	0,6	11
3:29:40	15	0,6	11
3:29:50	15	0,6	11
3:30:00	15	0,6	11
3:30:10	15	0,6	11
3:30:20	15	0,6	11
3:30:30	15	0,6	11
3:30:40	15	0,6	11
3:30:50	15	0,6	11
3:31:00	15	0,6	11
3:31:10	15	0,6	11
3:31:20	15	0,6	11
3:31:30	15	0,6	11
3:31:40	15	0,6	11
3:31:50	15	0,6	11
3:32:00	15	0,6	11
3:32:10	15	0,6	11
3:32:20	15	0,6	11
3:32:30	15	0,6	11
3:32:40	15	0,6	11
3:32:50	15	0,6	11
3:33:00	15	0,6	11
3:33:10	15	0,6	11
3:33:20	15	0,6	11
3:33:30	15	0,6	11
3:33:40	15	0,6	11
3:33:50	15	0,6	11
3:34:00	15	0,6	11
3:34:10	15	0,6	11
3:34:20	15	0,6	11
3:34:30	15	0,6	11
3:34:40	15	0,6	11
3:34:50	15	0,6	11
3:35:00	15	0,6	11
3:35:10	15	0,6	11
3:35:20	15	0,6	11
3:35:30	15	0,6	11
3:35:40	15	0,6	11
3:35:50	15	0,6	11
3:36:00	15	0,6	11
3:36:10	15	0,6	11
3:36:20	15	0,6	11
3:36:30	15	0,6	11
3:36:40	15	0,6	11
3:36:50	15	0,6	11
3:37:00	15	0,6	11
3:37:10	15	0,6	11
3:37:20	15	0,6	11
3:37:30	15	0,6	11
3:37:40	15	0,6	11
3:37:50	15	0,6	11
3:38:00	15	0,6	11
3:38:10	15	0,6	11
3:38:20	15	0,6	11
3:38:30	15	0,6	11
3:38:40	15	0,6	11
3:38:50	15	0,6	11
3:39:00	15	0,6	11
3:39:10	15	0,6	11
3:39:20	15	0,6	11
3:39:30	15	0,6	11
3:39:40	15	0,6	11
3:39:50	15	0,6	11
3:40:00	15	0,6	11
3:40:10	15	0,6	11
3:40:20	15	0,6	11
3:40:30	15	0,6	11
3:40:40	15	0,6	11
3:40:50	15	0,6	11
3:41:00	15	0,6	11
3:41:10	15	0,6	11
3:41:20	15	0,6	11
3:41:30	15	0,6	11
3:41:40	15	0,6	11
3:41:50	15	0,6	11
3:42:00	15	0,6	11
3:42:10	15	0,6	11
3:42:20	15	0,6	11
3:42:30	15	0,6	11
3:42:40	15	0,6	11
3:42:50	15	0,6	11
3:43:00	15	0,6	12
3:43:10	15	0,6	11
3:43:20	15	0,6	12
3:43:30	15	0,6	11
3:43:40	15	0,6	11
3:43:50	15	0,6	12
3:44:00	15	0,6	11
3:44:10	15	0,6	12
3:44:20	15	0,6	11
3:44:30	15	0,6	11
3:44:40	15	0,6	12
3:44:50	15	0,6	11
3:45:00	15	0,6	12
3:45:10	15	0,6	11
3:45:20	15	0,6	11
3:45:30	15	0,6	12
3:45:40	15	0,6	11
3:45:50	15	0,6	11
3:46:00	15	0,6	12
3:46:10	15	0,6	11
3:46:20	15	0,6	12
3:46:30	15	0,6	11
3:46:40	15	0,6	11
3:46:50	15	0,6	12
3:47:00	15	0,6	11
3:47:10	15	0,6	12
3:47:20	15	0,6	12
3:47:30	15	0,6	11
3:47:40	15	0,6	12
3:47:50	15	0,6	11
3:48:00	15	0,6	11
3:48:10	15	0,6	12
3:48:20	15	0,6	11
3:48:30	15	0,6	12
3:48:40	15	0,6	12
3:48:50	15	0,6	11
3:49:00	15	0,6	12
3:49:10	15	0,6	11
3:49:20	15	0,6	12
3:49:30	15	0,6	12
3:49:40	15	0,6	11
3:49:50	15	0,6	12
3:50:00	15	0,6	11
3:50:10	15	0,6	12
3:50:20	15	0,6	12
3:50:30	15	0,6	11
3:50:40	15	0,6	12
3:50:50	15	0,6	12
3:51:00	15	0,6	11
3:51:10	15	0,6	12
3:51:20	15	0,6	11
3:51:30	15	0,6	12
3:51:40	15	0,6	12
3:51:50	15	0,6	11
3:52:00	15	0,6	12
3:52:10	15	0,6	11
3:52:20	15	0,6	12
3:52:30	15	0,6	12
3:52:40	15	0,6	12
3:52:50	15	0,6	12
3:53:00	15	0,6	12
3:53:10	15	0,6	12
3:53:20	15	0,6	12
3:53:30	15	0,6	11
3:53:40	15	0,6	12
3:53:50	15	0,6	12
3:54:00	15	0,6	11
3:54:10	15	0,6	12
3:54:20	15	0,6	11
3:54:30	15	0,6	12
3:54:40	15	0,6	12
3:54:50	15	0,6	12
3:55:00	15	0,6	12
3:55:10	15	0,6	12
3:55:20	15	0,6	12
3:55:30	15	0,6	12
3:55:40	15	0,6	12
3:55:50	15	0,6	12
3:56:00	15	0,6	12
3:56:10	15	0,6	12
3:56:20	15	0,6	12
3:56:30	15	0,6	11
3:56:40	15	0,6	12
3:56:50	15	0,6	12
3:57:00	15	0,6	12
3:57:10	15	0,6	12
3:57:20	15	0,6	12
3:57:30	15	0,6	12
3:57:40	15	0,6	12
3:57:50	15	0,6	12
3:58:00	15	0,6	12
3:58:10	15	0,6	12
3:58:20	15	0,6	12
3:58:30	15	0,6	12
3:58:40	15	0,6	12
3:58:50	15	0,6	12
3:59:00	15	0,6	12
3:59:10	15	0,6	12
3:59:20	15	0,6	12
3:59:30	15	0,6	12
3:59:40	15	0,6	12
3:59:50	15	0,6	12
4:00:00	15	0,6	12
4:00:10	15	0,6	12
4:00:20	15	0,6	12
4:00:30	15	0,6	12
4:00:40	15	0,6	12
4:00:50	15	0,6	12
4:01:00	15	0,6	12
4:01:10	15	0,6	12
4:01:20	15	0,6	12
4:01:30	15	0,6	12
4:01:40	15	0,6	12
4:01:50	15	0,6	12
4:02:00	15	0,6	12
4:02:10	15	0,6	12
4:02:20	15	0,6	12
4:02:30	15	0,6	12
4:02:40	15	0,6	12
4:02:50	15	0,6	12
4:03:00	15	0,6	12
4:03:10	15	0,6	12
4:03:20	15	0,6	12
4:03:30	15	0,6	12
4:03:40	15	0,6	12
4:03:50	15	0,6	12
4:04:00	15	0,6	12
4:04:10	15	0,6	12
4:04:20	15	0,6	12
4:04:30	15	0,6	12
4:04:40	15	0,6	12
4:04:50	15	0,6	12
4:05:00	15	0,6	12
4:05:10	15	0,6	12
4:05:20	15	0,6	12
4:05:30	15	0,6	12
4:05:40	15	0,6	12
4:05:50	15	0,6	12
4:06:00	15	0,6	12
4:06:10	15	0,6	12
4:06:20	15	0,6	12
4:06:30	15	0,6	12
4:06:40	15	0,6	12
4:06:50	15	0,6	12
4:07:00	15	0,6	12
4:07:10	15	0,6	12
4:07:20	15	0,6	12
4:07:30	15	0,6	12
4:07:40	15	0,6	12
4:07:50	15	0,6	12
4:08:00	15	0,6	12
4:08:10	15	0,6	12
4:08:20	15	0,6	12
4:08:30	15	0,6	12
4:08:40	15	0,6	12
4:08:50	15	0,6	12
4:09:00	15	0,6	12
4:09:10	15	0,6	12
4:09:20	15	0,6	12
4:09:30	15	0,6	12
4:09:40	15	0,6	12
4:09:50	15	0,6	12
4:10:00	15	0,6	12
4:10:10	15	0,6	12
4:10:20	15	0,6	12
4:10:30	15	0,6	12
4:10:40	15	0,6	12
4:10:50	15	0,6	12
4:11:00	15	0,6	12
4:11:10	15	0,6	12
4:11:20	15	0,6	12
4:11:30	15	0,6	12
4:11:40	15	0,6	12
4:11:50	15	0,6	12
4:12:00	15	0,6	12
4:12:10	15	0,6	12
4:12:20	15	0,6	12
4:12:30	15	0,6	12
4:12:40	15	0,6	12
4:12:50	15	0,6	12
4:13:00	15	0,6	12
4:13:10	15	0,6	12
4:13:20	15	0,6	12
4:13:30	15	0,6	12
4:13:40	15	0,6	12
4:13:50	15	0,6	12
4:14:00	15	0,6	12
4:14:10	15	0,6	12
4:14:20	15	0,6	12
4:14:30	15	0,6	12
4:14:40	15	0,6	12
4:14:50	15	0,6	12
4:15:00	15	0,6	12
4:15:10	15	0,6	12
4:15:20	15	0,6	12
4:15:30	15	0,6	12
4:15:40	15	0,6	12
4:15:50	15	0,6	12
4:16:00	15	0,6	12
4:16:10	15	0,6	12
4:16:20	15	0,6	12
4:16:30	15	0,6	12
4:16:40	15	0,6	12
4:16:50	15	0,6	12
4:17:00	15	0,6	12
4:17:10	15	0,6	12
4:17:20	15	0,6	12
4:17:30	15	0,6	12
4:17:40	15	0,6	12
4:17:50	15	0,6	12
4:18:00	15	0,6	12
4:18:10	15	0,6	12
4:18:20	15	0,6	12
4:18:30	15	0,6	12
4:18:40	15	0,6	12
4:18:50	15	0,6	12
4:19:00	15	0,6	12
4:19:10	15	0,6	12
4:19:20	15	0,6	12
4:19:30	15	0,6	12
4:19:40	15	0,6	12
4:19:50	15	0,6	12
4:20:00	15	0,6	13
4:20:10	15	0,6	12
4:20:20	15	0,6	12
4:20:30	15	0,6	13
4:20:40	15	0,6	12
4:20:50	15	0,6	12
4:21:00	15	0,6	12
4:21:10	15	0,6	12
4:21:20	15	0,6	13
4:21:30	15	0,6	12
4:21:40	15	0,6	12
4:21:50	15	0,6	13
4:22:00	15	0,6	12
4:22:10	15	0,6	13
4:22:20	16	0,6	13
4:22:30	15	0,6	12
4:22:40	15	0,6	13
4:22:50	15	0,6	12
4:23:00	15	0,6	13
4:23:10	15	0,6	13
4:23:20	16	0,6	12
4:23:30	15	0,6	13
4:23:40	15	0,6	13
4:23:50	16	0,6	13
4:24:00	15	0,6	13
4:24:10	16	0,6	13
4:24:20	15	0,6	13
4:24:30	15	0,6	13
4:24:40	15	0,6	13
4:24:50	15	0,6	13
4:25:00	15	0,6	13
4:25:10	15	0,6	13
4:25:20	15	0,6	13
4:25:30	15	0,6	13
4:25:40	16	0,6	13
4:25:50	15	0,6	13
4:26:00	15	0,6	13
4:26:10	15	0,6	13
4:26:20	15	0,6	13
4:26:30	15	0,6	13
4:26:40	15	0,6	13
4:26:50	15	0,6	13
4:27:00	15	0,6	13
4:27:10	15	0,6	13
4:27:20	15	0,6	13
4:27:30	15	0,6	13
4:27:40	15	0,6	13
4:27:50	15	0,6	13
4:28:00	15	0,6	13
4:28:10	15	0,6	13
4:28:20	15	0,6	13
4:28:30	15	0,6	13
4:28:40	15	0,6	13
4:28:50	15	0,6	13
4:29:00	16	0,6	13
4:29:10	15	0,6	13
4:29:20	15	0,6	13
4:29:30	15	0,6	13
4:29:40	15	0,6	13
4:29:50	15	0,6	13
4:30:00	15	0,6	13
4:30:10	15	0,6	13
4:30:20	15	0,6	13
4:30:30	15	0,6	13
4:30:40	15	0,6	13
4:30:50	15	0,6	13
4:31:00	15	0,6	13
4:31:10	15	0,6	13
4:31:20	15	0,6	14
4:31:30	15	0,6	13
4:31:40	15	0,6	13
4:31:50	15	0,6	13
4:32:00	15	0,6	13
4:32:10	15	0,6	14
4:32:20	15	0,6	13
4:32:30	15	0,6	13
4:32:40	15	0,6	13
4:32:50	16	0,6	13
4:33:00	15	0,6	14
4:33:10	15	0,6	13
4:33:20	15	0,6	13
4:33:30	15	0,6	14
4:33:40	15	0,6	13
4:33:50	15	0,6	14
4:34:00	15	0,6	14
4:34:10	15	0,6	13
4:34:20	15	0,6	14
4:34:30	15	0,6	13
4:34:40	15	0,6	13
4:34:50	15	0,6	14
4:35:00	15	0,6	13
4:35:10	15	0,6	14
4:35:20	15	0,6	14
4:35:30	15	0,6	14
4:35:40	15	0,6	14
4:35:50	15	0,6	13
4:36:00	15	0,6	14
4:36:10	15	0,6	14
4:36:20	15	0,6	13
4:36:30	15	0,6	14
4:36:40	15	0,6	14
4:36:50	15	0,6	14
4:37:00	15	0,6	14
4:37:10	15	0,6	14
4:37:20	15	0,6	14
4:37:30	15	0,6	14
4:37:40	15	0,6	14
4:37:50	15	0,6	14
4:38:00	15	0,6	14
4:38:10	15	0,6	14
4:38:20	15	0,6	14
4:38:30	15	0,6	14
4:38:40	15	0,6	14
4:38:50	15	0,6	14
4:39:00	15	0,6	14
4:39:10	15	0,6	14
4:39:20	15	0,6	14
4:39:30	15	0,6	14
4:39:40	15	0,6	14
4:39:50	15	0,6	14
4:40:00	15	0,6	14
4:40:10	15	0,6	14
4:40:20	15	0,6	14
4:40:30	15	0,6	14
4:40:40	15	0,6	14
4:40:50	15	0,6	14
4:41:00	15	0,6	14
4:41:10	15	0,6	14
4:41:20	15	0,6	14
4:41:30	15	0,6	14
4:41:40	15	0,6	14
4:41:50	15	0,6	14
4:42:00	15	0,6	14
4:42:10	15	0,6	14
4:42:20	15	0,6	14
4:42:30	15	0,6	14
4:42:40	15	0,6	14
4:42:50	15	0,6	14
4:43:00	15	0,6	14
4:43:10	15	0,6	14
4:43:20	15	0,6	14
4:43:30	15	0,6	14
4:43:40	15	0,6	14
4:43:50	15	0,6	14
4:44:00	15	0,6	14
4:44:10	15	0,6	14
4:44:20	15	0,6	14
4:44:30	15	0,6	14
4:44:40	15	0,6	14
4:44:50	15	0,6	14
4:45:00	15	0,6	14
4:45:10	15	0,6	14
4:45:20	15	0,6	14
4:45:30	15	0,6	14
4:45:40	15	0,6	14
4:45:50	15	0,6	14
4:46:00	15	0,6	14
4:46:10	15	0,6	14
4:46:20	15	0,6	14
4:46:30	15	0,6	15
4:46:40	15	0,6	14
4:46:50	15	0,6	15
4:47:00	15	0,6	15
4:47:10	15	0,6	15
4:47:20	15	0,6	15
4:47:30	15	0,6	15
4:47:40	15	0,6	15
4:47:50	15	0,6	15
4:48:00	15	0,6	15
4:48:10	15	0,6	15
4:48:20	15	0,6	15
4:48:30	15	0,6	15
4:48:40	15	0,6	15
4:48:50	15	0,6	15
4:49:00	15	0,6	15
4:49:10	15	0,6	15
4:49:20	15	0,6	15
4:49:30	15	0,6	15
4:49:40	15	0,6	15
4:49:50	15	0,6	15
4:50:00	15	0,6	15
4:50:10	15	0,6	15
4:50:20	15	0,6	15
4:50:30	15	0,6	15
4:50:40	15	0,6	15
4:50:50	15	0,6	15
4:51:00	15	0,6	15
4:51:10	15	0,6	15
4:51:20	15	0,6	15
4:51:30	15	0,6	15
4:51:40	15	0,6	15
4:51:50	15	0,6	15
4:52:00	15	0,6	15
4:52:10	15	0,6	15
4:52:20	15	0,6	15
4:52:30	15	0,6	15
4:52:40	15	0,6	15
4:52:50	15	0,6	15
4:53:00	15	0,6	15
4:53:10	15	0,6	15
4:53:20	15	0,6	15
4:53:30	15	0,6	15
4:53:40	15	0,6	15
4:53:50	15	0,6	15
4:54:00	15	0,6	15
4:54:10	15	0,6	15
4:54:20	15	0,6	15
4:54:30	15	0,6	15
4:54:40	15	0,6	15
4:54:50	15	0,6	15
4:55:00	15	0,6	15
4:55:10	15	0,6	15
4:55:20	15	0,6	15
4:55:30	15	0,6	15
4:55:40	15	0,6	15
4:55:50	15	0,6	15
4:56:00	15	0,6	15
4:56:10	15	0,6	15
4:56:20	15	0,6	16
4:56:30	15	0,6	15
4:56:40	15	0,6	16
4:56:50	15	0,6	16
4:57:00	15	0,6	16
4:57:10	15	0,6	16
4:57:20	15	0,6	16
4:57:30	15	0,6	16
4:57:40	15	0,6	16
4:57:50	15	0,6	16
4:58:00	15	0,6	16
4:58:10	15	0,6	16
4:58:20	15	0,6	16
4:58:30	15	0,6	16
4:58:40	15	0,6	16
4:58:50	15	0,6	16
4:59:00	15	0,6	16
4:59:10	15	0,6	16
4:59:20	15	0,6	16
4:59:30	15	0,6	16
4:59:40	15	0,6	16
4:59:50	15	0,6	16
5:00:00	15	0,6	16
5:00:10	15	0,6	16
5:00:20	15	0,6	16
5:00:30	15	0,6	16
5:00:40	15	0,6	16
5:00:50	15	0,6	16
5:01:00	15	0,6	16
5:01:10	15	0,6	16
5:01:20	15	0,6	16
5:01:30	15	0,6	16
5:01:40	15	0,6	16
5:01:50	15	0,6	16
5:02:00	15	0,6	16
5:02:10	15	0,6	16
5:02:20	15	0,6	16
5:02:30	15	0,6	16
5:02:40	15	0,6	16
5:02:50	15	0,6	16
5:03:00	15	0,6	16
5:03:10	15	0,6	17
5:03:20	15	0,6	16
5:03:30	15	0,6	16
5:03:40	15	0,6	17
5:03:50	15	0,6	16
5:04:00	15	0,6	17
5:04:10	15	0,6	17
5:04:20	15	0,6	17
5:04:30	15	0,6	17
5:04:40	15	0,6	17
5:04:50	15	0,6	17
5:05:00	15	0,6	17
5:05:10	15	0,6	17
5:05:20	15	0,6	17
5:05:30	15	0,6	17
5:05:40	15	0,6	17
5:05:50	15	0,6	17
5:06:00	15	0,6	17
5:06:10	15	0,6	17
5:06:20	15	0,6	17
5:06:30	15	0,6	17
5:06:40	15	0,6	17
5:06:50	15	0,6	17
5:07:00	15	0,6	17
5:07:10	15	0,6	17
5:07:20	15	0,6	17
5:07:30	15	0,6	17
5:07:40	15	0,6	17
5:07:50	15	0,6	17
5:08:00	15	0,6	17
5:08:10	15	0,6	17
5:08:20	15	0,6	17
5:08:30	15	0,6	17
5:08:40	15	0,6	17
5:08:50	15	0,6	17
5:09:00	15	0,6	18
5:09:10	15	0,6	17
5:09:20	15	0,6	17
5:09:30	15	0,6	18
5:09:40	15	0,6	17
5:09:50	15	0,6	18
5:10:00	15	0,6	18
5:10:10	15	0,6	18
5:10:20	15	0,6	18
5:10:30	15	0,6	18
5:10:40	15	0,6	18
5:10:50	15	0,6	18
5:11:00	15	0,6	18
5:11:10	15	0,6	18
5:11:20	15	0,6	18
5:11:30	15	0,6	18
5:11:40	15	0,6	18
5:11:50	16	0,6	18
5:12:00	15	0,6	18
5:12:10	15	0,6	18
5:12:20	15	0,6	18
5:12:30	15	0,6	18
5:12:40	16	0,6	18
5:12:50	16	0,6	18
5:13:00	16	0,6	18
5:13:10	16	0,6	18
5:13:20	16	0,6	18
5:13:30	16	0,6	18
5:13:40	15	0,6	18
5:13:50	16	0,6	18
5:14:00	16	0,6	18
5:14:10	16	0,6	18
5:14:20	16	0,6	18
5:14:30	16	0,6	18
5:14:40	16	0,6	18
5:14:50	16	0,6	18
5:15:00	16	0,6	18
5:15:10	16	0,6	19
5:15:20	15	0,6	18
5:15:30	16	0,6	19
5:15:40	15	0,6	18
5:15:50	15	0,6	18
5:16:00	15	0,6	19
5:16:10	15	0,6	18
5:16:20	15	0,6	19
5:16:30	15	0,6	19
5:16:40	15	0,6	19
5:16:50	15	0,6	19
5:17:00	15	0,6	19
5:17:10	16	0,6	19
5:17:20	15	0,6	19
5:17:30	15	0,6	19
5:17:40	15	0,6	19
5:17:50	15	0,6	19
5:18:00	15	0,6	19
5:18:10	15	0,6	19
5:18:20	16	0,6	19
5:18:30	16	0,6	19
5:18:40	15	0,6	19
5:18:50	16	0,6	19
5:19:00	16	0,6	19
5:19:10	16	0,6	19
5:19:20	16	0,6	19
5:19:30	16	0,6	19
5:19:40	16	0,6	19
5:19:50	15	0,6	19
5:20:00	16	0,6	19
5:20:10	16	0,6	19
5:20:20	15	0,6	20
5:20:30	15	0,6	19
5:20:40	16	0,6	20
5:20:50	15	0,6	20
5:21:00	15	0,5	20
5:21:10	15	0,5	20
5:21:20	15	0,6	20
5:21:30	16	0,5	20
5:21:40	15	0,6	20
5:21:50	15	0,6	20
5:22:00	16	0,6	20
5:22:10	15	0,6	20
5:22:20	16	0,6	20
5:22:30	15	0,6	20
5:22:40	15	0,5	20
5:22:50	15	0,5	20
5:23:00	15	0,5	20
5:23:10	15	0,5	20
5:23:20	15	0,6	21
5:23:30	15	0,6	21
5:23:40	16	0,6	21
5:23:50	15	0,6	21
5:24:00	16	0,6	21
5:24:10	15	0,6	21
5:24:20	15	0,6	21
5:24:30	15	0,6	21
5:24:40	15	0,6	21
5:24:50	15	0,6	21
5:25:00	15	0,6	21
5:25:10	15	0,6	21
5:25:20	15	0,6	21
5:25:30	15	0,6	21
5:25:40	15	0,6	21
5:25:50	15	0,6	21
5:26:00	15	0,6	22
5:26:10	15	0,6	22
5:26:20	15	0,6	22
5:26:30	15	0,6	22
5:26:40	15	0,6	22
5:26:50	15	0,6	22
5:27:00	15	0,6	22
5:27:10	15	0,6	22
5:27:20	15	0,6	22
5:27:30	15	0,6	22
5:27:40	15	0,6	22
5:27:50	15	0,6	22
5:28:00	15	0,5	22
5:28:10	15	0,5	22
5:28:20	15	0,5	22
5:28:30	15	0,6	22
5:28:40	15	0,5	22
5:28:50	15	0,5	23
5:29:00	15	0,6	23
5:29:10	15	0,6	23
5:29:20	15	0,6	23
5:29:30	15	0,6	23
5:29:40	15	0,6	23
5:29:50	15	0,6	23
5:30:00	15	0,6	23
5:30:10	15	0,6	23
5:30:20	15	0,6	23
5:30:30	15	0,6	23
5:30:40	15	0,6	24
5:30:50	15	0,6	24
5:31:00	15	0,6	24
5:31:10	15	0,6	24
5:31:20	15	0,6	24
5:31:30	15	0,6	24
5:31:40	15	0,6	24
5:31:50	15	0,6	24
5:32:00	15	0,6	24
5:32:10	15	0,6	24
5:32:20	15	0,6	24
5:32:30	15	0,6	24
5:32:40	15	0,6	24
5:32:50	15	0,6	24
5:33:00	15	0,6	24
5:33:10	15	0,6	25
5:33:20	15	0,6	25
5:33:30	15	0,6	25
5:33:40	15	0,6	26
5:33:50	15	0,6	26
5:34:00	15	0,6	26
5:34:10	15	0,6	26
5:34:20	15	0,6	26
5:34:30	15	0,6	26
5:34:40	15	0,6	26
5:34:50	15	0,6	26
5:35:00	15	0,6	26
5:35:10	15	0,6	26
5:35:20	15	0,6	26
5:35:30	15	0,6	26
5:35:40	15	0,6	26
5:35:50	15	0,6	26
5:36:00	15	0,6	26
5:36:10	15	0,6	26
5:36:20	15	0,6	26
5:36:30	15	0,6	26
5:36:40	15	0,6	26
5:36:50	15	0,6	26
5:37:00	15	0,6	26
5:37:10	15	0,6	27
5:37:20	15	0,6	26
5:37:30	15	0,6	27
5:37:40	15	0,6	27
5:37:50	15	0,6	27
5:38:00	15	0,6	27
5:38:10	15	0,6	27
5:38:20	15	0,6	27
5:38:30	15	0,6	27
5:38:40	15	0,6	27
5:38:50	15	0,6	28
5:39:00	15	0,6	28
5:39:10	15	0,6	29
5:39:20	15	0,6	30
5:39:30	15	0,6	29
5:39:40	15	0,6	29
5:39:50	15	0,6	28
5:40:00	15	0,6	29
5:40:10	15	0,6	32
5:40:20	15	0,6	29
5:40:30	15	0,6	29
5:40:40	15	0,6	29
5:40:50	15	0,6	29
5:41:00	15	0,6	29
5:41:10	15	0,6	30
5:41:20	15	0,6	30
5:41:30	15	0,6	30
5:41:40	15	0,6	30
5:41:50	15	0,6	30
5:42:00	15	0,6	30
5:42:10	16	0,6	30
5:42:20	15	0,6	30
5:42:30	15	0,6	30
5:42:40	15	0,6	30
5:42:50	15	0,6	30
5:43:00	15	0,6	30
5:43:10	15	0,6	31
5:43:20	15	0,6	30
5:43:30	16	0,6	31
5:43:40	15	0,6	31
5:43:50	15	0,6	31
5:44:00	15	0,6	31
5:44:10	15	0,5	31
5:44:20	15	0,5	31
5:44:30	15	0,6	31
5:44:40	15	0,6	32
5:44:50	15	0,6	32
5:45:00	15	0,6	32
5:45:10	15	0,6	32
5:45:20	15	0,6	32
5:45:30	15	0,6	32
5:45:40	15	0,6	33
5:45:50	15	0,6	33
5:46:00	15	0,6	33
5:46:10	15	0,6	33
5:46:20	15	0,6	33
5:46:30	15	0,6	34
5:46:40	15	0,6	34
5:46:50	15	0,6	34
5:47:00	15	0,5	35
5:47:10	15	0,5	34
5:47:20	15	0,5	35
5:47:30	15	0,5	35
5:47:40	15	0,6	35
5:47:50	15	0,6	35
5:48:00	15	0,6	35
5:48:10	15	0,6	36
5:48:20	15	0,6	36
5:48:30	15	0,6	36
5:48:40	15	0,6	36
5:48:50	16	0,6	36
5:49:00	15	0,6	37
5:49:10	15	0,6	37
5:49:20	15	0,6	37
5:49:30	15	0,6	38
5:49:40	15	0,6	38
5:49:50	15	0,6	38
5:50:00	15	0,6	39
5:50:10	15	0,6	39
5:50:20	15	0,6	39
5:50:30	15	0,6	39
5:50:40	15	0,6	40
5:50:50	15	0,6	40
5:51:00	15	0,6	39
5:51:10	15	0,6	40
5:51:20	15	0,6	40
5:51:30	15	0,6	40
5:51:40	15	0,6	40
5:51:50	15	0,6	40
5:52:00	15	0,5	41
5:52:10	15	0,6	41
5:52:20	15	0,5	41
5:52:30	15	0,5	43
5:52:40	15	0,5	43
5:52:50	15	0,5	44
5:53:00	15	0,5	44
5:53:10	15	0,5	44
5:53:20	15	0,5	46
5:53:30	15	0,5	46
5:53:40	15	0,5	42
5:53:50	15	0,6	42
5:54:00	15	0,6	43
5:54:10	15	0,6	42
5:54:20	15	0,6	44
5:54:30	15	0,6	47
5:54:40	15	0,6	46
5:54:50	15	0,6	46
5:55:00	15	0,6	46
5:55:10	15	0,6	47
5:55:20	15	0,5	48
5:55:30	15	0,5	48
5:55:40	15	0,5	48
5:55:50	15	0,5	48
5:56:00	15	0,5	49
5:56:10	15	0,5	49
5:56:20	15	0,5	49
5:56:30	15	0,5	50
5:56:40	15	0,5	50
5:56:50	15	0,5	51
5:57:00	15	0,5	51
5:57:10	15	0,5	51
5:57:20	15	0,5	52
5:57:30	15	0,5	52
5:57:40	16	0,5	53
5:57:50	15	0,6	53
5:58:00	15	0,6	53
5:58:10	16	0,6	54
5:58:20	15	0,6	55
5:58:30	16	0,6	55
5:58:40	15	0,6	55
5:58:50	16	0,6	56
5:59:00	16	0,6	56
5:59:10	16	0,5	57
5:59:20	16	0,5	58
5:59:30	16	0,5	58
5:59:40	16	0,5	59
5:59:50	16	0,5	59
6:00:00	16	0,5	60
6:00:10	16	0,5	61
6:00:20	16	0,5	61
6:00:30	16	0,5	62
6:00:40	16	0,5	62
6:00:50	16	0,5	62
6:01:00	16	0,5	63
6:01:10	16	0,5	63
6:01:20	16	0,5	64
6:01:30	16	0,5	65
6:01:40	16	0,5	65
6:01:50	16	0,5	67
6:02:00	16	0,5	67
6:02:10	16	0,5	68
6:02:20	16	0,5	69
6:02:30	16	0,5	66
6:02:40	15	0,5	67
6:02:50	15	0,5	67
6:03:00	15	0,5	66
6:03:10	15	0,5	68
6:03:20	16	0,5	69
6:03:30	15	0,5	68
6:03:40	15	0,5	70
6:03:50	15	0,5	73
6:04:00	15	0,5	68
6:04:10	15	0,5	70
