Repository: ProgWizer/parser

File: project-root/data/Data Acquisition/Data Acquisition/2021 year (353)/21-280.txt (part 1 of 26)
--Test Summary--
Full Path and File Name	
Instrument Name	7322
Instrument Type	Model 7322 Consistometer - Variable Speed
Instrument Serial Number	
Test Start Date	27.10.2021
Test Start Time	16:14:26
Test Stop Date	28.10.2021
Test Stop Time	3:08:13
Test Length	10:53:47
Final Sample Time Offset	10:53:47
Controller Schedule Name	
Sampling Period	1 second
Comments	
Information	WellID	
Information	Customer	
Information	EngName	
Information	CementClass	
Information	CementMfr	
Information	Additives	80G+20MKU-85+1HV+0.25SMS
Information	Density	1500
Information	BHCT	
Information	BHST	
Information	FluidLoss	
Information	JobType	
Calculated Value	Time_30Bc	0:11:35
Calculated Value	Time_70Bc	10:53:47
Initial Temperature (°C)	22 °C
Final Temperature (°C)	40 °C
Initial Pressure (MPa)	0,4 MPa
Final Pressure (MPa)	25,2 MPa
Initial Consistency (Bc)	19 Bc
Final Consistency (Bc)	70 Bc
Initial Wall Temperature (°C)	20 °C
Final Wall Temperature (°C)	39 °C
Initial Motor Speed (RPM)	150 RPM
Final Motor Speed (RPM)	150 RPM
--Data--
Time (HH:MM:SS)	Temperature (°C)	Pressure (MPa)	Consistency (Bc)	Wall Temperature (°C)	Motor Speed (RPM)
0:00:00	22	0,4	19	20	150
0:00:01	22	0,4	19	20	150
0:00:02	22	0,4	19	20	150
0:00:03	22	0,4	19	20	150
0:00:04	22	0,4	19	20	150
0:00:05	22	0,4	19	20	150
0:00:06	22	0,4	19	20	150
0:00:07	22	0,4	19	20	150
0:00:08	22	0,4	19	20	150
0:00:09	22	0,4	19	20	150
0:00:10	22	0,4	19	20	150
0:00:11	22	0,4	19	20	150
0:00:12	22	0,4	19	20	150
0:00:13	22	0,4	19	20	150
0:00:14	22	0,4	19	20	150
0:00:15	22	0,4	19	20	150
0:00:16	22	0,5	19	20	150
0:00:17	22	0,5	19	20	150
0:00:18	22	0,5	19	20	150
0:00:19	22	0,5	19	20	150
0:00:20	22	0,5	19	20	150
0:00:21	22	0,5	19	20	150
0:00:22	22	0,5	19	20	150
0:00:23	22	0,6	19	20	150
0:00:24	22	0,6	19	20	150
0:00:25	22	0,6	19	20	150
0:00:26	22	0,6	19	20	150
0:00:27	22	0,7	19	20	150
0:00:28	22	0,7	19	20	150
0:00:29	22	0,7	19	20	150
0:00:30	22	0,7	19	20	150
0:00:31	22	0,7	19	20	150
0:00:32	22	0,7	19	20	150
0:00:33	22	0,8	19	20	150
0:00:34	22	0,8	19	20	150
0:00:35	22	0,8	19	20	150
0:00:36	22	0,8	19	20	150
0:00:37	22	0,8	19	20	150
0:00:38	22	0,8	19	20	150
0:00:39	22	0,8	19	20	150
0:00:40	22	0,8	19	20	150
0:00:41	22	0,9	19	20	150
0:00:42	22	0,9	19	20	150
0:00:43	22	0,9	19	21	150
0:00:44	22	0,9	19	20	150
0:00:45	22	0,9	19	21	150
0:00:46	22	0,9	19	20	150
0:00:47	22	0,9	19	21	150
0:00:48	22	0,9	19	21	150
0:00:49	22	1,0	19	21	150
0:00:50	22	1,0	19	21	150
0:00:51	22	1,0	19	21	150
0:00:52	22	1,0	19	21	150
0:00:53	22	1,0	19	21	150
0:00:54	22	1,0	19	21	150
0:00:55	22	1,2	19	21	150
0:00:56	22	1,2	19	21	150
0:00:57	22	1,3	19	21	150
0:00:58	22	1,3	19	21	150
0:00:59	22	1,3	19	21	150
0:01:00	22	1,3	19	21	150
0:01:01	22	1,3	19	21	150
0:01:02	22	1,3	19	21	150
0:01:03	22	1,3	19	21	150
0:01:04	22	1,3	19	21	150
0:01:05	22	1,3	19	21	150
0:01:06	22	1,3	19	21	150
0:01:07	22	1,3	19	21	150
0:01:08	22	1,3	19	21	150
0:01:09	22	1,3	19	22	150
0:01:10	22	1,4	19	22	150
0:01:11	22	1,4	19	22	150
0:01:12	22	1,4	19	22	150
0:01:13	22	1,4	19	22	150
0:01:14	22	1,4	19	22	150
0:01:15	22	1,4	19	22	150
0:01:16	22	1,4	19	22	150
0:01:17	22	1,4	19	22	150
0:01:18	22	1,4	19	22	150
0:01:19	22	1,4	19	22	150
0:01:20	22	1,5	19	22	150
0:01:21	22	1,5	19	22	150
0:01:22	22	1,5	19	22	150
0:01:23	22	1,5	19	22	150
0:01:24	22	1,5	19	22	150
0:01:25	22	1,5	19	22	150
0:01:26	22	1,5	19	22	150
0:01:27	22	1,5	19	22	150
0:01:28	22	1,5	19	23	150
0:01:29	22	1,6	19	23	150
0:01:30	22	1,6	19	23	150
0:01:31	22	1,6	19	23	150
0:01:32	22	1,6	19	23	150
0:01:33	22	1,6	19	23	150
0:01:34	22	1,6	19	23	150
0:01:35	22	1,6	19	23	150
0:01:36	22	1,6	19	23	150
0:01:37	22	1,7	19	23	150
0:01:38	22	1,7	19	23	150
0:01:39	22	1,7	19	23	150
0:01:40	22	1,7	19	23	150
0:01:41	22	1,7	19	23	150
0:01:42	22	1,8	20	23	150
0:01:43	22	1,8	20	24	150
0:01:44	22	1,8	20	24	150
0:01:45	22	1,8	20	24	150
0:01:46	22	1,8	20	24	150
0:01:47	22	1,8	20	24	150
0:01:48	22	1,8	20	24	150
0:01:49	22	1,9	20	24	150
0:01:50	22	1,9	20	24	150
0:01:51	22	1,9	20	24	150
0:01:52	22	1,9	20	24	150
0:01:53	22	1,9	20	24	150
0:01:54	22	1,9	20	24	150
0:01:55	22	2,0	20	24	150
0:01:56	22	2,0	20	24	150
0:01:57	22	2,0	20	24	150
0:01:58	22	2,0	20	25	150
0:01:59	22	2,0	20	25	150
0:02:00	22	2,0	20	25	150
0:02:01	22	2,0	20	25	150
0:02:02	22	2,1	20	25	150
0:02:03	22	2,1	20	25	150
0:02:04	22	2,1	20	25	150
0:02:05	22	2,1	20	25	150
0:02:06	22	2,1	20	25	150
0:02:07	22	2,1	20	25	150
0:02:08	22	2,2	20	25	150
0:02:09	22	2,2	20	25	150
0:02:10	22	2,2	20	25	150
0:02:11	22	2,2	20	25	150
0:02:12	22	2,2	20	25	150
0:02:13	22	2,2	20	25	150
0:02:14	22	2,3	20	26	150
0:02:15	22	2,3	20	26	150
0:02:16	22	2,3	20	26	150
0:02:17	22	2,3	20	26	150
0:02:18	22	2,3	20	26	150
0:02:19	22	2,3	20	26	150
0:02:20	22	2,3	20	26	150
0:02:21	22	2,4	20	26	150
0:02:22	22	2,4	20	26	150
0:02:23	22	2,4	20	26	150
0:02:24	22	2,4	20	26	150
0:02:25	22	2,4	20	26	150
0:02:26	22	2,4	20	26	150
0:02:27	22	2,5	20	26	150
0:02:28	22	2,5	20	26	150
0:02:29	22	2,5	20	26	150
0:02:30	22	2,5	21	26	150
0:02:31	22	2,5	21	27	150
0:02:32	22	2,5	21	26	150
0:02:33	22	2,6	21	26	150
0:02:34	22	2,6	21	27	150
0:02:35	22	2,6	21	27	150
0:02:36	22	2,6	21	27	150
0:02:37	22	2,6	21	27	150
0:02:38	22	2,6	21	27	150
0:02:39	22	2,7	21	27	150
0:02:40	22	2,7	21	27	150
0:02:41	22	2,7	21	27	150
0:02:42	22	2,7	21	27	150
0:02:43	22	2,7	21	27	150
0:02:44	22	2,7	20	27	150
0:02:45	22	2,8	20	27	150
0:02:46	22	2,8	20	27	150
0:02:47	22	2,8	20	27	150
0:02:48	22	2,8	20	27	150
0:02:49	22	2,8	20	27	150
0:02:50	22	2,8	20	27	150
0:02:51	22	2,9	20	27	150
0:02:52	22	2,9	20	27	150
0:02:53	22	2,9	20	27	150
0:02:54	22	2,9	20	27	150
0:02:55	22	2,9	20	28	150
0:02:56	22	2,9	20	28	150
0:02:57	22	3,0	20	28	150
0:02:58	22	3,0	20	28	150
0:02:59	22	3,0	20	28	150
0:03:00	22	3,0	20	28	150
0:03:01	22	3,0	19	28	150
0:03:02	22	3,0	19	28	150
0:03:03	22	3,0	19	28	150
0:03:04	22	3,1	19	28	150
0:03:05	22	3,1	19	28	150
0:03:06	22	3,1	19	28	150
0:03:07	22	3,1	19	28	150
0:03:08	22	3,1	19	28	150
0:03:09	22	3,1	19	28	150
0:03:10	22	3,1	20	28	150
0:03:11	22	3,2	20	28	150
0:03:12	22	3,2	20	28	150
0:03:13	22	3,2	20	28	150
0:03:14	22	3,2	20	28	150
0:03:15	22	3,2	20	28	150
0:03:16	22	3,2	20	28	150
0:03:17	23	3,2	20	28	150
0:03:18	23	3,3	20	28	150
0:03:19	23	3,3	20	28	150
0:03:20	23	3,3	20	28	150
0:03:21	23	3,3	20	28	150
0:03:22	23	3,3	20	28	150
0:03:23	23	3,3	20	28	150
0:03:24	23	3,3	20	28	150
0:03:25	23	3,4	20	28	150
0:03:26	23	3,4	20	28	150
0:03:27	23	3,4	20	28	150
0:03:28	23	3,4	20	28	150
0:03:29	23	3,4	20	28	150
0:03:30	23	3,4	20	29	150
0:03:31	23	3,4	20	29	150
0:03:32	23	3,4	20	29	150
0:03:33	23	3,5	20	29	150
0:03:34	23	3,5	20	29	150
0:03:35	23	3,5	20	29	150
0:03:36	23	3,5	20	29	150
0:03:37	23	3,5	20	29	150
0:03:38	23	3,5	20	29	150
0:03:39	23	3,5	20	29	150
0:03:40	23	3,6	20	29	150
0:03:41	23	3,6	20	29	150
0:03:42	23	3,6	20	29	150
0:03:43	23	3,6	20	29	150
0:03:44	23	3,6	20	29	150
0:03:45	23	3,6	20	29	150
0:03:46	23	3,6	20	29	150
0:03:47	23	3,6	20	29	150
0:03:48	23	3,7	20	29	150
0:03:49	23	3,7	20	29	150
0:03:50	23	3,7	20	29	150
0:03:51	23	3,7	20	29	150
0:03:52	23	3,7	20	29	150
0:03:53	23	3,7	20	29	150
0:03:54	23	3,7	20	29	150
0:03:55	23	3,7	20	29	150
0:03:56	23	3,7	20	29	150
0:03:57	23	3,8	20	29	150
0:03:58	23	3,8	20	29	150
0:03:59	23	3,8	20	29	150
0:04:00	23	3,8	20	29	150
0:04:01	23	3,8	20	29	150
0:04:02	23	3,8	20	29	150
0:04:03	23	3,8	20	29	150
0:04:04	23	3,8	20	29	150
0:04:05	23	3,8	20	29	150
0:04:06	23	3,8	20	29	150
0:04:07	23	3,8	20	29	150
0:04:08	23	3,9	20	29	150
0:04:09	23	3,9	20	29	150
0:04:10	23	3,9	20	29	150
0:04:11	23	3,9	20	29	150
0:04:12	23	3,9	20	29	150
0:04:13	23	3,9	20	29	150
0:04:14	23	3,9	20	29	150
0:04:15	23	3,9	20	29	150
0:04:16	23	3,9	20	29	150
0:04:17	23	3,9	20	29	150
0:04:18	23	4,0	20	29	150
0:04:19	23	4,0	20	29	150
0:04:20	23	4,0	20	29	150
0:04:21	23	4,0	20	29	150
0:04:22	23	4,0	20	29	150
0:04:23	23	4,0	20	29	150
0:04:24	23	4,0	20	29	150
0:04:25	23	4,0	21	29	150
0:04:26	23	4,0	21	29	150
0:04:27	23	4,0	21	30	150
0:04:28	23	4,0	21	29	150
0:04:29	23	4,0	21	29	150
0:04:30	23	4,1	21	29	150
0:04:31	23	4,1	21	29	150
0:04:32	23	4,1	21	29	150
0:04:33	23	4,1	20	29	150
0:04:34	23	4,1	20	30	150
0:04:35	23	4,1	20	30	150
0:04:36	23	4,1	20	29	150
0:04:37	23	4,1	20	29	150
0:04:38	23	4,1	20	30	150
0:04:39	23	4,1	20	30	150
0:04:40	23	4,1	20	30	150
0:04:41	23	4,1	21	30	150
0:04:42	23	4,1	21	30	150
0:04:43	23	4,2	21	30	150
0:04:44	24	4,2	21	30	150
0:04:45	23	4,2	21	30	150
0:04:46	23	4,2	21	30	150
0:04:47	24	4,3	21	30	150
0:04:48	24	4,3	21	30	150
0:04:49	24	4,3	21	30	150
0:04:50	24	4,3	21	30	150
0:04:51	24	4,3	21	30	150
0:04:52	24	4,4	21	30	150
0:04:53	24	4,4	21	30	150
0:04:54	24	4,4	21	30	150
0:04:55	24	4,4	21	30	150
0:04:56	24	4,4	22	30	150
0:04:57	24	4,4	22	30	150
0:04:58	24	4,4	22	30	150
0:04:59	24	4,4	22	30	150
0:05:00	24	4,4	22	30	150
0:05:01	24	4,4	22	30	150
0:05:02	24	4,4	22	30	150
0:05:03	24	4,7	22	30	150
0:05:04	24	4,8	23	30	150
0:05:05	24	4,8	23	30	150
0:05:06	24	4,8	24	30	150
0:05:07	24	4,9	24	30	150
0:05:08	24	4,9	24	30	150
0:05:09	24	4,9	24	30	150
0:05:10	24	4,9	24	30	150
0:05:11	24	4,9	24	30	150
0:05:12	24	4,9	24	30	150
0:05:13	24	4,9	24	30	150
0:05:14	24	4,9	24	30	150
0:05:15	24	4,9	25	30	150
0:05:16	24	4,9	25	30	150
0:05:17	24	4,9	25	30	150
0:05:18	24	4,9	25	30	150
0:05:19	24	4,9	25	30	150
0:05:20	24	4,9	24	30	150
0:05:21	24	4,9	24	30	150
0:05:22	24	4,9	24	30	150
0:05:23	24	4,9	24	30	150
0:05:24	24	4,9	23	30	150
0:05:25	24	4,9	23	30	150
0:05:26	24	5,0	23	30	150
0:05:27	24	5,0	23	30	150
0:05:28	24	5,0	23	30	150
0:05:29	24	5,0	23	30	150
0:05:30	24	5,0	23	30	150
0:05:31	24	5,0	23	30	150
0:05:32	24	5,0	23	30	150
0:05:33	24	5,0	23	30	150
0:05:34	24	5,0	23	30	150
0:05:35	24	5,0	23	30	150
0:05:36	24	5,0	23	30	150
0:05:37	24	5,0	23	30	150
0:05:38	24	5,0	23	30	150
0:05:39	24	5,0	23	30	150
0:05:40	24	5,0	23	30	150
0:05:41	24	5,1	23	30	150
0:05:42	24	5,1	23	30	150
0:05:43	24	5,1	23	30	150
0:05:44	24	5,1	23	30	150
0:05:45	24	5,1	23	30	150
0:05:46	24	5,1	23	30	150
0:05:47	24	5,1	23	30	150
0:05:48	24	5,1	23	30	150
0:05:49	24	5,1	23	30	150
0:05:50	24	5,1	23	30	150
0:05:51	24	5,1	23	30	150
0:05:52	24	5,1	23	30	150
0:05:53	24	5,1	23	30	150
0:05:54	24	5,1	23	30	150
0:05:55	24	5,1	23	30	150
0:05:56	24	5,2	23	31	150
0:05:57	24	5,2	23	30	150
0:05:58	24	5,2	23	30	150
0:05:59	24	5,2	23	30	150
0:06:00	25	5,2	23	31	150
0:06:01	25	5,2	23	30	150
0:06:02	25	5,2	23	31	150
0:06:03	25	5,3	23	30	150
0:06:04	25	5,4	23	31	150
0:06:05	25	5,4	23	31	150
0:06:06	25	5,4	22	31	150
0:06:07	25	5,4	22	31	150
0:06:08	25	5,4	22	31	150
0:06:09	25	5,4	22	31	150
0:06:10	25	5,4	22	30	150
0:06:11	25	5,4	22	31	150
0:06:12	25	5,4	22	31	150
0:06:13	25	5,4	22	31	150
0:06:14	25	5,4	23	31	150
0:06:15	25	5,4	23	31	150
0:06:16	25	5,5	23	31	150
0:06:17	25	5,5	23	30	150
0:06:18	25	5,5	23	31	150
0:06:19	25	5,6	23	31	150
0:06:20	25	5,7	23	31	150
0:06:21	25	5,8	23	31	150
0:06:22	25	5,8	24	31	150
0:06:23	25	5,8	24	31	150
0:06:24	25	5,8	24	31	150
0:06:25	25	5,8	24	31	150
0:06:26	25	5,8	24	31	150
0:06:27	25	5,8	25	31	150
0:06:28	25	5,9	25	31	150
0:06:29	25	5,9	25	31	150
0:06:30	25	5,9	25	31	150
0:06:31	25	5,9	25	31	150
0:06:32	25	5,9	25	31	150
0:06:33	25	5,9	25	31	150
0:06:34	25	5,9	26	31	150
0:06:35	25	5,9	26	31	150
0:06:36	25	5,9	26	31	150
0:06:37	25	5,9	26	31	150
0:06:38	25	5,9	26	31	150
0:06:39	25	5,9	26	31	150
0:06:40	25	5,9	26	31	150
0:06:41	25	5,9	26	31	150
0:06:42	25	5,9	26	31	150
0:06:43	25	5,9	26	31	150
0:06:44	25	5,9	26	31	150
0:06:45	25	5,9	26	31	150
0:06:46	25	5,9	26	31	150
0:06:47	25	5,9	26	31	150
0:06:48	25	5,9	26	31	150
0:06:49	25	6,0	25	31	150
0:06:50	25	6,0	25	31	150
0:06:51	25	6,0	25	31	150
0:06:52	25	6,0	25	31	150
0:06:53	25	6,0	25	31	150
0:06:54	25	6,0	25	31	150
0:06:55	25	6,0	25	31	150
0:06:56	25	6,0	25	31	150
0:06:57	25	6,0	25	31	150
0:06:58	25	6,0	25	31	150
0:06:59	25	6,0	25	31	150
0:07:00	25	6,0	25	31	150
0:07:01	25	6,0	25	31	150
0:07:02	25	6,1	25	31	150
0:07:03	25	6,2	25	31	150
0:07:04	25	6,2	25	31	150
0:07:05	25	6,3	25	31	150
0:07:06	25	6,3	25	31	150
0:07:07	25	6,3	25	31	150
0:07:08	25	6,3	25	31	150
0:07:09	25	6,3	25	31	150
0:07:10	25	6,3	25	31	150
0:07:11	25	6,3	25	31	150
0:07:12	25	6,3	25	31	150
0:07:13	25	6,3	25	31	150
0:07:14	25	6,3	25	31	150
0:07:15	25	6,3	25	31	150
0:07:16	25	6,3	25	31	150
0:07:17	25	6,3	25	31	150
0:07:18	25	6,3	26	31	150
0:07:19	26	6,3	26	31	150
0:07:20	25	6,3	26	31	150
0:07:21	26	6,3	26	31	150
0:07:22	26	6,3	26	31	150
0:07:23	26	6,3	26	31	150
0:07:24	26	6,5	26	31	150
0:07:25	26	6,6	26	31	150
0:07:26	26	6,6	26	31	150
0:07:27	26	6,7	26	31	150
0:07:28	26	6,7	26	31	150
0:07:29	26	6,7	26	31	150
0:07:30	26	6,7	26	31	150
0:07:31	26	6,7	26	31	150
0:07:32	26	6,7	26	31	150
0:07:33	26	6,7	27	31	150
0:07:34	26	6,7	27	31	150
0:07:35	26	6,7	27	31	150
0:07:36	26	6,7	27	31	150
0:07:37	26	6,7	27	31	150
0:07:38	26	6,7	27	31	150
0:07:39	26	6,7	27	31	150
0:07:40	26	6,7	27	31	150
0:07:41	26	6,7	27	31	150
0:07:42	26	6,7	27	31	150
0:07:43	26	6,7	27	31	150
0:07:44	26	6,8	27	31	150
0:07:45	26	6,8	27	31	150
0:07:46	26	6,8	27	31	150
0:07:47	26	6,8	27	31	150
0:07:48	26	6,8	27	31	150
0:07:49	26	6,8	27	31	150
0:07:50	26	6,8	27	31	150
0:07:51	26	6,8	27	31	150
0:07:52	26	6,8	27	32	150
0:07:53	26	6,8	27	31	150
0:07:54	26	6,8	27	31	150
0:07:55	26	6,8	27	31	150
0:07:56	26	6,8	27	31	150
0:07:57	26	6,8	27	31	150
0:07:58	26	6,8	27	31	150
0:07:59	26	6,8	27	31	150
0:08:00	26	6,8	27	31	150
0:08:01	26	6,8	27	32	150
0:08:02	26	6,9	27	32	150
0:08:03	26	6,9	26	32	150
0:08:04	26	7,0	26	31	150
0:08:05	26	7,0	26	32	150
0:08:06	26	7,1	26	32	150
0:08:07	26	7,1	26	32	150
0:08:08	26	7,1	26	32	150
0:08:09	26	7,1	26	32	150
0:08:10	26	7,1	26	32	150
0:08:11	26	7,1	26	32	150
0:08:12	26	7,1	26	32	150
0:08:13	26	7,1	26	32	150
0:08:14	26	7,1	26	32	150
0:08:15	26	7,1	26	32	150
0:08:16	26	7,1	26	32	150
0:08:17	26	7,1	26	32	150
0:08:18	26	7,1	26	32	150
0:08:19	26	7,1	26	32	150
0:08:20	26	7,1	26	32	150
0:08:21	26	7,2	26	32	150
0:08:22	26	7,2	26	32	150
0:08:23	26	7,3	26	32	150
0:08:24	26	7,4	26	32	150
0:08:25	26	7,5	26	32	150
0:08:26	26	7,5	26	32	150
0:08:27	26	7,5	26	32	150
0:08:28	26	7,5	26	32	150
0:08:29	26	7,5	26	32	150
0:08:30	26	7,5	26	32	150
0:08:31	26	7,5	26	32	150
0:08:32	26	7,5	26	32	150
0:08:33	26	7,5	26	32	150
0:08:34	26	7,6	26	32	150
0:08:35	26	7,6	26	32	150
0:08:36	26	7,6	26	32	150
0:08:37	26	7,6	27	32	150
0:08:38	26	7,6	27	32	150
0:08:39	26	7,6	27	32	150
0:08:40	26	7,6	27	32	150
0:08:41	26	7,6	27	32	150
0:08:42	26	7,6	27	32	150
0:08:43	26	7,6	27	32	150
0:08:44	27	7,6	27	32	150
0:08:45	27	7,6	27	32	150
0:08:46	27	7,6	27	32	150
0:08:47	27	7,6	27	32	150
0:08:48	27	7,6	27	32	150
0:08:49	27	7,6	27	32	150
0:08:50	27	7,6	27	32	150
0:08:51	27	7,6	27	32	150
0:08:52	27	7,7	27	32	150
0:08:53	27	7,7	27	32	150
0:08:54	27	7,7	27	32	150
0:08:55	27	7,7	27	32	150
0:08:56	27	7,7	27	32	150
0:08:57	27	7,7	27	32	150
0:08:58	27	7,7	27	32	150
0:08:59	27	7,7	28	32	150
0:09:00	27	7,7	28	32	150
0:09:01	27	7,7	28	32	150
0:09:02	27	7,7	28	32	150
0:09:03	27	7,7	28	32	150
0:09:04	27	7,7	28	32	150
0:09:05	27	7,7	28	32	150
0:09:06	27	7,7	28	32	150
0:09:07	27	7,8	28	32	150
0:09:08	27	7,8	28	32	150
0:09:09	27	7,9	28	32	150
0:09:10	27	7,9	28	33	150
0:09:11	27	7,9	28	33	150
0:09:12	27	8,0	28	32	150
0:09:13	27	8,0	28	33	150
0:09:14	27	8,0	28	32	150
0:09:15	27	8,0	28	32	150
0:09:16	27	8,0	28	32	150
0:09:17	27	8,0	28	32	150
0:09:18	27	8,0	28	32	150
0:09:19	27	8,0	28	32	150
0:09:20	27	8,0	28	32	150
0:09:21	27	8,0	28	32	150
0:09:22	27	8,0	28	32	150
0:09:23	27	8,0	28	32	150
0:09:24	27	8,0	28	32	150
0:09:25	27	8,0	28	32	150
0:09:26	27	8,1	28	33	150
0:09:27	27	8,1	28	33	150
0:09:28	27	8,1	28	33	150
0:09:29	27	8,2	28	33	150
0:09:30	27	8,4	29	33	150
0:09:31	27	8,4	29	33	150
0:09:32	27	8,5	29	33	150
0:09:33	27	8,5	29	33	150
0:09:34	27	8,5	29	33	150
0:09:35	27	8,5	29	33	150
0:09:36	27	8,5	29	33	150
0:09:37	27	8,5	29	32	150
0:09:38	27	8,5	29	33	150
0:09:39	27	8,5	29	33	150
0:09:40	27	8,5	29	33	150
0:09:41	27	8,5	29	33	150
0:09:42	27	8,5	29	33	150
0:09:43	27	8,5	29	33	150
0:09:44	27	8,5	29	33	150
0:09:45	27	8,5	29	33	150
0:09:46	27	8,5	29	33	150
0:09:47	27	8,5	29	33	150
0:09:48	27	8,5	29	33	150
0:09:49	27	8,5	29	33	150
0:09:50	27	8,5	29	32	150
0:09:51	27	8,6	29	33	150
0:09:52	27	8,6	29	33	150
0:09:53	27	8,6	29	33	150
0:09:54	27	8,6	29	33	150
0:09:55	27	8,6	29	33	150
0:09:56	27	8,6	29	33	150
0:09:57	27	8,6	29	33	150
0:09:58	27	8,6	29	33	150
0:09:59	27	8,6	29	33	150
0:10:00	27	8,6	29	33	150
0:10:01	27	8,6	29	33	150
0:10:02	27	8,6	29	33	150
0:10:03	27	8,6	29	33	150
0:10:04	27	8,6	29	33	150
0:10:05	27	8,6	29	33	150
0:10:06	27	8,6	29	33	150
0:10:07	27	8,6	29	33	150
0:10:08	27	8,6	29	33	150
0:10:09	27	8,7	29	33	150
0:10:10	27	8,7	29	33	150
0:10:11	28	8,7	29	33	150
0:10:12	27	8,7	29	33	150
0:10:13	28	8,7	29	33	150
0:10:14	28	8,7	29	33	150
0:10:15	28	8,7	29	33	150
0:10:16	28	8,7	29	33	150
0:10:17	28	8,7	29	33	150
0:10:18	28	8,7	29	33	150
0:10:19	28	8,7	29	33	150
0:10:20	28	8,7	29	33	150
0:10:21	28	8,7	29	33	150
0:10:22	28	8,9	29	33	150
0:10:23	28	9,1	29	33	150
0:10:24	28	9,2	29	33	150
0:10:25	28	9,2	29	33	150
0:10:26	28	9,2	30	33	150
0:10:27	28	9,3	30	33	150
0:10:28	28	9,3	30	33	150
0:10:29	28	9,3	30	33	150
0:10:30	28	9,3	30	33	150
0:10:31	28	9,3	30	33	150
0:10:32	28	9,3	30	33	150
0:10:33	28	9,3	30	33	150
0:10:34	28	9,3	30	33	150
0:10:35	28	9,3	30	33	150
0:10:36	28	9,3	30	33	150
0:10:37	28	9,3	29	33	150
0:10:38	28	9,3	29	33	150
0:10:39	28	9,3	29	33	150
0:10:40	28	9,3	29	33	150
0:10:41	28	9,3	29	33	150
0:10:42	28	9,3	29	33	150
0:10:43	28	9,3	29	33	150
0:10:44	28	9,3	29	33	150
0:10:45	28	9,3	29	33	150
0:10:46	28	9,3	29	33	150
0:10:47	28	9,4	29	33	150
0:10:48	28	9,4	29	33	150
0:10:49	28	9,4	29	33	150
0:10:50	28	9,4	29	33	150
0:10:51	28	9,4	29	33	150
0:10:52	28	9,4	29	33	150
0:10:53	28	9,4	29	33	150
0:10:54	28	9,4	29	33	150
0:10:55	28	9,4	29	33	150
0:10:56	28	9,4	29	33	150
0:10:57	28	9,4	29	33	150
0:10:58	28	9,4	29	33	150
0:10:59	28	9,4	29	33	150
0:11:00	28	9,4	29	33	150
0:11:01	28	9,4	29	33	150
0:11:02	28	9,4	29	33	150
0:11:03	28	9,4	29	33	150
0:11:04	28	9,5	29	33	150
0:11:05	28	9,5	29	33	150
0:11:06	28	9,5	29	33	150
0:11:07	28	9,5	29	33	150
0:11:08	28	9,5	29	33	150
0:11:09	28	9,5	29	33	150
0:11:10	28	9,5	29	33	150
0:11:11	28	9,5	29	33	150
0:11:12	28	9,5	29	34	150
0:11:13	28	9,5	29	33	150
0:11:14	28	9,5	29	34	150
0:11:15	28	9,5	29	33	150
0:11:16	28	9,5	29	34	150
0:11:17	28	9,6	29	33	150
0:11:18	28	9,6	29	33	150
0:11:19	28	9,6	29	33	150
0:11:20	28	9,6	29	33	150
0:11:21	28	9,6	29	33	150
0:11:22	28	9,8	29	34	150
0:11:23	28	10,0	29	34	150
0:11:24	28	10,1	29	34	150
0:11:25	28	10,2	29	34	150
0:11:26	28	10,2	29	34	150
0:11:27	28	10,2	30	34	150
0:11:28	28	10,2	30	34	150
0:11:29	28	10,2	30	34	150
0:11:30	28	10,2	30	34	150
0:11:31	28	10,2	30	34	150
0:11:32	28	10,2	30	34	150
0:11:33	28	10,3	30	34	150
0:11:34	28	10,3	30	34	150
0:11:35	28	10,3	30	34	150
0:11:36	28	10,3	30	34	150
0:11:37	28	10,3	30	34	150
0:11:38	28	10,3	30	34	150
0:11:39	28	10,3	30	34	150
0:11:40	28	10,3	30	34	150
0:11:41	28	10,3	30	34	150
0:11:42	29	10,3	30	34	150
0:11:43	29	10,3	31	34	150
0:11:44	29	10,3	31	34	150
0:11:45	29	10,3	31	34	150
0:11:46	29	10,3	31	34	150
0:11:47	29	10,3	31	34	150
0:11:48	29	10,3	31	34	150
0:11:49	29	10,3	31	34	150
0:11:50	29	10,3	31	34	150
0:11:51	29	10,3	31	34	150
0:11:52	29	10,3	31	34	150
0:11:53	29	10,3	31	34	150
0:11:54	29	10,4	31	34	150
0:11:55	29	10,4	31	34	150
0:11:56	29	10,4	31	34	150
0:11:57	29	10,4	30	34	150
0:11:58	29	10,4	30	34	150
0:11:59	29	10,4	30	34	150
0:12:00	29	10,4	31	34	150
0:12:01	29	10,4	31	34	150
0:12:02	29	10,4	31	34	150
0:12:03	29	10,4	31	34	150
0:12:04	29	10,4	31	34	150
0:12:05	29	10,4	31	34	150
0:12:06	29	10,4	31	34	150
0:12:07	29	10,4	31	34	150
0:12:08	29	10,4	31	34	150
0:12:09	29	10,4	31	34	150
0:12:10	29	10,4	31	34	150
0:12:11	29	10,4	31	34	150
0:12:12	29	10,5	31	34	150
0:12:13	29	10,5	31	34	150
0:12:14	29	10,5	31	34	150
0:12:15	29	10,5	31	34	150
0:12:16	29	10,5	31	34	150
0:12:17	29	10,5	31	34	150
0:12:18	29	10,5	31	34	150
0:12:19	29	10,5	31	34	150
0:12:20	29	10,5	31	34	150
0:12:21	29	10,5	31	34	150
0:12:22	29	10,5	31	34	150
0:12:23	29	10,5	31	34	150
0:12:24	29	10,5	31	34	150
0:12:25	29	10,5	31	34	150
0:12:26	29	10,5	31	34	150
0:12:27	29	10,5	31	34	150
0:12:28	29	10,5	31	34	150
0:12:29	29	10,5	31	34	150
0:12:30	29	10,6	31	34	150
0:12:31	29	10,6	32	34	150
0:12:32	29	10,6	32	34	150
0:12:33	29	10,6	32	34	150
0:12:34	29	10,6	32	34	150
0:12:35	29	10,6	32	34	150
0:12:36	29	10,6	32	34	150
0:12:37	29	10,6	32	34	150
0:12:38	29	10,7	32	34	150
0:12:39	29	10,7	32	34	150
0:12:40	29	10,8	32	34	150
0:12:41	29	10,8	32	34	150
0:12:42	29	10,8	32	34	150
0:12:43	29	10,8	32	34	150
0:12:44	29	10,8	32	34	150
0:12:45	29	10,8	33	34	150
0:12:46	29	10,8	33	34	150
0:12:47	29	10,8	33	34	150
0:12:48	29	10,8	33	34	150
0:12:49	29	10,8	33	34	150
0:12:50	29	10,8	33	34	150
0:12:51	29	10,8	34	34	150
0:12:52	29	10,9	34	34	150
0:12:53	29	10,9	34	34	150
0:12:54	29	11,1	35	34	150
0:12:55	29	11,2	35	34	150
0:12:56	29	11,2	36	34	150
0:12:57	29	11,2	36	34	150
0:12:58	29	11,2	36	34	150
0:12:59	29	11,2	35	34	150
0:13:00	29	11,2	35	34	150
0:13:01	29	11,2	34	34	150
0:13:02	29	11,2	34	34	150
0:13:03	29	11,2	34	34	150
0:13:04	29	11,3	34	34	150
0:13:05	29	11,3	34	34	150
0:13:06	29	11,3	34	34	150
0:13:07	29	11,3	34	34	150
0:13:08	29	11,3	34	34	150
0:13:09	29	11,3	34	34	150
0:13:10	29	11,3	34	34	150
0:13:11	29	11,3	34	34	150
0:13:12	29	11,3	34	34	150
0:13:13	29	11,3	34	34	150
0:13:14	29	11,3	34	34	150
0:13:15	30	11,3	34	34	150
0:13:16	30	11,3	34	34	150
0:13:17	30	11,3	34	34	150
0:13:18	30	11,3	34	34	150
0:13:19	30	11,3	34	34	150
0:13:20	30	11,3	34	34	150
0:13:21	30	11,3	34	34	150
0:13:22	30	11,3	34	34	150
0:13:23	30	11,3	34	34	150
0:13:24	30	11,3	34	34	150
0:13:25	30	11,3	34	34	150
0:13:26	30	11,3	34	34	150
0:13:27	30	11,3	34	34	150
0:13:28	30	11,3	34	34	150
0:13:29	30	11,3	34	34	150
0:13:30	30	11,4	34	34	150
0:13:31	30	11,4	34	34	150
0:13:32	30	11,4	34	34	150
0:13:33	30	11,5	34	34	150
0:13:34	30	11,6	34	34	150
0:13:35	30	11,6	35	34	150
0:13:36	30	11,6	35	34	150
0:13:37	30	11,6	35	34	150
0:13:38	30	11,6	36	34	150
0:13:39	30	11,7	36	35	150
0:13:40	30	11,7	36	35	150
0:13:41	30	11,7	36	34	150
0:13:42	30	11,7	37	35	150
0:13:43	30	11,7	37	35	150
0:13:44	30	11,7	37	35	150
0:13:45	30	11,7	37	35	150
0:13:46	30	11,7	36	35	150
0:13:47	30	11,7	36	34	150
0:13:48	30	11,7	36	35	150
0:13:49	30	11,7	36	35	150
0:13:50	30	11,7	36	35	150
0:13:51	30	11,7	36	35	150
0:13:52	30	11,7	37	35	150
0:13:53	30	11,7	37	35	150
0:13:54	30	11,8	36	35	150
0:13:55	30	11,8	37	35	150
0:13:56	30	11,8	37	35	150
0:13:57	30	11,8	37	35	150
0:13:58	30	11,8	37	35	150
0:13:59	30	11,8	36	35	150
0:14:00	30	11,8	36	35	150
0:14:01	30	11,8	36	35	150
0:14:02	30	12,0	35	35	150
0:14:03	30	12,1	34	35	150
0:14:04	30	12,1	34	35	150
0:14:05	30	12,1	33	35	150
0:14:06	30	12,1	33	35	150
0:14:07	30	12,1	33	35	150
0:14:08	30	12,1	33	35	150
0:14:09	30	12,1	33	35	150
0:14:10	30	12,1	33	35	150
0:14:11	30	12,1	33	35	150
0:14:12	30	12,2	32	35	150
0:14:13	30	12,2	32	35	150
0:14:14	30	12,2	32	35	150
0:14:15	30	12,2	32	35	150
0:14:16	30	12,2	31	35	150
0:14:17	30	12,2	31	35	150
0:14:18	30	12,2	31	35	150
0:14:19	30	12,2	31	35	150
0:14:20	30	12,2	31	35	150
0:14:21	30	12,2	31	35	150
0:14:22	30	12,2	31	35	150
0:14:23	30	12,2	31	35	150
0:14:24	30	12,2	31	35	150
0:14:25	30	12,2	30	35	150
0:14:26	30	12,2	31	35	150
0:14:27	30	12,2	31	35	150
0:14:28	30	12,2	31	35	150
0:14:29	30	12,2	31	35	150
0:14:30	30	12,2	32	35	150
0:14:31	30	12,3	32	35	150
0:14:32	30	12,3	33	35	150
0:14:33	30	12,3	35	35	150
0:14:34	30	12,3	35	35	150
0:14:35	30	12,3	35	35	150
0:14:36	30	12,3	35	35	150
0:14:37	30	12,3	34	35	150
0:14:38	30	12,3	35	35	150
0:14:39	30	12,3	34	35	150
0:14:40	30	12,3	34	35	150
0:14:41	30	12,3	33	35	150
0:14:42	30	12,4	34	35	150
0:14:43	30	12,4	33	35	150
0:14:44	30	12,4	33	35	150
0:14:45	30	12,4	33	35	150
0:14:46	30	12,5	33	35	150
0:14:47	30	12,5	33	35	150
0:14:48	30	12,5	33	35	150
0:14:49	30	12,5	33	35	150
0:14:50	30	12,5	33	35	150
0:14:51	30	12,8	33	35	150
0:14:52	30	12,9	34	35	150
0:14:53	30	12,9	34	35	150
0:14:54	30	12,9	34	35	150
0:14:55	30	12,9	34	35	150
0:14:56	30	13,0	34	35	150
0:14:57	30	13,0	34	35	150
0:14:58	30	13,0	34	35	150
0:14:59	30	13,0	34	35	150
0:15:00	30	13,0	34	35	150
0:15:01	31	13,0	34	35	150
0:15:02	31	13,0	34	35	150
0:15:03	31	13,0	34	35	150
0:15:04	31	13,0	34	35	150
0:15:05	31	13,0	33	35	150
0:15:06	31	13,0	33	35	150
0:15:07	31	13,0	33	35	150
0:15:08	31	13,0	33	35	150
0:15:09	31	13,0	33	36	150
0:15:10	31	13,0	33	35	150
0:15:11	31	13,0	33	35	150
0:15:12	31	13,0	33	35	150
0:15:13	31	13,1	33	35	150
0:15:14	31	13,1	33	35	150
0:15:15	31	13,1	33	35	150
0:15:16	31	13,1	33	35	150
0:15:17	31	13,1	33	35	150
0:15:18	31	13,1	33	36	150
0:15:19	31	13,1	33	36	150
0:15:20	31	13,1	33	36	150
0:15:21	31	13,1	33	36	150
0:15:22	31	13,1	33	36	150
0:15:23	31	13,1	33	36	150
0:15:24	31	13,2	33	36	150
0:15:25	31	13,2	33	36	150
0:15:26	31	13,2	33	36	150
0:15:27	31	13,2	33	36	150
0:15:28	31	13,2	33	36	150
0:15:29	31	13,2	33	36	150
0:15:30	31	13,2	33	36	150
0:15:31	31	13,2	33	36	150
0:15:32	31	13,2	32	36	150
0:15:33	31	13,2	32	36	150
0:15:34	31	13,2	32	36	150
0:15:35	31	13,2	32	36	150
0:15:36	31	13,2	32	36	150
0:15:37	31	13,2	32	36	150
0:15:38	31	13,2	32	36	150
0:15:39	31	13,3	32	36	150
0:15:40	31	13,3	32	36	150
0:15:41	31	13,3	32	36	150
0:15:42	31	13,3	32	36	150
0:15:43	31	13,3	32	36	150
0:15:44	31	13,3	32	36	150
0:15:45	31	13,3	32	36	150
0:15:46	31	13,3	32	36	150
0:15:47	31	13,3	32	36	150
0:15:48	31	13,3	32	36	150
0:15:49	31	13,3	32	36	150
0:15:50	31	13,3	32	36	150
0:15:51	31	13,3	32	36	150
0:15:52	31	13,4	32	36	150
0:15:53	31	13,4	32	36	150
0:15:54	31	13,4	32	36	150
0:15:55	31	13,4	32	36	150
0:15:56	31	13,4	32	36	150
0:15:57	31	13,4	32	36	150
0:15:58	31	13,4	32	36	150
0:15:59	31	13,4	32	36	150
0:16:00	31	13,4	32	36	150
0:16:01	31	13,4	32	36	150
0:16:02	31	13,4	32	36	150
0:16:03	31	13,4	32	36	150
0:16:04	31	13,4	32	36	150
0:16:05	31	13,5	32	36	150
0:16:06	31	13,7	32	36	150
0:16:07	31	13,9	32	36	150
0:16:08	31	14,0	32	36	150
0:16:09	31	14,0	32	36	150
0:16:10	31	14,0	32	36	150
0:16:11	31	14,0	32	36	150
0:16:12	31	14,0	32	36	150
0:16:13	31	14,0	32	36	150
0:16:14	31	14,0	32	36	150
0:16:15	31	14,0	32	36	150
0:16:16	31	14,0	32	36	150
0:16:17	31	14,1	31	36	150
0:16:18	31	14,1	31	36	150
0:16:19	31	14,1	31	36	150
0:16:20	31	14,1	31	36	150
0:16:21	31	14,1	31	36	150
0:16:22	31	14,1	31	36	150
0:16:23	31	14,1	31	36	150
0:16:24	31	14,1	31	36	150
0:16:25	31	14,1	31	36	150
0:16:26	31	14,1	31	36	150
0:16:27	31	14,1	31	36	150
0:16:28	31	14,1	31	36	150
0:16:29	31	14,1	31	36	150
0:16:30	31	14,1	31	36	150
0:16:31	31	14,1	31	36	150
0:16:32	31	14,1	31	36	150
0:16:33	31	14,1	31	36	150
0:16:34	31	14,2	31	36	150
0:16:35	31	14,2	31	36	150
0:16:36	31	14,2	31	36	150
0:16:37	31	14,2	31	36	150
0:16:38	31	14,2	31	36	150
0:16:39	31	14,2	31	36	150
0:16:40	32	14,2	31	36	150
0:16:41	32	14,2	31	36	150
0:16:42	32	14,2	31	36	150
0:16:43	32	14,2	31	36	150
0:16:44	32	14,2	31	36	150
0:16:45	32	14,2	31	36	150
0:16:46	32	14,2	31	36	150
0:16:47	32	14,2	31	36	150
0:16:48	32	14,2	31	36	150
0:16:49	32	14,2	31	36	150
0:16:50	32	14,2	31	36	150
0:16:51	32	14,3	31	36	150
0:16:52	32	14,3	31	36	150
0:16:53	32	14,3	31	36	150
0:16:54	32	14,3	31	36	150
0:16:55	32	14,3	31	36	150
0:16:56	32	14,3	31	36	150
0:16:57	32	14,3	31	36	150
0:16:58	32	14,3	31	36	150
0:16:59	32	14,3	31	36	150
0:17:00	32	14,3	31	36	150
0:17:01	32	14,3	31	36	150
0:17:02	32	14,3	31	36	150
0:17:03	32	14,3	31	36	150
0:17:04	32	14,3	31	37	150
0:17:05	32	14,3	31	36	150
0:17:06	32	14,3	31	37	150
0:17:07	32	14,3	31	36	150
0:17:08	32	14,4	31	36	150
0:17:09	32	14,4	31	36	150
0:17:10	32	14,4	31	36	150
0:17:11	32	14,4	31	36	150
0:17:12	32	14,5	31	36	150
0:17:13	32	14,5	31	37	150
0:17:14	32	14,6	31	37	150
0:17:15	32	14,6	31	37	150
0:17:16	32	14,6	31	37	150
0:17:17	32	14,6	31	37	150
0:17:18	32	14,6	31	37	150
0:17:19	32	14,6	31	37	150
0:17:20	32	14,6	31	37	150
0:17:21	32	14,6	31	37	150
0:17:22	32	14,6	31	37	150
0:17:23	32	14,6	31	37	150
0:17:24	32	14,6	31	37	150
0:17:25	32	14,6	31	37	150
0:17:26	32	14,6	31	37	150
0:17:27	32	14,6	31	37	150
0:17:28	32	14,6	31	37	150
0:17:29	32	14,7	31	37	150
0:17:30	32	14,7	31	37	150
0:17:31	32	14,8	31	37	150
0:17:32	32	15,0	31	37	150
0:17:33	32	15,0	31	37	150
0:17:34	32	15,0	31	37	150
0:17:35	32	15,1	31	37	150
0:17:36	32	15,1	31	37	150
0:17:37	32	15,1	31	37	150
0:17:38	32	15,1	31	37	150
0:17:39	32	15,1	31	37	150
0:17:40	32	15,1	31	37	150
0:17:41	32	15,1	31	37	150
0:17:42	32	15,1	31	37	150
0:17:43	32	15,1	31	37	150
0:17:44	32	15,1	31	37	150
0:17:45	32	15,1	31	37	150
0:17:46	32	15,1	31	37	150
0:17:47	32	15,1	31	37	150
0:17:48	32	15,1	31	37	150
0:17:49	32	15,2	31	37	150
0:17:50	32	15,2	31	37	150
0:17:51	32	15,2	31	37	150
0:17:52	32	15,2	31	37	150
0:17:53	32	15,2	31	37	150
0:17:54	32	15,2	31	37	150
0:17:55	32	15,2	31	37	150
0:17:56	32	15,2	31	37	150
0:17:57	32	15,2	31	37	150
0:17:58	32	15,2	31	37	150
0:17:59	32	15,2	31	37	150
0:18:00	32	15,2	31	37	150
0:18:01	32	15,3	31	37	150
0:18:02	32	15,3	31	37	150
0:18:03	32	15,3	31	37	150
0:18:04	32	15,3	31	37	150
0:18:05	32	15,3	31	37	150
0:18:06	32	15,3	31	37	150
0:18:07	32	15,3	31	37	150
0:18:08	32	15,3	31	37	150
0:18:09	32	15,3	31	37	150
0:18:10	32	15,3	31	37	150
0:18:11	32	15,3	31	37	150
0:18:12	32	15,3	31	37	150
0:18:13	32	15,3	31	37	150
0:18:14	32	15,3	31	37	150
0:18:15	32	15,4	31	37	150
0:18:16	32	15,4	31	37	150
0:18:17	32	15,4	31	37	150
0:18:18	32	15,4	31	37	150
0:18:19	32	15,4	31	37	150
0:18:20	32	15,4	31	37	150
0:18:21	33	15,4	31	37	150
0:18:22	33	15,4	31	37	150
0:18:23	33	15,4	31	37	150
0:18:24	33	15,4	31	37	150
0:18:25	33	15,4	31	37	150
0:18:26	33	15,5	31	37	150
0:18:27	33	15,5	31	37	150
0:18:28	33	15,5	31	37	150
0:18:29	33	15,5	31	37	150
0:18:30	33	15,5	31	37	150
0:18:31	33	15,6	31	37	150
0:18:32	33	15,6	31	38	150
0:18:33	33	15,6	31	37	150
0:18:34	33	15,6	31	37	150
0:18:35	33	15,6	31	37	150
0:18:36	33	15,6	31	37	150
0:18:37	33	15,6	31	37	150
0:18:38	33	15,6	31	37	150
0:18:39	33	15,6	31	37	150
0:18:40	33	15,6	31	37	150
0:18:41	33	15,8	31	38	150
0:18:42	33	16,0	31	37	150
0:18:43	33	16,1	31	38	150
0:18:44	33	16,1	31	37	150
0:18:45	33	16,1	31	38	150
0:18:46	33	16,1	31	38	150
0:18:47	33	16,1	31	38	150
0:18:48	33	16,1	31	37	150
0:18:49	33	16,1	31	38	150
0:18:50	33	16,1	31	38	150
0:18:51	33	16,1	31	38	150
0:18:52	33	16,1	31	38	150
0:18:53	33	16,1	31	38	150
0:18:54	33	16,1	31	38	150
0:18:55	33	16,1	31	37	150
0:18:56	33	16,1	31	38	150
0:18:57	33	16,1	31	38	150
0:18:58	33	16,2	31	38	150
0:18:59	33	16,2	31	37	150
0:19:00	33	16,2	30	37	150
0:19:01	33	16,2	30	37	150
0:19:02	33	16,2	30	38	150
0:19:03	33	16,2	30	37	150
0:19:04	33	16,2	30	37	150
0:19:05	33	16,2	30	37	150
0:19:06	33	16,2	30	37	150
0:19:07	33	16,2	30	38	150
0:19:08	33	16,2	30	37	150
0:19:09	33	16,2	30	38	150
0:19:10	33	16,2	30	38	150
0:19:11	33	16,2	30	38	150
0:19:12	33	16,2	30	37	150
0:19:13	33	16,2	30	38	150
0:19:14	33	16,2	30	38	150
0:19:15	33	16,2	30	38	150
0:19:16	33	16,2	30	38	150
0:19:17	33	16,2	30	38	150
0:19:18	33	16,2	30	38	150
0:19:19	33	16,2	30	38	150
0:19:20	33	16,2	30	38	150
0:19:21	33	16,3	30	38	150
0:19:22	33	16,3	30	38	150
0:19:23	33	16,3	30	38	150
0:19:24	33	16,3	30	38	150
0:19:25	33	16,3	30	38	150
0:19:26	33	16,3	30	38	150
0:19:27	33	16,3	30	38	150
0:19:28	33	16,3	30	38	150
0:19:29	33	16,3	30	38	150
0:19:30	33	16,3	30	38	150
0:19:31	33	16,3	30	38	150
0:19:32	33	16,3	30	38	150
0:19:33	33	16,3	30	38	150
0:19:34	33	16,3	30	38	150
0:19:35	33	16,4	30	38	150
0:19:36	33	16,6	30	38	150
0:19:37	33	16,6	30	38	150
0:19:38	33	16,7	30	38	150
0:19:39	33	16,7	30	38	150
0:19:40	33	16,7	30	38	150
0:19:41	33	16,7	30	38	150
0:19:42	33	16,7	30	38	150
0:19:43	33	16,7	30	38	150
0:19:44	33	16,7	30	38	150
0:19:45	33	16,7	30	38	150
0:19:46	33	16,7	30	38	150
0:19:47	33	16,7	30	38	150
0:19:48	33	16,7	30	38	150
0:19:49	33	16,7	30	38	150
0:19:50	33	16,7	29	38	150
0:19:51	33	16,7	29	38	150
0:19:52	33	16,7	29	38	150
0:19:53	33	16,8	29	38	150
0:19:54	33	16,8	29	38	150
0:19:55	33	16,8	29	38	150
0:19:56	33	16,8	29	38	150
0:19:57	33	16,8	29	38	150
0:19:58	33	16,8	29	38	150
0:19:59	33	16,8	29	38	150
0:20:00	33	16,8	29	38	150
0:20:01	34	16,8	29	38	150
0:20:02	34	16,8	29	38	150
0:20:03	34	16,8	29	38	150
0:20:04	34	16,8	29	38	150
0:20:05	34	16,8	29	38	150
0:20:06	34	16,8	29	38	150
0:20:07	34	16,8	29	38	150
0:20:08	34	16,8	29	38	150
0:20:09	34	16,8	29	38	150
0:20:10	34	16,8	29	38	150
0:20:11	34	17,0	29	38	150
0:20:12	34	17,0	29	38	150
0:20:13	34	17,1	29	38	150
0:20:14	34	17,1	29	38	150
0:20:15	34	17,1	29	38	150
0:20:16	34	17,1	29	38	150
0:20:17	34	17,1	29	38	150
0:20:18	34	17,1	29	38	150
0:20:19	34	17,1	29	38	150
0:20:20	34	17,1	29	38	150
0:20:21	34	17,1	29	38	150
0:20:22	34	17,1	29	38	150
0:20:23	34	17,1	29	38	150
0:20:24	34	17,2	29	38	150
0:20:25	34	17,2	29	38	150
0:20:26	34	17,2	29	38	150
0:20:27	34	17,2	29	38	150
0:20:28	34	17,2	29	38	150
0:20:29	34	17,2	29	38	150
0:20:30	34	17,2	29	38	150
0:20:31	34	17,2	29	38	150
0:20:32	34	17,2	29	38	150
0:20:33	34	17,2	29	38	150
0:20:34	34	17,2	29	38	150
0:20:35	34	17,2	29	38	150
0:20:36	34	17,2	29	38	150
0:20:37	34	17,2	29	38	150
0:20:38	34	17,2	29	38	150
0:20:39	34	17,3	29	38	150
0:20:40	34	17,3	29	38	150
0:20:41	34	17,5	29	38	150
0:20:42	34	17,6	29	38	150
0:20:43	34	17,6	29	38	150
0:20:44	34	17,7	29	38	150
0:20:45	34	17,7	29	38	150
0:20:46	34	17,7	29	38	150
0:20:47	34	17,7	29	38	150
0:20:48	34	17,7	29	38	150
0:20:49	34	17,7	29	39	150
0:20:50	34	17,7	29	39	150
0:20:51	34	17,7	29	38	150
0:20:52	34	17,7	29	38	150
0:20:53	34	17,7	29	38	150
0:20:54	34	17,7	29	38	150
0:20:55	34	17,7	29	39	150
0:20:56	34	17,7	29	38	150
0:20:57	34	17,8	29	38	150
0:20:58	34	17,8	29	38	150
0:20:59	34	17,8	29	39	150
0:21:00	34	17,8	29	38	150
0:21:01	34	17,8	29	39	150
0:21:02	34	17,8	29	38	150
0:21:03	34	17,8	29	39	150
0:21:04	34	17,8	29	38	150
0:21:05	34	17,8	29	38	150
0:21:06	34	17,8	29	39	150
0:21:07	34	17,8	29	38	150
0:21:08	34	17,8	29	39	150
0:21:09	34	17,8	29	39	150
0:21:10	34	17,9	29	39	150
0:21:11	34	17,9	29	39	150
0:21:12	34	17,9	29	39	150
0:21:13	34	17,9	29	38	150
0:21:14	34	17,9	29	39	150
0:21:15	34	17,9	29	39	150
0:21:16	34	17,9	29	39	150
0:21:17	34	17,9	29	39	150
0:21:18	34	17,9	29	39	150
0:21:19	34	17,9	29	39	150
0:21:20	34	17,9	28	39	150
0:21:21	34	17,9	28	39	150
0:21:22	34	17,9	28	39	150
0:21:23	34	17,9	28	39	150
0:21:24	34	18,0	28	39	150
0:21:25	34	18,0	28	39	150
0:21:26	34	18,0	28	39	150
0:21:27	34	18,0	28	39	150
0:21:28	34	18,0	28	39	150
0:21:29	34	18,0	28	39	150
0:21:30	34	18,0	28	39	150
0:21:31	34	18,0	27	39	150
0:21:32	34	18,0	27	39	150
0:21:33	34	18,0	27	39	150
0:21:34	34	18,0	27	39	150
0:21:35	34	18,0	27	39	150
0:21:36	34	18,1	27	39	150
0:21:37	34	18,1	27	39	150
0:21:38	34	18,1	27	39	150
0:21:39	34	18,1	27	39	150
0:21:40	34	18,2	27	39	150
0:21:41	34	18,2	27	39	150
0:21:42	34	18,3	27	39	150
0:21:43	34	18,3	27	39	150
0:21:44	34	18,3	27	39	150
0:21:45	34	18,3	27	39	150
0:21:46	34	18,3	27	39	150
0:21:47	34	18,3	27	39	150
0:21:48	34	18,3	27	39	150
0:21:49	34	18,3	27	39	150
0:21:50	35	18,3	27	39	150
0:21:51	35	18,4	27	39	150
0:21:52	35	18,4	27	39	150
0:21:53	35	18,4	27	39	150
0:21:54	35	18,4	27	39	150
0:21:55	35	18,4	27	39	150
0:21:56	35	18,4	27	39	150
0:21:57	35	18,4	27	39	150
0:21:58	35	18,4	27	39	150
0:21:59	35	18,4	27	39	150
0:22:00	35	18,4	27	39	150
0:22:01	35	18,4	27	39	150
0:22:02	35	18,4	27	39	150
0:22:03	35	18,4	27	39	150
0:22:04	35	18,5	27	39	150
0:22:05	35	18,5	27	39	150
0:22:06	35	18,5	27	39	150
0:22:07	35	18,5	27	39	150
0:22:08	35	18,5	27	39	150
0:22:09	35	18,5	27	39	150
0:22:10	35	18,5	27	39	150
0:22:11	35	18,6	27	39	150
0:22:12	35	18,6	27	39	150
0:22:13	35	18,6	27	39	150
0:22:14	35	18,7	26	39	150
0:22:15	35	18,7	26	39	150
0:22:16	35	18,7	26	39	150
0:22:17	35	18,7	26	39	150
0:22:18	35	18,7	26	40	150
0:22:19	35	18,7	26	39	150
0:22:20	35	18,7	26	39	150
0:22:21	35	18,7	26	39	150
0:22:22	35	18,7	26	39	150
0:22:23	35	18,7	26	40	150
0:22:24	35	18,7	26	40	150
0:22:25	35	18,7	26	39	150
0:22:26	35	18,8	26	39	150
0:22:27	35	18,8	26	40	150
0:22:28	35	18,8	26	40	150
0:22:29	35	18,8	26	40	150
0:22:30	35	18,8	26	39	150
0:22:31	35	18,8	26	39	150
0:22:32	35	18,8	26	40	150
0:22:33	35	19,0	26	40	150
0:22:34	35	19,1	26	40	150
0:22:35	35	19,2	26	40	150
0:22:36	35	19,2	26	40	150
0:22:37	35	19,2	26	40	150
0:22:38	35	19,3	26	40	150
0:22:39	35	19,3	26	40	150
0:22:40	35	19,3	26	40	150
0:22:41	35	19,3	26	40	150
0:22:42	35	19,3	26	40	150
0:22:43	35	19,3	26	40	150
0:22:44	35	19,3	26	40	150
0:22:45	35	19,3	26	40	150
0:22:46	35	19,3	26	40	150
0:22:47	35	19,3	26	40	150
0:22:48	35	19,3	26	40	150
0:22:49	35	19,3	26	40	150
0:22:50	35	19,3	26	40	150
0:22:51	35	19,3	26	40	150
0:22:52	35	19,3	26	40	150
0:22:53	35	19,3	26	40	150
0:22:54	35	19,4	26	40	150
0:22:55	35	19,4	26	40	150
0:22:56	35	19,4	26	40	150
0:22:57	35	19,4	26	40	150
0:22:58	35	19,4	26	40	150
0:22:59	35	19,4	26	40	150
0:23:00	35	19,4	26	40	150
0:23:01	35	19,4	26	40	150
0:23:02	35	19,4	26	40	150
0:23:03	35	19,4	26	40	150
0:23:04	35	19,4	26	40	150
0:23:05	35	19,4	26	40	150
0:23:06	35	19,4	26	40	150
0:23:07	35	19,4	26	40	150
0:23:08	35	19,5	26	40	150
0:23:09	35	19,5	26	40	150
0:23:10	35	19,5	26	40	150
0:23:11	35	19,5	26	40	150
0:23:12	35	19,5	26	40	150
0:23:13	35	19,5	26	40	150
0:23:14	35	19,5	26	40	150
0:23:15	35	19,5	26	40	150
0:23:16	35	19,5	26	40	150
0:23:17	35	19,5	26	40	150
0:23:18	35	19,5	26	40	150
0:23:19	35	19,5	26	40	150
0:23:20	35	19,5	26	40	150
0:23:21	35	19,5	26	40	150
0:23:22	35	19,6	26	40	150
0:23:23	35	19,6	26	40	150
0:23:24	35	19,6	26	40	150
0:23:25	35	19,6	26	40	150
0:23:26	35	19,6	26	40	150
0:23:27	35	19,6	26	40	150
0:23:28	35	19,6	26	40	150
0:23:29	35	19,6	26	40	150
0:23:30	35	19,6	26	40	150
0:23:31	35	19,6	26	40	150
0:23:32	35	19,6	26	40	150
0:23:33	35	19,6	26	40	150
0:23:34	36	19,6	26	40	150
0:23:35	36	19,6	26	40	150
0:23:36	36	19,7	26	40	150
0:23:37	36	19,7	26	40	150
0:23:38	36	19,8	26	40	150
0:23:39	36	19,8	26	40	150
0:23:40	36	19,9	26	40	150
0:23:41	36	19,9	26	40	150
0:23:42	36	19,9	26	40	150
0:23:43	36	19,9	26	40	150
0:23:44	36	19,9	26	40	150
0:23:45	36	19,9	26	40	150
0:23:46	36	19,9	26	40	150
0:23:47	36	19,9	26	40	150
0:23:48	36	19,9	26	40	150
0:23:49	36	19,9	26	40	150
0:23:50	36	19,9	26	40	150
0:23:51	36	19,9	26	40	150
0:23:52	36	20,0	26	40	150
0:23:53	36	20,0	26	40	150
0:23:54	36	20,0	26	40	150
0:23:55	36	20,0	26	40	150
0:23:56	36	20,0	26	40	150
0:23:57	36	20,0	26	40	150
0:23:58	36	20,0	26	40	150
0:23:59	36	20,0	26	40	150
0:24:00	36	20,0	27	40	150
0:24:01	36	20,0	27	40	150
0:24:02	36	20,3	27	40	150
0:24:03	36	20,4	27	40	150
0:24:04	36	20,4	27	40	150
0:24:05	36	20,4	27	40	150
0:24:06	36	20,4	27	40	150
0:24:07	36	20,4	27	40	150
0:24:08	36	20,4	27	40	150
0:24:09	36	20,5	27	41	150
0:24:10	36	20,5	27	41	150
0:24:11	36	20,5	27	40	150
0:24:12	36	20,5	27	40	150
0:24:13	36	20,5	27	41	150
0:24:14	36	20,5	27	40	150
0:24:15	36	20,5	27	41	150
0:24:16	36	20,5	27	40	150
0:24:17	36	20,5	27	40	150
0:24:18	36	20,5	27	40	150
0:24:19	36	20,5	27	40	150
0:24:20	36	20,5	27	41	150
0:24:21	36	20,5	27	41	150
0:24:22	36	20,5	27	40	150
0:24:23	36	20,6	27	41	150
0:24:24	36	20,6	27	40	150
0:24:25	36	20,6	27	41	150
0:24:26	36	20,6	27	41	150
0:24:27	36	20,6	27	41	150
0:24:28	36	20,6	27	41	150
0:24:29	36	20,6	27	41	150
0:24:30	36	20,6	27	41	150
0:24:31	36	20,6	27	41	150
0:24:32	36	20,6	27	41	150
0:24:33	36	20,6	27	41	150
0:24:34	36	20,6	27	41	150
0:24:35	36	20,6	27	41	150
0:24:36	36	20,7	27	41	150
0:24:37	36	20,7	27	41	150
0:24:38	36	20,7	27	41	150
0:24:39	36	20,7	27	41	150
0:24:40	36	20,7	27	41	150
0:24:41	36	20,7	27	41	150
0:24:42	36	20,7	27	41	150
0:24:43	36	20,7	27	41	150
0:24:44	36	20,7	28	41	150
0:24:45	36	20,7	28	41	150
0:24:46	36	20,7	28	41	150
0:24:47	36	20,7	28	41	150
0:24:48	36	20,7	28	41	150
0:24:49	36	20,8	28	41	150
0:24:50	36	20,8	28	41	150
0:24:51	36	20,8	28	41	150
0:24:52	36	20,8	28	41	150
0:24:53	36	20,8	28	41	150
0:24:54	36	20,8	28	41	150
0:24:55	36	20,8	28	41	150
0:24:56	36	20,8	28	41	150
0:24:57	36	20,8	28	41	150
0:24:58	36	20,8	28	41	150
0:24:59	36	20,8	28	41	150
0:25:00	36	20,8	28	41	150
0:25:01	36	20,8	28	41	150
0:25:02	36	20,9	28	41	150
0:25:03	36	20,9	28	41	150
0:25:04	36	20,9	28	41	150
0:25:05	36	20,9	28	41	150
0:25:06	36	20,9	28	41	150
0:25:07	36	20,9	28	41	150
0:25:08	36	20,9	28	41	150
0:25:09	36	20,9	28	41	150
0:25:10	36	20,9	28	41	150
0:25:11	36	21,2	28	41	150
0:25:12	36	21,3	28	41	150
0:25:13	36	21,3	28	41	150
0:25:14	36	21,4	28	41	150
0:25:15	36	21,4	28	41	150
0:25:16	37	21,4	28	41	150
0:25:17	37	21,4	28	41	150
0:25:18	37	21,4	28	41	150
0:25:19	37	21,4	28	41	150
0:25:20	37	21,4	28	41	150
