Repository: ProgWizer/parser

File: project-root/data/Data Acquisition/Data Acquisition/2021 year (353)/21-282.txt (part 1 of 16)
--Test Summary--
Full Path and File Name	
Instrument Name	7322
Instrument Type	Model 7322 Consistometer - Variable Speed
Instrument Serial Number	
Test Start Date	28.10.2021
Test Start Time	9:57:58
Test Stop Date	28.10.2021
Test Stop Time	16:58:52
Test Length	7:00:54
Final Sample Time Offset	7:00:54
Controller Schedule Name	
Sampling Period	1 second
Comments	ÖÒÊÑ 1800 149-01-06-19
Information	WellID	
Information	Customer	
Information	EngName	
Information	CementClass	
Information	CementMfr	
Information	Additives	
Information	Density	
Information	BHCT	
Information	BHST	
Information	FluidLoss	
Information	JobType	
Calculated Value	Time_30Bc	N/A
Calculated Value	Time_70Bc	N/A
Initial Temperature (°C)	24 °C
Final Temperature (°C)	15 °C
Initial Pressure (MPa)	0,4 MPa
Final Pressure (MPa)	0,3 MPa
Initial Consistency (Bc)	24 Bc
Final Consistency (Bc)	26 Bc
Initial Wall Temperature (°C)	18 °C
Final Wall Temperature (°C)	15 °C
Initial Motor Speed (RPM)	150 RPM
Final Motor Speed (RPM)	150 RPM
--Data--
Time (HH:MM:SS)	Temperature (°C)	Pressure (MPa)	Consistency (Bc)	Wall Temperature (°C)	Motor Speed (RPM)
0:00:00	24	0,4	24	18	150
0:00:01	24	0,4	24	18	150
0:00:02	24	0,4	24	18	150
0:00:03	24	0,4	24	18	150
0:00:04	24	0,4	24	18	150
0:00:05	24	0,4	24	18	150
0:00:06	24	0,4	24	18	150
0:00:07	24	0,4	24	18	150
0:00:08	24	0,4	24	18	150
0:00:09	24	0,4	24	18	150
0:00:10	24	0,4	24	18	150
0:00:11	24	0,4	24	18	150
0:00:12	24	0,4	24	18	150
0:00:13	24	0,4	24	18	150
0:00:14	24	0,4	24	18	150
0:00:15	24	0,4	24	18	150
0:00:16	24	0,4	24	18	150
0:00:17	24	0,4	24	18	150
0:00:18	24	0,4	24	18	150
0:00:19	24	0,4	24	18	150
0:00:20	24	0,4	24	18	150
0:00:21	24	0,4	24	18	150
0:00:22	24	0,4	24	18	150
0:00:23	24	0,4	24	18	150
0:00:24	24	0,4	24	18	150
0:00:25	24	0,4	24	18	150
0:00:26	24	0,4	24	18	150
0:00:27	24	0,4	24	18	150
0:00:28	23	0,4	24	18	150
0:00:29	23	0,4	24	18	150
0:00:30	23	0,4	24	18	150
0:00:31	23	0,4	24	18	150
0:00:32	23	0,4	24	18	150
0:00:33	23	0,4	24	18	150
0:00:34	23	0,4	24	18	150
0:00:35	23	0,4	24	18	150
0:00:36	23	0,4	24	18	150
0:00:37	23	0,4	24	18	150
0:00:38	23	0,4	24	18	150
0:00:39	23	0,4	24	18	150
0:00:40	23	0,4	24	18	150
0:00:41	23	0,4	24	18	150
0:00:42	23	0,4	24	18	150
0:00:43	23	0,4	24	18	150
0:00:44	23	0,4	24	18	150
0:00:45	23	0,4	24	18	150
0:00:46	23	0,4	24	18	150
0:00:47	23	0,4	24	18	150
0:00:48	23	0,4	24	18	150
0:00:49	23	0,4	24	18	150
0:00:50	23	0,4	24	18	150
0:00:51	23	0,4	24	18	150
0:00:52	23	0,4	24	18	150
0:00:53	23	0,4	24	18	150
0:00:54	23	0,4	24	18	150
0:00:55	23	0,4	24	18	150
0:00:56	23	0,4	24	18	150
0:00:57	23	0,4	24	18	150
0:00:58	23	0,4	24	18	150
0:00:59	23	0,4	24	18	150
0:01:00	23	0,4	24	18	150
0:01:01	23	0,4	24	18	150
0:01:02	23	0,4	24	18	150
0:01:03	23	0,4	24	18	150
0:01:04	23	0,4	24	18	150
0:01:05	23	0,4	24	18	150
0:01:06	23	0,4	24	19	150
0:01:07	23	0,4	24	19	150
0:01:08	23	0,4	24	19	150
0:01:09	23	0,4	24	19	150
0:01:10	23	0,4	24	19	150
0:01:11	23	0,3	24	19	150
0:01:12	23	0,4	24	19	150
0:01:13	23	0,4	24	19	150
0:01:14	23	0,4	24	19	150
0:01:15	23	0,4	24	19	150
0:01:16	23	0,4	24	19	150
0:01:17	23	0,4	24	19	150
0:01:18	23	0,4	24	19	150
0:01:19	23	0,4	24	19	150
0:01:20	23	0,4	24	19	150
0:01:21	23	0,4	24	19	150
0:01:22	23	0,4	24	19	150
0:01:23	23	0,4	24	19	150
0:01:24	23	0,4	24	19	150
0:01:25	23	0,4	24	19	150
0:01:26	23	0,4	24	19	150
0:01:27	23	0,4	24	19	150
0:01:28	23	0,4	24	19	150
0:01:29	23	0,4	24	19	150
0:01:30	23	0,4	24	19	150
0:01:31	23	0,4	24	19	150
0:01:32	23	0,4	24	19	150
0:01:33	23	0,4	24	19	150
0:01:34	23	0,4	24	19	150
0:01:35	23	0,4	24	20	150
0:01:36	23	0,4	24	20	150
0:01:37	23	0,4	24	20	150
0:01:38	23	0,4	24	20	150
0:01:39	23	0,4	24	20	150
0:01:40	23	0,4	24	20	150
0:01:41	23	0,4	24	20	150
0:01:42	23	0,4	24	20	150
0:01:43	23	0,4	24	20	150
0:01:44	23	0,4	24	20	150
0:01:45	23	0,4	24	20	150
0:01:46	23	0,4	24	20	150
0:01:47	23	0,4	24	20	150
0:01:48	23	0,4	24	20	150
0:01:49	23	0,4	24	20	150
0:01:50	23	0,4	24	20	150
0:01:51	23	0,4	24	20	150
0:01:52	23	0,4	24	20	150
0:01:53	23	0,4	24	20	150
0:01:54	23	0,4	24	20	150
0:01:55	23	0,4	24	20	150
0:01:56	23	0,4	24	20	150
0:01:57	23	0,4	24	20	150
0:01:58	23	0,4	24	20	150
0:01:59	23	0,4	24	20	150
0:02:00	23	0,4	24	20	150
0:02:01	23	0,4	24	20	150
0:02:02	23	0,4	24	20	150
0:02:03	23	0,4	24	20	150
0:02:04	23	0,4	24	20	150
0:02:05	23	0,4	24	21	150
0:02:06	23	0,4	24	20	150
0:02:07	23	0,4	24	21	150
0:02:08	23	0,4	24	21	150
0:02:09	23	0,4	24	21	150
0:02:10	23	0,4	24	21	150
0:02:11	23	0,4	24	21	150
0:02:12	23	0,4	24	21	150
0:02:13	23	0,4	24	21	150
0:02:14	23	0,4	24	21	150
0:02:15	23	0,4	24	21	150
0:02:16	23	0,4	24	21	150
0:02:17	23	0,4	24	21	150
0:02:18	22	0,4	24	21	150
0:02:19	22	0,4	24	21	150
0:02:20	22	0,4	24	21	150
0:02:21	22	0,4	24	21	150
0:02:22	22	0,4	24	21	150
0:02:23	22	0,4	24	21	150
0:02:24	22	0,4	24	21	150
0:02:25	22	0,4	24	21	150
0:02:26	22	0,4	24	21	150
0:02:27	22	0,4	24	21	150
0:02:28	22	0,4	24	21	150
0:02:29	22	0,4	24	21	150
0:02:30	22	0,4	24	21	150
0:02:31	22	0,4	24	21	150
0:02:32	22	0,4	24	21	150
0:02:33	22	0,4	24	21	150
0:02:34	22	0,4	24	21	150
0:02:35	22	0,4	24	21	150
0:02:36	22	0,4	24	21	150
0:02:37	22	0,4	24	22	150
0:02:38	22	0,4	24	21	150
0:02:39	22	0,4	24	21	150
0:02:40	22	0,4	24	22	150
0:02:41	22	0,4	24	22	150
0:02:42	22	0,4	24	22	150
0:02:43	22	0,4	24	22	150
0:02:44	22	0,4	24	22	150
0:02:45	22	0,4	24	22	150
0:02:46	22	0,4	24	22	150
0:02:47	22	0,4	24	22	150
0:02:48	22	0,4	24	22	150
0:02:49	22	0,4	24	22	150
0:02:50	22	0,4	24	22	150
0:02:51	22	0,4	24	22	150
0:02:52	22	0,4	24	22	150
0:02:53	22	0,4	24	22	150
0:02:54	22	0,4	24	22	150
0:02:55	22	0,4	24	22	150
0:02:56	22	0,4	24	22	150
0:02:57	22	0,4	24	22	150
0:02:58	22	0,4	24	22	150
0:02:59	22	0,4	24	22	150
0:03:00	22	0,4	24	22	150
0:03:01	22	0,4	24	22	150
0:03:02	22	0,4	24	22	150
0:03:03	22	0,4	24	22	150
0:03:04	22	0,4	24	22	150
0:03:05	22	0,4	24	22	150
0:03:06	22	0,4	24	22	150
0:03:07	22	0,4	24	22	150
0:03:08	22	0,4	24	22	150
0:03:09	22	0,4	24	22	150
0:03:10	22	0,4	24	22	150
0:03:11	22	0,4	24	22	150
0:03:12	22	0,4	24	22	150
0:03:13	22	0,4	24	22	150
0:03:14	22	0,4	24	22	150
0:03:15	22	0,4	24	22	150
0:03:16	22	0,4	24	22	150
0:03:17	22	0,4	24	22	150
0:03:18	22	0,4	24	22	150
0:03:19	22	0,4	24	22	150
0:03:20	22	0,4	24	22	150
0:03:21	22	0,4	24	22	150
0:03:22	22	0,4	24	22	150
0:03:23	22	0,4	24	22	150
0:03:24	22	0,4	24	22	150
0:03:25	22	0,4	24	22	150
0:03:26	22	0,4	24	22	150
0:03:27	22	0,4	24	23	150
0:03:28	22	0,4	24	22	150
0:03:29	22	0,4	24	23	150
0:03:30	22	0,4	24	23	150
0:03:31	22	0,4	24	23	150
0:03:32	22	0,4	24	23	150
0:03:33	22	0,4	24	23	150
0:03:34	22	0,4	24	23	150
0:03:35	22	0,4	24	23	150
0:03:36	22	0,4	24	23	150
0:03:37	22	0,4	24	23	150
0:03:38	22	0,4	24	23	150
0:03:39	22	0,4	24	23	150
0:03:40	22	0,4	24	23	150
0:03:41	22	0,4	24	23	150
0:03:42	22	0,4	24	23	150
0:03:43	22	0,4	24	23	150
0:03:44	22	0,4	24	23	150
0:03:45	22	0,4	24	23	150
0:03:46	22	0,4	24	23	150
0:03:47	22	0,4	24	23	150
0:03:48	22	0,4	24	23	150
0:03:49	22	0,4	24	23	150
0:03:50	22	0,4	24	23	150
0:03:51	22	0,4	24	23	150
0:03:52	22	0,4	24	23	150
0:03:53	22	0,4	24	23	150
0:03:54	22	0,4	24	23	150
0:03:55	22	0,4	24	23	150
0:03:56	22	0,4	24	23	150
0:03:57	22	0,4	24	23	150
0:03:58	22	0,4	24	23	150
0:03:59	22	0,4	24	23	150
0:04:00	22	0,4	24	23	150
0:04:01	22	0,4	24	23	150
0:04:02	22	0,4	24	23	150
0:04:03	22	0,4	24	23	150
0:04:04	22	0,4	24	23	150
0:04:05	22	0,4	24	23	150
0:04:06	22	0,4	24	23	150
0:04:07	22	0,4	24	23	150
0:04:08	22	0,4	24	23	150
0:04:09	22	0,4	24	23	150
0:04:10	22	0,4	24	23	150
0:04:11	22	0,4	24	23	150
0:04:12	22	0,4	24	23	150
0:04:13	22	0,4	24	23	150
0:04:14	22	0,4	24	23	150
0:04:15	22	0,4	24	23	150
0:04:16	22	0,4	24	23	150
0:04:17	22	0,4	24	23	150
0:04:18	22	0,4	24	23	150
0:04:19	22	0,4	24	23	150
0:04:20	22	0,4	24	23	150
0:04:21	22	0,4	24	23	150
0:04:22	22	0,4	24	23	150
0:04:23	22	0,4	24	23	150
0:04:24	22	0,4	24	23	150
0:04:25	22	0,4	24	23	150
0:04:26	22	0,4	24	23	150
0:04:27	22	0,4	24	23	150
0:04:28	22	0,4	24	23	150
0:04:29	22	0,4	24	23	150
0:04:30	22	0,4	24	23	150
0:04:31	22	0,4	24	23	150
0:04:32	22	0,4	24	23	150
0:04:33	22	0,4	24	23	150
0:04:34	22	0,4	24	23	150
0:04:35	22	0,4	24	23	150
0:04:36	22	0,4	24	23	150
0:04:37	22	0,4	24	23	150
0:04:38	22	0,4	24	23	150
0:04:39	22	0,4	24	23	150
0:04:40	22	0,4	24	23	150
0:04:41	22	0,4	24	23	150
0:04:42	22	0,4	24	23	150
0:04:43	22	0,4	24	23	150
0:04:44	22	0,4	24	23	150
0:04:45	22	0,4	24	23	150
0:04:46	22	0,4	24	23	150
0:04:47	22	0,4	24	23	150
0:04:48	22	0,4	24	23	150
0:04:49	22	0,4	24	23	150
0:04:50	22	0,4	24	23	150
0:04:51	22	0,4	24	23	150
0:04:52	22	0,4	24	23	150
0:04:53	22	0,4	24	23	150
0:04:54	22	0,4	24	23	150
0:04:55	22	0,4	24	23	150
0:04:56	22	0,4	24	23	150
0:04:57	22	0,4	24	23	150
0:04:58	22	0,4	24	23	150
0:04:59	22	0,4	24	23	150
0:05:00	22	0,4	24	23	150
0:05:01	22	0,4	24	23	150
0:05:02	22	0,4	24	23	150
0:05:03	22	0,4	24	23	150
0:05:04	22	0,4	24	23	150
0:05:05	22	0,4	24	23	150
0:05:06	22	0,4	24	23	150
0:05:07	22	0,4	24	23	150
0:05:08	22	0,4	24	23	150
0:05:09	22	0,4	24	23	150
0:05:10	22	0,4	24	23	150
0:05:11	22	0,4	24	23	150
0:05:12	22	0,4	24	23	150
0:05:13	22	0,4	24	23	150
0:05:14	22	0,4	24	23	150
0:05:15	22	0,4	24	23	150
0:05:16	22	0,4	24	23	150
0:05:17	22	0,4	24	23	150
0:05:18	22	0,4	24	23	150
0:05:19	22	0,4	24	23	150
0:05:20	22	0,4	24	23	150
0:05:21	22	0,4	24	23	150
0:05:22	22	0,4	24	23	150
0:05:23	22	0,4	24	23	150
0:05:24	22	0,4	24	23	150
0:05:25	22	0,4	24	23	150
0:05:26	22	0,4	24	23	150
0:05:27	22	0,4	24	23	150
0:05:28	22	0,4	24	23	150
0:05:29	22	0,4	24	23	150
0:05:30	22	0,4	24	23	150
0:05:31	22	0,4	24	23	150
0:05:32	22	0,4	24	23	150
0:05:33	22	0,4	24	23	150
0:05:34	22	0,4	24	23	150
0:05:35	22	0,4	24	23	150
0:05:36	22	0,4	24	23	150
0:05:37	22	0,4	24	23	150
0:05:38	22	0,4	24	23	150
0:05:39	22	0,4	24	23	150
0:05:40	22	0,4	24	23	150
0:05:41	22	0,4	24	23	150
0:05:42	22	0,4	24	23	150
0:05:43	22	0,4	24	23	150
0:05:44	22	0,4	24	23	150
0:05:45	22	0,4	24	23	150
0:05:46	22	0,4	24	23	150
0:05:47	22	0,4	24	23	150
0:05:48	22	0,4	24	23	150
0:05:49	22	0,4	24	23	150
0:05:50	22	0,4	24	23	150
0:05:51	22	0,4	24	23	150
0:05:52	22	0,4	24	23	150
0:05:53	22	0,4	24	23	150
0:05:54	22	0,4	24	23	150
0:05:55	22	0,4	24	23	150
0:05:56	22	0,4	24	23	150
0:05:57	22	0,4	24	23	150
0:05:58	22	0,4	24	23	150
0:05:59	22	0,4	24	23	150
0:06:00	22	0,4	24	23	150
0:06:01	22	0,4	24	23	150
0:06:02	22	0,4	24	23	150
0:06:03	22	0,4	24	23	150
0:06:04	22	0,4	24	23	150
0:06:05	22	0,4	24	23	150
0:06:06	22	0,4	24	23	150
0:06:07	22	0,4	24	23	150
0:06:08	22	0,4	24	23	150
0:06:09	22	0,4	24	23	150
0:06:10	22	0,4	24	23	150
0:06:11	22	0,4	24	23	150
0:06:12	22	0,4	24	23	150
0:06:13	22	0,4	24	23	150
0:06:14	22	0,4	24	23	150
0:06:15	22	0,4	24	23	150
0:06:16	22	0,4	24	23	150
0:06:17	22	0,4	24	23	150
0:06:18	22	0,4	24	23	150
0:06:19	22	0,4	24	22	150
0:06:20	22	0,4	24	23	150
0:06:21	22	0,4	24	23	150
0:06:22	22	0,4	24	22	150
0:06:23	22	0,4	24	23	150
0:06:24	22	0,4	24	22	150
0:06:25	22	0,4	24	23	150
0:06:26	22	0,4	24	22	150
0:06:27	22	0,4	24	23	150
0:06:28	22	0,4	24	22	150
0:06:29	22	0,4	24	22	150
0:06:30	22	0,4	24	22	150
0:06:31	22	0,4	24	22	150
0:06:32	22	0,4	24	22	150
0:06:33	22	0,4	24	22	150
0:06:34	22	0,4	24	22	150
0:06:35	22	0,4	24	22	150
0:06:36	22	0,4	24	22	150
0:06:37	22	0,4	24	22	150
0:06:38	22	0,4	24	22	150
0:06:39	22	0,4	24	22	150
0:06:40	22	0,4	24	22	150
0:06:41	22	0,4	24	22	150
0:06:42	22	0,4	24	22	150
0:06:43	22	0,4	24	22	150
0:06:44	22	0,4	24	22	150
0:06:45	22	0,4	24	22	150
0:06:46	22	0,4	24	22	150
0:06:47	22	0,4	24	22	150
0:06:48	22	0,4	24	22	150
0:06:49	22	0,4	24	22	150
0:06:50	22	0,4	24	22	150
0:06:51	22	0,4	24	22	150
0:06:52	22	0,4	24	22	150
0:06:53	22	0,4	24	22	150
0:06:54	22	0,4	24	22	150
0:06:55	22	0,4	24	22	150
0:06:56	22	0,4	24	22	150
0:06:57	22	0,4	24	22	150
0:06:58	22	0,4	24	22	150
0:06:59	22	0,4	24	22	150
0:07:00	22	0,4	24	22	150
0:07:01	22	0,4	24	22	150
0:07:02	22	0,4	24	22	150
0:07:03	22	0,4	24	22	150
0:07:04	22	0,4	24	22	150
0:07:05	22	0,4	24	22	150
0:07:06	22	0,4	24	22	150
0:07:07	22	0,4	24	22	150
0:07:08	22	0,4	24	22	150
0:07:09	22	0,4	24	22	150
0:07:10	22	0,4	24	22	150
0:07:11	22	0,4	24	22	150
0:07:12	22	0,4	24	22	150
0:07:13	22	0,4	24	22	150
0:07:14	22	0,4	24	22	150
0:07:15	22	0,4	24	22	150
0:07:16	22	0,4	24	22	150
0:07:17	22	0,4	24	22	150
0:07:18	22	0,4	24	22	150
0:07:19	22	0,4	24	22	150
0:07:20	22	0,4	24	22	150
0:07:21	22	0,4	24	22	150
0:07:22	22	0,4	24	22	150
0:07:23	22	0,4	24	22	150
0:07:24	22	0,4	24	22	150
0:07:25	22	0,4	24	22	150
0:07:26	22	0,4	24	22	150
0:07:27	22	0,4	24	22	150
0:07:28	22	0,4	24	22	150
0:07:29	22	0,4	24	22	150
0:07:30	22	0,4	24	22	150
0:07:31	22	0,4	24	22	150
0:07:32	22	0,4	24	22	150
0:07:33	22	0,4	24	22	150
0:07:34	22	0,4	24	22	150
0:07:35	22	0,4	24	22	150
0:07:36	22	0,4	24	22	150
0:07:37	22	0,4	24	22	150
0:07:38	22	0,4	24	22	150
0:07:39	22	0,4	24	22	150
0:07:40	22	0,4	24	22	150
0:07:41	22	0,4	24	22	150
0:07:42	22	0,4	24	22	150
0:07:43	22	0,4	24	22	150
0:07:44	22	0,4	24	22	150
0:07:45	22	0,4	24	22	150
0:07:46	22	0,4	24	22	150
0:07:47	22	0,4	24	22	150
0:07:48	22	0,4	24	22	150
0:07:49	22	0,4	24	21	150
0:07:50	22	0,4	24	21	150
0:07:51	22	0,4	24	21	150
0:07:52	22	0,4	24	21	150
0:07:53	22	0,4	24	21	150
0:07:54	22	0,4	24	21	150
0:07:55	22	0,4	24	21	150
0:07:56	22	0,4	24	21	150
0:07:57	22	0,4	24	21	150
0:07:58	22	0,4	24	21	150
0:07:59	22	0,4	24	21	150
0:08:00	22	0,4	24	21	150
0:08:01	22	0,4	24	21	150
0:08:02	22	0,4	24	21	150
0:08:03	22	0,4	24	21	150
0:08:04	22	0,4	24	21	150
0:08:05	22	0,4	24	21	150
0:08:06	22	0,4	24	21	150
0:08:07	22	0,4	24	21	150
0:08:08	22	0,4	24	21	150
0:08:09	22	0,4	24	21	150
0:08:10	22	0,4	24	21	150
0:08:11	22	0,4	24	21	150
0:08:12	22	0,4	24	21	150
0:08:13	22	0,4	24	21	150
0:08:14	22	0,4	24	21	150
0:08:15	22	0,4	24	21	150
0:08:16	22	0,4	24	21	150
0:08:17	22	0,4	24	21	150
0:08:18	22	0,4	24	21	150
0:08:19	22	0,4	24	21	150
0:08:20	22	0,4	24	21	150
0:08:21	22	0,4	24	21	150
0:08:22	22	0,4	24	21	150
0:08:23	22	0,4	24	21	150
0:08:24	22	0,4	24	21	150
0:08:25	22	0,4	24	21	150
0:08:26	22	0,4	24	21	150
0:08:27	22	0,4	24	21	150
0:08:28	22	0,4	24	21	150
0:08:29	22	0,4	24	21	150
0:08:30	22	0,4	24	21	150
0:08:31	22	0,4	24	21	150
0:08:32	22	0,4	24	21	150
0:08:33	22	0,4	24	21	150
0:08:34	22	0,4	24	21	150
0:08:35	22	0,4	24	21	150
0:08:36	22	0,4	24	21	150
0:08:37	22	0,4	24	21	150
0:08:38	22	0,4	24	21	150
0:08:39	22	0,4	24	21	150
0:08:40	22	0,4	24	21	150
0:08:41	22	0,4	24	21	150
0:08:42	22	0,4	24	21	150
0:08:43	22	0,4	24	21	150
0:08:44	22	0,4	24	21	150
0:08:45	22	0,4	24	21	150
0:08:46	22	0,4	24	21	150
0:08:47	22	0,4	24	21	150
0:08:48	22	0,4	24	21	150
0:08:49	22	0,4	24	21	150
0:08:50	22	0,4	24	21	150
0:08:51	22	0,4	24	21	150
0:08:52	22	0,4	24	21	150
0:08:53	22	0,4	24	21	150
0:08:54	22	0,4	24	21	150
0:08:55	22	0,4	24	21	150
0:08:56	22	0,4	24	21	150
0:08:57	22	0,4	24	21	150
0:08:58	22	0,4	24	21	150
0:08:59	22	0,4	24	21	150
0:09:00	22	0,4	24	21	150
0:09:01	22	0,4	24	21	150
0:09:02	22	0,4	24	21	150
0:09:03	22	0,4	24	21	150
0:09:04	22	0,3	24	21	150
0:09:05	22	0,3	24	21	150
0:09:06	22	0,3	24	21	150
0:09:07	22	0,3	24	20	150
0:09:08	22	0,3	24	21	150
0:09:09	22	0,3	24	21	150
0:09:10	22	0,3	24	21	150
0:09:11	22	0,3	24	20	150
0:09:12	22	0,3	24	20	150
0:09:13	22	0,3	24	20	150
0:09:14	22	0,4	24	21	150
0:09:15	22	0,3	24	20	150
0:09:16	22	0,3	24	20	150
0:09:17	21	0,3	24	20	150
0:09:18	21	0,3	24	20	150
0:09:19	21	0,3	24	20	150
0:09:20	21	0,3	24	20	150
0:09:21	21	0,3	24	20	150
0:09:22	21	0,3	24	20	150
0:09:23	21	0,3	24	20	150
0:09:24	21	0,3	24	20	150
0:09:25	21	0,3	24	20	150
0:09:26	21	0,3	24	20	150
0:09:27	21	0,3	24	20	150
0:09:28	21	0,3	24	20	150
0:09:29	21	0,3	24	20	150
0:09:30	21	0,3	24	20	150
0:09:31	21	0,3	24	20	150
0:09:32	21	0,3	24	20	150
0:09:33	21	0,3	24	20	150
0:09:34	21	0,3	24	20	150
0:09:35	21	0,3	24	20	150
0:09:36	21	0,3	24	20	150
0:09:37	21	0,3	24	20	150
0:09:38	21	0,3	24	20	150
0:09:39	21	0,3	24	20	150
0:09:40	21	0,3	24	20	150
0:09:41	21	0,3	24	20	150
0:09:42	21	0,3	24	20	150
0:09:43	21	0,3	24	20	150
0:09:44	21	0,3	24	20	150
0:09:45	21	0,3	24	20	150
0:09:46	21	0,3	24	20	150
0:09:47	21	0,3	24	20	150
0:09:48	21	0,3	24	20	150
0:09:49	21	0,3	24	20	150
0:09:50	21	0,3	24	20	150
0:09:51	21	0,3	24	20	150
0:09:52	21	0,3	24	20	150
0:09:53	21	0,3	24	20	150
0:09:54	21	0,3	24	20	150
0:09:55	21	0,3	25	20	150
0:09:56	21	0,3	25	20	150
0:09:57	21	0,3	25	20	150
0:09:58	21	0,3	25	20	150
0:09:59	21	0,3	25	20	150
0:10:00	21	0,3	25	20	150
0:10:01	21	0,3	25	20	150
0:10:02	21	0,3	25	20	150
0:10:03	21	0,3	25	20	150
0:10:04	21	0,3	25	20	150
0:10:05	21	0,3	25	20	150
0:10:06	21	0,3	25	20	150
0:10:07	21	0,3	25	20	150
0:10:08	21	0,3	25	20	150
0:10:09	21	0,3	25	20	150
0:10:10	21	0,3	25	20	150
0:10:11	21	0,3	25	20	150
0:10:12	21	0,3	25	20	150
0:10:13	21	0,3	25	20	150
0:10:14	21	0,3	25	20	150
0:10:15	21	0,3	25	20	150
0:10:16	21	0,3	25	20	150
0:10:17	21	0,3	25	20	150
0:10:18	21	0,3	25	20	150
0:10:19	21	0,3	25	20	150
0:10:20	21	0,3	25	20	150
0:10:21	21	0,3	25	19	150
0:10:22	21	0,3	25	20	150
0:10:23	21	0,3	25	20	150
0:10:24	21	0,3	25	20	150
0:10:25	21	0,3	25	20	150
0:10:26	21	0,3	25	20	150
0:10:27	21	0,3	25	19	150
0:10:28	21	0,3	25	19	150
0:10:29	21	0,3	25	19	150
0:10:30	21	0,3	25	19	150
0:10:31	21	0,3	25	19	150
0:10:32	21	0,3	25	19	150
0:10:33	21	0,3	25	19	150
0:10:34	21	0,3	25	19	150
0:10:35	21	0,3	25	19	150
0:10:36	21	0,3	25	19	150
0:10:37	21	0,3	25	19	150
0:10:38	21	0,3	25	19	150
0:10:39	21	0,3	25	19	150
0:10:40	21	0,3	25	19	150
0:10:41	21	0,3	25	19	150
0:10:42	21	0,3	25	19	150
0:10:43	21	0,3	25	19	150
0:10:44	21	0,3	25	19	150
0:10:45	21	0,3	25	19	150
0:10:46	21	0,3	25	19	150
0:10:47	21	0,3	25	19	150
0:10:48	21	0,3	25	19	150
0:10:49	21	0,3	25	19	150
0:10:50	21	0,3	25	19	150
0:10:51	21	0,3	25	19	150
0:10:52	21	0,3	25	19	150
0:10:53	21	0,3	25	19	150
0:10:54	21	0,3	25	19	150
0:10:55	21	0,3	25	19	150
0:10:56	21	0,3	25	19	150
0:10:57	21	0,3	25	19	150
0:10:58	21	0,3	25	19	150
0:10:59	21	0,3	25	19	150
0:11:00	21	0,3	25	19	150
0:11:01	21	0,3	25	19	150
0:11:02	21	0,3	25	19	150
0:11:03	21	0,3	25	19	150
0:11:04	21	0,3	25	19	150
0:11:05	21	0,3	25	19	150
0:11:06	21	0,3	25	19	150
0:11:07	21	0,3	25	19	150
0:11:08	21	0,3	25	19	150
0:11:09	21	0,3	25	19	150
0:11:10	21	0,3	25	19	150
0:11:11	21	0,3	25	19	150
0:11:12	21	0,3	25	19	150
0:11:13	21	0,3	25	19	150
0:11:14	21	0,3	25	19	150
0:11:15	21	0,3	25	19	150
0:11:16	21	0,3	25	19	150
0:11:17	21	0,3	25	19	150
0:11:18	21	0,3	25	19	150
0:11:19	21	0,3	25	19	150
0:11:20	21	0,3	25	19	150
0:11:21	21	0,3	25	19	150
0:11:22	21	0,3	25	19	150
0:11:23	21	0,3	25	19	150
0:11:24	21	0,3	25	19	150
0:11:25	21	0,3	25	19	150
0:11:26	21	0,3	25	19	150
0:11:27	21	0,3	25	19	150
0:11:28	21	0,3	25	19	150
0:11:29	21	0,3	25	19	150
0:11:30	21	0,3	25	19	150
0:11:31	21	0,3	25	19	150
0:11:32	21	0,3	25	19	150
0:11:33	21	0,3	25	19	150
0:11:34	21	0,3	25	19	150
0:11:35	21	0,3	25	19	150
0:11:36	21	0,3	25	18	150
0:11:37	21	0,3	25	19	150
0:11:38	21	0,3	25	19	150
0:11:39	21	0,3	25	18	150
0:11:40	21	0,3	25	18	150
0:11:41	21	0,3	25	18	150
0:11:42	21	0,3	25	18	150
0:11:43	21	0,3	25	19	150
0:11:44	21	0,3	25	18	150
0:11:45	21	0,3	25	18	150
0:11:46	21	0,3	25	19	150
0:11:47	21	0,3	25	18	150
0:11:48	21	0,3	25	18	150
0:11:49	21	0,3	25	18	150
0:11:50	21	0,3	25	18	150
0:11:51	21	0,3	25	18	150
0:11:52	21	0,3	25	18	150
0:11:53	21	0,3	25	18	150
0:11:54	21	0,3	25	18	150
0:11:55	21	0,3	25	18	150
0:11:56	21	0,3	25	18	150
0:11:57	21	0,3	25	18	150
0:11:58	21	0,3	25	18	150
0:11:59	21	0,3	25	18	150
0:12:00	21	0,3	25	18	150
0:12:01	21	0,3	25	18	150
0:12:02	21	0,3	25	18	150
0:12:03	21	0,3	25	18	150
0:12:04	21	0,3	25	18	150
0:12:05	21	0,3	25	18	150
0:12:06	21	0,3	25	18	150
0:12:07	21	0,3	25	18	150
0:12:08	21	0,3	25	18	150
0:12:09	21	0,3	25	18	150
0:12:10	21	0,3	25	18	150
0:12:11	21	0,3	25	18	150
0:12:12	21	0,3	25	18	150
0:12:13	21	0,3	25	18	150
0:12:14	21	0,3	25	18	150
0:12:15	21	0,3	25	18	150
0:12:16	21	0,3	25	18	150
0:12:17	21	0,3	25	18	150
0:12:18	21	0,3	25	18	150
0:12:19	21	0,3	25	18	150
0:12:20	21	0,3	25	18	150
0:12:21	21	0,3	25	18	150
0:12:22	21	0,3	25	18	150
0:12:23	21	0,3	25	18	150
0:12:24	21	0,3	25	18	150
0:12:25	21	0,3	25	18	150
0:12:26	21	0,3	25	18	150
0:12:27	21	0,3	25	18	150
0:12:28	21	0,3	25	18	150
0:12:29	21	0,3	25	18	150
0:12:30	21	0,3	25	18	150
0:12:31	21	0,3	25	18	150
0:12:32	21	0,3	25	18	150
0:12:33	21	0,3	25	18	150
0:12:34	21	0,3	25	18	150
0:12:35	21	0,3	25	18	150
0:12:36	21	0,3	25	18	150
0:12:37	21	0,3	25	18	150
0:12:38	21	0,3	25	18	150
0:12:39	21	0,3	25	18	150
0:12:40	21	0,3	25	18	150
0:12:41	21	0,3	25	18	150
0:12:42	21	0,3	25	18	150
0:12:43	21	0,3	25	18	150
0:12:44	21	0,3	25	18	150
0:12:45	21	0,3	25	18	150
0:12:46	21	0,3	25	18	150
0:12:47	21	0,3	25	18	150
0:12:48	21	0,3	25	18	150
0:12:49	21	0,3	25	18	150
0:12:50	21	0,3	25	18	150
0:12:51	21	0,3	25	18	150
0:12:52	21	0,3	25	18	150
0:12:53	21	0,3	25	18	150
0:12:54	21	0,3	25	18	150
0:12:55	21	0,3	25	18	150
0:12:56	21	0,3	25	18	150
0:12:57	21	0,3	25	18	150
0:12:58	21	0,3	25	18	150
0:12:59	21	0,3	25	18	150
0:13:00	21	0,3	25	18	150
0:13:01	21	0,3	25	18	150
0:13:02	21	0,3	25	18	150
0:13:03	21	0,3	25	18	150
0:13:04	21	0,3	25	18	150
0:13:05	21	0,3	25	18	150
0:13:06	21	0,3	25	18	150
0:13:07	21	0,3	25	18	150
0:13:08	21	0,3	25	18	150
0:13:09	21	0,3	25	18	150
0:13:10	21	0,3	25	18	150
0:13:11	21	0,3	25	18	150
0:13:12	21	0,3	25	18	150
0:13:13	21	0,3	25	18	150
0:13:14	21	0,3	25	18	150
0:13:15	21	0,3	25	18	150
0:13:16	20	0,3	25	18	150
0:13:17	20	0,3	25	18	150
0:13:18	20	0,3	25	18	150
0:13:19	20	0,3	25	18	150
0:13:20	20	0,3	25	18	150
0:13:21	20	0,3	25	18	150
0:13:22	20	0,3	25	18	150
0:13:23	20	0,3	25	18	150
0:13:24	20	0,3	25	18	150
0:13:25	20	0,3	25	17	150
0:13:26	20	0,3	25	18	150
0:13:27	20	0,3	25	18	150
0:13:28	20	0,3	25	17	150
0:13:29	20	0,3	25	17	150
0:13:30	20	0,3	25	17	150
0:13:31	20	0,3	25	18	150
0:13:32	20	0,3	25	17	150
0:13:33	20	0,3	25	17	150
0:13:34	20	0,3	25	17	150
0:13:35	20	0,3	25	17	150
0:13:36	20	0,3	25	18	150
0:13:37	20	0,3	25	17	150
0:13:38	20	0,3	25	17	150
0:13:39	20	0,3	25	18	150
0:13:40	20	0,3	25	17	150
0:13:41	20	0,3	25	17	150
0:13:42	20	0,3	25	17	150
0:13:43	20	0,3	25	17	150
0:13:44	20	0,3	25	17	150
0:13:45	20	0,3	25	17	150
0:13:46	20	0,3	25	17	150
0:13:47	20	0,3	25	17	150
0:13:48	20	0,3	25	17	150
0:13:49	20	0,3	25	17	150
0:13:50	20	0,3	25	17	150
0:13:51	20	0,3	25	17	150
0:13:52	20	0,3	25	17	150
0:13:53	20	0,3	25	17	150
0:13:54	20	0,3	25	17	150
0:13:55	20	0,3	25	17	150
0:13:56	20	0,3	25	17	150
0:13:57	20	0,3	25	17	150
0:13:58	20	0,3	25	17	150
0:13:59	20	0,3	25	17	150
0:14:00	20	0,3	25	17	150
0:14:01	20	0,3	25	17	150
0:14:02	20	0,3	25	17	150
0:14:03	20	0,3	25	17	150
0:14:04	20	0,3	25	17	150
0:14:05	20	0,3	25	17	150
0:14:06	20	0,3	25	17	150
0:14:07	20	0,3	25	17	150
0:14:08	20	0,3	25	17	150
0:14:09	20	0,3	25	17	150
0:14:10	20	0,3	25	17	150
0:14:11	20	0,3	25	17	150
0:14:12	20	0,3	25	17	150
0:14:13	20	0,3	25	17	150
0:14:14	20	0,3	25	17	150
0:14:15	20	0,3	25	17	150
0:14:16	20	0,3	25	17	150
0:14:17	20	0,3	25	17	150
0:14:18	20	0,3	25	17	150
0:14:19	20	0,3	25	17	150
0:14:20	20	0,3	25	17	150
0:14:21	20	0,3	25	17	150
0:14:22	20	0,3	25	17	150
0:14:23	20	0,3	25	17	150
0:14:24	20	0,3	25	17	150
0:14:25	20	0,3	25	17	150
0:14:26	20	0,3	25	17	150
0:14:27	20	0,3	25	17	150
0:14:28	20	0,3	25	17	150
0:14:29	20	0,3	25	17	150
0:14:30	20	0,3	25	17	150
0:14:31	20	0,3	25	17	150
0:14:32	20	0,3	25	17	150
0:14:33	20	0,3	25	17	150
0:14:34	20	0,3	25	17	150
0:14:35	20	0,3	25	17	150
0:14:36	20	0,3	25	17	150
0:14:37	20	0,3	25	17	150
0:14:38	20	0,3	25	17	150
0:14:39	20	0,3	25	17	150
0:14:40	20	0,3	25	17	150
0:14:41	20	0,3	25	17	150
0:14:42	20	0,3	25	17	150
0:14:43	20	0,3	25	17	150
0:14:44	20	0,3	25	17	150
0:14:45	20	0,3	25	17	150
0:14:46	20	0,3	25	17	150
0:14:47	20	0,3	25	17	150
0:14:48	20	0,3	25	17	150
0:14:49	20	0,3	25	17	150
0:14:50	20	0,3	25	17	150
0:14:51	20	0,3	25	17	150
0:14:52	20	0,3	25	17	150
0:14:53	20	0,3	25	17	150
0:14:54	20	0,3	25	17	150
0:14:55	20	0,3	25	17	150
0:14:56	20	0,3	25	17	150
0:14:57	20	0,3	25	17	150
0:14:58	20	0,3	25	17	150
0:14:59	20	0,3	25	17	150
0:15:00	20	0,3	25	17	150
0:15:01	20	0,3	25	17	150
0:15:02	20	0,3	25	17	150
0:15:03	20	0,3	25	17	150
0:15:04	20	0,3	25	17	150
0:15:05	20	0,3	25	17	150
0:15:06	20	0,3	25	17	150
0:15:07	20	0,3	25	17	150
0:15:08	20	0,3	25	17	150
0:15:09	20	0,3	25	17	150
0:15:10	20	0,3	25	17	150
0:15:11	20	0,3	25	17	150
0:15:12	20	0,3	25	17	150
0:15:13	20	0,3	25	17	150
0:15:14	20	0,3	25	17	150
0:15:15	20	0,3	25	17	150
0:15:16	20	0,3	25	17	150
0:15:17	20	0,3	25	17	150
0:15:18	20	0,3	25	17	150
0:15:19	20	0,3	25	17	150
0:15:20	20	0,3	25	17	150
0:15:21	20	0,3	25	17	150
0:15:22	20	0,3	25	17	150
0:15:23	20	0,3	25	17	150
0:15:24	20	0,3	25	17	150
0:15:25	20	0,3	25	17	150
0:15:26	20	0,3	25	17	150
0:15:27	20	0,3	25	17	150
0:15:28	20	0,3	25	17	150
0:15:29	20	0,3	25	17	150
0:15:30	20	0,3	25	17	150
0:15:31	20	0,3	25	17	150
0:15:32	20	0,3	25	17	150
0:15:33	20	0,3	25	17	150
0:15:34	20	0,3	25	17	150
0:15:35	20	0,3	25	17	150
0:15:36	20	0,3	25	17	150
0:15:37	20	0,3	25	17	150
0:15:38	20	0,3	25	17	150
0:15:39	20	0,3	25	17	150
0:15:40	20	0,3	25	17	150
0:15:41	20	0,3	25	17	150
0:15:42	20	0,3	25	17	150
0:15:43	20	0,3	25	17	150
0:15:44	20	0,3	25	17	150
0:15:45	20	0,3	25	17	150
0:15:46	20	0,3	25	16	150
0:15:47	20	0,3	25	17	150
0:15:48	20	0,3	25	17	150
0:15:49	20	0,3	25	17	150
0:15:50	20	0,3	25	17	150
0:15:51	20	0,3	25	16	150
0:15:52	20	0,3	25	17	150
0:15:53	20	0,3	25	17	150
0:15:54	20	0,3	25	17	150
0:15:55	20	0,3	25	16	150
0:15:56	20	0,3	25	16	150
0:15:57	20	0,3	25	17	150
0:15:58	20	0,3	25	17	150
0:15:59	20	0,3	25	16	150
0:16:00	20	0,3	25	16	150
0:16:01	20	0,3	25	17	150
0:16:02	20	0,3	25	17	150
0:16:03	20	0,3	25	17	150
0:16:04	20	0,3	25	17	150
0:16:05	20	0,3	25	17	150
0:16:06	20	0,3	25	17	150
0:16:07	20	0,3	25	17	150
0:16:08	20	0,3	25	17	150
0:16:09	20	0,3	25	17	150
0:16:10	20	0,3	25	16	150
0:16:11	20	0,3	25	16	150
0:16:12	20	0,3	25	16	150
0:16:13	20	0,3	25	16	150
0:16:14	20	0,3	25	17	150
0:16:15	20	0,3	25	16	150
0:16:16	20	0,3	25	16	150
0:16:17	20	0,3	25	16	150
0:16:18	19	0,3	25	17	150
0:16:19	19	0,3	25	16	150
0:16:20	19	0,3	25	17	150
0:16:21	19	0,3	25	16	150
0:16:22	19	0,3	25	16	150
0:16:23	19	0,3	25	17	150
0:16:24	19	0,3	25	16	150
0:16:25	19	0,3	25	17	150
0:16:26	19	0,3	25	16	150
0:16:27	19	0,3	25	16	150
0:16:28	19	0,3	25	16	150
0:16:29	19	0,3	25	17	150
0:16:30	19	0,3	25	16	150
0:16:31	19	0,3	25	16	150
0:16:32	19	0,3	25	16	150
0:16:33	19	0,3	25	16	150
0:16:34	19	0,3	25	16	150
0:16:35	19	0,3	25	16	150
0:16:36	19	0,3	25	16	150
0:16:37	19	0,3	25	16	150
0:16:38	19	0,3	25	16	150
0:16:39	19	0,3	25	16	150
0:16:40	19	0,3	25	16	150
0:16:41	19	0,3	25	16	150
0:16:42	19	0,3	25	16	150
0:16:43	19	0,3	25	16	150
0:16:44	19	0,3	25	16	150
0:16:45	19	0,3	25	16	150
0:16:46	19	0,3	25	16	150
0:16:47	19	0,3	25	16	150
0:16:48	19	0,3	25	16	150
0:16:49	19	0,3	25	16	150
0:16:50	19	0,3	25	16	150
0:16:51	19	0,3	25	16	150
0:16:52	19	0,3	25	16	150
0:16:53	19	0,3	25	16	150
0:16:54	19	0,3	25	16	150
0:16:55	19	0,3	25	16	150
0:16:56	19	0,3	25	16	150
0:16:57	19	0,3	25	16	150
0:16:58	19	0,3	25	16	150
0:16:59	19	0,3	25	16	150
0:17:00	19	0,3	25	16	150
0:17:01	19	0,3	25	16	150
0:17:02	19	0,3	25	16	150
0:17:03	19	0,3	25	16	150
0:17:04	19	0,3	25	16	150
0:17:05	19	0,3	25	16	150
0:17:06	19	0,3	25	16	150
0:17:07	19	0,3	25	16	150
0:17:08	19	0,3	25	16	150
0:17:09	19	0,3	25	16	150
0:17:10	19	0,3	25	16	150
0:17:11	19	0,3	25	16	150
0:17:12	19	0,3	25	16	150
0:17:13	19	0,3	25	16	150
0:17:14	19	0,3	25	16	150
0:17:15	19	0,3	25	16	150
0:17:16	19	0,3	25	16	150
0:17:17	19	0,3	25	16	150
0:17:18	19	0,3	25	16	150
0:17:19	19	0,3	25	16	150
0:17:20	19	0,3	25	16	150
0:17:21	19	0,3	25	16	150
0:17:22	19	0,3	25	16	150
0:17:23	19	0,3	25	16	150
0:17:24	19	0,3	25	16	150
0:17:25	19	0,3	25	16	150
0:17:26	19	0,3	25	16	150
0:17:27	19	0,3	25	16	150
0:17:28	19	0,3	25	16	150
0:17:29	19	0,3	25	16	150
0:17:30	19	0,3	25	16	150
0:17:31	19	0,3	25	16	150
0:17:32	19	0,3	25	16	150
0:17:33	19	0,3	25	16	150
0:17:34	19	0,3	25	16	150
0:17:35	19	0,3	25	16	150
0:17:36	19	0,3	25	16	150
0:17:37	19	0,3	25	16	150
0:17:38	19	0,3	25	16	150
0:17:39	19	0,3	25	16	150
0:17:40	19	0,3	25	16	150
0:17:41	19	0,3	25	16	150
0:17:42	19	0,3	25	16	150
0:17:43	19	0,3	25	16	150
0:17:44	19	0,3	25	16	150
0:17:45	19	0,3	25	16	150
0:17:46	19	0,3	25	16	150
0:17:47	19	0,3	25	16	150
0:17:48	19	0,3	25	16	150
0:17:49	19	0,3	25	16	150
0:17:50	19	0,3	25	16	150
0:17:51	19	0,3	25	16	150
0:17:52	19	0,3	25	16	150
0:17:53	19	0,3	25	16	150
0:17:54	19	0,3	25	16	150
0:17:55	19	0,3	25	16	150
0:17:56	19	0,3	25	16	150
0:17:57	19	0,3	25	16	150
0:17:58	19	0,3	25	16	150
0:17:59	19	0,3	25	16	150
0:18:00	19	0,3	25	16	150
0:18:01	19	0,3	25	16	150
0:18:02	19	0,3	25	16	150
0:18:03	19	0,3	25	16	150
0:18:04	19	0,3	25	16	150
0:18:05	19	0,3	25	16	150
0:18:06	19	0,3	25	16	150
0:18:07	19	0,3	25	16	150
0:18:08	19	0,3	25	16	150
0:18:09	19	0,3	25	16	150
0:18:10	19	0,3	25	16	150
0:18:11	19	0,3	25	16	150
0:18:12	19	0,3	25	16	150
0:18:13	19	0,3	25	16	150
0:18:14	19	0,3	25	16	150
0:18:15	19	0,3	25	16	150
0:18:16	19	0,3	25	16	150
0:18:17	19	0,3	25	16	150
0:18:18	19	0,3	25	16	150
0:18:19	19	0,3	25	16	150
0:18:20	19	0,3	25	16	150
0:18:21	19	0,3	25	16	150
0:18:22	19	0,3	25	16	150
0:18:23	19	0,3	25	16	150
0:18:24	19	0,3	25	16	150
0:18:25	19	0,3	25	16	150
0:18:26	19	0,3	25	16	150
0:18:27	19	0,3	25	16	150
0:18:28	19	0,3	25	16	150
0:18:29	19	0,3	25	16	150
0:18:30	19	0,3	25	16	150
0:18:31	19	0,3	25	16	150
0:18:32	19	0,3	25	16	150
0:18:33	19	0,3	25	16	150
0:18:34	19	0,3	25	16	150
0:18:35	19	0,3	25	16	150
0:18:36	19	0,3	25	16	150
0:18:37	19	0,3	25	16	150
0:18:38	19	0,3	25	16	150
0:18:39	19	0,3	25	16	150
0:18:40	19	0,3	25	16	150
0:18:41	19	0,3	25	16	150
0:18:42	19	0,3	25	16	150
0:18:43	19	0,3	25	16	150
0:18:44	19	0,3	25	16	150
0:18:45	19	0,3	25	16	150
0:18:46	19	0,3	25	16	150
0:18:47	19	0,3	25	16	150
0:18:48	19	0,3	25	16	150
0:18:49	19	0,3	25	16	150
0:18:50	19	0,3	25	16	150
0:18:51	19	0,3	25	16	150
0:18:52	19	0,3	25	16	150
0:18:53	19	0,3	25	16	150
0:18:54	19	0,3	25	16	150
0:18:55	19	0,3	25	16	150
0:18:56	19	0,3	25	16	150
0:18:57	19	0,3	25	16	150
0:18:58	19	0,3	25	16	150
0:18:59	19	0,3	25	16	150
0:19:00	19	0,3	25	16	150
0:19:01	19	0,3	25	16	150
0:19:02	19	0,3	25	16	150
0:19:03	19	0,3	25	16	150
0:19:04	19	0,3	25	16	150
0:19:05	19	0,3	25	16	150
0:19:06	19	0,3	25	16	150
0:19:07	19	0,3	25	16	150
0:19:08	19	0,3	25	16	150
0:19:09	19	0,3	25	16	150
0:19:10	19	0,3	25	16	150
0:19:11	19	0,3	25	15	150
0:19:12	19	0,3	25	16	150
0:19:13	19	0,3	25	16	150
0:19:14	19	0,3	25	16	150
0:19:15	19	0,3	25	16	150
0:19:16	19	0,3	25	16	150
0:19:17	19	0,3	25	16	150
0:19:18	19	0,3	25	16	150
0:19:19	19	0,3	25	16	150
0:19:20	19	0,3	25	16	150
0:19:21	19	0,3	25	16	150
0:19:22	18	0,3	25	15	150
0:19:23	18	0,3	25	16	150
0:19:24	18	0,3	25	16	150
0:19:25	18	0,3	25	16	150
0:19:26	18	0,3	25	16	150
0:19:27	18	0,3	25	16	150
0:19:28	18	0,3	25	16	150
0:19:29	18	0,3	25	16	150
0:19:30	18	0,3	25	16	150
0:19:31	18	0,3	25	15	150
0:19:32	18	0,3	25	16	150
0:19:33	18	0,3	25	15	150
0:19:34	18	0,3	25	16	150
0:19:35	18	0,3	25	16	150
0:19:36	18	0,3	25	16	150
0:19:37	18	0,3	25	16	150
0:19:38	18	0,3	25	16	150
0:19:39	18	0,3	25	16	150
0:19:40	18	0,3	25	15	150
0:19:41	18	0,3	25	16	150
0:19:42	18	0,3	25	15	150
0:19:43	18	0,3	25	16	150
0:19:44	18	0,3	25	16	150
0:19:45	18	0,3	25	15	150
0:19:46	18	0,3	25	15	150
0:19:47	18	0,3	25	16	150
0:19:48	18	0,3	25	15	150
0:19:49	18	0,3	25	16	150
0:19:50	18	0,3	25	15	150
0:19:51	18	0,3	25	15	150
0:19:52	18	0,3	25	15	150
0:19:53	18	0,3	25	15	150
0:19:54	18	0,3	25	16	150
0:19:55	18	0,3	25	15	150
0:19:56	18	0,3	25	15	150
0:19:57	18	0,3	25	15	150
0:19:58	18	0,3	25	15	150
0:19:59	18	0,3	25	16	150
0:20:00	18	0,3	25	16	150
0:20:01	18	0,3	25	16	150
0:20:02	18	0,3	25	16	150
0:20:03	18	0,3	25	15	150
0:20:04	18	0,3	25	15	150
0:20:05	18	0,3	25	15	150
0:20:06	18	0,3	25	15	150
0:20:07	18	0,3	25	15	150
0:20:08	18	0,3	25	15	150
0:20:09	18	0,3	25	15	150
0:20:10	18	0,3	25	15	150
0:20:11	18	0,3	25	16	150
0:20:12	18	0,3	25	15	150
0:20:13	18	0,3	25	15	150
0:20:14	18	0,3	25	15	150
0:20:15	18	0,3	25	15	150
0:20:16	18	0,3	25	15	150
0:20:17	18	0,3	25	15	150
0:20:18	18	0,3	25	15	150
0:20:19	18	0,3	25	15	150
0:20:20	18	0,3	25	15	150
0:20:21	18	0,3	25	15	150
0:20:22	18	0,3	25	15	150
0:20:23	18	0,3	25	15	150
0:20:24	18	0,3	25	15	150
0:20:25	18	0,3	25	15	150
0:20:26	18	0,3	25	15	150
0:20:27	18	0,3	25	15	150
0:20:28	18	0,3	25	15	150
0:20:29	18	0,3	25	15	150
0:20:30	18	0,3	25	15	150
0:20:31	18	0,3	25	15	150
0:20:32	18	0,3	25	15	150
0:20:33	18	0,3	25	15	150
0:20:34	18	0,3	25	15	150
0:20:35	18	0,3	25	15	150
0:20:36	18	0,3	25	15	150
0:20:37	18	0,3	25	15	150
0:20:38	18	0,3	25	15	150
0:20:39	18	0,3	25	15	150
0:20:40	18	0,3	25	15	150
0:20:41	18	0,3	25	15	150
0:20:42	18	0,3	25	15	150
0:20:43	18	0,3	25	15	150
0:20:44	18	0,3	25	15	150
0:20:45	18	0,3	25	15	150
0:20:46	18	0,3	25	15	150
0:20:47	18	0,3	25	15	150
0:20:48	18	0,3	25	15	150
0:20:49	18	0,3	25	15	150
0:20:50	18	0,3	25	15	150
0:20:51	18	0,3	25	15	150
0:20:52	18	0,3	25	15	150
0:20:53	18	0,3	25	15	150
0:20:54	18	0,3	25	15	150
0:20:55	18	0,3	25	15	150
0:20:56	18	0,3	25	15	150
0:20:57	18	0,3	25	15	150
0:20:58	18	0,3	25	15	150
0:20:59	18	0,3	25	15	150
0:21:00	18	0,3	25	15	150
0:21:01	18	0,3	25	15	150
0:21:02	18	0,3	25	15	150
0:21:03	18	0,3	25	15	150
0:21:04	18	0,3	25	15	150
0:21:05	18	0,3	25	15	150
0:21:06	18	0,3	25	15	150
0:21:07	18	0,3	25	15	150
0:21:08	18	0,3	25	15	150
0:21:09	18	0,3	25	15	150
0:21:10	18	0,3	25	15	150
0:21:11	18	0,3	25	15	150
0:21:12	18	0,3	25	15	150
0:21:13	18	0,3	25	15	150
0:21:14	18	0,3	25	15	150
0:21:15	18	0,3	25	15	150
0:21:16	18	0,3	25	15	150
0:21:17	18	0,3	25	15	150
0:21:18	18	0,3	25	15	150
0:21:19	18	0,3	25	15	150
0:21:20	18	0,3	25	15	150
0:21:21	18	0,3	25	15	150
0:21:22	18	0,3	25	15	150
0:21:23	18	0,3	25	15	150
0:21:24	18	0,3	25	15	150
0:21:25	18	0,3	25	15	150
0:21:26	18	0,3	25	15	150
0:21:27	18	0,3	25	15	150
0:21:28	18	0,3	25	15	150
0:21:29	18	0,3	25	15	150
0:21:30	18	0,3	25	15	150
0:21:31	18	0,3	25	15	150
0:21:32	18	0,3	25	15	150
0:21:33	18	0,3	25	15	150
0:21:34	18	0,3	25	15	150
0:21:35	18	0,3	25	15	150
0:21:36	18	0,3	25	15	150
0:21:37	18	0,3	25	15	150
0:21:38	18	0,3	25	15	150
0:21:39	18	0,3	25	15	150
0:21:40	18	0,3	25	15	150
0:21:41	18	0,3	25	15	150
0:21:42	18	0,3	25	15	150
0:21:43	18	0,3	25	15	150
0:21:44	18	0,3	25	15	150
0:21:45	18	0,3	25	15	150
0:21:46	18	0,3	25	15	150
0:21:47	18	0,3	25	15	150
0:21:48	18	0,3	25	15	150
0:21:49	18	0,3	25	15	150
0:21:50	18	0,3	25	15	150
0:21:51	18	0,3	25	15	150
0:21:52	18	0,3	25	15	150
0:21:53	18	0,3	25	15	150
0:21:54	18	0,3	25	15	150
0:21:55	18	0,3	25	15	150
0:21:56	18	0,3	25	15	150
0:21:57	18	0,3	25	15	150
0:21:58	18	0,3	25	15	150
0:21:59	18	0,3	25	15	150
0:22:00	18	0,3	25	15	150
0:22:01	18	0,3	25	15	150
0:22:02	18	0,3	25	15	150
0:22:03	18	0,3	25	15	150
0:22:04	18	0,3	25	15	150
0:22:05	18	0,3	25	15	150
0:22:06	18	0,3	25	15	150
0:22:07	18	0,3	25	15	150
0:22:08	18	0,3	25	15	150
0:22:09	18	0,3	25	15	150
0:22:10	18	0,3	25	15	150
0:22:11	18	0,3	25	15	150
0:22:12	18	0,3	25	15	150
0:22:13	18	0,3	25	15	150
0:22:14	18	0,3	25	15	150
0:22:15	18	0,3	25	15	150
0:22:16	18	0,3	25	15	150
0:22:17	18	0,3	25	15	150
0:22:18	18	0,3	25	15	150
0:22:19	18	0,3	25	15	150
0:22:20	18	0,3	25	15	150
0:22:21	18	0,3	25	15	150
0:22:22	18	0,3	25	15	150
0:22:23	18	0,3	25	15	150
0:22:24	18	0,3	25	15	150
0:22:25	18	0,3	25	15	150
0:22:26	18	0,3	25	15	150
0:22:27	18	0,3	25	15	150
0:22:28	18	0,3	25	15	150
0:22:29	18	0,3	25	14	150
0:22:30	18	0,3	25	15	150
0:22:31	18	0,3	25	15	150
0:22:32	18	0,3	25	15	150
0:22:33	18	0,3	25	15	150
0:22:34	18	0,3	25	15	150
0:22:35	18	0,3	25	14	150
0:22:36	18	0,3	25	15	150
0:22:37	18	0,3	25	15	150
0:22:38	18	0,3	25	15	150
0:22:39	18	0,3	25	15	150
0:22:40	18	0,3	25	15	150
0:22:41	18	0,3	25	15	150
0:22:42	18	0,3	25	14	150
0:22:43	18	0,3	25	15	150
0:22:44	18	0,3	25	14	150
0:22:45	17	0,3	25	15	150
0:22:46	17	0,3	25	14	150
0:22:47	17	0,3	25	15	150
0:22:48	18	0,3	25	15	150
0:22:49	17	0,3	25	14	150
0:22:50	17	0,3	25	14	150
0:22:51	17	0,3	25	14	150
0:22:52	17	0,3	25	15	150
0:22:53	17	0,3	25	15	150
0:22:54	17	0,3	25	15	150
0:22:55	17	0,3	25	14	150
0:22:56	17	0,3	25	15	150
0:22:57	17	0,3	25	14	150
0:22:58	17	0,3	25	14	150
0:22:59	17	0,3	25	14	150
0:23:00	17	0,3	25	14	150
0:23:01	17	0,3	25	14	150
0:23:02	17	0,3	25	14	150
0:23:03	17	0,3	25	14	150
0:23:04	17	0,3	25	14	150
0:23:05	17	0,3	25	14	150
0:23:06	17	0,3	25	14	150
0:23:07	17	0,3	25	14	150
0:23:08	17	0,3	25	14	150
0:23:09	17	0,3	25	14	150
0:23:10	17	0,3	25	14	150
0:23:11	17	0,3	25	14	150
0:23:12	17	0,3	25	14	150
0:23:13	17	0,3	25	14	150
0:23:14	17	0,3	25	14	150
0:23:15	17	0,3	25	14	150
0:23:16	17	0,3	25	14	150
0:23:17	17	0,3	25	14	150
0:23:18	17	0,3	25	14	150
0:23:19	17	0,3	25	14	150
0:23:20	17	0,3	25	14	150
0:23:21	17	0,3	25	14	150
0:23:22	17	0,3	25	14	150
0:23:23	17	0,3	25	14	150
0:23:24	17	0,3	25	14	150
0:23:25	17	0,3	25	14	150
0:23:26	17	0,3	25	14	150
0:23:27	17	0,3	25	14	150
0:23:28	17	0,3	25	14	150
0:23:29	17	0,3	25	14	150
0:23:30	17	0,3	25	14	150
0:23:31	17	0,3	25	14	150
0:23:32	17	0,3	25	14	150
0:23:33	17	0,3	25	14	150
0:23:34	17	0,3	25	14	150
0:23:35	17	0,3	25	14	150
0:23:36	17	0,3	25	14	150
0:23:37	17	0,3	25	14	150
0:23:38	17	0,3	25	14	150
0:23:39	17	0,3	25	14	150
0:23:40	17	0,3	25	14	150
0:23:41	17	0,3	25	14	150
0:23:42	17	0,3	25	14	150
0:23:43	17	0,3	25	14	150
0:23:44	17	0,3	25	14	150
0:23:45	17	0,3	25	14	150
0:23:46	17	0,3	25	14	150
0:23:47	17	0,3	25	14	150
0:23:48	17	0,3	25	14	150
0:23:49	17	0,3	25	14	150
0:23:50	17	0,3	25	14	150
0:23:51	17	0,3	25	14	150
0:23:52	17	0,3	25	14	150
0:23:53	17	0,3	25	14	150
0:23:54	17	0,3	25	14	150
0:23:55	17	0,3	25	14	150
0:23:56	17	0,3	25	14	150
0:23:57	17	0,3	25	14	150
0:23:58	17	0,3	25	14	150
0:23:59	17	0,3	25	14	150
0:24:00	17	0,3	25	14	150
0:24:01	17	0,3	25	14	150
0:24:02	17	0,3	25	14	150
0:24:03	17	0,3	25	14	150
0:24:04	17	0,3	25	14	150
0:24:05	17	0,3	25	14	150
0:24:06	17	0,3	25	14	150
0:24:07	17	0,3	25	14	150
0:24:08	17	0,3	25	14	150
0:24:09	17	0,3	25	14	150
0:24:10	17	0,3	25	14	150
0:24:11	17	0,3	25	14	150
0:24:12	17	0,3	25	14	150
0:24:13	17	0,3	25	14	150
0:24:14	17	0,3	25	14	150
0:24:15	17	0,3	25	14	150
0:24:16	17	0,3	25	14	150
0:24:17	17	0,3	25	14	150
0:24:18	17	0,3	25	14	150
0:24:19	17	0,3	25	14	150
0:24:20	17	0,3	25	14	150
0:24:21	17	0,3	25	14	150
0:24:22	17	0,3	25	14	150
0:24:23	17	0,3	25	14	150
0:24:24	17	0,3	25	14	150
0:24:25	17	0,3	25	14	150
0:24:26	17	0,3	25	14	150
0:24:27	17	0,3	25	14	150
0:24:28	17	0,3	25	14	150
0:24:29	17	0,3	25	14	150
0:24:30	17	0,3	25	14	150
0:24:31	17	0,3	25	14	150
0:24:32	17	0,3	25	14	150
0:24:33	17	0,3	25	14	150
0:24:34	17	0,3	25	14	150
0:24:35	17	0,3	25	14	150
0:24:36	17	0,3	25	14	150
0:24:37	17	0,3	25	14	150
0:24:38	17	0,3	25	14	150
0:24:39	17	0,3	25	14	150
0:24:40	17	0,3	26	14	150
0:24:41	17	0,3	26	14	150
0:24:42	17	0,3	26	14	150
0:24:43	17	0,3	26	14	150
0:24:44	17	0,3	26	14	150
0:24:45	17	0,3	26	14	150
0:24:46	17	0,3	26	14	150
0:24:47	17	0,3	26	14	150
0:24:48	17	0,3	25	14	150
0:24:49	17	0,3	26	14	150
0:24:50	17	0,3	26	14	150
0:24:51	17	0,3	25	14	150
0:24:52	17	0,3	25	14	150
0:24:53	17	0,3	26	14	150
0:24:54	17	0,3	25	14	150
0:24:55	17	0,3	26	14	150
0:24:56	17	0,3	26	14	150
0:24:57	17	0,3	26	14	150
0:24:58	17	0,3	26	14	150
0:24:59	17	0,3	25	14	150
0:25:00	17	0,3	26	14	150
0:25:01	17	0,3	26	14	150
0:25:02	17	0,3	26	14	150
0:25:03	17	0,3	26	14	150
0:25:04	17	0,3	26	14	150
0:25:05	17	0,3	26	14	150
0:25:06	17	0,3	25	14	150
0:25:07	17	0,3	26	14	150
0:25:08	17	0,3	26	14	150
0:25:09	17	0,3	26	14	150
0:25:10	17	0,3	26	14	150
0:25:11	17	0,3	26	14	150
0:25:12	17	0,3	26	14	150
0:25:13	17	0,3	26	14	150
0:25:14	17	0,3	26	14	150
0:25:15	17	0,3	26	14	150
0:25:16	17	0,3	26	14	150
0:25:17	17	0,3	26	14	150
0:25:18	17	0,3	26	14	150
0:25:19	17	0,3	26	14	150
0:25:20	17	0,3	26	14	150
0:25:21	17	0,3	26	14	150
0:25:22	17	0,3	26	14	150
0:25:23	17	0,3	26	14	150
0:25:24	17	0,3	26	14	150
0:25:25	17	0,3	26	14	150
0:25:26	17	0,3	26	14	150
0:25:27	17	0,3	26	14	150
0:25:28	17	0,3	26	14	150
0:25:29	17	0,3	26	14	150
0:25:30	17	0,3	26	14	150
0:25:31	17	0,3	26	14	150
0:25:32	17	0,3	26	14	150
0:25:33	17	0,3	26	14	150
0:25:34	17	0,3	26	14	150
0:25:35	17	0,3	26	14	150
0:25:36	17	0,3	26	14	150
0:25:37	17	0,3	26	14	150
0:25:38	17	0,3	26	14	150
0:25:39	17	0,3	26	14	150
0:25:40	17	0,3	26	14	150
0:25:41	17	0,3	26	14	150
0:25:42	17	0,3	26	14	150
0:25:43	17	0,3	26	14	150
0:25:44	17	0,3	26	14	150
0:25:45	17	0,3	26	13	150
0:25:46	17	0,3	26	14	150
0:25:47	17	0,3	26	14	150
0:25:48	17	0,3	26	14	150
0:25:49	17	0,3	26	14	150
0:25:50	17	0,3	26	14	150
0:25:51	17	0,3	26	14	150
0:25:52	17	0,3	26	14	150
0:25:53	17	0,3	26	14	150
0:25:54	17	0,3	26	14	150
