Repository: ProgWizer/parser

File: project-root/data/Data Acquisition/Data Acquisition/2021 year (353)/21-284.txt (part 1 of 16)
--Test Summary--
Full Path and File Name	
Instrument Name	7322
Instrument Type	Model 7322 Consistometer - Variable Speed
Instrument Serial Number	
Test Start Date	11.11.2021
Test Start Time	9:43:31
Test Stop Date	11.11.2021
Test Stop Time	16:38:56
Test Length	6:55:25
Final Sample Time Offset	6:55:25
Controller Schedule Name	
Sampling Period	1 second
Comments	
Information	WellID	
Information	Customer	
Information	EngName	
Information	CementClass	
Information	CementMfr	
Information	Additives	80G+20MKU+1.1Floss-304(OE)+0.5Gel+0.4SMS+0.05Siret
Information	Density	1560
Information	BHCT	43
Information	BHST	
Information	FluidLoss	
Information	JobType	
Calculated Value	Time_30Bc	4:47:50
Calculated Value	Time_70Bc	N/A
Initial Temperature (°C)	21 °C
Final Temperature (°C)	43 °C
Initial Pressure (MPa)	0,8 MPa
Final Pressure (MPa)	20,1 MPa
Initial Consistency (Bc)	13 Bc
Final Consistency (Bc)	50 Bc
Initial Wall Temperature (°C)	19 °C
Final Wall Temperature (°C)	42 °C
Initial Motor Speed (RPM)	150 RPM
Final Motor Speed (RPM)	150 RPM
--Data--
Time (HH:MM:SS)	Temperature (°C)	Pressure (MPa)	Consistency (Bc)	Wall Temperature (°C)	Motor Speed (RPM)
0:00:00	21	0,8	13	19	150
0:00:01	21	0,8	13	19	150
0:00:02	21	0,8	13	19	150
0:00:03	21	0,8	14	19	150
0:00:04	21	0,8	13	19	150
0:00:05	21	0,8	13	19	150
0:00:06	21	0,8	13	19	150
0:00:07	21	0,8	13	19	150
0:00:08	21	0,8	13	19	150
0:00:09	21	0,8	13	19	150
0:00:10	21	0,9	13	19	150
0:00:11	21	0,9	13	19	150
0:00:12	21	1,0	13	19	150
0:00:13	21	1,0	13	19	150
0:00:14	21	1,0	13	19	150
0:00:15	21	1,0	13	19	150
0:00:16	21	1,0	13	19	150
0:00:17	21	1,0	13	19	150
0:00:18	21	1,0	13	19	150
0:00:19	21	1,0	13	19	150
0:00:20	21	1,0	13	19	150
0:00:21	21	1,0	13	19	150
0:00:22	21	1,0	13	19	150
0:00:23	21	1,0	13	19	150
0:00:24	21	1,0	13	19	150
0:00:25	21	1,0	13	19	150
0:00:26	21	1,0	13	19	150
0:00:27	21	1,0	13	19	150
0:00:28	21	1,0	13	19	150
0:00:29	21	1,0	13	19	150
0:00:30	21	1,0	13	19	150
0:00:31	21	1,0	13	19	150
0:00:32	21	1,1	13	19	150
0:00:33	21	1,1	13	19	150
0:00:34	21	1,1	13	19	150
0:00:35	21	1,2	13	19	150
0:00:36	21	1,2	13	19	150
0:00:37	21	1,2	13	19	150
0:00:38	21	1,2	13	20	150
0:00:39	21	1,2	13	19	150
0:00:40	21	1,2	13	20	150
0:00:41	21	1,2	13	20	150
0:00:42	21	1,2	13	20	150
0:00:43	21	1,2	13	20	150
0:00:44	21	1,2	13	20	150
0:00:45	21	1,2	13	20	150
0:00:46	21	1,2	13	20	150
0:00:47	21	1,2	13	20	150
0:00:48	21	1,2	13	20	150
0:00:49	21	1,2	13	20	150
0:00:50	21	1,2	13	20	150
0:00:51	21	1,2	13	20	150
0:00:52	21	1,2	13	20	150
0:00:53	21	1,2	13	20	150
0:00:54	21	1,2	13	20	150
0:00:55	21	1,2	13	20	150
0:00:56	21	1,2	13	20	150
0:00:57	21	1,2	13	20	150
0:00:58	21	1,3	13	20	150
0:00:59	21	1,3	13	20	150
0:01:00	21	1,3	13	20	150
0:01:01	21	1,5	13	20	150
0:01:02	21	1,5	13	20	150
0:01:03	21	1,6	14	20	150
0:01:04	21	1,6	14	20	150
0:01:05	21	1,6	14	20	150
0:01:06	21	1,6	14	21	150
0:01:07	21	1,6	14	21	150
0:01:08	21	1,6	14	21	150
0:01:09	21	1,6	14	21	150
0:01:10	21	1,6	14	21	150
0:01:11	21	1,6	14	21	150
0:01:12	21	1,6	14	21	150
0:01:13	21	1,6	14	21	150
0:01:14	21	1,7	14	21	150
0:01:15	21	1,7	14	21	150
0:01:16	21	1,7	14	21	150
0:01:17	21	1,7	14	21	150
0:01:18	21	1,7	14	21	150
0:01:19	21	1,7	14	21	150
0:01:20	21	1,7	14	21	150
0:01:21	21	1,7	14	21	150
0:01:22	21	1,7	14	21	150
0:01:23	21	1,7	14	21	150
0:01:24	21	1,7	14	21	150
0:01:25	21	1,8	14	21	150
0:01:26	21	1,8	14	21	150
0:01:27	21	1,8	14	21	150
0:01:28	21	1,8	14	21	150
0:01:29	21	1,8	14	21	150
0:01:30	21	1,8	14	21	150
0:01:31	21	1,8	14	21	150
0:01:32	21	1,8	14	21	150
0:01:33	21	1,8	14	21	150
0:01:34	21	1,9	14	21	150
0:01:35	21	1,9	14	21	150
0:01:36	21	1,9	14	21	150
0:01:37	21	1,9	14	22	150
0:01:38	21	1,9	14	22	150
0:01:39	21	1,9	14	22	150
0:01:40	21	1,9	14	22	150
0:01:41	21	1,9	14	22	150
0:01:42	21	1,9	14	22	150
0:01:43	21	2,0	14	22	150
0:01:44	21	2,0	14	22	150
0:01:45	21	2,0	14	22	150
0:01:46	21	2,0	14	22	150
0:01:47	21	2,0	14	22	150
0:01:48	21	2,0	14	22	150
0:01:49	21	2,0	14	22	150
0:01:50	21	2,1	14	22	150
0:01:51	21	2,1	14	22	150
0:01:52	21	2,1	14	22	150
0:01:53	21	2,1	14	22	150
0:01:54	21	2,1	14	22	150
0:01:55	21	2,1	14	22	150
0:01:56	21	2,2	14	22	150
0:01:57	21	2,2	14	22	150
0:01:58	21	2,2	14	22	150
0:01:59	21	2,2	14	22	150
0:02:00	21	2,2	14	22	150
0:02:01	21	2,2	14	22	150
0:02:02	21	2,3	14	22	150
0:02:03	21	2,3	14	23	150
0:02:04	21	2,3	14	23	150
0:02:05	21	2,3	14	22	150
0:02:06	21	2,3	14	22	150
0:02:07	21	2,3	14	22	150
0:02:08	21	2,4	14	22	150
0:02:09	21	2,4	14	22	150
0:02:10	21	2,4	14	23	150
0:02:11	21	2,4	14	23	150
0:02:12	21	2,4	14	23	150
0:02:13	21	2,4	14	24	150
0:02:14	21	2,4	14	24	150
0:02:15	21	2,5	14	24	150
0:02:16	21	2,5	14	24	150
0:02:17	21	2,5	14	24	150
0:02:18	21	2,5	14	24	150
0:02:19	21	2,5	14	24	150
0:02:20	21	2,5	14	24	150
0:02:21	21	2,5	14	24	150
0:02:22	21	2,6	15	25	150
0:02:23	21	2,6	15	25	150
0:02:24	21	2,6	15	25	150
0:02:25	21	2,6	15	25	150
0:02:26	21	2,6	15	25	150
0:02:27	21	2,6	15	25	150
0:02:28	21	2,7	15	25	150
0:02:29	21	2,7	15	25	150
0:02:30	21	2,7	15	25	150
0:02:31	21	2,7	15	25	150
0:02:32	21	2,7	15	25	150
0:02:33	21	2,7	15	25	150
0:02:34	21	2,7	15	25	150
0:02:35	21	2,7	15	25	150
0:02:36	21	2,8	15	25	150
0:02:37	21	2,8	15	25	150
0:02:38	21	2,8	15	25	150
0:02:39	21	2,8	15	25	150
0:02:40	21	2,8	15	25	150
0:02:41	21	2,8	15	25	150
0:02:42	21	2,8	15	26	150
0:02:43	21	2,9	15	26	150
0:02:44	21	2,9	15	26	150
0:02:45	21	2,9	15	26	150
0:02:46	21	2,9	15	26	150
0:02:47	21	2,9	15	26	150
0:02:48	21	2,9	15	26	150
0:02:49	21	2,9	15	26	150
0:02:50	21	3,0	15	26	150
0:02:51	21	3,0	15	26	150
0:02:52	21	3,0	15	26	150
0:02:53	21	3,0	15	26	150
0:02:54	21	3,0	16	26	150
0:02:55	21	3,0	16	26	150
0:02:56	21	3,1	16	26	150
0:02:57	21	3,1	16	26	150
0:02:58	21	3,1	16	26	150
0:02:59	21	3,1	16	26	150
0:03:00	21	3,1	16	26	150
0:03:01	21	3,1	16	26	150
0:03:02	21	3,1	16	26	150
0:03:03	21	3,2	16	26	150
0:03:04	21	3,2	16	27	150
0:03:05	21	3,2	17	26	150
0:03:06	21	3,2	17	27	150
0:03:07	21	3,2	17	27	150
0:03:08	21	3,2	17	27	150
0:03:09	21	3,3	17	27	150
0:03:10	21	3,3	18	27	150
0:03:11	21	3,3	18	27	150
0:03:12	21	3,3	18	27	150
0:03:13	21	3,3	18	27	150
0:03:14	21	3,4	18	27	150
0:03:15	21	3,4	18	27	150
0:03:16	21	3,4	19	27	150
0:03:17	21	3,4	19	27	150
0:03:18	21	3,4	19	27	150
0:03:19	21	3,4	19	27	150
0:03:20	21	3,4	19	27	150
0:03:21	21	3,5	19	27	150
0:03:22	21	3,4	19	27	150
0:03:23	21	3,4	19	27	150
0:03:24	21	3,5	19	27	150
0:03:25	21	3,5	19	27	150
0:03:26	21	3,5	19	27	150
0:03:27	21	3,5	19	27	150
0:03:28	21	3,5	19	27	150
0:03:29	21	3,5	19	27	150
0:03:30	21	3,5	20	27	150
0:03:31	21	3,5	20	27	150
0:03:32	21	3,5	20	27	150
0:03:33	21	3,5	20	27	150
0:03:34	21	3,5	20	27	150
0:03:35	21	3,5	20	27	150
0:03:36	21	3,5	20	27	150
0:03:37	21	3,5	20	27	150
0:03:38	21	3,6	20	27	150
0:03:39	21	3,6	21	27	150
0:03:40	21	3,6	21	27	150
0:03:41	21	3,6	21	27	150
0:03:42	21	3,6	21	27	150
0:03:43	21	3,6	21	28	150
0:03:44	21	3,6	20	28	150
0:03:45	21	3,6	19	28	150
0:03:46	21	3,6	19	28	150
0:03:47	21	3,6	19	28	150
0:03:48	21	3,6	18	28	150
0:03:49	21	3,7	18	28	150
0:03:50	21	3,7	18	28	150
0:03:51	21	3,7	18	28	150
0:03:52	21	3,7	18	28	150
0:03:53	21	3,7	18	28	150
0:03:54	21	3,7	18	28	150
0:03:55	21	3,7	18	28	150
0:03:56	21	3,7	18	28	150
0:03:57	21	3,7	18	28	150
0:03:58	21	3,7	18	28	150
0:03:59	21	3,7	18	28	150
0:04:00	21	3,7	18	28	150
0:04:01	22	3,7	18	28	150
0:04:02	22	3,7	18	28	150
0:04:03	22	3,7	18	28	150
0:04:04	22	3,7	18	28	150
0:04:05	22	3,8	18	28	150
0:04:06	22	3,8	18	28	150
0:04:07	22	3,8	18	28	150
0:04:08	22	3,8	18	28	150
0:04:09	22	3,8	18	28	150
0:04:10	22	3,8	18	28	150
0:04:11	22	3,8	18	28	150
0:04:12	22	3,8	18	28	150
0:04:13	22	3,8	18	28	150
0:04:14	22	3,8	18	28	150
0:04:15	22	3,8	18	28	150
0:04:16	22	3,8	18	28	150
0:04:17	22	3,8	18	28	150
0:04:18	22	3,8	18	28	150
0:04:19	22	3,8	18	28	150
0:04:20	22	3,8	18	28	150
0:04:21	22	3,8	18	28	150
0:04:22	22	3,8	18	28	150
0:04:23	22	3,8	18	28	150
0:04:24	22	3,8	18	28	150
0:04:25	22	3,8	18	28	150
0:04:26	22	3,8	18	28	150
0:04:27	22	3,9	18	28	150
0:04:28	22	3,9	18	28	150
0:04:29	22	3,9	18	28	150
0:04:30	22	3,9	18	28	150
0:04:31	22	3,9	18	28	150
0:04:32	22	3,9	18	28	150
0:04:33	22	3,9	18	28	150
0:04:34	22	3,9	18	28	150
0:04:35	22	3,9	18	28	150
0:04:36	22	3,9	18	28	150
0:04:37	22	3,9	18	28	150
0:04:38	22	3,9	18	28	150
0:04:39	22	3,9	18	28	150
0:04:40	22	3,9	18	28	150
0:04:41	22	3,9	18	28	150
0:04:42	22	3,9	18	28	150
0:04:43	22	3,9	18	28	150
0:04:44	22	3,9	18	28	150
0:04:45	22	3,9	18	28	150
0:04:46	22	3,9	18	28	150
0:04:47	22	3,9	18	28	150
0:04:48	22	3,9	18	28	150
0:04:49	22	3,9	18	28	150
0:04:50	22	3,9	18	28	150
0:04:51	22	3,9	18	28	150
0:04:52	22	3,9	18	28	150
0:04:53	22	3,9	19	28	150
0:04:54	22	3,9	19	28	150
0:04:55	22	3,9	19	28	150
0:04:56	22	3,9	19	28	150
0:04:57	22	3,9	19	28	150
0:04:58	22	3,9	19	28	150
0:04:59	22	3,9	19	28	150
0:05:00	22	3,9	19	28	150
0:05:01	22	4,0	19	28	150
0:05:02	22	4,0	19	28	150
0:05:03	22	4,0	19	28	150
0:05:04	22	4,0	19	28	150
0:05:05	22	4,0	19	28	150
0:05:06	22	4,0	19	28	150
0:05:07	22	4,0	20	28	150
0:05:08	22	4,0	20	28	150
0:05:09	22	4,0	20	28	150
0:05:10	22	4,0	20	28	150
0:05:11	22	4,0	21	28	150
0:05:12	22	4,0	21	28	150
0:05:13	22	4,0	25	28	150
0:05:14	22	4,0	25	28	150
0:05:15	22	4,0	24	28	150
0:05:16	22	4,0	25	28	150
0:05:17	22	4,0	24	28	150
0:05:18	22	4,0	23	28	150
0:05:19	22	4,0	22	28	150
0:05:20	22	4,0	21	28	150
0:05:21	23	4,0	21	28	150
0:05:22	23	4,0	21	28	150
0:05:23	23	4,0	21	28	150
0:05:24	23	4,0	20	28	150
0:05:25	23	4,0	20	28	150
0:05:26	23	4,0	20	28	150
0:05:27	23	4,0	20	28	150
0:05:28	23	4,0	20	28	150
0:05:29	23	4,0	20	28	150
0:05:30	23	4,0	20	28	150
0:05:31	23	4,0	20	28	150
0:05:32	23	4,0	20	28	150
0:05:33	23	4,0	20	28	150
0:05:34	23	4,0	20	28	150
0:05:35	23	4,1	20	28	150
0:05:36	23	4,1	20	28	150
0:05:37	23	4,1	20	28	150
0:05:38	23	4,1	20	28	150
0:05:39	23	4,1	20	28	150
0:05:40	23	4,1	20	28	150
0:05:41	23	4,1	20	28	150
0:05:42	23	4,1	19	28	150
0:05:43	23	4,1	19	28	150
0:05:44	23	4,1	19	28	150
0:05:45	23	4,1	19	28	150
0:05:46	23	4,1	19	28	150
0:05:47	23	4,1	19	28	150
0:05:48	23	4,1	19	28	150
0:05:49	23	4,1	19	28	150
0:05:50	23	4,1	19	28	150
0:05:51	23	4,1	19	28	150
0:05:52	23	4,1	19	28	150
0:05:53	23	4,1	19	28	150
0:05:54	23	4,1	19	28	150
0:05:55	23	4,1	19	28	150
0:05:56	23	4,1	19	28	150
0:05:57	23	4,1	19	28	150
0:05:58	23	4,1	19	28	150
0:05:59	23	4,1	19	28	150
0:06:00	23	4,1	19	28	150
0:06:01	23	4,2	19	28	150
0:06:02	23	4,2	19	28	150
0:06:03	23	4,2	19	28	150
0:06:04	23	4,2	19	28	150
0:06:05	23	4,2	19	28	150
0:06:06	23	4,2	19	28	150
0:06:07	23	4,2	19	28	150
0:06:08	23	4,2	19	28	150
0:06:09	23	4,2	19	28	150
0:06:10	23	4,2	18	28	150
0:06:11	23	4,2	18	28	150
0:06:12	23	4,2	18	28	150
0:06:13	23	4,2	18	28	150
0:06:14	23	4,2	18	28	150
0:06:15	23	4,2	18	28	150
0:06:16	23	4,2	18	28	150
0:06:17	23	4,2	18	28	150
0:06:18	23	4,2	18	28	150
0:06:19	23	4,2	18	28	150
0:06:20	23	4,2	18	28	150
0:06:21	23	4,2	18	28	150
0:06:22	23	4,3	18	28	150
0:06:23	23	4,3	18	28	150
0:06:24	23	4,3	18	28	150
0:06:25	23	4,3	18	28	150
0:06:26	23	4,3	17	28	150
0:06:27	23	4,3	17	28	150
0:06:28	23	4,3	17	28	150
0:06:29	23	4,3	17	28	150
0:06:30	23	4,3	17	28	150
0:06:31	23	4,3	17	28	150
0:06:32	23	4,3	17	28	150
0:06:33	23	4,3	17	28	150
0:06:34	23	4,3	17	28	150
0:06:35	23	4,3	17	28	150
0:06:36	23	4,3	17	28	150
0:06:37	23	4,3	17	28	150
0:06:38	23	4,3	17	28	150
0:06:39	23	4,3	17	28	150
0:06:40	23	4,4	17	28	150
0:06:41	23	4,4	17	28	150
0:06:42	23	4,4	17	29	150
0:06:43	23	4,4	17	28	150
0:06:44	23	4,4	17	29	150
0:06:45	23	4,4	17	29	150
0:06:46	23	4,4	17	29	150
0:06:47	23	4,4	17	29	150
0:06:48	23	4,4	17	29	150
0:06:49	23	4,4	17	29	150
0:06:50	23	4,4	17	29	150
0:06:51	24	4,4	17	29	150
0:06:52	24	4,4	17	29	150
0:06:53	24	4,4	17	29	150
0:06:54	24	4,4	17	29	150
0:06:55	24	4,4	17	29	150
0:06:56	24	4,4	17	29	150
0:06:57	24	4,5	17	29	150
0:06:58	24	4,5	17	29	150
0:06:59	24	4,5	17	29	150
0:07:00	24	4,5	17	29	150
0:07:01	24	4,5	17	29	150
0:07:02	24	4,5	17	29	150
0:07:03	24	4,5	17	29	150
0:07:04	24	4,5	17	29	150
0:07:05	24	4,5	17	29	150
0:07:06	24	4,5	17	29	150
0:07:07	24	4,5	17	29	150
0:07:08	24	4,5	17	29	150
0:07:09	24	4,5	17	29	150
0:07:10	24	4,5	17	29	150
0:07:11	24	4,5	17	29	150
0:07:12	24	4,5	17	29	150
0:07:13	24	4,5	17	29	150
0:07:14	24	4,6	17	29	150
0:07:15	24	4,6	17	29	150
0:07:16	24	4,6	17	29	150
0:07:17	24	4,6	17	29	150
0:07:18	24	4,6	17	29	150
0:07:19	24	4,6	17	29	150
0:07:20	24	4,6	17	29	150
0:07:21	24	4,6	17	29	150
0:07:22	24	4,6	17	29	150
0:07:23	24	4,6	17	29	150
0:07:24	24	4,6	17	29	150
0:07:25	24	4,6	17	29	150
0:07:26	24	4,6	17	29	150
0:07:27	24	4,6	17	29	150
0:07:28	24	4,6	16	29	150
0:07:29	24	4,6	16	29	150
0:07:30	24	4,6	16	29	150
0:07:31	24	4,6	16	29	150
0:07:32	24	4,7	16	29	150
0:07:33	24	4,7	16	29	150
0:07:34	24	4,7	16	29	150
0:07:35	24	4,7	16	29	150
0:07:36	24	4,7	16	29	150
0:07:37	24	4,7	16	29	150
0:07:38	24	4,7	16	29	150
0:07:39	24	4,7	16	29	150
0:07:40	24	4,7	16	29	150
0:07:41	24	4,7	16	29	150
0:07:42	24	4,7	17	29	150
0:07:43	24	4,7	17	29	150
0:07:44	24	4,7	17	29	150
0:07:45	24	4,7	16	29	150
0:07:46	24	4,7	16	29	150
0:07:47	24	4,7	16	29	150
0:07:48	24	4,8	17	29	150
0:07:49	24	4,8	17	29	150
0:07:50	24	4,8	17	29	150
0:07:51	24	4,8	17	29	150
0:07:52	24	4,8	17	29	150
0:07:53	24	4,8	17	29	150
0:07:54	24	4,8	17	29	150
0:07:55	24	4,8	17	29	150
0:07:56	24	4,8	17	29	150
0:07:57	24	4,8	16	29	150
0:07:58	24	4,8	16	29	150
0:07:59	24	4,8	16	29	150
0:08:00	24	4,8	16	29	150
0:08:01	24	4,9	16	29	150
0:08:02	24	4,9	16	29	150
0:08:03	24	4,9	16	29	150
0:08:04	24	4,9	16	29	150
0:08:05	24	4,9	16	29	150
0:08:06	24	4,9	16	29	150
0:08:07	24	4,9	16	29	150
0:08:08	24	4,9	16	29	150
0:08:09	24	4,9	16	29	150
0:08:10	24	4,9	16	29	150
0:08:11	24	5,0	16	29	150
0:08:12	24	5,0	16	29	150
0:08:13	24	5,0	16	29	150
0:08:14	24	5,0	16	30	150
0:08:15	24	5,0	16	30	150
0:08:16	24	5,0	16	30	150
0:08:17	24	5,0	16	29	150
0:08:18	24	5,0	16	30	150
0:08:19	24	5,0	16	30	150
0:08:20	24	5,0	16	30	150
0:08:21	24	5,0	16	30	150
0:08:22	24	5,0	16	30	150
0:08:23	24	5,1	16	30	150
0:08:24	24	5,1	16	30	150
0:08:25	24	5,1	16	30	150
0:08:26	24	5,1	16	30	150
0:08:27	24	5,1	16	30	150
0:08:28	25	5,1	16	30	150
0:08:29	25	5,1	16	30	150
0:08:30	25	5,1	16	30	150
0:08:31	25	5,1	16	30	150
0:08:32	25	5,1	16	30	150
0:08:33	25	5,1	16	30	150
0:08:34	25	5,1	16	30	150
0:08:35	25	5,2	16	30	150
0:08:36	25	5,2	16	30	150
0:08:37	25	5,2	16	30	150
0:08:38	25	5,2	16	30	150
0:08:39	25	5,2	16	30	150
0:08:40	25	5,2	16	30	150
0:08:41	25	5,2	16	30	150
0:08:42	25	5,2	16	30	150
0:08:43	25	5,2	16	30	150
0:08:44	25	5,2	16	30	150
0:08:45	25	5,2	16	30	150
0:08:46	25	5,2	16	30	150
0:08:47	25	5,2	16	30	150
0:08:48	25	5,2	16	30	150
0:08:49	25	5,2	16	30	150
0:08:50	25	5,2	16	30	150
0:08:51	25	5,2	16	30	150
0:08:52	25	5,2	16	30	150
0:08:53	25	5,3	16	30	150
0:08:54	25	5,3	16	30	150
0:08:55	25	5,3	16	30	150
0:08:56	25	5,3	16	30	150
0:08:57	25	5,3	16	30	150
0:08:58	25	5,3	16	30	150
0:08:59	25	5,3	16	30	150
0:09:00	25	5,3	16	30	150
0:09:01	25	5,3	16	30	150
0:09:02	25	5,3	16	30	150
0:09:03	25	5,3	16	30	150
0:09:04	25	5,3	16	30	150
0:09:05	25	5,3	16	30	150
0:09:06	25	5,3	16	30	150
0:09:07	25	5,3	16	30	150
0:09:08	25	5,3	16	30	150
0:09:09	25	5,3	16	30	150
0:09:10	25	5,3	16	30	150
0:09:11	25	5,3	16	30	150
0:09:12	25	5,3	16	30	150
0:09:13	25	5,3	16	30	150
0:09:14	25	5,4	16	30	150
0:09:15	25	5,4	16	30	150
0:09:16	25	5,4	16	30	150
0:09:17	25	5,4	16	30	150
0:09:18	25	5,4	16	30	150
0:09:19	25	5,4	16	30	150
0:09:20	25	5,4	16	30	150
0:09:21	25	5,4	16	30	150
0:09:22	25	5,4	16	30	150
0:09:23	25	5,4	16	30	150
0:09:24	25	5,4	16	30	150
0:09:25	25	5,4	16	30	150
0:09:26	25	5,4	16	30	150
0:09:27	25	5,4	16	30	150
0:09:28	25	5,4	16	30	150
0:09:29	25	5,4	16	30	150
0:09:30	25	5,4	16	30	150
0:09:31	25	5,5	16	30	150
0:09:32	25	5,5	16	30	150
0:09:33	25	5,5	16	30	150
0:09:34	25	5,5	16	30	150
0:09:35	25	5,5	16	30	150
0:09:36	25	5,5	16	30	150
0:09:37	25	5,5	16	31	150
0:09:38	25	5,5	16	30	150
0:09:39	25	5,5	16	31	150
0:09:40	25	5,5	16	30	150
0:09:41	25	5,5	16	30	150
0:09:42	25	5,5	16	30	150
0:09:43	25	5,5	16	30	150
0:09:44	25	5,5	16	30	150
0:09:45	25	5,5	16	30	150
0:09:46	25	5,5	16	30	150
0:09:47	25	5,5	16	30	150
0:09:48	25	5,5	16	30	150
0:09:49	25	5,5	16	30	150
0:09:50	25	5,5	16	30	150
0:09:51	25	5,5	16	30	150
0:09:52	25	5,5	16	30	150
0:09:53	25	5,5	16	30	150
0:09:54	25	5,6	16	30	150
0:09:55	25	5,6	16	31	150
0:09:56	25	5,6	16	31	150
0:09:57	25	5,6	16	30	150
0:09:58	25	5,6	16	30	150
0:09:59	25	5,6	16	30	150
0:10:00	25	5,6	16	30	150
0:10:01	25	5,6	16	31	150
0:10:02	25	5,6	16	30	150
0:10:03	26	5,7	16	30	150
0:10:04	26	5,9	16	30	150
0:10:05	26	6,0	16	30	150
0:10:06	26	6,0	16	30	150
0:10:07	26	6,0	16	30	150
0:10:08	26	6,0	16	30	150
0:10:09	26	6,0	16	31	150
0:10:10	26	6,0	16	31	150
0:10:11	26	6,1	16	30	150
0:10:12	26	6,1	16	31	150
0:10:13	26	6,1	16	31	150
0:10:14	26	6,1	16	31	150
0:10:15	26	6,1	16	31	150
0:10:16	26	6,1	16	31	150
0:10:17	26	6,1	16	31	150
0:10:18	26	6,1	16	30	150
0:10:19	26	6,1	16	30	150
0:10:20	26	6,1	16	31	150
0:10:21	26	6,1	16	30	150
0:10:22	26	6,1	16	30	150
0:10:23	26	6,1	16	30	150
0:10:24	26	6,1	16	30	150
0:10:25	26	6,1	16	30	150
0:10:26	26	6,1	16	30	150
0:10:27	26	6,1	16	31	150
0:10:28	26	6,1	16	31	150
0:10:29	26	6,1	16	31	150
0:10:30	26	6,1	16	31	150
0:10:31	26	6,1	16	31	150
0:10:32	26	6,1	16	31	150
0:10:33	26	6,1	16	31	150
0:10:34	26	6,1	16	31	150
0:10:35	26	6,1	16	31	150
0:10:36	26	6,2	16	31	150
0:10:37	26	6,2	16	31	150
0:10:38	26	6,2	16	31	150
0:10:39	26	6,2	16	31	150
0:10:40	26	6,2	16	31	150
0:10:41	26	6,2	16	31	150
0:10:42	26	6,2	16	31	150
0:10:43	26	6,2	16	31	150
0:10:44	26	6,2	16	31	150
0:10:45	26	6,2	16	31	150
0:10:46	26	6,2	16	31	150
0:10:47	26	6,2	16	31	150
0:10:48	26	6,2	16	31	150
0:10:49	26	6,2	16	31	150
0:10:50	26	6,2	16	31	150
0:10:51	26	6,2	16	31	150
0:10:52	26	6,2	16	31	150
0:10:53	26	6,2	16	31	150
0:10:54	26	6,2	16	31	150
0:10:55	26	6,3	16	31	150
0:10:56	26	6,3	16	31	150
0:10:57	26	6,3	16	31	150
0:10:58	26	6,3	16	31	150
0:10:59	26	6,3	16	31	150
0:11:00	26	6,3	16	31	150
0:11:01	26	6,3	16	31	150
0:11:02	26	6,3	16	31	150
0:11:03	26	6,3	16	31	150
0:11:04	26	6,3	16	31	150
0:11:05	26	6,3	16	31	150
0:11:06	26	6,3	16	31	150
0:11:07	26	6,3	16	31	150
0:11:08	26	6,3	16	31	150
0:11:09	26	6,3	16	31	150
0:11:10	26	6,3	16	31	150
0:11:11	26	6,3	16	31	150
0:11:12	26	6,3	16	31	150
0:11:13	26	6,3	16	31	150
0:11:14	26	6,3	16	31	150
0:11:15	26	6,4	16	31	150
0:11:16	26	6,4	16	31	150
0:11:17	26	6,4	16	31	150
0:11:18	26	6,4	16	31	150
0:11:19	26	6,4	16	31	150
0:11:20	26	6,4	16	31	150
0:11:21	26	6,4	16	31	150
0:11:22	26	6,4	16	31	150
0:11:23	26	6,4	16	31	150
0:11:24	26	6,4	16	31	150
0:11:25	26	6,4	16	31	150
0:11:26	26	6,4	16	31	150
0:11:27	26	6,4	16	31	150
0:11:28	26	6,4	16	31	150
0:11:29	26	6,4	16	31	150
0:11:30	26	6,4	16	31	150
0:11:31	26	6,5	16	31	150
0:11:32	26	6,5	16	31	150
0:11:33	26	6,5	16	31	150
0:11:34	26	6,5	16	31	150
0:11:35	26	6,5	16	31	150
0:11:36	26	6,5	16	31	150
0:11:37	26	6,5	16	31	150
0:11:38	26	6,5	16	31	150
0:11:39	26	6,5	16	31	150
0:11:40	26	6,5	16	31	150
0:11:41	27	6,5	16	31	150
0:11:42	26	6,5	16	31	150
0:11:43	27	6,5	16	31	150
0:11:44	27	6,5	16	31	150
0:11:45	27	6,5	16	31	150
0:11:46	27	6,5	16	31	150
0:11:47	27	6,5	16	31	150
0:11:48	27	6,5	16	31	150
0:11:49	27	6,5	16	31	150
0:11:50	27	6,6	16	31	150
0:11:51	27	6,6	16	31	150
0:11:52	27	6,6	16	31	150
0:11:53	27	6,6	16	31	150
0:11:54	27	6,6	16	31	150
0:11:55	27	6,6	16	31	150
0:11:56	27	6,6	16	31	150
0:11:57	27	6,6	16	31	150
0:11:58	27	6,6	16	31	150
0:11:59	27	6,6	16	31	150
0:12:00	27	6,6	16	31	150
0:12:01	27	6,6	16	31	150
0:12:02	27	6,6	16	31	150
0:12:03	27	6,6	16	31	150
0:12:04	27	6,6	16	31	150
0:12:05	27	6,6	16	31	150
0:12:06	27	6,6	16	31	150
0:12:07	27	6,7	16	31	150
0:12:08	27	6,7	16	31	150
0:12:09	27	6,7	16	31	150
0:12:10	27	6,7	16	31	150
0:12:11	27	6,7	16	32	150
0:12:12	27	6,7	16	32	150
0:12:13	27	6,7	16	32	150
0:12:14	27	6,7	16	31	150
0:12:15	27	6,7	16	31	150
0:12:16	27	6,7	16	31	150
0:12:17	27	6,7	16	31	150
0:12:18	27	6,7	16	31	150
0:12:19	27	6,7	16	31	150
0:12:20	27	6,7	16	32	150
0:12:21	27	6,7	16	31	150
0:12:22	27	6,7	16	31	150
0:12:23	27	6,7	16	32	150
0:12:24	27	6,8	16	32	150
0:12:25	27	6,8	16	31	150
0:12:26	27	6,8	16	32	150
0:12:27	27	6,8	16	31	150
0:12:28	27	6,9	16	32	150
0:12:29	27	6,9	16	31	150
0:12:30	27	6,9	16	32	150
0:12:31	27	6,9	16	32	150
0:12:32	27	6,9	16	32	150
0:12:33	27	6,9	16	32	150
0:12:34	27	6,9	16	32	150
0:12:35	27	6,9	16	32	150
0:12:36	27	6,9	16	32	150
0:12:37	27	6,9	16	32	150
0:12:38	27	7,0	16	32	150
0:12:39	27	7,0	16	32	150
0:12:40	27	7,0	16	32	150
0:12:41	27	7,0	16	32	150
0:12:42	27	7,0	16	32	150
0:12:43	27	7,0	16	32	150
0:12:44	27	7,0	16	32	150
0:12:45	27	7,0	16	32	150
0:12:46	27	7,0	16	32	150
0:12:47	27	7,0	16	32	150
0:12:48	27	7,0	16	32	150
0:12:49	27	7,0	16	32	150
0:12:50	27	7,0	16	32	150
0:12:51	27	7,0	16	32	150
0:12:52	27	7,0	16	32	150
0:12:53	27	7,1	16	32	150
0:12:54	27	7,1	16	32	150
0:12:55	27	7,1	16	32	150
0:12:56	27	7,1	16	32	150
0:12:57	27	7,1	16	32	150
0:12:58	27	7,1	16	32	150
0:12:59	27	7,1	16	32	150
0:13:00	27	7,1	16	32	150
0:13:01	27	7,1	16	32	150
0:13:02	27	7,1	16	32	150
0:13:03	27	7,1	16	32	150
0:13:04	27	7,1	16	32	150
0:13:05	27	7,1	16	32	150
0:13:06	27	7,1	16	32	150
0:13:07	27	7,1	16	32	150
0:13:08	27	7,1	16	32	150
0:13:09	27	7,1	16	32	150
0:13:10	27	7,2	16	32	150
0:13:11	27	7,2	16	32	150
0:13:12	27	7,2	16	32	150
0:13:13	27	7,2	16	32	150
0:13:14	27	7,2	16	32	150
0:13:15	27	7,2	16	32	150
0:13:16	27	7,2	16	32	150
0:13:17	27	7,2	16	32	150
0:13:18	27	7,2	16	32	150
0:13:19	27	7,2	16	32	150
0:13:20	27	7,2	16	32	150
0:13:21	27	7,2	16	32	150
0:13:22	27	7,2	16	32	150
0:13:23	27	7,2	16	32	150
0:13:24	27	7,2	16	32	150
0:13:25	27	7,3	16	32	150
0:13:26	27	7,3	16	32	150
0:13:27	28	7,3	16	32	150
0:13:28	28	7,3	16	32	150
0:13:29	28	7,3	16	32	150
0:13:30	28	7,3	16	32	150
0:13:31	28	7,3	16	32	150
0:13:32	28	7,3	16	32	150
0:13:33	28	7,3	16	32	150
0:13:34	28	7,3	16	32	150
0:13:35	28	7,3	16	32	150
0:13:36	28	7,3	16	32	150
0:13:37	28	7,3	16	32	150
0:13:38	28	7,3	16	32	150
0:13:39	28	7,3	16	32	150
0:13:40	28	7,4	16	32	150
0:13:41	28	7,4	16	32	150
0:13:42	28	7,4	16	32	150
0:13:43	28	7,4	16	32	150
0:13:44	28	7,4	16	32	150
0:13:45	28	7,7	16	32	150
0:13:46	28	7,8	16	32	150
0:13:47	28	7,9	16	32	150
0:13:48	28	7,9	16	32	150
0:13:49	28	7,9	16	32	150
0:13:50	28	7,9	16	32	150
0:13:51	28	7,9	16	32	150
0:13:52	28	7,9	16	32	150
0:13:53	28	7,9	16	32	150
0:13:54	28	7,9	16	32	150
0:13:55	28	7,9	16	32	150
0:13:56	28	7,9	16	33	150
0:13:57	28	7,9	16	32	150
0:13:58	28	7,9	16	32	150
0:13:59	28	7,9	16	32	150
0:14:00	28	8,0	16	32	150
0:14:01	28	8,0	16	32	150
0:14:02	28	8,0	16	32	150
0:14:03	28	8,0	16	32	150
0:14:04	28	8,0	16	32	150
0:14:05	28	8,0	16	32	150
0:14:06	28	8,0	16	32	150
0:14:07	28	8,0	16	32	150
0:14:08	28	8,0	16	33	150
0:14:09	28	8,0	16	33	150
0:14:10	28	8,0	16	33	150
0:14:11	28	8,0	16	32	150
0:14:12	28	8,0	16	33	150
0:14:13	28	8,0	16	32	150
0:14:14	28	8,0	16	33	150
0:14:15	28	8,0	16	32	150
0:14:16	28	8,0	16	33	150
0:14:17	28	8,0	16	33	150
0:14:18	28	8,0	16	33	150
0:14:19	28	8,1	16	32	150
0:14:20	28	8,1	16	33	150
0:14:21	28	8,1	16	33	150
0:14:22	28	8,1	16	33	150
0:14:23	28	8,1	16	33	150
0:14:24	28	8,1	16	32	150
0:14:25	28	8,1	16	33	150
0:14:26	28	8,1	16	33	150
0:14:27	28	8,1	16	33	150
0:14:28	28	8,1	16	33	150
0:14:29	28	8,1	16	33	150
0:14:30	28	8,1	16	32	150
0:14:31	28	8,1	16	33	150
0:14:32	28	8,1	16	33	150
0:14:33	28	8,1	16	33	150
0:14:34	28	8,1	16	33	150
0:14:35	28	8,1	16	33	150
0:14:36	28	8,1	16	33	150
0:14:37	28	8,2	16	33	150
0:14:38	28	8,2	16	33	150
0:14:39	28	8,2	16	33	150
0:14:40	28	8,2	16	33	150
0:14:41	28	8,2	16	33	150
0:14:42	28	8,2	16	33	150
0:14:43	28	8,2	16	33	150
0:14:44	28	8,2	16	33	150
0:14:45	28	8,2	16	33	150
0:14:46	28	8,2	16	33	150
0:14:47	28	8,2	16	33	150
0:14:48	28	8,2	16	33	150
0:14:49	28	8,2	16	33	150
0:14:50	28	8,2	16	33	150
0:14:51	28	8,2	16	33	150
0:14:52	28	8,2	16	33	150
0:14:53	28	8,2	16	33	150
0:14:54	28	8,3	16	33	150
0:14:55	28	8,3	16	33	150
0:14:56	28	8,3	16	33	150
0:14:57	28	8,3	16	33	150
0:14:58	28	8,3	16	33	150
0:14:59	28	8,3	16	33	150
0:15:00	28	8,3	16	33	150
0:15:01	28	8,3	16	33	150
0:15:02	28	8,3	16	33	150
0:15:03	28	8,3	16	33	150
0:15:04	28	8,3	16	33	150
0:15:05	28	8,3	16	33	150
0:15:06	28	8,3	16	33	150
0:15:07	28	8,3	16	33	150
0:15:08	28	8,3	16	33	150
0:15:09	28	8,4	16	33	150
0:15:10	28	8,4	16	33	150
0:15:11	29	8,4	16	33	150
0:15:12	28	8,4	16	33	150
0:15:13	28	8,4	16	33	150
0:15:14	29	8,4	16	33	150
0:15:15	29	8,4	16	33	150
0:15:16	29	8,4	16	33	150
0:15:17	29	8,4	16	33	150
0:15:18	29	8,4	16	33	150
0:15:19	29	8,4	16	33	150
0:15:20	29	8,4	16	33	150
0:15:21	29	8,4	16	33	150
0:15:22	29	8,4	16	33	150
0:15:23	29	8,4	16	33	150
0:15:24	29	8,4	16	33	150
0:15:25	29	8,5	16	33	150
0:15:26	29	8,5	16	33	150
0:15:27	29	8,5	16	33	150
0:15:28	29	8,5	16	33	150
0:15:29	29	8,5	16	33	150
0:15:30	29	8,5	16	33	150
0:15:31	29	8,5	16	33	150
0:15:32	29	8,5	16	33	150
0:15:33	29	8,5	16	33	150
0:15:34	29	8,5	16	33	150
0:15:35	29	8,5	16	33	150
0:15:36	29	8,5	16	33	150
0:15:37	29	8,5	16	33	150
0:15:38	29	8,5	17	33	150
0:15:39	29	8,5	16	33	150
0:15:40	29	8,5	16	33	150
0:15:41	29	8,6	16	33	150
0:15:42	29	8,6	16	33	150
0:15:43	29	8,6	16	33	150
0:15:44	29	8,6	16	33	150
0:15:45	29	8,6	17	33	150
0:15:46	29	8,6	16	33	150
0:15:47	29	8,6	16	33	150
0:15:48	29	8,6	16	33	150
0:15:49	29	8,6	16	33	150
0:15:50	29	8,6	16	33	150
0:15:51	29	8,6	16	33	150
0:15:52	29	8,6	17	33	150
0:15:53	29	8,6	16	33	150
0:15:54	29	8,6	16	33	150
0:15:55	29	8,6	17	33	150
0:15:56	29	8,6	17	33	150
0:15:57	29	8,7	16	34	150
0:15:58	29	8,7	16	33	150
0:15:59	29	8,7	16	33	150
0:16:00	29	8,7	16	33	150
0:16:01	29	8,7	16	33	150
0:16:02	29	8,7	17	33	150
0:16:03	29	8,7	16	33	150
0:16:04	29	8,7	17	33	150
0:16:05	29	8,7	17	33	150
0:16:06	29	8,7	17	33	150
0:16:07	29	8,7	17	33	150
0:16:08	29	8,7	17	34	150
0:16:09	29	8,7	17	33	150
0:16:10	29	8,7	17	34	150
0:16:11	29	8,7	17	33	150
0:16:12	29	8,7	17	33	150
0:16:13	29	8,8	17	34	150
0:16:14	29	8,8	17	33	150
0:16:15	29	8,8	17	34	150
0:16:16	29	8,8	17	33	150
0:16:17	29	8,8	17	34	150
0:16:18	29	8,8	17	34	150
0:16:19	29	8,8	17	34	150
0:16:20	29	8,8	17	33	150
0:16:21	29	8,8	17	34	150
0:16:22	29	8,8	17	34	150
0:16:23	29	8,8	17	33	150
0:16:24	29	8,8	17	34	150
0:16:25	29	8,8	17	34	150
0:16:26	29	8,8	17	34	150
0:16:27	29	8,9	17	34	150
0:16:28	29	8,9	17	34	150
0:16:29	29	8,9	17	34	150
0:16:30	29	8,9	17	34	150
0:16:31	29	8,9	17	34	150
0:16:32	29	8,9	17	34	150
0:16:33	29	8,9	17	34	150
0:16:34	29	8,9	17	34	150
0:16:35	29	8,9	17	34	150
0:16:36	29	8,9	17	34	150
0:16:37	29	8,9	17	34	150
0:16:38	29	8,9	17	34	150
0:16:39	29	8,9	17	34	150
0:16:40	29	8,9	17	34	150
0:16:41	29	8,9	17	34	150
0:16:42	29	8,9	17	34	150
0:16:43	29	8,9	17	34	150
0:16:44	29	9,0	17	34	150
0:16:45	29	9,0	17	34	150
0:16:46	29	9,0	17	34	150
0:16:47	29	9,0	17	34	150
0:16:48	29	9,0	17	34	150
0:16:49	29	9,0	17	34	150
0:16:50	29	9,0	17	34	150
0:16:51	29	9,0	17	34	150
0:16:52	29	9,0	17	34	150
0:16:53	29	9,0	17	34	150
0:16:54	29	9,0	17	34	150
0:16:55	29	9,0	17	34	150
0:16:56	29	9,0	17	34	150
0:16:57	29	9,0	17	34	150
0:16:58	30	9,1	17	34	150
0:16:59	30	9,1	17	34	150
0:17:00	30	9,1	17	34	150
0:17:01	30	9,1	17	34	150
0:17:02	30	9,1	17	34	150
0:17:03	30	9,1	17	34	150
0:17:04	30	9,1	17	34	150
0:17:05	30	9,1	17	34	150
0:17:06	30	9,1	17	34	150
0:17:07	30	9,1	17	34	150
0:17:08	30	9,1	17	34	150
0:17:09	30	9,1	17	34	150
0:17:10	30	9,1	17	34	150
0:17:11	30	9,1	17	34	150
0:17:12	30	9,1	17	34	150
0:17:13	30	9,2	17	34	150
0:17:14	30	9,2	17	34	150
0:17:15	30	9,2	17	34	150
0:17:16	30	9,2	17	34	150
0:17:17	30	9,2	17	34	150
0:17:18	30	9,2	17	34	150
0:17:19	30	9,2	17	34	150
0:17:20	30	9,2	17	34	150
0:17:21	30	9,2	17	34	150
0:17:22	30	9,2	17	34	150
0:17:23	30	9,2	17	34	150
0:17:24	30	9,2	17	34	150
0:17:25	30	9,2	17	34	150
0:17:26	30	9,2	17	34	150
0:17:27	30	9,3	17	34	150
0:17:28	30	9,3	17	34	150
0:17:29	30	9,3	17	34	150
0:17:30	30	9,3	17	34	150
0:17:31	30	9,3	17	34	150
0:17:32	30	9,3	17	34	150
0:17:33	30	9,3	17	34	150
0:17:34	30	9,3	17	34	150
0:17:35	30	9,3	17	34	150
0:17:36	30	9,3	17	34	150
0:17:37	30	9,3	17	34	150
0:17:38	30	9,3	17	34	150
0:17:39	30	9,3	17	34	150
0:17:40	30	9,3	17	34	150
0:17:41	30	9,4	17	34	150
0:17:42	30	9,4	17	34	150
0:17:43	30	9,4	17	34	150
0:17:44	30	9,4	17	34	150
0:17:45	30	9,4	18	34	150
0:17:46	30	9,4	18	34	150
0:17:47	30	9,4	18	34	150
0:17:48	30	9,4	18	34	150
0:17:49	30	9,4	18	34	150
0:17:50	30	9,4	18	34	150
0:17:51	30	9,4	18	34	150
0:17:52	30	9,4	18	34	150
0:17:53	30	9,4	18	34	150
0:17:54	30	9,4	18	34	150
0:17:55	30	9,4	18	34	150
0:17:56	30	9,4	18	34	150
0:17:57	30	9,4	18	34	150
0:17:58	30	9,5	18	35	150
0:17:59	30	9,5	18	34	150
0:18:00	30	9,5	18	34	150
0:18:01	30	9,5	18	35	150
0:18:02	30	9,5	18	34	150
0:18:03	30	9,5	18	34	150
0:18:04	30	9,5	19	34	150
0:18:05	30	9,5	19	35	150
0:18:06	30	9,5	20	34	150
0:18:07	30	9,5	20	34	150
0:18:08	30	9,5	20	34	150
0:18:09	30	9,5	20	35	150
0:18:10	30	9,5	20	34	150
0:18:11	30	9,5	20	35	150
0:18:12	30	9,5	20	34	150
0:18:13	30	9,6	20	35	150
0:18:14	30	9,6	20	35	150
0:18:15	30	9,6	20	34	150
0:18:16	30	9,6	20	35	150
0:18:17	30	9,6	20	35	150
0:18:18	30	9,6	20	35	150
0:18:19	30	9,6	20	35	150
0:18:20	30	9,6	20	35	150
0:18:21	30	9,6	20	35	150
0:18:22	30	9,6	20	35	150
0:18:23	30	9,6	20	35	150
0:18:24	30	9,6	20	35	150
0:18:25	30	9,6	20	35	150
0:18:26	30	9,7	20	35	150
0:18:27	30	9,7	20	35	150
0:18:28	30	9,7	20	35	150
0:18:29	30	9,7	20	35	150
0:18:30	30	9,7	20	35	150
0:18:31	30	9,7	20	35	150
0:18:32	30	9,7	20	35	150
0:18:33	30	9,7	20	35	150
0:18:34	30	9,7	19	35	150
0:18:35	30	9,7	19	35	150
0:18:36	30	9,8	19	35	150
0:18:37	30	9,8	20	35	150
0:18:38	30	9,8	20	35	150
0:18:39	30	9,8	20	35	150
0:18:40	30	9,8	20	35	150
0:18:41	30	9,8	20	35	150
0:18:42	30	9,8	20	35	150
0:18:43	30	9,8	20	35	150
0:18:44	30	9,8	20	35	150
0:18:45	31	9,8	20	35	150
0:18:46	31	9,8	20	35	150
0:18:47	31	9,8	20	35	150
0:18:48	31	9,8	20	35	150
0:18:49	31	9,8	20	35	150
0:18:50	31	9,8	20	35	150
0:18:51	31	9,8	20	35	150
0:18:52	31	9,9	19	35	150
0:18:53	31	9,9	20	35	150
0:18:54	31	9,9	19	35	150
0:18:55	31	9,9	19	35	150
0:18:56	31	9,9	19	35	150
0:18:57	31	9,9	19	35	150
0:18:58	31	9,9	19	35	150
0:18:59	31	9,9	19	35	150
0:19:00	31	9,9	19	35	150
0:19:01	31	9,9	19	35	150
0:19:02	31	9,9	20	35	150
0:19:03	31	9,9	20	35	150
0:19:04	31	9,9	20	35	150
0:19:05	31	9,9	20	35	150
0:19:06	31	10,0	20	35	150
0:19:07	31	10,1	20	35	150
0:19:08	31	10,3	20	35	150
0:19:09	31	10,4	20	35	150
0:19:10	31	10,5	20	35	150
0:19:11	31	10,5	20	35	150
0:19:12	31	10,5	20	35	150
0:19:13	31	10,5	20	35	150
0:19:14	31	10,5	20	35	150
0:19:15	31	10,5	20	35	150
0:19:16	31	10,5	20	35	150
0:19:17	31	10,6	20	35	150
0:19:18	31	10,6	20	35	150
0:19:19	31	10,6	20	35	150
0:19:20	31	10,6	20	35	150
0:19:21	31	10,6	20	35	150
0:19:22	31	10,6	20	35	150
0:19:23	31	10,6	21	35	150
0:19:24	31	10,6	21	35	150
0:19:25	31	10,6	21	35	150
0:19:26	31	10,6	21	35	150
0:19:27	31	10,6	21	35	150
0:19:28	31	10,6	21	35	150
0:19:29	31	10,6	21	35	150
0:19:30	31	10,6	21	35	150
0:19:31	31	10,6	21	35	150
0:19:32	31	10,6	21	35	150
0:19:33	31	10,6	21	35	150
0:19:34	31	10,7	21	35	150
0:19:35	31	10,7	21	35	150
0:19:36	31	10,7	21	35	150
0:19:37	31	10,7	21	35	150
0:19:38	31	10,7	21	35	150
0:19:39	31	10,7	21	35	150
0:19:40	31	10,7	21	35	150
0:19:41	31	10,7	21	35	150
0:19:42	31	10,7	21	36	150
0:19:43	31	10,7	21	35	150
0:19:44	31	10,7	21	35	150
0:19:45	31	10,7	21	35	150
0:19:46	31	10,7	21	35	150
0:19:47	31	10,7	21	35	150
0:19:48	31	10,7	21	35	150
0:19:49	31	10,8	20	35	150
0:19:50	31	10,8	20	35	150
0:19:51	31	10,8	20	35	150
0:19:52	31	10,8	20	35	150
0:19:53	31	10,8	20	36	150
0:19:54	31	10,8	20	35	150
0:19:55	31	10,8	20	35	150
0:19:56	31	10,8	20	35	150
0:19:57	31	10,8	20	36	150
0:19:58	31	10,8	20	35	150
0:19:59	31	10,8	20	36	150
0:20:00	31	10,8	20	35	150
0:20:01	31	10,8	20	36	150
0:20:02	31	10,8	20	35	150
0:20:03	31	10,8	20	36	150
0:20:04	31	10,9	20	36	150
0:20:05	31	10,9	20	35	150
0:20:06	31	10,9	20	36	150
0:20:07	31	10,9	20	36	150
0:20:08	31	10,9	20	36	150
0:20:09	31	10,9	20	36	150
0:20:10	31	10,9	20	36	150
0:20:11	31	10,9	20	36	150
0:20:12	31	10,9	20	36	150
0:20:13	31	10,9	20	36	150
0:20:14	31	10,9	20	36	150
0:20:15	31	10,9	20	36	150
0:20:16	31	10,9	20	36	150
0:20:17	31	10,9	20	36	150
0:20:18	31	10,9	20	36	150
0:20:19	31	10,9	20	36	150
0:20:20	31	11,0	20	36	150
0:20:21	31	11,0	20	36	150
0:20:22	31	11,0	20	36	150
0:20:23	31	11,0	20	36	150
0:20:24	31	11,0	20	36	150
0:20:25	31	11,0	20	36	150
0:20:26	31	11,0	20	36	150
0:20:27	31	11,0	20	36	150
0:20:28	31	11,0	20	36	150
0:20:29	31	11,0	20	36	150
0:20:30	31	11,0	20	36	150
0:20:31	31	11,0	20	36	150
0:20:32	31	11,0	20	36	150
0:20:33	32	11,0	20	36	150
0:20:34	32	11,0	20	36	150
0:20:35	32	11,0	20	36	150
0:20:36	32	11,1	20	36	150
0:20:37	32	11,1	20	36	150
0:20:38	32	11,1	20	36	150
0:20:39	32	11,1	20	36	150
0:20:40	32	11,1	20	36	150
0:20:41	32	11,1	20	36	150
0:20:42	32	11,1	20	36	150
0:20:43	32	11,1	20	36	150
0:20:44	32	11,1	20	36	150
0:20:45	32	11,1	20	36	150
0:20:46	32	11,1	20	36	150
0:20:47	32	11,1	20	36	150
0:20:48	32	11,1	20	36	150
0:20:49	32	11,1	20	36	150
0:20:50	32	11,1	20	36	150
0:20:51	32	11,2	20	36	150
0:20:52	32	11,2	20	36	150
0:20:53	32	11,2	20	36	150
0:20:54	32	11,2	20	36	150
0:20:55	32	11,2	19	36	150
0:20:56	32	11,2	19	36	150
0:20:57	32	11,2	19	36	150
0:20:58	32	11,2	20	36	150
0:20:59	32	11,2	19	36	150
0:21:00	32	11,2	20	36	150
0:21:01	32	11,2	20	36	150
0:21:02	32	11,2	20	36	150
0:21:03	32	11,2	20	36	150
0:21:04	32	11,2	20	36	150
0:21:05	32	11,2	20	36	150
0:21:06	32	11,2	20	36	150
0:21:07	32	11,3	20	36	150
0:21:08	32	11,3	20	36	150
0:21:09	32	11,3	20	36	150
0:21:10	32	11,3	20	36	150
0:21:11	32	11,3	19	36	150
0:21:12	32	11,3	19	36	150
0:21:13	32	11,3	20	36	150
0:21:14	32	11,3	20	36	150
0:21:15	32	11,3	19	36	150
0:21:16	32	11,3	19	36	150
0:21:17	32	11,3	19	36	150
0:21:18	32	11,3	19	36	150
0:21:19	32	11,4	19	36	150
0:21:20	32	11,4	19	36	150
0:21:21	32	11,4	19	36	150
0:21:22	32	11,4	19	36	150
0:21:23	32	11,4	19	36	150
0:21:24	32	11,4	19	36	150
0:21:25	32	11,4	19	36	150
0:21:26	32	11,4	19	36	150
0:21:27	32	11,4	19	36	150
0:21:28	32	11,4	19	36	150
0:21:29	32	11,5	19	37	150
0:21:30	32	11,5	19	36	150
0:21:31	32	11,5	19	36	150
0:21:32	32	11,5	19	36	150
0:21:33	32	11,5	19	36	150
0:21:34	32	11,5	19	36	150
0:21:35	32	11,5	19	36	150
0:21:36	32	11,5	19	37	150
0:21:37	32	11,5	19	37	150
0:21:38	32	11,5	19	36	150
0:21:39	32	11,5	19	37	150
0:21:40	32	11,5	19	37	150
0:21:41	32	11,5	19	36	150
0:21:42	32	11,6	19	37	150
0:21:43	32	11,6	19	37	150
0:21:44	32	11,6	19	37	150
0:21:45	32	11,6	19	37	150
0:21:46	32	11,6	19	36	150
0:21:47	32	11,6	19	37	150
0:21:48	32	11,6	19	37	150
0:21:49	32	11,6	19	37	150
0:21:50	32	11,6	19	37	150
0:21:51	32	11,6	19	37	150
0:21:52	32	11,6	19	37	150
0:21:53	32	11,6	19	37	150
0:21:54	32	11,6	19	37	150
0:21:55	32	11,6	19	37	150
0:21:56	32	11,6	19	37	150
0:21:57	32	11,6	19	37	150
0:21:58	32	11,7	19	37	150
0:21:59	32	11,7	19	37	150
0:22:00	32	11,7	19	37	150
0:22:01	32	11,7	19	37	150
0:22:02	32	11,7	19	37	150
0:22:03	32	11,7	19	37	150
0:22:04	32	11,7	19	37	150
0:22:05	32	11,7	19	37	150
0:22:06	32	11,7	19	37	150
0:22:07	32	11,7	19	36	150
0:22:08	32	11,7	19	37	150
0:22:09	32	11,7	19	37	150
0:22:10	32	11,7	19	37	150
0:22:11	32	11,7	19	37	150
0:22:12	32	11,7	19	37	150
0:22:13	32	11,7	19	37	150
0:22:14	32	11,8	19	37	150
0:22:15	32	11,8	19	37	150
0:22:16	32	11,8	19	37	150
0:22:17	32	11,8	19	37	150
0:22:18	32	11,8	19	37	150
0:22:19	32	11,8	19	37	150
0:22:20	33	11,8	19	37	150
0:22:21	33	11,8	19	37	150
0:22:22	33	11,8	19	37	150
0:22:23	33	11,8	19	37	150
0:22:24	33	11,8	19	37	150
0:22:25	33	11,8	19	37	150
0:22:26	33	11,8	19	37	150
0:22:27	33	11,8	19	37	150
0:22:28	33	11,8	19	37	150
0:22:29	33	11,8	19	37	150
0:22:30	33	11,9	19	37	150
0:22:31	33	11,9	19	37	150
0:22:32	33	11,9	19	37	150
0:22:33	33	11,9	19	37	150
0:22:34	33	11,9	19	37	150
0:22:35	33	11,9	19	37	150
0:22:36	33	11,9	19	37	150
0:22:37	33	11,9	19	37	150
0:22:38	33	11,9	19	37	150
0:22:39	33	11,9	19	37	150
0:22:40	33	11,9	19	37	150
0:22:41	33	11,9	19	37	150
0:22:42	33	11,9	19	37	150
0:22:43	33	12,0	19	37	150
0:22:44	33	12,0	19	37	150
0:22:45	33	12,0	19	37	150
0:22:46	33	12,0	19	37	150
0:22:47	33	12,0	19	37	150
0:22:48	33	12,0	19	37	150
0:22:49	33	12,0	19	37	150
0:22:50	33	12,0	19	37	150
0:22:51	33	12,0	19	37	150
0:22:52	33	12,0	19	37	150
0:22:53	33	12,0	19	37	150
0:22:54	33	12,0	19	37	150
0:22:55	33	12,0	19	37	150
0:22:56	33	12,0	19	37	150
0:22:57	33	12,1	19	37	150
0:22:58	33	12,1	19	37	150
0:22:59	33	12,1	19	37	150
0:23:00	33	12,1	19	37	150
0:23:01	33	12,1	19	37	150
0:23:02	33	12,1	18	37	150
0:23:03	33	12,1	18	37	150
0:23:04	33	12,1	19	37	150
0:23:05	33	12,1	18	37	150
0:23:06	33	12,1	18	37	150
0:23:07	33	12,1	18	37	150
0:23:08	33	12,1	18	37	150
0:23:09	33	12,1	18	37	150
0:23:10	33	12,1	18	37	150
0:23:11	33	12,1	18	37	150
0:23:12	33	12,1	18	37	150
0:23:13	33	12,2	18	37	150
0:23:14	33	12,2	18	37	150
0:23:15	33	12,2	18	37	150
0:23:16	33	12,2	18	37	150
0:23:17	33	12,2	18	37	150
0:23:18	33	12,2	18	37	150
0:23:19	33	12,2	18	37	150
0:23:20	33	12,2	18	37	150
0:23:21	33	12,2	18	37	150
0:23:22	33	12,2	18	37	150
0:23:23	33	12,2	18	37	150
0:23:24	33	12,2	18	37	150
0:23:25	33	12,2	18	37	150
0:23:26	33	12,2	18	37	150
0:23:27	33	12,3	18	37	150
0:23:28	33	12,3	18	37	150
0:23:29	33	12,3	18	37	150
0:23:30	33	12,3	18	38	150
0:23:31	33	12,3	18	37	150
0:23:32	33	12,3	18	37	150
0:23:33	33	12,3	18	37	150
0:23:34	33	12,3	18	37	150
0:23:35	33	12,3	18	37	150
0:23:36	33	12,3	18	37	150
0:23:37	33	12,3	18	37	150
0:23:38	33	12,3	18	37	150
0:23:39	33	12,3	18	37	150
0:23:40	33	12,3	18	37	150
0:23:41	33	12,4	18	37	150
0:23:42	33	12,4	18	37	150
0:23:43	33	12,4	18	38	150
0:23:44	33	12,4	18	38	150
0:23:45	33	12,4	18	37	150
0:23:46	33	12,4	18	37	150
0:23:47	33	12,4	18	37	150
0:23:48	33	12,4	18	38	150
0:23:49	33	12,4	18	37	150
0:23:50	33	12,4	18	38	150
0:23:51	33	12,4	18	38	150
0:23:52	33	12,4	18	38	150
0:23:53	33	12,4	18	37	150
0:23:54	33	12,4	18	38	150
0:23:55	33	12,4	18	38	150
0:23:56	33	12,4	18	38	150
0:23:57	33	12,5	18	37	150
0:23:58	33	12,5	18	38	150
0:23:59	33	12,5	18	38	150
0:24:00	33	12,5	18	38	150
0:24:01	33	12,5	18	38	150
0:24:02	33	12,5	18	37	150
0:24:03	33	12,5	18	38	150
0:24:04	33	12,5	18	38	150
0:24:05	33	12,5	18	38	150
0:24:06	33	12,5	18	38	150
0:24:07	33	12,5	18	38	150
0:24:08	34	12,5	18	38	150
0:24:09	34	12,5	18	38	150
0:24:10	34	12,5	18	38	150
0:24:11	34	12,6	18	38	150
0:24:12	34	12,6	18	38	150
0:24:13	34	12,6	18	38	150
0:24:14	34	12,6	18	38	150
0:24:15	34	12,6	18	38	150
0:24:16	34	12,6	18	38	150
0:24:17	34	12,6	18	38	150
0:24:18	34	12,6	18	38	150
0:24:19	34	12,6	18	38	150
0:24:20	34	12,6	18	38	150
0:24:21	34	12,6	18	38	150
0:24:22	34	12,6	18	38	150
0:24:23	34	12,6	18	38	150
0:24:24	34	12,6	18	38	150
0:24:25	34	12,7	18	38	150
0:24:26	34	12,7	18	38	150
0:24:27	34	12,7	18	38	150
0:24:28	34	12,7	18	38	150
0:24:29	34	12,7	18	38	150
0:24:30	34	12,7	18	38	150
0:24:31	34	12,7	18	38	150
0:24:32	34	12,7	18	38	150
0:24:33	34	12,7	18	38	150
0:24:34	34	12,7	18	38	150
0:24:35	34	12,7	18	38	150
0:24:36	34	12,7	18	38	150
0:24:37	34	12,7	18	38	150
0:24:38	34	12,7	18	38	150
0:24:39	34	12,8	18	38	150
0:24:40	34	12,8	18	38	150
0:24:41	34	12,8	18	38	150
0:24:42	34	12,8	18	38	150
0:24:43	34	12,8	18	38	150
0:24:44	34	12,8	18	38	150
0:24:45	34	12,8	18	38	150
0:24:46	34	12,8	18	38	150
0:24:47	34	12,8	18	38	150
0:24:48	34	12,8	18	38	150
0:24:49	34	12,8	18	38	150
0:24:50	34	12,8	18	38	150
0:24:51	34	12,8	18	38	150
0:24:52	34	12,8	18	38	150
0:24:53	34	12,9	18	38	150
0:24:54	34	12,9	18	38	150
0:24:55	34	12,9	18	38	150
0:24:56	34	12,9	18	38	150
0:24:57	34	12,9	18	38	150
0:24:58	34	12,9	18	39	150
0:24:59	34	12,9	18	38	150
0:25:00	34	12,9	18	38	150
0:25:01	34	12,9	18	38	150
0:25:02	34	12,9	18	38	150
0:25:03	34	12,9	18	38	150
0:25:04	34	12,9	18	38	150
0:25:05	34	13,0	18	38	150
0:25:06	34	13,0	18	38	150
0:25:07	34	13,0	18	38	150
0:25:08	34	13,0	18	38	150
0:25:09	34	13,0	18	38	150
0:25:10	34	13,0	18	38	150
0:25:11	34	13,0	18	38	150
0:25:12	34	13,0	18	38	150
0:25:13	34	13,0	18	38	150
0:25:14	34	13,0	18	38	150
0:25:15	34	13,0	18	38	150
0:25:16	34	13,0	18	38	150
0:25:17	34	13,1	18	38	150
0:25:18	34	13,1	18	39	150
0:25:19	34	13,1	18	39	150
0:25:20	34	13,1	18	38	150
0:25:21	34	13,1	18	38	150
0:25:22	34	13,1	18	39	150
0:25:23	34	13,1	18	38	150
0:25:24	34	13,1	18	38	150
0:25:25	34	13,1	18	38	150
0:25:26	34	13,1	18	38	150
0:25:27	34	13,1	18	39	150
0:25:28	34	13,1	18	38	150
0:25:29	34	13,1	18	39	150
0:25:30	34	13,1	18	39	150
0:25:31	34	13,2	17	38	150
0:25:32	34	13,2	17	39	150
0:25:33	34	13,2	17	39	150
0:25:34	34	13,2	17	39	150
0:25:35	34	13,2	17	39	150
0:25:36	34	13,2	17	39	150
0:25:37	34	13,2	17	39	150
