Repository: ProgWizer/parser

File: project-root/data/Data Acquisition/Data Acquisition/2021 year (353)/21-285 RGU.txt
--Test Summary--
Full Path and File Name	
Instrument Name	7222
Instrument Type	Model 7222 Consistometer
Instrument Serial Number	
Test Start Date	24.11.2021
Test Start Time	14:15:41
Test Stop Date	24.11.2021
Test Stop Time	17:50:51
Test Length	3:35:10
Final Sample Time Offset	3:35:00
Controller Schedule Name	
Sampling Period	10 seconds
Comments	24.11.2021
Information	WellID	
Information	Customer	
Information	EngName	
Information	CementClass	
Information	CementMfr	
Information	Additives	
Information	Density	
Information	BHCT	
Information	BHST	
Information	FluidLoss	
Information	JobType	
Calculated Value	Time_30Bc	N/A
Calculated Value	Time_70Bc	N/A
Initial Temperature (°C)	23 °C
Final Temperature (°C)	21 °C
Initial Pressure (MPa)	0,5 MPa
Final Pressure (MPa)	0,5 MPa
Initial Consistency (Bc)	11 Bc
Final Consistency (Bc)	29 Bc
--Data--
Time (HH:MM:SS)	Temperature (°C)	Pressure (MPa)	Consistency (Bc)
0:00:00	23	0,5	11
0:00:10	23	0,5	11
0:00:20	23	0,5	11
0:00:30	23	0,5	11
0:00:40	23	0,5	12
0:00:50	22	0,5	12
0:01:00	22	0,5	11
0:01:10	22	0,5	12
0:01:20	22	0,5	12
0:01:30	22	0,5	12
0:01:40	22	0,5	12
0:01:50	22	0,5	12
0:02:00	22	0,5	12
0:02:10	22	0,5	12
0:02:20	22	0,5	12
0:02:30	22	0,5	12
0:02:40	22	0,5	12
0:02:50	22	0,5	12
0:03:00	22	0,5	12
0:03:10	22	0,5	12
0:03:20	22	0,5	12
0:03:30	22	0,5	12
0:03:40	22	0,5	12
0:03:50	22	0,5	12
0:04:00	22	0,5	12
0:04:10	22	0,5	12
0:04:20	22	0,5	12
0:04:30	22	0,5	12
0:04:40	22	0,5	12
0:04:50	22	0,5	12
0:05:00	22	0,5	12
0:05:10	22	0,5	12
0:05:20	22	0,4	12
0:05:30	22	0,5	12
0:05:40	22	0,4	12
0:05:50	22	0,5	12
0:06:00	22	0,4	12
0:06:10	22	0,4	12
0:06:20	22	0,4	12
0:06:30	22	0,4	12
0:06:40	22	0,4	12
0:06:50	22	0,4	12
0:07:00	22	0,4	12
0:07:10	22	0,4	12
0:07:20	22	0,4	12
0:07:30	22	0,4	12
0:07:40	22	0,4	12
0:07:50	22	0,4	12
0:08:00	22	0,4	13
0:08:10	22	0,4	13
0:08:20	22	0,4	12
0:08:30	22	0,4	13
0:08:40	22	0,4	13
0:08:50	22	0,4	12
0:09:00	22	0,4	13
0:09:10	22	0,4	13
0:09:20	22	0,4	13
0:09:30	22	0,4	13
0:09:40	22	0,4	13
0:09:50	22	0,5	12
0:10:00	22	0,5	13
0:10:10	22	0,5	13
0:10:20	22	0,5	13
0:10:30	22	0,5	13
0:10:40	22	0,5	13
0:10:50	22	0,5	13
0:11:00	22	0,5	13
0:11:10	22	0,5	13
0:11:20	22	0,5	13
0:11:30	22	0,5	13
0:11:40	22	0,5	13
0:11:50	22	0,5	13
0:12:00	22	0,5	13
0:12:10	22	0,5	13
0:12:20	22	0,5	13
0:12:30	22	0,5	13
0:12:40	22	0,5	13
0:12:50	22	0,5	13
0:13:00	22	0,5	13
0:13:10	22	0,5	13
0:13:20	22	0,5	13
0:13:30	22	0,5	13
0:13:40	22	0,5	13
0:13:50	22	0,5	13
0:14:00	22	0,5	13
0:14:10	22	0,5	13
0:14:20	22	0,5	13
0:14:30	22	0,5	13
0:14:40	22	0,5	13
0:14:50	22	0,5	13
0:15:00	22	0,5	13
0:15:10	22	0,5	13
0:15:20	22	0,5	13
0:15:30	22	0,5	13
0:15:40	22	0,5	13
0:15:50	22	0,4	13
0:16:00	22	0,5	13
0:16:10	22	0,4	13
0:16:20	22	0,5	13
0:16:30	22	0,4	13
0:16:40	22	0,5	13
0:16:50	22	0,4	13
0:17:00	21	0,4	13
0:17:10	21	0,4	13
0:17:20	21	0,4	13
0:17:30	21	0,4	13
0:17:40	21	0,4	13
0:17:50	21	0,4	14
0:18:00	21	0,4	14
0:18:10	21	0,4	14
0:18:20	21	0,4	14
0:18:30	21	0,4	14
0:18:40	21	0,4	14
0:18:50	21	0,4	14
0:19:00	21	0,4	14
0:19:10	21	0,4	14
0:19:20	21	0,4	14
0:19:30	21	0,4	14
0:19:40	21	0,4	14
0:19:50	21	0,4	14
0:20:00	21	0,4	14
0:20:10	21	0,5	14
0:20:20	21	0,5	14
0:20:30	21	0,5	14
0:20:40	21	0,5	14
0:20:50	21	0,5	14
0:21:00	21	0,5	14
0:21:10	21	0,5	14
0:21:20	21	0,5	14
0:21:30	21	0,5	14
0:21:40	21	0,5	14
0:21:50	21	0,5	14
0:22:00	21	0,5	14
0:22:10	21	0,5	14
0:22:20	21	0,5	14
0:22:30	21	0,5	14
0:22:40	21	0,5	14
0:22:50	21	0,5	14
0:23:00	21	0,5	14
0:23:10	21	0,5	14
0:23:20	21	0,5	14
0:23:30	21	0,5	14
0:23:40	21	0,5	15
0:23:50	21	0,5	15
0:24:00	21	0,5	14
0:24:10	21	0,5	14
0:24:20	21	0,5	14
0:24:30	21	0,5	15
0:24:40	21	0,5	15
0:24:50	21	0,5	15
0:25:00	21	0,5	15
0:25:10	21	0,5	15
0:25:20	21	0,5	15
0:25:30	21	0,5	15
0:25:40	21	0,5	15
0:25:50	21	0,5	15
0:26:00	21	0,5	15
0:26:10	21	0,5	15
0:26:20	21	0,5	15
0:26:30	21	0,5	15
0:26:40	21	0,5	15
0:26:50	21	0,5	15
0:27:00	21	0,5	15
0:27:10	21	0,5	15
0:27:20	21	0,5	15
0:27:30	21	0,5	15
0:27:40	21	0,5	15
0:27:50	21	0,5	15
0:28:00	21	0,5	15
0:28:10	21	0,5	15
0:28:20	21	0,5	15
0:28:30	21	0,5	15
0:28:40	21	0,5	15
0:28:50	21	0,5	15
0:29:00	20	0,5	15
0:29:10	20	0,5	15
0:29:20	20	0,5	15
0:29:30	20	0,5	15
0:29:40	20	0,5	15
0:29:50	20	0,5	15
0:30:00	20	0,4	15
0:30:10	20	0,5	15
0:30:20	20	0,4	15
0:30:30	20	0,5	15
0:30:40	20	0,4	15
0:30:50	20	0,5	15
0:31:00	20	0,4	15
0:31:10	20	0,5	15
0:31:20	20	0,4	17
0:31:30	20	0,4	17
0:31:40	20	0,4	17
0:31:50	20	0,4	17
0:32:00	20	0,4	17
0:32:10	20	0,4	17
0:32:20	20	0,5	17
0:32:30	20	0,5	17
0:32:40	20	0,5	17
0:32:50	20	0,5	17
0:33:00	20	0,5	18
0:33:10	20	0,5	18
0:33:20	20	0,5	18
0:33:30	20	0,5	18
0:33:40	20	0,5	18
0:33:50	20	0,5	18
0:34:00	20	0,5	18
0:34:10	20	0,5	18
0:34:20	20	0,5	18
0:34:30	20	0,5	18
0:34:40	20	0,5	18
0:34:50	20	0,5	18
0:35:00	20	0,5	18
0:35:10	20	0,5	18
0:35:20	20	0,5	18
0:35:30	20	0,5	18
0:35:40	20	0,5	18
0:35:50	20	0,5	18
0:36:00	20	0,5	18
0:36:10	20	0,5	17
0:36:20	20	0,5	17
0:36:30	20	0,5	17
0:36:40	20	0,5	17
0:36:50	20	0,5	17
0:37:00	20	0,5	17
0:37:10	20	0,5	17
0:37:20	20	0,5	17
0:37:30	20	0,5	17
0:37:40	20	0,5	17
0:37:50	20	0,5	17
0:38:00	20	0,5	17
0:38:10	20	0,5	17
0:38:20	20	0,5	17
0:38:30	20	0,5	17
0:38:40	20	0,5	17
0:38:50	20	0,5	17
0:39:00	20	0,5	17
0:39:10	20	0,5	17
0:39:20	20	0,5	17
0:39:30	20	0,5	17
0:39:40	20	0,5	17
0:39:50	20	0,5	17
0:40:00	20	0,5	17
0:40:10	20	0,5	17
0:40:20	20	0,5	17
0:40:30	20	0,5	17
0:40:40	20	0,5	17
0:40:50	20	0,5	17
0:41:00	20	0,5	17
0:41:10	20	0,5	17
0:41:20	20	0,5	17
0:41:30	20	0,5	17
0:41:40	20	0,5	17
0:41:50	20	0,5	17
0:42:00	20	0,5	17
0:42:10	20	0,4	17
0:42:20	20	0,4	17
0:42:30	20	0,4	17
0:42:40	20	0,4	17
0:42:50	20	0,5	17
0:43:00	20	0,4	17
0:43:10	20	0,5	17
0:43:20	20	0,4	17
0:43:30	20	0,5	17
0:43:40	20	0,4	17
0:43:50	20	0,5	17
0:44:00	20	0,4	17
0:44:10	20	0,4	17
0:44:20	20	0,4	17
0:44:30	20	0,4	17
0:44:40	20	0,4	17
0:44:50	20	0,4	17
0:45:00	20	0,4	17
0:45:10	20	0,4	17
0:45:20	20	0,4	17
0:45:30	20	0,4	17
0:45:40	20	0,5	17
0:45:50	20	0,5	17
0:46:00	20	0,5	17
0:46:10	20	0,5	17
0:46:20	20	0,5	17
0:46:30	20	0,5	17
0:46:40	20	0,5	17
0:46:50	20	0,5	17
0:47:00	20	0,5	17
0:47:10	20	0,5	17
0:47:20	20	0,5	17
0:47:30	20	0,5	17
0:47:40	20	0,5	17
0:47:50	20	0,5	17
0:48:00	20	0,5	17
0:48:10	20	0,5	17
0:48:20	20	0,5	17
0:48:30	20	0,5	17
0:48:40	20	0,5	17
0:48:50	20	0,5	17
0:49:00	20	0,5	17
0:49:10	20	0,5	17
0:49:20	20	0,5	17
0:49:30	20	0,5	17
0:49:40	20	0,5	17
0:49:50	20	0,5	17
0:50:00	20	0,5	17
0:50:10	20	0,5	17
0:50:20	20	0,5	17
0:50:30	20	0,5	17
0:50:40	20	0,5	17
0:50:50	20	0,5	17
0:51:00	20	0,5	17
0:51:10	20	0,5	17
0:51:20	20	0,5	17
0:51:30	20	0,5	17
0:51:40	20	0,5	17
0:51:50	20	0,5	17
0:52:00	20	0,5	17
0:52:10	20	0,5	17
0:52:20	20	0,5	17
0:52:30	20	0,5	17
0:52:40	20	0,5	17
0:52:50	20	0,5	17
0:53:00	20	0,5	17
0:53:10	20	0,5	17
0:53:20	20	0,5	16
0:53:30	20	0,4	16
0:53:40	20	0,5	17
0:53:50	20	0,4	16
0:54:00	20	0,5	16
0:54:10	20	0,5	16
0:54:20	20	0,5	16
0:54:30	20	0,5	17
0:54:40	20	0,5	16
0:54:50	20	0,4	16
0:55:00	20	0,5	16
0:55:10	20	0,4	16
0:55:20	20	0,5	17
0:55:30	20	0,4	16
0:55:40	20	0,4	16
0:55:50	20	0,4	16
0:56:00	20	0,4	17
0:56:10	20	0,5	17
0:56:20	20	0,5	16
0:56:30	20	0,5	17
0:56:40	20	0,5	16
0:56:50	20	0,5	17
0:57:00	20	0,5	17
0:57:10	20	0,5	16
0:57:20	20	0,5	17
0:57:30	20	0,5	16
0:57:40	20	0,5	17
0:57:50	20	0,5	17
0:58:00	20	0,4	16
0:58:10	20	0,4	17
0:58:20	20	0,4	16
0:58:30	20	0,4	17
0:58:40	20	0,4	17
0:58:50	20	0,4	16
0:59:00	20	0,5	17
0:59:10	20	0,4	16
0:59:20	20	0,5	17
0:59:30	20	0,5	17
0:59:40	20	0,5	16
0:59:50	20	0,5	17
1:00:00	20	0,5	17
1:00:10	20	0,5	17
1:00:20	20	0,5	17
1:00:30	20	0,5	16
1:00:40	20	0,5	17
1:00:50	20	0,5	16
1:01:00	20	0,5	17
1:01:10	20	0,5	17
1:01:20	20	0,5	16
1:01:30	20	0,5	17
1:01:40	20	0,5	16
1:01:50	20	0,5	17
1:02:00	20	0,5	17
1:02:10	20	0,5	16
1:02:20	20	0,5	17
1:02:30	20	0,5	16
1:02:40	20	0,5	17
1:02:50	20	0,5	17
1:03:00	20	0,5	16
1:03:10	20	0,5	17
1:03:20	20	0,5	16
1:03:30	20	0,5	17
1:03:40	20	0,5	17
1:03:50	20	0,5	16
1:04:00	20	0,5	17
1:04:10	20	0,5	16
1:04:20	20	0,5	17
1:04:30	20	0,5	17
1:04:40	20	0,5	16
1:04:50	20	0,5	17
1:05:00	20	0,5	16
1:05:10	20	0,5	17
1:05:20	20	0,5	17
1:05:30	20	0,5	16
1:05:40	20	0,5	17
1:05:50	20	0,5	16
1:06:00	20	0,5	17
1:06:10	20	0,5	17
1:06:20	20	0,5	16
1:06:30	20	0,5	17
1:06:40	20	0,5	16
1:06:50	20	0,5	17
1:07:00	20	0,5	17
1:07:10	20	0,5	16
1:07:20	20	0,5	17
1:07:30	20	0,5	16
1:07:40	20	0,5	17
1:07:50	20	0,5	17
1:08:00	20	0,5	17
1:08:10	20	0,4	17
1:08:20	20	0,5	16
1:08:30	20	0,5	17
1:08:40	20	0,5	17
1:08:50	20	0,5	17
1:09:00	20	0,5	17
1:09:10	20	0,4	16
1:09:20	20	0,5	17
1:09:30	20	0,4	17
1:09:40	20	0,5	17
1:09:50	20	0,4	17
1:10:00	20	0,4	17
1:10:10	20	0,4	17
1:10:20	20	0,4	17
1:10:30	20	0,4	17
1:10:40	20	0,4	17
1:10:50	20	0,5	16
1:11:00	20	0,4	17
1:11:10	20	0,5	17
1:11:20	20	0,4	16
1:11:30	20	0,4	17
1:11:40	20	0,4	16
1:11:50	20	0,4	17
1:12:00	20	0,4	17
1:12:10	20	0,4	17
1:12:20	20	0,4	17
1:12:30	20	0,4	17
1:12:40	20	0,4	17
1:12:50	20	0,4	17
1:13:00	20	0,4	17
1:13:10	20	0,4	17
1:13:20	20	0,5	17
1:13:30	20	0,5	17
1:13:40	20	0,5	17
1:13:50	20	0,5	17
1:14:00	20	0,5	17
1:14:10	20	0,5	17
1:14:20	20	0,5	17
1:14:30	20	0,5	17
1:14:40	20	0,5	17
1:14:50	20	0,5	17
1:15:00	20	0,5	17
1:15:10	20	0,5	17
1:15:20	20	0,5	17
1:15:30	20	0,5	17
1:15:40	20	0,5	17
1:15:50	20	0,5	17
1:16:00	20	0,5	17
1:16:10	20	0,5	17
1:16:20	20	0,5	17
1:16:30	20	0,5	17
1:16:40	20	0,5	17
1:16:50	20	0,5	17
1:17:00	20	0,5	17
1:17:10	20	0,5	17
1:17:20	20	0,5	17
1:17:30	20	0,5	17
1:17:40	20	0,5	17
1:17:50	20	0,5	17
1:18:00	20	0,5	17
1:18:10	20	0,5	17
1:18:20	20	0,5	17
1:18:30	20	0,5	17
1:18:40	20	0,5	17
1:18:50	20	0,5	17
1:19:00	20	0,5	17
1:19:10	20	0,5	17
1:19:20	20	0,5	17
1:19:30	20	0,5	17
1:19:40	20	0,5	17
1:19:50	20	0,5	17
1:20:00	20	0,5	17
1:20:10	20	0,5	17
1:20:20	20	0,5	17
1:20:30	20	0,5	17
1:20:40	20	0,5	17
1:20:50	20	0,5	17
1:21:00	20	0,5	17
1:21:10	20	0,5	17
1:21:20	20	0,5	17
1:21:30	20	0,5	17
1:21:40	21	0,5	17
1:21:50	20	0,5	17
1:22:00	20	0,5	17
1:22:10	20	0,5	17
1:22:20	20	0,5	17
1:22:30	20	0,5	17
1:22:40	20	0,5	17
1:22:50	20	0,5	17
1:23:00	20	0,5	17
1:23:10	20	0,4	17
1:23:20	20	0,4	17
1:23:30	20	0,5	17
1:23:40	20	0,5	17
1:23:50	20	0,4	17
1:24:00	20	0,5	17
1:24:10	20	0,4	17
1:24:20	20	0,5	17
1:24:30	20	0,4	17
1:24:40	20	0,5	17
1:24:50	20	0,4	17
1:25:00	20	0,5	17
1:25:10	21	0,4	17
1:25:20	20	0,5	17
1:25:30	20	0,4	17
1:25:40	20	0,4	17
1:25:50	20	0,4	17
1:26:00	20	0,4	17
1:26:10	20	0,4	17
1:26:20	20	0,4	17
1:26:30	20	0,4	17
1:26:40	20	0,4	17
1:26:50	21	0,5	17
1:27:00	20	0,4	17
1:27:10	20	0,5	17
1:27:20	20	0,5	17
1:27:30	20	0,5	17
1:27:40	20	0,5	17
1:27:50	20	0,5	17
1:28:00	20	0,5	17
1:28:10	20	0,5	17
1:28:20	20	0,5	17
1:28:30	20	0,5	17
1:28:40	20	0,5	17
1:28:50	20	0,5	17
1:29:00	20	0,5	17
1:29:10	20	0,5	17
1:29:20	20	0,5	17
1:29:30	20	0,5	17
1:29:40	20	0,5	17
1:29:50	20	0,5	17
1:30:00	20	0,5	17
1:30:10	20	0,5	17
1:30:20	20	0,5	17
1:30:30	20	0,5	17
1:30:40	20	0,5	17
1:30:50	20	0,5	17
1:31:00	20	0,5	17
1:31:10	20	0,5	17
1:31:20	20	0,5	17
1:31:30	20	0,5	17
1:31:40	20	0,5	17
1:31:50	20	0,5	17
1:32:00	20	0,5	17
1:32:10	20	0,5	17
1:32:20	20	0,5	17
1:32:30	20	0,5	17
1:32:40	20	0,5	17
1:32:50	20	0,5	17
1:33:00	20	0,5	17
1:33:10	20	0,5	17
1:33:20	20	0,5	17
1:33:30	20	0,5	17
1:33:40	20	0,5	17
1:33:50	20	0,5	17
1:34:00	20	0,5	17
1:34:10	20	0,5	17
1:34:20	20	0,5	17
1:34:30	20	0,5	17
1:34:40	20	0,5	17
1:34:50	20	0,5	17
1:35:00	20	0,5	17
1:35:10	20	0,5	17
1:35:20	20	0,5	17
1:35:30	20	0,5	17
1:35:40	20	0,5	17
1:35:50	20	0,5	17
1:36:00	20	0,5	17
1:36:10	20	0,5	17
1:36:20	20	0,4	17
1:36:30	20	0,5	17
1:36:40	20	0,5	17
1:36:50	20	0,5	17
1:37:00	20	0,5	17
1:37:10	20	0,5	17
1:37:20	20	0,5	17
1:37:30	20	0,5	17
1:37:40	20	0,5	17
1:37:50	20	0,5	17
1:38:00	20	0,4	17
1:38:10	20	0,5	17
1:38:20	20	0,4	17
1:38:30	21	0,5	17
1:38:40	20	0,4	17
1:38:50	20	0,5	17
1:39:00	21	0,4	17
1:39:10	20	0,5	17
1:39:20	20	0,4	17
1:39:30	20	0,4	17
1:39:40	20	0,4	17
1:39:50	21	0,4	17
1:40:00	20	0,4	17
1:40:10	21	0,4	17
1:40:20	20	0,4	17
1:40:30	20	0,4	17
1:40:40	20	0,4	17
1:40:50	20	0,4	17
1:41:00	20	0,5	17
1:41:10	20	0,4	17
1:41:20	20	0,4	17
1:41:30	20	0,4	17
1:41:40	20	0,5	17
1:41:50	20	0,5	17
1:42:00	20	0,5	17
1:42:10	20	0,5	17
1:42:20	20	0,5	17
1:42:30	20	0,5	17
1:42:40	20	0,5	17
1:42:50	20	0,5	17
1:43:00	20	0,5	18
1:43:10	20	0,5	17
1:43:20	20	0,5	17
1:43:30	20	0,5	18
1:43:40	20	0,5	17
1:43:50	20	0,5	18
1:44:00	20	0,5	18
1:44:10	20	0,5	18
1:44:20	20	0,5	18
1:44:30	20	0,5	18
1:44:40	20	0,5	18
1:44:50	20	0,5	18
1:45:00	20	0,5	18
1:45:10	20	0,5	18
1:45:20	21	0,5	18
1:45:30	20	0,5	18
1:45:40	20	0,5	18
1:45:50	20	0,5	18
1:46:00	20	0,5	18
1:46:10	20	0,5	18
1:46:20	20	0,5	18
1:46:30	20	0,5	18
1:46:40	20	0,5	18
1:46:50	20	0,5	18
1:47:00	21	0,5	18
1:47:10	20	0,5	18
1:47:20	20	0,5	18
1:47:30	20	0,5	18
1:47:40	20	0,5	18
1:47:50	20	0,5	18
1:48:00	20	0,5	18
1:48:10	20	0,5	18
1:48:20	20	0,5	18
1:48:30	20	0,5	18
1:48:40	20	0,5	18
1:48:50	20	0,5	18
1:49:00	20	0,5	18
1:49:10	20	0,5	18
1:49:20	20	0,5	18
1:49:30	20	0,5	18
1:49:40	20	0,5	18
1:49:50	20	0,5	18
1:50:00	20	0,5	18
1:50:10	20	0,5	18
1:50:20	20	0,5	18
1:50:30	20	0,5	18
1:50:40	20	0,5	18
1:50:50	20	0,5	18
1:51:00	20	0,5	18
1:51:10	20	0,5	18
1:51:20	20	0,5	18
1:51:30	20	0,5	18
1:51:40	20	0,5	18
1:51:50	20	0,5	18
1:52:00	20	0,5	18
1:52:10	20	0,5	18
1:52:20	20	0,5	18
1:52:30	20	0,5	18
1:52:40	21	0,5	18
1:52:50	20	0,5	18
1:53:00	20	0,5	18
1:53:10	20	0,5	18
1:53:20	20	0,5	18
1:53:30	21	0,5	18
1:53:40	20	0,5	18
1:53:50	21	0,5	18
1:54:00	20	0,5	18
1:54:10	20	0,5	18
1:54:20	20	0,5	18
1:54:30	20	0,5	18
1:54:40	21	0,5	18
1:54:50	20	0,5	18
1:55:00	20	0,5	18
1:55:10	20	0,5	18
1:55:20	20	0,5	18
1:55:30	21	0,5	18
1:55:40	20	0,5	18
1:55:50	20	0,5	18
1:56:00	20	0,5	18
1:56:10	20	0,5	18
1:56:20	20	0,5	18
1:56:30	20	0,5	18
1:56:40	20	0,5	18
1:56:50	20	0,5	18
1:57:00	20	0,5	18
1:57:10	21	0,5	18
1:57:20	20	0,5	18
1:57:30	20	0,5	18
1:57:40	20	0,5	18
1:57:50	20	0,5	18
1:58:00	20	0,5	18
1:58:10	20	0,5	18
1:58:20	20	0,5	18
1:58:30	20	0,5	18
1:58:40	20	0,5	18
1:58:50	20	0,5	18
1:59:00	20	0,5	18
1:59:10	20	0,5	18
1:59:20	20	0,5	18
1:59:30	20	0,5	19
1:59:40	20	0,5	18
1:59:50	20	0,5	18
2:00:00	20	0,5	18
2:00:10	20	0,5	18
2:00:20	20	0,5	19
2:00:30	20	0,5	18
2:00:40	20	0,5	18
2:00:50	20	0,5	18
2:01:00	20	0,5	18
2:01:10	20	0,5	19
2:01:20	20	0,5	18
2:01:30	20	0,5	18
2:01:40	20	0,5	18
2:01:50	20	0,5	18
2:02:00	20	0,5	19
2:02:10	20	0,5	18
2:02:20	20	0,5	19
2:02:30	20	0,5	18
2:02:40	20	0,5	18
2:02:50	20	0,5	19
2:03:00	20	0,5	18
2:03:10	20	0,5	19
2:03:20	20	0,5	18
2:03:30	20	0,5	19
2:03:40	20	0,5	19
2:03:50	20	0,5	19
2:04:00	20	0,5	19
2:04:10	20	0,5	18
2:04:20	20	0,5	19
2:04:30	20	0,5	19
2:04:40	20	0,5	19
2:04:50	20	0,5	19
2:05:00	20	0,5	18
2:05:10	20	0,5	19
2:05:20	20	0,5	19
2:05:30	20	0,5	19
2:05:40	20	0,5	19
2:05:50	20	0,5	19
2:06:00	20	0,5	19
2:06:10	20	0,5	19
2:06:20	20	0,5	19
2:06:30	20	0,5	19
2:06:40	20	0,5	19
2:06:50	20	0,5	19
2:07:00	20	0,5	19
2:07:10	20	0,5	19
2:07:20	20	0,5	19
2:07:30	20	0,5	19
2:07:40	20	0,5	19
2:07:50	20	0,5	19
2:08:00	20	0,5	19
2:08:10	20	0,5	19
2:08:20	20	0,5	19
2:08:30	20	0,5	19
2:08:40	20	0,5	19
2:08:50	20	0,5	19
2:09:00	20	0,5	19
2:09:10	20	0,5	19
2:09:20	20	0,5	19
2:09:30	20	0,5	19
2:09:40	20	0,5	19
2:09:50	20	0,5	19
2:10:00	20	0,5	19
2:10:10	20	0,5	19
2:10:20	20	0,5	19
2:10:30	20	0,5	19
2:10:40	20	0,5	19
2:10:50	21	0,5	19
2:11:00	20	0,5	19
2:11:10	20	0,5	19
2:11:20	20	0,5	19
2:11:30	20	0,5	19
2:11:40	20	0,5	19
2:11:50	20	0,5	19
2:12:00	20	0,5	19
2:12:10	20	0,5	19
2:12:20	20	0,5	19
2:12:30	21	0,5	19
2:12:40	20	0,5	19
2:12:50	21	0,5	19
2:13:00	20	0,5	19
2:13:10	20	0,5	19
2:13:20	20	0,5	19
2:13:30	20	0,5	19
2:13:40	20	0,5	19
2:13:50	21	0,5	19
2:14:00	21	0,5	19
2:14:10	21	0,5	19
2:14:20	20	0,5	19
2:14:30	20	0,5	19
2:14:40	21	0,5	19
2:14:50	20	0,5	19
2:15:00	20	0,5	19
2:15:10	20	0,5	19
2:15:20	20	0,5	19
2:15:30	20	0,5	19
2:15:40	20	0,5	19
2:15:50	20	0,5	19
2:16:00	20	0,5	19
2:16:10	20	0,5	19
2:16:20	20	0,5	19
2:16:30	20	0,5	19
2:16:40	20	0,5	19
2:16:50	20	0,5	19
2:17:00	20	0,5	19
2:17:10	21	0,5	19
2:17:20	20	0,5	19
2:17:30	20	0,5	19
2:17:40	20	0,5	19
2:17:50	20	0,5	19
2:18:00	20	0,5	19
2:18:10	20	0,5	19
2:18:20	20	0,5	19
2:18:30	20	0,5	19
2:18:40	20	0,5	19
2:18:50	20	0,5	19
2:19:00	20	0,5	19
2:19:10	20	0,5	19
2:19:20	20	0,5	19
2:19:30	20	0,5	19
2:19:40	20	0,5	19
2:19:50	20	0,5	19
2:20:00	20	0,5	19
2:20:10	20	0,5	19
2:20:20	20	0,5	19
2:20:30	20	0,5	19
2:20:40	20	0,5	19
2:20:50	20	0,5	19
2:21:00	21	0,5	19
2:21:10	21	0,5	19
2:21:20	21	0,5	20
2:21:30	21	0,5	19
2:21:40	21	0,5	19
2:21:50	21	0,5	19
2:22:00	21	0,5	19
2:22:10	21	0,5	20
2:22:20	21	0,5	19
2:22:30	21	0,5	19
2:22:40	21	0,5	20
2:22:50	21	0,5	20
2:23:00	21	0,5	20
2:23:10	21	0,5	20
2:23:20	21	0,5	20
2:23:30	21	0,5	20
2:23:40	21	0,5	20
2:23:50	21	0,5	20
2:24:00	21	0,5	20
2:24:10	21	0,5	20
2:24:20	21	0,5	20
2:24:30	21	0,5	20
2:24:40	21	0,5	20
2:24:50	20	0,5	20
2:25:00	21	0,5	20
2:25:10	20	0,5	20
2:25:20	21	0,5	20
2:25:30	21	0,5	20
2:25:40	21	0,5	20
2:25:50	21	0,5	20
2:26:00	21	0,5	20
2:26:10	21	0,5	20
2:26:20	21	0,5	20
2:26:30	21	0,5	20
2:26:40	21	0,5	20
2:26:50	21	0,5	20
2:27:00	21	0,5	20
2:27:10	21	0,5	20
2:27:20	21	0,5	20
2:27:30	21	0,5	20
2:27:40	21	0,5	20
2:27:50	21	0,5	20
2:28:00	21	0,5	20
2:28:10	21	0,5	20
2:28:20	21	0,5	20
2:28:30	21	0,5	20
2:28:40	21	0,5	20
2:28:50	20	0,5	21
2:29:00	21	0,5	20
2:29:10	21	0,5	21
2:29:20	21	0,5	20
2:29:30	21	0,5	20
2:29:40	21	0,5	21
2:29:50	21	0,5	21
2:30:00	20	0,5	21
2:30:10	21	0,5	21
2:30:20	21	0,5	21
2:30:30	21	0,5	21
2:30:40	20	0,5	21
2:30:50	20	0,5	21
2:31:00	20	0,5	21
2:31:10	21	0,5	21
2:31:20	20	0,5	21
2:31:30	20	0,5	21
2:31:40	20	0,5	21
2:31:50	20	0,5	21
2:32:00	21	0,5	21
2:32:10	21	0,5	21
2:32:20	20	0,5	21
2:32:30	21	0,5	21
2:32:40	20	0,5	21
2:32:50	21	0,5	21
2:33:00	20	0,5	21
2:33:10	20	0,5	21
2:33:20	21	0,5	21
2:33:30	20	0,5	21
2:33:40	20	0,5	21
2:33:50	20	0,5	21
2:34:00	20	0,5	21
2:34:10	20	0,5	21
2:34:20	21	0,5	21
2:34:30	21	0,5	21
2:34:40	21	0,5	21
2:34:50	20	0,5	21
2:35:00	21	0,5	21
2:35:10	20	0,5	21
2:35:20	21	0,5	21
2:35:30	21	0,5	21
2:35:40	21	0,5	21
2:35:50	20	0,5	21
2:36:00	20	0,5	21
2:36:10	21	0,5	21
2:36:20	21	0,5	21
2:36:30	21	0,5	21
2:36:40	21	0,5	21
2:36:50	20	0,5	21
2:37:00	21	0,5	21
2:37:10	21	0,5	21
2:37:20	21	0,5	21
2:37:30	21	0,5	21
2:37:40	21	0,5	21
2:37:50	21	0,5	21
2:38:00	21	0,5	21
2:38:10	20	0,5	21
2:38:20	21	0,5	21
2:38:30	20	0,5	21
2:38:40	21	0,5	21
2:38:50	21	0,5	21
2:39:00	21	0,5	21
2:39:10	20	0,5	21
2:39:20	21	0,5	21
2:39:30	20	0,5	21
2:39:40	21	0,5	21
2:39:50	21	0,5	21
2:40:00	21	0,5	21
2:40:10	20	0,5	21
2:40:20	21	0,5	21
2:40:30	20	0,5	21
2:40:40	21	0,5	21
2:40:50	20	0,5	21
2:41:00	21	0,5	21
2:41:10	21	0,5	21
2:41:20	21	0,5	21
2:41:30	20	0,5	22
2:41:40	21	0,5	22
2:41:50	21	0,5	22
2:42:00	21	0,5	22
2:42:10	20	0,5	22
2:42:20	20	0,5	22
2:42:30	20	0,5	22
2:42:40	21	0,5	22
2:42:50	21	0,5	22
2:43:00	21	0,5	22
2:43:10	20	0,5	22
2:43:20	20	0,5	22
2:43:30	21	0,5	22
2:43:40	20	0,5	22
2:43:50	20	0,5	22
2:44:00	20	0,5	22
2:44:10	20	0,5	22
2:44:20	20	0,5	22
2:44:30	20	0,5	22
2:44:40	21	0,5	22
2:44:50	20	0,5	22
2:45:00	21	0,5	22
2:45:10	20	0,5	22
2:45:20	21	0,5	22
2:45:30	20	0,5	22
2:45:40	21	0,5	22
2:45:50	20	0,5	22
2:46:00	20	0,5	22
2:46:10	21	0,5	22
2:46:20	21	0,5	22
2:46:30	21	0,5	22
2:46:40	20	0,5	22
2:46:50	21	0,5	22
2:47:00	20	0,5	22
2:47:10	20	0,5	22
2:47:20	21	0,5	22
2:47:30	21	0,5	22
2:47:40	20	0,5	22
2:47:50	20	0,5	22
2:48:00	20	0,5	22
2:48:10	21	0,5	22
2:48:20	20	0,5	22
2:48:30	20	0,5	22
2:48:40	21	0,5	22
2:48:50	21	0,5	22
2:49:00	21	0,5	22
2:49:10	20	0,5	22
2:49:20	21	0,5	22
2:49:30	21	0,5	22
2:49:40	21	0,5	22
2:49:50	21	0,5	22
2:50:00	21	0,5	22
2:50:10	21	0,5	22
2:50:20	21	0,5	22
2:50:30	21	0,5	22
2:50:40	20	0,5	22
2:50:50	21	0,5	22
2:51:00	21	0,5	22
2:51:10	20	0,5	22
2:51:20	20	0,5	22
2:51:30	21	0,5	23
2:51:40	21	0,5	22
2:51:50	21	0,5	22
2:52:00	21	0,5	22
2:52:10	20	0,5	22
2:52:20	20	0,5	23
2:52:30	20	0,5	22
2:52:40	20	0,5	22
2:52:50	21	0,5	22
2:53:00	20	0,5	22
2:53:10	20	0,5	23
2:53:20	21	0,5	22
2:53:30	20	0,5	22
2:53:40	20	0,5	23
2:53:50	20	0,5	22
2:54:00	21	0,5	23
2:54:10	21	0,5	22
2:54:20	21	0,5	23
2:54:30	21	0,5	23
2:54:40	21	0,5	23
2:54:50	21	0,5	23
2:55:00	21	0,5	23
2:55:10	21	0,5	23
2:55:20	21	0,5	23
2:55:30	21	0,5	23
2:55:40	21	0,5	23
2:55:50	21	0,5	23
2:56:00	21	0,5	23
2:56:10	20	0,5	23
2:56:20	21	0,5	23
2:56:30	21	0,5	23
2:56:40	21	0,5	23
2:56:50	21	0,5	23
2:57:00	21	0,5	23
2:57:10	20	0,5	23
2:57:20	21	0,5	23
2:57:30	20	0,5	23
2:57:40	21	0,5	23
2:57:50	21	0,5	23
2:58:00	21	0,5	23
2:58:10	20	0,5	23
2:58:20	21	0,5	23
2:58:30	21	0,5	23
2:58:40	20	0,5	23
2:58:50	21	0,5	23
2:59:00	21	0,5	24
2:59:10	21	0,5	23
2:59:20	21	0,5	23
2:59:30	20	0,5	23
2:59:40	21	0,5	23
2:59:50	21	0,5	24
3:00:00	21	0,5	23
3:00:10	21	0,5	24
3:00:20	21	0,5	24
3:00:30	20	0,5	24
3:00:40	21	0,5	24
3:00:50	20	0,5	24
3:01:00	21	0,5	24
3:01:10	20	0,5	24
3:01:20	20	0,5	24
3:01:30	20	0,5	24
3:01:40	21	0,5	24
3:01:50	21	0,5	24
3:02:00	21	0,5	24
3:02:10	20	0,5	24
3:02:20	20	0,5	24
3:02:30	20	0,5	24
3:02:40	21	0,5	24
3:02:50	20	0,5	24
3:03:00	20	0,5	24
3:03:10	21	0,5	24
3:03:20	21	0,5	24
3:03:30	20	0,5	24
3:03:40	20	0,5	24
3:03:50	20	0,5	24
3:04:00	20	0,5	24
3:04:10	20	0,5	24
3:04:20	20	0,5	24
3:04:30	20	0,5	24
3:04:40	21	0,5	24
3:04:50	21	0,5	24
3:05:00	21	0,5	24
3:05:10	20	0,5	24
3:05:20	20	0,5	24
3:05:30	20	0,5	24
3:05:40	20	0,5	24
3:05:50	20	0,5	24
3:06:00	20	0,5	24
3:06:10	20	0,5	24
3:06:20	20	0,5	24
3:06:30	20	0,5	24
3:06:40	21	0,5	24
3:06:50	20	0,5	24
3:07:00	21	0,5	24
3:07:10	20	0,5	24
3:07:20	21	0,5	24
3:07:30	20	0,5	24
3:07:40	21	0,5	24
3:07:50	20	0,5	24
3:08:00	21	0,5	24
3:08:10	21	0,5	24
3:08:20	21	0,5	25
3:08:30	20	0,5	25
3:08:40	20	0,5	24
3:08:50	20	0,5	25
3:09:00	20	0,5	25
3:09:10	21	0,5	25
3:09:20	20	0,5	25
3:09:30	21	0,5	25
3:09:40	20	0,5	25
3:09:50	21	0,5	25
3:10:00	21	0,5	25
3:10:10	21	0,5	25
3:10:20	21	0,5	25
3:10:30	21	0,5	25
3:10:40	21	0,5	25
3:10:50	20	0,5	25
3:11:00	21	0,5	25
3:11:10	20	0,5	25
3:11:20	20	0,5	25
3:11:30	20	0,5	25
3:11:40	21	0,5	25
3:11:50	21	0,5	25
3:12:00	20	0,5	25
3:12:10	21	0,5	25
3:12:20	21	0,5	25
3:12:30	21	0,5	25
3:12:40	21	0,5	25
3:12:50	21	0,5	25
3:13:00	20	0,5	25
3:13:10	21	0,5	25
3:13:20	21	0,5	25
3:13:30	21	0,5	25
3:13:40	21	0,5	25
3:13:50	21	0,5	26
3:14:00	21	0,5	25
3:14:10	21	0,5	25
3:14:20	20	0,5	25
3:14:30	21	0,5	25
3:14:40	21	0,5	26
3:14:50	20	0,5	25
3:15:00	21	0,5	25
3:15:10	20	0,5	25
3:15:20	20	0,5	25
3:15:30	21	0,5	26
3:15:40	20	0,5	25
3:15:50	21	0,5	25
3:16:00	21	0,5	25
3:16:10	20	0,5	26
3:16:20	21	0,5	26
3:16:30	21	0,5	26
3:16:40	21	0,5	25
3:16:50	20	0,5	26
3:17:00	20	0,5	26
3:17:10	20	0,5	26
3:17:20	21	0,5	26
3:17:30	20	0,5	26
3:17:40	21	0,5	26
3:17:50	21	0,5	26
3:18:00	21	0,5	26
3:18:10	20	0,5	26
3:18:20	21	0,5	26
3:18:30	20	0,5	26
3:18:40	20	0,5	26
3:18:50	20	0,5	27
3:19:00	20	0,5	26
3:19:10	21	0,5	27
3:19:20	20	0,5	27
3:19:30	20	0,5	27
3:19:40	20	0,5	27
3:19:50	20	0,5	27
3:20:00	21	0,5	27
3:20:10	20	0,5	27
3:20:20	21	0,5	27
3:20:30	20	0,5	27
3:20:40	21	0,5	27
3:20:50	20	0,5	27
3:21:00	21	0,5	27
3:21:10	20	0,5	27
3:21:20	20	0,5	27
3:21:30	20	0,5	27
3:21:40	21	0,5	27
3:21:50	20	0,5	27
3:22:00	20	0,5	27
3:22:10	20	0,5	27
3:22:20	20	0,5	27
3:22:30	20	0,5	27
3:22:40	20	0,5	27
3:22:50	20	0,5	27
3:23:00	20	0,5	27
3:23:10	20	0,5	27
3:23:20	21	0,5	27
3:23:30	20	0,5	27
3:23:40	20	0,5	27
3:23:50	20	0,5	27
3:24:00	20	0,5	27
3:24:10	20	0,5	27
3:24:20	20	0,5	27
3:24:30	20	0,5	27
3:24:40	21	0,5	27
3:24:50	20	0,5	27
3:25:00	21	0,5	28
3:25:10	20	0,5	27
3:25:20	21	0,5	28
3:25:30	21	0,5	28
3:25:40	20	0,5	28
3:25:50	21	0,5	28
3:26:00	21	0,5	28
3:26:10	21	0,5	28
3:26:20	21	0,5	28
3:26:30	21	0,5	28
3:26:40	21	0,5	28
3:26:50	20	0,5	28
3:27:00	21	0,5	28
3:27:10	20	0,5	28
3:27:20	21	0,5	28
3:27:30	20	0,5	28
3:27:40	21	0,5	28
3:27:50	20	0,5	28
3:28:00	21	0,5	28
3:28:10	21	0,5	28
3:28:20	21	0,5	28
3:28:30	21	0,5	28
3:28:40	21	0,5	28
3:28:50	21	0,5	28
3:29:00	20	0,5	28
3:29:10	21	0,5	28
3:29:20	21	0,5	28
3:29:30	21	0,5	28
3:29:40	21	0,5	28
3:29:50	21	0,5	28
3:30:00	21	0,5	28
3:30:10	21	0,5	28
3:30:20	20	0,5	28
3:30:30	21	0,5	28
3:30:40	21	0,5	28
3:30:50	20	0,5	29
3:31:00	21	0,5	29
3:31:10	21	0,5	29
3:31:20	21	0,5	29
3:31:30	21	0,5	29
3:31:40	21	0,5	29
3:31:50	21	0,5	28
3:32:00	21	0,5	29
3:32:10	21	0,5	29
3:32:20	20	0,5	29
3:32:30	21	0,5	29
3:32:40	21	0,5	29
3:32:50	21	0,5	29
3:33:00	21	0,5	29
3:33:10	21	0,5	29
3:33:20	21	0,5	29
3:33:30	21	0,5	29
3:33:40	21	0,5	29
3:33:50	20	0,5	29
3:34:00	21	0,5	29
3:34:10	21	0,5	29
3:34:20	21	0,5	29
3:34:30	21	0,5	29
3:34:40	21	0,5	29
3:34:50	21	0,5	29
3:35:00	21	0,5	29
