Repository: ProgWizer/parser

File: project-root/data/Data Acquisition/Data Acquisition/2021 year (353)/21-286 RGU.txt (part 1 of 3)
--Test Summary--
Full Path and File Name	
Instrument Name	SGSA/UCA
Instrument Type	Model 5265 SGSA/UCA
Instrument Serial Number	
Test Start Date	25.11.2021
Test Start Time	10:29:49
Test Stop Date	26.11.2021
Test Stop Time	12:11:29
Test Length	25:41:40
Final Sample Time Offset	25:41:30
Controller Schedule Name	
Sampling Period	30 seconds
Comments	
Information	WellID	
Information	Customer	
Information	EngName	
Information	CementClass	
Information	CementMfr	
Information	Additives	
Information	Density	
Information	BHCT	
Information	BHST	
Information	FluidLoss	
Information	JobType	
Calculated Value	CS_50	9:17:30
Calculated Value	CS_500	21:08:00
Calculated Value	SGS_Initial	1:19:00
Calculated Value	SGS_Final	2:06:30
Calculated Value	CS_Time8h	0,20 MPa
Calculated Value	CS_Time12h	0,68 MPa
Calculated Value	CS_Time24h	6,49 MPa
Calculated Value	CS_Time48h	N/A
Calculated Value	Time_SGS_100lb/100ft2	0:27:00
Calculated Value	Time_SGS_500lb/100ft2	1:42:00
Calculated Curve	Compressive Strength	Compressive strength type A (less than 14 lb/gal)
Calculated Curve	Static Gel Strength	Static gel strength
Initial Temperature (°C)	18 °C
Final Temperature (°C)	6 °C
Initial Pressure (psi)	3233 psi
Final Pressure (psi)	82 psi
Initial Transit Time (microsec/in)	ERROR
Final Transit Time (microsec/in)	10,33 microsec/in
Initial Gel Value	4693
Final Gel Value	6401
Initial Compressive Strength (MPa)	N/A
Final Compressive Strength (MPa)	8,35 MPa
Initial Static Gel Strength (lb/100ft2)	75,0 lb/100ft2
Final Static Gel Strength (lb/100ft2)	ERROR
--Data--
Time (HH:MM:SS)	Temperature (°C)	Pressure (psi)	Transit Time (microsec/in)	Gel Value	Compressive Strength (MPa)	Static Gel Strength (lb/100ft2)
0:00:00	18	3233		4693		75,0
0:00:30	17	3192	14,16	4760	0,00	75,5
0:01:00	17	2999	14,17	4642	0,00	75,9
0:01:30	17	3455	14,18	4565	0,00	76,4
0:02:00	17	3449	14,16	5702	0,00	76,9
0:02:30	18	3476	14,14	5669	0,02	77,4
0:03:00	18	3032	14,13	5646	0,03	77,8
0:03:30	19	2619	14,14	5510	0,02	78,3
0:04:00	19	3458	14,16	5446	0,00	78,8
0:04:30	19	2990	14,15	5560	0,01	79,3
0:05:00	19	3211	14,15	5451	0,01	79,7
0:05:30	19	3368	14,16	5460	0,00	80,2
0:06:00	18	2937	14,16	5470	0,00	80,7
0:06:30	18	3092	14,17	5365	0,00	81,2
0:07:00	18	3269	14,17	5376	0,00	81,6
0:07:30	18	2840	14,16	5368	0,00	82,1
0:08:00	19	3066	14,17	5337	0,00	82,6
0:08:30	19	3321	14,18	5288	0,00	83,1
0:09:00	19	2958	14,18	5307	0,00	83,5
0:09:30	19	3245	14,19	5227	0,00	84,0
0:10:00	19	2919	14,18	5245	0,00	84,5
0:10:30	19	3206	14,19	5188	0,00	85,0
0:11:00	19	2932	14,18	5202	0,00	85,4
0:11:30	19	3278	14,19	5139	0,00	85,9
0:12:00	19	2995	14,18	5197	0,00	86,4
0:12:30	19	3310	14,19	5114	0,00	86,9
0:13:00	19	3012	14,18	5129	0,00	87,3
0:13:30	19	3336	14,18	5124	0,00	87,8
0:14:00	19	3091	14,18	5092	0,00	88,3
0:14:30	19	3403	14,18	5023	0,00	88,8
0:15:00	19	3196	14,17	5211	0,00	89,2
0:15:30	19	2993	14,18	5141	0,00	89,7
0:16:00	19	3367	14,18	5240	0,00	90,2
0:16:30	19	3215	14,18	5146	0,00	90,7
0:17:00	19	3079	14,18	5071	0,00	91,1
0:17:30	19	2955	14,20	5004	0,00	91,6
0:18:00	19	2839	14,21	4950	0,00	92,1
0:18:30	19	2732	14,23	4879	0,00	92,6
0:19:00	19	2985	14,23	4878	0,00	93,0
0:19:30	19	2906	14,23	4827	0,00	93,5
0:20:00	19	2866	14,24	4765	0,00	94,0
0:20:30	19	2836	14,25	4702	0,00	94,5
0:21:00	19	2785	14,26	4645	0,00	94,9
0:21:30	19	2721	14,27	4598	0,00	95,4
0:22:00	19	2658	14,27	4545	0,00	95,9
0:22:30	19	2612	14,28	4486	0,00	96,4
0:23:00	20	2559	14,29	4432	0,00	96,8
0:23:30	20	2503	14,31	4373	0,00	97,3
0:24:00	20	2448	14,31	4345	0,00	97,8
0:24:30	20	2416	14,32	4305	0,00	98,3
0:25:00	20	2403	14,33	4255	0,00	98,7
0:25:30	20	2390	14,33	4205	0,00	99,2
0:26:00	20	2378	14,34	4162	0,00	99,7
0:26:30	20	2365	14,35	4114	0,00	100,2
0:27:00	20	2352	14,36	4082	0,00	100,6
0:27:30	20	2339	14,37	4029	0,00	101,1
0:28:00	20	2326	14,38	4006	0,00	101,6
0:28:30	20	2313	14,39	3964	0,00	102,1
0:29:00	20	2301	14,40	3913	0,00	102,5
0:29:30	20	2289	14,40	3868	0,00	103,0
0:30:00	20	2277	14,41	3829	0,00	103,5
0:30:30	20	2265	14,41	3788	0,00	104,0
0:31:00	20	2253	14,43	3776	0,00	104,4
0:31:30	20	2241	14,44	3739	0,00	104,9
0:32:00	20	2229	14,44	3708	0,00	105,4
0:32:30	20	2217	14,45	3673	0,00	105,9
0:33:00	20	2203	14,46	3674	0,00	106,3
0:33:30	20	2189	14,47	3650	0,00	106,8
0:34:00	20	2175	14,47	3648	0,00	107,3
0:34:30	20	2162	14,49	3598	0,00	107,8
0:35:00	20	2150	14,49	3572	0,00	108,2
0:35:30	20	2137	14,50	3568	0,00	108,7
0:36:00	20	2125	14,51	3567	0,00	109,2
0:36:30	20	2111	14,51	3549	0,00	109,7
0:37:00	20	2098	14,53	3544	0,00	110,1
0:37:30	20	2085	14,53	3534	0,00	110,6
0:38:00	20	2072	14,55	3545	0,00	111,1
0:38:30	20	2060	14,56	3534	0,00	111,6
0:39:00	20	2047	14,57	3513	0,00	112,0
0:39:30	20	2035	14,57	3540	0,00	112,5
0:40:00	20	2023	14,58	3545	0,00	113,0
0:40:30	20	2010	14,59	3525	0,00	113,4
0:41:00	20	1998	14,60	3566	0,00	113,9
0:41:30	20	1985	14,61	3586	0,00	114,4
0:42:00	20	1973	14,61	3635	0,00	114,9
0:42:30	20	1961	14,62	3707	0,00	115,3
0:43:00	20	1948	14,62	3793	0,00	115,8
0:43:30	20	1936	14,64	3861	0,00	116,3
0:44:00	20	1923	14,64	3930	0,00	116,8
0:44:30	20	1911	14,65	3988	0,00	117,2
0:45:00	20	1899	14,66	4049	0,00	117,7
0:45:30	20	1888	14,66	4125	0,00	118,2
0:46:00	20	1877	14,66	4139	0,00	118,7
0:46:30	20	1865	14,68	4201	0,00	119,1
0:47:00	20	1852	14,68	4279	0,00	119,6
0:47:30	20	1839	14,69	4317	0,00	120,1
0:48:00	20	1827	14,70	4380	0,00	120,6
0:48:30	20	1815	14,70	4438	0,00	121,0
0:49:00	20	1804	14,71	4482	0,00	121,5
0:49:30	20	1793	14,71	4513	0,00	122,0
0:50:00	19	1781	14,72	4558	0,00	122,5
0:50:30	19	1770	14,72	4598	0,00	122,9
0:51:00	19	1758	14,73	4648	0,00	123,4
0:51:30	19	1747	14,73	4678	0,00	123,9
0:52:00	19	1736	14,74	4725	0,00	124,4
0:52:30	19	1725	14,75	4752	0,00	124,8
0:53:00	19	1714	14,76	4788	0,00	125,3
0:53:30	19	1703	14,76	4830	0,00	125,8
0:54:00	19	1692	14,76	4855	0,00	126,3
0:54:30	19	1680	14,77	4883	0,00	126,7
0:55:00	19	1669	14,78	4913	0,00	127,2
0:55:30	19	1658	14,79	4946	0,00	127,7
0:56:00	19	1646	14,79	4977	0,00	128,2
0:56:30	19	1635	14,79	4991	0,00	128,6
0:57:00	19	1625	14,80	5025	0,00	129,1
0:57:30	19	1614	14,81	5046	0,00	129,6
0:58:00	19	1603	14,81	5063	0,00	130,1
0:58:30	19	1593	14,81	5097	0,00	130,5
0:59:00	19	1582	14,82	5107	0,00	131,0
0:59:30	19	1571	14,82	5139	0,00	131,5
1:00:00	19	1560	14,83	5146	0,00	132,0
1:00:30	19	1550	14,83	5164	0,00	132,4
1:01:00	19	1540	14,83	5185	0,00	132,9
1:01:30	19	1529	14,84	5205	0,00	133,4
1:02:00	19	1519	14,84	5215	0,00	133,9
1:02:30	19	1509	14,84	5230	0,00	134,3
1:03:00	19	1499	14,85	5242	0,00	134,8
1:03:30	19	1489	14,85	5264	0,00	135,3
1:04:00	19	1479	14,86	5280	0,00	135,8
1:04:30	19	1469	14,86	5296	0,00	136,2
1:05:00	19	1459	14,86	5307	0,00	136,7
1:05:30	19	1449	14,86	5315	0,00	137,2
1:06:00	19	1439	14,87	5325	0,00	137,7
1:06:30	19	1429	14,87	5348	0,00	138,1
1:07:00	19	1420	14,88	5345	0,00	138,6
1:07:30	19	1410	14,88	5372	0,00	139,1
1:08:00	19	1400	14,88	5377	0,00	139,6
1:08:30	19	1390	14,88	5392	0,00	140,0
1:09:00	19	1381	14,88	5394	0,00	140,5
1:09:30	18	1371	14,89	5413	0,00	141,0
1:10:00	18	1361	14,89	5426	0,00	141,5
1:10:30	18	1352	14,89	5435	0,00	141,9
1:11:00	18	1342	14,90	5443	0,00	142,4
1:11:30	18	1333	14,90	5455	0,00	142,9
1:12:00	18	1325	14,90	5465	0,00	143,4
1:12:30	18	1315	14,90	5476	0,00	143,8
1:13:00	18	1306	14,91	5487	0,00	144,3
1:13:30	18	1296	14,91	5506	0,00	144,8
1:14:00	18	1287	14,91	5506	0,00	145,3
1:14:30	18	1277	14,91	5520	0,00	145,7
1:15:00	18	3603	14,89	5411	0,00	146,2
1:15:30	18	3711	14,62	4032	0,00	146,7
1:16:00	18	3671	14,49	4275	0,00	147,2
1:16:30	18	3637	14,45	4437	0,00	147,6
1:17:00	18	3605	14,45	4537	0,00	148,1
1:17:30	18	3576	14,45	4633	0,00	148,6
1:18:00	18	3551	14,47	4693	0,00	149,1
1:18:30	18	3529	14,48	4765	0,00	149,5
1:19:00	18	3508	14,49	4810	0,00	150,0
1:19:30	18	3488	14,50	4872	0,00	165,2
1:20:00	18	3468	14,52	4915	0,00	176,3
1:20:30	18	3448	14,53	4948	0,00	184,9
1:21:00	18	3428	14,54	4996	0,00	198,1
1:21:30	18	3408	14,55	5029	0,00	207,2
1:22:00	18	3388	14,56	5073	0,00	220,0
1:22:30	18	3369	14,57	5097	0,00	227,1
1:23:00	18	3351	14,58	5130	0,00	237,2
1:23:30	18	3334	14,59	5157	0,00	245,6
1:24:00	18	3317	14,60	5186	0,00	254,7
1:24:30	18	3301	14,60	5198	0,00	258,7
1:25:00	18	3283	14,60	5232	0,00	269,7
1:25:30	18	3267	14,61	5255	0,00	277,5
1:26:00	18	3248	14,62	5280	0,00	285,8
1:26:30	17	3230	14,63	5296	0,00	291,6
1:27:00	17	3213	14,63	5310	0,00	296,6
1:27:30	17	3196	14,63	5339	0,00	306,7
1:28:00	17	3183	14,64	5358	0,00	313,8
1:28:30	17	3170	14,64	5373	0,00	319,2
1:29:00	17	3157	14,65	5390	0,00	325,4
1:29:30	17	3144	14,66	5404	0,00	330,8
1:30:00	17	3131	14,66	5426	0,00	339,3
1:30:30	17	3118	14,67	5433	0,00	342,1
1:31:00	17	3104	14,67	5451	0,00	349,1
1:31:30	17	3091	14,68	5461	0,00	352,7
1:32:00	17	3079	14,68	5481	0,00	360,9
1:32:30	17	3067	14,68	5499	0,00	368,3
1:33:00	17	3054	14,69	5509	0,00	372,3
1:33:30	17	3042	14,69	5524	0,00	378,7
1:34:00	17	3029	14,69	5546	0,00	387,7
1:34:30	17	3016	14,70	5552	0,00	390,1
1:35:00	17	3004	14,70	5567	0,00	396,8
1:35:30	17	2992	14,71	5577	0,00	400,8
1:36:00	17	2981	14,71	5590	0,00	406,5
1:36:30	17	2969	14,71	5604	0,00	412,6
1:37:00	17	2957	14,72	5617	0,00	418,4
1:37:30	17	2945	14,72	5629	0,00	423,8
1:38:00	17	2934	14,72	5645	0,00	431,3
1:38:30	17	2922	14,73	5653	0,00	434,9
1:39:00	17	2911	14,73	5668	0,00	441,8
1:39:30	17	2900	14,73	5684	0,00	449,1
1:40:00	17	2888	14,73	5715	0,00	464,2
1:40:30	17	2877	14,73	5746	0,00	479,0
1:41:00	17	2865	14,73	5780	0,00	496,1
1:41:30	17	2853	14,73	5814	0,00	513,7
1:42:00	17	2842	14,74	5848	0,00	531,6
1:42:30	17	2830	14,74	5880	0,00	548,5
1:43:00	16	2819	14,74	5911	0,00	566,0
1:43:30	16	2809	14,74	5943	0,00	583,8
1:44:00	16	2798	14,74	5969	0,00	598,8
1:44:30	16	2787	14,75	6000	0,00	617,5
1:45:00	16	2776	14,74	6026	0,00	633,1
1:45:30	16	2766	14,74	6056	0,00	651,8
1:46:00	16	2755	14,75	6083	0,00	668,9
1:46:30	16	2744	14,75	6115	0,00	689,0
1:47:00	16	2733	14,75	6142	0,00	707,4
1:47:30	16	2723	14,75	6163	0,00	721,3
1:48:00	16	2714	14,75	6193	0,00	742,0
1:48:30	16	2705	14,75	6215	0,00	757,1
1:49:00	16	2695	14,76	6240	0,00	775,4
1:49:30	16	2685	14,75	6268	0,00	795,6
1:50:00	16	2675	14,76	6288	0,00	810,1
1:50:30	16	3285	14,74	6081	0,00	667,7
1:51:00	16	3275	14,71	6027	0,00	633,5
1:51:30	16	3260	14,70	6064	0,00	656,8
1:52:00	16	3246	14,70	6103	0,00	681,5
1:52:30	16	3232	14,70	6147	0,00	710,4
1:53:00	16	3218	14,70	6170	0,00	726,4
1:53:30	16	3205	14,70	6207	0,00	751,5
1:54:00	16	3193	14,70	6243	0,00	777,2
1:54:30	16	3181	14,70	6279	0,00	803,6
1:55:00	16	3169	14,70	6306	0,00	823,7
1:55:30	16	3157	14,71	6341	0,00	850,9
1:56:00	16	3145	14,71	6369	0,00	872,6
1:56:30	16	3133	14,71	6393	0,00	892,2
1:57:00	16	3121	14,71	6423	0,00	916,5
1:57:30	16	3109	14,71	6450	0,00	939,4
1:58:00	16	3097	14,71	6474	0,00	959,8
1:58:30	16	3085	14,71	6497	0,00	979,7
1:59:00	16	3074	14,71	6523	0,00	1002,4
1:59:30	15	3062	14,71	6547	0,00	1024,6
2:00:00	15	3051	14,71	6564	0,00	1040,4
2:00:30	15	3040	14,71	6586	0,00	1060,4
2:01:00	15	3029	14,71	6607	0,00	1080,4
2:01:30	15	3017	14,71	6627	0,00	1099,3
2:02:00	15	3006	14,71	6647	0,00	1119,5
2:02:30	15	2994	14,71	6667	0,00	1138,8
2:03:00	15	2983	14,71	6683	0,00	1154,8
2:03:30	15	2972	14,71	6700	0,00	1172,3
2:04:00	15	2961	14,71	6719	0,00	1192,2
2:04:30	15	2951	14,71	6734	0,00	1207,7
2:05:00	15	2941	14,71	6751	0,00	1225,3
2:05:30	15	2930	14,71	6766	0,00	1241,5
2:06:00	15	2920	14,71	6782	0,00	1259,3
2:06:30	15	2910	14,71	6796	0,00	1275,0
2:07:00	15	2899	14,70	6810	0,00	
2:07:30	15	2888	14,70	6821	0,00	
2:08:00	15	2878	14,70	6837	0,00	
2:08:30	15	2868	14,70	6849	0,00	
2:09:00	15	2858	14,70	6862	0,00	
2:09:30	15	2848	14,70	6872	0,00	
2:10:00	15	2838	14,70	6886	0,00	
2:10:30	15	2828	14,70	6896	0,00	
2:11:00	15	2818	14,70	6908	0,00	
2:11:30	15	2808	14,69	6918	0,00	
2:12:00	15	2798	14,69	6930	0,00	
2:12:30	15	2788	14,69	6943	0,00	
2:13:00	15	2778	14,69	6952	0,00	
2:13:30	15	2768	14,69	6962	0,00	
2:14:00	15	2758	14,69	6971	0,00	
2:14:30	15	2748	14,69	6981	0,00	
2:15:00	15	2739	14,69	6986	0,00	
2:15:30	14	2730	14,69	6994	0,00	
2:16:00	14	2720	14,69	7003	0,00	
2:16:30	14	2711	14,69	7014	0,00	
2:17:00	14	2701	14,69	7021	0,00	
2:17:30	14	2691	14,68	7027	0,00	
2:18:00	14	2682	14,68	7036	0,00	
2:18:30	14	2672	14,68	7046	0,00	
2:19:00	14	2662	14,68	7054	0,00	
2:19:30	14	2653	14,68	7062	0,00	
2:20:00	14	2644	14,68	7068	0,00	
2:20:30	14	2635	14,68	7076	0,00	
2:21:00	14	2627	14,68	7082	0,00	
2:21:30	14	2618	14,68	7089	0,00	
2:22:00	14	2609	14,67	7095	0,00	
2:22:30	14	2599	14,67	7103	0,00	
2:23:00	14	2590	14,67	7105	0,00	
2:23:30	14	2581	14,67	7114	0,00	
2:24:00	14	2573	14,67	7119	0,00	
2:24:30	14	2564	14,67	7127	0,00	
2:25:00	14	2555	14,67	7132	0,00	
2:25:30	14	2546	14,66	7134	0,00	
2:26:00	14	3109	14,66	7143	0,00	
2:26:30	14	3156	14,65	6896	0,00	
2:27:00	14	3142	14,64	6901	0,00	
2:27:30	14	3130	14,63	6936	0,00	
2:28:00	14	3118	14,63	6966	0,00	
2:28:30	14	3106	14,63	6993	0,00	
2:29:00	14	3095	14,62	7014	0,00	
2:29:30	14	3084	14,62	7030	0,00	
2:30:00	14	3073	14,62	7051	0,00	
2:30:30	14	3063	14,61	7064	0,00	
2:31:00	14	3053	14,61	7076	0,00	
2:31:30	13	3043	14,61	7090	0,00	
2:32:00	13	3033	14,61	7100	0,00	
2:32:30	13	3023	14,61	7110	0,00	
2:33:00	13	3014	14,60	7120	0,00	
2:33:30	13	3004	14,60	7130	0,00	
2:34:00	13	2994	14,60	7139	0,00	
2:34:30	13	2985	14,60	7145	0,00	
2:35:00	13	2975	14,60	7152	0,00	
2:35:30	13	2966	14,60	7158	0,00	
2:36:00	13	2957	14,60	7167	0,00	
2:36:30	13	2947	14,60	7173	0,00	
2:37:00	13	2937	14,59	7176	0,00	
2:37:30	13	2928	14,59	7181	0,00	
2:38:00	13	2918	14,59	7188	0,00	
2:38:30	13	2908	14,59	7193	0,00	
2:39:00	13	2899	14,59	7199	0,00	
2:39:30	13	2889	14,59	7204	0,00	
2:40:00	13	2880	14,59	7206	0,00	
2:40:30	13	2871	14,58	7210	0,00	
2:41:00	13	2863	14,58	7214	0,00	
2:41:30	13	2854	14,58	7219	0,00	
2:42:00	13	2846	14,58	7221	0,00	
2:42:30	13	2837	14,58	7227	0,00	
2:43:00	13	2828	14,58	7234	0,00	
2:43:30	13	2819	14,57	7234	0,00	
2:44:00	13	2811	14,57	7238	0,00	
2:44:30	13	2802	14,57	7241	0,00	
2:45:00	13	2793	14,57	7245	0,00	
2:45:30	13	2784	14,57	7250	0,00	
2:46:00	13	2776	14,56	7252	0,00	
2:46:30	13	2768	14,56	7257	0,00	
2:47:00	13	2759	14,56	7260	0,00	
2:47:30	12	2751	14,56	7259	0,00	
2:48:00	12	2742	14,56	7264	0,00	
2:48:30	12	2734	14,55	7266	0,00	
2:49:00	12	2725	14,55	7264	0,00	
2:49:30	12	2717	14,55	7272	0,00	
2:50:00	12	2710	14,55	7269	0,00	
2:50:30	12	2703	14,55	7274	0,00	
2:51:00	12	2697	14,55	7276	0,00	
2:51:30	12	2690	14,55	7281	0,00	
2:52:00	12	2682	14,54	7283	0,00	
2:52:30	12	2672	14,54	7287	0,00	
2:53:00	12	2661	14,54	7289	0,00	
2:53:30	11	2647	14,53	7290	0,00	
2:54:00	11	2632	14,53	7290	0,00	
2:54:30	11	2616	14,53	7289	0,00	
2:55:00	11	2601	14,53	7291	0,00	
2:55:30	11	2587	14,53	7291	0,00	
2:56:00	11	2576	14,53	7297	0,00	
2:56:30	11	2566	14,53	7298	0,00	
2:57:00	11	2558	14,53	7300	0,00	
2:57:30	11	3154	14,52	7299	0,00	
2:58:00	11	3170	14,52	7051	0,00	
2:58:30	10	3155	14,53	7060	0,00	
2:59:00	10	3142	14,53	7080	0,00	
2:59:30	10	3128	14,53	7089	0,00	
3:00:00	10	3115	14,52	7106	0,00	
3:00:30	10	3103	14,52	7116	0,00	
3:01:00	10	3093	14,52	7129	0,00	
3:01:30	10	3084	14,51	7137	0,00	
3:02:00	10	3076	14,51	7148	0,00	
3:02:30	10	3067	14,51	7151	0,00	
3:03:00	10	3059	14,51	7163	0,00	
3:03:30	10	3050	14,51	7168	0,00	
3:04:00	10	3041	14,51	7172	0,00	
3:04:30	10	3032	14,50	7179	0,00	
3:05:00	10	3024	14,50	7183	0,00	
3:05:30	10	3016	14,50	7188	0,00	
3:06:00	10	3008	14,50	7193	0,00	
3:06:30	10	3000	14,50	7195	0,00	
3:07:00	10	2993	14,50	7197	0,00	
3:07:30	10	2986	14,50	7198	0,00	
3:08:00	10	2979	14,50	7204	0,00	
3:08:30	10	2973	14,49	7205	0,00	
3:09:00	10	2966	14,49	7207	0,00	
3:09:30	10	2959	14,49	7210	0,00	
3:10:00	10	2952	14,49	7213	0,00	
3:10:30	10	2946	14,49	7215	0,00	
3:11:00	10	2939	14,49	7217	0,00	
3:11:30	10	2933	14,48	7219	0,00	
3:12:00	10	2927	14,48	7224	0,00	
3:12:30	10	2920	14,48	7226	0,00	
3:13:00	10	2914	14,48	7227	0,00	
3:13:30	10	2908	14,48	7227	0,00	
3:14:00	10	2901	14,48	7232	0,00	
3:14:30	10	2895	14,48	7235	0,00	
3:15:00	10	2889	14,48	7236	0,00	
3:15:30	10	2884	14,47	7237	0,00	
3:16:00	9	2877	14,47	7238	0,00	
3:16:30	9	2872	14,47	7242	0,00	
3:17:00	9	2866	14,47	7241	0,00	
3:17:30	9	2860	14,47	7244	0,00	
3:18:00	9	2854	14,46	7246	0,00	
3:18:30	9	2849	14,46	7245	0,00	
3:19:00	9	2843	14,46	7246	0,00	
3:19:30	9	2838	14,46	7249	0,00	
3:20:00	9	2832	14,46	7249	0,00	
3:20:30	9	2826	14,45	7252	0,00	
3:21:00	9	2821	14,45	7252	0,00	
3:21:30	9	2815	14,45	7254	0,00	
3:22:00	9	2809	14,45	7258	0,00	
3:22:30	9	2804	14,45	7258	0,00	
3:23:00	9	2798	14,45	7258	0,00	
3:23:30	9	2793	14,45	7260	0,00	
3:24:00	9	2788	14,45	7262	0,00	
3:24:30	9	2782	14,44	7259	0,00	
3:25:00	9	2776	14,44	7264	0,00	
3:25:30	9	2771	14,44	7262	0,00	
3:26:00	9	2765	14,44	7264	0,00	
3:26:30	9	2759	14,43	7268	0,00	
3:27:00	9	2754	14,43	7269	0,00	
3:27:30	9	2749	14,43	7266	0,00	
3:28:00	9	2744	14,43	7269	0,00	
3:28:30	9	2738	14,43	7272	0,00	
3:29:00	9	2733	14,43	7270	0,00	
3:29:30	9	2727	14,43	7274	0,00	
3:30:00	9	2722	14,42	7275	0,00	
3:30:30	9	2716	14,42	7275	0,00	
3:31:00	9	2711	14,42	7276	0,00	
3:31:30	9	2706	14,42	7274	0,00	
3:32:00	9	2700	14,42	7277	0,00	
3:32:30	9	2695	14,42	7276	0,00	
3:33:00	9	2690	14,42	7276	0,00	
3:33:30	9	2685	14,42	7280	0,00	
3:34:00	9	2680	14,42	7280	0,00	
3:34:30	9	2674	14,41	7281	0,00	
3:35:00	9	2669	14,41	7278	0,00	
3:35:30	9	2664	14,41	7285	0,00	
3:36:00	9	2658	14,41	7281	0,00	
3:36:30	9	2653	14,41	7285	0,00	
3:37:00	9	2648	14,41	7285	0,00	
3:37:30	9	2643	14,41	7283	0,00	
3:38:00	9	2638	14,41	7285	0,00	
3:38:30	9	2633	14,41	7288	0,00	
3:39:00	9	2628	14,40	7286	0,00	
3:39:30	9	2622	14,40	7287	0,00	
3:40:00	9	2617	14,40	7286	0,00	
3:40:30	9	2612	14,40	7289	0,00	
3:41:00	9	2607	14,40	7287	0,00	
3:41:30	9	2601	14,40	7289	0,00	
3:42:00	9	2596	14,40	7292	0,00	
3:42:30	9	2592	14,40	7290	0,00	
3:43:00	9	2588	14,40	7291	0,00	
3:43:30	9	2582	14,40	7293	0,00	
3:44:00	9	2577	14,40	7289	0,00	
3:44:30	9	2573	14,40	7291	0,00	
3:45:00	9	2567	14,39	7292	0,00	
3:45:30	9	2562	14,39	7291	0,00	
3:46:00	8	2557	14,39	7292	0,00	
3:46:30	8	2552	14,39	7295	0,00	
3:47:00	8	2547	14,39	7295	0,00	
3:47:30	8	2542	14,39	7294	0,00	
3:48:00	8	2538	14,39	7293	0,00	
3:48:30	8	2533	14,39	7298	0,00	
3:49:00	8	2528	14,39	7297	0,00	
3:49:30	8	2523	14,38	7296	0,00	
3:50:00	8	2518	14,38	7297	0,00	
3:50:30	8	2513	14,38	7298	0,00	
3:51:00	8	2508	14,38	7298	0,00	
3:51:30	8	2503	14,38	7298	0,00	
3:52:00	8	2498	14,38	7297	0,00	
3:52:30	8	2493	14,38	7300	0,00	
3:53:00	8	2491	14,38	7300	0,00	
3:53:30	8	3113	14,37	7299	0,00	
3:54:00	8	3118	14,39	7071	0,00	
3:54:30	8	3111	14,40	7076	0,00	
3:55:00	8	3104	14,40	7095	0,00	
3:55:30	8	3097	14,40	7112	0,00	
3:56:00	8	3089	14,40	7121	0,00	
3:56:30	8	3080	14,40	7128	0,00	
3:57:00	7	3069	14,39	7137	0,00	
3:57:30	7	3059	14,39	7146	0,00	
3:58:00	7	3049	14,39	7149	0,00	
3:58:30	7	3040	14,38	7151	0,00	
3:59:00	7	3034	14,38	7158	0,00	
3:59:30	7	3027	14,38	7163	0,00	
4:00:00	7	3022	14,38	7165	0,00	
4:00:30	7	3016	14,37	7172	0,00	
4:01:00	7	3010	14,37	7176	0,00	
4:01:30	7	3003	14,37	7177	0,00	
4:02:00	7	2996	14,37	7177	0,00	
4:02:30	7	2989	14,37	7183	0,00	
4:03:00	7	2982	14,37	7188	0,00	
4:03:30	7	2975	14,36	7183	0,00	
4:04:00	7	2970	14,36	7188	0,00	
4:04:30	7	2965	14,36	7187	0,00	
4:05:00	7	2960	14,36	7192	0,00	
4:05:30	7	2955	14,36	7194	0,00	
4:06:00	7	2949	14,36	7192	0,00	
4:06:30	7	2943	14,36	7197	0,00	
4:07:00	7	2938	14,35	7201	0,00	
4:07:30	7	2933	14,35	7197	0,00	
4:08:00	7	2927	14,35	7201	0,00	
4:08:30	7	2922	14,35	7202	0,00	
4:09:00	6	2918	14,35	7203	0,00	
4:09:30	7	2912	14,35	7203	0,00	
4:10:00	6	2908	14,35	7208	0,00	
4:10:30	6	2903	14,35	7208	0,00	
4:11:00	6	2898	14,34	7212	0,00	
4:11:30	6	2893	14,34	7211	0,00	
4:12:00	6	2889	14,34	7215	0,00	
4:12:30	6	2884	14,34	7213	0,00	
4:13:00	6	2880	14,34	7215	0,00	
4:13:30	6	2875	14,34	7217	0,00	
4:14:00	6	2871	14,34	7217	0,00	
4:14:30	6	2867	14,33	7219	0,00	
4:15:00	6	2862	14,33	7220	0,00	
4:15:30	6	2858	14,33	7220	0,00	
4:16:00	6	2854	14,33	7221	0,00	
4:16:30	6	2849	14,33	7219	0,00	
4:17:00	6	2845	14,33	7224	0,00	
4:17:30	6	2841	14,33	7224	0,00	
4:18:00	6	2836	14,33	7225	0,00	
4:18:30	6	2832	14,32	7226	0,00	
4:19:00	6	2828	14,32	7226	0,00	
4:19:30	6	2824	14,32	7226	0,00	
4:20:00	6	2820	14,32	7227	0,00	
4:20:30	6	2816	14,32	7227	0,00	
4:21:00	6	2812	14,32	7229	0,00	
4:21:30	6	2808	14,32	7231	0,00	
4:22:00	6	2804	14,32	7231	0,00	
4:22:30	6	2800	14,32	7230	0,00	
4:23:00	6	2795	14,32	7234	0,00	
4:23:30	6	2791	14,32	7230	0,00	
4:24:00	6	2786	14,32	7234	0,00	
4:24:30	6	2783	14,32	7232	0,00	
4:25:00	6	2779	14,32	7236	0,00	
4:25:30	6	2775	14,31	7236	0,00	
4:26:00	6	2771	14,31	7239	0,00	
4:26:30	6	2767	14,32	7236	0,00	
4:27:00	6	2763	14,31	7237	0,00	
4:27:30	6	2759	14,31	7239	0,00	
4:28:00	6	2754	14,31	7240	0,00	
4:28:30	6	2750	14,31	7239	0,00	
4:29:00	6	2746	14,31	7239	0,00	
4:29:30	6	2743	14,31	7241	0,00	
4:30:00	6	2739	14,31	7242	0,00	
4:30:30	6	2735	14,31	7239	0,00	
4:31:00	6	2731	14,31	7240	0,00	
4:31:30	6	2727	14,31	7244	0,00	
4:32:00	6	2722	14,31	7243	0,00	
4:32:30	6	2717	14,31	7245	0,00	
4:33:00	5	2713	14,31	7243	0,00	
4:33:30	5	2709	14,31	7244	0,00	
4:34:00	5	2706	14,31	7244	0,00	
4:34:30	5	2702	14,30	7247	0,00	
4:35:00	5	2699	14,30	7247	0,00	
4:35:30	5	2696	14,30	7248	0,00	
4:36:00	5	2692	14,30	7246	0,00	
4:36:30	5	2688	14,30	7246	0,00	
4:37:00	5	2685	14,30	7248	0,00	
4:37:30	5	2681	14,30	7250	0,00	
4:38:00	5	2677	14,30	7249	0,00	
4:38:30	5	2674	14,30	7250	0,00	
4:39:00	5	2671	14,30	7251	0,00	
4:39:30	5	2668	14,30	7252	0,00	
4:40:00	5	2665	14,30	7249	0,00	
4:40:30	5	2662	14,29	7250	0,00	
4:41:00	5	2659	14,30	7252	0,00	
4:41:30	5	2655	14,30	7254	0,00	
4:42:00	5	2652	14,29	7255	0,00	
4:42:30	5	2649	14,29	7256	0,00	
4:43:00	5	2646	14,29	7256	0,00	
4:43:30	5	2643	14,29	7254	0,00	
4:44:00	5	2640	14,29	7255	0,00	
4:44:30	5	2637	14,29	7255	0,00	
4:45:00	5	2634	14,29	7257	0,00	
4:45:30	5	2631	14,29	7258	0,00	
4:46:00	5	2628	14,29	7260	0,00	
4:46:30	5	2625	14,29	7260	0,00	
4:47:00	5	2622	14,29	7260	0,00	
4:47:30	5	2619	14,28	7259	0,00	
4:48:00	5	2617	14,28	7261	0,00	
4:48:30	5	2615	14,28	7263	0,00	
4:49:00	5	2612	14,28	7260	0,00	
4:49:30	5	2609	14,28	7262	0,00	
4:50:00	6	2607	14,28	7262	0,00	
4:50:30	5	2604	14,28	7264	0,00	
4:51:00	5	2601	14,28	7262	0,00	
4:51:30	5	2598	14,28	7265	0,00	
4:52:00	6	2596	14,28	7267	0,00	
4:52:30	5	2593	14,28	7266	0,00	
4:53:00	6	2590	14,28	7266	0,00	
4:53:30	6	2588	14,27	7267	0,00	
4:54:00	6	2585	14,27	7267	0,00	
4:54:30	6	2583	14,27	7267	0,00	
4:55:00	6	2580	14,27	7266	0,00	
4:55:30	6	2577	14,27	7268	0,00	
4:56:00	6	2574	14,27	7269	0,00	
4:56:30	6	2572	14,27	7271	0,00	
4:57:00	6	2569	14,27	7267	0,00	
4:57:30	6	2567	14,27	7269	0,00	
4:58:00	6	2564	14,26	7271	0,00	
4:58:30	6	2562	14,26	7270	0,00	
4:59:00	6	2560	14,26	7271	0,00	
4:59:30	6	2558	14,26	7270	0,00	
5:00:00	6	2555	14,26	7270	0,00	
5:00:30	6	2552	14,26	7271	0,00	
5:01:00	6	2549	14,26	7271	0,00	
5:01:30	6	2547	14,26	7272	0,00	
5:02:00	6	2544	14,26	7274	0,00	
5:02:30	6	2542	14,26	7273	0,00	
5:03:00	6	2539	14,25	7272	0,00	
5:03:30	6	2537	14,25	7277	0,00	
5:04:00	6	2534	14,25	7274	0,00	
5:04:30	6	2532	14,25	7272	0,00	
5:05:00	6	2529	14,25	7272	0,00	
5:05:30	6	2527	14,25	7275	0,00	
5:06:00	6	2525	14,25	7276	0,00	
5:06:30	6	2523	14,24	7274	0,00	
5:07:00	6	2520	14,24	7275	0,00	
5:07:30	6	2518	14,24	7275	0,00	
5:08:00	6	2516	14,24	7272	0,00	
5:08:30	6	2513	14,24	7273	0,00	
5:09:00	6	2510	14,24	7275	0,00	
5:09:30	6	2507	14,24	7276	0,00	
5:10:00	6	2505	14,24	7277	0,00	
5:10:30	6	2502	14,24	7278	0,00	
5:11:00	6	2500	14,23	7277	0,00	
5:11:30	6	2497	14,23	7275	0,00	
5:12:00	6	2495	14,23	7277	0,00	
5:12:30	6	2492	14,23	7278	0,00	
5:13:00	6	2490	14,23	7277	0,00	
5:13:30	6	2488	14,23	7276	0,00	
5:14:00	6	2485	14,23	7275	0,00	
5:14:30	6	2482	14,23	7278	0,00	
5:15:00	6	2480	14,23	7277	0,00	
5:15:30	6	2478	14,23	7275	0,00	
5:16:00	6	2475	14,23	7278	0,00	
5:16:30	6	2473	14,23	7277	0,00	
5:17:00	6	2470	14,23	7277	0,00	
5:17:30	6	2468	14,22	7278	0,00	
5:18:00	6	2466	14,22	7278	0,00	
5:18:30	6	2463	14,22	7278	0,00	
5:19:00	6	2461	14,22	7277	0,00	
5:19:30	6	3095	14,23	7105	0,00	
5:20:00	6	3088	14,26	7088	0,00	
5:20:30	6	3083	14,27	7103	0,00	
5:21:00	6	3079	14,28	7114	0,00	
5:21:30	6	3074	14,28	7125	0,00	
5:22:00	6	3070	14,27	7133	0,00	
5:22:30	6	3066	14,27	7141	0,00	
5:23:00	6	3063	14,27	7146	0,00	
5:23:30	6	3060	14,26	7150	0,00	
5:24:00	6	3056	14,26	7155	0,00	
5:24:30	6	3052	14,25	7160	0,00	
5:25:00	6	3049	14,25	7166	0,00	
5:25:30	6	3045	14,25	7168	0,00	
5:26:00	6	3042	14,25	7172	0,00	
5:26:30	6	3039	14,24	7173	0,00	
5:27:00	6	3037	14,24	7175	0,00	
5:27:30	6	3034	14,23	7178	0,00	
5:28:00	6	3031	14,23	7185	0,00	
5:28:30	6	3027	14,23	7186	0,00	
5:29:00	6	3024	14,23	7188	0,00	
5:29:30	6	3021	14,22	7190	0,00	
5:30:00	6	3017	14,22	7194	0,00	
5:30:30	6	3014	14,22	7195	0,00	
5:31:00	6	3011	14,22	7195	0,00	
5:31:30	6	3008	14,22	7196	0,00	
5:32:00	6	3005	14,22	7203	0,00	
5:32:30	6	3003	14,22	7204	0,00	
5:33:00	6	2999	14,22	7204	0,00	
5:33:30	6	2996	14,21	7204	0,00	
5:34:00	6	2993	14,21	7208	0,00	
5:34:30	6	2991	14,21	7207	0,00	
5:35:00	6	2988	14,21	7207	0,00	
5:35:30	6	2985	14,21	7211	0,00	
5:36:00	6	2981	14,21	7213	0,00	
5:36:30	6	2979	14,21	7215	0,00	
5:37:00	6	2976	14,20	7216	0,00	
5:37:30	6	2973	14,20	7215	0,00	
5:38:00	6	2970	14,20	7219	0,00	
5:38:30	6	2967	14,20	7221	0,00	
5:39:00	6	2964	14,20	7222	0,00	
5:39:30	6	2962	14,20	7221	0,00	
5:40:00	6	2959	14,20	7224	0,00	
5:40:30	6	2956	14,20	7222	0,00	
5:41:00	6	2953	14,19	7223	0,00	
5:41:30	6	2950	14,19	7226	0,00	
5:42:00	6	2948	14,19	7227	0,00	
5:42:30	6	2945	14,19	7227	0,00	
5:43:00	6	2943	14,19	7231	0,00	
5:43:30	6	2939	14,19	7229	0,00	
5:44:00	6	2936	14,19	7233	0,00	
5:44:30	6	2933	14,18	7230	0,00	
5:45:00	6	2930	14,18	7233	0,00	
5:45:30	6	2927	14,18	7235	0,00	
5:46:00	6	2924	14,18	7236	0,00	
5:46:30	6	2921	14,18	7238	0,00	
5:47:00	6	2918	14,18	7238	0,00	
5:47:30	6	2916	14,18	7239	0,00	
5:48:00	6	2913	14,18	7239	0,00	
5:48:30	6	2910	14,17	7240	0,00	
5:49:00	6	2907	14,17	7240	0,00	
5:49:30	6	2904	14,17	7239	0,00	
5:50:00	6	2902	14,17	7240	0,00	
5:50:30	6	2899	14,17	7245	0,00	
5:51:00	6	2896	14,17	7243	0,00	
5:51:30	6	2893	14,17	7247	0,00	
5:52:00	6	2890	14,17	7245	0,00	
5:52:30	6	2887	14,16	7247	0,00	
5:53:00	6	2885	14,16	7249	0,00	
5:53:30	6	2882	14,16	7245	0,00	
5:54:00	6	2879	14,16	7250	0,00	
5:54:30	6	2876	14,16	7248	0,00	
5:55:00	6	2874	14,16	7250	0,00	
5:55:30	6	2871	14,16	7251	0,00	
5:56:00	6	2867	14,16	7249	0,01	
5:56:30	6	2866	14,16	7251	0,01	
5:57:00	6	2864	14,15	7251	0,01	
5:57:30	6	2861	14,15	7252	0,01	
5:58:00	6	2858	14,15	7254	0,01	
5:58:30	6	2855	14,15	7251	0,01	
5:59:00	6	2853	14,15	7253	0,01	
5:59:30	6	2850	14,15	7256	0,01	
6:00:00	6	2848	14,15	7255	0,01	
6:00:30	6	2845	14,15	7256	0,01	
6:01:00	6	2842	14,15	7256	0,01	
6:01:30	6	2839	14,14	7259	0,02	
6:02:00	6	2837	14,14	7257	0,02	
6:02:30	6	2834	14,14	7260	0,02	
6:03:00	6	2831	14,14	7257	0,02	
6:03:30	6	2829	14,14	7257	0,02	
6:04:00	6	2826	14,13	7259	0,02	
6:04:30	6	2824	14,13	7260	0,02	
6:05:00	6	2822	14,13	7259	0,03	
6:05:30	6	2820	14,13	7261	0,02	
6:06:00	6	2817	14,13	7260	0,03	
6:06:30	6	2815	14,13	7265	0,03	
6:07:00	6	2812	14,13	7264	0,03	
6:07:30	6	2808	14,13	7262	0,03	
6:08:00	6	2805	14,13	7262	0,03	
6:08:30	6	2801	14,13	7266	0,03	
6:09:00	6	2798	14,13	7264	0,03	
6:09:30	6	2796	14,13	7266	0,03	
6:10:00	6	2794	14,13	7268	0,03	
6:10:30	6	2792	14,12	7264	0,03	
6:11:00	6	2789	14,12	7267	0,03	
6:11:30	6	2786	14,12	7269	0,03	
6:12:00	6	2784	14,12	7269	0,03	
6:12:30	6	2781	14,12	7269	0,03	
6:13:00	6	2778	14,12	7266	0,03	
6:13:30	6	2775	14,12	7269	0,04	
6:14:00	6	2772	14,12	7270	0,04	
6:14:30	6	2770	14,12	7271	0,04	
6:15:00	6	2768	14,12	7271	0,04	
6:15:30	6	2766	14,12	7272	0,04	
6:16:00	6	2763	14,11	7269	0,04	
6:16:30	6	2760	14,11	7271	0,04	
6:17:00	6	2757	14,12	7272	0,04	
6:17:30	6	2754	14,11	7271	0,04	
6:18:00	6	2751	14,11	7275	0,04	
6:18:30	6	2749	14,11	7272	0,04	
6:19:00	6	2746	14,11	7273	0,04	
6:19:30	6	2744	14,11	7271	0,04	
6:20:00	6	2742	14,11	7271	0,04	
6:20:30	6	2740	14,11	7273	0,04	
6:21:00	6	2737	14,11	7272	0,05	
6:21:30	6	2735	14,11	7273	0,05	
6:22:00	6	2733	14,11	7276	0,05	
6:22:30	6	2730	14,11	7272	0,05	
6:23:00	6	2727	14,11	7275	0,05	
6:23:30	6	2725	14,10	7274	0,05	
6:24:00	6	2722	14,10	7273	0,05	
6:24:30	6	2719	14,10	7276	0,05	
6:25:00	6	2717	14,10	7276	0,05	
6:25:30	6	2714	14,10	7277	0,05	
6:26:00	6	2712	14,10	7276	0,05	
6:26:30	6	2710	14,10	7275	0,05	
6:27:00	6	2707	14,10	7275	0,05	
6:27:30	6	2704	14,10	7274	0,06	
6:28:00	6	2702	14,10	7276	0,06	
6:28:30	6	2700	14,10	7274	0,06	
6:29:00	6	2697	14,09	7278	0,06	
6:29:30	6	2695	14,09	7277	0,06	
6:30:00	6	2691	14,09	7277	0,06	
6:30:30	6	2688	14,09	7275	0,06	
6:31:00	6	2686	14,09	7276	0,06	
6:31:30	6	2683	14,09	7276	0,06	
6:32:00	6	2681	14,09	7278	0,06	
6:32:30	6	2678	14,09	7279	0,06	
6:33:00	6	2676	14,09	7279	0,06	
6:33:30	6	2674	14,09	7279	0,06	
6:34:00	6	2671	14,09	7277	0,06	
6:34:30	6	2668	14,09	7279	0,06	
6:35:00	6	2666	14,08	7278	0,07	
6:35:30	6	2664	14,08	7276	0,07	
6:36:00	6	2661	14,08	7278	0,07	
6:36:30	6	2658	14,08	7279	0,07	
6:37:00	6	2655	14,08	7279	0,07	
6:37:30	6	2652	14,08	7277	0,07	
6:38:00	6	2650	14,08	7279	0,07	
6:38:30	6	2648	14,08	7280	0,07	
6:39:00	6	2646	14,08	7278	0,07	
6:39:30	6	2644	14,08	7278	0,07	
6:40:00	6	2641	14,07	7281	0,07	
6:40:30	6	2639	14,07	7283	0,07	
6:41:00	6	2636	14,07	7277	0,08	
6:41:30	6	2633	14,07	7280	0,08	
6:42:00	6	2631	14,07	7282	0,08	
6:42:30	6	2628	14,07	7277	0,08	
6:43:00	6	2626	14,07	7279	0,08	
6:43:30	6	2623	14,07	7282	0,08	
6:44:00	6	2621	14,07	7279	0,08	
6:44:30	6	2619	14,07	7280	0,08	
6:45:00	6	2616	14,07	7279	0,08	
6:45:30	6	2614	14,07	7283	0,08	
6:46:00	6	2611	14,06	7283	0,08	
6:46:30	6	2609	14,06	7281	0,08	
6:47:00	6	2606	14,06	7281	0,08	
6:47:30	6	2603	14,06	7283	0,09	
6:48:00	6	2601	14,06	7284	0,09	
6:48:30	6	2598	14,06	7280	0,09	
6:49:00	6	2596	14,06	7284	0,09	
6:49:30	6	2595	14,05	7281	0,09	
6:50:00	6	2592	14,05	7284	0,09	
6:50:30	6	2590	14,05	7284	0,09	
6:51:00	6	2588	14,05	7284	0,09	
6:51:30	6	2585	14,05	7281	0,09	
6:52:00	6	2583	14,05	7284	0,10	
6:52:30	6	2580	14,05	7285	0,10	
6:53:00	6	2578	14,05	7282	0,10	
6:53:30	6	2575	14,05	7283	0,10	
6:54:00	6	2573	14,05	7285	0,10	
6:54:30	6	2571	14,04	7283	0,10	
6:55:00	6	2568	14,04	7283	0,10	
6:55:30	6	2566	14,04	7283	0,10	
6:56:00	6	2563	14,04	7282	0,10	
6:56:30	6	2561	14,04	7284	0,10	
6:57:00	6	2559	14,04	7286	0,11	
6:57:30	6	2556	14,04	7287	0,11	
6:58:00	6	2554	14,04	7284	0,11	
6:58:30	6	2552	14,04	7283	0,11	
6:59:00	6	2549	14,04	7283	0,11	
6:59:30	6	2548	14,03	7287	0,11	
7:00:00	6	2545	14,03	7287	0,11	
7:00:30	6	2542	14,03	7287	0,11	
7:01:00	6	2540	14,03	7287	0,11	
7:01:30	6	2537	14,03	7286	0,11	
7:02:00	6	2534	14,03	7286	0,11	
7:02:30	6	2531	14,03	7287	0,11	
7:03:00	6	2529	14,03	7287	0,11	
7:03:30	6	2527	14,03	7285	0,11	
7:04:00	6	2524	14,03	7286	0,11	
7:04:30	6	2522	14,03	7286	0,11	
7:05:00	6	2520	14,03	7287	0,12	
7:05:30	6	2517	14,03	7289	0,11	
7:06:00	6	2515	14,03	7289	0,11	
7:06:30	6	2512	14,03	7284	0,12	
7:07:00	6	2509	14,03	7285	0,12	
7:07:30	6	2506	14,02	7287	0,12	
7:08:00	6	2504	14,02	7286	0,12	
7:08:30	6	2502	14,02	7289	0,12	
7:09:00	6	2517	14,02	7288	0,12	
7:09:30	6	3165	14,02	7290	0,12	
7:10:00	6	3152	14,05	7129	0,09	
7:10:30	6	3146	14,08	7131	0,07	
7:11:00	6	3142	14,09	7144	0,06	
7:11:30	6	3138	14,10	7151	0,06	
7:12:00	6	3133	14,09	7159	0,06	
7:12:30	6	3129	14,09	7164	0,06	
7:13:00	6	3126	14,09	7176	0,06	
7:13:30	6	3122	14,08	7179	0,07	
7:14:00	6	3119	14,08	7184	0,07	
7:14:30	6	3117	14,07	7191	0,07	
7:15:00	6	3114	14,07	7195	0,07	
7:15:30	6	3111	14,07	7199	0,08	
7:16:00	6	3108	14,07	7202	0,08	
7:16:30	6	3105	14,06	7206	0,09	
7:17:00	6	3103	14,06	7209	0,09	
7:17:30	6	3100	14,06	7212	0,09	
7:18:00	6	3097	14,05	7215	0,09	
7:18:30	6	3095	14,05	7218	0,10	
7:19:00	6	3092	14,05	7217	0,10	
7:19:30	6	3090	14,04	7221	0,10	
7:20:00	6	3088	14,04	7222	0,10	
7:20:30	6	3086	14,04	7225	0,11	
7:21:00	6	3084	14,04	7227	0,11	
7:21:30	6	3081	14,03	7229	0,11	
7:22:00	6	3079	14,03	7230	0,11	
7:22:30	6	3076	14,03	7233	0,11	
7:23:00	6	3701	14,03	7172	0,12	
7:23:30	6	3692	14,06	7118	0,09	
7:24:00	6	3686	14,08	7130	0,07	
7:24:30	6	3682	14,08	7137	0,07	
7:25:00	6	3677	14,08	7146	0,07	
7:25:30	6	3673	14,08	7154	0,07	
7:26:00	6	3669	14,08	7157	0,07	
7:26:30	6	3665	14,07	7162	0,08	
7:27:00	6	3662	14,07	7166	0,08	
7:27:30	6	3658	14,06	7171	0,08	
7:28:00	6	3653	14,06	7174	0,09	
7:28:30	6	3648	14,05	7181	0,09	
7:29:00	6	3644	14,05	7183	0,10	
7:29:30	6	3640	14,05	7187	0,10	
7:30:00	6	3637	14,04	7189	0,10	
7:30:30	6	3633	14,04	7190	0,10	
7:31:00	6	3630	14,04	7195	0,11	
7:31:30	6	3627	14,03	7200	0,11	
7:32:00	6	3624	14,03	7201	0,11	
7:32:30	6	3622	14,03	7204	0,12	
7:33:00	6	3619	14,02	7208	0,12	
7:33:30	6	3616	14,02	7205	0,12	
7:34:00	6	3613	14,02	7208	0,12	
7:34:30	6	3609	14,02	7211	0,12	
7:35:00	6	3606	14,02	7215	0,12	
7:35:30	6	3602	14,01	7215	0,13	
7:36:00	6	3598	14,01	7219	0,13	
7:36:30	6	3595	14,01	7219	0,13	
7:37:00	6	3593	14,01	7221	0,13	
7:37:30	6	3590	14,01	7220	0,13	
7:38:00	6	3587	14,01	7222	0,13	
7:38:30	6	3585	14,00	7227	0,14	
7:39:00	6	3582	14,00	7226	0,14	
7:39:30	6	3578	14,00	7228	0,14	
7:40:00	6	3575	14,00	7228	0,14	
7:40:30	6	3571	14,00	7227	0,14	
7:41:00	6	3568	14,00	7229	0,14	
7:41:30	6	3565	14,00	7230	0,14	
7:42:00	6	3562	13,99	7235	0,14	
7:42:30	6	3560	13,99	7235	0,15	
7:43:00	6	3556	13,99	7234	0,15	
7:43:30	6	3553	13,99	7237	0,15	
7:44:00	6	3551	13,99	7237	0,15	
7:44:30	6	3547	13,99	7236	0,15	
7:45:00	6	3545	13,98	7242	0,15	
7:45:30	6	3541	13,98	7239	0,15	
7:46:00	6	3538	13,98	7241	0,16	
7:46:30	6	3535	13,98	7239	0,16	
7:47:00	6	3533	13,98	7243	0,16	
7:47:30	6	3530	13,98	7245	0,16	
7:48:00	6	3528	13,97	7246	0,16	
7:48:30	6	3525	13,97	7242	0,16	
7:49:00	6	3522	13,97	7244	0,16	
7:49:30	6	3519	13,97	7246	0,16	
7:50:00	6	3515	13,97	7245	0,17	
7:50:30	6	3512	13,97	7248	0,17	
7:51:00	6	3509	13,96	7247	0,17	
7:51:30	6	3507	13,96	7249	0,17	
7:52:00	6	3504	13,96	7248	0,17	
7:52:30	6	3502	13,96	7251	0,17	
7:53:00	6	3499	13,96	7251	0,18	
7:53:30	6	3496	13,96	7254	0,18	
7:54:00	6	3493	13,95	7250	0,18	
7:54:30	6	3490	13,95	7255	0,18	
7:55:00	6	3487	13,95	7255	0,18	
7:55:30	6	3484	13,95	7253	0,18	
7:56:00	6	3481	13,95	7254	0,18	
7:56:30	6	3479	13,95	7254	0,19	
7:57:00	6	3477	13,94	7255	0,19	
7:57:30	6	3474	13,94	7257	0,19	
7:58:00	6	3471	13,94	7258	0,19	
7:58:30	6	3469	13,94	7261	0,19	
7:59:00	6	3465	13,94	7260	0,19	
7:59:30	6	3462	13,93	7258	0,20	
8:00:00	6	3459	13,93	7260	0,20	
8:00:30	6	3456	13,93	7260	0,20	
8:01:00	6	3454	13,93	7259	0,20	
8:01:30	6	3451	13,93	7259	0,20	
8:02:00	6	3448	13,93	7264	0,20	
8:02:30	6	3446	13,93	7261	0,20	
8:03:00	6	3445	13,93	7263	0,20	
8:03:30	6	3442	13,93	7263	0,20	
8:04:00	6	3440	13,92	7264	0,21	
8:04:30	6	3436	13,92	7266	0,21	
8:05:00	6	3432	13,92	7264	0,21	
8:05:30	6	3428	13,92	7268	0,21	
8:06:00	6	3425	13,92	7264	0,21	
8:06:30	6	3422	13,92	7267	0,21	
8:07:00	6	3419	13,92	7268	0,21	
8:07:30	6	3417	13,92	7267	0,21	
8:08:00	6	3414	13,92	7269	0,21	
8:08:30	6	3412	13,92	7269	0,21	
8:09:00	6	3409	13,92	7268	0,21	
8:09:30	6	3407	13,92	7271	0,21	
8:10:00	6	3403	13,91	7271	0,22	
8:10:30	6	3400	13,91	7272	0,22	
8:11:00	6	3397	13,91	7272	0,22	
8:11:30	6	3394	13,91	7272	0,22	
8:12:00	6	3392	13,91	7272	0,22	
8:12:30	6	3389	13,91	7274	0,22	
8:13:00	6	3387	13,91	7273	0,22	
8:13:30	6	3384	13,91	7272	0,22	
8:14:00	6	3382	13,91	7273	0,22	
8:14:30	6	3379	13,91	7274	0,22	
8:15:00	6	3377	13,90	7273	0,22	
8:15:30	6	3374	13,90	7273	0,23	
8:16:00	6	3372	13,90	7278	0,23	
8:16:30	6	3369	13,90	7276	0,23	
8:17:00	6	3366	13,90	7276	0,23	
8:17:30	6	3363	13,90	7274	0,23	
8:18:00	6	3360	13,90	7275	0,23	
8:18:30	6	3357	13,90	7274	0,23	
8:19:00	6	3355	13,89	7278	0,23	
8:19:30	6	3352	13,89	7276	0,23	
8:20:00	6	3350	13,89	7277	0,23	
8:20:30	6	3347	13,89	7280	0,23	
8:21:00	6	3344	13,89	7279	0,24	
8:21:30	6	3342	13,89	7281	0,24	
8:22:00	6	3340	13,89	7281	0,24	
8:22:30	6	3337	13,89	7280	0,24	
8:23:00	6	3334	13,89	7280	0,24	
8:23:30	6	3331	13,89	7280	0,24	
8:24:00	6	3329	13,89	7281	0,24	
8:24:30	6	3327	13,88	7282	0,24	
8:25:00	6	3324	13,88	7282	0,24	
8:25:30	6	3322	13,88	7283	0,25	
8:26:00	6	3319	13,88	7283	0,25	
8:26:30	6	3317	13,88	7284	0,25	
8:27:00	6	3314	13,88	7282	0,25	
8:27:30	6	3311	13,88	7282	0,25	
8:28:00	6	3309	13,88	7283	0,25	
8:28:30	6	3306	13,88	7285	0,25	
8:29:00	6	3304	13,87	7284	0,25	
8:29:30	6	3302	13,87	7285	0,26	
8:30:00	6	3299	13,87	7282	0,26	
8:30:30	6	3296	13,87	7285	0,26	
8:31:00	6	3294	13,87	7285	0,26	
8:31:30	6	3291	13,86	7282	0,26	
8:32:00	6	3289	13,86	7286	0,26	
8:32:30	6	3286	13,86	7285	0,26	
8:33:00	6	3284	13,86	7287	0,26	
8:33:30	6	3282	13,86	7284	0,26	
8:34:00	6	3279	13,86	7284	0,27	
8:34:30	6	3277	13,86	7283	0,27	
8:35:00	6	3274	13,86	7286	0,27	
8:35:30	6	3272	13,85	7287	0,27	
8:36:00	6	3269	13,85	7287	0,27	
8:36:30	6	3266	13,85	7286	0,27	
8:37:00	6	3263	13,85	7285	0,27	
8:37:30	6	3261	13,85	7289	0,27	
8:38:00	6	3259	13,85	7286	0,27	
8:38:30	6	3256	13,85	7287	0,28	
8:39:00	6	3254	13,85	7289	0,28	
8:39:30	6	3252	13,85	7286	0,28	
8:40:00	6	3249	13,84	7288	0,28	
8:40:30	6	3246	13,84	7288	0,28	
8:41:00	6	3243	13,84	7286	0,28	
8:41:30	6	3240	13,84	7285	0,28	
8:42:00	6	3237	13,84	7290	0,29	
8:42:30	6	3235	13,84	7287	0,29	
8:43:00	6	3233	13,84	7287	0,29	
8:43:30	6	3230	13,83	7288	0,29	
8:44:00	6	3228	13,83	7288	0,29	
8:44:30	6	3225	13,83	7288	0,29	
8:45:00	6	3223	13,83	7289	0,29	
8:45:30	6	3221	13,83	7291	0,29	
8:46:00	6	3218	13,83	7288	0,29	
8:46:30	6	3215	13,83	7292	0,29	
8:47:00	6	3213	13,83	7290	0,29	
8:47:30	6	3210	13,83	7288	0,30	
8:48:00	6	3207	13,83	7289	0,29	
8:48:30	6	3205	13,83	7291	0,30	
8:49:00	6	3202	13,83	7289	0,30	
8:49:30	6	3200	13,83	7291	0,30	
8:50:00	6	3198	13,83	7291	0,30	
8:50:30	6	3195	13,82	7292	0,30	
8:51:00	6	3193	13,82	7293	0,30	
8:51:30	6	3190	13,82	7289	0,30	
8:52:00	6	3188	13,82	7294	0,30	
8:52:30	6	3185	13,82	7290	0,30	
8:53:00	6	3183	13,82	7289	0,30	
8:53:30	6	3180	13,82	7293	0,30	
8:54:00	6	3178	13,82	7293	0,31	
8:54:30	6	3175	13,82	7293	0,31	
8:55:00	6	3173	13,82	7292	0,31	
8:55:30	6	3171	13,82	7293	0,31	
8:56:00	6	3168	13,82	7295	0,31	
8:56:30	6	3166	13,81	7293	0,31	
8:57:00	6	3163	13,81	7294	0,31	
8:57:30	6	3161	13,81	7294	0,31	
8:58:00	6	3158	13,81	7292	0,31	
8:58:30	6	3156	13,81	7292	0,31	
8:59:00	6	3154	13,81	7293	0,31	
8:59:30	6	3151	13,81	7291	0,31	
9:00:00	6	3150	13,81	7294	0,31	
9:00:30	6	3147	13,81	7291	0,31	
9:01:00	6	3144	13,81	7294	0,32	
9:01:30	6	3142	13,81	7293	0,32	
9:02:00	6	3138	13,80	7295	0,32	
9:02:30	6	3135	13,80	7295	0,32	
9:03:00	6	3132	13,80	7295	0,32	
9:03:30	6	3130	13,80	7292	0,32	
9:04:00	6	3128	13,80	7294	0,32	
9:04:30	6	3125	13,80	7292	0,32	
9:05:00	6	3123	13,80	7296	0,32	
9:05:30	6	3121	13,80	7291	0,32	
9:06:00	6	3118	13,80	7296	0,32	
9:06:30	6	3115	13,80	7296	0,33	
9:07:00	6	3112	13,80	7292	0,33	
9:07:30	6	3110	13,79	7291	0,33	
9:08:00	6	3107	13,79	7293	0,33	
9:08:30	6	3105	13,79	7293	0,33	
9:09:00	6	3103	13,79	7295	0,33	
9:09:30	6	3100	13,79	7296	0,33	
9:10:00	6	3098	13,79	7293	0,33	
9:10:30	6	3096	13,79	7295	0,33	
9:11:00	6	3093	13,79	7293	0,33	
9:11:30	6	3091	13,79	7294	0,33	
9:12:00	6	3088	13,79	7295	0,34	
9:12:30	6	3086	13,78	7293	0,34	
9:13:00	6	3084	13,78	7293	0,34	
9:13:30	6	3081	13,78	7296	0,34	
9:14:00	6	3078	13,78	7295	0,34	
9:14:30	6	3076	13,78	7296	0,34	
9:15:00	6	3073	13,78	7293	0,34	
9:15:30	6	3072	13,78	7294	0,34	
9:16:00	6	3069	13,78	7296	0,34	
9:16:30	6	3067	13,78	7293	0,34	
9:17:00	6	3065	13,78	7294	0,35	
9:17:30	6	3062	13,77	7296	0,35	
9:18:00	6	3060	13,77	7296	0,35	
9:18:30	6	3058	13,77	7296	0,35	
9:19:00	6	3055	13,77	7294	0,35	
9:19:30	6	3053	13,77	7296	0,35	
9:20:00	6	3051	13,77	7297	0,35	
9:20:30	6	3048	13,77	7294	0,35	
9:21:00	6	3046	13,77	7297	0,35	
9:21:30	6	3044	13,76	7295	0,36	
9:22:00	6	3041	13,77	7292	0,36	
9:22:30	6	3039	13,76	7296	0,36	
9:23:00	6	3037	13,76	7296	0,36	
9:23:30	6	3035	13,76	7297	0,36	
9:24:00	6	3033	13,76	7294	0,36	
9:24:30	6	3030	13,76	7297	0,36	
9:25:00	6	3028	13,76	7297	0,36	
9:25:30	6	3026	13,75	7297	0,37	
9:26:00	6	3023	13,75	7293	0,37	
9:26:30	6	3021	13,75	7298	0,37	
9:27:00	6	3019	13,75	7295	0,37	
9:27:30	6	3017	13,75	7297	0,37	
9:28:00	6	3015	13,75	7297	0,37	
9:28:30	6	3013	13,75	7296	0,37	
9:29:00	6	3011	13,75	7296	0,37	
9:29:30	6	3008	13,75	7296	0,37	
9:30:00	6	3005	13,75	7294	0,37	
9:30:30	6	3002	13,75	7296	0,37	
9:31:00	6	3000	13,74	7297	0,38	
9:31:30	6	2997	13,74	7294	0,38	
9:32:00	6	2995	13,74	7297	0,38	
9:32:30	6	2993	13,74	7294	0,38
