Repository: ProgWizer/parser

File: project-root/data/Data Acquisition/Data Acquisition/2021 year (353)/21-287.txt (part 1 of 5)
--Test Summary--
Full Path and File Name	
Instrument Name	7322
Instrument Type	Model 7322 Consistometer - Variable Speed
Instrument Serial Number	
Test Start Date	29.11.2021
Test Start Time	10:43:07
Test Stop Date	29.11.2021
Test Stop Time	12:36:45
Test Length	1:53:38
Final Sample Time Offset	1:53:38
Controller Schedule Name	
Sampling Period	1 second
Comments	G ÍÖÇ

Ñòàíäàðò
Information	WellID	
Information	Customer	
Information	EngName	
Information	CementClass	G
Information	CementMfr	ÍÖÇ
Information	Additives	
Information	Density	
Information	BHCT	
Information	BHST	
Information	FluidLoss	
Information	JobType	
Calculated Value	Time_30Bc	1:09:39
Calculated Value	Time_70Bc	1:53:38
Initial Temperature (°C)	24 °C
Final Temperature (°C)	52 °C
Initial Pressure (MPa)	0,9 MPa
Final Pressure (MPa)	35,9 MPa
Initial Consistency (Bc)	22 Bc
Final Consistency (Bc)	70 Bc
Initial Wall Temperature (°C)	19 °C
Final Wall Temperature (°C)	51 °C
Initial Motor Speed (RPM)	150 RPM
Final Motor Speed (RPM)	150 RPM
--Data--
Time (HH:MM:SS)	Temperature (°C)	Pressure (MPa)	Consistency (Bc)	Wall Temperature (°C)	Motor Speed (RPM)
0:00:00	24	0,9	22	19	150
0:00:01	24	1,0	22	19	150
0:00:02	24	1,5	22	19	150
0:00:03	24	2,6	22	19	150
0:00:04	24	3,9	22	20	150
0:00:05	24	5,4	23	20	150
0:00:06	24	6,7	23	20	150
0:00:07	24	7,5	24	20	150
0:00:08	24	7,9	24	20	150
0:00:09	24	8,0	24	20	150
0:00:10	24	8,0	24	20	150
0:00:11	24	8,0	25	20	150
0:00:12	24	8,0	25	20	150
0:00:13	24	8,0	24	20	150
0:00:14	24	8,0	24	20	150
0:00:15	24	8,0	24	20	150
0:00:16	24	8,0	24	20	150
0:00:17	24	7,9	24	20	150
0:00:18	24	7,9	24	20	150
0:00:19	24	7,9	24	20	150
0:00:20	24	7,9	24	20	150
0:00:21	24	7,9	24	20	150
0:00:22	24	7,9	24	20	150
0:00:23	24	7,9	24	20	150
0:00:24	23	7,9	24	20	150
0:00:25	23	7,9	24	20	150
0:00:26	23	7,9	23	20	150
0:00:27	23	7,9	23	20	150
0:00:28	23	7,9	23	20	150
0:00:29	23	7,9	23	20	150
0:00:30	23	7,9	23	21	150
0:00:31	23	7,9	23	20	150
0:00:32	23	7,9	23	21	150
0:00:33	23	7,9	23	21	150
0:00:34	23	8,0	23	21	150
0:00:35	23	8,0	23	21	150
0:00:36	23	8,0	23	21	150
0:00:37	23	8,0	23	21	150
0:00:38	23	8,0	23	21	150
0:00:39	23	8,0	23	21	150
0:00:40	23	8,0	23	21	150
0:00:41	23	8,0	23	21	150
0:00:42	23	8,1	23	21	150
0:00:43	23	8,1	23	21	150
0:00:44	23	8,1	22	21	150
0:00:45	23	8,1	22	21	150
0:00:46	23	8,1	22	21	150
0:00:47	23	8,2	22	21	150
0:00:48	23	8,2	22	21	150
0:00:49	23	8,2	22	21	150
0:00:50	23	8,2	22	22	150
0:00:51	23	8,2	22	22	150
0:00:52	23	8,3	22	22	150
0:00:53	23	8,3	22	22	150
0:00:54	23	8,3	22	22	150
0:00:55	23	8,3	22	22	150
0:00:56	23	8,3	22	22	150
0:00:57	23	8,4	22	22	150
0:00:58	23	8,4	22	22	150
0:00:59	23	8,4	22	22	150
0:01:00	23	8,5	22	22	150
0:01:01	23	8,5	22	22	150
0:01:02	23	8,5	22	22	150
0:01:03	23	8,5	22	22	150
0:01:04	23	8,6	22	22	150
0:01:05	23	8,6	22	23	150
0:01:06	23	8,6	22	23	150
0:01:07	23	8,6	22	23	150
0:01:08	23	8,7	22	23	150
0:01:09	23	8,7	22	23	150
0:01:10	23	8,7	22	23	150
0:01:11	23	8,8	22	23	150
0:01:12	23	8,8	22	23	150
0:01:13	23	8,8	22	23	150
0:01:14	23	8,8	22	23	150
0:01:15	23	8,9	22	23	150
0:01:16	23	8,9	22	23	150
0:01:17	23	8,9	22	23	150
0:01:18	23	9,0	22	23	150
0:01:19	23	9,0	22	23	150
0:01:20	23	9,0	22	23	150
0:01:21	23	9,1	22	24	150
0:01:22	23	9,1	22	24	150
0:01:23	23	9,1	22	24	150
0:01:24	23	9,2	22	24	150
0:01:25	23	9,2	22	24	150
0:01:26	23	9,2	22	23	150
0:01:27	23	9,3	22	24	150
0:01:28	23	9,3	22	24	150
0:01:29	23	9,3	22	24	150
0:01:30	23	9,4	22	24	150
0:01:31	23	9,4	22	24	150
0:01:32	23	9,4	22	24	150
0:01:33	23	9,5	22	24	150
0:01:34	23	9,5	22	24	150
0:01:35	23	9,5	22	24	150
0:01:36	23	9,6	22	24	150
0:01:37	23	9,6	22	24	150
0:01:38	23	9,7	22	24	150
0:01:39	23	9,7	22	24	150
0:01:40	23	9,7	22	24	150
0:01:41	23	9,6	22	25	150
0:01:42	23	9,6	22	25	150
0:01:43	23	9,7	22	25	150
0:01:44	23	9,7	22	25	150
0:01:45	23	9,7	22	25	150
0:01:46	23	9,8	22	25	150
0:01:47	23	9,8	22	25	150
0:01:48	23	9,8	22	25	150
0:01:49	23	9,9	22	25	150
0:01:50	23	9,8	22	25	150
0:01:51	23	9,8	22	25	150
0:01:52	23	9,8	22	26	150
0:01:53	23	9,8	22	25	150
0:01:54	23	9,8	22	26	150
0:01:55	23	9,9	22	25	150
0:01:56	23	9,9	22	25	150
0:01:57	23	10,0	23	25	150
0:01:58	23	10,0	23	26	150
0:01:59	23	10,0	23	27	150
0:02:00	23	10,0	23	27	150
0:02:01	23	9,9	23	27	150
0:02:02	23	9,9	23	28	150
0:02:03	23	10,0	23	28	150
0:02:04	23	10,0	23	29	150
0:02:05	23	10,1	23	29	150
0:02:06	23	10,1	23	29	150
0:02:07	23	10,1	23	29	150
0:02:08	23	10,2	23	29	150
0:02:09	23	10,2	23	29	150
0:02:10	23	10,1	23	29	150
0:02:11	23	10,1	23	30	150
0:02:12	23	10,1	23	30	150
0:02:13	23	10,2	23	30	150
0:02:14	23	10,2	23	30	150
0:02:15	23	10,2	23	30	150
0:02:16	23	10,3	24	30	150
0:02:17	23	10,3	24	30	150
0:02:18	23	10,4	24	30	150
0:02:19	23	10,4	24	30	150
0:02:20	23	10,3	24	30	150
0:02:21	23	10,3	24	30	150
0:02:22	23	10,3	24	31	150
0:02:23	23	10,3	24	31	150
0:02:24	23	10,3	24	31	150
0:02:25	23	10,4	24	31	150
0:02:26	23	10,4	24	31	150
0:02:27	23	10,5	24	31	150
0:02:28	23	10,5	24	31	150
0:02:29	23	10,6	24	31	150
0:02:30	23	10,5	24	31	150
0:02:31	23	10,5	24	31	150
0:02:32	23	10,4	24	31	150
0:02:33	23	10,5	24	31	150
0:02:34	23	10,5	24	31	150
0:02:35	23	10,5	24	32	150
0:02:36	23	10,6	24	32	150
0:02:37	23	10,6	24	32	150
0:02:38	23	10,7	24	32	150
0:02:39	23	10,7	24	32	150
0:02:40	23	10,8	24	32	150
0:02:41	23	10,7	24	32	150
0:02:42	23	10,6	24	32	150
0:02:43	23	10,6	24	32	150
0:02:44	23	10,7	24	32	150
0:02:45	23	10,7	24	32	150
0:02:46	23	10,7	24	32	150
0:02:47	23	10,8	24	33	150
0:02:48	23	10,8	24	32	150
0:02:49	23	10,9	24	33	150
0:02:50	23	10,9	24	33	150
0:02:51	23	10,9	24	33	150
0:02:52	23	10,9	24	33	150
0:02:53	23	10,8	24	33	150
0:02:54	24	10,8	24	33	150
0:02:55	24	10,9	24	33	150
0:02:56	24	10,9	24	33	150
0:02:57	24	10,9	24	33	150
0:02:58	24	11,0	24	33	150
0:02:59	24	11,0	24	33	150
0:03:00	24	11,0	24	33	150
0:03:01	24	11,1	24	33	150
0:03:02	24	11,1	24	33	150
0:03:03	24	11,1	24	33	150
0:03:04	24	11,1	24	33	150
0:03:05	24	11,0	24	33	150
0:03:06	24	11,0	24	33	150
0:03:07	24	11,0	24	33	150
0:03:08	24	11,0	24	33	150
0:03:09	24	11,1	24	33	150
0:03:10	24	11,1	24	33	150
0:03:11	24	11,1	24	33	150
0:03:12	24	11,2	24	33	150
0:03:13	24	11,2	24	34	150
0:03:14	24	11,2	24	34	150
0:03:15	24	11,3	24	34	150
0:03:16	24	11,3	24	34	150
0:03:17	24	11,3	24	35	150
0:03:18	24	11,4	24	34	150
0:03:19	24	11,4	24	34	150
0:03:20	24	11,4	24	34	150
0:03:21	24	11,4	24	34	150
0:03:22	24	11,3	24	34	150
0:03:23	24	11,3	24	34	150
0:03:24	24	11,3	24	34	150
0:03:25	24	11,4	24	34	150
0:03:26	24	11,4	24	34	150
0:03:27	24	11,4	24	34	150
0:03:28	24	11,4	24	34	150
0:03:29	24	11,5	24	34	150
0:03:30	24	11,5	24	34	150
0:03:31	24	11,5	24	34	150
0:03:32	24	11,5	24	34	150
0:03:33	24	11,5	24	34	150
0:03:34	24	11,6	24	34	150
0:03:35	24	11,6	24	34	150
0:03:36	24	11,6	24	34	150
0:03:37	24	11,6	24	34	150
0:03:38	24	11,6	24	34	150
0:03:39	24	11,6	24	34	150
0:03:40	24	11,7	24	34	150
0:03:41	24	11,7	24	34	150
0:03:42	24	11,7	24	34	150
0:03:43	24	11,7	24	34	150
0:03:44	25	11,7	24	34	150
0:03:45	25	11,7	24	34	150
0:03:46	25	11,7	24	34	150
0:03:47	25	11,8	24	34	150
0:03:48	25	11,8	24	34	150
0:03:49	25	11,8	24	34	150
0:03:50	25	11,8	24	34	150
0:03:51	25	11,8	24	34	150
0:03:52	25	11,8	24	35	150
0:03:53	25	11,8	24	34	150
0:03:54	25	11,8	24	34	150
0:03:55	25	11,8	24	34	150
0:03:56	25	11,8	24	34	150
0:03:57	25	11,8	24	34	150
0:03:58	25	11,9	24	34	150
0:03:59	25	11,9	24	34	150
0:04:00	25	11,9	24	34	150
0:04:01	25	11,9	24	34	150
0:04:02	25	11,9	24	34	150
0:04:03	25	11,9	24	34	150
0:04:04	25	11,9	24	34	150
0:04:05	25	11,9	24	34	150
0:04:06	25	11,9	24	34	150
0:04:07	25	11,9	24	34	150
0:04:08	25	11,9	24	34	150
0:04:09	25	11,9	24	34	150
0:04:10	25	11,9	24	34	150
0:04:11	25	11,9	24	34	150
0:04:12	25	11,9	24	34	150
0:04:13	25	11,9	24	34	150
0:04:14	25	11,9	24	34	150
0:04:15	25	11,9	24	34	150
0:04:16	25	11,9	24	34	150
0:04:17	26	11,9	24	34	150
0:04:18	26	11,9	24	34	150
0:04:19	26	11,9	24	34	150
0:04:20	26	11,9	24	34	150
0:04:21	26	11,9	24	34	150
0:04:22	26	11,9	24	34	150
0:04:23	26	11,9	24	34	150
0:04:24	26	11,9	24	34	150
0:04:25	26	11,8	24	34	150
0:04:26	26	11,8	24	34	150
0:04:27	26	11,8	24	34	150
0:04:28	26	11,8	24	34	150
0:04:29	26	11,8	24	34	150
0:04:30	26	11,8	24	34	150
0:04:31	26	11,8	24	34	150
0:04:32	26	11,8	24	33	150
0:04:33	26	11,8	24	33	150
0:04:34	26	11,8	24	33	150
0:04:35	26	11,8	24	33	150
0:04:36	26	11,8	24	33	150
0:04:37	26	11,8	24	33	150
0:04:38	26	11,8	24	33	150
0:04:39	26	11,7	24	33	150
0:04:40	26	11,7	24	33	150
0:04:41	26	11,7	24	33	150
0:04:42	26	11,7	24	33	150
0:04:43	26	11,9	24	33	150
0:04:44	26	12,1	24	33	150
0:04:45	26	12,2	24	34	150
0:04:46	26	12,2	24	33	150
0:04:47	26	12,2	24	34	150
0:04:48	26	12,2	24	34	150
0:04:49	26	12,2	24	33	150
0:04:50	27	12,2	24	33	150
0:04:51	27	12,2	24	33	150
0:04:52	27	12,2	24	33	150
0:04:53	27	12,1	24	33	150
0:04:54	27	12,1	24	33	150
0:04:55	27	12,1	24	33	150
0:04:56	27	12,1	24	33	150
0:04:57	27	12,1	24	33	150
0:04:58	27	12,1	24	33	150
0:04:59	27	12,1	24	33	150
0:05:00	27	12,1	24	33	150
0:05:01	27	12,1	24	33	150
0:05:02	27	12,1	24	33	150
0:05:03	27	12,1	24	33	150
0:05:04	27	12,0	24	33	150
0:05:05	27	12,1	24	33	150
0:05:06	27	12,3	24	33	150
0:05:07	27	12,4	24	33	150
0:05:08	27	12,4	24	33	150
0:05:09	27	12,4	24	33	150
0:05:10	27	12,4	24	33	150
0:05:11	27	12,4	24	33	150
0:05:12	27	12,4	24	33	150
0:05:13	27	12,4	24	33	150
0:05:14	27	12,4	24	33	150
0:05:15	27	12,4	24	33	150
0:05:16	27	12,4	24	33	150
0:05:17	27	12,4	24	33	150
0:05:18	27	12,4	24	33	150
0:05:19	27	12,3	24	33	150
0:05:20	27	12,4	24	33	150
0:05:21	27	12,5	24	33	150
0:05:22	27	12,5	24	33	150
0:05:23	27	12,5	24	33	150
0:05:24	27	12,5	24	33	150
0:05:25	27	12,6	24	33	150
0:05:26	27	12,7	24	33	150
0:05:27	27	12,7	24	33	150
0:05:28	27	12,7	24	33	150
0:05:29	27	12,7	24	33	150
0:05:30	27	12,7	24	32	150
0:05:31	27	12,7	24	33	150
0:05:32	28	12,7	24	33	150
0:05:33	28	12,7	24	32	150
0:05:34	28	12,7	24	32	150
0:05:35	28	12,7	24	32	150
0:05:36	28	12,7	24	33	150
0:05:37	28	12,7	24	32	150
0:05:38	28	12,7	24	32	150
0:05:39	28	12,7	24	32	150
0:05:40	28	12,7	24	32	150
0:05:41	28	12,8	24	32	150
0:05:42	28	12,9	24	32	150
0:05:43	28	13,0	24	32	150
0:05:44	28	13,0	24	33	150
0:05:45	28	13,0	24	33	150
0:05:46	28	13,0	24	33	150
0:05:47	28	13,0	24	33	150
0:05:48	28	13,0	24	33	150
0:05:49	28	13,0	24	33	150
0:05:50	28	13,0	24	33	150
0:05:51	28	13,0	24	33	150
0:05:52	28	13,0	24	33	150
0:05:53	28	13,0	24	33	150
0:05:54	28	13,0	24	33	150
0:05:55	28	13,0	24	33	150
0:05:56	28	13,1	24	33	150
0:05:57	28	13,1	24	33	150
0:05:58	28	13,1	24	33	150
0:05:59	28	13,1	24	33	150
0:06:00	28	13,2	24	33	150
0:06:01	28	13,2	24	33	150
0:06:02	28	13,2	24	33	150
0:06:03	28	13,2	24	33	150
0:06:04	28	13,3	24	33	150
0:06:05	28	13,3	24	33	150
0:06:06	28	13,3	24	33	150
0:06:07	28	13,3	24	33	150
0:06:08	28	13,3	24	33	150
0:06:09	28	13,3	24	33	150
0:06:10	28	13,3	24	33	150
0:06:11	28	13,3	24	33	150
0:06:12	28	13,3	24	33	150
0:06:13	28	13,4	24	33	150
0:06:14	28	13,4	24	33	150
0:06:15	28	13,4	24	33	150
0:06:16	28	13,4	24	33	150
0:06:17	28	13,7	24	33	150
0:06:18	28	13,8	24	33	150
0:06:19	28	13,8	24	34	150
0:06:20	28	13,9	24	33	150
0:06:21	28	13,9	24	33	150
0:06:22	28	13,9	24	34	150
0:06:23	28	13,9	24	34	150
0:06:24	28	13,9	24	34	150
0:06:25	28	14,0	24	33	150
0:06:26	28	14,0	24	34	150
0:06:27	28	14,0	24	34	150
0:06:28	28	14,0	24	34	150
0:06:29	28	14,0	24	34	150
0:06:30	28	14,0	24	34	150
0:06:31	28	14,1	24	34	150
0:06:32	28	14,1	24	34	150
0:06:33	28	14,1	24	34	150
0:06:34	28	14,1	24	34	150
0:06:35	28	14,1	24	34	150
0:06:36	28	14,2	24	34	150
0:06:37	28	14,2	24	34	150
0:06:38	28	14,2	24	34	150
0:06:39	28	14,2	24	34	150
0:06:40	28	14,2	25	34	150
0:06:41	28	14,3	25	34	150
0:06:42	29	14,3	25	34	150
0:06:43	29	14,3	25	34	150
0:06:44	29	14,3	25	34	150
0:06:45	29	14,4	25	34	150
0:06:46	29	14,4	25	34	150
0:06:47	29	14,4	25	34	150
0:06:48	29	14,4	25	34	150
0:06:49	29	14,4	25	34	150
0:06:50	29	14,5	25	35	150
0:06:51	29	14,5	25	35	150
0:06:52	29	14,5	25	35	150
0:06:53	29	14,5	25	35	150
0:06:54	29	14,6	25	35	150
0:06:55	29	14,6	25	35	150
0:06:56	29	14,6	24	35	150
0:06:57	29	14,6	24	35	150
0:06:58	29	14,7	24	35	150
0:06:59	29	14,7	24	35	150
0:07:00	29	14,7	24	35	150
0:07:01	29	14,7	24	35	150
0:07:02	29	14,8	25	35	150
0:07:03	29	14,8	25	35	150
0:07:04	29	14,8	25	35	150
0:07:05	29	14,8	25	35	150
0:07:06	29	14,9	25	35	150
0:07:07	29	14,9	25	35	150
0:07:08	29	14,9	25	36	150
0:07:09	29	14,9	25	36	150
0:07:10	29	15,0	25	36	150
0:07:11	29	15,0	25	36	150
0:07:12	29	15,0	25	36	150
0:07:13	29	15,0	25	36	150
0:07:14	29	15,1	25	36	150
0:07:15	29	15,1	25	36	150
0:07:16	29	15,1	25	36	150
0:07:17	29	15,1	25	36	150
0:07:18	29	15,2	25	36	150
0:07:19	29	15,2	25	36	150
0:07:20	29	15,2	25	36	150
0:07:21	29	15,2	25	36	150
0:07:22	29	15,3	25	36	150
0:07:23	29	15,3	25	36	150
0:07:24	29	15,3	25	36	150
0:07:25	29	15,3	25	36	150
0:07:26	29	15,4	25	36	150
0:07:27	29	15,4	25	36	150
0:07:28	29	15,4	25	36	150
0:07:29	29	15,4	25	36	150
0:07:30	29	15,5	25	36	150
0:07:31	29	15,5	25	36	150
0:07:32	29	15,5	25	37	150
0:07:33	29	15,5	25	37	150
0:07:34	29	15,6	25	37	150
0:07:35	29	15,6	25	37	150
0:07:36	29	15,6	25	36	150
0:07:37	29	15,6	25	37	150
0:07:38	29	15,6	25	37	150
0:07:39	29	15,7	25	37	150
0:07:40	29	15,7	25	37	150
0:07:41	29	15,7	25	37	150
0:07:42	29	15,7	25	37	150
0:07:43	29	15,8	25	37	150
0:07:44	29	15,8	25	37	150
0:07:45	29	15,8	25	37	150
0:07:46	29	15,8	25	37	150
0:07:47	29	15,9	25	37	150
0:07:48	29	15,9	25	37	150
0:07:49	29	15,9	25	37	150
0:07:50	29	15,9	25	37	150
0:07:51	29	16,0	25	37	150
0:07:52	29	16,0	25	37	150
0:07:53	29	16,0	25	37	150
0:07:54	29	16,0	25	37	150
0:07:55	30	16,1	24	37	150
0:07:56	30	16,1	22	37	150
0:07:57	30	16,1	22	37	150
0:07:58	30	16,1	22	37	150
0:07:59	30	16,1	22	37	150
0:08:00	30	16,2	22	37	150
0:08:01	30	16,2	22	38	150
0:08:02	30	16,2	22	38	150
0:08:03	30	16,2	22	38	150
0:08:04	30	16,3	22	38	150
0:08:05	30	16,3	22	38	150
0:08:06	30	16,3	22	38	150
0:08:07	30	16,3	22	38	150
0:08:08	30	16,3	22	38	150
0:08:09	30	16,4	22	38	150
0:08:10	30	16,4	22	38	150
0:08:11	30	16,4	22	38	150
0:08:12	30	16,4	22	38	150
0:08:13	30	16,4	22	38	150
0:08:14	30	16,4	22	38	150
0:08:15	30	16,5	22	38	150
0:08:16	30	16,5	22	38	150
0:08:17	30	16,5	22	38	150
0:08:18	30	16,5	22	38	150
0:08:19	30	16,5	22	38	150
0:08:20	30	16,5	22	38	150
0:08:21	30	16,6	22	38	150
0:08:22	30	16,6	22	38	150
0:08:23	30	16,6	22	38	150
0:08:24	30	16,6	22	38	150
0:08:25	30	16,6	22	38	150
0:08:26	30	16,6	22	38	150
0:08:27	30	16,6	22	38	150
0:08:28	30	16,7	22	38	150
0:08:29	30	16,7	22	38	150
0:08:30	30	16,7	22	38	150
0:08:31	30	16,7	22	38	150
0:08:32	30	16,7	22	38	150
0:08:33	30	16,7	22	38	150
0:08:34	30	16,7	22	38	150
0:08:35	30	16,7	22	38	150
0:08:36	30	16,8	22	38	150
0:08:37	30	16,8	22	38	150
0:08:38	30	16,8	22	38	150
0:08:39	30	16,8	22	38	150
0:08:40	30	16,8	22	38	150
0:08:41	30	16,8	22	38	150
0:08:42	31	16,8	23	38	150
0:08:43	31	16,8	23	38	150
0:08:44	31	16,8	23	38	150
0:08:45	31	16,9	23	38	150
0:08:46	31	16,9	23	38	150
0:08:47	31	16,9	23	38	150
0:08:48	31	16,9	23	38	150
0:08:49	31	16,9	23	38	150
0:08:50	31	16,9	23	38	150
0:08:51	31	16,9	23	38	150
0:08:52	31	16,9	23	38	150
0:08:53	31	16,9	23	38	150
0:08:54	31	16,9	23	38	150
0:08:55	31	16,9	23	38	150
0:08:56	31	16,9	23	38	150
0:08:57	31	17,0	23	38	150
0:08:58	31	17,0	23	38	150
0:08:59	31	17,0	23	38	150
0:09:00	31	17,0	23	38	150
0:09:01	31	17,0	23	38	150
0:09:02	31	17,0	23	38	150
0:09:03	31	17,0	23	38	150
0:09:04	31	17,0	23	38	150
0:09:05	31	17,0	23	38	150
0:09:06	31	17,0	23	38	150
0:09:07	31	17,0	23	38	150
0:09:08	31	17,0	23	38	150
0:09:09	31	17,0	23	38	150
0:09:10	31	17,0	23	38	150
0:09:11	31	17,1	23	38	150
0:09:12	31	17,1	23	38	150
0:09:13	31	17,1	23	38	150
0:09:14	31	17,1	23	38	150
0:09:15	31	17,1	23	38	150
0:09:16	31	17,1	23	38	150
0:09:17	31	17,1	23	38	150
0:09:18	31	17,1	23	38	150
0:09:19	31	17,1	23	38	150
0:09:20	31	17,1	23	38	150
0:09:21	31	17,1	23	38	150
0:09:22	31	17,1	23	38	150
0:09:23	31	17,1	23	38	150
0:09:24	32	17,1	23	38	150
0:09:25	32	17,1	23	38	150
0:09:26	32	17,1	23	38	150
0:09:27	32	17,1	23	38	150
0:09:28	32	17,1	23	38	150
0:09:29	32	17,1	23	38	150
0:09:30	32	17,1	23	38	150
0:09:31	32	17,1	23	38	150
0:09:32	32	17,1	23	38	150
0:09:33	32	17,1	23	38	150
0:09:34	32	17,1	23	38	150
0:09:35	32	17,1	23	38	150
0:09:36	32	17,1	23	38	150
0:09:37	32	17,1	23	38	150
0:09:38	32	17,1	23	38	150
0:09:39	32	17,1	23	38	150
0:09:40	32	17,1	23	38	150
0:09:41	32	17,1	23	38	150
0:09:42	32	17,1	23	38	150
0:09:43	32	17,1	23	38	150
0:09:44	32	17,1	23	38	150
0:09:45	32	17,1	24	38	150
0:09:46	32	17,1	24	38	150
0:09:47	32	17,1	24	38	150
0:09:48	32	17,1	24	38	150
0:09:49	32	17,1	24	38	150
0:09:50	32	17,2	24	38	150
0:09:51	32	17,2	24	38	150
0:09:52	32	17,2	24	38	150
0:09:53	32	17,2	24	38	150
0:09:54	32	17,2	24	37	150
0:09:55	32	17,2	24	38	150
0:09:56	32	17,2	24	38	150
0:09:57	32	17,2	24	38	150
0:09:58	32	17,2	24	38	150
0:09:59	32	17,2	24	38	150
0:10:00	32	17,2	24	38	150
0:10:01	32	17,2	24	38	150
0:10:02	32	17,2	24	38	150
0:10:03	32	17,2	24	38	150
0:10:04	32	17,4	24	38	150
0:10:05	32	17,5	24	38	150
0:10:06	32	17,5	24	38	150
0:10:07	32	17,5	24	38	150
0:10:08	32	17,5	24	38	150
0:10:09	33	17,6	24	38	150
0:10:10	33	17,6	24	38	150
0:10:11	33	17,6	24	38	150
0:10:12	33	17,6	24	38	150
0:10:13	33	17,6	24	38	150
0:10:14	33	17,6	24	38	150
0:10:15	33	17,6	24	38	150
0:10:16	33	17,6	24	38	150
0:10:17	33	17,6	24	38	150
0:10:18	33	17,6	24	38	150
0:10:19	33	17,6	24	38	150
0:10:20	33	17,6	24	38	150
0:10:21	33	17,6	24	38	150
0:10:22	33	17,6	24	38	150
0:10:23	33	17,9	24	38	150
0:10:24	33	18,0	24	38	150
0:10:25	33	18,0	24	38	150
0:10:26	33	18,0	24	38	150
0:10:27	33	18,0	24	38	150
0:10:28	33	18,0	24	38	150
0:10:29	33	18,0	24	38	150
0:10:30	33	18,0	24	38	150
0:10:31	33	18,0	25	38	150
0:10:32	33	18,1	25	38	150
0:10:33	33	18,1	25	38	150
0:10:34	33	18,1	25	38	150
0:10:35	33	18,1	25	38	150
0:10:36	33	18,1	25	38	150
0:10:37	33	18,1	25	38	150
0:10:38	33	18,1	25	38	150
0:10:39	33	18,1	25	38	150
0:10:40	33	18,1	25	38	150
0:10:41	33	18,1	25	38	150
0:10:42	33	18,1	25	38	150
0:10:43	33	18,1	25	38	150
0:10:44	33	18,1	25	38	150
0:10:45	33	18,2	25	38	150
0:10:46	33	18,2	25	38	150
0:10:47	33	18,2	25	38	150
0:10:48	33	18,2	25	38	150
0:10:49	33	18,2	25	38	150
0:10:50	33	18,2	25	38	150
0:10:51	33	18,2	25	38	150
0:10:52	33	18,2	25	38	150
0:10:53	33	18,2	25	38	150
0:10:54	33	18,2	25	38	150
0:10:55	33	18,3	25	38	150
0:10:56	33	18,3	25	38	150
0:10:57	33	18,3	25	38	150
0:10:58	33	18,3	25	38	150
0:10:59	33	18,3	25	38	150
0:11:00	33	18,3	25	39	150
0:11:01	33	18,3	25	38	150
0:11:02	33	18,3	25	38	150
0:11:03	33	18,3	25	38	150
0:11:04	33	18,4	25	38	150
0:11:05	34	18,5	25	38	150
0:11:06	34	18,5	26	39	150
0:11:07	34	18,5	26	38	150
0:11:08	34	18,5	26	39	150
0:11:09	34	18,6	26	39	150
0:11:10	34	18,6	26	39	150
0:11:11	34	18,6	26	39	150
0:11:12	34	18,6	26	39	150
0:11:13	34	18,6	26	39	150
0:11:14	34	18,6	26	39	150
0:11:15	34	18,6	26	38	150
0:11:16	34	18,6	26	39	150
0:11:17	34	18,7	26	39	150
0:11:18	34	18,7	26	39	150
0:11:19	34	18,7	26	39	150
0:11:20	34	18,7	26	39	150
0:11:21	34	18,7	26	39	150
0:11:22	34	18,7	26	39	150
0:11:23	34	18,7	26	39	150
0:11:24	34	18,8	26	39	150
0:11:25	34	18,8	26	39	150
0:11:26	34	18,8	26	39	150
0:11:27	34	18,8	26	39	150
0:11:28	34	18,8	26	39	150
0:11:29	34	18,8	26	39	150
0:11:30	34	18,8	26	39	150
0:11:31	34	18,9	26	39	150
0:11:32	34	18,9	26	39	150
0:11:33	34	18,9	26	39	150
0:11:34	34	18,9	26	39	150
0:11:35	34	18,9	26	39	150
0:11:36	34	18,9	26	39	150
0:11:37	34	19,0	26	39	150
0:11:38	34	19,0	26	39	150
0:11:39	34	19,0	26	39	150
0:11:40	34	19,0	26	39	150
0:11:41	34	19,0	26	39	150
0:11:42	34	19,0	26	39	150
0:11:43	34	19,1	26	39	150
0:11:44	34	19,1	26	39	150
0:11:45	34	19,4	26	39	150
0:11:46	34	19,5	26	40	150
0:11:47	34	19,6	26	40	150
0:11:48	34	19,6	26	39	150
0:11:49	34	19,6	26	40	150
0:11:50	34	19,7	26	40	150
0:11:51	34	19,7	26	40	150
0:11:52	34	19,7	26	40	150
0:11:53	34	19,7	27	40	150
0:11:54	34	19,7	27	40	150
0:11:55	34	19,7	26	40	150
0:11:56	34	19,8	26	40	150
0:11:57	34	19,8	26	40	150
0:11:58	34	19,8	26	40	150
0:11:59	34	19,8	26	40	150
0:12:00	34	19,8	26	40	150
0:12:01	34	19,9	26	40	150
0:12:02	34	19,9	26	40	150
0:12:03	34	19,9	26	40	150
0:12:04	34	19,9	26	40	150
0:12:05	34	20,0	26	40	150
0:12:06	34	20,0	26	40	150
0:12:07	34	20,0	26	40	150
0:12:08	34	20,0	26	40	150
0:12:09	34	20,0	26	40	150
0:12:10	34	20,1	26	41	150
0:12:11	34	20,1	26	40	150
0:12:12	34	20,1	26	41	150
0:12:13	34	20,1	26	41	150
0:12:14	35	20,1	26	40	150
0:12:15	35	20,2	26	41	150
0:12:16	35	20,2	26	41	150
0:12:17	35	20,2	26	40	150
0:12:18	35	20,2	26	41	150
0:12:19	35	20,2	26	41	150
0:12:20	35	20,3	26	41	150
0:12:21	35	20,3	26	41	150
0:12:22	35	20,3	26	41	150
0:12:23	35	20,3	26	41	150
0:12:24	35	20,3	26	41	150
0:12:25	35	20,4	26	41	150
0:12:26	35	20,4	26	41	150
0:12:27	35	20,4	26	41	150
0:12:28	35	20,4	26	41	150
0:12:29	35	20,4	26	41	150
0:12:30	35	20,4	26	41	150
0:12:31	35	20,4	26	41	150
0:12:32	35	20,5	26	41	150
0:12:33	35	20,5	26	41	150
0:12:34	35	20,5	26	41	150
0:12:35	35	20,5	26	41	150
0:12:36	35	20,5	26	41	150
0:12:37	35	20,5	26	41	150
0:12:38	35	20,6	26	41	150
0:12:39	35	20,6	25	41	150
0:12:40	35	20,6	25	41	150
0:12:41	35	20,6	25	41	150
0:12:42	35	20,6	25	41	150
0:12:43	35	20,7	25	41	150
0:12:44	35	20,7	25	41	150
0:12:45	35	20,7	25	41	150
0:12:46	35	20,7	25	41	150
0:12:47	35	20,7	25	41	150
0:12:48	35	20,7	25	41	150
0:12:49	35	20,7	25	41	150
0:12:50	35	20,8	25	41	150
0:12:51	35	20,8	25	41	150
0:12:52	35	20,8	25	41	150
0:12:53	35	20,8	25	41	150
0:12:54	35	20,8	24	41	150
0:12:55	35	20,8	24	41	150
0:12:56	35	20,9	24	42	150
0:12:57	35	20,9	24	41	150
0:12:58	35	20,9	24	41	150
0:12:59	35	20,9	24	41	150
0:13:00	35	20,9	24	41	150
0:13:01	35	20,9	24	41	150
0:13:02	35	21,0	24	42	150
0:13:03	35	21,0	24	42	150
0:13:04	35	21,0	24	42	150
0:13:05	35	21,0	24	42	150
0:13:06	35	21,0	24	42	150
0:13:07	35	21,0	24	42	150
0:13:08	35	21,0	24	42	150
0:13:09	35	21,0	24	42	150
0:13:10	35	21,1	24	42	150
0:13:11	36	21,1	24	42	150
0:13:12	36	21,1	24	42	150
0:13:13	36	21,1	24	42	150
0:13:14	36	21,1	24	42	150
0:13:15	36	21,1	24	42	150
0:13:16	36	21,1	24	42	150
0:13:17	36	21,1	24	42	150
0:13:18	36	21,2	24	42	150
0:13:19	36	21,2	24	42	150
0:13:20	36	21,2	24	42	150
0:13:21	36	21,2	24	42	150
0:13:22	36	21,2	24	42	150
0:13:23	36	21,2	24	42	150
0:13:24	36	21,2	24	42	150
0:13:25	36	21,2	24	42	150
0:13:26	36	21,2	24	42	150
0:13:27	36	21,3	24	42	150
0:13:28	36	21,3	24	42	150
0:13:29	36	21,3	24	41	150
0:13:30	36	21,3	24	42	150
0:13:31	36	21,3	24	42	150
0:13:32	36	21,3	24	42	150
0:13:33	36	21,3	24	42	150
0:13:34	36	21,3	24	42	150
0:13:35	36	21,3	24	42	150
0:13:36	36	21,4	24	41	150
0:13:37	36	21,4	24	42	150
0:13:38	36	21,4	24	42	150
0:13:39	36	21,4	24	42	150
0:13:40	36	21,4	24	42	150
0:13:41	36	21,4	24	42	150
0:13:42	36	21,4	24	42	150
0:13:43	36	21,4	24	42	150
0:13:44	36	21,4	24	42	150
0:13:45	36	21,4	24	42	150
0:13:46	36	21,5	24	42	150
0:13:47	36	21,5	24	42	150
0:13:48	36	21,5	24	42	150
0:13:49	36	21,5	24	42	150
0:13:50	36	21,5	24	42	150
0:13:51	36	21,5	24	42	150
0:13:52	36	21,5	24	42	150
0:13:53	36	21,5	24	42	150
0:13:54	36	21,5	25	42	150
0:13:55	36	21,5	25	42	150
0:13:56	36	21,5	25	42	150
0:13:57	36	21,5	25	42	150
0:13:58	36	21,5	25	42	150
0:13:59	36	21,5	25	42	150
0:14:00	36	21,6	25	42	150
0:14:01	37	21,6	25	42	150
0:14:02	37	21,6	25	42	150
0:14:03	37	21,6	25	42	150
0:14:04	37	21,6	25	42	150
0:14:05	37	21,6	25	42	150
0:14:06	37	21,6	25	42	150
0:14:07	37	21,6	25	42	150
0:14:08	37	21,6	25	42	150
0:14:09	37	21,6	25	42	150
0:14:10	37	21,6	25	42	150
0:14:11	37	21,6	25	42	150
0:14:12	37	21,6	25	42	150
0:14:13	37	21,7	23	42	150
0:14:14	37	21,7	22	42	150
0:14:15	37	21,7	23	42	150
0:14:16	37	21,7	23	42	150
0:14:17	37	21,7	23	42	150
0:14:18	37	21,7	24	42	150
0:14:19	37	21,7	24	42	150
0:14:20	37	21,7	24	42	150
0:14:21	37	21,7	24	42	150
0:14:22	37	21,8	24	42	150
0:14:23	37	21,8	24	42	150
0:14:24	37	21,9	24	42	150
0:14:25	37	22,0	24	42	150
0:14:26	37	22,0	24	42	150
0:14:27	37	22,0	24	42	150
0:14:28	37	22,0	24	42	150
0:14:29	37	22,0	24	42	150
0:14:30	37	22,1	24	42	150
0:14:31	37	22,1	25	42	150
0:14:32	37	22,1	25	42	150
0:14:33	37	22,1	24	42	150
0:14:34	37	22,1	24	42	150
0:14:35	37	22,1	24	42	150
0:14:36	37	22,1	24	42	150
0:14:37	37	22,1	24	42	150
0:14:38	37	22,1	24	42	150
0:14:39	37	22,1	24	42	150
0:14:40	37	22,1	24	42	150
0:14:41	37	22,1	24	42	150
0:14:42	37	22,1	24	42	150
0:14:43	37	22,2	24	42	150
0:14:44	37	22,2	24	42	150
0:14:45	37	22,2	24	42	150
0:14:46	37	22,2	24	42	150
0:14:47	37	22,2	24	42	150
0:14:48	37	22,2	24	42	150
0:14:49	37	22,4	24	42	150
0:14:50	37	22,5	24	42	150
0:14:51	37	22,5	24	42	150
0:14:52	38	22,5	24	42	150
0:14:53	38	22,6	24	42	150
0:14:54	38	22,6	24	42	150
0:14:55	38	22,6	24	42	150
0:14:56	38	22,6	24	42	150
0:14:57	38	22,6	24	42	150
0:14:58	38	22,6	24	42	150
0:14:59	38	22,6	24	42	150
0:15:00	38	22,6	24	42	150
0:15:01	38	22,6	24	42	150
0:15:02	38	22,6	24	42	150
0:15:03	38	22,6	24	42	150
0:15:04	38	22,7	24	42	150
0:15:05	38	22,7	24	42	150
0:15:06	38	22,7	24	42	150
0:15:07	38	22,7	24	42	150
0:15:08	38	22,7	24	43	150
0:15:09	38	22,7	24	42	150
0:15:10	38	22,7	24	43	150
0:15:11	38	22,7	24	43	150
0:15:12	38	22,7	24	42	150
0:15:13	38	22,7	24	42	150
0:15:14	38	22,8	24	43	150
0:15:15	38	22,8	24	43	150
0:15:16	38	22,8	24	43	150
0:15:17	38	22,8	24	42	150
0:15:18	38	22,8	24	43	150
0:15:19	38	22,8	24	43	150
0:15:20	38	22,8	24	43	150
0:15:21	38	22,8	24	43	150
0:15:22	38	22,8	24	43	150
0:15:23	38	22,9	24	43	150
0:15:24	38	22,9	24	43	150
0:15:25	38	22,9	24	43	150
0:15:26	38	22,9	24	43	150
0:15:27	38	22,9	24	43	150
0:15:28	38	22,9	24	43	150
0:15:29	38	22,9	24	43	150
0:15:30	38	22,9	23	43	150
0:15:31	38	23,0	24	43	150
0:15:32	38	23,0	24	43	150
0:15:33	38	23,0	24	43	150
0:15:34	38	23,0	24	43	150
0:15:35	38	23,2	24	43	150
0:15:36	38	23,3	24	43	150
0:15:37	38	23,4	23	43	150
0:15:38	38	23,4	23	43	150
0:15:39	38	23,4	23	43	150
0:15:40	38	23,4	23	43	150
0:15:41	38	23,4	23	43	150
0:15:42	38	23,5	23	43	150
0:15:43	38	23,5	23	43	150
0:15:44	38	23,5	22	43	150
0:15:45	38	23,5	22	43	150
0:15:46	38	23,5	22	43	150
0:15:47	38	23,5	22	43	150
0:15:48	38	23,5	23	43	150
0:15:49	38	23,5	23	43	150
0:15:50	38	23,5	23	43	150
0:15:51	38	23,6	23	43	150
0:15:52	38	23,6	22	43	150
0:15:53	38	23,6	22	43	150
0:15:54	38	23,6	22	43	150
0:15:55	39	23,6	22	43	150
0:15:56	39	23,6	23	43	150
0:15:57	39	23,6	23	43	150
0:15:58	39	23,7	22	44	150
0:15:59	39	23,7	22	43	150
0:16:00	39	23,7	22	43	150
0:16:01	39	23,7	22	43	150
0:16:02	39	23,7	22	44	150
0:16:03	39	23,7	22	43	150
0:16:04	39	23,7	22	43	150
0:16:05	39	23,8	22	44	150
0:16:06	39	23,8	22	44	150
0:16:07	39	23,8	22	43	150
0:16:08	39	23,8	22	44	150
0:16:09	39	23,8	22	44	150
0:16:10	39	23,8	22	44	150
0:16:11	39	23,8	22	44	150
0:16:12	39	23,9	22	44	150
0:16:13	39	23,9	22	44	150
0:16:14	39	23,9	22	44	150
0:16:15	39	23,9	22	44	150
0:16:16	39	23,9	22	44	150
0:16:17	39	23,9	22	44	150
0:16:18	39	24,0	22	44	150
0:16:19	39	24,0	22	44	150
0:16:20	39	24,0	22	44	150
0:16:21	39	24,0	22	44	150
0:16:22	39	24,0	22	44	150
0:16:23	39	24,0	22	44	150
0:16:24	39	24,1	22	44	150
0:16:25	39	24,1	22	44	150
0:16:26	39	24,1	22	44	150
0:16:27	39	24,1	22	44	150
0:16:28	39	24,1	22	44	150
0:16:29	39	24,1	22	44	150
0:16:30	39	24,1	22	44	150
0:16:31	39	24,2	22	44	150
0:16:32	39	24,2	22	44	150
0:16:33	39	24,2	22	44	150
0:16:34	39	24,2	22	44	150
0:16:35	39	24,2	22	44	150
0:16:36	39	24,2	22	44	150
0:16:37	39	24,3	22	44	150
0:16:38	39	24,3	22	44	150
0:16:39	39	24,3	22	45	150
0:16:40	39	24,3	22	44	150
0:16:41	39	24,3	22	44	150
0:16:42	39	24,3	22	44	150
0:16:43	39	24,4	22	44	150
0:16:44	39	24,4	22	45	150
0:16:45	39	24,4	22	44	150
0:16:46	39	24,4	22	45	150
0:16:47	39	24,4	22	45	150
0:16:48	39	24,5	22	44	150
0:16:49	39	24,5	23	45	150
0:16:50	39	24,5	22	45	150
0:16:51	39	24,5	22	45	150
0:16:52	39	24,5	23	45	150
0:16:53	39	24,5	23	45	150
0:16:54	39	24,6	23	45	150
0:16:55	39	24,6	23	45	150
0:16:56	39	24,6	23	45	150
0:16:57	39	24,6	23	45	150
0:16:58	39	24,6	23	45	150
0:16:59	39	24,7	24	45	150
0:17:00	40	24,7	24	45	150
0:17:01	40	24,7	24	45	150
0:17:02	40	24,7	24	45	150
0:17:03	40	24,7	23	45	150
0:17:04	40	24,7	23	45	150
0:17:05	40	24,8	23	45	150
0:17:06	40	24,8	23	45	150
0:17:07	40	24,8	23	45	150
0:17:08	40	24,8	23	45	150
0:17:09	40	24,8	23	45	150
0:17:10	40	24,8	23	45	150
0:17:11	40	24,9	22	45	150
0:17:12	40	24,9	23	45	150
0:17:13	40	24,9	22	46	150
0:17:14	40	24,9	22	45	150
0:17:15	40	24,9	22	45	150
0:17:16	40	24,9	23	45	150
0:17:17	40	25,0	23	46	150
0:17:18	40	25,0	23	46	150
0:17:19	40	25,0	23	46	150
0:17:20	40	25,0	23	46	150
0:17:21	40	25,0	23	46	150
0:17:22	40	25,1	23	46	150
0:17:23	40	25,1	23	46	150
0:17:24	40	25,1	23	46	150
0:17:25	40	25,1	23	46	150
0:17:26	40	25,1	23	46	150
0:17:27	40	25,1	23	46	150
0:17:28	40	25,2	23	46	150
0:17:29	40	25,2	23	46	150
0:17:30	40	25,2	23	46	150
0:17:31	40	25,2	24	46	150
0:17:32	40	25,2	24	46	150
0:17:33	40	25,2	24	46	150
0:17:34	40	25,3	24	46	150
0:17:35	40	25,3	24	46	150
0:17:36	40	25,3	24	46	150
0:17:37	40	25,3	24	46	150
0:17:38	40	25,3	24	46	150
0:17:39	40	25,3	24	46	150
0:17:40	40	25,4	24	46	150
0:17:41	40	25,4	24	46	150
0:17:42	40	25,4	24	46	150
0:17:43	40	25,4	24	46	150
0:17:44	40	25,4	24	46	150
0:17:45	40	25,4	24	46	150
0:17:46	40	25,4	24	46	150
0:17:47	40	25,5	24	46	150
0:17:48	40	25,5	25	46	150
0:17:49	40	25,5	25	46	150
0:17:50	40	25,5	25	46	150
0:17:51	40	25,5	25	46	150
0:17:52	40	25,5	25	46	150
0:17:53	40	25,6	24	46	150
0:17:54	40	25,6	24	46	150
0:17:55	40	25,6	24	46	150
0:17:56	40	25,6	24	46	150
0:17:57	40	25,6	25	47	150
0:17:58	40	25,6	25	47	150
0:17:59	40	25,7	25	46	150
0:18:00	41	25,7	25	47	150
0:18:01	41	25,7	25	47	150
0:18:02	41	25,7	25	47	150
0:18:03	41	25,7	25	47	150
0:18:04	41	25,7	25	47	150
0:18:05	41	25,8	25	47	150
0:18:06	41	25,8	25	47	150
0:18:07	41	25,8	25	47	150
0:18:08	41	25,8	24	47	150
0:18:09	41	25,8	24	47	150
0:18:10	41	25,8	24	47	150
0:18:11	41	25,8	24	47	150
0:18:12	41	25,9	24	47	150
0:18:13	41	25,9	24	47	150
0:18:14	41	25,9	24	47	150
0:18:15	41	25,9	24	47	150
0:18:16	41	25,9	24	47	150
0:18:17	41	25,9	24	47	150
0:18:18	41	26,0	24	47	150
0:18:19	41	26,0	24	47	150
0:18:20	41	26,0	23	47	150
0:18:21	41	26,0	23	47	150
0:18:22	41	26,0	23	47	150
0:18:23	41	26,0	23	47	150
0:18:24	41	26,0	23	47	150
0:18:25	41	26,1	23	47	150
0:18:26	41	26,1	23	47	150
0:18:27	41	26,1	23	47	150
0:18:28	41	26,1	23	47	150
0:18:29	41	26,1	22	47	150
0:18:30	41	26,1	22	47	150
0:18:31	41	26,1	22	47	150
0:18:32	41	26,2	22	47	150
0:18:33	41	26,2	22	47	150
0:18:34	41	26,2	22	47	150
0:18:35	41	26,2	22	47	150
0:18:36	41	26,2	22	47	150
0:18:37	41	26,2	22	47	150
0:18:38	41	26,2	22	47	150
0:18:39	41	26,2	22	47	150
0:18:40	41	26,3	22	47	150
0:18:41	41	26,3	22	47	150
0:18:42	41	26,3	22	47	150
0:18:43	41	26,3	22	47	150
0:18:44	41	26,3	21	47	150
0:18:45	41	26,3	21	47	150
0:18:46	41	26,3	21	47	150
0:18:47	41	26,3	21	47	150
0:18:48	41	26,4	21	47	150
0:18:49	41	26,5	21	48	150
0:18:50	41	26,5	21	47	150
0:18:51	41	26,6	21	47	150
0:18:52	42	26,6	21	47	150
0:18:53	42	26,6	21	47	150
0:18:54	42	26,6	21	47	150
0:18:55	42	26,6	21	47	150
0:18:56	42	26,6	21	47	150
0:18:57	42	26,6	21	47	150
0:18:58	42	26,6	21	48	150
0:18:59	42	26,7	21	47	150
0:19:00	42	26,7	21	48	150
0:19:01	42	26,7	21	47	150
0:19:02	42	26,7	21	47	150
0:19:03	42	26,7	21	48	150
0:19:04	42	26,7	21	48	150
0:19:05	42	26,7	21	48	150
0:19:06	42	26,7	21	48	150
0:19:07	42	26,8	21	48	150
0:19:08	42	26,8	21	47	150
0:19:09	42	26,8	21	48	150
0:19:10	42	26,8	21	48	150
0:19:11	42	26,8	21	48	150
0:19:12	42	26,8	21	48	150
0:19:13	42	26,8	21	48	150
0:19:14	42	26,8	21	48	150
0:19:15	42	26,9	21	48	150
0:19:16	42	26,9	21	48	150
0:19:17	42	26,9	21	48	150
0:19:18	42	26,9	21	48	150
0:19:19	42	26,9	21	48	150
0:19:20	42	26,9	21	48	150
0:19:21	42	26,9	21	48	150
0:19:22	42	26,9	21	48	150
0:19:23	42	26,9	21	48	150
0:19:24	42	27,0	21	48	150
0:19:25	42	27,0	21	48	150
0:19:26	42	27,0	21	48	150
0:19:27	42	27,0	21	48	150
0:19:28	42	27,0	21	48	150
0:19:29	42	27,0	21	48	150
0:19:30	42	27,3	21	48	150
0:19:31	42	27,4	21	48	150
0:19:32	42	27,5	21	48	150
0:19:33	42	27,5	21	48	150
0:19:34	42	27,6	21	48	150
0:19:35	42	27,6	21	48	150
0:19:36	42	27,6	20	48	150
0:19:37	42	27,6	20	48	150
0:19:38	42	27,6	20	48	150
0:19:39	42	27,6	21	48	150
0:19:40	42	27,6	21	48	150
0:19:41	42	27,6	21	48	150
0:19:42	42	27,6	21	48	150
0:19:43	42	27,6	21	48	150
0:19:44	42	27,6	21	48	150
0:19:45	42	27,7	21	48	150
0:19:46	42	27,7	21	48	150
0:19:47	42	27,7	21	48	150
0:19:48	43	27,7	21	48	150
0:19:49	43	27,7	21	48	150
0:19:50	43	27,7	21	48	150
0:19:51	43	27,7	21	48	150
0:19:52	43	27,7	21	48	150
0:19:53	43	27,7	21	48	150
0:19:54	43	27,8	21	48	150
0:19:55	43	27,8	21	48	150
0:19:56	43	27,8	21	48	150
0:19:57	43	27,8	21	48	150
0:19:58	43	27,8	21	48	150
0:19:59	43	27,8	21	48	150
0:20:00	43	27,8	21	48	150
0:20:01	43	27,8	21	48	150
0:20:02	43	27,8	21	48	150
0:20:03	43	27,8	21	48	150
0:20:04	43	27,9	21	48	150
0:20:05	43	27,9	21	48	150
0:20:06	43	27,9	21	48	150
0:20:07	43	27,9	22	48	150
0:20:08	43	27,9	22	48	150
0:20:09	43	27,9	22	48	150
0:20:10	43	27,9	22	48	150
0:20:11	43	27,9	22	48	150
0:20:12	43	27,9	22	48	150
0:20:13	43	28,0	22	48	150
0:20:14	43	28,0	22	48	150
0:20:15	43	28,0	22	48	150
0:20:16	43	28,0	22	48	150
0:20:17	43	28,0	22	48	150
0:20:18	43	28,0	22	48	150
0:20:19	43	28,0	22	48	150
0:20:20	43	28,0	22	48	150
0:20:21	43	28,1	22	48	150
0:20:22	43	28,1	22	49	150
0:20:23	43	28,1	22	49	150
0:20:24	43	28,1	22	49	150
0:20:25	43	28,1	22	49	150
0:20:26	43	28,1	22	49	150
0:20:27	43	28,1	22	49	150
0:20:28	43	28,1	22	49	150
0:20:29	43	28,2	22	49	150
0:20:30	43	28,2	22	49	150
0:20:31	43	28,2	22	49	150
0:20:32	43	28,2	22	49	150
0:20:33	43	28,2	22	49	150
0:20:34	43	28,2	22	49	150
0:20:35	43	28,2	22	49	150
0:20:36	43	28,2	22	49	150
0:20:37	43	28,3	22	49	150
0:20:38	43	28,3	22	49	150
0:20:39	43	28,3	22	49	150
0:20:40	43	28,3	22	49	150
0:20:41	43	28,3	22	49	150
0:20:42	43	28,3	22	49	150
0:20:43	43	28,4	22	49	150
0:20:44	43	28,4	22	49	150
0:20:45	43	28,4	22	49	150
0:20:46	43	28,4	22	49	150
0:20:47	44	28,5	22	49	150
0:20:48	44	28,5	22	49	150
0:20:49	44	28,5	22	49	150
0:20:50	44	28,5	22	49	150
0:20:51	44	28,5	21	49	150
0:20:52	44	28,5	21	49	150
0:20:53	44	28,5	21	49	150
0:20:54	44	28,6	21	49	150
0:20:55	44	28,6	21	49	150
0:20:56	44	28,6	21	49	150
0:20:57	44	28,6	21	49	150
0:20:58	44	28,6	21	49	150
0:20:59	44	28,6	21	49	150
0:21:00	44	28,7	21	49	150
0:21:01	44	28,7	21	49	150
0:21:02	44	28,7	21	49	150
0:21:03	44	28,7	21	49	150
0:21:04	44	28,7	21	49	150
0:21:05	44	28,7	21	49	150
0:21:06	44	28,9	21	49	150
0:21:07	44	29,2	21	49	150
0:21:08	44	29,3	20	50	150
0:21:09	44	29,3	20	49	150
0:21:10	44	29,3	20	50	150
0:21:11	44	29,4	20	50	150
0:21:12	44	29,4	20	49	150
0:21:13	44	29,4	20	50	150
0:21:14	44	29,4	20	50	150
0:21:15	44	29,4	20	50	150
0:21:16	44	29,4	20	50	150
0:21:17	44	29,4	20	50	150
0:21:18	44	29,5	20	50	150
0:21:19	44	29,5	20	50	150
0:21:20	44	29,5	20	50	150
0:21:21	44	29,5	20	50	150
0:21:22	44	29,5	20	50	150
0:21:23	44	29,5	20	50	150
0:21:24	44	29,5	20	50	150
0:21:25	44	29,6	20	50	150
0:21:26	44	29,6	20	50	150
0:21:27	44	29,6	20	50	150
0:21:28	44	29,6	20	50	150
0:21:29	44	29,6	20	50	150
0:21:30	44	29,6	20	50	150
0:21:31	44	29,6	20	50	150
0:21:32	44	29,7	20	50	150
0:21:33	44	29,7	20	50	150
0:21:34	44	29,7	20	50	150
0:21:35	44	29,7	20	50	150
0:21:36	44	29,7	20	50	150
0:21:37	44	29,7	20	50	150
0:21:38	44	29,8	20	50	150
0:21:39	44	29,8	20	50	150
0:21:40	44	29,8	20	50	150
0:21:41	44	29,8	20	50	150
0:21:42	44	29,8	20	50	150
0:21:43	44	29,8	20	50	150
0:21:44	44	29,8	20	50	150
0:21:45	44	29,9	20	50	150
0:21:46	44	29,9	20	50	150
0:21:47	45	29,9	20	50	150
0:21:48	45	29,9	20	50	150
0:21:49	45	29,9	20	50	150
0:21:50	45	29,9	20	50	150
0:21:51	45	29,9	20	50	150
0:21:52	45	30,0	20	50	150
0:21:53	45	30,0	20	50	150
0:21:54	45	30,0	19	51	150
0:21:55	45	30,0	19	50	150
0:21:56	45	30,0	19	51	150
0:21:57	45	30,0	19	50	150
0:21:58	45	30,0	19	51	150
0:21:59	45	30,1	19	51	150
0:22:00	45	30,1	19	51	150
0:22:01	45	30,1	19	51	150
0:22:02	45	30,1	19	51	150
0:22:03	45	30,1	19	51	150
0:22:04	45	30,1	19	51	150
0:22:05	45	30,2	19	51	150
0:22:06	45	30,2	19	51	150
0:22:07	45	30,2	19	51	150
0:22:08	45	30,2	19	51	150
0:22:09	45	30,2	19	51	150
0:22:10	45	30,2	19	51	150
0:22:11	45	30,2	19	51	150
0:22:12	45	30,3	19	51	150
0:22:13	45	30,3	19	51	150
0:22:14	45	30,3	19	51	150
0:22:15	45	30,3	19	51	150
0:22:16	45	30,3	19	51	150
0:22:17	45	30,3	19	51	150
0:22:18	45	30,4	19	51	150
0:22:19	45	30,4	19	51	150
0:22:20	45	30,4	19	51	150
0:22:21	45	30,4	19	51	150
0:22:22	45	30,4	19	51	150
0:22:23	45	30,4	19	51	150
0:22:24	45	30,4	19	51	150
0:22:25	45	30,4	19	51	150
0:22:26	45	30,5	19	51	150
0:22:27	45	30,5	19	51	150
0:22:28	45	30,5	19	51	150
0:22:29	45	30,5	19	51	150
0:22:30	45	30,5	19	51	150
0:22:31	45	30,5	19	51	150
0:22:32	45	30,6	19	51	150
0:22:33	45	30,6	19	51	150
0:22:34	45	30,6	19	51	150
0:22:35	45	30,6	19	51	150
0:22:36	45	30,6	19	51	150
0:22:37	45	30,6	19	51	150
0:22:38	45	30,6	19	51	150
0:22:39	45	30,7	19	51	150
0:22:40	45	30,7	19	51	150
0:22:41	45	30,7	19	51	150
0:22:42	45	30,7	19	51	150
0:22:43	45	30,7	19	51	150
0:22:44	45	30,7	19	52	150
0:22:45	45	30,8	19	51	150
0:22:46	45	30,8	19	51	150
0:22:47	45	30,8	19	51	150
0:22:48	46	30,8	19	51	150
0:22:49	46	30,8	18	52	150
0:22:50	46	30,8	18	51	150
0:22:51	46	30,9	18	51	150
0:22:52	46	30,9	18	51	150
0:22:53	46	30,9	18	52	150
0:22:54	46	30,9	18	52	150
0:22:55	46	30,9	18	52	150
0:22:56	46	30,9	18	52	150
0:22:57	46	31,0	18	52	150
0:22:58	46	31,0	18	52	150
0:22:59	46	31,0	18	52	150
0:23:00	46	31,0	18	52	150
0:23:01	46	31,0	18	52	150
0:23:02	46	31,0	18	52	150
0:23:03	46	31,1	18	52	150
0:23:04	46	31,1	18	52	150
0:23:05	46	31,1	18	52	150
0:23:06	46	31,1	18	52	150
0:23:07	46	31,1	18	52	150
0:23:08	46	31,1	18	52	150
0:23:09	46	31,2	18	52	150
0:23:10	46	31,2	18	52	150
0:23:11	46	31,2	18	52	150
0:23:12	46	31,2	18	52	150
0:23:13	46	31,2	18	52	150
0:23:14	46	31,2	18	52	150
0:23:15	46	31,3	18	52	150
0:23:16	46	31,3	18	52	150
0:23:17	46	31,3	18	52	150
0:23:18	46	31,3	18	52	150
0:23:19	46	31,3	18	52	150
0:23:20	46	31,3	18	52	150
0:23:21	46	31,3	18	52	150
0:23:22	46	31,4	18	52	150
0:23:23	46	31,4	18	52	150
0:23:24	46	31,4	18	52	150
0:23:25	46	31,4	18	52	150
0:23:26	46	31,4	18	52	150
0:23:27	46	31,4	18	52	150
0:23:28	46	31,4	18	52	150
0:23:29	46	31,5	18	52	150
0:23:30	46	31,5	18	52	150
0:23:31	46	31,5	18	52	150
0:23:32	46	31,5	18	52	150
0:23:33	46	31,5	18	53	150
0:23:34	46	31,5	18	52	150
0:23:35	46	31,5	18	52	150
0:23:36	46	31,5	18	52	150
0:23:37	46	31,6	18	52	150
0:23:38	46	31,6	18	52	150
0:23:39	46	31,6	18	52	150
0:23:40	46	31,6	18	52	150
0:23:41	46	31,6	18	52	150
0:23:42	46	31,6	18	52	150
0:23:43	46	31,6	18	52	150
0:23:44	46	31,7	18	52	150
0:23:45	47	31,7	18	52	150
0:23:46	47	31,7	18	52	150
0:23:47	47	31,7	18	53	150
0:23:48	47	31,7	18	53	150
0:23:49	47	31,7	17	52	150
0:23:50	47	31,7	17	53	150
0:23:51	47	31,7	17	53	150
0:23:52	47	31,8	17	53	150
0:23:53	47	31,8	17	53	150
0:23:54	47	31,8	17	53	150
0:23:55	47	31,8	17	53	150
0:23:56	47	31,8	17	53	150
0:23:57	47	31,8	17	53	150
0:23:58	47	31,8	17	53	150
0:23:59	47	31,8	17	53	150
0:24:00	47	31,9	17	53	150
0:24:01	47	31,9	17	53	150
0:24:02	47	31,9	17	53	150
0:24:03	47	31,9	17	53	150
0:24:04	47	31,9	17	53	150
0:24:05	47	31,9	17	53	150
0:24:06	47	31,9	17	53	150
0:24:07	47	32,0	17	53	150
0:24:08	47	32,0	17	53	150
0:24:09	47	32,0	17	53	150
0:24:10	47	32,0	17	53	150
0:24:11	47	32,0	17	53	150
0:24:12	47	32,0	17	53	150
0:24:13	47	32,0	17	53	150
0:24:14	47	32,1	17	53	150
0:24:15	47	32,1	17	53	150
0:24:16	47	32,1	17	53	150
0:24:17	47	32,1	17	53	150
0:24:18	47	32,1	17	53	150
0:24:19	47	32,1	17	53	150
0:24:20	47	32,1	17	53	150
0:24:21	47	32,1	17	53	150
0:24:22	47	32,2	17	53	150
0:24:23	47	32,2	17	53	150
0:24:24	47	32,2	17	53	150
0:24:25	47	32,2	17	53	150
0:24:26	47	32,2	17	53	150
0:24:27	47	32,2	17	53	150
0:24:28	47	32,2	17	53	150
0:24:29	47	32,2	17	53	150
0:24:30	47	32,6	17	53	150
0:24:31	47	32,7	17	53	150
0:24:32	47	32,8	17	53	150
0:24:33	47	32,8	17	53	150
0:24:34	47	32,8	17	53	150
0:24:35	47	32,9	17	53	150
0:24:36	47	32,9	17	53	150
0:24:37	47	32,9	17	54	150
0:24:38	47	32,9	17	53	150
0:24:39	47	32,9	17	54	150
0:24:40	48	32,9	17	53	150
0:24:41	48	32,9	17	54	150
0:24:42	48	32,9	17	53	150
0:24:43	48	33,0	17	53	150
0:24:44	48	33,0	17	53	150
0:24:45	48	33,0	17	53	150
0:24:46	48	33,0	17	54	150
0:24:47	48	33,0	17	53	150
0:24:48	48	33,0	17	54	150
0:24:49	48	33,0	17	53	150
0:24:50	48	33,0	17	54	150
0:24:51	48	33,1	17	54	150
0:24:52	48	33,1	17	54	150
0:24:53	48	33,1	17	54	150
0:24:54	48	33,1	17	54	150
0:24:55	48	33,1	17	54	150
0:24:56	48	33,1	17	54	150
0:24:57	48	33,1	17	54	150
0:24:58	48	33,1	17	54	150
0:24:59	48	33,2	17	54	150
