Repository: ProgWizer/parser

File: project-root/data/Data Acquisition/Data Acquisition/2021 year (353)/21-288.txt
--Test Summary--
Full Path and File Name	
Instrument Name	7222
Instrument Type	Model 7222 Consistometer
Instrument Serial Number	
Test Start Date	29.11.2021
Test Start Time	10:59:49
Test Stop Date	29.11.2021
Test Stop Time	16:16:18
Test Length	5:16:29
Final Sample Time Offset	5:16:20
Controller Schedule Name	
Sampling Period	10 seconds
Comments	ãîñò

íöç
Information	WellID	
Information	Customer	
Information	EngName	
Information	CementClass	I-50
Information	CementMfr	ÍÖÇ
Information	Additives	
Information	Density	
Information	BHCT	
Information	BHST	
Information	FluidLoss	
Information	JobType	
Calculated Value	Time_30Bc	N/A
Calculated Value	Time_70Bc	N/A
Initial Temperature (°C)	23 °C
Final Temperature (°C)	27 °C
Initial Pressure (MPa)	0,4 MPa
Final Pressure (MPa)	0,5 MPa
Initial Consistency (Bc)	6 Bc
Final Consistency (Bc)	11 Bc
--Data--
Time (HH:MM:SS)	Temperature (°C)	Pressure (MPa)	Consistency (Bc)
0:00:00	23	0,4	6
0:00:10	23	0,4	6
0:00:20	23	0,4	4
0:00:30	23	0,4	6
0:00:40	23	0,4	6
0:00:50	23	0,4	4
0:01:00	23	0,4	5
0:01:10	23	0,4	6
0:01:20	23	0,4	5
0:01:30	23	0,4	3
0:01:40	23	0,4	6
0:01:50	23	0,4	6
0:02:00	23	0,4	4
0:02:10	23	0,4	4
0:02:20	23	0,4	6
0:02:30	23	0,4	6
0:02:40	23	0,4	4
0:02:50	23	0,4	4
0:03:00	23	0,4	6
0:03:10	22	0,4	5
0:03:20	22	0,4	3
0:03:30	22	0,4	6
0:03:40	22	0,4	6
0:03:50	22	0,4	3
0:04:00	22	0,4	6
0:04:10	22	0,4	7
0:04:20	22	0,4	4
0:04:30	22	0,4	4
0:04:40	22	0,4	6
0:04:50	22	0,4	6
0:05:00	22	0,4	3
0:05:10	22	0,4	6
0:05:20	22	0,4	6
0:05:30	22	0,4	3
0:05:40	22	0,4	6
0:05:50	22	0,4	6
0:06:00	22	0,4	5
0:06:10	22	0,4	4
0:06:20	22	0,4	6
0:06:30	22	0,4	6
0:06:40	22	0,4	3
0:06:50	22	0,4	6
0:07:00	22	0,4	6
0:07:10	22	0,4	4
0:07:20	22	0,4	5
0:07:30	22	0,4	7
0:07:40	22	0,4	5
0:07:50	22	0,4	3
0:08:00	22	0,4	7
0:08:10	22	0,4	7
0:08:20	22	0,4	4
0:08:30	22	0,4	6
0:08:40	22	0,4	6
0:08:50	22	0,4	5
0:09:00	22	0,4	4
0:09:10	22	0,4	6
0:09:20	22	0,4	6
0:09:30	22	0,4	4
0:09:40	22	0,4	6
0:09:50	22	0,4	7
0:10:00	22	0,4	4
0:10:10	21	0,4	6
0:10:20	21	0,4	7
0:10:30	21	0,4	4
0:10:40	21	0,4	5
0:10:50	21	0,4	6
0:11:00	21	0,4	5
0:11:10	21	0,4	4
0:11:20	21	0,4	6
0:11:30	21	0,4	5
0:11:40	21	0,4	3
0:11:50	21	0,4	7
0:12:00	21	0,4	6
0:12:10	21	0,4	4
0:12:20	21	0,4	6
0:12:30	21	0,4	6
0:12:40	21	0,4	3
0:12:50	21	0,4	7
0:13:00	21	0,4	6
0:13:10	21	0,4	3
0:13:20	21	0,4	6
0:13:30	21	0,4	6
0:13:40	21	0,4	3
0:13:50	21	0,4	6
0:14:00	21	0,4	6
0:14:10	21	0,4	3
0:14:20	21	0,4	6
0:14:30	21	0,4	6
0:14:40	21	0,4	4
0:14:50	21	0,4	6
0:15:00	21	0,4	7
0:15:10	21	0,4	4
0:15:20	21	0,4	5
0:15:30	21	0,4	7
0:15:40	21	0,4	4
0:15:50	21	0,4	5
0:16:00	21	0,4	7
0:16:10	21	0,4	5
0:16:20	21	0,4	4
0:16:30	21	0,4	6
0:16:40	21	0,4	5
0:16:50	21	0,4	3
0:17:00	21	0,4	6
0:17:10	21	0,4	6
0:17:20	21	0,4	3
0:17:30	21	0,4	6
0:17:40	21	0,4	6
0:17:50	21	0,4	3
0:18:00	21	0,4	6
0:18:10	21	0,4	6
0:18:20	21	0,4	3
0:18:30	21	0,4	5
0:18:40	21	0,4	6
0:18:50	21	0,4	4
0:19:00	21	0,4	5
0:19:10	21	0,4	7
0:19:20	21	0,4	3
0:19:30	21	0,4	6
0:19:40	21	0,4	7
0:19:50	21	0,4	3
0:20:00	21	0,4	6
0:20:10	21	0,4	6
0:20:20	21	0,4	3
0:20:30	21	0,4	6
0:20:40	21	0,4	6
0:20:50	21	0,4	3
0:21:00	21	0,4	6
0:21:10	21	0,4	6
0:21:20	21	0,4	4
0:21:30	21	0,4	6
0:21:40	21	0,4	5
0:21:50	21	0,4	4
0:22:00	21	0,4	6
0:22:10	21	0,4	4
0:22:20	21	0,4	5
0:22:30	21	0,4	6
0:22:40	21	0,4	4
0:22:50	21	0,4	5
0:23:00	21	0,4	6
0:23:10	21	0,4	3
0:23:20	21	0,4	6
0:23:30	21	0,4	6
0:23:40	21	0,4	3
0:23:50	21	0,4	6
0:24:00	21	0,4	6
0:24:10	21	0,4	4
0:24:20	21	0,4	6
0:24:30	21	0,4	6
0:24:40	21	0,4	3
0:24:50	21	0,4	6
0:25:00	21	0,4	6
0:25:10	21	0,4	3
0:25:20	21	0,4	6
0:25:30	21	0,4	6
0:25:40	21	0,4	3
0:25:50	21	0,4	6
0:26:00	21	0,4	5
0:26:10	21	0,4	4
0:26:20	21	0,4	6
0:26:30	21	0,4	4
0:26:40	21	0,4	5
0:26:50	21	0,4	6
0:27:00	21	0,4	4
0:27:10	21	0,5	5
0:27:20	21	0,5	6
0:27:30	21	0,5	3
0:27:40	21	0,5	6
0:27:50	21	0,4	6
0:28:00	21	0,5	3
0:28:10	21	0,5	6
0:28:20	21	0,5	6
0:28:30	21	0,4	4
0:28:40	21	0,5	6
0:28:50	21	0,4	6
0:29:00	21	0,5	3
0:29:10	21	0,4	6
0:29:20	21	0,5	5
0:29:30	21	0,5	4
0:29:40	21	0,5	6
0:29:50	21	0,5	5
0:30:00	21	0,5	3
0:30:10	21	0,5	6
0:30:20	21	0,5	4
0:30:30	21	0,5	4
0:30:40	21	0,5	6
0:30:50	21	0,5	5
0:31:00	21	0,5	5
0:31:10	21	0,5	6
0:31:20	21	0,5	4
0:31:30	21	0,5	5
0:31:40	21	0,5	6
0:31:50	21	0,5	3
0:32:00	21	0,5	5
0:32:10	21	0,5	6
0:32:20	21	0,5	4
0:32:30	21	0,5	6
0:32:40	21	0,5	6
0:32:50	21	0,5	3
0:33:00	21	0,5	6
0:33:10	21	0,5	6
0:33:20	21	0,5	3
0:33:30	21	0,5	6
0:33:40	22	0,5	6
0:33:50	22	0,5	3
0:34:00	22	0,5	6
0:34:10	22	0,5	6
0:34:20	22	0,5	4
0:34:30	22	0,5	6
0:34:40	22	0,5	5
0:34:50	22	0,5	4
0:35:00	22	0,5	6
0:35:10	22	0,5	5
0:35:20	22	0,5	5
0:35:30	22	0,5	6
0:35:40	22	0,5	4
0:35:50	22	0,5	6
0:36:00	22	0,5	6
0:36:10	22	0,5	3
0:36:20	22	0,5	6
0:36:30	22	0,5	6
0:36:40	22	0,5	3
0:36:50	22	0,5	6
0:37:00	22	0,5	6
0:37:10	22	0,5	3
0:37:20	22	0,5	6
0:37:30	22	0,5	6
0:37:40	22	0,5	4
0:37:50	22	0,5	6
0:38:00	22	0,5	6
0:38:10	22	0,5	4
0:38:20	22	0,5	6
0:38:30	23	0,5	5
0:38:40	23	0,5	4
0:38:50	23	0,5	6
0:39:00	23	0,5	5
0:39:10	23	0,5	4
0:39:20	23	0,5	6
0:39:30	23	0,5	5
0:39:40	23	0,5	5
0:39:50	23	0,5	6
0:40:00	23	0,5	4
0:40:10	23	0,5	6
0:40:20	23	0,5	6
0:40:30	23	0,5	4
0:40:40	23	0,5	6
0:40:50	23	0,5	6
0:41:00	23	0,5	4
0:41:10	23	0,5	6
0:41:20	23	0,5	5
0:41:30	23	0,5	5
0:41:40	23	0,5	6
0:41:50	23	0,5	4
0:42:00	23	0,5	6
0:42:10	23	0,5	6
0:42:20	23	0,5	4
0:42:30	23	0,5	6
0:42:40	23	0,5	5
0:42:50	23	0,5	5
0:43:00	23	0,5	6
0:43:10	23	0,5	4
0:43:20	23	0,5	6
0:43:30	23	0,5	6
0:43:40	23	0,5	4
0:43:50	23	0,5	6
0:44:00	23	0,5	5
0:44:10	23	0,5	5
0:44:20	23	0,5	6
0:44:30	23	0,5	4
0:44:40	23	0,5	6
0:44:50	23	0,5	6
0:45:00	23	0,5	4
0:45:10	23	0,5	6
0:45:20	23	0,5	5
0:45:30	23	0,5	5
0:45:40	23	0,5	6
0:45:50	23	0,5	5
0:46:00	23	0,5	5
0:46:10	23	0,5	6
0:46:20	23	0,5	4
0:46:30	23	0,5	6
0:46:40	23	0,5	6
0:46:50	23	0,5	3
0:47:00	23	0,5	6
0:47:10	23	0,5	5
0:47:20	23	0,5	6
0:47:30	23	0,5	6
0:47:40	23	0,5	4
0:47:50	23	0,5	6
0:48:00	23	0,5	6
0:48:10	23	0,5	4
0:48:20	23	0,5	6
0:48:30	23	0,5	5
0:48:40	23	0,5	5
0:48:50	23	0,5	6
0:49:00	23	0,5	4
0:49:10	23	0,5	6
0:49:20	23	0,5	6
0:49:30	23	0,5	4
0:49:40	23	0,5	6
0:49:50	23	0,5	5
0:50:00	23	0,5	4
0:50:10	23	0,5	6
0:50:20	23	0,5	4
0:50:30	23	0,5	6
0:50:40	23	0,5	6
0:50:50	23	0,5	4
0:51:00	23	0,5	6
0:51:10	23	0,5	5
0:51:20	23	0,5	5
0:51:30	23	0,5	6
0:51:40	23	0,5	4
0:51:50	23	0,5	6
0:52:00	23	0,5	6
0:52:10	23	0,5	4
0:52:20	23	0,5	6
0:52:30	23	0,5	5
0:52:40	23	0,5	5
0:52:50	23	0,5	6
0:53:00	23	0,5	4
0:53:10	23	0,5	6
0:53:20	23	0,5	6
0:53:30	23	0,5	4
0:53:40	23	0,5	6
0:53:50	23	0,5	5
0:54:00	23	0,5	4
0:54:10	23	0,5	6
0:54:20	23	0,5	4
0:54:30	23	0,5	6
0:54:40	23	0,5	6
0:54:50	23	0,5	4
0:55:00	23	0,5	6
0:55:10	23	0,5	5
0:55:20	23	0,5	4
0:55:30	23	0,5	6
0:55:40	23	0,5	4
0:55:50	23	0,5	6
0:56:00	23	0,5	6
0:56:10	23	0,5	4
0:56:20	23	0,5	6
0:56:30	23	0,5	5
0:56:40	23	0,5	4
0:56:50	23	0,5	6
0:57:00	23	0,5	4
0:57:10	23	0,5	5
0:57:20	23	0,5	6
0:57:30	23	0,5	4
0:57:40	23	0,5	6
0:57:50	23	0,5	5
0:58:00	23	0,5	4
0:58:10	23	0,5	6
0:58:20	23	0,5	4
0:58:30	23	0,5	5
0:58:40	23	0,5	6
0:58:50	23	0,5	4
0:59:00	23	0,5	6
0:59:10	23	0,5	6
0:59:20	23	0,5	4
0:59:30	23	0,5	6
0:59:40	23	0,5	5
0:59:50	23	0,5	5
1:00:00	23	0,5	6
1:00:10	23	0,5	4
1:00:20	23	0,5	6
1:00:30	23	0,5	5
1:00:40	23	0,5	4
1:00:50	23	0,5	6
1:01:00	23	0,5	5
1:01:10	23	0,5	5
1:01:20	23	0,5	6
1:01:30	23	0,5	4
1:01:40	23	0,5	6
1:01:50	23	0,5	6
1:02:00	23	0,5	4
1:02:10	23	0,5	6
1:02:20	23	0,5	5
1:02:30	23	0,5	5
1:02:40	23	0,5	6
1:02:50	23	0,5	4
1:03:00	23	0,5	6
1:03:10	23	0,5	6
1:03:20	23	0,5	3
1:03:30	23	0,5	6
1:03:40	23	0,5	5
1:03:50	23	0,5	5
1:04:00	23	0,5	6
1:04:10	23	0,5	4
1:04:20	23	0,5	6
1:04:30	23	0,5	6
1:04:40	23	0,5	4
1:04:50	23	0,5	6
1:05:00	23	0,5	5
1:05:10	23	0,5	4
1:05:20	23	0,5	6
1:05:30	23	0,5	4
1:05:40	23	0,5	6
1:05:50	23	0,5	6
1:06:00	23	0,5	4
1:06:10	23	0,5	6
1:06:20	23	0,5	5
1:06:30	23	0,5	4
1:06:40	23	0,5	6
1:06:50	23	0,5	4
1:07:00	23	0,5	5
1:07:10	23	0,5	6
1:07:20	23	0,5	4
1:07:30	23	0,5	6
1:07:40	23	0,5	5
1:07:50	23	0,5	4
1:08:00	23	0,5	6
1:08:10	23	0,5	4
1:08:20	23	0,5	5
1:08:30	23	0,5	6
1:08:40	23	0,5	4
1:08:50	23	0,5	6
1:09:00	23	0,5	5
1:09:10	23	0,5	4
1:09:20	23	0,5	6
1:09:30	23	0,5	4
1:09:40	23	0,5	5
1:09:50	23	0,5	6
1:10:00	23	0,5	4
1:10:10	23	0,5	6
1:10:20	23	0,5	6
1:10:30	23	0,5	4
1:10:40	23	0,5	6
1:10:50	23	0,5	4
1:11:00	23	0,5	5
1:11:10	23	0,5	6
1:11:20	23	0,5	4
1:11:30	23	0,5	6
1:11:40	23	0,5	6
1:11:50	23	0,5	4
1:12:00	23	0,5	6
1:12:10	23	0,5	5
1:12:20	23	0,5	5
1:12:30	23	0,5	6
1:12:40	23	0,5	4
1:12:50	23	0,5	6
1:13:00	23	0,5	5
1:13:10	23	0,5	4
1:13:20	23	0,5	6
1:13:30	23	0,5	5
1:13:40	23	0,5	5
1:13:50	23	0,5	6
1:14:00	23	0,5	5
1:14:10	23	0,5	6
1:14:20	23	0,5	6
1:14:30	23	0,5	4
1:14:40	23	0,5	6
1:14:50	23	0,5	5
1:15:00	23	0,5	4
1:15:10	23	0,5	6
1:15:20	23	0,5	5
1:15:30	23	0,5	5
1:15:40	23	0,5	6
1:15:50	23	0,5	4
1:16:00	23	0,5	6
1:16:10	23	0,5	5
1:16:20	23	0,5	5
1:16:30	23	0,5	6
1:16:40	23	0,5	4
1:16:50	23	0,5	5
1:17:00	23	0,5	6
1:17:10	23	0,5	4
1:17:20	23	0,5	6
1:17:30	23	0,5	5
1:17:40	23	0,5	4
1:17:50	23	0,5	6
1:18:00	23	0,5	5
1:18:10	23	0,5	6
1:18:20	23	0,5	6
1:18:30	23	0,5	4
1:18:40	23	0,5	6
1:18:50	23	0,5	5
1:19:00	23	0,5	4
1:19:10	23	0,5	6
1:19:20	23	0,5	5
1:19:30	23	0,5	5
1:19:40	23	0,5	6
1:19:50	23	0,5	4
1:20:00	23	0,5	6
1:20:10	23	0,5	5
1:20:20	23	0,5	4
1:20:30	23	0,5	6
1:20:40	23	0,5	4
1:20:50	23	0,5	5
1:21:00	23	0,5	6
1:21:10	23	0,5	4
1:21:20	23	0,5	6
1:21:30	23	0,5	6
1:21:40	23	0,5	4
1:21:50	23	0,5	6
1:22:00	23	0,5	5
1:22:10	23	0,5	5
1:22:20	23	0,5	6
1:22:30	23	0,5	4
1:22:40	23	0,5	6
1:22:50	23	0,5	6
1:23:00	23	0,5	4
1:23:10	23	0,5	6
1:23:20	23	0,5	5
1:23:30	23	0,5	5
1:23:40	23	0,5	6
1:23:50	23	0,5	4
1:24:00	23	0,5	6
1:24:10	23	0,5	6
1:24:20	23	0,5	4
1:24:30	23	0,5	6
1:24:40	23	0,5	4
1:24:50	23	0,5	5
1:25:00	23	0,5	6
1:25:10	23	0,5	4
1:25:20	23	0,5	6
1:25:30	23	0,5	6
1:25:40	23	0,5	4
1:25:50	23	0,5	6
1:26:00	23	0,5	5
1:26:10	23	0,5	5
1:26:20	23	0,5	6
1:26:30	23	0,5	4
1:26:40	23	0,5	6
1:26:50	23	0,5	6
1:27:00	23	0,5	4
1:27:10	23	0,5	6
1:27:20	23	0,5	5
1:27:30	23	0,5	5
1:27:40	23	0,5	6
1:27:50	23	0,5	4
1:28:00	23	0,5	6
1:28:10	23	0,5	6
1:28:20	23	0,5	4
1:28:30	23	0,5	6
1:28:40	23	0,5	5
1:28:50	23	0,5	5
1:29:00	23	0,5	6
1:29:10	23	0,5	4
1:29:20	23	0,5	6
1:29:30	23	0,5	6
1:29:40	23	0,5	4
1:29:50	23	0,5	6
1:30:00	23	0,5	5
1:30:10	23	0,5	5
1:30:20	23	0,5	6
1:30:30	23	0,5	4
1:30:40	23	0,5	6
1:30:50	23	0,5	6
1:31:00	23	0,5	4
1:31:10	23	0,5	6
1:31:20	23	0,5	5
1:31:30	23	0,5	5
1:31:40	23	0,5	6
1:31:50	23	0,5	4
1:32:00	23	0,5	6
1:32:10	23	0,5	6
1:32:20	23	0,5	4
1:32:30	23	0,5	6
1:32:40	23	0,5	5
1:32:50	23	0,5	5
1:33:00	23	0,5	6
1:33:10	23	0,5	4
1:33:20	23	0,5	6
1:33:30	23	0,5	6
1:33:40	23	0,5	4
1:33:50	23	0,5	6
1:34:00	23	0,5	4
1:34:10	23	0,5	5
1:34:20	23	0,5	6
1:34:30	23	0,5	4
1:34:40	23	0,5	6
1:34:50	23	0,5	6
1:35:00	23	0,5	4
1:35:10	23	0,5	6
1:35:20	23	0,5	5
1:35:30	23	0,5	4
1:35:40	23	0,5	6
1:35:50	23	0,5	4
1:36:00	23	0,5	6
1:36:10	23	0,5	6
1:36:20	23	0,5	4
1:36:30	23	0,5	6
1:36:40	23	0,5	5
1:36:50	23	0,5	5
1:37:00	23	0,5	6
1:37:10	23	0,5	4
1:37:20	23	0,5	6
1:37:30	23	0,5	6
1:37:40	23	0,5	4
1:37:50	23	0,5	6
1:38:00	23	0,5	5
1:38:10	23	0,5	5
1:38:20	23	0,5	6
1:38:30	23	0,5	4
1:38:40	23	0,5	6
1:38:50	23	0,5	6
1:39:00	23	0,5	4
1:39:10	23	0,5	6
1:39:20	23	0,5	5
1:39:30	23	0,5	4
1:39:40	23	0,5	6
1:39:50	23	0,5	4
1:40:00	23	0,5	5
1:40:10	23	0,5	6
1:40:20	23	0,5	4
1:40:30	23	0,5	6
1:40:40	23	0,5	4
1:40:50	23	0,5	4
1:41:00	23	0,5	6
1:41:10	23	0,5	4
1:41:20	23	0,5	5
1:41:30	23	0,5	6
1:41:40	23	0,5	4
1:41:50	23	0,5	6
1:42:00	23	0,5	6
1:42:10	23	0,5	5
1:42:20	23	0,5	6
1:42:30	23	0,5	5
1:42:40	23	0,5	5
1:42:50	23	0,5	6
1:43:00	23	0,5	4
1:43:10	23	0,5	6
1:43:20	23	0,5	5
1:43:30	23	0,5	4
1:43:40	23	0,5	6
1:43:50	23	0,5	4
1:44:00	23	0,5	5
1:44:10	23	0,5	6
1:44:20	23	0,5	4
1:44:30	23	0,5	6
1:44:40	23	0,5	6
1:44:50	23	0,5	4
1:45:00	23	0,5	6
1:45:10	23	0,5	4
1:45:20	23	0,5	5
1:45:30	23	0,5	6
1:45:40	23	0,5	4
1:45:50	23	0,5	6
1:46:00	23	0,5	6
1:46:10	23	0,5	4
1:46:20	23	0,5	6
1:46:30	23	0,5	5
1:46:40	23	0,5	5
1:46:50	23	0,5	6
1:47:00	23	0,5	4
1:47:10	23	0,5	6
1:47:20	23	0,5	6
1:47:30	23	0,5	4
1:47:40	23	0,5	6
1:47:50	23	0,5	4
1:48:00	23	0,5	5
1:48:10	23	0,5	6
1:48:20	23	0,5	4
1:48:30	23	0,5	6
1:48:40	23	0,5	6
1:48:50	23	0,5	4
1:49:00	23	0,5	6
1:49:10	23	0,5	5
1:49:20	23	0,5	5
1:49:30	23	0,5	6
1:49:40	23	0,5	4
1:49:50	23	0,5	6
1:50:00	23	0,5	5
1:50:10	23	0,5	4
1:50:20	23	0,5	6
1:50:30	23	0,5	4
1:50:40	23	0,5	5
1:50:50	24	0,5	6
1:51:00	24	0,5	5
1:51:10	24	0,5	6
1:51:20	24	0,5	5
1:51:30	24	0,5	4
1:51:40	24	0,5	6
1:51:50	24	0,5	5
1:52:00	24	0,5	5
1:52:10	24	0,5	6
1:52:20	24	0,5	4
1:52:30	24	0,5	6
1:52:40	24	0,5	6
1:52:50	24	0,5	4
1:53:00	24	0,5	6
1:53:10	24	0,5	5
1:53:20	24	0,5	5
1:53:30	24	0,5	6
1:53:40	24	0,5	4
1:53:50	24	0,5	6
1:54:00	24	0,5	6
1:54:10	24	0,5	4
1:54:20	24	0,5	6
1:54:30	24	0,5	5
1:54:40	24	0,5	5
1:54:50	24	0,5	6
1:55:00	24	0,5	4
1:55:10	24	0,5	6
1:55:20	24	0,5	6
1:55:30	24	0,5	4
1:55:40	24	0,5	6
1:55:50	24	0,5	5
1:56:00	24	0,5	4
1:56:10	24	0,5	6
1:56:20	24	0,5	4
1:56:30	24	0,5	5
1:56:40	24	0,5	6
1:56:50	24	0,5	4
1:57:00	24	0,5	6
1:57:10	24	0,5	6
1:57:20	24	0,5	4
1:57:30	24	0,5	6
1:57:40	24	0,5	5
1:57:50	24	0,5	5
1:58:00	24	0,5	6
1:58:10	24	0,5	4
1:58:20	24	0,5	6
1:58:30	24	0,5	6
1:58:40	24	0,5	5
1:58:50	24	0,5	6
1:59:00	24	0,5	5
1:59:10	24	0,5	5
1:59:20	24	0,5	6
1:59:30	24	0,5	4
1:59:40	24	0,5	6
1:59:50	24	0,5	6
2:00:00	24	0,5	4
2:00:10	24	0,5	6
2:00:20	24	0,5	4
2:00:30	24	0,5	5
2:00:40	24	0,5	6
2:00:50	24	0,5	5
2:01:00	24	0,5	6
2:01:10	24	0,5	6
2:01:20	24	0,5	4
2:01:30	24	0,5	6
2:01:40	24	0,5	5
2:01:50	24	0,5	5
2:02:00	24	0,5	6
2:02:10	24	0,5	5
2:02:20	24	0,5	6
2:02:30	24	0,5	6
2:02:40	24	0,5	4
2:02:50	24	0,5	6
2:03:00	24	0,5	5
2:03:10	24	0,5	5
2:03:20	24	0,5	6
2:03:30	24	0,5	4
2:03:40	24	0,5	5
2:03:50	24	0,5	6
2:04:00	24	0,5	4
2:04:10	24	0,5	6
2:04:20	24	0,5	5
2:04:30	24	0,5	5
2:04:40	24	0,5	6
2:04:50	24	0,5	4
2:05:00	24	0,5	5
2:05:10	24	0,5	6
2:05:20	24	0,5	4
2:05:30	24	0,5	6
2:05:40	24	0,5	5
2:05:50	24	0,5	5
2:06:00	24	0,5	6
2:06:10	24	0,5	4
2:06:20	24	0,5	6
2:06:30	24	0,5	6
2:06:40	24	0,5	4
2:06:50	24	0,5	6
2:07:00	24	0,5	5
2:07:10	24	0,5	5
2:07:20	24	0,5	6
2:07:30	24	0,5	4
2:07:40	24	0,5	6
2:07:50	24	0,5	6
2:08:00	24	0,5	4
2:08:10	24	0,5	6
2:08:20	24	0,5	5
2:08:30	24	0,5	5
2:08:40	24	0,5	6
2:08:50	24	0,5	5
2:09:00	24	0,5	6
2:09:10	24	0,5	6
2:09:20	24	0,5	4
2:09:30	24	0,5	6
2:09:40	24	0,5	5
2:09:50	24	0,5	5
2:10:00	24	0,5	6
2:10:10	24	0,5	5
2:10:20	24	0,5	6
2:10:30	24	0,5	6
2:10:40	24	0,5	4
2:10:50	24	0,5	6
2:11:00	24	0,5	5
2:11:10	24	0,5	5
2:11:20	24	0,5	6
2:11:30	24	0,5	5
2:11:40	24	0,5	5
2:11:50	24	0,5	6
2:12:00	24	0,5	4
2:12:10	24	0,5	6
2:12:20	24	0,5	6
2:12:30	24	0,5	4
2:12:40	24	0,5	6
2:12:50	24	0,5	5
2:13:00	24	0,5	5
2:13:10	24	0,5	6
2:13:20	24	0,5	4
2:13:30	24	0,5	6
2:13:40	24	0,5	5
2:13:50	24	0,5	4
2:14:00	24	0,5	6
2:14:10	24	0,5	5
2:14:20	24	0,5	5
2:14:30	24	0,5	6
2:14:40	24	0,5	4
2:14:50	24	0,5	6
2:15:00	24	0,5	6
2:15:10	24	0,5	4
2:15:20	24	0,5	6
2:15:30	24	0,5	5
2:15:40	24	0,5	5
2:15:50	24	0,5	6
2:16:00	24	0,5	4
2:16:10	24	0,5	6
2:16:20	24	0,5	6
2:16:30	24	0,5	4
2:16:40	24	0,5	6
2:16:50	24	0,5	5
2:17:00	24	0,5	5
2:17:10	24	0,5	6
2:17:20	24	0,5	4
2:17:30	24	0,5	6
2:17:40	24	0,5	6
2:17:50	24	0,5	4
2:18:00	24	0,5	6
2:18:10	24	0,5	5
2:18:20	24	0,5	4
2:18:30	24	0,5	6
2:18:40	24	0,5	5
2:18:50	24	0,5	6
2:19:00	24	0,5	6
2:19:10	24	0,5	4
2:19:20	24	0,5	6
2:19:30	24	0,5	5
2:19:40	24	0,5	5
2:19:50	24	0,5	6
2:20:00	24	0,5	4
2:20:10	24	0,5	6
2:20:20	24	0,5	5
2:20:30	24	0,5	5
2:20:40	24	0,5	6
2:20:50	24	0,5	4
2:21:00	24	0,5	6
2:21:10	24	0,5	5
2:21:20	24	0,5	5
2:21:30	24	0,5	6
2:21:40	24	0,5	4
2:21:50	24	0,5	6
2:22:00	24	0,5	6
2:22:10	24	0,5	5
2:22:20	24	0,5	6
2:22:30	24	0,5	5
2:22:40	24	0,5	5
2:22:50	24	0,5	6
2:23:00	24	0,5	4
2:23:10	24	0,5	6
2:23:20	24	0,5	6
2:23:30	24	0,5	5
2:23:40	24	0,5	6
2:23:50	24	0,5	5
2:24:00	24	0,5	5
2:24:10	24	0,5	6
2:24:20	24	0,5	4
2:24:30	24	0,5	6
2:24:40	24	0,5	5
2:24:50	24	0,5	4
2:25:00	24	0,5	6
2:25:10	24	0,5	5
2:25:20	24	0,5	6
2:25:30	24	0,5	6
2:25:40	24	0,5	5
2:25:50	24	0,5	6
2:26:00	24	0,5	5
2:26:10	24	0,5	5
2:26:20	24	0,5	6
2:26:30	24	0,5	5
2:26:40	24	0,5	6
2:26:50	24	0,5	5
2:27:00	24	0,5	5
2:27:10	24	0,5	6
2:27:20	24	0,5	4
2:27:30	24	0,5	6
2:27:40	24	0,5	5
2:27:50	24	0,5	5
2:28:00	24	0,5	6
2:28:10	24	0,5	5
2:28:20	24	0,5	6
2:28:30	24	0,5	5
2:28:40	24	0,5	5
2:28:50	24	0,5	6
2:29:00	24	0,5	4
2:29:10	24	0,5	6
2:29:20	24	0,5	5
2:29:30	24	0,5	5
2:29:40	24	0,5	6
2:29:50	24	0,5	5
2:30:00	24	0,5	6
2:30:10	24	0,5	5
2:30:20	24	0,5	6
2:30:30	24	0,5	6
2:30:40	24	0,5	5
2:30:50	24	0,5	6
2:31:00	24	0,5	5
2:31:10	24	0,5	6
2:31:20	24	0,5	6
2:31:30	24	0,5	5
2:31:40	24	0,5	6
2:31:50	24	0,5	5
2:32:00	24	0,5	5
2:32:10	24	0,5	6
2:32:20	24	0,5	5
2:32:30	24	0,5	6
2:32:40	24	0,5	6
2:32:50	24	0,5	4
2:33:00	24	0,5	6
2:33:10	24	0,5	5
2:33:20	24	0,5	5
2:33:30	24	0,5	6
2:33:40	24	0,5	5
2:33:50	24	0,5	6
2:34:00	24	0,5	6
2:34:10	24	0,5	5
2:34:20	24	0,5	6
2:34:30	24	0,5	5
2:34:40	24	0,5	5
2:34:50	24	0,5	6
2:35:00	24	0,5	5
2:35:10	24	0,5	6
2:35:20	24	0,5	6
2:35:30	24	0,5	5
2:35:40	24	0,5	6
2:35:50	24	0,5	6
2:36:00	24	0,5	5
2:36:10	24	0,5	6
2:36:20	24	0,5	5
2:36:30	24	0,5	5
2:36:40	24	0,5	6
2:36:50	24	0,5	6
2:37:00	24	0,5	7
2:37:10	24	0,5	6
2:37:20	24	0,5	5
2:37:30	24	0,5	7
2:37:40	24	0,5	5
2:37:50	24	0,5	5
2:38:00	24	0,5	6
2:38:10	24	0,5	5
2:38:20	24	0,5	6
2:38:30	24	0,5	6
2:38:40	24	0,5	5
2:38:50	24	0,5	6
2:39:00	24	0,5	5
2:39:10	24	0,5	5
2:39:20	24	0,5	7
2:39:30	24	0,5	5
2:39:40	24	0,5	7
2:39:50	24	0,5	6
2:40:00	24	0,5	5
2:40:10	24	0,5	7
2:40:20	24	0,5	5
2:40:30	24	0,5	7
2:40:40	24	0,5	6
2:40:50	24	0,5	5
2:41:00	24	0,5	6
2:41:10	24	0,5	5
2:41:20	24	0,5	6
2:41:30	24	0,5	6
2:41:40	24	0,5	5
2:41:50	24	0,5	7
2:42:00	24	0,5	5
2:42:10	24	0,5	5
2:42:20	24	0,5	7
2:42:30	24	0,5	5
2:42:40	24	0,5	6
2:42:50	24	0,5	6
2:43:00	24	0,5	5
2:43:10	25	0,5	7
2:43:20	25	0,5	5
2:43:30	24	0,5	5
2:43:40	24	0,5	6
2:43:50	25	0,5	5
2:44:00	24	0,5	6
2:44:10	25	0,5	6
2:44:20	24	0,5	5
2:44:30	24	0,5	7
2:44:40	25	0,5	5
2:44:50	25	0,5	6
2:45:00	25	0,5	7
2:45:10	25	0,5	5
2:45:20	25	0,5	7
2:45:30	25	0,5	6
2:45:40	25	0,5	5
2:45:50	25	0,5	7
2:46:00	25	0,5	5
2:46:10	25	0,5	7
2:46:20	25	0,5	7
2:46:30	25	0,5	5
2:46:40	25	0,5	7
2:46:50	25	0,5	6
2:47:00	25	0,5	5
2:47:10	25	0,5	7
2:47:20	25	0,5	5
2:47:30	25	0,5	7
2:47:40	25	0,5	6
2:47:50	25	0,5	5
2:48:00	25	0,5	7
2:48:10	25	0,5	6
2:48:20	25	0,5	6
2:48:30	25	0,5	7
2:48:40	25	0,5	5
2:48:50	25	0,5	7
2:49:00	25	0,5	7
2:49:10	25	0,5	5
2:49:20	25	0,5	7
2:49:30	25	0,5	5
2:49:40	25	0,5	6
2:49:50	25	0,5	7
2:50:00	25	0,5	5
2:50:10	25	0,5	7
2:50:20	25	0,5	6
2:50:30	25	0,5	5
2:50:40	25	0,5	7
2:50:50	25	0,5	5
2:51:00	25	0,5	7
2:51:10	25	0,5	7
2:51:20	25	0,5	5
2:51:30	25	0,5	7
2:51:40	25	0,5	6
2:51:50	25	0,5	6
2:52:00	25	0,5	7
2:52:10	25	0,5	5
2:52:20	25	0,5	7
2:52:30	25	0,5	7
2:52:40	25	0,5	5
2:52:50	25	0,5	7
2:53:00	25	0,5	6
2:53:10	25	0,5	6
2:53:20	25	0,5	7
2:53:30	25	0,5	5
2:53:40	25	0,5	7
2:53:50	25	0,5	6
2:54:00	25	0,5	6
2:54:10	25	0,5	7
2:54:20	25	0,5	6
2:54:30	25	0,5	6
2:54:40	25	0,5	7
2:54:50	25	0,5	5
2:55:00	25	0,5	7
2:55:10	25	0,5	7
2:55:20	25	0,5	6
2:55:30	25	0,5	7
2:55:40	25	0,5	6
2:55:50	25	0,5	7
2:56:00	25	0,5	7
2:56:10	25	0,5	6
2:56:20	25	0,5	7
2:56:30	25	0,5	6
2:56:40	25	0,5	7
2:56:50	25	0,5	7
2:57:00	25	0,5	5
2:57:10	25	0,5	7
2:57:20	25	0,5	6
2:57:30	25	0,5	6
2:57:40	25	0,5	7
2:57:50	25	0,5	5
2:58:00	25	0,5	7
2:58:10	25	0,5	7
2:58:20	25	0,5	5
2:58:30	25	0,5	7
2:58:40	25	0,5	6
2:58:50	25	0,5	6
2:59:00	25	0,5	7
2:59:10	25	0,5	6
2:59:20	25	0,5	7
2:59:30	25	0,5	7
2:59:40	25	0,5	5
2:59:50	25	0,5	7
3:00:00	25	0,5	6
3:00:10	25	0,5	7
3:00:20	25	0,5	7
3:00:30	25	0,5	6
3:00:40	25	0,5	7
3:00:50	25	0,5	6
3:01:00	25	0,5	7
3:01:10	25	0,5	7
3:01:20	25	0,5	6
3:01:30	25	0,5	7
3:01:40	25	0,5	7
3:01:50	25	0,5	6
3:02:00	25	0,5	8
3:02:10	25	0,5	6
3:02:20	25	0,5	7
3:02:30	25	0,5	7
3:02:40	25	0,5	6
3:02:50	25	0,5	8
3:03:00	25	0,5	6
3:03:10	25	0,5	6
3:03:20	25	0,5	8
3:03:30	25	0,5	5
3:03:40	25	0,5	7
3:03:50	25	0,5	7
3:04:00	25	0,5	6
3:04:10	25	0,5	8
3:04:20	25	0,5	6
3:04:30	25	0,5	6
3:04:40	25	0,5	8
3:04:50	25	0,5	6
3:05:00	25	0,5	8
3:05:10	25	0,5	6
3:05:20	25	0,5	7
3:05:30	25	0,5	8
3:05:40	25	0,5	5
3:05:50	25	0,5	7
3:06:00	25	0,5	7
3:06:10	25	0,5	6
3:06:20	25	0,5	7
3:06:30	25	0,5	6
3:06:40	25	0,5	7
3:06:50	25	0,5	7
3:07:00	25	0,5	6
3:07:10	25	0,5	8
3:07:20	25	0,5	7
3:07:30	25	0,5	6
3:07:40	25	0,5	7
3:07:50	25	0,5	6
3:08:00	25	0,5	8
3:08:10	25	0,5	7
3:08:20	25	0,5	6
3:08:30	25	0,5	7
3:08:40	25	0,5	6
3:08:50	25	0,5	7
3:09:00	25	0,5	7
3:09:10	25	0,5	6
3:09:20	25	0,5	8
3:09:30	25	0,5	6
3:09:40	25	0,5	7
3:09:50	25	0,5	7
3:10:00	25	0,5	6
3:10:10	25	0,5	8
3:10:20	25	0,5	6
3:10:30	25	0,5	8
3:10:40	25	0,5	7
3:10:50	25	0,5	6
3:11:00	25	0,5	7
3:11:10	25	0,5	6
3:11:20	25	0,5	7
3:11:30	25	0,5	8
3:11:40	25	0,5	6
3:11:50	25	0,5	7
3:12:00	25	0,5	6
3:12:10	25	0,5	7
3:12:20	25	0,5	7
3:12:30	25	0,5	6
3:12:40	25	0,5	7
3:12:50	25	0,5	5
3:13:00	25	0,5	7
3:13:10	25	0,5	7
3:13:20	25	0,5	6
3:13:30	25	0,5	7
3:13:40	25	0,5	6
3:13:50	25	0,5	7
3:14:00	25	0,5	7
3:14:10	25	0,5	6
3:14:20	25	0,5	7
3:14:30	25	0,5	6
3:14:40	25	0,5	6
3:14:50	25	0,5	7
3:15:00	25	0,5	6
3:15:10	25	0,5	7
3:15:20	25	0,5	6
3:15:30	25	0,5	6
3:15:40	25	0,5	7
3:15:50	25	0,5	6
3:16:00	25	0,5	7
3:16:10	25	0,5	6
3:16:20	25	0,5	6
3:16:30	25	0,5	7
3:16:40	25	0,5	6
3:16:50	25	0,5	7
3:17:00	25	0,5	6
3:17:10	25	0,5	6
3:17:20	25	0,5	7
3:17:30	25	0,5	6
3:17:40	25	0,5	7
3:17:50	25	0,5	6
3:18:00	25	0,5	6
3:18:10	25	0,5	7
3:18:20	25	0,5	6
3:18:30	25	0,5	7
3:18:40	25	0,5	6
3:18:50	25	0,5	6
3:19:00	25	0,5	7
3:19:10	25	0,5	6
3:19:20	25	0,5	7
3:19:30	25	0,5	6
3:19:40	25	0,5	6
3:19:50	25	0,5	7
3:20:00	25	0,5	6
3:20:10	25	0,5	7
3:20:20	25	0,5	6
3:20:30	25	0,5	7
3:20:40	25	0,5	7
3:20:50	25	0,5	6
3:21:00	25	0,5	7
3:21:10	25	0,5	6
3:21:20	25	0,5	7
3:21:30	25	0,5	7
3:21:40	25	0,5	6
3:21:50	25	0,5	7
3:22:00	25	0,5	7
3:22:10	25	0,5	6
3:22:20	25	0,5	7
3:22:30	25	0,5	6
3:22:40	25	0,5	7
3:22:50	25	0,5	7
3:23:00	25	0,5	6
3:23:10	25	0,5	7
3:23:20	25	0,5	6
3:23:30	25	0,5	7
3:23:40	25	0,5	7
3:23:50	25	0,5	6
3:24:00	25	0,5	7
3:24:10	25	0,5	6
3:24:20	25	0,5	7
3:24:30	25	0,5	7
3:24:40	25	0,5	6
3:24:50	25	0,5	7
3:25:00	25	0,5	6
3:25:10	25	0,5	7
3:25:20	25	0,5	7
3:25:30	25	0,5	6
3:25:40	25	0,5	7
3:25:50	25	0,5	6
3:26:00	25	0,5	7
3:26:10	25	0,5	7
3:26:20	26	0,5	6
3:26:30	25	0,5	7
3:26:40	25	0,5	6
3:26:50	26	0,5	7
3:27:00	26	0,5	7
3:27:10	26	0,5	6
3:27:20	26	0,5	7
3:27:30	25	0,5	6
3:27:40	26	0,5	7
3:27:50	26	0,5	6
3:28:00	26	0,5	7
3:28:10	26	0,5	7
3:28:20	26	0,5	6
3:28:30	26	0,5	7
3:28:40	26	0,5	6
3:28:50	26	0,5	7
3:29:00	26	0,5	7
3:29:10	26	0,5	6
3:29:20	26	0,5	7
3:29:30	26	0,5	6
3:29:40	26	0,5	7
3:29:50	26	0,5	7
3:30:00	26	0,5	6
3:30:10	26	0,5	7
3:30:20	26	0,5	6
3:30:30	26	0,5	7
3:30:40	26	0,5	7
3:30:50	26	0,5	6
3:31:00	26	0,5	7
3:31:10	26	0,5	6
3:31:20	26	0,5	7
3:31:30	26	0,5	7
3:31:40	26	0,5	6
3:31:50	26	0,5	7
3:32:00	26	0,5	6
3:32:10	26	0,5	7
3:32:20	26	0,5	7
3:32:30	26	0,5	6
3:32:40	26	0,5	7
3:32:50	26	0,5	6
3:33:00	26	0,5	7
3:33:10	26	0,5	7
3:33:20	26	0,5	6
3:33:30	26	0,5	7
3:33:40	26	0,5	6
3:33:50	26	0,5	7
3:34:00	26	0,5	7
3:34:10	26	0,5	6
3:34:20	26	0,5	7
3:34:30	26	0,5	6
3:34:40	26	0,5	7
3:34:50	26	0,5	7
3:35:00	26	0,5	6
3:35:10	26	0,5	7
3:35:20	26	0,5	7
3:35:30	26	0,5	7
3:35:40	26	0,5	7
3:35:50	26	0,5	6
3:36:00	26	0,5	7
3:36:10	26	0,5	7
3:36:20	26	0,5	7
3:36:30	26	0,5	7
3:36:40	26	0,5	6
3:36:50	26	0,5	7
3:37:00	26	0,5	7
3:37:10	26	0,5	7
3:37:20	26	0,5	7
3:37:30	26	0,5	6
3:37:40	26	0,5	7
3:37:50	26	0,5	7
3:38:00	26	0,5	7
3:38:10	26	0,5	7
3:38:20	26	0,5	7
3:38:30	26	0,5	7
3:38:40	26	0,5	7
3:38:50	26	0,5	7
3:39:00	26	0,5	7
3:39:10	26	0,5	6
3:39:20	26	0,5	8
3:39:30	26	0,5	7
3:39:40	26	0,5	8
3:39:50	26	0,5	7
3:40:00	26	0,5	6
3:40:10	26	0,5	8
3:40:20	26	0,5	7
3:40:30	26	0,5	8
3:40:40	26	0,5	7
3:40:50	26	0,5	7
3:41:00	26	0,5	8
3:41:10	26	0,5	7
3:41:20	26	0,5	7
3:41:30	26	0,5	7
3:41:40	26	0,5	7
3:41:50	26	0,5	8
3:42:00	26	0,5	7
3:42:10	26	0,5	8
3:42:20	26	0,5	7
3:42:30	26	0,5	7
3:42:40	26	0,5	8
3:42:50	26	0,5	7
3:43:00	26	0,5	8
3:43:10	26	0,5	7
3:43:20	26	0,5	7
3:43:30	26	0,5	8
3:43:40	26	0,5	7
3:43:50	26	0,5	8
3:44:00	26	0,5	7
3:44:10	26	0,5	7
3:44:20	26	0,5	8
3:44:30	26	0,5	7
3:44:40	26	0,5	8
3:44:50	26	0,5	7
3:45:00	26	0,5	7
3:45:10	26	0,5	8
3:45:20	26	0,5	7
3:45:30	26	0,5	8
3:45:40	26	0,5	7
3:45:50	26	0,5	7
3:46:00	26	0,5	8
3:46:10	26	0,5	7
3:46:20	26	0,5	8
3:46:30	26	0,5	7
3:46:40	26	0,5	7
3:46:50	26	0,5	8
3:47:00	26	0,5	7
3:47:10	26	0,5	8
3:47:20	26	0,5	7
3:47:30	26	0,5	7
3:47:40	26	0,5	8
3:47:50	26	0,5	7
3:48:00	26	0,5	8
3:48:10	26	0,5	7
3:48:20	26	0,5	7
3:48:30	26	0,5	8
3:48:40	26	0,5	7
3:48:50	26	0,5	7
3:49:00	26	0,5	8
3:49:10	26	0,5	7
3:49:20	26	0,5	8
3:49:30	26	0,5	7
3:49:40	26	0,5	8
3:49:50	26	0,5	8
3:50:00	26	0,5	7
3:50:10	26	0,5	8
3:50:20	26	0,5	7
3:50:30	26	0,5	7
3:50:40	26	0,5	8
3:50:50	26	0,5	7
3:51:00	26	0,5	8
3:51:10	26	0,5	7
3:51:20	26	0,5	8
3:51:30	26	0,5	7
3:51:40	26	0,5	7
3:51:50	26	0,5	8
3:52:00	26	0,5	7
3:52:10	26	0,5	7
3:52:20	26	0,5	8
3:52:30	26	0,5	7
3:52:40	26	0,5	8
3:52:50	26	0,5	8
3:53:00	26	0,5	7
3:53:10	26	0,5	8
3:53:20	26	0,5	7
3:53:30	26	0,5	8
3:53:40	26	0,5	8
3:53:50	26	0,5	7
3:54:00	26	0,5	8
3:54:10	26	0,5	7
3:54:20	26	0,5	8
3:54:30	26	0,5	8
3:54:40	26	0,5	8
3:54:50	26	0,5	8
3:55:00	26	0,5	7
3:55:10	26	0,5	8
3:55:20	26	0,5	8
3:55:30	26	0,5	7
3:55:40	26	0,5	8
3:55:50	26	0,5	7
3:56:00	26	0,5	8
3:56:10	26	0,5	8
3:56:20	26	0,5	7
3:56:30	26	0,5	8
3:56:40	26	0,5	8
3:56:50	26	0,5	8
3:57:00	26	0,5	8
3:57:10	26	0,5	7
3:57:20	26	0,5	8
3:57:30	26	0,5	8
3:57:40	26	0,5	8
3:57:50	26	0,5	8
3:58:00	26	0,5	7
3:58:10	26	0,5	8
3:58:20	26	0,5	8
3:58:30	26	0,5	8
3:58:40	26	0,5	8
3:58:50	26	0,5	8
3:59:00	26	0,5	8
3:59:10	26	0,5	8
3:59:20	26	0,5	8
3:59:30	26	0,5	8
3:59:40	26	0,5	7
3:59:50	26	0,5	8
4:00:00	26	0,5	8
4:00:10	26	0,5	8
4:00:20	26	0,5	8
4:00:30	26	0,5	8
4:00:40	26	0,5	8
4:00:50	26	0,5	8
4:01:00	26	0,5	8
4:01:10	26	0,5	8
4:01:20	26	0,5	8
4:01:30	26	0,5	8
4:01:40	26	0,5	8
4:01:50	26	0,5	8
4:02:00	26	0,5	8
4:02:10	26	0,5	8
4:02:20	26	0,5	8
4:02:30	26	0,5	8
4:02:40	26	0,5	8
4:02:50	26	0,5	8
4:03:00	26	0,5	8
4:03:10	26	0,5	8
4:03:20	26	0,5	8
4:03:30	26	0,5	8
4:03:40	26	0,5	8
4:03:50	26	0,5	8
4:04:00	26	0,5	8
4:04:10	26	0,5	8
4:04:20	26	0,5	8
4:04:30	26	0,5	8
4:04:40	26	0,5	8
4:04:50	26	0,5	8
4:05:00	26	0,5	7
4:05:10	26	0,5	8
4:05:20	26	0,5	8
4:05:30	26	0,5	8
4:05:40	26	0,5	8
4:05:50	26	0,5	8
4:06:00	26	0,5	8
4:06:10	26	0,5	8
4:06:20	26	0,5	8
4:06:30	26	0,5	9
4:06:40	26	0,5	7
4:06:50	26	0,5	8
4:07:00	26	0,5	8
4:07:10	26	0,5	8
4:07:20	26	0,5	9
4:07:30	26	0,5	8
4:07:40	26	0,5	8
4:07:50	26	0,5	8
4:08:00	26	0,5	8
4:08:10	26	0,5	8
4:08:20	26	0,5	9
4:08:30	26	0,5	8
4:08:40	26	0,5	8
4:08:50	26	0,5	8
4:09:00	26	0,5	8
4:09:10	26	0,5	9
4:09:20	26	0,5	8
4:09:30	26	0,5	8
4:09:40	26	0,5	8
4:09:50	26	0,5	8
4:10:00	26	0,5	8
4:10:10	26	0,5	8
4:10:20	26	0,5	8
4:10:30	26	0,5	9
4:10:40	26	0,5	8
4:10:50	26	0,5	8
4:11:00	26	0,5	9
4:11:10	26	0,5	8
4:11:20	26	0,5	8
4:11:30	26	0,5	8
4:11:40	26	0,5	8
4:11:50	26	0,5	9
4:12:00	26	0,5	8
4:12:10	26	0,5	8
4:12:20	26	0,5	9
4:12:30	26	0,5	8
4:12:40	26	0,5	9
4:12:50	26	0,5	8
4:13:00	26	0,5	8
4:13:10	26	0,5	9
4:13:20	26	0,5	8
4:13:30	26	0,5	9
4:13:40	26	0,5	8
4:13:50	26	0,5	8
4:14:00	26	0,5	9
4:14:10	26	0,5	8
4:14:20	26	0,5	9
4:14:30	26	0,5	8
4:14:40	26	0,5	8
4:14:50	26	0,5	9
4:15:00	26	0,5	8
4:15:10	26	0,5	8
4:15:20	26	0,5	9
4:15:30	26	0,5	8
4:15:40	26	0,5	9
4:15:50	26	0,5	8
4:16:00	26	0,5	8
4:16:10	26	0,5	9
4:16:20	26	0,5	8
4:16:30	26	0,5	9
4:16:40	26	0,5	8
4:16:50	26	0,5	8
4:17:00	26	0,5	9
4:17:10	26	0,5	8
4:17:20	26	0,5	9
4:17:30	26	0,5	9
4:17:40	26	0,5	8
4:17:50	26	0,5	9
4:18:00	26	0,5	8
4:18:10	26	0,5	9
4:18:20	26	0,5	9
4:18:30	26	0,5	8
4:18:40	26	0,5	9
4:18:50	26	0,5	8
4:19:00	26	0,5	9
4:19:10	26	0,5	8
4:19:20	26	0,5	8
4:19:30	26	0,5	9
4:19:40	26	0,5	8
4:19:50	26	0,5	9
4:20:00	26	0,5	9
4:20:10	26	0,5	8
4:20:20	26	0,5	9
4:20:30	26	0,5	8
4:20:40	26	0,5	9
4:20:50	26	0,5	9
4:21:00	26	0,5	8
4:21:10	26	0,5	9
4:21:20	26	0,5	8
4:21:30	26	0,5	9
4:21:40	26	0,5	9
4:21:50	26	0,5	8
4:22:00	26	0,5	9
4:22:10	26	0,5	8
4:22:20	26	0,5	9
4:22:30	26	0,5	9
4:22:40	26	0,5	8
4:22:50	26	0,5	9
4:23:00	26	0,5	8
4:23:10	27	0,5	9
4:23:20	26	0,5	9
4:23:30	26	0,5	8
4:23:40	26	0,5	9
4:23:50	27	0,5	8
4:24:00	27	0,5	9
4:24:10	27	0,5	9
4:24:20	27	0,5	9
4:24:30	27	0,5	9
4:24:40	27	0,5	8
4:24:50	27	0,5	8
4:25:00	27	0,5	9
4:25:10	27	0,5	9
4:25:20	27	0,5	9
4:25:30	27	0,5	8
4:25:40	27	0,5	9
4:25:50	27	0,5	9
4:26:00	27	0,5	8
4:26:10	27	0,5	9
4:26:20	27	0,5	8
4:26:30	27	0,5	9
4:26:40	27	0,5	9
4:26:50	27	0,5	8
4:27:00	27	0,5	9
4:27:10	27	0,5	9
4:27:20	27	0,5	9
4:27:30	27	0,5	9
4:27:40	27	0,5	9
4:27:50	27	0,5	9
4:28:00	27	0,5	9
4:28:10	27	0,5	9
4:28:20	27	0,5	9
4:28:30	27	0,5	9
4:28:40	27	0,5	9
4:28:50	27	0,5	9
4:29:00	27	0,5	9
4:29:10	27	0,5	9
4:29:20	27	0,5	9
4:29:30	27	0,5	9
4:29:40	27	0,5	9
4:29:50	27	0,5	9
4:30:00	27	0,5	9
4:30:10	27	0,5	9
4:30:20	27	0,5	9
4:30:30	27	0,5	9
4:30:40	27	0,5	9
4:30:50	27	0,5	9
4:31:00	27	0,5	9
4:31:10	27	0,5	9
4:31:20	27	0,5	9
4:31:30	27	0,5	9
4:31:40	27	0,5	9
4:31:50	27	0,5	9
4:32:00	27	0,5	9
4:32:10	27	0,5	9
4:32:20	27	0,5	9
4:32:30	27	0,5	9
4:32:40	27	0,5	9
4:32:50	27	0,5	9
4:33:00	27	0,5	9
4:33:10	27	0,5	9
4:33:20	27	0,5	9
4:33:30	27	0,5	9
4:33:40	27	0,5	9
4:33:50	27	0,5	9
4:34:00	27	0,5	9
4:34:10	27	0,5	9
4:34:20	27	0,5	9
4:34:30	27	0,5	9
4:34:40	27	0,5	9
4:34:50	27	0,5	9
4:35:00	27	0,5	10
4:35:10	27	0,5	9
4:35:20	27	0,5	10
4:35:30	27	0,5	9
4:35:40	27	0,5	9
4:35:50	27	0,5	9
4:36:00	27	0,5	9
4:36:10	27	0,5	10
4:36:20	27	0,5	9
4:36:30	27	0,5	10
4:36:40	27	0,5	9
4:36:50	27	0,5	9
4:37:00	27	0,5	10
4:37:10	27	0,5	9
4:37:20	27	0,5	10
4:37:30	27	0,5	9
4:37:40	27	0,5	9
4:37:50	27	0,5	10
4:38:00	27	0,5	9
4:38:10	27	0,5	10
4:38:20	27	0,5	9
4:38:30	27	0,5	9
4:38:40	27	0,5	10
4:38:50	27	0,5	9
4:39:00	27	0,5	10
4:39:10	27	0,5	9
4:39:20	27	0,5	9
4:39:30	27	0,5	10
4:39:40	27	0,5	9
4:39:50	27	0,5	10
4:40:00	27	0,5	9
4:40:10	27	0,5	9
4:40:20	27	0,5	10
4:40:30	27	0,5	9
4:40:40	27	0,5	10
4:40:50	27	0,5	9
4:41:00	27	0,5	9
4:41:10	27	0,5	10
4:41:20	27	0,5	9
4:41:30	27	0,5	10
4:41:40	27	0,5	9
4:41:50	27	0,5	9
4:42:00	27	0,5	9
4:42:10	27	0,5	9
4:42:20	27	0,5	10
4:42:30	27	0,5	9
4:42:40	27	0,5	9
4:42:50	27	0,5	9
4:43:00	27	0,5	9
4:43:10	27	0,5	10
4:43:20	27	0,5	9
4:43:30	27	0,5	9
4:43:40	27	0,5	10
4:43:50	27	0,5	9
4:44:00	27	0,5	10
4:44:10	27	0,5	9
4:44:20	27	0,5	10
4:44:30	27	0,5	10
4:44:40	27	0,5	9
4:44:50	27	0,5	10
4:45:00	27	0,5	9
4:45:10	27	0,5	10
4:45:20	27	0,5	10
4:45:30	27	0,5	9
4:45:40	27	0,5	10
4:45:50	27	0,5	9
4:46:00	27	0,5	10
4:46:10	27	0,5	10
4:46:20	27	0,5	9
4:46:30	27	0,5	10
4:46:40	27	0,5	9
4:46:50	27	0,5	10
4:47:00	27	0,5	10
4:47:10	27	0,5	9
4:47:20	27	0,5	10
4:47:30	27	0,5	9
4:47:40	27	0,5	10
4:47:50	27	0,5	10
4:48:00	27	0,5	9
4:48:10	27	0,5	10
4:48:20	27	0,5	9
4:48:30	27	0,5	10
4:48:40	27	0,5	10
4:48:50	27	0,5	9
4:49:00	27	0,5	10
4:49:10	27	0,5	9
4:49:20	27	0,5	10
4:49:30	27	0,5	10
4:49:40	27	0,5	10
4:49:50	27	0,5	10
4:50:00	27	0,5	9
4:50:10	27	0,5	10
4:50:20	27	0,5	10
4:50:30	27	0,5	10
4:50:40	27	0,5	10
4:50:50	27	0,5	9
4:51:00	27	0,5	10
4:51:10	27	0,5	10
4:51:20	27	0,5	10
4:51:30	27	0,5	10
4:51:40	27	0,5	10
4:51:50	27	0,5	10
4:52:00	27	0,5	10
4:52:10	27	0,5	10
4:52:20	27	0,5	10
4:52:30	27	0,5	10
4:52:40	27	0,5	10
4:52:50	27	0,5	10
4:53:00	27	0,5	9
4:53:10	27	0,5	10
4:53:20	27	0,5	10
4:53:30	27	0,5	10
4:53:40	27	0,5	10
4:53:50	27	0,5	10
4:54:00	27	0,5	10
4:54:10	27	0,5	10
4:54:20	27	0,5	10
4:54:30	27	0,5	10
4:54:40	27	0,5	10
4:54:50	27	0,5	10
4:55:00	27	0,5	10
4:55:10	27	0,5	10
4:55:20	27	0,5	10
4:55:30	27	0,5	10
4:55:40	27	0,5	10
4:55:50	27	0,5	10
4:56:00	27	0,5	10
4:56:10	27	0,5	10
4:56:20	27	0,5	10
4:56:30	27	0,5	10
4:56:40	27	0,5	10
4:56:50	27	0,5	10
4:57:00	27	0,5	10
4:57:10	27	0,5	10
4:57:20	27	0,5	10
4:57:30	27	0,5	10
4:57:40	27	0,5	10
4:57:50	27	0,5	10
4:58:00	27	0,5	10
4:58:10	27	0,5	10
4:58:20	27	0,5	10
4:58:30	27	0,5	10
4:58:40	27	0,5	10
4:58:50	27	0,5	10
4:59:00	27	0,5	10
4:59:10	27	0,5	10
4:59:20	27	0,5	10
4:59:30	27	0,5	10
4:59:40	27	0,5	10
4:59:50	27	0,5	10
5:00:00	27	0,5	10
5:00:10	27	0,5	10
5:00:20	27	0,5	10
5:00:30	27	0,5	11
5:00:40	27	0,5	10
5:00:50	27	0,5	10
5:01:00	27	0,5	11
5:01:10	27	0,5	10
5:01:20	27	0,5	11
5:01:30	27	0,5	10
5:01:40	27	0,5	10
5:01:50	27	0,5	11
5:02:00	27	0,5	10
5:02:10	27	0,5	11
5:02:20	27	0,5	10
5:02:30	27	0,5	10
5:02:40	27	0,5	11
5:02:50	27	0,5	10
5:03:00	27	0,5	11
5:03:10	27	0,5	10
5:03:20	27	0,5	10
5:03:30	27	0,5	11
5:03:40	27	0,5	10
5:03:50	27	0,5	11
5:04:00	27	0,5	10
5:04:10	27	0,5	10
5:04:20	27	0,5	11
5:04:30	27	0,5	10
5:04:40	27	0,5	11
5:04:50	27	0,5	10
5:05:00	27	0,5	10
5:05:10	27	0,5	11
5:05:20	27	0,5	10
5:05:30	27	0,5	11
5:05:40	27	0,5	10
5:05:50	27	0,5	11
5:06:00	27	0,5	11
5:06:10	27	0,5	10
5:06:20	27	0,5	11
5:06:30	27	0,5	10
5:06:40	27	0,5	10
5:06:50	27	0,5	11
5:07:00	27	0,5	10
5:07:10	27	0,5	11
5:07:20	27	0,5	10
5:07:30	27	0,5	11
5:07:40	27	0,5	11
5:07:50	27	0,5	10
5:08:00	27	0,5	11
5:08:10	27	0,5	10
5:08:20	27	0,5	11
5:08:30	27	0,5	11
5:08:40	27	0,5	10
5:08:50	27	0,5	11
5:09:00	27	0,5	10
5:09:10	27	0,5	11
5:09:20	27	0,5	11
5:09:30	27	0,5	10
5:09:40	27	0,5	11
5:09:50	27	0,5	11
5:10:00	27	0,5	11
5:10:10	27	0,5	11
5:10:20	27	0,5	10
5:10:30	27	0,5	11
5:10:40	27	0,5	11
5:10:50	27	0,5	11
5:11:00	27	0,5	11
5:11:10	27	0,5	11
5:11:20	27	0,5	11
5:11:30	27	0,5	10
5:11:40	27	0,5	11
5:11:50	27	0,5	11
5:12:00	27	0,5	11
5:12:10	27	0,5	11
5:12:20	27	0,5	10
5:12:30	27	0,5	11
5:12:40	27	0,5	11
5:12:50	27	0,5	11
5:13:00	27	0,5	11
5:13:10	27	0,5	11
5:13:20	27	0,5	11
5:13:30	27	0,5	11
5:13:40	27	0,5	11
5:13:50	27	0,5	11
5:14:00	27	0,5	11
5:14:10	27	0,5	11
5:14:20	27	0,5	11
5:14:30	27	0,5	11
5:14:40	27	0,5	11
5:14:50	27	0,5	11
5:15:00	27	0,5	11
5:15:10	27	0,5	11
5:15:20	27	0,5	11
5:15:30	27	0,5	11
5:15:40	27	0,5	11
5:15:50	27	0,5	11
5:16:00	27	0,5	11
5:16:10	27	0,5	11
5:16:20	27	0,5	11

File: project-root/data/Data Acquisition/Data Acquisition/2021 year (353)/21-289.txt (part 1 of 5)
--Test Summary--
Full Path and File Name	
Instrument Name	7322
Instrument Type	Model 7322 Consistometer - Variable Speed
Instrument Serial Number	
Test Start Date	29.11.2021
Test Start Time	13:45:05
Test Stop Date	29.11.2021
Test Stop Time	15:56:09
Test Length	2:11:04
Final Sample Time Offset	2:11:04
Controller Schedule Name	
Sampling Period	1 second
Comments	
Information	WellID	
Information	Customer	
Information	EngName	
Information	CementClass	G
Information	CementMfr	ÍÖÇ
Information	Additives	
Information	Density	
Information	BHCT	
Information	BHST	
Information	FluidLoss	
Information	JobType	
Calculated Value	Time_30Bc	1:00:39
Calculated Value	Time_70Bc	1:54:06
Calculated Value	Time_100Bc	2:11:04
Initial Temperature (°C)	24 °C
Final Temperature (°C)	52 °C
Initial Pressure (MPa)	0,7 MPa
Final Pressure (MPa)	36,1 MPa
Initial Consistency (Bc)	17 Bc
Final Consistency (Bc)	100 Bc
Initial Wall Temperature (°C)	30 °C
Final Wall Temperature (°C)	50 °C
Initial Motor Speed (RPM)	150 RPM
Final Motor Speed (RPM)	150 RPM
--Data--
Time (HH:MM:SS)	Temperature (°C)	Pressure (MPa)	Consistency (Bc)	Wall Temperature (°C)	Motor Speed (RPM)
0:00:00	24	0,7	17	30	150
0:00:01	24	0,9	17	30	150
0:00:02	24	1,9	17	30	150
0:00:03	24	3,3	17	30	150
0:00:04	24	5,0	17	30	150
0:00:05	24	6,5	17	31	150
0:00:06	24	7,3	16	31	150
0:00:07	24	7,6	16	31	150
0:00:08	24	7,7	16	31	150
0:00:09	24	7,8	16	31	150
0:00:10	24	7,8	16	31	150
0:00:11	24	7,8	16	31	150
0:00:12	24	7,8	16	31	150
0:00:13	24	7,9	16	31	150
0:00:14	24	7,9	16	31	150
0:00:15	24	7,9	16	31	150
0:00:16	24	7,9	16	31	150
0:00:17	24	7,9	16	31	150
0:00:18	24	8,0	16	32	150
0:00:19	24	8,0	16	31	150
0:00:20	24	8,0	15	32	150
0:00:21	24	8,0	15	32	150
0:00:22	24	8,0	15	32	150
0:00:23	24	8,1	15	32	150
0:00:24	24	8,1	15	32	150
0:00:25	24	8,1	15	32	150
0:00:26	25	8,1	15	32	150
0:00:27	25	8,2	15	32	150
0:00:28	25	8,2	15	32	150
0:00:29	25	8,2	15	32	150
0:00:30	25	8,2	15	32	150
0:00:31	25	8,2	15	32	150
0:00:32	25	8,3	15	32	150
0:00:33	25	8,3	15	32	150
0:00:34	25	8,3	15	32	150
0:00:35	25	8,3	15	32	150
0:00:36	25	8,3	15	32	150
0:00:37	25	8,4	15	32	150
0:00:38	25	8,4	15	32	150
0:00:39	25	8,4	15	32	150
0:00:40	25	8,4	15	32	150
0:00:41	25	8,4	15	32	150
0:00:42	25	8,5	15	32	150
0:00:43	25	8,5	15	32	150
0:00:44	25	8,5	15	32	150
0:00:45	25	8,5	15	32	150
0:00:46	25	8,5	15	32	150
0:00:47	25	8,5	15	32	150
0:00:48	25	8,6	15	32	150
0:00:49	25	8,6	15	32	150
0:00:50	25	8,6	15	32	150
0:00:51	25	8,6	15	32	150
0:00:52	25	8,6	15	32	150
0:00:53	25	8,7	15	32	150
0:00:54	25	8,7	15	32	150
0:00:55	25	8,7	15	32	150
0:00:56	25	8,7	15	32	150
0:00:57	25	8,7	15	32	150
0:00:58	25	8,7	15	32	150
0:00:59	26	8,8	15	32	150
0:01:00	26	8,8	15	32	150
0:01:01	26	8,8	15	32	150
0:01:02	26	8,8	15	32	150
0:01:03	26	8,8	15	32	150
0:01:04	26	8,8	15	32	150
0:01:05	26	8,9	15	32	150
0:01:06	26	8,9	15	32	150
0:01:07	26	8,9	15	32	150
0:01:08	26	8,9	15	32	150
0:01:09	26	8,9	15	32	150
0:01:10	26	8,9	15	32	150
0:01:11	26	9,0	15	32	150
0:01:12	26	9,0	15	32	150
0:01:13	26	9,0	15	32	150
0:01:14	26	9,0	15	32	150
0:01:15	26	9,0	15	32	150
0:01:16	26	9,0	15	32	150
0:01:17	26	9,0	15	32	150
0:01:18	26	9,1	15	33	150
0:01:19	26	9,1	15	33	150
0:01:20	26	9,1	15	32	150
0:01:21	26	9,1	15	33	150
0:01:22	26	9,1	15	33	150
0:01:23	26	9,1	15	33	150
0:01:24	26	9,1	15	33	150
0:01:25	26	9,2	15	33	150
0:01:26	26	9,2	15	32	150
0:01:27	26	9,2	15	33	150
0:01:28	26	9,2	15	33	150
0:01:29	26	9,2	15	33	150
0:01:30	26	9,2	15	33	150
0:01:31	26	9,2	15	33	150
0:01:32	26	9,3	15	33	150
0:01:33	26	9,3	15	33	150
0:01:34	27	9,3	15	33	150
0:01:35	27	9,3	15	33	150
0:01:36	27	9,3	15	33	150
0:01:37	27	9,3	15	33	150
0:01:38	27	9,3	15	33	150
0:01:39	27	9,3	15	33	150
0:01:40	27	9,4	15	33	150
0:01:41	27	9,4	15	33	150
0:01:42	27	9,4	15	33	150
0:01:43	27	9,4	15	33	150
0:01:44	27	9,4	15	33	150
0:01:45	27	9,4	15	33	150
0:01:46	27	9,4	15	33	150
0:01:47	27	9,4	15	33	150
0:01:48	27	9,5	15	33	150
0:01:49	27	9,5	15	33	150
0:01:50	27	9,5	16	33	150
0:01:51	27	9,5	16	33	150
0:01:52	27	9,5	15	33	150
0:01:53	27	9,5	15	33	150
0:01:54	27	9,5	15	33	150
0:01:55	27	9,5	15	33	150
0:01:56	27	9,5	15	33	150
0:01:57	27	9,6	15	33	150
0:01:58	27	9,6	15	33	150
0:01:59	27	9,6	16	33	150
0:02:00	27	9,6	16	33	150
0:02:01	27	9,6	16	33	150
0:02:02	27	9,6	16	33	150
0:02:03	27	9,6	16	33	150
0:02:04	27	9,6	16	33	150
0:02:05	27	9,6	16	33	150
0:02:06	27	9,7	16	33	150
0:02:07	27	9,7	16	33	150
0:02:08	27	9,7	16	33	150
0:02:09	27	9,7	16	33	150
0:02:10	27	9,7	16	33	150
0:02:11	27	9,7	16	33	150
0:02:12	27	9,7	16	33	150
0:02:13	28	9,7	16	33	150
0:02:14	28	9,7	16	33	150
0:02:15	28	9,7	16	33	150
0:02:16	28	9,8	16	33	150
0:02:17	28	9,8	16	33	150
0:02:18	28	9,8	16	33	150
0:02:19	28	9,8	16	33	150
0:02:20	28	9,8	16	33	150
0:02:21	28	9,8	16	33	150
0:02:22	28	9,8	16	33	150
0:02:23	28	9,8	16	33	150
0:02:24	28	9,8	16	33	150
0:02:25	28	9,8	16	33	150
0:02:26	28	9,9	16	33	150
0:02:27	28	9,9	16	33	150
0:02:28	28	9,9	16	33	150
0:02:29	28	9,9	16	33	150
0:02:30	28	9,9	16	33	150
0:02:31	28	9,9	16	33	150
0:02:32	28	9,9	16	33	150
0:02:33	28	9,9	16	33	150
0:02:34	28	9,9	16	33	150
0:02:35	28	9,9	16	33	150
0:02:36	28	9,9	16	33	150
0:02:37	28	10,0	16	33	150
0:02:38	28	10,0	16	33	150
0:02:39	28	10,0	16	33	150
0:02:40	28	10,0	16	33	150
0:02:41	28	10,0	16	33	150
0:02:42	28	10,0	16	33	150
0:02:43	28	10,0	16	33	150
0:02:44	28	10,0	16	33	150
0:02:45	28	10,0	16	33	150
0:02:46	28	10,0	16	33	150
0:02:47	28	10,0	16	33	150
0:02:48	28	10,0	16	33	150
0:02:49	28	10,1	16	33	150
0:02:50	28	10,1	16	33	150
0:02:51	28	10,1	16	33	150
0:02:52	28	10,1	16	33	150
0:02:53	28	10,1	16	34	150
0:02:54	28	10,1	16	34	150
0:02:55	28	10,1	16	33	150
0:02:56	28	10,1	16	34	150
0:02:57	28	10,1	16	33	150
0:02:58	29	10,1	16	34	150
0:02:59	29	10,1	16	34	150
0:03:00	29	10,1	16	34	150
0:03:01	29	10,2	16	33	150
0:03:02	29	10,2	16	33	150
0:03:03	29	10,2	16	34	150
0:03:04	29	10,2	16	33	150
0:03:05	29	10,2	16	34	150
0:03:06	29	10,2	16	34	150
0:03:07	29	10,2	16	34	150
0:03:08	29	10,2	16	33	150
0:03:09	29	10,2	16	34	150
0:03:10	29	10,2	16	34	150
0:03:11	29	10,2	16	34	150
0:03:12	29	10,2	16	34	150
0:03:13	29	10,2	16	34	150
0:03:14	29	10,2	16	34	150
0:03:15	29	10,3	16	34	150
0:03:16	29	10,6	16	34	150
0:03:17	29	10,7	16	34	150
0:03:18	29	10,8	16	34	150
0:03:19	29	10,8	16	34	150
0:03:20	29	10,8	16	34	150
0:03:21	29	10,8	17	34	150
0:03:22	29	10,8	17	34	150
0:03:23	29	10,8	17	34	150
0:03:24	29	10,9	17	34	150
0:03:25	29	10,9	17	34	150
0:03:26	29	10,9	17	34	150
0:03:27	29	10,9	17	34	150
0:03:28	29	10,9	17	34	150
0:03:29	29	10,9	17	34	150
0:03:30	29	10,9	17	34	150
0:03:31	29	10,9	17	34	150
0:03:32	29	10,9	17	34	150
0:03:33	29	10,9	17	34	150
0:03:34	29	10,9	17	34	150
0:03:35	29	10,9	17	34	150
0:03:36	29	10,9	17	34	150
0:03:37	29	10,9	17	34	150
0:03:38	29	10,9	17	34	150
0:03:39	29	10,9	17	34	150
0:03:40	29	10,9	17	34	150
0:03:41	29	11,0	17	34	150
0:03:42	29	11,0	17	34	150
0:03:43	29	11,0	17	34	150
0:03:44	29	11,0	17	34	150
0:03:45	29	11,0	17	34	150
0:03:46	29	11,0	17	34	150
0:03:47	30	11,0	17	34	150
0:03:48	30	11,0	17	34	150
0:03:49	30	11,0	17	34	150
0:03:50	30	11,0	17	34	150
0:03:51	30	11,0	17	34	150
0:03:52	30	11,0	17	34	150
0:03:53	30	11,0	17	34	150
0:03:54	30	11,0	17	34	150
0:03:55	30	11,0	17	34	150
0:03:56	30	11,0	17	34	150
0:03:57	30	11,0	17	34	150
0:03:58	30	11,0	17	34	150
0:03:59	30	11,1	17	34	150
0:04:00	30	11,1	17	34	150
0:04:01	30	11,1	17	34	150
0:04:02	30	11,1	17	34	150
0:04:03	30	11,1	17	34	150
0:04:04	30	11,4	17	34	150
0:04:05	30	11,5	17	34	150
0:04:06	30	11,6	17	34	150
0:04:07	30	11,6	17	34	150
0:04:08	30	11,6	17	34	150
0:04:09	30	11,6	17	34	150
0:04:10	30	11,6	17	34	150
0:04:11	30	11,6	17	34	150
0:04:12	30	11,6	17	34	150
0:04:13	30	11,6	17	34	150
0:04:14	30	11,6	17	34	150
0:04:15	30	11,7	17	34	150
0:04:16	30	11,7	17	34	150
0:04:17	30	11,7	17	34	150
0:04:18	30	11,7	17	34	150
0:04:19	30	11,7	17	34	150
0:04:20	30	11,7	17	34	150
0:04:21	30	11,7	17	34	150
0:04:22	30	11,7	18	34	150
0:04:23	30	11,7	18	34	150
0:04:24	30	11,7	18	34	150
0:04:25	30	11,7	18	34	150
0:04:26	30	11,7	18	34	150
0:04:27	30	11,7	18	34	150
0:04:28	30	11,7	18	34	150
0:04:29	30	11,7	18	34	150
0:04:30	30	11,7	18	34	150
0:04:31	30	11,7	18	34	150
0:04:32	30	11,7	18	34	150
0:04:33	30	11,7	18	34	150
0:04:34	30	11,7	18	34	150
0:04:35	30	11,7	18	34	150
0:04:36	30	11,7	18	34	150
0:04:37	30	11,7	18	34	150
0:04:38	30	11,8	18	34	150
0:04:39	30	11,8	18	34	150
0:04:40	30	11,8	18	34	150
0:04:41	30	11,8	18	34	150
0:04:42	30	11,8	18	34	150
0:04:43	30	11,8	18	34	150
0:04:44	30	11,8	18	34	150
0:04:45	31	11,8	18	34	150
0:04:46	31	11,8	18	34	150
0:04:47	31	11,8	18	34	150
0:04:48	31	11,8	18	34	150
0:04:49	31	12,1	18	34	150
0:04:50	31	12,2	18	34	150
0:04:51	31	12,3	18	34	150
0:04:52	31	12,3	18	34	150
0:04:53	31	12,3	18	34	150
0:04:54	31	12,3	18	34	150
0:04:55	31	12,3	18	34	150
0:04:56	31	12,3	18	34	150
0:04:57	31	12,3	18	34	150
0:04:58	31	12,3	18	34	150
0:04:59	31	12,3	18	34	150
0:05:00	31	12,3	18	34	150
0:05:01	31	12,4	18	34	150
0:05:02	31	12,4	18	34	150
0:05:03	31	12,4	18	34	150
0:05:04	31	12,4	18	34	150
0:05:05	31	12,4	18	34	150
0:05:06	31	12,4	18	34	150
0:05:07	31	12,4	18	34	150
0:05:08	31	12,4	18	34	150
0:05:09	31	12,4	18	34	150
0:05:10	31	12,4	18	34	150
0:05:11	31	12,4	18	34	150
0:05:12	31	12,4	18	34	150
0:05:13	31	12,4	18	34	150
0:05:14	31	12,4	18	34	150
0:05:15	31	12,4	18	34	150
0:05:16	31	12,4	18	34	150
0:05:17	31	12,4	18	34	150
0:05:18	31	12,4	18	34	150
0:05:19	31	12,4	18	34	150
0:05:20	31	12,4	18	34	150
0:05:21	31	12,4	18	35	150
0:05:22	31	12,4	18	34	150
0:05:23	31	12,4	18	34	150
0:05:24	31	12,4	18	34	150
0:05:25	31	12,6	18	34	150
0:05:26	31	12,8	18	34	150
0:05:27	31	12,9	18	34	150
0:05:28	31	12,9	18	35	150
0:05:29	31	13,0	18	34	150
0:05:30	31	13,0	18	35	150
0:05:31	31	13,0	18	35	150
0:05:32	31	13,0	18	34	150
0:05:33	31	13,0	18	35	150
0:05:34	31	13,0	18	35	150
0:05:35	31	13,0	18	35	150
0:05:36	31	13,0	18	35	150
0:05:37	31	13,0	18	35	150
0:05:38	31	13,0	18	34	150
0:05:39	31	13,0	18	35	150
0:05:40	31	13,0	18	34	150
0:05:41	31	13,0	18	35	150
0:05:42	31	13,0	18	34	150
0:05:43	31	13,0	18	35	150
0:05:44	31	13,0	18	34	150
0:05:45	31	13,0	18	35	150
0:05:46	31	13,0	18	35	150
0:05:47	31	13,0	18	35	150
0:05:48	31	13,0	18	35	150
0:05:49	31	13,0	18	34	150
0:05:50	32	13,0	18	35	150
0:05:51	32	13,0	18	35	150
0:05:52	32	13,0	18	35	150
0:05:53	32	13,0	18	35	150
0:05:54	32	13,0	18	35	150
0:05:55	32	13,0	18	35	150
0:05:56	32	13,0	18	35	150
0:05:57	32	13,0	18	35	150
0:05:58	32	13,0	18	35	150
0:05:59	32	13,1	18	35	150
0:06:00	32	13,1	18	34	150
0:06:01	32	13,1	18	35	150
0:06:02	32	13,4	18	35	150
0:06:03	32	13,5	18	35	150
0:06:04	32	13,6	18	35	150
0:06:05	32	13,6	18	35	150
0:06:06	32	13,6	18	35	150
0:06:07	32	13,6	18	35	150
0:06:08	32	13,6	18	35	150
0:06:09	32	13,6	18	35	150
0:06:10	32	13,6	18	35	150
0:06:11	32	13,6	18	35	150
0:06:12	32	13,6	18	35	150
0:06:13	32	13,6	18	35	150
0:06:14	32	13,6	18	35	150
0:06:15	32	13,6	18	35	150
0:06:16	32	13,6	18	35	150
0:06:17	32	13,6	18	35	150
0:06:18	32	13,6	18	35	150
0:06:19	32	13,6	18	35	150
0:06:20	32	13,6	18	35	150
0:06:21	32	13,6	18	35	150
0:06:22	32	13,6	18	35	150
0:06:23	32	13,6	18	35	150
0:06:24	32	13,6	18	35	150
0:06:25	32	13,6	18	35	150
0:06:26	32	13,6	18	35	150
0:06:27	32	13,6	18	35	150
0:06:28	32	13,6	18	35	150
0:06:29	32	13,6	18	35	150
0:06:30	32	13,6	18	35	150
0:06:31	32	13,6	18	35	150
0:06:32	32	13,6	18	35	150
0:06:33	32	13,6	18	35	150
0:06:34	32	13,7	18	35	150
0:06:35	32	13,7	18	35	150
0:06:36	32	13,7	18	35	150
0:06:37	32	13,9	18	35	150
0:06:38	32	14,1	18	35	150
0:06:39	32	14,1	18	35	150
0:06:40	32	14,2	18	35	150
0:06:41	32	14,2	18	35	150
0:06:42	32	14,2	18	35	150
0:06:43	32	14,2	18	35	150
0:06:44	32	14,2	18	35	150
0:06:45	32	14,2	18	35	150
0:06:46	32	14,2	18	35	150
0:06:47	32	14,2	18	35	150
0:06:48	32	14,2	18	35	150
0:06:49	32	14,2	18	35	150
0:06:50	32	14,2	18	35	150
0:06:51	32	14,2	18	35	150
0:06:52	32	14,2	18	35	150
0:06:53	32	14,2	18	35	150
0:06:54	32	14,2	18	35	150
0:06:55	32	14,2	18	35	150
0:06:56	32	14,2	18	35	150
0:06:57	32	14,2	18	35	150
0:06:58	32	14,2	18	35	150
0:06:59	32	14,2	18	35	150
0:07:00	32	14,2	18	35	150
0:07:01	32	14,2	18	35	150
0:07:02	32	14,2	18	35	150
0:07:03	32	14,2	18	35	150
0:07:04	32	14,2	18	35	150
0:07:05	32	14,2	18	35	150
0:07:06	33	14,2	18	35	150
0:07:07	32	14,2	18	35	150
0:07:08	33	14,3	18	35	150
0:07:09	33	14,3	18	35	150
0:07:10	33	14,3	18	35	150
0:07:11	33	14,6	18	35	150
0:07:12	33	14,7	18	35	150
0:07:13	33	14,7	18	35	150
0:07:14	33	14,7	18	35	150
0:07:15	33	14,8	18	35	150
0:07:16	33	14,8	18	35	150
0:07:17	33	14,8	18	35	150
0:07:18	33	14,8	18	35	150
0:07:19	33	14,8	18	35	150
0:07:20	33	14,8	18	35	150
0:07:21	33	14,8	18	35	150
0:07:22	33	14,8	18	35	150
0:07:23	33	14,8	18	35	150
0:07:24	33	14,8	18	35	150
0:07:25	33	14,8	18	35	150
0:07:26	33	14,8	18	35	150
0:07:27	33	14,8	18	35	150
0:07:28	33	14,8	18	35	150
0:07:29	33	14,8	18	35	150
0:07:30	33	14,8	18	35	150
0:07:31	33	14,8	18	35	150
0:07:32	33	14,8	18	35	150
0:07:33	33	14,8	18	35	150
0:07:34	33	14,8	18	35	150
0:07:35	33	14,8	18	35	150
0:07:36	33	14,8	18	35	150
0:07:37	33	14,8	18	35	150
0:07:38	33	14,8	18	35	150
0:07:39	33	14,8	18	35	150
0:07:40	33	14,8	18	35	150
0:07:41	33	14,8	18	35	150
0:07:42	33	14,8	18	35	150
0:07:43	33	14,9	18	35	150
0:07:44	33	15,2	18	35	150
0:07:45	33	15,3	18	35	150
0:07:46	33	15,3	18	35	150
0:07:47	33	15,3	18	35	150
0:07:48	33	15,3	18	35	150
0:07:49	33	15,3	18	35	150
0:07:50	33	15,3	18	35	150
0:07:51	33	15,3	18	35	150
0:07:52	33	15,3	17	35	150
0:07:53	33	15,3	17	35	150
0:07:54	33	15,3	17	35	150
0:07:55	33	15,3	17	35	150
0:07:56	33	15,3	17	35	150
0:07:57	33	15,3	17	35	150
0:07:58	33	15,3	17	35	150
0:07:59	33	15,3	17	35	150
0:08:00	33	15,3	17	35	150
0:08:01	33	15,3	17	35	150
0:08:02	33	15,3	17	35	150
0:08:03	33	15,3	17	35	150
0:08:04	33	15,3	17	35	150
0:08:05	33	15,3	17	35	150
0:08:06	33	15,3	17	35	150
0:08:07	33	15,3	17	35	150
0:08:08	33	15,3	17	35	150
0:08:09	33	15,3	17	35	150
0:08:10	33	15,3	17	35	150
0:08:11	33	15,3	17	35	150
0:08:12	33	15,4	17	35	150
0:08:13	33	15,4	17	35	150
0:08:14	33	15,4	17	35	150
0:08:15	33	15,5	18	35	150
0:08:16	33	15,7	18	35	150
0:08:17	33	15,8	18	35	150
0:08:18	33	15,8	18	35	150
0:08:19	33	15,9	18	35	150
0:08:20	33	15,9	18	35	150
0:08:21	33	15,9	18	35	150
0:08:22	33	15,9	18	35	150
0:08:23	33	15,9	18	35	150
0:08:24	33	15,9	18	35	150
0:08:25	33	15,9	18	35	150
0:08:26	33	15,9	18	35	150
0:08:27	33	15,9	18	35	150
0:08:28	33	15,9	18	35	150
0:08:29	33	15,9	18	35	150
0:08:30	33	15,9	18	35	150
0:08:31	33	15,9	18	35	150
0:08:32	33	15,9	18	35	150
0:08:33	33	15,9	18	35	150
0:08:34	33	15,9	18	35	150
0:08:35	33	15,9	18	35	150
0:08:36	33	15,9	18	35	150
0:08:37	33	15,9	18	35	150
0:08:38	33	15,9	18	35	150
0:08:39	33	15,9	18	35	150
0:08:40	33	15,9	18	35	150
0:08:41	33	15,9	18	35	150
0:08:42	33	15,9	18	35	150
0:08:43	33	15,9	18	35	150
0:08:44	34	15,9	18	35	150
0:08:45	34	15,9	18	35	150
0:08:46	34	16,0	18	35	150
0:08:47	34	16,2	18	35	150
0:08:48	34	16,3	18	35	150
0:08:49	34	16,3	18	35	150
0:08:50	34	16,4	18	35	150
0:08:51	34	16,4	18	35	150
0:08:52	34	16,4	18	35	150
0:08:53	34	16,4	18	35	150
0:08:54	34	16,4	18	35	150
0:08:55	34	16,4	18	35	150
0:08:56	34	16,4	18	35	150
0:08:57	34	16,4	18	35	150
0:08:58	34	16,4	18	35	150
0:08:59	34	16,4	18	35	150
0:09:00	34	16,4	18	35	150
0:09:01	34	16,4	18	35	150
0:09:02	34	16,4	18	35	150
0:09:03	34	16,4	18	35	150
0:09:04	34	16,4	18	35	150
0:09:05	34	16,4	18	35	150
0:09:06	34	16,4	18	35	150
0:09:07	34	16,4	18	35	150
0:09:08	34	16,4	18	36	150
0:09:09	34	16,4	18	35	150
0:09:10	34	16,4	18	35	150
0:09:11	34	16,4	18	35	150
0:09:12	34	16,4	18	36	150
0:09:13	34	16,4	18	35	150
0:09:14	34	16,5	18	35	150
0:09:15	34	16,5	18	35	150
0:09:16	34	16,5	18	35	150
0:09:17	34	16,7	18	35	150
0:09:18	34	16,8	18	35	150
0:09:19	34	16,8	18	35	150
0:09:20	34	16,8	18	35	150
0:09:21	34	16,8	17	35	150
0:09:22	34	16,8	17	35	150
0:09:23	34	16,8	17	35	150
0:09:24	34	16,8	17	35	150
0:09:25	34	16,8	17	36	150
0:09:26	34	16,8	17	36	150
0:09:27	34	16,8	17	35	150
0:09:28	34	16,8	17	35	150
0:09:29	34	16,8	17	36	150
0:09:30	34	16,8	17	35	150
0:09:31	34	16,8	17	35	150
0:09:32	34	16,8	17	35	150
0:09:33	34	16,8	17	35	150
0:09:34	34	16,8	17	35	150
0:09:35	34	16,8	17	35	150
0:09:36	34	16,8	17	36	150
0:09:37	34	16,8	17	35	150
0:09:38	34	16,8	17	35	150
0:09:39	34	17,0	17	36	150
0:09:40	34	17,0	17	35	150
0:09:41	34	17,0	17	35	150
0:09:42	34	17,0	17	36	150
0:09:43	34	17,0	17	35	150
0:09:44	34	17,0	17	35	150
0:09:45	34	17,0	17	35	150
0:09:46	34	17,0	17	35	150
0:09:47	34	17,0	17	36	150
0:09:48	34	17,0	17	35	150
0:09:49	34	17,0	17	36	150
0:09:50	34	17,0	17	35	150
0:09:51	34	17,1	17	35	150
0:09:52	34	17,1	17	36	150
0:09:53	34	17,1	17	35	150
0:09:54	34	17,1	17	36	150
0:09:55	34	17,2	17	35	150
0:09:56	34	17,4	17	35	150
0:09:57	34	17,5	17	36	150
0:09:58	34	17,5	17	36	150
0:09:59	34	17,5	18	35	150
0:10:00	34	17,5	18	35	150
0:10:01	34	17,5	18	35	150
0:10:02	34	17,5	18	35	150
0:10:03	34	17,5	18	35	150
0:10:04	34	17,5	18	36	150
0:10:05	34	17,5	18	36	150
0:10:06	34	17,5	18	35	150
0:10:07	34	17,5	18	36	150
0:10:08	34	17,5	18	36	150
0:10:09	34	17,5	18	35	150
0:10:10	34	17,5	18	36	150
0:10:11	34	17,5	18	35	150
0:10:12	34	17,5	18	36	150
0:10:13	34	17,5	18	36	150
0:10:14	34	17,5	18	36	150
0:10:15	34	17,5	17	36	150
0:10:16	34	17,5	17	36	150
0:10:17	34	17,5	17	36	150
0:10:18	34	17,5	17	36	150
0:10:19	34	17,5	17	35	150
0:10:20	34	17,5	17	36	150
0:10:21	34	17,6	17	35	150
0:10:22	34	17,6	17	36	150
0:10:23	34	17,8	17	36	150
0:10:24	34	18,0	17	36	150
0:10:25	34	18,0	18	36	150
0:10:26	34	18,0	18	35	150
0:10:27	34	18,0	18	35	150
0:10:28	34	18,0	18	36	150
0:10:29	34	18,1	18	36	150
0:10:30	34	18,1	17	36	150
0:10:31	34	18,1	18	36	150
0:10:32	34	18,1	17	36	150
0:10:33	34	18,1	17	36	150
0:10:34	34	18,1	17	36	150
0:10:35	34	18,1	17	36	150
0:10:36	34	18,1	17	36	150
0:10:37	34	18,0	17	36	150
0:10:38	34	18,0	17	36	150
0:10:39	34	18,0	17	36	150
0:10:40	34	18,0	17	36	150
0:10:41	34	18,0	17	35	150
0:10:42	34	18,1	17	36	150
0:10:43	34	18,1	17	36	150
0:10:44	34	18,1	17	36	150
0:10:45	34	18,1	17	36	150
0:10:46	34	18,1	17	36	150
0:10:47	34	18,0	17	36	150
0:10:48	34	18,1	17	36	150
0:10:49	34	18,1	17	36	150
0:10:50	35	18,1	17	35	150
0:10:51	34	18,1	17	36	150
0:10:52	35	18,1	17	36	150
0:10:53	35	18,4	17	36	150
0:10:54	35	18,5	17	36	150
0:10:55	35	18,5	17	36	150
0:10:56	35	18,6	17	36	150
0:10:57	35	18,6	18	36	150
0:10:58	35	18,6	18	36	150
0:10:59	35	18,6	18	36	150
0:11:00	35	18,6	18	36	150
0:11:01	35	18,6	18	35	150
0:11:02	35	18,6	18	36	150
0:11:03	35	18,6	18	35	150
0:11:04	35	18,6	18	36	150
0:11:05	35	18,6	18	36	150
0:11:06	35	18,6	18	36	150
0:11:07	35	18,6	18	36	150
0:11:08	35	18,6	18	36	150
0:11:09	35	18,6	18	36	150
0:11:10	35	18,6	18	36	150
0:11:11	35	18,6	18	36	150
0:11:12	35	18,6	18	36	150
0:11:13	35	18,6	18	36	150
0:11:14	35	18,6	18	36	150
0:11:15	35	18,6	18	36	150
0:11:16	35	18,6	18	36	150
0:11:17	35	18,6	18	36	150
0:11:18	35	18,6	18	36	150
0:11:19	35	18,6	18	36	150
0:11:20	35	18,6	18	36	150
0:11:21	35	18,6	18	36	150
0:11:22	35	18,9	18	36	150
0:11:23	35	19,0	18	36	150
0:11:24	35	19,0	18	36	150
0:11:25	35	19,1	18	36	150
0:11:26	35	19,1	18	36	150
0:11:27	35	19,1	18	36	150
0:11:28	35	19,1	18	36	150
0:11:29	35	19,1	18	36	150
0:11:30	35	19,1	18	36	150
0:11:31	35	19,1	18	36	150
0:11:32	35	19,1	18	36	150
0:11:33	35	19,1	18	36	150
0:11:34	35	19,1	18	36	150
0:11:35	35	19,1	18	36	150
0:11:36	35	19,1	17	36	150
0:11:37	35	19,1	17	36	150
0:11:38	35	19,1	17	36	150
0:11:39	35	19,1	17	36	150
0:11:40	35	19,1	17	36	150
0:11:41	35	19,1	17	36	150
0:11:42	35	19,1	17	36	150
0:11:43	35	19,1	17	36	150
0:11:44	35	19,1	17	36	150
0:11:45	35	19,1	17	36	150
0:11:46	35	19,1	17	36	150
0:11:47	35	19,1	17	36	150
0:11:48	35	19,1	17	36	150
0:11:49	35	19,1	17	36	150
0:11:50	35	19,1	17	36	150
0:11:51	35	19,1	17	36	150
0:11:52	35	19,1	17	36	150
0:11:53	35	19,2	17	36	150
0:11:54	35	19,4	18	36	150
0:11:55	35	19,5	18	36	150
0:11:56	35	19,6	18	36	150
0:11:57	35	19,6	18	36	150
0:11:58	35	19,6	18	36	150
0:11:59	35	19,6	18	36	150
0:12:00	35	19,6	18	36	150
0:12:01	35	19,6	18	36	150
0:12:02	35	19,6	18	36	150
0:12:03	35	19,6	18	36	150
0:12:04	35	19,7	18	36	150
0:12:05	35	19,7	18	36	150
0:12:06	35	19,7	18	36	150
0:12:07	35	19,7	18	36	150
0:12:08	35	19,7	18	36	150
0:12:09	35	19,7	18	36	150
0:12:10	35	19,7	18	36	150
0:12:11	35	19,7	18	36	150
0:12:12	35	19,7	18	36	150
0:12:13	35	19,7	18	37	150
0:12:14	35	19,8	18	37	150
0:12:15	35	19,8	18	36	150
0:12:16	35	19,8	18	37	150
0:12:17	35	19,8	18	37	150
0:12:18	35	19,8	18	37	150
0:12:19	35	19,8	18	37	150
0:12:20	35	19,8	18	37	150
0:12:21	35	19,8	18	37	150
0:12:22	35	19,8	18	37	150
0:12:23	35	19,9	18	37	150
0:12:24	35	19,9	18	37	150
0:12:25	35	19,9	18	37	150
0:12:26	35	19,9	18	37	150
0:12:27	35	19,9	18	37	150
0:12:28	35	19,9	18	37	150
0:12:29	35	19,9	18	37	150
0:12:30	35	20,0	18	37	150
0:12:31	35	20,0	18	37	150
0:12:32	35	20,0	18	37	150
0:12:33	35	20,0	18	37	150
0:12:34	35	20,0	18	37	150
0:12:35	35	20,0	18	37	150
0:12:36	35	20,1	18	37	150
0:12:37	35	20,1	18	37	150
0:12:38	35	20,1	18	37	150
0:12:39	35	20,1	18	37	150
0:12:40	35	20,1	18	37	150
0:12:41	35	20,1	18	37	150
0:12:42	35	20,2	18	37	150
0:12:43	35	20,2	18	38	150
0:12:44	35	20,2	18	38	150
0:12:45	35	20,2	18	38	150
0:12:46	35	20,2	18	38	150
0:12:47	35	20,2	18	38	150
0:12:48	35	20,3	18	38	150
0:12:49	35	20,3	18	38	150
0:12:50	35	20,3	18	38	150
0:12:51	35	20,3	18	38	150
0:12:52	35	20,3	18	38	150
0:12:53	35	20,4	18	38	150
0:12:54	35	20,4	18	38	150
0:12:55	35	20,4	18	38	150
0:12:56	35	20,4	18	38	150
0:12:57	35	20,4	18	38	150
0:12:58	35	20,5	18	38	150
0:12:59	35	20,5	18	38	150
0:13:00	35	20,5	18	38	150
0:13:01	35	20,5	18	38	150
0:13:02	35	20,5	18	38	150
0:13:03	35	20,6	18	39	150
0:13:04	35	20,6	18	39	150
0:13:05	35	20,6	18	39	150
0:13:06	35	20,6	18	39	150
0:13:07	35	20,6	18	39	150
0:13:08	35	20,7	18	39	150
0:13:09	35	20,7	18	39	150
0:13:10	35	20,7	18	39	150
0:13:11	35	20,7	18	39	150
0:13:12	35	20,8	18	39	150
0:13:13	35	20,8	18	39	150
0:13:14	35	20,8	18	39	150
0:13:15	35	20,8	18	39	150
0:13:16	35	20,8	18	39	150
0:13:17	35	20,9	18	39	150
0:13:18	35	20,9	18	39	150
0:13:19	35	20,9	18	39	150
0:13:20	35	20,9	18	39	150
0:13:21	35	20,9	18	39	150
0:13:22	35	21,0	18	39	150
0:13:23	35	21,0	18	39	150
0:13:24	35	21,0	18	40	150
0:13:25	35	21,0	18	40	150
0:13:26	35	21,1	19	40	150
0:13:27	35	21,1	19	40	150
0:13:28	35	21,1	19	40	150
0:13:29	35	21,1	19	40	150
0:13:30	35	21,2	19	40	150
0:13:31	36	21,2	18	40	150
0:13:32	35	21,2	18	40	150
0:13:33	36	21,2	18	40	150
0:13:34	36	21,2	18	40	150
0:13:35	36	21,3	18	40	150
0:13:36	36	21,3	18	40	150
0:13:37	36	21,3	18	40	150
0:13:38	36	21,3	18	41	150
0:13:39	36	21,4	18	41	150
0:13:40	36	21,4	18	41	150
0:13:41	36	21,4	18	41	150
0:13:42	36	21,4	18	41	150
0:13:43	36	21,5	18	41	150
0:13:44	36	21,5	19	41	150
0:13:45	36	21,5	19	41	150
0:13:46	36	21,5	19	41	150
0:13:47	36	21,5	19	41	150
0:13:48	36	21,6	19	41	150
0:13:49	36	21,6	19	41	150
0:13:50	36	21,6	19	41	150
0:13:51	36	21,6	19	41	150
0:13:52	36	21,6	19	41	150
0:13:53	36	21,7	19	41	150
0:13:54	36	21,7	19	41	150
0:13:55	36	21,7	19	41	150
0:13:56	36	21,7	19	41	150
0:13:57	36	21,8	19	41	150
0:13:58	36	21,8	19	41	150
0:13:59	36	21,8	19	41	150
0:14:00	36	21,8	19	41	150
0:14:01	36	21,8	19	41	150
0:14:02	36	21,9	19	42	150
0:14:03	36	21,9	19	42	150
0:14:04	36	21,9	19	42	150
0:14:05	36	21,9	19	42	150
0:14:06	36	22,0	19	42	150
0:14:07	36	22,0	19	42	150
0:14:08	36	22,0	19	42	150
0:14:09	36	22,0	19	42	150
0:14:10	36	22,1	19	42	150
0:14:11	36	22,1	19	42	150
0:14:12	36	22,1	19	42	150
0:14:13	36	22,1	19	42	150
0:14:14	36	22,1	19	42	150
0:14:15	36	22,2	19	42	150
0:14:16	36	22,2	19	42	150
0:14:17	36	22,2	19	42	150
0:14:18	36	22,2	19	42	150
0:14:19	36	22,2	19	42	150
0:14:20	36	22,3	19	42	150
0:14:21	36	22,3	19	42	150
0:14:22	36	22,3	19	42	150
0:14:23	36	22,3	19	42	150
0:14:24	36	22,3	19	42	150
0:14:25	36	22,3	19	42	150
0:14:26	36	22,4	19	43	150
0:14:27	36	22,4	19	43	150
0:14:28	36	22,4	19	42	150
0:14:29	36	22,4	19	43	150
0:14:30	36	22,4	19	43	150
0:14:31	36	22,5	19	43	150
0:14:32	36	22,5	19	42	150
0:14:33	36	22,5	19	43	150
0:14:34	36	22,5	19	43	150
0:14:35	36	22,5	19	43	150
0:14:36	36	22,5	19	43	150
0:14:37	36	22,6	19	43	150
0:14:38	36	22,6	19	43	150
0:14:39	36	22,6	19	43	150
0:14:40	36	22,6	19	43	150
0:14:41	36	22,6	19	43	150
0:14:42	36	22,6	19	43	150
0:14:43	36	22,7	19	43	150
0:14:44	36	22,7	19	43	150
0:14:45	36	22,7	19	43	150
0:14:46	36	22,7	19	43	150
0:14:47	37	22,7	19	43	150
0:14:48	37	22,7	19	43	150
0:14:49	37	22,8	19	43	150
0:14:50	37	22,8	19	43	150
0:14:51	37	22,8	19	43	150
0:14:52	37	22,8	19	43	150
0:14:53	37	22,8	19	43	150
0:14:54	37	22,8	19	43	150
0:14:55	37	22,8	19	43	150
0:14:56	37	22,9	20	43	150
0:14:57	37	22,9	20	43	150
0:14:58	37	22,9	20	43	150
0:14:59	37	22,9	20	43	150
0:15:00	37	22,9	20	43	150
0:15:01	37	22,9	20	43	150
0:15:02	37	22,9	20	43	150
0:15:03	37	23,0	20	43	150
0:15:04	37	23,0	20	43	150
0:15:05	37	23,0	20	43	150
0:15:06	37	23,0	20	43	150
0:15:07	37	23,0	20	43	150
0:15:08	37	23,0	20	43	150
0:15:09	37	23,0	20	43	150
0:15:10	37	23,0	20	44	150
0:15:11	37	23,1	20	43	150
0:15:12	37	23,1	20	43	150
0:15:13	37	23,1	20	43	150
0:15:14	37	23,1	20	44	150
0:15:15	37	23,1	20	44	150
0:15:16	37	23,1	20	44	150
0:15:17	37	23,1	20	44	150
0:15:18	37	23,2	20	44	150
0:15:19	37	23,2	20	44	150
0:15:20	37	23,2	20	44	150
0:15:21	37	23,2	20	44	150
0:15:22	37	23,2	20	44	150
0:15:23	37	23,2	20	44	150
0:15:24	37	23,2	20	44	150
0:15:25	37	23,2	20	44	150
0:15:26	37	23,2	19	44	150
0:15:27	37	23,3	19	44	150
0:15:28	37	23,3	19	44	150
0:15:29	37	23,3	19	44	150
0:15:30	37	23,3	19	44	150
0:15:31	37	23,3	19	44	150
0:15:32	37	23,3	19	44	150
0:15:33	37	23,3	19	44	150
0:15:34	37	23,3	19	44	150
0:15:35	37	23,3	19	44	150
0:15:36	37	23,4	19	44	150
0:15:37	37	23,4	19	44	150
0:15:38	37	23,4	19	44	150
0:15:39	37	23,4	19	44	150
0:15:40	37	23,4	19	44	150
0:15:41	38	23,4	19	44	150
0:15:42	38	23,4	19	44	150
0:15:43	38	23,4	19	44	150
0:15:44	38	23,4	19	44	150
0:15:45	38	23,5	19	44	150
0:15:46	38	23,5	19	44	150
0:15:47	38	23,5	19	44	150
0:15:48	38	23,5	19	44	150
0:15:49	38	23,5	19	44	150
0:15:50	38	23,5	19	44	150
0:15:51	38	23,5	19	44	150
0:15:52	38	23,5	19	44	150
0:15:53	38	23,5	19	44	150
0:15:54	38	23,5	19	44	150
0:15:55	38	23,6	19	44	150
0:15:56	38	23,6	19	44	150
0:15:57	38	23,6	19	44	150
0:15:58	38	23,6	19	44	150
0:15:59	38	23,6	19	44	150
0:16:00	38	23,6	19	44	150
0:16:01	38	23,6	19	44	150
0:16:02	38	23,6	19	44	150
0:16:03	38	23,6	19	44	150
0:16:04	38	23,6	19	44	150
0:16:05	38	23,7	19	44	150
0:16:06	38	23,7	19	44	150
0:16:07	38	23,7	19	44	150
0:16:08	38	23,7	19	44	150
0:16:09	38	23,7	19	44	150
0:16:10	38	23,7	19	44	150
0:16:11	38	23,7	19	44	150
0:16:12	38	23,7	19	44	150
0:16:13	38	23,7	19	44	150
0:16:14	38	23,7	19	44	150
0:16:15	38	23,7	19	44	150
0:16:16	38	23,8	19	44	150
0:16:17	38	23,8	19	44	150
0:16:18	38	23,8	19	44	150
0:16:19	38	23,8	19	44	150
0:16:20	38	23,9	19	44	150
0:16:21	38	23,9	19	44	150
0:16:22	38	23,9	19	44	150
0:16:23	38	23,9	19	44	150
0:16:24	38	23,9	19	44	150
0:16:25	38	23,9	19	44	150
0:16:26	38	24,0	19	44	150
0:16:27	38	24,0	19	44	150
0:16:28	38	24,0	19	44	150
0:16:29	38	24,0	19	45	150
0:16:30	38	24,0	19	44	150
0:16:31	39	24,0	19	44	150
0:16:32	39	24,0	19	44	150
0:16:33	39	24,0	19	44	150
0:16:34	39	24,0	19	44	150
0:16:35	39	24,0	19	44	150
0:16:36	39	24,0	19	45	150
0:16:37	39	24,2	19	44	150
0:16:38	39	24,4	19	45	150
0:16:39	39	24,5	19	45	150
0:16:40	39	24,5	19	45	150
0:16:41	39	24,6	19	44	150
0:16:42	39	24,6	19	44	150
0:16:43	39	24,6	19	44	150
0:16:44	39	24,6	19	45	150
0:16:45	39	24,6	19	45	150
0:16:46	39	24,6	19	45	150
0:16:47	39	24,6	19	45	150
0:16:48	39	24,6	20	45	150
0:16:49	39	24,6	19	45	150
0:16:50	39	24,6	19	44	150
0:16:51	39	24,6	19	45	150
0:16:52	39	24,6	19	45	150
0:16:53	39	24,7	19	45	150
0:16:54	39	24,7	19	45	150
0:16:55	39	24,7	20	45	150
0:16:56	39	24,7	20	45	150
0:16:57	39	24,7	20	45	150
0:16:58	39	24,7	20	45	150
0:16:59	39	24,7	20	45	150
0:17:00	39	24,7	20	45	150
0:17:01	39	24,7	20	45	150
0:17:02	39	24,7	20	45	150
0:17:03	39	24,7	20	45	150
0:17:04	39	24,7	20	45	150
0:17:05	39	24,7	20	45	150
0:17:06	39	24,8	20	45	150
0:17:07	39	24,8	20	45	150
0:17:08	39	24,8	20	45	150
0:17:09	39	24,8	20	45	150
0:17:10	39	24,8	20	45	150
0:17:11	39	24,8	20	45	150
0:17:12	39	24,8	20	45	150
0:17:13	39	24,8	20	45	150
0:17:14	39	24,8	20	45	150
0:17:15	39	24,8	20	45	150
0:17:16	39	24,9	20	45	150
0:17:17	39	24,9	20	45	150
0:17:18	39	24,9	20	45	150
0:17:19	39	24,9	20	45	150
0:17:20	39	24,9	20	45	150
0:17:21	39	24,9	20	45	150
0:17:22	39	24,9	20	45	150
0:17:23	39	24,9	20	45	150
0:17:24	40	24,9	20	45	150
0:17:25	40	24,9	20	45	150
0:17:26	40	25,0	20	45	150
0:17:27	40	25,0	20	45	150
0:17:28	40	25,0	20	45	150
0:17:29	40	25,0	20	45	150
0:17:30	40	25,1	20	45	150
0:17:31	40	25,1	20	45	150
0:17:32	40	25,1	20	45	150
0:17:33	40	25,1	20	45	150
0:17:34	40	25,1	20	45	150
0:17:35	40	25,1	20	45	150
0:17:36	40	25,1	20	45	150
0:17:37	40	25,1	20	45	150
0:17:38	40	25,2	20	45	150
0:17:39	40	25,2	20	45	150
0:17:40	40	25,3	20	46	150
0:17:41	40	25,4	20	45	150
0:17:42	40	25,4	20	45	150
0:17:43	40	25,4	20	45	150
0:17:44	40	25,5	20	45	150
0:17:45	40	25,5	20	45	150
0:17:46	40	25,5	20	45	150
0:17:47	40	25,5	20	46	150
0:17:48	40	25,5	20	46	150
0:17:49	40	25,5	20	46	150
0:17:50	40	25,5	20	46	150
0:17:51	40	25,5	20	46	150
0:17:52	40	25,6	20	46	150
0:17:53	40	25,6	20	45	150
0:17:54	40	25,6	20	46	150
0:17:55	40	25,6	20	46	150
0:17:56	40	25,6	20	46	150
0:17:57	40	25,6	20	46	150
0:17:58	40	25,6	20	46	150
0:17:59	40	25,6	20	46	150
0:18:00	40	25,6	20	46	150
0:18:01	40	25,7	20	46	150
0:18:02	40	25,7	20	46	150
0:18:03	40	25,7	20	46	150
0:18:04	40	25,7	20	46	150
0:18:05	40	25,7	20	46	150
0:18:06	40	25,7	20	46	150
0:18:07	40	25,7	20	46	150
0:18:08	40	25,7	20	46	150
0:18:09	40	25,7	20	46	150
0:18:10	40	25,8	20	46	150
0:18:11	40	25,8	20	46	150
0:18:12	40	25,8	20	46	150
0:18:13	40	25,8	20	46	150
0:18:14	40	25,8	20	46	150
0:18:15	40	25,8	20	46	150
0:18:16	40	25,8	20	46	150
0:18:17	40	25,8	20	46	150
0:18:18	40	25,8	20	46	150
0:18:19	40	25,9	20	46	150
0:18:20	41	25,9	20	46	150
0:18:21	41	26,1	20	46	150
0:18:22	41	26,2	20	46	150
0:18:23	41	26,2	20	46	150
0:18:24	41	26,2	20	46	150
0:18:25	41	26,3	21	46	150
0:18:26	41	26,3	21	46	150
0:18:27	41	26,3	21	46	150
0:18:28	41	26,3	21	46	150
0:18:29	41	26,3	21	46	150
0:18:30	41	26,3	21	46	150
0:18:31	41	26,3	20	46	150
0:18:32	41	26,3	21	46	150
0:18:33	41	26,4	21	46	150
0:18:34	41	26,4	21	47	150
0:18:35	41	26,4	21	47	150
0:18:36	41	26,4	21	47	150
0:18:37	41	26,4	20	46	150
0:18:38	41	26,4	20	47	150
0:18:39	41	26,4	20	47	150
0:18:40	41	26,5	20	47	150
0:18:41	41	26,5	20	47	150
0:18:42	41	26,5	20	47	150
0:18:43	41	26,5	20	47	150
0:18:44	41	26,5	20	47	150
0:18:45	41	26,5	20	47	150
0:18:46	41	26,5	20	47	150
0:18:47	41	26,5	20	47	150
0:18:48	41	26,6	20	47	150
0:18:49	41	26,6	20	47	150
0:18:50	41	26,6	20	47	150
0:18:51	41	26,6	20	47	150
0:18:52	41	26,6	20	47	150
0:18:53	41	26,6	20	47	150
0:18:54	41	26,6	20	47	150
0:18:55	41	26,7	20	47	150
0:18:56	41	26,7	20	47	150
0:18:57	41	26,7	20	47	150
0:18:58	41	26,7	20	47	150
0:18:59	41	26,7	20	47	150
0:19:00	41	26,7	20	47	150
0:19:01	41	26,7	20	47	150
0:19:02	41	26,7	20	47	150
0:19:03	41	26,8	20	47	150
0:19:04	41	26,8	20	47	150
0:19:05	41	26,8	20	47	150
0:19:06	41	26,8	20	47	150
0:19:07	41	26,8	20	47	150
0:19:08	41	26,8	20	47	150
0:19:09	41	26,8	20	47	150
0:19:10	41	26,9	20	47	150
0:19:11	41	26,9	20	47	150
0:19:12	41	26,9	20	47	150
0:19:13	41	26,9	20	47	150
0:19:14	41	26,9	20	47	150
0:19:15	41	26,9	20	47	150
0:19:16	42	26,9	20	47	150
0:19:17	42	26,9	20	47	150
0:19:18	42	27,0	20	47	150
0:19:19	42	27,0	20	47	150
0:19:20	42	27,0	20	48	150
0:19:21	42	27,0	20	48	150
0:19:22	42	27,0	20	48	150
0:19:23	42	27,0	20	48	150
0:19:24	42	27,0	20	48	150
0:19:25	42	27,1	20	48	150
0:19:26	42	27,1	20	48	150
0:19:27	42	27,1	20	48	150
0:19:28	42	27,1	20	48	150
0:19:29	42	27,1	20	48	150
0:19:30	42	27,1	20	48	150
0:19:31	42	27,1	20	48	150
0:19:32	42	27,1	20	48	150
0:19:33	42	27,2	20	48	150
0:19:34	42	27,2	20	48	150
0:19:35	42	27,2	20	48	150
0:19:36	42	27,2	20	48	150
0:19:37	42	27,2	20	48	150
0:19:38	42	27,2	20	48	150
0:19:39	42	27,2	20	48	150
0:19:40	42	27,3	20	48	150
0:19:41	42	27,3	20	48	150
0:19:42	42	27,3	20	48	150
0:19:43	42	27,3	20	48	150
0:19:44	42	27,3	20	48	150
0:19:45	42	27,3	20	48	150
0:19:46	42	27,3	20	48	150
0:19:47	42	27,4	20	48	150
0:19:48	42	27,4	20	48	150
0:19:49	42	27,4	20	48	150
0:19:50	42	27,4	20	48	150
0:19:51	42	27,4	20	48	150
0:19:52	42	27,4	20	48	150
0:19:53	42	27,4	20	48	150
0:19:54	42	27,4	20	48	150
0:19:55	42	27,5	20	48	150
0:19:56	42	27,6	20	48	150
0:19:57	42	27,6	20	48	150
0:19:58	42	27,6	20	48	150
0:19:59	42	27,6	20	48	150
0:20:00	42	27,7	20	48	150
0:20:01	42	27,7	20	48	150
0:20:02	42	27,7	20	48	150
0:20:03	42	27,7	20	48	150
0:20:04	42	27,7	20	48	150
0:20:05	42	27,7	20	48	150
0:20:06	42	27,7	20	48	150
0:20:07	42	27,8	20	49	150
0:20:08	42	27,8	20	49	150
0:20:09	42	27,8	20	48	150
0:20:10	42	27,8	20	49	150
0:20:11	42	27,8	20	49	150
0:20:12	42	27,8	20	49	150
0:20:13	42	28,0	20	49	150
0:20:14	43	28,1	20	48	150
0:20:15	43	28,2	20	49	150
0:20:16	43	28,2	20	49	150
0:20:17	43	28,2	20	49	150
0:20:18	43	28,3	20	49	150
0:20:19	43	28,3	20	49	150
0:20:20	43	28,3	20	49	150
0:20:21	43	28,3	20	48	150
0:20:22	43	28,3	20	49	150
0:20:23	43	28,3	20	49	150
0:20:24	43	28,3	20	49	150
0:20:25	43	28,3	20	49	150
0:20:26	43	28,4	20	49	150
0:20:27	43	28,4	20	49	150
0:20:28	43	28,4	20	49	150
0:20:29	43	28,4	20	49	150
0:20:30	43	28,4	21	49	150
0:20:31	43	28,4	21	49	150
0:20:32	43	28,4	21	49	150
0:20:33	43	28,4	21	49	150
0:20:34	43	28,4	21	49	150
0:20:35	43	28,5	21	49	150
0:20:36	43	28,5	21	49	150
0:20:37	43	28,5	21	49	150
0:20:38	43	28,5	21	49	150
0:20:39	43	28,5	21	49	150
0:20:40	43	28,5	21	49	150
0:20:41	43	28,5	21	49	150
0:20:42	43	28,5	21	49	150
0:20:43	43	28,5	21	49	150
0:20:44	43	28,6	21	49	150
0:20:45	43	28,6	21	49	150
0:20:46	43	28,6	21	49	150
0:20:47	43	28,6	21	49	150
0:20:48	43	28,6	21	49	150
0:20:49	43	28,6	21	49	150
0:20:50	43	28,6	21	49	150
0:20:51	43	28,6	21	49	150
0:20:52	43	28,7	21	49	150
0:20:53	43	28,7	21	49	150
0:20:54	43	28,7	21	49	150
0:20:55	43	28,7	21	49	150
0:20:56	43	28,7	21	49	150
0:20:57	43	28,7	21	49	150
0:20:58	43	28,7	21	49	150
0:20:59	43	28,7	21	49	150
0:21:00	43	28,7	21	49	150
0:21:01	43	28,8	21	49	150
0:21:02	43	28,8	21	50	150
0:21:03	43	28,8	21	49	150
0:21:04	43	28,8	21	49	150
0:21:05	43	28,8	21	50	150
0:21:06	43	28,8	21	49	150
0:21:07	43	28,8	21	50	150
0:21:08	44	28,8	21	49	150
0:21:09	44	28,9	21	50	150
0:21:10	44	28,9	21	50	150
0:21:11	44	28,9	21	50	150
0:21:12	44	28,9	21	50	150
0:21:13	44	28,9	21	50	150
0:21:14	44	28,9	21	50	150
0:21:15	44	28,9	21	50	150
0:21:16	44	28,9	21	50	150
0:21:17	44	28,9	21	50	150
0:21:18	44	29,0	21	50	150
0:21:19	44	29,0	21	50	150
0:21:20	44	29,0	21	50	150
0:21:21	44	29,0	21	50	150
0:21:22	44	29,1	21	50	150
0:21:23	44	29,1	21	50	150
0:21:24	44	29,1	21	50	150
0:21:25	44	29,1	21	50	150
0:21:26	44	29,1	21	50	150
0:21:27	44	29,1	21	50	150
0:21:28	44	29,1	21	50	150
0:21:29	44	29,2	21	50	150
0:21:30	44	29,2	21	50	150
0:21:31	44	29,2	21	50	150
0:21:32	44	29,2	21	50	150
0:21:33	44	29,2	21	50	150
0:21:34	44	29,3	21	50	150
0:21:35	44	29,4	21	50	150
0:21:36	44	29,4	21	50	150
0:21:37	44	29,4	21	50	150
0:21:38	44	29,4	21	50	150
0:21:39	44	29,4	21	50	150
0:21:40	44	29,5	21	50	150
0:21:41	44	29,5	21	50	150
0:21:42	44	29,5	21	50	150
0:21:43	44	29,5	21	50	150
0:21:44	44	29,5	21	50	150
0:21:45	44	29,5	21	50	150
0:21:46	44	29,5	21	50	150
0:21:47	44	29,5	21	50	150
0:21:48	44	29,5	21	50	150
0:21:49	44	29,6	21	50	150
0:21:50	44	29,6	21	50	150
0:21:51	44	29,6	21	50	150
0:21:52	44	29,6	21	50	150
0:21:53	44	29,6	21	50	150
0:21:54	44	29,6	21	50	150
0:21:55	44	29,6	21	50	150
0:21:56	44	29,6	21	50	150
0:21:57	44	29,6	21	50	150
0:21:58	44	29,7	21	50	150
0:21:59	44	29,7	21	50	150
0:22:00	44	29,7	21	50	150
0:22:01	44	29,7	21	50	150
0:22:02	44	29,7	21	50	150
0:22:03	44	29,8	21	51	150
0:22:04	45	30,0	21	51	150
0:22:05	45	30,0	21	50	150
0:22:06	45	30,1	21	50	150
0:22:07	45	30,1	21	50	150
0:22:08	45	30,1	21	51	150
0:22:09	45	30,1	21	50	150
0:22:10	45	30,1	21	51	150
0:22:11	45	30,1	21	50	150
0:22:12	45	30,2	21	50	150
0:22:13	45	30,2	21	51	150
0:22:14	45	30,2	21	51	150
0:22:15	45	30,2	21	51	150
0:22:16	45	30,2	21	51	150
0:22:17	45	30,2	21	51	150
0:22:18	45	30,2	21	51	150
0:22:19	45	30,2	21	51	150
0:22:20	45	30,3	21	51	150
0:22:21	45	30,3	21	51	150
0:22:22	45	30,3	21	51	150
0:22:23	45	30,3	21	51	150
0:22:24	45	30,3	21	51	150
0:22:25	45	30,3	21	51	150
0:22:26	45	30,3	21	51	150
0:22:27	45	30,3	21	51	150
0:22:28	45	30,4	21	51	150
0:22:29	45	30,4	21	51	150
0:22:30	45	30,4	21	51	150
0:22:31	45	30,4	21	51	150
0:22:32	45	30,4	21	51	150
0:22:33	45	30,4	21	51	150
0:22:34	45	30,4	21	51	150
0:22:35	45	30,4	21	51	150
0:22:36	45	30,4	21	51	150
0:22:37	45	30,5	21	51	150
0:22:38	45	30,5	21	51	150
0:22:39	45	30,5	21	51	150
0:22:40	45	30,5	21	51	150
0:22:41	45	30,5	21	51	150
0:22:42	45	30,5	21	51	150
0:22:43	45	30,5	21	51	150
0:22:44	45	30,5	21	51	150
0:22:45	45	30,6	21	51	150
0:22:46	45	30,6	21	51	150
0:22:47	45	30,6	21	51	150
0:22:48	45	30,6	21	51	150
0:22:49	45	30,6	21	51	150
0:22:50	45	30,6	21	51	150
0:22:51	45	30,6	21	51	150
0:22:52	45	30,6	21	51	150
0:22:53	45	30,6	21	51	150
0:22:54	45	30,7	21	51	150
0:22:55	45	30,7	21	51	150
0:22:56	45	30,7	21	51	150
0:22:57	45	30,7	21	51	150
0:22:58	46	30,7	21	51	150
0:22:59	46	30,7	21	51	150
0:23:00	46	30,7	21	51	150
0:23:01	46	30,7	21	51	150
0:23:02	46	30,8	21	51	150
0:23:03	46	30,8	21	52	150
0:23:04	46	30,8	21	51	150
0:23:05	46	30,8	21	52	150
0:23:06	46	30,8	21	51	150
0:23:07	46	30,8	21	52	150
0:23:08	46	30,8	21	52	150
0:23:09	46	30,8	21	52	150
0:23:10	46	31,0	21	52	150
0:23:11	46	31,1	21	52	150
0:23:12	46	31,2	21	52	150
0:23:13	46	31,2	21	52	150
0:23:14	46	31,3	21	52	150
0:23:15	46	31,3	21	52	150
0:23:16	46	31,3	21	52	150
0:23:17	46	31,3	21	52	150
0:23:18	46	31,3	21	52	150
0:23:19	46	31,3	21	51	150
0:23:20	46	31,3	21	52	150
0:23:21	46	31,3	21	52	150
0:23:22	46	31,3	21	52	150
0:23:23	46	31,3	21	52	150
0:23:24	46	31,4	21	52	150
0:23:25	46	31,4	21	52	150
0:23:26	46	31,4	21	52	150
0:23:27	46	31,4	21	52	150
0:23:28	46	31,4	21	52	150
0:23:29	46	31,4	21	52	150
0:23:30	46	31,4	21	52	150
0:23:31	46	31,4	21	52	150
0:23:32	46	31,4	21	52	150
0:23:33	46	31,4	21	52	150
0:23:34	46	31,4	21	52	150
0:23:35	46	31,5	21	52	150
0:23:36	46	31,5	21	52	150
0:23:37	46	31,5	21	52	150
0:23:38	46	31,5	21	52	150
0:23:39	46	31,5	21	52	150
0:23:40	46	31,5	21	52	150
0:23:41	46	31,5	21	52	150
0:23:42	46	31,5	21	52	150
0:23:43	46	31,5	21	52	150
0:23:44	46	31,5	21	52	150
0:23:45	46	31,6	21	52	150
0:23:46	46	31,6	21	52	150
0:23:47	46	31,6	21	52	150
0:23:48	46	31,6	21	52	150
0:23:49	46	31,6	21	52	150
0:23:50	46	31,6	21	52	150
0:23:51	46	31,6	21	52	150
0:23:52	46	31,6	21	52	150
0:23:53	46	31,7	21	52	150
0:23:54	46	31,7	21	52	150
0:23:55	47	31,7	21	52	150
0:23:56	47	31,7	21	52	150
0:23:57	47	31,7	21	52	150
0:23:58	47	31,7	21	52	150
0:23:59	47	31,7	21	52	150
0:24:00	47	31,7	21	52	150
0:24:01	47	31,8	21	52	150
0:24:02	47	31,9	21	52	150
0:24:03	47	31,9	21	52	150
0:24:04	47	31,9	21	52	150
0:24:05	47	32,0	21	53	150
0:24:06	47	32,0	21	52	150
0:24:07	47	32,0	21	52	150
0:24:08	47	32,0	21	52	150
0:24:09	47	32,0	21	53	150
0:24:10	47	32,0	21	52	150
0:24:11	47	32,0	21	53	150
0:24:12	47	32,0	21	52	150
0:24:13	47	32,0	21	52	150
0:24:14	47	32,1	21	53	150
0:24:15	47	32,1	21	53	150
0:24:16	47	32,1	21	53	150
0:24:17	47	32,1	21	53	150
0:24:18	47	32,1	21	53	150
0:24:19	47	32,1	21	53	150
0:24:20	47	32,1	21	53	150
0:24:21	47	32,1	21	53	150
0:24:22	47	32,1	21	53	150
0:24:23	47	32,2	21	53	150
0:24:24	47	32,2	21	53	150
0:24:25	47	32,2	21	53	150
0:24:26	47	32,2	21	53	150
0:24:27	47	32,2	21	53	150
0:24:28	47	32,2	21	53	150
0:24:29	47	32,2	21	53	150
0:24:30	47	32,3	21	53	150
0:24:31	47	32,3	21	53	150
0:24:32	47	32,3	21	53	150
0:24:33	47	32,3	21	53	150
0:24:34	47	32,3	21	53	150
0:24:35	47	32,5	21	53	150
0:24:36	47	32,6	21	53	150
0:24:37	47	32,6	21	53	150
0:24:38	47	32,6	21	53	150
0:24:39	47	32,6	21	53	150
0:24:40	47	32,6	21	53	150
0:24:41	47	32,6	21	53	150
0:24:42	47	32,6	21	53	150
0:24:43	47	32,7	21	53	150
0:24:44	47	32,7	21	53	150
0:24:45	47	32,7	21	53	150
0:24:46	47	32,7	21	53	150
0:24:47	47	32,7	21	53	150
0:24:48	47	32,7	21	53	150
0:24:49	47	32,7	21	53	150
0:24:50	47	32,7	21	53	150
0:24:51	47	32,7	21	53	150
0:24:52	48	32,8	21	53	150
0:24:53	48	32,8	21	53	150
0:24:54	48	32,8	21	53	150
0:24:55	48	32,8	21	53	150
0:24:56	48	32,8	21	53	150
0:24:57	48	32,8	21	53	150
0:24:58	48	32,8	21	53	150
0:24:59	48	32,9	21	53	150
