Repository: ProgWizer/parser

File: project-root/data/Data Acquisition/Data Acquisition/2021 year (353)/21-291.txt (part 1 of 6)
--Test Summary--
Full Path and File Name	
Instrument Name	7322
Instrument Type	Model 7322 Consistometer - Variable Speed
Instrument Serial Number	
Test Start Date	30.11.2021
Test Start Time	10:26:06
Test Stop Date	30.11.2021
Test Stop Time	13:00:35
Test Length	2:34:29
Final Sample Time Offset	2:34:29
Controller Schedule Name	
Sampling Period	1 second
Comments	
Information	WellID	
Information	Customer	
Information	EngName	
Information	CementClass	G
Information	CementMfr	Òîïêèíñêèé
Information	Additives	
Information	Density	
Information	BHCT	
Information	BHST	
Information	FluidLoss	
Information	JobType	
Calculated Value	Time_30Bc	1:45:26
Calculated Value	Time_70Bc	2:16:58
Calculated Value	Time_100Bc	2:34:29
Initial Temperature (°C)	22 °C
Final Temperature (°C)	52 °C
Initial Pressure (MPa)	0,8 MPa
Final Pressure (MPa)	36,0 MPa
Initial Consistency (Bc)	18 Bc
Final Consistency (Bc)	101 Bc
Initial Wall Temperature (°C)	19 °C
Final Wall Temperature (°C)	51 °C
Initial Motor Speed (RPM)	150 RPM
Final Motor Speed (RPM)	150 RPM
--Data--
Time (HH:MM:SS)	Temperature (°C)	Pressure (MPa)	Consistency (Bc)	Wall Temperature (°C)	Motor Speed (RPM)
0:00:00	22	0,8	18	19	150
0:00:01	22	0,9	18	19	150
0:00:02	22	1,2	18	19	150
0:00:03	22	2,0	18	19	150
0:00:04	22	3,1	19	19	150
0:00:05	22	4,5	19	19	150
0:00:06	22	5,9	19	20	150
0:00:07	22	6,9	19	20	150
0:00:08	22	7,5	20	20	150
0:00:09	22	7,8	20	20	150
0:00:10	22	7,8	20	20	150
0:00:11	22	7,9	20	20	150
0:00:12	22	7,9	20	20	150
0:00:13	22	7,8	20	20	150
0:00:14	22	7,8	20	20	150
0:00:15	22	7,8	20	20	150
0:00:16	22	7,8	20	20	150
0:00:17	22	7,8	20	20	150
0:00:18	22	7,8	20	20	150
0:00:19	22	7,8	20	20	150
0:00:20	22	7,8	20	20	150
0:00:21	22	7,8	20	20	150
0:00:22	22	7,8	20	20	150
0:00:23	22	7,8	20	20	150
0:00:24	22	7,8	20	20	150
0:00:25	22	7,8	20	20	150
0:00:26	22	7,8	20	20	150
0:00:27	22	7,8	20	20	150
0:00:28	22	7,8	20	20	150
0:00:29	22	7,8	20	20	150
0:00:30	22	7,8	20	20	150
0:00:31	22	7,8	20	20	150
0:00:32	22	7,8	20	20	150
0:00:33	22	7,8	20	20	150
0:00:34	22	7,8	20	20	150
0:00:35	22	7,8	20	20	150
0:00:36	22	7,8	20	20	150
0:00:37	22	7,8	20	20	150
0:00:38	22	7,8	20	20	150
0:00:39	22	7,8	20	20	150
0:00:40	22	7,9	20	20	150
0:00:41	22	7,9	20	21	150
0:00:42	22	7,9	20	21	150
0:00:43	22	7,9	20	21	150
0:00:44	22	7,9	20	21	150
0:00:45	22	7,9	20	21	150
0:00:46	22	7,9	20	21	150
0:00:47	22	7,9	20	21	150
0:00:48	22	8,0	20	21	150
0:00:49	22	8,0	20	21	150
0:00:50	22	8,0	20	21	150
0:00:51	22	8,0	20	21	150
0:00:52	22	8,0	20	21	150
0:00:53	22	8,0	20	21	150
0:00:54	22	8,1	20	21	150
0:00:55	22	8,1	20	21	150
0:00:56	22	8,1	20	21	150
0:00:57	22	8,1	20	21	150
0:00:58	22	8,1	20	21	150
0:00:59	22	8,2	20	21	150
0:01:00	22	8,2	20	21	150
0:01:01	22	8,2	20	22	150
0:01:02	22	8,2	20	22	150
0:01:03	22	8,2	20	22	150
0:01:04	22	8,3	20	22	150
0:01:05	22	8,3	20	22	150
0:01:06	22	8,3	20	22	150
0:01:07	22	8,3	20	22	150
0:01:08	22	8,4	20	22	150
0:01:09	22	8,4	20	22	150
0:01:10	22	8,4	20	22	150
0:01:11	22	8,4	20	22	150
0:01:12	22	8,5	20	22	150
0:01:13	22	8,5	20	22	150
0:01:14	22	8,5	20	22	150
0:01:15	22	8,5	20	22	150
0:01:16	22	8,6	20	23	150
0:01:17	22	8,6	20	22	150
0:01:18	22	8,6	20	23	150
0:01:19	22	8,6	20	22	150
0:01:20	22	8,7	20	23	150
0:01:21	22	8,7	20	22	150
0:01:22	22	8,7	20	23	150
0:01:23	22	8,7	20	22	150
0:01:24	22	8,8	20	22	150
0:01:25	22	8,8	20	23	150
0:01:26	22	8,8	20	23	150
0:01:27	22	8,9	20	22	150
0:01:28	22	8,9	20	23	150
0:01:29	22	8,9	20	23	150
0:01:30	22	9,0	20	22	150
0:01:31	22	9,0	20	23	150
0:01:32	22	9,0	20	23	150
0:01:33	22	9,0	20	23	150
0:01:34	22	9,1	20	23	150
0:01:35	22	9,1	20	23	150
0:01:36	22	9,1	20	23	150
0:01:37	22	9,2	20	23	150
0:01:38	22	9,2	20	23	150
0:01:39	22	9,2	20	23	150
0:01:40	22	9,3	20	23	150
0:01:41	22	9,3	21	24	150
0:01:42	22	9,3	21	24	150
0:01:43	22	9,4	21	24	150
0:01:44	22	9,4	21	24	150
0:01:45	22	9,4	21	24	150
0:01:46	22	9,5	21	25	150
0:01:47	22	9,5	21	25	150
0:01:48	22	9,5	21	25	150
0:01:49	22	9,6	21	24	150
0:01:50	22	9,6	21	24	150
0:01:51	22	9,6	21	24	150
0:01:52	22	9,7	21	24	150
0:01:53	22	9,7	21	24	150
0:01:54	22	9,7	21	24	150
0:01:55	22	9,8	21	24	150
0:01:56	22	9,8	21	24	150
0:01:57	22	9,8	21	24	150
0:01:58	22	9,9	21	25	150
0:01:59	22	9,9	21	25	150
0:02:00	22	9,9	21	25	150
0:02:01	22	10,0	21	26	150
0:02:02	22	10,0	21	26	150
0:02:03	22	10,1	21	27	150
0:02:04	22	10,1	21	27	150
0:02:05	22	10,1	21	27	150
0:02:06	22	10,2	21	27	150
0:02:07	22	10,2	21	27	150
0:02:08	22	10,1	21	28	150
0:02:09	22	10,1	21	28	150
0:02:10	22	10,1	21	28	150
0:02:11	22	10,1	21	28	150
0:02:12	22	10,1	21	28	150
0:02:13	22	10,2	21	28	150
0:02:14	22	10,2	21	28	150
0:02:15	22	10,3	21	28	150
0:02:16	22	10,3	21	29	150
0:02:17	22	10,3	21	28	150
0:02:18	22	10,4	21	29	150
0:02:19	22	10,4	21	29	150
0:02:20	22	10,3	21	29	150
0:02:21	22	10,3	21	29	150
0:02:22	22	10,3	21	29	150
0:02:23	22	10,3	21	29	150
0:02:24	22	10,3	21	29	150
0:02:25	22	10,4	21	29	150
0:02:26	22	10,4	21	30	150
0:02:27	22	10,4	21	29	150
0:02:28	22	10,5	21	30	150
0:02:29	22	10,5	21	30	150
0:02:30	22	10,6	21	30	150
0:02:31	22	10,6	21	30	150
0:02:32	22	10,6	21	30	150
0:02:33	22	10,5	21	30	150
0:02:34	22	10,5	21	30	150
0:02:35	22	10,5	21	30	150
0:02:36	22	10,5	21	30	150
0:02:37	22	10,6	21	30	150
0:02:38	22	10,6	21	31	150
0:02:39	22	10,7	21	31	150
0:02:40	22	10,7	21	31	150
0:02:41	22	10,8	21	31	150
0:02:42	22	10,8	21	31	150
0:02:43	22	10,7	21	31	150
0:02:44	22	10,7	21	31	150
0:02:45	22	10,7	21	31	150
0:02:46	22	10,7	21	31	150
0:02:47	22	10,7	21	31	150
0:02:48	22	10,8	21	31	150
0:02:49	22	10,8	21	31	150
0:02:50	22	10,9	21	31	150
0:02:51	22	10,9	21	31	150
0:02:52	22	10,9	21	31	150
0:02:53	22	11,0	21	31	150
0:02:54	22	11,0	21	31	150
0:02:55	22	10,9	21	31	150
0:02:56	22	10,9	21	31	150
0:02:57	22	10,9	21	31	150
0:02:58	22	10,9	21	31	150
0:02:59	22	10,9	21	31	150
0:03:00	22	10,9	21	31	150
0:03:01	22	11,0	21	31	150
0:03:02	22	11,0	21	31	150
0:03:03	22	11,0	21	31	150
0:03:04	22	11,1	21	31	150
0:03:05	22	11,1	21	31	150
0:03:06	22	11,1	21	31	150
0:03:07	22	11,1	21	31	150
0:03:08	22	11,2	21	31	150
0:03:09	22	11,2	21	32	150
0:03:10	23	11,2	21	32	150
0:03:11	23	11,3	21	32	150
0:03:12	23	11,3	21	32	150
0:03:13	23	11,3	21	32	150
0:03:14	23	11,3	21	32	150
0:03:15	23	11,3	21	32	150
0:03:16	23	11,3	21	32	150
0:03:17	23	11,2	21	32	150
0:03:18	23	11,2	21	32	150
0:03:19	23	11,2	21	32	150
0:03:20	23	11,3	21	32	150
0:03:21	23	11,3	21	32	150
0:03:22	23	11,3	21	32	150
0:03:23	23	11,3	21	32	150
0:03:24	23	11,3	21	32	150
0:03:25	23	11,3	21	32	150
0:03:26	23	11,4	21	32	150
0:03:27	23	11,4	21	32	150
0:03:28	23	11,4	21	32	150
0:03:29	23	11,4	21	32	150
0:03:30	23	11,4	21	32	150
0:03:31	23	11,4	21	32	150
0:03:32	23	11,5	21	32	150
0:03:33	23	11,5	21	32	150
0:03:34	23	11,5	21	32	150
0:03:35	23	11,5	21	32	150
0:03:36	23	11,5	21	32	150
0:03:37	23	11,5	21	32	150
0:03:38	23	11,5	21	32	150
0:03:39	23	11,5	21	32	150
0:03:40	23	11,6	21	32	150
0:03:41	23	11,6	21	32	150
0:03:42	23	11,6	21	32	150
0:03:43	23	11,6	21	32	150
0:03:44	23	11,6	21	32	150
0:03:45	23	11,6	21	33	150
0:03:46	23	11,6	21	33	150
0:03:47	23	11,6	21	33	150
0:03:48	23	11,6	21	33	150
0:03:49	23	11,6	21	33	150
0:03:50	24	11,6	21	33	150
0:03:51	24	11,6	21	33	150
0:03:52	24	11,6	21	33	150
0:03:53	24	11,6	21	33	150
0:03:54	24	11,6	21	33	150
0:03:55	24	11,6	21	33	150
0:03:56	24	11,6	21	32	150
0:03:57	24	11,6	21	32	150
0:03:58	24	11,7	21	32	150
0:03:59	24	11,7	21	32	150
0:04:00	24	11,6	21	32	150
0:04:01	24	11,7	21	32	150
0:04:02	24	11,7	21	32	150
0:04:03	24	11,7	21	32	150
0:04:04	24	11,7	21	32	150
0:04:05	24	11,7	21	32	150
0:04:06	24	11,6	21	32	150
0:04:07	24	11,6	21	32	150
0:04:08	24	11,6	21	32	150
0:04:09	24	11,6	21	32	150
0:04:10	24	11,6	21	32	150
0:04:11	24	11,6	21	32	150
0:04:12	24	11,6	21	32	150
0:04:13	24	11,6	21	32	150
0:04:14	24	11,6	21	32	150
0:04:15	24	11,6	21	32	150
0:04:16	24	11,6	21	32	150
0:04:17	24	11,6	21	32	150
0:04:18	24	11,6	21	32	150
0:04:19	24	11,6	21	32	150
0:04:20	24	11,6	21	32	150
0:04:21	24	11,6	21	32	150
0:04:22	24	11,6	21	32	150
0:04:23	24	11,6	21	32	150
0:04:24	24	11,6	21	31	150
0:04:25	24	11,6	21	32	150
0:04:26	25	11,6	21	32	150
0:04:27	25	11,6	21	32	150
0:04:28	25	11,6	21	31	150
0:04:29	25	11,6	21	32	150
0:04:30	25	11,6	21	31	150
0:04:31	25	11,6	21	31	150
0:04:32	25	11,6	21	31	150
0:04:33	25	11,6	21	31	150
0:04:34	25	11,6	21	31	150
0:04:35	25	11,7	21	31	150
0:04:36	25	11,9	21	31	150
0:04:37	25	12,0	21	31	150
0:04:38	25	12,0	21	31	150
0:04:39	25	12,0	21	31	150
0:04:40	25	12,0	21	31	150
0:04:41	25	12,0	21	31	150
0:04:42	25	12,0	21	31	150
0:04:43	25	12,0	21	31	150
0:04:44	25	12,0	21	32	150
0:04:45	25	12,0	21	32	150
0:04:46	25	12,0	21	31	150
0:04:47	25	12,0	21	32	150
0:04:48	25	12,0	21	32	150
0:04:49	25	12,0	21	32	150
0:04:50	25	12,0	21	32	150
0:04:51	25	12,0	21	31	150
0:04:52	25	12,0	21	32	150
0:04:53	25	12,0	21	32	150
0:04:54	25	12,0	21	32	150
0:04:55	25	12,0	21	32	150
0:04:56	25	12,0	21	32	150
0:04:57	25	12,0	21	32	150
0:04:58	25	12,0	21	32	150
0:04:59	25	12,0	21	32	150
0:05:00	25	12,0	21	32	150
0:05:01	25	12,0	21	32	150
0:05:02	25	12,1	21	32	150
0:05:03	25	12,3	21	32	150
0:05:04	25	12,3	21	32	150
0:05:05	25	12,4	21	32	150
0:05:06	25	12,4	21	32	150
0:05:07	25	12,4	21	32	150
0:05:08	25	12,4	21	32	150
0:05:09	25	12,4	21	32	150
0:05:10	26	12,4	21	32	150
0:05:11	26	12,4	21	32	150
0:05:12	26	12,4	22	32	150
0:05:13	26	12,4	22	32	150
0:05:14	26	12,4	22	32	150
0:05:15	26	12,4	22	32	150
0:05:16	26	12,4	22	32	150
0:05:17	26	12,4	22	32	150
0:05:18	26	12,4	22	32	150
0:05:19	26	12,4	22	32	150
0:05:20	26	12,5	22	32	150
0:05:21	26	12,5	22	32	150
0:05:22	26	12,5	22	32	150
0:05:23	26	12,5	22	32	150
0:05:24	26	12,5	22	32	150
0:05:25	26	12,5	22	32	150
0:05:26	26	12,7	22	32	150
0:05:27	26	12,7	22	32	150
0:05:28	26	12,8	22	32	150
0:05:29	26	12,8	22	32	150
0:05:30	26	12,8	22	32	150
0:05:31	26	12,8	22	32	150
0:05:32	26	12,8	22	32	150
0:05:33	26	12,8	22	32	150
0:05:34	26	12,9	22	32	150
0:05:35	26	12,9	22	32	150
0:05:36	26	12,9	22	32	150
0:05:37	26	12,9	22	32	150
0:05:38	26	12,9	22	32	150
0:05:39	26	12,9	22	32	150
0:05:40	26	12,9	22	32	150
0:05:41	26	13,0	22	32	150
0:05:42	26	13,0	22	32	150
0:05:43	26	13,0	22	32	150
0:05:44	26	13,0	22	33	150
0:05:45	26	13,0	22	33	150
0:05:46	26	13,0	22	33	150
0:05:47	26	13,1	22	33	150
0:05:48	26	13,1	22	33	150
0:05:49	26	13,1	22	33	150
0:05:50	26	13,1	22	33	150
0:05:51	26	13,1	22	33	150
0:05:52	26	13,1	22	33	150
0:05:53	26	13,2	22	33	150
0:05:54	26	13,2	22	32	150
0:05:55	26	13,2	22	33	150
0:05:56	26	13,2	22	32	150
0:05:57	26	13,2	22	32	150
0:05:58	26	13,2	22	32	150
0:05:59	26	13,3	22	33	150
0:06:00	26	13,3	22	32	150
0:06:01	26	13,3	22	33	150
0:06:02	26	13,3	22	33	150
0:06:03	26	13,3	22	33	150
0:06:04	26	13,4	22	33	150
0:06:05	26	13,4	22	33	150
0:06:06	26	13,4	23	33	150
0:06:07	26	13,4	23	33	150
0:06:08	26	13,4	23	33	150
0:06:09	26	13,5	23	33	150
0:06:10	26	13,5	23	33	150
0:06:11	26	13,5	23	33	150
0:06:12	26	13,5	23	33	150
0:06:13	26	13,5	23	33	150
0:06:14	27	13,6	23	33	150
0:06:15	27	13,6	23	33	150
0:06:16	27	13,6	23	33	150
0:06:17	27	13,6	23	33	150
0:06:18	27	13,7	23	33	150
0:06:19	27	13,7	23	33	150
0:06:20	27	13,7	23	33	150
0:06:21	27	13,7	23	34	150
0:06:22	27	13,8	23	34	150
0:06:23	27	13,8	23	34	150
0:06:24	27	13,8	23	34	150
0:06:25	27	13,8	23	34	150
0:06:26	27	13,8	23	34	150
0:06:27	27	13,9	23	34	150
0:06:28	27	13,9	23	34	150
0:06:29	27	13,9	23	34	150
0:06:30	27	13,9	23	34	150
0:06:31	27	13,9	23	34	150
0:06:32	27	14,0	23	34	150
0:06:33	27	14,0	23	34	150
0:06:34	27	14,0	23	34	150
0:06:35	27	14,0	23	34	150
0:06:36	27	14,0	23	34	150
0:06:37	27	14,1	23	34	150
0:06:38	27	14,1	23	34	150
0:06:39	27	14,1	23	35	150
0:06:40	27	14,1	23	35	150
0:06:41	27	14,2	23	35	150
0:06:42	27	14,2	23	35	150
0:06:43	27	14,2	23	35	150
0:06:44	27	14,2	23	35	150
0:06:45	27	14,2	23	35	150
0:06:46	27	14,3	23	35	150
0:06:47	27	14,3	23	35	150
0:06:48	27	14,3	23	35	150
0:06:49	27	14,3	23	35	150
0:06:50	27	14,4	23	35	150
0:06:51	27	14,4	23	35	150
0:06:52	27	14,4	23	35	150
0:06:53	27	14,4	23	35	150
0:06:54	27	14,4	23	35	150
0:06:55	27	14,5	23	35	150
0:06:56	27	14,5	23	35	150
0:06:57	27	14,5	23	35	150
0:06:58	27	14,5	23	35	150
0:06:59	27	14,5	23	35	150
0:07:00	27	14,5	23	35	150
0:07:01	27	14,6	23	35	150
0:07:02	27	14,6	23	35	150
0:07:03	27	14,6	23	35	150
0:07:04	27	14,6	23	35	150
0:07:05	27	14,6	23	35	150
0:07:06	27	14,6	23	35	150
0:07:07	27	14,7	23	35	150
0:07:08	27	14,7	23	35	150
0:07:09	28	14,7	23	35	150
0:07:10	28	14,7	23	35	150
0:07:11	28	14,7	23	35	150
0:07:12	28	14,7	23	35	150
0:07:13	28	14,8	23	35	150
0:07:14	28	14,8	23	36	150
0:07:15	28	14,8	23	36	150
0:07:16	28	14,8	23	35	150
0:07:17	28	14,8	23	35	150
0:07:18	28	14,8	23	35	150
0:07:19	28	14,8	23	35	150
0:07:20	28	14,9	23	36	150
0:07:21	28	14,9	23	35	150
0:07:22	28	14,9	23	36	150
0:07:23	28	14,9	23	36	150
0:07:24	28	14,9	23	36	150
0:07:25	28	14,9	23	36	150
0:07:26	28	15,0	23	36	150
0:07:27	28	15,0	23	36	150
0:07:28	28	15,0	23	36	150
0:07:29	28	15,0	23	36	150
0:07:30	28	15,0	23	36	150
0:07:31	28	15,0	23	36	150
0:07:32	28	15,0	23	36	150
0:07:33	28	15,0	23	36	150
0:07:34	28	15,1	23	36	150
0:07:35	28	15,1	23	36	150
0:07:36	28	15,1	23	36	150
0:07:37	28	15,1	23	36	150
0:07:38	28	15,1	23	36	150
0:07:39	28	15,1	23	36	150
0:07:40	28	15,1	23	36	150
0:07:41	28	15,1	23	36	150
0:07:42	28	15,1	23	36	150
0:07:43	28	15,1	23	36	150
0:07:44	28	15,1	23	36	150
0:07:45	28	15,1	23	36	150
0:07:46	28	15,1	23	36	150
0:07:47	28	15,2	23	36	150
0:07:48	28	15,2	23	36	150
0:07:49	28	15,2	23	36	150
0:07:50	28	15,2	23	36	150
0:07:51	28	15,2	23	36	150
0:07:52	28	15,2	23	36	150
0:07:53	29	15,2	23	36	150
0:07:54	29	15,2	23	36	150
0:07:55	29	15,2	23	36	150
0:07:56	29	15,2	23	36	150
0:07:57	29	15,2	23	36	150
0:07:58	29	15,2	23	36	150
0:07:59	29	15,2	23	36	150
0:08:00	29	15,3	23	36	150
0:08:01	29	15,3	23	36	150
0:08:02	29	15,3	23	36	150
0:08:03	29	15,3	23	36	150
0:08:04	29	15,3	23	36	150
0:08:05	29	15,3	23	36	150
0:08:06	29	15,3	23	36	150
0:08:07	29	15,3	23	36	150
0:08:08	29	15,3	23	36	150
0:08:09	29	15,3	23	36	150
0:08:10	29	15,4	23	36	150
0:08:11	29	15,4	23	36	150
0:08:12	29	15,4	23	36	150
0:08:13	29	15,4	23	36	150
0:08:14	29	15,4	23	36	150
0:08:15	29	15,6	23	36	150
0:08:16	29	15,8	23	36	150
0:08:17	29	15,8	23	36	150
0:08:18	29	15,9	24	36	150
0:08:19	29	15,9	24	36	150
0:08:20	29	15,9	24	36	150
0:08:21	29	15,9	24	36	150
0:08:22	29	15,9	24	36	150
0:08:23	29	15,9	24	36	150
0:08:24	29	15,9	24	36	150
0:08:25	29	15,9	24	36	150
0:08:26	29	15,9	24	36	150
0:08:27	29	15,9	24	36	150
0:08:28	29	15,9	24	36	150
0:08:29	29	15,9	24	36	150
0:08:30	29	15,9	24	36	150
0:08:31	29	15,9	24	36	150
0:08:32	29	15,9	24	36	150
0:08:33	29	15,9	24	36	150
0:08:34	29	15,9	24	36	150
0:08:35	30	15,9	24	36	150
0:08:36	30	15,9	24	36	150
0:08:37	30	15,9	24	36	150
0:08:38	30	15,9	24	36	150
0:08:39	30	15,9	24	36	150
0:08:40	30	15,9	24	36	150
0:08:41	30	15,9	24	36	150
0:08:42	30	15,9	24	36	150
0:08:43	30	16,0	24	36	150
0:08:44	30	16,0	24	36	150
0:08:45	30	16,0	24	36	150
0:08:46	30	16,0	24	36	150
0:08:47	30	16,0	24	36	150
0:08:48	30	16,0	24	36	150
0:08:49	30	16,0	24	36	150
0:08:50	30	16,0	24	36	150
0:08:51	30	16,0	24	36	150
0:08:52	30	16,3	24	36	150
0:08:53	30	16,5	24	36	150
0:08:54	30	16,5	24	36	150
0:08:55	30	16,5	24	36	150
0:08:56	30	16,5	24	36	150
0:08:57	30	16,5	24	36	150
0:08:58	30	16,6	24	36	150
0:08:59	30	16,6	24	36	150
0:09:00	30	16,6	24	36	150
0:09:01	30	16,6	24	36	150
0:09:02	30	16,6	24	36	150
0:09:03	30	16,6	24	36	150
0:09:04	30	16,6	24	36	150
0:09:05	30	16,6	24	36	150
0:09:06	30	16,6	24	36	150
0:09:07	30	16,6	24	36	150
0:09:08	30	16,6	24	36	150
0:09:09	30	16,6	24	36	150
0:09:10	30	16,6	24	36	150
0:09:11	30	16,6	24	36	150
0:09:12	30	16,7	24	36	150
0:09:13	30	16,7	24	36	150
0:09:14	30	16,7	24	36	150
0:09:15	30	16,7	24	36	150
0:09:16	30	16,7	24	36	150
0:09:17	30	16,7	24	36	150
0:09:18	30	16,7	24	36	150
0:09:19	30	16,7	24	36	150
0:09:20	30	16,7	24	36	150
0:09:21	30	16,7	24	36	150
0:09:22	30	16,8	24	36	150
0:09:23	30	16,8	24	36	150
0:09:24	30	16,8	24	36	150
0:09:25	30	16,8	24	36	150
0:09:26	31	16,8	24	36	150
0:09:27	31	16,8	24	36	150
0:09:28	31	16,8	24	36	150
0:09:29	31	16,8	24	36	150
0:09:30	31	16,8	24	36	150
0:09:31	31	16,9	24	36	150
0:09:32	31	16,9	24	36	150
0:09:33	31	16,9	24	36	150
0:09:34	31	16,9	24	36	150
0:09:35	31	16,9	24	36	150
0:09:36	31	16,9	24	36	150
0:09:37	31	16,9	24	37	150
0:09:38	31	16,9	24	37	150
0:09:39	31	17,0	24	37	150
0:09:40	31	17,0	24	37	150
0:09:41	31	17,0	24	37	150
0:09:42	31	17,0	24	36	150
0:09:43	31	17,0	24	37	150
0:09:44	31	17,0	24	37	150
0:09:45	31	17,0	24	37	150
0:09:46	31	17,1	24	37	150
0:09:47	31	17,1	24	37	150
0:09:48	31	17,1	24	37	150
0:09:49	31	17,1	24	37	150
0:09:50	31	17,1	24	37	150
0:09:51	31	17,1	24	37	150
0:09:52	31	17,1	24	37	150
0:09:53	31	17,2	24	37	150
0:09:54	31	17,2	24	37	150
0:09:55	31	17,2	24	37	150
0:09:56	31	17,2	24	37	150
0:09:57	31	17,2	24	37	150
0:09:58	31	17,2	24	37	150
0:09:59	31	17,2	24	37	150
0:10:00	31	17,3	24	37	150
0:10:01	31	17,3	24	37	150
0:10:02	31	17,3	24	37	150
0:10:03	31	17,3	25	37	150
0:10:04					
0:10:05	31	17,3	25	37	150
0:10:06	31	17,4	25	38	150
0:10:07	31	17,4	25	37	150
0:10:08	31	17,4	25	37	150
0:10:09	31	17,4	25	37	150
0:10:10	31	17,4	25	37	150
0:10:11	31	17,4	25	37	150
0:10:12	31	17,5	25	37	150
0:10:13	31	17,5	25	37	150
0:10:14	31	17,5	25	37	150
0:10:15	31	17,5	25	37	150
0:10:16	31	17,5	25	37	150
0:10:17	31	17,5	25	38	150
0:10:18	31	17,6	25	37	150
0:10:19	31	17,6	25	37	150
0:10:20	31	17,6	25	38	150
0:10:21	31	17,6	25	38	150
0:10:22	31	17,6	25	37	150
0:10:23	31	17,7	25	38	150
0:10:24	31	17,7	25	38	150
0:10:25	31	17,8	25	38	150
0:10:26	31	18,1	25	38	150
0:10:27	32	18,2	25	38	150
0:10:28	32	18,3	25	38	150
0:10:29	32	18,3	25	38	150
0:10:30	32	18,3	25	38	150
0:10:31	32	18,3	25	38	150
0:10:32	32	18,3	25	38	150
0:10:33	32	18,3	25	38	150
0:10:34	32	18,4	26	38	150
0:10:35	32	18,4	26	38	150
0:10:36	32	18,4	26	38	150
0:10:37	32	18,4	26	38	150
0:10:38	32	18,4	26	38	150
0:10:39	32	18,4	26	38	150
0:10:40	32	18,5	26	38	150
0:10:41	32	18,5	26	38	150
0:10:42	32	18,5	26	38	150
0:10:43	32	18,5	26	39	150
0:10:44	32	18,5	26	38	150
0:10:45	32	18,5	26	38	150
0:10:46	32	18,5	26	38	150
0:10:47	32	18,6	26	38	150
0:10:48	32	18,6	26	38	150
0:10:49	32	18,6	26	38	150
0:10:50	32	18,6	26	38	150
0:10:51	32	18,6	26	38	150
0:10:52	32	18,6	27	39	150
0:10:53	32	18,7	27	38	150
0:10:54	32	18,7	27	39	150
0:10:55	32	18,7	27	38	150
0:10:56	32	18,7	27	38	150
0:10:57	32	18,7	27	38	150
0:10:58	32	18,7	27	38	150
0:10:59	32	18,8	27	39	150
0:11:00	32	18,8	27	39	150
0:11:01	32	18,8	27	39	150
0:11:02	32	18,8	27	39	150
0:11:03	32	18,8	27	39	150
0:11:04	32	18,8	27	39	150
0:11:05	32	18,8	27	39	150
0:11:06	32	18,9	27	39	150
0:11:07	32	18,9	27	39	150
0:11:08	32	18,9	27	39	150
0:11:09	32	18,9	27	39	150
0:11:10	32	18,9	27	39	150
0:11:11	32	18,9	27	39	150
0:11:12	32	18,9	27	39	150
0:11:13	32	19,0	27	39	150
0:11:14	32	19,0	27	39	150
0:11:15	32	19,0	27	39	150
0:11:16	32	19,0	27	39	150
0:11:17	32	19,0	27	39	150
0:11:18	32	19,0	27	39	150
0:11:19	32	19,1	27	39	150
0:11:20	32	19,1	27	39	150
0:11:21	32	19,1	27	39	150
0:11:22	33	19,1	27	39	150
0:11:23	33	19,1	27	39	150
0:11:24	33	19,1	27	39	150
0:11:25	33	19,2	27	39	150
0:11:26	33	19,2	27	39	150
0:11:27	33	19,2	27	39	150
0:11:28	33	19,2	27	39	150
0:11:29	33	19,2	27	39	150
0:11:30	33	19,2	27	39	150
0:11:31	33	19,2	27	39	150
0:11:32	33	19,3	27	39	150
0:11:33	33	19,3	27	39	150
0:11:34	33	19,3	27	39	150
0:11:35	33	19,3	27	39	150
0:11:36	33	19,3	27	39	150
0:11:37	33	19,3	27	39	150
0:11:38	33	19,3	27	39	150
0:11:39	33	19,3	27	39	150
0:11:40	33	19,4	27	39	150
0:11:41	33	19,4	27	39	150
0:11:42	33	19,4	27	39	150
0:11:43	33	19,4	27	40	150
0:11:44	33	19,4	27	39	150
0:11:45	33	19,4	27	40	150
0:11:46	33	19,4	27	39	150
0:11:47	33	19,4	27	39	150
0:11:48	33	19,5	27	39	150
0:11:49	33	19,5	28	40	150
0:11:50	33	19,5	28	39	150
0:11:51	33	19,5	28	40	150
0:11:52	33	19,5	28	40	150
0:11:53	33	19,5	28	40	150
0:11:54	33	19,5	28	39	150
0:11:55	33	19,5	28	40	150
0:11:56	33	19,5	28	40	150
0:11:57	33	19,6	28	40	150
0:11:58	33	19,6	28	40	150
0:11:59	33	19,6	28	40	150
0:12:00	33	19,6	28	40	150
0:12:01	33	19,6	28	40	150
0:12:02	33	19,6	28	40	150
0:12:03	33	19,6	28	39	150
0:12:04	33	19,6	28	40	150
0:12:05	33	19,6	28	40	150
0:12:06	33	19,6	28	40	150
0:12:07	33	19,7	28	40	150
0:12:08	33	19,7	28	40	150
0:12:09	33	19,7	28	40	150
0:12:10	33	19,7	28	40	150
0:12:11	33	19,7	28	40	150
0:12:12	34	19,7	28	40	150
0:12:13	34	19,7	28	40	150
0:12:14	34	19,7	28	40	150
0:12:15	34	19,8	28	40	150
0:12:16	34	19,8	28	40	150
0:12:17	34	19,8	28	40	150
0:12:18	34	19,8	28	40	150
0:12:19	34	19,8	28	40	150
0:12:20	34	19,8	28	40	150
0:12:21	34	19,8	28	40	150
0:12:22	34	19,8	28	40	150
0:12:23	34	19,8	28	40	150
0:12:24	34	19,8	28	40	150
0:12:25	34	19,9	28	40	150
0:12:26	34	19,9	28	40	150
0:12:27	34	19,9	28	40	150
0:12:28	34	19,9	28	40	150
0:12:29	34	19,9	28	40	150
0:12:30	34	19,9	28	40	150
0:12:31	34	19,9	28	40	150
0:12:32	34	19,9	28	40	150
0:12:33	34	19,9	28	40	150
0:12:34	34	19,9	28	40	150
0:12:35	34	20,0	28	40	150
0:12:36	34	20,0	28	40	150
0:12:37	34	20,0	28	40	150
0:12:38	34	20,0	28	40	150
0:12:39	34	20,0	28	40	150
0:12:40	34	20,0	28	40	150
0:12:41	34	20,0	28	40	150
0:12:42	34	20,0	28	40	150
0:12:43	34	20,1	28	40	150
0:12:44					
0:12:45	34	20,1	28	40	150
0:12:46	34	20,2	28	40	150
0:12:47	34	20,4	28	40	150
0:12:48	34	20,5	28	40	150
0:12:49	34	20,5	28	40	150
0:12:50	34	20,5	28	40	150
0:12:51	34	20,5	28	40	150
0:12:52	34	20,6	28	40	150
0:12:53	34	20,6	28	40	150
0:12:54	34	20,6	28	40	150
0:12:55	34	20,6	28	40	150
0:12:56	34	20,6	28	40	150
0:12:57	34	20,6	28	41	150
0:12:58	34	20,6	28	40	150
0:12:59	34	20,6	28	40	150
0:13:00	34	20,6	28	40	150
0:13:01	35	20,7	28	40	150
0:13:02	35	20,7	28	40	150
0:13:03	35	20,7	28	40	150
0:13:04	35	20,7	28	40	150
0:13:05	35	20,7	28	40	150
0:13:06	35	20,7	28	41	150
0:13:07	35	20,7	28	40	150
0:13:08	35	20,7	28	40	150
0:13:09	35	20,7	28	40	150
0:13:10	35	20,7	28	40	150
0:13:11	35	20,7	28	41	150
0:13:12	35	20,8	28	41	150
0:13:13	35	20,8	28	41	150
0:13:14	35	20,8	28	40	150
0:13:15	35	20,8	28	40	150
0:13:16	35	20,8	28	40	150
0:13:17	35	20,8	28	41	150
0:13:18	35	20,8	28	41	150
0:13:19	35	20,8	28	41	150
0:13:20	35	20,9	28	41	150
0:13:21	35	20,9	28	41	150
0:13:22	35	20,9	28	41	150
0:13:23	35	20,9	28	41	150
0:13:24	35	20,9	28	41	150
0:13:25	35	20,9	28	41	150
0:13:26	35	20,9	28	41	150
0:13:27	35	20,9	28	41	150
0:13:28	35	20,9	28	41	150
0:13:29	35	20,9	28	41	150
0:13:30	35	21,0	28	41	150
0:13:31	35	21,0	28	41	150
0:13:32	35	21,0	28	41	150
0:13:33	35	21,0	28	41	150
0:13:34	35	21,0	28	41	150
0:13:35	35	21,0	28	41	150
0:13:36	35	21,0	28	41	150
0:13:37	35	21,0	28	41	150
0:13:38	35	21,0	28	41	150
0:13:39	35	21,1	28	41	150
0:13:40	35	21,1	28	41	150
0:13:41	35	21,1	28	41	150
0:13:42	35	21,1	28	41	150
0:13:43	35	21,1	28	41	150
0:13:44	35	21,2	28	41	150
0:13:45	35	21,2	28	41	150
0:13:46	35	21,3	28	41	150
0:13:47	35	21,3	28	41	150
0:13:48	35	21,3	28	41	150
0:13:49	35	21,3	28	41	150
0:13:50	35	21,3	28	41	150
0:13:51	35	21,3	28	41	150
0:13:52	35	21,4	28	41	150
0:13:53	35	21,4	28	41	150
0:13:54	35	21,4	28	41	150
0:13:55	36	21,4	28	41	150
0:13:56	36	21,4	28	41	150
0:13:57	36	21,4	28	41	150
0:13:58	36	21,4	28	41	150
0:13:59	36	21,4	28	41	150
0:14:00	36	21,5	28	41	150
0:14:01	36	21,5	28	41	150
0:14:02	36	21,5	28	41	150
0:14:03	36	21,5	28	41	150
0:14:04	36	21,5	28	41	150
0:14:05	36	21,5	28	41	150
0:14:06	36	21,5	28	41	150
0:14:07	36	21,5	28	41	150
0:14:08	36	21,5	28	41	150
0:14:09	36	21,6	28	41	150
0:14:10	36	21,6	28	41	150
0:14:11	36	21,6	28	41	150
0:14:12	36	21,6	28	41	150
0:14:13	36	21,6	28	41	150
0:14:14	36	21,6	28	41	150
0:14:15	36	21,6	28	41	150
0:14:16	36	21,9	28	41	150
0:14:17	36	22,0	28	42	150
0:14:18	36	22,1	28	42	150
0:14:19	36	22,1	28	42	150
0:14:20	36	22,1	28	41	150
0:14:21	36	22,1	28	42	150
0:14:22	36	22,1	28	42	150
0:14:23	36	22,1	28	42	150
0:14:24	36	22,1	28	42	150
0:14:25	36	22,2	28	42	150
0:14:26	36	22,2	28	42	150
0:14:27	36	22,2	28	42	150
0:14:28	36	22,2	28	42	150
0:14:29	36	22,2	28	42	150
0:14:30	36	22,2	28	42	150
0:14:31	36	22,2	28	42	150
0:14:32	36	22,2	28	42	150
0:14:33	36	22,3	28	42	150
0:14:34	36	22,3	28	42	150
0:14:35	36	22,3	28	42	150
0:14:36	36	22,3	28	42	150
0:14:37	36	22,3	28	42	150
0:14:38	36	22,3	28	42	150
0:14:39	36	22,3	28	42	150
0:14:40	36	22,3	28	42	150
0:14:41	36	22,4	28	42	150
0:14:42	36	22,4	28	42	150
0:14:43	36	22,4	28	42	150
0:14:44	36	22,4	28	42	150
0:14:45	36	22,4	28	42	150
0:14:46	36	22,4	28	42	150
0:14:47	36	22,4	28	42	150
0:14:48	36	22,5	28	42	150
0:14:49	36	22,5	28	42	150
0:14:50	36	22,5	28	42	150
0:14:51	36	22,5	28	42	150
0:14:52	37	22,5	28	42	150
0:14:53	37	22,5	28	42	150
0:14:54	37	22,5	28	42	150
0:14:55	37	22,6	28	42	150
0:14:56	37	22,6	28	42	150
0:14:57	37	22,6	28	42	150
0:14:58	37	22,6	28	42	150
0:14:59	37	22,6	28	42	150
0:15:00	37	22,6	28	42	150
0:15:01	37	22,6	28	42	150
0:15:02	37	22,6	28	42	150
0:15:03	37	22,7	28	42	150
0:15:04	37	22,7	28	42	150
0:15:05	37	22,7	28	42	150
0:15:06	37	22,7	28	42	150
0:15:07	37	22,7	28	42	150
0:15:08	37	22,7	28	43	150
0:15:09	37	22,8	28	42	150
0:15:10	37	22,8	28	42	150
0:15:11	37	22,8	28	43	150
0:15:12	37	22,8	28	43	150
0:15:13	37	22,8	28	43	150
0:15:14	37	22,8	28	43	150
0:15:15	37	22,9	28	43	150
0:15:16	37	22,9	28	43	150
0:15:17	37	22,9	28	43	150
0:15:18	37	22,9	28	43	150
0:15:19	37	22,9	28	43	150
0:15:20	37	23,0	28	43	150
0:15:21	37	23,0	28	43	150
0:15:22	37	23,0	28	43	150
0:15:23	37	23,0	28	43	150
0:15:24	37	23,0	28	43	150
0:15:25	37	23,1	28	43	150
0:15:26	37	23,1	28	43	150
0:15:27	37	23,1	28	43	150
0:15:28	37	23,1	28	43	150
0:15:29	37	23,1	28	43	150
0:15:30	37	23,2	28	43	150
0:15:31	37	23,2	28	43	150
0:15:32	37	23,2	28	43	150
0:15:33	37	23,2	28	43	150
0:15:34	37	23,3	28	43	150
0:15:35	37	23,3	28	43	150
0:15:36	37	23,3	28	43	150
0:15:37	37	23,3	28	43	150
0:15:38	37	23,3	28	44	150
0:15:39	37	23,4	28	44	150
0:15:40	37	23,4	28	44	150
0:15:41	37	23,4	28	44	150
0:15:42	37	23,4	28	44	150
0:15:43	37	23,4	28	43	150
0:15:44	37	23,4	28	44	150
0:15:45	37	23,4	28	44	150
0:15:46	37	23,5	28	44	150
0:15:47	37	23,5	28	44	150
0:15:48	38	23,5	28	44	150
0:15:49	38	23,5	28	44	150
0:15:50	38	23,5	28	44	150
0:15:51	38	23,5	28	44	150
0:15:52	38	23,5	28	44	150
0:15:53	38	23,6	28	44	150
0:15:54	38	23,6	28	44	150
0:15:55	38	23,6	28	44	150
0:15:56	38	23,6	28	44	150
0:15:57	38	23,6	28	44	150
0:15:58	38	23,6	28	44	150
0:15:59	38	23,6	28	44	150
0:16:00	38	23,7	28	44	150
0:16:01	38	23,7	28	44	150
0:16:02	38	23,7	28	44	150
0:16:03	38	23,7	28	44	150
0:16:04	38	23,7	28	44	150
0:16:05	38	23,7	28	44	150
0:16:06	38	23,7	28	44	150
0:16:07	38	23,7	28	44	150
0:16:08	38	23,8	28	44	150
0:16:09	38	23,8	28	44	150
0:16:10	38	23,8	28	44	150
0:16:11	38	23,8	28	44	150
0:16:12	38	23,8	28	44	150
0:16:13	38	23,8	28	44	150
0:16:14	38	23,8	28	44	150
0:16:15	38	23,8	28	44	150
0:16:16	38	23,9	28	44	150
0:16:17	38	23,9	28	44	150
0:16:18	38	23,9	28	44	150
0:16:19	38	23,9	28	44	150
0:16:20	38	23,9	28	44	150
0:16:21	38	23,9	28	44	150
0:16:22	38	23,9	28	44	150
0:16:23	38	23,9	28	44	150
0:16:24	38	24,0	28	44	150
0:16:25	38	24,0	28	44	150
0:16:26	38	24,0	28	44	150
0:16:27	38	24,0	28	44	150
0:16:28	38	24,0	28	44	150
0:16:29	38	24,0	28	44	150
0:16:30	38	24,0	28	44	150
0:16:31	38	24,0	28	44	150
0:16:32	38	24,0	28	44	150
0:16:33	38	24,1	28	44	150
0:16:34	38	24,1	28	44	150
0:16:35	38	24,1	28	44	150
0:16:36	38	24,1	28	44	150
0:16:37	38	24,1	28	44	150
0:16:38	38	24,2	28	44	150
0:16:39	38	24,2	28	44	150
0:16:40	38	24,3	28	44	150
0:16:41	39	24,3	28	44	150
0:16:42	39	24,3	29	44	150
0:16:43	39	24,3	28	44	150
0:16:44	39	24,3	28	45	150
0:16:45	39	24,4	28	45	150
0:16:46	39	24,4	28	44	150
0:16:47	39	24,4	28	45	150
0:16:48	39	24,4	28	45	150
0:16:49	39	24,4	28	45	150
0:16:50	39	24,4	28	45	150
0:16:51	39	24,4	28	45	150
0:16:52	39	24,4	28	45	150
0:16:53	39	24,4	28	45	150
0:16:54	39	24,5	28	45	150
0:16:55	39	24,5	28	45	150
0:16:56	39	24,5	28	45	150
0:16:57	39	24,5	28	45	150
0:16:58	39	24,5	28	45	150
0:16:59	39	24,5	28	45	150
0:17:00	39	24,5	28	45	150
0:17:01	39	24,5	28	45	150
0:17:02	39	24,6	28	45	150
0:17:03	39	24,6	28	45	150
0:17:04	39	24,6	28	45	150
0:17:05	39	24,6	28	45	150
0:17:06	39	24,6	28	45	150
0:17:07	39	24,6	28	45	150
0:17:08	39	24,6	28	45	150
0:17:09	39	24,6	28	45	150
0:17:10	39	24,7	28	45	150
0:17:11	39	24,7	28	45	150
0:17:12	39	24,7	28	45	150
0:17:13	39	24,7	28	45	150
0:17:14	39	24,7	28	45	150
0:17:15	39	24,7	28	45	150
0:17:16	39	24,9	28	45	150
0:17:17	39	25,1	28	45	150
0:17:18	39	25,2	28	45	150
0:17:19	39	25,3	28	45	150
0:17:20	39	25,3	28	45	150
0:17:21	39	25,3	28	45	150
0:17:22	39	25,3	28	45	150
0:17:23	39	25,3	28	45	150
0:17:24	39	25,3	28	45	150
0:17:25	39	25,3	28	45	150
0:17:26	39	25,4	28	45	150
0:17:27	39	25,4	28	45	150
0:17:28	39	25,4	28	45	150
0:17:29	39	25,4	28	45	150
0:17:30	39	25,4	28	45	150
0:17:31	39	25,4	28	45	150
0:17:32	39	25,4	28	45	150
0:17:33	39	25,4	28	45	150
0:17:34	39	25,5	28	46	150
0:17:35	40	25,5	28	45	150
0:17:36	39	25,5	28	45	150
0:17:37	40	25,5	28	45	150
0:17:38	40	25,5	28	45	150
0:17:39	40	25,5	28	45	150
0:17:40	40	25,5	28	45	150
0:17:41	40	25,6	28	46	150
0:17:42	40	25,6	28	45	150
0:17:43	40	25,6	28	45	150
0:17:44	40	25,6	28	45	150
0:17:45	40	25,6	28	46	150
0:17:46	40	25,6	28	45	150
0:17:47	40	25,6	28	46	150
0:17:48	40	25,7	28	45	150
0:17:49	40	25,7	28	46	150
0:17:50	40	25,7	28	46	150
0:17:51	40	25,7	28	46	150
0:17:52	40	25,7	28	46	150
0:17:53	40	25,7	28	46	150
0:17:54	40	25,7	28	46	150
0:17:55	40	25,7	28	46	150
0:17:56	40	25,8	28	46	150
0:17:57	40	25,8	28	46	150
0:17:58	40	25,8	28	46	150
0:17:59	40	25,8	28	46	150
0:18:00	40	25,8	28	46	150
0:18:01	40	25,8	28	46	150
0:18:02	40	25,9	28	46	150
0:18:03	40	25,9	28	46	150
0:18:04	40	25,9	28	46	150
0:18:05	40	25,9	28	46	150
0:18:06	40	25,9	28	46	150
0:18:07	40	26,0	28	46	150
0:18:08	40	26,0	28	46	150
0:18:09	40	26,0	28	46	150
0:18:10	40	26,0	28	46	150
0:18:11	40	26,0	28	46	150
0:18:12	40	26,0	28	46	150
0:18:13	40	26,1	28	46	150
0:18:14	40	26,1	28	46	150
0:18:15	40	26,1	28	46	150
0:18:16	40	26,1	28	46	150
0:18:17	40	26,1	28	46	150
0:18:18	40	26,1	28	47	150
0:18:19	40	26,2	28	47	150
0:18:20	40	26,2	28	47	150
0:18:21	40	26,2	28	47	150
0:18:22	40	26,2	28	47	150
0:18:23	40	26,2	28	47	150
0:18:24	40	26,2	28	47	150
0:18:25	40	26,3	28	47	150
0:18:26	40	26,3	28	47	150
0:18:27	40	26,3	28	47	150
0:18:28	40	26,3	28	47	150
0:18:29	40	26,3	28	47	150
0:18:30	40	26,4	28	47	150
0:18:31	40	26,4	28	47	150
0:18:32	40	26,4	28	47	150
0:18:33	40	26,4	28	47	150
0:18:34	40	26,4	28	47	150
0:18:35	40	26,4	28	47	150
0:18:36	41	26,5	28	47	150
0:18:37	41	26,5	28	47	150
0:18:38	41	26,5	28	47	150
0:18:39	41	26,5	28	47	150
0:18:40	41	26,5	28	47	150
0:18:41	41	26,6	28	47	150
0:18:42	41	26,6	28	47	150
0:18:43	41	26,6	28	47	150
0:18:44	41	26,6	28	47	150
0:18:45	41	26,6	28	47	150
0:18:46	41	26,6	28	47	150
0:18:47	41	26,7	28	47	150
0:18:48	41	26,7	28	47	150
0:18:49	41	26,7	28	47	150
0:18:50	41	26,7	28	47	150
0:18:51	41	26,7	28	47	150
0:18:52	41	26,7	28	47	150
0:18:53	41	26,8	28	47	150
0:18:54	41	26,8	28	47	150
0:18:55	41	26,8	28	48	150
0:18:56	41	26,8	28	48	150
0:18:57	41	26,8	28	47	150
0:18:58	41	26,8	28	48	150
0:18:59	41	26,9	28	48	150
0:19:00	41	26,9	28	48	150
0:19:01	41	26,9	28	48	150
0:19:02	41	26,9	28	48	150
0:19:03	41	26,9	28	47	150
0:19:04	41	27,0	28	48	150
0:19:05	41	27,0	28	48	150
0:19:06	41	27,0	28	48	150
0:19:07	41	27,0	28	48	150
0:19:08	41	27,0	28	48	150
0:19:09	41	27,0	28	48	150
0:19:10	41	27,1	28	48	150
0:19:11	41	27,1	28	48	150
0:19:12	41	27,1	28	48	150
0:19:13	41	27,1	28	48	150
0:19:14	41	27,1	28	48	150
0:19:15	41	27,2	28	48	150
0:19:16	41	27,2	28	48	150
0:19:17	41	27,2	28	48	150
0:19:18	41	27,2	28	48	150
0:19:19	41	27,2	28	48	150
0:19:20	41	27,3	28	48	150
0:19:21	41	27,3	28	48	150
0:19:22	41	27,3	28	48	150
0:19:23	41	27,3	28	48	150
0:19:24	41	27,3	28	48	150
0:19:25	41	27,3	28	48	150
0:19:26	41	27,4	28	48	150
0:19:27	41	27,4	28	48	150
0:19:28	41	27,4	28	48	150
0:19:29	41	27,4	28	48	150
0:19:30	41	27,4	28	48	150
0:19:31	41	27,5	28	48	150
0:19:32	41	27,5	28	48	150
0:19:33	42	27,5	28	49	150
0:19:34	41	27,5	28	48	150
0:19:35	42	27,5	28	48	150
0:19:36	42	27,6	28	48	150
0:19:37	42	27,6	28	49	150
0:19:38	42	27,6	28	48	150
0:19:39	42	27,6	28	48	150
0:19:40	42	27,6	28	49	150
0:19:41	42	27,6	28	48	150
0:19:42	42	27,6	28	49	150
0:19:43	42	27,7	28	49	150
0:19:44	42	27,7	28	49	150
0:19:45	42	27,7	28	49	150
0:19:46	42	27,7	28	49	150
0:19:47	42	27,7	28	49	150
0:19:48	42	27,7	28	49	150
0:19:49	42	27,8	28	49	150
0:19:50	42	27,8	28	49	150
0:19:51	42	27,8	28	49	150
0:19:52	42	27,8	28	49	150
0:19:53	42	27,8	28	49	150
0:19:54	42	27,8	29	49	150
0:19:55	42	27,9	29	49	150
0:19:56	42	27,9	29	49	150
0:19:57	42	27,9	29	49	150
0:19:58	42	27,9	29	49	150
0:19:59	42	27,9	29	49	150
0:20:00	42	27,9	29	49	150
0:20:01	42	28,0	29	49	150
0:20:02	42	28,0	29	49	150
0:20:03	42	28,0	29	49	150
0:20:04	42	28,0	29	49	150
0:20:05	42	28,0	29	49	150
0:20:06	42	28,0	29	49	150
0:20:07	42	28,0	29	49	150
0:20:08	42	28,1	29	49	150
0:20:09	42	28,1	29	49	150
0:20:10	42	28,1	29	49	150
0:20:11	42	28,1	29	49	150
0:20:12	42	28,1	29	49	150
0:20:13	42	28,1	29	49	150
0:20:14	42	28,1	29	49	150
0:20:15	42	28,1	29	49	150
0:20:16	42	28,2	29	49	150
0:20:17	42	28,2	29	49	150
0:20:18	42	28,2	29	49	150
0:20:19	42	28,2	29	49	150
0:20:20	42	28,2	29	49	150
0:20:21	42	28,2	29	49	150
0:20:22	42	28,2	29	50	150
0:20:23	43	28,3	29	50	150
0:20:24	42	28,3	29	50	150
0:20:25	43	28,3	29	50	150
0:20:26	43	28,3	29	50	150
0:20:27	43	28,3	29	50	150
0:20:28	43	28,3	29	50	150
0:20:29	43	28,3	29	50	150
0:20:30	43	28,3	29	50	150
0:20:31	43	28,3	29	50	150
0:20:32	43	28,4	29	50	150
0:20:33	43	28,4	29	50	150
0:20:34	43	28,4	29	50	150
0:20:35	43	28,4	29	50	150
0:20:36	43	28,4	29	50	150
0:20:37	43	28,4	29	49	150
0:20:38	43	28,4	29	49	150
0:20:39	43	28,4	29	49	150
0:20:40	43	28,4	29	49	150
0:20:41	43	28,4	29	50	150
0:20:42	43	28,5	29	49	150
0:20:43	43	28,5	29	50	150
0:20:44	43	28,5	29	50	150
0:20:45	43	28,5	29	50	150
0:20:46	43	28,5	29	50	150
0:20:47	43	28,5	29	50	150
0:20:48	43	28,5	29	50	150
0:20:49	43	28,5	29	50	150
0:20:50	43	28,5	29	50	150
0:20:51	43	28,5	29	50	150
0:20:52	43	28,6	29	50	150
0:20:53	43	28,6	29	50	150
0:20:54	43	28,6	29	50	150
0:20:55	43	28,6	29	50	150
0:20:56	43	28,6	29	50	150
0:20:57	43	28,6	29	49	150
0:20:58	43	28,6	29	49	150
0:20:59	43	28,6	29	50	150
0:21:00	43	28,6	29	50	150
0:21:01	43	28,6	29	50	150
0:21:02	43	28,7	29	50	150
0:21:03	43	28,7	29	50	150
0:21:04	43	28,7	29	50	150
0:21:05	43	28,7	29	50	150
0:21:06	43	28,8	29	50	150
0:21:07	43	28,8	29	50	150
0:21:08	43	28,8	29	50	150
0:21:09	43	28,8	29	50	150
0:21:10	43	28,8	29	50	150
0:21:11	43	28,8	29	50	150
0:21:12	43	28,8	29	50	150
0:21:13	43	28,8	29	50	150
0:21:14	44	28,9	29	50	150
0:21:15	44	28,9	29	50	150
0:21:16	44	29,1	29	50	150
0:21:17	44	29,2	29	50	150
0:21:18	44	29,3	29	50	150
0:21:19	44	29,3	29	50	150
0:21:20	44	29,3	29	50	150
0:21:21	44	29,3	29	50	150
0:21:22	44	29,3	29	50	150
0:21:23	44	29,3	29	50	150
0:21:24	44	29,4	29	50	150
0:21:25	44	29,4	29	50	150
0:21:26	44	29,4	29	50	150
0:21:27	44	29,4	29	50	150
0:21:28	44	29,4	29	50	150
0:21:29	44	29,4	29	50	150
0:21:30	44	29,4	29	50	150
0:21:31	44	29,4	28	50	150
0:21:32	44	29,4	28	50	150
0:21:33	44	29,5	28	50	150
0:21:34	44	29,5	28	50	150
0:21:35	44	29,5	28	50	150
0:21:36	44	29,5	28	50	150
0:21:37	44	29,5	28	50	150
0:21:38	44	29,5	28	50	150
0:21:39	44	29,5	28	50	150
0:21:40	44	29,5	28	50	150
0:21:41	44	29,5	28	50	150
0:21:42	44	29,6	28	50	150
0:21:43	44	29,6	28	50	150
0:21:44	44	29,6	28	50	150
0:21:45	44	29,6	28	50	150
0:21:46	44	29,6	28	50	150
0:21:47	44	29,6	28	50	150
0:21:48	44	29,6	28	50	150
0:21:49	44	29,7	28	50	150
0:21:50	44	29,7	29	50	150
0:21:51	44	29,7	29	50	150
0:21:52	44	29,7	29	50	150
0:21:53	44	29,7	29	50	150
0:21:54	44	29,7	29	50	150
0:21:55	44	29,7	29	50	150
0:21:56	44	29,7	29	50	150
0:21:57	44	29,8	29	50	150
0:21:58	44	29,8	29	50	150
0:21:59	44	29,8	29	50	150
0:22:00	44	29,8	29	50	150
0:22:01	44	29,8	29	50	150
0:22:02	44	29,8	29	50	150
0:22:03	44	29,8	29	50	150
0:22:04	44	29,8	29	50	150
0:22:05	44	29,8	29	50	150
0:22:06	45	29,9	29	50	150
0:22:07	45	29,9	29	50	150
0:22:08	45	29,9	29	50	150
0:22:09	45	29,9	29	50	150
0:22:10	45	29,9	29	51	150
0:22:11	45	29,9	29	51	150
0:22:12	45	29,9	29	51	150
0:22:13	45	29,9	29	51	150
0:22:14	45	30,0	29	51	150
0:22:15	45	30,0	29	51	150
0:22:16	45	30,0	29	51	150
0:22:17	45	30,0	29	51	150
0:22:18	45	30,0	29	51	150
0:22:19	45	30,0	29	51	150
0:22:20	45	30,0	29	51	150
0:22:21	45	30,0	29	51	150
0:22:22	45	30,0	29	51	150
0:22:23	45	30,1	29	51	150
0:22:24	45	30,1	29	51	150
0:22:25	45	30,2	29	51	150
0:22:26	45	30,2	29	51	150
0:22:27	45	30,3	29	51	150
0:22:28	45	30,3	29	51	150
0:22:29	45	30,3	29	51	150
0:22:30	45	30,3	29	51	150
0:22:31	45	30,3	29	51	150
0:22:32	45	30,3	29	51	150
0:22:33	45	30,3	29	51	150
0:22:34	45	30,3	29	51	150
0:22:35	45	30,4	29	51	150
0:22:36	45	30,4	29	51	150
0:22:37	45	30,4	29	51	150
0:22:38	45	30,4	29	51	150
0:22:39	45	30,4	29	51	150
0:22:40	45	30,4	29	51	150
0:22:41	45	30,4	29	51	150
0:22:42	45	30,4	29	51	150
0:22:43	45	30,4	29	51	150
0:22:44	45	30,5	29	51	150
0:22:45	45	30,5	29	51	150
0:22:46	45	30,5	29	51	150
0:22:47	45	30,5	29	51	150
0:22:48	45	30,5	29	51	150
0:22:49	45	30,5	29	51	150
0:22:50	45	30,5	29	51	150
0:22:51	45	30,5	29	51	150
0:22:52	45	30,6	29	51	150
0:22:53	45	30,6	29	51	150
0:22:54	45	30,6	29	51	150
0:22:55	45	30,6	29	51	150
0:22:56	45	30,8	29	51	150
0:22:57	45	30,9	29	51	150
0:22:58	45	31,0	29	51	150
0:22:59	45	31,0	29	51	150
0:23:00	46	31,0	29	51	150
0:23:01					
0:23:02	45	31,1	29	51	150
0:23:03	46	31,1	29	51	150
0:23:04	46	31,1	29	51	150
0:23:05	46	31,1	29	51	150
0:23:06	46	31,1	29	51	150
0:23:07	46	31,1	29	51	150
0:23:08	46	31,2	29	51	150
0:23:09	46	31,2	29	51	150
0:23:10	46	31,2	29	51	150
0:23:11	46	31,2	29	51	150
0:23:12	46	31,2	29	51	150
0:23:13	46	31,2	29	51	150
0:23:14	46	31,2	29	52	150
0:23:15	46	31,2	29	51	150
0:23:16	46	31,3	29	52	150
0:23:17	46	31,3	29	52	150
0:23:18	46	31,3	29	52	150
0:23:19	46	31,3	29	52	150
0:23:20	46	31,3	29	52	150
0:23:21	46	31,3	29	52	150
0:23:22	46	31,3	29	52	150
0:23:23	46	31,4	29	52	150
0:23:24	46	31,4	29	52	150
0:23:25	46	31,4	29	52	150
0:23:26	46	31,4	29	52	150
0:23:27	46	31,4	29	52	150
0:23:28	46	31,4	29	52	150
0:23:29	46	31,4	29	52	150
0:23:30	46	31,5	29	52	150
0:23:31	46	31,5	29	52	150
0:23:32	46	31,5	29	52	150
0:23:33	46	31,5	29	52	150
0:23:34	46	31,5	29	52	150
0:23:35	46	31,5	29	52	150
0:23:36	46	31,6	29	52	150
0:23:37	46	31,6	29	52	150
0:23:38	46	31,6	29	52	150
0:23:39	46	31,6	29	52	150
0:23:40	46	31,6	29	52	150
0:23:41	46	31,6	29	52	150
0:23:42	46	31,6	29	52	150
0:23:43	46	31,7	29	52	150
0:23:44	46	31,7	29	52	150
0:23:45	46	31,7	29	52	150
0:23:46	46	31,7	28	52	150
0:23:47	46	31,7	28	52	150
0:23:48	46	31,7	28	52	150
0:23:49	46	31,8	28	52	150
0:23:50	46	31,8	28	52	150
0:23:51	46	31,8	28	52	150
0:23:52	46	31,8	28	52	150
0:23:53	46	31,8	28	52	150
0:23:54	46	31,8	28	52	150
0:23:55	46	31,8	28	52	150
0:23:56	46	31,9	28	52	150
0:23:57	46	31,9	28	53	150
0:23:58	47	31,9	28	52	150
0:23:59	47	31,9	28	53	150
0:24:00	47	31,9	28	52	150
0:24:01	47	31,9	28	52	150
0:24:02	47	31,9	28	52	150
0:24:03	47	32,0	28	53	150
0:24:04	47	32,0	28	53	150
0:24:05	47	32,0	28	53	150
0:24:06	47	32,0	28	53	150
0:24:07	47	32,0	28	53	150
0:24:08	47	32,0	28	53	150
0:24:09	47	32,0	28	53	150
0:24:10	47	32,1	28	53	150
0:24:11	47	32,1	28	53	150
0:24:12	47	32,1	28	53	150
0:24:13	47	32,1	28	53	150
0:24:14	47	32,1	28	53	150
0:24:15	47	32,1	28	53	150
0:24:16	47	32,2	28	53	150
0:24:17	47	32,2	28	53	150
0:24:18	47	32,2	28	53	150
0:24:19	47	32,2	28	53	150
0:24:20	47	32,2	28	53	150
0:24:21	47	32,2	28	53	150
0:24:22	47	32,2	28	53	150
0:24:23	47	32,3	28	53	150
0:24:24	47	32,3	28	53	150
0:24:25	47	32,3	28	53	150
0:24:26	47	32,3	28	53	150
0:24:27	47	32,3	28	53	150
0:24:28	47	32,4	27	53	150
0:24:29	47	32,4	27	53	150
0:24:30	47	32,4	27	53	150
0:24:31	47	32,4	27	53	150
0:24:32					
0:24:33	47	32,4	27	53	150
0:24:34	47	32,5	27	54	150
0:24:35	47	32,5	27	53	150
0:24:36	47	32,5	27	54	150
0:24:37	47	32,5	27	53	150
0:24:38	47	32,5	27	54	150
0:24:39	47	32,5	27	54	150
0:24:40	47	32,6	27	54	150
0:24:41	47	32,6	27	54	150
0:24:42	47	32,6	27	53	150
0:24:43	47	32,6	27	53	150
0:24:44	47	32,6	27	54	150
0:24:45	47	32,6	27	54	150
0:24:46	47	32,6	27	54	150
0:24:47	47	32,7	27	54	150
0:24:48	47	32,7	27	54	150
0:24:49	47	32,7	27	54	150
0:24:50	47	32,7	27	54	150
0:24:51	47	32,7	27	54	150
0:24:52	47	32,7	27	54	150
0:24:53	47	32,8	27	54	150
0:24:54	47	32,8	27	54	150
0:24:55	47	32,8	27	54	150
0:24:56	47	32,8	27	54	150
0:24:57	47	32,8	27	54	150
0:24:58	48	32,8	27	54	150
0:24:59	48	32,9	27	54	150
0:25:00	48	32,9	27	54	150
