Repository: ProgWizer/parser

File: project-root/data/Data Acquisition/Data Acquisition/2021 year (353)/21-293.txt (part 1 of 3)
--Test Summary--
Full Path and File Name	
Instrument Name	SGSA/UCA
Instrument Type	Model 5265 SGSA/UCA
Instrument Serial Number	
Test Start Date	06.12.2021
Test Start Time	15:03:25
Test Stop Date	07.12.2021
Test Stop Time	15:08:47
Test Length	24:05:22
Final Sample Time Offset	24:05:00
Controller Schedule Name	
Sampling Period	30 seconds
Comments	
Information	WellID	
Information	Customer	
Information	EngName	
Information	CementClass	
Information	CementMfr	
Information	Additives	1500
Information	Density	
Information	BHCT	5
Information	BHST	5
Information	FluidLoss	
Information	JobType	
Calculated Value	CS_50	5:38:00
Calculated Value	CS_500	12:41:00
Calculated Value	SGS_Initial	3:25:00
Calculated Value	SGS_Final	5:22:30
Calculated Value	CS_Time8h	2,89 MPa
Calculated Value	CS_Time12h	3,40 MPa
Calculated Value	CS_Time24h	3,96 MPa
Calculated Value	CS_Time48h	N/A
Calculated Value	Time_SGS_100lb/100ft2	3:37:00
Calculated Value	Time_SGS_500lb/100ft2	4:38:30
Calculated Curve	Compressive Strength	Compressive strength type A (less than 14 lb/gal)
Calculated Curve	Static Gel Strength	Static gel strength
Initial Temperature (°C)	16 °C
Final Temperature (°C)	6 °C
Initial Pressure (psi)	1831 psi
Final Pressure (psi)	107 psi
Initial Transit Time (microsec/in)	ERROR
Final Transit Time (microsec/in)	11,88 microsec/in
Initial Gel Value	4184
Final Gel Value	4891
Initial Compressive Strength (MPa)	N/A
Final Compressive Strength (MPa)	3,95 MPa
Initial Static Gel Strength (lb/100ft2)	8,4 lb/100ft2
Final Static Gel Strength (lb/100ft2)	ERROR
--Data--
Time (HH:MM:SS)	Temperature (°C)	Pressure (psi)	Transit Time (microsec/in)	Gel Value	Compressive Strength (MPa)	Static Gel Strength (lb/100ft2)
0:00:00	16	1831		4184		8,4
0:00:30	16	2014	15,33	4260	0,00	8,5
0:01:00	16	1859	15,55	4278	0,00	8,7
0:01:30	15	1791	15,78	4254	0,00	8,9
0:02:00	15	2033	15,78	4252	0,00	9,1
0:02:30	15	1978	15,76	4241	0,00	9,3
0:03:00	16	1952	15,75	4204	0,00	9,5
0:03:30	16	1937	15,75	4182	0,00	9,6
0:04:00	16	1926	15,76	4175	0,00	9,8
0:04:30	15	1914	15,78	4174	0,00	10,0
0:05:00	15	1903	15,79	4167	0,00	10,2
0:05:30	15	1890	15,80	4151	0,00	10,4
0:06:00	14	1878	15,79	4150	0,00	10,5
0:06:30	14	1865	15,80	4123	0,00	10,7
0:07:00	13	1852	15,82	4141	0,00	10,9
0:07:30	13	1839	15,82	4146	0,00	11,1
0:08:00	13	1828	15,84	4125	0,00	11,3
0:08:30	12	1815	15,86	4119	0,00	11,5
0:09:00	12	1803	15,87	4107	0,00	11,6
0:09:30	11	1791	15,87	4123	0,00	11,8
0:10:00	11	1780	15,87	4100	0,00	12,0
0:10:30	11	1769	15,87	4112	0,00	12,2
0:11:00	10	1758	15,89	4099	0,00	12,4
0:11:30	10	1747	15,91	4105	0,00	12,6
0:12:00	10	1732	15,93	4083	0,00	12,7
0:12:30	9	1717	15,93	4077	0,00	12,9
0:13:00	9	1703	15,94	4062	0,00	13,1
0:13:30	9	1690	15,93	4051	0,00	13,3
0:14:00	8	1677	15,93	4058	0,00	13,5
0:14:30	8	1665	15,95	4047	0,00	13,7
0:15:00	8	1653	15,99	4044	0,00	13,8
0:15:30	7	1642	16,01	4058	0,00	14,0
0:16:00	7	1631	16,00	4032	0,00	14,2
0:16:30	7	1620	16,02	4031	0,00	14,4
0:17:00	7	1610	16,03	4033	0,00	14,6
0:17:30	6	1601	16,04	4026	0,00	14,8
0:18:00	6	1592	16,07	4030	0,00	14,9
0:18:30	6	1583	16,06	4022	0,00	15,1
0:19:00	6	1575	16,07	4009	0,00	15,3
0:19:30	6	1567	16,09	4019	0,00	15,5
0:20:00	5	1560	16,13	4011	0,00	15,7
0:20:30	5	1552	16,13	3994	0,00	15,9
0:21:00	5	1544	16,13	4000	0,00	16,0
0:21:30	5	1535	16,16	3997	0,00	16,2
0:22:00	5	1526	16,16	4000	0,00	16,4
0:22:30	5	1518	16,18	4012	0,00	16,6
0:23:00	5	1510	16,18	3987	0,00	16,8
0:23:30	4	1504	16,21	4011	0,00	17,0
0:24:00	4	1500	16,22	3993	0,00	17,1
0:24:30	4	1495	16,25	3984	0,00	17,3
0:25:00	4	1492	16,26	3982	0,00	17,5
0:25:30	4	1488	16,27	3993	0,00	17,7
0:26:00	4	1484	16,27	3986	0,00	17,9
0:26:30	4	1479	16,27	3982	0,00	18,0
0:27:00	4	1475	16,27	4001	0,00	18,2
0:27:30	4	1471	16,29	3987	0,00	18,4
0:28:00	4	1467	16,29	4001	0,00	18,6
0:28:30	4	1464	16,30	3984	0,00	18,8
0:29:00	4	1461	16,32	3981	0,00	19,0
0:29:30	4	1458	16,33	3994	0,00	19,1
0:30:00	4	1455	16,33	3974	0,00	19,3
0:30:30	4	1453	16,35	3974	0,00	19,5
0:31:00	4	1451	16,35	4001	0,00	19,7
0:31:30	4	1448	16,36	3992	0,00	19,9
0:32:00	4	1446	16,37	3967	0,00	20,1
0:32:30	4	1443	16,37	3961	0,00	20,2
0:33:00	4	1441	16,37	3971	0,00	20,4
0:33:30	4	1439	16,39	3978	0,00	20,6
0:34:00	4	1436	16,38	3961	0,00	20,8
0:34:30	4	1434	16,38	3965	0,00	21,0
0:35:00	4	1432	16,38	3959	0,00	21,2
0:35:30	4	1430	16,38	3952	0,00	21,3
0:36:00	4	1428	16,40	3954	0,00	21,5
0:36:30	4	1427	16,41	3960	0,00	21,7
0:37:00	4	1425	16,41	3975	0,00	21,9
0:37:30	4	1425	16,41	3955	0,00	22,1
0:38:00	4	1424	16,40	3955	0,00	22,3
0:38:30	4	1423	16,42	3970	0,00	22,4
0:39:00	4	1421	16,42	3976	0,00	22,6
0:39:30	4	1420	16,42	3982	0,00	22,8
0:40:00	4	1418	16,41	3974	0,00	23,0
0:40:30	4	1416	16,40	3950	0,00	23,2
0:41:00	4	1414	16,41	3956	0,00	23,4
0:41:30	4	1413	16,42	3939	0,00	23,5
0:42:00	4	1411	16,42	3952	0,00	23,7
0:42:30	4	1410	16,42	3954	0,00	23,9
0:43:00	4	1409	16,42	3951	0,00	24,1
0:43:30	4	1408	16,41	3937	0,00	24,3
0:44:00	4	1406	16,42	3952	0,00	24,5
0:44:30	4	1405	16,43	3942	0,00	24,6
0:45:00	4	1403	16,42	3951	0,00	24,8
0:45:30	5	1402	16,42	3915	0,00	25,0
0:46:00	5	1400	16,41	3919	0,00	25,2
0:46:30	5	1399	16,41	3927	0,00	25,4
0:47:00	5	1398	16,42	3935	0,00	25,5
0:47:30	5	1397	16,41	3962	0,00	25,7
0:48:00	5	1396	16,43	3938	0,00	25,9
0:48:30	5	1394	16,42	3939	0,00	26,1
0:49:00	5	1393	16,41	3926	0,00	26,3
0:49:30	5	1391	16,42	3926	0,00	26,5
0:50:00	5	1390	16,41	3918	0,00	26,6
0:50:30	5	1389	16,40	3902	0,00	26,8
0:51:00	5	1387	16,42	3912	0,00	27,0
0:51:30	5	1386	16,41	3924	0,00	27,2
0:52:00	5	1385	16,42	3901	0,00	27,4
0:52:30	5	1384	16,42	3911	0,00	27,6
0:53:00	5	1383	16,41	3917	0,00	27,7
0:53:30	5	1382	16,41	3899	0,00	27,9
0:54:00	5	1380	16,42	3894	0,00	28,1
0:54:30	5	1378	16,43	3879	0,00	28,3
0:55:00	5	1377	16,42	3861	0,00	28,5
0:55:30	5	1376	16,42	3885	0,00	28,7
0:56:00	5	1374	16,41	3874	0,00	28,8
0:56:30	5	1373	16,40	3887	0,00	29,0
0:57:00	5	1372	16,41	3894	0,00	29,2
0:57:30	5	1371	16,42	3889	0,00	29,4
0:58:00	5	1370	16,43	3871	0,00	29,6
0:58:30	5	1368	16,42	3875	0,00	29,8
0:59:00	5	1367	16,42	3897	0,00	29,9
0:59:30	5	1366	16,43	3876	0,00	30,1
1:00:00	5	1364	16,43	3879	0,00	30,3
1:00:30	5	1362	16,42	3884	0,00	30,5
1:01:00	5	1361	16,41	3865	0,00	30,7
1:01:30	5	1360	16,42	3864	0,00	30,9
1:02:00	5	1359	16,41	3844	0,00	31,0
1:02:30	5	1357	16,41	3864	0,00	31,2
1:03:00	5	1356	16,40	3852	0,00	31,4
1:03:30	5	1354	16,42	3852	0,00	31,6
1:04:00	5	1353	16,42	3846	0,00	31,8
1:04:30	5	1351	16,43	3842	0,00	32,0
1:05:00	5	1350	16,42	3837	0,00	32,1
1:05:30	5	1348	16,42	3860	0,00	32,3
1:06:00	5	1347	16,44	3841	0,00	32,5
1:06:30	5	1346	16,42	3837	0,00	32,7
1:07:00	5	1344	16,41	3833	0,00	32,9
1:07:30	5	1343	16,42	3832	0,00	33,0
1:08:00	5	1342	16,43	3829	0,00	33,2
1:08:30	5	1340	16,43	3814	0,00	33,4
1:09:00	5	1339	16,42	3815	0,00	33,6
1:09:30	5	1337	16,41	3812	0,00	33,8
1:10:00	5	1335	16,43	3827	0,00	34,0
1:10:30	5	1334	16,42	3809	0,00	34,1
1:11:00	5	1332	16,42	3831	0,00	34,3
1:11:30	5	1331	16,41	3787	0,00	34,5
1:12:00	5	1330	16,39	3824	0,00	34,7
1:12:30	5	1328	16,38	3807	0,00	34,9
1:13:00	5	1327	16,39	3840	0,00	35,1
1:13:30	5	1325	16,41	3801	0,00	35,2
1:14:00	5	1323	16,40	3828	0,00	35,4
1:14:30	5	1322	16,41	3823	0,00	35,6
1:15:00	5	1320	16,41	3818	0,00	35,8
1:15:30	5	1319	16,39	3812	0,00	36,0
1:16:00	5	1317	16,38	3775	0,00	36,2
1:16:30	5	1316	16,40	3826	0,00	36,3
1:17:00	5	1314	16,41	3796	0,00	36,5
1:17:30	5	1313	16,40	3798	0,00	36,7
1:18:00	5	1311	16,41	3776	0,00	36,9
1:18:30	5	1310	16,41	3792	0,00	37,1
1:19:00	5	1308	16,41	3796	0,00	37,3
1:19:30	5	1306	16,42	3797	0,00	37,4
1:20:00	5	1305	16,42	3799	0,00	37,6
1:20:30	5	1303	16,42	3782	0,00	37,8
1:21:00	5	1302	16,41	3792	0,00	38,0
1:21:30	5	1300	16,39	3789	0,00	38,2
1:22:00	5	1298	16,41	3781	0,00	38,4
1:22:30	6	1296	16,39	3776	0,00	38,5
1:23:00	6	1295	16,39	3797	0,00	38,7
1:23:30	5	1293	16,42	3753	0,00	38,9
1:24:00	6	1291	16,41	3789	0,00	39,1
1:24:30	6	1290	16,42	3782	0,00	39,3
1:25:00	6	1288	16,42	3778	0,00	39,5
1:25:30	6	1286	16,42	3782	0,00	39,6
1:26:00	6	1284	16,42	3777	0,00	39,8
1:26:30	6	1282	16,41	3779	0,00	40,0
1:27:00	6	1281	16,39	3745	0,00	40,2
1:27:30	6	1280	16,39	3753	0,00	40,4
1:28:00	6	1278	16,41	3771	0,00	40,5
1:28:30	6	1276	16,42	3733	0,00	40,7
1:29:00	6	1274	16,41	3749	0,00	40,9
1:29:30	6	1272	16,42	3752	0,00	41,1
1:30:00	6	1271	16,43	3775	0,00	41,3
1:30:30	6	1269	16,42	3751	0,00	41,5
1:31:00	6	1268	16,43	3738	0,00	41,6
1:31:30	6	1266	16,41	3737	0,00	41,8
1:32:00	6	1264	16,43	3731	0,00	42,0
1:32:30	6	1262	16,43	3748	0,00	42,2
1:33:00	6	1260	16,45	3736	0,00	42,4
1:33:30	6	1258	16,44	3743	0,00	42,6
1:34:00	6	1257	16,44	3719	0,00	42,7
1:34:30	6	1255	16,43	3719	0,00	42,9
1:35:00	6	1253	16,40	3727	0,00	43,1
1:35:30	6	1251	16,41	3716	0,00	43,3
1:36:00	6	1250	16,39	3709	0,00	43,5
1:36:30	6	1248	16,42	3707	0,00	43,7
1:37:00	6	1246	16,43	3732	0,00	43,8
1:37:30	6	1244	16,42	3722	0,00	44,0
1:38:00	6	1242	16,42	3711	0,00	44,2
1:38:30	6	1240	16,41	3694	0,00	44,4
1:39:00	6	1238	16,42	3724	0,00	44,6
1:39:30	6	1236	16,42	3696	0,00	44,8
1:40:00	6	1234	16,43	3731	0,00	44,9
1:40:30	6	1233	16,44	3696	0,00	45,1
1:41:00	6	1231	16,43	3697	0,00	45,3
1:41:30	6	1230	16,43	3703	0,00	45,5
1:42:00	6	1228	16,44	3708	0,00	45,7
1:42:30	6	1226	16,41	3691	0,00	45,9
1:43:00	6	1224	16,39	3711	0,00	46,0
1:43:30	6	1222	16,40	3709	0,00	46,2
1:44:00	6	1220	16,42	3698	0,00	46,4
1:44:30	6	1217	16,42	3675	0,00	46,6
1:45:00	6	1216	16,42	3687	0,00	46,8
1:45:30	6	1213	16,41	3677	0,00	47,0
1:46:00	6	1211	16,42	3703	0,00	47,1
1:46:30	6	1210	16,43	3657	0,00	47,3
1:47:00	6	1208	16,43	3691	0,00	47,5
1:47:30	6	1207	16,41	3684	0,00	47,7
1:48:00	6	1205	16,42	3677	0,00	47,9
1:48:30	6	1204	16,40	3675	0,00	48,0
1:49:00	6	1202	16,44	3689	0,00	48,2
1:49:30	6	1199	16,43	3658	0,00	48,4
1:50:00	6	1197	16,42	3679	0,00	48,6
1:50:30	6	1195	16,42	3653	0,00	48,8
1:51:00	6	1192	16,42	3680	0,00	49,0
1:51:30	6	1190	16,43	3664	0,00	49,1
1:52:00	6	1188	16,43	3662	0,00	49,3
1:52:30	6	1186	16,42	3651	0,00	49,5
1:53:00	6	1185	16,43	3641	0,00	49,7
1:53:30	6	1183	16,42	3635	0,00	49,9
1:54:00	6	1181	16,42	3670	0,00	50,1
1:54:30	6	1178	16,44	3658	0,00	50,2
1:55:00	6	1176	16,43	3640	0,00	50,4
1:55:30	6	1174	16,44	3628	0,00	50,6
1:56:00	6	1172	16,43	3650	0,00	50,8
1:56:30	6	1170	16,45	3624	0,00	51,0
1:57:00	6	1169	16,44	3636	0,00	51,2
1:57:30	6	1166	16,41	3619	0,00	51,3
1:58:00	6	1165	16,43	3618	0,00	51,5
1:58:30	6	1163	16,44	3637	0,00	51,7
1:59:00	6	1160	16,43	3626	0,00	51,9
1:59:30	6	1158	16,44	3622	0,00	52,1
2:00:00	6	1156	16,43	3604	0,00	52,3
2:00:30	6	1154	16,43	3601	0,00	52,4
2:01:00	6	1151	16,44	3608	0,00	52,6
2:01:30	6	1150	16,43	3585	0,00	52,8
2:02:00	6	1148	16,44	3610	0,00	53,0
2:02:30	6	1146	16,44	3600	0,00	53,2
2:03:00	6	1144	16,44	3621	0,00	53,4
2:03:30	6	1142	16,45	3598	0,00	53,5
2:04:00	6	1139	16,44	3606	0,00	53,7
2:04:30	6	1137	16,45	3590	0,00	53,9
2:05:00	6	1135	16,44	3589	0,00	54,1
2:05:30	6	1133	16,45	3632	0,00	54,3
2:06:00	6	1131	16,45	3600	0,00	54,5
2:06:30	6	1129	16,46	3623	0,00	54,6
2:07:00	6	1127	16,46	3592	0,00	54,8
2:07:30	6	1125	16,47	3576	0,00	55,0
2:08:00	6	1122	16,46	3587	0,00	55,2
2:08:30	6	1120	16,46	3593	0,00	55,4
2:09:00	6	1118	16,45	3614	0,00	55,5
2:09:30	6	1116	16,46	3576	0,00	55,7
2:10:00	6	1114	16,44	3586	0,00	55,9
2:10:30	6	1112	16,46	3561	0,00	56,1
2:11:00	6	1110	16,46	3581	0,00	56,3
2:11:30	6	1108	16,47	3594	0,00	56,5
2:12:00	6	1106	16,46	3572	0,00	56,6
2:12:30	6	1104	16,48	3572	0,00	56,8
2:13:00	6	1101	16,45	3545	0,00	57,0
2:13:30	6	1099	16,47	3560	0,00	57,2
2:14:00	6	1097	16,46	3572	0,00	57,4
2:14:30	6	1095	16,48	3564	0,00	57,6
2:15:00	6	1093	16,48	3540	0,00	57,7
2:15:30	6	1091	16,45	3553	0,00	57,9
2:16:00	6	1088	16,46	3553	0,00	58,1
2:16:30	6	1086	16,46	3548	0,00	58,3
2:17:00	6	1084	16,46	3562	0,00	58,5
2:17:30	6	1082	16,46	3554	0,00	58,7
2:18:00	6	1079	16,47	3557	0,00	58,8
2:18:30	6	1077	16,49	3548	0,00	59,0
2:19:00	6	1075	16,48	3544	0,00	59,2
2:19:30	6	1074	16,46	3575	0,00	59,4
2:20:00	6	1072	16,45	3508	0,00	59,6
2:20:30	6	1070	16,45	3574	0,00	59,8
2:21:00	6	1068	16,46	3535	0,00	59,9
2:21:30	6	1065	16,46	3520	0,00	60,1
2:22:00	6	1062	16,46	3538	0,00	60,3
2:22:30	6	1059	16,47	3534	0,00	60,5
2:23:00	6	1057	16,47	3487	0,00	60,7
2:23:30	6	1055	16,49	3546	0,00	60,9
2:24:00	6	1052	16,48	3526	0,00	61,0
2:24:30	6	1050	16,48	3532	0,00	61,2
2:25:00	6	1048	16,48	3538	0,00	61,4
2:25:30	6	1046	16,46	3538	0,00	61,6
2:26:00	6	1044	16,47	3506	0,00	61,8
2:26:30	6	1041	16,46	3524	0,00	62,0
2:27:00	6	1039	16,47	3504	0,00	62,1
2:27:30	6	1036	16,48	3528	0,00	62,3
2:28:00	6	1034	16,46	3524	0,00	62,5
2:28:30	6	1032	16,46	3502	0,00	62,7
2:29:00	6	1030	16,45	3497	0,00	62,9
2:29:30	6	1027	16,47	3524	0,00	63,0
2:30:00	6	1025	16,48	3508	0,00	63,2
2:30:30	6	1023	16,48	3516	0,00	63,4
2:31:00	6	1021	16,48	3500	0,00	63,6
2:31:30	6	1018	16,46	3512	0,00	63,8
2:32:00	6	1016	16,50	3507	0,00	64,0
2:32:30	6	1014	16,47	3484	0,00	64,1
2:33:00	6	1011	16,48	3466	0,00	64,3
2:33:30	6	1009	16,47	3470	0,00	64,5
2:34:00	6	1007	16,47	3463	0,00	64,7
2:34:30	6	1004	16,50	3499	0,00	64,9
2:35:00	6	1002	16,49	3475	0,00	65,1
2:35:30	6	1000	16,49	3475	0,00	65,2
2:36:00	6	998	16,48	3492	0,00	65,4
2:36:30	6	996	16,49	3498	0,00	65,6
2:37:00	6	993	16,48	3473	0,00	65,8
2:37:30	6	991	16,49	3487	0,00	66,0
2:38:00	6	989	16,48	3499	0,00	66,2
2:38:30	6	986	16,47	3482	0,00	66,3
2:39:00	6	984	16,48	3473	0,00	66,5
2:39:30	6	981	16,50	3481	0,00	66,7
2:40:00	6	979	16,47	3460	0,00	66,9
2:40:30	6	977	16,49	3437	0,00	67,1
2:41:00	6	975	16,49	3454	0,00	67,3
2:41:30	6	973	16,48	3449	0,00	67,4
2:42:00	6	970	16,49	3461	0,00	67,6
2:42:30	6	967	16,50	3474	0,00	67,8
2:43:00	6	965	16,49	3458	0,00	68,0
2:43:30	6	962	16,50	3470	0,00	68,2
2:44:00	6	960	16,51	3499	0,00	68,4
2:44:30	6	957	16,51	3456	0,00	68,5
2:45:00	6	955	16,51	3453	0,00	68,7
2:45:30	6	952	16,49	3462	0,00	68,9
2:46:00	6	950	16,50	3449	0,00	69,1
2:46:30	6	948	16,49	3465	0,00	69,3
2:47:00	6	945	16,49	3457	0,00	69,5
2:47:30	6	943	16,49	3444	0,00	69,6
2:48:00	6	940	16,50	3455	0,00	69,8
2:48:30	6	938	16,52	3455	0,00	70,0
2:49:00	6	936	16,51	3457	0,00	70,2
2:49:30	6	934	16,51	3455	0,00	70,4
2:50:00	6	931	16,51	3436	0,00	70,5
2:50:30	6	929	16,50	3452	0,00	70,7
2:51:00	6	926	16,52	3440	0,00	70,9
2:51:30	6	924	16,51	3422	0,00	71,1
2:52:00	6	922	16,51	3436	0,00	71,3
2:52:30	6	920	16,50	3423	0,00	71,5
2:53:00	6	917	16,49	3443	0,00	71,6
2:53:30	6	914	16,52	3442	0,00	71,8
2:54:00	6	912	16,53	3463	0,00	72,0
2:54:30	6	910	16,53	3404	0,00	72,2
2:55:00	6	907	16,54	3430	0,00	72,4
2:55:30	6	905	16,52	3424	0,00	72,6
2:56:00	6	902	16,50	3450	0,00	72,7
2:56:30	6	902	16,49	3422	0,00	72,9
2:57:00	6	904	16,53	3418	0,00	73,1
2:57:30	6	901	16,53	3424	0,00	73,3
2:58:00	6	899	16,54	3418	0,00	73,5
2:58:30	6	897	16,54	3439	0,00	73,7
2:59:00	6	894	16,52	3421	0,00	73,8
2:59:30	6	891	16,53	3404	0,00	74,0
3:00:00	6	888	16,51	3428	0,00	74,2
3:00:30	6	885	16,49	3436	0,00	74,4
3:01:00	6	883	16,51	3432	0,00	74,6
3:01:30	6	882	16,50	3431	0,00	74,8
3:02:00	6	879	16,53	3419	0,00	74,9
3:02:30	6	876	16,54	3435	0,00	75,1
3:03:00	6	874	16,51	3371	0,00	75,3
3:03:30	6	871	16,52	3421	0,00	75,5
3:04:00	6	869	16,53	3394	0,00	75,7
3:04:30	6	866	16,54	3375	0,00	75,9
3:05:00	6	864	16,54	3391	0,00	76,0
3:05:30	6	861	16,52	3424	0,00	76,2
3:06:00	6	859	16,53	3394	0,00	76,4
3:06:30	6	856	16,53	3387	0,00	76,6
3:07:00	6	853	16,52	3422	0,00	76,8
3:07:30	6	851		3390		77,0
3:08:00	6	848	16,55	3403	0,00	77,1
3:08:30	6	846	16,53	3398	0,00	77,3
3:09:00	6	843	16,53	3420	0,00	77,5
3:09:30	6	840	16,54	3393	0,00	77,7
3:10:00	6	838	16,54	3396	0,00	77,9
3:10:30	6	835	16,54	3420	0,00	78,0
3:11:00	6	833	16,55	3387	0,00	78,2
3:11:30	6	830	16,54	3381	0,00	78,4
3:12:00	6	827	16,56	3390	0,00	78,6
3:12:30	6	825	16,53	3379	0,00	78,8
3:13:00	6	822	16,53	3386	0,00	79,0
3:13:30	6	819	16,53	3396	0,00	79,1
3:14:00	6	817	16,54	3405	0,00	79,3
3:14:30	6	814	16,54	3416	0,00	79,5
3:15:00	6	812	16,53	3364	0,00	79,7
3:15:30	6	809	16,51	3351	0,00	79,9
3:16:00	6	806	16,52	3369	0,00	80,1
3:16:30	6	803		3377		80,2
3:17:00	6	801	16,53	3397	0,00	80,4
3:17:30	6	799	16,54	3392	0,00	80,6
3:18:00	6	796	16,55	3364	0,00	80,8
3:18:30	6	793	16,55	3399	0,00	81,0
3:19:00	6	790	16,54	3378	0,00	81,2
3:19:30	6	788	16,54	3399	0,00	81,3
3:20:00	6	785	16,56	3378	0,00	81,5
3:20:30	6	782	16,55	3394	0,00	81,7
3:21:00	6	779	16,56	3406	0,00	81,9
3:21:30	6	777	16,55	3418	0,00	82,1
3:22:00	6	774	16,55	3369	0,00	82,3
3:22:30	6	771	16,54	3399	0,00	82,4
3:23:00	6	768	16,54	3378	0,00	82,6
3:23:30	6	766	16,54	3376	0,00	82,8
3:24:00	6	763	16,55	3378	0,00	83,0
3:24:30	6	761	16,54	3416	0,00	83,2
3:25:00	6	758	16,53	3370	0,00	83,4
3:25:30	6	756	16,53	3359	0,00	78,4
3:26:00	6	753	16,55	3404	0,00	98,1
3:26:30	6	749	16,55	3395	0,00	94,1
3:27:00	6	746	16,54	3416	0,00	103,5
3:27:30	6	743	16,55	3393	0,00	93,6
3:28:00	6	740	16,56	3401	0,00	96,8
3:28:30	6	737	16,55	3397	0,00	95,0
3:29:00	6	735	16,55	3395	0,00	94,4
3:29:30	6	732	16,54	3376	0,00	85,9
3:30:00	6	729	16,56	3405	0,00	98,9
3:30:30	6	727	16,55	3392	0,00	93,1
3:31:00	6	724	16,56	3408	0,00	100,0
3:31:30	6	721	16,56	3377	0,00	86,2
3:32:00	6	718	16,55	3401	0,00	96,8
3:32:30	6	715	16,57	3384	0,00	89,5
3:33:00	6	712	16,57	3416	0,00	103,5
3:33:30	6	710	16,56	3404	0,00	98,3
3:34:00	6	707	16,57	3406	0,00	99,2
3:34:30	6	704	16,56	3386	0,00	90,1
3:35:00	6	701	16,56	3398	0,00	95,7
3:35:30	6	698	16,57	3410	0,00	100,8
3:36:00	6	696	16,55	3400	0,00	96,4
3:36:30	6	692	16,57	3409	0,00	100,7
3:37:00	6	690	16,56	3409	0,00	100,6
3:37:30	6	687	16,56	3366	0,00	81,5
3:38:00	6	684	16,57	3430	0,00	109,8
3:38:30	6	681	16,56	3398	0,00	95,5
3:39:00	6	678	16,56	3423	0,00	106,9
3:39:30	6	676	16,56	3451	0,00	119,9
3:40:00	6	673	16,56	3430	0,00	109,9
3:40:30	6	670	16,56	3440	0,00	114,8
3:41:00	6	667	16,47	3421	0,00	106,0
3:41:30	6	664	16,50	3425	0,00	107,5
3:42:00	6	661	16,54	3438	0,00	113,8
3:42:30	6	659	16,56	3450	0,00	119,1
3:43:00	6	655	16,56	3405	0,00	98,8
3:43:30	6	652	16,55	3434	0,00	111,7
3:44:00	6	650	16,55	3431	0,00	110,5
3:44:30	6	647	16,55	3419	0,00	104,9
3:45:00	6	645	16,58	3452	0,00	120,0
3:45:30	6	643	16,56	3448	0,00	118,3
3:46:00	6	640	16,56	3481	0,00	133,7
3:46:30	6	637	16,56	3477	0,00	132,1
3:47:00	6	634	16,56	3466	0,00	126,8
3:47:30	6	631	16,57	3450	0,00	119,0
3:48:00	6	628	16,55	3485	0,00	135,5
3:48:30	6	625	16,56	3462	0,00	124,9
3:49:00	6	622	16,56	3495	0,00	140,2
3:49:30	6	619	16,56	3477	0,00	131,7
3:50:00	6	616	16,56	3486	0,00	136,3
3:50:30	6	614	16,56	3514	0,00	149,6
3:51:00	6	611	16,56	3464	0,00	125,9
3:51:30	6	608	16,55	3478	0,00	132,5
3:52:00	6	605	16,56	3498	0,00	142,0
3:52:30	6	602	16,57	3503	0,00	144,1
3:53:00	6	599	16,57	3493	0,00	139,3
3:53:30	6	596	16,49	3500	0,00	142,6
3:54:00	6	593	16,54	3522	0,00	153,5
3:54:30	6	590	16,58	3529	0,00	156,7
3:55:00	6	587	16,57	3519	0,00	152,2
3:55:30	6	585	16,57	3512	0,00	148,7
3:56:00	6	582	16,57	3520	0,00	152,4
3:56:30	6	580	16,58	3539	0,00	161,6
3:57:00	6	577	16,58	3556	0,00	170,1
3:57:30	6	574	16,58	3554	0,00	169,5
3:58:00	6	571	16,58	3555	0,00	169,9
3:58:30	6	568	16,57	3528	0,00	156,4
3:59:00	6	564	16,57	3554	0,00	169,5
3:59:30	6	562	16,55	3504	0,00	144,6
4:00:00	6	559	16,57	3552	0,00	168,2
4:00:30	6	557	16,56	3605	0,00	195,2
4:01:00	6	554	16,57	3543	0,00	164,0
4:01:30	6	551	16,56	3590	0,00	187,8
4:02:00	6	548	16,57	3538	0,00	161,4
4:02:30	6	546	16,56	3585	0,00	185,0
4:03:00	6	542	16,56	3608	0,00	197,2
4:03:30	6	539	16,55	3593	0,00	189,4
4:04:00	6	537	16,54	3621	0,00	203,6
4:04:30	6	534	16,57	3607	0,00	196,4
4:05:00	6	531	16,56	3634	0,00	210,5
4:05:30	6	528	16,55	3623	0,00	204,7
4:06:00	6	525	16,54	3591	0,00	188,1
4:06:30	6	523	16,54	3626	0,00	206,3
4:07:00	6	520	16,55	3650	0,00	219,5
4:07:30	6	517	16,55	3652	0,00	220,6
4:08:00	6	514	16,54	3680	0,00	235,9
4:08:30	6	512	16,54	3671	0,00	230,8
4:09:00	6	509	16,54	3667	0,00	228,8
4:09:30	6	506	16,55	3679	0,00	235,2
4:10:00	6	503	16,56	3662	0,00	225,6
4:10:30	6	501	16,56	3683	0,00	237,3
4:11:00	6	498	16,56	3654	0,00	221,6
4:11:30	6	495	16,56	3695	0,00	243,9
4:12:00	6	493	16,55	3694	0,00	243,6
4:12:30	6	490	16,56	3700	0,00	247,0
4:13:00	6	487	16,55	3703	0,00	248,6
4:13:30	6	484	16,56	3723	0,00	259,8
4:14:00	6	481	16,56	3742	0,00	270,6
4:14:30	6	478	16,55	3744	0,00	272,2
4:15:00	6	476	16,53	3759	0,00	280,8
4:15:30	6	473	16,54	3752	0,00	276,4
4:16:00	6	470	16,54	3756	0,00	278,7
4:16:30	6	468	16,55	3765	0,00	284,3
4:17:00	6	465	16,54	3770	0,00	287,3
4:17:30	6	462	16,54	3775	0,00	290,1
4:18:00	6	459	16,54	3773	0,00	288,7
4:18:30	6	457	16,55	3807	0,00	309,2
4:19:00	6	454	16,55	3772	0,00	288,5
4:19:30	6	452	16,55	3794	0,00	301,5
4:20:00	6	449	16,54	3784	0,00	295,6
4:20:30	6	446	16,53	3804	0,00	307,6
4:21:00	6	444	16,53	3831	0,00	324,0
4:21:30	6	441	16,53	3821	0,00	318,1
4:22:00	6	438	16,54	3837	0,00	327,6
4:22:30	6	435	16,55	3843	0,00	331,7
4:23:00	6	432	16,55	3864	0,00	345,1
4:23:30	6	430	16,40	3862	0,00	343,6
4:24:00	6	427	16,47	3871	0,00	349,2
4:24:30	6	424	16,50	3893	0,00	363,8
4:25:00	6	422	16,50	3885	0,00	358,5
4:25:30	6	419	16,51	3889	0,00	361,1
4:26:00	6	416	16,51	3904	0,00	370,5
4:26:30	6	414	16,51	3905	0,00	371,0
4:27:00	6	411	16,51	3923	0,00	383,2
4:27:30	6	408	16,51	3920	0,00	380,9
4:28:00	6	406	16,51	3931	0,00	388,4
4:28:30	6	403	16,50	3935	0,00	391,0
4:29:00	6	400	16,49	3953	0,00	403,6
4:29:30	6	398	16,50	3969	0,00	414,4
4:30:00	6	395	16,50	3973	0,00	417,4
4:30:30	6	393		3986		426,2
4:31:00	6	390	16,50	3992	0,00	430,7
4:31:30	6	387	16,50	4008	0,00	442,0
4:32:00	6	385	16,50	3992	0,00	430,1
4:32:30	6	383	16,49	3993	0,00	431,0
4:33:00	6	380	16,48	3996	0,00	433,3
4:33:30	6	377	16,49	4033	0,00	459,8
4:34:00	6	375	16,47	4028	0,00	455,7
4:34:30	6	372	16,47	4031	0,00	457,9
4:35:00	6	370	16,46	4056	0,00	476,1
4:35:30	6	367	16,46	4055	0,00	475,5
4:36:00	6	364	16,45	4075	0,00	490,6
4:36:30	6	362	16,44	4071	0,00	487,9
4:37:00	6	359	16,45	4072	0,00	488,0
4:37:30	6	357	16,44	4078	0,00	492,7
4:38:00	6	354	16,45	4103	0,00	511,4
4:38:30	6	352	16,46	4097	0,00	507,1
4:39:00	6	349	16,44	4101	0,00	510,1
4:39:30	6	346	16,46	4122	0,00	526,2
4:40:00	6	344	16,46	4126	0,00	529,6
4:40:30	6	342	16,45	4143	0,00	542,4
4:41:00	6	339	16,45	4131	0,00	533,5
4:41:30	6	337	16,44	4150	0,00	548,3
4:42:00	6	335	16,44	4161	0,00	557,4
4:42:30	6	334	16,44	4172	0,00	565,9
4:43:00	6	332	16,43	4181	0,00	573,2
4:43:30	6	330	16,42	4202	0,00	590,1
4:44:00	6	328	16,42	4208	0,00	595,1
4:44:30	6	325	16,42	4203	0,00	591,5
4:45:00	5	322	16,42	4206	0,00	593,4
4:45:30	5	319	16,41	4222	0,00	606,6
4:46:00	5	316	16,41	4227	0,00	611,5
4:46:30	5	314	16,41	4234	0,00	617,0
4:47:00	5	311	16,40	4244	0,00	625,6
4:47:30	5	309	16,38	4253	0,00	633,5
4:48:00	5	307	16,39	4256	0,00	635,8
4:48:30	5	305	16,39	4270	0,00	648,2
4:49:00	5	303	16,39	4295	0,00	669,7
4:49:30	5	300	16,38	4291	0,00	666,3
4:50:00	5	298	16,39	4299	0,00	673,7
4:50:30	5	296	16,39	4291	0,00	666,2
4:51:00	5	293	16,38	4299	0,00	673,1
4:51:30	5	291	16,38	4311	0,00	684,2
4:52:00	5	289	16,37	4332	0,00	702,7
4:52:30	5	287	16,12	4331	0,00	702,2
4:53:00	5	284	16,26	4342	0,00	712,2
4:53:30	5	282	16,31	4380	0,00	747,9
4:54:00	5	280	16,33	4356	0,00	724,7
4:54:30	5	278	16,34	4360	0,00	729,2
4:55:00	5	276	16,34	4373	0,00	741,1
4:55:30	5	274	16,35	4386	0,00	753,3
4:56:00	5	271	16,35	4393	0,00	759,6
4:56:30	5	269	16,34	4394	0,00	760,8
4:57:00	5	267	16,33	4413	0,00	779,4
4:57:30	5	265	16,33	4425	0,00	790,9
4:58:00	5	263	16,32	4422	0,00	788,3
4:58:30	5	261	16,31	4445	0,00	810,4
4:59:00	5	259	16,32	4441	0,00	807,1
4:59:30	5	257	16,30	4452	0,00	817,3
5:00:00	5	255	16,29	4464	0,00	829,7
5:00:30	5	253	16,30	4470	0,00	835,9
5:01:00	5	250	16,29	4471	0,00	836,7
5:01:30	5	248	16,27	4487	0,00	853,4
5:02:00	5	246	16,26	4497	0,00	863,8
5:02:30	5	244	16,26	4497	0,00	863,7
5:03:00	5	243	16,26	4490	0,00	856,0
5:03:30	5	241	16,27	4501	0,00	867,6
5:04:00	5	239	16,25	4512	0,00	878,8
5:04:30	5	237	16,26	4527	0,00	895,2
5:05:00	5	235	16,25	4527	0,00	894,8
5:05:30	5	233	16,25	4535	0,00	902,9
5:06:00	5	231	16,22	4545	0,00	914,3
5:06:30	5	229	16,21	4552	0,00	921,4
5:07:00	6	227	16,21	4552	0,00	920,9
5:07:30	5	225	16,21	4559	0,00	928,6
5:08:00	6	223	16,19	4580	0,00	951,5
5:08:30	6	221	16,18	4581	0,00	953,3
5:09:00	6	219	16,17	4594	0,00	967,6
5:09:30	5	217	16,17	4593	0,00	966,3
5:10:00	6	216	16,16	4603	0,00	977,2
5:10:30	5	214	16,16	4626	0,00	1003,2
5:11:00	6	212	16,16	4627	0,00	1005,2
5:11:30	5	210	16,14	4630	0,00	1008,3
5:12:00	6	208	16,13	4633	0,00	1011,2
5:12:30	6	206	16,12	4650	0,00	1031,7
5:13:00	6	205	16,10	4638	0,00	1017,2
5:13:30	6	203	16,09	4650	0,00	1031,6
5:14:00	6	201	16,10	4674	0,00	1059,4
5:14:30	6	199	16,09	4665	0,00	1048,8
5:15:00	6	197	16,07	4674	0,00	1059,1
5:15:30	6	195	16,06	4689	0,00	1077,0
5:16:00	6	194	16,04	4712	0,00	1104,9
5:16:30	6	192	16,03	4698	0,00	1088,0
5:17:00	6	190	16,02	4706	0,00	1097,8
5:17:30	6	188	16,02	4729	0,00	1126,5
5:18:00	6	186	16,01	4723	0,00	1118,6
5:18:30	6	185	16,00	4736	0,00	1134,5
5:19:00	6	183	15,97	4741	0,00	1140,5
5:19:30	6	181	15,96	4747	0,00	1147,9
5:20:00	6	179	15,95	4761	0,00	1165,6
5:20:30	6	176	15,93	4758	0,00	1162,5
5:21:00	6	175	15,91	4765	0,00	1170,8
5:21:30	6	173	15,90	4776	0,00	1184,9
5:22:00	6	171	15,88	4785	0,00	1196,7
5:22:30	6	170	15,86	4794	0,00	1208,4
5:23:00	6	167	15,82	4783	0,00	
5:23:30	6	166	15,79	4794	0,00	
5:24:00	6	163	15,77	4805	0,00	
5:24:30	6	161	15,73	4806	0,00	
5:25:00	5	158	15,72	4810	0,00	
5:25:30	5	155	15,69	4814	0,00	
5:26:00	5	153	15,64	4814	0,00	
5:26:30	6	151	15,59	4828	0,00	
5:27:00	6	148	15,56	4830	0,00	
5:27:30	6	146	15,52	4858	0,00	
5:28:00	6	143	15,49	4866	0,00	
5:28:30	6	141	15,44	4892	0,00	
5:29:00	5	139	15,38	4907	0,00	
5:29:30	5	136	15,36	4926	0,00	
5:30:00	5	133	15,32	4944	0,01	
5:30:30	5	131	15,28	4963	0,03	
5:31:00	5	128	15,22	4982	0,06	
5:31:30	5	126	15,19	5009	0,08	
5:32:00	5	123	15,14	5027	0,11	
5:32:30	5	121	15,12	5043	0,12	
5:33:00	6	119	15,07	5069	0,14	
5:33:30	5	117	15,02	5082	0,17	
5:34:00	5	115		5097		
5:34:30	5	113	14,92	5105	0,23	
5:35:00	5	111	14,91	5120	0,24	
5:35:30	5	109	14,88	5133	0,26	
5:36:00	5	107	14,85	5139	0,28	
5:36:30	5	105	14,82	5141	0,30	
5:37:00	5	104	14,78	5156	0,33	
5:37:30	5	102	14,75	5175	0,35	
5:38:00	6	100	14,71	5175	0,37	
5:38:30	5	98	14,68	5175	0,39	
5:39:00	6	97	14,64	5189	0,42	
5:39:30	5	95	14,61	5193	0,44	
5:40:00	5	94	14,58	5191	0,46	
5:40:30	5	92		5202		
5:41:00	5	91	14,50	5202	0,52	
5:41:30	5	90	14,48	5204	0,53	
5:42:00	6	88	14,47	5206	0,54	
5:42:30	6	87	14,43	5209	0,57	
5:43:00	6	85	14,40	5212	0,59	
5:43:30	6	84	14,38	5223	0,60	
5:44:00	6	83	14,36	5221	0,62	
5:44:30	6	82	14,34	5210	0,64	
5:45:00	6	81	14,31	5207	0,66	
5:45:30	6	80	14,27	5212	0,69	
5:46:00	6	79	14,26	5222	0,70	
5:46:30	6	77	14,22	5218	0,73	
5:47:00	6	77	14,21	5214	0,74	
5:47:30	6	75	14,19	5215	0,76	
5:48:00	6	74	14,16	5206	0,78	
5:48:30	6	76	14,13	5205	0,81	
5:49:00	6	76	14,11	5205	0,82	
5:49:30	6	75	14,08	5202	0,85	
5:50:00	6	74	14,06	5208	0,87	
5:50:30	6	74	14,03	5212	0,89	
5:51:00	6	74	14,01	5190	0,90	
5:51:30	6	74	13,99	5196	0,92	
5:52:00	6	74	13,97	5181	0,94	
5:52:30	6	75	13,95	5182	0,96	
5:53:00	6	74	13,94	5175	0,97	
5:53:30	6	74	13,92	5167	0,99	
5:54:00	6	74	13,90	5172	1,01	
5:54:30	6	74	13,87	5152	1,03	
5:55:00	6	74	13,84	5147	1,06	
5:55:30	6	74	13,82	5148	1,08	
5:56:00	6	74	13,81	5147	1,09	
5:56:30	6	74	13,78	5133	1,12	
5:57:00	6	74	13,77	5131	1,13	
5:57:30	6	75	13,75	5132	1,15	
5:58:00	6	74	13,73	5128	1,16	
5:58:30	6	74	13,72	5131	1,18	
5:59:00	6	74	13,70	5133	1,20	
5:59:30	6	75	13,69	5124	1,21	
6:00:00	6	75	13,66	5132	1,24	
6:00:30	6	75	13,64	5125	1,26	
6:01:00	6	74	13,62	5125	1,28	
6:01:30	6	74	13,61	5120	1,29	
6:02:00	6	75	13,59	5117	1,30	
6:02:30	6	77	13,57	5109	1,33	
6:03:00	6	76	13,56	5103	1,34	
6:03:30	6	75	13,54	5109	1,36	
6:04:00	6	74	13,51	5099	1,39	
6:04:30	6	76	13,50	5105	1,41	
6:05:00	6	75	13,49	5098	1,42	
6:05:30	6	75	13,47	5102	1,44	
6:06:00	6	74	13,45	5102	1,46	
6:06:30	6	74	13,44	5096	1,47	
6:07:00	6	74	13,42	5114	1,49	
6:07:30	6	74	13,41	5093	1,50	
6:08:00	6	75	13,40	5103	1,52	
6:08:30	6	75	13,39	5098	1,53	
6:09:00	6	74	13,37	5110	1,54	
6:09:30	6	74	13,36	5098	1,56	
6:10:00	6	74	13,35	5107	1,58	
6:10:30	6	74	13,33	5094	1,59	
6:11:00	6	74	13,32	5104	1,60	
6:11:30	6	74	13,30	5092	1,63	
6:12:00	6	74	13,29	5092	1,65	
6:12:30	6	74	13,28	5093	1,66	
6:13:00	6	74	13,26	5104	1,68	
6:13:30	6	75	13,24	5097	1,70	
6:14:00	6	75	13,24	5108	1,70	
6:14:30	6	74	13,22	5107	1,72	
6:15:00	6	74	13,21	5107	1,74	
6:15:30	6	74	13,21	5101	1,74	
6:16:00	6	74	13,19	5112	1,76	
6:16:30	6	74	13,18	5106	1,78	
6:17:00	6	74	13,17	5108	1,79	
6:17:30	6	74	13,15	5113	1,81	
6:18:00	6	74	13,14	5099	1,82	
6:18:30	6	74	13,15	5103	1,82	
6:19:00	6	74	13,14	5108	1,83	
6:19:30	6	76	13,12	5098	1,85	
6:20:00	6	76	13,10	5106	1,87	
6:20:30	6	75	13,10	5097	1,87	
6:21:00	6	76	13,09	5104	1,89	
6:21:30	6	75	13,08	5115	1,90	
6:22:00	6	75	13,06	5111	1,93	
6:22:30	6	74	13,05	5119	1,94	
6:23:00	6	74	13,02	5112	1,97	
6:23:30	6	74	13,03	5118	1,97	
6:24:00	6	74	13,02	5110	1,98	
6:24:30	6	74	13,01	5118	1,99	
6:25:00	6	74	13,00	5122	2,00	
6:25:30	6	74	13,00	5114	2,01	
6:26:00	6	76	12,98	5116	2,03	
6:26:30	6	76	12,98	5119	2,03	
6:27:00	6	75	12,97	5126	2,04	
6:27:30	6	76	12,96	5120	2,06	
6:28:00	6	76	12,95	5125	2,08	
6:28:30	6	75	12,94	5113	2,08	
6:29:00	6	75	12,93	5129	2,10	
6:29:30	6	75	12,92	5122	2,11	
6:30:00	6	76	12,92	5135	2,12	
6:30:30	6	76	12,92	5128	2,12	
6:31:00	6	75	12,90	5120	2,14	
6:31:30	6	76	12,90	5126	2,15	
6:32:00	6	76	12,90	5121	2,15	
6:32:30	6	75	12,88	5129	2,16	
6:33:00	6	75	12,87	5131	2,18	
6:33:30	6	74	12,86	5135	2,19	
6:34:00	6	74	12,87	5117	2,19	
6:34:30	6	74	12,85	5133	2,21	
6:35:00	6	77	12,85	5141	2,22	
6:35:30	6	77	12,83	5141	2,24	
6:36:00	6	77	12,83	5131	2,24	
6:36:30	6	76	12,82	5140	2,26	
6:37:00	6	76	12,82	5144	2,25	
6:37:30	6	76	12,81	5145	2,27	
6:38:00	6	75	12,81	5149	2,26	
6:38:30	6	75	12,80	5148	2,28	
6:39:00	6	75	12,80	5139	2,28	
6:39:30	6	75	12,80	5142	2,29	
6:40:00	6	74	12,79	5137	2,29	
6:40:30	6	74	12,79	5145	2,30	
6:41:00	6	74	12,79	5149	2,31	
6:41:30	6	76	12,78	5150	2,32	
6:42:00	6	75	12,77	5142	2,33	
6:42:30	6	76	12,76	5160	2,34	
6:43:00	6	75	12,74	5152	2,37	
6:43:30	6	75	12,73	5141	2,39	
6:44:00	6	75	12,74	5160	2,38	
6:44:30	6	76	12,73	5146	2,38	
6:45:00	6	75	12,72	5158	2,40	
6:45:30	6	75	12,72	5160	2,40	
6:46:00	6	75	12,72	5154	2,41	
6:46:30	6	75	12,71	5156	2,41	
6:47:00	6	75	12,72	5154	2,41	
6:47:30	6	75	12,70	5156	2,43	
6:48:00	6	74	12,70	5145	2,43	
6:48:30	6	74	12,70	5155	2,43	
6:49:00	6	74	12,70	5159	2,44	
6:49:30	6	75	12,68	5162	2,46	
6:50:00	6	75	12,68	5165	2,46	
6:50:30	6	75	12,67	5175	2,48	
6:51:00	6	75	12,68	5174	2,47	
6:51:30	6	75	12,68	5171	2,47	
6:52:00	6	75	12,66	5163	2,49	
6:52:30	6	75	12,66	5178	2,49	
6:53:00	6	74	12,66	5174	2,50	
6:53:30	6	74	12,66	5177	2,50	
6:54:00	6	77	12,65	5180	2,50	
6:54:30	6	77	12,65	5187	2,51	
6:55:00	6	76	12,64	5183	2,53	
6:55:30	6	76	12,64	5191	2,53	
6:56:00	6	76	12,62	5201	2,55	
6:56:30	6	76	12,63	5195	2,54	
6:57:00	6	75	12,64	5189	2,52	
6:57:30	6	75	12,64	5198	2,53	
6:58:00	6	75	12,63	5203	2,54	
6:58:30	6	75	12,62	5195	2,56	
6:59:00	6	75	12,61	5205	2,57	
6:59:30	6	75	12,62	5197	2,56	
7:00:00	6	76	12,62	5202	2,56	
7:00:30	6	76	12,61	5202	2,57	
7:01:00	6	75	12,62	5215	2,56	
7:01:30	6	75	12,61	5203	2,57	
7:02:00	6	75	12,60	5210	2,59	
7:02:30	6	75	12,60	5206	2,60	
7:03:00	6	75	12,60	5217	2,59	
7:03:30	6	75	12,59	5221	2,61	
7:04:00	6	75	12,58	5218	2,62	
7:04:30	6	75	12,59	5229	2,60	
7:05:00	5	75	12,59	5222	2,61	
7:05:30	5	76	12,58	5230	2,62	
7:06:00	5	77	12,59	5226	2,61	
7:06:30	6	78	12,58	5229	2,62	
7:07:00	5	78	12,58	5223	2,62	
7:07:30	5	78	12,58	5234	2,62	
7:08:00	6	78	12,57	5237	2,64	
7:08:30	6	78	12,57	5233	2,64	
7:09:00	6	78	12,57	5237	2,64	
7:09:30	5	78	12,56	5234	2,65	
7:10:00	5	78	12,57	5244	2,63	
7:10:30	5	77	12,55	5245	2,66	
7:11:00	5	77	12,57	5238	2,64	
7:11:30	5	77	12,56	5248	2,66	
7:12:00	5	77	12,55	5254	2,66	
7:12:30	5	77	12,54	5251	2,68	
7:13:00	5	77	12,54	5252	2,68	
7:13:30	5	76	12,55	5242	2,67	
7:14:00	6	76	12,54	5241	2,68	
7:14:30	5	76	12,54	5253	2,69	
7:15:00	5	76	12,54	5245	2,69	
7:15:30	6	76	12,54	5255	2,69	
7:16:00	5	76	12,53	5245	2,70	
7:16:30	6	76	12,53	5260	2,70	
7:17:00	5	76	12,53	5248	2,70	
7:17:30	5	77	12,53	5260	2,70	
7:18:00	6	77	12,54	5255	2,69	
7:18:30	5	77	12,54	5256	2,69	
7:19:00	6	77	12,54	5254	2,69	
7:19:30	6	77	12,52	5263	2,72	
7:20:00	6	76	12,53	5266	2,70	
7:20:30	6	77	12,53	5262	2,71	
7:21:00	6	77	12,53	5264	2,70	
7:21:30	6	76	12,52	5271	2,73	
7:22:00	6	76	12,51	5262	2,73	
7:22:30	6	76	12,52	5269	2,72	
7:23:00	6	76	12,51	5259	2,74	
7:23:30	6	77	12,51	5267	2,74	
7:24:00	6	77		5277		
7:24:30	6	77	12,51	5263	2,73	
7:25:00	6	77	12,51	5266	2,73	
7:25:30	6	77	12,51	5275	2,73	
7:26:00	6	77	12,50	5274	2,75	
7:26:30	6	76	12,50	5267	2,75	
7:27:00	6	76	12,50	5271	2,75	
7:27:30	6	76	12,50	5281	2,74	
7:28:00	6	76	12,50	5278	2,76	
7:28:30	6	76	12,50	5283	2,76	
7:29:00	6	76	12,50	5274	2,75	
7:29:30	6	76	12,51	5277	2,74	
7:30:00	6	77	12,49	5283	2,76	
7:30:30	6	77	12,49	5282	2,76	
7:31:00	6	77	12,49	5275	2,77	
7:31:30	6	76	12,47	5272	2,79	
7:32:00	6	76	12,48	5274	2,78	
7:32:30	6	76	12,48	5284	2,78	
7:33:00	6	76	12,48	5277	2,78	
7:33:30	6	76	12,49	5291	2,77	
7:34:00	6	76	12,48	5284	2,78	
7:34:30	6	76	12,48	5287	2,79	
7:35:00	6	76	12,46	5283	2,82	
7:35:30	6	76	12,47	5285	2,79	
7:36:00	6	75	12,47	5291	2,81	
7:36:30	6	76	12,47	5284	2,80	
7:37:00	6	75	12,48	5294	2,79	
7:37:30	6	75	12,48	5278	2,79	
7:38:00	6	75	12,47	5294	2,81	
7:38:30	6	75	12,47	5295	2,80	
7:39:00	6	75	12,46	5286	2,82	
7:39:30	6	75	12,47	5288	2,80	
7:40:00	6	75	12,46	5287	2,82	
7:40:30	6	75	12,46	5295	2,82	
7:41:00	6	75	12,46	5290	2,83	
7:41:30	6	76	12,45	5297	2,83	
7:42:00	6	76	12,45	5300	2,84	
7:42:30	6	76	12,45	5298	2,84	
7:43:00	6	76	12,45	5303	2,83	
7:43:30	6	76	12,45	5303	2,84	
7:44:00	6	76	12,45	5298	2,83	
7:44:30	6	76	12,45	5298	2,83	
7:45:00	6	76	12,44	5297	2,85	
7:45:30	6	75	12,45	5309	2,84	
7:46:00	6	75	12,45	5306	2,84	
7:46:30	6	76	12,45	5302	2,84	
7:47:00	6	75	12,44	5297	2,85	
7:47:30	6	75	12,44	5298	2,85	
7:48:00	6	75	12,44	5298	2,86	
7:48:30	6	75	12,43	5306	2,86	
7:49:00	6	75	12,43	5294	2,87	
7:49:30	6	75	12,44	5311	2,85	
7:50:00	6	75	12,43	5297	2,87	
7:50:30	6	75	12,44	5304	2,85	
7:51:00	6	75	12,43	5301	2,86	
7:51:30	6	75	12,44	5306	2,86	
7:52:00	6	75	12,43	5294	2,86	
7:52:30	6	75	12,43	5293	2,87	
7:53:00	6	75	12,43	5298	2,87	
7:53:30	6	75	12,43	5296	2,87	
7:54:00	6	76	12,43	5298	2,87	
7:54:30	6	76	12,43	5302	2,86	
7:55:00	6	76	12,43	5300	2,88	
7:55:30	6	76	12,43	5294	2,87	
7:56:00	6	76	12,43	5308	2,87	
7:56:30	6	75	12,43	5299	2,88	
7:57:00	6	75	12,43	5302	2,87	
7:57:30	6	75	12,43	5300	2,87	
7:58:00	6	79	12,42	5306	2,89	
7:58:30	6	79	12,42	5298	2,88	
7:59:00	6	79	12,42	5312	2,89	
7:59:30	6	79	12,42	5301	2,89	
8:00:00	6	79	12,42	5305	2,89	
8:00:30	6	79	12,42	5307	2,89	
8:01:00	6	79	12,41	5296	2,90	
8:01:30	6	78	12,42	5314	2,89	
8:02:00	6	79	12,41	5302	2,91	
8:02:30	6	79	12,41	5303	2,90	
8:03:00	6	79	12,41	5306	2,90	
8:03:30	6	78	12,42	5302	2,89	
8:04:00	6	78	12,41	5300	2,90	
8:04:30	6	78	12,41	5304	2,91	
8:05:00	6	78	12,41	5309	2,90	
8:05:30	6	78	12,41	5309	2,91	
8:06:00	6	78	12,40	5302	2,91	
8:06:30	6	78	12,41	5297	2,90	
8:07:00	6	78	12,41	5310	2,90	
8:07:30	6	78	12,41	5310	2,91	
8:08:00	6	78	12,40	5297	2,91	
8:08:30	6	78	12,40	5305	2,92	
8:09:00	6	78	12,40	5309	2,92	
8:09:30	6	78	12,40	5308	2,93	
8:10:00	6	78	12,40	5308	2,93	
8:10:30	6	78	12,40	5307	2,92	
8:11:00	6	77	12,39	5302	2,94	
8:11:30	6	78	12,40	5309	2,93	
8:12:00	6	77	12,39	5294	2,93	
8:12:30	6	77	12,39	5308	2,93	
8:13:00	6	77	12,40	5300	2,93	
8:13:30	6	77	12,40	5317	2,92	
8:14:00	6	77	12,39	5316	2,93	
8:14:30	6	77	12,39	5306	2,93	
8:15:00	6	77	12,39	5310	2,94	
8:15:30	6	77	12,39	5320	2,93	
8:16:00	6	77	12,39	5320	2,94	
8:16:30	6	77	12,39	5307	2,94	
8:17:00	6	78	12,39	5305	2,95	
8:17:30	6	77	12,38	5318	2,95	
8:18:00	6	77	12,37	5304	2,97	
8:18:30	6	77	12,38	5305	2,96	
8:19:00	6	77	12,38	5311	2,95	
8:19:30	6	77	12,38	5311	2,95	
8:20:00	6	77	12,39	5315	2,95	
8:20:30	6	77	12,39	5312	2,95	
8:21:00	6	77	12,39	5317	2,94	
8:21:30	6	77	12,37	5311	2,97	
8:22:00	6	77	12,37	5310	2,97	
8:22:30	6	77	12,38	5306	2,96	
8:23:00	6	77	12,38	5314	2,95	
8:23:30	6	77	12,38	5323	2,96	
8:24:00	6	77	12,38	5309	2,96	
8:24:30	6	77		5312		
8:25:00	6	77	12,38	5315	2,96	
8:25:30	6	77	12,36	5318	2,99	
8:26:00	6	76	12,37	5317	2,98	
8:26:30	6	76	12,38	5306	2,95	
8:27:00	6	76	12,37	5313	2,97	
8:27:30	6	76	12,37	5309	2,98	
8:28:00	6	76	12,36	5308	2,99	
8:28:30	6	76	12,37	5306	2,98	
8:29:00	6	76	12,36	5318	2,98	
8:29:30	6	76	12,36	5312	3,00	
8:30:00	6	76	12,36	5320	3,00	
8:30:30	6	76	12,37	5311	2,98	
8:31:00	6	76	12,37	5308	2,98	
8:31:30	6	76	12,36	5304	2,99	
8:32:00	6	76	12,36	5306	3,00	
8:32:30	6	76	12,36	5310	2,99	
8:33:00	6	76	12,36	5305	3,00	
8:33:30	6	76	12,36	5304	2,99	
8:34:00	6	76	12,35	5302	3,01	
8:34:30	6	76	12,35	5310	3,00	
8:35:00	6	76	12,35	5311	3,01	
8:35:30	6	75	12,34	5299	3,03	
8:36:00	6	76	12,35	5308	3,01	
8:36:30	6	76	12,35	5309	3,00	
8:37:00	6	76	12,34	5306	3,02	
8:37:30	6	76	12,34	5310	3,03	
8:38:00	6	76	12,35	5306	3,01	
8:38:30	6	75	12,34	5306	3,02	
8:39:00	6	75	12,33	5301	3,04	
8:39:30	6	75	12,34	5298	3,03	
8:40:00	6	75	12,34	5305	3,03	
8:40:30	6	75	12,34	5306	3,02	
8:41:00	6	75	12,34	5307	3,03	
8:41:30	6	76	12,35	5302	3,02	
8:42:00	6	77	12,34	5306	3,04	
8:42:30	6	76	12,34	5304	3,03	
8:43:00	6	76	12,34	5307	3,04	
8:43:30	6	76	12,34	5307	3,02	
8:44:00	6	76	12,34	5304	3,02	
8:44:30	6	76	12,33	5301	3,04	
8:45:00	6	76	12,33	5308	3,05	
8:45:30	6	76	12,33	5303	3,04	
8:46:00	6	76	12,33	5304	3,04	
8:46:30	6	76	12,33	5308	3,04	
8:47:00	6	76	12,34	5305	3,03	
8:47:30	6	76	12,34	5305	3,03	
8:48:00	6	76	12,34	5297	3,03	
8:48:30	6	77	12,34	5299	3,03	
8:49:00	6	77	12,33	5306	3,04	
8:49:30	6	79	12,33	5295	3,04	
8:50:00	6	79	12,34	5299	3,04	
8:50:30	6	79	12,33	5308	3,05	
8:51:00	6	78	12,33	5305	3,05	
8:51:30	6	78	12,33	5301	3,04	
8:52:00	6	78	12,32	5297	3,06	
8:52:30	6	78	12,33	5290	3,05	
8:53:00	6	78	12,34	5301	3,03	
8:53:30	6	78	12,34	5308	3,04	
8:54:00	6	78	12,32	5307	3,06	
8:54:30	6	78	12,32	5285	3,06	
8:55:00	6	78	12,33	5300	3,05	
8:55:30	6	78	12,33	5295	3,05	
8:56:00	6	78	12,32	5292	3,06	
8:56:30	6	78	12,32	5308	3,06	
8:57:00	6	78	12,32	5294	3,06	
8:57:30	6	78	12,33	5302	3,05	
8:58:00	6	78	12,32	5289	3,07	
8:58:30	6	78	12,32	5298	3,06	
8:59:00	6	77	12,32	5301	3,07	
8:59:30	6	77	12,31	5297	3,08	
9:00:00	6	78	12,32	5293	3,06	
9:00:30	6	78	12,32	5311	3,06	
9:01:00	6	77	12,32	5299	3,06	
9:01:30	6	77	12,32	5306	3,06	
9:02:00	6	77	12,31	5298	3,08	
9:02:30	6	77	12,31	5302	3,08	
9:03:00	6	77	12,31	5306	3,09	
9:03:30	6	77	12,31	5300	3,09	
9:04:00	6	77	12,31	5299	3,08	
9:04:30	6	77	12,31	5303	3,08	
9:05:00	6	77	12,31	5297	3,09	
9:05:30	6	77	12,31	5299	3,08	
9:06:00	6	77	12,32	5304	3,07	
9:06:30	6	77	12,31	5298	3,08	
9:07:00	6	77	12,31	5292	3,08	
9:07:30	6	77	12,32	5292	3,07	
9:08:00	6	77	12,31	5297	3,08	
9:08:30	6	77	12,31	5302	3,07	
9:09:00	6	77	12,31	5309	3,08	
9:09:30	6	77	12,31	5305	3,08	
9:10:00	6	76	12,30	5305	3,10	
9:10:30	6	76	12,30	5306	3,10	
9:11:00	6	77	12,29	5302	3,11	
9:11:30	6	76	12,29	5305	3,12	
9:12:00	6	76	12,30	5310	3,11	
9:12:30	6	76	12,30	5312	3,09	
9:13:00	6	76	12,30	5294	3,11	
9:13:30	6	76	12,30	5307	3,10	
9:14:00	6	76	12,30	5293	3,10	
9:14:30	6	76	12,29	5305	3,11	
9:15:00	6	76	12,29	5303	3,11	
9:15:30	6	76	12,30	5307	3,10	
9:16:00	6	76	12,29	5302	3,11	
9:16:30	6	76	12,29	5313	3,12	
9:17:00	6	76	12,29	5295	3,11	
9:17:30	6	76	12,29	5305	3,11	
9:18:00	5	76	12,29	5299	3,12	
9:18:30	5	76	12,29	5299	3,13	
9:19:00	5	76	12,28	5312	3,13	
9:19:30	5	76	12,28	5300	3,13	
9:20:00	6	76	12,28	5300	3,13	
9:20:30	6	76	12,29	5303	3,13	
9:21:00	6	76	12,28	5298	3,14	
9:21:30	6	76	12,28	5295	3,14	
9:22:00	5	77	12,29	5302	3,12	
9:22:30	5	76	12,28	5306	3,13	
9:23:00	5	76	12,29	5309	3,11	
9:23:30	5	77	12,29	5300	3,12	
9:24:00	5	77	12,30	5302	3,11	
9:24:30	5	76	12,29	5314	3,12	
9:25:00	5	76	12,29	5309	3,12	
9:25:30	6	76	12,28	5312	3,13	
9:26:00	5	76	12,29	5301	3,13	
9:26:30	6	76	12,28	5313	3,14	
9:27:00	6	76	12,28	5303	3,13	
9:27:30	6	76	12,28	5302	3,13	
9:28:00	6	76	12,27	5310	3,16	
9:28:30	6	76	12,28	5309	3,14	
9:29:00	5	76	12,28	5299	3,14	
9:29:30	5	76	12,28	5300	3,14	
9:30:00	5	76	12,28	5305	3,14	
9:30:30	5	76	12,28	5300	3,14	
9:31:00	5	76	12,28	5296	3,14	
9:31:30	5	76	12,27	5298	3,15	
9:32:00	6	76	12,28	5300	3,14	
9:32:30	6	76	12,27	5291	3,16	
9:33:00	6	76	12,27	5306	3,15	
9:33:30	6	76	12,28	5296	3,14	
9:34:00	6	76	12,27	5290	3,15	
9:34:30	6	76	12,27	5303	3,16	
9:35:00	6	76	12,27	5300	3,16
