Repository: ProgWizer/parser

File: project-root/data/Data Acquisition/Data Acquisition/2021 year (353)/21-294.txt (part 1 of 8)
--Test Summary--
Full Path and File Name	
Instrument Name	7322
Instrument Type	Model 7322 Consistometer - Variable Speed
Instrument Serial Number	
Test Start Date	15.12.2021
Test Start Time	9:58:30
Test Stop Date	15.12.2021
Test Stop Time	13:12:24
Test Length	3:13:54
Final Sample Time Offset	3:13:55
Controller Schedule Name	
Sampling Period	1 second
Comments	Îéë Ýíåðäæè


Information	WellID	
Information	Customer	
Information	EngName	
Information	CementClass	G
Information	CementMfr	
Information	Additives	0.1LR
Information	Density	1900
Information	BHCT	
Information	BHST	
Information	FluidLoss	
Information	JobType	
Calculated Value	Time_30Bc	2:47:09
Calculated Value	Time_70Bc	3:13:55
Initial Temperature (°C)	18 °C
Final Temperature (°C)	52 °C
Initial Pressure (MPa)	0,9 MPa
Final Pressure (MPa)	25,2 MPa
Initial Consistency (Bc)	11 Bc
Final Consistency (Bc)	70 Bc
Initial Wall Temperature (°C)	16 °C
Final Wall Temperature (°C)	51 °C
Initial Motor Speed (RPM)	150 RPM
Final Motor Speed (RPM)	150 RPM
--Data--
Time (HH:MM:SS)	Temperature (°C)	Pressure (MPa)	Consistency (Bc)	Wall Temperature (°C)	Motor Speed (RPM)
0:00:00	18	0,9	11	16	150
0:00:01	18	0,9	11	16	150
0:00:02	18	0,9	11	16	150
0:00:03	18	0,9	11	16	150
0:00:04	18	0,9	11	16	150
0:00:05	18	0,9	11	16	150
0:00:06	18	0,9	11	16	150
0:00:07	18	0,9	11	16	150
0:00:08	18	1,0	11	16	150
0:00:09	18	1,0	11	16	150
0:00:10	18	1,1	11	16	150
0:00:11	18	1,1	11	16	150
0:00:12	18	1,1	11	16	150
0:00:13	18	1,1	11	16	150
0:00:14	18	1,1	11	16	150
0:00:15	18	1,1	11	16	150
0:00:16	18	1,1	11	16	150
0:00:17	18	1,1	11	16	150
0:00:18	18	1,1	11	16	150
0:00:19	18	1,1	11	16	150
0:00:20	18	1,1	11	16	150
0:00:21	18	1,1	11	16	150
0:00:22	18	1,2	11	16	150
0:00:23	18	1,2	11	16	150
0:00:24	18	1,2	11	16	150
0:00:25	18	1,2	11	16	150
0:00:26	18	1,2	11	17	150
0:00:27	18	1,2	11	16	150
0:00:28	18	1,2	11	17	150
0:00:29	18	1,2	11	16	150
0:00:30	18	1,2	11	17	150
0:00:31	18	1,3	11	17	150
0:00:32	18	1,4	11	17	150
0:00:33	18	1,4	11	17	150
0:00:34	18	1,5	11	17	150
0:00:35	18	1,5	11	17	150
0:00:36	18	1,5	11	17	150
0:00:37	18	1,5	11	17	150
0:00:38	18	1,5	11	17	150
0:00:39	18	1,5	11	17	150
0:00:40	18	1,5	11	17	150
0:00:41	18	1,5	11	17	150
0:00:42	18	1,5	11	17	150
0:00:43	18	1,5	11	17	150
0:00:44	18	1,5	11	17	150
0:00:45	18	1,5	11	17	150
0:00:46	18	1,5	11	17	150
0:00:47	18	1,5	11	17	150
0:00:48	18	1,5	11	17	150
0:00:49	18	1,5	11	17	150
0:00:50	18	1,5	11	17	150
0:00:51	18	1,6	11	17	150
0:00:52	18	1,6	11	17	150
0:00:53	18	1,6	11	17	150
0:00:54	18	1,6	11	17	150
0:00:55	18	1,6	11	18	150
0:00:56	18	1,7	11	17	150
0:00:57	18	1,7	11	18	150
0:00:58	18	1,7	11	18	150
0:00:59	18	1,7	11	18	150
0:01:00	18	1,7	11	18	150
0:01:01	18	1,8	11	18	150
0:01:02	18	1,8	11	18	150
0:01:03	18	1,8	11	18	150
0:01:04	18	1,8	11	18	150
0:01:05	18	1,8	11	18	150
0:01:06	18	1,8	11	18	150
0:01:07	18	1,8	11	18	150
0:01:08	18	1,8	11	18	150
0:01:09	18	1,8	11	18	150
0:01:10	18	1,9	11	18	150
0:01:11	18	1,9	11	18	150
0:01:12	18	1,9	11	18	150
0:01:13	18	1,9	11	18	150
0:01:14	18	1,9	11	18	150
0:01:15	18	1,9	11	18	150
0:01:16	18	1,9	11	19	150
0:01:17	18	1,9	11	19	150
0:01:18	18	2,0	11	19	150
0:01:19	18	2,0	11	19	150
0:01:20	18	2,0	11	19	150
0:01:21	18	2,0	11	19	150
0:01:22	18	2,0	11	19	150
0:01:23	18	2,2	11	19	150
0:01:24	18	2,3	11	19	150
0:01:25	18	2,3	11	19	150
0:01:26	18	2,3	11	19	150
0:01:27	18	2,4	11	19	150
0:01:28	18	2,4	11	19	150
0:01:29	18	2,4	11	19	150
0:01:30	18	2,4	11	19	150
0:01:31	18	2,4	11	19	150
0:01:32	18	2,4	11	19	150
0:01:33	18	2,5	11	19	150
0:01:34	18	2,5	11	19	150
0:01:35	18	2,5	11	19	150
0:01:36	18	2,5	11	20	150
0:01:37	18	2,5	11	19	150
0:01:38	18	2,6	11	20	150
0:01:39	18	2,6	11	20	150
0:01:40	18	2,6	11	20	150
0:01:41	18	2,6	11	20	150
0:01:42	18	2,7	11	20	150
0:01:43	18	2,7	11	20	150
0:01:44	18	2,7	11	20	150
0:01:45	18	2,7	11	20	150
0:01:46	18	2,7	11	20	150
0:01:47	18	2,8	11	20	150
0:01:48	18	2,8	11	20	150
0:01:49	18	2,8	11	20	150
0:01:50	18	2,8	11	20	150
0:01:51	18	2,9	11	20	150
0:01:52	18	2,9	11	20	150
0:01:53	18	2,9	11	20	150
0:01:54	18	2,9	11	20	150
0:01:55	18	3,0	11	20	150
0:01:56	18	3,0	11	20	150
0:01:57	18	3,0	11	20	150
0:01:58	18	3,0	11	21	150
0:01:59	18	3,1	11	21	150
0:02:00	18	3,1	11	21	150
0:02:01	18	3,1	11	21	150
0:02:02	18	3,1	11	21	150
0:02:03	18	3,2	11	21	150
0:02:04	18	3,2	11	21	150
0:02:05	18	3,2	11	21	150
0:02:06	18	3,2	11	21	150
0:02:07	18	3,3	11	22	150
0:02:08	18	3,3	11	22	150
0:02:09	18	3,3	11	23	150
0:02:10	18	3,4	11	23	150
0:02:11	18	3,4	11	23	150
0:02:12	18	3,4	11	23	150
0:02:13	18	3,4	11	23	150
0:02:14	18	3,5	11	23	150
0:02:15	18	3,5	11	23	150
0:02:16	18	3,5	11	24	150
0:02:17	18	3,6	11	24	150
0:02:18	18	3,6	11	24	150
0:02:19	18	3,6	11	24	150
0:02:20	18	3,7	11	24	150
0:02:21	18	3,7	11	24	150
0:02:22	18	3,7	11	24	150
0:02:23	18	3,7	11	24	150
0:02:24	18	3,8	11	24	150
0:02:25	18	3,8	11	24	150
0:02:26	18	3,8	11	25	150
0:02:27	18	3,9	11	25	150
0:02:28	18	3,9	11	25	150
0:02:29	18	3,9	11	25	150
0:02:30	18	4,0	11	25	150
0:02:31	18	3,9	11	25	150
0:02:32	18	3,9	11	25	150
0:02:33	18	3,9	11	25	150
0:02:34	18	3,9	11	25	150
0:02:35	18	3,9	11	25	150
0:02:36	18	4,0	11	25	150
0:02:37	18	4,0	11	25	150
0:02:38	18	4,0	11	26	150
0:02:39	18	4,1	11	26	150
0:02:40	18	4,1	11	26	150
0:02:41	18	4,0	11	26	150
0:02:42	18	4,0	11	26	150
0:02:43	18	4,0	11	26	150
0:02:44	18	4,1	11	26	150
0:02:45	18	4,1	11	26	150
0:02:46	18	4,1	11	26	150
0:02:47	18	4,2	11	26	150
0:02:48	18	4,2	11	27	150
0:02:49	18	4,2	11	27	150
0:02:50	18	4,2	11	27	150
0:02:51	18	4,1	11	27	150
0:02:52	18	4,2	11	27	150
0:02:53	18	4,2	11	27	150
0:02:54	18	4,2	11	27	150
0:02:55	18	4,2	11	27	150
0:02:56	18	4,3	11	27	150
0:02:57	18	4,3	11	27	150
0:02:58	18	4,3	11	27	150
0:02:59	18	4,3	11	27	150
0:03:00	18	4,3	11	27	150
0:03:01	18	4,3	11	27	150
0:03:02	18	4,3	11	27	150
0:03:03	18	4,4	11	27	150
0:03:04	18	4,4	11	28	150
0:03:05	18	4,4	11	27	150
0:03:06	18	4,4	11	28	150
0:03:07	18	4,4	11	28	150
0:03:08	18	4,4	11	28	150
0:03:09	18	4,4	11	28	150
0:03:10	18	4,4	11	28	150
0:03:11	18	4,5	11	28	150
0:03:12	18	4,5	11	28	150
0:03:13	19	4,5	11	28	150
0:03:14	19	4,5	11	28	150
0:03:15	19	4,5	11	28	150
0:03:16	19	4,5	11	28	150
0:03:17	19	4,5	11	28	150
0:03:18	19	4,6	11	28	150
0:03:19	19	4,6	11	28	150
0:03:20	19	4,6	11	28	150
0:03:21	19	4,6	11	28	150
0:03:22	19	4,6	11	29	150
0:03:23	19	4,6	11	29	150
0:03:24	19	4,6	11	29	150
0:03:25	19	4,7	11	29	150
0:03:26	19	4,7	11	29	150
0:03:27	19	4,7	11	29	150
0:03:28	19	4,7	11	29	150
0:03:29	19	4,7	11	29	150
0:03:30	19	4,7	11	29	150
0:03:31	19	4,7	11	29	150
0:03:32	19	4,7	11	29	150
0:03:33	19	4,8	11	29	150
0:03:34	19	4,8	11	29	150
0:03:35	19	4,8	11	29	150
0:03:36	19	4,8	11	29	150
0:03:37	19	4,8	11	29	150
0:03:38	19	4,8	11	29	150
0:03:39	19	4,8	11	29	150
0:03:40	19	4,8	11	29	150
0:03:41	19	4,9	11	29	150
0:03:42	19	4,9	11	29	150
0:03:43	19	4,9	11	29	150
0:03:44	19	4,9	11	29	150
0:03:45	19	4,9	11	29	150
0:03:46	19	4,9	11	29	150
0:03:47	19	4,9	11	29	150
0:03:48	19	4,9	11	29	150
0:03:49	19	5,0	11	30	150
0:03:50	19	5,0	11	30	150
0:03:51	19	5,0	11	30	150
0:03:52	19	5,0	11	30	150
0:03:53	19	5,0	11	30	150
0:03:54	19	5,0	11	30	150
0:03:55	19	5,0	11	30	150
0:03:56	19	5,1	11	30	150
0:03:57	19	5,1	11	30	150
0:03:58	19	5,1	11	30	150
0:03:59	19	5,1	11	30	150
0:04:00	19	5,2	11	30	150
0:04:01	19	5,2	11	30	150
0:04:02	19	5,1	11	30	150
0:04:03	19	5,1	11	30	150
0:04:04	19	5,1	11	30	150
0:04:05	19	5,2	11	30	150
0:04:06	19	5,2	11	31	150
0:04:07	19	5,2	11	31	150
0:04:08	19	5,2	11	31	150
0:04:09	19	5,2	11	30	150
0:04:10	19	5,3	11	30	150
0:04:11	20	5,3	11	30	150
0:04:12	20	5,3	11	31	150
0:04:13	20	5,3	12	31	150
0:04:14	20	5,3	12	31	150
0:04:15	20	5,3	12	31	150
0:04:16	20	5,3	12	31	150
0:04:17	20	5,3	12	31	150
0:04:18	20	5,3	12	31	150
0:04:19	20	5,3	12	31	150
0:04:20	20	5,4	12	31	150
0:04:21	20	5,4	12	31	150
0:04:22	20	5,4	12	31	150
0:04:23	20	5,4	12	31	150
0:04:24	20	5,4	12	31	150
0:04:25	20	5,4	12	31	150
0:04:26	20	5,5	12	31	150
0:04:27	20	5,5	12	31	150
0:04:28	20	5,5	12	31	150
0:04:29	20	5,5	12	31	150
0:04:30	20	5,5	12	31	150
0:04:31	20	5,5	12	31	150
0:04:32	20	5,6	12	31	150
0:04:33	20	5,6	12	31	150
0:04:34	20	5,6	12	31	150
0:04:35	20	5,6	12	31	150
0:04:36	20	5,6	12	31	150
0:04:37	20	5,6	12	31	150
0:04:38	20	5,6	12	31	150
0:04:39	20	5,7	12	31	150
0:04:40	20	5,7	12	31	150
0:04:41	20	5,7	12	31	150
0:04:42	20	5,7	12	31	150
0:04:43	20	5,7	12	31	150
0:04:44	20	5,7	12	31	150
0:04:45	20	5,7	12	31	150
0:04:46	20	5,7	12	31	150
0:04:47	20	5,8	12	31	150
0:04:48	20	5,8	12	31	150
0:04:49	20	5,8	12	31	150
0:04:50	20	5,8	12	32	150
0:04:51	20	5,8	12	31	150
0:04:52	21	5,8	12	31	150
0:04:53	21	5,8	12	31	150
0:04:54	21	5,8	12	31	150
0:04:55	21	5,9	12	31	150
0:04:56	21	5,9	12	31	150
0:04:57	21	5,9	12	31	150
0:04:58	21	5,9	12	31	150
0:04:59	21	5,9	12	32	150
0:05:00	21	5,9	12	31	150
0:05:01	21	5,9	12	32	150
0:05:02	21	5,9	12	31	150
0:05:03	21	5,9	12	31	150
0:05:04	21	5,9	12	31	150
0:05:05	21	6,0	12	31	150
0:05:06	21	6,0	12	31	150
0:05:07	21	6,0	12	32	150
0:05:08	21	6,0	12	31	150
0:05:09	21	6,0	12	32	150
0:05:10	21	6,0	12	31	150
0:05:11	21	6,0	12	32	150
0:05:12	21	6,0	12	31	150
0:05:13	21	6,0	12	31	150
0:05:14	21	6,0	12	31	150
0:05:15	21	6,1	12	31	150
0:05:16	21	6,1	12	31	150
0:05:17	21	6,1	12	31	150
0:05:18	21	6,1	12	31	150
0:05:19	21	6,1	12	32	150
0:05:20	21	6,1	12	32	150
0:05:21	21	6,1	12	32	150
0:05:22	21	6,1	12	31	150
0:05:23	21	6,1	12	31	150
0:05:24	21	6,1	12	31	150
0:05:25	21	6,1	12	31	150
0:05:26	21	6,1	12	31	150
0:05:27	21	6,1	12	31	150
0:05:28	21	6,1	12	31	150
0:05:29	22	6,2	12	32	150
0:05:30	22	6,2	12	31	150
0:05:31	22	6,2	12	32	150
0:05:32	22	6,2	12	31	150
0:05:33	22	6,2	12	32	150
0:05:34	22	6,2	12	31	150
0:05:35	22	6,2	12	31	150
0:05:36	22	6,2	12	31	150
0:05:37	22	6,2	12	32	150
0:05:38	22	6,2	12	32	150
0:05:39	22	6,2	12	32	150
0:05:40	22	6,2	12	32	150
0:05:41	22	6,2	12	31	150
0:05:42	22	6,2	12	32	150
0:05:43	22	6,3	12	31	150
0:05:44	22	6,3	12	31	150
0:05:45	22	6,3	12	32	150
0:05:46	22	6,3	12	31	150
0:05:47	22	6,3	12	32	150
0:05:48	22	6,3	12	32	150
0:05:49	22	6,3	12	32	150
0:05:50	22	6,3	12	32	150
0:05:51	22	6,3	12	32	150
0:05:52	22	6,3	12	32	150
0:05:53	22	6,3	12	31	150
0:05:54	22	6,3	12	31	150
0:05:55	22	6,3	12	32	150
0:05:56	22	6,3	12	32	150
0:05:57	22	6,3	12	32	150
0:05:58	22	6,4	12	32	150
0:05:59	22	6,4	12	32	150
0:06:00	22	6,4	12	32	150
0:06:01	22	6,4	12	32	150
0:06:02	22	6,4	12	32	150
0:06:03	22	6,4	12	31	150
0:06:04	22	6,4	12	32	150
0:06:05	22	6,4	12	32	150
0:06:06	22	6,4	12	32	150
0:06:07	22	6,4	12	32	150
0:06:08	22	6,4	12	32	150
0:06:09	23	6,4	12	32	150
0:06:10	23	6,4	12	32	150
0:06:11	23	6,4	12	32	150
0:06:12	23	6,5	12	32	150
0:06:13	23	6,5	12	32	150
0:06:14	23	6,5	12	32	150
0:06:15	23	6,5	12	32	150
0:06:16	23	6,5	12	32	150
0:06:17	23	6,5	12	32	150
0:06:18	23	6,5	12	32	150
0:06:19	23	6,5	12	32	150
0:06:20	23	6,5	12	32	150
0:06:21	23	6,5	12	32	150
0:06:22	23	6,5	12	32	150
0:06:23	23	6,6	12	32	150
0:06:24	23	6,6	12	32	150
0:06:25	23	6,6	12	32	150
0:06:26	23	6,6	12	32	150
0:06:27	23	6,6	12	32	150
0:06:28	23	6,6	12	32	150
0:06:29	23	6,6	12	32	150
0:06:30	23	6,6	12	32	150
0:06:31	23	6,6	12	32	150
0:06:32	23	6,6	12	32	150
0:06:33	23	6,6	12	32	150
0:06:34	23	6,6	12	32	150
0:06:35	23	6,7	12	32	150
0:06:36	23	6,7	12	32	150
0:06:37	23	6,7	12	32	150
0:06:38	23	6,7	12	32	150
0:06:39	23	6,7	12	32	150
0:06:40	23	6,7	12	32	150
0:06:41	23	6,7	12	32	150
0:06:42	23	6,7	12	32	150
0:06:43	23	6,7	12	32	150
0:06:44	23	6,8	12	32	150
0:06:45	23	6,8	12	32	150
0:06:46	23	6,8	12	32	150
0:06:47	23	6,8	12	32	150
0:06:48	23	6,8	12	32	150
0:06:49	23	6,8	12	32	150
0:06:50	23	6,8	12	32	150
0:06:51	23	6,8	12	32	150
0:06:52	23	6,8	12	32	150
0:06:53	24	6,8	12	32	150
0:06:54	24	6,9	12	32	150
0:06:55	24	6,9	12	32	150
0:06:56	24	6,9	12	32	150
0:06:57	24	6,9	12	33	150
0:06:58	24	6,9	12	32	150
0:06:59	24	6,9	12	32	150
0:07:00	24	6,9	12	32	150
0:07:01	24	6,9	12	32	150
0:07:02	24	7,0	12	32	150
0:07:03	24	7,0	12	33	150
0:07:04	24	7,0	12	33	150
0:07:05	24	7,0	12	32	150
0:07:06	24	7,0	12	33	150
0:07:07	24	7,0	12	33	150
0:07:08	24	7,0	12	33	150
0:07:09	24	7,0	12	33	150
0:07:10	24	7,1	12	33	150
0:07:11	24	7,1	12	33	150
0:07:12	24	7,1	12	33	150
0:07:13	24	7,1	12	33	150
0:07:14	24	7,1	12	33	150
0:07:15	24	7,1	12	33	150
0:07:16	24	7,1	12	33	150
0:07:17	24	7,2	12	33	150
0:07:18	24	7,2	12	33	150
0:07:19	24	7,2	12	33	150
0:07:20	24	7,2	12	33	150
0:07:21	24	7,2	12	33	150
0:07:22	24	7,2	12	33	150
0:07:23	24	7,2	12	33	150
0:07:24	24	7,2	12	33	150
0:07:25	24	7,2	12	33	150
0:07:26	24	7,3	12	33	150
0:07:27	24	7,3	12	33	150
0:07:28	24	7,3	12	33	150
0:07:29	24	7,3	12	33	150
0:07:30	24	7,3	12	33	150
0:07:31	24	7,3	12	33	150
0:07:32	24	7,3	12	33	150
0:07:33	24	7,3	12	33	150
0:07:34	24	7,4	12	33	150
0:07:35	24	7,4	12	33	150
0:07:36	24	7,4	12	33	150
0:07:37	24	7,4	12	33	150
0:07:38	24	7,4	12	33	150
0:07:39	24	7,4	12	33	150
0:07:40	25	7,4	12	33	150
0:07:41	25	7,5	12	33	150
0:07:42	25	7,5	12	33	150
0:07:43	25	7,5	12	33	150
0:07:44	25	7,5	12	33	150
0:07:45	25	7,5	12	33	150
0:07:46	25	7,5	12	33	150
0:07:47	25	7,5	12	33	150
0:07:48	25	7,5	12	33	150
0:07:49	25	7,6	12	33	150
0:07:50	25	7,6	12	33	150
0:07:51	25	7,6	12	33	150
0:07:52	25	7,6	12	34	150
0:07:53	25	7,6	12	33	150
0:07:54	25	7,6	12	33	150
0:07:55	25	7,6	12	33	150
0:07:56	25	7,7	12	33	150
0:07:57	25	7,7	12	34	150
0:07:58	25	7,7	12	34	150
0:07:59	25	7,7	12	34	150
0:08:00	25	7,7	12	34	150
0:08:01	25	7,7	12	34	150
0:08:02	25	7,7	12	34	150
0:08:03	25	7,7	12	34	150
0:08:04	25	7,8	12	34	150
0:08:05	25	7,8	12	34	150
0:08:06	25	7,8	12	34	150
0:08:07	25	7,8	12	34	150
0:08:08	25	7,8	12	34	150
0:08:09	25	7,8	12	34	150
0:08:10	25	7,9	12	34	150
0:08:11	25	7,9	12	34	150
0:08:12	25	7,9	12	34	150
0:08:13	25	7,9	12	34	150
0:08:14	25	7,9	12	34	150
0:08:15	25	7,9	12	34	150
0:08:16	25	7,9	12	34	150
0:08:17	25	8,0	12	34	150
0:08:18	25	8,0	12	34	150
0:08:19	25	8,0	12	34	150
0:08:20	25	8,0	12	34	150
0:08:21	25	8,0	12	34	150
0:08:22	25	8,0	12	34	150
0:08:23	25	8,1	12	34	150
0:08:24	25	8,1	12	34	150
0:08:25	25	8,1	12	34	150
0:08:26	25	8,1	12	34	150
0:08:27	25	8,1	12	35	150
0:08:28	25	8,1	12	34	150
0:08:29	25	8,1	12	34	150
0:08:30	26	8,2	12	34	150
0:08:31	26	8,2	12	34	150
0:08:32	26	8,2	12	34	150
0:08:33	26	8,2	12	34	150
0:08:34	26	8,2	12	34	150
0:08:35	26	8,2	12	34	150
0:08:36	26	8,2	12	34	150
0:08:37	26	8,3	12	34	150
0:08:38	26	8,3	12	34	150
0:08:39	26	8,3	12	34	150
0:08:40	26	8,3	12	35	150
0:08:41	26	8,3	12	35	150
0:08:42	26	8,3	12	35	150
0:08:43	26	8,3	12	35	150
0:08:44	26	8,4	12	35	150
0:08:45	26	8,4	12	35	150
0:08:46	26	8,4	12	35	150
0:08:47	26	8,4	12	35	150
0:08:48	26	8,4	12	34	150
0:08:49	26	8,4	12	35	150
0:08:50	26	8,4	12	35	150
0:08:51	26	8,5	12	35	150
0:08:52	26	8,5	12	35	150
0:08:53	26	8,5	12	35	150
0:08:54	26	8,5	12	35	150
0:08:55	26	8,5	12	35	150
0:08:56	26	8,5	12	35	150
0:08:57	26	8,5	12	35	150
0:08:58	26	8,6	12	35	150
0:08:59	26	8,6	12	35	150
0:09:00	26	8,6	12	35	150
0:09:01	26	8,6	12	35	150
0:09:02	26	8,6	12	35	150
0:09:03	26	8,6	12	35	150
0:09:04	26	8,6	12	35	150
0:09:05	26	8,6	12	35	150
0:09:06	26	8,7	12	35	150
0:09:07	26	8,7	12	35	150
0:09:08	26	8,7	12	35	150
0:09:09	26	8,7	12	35	150
0:09:10	26	8,7	12	35	150
0:09:11	26	8,7	12	35	150
0:09:12	26	8,7	12	35	150
0:09:13	26	8,7	12	35	150
0:09:14	26	8,8	12	35	150
0:09:15	26	8,8	12	35	150
0:09:16	26	8,8	12	35	150
0:09:17	26	8,8	12	35	150
0:09:18	26	8,8	12	35	150
0:09:19	27	8,8	12	35	150
0:09:20	27	8,8	12	35	150
0:09:21	27	8,9	12	35	150
0:09:22	27	8,9	12	36	150
0:09:23	27	8,9	12	35	150
0:09:24	27	8,9	12	35	150
0:09:25	27	8,9	12	36	150
0:09:26	27	8,9	12	35	150
0:09:27	27	8,9	12	35	150
0:09:28	27	9,0	12	35	150
0:09:29	27	9,0	12	35	150
0:09:30	27	9,0	12	35	150
0:09:31	27	9,0	12	35	150
0:09:32	27	9,0	12	36	150
0:09:33	27	9,0	12	36	150
0:09:34	27	9,0	12	35	150
0:09:35	27	9,1	12	35	150
0:09:36	27	9,1	12	35	150
0:09:37	27	9,1	12	35	150
0:09:38	27	9,1	12	36	150
0:09:39	27	9,1	12	36	150
0:09:40	27	9,1	12	36	150
0:09:41	27	9,1	12	36	150
0:09:42	27	9,1	12	36	150
0:09:43	27	9,1	12	36	150
0:09:44	27	9,2	12	36	150
0:09:45	27	9,2	12	36	150
0:09:46	27	9,2	12	36	150
0:09:47	27	9,2	12	36	150
0:09:48	27	9,2	12	36	150
0:09:49	27	9,2	12	36	150
0:09:50	27	9,2	12	36	150
0:09:51	27	9,3	12	36	150
0:09:52	27	9,3	12	36	150
0:09:53	27	9,3	12	36	150
0:09:54	27	9,3	12	36	150
0:09:55	27	9,3	12	36	150
0:09:56	27	9,3	12	36	150
0:09:57	27	9,4	12	36	150
0:09:58	27	9,4	12	36	150
0:09:59	27	9,4	12	36	150
0:10:00	27	9,4	12	36	150
0:10:01	27	9,4	12	36	150
0:10:02	27	9,4	12	36	150
0:10:03	27	9,4	12	36	150
0:10:04	27	9,4	12	36	150
0:10:05	27	9,5	12	36	150
0:10:06	27	9,5	12	36	150
0:10:07	28	9,5	12	36	150
0:10:08	28	9,5	12	36	150
0:10:09	28	9,5	12	36	150
0:10:10	28	9,5	12	36	150
0:10:11	28	9,5	12	36	150
0:10:12	28	9,6	12	36	150
0:10:13	28	9,6	12	36	150
0:10:14	28	9,6	12	36	150
0:10:15	28	9,6	12	36	150
0:10:16	28	9,6	12	36	150
0:10:17	28	9,6	12	36	150
0:10:18	28	9,6	12	36	150
0:10:19	28	9,6	12	36	150
0:10:20	28	9,6	12	36	150
0:10:21	28	9,7	12	36	150
0:10:22	28	9,7	12	36	150
0:10:23	28	9,7	12	36	150
0:10:24	28	9,7	12	36	150
0:10:25	28	9,7	12	36	150
0:10:26	28	9,7	12	36	150
0:10:27	28	9,7	12	36	150
0:10:28	28	9,7	12	36	150
0:10:29	28	9,8	12	36	150
0:10:30	28	9,8	12	37	150
0:10:31	28	9,8	12	36	150
0:10:32	28	9,8	12	37	150
0:10:33	28	9,8	12	36	150
0:10:34	28	9,8	12	37	150
0:10:35	28	9,8	12	37	150
0:10:36	28	9,9	12	37	150
0:10:37	28	9,9	12	37	150
0:10:38	28	9,9	12	36	150
0:10:39	28	9,9	12	37	150
0:10:40	28	9,9	12	37	150
0:10:41	28	9,9	12	37	150
0:10:42	28	9,9	12	37	150
0:10:43	28	9,9	12	37	150
0:10:44	28	10,0	12	37	150
0:10:45	28	10,0	12	37	150
0:10:46	28	10,0	12	37	150
0:10:47	28	10,0	12	37	150
0:10:48	28	10,0	12	37	150
0:10:49	28	10,0	12	37	150
0:10:50	28	10,0	12	37	150
0:10:51	28	10,1	12	37	150
0:10:52	28	10,1	12	37	150
0:10:53	28	10,1	12	37	150
0:10:54	28	10,1	12	37	150
0:10:55	28	10,1	12	37	150
0:10:56	28	10,1	12	37	150
0:10:57	29	10,1	12	37	150
0:10:58	29	10,2	12	37	150
0:10:59	29	10,2	12	37	150
0:11:00	29	10,2	12	37	150
0:11:01	29	10,2	12	37	150
0:11:02	29	10,2	12	37	150
0:11:03	29	10,2	12	37	150
0:11:04	29	10,2	12	37	150
0:11:05	29	10,3	12	37	150
0:11:06	29	10,3	12	37	150
0:11:07	29	10,3	12	37	150
0:11:08	29	10,3	12	37	150
0:11:09	29	10,3	12	37	150
0:11:10	29	10,3	12	37	150
0:11:11	29	10,4	12	37	150
0:11:12	29	10,4	12	37	150
0:11:13	29	10,4	12	38	150
0:11:14	29	10,4	12	38	150
0:11:15	29	10,4	12	38	150
0:11:16	29	10,4	12	37	150
0:11:17	29	10,4	12	37	150
0:11:18	29	10,5	12	37	150
0:11:19	29	10,5	12	37	150
0:11:20	29	10,5	12	37	150
0:11:21	29	10,5	12	38	150
0:11:22	29	10,5	12	38	150
0:11:23	29	10,5	12	38	150
0:11:24	29	10,5	12	37	150
0:11:25	29	10,6	12	38	150
0:11:26	29	10,6	12	38	150
0:11:27	29	10,6	12	38	150
0:11:28	29	10,6	12	38	150
0:11:29	29	10,6	12	38	150
0:11:30	29	10,6	12	38	150
0:11:31	29	10,7	12	38	150
0:11:32	29	10,7	12	38	150
0:11:33	29	10,7	12	38	150
0:11:34	29	10,7	12	38	150
0:11:35	29	10,7	12	38	150
0:11:36	29	10,8	12	38	150
0:11:37	29	10,8	12	38	150
0:11:38	29	10,8	12	38	150
0:11:39	29	10,8	12	38	150
0:11:40	29	10,8	12	38	150
0:11:41	29	10,9	12	38	150
0:11:42	29	10,9	12	38	150
0:11:43	29	10,9	12	38	150
0:11:44	29	10,9	12	38	150
0:11:45	29	10,9	12	38	150
0:11:46	29	10,9	12	38	150
0:11:47	29	11,0	12	38	150
0:11:48	29	11,0	12	39	150
0:11:49	29	11,0	12	38	150
0:11:50	29	11,0	12	39	150
0:11:51	29	11,0	12	38	150
0:11:52	29	11,1	12	39	150
0:11:53	30	11,1	12	38	150
0:11:54	30	11,1	12	39	150
0:11:55	30	11,1	12	39	150
0:11:56	30	11,1	12	39	150
0:11:57	30	11,2	12	39	150
0:11:58	30	11,2	12	39	150
0:11:59	30	11,2	12	39	150
0:12:00	30	11,2	12	39	150
0:12:01	30	11,2	12	39	150
0:12:02	30	11,2	12	39	150
0:12:03	30	11,3	12	39	150
0:12:04	30	11,3	12	39	150
0:12:05	30	11,3	12	39	150
0:12:06	30	11,3	12	39	150
0:12:07	30	11,3	12	39	150
0:12:08	30	11,3	12	39	150
0:12:09	30	11,4	12	39	150
0:12:10	30	11,4	12	39	150
0:12:11	30	11,4	12	39	150
0:12:12	30	11,4	12	39	150
0:12:13	30	11,4	12	39	150
0:12:14	30	11,4	12	39	150
0:12:15	30	11,4	12	39	150
0:12:16	30	11,5	12	39	150
0:12:17	30	11,5	12	39	150
0:12:18	30	11,5	12	39	150
0:12:19	30	11,5	12	39	150
0:12:20	30	11,5	12	39	150
0:12:21	30	11,5	12	39	150
0:12:22	30	11,5	12	39	150
0:12:23	30	11,5	12	39	150
0:12:24	30	11,5	12	39	150
0:12:25	30	11,5	12	39	150
0:12:26	30	11,6	12	39	150
0:12:27	30	11,6	12	39	150
0:12:28	30	11,6	12	39	150
0:12:29	30	11,6	12	39	150
0:12:30	30	11,6	12	39	150
0:12:31	30	11,6	12	39	150
0:12:32	30	11,6	12	39	150
0:12:33	30	11,6	12	39	150
0:12:34	30	11,6	12	39	150
0:12:35	31	11,6	12	39	150
0:12:36	31	11,6	12	39	150
0:12:37	31	11,7	12	39	150
0:12:38	31	11,7	12	39	150
0:12:39	31	11,7	12	39	150
0:12:40	31	11,7	12	39	150
0:12:41	31	11,7	12	39	150
0:12:42	31	11,7	12	39	150
0:12:43	31	11,7	12	39	150
0:12:44	31	11,7	12	39	150
0:12:45	31	11,7	12	40	150
0:12:46	31	11,7	12	39	150
0:12:47	31	11,8	12	39	150
0:12:48	31	11,8	12	39	150
0:12:49	31	11,8	12	39	150
0:12:50	31	11,8	12	39	150
0:12:51	31	11,8	12	39	150
0:12:52	31	11,8	12	39	150
0:12:53	31	11,8	12	39	150
0:12:54	31	11,8	12	39	150
0:12:55	31	11,8	12	39	150
0:12:56	31	11,9	12	39	150
0:12:57	31	11,9	12	39	150
0:12:58	31	11,9	12	39	150
0:12:59	31	11,9	12	39	150
0:13:00	31	11,9	12	40	150
0:13:01	31	11,9	12	39	150
0:13:02	31	11,9	12	40	150
0:13:03	31	11,9	12	39	150
0:13:04	31	12,0	12	39	150
0:13:05	31	12,0	12	39	150
0:13:06	31	12,0	12	39	150
0:13:07	31	12,0	12	40	150
0:13:08	31	12,0	12	39	150
0:13:09	31	12,0	12	40	150
0:13:10	31	12,0	12	40	150
0:13:11	31	12,1	12	40	150
0:13:12	31	12,1	12	40	150
0:13:13	31	12,1	12	40	150
0:13:14	31	12,1	12	40	150
0:13:15	31	12,1	12	40	150
0:13:16	31	12,1	12	40	150
0:13:17	31	12,2	12	40	150
0:13:18	31	12,2	12	40	150
0:13:19	31	12,2	12	40	150
0:13:20	31	12,2	12	40	150
0:13:21	31	12,2	12	40	150
0:13:22	31	12,3	12	40	150
0:13:23	31	12,3	12	40	150
0:13:24	31	12,3	12	40	150
0:13:25	31	12,3	12	40	150
0:13:26	31	12,3	12	40	150
0:13:27	31	12,3	12	40	150
0:13:28	31	12,4	12	40	150
0:13:29	31	12,4	12	40	150
0:13:30	31	12,4	12	40	150
0:13:31	32	12,4	12	40	150
0:13:32	32	12,4	12	40	150
0:13:33	32	12,4	12	40	150
0:13:34	32	12,5	12	41	150
0:13:35	32	12,5	12	41	150
0:13:36	32	12,5	12	40	150
0:13:37	32	12,5	12	41	150
0:13:38	32	12,5	12	40	150
0:13:39	32	12,6	12	40	150
0:13:40	32	12,6	12	41	150
0:13:41	32	12,6	12	41	150
0:13:42	32	12,6	12	41	150
0:13:43	32	12,6	12	41	150
0:13:44	32	12,6	12	41	150
0:13:45	32	12,7	12	41	150
0:13:46	32	12,7	12	41	150
0:13:47	32	12,7	12	41	150
0:13:48	32	12,7	12	41	150
0:13:49	32	12,7	12	41	150
0:13:50	32	12,8	12	41	150
0:13:51	32	12,8	12	41	150
0:13:52	32	12,8	12	41	150
0:13:53	32	12,8	12	41	150
0:13:54	32	12,8	12	41	150
0:13:55	32	12,9	12	41	150
0:13:56	32	12,9	12	41	150
0:13:57	32	12,9	12	41	150
0:13:58	32	12,9	12	41	150
0:13:59	32	12,9	12	41	150
0:14:00	32	12,9	12	41	150
0:14:01	32	13,0	12	41	150
0:14:02	32	13,0	12	41	150
0:14:03	32	13,0	12	41	150
0:14:04	32	13,0	12	41	150
0:14:05	32	13,0	12	41	150
0:14:06	32	13,1	12	42	150
0:14:07	32	13,1	12	42	150
0:14:08	32	13,1	12	42	150
0:14:09	32	13,1	12	42	150
0:14:10	32	13,1	12	42	150
0:14:11	32	13,1	12	42	150
0:14:12	32	13,2	12	42	150
0:14:13	32	13,2	12	42	150
0:14:14	32	13,2	12	42	150
0:14:15	32	13,2	12	42	150
0:14:16	32	13,2	12	42	150
0:14:17	32	13,3	12	42	150
0:14:18	32	13,3	12	42	150
0:14:19	32	13,3	12	42	150
0:14:20	32	13,3	12	42	150
0:14:21	32	13,3	12	42	150
0:14:22	32	13,3	12	42	150
0:14:23	33	13,3	12	42	150
0:14:24	33	13,4	12	42	150
0:14:25	33	13,4	12	42	150
0:14:26	33	13,4	12	42	150
0:14:27	33	13,4	12	42	150
0:14:28	33	13,4	12	42	150
0:14:29	33	13,4	12	42	150
0:14:30	33	13,5	12	42	150
0:14:31	33	13,5	12	42	150
0:14:32	33	13,5	12	42	150
0:14:33	33	13,5	12	42	150
0:14:34	33	13,5	12	42	150
0:14:35	33	13,5	12	42	150
0:14:36	33	13,5	12	42	150
0:14:37	33	13,6	12	42	150
0:14:38	33	13,6	12	42	150
0:14:39	33	13,6	12	42	150
0:14:40	33	13,6	12	42	150
0:14:41	33	13,6	12	42	150
0:14:42	33	13,6	12	42	150
0:14:43	33	13,7	12	42	150
0:14:44	33	13,7	12	42	150
0:14:45	33	13,7	12	42	150
0:14:46	33	13,7	12	42	150
0:14:47	33	13,7	12	42	150
0:14:48	33	13,7	12	42	150
0:14:49	33	13,7	12	42	150
0:14:50	33	13,8	12	42	150
0:14:51	33	13,8	12	43	150
0:14:52	33	13,8	12	43	150
0:14:53	33	13,8	12	43	150
0:14:54	33	13,8	12	43	150
0:14:55	33	13,8	12	42	150
0:14:56	33	13,8	12	43	150
0:14:57	33	13,8	12	42	150
0:14:58	33	13,9	12	42	150
0:14:59	33	13,9	12	42	150
0:15:00	33	13,9	12	42	150
0:15:01	33	13,9	12	42	150
0:15:02	33	13,9	12	42	150
0:15:03	33	13,9	12	42	150
0:15:04	33	13,9	12	43	150
0:15:05	33	14,0	12	42	150
0:15:06	33	14,0	12	42	150
0:15:07	33	14,0	12	43	150
0:15:08	33	14,0	12	42	150
0:15:09	33	14,0	12	43	150
0:15:10	33	14,0	12	43	150
0:15:11	33	14,0	12	43	150
0:15:12	33	14,1	12	43	150
0:15:13	34	14,1	12	43	150
0:15:14	34	14,1	12	43	150
0:15:15	34	14,1	12	43	150
0:15:16	34	14,1	12	43	150
0:15:17	34	14,1	12	43	150
0:15:18	34	14,1	12	43	150
0:15:19	34	14,2	12	43	150
0:15:20	34	14,2	12	43	150
0:15:21	34	14,2	12	43	150
0:15:22	34	14,2	12	43	150
0:15:23	34	14,2	12	43	150
0:15:24	34	14,2	12	43	150
0:15:25	34	14,3	12	43	150
0:15:26	34	14,3	12	43	150
0:15:27	34	14,3	12	43	150
0:15:28	34	14,3	12	43	150
0:15:29	34	14,3	12	43	150
0:15:30	34	14,3	12	43	150
0:15:31	34	14,3	12	43	150
0:15:32	34	14,4	12	43	150
0:15:33	34	14,4	12	43	150
0:15:34	34	14,4	12	43	150
0:15:35	34	14,4	12	43	150
0:15:36	34	14,4	12	43	150
0:15:37	34	14,4	12	43	150
0:15:38	34	14,4	12	43	150
0:15:39	34	14,5	12	43	150
0:15:40	34	14,5	12	43	150
0:15:41	34	14,5	12	43	150
0:15:42	34	14,5	12	43	150
0:15:43	34	14,5	12	43	150
0:15:44	34	14,5	12	43	150
0:15:45	34	14,5	12	43	150
0:15:46	34	14,6	12	43	150
0:15:47	34	14,6	12	43	150
0:15:48	34	14,6	12	43	150
0:15:49	34	14,6	12	43	150
0:15:50	34	14,6	12	43	150
0:15:51	34	14,6	12	43	150
0:15:52	34	14,7	12	43	150
0:15:53	34	14,7	12	43	150
0:15:54	34	14,7	12	43	150
0:15:55	34	14,7	12	43	150
0:15:56	34	14,7	12	44	150
0:15:57	34	14,7	12	43	150
0:15:58	34	14,7	12	44	150
0:15:59	34	14,6	12	43	150
0:16:00	34	14,6	12	44	150
0:16:01	34	14,6	12	43	150
0:16:02	34	14,7	12	44	150
0:16:03	34	14,7	12	44	150
0:16:04	34	14,7	12	44	150
0:16:05	35	14,7	12	44	150
0:16:06	35	14,7	12	43	150
0:16:07	35	14,7	12	44	150
0:16:08	35	14,8	12	44	150
0:16:09	35	14,8	12	44	150
0:16:10	35	14,8	12	44	150
0:16:11	35	14,8	12	44	150
0:16:12	35	14,8	12	44	150
0:16:13	35	14,8	12	44	150
0:16:14	35	14,8	12	44	150
0:16:15	35	14,9	12	44	150
0:16:16	35	14,9	12	44	150
0:16:17	35	14,9	12	44	150
0:16:18	35	14,9	12	44	150
0:16:19	35	14,9	12	44	150
0:16:20	35	14,9	12	44	150
0:16:21	35	15,0	12	44	150
0:16:22	35	15,0	12	44	150
0:16:23	35	15,0	12	44	150
0:16:24	35	15,0	12	44	150
0:16:25	35	15,0	12	44	150
0:16:26	35	15,0	12	44	150
0:16:27	35	15,0	12	44	150
0:16:28	35	15,1	12	44	150
0:16:29	35	15,1	12	44	150
0:16:30	35	15,1	12	44	150
0:16:31	35	15,1	12	44	150
0:16:32	35	15,1	12	44	150
0:16:33	35	15,1	12	44	150
0:16:34	35	15,2	12	44	150
0:16:35	35	15,2	12	44	150
0:16:36	35	15,2	12	44	150
0:16:37	35	15,2	12	44	150
0:16:38	35	15,2	12	44	150
0:16:39	35	15,2	12	44	150
0:16:40	35	15,2	12	45	150
0:16:41	35	15,3	12	45	150
0:16:42	35	15,3	12	45	150
0:16:43	35	15,3	12	45	150
0:16:44	35	15,3	12	45	150
0:16:45	35	15,3	12	44	150
0:16:46	35	15,3	12	45	150
0:16:47	35	15,3	12	45	150
0:16:48	35	15,4	12	45	150
0:16:49	35	15,4	12	45	150
0:16:50	35	15,4	12	45	150
0:16:51	35	15,4	12	45	150
0:16:52	35	15,4	12	45	150
0:16:53	35	15,4	12	44	150
0:16:54	35	15,5	12	45	150
0:16:55	35	15,5	12	45	150
0:16:56	36	15,5	12	45	150
0:16:57	36	15,5	12	45	150
0:16:58	36	15,5	12	45	150
0:16:59	36	15,5	12	45	150
0:17:00	36	15,5	12	45	150
0:17:01	36	15,6	12	45	150
0:17:02	36	15,6	12	45	150
0:17:03	36	15,6	12	45	150
0:17:04	36	15,6	12	45	150
0:17:05	36	15,6	12	45	150
0:17:06	36	15,6	12	45	150
0:17:07	36	15,7	12	45	150
0:17:08	36	15,7	12	45	150
0:17:09	36	15,7	12	45	150
0:17:10	36	15,7	12	45	150
0:17:11	36	15,7	12	45	150
0:17:12	36	15,7	12	45	150
0:17:13	36	15,7	12	45	150
0:17:14	36	15,7	12	45	150
0:17:15	36	15,8	12	45	150
0:17:16	36	15,8	12	45	150
0:17:17	36	15,8	12	45	150
0:17:18	36	15,8	12	45	150
0:17:19	36	15,8	12	45	150
0:17:20	36	15,8	12	45	150
0:17:21	36	15,8	12	45	150
0:17:22	36	15,8	12	45	150
0:17:23	36	15,8	12	45	150
0:17:24	36	15,8	12	46	150
0:17:25	36	15,8	12	46	150
0:17:26	36	15,8	12	46	150
0:17:27	36	15,8	12	46	150
0:17:28	36	15,8	12	46	150
0:17:29	36	15,8	12	46	150
0:17:30	36	15,9	12	46	150
0:17:31	36	15,9	12	45	150
0:17:32	36	15,9	12	46	150
0:17:33	36	15,9	12	46	150
0:17:34	36	15,9	12	45	150
0:17:35	36	15,9	12	46	150
0:17:36	36	16,0	12	46	150
0:17:37	36	16,0	12	46	150
0:17:38	36	16,0	12	46	150
0:17:39	36	16,0	12	46	150
0:17:40	36	16,0	12	46	150
0:17:41	36	16,1	12	46	150
0:17:42	36	16,1	12	46	150
0:17:43	36	16,1	12	46	150
0:17:44	36	16,1	12	46	150
0:17:45	36	16,1	12	46	150
0:17:46	36	16,1	12	46	150
0:17:47	36	16,1	12	46	150
0:17:48	36	16,2	12	46	150
0:17:49	37	16,2	12	46	150
0:17:50	37	16,2	12	46	150
0:17:51	37	16,2	12	46	150
0:17:52	37	16,2	12	46	150
0:17:53	37	16,2	12	46	150
0:17:54	37	16,3	12	46	150
0:17:55	37	16,3	12	46	150
0:17:56	37	16,3	12	46	150
0:17:57	37	16,3	12	46	150
0:17:58	37	16,3	12	46	150
0:17:59	37	16,3	12	46	150
0:18:00	37	16,3	12	46	150
0:18:01	37	16,4	12	46	150
0:18:02	37	16,4	12	46	150
0:18:03	37	16,4	12	46	150
0:18:04	37	16,4	12	46	150
0:18:05	37	16,4	12	46	150
0:18:06	37	16,4	12	46	150
0:18:07	37	16,5	12	46	150
0:18:08	37	16,5	12	46	150
0:18:09	37	16,5	12	46	150
0:18:10	37	16,5	12	46	150
0:18:11	37	16,5	12	46	150
0:18:12	37	16,5	12	46	150
0:18:13	37	16,5	12	47	150
0:18:14	37	16,6	12	46	150
0:18:15	37	16,6	12	46	150
0:18:16	37	16,6	12	46	150
0:18:17	37	16,5	12	46	150
0:18:18	37	16,5	12	46	150
0:18:19	37	16,5	12	46	150
0:18:20	37	16,5	12	47	150
0:18:21	37	16,5	12	47	150
0:18:22	37	16,5	12	47	150
0:18:23	37	16,5	12	47	150
0:18:24	37	16,5	12	46	150
0:18:25	37	16,6	12	46	150
0:18:26	37	16,6	12	47	150
0:18:27	37	16,6	12	47	150
0:18:28	37	16,6	12	47	150
0:18:29	37	16,6	12	47	150
0:18:30	37	16,6	12	47	150
0:18:31	37	16,6	12	47	150
0:18:32	37	16,6	12	47	150
0:18:33	37	16,6	12	47	150
0:18:34	37	16,7	12	47	150
0:18:35	37	16,7	12	47	150
0:18:36	38	16,7	12	47	150
0:18:37	38	16,7	12	47	150
0:18:38	38	16,7	12	47	150
0:18:39	38	16,7	12	47	150
0:18:40	38	16,7	12	47	150
0:18:41	38	16,7	12	47	150
0:18:42	38	16,8	12	46	150
0:18:43	38	16,8	12	47	150
0:18:44	38	16,8	12	47	150
0:18:45	38	16,8	12	47	150
0:18:46	38	16,8	12	47	150
0:18:47	38	16,8	12	47	150
0:18:48	38	16,8	12	47	150
0:18:49	38	16,8	12	47	150
0:18:50	38	16,8	12	47	150
0:18:51	38	16,9	12	47	150
0:18:52	38	16,9	12	47	150
0:18:53	38	16,9	12	47	150
0:18:54	38	16,9	12	47	150
0:18:55	38	16,9	12	47	150
0:18:56	38	16,9	12	47	150
0:18:57	38	16,9	12	47	150
0:18:58	38	16,9	12	47	150
0:18:59	38	16,9	12	47	150
0:19:00	38	16,9	12	47	150
0:19:01	38	16,9	12	47	150
0:19:02	38	16,9	12	47	150
0:19:03	38	17,0	12	47	150
0:19:04	38	17,0	12	47	150
0:19:05	38	17,0	12	47	150
0:19:06	38	17,0	12	47	150
0:19:07	38	17,0	12	47	150
0:19:08	38	17,0	12	47	150
0:19:09	38	17,0	12	47	150
0:19:10	38	17,0	12	47	150
0:19:11	38	17,0	12	47	150
0:19:12	38	17,0	12	47	150
0:19:13	38	17,1	12	47	150
0:19:14	38	17,1	12	47	150
0:19:15	38	17,1	12	47	150
0:19:16	38	17,1	12	47	150
0:19:17	38	17,1	12	47	150
0:19:18	38	17,1	12	47	150
0:19:19	38	17,1	12	47	150
0:19:20	38	17,1	12	47	150
0:19:21	38	17,1	12	47	150
0:19:22	39	17,1	12	47	150
0:19:23	39	17,1	12	47	150
0:19:24	39	17,2	12	47	150
0:19:25	39	17,2	12	47	150
0:19:26	39	17,2	12	47	150
0:19:27	39	17,2	12	47	150
0:19:28	39	17,2	12	47	150
0:19:29	39	17,2	12	47	150
0:19:30	39	17,2	12	47	150
0:19:31	39	17,2	12	47	150
0:19:32	39	17,3	12	47	150
0:19:33	39	17,3	12	47	150
0:19:34	39	17,3	12	47	150
0:19:35	39	17,3	12	47	150
0:19:36	39	17,3	12	47	150
0:19:37	39	17,4	12	47	150
0:19:38	39	17,4	12	47	150
0:19:39	39	17,4	12	47	150
0:19:40	39	17,4	12	47	150
0:19:41	39	17,4	12	47	150
0:19:42	39	17,5	12	47	150
0:19:43	39	17,5	12	47	150
0:19:44	39	17,5	12	47	150
0:19:45	39	17,5	12	47	150
0:19:46	39	17,5	12	47	150
0:19:47	39	17,6	12	47	150
0:19:48	39	17,6	12	47	150
0:19:49	39	17,6	13	48	150
0:19:50	39	17,6	13	48	150
0:19:51	39	17,6	13	48	150
0:19:52	39	17,7	13	48	150
0:19:53	39	17,7	13	48	150
0:19:54	39	17,7	13	48	150
0:19:55	39	17,7	13	48	150
0:19:56	39	17,7	13	48	150
0:19:57	39	17,8	13	48	150
0:19:58	39	17,8	13	48	150
0:19:59	39	17,8	13	48	150
0:20:00	39	17,8	13	48	150
0:20:01	39	17,8	13	48	150
0:20:02	39	17,8	13	48	150
0:20:03	39	17,9	13	48	150
0:20:04	39	17,9	13	48	150
0:20:05	39	17,9	13	48	150
0:20:06	39	17,9	13	48	150
0:20:07	39	18,0	13	48	150
0:20:08	39	18,0	13	48	150
0:20:09	39	18,0	13	48	150
0:20:10	39	18,0	13	48	150
0:20:11	39	18,1	13	48	150
0:20:12	39	18,1	13	48	150
0:20:13	39	18,1	13	49	150
0:20:14	39	18,1	13	49	150
0:20:15	39	18,1	13	49	150
0:20:16	39	18,1	13	48	150
0:20:17	39	18,2	13	49	150
0:20:18	40	18,2	13	48	150
0:20:19	40	18,2	13	49	150
0:20:20	40	18,2	13	49	150
0:20:21	40	18,2	13	49	150
0:20:22	40	18,3	13	49	150
0:20:23	40	18,3	13	49	150
0:20:24	40	18,3	13	49	150
0:20:25	40	18,2	13	49	150
0:20:26	40	18,1	13	49	150
0:20:27	40	18,1	13	49	150
0:20:28	40	18,1	13	49	150
0:20:29	40	18,2	13	49	150
0:20:30	40	18,2	13	49	150
0:20:31	40	18,2	13	49	150
0:20:32	40	18,2	13	49	150
0:20:33	40	18,2	13	49	150
0:20:34	40	18,2	13	49	150
0:20:35	40	18,3	13	49	150
0:20:36	40	18,3	13	49	150
0:20:37	40	18,3	13	49	150
0:20:38	40	18,3	13	49	150
0:20:39	40	18,3	13	49	150
0:20:40	40	18,3	13	49	150
0:20:41	40	18,3	13	49	150
0:20:42	40	18,4	13	49	150
0:20:43	40	18,4	13	49	150
0:20:44	40	18,4	13	49	150
0:20:45	40	18,4	13	49	150
0:20:46	40	18,4	13	49	150
0:20:47	40	18,4	13	49	150
0:20:48	40	18,5	13	49	150
0:20:49	40	18,5	13	49	150
0:20:50	40	18,5	13	49	150
0:20:51	40	18,5	13	49	150
0:20:52	40	18,5	13	49	150
0:20:53	40	18,5	13	49	150
0:20:54	40	18,6	13	50	150
0:20:55	40	18,6	13	50	150
0:20:56	40	18,6	13	49	150
0:20:57	40	18,6	13	50	150
0:20:58	40	18,6	13	50	150
0:20:59	40	18,6	13	50	150
0:21:00	40	18,6	13	50	150
0:21:01	40	18,7	13	49	150
0:21:02	40	18,7	13	50	150
0:21:03	40	18,7	13	50	150
0:21:04	40	18,7	13	50	150
0:21:05	40	18,7	13	50	150
0:21:06	40	18,7	13	50	150
0:21:07	40	18,8	13	50	150
0:21:08	40	18,8	13	50	150
0:21:09	40	18,8	13	50	150
0:21:10	40	18,8	13	50	150
0:21:11	40	18,8	13	50	150
0:21:12	40	18,8	13	50	150
0:21:13	41	18,9	13	50	150
0:21:14	41	18,9	13	50	150
0:21:15	41	18,9	13	50	150
0:21:16	41	18,9	13	50	150
0:21:17	41	18,9	13	50	150
0:21:18	41	18,9	13	50	150
0:21:19	41	18,9	13	50	150
0:21:20	41	19,0	13	50	150
0:21:21	41	19,0	13	50	150
0:21:22	41	19,0	13	50	150
0:21:23	41	19,0	13	50	150
0:21:24	41	19,0	13	50	150
0:21:25	41	19,0	13	50	150
0:21:26	41	19,0	13	50	150
0:21:27	41	19,1	13	50	150
0:21:28	41	19,1	13	50	150
0:21:29	41	19,1	13	50	150
0:21:30	41	19,1	13	50	150
0:21:31	41	19,1	13	50	150
0:21:32	41	19,1	13	50	150
0:21:33	41	19,1	13	50	150
0:21:34	41	19,2	13	50	150
0:21:35	41	19,2	13	50	150
0:21:36	41	19,2	13	50	150
0:21:37	41	19,2	13	50	150
0:21:38	41	19,2	13	50	150
0:21:39	41	19,2	13	50	150
0:21:40	41	19,2	13	50	150
0:21:41	41	19,3	13	50	150
0:21:42	41	19,3	13	50	150
0:21:43	41	19,3	13	50	150
0:21:44	41	19,3	13	50	150
0:21:45	41	19,3	13	50	150
0:21:46	41	19,3	13	50	150
0:21:47	41	19,3	13	50	150
0:21:48	41	19,3	13	50	150
0:21:49	41	19,4	13	50	150
0:21:50	41	19,4	13	50	150
0:21:51	41	19,4	13	50	150
0:21:52	41	19,4	13	50	150
0:21:53	41	19,4	13	50	150
0:21:54	41	19,4	13	50	150
0:21:55	41	19,4	13	50	150
0:21:56	41	19,5	13	50	150
0:21:57	41	19,5	13	50	150
0:21:58	41	19,5	13	50	150
0:21:59	41	19,5	13	50	150
0:22:00	41	19,5	13	50	150
0:22:01	41	19,5	13	50	150
0:22:02	41	19,5	13	50	150
0:22:03	41	19,5	13	51	150
0:22:04	41	19,6	13	50	150
0:22:05	41	19,6	13	51	150
0:22:06	42	19,6	13	50	150
0:22:07	42	19,6	13	51	150
0:22:08	42	19,6	13	51	150
0:22:09	42	19,6	13	51	150
0:22:10	42	19,7	13	51	150
0:22:11	42	19,7	13	51	150
0:22:12	42	19,7	13	51	150
0:22:13	42	19,7	13	51	150
0:22:14	42	19,7	13	51	150
0:22:15	42	19,7	13	51	150
0:22:16	42	19,8	13	51	150
0:22:17	42	19,8	13	51	150
0:22:18	42	19,8	13	51	150
0:22:19	42	19,8	14	51	150
0:22:20	42	19,8	14	51	150
0:22:21	42	19,8	14	51	150
0:22:22	42	19,9	14	51	150
0:22:23	42	19,9	14	51	150
0:22:24	42	19,9	14	51	150
0:22:25	42	19,9	14	51	150
0:22:26	42	19,9	14	51	150
0:22:27	42	19,9	14	51	150
0:22:28	42	20,0	14	51	150
0:22:29	42	20,0	14	51	150
0:22:30	42	20,0	14	51	150
0:22:31	42	19,9	14	51	150
0:22:32	42	19,8	14	51	150
0:22:33	42	19,8	14	51	150
0:22:34	42	19,8	14	51	150
0:22:35	42	19,8	14	51	150
0:22:36	42	19,9	14	51	150
0:22:37	42	19,9	14	51	150
0:22:38	42	19,9	14	51	150
0:22:39	42	19,9	14	51	150
0:22:40	42	19,9	14	51	150
0:22:41	42	19,9	14	51	150
0:22:42	42	20,0	14	51	150
0:22:43	42	20,0	14	51	150
0:22:44	42	20,0	14	51	150
0:22:45	42	20,0	14	51	150
0:22:46	42	20,0	14	51	150
0:22:47	42	20,1	14	52	150
0:22:48	42	20,1	14	52	150
0:22:49	42	20,1	14	52	150
0:22:50	42	20,1	14	52	150
0:22:51	42	20,1	14	52	150
0:22:52	42	20,1	14	52	150
0:22:53	42	20,2	14	52	150
0:22:54	42	20,2	14	52	150
0:22:55	42	20,2	14	52	150
0:22:56	42	20,2	14	52	150
0:22:57	42	20,2	14	51	150
0:22:58	42	20,2	14	52	150
0:22:59	43	20,3	14	52	150
0:23:00	43	20,3	14	52	150
0:23:01	43	20,3	14	52	150
0:23:02	43	20,3	14	52	150
0:23:03	43	20,3	14	52	150
0:23:04	43	20,3	14	52	150
0:23:05	43	20,4	14	52	150
0:23:06	43	20,4	14	52	150
0:23:07	43	20,4	14	52	150
0:23:08	43	20,4	14	52	150
0:23:09	43	20,4	14	52	150
0:23:10	43	20,4	14	52	150
0:23:11	43	20,4	14	52	150
0:23:12	43	20,5	14	52	150
0:23:13	43	20,5	14	52	150
0:23:14	43	20,5	14	52	150
0:23:15	43	20,5	14	52	150
0:23:16	43	20,5	14	52	150
0:23:17	43	20,5	14	52	150
0:23:18	43	20,6	14	52	150
0:23:19	43	20,6	14	52	150
0:23:20	43	20,6	14	52	150
0:23:21	43	20,6	14	52	150
0:23:22	43	20,6	14	52	150
0:23:23	43	20,6	14	52	150
0:23:24	43	20,7	14	52	150
0:23:25	43	20,7	14	52	150
0:23:26	43	20,7	14	52	150
0:23:27	43	20,7	14	52	150
0:23:28	43	20,7	14	52	150
0:23:29	43	20,7	14	52	150
0:23:30	43	20,8	14	52	150
0:23:31	43	20,8	14	52	150
0:23:32	43	20,8	14	52	150
0:23:33	43	20,8	14	53	150
0:23:34	43	20,8	14	52	150
0:23:35	43	20,8	14	52	150
0:23:36	43	20,9	14	52	150
0:23:37	43	20,9	14	53	150
0:23:38	43	20,9	14	52	150
0:23:39	43	20,8	14	53	150
0:23:40	43	20,8	14	53	150
0:23:41	43	20,8	14	53	150
0:23:42	43	20,8	14	53	150
0:23:43	43	20,8	14	53	150
0:23:44	43	20,8	14	53	150
0:23:45	43	20,9	14	53	150
0:23:46	43	20,9	14	53	150
0:23:47	43	20,9	14	53	150
0:23:48	43	20,9	14	53	150
0:23:49	43	20,9	14	53	150
0:23:50	43	21,0	14	53	150
0:23:51	43	21,0	14	53	150
0:23:52	43	21,0	14	53	150
0:23:53	43	21,0	14	53	150
0:23:54	43	21,0	14	53	150
0:23:55	44	21,0	14	53	150
0:23:56	44	21,1	14	53	150
0:23:57	44	21,1	14	53	150
0:23:58	44	21,1	14	53	150
0:23:59	44	21,1	14	53	150
0:24:00	44	21,1	14	53	150
0:24:01	44	21,1	14	53	150
0:24:02	44	21,2	14	53	150
0:24:03	44	21,2	14	53	150
0:24:04	44	21,2	14	53	150
0:24:05	44	21,2	14	53	150
0:24:06	44	21,2	14	53	150
0:24:07	44	21,2	14	53	150
0:24:08	44	21,3	14	53	150
0:24:09	44	21,3	14	53	150
0:24:10	44	21,3	14	53	150
0:24:11	44	21,3	14	53	150
0:24:12	44	21,3	14	53	150
0:24:13	44	21,4	14	53	150
0:24:14	44	21,4	14	53	150
0:24:15	44	21,4	14	54	150
0:24:16	44	21,2	14	53	150
0:24:17	44	21,2	14	53	150
0:24:18	44	21,2	14	54	150
0:24:19	44	21,2	14	54	150
0:24:20	44	21,2	14	54	150
0:24:21	44	21,2	14	54	150
0:24:22	44	21,2	14	54	150
0:24:23	44	21,2	14	54	150
0:24:24	44	21,2	14	54	150
0:24:25	44	21,3	14	54	150
0:24:26	44	21,3	14	54	150
0:24:27	44	21,3	14	54	150
0:24:28	44	21,3	14	54	150
0:24:29	44	21,4	14	54	150
0:24:30	44	21,4	14	54	150
0:24:31	44	21,4	14	54	150
0:24:32	44	21,4	14	54	150
0:24:33	44	21,4	14	54	150
0:24:34	44	21,4	14	54	150
0:24:35	44	21,5	14	54	150
0:24:36	44	21,5	14	54	150
0:24:37	44	21,5	14	54	150
0:24:38	44	21,5	14	54	150
0:24:39	44	21,5	14	54	150
0:24:40	44	21,6	14	54	150
0:24:41	44	21,6	14	54	150
0:24:42	44	21,6	14	54	150
0:24:43	44	21,6	14	54	150
0:24:44	44	21,6	14	54	150
0:24:45	44	21,6	14	54	150
0:24:46	45	21,6	14	54	150
0:24:47	44	21,7	14	54	150
0:24:48	45	21,7	14	54	150
0:24:49	45	21,7	14	54	150
0:24:50	45	21,7	14	54	150
0:24:51	45	21,7	14	54	150
0:24:52	45	21,7	14	54	150
0:24:53	45	21,8	14	54	150
0:24:54	45	21,8	14	54	150
0:24:55	45	21,8	14	54	150
0:24:56	45	21,8	14	54	150
0:24:57	45	21,8	14	54	150
0:24:58	45	21,8	14	54	150
0:24:59	45	21,8	14	54	150
0:25:00	45	21,9	14	54	150
0:25:01	45	21,9	14	54	150
0:25:02	45	21,9	14	54	150
0:25:03	45	21,9	14	55	150
0:25:04	45	21,9	14	54	150
0:25:05	45	21,9	14	54	150
0:25:06	45	21,9	14	55	150
0:25:07	45	21,9	14	55	150
0:25:08	45	22,0	14	55	150
0:25:09	45	22,0	14	54	150
0:25:10	45	22,0	14	54	150
0:25:11	45	22,0	14	54	150
0:25:12	45	22,0	14	54	150
0:25:13	45	22,0	14	54	150
0:25:14	45	22,0	14	54	150
0:25:15	45	22,0	14	55	150
0:25:16	45	22,1	14	55	150
0:25:17	45	22,1	14	55	150
0:25:18	45	22,1	14	55	150
0:25:19	45	22,1	14	55	150
