Repository: ProgWizer/parser

File: project-root/data/Data Acquisition/Data Acquisition/2021 year (353)/21-296.txt (part 1 of 7)
--Test Summary--
Full Path and File Name	
Instrument Name	7322
Instrument Type	Model 7322 Consistometer - Variable Speed
Instrument Serial Number	
Test Start Date	20.12.2021
Test Start Time	11:39:32
Test Stop Date	20.12.2021
Test Stop Time	14:27:18
Test Length	2:47:46
Final Sample Time Offset	2:47:45
Controller Schedule Name	
Sampling Period	1 second
Comments	R-100

Ãðàíóëà
Information	WellID	
Information	Customer	
Information	EngName	
Information	CementClass	G
Information	CementMfr	Ñóõîé Ëîã
Information	Additives	0.1R-100
Information	Density	1900
Information	BHCT	
Information	BHST	
Information	FluidLoss	
Information	JobType	
Calculated Value	Time_30Bc	2:16:56
Calculated Value	Time_70Bc	2:43:29
Calculated Value	Time_100Bc	N/A
Initial Temperature (°C)	20 °C
Final Temperature (°C)	52 °C
Initial Pressure (MPa)	0,8 MPa
Final Pressure (MPa)	25,0 MPa
Initial Consistency (Bc)	13 Bc
Final Consistency (Bc)	80 Bc
Initial Wall Temperature (°C)	17 °C
Final Wall Temperature (°C)	51 °C
Initial Motor Speed (RPM)	150 RPM
Final Motor Speed (RPM)	150 RPM
--Data--
Time (HH:MM:SS)	Temperature (°C)	Pressure (MPa)	Consistency (Bc)	Wall Temperature (°C)	Motor Speed (RPM)
0:00:00	20	0,8	13	17	150
0:00:01	20	0,8	13	17	150
0:00:02	20	0,8	13	17	150
0:00:03	20	0,8	13	17	150
0:00:04	20	0,8	13	17	150
0:00:05	20	0,8	13	17	150
0:00:06	20	0,8	13	17	150
0:00:07	20	0,8	13	17	150
0:00:08	20	0,8	13	17	150
0:00:09	20	0,9	12	17	150
0:00:10	20	0,9	12	17	150
0:00:11	20	0,9	12	17	150
0:00:12	20	0,9	12	17	150
0:00:13	20	0,9	12	17	150
0:00:14	20	0,9	12	17	150
0:00:15	20	0,9	12	17	150
0:00:16	20	0,9	12	17	150
0:00:17	20	0,9	12	17	150
0:00:18	20	0,9	12	17	150
0:00:19	20	0,9	12	17	150
0:00:20	20	0,9	12	17	150
0:00:21	20	1,0	12	17	150
0:00:22	20	1,0	12	17	150
0:00:23	20	1,1	12	17	150
0:00:24	20	1,1	12	17	150
0:00:25	20	1,1	12	17	150
0:00:26	20	1,1	12	17	150
0:00:27	20	1,1	12	17	150
0:00:28	20	1,1	12	17	150
0:00:29	20	1,1	12	17	150
0:00:30	20	1,2	12	18	150
0:00:31	20	1,3	12	17	150
0:00:32	20	1,3	12	18	150
0:00:33	20	1,3	12	17	150
0:00:34	20	1,3	12	18	150
0:00:35	20	1,3	12	18	150
0:00:36	20	1,3	12	18	150
0:00:37	20	1,3	12	18	150
0:00:38	20	1,3	12	18	150
0:00:39	20	1,3	12	18	150
0:00:40	20	1,3	12	18	150
0:00:41	20	1,3	12	18	150
0:00:42	20	1,3	12	18	150
0:00:43	20	1,3	12	18	150
0:00:44	20	1,3	12	18	150
0:00:45	20	1,3	12	18	150
0:00:46	20	1,3	12	18	150
0:00:47	20	1,4	12	18	150
0:00:48	20	1,4	12	18	150
0:00:49	20	1,4	12	18	150
0:00:50	20	1,4	12	18	150
0:00:51	20	1,6	12	18	150
0:00:52	20	1,6	12	19	150
0:00:53	20	1,6	12	19	150
0:00:54	20	1,6	12	19	150
0:00:55	20	1,7	12	19	150
0:00:56	20	1,7	12	19	150
0:00:57	20	1,7	12	19	150
0:00:58	20	1,7	12	19	150
0:00:59	20	1,7	12	19	150
0:01:00	20	1,7	12	19	150
0:01:01	20	1,7	12	19	150
0:01:02	20	1,7	12	19	150
0:01:03	20	1,7	12	19	150
0:01:04	20	1,8	12	19	150
0:01:05	20	1,8	12	19	150
0:01:06	20	1,8	12	19	150
0:01:07	20	1,8	12	20	150
0:01:08	20	1,8	12	20	150
0:01:09	20	1,8	12	20	150
0:01:10	20	1,9	12	20	150
0:01:11	20	1,9	12	20	150
0:01:12	20	1,9	11	20	150
0:01:13	20	1,9	11	20	150
0:01:14	20	1,9	11	20	150
0:01:15	20	1,9	11	20	150
0:01:16	20	2,0	11	20	150
0:01:17	20	2,0	11	20	150
0:01:18	20	2,0	11	20	150
0:01:19	20	2,0	11	20	150
0:01:20	20	2,0	11	20	150
0:01:21	20	2,0	11	20	150
0:01:22	20	2,1	11	21	150
0:01:23	20	2,1	11	21	150
0:01:24	20	2,1	11	21	150
0:01:25	20	2,1	11	21	150
0:01:26	20	2,2	11	21	150
0:01:27	20	2,2	11	21	150
0:01:28	20	2,2	11	21	150
0:01:29	20	2,2	11	21	150
0:01:30	20	2,2	11	21	150
0:01:31	20	2,3	11	21	150
0:01:32	20	2,3	11	21	150
0:01:33	20	2,3	11	21	150
0:01:34	20	2,3	11	21	150
0:01:35	20	2,4	11	21	150
0:01:36	20	2,4	11	21	150
0:01:37	20	2,4	11	21	150
0:01:38	20	2,4	11	21	150
0:01:39	20	2,5	11	22	150
0:01:40	20	2,5	11	22	150
0:01:41	20	2,5	11	22	150
0:01:42	20	2,5	11	22	150
0:01:43	20	2,6	11	22	150
0:01:44	20	2,6	11	22	150
0:01:45	20	2,6	11	22	150
0:01:46	20	2,7	11	22	150
0:01:47	20	2,7	11	22	150
0:01:48	20	2,7	11	22	150
0:01:49	20	2,7	11	22	150
0:01:50	20	2,8	11	22	150
0:01:51	20	2,8	11	22	150
0:01:52	20	2,8	11	22	150
0:01:53	20	2,9	11	22	150
0:01:54	20	2,9	11	23	150
0:01:55	20	2,9	11	23	150
0:01:56	20	3,0	11	23	150
0:01:57	20	3,0	11	23	150
0:01:58	20	3,0	11	24	150
0:01:59	20	3,0	11	24	150
0:02:00	20	3,1	11	24	150
0:02:01	20	3,1	11	24	150
0:02:02	20	3,1	11	25	150
0:02:03	20	3,2	11	25	150
0:02:04	20	3,2	11	25	150
0:02:05	20	3,2	11	25	150
0:02:06	20	3,3	11	25	150
0:02:07	20	3,3	11	25	150
0:02:08	20	3,3	11	25	150
0:02:09	20	3,4	11	25	150
0:02:10	20	3,4	11	26	150
0:02:11	20	3,4	11	26	150
0:02:12	20	3,5	11	26	150
0:02:13	20	3,5	11	26	150
0:02:14	20	3,5	11	26	150
0:02:15	20	3,6	11	26	150
0:02:16	20	3,6	11	26	150
0:02:17	20	3,7	11	26	150
0:02:18	20	3,7	11	26	150
0:02:19	20	3,6	11	26	150
0:02:20	20	3,6	11	27	150
0:02:21	20	3,6	11	27	150
0:02:22	20	3,7	11	27	150
0:02:23	20	3,7	11	27	150
0:02:24	20	3,7	11	27	150
0:02:25	20	3,8	11	27	150
0:02:26	20	3,8	11	27	150
0:02:27	20	3,7	11	27	150
0:02:28	20	3,7	11	27	150
0:02:29	20	3,7	11	27	150
0:02:30	20	3,7	11	27	150
0:02:31	20	3,8	11	27	150
0:02:32	20	3,8	11	27	150
0:02:33	20	3,9	11	28	150
0:02:34	20	3,9	11	27	150
0:02:35	20	3,9	11	28	150
0:02:36	20	3,8	11	27	150
0:02:37	20	3,8	11	28	150
0:02:38	20	3,8	11	28	150
0:02:39	20	3,9	11	28	150
0:02:40	20	3,9	11	28	150
0:02:41	20	3,9	11	28	150
0:02:42	20	4,0	11	28	150
0:02:43	20	4,0	11	28	150
0:02:44	20	4,0	11	28	150
0:02:45	20	3,9	11	28	150
0:02:46	20	4,0	11	28	150
0:02:47	20	4,0	11	28	150
0:02:48	20	4,0	11	28	150
0:02:49	20	4,1	11	29	150
0:02:50	20	4,1	11	29	150
0:02:51	20	4,1	11	29	150
0:02:52	20	4,1	11	29	150
0:02:53	20	4,1	11	29	150
0:02:54	20	4,1	11	29	150
0:02:55	20	4,1	11	29	150
0:02:56	20	4,2	11	29	150
0:02:57	20	4,2	11	29	150
0:02:58	20	4,2	11	29	150
0:02:59	20	4,2	11	29	150
0:03:00	20	4,2	11	29	150
0:03:01	20	4,2	11	29	150
0:03:02	20	4,2	11	29	150
0:03:03	20	4,2	11	29	150
0:03:04	20	4,3	11	29	150
0:03:05	20	4,3	11	29	150
0:03:06	20	4,3	11	29	150
0:03:07	20	4,3	11	29	150
0:03:08	20	4,3	11	29	150
0:03:09	20	4,3	10	29	150
0:03:10	20	4,3	10	29	150
0:03:11	20	4,4	10	29	150
0:03:12	20	4,4	10	30	150
0:03:13	20	4,4	10	30	150
0:03:14	20	4,4	10	30	150
0:03:15	20	4,4	10	30	150
0:03:16	20	4,4	10	30	150
0:03:17	20	4,4	11	30	150
0:03:18	20	4,4	11	30	150
0:03:19	20	4,5	11	30	150
0:03:20	20	4,5	11	30	150
0:03:21	20	4,5	11	31	150
0:03:22	20	4,5	11	31	150
0:03:23	20	4,5	11	31	150
0:03:24	20	4,5	11	31	150
0:03:25	20	4,5	11	31	150
0:03:26	20	4,6	11	31	150
0:03:27	20	4,6	11	31	150
0:03:28	20	4,6	11	30	150
0:03:29	20	4,6	11	31	150
0:03:30	20	4,6	11	31	150
0:03:31	20	4,6	11	31	150
0:03:32	20	4,6	11	31	150
0:03:33	20	4,7	11	31	150
0:03:34	20	4,7	11	31	150
0:03:35	20	4,7	11	31	150
0:03:36	20	4,7	11	31	150
0:03:37	20	4,7	11	31	150
0:03:38	20	4,7	11	31	150
0:03:39	20	4,7	11	31	150
0:03:40	20	4,7	11	31	150
0:03:41	20	4,8	11	31	150
0:03:42	20	4,8	11	31	150
0:03:43	20	4,8	11	31	150
0:03:44	20	4,8	11	32	150
0:03:45	20	4,8	11	32	150
0:03:46	20	4,8	11	31	150
0:03:47	20	4,8	11	31	150
0:03:48	21	4,9	11	31	150
0:03:49	21	4,9	11	31	150
0:03:50	21	4,9	11	31	150
0:03:51	21	4,9	11	31	150
0:03:52	21	4,9	11	32	150
0:03:53	21	4,9	11	31	150
0:03:54	21	4,9	11	32	150
0:03:55	21	4,9	11	32	150
0:03:56	21	5,0	11	32	150
0:03:57	21	5,0	11	32	150
0:03:58	21	5,0	11	32	150
0:03:59	21	5,0	11	32	150
0:04:00	21	5,0	11	32	150
0:04:01	21	5,0	11	32	150
0:04:02	21	5,0	11	32	150
0:04:03	21	5,1	11	32	150
0:04:04	21	5,1	11	32	150
0:04:05	21	5,1	11	32	150
0:04:06	21	5,1	11	32	150
0:04:07	21	5,1	11	32	150
0:04:08	21	5,1	11	32	150
0:04:09	21	5,1	11	32	150
0:04:10	21	5,1	11	32	150
0:04:11	21	5,2	11	32	150
0:04:12	21	5,2	11	32	150
0:04:13	21	5,2	11	32	150
0:04:14	21	5,2	11	32	150
0:04:15	21	5,2	11	32	150
0:04:16	21	5,2	10	32	150
0:04:17	21	5,2	10	32	150
0:04:18	21	5,2	11	32	150
0:04:19	21	5,2	11	32	150
0:04:20	21	5,2	11	32	150
0:04:21	21	5,3	11	32	150
0:04:22	21	5,3	11	32	150
0:04:23	21	5,3	11	32	150
0:04:24	21	5,3	11	32	150
0:04:25	21	5,4	11	32	150
0:04:26	21	5,4	11	33	150
0:04:27	21	5,4	11	33	150
0:04:28	21	5,4	11	32	150
0:04:29	21	5,4	11	33	150
0:04:30	21	5,4	11	33	150
0:04:31	21	5,4	10	33	150
0:04:32	21	5,4	11	33	150
0:04:33	21	5,4	10	33	150
0:04:34	22	5,5	10	33	150
0:04:35	22	5,5	10	33	150
0:04:36	22	5,5	10	33	150
0:04:37	22	5,5	10	33	150
0:04:38	22	5,5	10	33	150
0:04:39	22	5,6	10	33	150
0:04:40	22	5,5	10	33	150
0:04:41	22	5,5	10	33	150
0:04:42	22	5,6	10	33	150
0:04:43	22	5,6	10	33	150
0:04:44	22	5,6	10	33	150
0:04:45	22	5,6	10	33	150
0:04:46	22	5,6	10	33	150
0:04:47	22	5,6	10	33	150
0:04:48	22	5,7	10	33	150
0:04:49	22	5,7	10	33	150
0:04:50	22	5,7	10	33	150
0:04:51	22	5,7	10	33	150
0:04:52	22	5,7	10	33	150
0:04:53	22	5,7	10	33	150
0:04:54	22	5,7	10	33	150
0:04:55	22	5,8	10	33	150
0:04:56	22	5,8	10	33	150
0:04:57	22	5,8	10	33	150
0:04:58	22	5,8	10	33	150
0:04:59	22	5,8	10	33	150
0:05:00	22	5,8	10	33	150
0:05:01	22	5,8	10	33	150
0:05:02	22	5,8	10	33	150
0:05:03	22	5,8	10	33	150
0:05:04	22	5,8	10	33	150
0:05:05	22	5,8	10	33	150
0:05:06	22	5,9	10	33	150
0:05:07	22	5,9	10	33	150
0:05:08	22	5,9	10	33	150
0:05:09	22	5,9	10	33	150
0:05:10	22	5,9	10	33	150
0:05:11	23	5,9	10	33	150
0:05:12	23	5,9	10	33	150
0:05:13	23	5,9	10	33	150
0:05:14	23	5,9	10	33	150
0:05:15	23	5,9	10	33	150
0:05:16	23	5,9	10	33	150
0:05:17	23	5,9	10	33	150
0:05:18	23	5,9	10	33	150
0:05:19	23	5,9	10	33	150
0:05:20	23	5,9	10	33	150
0:05:21	23	6,0	10	33	150
0:05:22	23	6,0	10	33	150
0:05:23	23	6,0	10	33	150
0:05:24	23	6,0	10	33	150
0:05:25	23	6,0	10	33	150
0:05:26	23	6,0	10	33	150
0:05:27	23	6,0	10	33	150
0:05:28	23	6,0	10	33	150
0:05:29	23	6,0	10	33	150
0:05:30	23	6,0	10	33	150
0:05:31	23	6,0	10	33	150
0:05:32	23	6,0	10	33	150
0:05:33	23	6,0	10	33	150
0:05:34	23	6,0	10	33	150
0:05:35	23	6,1	10	33	150
0:05:36	23	6,1	10	33	150
0:05:37	23	6,1	10	33	150
0:05:38	23	6,1	10	33	150
0:05:39	23	6,1	10	33	150
0:05:40	23	6,1	10	33	150
0:05:41	23	6,1	10	33	150
0:05:42	23	6,1	10	33	150
0:05:43	23	6,1	10	33	150
0:05:44	23	6,1	10	33	150
0:05:45	23	6,1	10	33	150
0:05:46	23	6,1	10	33	150
0:05:47	24	6,1	10	33	150
0:05:48	24	6,1	10	33	150
0:05:49	24	6,1	10	33	150
0:05:50	24	6,1	10	33	150
0:05:51	24	6,1	10	33	150
0:05:52	24	6,1	10	33	150
0:05:53	24	6,2	10	33	150
0:05:54	24	6,2	10	33	150
0:05:55	24	6,2	10	33	150
0:05:56	24	6,2	10	33	150
0:05:57	24	6,2	10	33	150
0:05:58	24	6,2	10	33	150
0:05:59	24	6,2	10	33	150
0:06:00	24	6,2	10	33	150
0:06:01	24	6,2	10	33	150
0:06:02	24	6,2	10	33	150
0:06:03	24	6,2	10	33	150
0:06:04	24	6,2	10	33	150
0:06:05	24	6,2	10	33	150
0:06:06	24	6,2	10	33	150
0:06:07	24	6,2	10	33	150
0:06:08	24	6,2	10	33	150
0:06:09	24	6,2	10	33	150
0:06:10	24	6,2	10	32	150
0:06:11	24	6,2	10	33	150
0:06:12	24	6,2	10	33	150
0:06:13	24	6,3	10	33	150
0:06:14	24	6,3	10	33	150
0:06:15	24	6,3	10	33	150
0:06:16	24	6,3	10	33	150
0:06:17	24	6,3	10	33	150
0:06:18	24	6,3	10	33	150
0:06:19	24	6,3	10	33	150
0:06:20	24	6,3	10	33	150
0:06:21	24	6,3	10	33	150
0:06:22	24	6,3	10	33	150
0:06:23	24	6,4	10	33	150
0:06:24	24	6,4	10	33	150
0:06:25	24	6,4	10	33	150
0:06:26	24	6,4	10	33	150
0:06:27	24	6,4	10	33	150
0:06:28	25	6,4	10	33	150
0:06:29	25	6,4	10	33	150
0:06:30	25	6,5	10	33	150
0:06:31	25	6,5	10	33	150
0:06:32	25	6,5	10	33	150
0:06:33	25	6,5	10	33	150
0:06:34	25	6,5	11	33	150
0:06:35	25	6,5	11	33	150
0:06:36	25	6,5	11	33	150
0:06:37	25	6,6	11	33	150
0:06:38	25	6,6	11	33	150
0:06:39	25	6,6	11	33	150
0:06:40	25	6,6	11	33	150
0:06:41	25	6,6	11	33	150
0:06:42	25	6,6	11	33	150
0:06:43	25	6,6	11	33	150
0:06:44	25	6,6	11	33	150
0:06:45	25	6,6	11	33	150
0:06:46	25	6,6	11	33	150
0:06:47	25	6,6	11	33	150
0:06:48	25	6,7	11	33	150
0:06:49	25	6,7	11	33	150
0:06:50	25	6,7	11	33	150
0:06:51	25	6,7	11	33	150
0:06:52	25	6,7	11	33	150
0:06:53	25	6,7	11	33	150
0:06:54	25	6,7	11	33	150
0:06:55	25	6,7	11	33	150
0:06:56	25	6,7	11	33	150
0:06:57	25	6,7	11	33	150
0:06:58	25	6,8	11	33	150
0:06:59	25	6,8	11	33	150
0:07:00	25	6,8	11	33	150
0:07:01	25	6,8	11	33	150
0:07:02	25	6,8	11	33	150
0:07:03	25	6,8	11	33	150
0:07:04	25	6,8	11	33	150
0:07:05	25	6,8	11	33	150
0:07:06	25	6,8	11	33	150
0:07:07	25	6,8	11	34	150
0:07:08	25	6,8	11	33	150
0:07:09	25	6,9	11	33	150
0:07:10	25	6,9	11	34	150
0:07:11	25	6,9	11	34	150
0:07:12	25	6,9	11	33	150
0:07:13	25	6,9	11	34	150
0:07:14	25	6,9	11	34	150
0:07:15	25	6,9	11	33	150
0:07:16	26	6,9	11	34	150
0:07:17	26	7,0	11	34	150
0:07:18	26	7,0	11	34	150
0:07:19	26	7,0	11	34	150
0:07:20	26	7,0	11	34	150
0:07:21	26	7,0	11	34	150
0:07:22	26	7,0	11	34	150
0:07:23	26	7,0	11	34	150
0:07:24	26	7,0	11	34	150
0:07:25	26	7,0	11	34	150
0:07:26	26	7,1	11	34	150
0:07:27	26	7,1	11	34	150
0:07:28	26	7,1	11	34	150
0:07:29	26	7,1	11	34	150
0:07:30	26	7,1	11	34	150
0:07:31	26	7,1	11	34	150
0:07:32	26	7,1	11	34	150
0:07:33	26	7,1	11	34	150
0:07:34	26	7,2	11	34	150
0:07:35	26	7,2	11	34	150
0:07:36	26	7,2	11	34	150
0:07:37	26	7,2	11	34	150
0:07:38	26	7,2	11	34	150
0:07:39	26	7,2	11	34	150
0:07:40	26	7,2	11	34	150
0:07:41	26	7,2	11	34	150
0:07:42	26	7,3	11	34	150
0:07:43	26	7,3	11	34	150
0:07:44	26	7,3	11	34	150
0:07:45	26	7,3	11	34	150
0:07:46	26	7,3	11	34	150
0:07:47	26	7,3	11	34	150
0:07:48	26	7,3	11	34	150
0:07:49	26	7,3	11	34	150
0:07:50	26	7,4	11	34	150
0:07:51	26	7,4	11	34	150
0:07:52	26	7,4	11	34	150
0:07:53	26	7,4	11	34	150
0:07:54	26	7,4	11	34	150
0:07:55	26	7,4	11	34	150
0:07:56	26	7,5	11	35	150
0:07:57	26	7,5	11	34	150
0:07:58	26	7,5	11	34	150
0:07:59	26	7,5	11	34	150
0:08:00	26	7,5	11	34	150
0:08:01	26	7,5	11	34	150
0:08:02	26	7,5	11	34	150
0:08:03	26	7,5	11	35	150
0:08:04	26	7,6	11	35	150
0:08:05	26	7,6	11	34	150
0:08:06	26	7,6	11	34	150
0:08:07	26	7,6	11	34	150
0:08:08	27	7,6	11	34	150
0:08:09	27	7,6	11	34	150
0:08:10	27	7,6	11	35	150
0:08:11	27	7,7	11	35	150
0:08:12	27	7,7	11	35	150
0:08:13	27	7,7	11	34	150
0:08:14	27	7,7	11	34	150
0:08:15	27	7,7	11	35	150
0:08:16	27	7,7	11	35	150
0:08:17	27	7,7	11	35	150
0:08:18	27	7,7	11	35	150
0:08:19	27	7,8	11	35	150
0:08:20	27	7,8	11	35	150
0:08:21	27	7,8	11	35	150
0:08:22	27	7,8	11	35	150
0:08:23	27	7,8	11	35	150
0:08:24	27	7,8	11	35	150
0:08:25	27	7,8	11	35	150
0:08:26	27	7,9	11	35	150
0:08:27	27	7,9	11	35	150
0:08:28	27	7,9	11	35	150
0:08:29	27	7,9	11	35	150
0:08:30	27	7,9	11	35	150
0:08:31	27	7,9	11	35	150
0:08:32	27	7,9	11	35	150
0:08:33	27	8,0	11	35	150
0:08:34	27	8,0	11	35	150
0:08:35	27	8,0	11	35	150
0:08:36	27	8,0	11	35	150
0:08:37	27	8,0	11	35	150
0:08:38	27	8,0	11	35	150
0:08:39	27	8,0	11	35	150
0:08:40	27	8,1	11	35	150
0:08:41	27	8,1	11	35	150
0:08:42	27	8,1	11	35	150
0:08:43	27	8,1	11	35	150
0:08:44	27	8,1	11	35	150
0:08:45	27	8,1	11	35	150
0:08:46	27	8,2	11	35	150
0:08:47	27	8,2	11	35	150
0:08:48	27	8,2	11	35	150
0:08:49	27	8,2	11	35	150
0:08:50	27	8,2	11	35	150
0:08:51	27	8,2	11	35	150
0:08:52	27	8,2	11	36	150
0:08:53	27	8,3	11	35	150
0:08:54	27	8,3	11	35	150
0:08:55	27	8,3	11	35	150
0:08:56	27	8,3	11	36	150
0:08:57	27	8,3	11	36	150
0:08:58	27	8,3	11	35	150
0:08:59	27	8,4	11	36	150
0:09:00	27	8,4	11	36	150
0:09:01	28	8,4	11	36	150
0:09:02	28	8,4	11	36	150
0:09:03	28	8,4	11	36	150
0:09:04	28	8,4	11	36	150
0:09:05	28	8,4	11	36	150
0:09:06	28	8,5	11	36	150
0:09:07	28	8,5	11	36	150
0:09:08	28	8,5	11	36	150
0:09:09	28	8,5	11	36	150
0:09:10	28	8,5	11	36	150
0:09:11	28	8,5	11	36	150
0:09:12	28	8,6	11	36	150
0:09:13	28	8,6	11	36	150
0:09:14	28	8,6	11	36	150
0:09:15	28	8,6	11	36	150
0:09:16	28	8,6	11	36	150
0:09:17	28	8,6	11	36	150
0:09:18	28	8,7	11	36	150
0:09:19	28	8,7	11	36	150
0:09:20	28	8,7	11	36	150
0:09:21	28	8,7	11	36	150
0:09:22	28	8,7	11	36	150
0:09:23	28	8,7	11	36	150
0:09:24	28	8,8	11	36	150
0:09:25	28	8,8	11	36	150
0:09:26	28	8,8	11	36	150
0:09:27	28	8,8	11	36	150
0:09:28	28	8,8	11	36	150
0:09:29	28	8,8	11	37	150
0:09:30	28	8,8	11	36	150
0:09:31	28	8,9	11	36	150
0:09:32	28	8,9	11	36	150
0:09:33	28	8,9	11	36	150
0:09:34	28	8,9	11	36	150
0:09:35	28	8,9	11	37	150
0:09:36	28	8,9	11	36	150
0:09:37	28	9,0	11	36	150
0:09:38	28	9,0	11	37	150
0:09:39	28	9,0	11	36	150
0:09:40	28	9,0	11	37	150
0:09:41	28	9,0	11	37	150
0:09:42	28	9,0	11	37	150
0:09:43	28	9,0	11	37	150
0:09:44	28	9,1	11	37	150
0:09:45	28	9,1	11	37	150
0:09:46	28	9,1	11	37	150
0:09:47	28	9,1	11	37	150
0:09:48	28	9,1	11	37	150
0:09:49	28	9,1	11	37	150
0:09:50	28	9,2	11	37	150
0:09:51	28	9,2	11	37	150
0:09:52	28	9,2	11	37	150
0:09:53	29	9,2	11	37	150
0:09:54	29	9,2	11	37	150
0:09:55	29	9,2	11	37	150
0:09:56	29	9,2	11	37	150
0:09:57	29	9,3	11	37	150
0:09:58	29	9,3	11	37	150
0:09:59	29	9,3	11	37	150
0:10:00	29	9,3	11	37	150
0:10:01	29	9,3	11	37	150
0:10:02	29	9,3	11	37	150
0:10:03	29	9,3	11	37	150
0:10:04	29	9,4	11	37	150
0:10:05	29	9,4	11	37	150
0:10:06	29	9,4	11	37	150
0:10:07	29	9,4	11	37	150
0:10:08	29	9,4	11	37	150
0:10:09	29	9,5	11	37	150
0:10:10	29	9,5	11	37	150
0:10:11	29	9,5	11	37	150
0:10:12	29	9,5	11	37	150
0:10:13	29	9,5	11	37	150
0:10:14	29	9,5	11	37	150
0:10:15	29	9,6	11	37	150
0:10:16	29	9,6	11	37	150
0:10:17	29	9,6	11	37	150
0:10:18	29	9,6	11	37	150
0:10:19	29	9,6	11	37	150
0:10:20	29	9,6	11	37	150
0:10:21	29	9,6	11	37	150
0:10:22	29	9,7	11	37	150
0:10:23	29	9,7	11	37	150
0:10:24	29	9,7	11	37	150
0:10:25	29	9,7	11	37	150
0:10:26	29	9,7	11	37	150
0:10:27	29	9,7	11	38	150
0:10:28	29	9,8	11	38	150
0:10:29	29	9,8	11	38	150
0:10:30	29	9,8	11	37	150
0:10:31	29	9,8	11	38	150
0:10:32	29	9,8	11	38	150
0:10:33	29	9,8	11	38	150
0:10:34	29	9,8	11	38	150
0:10:35	29	9,9	11	38	150
0:10:36	29	9,9	11	38	150
0:10:37	29	9,9	11	38	150
0:10:38	29	9,9	11	38	150
0:10:39	29	9,9	11	38	150
0:10:40	29	9,9	11	38	150
0:10:41	29	9,9	11	38	150
0:10:42	29	10,0	11	38	150
0:10:43	29	10,0	11	38	150
0:10:44	29	10,0	11	38	150
0:10:45	29	10,0	11	38	150
0:10:46	29	10,0	11	38	150
0:10:47	30	10,0	11	38	150
0:10:48	30	10,0	11	38	150
0:10:49	30	10,0	11	38	150
0:10:50	30	10,1	11	38	150
0:10:51	30	10,1	11	38	150
0:10:52	30	10,1	11	38	150
0:10:53	30	10,1	11	38	150
0:10:54	30	10,1	11	38	150
0:10:55	30	10,1	11	38	150
0:10:56	30	10,1	11	38	150
0:10:57	30	10,2	11	38	150
0:10:58	30	10,2	11	38	150
0:10:59	30	10,2	11	38	150
0:11:00	30	10,2	11	38	150
0:11:01	30	10,2	11	38	150
0:11:02	30	10,2	11	38	150
0:11:03	30	10,2	11	38	150
0:11:04	30	10,3	11	38	150
0:11:05	30	10,3	11	38	150
0:11:06	30	10,3	11	38	150
0:11:07	30	10,3	11	39	150
0:11:08	30	10,3	11	38	150
0:11:09	30	10,3	11	38	150
0:11:10	30	10,3	11	38	150
0:11:11	30	10,4	11	38	150
0:11:12	30	10,4	11	38	150
0:11:13	30	10,4	11	39	150
0:11:14	30	10,4	11	39	150
0:11:15	30	10,4	11	38	150
0:11:16	30	10,4	11	38	150
0:11:17	30	10,4	11	38	150
0:11:18	30	10,5	11	39	150
0:11:19	30	10,5	11	39	150
0:11:20	30	10,5	11	39	150
0:11:21	30	10,5	11	39	150
0:11:22	30	10,5	11	39	150
0:11:23	30	10,5	11	39	150
0:11:24	30	10,5	11	39	150
0:11:25	30	10,6	11	39	150
0:11:26	30	10,6	11	39	150
0:11:27	30	10,6	11	39	150
0:11:28	30	10,6	11	39	150
0:11:29	30	10,6	11	39	150
0:11:30	30	10,6	11	39	150
0:11:31	30	10,6	11	39	150
0:11:32	30	10,7	11	39	150
0:11:33	30	10,7	11	39	150
0:11:34	30	10,7	11	39	150
0:11:35	30	10,7	11	39	150
0:11:36	30	10,7	11	39	150
0:11:37	30	10,7	11	39	150
0:11:38	31	10,7	11	39	150
0:11:39	31	10,8	11	39	150
0:11:40	31	10,8	11	39	150
0:11:41	31	10,8	11	39	150
0:11:42	31	10,8	11	39	150
0:11:43	31	10,8	11	39	150
0:11:44	31	10,8	11	39	150
0:11:45	31	10,9	11	39	150
0:11:46	31	10,9	11	39	150
0:11:47	31	10,9	11	39	150
0:11:48	31	10,9	11	39	150
0:11:49	31	10,9	11	39	150
0:11:50	31	10,9	11	39	150
0:11:51	31	10,9	11	39	150
0:11:52	31	11,0	11	40	150
0:11:53	31	11,0	11	39	150
0:11:54	31	11,0	11	39	150
0:11:55	31	11,0	11	39	150
0:11:56	31	11,0	11	39	150
0:11:57	31	11,0	11	39	150
0:11:58	31	11,1	11	40	150
0:11:59	31	11,1	11	39	150
0:12:00	31	11,1	11	39	150
0:12:01	31	11,1	11	39	150
0:12:02	31	11,1	11	39	150
0:12:03	31	11,1	11	39	150
0:12:04	31	11,1	11	39	150
0:12:05	31	11,2	11	39	150
0:12:06	31	11,2	11	40	150
0:12:07	31	11,2	11	40	150
0:12:08	31	11,2	11	39	150
0:12:09	31	11,2	11	40	150
0:12:10	31	11,2	11	40	150
0:12:11	31	11,2	11	40	150
0:12:12	31	11,2	11	39	150
0:12:13	31	11,3	11	39	150
0:12:14	31	11,3	11	40	150
0:12:15	31	11,3	11	40	150
0:12:16	31	11,3	11	39	150
0:12:17	31	11,3	11	40	150
0:12:18	31	11,3	11	40	150
0:12:19	31	11,3	11	40	150
0:12:20	31	11,4	11	40	150
0:12:21	31	11,4	11	40	150
0:12:22	31	11,4	11	40	150
0:12:23	31	11,4	11	40	150
0:12:24	31	11,4	11	40	150
0:12:25	31	11,4	11	40	150
0:12:26	31	11,4	11	40	150
0:12:27	31	11,5	11	40	150
0:12:28	31	11,5	12	40	150
0:12:29	31	11,5	12	40	150
0:12:30	31	11,5	12	40	150
0:12:31	32	11,5	12	40	150
0:12:32	32	11,5	12	40	150
0:12:33	32	11,5	12	40	150
0:12:34	32	11,6	12	40	150
0:12:35	32	11,6	12	40	150
0:12:36	32	11,6	12	40	150
0:12:37	32	11,6	12	40	150
0:12:38	32	11,6	12	40	150
0:12:39	32	11,6	12	40	150
0:12:40	32	11,6	12	40	150
0:12:41	32	11,7	12	40	150
0:12:42	32	11,7	12	40	150
0:12:43	32	11,7	12	40	150
0:12:44	32	11,7	12	40	150
0:12:45	32	11,7	12	40	150
0:12:46	32	11,7	12	40	150
0:12:47	32	11,8	12	40	150
0:12:48	32	11,8	12	40	150
0:12:49	32	11,8	12	40	150
0:12:50	32	11,8	12	40	150
0:12:51	32	11,8	12	41	150
0:12:52	32	11,8	12	40	150
0:12:53	32	11,8	12	40	150
0:12:54	32	11,8	12	40	150
0:12:55	32	11,9	12	40	150
0:12:56	32	11,9	12	40	150
0:12:57	32	11,9	12	40	150
0:12:58	32	11,9	12	40	150
0:12:59	32	11,9	12	41	150
0:13:00	32	11,9	12	41	150
0:13:01	32	11,9	12	41	150
0:13:02	32	12,0	12	41	150
0:13:03	32	12,0	12	41	150
0:13:04	32	12,0	12	41	150
0:13:05	32	12,0	12	41	150
0:13:06	32	12,0	12	41	150
0:13:07	32	12,0	12	41	150
0:13:08	32	12,0	12	41	150
0:13:09	32	12,1	12	41	150
0:13:10	32	12,1	12	41	150
0:13:11	32	12,1	12	41	150
0:13:12	32	12,1	12	41	150
0:13:13	32	12,1	12	41	150
0:13:14	32	12,1	12	41	150
0:13:15	32	12,2	12	41	150
0:13:16	32	12,2	12	41	150
0:13:17	32	12,2	12	41	150
0:13:18	32	12,2	12	41	150
0:13:19	32	12,2	12	41	150
0:13:20	32	12,2	12	40	150
0:13:21	32	12,2	12	41	150
0:13:22	32	12,2	12	41	150
0:13:23	33	12,3	12	41	150
0:13:24	33	12,3	12	41	150
0:13:25	33	12,3	12	41	150
0:13:26	33	12,3	12	41	150
0:13:27	33	12,3	12	41	150
0:13:28	33	12,3	12	41	150
0:13:29	33	12,3	12	41	150
0:13:30	33	12,4	12	41	150
0:13:31	33	12,4	12	41	150
0:13:32	33	12,4	12	41	150
0:13:33	33	12,4	12	41	150
0:13:34	33	12,4	12	41	150
0:13:35	33	12,4	12	41	150
0:13:36	33	12,5	12	41	150
0:13:37	33	12,5	12	41	150
0:13:38	33	12,5	12	41	150
0:13:39	33	12,5	12	41	150
0:13:40	33	12,5	12	41	150
0:13:41	33	12,5	12	41	150
0:13:42	33	12,5	12	41	150
0:13:43	33	12,6	12	41	150
0:13:44	33	12,6	12	41	150
0:13:45	33	12,6	12	41	150
0:13:46	33	12,6	12	41	150
0:13:47	33	12,6	12	41	150
0:13:48	33	12,6	12	41	150
0:13:49	33	12,6	12	41	150
0:13:50	33	12,7	12	42	150
0:13:51	33	12,7	12	42	150
0:13:52	33	12,7	12	42	150
0:13:53	33	12,7	12	42	150
0:13:54	33	12,7	12	42	150
0:13:55	33	12,7	12	42	150
0:13:56	33	12,7	12	42	150
0:13:57	33	12,8	12	42	150
0:13:58	33	12,8	12	42	150
0:13:59	33	12,8	12	42	150
0:14:00	33	12,8	12	42	150
0:14:01	33	12,8	12	42	150
0:14:02	33	12,8	12	42	150
0:14:03	33	12,8	12	42	150
0:14:04	33	12,9	12	42	150
0:14:05	33	12,9	12	42	150
0:14:06	33	12,9	12	42	150
0:14:07	33	12,9	12	42	150
0:14:08	33	12,9	12	42	150
0:14:09	33	12,9	12	42	150
0:14:10	33	12,9	12	42	150
0:14:11	33	13,0	12	42	150
0:14:12	33	13,0	12	42	150
0:14:13	33	13,0	12	42	150
0:14:14	33	13,0	12	42	150
0:14:15	33	13,0	12	42	150
0:14:16	33	13,0	12	42	150
0:14:17	33	13,0	12	42	150
0:14:18	34	13,1	12	42	150
0:14:19	34	13,1	12	42	150
0:14:20	34	13,1	12	42	150
0:14:21	34	13,1	12	42	150
0:14:22	34	13,1	12	42	150
0:14:23	34	13,1	12	42	150
0:14:24	34	13,1	12	42	150
0:14:25	34	13,2	12	42	150
0:14:26	34	13,2	12	42	150
0:14:27	34	13,2	12	42	150
0:14:28	34	13,2	12	42	150
0:14:29	34	13,2	12	42	150
0:14:30	34	13,2	12	42	150
0:14:31	34	13,2	12	42	150
0:14:32	34	13,3	12	42	150
0:14:33	34	13,3	12	42	150
0:14:34	34	13,3	12	42	150
0:14:35	34	13,3	12	42	150
0:14:36	34	13,3	12	42	150
0:14:37	34	13,3	12	42	150
0:14:38	34	13,3	12	42	150
0:14:39	34	13,4	12	42	150
0:14:40	34	13,4	12	43	150
0:14:41	34	13,4	12	42	150
0:14:42	34	13,4	12	42	150
0:14:43	34	13,4	12	43	150
0:14:44	34	13,4	12	42	150
0:14:45	34	13,4	12	42	150
0:14:46	34	13,5	12	42	150
0:14:47	34	13,5	12	43	150
0:14:48	34	13,5	12	43	150
0:14:49	34	13,5	12	43	150
0:14:50	34	13,5	12	43	150
0:14:51	34	13,5	12	43	150
0:14:52	34	13,6	12	43	150
0:14:53	34	13,6	12	43	150
0:14:54	34	13,6	12	43	150
0:14:55	34	13,6	12	43	150
0:14:56	34	13,6	12	43	150
0:14:57	34	13,6	12	43	150
0:14:58	34	13,6	12	43	150
0:14:59	34	13,7	12	43	150
0:15:00	34	13,7	12	43	150
0:15:01	34	13,7	12	43	150
0:15:02	34	13,7	12	43	150
0:15:03	34	13,7	12	43	150
0:15:04	34	13,7	12	43	150
0:15:05	34	13,8	12	43	150
0:15:06	34	13,8	12	43	150
0:15:07	34	13,8	12	43	150
0:15:08	34	13,8	12	43	150
0:15:09	34	13,8	12	43	150
0:15:10	34	13,9	12	43	150
0:15:11	34	13,9	12	43	150
0:15:12	34	13,9	12	43	150
0:15:13	35	13,9	12	43	150
0:15:14	34	13,9	12	43	150
0:15:15	35	14,0	12	43	150
0:15:16	35	14,0	12	44	150
0:15:17	35	14,0	12	43	150
0:15:18	35	14,0	12	44	150
0:15:19	35	14,0	12	44	150
0:15:20	35	14,1	12	44	150
0:15:21	35	14,1	12	43	150
0:15:22	35	14,1	12	44	150
0:15:23	35	14,1	12	43	150
0:15:24	35	14,1	12	44	150
0:15:25	35	14,1	12	44	150
0:15:26	35	14,1	12	44	150
0:15:27	35	14,2	12	44	150
0:15:28	35	14,2	12	44	150
0:15:29	35	14,2	12	44	150
0:15:30	35	14,2	12	44	150
0:15:31	35	14,2	12	44	150
0:15:32	35	14,2	12	44	150
0:15:33	35	14,2	12	44	150
0:15:34	35	14,2	12	44	150
0:15:35	35	14,3	12	44	150
0:15:36	35	14,3	12	44	150
0:15:37	35	14,3	12	44	150
0:15:38	35	14,3	12	44	150
0:15:39	35	14,3	12	44	150
0:15:40	35	14,3	12	44	150
0:15:41	35	14,3	12	44	150
0:15:42	35	14,4	12	44	150
0:15:43	35	14,4	12	44	150
0:15:44	35	14,4	12	44	150
0:15:45	35	14,4	12	44	150
0:15:46	35	14,4	12	44	150
0:15:47	35	14,4	12	44	150
0:15:48	35	14,4	12	44	150
0:15:49	35	14,5	12	44	150
0:15:50	35	14,5	12	44	150
0:15:51	35	14,5	12	44	150
0:15:52	35	14,5	12	44	150
0:15:53	35	14,5	12	44	150
0:15:54	35	14,5	12	44	150
0:15:55	35	14,5	12	44	150
0:15:56	35	14,5	12	44	150
0:15:57	35	14,6	12	44	150
0:15:58	35	14,6	12	44	150
0:15:59	35	14,6	12	44	150
0:16:00	35	14,6	12	44	150
0:16:01	35	14,6	12	44	150
0:16:02	35	14,6	12	44	150
0:16:03	35	14,6	12	44	150
0:16:04	35	14,6	12	44	150
0:16:05	36	14,7	12	44	150
0:16:06	36	14,7	12	44	150
0:16:07	36	14,7	12	44	150
0:16:08	36	14,7	12	44	150
0:16:09	36	14,7	12	44	150
0:16:10	36	14,7	12	44	150
0:16:11	36	14,7	12	44	150
0:16:12	36	14,8	12	44	150
0:16:13	36	14,8	12	44	150
0:16:14	36	14,8	12	44	150
0:16:15	36	14,8	12	44	150
0:16:16	36	14,8	12	44	150
0:16:17	36	14,8	12	44	150
0:16:18	36	14,8	12	44	150
0:16:19	36	14,8	12	44	150
0:16:20	36	14,9	12	44	150
0:16:21	36	14,9	12	44	150
0:16:22	36	14,9	12	44	150
0:16:23	36	14,9	12	44	150
0:16:24	36	14,9	12	44	150
0:16:25	36	14,9	12	44	150
0:16:26	36	14,9	12	45	150
0:16:27	36	15,0	12	45	150
0:16:28	36	15,0	12	44	150
0:16:29	36	15,0	12	44	150
0:16:30	36	15,0	12	45	150
0:16:31	36	15,0	12	45	150
0:16:32	36	15,0	12	45	150
0:16:33	36	15,0	12	44	150
0:16:34	36	15,0	12	45	150
0:16:35	36	15,1	12	44	150
0:16:36	36	15,1	12	44	150
0:16:37	36	15,1	12	44	150
0:16:38	36	15,1	12	44	150
0:16:39	36	15,1	12	45	150
0:16:40	36	15,1	12	45	150
0:16:41	36	15,1	12	45	150
0:16:42	36	15,2	12	45	150
0:16:43	36	15,2	12	44	150
0:16:44	36	15,2	12	45	150
0:16:45	36	15,2	12	45	150
0:16:46	36	15,2	12	45	150
0:16:47	36	15,2	12	45	150
0:16:48	36	15,2	12	45	150
0:16:49	36	15,3	12	45	150
0:16:50	36	15,3	12	45	150
0:16:51	36	15,3	12	45	150
0:16:52	36	15,3	12	45	150
0:16:53	36	15,3	12	45	150
0:16:54	36	15,3	12	45	150
0:16:55	36	15,3	12	45	150
0:16:56	36	15,3	12	45	150
0:16:57	36	15,4	12	45	150
0:16:58	36	15,4	12	45	150
0:16:59	36	15,4	12	45	150
0:17:00	37	15,4	12	45	150
0:17:01	37	15,4	12	45	150
0:17:02	37	15,4	12	45	150
0:17:03	37	15,4	12	45	150
0:17:04	37	15,5	12	45	150
0:17:05	37	15,5	12	45	150
0:17:06	37	15,5	12	45	150
0:17:07	37	15,5	12	45	150
0:17:08	37	15,5	12	45	150
0:17:09	37	15,5	12	45	150
0:17:10	37	15,6	12	45	150
0:17:11	37	15,6	12	45	150
0:17:12	37	15,6	12	45	150
0:17:13	37	15,6	12	45	150
0:17:14	37	15,6	12	45	150
0:17:15	37	15,7	12	45	150
0:17:16	37	15,7	12	45	150
0:17:17	37	15,7	12	45	150
0:17:18	37	15,7	12	45	150
0:17:19	37	15,7	12	45	150
0:17:20	37	15,7	12	45	150
0:17:21	37	15,8	12	46	150
0:17:22	37	15,8	12	45	150
0:17:23	37	15,8	12	46	150
0:17:24	37	15,8	12	46	150
0:17:25	37	15,8	12	45	150
0:17:26	37	15,8	12	46	150
0:17:27	37	15,9	12	46	150
0:17:28	37	15,9	12	46	150
0:17:29	37	15,9	12	46	150
0:17:30	37	15,9	12	46	150
0:17:31	37	15,9	12	46	150
0:17:32	37	15,9	12	46	150
0:17:33	37	15,9	12	46	150
0:17:34	37	16,0	12	46	150
0:17:35	37	16,0	12	46	150
0:17:36	37	16,0	12	46	150
0:17:37	37	16,0	12	46	150
0:17:38	37	16,0	12	46	150
0:17:39	37	16,0	12	46	150
0:17:40	37	16,0	12	46	150
0:17:41	37	16,0	12	46	150
0:17:42	37	16,1	12	46	150
0:17:43	37	16,1	12	46	150
0:17:44	37	16,1	12	46	150
0:17:45	37	16,1	12	46	150
0:17:46	37	16,1	12	46	150
0:17:47	37	16,1	12	46	150
0:17:48	37	16,2	12	46	150
0:17:49	37	16,2	12	46	150
0:17:50	37	16,2	12	46	150
0:17:51	37	16,2	12	46	150
0:17:52	37	16,2	12	46	150
0:17:53	37	16,2	12	46	150
0:17:54	37	16,2	12	46	150
0:17:55	38	16,2	12	46	150
0:17:56	38	16,2	12	46	150
0:17:57	38	16,2	12	46	150
0:17:58	38	16,2	12	46	150
0:17:59	38	16,2	12	46	150
0:18:00	38	16,2	12	46	150
0:18:01	38	16,2	12	46	150
0:18:02	38	16,2	12	46	150
0:18:03	38	16,2	12	46	150
0:18:04	38	16,3	12	46	150
0:18:05	38	16,3	12	46	150
0:18:06	38	16,3	12	46	150
0:18:07	38	16,3	12	46	150
0:18:08	38	16,3	12	46	150
0:18:09	38	16,3	12	46	150
0:18:10	38	16,3	12	46	150
0:18:11	38	16,4	12	46	150
0:18:12	38	16,4	12	46	150
0:18:13	38	16,4	12	47	150
0:18:14	38	16,4	12	46	150
0:18:15	38	16,4	12	47	150
0:18:16	38	16,4	12	46	150
0:18:17	38	16,5	12	47	150
0:18:18	38	16,5	12	47	150
0:18:19	38	16,5	12	46	150
0:18:20	38	16,5	12	47	150
0:18:21	38	16,5	12	47	150
0:18:22	38	16,5	12	47	150
0:18:23	38	16,5	12	47	150
0:18:24	38	16,6	12	47	150
0:18:25	38	16,6	12	47	150
0:18:26	38	16,6	12	47	150
0:18:27	38	16,6	12	47	150
0:18:28	38	16,6	12	47	150
0:18:29	38	16,6	12	47	150
0:18:30	38	16,6	12	47	150
0:18:31	38	16,7	12	47	150
0:18:32	38	16,7	12	47	150
0:18:33	38	16,7	12	47	150
0:18:34	38	16,7	12	47	150
0:18:35	38	16,7	12	47	150
0:18:36	38	16,7	12	47	150
0:18:37	38	16,7	12	47	150
0:18:38	38	16,8	12	47	150
0:18:39	38	16,8	12	47	150
0:18:40	38	16,8	12	47	150
0:18:41	38	16,8	12	47	150
0:18:42	38	16,8	12	47	150
0:18:43	38	16,8	12	47	150
0:18:44	38	16,8	12	47	150
0:18:45	38	16,9	12	47	150
0:18:46	38	16,9	12	47	150
0:18:47	38	16,9	12	47	150
0:18:48	39	16,9	12	47	150
0:18:49	39	16,9	12	47	150
0:18:50	39	16,9	13	47	150
0:18:51	39	16,9	13	47	150
0:18:52	39	16,9	13	47	150
0:18:53	39	17,0	13	47	150
0:18:54	39	17,0	13	47	150
0:18:55	39	17,0	13	47	150
0:18:56	39	17,0	13	47	150
0:18:57	39	17,0	13	47	150
0:18:58	39	17,0	13	47	150
0:18:59	39	17,0	13	47	150
0:19:00	39	17,1	13	47	150
0:19:01	39	17,1	13	47	150
0:19:02	39	17,1	13	47	150
0:19:03	39	17,1	13	47	150
0:19:04	39	17,1	13	47	150
0:19:05	39	17,1	13	47	150
0:19:06	39	17,1	13	47	150
0:19:07	39	17,2	13	47	150
0:19:08	39	17,2	13	47	150
0:19:09	39	17,2	13	47	150
0:19:10	39	17,2	13	47	150
0:19:11	39	17,2	13	47	150
0:19:12	39	17,2	13	47	150
0:19:13	39	17,2	13	47	150
0:19:14	39	17,2	13	47	150
0:19:15	39	17,3	13	47	150
0:19:16	39	17,3	13	47	150
0:19:17	39	17,3	13	47	150
0:19:18	39	17,3	13	48	150
0:19:19	39	17,3	13	48	150
0:19:20	39	17,3	13	47	150
0:19:21	39	17,3	13	48	150
0:19:22	39	17,3	13	48	150
0:19:23	39	17,4	13	47	150
0:19:24	39	17,4	13	47	150
0:19:25	39	17,4	13	47	150
0:19:26	39	17,4	13	48	150
0:19:27	39	17,4	13	48	150
0:19:28	39	17,4	13	48	150
0:19:29	39	17,4	13	48	150
0:19:30	39	17,4	13	47	150
0:19:31	39	17,5	13	48	150
0:19:32	39	17,5	13	48	150
0:19:33	39	17,5	13	48	150
0:19:34	39	17,5	13	47	150
0:19:35	39	17,5	13	48	150
0:19:36	39	17,5	13	48	150
0:19:37	39	17,6	13	48	150
0:19:38	39	17,6	13	48	150
0:19:39	39	17,6	13	48	150
0:19:40	39	17,6	13	48	150
0:19:41	39	17,6	13	48	150
0:19:42	39	17,6	13	48	150
0:19:43	40	17,7	13	48	150
0:19:44	40	17,7	13	48	150
0:19:45	40	17,7	13	48	150
0:19:46	40	17,7	13	48	150
0:19:47	40	17,7	13	48	150
0:19:48	40	17,7	13	48	150
0:19:49	40	17,7	13	48	150
0:19:50	40	17,7	13	48	150
0:19:51	40	17,8	13	48	150
0:19:52	40	17,8	13	48	150
0:19:53	40	17,8	13	48	150
0:19:54	40	17,8	13	48	150
0:19:55	40	17,8	13	48	150
0:19:56	40	17,8	13	48	150
0:19:57	40	17,8	13	48	150
0:19:58	40	17,8	13	48	150
0:19:59	40	17,9	13	48	150
0:20:00	40	17,9	13	48	150
0:20:01	40	17,9	13	48	150
0:20:02	40	17,9	13	48	150
0:20:03	40	17,9	13	48	150
0:20:04	40	17,9	13	48	150
0:20:05	40	17,9	13	48	150
0:20:06	40	17,9	13	48	150
0:20:07	40	18,0	13	48	150
0:20:08	40	18,0	13	48	150
0:20:09	40	18,0	13	48	150
0:20:10	40	18,0	13	48	150
0:20:11	40	18,0	13	48	150
0:20:12	40	18,0	13	48	150
0:20:13	40	18,0	13	48	150
0:20:14	40	18,1	13	48	150
0:20:15	40	18,1	13	48	150
0:20:16	40	18,1	13	48	150
0:20:17	40	18,1	13	48	150
0:20:18	40	18,1	13	48	150
0:20:19	40	18,1	13	48	150
0:20:20	40	18,1	13	48	150
0:20:21	40	18,1	13	48	150
0:20:22	40	18,1	13	48	150
0:20:23	40	18,2	13	49	150
0:20:24	40	18,2	13	49	150
0:20:25	40	18,2	13	49	150
0:20:26	40	18,2	13	49	150
0:20:27	40	18,2	13	49	150
0:20:28	40	18,2	13	49	150
0:20:29	40	18,2	13	48	150
0:20:30	40	18,3	13	49	150
0:20:31	40	18,3	13	48	150
0:20:32	40	18,3	13	48	150
0:20:33	40	18,3	13	49	150
0:20:34	40	18,3	13	49	150
0:20:35	41	18,3	13	49	150
0:20:36	41	18,3	13	48	150
0:20:37	41	18,3	13	49	150
0:20:38	41	18,4	13	49	150
0:20:39	41	18,4	13	49	150
0:20:40	41	18,4	13	49	150
0:20:41	41	18,4	13	49	150
0:20:42	41	18,4	13	49	150
0:20:43	41	18,4	13	49	150
0:20:44	41	18,4	13	49	150
0:20:45	41	18,5	13	49	150
0:20:46	41	18,5	13	49	150
0:20:47	41	18,5	13	49	150
0:20:48	41	18,5	13	49	150
0:20:49	41	18,5	13	49	150
0:20:50	41	18,5	13	49	150
0:20:51	41	18,5	13	49	150
0:20:52	41	18,6	13	49	150
0:20:53	41	18,6	13	49	150
0:20:54	41	18,6	13	49	150
0:20:55	41	18,6	13	49	150
0:20:56	41	18,6	13	49	150
0:20:57	41	18,6	13	49	150
0:20:58	41	18,6	13	49	150
0:20:59	41	18,7	13	49	150
0:21:00	41	18,7	13	49	150
0:21:01	41	18,7	13	49	150
0:21:02	41	18,7	13	49	150
0:21:03	41	18,7	13	49	150
0:21:04	41	18,7	13	49	150
0:21:05	41	18,8	13	49	150
0:21:06	41	18,8	13	49	150
0:21:07	41	18,8	13	49	150
0:21:08	41	18,8	13	49	150
0:21:09	41	18,8	13	49	150
0:21:10	41	18,8	13	49	150
0:21:11	41	18,9	13	49	150
0:21:12	41	18,9	13	50	150
0:21:13	41	18,9	13	49	150
0:21:14	41	18,9	13	49	150
0:21:15	41	18,9	13	49	150
0:21:16	41	18,9	13	50	150
0:21:17	41	19,0	13	49	150
0:21:18	41	19,0	13	49	150
0:21:19	41	19,0	13	50	150
0:21:20	41	19,0	13	50	150
0:21:21	41	19,0	13	50	150
0:21:22	41	19,0	13	49	150
0:21:23	41	19,1	13	50	150
0:21:24	41	19,0	13	50	150
0:21:25	41	19,0	13	50	150
0:21:26	41	19,0	13	50	150
0:21:27	41	19,0	13	50	150
0:21:28	41	19,0	13	50	150
0:21:29	41	19,0	13	50	150
0:21:30	41	19,0	13	50	150
0:21:31	42	19,0	13	50	150
0:21:32	42	19,1	13	50	150
0:21:33	42	19,1	13	50	150
0:21:34	42	19,1	13	50	150
0:21:35	42	19,1	13	50	150
0:21:36	42	19,1	13	50	150
0:21:37	42	19,1	13	50	150
0:21:38	42	19,1	13	50	150
0:21:39	42	19,2	13	50	150
0:21:40	42	19,2	13	50	150
0:21:41	42	19,2	13	50	150
0:21:42	42	19,2	13	50	150
0:21:43	42	19,2	13	50	150
0:21:44	42	19,2	13	50	150
0:21:45	42	19,3	13	50	150
0:21:46	42	19,3	13	50	150
0:21:47	42	19,3	13	50	150
0:21:48	42	19,3	13	50	150
0:21:49	42	19,3	13	50	150
0:21:50	42	19,3	13	50	150
0:21:51	42	19,3	13	50	150
0:21:52	42	19,4	13	50	150
0:21:53	42	19,4	13	50	150
0:21:54	42	19,4	13	50	150
0:21:55	42	19,4	13	50	150
0:21:56	42	19,4	13	50	150
0:21:57	42	19,4	13	50	150
0:21:58	42	19,4	13	50	150
0:21:59	42	19,4	13	50	150
0:22:00	42	19,5	13	50	150
0:22:01	42	19,5	13	50	150
0:22:02	42	19,5	13	50	150
0:22:03	42	19,5	13	50	150
0:22:04	42	19,5	13	50	150
0:22:05	42	19,5	13	50	150
0:22:06	42	19,5	13	50	150
0:22:07	42	19,6	13	50	150
0:22:08	42	19,6	13	50	150
0:22:09	42	19,6	13	50	150
0:22:10	42	19,6	13	50	150
0:22:11	42	19,6	13	51	150
0:22:12	42	19,6	13	50	150
0:22:13	42	19,6	13	51	150
0:22:14	42	19,6	13	50	150
0:22:15	42	19,7	13	50	150
0:22:16	42	19,7	13	51	150
0:22:17	42	19,7	13	50	150
0:22:18	42	19,7	13	51	150
0:22:19	42	19,7	13	51	150
0:22:20	42	19,7	13	51	150
0:22:21	42	19,7	13	51	150
0:22:22	42	19,7	13	51	150
0:22:23	42	19,8	13	50	150
0:22:24	42	19,8	13	51	150
0:22:25	42	19,8	13	51	150
0:22:26	43	19,8	13	50	150
0:22:27	43	19,8	13	51	150
0:22:28	43	19,8	13	50	150
0:22:29	43	19,8	13	51	150
0:22:30	43	19,9	13	50	150
0:22:31	43	19,9	13	50	150
0:22:32	43	19,9	13	50	150
0:22:33	43	19,9	13	50	150
0:22:34	43	19,9	13	50	150
0:22:35	43	19,9	13	51	150
0:22:36	43	19,9	13	51	150
0:22:37	43	20,0	13	51	150
0:22:38	43	20,0	13	51	150
0:22:39	43	20,0	13	51	150
0:22:40	43	20,0	13	51	150
0:22:41	43	20,0	13	51	150
0:22:42	43	20,0	13	51	150
0:22:43	43	20,0	13	51	150
0:22:44	43	20,1	13	51	150
0:22:45	43	20,1	13	51	150
0:22:46	43	20,1	13	51	150
0:22:47	43	20,1	13	51	150
0:22:48	43	20,1	13	51	150
0:22:49	43	20,1	13	51	150
0:22:50	43	20,1	13	51	150
0:22:51	43	20,2	13	51	150
0:22:52	43	20,2	13	51	150
0:22:53	43	20,2	13	51	150
0:22:54	43	20,2	13	51	150
0:22:55	43	20,2	13	51	150
0:22:56	43	20,2	13	51	150
0:22:57	43	20,3	13	51	150
0:22:58	43	20,3	13	51	150
0:22:59	43	20,3	13	51	150
0:23:00	43	20,3	13	51	150
0:23:01	43	20,3	13	51	150
0:23:02	43	20,3	13	51	150
0:23:03	43	20,4	13	51	150
0:23:04	43	20,4	13	51	150
0:23:05	43	20,4	13	51	150
0:23:06	43	20,4	13	51	150
0:23:07	43	20,4	13	51	150
0:23:08	43	20,5	13	51	150
0:23:09	43	20,5	13	51	150
0:23:10	43	20,5	13	51	150
0:23:11	43	20,4	13	51	150
0:23:12	43	20,3	13	51	150
0:23:13	43	20,3	13	52	150
0:23:14	43	20,3	13	52	150
0:23:15	43	20,3	13	52	150
0:23:16	43	20,3	13	52	150
0:23:17	43	20,3	13	52	150
0:23:18	43	20,4	13	52	150
0:23:19	43	20,4	13	52	150
0:23:20	43	20,4	13	52	150
0:23:21	43	20,4	13	52	150
0:23:22	43	20,4	13	52	150
0:23:23	43	20,4	13	52	150
0:23:24	44	20,5	13	52	150
0:23:25	44	20,5	13	52	150
0:23:26	44	20,5	13	52	150
0:23:27	44	20,5	13	52	150
0:23:28	44	20,5	13	52	150
0:23:29	44	20,5	13	52	150
0:23:30	44	20,6	13	52	150
0:23:31	44	20,6	13	52	150
0:23:32	44	20,6	13	52	150
0:23:33	44	20,6	13	52	150
0:23:34	44	20,6	13	52	150
0:23:35	44	20,6	13	52	150
0:23:36	44	20,6	13	52	150
0:23:37	44	20,7	13	52	150
0:23:38	44	20,7	13	52	150
0:23:39	44	20,7	13	52	150
0:23:40	44	20,7	13	52	150
0:23:41	44	20,7	13	52	150
0:23:42	44	20,7	13	52	150
0:23:43	44	20,8	13	52	150
0:23:44	44	20,8	13	52	150
0:23:45	44	20,8	13	52	150
0:23:46	44	20,8	13	52	150
0:23:47	44	20,8	13	52	150
0:23:48	44	20,9	13	52	150
0:23:49	44	20,9	13	52	150
0:23:50	44	20,9	13	52	150
0:23:51	44	20,9	13	52	150
0:23:52	44	20,9	13	52	150
0:23:53	44	20,9	13	53	150
0:23:54	44	21,0	13	53	150
0:23:55	44	21,0	13	53	150
0:23:56	44	21,0	13	53	150
0:23:57	44	21,0	13	53	150
0:23:58	44	21,0	13	53	150
0:23:59	44	21,0	13	53	150
0:24:00	44	21,1	13	53	150
0:24:01	44	21,1	13	53	150
0:24:02	44	21,1	13	53	150
0:24:03	44	21,1	13	53	150
0:24:04	44	21,1	13	53	150
0:24:05	44	21,1	13	53	150
0:24:06	44	21,1	13	53	150
0:24:07	44	21,2	13	53	150
0:24:08	44	21,2	13	53	150
0:24:09	44	21,2	13	53	150
0:24:10	44	21,2	13	53	150
0:24:11	44	21,2	13	53	150
0:24:12	44	21,2	13	53	150
0:24:13	44	21,2	13	53	150
0:24:14	44	21,3	13	53	150
0:24:15	44	21,3	13	53	150
0:24:16	44	21,3	13	53	150
0:24:17	44	21,3	13	53	150
0:24:18	44	21,3	13	53	150
0:24:19	44	21,3	13	53	150
0:24:20	44	21,3	13	53	150
0:24:21	45	21,4	13	53	150
0:24:22	45	21,4	13	53	150
0:24:23	45	21,4	13	53	150
0:24:24	45	21,4	13	53	150
0:24:25	45	21,4	13	53	150
0:24:26	45	21,4	13	53	150
0:24:27	45	21,5	13	53	150
0:24:28	45	21,5	13	53	150
0:24:29	45	21,5	13	53	150
0:24:30	45	21,5	13	53	150
0:24:31	45	21,5	13	53	150
0:24:32	45	21,5	13	53	150
0:24:33	45	21,5	13	53	150
0:24:34	45	21,5	13	53	150
0:24:35	45	21,6	13	53	150
0:24:36	45	21,6	13	53	150
0:24:37	45	21,6	13	53	150
0:24:38	45	21,6	13	53	150
0:24:39	45	21,6	13	53	150
0:24:40	45	21,6	13	53	150
0:24:41	45	21,6	13	53	150
0:24:42	45	21,7	13	53	150
0:24:43	45	21,7	13	53	150
0:24:44	45	21,7	13	53	150
0:24:45	45	21,7	13	53	150
0:24:46	45	21,7	13	53	150
0:24:47	45	21,7	13	54	150
0:24:48	45	21,7	13	54	150
0:24:49	45	21,8	13	54	150
0:24:50	45	21,8	13	54	150
0:24:51	45	21,8	13	54	150
0:24:52	45	21,8	13	54	150
0:24:53	45	21,8	13	54	150
0:24:54	45	21,8	13	54	150
0:24:55	45	21,8	13	54	150
0:24:56	45	21,9	13	54	150
0:24:57	45	21,9	13	53	150
0:24:58	45	21,9	13	54	150
0:24:59	45	21,9	13	54	150
0:25:00	45	21,9	13	54	150
0:25:01	45	21,9	13	54	150
0:25:02	45	21,9	13	54	150
0:25:03	45	21,9	13	54	150
0:25:04	45	22,0	13	54	150
0:25:05	45	22,0	13	54	150
0:25:06	45	22,0	13	54	150
0:25:07	45	22,0	13	54	150
0:25:08	45	22,0	13	54	150
0:25:09	45	22,0	13	54	150
0:25:10	45	22,0	13	54	150
0:25:11	45	22,0	13	54	150
0:25:12	45	22,1	13	54	150
0:25:13	45	22,1	13	54	150
0:25:14	45	22,1	13	54	150
0:25:15	45	22,1	13	54	150
0:25:16	46	22,1	13	54	150
0:25:17	46	22,1	13	54	150
