Repository: ProgWizer/parser

File: project-root/data/Data Acquisition/Data Acquisition/2021 year (353)/21-298.txt (part 1 of 6)
--Test Summary--
Full Path and File Name	
Instrument Name	7322
Instrument Type	Model 7322 Consistometer - Variable Speed
Instrument Serial Number	
Test Start Date	24.12.2021
Test Start Time	11:21:15
Test Stop Date	24.12.2021
Test Stop Time	13:52:24
Test Length	2:31:09
Final Sample Time Offset	2:31:09
Controller Schedule Name	
Sampling Period	1 second
Comments	GOST
Information	WellID	
Information	Customer	
Information	EngName	
Information	CementClass	G
Information	CementMfr	Òîïêèíñêèé
Information	Additives	
Information	Density	
Information	BHCT	
Information	BHST	
Information	FluidLoss	
Information	JobType	
Calculated Value	Time_30Bc	1:35:34
Calculated Value	Time_70Bc	2:18:07
Calculated Value	Time_100Bc	2:31:09
Initial Temperature (°C)	19 °C
Final Temperature (°C)	52 °C
Initial Pressure (MPa)	0,9 MPa
Final Pressure (MPa)	36,3 MPa
Initial Consistency (Bc)	18 Bc
Final Consistency (Bc)	101 Bc
Initial Wall Temperature (°C)	15 °C
Final Wall Temperature (°C)	51 °C
Initial Motor Speed (RPM)	150 RPM
Final Motor Speed (RPM)	150 RPM
--Data--
Time (HH:MM:SS)	Temperature (°C)	Pressure (MPa)	Consistency (Bc)	Wall Temperature (°C)	Motor Speed (RPM)
0:00:00	19	0,9	18	15	150
0:00:01	19	1,1	18	15	150
0:00:02	19	1,6	18	15	150
0:00:03	19	2,7	18	15	150
0:00:04	19	4,0	19	16	150
0:00:05	19	5,4	20	16	150
0:00:06	19	6,6	20	16	150
0:00:07	19	7,0	21	16	150
0:00:08	19	7,2	21	16	150
0:00:09	19	7,2	21	16	150
0:00:10	19	7,2	21	16	150
0:00:11	19	7,2	21	16	150
0:00:12	19	7,2	21	16	150
0:00:13	19	7,2	21	16	150
0:00:14	19	7,2	21	16	150
0:00:15	19	7,2	21	16	150
0:00:16	19	7,2	21	16	150
0:00:17	19	7,2	21	16	150
0:00:18	19	7,2	21	16	150
0:00:19	19	7,2	21	16	150
0:00:20	19	7,4	21	16	150
0:00:21	19	7,6	21	16	150
0:00:22	19	7,7	21	16	150
0:00:23	19	7,8	21	16	150
0:00:24	19	7,8	21	16	150
0:00:25	19	7,8	21	16	150
0:00:26	19	7,8	21	16	150
0:00:27	19	7,8	21	16	150
0:00:28	19	7,8	21	16	150
0:00:29	19	7,8	21	16	150
0:00:30	19	7,8	21	16	150
0:00:31	19	7,8	21	16	150
0:00:32	19	7,8	21	16	150
0:00:33	19	7,8	21	17	150
0:00:34	19	7,9	21	17	150
0:00:35	19	7,9	21	17	150
0:00:36	19	7,9	21	17	150
0:00:37	19	7,9	21	17	150
0:00:38	19	7,9	21	17	150
0:00:39	19	7,9	21	17	150
0:00:40	19	7,9	21	17	150
0:00:41	19	8,0	21	17	150
0:00:42	19	8,0	21	17	150
0:00:43	19	8,0	21	17	150
0:00:44	19	8,0	21	17	150
0:00:45	19	8,0	21	17	150
0:00:46	19	8,1	21	17	150
0:00:47	19	8,1	21	17	150
0:00:48	19	8,1	21	18	150
0:00:49	19	8,1	21	17	150
0:00:50	19	8,1	21	18	150
0:00:51	19	8,2	21	18	150
0:00:52	19	8,2	21	18	150
0:00:53	19	8,2	21	18	150
0:00:54	19	8,2	21	18	150
0:00:55	19	8,3	21	18	150
0:00:56	19	8,3	22	18	150
0:00:57	19	8,3	22	18	150
0:00:58	19	8,4	22	18	150
0:00:59	19	8,4	22	18	150
0:01:00	19	8,4	22	18	150
0:01:01	19	8,5	22	19	150
0:01:02	19	8,5	22	19	150
0:01:03	19	8,5	22	19	150
0:01:04	19	8,5	22	19	150
0:01:05	19	8,6	22	19	150
0:01:06	19	8,6	22	19	150
0:01:07	19	8,6	22	19	150
0:01:08	19	8,7	22	19	150
0:01:09	19	8,7	22	19	150
0:01:10	19	8,7	22	19	150
0:01:11	19	8,8	22	19	150
0:01:12	19	8,8	22	20	150
0:01:13	19	8,8	22	20	150
0:01:14	19	8,9	22	20	150
0:01:15	19	8,9	22	20	150
0:01:16	19	9,0	22	20	150
0:01:17	19	9,0	22	20	150
0:01:18	19	9,0	22	20	150
0:01:19	19	9,1	22	20	150
0:01:20	19	9,1	22	20	150
0:01:21	19	9,2	22	20	150
0:01:22	19	9,2	22	20	150
0:01:23	19	9,2	22	20	150
0:01:24	19	9,3	22	20	150
0:01:25	19	9,3	22	20	150
0:01:26	19	9,3	22	21	150
0:01:27	19	9,4	22	21	150
0:01:28	19	9,4	22	21	150
0:01:29	19	9,5	22	21	150
0:01:30	19	9,5	22	21	150
0:01:31	19	9,6	22	21	150
0:01:32	19	9,6	22	21	150
0:01:33	19	9,5	22	21	150
0:01:34	19	9,4	22	22	150
0:01:35	19	9,5	22	22	150
0:01:36	19	9,5	22	22	150
0:01:37	19	9,5	22	22	150
0:01:38	19	9,6	22	22	150
0:01:39	19	9,6	22	22	150
0:01:40	19	9,7	22	22	150
0:01:41	19	9,7	22	22	150
0:01:42	19	9,7	22	21	150
0:01:43	19	9,8	22	21	150
0:01:44	19	9,6	22	22	150
0:01:45	19	9,6	22	22	150
0:01:46	19	9,7	22	22	150
0:01:47	19	9,7	22	22	150
0:01:48	19	9,7	22	23	150
0:01:49	19	9,8	22	23	150
0:01:50	19	9,8	22	23	150
0:01:51	19	9,9	22	24	150
0:01:52	19	9,9	22	24	150
0:01:53	19	9,9	22	24	150
0:01:54	19	9,8	22	24	150
0:01:55	19	9,8	22	25	150
0:01:56	19	9,9	22	25	150
0:01:57	19	9,9	22	25	150
0:01:58	19	9,9	22	25	150
0:01:59	19	10,0	22	25	150
0:02:00	19	10,0	22	25	150
0:02:01	19	10,1	22	26	150
0:02:02	19	10,0	22	26	150
0:02:03	19	10,0	22	26	150
0:02:04	19	10,0	22	26	150
0:02:05	19	10,0	22	26	150
0:02:06	19	10,1	22	26	150
0:02:07	19	10,1	22	26	150
0:02:08	19	10,2	22	26	150
0:02:09	19	10,2	22	27	150
0:02:10	19	10,2	22	27	150
0:02:11	19	10,1	22	27	150
0:02:12	19	10,1	22	27	150
0:02:13	19	10,1	22	27	150
0:02:14	19	10,2	22	27	150
0:02:15	19	10,2	22	27	150
0:02:16	19	10,3	22	27	150
0:02:17	19	10,3	22	27	150
0:02:18	19	10,4	22	28	150
0:02:19	19	10,4	22	28	150
0:02:20	19	10,3	22	28	150
0:02:21	19	10,3	22	28	150
0:02:22	19	10,3	22	28	150
0:02:23	19	10,4	22	28	150
0:02:24	19	10,4	22	28	150
0:02:25	19	10,5	22	28	150
0:02:26	19	10,5	22	28	150
0:02:27	19	10,5	22	29	150
0:02:28	19	10,4	22	29	150
0:02:29	19	10,4	22	29	150
0:02:30	19	10,5	22	29	150
0:02:31	19	10,5	22	29	150
0:02:32	19	10,6	22	29	150
0:02:33	19	10,6	22	29	150
0:02:34	19	10,7	22	29	150
0:02:35	19	10,6	22	29	150
0:02:36	19	10,5	22	30	150
0:02:37	19	10,6	22	30	150
0:02:38	19	10,6	22	30	150
0:02:39	19	10,6	22	30	150
0:02:40	19	10,7	22	30	150
0:02:41	19	10,7	22	30	150
0:02:42	19	10,8	22	30	150
0:02:43	19	10,8	22	30	150
0:02:44	19	10,8	22	30	150
0:02:45	19	10,7	22	30	150
0:02:46	19	10,7	22	30	150
0:02:47	19	10,8	22	31	150
0:02:48	19	10,8	22	30	150
0:02:49	19	10,8	22	31	150
0:02:50	19	10,9	22	31	150
0:02:51	19	10,9	22	31	150
0:02:52	19	11,0	22	31	150
0:02:53	19	11,0	22	31	150
0:02:54	19	10,9	22	31	150
0:02:55	19	10,9	22	31	150
0:02:56	19	10,9	22	31	150
0:02:57	19	10,9	22	31	150
0:02:58	19	10,9	22	31	150
0:02:59	19	11,0	22	31	150
0:03:00	19	11,0	22	31	150
0:03:01	19	11,1	22	31	150
0:03:02	19	11,1	22	31	150
0:03:03	19	11,1	22	31	150
0:03:04	19	11,2	22	31	150
0:03:05	19	11,1	22	31	150
0:03:06	19	11,1	22	31	150
0:03:07	19	11,1	22	31	150
0:03:08	19	11,1	22	32	150
0:03:09	19	11,1	22	31	150
0:03:10	19	11,2	22	31	150
0:03:11	19	11,2	22	32	150
0:03:12	19	11,2	22	32	150
0:03:13	19	11,3	22	32	150
0:03:14	19	11,3	22	32	150
0:03:15	19	11,3	22	32	150
0:03:16	19	11,3	22	32	150
0:03:17	19	11,4	22	32	150
0:03:18	19	11,4	22	32	150
0:03:19	19	11,3	22	32	150
0:03:20	19	11,3	22	32	150
0:03:21	20	11,3	22	32	150
0:03:22	20	11,3	22	32	150
0:03:23	20	11,4	22	32	150
0:03:24	20	11,4	22	32	150
0:03:25	20	11,4	22	32	150
0:03:26	20	11,4	22	32	150
0:03:27	20	11,5	22	32	150
0:03:28	20	11,5	22	32	150
0:03:29	20	11,5	22	32	150
0:03:30	20	11,5	23	32	150
0:03:31	20	11,6	23	32	150
0:03:32	20	11,6	23	32	150
0:03:33	20	11,6	23	32	150
0:03:34	20	11,7	23	32	150
0:03:35	20	11,7	23	32	150
0:03:36	20	11,7	23	32	150
0:03:37	20	11,7	23	32	150
0:03:38	20	11,7	23	32	150
0:03:39	20	11,7	23	32	150
0:03:40	20	11,7	23	32	150
0:03:41	20	11,7	23	32	150
0:03:42	20	11,7	23	32	150
0:03:43	20	11,7	23	32	150
0:03:44	20	11,7	23	32	150
0:03:45	20	11,8	23	32	150
0:03:46	20	11,8	22	32	150
0:03:47	20	11,8	22	32	150
0:03:48	20	11,8	22	32	150
0:03:49	20	11,8	22	32	150
0:03:50	20	11,8	22	32	150
0:03:51	20	11,8	22	32	150
0:03:52	20	11,9	23	32	150
0:03:53	20	11,9	22	32	150
0:03:54	20	11,9	22	32	150
0:03:55	20	11,9	22	32	150
0:03:56	21	11,9	22	32	150
0:03:57	21	11,9	23	32	150
0:03:58	21	11,9	23	32	150
0:03:59	21	11,9	23	32	150
0:04:00	21	11,9	23	32	150
0:04:01	21	11,9	23	32	150
0:04:02	21	11,9	22	32	150
0:04:03	21	11,9	22	32	150
0:04:04	21	11,9	22	32	150
0:04:05	21	11,9	23	32	150
0:04:06	21	12,0	23	32	150
0:04:07	21	12,0	23	32	150
0:04:08	21	12,0	23	32	150
0:04:09	21	12,0	23	31	150
0:04:10	21	12,0	23	32	150
0:04:11	21	12,0	23	31	150
0:04:12	21	12,0	23	31	150
0:04:13	21	12,0	23	31	150
0:04:14	21	12,0	23	31	150
0:04:15	21	12,0	23	31	150
0:04:16	21	12,0	23	31	150
0:04:17	21	11,9	23	31	150
0:04:18	21	12,0	23	31	150
0:04:19	21	11,9	23	31	150
0:04:20	21	11,9	23	31	150
0:04:21	21	11,9	23	31	150
0:04:22	21	11,9	23	31	150
0:04:23	21	11,9	23	31	150
0:04:24	21	11,9	23	31	150
0:04:25	22	11,9	23	31	150
0:04:26	22	11,9	23	31	150
0:04:27	22	11,9	23	31	150
0:04:28	22	11,9	23	31	150
0:04:29	22	11,9	23	31	150
0:04:30	22	11,9	23	31	150
0:04:31	22	11,9	23	31	150
0:04:32	22	11,9	23	31	150
0:04:33	22	11,9	23	31	150
0:04:34	22	11,9	23	31	150
0:04:35	22	11,9	23	31	150
0:04:36	22	11,9	23	31	150
0:04:37	22	11,9	23	31	150
0:04:38	22	11,9	23	31	150
0:04:39	22	11,8	23	31	150
0:04:40	22	11,8	23	31	150
0:04:41	22	11,8	23	31	150
0:04:42	22	11,8	23	31	150
0:04:43	22	11,8	23	31	150
0:04:44	22	11,8	23	31	150
0:04:45	22	11,8	23	31	150
0:04:46	22	11,8	23	31	150
0:04:47	22	11,8	23	31	150
0:04:48	22	12,1	23	31	150
0:04:49	22	12,2	23	31	150
0:04:50	22	12,3	23	31	150
0:04:51	22	12,3	23	31	150
0:04:52	22	12,3	23	31	150
0:04:53	22	12,3	23	31	150
0:04:54	22	12,3	23	31	150
0:04:55	23	12,3	23	31	150
0:04:56	23	12,2	23	31	150
0:04:57	23	12,2	23	31	150
0:04:58	23	12,2	23	31	150
0:04:59	23	12,2	23	31	150
0:05:00	23	12,2	23	31	150
0:05:01	23	12,2	23	31	150
0:05:02	23	12,2	23	31	150
0:05:03	23	12,2	23	31	150
0:05:04	23	12,2	23	31	150
0:05:05	23	12,2	23	31	150
0:05:06	23	12,2	23	30	150
0:05:07	23	12,2	23	30	150
0:05:08	23	12,2	23	31	150
0:05:09	23	12,2	23	31	150
0:05:10	23	12,2	23	31	150
0:05:11	23	12,2	23	30	150
0:05:12	23	12,2	23	31	150
0:05:13	23	12,4	23	30	150
0:05:14	23	12,6	23	31	150
0:05:15	23	12,6	23	31	150
0:05:16	23	12,7	23	31	150
0:05:17	23	12,7	23	31	150
0:05:18	23	12,7	23	31	150
0:05:19	23	12,7	23	31	150
0:05:20	23	12,7	23	31	150
0:05:21	23	12,7	23	31	150
0:05:22	23	12,7	23	30	150
0:05:23	23	12,7	23	31	150
0:05:24	23	12,7	23	31	150
0:05:25	23	12,7	23	31	150
0:05:26	23	12,7	23	31	150
0:05:27	23	12,7	23	31	150
0:05:28	23	12,7	23	31	150
0:05:29	23	12,7	23	31	150
0:05:30	23	12,7	23	31	150
0:05:31	23	12,7	23	31	150
0:05:32	23	12,7	23	31	150
0:05:33	23	12,7	23	31	150
0:05:34	23	12,7	23	31	150
0:05:35	23	12,7	23	31	150
0:05:36	23	12,7	23	31	150
0:05:37	24	12,7	23	31	150
0:05:38	24	12,8	23	31	150
0:05:39	24	12,8	23	31	150
0:05:40	24	12,8	23	31	150
0:05:41	24	12,8	23	31	150
0:05:42	24	12,8	23	31	150
0:05:43	24	12,9	23	31	150
0:05:44	24	12,9	23	31	150
0:05:45	24	12,9	23	31	150
0:05:46	24	12,9	23	31	150
0:05:47	24	12,9	23	31	150
0:05:48	24	13,0	23	31	150
0:05:49	24	13,0	23	31	150
0:05:50	24	13,0	23	31	150
0:05:51	24	13,0	23	31	150
0:05:52	24	13,0	23	31	150
0:05:53	24	13,0	23	31	150
0:05:54	24	13,1	23	31	150
0:05:55	24	13,2	23	31	150
0:05:56	24	13,2	23	31	150
0:05:57	24	13,2	23	31	150
0:05:58	24	13,3	23	31	150
0:05:59	24	13,3	23	31	150
0:06:00	24	13,3	23	31	150
0:06:01	24	13,3	23	31	150
0:06:02	24	13,3	23	31	150
0:06:03	24	13,3	23	32	150
0:06:04	24	13,4	23	31	150
0:06:05	24	13,4	23	32	150
0:06:06	24	13,4	23	32	150
0:06:07	24	13,4	23	32	150
0:06:08	24	13,4	23	32	150
0:06:09	24	13,4	23	32	150
0:06:10	24	13,5	23	32	150
0:06:11	24	13,5	23	32	150
0:06:12	24	13,5	23	32	150
0:06:13	24	13,5	23	32	150
0:06:14	24	13,5	23	32	150
0:06:15	24	13,5	23	32	150
0:06:16	24	13,5	23	32	150
0:06:17	24	13,6	23	32	150
0:06:18	24	13,6	23	32	150
0:06:19	24	13,6	23	32	150
0:06:20	24	13,6	23	32	150
0:06:21	24	13,6	23	32	150
0:06:22	24	13,7	23	32	150
0:06:23	24	13,7	23	32	150
0:06:24	24	13,7	23	32	150
0:06:25	24	13,7	23	32	150
0:06:26	24	13,7	23	32	150
0:06:27	24	13,8	23	32	150
0:06:28	24	13,8	23	32	150
0:06:29	24	13,8	23	32	150
0:06:30	24	13,8	23	33	150
0:06:31	24	13,8	23	32	150
0:06:32	24	13,9	23	33	150
0:06:33	25	13,9	23	33	150
0:06:34	25	13,9	23	33	150
0:06:35	25	13,9	23	33	150
0:06:36	25	14,0	23	33	150
0:06:37	25	14,0	23	33	150
0:06:38	25	14,0	23	33	150
0:06:39	25	14,0	23	33	150
0:06:40	25	14,1	23	33	150
0:06:41	25	14,1	23	33	150
0:06:42	25	14,1	23	33	150
0:06:43	25	14,1	23	33	150
0:06:44	25	14,2	23	33	150
0:06:45	25	14,2	23	33	150
0:06:46	25	14,2	23	33	150
0:06:47	25	14,2	23	33	150
0:06:48	25	14,2	23	33	150
0:06:49	25	14,3	23	33	150
0:06:50	25	14,3	23	33	150
0:06:51	25	14,3	23	33	150
0:06:52	25	14,3	23	33	150
0:06:53	25	14,4	23	33	150
0:06:54	25	14,4	23	33	150
0:06:55	25	14,4	23	33	150
0:06:56	25	14,4	23	33	150
0:06:57	25	14,5	23	33	150
0:06:58	25	14,5	23	33	150
0:06:59	25	14,5	23	33	150
0:07:00	25	14,5	23	33	150
0:07:01	25	14,6	23	34	150
0:07:02	25	14,6	23	34	150
0:07:03	25	14,6	23	34	150
0:07:04	25	14,6	23	34	150
0:07:05	25	14,7	23	34	150
0:07:06	25	14,7	23	34	150
0:07:07	25	14,7	23	34	150
0:07:08	25	14,7	23	34	150
0:07:09	25	14,8	22	34	150
0:07:10	25	14,8	22	34	150
0:07:11	25	14,8	22	34	150
0:07:12	25	14,8	22	34	150
0:07:13	25	14,9	22	34	150
0:07:14	25	14,9	22	34	150
0:07:15	25	14,9	22	34	150
0:07:16	25	14,9	22	34	150
0:07:17	25	15,0	22	34	150
0:07:18	25	15,0	22	34	150
0:07:19	25	15,0	22	34	150
0:07:20	25	15,0	22	34	150
0:07:21	25	15,1	22	34	150
0:07:22	25	15,1	22	35	150
0:07:23	25	15,1	22	35	150
0:07:24	25	15,1	22	35	150
0:07:25	25	15,2	22	35	150
0:07:26	25	15,2	22	35	150
0:07:27	25	15,2	22	35	150
0:07:28	25	15,2	22	35	150
0:07:29	25	15,3	22	35	150
0:07:30	25	15,3	22	35	150
0:07:31	25	15,3	22	35	150
0:07:32	26	15,3	22	35	150
0:07:33	26	15,3	22	35	150
0:07:34	26	15,4	22	35	150
0:07:35	26	15,4	22	35	150
0:07:36	26	15,4	22	35	150
0:07:37	26	15,4	22	35	150
0:07:38	26	15,5	22	35	150
0:07:39	26	15,5	22	35	150
0:07:40	26	15,5	22	35	150
0:07:41	26	15,5	22	35	150
0:07:42	26	15,5	22	35	150
0:07:43	26	15,6	22	35	150
0:07:44	26	15,6	22	35	150
0:07:45	26	15,6	22	35	150
0:07:46	26	15,6	22	35	150
0:07:47	26	15,7	22	35	150
0:07:48	26	15,7	22	35	150
0:07:49	26	15,7	22	35	150
0:07:50	26	15,7	22	36	150
0:07:51	26	15,8	22	36	150
0:07:52	26	15,8	22	36	150
0:07:53	26	15,8	22	36	150
0:07:54	26	15,8	22	35	150
0:07:55	26	15,8	22	35	150
0:07:56	26	15,8	22	35	150
0:07:57	26	15,9	22	36	150
0:07:58	26	15,9	22	35	150
0:07:59	26	15,9	22	36	150
0:08:00	26	15,9	22	36	150
0:08:01	26	15,9	22	36	150
0:08:02	26	15,9	22	36	150
0:08:03	26	16,0	22	36	150
0:08:04	26	16,0	22	36	150
0:08:05	26	16,0	22	35	150
0:08:06	26	16,0	22	36	150
0:08:07	26	16,0	22	36	150
0:08:08	26	16,0	22	36	150
0:08:09	26	16,1	22	36	150
0:08:10	26	16,1	22	36	150
0:08:11	26	16,1	22	36	150
0:08:12	26	16,1	22	36	150
0:08:13	26	16,1	22	35	150
0:08:14	26	16,1	22	36	150
0:08:15	26	16,1	22	35	150
0:08:16	27	16,1	22	36	150
0:08:17	27	16,2	22	36	150
0:08:18	27	16,2	22	36	150
0:08:19	27	16,2	22	36	150
0:08:20	27	16,2	22	36	150
0:08:21	27	16,2	22	36	150
0:08:22	27	16,2	22	36	150
0:08:23	27	16,2	22	36	150
0:08:24	27	16,2	22	36	150
0:08:25	27	16,3	22	36	150
0:08:26	27	16,3	22	36	150
0:08:27	27	16,3	22	36	150
0:08:28	27	16,3	22	36	150
0:08:29	27	16,3	22	36	150
0:08:30	27	16,3	22	36	150
0:08:31	27	16,3	22	36	150
0:08:32	27	16,3	22	36	150
0:08:33	27	16,3	22	36	150
0:08:34	27	16,3	22	36	150
0:08:35	27	16,4	22	36	150
0:08:36	27	16,4	22	36	150
0:08:37	27	16,4	22	36	150
0:08:38	27	16,4	22	36	150
0:08:39	27	16,4	22	36	150
0:08:40	27	16,4	22	36	150
0:08:41	27	16,4	22	36	150
0:08:42	27	16,4	22	36	150
0:08:43	27	16,4	22	36	150
0:08:44	27	16,4	22	36	150
0:08:45	27	16,4	22	36	150
0:08:46	27	16,4	22	36	150
0:08:47	27	16,5	22	36	150
0:08:48	27	16,5	22	36	150
0:08:49	27	16,5	22	36	150
0:08:50	27	16,5	22	36	150
0:08:51	27	16,5	22	36	150
0:08:52	27	16,5	22	36	150
0:08:53	28	16,5	22	36	150
0:08:54	28	16,5	22	36	150
0:08:55	28	16,5	22	36	150
0:08:56	28	16,5	22	36	150
0:08:57	28	16,6	22	36	150
0:08:58	28	16,6	23	36	150
0:08:59	28	16,6	23	36	150
0:09:00	28	16,6	23	36	150
0:09:01	28	16,6	23	36	150
0:09:02	28	16,6	23	36	150
0:09:03	28	16,6	23	36	150
0:09:04	28	16,6	23	36	150
0:09:05	28	16,6	23	36	150
0:09:06	28	16,6	23	36	150
0:09:07	28	16,6	23	36	150
0:09:08	28	16,6	23	36	150
0:09:09	28	16,6	22	36	150
0:09:10	28	16,6	22	36	150
0:09:11	28	16,6	23	36	150
0:09:12	28	16,6	22	36	150
0:09:13	28	16,6	22	36	150
0:09:14	28	16,6	23	36	150
0:09:15	28	16,6	23	36	150
0:09:16	28	16,6	23	36	150
0:09:17	28	16,7	23	36	150
0:09:18	28	16,7	23	36	150
0:09:19	28	16,7	23	36	150
0:09:20	28	16,7	23	36	150
0:09:21	28	16,7	23	36	150
0:09:22	28	16,7	23	36	150
0:09:23	28	16,7	23	36	150
0:09:24	28	16,7	23	36	150
0:09:25	28	16,7	23	36	150
0:09:26	28	16,7	23	36	150
0:09:27	28	16,7	23	36	150
0:09:28	28	16,7	23	36	150
0:09:29	28	16,7	23	36	150
0:09:30	28	16,7	23	36	150
0:09:31	29	16,8	23	36	150
0:09:32	29	17,0	23	36	150
0:09:33	29	17,1	23	36	150
0:09:34	29	17,1	23	36	150
0:09:35	29	17,1	23	36	150
0:09:36	29	17,1	23	36	150
0:09:37	29	17,1	23	36	150
0:09:38	29	17,1	23	36	150
0:09:39	29	17,1	23	36	150
0:09:40	29	17,2	23	36	150
0:09:41	29	17,2	23	36	150
0:09:42	29	17,2	23	36	150
0:09:43	29	17,2	23	36	150
0:09:44	29	17,2	23	36	150
0:09:45	29	17,2	23	36	150
0:09:46	29	17,2	23	36	150
0:09:47	29	17,2	23	36	150
0:09:48	29	17,2	23	36	150
0:09:49	29	17,2	23	36	150
0:09:50	29	17,2	23	36	150
0:09:51	29	17,2	23	36	150
0:09:52	29	17,2	23	36	150
0:09:53	29	17,2	23	36	150
0:09:54	29	17,2	23	36	150
0:09:55	29	17,2	23	36	150
0:09:56	29	17,2	23	36	150
0:09:57	29	17,2	23	36	150
0:09:58	29	17,2	23	36	150
0:09:59	29	17,3	23	36	150
0:10:00	29	17,3	23	36	150
0:10:01	29	17,3	23	36	150
0:10:02	29	17,3	23	36	150
0:10:03	29	17,3	23	36	150
0:10:04	29	17,3	23	36	150
0:10:05	29	17,3	23	36	150
0:10:06	29	17,3	23	36	150
0:10:07	29	17,4	23	36	150
0:10:08	29	17,6	23	36	150
0:10:09	29	17,6	23	36	150
0:10:10	29	17,7	23	36	150
0:10:11	29	17,7	23	36	150
0:10:12	29	17,7	23	36	150
0:10:13	29	17,7	23	36	150
0:10:14	29	17,7	23	36	150
0:10:15	29	17,8	23	36	150
0:10:16	29	17,8	23	36	150
0:10:17	30	17,8	23	36	150
0:10:18	30	17,8	23	36	150
0:10:19	30	17,8	23	36	150
0:10:20	30	17,8	23	36	150
0:10:21	30	17,8	23	36	150
0:10:22	30	17,8	24	36	150
0:10:23	30	17,8	23	36	150
0:10:24	30	17,9	24	36	150
0:10:25	30	17,9	24	36	150
0:10:26	30	17,9	24	36	150
0:10:27	30	17,9	24	36	150
0:10:28	30	17,9	24	36	150
0:10:29	30	17,9	24	37	150
0:10:30	30	17,9	24	37	150
0:10:31	30	17,9	24	37	150
0:10:32	30	18,0	24	37	150
0:10:33	30	18,0	24	36	150
0:10:34	30	18,0	24	36	150
0:10:35	30	18,0	24	36	150
0:10:36	30	18,0	24	36	150
0:10:37	30	18,0	24	37	150
0:10:38	30	18,1	24	37	150
0:10:39	30	18,1	24	37	150
0:10:40	30	18,1	24	37	150
0:10:41	30	18,1	24	37	150
0:10:42	30	18,1	24	37	150
0:10:43	30	18,1	24	36	150
0:10:44	30	18,1	24	37	150
0:10:45	30	18,2	24	37	150
0:10:46	30	18,2	24	37	150
0:10:47	30	18,2	24	37	150
0:10:48	30	18,2	24	37	150
0:10:49	30	18,2	24	37	150
0:10:50	30	18,3	24	37	150
0:10:51	30	18,3	24	37	150
0:10:52	30	18,3	24	37	150
0:10:53	30	18,3	24	37	150
0:10:54	30	18,3	24	37	150
0:10:55	30	18,3	24	37	150
0:10:56	30	18,4	24	37	150
0:10:57	30	18,4	24	37	150
0:10:58	30	18,4	24	37	150
0:10:59	30	18,4	24	37	150
0:11:00	30	18,4	24	37	150
0:11:01	30	18,5	24	37	150
0:11:02	30	18,5	24	37	150
0:11:03	30	18,5	24	37	150
0:11:04	30	18,5	24	37	150
0:11:05	30	18,5	24	38	150
0:11:06	30	18,5	24	37	150
0:11:07	30	18,6	24	37	150
0:11:08	30	18,6	24	37	150
0:11:09	30	18,6	24	37	150
0:11:10	30	18,6	24	37	150
0:11:11	30	18,6	24	37	150
0:11:12	30	18,7	24	38	150
0:11:13	30	18,7	24	38	150
0:11:14	31	18,7	24	37	150
0:11:15	31	18,7	24	38	150
0:11:16	31	18,7	24	37	150
0:11:17	31	18,8	24	37	150
0:11:18	31	18,8	24	37	150
0:11:19	31	18,8	24	38	150
0:11:20	31	18,8	24	38	150
0:11:21	31	18,8	24	38	150
0:11:22	31	18,9	24	38	150
0:11:23	31	18,9	24	38	150
0:11:24	31	18,9	24	37	150
0:11:25	31	18,9	24	38	150
0:11:26	31	18,9	24	38	150
0:11:27	31	19,0	24	38	150
0:11:28	31	19,0	24	38	150
0:11:29	31	19,0	24	38	150
0:11:30	31	19,0	24	38	150
0:11:31	31	19,1	24	38	150
0:11:32	31	19,1	24	38	150
0:11:33	31	19,1	24	38	150
0:11:34	31	19,1	24	38	150
0:11:35	31	19,1	24	38	150
0:11:36	31	19,2	24	38	150
0:11:37	31	19,2	24	38	150
0:11:38	31	19,2	24	38	150
0:11:39	31	19,2	24	38	150
0:11:40	31	19,2	24	38	150
0:11:41	31	19,3	24	38	150
0:11:42	31	19,3	24	38	150
0:11:43	31	19,3	24	39	150
0:11:44	31	19,3	24	39	150
0:11:45	31	19,3	24	39	150
0:11:46	31	19,4	24	38	150
0:11:47	31	19,4	24	38	150
0:11:48	31	19,4	24	38	150
0:11:49	31	19,4	24	39	150
0:11:50	31	19,5	24	39	150
0:11:51	31	19,5	24	39	150
0:11:52	31	19,5	24	39	150
0:11:53	31	19,5	24	39	150
0:11:54	31	19,6	24	38	150
0:11:55	31	19,6	24	39	150
0:11:56	31	19,6	24	39	150
0:11:57	31	19,6	24	39	150
0:11:58	31	19,6	24	39	150
0:11:59	31	19,6	24	39	150
0:12:00	31	19,7	24	39	150
0:12:01	31	19,7	24	39	150
0:12:02	31	19,7	24	39	150
0:12:03	31	19,7	24	39	150
0:12:04	31	19,8	24	39	150
0:12:05	32	19,8	24	39	150
0:12:06	32	19,8	24	39	150
0:12:07	32	19,8	24	39	150
0:12:08	32	19,8	24	39	150
0:12:09	32	19,8	24	39	150
0:12:10	32	19,9	24	39	150
0:12:11	32	19,9	24	39	150
0:12:12	32	19,9	24	39	150
0:12:13	32	19,9	24	39	150
0:12:14	32	19,9	24	39	150
0:12:15	32	19,9	24	39	150
0:12:16	32	20,0	24	39	150
0:12:17	32	20,0	24	39	150
0:12:18	32	20,0	24	39	150
0:12:19	32	20,0	24	39	150
0:12:20	32	20,0	24	39	150
0:12:21	32	20,0	24	39	150
0:12:22	32	20,0	24	39	150
0:12:23	32	20,1	24	39	150
0:12:24	32	20,1	24	39	150
0:12:25	32	20,1	24	39	150
0:12:26	32	20,1	24	39	150
0:12:27	32	20,1	24	39	150
0:12:28	32	20,1	24	39	150
0:12:29	32	20,2	24	39	150
0:12:30	32	20,2	24	39	150
0:12:31	32	20,2	24	39	150
0:12:32	32	20,2	24	40	150
0:12:33	32	20,2	24	39	150
0:12:34	32	20,2	24	39	150
0:12:35	32	20,2	24	39	150
0:12:36	32	20,3	24	39	150
0:12:37	32	20,3	24	39	150
0:12:38	32	20,3	24	40	150
0:12:39	32	20,3	24	40	150
0:12:40	32	20,3	24	40	150
0:12:41	32	20,3	24	39	150
0:12:42	32	20,3	24	39	150
0:12:43	32	20,4	24	40	150
0:12:44	32	20,4	24	39	150
0:12:45	32	20,4	24	40	150
0:12:46	32	20,4	24	40	150
0:12:47	32	20,4	24	40	150
0:12:48	32	20,4	24	39	150
0:12:49	32	20,4	24	40	150
0:12:50	32	20,4	24	39	150
0:12:51	33	20,5	24	39	150
0:12:52	33	20,5	24	40	150
0:12:53	33	20,5	24	40	150
0:12:54	33	20,5	24	40	150
0:12:55	33	20,5	24	39	150
0:12:56	33	20,5	24	40	150
0:12:57	33	20,5	24	39	150
0:12:58	33	20,5	24	40	150
0:12:59	33	20,6	24	40	150
0:13:00	33	20,6	24	40	150
0:13:01	33	20,6	24	40	150
0:13:02	33	20,6	24	40	150
0:13:03	33	20,6	24	40	150
0:13:04	33	20,6	24	40	150
0:13:05	33	20,6	24	40	150
0:13:06	33	20,6	24	40	150
0:13:07	33	20,6	24	40	150
0:13:08	33	20,7	24	40	150
0:13:09	33	20,7	24	40	150
0:13:10	33	20,7	24	40	150
0:13:11	33	20,7	24	40	150
0:13:12	33	20,7	24	40	150
0:13:13	33	20,7	24	40	150
0:13:14	33	20,7	24	40	150
0:13:15	33	20,7	24	40	150
0:13:16	33	20,7	24	40	150
0:13:17	33	20,8	24	40	150
0:13:18	33	20,8	24	40	150
0:13:19	33	20,8	24	40	150
0:13:20	33	20,8	24	40	150
0:13:21	33	20,8	24	40	150
0:13:22	33	20,8	24	40	150
0:13:23	33	20,8	24	40	150
0:13:24	33	20,8	24	40	150
0:13:25	33	20,8	24	40	150
0:13:26	33	20,8	24	40	150
0:13:27	33	20,8	24	40	150
0:13:28	33	20,9	24	40	150
0:13:29	33	20,9	24	40	150
0:13:30	33	20,9	24	40	150
0:13:31	33	20,9	24	40	150
0:13:32	33	20,9	24	40	150
0:13:33	33	21,1	24	40	150
0:13:34	33	21,1	24	40	150
0:13:35	34	21,2	24	40	150
0:13:36	34	21,2	24	40	150
0:13:37	34	21,2	24	40	150
0:13:38	34	21,2	24	40	150
0:13:39	34	21,2	24	40	150
0:13:40	34	21,2	24	40	150
0:13:41	34	21,2	24	40	150
0:13:42	34	21,3	24	40	150
0:13:43	34	21,3	24	40	150
0:13:44	34	21,3	24	40	150
0:13:45	34	21,3	24	40	150
0:13:46	34	21,3	24	40	150
0:13:47	34	21,3	24	40	150
0:13:48	34	21,3	24	40	150
0:13:49	34	21,3	24	40	150
0:13:50	34	21,3	24	40	150
0:13:51	34	21,3	24	40	150
0:13:52	34	21,3	24	40	150
0:13:53	34	21,4	24	40	150
0:13:54	34	21,4	24	40	150
0:13:55	34	21,4	24	40	150
0:13:56	34	21,4	24	40	150
0:13:57	34	21,4	24	40	150
0:13:58	34	21,4	24	40	150
0:13:59	34	21,4	24	40	150
0:14:00	34	21,4	24	40	150
0:14:01	34	21,5	24	40	150
0:14:02	34	21,5	24	40	150
0:14:03	34	21,5	24	40	150
0:14:04	34	21,5	24	40	150
0:14:05	34	21,5	24	40	150
0:14:06	34	21,5	24	40	150
0:14:07	34	21,5	24	40	150
0:14:08	34	21,5	24	40	150
0:14:09	34	21,5	24	40	150
0:14:10	34	21,6	24	40	150
0:14:11	34	21,6	24	40	150
0:14:12	34	21,6	24	40	150
0:14:13	34	21,6	24	40	150
0:14:14	34	21,8	24	40	150
0:14:15	34	21,9	24	40	150
0:14:16	34	21,9	24	40	150
0:14:17	34	21,9	24	40	150
0:14:18	34	21,9	24	40	150
0:14:19	34	21,9	24	40	150
0:14:20	34	22,0	24	40	150
0:14:21	34	22,0	24	40	150
0:14:22	35	22,0	24	40	150
0:14:23	35	22,0	24	40	150
0:14:24	35	22,0	25	41	150
0:14:25	35	22,0	25	40	150
0:14:26	35	22,0	25	40	150
0:14:27	35	22,0	25	40	150
0:14:28	35	22,0	25	41	150
0:14:29	35	22,1	25	40	150
0:14:30	35	22,1	25	41	150
0:14:31	35	22,1	25	41	150
0:14:32	35	22,1	25	41	150
0:14:33	35	22,1	25	41	150
0:14:34	35	22,1	25	41	150
0:14:35	35	22,1	25	41	150
0:14:36	35	22,2	25	41	150
0:14:37	35	22,2	25	41	150
0:14:38	35	22,2	25	41	150
0:14:39	35	22,2	25	41	150
0:14:40	35	22,2	25	41	150
0:14:41	35	22,2	25	41	150
0:14:42	35	22,2	25	41	150
0:14:43	35	22,3	25	41	150
0:14:44	35	22,3	25	41	150
0:14:45	35	22,3	25	41	150
0:14:46	35	22,3	25	41	150
0:14:47	35	22,3	25	41	150
0:14:48	35	22,3	25	41	150
0:14:49	35	22,3	25	41	150
0:14:50	35	22,3	25	41	150
0:14:51	35	22,4	25	41	150
0:14:52	35	22,4	25	41	150
0:14:53	35	22,4	25	41	150
0:14:54	35	22,4	25	41	150
0:14:55	35	22,4	25	41	150
0:14:56	35	22,4	25	41	150
0:14:57	35	22,4	25	41	150
0:14:58	35	22,5	25	41	150
0:14:59	35	22,5	25	41	150
0:15:00	35	22,5	25	41	150
0:15:01	35	22,5	25	41	150
0:15:02	35	22,5	25	41	150
0:15:03	35	22,5	25	41	150
0:15:04	35	22,6	25	41	150
0:15:05	35	22,6	25	41	150
0:15:06	35	22,6	25	41	150
0:15:07	35	22,6	25	41	150
0:15:08	35	22,6	25	41	150
0:15:09	35	22,6	25	41	150
0:15:10	35	22,7	25	41	150
0:15:11	35	22,7	25	41	150
0:15:12	35	22,7	25	41	150
0:15:13	35	22,7	25	41	150
0:15:14	36	22,7	25	41	150
0:15:15	36	22,7	25	41	150
0:15:16	36	22,8	25	42	150
0:15:17	36	22,8	25	41	150
0:15:18	36	22,8	25	41	150
0:15:19	36	22,8	25	42	150
0:15:20	36	22,8	25	41	150
0:15:21	36	22,8	25	42	150
0:15:22	36	22,9	25	42	150
0:15:23	36	22,9	25	42	150
0:15:24	36	22,9	25	42	150
0:15:25	36	22,9	25	42	150
0:15:26	36	22,9	25	42	150
0:15:27	36	22,9	25	42	150
0:15:28	36	23,0	25	42	150
0:15:29	36	23,0	25	42	150
0:15:30	36	23,0	25	42	150
0:15:31	36	23,0	25	42	150
0:15:32	36	23,0	25	42	150
0:15:33	36	23,1	25	42	150
0:15:34	36	23,1	25	42	150
0:15:35	36	23,1	25	42	150
0:15:36	36	23,1	25	42	150
0:15:37	36	23,1	25	42	150
0:15:38	36	23,1	25	42	150
0:15:39	36	23,2	25	42	150
0:15:40	36	23,2	25	42	150
0:15:41	36	23,2	25	42	150
0:15:42	36	23,2	25	42	150
0:15:43	36	23,2	25	42	150
0:15:44	36	23,2	25	42	150
0:15:45	36	23,3	25	42	150
0:15:46	36	23,3	25	42	150
0:15:47	36	23,3	25	42	150
0:15:48	36	23,3	25	42	150
0:15:49	36	23,3	25	42	150
0:15:50	36	23,3	25	42	150
0:15:51	36	23,3	25	42	150
0:15:52	36	23,4	25	42	150
0:15:53	36	23,4	25	42	150
0:15:54	36	23,4	25	42	150
0:15:55	36	23,4	25	42	150
0:15:56	36	23,4	25	42	150
0:15:57	36	23,4	25	42	150
0:15:58	36	23,5	25	42	150
0:15:59	36	23,6	25	43	150
0:16:00	36	23,7	25	42	150
0:16:01	36	23,7	25	42	150
0:16:02	36	23,8	25	43	150
0:16:03	36	23,8	25	43	150
0:16:04	36	23,8	25	42	150
0:16:05	36	23,8	25	43	150
0:16:06	36	23,8	25	43	150
0:16:07	37	23,9	25	43	150
0:16:08	37	23,9	25	43	150
0:16:09	37	23,9	25	43	150
0:16:10	37	23,9	25	42	150
0:16:11	37	23,9	25	43	150
0:16:12	37	23,9	25	43	150
0:16:13	37	24,0	25	43	150
0:16:14	37	24,0	25	43	150
0:16:15	37	24,0	25	43	150
0:16:16	37	24,0	25	43	150
0:16:17	37	24,0	25	43	150
0:16:18	37	24,0	25	43	150
0:16:19	37	24,1	25	43	150
0:16:20	37	24,1	25	43	150
0:16:21	37	24,1	25	43	150
0:16:22	37	24,1	25	43	150
0:16:23	37	24,1	25	43	150
0:16:24	37	24,2	25	43	150
0:16:25	37	24,2	25	43	150
0:16:26	37	24,2	25	43	150
0:16:27	37	24,2	25	43	150
0:16:28	37	24,2	25	43	150
0:16:29	37	24,2	25	43	150
0:16:30	37	24,3	25	43	150
0:16:31	37	24,3	25	43	150
0:16:32	37	24,3	25	43	150
0:16:33	37	24,3	25	43	150
0:16:34	37	24,3	25	43	150
0:16:35	37	24,3	25	43	150
0:16:36	37	24,4	25	43	150
0:16:37	37	24,4	25	43	150
0:16:38	37	24,4	25	43	150
0:16:39	37	24,4	25	43	150
0:16:40	37	24,4	25	43	150
0:16:41	37	24,4	25	43	150
0:16:42	37	24,4	25	43	150
0:16:43	37	24,5	25	43	150
0:16:44	37	24,5	25	43	150
0:16:45	37	24,5	25	43	150
0:16:46	37	24,5	25	43	150
0:16:47	37	24,5	25	44	150
0:16:48	37	24,5	25	44	150
0:16:49	37	24,6	25	43	150
0:16:50	37	24,6	25	43	150
0:16:51	37	24,6	25	44	150
0:16:52	37	24,6	25	44	150
0:16:53	37	24,6	25	44	150
0:16:54	37	24,6	25	44	150
0:16:55	37	24,7	25	44	150
0:16:56	37	24,7	25	44	150
0:16:57	37	24,7	25	44	150
0:16:58	38	24,7	25	44	150
0:16:59	38	24,7	25	44	150
0:17:00	38	24,7	25	44	150
0:17:01	38	24,7	25	44	150
0:17:02	38	24,8	25	44	150
0:17:03	38	24,8	25	44	150
0:17:04	38	24,8	25	44	150
0:17:05	38	24,8	25	44	150
0:17:06	38	24,8	25	44	150
0:17:07	38	24,8	25	44	150
0:17:08	38	24,9	25	44	150
0:17:09	38	24,9	25	44	150
0:17:10	38	24,9	25	44	150
0:17:11	38	24,9	25	44	150
0:17:12	38	24,9	25	44	150
0:17:13	38	24,9	25	44	150
0:17:14	38	25,0	25	44	150
0:17:15	38	25,0	25	44	150
0:17:16	38	25,0	25	44	150
0:17:17	38	25,0	25	44	150
0:17:18	38	25,0	25	44	150
0:17:19	38	25,0	25	44	150
0:17:20	38	25,0	25	44	150
0:17:21	38	25,1	25	44	150
0:17:22	38	25,1	25	44	150
0:17:23	38	25,1	25	44	150
0:17:24	38	25,1	25	44	150
0:17:25	38	25,1	25	44	150
0:17:26	38	25,2	25	44	150
0:17:27	38	25,2	25	44	150
0:17:28	38	25,2	25	44	150
0:17:29	38	25,2	25	44	150
0:17:30	38	25,2	25	44	150
0:17:31	38	25,2	25	44	150
0:17:32	38	25,2	25	44	150
0:17:33	38	25,3	25	44	150
0:17:34	38	25,3	25	44	150
0:17:35	38	25,3	25	44	150
0:17:36	38	25,3	25	44	150
0:17:37	38	25,3	25	44	150
0:17:38	38	25,3	25	44	150
0:17:39	38	25,4	25	44	150
0:17:40	38	25,4	25	44	150
0:17:41	38	25,4	25	44	150
0:17:42	38	25,4	25	44	150
0:17:43	38	25,4	25	44	150
0:17:44	38	25,4	25	45	150
0:17:45	39	25,4	25	45	150
0:17:46	39	25,5	25	44	150
0:17:47	39	25,5	25	44	150
0:17:48	39	25,5	25	44	150
0:17:49	39	25,5	25	45	150
0:17:50	39	25,5	25	45	150
0:17:51	39	25,5	25	45	150
0:17:52	39	25,5	25	45	150
0:17:53	39	25,6	25	45	150
0:17:54	39	25,6	25	45	150
0:17:55	39	25,6	25	45	150
0:17:56	39	25,6	25	45	150
0:17:57	39	25,6	25	45	150
0:17:58	39	25,6	25	45	150
0:17:59	39	25,6	25	45	150
0:18:00	39	25,7	25	45	150
0:18:01	39	25,7	25	45	150
0:18:02	39	25,7	25	45	150
0:18:03	39	25,7	25	45	150
0:18:04	39	25,7	25	45	150
0:18:05	39	25,7	25	45	150
0:18:06	39	25,7	25	45	150
0:18:07	39	25,8	25	45	150
0:18:08	39	25,8	25	45	150
0:18:09	39	25,8	25	45	150
0:18:10	39	25,8	25	45	150
0:18:11	39	25,8	25	45	150
0:18:12	39	25,8	25	45	150
0:18:13	39	25,8	25	45	150
0:18:14	39	25,9	25	45	150
0:18:15	39	25,9	25	45	150
0:18:16	39	25,9	25	45	150
0:18:17	39	25,9	25	45	150
0:18:18	39	25,9	25	45	150
0:18:19	39	25,9	25	45	150
0:18:20	39	26,0	25	45	150
0:18:21	39	26,0	25	45	150
0:18:22	39	26,0	25	45	150
0:18:23	39	26,0	25	45	150
0:18:24	39	26,0	25	45	150
0:18:25	39	26,0	25	45	150
0:18:26	39	26,1	25	45	150
0:18:27	39	26,1	25	45	150
0:18:28	39	26,1	25	45	150
0:18:29	39	26,1	25	45	150
0:18:30	39	26,1	25	45	150
0:18:31	39	26,1	25	45	150
0:18:32	39	26,1	25	45	150
0:18:33	39	26,2	25	45	150
0:18:34	39	26,2	25	45	150
0:18:35	40	26,2	25	45	150
0:18:36	40	26,2	25	45	150
0:18:37	40	26,2	25	45	150
0:18:38	40	26,2	25	45	150
0:18:39	40	26,2	25	45	150
0:18:40	40	26,3	25	45	150
0:18:41	40	26,3	25	45	150
0:18:42	40	26,3	25	45	150
0:18:43	40	26,3	25	45	150
0:18:44	40	26,3	25	45	150
0:18:45	40	26,3	25	46	150
0:18:46	40	26,3	25	45	150
0:18:47	40	26,4	25	45	150
0:18:48	40	26,4	25	45	150
0:18:49	40	26,4	25	45	150
0:18:50	40	26,5	25	46	150
0:18:51	40	26,5	25	46	150
0:18:52	40	26,5	25	46	150
0:18:53	40	26,5	25	45	150
0:18:54	40	26,5	25	45	150
0:18:55	40	26,5	25	46	150
0:18:56	40	26,5	25	46	150
0:18:57	40	26,6	25	46	150
0:18:58	40	26,6	25	46	150
0:18:59	40	26,6	25	46	150
0:19:00	40	26,6	25	46	150
0:19:01	40	26,6	25	46	150
0:19:02	40	26,6	25	46	150
0:19:03	40	26,7	25	46	150
0:19:04	40	26,7	25	46	150
0:19:05	40	26,7	25	46	150
0:19:06	40	26,7	25	46	150
0:19:07	40	26,7	25	46	150
0:19:08	40	26,7	25	46	150
0:19:09	40	26,7	25	46	150
0:19:10	40	26,8	25	46	150
0:19:11	40	26,8	25	46	150
0:19:12	40	26,8	25	46	150
0:19:13	40	26,8	25	46	150
0:19:14	40	26,8	25	46	150
0:19:15	40	26,8	25	46	150
0:19:16	40	26,8	25	46	150
0:19:17	40	26,8	25	46	150
0:19:18	40	26,9	25	46	150
0:19:19	40	26,9	25	46	150
0:19:20	40	26,9	25	46	150
0:19:21	40	26,9	25	46	150
0:19:22	40	26,9	25	46	150
0:19:23	40	27,2	25	46	150
0:19:24	40	27,3	25	46	150
0:19:25	41	27,4	25	46	150
0:19:26	41	27,4	25	46	150
0:19:27	41	27,4	25	46	150
0:19:28	41	27,4	25	46	150
0:19:29	41	27,4	25	46	150
0:19:30	41	27,5	25	46	150
0:19:31	41	27,5	25	46	150
0:19:32	41	27,5	25	46	150
0:19:33	41	27,5	25	46	150
0:19:34	41	27,5	25	46	150
0:19:35	41	27,5	25	47	150
0:19:36	41	27,5	25	46	150
0:19:37	41	27,6	25	46	150
0:19:38	41	27,6	25	47	150
0:19:39	41	27,6	25	47	150
0:19:40	41	27,6	25	47	150
0:19:41	41	27,6	25	47	150
0:19:42	41	27,6	25	47	150
0:19:43	41	27,7	25	47	150
0:19:44	41	27,7	25	47	150
0:19:45	41	27,7	25	47	150
0:19:46	41	27,7	25	47	150
0:19:47	41	27,7	25	47	150
0:19:48	41	27,7	25	47	150
0:19:49	41	27,8	25	47	150
0:19:50	41	27,8	25	47	150
0:19:51	41	27,8	25	47	150
0:19:52	41	27,8	25	47	150
0:19:53	41	27,8	25	47	150
0:19:54	41	27,8	25	47	150
0:19:55	41	27,9	25	47	150
0:19:56	41	27,9	25	47	150
0:19:57	41	27,9	25	47	150
0:19:58	41	27,9	25	47	150
0:19:59	41	27,9	25	47	150
0:20:00	41	27,9	25	47	150
0:20:01	41	28,0	25	47	150
0:20:02	41	28,0	25	47	150
0:20:03	41	28,0	25	47	150
0:20:04	41	28,0	25	47	150
0:20:05	41	28,0	25	47	150
0:20:06	41	28,0	25	47	150
0:20:07	41	28,1	25	47	150
0:20:08	41	28,1	25	47	150
0:20:09	41	28,1	25	47	150
0:20:10	41	28,1	25	47	150
0:20:11	41	28,1	25	47	150
0:20:12	41	28,2	25	47	150
0:20:13	41	28,2	25	47	150
0:20:14	41	28,2	25	47	150
0:20:15	41	28,2	25	47	150
0:20:16	42	28,2	25	48	150
0:20:17	42	28,3	25	48	150
0:20:18	42	28,3	25	48	150
0:20:19	42	28,3	25	48	150
0:20:20	42	28,3	25	48	150
0:20:21	42	28,3	25	48	150
0:20:22	42	28,4	25	48	150
0:20:23	42	28,4	25	48	150
0:20:24	42	28,4	25	48	150
0:20:25	42	28,4	25	48	150
0:20:26	42	28,4	25	48	150
0:20:27	42	28,4	25	48	150
0:20:28	42	28,5	25	48	150
0:20:29	42	28,5	25	48	150
0:20:30	42	28,5	25	48	150
0:20:31	42	28,5	25	48	150
0:20:32	42	28,5	25	48	150
0:20:33	42	28,6	25	48	150
0:20:34	42	28,6	25	48	150
0:20:35	42	28,6	25	48	150
0:20:36	42	28,6	25	48	150
0:20:37	42	28,6	25	48	150
0:20:38	42	28,7	25	48	150
0:20:39	42	28,7	25	48	150
0:20:40	42	28,7	25	48	150
0:20:41	42	28,7	25	48	150
0:20:42	42	28,7	25	48	150
0:20:43	42	28,7	25	48	150
0:20:44	42	28,8	25	48	150
0:20:45	42	28,8	25	48	150
0:20:46	42	28,8	25	48	150
0:20:47	42	28,8	25	48	150
0:20:48	42	28,8	25	48	150
0:20:49	42	28,8	25	48	150
0:20:50	42	28,9	26	48	150
0:20:51	42	28,9	26	48	150
0:20:52	42	28,9	25	48	150
0:20:53	42	28,9	25	48	150
0:20:54	42	28,9	25	48	150
0:20:55	42	29,0	25	48	150
0:20:56	42	29,0	25	48	150
0:20:57	42	29,0	25	48	150
0:20:58	42	29,0	25	48	150
0:20:59	42	29,0	25	49	150
0:21:00	42	29,1	26	49	150
0:21:01	42	29,1	26	49	150
0:21:02	42	29,1	26	48	150
0:21:03	42	29,1	26	49	150
0:21:04	42	29,1	26	49	150
0:21:05	42	29,1	26	49	150
0:21:06	42	29,2	26	49	150
0:21:07	42	29,2	26	49	150
0:21:08	42	29,2	26	49	150
0:21:09	42	29,2	26	49	150
0:21:10	42	29,2	26	49	150
0:21:11	42	29,3	26	49	150
0:21:12	43	29,3	26	49	150
0:21:13	43	29,3	26	49	150
0:21:14	43	29,3	26	49	150
0:21:15	43	29,3	26	49	150
0:21:16	43	29,3	26	49	150
0:21:17	43	29,4	26	49	150
0:21:18	43	29,4	26	49	150
0:21:19	43	29,4	26	49	150
0:21:20	43	29,4	26	49	150
0:21:21	43	29,5	26	49	150
0:21:22	43	29,5	26	49	150
0:21:23	43	29,5	26	49	150
0:21:24	43	29,5	26	49	150
0:21:25	43	29,5	26	49	150
0:21:26	43	29,5	26	49	150
0:21:27	43	29,6	26	49	150
0:21:28	43	29,6	26	49	150
0:21:29	43	29,6	26	49	150
0:21:30	43	29,6	26	49	150
0:21:31	43	29,7	26	49	150
0:21:32	43	29,7	26	49	150
0:21:33	43	29,7	26	49	150
0:21:34	43	29,7	26	50	150
0:21:35	43	29,7	26	49	150
0:21:36	43	29,7	26	49	150
0:21:37	43	29,8	26	49	150
0:21:38	43	29,8	26	49	150
0:21:39	43	29,8	26	49	150
0:21:40	43	29,8	26	49	150
0:21:41	43	29,8	26	49	150
0:21:42	43	29,8	26	49	150
0:21:43	43	29,9	26	49	150
0:21:44	43	29,9	26	50	150
0:21:45	43	29,9	26	50	150
0:21:46	43	29,9	26	50	150
0:21:47	43	29,9	26	50	150
0:21:48	43	30,0	26	50	150
0:21:49	43	30,0	26	50	150
0:21:50	43	30,0	26	50	150
0:21:51	43	30,0	26	50	150
0:21:52	43	30,0	26	50	150
0:21:53	43	30,1	26	50	150
0:21:54	43	30,1	26	50	150
0:21:55	43	30,1	26	50	150
0:21:56	43	30,1	26	50	150
0:21:57	43	30,1	26	50	150
0:21:58	43	30,1	26	50	150
0:21:59	43	30,2	26	50	150
0:22:00	43	30,2	26	50	150
0:22:01	44	30,2	26	50	150
0:22:02	44	30,2	26	50	150
0:22:03	44	30,2	26	50	150
0:22:04	44	30,2	26	50	150
0:22:05	44	30,3	26	50	150
0:22:06	44	30,3	26	50	150
0:22:07	44	30,3	26	50	150
0:22:08	44	30,3	26	50	150
0:22:09	44	30,3	26	50	150
0:22:10	44	30,3	26	50	150
0:22:11	44	30,3	26	50	150
0:22:12	44	30,4	26	50	150
0:22:13	44	30,4	26	50	150
0:22:14	44	30,4	26	50	150
0:22:15	44	30,4	26	50	150
0:22:16	44	30,5	26	50	150
0:22:17	44	30,5	26	50	150
0:22:18	44	30,5	26	50	150
0:22:19	44	30,5	26	50	150
0:22:20	44	30,5	26	50	150
0:22:21	44	30,5	26	50	150
0:22:22	44	30,6	26	50	150
0:22:23	44	30,6	26	50	150
0:22:24	44	30,6	26	50	150
0:22:25	44	30,6	26	51	150
0:22:26	44	30,6	26	51	150
0:22:27	44	30,6	26	51	150
0:22:28	44	30,7	26	51	150
0:22:29	44	30,7	26	51	150
0:22:30	44	30,7	26	51	150
0:22:31	44	30,7	26	51	150
0:22:32	44	30,7	26	51	150
0:22:33	44	30,7	26	51	150
0:22:34	44	30,8	26	51	150
0:22:35	44	30,8	26	50	150
0:22:36	44	30,8	26	51	150
0:22:37	44	30,8	26	51	150
0:22:38	44	30,8	26	50	150
0:22:39	44	30,8	26	51	150
0:22:40	44	30,9	26	51	150
0:22:41	44	30,9	26	51	150
0:22:42	44	30,9	26	51	150
0:22:43	44	30,9	26	51	150
0:22:44	44	30,9	26	51	150
0:22:45	44	30,9	26	51	150
0:22:46	44	30,9	26	51	150
0:22:47	44	31,0	26	51	150
0:22:48	44	31,0	26	51	150
0:22:49	45	31,0	26	51	150
0:22:50	45	31,0	26	51	150
0:22:51	45	31,0	26	51	150
0:22:52	45	31,0	26	51	150
0:22:53	45	31,0	26	51	150
0:22:54	45	31,1	26	51	150
0:22:55	45	31,1	26	51	150
0:22:56	45	31,1	26	51	150
0:22:57	45	31,1	26	51	150
0:22:58	45	31,1	26	51	150
0:22:59	45	31,1	26	51	150
0:23:00	45	31,2	26	51	150
0:23:01	45	31,2	26	51	150
0:23:02	45	31,2	26	51	150
0:23:03	45	31,2	26	51	150
0:23:04	45	31,2	26	51	150
0:23:05	45	31,2	26	51	150
0:23:06	45	31,2	26	51	150
0:23:07	45	31,3	26	51	150
0:23:08	45	31,3	26	51	150
0:23:09	45	31,3	26	51	150
0:23:10	45	31,3	26	51	150
0:23:11	45	31,3	26	51	150
0:23:12	45	31,3	26	51	150
0:23:13	45	31,3	26	51	150
0:23:14	45	31,4	26	51	150
0:23:15	45	31,4	26	51	150
0:23:16	45	31,4	26	51	150
0:23:17	45	31,4	26	51	150
0:23:18	45	31,4	26	51	150
0:23:19	45	31,4	26	51	150
0:23:20	45	31,4	26	51	150
0:23:21	45	31,5	26	51	150
0:23:22	45	31,5	26	51	150
0:23:23	45	31,5	26	51	150
0:23:24	45	31,5	26	51	150
0:23:25	45	31,5	26	51	150
0:23:26	45	31,5	26	51	150
0:23:27	45	31,5	26	51	150
0:23:28	45	31,6	26	51	150
0:23:29	45	31,6	26	51	150
0:23:30	45	31,6	26	51	150
0:23:31	45	31,6	26	51	150
0:23:32	45	31,6	26	51	150
0:23:33	45	31,6	26	52	150
0:23:34	45	31,7	26	51	150
0:23:35	45	31,7	26	51	150
0:23:36	45	31,7	26	52	150
0:23:37	45	31,7	26	51	150
0:23:38	46	31,7	26	52	150
0:23:39	46	31,7	26	51	150
0:23:40	46	31,7	26	51	150
0:23:41	46	31,8	26	51	150
0:23:42	46	31,8	26	51	150
0:23:43	46	31,8	26	52	150
0:23:44	46	31,8	26	52	150
0:23:45	46	31,8	26	52	150
0:23:46	46	31,8	26	51	150
0:23:47	46	31,9	26	52	150
0:23:48	46	31,9	26	52	150
0:23:49	46	31,9	26	52	150
0:23:50	46	31,9	26	52	150
0:23:51	46	31,9	26	52	150
0:23:52	46	31,9	26	52	150
0:23:53	46	32,0	26	52	150
0:23:54	46	32,0	26	52	150
0:23:55	46	32,0	26	52	150
0:23:56	46	32,0	26	52	150
0:23:57	46	32,0	26	52	150
0:23:58	46	32,0	26	52	150
0:23:59	46	32,1	26	52	150
0:24:00	46	32,1	26	52	150
0:24:01	46	32,1	26	52	150
0:24:02	46	32,1	26	52	150
0:24:03	46	32,1	26	52	150
0:24:04	46	32,1	26	52	150
0:24:05	46	32,2	26	52	150
0:24:06	46	32,2	26	52	150
0:24:07	46	32,2	26	52	150
0:24:08	46	32,2	26	52	150
0:24:09	46	32,2	26	52	150
0:24:10	46	32,3	26	52	150
0:24:11	46	32,3	26	52	150
0:24:12	46	32,3	26	52	150
0:24:13	46	32,3	26	52	150
0:24:14	46	32,3	26	52	150
0:24:15	46	32,4	26	52	150
0:24:16	46	32,4	26	52	150
0:24:17	46	32,4	26	53	150
0:24:18	46	32,4	26	53	150
0:24:19	46	32,4	26	53	150
0:24:20	46	32,5	26	53	150
0:24:21	46	32,5	26	52	150
0:24:22	46	32,5	26	53	150
0:24:23	46	32,5	26	53	150
0:24:24	46	32,5	26	53	150
0:24:25	46	32,5	26	53	150
0:24:26	46	32,6	26	53	150
0:24:27	46	32,6	26	53	150
0:24:28	46	32,6	26	53	150
0:24:29	46	32,6	26	53	150
0:24:30	46	32,6	26	53	150
0:24:31	46	32,7	26	53	150
0:24:32	47	32,7	26	53	150
0:24:33	47	32,7	26	53	150
0:24:34	47	32,7	26	53	150
0:24:35	47	32,7	26	53	150
0:24:36	47	32,8	26	53	150
0:24:37	47	32,8	26	53	150
0:24:38	47	32,8	26	53	150
0:24:39	47	32,8	26	53	150
0:24:40	47	32,8	26	53	150
0:24:41	47	32,9	26	53	150
0:24:42	47	32,9	26	53	150
0:24:43	47	32,9	26	53	150
0:24:44	47	32,9	26	53	150
0:24:45	47	32,9	26	53	150
0:24:46	47	32,9	26	53	150
0:24:47	47	33,0	26	53	150
0:24:48	47	33,0	26	53	150
0:24:49	47	33,0	26	53	150
0:24:50	47	33,0	26	53	150
0:24:51	47	33,0	26	53	150
0:24:52	47	33,1	26	53	150
0:24:53	47	33,1	26	53	150
0:24:54	47	33,1	26	53	150
0:24:55	47	33,1	26	53	150
0:24:56	47	33,1	26	53	150
0:24:57	47	33,2	26	54	150
