Repository: ProgWizer/parser

File: project-root/data/Data Acquisition/Data Acquisition/2021 year (353)/21-299.txt (part 1 of 7)
--Test Summary--
Full Path and File Name	
Instrument Name	7322
Instrument Type	Model 7322 Consistometer - Variable Speed
Instrument Serial Number	
Test Start Date	11.01.2022
Test Start Time	10:00:27
Test Stop Date	11.01.2022
Test Stop Time	12:50:46
Test Length	2:50:19
Final Sample Time Offset	2:50:18
Controller Schedule Name	
Sampling Period	1 second
Comments	
Information	WellID	
Information	Customer	
Information	EngName	
Information	CementClass	
Information	CementMfr	
Information	Additives	0.1R-300
Information	Density	1900
Information	BHCT	52
Information	BHST	
Information	FluidLoss	
Information	JobType	
Calculated Value	Time_30Bc	2:18:08
Calculated Value	Time_70Bc	2:49:23
Calculated Value	Time_100Bc	N/A
Initial Temperature (°C)	21 °C
Final Temperature (°C)	52 °C
Initial Pressure (MPa)	0,6 MPa
Final Pressure (MPa)	25,3 MPa
Initial Consistency (Bc)	15 Bc
Final Consistency (Bc)	73 Bc
Initial Wall Temperature (°C)	20 °C
Final Wall Temperature (°C)	51 °C
Initial Motor Speed (RPM)	150 RPM
Final Motor Speed (RPM)	150 RPM
--Data--
Time (HH:MM:SS)	Temperature (°C)	Pressure (MPa)	Consistency (Bc)	Wall Temperature (°C)	Motor Speed (RPM)
0:00:00	21	0,6	15	20	150
0:00:01	21	0,6	15	20	150
0:00:02	21	0,6	15	20	150
0:00:03	21	0,6	15	20	150
0:00:04	21	0,6	15	20	150
0:00:05	21	0,6	15	20	150
0:00:06	21	0,6	15	20	150
0:00:07	21	0,6	15	20	150
0:00:08	21	0,7	15	20	150
0:00:09	21	0,7	15	20	150
0:00:10	21	0,7	15	20	150
0:00:11	21	0,7	14	20	150
0:00:12	21	0,7	14	20	150
0:00:13	21	0,7	15	20	150
0:00:14	21	0,7	15	20	150
0:00:15	21	0,7	14	20	150
0:00:16	21	0,7	14	20	150
0:00:17	21	0,7	14	20	150
0:00:18	21	0,7	14	20	150
0:00:19	21	0,7	14	20	150
0:00:20	21	0,7	14	20	150
0:00:21	21	0,7	14	20	150
0:00:22	21	0,8	14	20	150
0:00:23	21	0,8	14	20	150
0:00:24	21	0,8	14	20	150
0:00:25	21	0,8	14	20	150
0:00:26	21	0,8	14	20	150
0:00:27	21	0,8	14	20	150
0:00:28	21	0,9	14	20	150
0:00:29	21	0,9	14	20	150
0:00:30	21	1,0	14	20	150
0:00:31	21	1,0	14	20	150
0:00:32	21	1,0	14	20	150
0:00:33	21	1,0	14	20	150
0:00:34	21	1,0	14	20	150
0:00:35	21	1,0	14	20	150
0:00:36	21	1,0	14	20	150
0:00:37	21	1,1	14	20	150
0:00:38	21	1,1	14	20	150
0:00:39	21	1,1	14	20	150
0:00:40	21	1,1	14	20	150
0:00:41	21	1,1	14	20	150
0:00:42	21	1,1	14	20	150
0:00:43	21	1,1	14	20	150
0:00:44	21	1,1	14	20	150
0:00:45	21	1,1	14	20	150
0:00:46	21	1,2	14	20	150
0:00:47	21	1,2	14	20	150
0:00:48	21	1,2	14	20	150
0:00:49	21	1,2	14	20	150
0:00:50	21	1,2	14	21	150
0:00:51	21	1,2	14	20	150
0:00:52	21	1,3	14	20	150
0:00:53	21	1,4	14	21	150
0:00:54	21	1,4	14	21	150
0:00:55	21	1,5	14	21	150
0:00:56	21	1,5	14	21	150
0:00:57	21	1,5	14	21	150
0:00:58	21	1,5	14	21	150
0:00:59	21	1,5	14	21	150
0:01:00	21	1,5	14	21	150
0:01:01	21	1,5	14	21	150
0:01:02	21	1,5	14	21	150
0:01:03	21	1,5	14	21	150
0:01:04	21	1,5	14	21	150
0:01:05	21	1,5	14	21	150
0:01:06	21	1,5	14	21	150
0:01:07	21	1,5	14	21	150
0:01:08	21	1,6	14	21	150
0:01:09	21	1,6	14	21	150
0:01:10	21	1,6	14	21	150
0:01:11	21	1,6	14	21	150
0:01:12	21	1,6	14	21	150
0:01:13	21	1,6	14	21	150
0:01:14	21	1,6	14	21	150
0:01:15	21	1,6	14	21	150
0:01:16	21	1,6	14	22	150
0:01:17	21	1,7	14	22	150
0:01:18	21	1,7	14	22	150
0:01:19	21	1,7	14	22	150
0:01:20	21	1,7	14	22	150
0:01:21	21	1,7	14	22	150
0:01:22	21	1,7	14	22	150
0:01:23	21	1,7	14	22	150
0:01:24	21	1,7	14	22	150
0:01:25	21	1,8	14	22	150
0:01:26	21	1,8	14	22	150
0:01:27	21	1,8	14	22	150
0:01:28	21	1,8	14	22	150
0:01:29	21	1,8	14	22	150
0:01:30	21	1,8	14	22	150
0:01:31	21	1,9	14	22	150
0:01:32	21	1,9	14	22	150
0:01:33	21	1,9	14	23	150
0:01:34	21	1,9	14	23	150
0:01:35	21	1,9	14	23	150
0:01:36	21	1,9	14	23	150
0:01:37	21	2,0	14	23	150
0:01:38	21	2,0	14	23	150
0:01:39	21	2,0	14	23	150
0:01:40	21	2,0	14	23	150
0:01:41	21	2,0	14	23	150
0:01:42	21	2,0	14	23	150
0:01:43	21	2,1	14	23	150
0:01:44	21	2,1	14	23	150
0:01:45	21	2,1	14	23	150
0:01:46	21	2,1	14	23	150
0:01:47	22	2,2	14	23	150
0:01:48	21	2,2	14	23	150
0:01:49	21	2,2	14	23	150
0:01:50	21	2,2	14	23	150
0:01:51	21	2,2	14	24	150
0:01:52	21	2,3	14	24	150
0:01:53	21	2,3	14	24	150
0:01:54	22	2,3	14	24	150
0:01:55	22	2,3	14	24	150
0:01:56	22	2,3	14	24	150
0:01:57	22	2,4	14	24	150
0:01:58	21	2,4	14	24	150
0:01:59	22	2,4	14	24	150
0:02:00	22	2,4	14	24	150
0:02:01	22	2,5	14	24	150
0:02:02	22	2,5	14	24	150
0:02:03	21	2,5	14	24	150
0:02:04	22	2,5	14	24	150
0:02:05	22	2,5	14	24	150
0:02:06	22	2,6	14	25	150
0:02:07	22	2,6	14	24	150
0:02:08	22	2,6	14	25	150
0:02:09	22	2,7	14	24	150
0:02:10	22	2,7	14	24	150
0:02:11	22	2,7	14	24	150
0:02:12	22	2,7	14	24	150
0:02:13	22	2,8	14	25	150
0:02:14	22	2,8	14	25	150
0:02:15	22	2,8	14	25	150
0:02:16	22	2,8	14	26	150
0:02:17	22	2,9	14	26	150
0:02:18	22	2,9	14	26	150
0:02:19	22	2,9	14	26	150
0:02:20	22	2,9	14	26	150
0:02:21	22	3,0	14	26	150
0:02:22	22	3,0	14	26	150
0:02:23	22	3,0	14	26	150
0:02:24	22	3,1	14	27	150
0:02:25	22	3,1	14	27	150
0:02:26	22	3,1	14	27	150
0:02:27	22	3,1	14	27	150
0:02:28	22	3,2	14	27	150
0:02:29	22	3,2	14	27	150
0:02:30	22	3,2	14	27	150
0:02:31	22	3,3	14	27	150
0:02:32	22	3,3	14	27	150
0:02:33	22	3,3	14	27	150
0:02:34	22	3,4	14	27	150
0:02:35	22	3,4	14	27	150
0:02:36	22	3,4	14	27	150
0:02:37	22	3,4	14	28	150
0:02:38	22	3,5	14	28	150
0:02:39	22	3,5	14	28	150
0:02:40	22	3,5	14	28	150
0:02:41	22	3,6	14	28	150
0:02:42	22	3,6	14	28	150
0:02:43	22	3,6	14	28	150
0:02:44	22	3,6	14	28	150
0:02:45	22	3,7	14	28	150
0:02:46	22	3,7	14	28	150
0:02:47	22	3,7	14	28	150
0:02:48	22	3,8	14	28	150
0:02:49	22	3,8	14	28	150
0:02:50	22	3,8	14	28	150
0:02:51	22	3,8	14	28	150
0:02:52	22	3,9	14	28	150
0:02:53	22	3,9	14	29	150
0:02:54	22	3,9	14	29	150
0:02:55	22	4,0	14	29	150
0:02:56	22	4,0	14	29	150
0:02:57	22	4,0	14	29	150
0:02:58	22	3,9	14	29	150
0:02:59	22	3,9	14	29	150
0:03:00	22	3,9	14	29	150
0:03:01	22	3,9	14	29	150
0:03:02	22	4,0	14	29	150
0:03:03	22	4,0	14	29	150
0:03:04	22	4,0	14	29	150
0:03:05	22	4,1	14	29	150
0:03:06	22	4,1	14	29	150
0:03:07	22	4,1	14	29	150
0:03:08	22	4,2	14	29	150
0:03:09	22	4,1	14	29	150
0:03:10	22	4,0	14	29	150
0:03:11	22	4,0	14	29	150
0:03:12	22	4,1	14	30	150
0:03:13	22	4,1	14	29	150
0:03:14	22	4,1	14	29	150
0:03:15	22	4,1	14	29	150
0:03:16	22	4,2	14	29	150
0:03:17	22	4,2	14	29	150
0:03:18	22	4,2	14	30	150
0:03:19	22	4,3	14	30	150
0:03:20	22	4,3	14	30	150
0:03:21	22	4,3	14	30	150
0:03:22	22	4,3	14	30	150
0:03:23	22	4,3	14	30	150
0:03:24	22	4,2	14	30	150
0:03:25	22	4,2	14	30	150
0:03:26	22	4,3	14	30	150
0:03:27	22	4,3	14	30	150
0:03:28	22	4,3	14	30	150
0:03:29	22	4,3	14	30	150
0:03:30	22	4,4	14	30	150
0:03:31	22	4,4	14	31	150
0:03:32	22	4,4	14	31	150
0:03:33	22	4,4	14	31	150
0:03:34	22	4,5	14	31	150
0:03:35	22	4,5	14	31	150
0:03:36	22	4,5	14	31	150
0:03:37	22	4,5	14	31	150
0:03:38	22	4,5	14	31	150
0:03:39	22	4,4	14	31	150
0:03:40	22	4,4	14	31	150
0:03:41	22	4,5	14	31	150
0:03:42	22	4,5	14	31	150
0:03:43	22	4,5	14	31	150
0:03:44	22	4,5	14	31	150
0:03:45	22	4,6	14	31	150
0:03:46	22	4,6	14	31	150
0:03:47	22	4,6	14	31	150
0:03:48	22	4,6	14	31	150
0:03:49	22	4,7	14	31	150
0:03:50	22	4,7	14	31	150
0:03:51	22	4,7	14	31	150
0:03:52	22	4,7	14	31	150
0:03:53	22	4,7	14	31	150
0:03:54	23	4,7	14	31	150
0:03:55	23	4,6	14	31	150
0:03:56	23	4,7	14	31	150
0:03:57	23	4,7	14	32	150
0:03:58	23	4,7	14	32	150
0:03:59	23	4,7	14	31	150
0:04:00	23	4,7	14	31	150
0:04:01	23	4,8	14	31	150
0:04:02	23	4,8	14	31	150
0:04:03	23	4,8	14	32	150
0:04:04	23	4,8	14	32	150
0:04:05	23	4,9	14	32	150
0:04:06	23	4,9	14	32	150
0:04:07	23	4,9	14	32	150
0:04:08	23	4,9	14	32	150
0:04:09	23	4,9	14	32	150
0:04:10	23	5,0	14	32	150
0:04:11	23	5,0	14	32	150
0:04:12	23	5,0	14	32	150
0:04:13	23	5,0	14	32	150
0:04:14	23	5,0	14	32	150
0:04:15	23	5,0	14	32	150
0:04:16	23	5,0	14	32	150
0:04:17	23	5,0	14	32	150
0:04:18	23	5,0	14	32	150
0:04:19	23	5,0	14	32	150
0:04:20	23	5,0	14	32	150
0:04:21	23	5,0	14	32	150
0:04:22	23	5,1	14	32	150
0:04:23	23	5,1	14	32	150
0:04:24	23	5,1	14	32	150
0:04:25	23	5,1	14	32	150
0:04:26	23	5,1	14	32	150
0:04:27	23	5,1	14	32	150
0:04:28	23	5,2	14	32	150
0:04:29	23	5,2	14	32	150
0:04:30	23	5,2	14	32	150
0:04:31	23	5,2	14	32	150
0:04:32	23	5,2	14	32	150
0:04:33	23	5,2	14	32	150
0:04:34	23	5,3	14	32	150
0:04:35	23	5,3	14	32	150
0:04:36	23	5,3	14	32	150
0:04:37	23	5,3	14	32	150
0:04:38	23	5,3	14	32	150
0:04:39	23	5,4	14	32	150
0:04:40	23	5,4	14	32	150
0:04:41	23	5,4	14	32	150
0:04:42	23	5,4	14	32	150
0:04:43	23	5,4	14	32	150
0:04:44	23	5,4	14	32	150
0:04:45	24	5,4	14	32	150
0:04:46	24	5,5	14	32	150
0:04:47	24	5,5	14	32	150
0:04:48	24	5,5	14	32	150
0:04:49	24	5,5	14	32	150
0:04:50	24	5,5	14	32	150
0:04:51	24	5,5	14	33	150
0:04:52	24	5,5	14	32	150
0:04:53	24	5,5	14	32	150
0:04:54	24	5,5	14	32	150
0:04:55	24	5,5	14	32	150
0:04:56	24	5,5	14	33	150
0:04:57	24	5,5	14	32	150
0:04:58	24	5,5	14	32	150
0:04:59	24	5,5	14	33	150
0:05:00	24	5,6	14	33	150
0:05:01	24	5,6	14	32	150
0:05:02	24	5,6	14	33	150
0:05:03	24	5,6	14	32	150
0:05:04	24	5,6	14	33	150
0:05:05	24	5,6	14	32	150
0:05:06	24	5,6	14	33	150
0:05:07	24	5,6	14	33	150
0:05:08	24	5,6	14	33	150
0:05:09	24	5,7	14	33	150
0:05:10	24	5,7	14	33	150
0:05:11	24	5,7	14	33	150
0:05:12	24	5,7	14	32	150
0:05:13	24	5,7	14	33	150
0:05:14	24	5,7	14	32	150
0:05:15	24	5,7	14	33	150
0:05:16	24	5,7	14	33	150
0:05:17	24	5,7	14	33	150
0:05:18	24	5,7	14	32	150
0:05:19	24	5,8	14	33	150
0:05:20	24	5,8	14	32	150
0:05:21	24	5,8	14	33	150
0:05:22	24	5,8	14	33	150
0:05:23	24	5,8	14	33	150
0:05:24	24	5,8	14	33	150
0:05:25	24	5,8	14	33	150
0:05:26	24	5,8	14	33	150
0:05:27	24	5,8	14	33	150
0:05:28	24	5,8	14	33	150
0:05:29	25	5,9	14	33	150
0:05:30	25	5,9	14	33	150
0:05:31	25	5,9	14	33	150
0:05:32	25	5,9	14	33	150
0:05:33	25	5,9	14	33	150
0:05:34	25	5,9	14	33	150
0:05:35	25	5,9	14	33	150
0:05:36	25	5,9	14	33	150
0:05:37					
0:05:38	25	5,9	14	33	150
0:05:39	25	5,9	14	33	150
0:05:40	25	5,9	14	33	150
0:05:41	25	6,0	14	33	150
0:05:42	25	6,0	14	33	150
0:05:43	25	6,0	14	33	150
0:05:44	25	6,0	14	33	150
0:05:45	25	6,0	14	33	150
0:05:46	25	6,0	14	33	150
0:05:47	25	6,0	14	33	150
0:05:48	25	6,0	14	33	150
0:05:49	25	6,0	14	33	150
0:05:50	25	6,0	14	33	150
0:05:51	25	6,0	14	33	150
0:05:52	25	6,0	14	33	150
0:05:53	25	6,0	14	33	150
0:05:54	25	6,1	14	33	150
0:05:55	25	6,1	14	33	150
0:05:56	25	6,1	14	33	150
0:05:57	25	6,1	14	33	150
0:05:58	25	6,1	14	33	150
0:05:59	25	6,1	14	33	150
0:06:00	25	6,1	14	33	150
0:06:01	25	6,1	14	33	150
0:06:02	25	6,1	14	33	150
0:06:03	25	6,1	14	33	150
0:06:04	25	6,1	14	33	150
0:06:05	25	6,1	14	33	150
0:06:06	25	6,1	14	33	150
0:06:07	25	6,2	14	33	150
0:06:08	25	6,2	14	33	150
0:06:09	25	6,2	14	33	150
0:06:10	25	6,2	14	33	150
0:06:11	25	6,2	14	33	150
0:06:12	26	6,2	14	33	150
0:06:13	26	6,2	14	33	150
0:06:14	26	6,2	14	33	150
0:06:15	26	6,2	14	33	150
0:06:16	26	6,3	14	33	150
0:06:17	26	6,3	13	33	150
0:06:18	26	6,3	13	33	150
0:06:19	26	6,3	13	33	150
0:06:20	26	6,3	13	33	150
0:06:21	26	6,3	12	33	150
0:06:22	26	6,3	12	33	150
0:06:23	26	6,3	12	33	150
0:06:24	26	6,3	12	33	150
0:06:25	26	6,3	12	33	150
0:06:26	26	6,3	12	33	150
0:06:27	26	6,3	12	33	150
0:06:28	26	6,4	12	33	150
0:06:29	26	6,4	12	33	150
0:06:30	26	6,4	12	33	150
0:06:31	26	6,4	12	33	150
0:06:32	26	6,4	12	33	150
0:06:33	26	6,4	12	33	150
0:06:34	26	6,4	12	33	150
0:06:35	26	6,4	12	33	150
0:06:36	26	6,4	12	33	150
0:06:37	26	6,4	12	33	150
0:06:38	26	6,4	12	33	150
0:06:39	26	6,5	12	33	150
0:06:40	26	6,5	12	33	150
0:06:41	26	6,5	12	33	150
0:06:42	26	6,5	12	33	150
0:06:43	26	6,5	12	33	150
0:06:44	26	6,5	12	33	150
0:06:45	26	6,5	12	33	150
0:06:46	26	6,5	12	33	150
0:06:47	26	6,5	12	33	150
0:06:48	26	6,5	12	33	150
0:06:49	26	6,5	12	33	150
0:06:50	26	6,5	12	33	150
0:06:51	26	6,6	12	33	150
0:06:52	26	6,6	12	33	150
0:06:53	26	6,6	12	33	150
0:06:54	26	6,6	12	33	150
0:06:55	26	6,6	12	33	150
0:06:56	26	6,6	12	33	150
0:06:57	26	6,6	12	33	150
0:06:58	26	6,6	12	33	150
0:06:59	26	6,6	12	33	150
0:07:00	26	6,6	12	33	150
0:07:01	27	6,7	12	33	150
0:07:02	27	6,7	12	33	150
0:07:03	27	6,7	12	33	150
0:07:04	27	6,7	12	33	150
0:07:05	27	6,7	12	34	150
0:07:06	27	6,7	12	34	150
0:07:07	27	6,7	12	33	150
0:07:08	27	6,7	12	33	150
0:07:09	27	6,7	12	34	150
0:07:10	27	6,7	12	33	150
0:07:11	27	6,7	12	33	150
0:07:12	27	6,8	12	34	150
0:07:13	27	6,8	12	34	150
0:07:14	27	6,8	12	33	150
0:07:15	27	6,8	12	34	150
0:07:16	27	6,8	12	34	150
0:07:17	27	6,8	12	34	150
0:07:18	27	6,8	12	33	150
0:07:19	27	6,8	12	34	150
0:07:20	27	6,9	12	34	150
0:07:21	27	6,9	12	34	150
0:07:22	27	6,9	12	34	150
0:07:23	27	6,9	12	34	150
0:07:24	27	6,9	12	34	150
0:07:25	27	6,9	12	34	150
0:07:26	27	6,9	12	34	150
0:07:27	27	7,0	12	34	150
0:07:28	27	7,0	12	34	150
0:07:29					
0:07:30	27	7,0	12	34	150
0:07:31	27	7,0	12	34	150
0:07:32	27	7,0	12	34	150
0:07:33	27	7,0	12	34	150
0:07:34	27	7,1	12	34	150
0:07:35	27	7,1	12	34	150
0:07:36	27	7,1	12	34	150
0:07:37	27	7,1	12	34	150
0:07:38	27	7,1	12	34	150
0:07:39	27	7,1	12	34	150
0:07:40	27	7,1	12	34	150
0:07:41	27	7,1	12	34	150
0:07:42	27	7,2	12	34	150
0:07:43	27	7,2	12	34	150
0:07:44	27	7,2	12	34	150
0:07:45	27	7,2	12	34	150
0:07:46	27	7,2	12	34	150
0:07:47	27	7,2	12	34	150
0:07:48	27	7,2	12	34	150
0:07:49	27	7,3	12	34	150
0:07:50	27	7,3	12	34	150
0:07:51	27	7,3	12	34	150
0:07:52	27	7,3	12	34	150
0:07:53	27	7,3	12	34	150
0:07:54	28	7,3	12	34	150
0:07:55	27	7,3	12	34	150
0:07:56	28	7,3	12	34	150
0:07:57	28	7,4	12	34	150
0:07:58	28	7,4	12	34	150
0:07:59	28	7,4	12	34	150
0:08:00	28	7,4	12	35	150
0:08:01	28	7,4	12	35	150
0:08:02	28	7,4	12	34	150
0:08:03	28	7,4	12	34	150
0:08:04	28	7,4	12	34	150
0:08:05	28	7,5	12	35	150
0:08:06	28	7,5	12	34	150
0:08:07	28	7,5	12	35	150
0:08:08	28	7,5	12	35	150
0:08:09	28	7,5	12	35	150
0:08:10	28	7,5	12	35	150
0:08:11	28	7,5	12	35	150
0:08:12	28	7,6	12	35	150
0:08:13	28	7,6	12	35	150
0:08:14	28	7,6	12	35	150
0:08:15	28	7,6	12	35	150
0:08:16	28	7,6	12	35	150
0:08:17	28	7,6	12	35	150
0:08:18	28	7,6	12	35	150
0:08:19	28	7,6	12	35	150
0:08:20	28	7,7	12	35	150
0:08:21	28	7,7	12	35	150
0:08:22	28	7,7	12	35	150
0:08:23	28	7,7	12	35	150
0:08:24	28	7,7	12	35	150
0:08:25	28	7,7	12	35	150
0:08:26	28	7,7	12	35	150
0:08:27	28	7,7	12	35	150
0:08:28	28	7,8	12	35	150
0:08:29	28	7,8	12	35	150
0:08:30	28	7,8	12	35	150
0:08:31	28	7,8	12	35	150
0:08:32	28	7,8	12	35	150
0:08:33	28	7,8	12	35	150
0:08:34	28	7,9	12	35	150
0:08:35	28	7,9	12	35	150
0:08:36	28	7,9	12	35	150
0:08:37	28	7,9	12	35	150
0:08:38	28	7,9	12	35	150
0:08:39	28	7,9	12	35	150
0:08:40	28	7,9	12	35	150
0:08:41	28	8,0	12	35	150
0:08:42	28	8,0	12	35	150
0:08:43	28	8,0	12	35	150
0:08:44	28	8,0	12	35	150
0:08:45	28	8,0	12	35	150
0:08:46	28	8,0	12	35	150
0:08:47	28	8,0	12	35	150
0:08:48	28	8,0	12	35	150
0:08:49	28	8,1	12	35	150
0:08:50	29	8,1	12	35	150
0:08:51	29	8,1	12	35	150
0:08:52	29	8,1	12	35	150
0:08:53	29	8,1	12	35	150
0:08:54	29	8,1	12	35	150
0:08:55	29	8,1	12	36	150
0:08:56	29	8,1	12	36	150
0:08:57	29	8,2	12	35	150
0:08:58	29	8,2	12	35	150
0:08:59	29	8,2	12	36	150
0:09:00	29	8,2	12	36	150
0:09:01	29	8,2	12	36	150
0:09:02	29	8,2	12	36	150
0:09:03	29	8,2	12	36	150
0:09:04	29	8,3	12	36	150
0:09:05	29	8,3	12	36	150
0:09:06	29	8,3	12	36	150
0:09:07	29	8,3	12	36	150
0:09:08	29	8,3	12	36	150
0:09:09	29	8,3	12	36	150
0:09:10	29	8,3	12	36	150
0:09:11	29	8,4	12	36	150
0:09:12	29	8,4	12	36	150
0:09:13	29	8,4	12	36	150
0:09:14	29	8,4	12	36	150
0:09:15	29	8,4	12	36	150
0:09:16	29	8,4	12	36	150
0:09:17	29	8,4	12	36	150
0:09:18	29	8,4	12	36	150
0:09:19	29	8,5	12	36	150
0:09:20	29	8,5	12	36	150
0:09:21	29	8,5	12	36	150
0:09:22	29	8,5	12	36	150
0:09:23	29	8,5	12	36	150
0:09:24	29	8,5	12	36	150
0:09:25	29	8,5	12	36	150
0:09:26	29	8,6	12	36	150
0:09:27	29	8,6	12	36	150
0:09:28	29	8,6	12	36	150
0:09:29	29	8,6	12	36	150
0:09:30	29	8,6	12	36	150
0:09:31	29	8,6	12	36	150
0:09:32	29	8,6	12	36	150
0:09:33	29	8,6	12	36	150
0:09:34	29	8,7	12	36	150
0:09:35	29	8,7	12	36	150
0:09:36	29	8,7	12	36	150
0:09:37	29	8,7	12	36	150
0:09:38	29	8,7	12	36	150
0:09:39	29	8,7	12	36	150
0:09:40	29	8,7	12	36	150
0:09:41	29	8,7	12	36	150
0:09:42	30	8,7	12	36	150
0:09:43	30	8,8	12	36	150
0:09:44	30	8,8	12	36	150
0:09:45	30	8,8	12	36	150
0:09:46	30	8,8	12	36	150
0:09:47	30	8,8	12	36	150
0:09:48	30	8,8	12	37	150
0:09:49	30	8,8	12	36	150
0:09:50	30	8,8	12	36	150
0:09:51	30	8,9	12	37	150
0:09:52	30	8,9	12	37	150
0:09:53	30	8,9	12	36	150
0:09:54	30	8,9	12	37	150
0:09:55	30	8,9	12	37	150
0:09:56	30	8,9	12	36	150
0:09:57	30	8,9	12	37	150
0:09:58	30	8,9	12	37	150
0:09:59	30	8,9	12	37	150
0:10:00	30	9,0	12	37	150
0:10:01	30	9,0	12	37	150
0:10:02	30	9,0	12	37	150
0:10:03	30	9,0	12	37	150
0:10:04	30	9,0	12	36	150
0:10:05	30	9,0	12	37	150
0:10:06	30	9,0	12	37	150
0:10:07	30	9,0	12	37	150
0:10:08	30	9,1	12	37	150
0:10:09	30	9,1	12	37	150
0:10:10	30	9,1	12	37	150
0:10:11	30	9,1	12	37	150
0:10:12	30	9,1	12	37	150
0:10:13	30	9,1	12	37	150
0:10:14	30	9,1	12	37	150
0:10:15	30	9,1	12	37	150
0:10:16	30	9,2	12	37	150
0:10:17	30	9,2	12	37	150
0:10:18	30	9,2	12	37	150
0:10:19	30	9,2	12	37	150
0:10:20	30	9,2	12	37	150
0:10:21	30	9,2	12	37	150
0:10:22	30	9,2	12	37	150
0:10:23	30	9,2	12	37	150
0:10:24	30	9,2	12	37	150
0:10:25	30	9,3	12	37	150
0:10:26	30	9,3	12	37	150
0:10:27	30	9,3	12	37	150
0:10:28	30	9,3	12	37	150
0:10:29	30	9,3	12	37	150
0:10:30	30	9,3	12	37	150
0:10:31	30	9,3	12	37	150
0:10:32	30	9,3	12	37	150
0:10:33	30	9,3	12	37	150
0:10:34	31	9,4	12	37	150
0:10:35	31	9,4	12	37	150
0:10:36	31	9,4	12	37	150
0:10:37	31	9,4	12	37	150
0:10:38	31	9,4	12	37	150
0:10:39	31	9,4	12	37	150
0:10:40	31	9,4	12	37	150
0:10:41	31	9,4	12	37	150
0:10:42	31	9,4	12	37	150
0:10:43	31	9,4	12	37	150
0:10:44	31	9,5	12	37	150
0:10:45	31	9,5	12	37	150
0:10:46	31	9,5	12	37	150
0:10:47	31	9,5	12	37	150
0:10:48	31	9,5	12	37	150
0:10:49	31	9,5	12	37	150
0:10:50	31	9,5	12	37	150
0:10:51	31	9,5	12	37	150
0:10:52	31	9,5	12	37	150
0:10:53	31	9,6	12	37	150
0:10:54	31	9,6	12	37	150
0:10:55	31	9,6	12	37	150
0:10:56	31	9,6	12	37	150
0:10:57	31	9,6	12	37	150
0:10:58	31	9,6	12	37	150
0:10:59	31	9,6	12	37	150
0:11:00	31	9,7	12	37	150
0:11:01	31	9,7	12	38	150
0:11:02	31	9,7	12	38	150
0:11:03	31	9,7	12	38	150
0:11:04	31	9,7	12	38	150
0:11:05	31	9,7	12	38	150
0:11:06	31	9,7	12	38	150
0:11:07	31	9,7	12	38	150
0:11:08	31	9,7	12	38	150
0:11:09	31	9,8	12	38	150
0:11:10	31	9,8	12	38	150
0:11:11	31	9,8	12	38	150
0:11:12	31	9,8	12	38	150
0:11:13	31	9,8	12	38	150
0:11:14	31	9,8	12	38	150
0:11:15	31	9,8	12	38	150
0:11:16	31	9,8	12	38	150
0:11:17	31	9,9	12	38	150
0:11:18	31	9,9	12	38	150
0:11:19	31	9,9	12	38	150
0:11:20	31	9,9	12	38	150
0:11:21	31	9,9	12	38	150
0:11:22	31	9,9	12	38	150
0:11:23	31	9,9	12	38	150
0:11:24	31	10,0	12	38	150
0:11:25	31	10,0	12	38	150
0:11:26	31	10,0	12	38	150
0:11:27	31	10,0	12	38	150
0:11:28	31	10,0	12	38	150
0:11:29	31	10,0	12	38	150
0:11:30	32	10,0	12	38	150
0:11:31	32	10,0	12	38	150
0:11:32	32	10,1	12	38	150
0:11:33	32	10,1	12	38	150
0:11:34	32	10,1	12	38	150
0:11:35	32	10,1	12	38	150
0:11:36	32	10,1	12	38	150
0:11:37	32	10,1	12	38	150
0:11:38	32	10,1	12	38	150
0:11:39	32	10,1	12	38	150
0:11:40	32	10,1	12	38	150
0:11:41	32	10,2	12	38	150
0:11:42	32	10,2	12	39	150
0:11:43	32	10,2	12	38	150
0:11:44	32	10,2	12	38	150
0:11:45	32	10,2	12	38	150
0:11:46	32	10,2	12	38	150
0:11:47	32	10,2	12	38	150
0:11:48	32	10,2	12	39	150
0:11:49	32	10,3	12	38	150
0:11:50	32	10,3	12	39	150
0:11:51	32	10,3	12	39	150
0:11:52	32	10,3	12	39	150
0:11:53	32	10,3	12	39	150
0:11:54	32	10,3	12	39	150
0:11:55	32	10,3	12	39	150
0:11:56	32	10,3	12	39	150
0:11:57	32	10,4	12	39	150
0:11:58	32	10,4	12	39	150
0:11:59	32	10,4	12	39	150
0:12:00	32	10,4	12	38	150
0:12:01	32	10,4	12	39	150
0:12:02	32	10,4	12	39	150
0:12:03	32	10,4	12	39	150
0:12:04	32	10,4	12	39	150
0:12:05	32	10,5	12	39	150
0:12:06	32	10,5	12	39	150
0:12:07	32	10,5	12	39	150
0:12:08	32	10,5	12	39	150
0:12:09	32	10,5	12	39	150
0:12:10	32	10,5	12	39	150
0:12:11	32	10,5	12	39	150
0:12:12	32	10,5	12	39	150
0:12:13	32	10,6	12	39	150
0:12:14	32	10,6	12	39	150
0:12:15	32	10,6	12	39	150
0:12:16	32	10,6	12	39	150
0:12:17	32	10,6	12	39	150
0:12:18	32	10,6	12	39	150
0:12:19	32	10,6	12	39	150
0:12:20	32	10,7	12	39	150
0:12:21	32	10,7	12	39	150
0:12:22	32	10,7	12	39	150
0:12:23	32	10,7	12	39	150
0:12:24	32	10,7	12	39	150
0:12:25	33	10,7	12	39	150
0:12:26	33	10,7	12	39	150
0:12:27	33	10,7	12	39	150
0:12:28	33	10,7	12	39	150
0:12:29	33	10,8	12	39	150
0:12:30	33	10,8	12	39	150
0:12:31	33	10,8	12	39	150
0:12:32	33	10,8	12	39	150
0:12:33	33	10,8	12	39	150
0:12:34	33	10,8	12	39	150
0:12:35	33	10,8	12	39	150
0:12:36	33	10,8	13	39	150
0:12:37	33	10,8	13	39	150
0:12:38	33	10,9	13	39	150
0:12:39	33	10,9	13	39	150
0:12:40	33	10,9	13	39	150
0:12:41	33	10,9	13	39	150
0:12:42	33	10,9	13	39	150
0:12:43	33	10,9	13	39	150
0:12:44	33	10,9	13	39	150
0:12:45	33	10,9	13	40	150
0:12:46	33	11,0	13	39	150
0:12:47	33	11,0	13	39	150
0:12:48	33	11,0	13	39	150
0:12:49	33	11,0	13	39	150
0:12:50	33	11,0	13	39	150
0:12:51	33	11,0	13	39	150
0:12:52	33	11,0	13	40	150
0:12:53	33	11,0	13	39	150
0:12:54	33	11,1	13	40	150
0:12:55	33	11,1	13	40	150
0:12:56	33	11,1	13	40	150
0:12:57	33	11,1	13	40	150
0:12:58	33	11,1	13	40	150
0:12:59	33	11,1	13	40	150
0:13:00	33	11,1	13	40	150
0:13:01	33	11,1	13	40	150
0:13:02	33	11,1	13	40	150
0:13:03	33	11,2	13	40	150
0:13:04	33	11,2	13	40	150
0:13:05	33	11,2	13	40	150
0:13:06	33	11,2	13	40	150
0:13:07	33	11,2	13	40	150
0:13:08	33	11,2	13	40	150
0:13:09	33	11,2	13	40	150
0:13:10	33	11,2	13	40	150
0:13:11	33	11,3	13	40	150
0:13:12	33	11,3	13	40	150
0:13:13	33	11,5	13	40	150
0:13:14	33	11,7	13	40	150
0:13:15	33	11,8	13	40	150
0:13:16	33	11,8	13	40	150
0:13:17	33	11,9	13	40	150
0:13:18	33	11,9	13	40	150
0:13:19	33	11,9	13	40	150
0:13:20	33	11,9	13	40	150
0:13:21	33	11,9	13	40	150
0:13:22	34	11,9	13	40	150
0:13:23	34	11,9	13	40	150
0:13:24	34	11,9	13	40	150
0:13:25	34	11,9	13	40	150
0:13:26	34	11,9	13	40	150
0:13:27	34	12,0	13	40	150
0:13:28	34	12,0	13	40	150
0:13:29	34	12,0	13	40	150
0:13:30	34	12,0	13	40	150
0:13:31	34	12,0	13	40	150
0:13:32	34	12,0	13	40	150
0:13:33	34	12,0	13	40	150
0:13:34	34	12,0	13	40	150
0:13:35	34	12,0	13	40	150
0:13:36	34	12,1	13	40	150
0:13:37	34	12,1	13	40	150
0:13:38	34	12,1	13	40	150
0:13:39	34	12,1	13	40	150
0:13:40	34	12,1	13	40	150
0:13:41	34	12,1	13	40	150
0:13:42	34	12,1	13	40	150
0:13:43	34	12,1	13	40	150
0:13:44	34	12,1	13	41	150
0:13:45	34	12,1	13	40	150
0:13:46	34	12,2	13	40	150
0:13:47	34	12,2	13	40	150
0:13:48	34	12,2	13	41	150
0:13:49	34	12,2	13	40	150
0:13:50	34	12,2	13	40	150
0:13:51	34	12,2	13	40	150
0:13:52	34	12,2	13	40	150
0:13:53	34	12,2	13	40	150
0:13:54	34	12,2	13	41	150
0:13:55	34	12,3	13	40	150
0:13:56	34	12,3	13	40	150
0:13:57	34	12,3	13	40	150
0:13:58	34	12,3	13	40	150
0:13:59	34	12,3	13	40	150
0:14:00	34	12,3	13	41	150
0:14:01	34	12,3	13	40	150
0:14:02	34	12,3	13	41	150
0:14:03	34	12,4	13	40	150
0:14:04	34	12,4	13	41	150
0:14:05	34	12,4	13	41	150
0:14:06	34	12,4	13	41	150
0:14:07	34	12,4	13	41	150
0:14:08	34	12,4	13	41	150
0:14:09	34	12,4	13	41	150
0:14:10	34	12,5	13	41	150
0:14:11	34	12,5	13	41	150
0:14:12	34	12,5	13	41	150
0:14:13	34	12,5	13	41	150
0:14:14	34	12,5	13	41	150
0:14:15	34	12,5	13	41	150
0:14:16	34	12,5	13	41	150
0:14:17	35	12,6	13	41	150
0:14:18	34	12,6	13	41	150
0:14:19	35	12,6	13	41	150
0:14:20	35	12,6	13	41	150
0:14:21	35	12,6	13	41	150
0:14:22	35	12,6	13	41	150
0:14:23	35	12,6	13	41	150
0:14:24	35	12,6	13	41	150
0:14:25	35	12,6	13	41	150
0:14:26	35	12,7	13	41	150
0:14:27	35	12,7	13	41	150
0:14:28	35	12,7	13	41	150
0:14:29	35	12,7	13	41	150
0:14:30	35	12,7	13	41	150
0:14:31	35	12,7	13	41	150
0:14:32	35	12,7	13	41	150
0:14:33	35	12,7	13	41	150
0:14:34	35	12,8	13	41	150
0:14:35	35	12,8	13	41	150
0:14:36	35	12,8	13	41	150
0:14:37	35	12,8	13	41	150
0:14:38	35	12,8	13	41	150
0:14:39	35	12,8	13	41	150
0:14:40	35	12,8	13	41	150
0:14:41	35	12,8	13	41	150
0:14:42	35	12,8	13	41	150
0:14:43	35	12,9	13	41	150
0:14:44	35	12,9	13	41	150
0:14:45	35	12,9	13	41	150
0:14:46	35	12,9	13	41	150
0:14:47	35	12,9	13	41	150
0:14:48	35	12,9	13	41	150
0:14:49	35	12,9	13	41	150
0:14:50	35	12,9	13	41	150
0:14:51	35	12,9	13	41	150
0:14:52	35	13,0	13	41	150
0:14:53	35	13,0	13	41	150
0:14:54	35	13,0	13	41	150
0:14:55	35	13,0	13	41	150
0:14:56	35	13,0	13	41	150
0:14:57	35	13,0	13	41	150
0:14:58	35	13,0	13	41	150
0:14:59	35	13,0	13	42	150
0:15:00	35	13,0	13	41	150
0:15:01	35	13,0	13	42	150
0:15:02	35	13,0	13	42	150
0:15:03	35	13,1	13	42	150
0:15:04	35	13,1	13	42	150
0:15:05	35	13,1	13	42	150
0:15:06	35	13,1	13	42	150
0:15:07	35	13,1	13	42	150
0:15:08	35	13,1	13	42	150
0:15:09	35	13,1	13	42	150
0:15:10	35	13,2	13	42	150
0:15:11	35	13,2	13	42	150
0:15:12	35	13,2	13	42	150
0:15:13	35	13,2	13	42	150
0:15:14	35	13,2	13	42	150
0:15:15	36	13,2	13	42	150
0:15:16	36	13,2	13	42	150
0:15:17	36	13,2	13	42	150
0:15:18	36	13,3	13	42	150
0:15:19	36	13,3	13	42	150
0:15:20	36	13,3	13	42	150
0:15:21	36	13,3	13	42	150
0:15:22	36	13,3	13	42	150
0:15:23	36	13,3	13	42	150
0:15:24	36	13,3	13	42	150
0:15:25	36	13,3	13	42	150
0:15:26	36	13,3	13	42	150
0:15:27	36	13,4	13	42	150
0:15:28	36	13,4	13	42	150
0:15:29	36	13,4	13	42	150
0:15:30	36	13,4	13	42	150
0:15:31	36	13,4	13	42	150
0:15:32	36	13,4	13	42	150
0:15:33	36	13,4	13	42	150
0:15:34	36	13,5	13	42	150
0:15:35	36	13,5	13	42	150
0:15:36	36	13,5	13	42	150
0:15:37	36	13,5	13	42	150
0:15:38	36	13,5	13	42	150
0:15:39	36	13,5	13	42	150
0:15:40	36	13,5	13	42	150
0:15:41	36	13,5	13	42	150
0:15:42	36	13,6	13	42	150
0:15:43	36	13,6	13	42	150
0:15:44	36	13,6	13	42	150
0:15:45	36	13,6	13	42	150
0:15:46	36	13,6	13	42	150
0:15:47	36	13,6	13	42	150
0:15:48	36	13,6	13	42	150
0:15:49	36	13,6	13	42	150
0:15:50	36	13,7	13	42	150
0:15:51	36	13,7	13	43	150
0:15:52	36	13,7	13	42	150
0:15:53	36	13,7	13	42	150
0:15:54	36	13,7	13	43	150
0:15:55	36	13,7	13	42	150
0:15:56	36	13,7	13	42	150
0:15:57	36	13,7	13	42	150
0:15:58	36	13,8	13	43	150
0:15:59	36	13,8	13	43	150
0:16:00	36	13,8	13	43	150
0:16:01	36	13,8	13	43	150
0:16:02	36	13,8	13	43	150
0:16:03	36	13,8	13	42	150
0:16:04	36	13,8	13	42	150
0:16:05	36	13,8	13	43	150
0:16:06	36	13,8	13	43	150
0:16:07	36	13,9	13	42	150
0:16:08	36	13,9	13	43	150
0:16:09	36	13,9	13	43	150
0:16:10	36	13,9	13	43	150
0:16:11	36	13,9	13	43	150
0:16:12	36	13,9	13	43	150
0:16:13	37	14,0	13	43	150
0:16:14	37	14,0	13	43	150
0:16:15	37	14,0	13	43	150
0:16:16	37	14,0	13	43	150
0:16:17	37	14,0	13	43	150
0:16:18	37	14,0	13	43	150
0:16:19	37	14,0	13	43	150
0:16:20	37	14,0	13	43	150
0:16:21	37	14,0	13	43	150
0:16:22	37	14,1	13	43	150
0:16:23	37	14,1	13	43	150
0:16:24	37	14,1	13	43	150
0:16:25	37	14,1	13	43	150
0:16:26	37	14,1	13	43	150
0:16:27	37	14,1	13	43	150
0:16:28	37	14,1	13	43	150
0:16:29	37	14,1	13	43	150
0:16:30	37	14,2	13	43	150
0:16:31	37	14,2	13	43	150
0:16:32	37	14,2	13	43	150
0:16:33	37	14,2	13	43	150
0:16:34	37	14,2	13	43	150
0:16:35	37	14,2	13	43	150
0:16:36	37	14,2	13	43	150
0:16:37	37	14,2	13	43	150
0:16:38	37	14,3	13	43	150
0:16:39	37	14,3	13	43	150
0:16:40	37	14,3	13	43	150
0:16:41	37	14,3	13	43	150
0:16:42	37	14,3	13	43	150
0:16:43	37	14,3	13	43	150
0:16:44	37	14,3	13	44	150
0:16:45	37	14,3	13	43	150
0:16:46	37	14,4	13	43	150
0:16:47	37	14,4	13	43	150
0:16:48	37	14,4	13	43	150
0:16:49	37	14,4	13	44	150
0:16:50	37	14,4	13	44	150
0:16:51	37	14,4	13	43	150
0:16:52	37	14,4	13	43	150
0:16:53	37	14,4	13	44	150
0:16:54	37	14,4	13	43	150
0:16:55	37	14,5	13	44	150
0:16:56	37	14,5	13	44	150
0:16:57	37	14,5	13	44	150
0:16:58	37	14,5	13	44	150
0:16:59	37	14,5	13	43	150
0:17:00	37	14,5	13	44	150
0:17:01	37	14,5	13	44	150
0:17:02	37	14,6	13	44	150
0:17:03	37	14,6	13	44	150
0:17:04	37	14,6	13	44	150
0:17:05	37	14,6	13	44	150
0:17:06	37	14,6	13	44	150
0:17:07	37	14,6	13	44	150
0:17:08	37	14,6	13	44	150
0:17:09	37	14,6	13	44	150
0:17:10	37	14,7	13	44	150
0:17:11	37	14,7	13	44	150
0:17:12	37	14,7	13	44	150
0:17:13	38	14,7	13	44	150
0:17:14	38	14,7	13	44	150
0:17:15	38	14,8	13	44	150
0:17:16	38	14,8	13	44	150
0:17:17	38	14,8	13	44	150
0:17:18	38	14,8	13	44	150
0:17:19	38	14,8	13	44	150
0:17:20	38	14,9	13	44	150
0:17:21	38	14,9	13	44	150
0:17:22	38	14,9	13	44	150
0:17:23	38	14,9	13	44	150
0:17:24	38	14,9	13	44	150
0:17:25	38	14,9	13	44	150
0:17:26	38	15,0	13	44	150
0:17:27	38	15,0	13	44	150
0:17:28	38	15,0	13	45	150
0:17:29	38	15,0	13	44	150
0:17:30	38	15,0	13	45	150
0:17:31	38	15,0	13	45	150
0:17:32	38	15,0	13	44	150
0:17:33	38	15,1	13	44	150
0:17:34	38	15,1	13	44	150
0:17:35	38	15,1	13	45	150
0:17:36	38	15,1	13	45	150
0:17:37	38	15,1	13	45	150
0:17:38	38	15,1	13	44	150
0:17:39	38	15,1	13	45	150
0:17:40	38	15,1	13	45	150
0:17:41	38	15,1	13	45	150
0:17:42	38	15,2	13	45	150
0:17:43	38	15,2	13	45	150
0:17:44	38	15,2	13	45	150
0:17:45	38	15,2	13	45	150
0:17:46	38	15,2	13	44	150
0:17:47	38	15,2	13	45	150
0:17:48	38	15,2	13	45	150
0:17:49	38	15,2	13	45	150
0:17:50	38	15,2	13	45	150
0:17:51	38	15,2	13	45	150
0:17:52	38	15,2	13	45	150
0:17:53	38	15,3	13	45	150
0:17:54	38	15,3	13	45	150
0:17:55	38	15,3	13	45	150
0:17:56	38	15,3	13	45	150
0:17:57	38	15,3	13	44	150
0:17:58	38	15,3	13	45	150
0:17:59	38	15,3	13	45	150
0:18:00	38	15,3	13	45	150
0:18:01	38	15,3	13	45	150
0:18:02	38	15,3	13	45	150
0:18:03	38	15,4	13	45	150
0:18:04	38	15,4	13	45	150
0:18:05	38	15,4	13	45	150
0:18:06	38	15,4	13	45	150
0:18:07	38	15,4	13	45	150
0:18:08	39	15,4	13	45	150
0:18:09	39	15,4	13	45	150
0:18:10	39	15,4	13	45	150
0:18:11	39	15,5	13	45	150
0:18:12	39	15,5	13	45	150
0:18:13	39	15,5	13	45	150
0:18:14	39	15,5	13	45	150
0:18:15	39	15,5	13	45	150
0:18:16	39	15,5	13	45	150
0:18:17	39	15,5	13	45	150
0:18:18	39	15,5	13	45	150
0:18:19	39	15,5	13	45	150
0:18:20	39	15,6	13	45	150
0:18:21	39	15,6	13	45	150
0:18:22	39	15,6	13	45	150
0:18:23	39	15,6	13	45	150
0:18:24	39	15,6	13	45	150
0:18:25	39	15,6	13	45	150
0:18:26	39	15,6	13	45	150
0:18:27	39	15,6	13	45	150
0:18:28	39	15,7	13	45	150
0:18:29	39	15,7	13	45	150
0:18:30	39	15,7	13	45	150
0:18:31	39	15,7	13	45	150
0:18:32	39	15,7	13	45	150
0:18:33	39	15,7	13	45	150
0:18:34	39	15,7	13	45	150
0:18:35	39	15,7	13	45	150
0:18:36	39	15,8	13	45	150
0:18:37	39	15,8	13	45	150
0:18:38	39	15,8	13	45	150
0:18:39	39	15,8	13	45	150
0:18:40	39	15,8	13	45	150
0:18:41	39	15,8	13	45	150
0:18:42	39	15,9	13	45	150
0:18:43	39	15,9	13	45	150
0:18:44	39	15,9	13	45	150
0:18:45	39	15,9	13	45	150
0:18:46	39	15,9	13	45	150
0:18:47	39	15,9	13	45	150
0:18:48	39	15,9	13	45	150
0:18:49	39	16,0	13	46	150
0:18:50	39	16,0	13	46	150
0:18:51	39	16,0	13	46	150
0:18:52	39	16,0	13	46	150
0:18:53	39	16,0	13	46	150
0:18:54	39	16,0	13	46	150
0:18:55	39	16,0	13	46	150
0:18:56	39	16,1	13	46	150
0:18:57	39	16,1	13	46	150
0:18:58	39	16,1	13	46	150
0:18:59	39	16,1	13	46	150
0:19:00	39	16,1	13	46	150
0:19:01	39	16,1	13	46	150
0:19:02	39	16,2	13	46	150
0:19:03	39	16,2	13	46	150
0:19:04	39	16,2	13	46	150
0:19:05	39	16,2	13	46	150
0:19:06	39	16,2	13	46	150
0:19:07	39	16,2	13	46	150
0:19:08	39	16,3	13	46	150
0:19:09	39	16,3	13	46	150
0:19:10	39	16,3	13	46	150
0:19:11	39	16,3	13	46	150
0:19:12	39	16,3	13	46	150
0:19:13	40	16,3	13	46	150
0:19:14	40	16,4	13	46	150
0:19:15	40	16,4	13	46	150
0:19:16	40	16,4	13	46	150
0:19:17	40	16,4	13	46	150
0:19:18	40	16,4	13	46	150
0:19:19	40	16,4	13	46	150
0:19:20	40	16,5	13	46	150
0:19:21	40	16,5	13	46	150
0:19:22	40	16,5	13	46	150
0:19:23	40	16,5	13	46	150
0:19:24	40	16,5	13	46	150
0:19:25	40	16,5	13	47	150
0:19:26	40	16,5	13	47	150
0:19:27	40	16,6	13	46	150
0:19:28	40	16,6	13	46	150
0:19:29	40	16,6	13	47	150
0:19:30	40	16,6	13	47	150
0:19:31	40	16,6	13	47	150
0:19:32	40	16,6	13	47	150
0:19:33	40	16,7	13	47	150
0:19:34	40	16,7	13	47	150
0:19:35	40	16,7	13	46	150
0:19:36	40	16,7	13	47	150
0:19:37	40	16,7	13	47	150
0:19:38	40	16,7	13	47	150
0:19:39	40	16,7	13	47	150
0:19:40	40	16,8	13	47	150
0:19:41	40	16,8	13	47	150
0:19:42	40	16,8	13	47	150
0:19:43	40	16,8	13	47	150
0:19:44	40	16,8	13	47	150
0:19:45	40	16,8	13	47	150
0:19:46	40	16,8	13	47	150
0:19:47	40	16,8	13	47	150
0:19:48	40	16,9	13	47	150
0:19:49	40	16,9	13	47	150
0:19:50	40	16,9	13	47	150
0:19:51	40	16,9	13	47	150
0:19:52	40	16,9	13	47	150
0:19:53	40	17,0	13	47	150
0:19:54	40	17,0	13	47	150
0:19:55	40	17,0	13	47	150
0:19:56	40	17,0	13	47	150
0:19:57	40	17,1	13	47	150
0:19:58	40	17,1	13	47	150
0:19:59	40	17,1	13	47	150
0:20:00	40	17,1	13	48	150
0:20:01	40	17,1	13	47	150
0:20:02	40	17,1	13	47	150
0:20:03	40	17,2	13	48	150
0:20:04	40	17,2	13	47	150
0:20:05	40	17,2	13	47	150
0:20:06	40	17,2	13	47	150
0:20:07	40	17,2	13	48	150
0:20:08	40	17,2	13	48	150
0:20:09	40	17,2	13	48	150
0:20:10	40	17,3	13	48	150
0:20:11	40	17,3	13	48	150
0:20:12	41	17,3	13	48	150
0:20:13	41	17,3	13	48	150
0:20:14	41	17,3	13	47	150
0:20:15	41	17,3	13	48	150
0:20:16	41	17,3	13	47	150
0:20:17	41	17,4	13	48	150
0:20:18	41	17,4	13	48	150
0:20:19	41	17,4	13	48	150
0:20:20	41	17,4	13	48	150
0:20:21	41	17,4	13	48	150
0:20:22	41	17,4	13	48	150
0:20:23	41	17,4	13	48	150
0:20:24	41	17,4	13	48	150
0:20:25	41	17,5	14	48	150
0:20:26	41	17,5	14	48	150
0:20:27	41	17,5	14	48	150
0:20:28	41	17,5	14	48	150
0:20:29	41	17,5	14	48	150
0:20:30	41	17,5	14	48	150
0:20:31	41	17,5	14	48	150
0:20:32	41	17,6	14	48	150
0:20:33	41	17,6	14	48	150
0:20:34	41	17,6	14	48	150
0:20:35	41	17,6	14	48	150
0:20:36	41	17,6	14	48	150
0:20:37	41	17,6	14	48	150
0:20:38	41	17,6	14	48	150
0:20:39	41	17,6	14	48	150
0:20:40	41	17,7	14	48	150
0:20:41	41	17,7	14	48	150
0:20:42	41	17,7	14	48	150
0:20:43	41	17,7	14	48	150
0:20:44	41	17,7	14	48	150
0:20:45	41	17,7	14	48	150
0:20:46	41	17,7	14	48	150
0:20:47	41	17,7	14	48	150
0:20:48	41	17,7	14	48	150
0:20:49	41	17,8	14	48	150
0:20:50	41	17,8	14	48	150
0:20:51	41	17,8	14	48	150
0:20:52	41	17,8	14	48	150
0:20:53	41	17,8	14	48	150
0:20:54	41	17,8	14	48	150
0:20:55	41	17,8	14	48	150
0:20:56	41	17,8	14	48	150
0:20:57	41	17,8	14	48	150
0:20:58	41	17,9	14	48	150
0:20:59	41	17,9	14	48	150
0:21:00	41	17,9	14	48	150
0:21:01	41	17,9	14	48	150
0:21:02	41	17,9	14	48	150
0:21:03	41	17,9	14	48	150
0:21:04	41	17,9	14	48	150
0:21:05	41	17,9	14	48	150
0:21:06	41	17,9	14	48	150
0:21:07	41	18,0	14	48	150
0:21:08	41	18,0	14	48	150
0:21:09	42	18,0	14	48	150
0:21:10	42	18,0	14	48	150
0:21:11	42	18,0	14	48	150
0:21:12	42	18,0	14	48	150
0:21:13	42	18,0	14	48	150
0:21:14	42	18,0	14	48	150
0:21:15	42	18,1	14	48	150
0:21:16	42	18,1	14	48	150
0:21:17	42	18,1	14	48	150
0:21:18	42	18,1	14	48	150
0:21:19	42	18,1	14	48	150
0:21:20	42	18,1	14	49	150
0:21:21	42	18,1	14	49	150
0:21:22	42	18,2	14	48	150
0:21:23	42	18,2	14	49	150
0:21:24	42	18,2	14	49	150
0:21:25	42	18,2	14	49	150
0:21:26	42	18,2	14	49	150
0:21:27	42	18,2	14	49	150
0:21:28	42	18,2	14	49	150
0:21:29	42	18,2	14	49	150
0:21:30	42	18,2	14	49	150
0:21:31	42	18,3	14	49	150
0:21:32	42	18,3	14	49	150
0:21:33	42	18,3	14	49	150
0:21:34	42	18,3	14	49	150
0:21:35	42	18,3	14	49	150
0:21:36	42	18,3	14	49	150
0:21:37	42	18,3	14	49	150
0:21:38	42	18,3	14	49	150
0:21:39	42	18,3	14	49	150
0:21:40	42	18,4	14	49	150
0:21:41	42	18,4	14	49	150
0:21:42	42	18,4	14	49	150
0:21:43	42	18,4	14	49	150
0:21:44	42	18,4	14	49	150
0:21:45	42	18,4	14	49	150
0:21:46	42	18,4	14	49	150
0:21:47	42	18,4	14	49	150
0:21:48	42	18,4	14	49	150
0:21:49	42	18,5	14	49	150
0:21:50	42	18,5	14	49	150
0:21:51	42	18,5	14	49	150
0:21:52	42	18,5	14	49	150
0:21:53	42	18,5	14	49	150
0:21:54	42	18,5	14	49	150
0:21:55	42	18,5	14	49	150
0:21:56	42	18,5	14	49	150
0:21:57	42	18,5	14	49	150
0:21:58	42	18,5	14	49	150
0:21:59	42	18,6	14	49	150
0:22:00	42	18,6	14	49	150
0:22:01	42	18,6	14	49	150
0:22:02	42	18,6	14	49	150
0:22:03	42	18,6	14	49	150
0:22:04	43	18,6	14	49	150
0:22:05	43	18,6	14	49	150
0:22:06	43	18,6	14	49	150
0:22:07	43	18,6	14	49	150
0:22:08	43	18,7	14	49	150
0:22:09	43	18,7	14	49	150
0:22:10	43	18,7	14	49	150
0:22:11	43	18,7	14	49	150
0:22:12	43	18,7	14	49	150
0:22:13	43	18,7	14	49	150
0:22:14	43	18,7	14	49	150
0:22:15	43	18,8	14	49	150
0:22:16	43	18,8	14	49	150
0:22:17	43	18,8	14	50	150
0:22:18	43	18,8	14	49	150
0:22:19	43	18,8	14	49	150
0:22:20	43	18,9	14	49	150
0:22:21	43	18,9	14	50	150
0:22:22	43	18,9	14	49	150
0:22:23	43	18,9	14	50	150
0:22:24	43	18,9	14	50	150
0:22:25	43	19,0	14	50	150
0:22:26	43	19,0	14	50	150
0:22:27	43	19,0	14	50	150
0:22:28	43	19,0	14	50	150
0:22:29	43	19,0	14	50	150
0:22:30	43	19,0	14	50	150
0:22:31	43	19,1	14	50	150
0:22:32	43	19,1	14	50	150
0:22:33	43	19,1	14	50	150
0:22:34	43	19,1	14	50	150
0:22:35	43	19,1	14	50	150
0:22:36	43	19,1	14	50	150
0:22:37	43	19,1	14	50	150
0:22:38	43	19,2	14	50	150
0:22:39	43	19,2	14	50	150
0:22:40	43	19,2	14	50	150
0:22:41	43	19,2	14	50	150
0:22:42	43	19,2	14	50	150
0:22:43	43	19,2	14	50	150
0:22:44	43	19,2	14	50	150
0:22:45	43	19,2	14	50	150
0:22:46	43	19,3	14	50	150
0:22:47	43	19,3	14	50	150
0:22:48	43	19,3	14	50	150
0:22:49	43	19,3	14	50	150
0:22:50	43	19,3	14	50	150
0:22:51	43	19,3	14	50	150
0:22:52	43	19,3	14	50	150
0:22:53	43	19,3	14	50	150
0:22:54	43	19,3	14	50	150
0:22:55	43	19,4	14	50	150
0:22:56	43	19,4	14	50	150
0:22:57	43	19,4	14	50	150
0:22:58	43	19,4	14	50	150
0:22:59	43	19,4	14	50	150
0:23:00	43	19,4	14	50	150
0:23:01	43	19,4	14	50	150
0:23:02	44	19,4	14	50	150
0:23:03	44	19,5	14	50	150
0:23:04	44	19,5	14	51	150
0:23:05	44	19,5	14	50	150
0:23:06	44	19,5	14	51	150
0:23:07	44	19,5	14	51	150
0:23:08	44	19,5	14	50	150
0:23:09	44	19,5	14	50	150
0:23:10	44	19,5	14	50	150
0:23:11	44	19,5	14	50	150
0:23:12	44	19,5	14	50	150
0:23:13	44	19,6	14	50	150
0:23:14	44	19,6	14	50	150
0:23:15	44	19,6	14	50	150
0:23:16	44	19,6	14	50	150
0:23:17	44	19,6	14	50	150
0:23:18	44	19,6	14	50	150
0:23:19	44	19,6	14	50	150
0:23:20	44	19,6	14	50	150
0:23:21	44	19,6	14	50	150
0:23:22	44	19,7	14	50	150
0:23:23	44	19,7	14	50	150
0:23:24	44	19,7	14	50	150
0:23:25	44	19,7	14	50	150
0:23:26	44	19,7	14	50	150
0:23:27	44	19,7	14	51	150
0:23:28	44	19,7	14	50	150
0:23:29	44	19,7	14	50	150
0:23:30	44	19,7	14	50	150
0:23:31	44	19,7	14	50	150
0:23:32	44	19,8	14	50	150
0:23:33	44	19,8	14	51	150
0:23:34	44	19,8	14	50	150
0:23:35	44	19,8	14	51	150
0:23:36	44	19,8	14	51	150
0:23:37	44	19,8	14	51	150
0:23:38	44	19,8	14	51	150
0:23:39	44	19,8	14	51	150
0:23:40	44	19,8	14	51	150
0:23:41	44	19,9	14	51	150
0:23:42	44	19,9	14	51	150
0:23:43	44	19,9	14	50	150
0:23:44	44	19,9	14	50	150
0:23:45	44	19,9	14	51	150
0:23:46	44	19,9	14	50	150
0:23:47	44	19,9	14	51	150
0:23:48	44	19,9	14	50	150
0:23:49	44	19,9	14	51	150
0:23:50	44	20,0	14	51	150
0:23:51	44	20,0	14	51	150
0:23:52	44	20,0	14	51	150
0:23:53	44	20,0	14	51	150
0:23:54	44	20,0	14	51	150
0:23:55	44	20,0	15	51	150
0:23:56	44	20,0	15	51	150
0:23:57	44	20,0	15	51	150
0:23:58	44	20,1	15	51	150
0:23:59	44	20,1	15	51	150
0:24:00	45	20,1	15	51	150
0:24:01	45	20,1	15	51	150
0:24:02	45	20,1	15	51	150
0:24:03	45	20,1	15	51	150
0:24:04	45	20,1	15	51	150
0:24:05	45	20,1	15	51	150
0:24:06	45	20,1	15	51	150
0:24:07	45	20,2	15	51	150
0:24:08	45	20,2	15	51	150
0:24:09	45	20,2	15	51	150
0:24:10	45	20,2	15	51	150
0:24:11	45	20,2	15	51	150
0:24:12	45	20,2	15	51	150
0:24:13	45	20,2	15	51	150
0:24:14	45	20,2	15	51	150
0:24:15	45	20,3	15	51	150
0:24:16	45	20,3	15	51	150
0:24:17	45	20,3	15	51	150
0:24:18	45	20,3	15	51	150
0:24:19	45	20,3	15	51	150
0:24:20	45	20,3	15	51	150
0:24:21	45	20,3	15	51	150
0:24:22	45	20,3	15	51	150
0:24:23	45	20,4	15	51	150
0:24:24	45	20,4	15	52	150
0:24:25	45	20,4	15	51	150
0:24:26	45	20,4	15	51	150
0:24:27	45	20,4	15	51	150
0:24:28	45	20,4	15	51	150
0:24:29	45	20,4	15	51	150
0:24:30	45	20,4	15	51	150
0:24:31	45	20,5	15	51	150
0:24:32	45	20,5	15	51	150
0:24:33	45	20,5	15	51	150
0:24:34	45	20,5	15	51	150
0:24:35	45	20,5	15	51	150
0:24:36	45	20,5	15	51	150
0:24:37	45	20,6	15	51	150
0:24:38	45	20,6	15	51	150
0:24:39	45	20,6	15	52	150
0:24:40	45	20,6	15	52	150
0:24:41	45	20,6	15	52	150
0:24:42	45	20,6	15	52	150
0:24:43	45	20,6	15	52	150
0:24:44	45	20,7	15	52	150
0:24:45	45	20,7	15	52	150
0:24:46	45	20,7	15	52	150
0:24:47	45	20,7	15	52	150
0:24:48	45	20,7	15	52	150
0:24:49	45	20,7	15	52	150
0:24:50	45	20,7	15	52	150
0:24:51	45	20,7	15	52	150
0:24:52	45	20,7	15	52	150
0:24:53	45	20,8	15	52	150
0:24:54	45	20,8	15	52	150
0:24:55	45	20,8	15	52	150
0:24:56	45	20,8	15	52	150
0:24:57	45	20,8	15	52	150
0:24:58	45	20,8	15	52	150
0:24:59	45	20,8	15	52	150
0:25:00	46	20,9	15	52	150
0:25:01	46	20,9	15	52	150
0:25:02	46	20,9	15	52	150
0:25:03	46	20,9	15	52	150
0:25:04	46	20,9	15	52	150
0:25:05	46	20,9	15	52	150
0:25:06	46	21,0	15	52	150
0:25:07	46	21,0	15	52	150
0:25:08	46	21,0	15	52	150
0:25:09	46	21,0	15	52	150
0:25:10	46	21,0	15	52	150
0:25:11	46	21,0	15	52	150
0:25:12	46	21,0	15	52	150
0:25:13	46	21,1	15	52	150
0:25:14	46	21,1	15	52	150
0:25:15	46	21,1	15	52	150
0:25:16	46	21,1	15	52	150
0:25:17	46	21,1	15	52	150
0:25:18	46	21,1	15	52	150
0:25:19	46	21,1	15	52	150
0:25:20	46	21,1	15	52	150
