Repository: ProgWizer/parser

File: project-root/data/Data Acquisition/Data Acquisition/2021 year (353)/21-300.txt (part 1 of 5)
--Test Summary--
Full Path and File Name	
Instrument Name	7322
Instrument Type	Model 7322 Consistometer - Variable Speed
Instrument Serial Number	
Test Start Date	11.01.2022
Test Start Time	13:11:39
Test Stop Date	11.01.2022
Test Stop Time	15:17:37
Test Length	2:05:58
Final Sample Time Offset	2:05:58
Controller Schedule Name	
Sampling Period	1 second
Comments	G ñ ìåñòîðîæäåíèÿ
Information	WellID	
Information	Customer	
Information	EngName	Vadim Khrabrov
Information	CementClass	G
Information	CementMfr	Ñóõîé Ëîã
Information	Additives	100G
Information	Density	1900
Information	BHCT	
Information	BHST	
Information	FluidLoss	
Information	JobType	
Calculated Value	Time_30Bc	1:27:04
Calculated Value	Time_70Bc	1:52:38
Calculated Value	Time_100Bc	2:05:58
Initial Temperature (°C)	24 °C
Final Temperature (°C)	52 °C
Initial Pressure (MPa)	0,5 MPa
Final Pressure (MPa)	35,9 MPa
Initial Consistency (Bc)	13 Bc
Final Consistency (Bc)	101 Bc
Initial Wall Temperature (°C)	31 °C
Final Wall Temperature (°C)	51 °C
Initial Motor Speed (RPM)	150 RPM
Final Motor Speed (RPM)	150 RPM
--Data--
Time (HH:MM:SS)	Temperature (°C)	Pressure (MPa)	Consistency (Bc)	Wall Temperature (°C)	Motor Speed (RPM)
0:00:00	24	0,5	13	31	150
0:00:01	24	0,6	13	32	150
0:00:02	24	1,2	13	32	150
0:00:03	24	2,3	13	32	150
0:00:04	24	3,7	13	32	150
0:00:05	24	5,2	13	32	150
0:00:06	24	6,4	13	33	150
0:00:07	24	7,1	14	33	150
0:00:08	24	7,5	14	33	150
0:00:09	24	7,6	14	33	150
0:00:10	24	7,7	14	33	150
0:00:11	24	7,7	14	33	150
0:00:12	24	7,7	14	33	150
0:00:13	24	7,8	14	33	150
0:00:14	24	7,8	14	33	150
0:00:15	24	7,8	14	33	150
0:00:16	24	7,8	14	33	150
0:00:17	25	7,9	14	33	150
0:00:18	25	7,9	14	33	150
0:00:19	25	7,9	14	34	150
0:00:20	25	7,9	14	33	150
0:00:21	25	8,0	14	34	150
0:00:22	25	8,0	14	33	150
0:00:23	25	8,0	14	33	150
0:00:24	25	8,1	14	33	150
0:00:25	25	8,1	14	34	150
0:00:26	25	8,1	14	34	150
0:00:27	25	8,1	14	34	150
0:00:28	25	8,2	14	34	150
0:00:29	25	8,2	14	34	150
0:00:30	25	8,2	14	34	150
0:00:31	25	8,2	14	34	150
0:00:32	25	8,3	14	34	150
0:00:33	25	8,3	14	34	150
0:00:34	25	8,3	14	34	150
0:00:35	25	8,3	14	34	150
0:00:36	25	8,4	14	34	150
0:00:37	25	8,4	14	34	150
0:00:38	25	8,4	14	34	150
0:00:39	25	8,4	14	34	150
0:00:40	25	8,4	14	34	150
0:00:41	25	8,5	14	34	150
0:00:42	25	8,5	14	34	150
0:00:43	25	8,5	14	34	150
0:00:44	25	8,5	14	34	150
0:00:45	25	8,6	14	34	150
0:00:46	25	8,6	14	34	150
0:00:47	25	8,6	14	34	150
0:00:48	26	8,6	14	34	150
0:00:49	26	8,6	14	34	150
0:00:50	26	8,7	14	34	150
0:00:51	26	8,7	14	34	150
0:00:52	26	8,7	14	35	150
0:00:53	26	8,7	14	35	150
0:00:54	26	8,8	14	35	150
0:00:55	26	8,8	14	34	150
0:00:56	26	8,8	14	34	150
0:00:57	26	8,8	14	34	150
0:00:58	26	8,8	14	34	150
0:00:59	26	8,9	14	35	150
0:01:00	26	8,9	14	35	150
0:01:01	26	8,9	14	35	150
0:01:02	26	8,9	14	35	150
0:01:03	26	8,9	14	35	150
0:01:04	26	9,0	14	35	150
0:01:05	26	9,0	14	35	150
0:01:06	26	9,0	14	35	150
0:01:07	26	9,0	14	35	150
0:01:08	26	9,0	14	35	150
0:01:09	26	9,0	14	35	150
0:01:10	26	9,1	14	35	150
0:01:11	26	9,1	14	35	150
0:01:12	26	9,1	14	35	150
0:01:13	26	9,1	14	35	150
0:01:14	26	9,1	14	35	150
0:01:15	26	9,2	14	35	150
0:01:16	26	9,2	14	35	150
0:01:17	26	9,2	14	35	150
0:01:18	27	9,2	14	35	150
0:01:19	27	9,2	14	35	150
0:01:20	27	9,3	14	35	150
0:01:21	27	9,3	14	35	150
0:01:22	27	9,3	14	35	150
0:01:23	27	9,3	14	35	150
0:01:24	27	9,3	14	35	150
0:01:25	27	9,3	14	35	150
0:01:26	27	9,4	14	35	150
0:01:27	27	9,4	14	35	150
0:01:28	27	9,4	14	35	150
0:01:29	27	9,4	14	35	150
0:01:30	27	9,4	14	35	150
0:01:31	27	9,4	14	35	150
0:01:32	27	9,5	14	35	150
0:01:33	27	9,5	14	35	150
0:01:34	27	9,5	14	35	150
0:01:35	27	9,5	14	35	150
0:01:36	27	9,5	14	35	150
0:01:37	27	9,5	14	35	150
0:01:38	27	9,5	14	35	150
0:01:39	27	9,6	14	35	150
0:01:40	27	9,6	14	35	150
0:01:41	27	9,6	14	35	150
0:01:42	27	9,6	14	35	150
0:01:43	27	9,6	14	35	150
0:01:44	27	9,6	14	35	150
0:01:45	27	9,6	14	35	150
0:01:46	27	9,7	14	35	150
0:01:47	27	9,7	14	35	150
0:01:48	27	9,7	14	35	150
0:01:49	27	9,7	14	35	150
0:01:50	27	9,7	14	35	150
0:01:51	28	9,7	14	35	150
0:01:52	28	9,8	14	35	150
0:01:53	28	9,8	14	35	150
0:01:54	28	9,8	14	35	150
0:01:55	28	9,8	14	35	150
0:01:56	28	9,8	14	36	150
0:01:57	28	9,8	14	36	150
0:01:58	28	9,8	14	35	150
0:01:59	28	9,8	14	35	150
0:02:00	28	9,9	14	35	150
0:02:01	28	9,9	14	35	150
0:02:02	28	9,9	14	35	150
0:02:03	28	9,9	14	35	150
0:02:04	28	9,9	14	35	150
0:02:05	28	9,9	14	36	150
0:02:06	28	9,9	14	36	150
0:02:07	28	9,9	14	36	150
0:02:08	28	10,0	14	35	150
0:02:09	28	10,0	14	36	150
0:02:10	28	10,0	14	36	150
0:02:11	28	10,0	14	36	150
0:02:12	28	10,0	14	36	150
0:02:13	28	10,0	14	36	150
0:02:14	28	10,0	14	36	150
0:02:15	28	10,1	14	36	150
0:02:16	28	10,1	14	36	150
0:02:17	28	10,1	14	36	150
0:02:18	28	10,1	14	36	150
0:02:19	28	10,1	14	36	150
0:02:20	28	10,1	14	36	150
0:02:21	28	10,1	14	36	150
0:02:22	28	10,1	14	36	150
0:02:23	29	10,1	14	36	150
0:02:24	29	10,2	14	36	150
0:02:25	29	10,2	14	36	150
0:02:26	29	10,2	14	36	150
0:02:27	29	10,2	14	36	150
0:02:28	29	10,2	14	36	150
0:02:29	29	10,2	14	36	150
0:02:30	29	10,2	14	36	150
0:02:31	29	10,2	14	36	150
0:02:32	29	10,3	14	36	150
0:02:33	29	10,3	14	36	150
0:02:34	29	10,3	14	36	150
0:02:35	29	10,3	14	36	150
0:02:36	29	10,3	14	36	150
0:02:37	29	10,3	14	36	150
0:02:38	29	10,3	14	36	150
0:02:39	29	10,3	14	36	150
0:02:40	29	10,3	14	36	150
0:02:41	29	10,4	14	36	150
0:02:42	29	10,4	14	36	150
0:02:43	29	10,4	14	36	150
0:02:44	29	10,4	14	36	150
0:02:45	29	10,4	14	36	150
0:02:46	29	10,4	14	36	150
0:02:47	29	10,4	14	36	150
0:02:48	29	10,4	14	36	150
0:02:49	29	10,4	14	36	150
0:02:50	29	10,5	14	36	150
0:02:51	29	10,5	14	36	150
0:02:52	29	10,5	14	36	150
0:02:53	29	10,5	14	36	150
0:02:54	29	10,5	14	36	150
0:02:55	29	10,5	14	36	150
0:02:56	29	10,5	14	36	150
0:02:57	29	10,5	14	36	150
0:02:58	29	10,5	14	36	150
0:02:59	30	10,5	14	36	150
0:03:00	30	10,6	14	36	150
0:03:01	30	10,6	14	36	150
0:03:02	30	10,6	14	36	150
0:03:03	30	10,6	14	36	150
0:03:04	30	10,6	14	36	150
0:03:05	30	10,6	14	36	150
0:03:06	30	10,6	14	36	150
0:03:07	30	10,6	14	36	150
0:03:08	30	10,6	14	36	150
0:03:09	30	10,6	14	36	150
0:03:10	30	10,6	14	36	150
0:03:11	30	10,7	14	36	150
0:03:12	30	10,7	14	36	150
0:03:13	30	10,7	14	36	150
0:03:14	30	10,7	14	36	150
0:03:15	30	10,7	14	36	150
0:03:16	30	10,7	14	36	150
0:03:17	30	10,7	14	36	150
0:03:18	30	10,7	14	36	150
0:03:19	30	10,7	14	36	150
0:03:20	30	10,7	14	36	150
0:03:21	30	10,7	14	36	150
0:03:22	30	10,8	14	36	150
0:03:23	30	10,8	14	36	150
0:03:24	30	10,8	14	36	150
0:03:25	30	10,8	14	36	150
0:03:26	30	10,8	14	36	150
0:03:27	30	10,8	14	36	150
0:03:28	30	10,8	14	36	150
0:03:29	30	10,8	14	36	150
0:03:30	30	10,8	14	36	150
0:03:31	30	10,8	14	36	150
0:03:32	30	10,8	14	36	150
0:03:33	30	10,8	14	36	150
0:03:34	30	10,9	14	36	150
0:03:35	30	10,9	14	36	150
0:03:36	30	10,9	14	36	150
0:03:37	30	10,9	14	36	150
0:03:38	31	10,9	14	36	150
0:03:39	31	10,9	14	36	150
0:03:40	31	10,9	14	36	150
0:03:41	31	10,9	14	36	150
0:03:42	31	10,9	14	37	150
0:03:43	31	10,9	14	37	150
0:03:44	31	10,9	14	37	150
0:03:45	31	10,9	14	37	150
0:03:46	31	11,0	14	36	150
0:03:47	31	11,0	14	36	150
0:03:48	31	11,0	14	37	150
0:03:49	31	11,0	14	36	150
0:03:50	31	11,0	14	36	150
0:03:51	31	11,0	14	37	150
0:03:52	31	11,0	14	37	150
0:03:53	31	11,0	14	36	150
0:03:54	31	11,0	14	37	150
0:03:55	31	11,0	14	37	150
0:03:56	31	11,0	14	37	150
0:03:57	31	11,0	14	36	150
0:03:58	31	11,0	14	37	150
0:03:59	31	11,1	14	37	150
0:04:00	31	11,1	14	37	150
0:04:01	31	11,1	14	37	150
0:04:02	31	11,1	14	37	150
0:04:03	31	11,2	14	37	150
0:04:04	31	11,4	14	37	150
0:04:05	31	11,5	14	37	150
0:04:06	31	11,5	14	37	150
0:04:07	31	11,5	14	37	150
0:04:08	31	11,5	14	37	150
0:04:09	31	11,6	14	37	150
0:04:10	31	11,6	14	37	150
0:04:11	31	11,6	14	37	150
0:04:12	31	11,6	14	37	150
0:04:13	31	11,6	14	37	150
0:04:14	31	11,6	14	37	150
0:04:15	31	11,6	14	37	150
0:04:16	31	11,6	14	37	150
0:04:17	31	11,6	14	37	150
0:04:18	31	11,6	14	37	150
0:04:19	31	11,6	14	37	150
0:04:20	31	11,6	14	37	150
0:04:21	32	11,6	14	37	150
0:04:22	32	11,6	14	37	150
0:04:23	32	11,6	14	37	150
0:04:24	32	11,6	14	37	150
0:04:25	32	11,7	14	37	150
0:04:26	32	11,7	14	37	150
0:04:27	32	11,7	14	37	150
0:04:28	32	11,7	14	37	150
0:04:29	32	11,7	14	37	150
0:04:30	32	11,7	14	37	150
0:04:31	32	11,7	14	37	150
0:04:32	32	11,7	14	37	150
0:04:33	32	11,7	14	37	150
0:04:34	32	11,7	14	37	150
0:04:35	32	11,7	14	37	150
0:04:36	32	11,7	14	37	150
0:04:37	32	11,7	14	37	150
0:04:38	32	11,7	14	37	150
0:04:39	32	11,7	14	37	150
0:04:40	32	11,7	14	37	150
0:04:41	32	11,8	14	37	150
0:04:42	32	11,8	14	37	150
0:04:43	32	11,8	14	37	150
0:04:44	32	11,8	14	37	150
0:04:45	32	11,8	14	37	150
0:04:46	32	11,8	14	37	150
0:04:47	32	11,8	14	37	150
0:04:48	32	11,9	14	37	150
0:04:49	32	11,9	14	37	150
0:04:50	32	11,9	14	37	150
0:04:51	32	11,9	14	37	150
0:04:52	32	12,0	14	37	150
0:04:53	32	12,0	14	37	150
0:04:54	32	12,2	14	37	150
0:04:55	32	12,3	14	37	150
0:04:56	32	12,4	14	37	150
0:04:57	32	12,4	14	37	150
0:04:58	32	12,4	14	37	150
0:04:59	32	12,4	14	37	150
0:05:00	32	12,4	14	37	150
0:05:01	32	12,4	14	37	150
0:05:02	32	12,4	14	37	150
0:05:03	32	12,4	14	37	150
0:05:04	32	12,4	14	37	150
0:05:05	32	12,4	14	37	150
0:05:06	32	12,4	14	37	150
0:05:07	32	12,4	14	37	150
0:05:08	33	12,4	14	37	150
0:05:09	33	12,4	14	37	150
0:05:10	33	12,4	14	37	150
0:05:11	33	12,4	14	37	150
0:05:12	33	12,4	14	37	150
0:05:13	33	12,5	14	37	150
0:05:14	33	12,5	14	37	150
0:05:15	33	12,5	14	37	150
0:05:16	33	12,5	14	37	150
0:05:17	33	12,5	14	37	150
0:05:18	33	12,5	14	37	150
0:05:19	33	12,5	14	37	150
0:05:20	33	12,5	14	37	150
0:05:21	33	12,5	14	37	150
0:05:22	33	12,5	14	37	150
0:05:23	33	12,5	14	37	150
0:05:24	33	12,5	14	37	150
0:05:25	33	12,5	14	37	150
0:05:26	33	12,5	14	37	150
0:05:27	33	12,5	14	37	150
0:05:28	33	12,5	14	37	150
0:05:29	33	12,5	14	37	150
0:05:30	33	12,5	14	37	150
0:05:31	33	12,8	14	37	150
0:05:32	33	13,0	14	37	150
0:05:33	33	13,0	14	37	150
0:05:34	33	13,0	14	37	150
0:05:35	33	13,1	14	37	150
0:05:36	33	13,1	14	37	150
0:05:37	33	13,1	14	37	150
0:05:38	33	13,1	14	37	150
0:05:39	33	13,1	14	37	150
0:05:40	33	13,1	14	37	150
0:05:41	33	13,1	14	37	150
0:05:42	33	13,1	14	37	150
0:05:43	33	13,1	14	37	150
0:05:44	33	13,1	14	37	150
0:05:45	33	13,1	14	37	150
0:05:46	33	13,1	14	37	150
0:05:47	33	13,1	14	37	150
0:05:48	33	13,1	14	37	150
0:05:49	33	13,1	14	37	150
0:05:50	33	13,1	14	37	150
0:05:51	33	13,1	14	37	150
0:05:52	33	13,1	14	37	150
0:05:53	33	13,1	14	37	150
0:05:54	33	13,1	14	37	150
0:05:55	33	13,1	14	37	150
0:05:56	33	13,1	14	37	150
0:05:57	33	13,2	14	37	150
0:05:58	33	13,2	14	37	150
0:05:59	33	13,2	14	37	150
0:06:00	33	13,2	14	37	150
0:06:01	34	13,2	14	37	150
0:06:02	34	13,2	14	37	150
0:06:03	34	13,2	14	37	150
0:06:04	34	13,2	14	37	150
0:06:05	34	13,2	14	37	150
0:06:06	34	13,2	14	37	150
0:06:07	34	13,2	14	37	150
0:06:08	34	13,2	14	37	150
0:06:09	34	13,2	14	37	150
0:06:10	34	13,5	14	37	150
0:06:11	34	13,6	14	37	150
0:06:12	34	13,7	14	37	150
0:06:13	34	13,7	14	37	150
0:06:14	34	13,7	14	37	150
0:06:15	34	13,7	14	37	150
0:06:16	34	13,7	14	37	150
0:06:17	34	13,7	14	38	150
0:06:18	34	13,7	14	38	150
0:06:19	34	13,7	14	38	150
0:06:20	34	13,7	14	37	150
0:06:21	34	13,7	14	37	150
0:06:22	34	13,8	14	37	150
0:06:23	34	13,8	14	37	150
0:06:24	34	13,8	14	37	150
0:06:25	34	13,8	14	38	150
0:06:26	34	13,8	14	38	150
0:06:27	34	13,8	14	38	150
0:06:28	34	13,8	14	38	150
0:06:29	34	13,8	14	38	150
0:06:30	34	13,8	14	38	150
0:06:31	34	13,8	14	38	150
0:06:32	34	13,8	14	38	150
0:06:33	34	13,8	14	37	150
0:06:34	34	13,8	14	38	150
0:06:35	34	13,8	14	38	150
0:06:36	34	13,8	14	37	150
0:06:37	34	13,8	14	38	150
0:06:38	34	13,8	14	38	150
0:06:39	34	13,8	14	38	150
0:06:40	34	13,8	14	37	150
0:06:41	34	13,8	14	38	150
0:06:42	34	13,8	14	38	150
0:06:43	34	13,8	14	38	150
0:06:44	34	13,8	14	38	150
0:06:45	34	13,8	14	38	150
0:06:46	34	14,0	14	38	150
0:06:47	34	14,2	14	38	150
0:06:48	34	14,3	14	38	150
0:06:49	34	14,3	14	38	150
0:06:50	34	14,4	14	38	150
0:06:51	34	14,4	14	37	150
0:06:52	34	14,4	14	38	150
0:06:53	34	14,4	14	38	150
0:06:54	34	14,4	14	38	150
0:06:55	34	14,4	14	38	150
0:06:56	34	14,4	14	38	150
0:06:57	34	14,4	14	38	150
0:06:58	34	14,4	14	38	150
0:06:59	34	14,4	14	38	150
0:07:00	34	14,4	14	38	150
0:07:01	34	14,4	14	38	150
0:07:02	34	14,4	14	38	150
0:07:03	35	14,4	14	38	150
0:07:04	34	14,4	14	38	150
0:07:05	35	14,4	14	38	150
0:07:06	35	14,4	14	38	150
0:07:07	35	14,4	14	38	150
0:07:08	35	14,4	14	38	150
0:07:09	35	14,4	14	38	150
0:07:10	35	14,4	14	38	150
0:07:11	35	14,4	14	38	150
0:07:12	35	14,4	14	38	150
0:07:13	35	14,4	14	38	150
0:07:14	35	14,4	14	38	150
0:07:15	35	14,4	14	38	150
0:07:16	35	14,4	14	38	150
0:07:17	35	14,4	14	38	150
0:07:18	35	14,4	14	38	150
0:07:19	35	14,4	14	38	150
0:07:20	35	14,5	14	38	150
0:07:21	35	14,5	14	38	150
0:07:22	35	14,7	14	38	150
0:07:23	35	14,8	14	38	150
0:07:24	35	14,9	14	38	150
0:07:25	35	14,9	14	38	150
0:07:26	35	15,0	14	38	150
0:07:27	35	15,0	14	38	150
0:07:28	35	15,0	14	38	150
0:07:29	35	15,0	14	38	150
0:07:30	35	15,0	14	38	150
0:07:31	35	15,0	14	38	150
0:07:32	35	15,0	14	38	150
0:07:33	35	15,0	14	38	150
0:07:34	35	15,0	14	38	150
0:07:35	35	15,0	14	38	150
0:07:36	35	15,0	14	38	150
0:07:37	35	15,0	14	38	150
0:07:38	35	15,0	14	38	150
0:07:39	35	15,0	14	38	150
0:07:40	35	15,0	14	38	150
0:07:41	35	15,0	14	38	150
0:07:42	35	15,0	14	38	150
0:07:43	35	15,0	14	38	150
0:07:44	35	15,0	14	38	150
0:07:45	35	15,0	14	38	150
0:07:46	35	15,0	14	38	150
0:07:47	35	15,0	14	38	150
0:07:48	35	15,0	14	38	150
0:07:49	35	15,0	14	38	150
0:07:50	35	15,0	14	38	150
0:07:51	35	15,0	14	38	150
0:07:52	35	15,0	14	38	150
0:07:53	35	15,0	14	38	150
0:07:54	35	15,0	14	38	150
0:07:55	35	15,0	14	38	150
0:07:56	35	15,2	14	38	150
0:07:57	35	15,4	14	38	150
0:07:58	35	15,5	14	38	150
0:07:59	35	15,5	14	38	150
0:08:00	35	15,5	14	38	150
0:08:01	35	15,5	14	38	150
0:08:02	35	15,5	14	38	150
0:08:03	35	15,5	14	38	150
0:08:04	35	15,5	14	38	150
0:08:05	35	15,5	14	38	150
0:08:06	35	15,5	14	38	150
0:08:07	35	15,5	14	38	150
0:08:08	35	15,5	14	38	150
0:08:09	35	15,5	14	38	150
0:08:10	35	15,5	14	38	150
0:08:11	35	15,6	14	38	150
0:08:12	35	15,6	14	38	150
0:08:13	35	15,6	14	38	150
0:08:14	35	15,6	14	38	150
0:08:15	35	15,6	14	38	150
0:08:16	35	15,6	14	38	150
0:08:17	35	15,6	14	38	150
0:08:18	36	15,6	14	38	150
0:08:19	36	15,6	14	38	150
0:08:20	36	15,6	14	38	150
0:08:21	36	15,6	14	38	150
0:08:22	36	15,6	14	38	150
0:08:23	36	15,6	14	38	150
0:08:24	36	15,6	14	38	150
0:08:25	36	15,6	14	38	150
0:08:26	36	15,6	14	38	150
0:08:27	36	15,6	14	38	150
0:08:28	36	15,6	14	38	150
0:08:29	36	15,7	14	38	150
0:08:30	36	15,8	14	38	150
0:08:31	36	15,8	14	38	150
0:08:32	36	15,8	14	38	150
0:08:33	36	15,9	14	38	150
0:08:34	36	15,9	14	38	150
0:08:35	36	15,9	14	38	150
0:08:36	36	15,9	14	38	150
0:08:37	36	15,9	14	38	150
0:08:38	36	15,9	14	38	150
0:08:39	36	15,9	14	38	150
0:08:40	36	15,9	14	38	150
0:08:41	36	15,9	14	38	150
0:08:42	36	15,9	14	38	150
0:08:43	36	16,1	14	38	150
0:08:44	36	16,2	14	38	150
0:08:45	36	16,2	14	38	150
0:08:46	36	16,2	14	38	150
0:08:47	36	16,2	14	38	150
0:08:48	36	16,2	14	38	150
0:08:49	36	16,2	14	38	150
0:08:50	36	16,2	14	38	150
0:08:51	36	16,2	14	38	150
0:08:52	36	16,2	14	38	150
0:08:53	36	16,2	14	38	150
0:08:54	36	16,2	14	38	150
0:08:55	36	16,2	14	38	150
0:08:56	36	16,2	14	38	150
0:08:57	36	16,2	14	38	150
0:08:58	36	16,2	14	38	150
0:08:59	36	16,2	14	38	150
0:09:00	36	16,2	14	38	150
0:09:01	36	16,2	14	38	150
0:09:02	36	16,2	14	38	150
0:09:03	36	16,2	14	38	150
0:09:04	36	16,2	14	38	150
0:09:05	36	16,2	14	38	150
0:09:06	36	16,2	14	38	150
0:09:07	36	16,5	14	38	150
0:09:08	36	16,7	14	38	150
0:09:09	36	16,7	14	38	150
0:09:10	36	16,7	14	38	150
0:09:11	36	16,8	14	38	150
0:09:12	36	16,8	14	38	150
0:09:13	36	16,8	14	38	150
0:09:14	36	16,8	14	38	150
0:09:15	36	16,8	14	38	150
0:09:16	36	16,8	14	38	150
0:09:17	36	16,8	14	38	150
0:09:18	36	16,8	14	38	150
0:09:19	36	16,8	14	38	150
0:09:20	36	16,8	14	38	150
0:09:21	36	16,8	14	38	150
0:09:22	36	16,8	14	38	150
0:09:23	36	16,8	14	38	150
0:09:24	36	16,8	14	38	150
0:09:25	36	16,8	14	38	150
0:09:26	36	16,8	14	38	150
0:09:27	36	16,8	14	38	150
0:09:28	36	16,8	14	38	150
0:09:29	36	16,8	14	38	150
0:09:30	36	16,8	14	38	150
0:09:31	36	16,8	14	38	150
0:09:32	36	16,8	14	38	150
0:09:33	36	16,8	14	38	150
0:09:34	36	16,8	14	38	150
0:09:35	36	16,8	14	38	150
0:09:36	36	16,8	14	38	150
0:09:37	36	16,8	14	38	150
0:09:38	36	16,8	14	38	150
0:09:39	36	17,0	14	38	150
0:09:40	36	17,2	14	38	150
0:09:41	36	17,2	14	38	150
0:09:42	36	17,2	14	38	150
0:09:43	36	17,3	14	38	150
0:09:44	36	17,3	14	38	150
0:09:45	36	17,3	14	38	150
0:09:46	36	17,3	14	38	150
0:09:47	37	17,3	14	38	150
0:09:48	37	17,3	14	38	150
0:09:49	37	17,3	14	38	150
0:09:50	37	17,3	14	38	150
0:09:51	37	17,3	14	38	150
0:09:52	37	17,3	14	38	150
0:09:53	37	17,3	14	39	150
0:09:54	37	17,3	14	38	150
0:09:55	37	17,3	14	38	150
0:09:56	37	17,3	14	38	150
0:09:57	37	17,3	14	38	150
0:09:58	37	17,3	14	38	150
0:09:59	37	17,3	14	38	150
0:10:00	37	17,3	14	38	150
0:10:01	37	17,3	14	39	150
0:10:02	37	17,3	14	38	150
0:10:03	37	17,3	14	38	150
0:10:04	37	17,3	14	38	150
0:10:05	37	17,3	14	38	150
0:10:06	37	17,4	14	38	150
0:10:07	37	17,4	14	38	150
0:10:08	37	17,4	14	38	150
0:10:09	37	17,4	14	38	150
0:10:10	37	17,5	14	38	150
0:10:11	37	17,5	14	38	150
0:10:12	37	17,5	14	38	150
0:10:13	37	17,5	14	38	150
0:10:14	37	17,5	14	38	150
0:10:15	37	17,5	14	39	150
0:10:16	37	17,5	14	38	150
0:10:17	37	17,7	14	38	150
0:10:18	37	17,8	14	38	150
0:10:19	37	17,9	14	38	150
0:10:20	37	17,9	14	38	150
0:10:21	37	17,9	14	39	150
0:10:22	37	17,9	14	39	150
0:10:23	37	17,9	14	38	150
0:10:24	37	17,9	14	38	150
0:10:25	37	17,9	14	38	150
0:10:26	37	17,9	14	38	150
0:10:27	37	17,9	14	38	150
0:10:28	37	17,9	14	39	150
0:10:29	37	17,9	14	38	150
0:10:30	37	17,9	14	39	150
0:10:31	37	17,9	15	38	150
0:10:32	37	17,9	15	39	150
0:10:33	37	17,9	15	39	150
0:10:34	37	17,9	15	38	150
0:10:35	37	17,9	15	39	150
0:10:36	37	17,9	15	39	150
0:10:37	37	17,9	15	38	150
0:10:38	37	17,9	15	38	150
0:10:39	37	17,9	15	38	150
0:10:40	37	17,9	15	38	150
0:10:41	37	17,9	15	38	150
0:10:42	37	17,9	15	38	150
0:10:43	37	17,9	15	39	150
0:10:44	37	18,1	15	39	150
0:10:45	37	18,2	15	39	150
0:10:46	37	18,2	15	39	150
0:10:47	37	18,2	15	39	150
0:10:48	37	18,3	15	39	150
0:10:49	37	18,3	15	39	150
0:10:50	37	18,3	15	38	150
0:10:51	37	18,3	15	39	150
0:10:52	37	18,3	15	38	150
0:10:53	37	18,3	15	38	150
0:10:54	37	18,3	15	39	150
0:10:55	37	18,3	15	39	150
0:10:56	37	18,3	15	38	150
0:10:57	37	18,3	15	38	150
0:10:58	37	18,3	15	39	150
0:10:59	37	18,3	15	38	150
0:11:00	37	18,3	15	39	150
0:11:01	37	18,3	15	38	150
0:11:02	37	18,5	15	39	150
0:11:03	37	18,6	15	39	150
0:11:04	37	18,6	15	38	150
0:11:05	37	18,6	15	39	150
0:11:06	37	18,6	15	39	150
0:11:07	37	18,7	15	39	150
0:11:08	37	18,7	15	39	150
0:11:09	37	18,7	15	39	150
0:11:10	37	18,7	15	39	150
0:11:11	37	18,7	15	38	150
0:11:12	37	18,7	15	39	150
0:11:13	37	18,7	15	39	150
0:11:14	37	18,7	15	39	150
0:11:15	37	18,7	15	39	150
0:11:16	37	18,7	15	39	150
0:11:17	37	18,7	15	39	150
0:11:18	37	18,7	15	39	150
0:11:19	37	18,7	15	39	150
0:11:20	37	18,7	15	39	150
0:11:21	37	18,7	15	39	150
0:11:22	37	18,7	15	38	150
0:11:23	37	18,7	15	39	150
0:11:24	37	18,7	15	39	150
0:11:25	37	18,8	15	39	150
0:11:26	37	18,8	15	38	150
0:11:27	37	18,8	15	39	150
0:11:28	37	18,8	15	39	150
0:11:29	37	18,8	15	39	150
0:11:30	37	18,8	15	39	150
0:11:31	37	18,8	15	39	150
0:11:32	37	18,8	15	38	150
0:11:33	37	18,9	15	39	150
0:11:34	37	19,0	15	39	150
0:11:35	37	19,0	15	39	150
0:11:36	37	19,0	15	39	150
0:11:37	37	19,0	15	39	150
0:11:38	37	19,0	15	39	150
0:11:39	37	19,0	15	39	150
0:11:40	37	19,0	15	39	150
0:11:41	38	19,0	15	39	150
0:11:42	38	19,0	15	39	150
0:11:43	38	19,0	15	39	150
0:11:44	38	19,0	15	39	150
0:11:45	38	19,0	15	39	150
0:11:46	38	19,2	15	38	150
0:11:47	38	19,3	15	39	150
0:11:48	38	19,3	15	39	150
0:11:49	38	19,3	15	39	150
0:11:50	38	19,4	15	39	150
0:11:51	38	19,4	15	39	150
0:11:52	38	19,4	15	39	150
0:11:53	38	19,4	15	39	150
0:11:54	38	19,4	15	39	150
0:11:55	38	19,4	15	39	150
0:11:56	38	19,4	15	39	150
0:11:57	38	19,4	15	39	150
0:11:58	38	19,4	15	39	150
0:11:59	38	19,4	15	39	150
0:12:00	38	19,4	15	39	150
0:12:01	38	19,4	15	39	150
0:12:02	38	19,4	15	39	150
0:12:03	38	19,4	15	39	150
0:12:04	38	19,4	15	39	150
0:12:05	38	19,4	15	39	150
0:12:06	38	19,4	15	39	150
0:12:07	38	19,4	15	39	150
0:12:08	38	19,6	15	39	150
0:12:09	38	19,8	15	39	150
0:12:10	38	19,8	15	39	150
0:12:11	38	19,9	15	39	150
0:12:12	38	19,9	15	39	150
0:12:13	38	19,9	15	39	150
0:12:14	38	19,9	15	39	150
0:12:15	38	19,9	15	39	150
0:12:16	38	19,9	15	39	150
0:12:17	38	19,9	15	39	150
0:12:18	38	19,9	15	39	150
0:12:19	38	19,9	15	39	150
0:12:20	38	19,9	15	39	150
0:12:21	38	19,9	15	39	150
0:12:22	38	19,9	15	39	150
0:12:23	38	19,9	15	39	150
0:12:24	38	19,9	15	39	150
0:12:25	38	19,9	15	39	150
0:12:26	38	19,9	15	39	150
0:12:27	38	19,9	15	39	150
0:12:28	38	19,9	15	39	150
0:12:29	38	19,9	15	39	150
0:12:30	38	19,9	15	39	150
0:12:31	38	19,9	15	39	150
0:12:32	38	19,9	15	39	150
0:12:33	38	19,9	15	39	150
0:12:34	38	19,9	15	39	150
0:12:35	38	19,9	15	39	150
0:12:36	38	19,9	15	39	150
0:12:37	38	19,9	15	39	150
0:12:38	38	19,9	15	39	150
0:12:39	38	20,1	15	39	150
0:12:40	38	20,1	15	39	150
0:12:41	38	20,2	15	39	150
0:12:42	38	20,2	15	39	150
0:12:43	38	20,2	15	39	150
0:12:44	38	20,2	15	39	150
0:12:45	38	20,2	15	39	150
0:12:46	38	20,2	15	39	150
0:12:47	38	20,2	15	39	150
0:12:48	38	20,2	15	39	150
0:12:49	38	20,2	15	39	150
0:12:50	38	20,2	15	39	150
0:12:51	38	20,2	15	39	150
0:12:52	38	20,3	15	39	150
0:12:53	38	20,4	15	39	150
0:12:54	38	20,4	15	39	150
0:12:55	38	20,5	15	39	150
0:12:56	38	20,5	15	39	150
0:12:57	38	20,5	15	39	150
0:12:58	38	20,5	15	39	150
0:12:59	38	20,5	15	39	150
0:13:00	38	20,5	15	39	150
0:13:01	38	20,5	15	39	150
0:13:02	38	20,5	15	39	150
0:13:03	38	20,5	15	39	150
0:13:04	38	20,5	15	39	150
0:13:05	38	20,5	15	39	150
0:13:06	38	20,5	15	39	150
0:13:07	38	20,5	15	39	150
0:13:08	38	20,5	15	39	150
0:13:09	38	20,5	15	39	150
0:13:10	38	20,5	15	39	150
0:13:11	38	20,5	15	39	150
0:13:12	38	20,6	15	39	150
0:13:13	38	20,8	15	39	150
0:13:14	38	20,9	15	39	150
0:13:15	38	20,9	15	39	150
0:13:16	38	21,0	15	39	150
0:13:17	38	21,0	15	39	150
0:13:18	38	21,0	15	39	150
0:13:19	38	21,0	15	39	150
0:13:20	38	21,0	15	39	150
0:13:21	38	21,0	15	39	150
0:13:22	38	21,0	15	39	150
0:13:23	38	21,0	15	39	150
0:13:24	38	21,0	15	39	150
0:13:25	38	21,0	15	39	150
0:13:26	38	21,0	15	39	150
0:13:27	38	21,0	15	39	150
0:13:28	38	21,0	15	39	150
0:13:29	38	21,0	15	39	150
0:13:30	38	21,0	15	39	150
0:13:31	38	21,0	15	39	150
0:13:32	38	21,0	15	39	150
0:13:33	38	20,9	15	39	150
0:13:34	38	21,0	15	39	150
0:13:35	38	21,0	15	39	150
0:13:36	38	21,0	15	39	150
0:13:37	38	21,0	15	39	150
0:13:38	38	21,0	15	39	150
0:13:39	38	21,0	15	39	150
0:13:40	38	21,0	15	39	150
0:13:41	38	21,0	15	39	150
0:13:42	38	21,0	15	39	150
0:13:43	38	21,1	15	39	150
0:13:44	38	21,1	15	39	150
0:13:45	38	21,3	15	39	150
0:13:46	38	21,5	15	39	150
0:13:47	38	21,5	15	39	150
0:13:48	38	21,5	15	39	150
0:13:49	38	21,5	15	39	150
0:13:50	38	21,5	15	39	150
0:13:51	38	21,5	15	39	150
0:13:52	38	21,5	15	39	150
0:13:53	38	21,5	15	39	150
0:13:54	38	21,5	15	39	150
0:13:55	38	21,5	15	39	150
0:13:56	38	21,5	15	39	150
0:13:57	38	21,5	15	39	150
0:13:58	38	21,5	15	39	150
0:13:59	38	21,5	15	39	150
0:14:00	38	21,5	15	39	150
0:14:01	38	21,5	15	39	150
0:14:02	38	21,5	15	39	150
0:14:03	38	21,5	15	39	150
0:14:04	38	21,5	15	39	150
0:14:05	38	21,5	15	39	150
0:14:06	38	21,5	15	39	150
0:14:07	38	21,5	15	39	150
0:14:08	38	21,5	15	39	150
0:14:09	38	21,5	15	39	150
0:14:10	38	21,6	15	39	150
0:14:11	38	21,8	15	39	150
0:14:12	38	21,9	15	39	150
0:14:13	38	22,0	15	39	150
0:14:14	38	22,0	15	39	150
0:14:15	38	22,0	15	39	150
0:14:16	38	22,0	15	39	150
0:14:17	38	22,0	15	39	150
0:14:18	38	22,0	15	39	150
0:14:19	38	22,0	15	39	150
0:14:20	38	22,0	15	39	150
0:14:21	38	22,0	15	39	150
0:14:22	38	22,0	15	39	150
0:14:23	38	22,0	15	39	150
0:14:24	38	22,0	15	39	150
0:14:25	38	22,0	15	39	150
0:14:26	38	22,0	15	39	150
0:14:27	38	22,0	15	39	150
0:14:28	39	22,0	15	39	150
0:14:29	38	22,0	15	39	150
0:14:30	38	22,0	15	39	150
0:14:31	38	22,0	15	39	150
0:14:32	38	22,0	15	39	150
0:14:33	38	22,0	15	39	150
0:14:34	38	22,0	15	39	150
0:14:35	38	22,0	15	39	150
0:14:36	39	22,0	15	39	150
0:14:37	39	22,0	15	39	150
0:14:38	39	22,0	15	39	150
0:14:39	39	22,0	15	39	150
0:14:40	39	22,0	15	39	150
0:14:41	39	22,0	15	39	150
0:14:42	39	22,2	15	39	150
0:14:43	39	22,2	15	39	150
0:14:44	39	22,3	15	39	150
0:14:45	39	22,3	15	39	150
0:14:46	39	22,3	15	39	150
0:14:47	39	22,3	15	39	150
0:14:48	39	22,3	15	39	150
0:14:49	39	22,3	15	39	150
0:14:50	39	22,3	15	39	150
0:14:51	39	22,3	15	39	150
0:14:52	39	22,3	15	39	150
0:14:53	39	22,3	15	39	150
0:14:54	39	22,4	15	39	150
0:14:55	39	22,5	15	39	150
0:14:56	39	22,5	15	39	150
0:14:57	39	22,6	15	39	150
0:14:58	39	22,6	15	39	150
0:14:59	39	22,6	15	39	150
0:15:00	39	22,6	15	39	150
0:15:01	39	22,6	15	39	150
0:15:02	39	22,6	15	39	150
0:15:03	39	22,6	15	39	150
0:15:04	39	22,6	15	39	150
0:15:05	39	22,6	15	39	150
0:15:06	39	22,6	15	39	150
0:15:07	39	22,6	15	39	150
0:15:08	39	22,6	15	39	150
0:15:09	39	22,6	15	39	150
0:15:10	39	22,6	15	39	150
0:15:11	39	22,7	15	39	150
0:15:12	39	22,8	15	39	150
0:15:13	39	22,9	15	39	150
0:15:14	39	22,9	15	39	150
0:15:15	39	22,9	15	39	150
0:15:16	39	22,9	15	39	150
0:15:17	39	22,9	15	39	150
0:15:18	39	22,9	15	39	150
0:15:19	39	22,9	15	39	150
0:15:20	39	22,9	15	39	150
0:15:21	39	22,9	15	39	150
0:15:22	39	22,9	15	39	150
0:15:23	39	22,9	15	39	150
0:15:24	39	22,9	15	39	150
0:15:25	39	22,9	15	39	150
0:15:26	39	22,9	15	39	150
0:15:27	39	22,9	15	39	150
0:15:28	39	22,9	15	39	150
0:15:29	39	22,9	15	39	150
0:15:30	39	23,0	15	39	150
0:15:31	39	23,0	15	39	150
0:15:32	39	23,1	15	39	150
0:15:33	39	23,1	15	39	150
0:15:34	39	23,1	15	39	150
0:15:35	39	23,1	15	39	150
0:15:36	39	23,1	15	39	150
0:15:37	39	23,1	15	39	150
0:15:38	39	23,1	15	39	150
0:15:39	39	23,1	15	39	150
0:15:40	39	23,1	15	39	150
0:15:41	39	23,3	15	39	150
0:15:42	39	23,4	15	39	150
0:15:43	39	23,4	15	39	150
0:15:44	39	23,4	15	39	150
0:15:45	39	23,4	15	39	150
0:15:46	39	23,4	15	39	150
0:15:47	39	23,4	15	39	150
0:15:48	39	23,4	15	39	150
0:15:49	39	23,4	15	39	150
0:15:50	39	23,4	15	39	150
0:15:51	39	23,4	15	39	150
0:15:52	39	23,4	15	39	150
0:15:53	39	23,5	15	39	150
0:15:54	39	23,5	15	39	150
0:15:55	39	23,5	15	39	150
0:15:56	39	23,5	15	39	150
0:15:57	39	23,5	15	39	150
0:15:58	39	23,5	15	39	150
0:15:59	39	23,5	15	39	150
0:16:00	39	23,5	15	39	150
0:16:01	39	23,5	15	39	150
0:16:02	39	23,5	15	39	150
0:16:03	39	23,5	15	39	150
0:16:04	39	23,5	15	39	150
0:16:05	39	23,5	15	39	150
0:16:06	39	23,6	15	40	150
0:16:07	39	23,6	15	39	150
0:16:08	39	23,6	15	40	150
0:16:09	39	23,6	15	40	150
0:16:10	39	23,6	15	40	150
0:16:11	39	23,8	15	40	150
0:16:12	39	24,0	15	40	150
0:16:13	39	24,1	15	40	150
0:16:14	39	24,1	15	40	150
0:16:15	39	24,2	15	40	150
0:16:16	39	24,2	15	40	150
0:16:17	39	24,2	15	40	150
0:16:18	39	24,2	15	40	150
0:16:19	39	24,2	15	40	150
0:16:20	39	24,2	15	40	150
0:16:21	39	24,3	15	40	150
0:16:22	39	24,3	15	40	150
0:16:23	39	24,3	15	40	150
0:16:24	39	24,3	15	40	150
0:16:25	39	24,3	15	40	150
0:16:26	39	24,3	15	40	150
0:16:27	39	24,3	15	40	150
0:16:28	39	24,3	15	40	150
0:16:29	39	24,4	15	40	150
0:16:30	39	24,4	15	41	150
0:16:31	39	24,4	15	41	150
0:16:32	39	24,4	15	41	150
0:16:33	39	24,4	15	41	150
0:16:34	39	24,4	15	41	150
0:16:35	39	24,5	15	41	150
0:16:36	39	24,5	15	41	150
0:16:37	39	24,5	15	41	150
0:16:38	39	24,5	15	41	150
0:16:39	39	24,5	15	41	150
0:16:40	39	24,5	15	41	150
0:16:41	39	24,6	15	41	150
0:16:42	39	24,6	15	41	150
0:16:43	39	24,6	15	41	150
0:16:44	39	24,6	15	41	150
0:16:45	39	24,6	15	41	150
0:16:46	39	24,7	15	41	150
0:16:47	39	24,7	15	41	150
0:16:48	39	24,7	15	41	150
0:16:49	39	24,7	15	41	150
0:16:50	39	24,7	15	42	150
0:16:51	39	24,8	15	41	150
0:16:52	39	24,8	15	42	150
0:16:53	39	24,8	15	42	150
0:16:54	39	24,8	15	42	150
0:16:55	39	24,8	15	42	150
0:16:56	39	24,9	15	42	150
0:16:57	39	24,9	15	42	150
0:16:58	39	24,9	15	42	150
0:16:59	39	24,9	15	42	150
0:17:00	39	24,9	15	42	150
0:17:01	39	25,0	15	42	150
0:17:02	39	25,0	15	42	150
0:17:03	39	25,0	15	42	150
0:17:04	39	25,0	15	42	150
0:17:05	39	25,1	15	42	150
0:17:06	39	25,1	15	43	150
0:17:07	39	25,1	15	42	150
0:17:08	39	25,1	15	43	150
0:17:09	39	25,1	15	43	150
0:17:10	39	25,2	15	43	150
0:17:11	39	25,2	15	43	150
0:17:12	39	25,2	15	43	150
0:17:13	39	25,2	15	43	150
0:17:14	39	25,3	15	43	150
0:17:15	39	25,3	15	43	150
0:17:16	39	25,3	15	43	150
0:17:17	39	25,3	15	43	150
0:17:18	39	25,4	15	43	150
0:17:19	39	25,4	15	43	150
0:17:20	39	25,4	15	43	150
0:17:21	39	25,4	15	43	150
0:17:22	39	25,4	15	43	150
0:17:23	39	25,5	15	43	150
0:17:24	39	25,5	15	43	150
0:17:25	39	25,5	15	43	150
0:17:26	39	25,5	15	44	150
0:17:27	39	25,6	15	44	150
0:17:28	39	25,6	15	44	150
0:17:29	39	25,6	15	44	150
0:17:30	39	25,6	15	44	150
0:17:31	39	25,7	15	44	150
0:17:32	39	25,7	15	44	150
0:17:33	39	25,7	15	44	150
0:17:34	39	25,7	15	44	150
0:17:35	39	25,8	15	44	150
0:17:36	39	25,8	15	44	150
0:17:37	39	25,8	15	44	150
0:17:38	39	25,8	15	44	150
0:17:39	39	25,9	15	44	150
0:17:40	39	25,9	15	44	150
0:17:41	39	25,9	15	44	150
0:17:42	39	25,9	15	44	150
0:17:43	39	25,9	15	44	150
0:17:44	39	26,0	15	44	150
0:17:45	39	26,0	15	45	150
0:17:46	39	26,0	15	45	150
0:17:47	39	26,0	15	45	150
0:17:48	39	26,1	15	45	150
0:17:49	39	26,1	15	45	150
0:17:50	39	26,1	15	45	150
0:17:51	40	26,1	15	45	150
0:17:52	39	26,2	15	45	150
0:17:53	40	26,2	15	45	150
0:17:54	40	26,2	15	45	150
0:17:55	40	26,2	15	45	150
0:17:56	40	26,2	15	45	150
0:17:57	40	26,3	15	45	150
0:17:58	40	26,3	15	45	150
0:17:59	40	26,3	15	45	150
0:18:00	40	26,3	15	45	150
0:18:01	40	26,4	15	45	150
0:18:02	40	26,4	15	45	150
0:18:03	40	26,4	15	46	150
0:18:04	40	26,4	15	45	150
0:18:05	40	26,4	15	45	150
0:18:06	40	26,5	15	45	150
0:18:07	40	26,5	15	46	150
0:18:08	40	26,5	15	46	150
0:18:09	40	26,5	15	45	150
0:18:10	40	26,5	15	46	150
0:18:11	40	26,6	15	46	150
0:18:12	40	26,6	15	46	150
0:18:13	40	26,6	15	46	150
0:18:14	40	26,6	15	46	150
0:18:15	40	26,7	15	46	150
0:18:16	40	26,7	15	46	150
0:18:17	40	26,7	15	46	150
0:18:18	40	26,7	15	46	150
0:18:19	40	26,7	15	46	150
0:18:20	40	26,7	15	46	150
0:18:21	40	26,8	15	46	150
0:18:22	40	26,8	15	46	150
0:18:23	40	26,8	15	46	150
0:18:24	40	26,8	15	46	150
0:18:25	40	26,8	15	46	150
0:18:26	40	26,9	15	46	150
0:18:27	40	26,9	15	46	150
0:18:28	40	26,9	15	46	150
0:18:29	40	26,9	15	46	150
0:18:30	40	26,9	15	46	150
0:18:31	40	27,0	15	46	150
0:18:32	40	27,0	15	46	150
0:18:33	40	27,0	15	46	150
0:18:34	40	27,0	15	46	150
0:18:35	40	27,0	15	46	150
0:18:36	40	27,1	15	47	150
0:18:37	40	27,1	15	46	150
0:18:38	40	27,1	15	47	150
0:18:39	40	27,1	15	47	150
0:18:40	40	27,1	15	47	150
0:18:41	40	27,1	15	47	150
0:18:42	40	27,1	15	47	150
0:18:43	40	27,2	15	47	150
0:18:44	40	27,2	15	47	150
0:18:45	40	27,2	15	47	150
0:18:46	40	27,2	15	47	150
0:18:47	40	27,2	15	47	150
0:18:48	40	27,2	15	47	150
0:18:49	40	27,3	15	47	150
0:18:50	40	27,3	15	47	150
0:18:51	40	27,3	15	47	150
0:18:52	40	27,3	15	47	150
0:18:53	40	27,3	15	47	150
0:18:54	40	27,3	15	47	150
0:18:55	40	27,3	15	47	150
0:18:56	41	27,4	15	47	150
0:18:57	41	27,4	15	47	150
0:18:58	41	27,4	15	47	150
0:18:59	41	27,4	15	47	150
0:19:00	41	27,4	15	47	150
0:19:01	41	27,4	15	47	150
0:19:02	41	27,4	15	47	150
0:19:03	41	27,4	15	47	150
0:19:04	41	27,5	15	47	150
0:19:05	41	27,5	15	47	150
0:19:06	41	27,5	15	47	150
0:19:07	41	27,5	15	47	150
0:19:08	41	27,5	15	47	150
0:19:09	41	27,5	15	47	150
0:19:10	41	27,5	15	47	150
0:19:11	41	27,5	15	47	150
0:19:12	41	27,5	15	47	150
0:19:13	41	27,6	15	47	150
0:19:14	41	27,6	15	47	150
0:19:15	41	27,6	15	47	150
0:19:16	41	27,6	15	47	150
0:19:17	41	27,6	15	47	150
0:19:18	41	27,6	15	47	150
0:19:19	41	27,6	15	47	150
0:19:20	41	27,6	15	47	150
0:19:21	41	27,6	15	47	150
0:19:22	41	27,7	15	47	150
0:19:23	41	27,7	15	47	150
0:19:24	41	27,7	15	47	150
0:19:25	41	27,7	16	47	150
0:19:26	41	27,7	16	48	150
0:19:27	41	27,7	16	47	150
0:19:28	41	27,7	16	47	150
0:19:29	41	27,7	16	47	150
0:19:30	41	27,7	16	47	150
0:19:31	41	27,7	16	47	150
0:19:32	41	27,7	16	48	150
0:19:33	41	27,8	16	48	150
0:19:34	41	27,8	16	48	150
0:19:35	41	27,8	16	48	150
0:19:36	41	27,8	16	47	150
0:19:37	41	27,8	16	47	150
0:19:38	41	27,8	16	47	150
0:19:39	41	27,8	16	47	150
0:19:40	41	27,8	16	47	150
0:19:41	41	27,8	16	48	150
0:19:42	41	27,8	16	48	150
0:19:43	41	27,8	16	47	150
0:19:44	42	27,8	16	48	150
0:19:45	42	27,8	16	47	150
0:19:46	42	27,9	16	48	150
0:19:47	42	27,9	16	48	150
0:19:48	42	27,9	16	48	150
0:19:49	42	27,9	16	48	150
0:19:50	42	27,9	16	48	150
0:19:51	42	27,9	16	48	150
0:19:52	42	27,9	16	48	150
0:19:53	42	27,9	16	48	150
0:19:54	42	27,9	16	48	150
0:19:55	42	27,9	16	48	150
0:19:56	42	27,9	16	48	150
0:19:57	42	27,9	16	48	150
0:19:58	42	27,9	16	48	150
0:19:59	42	27,9	16	48	150
0:20:00	42	28,0	16	48	150
0:20:01	42	28,0	16	48	150
0:20:02	42	28,0	16	48	150
0:20:03	42	28,0	16	48	150
0:20:04	42	28,0	16	47	150
0:20:05	42	28,0	16	48	150
0:20:06	42	28,0	16	48	150
0:20:07	42	28,0	16	47	150
0:20:08	42	28,0	16	48	150
0:20:09	42	28,0	16	48	150
0:20:10	42	28,0	16	48	150
0:20:11	42	28,0	16	48	150
0:20:12	42	28,0	16	48	150
0:20:13	42	28,0	16	48	150
0:20:14	42	28,0	16	48	150
0:20:15	42	28,0	16	48	150
0:20:16	42	28,1	16	48	150
0:20:17	42	28,1	16	48	150
0:20:18	42	28,1	16	48	150
0:20:19	42	28,1	16	48	150
0:20:20	42	28,1	16	48	150
0:20:21	42	28,1	16	48	150
0:20:22	42	28,1	16	48	150
0:20:23	42	28,1	16	48	150
0:20:24	42	28,1	16	48	150
0:20:25	42	28,1	16	48	150
0:20:26	42	28,1	16	48	150
0:20:27	42	28,1	16	48	150
0:20:28	42	28,1	16	48	150
0:20:29	42	28,1	16	48	150
0:20:30	42	28,1	16	48	150
0:20:31	43	28,1	16	48	150
0:20:32	43	28,2	16	48	150
0:20:33	43	28,2	16	48	150
0:20:34	43	28,2	16	48	150
0:20:35	43	28,2	16	48	150
0:20:36	43	28,2	16	48	150
0:20:37	43	28,2	16	48	150
0:20:38	43	28,2	16	48	150
0:20:39	43	28,3	16	48	150
0:20:40	43	28,3	16	48	150
0:20:41	43	28,3	16	48	150
0:20:42	43	28,3	16	48	150
0:20:43	43	28,3	16	48	150
0:20:44	43	28,3	16	48	150
0:20:45	43	28,3	16	48	150
0:20:46	43	28,4	16	48	150
0:20:47	43	28,5	16	48	150
0:20:48	43	28,7	16	48	150
0:20:49	43	28,8	16	48	150
0:20:50	43	28,8	16	48	150
0:20:51	43	28,9	16	48	150
0:20:52	43	28,9	16	48	150
0:20:53	43	28,9	16	48	150
0:20:54	43	28,9	16	48	150
0:20:55	43	28,9	16	48	150
0:20:56	43	28,9	16	48	150
0:20:57	43	28,9	16	48	150
0:20:58	43	28,9	16	48	150
0:20:59	43	28,9	16	48	150
0:21:00	43	28,9	16	48	150
0:21:01	43	28,9	16	48	150
0:21:02	43	28,9	16	48	150
0:21:03	43	28,9	16	48	150
0:21:04	43	28,9	16	48	150
0:21:05	43	28,9	16	48	150
0:21:06	43	28,9	16	48	150
0:21:07	43	29,0	16	48	150
0:21:08	43	29,0	16	48	150
0:21:09	43	29,0	16	48	150
0:21:10	43	29,0	16	48	150
0:21:11	43	29,0	16	48	150
0:21:12	43	29,0	16	48	150
0:21:13	43	29,0	16	48	150
0:21:14	43	29,0	16	48	150
0:21:15	43	29,0	16	48	150
0:21:16	43	29,0	16	48	150
0:21:17	43	29,0	16	48	150
0:21:18	43	29,0	16	48	150
0:21:19	43	29,0	16	48	150
0:21:20	44	29,0	16	48	150
0:21:21	44	29,1	16	48	150
0:21:22	44	29,1	16	48	150
0:21:23	44	29,1	16	48	150
0:21:24	44	29,1	16	48	150
0:21:25	44	29,1	16	48	150
0:21:26	44	29,1	16	48	150
0:21:27	44	29,1	16	48	150
0:21:28	44	29,1	16	48	150
0:21:29	44	29,1	16	48	150
0:21:30	44	29,1	16	48	150
0:21:31	44	29,2	16	48	150
0:21:32	44	29,2	16	48	150
0:21:33	44	29,2	16	49	150
0:21:34	44	29,2	16	49	150
0:21:35	44	29,2	16	49	150
0:21:36	44	29,2	16	49	150
0:21:37	44	29,3	16	48	150
0:21:38	44	29,4	16	49	150
0:21:39	44	29,4	16	48	150
0:21:40	44	29,4	16	49	150
0:21:41	44	29,4	16	49	150
0:21:42	44	29,4	16	48	150
0:21:43	44	29,4	16	49	150
0:21:44	44	29,4	16	49	150
0:21:45	44	29,5	16	49	150
0:21:46	44	29,5	16	49	150
0:21:47	44	29,5	16	49	150
0:21:48	44	29,5	16	49	150
0:21:49	44	29,5	16	49	150
0:21:50	44	29,5	16	49	150
0:21:51	44	29,5	16	49	150
0:21:52	44	29,5	16	49	150
0:21:53	44	29,5	16	49	150
0:21:54	44	29,7	16	49	150
0:21:55	44	29,9	16	49	150
0:21:56	44	29,9	16	49	150
0:21:57	44	30,0	16	49	150
0:21:58	44	30,0	16	49	150
0:21:59	44	30,0	16	49	150
0:22:00	44	30,0	16	49	150
0:22:01	44	30,0	16	49	150
0:22:02	44	30,0	16	49	150
0:22:03	44	30,0	16	49	150
0:22:04	44	30,0	16	49	150
0:22:05	44	30,1	16	49	150
0:22:06	44	30,1	16	49	150
0:22:07	44	30,1	16	49	150
0:22:08	44	30,1	16	49	150
0:22:09	44	30,1	16	49	150
0:22:10	44	30,1	16	49	150
0:22:11	44	30,1	16	49	150
0:22:12	44	30,1	16	49	150
0:22:13	44	30,1	16	49	150
0:22:14	44	30,2	16	49	150
0:22:15	44	30,2	16	49	150
0:22:16	44	30,2	16	49	150
0:22:17	45	30,2	16	49	150
0:22:18	45	30,2	16	50	150
0:22:19	45	30,2	16	49	150
0:22:20	45	30,2	16	49	150
0:22:21	45	30,2	16	49	150
0:22:22	45	30,2	16	49	150
0:22:23	45	30,3	16	49	150
0:22:24	45	30,3	16	49	150
0:22:25	45	30,3	16	50	150
0:22:26	45	30,3	16	49	150
0:22:27	45	30,3	16	50	150
0:22:28	45	30,3	16	50	150
0:22:29	45	30,3	16	49	150
0:22:30	45	30,3	16	49	150
0:22:31	45	30,4	16	50	150
0:22:32	45	30,4	16	50	150
0:22:33	45	30,4	16	50	150
0:22:34	45	30,4	16	50	150
0:22:35	45	30,4	16	50	150
0:22:36	45	30,4	16	50	150
0:22:37	45	30,5	16	50	150
0:22:38	45	30,5	16	50	150
0:22:39	45	30,5	16	50	150
0:22:40	45	30,5	16	50	150
0:22:41	45	30,5	16	50	150
0:22:42	45	30,5	16	50	150
0:22:43	45	30,5	16	50	150
0:22:44	45	30,5	16	50	150
0:22:45	45	30,5	16	50	150
0:22:46	45	30,6	16	50	150
0:22:47	45	30,6	16	50	150
0:22:48	45	30,6	16	50	150
0:22:49	45	30,6	16	50	150
0:22:50	45	30,6	16	50	150
0:22:51	45	30,6	16	50	150
0:22:52	45	30,6	16	50	150
0:22:53	45	30,7	16	50	150
0:22:54	45	30,7	16	50	150
0:22:55	45	30,7	16	50	150
0:22:56	45	30,7	16	50	150
0:22:57	45	30,7	16	50	150
0:22:58	45	30,7	16	50	150
0:22:59	45	30,7	16	50	150
0:23:00	45	30,8	16	50	150
0:23:01	45	30,8	16	50	150
0:23:02	45	30,8	16	50	150
0:23:03	45	30,8	16	51	150
0:23:04	45	30,8	16	51	150
0:23:05	45	30,8	16	50	150
0:23:06	45	30,9	16	51	150
0:23:07	45	30,9	16	51	150
0:23:08	45	30,9	16	51	150
0:23:09	45	30,9	16	51	150
0:23:10	45	30,9	16	51	150
0:23:11	45	30,9	16	51	150
0:23:12	45	31,0	16	51	150
0:23:13	45	31,0	16	51	150
0:23:14	45	31,0	16	51	150
0:23:15	45	31,0	16	51	150
0:23:16	45	31,0	16	51	150
0:23:17	46	31,0	16	51	150
0:23:18	46	31,0	16	51	150
0:23:19	46	31,0	16	51	150
0:23:20	46	31,1	16	51	150
0:23:21	46	31,1	16	51	150
0:23:22	46	31,2	16	51	150
0:23:23	46	31,2	16	51	150
0:23:24	46	31,2	16	51	150
0:23:25	46	31,2	16	51	150
0:23:26	46	31,2	16	51	150
0:23:27	46	31,2	16	51	150
0:23:28	46	31,2	16	51	150
0:23:29	46	31,3	16	51	150
0:23:30	46	31,3	16	51	150
0:23:31	46	31,3	16	51	150
0:23:32	46	31,3	16	51	150
0:23:33	46	31,3	16	51	150
0:23:34	46	31,3	16	51	150
0:23:35	46	31,3	16	51	150
0:23:36	46	31,4	16	51	150
0:23:37	46	31,4	16	51	150
0:23:38	46	31,4	16	51	150
0:23:39	46	31,4	16	51	150
0:23:40	46	31,4	16	51	150
0:23:41	46	31,4	16	51	150
0:23:42	46	31,4	16	52	150
0:23:43	46	31,4	16	52	150
0:23:44	46	31,5	16	52	150
0:23:45	46	31,5	16	52	150
0:23:46	46	31,5	16	52	150
0:23:47	46	31,5	16	52	150
0:23:48	46	31,5	16	52	150
0:23:49	46	31,5	16	52	150
0:23:50	46	31,5	16	52	150
0:23:51	46	31,8	16	52	150
0:23:52	46	31,9	16	52	150
0:23:53	46	31,9	16	52	150
0:23:54	46	32,0	16	52	150
0:23:55	46	32,0	16	52	150
0:23:56	46	32,0	16	52	150
0:23:57	46	32,0	16	52	150
0:23:58	46	32,0	16	52	150
0:23:59	46	32,0	16	52	150
0:24:00	46	32,0	16	52	150
0:24:01	46	32,0	16	52	150
0:24:02	46	32,0	16	52	150
0:24:03	46	32,1	16	52	150
0:24:04	46	32,1	16	52	150
0:24:05	46	32,1	16	52	150
0:24:06	46	32,1	16	52	150
0:24:07	46	32,1	16	52	150
0:24:08	46	32,1	16	52	150
0:24:09	46	32,1	16	52	150
0:24:10	46	32,1	16	52	150
0:24:11	46	32,1	16	52	150
0:24:12	46	32,2	16	52	150
0:24:13	46	32,2	16	52	150
0:24:14	47	32,2	16	52	150
0:24:15	47	32,2	16	52	150
0:24:16	47	32,2	16	52	150
0:24:17	47	32,2	16	52	150
0:24:18	47	32,2	16	52	150
0:24:19	47	32,2	16	52	150
0:24:20	47	32,2	16	52	150
0:24:21	47	32,3	16	52	150
0:24:22	47	32,3	16	52	150
0:24:23	47	32,3	16	52	150
0:24:24	47	32,3	16	52	150
0:24:25	47	32,3	16	52	150
0:24:26	47	32,3	16	52	150
0:24:27	47	32,3	16	52	150
0:24:28	47	32,3	16	52	150
0:24:29	47	32,3	16	52	150
0:24:30	47	32,4	16	52	150
0:24:31	47	32,4	16	52	150
0:24:32	47	32,4	16	52	150
0:24:33	47	32,4	16	52	150
0:24:34	47	32,4	16	52	150
0:24:35	47	32,4	16	52	150
0:24:36	47	32,4	16	52	150
0:24:37	47	32,4	16	52	150
0:24:38	47	32,4	16	52	150
0:24:39	47	32,5	16	52	150
0:24:40	47	32,5	16	53	150
0:24:41	47	32,5	16	52	150
0:24:42	47	32,5	16	52	150
0:24:43	47	32,5	16	52	150
0:24:44	47	32,5	16	52	150
0:24:45	47	32,5	16	52	150
0:24:46	47	32,5	16	52	150
0:24:47	47	32,5	16	53	150
0:24:48	47	32,6	16	52	150
0:24:49	47	32,7	16	53	150
0:24:50	47	32,8	16	52	150
0:24:51	47	32,8	16	53	150
0:24:52	47	32,8	16	53	150
0:24:53	47	32,8	16	53	150
0:24:54	47	32,8	16	53	150
0:24:55	47	32,8	16	53	150
0:24:56	47	32,8	16	53	150
