Repository: ProgWizer/parser

File: project-root/data/Data Acquisition/Data Acquisition/2021 year (353)/21-301.txt (part 1 of 5)
--Test Summary--
Full Path and File Name	
Instrument Name	7322
Instrument Type	Model 7322 Consistometer - Variable Speed
Instrument Serial Number	
Test Start Date	11.01.2022
Test Start Time	15:31:23
Test Stop Date	11.01.2022
Test Stop Time	17:32:45
Test Length	2:01:22
Final Sample Time Offset	2:01:21
Controller Schedule Name	
Sampling Period	1 second
Comments	
Information	WellID	
Information	Customer	
Information	EngName	
Information	CementClass	G
Information	CementMfr	Ñóõîé Ëîã
Information	Additives	100%G+4%ÐÄ-ÖÒ
Information	Density	
Information	BHCT	
Information	BHST	
Information	FluidLoss	
Information	JobType	
Calculated Value	Time_30Bc	1:28:23
Calculated Value	Time_70Bc	1:46:50
Calculated Value	Time_100Bc	2:01:21
Initial Temperature (°C)	23 °C
Final Temperature (°C)	52 °C
Initial Pressure (MPa)	0,6 MPa
Final Pressure (MPa)	36,2 MPa
Initial Consistency (Bc)	12 Bc
Final Consistency (Bc)	100 Bc
Initial Wall Temperature (°C)	34 °C
Final Wall Temperature (°C)	50 °C
Initial Motor Speed (RPM)	150 RPM
Final Motor Speed (RPM)	150 RPM
--Data--
Time (HH:MM:SS)	Temperature (°C)	Pressure (MPa)	Consistency (Bc)	Wall Temperature (°C)	Motor Speed (RPM)
0:00:00	23	0,6	12	34	150
0:00:01	23	0,9	12	34	150
0:00:02	23	1,6	12	34	150
0:00:03	24	2,9	12	34	150
0:00:04	24	4,4	12	34	150
0:00:05	24	6,0	12	34	150
0:00:06	24	7,0	12	35	150
0:00:07	24	7,5	12	35	150
0:00:08	24	7,7	12	35	150
0:00:09	24	7,8	12	35	150
0:00:10	24	7,8	12	35	150
0:00:11	24	7,8	12	35	150
0:00:12	24	7,8	12	35	150
0:00:13	24	7,9	12	35	150
0:00:14	24	7,9	12	35	150
0:00:15	24	7,9	12	35	150
0:00:16	24	7,9	12	35	150
0:00:17	24	7,9	12	35	150
0:00:18	24	7,9	12	35	150
0:00:19	24	8,0	12	35	150
0:00:20	24	8,0	12	35	150
0:00:21	25	8,0	11	35	150
0:00:22	25	8,0	11	35	150
0:00:23	25	8,0	11	35	150
0:00:24	25	8,0	11	35	150
0:00:25	25	8,1	11	35	150
0:00:26	25	8,1	11	35	150
0:00:27	25	8,1	11	35	150
0:00:28	25	8,1	11	35	150
0:00:29	25	8,1	11	35	150
0:00:30	25	8,2	11	35	150
0:00:31	25	8,2	11	35	150
0:00:32	25	8,2	11	35	150
0:00:33	25	8,2	11	35	150
0:00:34	25	8,2	11	35	150
0:00:35	25	8,2	11	35	150
0:00:36	25	8,3	11	35	150
0:00:37	25	8,3	11	35	150
0:00:38	25	8,3	11	35	150
0:00:39	26	8,3	11	35	150
0:00:40	26	8,3	11	35	150
0:00:41	26	8,4	11	35	150
0:00:42	26	8,4	11	35	150
0:00:43	26	8,4	11	35	150
0:00:44	26	8,4	11	35	150
0:00:45	26	8,4	11	35	150
0:00:46	26	8,4	11	35	150
0:00:47	26	8,5	11	35	150
0:00:48	26	8,5	11	36	150
0:00:49	26	8,5	11	35	150
0:00:50	26	8,5	11	35	150
0:00:51	26	8,5	11	36	150
0:00:52	26	8,6	11	36	150
0:00:53	27	8,6	11	36	150
0:00:54	27	8,6	11	36	150
0:00:55	27	8,6	13	36	150
0:00:56	27	8,6	14	36	150
0:00:57	27	8,6	14	36	150
0:00:58	27	8,6	14	36	150
0:00:59	27	8,7	14	36	150
0:01:00	27	8,7	14	36	150
0:01:01	27	8,7	14	36	150
0:01:02	27	8,7	14	36	150
0:01:03	27	8,7	14	36	150
0:01:04	27	8,7	14	36	150
0:01:05	27	8,8	14	36	150
0:01:06	27	8,8	14	36	150
0:01:07	27	8,8	14	36	150
0:01:08	27	8,8	14	36	150
0:01:09	28	8,8	14	36	150
0:01:10	28	8,8	14	36	150
0:01:11	28	8,9	14	36	150
0:01:12	28	8,9	14	36	150
0:01:13	28	8,9	14	36	150
0:01:14	28	8,9	13	36	150
0:01:15	28	8,9	13	36	150
0:01:16	28	8,9	13	36	150
0:01:17	28	8,9	13	36	150
0:01:18	28	9,0	13	36	150
0:01:19	28	9,0	13	36	150
0:01:20	28	9,0	13	36	150
0:01:21	28	9,0	13	36	150
0:01:22	28	9,0	13	36	150
0:01:23	28	9,0	13	36	150
0:01:24	28	9,0	13	36	150
0:01:25	28	9,1	13	36	150
0:01:26	28	9,1	13	36	150
0:01:27	29	9,1	13	36	150
0:01:28	29	9,1	13	36	150
0:01:29	29	9,1	13	36	150
0:01:30	29	9,1	13	36	150
0:01:31	29	9,1	13	36	150
0:01:32	29	9,2	13	36	150
0:01:33	29	9,2	13	36	150
0:01:34	29	9,2	13	36	150
0:01:35	29	9,2	13	36	150
0:01:36	29	9,2	13	36	150
0:01:37	29	9,2	13	36	150
0:01:38	29	9,2	13	36	150
0:01:39	29	9,2	13	36	150
0:01:40	29	9,3	13	36	150
0:01:41	29	9,3	13	36	150
0:01:42	29	9,3	13	36	150
0:01:43	29	9,3	13	36	150
0:01:44	29	9,3	13	36	150
0:01:45	29	9,3	13	36	150
0:01:46	29	9,3	13	36	150
0:01:47	29	9,3	13	36	150
0:01:48	29	9,4	13	36	150
0:01:49	30	9,4	13	36	150
0:01:50	30	9,4	13	36	150
0:01:51	30	9,4	13	36	150
0:01:52	30	9,4	13	36	150
0:01:53	30	9,4	13	36	150
0:01:54	30	9,4	13	36	150
0:01:55	30	9,4	13	36	150
0:01:56	30	9,5	13	36	150
0:01:57	30	9,5	13	36	150
0:01:58	30	9,5	13	36	150
0:01:59	30	9,5	13	37	150
0:02:00	30	9,5	13	36	150
0:02:01	30	9,5	13	37	150
0:02:02	30	9,5	13	36	150
0:02:03	30	9,5	13	36	150
0:02:04	30	9,5	13	36	150
0:02:05	30	9,6	13	37	150
0:02:06	30	9,6	13	36	150
0:02:07	30	9,6	13	37	150
0:02:08	30	9,6	13	37	150
0:02:09	30	9,6	13	37	150
0:02:10	30	9,6	13	37	150
0:02:11	30	9,6	13	36	150
0:02:12	30	9,6	13	37	150
0:02:13	30	9,6	13	37	150
0:02:14	31	9,7	13	37	150
0:02:15	31	9,7	13	37	150
0:02:16	31	9,7	13	37	150
0:02:17	31	9,7	13	37	150
0:02:18	31	9,7	13	37	150
0:02:19	31	9,7	13	37	150
0:02:20	31	9,7	13	37	150
0:02:21	31	9,7	13	37	150
0:02:22	31	9,7	13	37	150
0:02:23	31	9,8	13	37	150
0:02:24	31	9,8	13	37	150
0:02:25	31	9,8	13	37	150
0:02:26	31	9,8	13	37	150
0:02:27	31	9,8	13	37	150
0:02:28	31	9,8	13	37	150
0:02:29	31	9,8	13	37	150
0:02:30	31	9,8	13	37	150
0:02:31	31	9,8	13	37	150
0:02:32	31	9,8	13	37	150
0:02:33	31	9,9	13	37	150
0:02:34	31	9,9	13	37	150
0:02:35	31	9,9	13	37	150
0:02:36	31	9,9	13	37	150
0:02:37	31	9,9	13	37	150
0:02:38	31	9,9	13	37	150
0:02:39	31	9,9	13	37	150
0:02:40	31	9,9	13	37	150
0:02:41	31	9,9	13	37	150
0:02:42	32	9,9	13	37	150
0:02:43	32	10,0	13	37	150
0:02:44	32	10,0	13	37	150
0:02:45	32	10,0	13	37	150
0:02:46	32	10,0	13	37	150
0:02:47	32	10,0	14	37	150
0:02:48	32	10,0	13	37	150
0:02:49	32	10,0	14	37	150
0:02:50	32	10,0	13	37	150
0:02:51	32	10,0	14	37	150
0:02:52	32	10,0	14	37	150
0:02:53	32	10,1	14	37	150
0:02:54	32	10,1	14	37	150
0:02:55	32	10,1	14	37	150
0:02:56	32	10,1	14	37	150
0:02:57	32	10,1	14	37	150
0:02:58	32	10,1	14	37	150
0:02:59	32	10,1	14	37	150
0:03:00	32	10,1	14	37	150
0:03:01	32	10,1	14	37	150
0:03:02	32	10,1	14	37	150
0:03:03	32	10,1	14	37	150
0:03:04	32	10,1	14	37	150
0:03:05	32	10,2	14	37	150
0:03:06	32	10,2	14	37	150
0:03:07	32	10,2	14	37	150
0:03:08	32	10,2	14	37	150
0:03:09	32	10,2	14	37	150
0:03:10	32	10,2	14	37	150
0:03:11	32	10,2	14	37	150
0:03:12	32	10,2	14	37	150
0:03:13	32	10,2	14	37	150
0:03:14	33	10,3	14	37	150
0:03:15	33	10,3	14	37	150
0:03:16	33	10,3	14	37	150
0:03:17	33	10,3	14	37	150
0:03:18	33	10,4	14	37	150
0:03:19	33	10,6	14	37	150
0:03:20	33	10,7	14	37	150
0:03:21	33	10,8	14	37	150
0:03:22	33	10,8	14	37	150
0:03:23	33	10,8	14	37	150
0:03:24	33	10,8	14	37	150
0:03:25	33	10,8	14	37	150
0:03:26	33	10,8	14	38	150
0:03:27	33	10,8	14	38	150
0:03:28	33	10,9	14	37	150
0:03:29	33	10,9	14	38	150
0:03:30	33	10,9	14	38	150
0:03:31	33	10,9	14	38	150
0:03:32	33	10,9	14	38	150
0:03:33	33	10,9	14	38	150
0:03:34	33	10,9	14	38	150
0:03:35	33	10,9	14	38	150
0:03:36	33	10,9	14	38	150
0:03:37	33	10,9	14	38	150
0:03:38	33	10,9	14	38	150
0:03:39	33	10,9	14	38	150
0:03:40	33	10,9	14	38	150
0:03:41	33	10,9	14	37	150
0:03:42	33	11,0	14	38	150
0:03:43	33	11,0	14	38	150
0:03:44	33	11,0	14	38	150
0:03:45	33	11,0	14	38	150
0:03:46	33	11,0	14	38	150
0:03:47	33	11,0	14	38	150
0:03:48	33	11,0	14	38	150
0:03:49	33	11,0	14	38	150
0:03:50	33	11,0	14	38	150
0:03:51	33	11,0	14	38	150
0:03:52	33	11,0	14	38	150
0:03:53	33	11,0	14	38	150
0:03:54	34	11,0	14	38	150
0:03:55	34	11,0	14	38	150
0:03:56	34	11,0	14	38	150
0:03:57	34	11,1	14	38	150
0:03:58	34	11,1	14	38	150
0:03:59	34	11,1	14	38	150
0:04:00	34	11,1	14	38	150
0:04:01	34	11,1	14	38	150
0:04:02	34	11,1	14	38	150
0:04:03	34	11,1	14	38	150
0:04:04	34	11,1	14	38	150
0:04:05	34	11,1	14	38	150
0:04:06	34	11,2	14	38	150
0:04:07	34	11,2	14	38	150
0:04:08	34	11,2	14	38	150
0:04:09	34	11,2	14	38	150
0:04:10	34	11,5	14	38	150
0:04:11	34	11,6	14	38	150
0:04:12	34	11,7	14	38	150
0:04:13	34	11,7	14	38	150
0:04:14	34	11,7	14	38	150
0:04:15	34	11,7	14	38	150
0:04:16	34	11,7	14	38	150
0:04:17	34	11,7	14	38	150
0:04:18	34	11,7	14	38	150
0:04:19	34	11,7	14	38	150
0:04:20	34	11,7	14	38	150
0:04:21	34	11,7	14	38	150
0:04:22	34	11,7	14	38	150
0:04:23	34	11,7	14	38	150
0:04:24	34	11,7	14	38	150
0:04:25	34	11,7	14	38	150
0:04:26	34	11,8	14	38	150
0:04:27	34	11,8	14	38	150
0:04:28	34	11,8	14	38	150
0:04:29	34	11,8	14	38	150
0:04:30	34	11,8	14	38	150
0:04:31	34	11,8	14	38	150
0:04:32	34	11,8	14	38	150
0:04:33	34	11,8	14	38	150
0:04:34	34	11,8	14	38	150
0:04:35	34	11,8	14	38	150
0:04:36	34	11,8	14	38	150
0:04:37	34	11,8	14	38	150
0:04:38	34	11,8	14	38	150
0:04:39	34	11,8	14	38	150
0:04:40	34	11,8	14	38	150
0:04:41	35	11,8	14	38	150
0:04:42	35	11,8	14	38	150
0:04:43	35	11,8	14	38	150
0:04:44	35	11,8	14	38	150
0:04:45	35	11,8	14	38	150
0:04:46	35	11,9	14	38	150
0:04:47	35	11,9	14	38	150
0:04:48	35	11,9	14	38	150
0:04:49	35	11,9	14	38	150
0:04:50	35	12,2	14	38	150
0:04:51	35	12,3	14	38	150
0:04:52	35	12,3	14	38	150
0:04:53	35	12,4	14	38	150
0:04:54	35	12,4	14	38	150
0:04:55	35	12,4	14	38	150
0:04:56	35	12,4	14	38	150
0:04:57	35	12,4	14	38	150
0:04:58	35	12,4	14	38	150
0:04:59	35	12,4	14	38	150
0:05:00	35	12,4	14	38	150
0:05:01	35	12,4	14	38	150
0:05:02	35	12,4	14	38	150
0:05:03	35	12,4	14	38	150
0:05:04	35	12,4	14	38	150
0:05:05	35	12,4	14	38	150
0:05:06	35	12,4	14	38	150
0:05:07	35	12,4	14	38	150
0:05:08	35	12,4	14	38	150
0:05:09	35	12,4	14	38	150
0:05:10	35	12,4	14	38	150
0:05:11	35	12,5	14	38	150
0:05:12	35	12,5	14	38	150
0:05:13	35	12,5	14	38	150
0:05:14	35	12,5	14	38	150
0:05:15	35	12,5	14	38	150
0:05:16	35	12,5	14	38	150
0:05:17	35	12,5	14	38	150
0:05:18	35	12,5	14	38	150
0:05:19	35	12,5	14	39	150
0:05:20	35	12,5	14	38	150
0:05:21	35	12,5	14	39	150
0:05:22	35	12,5	14	38	150
0:05:23	35	12,5	14	38	150
0:05:24	35	12,5	14	39	150
0:05:25	35	12,5	14	38	150
0:05:26	35	12,5	14	39	150
0:05:27	35	12,5	14	39	150
0:05:28	35	12,6	14	38	150
0:05:29	35	12,6	14	38	150
0:05:30	35	12,6	14	39	150
0:05:31	35	12,6	14	39	150
0:05:32	35	12,6	14	39	150
0:05:33	35	12,6	14	38	150
0:05:34	35	12,6	14	39	150
0:05:35	35	12,7	14	39	150
0:05:36	35	13,0	14	39	150
0:05:37	36	13,1	14	38	150
0:05:38	36	13,2	14	39	150
0:05:39	36	13,2	14	39	150
0:05:40	36	13,2	14	39	150
0:05:41	36	13,2	14	39	150
0:05:42	36	13,2	14	39	150
0:05:43	36	13,2	14	39	150
0:05:44	36	13,2	14	39	150
0:05:45	36	13,2	14	39	150
0:05:46	36	13,2	14	39	150
0:05:47	36	13,2	14	39	150
0:05:48	36	13,2	14	39	150
0:05:49	36	13,2	14	39	150
0:05:50	36	13,2	14	39	150
0:05:51	36	13,2	14	39	150
0:05:52	36	13,2	14	39	150
0:05:53	36	13,2	14	39	150
0:05:54	36	13,2	14	39	150
0:05:55	36	13,2	14	39	150
0:05:56	36	13,2	14	39	150
0:05:57	36	13,2	14	39	150
0:05:58	36	13,3	14	39	150
0:05:59	36	13,3	14	39	150
0:06:00	36	13,3	14	39	150
0:06:01	36	13,3	14	39	150
0:06:02	36	13,3	14	39	150
0:06:03	36	13,3	14	39	150
0:06:04	36	13,3	14	39	150
0:06:05	36	13,3	14	39	150
0:06:06	36	13,3	14	39	150
0:06:07	36	13,3	14	39	150
0:06:08	36	13,3	14	39	150
0:06:09	36	13,3	14	39	150
0:06:10	36	13,3	14	39	150
0:06:11	36	13,3	14	39	150
0:06:12	36	13,3	14	39	150
0:06:13	36	13,3	14	39	150
0:06:14	36	13,3	14	39	150
0:06:15	36	13,3	14	39	150
0:06:16	36	13,5	14	39	150
0:06:17	36	13,7	14	39	150
0:06:18	36	13,8	14	39	150
0:06:19	36	13,8	14	39	150
0:06:20	36	13,9	14	39	150
0:06:21	36	13,9	14	39	150
0:06:22	36	13,9	14	39	150
0:06:23	36	13,9	14	39	150
0:06:24	36	13,9	14	39	150
0:06:25	36	13,9	14	39	150
0:06:26	36	13,9	14	39	150
0:06:27	36	13,9	14	39	150
0:06:28	36	13,9	14	39	150
0:06:29	36	13,9	14	39	150
0:06:30	36	13,9	14	39	150
0:06:31	36	13,9	14	39	150
0:06:32	36	13,9	14	39	150
0:06:33	36	13,9	14	39	150
0:06:34	36	13,9	14	39	150
0:06:35	36	13,9	14	39	150
0:06:36	36	13,9	14	39	150
0:06:37	36	13,9	14	39	150
0:06:38	36	13,9	14	39	150
0:06:39	36	13,9	14	39	150
0:06:40	36	13,9	14	39	150
0:06:41	36	13,9	14	39	150
0:06:42	36	13,9	14	39	150
0:06:43	36	13,9	14	39	150
0:06:44	37	13,9	14	39	150
0:06:45	37	13,9	14	39	150
0:06:46	37	13,9	14	39	150
0:06:47	37	13,9	14	39	150
0:06:48	37	13,9	14	39	150
0:06:49	37	13,9	14	39	150
0:06:50	37	14,1	14	39	150
0:06:51	37	14,3	14	39	150
0:06:52	37	14,4	14	39	150
0:06:53	37	14,4	14	39	150
0:06:54	37	14,5	14	39	150
0:06:55	37	14,5	14	39	150
0:06:56	37	14,5	14	39	150
0:06:57	37	14,5	14	39	150
0:06:58	37	14,5	14	39	150
0:06:59	37	14,5	14	39	150
0:07:00	37	14,5	14	39	150
0:07:01	37	14,5	14	39	150
0:07:02	37	14,5	14	39	150
0:07:03	37	14,5	14	39	150
0:07:04	37	14,5	14	39	150
0:07:05	37	14,5	14	39	150
0:07:06	37	14,5	14	39	150
0:07:07	37	14,5	14	39	150
0:07:08	37	14,5	14	39	150
0:07:09	37	14,5	14	39	150
0:07:10	37	14,5	14	39	150
0:07:11	37	14,5	14	39	150
0:07:12	37	14,5	14	39	150
0:07:13	37	14,5	14	39	150
0:07:14	37	14,5	14	39	150
0:07:15	37	14,5	14	39	150
0:07:16	37	14,5	14	39	150
0:07:17	37	14,5	14	39	150
0:07:18	37	14,5	14	39	150
0:07:19	37	14,5	14	39	150
0:07:20	37	14,5	14	39	150
0:07:21	37	14,5	14	39	150
0:07:22	37	14,5	14	39	150
0:07:23	37	14,5	14	39	150
0:07:24	37	14,5	14	39	150
0:07:25	37	14,5	14	39	150
0:07:26	37	14,6	14	39	150
0:07:27	37	14,6	14	39	150
0:07:28	37	14,9	14	39	150
0:07:29	37	15,0	14	39	150
0:07:30	37	15,0	14	39	150
0:07:31	37	15,0	14	39	150
0:07:32	37	15,0	14	39	150
0:07:33	37	15,1	14	39	150
0:07:34	37	15,1	14	39	150
0:07:35	37	15,1	14	39	150
0:07:36	37	15,1	14	39	150
0:07:37	37	15,1	14	39	150
0:07:38	37	15,1	14	39	150
0:07:39	37	15,1	14	39	150
0:07:40	37	15,1	14	39	150
0:07:41	37	15,1	14	39	150
0:07:42	37	15,1	14	39	150
0:07:43	37	15,1	14	39	150
0:07:44	37	15,1	14	39	150
0:07:45	37	15,1	14	39	150
0:07:46	37	15,1	14	39	150
0:07:47	37	15,1	14	39	150
0:07:48	37	15,1	14	39	150
0:07:49	37	15,1	14	39	150
0:07:50	37	15,1	14	39	150
0:07:51	37	15,1	14	39	150
0:07:52	37	15,1	14	39	150
0:07:53	37	15,1	14	39	150
0:07:54	37	15,1	14	39	150
0:07:55	37	15,1	14	39	150
0:07:56	37	15,1	14	39	150
0:07:57	37	15,1	14	39	150
0:07:58	37	15,3	14	39	150
0:07:59	37	15,5	14	39	150
0:08:00	37	15,6	14	39	150
0:08:01	37	15,6	14	39	150
0:08:02	37	15,7	14	39	150
0:08:03	37	15,7	14	39	150
0:08:04	37	15,7	14	39	150
0:08:05	37	15,7	14	39	150
0:08:06	37	15,7	14	39	150
0:08:07	37	15,7	14	39	150
0:08:08	38	15,7	14	39	150
0:08:09	38	15,7	14	39	150
0:08:10	38	15,7	14	39	150
0:08:11	38	15,7	14	39	150
0:08:12	38	15,7	14	39	150
0:08:13	38	15,7	14	39	150
0:08:14	38	15,7	14	39	150
0:08:15	38	15,7	14	39	150
0:08:16	38	15,7	14	39	150
0:08:17	38	15,7	14	39	150
0:08:18	38	15,7	14	39	150
0:08:19	38	15,7	14	39	150
0:08:20	38	15,7	14	39	150
0:08:21	38	15,7	14	39	150
0:08:22	38	15,7	14	39	150
0:08:23	38	15,7	14	39	150
0:08:24	38	15,7	14	39	150
0:08:25	38	15,7	14	39	150
0:08:26	38	15,7	14	39	150
0:08:27	38	15,7	14	39	150
0:08:28	38	15,7	14	40	150
0:08:29	38	15,7	14	39	150
0:08:30	38	15,7	14	39	150
0:08:31	38	15,7	14	39	150
0:08:32	38	15,7	14	40	150
0:08:33	38	15,7	14	39	150
0:08:34	38	15,7	14	39	150
0:08:35	38	15,7	14	39	150
0:08:36	38	15,8	14	40	150
0:08:37	38	15,8	14	39	150
0:08:38	38	15,8	14	39	150
0:08:39	38	15,9	14	39	150
0:08:40	38	16,0	14	39	150
0:08:41	38	16,2	14	39	150
0:08:42	38	16,2	14	39	150
0:08:43	38	16,2	14	39	150
0:08:44	38	16,2	14	39	150
0:08:45	38	16,2	14	40	150
0:08:46	38	16,2	14	40	150
0:08:47	38	16,3	14	40	150
0:08:48	38	16,3	14	39	150
0:08:49	38	16,3	14	40	150
0:08:50	38	16,3	14	40	150
0:08:51	38	16,3	14	40	150
0:08:52	38	16,3	14	39	150
0:08:53	38	16,3	14	39	150
0:08:54	38	16,3	14	40	150
0:08:55	38	16,3	14	39	150
0:08:56	38	16,3	14	40	150
0:08:57	38	16,3	14	39	150
0:08:58	38	16,3	14	40	150
0:08:59	38	16,3	14	39	150
0:09:00	38	16,3	14	39	150
0:09:01	38	16,3	14	39	150
0:09:02	38	16,3	14	40	150
0:09:03	38	16,3	14	40	150
0:09:04	38	16,3	14	40	150
0:09:05	38	16,3	14	40	150
0:09:06	38	16,3	14	40	150
0:09:07	38	16,3	14	40	150
0:09:08	38	16,3	14	40	150
0:09:09	38	16,6	14	40	150
0:09:10	38	16,7	14	40	150
0:09:11	38	16,7	14	40	150
0:09:12	38	16,8	14	40	150
0:09:13	38	16,8	14	40	150
0:09:14	38	16,8	14	40	150
0:09:15	38	16,8	14	40	150
0:09:16	38	16,8	14	40	150
0:09:17	38	16,8	14	40	150
0:09:18	38	16,8	14	40	150
0:09:19	38	16,8	14	40	150
0:09:20	38	16,8	14	40	150
0:09:21	38	16,8	14	40	150
0:09:22	38	16,8	14	40	150
0:09:23	38	16,8	14	40	150
0:09:24	38	16,8	14	40	150
0:09:25	38	16,8	14	40	150
0:09:26	38	16,8	14	40	150
0:09:27	38	16,8	14	40	150
0:09:28	38	16,8	14	39	150
0:09:29	38	16,8	14	40	150
0:09:30	38	16,8	14	40	150
0:09:31	38	16,8	14	40	150
0:09:32	38	16,8	14	40	150
0:09:33	38	16,8	14	40	150
0:09:34	38	16,8	14	40	150
0:09:35	38	16,8	14	40	150
0:09:36	38	16,8	14	40	150
0:09:37	38	16,8	14	40	150
0:09:38	38	16,8	14	40	150
0:09:39	38	16,8	14	40	150
0:09:40	38	16,8	14	40	150
0:09:41	38	16,8	14	40	150
0:09:42	38	17,1	14	40	150
0:09:43	38	17,2	14	40	150
0:09:44	38	17,3	14	40	150
0:09:45	38	17,3	14	40	150
0:09:46	38	17,3	14	40	150
0:09:47	38	17,3	14	40	150
0:09:48	38	17,3	14	40	150
0:09:49	38	17,3	14	40	150
0:09:50	38	17,3	14	40	150
0:09:51	38	17,3	14	40	150
0:09:52	38	17,3	14	40	150
0:09:53	38	17,3	14	40	150
0:09:54	38	17,3	14	40	150
0:09:55	38	17,3	14	40	150
0:09:56	38	17,3	14	40	150
0:09:57	39	17,3	14	40	150
0:09:58	39	17,3	14	40	150
0:09:59	39	17,3	14	40	150
0:10:00	39	17,3	14	40	150
0:10:01	39	17,3	14	40	150
0:10:02	39	17,3	14	40	150
0:10:03	39	17,3	14	40	150
0:10:04	39	17,3	14	40	150
0:10:05	39	17,3	14	40	150
0:10:06	39	17,4	14	40	150
0:10:07	39	17,4	14	40	150
0:10:08	39	17,4	14	40	150
0:10:09	39	17,4	14	40	150
0:10:10	39	17,4	14	40	150
0:10:11	39	17,5	14	40	150
0:10:12	39	17,5	14	40	150
0:10:13	39	17,5	14	40	150
0:10:14	39	17,5	14	40	150
0:10:15	39	17,5	14	40	150
0:10:16	39	17,5	14	40	150
0:10:17	39	17,5	14	40	150
0:10:18	39	17,5	14	40	150
0:10:19	39	17,8	14	40	150
0:10:20	39	17,9	14	40	150
0:10:21	39	17,9	14	40	150
0:10:22	39	17,9	14	40	150
0:10:23	39	17,9	14	40	150
0:10:24	39	17,9	14	40	150
0:10:25	39	17,9	14	40	150
0:10:26	39	17,9	14	40	150
0:10:27	39	17,9	14	40	150
0:10:28	39	17,9	14	40	150
0:10:29	39	17,9	14	40	150
0:10:30	39	17,9	14	40	150
0:10:31	39	17,9	14	40	150
0:10:32	39	17,9	14	40	150
0:10:33	39	17,9	14	40	150
0:10:34	39	17,9	14	40	150
0:10:35	39	17,9	14	40	150
0:10:36	39	17,9	14	40	150
0:10:37	39	17,9	14	40	150
0:10:38	39	17,9	14	40	150
0:10:39	39	17,9	14	40	150
0:10:40	39	17,9	14	40	150
0:10:41	39	17,9	14	40	150
0:10:42	39	17,9	14	40	150
0:10:43	39	17,9	14	40	150
0:10:44	39	17,9	14	40	150
0:10:45	39	18,2	14	40	150
0:10:46	39	18,3	14	40	150
0:10:47	39	18,4	14	40	150
0:10:48	39	18,4	14	40	150
0:10:49	39	18,4	14	40	150
0:10:50	39	18,4	14	40	150
0:10:51	39	18,4	14	40	150
0:10:52	39	18,4	14	40	150
0:10:53	39	18,4	14	40	150
0:10:54	39	18,4	14	40	150
0:10:55	39	18,4	14	40	150
0:10:56	39	18,4	14	40	150
0:10:57	39	18,4	14	40	150
0:10:58	39	18,4	14	40	150
0:10:59	39	18,4	14	40	150
0:11:00	39	18,4	14	40	150
0:11:01	39	18,4	14	40	150
0:11:02	39	18,4	14	40	150
0:11:03	39	18,4	14	40	150
0:11:04	39	18,4	14	40	150
0:11:05	39	18,4	14	40	150
0:11:06	39	18,4	14	40	150
0:11:07	39	18,4	14	40	150
0:11:08	39	18,4	14	40	150
0:11:09	39	18,4	14	40	150
0:11:10	39	18,4	14	40	150
0:11:11	39	18,4	14	40	150
0:11:12	39	18,4	14	40	150
0:11:13	39	18,4	14	40	150
0:11:14	39	18,5	14	40	150
0:11:15	39	18,6	14	40	150
0:11:16	39	18,6	14	40	150
0:11:17	39	18,6	14	40	150
0:11:18	39	18,7	14	40	150
0:11:19	39	18,7	14	40	150
0:11:20	39	18,7	14	40	150
0:11:21	39	18,7	14	40	150
0:11:22	39	18,7	14	40	150
0:11:23	39	18,7	14	40	150
0:11:24	39	18,7	14	40	150
0:11:25	39	18,9	14	40	150
0:11:26	39	19,0	14	40	150
0:11:27	39	19,0	14	40	150
0:11:28	39	19,1	14	40	150
0:11:29	39	19,1	14	40	150
0:11:30	39	19,1	14	40	150
0:11:31	39	19,1	14	40	150
0:11:32	39	19,1	14	40	150
0:11:33	39	19,1	14	40	150
0:11:34	39	19,1	14	40	150
0:11:35	39	19,1	14	40	150
0:11:36	39	19,1	14	40	150
0:11:37	39	19,1	14	40	150
0:11:38	39	19,1	14	40	150
0:11:39	39	19,1	14	40	150
0:11:40	39	19,1	14	40	150
0:11:41	39	19,1	14	40	150
0:11:42	39	19,1	14	40	150
0:11:43	39	19,1	14	40	150
0:11:44	39	19,1	14	40	150
0:11:45	39	19,1	14	40	150
0:11:46	39	19,1	14	40	150
0:11:47	39	19,1	14	40	150
0:11:48	39	19,1	14	40	150
0:11:49	39	19,2	14	40	150
0:11:50	39	19,2	14	40	150
0:11:51	39	19,2	14	40	150
0:11:52	39	19,2	14	40	150
0:11:53	39	19,2	14	40	150
0:11:54	39	19,2	14	40	150
0:11:55	39	19,2	14	40	150
0:11:56	39	19,2	14	40	150
0:11:57	39	19,2	14	40	150
0:11:58	39	19,5	14	40	150
0:11:59	39	19,6	14	40	150
0:12:00	39	19,7	14	40	150
0:12:01	39	19,7	14	40	150
0:12:02	39	19,7	14	40	150
0:12:03	39	19,7	14	40	150
0:12:04	39	19,7	14	40	150
0:12:05	39	19,7	14	40	150
0:12:06	39	19,7	14	40	150
0:12:07	39	19,7	14	40	150
0:12:08	39	19,7	14	40	150
0:12:09	39	19,7	14	40	150
0:12:10	39	19,7	14	40	150
0:12:11	39	19,7	14	40	150
0:12:12	39	19,7	14	40	150
0:12:13	39	19,7	14	40	150
0:12:14	39	19,7	14	40	150
0:12:15	39	19,7	14	40	150
0:12:16	39	19,7	14	40	150
0:12:17	39	19,7	14	40	150
0:12:18	39	19,7	14	40	150
0:12:19	39	19,7	14	40	150
0:12:20	39	19,7	14	40	150
0:12:21	39	19,7	14	40	150
0:12:22	39	19,7	14	40	150
0:12:23	39	19,7	14	40	150
0:12:24	40	19,7	14	40	150
0:12:25	40	19,7	14	40	150
0:12:26	40	19,7	14	40	150
0:12:27	40	19,7	14	40	150
0:12:28	40	19,9	14	40	150
0:12:29	40	20,0	14	40	150
0:12:30	40	20,0	14	40	150
0:12:31	40	20,0	14	40	150
0:12:32	40	20,0	14	40	150
0:12:33	40	20,0	14	40	150
0:12:34	40	20,0	14	40	150
0:12:35	40	20,0	14	40	150
0:12:36	40	20,0	14	40	150
0:12:37	40	20,0	14	40	150
0:12:38	40	20,0	14	40	150
0:12:39	40	20,0	14	40	150
0:12:40	40	20,0	14	40	150
0:12:41	40	20,0	14	40	150
0:12:42	40	20,0	14	40	150
0:12:43	40	20,0	14	40	150
0:12:44	40	20,2	14	40	150
0:12:45	40	20,2	14	40	150
0:12:46	40	20,3	14	40	150
0:12:47	40	20,3	14	40	150
0:12:48	40	20,3	14	40	150
0:12:49	40	20,3	14	40	150
0:12:50	40	20,3	14	40	150
0:12:51	40	20,3	14	40	150
0:12:52	40	20,3	14	40	150
0:12:53	40	20,3	14	40	150
0:12:54	40	20,3	14	40	150
0:12:55	40	20,3	14	40	150
0:12:56	40	20,3	14	40	150
0:12:57	40	20,3	14	40	150
0:12:58	40	20,3	14	40	150
0:12:59	40	20,3	14	40	150
0:13:00	40	20,4	14	40	150
0:13:01	40	20,4	14	40	150
0:13:02	40	20,4	14	40	150
0:13:03	40	20,6	14	40	150
0:13:04	40	20,7	14	40	150
0:13:05	40	20,8	14	40	150
0:13:06	40	20,8	14	40	150
0:13:07	40	20,8	14	40	150
0:13:08	40	20,8	14	40	150
0:13:09	40	20,8	14	40	150
0:13:10	40	20,8	14	40	150
0:13:11	40	20,8	14	40	150
0:13:12	40	20,8	14	40	150
0:13:13	40	20,8	14	40	150
0:13:14	40	20,8	14	40	150
0:13:15	40	20,8	14	40	150
0:13:16	40	20,8	14	40	150
0:13:17	40	20,8	14	40	150
0:13:18	40	20,8	14	40	150
0:13:19	40	20,8	14	40	150
0:13:20	40	20,8	14	40	150
0:13:21	40	20,8	14	40	150
0:13:22	40	20,8	14	40	150
0:13:23	40	20,8	14	40	150
0:13:24	40	20,8	14	40	150
0:13:25	40	20,8	14	40	150
0:13:26	40	20,8	14	40	150
0:13:27	40	20,8	14	40	150
0:13:28	40	20,8	14	40	150
0:13:29	40	20,9	14	40	150
0:13:30	40	21,1	14	40	150
0:13:31	40	21,2	14	40	150
0:13:32	40	21,2	14	40	150
0:13:33	40	21,2	14	40	150
0:13:34	40	21,3	14	40	150
0:13:35	40	21,2	14	40	150
0:13:36	40	21,2	14	40	150
0:13:37	40	21,2	14	40	150
0:13:38	40	21,2	14	40	150
0:13:39	40	21,2	14	40	150
0:13:40	40	21,2	14	40	150
0:13:41	40	21,2	14	40	150
0:13:42	40	21,2	14	40	150
0:13:43	40	21,2	14	40	150
0:13:44	40	21,2	14	40	150
0:13:45	40	21,2	14	40	150
0:13:46	40	21,2	14	40	150
0:13:47	40	21,2	14	40	150
0:13:48	40	21,2	14	40	150
0:13:49	40	21,2	14	40	150
0:13:50	40	21,2	14	40	150
0:13:51	40	21,2	14	40	150
0:13:52	40	21,2	14	40	150
0:13:53	40	21,2	14	40	150
0:13:54	40	21,3	14	40	150
0:13:55	40	21,3	14	40	150
0:13:56	40	21,3	14	40	150
0:13:57	40	21,3	14	40	150
0:13:58	40	21,4	14	40	150
0:13:59	40	21,5	14	40	150
0:14:00	40	21,5	14	40	150
0:14:01	40	21,5	14	40	150
0:14:02	40	21,5	14	40	150
0:14:03	40	21,5	14	40	150
0:14:04	40	21,5	14	40	150
0:14:05	40	21,5	14	40	150
0:14:06	40	21,5	14	40	150
0:14:07	40	21,5	14	40	150
0:14:08	40	21,5	14	40	150
0:14:09	40	21,6	14	40	150
0:14:10	40	21,7	14	40	150
0:14:11	40	21,8	14	40	150
0:14:12	40	21,8	14	40	150
0:14:13	40	21,8	14	40	150
0:14:14	40	21,8	14	40	150
0:14:15	40	21,8	14	40	150
0:14:16	40	21,8	14	40	150
0:14:17	40	21,8	14	40	150
0:14:18	40	21,8	14	40	150
0:14:19	40	21,8	14	40	150
0:14:20	40	21,8	14	40	150
0:14:21	40	21,8	14	40	150
0:14:22	40	21,8	14	40	150
0:14:23	40	21,8	14	40	150
0:14:24	40	21,8	14	40	150
0:14:25	40	21,8	14	40	150
0:14:26	40	21,8	14	40	150
0:14:27	40	21,8	14	40	150
0:14:28	40	21,8	14	40	150
0:14:29	40	21,9	14	40	150
0:14:30	40	22,1	14	40	150
0:14:31	40	22,2	14	40	150
0:14:32	40	22,3	14	40	150
0:14:33	40	22,3	14	40	150
0:14:34	40	22,3	14	40	150
0:14:35	40	22,3	14	40	150
0:14:36	40	22,3	14	40	150
0:14:37	40	22,3	14	40	150
0:14:38	40	22,3	14	40	150
0:14:39	40	22,3	14	40	150
0:14:40	40	22,3	14	40	150
0:14:41	40	22,3	14	40	150
0:14:42	40	22,3	15	40	150
0:14:43	40	22,3	15	40	150
0:14:44	40	22,3	15	40	150
0:14:45	40	22,3	15	40	150
0:14:46	40	22,3	14	40	150
0:14:47	40	22,3	15	40	150
0:14:48	40	22,3	15	40	150
0:14:49	40	22,3	15	40	150
0:14:50	40	22,3	15	40	150
0:14:51	40	22,3	15	40	150
0:14:52	40	22,3	15	40	150
0:14:53	40	22,3	15	40	150
0:14:54	40	22,3	15	40	150
0:14:55	40	22,3	15	40	150
0:14:56	40	22,3	15	40	150
0:14:57	40	22,5	15	40	150
0:14:58	40	22,7	15	40	150
0:14:59	40	22,7	15	40	150
0:15:00	40	22,8	15	40	150
0:15:01	40	22,8	15	40	150
0:15:02	40	22,8	15	40	150
0:15:03	40	22,8	15	40	150
0:15:04	40	22,8	15	40	150
0:15:05	40	22,8	15	40	150
0:15:06	40	22,8	14	40	150
0:15:07	40	22,8	14	40	150
0:15:08	40	22,8	14	40	150
0:15:09	40	22,8	14	40	150
0:15:10	40	22,8	14	40	150
0:15:11	40	22,8	14	40	150
0:15:12	40	22,8	14	40	150
0:15:13	40	22,8	14	40	150
0:15:14	40	22,8	14	40	150
0:15:15	40	22,7	14	40	150
0:15:16	40	22,7	14	40	150
0:15:17	40	22,7	15	40	150
0:15:18	40	22,7	14	40	150
0:15:19	40	22,7	14	40	150
0:15:20	40	22,7	15	40	150
0:15:21	40	22,7	15	40	150
0:15:22	40	22,7	15	40	150
0:15:23	40	22,7	15	40	150
0:15:24	40	22,8	15	40	150
0:15:25	40	23,0	15	40	150
0:15:26	40	23,1	15	40	150
0:15:27	40	23,1	15	40	150
0:15:28	40	23,1	15	40	150
0:15:29	40	23,1	15	40	150
0:15:30	40	23,1	15	40	150
0:15:31	40	23,1	15	40	150
0:15:32	40	23,1	15	40	150
0:15:33	40	23,1	15	40	150
0:15:34	40	23,1	15	40	150
0:15:35	40	23,1	15	40	150
0:15:36	40	23,1	15	40	150
0:15:37	40	23,1	15	40	150
0:15:38	40	23,1	15	40	150
0:15:39	40	23,1	15	40	150
0:15:40	40	23,1	15	40	150
0:15:41	40	23,1	15	40	150
0:15:42	40	23,1	15	40	150
0:15:43	40	23,2	15	40	150
0:15:44	40	23,2	15	40	150
0:15:45	40	23,2	15	40	150
0:15:46	40	23,2	15	40	150
0:15:47	40	23,3	15	40	150
0:15:48	40	23,3	15	40	150
0:15:49	40	23,3	15	40	150
0:15:50	40	23,3	15	40	150
0:15:51	40	23,4	15	40	150
0:15:52	40	23,5	15	40	150
0:15:53	40	23,5	15	40	150
0:15:54	40	23,5	15	40	150
0:15:55	40	23,5	15	40	150
0:15:56	40	23,5	15	40	150
0:15:57	40	23,5	15	40	150
0:15:58	40	23,5	14	40	150
0:15:59	40	23,5	14	40	150
0:16:00	40	23,5	15	40	150
0:16:01	40	23,5	14	40	150
0:16:02	40	23,5	14	40	150
0:16:03	40	23,5	14	40	150
0:16:04	40	23,5	14	40	150
0:16:05	40	23,7	15	40	150
0:16:06	40	23,7	15	40	150
0:16:07	40	23,8	15	40	150
0:16:08	40	23,8	15	40	150
0:16:09	40	23,8	15	40	150
0:16:10	40	23,8	15	40	150
0:16:11	40	23,8	15	40	150
0:16:12	40	23,8	15	40	150
0:16:13	40	23,8	14	40	150
0:16:14	40	23,8	14	40	150
0:16:15	40	23,8	14	40	150
0:16:16	40	23,8	15	40	150
0:16:17	40	23,8	15	40	150
0:16:18	40	23,8	15	40	150
0:16:19	40	23,8	15	40	150
0:16:20	40	23,8	15	40	150
0:16:21	40	23,8	15	40	150
0:16:22	40	23,8	15	40	150
0:16:23	40	23,8	15	40	150
0:16:24	40	23,8	15	40	150
0:16:25	40	24,1	15	40	150
0:16:26	41	24,2	15	40	150
0:16:27	41	24,2	15	40	150
0:16:28	41	24,3	15	40	150
0:16:29	41	24,3	15	40	150
0:16:30	41	24,3	15	40	150
0:16:31	41	24,3	15	40	150
0:16:32	41	24,3	15	40	150
0:16:33	41	24,2	14	41	150
0:16:34	41	24,2	15	40	150
0:16:35	41	24,2	14	40	150
0:16:36	41	24,2	15	40	150
0:16:37	41	24,2	15	40	150
0:16:38	41	24,2	14	40	150
0:16:39	41	24,2	15	40	150
0:16:40	41	24,2	14	40	150
0:16:41	41	24,2	15	40	150
0:16:42	41	24,2	15	40	150
0:16:43	41	24,2	15	40	150
0:16:44	41	24,2	15	40	150
0:16:45	41	24,2	15	40	150
0:16:46	41	24,2	15	40	150
0:16:47	41	24,2	15	40	150
0:16:48	41	24,2	15	40	150
0:16:49	41	24,2	15	40	150
0:16:50	41	24,3	15	40	150
0:16:51	41	24,5	15	40	150
0:16:52	41	24,7	15	40	150
0:16:53	41	24,7	15	40	150
0:16:54	41	24,7	15	40	150
0:16:55	41	24,7	15	40	150
0:16:56	41	24,7	15	40	150
0:16:57	41	24,7	15	40	150
0:16:58	41	24,7	15	40	150
0:16:59	41	24,7	15	40	150
0:17:00	41	24,7	15	40	150
0:17:01	41	24,7	15	40	150
0:17:02	41	24,7	15	40	150
0:17:03	41	24,7	15	40	150
0:17:04	41	24,7	15	40	150
0:17:05	41	24,7	15	40	150
0:17:06	41	24,7	15	40	150
0:17:07	41	24,7	15	40	150
0:17:08	41	24,7	15	40	150
0:17:09	41	24,7	15	40	150
0:17:10	41	24,7	15	40	150
0:17:11	41	24,7	15	40	150
0:17:12	41	24,7	15	40	150
0:17:13	41	24,7	15	41	150
0:17:14	41	24,7	15	40	150
0:17:15	41	24,7	15	40	150
0:17:16	41	24,7	15	40	150
0:17:17	41	24,7	15	40	150
0:17:18	41	24,8	15	40	150
0:17:19	41	25,0	15	40	150
0:17:20	41	25,0	15	40	150
0:17:21	41	25,1	15	40	150
0:17:22	41	25,1	15	40	150
0:17:23	41	25,1	15	40	150
0:17:24	41	25,1	15	40	150
0:17:25	41	25,1	15	40	150
0:17:26	41	25,1	15	40	150
0:17:27	41	25,1	15	40	150
0:17:28	41	25,1	15	40	150
0:17:29	41	25,1	15	40	150
0:17:30	41	25,1	15	40	150
0:17:31	41	25,1	15	40	150
0:17:32	41	25,1	15	40	150
0:17:33	41	25,1	15	40	150
0:17:34	41	25,1	15	40	150
0:17:35	41	25,1	15	40	150
0:17:36	41	25,2	15	40	150
0:17:37	41	25,2	15	40	150
0:17:38	41	25,2	15	40	150
0:17:39	41	25,3	15	40	150
0:17:40	41	25,3	15	40	150
0:17:41	41	25,3	15	40	150
0:17:42	41	25,3	15	41	150
0:17:43	41	25,3	15	40	150
0:17:44	41	25,3	15	40	150
0:17:45	41	25,3	15	40	150
0:17:46	41	25,3	15	41	150
0:17:47	41	25,3	15	40	150
0:17:48	41	25,3	15	41	150
0:17:49	41	25,4	15	40	150
0:17:50	41	25,5	15	41	150
0:17:51	41	25,5	15	40	150
0:17:52	41	25,5	15	40	150
0:17:53	41	25,5	15	40	150
0:17:54	41	25,5	15	41	150
0:17:55	41	25,6	15	41	150
0:17:56	41	25,6	15	40	150
0:17:57	41	25,6	15	40	150
0:17:58	41	25,6	15	41	150
0:17:59	41	25,6	15	41	150
0:18:00	41	25,6	15	41	150
0:18:01	41	25,6	15	41	150
0:18:02	41	25,6	15	41	150
0:18:03	41	25,6	15	41	150
0:18:04	41	25,6	15	41	150
0:18:05	41	25,6	15	41	150
0:18:06	41	25,6	15	41	150
0:18:07	41	25,7	15	41	150
0:18:08	41	25,7	15	41	150
0:18:09	41	25,8	15	41	150
0:18:10	41	26,0	15	41	150
0:18:11	41	26,0	15	41	150
0:18:12	41	26,0	15	41	150
0:18:13	41	26,1	15	41	150
0:18:14	41	26,1	15	41	150
0:18:15	41	26,1	15	41	150
0:18:16	41	26,1	15	41	150
0:18:17	41	26,1	15	41	150
0:18:18	41	26,1	15	41	150
0:18:19	41	26,1	15	41	150
0:18:20	41	26,1	15	41	150
0:18:21	41	26,2	15	42	150
0:18:22	41	26,2	15	41	150
0:18:23	41	26,2	15	42	150
0:18:24	41	26,2	15	42	150
0:18:25	41	26,2	15	42	150
0:18:26	41	26,2	15	42	150
0:18:27	41	26,2	15	42	150
0:18:28	41	26,3	15	42	150
0:18:29	41	26,3	15	42	150
0:18:30	41	26,3	15	42	150
0:18:31	41	26,3	15	42	150
0:18:32	41	26,3	15	42	150
0:18:33	41	26,4	15	42	150
0:18:34	41	26,4	15	42	150
0:18:35	41	26,4	15	42	150
0:18:36	41	26,4	15	42	150
0:18:37	41	26,4	15	42	150
0:18:38	41	26,4	15	42	150
0:18:39	41	26,5	15	42	150
0:18:40	41	26,5	15	42	150
0:18:41	41	26,5	15	42	150
0:18:42	41	26,5	15	42	150
0:18:43	41	26,5	15	42	150
0:18:44	41	26,6	15	42	150
0:18:45	41	26,6	15	42	150
0:18:46	41	26,6	15	43	150
0:18:47	41	26,6	15	43	150
0:18:48	41	26,6	15	43	150
0:18:49	41	26,7	15	43	150
0:18:50	41	26,7	15	43	150
0:18:51	41	26,7	15	43	150
0:18:52	41	26,7	15	43	150
0:18:53	41	26,8	15	43	150
0:18:54	41	26,8	15	43	150
0:18:55	41	26,8	15	43	150
0:18:56	41	26,8	15	43	150
0:18:57	41	26,8	15	43	150
0:18:58	41	26,9	15	43	150
0:18:59	41	26,9	15	43	150
0:19:00	41	26,9	15	43	150
0:19:01	41	26,9	15	44	150
0:19:02	41	27,0	15	44	150
0:19:03	41	27,0	15	44	150
0:19:04	41	27,0	15	44	150
0:19:05	41	27,0	15	44	150
0:19:06	41	27,0	15	44	150
0:19:07	41	27,1	15	44	150
0:19:08	41	27,1	15	44	150
0:19:09	41	27,1	15	44	150
0:19:10	41	27,1	15	44	150
0:19:11	41	27,2	15	44	150
0:19:12	41	27,2	15	44	150
0:19:13	41	27,2	15	44	150
0:19:14	41	27,3	15	44	150
0:19:15	41	27,3	15	44	150
0:19:16	41	27,3	15	44	150
0:19:17	41	27,3	15	44	150
0:19:18	41	27,4	15	44	150
0:19:19	41	27,4	15	45	150
0:19:20	41	27,4	15	45	150
0:19:21	41	27,4	15	45	150
0:19:22	41	27,4	15	45	150
0:19:23	41	27,5	15	45	150
0:19:24	41	27,5	15	45	150
0:19:25	41	27,5	15	45	150
0:19:26	41	27,5	15	45	150
0:19:27	41	27,6	15	45	150
0:19:28	41	27,6	15	45	150
0:19:29	41	27,6	15	45	150
0:19:30	41	27,6	15	45	150
0:19:31	41	27,7	15	45	150
0:19:32	41	27,7	15	45	150
0:19:33	41	27,7	15	45	150
0:19:34	41	27,8	15	46	150
0:19:35	41	27,8	15	46	150
0:19:36	41	27,8	15	46	150
0:19:37	41	27,8	15	46	150
0:19:38	41	27,9	15	46	150
0:19:39	41	27,9	15	46	150
0:19:40	41	27,9	15	46	150
0:19:41	41	27,9	15	46	150
0:19:42	41	27,9	15	46	150
0:19:43	41	28,0	15	46	150
0:19:44	41	28,0	15	46	150
0:19:45	41	28,0	15	46	150
0:19:46	41	28,1	15	46	150
0:19:47	41	28,1	15	46	150
0:19:48	41	28,1	15	46	150
0:19:49	41	28,1	15	46	150
0:19:50	41	28,2	15	46	150
0:19:51	41	28,2	15	46	150
0:19:52	41	28,2	15	46	150
0:19:53	41	28,2	15	47	150
0:19:54	41	28,2	15	47	150
0:19:55	41	28,3	15	47	150
0:19:56	41	28,3	15	47	150
0:19:57	41	28,3	15	47	150
0:19:58	41	28,4	15	47	150
0:19:59	41	28,4	15	47	150
0:20:00	41	28,4	15	47	150
0:20:01	41	28,4	15	47	150
0:20:02	41	28,4	15	47	150
0:20:03	41	28,5	15	47	150
0:20:04	41	28,5	15	47	150
0:20:05	41	28,5	15	47	150
0:20:06	41	28,5	15	47	150
0:20:07	41	28,6	15	47	150
0:20:08	41	28,6	15	47	150
0:20:09	41	28,6	15	47	150
0:20:10	41	28,6	15	48	150
0:20:11	41	28,7	15	47	150
0:20:12	41	28,7	15	47	150
0:20:13	41	28,7	15	48	150
0:20:14	41	28,7	15	48	150
0:20:15	42	28,7	15	48	150
0:20:16	42	28,8	15	48	150
0:20:17	42	28,8	15	48	150
0:20:18	42	28,8	15	48	150
0:20:19	42	28,8	15	48	150
0:20:20	42	28,8	15	48	150
0:20:21	42	28,9	15	48	150
0:20:22	42	28,9	15	48	150
0:20:23	42	28,9	15	48	150
0:20:24	42	28,9	15	48	150
0:20:25	42	29,0	15	48	150
0:20:26	42	29,0	15	48	150
0:20:27	42	29,0	15	48	150
0:20:28	42	29,0	15	48	150
0:20:29	42	29,0	15	48	150
0:20:30	42	29,0	15	48	150
0:20:31	42	29,1	15	48	150
0:20:32	42	29,1	15	48	150
0:20:33	42	29,1	15	48	150
0:20:34	42	29,1	15	48	150
0:20:35	42	29,1	15	48	150
0:20:36	42	29,2	15	48	150
0:20:37	42	29,2	15	48	150
0:20:38	42	29,2	15	48	150
0:20:39	42	29,2	15	49	150
0:20:40	42	29,2	15	49	150
0:20:41	42	29,2	15	49	150
0:20:42	42	29,3	15	49	150
0:20:43	42	29,3	15	49	150
0:20:44	42	29,3	15	49	150
0:20:45	42	29,3	15	49	150
0:20:46	42	29,3	15	49	150
0:20:47	42	29,4	15	49	150
0:20:48	42	29,4	15	49	150
0:20:49	42	29,4	15	49	150
0:20:50	42	29,4	15	49	150
0:20:51	42	29,4	15	49	150
0:20:52	42	29,5	15	49	150
0:20:53	42	29,5	15	49	150
0:20:54	42	29,5	15	49	150
0:20:55	42	29,5	15	49	150
0:20:56	42	29,5	15	49	150
0:20:57	42	29,5	15	49	150
0:20:58	42	29,6	15	49	150
0:20:59	42	29,6	15	49	150
0:21:00	42	29,6	15	49	150
0:21:01	42	29,6	15	49	150
0:21:02	42	29,6	15	49	150
0:21:03	42	29,6	15	49	150
0:21:04	42	29,6	15	49	150
0:21:05	42	29,7	15	49	150
0:21:06	42	29,7	15	49	150
0:21:07	42	29,7	15	49	150
0:21:08	42	29,7	15	50	150
0:21:09	42	29,7	15	49	150
0:21:10	42	29,7	15	49	150
0:21:11	42	29,7	15	50	150
0:21:12	42	29,8	15	49	150
0:21:13	43	29,8	15	49	150
0:21:14	43	29,8	15	49	150
0:21:15	43	29,8	15	49	150
0:21:16	43	29,8	15	50	150
0:21:17	43	29,8	15	50	150
0:21:18	43	29,9	15	50	150
0:21:19	43	29,9	15	50	150
0:21:20	43	29,9	15	49	150
0:21:21	43	29,9	15	50	150
0:21:22	43	29,9	15	50	150
0:21:23	43	29,9	15	50	150
0:21:24	43	29,9	15	50	150
0:21:25	43	29,9	15	50	150
0:21:26	43	30,0	15	50	150
0:21:27	43	30,0	15	50	150
0:21:28	43	30,0	15	50	150
0:21:29	43	30,0	15	50	150
0:21:30	43	30,0	15	50	150
0:21:31	43	30,0	15	50	150
0:21:32	43	30,0	15	50	150
0:21:33	43	30,0	15	50	150
0:21:34	43	30,1	15	50	150
0:21:35	43	30,1	15	50	150
0:21:36	43	30,1	15	50	150
0:21:37	43	30,1	15	50	150
0:21:38	43	30,1	15	50	150
0:21:39	43	30,1	15	50	150
0:21:40	43	30,1	15	50	150
0:21:41	43	30,1	15	50	150
0:21:42	43	30,2	15	50	150
0:21:43	43	30,2	15	50	150
0:21:44	43	30,2	15	50	150
0:21:45	43	30,2	15	50	150
0:21:46	43	30,2	15	50	150
0:21:47	43	30,2	15	50	150
0:21:48	43	30,2	15	50	150
0:21:49	43	30,2	15	50	150
0:21:50	43	30,3	15	50	150
0:21:51	43	30,3	15	50	150
0:21:52	43	30,3	15	50	150
0:21:53	43	30,3	15	50	150
0:21:54	43	30,3	15	50	150
0:21:55	43	30,3	15	50	150
0:21:56	43	30,3	15	50	150
0:21:57	43	30,3	15	50	150
0:21:58	43	30,3	15	50	150
0:21:59	43	30,3	15	50	150
0:22:00	43	30,4	15	50	150
0:22:01	43	30,4	15	50	150
0:22:02	44	30,4	15	50	150
0:22:03	44	30,4	15	50	150
0:22:04	44	30,4	15	50	150
0:22:05	44	30,4	15	50	150
0:22:06	44	30,4	15	50	150
0:22:07	44	30,4	15	50	150
0:22:08	44	30,4	15	50	150
0:22:09	44	30,5	15	50	150
0:22:10	44	30,5	15	50	150
0:22:11	44	30,5	15	50	150
0:22:12	44	30,5	15	50	150
0:22:13	44	30,5	15	50	150
0:22:14	44	30,5	15	51	150
0:22:15	44	30,5	15	50	150
0:22:16	44	30,5	15	51	150
0:22:17	44	30,5	15	50	150
0:22:18	44	30,5	15	50	150
0:22:19	44	30,6	15	50	150
0:22:20	44	30,6	15	51	150
0:22:21	44	30,6	15	50	150
0:22:22	44	30,6	15	50	150
0:22:23	44	30,6	15	51	150
0:22:24	44	30,6	15	50	150
0:22:25	44	30,6	15	51	150
0:22:26	44	30,6	15	50	150
0:22:27	44	30,6	15	51	150
0:22:28	44	30,6	15	50	150
0:22:29	44	30,7	15	51	150
0:22:30	44	30,7	15	51	150
0:22:31	44	30,7	15	51	150
0:22:32	44	30,7	15	51	150
0:22:33	44	30,7	15	51	150
0:22:34	44	30,7	15	51	150
0:22:35	44	30,7	15	51	150
0:22:36	44	30,7	15	51	150
0:22:37	44	30,8	15	51	150
0:22:38	44	30,8	15	51	150
0:22:39	44	30,8	15	51	150
0:22:40	44	30,8	15	51	150
0:22:41	44	30,8	15	51	150
0:22:42	44	30,8	15	51	150
0:22:43	44	30,8	15	51	150
0:22:44	44	30,8	15	51	150
0:22:45	44	30,8	15	51	150
0:22:46	44	30,8	15	51	150
0:22:47	44	30,9	15	51	150
0:22:48	44	30,9	15	51	150
0:22:49	44	30,9	15	51	150
0:22:50	44	30,9	15	51	150
0:22:51	45	30,9	15	51	150
0:22:52	45	30,9	15	51	150
0:22:53	45	30,9	15	51	150
0:22:54	45	30,9	15	51	150
0:22:55	45	31,0	15	51	150
0:22:56	45	31,0	15	51	150
0:22:57	45	31,0	15	51	150
0:22:58	45	31,0	15	51	150
0:22:59	45	31,0	15	51	150
0:23:00	45	31,0	15	51	150
0:23:01	45	31,0	15	51	150
0:23:02	45	31,0	15	51	150
0:23:03	45	31,0	15	51	150
0:23:04	45	31,1	15	51	150
0:23:05	45	31,1	15	51	150
0:23:06	45	31,1	15	51	150
0:23:07	45	31,1	15	51	150
0:23:08	45	31,1	15	51	150
0:23:09	45	31,1	15	51	150
0:23:10	45	31,1	15	51	150
0:23:11	45	31,1	15	51	150
0:23:12	45	31,2	15	51	150
0:23:13	45	31,2	15	51	150
0:23:14	45	31,2	15	51	150
0:23:15	45	31,2	15	51	150
0:23:16	45	31,2	15	51	150
0:23:17	45	31,2	15	51	150
0:23:18	45	31,2	15	51	150
0:23:19	45	31,2	15	51	150
0:23:20	45	31,3	15	52	150
0:23:21	45	31,3	15	52	150
0:23:22	45	31,3	15	52	150
0:23:23	45	31,3	15	52	150
0:23:24	45	31,3	15	52	150
0:23:25	45	31,3	15	52	150
0:23:26	45	31,3	15	52	150
0:23:27	45	31,4	15	52	150
0:23:28	45	31,4	15	52	150
0:23:29	45	31,4	15	52	150
0:23:30	45	31,4	15	52	150
0:23:31	45	31,4	15	52	150
0:23:32	45	31,4	15	52	150
0:23:33	45	31,4	15	52	150
0:23:34	45	31,5	15	52	150
0:23:35	45	31,5	15	52	150
0:23:36	45	31,5	15	52	150
0:23:37	45	31,5	15	52	150
0:23:38	45	31,5	15	52	150
0:23:39	45	31,6	15	52	150
0:23:40	45	31,6	15	52	150
0:23:41	45	31,6	15	52	150
0:23:42	45	31,6	15	52	150
0:23:43	46	31,6	15	52	150
0:23:44	45	31,6	15	52	150
0:23:45	46	31,7	15	52	150
0:23:46	46	31,7	15	52	150
0:23:47	46	31,7	15	52	150
0:23:48	46	31,7	15	52	150
0:23:49	46	31,7	15	52	150
0:23:50	46	31,7	15	52	150
0:23:51	46	31,7	15	52	150
0:23:52	46	31,8	15	53	150
0:23:53	46	31,8	15	53	150
0:23:54	46	31,8	15	53	150
0:23:55	46	31,8	15	53	150
0:23:56	46	31,8	15	53	150
0:23:57	46	31,8	15	53	150
0:23:58	46	31,8	15	53	150
0:23:59	46	31,9	15	53	150
0:24:00	46	31,9	15	53	150
0:24:01	46	31,9	15	53	150
0:24:02	46	31,9	15	53	150
0:24:03	46	31,9	15	53	150
0:24:04	46	31,9	15	53	150
0:24:05	46	31,9	15	53	150
0:24:06	46	32,0	15	53	150
0:24:07	46	32,0	15	53	150
0:24:08	46	32,0	15	53	150
0:24:09	46	32,0	15	53	150
0:24:10	46	32,0	15	53	150
0:24:11	46	32,0	15	53	150
0:24:12	46	32,0	15	53	150
0:24:13	46	32,0	15	53	150
0:24:14	46	32,1	15	53	150
0:24:15	46	32,1	15	53	150
0:24:16	46	32,1	15	53	150
0:24:17	46	32,1	15	53	150
0:24:18	46	32,1	15	53	150
0:24:19	46	32,1	15	53	150
0:24:20	46	32,1	15	53	150
0:24:21	46	32,2	15	53	150
0:24:22	46	32,2	15	53	150
0:24:23	46	32,2	15	53	150
0:24:24	46	32,2	15	53	150
0:24:25	46	32,2	15	53	150
0:24:26	46	32,2	15	53	150
0:24:27	46	32,2	15	53	150
0:24:28	46	32,3	15	53	150
0:24:29	46	32,3	15	53	150
0:24:30	46	32,3	15	53	150
0:24:31	46	32,3	15	53	150
0:24:32	46	32,3	15	54	150
0:24:33	46	32,3	15	53	150
0:24:34	46	32,3	15	53	150
0:24:35	46	32,3	15	53	150
0:24:36	46	32,4	15	53	150
0:24:37	47	32,4	15	53	150
0:24:38	47	32,4	15	53	150
0:24:39	47	32,4	15	53	150
0:24:40	47	32,4	15	54	150
0:24:41	47	32,5	15	53	150
0:24:42	47	32,7	15	54	150
0:24:43	47	32,8	15	53	150
0:24:44	47	32,8	15	54	150
0:24:45	47	32,8	15	54	150
0:24:46	47	32,8	15	54	150
0:24:47	47	32,8	15	54	150
0:24:48	47	32,8	15	54	150
0:24:49	47	32,9	15	54	150
0:24:50	47	32,9	15	54	150
0:24:51	47	32,9	15	54	150
0:24:52	47	32,9	15	54	150
0:24:53	47	32,9	15	54	150
0:24:54	47	32,9	15	54	150
0:24:55	47	32,9	15	54	150
0:24:56	47	33,0	15	54	150
0:24:57	47	33,0	15	54	150
0:24:58	47	33,0	15	54	150
0:24:59	47	33,0	15	54	150
