Repository: ProgWizer/parser

File: project-root/data/Data Acquisition/Data Acquisition/2021 year (353)/21-302.txt (part 1 of 5)
--Test Summary--
Full Path and File Name	
Instrument Name	7322
Instrument Type	Model 7322 Consistometer - Variable Speed
Instrument Serial Number	
Test Start Date	12.01.2022
Test Start Time	9:46:31
Test Stop Date	12.01.2022
Test Stop Time	11:45:09
Test Length	1:58:38
Final Sample Time Offset	1:58:37
Controller Schedule Name	
Sampling Period	1 second
Comments	
Information	WellID	
Information	Customer	
Information	EngName	Vadim Khrabrov
Information	CementClass	G
Information	CementMfr	Ñóõîé Ëîã
Information	Additives	100%G+8%RD-100
Information	Density	1900
Information	BHCT	52
Information	BHST	
Information	FluidLoss	
Information	JobType	
Calculated Value	Time_30Bc	1:14:02
Calculated Value	Time_70Bc	1:48:01
Calculated Value	Time_100Bc	1:58:37
Initial Temperature (°C)	20 °C
Final Temperature (°C)	52 °C
Initial Pressure (MPa)	1,0 MPa
Final Pressure (MPa)	36,0 MPa
Initial Consistency (Bc)	19 Bc
Final Consistency (Bc)	100 Bc
Initial Wall Temperature (°C)	18 °C
Final Wall Temperature (°C)	51 °C
Initial Motor Speed (RPM)	150 RPM
Final Motor Speed (RPM)	150 RPM
--Data--
Time (HH:MM:SS)	Temperature (°C)	Pressure (MPa)	Consistency (Bc)	Wall Temperature (°C)	Motor Speed (RPM)
0:00:00	20	1,0	19	18	150
0:00:01	20	1,2	19	18	150
0:00:02	20	1,9	19	18	150
0:00:03	20	3,0	19	18	150
0:00:04	20	4,5	19	18	150
0:00:05	21	6,1	19	18	150
0:00:06	21	7,1	19	18	150
0:00:07	21	7,6	19	18	150
0:00:08	20	7,7	18	19	150
0:00:09	20	7,8	18	18	150
0:00:10	20	7,8	18	19	150
0:00:11	20	7,8	18	19	150
0:00:12	20	7,8	18	19	150
0:00:13	20	7,7	18	19	150
0:00:14	20	7,7	18	19	150
0:00:15	20	7,7	18	19	150
0:00:16	20	7,7	18	18	150
0:00:17	20	7,7	18	18	150
0:00:18	20	7,7	18	18	150
0:00:19	20	7,7	18	19	150
0:00:20	20	7,7	18	18	150
0:00:21	20	7,7	18	19	150
0:00:22	20	7,7	18	18	150
0:00:23	20	7,7	18	18	150
0:00:24	20	7,7	18	18	150
0:00:25	20	7,7	18	19	150
0:00:26	20	7,7	18	19	150
0:00:27	20	7,7	18	19	150
0:00:28	20	7,7	18	19	150
0:00:29	20	7,7	18	19	150
0:00:30	20	7,7	18	19	150
0:00:31	20	7,7	18	19	150
0:00:32	20	7,7	18	19	150
0:00:33	20	7,7	18	19	150
0:00:34	20	7,8	18	19	150
0:00:35	20	7,8	18	19	150
0:00:36	20	7,8	18	19	150
0:00:37	20	7,8	18	19	150
0:00:38	20	7,8	18	19	150
0:00:39	20	7,8	18	19	150
0:00:40	20	7,9	18	19	150
0:00:41	20	7,9	18	19	150
0:00:42	20	7,9	18	19	150
0:00:43	20	7,9	18	19	150
0:00:44	20	7,9	18	19	150
0:00:45	20	7,9	18	20	150
0:00:46	20	8,0	18	20	150
0:00:47	20	8,0	18	20	150
0:00:48	20	8,0	18	20	150
0:00:49	20	8,0	18	20	150
0:00:50	20	8,0	18	20	150
0:00:51	20	8,1	18	20	150
0:00:52	20	8,1	18	20	150
0:00:53	20	8,1	18	20	150
0:00:54	20	8,1	18	20	150
0:00:55	20	8,2	18	20	150
0:00:56	20	8,2	18	20	150
0:00:57	20	8,2	18	20	150
0:00:58	20	8,2	18	20	150
0:00:59	20	8,2	18	20	150
0:01:00	20	8,3	18	20	150
0:01:01	20	8,3	18	20	150
0:01:02	20	8,3	18	20	150
0:01:03	20	8,3	18	21	150
0:01:04	20	8,4	18	21	150
0:01:05	20	8,4	18	21	150
0:01:06	20	8,4	18	21	150
0:01:07	20	8,5	18	21	150
0:01:08	20	8,5	18	21	150
0:01:09	20	8,5	18	21	150
0:01:10	20	8,5	18	21	150
0:01:11	20	8,6	18	21	150
0:01:12	20	8,6	18	21	150
0:01:13	20	8,6	18	21	150
0:01:14	20	8,7	18	21	150
0:01:15	20	8,7	18	21	150
0:01:16	20	8,7	18	21	150
0:01:17	20	8,8	18	21	150
0:01:18	20	8,8	18	21	150
0:01:19	20	8,8	18	21	150
0:01:20	20	8,9	18	21	150
0:01:21	20	8,9	18	21	150
0:01:22	20	8,9	18	21	150
0:01:23	20	9,0	18	21	150
0:01:24	20	9,0	18	21	150
0:01:25	20	9,0	18	21	150
0:01:26	20	9,1	18	21	150
0:01:27	20	9,1	18	21	150
0:01:28	20	9,1	18	22	150
0:01:29	20	9,2	18	22	150
0:01:30	20	9,2	18	22	150
0:01:31	20	9,2	18	22	150
0:01:32	20	9,3	18	22	150
0:01:33	20	9,3	18	22	150
0:01:34	20	9,3	18	22	150
0:01:35	20	9,4	18	22	150
0:01:36	20	9,4	18	23	150
0:01:37	20	9,4	18	23	150
0:01:38	20	9,5	18	23	150
0:01:39	20	9,5	18	22	150
0:01:40	20	9,5	18	23	150
0:01:41	20	9,6	18	23	150
0:01:42	20	9,6	18	23	150
0:01:43	20	9,6	19	23	150
0:01:44	20	9,7	18	23	150
0:01:45	20	9,7	19	23	150
0:01:46	20	9,8	19	23	150
0:01:47	20	9,8	19	24	150
0:01:48	20	9,8	19	24	150
0:01:49	20	9,9	19	25	150
0:01:50	20	9,8	19	25	150
0:01:51	20	9,7	19	25	150
0:01:52	20	9,7	19	25	150
0:01:53	20	9,7	19	26	150
0:01:54	20	9,7	19	25	150
0:01:55	20	9,8	19	26	150
0:01:56	20	9,8	18	26	150
0:01:57	20	9,8	18	26	150
0:01:58	20	9,9	19	26	150
0:01:59	20	9,9	19	26	150
0:02:00	20	10,0	19	26	150
0:02:01	20	10,0	18	27	150
0:02:02	20	10,0	18	27	150
0:02:03	20	10,1	18	27	150
0:02:04	20	10,1	18	27	150
0:02:05	20	10,2	18	27	150
0:02:06	20	10,0	19	27	150
0:02:07	20	9,9	19	27	150
0:02:08	20	9,9	19	27	150
0:02:09	20	9,9	19	27	150
0:02:10	20	10,0	19	27	150
0:02:11	20	10,0	19	28	150
0:02:12	20	10,1	19	28	150
0:02:13	20	10,1	19	28	150
0:02:14	20	10,1	19	28	150
0:02:15	20	10,2	19	28	150
0:02:16	20	10,2	19	28	150
0:02:17	20	10,3	19	28	150
0:02:18	20	10,3	19	28	150
0:02:19	20	10,3	19	28	150
0:02:20	20	10,4	19	28	150
0:02:21	20	10,4	19	28	150
0:02:22	20	10,4	19	28	150
0:02:23	20	10,3	19	28	150
0:02:24	20	10,3	19	29	150
0:02:25	20	10,3	19	28	150
0:02:26	20	10,3	19	29	150
0:02:27	20	10,4	19	29	150
0:02:28	20	10,4	19	29	150
0:02:29	20	10,4	19	29	150
0:02:30	20	10,5	19	29	150
0:02:31	20	10,5	19	29	150
0:02:32	20	10,6	19	29	150
0:02:33	20	10,6	19	29	150
0:02:34	20	10,6	19	29	150
0:02:35	20	10,6	19	29	150
0:02:36	20	10,5	19	29	150
0:02:37	20	10,5	19	29	150
0:02:38	20	10,5	19	29	150
0:02:39	21	10,6	19	29	150
0:02:40	21	10,6	19	29	150
0:02:41	21	10,7	19	30	150
0:02:42	21	10,7	19	30	150
0:02:43	21	10,7	19	30	150
0:02:44	21	10,8	19	30	150
0:02:45	21	10,8	19	30	150
0:02:46	21	10,9	19	30	150
0:02:47	21	10,7	19	30	150
0:02:48	21	10,7	19	30	150
0:02:49	21	10,7	19	30	150
0:02:50	21	10,7	19	30	150
0:02:51	21	10,8	19	30	150
0:02:52	21	10,8	19	30	150
0:02:53	21	10,9	19	31	150
0:02:54	21	10,9	19	31	150
0:02:55	21	10,9	19	31	150
0:02:56	21	11,0	19	31	150
0:02:57	21	11,0	19	31	150
0:02:58	21	11,1	19	31	150
0:02:59	21	11,1	19	31	150
0:03:00	21	11,0	19	31	150
0:03:01	21	10,9	19	31	150
0:03:02	21	11,0	19	31	150
0:03:03	21	11,0	19	31	150
0:03:04	21	11,0	19	31	150
0:03:05	21	11,1	19	31	150
0:03:06	21	11,1	19	31	150
0:03:07	21	11,1	19	31	150
0:03:08	21	11,2	19	31	150
0:03:09	21	11,2	19	31	150
0:03:10	21	11,2	19	31	150
0:03:11	21	11,3	19	32	150
0:03:12	21	11,3	19	32	150
0:03:13	21	11,3	19	32	150
0:03:14	21	11,2	19	32	150
0:03:15	21	11,2	19	32	150
0:03:16	21	11,2	19	32	150
0:03:17	21	11,2	19	32	150
0:03:18	21	11,3	19	32	150
0:03:19	21	11,3	19	32	150
0:03:20	21	11,3	19	32	150
0:03:21	21	11,4	19	32	150
0:03:22	21	11,4	19	32	150
0:03:23	21	11,4	19	32	150
0:03:24	21	11,5	19	32	150
0:03:25	21	11,5	19	32	150
0:03:26	21	11,5	19	32	150
0:03:27	21	11,5	19	32	150
0:03:28	21	11,4	19	32	150
0:03:29	21	11,4	19	32	150
0:03:30	21	11,4	19	33	150
0:03:31	21	11,4	19	32	150
0:03:32	21	11,5	19	33	150
0:03:33	21	11,5	19	33	150
0:03:34	21	11,5	19	33	150
0:03:35	21	11,5	19	33	150
0:03:36	21	11,6	19	33	150
0:03:37	21	11,6	19	33	150
0:03:38	21	11,6	19	33	150
0:03:39	21	11,7	19	33	150
0:03:40	22	11,7	19	34	150
0:03:41	22	11,7	19	34	150
0:03:42	22	11,7	19	34	150
0:03:43	22	11,8	19	34	150
0:03:44	22	11,8	19	34	150
0:03:45	22	11,8	19	34	150
0:03:46	22	11,8	19	34	150
0:03:47	22	11,8	19	34	150
0:03:48	22	11,9	19	34	150
0:03:49	22	11,9	19	33	150
0:03:50	22	11,9	19	33	150
0:03:51	22	11,9	19	33	150
0:03:52	22	11,9	19	33	150
0:03:53	22	11,9	19	33	150
0:03:54	22	12,0	19	33	150
0:03:55	22	12,0	19	33	150
0:03:56	22	12,0	19	33	150
0:03:57	22	12,0	19	34	150
0:03:58	22	12,0	19	34	150
0:03:59	22	12,0	19	34	150
0:04:00	22	12,0	19	34	150
0:04:01	22	12,0	19	34	150
0:04:02	22	12,0	19	34	150
0:04:03	22	12,1	19	34	150
0:04:04	22	12,1	19	34	150
0:04:05	22	12,1	19	34	150
0:04:06	22	12,1	19	34	150
0:04:07	22	12,1	19	34	150
0:04:08	22	12,1	19	34	150
0:04:09	22	12,1	19	33	150
0:04:10	22	12,1	19	33	150
0:04:11	22	12,1	19	33	150
0:04:12	22	12,1	19	33	150
0:04:13	22	12,1	19	33	150
0:04:14	23	12,1	19	33	150
0:04:15	23	12,1	19	33	150
0:04:16	23	12,1	19	33	150
0:04:17	23	12,1	19	33	150
0:04:18	23	12,1	19	33	150
0:04:19	23	12,1	19	33	150
0:04:20	23	12,1	19	33	150
0:04:21	23	12,1	19	33	150
0:04:22	23	12,1	19	33	150
0:04:23	23	12,1	19	33	150
0:04:24	23	12,1	19	33	150
0:04:25	23	12,1	19	33	150
0:04:26	23	12,1	19	33	150
0:04:27	23	12,1	19	33	150
0:04:28	23	12,1	19	33	150
0:04:29	23	12,1	19	33	150
0:04:30	23	12,1	19	33	150
0:04:31	23	12,1	19	33	150
0:04:32	23	12,1	19	33	150
0:04:33	23	12,1	19	33	150
0:04:34	23	12,1	19	33	150
0:04:35	23	12,1	19	32	150
0:04:36	23	12,1	19	33	150
0:04:37	23	12,1	19	33	150
0:04:38	23	12,1	19	32	150
0:04:39	23	12,1	19	32	150
0:04:40	23	12,0	19	33	150
0:04:41	23	12,0	19	33	150
0:04:42	23	12,0	19	33	150
0:04:43	23	12,0	19	33	150
0:04:44	23	12,0	19	33	150
0:04:45	24	12,0	19	33	150
0:04:46	24	12,0	19	33	150
0:04:47	24	12,0	19	33	150
0:04:48	24	12,0	19	32	150
0:04:49	24	12,0	19	32	150
0:04:50	24	12,0	19	32	150
0:04:51	24	12,0	19	32	150
0:04:52	24	12,0	19	32	150
0:04:53	24	12,0	19	32	150
0:04:54	24	12,0	19	32	150
0:04:55	24	11,9	19	32	150
0:04:56	24	12,1	19	32	150
0:04:57	24	12,3	19	32	150
0:04:58	24	12,4	19	32	150
0:04:59	24	12,4	19	32	150
0:05:00	24	12,4	19	32	150
0:05:01	24	12,4	19	32	150
0:05:02	24	12,4	19	32	150
0:05:03	24	12,4	19	32	150
0:05:04	24	12,4	19	32	150
0:05:05	24	12,4	19	32	150
0:05:06	24	12,3	19	32	150
0:05:07	24	12,3	19	32	150
0:05:08	24	12,3	19	32	150
0:05:09	24	12,3	19	32	150
0:05:10	24	12,3	19	32	150
0:05:11	24	12,3	19	32	150
0:05:12	24	12,3	19	32	150
0:05:13	24	12,3	19	31	150
0:05:14	24	12,3	19	31	150
0:05:15	24	12,3	19	32	150
0:05:16	24	12,3	19	31	150
0:05:17	25	12,3	19	31	150
0:05:18	25	12,3	19	31	150
0:05:19	25	12,4	19	31	150
0:05:20	25	12,4	19	31	150
0:05:21	25	12,5	19	31	150
0:05:22	25	12,7	19	31	150
0:05:23	25	12,7	19	31	150
0:05:24	25	12,7	19	31	150
0:05:25	25	12,8	19	31	150
0:05:26	25	12,7	19	31	150
0:05:27	25	12,7	19	31	150
0:05:28	25	12,7	19	31	150
0:05:29	25	12,7	19	31	150
0:05:30	25	12,7	19	31	150
0:05:31	25	12,7	19	31	150
0:05:32	25	12,7	19	31	150
0:05:33	25	12,7	19	31	150
0:05:34	25	12,7	19	31	150
0:05:35	25	12,7	20	31	150
0:05:36	25	12,7	20	31	150
0:05:37	25	12,7	20	31	150
0:05:38	25	12,7	20	31	150
0:05:39	25	12,7	20	31	150
0:05:40	25	12,7	20	31	150
0:05:41	25	12,8	20	31	150
0:05:42	25	13,1	20	31	150
0:05:43	25	13,1	20	31	150
0:05:44	25	13,2	20	31	150
0:05:45	25	13,2	20	31	150
0:05:46	25	13,2	20	31	150
0:05:47	25	13,2	20	31	150
0:05:48	25	13,2	20	31	150
0:05:49	25	13,2	20	31	150
0:05:50	25	13,2	20	31	150
0:05:51	25	13,2	20	31	150
0:05:52	25	13,2	20	31	150
0:05:53	25	13,2	20	31	150
0:05:54	25	13,2	20	31	150
0:05:55	25	13,2	20	31	150
0:05:56	25	13,2	20	31	150
0:05:57	25	13,2	20	31	150
0:05:58	25	13,2	20	31	150
0:05:59	25	13,2	20	31	150
0:06:00	26	13,2	20	31	150
0:06:01	26	13,2	20	31	150
0:06:02	26	13,2	20	31	150
0:06:03	26	13,2	20	31	150
0:06:04	26	13,2	20	31	150
0:06:05	26	13,3	20	31	150
0:06:06	26	13,3	20	31	150
0:06:07	26	13,3	20	31	150
0:06:08	26	13,3	20	31	150
0:06:09	26	13,3	20	31	150
0:06:10	26	13,3	20	31	150
0:06:11	26	13,3	20	31	150
0:06:12	26	13,3	20	31	150
0:06:13	26	13,3	20	31	150
0:06:14	26	13,3	20	31	150
0:06:15	26	13,3	20	31	150
0:06:16	26	13,5	20	31	150
0:06:17	26	13,7	20	31	150
0:06:18	26	13,8	20	31	150
0:06:19	26	13,9	20	31	150
0:06:20	26	13,9	20	31	150
0:06:21	26	13,9	20	31	150
0:06:22	26	13,9	20	31	150
0:06:23	26	13,9	20	31	150
0:06:24	26	13,9	20	32	150
0:06:25	26	13,9	20	31	150
0:06:26	26	14,0	20	31	150
0:06:27	26	14,0	20	31	150
0:06:28	26	14,0	20	31	150
0:06:29	26	14,0	20	31	150
0:06:30	26	14,0	20	31	150
0:06:31	26	14,0	20	32	150
0:06:32	26	14,0	20	32	150
0:06:33	26	14,0	20	32	150
0:06:34	26	14,0	20	32	150
0:06:35	26	14,1	20	32	150
0:06:36	26	14,1	20	32	150
0:06:37	26	14,1	20	32	150
0:06:38	26	14,1	20	32	150
0:06:39	26	14,1	20	32	150
0:06:40	26	14,1	20	32	150
0:06:41	26	14,2	20	32	150
0:06:42	26	14,2	20	32	150
0:06:43	26	14,2	20	32	150
0:06:44	26	14,2	20	32	150
0:06:45	26	14,2	20	32	150
0:06:46	26	14,2	20	32	150
0:06:47	26	14,3	20	32	150
0:06:48	26	14,3	20	32	150
0:06:49	26	14,3	20	32	150
0:06:50	26	14,3	20	32	150
0:06:51	26	14,3	20	32	150
0:06:52	26	14,4	20	32	150
0:06:53	26	14,4	20	32	150
0:06:54	26	14,4	20	32	150
0:06:55	26	14,4	20	32	150
0:06:56	26	14,4	20	32	150
0:06:57	26	14,4	20	33	150
0:06:58	26	14,5	20	32	150
0:06:59	26	14,5	20	32	150
0:07:00	26	14,5	20	32	150
0:07:01	26	14,5	20	33	150
0:07:02	26	14,6	20	33	150
0:07:03	26	14,6	20	33	150
0:07:04	26	14,6	20	33	150
0:07:05	27	14,6	20	33	150
0:07:06	26	14,6	20	33	150
0:07:07	26	14,7	20	33	150
0:07:08	27	14,7	20	33	150
0:07:09	27	14,7	20	33	150
0:07:10	27	14,7	20	33	150
0:07:11	27	14,8	20	33	150
0:07:12	27	14,8	20	33	150
0:07:13	27	14,8	20	33	150
0:07:14	27	14,8	20	33	150
0:07:15	27	14,9	20	33	150
0:07:16	27	14,9	20	33	150
0:07:17	27	14,9	20	33	150
0:07:18	27	14,9	20	33	150
0:07:19	27	15,0	20	33	150
0:07:20	27	15,0	20	33	150
0:07:21	27	15,0	20	34	150
0:07:22	27	15,0	20	33	150
0:07:23	27	15,1	20	34	150
0:07:24	27	15,1	20	34	150
0:07:25	27	15,1	20	34	150
0:07:26	27	15,1	20	34	150
0:07:27	27	15,2	20	34	150
0:07:28	27	15,2	20	34	150
0:07:29	27	15,2	20	34	150
0:07:30	27	15,3	20	34	150
0:07:31	27	15,3	20	34	150
0:07:32	27	15,3	20	34	150
0:07:33	27	15,3	20	34	150
0:07:34	27	15,4	20	34	150
0:07:35	27	15,4	20	34	150
0:07:36	27	15,4	20	34	150
0:07:37	27	15,4	20	34	150
0:07:38	27	15,5	20	34	150
0:07:39	27	15,5	20	34	150
0:07:40	27	15,5	20	34	150
0:07:41	27	15,6	20	34	150
0:07:42	27	15,6	20	34	150
0:07:43	27	15,6	20	35	150
0:07:44	27	15,6	20	35	150
0:07:45	27	15,7	20	35	150
0:07:46	27	15,7	20	35	150
0:07:47	27	15,7	20	35	150
0:07:48	27	15,8	20	36	150
0:07:49	27	15,8	20	36	150
0:07:50	27	15,8	20	36	150
0:07:51	27	15,8	20	36	150
0:07:52	27	15,9	20	36	150
0:07:53	27	15,9	20	35	150
0:07:54	27	15,9	20	35	150
0:07:55	27	15,9	20	35	150
0:07:56	27	16,0	20	35	150
0:07:57	27	16,0	20	36	150
0:07:58	27	16,0	20	36	150
0:07:59	27	16,0	20	36	150
0:08:00	27	16,1	20	36	150
0:08:01	27	16,1	20	36	150
0:08:02	27	16,1	20	36	150
0:08:03	27	16,1	20	36	150
0:08:04	27	16,2	20	36	150
0:08:05	27	16,2	20	36	150
0:08:06	27	16,2	20	36	150
0:08:07	27	16,3	20	36	150
0:08:08	27	16,3	20	36	150
0:08:09	27	16,3	20	36	150
0:08:10	27	16,3	20	36	150
0:08:11	27	16,4	20	36	150
0:08:12	27	16,4	20	36	150
0:08:13	27	16,4	20	37	150
0:08:14	28	16,4	20	37	150
0:08:15	28	16,5	20	37	150
0:08:16	28	16,5	20	37	150
0:08:17	28	16,5	20	36	150
0:08:18	28	16,5	20	36	150
0:08:19	28	16,6	20	36	150
0:08:20	28	16,6	20	37	150
0:08:21	28	16,6	20	36	150
0:08:22	28	16,6	20	37	150
0:08:23	28	16,7	20	37	150
0:08:24	28	16,7	20	37	150
0:08:25	28	16,6	20	37	150
0:08:26	28	16,6	20	37	150
0:08:27	28	16,6	20	37	150
0:08:28	28	16,6	20	37	150
0:08:29	28	16,6	20	37	150
0:08:30	28	16,6	20	37	150
0:08:31	28	16,6	20	37	150
0:08:32	28	16,7	20	37	150
0:08:33	28	16,7	20	37	150
0:08:34	28	16,7	20	37	150
0:08:35	28	16,7	20	37	150
0:08:36	28	16,7	20	37	150
0:08:37	28	16,8	20	37	150
0:08:38	28	16,8	20	37	150
0:08:39	28	16,8	20	37	150
0:08:40	28	16,8	20	37	150
0:08:41	28	16,8	20	37	150
0:08:42	28	16,9	20	37	150
0:08:43	28	16,9	20	37	150
0:08:44	28	16,9	20	37	150
0:08:45	28	16,9	20	37	150
0:08:46	28	16,9	20	37	150
0:08:47	28	16,9	20	37	150
0:08:48	28	16,9	20	37	150
0:08:49	28	17,0	20	37	150
0:08:50	28	17,0	20	37	150
0:08:51	28	17,0	20	37	150
0:08:52	28	17,0	20	37	150
0:08:53	28	17,0	20	37	150
0:08:54	28	17,0	20	37	150
0:08:55	28	17,0	20	37	150
0:08:56	28	17,1	20	38	150
0:08:57	28	17,1	20	37	150
0:08:58	28	17,1	20	37	150
0:08:59	28	17,1	20	37	150
0:09:00	29	17,1	20	37	150
0:09:01	29	17,1	20	37	150
0:09:02	29	17,1	20	37	150
0:09:03	29	17,1	20	37	150
0:09:04	29	17,2	20	38	150
0:09:05	29	17,2	20	38	150
0:09:06	29	17,2	20	38	150
0:09:07	29	17,2	20	37	150
0:09:08	29	17,2	20	37	150
0:09:09	29	17,2	20	37	150
0:09:10	29	17,2	20	37	150
0:09:11	29	17,2	20	37	150
0:09:12	29	17,2	20	37	150
0:09:13	29	17,2	20	37	150
0:09:14	29	17,2	20	37	150
0:09:15	29	17,3	20	38	150
0:09:16	29	17,3	20	37	150
0:09:17	29	17,3	20	37	150
0:09:18	29	17,3	20	37	150
0:09:19	29	17,3	20	37	150
0:09:20	29	17,3	20	37	150
0:09:21	29	17,3	20	37	150
0:09:22	29	17,3	20	37	150
0:09:23	29	17,3	20	38	150
0:09:24	29	17,3	20	38	150
0:09:25	29	17,3	20	37	150
0:09:26	29	17,3	20	37	150
0:09:27	29	17,3	20	37	150
0:09:28	29	17,3	20	37	150
0:09:29	29	17,3	20	37	150
0:09:30	29	17,3	20	37	150
0:09:31	29	17,4	20	37	150
0:09:32	29	17,4	20	37	150
0:09:33	29	17,4	20	38	150
0:09:34	29	17,4	20	37	150
0:09:35	29	17,4	20	37	150
0:09:36	30	17,4	20	37	150
0:09:37	30	17,4	20	37	150
0:09:38	30	17,4	20	37	150
0:09:39	30	17,4	20	37	150
0:09:40	30	17,4	20	37	150
0:09:41	30	17,4	20	37	150
0:09:42	30	17,4	20	38	150
0:09:43	30	17,4	20	37	150
0:09:44	30	17,4	20	37	150
0:09:45	30	17,4	20	37	150
0:09:46	30	17,4	20	37	150
0:09:47	30	17,4	20	37	150
0:09:48	30	17,4	20	37	150
0:09:49	30	17,4	20	37	150
0:09:50	30	17,4	20	37	150
0:09:51	30	17,4	20	37	150
0:09:52	30	17,4	20	37	150
0:09:53	30	17,4	20	37	150
0:09:54	30	17,4	20	37	150
0:09:55	30	17,4	20	37	150
0:09:56	30	17,4	20	37	150
0:09:57	30	17,4	20	37	150
0:09:58	30	17,4	20	37	150
0:09:59	30	17,4	20	37	150
0:10:00	30	17,4	20	37	150
0:10:01	30	17,4	20	37	150
0:10:02	30	17,4	20	37	150
0:10:03	30	17,4	20	37	150
0:10:04	30	17,4	20	37	150
0:10:05	30	17,4	20	37	150
0:10:06	30	17,4	20	37	150
0:10:07	30	17,4	20	37	150
0:10:08	30	17,4	20	37	150
0:10:09	30	17,4	20	37	150
0:10:10	30	17,4	20	37	150
0:10:11	30	17,5	20	37	150
0:10:12	30	17,5	20	37	150
0:10:13	30	17,5	20	37	150
0:10:14	31	17,5	20	37	150
0:10:15	31	17,5	20	37	150
0:10:16	31	17,5	20	37	150
0:10:17	31	17,5	20	37	150
0:10:18	31	17,5	20	37	150
0:10:19	31	17,6	20	37	150
0:10:20	31	17,9	20	37	150
0:10:21	31	17,9	20	37	150
0:10:22	31	18,0	20	37	150
0:10:23	31	18,0	20	37	150
0:10:24	31	18,0	20	37	150
0:10:25	31	18,0	20	37	150
0:10:26	31	18,0	20	37	150
0:10:27	31	18,0	20	37	150
0:10:28	31	18,0	20	37	150
0:10:29	31	18,0	20	37	150
0:10:30	31	18,0	20	37	150
0:10:31	31	18,0	20	37	150
0:10:32	31	18,0	20	37	150
0:10:33	31	18,0	20	37	150
0:10:34	31	18,0	20	37	150
0:10:35	31	18,0	20	36	150
0:10:36	31	18,0	20	36	150
0:10:37	31	18,0	20	37	150
0:10:38	31	18,0	20	37	150
0:10:39	31	18,0	20	37	150
0:10:40	31	18,0	20	37	150
0:10:41	31	18,0	20	37	150
0:10:42	31	18,0	20	37	150
0:10:43	31	18,0	20	37	150
0:10:44	31	18,0	20	37	150
0:10:45	31	18,0	20	37	150
0:10:46	31	18,1	20	37	150
0:10:47	31	18,1	20	37	150
0:10:48	31	18,1	20	37	150
0:10:49	31	18,1	20	37	150
0:10:50	31	18,1	20	37	150
0:10:51	31	18,1	20	37	150
0:10:52	31	18,1	20	37	150
0:10:53	31	18,1	20	37	150
0:10:54	31	18,3	20	37	150
0:10:55	31	18,4	20	37	150
0:10:56	31	18,4	20	37	150
0:10:57	31	18,4	20	37	150
0:10:58	32	18,4	20	37	150
0:10:59	32	18,4	20	37	150
0:11:00	32	18,4	20	37	150
0:11:01	32	18,4	20	37	150
0:11:02	32	18,4	20	37	150
0:11:03	32	18,4	20	37	150
0:11:04	32	18,5	20	37	150
0:11:05	32	18,5	20	37	150
0:11:06	32	18,5	20	37	150
0:11:07	32	18,5	20	37	150
0:11:08	32	18,5	20	37	150
0:11:09	32	18,5	20	37	150
0:11:10	32	18,5	20	37	150
0:11:11	32	18,5	20	37	150
0:11:12	32	18,5	20	37	150
0:11:13	32	18,5	20	37	150
0:11:14	32	18,6	20	37	150
0:11:15	32	18,6	20	37	150
0:11:16	32	18,6	20	37	150
0:11:17	32	18,6	20	37	150
0:11:18	32	18,6	20	37	150
0:11:19	32	18,7	20	37	150
0:11:20	32	18,9	20	37	150
0:11:21	32	18,9	20	37	150
0:11:22	32	18,9	20	37	150
0:11:23	32	19,0	20	37	150
0:11:24	32	19,0	20	38	150
0:11:25	32	19,0	20	38	150
0:11:26	32	19,0	20	38	150
0:11:27	32	19,0	20	38	150
0:11:28	32	19,1	20	37	150
0:11:29	32	19,1	20	37	150
0:11:30	32	19,1	20	37	150
0:11:31	32	19,1	20	37	150
0:11:32	32	19,1	20	38	150
0:11:33	32	19,1	20	38	150
0:11:34	32	19,1	20	38	150
0:11:35	32	19,2	20	38	150
0:11:36	32	19,2	20	38	150
0:11:37	32	19,2	20	38	150
0:11:38	32	19,2	20	38	150
0:11:39	32	19,2	20	38	150
0:11:40	32	19,2	20	38	150
0:11:41	32	19,2	20	38	150
0:11:42	32	19,3	20	38	150
0:11:43	32	19,3	20	38	150
0:11:44	32	19,3	20	38	150
0:11:45	32	19,3	20	38	150
0:11:46	32	19,3	20	38	150
0:11:47	32	19,3	20	38	150
0:11:48	32	19,4	20	38	150
0:11:49	32	19,4	20	38	150
0:11:50	32	19,4	20	38	150
0:11:51	32	19,4	20	38	150
0:11:52	32	19,4	20	38	150
0:11:53	32	19,4	20	38	150
0:11:54	32	19,5	20	38	150
0:11:55	32	19,5	20	38	150
0:11:56	32	19,5	20	38	150
0:11:57	32	19,5	20	38	150
0:11:58	32	19,5	20	38	150
0:11:59	32	19,5	20	38	150
0:12:00	32	19,6	20	38	150
0:12:01	33	19,6	20	38	150
0:12:02	33	19,6	20	38	150
0:12:03	33	19,6	20	38	150
0:12:04	33	19,6	20	38	150
0:12:05	33	19,6	20	38	150
0:12:06	33	19,7	20	38	150
0:12:07	33	19,7	20	39	150
0:12:08	33	19,7	20	39	150
0:12:09	33	19,7	20	39	150
0:12:10	33	19,7	20	38	150
0:12:11	33	19,8	20	39	150
0:12:12	33	19,8	20	39	150
0:12:13	33	19,8	20	39	150
0:12:14	33	19,8	20	39	150
0:12:15	33	19,9	20	39	150
0:12:16	33	19,9	20	39	150
0:12:17	33	19,9	20	39	150
0:12:18	33	19,9	20	39	150
0:12:19	33	19,9	20	39	150
0:12:20	33	20,0	20	39	150
0:12:21	33	20,0	20	39	150
0:12:22	33	20,0	20	39	150
0:12:23	33	20,0	20	39	150
0:12:24	33	20,1	20	39	150
0:12:25	33	20,1	20	39	150
0:12:26	33	20,1	20	39	150
0:12:27	33	20,1	20	39	150
0:12:28	33	20,1	20	39	150
0:12:29	33	20,1	20	39	150
0:12:30	33	20,2	20	39	150
0:12:31	33	20,2	20	39	150
0:12:32	33	20,2	20	39	150
0:12:33	33	20,2	20	40	150
0:12:34	33	20,2	20	40	150
0:12:35	33	20,3	20	40	150
0:12:36	33	20,3	20	40	150
0:12:37	33	20,3	20	40	150
0:12:38	33	20,3	20	40	150
0:12:39	33	20,4	20	40	150
0:12:40	33	20,4	20	40	150
0:12:41	33	20,4	20	40	150
0:12:42	33	20,4	20	40	150
0:12:43	33	20,4	20	40	150
0:12:44	33	20,5	20	40	150
0:12:45	33	20,5	20	40	150
0:12:46	33	20,5	20	40	150
0:12:47	33	20,5	20	40	150
0:12:48	33	20,5	20	40	150
0:12:49	33	20,6	20	40	150
0:12:50	33	20,6	20	40	150
0:12:51	33	20,6	20	40	150
0:12:52	33	20,6	20	40	150
0:12:53	33	20,7	20	40	150
0:12:54	33	20,7	20	40	150
0:12:55	33	20,7	20	40	150
0:12:56	33	20,7	20	40	150
0:12:57	33	20,7	20	40	150
0:12:58	33	20,8	20	40	150
0:12:59	33	20,8	20	40	150
0:13:00	33	20,8	20	40	150
0:13:01	33	20,8	20	40	150
0:13:02	33	20,8	20	41	150
0:13:03	34	20,8	20	41	150
0:13:04	34	20,9	20	41	150
0:13:05	34	20,9	20	41	150
0:13:06	34	20,9	20	41	150
0:13:07	34	20,9	20	41	150
0:13:08	34	20,9	20	41	150
0:13:09	34	20,9	20	41	150
0:13:10	34	21,0	20	41	150
0:13:11	34	21,0	20	41	150
0:13:12	34	21,0	20	41	150
0:13:13	34	21,0	20	41	150
0:13:14	34	21,0	20	41	150
0:13:15	34	21,1	20	41	150
0:13:16	34	21,1	20	41	150
0:13:17	34	21,1	20	41	150
0:13:18	34	21,1	20	41	150
0:13:19	34	21,1	20	41	150
0:13:20	34	21,1	20	41	150
0:13:21	34	21,2	20	41	150
0:13:22	34	21,2	20	41	150
0:13:23	34	21,2	20	41	150
0:13:24	34	21,2	20	41	150
0:13:25	34	21,2	20	41	150
0:13:26	34	21,2	20	41	150
0:13:27	34	21,2	20	41	150
0:13:28	34	21,3	20	41	150
0:13:29	34	21,3	20	41	150
0:13:30	34	21,3	20	41	150
0:13:31	34	21,3	20	41	150
0:13:32	34	21,3	20	41	150
0:13:33	34	21,3	20	41	150
0:13:34	34	21,3	20	41	150
0:13:35	34	21,4	20	41	150
0:13:36	34	21,4	20	41	150
0:13:37	34	21,4	20	41	150
0:13:38	34	21,4	20	41	150
0:13:39	34	21,4	20	41	150
0:13:40	34	21,5	20	41	150
0:13:41	34	21,5	20	41	150
0:13:42	34	21,5	20	41	150
0:13:43	34	21,5	20	41	150
0:13:44	34	21,5	20	41	150
0:13:45	34	21,5	20	41	150
0:13:46	34	21,5	20	41	150
0:13:47	34	21,5	20	41	150
0:13:48	34	21,6	20	41	150
0:13:49	34	21,6	20	41	150
0:13:50	34	21,6	20	41	150
0:13:51	34	21,6	20	41	150
0:13:52	35	21,6	20	41	150
0:13:53	35	21,6	20	41	150
0:13:54	35	21,6	20	42	150
0:13:55	35	21,6	20	41	150
0:13:56	35	21,7	20	41	150
0:13:57	35	21,7	20	41	150
0:13:58	35	21,7	20	41	150
0:13:59	35	21,7	20	41	150
0:14:00	35	21,7	20	42	150
0:14:01	35	21,7	20	41	150
0:14:02	35	21,7	20	41	150
0:14:03	35	21,7	20	42	150
0:14:04	35	21,7	20	41	150
0:14:05	35	21,7	20	42	150
0:14:06	35	21,8	20	41	150
0:14:07	35	21,8	20	41	150
0:14:08	35	21,8	20	41	150
0:14:09	35	21,8	20	42	150
0:14:10	35	21,8	20	41	150
0:14:11	35	21,8	20	41	150
0:14:12	35	21,8	20	42	150
0:14:13	35	21,8	20	42	150
0:14:14	35	21,8	20	41	150
0:14:15	35	21,8	20	41	150
0:14:16	35	21,8	20	42	150
0:14:17	35	21,8	20	42	150
0:14:18	35	21,8	20	42	150
0:14:19	35	21,9	20	41	150
0:14:20	35	21,9	20	42	150
0:14:21	35	21,9	20	42	150
0:14:22	35	21,9	20	41	150
0:14:23	35	21,9	20	42	150
0:14:24	35	21,9	20	42	150
0:14:25	35	21,9	20	42	150
0:14:26	35	21,9	20	42	150
0:14:27	35	21,9	20	42	150
0:14:28	35	21,9	20	42	150
0:14:29	35	21,9	20	41	150
0:14:30	35	21,9	20	41	150
0:14:31	35	21,9	20	42	150
0:14:32	35	22,0	20	42	150
0:14:33	35	22,0	20	41	150
0:14:34	35	22,0	20	42	150
0:14:35	35	22,0	20	42	150
0:14:36	36	22,0	20	42	150
0:14:37	36	22,0	20	42	150
0:14:38	36	22,0	20	41	150
0:14:39	36	22,0	20	41	150
0:14:40	36	22,1	20	42	150
0:14:41	36	22,1	20	41	150
0:14:42	36	22,2	20	42	150
0:14:43	36	22,2	20	42	150
0:14:44	36	22,2	20	42	150
0:14:45	36	22,2	20	42	150
0:14:46	36	22,2	20	41	150
0:14:47	36	22,3	20	41	150
0:14:48	36	22,4	20	42	150
0:14:49	36	22,5	20	42	150
0:14:50	36	22,5	20	42	150
0:14:51	36	22,5	20	42	150
0:14:52	36	22,5	20	42	150
0:14:53	36	22,5	20	42	150
0:14:54	36	22,6	20	42	150
0:14:55	36	22,6	20	42	150
0:14:56	36	22,6	20	42	150
0:14:57	36	22,6	20	42	150
0:14:58	36	22,6	20	42	150
0:14:59	36	22,6	20	42	150
0:15:00	36	22,6	20	42	150
0:15:01	36	22,6	20	42	150
0:15:02	36	22,6	20	42	150
0:15:03	36	22,6	20	42	150
0:15:04	36	22,6	20	42	150
0:15:05	36	22,6	20	42	150
0:15:06	36	22,7	20	42	150
0:15:07	36	22,7	20	42	150
0:15:08	36	22,7	20	42	150
0:15:09	36	22,7	20	42	150
0:15:10	36	22,7	20	42	150
0:15:11	36	22,7	20	42	150
0:15:12	36	22,7	20	42	150
0:15:13	36	22,7	20	42	150
0:15:14	36	22,7	20	42	150
0:15:15	36	22,7	20	42	150
0:15:16	36	22,7	20	42	150
0:15:17	36	22,7	20	42	150
0:15:18	36	22,7	20	42	150
0:15:19	36	22,7	20	42	150
0:15:20	36	22,8	20	42	150
0:15:21	36	22,8	20	42	150
0:15:22	36	22,9	20	42	150
0:15:23	37	22,9	20	42	150
0:15:24	37	22,9	20	42	150
0:15:25	37	22,9	20	42	150
0:15:26	37	22,9	20	42	150
0:15:27	37	22,9	20	42	150
0:15:28	37	22,9	20	42	150
0:15:29	37	22,9	20	42	150
0:15:30	37	22,9	20	42	150
0:15:31	37	23,0	20	42	150
0:15:32	37	23,0	20	42	150
0:15:33	37	23,0	20	42	150
0:15:34	37	23,0	20	42	150
0:15:35	37	23,0	20	42	150
0:15:36	37	23,0	20	42	150
0:15:37	37	23,2	20	42	150
0:15:38	37	23,3	20	42	150
0:15:39	37	23,4	20	42	150
0:15:40	37	23,4	20	42	150
0:15:41	37	23,4	20	42	150
0:15:42	37	23,4	20	42	150
0:15:43	37	23,4	20	42	150
0:15:44	37	23,4	20	42	150
0:15:45	37	23,5	20	42	150
0:15:46	37	23,5	20	42	150
0:15:47	37	23,5	20	42	150
0:15:48	37	23,5	20	42	150
0:15:49	37	23,5	20	42	150
0:15:50	37	23,5	20	42	150
0:15:51	37	23,5	20	42	150
0:15:52	37	23,5	20	42	150
0:15:53	37	23,5	20	42	150
0:15:54	37	23,6	20	42	150
0:15:55	37	23,6	20	42	150
0:15:56	37	23,6	20	42	150
0:15:57	37	23,6	20	42	150
0:15:58	37	23,6	20	42	150
0:15:59	37	23,6	20	42	150
0:16:00	37	23,6	20	42	150
0:16:01	37	23,6	20	42	150
0:16:02	37	23,7	20	43	150
0:16:03	37	23,7	20	42	150
0:16:04	37	23,7	20	42	150
0:16:05	37	23,7	20	43	150
0:16:06	37	23,7	20	43	150
0:16:07	37	23,7	20	42	150
0:16:08	37	23,7	20	43	150
0:16:09	37	23,7	20	43	150
0:16:10	37	23,8	20	43	150
0:16:11	37	23,8	20	43	150
0:16:12	37	23,8	20	42	150
0:16:13	37	23,8	20	43	150
0:16:14	37	23,8	20	43	150
0:16:15	37	23,8	20	43	150
0:16:16	37	23,8	20	43	150
0:16:17	37	23,9	20	43	150
0:16:18	37	23,9	20	43	150
0:16:19	38	23,9	20	43	150
0:16:20	38	23,9	20	43	150
0:16:21	38	23,9	20	43	150
0:16:22	38	23,9	20	43	150
0:16:23	38	24,0	20	43	150
0:16:24	38	24,0	20	43	150
0:16:25	38	24,0	20	43	150
0:16:26	38	24,0	20	43	150
0:16:27	38	24,0	20	43	150
0:16:28	38	24,0	20	43	150
0:16:29	38	24,0	20	43	150
0:16:30	38	24,1	20	43	150
0:16:31	38	24,1	20	43	150
0:16:32	38	24,1	20	43	150
0:16:33	38	24,1	20	43	150
0:16:34	38	24,1	20	43	150
0:16:35	38	24,2	20	43	150
0:16:36	38	24,2	20	43	150
0:16:37	38	24,2	20	43	150
0:16:38	38	24,2	20	43	150
0:16:39	38	24,2	20	43	150
0:16:40	38	24,2	20	43	150
0:16:41	38	24,3	20	43	150
0:16:42	38	24,3	20	43	150
0:16:43	38	24,3	20	44	150
0:16:44	38	24,3	20	44	150
0:16:45	38	24,3	20	44	150
0:16:46	38	24,4	20	44	150
0:16:47	38	24,4	20	44	150
0:16:48	38	24,4	20	44	150
0:16:49	38	24,4	20	44	150
0:16:50	38	24,4	20	44	150
0:16:51	38	24,4	20	44	150
0:16:52	38	24,5	20	44	150
0:16:53	38	24,5	20	44	150
0:16:54	38	24,5	20	44	150
0:16:55	38	24,5	20	44	150
0:16:56	38	24,5	20	44	150
0:16:57	38	24,5	20	44	150
0:16:58	38	24,6	20	44	150
0:16:59	38	24,6	20	44	150
0:17:00	38	24,6	20	44	150
0:17:01	38	24,6	20	44	150
0:17:02	38	24,6	20	44	150
0:17:03	38	24,6	20	44	150
0:17:04	38	24,7	20	44	150
0:17:05	38	24,7	20	44	150
0:17:06	38	24,7	20	44	150
0:17:07	38	24,7	20	44	150
0:17:08	38	24,7	20	44	150
0:17:09	38	24,7	20	44	150
0:17:10	38	24,8	20	44	150
0:17:11	38	24,8	20	44	150
0:17:12	38	24,8	20	44	150
0:17:13	38	24,8	20	44	150
0:17:14	38	24,8	20	44	150
0:17:15	38	24,8	20	44	150
0:17:16	38	24,9	20	45	150
0:17:17	39	24,9	20	44	150
0:17:18	39	24,9	20	44	150
0:17:19	39	24,9	20	44	150
0:17:20	39	24,9	20	44	150
0:17:21	39	25,0	20	45	150
0:17:22	39	25,0	20	45	150
0:17:23	39	25,0	20	45	150
0:17:24	39	25,0	20	45	150
0:17:25	39	25,1	20	45	150
0:17:26	39	25,1	20	45	150
0:17:27	39	25,1	20	45	150
0:17:28	39	25,1	20	45	150
0:17:29	39	25,1	20	45	150
0:17:30	39	25,1	20	45	150
0:17:31	39	25,2	20	45	150
0:17:32	39	25,2	20	45	150
0:17:33	39	25,2	20	45	150
0:17:34	39	25,2	20	45	150
0:17:35	39	25,2	20	45	150
0:17:36	39	25,2	20	45	150
0:17:37	39	25,3	20	45	150
0:17:38	39	25,3	20	45	150
0:17:39	39	25,3	20	45	150
0:17:40	39	25,3	20	45	150
0:17:41	39	25,3	20	45	150
0:17:42	39	25,4	20	45	150
0:17:43	39	25,4	20	45	150
0:17:44	39	25,4	20	45	150
0:17:45	39	25,4	20	45	150
0:17:46	39	25,4	20	45	150
0:17:47	39	25,4	20	45	150
0:17:48	39	25,4	20	45	150
0:17:49	39	25,5	20	45	150
0:17:50	39	25,5	20	45	150
0:17:51	39	25,5	20	45	150
0:17:52	39	25,5	20	45	150
0:17:53	39	25,5	20	45	150
0:17:54	39	25,5	20	45	150
0:17:55	39	25,6	20	45	150
0:17:56	39	25,6	20	45	150
0:17:57	39	25,6	20	46	150
0:17:58	39	25,6	20	46	150
0:17:59	39	25,6	20	46	150
0:18:00	39	25,6	20	46	150
0:18:01	39	25,7	20	46	150
0:18:02	39	25,7	20	46	150
0:18:03	39	25,7	20	46	150
0:18:04	39	25,7	20	46	150
0:18:05	39	25,7	20	46	150
0:18:06	39	25,7	20	46	150
0:18:07	39	25,8	20	46	150
0:18:08	39	25,8	20	46	150
0:18:09	39	25,8	20	46	150
0:18:10	39	25,8	20	46	150
0:18:11	40	25,8	20	46	150
0:18:12	40	25,8	20	46	150
0:18:13	40	25,8	20	46	150
0:18:14	40	25,8	20	46	150
0:18:15	40	25,9	20	46	150
0:18:16	40	25,9	20	46	150
0:18:17	40	25,9	20	46	150
0:18:18	40	25,9	20	46	150
0:18:19	40	25,9	20	46	150
0:18:20	40	25,9	20	46	150
0:18:21	40	25,9	20	46	150
0:18:22	40	26,0	20	46	150
0:18:23	40	26,0	20	46	150
0:18:24	40	26,0	20	46	150
0:18:25	40	26,0	20	46	150
0:18:26	40	26,0	20	46	150
0:18:27	40	26,0	20	46	150
0:18:28	40	26,0	20	46	150
0:18:29	40	26,1	20	46	150
0:18:30	40	26,1	20	46	150
0:18:31	40	26,1	20	46	150
0:18:32	40	26,1	20	46	150
0:18:33	40	26,1	20	46	150
0:18:34	40	26,2	20	46	150
0:18:35	40	26,3	20	46	150
0:18:36	40	26,3	20	46	150
0:18:37	40	26,3	20	46	150
0:18:38	40	26,3	20	46	150
0:18:39	40	26,3	20	46	150
0:18:40	40	26,3	20	46	150
0:18:41	40	26,4	20	46	150
0:18:42	40	26,4	20	46	150
0:18:43	40	26,4	20	46	150
0:18:44	40	26,4	20	47	150
0:18:45	40	26,4	20	46	150
0:18:46	40	26,4	20	46	150
0:18:47	40	26,4	20	46	150
0:18:48	40	26,4	20	46	150
0:18:49	40	26,5	20	47	150
0:18:50	40	26,5	20	46	150
0:18:51	40	26,5	20	47	150
0:18:52	40	26,5	20	46	150
0:18:53	40	26,5	20	47	150
0:18:54	40	26,5	20	47	150
0:18:55	40	26,5	20	47	150
0:18:56	40	26,6	20	47	150
0:18:57	40	26,6	20	47	150
0:18:58	40	26,6	20	47	150
0:18:59	40	26,6	20	47	150
0:19:00	40	26,6	20	47	150
0:19:01	40	26,6	20	47	150
0:19:02	41	26,6	20	47	150
0:19:03	41	26,6	20	47	150
0:19:04	41	26,7	20	47	150
0:19:05	41	26,7	20	47	150
0:19:06	41	26,7	20	47	150
0:19:07	41	26,7	20	47	150
0:19:08	41	26,7	20	47	150
0:19:09	41	26,7	20	47	150
0:19:10	41	26,8	20	47	150
0:19:11	41	26,8	20	47	150
0:19:12	41	26,8	20	47	150
0:19:13	41	26,8	20	47	150
0:19:14	41	26,8	20	47	150
0:19:15	41	26,8	20	47	150
0:19:16	41	26,9	20	47	150
0:19:17	41	26,9	20	47	150
0:19:18	41	26,9	20	47	150
0:19:19	41	27,0	20	47	150
0:19:20	41	27,0	20	47	150
0:19:21	41	27,0	20	47	150
0:19:22	41	27,0	20	47	150
0:19:23	41	27,0	20	47	150
0:19:24	41	27,1	20	47	150
0:19:25	41	27,1	20	47	150
0:19:26	41	27,1	20	47	150
0:19:27	41	27,1	20	47	150
0:19:28	41	27,1	20	47	150
0:19:29	41	27,1	20	47	150
0:19:30	41	27,1	20	47	150
0:19:31	41	27,1	21	47	150
0:19:32	41	27,1	21	47	150
0:19:33	41	27,2	21	47	150
0:19:34	41	27,2	20	47	150
0:19:35	41	27,2	21	47	150
0:19:36	41	27,2	21	47	150
0:19:37	41	27,2	21	47	150
0:19:38	41	27,3	21	47	150
0:19:39	41	27,4	21	47	150
0:19:40	41	27,5	21	47	150
0:19:41	41	27,6	21	47	150
0:19:42	41	27,6	21	47	150
0:19:43	41	27,6	21	47	150
0:19:44	41	27,6	21	47	150
0:19:45	41	27,6	21	47	150
0:19:46	41	27,6	21	47	150
0:19:47	41	27,6	21	47	150
0:19:48	41	27,6	21	47	150
0:19:49	41	27,6	21	47	150
0:19:50	41	27,7	21	47	150
0:19:51	41	27,7	21	48	150
0:19:52	42	27,7	21	47	150
0:19:53	42	27,7	21	48	150
0:19:54	42	27,7	21	47	150
0:19:55	42	27,7	21	47	150
0:19:56	42	27,7	21	48	150
0:19:57	42	27,7	21	48	150
0:19:58	42	27,8	21	48	150
0:19:59	42	27,8	21	48	150
0:20:00	42	27,8	21	48	150
0:20:01	42	27,8	21	48	150
0:20:02	42	27,8	21	48	150
0:20:03	42	27,8	21	48	150
0:20:04	42	27,8	21	48	150
0:20:05	42	27,8	21	48	150
0:20:06	42	27,8	21	48	150
0:20:07	42	27,9	21	48	150
0:20:08	42	27,9	21	48	150
0:20:09	42	27,9	21	48	150
0:20:10	42	27,9	21	48	150
0:20:11	42	27,9	21	48	150
0:20:12	42	27,9	21	48	150
0:20:13	42	27,9	21	48	150
0:20:14	42	27,9	21	48	150
0:20:15	42	28,0	21	48	150
0:20:16	42	28,0	21	48	150
0:20:17	42	28,0	21	48	150
0:20:18	42	28,0	21	48	150
0:20:19	42	28,0	21	48	150
0:20:20	42	28,0	21	48	150
0:20:21	42	28,0	21	48	150
0:20:22	42	28,0	21	48	150
0:20:23	42	28,1	21	48	150
0:20:24	42	28,1	21	48	150
0:20:25	42	28,1	21	48	150
0:20:26	42	28,1	21	48	150
0:20:27	42	28,1	21	48	150
0:20:28	42	28,1	21	48	150
0:20:29	42	28,1	21	48	150
0:20:30	42	28,2	21	48	150
0:20:31	42	28,2	21	48	150
0:20:32	42	28,2	21	48	150
0:20:33	42	28,2	21	48	150
0:20:34	42	28,2	21	48	150
0:20:35	42	28,2	21	48	150
0:20:36	42	28,2	21	48	150
0:20:37	42	28,3	21	48	150
0:20:38	42	28,3	21	48	150
0:20:39	42	28,4	22	48	150
0:20:40	42	28,4	21	48	150
0:20:41	42	28,4	21	48	150
0:20:42	43	28,4	21	48	150
0:20:43	43	28,4	21	48	150
0:20:44	43	28,5	21	48	150
0:20:45	43	28,5	22	48	150
0:20:46	43	28,5	22	48	150
0:20:47	43	28,5	22	48	150
0:20:48	43	28,5	21	48	150
0:20:49	43	28,5	22	48	150
0:20:50	43	28,5	22	48	150
0:20:51	43	28,5	22	48	150
0:20:52	43	28,6	22	48	150
0:20:53	43	28,6	22	48	150
0:20:54	43	28,6	22	48	150
0:20:55	43	28,6	22	48	150
0:20:56	43	28,6	22	49	150
0:20:57	43	28,6	22	48	150
0:20:58	43	28,7	22	48	150
0:20:59	43	28,7	22	49	150
0:21:00	43	28,7	22	49	150
0:21:01	43	28,7	22	49	150
0:21:02	43	28,7	22	49	150
0:21:03	43	28,7	22	49	150
0:21:04	43	28,7	22	49	150
0:21:05	43	28,8	22	49	150
0:21:06	43	28,8	22	49	150
0:21:07	43	28,8	22	49	150
0:21:08	43	28,8	22	49	150
0:21:09	43	28,8	22	49	150
0:21:10	43	28,8	22	49	150
0:21:11	43	28,8	21	49	150
0:21:12	43	28,9	21	49	150
0:21:13	43	28,9	21	49	150
0:21:14	43	28,9	21	49	150
0:21:15	43	28,9	21	49	150
0:21:16	43	28,9	21	49	150
0:21:17	43	28,9	21	49	150
0:21:18	43	29,0	21	49	150
0:21:19	43	29,0	21	49	150
0:21:20	43	29,2	21	49	150
0:21:21	43	29,3	21	49	150
0:21:22	43	29,3	21	49	150
0:21:23	43	29,4	21	49	150
0:21:24	43	29,4	22	49	150
0:21:25	43	29,4	21	49	150
0:21:26	43	29,4	22	49	150
0:21:27	43	29,4	22	49	150
0:21:28	43	29,4	22	49	150
0:21:29	43	29,5	22	49	150
0:21:30	43	29,5	22	49	150
0:21:31	43	29,5	22	49	150
0:21:32	43	29,5	22	49	150
0:21:33	43	29,5	22	49	150
0:21:34	43	29,5	22	49	150
0:21:35	43	29,6	22	49	150
0:21:36	43	29,6	22	49	150
0:21:37	43	29,6	22	49	150
0:21:38	43	29,6	22	49	150
0:21:39	44	29,6	22	49	150
0:21:40	44	29,6	22	49	150
0:21:41	44	29,7	22	49	150
0:21:42	44	29,7	22	50	150
0:21:43	44	29,7	22	50	150
0:21:44	44	29,7	22	49	150
0:21:45	44	29,7	22	50	150
0:21:46	44	29,7	22	50	150
0:21:47	44	29,8	22	50	150
0:21:48	44	29,8	22	50	150
0:21:49	44	29,8	22	50	150
0:21:50	44	29,8	22	50	150
0:21:51	44	29,8	22	50	150
0:21:52	44	29,8	22	50	150
0:21:53	44	29,9	22	50	150
0:21:54	44	29,9	22	50	150
0:21:55	44	29,9	22	50	150
0:21:56	44	29,9	22	50	150
0:21:57	44	29,9	22	50	150
0:21:58	44	29,9	22	50	150
0:21:59	44	30,0	22	50	150
0:22:00	44	30,0	22	50	150
0:22:01	44	30,0	22	50	150
0:22:02	44	30,0	22	50	150
0:22:03	44	30,0	22	50	150
0:22:04	44	30,0	22	50	150
0:22:05	44	30,1	22	50	150
0:22:06	44	30,1	22	50	150
0:22:07	44	30,1	22	50	150
0:22:08	44	30,1	22	50	150
0:22:09	44	30,1	22	50	150
0:22:10	44	30,1	22	50	150
0:22:11	44	30,2	22	50	150
0:22:12	44	30,2	22	50	150
0:22:13	44	30,2	22	50	150
0:22:14	44	30,2	22	50	150
0:22:15	44	30,2	22	50	150
0:22:16	44	30,2	22	50	150
0:22:17	44	30,3	22	51	150
0:22:18	44	30,3	22	50	150
0:22:19	44	30,3	22	50	150
0:22:20	44	30,3	22	51	150
0:22:21	44	30,3	22	50	150
0:22:22	44	30,3	22	50	150
0:22:23	44	30,4	22	51	150
0:22:24	44	30,4	22	50	150
0:22:25	44	30,4	22	50	150
0:22:26	44	30,4	22	51	150
0:22:27	44	30,4	22	51	150
0:22:28	44	30,4	22	51	150
0:22:29	44	30,5	22	51	150
0:22:30	44	30,5	22	51	150
0:22:31	44	30,5	22	51	150
0:22:32	44	30,5	22	51	150
0:22:33	44	30,5	22	51	150
0:22:34	45	30,5	22	51	150
0:22:35	45	30,6	22	51	150
0:22:36	45	30,6	22	51	150
0:22:37	45	30,6	22	51	150
0:22:38	45	30,6	22	51	150
0:22:39	45	30,6	22	51	150
0:22:40	45	30,6	22	51	150
0:22:41	45	30,7	22	51	150
0:22:42	45	30,7	22	51	150
0:22:43	45	30,7	22	51	150
0:22:44	45	30,7	22	51	150
0:22:45	45	30,7	22	51	150
0:22:46	45	30,8	22	51	150
0:22:47	45	30,8	22	51	150
0:22:48	45	30,8	22	51	150
0:22:49	45	30,8	22	51	150
0:22:50	45	30,8	22	51	150
0:22:51	45	30,8	22	51	150
0:22:52	45	30,8	22	51	150
0:22:53	45	30,9	22	51	150
0:22:54	45	30,9	22	51	150
0:22:55	45	30,9	22	51	150
0:22:56	45	30,9	22	51	150
0:22:57	45	30,9	22	51	150
0:22:58	45	30,9	22	51	150
0:22:59	45	31,0	22	51	150
0:23:00	45	31,0	22	51	150
0:23:01	45	31,0	22	51	150
0:23:02	45	31,0	22	51	150
0:23:03	45	31,0	22	51	150
0:23:04	45	31,1	22	51	150
0:23:05					
0:23:07	45	31,1	22	51	150
0:23:08	45	31,1	22	52	150
0:23:09	45	31,1	22	51	150
0:23:10	45	31,1	22	52	150
0:23:11	45	31,1	22	52	150
0:23:12	45	31,2	22	52	150
0:23:13	45	31,2	22	52	150
0:23:14	45	31,2	22	52	150
0:23:15	45	31,2	22	52	150
0:23:16	45	31,2	22	52	150
0:23:17	45	31,2	22	52	150
0:23:18	45	31,3	22	52	150
0:23:19	45	31,3	22	52	150
0:23:20	45	31,3	22	52	150
0:23:21	45	31,3	22	52	150
0:23:22	45	31,3	22	52	150
0:23:23	45	31,3	22	52	150
0:23:24	45	31,4	22	52	150
0:23:25	45	31,4	22	52	150
0:23:26	45	31,4	22	52	150
0:23:27	46	31,4	22	52	150
0:23:28	46	31,4	22	52	150
0:23:29	46	31,4	22	52	150
0:23:30	46	31,4	22	52	150
0:23:31	46	31,5	22	52	150
0:23:32	46	31,5	22	52	150
0:23:33	46	31,5	22	52	150
0:23:34	46	31,5	22	52	150
0:23:35	46	31,5	22	52	150
0:23:36	46	31,5	22	52	150
0:23:37	46	31,6	22	52	150
0:23:38	46	31,6	22	52	150
0:23:39	46	31,6	22	52	150
0:23:40	46	31,6	22	52	150
0:23:41	46	31,6	22	52	150
0:23:42	46	31,6	22	52	150
0:23:43	46	31,7	22	52	150
0:23:44	46	31,7	22	52	150
0:23:45	46	31,7	22	52	150
0:23:46	46	31,7	22	52	150
0:23:47	46	31,7	22	52	150
0:23:48	46	31,7	22	52	150
0:23:49	46	31,7	22	52	150
0:23:50	46	31,8	22	52	150
0:23:51	46	31,8	22	52	150
0:23:52	46	31,8	22	52	150
0:23:53	46	31,8	22	52	150
0:23:54	46	31,8	22	53	150
0:23:55	46	31,8	22	52	150
0:23:56	46	31,8	22	52	150
0:23:57	46	31,9	22	53	150
0:23:58	46	31,9	22	52	150
0:23:59	46	31,9	22	53	150
0:24:00	46	31,9	22	52	150
0:24:01	46	31,9	22	53	150
0:24:02	46	31,9	22	53	150
0:24:03	46	31,9	22	53	150
0:24:04	46	32,0	22	52	150
0:24:05	46	32,0	22	53	150
0:24:06	46	32,0	22	53	150
0:24:07	46	32,0	22	53	150
0:24:08	46	32,0	22	53	150
0:24:09	46	32,0	22	53	150
0:24:10	46	32,1	22	53	150
0:24:11	46	32,1	22	53	150
0:24:12	46	32,1	22	53	150
0:24:13	46	32,1	22	53	150
0:24:14	46	32,1	22	53	150
0:24:15	46	32,1	22	53	150
0:24:16	46	32,2	22	53	150
0:24:17	46	32,2	22	53	150
0:24:18	47	32,2	22	53	150
0:24:19	47	32,2	22	53	150
0:24:20	47	32,2	22	53	150
0:24:21	47	32,2	22	53	150
0:24:22	47	32,2	22	53	150
0:24:23	47	32,3	22	53	150
0:24:24	47	32,3	22	53	150
0:24:25	47	32,3	22	53	150
0:24:26	47	32,3	22	53	150
0:24:27	47	32,3	22	53	150
0:24:28	47	32,3	22	53	150
0:24:29	47	32,4	22	53	150
0:24:30	47	32,4	22	53	150
0:24:31	47	32,4	22	53	150
0:24:32	47	32,4	22	53	150
0:24:33	47	32,4	22	53	150
0:24:34	47	32,4	22	53	150
0:24:35	47	32,5	22	53	150
0:24:36	47	32,5	22	53	150
0:24:37	47	32,5	22	54	150
0:24:38	47	32,5	22	54	150
0:24:39	47	32,5	22	54	150
0:24:40	47	32,5	22	54	150
0:24:41	47	32,6	22	54	150
0:24:42	47	32,6	22	54	150
0:24:43	47	32,6	22	54	150
0:24:44	47	32,6	22	54	150
0:24:45	47	32,6	22	54	150
0:24:46	47	32,6	22	54	150
0:24:47	47	32,6	22	54	150
0:24:48	47	32,7	22	54	150
0:24:49	47	32,7	22	54	150
0:24:50	47	32,7	22	54	150
0:24:51	47	32,7	22	54	150
0:24:52	47	32,7	22	54	150
0:24:53	47	32,7	22	54	150
0:24:54	47	32,8	22	54	150
0:24:55	47	32,8	22	54	150
0:24:56	47	32,8	22	54	150
0:24:57	47	32,8	22	54	150
0:24:58	47	32,8	22	54	150
