Repository: ProgWizer/parser

File: project-root/data/Data Acquisition/Data Acquisition/2021 year (353)/21-303.txt (part 1 of 5)
--Test Summary--
Full Path and File Name	
Instrument Name	7322
Instrument Type	Model 7322 Consistometer - Variable Speed
Instrument Serial Number	
Test Start Date	12.01.2022
Test Start Time	12:42:49
Test Stop Date	12.01.2022
Test Stop Time	14:55:06
Test Length	2:12:17
Final Sample Time Offset	2:12:17
Controller Schedule Name	
Sampling Period	1 second
Comments	
Information	WellID	
Information	Customer	
Information	EngName	
Information	CementClass	
Information	CementMfr	
Information	Additives	100%G+8%ÄÀÐÒ-100 ÇÁÒÌ
Information	Density	
Information	BHCT	
Information	BHST	
Information	FluidLoss	
Information	JobType	
Calculated Value	Time_30Bc	1:30:58
Calculated Value	Time_70Bc	1:58:40
Calculated Value	Time_100Bc	2:12:17
Initial Temperature (°C)	21 °C
Final Temperature (°C)	52 °C
Initial Pressure (MPa)	0,5 MPa
Final Pressure (MPa)	35,9 MPa
Initial Consistency (Bc)	16 Bc
Final Consistency (Bc)	100 Bc
Initial Wall Temperature (°C)	29 °C
Final Wall Temperature (°C)	51 °C
Initial Motor Speed (RPM)	150 RPM
Final Motor Speed (RPM)	150 RPM
--Data--
Time (HH:MM:SS)	Temperature (°C)	Pressure (MPa)	Consistency (Bc)	Wall Temperature (°C)	Motor Speed (RPM)
0:00:00	21	0,5	16	29	150
0:00:01	21	0,7	16	29	150
0:00:02	21	1,4	16	30	150
0:00:03	22	2,6	16	30	150
0:00:04	22	4,0	16	30	150
0:00:05	22	5,5	17	30	150
0:00:06	22	6,8	17	31	150
0:00:07	22	7,4	17	31	150
0:00:08	22	7,7	17	31	150
0:00:09	22	7,8	17	31	150
0:00:10	22	7,8	17	31	150
0:00:11	22	7,9	17	31	150
0:00:12	22	7,9	17	31	150
0:00:13	22	7,9	17	31	150
0:00:14	22	8,0	17	31	150
0:00:15	22	8,0	17	31	150
0:00:16	22	8,0	17	31	150
0:00:17	22	8,0	17	31	150
0:00:18	22	8,1	17	31	150
0:00:19	22	8,1	17	31	150
0:00:20	22	8,1	17	31	150
0:00:21	22	8,1	17	32	150
0:00:22	22	8,1	17	32	150
0:00:23	22	8,2	17	31	150
0:00:24	22	8,2	17	32	150
0:00:25	22	8,2	17	32	150
0:00:26	22	8,2	17	32	150
0:00:27	22	8,3	17	32	150
0:00:28	22	8,3	17	32	150
0:00:29	22	8,3	17	32	150
0:00:30	23	8,3	17	32	150
0:00:31	23	8,4	17	32	150
0:00:32	23	8,4	17	32	150
0:00:33	23	8,4	17	32	150
0:00:34	23	8,4	17	32	150
0:00:35	23	8,4	17	32	150
0:00:36	23	8,5	17	32	150
0:00:37	23	8,5	17	32	150
0:00:38	23	8,5	17	32	150
0:00:39	23	8,5	17	32	150
0:00:40	23	8,6	17	32	150
0:00:41	23	8,6	17	32	150
0:00:42	23	8,6	17	32	150
0:00:43	23	8,6	17	32	150
0:00:44	23	8,6	17	32	150
0:00:45	23	8,7	17	32	150
0:00:46	23	8,7	17	32	150
0:00:47	23	8,7	17	32	150
0:00:48	23	8,7	17	32	150
0:00:49	23	8,7	17	32	150
0:00:50	23	8,8	17	32	150
0:00:51	23	8,8	17	32	150
0:00:52	23	8,8	17	32	150
0:00:53	23	8,8	17	32	150
0:00:54	23	8,8	17	32	150
0:00:55	24	8,9	17	32	150
0:00:56	24	8,9	17	32	150
0:00:57	24	8,9	17	33	150
0:00:58	24	8,9	17	32	150
0:00:59	24	8,9	17	32	150
0:01:00	24	8,9	17	33	150
0:01:01	24	9,0	17	33	150
0:01:02	24	9,0	17	33	150
0:01:03	24	9,0	17	33	150
0:01:04	24	9,0	17	33	150
0:01:05	24	9,0	17	33	150
0:01:06	24	9,1	17	33	150
0:01:07	24	9,1	17	33	150
0:01:08	24	9,1	17	33	150
0:01:09	24	9,1	17	33	150
0:01:10	24	9,1	17	33	150
0:01:11	24	9,1	17	33	150
0:01:12	24	9,2	17	33	150
0:01:13	24	9,2	17	33	150
0:01:14	24	9,2	17	33	150
0:01:15	24	9,2	17	33	150
0:01:16	24	9,2	17	33	150
0:01:17	24	9,2	17	33	150
0:01:18	24	9,2	17	33	150
0:01:19	24	9,3	17	33	150
0:01:20	25	9,3	17	33	150
0:01:21	25	9,3	17	33	150
0:01:22	25	9,3	17	33	150
0:01:23	25	9,3	17	33	150
0:01:24	25	9,3	17	33	150
0:01:25	25	9,4	17	33	150
0:01:26	25	9,4	17	33	150
0:01:27	25	9,4	17	33	150
0:01:28	25	9,4	17	33	150
0:01:29	25	9,4	17	33	150
0:01:30	25	9,4	17	33	150
0:01:31	25	9,5	17	33	150
0:01:32	25	9,5	17	33	150
0:01:33	25	9,5	17	33	150
0:01:34	25	9,5	17	33	150
0:01:35	25	9,5	17	33	150
0:01:36	25	9,5	17	33	150
0:01:37	25	9,5	17	33	150
0:01:38	25	9,5	17	33	150
0:01:39	25	9,6	17	33	150
0:01:40	25	9,6	17	33	150
0:01:41	25	9,6	17	33	150
0:01:42	25	9,6	17	33	150
0:01:43	25	9,6	17	33	150
0:01:44	25	9,6	17	33	150
0:01:45	25	9,6	17	33	150
0:01:46	26	9,6	17	33	150
0:01:47	26	9,7	16	33	150
0:01:48	26	9,7	16	33	150
0:01:49	26	9,7	16	33	150
0:01:50	26	9,7	16	33	150
0:01:51	26	9,7	17	33	150
0:01:52	26	9,7	16	33	150
0:01:53	26	9,7	17	33	150
0:01:54	26	9,8	16	33	150
0:01:55	26	9,8	16	33	150
0:01:56	26	9,8	16	33	150
0:01:57	26	9,8	16	33	150
0:01:58	26	9,8	16	33	150
0:01:59	26	9,8	16	33	150
0:02:00	26	9,8	16	33	150
0:02:01	26	9,8	16	33	150
0:02:02	26	9,8	16	33	150
0:02:03	26	9,9	16	33	150
0:02:04	26	9,9	16	33	150
0:02:05	26	9,9	16	33	150
0:02:06	26	9,9	16	33	150
0:02:07	26	9,9	16	33	150
0:02:08	26	9,9	17	33	150
0:02:09	26	9,9	17	33	150
0:02:10	26	9,9	17	33	150
0:02:11	26	9,9	17	33	150
0:02:12	26	10,0	17	33	150
0:02:13	26	10,0	16	33	150
0:02:14	26	10,0	16	33	150
0:02:15	27	10,0	16	33	150
0:02:16	27	10,0	16	33	150
0:02:17	27	10,0	16	33	150
0:02:18	27	10,0	16	33	150
0:02:19	27	10,0	16	33	150
0:02:20	27	10,0	16	34	150
0:02:21	27	10,1	16	33	150
0:02:22	27	10,1	16	34	150
0:02:23	27	10,1	16	33	150
0:02:24	27	10,1	16	33	150
0:02:25	27	10,1	16	33	150
0:02:26	27	10,1	16	33	150
0:02:27	27	10,1	16	34	150
0:02:28	27	10,1	16	33	150
0:02:29	27	10,1	16	34	150
0:02:30	27	10,1	16	34	150
0:02:31	27	10,2	16	34	150
0:02:32	27	10,2	16	34	150
0:02:33	27	10,2	16	34	150
0:02:34	27	10,2	16	34	150
0:02:35	27	10,2	16	34	150
0:02:36	27	10,2	16	34	150
0:02:37	27	10,2	16	34	150
0:02:38	27	10,2	16	34	150
0:02:39	27	10,2	16	34	150
0:02:40	27	10,2	16	34	150
0:02:41	27	10,2	16	34	150
0:02:42	27	10,2	16	34	150
0:02:43	27	10,3	16	34	150
0:02:44	27	10,3	16	34	150
0:02:45	27	10,3	16	34	150
0:02:46	27	10,3	16	34	150
0:02:47	27	10,3	16	34	150
0:02:48	28	10,3	16	34	150
0:02:49	28	10,3	16	34	150
0:02:50	28	10,3	16	34	150
0:02:51	28	10,3	16	34	150
0:02:52	28	10,3	16	34	150
0:02:53	28	10,4	16	34	150
0:02:54	28	10,4	16	34	150
0:02:55	28	10,4	16	34	150
0:02:56	28	10,4	16	34	150
0:02:57	28	10,4	16	34	150
0:02:58	28	10,4	16	34	150
0:02:59	28	10,4	16	34	150
0:03:00	28	10,4	16	34	150
0:03:01	28	10,4	16	34	150
0:03:02	28	10,4	16	34	150
0:03:03	28	10,4	16	34	150
0:03:04	28	10,4	16	34	150
0:03:05	28	10,5	16	34	150
0:03:06	28	10,5	16	34	150
0:03:07	28	10,5	16	34	150
0:03:08	28	10,5	16	34	150
0:03:09	28	10,5	16	34	150
0:03:10	28	10,5	16	34	150
0:03:11	28	10,5	16	34	150
0:03:12	28	10,5	16	34	150
0:03:13	28	10,5	16	34	150
0:03:14	28	10,5	16	34	150
0:03:15	28	10,5	16	34	150
0:03:16	28	10,5	16	34	150
0:03:17	28	10,6	16	34	150
0:03:18	28	10,6	16	34	150
0:03:19	28	10,6	16	34	150
0:03:20	28	10,6	16	34	150
0:03:21	28	10,6	16	34	150
0:03:22	28	10,6	16	34	150
0:03:23	28	10,6	16	34	150
0:03:24	28	10,6	16	34	150
0:03:25	29	10,6	16	34	150
0:03:26	29	10,6	16	34	150
0:03:27	29	10,6	16	34	150
0:03:28	29	10,6	16	34	150
0:03:29	29	10,6	16	34	150
0:03:30	29	10,6	16	34	150
0:03:31	29	10,7	16	34	150
0:03:32	29	10,7	16	34	150
0:03:33	29	10,7	16	34	150
0:03:34	29	10,7	16	34	150
0:03:35	29	10,7	16	34	150
0:03:36	29	10,7	16	34	150
0:03:37	29	10,7	16	34	150
0:03:38	29	10,7	16	34	150
0:03:39	29	10,7	16	34	150
0:03:40	29	10,7	16	34	150
0:03:41	29	10,7	16	34	150
0:03:42	29	10,7	16	34	150
0:03:43	29	10,7	16	34	150
0:03:44	29	11,0	16	34	150
0:03:45	29	11,2	17	34	150
0:03:46	29	11,2	17	34	150
0:03:47	29	11,3	17	34	150
0:03:48	29	11,3	17	34	150
0:03:49	29	11,3	17	34	150
0:03:50	29	11,3	17	34	150
0:03:51	29	11,3	17	34	150
0:03:52	29	11,3	17	34	150
0:03:53	29	11,3	17	34	150
0:03:54	29	11,3	17	34	150
0:03:55	29	11,3	17	34	150
0:03:56	29	11,3	17	34	150
0:03:57	29	11,4	17	34	150
0:03:58	29	11,4	17	34	150
0:03:59	29	11,4	17	34	150
0:04:00	29	11,4	17	34	150
0:04:01	29	11,4	17	34	150
0:04:02	29	11,4	17	34	150
0:04:03	29	11,4	17	34	150
0:04:04	29	11,4	17	34	150
0:04:05	29	11,4	17	34	150
0:04:06	29	11,4	17	34	150
0:04:07	29	11,4	17	34	150
0:04:08	30	11,4	17	34	150
0:04:09	30	11,4	17	34	150
0:04:10	30	11,4	17	34	150
0:04:11	30	11,4	17	34	150
0:04:12	30	11,4	17	34	150
0:04:13	30	11,4	17	34	150
0:04:14	30	11,5	17	34	150
0:04:15	30	11,5	17	34	150
0:04:16	30	11,5	17	34	150
0:04:17	30	11,5	17	34	150
0:04:18	30	11,5	17	34	150
0:04:19	30	11,5	17	35	150
0:04:20	30	11,5	17	34	150
0:04:21	30	11,5	17	34	150
0:04:22	30	11,5	17	34	150
0:04:23	30	11,5	17	34	150
0:04:24	30	11,5	17	34	150
0:04:25	30	11,5	17	35	150
0:04:26	30	11,5	17	34	150
0:04:27	30	11,5	17	34	150
0:04:28	30	11,5	17	34	150
0:04:29	30	11,5	17	34	150
0:04:30	30	11,5	17	35	150
0:04:31	30	11,6	17	34	150
0:04:32	30	11,6	17	34	150
0:04:33	30	11,6	17	34	150
0:04:34	30	11,6	17	35	150
0:04:35	30	11,7	17	35	150
0:04:36	30	11,7	17	35	150
0:04:37	30	11,8	17	35	150
0:04:38	30	11,8	17	35	150
0:04:39	30	11,8	17	35	150
0:04:40	30	11,8	17	35	150
0:04:41	30	11,8	17	35	150
0:04:42	30	11,8	17	35	150
0:04:43	30	11,8	17	34	150
0:04:44	30	11,8	17	34	150
0:04:45	30	11,8	17	35	150
0:04:46	30	11,8	17	35	150
0:04:47	30	12,1	17	35	150
0:04:48	30	12,2	17	35	150
0:04:49	30	12,2	17	35	150
0:04:50	30	12,2	17	35	150
0:04:51	30	12,2	17	35	150
0:04:52	30	12,2	17	35	150
0:04:53	30	12,2	17	35	150
0:04:54	30	12,3	17	35	150
0:04:55	30	12,3	17	35	150
0:04:56	31	12,3	17	35	150
0:04:57	31	12,3	17	35	150
0:04:58	31	12,3	17	35	150
0:04:59	31	12,3	17	35	150
0:05:00	31	12,3	17	35	150
0:05:01	31	12,3	17	35	150
0:05:02	31	12,3	17	35	150
0:05:03	31	12,3	17	35	150
0:05:04	31	12,3	17	35	150
0:05:05	31	12,3	17	35	150
0:05:06	31	12,3	17	35	150
0:05:07	31	12,3	17	35	150
0:05:08	31	12,3	17	35	150
0:05:09	31	12,3	17	35	150
0:05:10	31	12,3	17	35	150
0:05:11	31	12,3	17	35	150
0:05:12	31	12,3	17	35	150
0:05:13	31	12,3	17	35	150
0:05:14	31	12,3	17	35	150
0:05:15	31	12,3	17	35	150
0:05:16	31	12,3	17	35	150
0:05:17	31	12,3	17	35	150
0:05:18	31	12,4	17	35	150
0:05:19	31	12,4	17	35	150
0:05:20	31	12,4	17	35	150
0:05:21	31	12,4	17	35	150
0:05:22	31	12,4	17	35	150
0:05:23	31	12,4	17	35	150
0:05:24	31	12,5	17	35	150
0:05:25	31	12,6	17	35	150
0:05:26	31	12,6	17	35	150
0:05:27	31	12,6	17	35	150
0:05:28	31	12,6	17	35	150
0:05:29	31	12,6	17	35	150
0:05:30	31	12,7	17	35	150
0:05:31	31	12,7	17	35	150
0:05:32	31	12,7	17	35	150
0:05:33	31	12,7	17	35	150
0:05:34	31	12,7	17	35	150
0:05:35	31	12,7	17	35	150
0:05:36	31	12,7	17	35	150
0:05:37	31	12,9	17	35	150
0:05:38	31	13,0	17	35	150
0:05:39	31	13,0	17	35	150
0:05:40	31	13,1	17	35	150
0:05:41	31	13,1	17	35	150
0:05:42	31	13,1	17	35	150
0:05:43	31	13,1	17	35	150
0:05:44	31	13,1	17	35	150
0:05:45	31	13,1	17	35	150
0:05:46	31	13,1	17	35	150
0:05:47	31	13,1	17	35	150
0:05:48	31	13,1	17	35	150
0:05:49	31	13,1	17	35	150
0:05:50	31	13,1	17	35	150
0:05:51	31	13,1	17	35	150
0:05:52	31	13,1	17	35	150
0:05:53	31	13,1	17	35	150
0:05:54	31	13,1	17	35	150
0:05:55	31	13,1	17	35	150
0:05:56	31	13,1	17	35	150
0:05:57	32	13,1	17	35	150
0:05:58	32	13,1	17	35	150
0:05:59	32	13,1	17	35	150
0:06:00	32	13,1	17	35	150
0:06:01	32	13,1	17	35	150
0:06:02	32	13,1	17	35	150
0:06:03	32	13,1	17	35	150
0:06:04	32	13,2	17	35	150
0:06:05	32	13,2	17	35	150
0:06:06	32	13,2	17	35	150
0:06:07	32	13,2	17	35	150
0:06:08	32	13,2	17	35	150
0:06:09	32	13,2	17	35	150
0:06:10	32	13,3	17	35	150
0:06:11	32	13,6	17	35	150
0:06:12	32	13,7	17	35	150
0:06:13	32	13,7	17	35	150
0:06:14	32	13,7	17	35	150
0:06:15	32	13,8	17	35	150
0:06:16	32	13,8	17	35	150
0:06:17	32	13,8	17	35	150
0:06:18	32	13,8	17	35	150
0:06:19	32	13,8	17	35	150
0:06:20	32	13,8	17	35	150
0:06:21	32	13,8	17	35	150
0:06:22	32	13,8	17	35	150
0:06:23	32	13,8	17	35	150
0:06:24	32	13,8	17	35	150
0:06:25	32	13,8	17	35	150
0:06:26	32	13,8	17	35	150
0:06:27	32	13,8	17	35	150
0:06:28	32	13,8	17	35	150
0:06:29	32	13,8	17	35	150
0:06:30	32	13,8	17	35	150
0:06:31	32	13,8	17	35	150
0:06:32	32	13,8	17	35	150
0:06:33	32	13,8	17	35	150
0:06:34	32	13,8	17	35	150
0:06:35	32	13,8	17	35	150
0:06:36	32	13,8	17	35	150
0:06:37	32	13,8	17	35	150
0:06:38	32	13,8	17	35	150
0:06:39	32	13,8	17	35	150
0:06:40	32	13,8	17	35	150
0:06:41	32	13,8	17	35	150
0:06:42	32	13,8	17	35	150
0:06:43	32	13,8	17	35	150
0:06:44	32	13,8	17	35	150
0:06:45	32	13,9	17	35	150
0:06:46	32	13,9	17	35	150
0:06:47	32	13,9	17	35	150
0:06:48	32	13,9	17	35	150
0:06:49	32	13,9	17	35	150
0:06:50	32	14,2	17	35	150
0:06:51	32	14,3	17	35	150
0:06:52	32	14,4	17	35	150
0:06:53	32	14,4	17	35	150
0:06:54	32	14,4	17	35	150
0:06:55	32	14,4	17	35	150
0:06:56	32	14,4	17	35	150
0:06:57	32	14,4	17	35	150
0:06:58	32	14,4	17	35	150
0:06:59	32	14,4	17	35	150
0:07:00	32	14,4	17	35	150
0:07:01	32	14,4	17	35	150
0:07:02	32	14,4	17	35	150
0:07:03	32	14,4	17	35	150
0:07:04	32	14,4	17	35	150
0:07:05	32	14,4	17	35	150
0:07:06	33	14,4	17	35	150
0:07:07	33	14,4	17	35	150
0:07:08	33	14,4	17	35	150
0:07:09	33	14,4	17	35	150
0:07:10	33	14,4	17	35	150
0:07:11	33	14,4	17	35	150
0:07:12	33	14,4	17	35	150
0:07:13	33	14,4	17	35	150
0:07:14	33	14,4	17	35	150
0:07:15	33	14,4	17	35	150
0:07:16	33	14,4	17	35	150
0:07:17	33	14,4	17	35	150
0:07:18	33	14,4	17	35	150
0:07:19	33	14,4	17	35	150
0:07:20	33	14,4	17	35	150
0:07:21	33	14,4	17	35	150
0:07:22	33	14,5	17	35	150
0:07:23	33	14,8	17	36	150
0:07:24	33	14,9	17	36	150
0:07:25	33	14,9	17	35	150
0:07:26	33	14,9	17	36	150
0:07:27	33	15,0	17	36	150
0:07:28	33	15,0	17	36	150
0:07:29	33	15,0	17	36	150
0:07:30	33	15,0	17	36	150
0:07:31	33	15,0	17	35	150
0:07:32	33	15,0	17	36	150
0:07:33	33	15,0	17	35	150
0:07:34	33	15,0	17	36	150
0:07:35	33	15,0	17	36	150
0:07:36	33	15,0	17	36	150
0:07:37	33	15,0	17	36	150
0:07:38	33	15,0	17	35	150
0:07:39	33	15,0	17	36	150
0:07:40	33	15,0	17	35	150
0:07:41	33	15,0	17	36	150
0:07:42	33	15,0	17	36	150
0:07:43	33	15,0	17	36	150
0:07:44	33	15,0	17	36	150
0:07:45	33	15,0	17	36	150
0:07:46	33	15,0	17	36	150
0:07:47	33	15,0	17	36	150
0:07:48	33	15,0	17	36	150
0:07:49	33	15,0	17	36	150
0:07:50	33	15,0	17	36	150
0:07:51	33	15,0	17	36	150
0:07:52	33	15,1	17	36	150
0:07:53	33	15,3	17	36	150
0:07:54	33	15,4	17	36	150
0:07:55	33	15,5	17	36	150
0:07:56	33	15,5	17	36	150
0:07:57	33	15,5	17	36	150
0:07:58	33	15,5	17	36	150
0:07:59	33	15,5	17	36	150
0:08:00	33	15,5	17	36	150
0:08:01	33	15,5	17	36	150
0:08:02	33	15,5	17	36	150
0:08:03	33	15,5	17	36	150
0:08:04	33	15,5	17	36	150
0:08:05	33	15,5	17	36	150
0:08:06	33	15,5	17	36	150
0:08:07	33	15,5	17	36	150
0:08:08	33	15,5	17	36	150
0:08:09	33	15,5	17	36	150
0:08:10	33	15,5	17	36	150
0:08:11	33	15,5	17	36	150
0:08:12	33	15,5	17	36	150
0:08:13	33	15,5	17	36	150
0:08:14	33	15,5	18	36	150
0:08:15	33	15,5	18	36	150
0:08:16	33	15,5	18	36	150
0:08:17	33	15,5	18	36	150
0:08:18	33	15,5	18	36	150
0:08:19	33	15,5	18	36	150
0:08:20	33	15,6	18	36	150
0:08:21	33	15,5	18	36	150
0:08:22	33	15,5	18	36	150
0:08:23	33	15,6	18	36	150
0:08:24	33	15,6	18	36	150
0:08:25	33	15,6	18	36	150
0:08:26	33	15,6	18	36	150
0:08:27	33	15,6	18	36	150
0:08:28	33	15,7	18	36	150
0:08:29	33	15,7	18	36	150
0:08:30	33	15,7	18	36	150
0:08:31	34	15,7	18	36	150
0:08:32	34	15,7	18	36	150
0:08:33	34	15,7	18	36	150
0:08:34	34	15,9	18	36	150
0:08:35	34	16,1	18	36	150
0:08:36	34	16,1	18	36	150
0:08:37	34	16,2	18	36	150
0:08:38	34	16,2	18	36	150
0:08:39	34	16,2	18	36	150
0:08:40	34	16,2	18	36	150
0:08:41	34	16,2	18	36	150
0:08:42	34	16,2	18	36	150
0:08:43	34	16,2	18	36	150
0:08:44	34	16,2	18	36	150
0:08:45	34	16,2	18	36	150
0:08:46	34	16,2	18	36	150
0:08:47	34	16,2	18	36	150
0:08:48	34	16,2	18	36	150
0:08:49	34	16,2	18	36	150
0:08:50	34	16,2	18	36	150
0:08:51	34	16,2	18	36	150
0:08:52	34	16,2	18	36	150
0:08:53	34	16,2	18	36	150
0:08:54	34	16,2	18	36	150
0:08:55	34	16,2	18	36	150
0:08:56	34	16,2	18	36	150
0:08:57	34	16,2	18	36	150
0:08:58	34	16,2	18	36	150
0:08:59	34	16,2	18	36	150
0:09:00	34	16,2	18	36	150
0:09:01	34	16,3	18	36	150
0:09:02	34	16,4	18	36	150
0:09:03	34	16,4	18	36	150
0:09:04	34	16,4	18	36	150
0:09:05	34	16,4	18	36	150
0:09:06	34	16,4	18	36	150
0:09:07	34	16,4	18	36	150
0:09:08	34	16,4	18	36	150
0:09:09	34	16,4	18	36	150
0:09:10	34	16,4	18	36	150
0:09:11	34	16,4	18	36	150
0:09:12	34	16,4	18	36	150
0:09:13	34	16,5	18	36	150
0:09:14	34	16,5	18	36	150
0:09:15	34	16,4	18	36	150
0:09:16	34	16,5	18	36	150
0:09:17	34	16,7	18	36	150
0:09:18	34	16,7	18	36	150
0:09:19	34	16,8	18	36	150
0:09:20	34	16,8	18	36	150
0:09:21	34	16,8	18	36	150
0:09:22	34	16,8	18	36	150
0:09:23	34	16,8	18	36	150
0:09:24	34	16,8	18	36	150
0:09:25	34	16,8	18	36	150
0:09:26	34	16,8	18	36	150
0:09:27	34	16,8	18	36	150
0:09:28	34	16,8	18	36	150
0:09:29	34	16,8	18	36	150
0:09:30	34	16,8	18	36	150
0:09:31	34	16,8	18	36	150
0:09:32	34	16,8	18	36	150
0:09:33	34	16,8	18	36	150
0:09:34	34	16,8	18	36	150
0:09:35	34	16,8	18	36	150
0:09:36	34	16,8	18	36	150
0:09:37	34	16,8	18	36	150
0:09:38	34	16,8	18	36	150
0:09:39	34	16,8	18	36	150
0:09:40	34	16,8	18	36	150
0:09:41	34	16,9	18	36	150
0:09:42	34	17,0	18	36	150
0:09:43	34	17,0	18	36	150
0:09:44	34	17,1	18	36	150
0:09:45	34	17,1	18	36	150
0:09:46	34	17,1	18	36	150
0:09:47	34	17,1	18	36	150
0:09:48	34	17,1	18	36	150
0:09:49	34	17,1	18	36	150
0:09:50	34	17,1	18	36	150
0:09:51	34	17,1	18	36	150
0:09:52	34	17,1	18	36	150
0:09:53	34	17,2	18	36	150
0:09:54	34	17,3	18	36	150
0:09:55	34	17,3	18	36	150
0:09:56	34	17,3	18	36	150
0:09:57	34	17,3	18	36	150
0:09:58	34	17,3	18	36	150
0:09:59	34	17,3	18	36	150
0:10:00	34	17,3	18	36	150
0:10:01	34	17,3	18	36	150
0:10:02	34	17,3	18	36	150
0:10:03	34	17,3	18	36	150
0:10:04	34	17,4	18	36	150
0:10:05	34	17,4	18	36	150
0:10:06	34	17,4	18	36	150
0:10:07	34	17,4	18	36	150
0:10:08	34	17,4	18	36	150
0:10:09	34	17,4	18	36	150
0:10:10	34	17,4	18	36	150
0:10:11	34	17,4	18	36	150
0:10:12	34	17,4	18	36	150
0:10:13	34	17,4	18	36	150
0:10:14	34	17,4	18	36	150
0:10:15	34	17,6	18	36	150
0:10:16	34	17,7	18	36	150
0:10:17	34	17,7	18	36	150
0:10:18	34	17,7	18	36	150
0:10:19	34	17,7	18	36	150
0:10:20	34	17,7	18	36	150
0:10:21	34	17,7	18	36	150
0:10:22	35	17,7	18	36	150
0:10:23	35	17,7	18	36	150
0:10:24	35	17,7	18	36	150
0:10:25	34	17,7	18	36	150
0:10:26	35	17,7	18	36	150
0:10:27	35	17,7	18	36	150
0:10:28	35	17,7	18	36	150
0:10:29	35	17,7	18	36	150
0:10:30	35	17,7	18	36	150
0:10:31	35	17,8	18	36	150
0:10:32	35	17,9	18	36	150
0:10:33	35	17,9	18	36	150
0:10:34	35	17,9	18	36	150
0:10:35	35	17,9	18	36	150
0:10:36	35	18,0	18	36	150
0:10:37	35	18,0	18	36	150
0:10:38	35	18,0	18	36	150
0:10:39	35	18,0	18	36	150
0:10:40	35	18,0	18	36	150
0:10:41	35	18,0	18	36	150
0:10:42	35	18,0	18	36	150
0:10:43	35	18,0	18	36	150
0:10:44	35	18,0	18	36	150
0:10:45	35	18,0	18	36	150
0:10:46	35	18,0	18	36	150
0:10:47	35	18,0	18	36	150
0:10:48	35	18,0	18	36	150
0:10:49	35	18,0	18	36	150
0:10:50	35	18,0	18	36	150
0:10:51	35	18,2	18	36	150
0:10:52	35	18,4	18	36	150
0:10:53	35	18,5	18	36	150
0:10:54	35	18,5	18	36	150
0:10:55	35	18,5	18	36	150
0:10:56	35	18,5	18	36	150
0:10:57	35	18,5	18	36	150
0:10:58	35	18,5	18	36	150
0:10:59	35	18,5	18	36	150
0:11:00	35	18,5	18	36	150
0:11:01	35	18,5	18	36	150
0:11:02	35	18,5	18	36	150
0:11:03	35	18,5	18	36	150
0:11:04	35	18,5	18	36	150
0:11:05	35	18,5	18	36	150
0:11:06	35	18,5	18	36	150
0:11:07	35	18,5	18	36	150
0:11:08	35	18,5	18	36	150
0:11:09	35	18,5	18	36	150
0:11:10	35	18,5	18	36	150
0:11:11	35	18,5	18	36	150
0:11:12	35	18,5	18	36	150
0:11:13	35	18,5	18	36	150
0:11:14	35	18,5	18	36	150
0:11:15	35	18,5	18	36	150
0:11:16	35	18,6	18	36	150
0:11:17	35	18,7	18	36	150
0:11:18	35	18,7	18	36	150
0:11:19	35	18,8	18	36	150
0:11:20	35	18,8	18	36	150
0:11:21	35	18,8	18	36	150
0:11:22	35	18,8	18	36	150
0:11:23	35	18,8	19	36	150
0:11:24	35	18,8	18	36	150
0:11:25	35	18,8	18	36	150
0:11:26	35	18,8	18	36	150
0:11:27	35	18,8	19	36	150
0:11:28	35	18,8	19	36	150
0:11:29	35	18,8	18	36	150
0:11:30	35	18,8	19	36	150
0:11:31	35	18,9	19	36	150
0:11:32	35	19,0	19	36	150
0:11:33	35	19,0	19	36	150
0:11:34	35	19,1	19	36	150
0:11:35	35	19,1	19	36	150
0:11:36	35	19,1	19	36	150
0:11:37	35	19,1	19	36	150
0:11:38	35	19,1	19	36	150
0:11:39	35	19,1	19	36	150
0:11:40	35	19,1	19	36	150
0:11:41	35	19,1	19	36	150
0:11:42	35	19,1	19	36	150
0:11:43	35	19,1	19	36	150
0:11:44	35	19,1	19	36	150
0:11:45	35	19,1	19	36	150
0:11:46	35	19,1	19	36	150
0:11:47	35	19,1	19	36	150
0:11:48	35	19,1	19	36	150
0:11:49	35	19,1	19	36	150
0:11:50	35	19,1	19	36	150
0:11:51	35	19,1	19	36	150
0:11:52	35	19,1	19	36	150
0:11:53	35	19,1	19	36	150
0:11:54	35	19,3	19	36	150
0:11:55	35	19,3	19	36	150
0:11:56	35	19,4	19	36	150
0:11:57	35	19,4	19	36	150
0:11:58	35	19,4	19	36	150
0:11:59	35	19,4	19	36	150
0:12:00	35	19,4	19	36	150
0:12:01	35	19,4	19	36	150
0:12:02	35	19,4	19	36	150
0:12:03	35	19,4	19	36	150
0:12:04	35	19,4	19	36	150
0:12:05	35	19,4	19	36	150
0:12:06	35	19,4	19	36	150
0:12:07	35	19,4	19	36	150
0:12:08	35	19,5	19	36	150
0:12:09	35	19,6	19	36	150
0:12:10	35	19,6	19	36	150
0:12:11	35	19,6	19	36	150
0:12:12	35	19,6	19	36	150
0:12:13	35	19,6	19	36	150
0:12:14	35	19,6	19	36	150
0:12:15	35	19,6	19	36	150
0:12:16	35	19,6	19	36	150
0:12:17	35	19,6	19	36	150
0:12:18	35	19,6	19	36	150
0:12:19	35	19,6	19	36	150
0:12:20	35	19,6	19	36	150
0:12:21	35	19,6	19	36	150
0:12:22	35	19,7	19	36	150
0:12:23	35	19,7	19	36	150
0:12:24	35	19,7	19	36	150
0:12:25	35	19,7	19	36	150
0:12:26	35	19,9	19	36	150
0:12:27	35	19,9	19	36	150
0:12:28	35	19,9	19	36	150
0:12:29	35	20,0	19	36	150
0:12:30	35	20,0	19	36	150
0:12:31	35	20,0	19	36	150
0:12:32	35	20,0	19	36	150
0:12:33	35	20,0	19	36	150
0:12:34	35	20,0	19	36	150
0:12:35	35	20,0	19	36	150
0:12:36	35	20,0	19	36	150
0:12:37	35	20,0	19	36	150
0:12:38	35	20,0	19	36	150
0:12:39	35	20,0	19	36	150
0:12:40	35	20,0	19	36	150
0:12:41	35	20,1	19	36	150
0:12:42	35	20,2	19	36	150
0:12:43	35	20,2	19	36	150
0:12:44	35	20,2	19	36	150
0:12:45	35	20,2	19	36	150
0:12:46	35	20,2	19	36	150
0:12:47	35	20,2	19	36	150
0:12:48	35	20,2	19	36	150
0:12:49	35	20,2	19	36	150
0:12:50	35	20,2	19	36	150
0:12:51	35	20,2	19	36	150
0:12:52	35	20,2	19	36	150
0:12:53	35	20,2	19	36	150
0:12:54	35	20,2	19	36	150
0:12:55	35	20,5	19	36	150
0:12:56	35	20,6	19	36	150
0:12:57	35	20,7	19	36	150
0:12:58	35	20,7	19	36	150
0:12:59	35	20,7	19	36	150
0:13:00	35	20,7	19	36	150
0:13:01	35	20,7	19	36	150
0:13:02	35	20,7	19	36	150
0:13:03	36	20,7	19	36	150
0:13:04	36	20,7	19	36	150
0:13:05	35	20,7	19	36	150
0:13:06	36	20,7	19	36	150
0:13:07	36	20,7	19	36	150
0:13:08	36	20,7	19	36	150
0:13:09	36	20,7	19	36	150
0:13:10	36	20,7	19	36	150
0:13:11	36	20,7	19	36	150
0:13:12	36	20,7	19	36	150
0:13:13	36	20,7	19	36	150
0:13:14	36	20,7	19	36	150
0:13:15	36	20,7	19	36	150
0:13:16	36	20,7	19	36	150
0:13:17	36	20,7	19	36	150
0:13:18	36	20,7	19	36	150
0:13:19	36	20,7	19	36	150
0:13:20	36	20,7	19	36	150
0:13:21	36	20,7	19	36	150
0:13:22	36	20,7	19	36	150
0:13:23	36	20,7	19	36	150
0:13:24	36	20,9	19	36	150
0:13:25	36	20,9	19	36	150
0:13:26	36	21,0	19	36	150
0:13:27	36	21,0	19	36	150
0:13:28	36	21,0	19	36	150
0:13:29	36	21,0	19	36	150
0:13:30	36	21,0	19	36	150
0:13:31	36	21,0	19	36	150
0:13:32	36	21,0	19	36	150
0:13:33	36	21,0	19	36	150
0:13:34	36	21,0	19	36	150
0:13:35	36	21,0	19	36	150
0:13:36	36	21,0	19	36	150
0:13:37	36	21,0	19	36	150
0:13:38	36	21,0	19	36	150
0:13:39	36	21,2	19	36	150
0:13:40	36	21,2	19	36	150
0:13:41	36	21,3	19	36	150
0:13:42	36	21,3	19	36	150
0:13:43	36	21,3	19	36	150
0:13:44	36	21,3	19	36	150
0:13:45	36	21,3	19	36	150
0:13:46	36	21,3	19	36	150
0:13:47	36	21,3	19	36	150
0:13:48	36	21,3	19	37	150
0:13:49	36	21,3	19	36	150
0:13:50	36	21,3	19	37	150
0:13:51	36	21,3	19	36	150
0:13:52	36	21,3	19	37	150
0:13:53	36	21,3	19	36	150
0:13:54	36	21,3	19	37	150
0:13:55	36	21,3	19	37	150
0:13:56	36	21,3	19	37	150
0:13:57	36	21,3	19	37	150
0:13:58	36	21,3	19	37	150
0:13:59	36	21,4	19	37	150
0:14:00	36	21,4	19	37	150
0:14:01	36	21,4	19	37	150
0:14:02	36	21,4	19	37	150
0:14:03	36	21,5	19	37	150
0:14:04	36	21,5	19	37	150
0:14:05	36	21,5	19	37	150
0:14:06	36	21,6	19	37	150
0:14:07	36	21,9	19	37	150
0:14:08	36	22,0	19	37	150
0:14:09	36	22,0	19	37	150
0:14:10	36	22,0	19	37	150
0:14:11	36	22,0	19	37	150
0:14:12	36	22,1	19	37	150
0:14:13	36	22,1	19	37	150
0:14:14	36	22,1	19	37	150
0:14:15	36	22,1	19	37	150
0:14:16	36	22,1	19	37	150
0:14:17	36	22,1	19	37	150
0:14:18	36	22,1	19	37	150
0:14:19	36	22,1	19	37	150
0:14:20	36	22,1	19	37	150
0:14:21	36	22,2	19	37	150
0:14:22	36	22,2	19	37	150
0:14:23	36	22,2	19	37	150
0:14:24	36	22,2	19	37	150
0:14:25	36	22,2	19	37	150
0:14:26	36	22,2	19	37	150
0:14:27	36	22,2	19	37	150
0:14:28	36	22,2	19	38	150
0:14:29	36	22,3	19	38	150
0:14:30	36	22,3	19	38	150
0:14:31	36	22,3	19	38	150
0:14:32	36	22,3	19	38	150
0:14:33	36	22,3	19	38	150
0:14:34	36	22,3	19	38	150
0:14:35	36	22,4	19	38	150
0:14:36	36	22,4	19	38	150
0:14:37	36	22,4	19	38	150
0:14:38	36	22,4	19	38	150
0:14:39	36	22,4	19	38	150
0:14:40	36	22,4	19	38	150
0:14:41	36	22,5	19	38	150
0:14:42	36	22,5	19	38	150
0:14:43	36	22,5	19	38	150
0:14:44	36	22,5	19	38	150
0:14:45	36	22,5	19	38	150
0:14:46	36	22,6	19	38	150
0:14:47	36	22,6	19	38	150
0:14:48	36	22,6	19	38	150
0:14:49	36	22,6	19	39	150
0:14:50	36	22,6	19	39	150
0:14:51	36	22,6	19	39	150
0:14:52	36	22,7	19	39	150
0:14:53	36	22,7	19	39	150
0:14:54	36	22,7	19	39	150
0:14:55	36	22,7	19	39	150
0:14:56	36	22,7	19	39	150
0:14:57	36	22,8	19	39	150
0:14:58	36	22,8	19	39	150
0:14:59	36	22,8	19	39	150
0:15:00	36	22,8	19	39	150
0:15:01	36	22,9	19	39	150
0:15:02	36	22,9	19	39	150
0:15:03	36	22,9	19	39	150
0:15:04	36	22,9	19	39	150
0:15:05	36	22,9	19	39	150
0:15:06	36	23,0	19	39	150
0:15:07	36	23,0	19	40	150
0:15:08	36	23,0	19	39	150
0:15:09	36	23,0	19	39	150
0:15:10	36	23,1	19	40	150
0:15:11	36	23,1	19	39	150
0:15:12	36	23,1	19	40	150
0:15:13	36	23,1	19	40	150
0:15:14	36	23,1	19	40	150
0:15:15	36	23,2	19	40	150
0:15:16	36	23,2	19	40	150
0:15:17	36	23,2	19	40	150
0:15:18	36	23,2	19	40	150
0:15:19	36	23,3	19	40	150
0:15:20	36	23,3	19	40	150
0:15:21	36	23,3	19	40	150
0:15:22	36	23,3	19	40	150
0:15:23	36	23,4	19	40	150
0:15:24	36	23,4	19	40	150
0:15:25	36	23,4	19	40	150
0:15:26	36	23,4	19	40	150
0:15:27	36	23,5	19	40	150
0:15:28	36	23,5	19	40	150
0:15:29	36	23,5	19	40	150
0:15:30	36	23,5	19	41	150
0:15:31	36	23,6	19	41	150
0:15:32	36	23,6	19	40	150
0:15:33	36	23,6	19	41	150
0:15:34	36	23,6	19	41	150
0:15:35	36	23,7	19	41	150
0:15:36	36	23,7	19	41	150
0:15:37	36	23,7	19	41	150
0:15:38	36	23,8	19	41	150
0:15:39	36	23,8	19	41	150
0:15:40	36	23,8	19	41	150
0:15:41	36	23,8	19	41	150
0:15:42	36	23,9	19	41	150
0:15:43	36	23,9	19	41	150
0:15:44	36	23,9	19	41	150
0:15:45	36	24,0	19	42	150
0:15:46	36	24,0	19	41	150
0:15:47	36	24,0	19	42	150
0:15:48	36	24,1	19	42	150
0:15:49	36	24,1	19	42	150
0:15:50	36	24,1	19	42	150
0:15:51	36	24,1	19	42	150
0:15:52	36	24,2	19	42	150
0:15:53	36	24,2	19	42	150
0:15:54	36	24,2	19	42	150
0:15:55	36	24,3	19	42	150
0:15:56	36	24,3	19	42	150
0:15:57	36	24,3	19	42	150
0:15:58	36	24,4	19	42	150
0:15:59	37	24,4	19	42	150
0:16:00	36	24,4	19	43	150
0:16:01	37	24,5	19	43	150
0:16:02	37	24,5	19	43	150
0:16:03	37	24,5	19	43	150
0:16:04	37	24,6	19	43	150
0:16:05	37	24,6	19	43	150
0:16:06	37	24,6	19	43	150
0:16:07	37	24,6	19	43	150
0:16:08	37	24,7	19	43	150
0:16:09	37	24,7	19	43	150
0:16:10	37	24,6	19	43	150
0:16:11	37	24,5	19	43	150
0:16:12	37	24,5	19	43	150
0:16:13	37	24,5	19	43	150
0:16:14	37	24,5	19	44	150
0:16:15	37	24,5	19	44	150
0:16:16	37	24,5	19	44	150
0:16:17	37	24,5	19	44	150
0:16:18	37	24,6	19	44	150
0:16:19	37	24,6	19	44	150
0:16:20	37	24,6	19	44	150
0:16:21	37	24,6	19	44	150
0:16:22	37	24,6	19	44	150
0:16:23	37	24,7	19	44	150
0:16:24	37	24,7	19	44	150
0:16:25	37	24,7	19	44	150
0:16:26	37	24,7	19	44	150
0:16:27	37	24,8	19	44	150
0:16:28	37	24,8	19	44	150
0:16:29	37	24,8	19	44	150
0:16:30	37	24,8	19	44	150
0:16:31	37	24,8	19	44	150
0:16:32	37	24,9	19	44	150
0:16:33	37	24,9	19	44	150
0:16:34	37	24,9	19	44	150
0:16:35	37	24,9	19	44	150
0:16:36	37	25,0	19	44	150
0:16:37	37	25,0	19	45	150
0:16:38	37	25,0	19	45	150
0:16:39	37	25,0	19	45	150
0:16:40	37	25,0	19	44	150
0:16:41	37	25,0	19	44	150
0:16:42	37	25,1	19	44	150
0:16:43	37	25,1	19	44	150
0:16:44	37	25,1	19	45	150
0:16:45	37	25,1	19	45	150
0:16:46	37	25,1	19	45	150
0:16:47	37	25,1	19	45	150
0:16:48	37	25,2	19	45	150
0:16:49	37	25,2	19	45	150
0:16:50	37	25,2	19	45	150
0:16:51	37	25,2	19	45	150
0:16:52	37	25,2	19	45	150
0:16:53	37	25,2	19	45	150
0:16:54	37	25,2	19	45	150
0:16:55	37	25,3	19	45	150
0:16:56	37	25,3	19	45	150
0:16:57	37	25,3	19	45	150
0:16:58	37	25,3	19	45	150
0:16:59	38	25,3	19	45	150
0:17:00	38	25,3	19	45	150
0:17:01	38	25,3	19	45	150
0:17:02	38	25,4	19	45	150
0:17:03	38	25,4	19	45	150
0:17:04	38	25,4	19	45	150
0:17:05	38	25,4	19	45	150
0:17:06	38	25,4	19	45	150
0:17:07	38	25,4	19	45	150
0:17:08	38	25,4	19	45	150
0:17:09	38	25,4	19	45	150
0:17:10	38	25,4	19	45	150
0:17:11	38	25,5	19	45	150
0:17:12	38	25,5	19	45	150
0:17:13	38	25,5	19	45	150
0:17:14	38	25,5	19	45	150
0:17:15	38	25,5	19	45	150
0:17:16	38	25,5	19	45	150
0:17:17	38	25,5	19	45	150
0:17:18	38	25,5	19	45	150
0:17:19	38	25,5	19	45	150
0:17:20	38	25,5	19	45	150
0:17:21	38	25,5	19	45	150
0:17:22	38	25,5	19	45	150
0:17:23	38	25,5	19	45	150
0:17:24	38	25,5	19	45	150
0:17:25	38	25,6	19	45	150
0:17:26	38	25,6	19	45	150
0:17:27	38	25,6	19	45	150
0:17:28	38	25,6	19	45	150
0:17:29	38	25,6	19	45	150
0:17:30	38	25,6	19	45	150
0:17:31	38	25,6	19	45	150
0:17:32	38	25,6	19	45	150
0:17:33	38	25,6	19	45	150
0:17:34	38	25,6	19	45	150
0:17:35	38	25,6	19	45	150
0:17:36	38	25,6	19	45	150
0:17:37	38	25,6	19	45	150
0:17:38	38	25,6	19	45	150
0:17:39	39	25,6	19	45	150
0:17:40	39	25,6	19	45	150
0:17:41	39	25,6	19	45	150
0:17:42	39	25,6	19	45	150
0:17:43	39	25,6	19	45	150
0:17:44	39	25,7	19	45	150
0:17:45	39	25,7	19	45	150
0:17:46	39	25,7	19	45	150
0:17:47	39	25,7	19	45	150
0:17:48	39	25,7	19	45	150
0:17:49	39	25,7	19	45	150
0:17:50	39	25,7	19	45	150
0:17:51	39	25,7	19	45	150
0:17:52	39	25,7	19	45	150
0:17:53	39	25,7	19	45	150
0:17:54	39	25,7	19	45	150
0:17:55	39	25,7	19	45	150
0:17:56	39	25,7	19	45	150
0:17:57	39	25,7	19	45	150
0:17:58	39	25,7	19	45	150
0:17:59	39	25,7	19	45	150
0:18:00	39	25,7	19	45	150
0:18:01	39	25,7	19	45	150
0:18:02	39	25,7	19	45	150
0:18:03	39	25,7	19	45	150
0:18:04	39	25,7	19	45	150
0:18:05	39	25,7	19	45	150
0:18:06	39	25,7	19	45	150
0:18:07	39	25,7	19	45	150
0:18:08	39	25,7	19	45	150
0:18:09	39	25,7	19	45	150
0:18:10	39	25,7	19	45	150
0:18:11	39	25,7	19	45	150
0:18:12	39	25,7	19	45	150
0:18:13	39	25,7	19	45	150
0:18:14	39	25,7	19	45	150
0:18:15	39	25,7	19	45	150
0:18:16	39	25,9	19	45	150
0:18:17	39	26,0	19	45	150
0:18:18	39	26,1	19	45	150
0:18:19	40	26,1	19	45	150
0:18:20	40	26,1	19	45	150
0:18:21	40	26,1	19	45	150
0:18:22	40	26,1	19	45	150
0:18:23	40	26,1	19	45	150
0:18:24	40	26,1	19	45	150
0:18:25	40	26,1	19	45	150
0:18:26	40	26,1	19	45	150
0:18:27	40	26,1	19	45	150
0:18:28	40	26,1	19	45	150
0:18:29	40	26,1	19	44	150
0:18:30	40	26,1	19	45	150
0:18:31	40	26,1	19	44	150
0:18:32	40	26,1	19	45	150
0:18:33	40	26,1	19	44	150
0:18:34	40	26,1	19	45	150
0:18:35	40	26,1	19	44	150
0:18:36	40	26,1	19	44	150
0:18:37	40	26,2	19	44	150
0:18:38	40	26,2	19	44	150
0:18:39	40	26,3	19	44	150
0:18:40	40	26,3	19	45	150
0:18:41	40	26,3	19	45	150
0:18:42	40	26,3	19	44	150
0:18:43	40	26,3	19	45	150
0:18:44	40	26,3	19	44	150
0:18:45	40	26,3	19	44	150
0:18:46	40	26,3	19	45	150
0:18:47	40	26,3	19	44	150
0:18:48	40	26,3	19	44	150
0:18:49	40	26,3	19	44	150
0:18:50	40	26,3	19	44	150
0:18:51	40	26,4	19	45	150
0:18:52	40	26,5	19	44	150
0:18:53	40	26,5	19	44	150
0:18:54	40	26,6	19	45	150
0:18:55	40	26,6	19	44	150
0:18:56	40	26,6	19	45	150
0:18:57	40	26,6	19	45	150
0:18:58	40	26,6	19	45	150
0:18:59	40	26,6	19	44	150
0:19:00	40	26,6	19	45	150
0:19:01	40	26,6	19	44	150
0:19:02	40	26,6	19	44	150
0:19:03	40	26,6	19	44	150
0:19:04	40	26,6	19	44	150
0:19:05	40	26,8	19	44	150
0:19:06	41	26,8	19	44	150
0:19:07	41	26,9	19	45	150
0:19:08	41	26,9	19	44	150
0:19:09	41	26,9	19	45	150
0:19:10	41	26,9	19	45	150
0:19:11	41	26,9	19	45	150
0:19:12	41	26,9	19	45	150
0:19:13	41	26,9	19	45	150
0:19:14	41	26,9	19	45	150
0:19:15	41	26,9	19	45	150
0:19:16	41	26,9	19	45	150
0:19:17	41	26,9	19	45	150
0:19:18	41	27,0	19	45	150
0:19:19	41	27,0	19	45	150
0:19:20	41	27,0	19	45	150
0:19:21	41	27,0	19	45	150
0:19:22	41	27,0	19	45	150
0:19:23	41	27,0	19	45	150
0:19:24	41	27,0	19	45	150
0:19:25	41	27,0	19	45	150
0:19:26	41	27,0	19	45	150
0:19:27	41	27,0	19	45	150
0:19:28	41	27,0	19	45	150
0:19:29	41	27,1	19	45	150
0:19:30	41	27,1	19	45	150
0:19:31	41	27,1	19	45	150
0:19:32	41	27,1	19	45	150
0:19:33	41	27,2	19	45	150
0:19:34	41	27,2	19	45	150
0:19:35	41	27,2	19	45	150
0:19:36	41	27,2	19	45	150
0:19:37	41	27,2	19	45	150
0:19:38	41	27,2	19	45	150
0:19:39	41	27,2	19	45	150
0:19:40	41	27,3	19	45	150
0:19:41	41	27,3	19	45	150
0:19:42	41	27,3	19	45	150
0:19:43	41	27,3	19	45	150
0:19:44	41	27,3	19	45	150
0:19:45	41	27,3	19	45	150
0:19:46	41	27,3	19	45	150
0:19:47	41	27,4	19	45	150
0:19:48	41	27,4	19	45	150
0:19:49	41	27,5	19	45	150
0:19:50	41	27,5	19	45	150
0:19:51	41	27,5	19	46	150
0:19:52	41	27,5	19	46	150
0:19:53	41	27,5	19	46	150
0:19:54	41	27,5	19	45	150
0:19:55	41	27,6	19	46	150
0:19:56	41	27,6	19	46	150
0:19:57	41	27,6	19	46	150
0:19:58	41	27,6	19	46	150
0:19:59	41	27,6	19	46	150
0:20:00	41	27,6	19	46	150
0:20:01	41	27,7	19	46	150
0:20:02	41	27,7	19	46	150
0:20:03	41	27,7	19	46	150
0:20:04	41	27,7	19	46	150
0:20:05	42	27,7	19	46	150
0:20:06	42	27,9	19	46	150
0:20:07	42	28,0	19	46	150
0:20:08	42	28,1	19	46	150
0:20:09	42	28,1	19	46	150
0:20:10	42	28,1	19	46	150
0:20:11	42	28,1	19	46	150
0:20:12	42	28,2	19	46	150
0:20:13	42	28,2	19	46	150
0:20:14	42	28,2	19	46	150
0:20:15	42	28,2	19	46	150
0:20:16	42	28,2	19	47	150
0:20:17	42	28,2	19	46	150
0:20:18	42	28,3	19	46	150
0:20:19	42	28,3	19	47	150
0:20:20	42	28,3	19	47	150
0:20:21	42	28,3	19	47	150
0:20:22	42	28,3	19	47	150
0:20:23	42	28,3	19	47	150
0:20:24	42	28,4	19	47	150
0:20:25	42	28,4	19	47	150
0:20:26	42	28,4	19	47	150
0:20:27	42	28,4	19	47	150
0:20:28	42	28,5	19	47	150
0:20:29	42	28,5	19	47	150
0:20:30	42	28,5	19	47	150
0:20:31	42	28,5	19	47	150
0:20:32	42	28,5	19	47	150
0:20:33	42	28,5	19	47	150
0:20:34	42	28,6	19	47	150
0:20:35	42	28,6	19	47	150
0:20:36	42	28,6	19	47	150
0:20:37	42	28,6	19	47	150
0:20:38	42	28,7	19	47	150
0:20:39	42	28,7	19	47	150
0:20:40	42	28,7	19	47	150
0:20:41	42	28,7	19	47	150
0:20:42	42	28,7	19	47	150
0:20:43	42	28,8	19	47	150
0:20:44	42	28,8	19	47	150
0:20:45	42	28,8	19	48	150
0:20:46	42	28,8	19	48	150
0:20:47	42	28,8	19	48	150
0:20:48	42	28,9	19	48	150
0:20:49	42	28,9	19	47	150
0:20:50	42	28,9	19	48	150
0:20:51	42	28,9	19	48	150
0:20:52	42	28,9	19	48	150
0:20:53	42	29,0	19	48	150
0:20:54	42	29,0	19	48	150
0:20:55	42	29,0	19	48	150
0:20:56	42	29,0	19	48	150
0:20:57	42	29,0	19	48	150
0:20:58	42	29,1	19	48	150
0:20:59	42	29,1	19	48	150
0:21:00	42	29,1	19	48	150
0:21:01	42	29,1	19	48	150
0:21:02	42	29,1	19	48	150
0:21:03	42	29,1	19	48	150
0:21:04	42	29,2	19	48	150
0:21:05	42	29,2	19	48	150
0:21:06	42	29,2	19	48	150
0:21:07	42	29,2	19	48	150
0:21:08	42	29,2	19	48	150
0:21:09	42	29,3	19	48	150
0:21:10	42	29,3	19	49	150
0:21:11	43	29,3	19	49	150
0:21:12	43	29,3	18	49	150
0:21:13	43	29,3	18	49	150
0:21:14	43	29,4	18	49	150
0:21:15	43	29,4	19	49	150
0:21:16	43	29,4	18	49	150
0:21:17	43	29,4	18	49	150
0:21:18	43	29,4	18	49	150
0:21:19	43	29,5	19	49	150
0:21:20	43	29,5	19	49	150
0:21:21	43	29,5	19	49	150
0:21:22	43	29,5	19	49	150
0:21:23	43	29,5	19	49	150
0:21:24	43	29,5	19	49	150
0:21:25	43	29,6	19	49	150
0:21:26	43	29,6	19	49	150
0:21:27	43	29,6	19	49	150
0:21:28	43	29,6	19	49	150
0:21:29	43	29,6	19	49	150
0:21:30	43	29,6	19	49	150
0:21:31	43	29,7	19	49	150
0:21:32	43	29,7	19	49	150
0:21:33	43	29,7	19	49	150
0:21:34	43	29,7	19	49	150
0:21:35	43	29,7	19	49	150
0:21:36	43	29,7	19	49	150
0:21:37	43	29,8	19	49	150
0:21:38	43	29,8	19	49	150
0:21:39	43	29,8	19	49	150
0:21:40	43	29,8	19	49	150
0:21:41	43	29,8	19	50	150
0:21:42	43	29,8	19	49	150
0:21:43	43	29,9	19	49	150
0:21:44	43	29,9	19	50	150
0:21:45	43	29,9	19	50	150
0:21:46	43	29,9	19	49	150
0:21:47	43	29,9	19	50	150
0:21:48	43	29,9	19	50	150
0:21:49	43	29,9	19	49	150
0:21:50	43	30,0	19	49	150
0:21:51	43	30,0	19	50	150
0:21:52	43	30,0	19	50	150
0:21:53	43	30,0	19	50	150
0:21:54	43	30,0	19	50	150
0:21:55	43	30,0	19	50	150
0:21:56	43	30,0	19	50	150
0:21:57	43	30,1	19	50	150
0:21:58	43	30,1	19	50	150
0:21:59	43	30,1	19	50	150
0:22:00	43	30,1	19	50	150
0:22:01	43	30,1	19	50	150
0:22:02	44	30,1	19	50	150
0:22:03	44	30,1	19	50	150
0:22:04	44	30,1	19	50	150
0:22:05	44	30,2	19	50	150
0:22:06	44	30,2	19	50	150
0:22:07	44	30,2	19	50	150
0:22:08	44	30,2	19	50	150
0:22:09	44	30,2	19	50	150
0:22:10	44	30,2	19	50	150
0:22:11	44	30,2	20	50	150
0:22:12	44	30,3	20	50	150
0:22:13	44	30,3	20	50	150
0:22:14	44	30,3	20	50	150
0:22:15	44	30,3	20	50	150
0:22:16	44	30,3	20	50	150
0:22:17	44	30,3	20	50	150
0:22:18	44	30,3	20	50	150
0:22:19	44	30,3	20	50	150
0:22:20	44	30,3	20	50	150
0:22:21	44	30,4	20	50	150
0:22:22	44	30,4	20	50	150
0:22:23	44	30,4	20	50	150
0:22:24	44	30,4	20	50	150
0:22:25	44	30,4	20	50	150
0:22:26	44	30,4	20	50	150
0:22:27	44	30,4	20	50	150
0:22:28	44	30,4	19	50	150
0:22:29	44	30,4	19	50	150
0:22:30	44	30,5	19	50	150
0:22:31	44	30,5	19	50	150
0:22:32	44	30,5	19	50	150
0:22:33	44	30,5	19	50	150
0:22:34	44	30,5	19	50	150
0:22:35	44	30,5	19	50	150
0:22:36	44	30,5	19	50	150
0:22:37	44	30,6	19	50	150
0:22:38	44	30,6	19	50	150
0:22:39	44	30,6	19	51	150
0:22:40	44	30,6	19	51	150
0:22:41	44	30,6	19	51	150
0:22:42	44	30,6	19	51	150
0:22:43	44	30,6	19	51	150
0:22:44	44	30,6	19	51	150
0:22:45	44	30,7	19	51	150
0:22:46	45	30,7	19	50	150
0:22:47	45	30,7	19	50	150
0:22:48	45	30,7	19	51	150
0:22:49	45	30,7	19	51	150
0:22:50	45	30,7	19	51	150
0:22:51	45	30,7	19	51	150
0:22:52	45	30,7	19	50	150
0:22:53	45	30,7	19	51	150
0:22:54	45	30,7	19	51	150
0:22:55	45	30,7	19	51	150
0:22:56	45	30,7	19	50	150
0:22:57	45	30,8	19	51	150
0:22:58	45	30,8	19	51	150
0:22:59	45	30,8	19	51	150
0:23:00	45	30,8	19	51	150
0:23:01	45	30,8	19	51	150
0:23:02	45	30,8	19	51	150
0:23:03	45	30,8	19	50	150
0:23:04	45	30,8	19	51	150
0:23:05	45	30,8	19	51	150
0:23:06	45	30,8	19	51	150
0:23:07	45	30,8	19	51	150
0:23:08	45	30,8	19	50	150
0:23:09	45	30,8	19	51	150
0:23:10	45	30,9	19	51	150
0:23:11	45	30,9	19	51	150
0:23:12	45	31,0	19	51	150
0:23:13	45	31,0	19	51	150
0:23:14	45	31,0	19	51	150
0:23:15	45	31,0	19	51	150
0:23:16	45	31,0	19	51	150
0:23:17	45	31,0	19	51	150
0:23:18	45	31,0	19	51	150
0:23:19	45	31,0	19	51	150
0:23:20	45	31,0	19	51	150
0:23:21	45	31,1	19	51	150
0:23:22	45	31,1	19	51	150
0:23:23	45	31,1	19	51	150
0:23:24	45	31,1	19	51	150
0:23:25	45	31,1	19	51	150
0:23:26	45	31,1	19	51	150
0:23:27	45	31,1	19	51	150
0:23:28	45	31,1	19	51	150
0:23:29	45	31,2	19	51	150
0:23:30	45	31,2	19	51	150
0:23:31	45	31,3	19	51	150
0:23:32	45	31,3	19	51	150
0:23:33	45	31,3	19	51	150
0:23:34	46	31,3	19	51	150
0:23:35	46	31,4	19	51	150
0:23:36	46	31,4	19	51	150
0:23:37	46	31,4	19	51	150
0:23:38	46	31,4	19	51	150
0:23:39	46	31,4	19	51	150
0:23:40	46	31,4	19	51	150
0:23:41	46	31,4	19	51	150
0:23:42	46	31,4	20	51	150
0:23:43	46	31,5	20	51	150
0:23:44	46	31,6	20	51	150
0:23:45	46	31,6	20	51	150
0:23:46	46	31,7	20	51	150
0:23:47	46	31,7	20	51	150
0:23:48	46	31,7	20	51	150
0:23:49	46	31,7	20	51	150
0:23:50	46	31,7	20	51	150
0:23:51	46	31,7	20	51	150
0:23:52	46	31,7	20	51	150
0:23:53	46	31,7	20	51	150
0:23:54	46	31,7	20	51	150
0:23:55	46	31,7	20	51	150
0:23:56	46	31,7	20	51	150
0:23:57	46	31,7	20	51	150
0:23:58	46	31,8	20	51	150
0:23:59	46	31,8	20	51	150
0:24:00	46	31,8	20	51	150
0:24:01	46	31,8	20	51	150
0:24:02	46	31,8	20	51	150
0:24:03	46	31,8	20	51	150
0:24:04	46	31,8	20	51	150
0:24:05	46	31,8	20	51	150
0:24:06	46	31,8	20	51	150
0:24:07	46	31,9	20	51	150
0:24:08	46	31,9	20	51	150
0:24:09	46	31,9	20	51	150
0:24:10	46	32,0	20	51	150
0:24:11	46	32,0	20	51	150
0:24:12	46	32,0	20	51	150
0:24:13	46	32,0	20	51	150
0:24:14	46	32,0	20	51	150
0:24:15	46	32,0	20	51	150
0:24:16	46	32,0	20	51	150
0:24:17	46	32,0	20	51	150
0:24:18	46	32,1	20	51	150
0:24:19	46	32,1	20	51	150
0:24:20	46	32,1	20	51	150
0:24:21	46	32,1	20	51	150
0:24:22	46	32,1	20	51	150
0:24:23	47	32,2	20	51	150
0:24:24	47	32,2	20	51	150
0:24:25	47	32,2	20	52	150
0:24:26	47	32,2	20	51	150
0:24:27	47	32,2	20	51	150
0:24:28	47	32,2	20	52	150
0:24:29	47	32,2	20	51	150
0:24:30	47	32,2	19	52	150
0:24:31	47	32,3	19	52	150
0:24:32	47	32,3	19	51	150
0:24:33	47	32,3	19	52	150
0:24:34	47	32,3	19	52	150
0:24:35	47	32,3	19	52	150
0:24:36	47	32,4	19	52	150
0:24:37	47	32,5	19	52	150
0:24:38	47	32,6	19	52	150
0:24:39	47	32,6	19	52	150
0:24:40	47	32,6	19	52	150
0:24:41	47	32,6	19	52	150
0:24:42	47	32,6	19	52	150
0:24:43	47	32,7	19	52	150
0:24:44	47	32,7	19	52	150
0:24:45	47	32,7	19	52	150
0:24:46	47	32,7	19	52	150
0:24:47	47	32,7	19	52	150
0:24:48	47	32,7	19	52	150
0:24:49	47	32,7	19	52	150
0:24:50	47	32,7	19	52	150
0:24:51	47	32,8	19	52	150
0:24:52	47	32,8	19	52	150
0:24:53	47	32,8	19	52	150
0:24:54	47	32,8	19	52	150
0:24:55	47	32,8	19	52	150
0:24:56	47	32,8	19	52	150
0:24:57	47	32,8	19	52	150
0:24:58	47	32,9	19	52	150
