Repository: ProgWizer/parser

File: project-root/data/Data Acquisition/Data Acquisition/2002 year (647)/Con 1 Khvalynskaya 4 G1950+0.04%NTF (bwoc) (90C).txt
--Test Summary--
Full Path and File Name	
Instrument Name	7222 #1
Instrument Type	Consistometer
Instrument Serial Number	113
Test Start Date	26.06.2002
Test Start Time	3:49:53
Test Stop Date	26.06.2002
Test Stop Time	5:07:04
Test Length	1:17:11
Final Sample Time Offset	1:17:00
Controller Schedule Name	
Sampling Period	60 seconds
Comments	MPa: 45(50min); T: 70C(30min), 90C(20min); field water, premix NTF, test is failed
Information	WellID	Khvalynskaya 4
Information	Customer	LUKOIL
Information	CementClass	G
Information	CementMfr	Dyckerhoff
Information	Additives	0.04%NTF(bwoc)
Information	Density	1950
Information	BHCT	90
Information	BHST	115
Information	FluidLoss	
Information	JobType	PLUG
Calculated Value	Thickening_Time	1:15:00
Calculated Value	Setting Time	N/A
Initial Temperature (°C)	28 °C
Final Temperature (°C)	89 °C
Initial Pressure (MPa)	2 MPa
Final Pressure (MPa)	46 MPa
Initial Consistency (Bc)	21 Bc
Final Consistency (Bc)	74 Bc
--Data--
Time (HH:MM:SS)	Temperature (°C)	Pressure (MPa)	Consistency (Bc)
0:00:00	28	2	21
0:01:00	29	3	25
0:02:00	29	4	23
0:03:00	30	5	21
0:04:00	30	5	20
0:05:00	31	7	21
0:06:00	32	8	24
0:07:00	33	9	26
0:08:00	35	10	24
0:09:00	36	10	22
0:10:00	38	11	22
0:11:00	40	12	22
0:12:00	42	12	21
0:13:00	44	13	24
0:14:00	46	14	25
0:15:00	48	15	23
0:16:00	50	16	21
0:17:00	51	17	24
0:18:00	52	17	24
0:19:00	54	18	25
0:20:00	55	19	32
0:21:00	56	20	24
0:22:00	57	21	25
0:23:00	59	22	35
0:24:00	60	23	24
0:25:00	61	24	33
0:26:00	63	24	31
0:27:00	64	25	33
0:28:00	65	26	27
0:29:00	67	27	26
0:30:00	68	28	30
0:31:00	69	29	37
0:32:00	71	30	27
0:33:00	72	30	31
0:34:00	73	31	28
0:35:00	75	32	29
0:36:00	76	33	37
0:37:00	76	34	29
0:38:00	77	35	30
0:39:00	78	36	30
0:40:00	79	36	30
0:41:00	79	37	33
0:42:00	80	38	35
0:43:00	81	39	35
0:44:00	82	40	38
0:45:00	83	41	34
0:46:00	84	42	39
0:47:00	85	43	35
0:48:00	86	43	35
0:49:00	87	44	15
0:50:00	88	45	37
0:51:00	89	46	37
0:52:00	90	46	2
0:53:00	91	46	39
0:54:00	91	46	37
0:55:00	92	45	40
0:56:00	92	45	44
0:57:00	92	45	17
0:58:00	92	45	2
0:59:00	92	45	46
1:00:00	91	45	1
1:01:00	91	45	47
1:02:00	91	45	-1
1:03:00	91	45	51
1:04:00	90	45	53
1:05:00	90	45	53
1:06:00	90	45	57
1:07:00	90	45	58
1:08:00	89	45	27
1:09:00	89	45	59
1:10:00	89	45	2
1:11:00	89	45	66
1:12:00	89	45	69
1:13:00	89	45	69
1:14:00	89	46	71
1:15:00	89	45	73
1:16:00	89	46	74
1:17:00	89	46	74

File: project-root/data/Data Acquisition/Data Acquisition/2002 year (647)/Con 1 Khvalynskaya 4 G1950+0.045%NTF (90C-2).txt
--Test Summary--
Full Path and File Name	
Instrument Name	7222 #1
Instrument Type	Consistometer
Instrument Serial Number	113
Test Start Date	28.06.2002
Test Start Time	0:39:28
Test Stop Date	28.06.2002
Test Stop Time	1:30:43
Test Length	0:51:15
Final Sample Time Offset	0:50:51
Controller Schedule Name	
Sampling Period	60 seconds
Comments	MPa: 45(50min); T: 70C(30min), 90C(20min); field water, NTF premix
Information	WellID	Khvalynskaya 4
Information	Customer	LUKOIL
Information	CementClass	G
Information	CementMfr	Dyckerhoff
Information	Additives	0.045%NTF(bwoc)
Information	Density	1950
Information	BHCT	90
Information	BHST	118
Information	FluidLoss	
Information	JobType	PLUG
Calculated Value	Thickening_Time	0:50:00
Calculated Value	Setting Time	N/A
Initial Temperature (°C)	26 °C
Final Temperature (°C)	90 °C
Initial Pressure (MPa)	1 MPa
Final Pressure (MPa)	46 MPa
Initial Consistency (Bc)	18 Bc
Final Consistency (Bc)	-1 Bc
--Data--
Time (HH:MM:SS)	Temperature (°C)	Pressure (MPa)	Consistency (Bc)
0:00:00	26	1	18
0:01:00	26	3	19
0:02:00	26	4	18
0:03:00	27	5	19
0:04:00	27	6	18
0:05:00	27	7	19
0:06:00	29	8	19
0:07:00	30	9	19
0:08:00	32	10	19
0:09:00	34	11	19
0:10:00	36	12	19
0:11:00	39	12	19
0:12:00	41	13	19
0:13:00	43	14	20
0:14:00	45	15	20
0:15:00	47	16	21
0:16:00	48	17	21
0:17:00	50	17	21
0:18:00	52	18	22
0:19:00	53	19	22
0:20:00	55	20	22
0:21:00	56	21	22
0:22:00	57	21	23
0:23:00	59	22	23
0:24:00	60	24	23
0:25:00	61	24	24
0:26:00	63	25	24
0:27:00	64	26	25
0:28:00	66	27	25
0:29:00	67	28	25
0:30:00	68	29	26
0:31:00	70	30	28
0:32:00	71	30	28
0:33:00	72	31	29
0:34:00	73	32	30
0:35:00	74	33	30
0:36:00	75	34	31
0:37:00	76	34	32
0:38:00	77	35	33
0:39:00	78	36	35
0:40:00	79	37	36
0:41:00	80	38	37
0:42:00	81	39	38
0:43:00	82	39	-1
0:44:00	83	40	46
0:45:00	84	41	52
0:46:00	85	42	60
0:47:00	86	43	64
0:48:00	87	44	70
0:49:00	88	45	79
0:50:00	89	46	88
0:50:51			
0:50:51	90	46	-1

File: project-root/data/Data Acquisition/Data Acquisition/2002 year (647)/Con 1 Kogalym G1900 (50C).txt
--Test Summary--
Full Path and File Name	
Instrument Name	7222 #1
Instrument Type	Consistometer
Instrument Serial Number	113
Test Start Date	01.06.2002
Test Start Time	22:14:54
Test Stop Date	01.06.2002
Test Stop Time	23:24:11
Test Length	1:09:17
Final Sample Time Offset	1:09:00
Controller Schedule Name	
Sampling Period	60 seconds
Comments	MPa: 30(30min); T: 50C(30min); tap water, dry blending
Information	WellID	42/480
Information	Customer	Kogalym
Information	CementClass	G
Information	CementMfr	Dyckerhoff
Information	Additives	no
Information	Density	1900
Information	BHCT	50
Information	BHST	65
Information	FluidLoss	
Information	JobType	102 mm csg tail slurry
Calculated Value	Thickening_Time	1:04:00
Calculated Value	Setting Time	N/A
Initial Temperature (°C)	27 °C
Final Temperature (°C)	55 °C
Initial Pressure (MPa)	1 MPa
Final Pressure (MPa)	30 MPa
Initial Consistency (Bc)	20 Bc
Final Consistency (Bc)	80 Bc
--Data--
Time (HH:MM:SS)	Temperature (°C)	Pressure (MPa)	Consistency (Bc)
0:00:00	27	1	20
0:01:00	27	3	21
0:02:00	27	4	20
0:03:00	27	5	21
0:04:00	27	6	20
0:05:00	27	7	23
0:06:00	27	8	21
0:07:00	27	9	20
0:08:00	27	10	20
0:09:00	27	11	20
0:10:00	27	12	21
0:11:00	28	13	22
0:12:00	28	14	22
0:13:00	29	15	23
0:14:00	30	16	25
0:15:00	31	17	26
0:16:00	33	18	28
0:17:00	35	19	30
0:18:00	37	19	31
0:19:00	39	21	32
0:20:00	41	21	34
0:21:00	44	22	37
0:22:00	47	22	41
0:23:00	49	23	44
0:24:00	52	24	46
0:25:00	54	25	47
0:26:00	57	26	49
0:27:00	59	27	49
0:28:00	61	28	49
0:29:00	63	29	49
0:30:00	64	30	50
0:31:00	66	30	50
0:32:00	66	30	50
0:33:00	67	30	50
0:34:00	67	30	50
0:35:00	68	30	50
0:36:00	68	30	50
0:37:00	68	30	50
0:38:00	67	30	51
0:39:00	67	30	51
0:40:00	67	30	51
0:41:00	66	30	51
0:42:00	66	30	51
0:43:00	66	30	52
0:44:00	65	30	51
0:45:00	65	30	52
0:46:00	64	30	52
0:47:00	64	30	54
0:48:00	63	30	53
0:49:00	62	30	54
0:50:00	62	30	58
0:51:00	62	30	56
0:52:00	61	30	57
0:53:00	61	30	57
0:54:00	60	30	59
0:55:00	60	30	60
0:56:00	59	30	61
0:57:00	59	30	62
0:58:00	58	30	64
0:59:00	58	30	66
1:00:00	58	30	68
1:01:00	57	30	69
1:02:00	57	30	70
1:03:00	57	30	72
1:04:00	56	30	74
1:05:00	56	30	75
1:06:00	56	30	76
1:07:00	56	30	76
1:08:00	55	30	77
1:09:00	55	30	80

File: project-root/data/Data Acquisition/Data Acquisition/2002 year (647)/Con 1 Research G1940+0.3%LignoSulf (90C).txt
--Test Summary--
Full Path and File Name	
Instrument Name	7222 #1
Instrument Type	Consistometer
Instrument Serial Number	113
Test Start Date	05.02.2002
Test Start Time	21:38:46
Test Stop Date	05.02.2002
Test Stop Time	22:38:02
Test Length	0:59:16
Final Sample Time Offset	0:59:00
Controller Schedule Name	
Sampling Period	60 seconds
Comments	MPa: 37(50min); T: 80(40min), 90(10min), tap water
Information	WellID	Khvalynskaya 4
Information	Customer	Lukoil
Information	CementClass	G
Information	CementMfr	Dyckerhoff
Information	Additives	0.3%LignoSulf
Information	Density	1940
Information	BHCT	90
Information	BHST	118
Information	FluidLoss	
Information	JobType	Research
Calculated Value	Thickening_Time	N/A
Calculated Value	Setting Time	N/A
Initial Temperature (°C)	24 °C
Final Temperature (°C)	91 °C
Initial Pressure (MPa)	1 MPa
Final Pressure (MPa)	37 MPa
Initial Consistency (Bc)	15 Bc
Final Consistency (Bc)	70 Bc
--Data--
Time (HH:MM:SS)	Temperature (°C)	Pressure (MPa)	Consistency (Bc)
0:00:00	24	1	15
0:01:00	24	3	16
0:02:00	24	4	15
0:03:00	24	5	15
0:04:00	24	6	14
0:05:00	25	6	14
0:06:00	26	7	14
0:07:00	28	8	14
0:08:00	30	9	14
0:09:00	32	9	15
0:10:00	34	10	14
0:11:00	36	11	14
0:12:00	38	11	15
0:13:00	40	12	15
0:14:00	42	13	16
0:15:00	43	13	16
0:16:00	45	14	16
0:17:00	46	15	17
0:18:00	48	15	17
0:19:00	49	16	17
0:20:00	50	17	17
0:21:00	52	18	17
0:22:00	53	18	18
0:23:00	54	19	18
0:24:00	56	20	18
0:25:00	57	20	18
0:26:00	58	21	18
0:27:00	60	22	18
0:28:00	61	23	19
0:29:00	63	23	19
0:30:00	64	24	19
0:31:00	65	25	19
0:32:00	67	25	19
0:33:00	68	26	21
0:34:00	69	27	21
0:35:00	71	27	23
0:36:00	73	28	25
0:37:00	74	29	26
0:38:00	76	29	27
0:39:00	77	30	31
0:40:00	78	31	28
0:41:00	80	32	29
0:42:00	81	32	30
0:43:00	82	33	30
0:44:00	84	34	30
0:45:00	84	34	32
0:46:00	85	35	34
0:47:00	86	36	37
0:48:00	87	36	41
0:49:00	88	37	44
0:50:00	89	38	46
0:51:00	90	38	50
0:52:00	91	38	54
0:53:00	91	38	57
0:54:00	92	37	60
0:55:00	92	37	62
0:56:00	92	37	63
0:57:00	92	37	64
0:58:00	92	37	68
0:59:00	91	37	70

File: project-root/data/Data Acquisition/Data Acquisition/2002 year (647)/Con 1 Research G1960+30%SF+0.05%NTF(100C).txt
--Test Summary--
Full Path and File Name	
Instrument Name	7222 #1
Instrument Type	Consistometer
Instrument Serial Number	113
Test Start Date	10.04.2002
Test Start Time	22:54:41
Test Stop Date	10.04.2002
Test Stop Time	23:32:05
Test Length	0:37:24
Final Sample Time Offset	0:37:00
Controller Schedule Name	
Sampling Period	60 seconds
Comments	MPa: 53(30min); T: 80C(30min), 100C(20min); tap water, cement from Usinsk, NTF premix
Information	WellID	
Information	Customer	Petro-Aliance
Information	CementClass	G
Information	CementMfr	Dyckerhoff
Information	Additives	30%SF+0.05%NTF
Information	Density	1960
Information	BHCT	
Information	BHST	100
Information	FluidLoss	
Information	JobType	Research
Calculated Value	Thickening_Time	0:37:00
Calculated Value	Setting Time	N/A
Initial Temperature (°C)	24 °C
Final Temperature (°C)	87 °C
Initial Pressure (MPa)	3 MPa
Final Pressure (MPa)	51 MPa
Initial Consistency (Bc)	27 Bc
Final Consistency (Bc)	77 Bc
--Data--
Time (HH:MM:SS)	Temperature (°C)	Pressure (MPa)	Consistency (Bc)
0:00:00	24	3	27
0:01:00	24	5	30
0:02:00	24	7	21
0:03:00	25	9	25
0:04:00	26	11	22
0:05:00	28	12	22
0:06:00	30	14	22
0:07:00	33	15	25
0:08:00	36	17	22
0:09:00	39	18	21
0:10:00	41	19	21
0:11:00	44	21	23
0:12:00	46	22	22
0:13:00	48	24	23
0:14:00	50	26	21
0:15:00	52	27	20
0:16:00	54	29	20
0:17:00	56	31	24
0:18:00	57	32	24
0:19:00	59	34	22
0:20:00	61	35	25
0:21:00	63	37	25
0:22:00	65	38	24
0:23:00	67	40	28
0:24:00	69	42	29
0:25:00	71	43	32
0:26:00	72	45	32
0:27:00	74	46	33
0:28:00	76	48	34
0:29:00	77	50	39
0:30:00	79	51	44
0:31:00	81	51	48
0:32:00	82	51	53
0:33:00	83	51	58
0:34:00	84	51	63
0:35:00	85	51	66
0:36:00	86	51	72
0:37:00	87	51	77

File: project-root/data/Data Acquisition/Data Acquisition/2002 year (647)/Con 1 Standart Kogalym G1900 (52C).txt
--Test Summary--
Full Path and File Name	
Instrument Name	7222 #1
Instrument Type	Consistometer
Instrument Serial Number	113
Test Start Date	08.05.2002
Test Start Time	22:50:10
Test Stop Date	09.05.2002
Test Stop Time	0:05:37
Test Length	1:15:27
Final Sample Time Offset	1:15:00
Controller Schedule Name	
Sampling Period	60 seconds
Comments	MPa: 35.6(28min); T: 52C(28min); tap water; dry blending
Information	WellID	
Information	Customer	Kogalym
Information	CementClass	G
Information	CementMfr	Dyckerhoff
Information	Additives	
Information	Density	1900
Information	BHCT	52
Information	BHST	52
Information	FluidLoss	
Information	JobType	Standart test
Calculated Value	Thickening_Time	N/A
Calculated Value	Setting Time	N/A
Initial Temperature (°C)	26 °C
Final Temperature (°C)	50 °C
Initial Pressure (MPa)	2 MPa
Final Pressure (MPa)	36 MPa
Initial Consistency (Bc)	11 Bc
Final Consistency (Bc)	33 Bc
--Data--
Time (HH:MM:SS)	Temperature (°C)	Pressure (MPa)	Consistency (Bc)
0:00:00	26	2	11
0:01:00	26	3	10
0:02:00	26	5	10
0:03:00	26	6	10
0:04:00	26	7	10
0:05:00	26	9	10
0:06:00	27	10	10
0:07:00	28	11	10
0:08:00	29	13	10
0:09:00	30	14	10
0:10:00	32	15	10
0:11:00	33	15	10
0:12:00	35	16	10
0:13:00	36	18	10
0:14:00	38	19	10
0:15:00	39	20	10
0:16:00	40	21	10
0:17:00	41	23	10
0:18:00	42	24	11
0:19:00	43	25	11
0:20:00	44	26	11
0:21:00	45	27	11
0:22:00	46	29	11
0:23:00	47	30	12
0:24:00	47	31	12
0:25:00	48	32	12
0:26:00	49	33	12
0:27:00	49	35	13
0:28:00	50	36	12
0:29:00	51	36	12
0:30:00	52	36	12
0:31:00	53	36	13
0:32:00	53	36	13
0:33:00	53	36	13
0:34:00	53	36	13
0:35:00	53	36	13
0:36:00	53	36	13
0:37:00	53	36	12
0:38:00	53	36	12
0:39:00	52	36	12
0:40:00	52	36	12
0:41:00	51	36	12
0:42:00	51	36	12
0:43:00	50	36	13
0:44:00	50	36	13
0:45:00	50	36	13
0:46:00	49	36	14
0:47:00	49	37	14
0:48:00	49	37	14
0:49:00	49	37	14
0:50:00	49	37	15
0:51:00	49	37	15
0:52:00	50	37	15
0:53:00	50	37	15
0:54:00	50	37	16
0:55:00	51	36	16
0:56:00	51	36	19
0:57:00	51	36	18
0:58:00	51	36	18
0:59:00	51	36	18
1:00:00	51	36	20
1:01:00	51	36	20
1:02:00	51	36	20
1:03:00	51	36	23
1:04:00	51	36	24
1:05:00	51	36	24
1:06:00	51	36	25
1:07:00	50	36	27
1:08:00	50	36	28
1:09:00	50	36	28
1:10:00	50	36	29
1:11:00	50	36	30
1:12:00	50	36	31
1:13:00	50	37	32
1:14:00	50	36	33
1:15:00	50	36	33

File: project-root/data/Data Acquisition/Data Acquisition/2002 year (647)/Con 2 Khvalynskaya 4 G1550+5.5%MS+10%SF+0.2%LignoSulf (90C-2).txt
--Test Summary--
Full Path and File Name	
Instrument Name	7222 #2
Instrument Type	Consistometer
Instrument Serial Number	128
Test Start Date	24.02.2002
Test Start Time	2:59:59
Test Stop Date	24.02.2002
Test Stop Time	3:24:35
Test Length	0:24:36
Final Sample Time Offset	0:24:00
Controller Schedule Name	
Sampling Period	60 seconds
Comments	MPa: 37(50min); T: 80C(40min), 90C(10min); field water, premix LignoSulf
Information	WellID	Khvalynskaya 4
Information	Customer	LUKOIL
Information	CementClass	G
Information	CementMfr	Dyckerhoff
Information	Additives	5.5%MS+10%SF+0.20%LignoSulfF(bwodb)
Information	Density	1550
Information	BHCT	90
Information	BHST	118
Information	FluidLoss	
Information	JobType	245 mm csg lead slurry
Calculated Value	Thickening_Time	0:21:00
Calculated Value	Setting Time	N/A
Initial Temperature (°C)	22 °C
Final Temperature (°C)	56 °C
Initial Pressure (MPa)	3 MPa
Final Pressure (MPa)	20 MPa
Initial Consistency (Bc)	14 Bc
Final Consistency (Bc)	95 Bc
--Data--
Time (HH:MM:SS)	Temperature (°C)	Pressure (MPa)	Consistency (Bc)
0:00:00	22	3	14
0:01:00	22	3	14
0:02:00	22	4	15
0:03:00	23	5	14
0:04:00	23	5	14
0:05:00	24	6	14
0:06:00	25	7	14
0:07:00	26	8	14
0:08:00	28	8	13
0:09:00	29	9	14
0:10:00	32	10	14
0:11:00	34	10	14
0:12:00	36	11	30
0:13:00	38	12	30
0:14:00	40	12	32
0:15:00	42	13	38
0:16:00	44	14	47
0:17:00	46	15	48
0:18:00	47	15	59
0:19:00	49	16	67
0:20:00	50	17	78
0:21:00	52	17	94
0:22:00	53	18	86
0:23:00	54	19	94
0:24:00	56	20	95

File: project-root/data/Data Acquisition/Data Acquisition/2002 year (647)/Con 2 Khvalynskaya 4 G1550+5.5%MS+10%SF+0.2%LignoSulf (90degC).txt
--Test Summary--
Full Path and File Name	
Instrument Name	7222 #2
Instrument Type	Consistometer
Instrument Serial Number	128
Test Start Date	22.02.2002
Test Start Time	4:16:38
Test Stop Date	22.02.2002
Test Stop Time	4:33:53
Test Length	0:17:15
Final Sample Time Offset	0:17:00
Controller Schedule Name	
Sampling Period	60 seconds
Comments	MPa: 37(50min); T: 80C(40min), 90C(10min); field water, premix LignoSulf
Information	WellID	Khvalynskaya 4
Information	Customer	Lukoil
Information	CementClass	G
Information	CementMfr	Dyckerhoff
Information	Additives	5.5%MS+10%SF+0.20%LignoSulfF(bwodb)
Information	Density	1550
Information	BHCT	90
Information	BHST	118
Information	FluidLoss	
Information	JobType	245 mm csg lead slurry
Calculated Value	Thickening_Time	N/A
Calculated Value	Setting Time	N/A
Initial Temperature (°C)	25 °C
Final Temperature (°C)	46 °C
Initial Pressure (MPa)	2 MPa
Final Pressure (MPa)	14 MPa
Initial Consistency (Bc)	11 Bc
Final Consistency (Bc)	46 Bc
--Data--
Time (HH:MM:SS)	Temperature (°C)	Pressure (MPa)	Consistency (Bc)
0:00:00	25	2	11
0:01:00	25	3	10
0:02:00	25	3	10
0:03:00	25	4	11
0:04:00	25	5	12
0:05:00	25	6	12
0:06:00	26	6	12
0:07:00	27	7	12
0:08:00	28	8	13
0:09:00	29	8	14
0:10:00	31	9	17
0:11:00	33	10	21
0:12:00	35	10	36
0:13:00	37	11	40
0:14:00	39	12	69
0:15:00	41	13	46
0:16:00	44	13	55
0:17:00	46	14	46

File: project-root/data/Data Acquisition/Data Acquisition/2002 year (647)/Con 2 Khvalynskaya 4 G1950+0.043%NTF (90C).txt
--Test Summary--
Full Path and File Name	
Instrument Name	7222 #2
Instrument Type	Consistometer
Instrument Serial Number	128
Test Start Date	27.06.2002
Test Start Time	21:43:27
Test Stop Date	27.06.2002
Test Stop Time	22:45:02
Test Length	1:01:35
Final Sample Time Offset	1:01:16
Controller Schedule Name	
Sampling Period	60 seconds
Comments	MPa: 45(50min); T: 70C(30min), 90C(20min); field water, premix NTF, Kogalym cement 
Information	WellID	Khvalynskaya 4
Information	Customer	LUKOIL
Information	CementClass	G
Information	CementMfr	Dyckerhoff
Information	Additives	0.043%NTF(bwoc)
Information	Density	1950
Information	BHCT	90
Information	BHST	115
Information	FluidLoss	
Information	JobType	PLUG
Calculated Value	Thickening_Time	0:58:00
Calculated Value	Setting Time	N/A
Initial Temperature (°C)	26 °C
Final Temperature (°C)	93 °C
Initial Pressure (MPa)	1 MPa
Final Pressure (MPa)	45 MPa
Initial Consistency (Bc)	12 Bc
Final Consistency (Bc)	95 Bc
--Data--
Time (HH:MM:SS)	Temperature (°C)	Pressure (MPa)	Consistency (Bc)
0:00:00	26	1	12
0:01:00	26	3	13
0:02:00	26	4	13
0:03:00	26	4	13
0:04:00	26	5	13
0:05:00	27	6	13
0:06:00	27	8	13
0:07:00	28	9	13
0:08:00	30	10	13
0:09:00	31	11	13
0:10:00	33	11	13
0:11:00	34	12	13
0:12:00	36	13	13
0:13:00	38	14	13
0:14:00	40	15	13
0:15:00	42	16	13
0:16:00	45	17	14
0:17:00	47	17	15
0:18:00	49	18	15
0:19:00	50	19	16
0:20:00	52	20	16
0:21:00	54	21	16
0:22:00	56	22	16
0:23:00	58	23	16
0:24:00	59	23	16
0:25:00	61	24	16
0:26:00	63	25	16
0:27:00	65	26	17
0:28:00	66	27	17
0:29:00	68	28	17
0:30:00	69	29	17
0:31:00	70	29	17
0:32:00	72	30	18
0:33:00	73	31	18
0:34:00	74	32	18
0:35:00	75	33	19
0:36:00	76	34	19
0:37:00	77	35	19
0:38:00	78	35	19
0:39:00	79	36	20
0:40:00	79	37	21
0:41:00	80	38	21
0:42:00	81	39	23
0:43:00	82	40	24
0:44:00	83	40	25
0:45:00	84	41	25
0:46:00	85	42	27
0:47:00	86	43	28
0:48:00	87	44	30
0:49:00	88	45	32
0:50:00	89	46	35
0:51:00	90	46	38
0:52:00	91	46	44
0:53:00	91	46	51
0:54:00	92	46	56
0:55:00	93	46	64
0:56:00	93	46	68
0:57:00	93	46	72
0:58:00	93	46	75
0:59:00	93	46	77
1:00:00	93	45	80
1:01:16			
1:01:16	93	45	95

File: project-root/data/Data Acquisition/Data Acquisition/2002 year (647)/Con 2 Khvalynskaya 4 G1950+0.055%NTF (90C).txt
--Test Summary--
Full Path and File Name	
Instrument Name	7222 #2
Instrument Type	Consistometer
Instrument Serial Number	128
Test Start Date	28.06.2002
Test Start Time	0:54:52
Test Stop Date	28.06.2002
Test Stop Time	1:57:04
Test Length	1:02:12
Final Sample Time Offset	1:02:00
Controller Schedule Name	
Sampling Period	60 seconds
Comments	MPa: 45(50min); T: 70C(30min), 90C(20min); field water, NTF premix
Information	WellID	Khvalynskaya 4
Information	Customer	LUKOIL
Information	CementClass	G
Information	CementMfr	Dyckerhoff
Information	Additives	0.055%NTF(bwoc)
Information	Density	1950
Information	BHCT	90
Information	BHST	115
Information	FluidLoss	
Information	JobType	PLUG
Calculated Value	Thickening_Time	1:02:00
Calculated Value	Setting Time	N/A
Initial Temperature (°C)	25 °C
Final Temperature (°C)	92 °C
Initial Pressure (MPa)	2 MPa
Final Pressure (MPa)	45 MPa
Initial Consistency (Bc)	12 Bc
Final Consistency (Bc)	73 Bc
--Data--
Time (HH:MM:SS)	Temperature (°C)	Pressure (MPa)	Consistency (Bc)
0:00:00	25	2	12
0:01:00	24	3	13
0:02:00	24	4	13
0:03:00	24	5	13
0:04:00	25	6	14
0:05:00	25	7	14
0:06:00	26	8	15
0:07:00	27	9	15
0:08:00	28	10	15
0:09:00	30	10	15
0:10:00	31	12	15
0:11:00	33	12	15
0:12:00	35	13	15
0:13:00	37	14	15
0:14:00	39	15	15
0:15:00	41	16	15
0:16:00	43	17	15
0:17:00	45	18	15
0:18:00	47	19	15
0:19:00	49	19	15
0:20:00	51	20	15
0:21:00	53	21	15
0:22:00	54	22	15
0:23:00	56	23	16
0:24:00	58	24	16
0:25:00	60	24	17
0:26:00	61	25	18
0:27:00	63	26	19
0:28:00	65	27	18
0:29:00	67	28	19
0:30:00	68	29	20
0:31:00	70	29	20
0:32:00	71	30	19
0:33:00	72	31	19
0:34:00	73	32	20
0:35:00	74	33	20
0:36:00	75	34	20
0:37:00	75	34	20
0:38:00	76	36	20
0:39:00	77	36	20
0:40:00	78	37	20
0:41:00	78	38	21
0:42:00	79	39	21
0:43:00	80	40	22
0:44:00	81	41	23
0:45:00	82	42	23
0:46:00	83	42	24
0:47:00	84	43	25
0:48:00	85	44	26
0:49:00	86	45	27
0:50:00	87	46	28
0:51:00	88	46	30
0:52:00	89	46	32
0:53:00	89	46	34
0:54:00	90	46	36
0:55:00	91	46	39
0:56:00	91	46	42
0:57:00	92	46	46
0:58:00	92	45	54
0:59:00	92	45	63
1:00:00	92	45	67
1:01:00	92	45	71
1:02:00	92	45	73

File: project-root/data/Data Acquisition/Data Acquisition/2002 year (647)/Con 2 Khvalynskaya 4 G1950+30%SF+0.2%NTF (140C).txt
--Test Summary--
Full Path and File Name	
Instrument Name	7222 #2
Instrument Type	Consistometer
Instrument Serial Number	128
Test Start Date	21.05.2002
Test Start Time	23:10:08
Test Stop Date	21.05.2002
Test Stop Time	23:54:07
Test Length	0:43:59
Final Sample Time Offset	0:43:00
Controller Schedule Name	
Sampling Period	60 seconds
Comments	MPa: 45(40min); T: 110C(20min), 140C(20min); field water, NTF premix
Information	WellID	Khvalynskaya 4
Information	Customer	LUKOIL
Information	CementClass	G
Information	CementMfr	Dyckerhoff
Information	Additives	30%SF+0.2%NTF
Information	Density	1950
Information	BHCT	140
Information	BHST	140
Information	FluidLoss	
Information	JobType	plug
Calculated Value	Thickening_Time	0:43:00
Calculated Value	Setting Time	N/A
Initial Temperature (°C)	20 °C
Final Temperature (°C)	147 °C
Initial Pressure (MPa)	2 MPa
Final Pressure (MPa)	45 MPa
Initial Consistency (Bc)	8 Bc
Final Consistency (Bc)	97 Bc
--Data--
Time (HH:MM:SS)	Temperature (°C)	Pressure (MPa)	Consistency (Bc)
0:00:00	20	2	8
0:01:00	19	3	8
0:02:00	20	4	10
0:03:00	20	6	10
0:04:00	22	9	13
0:05:00	24	11	10
0:06:00	27	14	16
0:07:00	30	17	12
0:08:00	34	19	16
0:09:00	38	22	15
0:10:00	44	24	14
0:11:00	50	27	14
0:12:00	56	29	9
0:13:00	62	31	8
0:14:00	69	32	8
0:15:00	75	34	7
0:16:00	81	35	8
0:17:00	87	36	9
0:18:00	93	36	8
0:19:00	99	37	9
0:20:00	104	37	10
0:21:00	108	37	18
0:22:00	112	37	21
0:23:00	114	37	17
0:24:00	117	36	13
0:25:00	120	35	14
0:26:00	122	33	14
0:27:00	124	32	14
0:28:00	126	33	14
0:29:00	127	34	14
0:30:00	129	35	13
0:31:00	130	36	15
0:32:00	131	37	15
0:33:00	133	38	16
0:34:00	134	39	16
0:35:00	135	40	15
0:36:00	136	42	15
0:37:00	138	43	15
0:38:00	139	44	16
0:39:00	140	45	16
0:40:00	141	46	16
0:41:00	142	46	16
0:42:00	144	46	87
0:43:00	147	45	97

File: project-root/data/Data Acquisition/Data Acquisition/2002 year (647)/Con 2 Research A1500+0.5%Gel(Usinsk)+0.75%SMS(Fr)+0.2%R-7 (60C).txt
--Test Summary--
Full Path and File Name	
Instrument Name	7222 #2
Instrument Type	Consistometer
Instrument Serial Number	128
Test Start Date	10.09.2002
Test Start Time	9:20:02
Test Stop Date	
Test Stop Time	
Test Length	
Final Sample Time Offset	
Controller Schedule Name	
Sampling Period	60 seconds
Comments	MPa: 25(40min) T:60(40min) , Gel-Usinsk, SMS-French
Information	WellID	
Information	Customer	Petro-Aliance
Information	CementClass	A
Information	CementMfr	Sukhoy Log
Information	Additives	0.5%Gel+0.75%SMS+0.2%R-7
Information	Density	1500
Information	BHCT	60
Information	BHST	
Information	FluidLoss	
Information	JobType	Research
Calculated Value	Thickening_Time	N/A
Calculated Value	Setting Time	N/A
Initial Temperature (°C)	25 °C
Initial Pressure (MPa)	1 MPa
Initial Consistency (Bc)	10 Bc
--Data--
Time (HH:MM:SS)	Temperature (°C)	Pressure (MPa)	Consistency (Bc)
0:00:00	25	1	10
0:01:00	25	3	8
0:02:00	25	3	6
0:03:00	25	4	6
0:04:00	26	5	6
0:05:00	26	5	6
0:06:00	26	6	6
0:07:00	27	7	9
0:08:00	28	7	4
0:09:00	28	8	9

File: project-root/data/Data Acquisition/Data Acquisition/2002 year (647)/Con 2 Research G1900+1%FL-25+0.4%SMS(50C).txt
--Test Summary--
Full Path and File Name	
Instrument Name	7222 #2
Instrument Type	Consistometer
Instrument Serial Number	128
Test Start Date	09.01.2002
Test Start Time	21:18:12
Test Stop Date	09.01.2002
Test Stop Time	21:46:01
Test Length	0:27:49
Final Sample Time Offset	0:27:00
Controller Schedule Name	
Sampling Period	60 seconds
Comments	MPa: 25(30min); T: 50C(30min); tap water, all dry-blending
Information	WellID	
Information	Customer	
Information	CementClass	G
Information	CementMfr	Dyckerhoff
Information	Additives	1%FL-25+0.4%SMS
Information	Density	1900
Information	BHCT	50
Information	BHST	50
Information	FluidLoss	
Information	JobType	Research
Calculated Value	Thickening_Time	N/A
Calculated Value	Setting Time	N/A
Initial Temperature (°C)	24 °C
Final Temperature (°C)	46 °C
Initial Pressure (MPa)	1 MPa
Final Pressure (MPa)	22 MPa
Initial Consistency (Bc)	22 Bc
Final Consistency (Bc)	23 Bc
--Data--
Time (HH:MM:SS)	Temperature (°C)	Pressure (MPa)	Consistency (Bc)
0:00:00	24	1	22
0:01:00	24	3	22
0:02:00	24	3	23
0:03:00	24	4	23
0:04:00	24	5	23
0:05:00	24	6	23
0:06:00	25	7	23
0:07:00	25	8	23
0:08:00	26	9	24
0:09:00	27	10	24
0:10:00	28	10	24
0:11:00	29	11	24
0:12:00	30	12	24
0:13:00	31	13	24
0:14:00	32	14	24
0:15:00	34	14	26
0:16:00	35	15	28
0:17:00	36	16	26
0:18:00	37	17	26
0:19:00	38	17	26
0:20:00	39	18	26
0:21:00	40	19	26
0:22:00	42	20	26
0:23:00	43	20	24
0:24:00	44	21	25
0:25:00	45	21	24
0:26:00	46	22	24
0:27:00	46	22	23

File: project-root/data/Data Acquisition/Data Acquisition/2002 year (647)/Con 2 Research G1950+30%SF+0.8%HTR-200 (140C).txt
--Test Summary--
Full Path and File Name	
Instrument Name	7222 #2
Instrument Type	Consistometer
Instrument Serial Number	128
Test Start Date	13.06.2002
Test Start Time	23:38:17
Test Stop Date	14.06.2002
Test Stop Time	0:43:11
Test Length	1:04:54
Final Sample Time Offset	1:04:00
Controller Schedule Name	
Sampling Period	60 seconds
Comments	MPa: 60(60min); T: 120C(40min); 140C(20min); tap water, premix HTR-200
Information	WellID	
Information	Customer	LUKOIL
Information	CementClass	G
Information	CementMfr	Dyckerhoff
Information	Additives	30%SF+0.8%HTR-200 bwoc (0.615%bwodb)
Information	Density	1950
Information	BHCT	140
Information	BHST	160
Information	FluidLoss	
Information	JobType	Research
Calculated Value	Thickening_Time	1:03:00
Calculated Value	Setting Time	N/A
Initial Temperature (°C)	24 °C
Final Temperature (°C)	155 °C
Initial Pressure (MPa)	1 MPa
Final Pressure (MPa)	60 MPa
Initial Consistency (Bc)	12 Bc
Final Consistency (Bc)	90 Bc
--Data--
Time (HH:MM:SS)	Temperature (°C)	Pressure (MPa)	Consistency (Bc)
0:00:00	24	1	12
0:01:00	24	3	12
0:02:00	24	4	12
0:03:00	25	5	13
0:04:00	25	7	13
0:05:00	26	7	13
0:06:00	28	8	14
0:07:00	29	10	14
0:08:00	31	10	14
0:09:00	34	11	14
0:10:00	36	12	14
0:11:00	40	14	14
0:12:00	43	14	13
0:13:00	46	15	14
0:14:00	50	16	16
0:15:00	53	18	16
0:16:00	56	18	17
0:17:00	59	19	17
0:18:00	61	20	16
0:19:00	64	21	16
0:20:00	67	22	16
0:21:00	70	23	15
0:22:00	73	24	15
0:23:00	76	25	16
0:24:00	79	26	16
0:25:00	81	27	16
0:26:00	84	28	15
0:27:00	86	29	15
0:28:00	89	30	15
0:29:00	91	31	16
0:30:00	93	32	15
0:31:00	95	33	16
0:32:00	97	34	16
0:33:00	99	35	16
0:34:00	102	36	16
0:35:00	104	36	16
0:36:00	106	37	16
0:37:00	109	39	17
0:38:00	111	39	17
0:39:00	113	40	17
0:40:00	115	41	18
0:41:00	117	42	17
0:42:00	119	43	18
0:43:00	121	44	16
0:44:00	123	45	16
0:45:00	125	46	16
0:46:00	127	47	17
0:47:00	128	48	17
0:48:00	129	49	17
0:49:00	131	50	17
0:50:00	132	51	16
0:51:00	133	52	17
0:52:00	134	53	16
0:53:00	135	54	16
0:54:00	136	54	15
0:55:00	137	55	16
0:56:00	138	56	16
0:57:00	138	57	15
0:58:00	140	58	15
0:59:00	141	59	15
1:00:00	142	60	16
1:01:00	146	60	29
1:02:00	151	60	91
1:03:00	154	60	90
1:04:00	155	60	90

File: project-root/data/Data Acquisition/Data Acquisition/2002 year (647)/Con 2 Research G1960+28%SF+0.3%TR-2 (120C).txt
--Test Summary--
Full Path and File Name	
Instrument Name	7222 #2
Instrument Type	Consistometer
Instrument Serial Number	128
Test Start Date	28.01.2002
Test Start Time	22:54:31
Test Stop Date	28.01.2002
Test Stop Time	23:58:40
Test Length	1:04:09
Final Sample Time Offset	1:04:00
Controller Schedule Name	
Sampling Period	60 seconds
Comments	MPa: 50 (40min); T: 105C(50min), 120C(20min); tap water, premix
Information	WellID	
Information	Customer	Petro-Aliance
Information	CementClass	G
Information	CementMfr	Dyckerhoff
Information	Additives	28%SF+0.3%TR-2
Information	Density	1960
Information	BHCT	120
Information	BHST	120
Information	FluidLoss	
Information	JobType	Research
Calculated Value	Thickening_Time	N/A
Calculated Value	Setting Time	N/A
Initial Temperature (°C)	24 °C
Final Temperature (°C)	113 °C
Initial Pressure (MPa)	1 MPa
Final Pressure (MPa)	51 MPa
Initial Consistency (Bc)	15 Bc
Final Consistency (Bc)	74 Bc
--Data--
Time (HH:MM:SS)	Temperature (°C)	Pressure (MPa)	Consistency (Bc)
0:00:00	24	1	15
0:01:00	24	3	16
0:02:00	24	4	17
0:03:00	24	6	18
0:04:00	24	7	18
0:05:00	25	8	17
0:06:00	26	9	16
0:07:00	27	11	17
0:08:00	29	12	18
0:09:00	31	13	18
0:10:00	32	15	18
0:11:00	35	16	17
0:12:00	37	17	17
0:13:00	39	18	17
0:14:00	41	19	17
0:15:00	43	21	18
0:16:00	45	22	17
0:17:00	47	23	19
0:18:00	49	24	19
0:19:00	51	25	18
0:20:00	53	27	19
0:21:00	55	28	20
0:22:00	57	29	24
0:23:00	59	30	23
0:24:00	61	31	20
0:25:00	62	33	20
0:26:00	64	34	20
0:27:00	66	35	20
0:28:00	67	36	19
0:29:00	69	37	19
0:30:00	71	39	18
0:31:00	72	40	18
0:32:00	74	41	19
0:33:00	76	42	19
0:34:00	77	44	19
0:35:00	79	45	19
0:36:00	80	46	19
0:37:00	82	47	18
0:38:00	84	48	18
0:39:00	85	49	18
0:40:00	87	51	19
0:41:00	88	51	18
0:42:00	90	51	17
0:43:00	91	51	18
0:44:00	93	51	18
0:45:00	94	51	17
0:46:00	96	51	18
0:47:00	97	51	18
0:48:00	99	51	17
0:49:00	101	51	18
0:50:00	102	51	18
0:51:00	104	51	18
0:52:00	105	51	18
0:53:00	105	51	29
0:54:00	105	51	31
0:55:00	105	51	37
0:56:00	106	51	49
0:57:00	106	51	60
0:58:00	107	51	63
0:59:00	107	51	65
1:00:00	108	51	67
1:01:00	109	51	67
1:02:00	110	51	67
1:03:00	112	51	68
1:04:00	113	51	74

File: project-root/data/Data Acquisition/Data Acquisition/2002 year (647)/Con 2 Research G1960+28%SF+1%TR-2 (120C).txt
--Test Summary--
Full Path and File Name	
Instrument Name	7222 #2
Instrument Type	Consistometer
Instrument Serial Number	128
Test Start Date	29.01.2002
Test Start Time	1:00:42
Test Stop Date	29.01.2002
Test Stop Time	1:58:33
Test Length	0:57:51
Final Sample Time Offset	0:57:00
Controller Schedule Name	
Sampling Period	60 seconds
Comments	MPa: 50 (40min); T: 105C(50min), 120C(20min); tap water, premix
Information	WellID	
Information	Customer	Petro-Aliance
Information	CementClass	G
Information	CementMfr	Dyckerhoff
Information	Additives	28%SF+1%TR-2
Information	Density	1960
Information	BHCT	120
Information	BHST	120
Information	FluidLoss	
Information	JobType	Research
Calculated Value	Thickening_Time	0:55:00
Calculated Value	Setting Time	N/A
Initial Temperature (°C)	26 °C
Final Temperature (°C)	108 °C
Initial Pressure (MPa)	2 MPa
Final Pressure (MPa)	51 MPa
Initial Consistency (Bc)	17 Bc
Final Consistency (Bc)	79 Bc
--Data--
Time (HH:MM:SS)	Temperature (°C)	Pressure (MPa)	Consistency (Bc)
0:00:00	26	2	17
0:01:00	26	3	18
0:02:00	26	5	16
0:03:00	25	6	16
0:04:00	26	7	17
0:05:00	26	8	17
0:06:00	27	10	17
0:07:00	28	11	16
0:08:00	30	13	17
0:09:00	31	14	18
0:10:00	33	15	16
0:11:00	35	16	17
0:12:00	38	17	16
0:13:00	40	18	17
0:14:00	43	20	17
0:15:00	45	21	17
0:16:00	47	22	17
0:17:00	49	23	17
0:18:00	51	24	16
0:19:00	53	26	18
0:20:00	55	27	16
0:21:00	57	28	16
0:22:00	59	29	16
0:23:00	61	30	16
0:24:00	63	32	16
0:25:00	65	33	16
0:26:00	66	34	16
0:27:00	68	35	15
0:28:00	69	37	15
0:29:00	71	38	15
0:30:00	72	39	15
0:31:00	74	40	15
0:32:00	76	42	15
0:33:00	77	42	15
0:34:00	79	44	15
0:35:00	80	45	15
0:36:00	82	46	15
0:37:00	83	47	15
0:38:00	85	49	15
0:39:00	86	50	15
0:40:00	87	51	15
0:41:00	90	51	15
0:42:00	91	51	16
0:43:00	91	51	35
0:44:00	91	51	31
0:45:00	92	51	33
0:46:00	92	51	39
0:47:00	93	51	38
0:48:00	94	51	39
0:49:00	95	51	46
0:50:00	96	51	49
0:51:00	98	51	50
0:52:00	99	51	53
0:53:00	101	51	59
0:54:00	102	51	73
0:55:00	104	51	75
0:56:00	106	51	79
0:57:00	108	51	79

File: project-root/data/Data Acquisition/Data Acquisition/2002 year (647)/UCA R Kogalym A1500+16.27%PPBGel+1.5%POHA+0.7%Sulfacel-2+0.01%NTF+0.04%TBF.txt (part 1 of 2)
--Test Summary--
Full Path and File Name	
Instrument Name	4262 R
Instrument Type	UCA
Instrument Serial Number	111
Test Start Date	09.10.2001
Test Start Time	2:17:07
Test Stop Date	11.10.2001
Test Stop Time	2:33:12
Test Length	48:16:05
Final Sample Time Offset	48:16:00
Controller Schedule Name	
Sampling Period	60 seconds
Comments	T:50(50min), slurry is mixed by hand
Information	WellID	
Information	Customer	Kogalym
Information	EngName	
Information	CementClass	A
Information	CementMfr	Suhoy Log
Information	Additives	16.27%PPB Gel+0.7%Sulfacel-2+1%CaCl2+0.04%TBF
Information	Density	1500
Information	BHCT	50
Information	BHST	55
Information	FluidLoss	Calculated 713.1cc/30 min
Information	JobType	Research
Calculated Value	Finish Set	4:09:00
Calculated Curve	Compressive Strength	Compressive strength type A (less than 14 lb/gal)
Initial Temperature (°C)	19 °C
Final Temperature (°C)	49 °C
Initial Transit Time (microsec/in)	17,05 microsec/in
Final Transit Time (microsec/in)	11,98 microsec/in
Initial Compressive Strength (MPa)	0,00 MPa
Final Compressive Strength (MPa)	4,40 MPa
--Data--
Time (HH:MM:SS)	Temperature (°C)	Transit Time (microsec/in)	Compressive Strength (MPa)
0:00:00	19	17,05	0,00
0:01:00	19	17,05	0,00
0:02:00	19	17,04	0,00
0:03:00	19	17,05	0,00
0:04:00	19	17,05	0,00
0:05:00	19	17,04	0,00
0:06:00	20	17,05	0,00
0:07:00	20	17,04	0,00
0:08:00	20	17,04	0,00
0:09:00	21	17,05	0,00
0:10:00	21	17,02	0,01
0:11:00	22	17,01	0,01
0:12:00	23	17,00	0,01
0:13:00	23	16,99	0,02
0:14:00	24	16,97	0,02
0:15:00	25	16,95	0,03
0:16:00	25	16,95	0,03
0:17:00	26	16,95	0,03
0:18:00	26	16,93	0,03
0:19:00	27	16,91	0,04
0:20:00	28	16,89	0,04
0:21:00	29	16,89	0,05
0:22:00	29	16,87	0,05
0:23:00	30	16,85	0,06
0:24:00	31	16,83	0,07
0:25:00	32	16,81	0,07
0:26:00	32	16,80	0,08
0:27:00	33	16,79	0,08
0:28:00	33	16,78	0,08
0:29:00	34	16,77	0,08
0:30:00	35	16,75	0,09
0:31:00	36	16,74	0,09
0:32:00	37	16,72	0,10
0:33:00	37	16,70	0,11
0:34:00	38	16,68	0,11
0:35:00	38	16,66	0,12
0:36:00	39	16,65	0,12
0:37:00	40	16,63	0,13
0:38:00	40	16,63	0,13
0:39:00	41	16,62	0,13
0:40:00	42	16,60	0,14
0:41:00	42	16,59	0,14
0:42:00	43	16,58	0,15
0:43:00	44	16,57	0,15
0:44:00	44	16,57	0,15
0:45:00	45	16,56	0,15
0:46:00	46	16,54	0,16
0:47:00	46	16,54	0,16
0:48:00	47	16,53	0,16
0:49:00	48	16,52	0,17
0:50:00	48	16,51	0,17
0:51:00	49	16,51	0,17
0:52:00	49	16,50	0,18
0:53:00	50	16,49	0,18
0:54:00	50	16,48	0,18
0:55:00	51	16,49	0,18
0:56:00	51	16,47	0,19
0:57:00	51	16,48	0,18
0:58:00	51	16,47	0,19
0:59:00	52	16,46	0,19
1:00:00	52	16,46	0,19
1:01:00	51	16,45	0,19
1:02:00	52	16,45	0,19
1:03:00	52	16,46	0,19
1:04:00	52	16,43	0,20
1:05:00	51	16,43	0,20
1:06:00	52	16,44	0,20
1:07:00	52	16,44	0,20
1:08:00	51	16,43	0,20
1:09:00	51	16,44	0,20
1:10:00	51	16,44	0,20
1:11:00	51	16,44	0,20
1:12:00	51	16,44	0,20
1:13:00	51	16,44	0,20
1:14:00	50	16,44	0,20
1:15:00	50	16,45	0,19
1:16:00	50	16,45	0,19
1:17:00	50	16,45	0,19
1:18:00	51	16,45	0,19
1:19:00	50	16,45	0,19
1:20:00	50	16,45	0,19
1:21:00	50	16,45	0,19
1:22:00	50	16,45	0,19
1:23:00	50	16,45	0,19
1:24:00	50	16,46	0,19
1:25:00	50	16,46	0,19
1:26:00	50	16,46	0,19
1:27:00	50	16,45	0,19
1:28:00	50	16,45	0,19
1:29:00	50	16,45	0,19
1:30:00	50	16,45	0,19
1:31:00	50	16,46	0,19
1:32:00	50	16,46	0,19
1:33:00	50	16,47	0,19
1:34:00	50	16,47	0,19
1:35:00	50	16,47	0,19
1:36:00	49	16,48	0,18
1:37:00	50	16,48	0,18
1:38:00	50	16,48	0,18
1:39:00	49	16,48	0,18
1:40:00	49	16,48	0,18
1:41:00	49	16,48	0,18
1:42:00	49	16,48	0,18
1:43:00	49	16,48	0,18
1:44:00	49	16,48	0,18
1:45:00	49	16,49	0,18
1:46:00	49	16,50	0,18
1:47:00	49	16,50	0,18
1:48:00	50	16,50	0,18
1:49:00	49	16,50	0,18
1:50:00	49	16,50	0,18
1:51:00	49	16,51	0,17
1:52:00	49	16,51	0,17
1:53:00	49	16,51	0,17
1:54:00	49	16,51	0,17
1:55:00	49	16,51	0,17
1:56:00	49	16,51	0,17
1:57:00	49	16,51	0,17
1:58:00	49	16,52	0,17
1:59:00	49	16,52	0,17
2:00:00	49	16,54	0,16
2:01:00	49	16,51	0,17
2:02:00	49	16,51	0,17
2:03:00	49	16,52	0,17
2:04:00	49	16,51	0,17
2:05:00	49	16,52	0,17
2:06:00	49	16,53	0,16
2:07:00	49	16,53	0,16
2:08:00	49	16,53	0,16
2:09:00	49	16,54	0,16
2:10:00	49	16,54	0,16
2:11:00	49	16,54	0,16
2:12:00	49	16,55	0,16
2:13:00	49	16,55	0,16
2:14:00	49	16,56	0,15
2:15:00	49	16,56	0,15
2:16:00	49	16,56	0,15
2:17:00	49	16,56	0,15
2:18:00	49	16,57	0,15
2:19:00	49	16,57	0,15
2:20:00	49	16,57	0,15
2:21:00	49	16,57	0,15
2:22:00	49	16,58	0,15
2:23:00	49	16,59	0,14
2:24:00	49	16,59	0,14
2:25:00	49	16,59	0,14
2:26:00	49	16,60	0,14
2:27:00	49	16,60	0,14
2:28:00	49	16,61	0,14
2:29:00	49	16,61	0,14
2:30:00	49	16,62	0,13
2:31:00	49	16,62	0,13
2:32:00	49	16,62	0,13
2:33:00	49	16,62	0,13
2:34:00	49	16,63	0,13
2:35:00	49	16,63	0,13
2:36:00	49	16,63	0,13
2:37:00	49	16,63	0,13
2:38:00	49	16,64	0,13
2:39:00	49	16,65	0,12
2:40:00	49	16,65	0,12
2:41:00	49	16,65	0,12
2:42:00	49	16,65	0,12
2:43:00	49	16,65	0,12
2:44:00	49	16,65	0,12
2:45:00	49	16,65	0,12
2:46:00	49	16,65	0,12
2:47:00	49	16,66	0,12
2:48:00	49	16,65	0,12
2:49:00	49	16,65	0,12
2:50:00	49	16,65	0,12
2:51:00	49	16,65	0,12
2:52:00	49	16,65	0,12
2:53:00	49	16,65	0,12
2:54:00	49	16,65	0,12
2:55:00	49	16,66	0,12
2:56:00	49	16,66	0,12
2:57:00	49	16,65	0,12
2:58:00	49	16,66	0,12
2:59:00	49	16,65	0,12
3:00:00	49	16,65	0,12
3:01:00	49	16,65	0,12
3:02:00	49	16,65	0,12
3:03:00	49	16,65	0,12
3:04:00	49	16,65	0,12
3:05:00	49	16,65	0,12
3:06:00	49	16,65	0,12
3:07:00	49	16,65	0,12
3:08:00	49	16,65	0,12
3:09:00	49	16,64	0,13
3:10:00	49	16,64	0,13
3:11:00	49	16,63	0,13
3:12:00	49	16,63	0,13
3:13:00	49	16,63	0,13
3:14:00	49	16,63	0,13
3:15:00	49	16,62	0,13
3:16:00	49	16,61	0,14
3:17:00	49	16,60	0,14
3:18:00	49	16,60	0,14
3:19:00	49	16,58	0,15
3:20:00	49	16,57	0,15
3:21:00	49	16,57	0,15
3:22:00	49	16,57	0,15
3:23:00	49	16,56	0,15
3:24:00	49	16,55	0,16
3:25:00	49	16,54	0,16
3:26:00	49	16,54	0,16
3:27:00	49	16,53	0,16
3:28:00	49	16,51	0,17
3:29:00	49	16,51	0,17
3:30:00	49	16,51	0,17
3:31:00	49	16,50	0,18
3:32:00	49	16,48	0,18
3:33:00	49	16,48	0,18
3:34:00	49	16,47	0,19
3:35:00	49	16,45	0,19
3:36:00	49	16,45	0,19
3:37:00	49	16,43	0,20
3:38:00	49	16,42	0,20
3:39:00	49	16,41	0,21
3:40:00	49	16,39	0,21
3:41:00	49	16,39	0,22
3:42:00	49	16,38	0,22
3:43:00	49	16,37	0,22
3:44:00	49	16,35	0,23
3:45:00	49	16,35	0,23
3:46:00	49	16,33	0,23
3:47:00	49	16,32	0,24
3:48:00	49	16,32	0,24
3:49:00	49	16,30	0,25
3:50:00	49	16,29	0,25
3:51:00	49	16,28	0,25
3:52:00	49	16,27	0,26
3:53:00	49	16,26	0,26
3:54:00	49	16,24	0,27
3:55:00	49	16,23	0,27
3:56:00	49	16,22	0,28
3:57:00	49	16,21	0,28
3:58:00	49	16,20	0,29
3:59:00	49	16,18	0,29
4:00:00	49	16,17	0,30
4:01:00	49	16,16	0,30
4:02:00	49	16,14	0,31
4:03:00	49	16,13	0,31
4:04:00	49	16,12	0,32
4:05:00	49	16,11	0,32
4:06:00	49	16,08	0,33
4:07:00	49	16,07	0,34
4:08:00	49	16,05	0,34
4:09:00	49	16,05	0,35
4:10:00	49	16,03	0,35
4:11:00	49	16,02	0,36
4:12:00	49	16,00	0,36
4:13:00	49	16,00	0,37
4:14:00	49	15,98	0,37
4:15:00	49	15,96	0,38
4:16:00	49	15,95	0,39
4:17:00	49	15,93	0,39
4:18:00	49	15,93	0,40
4:19:00	49	15,91	0,40
4:20:00	49	15,90	0,41
4:21:00	49	15,88	0,42
4:22:00	49	15,87	0,42
4:23:00	49	15,86	0,43
4:24:00	49	15,84	0,43
4:25:00	49	15,83	0,44
4:26:00	49	15,81	0,44
4:27:00	49	15,79	0,45
4:28:00	49	15,79	0,46
4:29:00	49	15,77	0,47
4:30:00	49	15,75	0,47
4:31:00	49	15,74	0,48
4:32:00	49	15,73	0,48
4:33:00	49	15,72	0,49
4:34:00	49	15,70	0,50
4:35:00	49	15,69	0,50
4:36:00	49	15,68	0,51
4:37:00	49	15,66	0,51
4:38:00	49	15,65	0,52
4:39:00	49	15,63	0,53
4:40:00	49	15,62	0,53
4:41:00	49	15,61	0,54
4:42:00	49	15,60	0,55
4:43:00	49	15,58	0,55
4:44:00	49	15,57	0,56
4:45:00	49	15,56	0,56
4:46:00	49	15,55	0,57
4:47:00	49	15,53	0,58
4:48:00	49	15,52	0,59
4:49:00	49	15,50	0,59
4:50:00	49	15,49	0,60
4:51:00	49	15,48	0,60
4:52:00	49	15,46	0,61
4:53:00	49	15,44	0,62
4:54:00	49	15,43	0,63
4:55:00	49	15,41	0,64
4:56:00	48	15,40	0,64
4:57:00	49	15,39	0,65
4:58:00	49	15,37	0,66
4:59:00	49	15,36	0,67
5:00:00	49	15,35	0,67
5:01:00	49	15,33	0,68
5:02:00	49	15,32	0,69
5:03:00	49	15,31	0,69
5:04:00	49	15,30	0,70
5:05:00	49	15,28	0,71
5:06:00	49	15,27	0,71
5:07:00	49	15,26	0,72
5:08:00	49	15,25	0,73
5:09:00	49	15,24	0,73
5:10:00	49	15,22	0,74
5:11:00	49	15,21	0,75
5:12:00	49	15,20	0,75
5:13:00	49	15,19	0,76
5:14:00	49	15,17	0,77
5:15:00	49	15,15	0,78
5:16:00	49	15,14	0,78
5:17:00	49	15,13	0,79
5:18:00	49	15,12	0,80
5:19:00	49	15,11	0,80
5:20:00	49	15,09	0,81
5:21:00	49	15,09	0,81
5:22:00	49	15,07	0,82
5:23:00	49	15,07	0,83
5:24:00	49	15,06	0,83
5:25:00	49	15,04	0,84
5:26:00	49	15,04	0,85
5:27:00	49	15,02	0,85
5:28:00	49	15,01	0,86
5:29:00	49	15,01	0,86
5:30:00	49	14,99	0,87
5:31:00	49	14,98	0,88
5:32:00	49	14,97	0,89
5:33:00	49	14,96	0,89
5:34:00	49	14,95	0,89
5:35:00	49	14,94	0,90
5:36:00	49	14,93	0,91
5:37:00	49	14,92	0,91
5:38:00	49	14,91	0,92
5:39:00	49	14,90	0,93
5:40:00	49	14,89	0,93
5:41:00	49	14,89	0,94
5:42:00	49	14,88	0,94
5:43:00	49	14,87	0,95
5:44:00	49	14,85	0,96
5:45:00	49	14,84	0,96
5:46:00	49	14,82	0,97
5:47:00	49	14,82	0,98
5:48:00	49	14,81	0,98
5:49:00	49	14,80	0,99
5:50:00	49	14,79	0,99
5:51:00	49	14,79	1,00
5:52:00	49	14,78	1,00
5:53:00	49	14,77	1,01
5:54:00	49	14,76	1,02
5:55:00	49	14,75	1,02
5:56:00	49	14,74	1,03
5:57:00	49	14,73	1,03
5:58:00	49	14,73	1,04
5:59:00	49	14,72	1,04
6:00:00	49	14,71	1,05
6:01:00	49	14,71	1,05
6:02:00	49	14,70	1,06
6:03:00	49	14,69	1,06
6:04:00	49	14,68	1,07
6:05:00	49	14,68	1,07
6:06:00	49	14,67	1,08
6:07:00	49	14,66	1,08
6:08:00	49	14,65	1,09
6:09:00	49	14,64	1,09
6:10:00	49	14,64	1,10
6:11:00	49	14,63	1,10
6:12:00	49	14,62	1,11
6:13:00	49	14,61	1,11
6:14:00	49	14,61	1,12
6:15:00	49	14,60	1,12
6:16:00	49	14,60	1,12
6:17:00	49	14,59	1,13
6:18:00	49	14,58	1,14
6:19:00	48	14,57	1,14
6:20:00	49	14,56	1,15
6:21:00	49	14,55	1,16
6:22:00	49	14,55	1,16
6:23:00	49	14,55	1,16
6:24:00	49	14,54	1,17
6:25:00	49	14,53	1,17
6:26:00	49	14,53	1,17
6:27:00	49	14,53	1,18
6:28:00	49	14,52	1,18
6:29:00	49	14,51	1,19
6:30:00	49	14,51	1,19
6:31:00	49	14,50	1,19
6:32:00	49	14,50	1,20
6:33:00	49	14,49	1,20
6:34:00	49	14,48	1,21
6:35:00	49	14,48	1,21
6:36:00	49	14,47	1,21
6:37:00	49	14,46	1,22
6:38:00	49	14,46	1,22
6:39:00	49	14,46	1,23
6:40:00	49	14,45	1,23
6:41:00	49	14,44	1,24
6:42:00	49	14,44	1,24
6:43:00	49	14,43	1,24
6:44:00	49	14,43	1,24
6:45:00	49	14,43	1,25
6:46:00	49	14,42	1,25
6:47:00	49	14,42	1,25
6:48:00	49	14,41	1,26
6:49:00	49	14,41	1,26
6:50:00	49	14,41	1,26
6:51:00	49	14,41	1,26
6:52:00	49	14,38	1,28
6:53:00	49	14,38	1,28
6:54:00	49	14,38	1,29
6:55:00	48	14,37	1,29
6:56:00	49	14,37	1,29
6:57:00	49	14,37	1,29
6:58:00	49	14,35	1,30
6:59:00	49	14,35	1,30
7:00:00	49	14,35	1,30
7:01:00	49	14,34	1,31
7:02:00	49	14,34	1,32
7:03:00	49	14,34	1,32
7:04:00	49	14,33	1,32
7:05:00	49	14,32	1,33
7:06:00	49	14,32	1,33
7:07:00	49	14,31	1,33
7:08:00	49	14,31	1,33
7:09:00	49	14,31	1,34
7:10:00	49	14,30	1,35
7:11:00	49	14,30	1,35
7:12:00	49	14,30	1,35
7:13:00	49	14,29	1,35
7:14:00	49	14,29	1,35
7:15:00	49	14,29	1,36
7:16:00	49	14,29	1,36
7:17:00	49	14,28	1,36
7:18:00	49	14,27	1,37
7:19:00	49	14,27	1,37
7:20:00	49	14,26	1,37
7:21:00	49	14,26	1,37
7:22:00	49	14,25	1,38
7:23:00	49	14,25	1,38
7:24:00	49	14,25	1,39
7:25:00	49	14,25	1,39
7:26:00	49	14,24	1,39
7:27:00	49	14,24	1,39
7:28:00	49	14,23	1,40
7:29:00	49	14,23	1,40
7:30:00	49	14,23	1,40
7:31:00	49	14,23	1,40
7:32:00	49	14,22	1,41
7:33:00	49	14,22	1,41
7:34:00	49	14,21	1,42
7:35:00	49	14,21	1,42
7:36:00	49	14,20	1,42
7:37:00	49	14,20	1,42
7:38:00	49	14,20	1,42
7:39:00	49	14,20	1,43
7:40:00	49	14,19	1,44
7:41:00	49	14,19	1,44
7:42:00	49	14,18	1,44
7:43:00	49	14,18	1,44
7:44:00	49	14,17	1,45
7:45:00	49	14,17	1,45
7:46:00	49	14,16	1,45
7:47:00	49	14,16	1,45
7:48:00	49	14,16	1,45
7:49:00	49	14,16	1,46
7:50:00	49	14,15	1,47
7:51:00	49	14,15	1,47
7:52:00	49	14,14	1,47
7:53:00	49	14,14	1,47
7:54:00	49	14,14	1,47
7:55:00	49	14,13	1,48
7:56:00	49	14,13	1,48
7:57:00	49	14,13	1,48
7:58:00	49	14,13	1,48
7:59:00	49	14,13	1,48
8:00:00	49	14,12	1,49
8:01:00	49	14,11	1,50
8:02:00	49	14,11	1,50
8:03:00	49	14,11	1,50
8:04:00	49	14,11	1,50
8:05:00	49	14,11	1,50
8:06:00	48	14,11	1,50
8:07:00	49	14,11	1,50
8:08:00	49	14,10	1,51
8:09:00	49	14,10	1,51
8:10:00	49	14,10	1,51
8:11:00	49	14,09	1,52
8:12:00	49	14,09	1,52
8:13:00	49	14,09	1,52
8:14:00	49	14,08	1,52
8:15:00	49	14,07	1,53
8:16:00	49	14,07	1,53
8:17:00	48	14,07	1,53
8:18:00	49	14,07	1,53
8:19:00	49	14,07	1,54
8:20:00	49	14,07	1,54
8:21:00	48	14,07	1,54
8:22:00	49	14,06	1,54
8:23:00	49	14,06	1,54
8:24:00	49	14,06	1,54
8:25:00	49	14,05	1,55
8:26:00	49	14,04	1,56
8:27:00	49	14,04	1,56
8:28:00	49	14,04	1,56
8:29:00	49	14,03	1,57
8:30:00	49	14,03	1,57
8:31:00	49	14,03	1,57
8:32:00	49	14,02	1,57
8:33:00	49	14,02	1,57
8:34:00	49	14,02	1,58
8:35:00	49	14,02	1,58
8:36:00	49	14,02	1,58
8:37:00	49	14,01	1,59
8:38:00	49	14,01	1,59
8:39:00	49	14,01	1,59
8:40:00	49	14,01	1,59
8:41:00	49	14,00	1,59
8:42:00	49	14,00	1,59
8:43:00	49	13,99	1,60
8:44:00	49	13,99	1,60
8:45:00	49	13,99	1,60
8:46:00	49	13,99	1,61
8:47:00	49	13,99	1,61
8:48:00	49	13,99	1,61
8:49:00	49	13,98	1,61
8:50:00	49	13,98	1,61
8:51:00	49	13,97	1,62
8:52:00	49	13,98	1,61
8:53:00	49	13,97	1,62
8:54:00	49	13,97	1,62
8:55:00	49	13,97	1,62
8:56:00	49	13,96	1,63
8:57:00	49	13,95	1,63
8:58:00	49	13,95	1,63
8:59:00	49	13,95	1,63
9:00:00	49	13,95	1,63
9:01:00	49	13,95	1,64
9:02:00	49	13,95	1,64
9:03:00	49	13,95	1,64
9:04:00	49	13,94	1,65
9:05:00	49	13,94	1,65
9:06:00	49	13,94	1,65
9:07:00	49	13,93	1,65
9:08:00	49	13,93	1,65
9:09:00	49	13,93	1,66
9:10:00	49	13,93	1,66
9:11:00	49	13,93	1,66
9:12:00	49	13,93	1,66
9:13:00	49	13,92	1,67
9:14:00	49	13,92	1,67
9:15:00	49	13,92	1,67
9:16:00	49	13,91	1,67
9:17:00	49	13,91	1,67
9:18:00	49	13,91	1,67
9:19:00	49	13,90	1,68
9:20:00	49	13,90	1,68
9:21:00	49	13,90	1,68
9:22:00	49	13,89	1,69
9:23:00	49	13,89	1,69
9:24:00	49	13,89	1,69
9:25:00	49	13,89	1,70
9:26:00	49	13,89	1,70
9:27:00	49	13,89	1,70
9:28:00	49	13,88	1,70
9:29:00	49	13,88	1,70
9:30:00	49	13,88	1,70
9:31:00	49	13,87	1,71
9:32:00	49	13,87	1,71
9:33:00	49	13,87	1,71
9:34:00	49	13,86	1,72
9:35:00	49	13,86	1,72
9:36:00	49	13,86	1,72
9:37:00	49	13,86	1,72
9:38:00	49	13,86	1,72
9:39:00	49	13,86	1,72
9:40:00	49	13,85	1,73
9:41:00	49	13,85	1,73
9:42:00	49	13,85	1,73
9:43:00	49	13,84	1,74
9:44:00	49	13,84	1,74
9:45:00	49	13,84	1,74
9:46:00	49	13,84	1,74
9:47:00	49	13,84	1,74
9:48:00	49	13,83	1,75
9:49:00	49	13,83	1,75
9:50:00	49	13,83	1,75
9:51:00	49	13,82	1,76
9:52:00	49	13,83	1,75
9:53:00	49	13,82	1,76
9:54:00	49	13,82	1,76
9:55:00	49	13,82	1,76
9:56:00	49	13,82	1,76
9:57:00	49	13,81	1,77
9:58:00	49	13,81	1,77
9:59:00	49	13,81	1,77
10:00:00	49	13,80	1,77
10:01:00	49	13,80	1,77
10:02:00	49	13,80	1,77
10:03:00	49	13,80	1,77
10:04:00	49	13,80	1,78
10:05:00	49	13,80	1,78
10:06:00	49	13,80	1,78
10:07:00	49	13,80	1,78
10:08:00	49	13,79	1,79
10:09:00	49	13,79	1,79
10:10:00	49	13,79	1,79
10:11:00	49	13,78	1,79
10:12:00	49	13,78	1,79
10:13:00	49	13,78	1,79
10:14:00	49	13,78	1,79
10:15:00	49	13,77	1,80
10:16:00	49	13,77	1,80
10:17:00	49	13,77	1,81
10:18:00	49	13,77	1,81
10:19:00	49	13,77	1,81
10:20:00	49	13,77	1,81
10:21:00	49	13,77	1,81
10:22:00	49	13,75	1,82
10:23:00	49	13,75	1,82
10:24:00	49	13,75	1,82
10:25:00	49	13,75	1,83
10:26:00	49	13,75	1,83
10:27:00	49	13,75	1,83
10:28:00	49	13,74	1,84
10:29:00	49	13,74	1,84
10:30:00	49	13,74	1,84
10:31:00	49	13,74	1,84
10:32:00	49	13,74	1,84
10:33:00	49	13,73	1,85
10:34:00	49	13,73	1,85
10:35:00	49	13,73	1,85
10:36:00	49	13,72	1,85
10:37:00	49	13,72	1,85
10:38:00	49	13,72	1,85
10:39:00	49	13,71	1,86
10:40:00	49	13,71	1,86
10:41:00	49	13,71	1,86
10:42:00	49	13,71	1,86
10:43:00	49	13,71	1,87
10:44:00	49	13,71	1,87
10:45:00	49	13,71	1,87
10:46:00	49	13,71	1,87
10:47:00	49	13,70	1,88
10:48:00	49	13,70	1,88
10:49:00	49	13,70	1,88
10:50:00	49	13,70	1,88
10:51:00	49	13,69	1,88
10:52:00	49	13,69	1,88
10:53:00	49	13,69	1,88
10:54:00	49	13,68	1,89
10:55:00	49	13,68	1,89
10:56:00	49	13,68	1,89
10:57:00	49	13,68	1,89
10:58:00	49	13,68	1,90
10:59:00	49	13,68	1,90
11:00:00	49	13,68	1,90
11:01:00	49	13,68	1,90
11:02:00	49	13,67	1,91
11:03:00	49	13,67	1,91
11:04:00	49	13,67	1,91
11:05:00	49	13,66	1,91
11:06:00	49	13,66	1,91
11:07:00	49	13,66	1,91
11:08:00	49	13,66	1,91
11:09:00	49	13,65	1,92
11:10:00	49	13,65	1,92
11:11:00	49	13,65	1,92
11:12:00	49	13,65	1,93
11:13:00	49	13,65	1,93
11:14:00	49	13,65	1,93
11:15:00	49	13,64	1,94
11:16:00	49	13,64	1,94
11:17:00	49	13,64	1,94
11:18:00	49	13,64	1,94
11:19:00	49	13,64	1,94
11:20:00	49	13,63	1,94
11:21:00	49	13,63	1,94
11:22:00	49	13,63	1,94
11:23:00	49	13,63	1,94
11:24:00	49	13,63	1,95
11:25:00	49	13,63	1,95
11:26:00	49	13,63	1,95
11:27:00	49	13,62	1,96
11:28:00	49	13,62	1,96
11:29:00	49	13,62	1,96
11:30:00	49	13,62	1,96
11:31:00	49	13,61	1,97
11:32:00	49	13,61	1,97
11:33:00	49	13,61	1,97
11:34:00	49	13,61	1,97
11:35:00	49	13,60	1,97
11:36:00	49	13,60	1,97
11:37:00	49	13,60	1,97
11:38:00	49	13,60	1,97
11:39:00	49	13,59	1,98
11:40:00	49	13,59	1,98
11:41:00	49	13,59	1,98
11:42:00	49	13,59	1,99
11:43:00	49	13,59	1,99
11:44:00	49	13,59	1,99
11:45:00	49	13,58	2,00
11:46:00	49	13,58	2,00
11:47:00	49	13,58	2,00
11:48:00	49	13,57	2,01
11:49:00	49	13,57	2,01
11:50:00	49	13,57	2,01
11:51:00	49	13,56	2,01
11:52:00	49	13,56	2,01
11:53:00	49	13,56	2,01
11:54:00	49	13,56	2,01
11:55:00	49	13,56	2,01
11:56:00	49	13,56	2,02
11:57:00	49	13,56	2,02
11:58:00	49	13,56	2,02
11:59:00	49	13,56	2,02
12:00:00	49	13,56	2,02
12:01:00	49	13,56	2,02
12:02:00	49	13,55	2,03
12:03:00	49	13,55	2,03
12:04:00	49	13,55	2,03
12:05:00	49	13,55	2,03
12:06:00	49	13,54	2,04
12:07:00	49	13,54	2,04
12:08:00	49	13,54	2,04
12:09:00	49	13,54	2,04
12:10:00	49	13,54	2,04
12:11:00	49	13,54	2,04
12:12:00	49	13,54	2,04
12:13:00	49	13,54	2,04
12:14:00	49	13,54	2,04
12:15:00	49	13,54	2,04
12:16:00	49	13,53	2,05
12:17:00	49	13,53	2,05
12:18:00	49	13,53	2,05
12:19:00	49	13,53	2,05
12:20:00	49	13,52	2,06
12:21:00	49	13,52	2,06
12:22:00	49	13,52	2,06
12:23:00	49	13,50	2,08
12:24:00	49	13,50	2,08
12:25:00	49	13,50	2,08
12:26:00	49	13,50	2,08
12:27:00	49	13,50	2,08
12:28:00	49	13,50	2,08
12:29:00	49	13,50	2,08
12:30:00	49	13,50	2,08
12:31:00	49	13,50	2,08
12:32:00	49	13,49	2,09
12:33:00	49	13,49	2,09
12:34:00	49	13,49	2,09
12:35:00	49	13,48	2,10
12:36:00	49	13,48	2,10
12:37:00	49	13,48	2,10
12:38:00	49	13,48	2,10
12:39:00	49	13,48	2,10
12:40:00	49	13,47	2,11
12:41:00	49	13,47	2,11
12:42:00	49	13,47	2,11
12:43:00	49	13,47	2,12
12:44:00	49	13,47	2,12
12:45:00	49	13,47	2,12
12:46:00	49	13,47	2,12
12:47:00	49	13,47	2,12
12:48:00	49	13,46	2,13
12:49:00	49	13,46	2,13
12:50:00	49	13,46	2,13
12:51:00	49	13,46	2,13
12:52:00	49	13,46	2,13
12:53:00	49	13,45	2,13
12:54:00	49	13,45	2,13
12:55:00	49	13,45	2,13
12:56:00	49	13,45	2,13
12:57:00	49	13,45	2,14
12:58:00	49	13,45	2,14
12:59:00	49	13,45	2,14
13:00:00	49	13,45	2,14
13:01:00	49	13,45	2,14
13:02:00	49	13,44	2,15
13:03:00	49	13,44	2,15
13:04:00	49	13,44	2,15
13:05:00	49	13,44	2,15
13:06:00	49	13,43	2,16
13:07:00	49	13,43	2,16
13:08:00	49	13,43	2,16
13:09:00	49	13,43	2,16
13:10:00	49	13,42	2,17
13:11:00	49	13,42	2,17
13:12:00	49	13,42	2,17
13:13:00	49	13,42	2,17
13:14:00	49	13,42	2,17
13:15:00	49	13,41	2,18
13:16:00	49	13,41	2,18
13:17:00	49	13,41	2,18
13:18:00	49	13,41	2,18
13:19:00	49	13,41	2,18
13:20:00	49	13,41	2,18
13:21:00	49	13,41	2,18
13:22:00	49	13,41	2,18
13:23:00	49	13,40	2,19
13:24:00	49	13,40	2,19
13:25:00	49	13,40	2,19
13:26:00	49	13,40	2,19
13:27:00	49	13,40	2,19
13:28:00	49	13,39	2,20
13:29:00	49	13,39	2,20
13:30:00	49	13,39	2,20
13:31:00	49	13,39	2,20
13:32:00	49	13,38	2,21
13:33:00	49	13,38	2,21
13:34:00	49	13,38	2,21
13:35:00	49	13,38	2,21
13:36:00	49	13,38	2,21
13:37:00	49	13,38	2,22
13:38:00	49	13,38	2,22
13:39:00	49	13,38	2,22
13:40:00	49	13,38	2,22
13:41:00	49	13,37	2,23
13:42:00	49	13,37	2,23
13:43:00	49	13,37	2,23
13:44:00	49	13,37	2,23
13:45:00	49	13,37	2,23
13:46:00	49	13,36	2,24
13:47:00	49	13,36	2,24
13:48:00	49	13,36	2,24
13:49:00	49	13,36	2,24
13:50:00	49	13,36	2,24
13:51:00	49	13,36	2,24
13:52:00	49	13,36	2,24
13:53:00	49	13,36	2,24
13:54:00	49	13,36	2,24
13:55:00	49	13,35	2,25
13:56:00	49	13,35	2,25
13:57:00	49	13,35	2,25
13:58:00	49	13,35	2,25
13:59:00	49	13,35	2,25
14:00:00	49	13,34	2,26
14:01:00	49	13,34	2,26
14:02:00	49	13,34	2,26
14:03:00	49	13,33	2,27
14:04:00	49	13,33	2,27
14:05:00	49	13,33	2,27
14:06:00	49	13,33	2,27
14:07:00	49	13,32	2,28
14:08:00	49	13,32	2,28
14:09:00	49	13,32	2,28
14:10:00	49	13,32	2,28
14:11:00	49	13,32	2,28
14:12:00	49	13,32	2,29
14:13:00	49	13,32	2,29
14:14:00	49	13,32	2,29
14:15:00	49	13,32	2,29
14:16:00	49	13,32	2,29
14:17:00	49	13,32	2,29
14:18:00	49	13,31	2,30
14:19:00	49	13,31	2,30
14:20:00	49	13,31	2,30
14:21:00	49	13,31	2,30
14:22:00	49	13,31	2,30
14:23:00	49	13,30	2,30
14:24:00	49	13,30	2,30
14:25:00	49	13,30	2,30
14:26:00	49	13,30	2,30
14:27:00	49	13,30	2,30
14:28:00	49	13,30	2,30
14:29:00	49	13,29	2,31
14:30:00	49	13,29	2,31
14:31:00	49	13,29	2,31
14:32:00	49	13,29	2,32
14:33:00	49	13,29	2,32
14:34:00	49	13,29	2,32
14:35:00	49	13,29	2,32
14:36:00	49	13,29	2,32
14:37:00	49	13,29	2,32
14:38:00	49	13,29	2,32
14:39:00	49	13,28	2,33
14:40:00	49	13,28	2,33
14:41:00	49	13,28	2,33
14:42:00	49	13,28	2,33
14:43:00	49	13,28	2,33
14:44:00	49	13,28	2,33
14:45:00	49	13,27	2,35
14:46:00	49	13,27	2,35
14:47:00	49	13,27	2,35
14:48:00	49	13,27	2,35
14:49:00	49	13,26	2,36
14:50:00	49	13,26	2,36
14:51:00	49	13,26	2,36
14:52:00	49	13,26	2,36
14:53:00	49	13,26	2,36
14:54:00	49	13,25	2,37
14:55:00	49	13,25	2,37
14:56:00	49	13,25	2,37
14:57:00	49	13,25	2,37
14:58:00	49	13,25	2,37
14:59:00	49	13,24	2,38
15:00:00	49	13,24	2,38
15:01:00	49	13,24	2,38
15:02:00	49	13,24	2,38
15:03:00	49	13,23	2,38
15:04:00	49	13,23	2,38
15:05:00	49	13,23	2,38
15:06:00	49	13,23	2,38
15:07:00	49	13,23	2,39
15:08:00	49	13,23	2,39
15:09:00	49	13,23	2,39
15:10:00	49	13,23	2,39
15:11:00	49	13,23	2,39
15:12:00	49	13,23	2,39
15:13:00	49	13,23	2,39
15:14:00	49	13,22	2,40
15:15:00	49	13,22	2,40
15:16:00	49	13,22	2,40
15:17:00	49	13,22	2,40
15:18:00	49	13,21	2,41
15:19:00	49	13,21	2,41
15:20:00	49	13,21	2,41
15:21:00	49	13,21	2,41
15:22:00	49	13,21	2,41
15:23:00	49	13,20	2,42
15:24:00	49	13,20	2,42
15:25:00	49	13,20	2,42
15:26:00	49	13,20	2,42
15:27:00	49	13,20	2,42
15:28:00	49	13,20	2,43
15:29:00	49	13,20	2,43
15:30:00	49	13,20	2,43
15:31:00	49	13,20	2,43
15:32:00	49	13,20	2,43
15:33:00	49	13,19	2,44
15:34:00	49	13,19	2,44
15:35:00	49	13,19	2,44
15:36:00	49	13,19	2,44
15:37:00	49	13,19	2,44
15:38:00	49	13,19	2,44
15:39:00	49	13,18	2,45
15:40:00	49	13,18	2,45
15:41:00	49	13,18	2,45
15:42:00	49	13,18	2,45
15:43:00	49	13,18	2,46
15:44:00	49	13,18	2,46
15:45:00	49	13,18	2,46
15:46:00	49	13,18	2,46
15:47:00	49	13,18	2,46
15:48:00	49	13,17	2,47
15:49:00	49	13,17	2,47
15:50:00	49	13,17	2,47
15:51:00	49	13,17	2,47
15:52:00	49	13,17	2,47
15:53:00	49	13,17	2,47
15:54:00	49	13,16	2,48
15:55:00	49	13,16	2,48
15:56:00	49	13,16	2,48
15:57:00	49	13,16	2,48
15:58:00	49	13,15	2,49
15:59:00	49	13,15	2,49
16:00:00	49	13,15	2,49
16:01:00	49	13,15	2,49
16:02:00	49	13,15	2,49
16:03:00	49	13,15	2,49
16:04:00	49	13,14	2,50
16:05:00	49	13,14	2,50
16:06:00	49	13,14	2,50
16:07:00	49	13,14	2,50
16:08:00	49	13,14	2,50
16:09:00	49	13,14	2,50
16:10:00	49	13,14	2,50
16:11:00	49	13,14	2,50
16:12:00	49	13,14	2,50
16:13:00	49	13,13	2,51
16:14:00	49	13,13	2,51
16:15:00	49	13,13	2,51
16:16:00	49	13,13	2,51
16:17:00	49	13,13	2,51
16:18:00	49	13,13	2,51
16:19:00	49	13,12	2,52
16:20:00	49	13,12	2,52
16:21:00	49	13,12	2,52
16:22:00	49	13,12	2,52
16:23:00	49	13,11	2,53
16:24:00	49	13,11	2,53
16:25:00	49	13,11	2,53
16:26:00	49	13,11	2,53
16:27:00	49	13,11	2,53
16:28:00	49	13,11	2,54
16:29:00	49	13,11	2,54
16:30:00	49	13,11	2,53
16:31:00	49	13,11	2,54
16:32:00	49	13,10	2,55
16:33:00	49	13,10	2,55
16:34:00	49	13,10	2,55
16:35:00	49	13,10	2,55
16:36:00	49	13,10	2,55
16:37:00	49	13,09	2,56
16:38:00	49	13,09	2,56
16:39:00	49	13,09	2,56
16:40:00	49	13,09	2,56
16:41:00	49	13,09	2,56
16:42:00	49	13,09	2,56
16:43:00	49	13,09	2,56
16:44:00	49	13,08	2,57
16:45:00	49	13,08	2,57
16:46:00	49	13,08	2,57
16:47:00	49	13,08	2,57
16:48:00	49	13,08	2,57
16:49:00	49	13,08	2,57
16:50:00	49	13,08	2,57
16:51:00	49	13,08	2,58
16:52:00	49	13,08	2,58
16:53:00	49	13,08	2,58
16:54:00	49	13,08	2,58
16:55:00	49	13,08	2,58
16:56:00	49	13,08	2,58
16:57:00	49	13,07	2,59
16:58:00	49	13,07	2,59
16:59:00	49	13,07	2,59
17:00:00	49	13,07	2,59
17:01:00	49	13,07	2,59
17:02:00	49	13,06	2,60
17:03:00	49	13,06	2,60
17:04:00	49	13,06	2,60
17:05:00	49	13,06	2,60
17:06:00	49	13,06	2,60
17:07:00	49	13,06	2,60
17:08:00	49	13,06	2,60
17:09:00	49	13,05	2,61
17:10:00	49	13,05	2,61
17:11:00	49	13,05	2,61
17:12:00	49	13,05	2,61
17:13:00	49	13,05	2,61
17:14:00	49	13,05	2,62
17:15:00	49	13,04	2,63
17:16:00	49	13,04	2,63
17:17:00	49	13,04	2,63
17:18:00	49	13,04	2,63
17:19:00	49	13,04	2,63
17:20:00	49	13,04	2,63
17:21:00	49	13,04	2,63
17:22:00	49	13,03	2,64
17:23:00	49	13,03	2,64
17:24:00	49	13,03	2,64
17:25:00	49	13,03	2,64
17:26:00	49	13,02	2,65
17:27:00	49	13,02	2,65
17:28:00	49	13,02	2,65
17:29:00	49	13,02	2,65
17:30:00	49	13,02	2,65
17:31:00	49	13,02	2,65
17:32:00	49	13,02	2,66
17:33:00	49	13,02	2,66
17:34:00	49	13,02	2,66
17:35:00	49	13,02	2,66
17:36:00	49	13,02	2,66
17:37:00	49	13,01	2,67
17:38:00	49	13,01	2,67
17:39:00	49	13,01	2,67
17:40:00	49	13,01	2,67
17:41:00	49	13,01	2,67
17:42:00	49	13,01	2,67
17:43:00	49	13,01	2,67
17:44:00	49	13,00	2,68
17:45:00	49	13,00	2,68
17:46:00	49	13,00	2,68
17:47:00	49	13,00	2,68
17:48:00	49	12,99	2,69
17:49:00	49	12,99	2,69
17:50:00	49	12,99	2,69
17:51:00	49	12,99	2,69
17:52:00	49	12,99	2,69
17:53:00	49	12,99	2,69
17:54:00	49	12,99	2,69
17:55:00	49	12,99	2,70
17:56:00	49	12,99	2,70
17:57:00	49	12,99	2,70
17:58:00	49	12,99	2,70
17:59:00	49	12,99	2,70
18:00:00	49	12,98	2,71
18:01:00	49	12,98	2,71
18:02:00	49	12,98	2,71
18:03:00	49	12,98	2,71
18:04:00	49	12,98	2,71
18:05:00	49	12,98	2,71
18:06:00	49	12,98	2,71
18:07:00	49	12,97	2,72
18:08:00	49	12,97	2,72
18:09:00	49	12,97	2,72
18:10:00	49	12,97	2,72
18:11:00	49	12,97	2,72
18:12:00	49	12,96	2,73
18:13:00	49	12,96	2,73
18:14:00	49	12,96	2,73
18:15:00	49	12,96	2,73
18:16:00	49	12,96	2,73
18:17:00	49	12,96	2,73
18:18:00	49	12,96	2,73
18:19:00	49	12,96	2,74
18:20:00	49	12,96	2,74
18:21:00	49	12,96	2,74
18:22:00	49	12,96	2,74
18:23:00	49	12,96	2,74
18:24:00	49	12,96	2,74
18:25:00	49	12,95	2,75
18:26:00	49	12,95	2,75
18:27:00	49	12,95	2,75
18:28:00	49	12,95	2,75
18:29:00	49	12,95	2,75
18:30:00	49	12,95	2,75
18:31:00	49	12,94	2,76
18:32:00	49	12,94	2,76
18:33:00	49	12,94	2,76
18:34:00	49	12,94	2,76
18:35:00	49	12,93	2,77
18:36:00	49	12,93	2,77
18:37:00	49	12,93	2,77
18:38:00	49	12,93	2,77
18:39:00	49	12,93	2,77
18:40:00	49	12,93	2,78
18:41:00	49	12,93	2,78
18:42:00	49	12,93	2,78
18:43:00	49	12,93	2,78
18:44:00	49	12,93	2,78
18:45:00	49	12,93	2,78
18:46:00	49	12,93	2,78
18:47:00	49	12,93	2,78
18:48:00	49	12,92	2,79
18:49:00	49	12,92	2,79
18:50:00	49	12,92	2,79
18:51:00	49	12,92	2,79
18:52:00	49	12,92	2,79
18:53:00	49	12,92	2,79
18:54:00	49	12,92	2,79
18:55:00	49	12,91	2,80
18:56:00	49	12,91	2,80
18:57:00	49	12,91	2,80
18:58:00	49	12,91	2,80
18:59:00	49	12,91	2,80
19:00:00	49	12,91	2,80
19:01:00	49	12,91	2,80
19:02:00	49	12,90	2,81
19:03:00	49	12,90	2,81
19:04:00	49	12,90	2,81
19:05:00	49	12,90	2,81
19:06:00	49	12,90	2,81
19:07:00	49	12,90	2,81
19:08:00	49	12,90	2,82
19:09:00	49	12,90	2,82
19:10:00	49	12,90	2,82
19:11:00	49	12,90	2,82
19:12:00	49	12,90	2,82
19:13:00	49	12,90	2,82
19:14:00	49	12,89	2,83
19:15:00	49	12,89	2,83
19:16:00	49	12,89	2,83
19:17:00	49	12,88	2,84
19:18:00	49	12,89	2,83
19:19:00	49	12,88	2,84
19:20:00	49	12,88	2,84
19:21:00	49	12,88	2,84
19:22:00	49	12,88	2,84
19:23:00	49	12,88	2,84
19:24:00	49	12,88	2,85
19:25:00	49	12,88	2,85
19:26:00	49	12,88	2,85
19:27:00	49	12,88	2,85
19:28:00	49	12,88	2,85
19:29:00	49	12,87	2,87
19:30:00	49	12,87	2,87
19:31:00	49	12,87	2,87
19:32:00	49	12,87	2,87
19:33:00	49	12,87	2,87
19:34:00	49	12,87	2,87
19:35:00	49	12,87	2,87
19:36:00	49	12,87	2,87
19:37:00	49	12,86	2,88
19:38:00	49	12,86	2,88
19:39:00	49	12,86	2,88
19:40:00	49	12,86	2,88
19:41:00	49	12,86	2,88
19:42:00	49	12,86	2,88
19:43:00	49	12,86	2,88
19:44:00	49	12,86	2,88
19:45:00	49	12,85	2,89
19:46:00	49	12,85	2,89
19:47:00	49	12,85	2,89
19:48:00	49	12,85	2,89
19:49:00	49	12,85	2,89
19:50:00	49	12,85	2,89
19:51:00	49	12,85	2,89
19:52:00	49	12,85	2,89
19:53:00	49	12,84	2,90
19:54:00	49	12,84	2,90
19:55:00	49	12,84	2,90
19:56:00	49	12,84	2,90
19:57:00	49	12,84	2,90
19:58:00	49	12,84	2,90
19:59:00	49	12,84	2,90
20:00:00	49	12,84	2,90
20:01:00	49	12,84	2,90
20:02:00	49	12,84	2,90
20:03:00	49	12,83	2,92
20:04:00	49	12,83	2,92
20:05:00	49	12,83	2,92
20:06:00	49	12,83	2,92
20:07:00	49	12,82	2,93
20:08:00	49	12,82	2,93
20:09:00	49	12,82	2,93
20:10:00	49	12,82	2,93
20:11:00	49	12,82	2,93
20:12:00	49	12,82	2,93
20:13:00	49	12,82	2,93
20:14:00	49	12,81	2,94
20:15:00	49	12,81	2,94
20:16:00	49	12,81	2,94
20:17:00	49	12,81	2,94
20:18:00	49	12,81	2,95
20:19:00	49	12,81	2,95
20:20:00	49	12,81	2,95
20:21:00	49	12,81	2,95
20:22:00	49	12,81	2,95
20:23:00	49	12,81	2,95
20:24:00	49	12,81	2,95
20:25:00	49	12,81	2,95
20:26:00	49	12,81	2,95
20:27:00	49	12,80	2,96
20:28:00	49	12,80	2,96
20:29:00	49	12,80	2,96
20:30:00	49	12,80	2,96
20:31:00	49	12,80	2,96
20:32:00	49	12,80	2,96
20:33:00	49	12,80	2,96
20:34:00	49	12,80	2,96
20:35:00	49	12,79	2,97
20:36:00	49	12,79	2,97
20:37:00	49	12,79	2,97
20:38:00	49	12,79	2,97
20:39:00	49	12,79	2,97
20:40:00	49	12,79	2,97
20:41:00	49	12,79	2,98
20:42:00	49	12,79	2,98
20:43:00	49	12,79	2,98
20:44:00	49	12,79	2,98
20:45:00	49	12,79	2,98
20:46:00	49	12,79	2,98
20:47:00	49	12,79	2,98
20:48:00	49	12,78	2,99
20:49:00	49	12,78	2,99
20:50:00	49	12,78	2,99
20:51:00	49	12,78	2,99
20:52:00	49	12,78	2,99
20:53:00	49	12,78	2,99
20:54:00	49	12,78	2,99
20:55:00	49	12,77	3,01
20:56:00	49	12,77	3,01
20:57:00	49	12,77	3,01
20:58:00	49	12,77	3,01
20:59:00	49	12,77	3,01
21:00:00	49	12,77	3,01
21:01:00	49	12,77	3,01
21:02:00	49	12,76	3,02
21:03:00	49	12,76	3,02
21:04:00	49	12,76	3,02
21:05:00	49	12,76	3,02
21:06:00	49	12,76	3,02
21:07:00	49	12,76	3,02
21:08:00	49	12,76	3,02
21:09:00	49	12,76	3,02
21:10:00	49	12,75	3,03
21:11:00	49	12,75	3,03
21:12:00	49	12,75	3,03
21:13:00	49	12,75	3,03
21:14:00	49	12,75	3,03
21:15:00	49	12,75	3,04
21:16:00	49	12,75	3,03
21:17:00	49	12,75	3,03
21:18:00	49	12,75	3,04
21:19:00	49	12,75	3,04
21:20:00	49	12,75	3,04
21:21:00	49	12,75	3,04
21:22:00	49	12,75	3,04
21:23:00	49	12,75	3,04
21:24:00	49	12,74	3,05
21:25:00	49	12,74	3,05
21:26:00	49	12,74	3,05
21:27:00	49	12,74	3,05
21:28:00	49	12,74	3,05
21:29:00	49	12,74	3,05
21:30:00	49	12,74	3,05
21:31:00	49	12,74	3,05
21:32:00	49	12,74	3,05
21:33:00	49	12,73	3,06
21:34:00	49	12,73	3,06
21:35:00	49	12,73	3,06
21:36:00	49	12,73	3,06
21:37:00	49	12,73	3,06
21:38:00	49	12,73	3,06
21:39:00	49	12,73	3,07
21:40:00	49	12,73	3,07
21:41:00	49	12,73	3,07
21:42:00	49	12,73	3,07
21:43:00	49	12,73	3,07
21:44:00	49	12,73	3,07
21:45:00	49	12,73	3,07
21:46:00	49	12,73	3,07
21:47:00	49	12,73	3,07
21:48:00	49	12,72	3,08
21:49:00	49	12,72	3,08
21:50:00	49	12,72	3,08
21:51:00	49	12,72	3,08
21:52:00	49	12,71	3,10
21:53:00	49	12,72	3,08
21:54:00	49	12,72	3,08
21:55:00	49	12,72	3,08
21:56:00	49	12,72	3,08
21:57:00	49	12,71	3,10
21:58:00	49	12,71	3,10
21:59:00	49	12,71	3,10
22:00:00	49	12,71	3,10
22:01:00	49	12,71	3,10
22:02:00	49	12,71	3,10
22:03:00	49	12,71	3,10
22:04:00	49	12,70	3,11
22:05:00	49	12,71	3,10
22:06:00	49	12,70	3,11
22:07:00	49	12,71	3,10
22:08:00	49	12,70	3,12
22:09:00	49	12,70	3,12
22:10:00	49	12,70	3,12
22:11:00	49	12,70	3,12
22:12:00	49	12,70	3,12
22:13:00	49	12,70	3,12
22:14:00	49	12,69	3,13
22:15:00	49	12,69	3,13
22:16:00	49	12,69	3,13
22:17:00	49	12,69	3,13
22:18:00	49	12,69	3,13
22:19:00	49	12,68	3,14
22:20:00	49	12,68	3,14
22:21:00	49	12,68	3,14
22:22:00	49	12,68	3,14
22:23:00	49	12,68	3,14
22:24:00	49	12,68	3,14
22:25:00	49	12,69	3,13
22:26:00	49	12,68	3,14
22:27:00	49	12,68	3,14
22:28:00	49	12,68	3,14
22:29:00	49	12,67	3,15
22:30:00	49	12,67	3,15
22:31:00	49	12,67	3,15
22:32:00	49	12,67	3,15
22:33:00	49	12,67	3,15
22:34:00	49	12,67	3,15
22:35:00	49	12,67	3,15
22:36:00	49	12,67	3,15
22:37:00	49	12,67	3,15
22:38:00	49	12,67	3,15
22:39:00	49	12,67	3,15
22:40:00	49	12,66	3,16
22:41:00	49	12,67	3,15
22:42:00	49	12,67	3,15
22:43:00	49	12,66	3,16
22:44:00	49	12,66	3,16
22:45:00	49	12,66	3,16
22:46:00	49	12,66	3,16
22:47:00	49	12,66	3,16
22:48:00	49	12,66	3,16
22:49:00	49	12,66	3,18
22:50:00	49	12,66	3,16
22:51:00	49	12,66	3,18
22:52:00	49	12,66	3,18
22:53:00	49	12,66	3,18
22:54:00	49	12,66	3,18
22:55:00	49	12,65	3,19
22:56:00	49	12,65	3,19
22:57:00	49	12,65	3,19
22:58:00	49	12,65	3,19
22:59:00	49	12,65	3,19
23:00:00	49	12,65	3,19
23:01:00	49	12,65	3,19
23:02:00	49	12,65	3,19
23:03:00	49	12,65	3,19
23:04:00	49	12,65	3,19
23:05:00	49	12,65	3,19
23:06:00	49	12,65	3,19
23:07:00	49	12,65	3,19
23:08:00	49	12,64	3,20
23:09:00	49	12,64	3,20
23:10:00	49	12,64	3,20
23:11:00	49	12,64	3,20
23:12:00	49	12,64	3,20
23:13:00	49	12,64	3,20
23:14:00	49	12,64	3,20
23:15:00	49	12,64	3,20
23:16:00	49	12,64	3,20
23:17:00	49	12,64	3,20
23:18:00	49	12,63	3,21
23:19:00	49	12,63	3,21
23:20:00	49	12,63	3,21
23:21:00	49	12,63	3,22
23:22:00	49	12,63	3,22
23:23:00	49	12,63	3,22
23:24:00	49	12,63	3,22
23:25:00	49	12,63	3,22
23:26:00	49	12,63	3,22
23:27:00	49	12,63	3,22
23:28:00	49	12,63	3,22
23:29:00	49	12,63	3,22
23:30:00	49	12,62	3,23
23:31:00	49	12,63	3,22
23:32:00	49	12,62	3,23
23:33:00	49	12,62	3,23
23:34:00	49	12,62	3,23
23:35:00	49	12,62	3,23
23:36:00	49	12,61	3,25
23:37:00	49	12,61	3,25
23:38:00	49	12,61	3,25
23:39:00	49	12,61	3,25
23:40:00	49	12,61	3,25
23:41:00	49	12,61	3,25
23:42:00	49	12,61	3,25
23:43:00	49	12,61	3,25
23:44:00	49	12,61	3,25
23:45:00	49	12,61	3,25
23:46:00	49	12,61	3,25
23:47:00	49	12,61	3,25
23:48:00	49	12,61	3,25
23:49:00	49	12,60	3,26
23:50:00	49	12,60	3,26
23:51:00	49	12,60	3,26
23:52:00	49	12,60	3,26
23:53:00	49	12,60	3,26
23:54:00	49	12,60	3,26
23:55:00	49	12,60	3,26
23:56:00	49	12,60	3,26
23:57:00	49	12,60	3,26
23:58:00	49	12,60	3,26
23:59:00	49	12,60	3,27
24:00:00	49	12,60	3,27
24:01:00	49	12,60	3,27
24:02:00	49	12,60	3,27
24:03:00	49	12,60	3,27
24:04:00	49	12,60	3,27
24:05:00	49	12,60	3,27
24:06:00	49	12,60	3,27
24:07:00	49	12,60	3,27
24:08:00	49	12,60	3,27
24:09:00	49	12,58	3,29
24:10:00	49	12,58	3,29
24:11:00	49	12,58	3,29
24:12:00	49	12,58	3,29
24:13:00	49	12,58	3,29
24:14:00	49	12,58	3,29
24:15:00	49	12,58	3,29
24:16:00	49	12,58	3,29
24:17:00	49	12,58	3,29
24:18:00	49	12,57	3,31
24:19:00	49	12,57	3,31
24:20:00	49	12,58	3,29
24:21:00	49	12,57	3,31
24:22:00	49	12,57	3,31
24:23:00	49	12,57	3,31
24:24:00	49	12,57	3,31
24:25:00	49	12,57	3,31
24:26:00	49	12,57	3,32
24:27:00	49	12,57	3,31
24:28:00	49	12,57	3,31
24:29:00	49	12,57	3,32
24:30:00	49	12,57	3,32
24:31:00	49	12,57	3,32
24:32:00	49	12,57	3,32
24:33:00	49	12,57	3,32
24:34:00	49	12,57	3,32
24:35:00	49	12,57	3,32
24:36:00	49	12,57	3,32
24:37:00	49	12,56	3,33
24:38:00	49	12,57	3,32
24:39:00	49	12,56	3,33
24:40:00	49	12,56	3,33
24:41:00	49	12,56	3,33
24:42:00	49	12,56	3,33
24:43:00	49	12,56	3,33
24:44:00	49	12,56	3,33
24:45:00	49	12,56	3,33
24:46:00	49	12,55	3,34
24:47:00	49	12,55	3,34
24:48:00	49	12,55	3,34
24:49:00	49	12,55	3,34
24:50:00	49	12,55	3,34
24:51:00	49	12,55	3,34
24:52:00	49	12,55	3,34
24:53:00	49	12,55	3,34
24:54:00	49	12,55	3,34
24:55:00	49	12,54	3,35
24:56:00	49	12,55	3,34
24:57:00	49	12,55	3,34
24:58:00	49	12,54	3,35
24:59:00	49	12,54	3,35
25:00:00	49	12,54	3,35
25:01:00	49	12,54	3,35
25:02:00	49	12,54	3,35
25:03:00	49	12,54	3,35
25:04:00	49	12,54	3,35
25:05:00	49	12,54	3,37
25:06:00	49	12,54	3,37
25:07:00	49	12,54	3,37
25:08:00	49	12,54	3,37
25:09:00	49	12,54	3,37
25:10:00	49	12,54	3,37
25:11:00	49	12,54	3,37
25:12:00	49	12,54	3,37
25:13:00	49	12,54	3,37
25:14:00	49	12,53	3,38
25:15:00	49	12,54	3,37
25:16:00	49	12,54	3,37
25:17:00	49	12,53	3,38
25:18:00	49	12,53	3,38
25:19:00	49	12,53	3,38
25:20:00	49	12,53	3,38
25:21:00	49	12,53	3,38
25:22:00	49	12,53	3,38
25:23:00	49	12,53	3,38
25:24:00	49	12,53	3,38
25:25:00	49	12,53	3,38
25:26:00	49	12,53	3,38
25:27:00	49	12,53	3,38
25:28:00	49	12,52	3,39
25:29:00	49	12,52	3,39
25:30:00	49	12,52	3,39
25:31:00	49	12,52	3,39
25:32:00	49	12,52	3,39
25:33:00	49	12,52	3,39
25:34:00	49	12,52	3,39
25:35:00	49	12,52	3,39
25:36:00	49	12,52	3,39
25:37:00	49	12,52	3,39
25:38:00	49	12,52	3,39
25:39:00	49	12,52	3,39
25:40:00	49	12,52	3,39
25:41:00	49	12,51	3,42
25:42:00	49	12,51	3,42
25:43:00	49	12,51	3,40
25:44:00	49	12,51	3,42
25:45:00	49	12,51	3,42
25:46:00	49	12,51	3,42
25:47:00	49	12,51	3,42
25:48:00	49	12,51	3,42
25:49:00	49	12,51	3,42
25:50:00	49	12,51	3,42
25:51:00	49	12,51	3,42
25:52:00	49	12,51	3,42
25:53:00	49	12,50	3,43
25:54:00	49	12,50	3,43
25:55:00	49	12,50	3,43
25:56:00	49	12,50	3,43
25:57:00	49	12,50	3,43
25:58:00	49	12,50	3,43
25:59:00	49	12,50	3,43
26:00:00	49	12,50	3,43
26:01:00	49	12,50	3,43
26:02:00	49	12,50	3,43
26:03:00	49	12,49	3,44
26:04:00	49	12,49	3,44
26:05:00	49	12,49	3,44
26:06:00	49	12,49	3,44
26:07:00	49	12,49	3,44
26:08:00	49	12,49	3,44
26:09:00	49	12,49	3,44
26:10:00	49	12,49	3,44
26:11:00	49	12,49	3,44
26:12:00	49	12,49	3,44
26:13:00	49	12,49	3,44
26:14:00	49	12,49	3,44
26:15:00	49	12,49	3,44
26:16:00	49	12,49	3,44
26:17:00	49	12,48	3,45
26:18:00	49	12,48	3,45
26:19:00	49	12,48	3,45
26:20:00	49	12,48	3,45
26:21:00	49	12,48	3,45
26:22:00	49	12,48	3,45
26:23:00	49	12,48	3,45
26:24:00	49	12,48	3,47
26:25:00	49	12,48	3,45
26:26:00	49	12,48	3,47
26:27:00	49	12,48	3,47
26:28:00	49	12,48	3,47
26:29:00	49	12,48	3,47
26:30:00	49	12,48	3,47
26:31:00	49	12,48	3,47
26:32:00	49	12,48	3,47
26:33:00	49	12,48	3,47
26:34:00	49	12,48	3,47
26:35:00	49	12,48	3,47
26:36:00	49	12,48	3,47
26:37:00	49	12,47	3,48
26:38:00	49	12,47	3,48
26:39:00	49	12,47	3,48
26:40:00	49	12,47	3,48
26:41:00	49	12,47	3,48
26:42:00	49	12,47	3,48
26:43:00	49	12,47	3,48
26:44:00	49	12,47	3,48
26:45:00	49	12,47	3,48
26:46:00	49	12,47	3,48
26:47:00	49	12,46	3,49
26:48:00	49	12,46	3,49
26:49:00	49	12,46	3,49
26:50:00	49	12,46	3,49
26:51:00	49	12,46	3,49
26:52:00	49	12,46	3,49
26:53:00	49	12,46	3,49
26:54:00	49	12,45	3,50
26:55:00	49	12,45	3,50
26:56:00	49	12,45	3,50
26:57:00	49	12,45	3,50
26:58:00	49	12,45	3,50
26:59:00	49	12,45	3,50
27:00:00	49	12,45	3,50
27:01:00	49	12,45	3,50
27:02:00	49	12,45	3,52
27:03:00	49	12,45	3,50
27:04:00	49	12,45	3,50
27:05:00	49	12,45	3,52
27:06:00	49	12,45	3,50
27:07:00	49	12,45	3,52
27:08:00	49	12,45	3,50
27:09:00	49	12,45	3,52
27:10:00	49	12,45	3,52
27:11:00	49	12,45	3,52
27:12:00	49	12,45	3,52
27:13:00	49	12,45	3,52
27:14:00	49	12,45	3,52
27:15:00	49	12,45	3,52
27:16:00	49	12,45	3,52
27:17:00	49	12,45	3,52
27:18:00	49	12,45	3,52
27:19:00	49	12,45	3,52
27:20:00	49	12,45	3,52
27:21:00	49	12,45	3,52
27:22:00	49	12,44	3,53
27:23:00	48	12,44	3,53
27:24:00	49	12,44	3,53
27:25:00	49	12,44	3,53
27:26:00	49	12,44	3,53
27:27:00	49	12,44	3,53
27:28:00	49	12,44	3,53
27:29:00	48	12,44	3,53
27:30:00	49	12,44	3,53
27:31:00	49	12,43	3,54
27:32:00	49	12,43	3,54
27:33:00	49	12,43	3,54
27:34:00	49	12,43	3,54
27:35:00	49	12,43	3,54
27:36:00	49	12,43	3,54
27:37:00	49	12,43	3,56
27:38:00	49	12,43	3,54
27:39:00	49	12,43	3,56
27:40:00	49	12,43	3,54
27:41:00	49	12,43	3,56
27:42:00	49	12,43	3,56
27:43:00	49	12,43	3,56
27:44:00	49	12,43	3,56
27:45:00	49	12,43	3,56
27:46:00	49	12,43	3,56
27:47:00	49	12,43	3,56
27:48:00	49	12,43	3,56
27:49:00	48	12,43	3,56
27:50:00	49	12,42	3,57
27:51:00	49	12,43	3,56
27:52:00	49	12,42	3,57
27:53:00	49	12,42	3,57
27:54:00	49	12,42	3,57
27:55:00	49	12,42	3,57
27:56:00	49	12,42	3,57
27:57:00	49	12,42	3,57
27:58:00	49	12,42	3,57
27:59:00	49	12,42	3,57
28:00:00	49	12,42	3,57
28:01:00	49	12,42	3,57
28:02:00	49	12,42	3,57
28:03:00	49	12,42	3,57
28:04:00	49	12,41	3,58
28:05:00	49	12,42	3,57
28:06:00	49	12,41	3,58
28:07:00	49	12,41	3,58
28:08:00	49	12,41	3,58
28:09:00	49	12,41	3,58
28:10:00	49	12,41	3,58
28:11:00	49	12,41	3,58
28:12:00	49	12,41	3,58
28:13:00	49	12,41	3,58
28:14:00	49	12,41	3,58
28:15:00	49	12,41	3,58
28:16:00	49	12,41	3,58
28:17:00	49	12,40	3,59
28:18:00	49	12,40	3,59
28:19:00	49	12,40	3,59
28:20:00	49	12,40	3,59
28:21:00	49	12,40	3,59
28:22:00	49	12,40	3,59
28:23:00	49	12,40	3,59
28:24:00	49	12,40	3,59
28:25:00	48	12,40	3,59
28:26:00	49	12,40	3,59
28:27:00	49	12,39	3,61
28:28:00	49	12,39	3,61
28:29:00	49	12,39	3,61
28:30:00	49	12,39	3,61
28:31:00	49	12,39	3,61
28:32:00	49	12,39	3,61
28:33:00	49	12,39	3,61
