Repository: ProgWizer/parser

File: project-root/data/Data Acquisition/Data Acquisition/2007 year (173)/UCA R Dragon G1940+1.5%gpsLX-200+1%RPM+0.12%R-7+0.05%LTR-100 (75-97C-Holcim).txt (part 1 of 3)
--Test Summary--
Full Path and File Name	
Instrument Name	4262R
Instrument Type	Model 4262 Twin Cell UCA
Instrument Serial Number	111R
Test Start Date	09.03.2007
Test Start Time	16:59:40
Test Stop Date	12.03.2007
Test Stop Time	10:57:54
Test Length	65:58:14
Final Sample Time Offset	65:58:00
Controller Schedule Name	
Sampling Period	60 seconds
Comments	T:75(70), 97(240), Holcim cement
Information	WellID	A1-119
Information	Customer	Dragon
Information	CementClass	PCT-I-G
Information	CementMfr	Holcim
Information	Additives	1.5gpsLX-200+1%RPM+0.12%R-7+0.05%LTR
Information	Density	1940
Information	BHCT	75
Information	BHST	97
Information	FluidLoss	36
Information	JobType	intermediate csg
Calculated Value	CS_50	8:11:00
Calculated Value	CS_500	9:37:00
Calculated Value	CS_Time8h	0,23 MPa
Calculated Value	CS_Time16h	12,79 MPa
Calculated Value	CS_Time24h	15,99 MPa
Calculated Value	CS_Time48h	19,20 MPa
Calculated Value	CS_Time72h	N/A
Calculated Curve	Compressive Strength	Compressive strength type B (more than 14 lb/gal)
Initial Temperature (°C)	24 °C
Final Temperature (°C)	96 °C
Initial Transit Time (microsec/in)	16,18 microsec/in
Final Transit Time (microsec/in)	8,35 microsec/in
Initial Compressive Strength (MPa)	0,00 MPa
Final Compressive Strength (MPa)	20,23 MPa
--Data--
Time (HH:MM:SS)	Temperature (°C)	Transit Time (microsec/in)	Compressive Strength (MPa)
0:00:00	24	16,18	0,00
0:01:00	24	16,24	0,00
0:02:00	24	16,28	0,00
0:03:00	24	16,31	0,00
0:04:00	25	16,32	0,00
0:05:00	25	16,34	0,00
0:06:00	26	16,35	0,00
0:07:00	26	16,36	0,00
0:08:00	27	16,38	0,00
0:09:00	28	16,39	0,00
0:10:00	29	16,40	0,00
0:11:00	29	16,41	0,00
0:12:00	30	16,41	0,00
0:13:00	30	16,36	0,00
0:14:00	31	16,37	0,00
0:15:00	32	16,38	0,00
0:16:00	32	16,38	0,00
0:17:00	33	16,38	0,00
0:18:00	34	16,39	0,00
0:19:00	35	16,38	0,00
0:20:00	36	16,39	0,00
0:21:00	37	16,40	0,00
0:22:00	37	16,41	0,00
0:23:00	38	16,41	0,00
0:24:00	39	16,40	0,00
0:25:00	40	16,42	0,00
0:26:00	41	16,41	0,00
0:27:00	41	16,41	0,00
0:28:00	42	16,41	0,00
0:29:00	43	16,41	0,00
0:30:00	44	16,42	0,00
0:31:00	44	16,41	0,00
0:32:00	45	16,42	0,00
0:33:00	46	16,44	0,00
0:34:00	47	16,44	0,00
0:35:00	48	16,44	0,00
0:36:00	49	16,44	0,00
0:37:00	49	16,45	0,00
0:38:00	50	16,45	0,00
0:39:00	51	16,44	0,00
0:40:00	51	16,45	0,00
0:41:00	52	16,46	0,00
0:42:00	53	16,47	0,00
0:43:00	54	16,47	0,00
0:44:00	54	16,47	0,00
0:45:00	55	16,48	0,00
0:46:00	56	16,49	0,00
0:47:00	57	16,49	0,00
0:48:00	58	16,49	0,00
0:49:00	58	16,51	0,00
0:50:00	59	16,51	0,00
0:51:00	60	16,51	0,00
0:52:00	60	16,53	0,00
0:53:00	62	16,53	0,00
0:54:00	62	16,54	0,00
0:55:00	62	16,54	0,00
0:56:00	63	16,55	0,00
0:57:00	64	16,55	0,00
0:58:00	65	16,57	0,00
0:59:00	66	16,57	0,00
1:00:00	66	16,57	0,00
1:01:00	67	16,58	0,00
1:02:00	67	16,58	0,00
1:03:00	68	16,59	0,00
1:04:00	69	16,60	0,00
1:05:00	70	16,61	0,00
1:06:00	71	16,63	0,00
1:07:00	71	16,63	0,00
1:08:00	72	16,65	0,00
1:09:00	73	16,65	0,00
1:10:00	74	16,65	0,00
1:11:00	74	16,65	0,00
1:12:00	75	16,66	0,00
1:13:00	75	16,68	0,00
1:14:00	76	16,69	0,00
1:15:00	76	16,68	0,00
1:16:00	76	16,69	0,00
1:17:00	77	16,71	0,00
1:18:00	76	16,71	0,00
1:19:00	76	16,71	0,00
1:20:00	77	16,73	0,00
1:21:00	76	16,75	0,00
1:22:00	76	16,75	0,00
1:23:00	76	16,76	0,00
1:24:00	76	16,77	0,00
1:25:00	76	16,77	0,00
1:26:00	76	16,77	0,00
1:27:00	76	16,75	0,00
1:28:00	76	16,75	0,00
1:29:00	76	16,75	0,00
1:30:00	76	16,75	0,00
1:31:00	76	16,76	0,00
1:32:00	76	16,75	0,00
1:33:00	76	16,76	0,00
1:34:00	76	16,75	0,00
1:35:00	76	16,75	0,00
1:36:00	76	16,74	0,00
1:37:00	76	16,74	0,00
1:38:00	77	16,73	0,00
1:39:00	76	16,73	0,00
1:40:00	77	16,72	0,00
1:41:00	77	16,71	0,00
1:42:00	77	16,71	0,00
1:43:00	77	16,71	0,00
1:44:00	77	16,70	0,00
1:45:00	77	16,70	0,00
1:46:00	77	16,69	0,00
1:47:00	77	16,69	0,00
1:48:00	77	16,68	0,00
1:49:00	77	16,67	0,00
1:50:00	77	16,68	0,00
1:51:00	78	16,68	0,00
1:52:00	77	16,68	0,00
1:53:00	78	16,67	0,00
1:54:00	78	16,67	0,00
1:55:00	78	16,67	0,00
1:56:00	78	16,65	0,00
1:57:00	78	16,67	0,00
1:58:00	78	16,66	0,00
1:59:00	78	16,66	0,00
2:00:00	78	16,66	0,00
2:01:00	78	16,65	0,00
2:02:00	79	16,65	0,00
2:03:00	78	16,65	0,00
2:04:00	79	16,65	0,00
2:05:00	79	16,65	0,00
2:06:00	79	16,65	0,00
2:07:00	79	16,65	0,00
2:08:00	79	16,65	0,00
2:09:00	79	16,65	0,00
2:10:00	79	16,65	0,00
2:11:00	79	16,65	0,00
2:12:00	79	16,65	0,00
2:13:00	79	16,65	0,00
2:14:00	80	16,65	0,00
2:15:00	80	16,65	0,00
2:16:00	80	16,65	0,00
2:17:00	80	16,65	0,00
2:18:00	80	16,65	0,00
2:19:00	80	16,65	0,00
2:20:00	80	16,65	0,00
2:21:00	80	16,65	0,00
2:22:00	80	16,65	0,00
2:23:00	80	16,65	0,00
2:24:00	81	16,65	0,00
2:25:00	80	16,64	0,00
2:26:00	81	16,64	0,00
2:27:00	81	16,65	0,00
2:28:00	81	16,64	0,00
2:29:00	81	16,64	0,00
2:30:00	81	16,64	0,00
2:31:00	81	16,64	0,00
2:32:00	81	16,64	0,00
2:33:00	81	16,65	0,00
2:34:00	81	16,64	0,00
2:35:00	81	16,65	0,00
2:36:00	82	16,65	0,00
2:37:00	82	16,65	0,00
2:38:00	82	16,65	0,00
2:39:00	82	16,65	0,00
2:40:00	82	16,65	0,00
2:41:00	82	16,65	0,00
2:42:00	82	16,65	0,00
2:43:00	82	16,65	0,00
2:44:00	82	16,65	0,00
2:45:00	82	16,65	0,00
2:46:00	82	16,65	0,00
2:47:00	82	16,64	0,00
2:48:00	83	16,65	0,00
2:49:00	83	16,65	0,00
2:50:00	83	16,65	0,00
2:51:00	83	16,65	0,00
2:52:00	83	16,65	0,00
2:53:00	83	16,65	0,00
2:54:00	83	16,65	0,00
2:55:00	83	16,65	0,00
2:56:00	83	16,65	0,00
2:57:00	83	16,65	0,00
2:58:00	84	16,65	0,00
2:59:00	83	16,65	0,00
3:00:00	84	16,65	0,00
3:01:00	84	16,65	0,00
3:02:00	84	16,65	0,00
3:03:00	84	16,65	0,00
3:04:00	84	16,65	0,00
3:05:00	84	16,65	0,00
3:06:00	84	16,65	0,00
3:07:00	84	16,65	0,00
3:08:00	84	16,65	0,00
3:09:00	85	16,65	0,00
3:10:00	85	16,65	0,00
3:11:00	85	16,65	0,00
3:12:00	85	16,65	0,00
3:13:00	85	16,65	0,00
3:14:00	85	16,65	0,00
3:15:00	85	16,65	0,00
3:16:00	86	16,65	0,00
3:17:00	85	16,65	0,00
3:18:00	86	16,65	0,00
3:19:00	85	16,65	0,00
3:20:00	85	16,65	0,00
3:21:00	86	16,65	0,00
3:22:00	86	16,65	0,00
3:23:00	86	16,65	0,00
3:24:00	86	16,65	0,00
3:25:00	86	16,65	0,00
3:26:00	86	16,66	0,00
3:27:00	87	16,66	0,00
3:28:00	86	16,66	0,00
3:29:00	86	16,66	0,00
3:30:00	87	16,66	0,00
3:31:00	87	16,66	0,00
3:32:00	87	16,66	0,00
3:33:00	87	16,66	0,00
3:34:00	87	16,66	0,00
3:35:00	87	16,66	0,00
3:36:00	87	16,66	0,00
3:37:00	87	16,66	0,00
3:38:00	87	16,66	0,00
3:39:00	87	16,67	0,00
3:40:00	87	16,66	0,00
3:41:00	88	16,66	0,00
3:42:00	88	16,66	0,00
3:43:00	88	16,67	0,00
3:44:00	88	16,67	0,00
3:45:00	88	16,67	0,00
3:46:00	88	16,67	0,00
3:47:00	88	16,67	0,00
3:48:00	88	16,67	0,00
3:49:00	88	16,67	0,00
3:50:00	88	16,67	0,00
3:51:00	88	16,67	0,00
3:52:00	89	16,67	0,00
3:53:00	89	16,67	0,00
3:54:00	89	16,67	0,00
3:55:00	89	16,67	0,00
3:56:00	89	16,67	0,00
3:57:00	89	16,67	0,00
3:58:00	89	16,67	0,00
3:59:00	89	16,67	0,00
4:00:00	90	16,67	0,00
4:01:00	89	16,67	0,00
4:02:00	90	16,67	0,00
4:03:00	89	16,67	0,00
4:04:00	90	16,67	0,00
4:05:00	90	16,67	0,00
4:06:00	90	16,67	0,00
4:07:00	90	16,67	0,00
4:08:00	90	16,66	0,00
4:09:00	90	16,66	0,00
4:10:00	91	16,66	0,00
4:11:00	90	16,66	0,00
4:12:00	90	16,66	0,00
4:13:00	91	16,66	0,00
4:14:00	90	16,66	0,00
4:15:00	91	16,66	0,00
4:16:00	90	16,66	0,00
4:17:00	91	16,66	0,00
4:18:00	91	16,65	0,00
4:19:00	91	16,66	0,00
4:20:00	91	16,66	0,00
4:21:00	91	16,65	0,00
4:22:00	91	16,65	0,00
4:23:00	91	16,65	0,00
4:24:00	92	16,65	0,00
4:25:00	91	16,65	0,00
4:26:00	91	16,65	0,00
4:27:00	92	16,65	0,00
4:28:00	92	16,65	0,00
4:29:00	92	16,65	0,00
4:30:00	92	16,65	0,00
4:31:00	92	16,65	0,00
4:32:00	92	16,65	0,00
4:33:00	92	16,65	0,00
4:34:00	92	16,65	0,00
4:35:00	92	16,65	0,00
4:36:00	92	16,65	0,00
4:37:00	92	16,65	0,00
4:38:00	93	16,65	0,00
4:39:00	93	16,66	0,00
4:40:00	93	16,65	0,00
4:41:00	93	16,65	0,00
4:42:00	93	16,65	0,00
4:43:00	93	16,66	0,00
4:44:00	93	16,66	0,00
4:45:00	93	16,66	0,00
4:46:00	93	16,66	0,00
4:47:00	94	16,66	0,00
4:48:00	94	16,66	0,00
4:49:00	94	16,66	0,00
4:50:00	94	16,66	0,00
4:51:00	94	16,67	0,00
4:52:00	94	16,67	0,00
4:53:00	94	16,67	0,00
4:54:00	94	16,67	0,00
4:55:00	94	16,67	0,00
4:56:00	94	16,68	0,00
4:57:00	95	16,68	0,00
4:58:00	95	16,68	0,00
4:59:00	95	16,68	0,00
5:00:00	94	16,68	0,00
5:01:00	95	16,68	0,00
5:02:00	95	16,68	0,00
5:03:00	95	16,68	0,00
5:04:00	95	16,68	0,00
5:05:00	95	16,68	0,00
5:06:00	96	16,68	0,00
5:07:00	95	16,68	0,00
5:08:00	95	16,69	0,00
5:09:00	96	16,69	0,00
5:10:00	95	16,69	0,00
5:11:00	96	16,69	0,00
5:12:00	96	16,71	0,00
5:13:00	96	16,70	0,00
5:14:00	96	16,71	0,00
5:15:00	96	16,72	0,00
5:16:00	96	16,72	0,00
5:17:00	96	16,73	0,00
5:18:00	96	19,91	0,00
5:19:00	96	19,91	0,00
5:20:00	96	19,92	0,00
5:21:00	96	19,92	0,00
5:22:00	96	19,93	0,00
5:23:00	96	19,92	0,00
5:24:00	96	19,92	0,00
5:25:00	96	19,90	0,00
5:26:00	96	19,92	0,00
5:27:00	96	19,93	0,00
5:28:00	96	19,93	0,00
5:29:00	96	19,93	0,00
5:30:00	96	19,92	0,00
5:31:00	96	19,93	0,00
5:32:00	96	19,93	0,00
5:33:00	96	19,93	0,00
5:34:00	96	19,93	0,00
5:35:00	96	19,92	0,00
5:36:00	96	19,93	0,00
5:37:00	96	19,92	0,00
5:38:00	96	19,93	0,00
5:39:00	96	19,93	0,00
5:40:00	96	19,93	0,00
5:41:00	96	19,93	0,00
5:42:00	96	19,93	0,00
5:43:00	96	19,92	0,00
5:44:00	96	19,93	0,00
5:45:00	96	19,93	0,00
5:46:00	96	19,93	0,00
5:47:00	96	19,93	0,00
5:48:00	95	19,93	0,00
5:49:00	96	19,93	0,00
5:50:00	95		
5:51:00	95		
5:52:00	95		
5:53:00	96		
5:54:00	96		
5:55:00	96		
5:56:00	96		
5:57:00	96		
5:58:00	96		
5:59:00	96		
6:00:00	96		
6:01:00	96	18,87	0,00
6:02:00	96	18,87	0,00
6:03:00	96	18,87	0,00
6:04:00	96	18,87	0,00
6:05:00	96	18,87	0,00
6:06:00	96	18,86	0,00
6:07:00	96	18,87	0,00
6:08:00	96	18,86	0,00
6:09:00	96	18,86	0,00
6:10:00	96	18,85	0,00
6:11:00	96	18,86	0,00
6:12:00	96	18,86	0,00
6:13:00	96	18,86	0,00
6:14:00	96	18,86	0,00
6:15:00	96	18,86	0,00
6:16:00	96	18,86	0,00
6:17:00	96	18,85	0,00
6:18:00	96	18,85	0,00
6:19:00	96	18,84	0,00
6:20:00	96	18,84	0,00
6:21:00	95	18,85	0,00
6:22:00	96	18,85	0,00
6:23:00	96	18,84	0,00
6:24:00	96	18,84	0,00
6:25:00	96	18,84	0,00
6:26:00	96	18,84	0,00
6:27:00	96	18,84	0,00
6:28:00	96	18,84	0,00
6:29:00	96	18,83	0,00
6:30:00	96	18,83	0,00
6:31:00	96	18,83	0,00
6:32:00	96	18,83	0,00
6:33:00	96	18,82	0,00
6:34:00	96	18,82	0,00
6:35:00	96	18,81	0,00
6:36:00	96	18,82	0,00
6:37:00	96	18,80	0,00
6:38:00	96	18,81	0,00
6:39:00	96	18,80	0,00
6:40:00	95	18,79	0,00
6:41:00	96	18,79	0,00
6:42:00	96	18,79	0,00
6:43:00	96	18,78	0,00
6:44:00	96	18,78	0,00
6:45:00	95	18,77	0,00
6:46:00	96	18,77	0,00
6:47:00	96	18,76	0,00
6:48:00	96	18,75	0,00
6:49:00	96	18,75	0,00
6:50:00	96	18,75	0,00
6:51:00	96	18,75	0,00
6:52:00	96	18,74	0,00
6:53:00	96	18,73	0,00
6:54:00	95	18,73	0,00
6:55:00	96	18,72	0,00
6:56:00	96	18,71	0,00
6:57:00	96	18,70	0,00
6:58:00	95	18,70	0,00
6:59:00	96	18,70	0,00
7:00:00	96	18,68	0,00
7:01:00	96	18,68	0,00
7:02:00	96	18,67	0,00
7:03:00	96	18,66	0,00
7:04:00	96	18,65	0,00
7:05:00	96	18,64	0,00
7:06:00	96	18,63	0,00
7:07:00	96	18,62	0,00
7:08:00	96	18,62	0,00
7:09:00	96	18,61	0,00
7:10:00	96	18,60	0,00
7:11:00	96	18,59	0,00
7:12:00	95	18,57	0,00
7:13:00	96	18,57	0,00
7:14:00	96	18,56	0,00
7:15:00	96	18,54	0,00
7:16:00	96	18,53	0,00
7:17:00	95	18,52	0,00
7:18:00	96	18,51	0,00
7:19:00	96	18,50	0,00
7:20:00	96	18,48	0,00
7:21:00	96	18,48	0,00
7:22:00	96	18,46	0,00
7:23:00	95	18,43	0,00
7:24:00	96		
7:25:00	96	16,32	0,00
7:26:00	96	16,31	0,00
7:27:00	95	16,30	0,00
7:28:00	96	16,29	0,00
7:29:00	96	16,23	0,00
7:30:00	95	16,22	0,00
7:31:00	96	16,21	0,00
7:32:00	96	16,21	0,00
7:33:00	96	16,20	0,00
7:34:00	96	16,17	0,00
7:35:00	95	16,14	0,01
7:36:00	96	16,11	0,02
7:37:00	96	16,09	0,03
7:38:00	96	16,08	0,03
7:39:00	95	16,05	0,04
7:40:00	96	16,03	0,05
7:41:00	96	16,02	0,05
7:42:00	95	15,98	0,06
7:43:00	96	15,94	0,07
7:44:00	96	15,94	0,07
7:45:00	96	15,91	0,08
7:46:00	96	15,87	0,09
7:47:00	96	15,84	0,10
7:48:00	96	15,83	0,11
7:49:00	96	15,81	0,11
7:50:00	96	15,76	0,13
7:51:00	96	15,75	0,13
7:52:00	96	15,73	0,14
7:53:00	96	15,70	0,15
7:54:00	96	15,66	0,16
7:55:00	96	15,63	0,17
7:56:00	95	15,61	0,18
7:57:00	96	15,57	0,19
7:58:00	96	15,53	0,21
7:59:00	96	15,49	0,22
8:00:00	95	15,48	0,23
8:01:00	96	15,44	0,24
8:02:00	96	15,40	0,26
8:03:00	96	15,36	0,27
8:04:00	96	15,36	0,27
8:05:00	96	15,31	0,29
8:06:00	96	15,27	0,31
8:07:00	96	15,25	0,31
8:08:00	96	15,21	0,33
8:09:00	96	15,19	0,34
8:10:00	96	15,14	0,36
8:11:00	96	15,11	0,37
8:12:00	96	15,05	0,40
8:13:00	96	15,03	0,41
8:14:00	96	14,99	0,42
8:15:00	96	14,97	0,43
8:16:00	96	14,92	0,45
8:17:00	96	14,88	0,47
8:18:00	96	14,85	0,48
8:19:00	96	14,82	0,50
8:20:00	96	14,78	0,52
8:21:00	96		
8:22:00	96	14,68	0,57
8:23:00	95	14,65	0,58
8:24:00	95	14,63	0,59
8:25:00	96	14,57	0,62
8:26:00	96	14,53	0,64
8:27:00	96	14,50	0,66
8:28:00	95	14,45	0,69
8:29:00	96	14,40	0,72
8:30:00	96	14,37	0,73
8:31:00	96	14,32	0,76
8:32:00	95	14,29	0,78
8:33:00	96	14,25	0,80
8:34:00	95	14,21	0,82
8:35:00	96	14,17	0,84
8:36:00	95	14,13	0,87
8:37:00	96	14,09	0,89
8:38:00	96	14,05	0,92
8:39:00	96	14,01	0,95
8:40:00	96	13,96	0,98
8:41:00	96	13,93	1,00
8:42:00	96	13,89	1,02
8:43:00	96	13,84	1,06
8:44:00	96	13,78	1,10
8:45:00	96	13,74	1,13
8:46:00	96	13,70	1,16
8:47:00	96	13,66	1,18
8:48:00	96	13,60	1,23
8:49:00	96	13,55	1,27
8:50:00	95	13,48	1,33
8:51:00	96	13,44	1,36
8:52:00	95	13,39	1,40
8:53:00	96	13,34	1,44
8:54:00	96	13,31	1,46
8:55:00	96	13,28	1,49
8:56:00	96	13,21	1,55
8:57:00	96	13,18	1,58
8:58:00	96	13,11	1,64
8:59:00	96	13,09	1,67
9:00:00	96	13,05	1,70
9:01:00	96	13,00	1,75
9:02:00	95	12,95	1,80
9:03:00	96	12,91	1,84
9:04:00	96	12,88	1,87
9:05:00	96	12,83	1,92
9:06:00	96	12,79	1,96
9:07:00	96	12,75	2,01
9:08:00	96	12,72	2,04
9:09:00	96	12,67	2,09
9:10:00	96	12,63	2,13
9:11:00	95	12,61	2,17
9:12:00	96	12,53	2,26
9:13:00	96	12,49	2,30
9:14:00	96	12,46	2,34
9:15:00	95	12,43	2,39
9:16:00	96	12,37	2,45
9:17:00	96	12,35	2,48
9:18:00	96	12,32	2,52
9:19:00	96	12,27	2,59
9:20:00	96	12,25	2,62
9:21:00	95	12,20	2,68
9:22:00	95	12,16	2,75
9:23:00	95	12,13	2,79
9:24:00	96	12,10	2,82
9:25:00	96	12,07	2,88
9:26:00	96	12,02	2,94
9:27:00	96	12,00	2,98
9:28:00	96	11,97	3,02
9:29:00	96	11,92	3,10
9:30:00	96	11,90	3,13
9:31:00	96	11,87	3,18
9:32:00	96	11,86	3,19
9:33:00	96	11,82	3,27
9:34:00	96	11,77	3,34
9:35:00	96	11,75	3,38
9:36:00	96	11,73	3,42
9:37:00	96	11,68	3,50
9:38:00	96	11,68	3,51
9:39:00	95	11,64	3,57
9:40:00	96	11,61	3,62
9:41:00	95	11,61	3,63
9:42:00	95	11,56	3,72
9:43:00	96	11,53	3,77
9:44:00	96	11,51	3,82
9:45:00	95	11,48	3,88
9:46:00	95	11,43	3,96
9:47:00	96	11,43	3,98
9:48:00	96	11,41	4,03
9:49:00	96	11,38	4,07
9:50:00	96	11,37	4,10
9:51:00	96	11,32	4,20
9:52:00	96	11,30	4,24
9:53:00	96		
9:54:00	96	11,26	4,33
9:55:00	96		
9:56:00	96	11,22	4,42
9:57:00	96	11,20	4,46
9:58:00	96	11,18	4,51
9:59:00	96	11,17	4,53
10:00:00	95	11,15	4,58
10:01:00	96	11,12	4,65
10:02:00	96	11,10	4,70
10:03:00	96	11,06	4,79
10:04:00	96	11,05	4,81
10:05:00	96	11,04	4,84
10:06:00	96	11,03	4,86
10:07:00	95	11,02	4,90
10:08:00	96	11,00	4,94
10:09:00	96	10,97	5,01
10:10:00	96	10,95	5,07
10:11:00	95	10,93	5,11
10:12:00	96	10,93	5,13
10:13:00	96	10,89	5,23
10:14:00	95	10,88	5,25
10:15:00	96	10,87	5,27
10:16:00	96	10,85	5,33
10:17:00	95	10,84	5,37
10:18:00	96	10,82	5,41
10:19:00	96	10,80	5,47
10:20:00	96	10,79	5,49
10:21:00	96	10,77	5,55
10:22:00	95	10,75	5,59
10:23:00	96	10,73	5,66
10:24:00	96	10,72	5,68
10:25:00	96	10,71	5,72
10:26:00	95	10,69	5,77
10:27:00	96	10,68	5,79
10:28:00	96	10,68	5,81
10:29:00	96	10,67	5,83
10:30:00	96	10,65	5,90
10:31:00	96	10,63	5,94
10:32:00	96	10,58	6,11
10:33:00	96	10,57	6,15
10:34:00	96	10,56	6,18
10:35:00	96	10,56	6,18
10:36:00	96	10,56	6,18
10:37:00	96	10,53	6,27
10:38:00	96	10,52	6,29
10:39:00	96	10,50	6,34
10:40:00	96	10,49	6,39
10:41:00	95	10,48	6,44
10:42:00	96	10,47	6,46
10:43:00	96	10,45	6,51
10:44:00	96	10,44	6,56
10:45:00	96	10,43	6,59
10:46:00	96	10,42	6,61
10:47:00	96	10,41	6,64
10:48:00	96	10,40	6,69
10:49:00	95	10,40	6,69
10:50:00	96	10,40	6,69
10:51:00	96	10,38	6,77
10:52:00	95	10,36	6,85
10:53:00	96	10,36	6,85
10:54:00	95	10,34	6,90
10:55:00	96	10,33	6,92
10:56:00	96	10,32	6,98
10:57:00	95	10,33	6,92
10:58:00	96	10,31	7,01
10:59:00	96	10,30	7,06
11:00:00	96	10,30	7,03
11:01:00	96	10,30	7,03
11:02:00	96	10,27	7,14
11:03:00	96	10,25	7,22
11:04:00	96	10,24	7,25
11:05:00	96	10,24	7,25
11:06:00	96	10,23	7,28
11:07:00	96	10,23	7,31
11:08:00	96	10,21	7,36
11:09:00	96	10,21	7,36
11:10:00	96	10,21	7,39
11:11:00	95	10,19	7,45
11:12:00	96	10,18	7,48
11:13:00	96	10,17	7,54
11:14:00	95	10,18	7,51
11:15:00	95	10,16	7,56
11:16:00	96	10,14	7,62
11:17:00	96	10,14	7,65
11:18:00	96	10,12	7,71
11:19:00	96	10,11	7,74
11:20:00	96	10,11	7,77
11:21:00	96	10,11	7,77
11:22:00	96	10,09	7,83
11:23:00	96	10,09	7,83
11:24:00	96	10,08	7,89
11:25:00	96	10,08	7,89
11:26:00	96	10,06	7,95
11:27:00	96	10,07	7,92
11:28:00	96	10,06	7,95
11:29:00	95	10,06	7,95
11:30:00	96	10,05	7,99
11:31:00	96	10,04	8,05
11:32:00	96	10,05	8,02
11:33:00	96	10,02	8,11
11:34:00	96	10,02	8,14
11:35:00	96	10,01	8,17
11:36:00	96	10,01	8,17
11:37:00	96	9,98	8,30
11:38:00	96	9,98	8,30
11:39:00	96	9,98	8,30
11:40:00	95	9,97	8,33
11:41:00	95	9,96	8,37
11:42:00	96	9,97	8,33
11:43:00	96	9,96	8,37
11:44:00	96	9,96	8,40
11:45:00	95	9,96	8,40
11:46:00	95		
11:47:00	96	9,94	8,46
11:48:00	95	9,93	8,53
11:49:00	96	9,93	8,53
11:50:00	96	9,92	8,56
11:51:00	96	9,92	8,56
11:52:00	96	9,92	8,56
11:53:00	96	9,90	8,66
11:54:00	96	9,90	8,66
11:55:00	96	9,88	8,73
11:56:00	95	9,88	8,73
11:57:00	95	9,88	8,77
11:58:00	96	9,88	8,73
11:59:00	96	9,86	8,83
12:00:00	96	9,86	8,83
12:01:00	96	9,86	8,83
12:02:00	96	9,85	8,87
12:03:00	96	9,85	8,90
12:04:00	96	9,85	8,90
12:05:00	96	9,83	8,97
12:06:00	95	9,84	8,94
12:07:00	96	9,83	8,97
12:08:00	96	9,83	8,97
12:09:00	96	9,82	9,01
12:10:00	96	9,82	9,04
12:11:00	95	9,81	9,08
12:12:00	96	9,81	9,08
12:13:00	96	9,80	9,12
12:14:00	95	9,80	9,12
12:15:00	96	9,79	9,15
12:16:00	96	9,78	9,22
12:17:00	96	9,78	9,22
12:18:00	96	9,77	9,26
12:19:00	96	9,76	9,30
12:20:00	96	9,76	9,30
12:21:00	96	9,76	9,33
12:22:00	96	9,75	9,37
12:23:00	96	9,75	9,37
12:24:00	96	9,74	9,41
12:25:00	96	9,75	9,37
12:26:00	96	9,75	9,37
12:27:00	96	9,73	9,44
12:28:00	96	9,73	9,48
12:29:00	96	9,73	9,44
12:30:00	96	9,73	9,48
12:31:00	96	9,73	9,48
12:32:00	96	9,72	9,52
12:33:00	95	9,72	9,52
12:34:00	96	9,70	9,63
12:35:00	96	9,71	9,56
12:36:00	96	9,70	9,63
12:37:00	96	9,70	9,63
12:38:00	96	9,69	9,67
12:39:00	96	9,69	9,67
12:40:00	96		
12:41:00	96	9,69	9,67
12:42:00	95	9,67	9,75
12:43:00	96	9,67	9,75
12:44:00	96	9,66	9,82
12:45:00	96	9,66	9,78
12:46:00	96	9,65	9,86
12:47:00	95	9,64	9,90
12:48:00	96	9,64	9,90
12:49:00	96	9,63	9,94
12:50:00	95	9,64	9,90
12:51:00	96	9,63	9,94
12:52:00	96	9,63	9,98
12:53:00	96	9,62	10,02
12:54:00	96	9,63	9,98
12:55:00	95	9,62	10,02
12:56:00	96	9,62	10,02
12:57:00	96	9,61	10,06
12:58:00	96	9,61	10,10
12:59:00	96	9,61	10,10
13:00:00	95	9,61	10,10
13:01:00	96	9,60	10,14
13:02:00	96	9,60	10,14
13:03:00	95	9,60	10,14
13:04:00	96	9,59	10,18
13:05:00	96	9,58	10,22
13:06:00	96	9,58	10,22
13:07:00	96	9,57	10,26
13:08:00	96	9,57	10,26
13:09:00	96	9,57	10,26
13:10:00	96	9,57	10,30
13:11:00	96	9,57	10,26
13:12:00	96	9,56	10,34
13:13:00	96		
13:14:00	96	9,55	10,38
13:15:00	96	9,55	10,42
13:16:00	96	9,55	10,42
13:17:00	96	9,54	10,46
13:18:00	96	9,54	10,46
13:19:00	96	9,53	10,51
13:20:00	95	9,53	10,51
13:21:00	96	9,53	10,51
13:22:00	96	9,53	10,51
13:23:00	96	9,52	10,55
13:24:00	96	9,52	10,59
13:25:00	96	9,52	10,59
13:26:00	96	9,52	10,59
13:27:00	96	9,52	10,59
13:28:00	96	9,51	10,63
13:29:00	96	9,51	10,63
13:30:00	95	9,50	10,67
13:31:00	96	9,50	10,67
13:32:00	95	9,50	10,67
13:33:00	96	9,49	10,72
13:34:00	96	9,49	10,72
13:35:00	95	9,49	10,72
13:36:00	96	9,48	10,76
13:37:00	96	9,48	10,76
13:38:00	95	9,48	10,76
13:39:00	96	9,48	10,76
13:40:00	96	9,48	10,76
13:41:00	96	9,48	10,80
13:42:00	96	9,48	10,80
13:43:00	96	9,48	10,80
13:44:00	96	9,47	10,85
13:45:00	96	9,47	10,85
13:46:00	96	9,46	10,89
13:47:00	96	9,47	10,85
13:48:00	96	9,46	10,89
13:49:00	96	9,46	10,93
13:50:00	96	9,46	10,89
13:51:00	96	9,46	10,93
13:52:00	96	9,44	11,02
13:53:00	96	9,45	10,98
13:54:00	96	9,45	10,98
13:55:00	96	9,44	11,02
13:56:00	96	9,44	11,02
13:57:00	96	9,43	11,07
13:58:00	96	9,43	11,11
13:59:00	96	9,42	11,15
14:00:00	96	9,42	11,15
14:01:00	96	9,42	11,15
14:02:00	96	9,41	11,20
14:03:00	96		
14:04:00	96	9,41	11,20
14:05:00	96	9,40	11,24
14:06:00	96	9,40	11,24
14:07:00	96	9,39	11,29
14:08:00	96	9,40	11,24
14:09:00	95	9,39	11,29
14:10:00	95	9,39	11,33
14:11:00	96	9,39	11,29
14:12:00	95	9,39	11,33
14:13:00	96	9,39	11,33
14:14:00	95	9,39	11,33
14:15:00	96	9,38	11,38
14:16:00	96	9,37	11,43
14:17:00	96	9,38	11,38
14:18:00	96	9,37	11,47
14:19:00	95	9,38	11,38
14:20:00	96	9,37	11,43
14:21:00	96	9,37	11,43
14:22:00	96	9,37	11,47
14:23:00	96	9,37	11,47
14:24:00	96	9,37	11,43
14:25:00	96	9,35	11,56
14:26:00	96	9,36	11,52
14:27:00	96	9,36	11,52
14:28:00	96	9,36	11,52
14:29:00	96	9,35	11,56
14:30:00	96	9,35	11,56
14:31:00	96	9,34	11,61
14:32:00	96	9,34	11,61
14:33:00	96	9,34	11,61
14:34:00	95	9,34	11,66
14:35:00	96	9,34	11,61
14:36:00	96	9,34	11,61
14:37:00	95	9,34	11,61
14:38:00	96	9,33	11,70
14:39:00	96	9,33	11,70
14:40:00	96	9,33	11,70
14:41:00	96	9,33	11,70
14:42:00	96	9,33	11,70
14:43:00	96	9,32	11,75
14:44:00	96	9,32	11,75
14:45:00	96	9,31	11,80
14:46:00	96	9,31	11,80
14:47:00	96	9,30	11,89
14:48:00	96	9,30	11,85
14:49:00	96	9,30	11,85
14:50:00	96	9,30	11,89
14:51:00	95	9,30	11,89
14:52:00	96	9,29	11,94
14:53:00	96	9,29	11,94
14:54:00	96	9,29	11,94
14:55:00	96	9,28	12,04
14:56:00	96	9,28	11,99
14:57:00	95	9,28	11,99
14:58:00	96	9,30	11,89
14:59:00	96	9,29	11,94
15:00:00	95	9,29	11,94
15:01:00	96	9,27	12,09
15:02:00	95	9,27	12,09
15:03:00	96	9,28	11,99
15:04:00	96	9,28	12,04
15:05:00	96	9,27	12,09
15:06:00	96	9,27	12,09
15:07:00	96	9,26	12,14
15:08:00	96	9,27	12,09
15:09:00	96	9,26	12,14
15:10:00	96	9,26	12,14
15:11:00	96	9,25	12,19
15:12:00	96	9,25	12,19
15:13:00	96	9,25	12,19
15:14:00	96	9,27	12,09
15:15:00	95	9,26	12,14
15:16:00	96	9,25	12,24
15:17:00	96	9,25	12,24
15:18:00	96	9,25	12,24
15:19:00	96	9,25	12,19
15:20:00	96	9,25	12,24
15:21:00	96	9,25	12,24
15:22:00	96	9,25	12,24
15:23:00	96	9,25	12,24
15:24:00	96	9,24	12,29
15:25:00	96	9,23	12,34
15:26:00	96	9,24	12,29
15:27:00	96	9,23	12,34
15:28:00	96	9,24	12,29
15:29:00	96	9,23	12,34
15:30:00	96	9,22	12,39
15:31:00	96	9,22	12,39
15:32:00	96	9,22	12,39
15:33:00	96	9,21	12,44
15:34:00	96	9,21	12,49
15:35:00	96	9,22	12,39
15:36:00	95	9,21	12,44
15:37:00	95	9,21	12,44
15:38:00	96	9,22	12,39
15:39:00	96	9,21	12,49
15:40:00	96	9,21	12,49
15:41:00	96	9,20	12,54
15:42:00	95	9,20	12,54
15:43:00	96	9,20	12,54
15:44:00	96	9,19	12,59
15:45:00	96	9,20	12,54
15:46:00	95	9,19	12,59
15:47:00	96	9,19	12,59
15:48:00	96	9,18	12,64
15:49:00	96	9,18	12,64
15:50:00	96	9,19	12,59
15:51:00	96	9,18	12,64
15:52:00	96	9,17	12,74
15:53:00	96	9,18	12,69
15:54:00	95	9,18	12,69
15:55:00	96	9,18	12,64
15:56:00	96	9,18	12,69
15:57:00	96	9,17	12,74
15:58:00	96	9,16	12,79
15:59:00	96	9,17	12,74
16:00:00	95	9,16	12,79
16:01:00	96	9,17	12,74
16:02:00	96	9,16	12,85
16:03:00	96	9,16	12,79
16:04:00	96	9,16	12,79
16:05:00	96	9,16	12,79
16:06:00	96	9,15	12,90
16:07:00	96	9,14	12,95
16:08:00	96	9,15	12,90
16:09:00	96	9,16	12,85
16:10:00	96	9,15	12,90
16:11:00	96	9,14	12,95
16:12:00	95	9,15	12,90
16:13:00	95	9,15	12,90
16:14:00	96	9,15	12,90
16:15:00	96	9,14	12,95
16:16:00	96	9,15	12,90
16:17:00	96	9,14	12,95
16:18:00	96	9,15	12,90
16:19:00	96	9,13	13,00
16:20:00	96	9,15	12,90
16:21:00	96	9,13	13,00
16:22:00	96	9,14	12,95
16:23:00	95	9,13	13,00
16:24:00	96	9,13	13,06
16:25:00	95	9,14	12,95
16:26:00	96	9,13	13,06
16:27:00	96	9,13	13,06
16:28:00	96	9,13	13,06
16:29:00	95	9,13	13,00
16:30:00	96	9,12	13,11
16:31:00	96	9,13	13,06
16:32:00	96	9,13	13,06
16:33:00	96	9,12	13,11
16:34:00	95	9,12	13,11
16:35:00	96	9,12	13,11
16:36:00	96	9,11	13,16
16:37:00	96	9,11	13,16
16:38:00	96	9,11	13,16
16:39:00	96	9,10	13,22
16:40:00	95	9,11	13,16
16:41:00	96	9,11	13,16
16:42:00	96	9,11	13,16
16:43:00	96	9,09	13,27
16:44:00	96	9,11	13,16
16:45:00	95	9,09	13,27
16:46:00	95	9,10	13,22
16:47:00	96	9,10	13,22
16:48:00	96	9,09	13,27
16:49:00	96	9,10	13,22
16:50:00	95	9,09	13,27
16:51:00	96	9,09	13,27
16:52:00	96	9,09	13,33
16:53:00	95	9,09	13,33
16:54:00	96	9,09	13,33
16:55:00	96	9,10	13,22
16:56:00	96	9,08	13,38
16:57:00	96	9,09	13,33
16:58:00	96	9,09	13,33
16:59:00	96	9,07	13,44
17:00:00	95	9,08	13,38
17:01:00	95	9,09	13,33
17:02:00	96	9,07	13,44
17:03:00	96	9,07	13,44
17:04:00	96	9,08	13,38
17:05:00	96	9,07	13,44
17:06:00	95	9,07	13,49
17:07:00	96	9,07	13,44
17:08:00	95	9,07	13,44
17:09:00	96	9,07	13,49
17:10:00	96	9,08	13,38
17:11:00	96	9,07	13,49
17:12:00	96	9,06	13,55
17:13:00	96	9,07	13,49
17:14:00	96	9,06	13,55
17:15:00	96	9,06	13,55
17:16:00	96	9,06	13,55
17:17:00	96	9,06	13,55
17:18:00	95	9,06	13,55
17:19:00	96	9,06	13,55
17:20:00	96	9,05	13,60
17:21:00	96	9,05	13,60
17:22:00	96	9,05	13,60
17:23:00	96	9,05	13,60
17:24:00	95	9,04	13,72
17:25:00	96	9,05	13,60
17:26:00	96	9,06	13,55
17:27:00	96	9,05	13,60
17:28:00	96	9,04	13,66
17:29:00	96	9,04	13,66
17:30:00	96	9,04	13,66
17:31:00	96	9,04	13,66
17:32:00	96	9,04	13,72
17:33:00	96	9,04	13,72
17:34:00	96	9,04	13,72
17:35:00	96	9,03	13,77
17:36:00	96	9,03	13,77
17:37:00	96	9,04	13,66
17:38:00	96	9,04	13,66
17:39:00	96	9,04	13,72
17:40:00	96	9,03	13,77
17:41:00	96	9,03	13,77
17:42:00	96	9,02	13,83
17:43:00	96	9,02	13,83
17:44:00	96	9,03	13,77
17:45:00	96	9,01	13,89
17:46:00	96	9,02	13,83
17:47:00	96	9,01	13,89
17:48:00	96	9,02	13,83
17:49:00	96	9,02	13,83
17:50:00	96	9,02	13,83
17:51:00	96	9,02	13,83
17:52:00	95	9,02	13,83
17:53:00	96	9,01	13,89
17:54:00	96	9,02	13,83
17:55:00	95	9,01	13,89
17:56:00	95	9,01	13,89
17:57:00	96	9,01	13,89
17:58:00	96	9,01	13,89
17:59:00	96	9,01	13,89
18:00:00	96	9,01	13,89
18:01:00	96	9,02	13,83
18:02:00	96	9,01	13,89
18:03:00	95	9,00	13,94
18:04:00	96	9,01	13,89
18:05:00	96	9,00	13,94
18:06:00	96	9,00	13,94
18:07:00	95	9,00	14,00
18:08:00	96	9,00	13,94
18:09:00	96	9,00	13,94
18:10:00	95	9,00	13,94
18:11:00	95	8,99	14,06
18:12:00	96	9,00	13,94
18:13:00	96	9,00	14,00
18:14:00	96	8,99	14,06
18:15:00	96	9,00	14,00
18:16:00	95	8,99	14,06
18:17:00	96	9,00	14,00
18:18:00	96	8,99	14,06
18:19:00	96	8,99	14,06
18:20:00	95	8,99	14,06
18:21:00	96	8,99	14,06
18:22:00	96	8,99	14,06
18:23:00	96	8,99	14,06
18:24:00	96	8,98	14,12
18:25:00	96	8,98	14,12
18:26:00	96	8,99	14,06
18:27:00	96	8,98	14,12
18:28:00	96	8,98	14,12
18:29:00	96	8,99	14,06
18:30:00	96	8,99	14,06
18:31:00	96	8,98	14,12
18:32:00	96	8,98	14,12
18:33:00	96	8,98	14,17
18:34:00	96	8,98	14,12
18:35:00	96	8,98	14,17
18:36:00	96	8,97	14,23
18:37:00	96	8,98	14,17
18:38:00	96	8,97	14,23
18:39:00	95	8,98	14,12
18:40:00	96	8,98	14,17
18:41:00	96	8,97	14,23
18:42:00	96	8,97	14,23
18:43:00	96	8,96	14,29
18:44:00	96	8,97	14,23
18:45:00	96	8,97	14,23
18:46:00	96	8,96	14,29
18:47:00	96	8,96	14,29
18:48:00	96	8,96	14,29
18:49:00	96	8,97	14,23
18:50:00	96	8,96	14,29
18:51:00	96	8,96	14,29
18:52:00	96	8,96	14,29
18:53:00	96	8,95	14,35
18:54:00	96	8,95	14,35
18:55:00	96	8,96	14,29
18:56:00	96	8,95	14,35
18:57:00	96	8,95	14,35
18:58:00	96	8,95	14,35
18:59:00	96	8,95	14,41
19:00:00	95	8,96	14,29
19:01:00	96	8,95	14,35
19:02:00	96	8,95	14,35
19:03:00	96	8,95	14,41
19:04:00	95	8,95	14,41
19:05:00	96	8,95	14,41
19:06:00	95	8,95	14,35
19:07:00	95	8,95	14,41
19:08:00	95	8,95	14,41
19:09:00	95	8,95	14,41
19:10:00	96	8,95	14,41
19:11:00	96	8,95	14,41
19:12:00	96	8,95	14,35
19:13:00	95	8,94	14,47
19:14:00	96	8,93	14,53
19:15:00	96	8,93	14,53
19:16:00	96	8,93	14,53
19:17:00	96	8,92	14,59
19:18:00	96	8,93	14,53
19:19:00	95	8,93	14,53
19:20:00	96	8,93	14,53
19:21:00	95	8,93	14,53
19:22:00	96	8,94	14,47
19:23:00	96	8,93	14,53
19:24:00	96	8,92	14,59
19:25:00	96	8,93	14,53
19:26:00	95	8,93	14,53
19:27:00	96	8,91	14,65
19:28:00	96	8,93	14,53
19:29:00	96	8,93	14,53
19:30:00	96	8,91	14,65
19:31:00	95	8,91	14,65
19:32:00	96	8,91	14,65
19:33:00	95	8,91	14,65
19:34:00	95	8,91	14,65
19:35:00	96	8,91	14,65
19:36:00	96	8,91	14,65
19:37:00	96	8,91	14,65
19:38:00	95	8,91	14,65
19:39:00	96	8,91	14,65
19:40:00	96	8,91	14,65
19:41:00	96	8,91	14,65
19:42:00	96	8,90	14,77
19:43:00	96	8,91	14,71
19:44:00	96	8,91	14,71
19:45:00	96	8,89	14,83
19:46:00	96	8,91	14,71
19:47:00	96	8,91	14,71
19:48:00	96	8,91	14,65
19:49:00	96	8,91	14,71
19:50:00	96	8,90	14,77
19:51:00	96	8,90	14,77
19:52:00	96	8,91	14,71
19:53:00	96	8,91	14,71
19:54:00	96	8,91	14,71
19:55:00	96	8,91	14,71
19:56:00	96	8,90	14,77
19:57:00	96	8,90	14,77
19:58:00	96	8,90	14,77
19:59:00	96	8,90	14,77
20:00:00	96	8,90	14,77
20:01:00	96	8,89	14,83
20:02:00	96	8,90	14,77
20:03:00	95	8,90	14,77
20:04:00	96	8,90	14,77
20:05:00	96	8,89	14,83
20:06:00	96	8,89	14,83
20:07:00	96	8,90	14,77
20:08:00	96	8,89	14,83
20:09:00	96	8,90	14,77
20:10:00	96	8,89	14,83
20:11:00	96	8,89	14,83
20:12:00	96	8,89	14,83
20:13:00	96	8,89	14,83
20:14:00	96	8,89	14,90
20:15:00	96	8,89	14,90
20:16:00	96	8,89	14,90
20:17:00	96	8,88	14,96
20:18:00	96	8,88	14,96
20:19:00	96	8,89	14,83
20:20:00	95	8,89	14,90
20:21:00	96	8,89	14,90
20:22:00	96	8,89	14,90
20:23:00	96	8,89	14,83
20:24:00	96	8,89	14,83
20:25:00	96	8,89	14,90
20:26:00	95	8,89	14,90
20:27:00	95	8,88	14,96
20:28:00	96	8,89	14,90
20:29:00	96	8,88	14,96
20:30:00	96	8,88	14,96
20:31:00	96	8,88	14,96
20:32:00	96	8,89	14,90
20:33:00	96	8,88	14,96
20:34:00	96	8,88	14,96
20:35:00	96	8,89	14,90
20:36:00	96	8,88	14,96
20:37:00	96	8,88	14,96
20:38:00	96	8,88	14,96
20:39:00	96	8,87	15,02
20:40:00	95	8,87	15,02
20:41:00	96	8,87	15,02
20:42:00	96	8,88	14,96
20:43:00	96	8,88	14,96
20:44:00	96	8,88	14,96
20:45:00	96	8,87	15,02
20:46:00	96	8,87	15,02
20:47:00	96	8,87	15,02
20:48:00	96	8,87	15,02
20:49:00	96	8,87	15,02
20:50:00	96	8,87	15,02
20:51:00	96	8,87	15,02
20:52:00	95	8,87	15,02
20:53:00	96	8,87	15,02
20:54:00	96	8,86	15,08
20:55:00	96	8,87	15,02
20:56:00	95	8,87	15,02
20:57:00	96	8,86	15,08
20:58:00	96	8,86	15,08
20:59:00	96	8,86	15,08
21:00:00	96	8,87	15,02
21:01:00	96	8,86	15,08
21:02:00	96	8,86	15,08
21:03:00	96	8,87	15,02
21:04:00	96	8,86	15,08
21:05:00	96	8,86	15,08
21:06:00	96	8,87	15,02
21:07:00	95	8,86	15,15
21:08:00	95	8,86	15,08
21:09:00	96	8,86	15,15
21:10:00	96	8,86	15,15
21:11:00	96	8,86	15,15
21:12:00	96	8,86	15,15
21:13:00	96	8,85	15,21
21:14:00	96	8,85	15,21
21:15:00	96	8,86	15,15
21:16:00	96	8,86	15,15
21:17:00	96	8,86	15,15
21:18:00	96	8,86	15,15
21:19:00	96	8,85	15,21
21:20:00	96	8,85	15,21
21:21:00	96	8,85	15,21
21:22:00	96	8,85	15,21
21:23:00	96	8,86	15,15
21:24:00	95	8,85	15,21
21:25:00	96	8,85	15,21
21:26:00	96	8,86	15,15
21:27:00	96	8,85	15,21
21:28:00	95	8,85	15,21
21:29:00	96	8,85	15,21
21:30:00	95	8,85	15,21
21:31:00	95	8,84	15,27
21:32:00	96	8,84	15,27
21:33:00	96	8,84	15,27
21:34:00	95	8,83	15,34
21:35:00	96	8,85	15,21
21:36:00	96	8,85	15,21
21:37:00	96	8,85	15,21
21:38:00	96	8,84	15,27
21:39:00	96	8,83	15,34
21:40:00	96	8,85	15,21
21:41:00	96	8,85	15,21
21:42:00	95	8,84	15,27
21:43:00	96	8,85	15,21
21:44:00	95	8,84	15,27
21:45:00	96	8,83	15,34
21:46:00	96	8,83	15,34
21:47:00	96	8,83	15,34
21:48:00	96	8,82	15,47
21:49:00	96	8,83	15,34
21:50:00	96	8,84	15,27
21:51:00	96	8,83	15,34
21:52:00	95	8,83	15,34
21:53:00	96	8,83	15,34
21:54:00	95	8,84	15,27
21:55:00	96	8,83	15,34
21:56:00	96	8,82	15,40
21:57:00	95	8,84	15,27
21:58:00	96	8,84	15,27
21:59:00	96	8,83	15,34
22:00:00	96	8,83	15,34
22:01:00	95	8,82	15,40
22:02:00	95	8,82	15,40
22:03:00	96	8,82	15,47
22:04:00	95	8,82	15,47
22:05:00	96	8,82	15,40
22:06:00	96	8,82	15,47
22:07:00	96	8,82	15,40
22:08:00	96	8,82	15,40
22:09:00	96	8,82	15,47
22:10:00	96	8,82	15,47
22:11:00	96	8,82	15,47
22:12:00	96	8,82	15,40
22:13:00	96	8,81	15,53
22:14:00	96	8,83	15,34
22:15:00	96	8,82	15,47
22:16:00	96	8,81	15,53
22:17:00	95	8,81	15,53
22:18:00	96	8,81	15,53
22:19:00	96	8,82	15,47
22:20:00	96	8,82	15,47
22:21:00	96	8,82	15,47
22:22:00	96	8,80	15,60
22:23:00	96	8,81	15,53
22:24:00	96	8,81	15,53
22:25:00	96	8,80	15,60
22:26:00	95	8,80	15,60
22:27:00	96	8,81	15,53
22:28:00	96	8,80	15,60
22:29:00	96	8,80	15,60
22:30:00	96	8,81	15,53
22:31:00	96	8,81	15,53
22:32:00	96	8,80	15,60
22:33:00	96	8,80	15,60
22:34:00	96	8,80	15,66
22:35:00	96	8,80	15,60
22:36:00	95	8,80	15,66
22:37:00	96	8,81	15,53
22:38:00	95	8,81	15,53
22:39:00	96	8,80	15,66
22:40:00	96	8,80	15,66
22:41:00	95	8,80	15,66
22:42:00	96	8,80	15,60
22:43:00	96	8,80	15,60
22:44:00	96	8,80	15,66
22:45:00	96	8,80	15,66
22:46:00	96	8,81	15,53
22:47:00	96	8,79	15,73
22:48:00	96	8,80	15,66
22:49:00	96	8,80	15,66
22:50:00	96	8,79	15,73
22:51:00	96	8,80	15,66
22:52:00	96	8,80	15,66
22:53:00	96	8,80	15,60
22:54:00	96	8,79	15,73
22:55:00	96	8,80	15,66
22:56:00	96	8,79	15,73
22:57:00	96	8,79	15,73
22:58:00	96	8,79	15,73
22:59:00	96	8,80	15,66
23:00:00	96	8,79	15,73
23:01:00	96	8,78	15,79
23:02:00	95	8,79	15,73
23:03:00	96	8,79	15,73
23:04:00	95	8,79	15,73
23:05:00	96	8,78	15,79
23:06:00	96	8,79	15,73
23:07:00	95	8,79	15,73
23:08:00	96	8,79	15,73
23:09:00	96	8,78	15,79
23:10:00	96	8,79	15,73
23:11:00	96	8,78	15,79
23:12:00	96	8,78	15,79
23:13:00	96	8,78	15,79
23:14:00	96	8,79	15,73
23:15:00	96	8,79	15,73
23:16:00	96	8,78	15,79
23:17:00	96	8,78	15,79
23:18:00	96	8,78	15,79
23:19:00	96	8,78	15,79
23:20:00	96	8,78	15,79
23:21:00	95	8,78	15,79
23:22:00	96	8,78	15,79
23:23:00	96	8,78	15,79
23:24:00	96	8,78	15,79
23:25:00	95	8,78	15,79
23:26:00	96	8,78	15,79
23:27:00	96	8,78	15,79
23:28:00	96	8,77	15,86
23:29:00	95	8,78	15,79
23:30:00	96	8,78	15,79
23:31:00	96	8,78	15,79
23:32:00	96	8,77	15,86
23:33:00	96	8,78	15,79
23:34:00	96	8,78	15,79
23:35:00	96	8,77	15,86
23:36:00	96	8,77	15,86
23:37:00	96	8,77	15,86
23:38:00	96	8,78	15,79
23:39:00	95	8,77	15,93
23:40:00	96	8,77	15,86
23:41:00	95	8,77	15,93
23:42:00	96	8,77	15,93
23:43:00	96	8,77	15,86
23:44:00	96	8,77	15,86
23:45:00	96	8,77	15,86
23:46:00	96	8,77	15,86
23:47:00	96	8,77	15,93
23:48:00	95	8,77	15,93
23:49:00	95	8,77	15,93
23:50:00	95	8,77	15,93
23:51:00	96	8,77	15,86
23:52:00	95	8,77	15,93
23:53:00	96	8,77	15,93
23:54:00	96	8,77	15,93
23:55:00	96	8,77	15,93
23:56:00	95	8,77	15,93
23:57:00	96	8,77	15,93
23:58:00	95	8,77	15,93
23:59:00	96	8,77	15,86
24:00:00	96	8,76	15,99
24:01:00	96	8,76	15,99
24:02:00	96	8,76	15,99
24:03:00	96	8,77	15,93
24:04:00	96	8,76	15,99
24:05:00	96	8,77	15,93
24:06:00	95	8,77	15,93
24:07:00	95	8,76	15,99
24:08:00	95	8,76	15,99
24:09:00	96	8,77	15,93
24:10:00	96	8,76	15,99
24:11:00	96	8,75	16,06
24:12:00	96	8,76	15,99
24:13:00	96	8,76	15,99
24:14:00	96	8,76	15,99
24:15:00	96	8,76	15,99
24:16:00	96	8,76	15,99
24:17:00	95	8,76	15,99
24:18:00	96	8,75	16,06
24:19:00	96	8,75	16,06
24:20:00	96	8,75	16,06
24:21:00	96	8,76	15,99
24:22:00	95	8,76	15,99
24:23:00	96	8,76	15,99
24:24:00	95	8,76	15,99
24:25:00	96	8,76	15,99
24:26:00	95	8,76	15,99
24:27:00	96	8,75	16,06
24:28:00	96	8,75	16,06
24:29:00	96	8,75	16,06
24:30:00	96	8,75	16,06
24:31:00	96	8,75	16,06
24:32:00	96	8,75	16,06
24:33:00	96	8,77	15,93
24:34:00	96	8,75	16,06
24:35:00	95	8,75	16,06
24:36:00	96	8,75	16,06
24:37:00	95	8,75	16,06
24:38:00	96	8,76	15,99
24:39:00	96	8,74	16,13
24:40:00	96	8,75	16,06
24:41:00	96	8,75	16,06
24:42:00	95	8,75	16,06
24:43:00	96	8,75	16,06
24:44:00	96	8,75	16,06
24:45:00	96	8,75	16,06
24:46:00	96	8,74	16,13
24:47:00	96	8,75	16,06
24:48:00	96	8,74	16,13
24:49:00	96	8,74	16,13
24:50:00	96	8,75	16,06
24:51:00	95	8,73	16,20
24:52:00	96	8,75	16,06
24:53:00	96	8,74	16,13
24:54:00	96	8,74	16,13
24:55:00	96	8,74	16,13
24:56:00	96	8,73	16,20
24:57:00	96	8,74	16,13
24:58:00	96	8,73	16,20
24:59:00	96	8,74	16,13
25:00:00	95	8,74	16,13
25:01:00	96	8,74	16,13
25:02:00	96	8,74	16,13
25:03:00	96	8,73	16,20
25:04:00	96	8,73	16,20
25:05:00	96	8,72	16,33
25:06:00	96	8,73	16,20
25:07:00	96	8,73	16,26
25:08:00	96	8,74	16,13
25:09:00	96	8,74	16,13
25:10:00	96	8,73	16,20
25:11:00	96	8,74	16,13
25:12:00	96	8,73	16,20
25:13:00	96	8,75	16,06
25:14:00	95	8,73	16,20
25:15:00	96	8,73	16,20
25:16:00	96	8,73	16,20
25:17:00	96	8,73	16,20
25:18:00	96	8,73	16,26
25:19:00	95	8,73	16,26
25:20:00	96	8,73	16,20
25:21:00	96	8,73	16,20
25:22:00	96	8,73	16,26
25:23:00	96	8,73	16,26
25:24:00	96	8,73	16,26
25:25:00	96	8,73	16,26
25:26:00	96	8,73	16,26
25:27:00	96	8,73	16,20
25:28:00	96	8,72	16,33
25:29:00	96	8,74	16,13
25:30:00	96	8,73	16,26
25:31:00	96	8,73	16,26
25:32:00	96	8,73	16,26
25:33:00	95	8,72	16,33
25:34:00	96	8,73	16,20
25:35:00	95	8,72	16,33
25:36:00	95	8,73	16,26
25:37:00	96	8,72	16,33
25:38:00	96	8,73	16,26
25:39:00	96	8,73	16,20
25:40:00	95	8,72	16,33
25:41:00	96	8,72	16,33
25:42:00	96	8,72	16,33
25:43:00	96	8,72	16,33
25:44:00	96	8,72	16,33
25:45:00	95	8,72	16,33
25:46:00	96	8,73	16,20
25:47:00	96	8,71	16,40
25:48:00	96	8,73	16,26
25:49:00	95	8,71	16,40
25:50:00	96	8,72	16,33
25:51:00	96	8,72	16,33
25:52:00	96	8,72	16,33
25:53:00	95	8,72	16,33
25:54:00	96	8,72	16,33
25:55:00	96	8,72	16,33
25:56:00	96	8,72	16,33
25:57:00	96	8,72	16,33
25:58:00	95	8,72	16,33
25:59:00	96	8,72	16,33
26:00:00	96	8,71	16,40
26:01:00	96	8,71	16,40
26:02:00	96	8,71	16,40
26:03:00	96	8,71	16,40
26:04:00	95	8,72	16,33
26:05:00	96	8,72	16,33
26:06:00	96	8,71	16,40
26:07:00	96	8,72	16,33
26:08:00	96	8,71	16,40
26:09:00	96	8,70	16,54
26:10:00	96	8,71	16,47
26:11:00	96	8,71	16,47
26:12:00	96	8,72	16,33
26:13:00	96	8,71	16,47
26:14:00	96	8,71	16,40
26:15:00	95	8,70	16,54
26:16:00	96	8,71	16,40
26:17:00	96	8,71	16,40
26:18:00	96	8,71	16,47
26:19:00	96	8,71	16,47
26:20:00	96	8,71	16,40
26:21:00	96	8,71	16,47
26:22:00	96	8,69	16,61
26:23:00	96	8,71	16,47
26:24:00	96	8,70	16,54
26:25:00	96	8,70	16,54
26:26:00	96	8,71	16,47
26:27:00	96	8,70	16,54
26:28:00	95	8,69	16,61
26:29:00	96	8,70	16,54
26:30:00	96	8,70	16,54
26:31:00	95	8,71	16,47
26:32:00	96	8,70	16,54
26:33:00	96	8,70	16,54
26:34:00	96	8,71	16,47
26:35:00	96	8,70	16,54
26:36:00	96	8,71	16,47
26:37:00	96	8,70	16,54
26:38:00	96	8,71	16,47
26:39:00	96	8,70	16,54
26:40:00	96	8,69	16,61
26:41:00	95	8,68	16,68
26:42:00	96	8,69	16,61
26:43:00	96	8,68	16,68
26:44:00	96	8,69	16,61
26:45:00	96	8,69	16,61
26:46:00	96	8,69	16,61
26:47:00	96	8,68	16,68
26:48:00	96	8,69	16,61
26:49:00	96	8,68	16,68
26:50:00	96	8,69	16,61
26:51:00	95	8,69	16,61
26:52:00	96	8,69	16,61
26:53:00	96	8,69	16,61
26:54:00	96	8,69	16,61
26:55:00	96	8,69	16,61
26:56:00	96	8,70	16,54
26:57:00	95	8,68	16,68
26:58:00	95	8,69	16,61
26:59:00	96	8,69	16,61
27:00:00	96	8,69	16,61
27:01:00	96	8,69	16,61
27:02:00	96	8,69	16,61
27:03:00	96	8,69	16,61
27:04:00	96	8,68	16,68
27:05:00	96	8,68	16,68
27:06:00	95	8,69	16,61
27:07:00	96	8,70	16,54
27:08:00	96	8,69	16,61
27:09:00	95	8,69	16,61
27:10:00	96	8,69	16,61
27:11:00	96	8,69	16,61
27:12:00	96	8,68	16,68
27:13:00	96	8,68	16,68
27:14:00	95	8,68	16,68
27:15:00	96	8,69	16,61
27:16:00	95	8,68	16,75
27:17:00	96	8,69	16,61
27:18:00	96	8,68	16,68
27:19:00	96	8,68	16,68
27:20:00	96	8,68	16,75
27:21:00	96	8,68	16,68
27:22:00	96	8,68	16,68
27:23:00	96	8,68	16,68
27:24:00	95	8,68	16,68
27:25:00	96	8,68	16,68
27:26:00	95	8,67	16,82
27:27:00	95	8,68	16,68
27:28:00	96	8,68	16,68
27:29:00	96	8,68	16,75
27:30:00	96	8,68	16,75
27:31:00	96	8,68	16,68
27:32:00	96	8,68	16,68
27:33:00	96	8,68	16,75
27:34:00	96	8,68	16,75
27:35:00	96	8,68	16,75
27:36:00	96	8,68	16,75
27:37:00	95	8,67	16,82
27:38:00	96	8,68	16,68
27:39:00	96	8,67	16,82
27:40:00	95	8,67	16,82
27:41:00	95	8,67	16,82
27:42:00	96	8,67	16,82
27:43:00	96	8,68	16,75
27:44:00	96	8,68	16,75
27:45:00	96	8,66	16,89
27:46:00	96	8,66	16,89
27:47:00	96	8,67	16,82
27:48:00	96	8,68	16,68
27:49:00	96	8,66	16,89
27:50:00	96	8,68	16,68
27:51:00	96	8,67	16,82
27:52:00	96	8,66	16,89
27:53:00	96	8,67	16,82
27:54:00	96	8,68	16,75
27:55:00	96	8,67	16,82
27:56:00	95	8,67	16,82
27:57:00	96	8,67	16,82
27:58:00	96	8,67	16,82
27:59:00	96	8,67	16,82
28:00:00	96	8,68	16,75
28:01:00	96	8,67	16,82
28:02:00	96	8,67	16,82
28:03:00	95	8,66	16,89
28:04:00	96	8,68	16,75
28:05:00	96	8,68	16,75
28:06:00	96	8,68	16,75
28:07:00	96	8,66	16,89
28:08:00	96	8,67	16,82
28:09:00	96	8,67	16,82
28:10:00	96	8,66	16,89
28:11:00	96	8,67	16,82
28:12:00	96	8,66	16,89
28:13:00	96	8,66	16,89
28:14:00	96	8,68	16,75
28:15:00	96	8,67	16,82
28:16:00	96	8,67	16,82
28:17:00	95	8,66	16,89
28:18:00	96	8,67	16,82
28:19:00	95	8,66	16,89
28:20:00	96	8,66	16,89
28:21:00	96	8,66	16,89
28:22:00	96	8,65	16,96
28:23:00	96	8,65	16,96
28:24:00	96	8,66	16,89
28:25:00	96	8,66	16,89
28:26:00	95	8,66	16,89
28:27:00	96	8,66	16,89
28:28:00	96	8,66	16,89
28:29:00	96	8,66	16,89
28:30:00	96	8,66	16,89
28:31:00	96	8,67	16,82
28:32:00	96	8,65	16,96
28:33:00	96	8,66	16,89
28:34:00	96	8,65	16,96
28:35:00	96	8,65	16,96
