Repository: ProgWizer/parser

File: project-root/data/Data Acquisition/Data Acquisition/2009 year (240)/Con 2 Dragon G1620+20%MK85+0.8gpsLX200+0.45%HE400+1%RPM+0.4%SMS+0.4%LTR (45C).txt
--Test Summary--
Full Path and File Name	
Instrument Name	7222-2
Instrument Type	Model 7222 Consistometer
Instrument Serial Number	128
Test Start Date	15.09.2009
Test Start Time	15:17:30
Test Stop Date	15.09.2009
Test Stop Time	20:06:31
Test Length	4:49:01
Final Sample Time Offset	4:49:00
Controller Schedule Name	
Sampling Period	60 seconds
Comments	MPa: 25(120), T:45(120)
Information	WellID	
Information	Customer	Dragon
Information	CementClass	G
Information	CementMfr	Dykerhoff
Information	Additives	0.8gpsLX+20%MK85+0.45%HE400+1%RPM+0.4%SMS+0.4%LTR-100
Information	Density	1620
Information	BHCT	45
Information	BHST	
Information	FluidLoss	
Information	JobType	Research
Calculated Value	30Bc - TT	2:32:00
Calculated Value	70Bc - TT	4:49:00
Calculated Value	100Bc - TT	N/A
Initial Temperature (°C)	26 °C
Final Temperature (°C)	45 °C
Initial Pressure (MPa)	1,2 MPa
Final Pressure (MPa)	25,3 MPa
Initial Consistency (Bc)	13 Bc
Final Consistency (Bc)	77 Bc
--Data--
Time (HH:MM:SS)	Temperature (°C)	Pressure (MPa)	Consistency (Bc)
0:00:00	26	1,2	13
0:01:00	26	2,4	16
0:02:00	27	2,7	24
0:03:00	28	2,9	18
0:04:00	28	3,1	20
0:05:00	29	3,3	11
0:06:00	29	3,4	21
0:07:00	30	3,5	25
0:08:00	30	3,6	19
0:09:00	31	3,8	25
0:10:00	31	3,9	23
0:11:00	31	4,2	12
0:12:00	31	4,6	22
0:13:00	32	4,6	22
0:14:00	32	4,8	18
0:15:00	32	5,0	23
0:16:00	32	5,1	23
0:17:00	32	5,3	22
0:18:00	32	5,5	14
0:19:00	32	5,7	13
0:20:00	32	5,8	9
0:21:00	33	6,1	22
0:22:00	33	6,3	22
0:23:00	33	6,5	23
0:24:00	33	6,7	19
0:25:00	33	6,8	25
0:26:00	33	7,0	25
0:27:00	33	7,2	21
0:28:00	33	7,4	24
0:29:00	33	7,6	26
0:30:00	33	7,8	20
0:31:00	33	8,0	13
0:32:00	33	8,2	21
0:33:00	33	8,4	22
0:34:00	33	8,5	25
0:35:00	33	8,7	20
0:36:00	33	9,0	19
0:37:00	33	9,1	24
0:38:00	33	9,3	21
0:39:00	33	9,5	24
0:40:00	33	9,7	29
0:41:00	33	9,9	25
0:42:00	33	10,1	17
0:43:00	33	10,3	20
0:44:00	33	10,5	19
0:45:00	33	10,8	16
0:46:00	33	11,1	20
0:47:00	33	11,3	26
0:48:00	34	11,4	19
0:49:00	34	11,5	29
0:50:00	34	11,7	21
0:51:00	34	11,8	18
0:52:00	34	12,0	12
0:53:00	34	12,2	20
0:54:00	35	12,6	12
0:55:00	35	12,7	9
0:56:00	35	12,8	10
0:57:00	35	12,9	9
0:58:00	35	13,2	9
0:59:00	35	13,4	8
1:00:00	35	13,6	11
1:01:00	36	13,7	10
1:02:00	36	14,1	14
1:03:00	36	14,2	10
1:04:00	36	14,3	10
1:05:00	36	14,5	10
1:06:00	37	14,7	10
1:07:00	37	14,9	10
1:08:00	37	15,1	11
1:09:00	37	15,2	10
1:10:00	37	15,5	12
1:11:00	37	15,6	13
1:12:00	37	15,8	13
1:13:00	38	16,0	12
1:14:00	38	16,2	21
1:15:00	38	16,4	11
1:16:00	38	16,6	11
1:17:00	38	16,8	13
1:18:00	39	17,0	10
1:19:00	39	17,2	12
1:20:00	39	17,4	13
1:21:00	39	17,6	11
1:22:00	39	17,8	21
1:23:00	39	17,9	14
1:24:00	39	18,1	12
1:25:00	40	18,3	14
1:26:00	40	18,5	14
1:27:00	40	18,7	17
1:28:00	40	18,9	17
1:29:00	40	19,1	12
1:30:00	40	19,3	15
1:31:00	41	19,5	12
1:32:00	41	19,7	22
1:33:00	41	19,9	11
1:34:00	41	20,1	11
1:35:00	41	20,2	10
1:36:00	42	20,4	10
1:37:00	42	20,6	10
1:38:00	42	20,8	10
1:39:00	42	21,0	11
1:40:00	42	21,2	10
1:41:00	42	21,4	11
1:42:00	43	21,6	9
1:43:00	43	21,8	10
1:44:00	43	22,0	10
1:45:00	43	22,2	9
1:46:00	43	22,4	9
1:47:00	43	22,5	10
1:48:00	43	22,7	9
1:49:00	44	22,9	10
1:50:00	44	23,2	13
1:51:00	44	23,4	11
1:52:00	44	23,5	11
1:53:00	44	23,9	10
1:54:00	44	24,0	11
1:55:00	45	24,2	12
1:56:00	45	24,3	11
1:57:00	45	24,5	10
1:58:00	45	24,7	11
1:59:00	45	24,9	10
2:00:00	45	25,0	9
2:01:00	46	25,1	10
2:02:00	46	25,1	10
2:03:00	46	25,2	10
2:04:00	46	25,1	10
2:05:00	46	25,1	9
2:06:00	46	25,2	9
2:07:00	46	25,2	11
2:08:00	46	25,2	11
2:09:00	45	25,2	10
2:10:00	45	25,3	10
2:11:00	45	25,4	11
2:12:00	45	25,4	11
2:13:00	45	25,4	11
2:14:00	45	25,4	11
2:15:00	45	25,4	12
2:16:00	45	25,4	12
2:17:00	45	25,4	13
2:18:00	45	25,4	13
2:19:00	45	25,4	14
2:20:00	45	25,3	20
2:21:00	45	25,3	15
2:22:00	45	25,3	16
2:23:00	45	25,3	18
2:24:00	45	25,3	18
2:25:00	45	25,3	17
2:26:00	45	25,3	17
2:27:00	45	25,4	28
2:28:00	45	25,3	26
2:29:00	45	25,3	29
2:30:00	45	25,3	27
2:31:00	45	25,3	36
2:32:00	45	25,3	53
2:33:00	45	25,3	43
2:34:00	45	25,3	70
2:35:00	45	25,3	53
2:36:00	45	25,3	50
2:37:00	45	25,3	77
2:38:00	45	25,3	53
2:39:00	45	25,3	41
2:40:00	45	25,3	36
2:41:00	45	25,3	29
2:42:00	45	25,3	28
2:43:00	45	25,3	28
2:44:00	45	25,3	32
2:45:00	45	25,3	36
2:46:00	45	25,3	32
2:47:00	45	25,2	30
2:48:00	45	25,2	30
2:49:00	45	25,2	36
2:50:00	45	25,2	33
2:51:00	45	25,2	35
2:52:00	45	25,2	36
2:53:00	45	25,2	41
2:54:00	45	25,2	38
2:55:00	45	25,2	36
2:56:00	45	25,2	37
2:57:00	45	25,2	34
2:58:00	45	25,2	38
2:59:00	45	25,2	47
3:00:00	45	25,2	38
3:01:00	45	25,2	36
3:02:00	45	25,2	37
3:03:00	45	25,2	37
3:04:00	45	25,2	37
3:05:00	45	25,2	36
3:06:00	45	25,2	37
3:07:00	45	25,2	36
3:08:00	45	25,2	35
3:09:00	45	25,2	35
3:10:00	45	25,2	35
3:11:00	45	25,2	35
3:12:00	45	25,2	35
3:13:00	45	25,2	35
3:14:00	45	25,2	35
3:15:00	45	25,2	35
3:16:00	45	25,2	35
3:17:00	45	25,2	35
3:18:00	45	25,2	35
3:19:00	45	25,2	35
3:20:00	45	25,2	35
3:21:00	45	25,1	35
3:22:00	45	25,1	35
3:23:00	45	25,1	35
3:24:00	45	25,1	36
3:25:00	45	25,1	36
3:26:00	45	25,1	36
3:27:00	45	25,1	36
3:28:00	45	25,1	36
3:29:00	45	25,1	36
3:30:00	45	25,1	36
3:31:00	45	25,1	36
3:32:00	45	25,1	36
3:33:00	45	25,1	36
3:34:00	45	25,1	36
3:35:00	45	25,1	36
3:36:00	45	25,1	36
3:37:00	45	25,1	36
3:38:00	45	25,1	36
3:39:00	45	25,1	36
3:40:00	45	25,1	36
3:41:00	45	25,1	36
3:42:00	45	25,1	36
3:43:00	45	25,1	36
3:44:00	45	25,1	36
3:45:00	45	25,1	36
3:46:00	45	25,1	37
3:47:00	45	25,1	37
3:48:00	45	25,1	36
3:49:00	45	25,2	36
3:50:00	45	25,2	37
3:51:00	45	25,2	37
3:52:00	45	25,2	38
3:53:00	45	25,2	38
3:54:00	45	25,2	38
3:55:00	45	25,2	38
3:56:00	45	25,2	38
3:57:00	45	25,2	39
3:58:00	45	25,2	39
3:59:00	45	25,2	39
4:00:00	45	25,2	39
4:01:00	45	25,2	40
4:02:00	45	25,2	40
4:03:00	45	25,1	40
4:04:00	45	25,1	40
4:05:00	45	25,1	40
4:06:00	45	25,1	40
4:07:00	45	25,1	40
4:08:00	45	25,1	41
4:09:00	45	25,2	41
4:10:00	45	25,1	41
4:11:00	45	25,1	41
4:12:00	45	25,1	42
4:13:00	45	25,1	43
4:14:00	45	25,1	43
4:15:00	45	25,1	43
4:16:00	45	25,1	44
4:17:00	45	25,1	44
4:18:00	45	25,3	44
4:19:00	45	25,3	45
4:20:00	45	25,2	45
4:21:00	45	25,2	46
4:22:00	45	25,2	46
4:23:00	45	25,3	47
4:24:00	45	25,2	47
4:25:00	45	25,2	48
4:26:00	45	25,2	48
4:27:00	45	25,2	49
4:28:00	45	25,2	50
4:29:00	45	25,2	51
4:30:00	45	25,2	52
4:31:00	45	25,2	52
4:32:00	45	25,2	53
4:33:00	45	25,2	54
4:34:00	45	25,2	56
4:35:00	45	25,2	56
4:36:00	45	25,1	58
4:37:00	45	25,1	58
4:38:00	45	25,1	59
4:39:00	45	25,1	59
4:40:00	45	25,1	61
4:41:00	45	25,3	62
4:42:00	45	25,2	65
4:43:00	45	25,2	66
4:44:00	45	25,2	68
4:45:00	45	25,2	10
4:46:00	45	25,2	16
4:47:00	45	25,2	49
4:48:00	45	25,2	76
4:49:00	45	25,3	77

File: project-root/data/Data Acquisition/Data Acquisition/2009 year (240)/Con 2 Dragon G1900+1.5gpsLX+0.4%RPM+0.4%SMS+0.12%SF-100 (60C).txt
--Test Summary--
Full Path and File Name	
Instrument Name	7222-2
Instrument Type	Model 7222 Consistometer
Instrument Serial Number	128
Test Start Date	18.03.2009
Test Start Time	13:35:54
Test Stop Date	18.03.2009
Test Stop Time	14:51:54
Test Length	1:16:00
Final Sample Time Offset	1:16:00
Controller Schedule Name	
Sampling Period	60 seconds
Comments	MPa: 22(50), T:60(50)
Information	WellID	Research
Information	Customer	PetroAlliance
Information	CementClass	G
Information	CementMfr	Dykerhoff
Information	Additives	1.5gpsLX-200+0.4%RPM+0.4%SMS+0.12%SF-100
Information	Density	1900
Information	BHCT	60
Information	BHST	80
Information	FluidLoss	
Information	JobType	
Calculated Value	30Bc - TT	1:07:00
Calculated Value	70Bc - TT	1:16:00
Calculated Value	100Bc - TT	N/A
Initial Temperature (°C)	26 °C
Final Temperature (°C)	60 °C
Initial Pressure (MPa)	0,5 MPa
Final Pressure (MPa)	22,5 MPa
Initial Consistency (Bc)	8 Bc
Final Consistency (Bc)	88 Bc
--Data--
Time (HH:MM:SS)	Temperature (°C)	Pressure (MPa)	Consistency (Bc)
0:00:00	26	0,5	8
0:01:00	26	2,3	4
0:02:00	25	3,3	3
0:03:00	26	3,7	3
0:04:00	27	4,0	3
0:05:00	28	4,4	4
0:06:00	29	4,9	4
0:07:00	30	5,3	4
0:08:00	30	5,7	4
0:09:00	31	6,0	4
0:10:00	32	6,3	4
0:11:00	33	6,9	4
0:12:00	34	7,1	4
0:13:00	34	7,7	4
0:14:00	35	8,1	4
0:15:00	36	8,2	4
0:16:00	36	8,8	4
0:17:00	37	8,8	5
0:18:00	38	9,5	5
0:19:00	38	10,1	5
0:20:00	39	10,0	5
0:21:00	40	10,6	6
0:22:00	41	11,3	6
0:23:00	41	11,3	7
0:24:00	42	11,9	7
0:25:00	43	12,5	7
0:26:00	43	12,5	6
0:27:00	44	13,1	6
0:28:00	45	13,7	6
0:29:00	45	13,6	6
0:30:00	46	14,4	6
0:31:00	47	14,3	6
0:32:00	47	15,1	6
0:33:00	48	15,5	7
0:34:00	49	16,0	7
0:35:00	50	15,9	8
0:36:00	50	16,6	8
0:37:00	51	17,3	8
0:38:00	52	17,3	8
0:39:00	52	18,0	8
0:40:00	53	17,9	8
0:41:00	54	18,5	8
0:42:00	54	19,1	9
0:43:00	55	19,7	9
0:44:00	56	19,6	10
0:45:00	56	20,3	11
0:46:00	57	20,9	11
0:47:00	58	20,8	12
0:48:00	58	21,2	12
0:49:00	59	21,7	12
0:50:00	60	22,3	12
0:51:00	60	22,7	12
0:52:00	61	22,5	12
0:53:00	61	22,0	14
0:54:00	61	22,0	14
0:55:00	61	22,3	15
0:56:00	61	22,1	14
0:57:00	61	22,1	16
0:58:00	60	22,1	17
0:59:00	60	22,1	20
1:00:00	60	22,3	22
1:01:00	60	22,2	24
1:02:00	60	22,2	24
1:03:00	60	22,3	24
1:04:00	60	22,3	27
1:05:00	60	22,4	29
1:06:00	60	22,4	34
1:07:00	60	22,4	36
1:08:00	60	22,4	39
1:09:00	60	22,5	42
1:10:00	60	22,5	48
1:11:00	60	22,5	54
1:12:00	60	22,5	56
1:13:00	60	22,5	63
1:14:00	60	22,5	25
1:15:00	60	22,5	79
1:16:00	60	22,5	88

File: project-root/data/Data Acquisition/Data Acquisition/2009 year (240)/Con 2 Kurmangazy2 G1900 (40C-SW).txt
--Test Summary--
Full Path and File Name	
Instrument Name	7222-2
Instrument Type	Model 7222 Consistometer
Instrument Serial Number	128
Test Start Date	26.03.2009
Test Start Time	18:33:02
Test Stop Date	27.03.2009
Test Stop Time	0:51:03
Test Length	6:18:01
Final Sample Time Offset	6:18:00
Controller Schedule Name	
Sampling Period	60 seconds
Comments	MPa: 10(45), T:40(45)
Information	WellID	Kurmangazy2
Information	Customer	LUKoil-Shelf
Information	CementClass	G
Information	CementMfr	Dykerhoff (Germany)
Information	Additives	no
Information	Density	1900
Information	BHCT	40
Information	BHST	50
Information	FluidLoss	
Information	JobType	339.7 mm csg
Calculated Value	30Bc - TT	2:31:00
Calculated Value	70Bc - TT	6:18:00
Calculated Value	100Bc - TT	N/A
Initial Temperature (°C)	24 °C
Final Temperature (°C)	39 °C
Initial Pressure (MPa)	0,7 MPa
Final Pressure (MPa)	10,1 MPa
Initial Consistency (Bc)	14 Bc
Final Consistency (Bc)	73 Bc
--Data--
Time (HH:MM:SS)	Temperature (°C)	Pressure (MPa)	Consistency (Bc)
0:00:00	24	0,7	14
0:01:00	25	2,1	12
0:02:00	25	2,3	9
0:03:00	25	2,6	9
0:04:00	25	3,1	8
0:05:00	25	3,5	9
0:06:00	25	3,7	10
0:07:00	26	3,9	10
0:08:00	26	4,0	9
0:09:00	27	4,1	10
0:10:00	27	4,3	10
0:11:00	28	4,5	10
0:12:00	28	4,3	12
0:13:00	28	4,6	12
0:14:00	29	4,8	12
0:15:00	29	5,0	13
0:16:00	30	5,2	12
0:17:00	30	5,5	13
0:18:00	31	5,8	12
0:19:00	31	5,4	13
0:20:00	31	5,7	13
0:21:00	32	6,0	13
0:22:00	32	6,2	13
0:23:00	32	6,4	13
0:24:00	33	6,8	13
0:25:00	33	7,0	13
0:26:00	33	7,3	13
0:27:00	34	6,9	14
0:28:00	34	7,2	14
0:29:00	34	7,5	14
0:30:00	35	7,8	14
0:31:00	35	8,1	14
0:32:00	35	7,5	13
0:33:00	36	8,1	14
0:34:00	36	8,4	14
0:35:00	36	8,7	14
0:36:00	37	9,0	14
0:37:00	37	8,4	15
0:38:00	38	8,9	15
0:39:00	38	9,2	15
0:40:00	38	9,6	15
0:41:00	39	9,9	15
0:42:00	39	10,1	15
0:43:00	39	9,9	16
0:44:00	40	10,2	16
0:45:00	40	10,5	16
0:46:00	40	10,5	16
0:47:00	41	10,3	16
0:48:00	41	10,1	16
0:49:00	41	10,2	16
0:50:00	41	10,1	17
0:51:00	41	10,2	17
0:52:00	40	10,1	17
0:53:00	40	10,2	17
0:54:00	40	10,2	17
0:55:00	40	10,2	17
0:56:00	40	10,2	17
0:57:00	40	10,2	17
0:58:00	40	10,2	17
0:59:00	40	10,2	17
1:00:00	40	10,2	17
1:01:00	40	10,2	17
1:02:00	40	10,2	18
1:03:00	40	10,2	18
1:04:00	40	10,2	18
1:05:00	40	10,2	18
1:06:00	40	10,2	18
1:07:00	40	10,2	18
1:08:00	40	10,2	18
1:09:00	40	10,2	18
1:10:00	40	10,2	18
1:11:00	40	10,2	18
1:12:00	40	10,2	18
1:13:00	40	10,2	18
1:14:00	40	10,3	18
1:15:00	40	10,2	18
1:16:00	40	10,2	18
1:17:00	40	10,2	18
1:18:00	40	10,2	18
1:19:00	40	10,2	18
1:20:00	40	10,2	18
1:21:00	40	10,2	18
1:22:00	40	10,2	18
1:23:00	40	10,2	18
1:24:00	40	10,2	19
1:25:00	40	10,2	19
1:26:00	40	10,2	19
1:27:00	40	10,2	19
1:28:00	40	10,2	19
1:29:00	40	10,2	19
1:30:00	40	10,2	19
1:31:00	40	10,2	19
1:32:00	40	10,2	19
1:33:00	40	10,2	19
1:34:00	40	10,2	19
1:35:00	40	10,2	19
1:36:00	40	10,2	19
1:37:00	40	10,2	19
1:38:00	40	10,2	19
1:39:00	40	10,2	20
1:40:00	40	10,2	20
1:41:00	40	10,1	20
1:42:00	40	10,1	20
1:43:00	40	10,1	20
1:44:00	40	10,1	20
1:45:00	40	10,1	20
1:46:00	40	10,1	20
1:47:00	40	10,1	20
1:48:00	40	10,1	21
1:49:00	40	10,1	21
1:50:00	40	10,2	21
1:51:00	40	10,2	21
1:52:00	40	10,2	21
1:53:00	40	10,1	21
1:54:00	40	10,1	21
1:55:00	40	10,1	21
1:56:00	40	10,1	21
1:57:00	40	10,1	22
1:58:00	40	10,1	22
1:59:00	40	10,1	22
2:00:00	40	10,1	22
2:01:00	40	10,1	22
2:02:00	40	10,1	22
2:03:00	40	10,1	22
2:04:00	40	10,2	23
2:05:00	40	10,1	23
2:06:00	40	10,1	23
2:07:00	40	10,1	23
2:08:00	40	10,1	24
2:09:00	40	10,1	24
2:10:00	40	10,2	24
2:11:00	40	10,1	24
2:12:00	40	10,2	25
2:13:00	40	10,1	25
2:14:00	40	10,2	25
2:15:00	40	10,1	25
2:16:00	40	10,2	26
2:17:00	40	10,2	26
2:18:00	40	10,1	26
2:19:00	40	10,1	26
2:20:00	40	10,2	27
2:21:00	40	10,2	27
2:22:00	40	10,2	27
2:23:00	40	10,1	27
2:24:00	40	10,1	28
2:25:00	40	10,1	28
2:26:00	40	10,2	28
2:27:00	40	10,2	29
2:28:00	40	10,2	29
2:29:00	40	10,1	30
2:30:00	40	10,1	30
2:31:00	40	10,1	31
2:32:00	40	10,1	31
2:33:00	40	10,1	32
2:34:00	40	10,1	32
2:35:00	40	10,1	32
2:36:00	40	10,1	32
2:37:00	40	10,1	33
2:38:00	40	10,2	33
2:39:00	40	10,1	34
2:40:00	40	10,1	34
2:41:00	40	10,1	34
2:42:00	40	10,2	34
2:43:00	40	10,2	35
2:44:00	40	10,2	35
2:45:00	40	10,1	35
2:46:00	40	10,1	36
2:47:00	40	10,1	36
2:48:00	40	10,1	36
2:49:00	40	10,1	37
2:50:00	40	10,1	37
2:51:00	40	10,1	38
2:52:00	40	10,2	39
2:53:00	40	10,2	39
2:54:00	40	10,1	40
2:55:00	40	10,2	40
2:56:00	40	10,1	41
2:57:00	40	10,1	41
2:58:00	40	10,1	41
2:59:00	40	10,2	42
3:00:00	40	10,1	42
3:01:00	40	10,1	43
3:02:00	40	10,1	44
3:03:00	40	10,1	45
3:04:00	40	10,1	45
3:05:00	40	10,1	46
3:06:00	40	10,1	47
3:07:00	40	10,1	48
3:08:00	40	10,2	48
3:09:00	40	10,1	49
3:10:00	40	10,1	50
3:11:00	40	10,1	52
3:12:00	40	10,1	52
3:13:00	40	10,1	53
3:14:00	40	10,1	54
3:15:00	40	10,1	55
3:16:00	40	10,1	55
3:17:00	40	10,1	56
3:18:00	40	10,1	56
3:19:00	40	10,1	57
3:20:00	40	10,2	59
3:21:00	40	10,2	59
3:22:00	40	10,1	60
3:23:00	40	10,1	61
3:24:00	40	10,1	62
3:25:00	40	10,1	63
3:26:00	40	10,1	64
3:27:00	40	10,1	20
3:28:00	40	10,1	23
3:29:00	40	10,1	19
3:30:00	40	10,1	12
3:31:00	40	10,1	13
3:32:00	40	10,1	16
3:33:00	40	10,2	55
3:34:00	40	10,1	53
3:35:00	40	10,1	52
3:36:00	40	10,2	53
3:37:00	41	10,1	52
3:38:00	41	10,1	51
3:39:00	41	10,1	51
3:40:00	41	10,1	51
3:41:00	41	10,1	51
3:42:00	41	10,1	50
3:43:00	41	10,1	50
3:44:00	41	10,1	49
3:45:00	42	10,1	49
3:46:00	42	10,1	48
3:47:00	42	10,2	47
3:48:00	42	10,1	47
3:49:00	42	10,1	45
3:50:00	42	10,2	44
3:51:00	42	10,1	44
3:52:00	42	10,1	44
3:53:00	42	10,1	44
3:54:00	42	10,1	44
3:55:00	42	10,1	43
3:56:00	42	10,2	42
3:57:00	42	10,1	43
3:58:00	42	10,1	43
3:59:00	42	10,1	43
4:00:00	43	10,2	42
4:01:00	42	10,1	43
4:02:00	43	10,1	43
4:03:00	43	10,2	41
4:04:00	43	10,1	41
4:05:00	43	10,1	41
4:06:00	43	10,2	39
4:07:00	43	10,1	39
4:08:00	43	10,1	39
4:09:00	43	10,1	36
4:10:00	43	10,1	36
4:11:00	43	10,1	35
4:12:00	43	10,2	34
4:13:00	43	10,1	33
4:14:00	43	10,1	33
4:15:00	43	10,1	33
4:16:00	43	10,2	34
4:17:00	43	10,1	35
4:18:00	43	10,1	34
4:19:00	43	10,2	33
4:20:00	43	10,1	36
4:21:00	43	10,1	34
4:22:00	43	10,1	34
4:23:00	43	10,1	33
4:24:00	43	10,1	37
4:25:00	43	10,1	34
4:26:00	43	10,1	33
4:27:00	43	10,1	33
4:28:00	43	10,1	39
4:29:00	43	10,1	38
4:30:00	43	10,1	39
4:31:00	43	10,1	35
4:32:00	43	10,1	34
4:33:00	43	10,1	33
4:34:00	42	10,2	37
4:35:00	42	10,1	35
4:36:00	42	10,1	37
4:37:00	43	10,2	34
4:38:00	42	10,1	35
4:39:00	43	10,1	34
4:40:00	42	10,2	35
4:41:00	42	10,1	34
4:42:00	42	10,1	38
4:43:00	42	10,1	37
4:44:00	42	10,1	38
4:45:00	42	10,2	37
4:46:00	42	10,1	37
4:47:00	42	10,1	37
4:48:00	42	10,2	37
4:49:00	42	10,1	39
4:50:00	42	10,1	40
4:51:00	42	10,2	43
4:52:00	42	10,1	41
4:53:00	42	10,1	42
4:54:00	42	10,1	45
4:55:00	42	10,1	46
4:56:00	42	10,2	50
4:57:00	42	10,1	52
4:58:00	42	10,1	52
4:59:00	42	10,2	59
5:00:00	42	10,1	56
5:01:00	42	10,1	55
5:02:00	42	10,1	63
5:03:00	42	10,1	61
5:04:00	42	10,1	50
5:05:00	42	10,2	58
5:06:00	42	10,1	63
5:07:00	42	10,1	58
5:08:00	42	10,1	56
5:09:00	41	10,1	56
5:10:00	41	10,1	56
5:11:00	41	10,1	56
5:12:00	41	10,2	62
5:13:00	41	10,1	58
5:14:00	41	10,1	59
5:15:00	41	10,2	66
5:16:00	41	10,1	62
5:17:00	41	10,1	60
5:18:00	41	10,1	65
5:19:00	41	10,1	58
5:20:00	41	10,2	58
5:21:00	41	10,1	62
5:22:00	41	10,1	60
5:23:00	41	10,1	62
5:24:00	41	10,1	62
5:25:00	41	10,2	55
5:26:00	41	10,1	62
5:27:00	41	10,1	62
5:28:00	41	10,1	61
5:29:00	41	10,1	63
5:30:00	41	10,1	65
5:31:00	41	10,1	58
5:32:00	41	10,2	60
5:33:00	41	10,1	60
5:34:00	41	10,1	63
5:35:00	40	10,1	64
5:36:00	40	10,1	63
5:37:00	40	10,2	63
5:38:00	41	10,2	68
5:39:00	40	10,1	57
5:40:00	40	10,1	57
5:41:00	40	10,2	57
5:42:00	40	10,1	57
5:43:00	40	10,1	58
5:44:00	40	10,2	66
5:45:00	40	10,1	66
5:46:00	40	10,1	68
5:47:00	40	10,1	70
5:48:00	40	10,1	61
5:49:00	40	10,1	63
5:50:00	40	10,1	63
5:51:00	40	10,1	64
5:52:00	40	10,2	63
5:53:00	40	10,1	64
5:54:00	40	10,1	62
5:55:00	40	10,2	61
5:56:00	40	10,1	65
5:57:00	40	10,2	58
5:58:00	40	10,1	60
5:59:00	40	10,1	73
6:00:00	40	10,1	65
6:01:00	39	10,1	60
6:02:00	40	10,1	59
6:03:00	39	10,1	62
6:04:00	39	10,1	61
6:05:00	39	10,2	62
6:06:00	39	10,1	57
6:07:00	39	10,1	54
6:08:00	39	10,2	60
6:09:00	39	10,1	66
6:10:00	39	10,1	59
6:11:00	39	10,1	64
6:12:00	39	10,1	63
6:13:00	39	10,2	66
6:14:00	39	10,1	70
6:15:00	39	10,1	74
6:16:00	39	10,2	58
6:17:00	39	10,1	72
6:18:00	39	10,1	73

File: project-root/data/Data Acquisition/Data Acquisition/2009 year (240)/Con 2 Rakushka5 G1900+0.3%FL+0.15%RPM (45C-FW).txt
--Test Summary--
Full Path and File Name	
Instrument Name	7222-2
Instrument Type	Model 7222 Consistometer
Instrument Serial Number	128
Test Start Date	28.09.2009
Test Start Time	13:29:52
Test Stop Date	28.09.2009
Test Stop Time	16:22:32
Test Length	2:52:40
Final Sample Time Offset	2:52:00
Controller Schedule Name	
Sampling Period	60 seconds
Comments	MPa: 12(35), T:45(35), fresh field water
Information	WellID	Rakushechnaya 5
Information	Customer	LUKoil-Shelf
Information	CementClass	G
Information	CementMfr	Dykerhoff
Information	Additives	0.3%FL+0.15%RPM
Information	Density	1900
Information	BHCT	45
Information	BHST	55
Information	FluidLoss	
Information	JobType	244.5 mm csg.
Calculated Value	30Bc - TT	2:22:00
Calculated Value	70Bc - TT	N/A
Calculated Value	100Bc - TT	N/A
Initial Temperature (°C)	22 °C
Final Temperature (°C)	45 °C
Initial Pressure (MPa)	0,7 MPa
Final Pressure (MPa)	12,5 MPa
Initial Consistency (Bc)	18 Bc
Final Consistency (Bc)	37 Bc
--Data--
Time (HH:MM:SS)	Temperature (°C)	Pressure (MPa)	Consistency (Bc)
0:00:00	22	0,7	18
0:01:00	22	2,3	19
0:02:00	22	2,9	17
0:03:00	22	3,8	16
0:04:00	23	4,1	16
0:05:00	23	4,3	16
0:06:00	24	4,5	16
0:07:00	26	4,9	14
0:08:00	27	5,1	14
0:09:00	27	5,5	14
0:10:00	28	5,7	13
0:11:00	29	5,9	13
0:12:00	30	6,4	13
0:13:00	31	6,6	12
0:14:00	31	6,8	12
0:15:00	32	7,0	11
0:16:00	32	7,5	10
0:17:00	33	7,6	9
0:18:00	34	7,8	9
0:19:00	34	8,3	9
0:20:00	35	8,0	10
0:21:00	36	8,5	11
0:22:00	37	9,1	10
0:23:00	37	9,2	10
0:24:00	38	9,8	10
0:25:00	38	9,6	12
0:26:00	39	10,1	12
0:27:00	40	9,8	13
0:28:00	40	10,4	13
0:29:00	41	11,1	13
0:30:00	42	11,2	12
0:31:00	42	11,8	13
0:32:00	43	11,6	12
0:33:00	44	12,2	12
0:34:00	44	12,1	11
0:35:00	45	12,7	10
0:36:00	46	12,7	11
0:37:00	46	12,2	10
0:38:00	47	12,3	13
0:39:00	47	12,1	12
0:40:00	47	12,1	11
0:41:00	47	12,1	10
0:42:00	46	12,1	11
0:43:00	46	12,4	11
0:44:00	45	12,9	11
0:45:00	45	12,8	10
0:46:00	44	12,5	10
0:47:00	45	12,9	10
0:48:00	45	13,1	10
0:49:00	45	13,0	10
0:50:00	45	12,8	10
0:51:00	45	12,5	10
0:52:00	45	12,3	10
0:53:00	45	12,2	10
0:54:00	45	12,1	10
0:55:00	45	12,1	10
0:56:00	45	12,3	10
0:57:00	45	12,4	10
0:58:00	45	12,5	10
0:59:00	45	12,6	10
1:00:00	45	12,6	10
1:01:00	45	12,6	10
1:02:00	45	12,7	10
1:03:00	45	12,7	10
1:04:00	45	12,6	10
1:05:00	45	12,5	10
1:06:00	45	12,5	10
1:07:00	45	12,5	10
1:08:00	45	12,6	10
1:09:00	45	12,6	10
1:10:00	45	12,7	10
1:11:00	45	12,7	10
1:12:00	45	12,7	10
1:13:00	45	12,7	10
1:14:00	45	12,7	10
1:15:00	45	12,7	10
1:16:00	45	12,7	10
1:17:00	45	12,7	10
1:18:00	45	12,7	10
1:19:00	45	12,6	10
1:20:00	45	12,7	10
1:21:00	45	12,7	10
1:22:00	45	12,7	10
1:23:00	45	12,7	10
1:24:00	45	12,7	10
1:25:00	45	12,7	10
1:26:00	45	12,7	10
1:27:00	45	12,8	10
1:28:00	45	12,7	10
1:29:00	45	12,7	10
1:30:00	45	12,8	10
1:31:00	45	12,8	10
1:32:00	45	12,7	10
1:33:00	45	12,8	10
1:34:00	45	12,8	10
1:35:00	45	12,7	10
1:36:00	45	12,8	10
1:37:00	45	12,7	10
1:38:00	45	12,8	10
1:39:00	45	12,8	10
1:40:00	45	12,8	10
1:41:00	45	12,8	10
1:42:00	45	12,8	10
1:43:00	45	12,7	10
1:44:00	45	12,7	11
1:45:00	45	12,8	11
1:46:00	45	12,8	11
1:47:00	45	12,8	11
1:48:00	45	12,7	11
1:49:00	45	12,7	11
1:50:00	45	12,7	11
1:51:00	45	12,7	11
1:52:00	45	12,7	12
1:53:00	45	12,7	12
1:54:00	45	12,7	12
1:55:00	45	12,7	12
1:56:00	45	12,7	13
1:57:00	45	12,7	13
1:58:00	45	12,7	13
1:59:00	45	12,7	14
2:00:00	45	12,7	14
2:01:00	45	12,7	14
2:02:00	45	12,7	14
2:03:00	45	12,7	15
2:04:00	45	12,6	15
2:05:00	45	12,6	15
2:06:00	45	12,6	17
2:07:00	45	12,6	16
2:08:00	45	12,6	18
2:09:00	45	12,6	18
2:10:00	45	12,7	19
2:11:00	45	12,7	21
2:12:00	45	12,7	21
2:13:00	45	12,7	22
2:14:00	45	12,7	24
2:15:00	45	12,7	25
2:16:00	45	12,7	26
2:17:00	45	12,7	26
2:18:00	45	12,6	27
2:19:00	45	12,6	28
2:20:00	45	12,6	29
2:21:00	45	12,6	31
2:22:00	45	12,6	32
2:23:00	45	12,5	35
2:24:00	45	12,5	39
2:25:00	45	12,5	41
2:26:00	45	12,4	43
2:27:00	45	12,4	45
2:28:00	45	12,3	46
2:29:00	45	12,2	47
2:30:00	45	12,2	45
2:31:00	45	12,1	47
2:32:00	45	12,1	48
2:33:00	45	12,1	48
2:34:00	45	12,1	47
2:35:00	45	12,1	46
2:36:00	45	12,1	48
2:37:00	45	12,2	48
2:38:00	45	12,2	47
2:39:00	45	12,2	47
2:40:00	45	12,3	47
2:41:00	45	12,3	45
2:42:00	45	12,4	48
2:43:00	45	12,4	48
2:44:00	45	12,5	47
2:45:00	45	12,7	49
2:46:00	45	12,8	52
2:47:00	45	12,8	52
2:48:00	45	12,9	52
2:49:00	45	13,0	19
2:50:00	45	13,1	19
2:51:00	45	13,1	19
2:52:00	45	12,5	37

File: project-root/data/Data Acquisition/Data Acquisition/2009 year (240)/Con 2 Research G1800+1.2gpsLX+13%MKU+0.45%VC-125+0.2%HE400+0.1%SF100 (45C).txt
--Test Summary--
Full Path and File Name	
Instrument Name	7222-2
Instrument Type	Model 7222 Consistometer
Instrument Serial Number	128
Test Start Date	07.07.2009
Test Start Time	9:16:48
Test Stop Date	07.07.2009
Test Stop Time	15:42:08
Test Length	6:25:20
Final Sample Time Offset	6:25:00
Controller Schedule Name	
Sampling Period	60 seconds
Comments	MPa: 25(120), T:45(120)
Information	WellID	
Information	Customer	PetroAlliance
Information	CementClass	G
Information	CementMfr	Dykerhoff
Information	Additives	1.2gpsLX+13%MKU+0.45%VC125+0.2%HE400+0.1%SF-100
Information	Density	1800
Information	BHCT	45
Information	BHST	65
Information	FluidLoss	
Information	JobType	Research
Calculated Value	30Bc - TT	5:19:00
Calculated Value	70Bc - TT	N/A
Calculated Value	100Bc - TT	N/A
Initial Temperature (°C)	26 °C
Final Temperature (°C)	46 °C
Initial Pressure (MPa)	0,9 MPa
Final Pressure (MPa)	25,1 MPa
Initial Consistency (Bc)	11 Bc
Final Consistency (Bc)	79 Bc
--Data--
Time (HH:MM:SS)	Temperature (°C)	Pressure (MPa)	Consistency (Bc)
0:00:00	26	0,9	11
0:01:00	26	2,4	15
0:02:00	25	3,2	17
0:03:00	25	3,5	23
0:04:00	26	3,6	23
0:05:00	26	3,9	20
0:06:00	27	4,0	16
0:07:00	27	4,1	22
0:08:00	27	4,3	22
0:09:00	27	4,4	13
0:10:00	28	4,6	12
0:11:00	28	4,7	12
0:12:00	28	4,7	22
0:13:00	28	4,9	18
0:14:00	28	5,0	18
0:15:00	29	5,1	18
0:16:00	29	5,3	21
0:17:00	29	5,4	12
0:18:00	29	5,6	12
0:19:00	29	5,7	13
0:20:00	29	5,9	12
0:21:00	29	6,3	14
0:22:00	30	6,4	13
0:23:00	30	6,6	13
0:24:00	30	6,7	13
0:25:00	30	6,9	12
0:26:00	30	7,1	14
0:27:00	31	7,2	13
0:28:00	31	7,5	14
0:29:00	31	7,6	13
0:30:00	31	7,8	13
0:31:00	31	8,0	13
0:32:00	31	8,1	13
0:33:00	31	8,3	13
0:34:00	32	8,5	12
0:35:00	32	8,7	13
0:36:00	32	8,9	13
0:37:00	32	9,1	18
0:38:00	32	9,3	17
0:39:00	32	9,5	17
0:40:00	33	9,7	17
0:41:00	33	9,9	17
0:42:00	33	10,0	21
0:43:00	33	10,3	20
0:44:00	33	10,4	22
0:45:00	33	10,6	20
0:46:00	34	10,8	17
0:47:00	34	11,1	16
0:48:00	34	11,2	19
0:49:00	34	11,5	14
0:50:00	34	11,7	15
0:51:00	34	11,8	20
0:52:00	35	12,0	21
0:53:00	35	12,1	22
0:54:00	35	12,7	15
0:55:00	35	12,8	16
0:56:00	35	13,0	21
0:57:00	35	13,1	18
0:58:00	35	13,2	18
0:59:00	36	13,4	16
1:00:00	36	13,6	17
1:01:00	36	13,7	15
1:02:00	36	14,0	14
1:03:00	36	14,1	13
1:04:00	36	14,3	13
1:05:00	37	14,4	12
1:06:00	37	14,7	12
1:07:00	37	14,9	12
1:08:00	37	15,0	12
1:09:00	37	15,2	12
1:10:00	38	15,4	12
1:11:00	38	15,6	12
1:12:00	38	15,8	12
1:13:00	38	16,0	12
1:14:00	38	16,2	12
1:15:00	38	16,4	12
1:16:00	38	16,6	12
1:17:00	39	16,7	12
1:18:00	39	17,0	12
1:19:00	39	17,1	12
1:20:00	39	17,3	12
1:21:00	39	17,5	11
1:22:00	39	17,7	11
1:23:00	40	17,9	12
1:24:00	40	18,1	12
1:25:00	40	18,5	13
1:26:00	40	18,7	14
1:27:00	40	18,9	14
1:28:00	40	19,1	14
1:29:00	40	19,1	14
1:30:00	41	19,2	13
1:31:00	41	19,4	13
1:32:00	41	19,6	14
1:33:00	41	19,8	14
1:34:00	41	20,0	13
1:35:00	41	20,2	13
1:36:00	42	20,4	14
1:37:00	42	20,7	19
1:38:00	42	20,9	20
1:39:00	42	21,0	23
1:40:00	42	21,2	24
1:41:00	42	21,5	25
1:42:00	42	21,7	15
1:43:00	43	21,8	14
1:44:00	43	22,0	14
1:45:00	43	22,1	12
1:46:00	43	22,4	13
1:47:00	43	22,6	13
1:48:00	43	22,7	12
1:49:00	44	23,0	16
1:50:00	44	23,2	17
1:51:00	44	23,4	16
1:52:00	44	23,5	16
1:53:00	44	23,6	17
1:54:00	45	23,9	21
1:55:00	45	24,1	18
1:56:00	45	24,3	17
1:57:00	45	24,4	17
1:58:00	45	24,7	23
1:59:00	45	24,8	20
2:00:00	45	25,0	17
2:01:00	45	25,2	17
2:02:00	46	25,1	16
2:03:00	46	25,2	17
2:04:00	46	25,2	16
2:05:00	46	25,2	16
2:06:00	46	25,1	16
2:07:00	46	25,1	16
2:08:00	46	25,2	16
2:09:00	46	25,2	15
2:10:00	46	25,2	16
2:11:00	46	25,1	16
2:12:00	46	25,1	16
2:13:00	46	25,1	17
2:14:00	45	25,1	17
2:15:00	46	25,1	17
2:16:00	45	25,1	16
2:17:00	45	25,2	16
2:18:00	45	25,2	16
2:19:00	46	25,2	17
2:20:00	45	25,2	16
2:21:00	45	25,3	16
2:22:00	45	25,3	17
2:23:00	46	25,3	17
2:24:00	46	25,3	17
2:25:00	46	25,3	17
2:26:00	45	25,3	17
2:27:00	45	25,3	17
2:28:00	45	25,3	17
2:29:00	46	25,3	16
2:30:00	45	25,3	16
2:31:00	45	25,3	16
2:32:00	46	25,3	17
2:33:00	45	25,3	16
2:34:00	46	25,3	16
2:35:00	45	25,2	16
2:36:00	45	25,3	16
2:37:00	45	25,3	12
2:38:00	45	25,3	12
2:39:00	45	25,3	11
2:40:00	45	25,3	12
2:41:00	45	25,3	12
2:42:00	45	25,3	11
2:43:00	45	25,3	11
2:44:00	45	25,3	12
2:45:00	45	25,3	12
2:46:00	45	25,3	11
2:47:00	45	25,3	11
2:48:00	45	25,3	11
2:49:00	45	25,3	11
2:50:00	45	25,3	11
2:51:00	45	25,3	11
2:52:00	45	25,3	11
2:53:00	45	25,3	11
2:54:00	45	25,2	11
2:55:00	45	25,2	11
2:56:00	45	25,2	11
2:57:00	45	25,2	11
2:58:00	45	25,2	11
2:59:00	45	25,2	11
3:00:00	45	25,2	11
3:01:00	45	25,2	11
3:02:00	45	25,2	11
3:03:00	45	25,2	11
3:04:00	45	25,2	11
3:05:00	45	25,2	10
3:06:00	45	25,2	10
3:07:00	45	25,2	24
3:08:00	45	25,2	17
3:09:00	45	25,2	16
3:10:00	45	25,2	17
3:11:00	45	25,2	19
3:12:00	45	25,2	19
3:13:00	45	25,2	18
3:14:00	45	25,2	19
3:15:00	45	25,2	18
3:16:00	45	25,2	18
3:17:00	45	25,2	23
3:18:00	45	25,2	24
3:19:00	45	25,2	19
3:20:00	45	25,2	17
3:21:00	45	25,2	17
3:22:00	45	25,2	17
3:23:00	45	25,2	17
3:24:00	45	25,2	17
3:25:00	45	25,2	16
3:26:00	45	25,1	16
3:27:00	45	25,1	15
3:28:00	45	25,1	15
3:29:00	45	25,2	15
3:30:00	45	25,2	16
3:31:00	45	25,2	16
3:32:00	45	25,2	16
3:33:00	45	25,2	16
3:34:00	45	25,1	16
3:35:00	45	25,1	16
3:36:00	45	25,1	18
3:37:00	45	25,1	18
3:38:00	45	25,1	18
3:39:00	45	25,2	18
3:40:00	45	25,2	18
3:41:00	45	25,2	18
3:42:00	45	25,1	17
3:43:00	45	25,1	17
3:44:00	45	25,2	17
3:45:00	45	25,2	17
3:46:00	45	25,2	17
3:47:00	45	25,2	17
3:48:00	45	25,2	17
3:49:00	45	25,2	17
3:50:00	45	25,2	17
3:51:00	45	25,2	17
3:52:00	45	25,2	17
3:53:00	45	25,2	17
3:54:00	45	25,2	16
3:55:00	45	25,2	16
3:56:00	45	25,2	16
3:57:00	45	25,2	16
3:58:00	45	25,2	16
3:59:00	45	25,2	16
4:00:00	45	25,2	16
4:01:00	45	25,2	16
4:02:00	45	25,2	16
4:03:00	45	25,2	17
4:04:00	46	25,2	18
4:05:00	45	25,2	17
4:06:00	46	25,2	17
4:07:00	45	25,2	17
4:08:00	45	25,2	17
4:09:00	46	25,2	17
4:10:00	45	25,2	17
4:11:00	46	25,2	17
4:12:00	46	25,2	17
4:13:00	46	25,2	17
4:14:00	46	25,2	17
4:15:00	46	25,2	17
4:16:00	45	25,2	17
4:17:00	46	25,2	17
4:18:00	45	25,2	17
4:19:00	45	25,1	17
4:20:00	45	25,2	17
4:21:00	45	25,1	17
4:22:00	46	25,1	17
4:23:00	46	25,1	17
4:24:00	45	25,1	17
4:25:00	45	25,2	17
4:26:00	45	25,2	17
4:27:00	45	25,2	17
4:28:00	45	25,2	17
4:29:00	45	25,2	17
4:30:00	45	25,2	17
4:31:00	45	25,2	17
4:32:00	45	25,2	17
4:33:00	45	25,2	16
4:34:00	45	25,2	17
4:35:00	45	25,2	17
4:36:00	45	25,2	17
4:37:00	45	25,2	17
4:38:00	45	25,2	17
4:39:00	45	25,2	17
4:40:00	45	25,2	17
4:41:00	45	25,2	17
4:42:00	45	25,2	17
4:43:00	45	25,2	18
4:44:00	45	25,2	18
4:45:00	45	25,2	18
4:46:00	45	25,1	18
4:47:00	45	25,1	18
4:48:00	45	25,1	18
4:49:00	45	25,2	18
4:50:00	45	25,2	18
4:51:00	46	25,2	18
4:52:00	45	25,1	18
4:53:00	45	25,1	18
4:54:00	45	25,1	18
4:55:00	45	25,1	18
4:56:00	45	25,1	19
4:57:00	45	25,1	19
4:58:00	45	25,1	19
4:59:00	45	25,1	19
5:00:00	45	25,1	20
5:01:00	45	25,1	20
5:02:00	45	25,1	20
5:03:00	45	25,1	20
5:04:00	45	25,2	20
5:05:00	45	25,2	20
5:06:00	45	25,2	24
5:07:00	45	25,2	26
5:08:00	45	25,2	23
5:09:00	45	25,2	20
5:10:00	45	25,2	20
5:11:00	45	25,2	20
5:12:00	45	25,2	20
5:13:00	45	25,2	20
5:14:00	45	25,2	21
5:15:00	45	25,2	21
5:16:00	45	25,2	21
5:17:00	45	25,2	19
5:18:00	45	25,2	31
5:19:00	45	25,2	30
5:20:00	45	25,1	29
5:21:00	45	25,2	30
5:22:00	45	25,2	26
5:23:00	45	25,2	33
5:24:00	45	25,2	33
5:25:00	45	25,2	33
5:26:00	45	25,1	33
5:27:00	45	25,1	33
5:28:00	45	25,1	33
5:29:00	45	25,1	21
5:30:00	45	25,1	21
5:31:00	45	25,2	20
5:32:00	46	25,2	20
5:33:00	45	25,2	20
5:34:00	45	25,2	20
5:35:00	45	25,2	20
5:36:00	46	25,2	20
5:37:00	45	25,2	21
5:38:00	45	25,2	21
5:39:00	46	25,2	21
5:40:00	45	25,2	22
5:41:00	45	25,2	22
5:42:00	46	25,2	22
5:43:00	46	25,2	23
5:44:00	46	25,2	23
5:45:00	46	25,2	23
5:46:00	46	25,2	23
5:47:00	46	25,2	24
5:48:00	46	25,2	24
5:49:00	45	25,1	36
5:50:00	46	25,2	29
5:51:00	46	25,2	27
5:52:00	45	25,2	27
5:53:00	45	25,2	31
5:54:00	45	25,1	28
5:55:00	45	25,1	30
5:56:00	46	25,2	30
5:57:00	46	25,2	33
5:58:00	46	25,2	33
5:59:00	46	25,2	35
6:00:00	45	25,2	36
6:01:00	45	25,2	40
6:02:00	45	25,2	39
6:03:00	45	25,2	40
6:04:00	45	25,2	44
6:05:00	46	25,2	43
6:06:00	46	25,2	43
6:07:00	46	25,1	44
6:08:00	46	25,2	45
6:09:00	45	25,2	49
6:10:00	45	25,2	51
6:11:00	45	25,3	52
6:12:00	46	25,3	52
6:13:00	46	25,2	57
6:14:00	45	25,1	58
6:15:00	46	25,1	60
6:16:00	45	25,3	62
6:17:00	45	25,3	65
6:18:00	46	25,3	15
6:19:00	46	25,2	67
6:20:00	45	25,1	65
6:21:00	45	25,1	66
6:22:00	46	25,1	68
6:23:00	46	25,1	17
6:24:00	46	25,2	15
6:25:00	46	25,1	79

File: project-root/data/Data Acquisition/Data Acquisition/2009 year (240)/Con 2 Research G1900+1.5gpsLX+0.12%VC-120 (60C).txt
--Test Summary--
Full Path and File Name	
Instrument Name	7222-2
Instrument Type	Model 7222 Consistometer
Instrument Serial Number	128
Test Start Date	28.04.2009
Test Start Time	15:30:00
Test Stop Date	28.04.2009
Test Stop Time	16:15:33
Test Length	0:45:33
Final Sample Time Offset	0:45:00
Controller Schedule Name	
Sampling Period	60 seconds
Comments	MPa: 22(50), T:60(50)
Information	WellID	Research
Information	Customer	PetroAlliance
Information	CementClass	G
Information	CementMfr	Dykerhoff (Germany)
Information	Additives	0.12%VC-120
Information	Density	1900
Information	BHCT	60
Information	BHST	80
Information	FluidLoss	
Information	JobType	Research
Calculated Value	30Bc - TT	0:33:00
Calculated Value	70Bc - TT	N/A
Calculated Value	100Bc - TT	N/A
Initial Temperature (°C)	30 °C
Final Temperature (°C)	57 °C
Initial Pressure (MPa)	0,5 MPa
Final Pressure (MPa)	20,6 MPa
Initial Consistency (Bc)	18 Bc
Final Consistency (Bc)	70 Bc
--Data--
Time (HH:MM:SS)	Temperature (°C)	Pressure (MPa)	Consistency (Bc)
0:00:00	30	0,5	18
0:01:00	30	2,2	19
0:02:00	30	2,7	20
0:03:00	30	3,4	19
0:04:00	31	4,2	19
0:05:00	32	4,1	14
0:06:00	32	4,6	18
0:07:00	33	5,2	10
0:08:00	34	5,7	17
0:09:00	35	6,3	31
0:10:00	35	5,9	15
0:11:00	36	6,5	14
0:12:00	36	7,0	14
0:13:00	37	7,4	19
0:14:00	38	7,9	21
0:15:00	39	8,3	7
0:16:00	39	8,8	6
0:17:00	40	9,4	6
0:18:00	40	9,9	8
0:19:00	41	9,7	25
0:20:00	42	10,2	15
0:21:00	42	10,7	20
0:22:00	43	11,2	18
0:23:00	43	11,7	6
0:24:00	44	12,2	9
0:25:00	45	12,8	21
0:26:00	45	12,8	19
0:27:00	46	12,8	20
0:28:00	47	13,3	32
0:29:00	47	13,8	25
0:30:00	48	14,3	26
0:31:00	48	14,8	27
0:32:00	49	15,3	35
0:33:00	49	15,9	50
0:34:00	50	15,7	27
0:35:00	51	16,2	28
0:36:00	52	16,3	29
0:37:00	52	16,7	35
0:38:00	52	17,6	39
0:39:00	53	18,3	43
0:40:00	54	18,7	47
0:41:00	54	19,2	51
0:42:00	55	19,1	54
0:43:00	55	19,7	3
0:44:00	56	20,2	4
0:45:00	57	20,6	70
