Repository: ProgWizer/parser

File: project-root/data/Data Acquisition/Data Acquisition/2002 year (647)/Con 1 Sarmatskaya 1 G1930+0.04%NTF (85C new cement).txt
--Test Summary--
Full Path and File Name	
Instrument Name	7222 #1
Instrument Type	Consistometer
Instrument Serial Number	113
Test Start Date	24.10.2002
Test Start Time	14:27:02
Test Stop Date	24.10.2002
Test Stop Time	17:17:22
Test Length	2:50:20
Final Sample Time Offset	2:50:00
Controller Schedule Name	
Sampling Period	60 seconds
Comments	MPa: 45(50min); T: 65C(30min), 85C(20min), new cement sample
Information	WellID	Sarmatskaya 1
Information	Customer	LukoilShelf
Information	CementClass	G
Information	CementMfr	Dyckerhoff
Information	Additives	0.04%NTF
Information	Density	1930
Information	BHCT	85
Information	BHST	100
Information	FluidLoss	
Information	JobType	177.8 mm csg tail slurry
Calculated Value	Thickening_Time	N/A
Calculated Value	Setting Time	N/A
Initial Temperature (°C)	26 °C
Final Temperature (°C)	85 °C
Initial Pressure (MPa)	1 MPa
Final Pressure (MPa)	45 MPa
Initial Consistency (Bc)	16 Bc
Final Consistency (Bc)	69 Bc
--Data--
Time (HH:MM:SS)	Temperature (°C)	Pressure (MPa)	Consistency (Bc)
0:00:00	26	1	16
0:01:00	26	2	10
0:02:00	26	3	16
0:03:00	26	5	20
0:04:00	26	5	24
0:05:00	27	6	23
0:06:00	29	7	20
0:07:00	30	8	21
0:08:00	32	9	21
0:09:00	34	10	18
0:10:00	35	11	19
0:11:00	37	12	20
0:12:00	39	13	25
0:13:00	41	13	21
0:14:00	43	14	22
0:15:00	44	15	25
0:16:00	46	16	22
0:17:00	47	17	20
0:18:00	49	18	20
0:19:00	50	19	21
0:20:00	51	19	21
0:21:00	53	20	20
0:22:00	54	21	28
0:23:00	55	22	19
0:24:00	56	23	18
0:25:00	58	24	18
0:26:00	59	24	18
0:27:00	60	25	19
0:28:00	62	26	18
0:29:00	63	27	18
0:30:00	64	28	16
0:31:00	65	29	16
0:32:00	67	30	16
0:33:00	68	31	15
0:34:00	69	31	15
0:35:00	71	32	15
0:36:00	71	33	15
0:37:00	72	34	15
0:38:00	73	34	15
0:39:00	74	35	15
0:40:00	75	36	15
0:41:00	76	37	15
0:42:00	77	38	15
0:43:00	78	39	15
0:44:00	79	40	16
0:45:00	80	41	23
0:46:00	81	42	27
0:47:00	82	42	46
0:48:00	83	43	45
0:49:00	84	44	43
0:50:00	85	45	21
0:51:00	86	46	35
0:52:00	87	46	22
0:53:00	87	46	23
0:54:00	88	46	25
0:55:00	88	45	25
0:56:00	88	45	24
0:57:00	88	45	26
0:58:00	88	45	26
0:59:00	88	45	29
1:00:00	87	45	46
1:01:00	87	45	47
1:02:00	87	45	37
1:03:00	87	45	34
1:04:00	87	45	34
1:05:00	86	45	34
1:06:00	86	45	33
1:07:00	86	45	37
1:08:00	86	45	37
1:09:00	86	45	38
1:10:00	86	45	38
1:11:00	86	45	38
1:12:00	85	45	38
1:13:00	85	45	38
1:14:00	85	45	39
1:15:00	85	45	39
1:16:00	85	45	39
1:17:00	85	45	39
1:18:00	85	45	40
1:19:00	85	45	40
1:20:00	85	45	40
1:21:00	85	45	41
1:22:00	85	45	41
1:23:00	85	45	41
1:24:00	85	45	42
1:25:00	85	45	42
1:26:00	85	45	42
1:27:00	85	45	42
1:28:00	85	45	42
1:29:00	85	45	43
1:30:00	85	45	43
1:31:00	85	45	43
1:32:00	85	45	43
1:33:00	85	45	44
1:34:00	85	45	44
1:35:00	85	45	44
1:36:00	85	45	45
1:37:00	85	45	45
1:38:00	85	45	45
1:39:00	85	45	46
1:40:00	85	45	47
1:41:00	85	45	47
1:42:00	85	45	47
1:43:00	85	45	48
1:44:00	85	45	48
1:45:00	85	45	48
1:46:00	85	45	48
1:47:00	85	45	49
1:48:00	85	45	49
1:49:00	85	45	49
1:50:00	85	45	49
1:51:00	85	45	49
1:52:00	85	45	49
1:53:00	85	45	49
1:54:00	85	45	49
1:55:00	85	45	49
1:56:00	85	45	49
1:57:00	85	45	49
1:58:00	85	45	49
1:59:00	85	45	49
2:00:00	85	45	49
2:01:00	85	45	51
2:02:00	85	45	52
2:03:00	85	45	53
2:04:00	85	45	52
2:05:00	85	45	52
2:06:00	85	45	53
2:07:00	85	45	53
2:08:00	85	45	52
2:09:00	85	45	53
2:10:00	85	45	54
2:11:00	85	45	57
2:12:00	85	45	58
2:13:00	85	45	59
2:14:00	85	45	60
2:15:00	85	45	60
2:16:00	85	45	60
2:17:00	85	45	61
2:18:00	85	45	61
2:19:00	85	45	61
2:20:00	85	45	62
2:21:00	85	45	62
2:22:00	85	45	63
2:23:00	85	45	63
2:24:00	85	45	63
2:25:00	85	45	64
2:26:00	85	45	64
2:27:00	85	45	64
2:28:00	85	45	64
2:29:00	85	45	65
2:30:00	85	45	65
2:31:00	85	45	65
2:32:00	85	45	66
2:33:00	85	45	66
2:34:00	85	45	66
2:35:00	85	45	66
2:36:00	85	45	67
2:37:00	85	45	67
2:38:00	85	45	67
2:39:00	85	45	67
2:40:00	85	45	67
2:41:00	85	45	68
2:42:00	85	45	68
2:43:00	85	45	68
2:44:00	85	45	68
2:45:00	85	45	68
2:46:00	85	45	68
2:47:00	85	45	68
2:48:00	85	45	68
2:49:00	85	45	69
2:50:00	85	45	69

File: project-root/data/Data Acquisition/Data Acquisition/2002 year (647)/Con 2 Sarmatskaya 1 G1930+0.04%NTF (85C new cement).txt
--Test Summary--
Full Path and File Name	
Instrument Name	7222 #2
Instrument Type	Consistometer
Instrument Serial Number	128
Test Start Date	24.10.2002
Test Start Time	12:18:29
Test Stop Date	24.10.2002
Test Stop Time	14:10:41
Test Length	1:52:12
Final Sample Time Offset	1:52:00
Controller Schedule Name	
Sampling Period	60 seconds
Comments	MPa: 45(50min); T: 65C(30min), 85C(20min), new cement sample
Information	WellID	Sarmatskaya 1
Information	Customer	LukoilShelf
Information	CementClass	G
Information	CementMfr	Dyckerhoff
Information	Additives	0.04%NTF
Information	Density	1930
Information	BHCT	85
Information	BHST	100
Information	FluidLoss	
Information	JobType	177.8 mm csg tail slurry
Calculated Value	Thickening_Time	N/A
Calculated Value	Setting Time	N/A
Initial Temperature (°C)	25 °C
Final Temperature (°C)	85 °C
Initial Pressure (MPa)	2 MPa
Final Pressure (MPa)	45 MPa
Initial Consistency (Bc)	12 Bc
Final Consistency (Bc)	60 Bc
--Data--
Time (HH:MM:SS)	Temperature (°C)	Pressure (MPa)	Consistency (Bc)
0:00:00	25	2	12
0:01:00	24	3	12
0:02:00	25	4	13
0:03:00	25	5	13
0:04:00	25	6	13
0:05:00	26	7	15
0:06:00	27	8	17
0:07:00	28	9	19
0:08:00	29	10	11
0:09:00	31	11	26
0:10:00	32	12	19
0:11:00	34	12	18
0:12:00	36	13	26
0:13:00	37	14	22
0:14:00	39	15	16
0:15:00	41	16	18
0:16:00	42	17	16
0:17:00	44	17	16
0:18:00	46	18	14
0:19:00	48	19	15
0:20:00	49	20	22
0:21:00	51	21	13
0:22:00	52	22	10
0:23:00	54	23	9
0:24:00	55	23	11
0:25:00	57	24	8
0:26:00	58	25	11
0:27:00	59	26	13
0:28:00	61	27	12
0:29:00	62	28	11
0:30:00	64	29	11
0:31:00	65	29	12
0:32:00	67	30	12
0:33:00	68	31	15
0:34:00	69	32	13
0:35:00	70	33	22
0:36:00	71	34	20
0:37:00	73	35	22
0:38:00	74	36	17
0:39:00	75	36	18
0:40:00	76	37	20
0:41:00	77	38	17
0:42:00	78	38	18
0:43:00	79	39	17
0:44:00	79	40	17
0:45:00	80	41	18
0:46:00	81	42	30
0:47:00	82	43	17
0:48:00	83	44	21
0:49:00	84	44	22
0:50:00	85	45	22
0:51:00	86	46	22
0:52:00	87	45	30
0:53:00	88	45	21
0:54:00	89	45	21
0:55:00	89	46	22
0:56:00	89	45	23
0:57:00	89	45	25
0:58:00	90	45	27
0:59:00	90	45	28
1:00:00	90	45	31
1:01:00	89	45	33
1:02:00	89	45	34
1:03:00	89	45	35
1:04:00	89	45	36
1:05:00	89	45	40
1:06:00	88	45	38
1:07:00	88	45	39
1:08:00	88	45	40
1:09:00	88	45	40
1:10:00	87	45	41
1:11:00	87	45	42
1:12:00	87	45	42
1:13:00	87	45	42
1:14:00	87	45	42
1:15:00	86	45	43
1:16:00	86	45	43
1:17:00	86	45	45
1:18:00	86	45	45
1:19:00	86	45	46
1:20:00	86	45	46
1:21:00	86	45	46
1:22:00	86	45	47
1:23:00	86	45	48
1:24:00	86	45	48
1:25:00	86	45	49
1:26:00	86	45	49
1:27:00	85	45	51
1:28:00	85	45	50
1:29:00	85	45	51
1:30:00	85	45	52
1:31:00	85	45	52
1:32:00	85	45	52
1:33:00	85	45	52
1:34:00	85	45	52
1:35:00	85	45	53
1:36:00	85	45	53
1:37:00	85	45	53
1:38:00	85	45	54
1:39:00	85	45	55
1:40:00	85	45	56
1:41:00	85	45	56
1:42:00	85	45	56
1:43:00	85	45	56
1:44:00	85	45	57
1:45:00	85	45	58
1:46:00	85	45	58
1:47:00	85	45	58
1:48:00	85	45	59
1:49:00	85	45	59
1:50:00	85	45	60
1:51:00	85	45	60
1:52:00	85	45	60

File: project-root/data/Data Acquisition/Data Acquisition/2004 year (80)/UCA L Novy Urengoy Lightened cement 1460+3%CaCl2 (25C-34C).txt (part 1 of 2)
--Test Summary--
Full Path and File Name	
Instrument Name	4262L
Instrument Type	Model 4262 Twin Cell UCA
Instrument Serial Number	111L
Test Start Date	05.03.2004
Test Start Time	15:49:11
Test Stop Date	07.03.2004
Test Stop Time	15:49:22
Test Length	48:00:11
Final Sample Time Offset	48:00:00
Controller Schedule Name	
Sampling Period	60 seconds
Comments	T: 25C(30min), 34C(240min), field water, CaCl2 premix
Information	WellID	
Information	Customer	ZAO "ROSPAN" & TNK-BP
Information	CementClass	Lightened cement
Information	CementMfr	
Information	Additives	3%CaCl2
Information	Density	1460
Information	BHCT	25
Information	BHST	34
Information	FluidLoss	
Information	JobType	245 mm lead slurry
Calculated Value	CS_50	3:40:00
Calculated Value	CS_500	17:34:00
Calculated Value	CS_Time8h	1,51 MPa
Calculated Value	CS_Time16h	3,15 MPa
Calculated Value	CS_Time24h	4,24 MPa
Calculated Value	CS_Time48h	6,16 MPa
Calculated Value	CS_Time72h	N/A
Calculated Curve	Compressive Strength	Compressive strength type A (less than 14 lb/gal)
Initial Temperature (°C)	21 °C
Final Temperature (°C)	33 °C
Initial Transit Time (microsec/in)	ERROR
Final Transit Time (microsec/in)	11,09 microsec/in
Initial Compressive Strength (MPa)	N/A
Final Compressive Strength (MPa)	6,16 MPa
--Data--
Time (HH:MM:SS)	Temperature (°C)	Transit Time (microsec/in)	Compressive Strength (MPa)
0:00:00	21		
0:01:00	21	15,51	0,00
0:02:00	21	15,50	0,00
0:03:00	21	15,50	0,00
0:04:00	22	15,49	0,01
0:05:00	22	15,50	0,00
0:06:00	22	15,49	0,01
0:07:00	22	15,49	0,01
0:08:00	23	15,48	0,01
0:09:00	23	15,48	0,01
0:10:00	23	15,49	0,01
0:11:00	23	15,50	0,00
0:12:00	23	15,49	0,01
0:13:00	24	15,49	0,01
0:14:00	24	15,48	0,01
0:15:00	24	15,48	0,01
0:16:00	24	17,49	0,00
0:17:00	24	17,48	0,00
0:18:00	24	17,48	0,00
0:19:00	25	17,47	0,00
0:20:00	25	17,47	0,00
0:21:00	25	17,47	0,00
0:22:00	24	17,46	0,00
0:23:00	25	17,46	0,00
0:24:00	25	17,46	0,00
0:25:00	25	17,46	0,00
0:26:00	25	17,46	0,00
0:27:00	25	17,46	0,00
0:28:00	25	17,46	0,00
0:29:00	25	17,46	0,00
0:30:00	26	17,45	0,00
0:31:00	26	17,45	0,00
0:32:00	26	17,46	0,00
0:33:00	26	17,45	0,00
0:34:00	26	17,45	0,00
0:35:00	26	17,44	0,00
0:36:00	26	17,44	0,00
0:37:00	26	17,45	0,00
0:38:00	26	17,44	0,00
0:39:00	26	17,44	0,00
0:40:00	26	17,44	0,00
0:41:00	26	17,44	0,00
0:42:00	27	17,43	0,00
0:43:00	27	17,43	0,00
0:44:00	27	17,44	0,00
0:45:00	27	17,45	0,00
0:46:00	27	17,43	0,00
0:47:00	27	17,43	0,00
0:48:00	27	17,43	0,00
0:49:00	27	17,43	0,00
0:50:00	27	17,43	0,00
0:51:00	27	17,43	0,00
0:52:00	27	17,43	0,00
0:53:00	27	17,44	0,00
0:54:00	28	17,43	0,00
0:55:00	27	17,43	0,00
0:56:00	27	17,43	0,00
0:57:00	27	17,44	0,00
0:58:00	27	17,43	0,00
0:59:00	28	17,44	0,00
1:00:00	27	17,44	0,00
1:01:00	28	17,44	0,00
1:02:00	28	17,45	0,00
1:03:00	28	17,43	0,00
1:04:00	28	17,43	0,00
1:05:00	28	17,44	0,00
1:06:00	28	17,45	0,00
1:07:00	28	17,44	0,00
1:08:00	28	17,44	0,00
1:09:00	28	17,46	0,00
1:10:00	28	17,45	0,00
1:11:00	28	17,44	0,00
1:12:00	28	17,45	0,00
1:13:00	29	17,45	0,00
1:14:00	28	17,46	0,00
1:15:00	28		
1:16:00	28		
1:17:00	29		
1:18:00	29		
1:19:00	29		
1:20:00	29		
1:21:00	29		
1:22:00	29		
1:23:00	29		
1:24:00	29		
1:25:00	29		
1:26:00	29		
1:27:00	29		
1:28:00	29		
1:29:00	29		
1:30:00	29		
1:31:00	29		
1:32:00	29		
1:33:00	29		
1:34:00	29		
1:35:00	29		
1:36:00	29		
1:37:00	29		
1:38:00	29		
1:39:00	30		
1:40:00	29		
1:41:00	30		
1:42:00	30		
1:43:00	29		
1:44:00	30		
1:45:00	30		
1:46:00	30		
1:47:00	30		
1:48:00	30		
1:49:00	30		
1:50:00	30		
1:51:00	30		
1:52:00	30		
1:53:00	30		
1:54:00	30		
1:55:00	30		
1:56:00	30	15,64	0,00
1:57:00	30	15,65	0,00
1:58:00	30	15,64	0,00
1:59:00	30	15,65	0,00
2:00:00	30	15,65	0,00
2:01:00	30	15,64	0,00
2:02:00	30	15,64	0,00
2:03:00	30	15,62	0,00
2:04:00	31	15,63	0,00
2:05:00	31	15,64	0,00
2:06:00	31	15,62	0,00
2:07:00	31	15,63	0,00
2:08:00	31	15,63	0,00
2:09:00	31	15,62	0,00
2:10:00	31	15,63	0,00
2:11:00	31	15,61	0,00
2:12:00	31	15,63	0,00
2:13:00	31	15,62	0,00
2:14:00	31	15,62	0,00
2:15:00	31	15,60	0,00
2:16:00	31	15,60	0,00
2:17:00	31	15,60	0,00
2:18:00	31	15,59	0,00
2:19:00	31	15,59	0,00
2:20:00	31	15,58	0,00
2:21:00	31	15,58	0,00
2:22:00	31	15,57	0,00
2:23:00	31	15,56	0,00
2:24:00	31	15,55	0,00
2:25:00	31	15,53	0,00
2:26:00	31	15,52	0,00
2:27:00	31	15,51	0,00
2:28:00	30	15,50	0,00
2:29:00	30	15,50	0,00
2:30:00	30	15,48	0,01
2:31:00	29	15,48	0,01
2:32:00	29	15,48	0,01
2:33:00	29	15,48	0,01
2:34:00	29	15,47	0,02
2:35:00	29	15,46	0,02
2:36:00	29	15,46	0,02
2:37:00	29	15,45	0,03
2:38:00	30	15,45	0,03
2:39:00	30	15,43	0,04
2:40:00	30	15,42	0,04
2:41:00	30	15,42	0,05
2:42:00	31	15,41	0,05
2:43:00	30	15,39	0,06
2:44:00	31	15,39	0,06
2:45:00	31	15,39	0,06
2:46:00	31	15,38	0,06
2:47:00	31	15,36	0,08
2:48:00	30	15,35	0,08
2:49:00	30	15,34	0,08
2:50:00	30	15,33	0,09
2:51:00	30	15,32	0,10
2:52:00	30	15,31	0,10
2:53:00	30	15,30	0,11
2:54:00	30	15,29	0,11
2:55:00	30	15,28	0,12
2:56:00	30	15,27	0,12
2:57:00	30	15,27	0,12
2:58:00	31	15,26	0,13
2:59:00	31	15,25	0,13
3:00:00	31	15,24	0,14
3:01:00	31	15,23	0,14
3:02:00	31	15,21	0,15
3:03:00	31	15,21	0,16
3:04:00	31	15,19	0,17
3:05:00	31	15,18	0,17
3:06:00	31	15,18	0,17
3:07:00	31	15,16	0,18
3:08:00	31	15,15	0,19
3:09:00	31	15,15	0,19
3:10:00	31	15,13	0,20
3:11:00	31	15,12	0,20
3:12:00	31	15,12	0,20
3:13:00	31	15,11	0,21
3:14:00	31	15,10	0,22
3:15:00	787	15,09	0,22
3:16:00	31	15,09	0,23
3:17:00	31	15,08	0,23
3:18:00	31	15,06	0,24
3:19:00	31	15,06	0,24
3:20:00	31	15,06	0,24
3:21:00	31	15,04	0,25
3:22:00	32	15,04	0,25
3:23:00	31	15,03	0,26
3:24:00	32	15,02	0,26
3:25:00	31	15,02	0,26
3:26:00	31	15,01	0,27
3:27:00	32	14,99	0,28
3:28:00	32	14,98	0,29
3:29:00	32	14,97	0,29
3:30:00	32	14,96	0,30
3:31:00	32	14,96	0,30
3:32:00	32	14,94	0,31
3:33:00	32	14,94	0,31
3:34:00	32	14,93	0,32
3:35:00	32	14,92	0,32
3:36:00	32	14,91	0,33
3:37:00	32	14,90	0,34
3:38:00	32	14,91	0,33
3:39:00	31	14,89	0,34
3:40:00	31	14,89	0,34
3:41:00	32	14,88	0,35
3:42:00	32	14,88	0,35
3:43:00	31	14,87	0,36
3:44:00	31	14,86	0,36
3:45:00	31	14,85	0,37
3:46:00	32	14,85	0,37
3:47:00	32	14,84	0,38
3:48:00	32	14,84	0,38
3:49:00	32	14,83	0,38
3:50:00	32	14,82	0,38
3:51:00	32	14,81	0,39
3:52:00	31	14,80	0,40
3:53:00	32	14,80	0,40
3:54:00	32	14,80	0,40
3:55:00	31	14,79	0,41
3:56:00	31	14,79	0,41
3:57:00	31	14,78	0,41
3:58:00	31	14,76	0,42
3:59:00	31	14,76	0,43
4:00:00	31	14,75	0,43
4:01:00	32	14,74	0,44
4:02:00	31	14,74	0,44
4:03:00	32	14,73	0,44
4:04:00	32	14,73	0,45
4:05:00	32	14,72	0,45
4:06:00	32	14,71	0,46
4:07:00	32	14,70	0,47
4:08:00	31	14,70	0,47
4:09:00	32	14,69	0,47
4:10:00	32	14,68	0,48
4:11:00	32	14,68	0,48
4:12:00	32	14,67	0,49
4:13:00	32	14,66	0,49
4:14:00	32	14,65	0,50
4:15:00	32	14,65	0,50
4:16:00	32	14,64	0,51
4:17:00	32	14,64	0,51
4:18:00	32	14,63	0,51
4:19:00	32	14,63	0,51
4:20:00	32	14,62	0,52
4:21:00	33	14,61	0,53
4:22:00	32	14,61	0,53
4:23:00	33	14,60	0,53
4:24:00	32	14,58	0,55
4:25:00	32	14,58	0,55
4:26:00	32	14,58	0,55
4:27:00	32	14,57	0,56
4:28:00	32	14,57	0,56
4:29:00	32	14,55	0,57
4:30:00	33	14,55	0,57
4:31:00	33	14,54	0,58
4:32:00	33	14,53	0,58
4:33:00	33	14,52	0,59
4:34:00	33	14,52	0,59
4:35:00	33	14,51	0,60
4:36:00	33	14,50	0,60
4:37:00	33	14,49	0,61
4:38:00	33	14,49	0,61
4:39:00	33	14,48	0,62
4:40:00	33	14,47	0,63
4:41:00	33	14,46	0,63
4:42:00	33	14,46	0,64
4:43:00	33	14,45	0,64
4:44:00	33	14,45	0,64
4:45:00	33	14,43	0,65
4:46:00	33	14,43	0,65
4:47:00	33	14,43	0,66
4:48:00	33	14,42	0,66
4:49:00	33	14,41	0,67
4:50:00	33	14,41	0,67
4:51:00	33	14,40	0,68
4:52:00	33	14,40	0,68
4:53:00	33	14,39	0,69
4:54:00	33	14,39	0,69
4:55:00	33	14,38	0,69
4:56:00	33	14,37	0,70
4:57:00	32	14,37	0,70
4:58:00	33	14,37	0,70
4:59:00	33	14,35	0,72
5:00:00	33	14,35	0,72
5:01:00	33	14,34	0,72
5:02:00	33	14,34	0,72
5:03:00	33	14,34	0,73
5:04:00	33	14,32	0,74
5:05:00	33	14,31	0,74
5:06:00	32	14,31	0,75
5:07:00	33	14,31	0,75
5:08:00	33	14,31	0,75
5:09:00	33	14,29	0,76
5:10:00	32	14,29	0,76
5:11:00	33	14,28	0,77
5:12:00	33	14,28	0,77
5:13:00	33	14,27	0,78
5:14:00	32	14,26	0,79
5:15:00	33	14,25	0,79
5:16:00	33	14,25	0,80
5:17:00	33	14,24	0,80
5:18:00	33	14,24	0,80
5:19:00	33	14,23	0,81
5:20:00	33	14,22	0,82
5:21:00	33	14,22	0,82
5:22:00	33	14,22	0,82
5:23:00	32	14,21	0,83
5:24:00	33	14,20	0,83
5:25:00	33	14,20	0,83
5:26:00	33	14,19	0,85
5:27:00	33	14,19	0,85
5:28:00	33	14,18	0,85
5:29:00	33	14,17	0,86
5:30:00	33	14,17	0,86
5:31:00	33	14,16	0,86
5:32:00	32	14,16	0,87
5:33:00	33	14,16	0,87
5:34:00	32	14,15	0,88
5:35:00	33	14,15	0,88
5:36:00	33	14,13	0,89
5:37:00	33	14,13	0,89
5:38:00	33	14,13	0,90
5:39:00	33	14,13	0,90
5:40:00	33	14,12	0,90
5:41:00	32	14,13	0,90
5:42:00	33	14,10	0,91
5:43:00	33	14,10	0,92
5:44:00	33	14,10	0,92
5:45:00	33	14,09	0,93
5:46:00	32	14,08	0,93
5:47:00	33	14,08	0,93
5:48:00	33	14,07	0,94
5:49:00	33	14,07	0,95
5:50:00	33	14,05	0,96
5:51:00	33	14,06	0,95
5:52:00	33	14,05	0,96
5:53:00	33	14,04	0,97
5:54:00	33	14,04	0,97
5:55:00	33	14,04	0,97
5:56:00	33	14,03	0,98
5:57:00	33	14,03	0,98
5:58:00	33	14,02	0,99
5:59:00	33	14,02	0,99
6:00:00	33	14,01	1,00
6:01:00	33	14,01	1,00
6:02:00	33	14,00	1,00
6:03:00	33	13,99	1,01
6:04:00	32	13,98	1,02
6:05:00	33	13,99	1,01
6:06:00	33	13,98	1,02
6:07:00	33	13,98	1,02
6:08:00	33	13,98	1,02
6:09:00	33	13,97	1,03
6:10:00	33	13,96	1,04
6:11:00	33	13,96	1,04
6:12:00	33	13,95	1,04
6:13:00	33	13,95	1,05
6:14:00	33	13,95	1,05
6:15:00	32	13,94	1,06
6:16:00	33	13,95	1,05
6:17:00	33	13,92	1,08
6:18:00	33	13,92	1,08
6:19:00	33	13,91	1,09
6:20:00	33	13,91	1,09
6:21:00	33	13,90	1,09
6:22:00	33	13,90	1,09
6:23:00	33	13,90	1,09
6:24:00	33	13,89	1,10
6:25:00	33	13,89	1,11
6:26:00	33	13,89	1,11
6:27:00	33	13,88	1,11
6:28:00	33	13,87	1,12
6:29:00	33	13,87	1,13
6:30:00	33	13,87	1,13
6:31:00	33	13,86	1,13
6:32:00	33	13,86	1,13
6:33:00	33	13,84	1,15
6:34:00	33	13,84	1,15
6:35:00	33	13,84	1,16
6:36:00	33	13,84	1,16
6:37:00	33	13,83	1,16
6:38:00	33	13,83	1,16
6:39:00	33	13,82	1,17
6:40:00	33	13,82	1,17
6:41:00	33	13,81	1,18
6:42:00	33	13,80	1,19
6:43:00	33	13,81	1,18
6:44:00	33	13,80	1,18
6:45:00	32	13,80	1,19
6:46:00	33	13,80	1,19
6:47:00	33	13,79	1,20
6:48:00	33	13,79	1,20
6:49:00	33	13,78	1,21
6:50:00	33	13,78	1,21
6:51:00	33	13,77	1,22
6:52:00	33	13,77	1,22
6:53:00	33	13,77	1,22
6:54:00	33	13,75	1,23
6:55:00	33	13,75	1,24
6:56:00	33	13,75	1,24
6:57:00	33	13,75	1,24
6:58:00	33	13,74	1,25
6:59:00	33	13,73	1,26
7:00:00	33	13,73	1,26
7:01:00	33	13,72	1,26
7:02:00	33	13,71	1,27
7:03:00	33	13,71	1,27
7:04:00	33	13,71	1,28
7:05:00	33	13,70	1,29
7:06:00	33	13,70	1,29
7:07:00	33	13,70	1,29
7:08:00	33	13,68	1,30
7:09:00	33	13,68	1,30
7:10:00	33	13,67	1,32
7:11:00	33	13,68	1,31
7:12:00	33	13,67	1,32
7:13:00	33	13,66	1,32
7:14:00	32	13,66	1,32
7:15:00	33	13,65	1,33
7:16:00	33	13,65	1,33
7:17:00	33	13,65	1,34
7:18:00	33	13,65	1,34
7:19:00	33	13,65	1,34
7:20:00	32	13,64	1,35
7:21:00	33	13,63	1,35
7:22:00	33	13,63	1,36
7:23:00	33	13,63	1,36
7:24:00	33	13,62	1,37
7:25:00	33	13,62	1,37
7:26:00	33	13,61	1,38
7:27:00	33	13,61	1,38
7:28:00	33	13,60	1,38
7:29:00	33	13,60	1,38
7:30:00	32	13,60	1,38
7:31:00	33	13,59	1,40
7:32:00	33	13,59	1,40
7:33:00	33	13,58	1,41
7:34:00	33	13,57	1,42
7:35:00	33	13,57	1,42
7:36:00	33	13,57	1,42
7:37:00	33	13,57	1,42
7:38:00	33	13,56	1,43
7:39:00	33	13,55	1,44
7:40:00	33	13,55	1,44
7:41:00	33	13,54	1,45
7:42:00	33	13,54	1,45
7:43:00	33	13,54	1,46
7:44:00	33	13,54	1,46
7:45:00	33	13,52	1,47
7:46:00	33	13,52	1,47
7:47:00	33	13,52	1,47
7:48:00	33	13,51	1,48
7:49:00	33	13,51	1,48
7:50:00	32	13,51	1,48
7:51:00	33	13,51	1,48
7:52:00	33	13,50	1,49
7:53:00	33	13,50	1,50
7:54:00	33	13,50	1,50
7:55:00	33	13,49	1,50
7:56:00	33	13,49	1,50
7:57:00	33	13,49	1,50
7:58:00	33	13,48	1,51
7:59:00	33	13,48	1,52
8:00:00	33	13,48	1,51
8:01:00	33	13,47	1,53
8:02:00	33	13,47	1,53
8:03:00	32	13,47	1,53
8:04:00	33	13,45	1,54
8:05:00	33	13,45	1,54
8:06:00	33	13,45	1,54
8:07:00	33	13,45	1,55
8:08:00	33	13,45	1,55
8:09:00	33	13,44	1,56
8:10:00	33	13,44	1,56
8:11:00	33	13,43	1,57
8:12:00	32	13,43	1,57
8:13:00	32	13,41	1,59
8:14:00	33	13,42	1,58
8:15:00	33	13,41	1,59
8:16:00	33	13,41	1,59
8:17:00	33	13,40	1,60
8:18:00	33	13,40	1,60
8:19:00	33	13,40	1,60
8:20:00	33	13,40	1,60
8:21:00	33	13,40	1,60
8:22:00	33	13,39	1,61
8:23:00	33	13,39	1,62
8:24:00	33	13,39	1,62
8:25:00	33	13,38	1,63
8:26:00	33	13,39	1,62
8:27:00	33	13,38	1,63
8:28:00	33	13,38	1,63
8:29:00	33	13,37	1,64
8:30:00	33	13,37	1,64
8:31:00	33	13,36	1,65
8:32:00	33	13,36	1,65
8:33:00	33	13,36	1,65
8:34:00	32	13,35	1,66
8:35:00	33	13,35	1,66
8:36:00	33	13,34	1,67
8:37:00	33	13,34	1,67
8:38:00	32	13,34	1,67
8:39:00	33	13,34	1,67
8:40:00	33	13,33	1,68
8:41:00	32	13,33	1,68
8:42:00	33	13,33	1,68
8:43:00	33	13,32	1,69
8:44:00	33	13,32	1,69
8:45:00	33	13,32	1,70
8:46:00	33	13,31	1,71
8:47:00	33	13,31	1,71
8:48:00	33	13,30	1,72
8:49:00	32	13,30	1,72
8:50:00	33	13,30	1,72
8:51:00	32	13,30	1,72
8:52:00	33	13,29	1,73
8:53:00	32	13,29	1,73
8:54:00	32	13,29	1,73
8:55:00	33	13,28	1,74
8:56:00	32	13,27	1,75
8:57:00	33	13,27	1,75
8:58:00	32	13,27	1,75
8:59:00	33	13,27	1,76
9:00:00	33	13,27	1,76
9:01:00	33	13,26	1,77
9:02:00	33	13,26	1,77
9:03:00	33	13,25	1,78
9:04:00	33	13,24	1,79
9:05:00	33	13,24	1,79
9:06:00	33	13,23	1,80
9:07:00	33	13,23	1,80
9:08:00	33	13,23	1,80
9:09:00	33	13,23	1,80
9:10:00	33	13,23	1,80
9:11:00	33	13,22	1,81
9:12:00	33	13,22	1,81
9:13:00	33	13,21	1,82
9:14:00	33	13,21	1,82
9:15:00	33	13,21	1,82
9:16:00	33	13,20	1,83
9:17:00	33	13,20	1,83
9:18:00	33	13,20	1,83
9:19:00	33	13,20	1,84
9:20:00	33	13,20	1,84
9:21:00	33	13,19	1,85
9:22:00	33	13,19	1,85
9:23:00	33	13,19	1,85
9:24:00	32	13,18	1,86
9:25:00	33	13,18	1,86
9:26:00	33	13,18	1,87
9:27:00	33	13,18	1,87
9:28:00	33	13,18	1,87
9:29:00	33	13,17	1,88
9:30:00	33	13,17	1,88
9:31:00	33	13,17	1,88
9:32:00	33	13,16	1,89
9:33:00	33	13,15	1,90
9:34:00	33	13,14	1,91
9:35:00	33	13,14	1,91
9:36:00	33	13,14	1,91
9:37:00	33	13,14	1,92
9:38:00	33	13,14	1,92
9:39:00	33	13,13	1,93
9:40:00	33	13,13	1,93
9:41:00	33	13,12	1,93
9:42:00	32	13,12	1,93
9:43:00	33	13,11	1,94
9:44:00	33	13,11	1,94
9:45:00	33	13,11	1,94
9:46:00	33	13,11	1,94
9:47:00	33	13,11	1,94
9:48:00	33	13,11	1,95
9:49:00	33	13,11	1,95
9:50:00	32	13,10	1,96
9:51:00	33	13,10	1,96
9:52:00	33	13,10	1,96
9:53:00	33	13,09	1,97
9:54:00	32	13,09	1,97
9:55:00	33	13,09	1,97
9:56:00	32	13,09	1,98
9:57:00	33	13,09	1,98
9:58:00	33	13,08	1,99
9:59:00	33	13,08	1,99
10:00:00	32	13,08	1,99
10:01:00	33	13,08	1,99
10:02:00	33	13,06	2,01
10:03:00	33	13,06	2,01
10:04:00	33	13,06	2,01
10:05:00	33	13,05	2,02
10:06:00	33	13,05	2,02
10:07:00	33	13,05	2,02
10:08:00	32	13,05	2,02
10:09:00	33	13,05	2,03
10:10:00	33	13,04	2,04
10:11:00	33	13,04	2,04
10:12:00	33	13,03	2,05
10:13:00	32	13,03	2,05
10:14:00	33	13,03	2,05
10:15:00	33	13,02	2,06
10:16:00	33	13,02	2,06
10:17:00	33	13,02	2,06
10:18:00	33	13,02	2,06
10:19:00	33	13,02	2,07
10:20:00	33	13,02	2,07
10:21:00	33	13,02	2,07
10:22:00	33	13,02	2,07
10:23:00	33	13,01	2,08
10:24:00	33	13,01	2,08
10:25:00	33	13,00	2,09
10:26:00	33	13,00	2,09
10:27:00	33	13,00	2,10
10:28:00	33	13,00	2,10
10:29:00	33	13,00	2,10
10:30:00	33	13,00	2,10
10:31:00	33	13,00	2,10
10:32:00	33	12,98	2,12
10:33:00	33	12,98	2,12
10:34:00	32	12,97	2,13
10:35:00	32	12,97	2,13
10:36:00	33	12,97	2,13
10:37:00	33	12,97	2,13
10:38:00	33	12,96	2,14
10:39:00	33	12,96	2,14
10:40:00	33	12,96	2,14
10:41:00	33	12,96	2,15
10:42:00	33	12,96	2,15
10:43:00	33	12,96	2,15
10:44:00	33	12,95	2,16
10:45:00	32	12,95	2,16
10:46:00	33	12,94	2,17
10:47:00	33	12,94	2,17
10:48:00	32	12,94	2,17
10:49:00	33	12,93	2,18
10:50:00	33	12,93	2,18
10:51:00	33	12,93	2,18
10:52:00	33	12,93	2,19
10:53:00	33	12,93	2,19
10:54:00	33	12,93	2,19
10:55:00	33	12,93	2,19
10:56:00	33	12,92	2,20
10:57:00	32	12,92	2,20
10:58:00	33	12,92	2,20
10:59:00	33	12,91	2,21
11:00:00	33	12,91	2,21
11:01:00	33	12,91	2,21
11:02:00	33	12,91	2,21
11:03:00	33	12,91	2,22
11:04:00	32	12,91	2,22
11:05:00	33	12,91	2,22
11:06:00	33	12,91	2,22
11:07:00	33	12,90	2,23
11:08:00	33	12,89	2,24
11:09:00	33	12,88	2,25
11:10:00	33	12,88	2,25
11:11:00	33	12,88	2,25
11:12:00	33	12,88	2,27
11:13:00	33	12,88	2,27
11:14:00	33	12,87	2,28
11:15:00	33	12,88	2,27
11:16:00	33	12,87	2,28
11:17:00	33	12,87	2,28
11:18:00	33	12,86	2,29
11:19:00	33	12,86	2,29
11:20:00	33	12,86	2,29
11:21:00	33	12,85	2,30
11:22:00	33	12,85	2,30
11:23:00	33	12,85	2,30
11:24:00	32	12,85	2,30
11:25:00	32	12,85	2,30
11:26:00	32	12,84	2,31
11:27:00	32	12,84	2,31
11:28:00	33	12,84	2,32
11:29:00	33	12,84	2,32
11:30:00	33	12,84	2,32
11:31:00	33	12,84	2,32
11:32:00	33	12,83	2,33
11:33:00	33	12,83	2,33
11:34:00	32	12,83	2,33
11:35:00	33	12,83	2,33
11:36:00	33	12,83	2,33
11:37:00	33	12,82	2,34
11:38:00	33	12,82	2,34
11:39:00	33	12,82	2,34
11:40:00	33	12,82	2,35
11:41:00	33	12,82	2,35
11:42:00	33	12,81	2,36
11:43:00	33	12,80	2,37
11:44:00	33	12,80	2,37
11:45:00	33	12,80	2,37
11:46:00	33	12,79	2,38
11:47:00	33	12,79	2,38
11:48:00	33	12,79	2,38
11:49:00	33	12,79	2,38
11:50:00	33	12,79	2,39
11:51:00	33	12,79	2,39
11:52:00	33	12,79	2,39
11:53:00	33	12,78	2,41
11:54:00	33	12,78	2,41
11:55:00	33	12,77	2,42
11:56:00	33	12,77	2,42
11:57:00	33	12,77	2,42
11:58:00	33	12,77	2,42
11:59:00	33	12,76	2,43
12:00:00	33	12,76	2,43
12:01:00	33	12,76	2,43
12:02:00	33	12,76	2,43
12:03:00	33	12,75	2,44
12:04:00	33	12,75	2,44
12:05:00	33	12,75	2,44
12:06:00	33	12,75	2,44
12:07:00	33	12,75	2,45
12:08:00	33	12,75	2,44
12:09:00	33	12,75	2,45
12:10:00	33	12,75	2,45
12:11:00	33	12,75	2,45
12:12:00	33	12,74	2,46
12:13:00	33	12,75	2,45
12:14:00	33	12,74	2,46
12:15:00	33	12,73	2,47
12:16:00	33	12,73	2,48
12:17:00	33	12,73	2,48
12:18:00	32	12,73	2,48
12:19:00	33	12,73	2,48
12:20:00	33	12,73	2,48
12:21:00	33	12,72	2,49
12:22:00	33	12,72	2,49
12:23:00	33	12,71	2,51
12:24:00	33	12,71	2,51
12:25:00	33	12,71	2,51
12:26:00	33	12,71	2,51
12:27:00	33	12,70	2,52
12:28:00	33	12,70	2,52
12:29:00	32	12,70	2,53
12:30:00	33	12,70	2,53
12:31:00	33	12,70	2,53
12:32:00	33	12,70	2,53
12:33:00	33	12,69	2,54
12:34:00	33	12,70	2,53
12:35:00	33	12,69	2,54
12:36:00	33	12,69	2,54
12:37:00	33	12,69	2,54
12:38:00	33	12,68	2,55
12:39:00	33	12,68	2,55
12:40:00	33	12,68	2,55
12:41:00	33	12,67	2,56
12:42:00	33	12,67	2,56
12:43:00	33	12,67	2,56
12:44:00	33	12,67	2,56
12:45:00	33	12,66	2,58
12:46:00	33	12,66	2,58
12:47:00	32	12,66	2,58
12:48:00	33	12,66	2,58
12:49:00	33	12,66	2,58
12:50:00	33	12,66	2,59
12:51:00	32	12,66	2,59
12:52:00	33	12,65	2,60
12:53:00	33	12,65	2,60
12:54:00	33	12,65	2,60
12:55:00	32	12,65	2,60
12:56:00	33	12,64	2,61
12:57:00	33	12,64	2,61
12:58:00	32	12,64	2,61
12:59:00	33	12,63	2,62
13:00:00	33	12,63	2,62
13:01:00	33	12,63	2,62
13:02:00	33	12,63	2,62
13:03:00	33	12,63	2,63
13:04:00	33	12,63	2,63
13:05:00	33	12,62	2,65
13:06:00	32	12,62	2,65
13:07:00	33	12,62	2,65
13:08:00	33	12,62	2,65
13:09:00	33	12,61	2,66
13:10:00	33	12,61	2,66
13:11:00	33	12,61	2,66
13:12:00	33	12,61	2,66
13:13:00	33	12,61	2,66
13:14:00	33	12,61	2,66
13:15:00	33	12,61	2,67
13:16:00	33	12,61	2,67
13:17:00	33	12,61	2,67
13:18:00	33	12,61	2,67
13:19:00	33	12,61	2,67
13:20:00	33	12,61	2,67
13:21:00	33	12,61	2,67
13:22:00	33	12,60	2,68
13:23:00	33	12,59	2,69
13:24:00	33	12,59	2,69
13:25:00	33	12,59	2,69
13:26:00	33	12,58	2,70
13:27:00	33	12,58	2,70
13:28:00	32	12,57	2,72
13:29:00	33	12,57	2,72
13:30:00	33	12,57	2,72
13:31:00	33	12,57	2,72
13:32:00	33	12,57	2,72
13:33:00	33	12,57	2,73
13:34:00	33	12,57	2,73
13:35:00	33	12,57	2,73
13:36:00	33	12,57	2,73
13:37:00	33	12,57	2,73
13:38:00	33	12,57	2,73
13:39:00	33	12,56	2,74
13:40:00	33	12,56	2,74
13:41:00	33	12,55	2,75
13:42:00	33	12,55	2,75
13:43:00	33	12,55	2,75
13:44:00	33	12,55	2,75
13:45:00	33	12,55	2,75
13:46:00	33	12,54	2,77
13:47:00	33	12,54	2,77
13:48:00	33	12,54	2,78
13:49:00	33	12,54	2,78
13:50:00	33	12,54	2,78
13:51:00	33	12,54	2,78
13:52:00	33	12,53	2,79
13:53:00	33	12,53	2,79
13:54:00	33	12,53	2,79
13:55:00	33	12,53	2,79
13:56:00	33	12,53	2,79
13:57:00	33	12,53	2,79
13:58:00	33	12,53	2,79
13:59:00	32	12,52	2,80
14:00:00	33	12,52	2,80
14:01:00	33	12,52	2,80
14:02:00	33	12,52	2,81
14:03:00	33	12,52	2,81
14:04:00	33	12,52	2,81
14:05:00	33	12,52	2,81
14:06:00	32	12,51	2,83
14:07:00	32	12,51	2,83
14:08:00	32	12,51	2,83
14:09:00	33	12,51	2,83
14:10:00	33	12,50	2,84
14:11:00	33	12,50	2,84
14:12:00	33	12,50	2,84
14:13:00	33	12,49	2,85
14:14:00	33	12,49	2,85
14:15:00	33	12,49	2,85
14:16:00	33	12,48	2,86
14:17:00	33	12,48	2,86
14:18:00	33	12,48	2,86
14:19:00	33	12,48	2,86
14:20:00	33	12,48	2,88
14:21:00	33	12,48	2,88
14:22:00	33	12,48	2,88
14:23:00	33	12,48	2,88
14:24:00	32	12,48	2,88
14:25:00	33	12,48	2,88
14:26:00	33	12,48	2,88
14:27:00	33	12,47	2,89
14:28:00	33	12,47	2,89
14:29:00	33	12,47	2,89
14:30:00	33	12,47	2,89
14:31:00	33	12,46	2,90
14:32:00	33	12,46	2,90
14:33:00	33	12,45	2,92
14:34:00	33	12,45	2,92
14:35:00	33	12,45	2,92
14:36:00	32	12,45	2,92
14:37:00	33	12,45	2,92
14:38:00	33	12,45	2,92
14:39:00	33	12,45	2,93
14:40:00	33	12,45	2,93
14:41:00	32	12,45	2,92
14:42:00	33	12,45	2,93
14:43:00	33	12,44	2,94
14:44:00	33	12,44	2,94
14:45:00	33	12,44	2,94
14:46:00	33	12,45	2,93
14:47:00	33	12,44	2,94
14:48:00	33	12,43	2,95
14:49:00	33	12,44	2,94
14:50:00	33	12,44	2,94
14:51:00	33	12,43	2,95
14:52:00	33	12,43	2,95
14:53:00	33	12,43	2,95
14:54:00	33	12,43	2,95
14:55:00	33	12,43	2,95
14:56:00	33	12,42	2,98
14:57:00	32	12,42	2,98
14:58:00	33	12,42	2,98
14:59:00	33	12,42	2,98
15:00:00	33	12,41	2,99
15:01:00	33	12,41	2,99
15:02:00	33	12,41	2,99
15:03:00	33	12,41	2,99
15:04:00	33	12,41	2,99
15:05:00	33	12,41	2,99
15:06:00	33	12,40	3,01
15:07:00	33	12,40	3,01
15:08:00	33	12,40	3,01
15:09:00	33	12,40	3,01
15:10:00	33	12,40	3,01
15:11:00	33	12,40	3,01
15:12:00	33	12,40	3,01
15:13:00	32	12,39	3,02
15:14:00	33	12,39	3,02
15:15:00	32	12,39	3,02
15:16:00	33	12,39	3,02
15:17:00	33	12,39	3,03
15:18:00	33	12,38	3,04
15:19:00	33	12,39	3,03
15:20:00	33	12,38	3,04
15:21:00	33	12,38	3,04
15:22:00	33	12,38	3,04
15:23:00	33	12,38	3,04
15:24:00	33	12,37	3,06
15:25:00	33	12,38	3,04
15:26:00	33	12,38	3,04
15:27:00	33	12,37	3,06
15:28:00	33	12,37	3,06
15:29:00	33	12,37	3,06
15:30:00	33	12,37	3,07
15:31:00	33	12,37	3,06
15:32:00	33	12,37	3,06
15:33:00	32	12,37	3,07
15:34:00	32	12,37	3,07
15:35:00	33	12,37	3,07
15:36:00	33	12,37	3,07
15:37:00	33	12,37	3,07
15:38:00	33	12,37	3,07
15:39:00	32	12,36	3,08
15:40:00	33	12,36	3,08
15:41:00	32	12,36	3,08
15:42:00	33	12,35	3,10
15:43:00	33	12,34	3,11
15:44:00	33	12,34	3,11
15:45:00	33	12,34	3,11
15:46:00	33	12,34	3,11
15:47:00	33	12,34	3,12
15:48:00	33	12,34	3,11
15:49:00	33	12,34	3,12
15:50:00	33	12,34	3,12
15:51:00	33	12,34	3,12
15:52:00	33	12,33	3,14
15:53:00	33	12,34	3,12
15:54:00	33	12,33	3,14
15:55:00	33	12,33	3,14
15:56:00	33	12,33	3,14
15:57:00	33	12,33	3,14
15:58:00	33	12,33	3,14
15:59:00	33	12,32	3,15
16:00:00	33	12,32	3,15
16:01:00	33	12,32	3,15
16:02:00	33	12,33	3,14
16:03:00	32	12,32	3,15
16:04:00	33	12,31	3,16
16:05:00	33	12,31	3,16
16:06:00	32	12,31	3,16
16:07:00	33	12,31	3,16
16:08:00	33	12,30	3,18
16:09:00	33	12,30	3,18
16:10:00	32	12,30	3,18
16:11:00	33	12,30	3,19
16:12:00	33	12,30	3,19
16:13:00	33	12,30	3,18
16:14:00	33	12,30	3,18
16:15:00	33	12,30	3,19
16:16:00	33	12,30	3,19
16:17:00	33	12,30	3,19
16:18:00	33	12,30	3,19
16:19:00	33	12,30	3,19
16:20:00	33	12,30	3,19
16:21:00	33	12,29	3,21
16:22:00	32	12,29	3,21
16:23:00	33	12,29	3,21
16:24:00	33	12,29	3,21
16:25:00	33	12,28	3,22
16:26:00	33	12,28	3,22
16:27:00	33	12,28	3,22
16:28:00	33	12,28	3,22
16:29:00	33	12,28	3,23
16:30:00	33	12,28	3,23
16:31:00	33	12,28	3,23
16:32:00	33	12,28	3,23
16:33:00	33	12,27	3,25
16:34:00	32	12,27	3,25
16:35:00	33	12,27	3,25
16:36:00	32	12,27	3,25
16:37:00	33	12,27	3,25
16:38:00	33	12,27	3,25
16:39:00	33	12,27	3,25
16:40:00	33	12,27	3,25
16:41:00	33	12,25	3,28
16:42:00	33	12,26	3,26
16:43:00	33	12,26	3,26
16:44:00	33	12,26	3,26
16:45:00	32	12,25	3,28
16:46:00	33	12,25	3,28
16:47:00	33	12,25	3,28
16:48:00	33	12,25	3,28
16:49:00	33	12,25	3,28
16:50:00	33	12,25	3,28
16:51:00	33	12,25	3,28
16:52:00	33	12,25	3,29
16:53:00	33	12,24	3,30
16:54:00	32	12,25	3,29
16:55:00	33	12,25	3,29
16:56:00	33	12,24	3,30
16:57:00	32	12,24	3,30
16:58:00	32	12,24	3,30
16:59:00	32	12,24	3,30
17:00:00	33	12,24	3,30
17:01:00	33	12,24	3,30
17:02:00	33	12,24	3,30
17:03:00	33	12,22	3,33
17:04:00	32	12,23	3,32
17:05:00	33	12,23	3,32
17:06:00	33	12,22	3,33
17:07:00	33	12,23	3,32
17:08:00	33	12,22	3,33
17:09:00	33	12,22	3,33
17:10:00	33	12,22	3,33
17:11:00	33	12,22	3,33
17:12:00	32	12,21	3,35
17:13:00	33	12,22	3,33
17:14:00	33	12,21	3,35
17:15:00	33	12,21	3,35
17:16:00	33	12,21	3,35
17:17:00	33	12,21	3,35
17:18:00	33	12,21	3,35
17:19:00	33	12,21	3,36
17:20:00	33	12,21	3,36
17:21:00	33	12,21	3,36
17:22:00	33	12,21	3,36
17:23:00	33	12,19	3,39
17:24:00	33	12,20	3,37
17:25:00	33	12,20	3,37
17:26:00	33	12,20	3,37
17:27:00	33	12,20	3,37
17:28:00	33	12,20	3,37
17:29:00	33	12,19	3,39
17:30:00	33	12,19	3,39
17:31:00	33	12,19	3,39
17:32:00	33	12,19	3,39
17:33:00	33	12,18	3,40
17:34:00	33	12,18	3,40
17:35:00	33	12,18	3,40
17:36:00	33	12,18	3,40
17:37:00	33	12,18	3,40
17:38:00	33	12,18	3,40
17:39:00	33	12,18	3,40
17:40:00	33	12,18	3,40
17:41:00	33	12,18	3,42
17:42:00	33	12,18	3,40
17:43:00	33	12,18	3,42
17:44:00	33	12,18	3,42
17:45:00	33	12,17	3,43
17:46:00	32	12,17	3,43
17:47:00	33	12,17	3,43
17:48:00	33	12,17	3,43
17:49:00	33	12,17	3,43
17:50:00	33	12,16	3,45
17:51:00	32	12,17	3,43
17:52:00	32	12,16	3,45
17:53:00	33	12,16	3,45
17:54:00	33	12,16	3,45
17:55:00	33	12,16	3,45
17:56:00	33	12,15	3,46
17:57:00	33	12,15	3,46
17:58:00	33	12,15	3,46
17:59:00	33	12,15	3,46
18:00:00	33	12,15	3,46
18:01:00	33	12,15	3,48
18:02:00	33	12,15	3,48
18:03:00	32	12,15	3,48
18:04:00	33	12,15	3,48
18:05:00	33	12,15	3,48
18:06:00	33	12,15	3,48
18:07:00	33	12,14	3,49
18:08:00	33	12,15	3,48
18:09:00	33	12,15	3,48
18:10:00	33	12,14	3,49
18:11:00	33	12,15	3,48
18:12:00	33	12,13	3,50
18:13:00	33	12,15	3,48
18:14:00	33	12,14	3,49
18:15:00	33	12,13	3,50
18:16:00	33	12,13	3,50
18:17:00	33	12,13	3,50
18:18:00	33	12,13	3,50
18:19:00	33	12,13	3,52
18:20:00	33	12,13	3,50
18:21:00	32	12,13	3,52
18:22:00	33	12,13	3,52
18:23:00	33	12,13	3,52
18:24:00	33	12,13	3,52
18:25:00	33	12,13	3,52
18:26:00	33	12,12	3,53
18:27:00	33	12,12	3,53
18:28:00	33	12,12	3,53
18:29:00	33	12,12	3,53
18:30:00	33	12,12	3,53
18:31:00	33	12,12	3,53
18:32:00	33	12,12	3,53
18:33:00	33	12,11	3,55
18:34:00	33	12,11	3,55
18:35:00	33	12,11	3,55
18:36:00	33	12,10	3,56
18:37:00	33	12,10	3,56
18:38:00	33	12,10	3,56
18:39:00	33	12,10	3,56
18:40:00	33	12,10	3,56
18:41:00	33	12,10	3,56
18:42:00	33	12,10	3,56
18:43:00	33	12,09	3,58
18:44:00	33	12,10	3,56
18:45:00	33	12,09	3,58
18:46:00	33	12,09	3,58
18:47:00	33	12,09	3,58
18:48:00	33	12,10	3,56
18:49:00	33	12,09	3,58
18:50:00	33	12,10	3,56
18:51:00	33	12,09	3,58
18:52:00	33	12,09	3,58
18:53:00	33	12,09	3,58
18:54:00	33	12,09	3,59
18:55:00	33	12,09	3,59
18:56:00	33	12,09	3,59
18:57:00	33	12,09	3,59
18:58:00	33	12,09	3,59
18:59:00	32	12,08	3,61
19:00:00	33	12,08	3,61
19:01:00	33	12,08	3,61
19:02:00	33	12,08	3,61
19:03:00	33	12,08	3,61
19:04:00	33	12,07	3,62
19:05:00	33	12,07	3,62
19:06:00	33	12,07	3,62
19:07:00	33	12,07	3,62
19:08:00	33	12,07	3,62
19:09:00	33	12,07	3,62
19:10:00	33	12,07	3,64
19:11:00	33	12,07	3,64
19:12:00	33	12,07	3,64
19:13:00	33	12,07	3,64
19:14:00	33	12,06	3,65
19:15:00	33	12,06	3,65
19:16:00	33	12,06	3,65
19:17:00	33	12,06	3,65
19:18:00	33	12,06	3,65
19:19:00	33	12,06	3,65
19:20:00	33	12,06	3,65
19:21:00	33	12,05	3,67
19:22:00	33	12,05	3,67
19:23:00	33	12,05	3,67
19:24:00	33	12,05	3,67
19:25:00	33	12,05	3,67
19:26:00	33	12,06	3,65
19:27:00	33	12,05	3,67
19:28:00	33	12,05	3,67
19:29:00	33	12,05	3,67
19:30:00	33	12,05	3,67
19:31:00	32	12,05	3,67
19:32:00	33	12,05	3,67
19:33:00	33	12,04	3,69
19:34:00	33	12,04	3,69
19:35:00	33	12,04	3,69
19:36:00	33	12,05	3,67
19:37:00	32	12,04	3,70
19:38:00	33	12,04	3,70
19:39:00	33	12,04	3,70
19:40:00	33	12,04	3,70
19:41:00	33	12,03	3,72
19:42:00	33	12,04	3,70
19:43:00	33	12,03	3,72
19:44:00	32	12,04	3,70
19:45:00	33	12,03	3,72
19:46:00	33	12,04	3,70
19:47:00	32	12,02	3,73
19:48:00	33	12,02	3,73
19:49:00	33	12,02	3,73
19:50:00	33	12,02	3,73
19:51:00	33	12,02	3,73
19:52:00	32	12,02	3,73
19:53:00	33	12,02	3,73
19:54:00	33	12,01	3,75
19:55:00	33	12,01	3,75
19:56:00	33	12,01	3,75
19:57:00	33	12,01	3,75
19:58:00	33	12,01	3,75
19:59:00	33	12,01	3,75
20:00:00	33	12,00	3,76
20:01:00	33	12,00	3,76
20:02:00	33	12,01	3,75
20:03:00	32	12,00	3,76
20:04:00	33	12,00	3,76
20:05:00	33	12,00	3,76
20:06:00	33	12,00	3,76
20:07:00	33	12,00	3,76
20:08:00	33	12,00	3,76
20:09:00	33	12,00	3,76
20:10:00	33	12,00	3,76
20:11:00	33	12,00	3,78
20:12:00	33	12,00	3,76
20:13:00	33	12,00	3,78
20:14:00	33	12,00	3,78
20:15:00	33	12,00	3,78
20:16:00	33	12,00	3,78
20:17:00	33	11,99	3,79
20:18:00	33	11,99	3,79
20:19:00	33	12,00	3,78
20:20:00	33	11,99	3,79
20:21:00	33	11,99	3,79
20:22:00	33	11,99	3,79
20:23:00	33	11,98	3,81
20:24:00	33	11,98	3,81
20:25:00	33	11,98	3,81
20:26:00	33	11,98	3,81
20:27:00	33	11,98	3,81
20:28:00	33	11,98	3,81
20:29:00	33	11,98	3,81
20:30:00	33	11,98	3,83
20:31:00	33	11,98	3,83
20:32:00	32	11,98	3,83
20:33:00	33	11,98	3,83
20:34:00	33	11,98	3,83
20:35:00	33	11,98	3,83
20:36:00	33	11,98	3,83
20:37:00	33	11,97	3,84
20:38:00	33	11,97	3,84
20:39:00	33	11,97	3,84
20:40:00	33	11,97	3,84
20:41:00	32	11,97	3,84
20:42:00	33	11,96	3,86
20:43:00	33	11,97	3,84
20:44:00	33	11,96	3,86
20:45:00	33	11,96	3,86
20:46:00	33	11,96	3,86
20:47:00	33	11,96	3,86
20:48:00	33	11,96	3,86
20:49:00	33	11,96	3,86
20:50:00	33	11,95	3,87
20:51:00	33	11,95	3,87
20:52:00	33	11,96	3,86
20:53:00	33	11,95	3,87
20:54:00	33	11,95	3,87
20:55:00	33	11,95	3,89
20:56:00	33	11,95	3,89
20:57:00	33	11,95	3,87
20:58:00	33	11,95	3,87
20:59:00	32	11,95	3,89
21:00:00	33	11,95	3,87
21:01:00	33	11,95	3,87
21:02:00	33	11,95	3,89
21:03:00	33	11,95	3,87
21:04:00	33	11,95	3,89
21:05:00	33	11,95	3,89
21:06:00	33	11,94	3,91
21:07:00	33	11,94	3,91
21:08:00	32	11,94	3,91
21:09:00	33	11,94	3,91
21:10:00	33	11,94	3,91
21:11:00	33	11,94	3,91
21:12:00	33	11,94	3,91
21:13:00	33	11,94	3,91
21:14:00	33	11,93	3,92
21:15:00	33	11,93	3,92
21:16:00	33	11,94	3,91
21:17:00	33	11,93	3,92
21:18:00	33	11,93	3,92
21:19:00	33	11,93	3,92
21:20:00	33	11,93	3,92
21:21:00	32	11,93	3,92
21:22:00	32	11,92	3,94
21:23:00	33	11,92	3,94
21:24:00	33	11,92	3,94
21:25:00	33	11,92	3,94
21:26:00	33	11,92	3,94
21:27:00	33	11,92	3,94
21:28:00	33	11,91	3,95
21:29:00	33	11,92	3,94
21:30:00	32	11,91	3,95
21:31:00	33	11,91	3,95
21:32:00	33	11,91	3,95
21:33:00	33	11,91	3,95
21:34:00	33	11,91	3,95
21:35:00	33	11,91	3,95
21:36:00	33	11,91	3,95
21:37:00	33	11,91	3,95
21:38:00	33	11,91	3,95
21:39:00	32	11,91	3,97
21:40:00	33	11,91	3,95
21:41:00	33	11,91	3,97
21:42:00	32	11,91	3,97
21:43:00	33	11,91	3,97
21:44:00	33	11,91	3,97
21:45:00	33	11,91	3,95
21:46:00	33	11,90	3,99
21:47:00	33	11,91	3,97
21:48:00	32	11,90	3,99
21:49:00	33	11,90	3,99
21:50:00	32	11,90	3,99
21:51:00	33	11,90	3,99
21:52:00	33	11,90	3,99
21:53:00	33	11,90	3,99
21:54:00	33	11,89	4,00
21:55:00	33	11,89	4,00
21:56:00	33	11,89	4,00
21:57:00	33	11,89	4,00
21:58:00	33	11,89	4,00
21:59:00	33	11,89	4,02
22:00:00	33	11,89	4,00
22:01:00	33	11,89	4,02
22:02:00	33	11,89	4,02
22:03:00	33	11,88	4,04
22:04:00	33	11,89	4,02
22:05:00	33	11,89	4,02
22:06:00	33	11,88	4,04
22:07:00	33	11,88	4,04
22:08:00	33	11,88	4,04
22:09:00	33	11,88	4,04
22:10:00	33	11,88	4,04
22:11:00	33	11,88	4,04
22:12:00	33	11,88	4,04
22:13:00	33	11,88	4,04
22:14:00	33	11,87	4,05
22:15:00	33	11,88	4,04
22:16:00	33	11,87	4,05
22:17:00	33	11,87	4,05
22:18:00	33	11,87	4,05
22:19:00	33	11,87	4,05
22:20:00	33	11,87	4,05
22:21:00	33	11,87	4,05
22:22:00	33	11,87	4,05
22:23:00	32	11,87	4,05
22:24:00	33	11,87	4,05
22:25:00	33	11,87	4,05
22:26:00	33	11,87	4,05
22:27:00	32	11,86	4,07
22:28:00	33	11,87	4,05
22:29:00	33	11,86	4,07
22:30:00	33	11,86	4,07
22:31:00	33	11,86	4,07
22:32:00	33	11,86	4,07
22:33:00	33	11,86	4,07
22:34:00	33	11,86	4,09
22:35:00	33	11,86	4,09
22:36:00	32	11,86	4,09
22:37:00	33	11,86	4,09
22:38:00	33	11,86	4,09
22:39:00	33	11,85	4,10
22:40:00	33	11,86	4,09
22:41:00	33	11,85	4,10
22:42:00	33	11,85	4,10
22:43:00	33	11,86	4,09
22:44:00	32	11,85	4,10
22:45:00	33	11,84	4,12
22:46:00	33	11,84	4,12
22:47:00	33	11,85	4,10
22:48:00	33	11,84	4,12
22:49:00	33	11,84	4,12
22:50:00	33	11,84	4,12
22:51:00	33	11,84	4,12
22:52:00	33	11,84	4,12
22:53:00	33	11,84	4,12
22:54:00	33	11,84	4,12
22:55:00	33	11,83	4,14
22:56:00	33	11,83	4,14
22:57:00	33	11,83	4,14
22:58:00	33	11,83	4,14
22:59:00	33	11,84	4,12
23:00:00	33	11,83	4,14
23:01:00	33	11,83	4,14
23:02:00	32	11,83	4,14
23:03:00	33	11,83	4,14
23:04:00	33	11,83	4,14
23:05:00	33	11,83	4,14
23:06:00	33	11,83	4,14
23:07:00	33	11,83	4,14
23:08:00	33	11,83	4,14
23:09:00	33	11,82	4,15
23:10:00	32	11,82	4,15
23:11:00	33	11,82	4,15
23:12:00	33	11,82	4,15
23:13:00	33	11,82	4,15
23:14:00	33	11,82	4,15
23:15:00	32	11,82	4,17
23:16:00	33	11,82	4,17
23:17:00	33	11,82	4,17
23:18:00	33	11,82	4,17
23:19:00	33	11,82	4,17
23:20:00	33	11,82	4,17
23:21:00	33	11,82	4,17
23:22:00	33	11,82	4,17
23:23:00	33	11,80	4,21
23:24:00	33	11,81	4,19
23:25:00	33	11,81	4,19
23:26:00	33	11,81	4,19
23:27:00	33	11,81	4,19
23:28:00	33	11,81	4,19
23:29:00	32	11,81	4,19
23:30:00	33	11,81	4,19
23:31:00	33	11,81	4,19
23:32:00	33	11,80	4,21
23:33:00	33	11,81	4,19
23:34:00	33	11,80	4,21
23:35:00	33	11,80	4,21
23:36:00	33	11,80	4,22
23:37:00	32	11,80	4,21
23:38:00	33	11,80	4,21
23:39:00	33	11,80	4,22
23:40:00	33	11,80	4,22
23:41:00	33	11,80	4,22
23:42:00	33	11,80	4,22
23:43:00	33	11,80	4,22
23:44:00	33	11,80	4,22
23:45:00	33	11,79	4,24
23:46:00	33	11,79	4,24
23:47:00	33	11,79	4,24
23:48:00	33	11,79	4,24
23:49:00	33	11,79	4,24
23:50:00	33	11,79	4,24
23:51:00	33	11,78	4,26
23:52:00	33	11,78	4,26
23:53:00	33	11,79	4,24
23:54:00	33	11,79	4,24
23:55:00	32	11,78	4,26
23:56:00	33	11,78	4,26
23:57:00	33	11,79	4,24
23:58:00	33	11,79	4,24
23:59:00	33	11,78	4,26
24:00:00	33	11,79	4,24
24:01:00	33	11,79	4,24
24:02:00	33	11,78	4,26
24:03:00	33	11,78	4,26
24:04:00	33	11,78	4,26
24:05:00	33	11,78	4,26
24:06:00	33	11,78	4,26
24:07:00	33	11,78	4,26
24:08:00	32	11,77	4,28
24:09:00	33	11,77	4,28
24:10:00	33	11,77	4,28
24:11:00	33	11,77	4,28
24:12:00	33	11,77	4,28
24:13:00	33	11,77	4,29
24:14:00	33	11,77	4,29
24:15:00	33	11,77	4,29
24:16:00	33	11,77	4,29
24:17:00	33	11,77	4,29
24:18:00	33	11,77	4,29
24:19:00	33	11,77	4,29
24:20:00	33	11,77	4,29
24:21:00	33	11,76	4,31
24:22:00	33	11,76	4,31
24:23:00	33	11,76	4,31
24:24:00	33	11,76	4,31
24:25:00	33	11,76	4,31
24:26:00	33	11,76	4,31
24:27:00	33	11,76	4,31
24:28:00	33	11,76	4,31
24:29:00	33	11,76	4,31
24:30:00	32	11,76	4,31
24:31:00	33	11,75	4,33
24:32:00	33	11,75	4,33
24:33:00	33	11,75	4,33
24:34:00	33	11,75	4,33
24:35:00	33	11,75	4,33
24:36:00	33	11,75	4,33
24:37:00	33	11,75	4,33
24:38:00	33	11,75	4,33
24:39:00	33	11,75	4,33
24:40:00	33	11,75	4,33
24:41:00	33	11,75	4,33
24:42:00	33	11,74	4,35
24:43:00	32	11,74	4,35
24:44:00	33	11,74	4,35
24:45:00	33	11,74	4,35
24:46:00	32	11,75	4,33
24:47:00	33	11,74	4,35
24:48:00	33	11,74	4,35
24:49:00	32	11,74	4,35
24:50:00	33	11,74	4,35
24:51:00	33	11,74	4,35
24:52:00	33	11,74	4,35
24:53:00	33	11,74	4,35
24:54:00	32	11,73	4,36
24:55:00	33	11,73	4,36
24:56:00	33	11,73	4,36
24:57:00	33	11,73	4,36
24:58:00	33	11,73	4,36
24:59:00	33	11,73	4,36
25:00:00	33	11,73	4,36
25:01:00	33	11,73	4,36
25:02:00	33	11,73	4,36
25:03:00	33	11,73	4,36
25:04:00	33	11,73	4,38
25:05:00	33	11,73	4,38
25:06:00	33	11,73	4,38
25:07:00	33	11,73	4,38
25:08:00	33	11,73	4,38
25:09:00	33	11,73	4,38
25:10:00	33	11,73	4,38
25:11:00	32	11,72	4,40
25:12:00	33	11,72	4,40
25:13:00	33	11,72	4,40
25:14:00	33	11,72	4,40
25:15:00	33	11,72	4,40
25:16:00	33	11,72	4,40
25:17:00	33	11,72	4,40
25:18:00	33	11,71	4,42
25:19:00	33	11,72	4,40
25:20:00	33	11,71	4,42
25:21:00	33	11,71	4,42
25:22:00	33	11,72	4,40
25:23:00	33	11,71	4,42
25:24:00	33	11,72	4,40
25:25:00	33	11,72	4,40
25:26:00	33	11,71	4,42
25:27:00	33	11,72	4,40
25:28:00	32	11,71	4,42
25:29:00	33	11,71	4,42
25:30:00	33	11,71	4,42
25:31:00	33	11,71	4,42
25:32:00	33	11,71	4,42
25:33:00	33	11,70	4,43
25:34:00	33	11,70	4,43
25:35:00	33	11,70	4,43
25:36:00	33	11,70	4,43
25:37:00	32	11,70	4,43
25:38:00	33	11,70	4,43
25:39:00	33	11,70	4,45
25:40:00	33	11,70	4,45
25:41:00	33	11,70	4,45
25:42:00	33	11,70	4,43
25:43:00	33	11,70	4,45
25:44:00	33	11,70	4,45
25:45:00	33	11,70	4,45
25:46:00	33	11,70	4,45
25:47:00	33	11,70	4,45
25:48:00	33	11,69	4,47
25:49:00	33	11,68	4,49
25:50:00	33	11,69	4,47
25:51:00	33	11,69	4,47
25:52:00	33	11,68	4,49
25:53:00	33	11,69	4,47
25:54:00	33	11,69	4,47
25:55:00	33	11,69	4,47
25:56:00	33	11,69	4,47
25:57:00	33	11,68	4,49
25:58:00	33	11,68	4,49
25:59:00	33	11,68	4,49
26:00:00	33	11,68	4,49
26:01:00	32	11,68	4,49
26:02:00	33	11,68	4,49
26:03:00	33	11,68	4,49
26:04:00	33	11,68	4,49
26:05:00	33	11,68	4,49
26:06:00	33	11,68	4,49
26:07:00	33	11,68	4,49
26:08:00	33	11,68	4,49
26:09:00	33	11,68	4,49
26:10:00	33	11,68	4,49
26:11:00	33	11,68	4,51
26:12:00	33	11,68	4,51
26:13:00	33	11,68	4,51
26:14:00	33	11,68	4,51
26:15:00	32	11,68	4,51
26:16:00	33	11,68	4,49
26:17:00	33	11,68	4,51
26:18:00	33	11,67	4,53
26:19:00	33	11,67	4,53
26:20:00	33	11,68	4,51
26:21:00	33	11,67	4,53
26:22:00	32	11,67	4,53
26:23:00	33	11,67	4,53
26:24:00	33	11,67	4,53
26:25:00	33	11,67	4,53
26:26:00	33	11,67	4,53
26:27:00	33	11,68	4,51
26:28:00	33	11,67	4,53
26:29:00	33	11,67	4,53
26:30:00	33	11,66	4,54
26:31:00	33	11,66	4,54
26:32:00	33	11,66	4,54
26:33:00	33	11,66	4,54
26:34:00	33	11,66	4,54
26:35:00	33	11,66	4,54
26:36:00	33	11,66	4,54
26:37:00	33	11,66	4,54
26:38:00	33	11,65	4,56
26:39:00	33	11,65	4,56
26:40:00	33	11,66	4,54
26:41:00	33	11,66	4,54
26:42:00	33	11,65	4,56
26:43:00	33	11,65	4,56
26:44:00	33	11,65	4,56
26:45:00	33	11,65	4,56
26:46:00	33	11,65	4,56
26:47:00	33	11,65	4,56
26:48:00	33	11,65	4,56
26:49:00	33	11,65	4,56
26:50:00	32	11,64	4,58
26:51:00	33	11,65	4,56
26:52:00	33	11,64	4,58
26:53:00	33	11,64	4,58
26:54:00	33	11,64	4,58
26:55:00	33	11,64	4,58
26:56:00	33	11,64	4,60
26:57:00	33	11,65	4,56
26:58:00	33	11,64	4,58
26:59:00	33	11,64	4,58
27:00:00	33	11,64	4,58
27:01:00	32	11,64	4,60
27:02:00	33	11,64	4,58
27:03:00	33	11,64	4,58
27:04:00	33	11,64	4,58
27:05:00	33	11,64	4,58
27:06:00	33	11,64	4,60
27:07:00	33	11,64	4,58
27:08:00	32	11,64	4,60
27:09:00	33	11,63	4,62
27:10:00	33	11,64	4,60
27:11:00	33	11,64	4,60
27:12:00	33	11,64	4,60
27:13:00	33	11,63	4,62
27:14:00	33	11,63	4,62
27:15:00	33	11,63	4,62
27:16:00	33	11,63	4,62
27:17:00	33	11,63	4,62
27:18:00	33	11,63	4,62
27:19:00	33	11,62	4,64
27:20:00	33	11,63	4,62
27:21:00	33	11,62	4,64
27:22:00	32	11,63	4,62
27:23:00	33	11,62	4,64
27:24:00	33	11,62	4,64
27:25:00	33	11,62	4,64
27:26:00	33	11,62	4,64
27:27:00	33	11,62	4,64
27:28:00	33	11,62	4,64
27:29:00	33	11,62	4,64
27:30:00	33	11,62	4,64
27:31:00	32	11,62	4,64
27:32:00	33	11,61	4,66
27:33:00	33	11,61	4,66
27:34:00	33	11,61	4,66
27:35:00	32	11,61	4,66
27:36:00	33	11,61	4,66
27:37:00	33	11,61	4,67
27:38:00	33	11,61	4,66
27:39:00	33	11,61	4,67
27:40:00	33	11,61	4,66
27:41:00	33	11,61	4,66
27:42:00	33	11,61	4,66
27:43:00	33	11,61	4,67
27:44:00	33	11,61	4,66
27:45:00	33	11,61	4,66
27:46:00	33	11,61	4,66
27:47:00	33	11,61	4,66
27:48:00	33	11,61	4,66
27:49:00	33	11,61	4,66
27:50:00	33	11,61	4,66
27:51:00	33	11,61	4,66
27:52:00	33	11,61	4,66
27:53:00	33	11,61	4,66
27:54:00	33	11,61	4,66
27:55:00	33	11,61	4,67
27:56:00	33	11,61	4,67
27:57:00	33	11,60	4,69
27:58:00	33	11,61	4,67
27:59:00	33	11,60	4,69
28:00:00	33	11,60	4,69
28:01:00	33	11,60	4,69
28:02:00	33	11,60	4,69
28:03:00	33	11,60	4,69
28:04:00	33	11,59	4,71
28:05:00	33	11,59	4,71
28:06:00	33	11,59	4,71
28:07:00	33	11,59	4,71
28:08:00	32	11,60	4,69
28:09:00	33	11,59	4,71
28:10:00	32	11,59	4,71
28:11:00	33	11,59	4,71
28:12:00	33	11,59	4,71
28:13:00	33	11,59	4,71
28:14:00	33	11,59	4,71
28:15:00	33	11,59	4,73
28:16:00	33	11,59	4,71
28:17:00	32	11,59	4,73
28:18:00	33	11,59	4,73
28:19:00	33	11,59	4,73
28:20:00	33	11,59	4,73
28:21:00	33	11,59	4,73
28:22:00	33	11,59	4,73
28:23:00	33	11,59	4,73
28:24:00	33	11,59	4,73
28:25:00	33	11,59	4,73
28:26:00	33	11,59	4,71
28:27:00	33	11,59	4,73
28:28:00	33	11,59	4,73
28:29:00	33	11,59	4,73
28:30:00	32	11,59	4,73
28:31:00	33	11,59	4,73
28:32:00	33	11,59	4,73
28:33:00	33	11,59	4,73
28:34:00	33	11,59	4,73
28:35:00	33	11,59	4,73
28:36:00	33	11,58	4,75
28:37:00	32	11,58	4,75
28:38:00	33	11,58	4,75
28:39:00	33	11,58	4,75
28:40:00	33	11,58	4,75
28:41:00	33	11,57	4,77
