Repository: ProgWizer/parser

File: project-root/data/Error/2001 year (207)/Con 1 Kogalym A1500+4%PPB+0.26%KSSB+0.05%NTF (47C).txt
--Test Summary--
Full Path and File Name	
Instrument Name	7222 #1
Instrument Type	Consistometer
Instrument Serial Number	113
Test Start Date	08.11.2001
Test Start Time	21:01:34
Test Stop Date	09.11.2001
Test Stop Time	4:41:40
Test Length	7:40:06
Final Sample Time Offset	7:40:00
Controller Schedule Name	
Sampling Period	60 seconds
Comments	MPa: 32(30min);  T: 47C(30min);  tap water, dry-blending

Sprd-ty: 23.5cm
Information	WellID	
Information	Customer	Kogalym
Information	CementClass	A
Information	CementMfr	Suhoy Log
Information	Additives	4%PPB Gel+0.26%KSSB+0.05%NTF
Information	Density	1500
Information	BHCT	47
Information	BHST	60
Information	FluidLoss	
Information	JobType	146 mm csg lead slurry
Calculated Value	Thickening_Time	N/A
Calculated Value	Setting Time	N/A
Initial Temperature (°C)	23 °C
Final Temperature (°C)	46 °C
Initial Pressure (MPa)	2 MPa
Final Pressure (MPa)	33 MPa
Initial Consistency (Bc)	11 Bc
Final Consistency (Bc)	73 Bc
--Data--
Time (HH:MM:SS)	Temperature (°C)	Pressure (MPa)	Consistency (Bc)
0:00:00	23	2	11
0:01:00	23	3	17
0:02:00	23	4	12
0:03:00	23	5	12
0:04:00	23	6	11
0:05:00	24	8	11
0:06:00	24	9	11
0:07:00	25	10	11
0:08:00	26	11	10
0:09:00	27	12	11
0:10:00	28	13	13
0:11:00	29	14	11
0:12:00	31	15	11
0:13:00	32	15	12
0:14:00	34	16	13
0:15:00	35	17	13
0:16:00	36	18	13
0:17:00	36	19	14
0:18:00	37	20	16
0:19:00	38	21	16
0:20:00	38	22	16
0:21:00	39	23	17
0:22:00	40	24	16
0:23:00	40	25	16
0:24:00	41	26	24
0:25:00	42	27	17
0:26:00	42	28	17
0:27:00	43	29	19
0:28:00	44	30	21
0:29:00	44	31	19
0:30:00	45	32	21
0:31:00	46	33	19
0:32:00	47	33	20
0:33:00	47	32	20
0:34:00	48	32	20
0:35:00	48	32	20
0:36:00	48	32	20
0:37:00	48	32	20
0:38:00	48	32	21
0:39:00	48	32	21
0:40:00	47	32	22
0:41:00	47	32	21
0:42:00	47	32	21
0:43:00	47	32	21
0:44:00	47	32	22
0:45:00	46	32	22
0:46:00	46	32	22
0:47:00	46	32	22
0:48:00	46	32	21
0:49:00	46	33	22
0:50:00	45	33	21
0:51:00	45	33	21
0:52:00	45	33	21
0:53:00	45	33	21
0:54:00	46	33	21
0:55:00	46	33	21
0:56:00	46	33	21
0:57:00	46	33	21
0:58:00	46	33	21
0:59:00	46	33	21
1:00:00	46	33	21
1:01:00	46	33	21
1:02:00	46	33	21
1:03:00	46	33	21
1:04:00	46	33	21
1:05:00	46	33	21
1:06:00	46	33	21
1:07:00	46	33	21
1:08:00	46	33	21
1:09:00	46	33	21
1:10:00	46	33	21
1:11:00	46	33	21
1:12:00	46	33	20
1:13:00	46	33	20
1:14:00	46	33	21
1:15:00	46	33	21
1:16:00	46	33	20
1:17:00	46	33	20
1:18:00	46	33	20
1:19:00	46	33	21
1:20:00	46	33	20
1:21:00	46	33	20
1:22:00	46	33	20
1:23:00	46	33	20
1:24:00	46	33	20
1:25:00	46	33	20
1:26:00	46	33	20
1:27:00	46	33	20
1:28:00	46	33	20
1:29:00	46	33	20
1:30:00	46	33	20
1:31:00	46	33	20
1:32:00	46	33	20
1:33:00	46	33	20
1:34:00	46	33	20
1:35:00	46	33	20
1:36:00	46	33	20
1:37:00	46	33	20
1:38:00	46	33	20
1:39:00	46	33	20
1:40:00	46	33	20
1:41:00	46	33	20
1:42:00	46	33	20
1:43:00	46	33	20
1:44:00	46	33	20
1:45:00	46	33	20
1:46:00	46	33	20
1:47:00	46	33	20
1:48:00	46	33	20
1:49:00	46	33	20
1:50:00	46	33	20
1:51:00	46	33	20
1:52:00	46	33	20
1:53:00	46	33	20
1:54:00	46	33	20
1:55:00	46	33	20
1:56:00	46	33	20
1:57:00	46	33	19
1:58:00	46	33	19
1:59:00	46	33	19
2:00:00	46	32	19
2:01:00	46	32	19
2:02:00	46	32	19
2:03:00	46	32	19
2:04:00	45	32	19
2:05:00	45	32	19
2:06:00	45	32	19
2:07:00	45	33	19
2:08:00	45	33	19
2:09:00	45	33	19
2:10:00	45	33	19
2:11:00	46	33	19
2:12:00	46	33	19
2:13:00	46	33	19
2:14:00	46	33	19
2:15:00	46	33	19
2:16:00	46	33	19
2:17:00	46	33	19
2:18:00	46	33	19
2:19:00	46	33	19
2:20:00	46	33	19
2:21:00	46	33	19
2:22:00	46	33	19
2:23:00	46	32	19
2:24:00	46	32	19
2:25:00	46	32	19
2:26:00	46	32	19
2:27:00	46	32	19
2:28:00	45	32	19
2:29:00	45	32	19
2:30:00	45	32	19
2:31:00	45	33	19
2:32:00	45	33	19
2:33:00	45	33	19
2:34:00	45	33	19
2:35:00	46	33	19
2:36:00	46	33	19
2:37:00	46	33	18
2:38:00	46	33	18
2:39:00	46	33	18
2:40:00	46	33	18
2:41:00	46	33	18
2:42:00	46	33	18
2:43:00	46	33	19
2:44:00	46	33	18
2:45:00	46	33	18
2:46:00	46	32	18
2:47:00	46	32	18
2:48:00	46	32	18
2:49:00	46	32	18
2:50:00	46	32	18
2:51:00	46	32	18
2:52:00	45	32	18
2:53:00	45	33	18
2:54:00	45	33	17
2:55:00	45	33	18
2:56:00	45	33	18
2:57:00	46	33	18
2:58:00	46	33	17
2:59:00	46	33	18
3:00:00	46	33	18
3:01:00	46	33	18
3:02:00	46	33	18
3:03:00	46	33	18
3:04:00	46	33	18
3:05:00	46	33	18
3:06:00	46	32	18
3:07:00	46	32	17
3:08:00	46	32	17
3:09:00	46	32	17
3:10:00	46	32	17
3:11:00	46	32	17
3:12:00	45	32	17
3:13:00	45	33	17
3:14:00	45	33	17
3:15:00	45	33	17
3:16:00	45	33	17
3:17:00	46	33	17
3:18:00	46	33	17
3:19:00	46	33	17
3:20:00	46	33	17
3:21:00	46	33	17
3:22:00	46	33	17
3:23:00	46	33	17
3:24:00	46	33	17
3:25:00	46	32	17
3:26:00	46	32	17
3:27:00	46	32	17
3:28:00	46	32	17
3:29:00	46	32	17
3:30:00	45	32	17
3:31:00	45	32	17
3:32:00	45	32	17
3:33:00	45	33	17
3:34:00	45	33	17
3:35:00	45	33	17
3:36:00	46	33	17
3:37:00	46	33	17
3:38:00	46	33	17
3:39:00	46	33	17
3:40:00	46	33	17
3:41:00	46	33	17
3:42:00	46	32	17
3:43:00	46	32	17
3:44:00	46	32	17
3:45:00	46	32	17
3:46:00	46	32	17
3:47:00	45	32	17
3:48:00	45	32	16
3:49:00	45	33	16
3:50:00	45	33	16
3:51:00	45	33	16
3:52:00	45	33	16
3:53:00	46	33	16
3:54:00	46	33	16
3:55:00	46	33	16
3:56:00	46	33	16
3:57:00	46	33	16
3:58:00	46	33	16
3:59:00	46	33	16
4:00:00	46	33	16
4:01:00	46	32	17
4:02:00	46	32	16
4:03:00	46	32	16
4:04:00	46	32	16
4:05:00	46	32	16
4:06:00	46	32	16
4:07:00	45	32	16
4:08:00	45	32	16
4:09:00	45	32	16
4:10:00	45	33	16
4:11:00	45	33	16
4:12:00	45	33	16
4:13:00	45	33	16
4:14:00	45	33	16
4:15:00	46	33	16
4:16:00	46	33	16
4:17:00	46	33	16
4:18:00	46	33	16
4:19:00	46	33	16
4:20:00	46	33	16
4:21:00	46	33	16
4:22:00	46	33	16
4:23:00	46	33	16
4:24:00	46	32	16
4:25:00	46	32	16
4:26:00	46	32	16
4:27:00	46	32	16
4:28:00	45	32	16
4:29:00	45	32	16
4:30:00	45	32	16
4:31:00	45	33	16
4:32:00	45	33	16
4:33:00	45	33	16
4:34:00	45	33	16
4:35:00	45	33	16
4:36:00	45	33	16
4:37:00	46	33	16
4:38:00	46	33	16
4:39:00	46	33	16
4:40:00	46	33	16
4:41:00	46	33	16
4:42:00	46	33	16
4:43:00	46	32	16
4:44:00	46	32	16
4:45:00	46	32	16
4:46:00	46	32	16
4:47:00	46	32	16
4:48:00	46	32	16
4:49:00	45	32	16
4:50:00	45	32	16
4:51:00	45	33	16
4:52:00	45	33	16
4:53:00	45	33	16
4:54:00	45	33	16
4:55:00	45	33	16
4:56:00	45	33	16
4:57:00	46	33	16
4:58:00	46	33	16
4:59:00	46	33	16
5:00:00	46	33	16
5:01:00	46	33	16
5:02:00	46	33	16
5:03:00	46	32	16
5:04:00	46	32	16
5:05:00	46	32	16
5:06:00	46	32	16
5:07:00	46	32	16
5:08:00	45	32	16
5:09:00	45	32	16
5:10:00	45	32	16
5:11:00	45	32	16
5:12:00	45	33	16
5:13:00	45	33	16
5:14:00	45	33	16
5:15:00	45	33	16
5:16:00	46	33	16
5:17:00	46	33	16
5:18:00	46	33	16
5:19:00	46	33	16
5:20:00	46	32	16
5:21:00	46	32	16
5:22:00	46	32	16
5:23:00	46	32	16
5:24:00	46	32	16
5:25:00	45	32	16
5:26:00	45	32	17
5:27:00	45	33	17
5:28:00	45	33	17
5:29:00	45	33	17
5:30:00	45	33	17
5:31:00	45	33	17
5:32:00	45	33	17
5:33:00	46	33	18
5:34:00	46	33	18
5:35:00	46	33	18
5:36:00	46	33	18
5:37:00	46	33	18
5:38:00	46	32	18
5:39:00	46	32	18
5:40:00	46	32	18
5:41:00	46	32	18
5:42:00	45	32	18
5:43:00	45	32	19
5:44:00	45	32	19
5:45:00	45	33	20
5:46:00	45	33	20
5:47:00	45	33	20
5:48:00	45	33	20
5:49:00	45	33	21
5:50:00	46	33	21
5:51:00	46	33	22
5:52:00	46	33	22
5:53:00	46	33	23
5:54:00	46	33	23
5:55:00	46	32	24
5:56:00	46	32	24
5:57:00	46	32	24
5:58:00	46	32	24
5:59:00	46	32	24
6:00:00	45	32	24
6:01:00	45	32	25
6:02:00	45	32	25
6:03:00	45	32	25
6:04:00	45	32	25
6:05:00	45	32	25
6:06:00	45	32	25
6:07:00	46	32	25
6:08:00	46	32	25
6:09:00	46	32	25
6:10:00	46	32	25
6:11:00	46	32	25
6:12:00	46	32	25
6:13:00	46	32	25
6:14:00	46	32	26
6:15:00	46	32	25
6:16:00	46	32	25
6:17:00	46	32	26
6:18:00	46	32	25
6:19:00	46	32	26
6:20:00	46	32	25
6:21:00	46	32	26
6:22:00	45	32	25
6:23:00	46	32	25
6:24:00	46	32	25
6:25:00	46	32	26
6:26:00	46	32	25
6:27:00	46	32	26
6:28:00	46	32	26
6:29:00	46	32	26
6:30:00	46	32	26
6:31:00	46	32	26
6:32:00	46	32	26
6:33:00	46	32	26
6:34:00	46	32	27
6:35:00	46	32	27
6:36:00	46	32	27
6:37:00	46	32	29
6:38:00	46	32	29
6:39:00	46	32	29
6:40:00	46	32	29
6:41:00	46	32	30
6:42:00	46	32	30
6:43:00	46	32	30
6:44:00	46	32	31
6:45:00	46	32	31
6:46:00	46	32	32
6:47:00	46	32	32
6:48:00	46	32	32
6:49:00	46	32	32
6:50:00	46	32	32
6:51:00	46	32	33
6:52:00	46	32	33
6:53:00	46	32	34
6:54:00	46	32	35
6:55:00	46	32	35
6:56:00	46	32	35
6:57:00	46	32	35
6:58:00	46	32	36
6:59:00	46	32	36
7:00:00	46	32	37
7:01:00	46	32	37
7:02:00	46	32	37
7:03:00	46	32	38
7:04:00	46	32	38
7:05:00	46	32	38
7:06:00	46	32	38
7:07:00	46	32	38
7:08:00	46	32	39
7:09:00	46	32	39
7:10:00	46	32	40
7:11:00	46	32	40
7:12:00	46	32	41
7:13:00	46	32	41
7:14:00	46	32	42
7:15:00	46	32	42
7:16:00	46	32	43
7:17:00	46	32	44
7:18:00	46	32	45
7:19:00	46	32	46
7:20:00	46	32	46
7:21:00	46	32	47
7:22:00	46	32	48
7:23:00	46	32	48
7:24:00	46	32	49
7:25:00	46	32	50
7:26:00	46	32	52
7:27:00	46	32	52
7:28:00	46	32	53
7:29:00	46	32	54
7:30:00	46	32	55
7:31:00	46	32	58
7:32:00	45	32	55
7:33:00	45	32	60
7:34:00	45	32	61
7:35:00	45	32	63
7:36:00	45	32	65
7:37:00	46	33	66
7:38:00	46	33	69
7:39:00	46	33	70
7:40:00	46	33	73

File: project-root/data/Error/2001 year (207)/Con 1 Kogalym G1850+0.7%NFL-2+0.1%CD-12 (Sq 50C).txt
--Test Summary--
Full Path and File Name	
Instrument Name	7222 #1
Instrument Type	Consistometer
Instrument Serial Number	113
Test Start Date	07.12.2001
Test Start Time	4:00:12
Test Stop Date	07.12.2001
Test Stop Time	9:56:12
Test Length	5:56:00
Final Sample Time Offset	5:56:00
Controller Schedule Name	
Sampling Period	60 seconds
Comments	MPa: 27(30min); T: 51C(30min); tap water, dry blending.
Information	WellID	115-3510
Information	Customer	Kogalym
Information	CementClass	G
Information	CementMfr	Dyckerhoff
Information	Additives	0.7%NFL-2+0.1%CD-12
Information	Density	1850
Information	BHCT	50
Information	BHST	68
Information	FluidLoss	
Information	JobType	Squeeze
Calculated Value	Thickening_Time	5:56:00
Calculated Value	Setting Time	5:56:00
Initial Temperature (°C)	24 °C
Final Temperature (°C)	52 °C
Initial Pressure (MPa)	1 MPa
Final Pressure (MPa)	30 MPa
Initial Consistency (Bc)	8 Bc
Final Consistency (Bc)	109 Bc
--Data--
Time (HH:MM:SS)	Temperature (°C)	Pressure (MPa)	Consistency (Bc)
0:00:00	24	1	8
0:01:00	24	3	8
0:02:00	24	4	8
0:03:00	24	5	7
0:04:00	24	6	7
0:05:00	25	7	7
0:06:00	25	8	7
0:07:00	26	9	8
0:08:00	27	10	8
0:09:00	29	11	10
0:10:00	30	12	11
0:11:00	31	13	7
0:12:00	32	14	8
0:13:00	33	15	10
0:14:00	35	15	7
0:15:00	36	16	7
0:16:00	37	17	7
0:17:00	38	18	7
0:18:00	39	19	6
0:19:00	39	20	7
0:20:00	40	21	6
0:21:00	41	22	6
0:22:00	42	23	6
0:23:00	43	23	8
0:24:00	44	25	7
0:25:00	44	25	7
0:26:00	45	26	6
0:27:00	46	27	7
0:28:00	47	28	7
0:29:00	48	29	7
0:30:00	48	30	11
0:31:00	49	31	10
0:32:00	49	31	9
0:33:00	49	31	10
0:34:00	49	31	11
0:35:00	49	31	11
0:36:00	49	31	12
0:37:00	49	31	13
0:38:00	49	31	13
0:39:00	50	31	21
0:40:00	50	31	21
0:41:00	53	30	8
0:42:00	54	30	10
0:43:00	54	30	7
0:44:00	54	30	11
0:45:00	53	30	22
0:46:00	53	30	29
0:47:00	53	30	28
0:48:00	53	30	27
0:49:00	53	30	26
0:50:00	53	30	24
0:51:00	53	30	22
0:52:00	53	30	22
0:53:00	53	30	22
0:54:00	53	30	22
0:55:00	52	30	23
0:56:00	51	30	8
0:57:00	50	30	8
0:58:00	49	30	9
0:59:00	49	30	8
1:00:00	48	30	5
1:01:00	48	31	5
1:02:00	48	31	5
1:03:00	48	31	5
1:04:00	48	31	5
1:05:00	48	31	5
1:06:00	48	31	5
1:07:00	48	31	5
1:08:00	48	31	5
1:09:00	48	31	5
1:10:00	48	31	5
1:11:00	49	31	11
1:12:00	49	30	9
1:13:00	49	30	8
1:14:00	49	30	8
1:15:00	49	30	38
1:16:00	49	30	20
1:17:00	49	30	16
1:18:00	49	30	15
1:19:00	49	31	15
1:20:00	49	31	15
1:21:00	49	31	15
1:22:00	49	31	17
1:23:00	50	31	17
1:24:00	50	31	17
1:25:00	50	31	17
1:26:00	50	30	12
1:27:00	50	30	9
1:28:00	50	30	10
1:29:00	50	30	10
1:30:00	49	30	21
1:31:00	49	30	21
1:32:00	49	30	19
1:33:00	49	30	15
1:34:00	49	30	15
1:35:00	49	30	14
1:36:00	49	30	14
1:37:00	49	30	14
1:38:00	49	30	14
1:39:00	49	30	14
1:40:00	49	30	13
1:41:00	48	31	13
1:42:00	48	31	11
1:43:00	48	31	10
1:44:00	48	31	13
1:45:00	48	31	13
1:46:00	48	31	12
1:47:00	48	31	12
1:48:00	48	31	12
1:49:00	48	31	14
1:50:00	48	31	17
1:51:00	48	31	17
1:52:00	48	31	18
1:53:00	48	31	20
1:54:00	48	31	24
1:55:00	48	31	7
1:56:00	50	30	12
1:57:00	51	30	12
1:58:00	51	30	10
1:59:00	51	30	10
2:00:00	51	30	6
2:01:00	51	30	6
2:02:00	51	30	6
2:03:00	51	30	6
2:04:00	51	30	6
2:05:00	50	30	6
2:06:00	50	30	6
2:07:00	50	30	6
2:08:00	50	30	6
2:09:00	50	30	6
2:10:00	50	30	6
2:11:00	50	30	8
2:12:00	49	30	10
2:13:00	49	30	8
2:14:00	48	30	11
2:15:00	48	31	10
2:16:00	48	31	10
2:17:00	48	31	10
2:18:00	48	31	10
2:19:00	48	31	10
2:20:00	48	31	10
2:21:00	48	31	10
2:22:00	48	31	10
2:23:00	48	31	10
2:24:00	48	31	10
2:25:00	48	31	9
2:26:00	49	30	10
2:27:00	50	30	8
2:28:00	50	30	6
2:29:00	50	30	6
2:30:00	49	30	6
2:31:00	49	30	6
2:32:00	49	30	6
2:33:00	49	30	6
2:34:00	49	30	6
2:35:00	49	30	6
2:36:00	49	30	6
2:37:00	49	30	6
2:38:00	49	30	6
2:39:00	49	30	6
2:40:00	49	30	7
2:41:00	49	30	6
2:42:00	48	31	6
2:43:00	48	31	5
2:44:00	48	31	5
2:45:00	48	31	4
2:46:00	48	31	4
2:47:00	48	31	4
2:48:00	48	31	4
2:49:00	48	31	4
2:50:00	48	31	4
2:51:00	48	31	4
2:52:00	48	31	5
2:53:00	48	31	5
2:54:00	48	31	5
2:55:00	48	31	5
2:56:00	50	30	7
2:57:00	51	30	9
2:58:00	51	30	7
2:59:00	51	30	6
3:00:00	51	30	5
3:01:00	51	30	6
3:02:00	50	30	6
3:03:00	51	30	6
3:04:00	50	30	6
3:05:00	50	30	6
3:06:00	50	30	6
3:07:00	50	30	6
3:08:00	50	30	6
3:09:00	50	30	6
3:10:00	50	30	7
3:11:00	50	30	6
3:12:00	49	30	5
3:13:00	49	30	5
3:14:00	49	31	5
3:15:00	48	31	5
3:16:00	48	31	5
3:17:00	48	31	5
3:18:00	48	31	5
3:19:00	48	31	5
3:20:00	48	31	5
3:21:00	48	31	5
3:22:00	48	31	5
3:23:00	48	31	5
3:24:00	48	31	5
3:25:00	48	31	5
3:26:00	49	30	5
3:27:00	50	30	4
3:28:00	50	30	4
3:29:00	50	30	4
3:30:00	49	30	4
3:31:00	49	30	4
3:32:00	49	30	4
3:33:00	49	30	4
3:34:00	49	30	4
3:35:00	49	30	4
3:36:00	49	30	4
3:37:00	49	30	4
3:38:00	49	30	4
3:39:00	49	30	4
3:40:00	49	30	4
3:41:00	49	30	4
3:42:00	48	31	4
3:43:00	48	31	4
3:44:00	48	31	4
3:45:00	48	31	4
3:46:00	48	31	4
3:47:00	48	31	4
3:48:00	48	31	4
3:49:00	48	31	4
3:50:00	48	31	4
3:51:00	48	31	4
3:52:00	48	31	4
3:53:00	48	31	4
3:54:00	48	31	4
3:55:00	48	31	4
3:56:00	50	30	4
3:57:00	51	30	4
3:58:00	51	30	4
3:59:00	51	30	4
4:00:00	51	30	4
4:01:00	51	30	4
4:02:00	51	30	4
4:03:00	51	30	4
4:04:00	51	30	4
4:05:00	51	30	4
4:06:00	51	30	4
4:07:00	51	30	4
4:08:00	51	30	4
4:09:00	51	30	4
4:10:00	50	30	4
4:11:00	50	30	4
4:12:00	50	30	4
4:13:00	49	30	4
4:14:00	49	30	4
4:15:00	49	30	4
4:16:00	48	30	4
4:17:00	48	31	4
4:18:00	48	31	4
4:19:00	48	31	4
4:20:00	48	31	4
4:21:00	48	31	4
4:22:00	48	31	4
4:23:00	48	31	4
4:24:00	48	31	4
4:25:00	48	31	4
4:26:00	49	31	4
4:27:00	49	30	4
4:28:00	49	30	4
4:29:00	50	30	4
4:30:00	50	30	4
4:31:00	50	30	4
4:32:00	50	30	4
4:33:00	50	30	4
4:34:00	50	30	4
4:35:00	50	30	4
4:36:00	50	30	4
4:37:00	50	30	4
4:38:00	50	30	4
4:39:00	50	30	4
4:40:00	50	30	4
4:41:00	49	30	4
4:42:00	49	30	4
4:43:00	49	30	4
4:44:00	49	30	4
4:45:00	48	31	4
4:46:00	48	31	4
4:47:00	48	31	4
4:48:00	48	31	4
4:49:00	48	31	4
4:50:00	48	31	4
4:51:00	48	31	4
4:52:00	48	31	4
4:53:00	48	31	4
4:54:00	48	31	4
4:55:00	48	31	5
4:56:00	48	31	5
4:57:00	49	31	5
4:58:00	50	30	5
4:59:00	50	30	5
5:00:00	50	30	5
5:01:00	51	30	5
5:02:00	51	30	5
5:03:00	51	30	5
5:04:00	51	30	5
5:05:00	51	30	5
5:06:00	51	30	5
5:07:00	51	30	5
5:08:00	51	30	5
5:09:00	51	30	5
5:10:00	51	30	16
5:11:00	51	30	12
5:12:00	51	30	11
5:13:00	50	30	10
5:14:00	50	30	10
5:15:00	50	30	6
5:16:00	50	30	6
5:17:00	50	30	6
5:18:00	49	30	6
5:19:00	49	30	6
5:20:00	49	30	6
5:21:00	49	30	6
5:22:00	49	30	6
5:23:00	49	30	6
5:24:00	49	30	6
5:25:00	49	30	24
5:26:00	49	30	17
5:27:00	49	30	16
5:28:00	49	31	16
5:29:00	49	31	16
5:30:00	48	31	8
5:31:00	48	31	8
5:32:00	48	31	8
5:33:00	48	31	8
5:34:00	48	31	8
5:35:00	48	31	8
5:36:00	48	31	8
5:37:00	48	31	8
5:38:00	48	31	8
5:39:00	48	31	8
5:40:00	48	31	42
5:41:00	48	31	41
5:42:00	48	31	40
5:43:00	48	31	43
5:44:00	49	31	26
5:45:00	49	31	19
5:46:00	49	31	19
5:47:00	49	31	19
5:48:00	50	31	19
5:49:00	50	31	19
5:50:00	50	31	19
5:51:00	50	30	19
5:52:00	51	30	19
5:53:00	51	30	19
5:54:00	51	30	19
5:55:00	52	30	114
5:56:00	52	30	109

File: project-root/data/Error/2001 year (207)/Con 1 Kogalym G1850+0.7%NFL-2+0.1%CD-12+0.05%TR-1 (Sq 67C).txt
--Test Summary--
Full Path and File Name	
Instrument Name	7222 #1
Instrument Type	Consistometer
Instrument Serial Number	113
Test Start Date	10.12.2001
Test Start Time	20:57:54
Test Stop Date	11.12.2001
Test Stop Time	4:02:59
Test Length	7:05:05
Final Sample Time Offset	7:05:00
Controller Schedule Name	
Sampling Period	60 seconds
Comments	MPa: 27(30min); T: 30C(20min), 67C(20min); tap water, dry-blending
Information	WellID	115-3510
Information	Customer	Kogalym
Information	CementClass	G
Information	CementMfr	Dyckerhoff
Information	Additives	0.7%NFL-2+0.1%CD-12+0.05%TR-1
Information	Density	1850
Information	BHCT	67
Information	BHST	68
Information	FluidLoss	
Information	JobType	146 mm csg hesitation squeeze
Calculated Value	Thickening_Time	N/A
Calculated Value	Setting Time	N/A
Initial Temperature (°C)	21 °C
Final Temperature (°C)	69 °C
Initial Pressure (MPa)	2 MPa
Final Pressure (MPa)	27 MPa
Initial Consistency (Bc)	11 Bc
Final Consistency (Bc)	105 Bc
--Data--
Time (HH:MM:SS)	Temperature (°C)	Pressure (MPa)	Consistency (Bc)
0:00:00	21	2	11
0:01:00	21	3	24
0:02:00	21	4	19
0:03:00	21	5	11
0:04:00	21	5	11
0:05:00	21	6	11
0:06:00	21	7	11
0:07:00	22	8	10
0:08:00	22	9	11
0:09:00	23	10	11
0:10:00	24	11	11
0:11:00	24	11	11
0:12:00	25	12	11
0:13:00	25	13	11
0:14:00	26	14	10
0:15:00	26	15	11
0:16:00	27	16	11
0:17:00	27	16	11
0:18:00	28	17	11
0:19:00	28	18	11
0:20:00	29	19	11
0:21:00	29	20	11
0:22:00	30	21	11
0:23:00	30	22	11
0:24:00	31	23	11
0:25:00	33	24	11
0:26:00	34	25	12
0:27:00	36	25	11
0:28:00	39	26	12
0:29:00	41	27	11
0:30:00	43	28	15
0:31:00	46	28	16
0:32:00	48	28	10
0:33:00	50	28	11
0:34:00	53	28	10
0:35:00	55	28	10
0:36:00	57	28	10
0:37:00	59	28	9
0:38:00	61	28	10
0:39:00	62	28	10
0:40:00	64	28	10
0:41:00	65	28	10
0:42:00	65	28	10
0:43:00	65	28	11
0:44:00	65	28	11
0:45:00	65	28	11
0:46:00	66	28	11
0:47:00	66	28	11
0:48:00	66	28	11
0:49:00	67	28	12
0:50:00	67	28	12
0:51:00	74	27	12
0:52:00	76	27	11
0:53:00	76	27	9
0:54:00	75	27	9
0:55:00	73	27	8
0:56:00	73	27	8
0:57:00	73	27	8
0:58:00	73	27	8
0:59:00	73	27	8
1:00:00	73	27	8
1:01:00	73	27	8
1:02:00	73	27	8
1:03:00	73	27	8
1:04:00	72	27	8
1:05:00	72	27	8
1:06:00	70	27	8
1:07:00	68	27	7
1:08:00	67	27	7
1:09:00	65	27	6
1:10:00	64	27	7
1:11:00	64	28	7
1:12:00	64	28	7
1:13:00	64	28	7
1:14:00	64	28	7
1:15:00	64	28	7
1:16:00	64	28	7
1:17:00	64	28	7
1:18:00	64	28	7
1:19:00	64	28	7
1:20:00	64	28	6
1:21:00	65	28	5
1:22:00	65	27	6
1:23:00	66	27	6
1:24:00	66	27	6
1:25:00	66	27	6
1:26:00	67	27	6
1:27:00	67	27	6
1:28:00	67	27	6
1:29:00	67	27	6
1:30:00	67	27	6
1:31:00	67	27	6
1:32:00	67	27	6
1:33:00	67	27	6
1:34:00	67	27	6
1:35:00	67	27	6
1:36:00	67	27	6
1:37:00	67	27	6
1:38:00	66	27	6
1:39:00	66	27	6
1:40:00	65	27	6
1:41:00	65	27	6
1:42:00	65	27	6
1:43:00	65	28	6
1:44:00	65	28	6
1:45:00	65	28	6
1:46:00	65	28	6
1:47:00	65	28	6
1:48:00	65	28	6
1:49:00	65	28	6
1:50:00	65	28	6
1:51:00	65	28	6
1:52:00	65	28	6
1:53:00	65	28	6
1:54:00	65	28	6
1:55:00	65	28	6
1:56:00	65	28	6
1:57:00	65	28	6
1:58:00	65	28	6
1:59:00	65	28	6
2:00:00	65	28	6
2:01:00	66	28	6
2:02:00	66	28	6
2:03:00	66	28	6
2:04:00	66	28	6
2:05:00	66	28	6
2:06:00	67	27	5
2:07:00	67	27	6
2:08:00	67	27	6
2:09:00	67	27	5
2:10:00	67	27	5
2:11:00	67	27	5
2:12:00	67	27	5
2:13:00	67	27	5
2:14:00	67	27	5
2:15:00	67	27	5
2:16:00	67	27	5
2:17:00	67	27	5
2:18:00	67	27	5
2:19:00	67	27	5
2:20:00	67	27	5
2:21:00	66	27	5
2:22:00	66	27	5
2:23:00	65	27	5
2:24:00	65	28	5
2:25:00	64	28	5
2:26:00	64	28	5
2:27:00	64	28	5
2:28:00	64	28	5
2:29:00	64	28	5
2:30:00	64	28	6
2:31:00	64	28	6
2:32:00	64	28	6
2:33:00	64	28	6
2:34:00	64	28	6
2:35:00	64	28	6
2:36:00	65	28	5
2:37:00	66	27	5
2:38:00	67	27	5
2:39:00	68	27	5
2:40:00	69	27	5
2:41:00	69	27	5
2:42:00	69	27	5
2:43:00	69	27	5
2:44:00	69	27	5
2:45:00	69	27	5
2:46:00	69	27	5
2:47:00	69	27	5
2:48:00	69	27	5
2:49:00	69	27	5
2:50:00	69	27	5
2:51:00	69	27	5
2:52:00	69	27	5
2:53:00	68	27	5
2:54:00	67	27	5
2:55:00	67	27	5
2:56:00	66	27	5
2:57:00	66	27	5
2:58:00	66	27	5
2:59:00	66	27	5
3:00:00	66	27	5
3:01:00	65	27	5
3:02:00	65	27	5
3:03:00	65	27	5
3:04:00	65	28	5
3:05:00	65	28	5
3:06:00	65	28	5
3:07:00	65	28	5
3:08:00	64	28	5
3:09:00	64	28	5
3:10:00	64	28	5
3:11:00	64	28	5
3:12:00	64	28	5
3:13:00	64	28	5
3:14:00	64	28	6
3:15:00	64	28	6
3:16:00	64	28	6
3:17:00	64	28	6
3:18:00	65	28	6
3:19:00	65	28	6
3:20:00	65	28	6
3:21:00	65	28	5
3:22:00	66	27	5
3:23:00	67	27	5
3:24:00	68	27	5
3:25:00	69	27	5
3:26:00	69	27	5
3:27:00	69	27	5
3:28:00	69	27	5
3:29:00	70	27	5
3:30:00	70	27	5
3:31:00	70	27	5
3:32:00	70	27	5
3:33:00	70	27	5
3:34:00	70	27	5
3:35:00	70	27	5
3:36:00	70	27	5
3:37:00	69	27	5
3:38:00	69	27	6
3:39:00	68	27	6
3:40:00	68	27	6
3:41:00	67	27	6
3:42:00	67	27	6
3:43:00	67	27	6
3:44:00	66	27	6
3:45:00	66	27	6
3:46:00	66	27	6
3:47:00	66	27	6
3:48:00	66	27	6
3:49:00	66	27	6
3:50:00	66	27	6
3:51:00	65	27	6
3:52:00	65	27	6
3:53:00	65	28	6
3:54:00	64	28	6
3:55:00	64	28	6
3:56:00	64	28	6
3:57:00	64	28	6
3:58:00	64	28	6
3:59:00	64	28	6
4:00:00	64	28	6
4:01:00	64	28	6
4:02:00	64	28	6
4:03:00	64	28	6
4:04:00	64	28	6
4:05:00	64	28	6
4:06:00	64	28	6
4:07:00	65	28	6
4:08:00	66	28	6
4:09:00	67	27	6
4:10:00	68	27	6
4:11:00	69	27	6
4:12:00	70	27	6
4:13:00	71	27	6
4:14:00	71	27	6
4:15:00	71	27	6
4:16:00	71	27	6
4:17:00	72	27	6
4:18:00	72	27	6
4:19:00	72	27	6
4:20:00	72	27	6
4:21:00	72	27	6
4:22:00	72	27	6
4:23:00	71	27	6
4:24:00	71	27	6
4:25:00	70	27	6
4:26:00	70	27	6
4:27:00	69	27	6
4:28:00	69	27	6
4:29:00	69	27	6
4:30:00	69	27	6
4:31:00	68	27	6
4:32:00	68	27	6
4:33:00	68	27	6
4:34:00	68	27	6
4:35:00	68	27	6
4:36:00	68	27	6
4:37:00	67	27	6
4:38:00	67	27	6
4:39:00	66	27	6
4:40:00	66	27	6
4:41:00	65	27	6
4:42:00	65	28	6
4:43:00	65	28	6
4:44:00	65	28	6
4:45:00	64	28	6
4:46:00	64	28	6
4:47:00	64	28	6
4:48:00	64	28	6
4:49:00	64	28	6
4:50:00	64	28	6
4:51:00	64	28	6
4:52:00	64	28	6
4:53:00	64	28	6
4:54:00	65	28	6
4:55:00	65	28	6
4:56:00	66	28	6
4:57:00	66	28	6
4:58:00	67	28	6
4:59:00	67	28	6
5:00:00	67	28	6
5:01:00	67	27	6
5:02:00	67	27	6
5:03:00	68	27	6
5:04:00	68	27	6
5:05:00	68	27	6
5:06:00	68	27	6
5:07:00	68	27	6
5:08:00	68	27	6
5:09:00	68	27	6
5:10:00	68	27	6
5:11:00	68	27	6
5:12:00	68	27	6
5:13:00	67	27	6
5:14:00	67	27	6
5:15:00	67	27	6
5:16:00	67	27	6
5:17:00	67	27	6
5:18:00	67	27	6
5:19:00	66	27	6
5:20:00	66	27	6
5:21:00	66	27	6
5:22:00	66	27	6
5:23:00	66	27	6
5:24:00	65	27	6
5:25:00	65	27	6
5:26:00	65	28	6
5:27:00	64	28	6
5:28:00	64	28	6
5:29:00	64	28	6
5:30:00	64	28	6
5:31:00	64	28	6
5:32:00	64	28	6
5:33:00	64	28	6
5:34:00	64	28	7
5:35:00	64	28	7
5:36:00	64	28	7
5:37:00	64	28	6
5:38:00	65	28	6
5:39:00	66	28	6
5:40:00	67	28	6
5:41:00	67	27	6
5:42:00	68	27	6
5:43:00	69	27	6
5:44:00	69	27	6
5:45:00	70	27	6
5:46:00	70	27	6
5:47:00	70	27	6
5:48:00	70	27	6
5:49:00	71	27	6
5:50:00	71	27	15
5:51:00	71	27	11
5:52:00	71	27	10
5:53:00	71	27	10
5:54:00	71	27	9
5:55:00	70	27	9
5:56:00	70	27	9
5:57:00	69	27	9
5:58:00	69	27	9
5:59:00	69	27	9
6:00:00	69	27	9
6:01:00	68	27	9
6:02:00	68	27	9
6:03:00	68	27	9
6:04:00	68	27	9
6:05:00	68	27	15
6:06:00	68	27	12
6:07:00	67	27	11
6:08:00	67	27	11
6:09:00	67	27	11
6:10:00	67	27	9
6:11:00	67	27	9
6:12:00	66	27	9
6:13:00	66	27	9
6:14:00	66	27	9
6:15:00	65	27	9
6:16:00	65	27	9
6:17:00	65	28	9
6:18:00	65	28	9
6:19:00	65	28	9
6:20:00	64	28	15
6:21:00	64	28	14
6:22:00	64	28	14
6:23:00	64	28	14
6:24:00	64	28	13
6:25:00	64	28	11
6:26:00	64	28	11
6:27:00	64	28	11
6:28:00	64	28	12
6:29:00	64	28	12
6:30:00	64	28	12
6:31:00	65	28	12
6:32:00	65	28	12
6:33:00	65	28	12
6:34:00	65	28	12
6:35:00	66	28	29
6:36:00	66	28	23
6:37:00	66	27	20
6:38:00	66	27	20
6:39:00	67	27	19
6:40:00	67	27	14
6:41:00	68	27	14
6:42:00	68	27	14
6:43:00	69	27	14
6:44:00	69	27	14
6:45:00	69	27	14
6:46:00	70	27	14
6:47:00	70	27	14
6:48:00	70	27	14
6:49:00	71	27	14
6:50:00	71	27	50
6:51:00	71	27	51
6:52:00	71	27	54
6:53:00	71	27	34
6:54:00	71	27	35
6:55:00	71	27	60
6:56:00	71	27	44
6:57:00	71	27	43
6:58:00	71	27	44
6:59:00	71	27	43
7:00:00	70	27	44
7:01:00	70	27	43
7:02:00	70	27	43
7:03:00	70	27	43
7:04:00	70	27	43
7:05:00	69	27	105

File: project-root/data/Error/2001 year (207)/Con 1 Kogalym G1900+0.2%Sulfacel2+0.2%C-3P+0.04%TBF (50C).txt
--Test Summary--
Full Path and File Name	
Instrument Name	7222 #1
Instrument Type	Consistometer
Instrument Serial Number	113
Test Start Date	03.10.2001
Test Start Time	2:28:20
Test Stop Date	03.10.2001
Test Stop Time	9:26:20
Test Length	6:58:00
Final Sample Time Offset	6:58:00
Controller Schedule Name	
Sampling Period	60 seconds
Comments	MPa: 35(60min), T: 50C(60min), tap water, premixing
Information	WellID	
Information	Customer	Kogalym
Information	EngName	
Information	CementClass	G
Information	CementMfr	Dyckerhoff
Information	Additives	0.2%Sulfacel-2+0.2%C-3P+0.04%TBF
Information	Density	1900
Information	BHCT	50
Information	BHST	60
Information	FluidLoss	
Information	JobType	146 mm CSG tail slurry
Calculated Value	Thickening_Time	6:52:00
Calculated Value	Setting Time	6:58:00
Initial Temperature (°C)	24 °C
Final Temperature (°C)	49 °C
Initial Pressure (MPa)	2 MPa
Final Pressure (MPa)	35 MPa
Initial Consistency (Bc)	6 Bc
Final Consistency (Bc)	100 Bc
--Data--
Time (HH:MM:SS)	Temperature (°C)	Pressure (MPa)	Consistency (Bc)
0:00:00	24	2	6
0:01:00	25	3	6
0:02:00	26	3	6
0:03:00	27	4	7
0:04:00	28	5	7
0:05:00	29	5	8
0:06:00	30	6	9
0:07:00	31	6	9
0:08:00	31	7	12
0:09:00	32	7	9
0:10:00	32	8	10
0:11:00	33	8	11
0:12:00	33	9	8
0:13:00	34	10	14
0:14:00	34	10	9
0:15:00	34	11	10
0:16:00	35	11	9
0:17:00	35	12	9
0:18:00	35	12	9
0:19:00	35	12	10
0:20:00	35	14	9
0:21:00	35	14	6
0:22:00	36	14	7
0:23:00	36	15	9
0:24:00	36	16	7
0:25:00	36	16	6
0:26:00	36	16	6
0:27:00	36	17	6
0:28:00	36	18	7
0:29:00	36	18	8
0:30:00	36	19	8
0:31:00	36	19	11
0:32:00	36	20	11
0:33:00	36	20	12
0:34:00	37	21	13
0:35:00	37	22	12
0:36:00	38	22	11
0:37:00	38	23	11
0:38:00	39	23	11
0:39:00	39	24	11
0:40:00	40	24	11
0:41:00	40	25	11
0:42:00	41	25	10
0:43:00	41	26	11
0:44:00	42	27	10
0:45:00	43	27	10
0:46:00	43	27	10
0:47:00	44	28	10
0:48:00	44	29	11
0:49:00	45	29	11
0:50:00	45	30	10
0:51:00	45	30	10
0:52:00	46	31	11
0:53:00	46	31	11
0:54:00	47	32	10
0:55:00	47	32	10
0:56:00	48	33	10
0:57:00	48	33	10
0:58:00	48	34	10
0:59:00	49	35	10
1:00:00	49	35	10
1:01:00	49	35	10
1:02:00	50	35	10
1:03:00	50	35	10
1:04:00	50	35	10
1:05:00	50	35	10
1:06:00	51	35	10
1:07:00	51	35	10
1:08:00	50	35	10
1:09:00	50	35	10
1:10:00	50	35	10
1:11:00	50	35	10
1:12:00	50	35	10
1:13:00	50	35	10
1:14:00	50	35	10
1:15:00	49	35	10
1:16:00	49	35	10
1:17:00	49	35	10
1:18:00	49	35	10
1:19:00	49	35	10
1:20:00	49	35	10
1:21:00	49	35	10
1:22:00	49	35	10
1:23:00	49	35	10
1:24:00	49	36	10
1:25:00	49	36	10
1:26:00	49	36	10
1:27:00	49	36	10
1:28:00	49	36	10
1:29:00	49	36	10
1:30:00	49	36	10
1:31:00	49	36	10
1:32:00	49	36	10
1:33:00	49	36	10
1:34:00	49	36	10
1:35:00	49	36	10
1:36:00	49	36	10
1:37:00	49	36	10
1:38:00	49	36	10
1:39:00	49	36	10
1:40:00	49	36	10
1:41:00	49	36	10
1:42:00	49	36	10
1:43:00	49	36	10
1:44:00	49	36	10
1:45:00	49	36	10
1:46:00	49	36	9
1:47:00	49	36	9
1:48:00	49	36	9
1:49:00	49	36	9
1:50:00	49	36	9
1:51:00	49	36	9
1:52:00	49	36	9
1:53:00	49	36	9
1:54:00	49	36	9
1:55:00	49	36	9
1:56:00	49	36	9
1:57:00	49	36	9
1:58:00	49	36	9
1:59:00	49	36	9
2:00:00	49	36	9
2:01:00	49	36	9
2:02:00	49	36	9
2:03:00	49	36	9
2:04:00	49	36	9
2:05:00	49	36	9
2:06:00	49	36	9
2:07:00	49	36	9
2:08:00	49	36	9
2:09:00	49	36	9
2:10:00	49	36	9
2:11:00	49	36	9
2:12:00	49	36	9
2:13:00	49	36	9
2:14:00	49	36	9
2:15:00	49	36	9
2:16:00	49	36	9
2:17:00	49	36	9
2:18:00	49	36	9
2:19:00	49	36	9
2:20:00	49	36	9
2:21:00	49	36	9
2:22:00	49	36	9
2:23:00	49	36	9
2:24:00	49	36	9
2:25:00	49	36	9
2:26:00	49	36	9
2:27:00	49	36	9
2:28:00	49	36	9
2:29:00	49	36	9
2:30:00	49	36	9
2:31:00	49	36	9
2:32:00	49	36	9
2:33:00	49	36	9
2:34:00	49	36	9
2:35:00	49	36	9
2:36:00	49	36	9
2:37:00	49	36	9
2:38:00	49	36	9
2:39:00	49	36	9
2:40:00	49	36	9
2:41:00	49	36	9
2:42:00	49	36	9
2:43:00	49	36	9
2:44:00	49	36	9
2:45:00	49	36	9
2:46:00	49	36	9
2:47:00	49	36	9
2:48:00	49	36	9
2:49:00	49	36	9
2:50:00	49	36	9
2:51:00	49	36	9
2:52:00	49	36	9
2:53:00	49	36	9
2:54:00	49	36	9
2:55:00	49	36	9
2:56:00	49	36	9
2:57:00	49	36	9
2:58:00	49	36	9
2:59:00	49	36	9
3:00:00	49	36	9
3:01:00	49	36	9
3:02:00	49	36	9
3:03:00	49	36	9
3:04:00	49	36	9
3:05:00	49	36	10
3:06:00	49	36	10
3:07:00	49	36	10
3:08:00	49	36	10
3:09:00	49	36	10
3:10:00	49	36	10
3:11:00	49	36	10
3:12:00	49	36	10
3:13:00	49	36	9
3:14:00	49	36	9
3:15:00	49	36	9
3:16:00	49	36	9
3:17:00	49	36	9
3:18:00	49	36	9
3:19:00	49	36	9
3:20:00	49	36	9
3:21:00	49	36	9
3:22:00	49	36	9
3:23:00	49	36	9
3:24:00	49	36	9
3:25:00	49	36	9
3:26:00	49	36	9
3:27:00	49	36	9
3:28:00	49	36	9
3:29:00	49	36	9
3:30:00	49	36	9
3:31:00	49	36	9
3:32:00	49	36	9
3:33:00	49	36	9
3:34:00	49	36	9
3:35:00	49	36	9
3:36:00	49	36	9
3:37:00	49	36	9
3:38:00	49	36	9
3:39:00	49	36	9
3:40:00	49	36	9
3:41:00	49	36	9
3:42:00	49	36	9
3:43:00	49	36	9
3:44:00	49	36	9
3:45:00	49	36	9
3:46:00	49	36	9
3:47:00	49	36	9
3:48:00	49	36	9
3:49:00	49	36	9
3:50:00	49	36	9
3:51:00	49	36	9
3:52:00	49	36	9
3:53:00	49	36	9
3:54:00	49	36	9
3:55:00	49	36	9
3:56:00	49	36	9
3:57:00	49	36	9
3:58:00	49	36	9
3:59:00	49	36	9
4:00:00	49	36	9
4:01:00	49	36	9
4:02:00	49	36	9
4:03:00	49	36	9
4:04:00	49	36	9
4:05:00	49	36	9
4:06:00	49	36	9
4:07:00	49	36	9
4:08:00	49	36	9
4:09:00	49	36	9
4:10:00	49	36	9
4:11:00	49	36	9
4:12:00	49	36	9
4:13:00	49	36	9
4:14:00	49	36	9
4:15:00	49	36	9
4:16:00	49	36	9
4:17:00	49	36	9
4:18:00	49	36	9
4:19:00	49	36	9
4:20:00	49	36	9
4:21:00	49	36	9
4:22:00	49	36	9
4:23:00	49	36	9
4:24:00	49	36	9
4:25:00	49	36	9
4:26:00	49	36	9
4:27:00	49	36	9
4:28:00	49	36	9
4:29:00	49	36	9
4:30:00	49	36	9
4:31:00	49	36	9
4:32:00	49	36	9
4:33:00	49	36	9
4:34:00	49	36	9
4:35:00	49	36	9
4:36:00	49	36	9
4:37:00	49	36	9
4:38:00	49	36	9
4:39:00	49	36	9
4:40:00	49	36	9
4:41:00	49	36	9
4:42:00	49	36	9
4:43:00	49	36	9
4:44:00	49	36	9
4:45:00	49	36	9
4:46:00	49	36	9
4:47:00	49	36	9
4:48:00	49	36	9
4:49:00	49	36	9
4:50:00	49	36	9
4:51:00	49	36	9
4:52:00	49	36	9
4:53:00	49	36	9
4:54:00	49	36	9
4:55:00	49	36	9
4:56:00	49	36	9
4:57:00	49	36	9
4:58:00	49	36	9
4:59:00	49	36	9
5:00:00	49	36	9
5:01:00	49	36	9
5:02:00	49	36	9
5:03:00	49	36	9
5:04:00	49	36	9
5:05:00	49	36	9
5:06:00	49	36	9
5:07:00	49	36	9
5:08:00	49	36	9
5:09:00	49	36	9
5:10:00	49	36	9
5:11:00	49	36	9
5:12:00	49	36	9
5:13:00	49	36	9
5:14:00	49	36	9
5:15:00	49	36	9
5:16:00	49	36	9
5:17:00	49	36	9
5:18:00	49	36	9
5:19:00	49	36	9
5:20:00	49	36	9
5:21:00	49	36	9
5:22:00	49	36	9
5:23:00	49	36	9
5:24:00	49	36	10
5:25:00	49	36	10
5:26:00	49	36	10
5:27:00	49	36	10
5:28:00	49	36	10
5:29:00	49	36	10
5:30:00	49	36	10
5:31:00	49	36	10
5:32:00	49	36	10
5:33:00	49	36	10
5:34:00	49	36	10
5:35:00	49	36	10
5:36:00	49	36	10
5:37:00	49	36	10
5:38:00	49	36	10
5:39:00	49	36	11
5:40:00	49	36	11
5:41:00	49	36	11
5:42:00	49	36	11
5:43:00	49	36	11
5:44:00	49	36	11
5:45:00	49	36	11
5:46:00	49	36	11
5:47:00	49	36	11
5:48:00	49	36	11
5:49:00	49	36	11
5:50:00	49	36	11
5:51:00	49	36	11
5:52:00	49	36	11
5:53:00	49	36	11
5:54:00	49	36	12
5:55:00	49	35	12
5:56:00	49	35	11
5:57:00	49	35	11
5:58:00	49	35	12
5:59:00	49	35	12
6:00:00	49	35	12
6:01:00	49	35	12
6:02:00	49	35	13
6:03:00	49	35	14
6:04:00	49	35	14
6:05:00	49	35	15
6:06:00	49	35	15
6:07:00	49	35	16
6:08:00	49	35	16
6:09:00	49	35	16
6:10:00	49	35	17
6:11:00	49	35	17
6:12:00	49	35	18
6:13:00	49	35	18
6:14:00	49	35	18
6:15:00	49	35	19
6:16:00	49	35	20
6:17:00	49	35	21
6:18:00	49	35	21
6:19:00	49	35	22
6:20:00	49	35	23
6:21:00	49	35	23
6:22:00	49	35	24
6:23:00	49	35	24
6:24:00	49	35	25
6:25:00	49	35	26
6:26:00	49	35	26
6:27:00	49	35	27
6:28:00	49	35	28
6:29:00	49	35	29
6:30:00	49	35	30
6:31:00	49	35	31
6:32:00	49	35	32
6:33:00	49	35	34
6:34:00	49	35	35
6:35:00	49	35	36
6:36:00	49	35	38
6:37:00	49	35	39
6:38:00	49	35	40
6:39:00	49	35	42
6:40:00	49	35	43
6:41:00	49	35	45
6:42:00	49	35	47
6:43:00	49	35	49
6:44:00	49	36	50
6:45:00	49	36	52
6:46:00	49	36	55
6:47:00	49	36	58
6:48:00	49	35	60
6:49:00	49	35	62
6:50:00	49	35	66
6:51:00	49	35	71
6:52:00	49	35	73
6:53:00	49	35	77
6:54:00	49	35	82
6:55:00	49	35	88
6:56:00	49	35	93
6:57:00	49	35	99
6:58:00	49	35	100

File: project-root/data/Error/2001 year (207)/Con 1 Kogalym G1900+0.3%FL-52+0.1%CD-12+0.3%CFL-80+0.5%TA-1 (50C fail).txt
--Test Summary--
Full Path and File Name	
Instrument Name	7222 #1
Instrument Type	Consistometer
Instrument Serial Number	113
Test Start Date	16.10.2001
Test Start Time	20:30:11
Test Stop Date	17.10.2001
Test Stop Time	0:14:57
Test Length	3:44:46
Final Sample Time Offset	3:44:00
Controller Schedule Name	
Sampling Period	60 seconds
Comments	MPa: 25(30min); T: 50C(30min), tap water, all dry-blending

Sprdbty = 25 cm
Information	WellID	
Information	Customer	Kogalym
Information	CementClass	G
Information	CementMfr	Dyckerhoff
Information	Additives	0.3%FL-52+0.1%CD-12+0.3%CFL-80+0.5%TA-1+Dfmr
Information	Density	1900
Information	BHCT	50
Information	BHST	63
Information	FluidLoss	
Information	JobType	Research
Calculated Value	Thickening_Time	N/A
Calculated Value	Setting Time	N/A
Initial Temperature (°C)	24 °C
Final Temperature (°C)	48 °C
Initial Pressure (MPa)	2 MPa
Final Pressure (MPa)	4 MPa
Initial Consistency (Bc)	10 Bc
Final Consistency (Bc)	22 Bc
--Data--
Time (HH:MM:SS)	Temperature (°C)	Pressure (MPa)	Consistency (Bc)
0:00:00	24	2	10
0:01:00	25	3	10
0:02:00	25	4	10
0:03:00	25	5	11
0:04:00	25	6	11
0:05:00	26	7	13
0:06:00	26	8	15
0:07:00	27	8	12
0:08:00	28	9	12
0:09:00	29	10	15
0:10:00	30	11	14
0:11:00	31	11	15
0:12:00	32	12	16
0:13:00	34	13	15
0:14:00	35	14	22
0:15:00	36	15	22
0:16:00	37	15	21
0:17:00	38	16	20
0:18:00	39	16	19
0:19:00	40	17	19
0:20:00	41	18	17
0:21:00	42	18	17
0:22:00	43	19	18
0:23:00	43	20	15
0:24:00	44	20	14
0:25:00	45	21	14
0:26:00	46	22	15
0:27:00	46	23	16
0:28:00	47	24	17
0:29:00	48	25	19
0:30:00	49	25	19
0:31:00	50	26	18
0:32:00	50	26	20
0:33:00	51	25	18
0:34:00	51	25	15
0:35:00	52	25	15
0:36:00	52	25	15
0:37:00	52	25	15
0:38:00	51	25	15
0:39:00	51	26	16
0:40:00	51	25	15
0:41:00	51	25	15
0:42:00	50	25	15
0:43:00	50	25	15
0:44:00	50	25	15
0:45:00	50	25	15
0:46:00	49	25	15
0:47:00	49	25	16
0:48:00	49	25	15
0:49:00	49	25	15
0:50:00	49	25	15
0:51:00	49	26	15
0:52:00	49	26	15
0:53:00	49	26	13
0:54:00	49	26	13
0:55:00	49	26	13
0:56:00	49	26	13
0:57:00	49	26	13
0:58:00	49	26	13
0:59:00	49	26	13
1:00:00	49	26	13
1:01:00	49	26	13
1:02:00	49	26	13
1:03:00	49	26	13
1:04:00	49	26	13
1:05:00	49	26	13
1:06:00	49	26	13
1:07:00	49	26	13
1:08:00	49	26	13
1:09:00	49	26	13
1:10:00	49	26	13
1:11:00	49	26	13
1:12:00	49	26	13
1:13:00	49	26	13
1:14:00	49	26	13
1:15:00	49	26	13
1:16:00	49	26	13
1:17:00	49	26	13
1:18:00	49	26	13
1:19:00	49	26	13
1:20:00	49	26	13
1:21:00	49	26	13
1:22:00	49	26	13
1:23:00	49	26	13
1:24:00	49	26	13
1:25:00	49	26	13
1:26:00	49	26	13
1:27:00	49	26	13
1:28:00	49	26	13
1:29:00	49	26	13
1:30:00	49	26	13
1:31:00	49	26	13
1:32:00	49	26	14
1:33:00	49	26	14
1:34:00	49	26	14
1:35:00	49	26	14
1:36:00	49	26	14
1:37:00	49	26	14
1:38:00	49	26	14
1:39:00	49	26	14
1:40:00	49	26	14
1:41:00	49	26	14
1:42:00	49	26	14
1:43:00	49	26	13
1:44:00	49	26	13
1:45:00	49	26	13
1:46:00	49	26	13
1:47:00	49	26	13
1:48:00	49	26	13
1:49:00	49	26	13
1:50:00	49	26	13
1:51:00	49	26	13
1:52:00	49	26	13
1:53:00	49	26	13
1:54:00	49	26	13
1:55:00	49	26	13
1:56:00	49	26	13
1:57:00	49	26	13
1:58:00	49	26	13
1:59:00	49	26	13
2:00:00	49	26	13
2:01:00	49	26	13
2:02:00	49	26	13
2:03:00	49	26	13
2:04:00	49	26	13
2:05:00	49	26	13
2:06:00	49	26	13
2:07:00	49	26	13
2:08:00	49	26	13
2:09:00	49	26	13
2:10:00	49	25	13
2:11:00	49	25	13
2:12:00	49	25	13
2:13:00	48	25	13
2:14:00	48	25	13
2:15:00	48	26	13
2:16:00	48	26	13
2:17:00	48	26	14
2:18:00	48	26	14
2:19:00	48	26	14
2:20:00	48	26	14
2:21:00	49	26	14
2:22:00	49	26	14
2:23:00	49	26	14
2:24:00	49	26	14
2:25:00	49	26	14
2:26:00	49	26	14
2:27:00	49	26	14
2:28:00	49	25	14
2:29:00	49	25	14
2:30:00	49	25	14
2:31:00	49	25	14
2:32:00	48	26	14
2:33:00	48	26	14
2:34:00	48	26	14
2:35:00	48	26	14
2:36:00	48	26	14
2:37:00	48	26	14
2:38:00	48	26	14
2:39:00	49	26	14
2:40:00	49	26	14
2:41:00	49	26	14
2:42:00	49	26	14
2:43:00	49	26	14
2:44:00	49	26	14
2:45:00	49	26	14
2:46:00	49	26	14
2:47:00	49	26	14
2:48:00	49	26	14
2:49:00	49	26	14
2:50:00	49	26	14
2:51:00	49	26	14
2:52:00	49	25	14
2:53:00	49	25	14
2:54:00	49	25	14
2:55:00	49	25	14
2:56:00	48	25	14
2:57:00	48	26	14
2:58:00	48	26	14
2:59:00	48	26	14
3:00:00	48	26	14
3:01:00	48	26	14
3:02:00	48	26	14
3:03:00	48	26	14
3:04:00	48	26	14
3:05:00	49	26	14
3:06:00	49	26	14
3:07:00	49	26	14
3:08:00	49	26	14
3:09:00	49	26	14
3:10:00	49	26	14
3:11:00	49	26	14
3:12:00	49	26	14
3:13:00	49	25	14
3:14:00	49	25	14
3:15:00	49	25	14
3:16:00	49	25	14
3:17:00	49	25	14
3:18:00	48	25	14
3:19:00	48	25	14
3:20:00	48	26	14
3:21:00	48	26	14
3:22:00	48	26	14
3:23:00	48	26	14
3:24:00	49	26	14
3:25:00	49	26	14
3:26:00	49	26	14
3:27:00	49	26	14
3:28:00	49	26	14
3:29:00	49	26	14
3:30:00	49	25	14
3:31:00	49	25	14
3:32:00	49	25	14
3:33:00	49	25	14
3:34:00	48	25	14
3:35:00	48	25	14
3:36:00	48	26	14
3:37:00	48	26	14
3:38:00	48	26	14
3:39:00	48	26	14
3:40:00	48	26	14
3:41:00	49	26	14
3:42:00	49	26	14
3:43:00	49	19	7
3:44:00	48	4	22

File: project-root/data/Error/2001 year (207)/Con 1 Kogalym G1900+0.6%NFL-2+0.05%DO-13 (55C).txt
--Test Summary--
Full Path and File Name	
Instrument Name	7222 #1
Instrument Type	Consistometer
Instrument Serial Number	113
Test Start Date	30.09.2001
Test Start Time	2:40:42
Test Stop Date	30.09.2001
Test Stop Time	19:22:17
Test Length	16:41:35
Final Sample Time Offset	16:41:00
Controller Schedule Name	
Sampling Period	60 seconds
Comments	MPa:65.4(30min), T:55(30min), tap water, all dry-blending
Information	WellID	
Information	Customer	Kogalym
Information	EngName	
Information	CementClass	G
Information	CementMfr	Dyckerhoff
Information	Additives	0.6%NFL-2+0.05%DO-13+Dfmr
Information	Density	1900
Information	BHCT	55
Information	BHST	65
Information	FluidLoss	
Information	JobType	146 mm CSG tail slurry
Calculated Value	Thickening_Time	3:25:00
Calculated Value	Setting Time	N/A
Initial Temperature (°C)	23 °C
Final Temperature (°C)	22 °C
Initial Pressure (MPa)	2 MPa
Final Pressure (MPa)	9 MPa
Initial Consistency (Bc)	11 Bc
Final Consistency (Bc)	90 Bc
--Data--
Time (HH:MM:SS)	Temperature (°C)	Pressure (MPa)	Consistency (Bc)
0:00:00	23	2	11
0:01:00	23	3	11
0:02:00	23	5	11
0:03:00	23	6	11
0:04:00	24	8	12
0:05:00	24	9	12
0:06:00	25	10	13
0:07:00	26	11	12
0:08:00	28	13	12
0:09:00	29	14	12
0:10:00	31	15	12
0:11:00	32	16	12
0:12:00	34	17	12
0:13:00	35	18	13
0:14:00	37	19	13
0:15:00	38	20	13
0:16:00	40	21	13
0:17:00	41	22	13
0:18:00	42	24	13
0:19:00	43	25	13
0:20:00	44	26	12
0:21:00	45	27	12
0:22:00	46	29	13
0:23:00	47	30	13
0:24:00	48	31	13
0:25:00	49	32	13
0:26:00	50	33	13
0:27:00	50	35	13
0:28:00	51	36	13
0:29:00	52	37	13
0:30:00	53	38	13
0:31:00	54	39	13
0:32:00	55	39	13
0:33:00	56	38	14
0:34:00	57	38	13
0:35:00	57	38	13
0:36:00	57	38	13
0:37:00	57	38	13
0:38:00	57	38	13
0:39:00	57	38	13
0:40:00	56	38	13
0:41:00	56	38	13
0:42:00	56	38	13
0:43:00	55	38	13
0:44:00	55	38	13
0:45:00	55	38	13
0:46:00	54	38	13
0:47:00	54	38	13
0:48:00	54	38	12
0:49:00	54	39	12
0:50:00	54	39	12
0:51:00	54	39	12
0:52:00	54	39	12
0:53:00	54	39	12
0:54:00	54	39	12
0:55:00	54	39	12
0:56:00	54	39	12
0:57:00	54	39	12
0:58:00	54	39	12
0:59:00	54	39	12
1:00:00	54	39	12
1:01:00	54	39	12
1:02:00	54	39	12
1:03:00	54	39	13
1:04:00	54	39	13
1:05:00	54	39	13
1:06:00	54	39	13
1:07:00	54	39	13
1:08:00	54	39	13
1:09:00	54	39	13
1:10:00	54	39	13
1:11:00	54	39	12
1:12:00	54	39	13
1:13:00	54	39	13
1:14:00	54	39	13
1:15:00	54	39	13
1:16:00	54	39	13
1:17:00	54	39	13
1:18:00	54	39	12
1:19:00	54	39	14
1:20:00	54	39	14
1:21:00	54	39	14
1:22:00	54	39	12
1:23:00	54	39	12
1:24:00	54	39	12
1:25:00	54	39	12
1:26:00	54	39	12
1:27:00	54	39	12
1:28:00	54	39	11
1:29:00	54	39	11
1:30:00	54	39	11
1:31:00	54	39	12
1:32:00	54	39	12
1:33:00	54	39	12
1:34:00	54	39	12
1:35:00	54	39	12
1:36:00	54	39	12
1:37:00	54	39	12
1:38:00	54	39	11
1:39:00	54	39	11
1:40:00	54	39	11
1:41:00	54	39	11
1:42:00	54	39	11
1:43:00	54	39	12
1:44:00	54	39	12
1:45:00	54	39	12
1:46:00	54	39	12
1:47:00	54	39	12
1:48:00	54	39	12
1:49:00	54	39	12
1:50:00	54	39	12
1:51:00	54	39	13
1:52:00	54	39	12
1:53:00	54	39	12
1:54:00	54	39	12
1:55:00	54	39	12
1:56:00	54	39	12
1:57:00	54	39	12
1:58:00	54	39	12
1:59:00	54	39	12
2:00:00	54	39	12
2:01:00	54	39	12
2:02:00	54	39	12
2:03:00	54	39	12
2:04:00	54	39	12
2:05:00	54	39	12
2:06:00	54	39	12
2:07:00	54	39	12
2:08:00	54	39	12
2:09:00	54	39	12
2:10:00	54	39	12
2:11:00	54	39	12
2:12:00	54	39	12
2:13:00	54	39	12
2:14:00	54	39	12
2:15:00	54	39	12
2:16:00	54	39	12
2:17:00	54	39	12
2:18:00	54	39	12
2:19:00	54	39	12
2:20:00	54	39	12
2:21:00	54	39	12
2:22:00	54	39	13
2:23:00	54	39	13
2:24:00	54	39	13
2:25:00	54	39	12
2:26:00	54	39	12
2:27:00	54	39	12
2:28:00	54	39	12
2:29:00	54	39	12
2:30:00	54	39	12
2:31:00	54	39	12
2:32:00	54	39	12
2:33:00	54	39	12
2:34:00	54	39	12
2:35:00	54	39	12
2:36:00	54	39	13
2:37:00	54	39	13
2:38:00	54	39	13
2:39:00	54	39	13
2:40:00	54	39	13
2:41:00	54	39	13
2:42:00	54	39	13
2:43:00	54	39	13
2:44:00	54	39	13
2:45:00	54	39	13
2:46:00	54	39	14
2:47:00	54	39	15
2:48:00	54	39	15
2:49:00	54	39	15
2:50:00	54	39	15
2:51:00	54	39	16
2:52:00	54	39	17
2:53:00	54	39	19
2:54:00	54	39	20
2:55:00	54	39	20
2:56:00	54	38	20
2:57:00	54	38	22
2:58:00	54	38	23
2:59:00	54	38	24
3:00:00	54	38	24
3:01:00	54	38	25
3:02:00	54	38	27
3:03:00	54	38	28
3:04:00	54	38	29
3:05:00	54	38	31
3:06:00	54	38	32
3:07:00	54	38	34
3:08:00	54	38	36
3:09:00	54	38	38
3:10:00	54	38	39
3:11:00	54	38	40
3:12:00	54	38	41
3:13:00	54	38	44
3:14:00	54	38	45
3:15:00	54	38	47
3:16:00	54	38	49
3:17:00	54	38	51
3:18:00	54	38	53
3:19:00	54	38	56
3:20:00	54	38	59
3:21:00	54	38	61
3:22:00	54	38	63
3:23:00	54	38	68
3:24:00	54	38	71
3:25:00	54	38	74
3:26:00	54	38	80
3:27:00	54	38	81
3:28:00	54	38	88
3:29:00	54	38	89
3:30:00	54	38	94
3:31:00	54	38	95
3:32:00	54	38	88
3:33:00	54	38	88
3:34:00	55	38	88
3:35:00	55	38	88
3:36:00	55	38	88
3:37:00	56	38	88
3:38:00	56	38	88
3:39:00	56	38	88
3:40:00	57	38	88
3:41:00	57	38	88
3:42:00	57	38	88
3:43:00	58	38	88
3:44:00	58	38	88
3:45:00	58	38	88
3:46:00	58	38	88
3:47:00	58	38	89
3:48:00	59	38	89
3:49:00	59	38	89
3:50:00	59	38	89
3:51:00	59	38	89
3:52:00	59	38	89
3:53:00	59	38	89
3:54:00	60	38	89
3:55:00	60	38	89
3:56:00	60	38	89
3:57:00	60	38	89
3:58:00	60	38	89
3:59:00	60	38	89
4:00:00	60	38	89
4:01:00	60	38	89
4:02:00	60	38	89
4:03:00	60	38	89
4:04:00	60	38	89
4:05:00	60	38	89
4:06:00	60	38	89
4:07:00	60	38	89
4:08:00	60	38	89
4:09:00	60	38	89
4:10:00	60	38	89
4:11:00	60	38	89
4:12:00	60	38	89
4:13:00	60	38	89
4:14:00	60	38	89
4:15:00	60	38	89
4:16:00	60	38	89
4:17:00	60	38	89
4:18:00	60	38	89
4:19:00	60	38	89
4:20:00	60	38	89
4:21:00	60	38	89
4:22:00	60	38	89
4:23:00	60	38	89
4:24:00	60	38	89
4:25:00	59	38	89
4:26:00	59	38	89
4:27:00	59	38	89
4:28:00	59	38	89
4:29:00	59	38	89
4:30:00	59	38	89
4:31:00	59	38	89
4:32:00	59	38	89
4:33:00	58	38	89
4:34:00	58	38	89
4:35:00	58	38	89
4:36:00	58	38	89
4:37:00	58	38	89
4:38:00	58	38	89
4:39:00	58	38	89
4:40:00	57	38	89
4:41:00	57	38	89
4:42:00	57	38	89
4:43:00	57	38	89
4:44:00	57	38	89
4:45:00	57	38	89
4:46:00	56	38	89
4:47:00	56	38	89
4:48:00	56	38	89
4:49:00	56	38	89
4:50:00	56	38	89
4:51:00	56	38	89
4:52:00	56	38	89
4:53:00	55	38	89
4:54:00	55	38	89
4:55:00	55	38	89
4:56:00	55	38	89
4:57:00	55	38	89
4:58:00	55	38	89
4:59:00	54	38	89
5:00:00	54	38	89
5:01:00	54	38	89
5:02:00	54	38	89
5:03:00	54	38	89
5:04:00	54	38	89
5:05:00	53	38	89
5:06:00	53	38	89
5:07:00	53	38	89
5:08:00	53	38	89
5:09:00	53	38	89
5:10:00	53	38	89
5:11:00	53	38	89
5:12:00	52	38	89
5:13:00	52	38	89
5:14:00	52	38	89
5:15:00	52	38	89
5:16:00	52	38	89
5:17:00	52	38	89
5:18:00	52	38	89
5:19:00	51	38	89
5:20:00	51	38	89
5:21:00	51	38	89
5:22:00	51	38	89
5:23:00	51	38	89
5:24:00	51	38	89
5:25:00	51	38	89
5:26:00	50	38	89
5:27:00	50	38	89
5:28:00	50	38	89
5:29:00	50	38	89
5:30:00	50	38	89
5:31:00	50	38	89
5:32:00	50	38	89
5:33:00	49	38	89
5:34:00	49	38	89
5:35:00	49	38	89
5:36:00	49	38	89
5:37:00	49	38	89
5:38:00	49	38	89
5:39:00	49	38	89
5:40:00	49	38	89
5:41:00	48	38	89
5:42:00	48	38	89
5:43:00	48	38	89
5:44:00	48	38	89
5:45:00	48	38	89
5:46:00	48	38	89
5:47:00	48	38	89
5:48:00	48	38	89
5:49:00	48	38	89
5:50:00	47	38	89
5:51:00	47	38	89
5:52:00	47	38	89
5:53:00	47	38	89
5:54:00	47	38	89
5:55:00	47	38	89
5:56:00	47	38	89
5:57:00	47	38	89
5:58:00	47	38	89
5:59:00	46	38	89
6:00:00	46	38	89
6:01:00	46	38	89
6:02:00	46	38	89
6:03:00	46	38	89
6:04:00	46	38	89
6:05:00	46	38	89
6:06:00	46	38	89
6:07:00	46	38	89
6:08:00	45	38	89
6:09:00	45	38	89
6:10:00	45	38	89
6:11:00	45	38	89
6:12:00	45	38	89
6:13:00	45	38	89
6:14:00	45	38	89
6:15:00	45	38	89
6:16:00	45	38	89
6:17:00	45	38	89
6:18:00	44	38	89
6:19:00	44	38	89
6:20:00	44	38	89
6:21:00	44	38	89
6:22:00	44	38	89
6:23:00	44	38	89
6:24:00	44	38	89
6:25:00	44	38	89
6:26:00	44	38	89
6:27:00	44	38	89
6:28:00	43	38	89
6:29:00	43	38	89
6:30:00	43	38	89
6:31:00	43	38	89
6:32:00	43	38	89
6:33:00	43	38	89
6:34:00	43	38	89
6:35:00	43	38	89
6:36:00	43	38	89
6:37:00	43	38	89
6:38:00	43	38	89
6:39:00	43	38	89
6:40:00	42	38	89
6:41:00	42	38	89
6:42:00	42	38	89
6:43:00	42	38	89
6:44:00	42	38	89
6:45:00	42	38	89
6:46:00	42	38	89
6:47:00	42	38	89
6:48:00	42	38	89
6:49:00	42	38	89
6:50:00	42	38	89
6:51:00	41	38	89
6:52:00	41	38	89
6:53:00	41	38	89
6:54:00	41	38	89
6:55:00	41	38	89
6:56:00	41	38	89
6:57:00	41	38	89
6:58:00	41	38	89
6:59:00	41	38	89
7:00:00	41	38	89
7:01:00	41	38	89
7:02:00	41	38	89
7:03:00	41	38	89
7:04:00	40	38	89
7:05:00	40	38	89
7:06:00	40	38	89
7:07:00	40	38	89
7:08:00	40	38	89
7:09:00	40	38	89
7:10:00	40	38	89
7:11:00	40	38	89
7:12:00	40	38	89
7:13:00	40	38	89
7:14:00	40	38	89
7:15:00	40	38	89
7:16:00	40	38	89
7:17:00	40	38	89
7:18:00	39	38	89
7:19:00	39	38	89
7:20:00	39	38	89
7:21:00	39	38	89
7:22:00	39	38	89
7:23:00	39	38	89
7:24:00	39	38	89
7:25:00	39	38	89
7:26:00	39	38	89
7:27:00	39	38	89
7:28:00	39	38	89
7:29:00	39	38	89
7:30:00	39	38	89
7:31:00	39	38	89
7:32:00	38	38	89
7:33:00	38	38	89
7:34:00	38	38	89
7:35:00	38	38	89
7:36:00	38	38	89
7:37:00	38	38	89
7:38:00	38	38	89
7:39:00	38	38	89
7:40:00	38	38	89
7:41:00	38	38	89
7:42:00	38	38	89
7:43:00	38	38	89
7:44:00	38	38	89
7:45:00	38	38	89
7:46:00	38	38	89
7:47:00	38	38	89
7:48:00	37	38	89
7:49:00	37	38	89
7:50:00	37	38	89
7:51:00	37	38	89
7:52:00	37	38	89
7:53:00	37	38	89
7:54:00	37	38	89
7:55:00	37	38	89
7:56:00	37	38	89
7:57:00	37	38	89
7:58:00	37	38	89
7:59:00	37	38	89
8:00:00	37	38	89
8:01:00	37	38	89
8:02:00	37	38	89
8:03:00	37	38	89
8:04:00	37	38	89
8:05:00	36	38	89
8:06:00	36	38	89
8:07:00	36	38	89
8:08:00	36	38	89
8:09:00	36	38	89
8:10:00	36	38	89
8:11:00	36	38	89
8:12:00	36	38	89
8:13:00	36	38	89
8:14:00	36	38	89
8:15:00	36	38	89
8:16:00	36	38	89
8:17:00	36	38	89
8:18:00	36	38	89
8:19:00	36	38	89
8:20:00	36	38	89
8:21:00	36	38	89
8:22:00	36	38	89
8:23:00	36	38	89
8:24:00	35	38	89
8:25:00	35	38	89
8:26:00	35	38	89
8:27:00	35	38	89
8:28:00	35	38	89
8:29:00	35	38	89
8:30:00	35	38	89
8:31:00	35	38	89
8:32:00	35	38	89
8:33:00	35	38	89
8:34:00	35	38	89
8:35:00	35	38	89
8:36:00	35	38	89
8:37:00	35	38	89
8:38:00	35	38	89
8:39:00	35	38	89
8:40:00	35	38	89
8:41:00	35	38	89
8:42:00	35	38	89
8:43:00	34	38	89
8:44:00	34	38	89
8:45:00	34	38	89
8:46:00	34	38	89
8:47:00	34	38	89
8:48:00	34	38	89
8:49:00	34	38	89
8:50:00	34	38	88
8:51:00	34	38	88
8:52:00	34	38	88
8:53:00	34	38	88
8:54:00	34	38	88
8:55:00	34	38	88
8:56:00	34	38	88
8:57:00	34	38	88
8:58:00	34	38	88
8:59:00	34	38	88
9:00:00	34	38	88
9:01:00	34	38	88
9:02:00	34	38	88
9:03:00	33	38	88
9:04:00	33	38	88
9:05:00	33	38	88
9:06:00	33	38	88
9:07:00	33	38	88
9:08:00	33	38	88
9:09:00	33	38	88
9:10:00	33	38	88
9:11:00	33	38	88
9:12:00	33	38	88
9:13:00	33	38	88
9:14:00	33	38	88
9:15:00	33	38	88
9:16:00	33	38	88
9:17:00	33	38	88
9:18:00	33	38	88
9:19:00	33	38	88
9:20:00	33	38	88
9:21:00	33	38	88
9:22:00	33	38	88
9:23:00	33	38	88
9:24:00	33	38	88
9:25:00	33	38	88
9:26:00	32	38	88
9:27:00	32	38	88
9:28:00	32	38	88
9:29:00	32	38	88
9:30:00	32	38	88
9:31:00	32	38	89
9:32:00	32	38	89
9:33:00	32	38	89
9:34:00	32	38	89
9:35:00	32	38	89
9:36:00	32	38	89
9:37:00	32	38	89
9:38:00	32	38	89
9:39:00	32	38	89
9:40:00	32	38	89
9:41:00	32	38	89
9:42:00	32	38	89
9:43:00	32	38	89
9:44:00	32	38	89
9:45:00	32	38	89
9:46:00	32	38	89
9:47:00	32	38	89
9:48:00	32	38	89
9:49:00	32	38	89
9:50:00	32	38	89
9:51:00	31	38	89
9:52:00	31	38	89
9:53:00	31	38	89
9:54:00	31	38	89
9:55:00	31	38	89
9:56:00	31	38	89
9:57:00	31	38	89
9:58:00	31	38	89
9:59:00	31	38	89
10:00:00	31	38	89
10:01:00	31	38	89
10:02:00	31	38	89
10:03:00	31	38	89
10:04:00	31	38	89
10:05:00	31	38	89
10:06:00	31	38	89
10:07:00	31	38	89
10:08:00	31	38	89
10:09:00	31	38	89
10:10:00	31	38	89
10:11:00	31	38	89
10:12:00	31	38	89
10:13:00	31	38	89
10:14:00	31	38	89
10:15:00	31	38	89
10:16:00	30	38	89
10:17:00	30	38	89
10:18:00	30	38	89
10:19:00	30	38	89
10:20:00	30	38	89
10:21:00	30	38	89
10:22:00	30	38	89
10:23:00	30	38	89
10:24:00	30	38	89
10:25:00	30	38	89
10:26:00	30	38	89
10:27:00	30	38	89
10:28:00	30	38	89
10:29:00	30	38	89
10:30:00	30	38	89
10:31:00	30	38	89
10:32:00	30	38	89
10:33:00	30	38	89
10:34:00	30	38	89
10:35:00	30	38	89
10:36:00	30	38	89
10:37:00	30	38	89
10:38:00	30	38	89
10:39:00	30	38	89
10:40:00	30	38	89
10:41:00	30	38	89
10:42:00	30	38	89
10:43:00	30	38	89
10:44:00	30	38	89
10:45:00	30	38	89
10:46:00	30	38	89
10:47:00	29	38	89
10:48:00	29	38	89
10:49:00	29	38	89
10:50:00	29	38	89
10:51:00	29	38	89
10:52:00	29	38	89
10:53:00	29	38	89
10:54:00	29	38	89
10:55:00	29	38	89
10:56:00	29	38	89
10:57:00	29	38	89
10:58:00	29	38	89
10:59:00	29	38	89
11:00:00	29	38	89
11:01:00	29	38	89
11:02:00	29	38	89
11:03:00	29	38	89
11:04:00	29	38	89
11:05:00	29	38	89
11:06:00	29	38	89
11:07:00	29	38	89
11:08:00	29	38	89
11:09:00	29	38	89
11:10:00	29	38	89
11:11:00	29	38	89
11:12:00	29	38	89
11:13:00	29	38	89
11:14:00	29	38	89
11:15:00	29	38	89
11:16:00	29	38	89
11:17:00	29	38	89
11:18:00	29	38	89
11:19:00	29	38	89
11:20:00	28	38	88
11:21:00	28	38	88
11:22:00	28	38	88
11:23:00	28	38	88
11:24:00	28	38	88
11:25:00	28	38	88
11:26:00	28	38	88
11:27:00	28	38	88
11:28:00	28	38	88
11:29:00	28	38	88
11:30:00	28	38	88
11:31:00	28	38	88
11:32:00	28	38	88
11:33:00	28	38	88
11:34:00	28	38	88
11:35:00	28	38	88
11:36:00	28	38	88
11:37:00	28	38	88
11:38:00	28	38	88
11:39:00	28	38	88
11:40:00	28	38	88
11:41:00	28	38	88
11:42:00	28	38	88
11:43:00	28	38	88
11:44:00	28	38	88
11:45:00	28	38	88
11:46:00	28	38	88
11:47:00	28	38	88
11:48:00	28	38	88
11:49:00	28	38	88
11:50:00	28	38	88
11:51:00	28	38	88
11:52:00	28	38	88
11:53:00	28	38	88
11:54:00	28	38	88
11:55:00	28	38	88
11:56:00	27	38	88
11:57:00	27	38	88
11:58:00	27	38	88
11:59:00	27	38	88
12:00:00	27	38	88
12:01:00	27	38	88
12:02:00	27	38	88
12:03:00	27	38	88
12:04:00	27	38	88
12:05:00	27	38	88
12:06:00	27	38	88
12:07:00	27	38	88
12:08:00	27	38	88
12:09:00	27	38	88
12:10:00	27	38	88
12:11:00	27	38	88
12:12:00	27	38	88
12:13:00	27	38	88
12:14:00	27	38	88
12:15:00	27	38	89
12:16:00	27	38	89
12:17:00	27	38	89
12:18:00	27	38	89
12:19:00	27	38	89
12:20:00	27	38	89
12:21:00	27	38	89
12:22:00	27	38	89
12:23:00	27	38	89
12:24:00	27	38	89
12:25:00	27	38	89
12:26:00	27	38	89
12:27:00	27	38	89
12:28:00	27	38	89
12:29:00	27	38	89
12:30:00	27	38	89
12:31:00	27	38	89
12:32:00	27	38	89
12:33:00	27	38	89
12:34:00	27	38	89
12:35:00	27	38	89
12:36:00	27	38	89
12:37:00	27	38	89
12:38:00	26	38	89
12:39:00	26	38	89
12:40:00	26	38	89
12:41:00	26	38	89
12:42:00	26	38	89
12:43:00	26	38	89
12:44:00	26	38	89
12:45:00	26	38	89
12:46:00	26	38	89
12:47:00	26	38	89
12:48:00	26	38	89
12:49:00	26	38	89
12:50:00	26	38	89
12:51:00	26	38	89
12:52:00	26	38	89
12:53:00	26	38	89
12:54:00	26	38	89
12:55:00	26	38	89
12:56:00	26	38	89
12:57:00	26	38	89
12:58:00	26	38	89
12:59:00	26	38	89
13:00:00	26	38	89
13:01:00	26	38	89
13:02:00	26	38	89
13:03:00	26	38	89
13:04:00	26	38	89
13:05:00	26	38	89
13:06:00	26	38	89
13:07:00	26	38	89
13:08:00	26	38	89
13:09:00	26	38	89
13:10:00	26	38	89
13:11:00	26	38	89
13:12:00	26	38	89
13:13:00	26	38	89
13:14:00	26	38	89
13:15:00	26	38	89
13:16:00	26	38	89
13:17:00	26	38	89
13:18:00	26	38	89
13:19:00	26	38	90
13:20:00	26	38	89
13:21:00	26	38	90
13:22:00	26	38	90
13:23:00	26	38	90
13:24:00	26	38	90
13:25:00	26	38	89
13:26:00	25	38	89
13:27:00	25	38	89
13:28:00	25	38	89
13:29:00	25	38	89
13:30:00	25	38	89
13:31:00	25	38	89
13:32:00	25	38	90
13:33:00	25	38	90
13:34:00	25	38	90
13:35:00	25	38	90
13:36:00	25	38	90
13:37:00	25	38	89
13:38:00	25	38	89
13:39:00	25	38	89
13:40:00	25	38	89
13:41:00	25	38	89
13:42:00	25	38	89
13:43:00	25	38	89
13:44:00	25	38	89
13:45:00	25	38	89
13:46:00	25	38	89
13:47:00	25	38	89
13:48:00	25	38	89
13:49:00	25	38	89
13:50:00	25	38	89
13:51:00	25	38	89
13:52:00	25	38	89
13:53:00	25	38	89
13:54:00	25	38	89
13:55:00	25	38	89
13:56:00	25	38	89
13:57:00	25	38	89
13:58:00	25	38	89
13:59:00	25	38	89
14:00:00	25	38	89
14:01:00	25	38	89
14:02:00	25	38	89
14:03:00	25	38	89
14:04:00	25	38	89
14:05:00	25	38	89
14:06:00	25	38	89
14:07:00	25	38	89
14:08:00	25	38	89
14:09:00	25	38	89
14:10:00	25	38	89
14:11:00	25	38	89
14:12:00	25	38	89
14:13:00	25	38	89
14:14:00	25	38	89
14:15:00	25	38	89
14:16:00	25	38	89
14:17:00	25	38	89
14:18:00	25	38	89
14:19:00	24	38	89
14:20:00	25	38	89
14:21:00	25	38	89
14:22:00	24	38	89
14:23:00	24	38	89
14:24:00	24	38	89
14:25:00	24	38	89
14:26:00	24	38	89
14:27:00	24	38	89
14:28:00	24	38	89
14:29:00	24	38	89
14:30:00	24	38	89
14:31:00	24	38	89
14:32:00	24	38	89
14:33:00	24	38	89
14:34:00	24	38	89
14:35:00	24	38	89
14:36:00	24	38	89
14:37:00	24	38	89
14:38:00	24	38	89
14:39:00	24	38	89
14:40:00	24	38	89
14:41:00	24	38	89
14:42:00	24	38	89
14:43:00	24	38	89
14:44:00	24	38	89
14:45:00	24	38	89
14:46:00	24	38	89
14:47:00	24	38	89
14:48:00	24	38	89
14:49:00	24	38	89
14:50:00	24	38	89
14:51:00	24	38	89
14:52:00	24	38	89
14:53:00	24	38	89
14:54:00	24	38	89
14:55:00	24	38	89
14:56:00	24	38	89
14:57:00	24	38	89
14:58:00	24	38	89
14:59:00	24	38	89
15:00:00	24	38	89
15:01:00	24	38	89
15:02:00	24	38	89
15:03:00	24	38	89
15:04:00	24	38	89
15:05:00	24	38	89
15:06:00	24	38	89
15:07:00	24	38	89
15:08:00	24	38	89
15:09:00	24	38	89
15:10:00	24	38	89
15:11:00	24	38	89
15:12:00	24	38	89
15:13:00	24	38	89
15:14:00	24	38	89
15:15:00	24	38	89
15:16:00	24	38	89
15:17:00	24	38	89
15:18:00	24	38	89
15:19:00	24	38	89
15:20:00	24	38	89
15:21:00	24	38	89
15:22:00	24	38	89
15:23:00	24	38	89
15:24:00	24	38	89
15:25:00	24	38	89
15:26:00	24	38	89
15:27:00	23	38	89
15:28:00	24	38	89
15:29:00	23	38	89
15:30:00	23	38	89
15:31:00	23	38	89
15:32:00	23	38	89
15:33:00	23	38	89
15:34:00	23	38	89
15:35:00	23	38	89
15:36:00	23	38	89
15:37:00	23	38	89
15:38:00	23	38	89
15:39:00	23	38	89
15:40:00	23	38	89
15:41:00	23	38	89
15:42:00	23	38	89
15:43:00	23	38	89
15:44:00	23	38	89
15:45:00	23	38	89
15:46:00	23	38	89
15:47:00	23	38	89
15:48:00	23	38	89
15:49:00	23	38	89
15:50:00	23	38	89
15:51:00	23	38	89
15:52:00	23	38	89
15:53:00	23	38	89
15:54:00	23	38	89
15:55:00	23	38	89
15:56:00	23	38	89
15:57:00	23	38	89
15:58:00	23	38	89
15:59:00	23	38	89
16:00:00	23	38	89
16:01:00	23	38	89
16:02:00	23	38	89
16:03:00	23	38	89
16:04:00	23	38	89
16:05:00	23	38	89
16:06:00	23	38	89
16:07:00	23	38	89
16:08:00	23	38	89
16:09:00	23	38	89
16:10:00	23	38	89
16:11:00	23	38	89
16:12:00	23	38	89
16:13:00	23	38	89
16:14:00	23	38	89
16:15:00	23	38	89
16:16:00	23	38	89
16:17:00	23	38	89
16:18:00	23	38	89
16:19:00	23	38	89
16:20:00	23	38	89
16:21:00	23	38	89
16:22:00	23	38	89
16:23:00	23	38	89
16:24:00	23	38	89
16:25:00	23	38	89
16:26:00	23	38	89
16:27:00	23	38	89
16:28:00	23	38	89
16:29:00	23	38	89
16:30:00	23	38	89
16:31:00	23	38	89
16:32:00	23	38	89
16:33:00	23	38	89
16:34:00	23	38	89
16:35:00	23	38	89
16:36:00	22	14	88
16:37:00	22	8	89
16:38:00	22	8	90
16:39:00	22	8	89
16:40:00	22	9	90
16:41:00	22	9	90
