Repository: ProgWizer/parser

File: project-root/data/Error/2001 year (207)/Con 1 Kogalym G1900+0.8%TDF-1+0.15%TR-1 (60C).txt
--Test Summary--
Full Path and File Name	
Instrument Name	7222 #1
Instrument Type	Consistometer
Instrument Serial Number	113
Test Start Date	24.12.2001
Test Start Time	2:59:33
Test Stop Date	24.12.2001
Test Stop Time	7:05:33
Test Length	4:06:00
Final Sample Time Offset	4:06:00
Controller Schedule Name	
Sampling Period	60 seconds
Comments	MPa: 40(30min); T: 60C(30min); tap water, dry-blending
Information	WellID	
Information	Customer	Kogalym
Information	CementClass	G
Information	CementMfr	Dyckerhoff
Information	Additives	0.8%TDF-1+0.15%TR-1
Information	Density	1900
Information	BHCT	60
Information	BHST	76
Information	FluidLoss	
Information	JobType	146 mm csg tail slurry
Calculated Value	Thickening_Time	4:01:00
Calculated Value	Setting Time	4:06:00
Initial Temperature (°C)	26 °C
Final Temperature (°C)	59 °C
Initial Pressure (MPa)	2 MPa
Final Pressure (MPa)	40 MPa
Initial Consistency (Bc)	10 Bc
Final Consistency (Bc)	111 Bc
--Data--
Time (HH:MM:SS)	Temperature (°C)	Pressure (MPa)	Consistency (Bc)
0:00:00	26	2	10
0:01:00	26	4	11
0:02:00	26	5	14
0:03:00	27	6	19
0:04:00	27	8	14
0:05:00	27	9	14
0:06:00	27	11	11
0:07:00	28	12	14
0:08:00	29	13	10
0:09:00	30	14	9
0:10:00	32	16	8
0:11:00	34	17	8
0:12:00	36	18	8
0:13:00	38	19	8
0:14:00	40	20	8
0:15:00	42	21	8
0:16:00	44	22	8
0:17:00	46	24	8
0:18:00	48	25	8
0:19:00	49	26	8
0:20:00	50	28	8
0:21:00	51	29	8
0:22:00	52	30	8
0:23:00	52	31	9
0:24:00	53	33	9
0:25:00	54	34	10
0:26:00	54	35	11
0:27:00	55	37	12
0:28:00	55	38	12
0:29:00	56	39	12
0:30:00	57	41	11
0:31:00	58	41	12
0:32:00	59	41	11
0:33:00	60	41	11
0:34:00	62	40	11
0:35:00	63	40	11
0:36:00	64	40	11
0:37:00	64	40	11
0:38:00	64	40	11
0:39:00	65	40	11
0:40:00	64	40	11
0:41:00	64	40	11
0:42:00	63	40	11
0:43:00	63	40	11
0:44:00	62	40	11
0:45:00	61	40	11
0:46:00	60	40	11
0:47:00	60	40	11
0:48:00	59	40	11
0:49:00	58	40	11
0:50:00	58	41	11
0:51:00	57	41	11
0:52:00	56	41	11
0:53:00	56	41	11
0:54:00	56	40	11
0:55:00	56	41	11
0:56:00	56	41	11
0:57:00	56	40	12
0:58:00	57	41	12
0:59:00	57	41	12
1:00:00	58	41	12
1:01:00	59	41	12
1:02:00	60	41	13
1:03:00	60	40	13
1:04:00	61	40	13
1:05:00	61	40	13
1:06:00	62	40	13
1:07:00	62	40	13
1:08:00	61	40	13
1:09:00	61	40	13
1:10:00	61	40	13
1:11:00	61	40	13
1:12:00	60	40	13
1:13:00	60	40	13
1:14:00	59	40	13
1:15:00	59	40	13
1:16:00	58	41	13
1:17:00	58	41	13
1:18:00	57	41	13
1:19:00	57	41	13
1:20:00	57	41	13
1:21:00	57	41	13
1:22:00	57	41	13
1:23:00	57	41	14
1:24:00	57	41	14
1:25:00	58	41	14
1:26:00	58	41	14
1:27:00	59	41	14
1:28:00	59	41	14
1:29:00	59	41	14
1:30:00	60	40	15
1:31:00	60	40	15
1:32:00	60	40	15
1:33:00	60	40	15
1:34:00	60	40	15
1:35:00	60	40	16
1:36:00	60	40	16
1:37:00	60	40	16
1:38:00	60	40	16
1:39:00	59	40	16
1:40:00	59	40	16
1:41:00	59	40	16
1:42:00	58	40	16
1:43:00	58	40	16
1:44:00	58	41	16
1:45:00	58	41	16
1:46:00	57	41	16
1:47:00	57	41	16
1:48:00	57	41	16
1:49:00	58	41	16
1:50:00	58	41	16
1:51:00	58	41	16
1:52:00	58	41	16
1:53:00	59	41	16
1:54:00	59	41	16
1:55:00	59	41	16
1:56:00	60	41	16
1:57:00	60	40	16
1:58:00	60	40	17
1:59:00	60	40	18
2:00:00	60	40	18
2:01:00	60	40	17
2:02:00	60	40	19
2:03:00	60	40	18
2:04:00	59	40	18
2:05:00	59	40	18
2:06:00	59	40	18
2:07:00	59	40	18
2:08:00	58	40	18
2:09:00	58	40	17
2:10:00	58	41	17
2:11:00	58	41	17
2:12:00	58	41	17
2:13:00	58	41	17
2:14:00	58	41	17
2:15:00	58	41	17
2:16:00	58	41	17
2:17:00	58	41	17
2:18:00	59	41	18
2:19:00	59	41	18
2:20:00	59	41	18
2:21:00	59	41	18
2:22:00	60	40	17
2:23:00	60	40	17
2:24:00	60	40	17
2:25:00	60	40	16
2:26:00	60	40	17
2:27:00	60	40	15
2:28:00	59	40	15
2:29:00	59	40	15
2:30:00	59	40	15
2:31:00	59	40	15
2:32:00	59	40	16
2:33:00	59	40	16
2:34:00	59	40	16
2:35:00	59	40	16
2:36:00	59	40	16
2:37:00	58	41	16
2:38:00	59	41	16
2:39:00	59	41	16
2:40:00	59	41	17
2:41:00	59	41	17
2:42:00	59	41	17
2:43:00	59	41	17
2:44:00	59	41	17
2:45:00	59	41	17
2:46:00	59	41	17
2:47:00	59	41	18
2:48:00	59	41	18
2:49:00	59	41	18
2:50:00	59	40	17
2:51:00	59	40	17
2:52:00	59	40	17
2:53:00	59	40	18
2:54:00	59	40	18
2:55:00	59	40	18
2:56:00	59	40	18
2:57:00	59	40	18
2:58:00	59	40	18
2:59:00	59	40	18
3:00:00	59	40	19
3:01:00	59	40	19
3:02:00	59	40	19
3:03:00	59	40	19
3:04:00	59	40	19
3:05:00	59	40	19
3:06:00	59	40	20
3:07:00	59	40	20
3:08:00	59	41	20
3:09:00	59	40	21
3:10:00	59	41	21
3:11:00	59	41	21
3:12:00	59	40	22
3:13:00	59	40	22
3:14:00	59	40	22
3:15:00	59	40	23
3:16:00	59	40	23
3:17:00	59	40	23
3:18:00	59	40	24
3:19:00	59	40	24
3:20:00	59	40	24
3:21:00	59	40	24
3:22:00	59	40	24
3:23:00	59	40	24
3:24:00	59	40	24
3:25:00	59	40	25
3:26:00	59	40	25
3:27:00	59	40	47
3:28:00	59	40	33
3:29:00	59	40	32
3:30:00	59	40	33
3:31:00	59	40	39
3:32:00	59	40	29
3:33:00	59	40	38
3:34:00	59	40	38
3:35:00	59	40	43
3:36:00	59	40	38
3:37:00	59	40	43
3:38:00	59	40	37
3:39:00	59	40	39
3:40:00	59	40	36
3:41:00	59	40	42
3:42:00	59	40	67
3:43:00	59	40	51
3:44:00	59	40	46
3:45:00	59	40	49
3:46:00	59	40	46
3:47:00	59	40	42
3:48:00	59	40	46
3:49:00	59	40	47
3:50:00	59	40	45
3:51:00	59	40	43
3:52:00	59	40	44
3:53:00	59	40	44
3:54:00	59	40	48
3:55:00	59	40	53
3:56:00	59	40	61
3:57:00	59	40	59
3:58:00	59	40	61
3:59:00	59	40	61
4:00:00	59	40	74
4:01:00	59	40	77
4:02:00	59	40	69
4:03:00	59	40	83
4:04:00	59	40	86
4:05:00	59	40	110
4:06:00	59	40	111

File: project-root/data/Error/2001 year (207)/Con 1 Kogalym G1900+1%TDF-1+0.05%TR-1(82C fail).txt
--Test Summary--
Full Path and File Name	
Instrument Name	7222 #1
Instrument Type	Consistometer
Instrument Serial Number	113
Test Start Date	14.12.2001
Test Start Time	3:28:13
Test Stop Date	14.12.2001
Test Stop Time	6:22:54
Test Length	2:54:41
Final Sample Time Offset	2:54:00
Controller Schedule Name	
Sampling Period	60 seconds
Comments	MPa: 45(44min); T: 70C(34min), 82C(12min); tap water, dry blending.
Information	WellID	
Information	Customer	Kogalym
Information	CementClass	G
Information	CementMfr	Dyckerhoff
Information	Additives	1%TDF-1+0.05%TR-1
Information	Density	1900
Information	BHCT	82
Information	BHST	100
Information	FluidLoss	
Information	JobType	146 mm csg tail slurry
Calculated Value	Thickening_Time	N/A
Calculated Value	Setting Time	N/A
Initial Temperature (°C)	18 °C
Final Temperature (°C)	81 °C
Initial Pressure (MPa)	1 MPa
Final Pressure (MPa)	46 MPa
Initial Consistency (Bc)	31 Bc
Final Consistency (Bc)	8 Bc
--Data--
Time (HH:MM:SS)	Temperature (°C)	Pressure (MPa)	Consistency (Bc)
0:00:00	18	1	31
0:01:00	18	3	46
0:02:00	18	4	61
0:03:00	18	6	54
0:04:00	18	7	26
0:05:00	19	8	37
0:06:00	20	9	32
0:07:00	22	10	35
0:08:00	24	11	27
0:09:00	26	12	23
0:10:00	28	13	22
0:11:00	31	14	12
0:12:00	33	14	9
0:13:00	35	15	6
0:14:00	37	17	6
0:15:00	40	17	17
0:16:00	42	18	11
0:17:00	44	19	12
0:18:00	45	20	11
0:19:00	47	21	11
0:20:00	48	22	11
0:21:00	50	23	10
0:22:00	51	24	8
0:23:00	52	25	12
0:24:00	54	26	12
0:25:00	55	27	12
0:26:00	56	28	15
0:27:00	57	29	13
0:28:00	59	30	12
0:29:00	60	31	11
0:30:00	62	32	10
0:31:00	64	33	11
0:32:00	65	34	12
0:33:00	67	35	11
0:34:00	68	36	13
0:35:00	70	37	13
0:36:00	71	38	11
0:37:00	72	39	11
0:38:00	74	40	11
0:39:00	75	41	11
0:40:00	77	42	10
0:41:00	78	43	10
0:42:00	79	44	10
0:43:00	80	45	11
0:44:00	81	46	9
0:45:00	82	46	9
0:46:00	83	46	9
0:47:00	84	45	9
0:48:00	85	45	7
0:49:00	85	45	7
0:50:00	85	45	7
0:51:00	85	45	6
0:52:00	85	45	6
0:53:00	85	45	6
0:54:00	84	45	6
0:55:00	84	45	5
0:56:00	83	45	7
0:57:00	83	45	9
0:58:00	83	45	10
0:59:00	82	45	9
1:00:00	82	45	13
1:01:00	82	45	11
1:02:00	82	45	10
1:03:00	82	45	12
1:04:00	81	45	8
1:05:00	81	45	9
1:06:00	81	45	9
1:07:00	81	46	9
1:08:00	81	46	9
1:09:00	81	46	9
1:10:00	81	46	8
1:11:00	81	46	8
1:12:00	81	46	8
1:13:00	81	46	8
1:14:00	82	46	9
1:15:00	81	46	9
1:16:00	81	46	7
1:17:00	81	46	9
1:18:00	81	46	8
1:19:00	81	46	8
1:20:00	81	46	8
1:21:00	81	46	7
1:22:00	81	46	8
1:23:00	81	46	7
1:24:00	81	46	7
1:25:00	81	46	8
1:26:00	81	46	8
1:27:00	81	46	9
1:28:00	81	46	14
1:29:00	81	46	9
1:30:00	81	46	8
1:31:00	81	46	9
1:32:00	81	46	9
1:33:00	81	46	8
1:34:00	81	46	8
1:35:00	81	46	8
1:36:00	81	46	8
1:37:00	81	46	10
1:38:00	81	46	9
1:39:00	81	46	9
1:40:00	81	46	8
1:41:00	81	46	8
1:42:00	81	46	8
1:43:00	81	46	8
1:44:00	81	46	8
1:45:00	81	46	8
1:46:00	81	46	8
1:47:00	81	46	8
1:48:00	81	46	8
1:49:00	81	46	8
1:50:00	81	46	8
1:51:00	81	46	8
1:52:00	81	46	8
1:53:00	81	46	8
1:54:00	81	46	13
1:55:00	81	46	9
1:56:00	81	46	21
1:57:00	81	46	9
1:58:00	81	46	9
1:59:00	81	46	9
2:00:00	81	46	9
2:01:00	81	46	9
2:02:00	81	46	9
2:03:00	81	46	9
2:04:00	81	46	9
2:05:00	81	46	9
2:06:00	81	46	9
2:07:00	81	46	9
2:08:00	81	46	9
2:09:00	81	46	9
2:10:00	81	46	9
2:11:00	81	46	8
2:12:00	81	46	9
2:13:00	81	46	9
2:14:00	81	46	9
2:15:00	81	46	9
2:16:00	81	46	9
2:17:00	81	46	9
2:18:00	81	46	9
2:19:00	81	46	8
2:20:00	81	46	8
2:21:00	81	46	8
2:22:00	81	46	8
2:23:00	81	46	8
2:24:00	81	46	8
2:25:00	81	46	8
2:26:00	81	46	8
2:27:00	81	46	8
2:28:00	81	46	8
2:29:00	81	46	8
2:30:00	81	46	8
2:31:00	81	46	8
2:32:00	81	46	8
2:33:00	81	46	8
2:34:00	81	46	8
2:35:00	81	46	8
2:36:00	81	46	8
2:37:00	81	46	8
2:38:00	81	46	8
2:39:00	81	46	8
2:40:00	81	46	8
2:41:00	81	46	8
2:42:00	81	46	8
2:43:00	81	46	8
2:44:00	81	46	8
2:45:00	81	46	8
2:46:00	81	46	8
2:47:00	81	46	8
2:48:00	81	46	8
2:49:00	81	46	8
2:50:00	81	46	8
2:51:00	81	46	8
2:52:00	81	46	8
2:53:00	81	46	8
2:54:00	81	46	8

File: project-root/data/Error/2001 year (207)/Con 1 Kogalym G1900+1.2%TDF-1(82C).txt
--Test Summary--
Full Path and File Name	
Instrument Name	7222 #1
Instrument Type	Consistometer
Instrument Serial Number	113
Test Start Date	14.12.2001
Test Start Time	7:07:05
Test Stop Date	14.12.2001
Test Stop Time	9:39:05
Test Length	2:32:00
Final Sample Time Offset	2:32:00
Controller Schedule Name	
Sampling Period	60 seconds
Comments	MPa: 45(44min); T: 70C(34min), 82C(12min); tap water, dry blending.
Information	WellID	
Information	Customer	Kogalym
Information	CementClass	G
Information	CementMfr	Dyckerhoff
Information	Additives	1.2%TDF-1
Information	Density	1900
Information	BHCT	82
Information	BHST	100
Information	FluidLoss	
Information	JobType	146 mm csg tail slurry
Calculated Value	Thickening_Time	2:25:00
Calculated Value	Setting Time	2:32:00
Initial Temperature (°C)	23 °C
Final Temperature (°C)	86 °C
Initial Pressure (MPa)	2 MPa
Final Pressure (MPa)	45 MPa
Initial Consistency (Bc)	10 Bc
Final Consistency (Bc)	107 Bc
--Data--
Time (HH:MM:SS)	Temperature (°C)	Pressure (MPa)	Consistency (Bc)
0:00:00	23	2	10
0:01:00	23	3	17
0:02:00	23	4	13
0:03:00	23	5	13
0:04:00	24	7	14
0:05:00	24	8	17
0:06:00	25	9	14
0:07:00	27	10	12
0:08:00	29	11	13
0:09:00	31	12	8
0:10:00	33	13	14
0:11:00	35	14	15
0:12:00	37	15	10
0:13:00	39	16	10
0:14:00	41	17	14
0:15:00	43	18	17
0:16:00	45	19	14
0:17:00	46	20	12
0:18:00	47	21	11
0:19:00	49	22	11
0:20:00	50	23	17
0:21:00	51	24	14
0:22:00	52	25	18
0:23:00	54	26	17
0:24:00	55	27	15
0:25:00	56	28	16
0:26:00	58	29	12
0:27:00	59	29	12
0:28:00	60	30	17
0:29:00	62	31	10
0:30:00	63	32	10
0:31:00	65	33	10
0:32:00	66	34	14
0:33:00	68	35	14
0:34:00	69	36	10
0:35:00	70	37	10
0:36:00	71	38	10
0:37:00	73	39	12
0:38:00	74	40	11
0:39:00	75	41	10
0:40:00	77	42	10
0:41:00	78	43	10
0:42:00	79	44	10
0:43:00	80	45	10
0:44:00	81	46	10
0:45:00	82	46	10
0:46:00	83	46	10
0:47:00	84	46	10
0:48:00	85	45	10
0:49:00	85	45	11
0:50:00	85	45	11
0:51:00	85	45	12
0:52:00	85	45	11
0:53:00	84	45	11
0:54:00	84	45	11
0:55:00	83	45	11
0:56:00	83	45	12
0:57:00	83	45	11
0:58:00	82	45	11
0:59:00	82	45	10
1:00:00	82	45	11
1:01:00	82	45	11
1:02:00	82	45	9
1:03:00	82	46	9
1:04:00	82	46	9
1:05:00	82	46	9
1:06:00	82	46	9
1:07:00	82	45	9
1:08:00	81	45	10
1:09:00	81	46	10
1:10:00	81	46	10
1:11:00	81	46	10
1:12:00	81	46	11
1:13:00	81	46	10
1:14:00	81	46	10
1:15:00	81	46	10
1:16:00	81	46	11
1:17:00	81	46	12
1:18:00	81	46	13
1:19:00	81	46	11
1:20:00	81	46	12
1:21:00	81	46	19
1:22:00	81	46	15
1:23:00	81	46	13
1:24:00	81	46	16
1:25:00	81	46	19
1:26:00	81	46	12
1:27:00	81	46	12
1:28:00	81	46	14
1:29:00	81	46	15
1:30:00	81	46	14
1:31:00	81	46	14
1:32:00	81	46	12
1:33:00	81	46	20
1:34:00	81	46	30
1:35:00	81	46	16
1:36:00	81	46	19
1:37:00	81	46	15
1:38:00	81	46	14
1:39:00	81	46	11
1:40:00	81	46	12
1:41:00	81	46	14
1:42:00	81	46	12
1:43:00	81	46	11
1:44:00	81	46	11
1:45:00	81	46	11
1:46:00	81	46	11
1:47:00	81	46	11
1:48:00	81	46	11
1:49:00	81	46	11
1:50:00	81	46	11
1:51:00	81	46	11
1:52:00	81	46	10
1:53:00	81	46	15
1:54:00	81	46	20
1:55:00	81	46	23
1:56:00	81	46	20
1:57:00	81	46	18
1:58:00	81	46	17
1:59:00	81	46	17
2:00:00	81	46	20
2:01:00	81	46	16
2:02:00	81	46	13
2:03:00	81	46	13
2:04:00	81	46	27
2:05:00	81	46	25
2:06:00	81	46	27
2:07:00	81	46	26
2:08:00	81	46	29
2:09:00	81	46	37
2:10:00	81	45	31
2:11:00	81	45	50
2:12:00	81	45	25
2:13:00	81	45	47
2:14:00	81	45	28
2:15:00	81	45	30
2:16:00	81	45	30
2:17:00	81	45	33
2:18:00	82	45	39
2:19:00	82	45	41
2:20:00	82	45	50
2:21:00	82	45	51
2:22:00	82	45	58
2:23:00	82	45	63
2:24:00	82	45	105
2:25:00	82	45	93
2:26:00	82	45	88
2:27:00	82	45	82
2:28:00	83	45	81
2:29:00	84	45	79
2:30:00	85	45	97
2:31:00	85	45	116
2:32:00	86	45	107

File: project-root/data/Error/2001 year (207)/Con 1 Kogalym G1900+1.4%TDF-1 (Squeeze 55C).txt
--Test Summary--
Full Path and File Name	
Instrument Name	7222 #1
Instrument Type	Consistometer
Instrument Serial Number	113
Test Start Date	18.11.2001
Test Start Time	1:05:48
Test Stop Date	
Test Stop Time	
Test Length	
Final Sample Time Offset	
Controller Schedule Name	
Sampling Period	60 seconds
Comments	
Information	WellID	
Information	Customer	
Information	CementClass	
Information	CementMfr	
Information	Additives	
Information	Density	
Information	BHCT	
Information	BHST	
Information	FluidLoss	
Information	JobType	
Calculated Value	Thickening_Time	N/A
Calculated Value	Setting Time	N/A
Initial Temperature (°C)	23 °C
Initial Pressure (MPa)	2 MPa
Initial Consistency (Bc)	6 Bc
--Data--
Time (HH:MM:SS)	Temperature (°C)	Pressure (MPa)	Consistency (Bc)
0:00:00	23	2	6
0:01:00	23	3	6
0:02:00	23	5	5
0:03:00	23	6	6

File: project-root/data/Error/2001 year (207)/Con 1 Rakushechnaya G1900+0.045%THR-100(71C).txt
--Test Summary--
Full Path and File Name	
Instrument Name	7222 #1
Instrument Type	Consistometer
Instrument Serial Number	113
Test Start Date	03.12.2001
Test Start Time	22:22:20
Test Stop Date	04.12.2001
Test Stop Time	0:24:32
Test Length	2:02:12
Final Sample Time Offset	2:02:00
Controller Schedule Name	
Sampling Period	60 seconds
Comments	MPa: 25(30min); T: 60C(20min), 71C(10min); field water, premix.
Information	WellID	Rakushechnaya
Information	Customer	LUKOIL
Information	CementClass	G
Information	CementMfr	Dyckerhoff
Information	Additives	0.045%THR-100
Information	Density	1900
Information	BHCT	71
Information	BHST	71
Information	FluidLoss	
Information	JobType	plug
Calculated Value	Thickening_Time	N/A
Calculated Value	Setting Time	N/A
Initial Temperature (°C)	23 °C
Final Temperature (°C)	70 °C
Initial Pressure (MPa)	1 MPa
Final Pressure (MPa)	25 MPa
Initial Consistency (Bc)	9 Bc
Final Consistency (Bc)	74 Bc
--Data--
Time (HH:MM:SS)	Temperature (°C)	Pressure (MPa)	Consistency (Bc)
0:00:00	23	1	9
0:01:00	23	3	9
0:02:00	23	4	9
0:03:00	24	5	10
0:04:00	24	6	9
0:05:00	25	7	9
0:06:00	27	8	9
0:07:00	29	8	9
0:08:00	31	9	10
0:09:00	33	10	10
0:10:00	36	11	10
0:11:00	38	11	12
0:12:00	41	12	13
0:13:00	44	13	11
0:14:00	46	14	11
0:15:00	48	14	11
0:16:00	50	15	11
0:17:00	52	16	12
0:18:00	54	17	13
0:19:00	56	18	13
0:20:00	58	18	15
0:21:00	60	19	17
0:22:00	61	20	15
0:23:00	63	20	17
0:24:00	64	21	14
0:25:00	66	22	14
0:26:00	67	23	13
0:27:00	68	23	14
0:28:00	69	24	14
0:29:00	70	24	14
0:30:00	70	25	14
0:31:00	71	26	13
0:32:00	72	26	14
0:33:00	73	26	14
0:34:00	73	25	15
0:35:00	73	25	14
0:36:00	73	25	14
0:37:00	73	25	14
0:38:00	73	25	16
0:39:00	73	25	15
0:40:00	72	25	15
0:41:00	72	25	15
0:42:00	72	25	16
0:43:00	71	25	15
0:44:00	71	25	15
0:45:00	71	25	15
0:46:00	71	25	15
0:47:00	71	25	15
0:48:00	71	25	15
0:49:00	71	25	15
0:50:00	71	25	15
0:51:00	71	25	15
0:52:00	70	25	15
0:53:00	70	25	15
0:54:00	70	25	15
0:55:00	70	25	15
0:56:00	70	26	15
0:57:00	70	26	15
0:58:00	70	25	15
0:59:00	70	26	15
1:00:00	70	26	15
1:01:00	70	26	15
1:02:00	70	26	15
1:03:00	70	26	15
1:04:00	70	26	15
1:05:00	70	26	15
1:06:00	70	26	15
1:07:00	70	26	15
1:08:00	70	26	15
1:09:00	70	26	15
1:10:00	70	26	15
1:11:00	70	26	15
1:12:00	70	26	15
1:13:00	70	26	15
1:14:00	70	26	15
1:15:00	70	26	15
1:16:00	70	26	15
1:17:00	70	26	15
1:18:00	70	26	15
1:19:00	70	26	14
1:20:00	70	26	14
1:21:00	70	26	14
1:22:00	70	26	15
1:23:00	70	26	15
1:24:00	70	26	15
1:25:00	70	26	15
1:26:00	70	26	15
1:27:00	70	26	15
1:28:00	70	26	15
1:29:00	70	26	15
1:30:00	70	26	15
1:31:00	70	26	15
1:32:00	70	26	15
1:33:00	70	26	15
1:34:00	70	26	15
1:35:00	70	26	15
1:36:00	70	26	15
1:37:00	70	26	16
1:38:00	70	26	16
1:39:00	70	26	16
1:40:00	70	26	15
1:41:00	70	26	16
1:42:00	70	26	17
1:43:00	70	26	17
1:44:00	70	26	17
1:45:00	70	26	18
1:46:00	70	26	19
1:47:00	70	26	19
1:48:00	70	26	22
1:49:00	70	26	23
1:50:00	70	26	24
1:51:00	70	25	25
1:52:00	70	25	27
1:53:00	70	25	29
1:54:00	70	25	30
1:55:00	70	25	33
1:56:00	70	25	37
1:57:00	70	25	42
1:58:00	70	25	47
1:59:00	70	25	56
2:00:00	70	25	46
2:01:00	70	25	56
2:02:00	70	25	74

File: project-root/data/Error/2001 year (207)/Con 1 Rakushechnaya G1940+0.07%THR-100(71C-26nov).txt
--Test Summary--
Full Path and File Name	
Instrument Name	7222 #1
Instrument Type	Consistometer
Instrument Serial Number	113
Test Start Date	27.11.2001
Test Start Time	0:29:14
Test Stop Date	27.11.2001
Test Stop Time	2:35:31
Test Length	2:06:17
Final Sample Time Offset	2:06:00
Controller Schedule Name	
Sampling Period	60 seconds
Comments	MPa: 25(30min); T: 60C(20min), 71C(10min); field water, premix
Information	WellID	Rakushechnaya
Information	Customer	LUKOIL
Information	CementClass	G
Information	CementMfr	Dyckerhoff
Information	Additives	0.07%THR-100
Information	Density	1940
Information	BHCT	71
Information	BHST	71
Information	FluidLoss	
Information	JobType	plug
Calculated Value	Thickening_Time	2:06:00
Calculated Value	Setting Time	N/A
Initial Temperature (°C)	23 °C
Final Temperature (°C)	71 °C
Initial Pressure (MPa)	1 MPa
Final Pressure (MPa)	1 MPa
Initial Consistency (Bc)	8 Bc
Final Consistency (Bc)	72 Bc
--Data--
Time (HH:MM:SS)	Temperature (°C)	Pressure (MPa)	Consistency (Bc)
0:00:00	23	1	8
0:01:00	23	3	11
0:02:00	23	4	9
0:03:00	23	5	8
0:04:00	24	6	9
0:05:00	25	7	9
0:06:00	26	8	10
0:07:00	28	8	10
0:08:00	31	9	10
0:09:00	34	10	11
0:10:00	36	11	11
0:11:00	39	11	11
0:12:00	42	12	11
0:13:00	44	13	12
0:14:00	47	14	12
0:15:00	49	14	12
0:16:00	51	15	12
0:17:00	53	16	12
0:18:00	55	17	12
0:19:00	57	17	12
0:20:00	59	18	12
0:21:00	60	19	12
0:22:00	62	20	12
0:23:00	63	20	12
0:24:00	65	21	12
0:25:00	66	22	12
0:26:00	67	22	12
0:27:00	67	23	12
0:28:00	68	24	12
0:29:00	69	25	12
0:30:00	70	26	13
0:31:00	71	26	13
0:32:00	72	26	13
0:33:00	73	26	13
0:34:00	73	26	14
0:35:00	73	25	14
0:36:00	73	25	14
0:37:00	73	25	14
0:38:00	73	25	14
0:39:00	73	25	15
0:40:00	72	25	15
0:41:00	72	25	15
0:42:00	72	25	15
0:43:00	72	25	15
0:44:00	71	25	15
0:45:00	71	25	15
0:46:00	71	25	15
0:47:00	71	25	15
0:48:00	71	25	15
0:49:00	71	25	15
0:50:00	71	25	15
0:51:00	71	25	15
0:52:00	71	25	16
0:53:00	71	26	22
0:54:00	71	26	22
0:55:00	71	26	21
0:56:00	71	26	19
0:57:00	70	26	20
0:58:00	71	26	21
0:59:00	71	26	20
1:00:00	70	26	20
1:01:00	70	26	19
1:02:00	70	26	20
1:03:00	70	26	20
1:04:00	70	26	20
1:05:00	70	26	23
1:06:00	70	26	18
1:07:00	70	26	23
1:08:00	70	26	21
1:09:00	70	26	19
1:10:00	70	26	18
1:11:00	70	26	20
1:12:00	70	26	20
1:13:00	70	26	18
1:14:00	70	26	20
1:15:00	70	26	17
1:16:00	70	26	17
1:17:00	70	26	19
1:18:00	70	26	20
1:19:00	70	26	19
1:20:00	70	26	21
1:21:00	70	26	18
1:22:00	70	26	17
1:23:00	70	26	17
1:24:00	70	26	17
1:25:00	70	26	17
1:26:00	70	26	17
1:27:00	70	26	17
1:28:00	70	26	18
1:29:00	70	26	19
1:30:00	70	26	19
1:31:00	70	26	19
1:32:00	70	26	19
1:33:00	70	26	19
1:34:00	70	26	19
1:35:00	70	26	20
1:36:00	70	26	20
1:37:00	70	26	20
1:38:00	70	26	20
1:39:00	70	26	19
1:40:00	70	26	20
1:41:00	70	26	20
1:42:00	70	26	21
1:43:00	70	26	21
1:44:00	70	26	22
1:45:00	70	26	25
1:46:00	70	26	25
1:47:00	70	26	25
1:48:00	70	26	25
1:49:00	70	26	25
1:50:00	70	26	25
1:51:00	70	26	26
1:52:00	70	26	27
1:53:00	70	26	31
1:54:00	70	26	31
1:55:00	70	26	32
1:56:00	70	25	34
1:57:00	70	25	36
1:58:00	70	25	37
1:59:00	70	25	39
2:00:00	70	25	41
2:01:00	70	25	50
2:02:00	70	25	47
2:03:00	71	25	52
2:04:00	70	25	55
2:05:00	71	18	86
2:06:00	71	1	72

File: project-root/data/Error/2001 year (207)/Con 1 Rakushechnaya G1940+0.11%THR-100(71C).txt
--Test Summary--
Full Path and File Name	
Instrument Name	7222 #1
Instrument Type	Consistometer
Instrument Serial Number	113
Test Start Date	27.11.2001
Test Start Time	3:05:40
Test Stop Date	27.11.2001
Test Stop Time	6:44:32
Test Length	3:38:52
Final Sample Time Offset	3:38:00
Controller Schedule Name	
Sampling Period	60 seconds
Comments	MPa: 25(30min); T: 60C(20min), 71C(10min); field water, premix.
Information	WellID	Rakushechnaya
Information	Customer	LUKOIL
Information	CementClass	G
Information	CementMfr	Dyckerhoff
Information	Additives	0.11%THR-100
Information	Density	1940
Information	BHCT	71
Information	BHST	71
Information	FluidLoss	
Information	JobType	plug
Calculated Value	Thickening_Time	3:37:00
Calculated Value	Setting Time	N/A
Initial Temperature (°C)	25 °C
Final Temperature (°C)	70 °C
Initial Pressure (MPa)	2 MPa
Final Pressure (MPa)	25 MPa
Initial Consistency (Bc)	12 Bc
Final Consistency (Bc)	90 Bc
--Data--
Time (HH:MM:SS)	Temperature (°C)	Pressure (MPa)	Consistency (Bc)
0:00:00	25	2	12
0:01:00	26	3	12
0:02:00	26	4	13
0:03:00	26	5	13
0:04:00	27	6	13
0:05:00	27	7	13
0:06:00	28	8	13
0:07:00	30	8	13
0:08:00	32	9	13
0:09:00	34	10	13
0:10:00	37	11	13
0:11:00	40	11	13
0:12:00	42	12	13
0:13:00	45	13	13
0:14:00	47	14	13
0:15:00	49	15	14
0:16:00	52	15	14
0:17:00	54	16	14
0:18:00	56	17	14
0:19:00	57	18	14
0:20:00	59	18	14
0:21:00	61	19	14
0:22:00	62	20	15
0:23:00	64	20	15
0:24:00	65	21	15
0:25:00	66	21	15
0:26:00	67	22	15
0:27:00	68	23	15
0:28:00	69	24	16
0:29:00	70	24	17
0:30:00	71	25	16
0:31:00	72	26	16
0:32:00	72	26	17
0:33:00	73	25	17
0:34:00	73	25	17
0:35:00	73	25	17
0:36:00	73	25	17
0:37:00	73	25	17
0:38:00	73	25	17
0:39:00	72	25	17
0:40:00	72	25	17
0:41:00	72	25	18
0:42:00	72	25	18
0:43:00	71	25	18
0:44:00	71	25	18
0:45:00	71	25	18
0:46:00	71	25	18
0:47:00	71	25	19
0:48:00	71	25	19
0:49:00	71	25	20
0:50:00	71	25	19
0:51:00	71	25	20
0:52:00	71	25	20
0:53:00	71	25	20
0:54:00	71	25	20
0:55:00	71	25	21
0:56:00	71	25	20
0:57:00	70	25	20
0:58:00	70	25	20
0:59:00	70	25	20
1:00:00	70	26	20
1:01:00	70	25	21
1:02:00	70	25	21
1:03:00	70	26	21
1:04:00	70	25	21
1:05:00	70	26	21
1:06:00	70	26	21
1:07:00	70	26	21
1:08:00	70	26	22
1:09:00	70	26	22
1:10:00	70	26	22
1:11:00	70	26	22
1:12:00	70	26	22
1:13:00	70	26	22
1:14:00	70	26	22
1:15:00	70	26	22
1:16:00	70	26	22
1:17:00	70	26	22
1:18:00	70	26	23
1:19:00	70	26	23
1:20:00	70	26	23
1:21:00	70	26	22
1:22:00	70	26	23
1:23:00	70	26	23
1:24:00	70	26	22
1:25:00	70	26	23
1:26:00	70	26	23
1:27:00	70	26	23
1:28:00	70	26	23
1:29:00	70	26	23
1:30:00	70	26	23
1:31:00	70	26	23
1:32:00	70	26	23
1:33:00	70	26	23
1:34:00	70	26	23
1:35:00	70	26	23
1:36:00	70	26	22
1:37:00	70	26	23
1:38:00	70	26	22
1:39:00	70	26	22
1:40:00	70	26	23
1:41:00	70	26	22
1:42:00	70	26	22
1:43:00	70	26	22
1:44:00	70	26	22
1:45:00	70	26	22
1:46:00	70	26	23
1:47:00	70	26	22
1:48:00	70	26	22
1:49:00	70	26	23
1:50:00	70	26	23
1:51:00	70	26	23
1:52:00	70	26	23
1:53:00	70	26	23
1:54:00	70	26	23
1:55:00	70	26	23
1:56:00	70	26	23
1:57:00	70	26	23
1:58:00	70	26	23
1:59:00	70	26	23
2:00:00	70	26	23
2:01:00	70	26	23
2:02:00	70	26	23
2:03:00	70	26	23
2:04:00	70	26	23
2:05:00	70	26	23
2:06:00	70	26	23
2:07:00	70	26	23
2:08:00	70	26	23
2:09:00	70	26	23
2:10:00	70	26	23
2:11:00	70	26	23
2:12:00	70	26	23
2:13:00	70	26	23
2:14:00	70	26	23
2:15:00	70	26	23
2:16:00	70	26	23
2:17:00	70	26	23
2:18:00	70	26	23
2:19:00	70	26	23
2:20:00	70	26	23
2:21:00	70	26	23
2:22:00	70	26	23
2:23:00	70	26	23
2:24:00	70	26	23
2:25:00	70	26	23
2:26:00	70	26	23
2:27:00	70	26	23
2:28:00	70	26	23
2:29:00	70	26	23
2:30:00	70	26	23
2:31:00	70	26	23
2:32:00	70	26	23
2:33:00	70	26	23
2:34:00	70	26	23
2:35:00	70	26	23
2:36:00	70	26	24
2:37:00	70	26	24
2:38:00	70	26	24
2:39:00	70	26	24
2:40:00	70	26	24
2:41:00	70	26	24
2:42:00	70	26	24
2:43:00	70	26	24
2:44:00	70	26	24
2:45:00	70	26	24
2:46:00	70	26	24
2:47:00	70	26	24
2:48:00	70	26	24
2:49:00	70	26	24
2:50:00	70	26	24
2:51:00	70	26	24
2:52:00	70	26	24
2:53:00	70	26	24
2:54:00	70	26	24
2:55:00	70	26	24
2:56:00	70	26	24
2:57:00	70	26	24
2:58:00	70	26	24
2:59:00	70	26	24
3:00:00	70	25	24
3:01:00	70	26	24
3:02:00	70	26	25
3:03:00	70	26	25
3:04:00	70	26	25
3:05:00	70	25	25
3:06:00	70	25	23
3:07:00	70	26	23
3:08:00	70	25	24
3:09:00	70	25	24
3:10:00	70	25	24
3:11:00	70	25	25
3:12:00	70	25	25
3:13:00	70	25	25
3:14:00	70	25	25
3:15:00	70	25	26
3:16:00	70	25	26
3:17:00	70	25	26
3:18:00	70	25	27
3:19:00	70	25	27
3:20:00	70	25	28
3:21:00	70	25	29
3:22:00	70	25	29
3:23:00	70	25	31
3:24:00	70	25	33
3:25:00	70	25	36
3:26:00	70	25	35
3:27:00	70	25	36
3:28:00	70	25	37
3:29:00	70	25	39
3:30:00	70	25	44
3:31:00	70	25	46
3:32:00	70	25	56
3:33:00	70	25	59
3:34:00	70	25	62
3:35:00	70	25	69
3:36:00	70	25	71
3:37:00	70	25	98
3:38:00	70	25	90

File: project-root/data/Error/2001 year (207)/Con 1 Rakushechnaya G1960+dfmr.txt
--Test Summary--
Full Path and File Name	
Instrument Name	7222 #1
Instrument Type	Consistometer
Instrument Serial Number	113
Test Start Date	10.10.2001
Test Start Time	20:12:10
Test Stop Date	10.10.2001
Test Stop Time	22:12:44
Test Length	2:00:34
Final Sample Time Offset	2:00:00
Controller Schedule Name	
Sampling Period	60 seconds
Comments	MPa: 13(30min); T: 50C(30min), field water, premix
Information	WellID	Rakushechnaya
Information	Customer	LUKOIL
Information	CementClass	G
Information	CementMfr	Dyckerhoff
Information	Additives	No
Information	Density	1960
Information	BHCT	50
Information	BHST	63
Information	FluidLoss	
Information	JobType	244.5 mm csg tail slurry
Calculated Value	Thickening_Time	1:59:00
Calculated Value	Setting Time	N/A
Initial Temperature (°C)	21 °C
Final Temperature (°C)	49 °C
Initial Pressure (MPa)	2 MPa
Final Pressure (MPa)	13 MPa
Initial Consistency (Bc)	16 Bc
Final Consistency (Bc)	73 Bc
--Data--
Time (HH:MM:SS)	Temperature (°C)	Pressure (MPa)	Consistency (Bc)
0:00:00	21	2	16
0:01:00	21	2	16
0:02:00	21	3	16
0:03:00	21	4	16
0:04:00	22	4	17
0:05:00	22	5	18
0:06:00	23	5	18
0:07:00	24	6	17
0:08:00	26	6	17
0:09:00	27	6	17
0:10:00	29	7	17
0:11:00	30	7	17
0:12:00	31	7	18
0:13:00	32	8	19
0:14:00	34	8	18
0:15:00	35	9	18
0:16:00	36	9	18
0:17:00	37	9	19
0:18:00	38	10	19
0:19:00	39	10	19
0:20:00	40	10	19
0:21:00	41	11	19
0:22:00	42	11	19
0:23:00	43	11	19
0:24:00	43	12	19
0:25:00	44	12	19
0:26:00	45	13	20
0:27:00	46	13	19
0:28:00	47	13	19
0:29:00	48	14	19
0:30:00	49	14	19
0:31:00	50	14	19
0:32:00	51	14	19
0:33:00	51	14	19
0:34:00	51	13	20
0:35:00	52	13	20
0:36:00	52	13	20
0:37:00	52	13	20
0:38:00	51	13	21
0:39:00	51	13	20
0:40:00	51	14	20
0:41:00	51	13	20
0:42:00	50	13	20
0:43:00	50	13	21
0:44:00	50	13	20
0:45:00	50	13	21
0:46:00	50	13	21
0:47:00	49	13	21
0:48:00	49	13	21
0:49:00	49	13	21
0:50:00	49	13	21
0:51:00	49	13	21
0:52:00	49	14	21
0:53:00	49	14	21
0:54:00	49	14	21
0:55:00	49	14	21
0:56:00	49	14	21
0:57:00	49	14	21
0:58:00	49	14	21
0:59:00	49	14	21
1:00:00	49	14	21
1:01:00	49	14	21
1:02:00	49	14	21
1:03:00	49	14	21
1:04:00	49	14	21
1:05:00	49	14	21
1:06:00	49	14	21
1:07:00	49	14	21
1:08:00	49	14	21
1:09:00	49	14	21
1:10:00	49	14	21
1:11:00	49	14	21
1:12:00	49	14	21
1:13:00	49	14	21
1:14:00	49	14	21
1:15:00	49	14	21
1:16:00	49	14	21
1:17:00	49	14	21
1:18:00	49	14	21
1:19:00	49	14	23
1:20:00	49	14	24
1:21:00	49	14	24
1:22:00	49	14	24
1:23:00	49	14	24
1:24:00	49	14	24
1:25:00	49	14	24
1:26:00	49	14	28
1:27:00	49	14	28
1:28:00	49	14	28
1:29:00	49	14	28
1:30:00	49	14	32
1:31:00	49	14	33
1:32:00	49	13	33
1:33:00	49	13	35
1:34:00	49	13	36
1:35:00	49	13	36
1:36:00	49	13	37
1:37:00	49	13	39
1:38:00	49	13	39
1:39:00	49	13	40
1:40:00	49	13	40
1:41:00	49	13	42
1:42:00	49	13	43
1:43:00	49	13	44
1:44:00	49	13	49
1:45:00	49	13	48
1:46:00	49	13	51
1:47:00	49	13	51
1:48:00	49	13	52
1:49:00	49	13	53
1:50:00	49	13	54
1:51:00	49	13	57
1:52:00	49	13	59
1:53:00	49	13	59
1:54:00	49	13	63
1:55:00	49	13	64
1:56:00	49	13	68
1:57:00	49	13	70
1:58:00	49	13	71
1:59:00	49	13	73
2:00:00	49	13	73
