Repository: ProgWizer/parser

File: project-root/data/Error/2001 year (207)/Con2 Research G1900+1.3%TDF-1.txt
--Test Summary--
Full Path and File Name	
Instrument Name	7222 #2
Instrument Type	Consistometer
Instrument Serial Number	128
Test Start Date	16.11.2001
Test Start Time	0:18:18
Test Stop Date	16.11.2001
Test Stop Time	6:15:18
Test Length	5:57:00
Final Sample Time Offset	5:57:00
Controller Schedule Name	
Sampling Period	60 seconds
Comments	MPa: 25(30min);  T: 40C(30min), tap water, dry blending


Information	WellID	
Information	Customer	
Information	CementClass	G
Information	CementMfr	Dyckerhoff
Information	Additives	1.3%TDF-1
Information	Density	1900
Information	BHCT	40
Information	BHST	40
Information	FluidLoss	
Information	JobType	Research
Calculated Value	Thickening_Time	5:42:00
Calculated Value	Setting Time	5:57:00
Initial Temperature (°C)	24 °C
Final Temperature (°C)	39 °C
Initial Pressure (MPa)	2 MPa
Final Pressure (MPa)	25 MPa
Initial Consistency (Bc)	28 Bc
Final Consistency (Bc)	111 Bc
--Data--
Time (HH:MM:SS)	Temperature (°C)	Pressure (MPa)	Consistency (Bc)
0:00:00	24	2	28
0:01:00	24	3	24
0:02:00	24	4	30
0:03:00	24	4	23
0:04:00	24	5	25
0:05:00	24	6	23
0:06:00	24	6	25
0:07:00	25	8	17
0:08:00	25	8	17
0:09:00	25	9	15
0:10:00	26	10	15
0:11:00	27	11	15
0:12:00	27	11	15
0:13:00	28	12	15
0:14:00	29	13	14
0:15:00	29	14	14
0:16:00	30	14	15
0:17:00	31	15	16
0:18:00	32	16	17
0:19:00	32	17	16
0:20:00	33	18	18
0:21:00	34	18	17
0:22:00	34	19	18
0:23:00	35	20	20
0:24:00	36	21	17
0:25:00	36	21	21
0:26:00	37	22	20
0:27:00	37	23	26
0:28:00	38	24	24
0:29:00	38	24	21
0:30:00	39	25	22
0:31:00	40	25	21
0:32:00	40	26	22
0:33:00	40	26	20
0:34:00	41	26	21
0:35:00	41	26	22
0:36:00	41	25	23
0:37:00	41	25	21
0:38:00	42	25	22
0:39:00	41	25	21
0:40:00	41	25	22
0:41:00	41	25	24
0:42:00	41	25	21
0:43:00	41	25	23
0:44:00	41	25	25
0:45:00	41	25	21
0:46:00	41	25	26
0:47:00	40	25	23
0:48:00	40	25	22
0:49:00	40	25	21
0:50:00	40	25	20
0:51:00	40	25	20
0:52:00	40	25	19
0:53:00	39	25	19
0:54:00	39	25	19
0:55:00	39	25	18
0:56:00	39	25	19
0:57:00	39	25	19
0:58:00	39	25	19
0:59:00	39	25	19
1:00:00	39	25	19
1:01:00	39	26	19
1:02:00	39	25	19
1:03:00	39	25	19
1:04:00	39	26	19
1:05:00	39	26	19
1:06:00	39	26	18
1:07:00	39	26	18
1:08:00	39	26	19
1:09:00	39	26	19
1:10:00	39	26	18
1:11:00	39	26	18
1:12:00	39	26	18
1:13:00	39	26	18
1:14:00	39	26	18
1:15:00	39	26	18
1:16:00	39	26	19
1:17:00	39	26	19
1:18:00	39	26	18
1:19:00	39	26	19
1:20:00	39	26	18
1:21:00	39	26	19
1:22:00	39	26	18
1:23:00	39	26	18
1:24:00	39	26	19
1:25:00	39	26	19
1:26:00	39	26	19
1:27:00	39	26	19
1:28:00	39	26	18
1:29:00	39	26	19
1:30:00	39	26	18
1:31:00	39	26	19
1:32:00	39	26	19
1:33:00	39	26	19
1:34:00	39	26	20
1:35:00	39	26	19
1:36:00	39	26	19
1:37:00	39	26	19
1:38:00	39	26	19
1:39:00	39	26	19
1:40:00	39	26	19
1:41:00	39	26	19
1:42:00	39	26	19
1:43:00	39	26	19
1:44:00	39	26	19
1:45:00	39	26	18
1:46:00	39	26	19
1:47:00	39	26	19
1:48:00	39	26	19
1:49:00	39	26	19
1:50:00	39	26	19
1:51:00	39	26	19
1:52:00	39	26	18
1:53:00	39	26	19
1:54:00	39	26	19
1:55:00	39	26	19
1:56:00	39	26	18
1:57:00	39	26	19
1:58:00	39	26	19
1:59:00	39	26	19
2:00:00	39	26	19
2:01:00	39	26	20
2:02:00	39	26	19
2:03:00	39	26	19
2:04:00	39	26	19
2:05:00	39	26	20
2:06:00	39	26	19
2:07:00	39	26	19
2:08:00	39	26	19
2:09:00	39	26	19
2:10:00	39	26	19
2:11:00	39	26	19
2:12:00	39	26	20
2:13:00	39	26	20
2:14:00	39	26	19
2:15:00	39	26	19
2:16:00	39	26	19
2:17:00	39	26	19
2:18:00	39	26	19
2:19:00	39	26	19
2:20:00	39	26	19
2:21:00	39	26	19
2:22:00	39	26	19
2:23:00	39	26	19
2:24:00	39	26	19
2:25:00	39	26	19
2:26:00	39	26	19
2:27:00	39	26	19
2:28:00	39	26	19
2:29:00	39	26	19
2:30:00	39	26	19
2:31:00	39	26	19
2:32:00	39	26	19
2:33:00	39	26	19
2:34:00	39	26	19
2:35:00	39	26	19
2:36:00	39	26	19
2:37:00	39	26	19
2:38:00	39	26	19
2:39:00	39	26	19
2:40:00	39	26	19
2:41:00	39	26	19
2:42:00	39	26	19
2:43:00	39	26	19
2:44:00	39	26	19
2:45:00	39	26	19
2:46:00	39	26	21
2:47:00	39	26	23
2:48:00	39	26	22
2:49:00	39	26	20
2:50:00	39	26	21
2:51:00	39	26	22
2:52:00	39	26	22
2:53:00	39	26	22
2:54:00	39	26	22
2:55:00	39	26	21
2:56:00	39	26	23
2:57:00	39	26	24
2:58:00	39	26	21
2:59:00	39	26	22
3:00:00	39	26	24
3:01:00	39	26	23
3:02:00	39	26	24
3:03:00	39	26	22
3:04:00	39	26	22
3:05:00	39	26	21
3:06:00	39	26	21
3:07:00	39	26	21
3:08:00	39	26	24
3:09:00	39	26	22
3:10:00	39	26	24
3:11:00	39	26	24
3:12:00	39	26	25
3:13:00	39	26	23
3:14:00	39	26	22
3:15:00	39	26	23
3:16:00	39	26	22
3:17:00	39	26	24
3:18:00	39	26	23
3:19:00	39	26	23
3:20:00	39	26	26
3:21:00	39	26	22
3:22:00	39	26	24
3:23:00	39	26	23
3:24:00	39	26	24
3:25:00	39	26	24
3:26:00	39	26	21
3:27:00	39	26	22
3:28:00	39	26	23
3:29:00	39	26	23
3:30:00	39	26	23
3:31:00	39	26	23
3:32:00	39	26	22
3:33:00	39	26	22
3:34:00	39	26	25
3:35:00	39	26	23
3:36:00	39	26	23
3:37:00	39	26	24
3:38:00	39	26	24
3:39:00	39	26	24
3:40:00	39	26	25
3:41:00	39	26	26
3:42:00	39	26	24
3:43:00	39	26	26
3:44:00	39	26	29
3:45:00	39	26	27
3:46:00	39	26	27
3:47:00	39	26	27
3:48:00	39	26	27
3:49:00	39	26	28
3:50:00	39	26	28
3:51:00	39	26	25
3:52:00	39	26	28
3:53:00	39	26	29
3:54:00	39	26	30
3:55:00	39	26	30
3:56:00	39	26	30
3:57:00	39	26	31
3:58:00	39	26	37
3:59:00	39	26	33
4:00:00	39	25	32
4:01:00	39	26	35
4:02:00	39	26	32
4:03:00	39	26	32
4:04:00	39	26	32
4:05:00	39	26	31
4:06:00	39	25	30
4:07:00	39	26	31
4:08:00	39	25	32
4:09:00	39	26	32
4:10:00	39	25	32
4:11:00	39	25	34
4:12:00	39	26	31
4:13:00	39	25	33
4:14:00	39	26	42
4:15:00	39	26	44
4:16:00	39	25	36
4:17:00	39	26	45
4:18:00	39	25	40
4:19:00	39	26	35
4:20:00	39	25	33
4:21:00	39	25	34
4:22:00	39	25	34
4:23:00	39	25	33
4:24:00	39	26	39
4:25:00	39	26	32
4:26:00	39	25	34
4:27:00	39	25	31
4:28:00	39	25	35
4:29:00	39	25	33
4:30:00	39	26	48
4:31:00	39	25	33
4:32:00	39	25	36
4:33:00	39	25	35
4:34:00	39	25	32
4:35:00	39	25	36
4:36:00	39	25	32
4:37:00	39	25	34
4:38:00	39	25	32
4:39:00	39	25	31
4:40:00	39	25	30
4:41:00	39	25	29
4:42:00	39	25	29
4:43:00	39	25	28
4:44:00	39	25	27
4:45:00	39	25	26
4:46:00	39	25	26
4:47:00	39	25	27
4:48:00	39	25	27
4:49:00	39	25	27
4:50:00	39	25	27
4:51:00	39	25	27
4:52:00	39	25	27
4:53:00	39	25	31
4:54:00	39	25	33
4:55:00	39	25	33
4:56:00	39	25	31
4:57:00	39	25	30
4:58:00	39	25	30
4:59:00	39	25	30
5:00:00	39	25	35
5:01:00	39	25	34
5:02:00	39	25	34
5:03:00	39	25	36
5:04:00	39	25	36
5:05:00	39	25	35
5:06:00	39	25	35
5:07:00	39	25	35
5:08:00	39	25	35
5:09:00	39	25	35
5:10:00	39	25	32
5:11:00	39	25	31
5:12:00	39	25	30
5:13:00	39	25	30
5:14:00	39	25	30
5:15:00	39	25	30
5:16:00	39	25	30
5:17:00	39	25	43
5:18:00	39	25	42
5:19:00	39	25	42
5:20:00	39	25	42
5:21:00	39	25	46
5:22:00	39	25	46
5:23:00	39	25	46
5:24:00	39	25	48
5:25:00	39	25	48
5:26:00	39	25	49
5:27:00	39	25	50
5:28:00	39	25	49
5:29:00	39	25	49
5:30:00	39	26	49
5:31:00	39	25	49
5:32:00	39	25	54
5:33:00	39	25	54
5:34:00	39	25	54
5:35:00	39	25	59
5:36:00	39	25	59
5:37:00	39	25	62
5:38:00	39	25	62
5:39:00	39	25	62
5:40:00	39	25	62
5:41:00	39	26	70
5:42:00	39	25	71
5:43:00	39	25	71
5:44:00	39	25	76
5:45:00	39	25	77
5:46:00	39	25	77
5:47:00	39	25	80
5:48:00	39	25	82
5:49:00	39	25	86
5:50:00	39	25	93
5:51:00	39	25	93
5:52:00	39	25	94
5:53:00	39	25	94
5:54:00	39	25	94
5:55:00	39	25	94
5:56:00	39	25	111
5:57:00	39	25	111

File: project-root/data/Error/2001 year (207)/Con2 Sovetsky G1900+0.8%CFL-117+0.1%DO-13.txt
--Test Summary--
Full Path and File Name	
Instrument Name	7222 #2
Instrument Type	Consistometer
Instrument Serial Number	128
Test Start Date	17.10.2001
Test Start Time	20:48:05
Test Stop Date	17.10.2001
Test Stop Time	23:04:19
Test Length	2:16:14
Final Sample Time Offset	2:16:00
Controller Schedule Name	
Sampling Period	60 seconds
Comments	MPa: 25(25min), T: 45C(25min), tap water, all dry-blending
Information	WellID	9 / B
Information	Customer	URAYNEFTEGAZ / Sovetsky
Information	CementClass	G
Information	CementMfr	Dyckerhoff
Information	Additives	0.8%CFL-117+0.1%DO-13+Dfmr
Information	Density	1900
Information	BHCT	45
Information	BHST	52
Information	FluidLoss	
Information	JobType	146 mm csg  tail slurry
Calculated Value	Thickening_Time	N/A
Calculated Value	Setting Time	N/A
Initial Temperature (°C)	23 °C
Final Temperature (°C)	44 °C
Initial Pressure (MPa)	2 MPa
Final Pressure (MPa)	26 MPa
Initial Consistency (Bc)	19 Bc
Final Consistency (Bc)	33 Bc
--Data--
Time (HH:MM:SS)	Temperature (°C)	Pressure (MPa)	Consistency (Bc)
0:00:00	23	2	19
0:01:00	23	3	18
0:02:00	23	4	22
0:03:00	23	5	20
0:04:00	23	5	28
0:05:00	24	7	22
0:06:00	24	8	18
0:07:00	25	9	26
0:08:00	25	10	24
0:09:00	26	11	24
0:10:00	27	12	25
0:11:00	28	13	25
0:12:00	29	13	22
0:13:00	30	15	21
0:14:00	32	15	26
0:15:00	33	16	19
0:16:00	34	17	21
0:17:00	35	18	22
0:18:00	36	18	20
0:19:00	37	20	20
0:20:00	39	21	26
0:21:00	40	21	26
0:22:00	41	22	27
0:23:00	42	23	27
0:24:00	42	24	26
0:25:00	44	25	20
0:26:00	45	26	22
0:27:00	45	26	21
0:28:00	46	26	20
0:29:00	47	26	21
0:30:00	47	26	24
0:31:00	48	26	26
0:32:00	48	26	21
0:33:00	48	25	26
0:34:00	48	25	29
0:35:00	48	25	26
0:36:00	48	25	29
0:37:00	47	25	39
0:38:00	47	25	24
0:39:00	47	25	29
0:40:00	47	25	29
0:41:00	46	25	29
0:42:00	46	25	24
0:43:00	46	25	29
0:44:00	45	25	30
0:45:00	45	25	29
0:46:00	45	25	29
0:47:00	45	25	29
0:48:00	44	25	29
0:49:00	44	25	28
0:50:00	44	25	28
0:51:00	44	25	28
0:52:00	44	25	28
0:53:00	44	25	28
0:54:00	44	25	28
0:55:00	44	26	28
0:56:00	44	26	28
0:57:00	44	26	28
0:58:00	44	26	28
0:59:00	44	26	28
1:00:00	44	26	28
1:01:00	44	26	28
1:02:00	44	26	28
1:03:00	44	26	27
1:04:00	44	26	28
1:05:00	44	26	28
1:06:00	44	26	29
1:07:00	44	26	29
1:08:00	44	26	28
1:09:00	44	26	28
1:10:00	44	26	28
1:11:00	44	26	28
1:12:00	44	26	28
1:13:00	44	26	29
1:14:00	44	26	28
1:15:00	44	26	28
1:16:00	44	26	28
1:17:00	44	26	28
1:18:00	44	26	28
1:19:00	44	26	28
1:20:00	44	26	28
1:21:00	44	26	29
1:22:00	44	26	28
1:23:00	44	26	28
1:24:00	44	26	28
1:25:00	44	26	28
1:26:00	44	26	28
1:27:00	44	26	28
1:28:00	44	26	28
1:29:00	44	26	28
1:30:00	44	26	28
1:31:00	44	26	28
1:32:00	44	26	28
1:33:00	44	26	28
1:34:00	44	26	28
1:35:00	44	26	28
1:36:00	44	26	29
1:37:00	44	26	29
1:38:00	44	26	29
1:39:00	44	26	28
1:40:00	44	26	28
1:41:00	44	26	28
1:42:00	44	26	27
1:43:00	44	26	28
1:44:00	44	26	27
1:45:00	44	26	27
1:46:00	44	26	27
1:47:00	44	26	27
1:48:00	44	26	27
1:49:00	44	26	27
1:50:00	44	26	27
1:51:00	44	26	27
1:52:00	44	26	27
1:53:00	44	26	28
1:54:00	44	26	27
1:55:00	44	26	30
1:56:00	44	26	30
1:57:00	44	26	30
1:58:00	44	26	30
1:59:00	44	26	30
2:00:00	44	26	30
2:01:00	44	26	31
2:02:00	44	26	31
2:03:00	44	26	31
2:04:00	44	26	31
2:05:00	44	26	31
2:06:00	44	26	31
2:07:00	44	26	32
2:08:00	44	26	32
2:09:00	44	26	32
2:10:00	44	26	31
2:11:00	44	26	31
2:12:00	44	26	31
2:13:00	44	26	32
2:14:00	44	26	33
2:15:00	44	26	32
2:16:00	44	26	33

File: project-root/data/Error/2001 year (207)/Con2 Sovetsky G1900+0.8%CFL-117.txt
--Test Summary--
Full Path and File Name	
Instrument Name	7222 #2
Instrument Type	Consistometer
Instrument Serial Number	128
Test Start Date	30.09.2001
Test Start Time	4:06:02
Test Stop Date	30.09.2001
Test Stop Time	19:20:33
Test Length	15:14:31
Final Sample Time Offset	15:14:00
Controller Schedule Name	
Sampling Period	60 seconds
Comments	MPa: 31(38min); T: 45C(38min), tap water, all dry-blending
Information	WellID	
Information	Customer	Sovetsky
Information	EngName	
Information	CementClass	G
Information	CementMfr	Dyckerhoff
Information	Additives	0.8%CFL-117+Dfmr
Information	Density	1900
Information	BHCT	45
Information	BHST	55
Information	FluidLoss	
Information	JobType	146 mm CSG tail slurry
Calculated Value	Thickening_Time	3:16:00
Calculated Value	Setting Time	N/A
Initial Temperature (°C)	23 °C
Final Temperature (°C)	44 °C
Initial Pressure (MPa)	2 MPa
Final Pressure (MPa)	6 MPa
Initial Consistency (Bc)	4 Bc
Final Consistency (Bc)	5 Bc
--Data--
Time (HH:MM:SS)	Temperature (°C)	Pressure (MPa)	Consistency (Bc)
0:00:00	23	2	4
0:01:00	24	3	10
0:02:00	24	4	10
0:03:00	25	4	10
0:04:00	26	5	12
0:05:00	26	6	13
0:06:00	27	7	13
0:07:00	27	7	13
0:08:00	28	8	10
0:09:00	28	9	17
0:10:00	28	10	26
0:11:00	28	11	26
0:12:00	29	11	23
0:13:00	29	12	25
0:14:00	29	13	23
0:15:00	29	14	9
0:16:00	30	15	12
0:17:00	30	15	15
0:18:00	31	16	20
0:19:00	31	17	12
0:20:00	32	17	12
0:21:00	32	18	12
0:22:00	33	19	12
0:23:00	34	20	12
0:24:00	34	21	12
0:25:00	35	21	20
0:26:00	36	22	14
0:27:00	36	23	16
0:28:00	37	24	14
0:29:00	38	24	15
0:30:00	39	25	12
0:31:00	39	26	15
0:32:00	40	27	18
0:33:00	41	27	18
0:34:00	41	28	20
0:35:00	42	29	22
0:36:00	43	29	15
0:37:00	43	31	17
0:38:00	44	31	15
0:39:00	45	31	15
0:40:00	45	32	15
0:41:00	46	32	14
0:42:00	46	32	14
0:43:00	46	32	13
0:44:00	46	31	13
0:45:00	46	31	14
0:46:00	46	31	13
0:47:00	46	31	17
0:48:00	46	31	12
0:49:00	46	31	14
0:50:00	46	31	15
0:51:00	46	31	12
0:52:00	46	31	12
0:53:00	46	31	17
0:54:00	45	31	11
0:55:00	45	31	11
0:56:00	45	31	13
0:57:00	45	31	12
0:58:00	45	31	13
0:59:00	44	31	13
1:00:00	44	31	15
1:01:00	44	31	14
1:02:00	44	31	15
1:03:00	44	31	10
1:04:00	44	31	10
1:05:00	44	31	10
1:06:00	44	31	10
1:07:00	44	31	8
1:08:00	44	31	8
1:09:00	44	31	8
1:10:00	44	31	8
1:11:00	44	31	8
1:12:00	44	31	8
1:13:00	44	31	8
1:14:00	44	31	8
1:15:00	44	32	7
1:16:00	44	32	7
1:17:00	44	31	7
1:18:00	44	32	7
1:19:00	44	32	7
1:20:00	44	32	8
1:21:00	44	31	8
1:22:00	44	31	8
1:23:00	44	32	7
1:24:00	44	32	7
1:25:00	44	31	7
1:26:00	44	32	7
1:27:00	44	32	7
1:28:00	44	32	6
1:29:00	44	32	6
1:30:00	44	32	7
1:31:00	44	32	7
1:32:00	44	32	7
1:33:00	44	31	7
1:34:00	44	31	7
1:35:00	44	32	7
1:36:00	44	31	6
1:37:00	44	31	7
1:38:00	44	31	7
1:39:00	44	31	6
1:40:00	44	31	7
1:41:00	44	32	7
1:42:00	44	31	6
1:43:00	44	31	6
1:44:00	44	32	6
1:45:00	44	32	6
1:46:00	44	31	6
1:47:00	44	32	6
1:48:00	44	32	6
1:49:00	44	32	6
1:50:00	44	32	6
1:51:00	44	31	6
1:52:00	44	31	6
1:53:00	44	32	6
1:54:00	44	32	6
1:55:00	44	32	6
1:56:00	44	32	6
1:57:00	44	32	6
1:58:00	44	32	6
1:59:00	44	32	6
2:00:00	44	32	6
2:01:00	44	31	6
2:02:00	44	32	6
2:03:00	44	31	7
2:04:00	44	32	7
2:05:00	44	32	7
2:06:00	44	32	7
2:07:00	44	32	7
2:08:00	44	32	7
2:09:00	44	31	7
2:10:00	44	31	7
2:11:00	44	31	7
2:12:00	44	32	7
2:13:00	44	32	7
2:14:00	44	31	7
2:15:00	44	31	7
2:16:00	44	31	7
2:17:00	44	31	8
2:18:00	44	31	8
2:19:00	44	31	8
2:20:00	44	31	8
2:21:00	44	31	8
2:22:00	44	31	8
2:23:00	44	31	9
2:24:00	44	31	11
2:25:00	44	31	12
2:26:00	44	31	13
2:27:00	44	31	11
2:28:00	44	31	12
2:29:00	44	31	12
2:30:00	44	31	12
2:31:00	44	31	10
2:32:00	44	31	8
2:33:00	44	31	9
2:34:00	44	31	26
2:35:00	44	31	14
2:36:00	44	31	14
2:37:00	44	31	20
2:38:00	44	31	10
2:39:00	44	31	14
2:40:00	44	31	13
2:41:00	44	31	11
2:42:00	44	31	12
2:43:00	44	31	11
2:44:00	44	31	12
2:45:00	44	31	12
2:46:00	44	31	11
2:47:00	44	31	13
2:48:00	44	31	15
2:49:00	44	31	15
2:50:00	44	31	24
2:51:00	44	31	29
2:52:00	44	31	32
2:53:00	44	31	22
2:54:00	44	31	22
2:55:00	44	31	21
2:56:00	44	31	22
2:57:00	44	31	26
2:58:00	44	31	27
2:59:00	44	31	28
3:00:00	44	31	35
3:01:00	44	31	35
3:02:00	44	31	40
3:03:00	44	31	62
3:04:00	44	31	49
3:05:00	44	31	53
3:06:00	44	31	54
3:07:00	44	31	56
3:08:00	44	31	59
3:09:00	44	31	56
3:10:00	44	31	58
3:11:00	44	31	61
3:12:00	44	31	65
3:13:00	44	31	63
3:14:00	44	31	65
3:15:00	44	31	77
3:16:00	44	31	72
3:17:00	44	31	72
3:18:00	44	31	73
3:19:00	44	31	74
3:20:00	44	31	75
3:21:00	44	31	77
3:22:00	44	31	91
3:23:00	44	31	91
3:24:00	44	31	0
3:25:00	44	31	-0
3:26:00	44	31	-0
3:27:00	44	31	0
3:28:00	44	31	0
3:29:00	44	31	-0
3:30:00	44	31	0
3:31:00	45	31	-0
3:32:00	45	31	-0
3:33:00	44	31	0
3:34:00	45	31	-0
3:35:00	45	31	-0
3:36:00	45	31	-0
3:37:00	44	31	-0
3:38:00	45	31	-0
3:39:00	45	31	0
3:40:00	45	31	0
3:41:00	45	31	-0
3:42:00	45	31	-0
3:43:00	45	31	-1
3:44:00	45	31	0
3:45:00	45	31	0
3:46:00	45	31	-1
3:47:00	45	31	-0
3:48:00	45	31	-0
3:49:00	45	31	0
3:50:00	45	31	-0
3:51:00	45	31	-0
3:52:00	45	31	-0
3:53:00	45	31	-0
3:54:00	45	31	-0
3:55:00	45	31	0
3:56:00	45	31	0
3:57:00	45	31	-0
3:58:00	45	31	-1
3:59:00	45	31	0
4:00:00	45	31	-0
4:01:00	45	31	-0
4:02:00	45	31	0
4:03:00	45	31	0
4:04:00	45	31	-0
4:05:00	45	31	-0
4:06:00	45	31	-1
4:07:00	45	31	-0
4:08:00	45	31	-0
4:09:00	45	31	0
4:10:00	45	31	-0
4:11:00	45	31	0
4:12:00	45	31	-0
4:13:00	45	31	-1
4:14:00	45	31	-1
4:15:00	45	31	-1
4:16:00	45	31	0
4:17:00	45	31	-1
4:18:00	46	31	-1
4:19:00	46	31	-0
4:20:00	46	31	-0
4:21:00	46	31	-0
4:22:00	46	31	0
4:23:00	46	31	0
4:24:00	46	32	-1
4:25:00	46	31	0
4:26:00	46	31	0
4:27:00	46	31	-0
4:28:00	46	31	0
4:29:00	46	31	0
4:30:00	46	31	-0
4:31:00	46	31	-1
4:32:00	46	31	-1
4:33:00	46	31	-0
4:34:00	46	31	-1
4:35:00	46	31	-1
4:36:00	46	31	0
4:37:00	46	31	-0
4:38:00	46	31	-0
4:39:00	46	31	0
4:40:00	46	31	-0
4:41:00	46	32	-1
4:42:00	46	31	0
4:43:00	47	31	0
4:44:00	47	31	0
4:45:00	47	31	0
4:46:00	47	31	0
4:47:00	47	31	-0
4:48:00	47	31	-1
4:49:00	47	31	-0
4:50:00	47	31	0
4:51:00	47	31	0
4:52:00	48	31	-0
4:53:00	48	31	0
4:54:00	48	31	-0
4:55:00	48	31	-0
4:56:00	48	31	-0
4:57:00	48	31	-0
4:58:00	48	31	0
4:59:00	49	31	0
5:00:00	49	31	-0
5:01:00	49	31	-1
5:02:00	49	31	-0
5:03:00	50	31	-1
5:04:00	50	31	-0
5:05:00	50	31	0
5:06:00	50	31	-1
5:07:00	51	31	-0
5:08:00	51	31	0
5:09:00	51	31	-0
5:10:00	51	31	0
5:11:00	51	32	-1
5:12:00	52	31	-0
5:13:00	52	31	0
5:14:00	52	31	9
5:15:00	52	31	4
5:16:00	52	31	4
5:17:00	52	31	4
5:18:00	52	31	4
5:19:00	52	31	4
5:20:00	52	31	4
5:21:00	52	31	4
5:22:00	52	31	4
5:23:00	52	31	4
5:24:00	51	31	4
5:25:00	51	31	4
5:26:00	51	31	4
5:27:00	51	31	4
5:28:00	50	31	4
5:29:00	50	31	4
5:30:00	50	31	4
5:31:00	49	31	4
5:32:00	49	31	4
5:33:00	49	31	4
5:34:00	49	31	4
5:35:00	48	31	4
5:36:00	48	31	4
5:37:00	48	31	4
5:38:00	47	31	4
5:39:00	47	31	4
5:40:00	47	31	4
5:41:00	47	31	4
5:42:00	47	31	4
5:43:00	46	31	4
5:44:00	46	31	4
5:45:00	46	31	4
5:46:00	46	31	4
5:47:00	46	31	4
5:48:00	45	31	4
5:49:00	45	31	4
5:50:00	45	31	4
5:51:00	45	31	4
5:52:00	45	31	4
5:53:00	44	31	4
5:54:00	44	31	4
5:55:00	44	31	4
5:56:00	44	31	4
5:57:00	44	31	4
5:58:00	44	31	4
5:59:00	44	31	4
6:00:00	44	31	4
6:01:00	43	31	4
6:02:00	43	31	4
6:03:00	43	32	4
6:04:00	43	32	4
6:05:00	43	32	4
6:06:00	43	32	4
6:07:00	43	32	4
6:08:00	43	32	4
6:09:00	43	32	4
6:10:00	43	32	4
6:11:00	43	32	4
6:12:00	43	32	4
6:13:00	43	32	4
6:14:00	43	32	4
6:15:00	44	32	4
6:16:00	44	32	4
6:17:00	44	32	4
6:18:00	44	32	4
6:19:00	44	32	4
6:20:00	44	32	4
6:21:00	45	32	4
6:22:00	45	32	4
6:23:00	45	32	4
6:24:00	45	31	4
6:25:00	46	31	4
6:26:00	46	31	4
6:27:00	46	31	4
6:28:00	46	31	4
6:29:00	46	31	4
6:30:00	46	31	4
6:31:00	46	31	4
6:32:00	46	31	4
6:33:00	46	31	3
6:34:00	46	31	4
6:35:00	47	31	3
6:36:00	47	31	4
6:37:00	46	31	4
6:38:00	46	31	4
6:39:00	46	31	4
6:40:00	46	31	4
6:41:00	46	31	4
6:42:00	46	31	4
6:43:00	46	31	4
6:44:00	46	31	4
6:45:00	46	31	4
6:46:00	46	31	3
6:47:00	46	31	3
6:48:00	45	31	3
6:49:00	45	31	3
6:50:00	45	31	3
6:51:00	45	31	3
6:52:00	45	31	3
6:53:00	45	31	3
6:54:00	45	31	3
6:55:00	45	31	3
6:56:00	45	31	3
6:57:00	44	31	3
6:58:00	44	31	3
6:59:00	44	31	3
7:00:00	44	31	3
7:01:00	44	31	3
7:02:00	44	31	3
7:03:00	44	31	3
7:04:00	44	31	3
7:05:00	43	31	3
7:06:00	43	32	3
7:07:00	43	32	3
7:08:00	43	32	3
7:09:00	43	32	3
7:10:00	43	32	3
7:11:00	43	32	3
7:12:00	43	32	3
7:13:00	43	32	3
7:14:00	43	32	3
7:15:00	43	32	3
7:16:00	43	32	3
7:17:00	43	32	3
7:18:00	43	32	4
7:19:00	43	32	3
7:20:00	43	32	3
7:21:00	44	32	3
7:22:00	44	32	3
7:23:00	44	32	3
7:24:00	44	32	3
7:25:00	44	32	3
7:26:00	44	32	3
7:27:00	45	32	4
7:28:00	45	32	3
7:29:00	45	32	3
7:30:00	45	31	3
7:31:00	45	31	3
7:32:00	46	31	3
7:33:00	46	31	3
7:34:00	46	31	3
7:35:00	46	31	3
7:36:00	46	31	3
7:37:00	46	31	3
7:38:00	46	31	2
7:39:00	46	31	3
7:40:00	46	31	2
7:41:00	46	31	2
7:42:00	46	31	2
7:43:00	46	31	2
7:44:00	46	31	2
7:45:00	46	31	2
7:46:00	46	31	2
7:47:00	46	31	2
7:48:00	46	31	2
7:49:00	46	31	2
7:50:00	46	31	2
7:51:00	45	31	2
7:52:00	45	31	2
7:53:00	45	31	3
7:54:00	45	31	2
7:55:00	45	31	2
7:56:00	45	31	2
7:57:00	45	31	2
7:58:00	45	31	2
7:59:00	45	31	2
8:00:00	44	31	2
8:01:00	44	31	3
8:02:00	44	31	2
8:03:00	44	31	2
8:04:00	44	31	2
8:05:00	44	31	2
8:06:00	44	31	2
8:07:00	44	31	2
8:08:00	44	31	2
8:09:00	44	31	2
8:10:00	43	31	2
8:11:00	43	32	2
8:12:00	43	32	2
8:13:00	43	32	2
8:14:00	43	32	2
8:15:00	43	32	2
8:16:00	43	32	2
8:17:00	43	32	2
8:18:00	43	32	2
8:19:00	43	32	2
8:20:00	43	32	2
8:21:00	43	32	2
8:22:00	43	32	2
8:23:00	43	32	2
8:24:00	44	32	2
8:25:00	44	32	2
8:26:00	44	32	2
8:27:00	44	32	2
8:28:00	44	32	2
8:29:00	44	32	2
8:30:00	45	32	2
8:31:00	45	32	2
8:32:00	45	32	2
8:33:00	45	31	2
8:34:00	45	31	2
8:35:00	45	31	2
8:36:00	46	31	2
8:37:00	46	31	2
8:38:00	46	31	2
8:39:00	46	31	2
8:40:00	46	31	2
8:41:00	46	31	2
8:42:00	46	31	2
8:43:00	46	31	2
8:44:00	46	31	2
8:45:00	46	31	2
8:46:00	46	31	2
8:47:00	46	31	2
8:48:00	46	31	2
8:49:00	46	31	2
8:50:00	46	31	2
8:51:00	46	31	2
8:52:00	46	31	2
8:53:00	45	31	2
8:54:00	45	31	2
8:55:00	45	31	2
8:56:00	45	31	2
8:57:00	45	31	2
8:58:00	45	31	2
8:59:00	45	31	2
9:00:00	45	31	2
9:01:00	45	31	2
9:02:00	44	31	2
9:03:00	44	31	2
9:04:00	44	31	2
9:05:00	44	31	2
9:06:00	44	31	2
9:07:00	44	31	2
9:08:00	44	31	2
9:09:00	44	31	2
9:10:00	44	31	2
9:11:00	43	31	2
9:12:00	43	32	2
9:13:00	43	32	2
9:14:00	43	32	2
9:15:00	43	32	2
9:16:00	43	32	2
9:17:00	43	32	2
9:18:00	43	32	2
9:19:00	43	32	2
9:20:00	43	32	2
9:21:00	43	32	2
9:22:00	43	32	2
9:23:00	43	32	2
9:24:00	43	32	2
9:25:00	43	32	2
9:26:00	44	32	2
9:27:00	44	32	2
9:28:00	44	32	2
9:29:00	44	32	2
9:30:00	44	32	2
9:31:00	45	32	2
9:32:00	45	32	2
9:33:00	45	32	2
9:34:00	45	32	2
9:35:00	45	32	2
9:36:00	45	31	2
9:37:00	46	31	2
9:38:00	46	31	2
9:39:00	46	31	2
9:40:00	46	31	2
9:41:00	46	31	2
9:42:00	46	31	2
9:43:00	46	31	2
9:44:00	46	31	2
9:45:00	46	31	2
9:46:00	46	31	2
9:47:00	46	31	2
9:48:00	46	31	2
9:49:00	46	31	2
9:50:00	46	31	2
9:51:00	46	31	2
9:52:00	46	31	2
9:53:00	46	31	2
9:54:00	46	31	2
9:55:00	46	31	2
9:56:00	45	31	2
9:57:00	45	31	2
9:58:00	45	31	2
9:59:00	45	31	2
10:00:00	45	31	2
10:01:00	45	31	2
10:02:00	45	31	2
10:03:00	45	31	2
10:04:00	44	31	2
10:05:00	44	31	2
10:06:00	44	31	2
10:07:00	44	31	2
10:08:00	44	31	2
10:09:00	44	31	2
10:10:00	44	32	2
10:11:00	44	32	2
10:12:00	44	32	2
10:13:00	44	32	2
10:14:00	44	32	2
10:15:00	43	32	2
10:16:00	43	32	2
10:17:00	43	32	2
10:18:00	43	32	2
10:19:00	43	32	2
10:20:00	43	32	2
10:21:00	43	32	2
10:22:00	43	32	2
10:23:00	43	32	2
10:24:00	43	32	2
10:25:00	43	32	2
10:26:00	43	32	2
10:27:00	44	32	2
10:28:00	44	32	2
10:29:00	44	32	2
10:30:00	44	32	2
10:31:00	44	32	2
10:32:00	44	32	2
10:33:00	44	32	2
10:34:00	45	32	2
10:35:00	45	32	2
10:36:00	45	32	2
10:37:00	45	32	2
10:38:00	45	31	2
10:39:00	46	31	2
10:40:00	46	31	2
10:41:00	46	31	2
10:42:00	46	31	2
10:43:00	46	31	2
10:44:00	46	31	2
10:45:00	46	31	2
10:46:00	46	31	2
10:47:00	46	31	2
10:48:00	46	31	2
10:49:00	46	31	2
10:50:00	46	31	2
10:51:00	46	31	2
10:52:00	46	31	2
10:53:00	46	31	2
10:54:00	46	31	2
10:55:00	46	32	2
10:56:00	46	31	2
10:57:00	45	31	2
10:58:00	45	31	2
10:59:00	45	31	2
11:00:00	45	31	2
11:01:00	45	31	2
11:02:00	45	31	2
11:03:00	45	31	2
11:04:00	45	31	2
11:05:00	45	31	2
11:06:00	44	31	2
11:07:00	44	31	2
11:08:00	44	31	2
11:09:00	44	31	2
11:10:00	44	31	2
11:11:00	44	31	2
11:12:00	44	31	2
11:13:00	44	31	2
11:14:00	44	31	2
11:15:00	44	31	2
11:16:00	43	31	2
11:17:00	43	31	2
11:18:00	43	32	2
11:19:00	43	32	2
11:20:00	43	32	2
11:21:00	43	32	2
11:22:00	43	32	2
11:23:00	43	32	2
11:24:00	43	32	2
11:25:00	43	32	2
11:26:00	43	32	2
11:27:00	43	32	2
11:28:00	43	32	2
11:29:00	44	32	2
11:30:00	44	32	2
11:31:00	44	32	2
11:32:00	44	32	2
11:33:00	44	32	2
11:34:00	44	32	2
11:35:00	45	32	2
11:36:00	45	32	2
11:37:00	45	32	2
11:38:00	45	32	2
11:39:00	45	32	2
11:40:00	45	31	2
11:41:00	46	31	2
11:42:00	46	31	2
11:43:00	46	31	2
11:44:00	46	31	2
11:45:00	46	31	2
11:46:00	46	31	2
11:47:00	46	31	2
11:48:00	46	31	2
11:49:00	46	31	2
11:50:00	46	31	2
11:51:00	46	31	2
11:52:00	46	31	2
11:53:00	46	31	2
11:54:00	46	31	2
11:55:00	46	31	2
11:56:00	46	31	2
11:57:00	46	31	2
11:58:00	46	31	2
11:59:00	45	31	2
12:00:00	45	31	2
12:01:00	45	31	2
12:02:00	45	31	2
12:03:00	45	31	2
12:04:00	45	31	2
12:05:00	45	31	2
12:06:00	45	31	2
12:07:00	45	31	2
12:08:00	44	31	2
12:09:00	44	31	2
12:10:00	44	31	2
12:11:00	44	31	2
12:12:00	44	31	2
12:13:00	44	31	2
12:14:00	44	31	2
12:15:00	44	31	2
12:16:00	44	31	2
12:17:00	44	32	2
12:18:00	43	31	2
12:19:00	43	32	2
12:20:00	43	32	2
12:21:00	43	32	2
12:22:00	43	32	2
12:23:00	43	32	2
12:24:00	43	32	2
12:25:00	43	32	2
12:26:00	43	32	2
12:27:00	43	32	2
12:28:00	43	32	2
12:29:00	43	32	2
12:30:00	44	32	2
12:31:00	44	32	2
12:32:00	44	32	2
12:33:00	44	32	2
12:34:00	44	32	2
12:35:00	44	32	2
12:36:00	44	32	2
12:37:00	45	32	2
12:38:00	45	32	2
12:39:00	45	32	2
12:40:00	45	31	2
12:41:00	45	31	2
12:42:00	45	31	2
12:43:00	46	31	2
12:44:00	46	31	2
12:45:00	46	31	2
12:46:00	46	31	2
12:47:00	46	31	2
12:48:00	46	31	2
12:49:00	46	31	2
12:50:00	46	31	2
12:51:00	46	31	2
12:52:00	46	31	2
12:53:00	46	31	2
12:54:00	46	31	2
12:55:00	46	31	2
12:56:00	46	31	2
12:57:00	46	31	2
12:58:00	46	31	2
12:59:00	46	31	2
13:00:00	45	31	2
13:01:00	45	31	2
13:02:00	45	31	2
13:03:00	45	31	2
13:04:00	45	31	2
13:05:00	45	31	2
13:06:00	45	31	2
13:07:00	45	31	2
13:08:00	45	31	2
13:09:00	44	31	2
13:10:00	44	31	2
13:11:00	44	31	2
13:12:00	44	31	2
13:13:00	44	31	2
13:14:00	44	31	2
13:15:00	44	31	2
13:16:00	44	31	2
13:17:00	44	31	2
13:18:00	44	31	2
13:19:00	44	32	2
13:20:00	43	32	2
13:21:00	43	32	2
13:22:00	43	32	2
13:23:00	43	32	2
13:24:00	43	32	2
13:25:00	43	32	2
13:26:00	43	32	2
13:27:00	43	32	2
13:28:00	43	32	2
13:29:00	43	32	2
13:30:00	43	32	2
13:31:00	43	32	2
13:32:00	44	32	2
13:33:00	44	32	2
13:34:00	44	32	2
13:35:00	44	32	2
13:36:00	44	32	2
13:37:00	44	32	2
13:38:00	44	32	2
13:39:00	45	32	2
13:40:00	45	32	2
13:41:00	45	32	2
13:42:00	45	32	2
13:43:00	45	31	2
13:44:00	46	31	2
13:45:00	46	31	2
13:46:00	46	31	2
13:47:00	46	31	2
13:48:00	46	31	2
13:49:00	46	31	2
13:50:00	46	31	2
13:51:00	46	31	2
13:52:00	46	31	2
13:53:00	46	31	2
13:54:00	46	31	2
13:55:00	46	31	2
13:56:00	46	32	2
13:57:00	46	31	2
13:58:00	46	31	2
13:59:00	46	31	2
14:00:00	46	31	2
14:01:00	46	31	2
14:02:00	46	31	2
14:03:00	45	31	2
14:04:00	45	31	2
14:05:00	45	31	2
14:06:00	45	31	2
14:07:00	45	31	2
14:08:00	45	31	2
14:09:00	45	31	2
14:10:00	45	31	2
14:11:00	44	31	2
14:12:00	44	31	2
14:13:00	44	31	2
14:14:00	44	31	2
14:15:00	44	31	2
14:16:00	44	31	2
14:17:00	44	31	2
14:18:00	44	31	2
14:19:00	44	31	2
14:20:00	44	31	2
14:21:00	43	32	2
14:22:00	43	32	2
14:23:00	43	32	2
14:24:00	43	32	2
14:25:00	43	32	2
14:26:00	43	32	2
14:27:00	43	32	2
14:28:00	43	32	2
14:29:00	43	32	2
14:30:00	43	32	2
14:31:00	43	32	2
14:32:00	43	32	2
14:33:00	43	32	2
14:34:00	44	32	2
14:35:00	44	32	2
14:36:00	44	32	2
14:37:00	44	32	2
14:38:00	44	32	2
14:39:00	44	32	2
14:40:00	45	32	2
14:41:00	45	32	2
14:42:00	45	32	2
14:43:00	45	31	2
14:44:00	45	31	2
14:45:00	45	31	2
14:46:00	46	31	2
14:47:00	46	31	2
14:48:00	46	31	2
14:49:00	46	31	2
14:50:00	46	31	2
14:51:00	46	31	2
14:52:00	46	31	2
14:53:00	46	31	2
14:54:00	46	31	2
14:55:00	46	31	2
14:56:00	46	31	2
14:57:00	46	31	2
14:58:00	46	31	2
14:59:00	46	31	2
15:00:00	46	31	2
15:01:00	46	31	2
15:02:00	46	31	2
15:03:00	45	31	2
15:04:00	45	31	2
15:05:00	45	31	2
15:06:00	45	31	2
15:07:00	45	31	2
15:08:00	45	31	2
15:09:00	45	31	2
15:10:00	44	19	5
15:11:00	44	7	5
15:12:00	44	7	5
15:13:00	44	7	5
15:14:00	44	6	5

File: project-root/data/Error/2001 year (207)/Con2 Sovetsky G1900+0.8%CFL117+0.1%DO-13.txt
--Test Summary--
Full Path and File Name	
Instrument Name	7222 #2
Instrument Type	Consistometer
Instrument Serial Number	128
Test Start Date	29.09.2001
Test Start Time	20:29:35
Test Stop Date	30.09.2001
Test Stop Time	2:24:54
Test Length	5:55:19
Final Sample Time Offset	5:55:00
Controller Schedule Name	
Sampling Period	60 seconds
Comments	MPa: 31(38min); T:45(38min), tap water, all dry-blending;

Low-fidelity test
Information	WellID	
Information	Customer	Sovetsky
Information	EngName	
Information	CementClass	G
Information	CementMfr	Dyckerhoff
Information	Additives	0.8%CFL-117+0.1%DO-13+Dfmr
Information	Density	1900
Information	BHCT	45
Information	BHST	55
Information	FluidLoss	
Information	JobType	146 mm CSG tail slurry
Calculated Value	Thickening_Time	N/A
Calculated Value	Setting Time	N/A
Initial Temperature (°C)	20 °C
Final Temperature (°C)	44 °C
Initial Pressure (MPa)	1 MPa
Final Pressure (MPa)	31 MPa
Initial Consistency (Bc)	7 Bc
Final Consistency (Bc)	72 Bc
--Data--
Time (HH:MM:SS)	Temperature (°C)	Pressure (MPa)	Consistency (Bc)
0:00:00	20	1	7
0:01:00	20	3	9
0:02:00	20	4	10
0:03:00	20	4	9
0:04:00	20	5	12
0:05:00	20	6	7
0:06:00	20	7	7
0:07:00	21	7	6
0:08:00	22	8	5
0:09:00	22	9	5
0:10:00	23	9	6
0:11:00	24	10	10
0:12:00	24	11	10
0:13:00	25	12	8
0:14:00	26	12	8
0:15:00	27	14	7
0:16:00	28	14	7
0:17:00	29	15	10
0:18:00	30	16	10
0:19:00	30	17	4
0:20:00	31	17	3
0:21:00	32	18	5
0:22:00	33	19	5
0:23:00	34	20	7
0:24:00	35	21	11
0:25:00	35	21	12
0:26:00	36	22	11
0:27:00	37	23	14
0:28:00	37	23	14
0:29:00	38	24	14
0:30:00	39	25	15
0:31:00	39	25	15
0:32:00	40	26	15
0:33:00	41	27	15
0:34:00	41	28	12
0:35:00	42	29	12
0:36:00	43	29	12
0:37:00	43	30	11
0:38:00	44	31	11
0:39:00	44	31	10
0:40:00	45	31	11
0:41:00	45	32	11
0:42:00	46	32	12
0:43:00	46	32	10
0:44:00	46	32	9
0:45:00	46	32	11
0:46:00	46	31	9
0:47:00	46	31	8
0:48:00	46	31	8
0:49:00	46	31	8
0:50:00	46	31	7
0:51:00	46	31	8
0:52:00	46	31	8
0:53:00	46	31	7
0:54:00	46	31	7
0:55:00	46	31	7
0:56:00	45	31	7
0:57:00	45	31	7
0:58:00	45	31	7
0:59:00	45	31	7
1:00:00	45	31	7
1:01:00	45	31	7
1:02:00	45	31	7
1:03:00	44	31	7
1:04:00	44	31	7
1:05:00	44	31	7
1:06:00	44	31	7
1:07:00	44	31	7
1:08:00	44	32	7
1:09:00	44	31	7
1:10:00	44	32	7
1:11:00	44	32	8
1:12:00	44	32	8
1:13:00	44	32	8
1:14:00	44	32	8
1:15:00	44	32	8
1:16:00	44	32	8
1:17:00	44	32	8
1:18:00	44	32	8
1:19:00	44	32	8
1:20:00	44	32	8
1:21:00	44	32	8
1:22:00	44	32	8
1:23:00	44	32	8
1:24:00	44	32	8
1:25:00	44	32	9
1:26:00	44	32	8
1:27:00	44	32	8
1:28:00	44	32	9
1:29:00	44	32	8
1:30:00	44	32	8
1:31:00	44	32	8
1:32:00	44	32	8
1:33:00	44	32	8
1:34:00	44	32	8
1:35:00	44	32	9
1:36:00	44	32	9
1:37:00	44	32	9
1:38:00	44	32	9
1:39:00	44	32	10
1:40:00	44	32	11
1:41:00	44	32	10
1:42:00	44	32	10
1:43:00	44	32	11
1:44:00	44	32	11
1:45:00	44	32	11
1:46:00	44	32	11
1:47:00	44	32	11
1:48:00	44	32	11
1:49:00	44	32	11
1:50:00	44	32	12
1:51:00	44	32	12
1:52:00	44	32	11
1:53:00	44	32	13
1:54:00	44	32	13
1:55:00	44	32	13
1:56:00	44	32	14
1:57:00	44	32	13
1:58:00	44	32	14
1:59:00	44	32	14
2:00:00	44	32	14
2:01:00	44	32	13
2:02:00	44	32	13
2:03:00	44	32	14
2:04:00	44	32	14
2:05:00	44	32	14
2:06:00	44	32	14
2:07:00	44	32	13
2:08:00	44	32	13
2:09:00	44	32	14
2:10:00	44	32	13
2:11:00	44	32	14
2:12:00	44	32	13
2:13:00	44	32	13
2:14:00	44	32	13
2:15:00	44	32	13
2:16:00	44	32	13
2:17:00	44	32	13
2:18:00	44	32	13
2:19:00	44	32	13
2:20:00	44	32	12
2:21:00	44	32	13
2:22:00	44	32	12
2:23:00	44	32	13
2:24:00	44	32	13
2:25:00	44	32	13
2:26:00	44	32	13
2:27:00	44	32	12
2:28:00	44	32	12
2:29:00	44	32	12
2:30:00	44	32	12
2:31:00	44	32	12
2:32:00	44	32	12
2:33:00	44	32	12
2:34:00	44	32	12
2:35:00	44	32	12
2:36:00	44	32	12
2:37:00	44	32	12
2:38:00	44	32	12
2:39:00	44	32	12
2:40:00	44	32	12
2:41:00	44	32	12
2:42:00	44	32	12
2:43:00	44	32	12
2:44:00	44	32	12
2:45:00	44	32	11
2:46:00	44	32	12
2:47:00	44	32	12
2:48:00	44	32	12
2:49:00	44	32	12
2:50:00	44	32	13
2:51:00	44	32	12
2:52:00	44	32	12
2:53:00	44	32	12
2:54:00	44	32	12
2:55:00	44	32	12
2:56:00	44	32	12
2:57:00	44	32	12
2:58:00	44	32	12
2:59:00	44	32	11
3:00:00	44	32	11
3:01:00	44	32	12
3:02:00	44	32	12
3:03:00	44	32	12
3:04:00	44	32	12
3:05:00	44	32	12
3:06:00	44	32	12
3:07:00	44	32	12
3:08:00	44	32	12
3:09:00	44	32	12
3:10:00	44	32	12
3:11:00	44	32	12
3:12:00	44	32	12
3:13:00	44	32	12
3:14:00	44	32	12
3:15:00	44	32	11
3:16:00	44	32	11
3:17:00	44	32	12
3:18:00	44	32	12
3:19:00	44	31	11
3:20:00	44	31	12
3:21:00	44	32	11
3:22:00	44	32	12
3:23:00	44	32	11
3:24:00	44	32	11
3:25:00	44	32	12
3:26:00	44	31	12
3:27:00	44	32	12
3:28:00	44	32	12
3:29:00	44	31	12
3:30:00	44	32	12
3:31:00	44	32	12
3:32:00	44	31	12
3:33:00	44	31	11
3:34:00	44	32	12
3:35:00	44	31	12
3:36:00	44	32	11
3:37:00	44	32	12
3:38:00	44	32	12
3:39:00	44	32	12
3:40:00	44	32	12
3:41:00	44	31	12
3:42:00	44	32	12
3:43:00	44	32	12
3:44:00	44	32	12
3:45:00	44	32	12
3:46:00	44	31	11
3:47:00	44	31	12
3:48:00	44	32	12
3:49:00	44	32	12
3:50:00	44	32	12
3:51:00	44	32	11
3:52:00	44	31	11
3:53:00	44	32	11
3:54:00	44	32	11
3:55:00	44	32	12
3:56:00	44	31	12
3:57:00	44	31	11
3:58:00	44	31	12
3:59:00	44	32	12
4:00:00	44	32	12
4:01:00	44	31	12
4:02:00	44	32	12
4:03:00	44	31	12
4:04:00	44	31	11
4:05:00	44	32	12
4:06:00	44	32	12
4:07:00	44	32	12
4:08:00	44	31	11
4:09:00	44	31	11
4:10:00	44	31	11
4:11:00	44	31	11
4:12:00	44	32	11
4:13:00	44	31	11
4:14:00	44	31	12
4:15:00	44	31	11
4:16:00	44	32	11
4:17:00	44	32	11
4:18:00	44	31	11
4:19:00	44	32	11
4:20:00	44	31	11
4:21:00	44	32	11
4:22:00	44	31	11
4:23:00	44	31	11
4:24:00	44	31	11
4:25:00	44	31	11
4:26:00	44	32	10
4:27:00	44	32	10
4:28:00	44	31	9
4:29:00	44	32	9
4:30:00	44	31	10
4:31:00	44	31	9
4:32:00	44	31	9
4:33:00	44	32	9
4:34:00	44	31	10
4:35:00	44	31	10
4:36:00	44	32	9
4:37:00	44	31	9
4:38:00	44	31	9
4:39:00	44	31	8
4:40:00	44	31	8
4:41:00	44	31	9
4:42:00	44	31	8
4:43:00	44	31	8
4:44:00	44	31	8
4:45:00	44	31	9
4:46:00	44	31	9
4:47:00	44	31	9
4:48:00	44	31	9
4:49:00	44	31	9
4:50:00	44	31	10
4:51:00	44	31	9
4:52:00	44	31	9
4:53:00	44	31	10
4:54:00	44	31	10
4:55:00	44	31	10
4:56:00	44	31	11
4:57:00	44	31	11
4:58:00	44	31	10
4:59:00	44	31	10
5:00:00	44	31	11
5:01:00	44	31	11
5:02:00	44	31	10
5:03:00	44	31	11
5:04:00	44	31	12
5:05:00	44	31	12
5:06:00	44	31	11
5:07:00	44	31	12
5:08:00	44	31	13
5:09:00	44	31	14
5:10:00	44	31	14
5:11:00	44	31	14
5:12:00	44	31	14
5:13:00	44	31	14
5:14:00	44	31	13
5:15:00	44	31	14
5:16:00	44	31	15
5:17:00	44	31	16
5:18:00	44	31	16
5:19:00	44	31	17
5:20:00	44	31	17
5:21:00	44	31	18
5:22:00	44	31	19
5:23:00	44	31	21
5:24:00	44	31	20
5:25:00	44	31	24
5:26:00	44	31	21
5:27:00	44	31	23
5:28:00	44	31	26
5:29:00	44	31	26
5:30:00	44	31	27
5:31:00	44	31	27
5:32:00	44	31	27
5:33:00	44	31	27
5:34:00	44	31	29
5:35:00	44	31	29
5:36:00	44	31	32
5:37:00	44	31	33
5:38:00	44	31	33
5:39:00	44	31	36
5:40:00	44	31	35
5:41:00	44	31	37
5:42:00	44	31	40
5:43:00	44	31	44
5:44:00	44	31	29
5:45:00	44	31	46
5:46:00	44	31	51
5:47:00	45	31	51
5:48:00	44	31	56
5:49:00	45	31	58
5:50:00	44	31	53
5:51:00	45	31	60
5:52:00	44	31	63
5:53:00	45	31	69
5:54:00	45	31	70
5:55:00	44	31	72

File: project-root/data/Error/2001 year (207)/Con2 Sovetsky G1900+0.8%TDF-1(40C).txt
--Test Summary--
Full Path and File Name	
Instrument Name	7222 #2
Instrument Type	Consistometer
Instrument Serial Number	128
Test Start Date	09.11.2001
Test Start Time	1:38:53
Test Stop Date	09.11.2001
Test Stop Time	4:29:22
Test Length	2:50:29
Final Sample Time Offset	2:50:00
Controller Schedule Name	
Sampling Period	60 seconds
Comments	MPa: 25(30min);  T: 40C(30min);  tap water, dry-blending
Information	WellID	
Information	Customer	Sovetsky
Information	CementClass	G
Information	CementMfr	Dyckerhoff
Information	Additives	0.8%TDF-1
Information	Density	1900
Information	BHCT	40
Information	BHST	
Information	FluidLoss	90cc/30min
Information	JobType	Research
Calculated Value	Thickening_Time	2:48:00
Calculated Value	Setting Time	N/A
Initial Temperature (°C)	25 °C
Final Temperature (°C)	39 °C
Initial Pressure (MPa)	2 MPa
Final Pressure (MPa)	25 MPa
Initial Consistency (Bc)	11 Bc
Final Consistency (Bc)	70 Bc
--Data--
Time (HH:MM:SS)	Temperature (°C)	Pressure (MPa)	Consistency (Bc)
0:00:00	25	2	11
0:01:00	25	3	12
0:02:00	25	4	9
0:03:00	24	5	13
0:04:00	24	5	11
0:05:00	24	6	11
0:06:00	24	7	10
0:07:00	25	8	16
0:08:00	25	9	17
0:09:00	26	9	11
0:10:00	27	10	8
0:11:00	27	11	10
0:12:00	28	12	8
0:13:00	29	12	8
0:14:00	30	13	8
0:15:00	31	14	8
0:16:00	32	15	9
0:17:00	32	15	10
0:18:00	33	16	8
0:19:00	34	17	9
0:20:00	35	18	7
0:21:00	35	18	8
0:22:00	36	19	7
0:23:00	36	20	8
0:24:00	37	21	8
0:25:00	38	22	8
0:26:00	38	22	9
0:27:00	38	23	8
0:28:00	39	24	8
0:29:00	39	24	8
0:30:00	40	25	9
0:31:00	40	25	9
0:32:00	40	26	9
0:33:00	41	25	9
0:34:00	41	26	10
0:35:00	41	25	10
0:36:00	41	25	9
0:37:00	41	25	10
0:38:00	41	25	8
0:39:00	41	25	9
0:40:00	41	25	7
0:41:00	41	25	8
0:42:00	41	25	12
0:43:00	41	26	13
0:44:00	40	25	12
0:45:00	40	25	12
0:46:00	40	25	9
0:47:00	40	25	13
0:48:00	40	25	10
0:49:00	40	25	10
0:50:00	39	25	9
0:51:00	39	25	10
0:52:00	39	25	11
0:53:00	39	25	13
0:54:00	39	25	14
0:55:00	39	25	13
0:56:00	39	25	15
0:57:00	39	25	14
0:58:00	39	25	14
0:59:00	39	25	17
1:00:00	39	25	13
1:01:00	39	25	13
1:02:00	39	26	13
1:03:00	39	25	14
1:04:00	39	26	13
1:05:00	39	26	12
1:06:00	39	26	11
1:07:00	39	26	11
1:08:00	39	26	10
1:09:00	39	26	10
1:10:00	39	26	10
1:11:00	39	26	11
1:12:00	39	26	10
1:13:00	39	26	11
1:14:00	39	26	11
1:15:00	39	26	11
1:16:00	39	26	11
1:17:00	39	26	12
1:18:00	39	26	12
1:19:00	39	26	12
1:20:00	39	26	12
1:21:00	39	26	10
1:22:00	39	26	11
1:23:00	39	26	11
1:24:00	39	26	11
1:25:00	39	26	10
1:26:00	39	26	10
1:27:00	39	26	10
1:28:00	39	26	11
1:29:00	39	26	11
1:30:00	39	26	10
1:31:00	39	26	10
1:32:00	39	26	10
1:33:00	39	26	11
1:34:00	39	26	11
1:35:00	39	26	12
1:36:00	39	26	13
1:37:00	39	26	13
1:38:00	39	26	16
1:39:00	39	26	16
1:40:00	39	26	14
1:41:00	39	26	15
1:42:00	39	26	15
1:43:00	39	26	15
1:44:00	39	26	16
1:45:00	39	26	14
1:46:00	39	26	14
1:47:00	39	26	14
1:48:00	39	26	14
1:49:00	39	26	13
1:50:00	39	26	14
1:51:00	39	26	13
1:52:00	39	26	13
1:53:00	39	26	12
1:54:00	39	26	15
1:55:00	39	26	15
1:56:00	39	26	16
1:57:00	39	26	16
1:58:00	39	26	16
1:59:00	39	26	17
2:00:00	39	26	15
2:01:00	39	26	15
2:02:00	39	25	16
2:03:00	39	25	14
2:04:00	39	25	15
2:05:00	39	25	16
2:06:00	39	26	17
2:07:00	39	25	19
2:08:00	39	25	19
2:09:00	39	25	20
2:10:00	39	25	17
2:11:00	39	25	21
2:12:00	39	25	20
2:13:00	39	25	19
2:14:00	39	25	20
2:15:00	39	25	19
2:16:00	39	25	20
2:17:00	39	25	27
2:18:00	39	25	25
2:19:00	39	25	27
2:20:00	39	25	26
2:21:00	39	25	28
2:22:00	39	25	36
2:23:00	39	25	25
2:24:00	39	25	26
2:25:00	39	25	29
2:26:00	39	25	43
2:27:00	39	25	37
2:28:00	39	25	35
2:29:00	39	25	40
2:30:00	39	25	31
2:31:00	39	25	34
2:32:00	39	25	35
2:33:00	39	25	32
2:34:00	39	25	40
2:35:00	39	25	42
2:36:00	39	25	37
2:37:00	39	25	37
2:38:00	39	25	38
2:39:00	39	25	37
2:40:00	39	25	36
2:41:00	39	25	39
2:42:00	39	25	39
2:43:00	39	25	40
2:44:00	39	25	46
2:45:00	39	25	54
2:46:00	39	25	55
2:47:00	39	25	76
2:48:00	39	25	79
2:49:00	39	25	68
2:50:00	39	25	70
