Repository: ProgWizer/parser

File: project-root/data/Popa/UCA R Standard G Volskcement (38C).txt
--Test Summary--
Full Path and File Name	
Instrument Name	4262R
Instrument Type	Model 4262 Twin Cell UCA
Instrument Serial Number	111R
Test Start Date	15.09.2003
Test Start Time	10:33:33
Test Stop Date	16.09.2003
Test Stop Time	8:06:27
Test Length	21:32:54
Final Sample Time Offset	21:32:00
Controller Schedule Name	
Sampling Period	60 seconds
Comments	T: 38C(28min)
Information	WellID	
Information	Customer	PetroAlliance
Information	EngName	
Information	CementClass	G
Information	CementMfr	Volskcement
Information	Additives	no
Information	Density	50000
Information	BHCT	38
Information	BHST	
Information	FluidLoss	
Information	JobType	Standard Test
Calculated Value	CS_50	4:04:00
Calculated Value	CS_500	9:23:00
Calculated Value	CS_Time8h	2,43 MPa
Calculated Value	CS_Time16h	8,50 MPa
Calculated Value	CS_Time24h	N/A
Calculated Value	CS_Time48h	N/A
Calculated Value	CS_Time72h	N/A
Calculated Curve	Compressive Strength	Compressive strength type B (more than 14 lb/gal)
Initial Temperature (�C)	20 �C
Final Temperature (�C)	38 �C
Initial Transit Time (microsec/in)	17,31 microsec/in
Final Transit Time (microsec/in)	9,26 microsec/in
Initial Compressive Strength (MPa)	0,00 MPa
Final Compressive Strength (MPa)	12,40 MPa
--Data--
Time (HH:MM:SS)	Temperature (�C)	Transit Time (microsec/in)	Compressive Strength (MPa)
0:00:00	20	17,31	0,00
0:01:00	20	17,29	0,00
0:02:00	20	17,30	0,00
0:03:00	20	17,10	0,04
0:04:00	20		
0:05:00	20	17,45	0,00
0:06:00	21	17,48	0,00
0:07:00	21	17,50	0,00
0:08:00	22	17,50	0,00
0:09:00	23	17,50	0,00
0:10:00	23	17,50	0,00
0:11:00	24	17,48	0,00
0:12:00	24	17,32	0,00
0:13:00	25	17,45	0,00
0:14:00	26	17,46	0,00
0:15:00	27	17,46	0,00
0:16:00	27	17,46	0,00
0:17:00	28	17,43	0,00
0:18:00	29	17,40	0,00
0:19:00	30	16,92	0,08
0:20:00	30	16,90	0,08
0:21:00	31	16,90	0,08
0:22:00	32	16,98	0,07
0:23:00	32	17,25	0,01
0:24:00	33	17,23	0,01
0:25:00	34	20,24	0,00
0:26:00	35	20,21	0,00
0:27:00	36	20,17	0,00
0:28:00	37	20,16	0,00
0:29:00	37	20,13	0,00
0:30:00	38	20,12	0,00
0:31:00	39	20,11	0,00
0:32:00	39	20,09	0,00
0:33:00	39	20,07	0,00
0:34:00	40	20,05	0,00
0:35:00	40	20,04	0,00
0:36:00	41	20,02	0,00
0:37:00	40	20,02	0,00
0:38:00	41	20,01	0,00
0:39:00	41	20,00	0,00
0:40:00	41	20,00	0,00
0:41:00	41	19,99	0,00
0:42:00	41	19,99	0,00
0:43:00	41	19,98	0,00
0:44:00	41	19,98	0,00
0:45:00	41	19,99	0,00
0:46:00	41	19,99	0,00
0:47:00	41	19,99	0,00
0:48:00	41	19,99	0,00
0:49:00	41	19,99	0,00
0:50:00	40	20,00	0,00
0:51:00	40	20,00	0,00
0:52:00	40	20,01	0,00
0:53:00	40	20,01	0,00
0:54:00	40	20,02	0,00
0:55:00	40	20,02	0,00
0:56:00	40	20,03	0,00
0:57:00	40	20,04	0,00
0:58:00	40	20,04	0,00
0:59:00	40	20,04	0,00
1:00:00	40	20,04	0,00
1:01:00	40	20,05	0,00
1:02:00	40	20,05	0,00
1:03:00	40	20,06	0,00
1:04:00	40	20,06	0,00
1:05:00	40	20,07	0,00
1:06:00	39	20,07	0,00
1:07:00	39	20,08	0,00
1:08:00	39	20,08	0,00
1:09:00	39	20,09	0,00
1:10:00	39		
1:11:00	39	17,03	0,06
1:12:00	39	17,04	0,06
1:13:00	39	17,03	0,06
1:14:00	39	17,04	0,06
1:15:00	39	17,05	0,05
1:16:00	39	17,04	0,06
1:17:00	39	17,06	0,05
1:18:00	39	17,06	0,05
1:19:00	39	17,07	0,05
1:20:00	39	17,08	0,05
1:21:00	38	17,08	0,05
1:22:00	39	17,07	0,05
1:23:00	39	17,09	0,04
1:24:00	39	17,09	0,04
1:25:00	39	17,09	0,04
1:26:00	39	17,10	0,04
1:27:00	39	17,09	0,04
1:28:00	38	17,09	0,04
1:29:00	38	17,08	0,05
1:30:00	38	17,10	0,04
1:31:00	38	17,08	0,05
1:32:00	38	17,09	0,04
1:33:00	38	17,09	0,04
1:34:00	38	17,09	0,04
1:35:00	38	17,08	0,05
1:36:00	38	17,09	0,04
1:37:00	38	17,08	0,05
1:38:00	39	17,09	0,04
1:39:00	38	17,09	0,04
1:40:00	38	17,08	0,05
1:41:00	38	17,09	0,04
1:42:00	38	17,08	0,05
1:43:00	38	17,08	0,05
1:44:00	38	17,08	0,05
1:45:00	38	17,09	0,04
1:46:00	38	17,09	0,04
1:47:00	38	17,09	0,04
1:48:00	38	17,07	0,05
1:49:00	38	17,08	0,05
1:50:00	38	17,07	0,05
1:51:00	38	17,07	0,05
1:52:00	38	17,07	0,05
1:53:00	38	17,07	0,05
1:54:00	38	17,07	0,05
1:55:00	38	17,07	0,05
1:56:00	38	17,07	0,05
1:57:00	38	17,07	0,05
1:58:00	38	17,06	0,05
1:59:00	38	17,07	0,05
2:00:00	38	17,07	0,05
2:01:00	38	17,06	0,05
2:02:00	38	17,06	0,05
2:03:00	38	17,05	0,05
2:04:00	38	17,04	0,05
2:05:00	38	17,05	0,05
2:06:00	38	17,04	0,05
2:07:00	38	17,04	0,06
2:08:00	38	17,04	0,06
2:09:00	38	17,04	0,06
2:10:00	38	17,04	0,06
2:11:00	38	17,03	0,06
2:12:00	38	17,02	0,06
2:13:00	38	17,02	0,06
2:14:00	38	17,02	0,06
2:15:00	38	17,02	0,06
2:16:00	38	17,02	0,06
2:17:00	38	17,01	0,06
2:18:00	38	17,00	0,06
2:19:00	38	17,01	0,06
2:20:00	38	17,01	0,06
2:21:00	38	16,99	0,06
2:22:00	38	16,99	0,06
2:23:00	38	16,98	0,07
2:24:00	38	16,98	0,07
2:25:00	38	16,98	0,07
2:26:00	38	16,98	0,07
2:27:00	38	16,97	0,07
2:28:00	38	16,97	0,07
2:29:00	38	16,96	0,07
2:30:00	38	16,96	0,07
2:31:00	38	16,96	0,07
2:32:00	38	16,95	0,07
2:33:00	38	16,95	0,07
2:34:00	38	16,94	0,08
2:35:00	38	16,93	0,08
2:36:00	38	16,92	0,08
2:37:00	38	16,92	0,08
2:38:00	38	16,92	0,08
2:39:00	38	16,91	0,08
2:40:00	38	16,91	0,08
2:41:00	38	16,89	0,09
2:42:00	38	16,89	0,09
2:43:00	38	16,89	0,09
2:44:00	38	16,88	0,09
2:45:00	38	16,87	0,09
2:46:00	38	16,86	0,09
2:47:00	38	16,86	0,09
2:48:00	38	16,85	0,10
2:49:00	38	16,84	0,10
2:50:00	38	16,83	0,10
2:51:00	38	16,83	0,10
2:52:00	38	16,82	0,10
2:53:00	38	16,81	0,11
2:54:00	38	16,80	0,11
2:55:00	38	16,80	0,11
2:56:00	38	16,79	0,11
2:57:00	38	16,78	0,11
2:58:00	38	16,77	0,11
2:59:00	38	16,77	0,12
3:00:00	38	16,76	0,12
3:01:00	38	16,74	0,12
3:02:00	38	16,74	0,12
3:03:00	38	16,73	0,12
3:04:00	38	16,71	0,13
3:05:00	38	16,71	0,13
3:06:00	38	16,70	0,13
3:07:00	38	16,69	0,13
3:08:00	38	16,68	0,14
3:09:00	38	16,67	0,14
3:10:00	38	16,66	0,14
3:11:00	38	16,65	0,14
3:12:00	38	16,64	0,15
3:13:00	38	16,62	0,15
3:14:00	38	16,62	0,15
3:15:00	38	16,60	0,16
3:16:00	38	16,59	0,16
3:17:00	38	16,58	0,16
3:18:00	38	16,57	0,16
3:19:00	38	16,56	0,17
3:20:00	38	16,54	0,17
3:21:00	38	16,53	0,17
3:22:00	38	16,52	0,18
3:23:00	38	16,50	0,18
3:24:00	38	16,50	0,18
3:25:00	38	16,48	0,19
3:26:00	38	16,47	0,19
3:27:00	38	16,46	0,19
3:28:00	38	16,45	0,20
3:29:00	38	16,43	0,20
3:30:00	38	16,41	0,20
3:31:00	38	16,40	0,21
3:32:00	38	16,38	0,21
3:33:00	38	16,38	0,21
3:34:00	38	16,36	0,22
3:35:00	38	16,35	0,22
3:36:00	38	16,34	0,22
3:37:00	38	16,32	0,23
3:38:00	38	16,31	0,23
3:39:00	38	16,29	0,24
3:40:00	38	16,28	0,24
3:41:00	38	16,26	0,24
3:42:00	38	16,25	0,25
3:43:00	38	16,23	0,25
3:44:00	38	16,22	0,26
3:45:00	38	16,20	0,26
3:46:00	38	16,19	0,26
3:47:00	38	16,18	0,27
3:48:00	38	16,16	0,27
3:49:00	38	16,14	0,28
3:50:00	38	16,13	0,28
3:51:00	38	16,11	0,29
3:52:00	38	16,10	0,29
3:53:00	38	16,08	0,30
3:54:00	38	16,07	0,30
3:55:00	38	16,05	0,30
3:56:00	38	16,03	0,31
3:57:00	38	16,02	0,32
3:58:00	38	16,00	0,32
3:59:00	38	15,99	0,32
4:00:00	38	15,96	0,33
4:01:00	38	15,96	0,33
4:02:00	38	15,94	0,34
4:03:00	38	15,93	0,34
4:04:00	38	15,90	0,35
4:05:00	38	15,89	0,35
4:06:00	38	15,88	0,36
4:07:00	38	15,86	0,36
4:08:00	38	15,84	0,37
4:09:00	38	15,83	0,37
4:10:00	38	15,81	0,38
4:11:00	38	15,78	0,39
4:12:00	38	15,78	0,39
4:13:00	38	15,76	0,40
4:14:00	38	15,74	0,40
4:15:00	38	15,72	0,41
4:16:00	38	15,70	0,42
4:17:00	38	15,69	0,42
4:18:00	38	15,67	0,43
4:19:00	38	15,65	0,43
4:20:00	38	15,63	0,44
4:21:00	38	15,62	0,44
4:22:00	38	15,60	0,45
4:23:00	38	15,59	0,45
4:24:00	38	15,57	0,46
4:25:00	38	15,55	0,47
4:26:00	38	15,54	0,47
4:27:00	38	15,52	0,48
4:28:00	38	15,50	0,49
4:29:00	38	15,48	0,49
4:30:00	38	15,47	0,50
4:31:00	38	15,46	0,50
4:32:00	38	15,44	0,51
4:33:00	38	15,42	0,52
4:34:00	38	15,40	0,52
4:35:00	38	15,39	0,53
4:36:00	38	15,37	0,53
4:37:00	38	15,35	0,54
4:38:00	38	15,33	0,55
4:39:00	38	15,32	0,55
4:40:00	38	15,30	0,56
4:41:00	38	15,28	0,57
4:42:00	38	15,27	0,58
4:43:00	38	15,25	0,58
4:44:00	38	15,23	0,59
4:45:00	38	15,21	0,60
4:46:00	38	15,20	0,60
4:47:00	38	15,18	0,61
4:48:00	38	15,16	0,62
4:49:00	38	15,16	0,62
4:50:00	38	15,13	0,63
4:51:00	38	15,12	0,64
4:52:00	38	15,10	0,64
4:53:00	38	15,08	0,65
4:54:00	38	15,06	0,66
4:55:00	38	15,05	0,66
4:56:00	38	15,04	0,67
4:57:00	38	15,02	0,68
4:58:00	38	15,00	0,69
4:59:00	38	14,98	0,69
5:00:00	38	14,98	0,70
5:01:00	38	14,95	0,71
5:02:00	38	14,94	0,71
5:03:00	38	14,92	0,72
5:04:00	38	14,90	0,73
5:05:00	38	14,88	0,74
5:06:00	38	14,87	0,74
5:07:00	38	14,86	0,75
5:08:00	38	14,84	0,76
5:09:00	38	14,82	0,77
5:10:00	38	14,80	0,78
5:11:00	38	14,79	0,78
5:12:00	38	14,77	0,79
5:13:00	38	14,76	0,80
5:14:00	38	14,74	0,80
5:15:00	38	14,73	0,81
5:16:00	38	14,71	0,82
5:17:00	38	14,70	0,83
5:18:00	38	14,68	0,84
5:19:00	38	14,67	0,84
5:20:00	38	14,65	0,85
5:21:00	38	14,64	0,86
5:22:00	38	14,62	0,86
5:23:00	38	14,60	0,87
5:24:00	38	14,58	0,88
5:25:00	38	14,57	0,89
5:26:00	38	14,55	0,90
5:27:00	38	14,54	0,91
5:28:00	38	14,52	0,91
5:29:00	38	14,51	0,92
5:30:00	38	14,50	0,93
5:31:00	38	14,48	0,94
5:32:00	38	14,46	0,95
5:33:00	38	14,45	0,95
5:34:00	38	14,43	0,96
5:35:00	38	14,42	0,97
5:36:00	38	14,40	0,98
5:37:00	38	14,39	0,99
5:38:00	38	14,38	0,99
5:39:00	38	14,36	1,00
5:40:00	38	14,34	1,01
5:41:00	38	14,33	1,02
5:42:00	38	14,31	1,03
5:43:00	38	14,30	1,04
5:44:00	38	14,28	1,05
5:45:00	38	14,27	1,05
5:46:00	38	14,26	1,06
5:47:00	38	14,24	1,07
5:48:00	38	14,22	1,08
5:49:00	38	14,21	1,09
5:50:00	38	14,20	1,10
5:51:00	38	14,18	1,11
5:52:00	38	14,16	1,12
5:53:00	38	14,15	1,12
5:54:00	38	14,13	1,13
5:55:00	38	14,13	1,14
5:56:00	38	14,11	1,15
5:57:00	38	14,10	1,16
5:58:00	38	14,08	1,17
5:59:00	38	14,07	1,18
6:00:00	38	14,05	1,19
6:01:00	38	14,04	1,19
6:02:00	38	14,02	1,20
6:03:00	38	14,01	1,21
6:04:00	38	13,99	1,22
6:05:00	38	13,98	1,23
6:06:00	38	13,97	1,24
6:07:00	38	13,96	1,25
6:08:00	38	13,94	1,26
6:09:00	38	13,92	1,27
6:10:00	38	13,92	1,27
6:11:00	38	13,90	1,28
6:12:00	38	13,89	1,29
6:13:00	38	13,87	1,30
6:14:00	38	13,86	1,31
6:15:00	38	13,85	1,32
6:16:00	38	13,84	1,33
6:17:00	38	13,82	1,34
6:18:00	38	13,80	1,35
6:19:00	38	13,79	1,36
6:20:00	38	13,78	1,36
6:21:00	38	13,77	1,38
6:22:00	38	13,75	1,39
6:23:00	38	13,74	1,40
6:24:00	38	13,72	1,41
6:25:00	38	13,71	1,41
6:26:00	38	13,70	1,42
6:27:00	38	13,68	1,43
6:28:00	38	13,67	1,45
6:29:00	38	13,66	1,45
6:30:00	38	13,65	1,46
6:31:00	38	13,63	1,48
6:32:00	38	13,62	1,48
6:33:00	38	13,60	1,50
6:34:00	38	13,59	1,50
6:35:00	38	13,58	1,51
6:36:00	38	13,57	1,52
6:37:00	38	13,56	1,53
6:38:00	38	13,54	1,54
6:39:00	38	13,53	1,55
6:40:00	38	13,51	1,57
6:41:00	38	13,50	1,57
6:42:00	38	13,49	1,58
6:43:00	38	13,47	1,60
6:44:00	38	13,46	1,61
6:45:00	38	13,45	1,61
6:46:00	38	13,44	1,63
6:47:00	38	13,43	1,63
6:48:00	38	13,41	1,65
6:49:00	38	13,40	1,66
6:50:00	38	13,39	1,66
6:51:00	38	13,38	1,67
6:52:00	38	13,37	1,68
6:53:00	38	13,36	1,69
6:54:00	38	13,34	1,71
6:55:00	38	13,33	1,71
6:56:00	38	13,32	1,72
6:57:00	38	13,31	1,73
6:58:00	38	13,30	1,74
6:59:00	38	13,28	1,76
7:00:00	38	13,27	1,77
7:01:00	38	13,26	1,78
7:02:00	38	13,25	1,78
7:03:00	38	13,23	1,80
7:04:00	38	13,23	1,80
7:05:00	38	13,21	1,82
7:06:00	38	13,20	1,83
7:07:00	38	13,19	1,84
7:08:00	38	13,18	1,85
7:09:00	38	13,17	1,86
7:10:00	38	13,15	1,87
7:11:00	38	13,14	1,88
7:12:00	38	13,13	1,89
7:13:00	38	13,11	1,90
7:14:00	38	13,11	1,91
7:15:00	38	13,10	1,92
7:16:00	38	13,08	1,93
7:17:00	38	13,07	1,95
7:18:00	38	13,06	1,95
7:19:00	38	13,05	1,97
7:20:00	38	13,04	1,98
7:21:00	38	13,02	1,99
7:22:00	38	13,02	2,00
7:23:00	38	13,01	2,00
7:24:00	38	13,00	2,02
7:25:00	38	12,98	2,03
7:26:00	38	12,97	2,04
7:27:00	38	12,96	2,06
7:28:00	38	12,95	2,06
7:29:00	38	12,94	2,07
7:30:00	38	12,93	2,09
7:31:00	38	12,92	2,09
7:32:00	38	12,91	2,11
7:33:00	38	12,90	2,12
7:34:00	38	12,88	2,13
7:35:00	38	12,88	2,14
7:36:00	38	12,86	2,16
7:37:00	38	12,85	2,16
7:38:00	38	12,84	2,17
7:39:00	38	12,83	2,19
7:40:00	38	12,82	2,19
7:41:00	38	12,81	2,21
7:42:00	38	12,80	2,22
7:43:00	38	12,79	2,23
7:44:00	38	12,78	2,24
7:45:00	38	12,76	2,26
7:46:00	38	12,75	2,27
7:47:00	38	12,74	2,28
7:48:00	38	12,73	2,29
7:49:00	38	12,73	2,30
7:50:00	38	12,71	2,32
7:51:00	38	12,70	2,32
7:52:00	38	12,69	2,34
7:53:00	38	12,68	2,35
7:54:00	38	12,68	2,35
7:55:00	38	12,66	2,37
7:56:00	38	12,65	2,38
7:57:00	38	12,64	2,39
7:58:00	38	12,63	2,41
7:59:00	38	12,62	2,42
8:00:00	38	12,61	2,43
8:01:00	38	12,61	2,43
8:02:00	38	12,59	2,45
8:03:00	38	12,58	2,46
8:04:00	38	12,57	2,47
8:05:00	38	12,56	2,49
8:06:00	38	12,55	2,50
8:07:00	38	12,54	2,51
8:08:00	38	12,53	2,52
8:09:00	38	12,52	2,53
8:10:00	38	12,52	2,54
8:11:00	38	12,51	2,55
8:12:00	38	12,49	2,57
8:13:00	38	12,48	2,58
8:14:00	38	12,48	2,59
8:15:00	38	12,46	2,61
8:16:00	38	12,45	2,61
8:17:00	38	12,44	2,63
8:18:00	38	12,44	2,63
8:19:00	38	12,43	2,64
8:20:00	38	12,42	2,66
8:21:00	38	12,41	2,67
8:22:00	38	12,40	2,68
8:23:00	38	12,39	2,69
8:24:00	38	12,38	2,71
8:25:00	38	12,37	2,72
8:26:00	38	12,36	2,73
8:27:00	38	12,35	2,75
8:28:00	38	12,34	2,76
8:29:00	38	12,34	2,77
8:30:00	38	12,33	2,78
8:31:00	38	12,32	2,79
8:32:00	38	12,30	2,81
8:33:00	38	12,30	2,82
8:34:00	38	12,29	2,83
8:35:00	38	12,28	2,84
8:36:00	38	12,27	2,85
8:37:00	38	12,27	2,86
8:38:00	38	12,25	2,88
8:39:00	38	12,25	2,89
8:40:00	38	12,23	2,91
8:41:00	38	12,23	2,91
8:42:00	38	12,21	2,93
8:43:00	38	12,21	2,94
8:44:00	38	12,20	2,95
8:45:00	38	12,19	2,96
8:46:00	38	12,18	2,97
8:47:00	38	12,18	2,98
8:48:00	38	12,17	2,99
8:49:00	38	12,16	3,00
8:50:00	38	12,15	3,02
8:51:00	38	12,14	3,03
8:52:00	38	12,13	3,05
8:53:00	38	12,13	3,06
8:54:00	38	12,11	3,08
8:55:00	38	12,11	3,08
8:56:00	38	12,09	3,10
8:57:00	38	12,09	3,11
8:58:00	38	12,08	3,12
8:59:00	38	12,07	3,13
9:00:00	38	12,06	3,14
9:01:00	38	12,06	3,15
9:02:00	38	12,05	3,17
9:03:00	38	12,04	3,18
9:04:00	38	12,04	3,19
9:05:00	38	12,03	3,20
9:06:00	38	12,01	3,22
9:07:00	38	12,00	3,23
9:08:00	38	12,00	3,25
9:09:00	38	11,99	3,26
9:10:00	38	11,98	3,27
9:11:00	38	11,97	3,28
9:12:00	38	11,97	3,29
9:13:00	38	11,96	3,30
9:14:00	38	11,95	3,31
9:15:00	38	11,95	3,33
9:16:00	38	11,94	3,34
9:17:00	38	11,93	3,35
9:18:00	38	11,92	3,36
9:19:00	38	11,91	3,37
9:20:00	38	11,91	3,39
9:21:00	38	11,90	3,40
9:22:00	38	11,88	3,42
9:23:00	38	11,88	3,42
9:24:00	38	11,87	3,45
9:25:00	38	11,86	3,46
9:26:00	38	11,86	3,46
9:27:00	38	11,85	3,48
9:28:00	38	11,84	3,50
9:29:00	38	11,83	3,51
9:30:00	38	11,82	3,52
9:31:00	38	11,82	3,53
9:32:00	38	11,81	3,55
9:33:00	38	11,80	3,56
9:34:00	38	11,80	3,57
9:35:00	38	11,80	3,57
9:36:00	38	11,78	3,60
9:37:00	38	11,77	3,61
9:38:00	38	11,77	3,61
9:39:00	38	11,76	3,63
9:40:00	38	11,75	3,65
9:41:00	38	11,74	3,66
9:42:00	38	11,74	3,66
9:43:00	38	11,73	3,69
9:44:00	38	11,72	3,70
9:45:00	38	11,71	3,71
9:46:00	38	11,71	3,73
9:47:00	38	11,71	3,73
9:48:00	38	11,70	3,74
9:49:00	38	11,69	3,75
9:50:00	38	11,68	3,76
9:51:00	38	11,68	3,78
9:52:00	38	11,67	3,79
9:53:00	38	11,66	3,80
9:54:00	38	11,65	3,82
9:55:00	38	11,64	3,83
9:56:00	38	11,64	3,85
9:57:00	38	11,63	3,86
9:58:00	38	11,62	3,87
9:59:00	38	11,61	3,89
10:00:00	38	11,61	3,90
10:01:00	38	11,60	3,91
10:02:00	38	11,60	3,91
10:03:00	38	11,58	3,94
10:04:00	38	11,58	3,94
10:05:00	38	11,58	3,96
10:06:00	38	11,57	3,97
10:07:00	38	11,56	3,98
10:08:00	38	11,55	4,00
10:09:00	38	11,55	4,01
10:10:00	38	11,54	4,03
10:11:00	38	11,54	4,03
10:12:00	38	11,53	4,04
10:13:00	38	11,52	4,06
10:14:00	38	11,52	4,07
10:15:00	38	11,51	4,08
10:16:00	38	11,50	4,10
10:17:00	38	11,50	4,11
10:18:00	38	11,49	4,13
10:19:00	38	11,48	4,14
10:20:00	38	11,48	4,14
10:21:00	38	11,46	4,17
10:22:00	38	11,46	4,17
10:23:00	38	11,46	4,19
10:24:00	38	11,45	4,20
10:25:00	38	11,44	4,22
10:26:00	38	11,43	4,25
10:27:00	38	11,43	4,25
10:28:00	38	11,42	4,26
10:29:00	38	11,42	4,26
10:30:00	38	11,41	4,28
10:31:00	38	11,41	4,29
10:32:00	38	11,40	4,31
10:33:00	38	11,39	4,32
10:34:00	38	11,39	4,32
10:35:00	38	11,38	4,34
10:36:00	38	11,38	4,35
10:37:00	38	11,37	4,37
10:38:00	38	11,36	4,38
10:39:00	38	11,35	4,40
10:40:00	38	11,34	4,42
10:41:00	38	11,34	4,42
10:42:00	38	11,34	4,43
10:43:00	38	11,33	4,45
10:44:00	38	11,32	4,46
10:45:00	38	11,32	4,46
10:46:00	38	11,32	4,48
10:47:00	38	11,31	4,50
10:48:00	38	11,30	4,51
10:49:00	38	11,29	4,53
10:50:00	38	11,29	4,54
10:51:00	38	11,29	4,54
10:52:00	38	11,28	4,56
10:53:00	38	11,27	4,58
10:54:00	38	11,26	4,59
10:55:00	38	11,25	4,61
10:56:00	38	11,25	4,63
10:57:00	38	11,25	4,63
10:58:00	38	11,24	4,64
10:59:00	38	11,23	4,66
11:00:00	38	11,23	4,66
11:01:00	38	11,22	4,69
11:02:00	38	11,22	4,69
11:03:00	38	11,21	4,71
11:04:00	38	11,20	4,73
11:05:00	38	11,20	4,74
11:06:00	38	11,20	4,74
11:07:00	38	11,19	4,76
11:08:00	38	11,18	4,78
11:09:00	38	11,17	4,79
11:10:00	38	11,17	4,79
11:11:00	38	11,16	4,81
11:12:00	38	11,16	4,83
11:13:00	38	11,15	4,84
11:14:00	38	11,14	4,86
11:15:00	38	11,14	4,86
11:16:00	38	11,13	4,88
11:17:00	38	11,13	4,90
11:18:00	38	11,12	4,91
11:19:00	38	11,12	4,91
11:20:00	38	11,11	4,93
11:21:00	38	11,11	4,95
11:22:00	38	11,10	4,97
11:23:00	38	11,09	4,99
11:24:00	38	11,09	4,99
11:25:00	38	11,08	5,00
11:26:00	38	11,07	5,02
11:27:00	38	11,07	5,04
11:28:00	38	11,06	5,06
11:29:00	38	11,05	5,08
11:30:00	38	11,05	5,08
11:31:00	38	11,04	5,09
11:32:00	38	11,04	5,09
11:33:00	38	11,04	5,11
11:34:00	38	11,04	5,11
11:35:00	38	11,03	5,13
11:36:00	38	11,02	5,15
11:37:00	38	11,02	5,15
11:38:00	38	11,02	5,17
11:39:00	38	11,01	5,19
11:40:00	38	11,00	5,20
11:41:00	38	10,99	5,22
11:42:00	38	10,98	5,24
11:43:00	38	10,98	5,24
11:44:00	38	10,98	5,26
11:45:00	38	10,98	5,26
11:46:00	38	10,97	5,28
11:47:00	38	10,96	5,30
11:48:00	38	10,96	5,30
11:49:00	38	10,96	5,30
11:50:00	38	10,95	5,34
11:51:00	38	10,95	5,34
11:52:00	38	10,94	5,36
11:53:00	38	10,94	5,36
11:54:00	38	10,93	5,38
11:55:00	38	10,93	5,39
11:56:00	38	10,93	5,39
11:57:00	38	10,92	5,41
11:58:00	38	10,91	5,43
11:59:00	38	10,90	5,45
12:00:00	38	10,90	5,45
12:01:00	38	10,89	5,47
12:02:00	38	10,88	5,51
12:03:00	38	10,89	5,49
12:04:00	38	10,88	5,51
12:05:00	38	10,88	5,51
12:06:00	38	10,87	5,53
12:07:00	38	10,86	5,55
12:08:00	38	10,86	5,57
12:09:00	38	10,85	5,59
12:10:00	38	10,85	5,59
12:11:00	38	10,85	5,59
12:12:00	38	10,84	5,61
12:13:00	38	10,84	5,63
12:14:00	38	10,83	5,65
12:15:00	38	10,83	5,65
12:16:00	38	10,82	5,67
12:17:00	38	10,82	5,67
12:18:00	38	10,81	5,69
12:19:00	38	10,80	5,71
12:20:00	38	10,80	5,71
12:21:00	38	10,80	5,74
12:22:00	38	10,80	5,74
12:23:00	38	10,79	5,76
12:24:00	38	10,78	5,78
12:25:00	38	10,78	5,78
12:26:00	38	10,77	5,80
12:27:00	38	10,77	5,82
12:28:00	38	10,77	5,82
12:29:00	38	10,76	5,84
12:30:00	38	10,76	5,84
12:31:00	38	10,75	5,86
12:32:00	38	10,75	5,88
12:33:00	38	10,75	5,88
12:34:00	38	10,74	5,90
12:35:00	38	10,73	5,93
12:36:00	38	10,73	5,93
12:37:00	38	10,72	5,95
12:38:00	38	10,72	5,95
12:39:00	38	10,71	5,97
12:40:00	38	10,71	5,99
12:41:00	38	10,71	5,99
12:42:00	38	10,70	6,01
12:43:00	38	10,70	6,01
12:44:00	38	10,69	6,03
12:45:00	38	10,68	6,06
12:46:00	38	10,68	6,06
12:47:00	38	10,68	6,08
12:48:00	38	10,68	6,08
12:49:00	38	10,67	6,10
12:50:00	38	10,66	6,12
12:51:00	38	10,66	6,12
12:52:00	38	10,66	6,14
12:53:00	38	10,66	6,14
12:54:00	38	10,65	6,17
12:55:00	38	10,65	6,17
12:56:00	38	10,64	6,19
12:57:00	38	10,64	6,19
12:58:00	38	10,63	6,21
12:59:00	38	10,63	6,21
13:00:00	38	10,63	6,23
13:01:00	38	10,62	6,26
13:02:00	38	10,61	6,28
13:03:00	38	10,61	6,28
13:04:00	38	10,61	6,28
13:05:00	38	10,60	6,30
13:06:00	38	10,59	6,33
13:07:00	38	10,59	6,33
13:08:00	38	10,59	6,35
13:09:00	38	10,59	6,35
13:10:00	38	10,58	6,37
13:11:00	38	10,57	6,40
13:12:00	38	10,57	6,40
13:13:00	38	10,56	6,42
13:14:00	38	10,56	6,42
13:15:00	38	10,56	6,44
13:16:00	38	10,56	6,44
13:17:00	38	10,55	6,47
13:18:00	38	10,55	6,47
13:19:00	38	10,54	6,49
13:20:00	38	10,54	6,49
13:21:00	38	10,54	6,51
13:22:00	38	10,53	6,54
13:23:00	38	10,53	6,54
13:24:00	38	10,53	6,54
13:25:00	38	10,52	6,56
13:26:00	38	10,51	6,59
13:27:00	38	10,51	6,59
13:28:00	38	10,50	6,61
13:29:00	38	10,50	6,61
13:30:00	38	10,50	6,63
13:31:00	38	10,50	6,63
13:32:00	38	10,49	6,66
13:33:00	38	10,49	6,66
13:34:00	38	10,48	6,68
13:35:00	38	10,48	6,68
13:36:00	38	10,47	6,71
13:37:00	38	10,47	6,73
13:38:00	38	10,47	6,73
13:39:00	38	10,47	6,73
13:40:00	38	10,46	6,76
13:41:00	38	10,46	6,76
13:42:00	38	10,45	6,78
13:43:00	38	10,45	6,81
13:44:00	38	10,45	6,81
13:45:00	38	10,45	6,81
13:46:00	38	10,44	6,83
13:47:00	38	10,44	6,83
13:48:00	38	10,43	6,86
13:49:00	38	10,42	6,88
13:50:00	38	10,42	6,88
13:51:00	38	10,41	6,91
13:52:00	38	10,41	6,91
13:53:00	38	10,41	6,93
13:54:00	38	10,41	6,93
13:55:00	38	10,41	6,93
13:56:00	38	10,40	6,96
13:57:00	38	10,40	6,96
13:58:00	38	10,39	6,98
13:59:00	38	10,39	6,98
14:00:00	38	10,38	7,01
14:01:00	38	10,38	7,03
14:02:00	38	10,38	7,03
14:03:00	38	10,38	7,03
14:04:00	38	10,37	7,06
14:05:00	38	10,37	7,06
14:06:00	38	10,36	7,09
14:07:00	38	10,36	7,09
14:08:00	38	10,36	7,11
14:09:00	38	10,36	7,11
14:10:00	38	10,36	7,11
14:11:00	38	10,35	7,14
14:12:00	38	10,35	7,14
14:13:00	38	10,34	7,17
14:14:00	38	10,33	7,19
14:15:00	38	10,33	7,19
14:16:00	38	10,33	7,19
14:17:00	38	10,32	7,22
14:18:00	38	10,32	7,22
14:19:00	38	10,32	7,25
14:20:00	38	10,32	7,25
14:21:00	38	10,31	7,27
14:22:00	38	10,31	7,27
14:23:00	38	10,31	7,27
14:24:00	38	10,30	7,30
14:25:00	38	10,30	7,33
14:26:00	38	10,30	7,33
14:27:00	38	10,29	7,35
14:28:00	38	10,29	7,35
14:29:00	38	10,29	7,35
14:30:00	38	10,28	7,38
14:31:00	38	10,28	7,38
14:32:00	38	10,27	7,41
14:33:00	38	10,27	7,41
14:34:00	38	10,27	7,44
14:35:00	38	10,27	7,44
14:36:00	38	10,27	7,44
14:37:00	38	10,26	7,46
14:38:00	38	10,26	7,46
14:39:00	38	10,25	7,49
14:40:00	38		
14:41:00	38	10,24	7,52
14:42:00	38	10,23	7,55
14:43:00	38	10,23	7,55
14:44:00	38	10,23	7,55
14:45:00	38	10,23	7,57
14:46:00	38	10,23	7,57
14:47:00	38	10,23	7,57
14:48:00	38	10,22	7,60
14:49:00	38	10,22	7,60
14:50:00	38	10,21	7,63
14:51:00	38	10,21	7,63
14:52:00	38	10,21	7,66
14:53:00	38	10,21	7,66
14:54:00	38	10,20	7,69
14:55:00	38	10,20	7,69
14:56:00	38	10,19	7,72
14:57:00	38	10,19	7,72
14:58:00	38	10,19	7,72
14:59:00	38	10,18	7,74
15:00:00	38	10,18	7,74
15:01:00	38	10,18	7,77
15:02:00	38	10,17	7,80
15:03:00	38	10,17	7,80
15:04:00	38	10,17	7,80
15:05:00	38	10,16	7,83
15:06:00	38	10,16	7,83
15:07:00	38	10,16	7,83
15:08:00	38	10,15	7,86
15:09:00	38	10,15	7,86
15:10:00	38	10,15	7,86
15:11:00	38	10,14	7,89
15:12:00	38	10,14	7,92
15:13:00	38	10,14	7,92
15:14:00	38	10,14	7,92
15:15:00	38	10,13	7,95
15:16:00	38	10,13	7,95
15:17:00	38	10,13	7,95
15:18:00	38	10,12	7,98
15:19:00	38	10,12	7,98
15:20:00	38	10,11	8,01
15:21:00	38	10,11	8,01
15:22:00	38	10,11	8,01
15:23:00	38	10,11	8,04
15:24:00	38	10,11	8,04
15:25:00	38	10,10	8,07
15:26:00	38	10,10	8,07
15:27:00	38	10,10	8,07
15:28:00	38	10,09	8,10
15:29:00	38	10,09	8,10
15:30:00	38	10,08	8,13
15:31:00	38	10,08	8,13
15:32:00	38	10,08	8,16
15:33:00	38	10,08	8,16
15:34:00	38	10,08	8,16
15:35:00	38	10,07	8,19
15:36:00	38	10,07	8,19
15:37:00	38	10,06	8,22
15:38:00	38	10,06	8,22
15:39:00	38	10,05	8,25
15:40:00	38	10,05	8,25
15:41:00	38	10,05	8,25
15:42:00	38	10,05	8,28
15:43:00	38	10,05	8,28
15:44:00	38	10,05	8,28
15:45:00	38	10,04	8,31
15:46:00	38	10,03	8,35
15:47:00	38	10,03	8,35
15:48:00	38	10,03	8,35
15:49:00	38	10,03	8,35
15:50:00	38	10,02	8,38
15:51:00	38	10,02	8,38
15:52:00	38	10,02	8,41
15:53:00	38	10,02	8,41
15:54:00	38	10,02	8,41
15:55:00	38	10,01	8,44
15:56:00	38	10,01	8,44
15:57:00	38	10,00	8,47
15:58:00	38	10,00	8,47
15:59:00	38	10,00	8,47
16:00:00	38	10,00	8,50
16:01:00	38	10,00	8,50
16:02:00	38	9,99	8,54
16:03:00	38	9,99	8,54
16:04:00	38	9,99	8,54
16:05:00	38	9,99	8,54
16:06:00	38	9,98	8,57
16:07:00	38	9,98	8,57
16:08:00	38	9,97	8,60
16:09:00	38	9,97	8,60
16:10:00	38	9,97	8,60
16:11:00	38	9,96	8,63
16:12:00	38	9,96	8,63
16:13:00	38	9,96	8,67
16:14:00	38	9,96	8,67
16:15:00	38	9,95	8,70
16:16:00	38	9,95	8,70
16:17:00	38	9,95	8,70
16:18:00	38	9,94	8,73
16:19:00	38	9,94	8,73
16:20:00	38	9,94	8,73
16:21:00	38	9,93	8,76
16:22:00	38	9,93	8,76
16:23:00	38	9,93	8,76
16:24:00	38	9,93	8,80
16:25:00	38	9,93	8,80
16:26:00	38	9,93	8,80
16:27:00	38	9,92	8,83
16:28:00	38	9,92	8,83
16:29:00	38	9,91	8,86
16:30:00	38	9,91	8,90
16:31:00	38	9,91	8,90
16:32:00	38	9,91	8,90
16:33:00	38	9,91	8,90
16:34:00	38	9,91	8,90
16:35:00	38	9,90	8,93
16:36:00	38	9,90	8,93
16:37:00	38	9,90	8,93
16:38:00	38	9,89	8,96
16:39:00	38	9,89	8,96
16:40:00	38	9,89	8,96
16:41:00	38	9,88	9,00
16:42:00	38	9,88	9,00
16:43:00	38	9,88	9,03
16:44:00	38	9,88	9,03
16:45:00	38	9,87	9,07
16:46:00	38	9,87	9,07
16:47:00	38	9,87	9,07
16:48:00	38	9,87	9,07
16:49:00	38	9,86	9,10
16:50:00	38	9,86	9,10
16:51:00	38	9,86	9,10
16:52:00	38	9,85	9,14
16:53:00	38	9,85	9,14
16:54:00	38	9,85	9,14
16:55:00	38	9,84	9,17
16:56:00	38	9,84	9,17
16:57:00	38	9,84	9,21
16:58:00	38	9,84	9,21
16:59:00	38	9,84	9,21
17:00:00	38	9,84	9,21
17:01:00	38	9,83	9,24
17:02:00	38	9,83	9,24
17:03:00	38	9,82	9,28
17:04:00	38	9,82	9,28
17:05:00	38	9,82	9,28
17:06:00	38	9,82	9,31
17:07:00	38	9,82	9,31
17:08:00	38	9,82	9,31
17:09:00	38	9,81	9,35
17:10:00	38	9,81	9,35
17:11:00	38	9,81	9,35
17:12:00	38	9,80	9,38
17:13:00	38	9,80	9,38
17:14:00	38	9,79	9,42
17:15:00	38	9,79	9,42
17:16:00	38	9,79	9,42
17:17:00	38	9,79	9,42
17:18:00	38	9,79	9,45
17:19:00	38	9,79	9,45
17:20:00	38	9,79	9,45
17:21:00	38	9,78	9,49
17:22:00	38	9,78	9,49
17:23:00	38	9,78	9,49
17:24:00	38	9,77	9,53
17:25:00	38	9,77	9,53
17:26:00	38	9,77	9,53
17:27:00	38	9,76	9,56
17:28:00	38	9,76	9,56
17:29:00	38	9,76	9,56
17:30:00	38	9,75	9,60
17:31:00	38	9,75	9,60
17:32:00	38	9,75	9,60
17:33:00	38	9,75	9,64
17:34:00	38	9,75	9,64
17:35:00	38	9,75	9,64
17:36:00	38	9,74	9,67
17:37:00	38	9,74	9,67
17:38:00	38	9,73	9,71
17:39:00	38	9,73	9,71
17:40:00	38	9,73	9,71
17:41:00	38	9,73	9,71
17:42:00	38	9,73	9,75
17:43:00	38	9,73	9,75
17:44:00	38	9,73	9,75
17:45:00	38	9,72	9,78
17:46:00	38	9,72	9,78
17:47:00	38	9,72	9,78
17:48:00	38	9,71	9,82
17:49:00	38	9,71	9,82
17:50:00	38	9,71	9,82
17:51:00	38	9,71	9,82
17:52:00	38	9,70	9,86
17:53:00	38	9,70	9,90
17:54:00	38	9,70	9,90
17:55:00	38	9,70	9,90
17:56:00	38	9,70	9,90
17:57:00	38	9,70	9,90
17:58:00	38	9,69	9,94
17:59:00	38	9,69	9,94
18:00:00	38	9,69	9,94
18:01:00	38	9,68	9,97
18:02:00	38	9,68	9,97
18:03:00	38	9,68	9,97
18:04:00	38	9,67	10,01
18:05:00	38	9,67	10,01
18:06:00	38	9,67	10,01
18:07:00	38	9,66	10,05
18:08:00	38	9,66	10,05
18:09:00	38	9,66	10,05
18:10:00	38	9,66	10,09
18:11:00	38	9,66	10,09
18:12:00	38	9,66	10,09
18:13:00	38	9,65	10,13
18:14:00	38	9,65	10,13
18:15:00	38	9,65	10,13
18:16:00	38	9,64	10,17
18:17:00	38	9,64	10,17
18:18:00	38	9,64	10,17
18:19:00	38	9,64	10,17
18:20:00	38	9,63	10,21
18:21:00	38	9,63	10,21
18:22:00	38	9,63	10,21
18:23:00	38	9,63	10,25
18:24:00	38	9,63	10,25
18:25:00	38	9,63	10,25
18:26:00	38	9,62	10,29
18:27:00	38	9,62	10,29
18:28:00	38	9,62	10,29
18:29:00	38	9,61	10,32
18:30:00	38	9,61	10,32
18:31:00	38	9,61	10,32
18:32:00	38	9,61	10,36
18:33:00	38	9,61	10,36
18:34:00	38	9,61	10,36
18:35:00	38	9,61	10,36
18:36:00	38	9,60	10,40
18:37:00	38	9,60	10,40
18:38:00	38	9,60	10,40
18:39:00	38	9,59	10,44
18:40:00	38	9,59	10,44
18:41:00	38	9,59	10,44
18:42:00	38	9,59	10,44
18:43:00	38	9,58	10,49
18:44:00	38	9,58	10,49
18:45:00	38	9,58	10,49
18:46:00	38	9,58	10,49
18:47:00	38	9,57	10,53
18:48:00	38	9,57	10,53
18:49:00	38	9,57	10,53
18:50:00	38	9,57	10,57
18:51:00	38	9,57	10,57
18:52:00	38	9,57	10,57
18:53:00	38	9,56	10,61
18:54:00	38	9,56	10,61
18:55:00	38	9,56	10,61
18:56:00	38	9,55	10,65
18:57:00	38	9,55	10,65
18:58:00	38	9,55	10,65
18:59:00	38	9,55	10,65
19:00:00	38	9,54	10,69
19:01:00	38	9,54	10,69
19:02:00	38	9,54	10,69
19:03:00	38	9,54	10,69
19:04:00	38	9,54	10,73
19:05:00	38	9,54	10,73
19:06:00	38	9,54	10,73
19:07:00	38	9,53	10,77
19:08:00	38	9,53	10,77
19:09:00	38	9,53	10,77
19:10:00	38	9,53	10,77
19:11:00	38	9,52	10,82
19:12:00	38	9,52	10,82
19:13:00	38	9,52	10,82
19:14:00	38	9,52	10,86
19:15:00	38	9,52	10,86
19:16:00	38	9,51	10,90
19:17:00	38	9,52	10,86
19:18:00	38	9,51	10,90
19:19:00	38	9,51	10,90
19:20:00	38	9,50	10,94
19:21:00	38	9,50	10,94
19:22:00	38	9,50	10,94
19:23:00	38	9,50	10,94
19:24:00	38	9,50	10,94
19:25:00	38	9,49	10,98
19:26:00	38	9,49	10,98
19:27:00	38	9,49	10,98
19:28:00	38	9,48	11,03
19:29:00	38	9,48	11,03
19:30:00	38	9,48	11,03
19:31:00	38	9,48	11,03
19:32:00	38	9,48	11,03
19:33:00	38	9,48	11,07
19:34:00	38	9,48	11,07
19:35:00	38	9,47	11,11
19:36:00	38	9,48	11,07
19:37:00	38	9,47	11,11
19:38:00	38	9,47	11,11
19:39:00	38	9,47	11,11
19:40:00	38	9,46	11,16
19:41:00	38	9,46	11,16
19:42:00	38	9,46	11,16
19:43:00	38	9,46	11,16
19:44:00	38	9,45	11,20
19:45:00	38	9,45	11,20
19:46:00	38	9,45	11,20
19:47:00	38	9,45	11,24
19:48:00	38	9,45	11,24
19:49:00	38	9,45	11,24
19:50:00	38	9,44	11,29
19:51:00	38	9,44	11,29
19:52:00	38	9,44	11,29
19:53:00	38	9,43	11,33
19:54:00	38	9,44	11,29
19:55:00	38	9,43	11,33
19:56:00	38	9,43	11,33
19:57:00	38	9,43	11,38
19:58:00	38	9,43	11,38
19:59:00	38	9,43	11,38
20:00:00	38	9,43	11,38
20:01:00	38	9,42	11,42
20:02:00	38	9,42	11,42
20:03:00	38	9,42	11,42
20:04:00	38	9,42	11,42
20:05:00	38	9,41	11,47
20:06:00	38	9,41	11,47
20:07:00	38	9,41	11,47
20:08:00	38	9,41	11,47
20:09:00	38	9,40	11,51
20:10:00	38	9,40	11,51
20:11:00	38	9,40	11,51
20:12:00	38	9,40	11,51
20:13:00	38	9,39	11,56
20:14:00	38	9,39	11,56
20:15:00	38	9,39	11,56
20:16:00	38	9,39	11,56
20:17:00	38	9,39	11,60
20:18:00	38	9,39	11,60
20:19:00	38	9,39	11,60
20:20:00	38	9,38	11,65
20:21:00	38	9,38	11,65
20:22:00	38	9,38	11,65
20:23:00	38	9,38	11,65
20:24:00	38	9,38	11,65
20:25:00	38	9,37	11,69
20:26:00	38	9,37	11,69
20:27:00	38	9,37	11,69
20:28:00	38	9,37	11,69
20:29:00	38	9,36	11,74
20:30:00	38	9,36	11,74
20:31:00	38	9,36	11,74
20:32:00	38	9,36	11,74
20:33:00	38	9,36	11,74
20:34:00	38	9,36	11,78
20:35:00	38	9,36	11,78
20:36:00	38	9,36	11,78
20:37:00	38	9,36	11,78
20:38:00	38	9,35	11,83
20:39:00	38	9,35	11,83
20:40:00	38	9,34	11,88
20:41:00	38	9,35	11,83
20:42:00	38	9,34	11,88
20:43:00	38	9,34	11,88
20:44:00	38	9,34	11,88
20:45:00	38	9,34	11,88
20:46:00	38	9,34	11,88
20:47:00	38	9,34	11,92
20:48:00	38	9,34	11,92
20:49:00	38	9,33	11,97
20:50:00	38	9,33	11,97
20:51:00	38	9,33	11,97
20:52:00	38	9,32	12,02
20:53:00	38	9,32	12,02
20:54:00	38	9,32	12,02
20:55:00	38	9,32	12,02
20:56:00	38	9,32	12,02
20:57:00	38	9,32	12,02
20:58:00	38	9,31	12,07
20:59:00	38	9,31	12,07
21:00:00	38	9,31	12,07
21:01:00	38	9,31	12,07
21:02:00	38	9,31	12,07
21:03:00	38	9,30	12,11
21:04:00	38	9,30	12,11
21:05:00	38	9,30	12,11
21:06:00	38	9,30	12,11
21:07:00	38	9,30	12,16
21:08:00	38	9,30	12,16
21:09:00	38	9,30	12,16
21:10:00	38	9,29	12,21
21:11:00	38	9,30	12,16
21:12:00	38	9,29	12,21
21:13:00	38	9,29	12,21
21:14:00	38	9,29	12,21
21:15:00	38	9,29	12,21
21:16:00	38	9,28	12,26
21:17:00	38	9,28	12,26
21:18:00	38	9,28	12,26
21:19:00	38	9,28	12,26
21:20:00	38	9,27	12,31
21:21:00	38	9,27	12,31
21:22:00	38	9,27	12,31
21:23:00	38	9,27	12,31
21:24:00	38	9,27	12,31
21:25:00	38	9,27	12,36
21:26:00	38	9,27	12,36
21:27:00	38	9,27	12,36
21:28:00	38	9,27	12,36
21:29:00	38	9,26	12,40
21:30:00	38	9,26	12,40
21:31:00	38	9,26	12,40
21:32:00	38	9,26	12,40

File: project-root/data/Popa/UCA R Standard Sovetsky G1900 (38C).txt
--Test Summary--
Full Path and File Name	
Instrument Name	4262 R
Instrument Type	UCA
Instrument Serial Number	111
Test Start Date	10.10.2002
Test Start Time	16:16:07
Test Stop Date	11.10.2002
Test Stop Time	10:28:35
Test Length	18:12:28
Final Sample Time Offset	18:12:00
Controller Schedule Name	
Sampling Period	60 seconds
Comments	T: 38(28min) sample G from 10.10.02
Information	WellID	
Information	Customer	Sovetsky
Information	CementClass	G
Information	CementMfr	Dyckerhoff
Information	Additives	no
Information	Density	796500
Information	BHCT	38
Information	BHST	
Information	FluidLoss	
Information	JobType	Standart test
Calculated Value	Finish Set	3:34:00
Calculated Curve	Compressive Strength	Compressive strength type A (less than 14 lb/gal)
Initial Temperature (�C)	22 �C
Final Temperature (�C)	38 �C
Initial Transit Time (microsec/in)	17,91 microsec/in
Final Transit Time (microsec/in)	9,61 microsec/in
Initial Compressive Strength (MPa)	0,00 MPa
Final Compressive Strength (MPa)	14,28 MPa
--Data--
Time (HH:MM:SS)	Temperature (�C)	Transit Time (microsec/in)	Compressive Strength (MPa)
0:00:00	22	17,91	0,00
0:01:00	22		
0:02:00	22		
0:03:00	23	18,03	0,00
0:04:00	23		
0:05:00	23		
0:06:00	23	19,11	0,00
0:07:00	23	19,12	0,00
0:08:00	24	19,14	0,00
0:09:00	24	19,14	0,00
0:10:00	25	19,15	0,00
0:11:00	26	19,14	0,00
0:12:00	26	19,14	0,00
0:13:00	27	19,15	0,00
0:14:00	27	19,13	0,00
0:15:00	28	19,12	0,00
0:16:00	29	19,11	0,00
0:17:00	29	19,09	0,00
0:18:00	30	17,00	0,23
0:19:00	31	16,98	0,24
0:20:00	31	16,98	0,24
0:21:00	32	16,98	0,24
0:22:00	33	16,96	0,24
0:23:00	33	16,93	0,25
0:24:00	34	16,93	0,25
0:25:00	34	16,92	0,26
0:26:00	35	16,91	0,26
0:27:00	36	16,89	0,26
0:28:00	36	16,88	0,27
0:29:00	37	16,87	0,27
0:30:00	38	16,86	0,28
0:31:00	38	16,86	0,28
0:32:00	38	16,84	0,28
0:33:00	39	16,83	0,28
0:34:00	39	16,83	0,29
0:35:00	40	16,80	0,29
0:36:00	40	16,80	0,29
0:37:00	40	16,80	0,29
0:38:00	40	16,79	0,30
0:39:00	40	16,79	0,30
0:40:00	40	16,78	0,30
0:41:00	40	16,77	0,30
0:42:00	40	16,77	0,30
0:43:00	40	16,77	0,30
0:44:00	40	16,77	0,30
0:45:00	40	16,76	0,31
0:46:00	40	16,77	0,30
0:47:00	40	16,77	0,30
0:48:00	40	16,77	0,30
0:49:00	40	16,77	0,30
0:50:00	39	16,77	0,30
0:51:00	40	16,77	0,30
0:52:00	40	16,78	0,30
0:53:00	40	16,78	0,30
0:54:00	40	16,78	0,30
0:55:00	39	16,78	0,30
0:56:00	39	16,79	0,30
0:57:00	39	16,80	0,29
0:58:00	39	16,80	0,29
0:59:00	39	16,80	0,29
1:00:00	39	16,80	0,29
1:01:00	39	16,81	0,29
1:02:00	39	16,81	0,29
1:03:00	39	16,81	0,29
1:04:00	39	16,81	0,29
1:05:00	39	16,82	0,29
1:06:00	39	16,83	0,29
1:07:00	39	16,82	0,29
1:08:00	39	16,83	0,28
1:09:00	39	16,83	0,28
1:10:00	39	16,84	0,28
1:11:00	39	16,84	0,28
1:12:00	39	16,85	0,28
1:13:00	39	16,85	0,28
1:14:00	38	16,86	0,28
1:15:00	38	16,86	0,27
1:16:00	38	16,86	0,28
1:17:00	38	16,86	0,27
1:18:00	38	16,87	0,27
1:19:00	38	16,87	0,27
1:20:00	38	16,88	0,27
1:21:00	39	16,88	0,27
1:22:00	38	16,88	0,27
1:23:00	38	16,89	0,27
1:24:00	38	16,89	0,27
1:25:00	38	16,89	0,27
1:26:00	38	16,89	0,26
1:27:00	38	16,90	0,26
1:28:00	38	16,90	0,26
1:29:00	38	16,90	0,26
1:30:00	38	16,90	0,26
1:31:00	38	16,91	0,26
1:32:00	38	16,91	0,26
1:33:00	38	16,91	0,26
1:34:00	38	16,92	0,26
1:35:00	38	16,92	0,26
1:36:00	38	16,92	0,26
1:37:00	38	16,92	0,26
1:38:00	38	16,93	0,25
1:39:00	38	16,92	0,26
1:40:00	38	16,93	0,25
1:41:00	38	16,93	0,25
1:42:00	38	16,94	0,25
1:43:00	38	16,94	0,25
1:44:00	38	16,93	0,25
1:45:00	38	16,95	0,25
1:46:00	38	16,94	0,25
1:47:00	38	16,95	0,25
1:48:00	38	16,95	0,25
1:49:00	38	16,95	0,25
1:50:00	38	16,94	0,25
1:51:00	38	16,95	0,25
1:52:00	38	16,95	0,25
1:53:00	38	16,95	0,25
1:54:00	38	16,96	0,24
1:55:00	38	16,95	0,25
1:56:00	38	16,96	0,24
1:57:00	38	16,96	0,24
1:58:00	38	16,96	0,24
1:59:00	38	16,97	0,24
2:00:00	38	16,97	0,24
2:01:00	38	16,96	0,24
2:02:00	38	16,97	0,24
2:03:00	38	16,97	0,24
2:04:00	38	16,97	0,24
2:05:00	38	16,96	0,24
2:06:00	38	16,97	0,24
2:07:00	38	16,97	0,24
2:08:00	38	16,97	0,24
2:09:00	37	16,98	0,24
2:10:00	38	16,97	0,24
2:11:00	38	16,97	0,24
2:12:00	38	16,97	0,24
2:13:00	38	16,97	0,24
2:14:00	37	16,98	0,24
2:15:00	38	16,98	0,24
2:16:00	38	16,98	0,24
2:17:00	38	16,97	0,24
2:18:00	38	16,96	0,24
2:19:00	38	16,97	0,24
2:20:00	38	16,97	0,24
2:21:00	38	16,97	0,24
2:22:00	38	16,97	0,24
2:23:00	38	16,97	0,24
2:24:00	38	16,96	0,24
2:25:00	38	16,96	0,24
2:26:00	38	16,96	0,24
2:27:00	38	16,96	0,24
2:28:00	38	16,96	0,24
2:29:00	38	16,95	0,25
2:30:00	38	16,95	0,25
2:31:00	38	16,95	0,25
2:32:00	37	16,95	0,25
2:33:00	38	16,95	0,25
2:34:00	38	16,95	0,25
2:35:00	38	16,95	0,25
2:36:00	38	16,95	0,25
2:37:00	38	16,95	0,25
2:38:00	38	16,94	0,25
2:39:00	38	16,94	0,25
2:40:00	38	16,94	0,25
2:41:00	38	16,94	0,25
2:42:00	38	16,94	0,25
2:43:00	38	16,93	0,25
2:44:00	38	16,94	0,25
2:45:00	38	16,93	0,25
2:46:00	38	16,92	0,26
2:47:00	38	16,92	0,26
2:48:00	38	16,92	0,26
2:49:00	38	16,92	0,26
2:50:00	38	16,92	0,26
2:51:00	38	16,91	0,26
2:52:00	38	16,91	0,26
2:53:00	38	16,90	0,26
2:54:00	38	16,90	0,26
2:55:00	38	16,89	0,26
2:56:00	38	16,89	0,26
2:57:00	38	16,89	0,27
2:58:00	38	16,88	0,27
2:59:00	38	16,88	0,27
3:00:00	38	16,87	0,27
3:01:00	38	16,87	0,27
3:02:00	38	16,86	0,27
3:03:00	38	16,86	0,27
3:04:00	37	16,86	0,28
3:05:00	38	16,85	0,28
3:06:00	38	16,84	0,28
3:07:00	38	16,84	0,28
3:08:00	38	16,83	0,28
3:09:00	38	16,83	0,29
3:10:00	37	16,83	0,29
3:11:00	38	16,82	0,29
3:12:00	38	16,81	0,29
3:13:00	38	16,80	0,29
3:14:00	38	16,80	0,29
3:15:00	38	16,80	0,29
3:16:00	38	16,79	0,30
3:17:00	38	16,78	0,30
3:18:00	38	16,77	0,30
3:19:00	37	16,77	0,30
3:20:00	38	16,76	0,31
3:21:00	38	16,75	0,31
3:22:00	38	16,74	0,31
3:23:00	38	16,74	0,31
3:24:00	38	16,73	0,32
3:25:00	38	16,71	0,32
3:26:00	38	16,71	0,32
3:27:00	38	16,71	0,32
3:28:00	38	16,70	0,33
3:29:00	38	16,68	0,33
3:30:00	38	16,68	0,33
3:31:00	38	16,67	0,34
3:32:00	38	16,66	0,34
3:33:00	38	16,65	0,34
3:34:00	37	16,65	0,34
3:35:00	38	16,63	0,35
3:36:00	38	16,62	0,35
3:37:00	38	16,62	0,35
3:38:00	38	16,60	0,36
3:39:00	37	16,59	0,36
3:40:00	38	16,59	0,36
3:41:00	38	16,57	0,37
3:42:00	38	16,56	0,37
3:43:00	38	16,55	0,38
3:44:00	38	16,54	0,38
3:45:00	38	16,53	0,38
3:46:00	38	16,52	0,39
3:47:00	38	16,51	0,39
3:48:00	38	16,50	0,39
3:49:00	38	16,49	0,40
3:50:00	38	16,47	0,40
3:51:00	38	16,46	0,41
3:52:00	38	16,45	0,41
3:53:00	38	16,44	0,41
3:54:00	38	16,43	0,42
3:55:00	38	16,41	0,42
3:56:00	38	16,40	0,43
3:57:00	38	16,39	0,43
3:58:00	38	16,38	0,44
3:59:00	37	16,36	0,44
4:00:00	38	16,36	0,45
4:01:00	38	16,34	0,45
4:02:00	38	16,32	0,46
4:03:00	38	16,31	0,46
4:04:00	38	16,29	0,47
4:05:00	38	16,29	0,47
4:06:00	38	16,27	0,48
4:07:00	38	16,26	0,48
4:08:00	38	16,24	0,49
4:09:00	38	16,23	0,49
4:10:00	38	16,22	0,50
4:11:00	38	16,20	0,50
4:12:00	38	16,19	0,51
4:13:00	38	16,17	0,51
4:14:00	38	16,16	0,52
4:15:00	38	16,14	0,53
4:16:00	38	16,13	0,53
4:17:00	38	16,11	0,54
4:18:00	38	16,10	0,54
4:19:00	38	16,08	0,55
4:20:00	38	16,07	0,56
4:21:00	38	16,05	0,56
4:22:00	38	16,04	0,57
4:23:00	38	16,02	0,57
4:24:00	38	16,00	0,58
4:25:00	38	15,99	0,59
4:26:00	38	15,97	0,60
4:27:00	37	15,96	0,60
4:28:00	38	15,94	0,61
4:29:00	38	15,92	0,62
4:30:00	38	15,90	0,63
4:31:00	38	15,89	0,63
4:32:00	38	15,88	0,64
4:33:00	38	15,86	0,64
4:34:00	38	15,84	0,65
4:35:00	38	15,82	0,66
4:36:00	38	15,81	0,67
4:37:00	38	15,79	0,67
4:38:00	38	15,78	0,68
4:39:00	38	15,75	0,69
4:40:00	38	15,74	0,70
4:41:00	38	15,72	0,71
4:42:00	37	15,70	0,72
4:43:00	38	15,69	0,72
4:44:00	38	15,67	0,73
4:45:00	38	15,65	0,74
4:46:00	38	15,63	0,75
4:47:00	38	15,62	0,75
4:48:00	38	15,60	0,76
4:49:00	38	15,58	0,77
4:50:00	38	15,57	0,78
4:51:00	38	15,55	0,79
4:52:00	38	15,53	0,80
4:53:00	38	15,51	0,81
4:54:00	38	15,50	0,81
4:55:00	38	15,48	0,82
4:56:00	37	15,46	0,83
4:57:00	38	15,45	0,84
4:58:00	38	15,43	0,85
4:59:00	38	15,41	0,86
5:00:00	38	15,39	0,87
5:01:00	38	15,37	0,88
5:02:00	38	15,36	0,89
5:03:00	38	15,34	0,89
5:04:00	38	15,32	0,91
5:05:00	38	15,30	0,91
5:06:00	38	15,29	0,92
5:07:00	38	15,27	0,93
5:08:00	38	15,25	0,94
5:09:00	38	15,24	0,95
5:10:00	38	15,22	0,96
5:11:00	38	15,20	0,97
5:12:00	38	15,18	0,98
5:13:00	38	15,17	0,99
5:14:00	38	15,15	1,00
5:15:00	38	15,13	1,01
5:16:00	37	15,12	1,02
5:17:00	38	15,09	1,03
5:18:00	38	15,08	1,04
5:19:00	38	15,06	1,05
5:20:00	38	15,05	1,06
5:21:00	38	15,03	1,07
5:22:00	38	15,01	1,08
5:23:00	38	15,00	1,09
5:24:00	38	14,98	1,10
5:25:00	38	14,96	1,11
5:26:00	37	14,94	1,12
5:27:00	38	14,93	1,13
5:28:00	38	14,91	1,14
5:29:00	38	14,90	1,15
5:30:00	37	14,88	1,16
5:31:00	38	14,86	1,17
5:32:00	37	14,85	1,18
5:33:00	38	14,82	1,19
5:34:00	38	14,81	1,20
5:35:00	38	14,79	1,21
5:36:00	38	14,78	1,22
5:37:00	37	14,76	1,23
5:38:00	38	14,75	1,24
5:39:00	38	14,73	1,26
5:40:00	37	14,71	1,27
5:41:00	38	14,70	1,28
5:42:00	38	14,68	1,29
5:43:00	38	14,67	1,30
5:44:00	38	14,65	1,31
5:45:00	38	14,64	1,32
5:46:00	38	14,62	1,33
5:47:00	38	14,60	1,34
5:48:00	38	14,58	1,35
5:49:00	38	14,57	1,36
5:50:00	38	14,55	1,38
5:51:00	37	14,54	1,39
5:52:00	38	14,52	1,40
5:53:00	38	14,51	1,41
5:54:00	38	14,49	1,42
5:55:00	38	14,48	1,43
5:56:00	38	14,46	1,44
5:57:00	38	14,45	1,45
5:58:00	38	14,43	1,46
5:59:00	38	14,41	1,48
6:00:00	38	14,40	1,48
6:01:00	38	14,39	1,50
6:02:00	38	14,37	1,51
6:03:00	38	14,35	1,52
6:04:00	37	14,34	1,53
6:05:00	38	14,32	1,55
6:06:00	38	14,31	1,56
6:07:00	38	14,29	1,57
6:08:00	38	14,28	1,58
6:09:00	37	14,26	1,59
6:10:00	38	14,25	1,61
6:11:00	38	14,23	1,62
6:12:00	38	14,22	1,62
6:13:00	38	14,21	1,64
6:14:00	38	14,19	1,65
6:15:00	38	14,18	1,66
6:16:00	38	14,16	1,67
6:17:00	38	14,15	1,69
6:18:00	38	14,13	1,70
6:19:00	38	14,12	1,71
6:20:00	38	14,10	1,72
6:21:00	37	14,10	1,73
6:22:00	38	14,07	1,75
6:23:00	38	14,07	1,76
6:24:00	38	14,05	1,77
6:25:00	38	14,04	1,78
6:26:00	38	14,02	1,79
6:27:00	38	14,01	1,81
6:28:00	38	13,99	1,82
6:29:00	38	13,98	1,83
6:30:00	38	13,97	1,84
6:31:00	38	13,95	1,85
6:32:00	38	13,94	1,87
6:33:00	38	13,93	1,87
6:34:00	38	13,91	1,89
6:35:00	37	13,89	1,91
6:36:00	38	13,89	1,92
6:37:00	38	13,87	1,93
6:38:00	38	13,86	1,94
6:39:00	38	13,84	1,96
6:40:00	38	13,83	1,96
6:41:00	38	13,82	1,98
6:42:00	38	13,80	1,99
6:43:00	38	13,79	2,01
6:44:00	38	13,77	2,02
6:45:00	38	13,77	2,03
6:46:00	38	13,75	2,04
6:47:00	38	13,74	2,06
6:48:00	38	13,73	2,06
6:49:00	38	13,71	2,08
6:50:00	38	13,70	2,09
6:51:00	38	13,68	2,11
6:52:00	37	13,68	2,12
6:53:00	37	13,66	2,13
6:54:00	38	13,65	2,15
6:55:00	37	13,63	2,16
6:56:00	38	13,63	2,17
6:57:00	38	13,61	2,19
6:58:00	38	13,60	2,20
6:59:00	38	13,58	2,22
7:00:00	38	13,57	2,22
7:01:00	38	13,56	2,24
7:02:00	38	13,54	2,26
7:03:00	38	13,54	2,26
7:04:00	38	13,52	2,28
7:05:00	38	13,50	2,30
7:06:00	38	13,50	2,30
7:07:00	37	13,48	2,32
7:08:00	38	13,47	2,34
7:09:00	38	13,45	2,35
7:10:00	37	13,45	2,36
7:11:00	38	13,43	2,38
7:12:00	38	13,42	2,39
7:13:00	38	13,41	2,40
7:14:00	37	13,39	2,42
7:15:00	38	13,38	2,43
7:16:00	38	13,37	2,45
7:17:00	38	13,36	2,46
7:18:00	38	13,34	2,48
7:19:00	38	13,33	2,49
7:20:00	38	13,32	2,50
7:21:00	38	13,31	2,52
7:22:00	37	13,30	2,53
7:23:00	38	13,29	2,54
7:24:00	38	13,27	2,56
7:25:00	38	13,26	2,58
7:26:00	38	13,25	2,59
7:27:00	38	13,23	2,60
7:28:00	38	13,23	2,61
7:29:00	38	13,21	2,63
7:30:00	38	13,21	2,64
7:31:00	38	13,19	2,66
7:32:00	38	13,18	2,67
7:33:00	38	13,17	2,69
7:34:00	37	13,15	2,71
7:35:00	38	13,14	2,72
7:36:00	38	13,13	2,73
7:37:00	38	13,12	2,74
7:38:00	37	13,11	2,76
7:39:00	38	13,10	2,77
7:40:00	38	13,09	2,79
7:41:00	38	13,08	2,80
7:42:00	38	13,06	2,82
7:43:00	38	13,05	2,83
7:44:00	38	13,04	2,85
7:45:00	38	13,03	2,86
7:46:00	38	13,02	2,87
7:47:00	38	13,01	2,89
7:48:00	38	13,00	2,91
7:49:00	38	12,99	2,92
7:50:00	38	12,97	2,94
7:51:00	38	12,96	2,95
7:52:00	37	12,95	2,97
7:53:00	38	12,94	2,98
7:54:00	38	12,93	3,00
7:55:00	38	12,92	3,01
7:56:00	38	12,91	3,03
7:57:00	38	12,90	3,04
7:58:00	38	12,88	3,06
7:59:00	38	12,88	3,07
8:00:00	38	12,87	3,08
8:01:00	38	12,85	3,11
8:02:00	38	12,84	3,12
8:03:00	38	12,83	3,14
8:04:00	38	12,82	3,15
8:05:00	38	12,82	3,16
8:06:00	37	12,80	3,18
8:07:00	38	12,79	3,19
8:08:00	38	12,78	3,21
8:09:00	38	12,77	3,23
8:10:00	38	12,75	3,25
8:11:00	38	12,75	3,26
8:12:00	37	12,73	3,28
8:13:00	38	12,73	3,29
8:14:00	38	12,72	3,30
8:15:00	38	12,70	3,33
8:16:00	38	12,70	3,34
8:17:00	38	12,69	3,35
8:18:00	37	12,67	3,37
8:19:00	37	12,66	3,38
8:20:00	38	12,65	3,41
8:21:00	38	12,64	3,42
8:22:00	38	12,64	3,43
8:23:00	38	12,62	3,45
8:24:00	38	12,61	3,47
8:25:00	38	12,61	3,48
8:26:00	38	12,59	3,50
8:27:00	38	12,58	3,51
8:28:00	37	12,57	3,53
8:29:00	37	12,56	3,55
8:30:00	38	12,55	3,56
8:31:00	38	12,55	3,57
8:32:00	38	12,53	3,60
8:33:00	38	12,52	3,61
8:34:00	38	12,52	3,62
8:35:00	38	12,50	3,65
8:36:00	38	12,49	3,66
8:37:00	38	12,48	3,67
8:38:00	38	12,47	3,70
8:39:00	38	12,46	3,71
8:40:00	38	12,45	3,72
8:41:00	38	12,44	3,75
8:42:00	38	12,43	3,76
8:43:00	38	12,43	3,78
8:44:00	38	12,42	3,79
8:45:00	38	12,41	3,80
8:46:00	38	12,39	3,83
8:47:00	38	12,39	3,84
8:48:00	38	12,38	3,85
8:49:00	37	12,37	3,87
8:50:00	38	12,36	3,89
8:51:00	38	12,35	3,91
8:52:00	38	12,34	3,92
8:53:00	37	12,34	3,93
8:54:00	38	12,32	3,96
8:55:00	37	12,31	3,97
8:56:00	38	12,30	3,99
8:57:00	38	12,30	4,00
8:58:00	38	12,28	4,03
8:59:00	38	12,27	4,04
9:00:00	38	12,27	4,06
9:01:00	37	12,25	4,08
9:02:00	37	12,25	4,10
9:03:00	38	12,24	4,11
9:04:00	37	12,23	4,13
9:05:00	38	12,22	4,14
9:06:00	38	12,21	4,15
9:07:00	38	12,20	4,18
9:08:00	38	12,19	4,20
9:09:00	38	12,18	4,21
9:10:00	38	12,18	4,23
9:11:00	38	12,17	4,24
9:12:00	38	12,16	4,25
9:13:00	38	12,15	4,28
9:14:00	38	12,14	4,30
9:15:00	38	12,13	4,31
9:16:00	38	12,13	4,33
9:17:00	38	12,12	4,34
9:18:00	38	12,11	4,36
9:19:00	38	12,10	4,39
9:20:00	37	12,09	4,40
9:21:00	38	12,08	4,42
9:22:00	38	12,07	4,43
9:23:00	38	12,07	4,45
9:24:00	38	12,06	4,46
9:25:00	38	12,05	4,48
9:26:00	38	12,04	4,51
9:27:00	38	12,03	4,52
9:28:00	38	12,02	4,54
9:29:00	38	12,01	4,56
9:30:00	38	12,00	4,57
9:31:00	38	12,00	4,59
9:32:00	38	11,99	4,60
9:33:00	38	11,98	4,62
9:34:00	38	11,97	4,65
9:35:00	38	11,96	4,67
9:36:00	38	11,95	4,68
9:37:00	38	11,95	4,70
9:38:00	38	11,94	4,71
9:39:00	38	11,93	4,73
9:40:00	38	11,92	4,75
9:41:00	38	11,91	4,76
9:42:00	38	11,90	4,80
9:43:00	38	11,89	4,81
9:44:00	38	11,88	4,83
9:45:00	38	11,88	4,85
9:46:00	38	11,87	4,86
9:47:00	38	11,86	4,88
9:48:00	38	11,86	4,90
9:49:00	38	11,85	4,91
9:50:00	38	11,84	4,93
9:51:00	38	11,83	4,95
9:52:00	38	11,82	4,96
9:53:00	38	11,82	4,98
9:54:00	38	11,81	5,00
9:55:00	37	11,80	5,01
9:56:00	38	11,80	5,03
9:57:00	37	11,79	5,05
9:58:00	38	11,78	5,07
9:59:00	38	11,77	5,08
10:00:00	38	11,77	5,10
10:01:00	38	11,76	5,12
10:02:00	38	11,75	5,14
10:03:00	38	11,73	5,17
10:04:00	37	11,73	5,19
10:05:00	38	11,72	5,21
10:06:00	38	11,71	5,23
10:07:00	38	11,71	5,24
10:08:00	38	11,71	5,24
10:09:00	38	11,70	5,26
10:10:00	37	11,69	5,28
10:11:00	38	11,68	5,32
10:12:00	38	11,67	5,33
10:13:00	38	11,66	5,35
10:14:00	38	11,65	5,37
10:15:00	38	11,65	5,37
10:16:00	38	11,64	5,39
10:17:00	38	11,64	5,41
10:18:00	38	11,63	5,43
10:19:00	38	11,62	5,45
10:20:00	38	11,61	5,48
10:21:00	38	11,61	5,48
10:22:00	38	11,59	5,52
10:23:00	38	11,59	5,52
10:24:00	38	11,59	5,54
10:25:00	38	11,58	5,56
10:26:00	38	11,57	5,58
10:27:00	37	11,56	5,60
10:28:00	38	11,55	5,62
10:29:00	38	11,55	5,64
10:30:00	38	11,54	5,66
10:31:00	38	11,53	5,68
10:32:00	38	11,52	5,70
10:33:00	38	11,52	5,72
10:34:00	38	11,51	5,74
10:35:00	38	11,50	5,76
10:36:00	38	11,50	5,78
10:37:00	38	11,49	5,80
10:38:00	38	11,48	5,82
10:39:00	38	11,47	5,84
10:40:00	38	11,47	5,84
10:41:00	38	11,46	5,86
10:42:00	37	11,46	5,88
10:43:00	38	11,45	5,90
10:44:00	38	11,44	5,92
10:45:00	38	11,43	5,94
10:46:00	38	11,43	5,96
10:47:00	38	11,42	5,98
10:48:00	38	11,41	6,00
10:49:00	38	11,41	6,00
10:50:00	38	11,41	6,02
10:51:00	38	11,40	6,04
10:52:00	38	11,39	6,06
10:53:00	38	11,38	6,08
10:54:00	38	11,38	6,10
10:55:00	38	11,37	6,13
10:56:00	38	11,36	6,15
10:57:00	38	11,35	6,17
10:58:00	38	11,35	6,17
10:59:00	38	11,34	6,19
11:00:00	38	11,34	6,21
11:01:00	38	11,33	6,23
11:02:00	38	11,32	6,25
11:03:00	38	11,32	6,28
11:04:00	38	11,31	6,30
11:05:00	38	11,30	6,32
11:06:00	38	11,30	6,32
11:07:00	38	11,29	6,34
11:08:00	38	11,29	6,36
11:09:00	38	11,28	6,39
11:10:00	38	11,28	6,39
11:11:00	38	11,27	6,41
11:12:00	38	11,26	6,43
11:13:00	38	11,25	6,45
11:14:00	38	11,25	6,48
11:15:00	38	11,24	6,50
11:16:00	38	11,23	6,52
11:17:00	37	11,23	6,54
11:18:00	38	11,23	6,54
11:19:00	38	11,22	6,57
11:20:00	37	11,21	6,59
11:21:00	38	11,20	6,61
11:22:00	38	11,20	6,64
11:23:00	38	11,19	6,66
11:24:00	38	11,19	6,66
11:25:00	38	11,18	6,68
11:26:00	38	11,17	6,71
11:27:00	38	11,16	6,73
11:28:00	38	11,16	6,73
11:29:00	38	11,16	6,75
11:30:00	38	11,15	6,78
11:31:00	38	11,14	6,80
11:32:00	38	11,14	6,82
11:33:00	38	11,14	6,82
11:34:00	38	11,13	6,85
11:35:00	38	11,12	6,87
11:36:00	38	11,11	6,90
11:37:00	38	11,11	6,92
11:38:00	38	11,11	6,92
11:39:00	38	11,10	6,94
11:40:00	38	11,09	6,97
11:41:00	38	11,08	6,99
11:42:00	38	11,08	6,99
11:43:00	38	11,07	7,02
11:44:00	38	11,07	7,04
11:45:00	38	11,06	7,07
11:46:00	38	11,06	7,07
11:47:00	38	11,05	7,09
11:48:00	38	11,05	7,12
11:49:00	38	11,04	7,14
11:50:00	37	11,03	7,17
11:51:00	37	11,03	7,17
11:52:00	38	11,02	7,19
11:53:00	38	11,02	7,22
11:54:00	38	11,01	7,24
11:55:00	38	11,01	7,24
11:56:00	38	11,00	7,27
11:57:00	38	10,99	7,29
11:58:00	38	10,98	7,32
11:59:00	38	10,98	7,32
12:00:00	38	10,98	7,35
12:01:00	37	10,97	7,37
12:02:00	37	10,97	7,37
12:03:00	38	10,96	7,40
12:04:00	38	10,95	7,42
12:05:00	38	10,95	7,45
12:06:00	38	10,94	7,48
12:07:00	38	10,94	7,48
12:08:00	38	10,93	7,50
12:09:00	38	10,93	7,53
12:10:00	38	10,93	7,53
12:11:00	38	10,92	7,56
12:12:00	38	10,92	7,56
12:13:00	38	10,91	7,58
12:14:00	38	10,90	7,61
12:15:00	38	10,89	7,64
12:16:00	38	10,89	7,66
12:17:00	38	10,89	7,66
12:18:00	38	10,88	7,69
12:19:00	37	10,87	7,72
12:20:00	38	10,87	7,72
12:21:00	38	10,86	7,74
12:22:00	38	10,86	7,77
12:23:00	38	10,86	7,77
12:24:00	38	10,85	7,80
12:25:00	38	10,84	7,83
12:26:00	38	10,84	7,85
12:27:00	38	10,84	7,85
12:28:00	38	10,83	7,88
12:29:00	38	10,82	7,91
12:30:00	38	10,82	7,91
12:31:00	38	10,81	7,94
12:32:00	38	10,80	7,97
12:33:00	38	10,80	7,97
12:34:00	38	10,80	8,00
12:35:00	37	10,79	8,02
12:36:00	38	10,79	8,02
12:37:00	38	10,78	8,05
12:38:00	38	10,77	8,08
12:39:00	38	10,77	8,08
12:40:00	37	10,77	8,11
12:41:00	38	10,76	8,14
12:42:00	38	10,75	8,17
12:43:00	38	10,75	8,17
12:44:00	38	10,75	8,20
12:45:00	38	10,75	8,20
12:46:00	38	10,74	8,23
12:47:00	37	10,73	8,26
12:48:00	38	10,73	8,26
12:49:00	37	10,72	8,28
12:50:00	38	10,71	8,31
12:51:00	37	10,71	8,31
12:52:00	38	10,71	8,34
12:53:00	38	10,70	8,37
12:54:00	38	10,70	8,37
12:55:00	38	10,69	8,40
12:56:00	38	10,69	8,40
12:57:00	38	10,68	8,43
12:58:00	38	10,68	8,43
12:59:00	38	10,68	8,46
13:00:00	38	10,67	8,49
13:01:00	38	10,66	8,52
13:02:00	38	10,66	8,52
13:03:00	38	10,66	8,55
13:04:00	38	10,66	8,55
13:05:00	38	10,65	8,59
13:06:00	38	10,64	8,62
13:07:00	38	10,63	8,65
13:08:00	38	10,63	8,65
13:09:00	38	10,63	8,68
13:10:00	38	10,63	8,68
13:11:00	38	10,62	8,71
13:12:00	38	10,61	8,74
13:13:00	38	10,61	8,74
13:14:00	38	10,60	8,77
13:15:00	38	10,60	8,77
13:16:00	38	10,60	8,80
13:17:00	38	10,59	8,83
13:18:00	38	10,59	8,83
13:19:00	38	10,58	8,87
13:20:00	38	10,58	8,87
13:21:00	38	10,57	8,90
13:22:00	38	10,57	8,93
13:23:00	38	10,57	8,93
13:24:00	38	10,57	8,93
13:25:00	38	10,56	8,96
13:26:00	38	10,55	8,99
13:27:00	38	10,55	8,99
13:28:00	38	10,54	9,03
13:29:00	38	10,54	9,06
13:30:00	38	10,54	9,06
13:31:00	38	10,53	9,09
13:32:00	38	10,52	9,12
13:33:00	38	10,52	9,12
13:34:00	38	10,51	9,16
13:35:00	38	10,51	9,16
13:36:00	38	10,50	9,19
13:37:00	37	10,50	9,19
13:38:00	38	10,50	9,22
13:39:00	38	10,49	9,26
13:40:00	38	10,49	9,26
13:41:00	37	10,48	9,29
13:42:00	38	10,48	9,29
13:43:00	38	10,47	9,32
13:44:00	38	10,47	9,36
13:45:00	38	10,47	9,36
13:46:00	38	10,46	9,39
13:47:00	38	10,46	9,39
13:48:00	38	10,45	9,43
13:49:00	38	10,45	9,43
13:50:00	38	10,45	9,46
13:51:00	38	10,45	9,46
13:52:00	38	10,44	9,49
13:53:00	38	10,43	9,53
13:54:00	38	10,43	9,53
13:55:00	38	10,42	9,56
13:56:00	37	10,42	9,56
13:57:00	38	10,41	9,60
13:58:00	38	10,41	9,60
13:59:00	37	10,41	9,63
14:00:00	38	10,40	9,67
14:01:00	38	10,40	9,67
14:02:00	38	10,39	9,70
14:03:00	38	10,39	9,70
14:04:00	38	10,38	9,74
14:05:00	38	10,38	9,74
14:06:00	38	10,38	9,77
14:07:00	38	10,38	9,77
14:08:00	38	10,37	9,81
14:09:00	38	10,36	9,84
14:10:00	38	10,36	9,84
14:11:00	38	10,36	9,88
14:12:00	38	10,36	9,88
14:13:00	38	10,35	9,92
14:14:00	38	10,35	9,92
14:15:00	38	10,34	9,95
14:16:00	37	10,34	9,95
14:17:00	38	10,33	9,99
14:18:00	38	10,33	9,99
14:19:00	38	10,32	10,02
14:20:00	38	10,32	10,02
14:21:00	38	10,32	10,06
14:22:00	38	10,32	10,06
14:23:00	38	10,31	10,10
14:24:00	38	10,31	10,10
14:25:00	38	10,30	10,13
14:26:00	38	10,30	10,13
14:27:00	38	10,30	10,17
14:28:00	38	10,30	10,17
14:29:00	37	10,29	10,21
14:30:00	37	10,28	10,25
14:31:00	38	10,28	10,25
14:32:00	38	10,27	10,28
14:33:00	38	10,27	10,28
14:34:00	38	10,27	10,32
14:35:00	38	10,27	10,32
14:36:00	38	10,26	10,36
14:37:00	38	10,26	10,36
14:38:00	38	10,26	10,36
14:39:00	38	10,25	10,40
14:40:00	38	10,25	10,40
14:41:00	38	10,24	10,43
14:42:00	38	10,24	10,43
14:43:00	38	10,23	10,47
14:44:00	38	10,23	10,47
14:45:00	38	10,23	10,51
14:46:00	38	10,23	10,51
14:47:00	38	10,22	10,55
14:48:00	38	10,22	10,55
14:49:00	38	10,21	10,59
14:50:00	38	10,21	10,59
14:51:00	38	10,21	10,63
14:52:00	38	10,21	10,63
14:53:00	38	10,20	10,67
14:54:00	38	10,20	10,67
14:55:00	38	10,19	10,71
14:56:00	38	10,19	10,71
14:57:00	38	10,18	10,74
14:58:00	38	10,18	10,74
14:59:00	38	10,18	10,74
15:00:00	38	10,18	10,78
15:01:00	38	10,17	10,82
15:02:00	38	10,17	10,82
15:03:00	38	10,17	10,82
15:04:00	38	10,16	10,86
15:05:00	38	10,16	10,86
15:06:00	38	10,15	10,90
15:07:00	38	10,15	10,90
15:08:00	38	10,14	10,94
15:09:00	38	10,14	10,94
15:10:00	38	10,14	10,98
15:11:00	38	10,14	10,98
15:12:00	38	10,13	11,02
15:13:00	38	10,13	11,02
15:14:00	38	10,12	11,07
15:15:00	38	10,12	11,07
15:16:00	38	10,12	11,11
15:17:00	38	10,12	11,11
15:18:00	38	10,11	11,15
15:19:00	38	10,11	11,15
15:20:00	38	10,10	11,19
15:21:00	38	10,10	11,19
15:22:00	38	10,10	11,19
15:23:00	38	10,09	11,23
15:24:00	38	10,09	11,23
15:25:00	38	10,09	11,27
15:26:00	38	10,09	11,27
15:27:00	38	10,08	11,31
15:28:00	38	10,08	11,31
15:29:00	38	10,07	11,35
15:30:00	38	10,07	11,35
15:31:00	38	10,06	11,40
15:32:00	37	10,06	11,40
15:33:00	38	10,06	11,40
15:34:00	38	10,05	11,44
15:35:00	38	10,05	11,44
15:36:00	38	10,05	11,48
15:37:00	38	10,05	11,48
15:38:00	38	10,04	11,52
15:39:00	38	10,04	11,52
15:40:00	38	10,03	11,57
15:41:00	38	10,03	11,57
15:42:00	38	10,03	11,57
15:43:00	38	10,02	11,61
15:44:00	38	10,02	11,61
15:45:00	38	10,02	11,65
15:46:00	38	10,02	11,65
15:47:00	38	10,01	11,70
15:48:00	38	10,01	11,70
15:49:00	38	10,01	11,70
15:50:00	38	10,00	11,74
15:51:00	38	10,00	11,74
15:52:00	38	10,00	11,78
15:53:00	38	10,00	11,78
15:54:00	38	9,99	11,83
15:55:00	38	9,99	11,83
15:56:00	38	9,98	11,87
15:57:00	38	9,98	11,87
15:58:00	38	9,98	11,87
15:59:00	38	9,97	11,92
16:00:00	38	9,97	11,92
16:01:00	38	9,96	11,96
16:02:00	38	9,96	11,96
16:03:00	38	9,96	11,96
16:04:00	38	9,96	12,00
16:05:00	38	9,96	12,00
16:06:00	38	9,95	12,05
16:07:00	38	9,95	12,05
16:08:00	38	9,95	12,05
16:09:00	38	9,94	12,09
16:10:00	37	9,94	12,09
16:11:00	38	9,93	12,14
16:12:00	38	9,93	12,14
16:13:00	38	9,93	12,14
16:14:00	38	9,93	12,18
16:15:00	38	9,93	12,18
16:16:00	38	9,92	12,23
16:17:00	38	9,92	12,23
16:18:00	38	9,91	12,28
16:19:00	38	9,91	12,28
16:20:00	38	9,91	12,28
16:21:00	38	9,91	12,32
16:22:00	38	9,91	12,32
16:23:00	38	9,90	12,37
16:24:00	38	9,90	12,37
16:25:00	38	9,90	12,37
16:26:00	38	9,89	12,41
16:27:00	38	9,89	12,41
16:28:00	38	9,88	12,46
16:29:00	38	9,88	12,46
16:30:00	38	9,88	12,46
16:31:00	38	9,88	12,51
16:32:00	38	9,88	12,51
16:33:00	38	9,87	12,55
16:34:00	38	9,87	12,55
16:35:00	38	9,87	12,55
16:36:00	38	9,86	12,60
16:37:00	38	9,86	12,60
16:38:00	38	9,86	12,60
16:39:00	38	9,85	12,65
16:40:00	38	9,85	12,65
16:41:00	38	9,84	12,70
16:42:00	38	9,84	12,70
16:43:00	38	9,84	12,70
16:44:00	38	9,84	12,74
16:45:00	38	9,84	12,74
16:46:00	38	9,84	12,74
16:47:00	38	9,83	12,79
16:48:00	38	9,83	12,79
16:49:00	38	9,82	12,84
16:50:00	38	9,82	12,84
16:51:00	38	9,82	12,84
16:52:00	38	9,82	12,89
16:53:00	38	9,82	12,89
16:54:00	38	9,82	12,89
16:55:00	38	9,81	12,94
16:56:00	38	9,81	12,94
16:57:00	38	9,81	12,94
16:58:00	38	9,80	12,99
16:59:00	38	9,80	12,99
17:00:00	38	9,79	13,03
17:01:00	38	9,79	13,03
17:02:00	38	9,79	13,03
17:03:00	38	9,79	13,08
17:04:00	38	9,79	13,08
17:05:00	38	9,79	13,08
17:06:00	38	9,78	13,13
17:07:00	38	9,78	13,13
17:08:00	37	9,77	13,18
17:09:00	38	9,77	13,18
17:10:00	38	9,77	13,18
17:11:00	38	9,76	13,23
17:12:00	38	9,76	13,23
17:13:00	38	9,76	13,23
17:14:00	38	9,75	13,28
17:15:00	38	9,75	13,28
17:16:00	38	9,75	13,28
17:17:00	38	9,75	13,33
17:18:00	38	9,75	13,33
17:19:00	38	9,75	13,33
17:20:00	38	9,74	13,38
17:21:00	38	9,74	13,38
17:22:00	38	9,74	13,38
17:23:00	38	9,73	13,43
17:24:00	38	9,73	13,43
17:25:00	38	9,73	13,43
17:26:00	38	9,73	13,48
17:27:00	38	9,73	13,48
17:28:00	38	9,73	13,48
17:29:00	38	9,72	13,54
17:30:00	38	9,72	13,54
17:31:00	37	9,72	13,54
17:32:00	38	9,71	13,59
17:33:00	38	9,71	13,59
17:34:00	38	9,71	13,59
17:35:00	38	9,70	13,64
17:36:00	38	9,70	13,64
17:37:00	37	9,70	13,64
17:38:00	38	9,70	13,69
17:39:00	37	9,70	13,69
17:40:00	38	9,70	13,69
17:41:00	38	9,69	13,74
17:42:00	37	9,69	13,74
17:43:00	38	9,69	13,74
17:44:00	38	9,68	13,79
17:45:00	38	9,68	13,79
17:46:00	38	9,68	13,79
17:47:00	38	9,67	13,85
17:48:00	38	9,67	13,85
17:49:00	38	9,67	13,85
17:50:00	38	9,66	13,90
17:51:00	38	9,66	13,90
17:52:00	38	9,66	13,90
17:53:00	38	9,66	13,95
17:54:00	38	9,66	13,95
17:55:00	38	9,66	13,95
17:56:00	38	9,66	13,95
17:57:00	38	9,65	14,01
17:58:00	38	9,65	14,01
17:59:00	38	9,65	14,01
18:00:00	38	9,64	14,06
18:01:00	38	9,64	14,06
18:02:00	38	9,64	14,06
18:03:00	38	9,64	14,11
18:04:00	38	9,64	14,11
18:05:00	38	9,64	14,11
18:06:00	38	9,63	14,17
18:07:00	38	9,63	14,17
18:08:00	38	9,63	14,17
18:09:00	38	9,62	14,22
18:10:00	38	9,62	14,22
18:11:00	38	9,62	14,22
18:12:00	38	9,61	14,28
