Repository: ProgWizer/parser

File: project-root/data/Tests/Data Acquisition/2013 (508)/13-0064 MW.txt
--Test Summary--
Full Path and File Name	
Instrument Name	7322 Consistometer
Instrument Type	Model 7322 Consistometer - Variable Speed
Instrument Serial Number	
Test Start Date	26.02.2013
Test Start Time	9:57:18
Test Stop Date	26.02.2013
Test Stop Time	11:55:49
Test Length	1:58:31
Final Sample Time Offset	1:58:30
Controller Schedule Name	
Sampling Period	10 seconds
Comments	T: 70C (30min); P: 35MPa (30min); tap water
Information	WellID	Research
Information	Customer	Trican
Information	EngName	Aleksanyan Mikhail
Information	CementClass	G
Information	CementMfr	Dyckerhoff-Sukhoy Log
Information	Additives	1%TA-1+0.6%Diacel FL+0.2%LTR+0.6%CFR-10
Information	Density	1980
Information	BHCT	70
Information	BHST	85
Information	FluidLoss	72cc/30min
Information	JobType	
Initial Temperature (°C)	33 °C
Final Temperature (°C)	74 °C
Initial Pressure (MPa)	0,5 MPa
Final Pressure (MPa)	35,1 MPa
Initial Consistency (Bc)	31 Bc
Final Consistency (Bc)	75 Bc
Initial Wall Temperature (°C)	23 °C
Final Wall Temperature (°C)	68 °C
Initial Motor Speed (RPM)	150 RPM
Final Motor Speed (RPM)	150 RPM
--Data--
Time (HH:MM:SS)	Temperature (°C)	Pressure (MPa)	Consistency (Bc)	Wall Temperature (°C)	Motor Speed (RPM)
0:00:00	33	0,5	31	23	150
0:00:10	33	0,5	30	23	150
0:00:20	33	0,7	30	23	150
0:00:30	33	1,0	30	24	150
0:00:40	33	1,2	30	24	150
0:00:50	33	1,4	30	25	150
0:01:00	33	1,6	30	25	150
0:01:10	33	2,0	30	26	150
0:01:20	33	2,2	29	27	150
0:01:30	33	2,5	29	28	150
0:01:40	33	2,7	29	29	150
0:01:50	33	3,1	29	30	150
0:02:00	33	3,4	29	31	150
0:02:10	33	3,8	29	33	150
0:02:20	33	4,2	29	34	150
0:02:30	33	4,4	29	35	150
0:02:40	33	4,5	29	35	150
0:02:50	33	4,7	29	36	150
0:03:00	33	5,0	29	37	150
0:03:10	33	5,1	29	39	150
0:03:20	33	5,3	29	41	150
0:03:30	33	5,5	29	45	150
0:03:40	33	5,7	28	47	150
0:03:50	33	5,9	28	47	150
0:04:00	33	6,1	28	49	150
0:04:10	33	6,3	28	50	150
0:04:20	33	6,5	28	51	150
0:04:30	33	6,7	28	53	150
0:04:40	33	6,9	28	55	150
0:04:50	32	7,1	28	57	150
0:05:00	32	7,3	28	59	150
0:05:10	32	7,5	28	61	150
0:05:20	32	7,6	28	63	150
0:05:30	32	7,8	24	65	150
0:05:40	32	8,1	24	67	150
0:05:50	32	8,3	24	69	150
0:06:00	32	8,4	24	70	150
0:06:10	32	8,5	24	73	150
0:06:20	32	8,8	24	75	150
0:06:30	32	9,0	24	77	150
0:06:40	32	9,2	24	78	150
0:06:50	32	9,3	24	80	150
0:07:00	32	9,6	24	82	150
0:07:10	33	9,8	24	84	150
0:07:20	33	10,0	24	85	150
0:07:30	33	10,1	24	87	150
0:07:40	33	10,3	24	90	150
0:07:50	33	10,5	24	91	150
0:08:00	33	10,7	24	93	150
0:08:10	33	10,9	24	95	150
0:08:20	33	11,2	24	96	150
0:08:30	33	11,3	24	98	150
0:08:40	34	11,5	23	100	150
0:08:50	34	11,6	23	102	150
0:09:00	34	11,8	23	103	150
0:09:10	34	12,0	23	104	150
0:09:20	34	12,2	23	106	150
0:09:30	35	12,3	23	107	150
0:09:40	35	12,5	23	109	150
0:09:50	35	12,7	22	110	150
0:10:00	36	12,9	22	112	150
0:10:10	36	13,1	22	112	150
0:10:20	36	13,4	22	114	150
0:10:30	37	13,6	22	115	150
0:10:40	37	13,8	22	116	150
0:10:50	37	14,0	22	117	150
0:11:00	38	14,1	22	118	150
0:11:10	38	14,3	22	119	150
0:11:20	39	14,6	22	120	150
0:11:30	39	14,6	22	121	150
0:11:40	40	14,9	22	121	150
0:11:50	40	15,0	22	121	150
0:12:00	40	15,3	22	123	150
0:12:10	41	15,4	22	123	150
0:12:20	42	15,6	21	124	150
0:12:30	42	15,8	21	124	150
0:12:40	43	16,0	21	124	150
0:12:50	43	16,2	21	124	150
0:13:00	44	16,3	21	124	150
0:13:10	45	16,6	21	124	150
0:13:20	45	16,8	21	124	150
0:13:30	46	16,9	21	124	150
0:13:40	46	17,0	21	124	150
0:13:50	47	17,1	21	123	150
0:14:00	48	17,1	21	123	150
0:14:10	48	17,1	21	123	150
0:14:20	49	17,0	21	122	150
0:14:30	50	17,1	21	121	150
0:14:40	51	17,1	21	121	150
0:14:50	51	17,3	21	119	150
0:15:00	52	17,6	21	118	150
0:15:10	53	17,8	21	117	150
0:15:20	54	18,0	21	116	150
0:15:30	54	18,2	21	115	150
0:15:40	55	18,4	21	114	150
0:15:50	56	18,5	21	112	150
0:16:00	57	18,7	21	111	150
0:16:10	57	18,9	21	109	150
0:16:20	58	19,1	21	107	150
0:16:30	59	19,3	21	105	150
0:16:40	60	19,5	21	103	150
0:16:50	60	19,7	21	101	150
0:17:00	61	19,8	21	99	150
0:17:10	62	20,0	21	97	150
0:17:20	63	20,2	21	95	150
0:17:30	63	20,5	21	93	150
0:17:40	64	20,7	21	92	150
0:17:50	65	20,9	21	91	150
0:18:00	65	21,1	21	90	150
0:18:10	66	21,3	21	89	150
0:18:20	67	21,5	21	88	150
0:18:30	68	21,6	21	87	150
0:18:40	68	21,9	21	86	150
0:18:50	69	22,1	21	86	150
0:19:00	69	22,1	21	85	150
0:19:10	70	22,5	21	84	150
0:19:20	71	22,6	21	84	150
0:19:30	71	22,6	21	83	150
0:19:40	72	23,0	21	83	150
0:19:50	72	23,2	21	82	150
0:20:00	73	23,4	21	82	150
0:20:10	73	23,5	21	81	150
0:20:20	74	23,7	21	81	150
0:20:30	74	23,8	21	80	150
0:20:40	75	24,0	21	80	150
0:20:50	75	24,3	21	79	150
0:21:00	76	24,5	21	79	150
0:21:10	76	24,7	21	79	150
0:21:20	76	25,0	21	79	150
0:21:30	77	25,3	21	78	150
0:21:40	77	25,4	21	78	150
0:21:50	78	25,4	21	77	150
0:22:00	78	25,7	21	77	150
0:22:10	78	25,8	21	77	150
0:22:20	79	26,1	21	76	150
0:22:30	79	26,3	21	76	150
0:22:40	79	26,4	21	76	150
0:22:50	79	26,7	21	76	150
0:23:00	79	27,0	21	75	150
0:23:10	80	27,1	21	75	150
0:23:20	80	27,2	21	75	150
0:23:30	80	27,6	21	75	150
0:23:40	80	27,6	21	74	150
0:23:50	80	27,9	21	74	150
0:24:00	81	28,1	21	74	150
0:24:10	81	28,3	21	74	150
0:24:20	81	28,4	21	73	150
0:24:30	81	28,6	21	73	150
0:24:40	81	28,8	21	73	150
0:24:50	81	29,1	21	73	150
0:25:00	81	29,1	21	72	150
0:25:10	81	29,3	21	72	150
0:25:20	81	29,5	21	72	150
0:25:30	81	29,8	21	72	150
0:25:40	81	30,1	21	72	150
0:25:50	81	30,0	21	71	150
0:26:00	81	30,3	21	71	150
0:26:10	82	30,6	21	71	150
0:26:20	82	30,6	21	71	150
0:26:30	82	30,9	21	71	150
0:26:40	82	31,1	21	71	150
0:26:50	82	31,4	21	70	150
0:27:00	81	31,5	21	70	150
0:27:10	81	31,7	21	70	150
0:27:20	81	31,8	21	70	150
0:27:30	81	32,0	21	70	150
0:27:40	81	32,4	21	70	150
0:27:50	81	32,6	21	70	150
0:28:00	81	32,6	21	69	150
0:28:10	81	33,0	21	69	150
0:28:20	81	33,2	21	69	150
0:28:30	81	33,2	21	69	150
0:28:40	81	33,5	21	69	150
0:28:50	81	33,5	21	69	150
0:29:00	81	33,9	21	69	150
0:29:10	81	34,2	21	68	150
0:29:20	81	34,1	21	68	150
0:29:30	81	34,5	21	68	150
0:29:40	81	34,5	21	68	150
0:29:50	80	34,8	21	68	150
0:30:00	80	35,1	21	68	150
0:30:10	80	35,1	21	68	150
0:30:20	80	35,0	21	68	150
0:30:30	80	35,3	21	68	150
0:30:40	80	35,2	21	67	150
0:30:50	80	35,1	21	67	150
0:31:00	80	35,0	21	67	150
0:31:10	80	35,0	21	67	150
0:31:20	79	35,1	21	67	150
0:31:30	79	35,1	21	67	150
0:31:40	79	35,0	21	67	150
0:31:50	79	35,0	21	66	150
0:32:00	79	35,1	21	66	150
0:32:10	79	35,0	21	66	150
0:32:20	79	34,9	21	66	150
0:32:30	79	35,2	21	66	150
0:32:40	78	35,1	21	66	150
0:32:50	78	35,0	21	66	150
0:33:00	78	35,0	21	66	150
0:33:10	78	35,1	21	66	150
0:33:20	78	35,0	21	66	150
0:33:30	78	34,9	21	66	150
0:33:40	78	35,2	21	66	150
0:33:50	78	35,1	21	65	150
0:34:00	77	35,1	21	65	150
0:34:10	77	35,0	21	65	150
0:34:20	77	34,9	21	65	150
0:34:30	77	35,0	21	65	150
0:34:40	77	34,9	21	65	150
0:34:50	77	35,3	21	65	150
0:35:00	77	35,2	21	65	150
0:35:10	77	35,1	21	65	150
0:35:20	76	35,1	21	65	150
0:35:30	76	35,0	21	65	150
0:35:40	76	35,0	21	64	150
0:35:50	76	35,0	21	64	150
0:36:00	76	35,1	21	64	150
0:36:10	76	35,0	21	64	150
0:36:20	76	35,0	21	64	150
0:36:30	75	35,1	21	64	150
0:36:40	75	35,1	21	64	150
0:36:50	75	35,1	21	64	150
0:37:00	75	35,0	21	64	150
0:37:10	75	34,9	21	64	150
0:37:20	75	35,2	21	64	150
0:37:30	75	35,1	21	64	150
0:37:40	75	35,1	21	64	150
0:37:50	74	35,0	21	64	150
0:38:00	74	35,0	21	63	150
0:38:10	74	35,1	21	63	150
0:38:20	74	35,0	21	63	150
0:38:30	74	35,0	21	63	150
0:38:40	74	34,9	21	63	150
0:38:50	74	35,3	21	63	150
0:39:00	74	35,2	21	63	150
0:39:10	73	35,2	21	63	150
0:39:20	73	35,1	21	63	150
0:39:30	73	35,1	21	63	150
0:39:40	73	35,0	21	63	150
0:39:50	73	34,9	21	63	150
0:40:00	73	35,0	21	63	150
0:40:10	73	35,0	21	63	150
0:40:20	73	35,2	21	63	150
0:40:30	72	35,2	21	62	150
0:40:40	72	35,1	21	62	150
0:40:50	72	35,1	21	62	150
0:41:00	72	35,0	21	62	150
0:41:10	72	35,0	21	62	150
0:41:20	72	35,1	21	62	150
0:41:30	72	35,0	21	62	150
0:41:40	72	35,0	21	62	150
0:41:50	71	35,0	21	62	150
0:42:00	71	35,2	21	62	150
0:42:10	71	35,2	21	62	150
0:42:20	71	35,2	21	62	150
0:42:30	71	35,1	21	62	150
0:42:40	71	35,1	21	62	150
0:42:50	71	35,0	21	62	150
0:43:00	71	35,0	21	62	150
0:43:10	71	35,0	21	62	150
0:43:20	71	35,0	21	61	150
0:43:30	70	35,0	21	62	150
0:43:40	70	34,9	21	62	150
0:43:50	70	35,2	21	61	150
0:44:00	70	35,1	21	61	150
0:44:10	70	35,1	21	61	150
0:44:20	70	35,0	21	61	150
0:44:30	70	35,0	21	61	150
0:44:40	70	35,0	21	61	150
0:44:50	70	35,0	21	61	150
0:45:00	69	35,1	21	62	150
0:45:10	69	35,2	21	62	150
0:45:20	69	35,2	21	62	150
0:45:30	69	35,3	21	63	150
0:45:40	69	35,4	21	63	150
0:45:50	69	35,5	21	63	150
0:46:00	69	35,7	21	64	150
0:46:10	69	35,8	21	64	150
0:46:20	69	36,0	21	64	150
0:46:30	69	35,8	21	65	150
0:46:40	69	36,0	21	65	150
0:46:50	68	35,9	21	65	150
0:47:00	68	35,8	21	66	150
0:47:10	68	36,0	21	67	150
0:47:20	68	35,9	21	67	150
0:47:30	68	35,7	21	68	150
0:47:40	68	36,0	21	68	150
0:47:50	68	35,9	21	69	150
0:48:00	68	35,8	21	69	150
0:48:10	68	35,8	21	70	150
0:48:20	68	35,7	21	71	150
0:48:30	68	36,0	21	71	150
0:48:40	67	35,8	21	72	150
0:48:50	67	35,7	21	73	150
0:49:00	67	35,8	21	73	150
0:49:10	67	35,9	21	74	150
0:49:20	67	35,8	21	75	150
0:49:30	67	35,8	21	75	150
0:49:40	67	35,7	21	76	150
0:49:50	67	35,7	21	77	150
0:50:00	67	36,0	21	78	150
0:50:10	67	35,9	21	78	150
0:50:20	67	35,9	21	79	150
0:50:30	67	35,8	21	80	150
0:50:40	67	35,7	21	81	150
0:50:50	67	35,7	21	81	150
0:51:00	67	36,0	21	82	150
0:51:10	67	36,0	21	83	150
0:51:20	67	35,9	21	83	150
0:51:30	67	35,8	21	84	150
0:51:40	67	35,7	21	85	150
0:51:50	67	35,7	21	85	150
0:52:00	67	35,9	21	86	150
0:52:10	67	35,9	21	86	150
0:52:20	67	35,9	21	87	150
0:52:30	67	35,7	21	87	150
0:52:40	67	35,8	21	88	150
0:52:50	67	36,0	21	88	150
0:53:00	67	35,9	21	89	150
0:53:10	67	35,7	21	90	150
0:53:20	67	36,0	21	90	150
0:53:30	67	35,9	21	90	150
0:53:40	67	35,8	21	91	150
0:53:50	67	35,7	21	91	150
0:54:00	67	35,9	21	92	150
0:54:10	67	35,8	21	92	150
0:54:20	67	35,9	21	92	150
0:54:30	67	36,0	21	93	150
0:54:40	67	35,8	21	93	150
0:54:50	68	36,0	21	93	150
0:55:00	68	35,8	21	93	150
0:55:10	68	35,9	21	94	150
0:55:20	68	35,8	21	94	150
0:55:30	68	35,9	21	94	150
0:55:40	68	35,7	21	94	150
0:55:50	68	35,9	21	94	150
0:56:00	68	36,0	21	94	150
0:56:10	69	35,8	21	94	150
0:56:20	69	35,9	21	94	150
0:56:30	69	36,0	21	93	150
0:56:40	69	35,7	21	93	150
0:56:50	69	35,7	21	93	150
0:57:00	69	35,7	21	93	150
0:57:10	70	35,7	21	93	150
0:57:20	70	35,7	21	93	150
0:57:30	70	35,6	21	92	150
0:57:40	70	35,5	21	92	150
0:57:50	70	35,4	21	91	150
0:58:00	71	35,3	21	91	150
0:58:10	71	35,1	21	91	150
0:58:20	71	34,9	21	90	150
0:58:30	71	35,0	21	90	150
0:58:40	71	34,9	21	89	150
0:58:50	72	34,9	21	88	150
0:59:00	72	35,0	21	88	150
0:59:10	72	35,0	21	87	150
0:59:20	72	34,9	21	86	150
0:59:30	72	35,0	21	85	150
0:59:40	73	34,9	21	85	150
0:59:50	73	34,8	21	84	150
1:00:00	73	34,9	21	83	150
1:00:10	73	35,0	21	82	150
1:00:20	73	35,1	21	82	150
1:00:30	74	34,9	21	81	150
1:00:40	74	34,9	21	80	150
1:00:50	74	34,9	21	80	150
1:01:00	74	35,1	21	80	150
1:01:10	74	34,9	21	79	150
1:01:20	75	35,1	21	79	150
1:01:30	75	35,0	21	79	150
1:01:40	75	35,1	21	78	150
1:01:50	75	34,9	21	78	150
1:02:00	75	34,9	21	78	150
1:02:10	75	35,1	21	77	150
1:02:20	76	35,0	21	77	150
1:02:30	76	34,9	21	77	150
1:02:40	76	35,1	21	77	150
1:02:50	76	35,1	21	76	150
1:03:00	76	35,0	21	76	150
1:03:10	76	34,9	21	76	150
1:03:20	76	35,2	21	76	150
1:03:30	76	35,1	21	76	150
1:03:40	77	35,0	21	75	150
1:03:50	77	34,9	21	75	150
1:04:00	77	34,9	21	75	150
1:04:10	77	35,2	21	75	150
1:04:20	77	35,1	21	75	150
1:04:30	77	35,0	21	75	150
1:04:40	77	34,9	21	74	150
1:04:50	77	35,0	21	74	150
1:05:00	77	35,1	21	74	150
1:05:10	77	35,1	21	74	150
1:05:20	77	35,0	21	74	150
1:05:30	77	35,0	21	74	150
1:05:40	77	35,2	21	73	150
1:05:50	78	35,2	21	73	150
1:06:00	78	35,1	21	73	150
1:06:10	78	35,0	21	73	150
1:06:20	78	35,0	21	73	150
1:06:30	78	34,9	21	73	150
1:06:40	78	34,9	21	73	150
1:06:50	78	35,3	21	73	150
1:07:00	78	35,2	21	72	150
1:07:10	78	35,1	21	72	150
1:07:20	78	35,1	21	72	150
1:07:30	78	35,0	21	72	150
1:07:40	78	34,9	21	72	150
1:07:50	78	35,1	21	72	150
1:08:00	78	35,2	21	72	150
1:08:10	78	35,1	21	72	150
1:08:20	78	35,0	21	72	150
1:08:30	78	35,0	21	72	150
1:08:40	78	35,0	21	71	150
1:08:50	78	35,0	21	71	150
1:09:00	78	35,0	21	71	150
1:09:10	77	35,0	21	71	150
1:09:20	77	35,3	21	71	150
1:09:30	77	35,2	21	71	150
1:09:40	77	35,1	21	71	150
1:09:50	77	35,1	21	71	150
1:10:00	77	35,0	21	71	150
1:10:10	77	35,0	21	71	150
1:10:20	77	34,9	21	70	150
1:10:30	77	34,9	21	70	150
1:10:40	77	35,2	21	70	150
1:10:50	77	35,1	21	70	150
1:11:00	77	35,1	21	70	150
1:11:10	77	35,0	21	70	150
1:11:20	77	35,0	21	70	150
1:11:30	77	35,1	21	70	150
1:11:40	77	35,0	21	70	150
1:11:50	77	34,9	21	70	150
1:12:00	77	34,9	21	70	150
1:12:10	77	35,3	21	70	150
1:12:20	77	35,2	21	70	150
1:12:30	77	35,2	21	70	150
1:12:40	76	35,1	21	70	150
1:12:50	76	35,1	21	69	150
1:13:00	76	35,0	21	69	150
1:13:10	76	35,0	21	69	150
1:13:20	76	35,0	21	69	150
1:13:30	76	34,9	21	69	150
1:13:40	76	35,0	21	69	150
1:13:50	76	35,2	21	69	150
1:14:00	76	35,2	21	69	150
1:14:10	76	35,1	21	69	150
1:14:20	76	35,1	21	69	150
1:14:30	76	35,0	21	69	150
1:14:40	76	35,0	21	69	150
1:14:50	76	35,0	21	69	150
1:15:00	75	35,0	21	69	150
1:15:10	75	35,0	21	69	150
1:15:20	75	35,0	21	68	150
1:15:30	75	35,2	21	68	150
1:15:40	75	35,3	21	68	150
1:15:50	75	35,2	21	68	150
1:16:00	75	35,2	21	68	150
1:16:10	75	35,1	21	68	150
1:16:20	75	35,1	21	68	150
1:16:30	75	35,0	21	68	150
1:16:40	75	35,0	21	68	150
1:16:50	75	35,0	21	68	150
1:17:00	75	35,0	21	68	150
1:17:10	75	35,0	21	68	150
1:17:20	74	35,0	21	68	150
1:17:30	74	34,9	21	68	150
1:17:40	74	35,3	21	68	150
1:17:50	74	35,2	21	68	150
1:18:00	74	35,2	21	68	150
1:18:10	74	35,1	21	68	150
1:18:20	74	35,1	21	68	150
1:18:30	74	35,1	21	67	150
1:18:40	74	35,0	21	67	150
1:18:50	74	35,0	21	67	150
1:19:00	74	34,9	21	67	150
1:19:10	74	35,0	21	67	150
1:19:20	74	35,0	21	67	150
1:19:30	74	35,0	21	67	150
1:19:40	73	35,0	21	67	150
1:19:50	73	35,3	21	67	150
1:20:00	73	35,2	21	67	150
1:20:10	73	35,2	21	67	150
1:20:20	73	35,2	21	67	150
1:20:30	73	35,1	21	67	150
1:20:40	73	35,1	21	67	150
1:20:50	73	35,0	21	67	150
1:21:00	73	35,0	21	67	150
1:21:10	73	35,0	21	67	150
1:21:20	73	35,0	21	67	150
1:21:30	73	34,9	21	67	150
1:21:40	73	35,3	21	67	150
1:21:50	73	35,2	21	67	150
1:22:00	72	35,2	21	67	150
1:22:10	72	35,1	21	66	150
1:22:20	72	35,1	21	67	150
1:22:30	72	35,1	21	66	150
1:22:40	72	35,0	21	66	150
1:22:50	72	35,0	21	66	150
1:23:00	72	35,0	21	66	150
1:23:10	72	35,0	21	66	150
1:23:20	72	35,0	21	66	150
1:23:30	72	35,0	21	66	150
1:23:40	72	34,9	21	66	150
1:23:50	72	35,1	21	66	150
1:24:00	72	35,0	21	66	150
1:24:10	72	35,0	21	66	150
1:24:20	72	35,2	21	66	150
1:24:30	72	35,2	21	66	150
1:24:40	71	35,1	21	66	150
1:24:50	71	35,1	21	66	150
1:25:00	71	35,1	21	66	150
1:25:10	71	35,0	21	66	150
1:25:20	71	35,0	21	66	150
1:25:30	71	35,0	21	66	150
1:25:40	71	35,0	21	66	150
1:25:50	71	35,0	21	66	150
1:26:00	71	35,0	21	66	150
1:26:10	71	34,9	21	66	150
1:26:20	71	35,2	21	66	150
1:26:30	71	35,2	21	65	150
1:26:40	71	35,2	21	65	150
1:26:50	71	35,1	21	65	150
1:27:00	71	35,1	21	65	150
1:27:10	71	35,1	21	65	150
1:27:20	70	35,0	21	65	150
1:27:30	70	35,0	21	65	150
1:27:40	70	35,0	21	65	150
1:27:50	70	35,1	21	65	150
1:28:00	70	35,0	21	65	150
1:28:10	70	35,0	21	65	150
1:28:20	70	35,0	21	65	150
1:28:30	70	35,0	21	65	150
1:28:40	70	35,1	21	65	150
1:28:50	70	35,1	21	65	150
1:29:00	70	35,1	21	65	150
1:29:10	70	35,1	21	65	150
1:29:20	70	35,0	21	65	150
1:29:30	70	35,0	21	65	150
1:29:40	70	35,0	21	65	150
1:29:50	70	35,0	21	65	150
1:30:00	70	35,1	21	65	150
1:30:10	70	35,1	21	65	150
1:30:20	70	35,2	21	65	150
1:30:30	69	35,2	21	66	150
1:30:40	69	35,3	21	66	150
1:30:50	69	35,3	21	66	150
1:31:00	69	35,4	21	66	150
1:31:10	69	35,5	21	66	150
1:31:20	69	35,6	21	67	150
1:31:30	69	35,7	21	67	150
1:31:40	69	35,7	21	67	150
1:31:50	69	35,8	21	67	150
1:32:00	69	36,0	21	68	150
1:32:10	69	35,8	21	68	150
1:32:20	69	35,9	21	68	150
1:32:30	69	36,0	21	69	150
1:32:40	69	35,8	21	69	150
1:32:50	69	35,9	21	69	150
1:33:00	69	35,8	21	69	150
1:33:10	69	35,9	21	70	150
1:33:20	69	35,7	21	70	150
1:33:30	69	35,9	21	70	150
1:33:40	69	35,7	21	71	150
1:33:50	69	35,8	21	71	150
1:34:00	69	36,0	21	72	150
1:34:10	68	35,8	21	72	150
1:34:20	68	36,0	21	72	150
1:34:30	68	35,8	21	73	150
1:34:40	68	36,0	21	73	150
1:34:50	68	35,8	21	74	150
1:35:00	68	35,9	21	74	150
1:35:10	68	35,8	21	74	150
1:35:20	68	35,8	21	75	150
1:35:30	68	35,9	21	75	150
1:35:40	68	35,7	21	76	150
1:35:50	68	35,9	21	76	150
1:36:00	68	35,7	21	77	150
1:36:10	68	36,0	21	77	150
1:36:20	68	35,8	21	77	150
1:36:30	68	36,0	21	78	150
1:36:40	68	35,8	21	78	150
1:36:50	68	35,7	21	78	150
1:37:00	68	35,8	21	79	150
1:37:10	68	35,7	21	79	150
1:37:20	68	35,8	21	80	150
1:37:30	68	36,0	21	80	150
1:37:40	68	35,9	21	80	150
1:37:50	68	35,8	21	81	150
1:38:00	68	35,9	21	81	150
1:38:10	68	35,8	21	81	150
1:38:20	68	35,9	21	81	150
1:38:30	68	35,9	21	82	150
1:38:40	68	35,8	21	82	150
1:38:50	68	36,0	21	82	150
1:39:00	68	35,8	21	82	150
1:39:10	68	35,9	21	83	150
1:39:20	68	35,7	21	83	150
1:39:30	69	35,9	21	83	150
1:39:40	69	36,0	21	83	150
1:39:50	69	35,7	21	83	150
1:40:00	69	35,9	21	83	150
1:40:10	69	36,0	21	84	150
1:40:20	69	35,7	21	84	150
1:40:30	69	35,8	21	84	150
1:40:40	69	35,9	21	84	150
1:40:50	69	36,0	21	84	150
1:41:00	69	35,8	21	84	150
1:41:10	69	35,8	21	84	150
1:41:20	69	35,9	21	84	150
1:41:30	69	35,9	21	84	150
1:41:40	69	35,9	21	84	150
1:41:50	69	35,9	21	84	150
1:42:00	70	35,9	21	83	150
1:42:10	70	35,9	21	83	150
1:42:20	70	35,9	21	83	150
1:42:30	70	35,9	21	83	150
1:42:40	70	35,8	21	83	150
1:42:50	70	35,8	21	83	150
1:43:00	70	35,7	21	82	150
1:43:10	70	35,6	21	82	150
1:43:20	70	35,5	21	82	150
1:43:30	71	35,4	21	81	150
1:43:40	71	35,3	21	81	150
1:43:50	71	35,2	21	81	150
1:44:00	71	35,1	21	80	150
1:44:10	71	34,9	21	80	150
1:44:20	71	34,9	21	79	150
1:44:30	71	35,1	21	79	150
1:44:40	71	34,9	21	78	150
1:44:50	71	35,0	21	78	150
1:45:00	72	35,0	21	77	150
1:45:10	72	34,9	21	77	150
1:45:20	72	35,1	21	77	150
1:45:30	72	34,9	21	76	150
1:45:40	72	35,1	21	76	150
1:45:50	72	34,9	21	75	150
1:46:00	72	34,9	22	75	150
1:46:10	72	35,2	22	75	150
1:46:20	72	35,0	22	75	150
1:46:30	72	34,9	22	74	150
1:46:40	73	34,9	22	74	150
1:46:50	73	35,2	22	74	150
1:47:00	73	35,1	22	74	150
1:47:10	73	34,9	22	74	150
1:47:20	73	35,1	22	73	150
1:47:30	73	35,0	22	73	150
1:47:40	73	34,9	22	73	150
1:47:50	73	35,0	22	73	150
1:48:00	73	34,9	22	73	150
1:48:10	73	35,3	23	73	150
1:48:20	73	35,2	23	73	150
1:48:30	74	35,1	23	72	150
1:48:40	74	35,1	23	72	150
1:48:50	74	35,0	23	72	150
1:49:00	74	34,9	24	72	150
1:49:10	74	34,9	24	72	150
1:49:20	74	35,2	24	72	150
1:49:30	74	35,1	25	72	150
1:49:40	74	35,0	25	72	150
1:49:50	74	35,0	25	71	150
1:50:00	74	35,0	26	71	150
1:50:10	74	35,0	26	71	150
1:50:20	74	35,0	27	71	150
1:50:30	74	35,3	27	71	150
1:50:40	74	35,2	28	71	150
1:50:50	74	35,2	28	71	150
1:51:00	74	35,1	29	71	150
1:51:10	74	35,1	30	71	150
1:51:20	74	35,0	30	71	150
1:51:30	74	35,0	31	70	150
1:51:40	74	35,0	31	70	150
1:51:50	74	34,9	32	70	150
1:52:00	74	35,2	33	70	150
1:52:10	74	35,2	34	70	150
1:52:20	74	35,2	35	70	150
1:52:30	74	35,1	36	70	150
1:52:40	74	35,1	36	70	150
1:52:50	74	35,0	37	70	150
1:53:00	74	35,0	38	70	150
1:53:10	74	35,0	39	70	150
1:53:20	74	35,0	40	70	150
1:53:30	74	35,0	40	70	150
1:53:40	74	35,0	41	70	150
1:53:50	74	35,0	42	69	150
1:54:00	74	35,3	43	69	150
1:54:10	74	35,2	43	69	150
1:54:20	74	35,2	44	69	150
1:54:30	74	35,1	45	69	150
1:54:40	74	35,1	46	69	150
1:54:50	74	35,1	47	69	150
1:55:00	74	35,0	48	69	150
1:55:10	74	35,0	50	69	150
1:55:20	74	35,0	51	69	150
1:55:30	74	35,0	53	69	150
1:55:40	74	35,0	54	69	150
1:55:50	74	35,3	56	69	150
1:56:00	74	35,3	57	69	150
1:56:10	74	35,2	58	69	150
1:56:20	74	35,2	59	68	150
1:56:30	74	35,1	61	68	150
1:56:40	74	35,1	62	68	150
1:56:50	74	35,1	62	69	150
1:57:00	74	35,0	64	68	150
1:57:10	74	35,0	65	68	150
1:57:20	74	35,0	65	68	150
1:57:30	74	34,9	65	68	150
1:57:40	74	35,3	66	68	150
1:57:50	74	35,2	67	68	150
1:58:00	74	35,2	68	68	150
1:58:10	74	35,2	70	68	150
1:58:20	74	35,1	72	68	150
1:58:30	74	35,1	75	68	150

File: project-root/data/Tests/Data Acquisition/2013 (508)/13-0066 MW.txt
--Test Summary--
Full Path and File Name	
Instrument Name	7322 Consistometer
Instrument Type	Model 7322 Consistometer - Variable Speed
Instrument Serial Number	
Test Start Date	27.02.2013
Test Start Time	9:47:31
Test Stop Date	
Test Stop Time	
Test Length	
Final Sample Time Offset	
Controller Schedule Name	
Sampling Period	10 seconds
Comments	T: 70C (30min); P: 35MPa (30min); tap water.
Information	WellID	Research
Information	Customer	Trican
Information	EngName	Aleksanyan Mikhail
Information	CementClass	G
Information	CementMfr	Dyckerhoff-Sukhoy Log
Information	Additives	1%TA-1+0.8%Diacel-FL+0.2%LTR+0.8%CFR-10
Information	Density	1940
Information	BHCT	70
Information	BHST	85
Information	FluidLoss	46cc/30min
Information	JobType	Liner
Initial Temperature (°C)	30 °C
Initial Pressure (MPa)	0,5 MPa
Initial Consistency (Bc)	25 Bc
Initial Wall Temperature (°C)	23 °C
Initial Motor Speed (RPM)	150 RPM
--Data--
Time (HH:MM:SS)	Temperature (°C)	Pressure (MPa)	Consistency (Bc)	Wall Temperature (°C)	Motor Speed (RPM)
0:00:00	30	0,5	25	23	150
0:00:10	30	0,5	25	23	150
0:00:20	30	0,7	25	23	150
0:00:30	30	0,9	25	24	150
0:00:40	30	1,2	25	24	150
0:00:50	30	1,3	25	25	150
0:01:00	30	1,8	25	26	150
0:01:10	30	2,0	25	27	150
0:01:20	30	2,3	25	28	150
0:01:30	30	2,6	25	29	150
0:01:40	30	3,0	25	30	150
0:01:50	30	3,5	25	30	150
0:02:00	30	3,8	25	33	150
0:02:10	29	3,9	25	33	150
0:02:20	29	4,2	25	35	150
0:02:30	29	4,3	25	38	150
0:02:40	29	4,6	25	40	150
0:02:50	29	4,7	25	42	150
0:03:00	29	4,9	25	44	150
0:03:10	29	5,1	25	45	150
0:03:20	29	5,3	24	47	150
0:03:30	29	5,5	24	46	150
0:03:40	29	5,7	24	49	150
0:03:50	29	5,9	24	49	150
0:04:00	29	6,1	24	51	150
0:04:10	30	6,3	24	52	150
0:04:20	30	6,4	24	53	150
0:04:30	30	6,6	24	54	150
0:04:40	30	6,9	24	55	150
0:04:50	30	7,0	24	56	150
0:05:00	31	7,2	24	56	150
0:05:10	31	7,4	24	57	150
0:05:20	31	7,6	24	57	150
0:05:30	32	7,8	24	58	150
0:05:40	32	8,0	23	58	150
0:05:50	33	8,2	23	58	150
0:06:00	33	8,3	23	58	150
0:06:10	34	8,5	23	58	150
0:06:20	34	8,6	23	58	150
0:06:30	35	8,7	23	58	150
0:06:40	35	8,8	23	57	150
0:06:50	36	8,8	23	57	150
0:07:00	36	8,8	23	56	150
0:07:10	37	8,8	23	56	150
0:07:20	37	9,1	23	56	150
0:07:30	38	9,1	23	55	150
0:07:40	38	9,3	23	55	150
0:07:50	39	9,6	23	54	150
0:08:00	39	9,5	23	54	150
0:08:10	39	9,8	23	53	150
0:08:20	40	10,1	23	53	150
0:08:30	40	10,2	23	52	150
0:08:40	41	10,4	23	52	150
0:08:50	41	10,6	23	52	150
0:09:00	41	10,7	23	51	150
0:09:10	42	11,0	22	51	150
0:09:20	42	11,3	22	51	150
0:09:30	43	11,4	22	50	150
0:09:40	43	11,5	22	50	150
0:09:50	43	11,8	22	50	150
0:10:00	43	12,2	22	49	150
0:10:10	44	12,1	22	49	150
0:10:20	44	12,3	22	49	150
0:10:30	44	12,5	22	49	150
0:10:40	44	12,9	22	49	150
0:10:50	44	12,9	22	49	150
0:11:00	45	13,3	22	49	150
0:11:10	45	13,3	22	49	150
0:11:20	45	13,5	22	49	150
0:11:30	45	13,9	22	50	150
0:11:40	45	14,1	22	50	150
0:11:50	45	14,2	22	50	150
0:12:00	45	14,4	22	51	150
0:12:10	46	14,6	22	51	150
0:12:20	46	14,8	22	52	150
0:12:30	46	15,0	22	52	150
0:12:40	46	15,3	22	53	150
0:12:50	46	15,5	22	53	150
0:13:00	46	15,8	21	54	150
0:13:10	46	16,1	21	54	150
0:13:20	46	16,4	21	55	150
0:13:30	46	16,8	21	55	150
0:13:40	46	17,1	21	56	150
0:13:50	46	17,3	21	56	150
0:14:00	47	17,6	21	57	150
0:14:10	47	17,7	21	57	150
0:14:20	47	17,9	21	58	150
0:14:30	47	18,1	21	59	150
0:14:40	47	18,3	21	59	150
0:14:50	47	18,5	21	60	150
0:15:00	47	18,6	21	60	150
0:15:10	48	18,8	21	61	150
0:15:20	48	19,0	21	61	150
0:15:30	48	19,2	21	62	150
0:15:40	48	19,5	21	63	150
0:15:50	48	19,6	21	63	150
0:16:00	49	19,8	21	63	150
0:16:10	49	20,0	21	64	150
0:16:20	49	20,2	21	64	150
0:16:30	49	20,4	21	64	150
0:16:40	50	20,6	21	65	150
0:16:50	50	20,8	21	65	150
0:17:00	50	21,0	21	65	150
0:17:10	50	21,2	21	65	150
0:17:20	51	21,4	21	65	150
0:17:30	51	21,5	21	65	150
0:17:40	51	21,7	21	65	150
0:17:50	52	21,8	21	65	150
0:18:00	52	21,9	21	65	150
0:18:10	52	22,0	21	65	150
0:18:20	53	22,1	21	65	150
0:18:30	53	22,3	21	66	150
0:18:40	53	22,4	20	66	150
0:18:50	53	22,5	20	66	150
0:19:00	54	22,5	20	65	150
0:19:10	54	22,6	20	66	150
0:19:20	54	22,7	20	66	150
0:19:30	55	22,9	20	65	150
0:19:40	55	23,3	20	66	150
0:19:50	55	23,4	20	66	150
0:20:00	55	23,4	20	66	150
0:20:10	56	24,0	20	66	150
0:20:20	56	24,1	20	66	150
0:20:30	56	24,2	20	66	150
0:20:40	56	24,3	20	66	150
0:20:50	57	24,4	20	66	150
0:21:00	57	24,9	20	66	150
0:21:10	57	25,0	20	66	150
0:21:20	57	25,1	20	66	150
0:21:30	58	25,3	20	66	150
0:21:40	58	25,4	20	67	150
0:21:50	58	25,5	20	67	150
0:22:00	58	25,9	20	67	150
0:22:10	58	26,1	20	67	150
0:22:20	59	26,2	20	68	150
0:22:30	59	26,4	20	68	150
0:22:40	59	26,6	20	68	150
0:22:50	59	26,8	20	68	150
0:23:00	59	26,9	20	69	150
0:23:10	59	27,1	20	69	150
0:23:20	60	27,3	20	69	150
0:23:30	60	27,5	20	70	150
0:23:40	60	27,7	20	70	150
0:23:50	60	28,0	19	70	150
0:24:00	60	28,2	19	71	150
0:24:10	61	28,5	19	71	150
0:24:20	61	28,7	19	72	150
0:24:30	61	29,0	19	72	150
0:24:40	61	29,2	19	72	150
0:24:50	61	29,4	19	73	150
0:25:00	62	29,7	19	73	150
0:25:10	62	29,8	19	73	150
0:25:20	62	30,1	19	73	150
0:25:30	62	30,3	19	74	150
0:25:40	62	30,5	19	74	150
0:25:50	63	30,7	19	74	150
0:26:00	63	30,9	19	75	150
0:26:10	63	31,1	19	75	150
0:26:20	63	31,3	19	75	150
0:26:30	63	31,5	19	75	150
0:26:40	64	31,7	19	76	150
0:26:50	64	31,9	19	76	150
0:27:00	64	32,1	19	76	150
0:27:10	64	32,3	19	76	150
0:27:20	65	32,4	18	76	150
0:27:30	65	32,6	18	77	150
0:27:40	65	32,9	19	77	150
0:27:50	65	33,0	18	77	150
0:28:00	66	33,2	18	77	150
0:28:10	66	33,4	18	77	150
0:28:20	66	33,6	18	78	150
0:28:30	66	33,7	18	78	150
0:28:40	66	33,9	18	78	150
0:28:50	67	34,1	18	78	150
0:29:00	67	34,3	18	79	150
0:29:10	67	34,4	18	78	150
0:29:20	67	34,6	18	79	150
0:29:30	68	34,7	18	79	150
0:29:40	68	34,9	18	79	150
0:29:50	68	35,1	18	79	150
0:30:00	68	35,3	18	79	150
0:30:10	69	35,4	18	80	150
0:30:20	69	35,6	18	79	150
0:30:30	69	35,7	18	80	150
0:30:40	69	35,8	18	80	150
0:30:50	69	35,9	18	80	150
0:31:00	70	35,9	18	79	150
0:31:10	70	35,8	18	79	150
0:31:20	70	35,8	17	79	150
0:31:30	70	35,7	17	78	150
0:31:40	70	35,6	17	78	150
0:31:50	71	35,5	17	77	150
0:32:00	71	35,3	17	77	150
0:32:10	71	35,2	17	76	150
0:32:20	71	35,0	17	76	150
0:32:30	71	34,9	17	75	150
0:32:40	71	34,9	17	75	150
0:32:50	72	35,0	17	74	150
0:33:00	72	34,9	17	73	150
0:33:10	72	34,9	18	73	150
0:33:20	72	35,0	17	73	150
0:33:30	72	35,1	17	72	150
0:33:40	72	35,0	17	72	150
0:33:50	72	34,9	17	71	150
0:34:00	72	35,2	17	71	150
0:34:10	72	35,0	17	70	150
0:34:20	72	34,9	17	70	150
0:34:30	72	35,1	17	70	150
0:34:40	72	35,0	17	70	150
0:34:50	72	34,9	18	70	150
0:35:00	72	35,0	18	69	150
0:35:10	72	35,2	18	69	150
0:35:20	72	35,2	17	69	150
0:35:30	72	35,1	17	69	150
0:35:40	72	35,1	17	69	150
0:35:50	72	35,0	17	69	150
0:36:00	72	35,0	17	69	150
0:36:10	72	35,0	17	69	150
0:36:20	72	35,1	17	69	150
0:36:30	72	35,1	17	69	150
0:36:40	71	35,1	17	69	150
0:36:50	71	35,2	17	69	150
0:37:00	71	35,2	17	70	150
0:37:10	71	35,3	17	70	150
0:37:20	71	35,4	17	70	150
0:37:30	71	35,5	17	70	150
0:37:40	71	35,6	17	70	150
0:37:50	71	35,7	17	71	150
0:38:00	71	35,7	17	71	150
0:38:10	71	35,8	17	71	150
0:38:20	71	36,0	17	71	150
0:38:30	71	35,8	17	71	150
0:38:40	70	35,9	17	71	150
0:38:50	70	35,8	17	72	150
0:39:00	70	35,9	17	72	150
0:39:10	70	36,0	17	72	150
0:39:20	70	35,8	17	72	150
0:39:30	70	35,9	17	72	150
0:39:40	70	35,8	17	72	150
0:39:50	70	35,9	17	72	150
0:40:00	70	36,0	17	73	150
0:40:10	70	35,8	17	73	150
0:40:20	70	35,9	17	73	150
0:40:30	70	36,0	17	73	150
0:40:40	70	35,8	17	73	150
0:40:50	70	35,9	17	73	150
0:41:00	70	35,9	17	73	150
0:41:10	70	36,0	17	73	150
0:41:20	70	35,8	17	73	150
0:41:30	70	35,8	17	73	150
0:41:40	70	35,9	17	73	150
0:41:50	70	35,9	17	73	150
0:42:00	70	35,9	17	73	150
0:42:10	70	35,9	17	73	150
0:42:20	70	35,9	17	73	150
0:42:30	70	35,9	17	73	150
0:42:40	70	35,9	17	72	150
0:42:50	70	35,9	18	72	150
0:43:00	70	35,9	18	72	150
0:43:10	70	35,9	18	72	150
0:43:20	70	35,8	18	72	150
0:43:30	70	35,8	18	72	150
0:43:40	70	35,8	18	72	150
0:43:50	70	35,8	18	72	150
0:44:00	70	35,8	18	72	150
0:44:10	71	35,8	18	72	150
0:44:20	71	35,8	18	72	150
0:44:30	71	35,8	18	72	150
0:44:40	71	35,7	18	72	150
0:44:50	71	35,7	18	72	150
0:45:00	71	35,7	18	71	150
0:45:10	71	35,7	18	72	150
0:45:20	71	35,7	18	71	150
0:45:30	71	35,6	18	71	150
0:45:40	71	35,6	18	71	150
0:45:50	71	35,6	18	71	150
0:46:00	71	35,6	18	71	150
0:46:10	71	35,6	18	71	150
0:46:20	71	35,6	17	71	150
0:46:30	71	35,6	17	71	150
0:46:40	71	35,6	17	71	150
0:46:50	71	35,6	17	71	150
0:47:00	71	35,6	17	71	150
0:47:10	70	35,6	17	71	150
0:47:20	70	35,6	17	71	150
0:47:30	70	35,7	17	71	150
0:47:40	70	35,7	17	71	150
0:47:50	70	35,7	17	71	150
0:48:00	70	35,7	17	71	150
0:48:10	70	35,7	17	71	150
0:48:20	70	35,8	17	71	150
0:48:30	70	35,8	17	71	150
0:48:40	70	35,8	17	71	150
0:48:50	70	35,8	17	71	150
0:49:00	70	35,8	17	71	150
0:49:10	70	35,9	17	71	150
0:49:20	70	35,9	17	71	150
0:49:30	70	36,0	17	71	150
0:49:40	70	36,0	17	71	150
0:49:50	70	35,9	17	71	150
0:50:00	70	35,8	17	72	150
0:50:10	70	35,9	17	72	150
0:50:20	70	35,9	17	72	150
0:50:30	70	35,9	17	71	150
0:50:40	70	36,0	17	71	150
0:50:50	70	36,0	17	72	150
0:51:00	70	36,0	17	71	150
0:51:10	70	35,8	17	72	150
0:51:20	70	35,8	17	71	150
0:51:30	70	35,9	17	72	150
0:51:40	70	35,9	17	71	150
0:51:50	70	35,9	17	71	150
0:52:00	70	35,9	17	72	150
0:52:10	70	35,9	17	71	150
0:52:20	70	36,0	17	72	150
0:52:30	70	36,0	17	72	150
0:52:40	70	36,0	17	72	150
0:52:50	70	36,0	17	71	150
0:53:00	70	36,0	17	71	150
0:53:10	70	36,0	17	71	150
0:53:20	70	36,0	17	71	150
0:53:30	70	36,0	17	71	150
0:53:40	70	35,8	17	71	150
0:53:50	70	35,8	17	71	150
0:54:00	70	35,8	17	71	150
0:54:10	70	35,8	17	71	150
0:54:20	70	35,8	17	71	150
0:54:30	70	35,8	17	71	150
0:54:40	70	35,8	17	71	150
0:54:50	70	35,8	17	71	150
0:55:00	70	35,8	17	71	150
0:55:10	70	35,8	17	71	150
0:55:20	70	35,8	17	71	150
0:55:30	70	35,8	17	71	150
0:55:40	70	35,8	17	71	150
0:55:50	70	35,9	17	71	150
0:56:00	70	35,9	17	71	150
0:56:10	70	35,9	17	71	150
0:56:20	70	35,9	17	71	150
0:56:30	70	35,9	17	71	150
0:56:40	70	35,9	17	71	150
0:56:50	70	35,9	17	71	150
0:57:00	70	35,9	17	71	150
0:57:10	70	35,9	17	71	150
0:57:20	70	36,0	17	71	150
0:57:30	70	36,0	17	71	150
0:57:40	70	36,0	17	71	150
0:57:50	70	36,0	17	71	150
0:58:00	70	35,8	17	71	150
0:58:10	70	35,8	17	71	150
0:58:20	70	35,8	17	71	150
0:58:30	70	35,8	17	71	150
0:58:40	70	35,8	17	71	150
0:58:50	70	35,8	17	71	150
0:59:00	70	35,9	17	71	150
0:59:10	70	35,9	17	71	150
0:59:20	70	35,9	17	71	150
0:59:30	70	35,9	17	71	150
0:59:40	70	35,9	17	71	150
0:59:50	70	35,9	17	71	150
1:00:00	70	35,9	17	71	150
1:00:10	70	35,9	17	71	150
1:00:20	70	35,9	17	71	150
1:00:30	70	35,9	17	71	150
1:00:40	70	36,0	17	71	150
1:00:50	70	36,0	17	71	150
1:01:00	70	36,0	17	71	150
1:01:10	70	35,8	17	71	150
1:01:20	70	35,8	17	71	150
1:01:30	70	35,8	17	71	150
1:01:40	70	35,9	17	71	150
1:01:50	70	35,9	17	71	150
1:02:00	70	35,9	17	71	150
1:02:10	70	35,9	17	71	150
1:02:20	70	35,9	17	71	150
1:02:30	70	35,9	17	71	150
1:02:40	70	35,9	17	71	150
1:02:50	70	35,9	17	71	150
1:03:00	70	35,9	17	71	150
1:03:10	70	35,9	17	71	150
1:03:20	70	35,9	17	71	150
1:03:30	70	35,9	17	71	150
1:03:40	70	35,9	17	71	150
1:03:50	70	35,9	17	71	150
1:04:00	70	35,9	17	71	150
1:04:10	70	35,9	17	71	150
1:04:20	70	35,9	17	71	150
1:04:30	70	35,9	17	71	150
1:04:40	70	36,0	17	71	150
1:04:50	70	36,0	17	71	150
1:05:00	70	35,9	17	71	150
1:05:10	70	35,8	17	71	150
1:05:20	70	35,8	17	71	150
1:05:30	70	35,8	17	71	150
1:05:40	70	35,8	17	71	150
1:05:50	70	35,8	17	71	150
1:06:00	70	35,8	17	71	150
1:06:10	70	35,8	17	71	150
1:06:20	70	35,8	17	71	150
1:06:30	70	35,8	17	71	150
1:06:40	70	35,8	17	71	150
1:06:50	70	35,8	17	71	150
1:07:00	70	35,8	17	71	150
1:07:10	70	35,8	17	71	150
1:07:20	70	35,8	17	71	150
1:07:30	70	35,8	17	71	150
1:07:40	70	35,8	17	71	150
1:07:50	70	35,8	17	71	150
1:08:00	70	35,8	17	71	150
1:08:10	70	35,8	17	71	150
1:08:20	70	35,8	17	71	150
1:08:30	70	35,9	17	71	150
1:08:40	70	35,9	17	71	150
1:08:50	70	35,9	17	71	150
1:09:00	70	35,9	17	71	150
1:09:10	70	35,9	17	71	150
1:09:20	70	35,9	17	71	150
1:09:30	70	35,9	17	71	150
1:09:40	70	35,9	17	71	150
1:09:50	70	36,0	17	71	150
1:10:00	70	36,0	17	71	150
1:10:10	70	36,0	17	71	150
1:10:20	70	36,0	17	71	150
1:10:30	70	35,8	17	71	150
1:10:40	70	35,8	17	71	150
1:10:50	70	35,8	17	71	150
1:11:00	70	35,9	17	71	150
1:11:10	70	35,9	17	71	150
1:11:20	70	35,9	17	71	150
1:11:30	70	35,9	17	71	150
1:11:40	70	35,9	17	71	150
1:11:50	70	35,9	17	71	150
1:12:00	70	35,9	17	71	150
1:12:10	70	35,9	17	71	150
1:12:20	70	35,9	17	71	150
1:12:30	70	35,9	17	71	150
1:12:40	70	36,0	17	71	150
1:12:50	70	35,9	17	71	150
1:13:00	70	36,0	17	71	150
1:13:10	70	36,0	17	71	150
1:13:20	70	36,0	17	71	150
1:13:30	70	36,0	17	71	150
1:13:40	70	36,0	17	71	150
1:13:50	70	36,0	17	71	150
1:14:00	70	36,0	17	71	150
1:14:10	70	35,7	17	71	150
1:14:20	70	35,7	17	71	150
1:14:30	70	35,8	17	71	150
1:14:40	70	35,8	17	71	150
1:14:50	70	35,8	17	71	150
1:15:00	70	35,8	17	71	150
1:15:10	70	35,8	17	71	150
1:15:20	70	35,8	17	71	150
1:15:30	70	35,8	17	71	150
1:15:40	70	35,8	17	71	150
1:15:50	70	35,8	17	71	150
1:16:00	70	35,8	17	71	150
1:16:10	70	35,8	16	71	150
1:16:20	70	35,8	16	71	150
1:16:30	70	35,8	16	71	150
1:16:40	70	35,8	16	71	150
1:16:50	70	35,9	16	71	150
1:17:00	70	35,9	16	71	150
1:17:10	70	35,9	16	71	150
1:17:20	70	35,9	16	71	150
1:17:30	70	35,9	16	71	150
1:17:40	70	35,9	16	71	150
1:17:50	70	35,9	16	71	150
1:18:00	70	35,9	16	71	150
1:18:10	70	35,9	16	71	150
1:18:20	70	35,9	16	71	150
1:18:30	70	35,9	16	71	150
1:18:40	70	35,9	16	71	150
1:18:50	70	35,9	16	71	150
1:19:00	70	35,9	16	71	150
1:19:10	70	35,9	16	71	150
1:19:20	70	35,9	16	71	150
1:19:30	70	35,9	16	71	150
1:19:40	70	35,9	16	71	150
1:19:50	70	36,0	16	71	150
1:20:00	70	36,0	16	71	150
1:20:10	70	35,9	16	71	150
1:20:20	70	35,9	16	71	150
1:20:30	70	35,9	16	71	150
1:20:40	70	36,0	16	71	150
1:20:50	70	35,9	16	71	150
1:21:00	70	36,0	16	70	150
1:21:10	70	35,9	16	71	150
1:21:20	70	36,0	16	71	150
1:21:30	70	36,0	16	71	150
1:21:40	70	36,0	16	71	150
1:21:50	70	36,0	16	71	150
1:22:00	70	36,0	16	70	150
1:22:10	70	36,0	16	71	150
1:22:20	70	35,8	16	71	150
1:22:30	70	35,8	16	71	150
1:22:40	70	35,8	16	71	150
1:22:50	70	35,8	16	71	150
1:23:00	70	35,8	16	71	150
1:23:10	70	35,8	16	71	150
1:23:20	70	35,8	16	71	150
1:23:30	70	35,8	16	71	150
1:23:40	70	35,8	16	71	150
1:23:50	70	35,8	16	70	150
1:24:00	70	35,8	16	71	150
1:24:10	70	35,8	16	71	150
1:24:20	70	35,8	16	71	150
1:24:30	70	35,9	16	71	150
1:24:40	70	35,9	16	71	150
1:24:50	70	35,9	16	71	150
1:25:00	70	35,9	16	71	150
1:25:10	70	35,9	16	71	150
1:25:20	70	35,9	16	71	150
1:25:30	70	35,9	16	71	150
1:25:40	70	35,9	16	71	150
1:25:50	70	35,9	16	71	150
1:26:00	70	35,9	16	71	150
1:26:10	70	35,9	16	70	150
1:26:20	70	35,9	16	71	150
1:26:30	70	35,9	16	70	150
1:26:40	70	35,9	16	71	150
1:26:50	70	35,9	16	71	150
1:27:00	70	35,9	16	71	150
1:27:10	70	35,9	16	71	150
1:27:20	70	35,9	16	70	150
1:27:30	70	36,0	16	71	150
1:27:40	70	36,0	16	71	150
1:27:50	70	36,0	16	71	150
1:28:00	70	36,0	16	70	150
1:28:10	70	36,0	16	71	150
1:28:20	70	36,0	16	71	150
1:28:30	70	36,0	16	71	150
1:28:40	70	35,7	16	71	150
1:28:50	70	35,7	16	71	150
1:29:00	70	35,8	16	71	150
1:29:10	70	35,8	16	71	150
1:29:20	70	35,8	16	71	150
1:29:30	70	35,8	16	71	150
1:29:40	70	35,8	16	71	150
1:29:50	70	35,8	16	71	150
1:30:00	70	35,8	16	71	150
1:30:10	70	35,8	16	71	150
1:30:20	70	35,8	16	71	150
1:30:30	70	35,8	16	71	150
1:30:40	70	35,8	16	71	150
1:30:50	70	35,8	16	71	150
1:31:00	70	35,8	16	70	150
1:31:10	70	35,8	16	71	150
1:31:20	70	35,8	16	71	150
1:31:30	70	35,8	16	71	150
1:31:40	70	35,8	16	71	150
1:31:50	70	35,8	16	71	150
1:32:00	70	35,8	16	70	150
1:32:10	70	35,8	16	71	150
1:32:20	70	35,8	16	71	150
1:32:30	70	35,9	16	71	150
1:32:40	70	35,9	16	71	150
1:32:50	70	35,9	16	71	150
1:33:00	70	35,9	16	71	150
1:33:10	70	35,9	16	71	150
1:33:20	70	35,9	16	71	150
1:33:30	70	35,9	16	71	150
1:33:40	70	35,9	16	71	150
1:33:50	70	35,9	16	70	150
1:34:00	70	35,9	16	71	150
1:34:10	70	35,9	16	71	150
1:34:20	70	35,9	16	71	150
1:34:30	70	35,9	16	71	150
1:34:40	70	35,9	16	70	150
1:34:50	70	35,9	16	71	150
1:35:00	70	35,9	16	70	150
1:35:10	70	35,9	16	71	150
1:35:20	70	35,9	16	70	150
1:35:30	70	35,9	16	70	150
1:35:40	70	35,9	16	70	150
1:35:50	70	35,9	16	70	150
1:36:00	70	35,9	16	70	150
1:36:10	70	35,9	16	70	150
1:36:20	70	35,9	16	70	150
1:36:30	70	35,9	16	70	150
1:36:40	70	35,9	16	71	150
1:36:50	70	35,9	16	70	150
1:37:00	70	35,9	16	71	150
1:37:10	70	35,9	16	70	150
1:37:20	70	35,9	16	71	150
1:37:30	70	36,0	16	71	150
1:37:40	70	36,0	16	71	150
1:37:50	70	36,0	16	71	150
1:38:00	70	36,0	16	70	150
1:38:10	70	36,0	16	71	150
1:38:20	70	36,0	16	71	150
1:38:30	70	36,0	16	71	150
1:38:40	70	36,0	16	71	150
1:38:50	70	36,0	16	71	150
1:52:02					
1:52:02	70	35,9	17	70	150
1:52:12	70	35,9	17	70	150
1:52:22	70	35,9	17	70	150
1:52:32	70	35,9	17	70	150
1:52:42	70	35,9	17	70	150
1:52:52	70	35,9	17	70	150
1:53:02	70	35,9	17	70	150
1:53:12	70	35,9	17	70	150
1:53:22	70	35,9	17	70	150
1:53:32	70	35,9	17	70	150
1:53:42	70	35,9	17	70	150
1:53:52	70	35,9	17	70	150
1:54:02	70	35,9	17	70	150
1:54:12	70	35,9	17	70	150
1:54:22	70	35,9	17	70	150
1:54:32	70	35,9	17	70	150
1:54:42	70	35,9	17	70	150
1:54:52	70	35,9	17	70	150
1:55:02	70	35,9	17	70	150
1:55:12	70	35,9	17	70	150
1:55:22	70	35,9	17	70	150
1:55:32	70	35,9	17	70	150
1:55:42	70	35,9	17	70	150
1:55:52	70	35,9	17	70	150
1:56:02	70	35,9	17	70	150
1:56:12	70	35,9	17	70	150
1:56:22	70	35,9	17	70	150
1:56:32	70	35,9	17	70	150
1:56:42	70	35,9	17	70	150
1:56:52	70	35,9	17	70	150
1:57:02	70	35,9	17	70	150
1:57:12	70	35,9	17	70	150
1:57:22	70	35,9	17	70	150
1:57:32	70	35,9	17	70	150
1:57:42	70	35,9	17	70	150
1:57:52	70	35,9	17	70	150
1:58:02	70	35,9	17	70	150
1:58:23					
1:58:23	70	35,9	17	70	150
1:58:33	70	35,9	17	70	150
1:58:43	70	35,9	17	70	150
1:58:53	70	35,9	17	70	150
1:59:03	70	35,9	17	70	150
1:59:13	70	35,9	17	70	150
1:59:23	70	35,9	17	70	150
1:59:33	70	35,9	17	70	150
1:59:43	70	35,9	17	70	150
1:59:53	70	36,0	17	70	150
2:00:03	70	36,0	17	70	150
2:00:13	70	36,0	17	70	150
2:00:23	70	36,0	17	70	150
2:00:33	70	36,0	17	70	150
2:00:43	70	36,0	17	70	150
2:00:53	70	36,0	17	70	150
2:01:03	70	36,0	17	70	150
2:01:13	70	36,0	17	70	150
2:01:23	70	36,0	17	70	150
2:01:33	70	36,0	17	71	150
2:01:43	70	36,0	17	70	150
2:01:53	70	36,0	17	70	150
2:02:03	70	36,0	17	70	150
2:02:13	70	36,0	17	70	150
2:02:23	70	36,0	17	70	150
2:02:33	70	36,0	17	70	150
2:02:43	70	36,0	17	70	150
2:02:53	70	36,0	17	70	150
2:03:03	70	36,0	17	70	150
2:03:13	70	36,0	17	70	150
2:03:23	70	36,0	17	70	150
2:03:33	70	36,0	17	70	150
2:03:43	70	36,0	17	70	150
2:03:53	70	36,0	17	70	150

File: project-root/data/Tests/Data Acquisition/2013 (508)/13-0068 MW.txt
--Test Summary--
Full Path and File Name	
Instrument Name	UCA Left Cell
Instrument Type	Model 4262 Twin Cell UCA
Instrument Serial Number	
Test Start Date	27.02.2013
Test Start Time	11:39:57
Test Stop Date	28.02.2013
Test Stop Time	11:05:49
Test Length	23:25:52
Final Sample Time Offset	23:26:52
Controller Schedule Name	
Sampling Period	30 seconds
Comments	T: 50C(30min); P: 3000 psi; tap water
Information	WellID	Research
Information	Customer	Trican
Information	EngName	Lebedev Pavel
Information	CementClass	G
Information	CementMfr	Dyckerhoff-Sukhoy Log
Information	Additives	30%G+15%ASPM+45%Polystyrene+10%Silica Fume (BVOB)
Information	Density	1350
Information	BHCT	50
Information	BHST	
Information	FluidLoss	n/a
Information	JobType	Research
Calculated Value	CS_50	19:36:52
Calculated Value	CS_500	N/A
Calculated Value	CS_Time8h	0,19 MPa
Calculated Value	CS_Time12h	0,19 MPa
Calculated Value	CS_Time24h	N/A
Calculated Value	CS_Time48h	N/A
Calculated Value	CS_Time72h	N/A
Calculated Curve	Compressive Strength	Compressive strength type A (less than 14 lb/gal)
Initial Temperature (°C)	23 °C
Final Temperature (°C)	50 °C
Initial Transit Time (microsec/in)	16,08 microsec/in
Final Transit Time (microsec/in)	12,69 microsec/in
Initial Compressive Strength (MPa)	0,00 MPa
Final Compressive Strength (MPa)	2,80 MPa
--Data--
Time (HH:MM:SS)	Temperature (°C)	Transit Time (microsec/in)	Compressive Strength (MPa)
0:00:00	23	16,08	0,00
0:00:30	23	16,08	0,00
0:01:00	23	16,08	0,00
0:01:30	23	16,08	0,00
0:02:00	23	16,08	0,00
0:02:30	23	16,08	0,00
0:03:00	23	16,08	0,00
0:03:30	23	16,08	0,00
0:04:00	23	16,09	0,00
0:04:30	23	16,12	0,00
0:05:00	23	16,14	0,00
0:05:56			
0:05:56	23	16,14	0,00
0:06:26	23	16,14	0,00
0:06:56	23	16,14	0,00
0:07:26	23	16,14	0,00
0:07:56	23	16,14	0,00
0:08:26	23	16,14	0,00
0:08:56	24	16,14	0,00
0:09:26	24	16,14	0,00
0:09:56	24	16,14	0,00
0:10:26	24	16,14	0,00
0:10:56	25	16,14	0,00
0:11:26	25	16,14	0,00
1:09:15			
1:09:15	51	15,78	0,12
1:09:45	51	15,78	0,12
1:10:15	51	15,78	0,12
1:10:45	51	15,78	0,12
1:14:27			
1:14:27	51	15,78	0,12
1:14:57	51	15,78	0,12
1:15:27	51	15,78	0,12
1:15:57	51	15,78	0,12
1:16:27	51	15,78	0,12
1:16:57	51	15,79	0,12
1:17:27	51	15,78	0,12
1:17:57	51	15,78	0,12
1:18:27	51	15,78	0,12
1:18:57	51	15,78	0,12
1:19:27	51	15,78	0,12
1:19:57	51	15,78	0,12
1:20:27	51	15,78	0,12
1:20:57	51	15,78	0,12
1:21:27	50	15,78	0,12
1:21:57	50	15,79	0,12
1:22:27	50	15,78	0,12
1:22:57	50	15,78	0,12
1:23:27	50	15,78	0,12
1:23:57	50	15,79	0,12
1:24:27	50	15,78	0,12
1:24:57	50	15,78	0,12
1:25:27	50	15,78	0,12
1:25:57	50	15,78	0,12
1:26:27	50	15,78	0,12
1:26:57	50	15,79	0,12
1:27:27	50	15,79	0,12
1:27:57	50	15,79	0,12
1:28:27	50	15,78	0,12
1:28:57	50	15,79	0,12
1:29:27	50	15,79	0,12
1:29:57	50	15,79	0,12
1:30:27	50	15,79	0,12
1:30:57	50	15,79	0,12
1:31:27	50	15,79	0,12
1:31:57	50	15,79	0,12
1:32:27	50	15,79	0,12
1:32:57	50	15,79	0,12
1:33:27	50	15,79	0,12
1:33:57	50	15,79	0,12
1:34:27	50	15,79	0,12
1:34:57	50	15,79	0,12
1:35:27	50	15,79	0,12
1:35:57	50	15,79	0,12
1:36:27	50	15,79	0,12
1:36:57	50	15,79	0,12
1:37:27	50	15,79	0,12
1:37:57	50	15,79	0,12
1:38:27	50	15,79	0,12
1:38:57	50	15,79	0,12
1:39:27	50	15,79	0,12
1:39:57	50	15,79	0,12
1:40:27	50	15,79	0,12
1:40:57	50	15,79	0,12
1:41:27	50	15,79	0,12
1:41:57	50	15,79	0,12
1:42:27	50	15,79	0,12
1:42:57	50	15,79	0,12
1:43:27	50	15,79	0,12
1:43:57	50	15,79	0,12
1:44:27	50	15,79	0,12
1:44:57	50	15,79	0,12
1:45:27	50	15,79	0,12
1:45:57	50	15,79	0,12
1:46:27	50	15,79	0,12
1:46:57	50	15,79	0,12
1:47:27	50	15,79	0,12
1:47:57	50	15,79	0,12
1:48:27	50	15,80	0,12
1:48:57	50	15,80	0,12
1:49:27	50	15,80	0,12
1:49:57	50	15,80	0,12
1:50:27	50	15,80	0,12
1:50:57	50	15,80	0,12
1:51:27	50	15,81	0,11
1:51:57	50	15,81	0,11
1:52:27	50	15,81	0,11
1:52:57	50	15,81	0,11
1:53:27	50	15,81	0,11
1:53:57	50	15,81	0,11
1:54:27	50	15,81	0,11
1:54:57	50	15,81	0,11
1:55:27	50	15,81	0,11
1:55:57	50	15,81	0,11
1:56:27	50	15,81	0,11
1:56:57	50	15,81	0,11
1:57:27	50	15,81	0,11
1:57:57	50	15,81	0,11
1:58:27	50	15,81	0,11
1:58:57	50	15,82	0,11
1:59:27	50	15,82	0,11
1:59:57	50	15,82	0,11
2:00:27	50	15,83	0,10
2:00:57	50	15,83	0,10
2:01:27	50	15,83	0,10
2:01:57	50	15,83	0,10
2:02:27	50	15,83	0,10
2:02:57	50	15,83	0,10
2:03:27	50	15,83	0,10
2:03:57	50	15,83	0,10
2:04:27	50	15,83	0,10
2:04:57	50	15,83	0,10
2:05:27	50	15,84	0,10
2:05:57	50	15,77	0,13
2:06:27	50	15,75	0,14
2:06:57	50	15,76	0,13
2:07:27	50	15,76	0,13
2:07:57	50	15,76	0,13
2:08:27	50	15,76	0,13
2:08:57	50	15,77	0,13
2:09:27	50	15,77	0,13
2:09:57	50	15,76	0,13
2:10:27	50	15,76	0,13
2:10:57	50	15,76	0,13
2:11:27	50	15,77	0,13
2:11:57	50	15,77	0,13
2:12:27	50	15,77	0,13
2:12:57	50	15,77	0,13
2:13:27	50	15,77	0,13
2:13:57	50	15,77	0,13
2:14:27	50	15,76	0,13
2:14:57	50	15,75	0,14
2:15:27	50	15,75	0,14
2:15:57	50	15,75	0,14
2:16:27	50	15,75	0,14
2:16:57	50	15,75	0,14
2:17:27	50	15,75	0,14
2:17:57	50	15,75	0,14
2:18:27	50	15,75	0,14
2:18:57	50	15,75	0,14
2:19:27	50	15,75	0,14
2:19:57	50	15,75	0,14
2:20:27	50	15,75	0,14
2:20:57	50	15,75	0,14
2:21:27	50	15,75	0,14
2:21:57	50	15,75	0,14
2:22:27	50	15,76	0,13
2:22:57	50	15,76	0,13
2:23:27	50	15,76	0,13
2:23:57	50	15,76	0,13
5:24:34			
5:24:34	50	15,78	0,12
5:25:04	50	15,78	0,12
5:25:34	50	15,78	0,12
5:26:04	50	15,78	0,12
5:26:34	50	15,78	0,13
5:29:02			
5:29:02	50	15,78	0,13
5:29:32	50	15,78	0,13
5:30:02	50	15,78	0,13
5:30:32	50	15,78	0,13
5:31:02	50	15,77	0,13
5:31:32	50	15,77	0,13
5:32:02	50	15,77	0,13
5:32:32	50	15,77	0,13
5:33:02	50	15,77	0,13
5:33:32	50	15,76	0,13
5:34:02	50	15,76	0,13
5:34:32	50	15,76	0,13
5:35:02	50	15,76	0,13
5:35:32	50	15,76	0,13
5:36:02	50	15,76	0,13
5:36:32	50	15,76	0,13
5:37:02	50	15,75	0,14
5:37:32	50	15,75	0,14
5:38:02	50	15,75	0,14
5:38:32	50	15,75	0,14
5:39:02	50	15,75	0,14
5:39:32	50	15,75	0,14
5:40:02	50	15,75	0,14
5:40:32	50	15,75	0,14
5:41:02	50	15,75	0,14
5:41:32	50	15,75	0,14
5:42:02	50	15,74	0,15
5:42:32	50	15,74	0,15
5:43:02	50	15,74	0,15
5:43:32	50	15,73	0,15
5:44:02	50	15,73	0,15
5:44:32	50	15,73	0,15
5:45:02	50	15,73	0,15
5:45:32	50	15,73	0,15
5:46:02	50	15,73	0,15
5:46:32	50	15,73	0,15
5:47:02	50	15,73	0,15
5:47:32	50	15,71	0,16
5:48:02	50	15,69	0,17
5:48:32	50	15,70	0,16
5:49:02	50	15,69	0,17
5:49:32	50	15,70	0,16
5:50:02	50	15,70	0,16
5:50:32	50	15,69	0,17
5:51:02	50	15,69	0,17
5:51:32	50	15,69	0,17
5:52:02	50	15,69	0,17
5:52:32	50	15,69	0,17
5:53:02	50	15,69	0,17
5:53:32	50	15,69	0,17
5:54:02	50	15,69	0,17
5:54:32	50	15,68	0,17
5:55:02	50	15,68	0,17
5:55:32	50	15,68	0,17
5:56:02	50	15,68	0,17
5:56:32	50	15,67	0,18
5:57:02	50	15,67	0,18
5:57:32	50	15,67	0,18
5:58:02	50	15,67	0,18
5:58:32	50	15,67	0,18
5:59:02	50	15,67	0,18
5:59:32	50	15,66	0,18
6:00:02	50	15,66	0,18
6:00:32	50	15,66	0,18
6:01:02	50	15,66	0,18
6:01:32	50	15,66	0,18
6:02:02	50	15,66	0,18
6:02:32	50	15,66	0,18
6:03:02	50	15,66	0,18
6:03:32	50	15,66	0,18
6:04:02	50	15,66	0,18
6:04:32	50	15,66	0,18
6:05:02	50	15,65	0,19
6:05:32	50	15,65	0,19
6:06:02	50	15,65	0,19
6:06:32	50	15,65	0,19
6:07:02	50	15,64	0,19
19:36:22			
19:36:22	50	13,30	1,98
19:36:52	50	13,30	1,98
19:37:22	50	13,30	1,98
19:37:52	50	13,29	1,99
19:38:22	50	13,29	1,99
19:38:52	50	13,29	1,99
19:39:22	50	13,29	1,99
19:39:52	50	13,29	1,99
19:40:22	50	13,29	1,99
19:40:52	50	13,26	2,02
19:41:22	50	13,26	2,02
19:41:52	50	13,26	2,02
19:42:22	50	13,26	2,02
19:42:52	50	13,26	2,02
19:43:22	50	13,26	2,02
19:43:52	50	13,26	2,02
19:44:22	50	13,25	2,03
19:44:52	50	13,25	2,03
19:45:22	50	13,25	2,03
19:45:52	50	13,25	2,03
19:46:22	50	13,25	2,03
19:46:52	50	13,25	2,03
19:47:22	50	13,24	2,04
19:47:52	50	13,24	2,04
19:48:22	50	13,24	2,04
19:48:52	50	13,24	2,04
19:49:22	50	13,24	2,04
19:49:52	50	13,24	2,04
19:50:22	50	13,23	2,05
19:50:52	50	13,23	2,05
19:51:22	50	13,23	2,05
19:51:52	50	13,23	2,05
19:52:22	50	13,23	2,05
19:52:52	50	13,23	2,06
19:53:22	50	13,23	2,06
19:53:52	50	13,23	2,06
19:54:22	50	13,23	2,06
19:54:52	50	13,23	2,06
19:55:22	50	13,23	2,06
19:55:52	50	13,23	2,06
19:56:22	50	13,23	2,06
19:56:52	50	13,22	2,07
19:57:22	50	13,22	2,07
19:57:52	50	13,22	2,07
19:58:22	50	13,22	2,07
19:58:52	50	13,22	2,07
19:59:22	50	13,22	2,07
19:59:52	50	13,21	2,08
20:00:22	50	13,21	2,08
20:00:52	50	13,21	2,08
20:01:22	50	13,21	2,08
20:01:52	50	13,21	2,08
20:02:22	50	13,21	2,09
20:02:52	50	13,21	2,09
20:03:22	50	13,21	2,09
20:03:52	50	13,21	2,09
20:04:22	50	13,21	2,09
20:04:52	50	13,21	2,09
20:05:22	50	13,21	2,09
20:05:52	50	13,20	2,10
20:06:22	50	13,20	2,10
20:06:52	50	13,20	2,10
20:07:22	50	13,20	2,10
20:07:52	50	13,20	2,10
20:08:22	50	13,20	2,10
20:08:52	50	13,19	2,11
20:09:22	50	13,19	2,11
20:09:52	50	13,19	2,11
20:10:22	50	13,19	2,11
20:10:52	50	13,19	2,11
20:11:22	50	13,18	2,12
20:11:52	50	13,18	2,12
20:12:22	50	13,18	2,12
20:12:52	50	13,18	2,12
20:13:22	50	13,18	2,12
20:13:52	50	13,18	2,12
20:14:22	50	13,18	2,12
20:14:52	50	13,18	2,12
20:15:22	50	13,18	2,12
20:15:52	50	13,18	2,12
20:16:22	50	13,18	2,12
20:16:52	50	13,18	2,12
20:17:22	50	13,18	2,12
20:17:52	50	13,18	2,12
20:18:22	50	13,17	2,13
20:18:52	50	13,17	2,13
20:19:22	50	13,17	2,13
20:19:52	50	13,17	2,13
20:20:22	50	13,17	2,13
20:20:52	50	13,17	2,13
20:21:22	50	13,16	2,14
20:21:52	50	13,16	2,14
20:22:22	50	13,16	2,14
20:22:52	50	13,16	2,14
20:23:22	50	13,16	2,14
20:23:52	50	13,16	2,14
20:24:22	50	13,15	2,15
20:24:52	50	13,15	2,15
20:25:22	50	13,15	2,15
20:25:52	50	13,15	2,15
20:26:22	50	13,15	2,15
20:26:52	50	13,15	2,15
20:27:22	50	13,15	2,15
20:27:52	50	13,14	2,16
20:28:22	50	13,14	2,16
20:28:52	50	13,14	2,16
20:29:22	50	13,14	2,16
20:29:52	50	13,14	2,16
20:30:22	50	13,14	2,16
20:30:52	50	13,14	2,17
20:31:22	50	13,14	2,17
20:31:52	50	13,14	2,17
20:32:22	50	13,14	2,17
20:32:52	50	13,14	2,17
20:33:22	50	13,14	2,17
20:33:52	50	13,14	2,17
20:34:22	50	13,13	2,18
20:34:52	50	13,13	2,18
20:35:22	50	13,13	2,18
20:35:52	50	13,13	2,18
20:36:22	50	13,13	2,18
20:36:52	50	13,12	2,19
20:37:22	50	13,12	2,19
20:37:52	50	13,12	2,19
20:38:22	50	13,12	2,19
20:38:52	50	13,12	2,19
20:39:22	50	13,12	2,19
20:39:52	50	13,12	2,20
20:40:22	50	13,12	2,20
20:40:52	50	13,12	2,20
20:41:22	50	13,12	2,20
20:41:52	50	13,12	2,20
20:42:22	50	13,12	2,20
20:42:52	50	13,12	2,20
20:43:22	50	13,11	2,21
20:43:52	50	13,11	2,21
20:44:22	50	13,11	2,21
20:44:52	50	13,11	2,21
20:45:22	50	13,11	2,21
20:45:52	50	13,10	2,22
20:46:22	50	13,10	2,22
20:46:52	50	13,10	2,22
20:47:22	50	13,10	2,22
20:47:52	50	13,10	2,22
20:48:22	50	13,09	2,23
20:48:52	50	13,09	2,23
20:49:22	50	13,09	2,23
20:49:52	50	13,09	2,23
20:50:22	50	13,09	2,23
20:50:52	50	13,09	2,23
20:51:22	50	13,09	2,23
20:51:52	50	13,09	2,24
20:52:22	50	13,09	2,24
20:52:52	50	13,09	2,24
20:53:22	50	13,09	2,24
20:53:52	50	13,09	2,24
20:54:22	50	13,08	2,25
20:54:52	50	13,08	2,25
20:55:22	50	13,08	2,25
20:55:52	50	13,08	2,25
20:56:22	50	13,08	2,25
20:56:52	50	13,08	2,25
20:57:22	50	13,08	2,25
20:57:52	50	13,08	2,25
20:58:22	50	13,07	2,26
20:58:52	50	13,07	2,26
20:59:22	50	13,07	2,26
20:59:52	50	13,07	2,26
21:00:22	50	13,06	2,27
21:00:52	50	13,06	2,27
21:01:22	50	13,06	2,27
21:01:52	50	13,06	2,27
21:02:22	50	13,06	2,27
21:02:52	50	13,06	2,27
21:03:22	50	13,06	2,27
21:03:52	50	13,05	2,28
21:04:22	50	13,05	2,28
21:04:52	50	13,05	2,28
21:05:22	50	13,05	2,28
21:05:52	50	13,05	2,28
21:06:22	50	13,05	2,28
21:06:52	50	13,05	2,28
21:07:22	50	13,05	2,28
21:07:52	50	13,05	2,28
21:08:22	50	13,05	2,29
21:08:52	50	13,05	2,29
21:09:22	50	13,05	2,29
21:09:52	50	13,05	2,29
21:10:22	50	13,05	2,29
21:10:52	50	13,04	2,30
21:11:22	50	13,04	2,30
21:11:52	50	13,04	2,30
21:12:22	50	13,04	2,30
21:12:52	50	13,04	2,30
21:13:22	50	13,04	2,30
21:13:52	50	13,04	2,30
21:14:22	50	13,04	2,30
21:14:52	50	13,04	2,30
21:15:22	50	13,03	2,31
21:15:52	50	13,03	2,31
21:16:22	50	13,03	2,31
21:16:52	50	13,03	2,31
21:17:22	50	13,03	2,31
21:17:52	50	13,03	2,31
21:18:22	50	13,03	2,31
21:18:52	50	13,03	2,31
21:19:22	50	13,03	2,31
21:19:52	50	13,03	2,31
21:20:22	50	13,03	2,31
21:20:52	50	13,03	2,31
21:21:22	50	13,03	2,32
21:21:52	50	13,03	2,32
21:22:22	50	13,03	2,32
21:22:52	50	13,03	2,32
21:23:22	50	13,03	2,32
21:23:52	50	13,03	2,32
21:24:22	50	13,03	2,32
21:24:52	50	13,03	2,32
21:25:22	50	13,03	2,32
21:25:52	50	13,02	2,33
21:26:22	50	13,02	2,33
21:26:52	50	13,02	2,33
21:27:22	50	13,02	2,33
21:27:52	50	13,02	2,33
21:28:22	50	13,02	2,33
21:28:52	50	13,02	2,33
21:29:22	50	13,02	2,33
21:29:52	50	13,02	2,33
21:30:22	50	13,02	2,33
21:30:52	50	13,01	2,34
21:31:22	50	13,01	2,34
21:31:52	50	13,01	2,34
21:32:22	50	13,01	2,34
21:32:52	50	13,01	2,34
21:33:22	50	13,01	2,34
21:33:52	50	13,01	2,34
21:34:22	50	13,01	2,34
21:34:52	50	13,01	2,34
21:35:22	50	13,01	2,34
21:35:52	50	13,00	2,35
21:36:22	50	13,00	2,35
21:36:52	50	13,00	2,35
21:37:22	50	13,00	2,35
21:37:52	50	13,00	2,35
21:38:22	50	13,00	2,35
21:38:52	50	13,00	2,35
21:39:22	50	13,00	2,36
21:39:52	50	13,00	2,36
21:40:22	50	13,00	2,36
21:40:52	50	13,00	2,36
21:41:22	50	13,00	2,36
21:41:52	50	13,00	2,36
21:42:22	50	13,00	2,36
21:42:52	50	13,00	2,36
21:43:22	50	13,00	2,36
21:43:52	50	13,00	2,36
21:44:22	50	12,99	2,37
21:44:52	50	12,99	2,37
21:45:22	50	12,99	2,37
21:45:52	50	12,99	2,37
21:46:22	50	12,99	2,37
21:46:52	50	12,99	2,37
21:47:22	50	12,99	2,37
21:47:52	50	12,99	2,37
21:48:22	50	12,99	2,37
21:48:52	50	12,98	2,38
21:49:22	50	12,98	2,38
21:49:52	50	12,98	2,38
21:50:22	50	12,98	2,38
21:50:52	50	12,98	2,38
21:51:22	50	12,98	2,38
21:51:52	50	12,98	2,38
21:52:22	50	12,97	2,39
21:52:52	50	12,97	2,39
21:53:22	50	12,97	2,39
21:53:52	50	12,97	2,39
21:54:22	50	12,97	2,39
21:54:52	50	12,97	2,39
21:55:22	50	12,97	2,39
21:55:52	50	12,97	2,39
21:56:22	50	12,96	2,40
21:56:52	50	12,97	2,39
21:57:22	50	12,96	2,40
21:57:52	50	12,96	2,40
21:58:22	50	12,96	2,40
21:58:52	50	12,96	2,40
21:59:22	50	12,96	2,40
21:59:52	50	12,96	2,40
22:00:22	50	12,96	2,40
22:00:52	50	12,96	2,40
22:01:22	50	12,96	2,41
22:01:52	50	12,96	2,41
22:02:22	50	12,96	2,41
22:02:52	50	12,96	2,41
22:03:22	50	12,96	2,41
22:03:52	50	12,96	2,41
22:04:22	50	12,96	2,41
22:04:52	50	12,95	2,42
22:05:22	50	12,95	2,42
22:05:52	50	12,95	2,42
22:06:22	50	12,95	2,42
22:06:52	50	12,95	2,42
22:07:22	50	12,95	2,42
22:07:52	50	12,95	2,42
22:08:22	50	12,94	2,43
22:08:52	50	12,94	2,43
22:09:22	50	12,94	2,43
22:09:52	50	12,94	2,43
22:10:22	50	12,94	2,43
22:10:52	50	12,94	2,43
22:11:22	50	12,94	2,43
22:11:52	50	12,93	2,44
22:12:22	50	12,93	2,44
22:12:52	50	12,93	2,44
22:13:22	50	12,93	2,45
22:13:52	50	12,93	2,45
22:14:22	50	12,93	2,45
22:14:52	50	12,93	2,45
22:15:22	50	12,93	2,45
22:15:52	50	12,93	2,45
22:16:22	50	12,93	2,45
22:16:52	50	12,92	2,46
22:17:22	50	12,92	2,46
22:17:52	50	12,92	2,46
22:18:22	50	12,92	2,46
22:18:52	50	12,92	2,46
22:19:22	50	12,92	2,46
22:19:52	50	12,91	2,47
22:20:22	50	12,91	2,47
22:20:52	50	12,91	2,47
22:21:22	50	12,91	2,47
22:21:52	50	12,91	2,47
22:22:22	50	12,91	2,47
22:22:52	50	12,91	2,48
22:23:22	50	12,91	2,48
22:23:52	50	12,91	2,48
22:24:22	50	12,91	2,48
22:24:52	50	12,91	2,48
22:25:22	50	12,91	2,48
22:25:52	50	12,90	2,49
22:26:22	50	12,90	2,49
22:26:52	50	12,90	2,49
22:27:22	50	12,90	2,49
22:27:52	50	12,90	2,49
22:28:22	50	12,90	2,49
22:28:52	50	12,90	2,49
22:29:22	50	12,90	2,49
22:29:52	50	12,89	2,50
22:30:22	50	12,89	2,50
22:30:52	50	12,89	2,50
22:31:22	50	12,89	2,50
22:31:52	50	12,89	2,50
22:32:22	50	12,88	2,51
22:32:52	50	12,88	2,51
22:33:22	50	12,88	2,51
22:33:52	50	12,88	2,51
22:34:22	50	12,88	2,51
22:34:52	50	12,88	2,51
22:35:22	50	12,88	2,51
22:35:52	50	12,88	2,52
22:36:22	50	12,88	2,52
22:36:52	50	12,88	2,52
22:37:22	50	12,88	2,52
22:37:52	50	12,88	2,52
22:38:22	50	12,88	2,52
22:38:52	50	12,88	2,52
22:39:22	50	12,87	2,53
22:39:52	50	12,87	2,53
22:40:22	50	12,87	2,53
22:40:52	50	12,87	2,53
22:41:22	50	12,87	2,53
22:41:52	50	12,87	2,53
22:42:22	50	12,83	2,58
22:42:52	50	12,81	2,62
22:43:22	50	12,81	2,62
22:43:52	50	12,81	2,62
22:44:22	50	12,80	2,63
22:44:52	50	12,80	2,63
22:45:22	50	12,80	2,63
22:45:52	50	12,80	2,63
22:46:22	50	12,80	2,63
22:46:52	50	12,79	2,64
22:47:22	50	12,79	2,64
22:47:52	50	12,79	2,64
22:48:22	50	12,79	2,64
22:48:52	50	12,79	2,65
22:49:22	50	12,79	2,65
22:49:52	50	12,79	2,65
22:50:22	50	12,79	2,65
22:50:52	50	12,79	2,65
22:51:22	50	12,79	2,65
22:51:52	50	12,78	2,66
22:52:22	50	12,78	2,66
22:52:52	50	12,78	2,66
22:53:22	50	12,78	2,66
22:53:52	50	12,78	2,66
22:54:22	50	12,77	2,67
22:54:52	50	12,77	2,67
22:55:22	50	12,77	2,67
22:55:52	50	12,77	2,67
22:56:22	50	12,77	2,67
22:56:52	50	12,77	2,67
22:57:22	50	12,76	2,68
22:57:52	50	12,76	2,68
22:58:22	50	12,76	2,68
22:58:52	50	12,76	2,68
22:59:22	50	12,76	2,68
22:59:52	50	12,75	2,69
23:00:22	50	12,75	2,69
23:00:52	50	12,75	2,69
23:01:22	50	12,75	2,69
23:01:52	50	12,75	2,69
23:02:22	50	12,75	2,71
23:02:52	50	12,75	2,71
23:03:22	50	12,75	2,71
23:03:52	50	12,75	2,71
23:04:22	50	12,75	2,71
23:04:52	50	12,75	2,71
23:05:22	50	12,75	2,71
23:05:52	50	12,74	2,72
23:06:22	50	12,74	2,72
23:06:52	50	12,74	2,72
23:07:22	50	12,74	2,72
23:07:52	50	12,74	2,72
23:08:22	50	12,73	2,73
23:08:52	50	12,73	2,73
23:09:22	50	12,73	2,73
23:09:52	50	12,73	2,73
23:10:22	50	12,73	2,73
23:10:52	50	12,73	2,74
23:11:22	50	12,73	2,74
23:11:52	50	12,73	2,74
23:12:22	50	12,73	2,74
23:12:52	50	12,73	2,74
23:13:22	50	12,73	2,74
23:13:52	50	12,72	2,75
23:14:22	50	12,72	2,75
23:14:52	50	12,72	2,75
23:15:22	50	12,72	2,75
23:15:52	50	12,72	2,75
23:16:22	50	12,71	2,76
23:16:52	50	12,71	2,76
23:17:22	50	12,71	2,76
23:17:52	50	12,71	2,76
23:18:22	50	12,71	2,76
23:18:52	50	12,70	2,77
23:19:22	50	12,70	2,77
23:19:52	50	12,70	2,77
23:20:22	50	12,70	2,77
23:20:52	50	12,70	2,77
23:21:22	50	12,70	2,77
23:21:52	50	12,70	2,77
23:22:22	50	12,70	2,78
23:22:52	50	12,70	2,78
23:23:22	50	12,70	2,78
23:23:52	50	12,70	2,78
23:24:22	50	12,70	2,78
23:24:52	50	12,70	2,78
23:25:22	50	12,69	2,80
23:25:52	50	12,69	2,80
23:26:22	50	12,69	2,80
23:26:52	50	12,69	2,80
