Repository: ProgWizer/parser

File: project-root/data/Tests/Data Acquisition/2013 (508)/13-0078 MW.txt
--Test Summary--
Full Path and File Name	
Instrument Name	7222
Instrument Type	Model 7222 Consistometer
Instrument Serial Number	
Test Start Date	06.03.2013
Test Start Time	12:37:31
Test Stop Date	06.03.2013
Test Stop Time	16:13:42
Test Length	3:36:11
Final Sample Time Offset	3:36:10
Controller Schedule Name	
Sampling Period	10 seconds
Comments	T: 5C(30min); P: 10MPa(30min); tap water
Information	WellID	Research
Information	Customer	Trican
Information	EngName	Kostya Shut
Information	CementMfr	Dyckerhoff - Suhoy Log
Information	Additives	50%GVVS-16+2%SMS+0.2%R-7+9%bwow CaCl2
Information	Density	1460
Information	BHCT	5
Information	BHST	
Information	FluidLoss	N/A
Information	JobType	Surface csg
Initial Temperature (°C)	32 °C
Final Temperature (°C)	4 °C
Initial Pressure (MPa)	0,3 MPa
Final Pressure (MPa)	0,3 MPa
Initial Consistency (Bc)	7 Bc
Final Consistency (Bc)	13 Bc
--Data--
Time (HH:MM:SS)	Temperature (°C)	Pressure (MPa)	Consistency (Bc)
0:00:00	32	0,3	7
0:00:10	31	0,4	7
0:00:20	31	0,4	10
0:00:30	31	0,6	8
0:00:40	31	0,5	7
0:00:50	30	0,6	13
0:01:00	30	0,7	5
0:01:10	30	0,8	9
0:01:20	30	0,9	6
0:01:30	29	0,8	10
0:01:40	29	0,8	12
0:01:50	29	0,9	11
0:02:00	29	1,1	11
0:02:10	28	1,3	15
0:02:20	28	1,2	10
0:02:30	28	1,3	10
0:02:40	28	1,2	9
0:02:50	27	1,4	11
0:03:00	27	1,3	12
0:03:10	27	1,5	15
0:03:20	27	1,4	13
0:03:30	27	1,6	12
0:03:40	26	1,5	14
0:03:50	26	1,7	13
0:04:00	26	1,6	9
0:04:10	26	1,9	14
0:04:20	25	1,8	11
0:04:30	25	2,0	13
0:04:40	25	1,9	14
0:04:50	25	2,2	16
0:05:00	25	2,1	15
0:05:10	24	2,0	14
0:05:20	24	2,2	13
0:05:30	24	2,1	14
0:05:40	24	2,3	13
0:05:50	24	2,4	15
0:06:00	23	2,3	16
0:06:10	23	2,5	12
0:06:20	23	2,4	10
0:06:30	23	2,4	8
0:06:40	23	2,6	8
0:06:50	23	2,5	8
0:07:00	22	2,8	10
0:07:10	22	2,7	10
0:07:20	22	2,8	10
0:07:30	22	2,7	10
0:07:40	22	2,9	12
0:07:50	22	2,8	10
0:08:00	21	3,2	9
0:08:10	21	3,0	8
0:08:20	21	3,0	8
0:08:30	21	3,2	5
0:08:40	21	3,1	9
0:08:50	21	3,4	10
0:09:00	21	3,3	10
0:09:10	20	3,2	12
0:09:20	20	3,5	10
0:09:30	20	3,4	10
0:09:40	20	3,4	8
0:09:50	20	3,6	10
0:10:00	20	3,5	9
0:10:10	20	3,8	6
0:10:20	19	3,7	6
0:10:30	19	3,6	6
0:10:40	19	3,9	4
0:10:50	19	3,8	4
0:11:00	19	3,8	4
0:11:10	19	4,1	3
0:11:20	19	4,0	3
0:11:30	18	4,3	5
0:11:40	18	4,2	9
0:11:50	18	4,1	8
0:12:00	18	4,2	10
0:12:10	18	4,6	7
0:12:20	18	4,5	9
0:12:30	18	4,4	7
0:12:40	18	4,3	10
0:12:50	17	4,7	10
0:13:00	17	4,6	7
0:13:10	17	4,5	5
0:13:20	17	4,9	10
0:13:30	17	4,8	7
0:13:40	17	4,7	10
0:13:50	17	5,1	13
0:14:00	17	5,0	12
0:14:10	17	4,9	8
0:14:20	16	5,3	12
0:14:30	16	5,2	5
0:14:40	16	5,1	7
0:14:50	16	5,0	6
0:15:00	16	5,2	6
0:15:10	16	5,5	5
0:15:20	16	5,4	4
0:15:30	16	5,3	4
0:15:40	16	5,3	5
0:15:50	16	5,5	4
0:16:00	15	5,6	2
0:16:10	15	5,5	2
0:16:20	15	5,6	2
0:16:30	15	5,8	2
0:16:40	15	5,7	2
0:16:50	15	5,7	2
0:17:00	15	6,0	3
0:17:10	15	6,0	3
0:17:20	15	5,9	3
0:17:30	15	6,3	3
0:17:40	15	6,2	1
0:17:50	14	6,1	1
0:18:00	14	6,0	1
0:18:10	14	6,4	2
0:18:20	14	6,3	2
0:18:30	14	6,3	2
0:18:40	14	6,2	3
0:18:50	14	6,6	3
0:19:00	14	6,5	3
0:19:10	14	6,4	3
0:19:20	14	6,8	4
0:19:30	14	6,7	4
0:19:40	14	6,7	5
0:19:50	13	6,6	6
0:20:00	13	7,0	7
0:20:10	13	6,9	7
0:20:20	13	6,8	8
0:20:30	13	7,0	6
0:20:40	13	6,9	7
0:20:50	13	7,2	9
0:21:00	13	7,1	11
0:21:10	13	7,1	8
0:21:20	13	7,1	6
0:21:30	13	7,4	6
0:21:40	13	7,3	8
0:21:50	13	7,2	6
0:22:00	13	7,5	7
0:22:10	12	7,4	10
0:22:20	12	7,6	7
0:22:30	12	7,5	8
0:22:40	12	7,6	8
0:22:50	12	7,8	7
0:23:00	12	7,7	8
0:23:10	12	7,6	6
0:23:20	12	7,7	6
0:23:30	12	7,9	8
0:23:40	12	7,9	9
0:23:50	12	8,0	7
0:24:00	12	7,9	7
0:24:10	12	8,1	8
0:24:20	12	8,0	9
0:24:30	12	8,2	11
0:24:40	12	8,3	9
0:24:50	11	8,3	8
0:25:00	11	8,4	8
0:25:10	11	8,3	9
0:25:20	11	8,5	11
0:25:30	11	8,5	9
0:25:40	11	8,6	7
0:25:50	11	8,5	7
0:26:00	11	8,7	8
0:26:10	11	8,7	10
0:26:20	11	8,8	8
0:26:30	11	8,7	7
0:26:40	11	8,8	8
0:26:50	11	9,0	8
0:27:00	11	8,9	6
0:27:10	11	9,0	7
0:27:20	11	9,2	5
0:27:30	11	9,2	6
0:27:40	11	9,1	3
0:27:50	10	9,2	3
0:28:00	10	9,4	4
0:28:10	10	9,4	4
0:28:20	10	9,3	3
0:28:30	10	9,6	3
0:28:40	10	9,5	2
0:28:50	10	9,5	2
0:29:00	10	9,6	2
0:29:10	10	9,8	3
0:29:20	10	9,7	3
0:29:30	10	9,7	2
0:29:40	10	9,8	4
0:29:50	10	10,0	3
0:30:00	10	9,9	6
0:30:10	10	9,9	4
0:30:20	10	9,8	3
0:30:30	10	9,9	2
0:30:40	10	9,9	3
0:30:50	9	9,8	2
0:31:00	9	10,1	2
0:31:10	9	10,0	2
0:31:20	9	9,9	2
0:31:30	9	9,9	2
0:31:40	9	9,8	3
0:31:50	9	10,0	3
0:32:00	9	9,9	3
0:32:10	9	9,9	6
0:32:20	9	9,8	5
0:32:30	9	10,0	4
0:32:40	9	10,0	5
0:32:50	9	10,0	3
0:33:00	9	9,9	3
0:33:10	9	9,8	2
0:33:20	9	9,8	2
0:33:30	9	10,0	3
0:33:40	9	9,9	4
0:33:50	9	9,9	3
0:34:00	9	9,8	2
0:34:10	8	10,0	2
0:34:20	8	10,0	2
0:34:30	8	9,9	2
0:34:40	8	9,9	2
0:34:50	8	9,8	2
0:35:00	8	9,8	2
0:35:10	8	10,0	2
0:35:20	8	9,9	3
0:35:30	8	9,9	2
0:35:40	8	9,8	2
0:35:50	8	10,0	2
0:36:00	8	10,0	2
0:36:10	8	9,9	2
0:36:20	8	9,9	2
0:36:30	8	9,9	2
0:36:40	8	9,8	2
0:36:50	8	10,0	2
0:37:00	8	10,0	2
0:37:10	8	9,9	2
0:37:20	8	9,9	2
0:37:30	8	9,8	3
0:37:40	8	9,9	3
0:37:50	8	9,9	2
0:38:00	8	9,8	2
0:38:10	7	9,9	2
0:38:20	7	10,0	2
0:38:30	7	9,9	2
0:38:40	7	9,9	2
0:38:50	7	9,9	2
0:39:00	7	9,8	2
0:39:10	7	10,0	2
0:39:20	7	10,0	2
0:39:30	7	9,9	2
0:39:40	7	9,9	2
0:39:50	7	9,9	6
0:40:00	7	9,8	6
0:40:10	7	10,0	5
0:40:20	7	10,0	4
0:40:30	7	9,9	4
0:40:40	7	9,9	4
0:40:50	7	9,8	3
0:41:00	7	9,8	3
0:41:10	7	9,9	3
0:41:20	7	9,9	3
0:41:30	7	9,9	3
0:41:40	7	9,8	3
0:41:50	7	9,8	3
0:42:00	7	10,1	3
0:42:10	7	10,0	3
0:42:20	7	10,0	3
0:42:30	7	10,0	3
0:42:40	7	9,9	3
0:42:50	7	9,9	3
0:43:00	6	9,9	3
0:43:10	6	9,8	3
0:43:20	6	10,0	3
0:43:30	6	9,9	3
0:43:40	6	9,9	2
0:43:50	6	9,9	2
0:44:00	6	9,8	2
0:44:10	6	10,1	2
0:44:20	6	10,0	2
0:44:30	6	10,0	2
0:44:40	6	10,0	2
0:44:50	6	9,9	2
0:45:00	6	9,9	2
0:45:10	6	9,9	2
0:45:20	6	9,8	2
0:45:30	6	9,8	2
0:45:40	6	10,3	2
0:45:50	6	10,3	2
0:46:00	6	10,3	2
0:46:10	6	10,2	2
0:46:20	6	10,2	2
0:46:30	6	10,2	2
0:46:40	6	10,1	2
0:46:50	6	10,1	2
0:47:00	6	10,1	2
0:47:10	6	10,0	2
0:47:20	6	10,0	2
0:47:30	6	10,0	2
0:47:40	6	9,9	2
0:47:50	6	9,9	2
0:48:00	6	9,9	2
0:48:10	6	9,9	2
0:48:20	6	9,8	2
0:48:30	6	9,8	2
0:48:40	5	10,3	2
0:48:50	5	10,3	2
0:49:00	5	10,3	2
0:49:10	5	10,2	2
0:49:20	5	10,2	2
0:49:30	5	10,2	2
0:49:40	5	10,1	2
0:49:50	5	10,1	2
0:50:00	5	10,1	2
0:50:10	5	10,1	2
0:50:20	5	10,0	2
0:50:30	5	10,0	2
0:50:40	5	10,0	2
0:50:50	5	10,0	2
0:51:00	5	9,9	2
0:51:10	5	9,9	2
0:51:20	5	9,9	2
0:51:30	5	9,8	2
0:51:40	5	9,8	2
0:51:50	5	10,0	2
0:52:00	5	9,9	2
0:52:10	5	9,9	2
0:52:20	5	9,9	2
0:52:30	5	9,8	2
0:52:40	5	10,0	2
0:52:50	5	9,9	2
0:53:00	5	9,9	2
0:53:10	5	9,9	2
0:53:20	5	9,8	2
0:53:30	5	9,8	3
0:53:40	5	10,1	3
0:53:50	5	10,0	3
0:54:00	5	10,0	3
0:54:10	5	10,0	3
0:54:20	5	10,0	3
0:54:30	5	9,9	3
0:54:40	5	9,9	3
0:54:50	5	9,9	3
0:55:00	5	9,9	3
0:55:10	5	9,8	3
0:55:20	5	9,8	3
0:55:30	5	10,0	3
0:55:40	5	10,0	3
0:55:50	5	9,9	3
0:56:00	4	9,9	3
0:56:10	4	9,9	3
0:56:20	4	9,9	3
0:56:30	4	9,9	3
0:56:40	4	9,8	3
0:56:50	4	10,1	3
0:57:00	4	10,0	3
0:57:10	4	10,0	3
0:57:20	4	10,0	3
0:57:30	4	10,0	3
0:57:40	4	9,9	3
0:57:50	4	9,9	3
0:58:00	4	9,9	3
0:58:10	4	9,9	3
0:58:20	4	9,8	3
0:58:30	4	9,8	3
0:58:40	4	10,0	3
0:58:50	4	10,0	3
0:59:00	4	9,9	3
0:59:10	4	9,9	3
0:59:20	4	9,9	3
0:59:30	4	9,9	3
0:59:40	4	9,8	3
0:59:50	4	10,1	3
1:00:00	4	10,0	3
1:00:10	4	10,0	3
1:00:20	4	10,0	3
1:00:30	4	9,9	4
1:00:40	4	9,9	4
1:00:50	4	9,9	4
1:01:00	4	9,9	4
1:01:10	4	9,9	4
1:01:20	4	9,9	4
1:01:30	4	9,8	4
1:01:40	4	10,0	4
1:01:50	4	10,0	4
1:02:00	4	9,9	4
1:02:10	4	9,9	4
1:02:20	4	9,9	4
1:02:30	4	9,9	4
1:02:40	4	9,9	4
1:02:50	4	9,8	4
1:03:00	4	9,8	4
1:03:10	4	10,0	4
1:03:20	4	9,9	4
1:03:30	4	9,9	5
1:03:40	4	9,9	5
1:03:50	4	9,9	5
1:04:00	4	9,9	5
1:04:10	4	9,8	5
1:04:20	4	9,8	5
1:04:30	4	9,8	5
1:04:40	4	10,1	5
1:04:50	4	10,1	4
1:05:00	4	10,0	4
1:05:10	4	10,0	4
1:05:20	4	10,0	4
1:05:30	3	10,0	4
1:05:40	3	10,0	4
1:05:50	3	9,9	4
1:06:00	3	9,9	4
1:06:10	3	9,9	4
1:06:20	3	9,9	4
1:06:30	3	9,9	4
1:06:40	3	9,8	4
1:06:50	3	9,8	4
1:07:00	3	9,8	5
1:07:10	3	9,8	4
1:07:20	3	9,9	4
1:07:30	3	9,9	4
1:07:40	3	9,9	4
1:07:50	3	9,9	4
1:08:00	3	9,9	4
1:08:10	3	9,9	4
1:08:20	3	9,8	4
1:08:30	3	9,8	5
1:08:40	3	10,1	5
1:08:50	3	10,1	5
1:09:00	3	10,1	6
1:09:10	3	10,1	6
1:09:20	3	10,0	6
1:09:30	3	10,0	6
1:09:40	3	10,0	6
1:09:50	3	10,0	6
1:10:00	3	10,0	6
1:10:10	3	10,0	5
1:10:20	3	10,0	5
1:10:30	3	10,0	5
1:10:40	3	10,0	5
1:10:50	3	10,0	5
1:11:00	3	10,0	5
1:11:10	3	10,0	5
1:11:20	3	10,0	5
1:11:30	3	10,0	5
1:11:40	3	10,0	5
1:11:50	3	9,9	5
1:12:00	3	9,9	5
1:12:10	3	9,9	5
1:12:20	3	9,9	5
1:12:30	3	9,9	5
1:12:40	3	9,9	5
1:12:50	3	9,9	5
1:13:00	3	9,9	5
1:13:10	3	9,9	5
1:13:20	3	9,9	5
1:13:30	3	9,9	5
1:13:40	3	9,9	5
1:13:50	3	10,0	5
1:14:00	3	9,9	5
1:14:10	3	10,0	6
1:14:20	3	10,0	5
1:14:30	3	10,0	5
1:14:40	3	10,0	5
1:14:50	3	10,0	5
1:15:00	3	10,0	5
1:15:10	3	10,0	5
1:15:20	3	10,0	5
1:15:30	3	10,0	5
1:15:40	3	10,0	5
1:15:50	3	10,0	5
1:16:00	3	10,0	5
1:16:10	3	10,0	5
1:16:20	3	10,0	5
1:16:30	3	10,0	5
1:16:40	3	10,0	6
1:16:50	3	10,0	5
1:17:00	3	10,0	5
1:17:10	3	10,0	5
1:17:20	3	10,0	5
1:17:30	3	10,0	5
1:17:40	3	10,0	5
1:17:50	3	10,0	5
1:18:00	3	10,1	5
1:18:10	3	10,1	5
1:18:20	3	10,1	5
1:18:30	3	10,1	5
1:18:40	3	10,1	5
1:18:50	3	10,1	5
1:19:00	3	10,1	5
1:19:10	3	10,1	5
1:19:20	3	10,1	6
1:19:30	3	10,1	6
1:19:40	3	10,1	6
1:19:50	3	10,1	6
1:20:00	3	10,1	6
1:20:10	3	10,1	6
1:20:20	3	10,1	6
1:20:30	3	10,2	6
1:20:40	3	10,2	6
1:20:50	3	10,2	6
1:21:00	3	10,2	6
1:21:10	3	10,2	6
1:21:20	3	10,2	6
1:21:30	3	10,2	6
1:21:40	3	10,2	6
1:21:50	3	10,2	5
1:22:00	3	10,2	6
1:22:10	3	10,2	6
1:22:20	3	10,3	6
1:22:30	3	10,3	5
1:22:40	3	10,3	5
1:22:50	3	10,3	5
1:23:00	3	10,3	6
1:23:10	3	10,3	6
1:23:20	3	10,3	6
1:23:30	3	10,3	6
1:23:40	3	10,3	6
1:23:50	3	10,3	6
1:24:00	3	10,4	6
1:24:10	3	10,4	6
1:24:20	3	10,4	6
1:24:30	3	10,4	6
1:24:40	3	10,4	6
1:24:50	3	10,4	6
1:25:00	3	10,4	6
1:25:10	3	10,4	6
1:25:20	3	10,4	6
1:25:30	3	10,4	6
1:25:40	3	10,4	6
1:25:50	3	10,5	6
1:26:00	3	10,5	6
1:26:10	3	10,5	6
1:26:20	3	10,5	6
1:26:30	3	10,5	6
1:26:40	3	10,5	6
1:26:50	3	10,5	7
1:27:00	3	10,5	6
1:27:10	3	10,5	7
1:27:20	3	10,5	6
1:27:30	3	10,6	6
1:27:40	3	10,6	6
1:27:50	3	10,6	6
1:28:00	3	10,6	6
1:28:10	3	10,6	6
1:28:20	3	10,6	6
1:28:30	4	10,6	6
1:28:40	4	10,6	6
1:28:50	4	10,6	6
1:29:00	4	10,7	6
1:29:10	4	10,7	6
1:29:20	4	10,7	6
1:29:30	4	10,7	6
1:29:40	4	10,7	6
1:29:50	4	10,7	6
1:30:00	4	10,7	6
1:30:10	4	10,7	6
1:30:20	4	10,7	6
1:30:30	4	10,7	6
1:30:40	4	10,8	6
1:30:50	4	10,8	6
1:31:00	4	10,8	6
1:31:10	4	10,8	6
1:31:20	4	10,8	6
1:31:30	4	10,8	7
1:31:40	4	10,8	7
1:31:50	4	10,6	7
1:32:00	4	10,6	7
1:32:10	4	10,6	7
1:32:20	4	10,6	7
1:32:30	4	10,6	7
1:32:40	4	10,6	7
1:32:50	4	10,7	7
1:33:00	4	10,7	7
1:33:10	4	10,7	7
1:33:20	4	10,7	7
1:33:30	4	10,7	7
1:33:40	4	10,7	7
1:33:50	4	10,7	7
1:34:00	4	10,7	7
1:34:10	4	10,8	7
1:34:20	4	10,8	7
1:34:30	4	10,8	7
1:34:40	4	10,8	7
1:34:50	4	10,8	7
1:35:00	4	10,8	7
1:35:10	4	10,8	7
1:35:20	4	10,6	7
1:35:30	4	10,7	7
1:35:40	4	10,7	7
1:35:50	4	10,7	7
1:36:00	4	10,7	7
1:36:10	4	10,7	7
1:36:20	4	10,7	7
1:36:30	4	10,7	7
1:36:40	4	10,8	7
1:36:50	4	10,8	7
1:37:00	4	10,8	7
1:37:10	4	10,8	7
1:37:20	4	10,8	7
1:37:30	4	10,8	7
1:37:40	4	10,8	7
1:37:50	4	10,8	7
1:38:00	4	10,6	8
1:38:10	4	10,6	8
1:38:20	4	10,6	8
1:38:30	4	10,6	8
1:38:40	4	10,6	8
1:38:50	4	10,6	8
1:39:00	4	10,7	8
1:39:10	4	10,7	8
1:39:20	4	10,7	8
1:39:30	4	10,7	9
1:39:40	4	10,7	9
1:39:50	4	10,7	9
1:40:00	4	10,7	8
1:40:10	4	10,8	8
1:40:20	4	10,8	8
1:40:30	4	10,8	8
1:40:40	4	10,8	8
1:40:50	4	10,8	8
1:41:00	4	10,8	8
1:41:10	4	10,8	8
1:41:20	4	10,6	8
1:41:30	4	10,6	8
1:41:40	5	10,7	9
1:41:50	5	10,7	9
1:42:00	5	10,7	9
1:42:10	5	10,7	9
1:42:20	5	10,7	9
1:42:30	5	10,7	9
1:42:40	5	10,7	9
1:42:50	5	10,8	9
1:43:00	5	10,8	9
1:43:10	5	10,8	9
1:43:20	5	10,8	9
1:43:30	5	10,8	9
1:43:40	5	10,8	9
1:43:50	5	10,8	9
1:44:00	5	10,7	9
1:44:10	5	10,7	9
1:44:20	5	10,7	9
1:44:30	5	10,7	9
1:44:40	5	10,7	9
1:44:50	5	10,7	9
1:45:00	5	10,7	9
1:45:10	5	10,8	9
1:45:20	5	10,8	9
1:45:30	5	10,8	9
1:45:40	5	10,8	9
1:45:50	5	10,8	9
1:46:00	5	10,8	9
1:46:10	5	10,7	9
1:46:20	5	10,7	9
1:46:30	5	10,7	9
1:46:40	5	10,8	9
1:46:50	5	10,8	9
1:47:00	5	10,8	9
1:47:10	5	10,8	9
1:47:20	5	10,8	9
1:47:30	5	10,8	9
1:47:40	5	10,6	9
1:47:50	5	10,6	9
1:48:00	5	10,6	9
1:48:10	5	10,6	9
1:48:20	5	10,7	9
1:48:30	5	10,7	9
1:48:40	5	10,7	9
1:48:50	5	10,7	9
1:49:00	5	10,7	9
1:49:10	5	10,7	9
1:49:20	5	10,7	9
1:49:30	5	10,8	9
1:49:40	5	10,8	9
1:49:50	5	10,8	9
1:50:00	5	10,8	9
1:50:10	5	10,8	9
1:50:20	5	10,8	9
1:50:30	5	10,6	9
1:50:40	5	10,6	9
1:50:50	5	10,6	9
1:51:00	5	10,6	10
1:51:10	5	10,6	10
1:51:20	5	10,6	10
1:51:30	5	10,7	10
1:51:40	6	10,7	10
1:51:50	6	10,7	10
1:52:00	6	10,7	9
1:52:10	6	10,7	10
1:52:20	6	10,7	9
1:52:30	6	10,7	9
1:52:40	6	10,8	10
1:52:50	6	10,8	10
1:53:00	6	10,8	10
1:53:10	6	10,8	9
1:53:20	6	10,8	9
1:53:30	6	10,8	10
1:53:40	6	10,6	10
1:53:50	6	10,6	10
1:54:00	6	10,7	10
1:54:10	6	10,7	10
1:54:20	6	10,7	10
1:54:30	6	10,7	10
1:54:40	6	10,7	10
1:54:50	6	10,7	10
1:55:00	6	10,7	10
1:55:10	6	10,8	10
1:55:20	6	10,8	10
1:55:30	6	10,8	10
1:55:40	6	10,8	10
1:55:50	6	10,8	10
1:56:00	6	10,8	10
1:56:10	6	10,6	10
1:56:20	6	10,6	10
1:56:30	6	10,6	10
1:56:40	6	10,7	10
1:56:50	6	10,7	10
1:57:00	6	10,7	10
1:57:10	6	10,7	10
1:57:20	6	10,7	10
1:57:30	6	10,7	10
1:57:40	6	10,7	10
1:57:50	6	10,7	10
1:58:00	6	10,8	10
1:58:10	6	10,8	10
1:58:20	6	10,8	10
1:58:30	6	10,8	10
1:58:40	6	10,8	10
1:58:50	6	10,8	10
1:59:00	6	10,6	10
1:59:10	6	10,6	10
1:59:20	6	10,6	10
1:59:30	6	10,7	10
1:59:40	6	10,7	10
1:59:50	6	10,7	10
2:00:00	6	10,7	10
2:00:10	6	10,7	10
2:00:20	6	10,7	10
2:00:30	6	10,7	10
2:00:40	6	10,7	10
2:00:50	6	10,8	9
2:01:00	6	10,8	10
2:01:10	6	10,8	10
2:01:20	6	10,8	10
2:01:30	6	10,8	10
2:01:40	6	10,8	10
2:01:50	6	10,5	10
2:02:00	6	10,6	10
2:02:10	6	10,6	9
2:02:20	6	10,6	9
2:02:30	6	10,6	9
2:02:40	6	10,6	9
2:02:50	6	10,6	9
2:03:00	6	10,7	9
2:03:10	7	10,7	9
2:03:20	7	10,7	9
2:03:30	7	10,7	8
2:03:40	7	10,7	8
2:03:50	7	10,7	8
2:04:00	7	10,7	9
2:04:10	7	10,8	8
2:04:20	7	10,8	9
2:04:30	7	10,8	8
2:04:40	7	10,8	9
2:04:50	7	10,8	9
2:05:00	7	10,8	9
2:05:10	7	10,8	9
2:05:20	7	10,5	9
2:05:30	7	10,5	9
2:05:40	7	10,5	9
2:05:50	7	10,5	9
2:06:00	7	10,5	9
2:06:10	7	10,6	9
2:06:20	7	10,6	9
2:06:30	7	10,6	9
2:06:40	7	10,6	9
2:06:50	7	10,6	9
2:07:00	7	10,6	9
2:07:10	7	10,6	9
2:07:20	7	10,7	9
2:07:30	7	10,7	9
2:07:40	7	10,7	9
2:07:50	7	10,7	9
2:08:00	7	10,7	9
2:08:10	7	10,7	9
2:08:20	7	10,7	9
2:08:30	7	10,7	9
2:08:40	7	10,7	9
2:08:50	7	10,8	9
2:09:00	7	10,8	9
2:09:10	7	10,8	9
2:09:20	7	10,8	9
2:09:30	7	10,8	9
2:09:40	7	10,8	9
2:09:50	7	10,6	9
2:10:00	7	10,6	9
2:10:10	7	10,6	9
2:10:20	7	10,6	9
2:10:30	7	10,6	9
2:10:40	7	10,6	9
2:10:50	7	10,6	9
2:11:00	7	10,7	9
2:11:10	7	10,7	9
2:11:20	7	10,7	9
2:11:30	7	10,7	9
2:11:40	7	10,7	9
2:11:50	7	10,7	9
2:12:00	7	10,7	9
2:12:10	7	10,8	10
2:12:20	7	10,8	9
2:12:30	7	10,8	10
2:12:40	7	10,8	9
2:12:50	7	10,8	9
2:13:00	7	10,8	9
2:13:10	7	10,8	9
2:13:20	7	10,6	9
2:13:30	7	10,6	9
2:13:40	7	10,6	9
2:13:50	7	10,6	9
2:14:00	7	10,6	9
2:14:10	7	10,6	9
2:14:20	7	10,6	9
2:14:30	8	10,7	10
2:14:40	7	10,7	9
2:14:50	8	10,7	9
2:15:00	8	10,7	9
2:15:10	8	10,7	9
2:15:20	8	10,7	9
2:15:30	8	10,7	9
2:15:40	8	10,8	9
2:15:50	8	10,8	9
2:16:00	8	10,8	9
2:16:10	8	10,8	9
2:16:20	8	10,8	9
2:16:30	8	10,8	9
2:16:40	8	10,8	8
2:16:50	8	10,6	8
2:17:00	8	10,6	8
2:17:10	8	10,6	8
2:17:20	8	10,6	8
2:17:30	8	10,7	8
2:17:40	8	10,7	8
2:17:50	8	10,7	8
2:18:00	8	10,7	8
2:18:10	8	10,7	8
2:18:20	8	10,7	8
2:18:30	8	10,7	8
2:18:40	8	10,8	14
2:18:50	8	10,8	15
2:19:00	8	10,8	12
2:19:10	8	10,8	10
2:19:20	8	10,8	10
2:19:30	8	10,8	9
2:19:40	8	10,8	13
2:19:50	8	10,7	10
2:20:00	8	10,7	9
2:20:10	8	10,7	9
2:20:20	8	10,7	12
2:20:30	8	10,7	13
2:20:40	8	10,7	17
2:20:50	8	10,7	15
2:21:00	8	10,8	14
2:21:10	8	10,8	16
2:21:20	8	10,8	13
2:21:30	8	10,8	17
2:21:40	8	10,8	15
2:21:50	8	10,8	16
2:22:00	8	10,6	11
2:22:10	8	10,6	15
2:22:20	8	10,6	13
2:22:30	8	10,6	13
2:22:40	8	10,6	15
2:22:50	8	10,7	14
2:23:00	8	10,7	16
2:23:10	8	10,7	15
2:23:20	8	10,7	14
2:23:30	8	10,7	14
2:23:40	8	10,7	15
2:23:50	8	10,7	15
2:24:00	8	10,7	17
2:24:10	8	10,8	17
2:24:20	8	10,8	15
2:24:30	8	10,8	15
2:24:40	8	10,8	18
2:24:50	8	10,8	15
2:25:00	8	10,8	15
2:25:10	8	10,6	16
2:25:20	8	10,6	15
2:25:30	8	10,6	14
2:25:40	8	10,6	12
2:25:50	8	10,6	12
2:26:00	8	10,6	12
2:26:10	8	10,6	12
2:26:20	8	10,7	11
2:26:30	8	10,7	11
2:26:40	8	10,7	11
2:26:50	9	10,7	12
2:27:00	9	10,7	12
2:27:10	9	10,7	11
2:27:20	9	10,7	12
2:27:30	9	10,8	13
2:27:40	9	10,8	13
2:27:50	9	10,8	12
2:28:00	9	10,8	12
2:28:10	9	10,8	11
2:28:20	9	10,8	11
2:28:30	9	10,8	11
2:28:40	9	10,7	12
2:28:50	9	10,7	12
2:29:00	9	10,7	12
2:29:10	9	10,7	11
2:29:20	9	10,7	11
2:29:30	9	10,7	11
2:29:40	9	10,7	11
2:29:50	9	10,7	11
2:30:00	9	10,8	11
2:30:10	9	10,8	11
2:30:20	9	10,8	11
2:30:30	9	10,8	11
2:30:40	9	10,8	10
2:30:50	9	10,8	11
2:31:00	9	10,8	11
2:31:10	9	10,6	10
2:31:20	9	10,6	10
2:31:30	9	10,6	12
2:31:40	9	10,6	18
2:31:50	9	10,6	15
2:32:00	9	10,6	15
2:32:10	9	10,7	14
2:32:20	9	10,7	14
2:32:30	9	10,7	21
2:32:40	9	10,7	14
2:32:50	9	10,7	14
2:33:00	9	10,7	12
2:33:10	9	10,7	13
2:33:20	9	10,7	12
2:33:30	9	10,8	13
2:33:40	9	10,8	12
2:33:50	9	10,8	12
2:34:00	9	10,8	12
2:34:10	9	10,8	14
2:34:20	9	10,8	13
2:34:30	9	10,8	12
2:34:40	9	10,6	12
2:34:50	9	10,6	12
2:35:00	9	10,6	12
2:35:10	9	10,6	12
2:35:20	9	10,6	13
2:35:30	9	10,7	13
2:35:40	9	10,7	12
2:35:50	9	10,7	13
2:36:00	9	10,7	13
2:36:10	9	10,7	13
2:36:20	9	10,7	13
2:36:30	9	10,7	12
2:36:40	9	10,7	12
2:36:50	9	10,8	12
2:37:00	9	10,8	12
2:37:10	9	10,8	12
2:37:20	9	10,8	12
2:37:30	9	10,8	12
2:37:40	9	10,8	12
2:37:50	9	10,8	12
2:38:00	9	10,6	12
2:38:10	9	10,6	12
2:38:20	9	10,6	13
2:38:30	9	10,6	13
2:38:40	9	10,6	13
2:38:50	9	10,6	13
2:39:00	9	10,6	13
2:39:10	9	10,7	13
2:39:20	9	10,7	12
2:39:30	9	10,7	13
2:39:40	9	10,7	12
2:39:50	9	10,7	12
2:40:00	10	10,7	12
2:40:10	10	10,7	12
2:40:20	10	10,7	12
2:40:30	10	10,8	12
2:40:40	10	10,8	13
2:40:50	10	10,8	12
2:41:00	10	10,8	13
2:41:10	10	10,8	14
2:41:20	10	10,8	13
2:41:30	10	10,5	13
2:41:40	10	10,6	13
2:41:50	10	10,6	13
2:42:00	10	10,6	13
2:42:10	10	10,6	13
2:42:20	10	10,6	13
2:42:30	10	10,6	13
2:42:40	10	10,7	13
2:42:50	10	10,7	13
2:43:00	10	10,7	13
2:43:10	10	10,7	17
2:43:20	10	10,7	17
2:43:30	10	10,7	16
2:43:40	10	10,7	17
2:43:50	10	10,7	16
2:44:00	10	10,7	16
2:44:10	10	10,8	16
2:44:20	10	10,8	16
2:44:30	10	10,8	16
2:44:40	10	10,8	16
2:44:50	10	10,8	16
2:45:00	10	10,8	15
2:45:10	10	10,8	15
2:45:20	10	10,6	15
2:45:30	10	10,6	12
2:45:40	10	10,6	12
2:45:50	10	10,6	12
2:46:00	10	10,6	12
2:46:10	10	10,6	17
2:46:20	10	10,6	18
2:46:30	10	10,7	19
2:46:40	10	10,7	16
2:46:50	10	10,7	16
2:47:00	10	10,7	16
2:47:10	10	10,7	16
2:47:20	10	10,7	16
2:47:30	10	10,7	16
2:47:40	10	10,8	15
2:47:50	10	10,8	15
2:48:00	10	10,8	15
2:48:10	10	10,8	15
2:48:20	10	10,8	15
2:48:30	10	10,8	15
2:48:40	10	10,8	15
2:48:50	10	10,8	15
2:49:00	10	10,8	15
2:49:10	10	10,8	15
2:49:20	10	10,8	15
2:49:30	10	10,8	15
2:49:40	10	10,8	15
2:49:50	10	10,8	15
2:50:00	10	10,8	15
2:50:10	10	10,7	15
2:50:20	10	10,7	15
2:50:30	10	10,7	16
2:50:40	10	10,7	17
2:50:50	10	10,7	18
2:51:00	10	10,6	20
2:51:10	10	10,6	19
2:51:20	10	10,6	21
2:51:30	10	10,6	20
2:51:40	10	10,5	18
2:51:50	10	10,5	19
2:52:00	10	10,5	17
2:52:10	10	10,5	16
2:52:20	10	10,5	19
2:52:30	10	10,4	15
2:52:40	10	10,4	15
2:52:50	10	10,4	20
2:53:00	10	10,3	17
2:53:10	10	10,3	20
2:53:20	10	10,3	17
2:53:30	10	10,2	16
2:53:40	10	10,2	20
2:53:50	10	10,2	15
2:54:00	10	10,1	15
2:54:10	10	10,1	16
2:54:20	10	10,1	15
2:54:30	10	10,0	15
2:54:40	10	10,0	14
2:54:50	10	10,0	14
2:55:00	10	9,9	13
2:55:10	10	9,9	13
2:55:20	10	9,8	13
2:55:30	10	10,0	12
2:55:40	10	9,9	15
2:55:50	10	9,9	14
2:56:00	10	9,9	14
2:56:10	10	9,8	13
2:56:20	10	10,0	13
2:56:30	10	10,0	13
2:56:40	10	10,0	12
2:56:50	10	9,9	12
2:57:00	10	9,9	13
2:57:10	10	9,8	13
2:57:20	10	10,0	13
2:57:30	10	9,9	12
2:57:40	10	9,9	13
2:57:50	10	9,9	13
2:58:00	10	9,8	13
2:58:10	10	10,0	16
2:58:20	10	10,0	18
2:58:30	10	9,9	18
2:58:40	10	9,9	16
2:58:50	10	9,9	20
2:59:00	10	9,8	18
2:59:10	10	10,0	16
2:59:20	10	9,9	17
2:59:30	10	9,9	17
2:59:40	10	9,8	17
2:59:50	10	10,0	17
3:00:00	10	10,0	17
3:00:10	10	9,9	16
3:00:20	10	9,9	15
3:00:30	10	9,9	16
3:00:40	10	9,8	17
3:00:50	10	9,9	17
3:01:00	10	9,8	17
3:01:10	10	10,1	16
3:01:20	10	10,1	17
3:01:30	10	10,0	17
3:01:40	10	10,0	19
3:01:50	10	10,0	16
3:02:00	10	9,9	16
3:02:10	10	9,9	16
3:02:20	9	9,8	17
3:02:30	9	9,9	17
3:02:40	9	9,9	19
3:02:50	9	10,1	17
3:03:00	9	10,1	16
3:03:10	9	10,0	17
3:03:20	9	10,0	16
3:03:30	9	10,0	16
3:03:40	9	9,9	15
3:03:50	9	9,9	14
3:04:00	9	9,8	14
3:04:10	9	9,9	15
3:04:20	9	9,9	14
3:04:30	9	9,8	14
3:04:40	9	10,1	18
3:04:50	9	10,1	17
3:05:00	9	10,0	16
3:05:10	9	10,0	18
3:05:20	9	9,9	16
3:05:30	9	9,9	16
3:05:40	9	9,9	15
3:05:50	9	9,8	15
3:06:00	9	10,0	15
3:06:10	9	9,9	14
3:06:20	9	9,9	15
3:06:30	9	9,8	15
3:06:40	9	10,1	15
3:06:50	9	10,0	15
3:07:00	9	10,0	15
3:07:10	9	10,0	14
3:07:20	9	9,9	15
3:07:30	9	9,9	15
3:07:40	9	9,8	14
3:07:50	9	10,0	15
3:08:00	9	9,9	14
3:08:10	9	9,9	14
3:08:20	9	9,9	14
3:08:30	9	9,8	15
3:08:40	8	10,1	14
3:08:50	8	10,0	14
3:09:00	8	10,0	15
3:09:10	8	9,9	14
3:09:20	8	9,9	14
3:09:30	8	9,9	14
3:09:40	8	9,8	14
3:09:50	8	10,0	14
3:10:00	8	9,9	14
3:10:10	8	9,9	14
3:10:20	8	9,9	14
3:10:30	8	9,8	14
3:10:40	8	10,1	14
3:10:50	8	10,0	14
3:11:00	8	10,0	14
3:11:10	8	9,9	14
3:11:20	8	9,9	14
3:11:30	8	9,9	14
3:11:40	8	9,8	16
3:11:50	8	9,8	15
3:12:00	8	10,0	15
3:12:10	8	9,9	16
3:12:20	8	9,9	14
3:12:30	8	9,9	13
3:12:40	8	9,8	13
3:12:50	8	9,8	13
3:13:00	8	10,0	13
3:13:10	8	10,0	13
3:13:20	8	10,0	13
3:13:30	8	9,9	13
3:13:40	8	9,9	13
3:13:50	8	9,9	14
3:14:00	8	9,8	14
3:14:10	7	9,8	14
3:14:20	7	9,9	14
3:14:30	7	9,8	15
3:14:40	7	10,1	15
3:14:50	7	10,0	15
3:15:00	7	10,0	16
3:15:10	7	10,0	16
3:15:20	7	9,9	18
3:15:30	7	9,9	18
3:15:40	7	9,9	18
3:15:50	7	9,8	17
3:16:00	7	9,8	17
3:16:10	7	10,0	15
3:16:20	7	9,9	18
3:16:30	7	9,9	18
3:16:40	7	9,9	17
3:16:50	7	9,8	18
3:17:00	7	9,8	18
3:17:10	7	10,0	18
3:17:20	7	10,0	16
3:17:30	7	10,0	19
3:17:40	7	9,9	17
3:17:50	7	9,9	17
3:18:00	7	9,9	17
3:18:10	7	9,9	16
3:18:20	7	9,8	15
3:18:30	7	10,0	16
3:18:40	7	10,0	16
3:18:50	7	9,9	17
3:19:00	7	9,9	17
3:19:10	7	9,9	17
3:19:20	7	9,8	16
3:19:30	7	10,1	16
3:19:40	7	10,0	16
3:19:50	6	10,0	17
3:20:00	7	10,0	17
3:20:10	6	9,9	17
3:20:20	6	9,9	16
3:20:30	6	9,9	15
3:20:40	6	9,8	15
3:20:50	6	9,8	14
3:21:00	6	10,0	15
3:21:10	6	10,0	14
3:21:20	6	9,9	14
3:21:30	6	9,9	13
3:21:40	6	9,9	13
3:21:50	6	9,9	13
3:22:00	6	9,8	13
3:22:10	6	10,1	13
3:22:20	6	10,0	13
3:22:30	6	10,0	13
3:22:40	6	10,0	14
3:22:50	6	9,9	13
3:23:00	6	9,9	14
3:23:10	6	9,9	15
3:23:20	6	9,9	14
3:23:30	6	9,8	14
3:23:40	6	9,8	14
3:23:50	6	10,0	14
3:24:00	6	10,0	14
3:24:10	6	10,0	14
3:24:20	6	9,9	14
3:24:30	6	9,9	13
3:24:40	6	9,9	14
3:24:50	6	9,9	13
3:25:00	6	9,8	13
3:25:10	6	10,0	13
3:25:20	6	10,0	14
3:25:30	6	10,0	14
3:25:40	6	10,0	14
3:25:50	6	9,9	14
3:26:00	6	9,9	15
3:26:10	5	9,9	14
3:26:20	5	9,9	15
3:26:30	5	9,8	15
3:26:40	5	9,8	15
3:26:50	5	10,0	14
3:27:00	5	10,0	14
3:27:10	5	10,0	14
3:27:20	5	9,9	13
3:27:30	5	9,9	14
3:27:40	5	9,9	14
3:27:50	5	9,9	14
3:28:00	5	9,8	13
3:28:10	5	9,8	13
3:28:20	5	10,1	14
3:28:30	5	10,0	14
3:28:40	5	10,0	14
3:28:50	5	10,0	14
3:29:00	5	10,0	14
3:29:10	5	9,9	13
3:29:20	5	9,9	13
3:29:30	5	9,9	13
3:29:40	5	9,9	14
3:29:50	5	9,9	14
3:30:00	5	9,8	13
3:30:10	5	9,9	13
3:30:20	5	9,9	13
3:30:30	5	9,9	13
3:30:40	5	9,9	14
3:30:50	5	9,8	13
3:31:00	5	10,1	13
3:31:10	5	10,1	13
3:31:20	5	10,1	13
3:31:30	5	10,1	13
3:31:40	5	10,1	13
3:31:50	5	10,0	13
3:32:00	5	10,0	13
3:32:10	5	10,0	13
3:32:20	5	10,0	13
3:32:30	5	9,9	14
3:32:40	5	9,9	13
3:32:50	5	9,9	13
3:33:00	5	9,9	13
3:33:10	5	9,9	13
3:33:20	5	9,8	13
3:33:30	5	9,8	13
3:33:40	5	9,9	14
3:33:50	5	9,9	14
3:34:00	4	9,9	13
3:34:10	4	9,9	14
3:34:20	4	9,9	14
3:34:30	4	9,8	13
3:34:40	4	9,8	14
3:34:50	4	9,1	14
3:35:00	4	4,0	19
3:35:10	4	2,0	18
3:35:20	4	1,2	16
3:35:30	4	0,8	17
3:35:40	4	0,8	15
3:35:50	4	0,8	15
3:36:00	4	0,3	12
3:36:10	4	0,3	13

File: project-root/data/Tests/Data Acquisition/2013 (508)/13-0079 MW.txt
--Test Summary--
Full Path and File Name	
Instrument Name	7322
Instrument Type	Model 7322 Consistometer - Variable Speed
Instrument Serial Number	
Test Start Date	07.03.2013
Test Start Time	8:47:33
Test Stop Date	07.03.2013
Test Stop Time	12:11:53
Test Length	3:24:20
Final Sample Time Offset	3:24:20
Controller Schedule Name	
Sampling Period	10 seconds
Comments	T: 50C(30min); P: 30MPa(30min); tap water
Information	WellID	Research
Information	Customer	Trican
Information	EngName	Pavel Lebedev
Information	CementMfr	Dyckerhoff - Suhoy Log
Information	Additives	90%G+10%Silica Fume (BVOB) +0.3%TC-101+0.7%CFL-6+0.7%CFR-10+0.1%LTR (BWOB)
Information	Density	1800
Information	BHCT	50
Information	BHST	65
Information	FluidLoss	17 cc/30min (Measured)
Information	JobType	Production csg
Initial Temperature (°C)	28 °C
Final Temperature (°C)	51 °C
Initial Pressure (MPa)	0,4 MPa
Final Pressure (MPa)	30,0 MPa
Initial Consistency (Bc)	13 Bc
Final Consistency (Bc)	71 Bc
Initial Wall Temperature (°C)	23 °C
Final Wall Temperature (°C)	47 °C
Initial Motor Speed (RPM)	150 RPM
Final Motor Speed (RPM)	150 RPM
--Data--
Time (HH:MM:SS)	Temperature (°C)	Pressure (MPa)	Consistency (Bc)	Wall Temperature (°C)	Motor Speed (RPM)
0:00:00	28	0,4	13	23	150
0:00:10	28	0,5	13	23	150
0:00:20	28	0,6	13	23	150
0:00:30	28	0,9	13	24	150
0:00:40	28	1,0	13	24	150
0:00:50	28	1,2	13	25	150
0:01:00	28	1,5	12	25	150
0:01:10	28	1,6	12	26	150
0:01:20	28	1,7	12	26	150
0:01:30	28	2,0	12	27	150
0:01:40	28	2,2	12	28	150
0:01:50	28	2,4	12	28	150
0:02:00	28	2,7	12	28	150
0:02:10	28	2,9	12	29	150
0:02:20	28	3,2	12	31	150
0:02:30	28	3,5	12	32	150
0:02:40	28	3,9	12	34	150
0:02:50	28	4,3	12	35	150
0:03:00	28	4,4	12	36	150
0:03:10	28	4,6	12	37	150
0:03:20	28	4,7	12	38	150
0:03:30	28	4,9	12	39	150
0:03:40	28	5,1	12	40	150
0:03:50	28	5,2	11	41	150
0:04:00	28	5,4	11	42	150
0:04:10	28	5,6	11	44	150
0:04:20	28	5,7	11	45	150
0:04:30	28	5,9	11	46	150
0:04:40	28	6,0	11	46	150
0:04:50	28	6,2	11	46	150
0:05:00	28	6,4	11	47	150
0:05:10	28	6,6	11	48	150
0:05:20	28	6,7	11	49	150
0:05:30	28	6,9	11	49	150
0:05:40	28	7,1	11	50	150
0:05:50	28	7,2	11	50	150
0:06:00	29	7,3	11	50	150
0:06:10	29	7,5	11	51	150
0:06:20	29	7,7	11	51	150
0:06:30	29	7,9	11	51	150
0:06:40	29	8,0	11	52	150
0:06:50	29	8,2	11	52	150
0:07:00	30	8,3	11	53	150
0:07:10	30	8,5	11	53	150
0:07:20	30	8,7	11	54	150
0:07:30	30	8,8	11	54	150
0:07:40	31	9,0	11	54	150
0:07:50	31	9,2	11	54	150
0:08:00	31	9,3	11	55	150
0:08:10	31	9,5	11	55	150
0:08:20	32	9,6	11	55	150
0:08:30	32	9,8	11	55	150
0:08:40	32	9,9	11	55	150
0:08:50	32	10,0	11	55	150
0:09:00	33	10,1	11	54	150
0:09:10	33	10,2	11	54	150
0:09:20	33	10,3	11	55	150
0:09:30	33	10,3	11	54	150
0:09:40	34	10,3	11	54	150
0:09:50	34	10,3	11	54	150
0:10:00	34	10,3	11	53	150
0:10:10	35	10,4	11	53	150
0:10:20	35	10,7	11	53	150
0:10:30	35	10,8	11	53	150
0:10:40	35	11,0	11	52	150
0:10:50	36	11,3	11	52	150
0:11:00	36	11,2	11	52	150
0:11:10	36	11,5	11	51	150
0:11:20	37	11,4	11	51	150
0:11:30	37	11,7	11	51	150
0:11:40	37	12,0	11	50	150
0:11:50	37	12,2	11	50	150
0:12:00	38	12,1	11	49	150
0:12:10	38	12,5	11	49	150
0:12:20	38	12,6	11	48	150
0:12:30	38	12,8	11	48	150
0:12:40	39	12,8	11	47	150
0:12:50	39	13,0	11	47	150
0:13:00	39	13,2	11	46	150
0:13:10	39	13,4	11	45	150
0:13:20	40	13,7	11	44	150
0:13:30	40	13,8	11	43	150
0:13:40	40	14,0	11	43	150
0:13:50	40	14,1	11	43	150
0:14:00	40	14,1	11	42	150
0:14:10	41	14,3	11	42	150
0:14:20	41	14,6	11	41	150
0:14:30	41	14,9	11	41	150
0:14:40	41	14,9	11	41	150
0:14:50	41	15,2	11	41	150
0:15:00	41	15,1	11	40	150
0:15:10	42	15,4	11	40	150
0:15:20	42	15,7	11	40	150
0:15:30	42	15,6	11	40	150
0:15:40	42	16,0	11	40	150
0:15:50	42	15,9	11	39	150
0:16:00	42	16,3	11	39	150
0:16:10	42	16,3	11	39	150
0:16:20	42	16,5	11	39	150
0:16:30	43	16,8	11	39	150
0:16:40	43	16,8	11	39	150
0:16:50	43	17,2	11	39	150
0:17:00	43	17,2	11	38	150
0:17:10	43	17,6	11	38	150
0:17:20	43	17,7	11	38	150
0:17:30	43	17,6	11	38	150
0:17:40	43	18,0	11	38	150
0:17:50	43	17,9	11	38	150
0:18:00	43	18,2	11	38	150
0:18:10	43	18,6	11	38	150
0:18:20	43	18,5	11	38	150
0:18:30	43	18,6	11	38	150
0:18:40	43	19,1	11	38	150
0:18:50	43	19,0	11	37	150
0:19:00	43	19,3	11	37	150
0:19:10	43	19,2	11	37	150
0:19:20	43	19,6	11	37	150
0:19:30	43	19,6	11	37	150
0:19:40	43	20,0	11	37	150
0:19:50	43	20,0	11	37	150
0:20:00	43	20,1	11	37	150
0:20:10	43	20,4	11	37	150
0:20:20	43	20,5	11	37	150
0:20:30	43	20,6	11	37	150
0:20:40	43	21,1	11	38	150
0:20:50	43	21,2	11	38	150
0:21:00	43	21,3	11	38	150
0:21:10	43	21,4	11	39	150
0:21:20	43	21,6	11	39	150
0:21:30	43	21,8	11	39	150
0:21:40	43	22,0	11	40	150
0:21:50	43	22,3	11	40	150
0:22:00	43	22,5	11	41	150
0:22:10	43	22,8	11	42	150
0:22:20	43	23,1	11	42	150
0:22:30	43	23,4	11	42	150
0:22:40	43	23,8	11	44	150
0:22:50	43	23,9	11	45	150
0:23:00	43	24,0	11	45	150
0:23:10	43	24,1	11	46	150
0:23:20	43	24,3	11	46	150
0:23:30	43	24,5	11	50	150
0:23:40	42	24,6	11	51	150
0:23:50	42	24,8	11	52	150
0:24:00	42	25,0	11	54	150
0:24:10	42	25,2	10	55	150
0:24:20	42	25,4	10	56	150
0:24:30	42	25,5	10	56	150
0:24:40	42	25,6	10	56	150
0:24:50	42	25,8	10	58	150
0:25:00	42	26,1	10	59	150
0:25:10	42	26,1	10	60	150
0:25:20	42	26,4	10	62	150
0:25:30	42	26,6	10	63	150
0:25:40	42	26,6	10	64	150
0:25:50	42	26,7	10	65	150
0:26:00	42	26,9	10	66	150
0:26:10	42	27,1	10	67	150
0:26:20	42	27,3	10	68	150
0:26:30	42	27,6	10	69	150
0:26:40	42	27,7	10	70	150
0:26:50	43	27,7	10	71	150
0:27:00	43	27,9	10	73	150
0:27:10	43	28,1	10	73	150
0:27:20	43	28,3	10	75	150
0:27:30	43	28,5	10	75	150
0:27:40	43	28,6	10	76	150
0:27:50	43	28,8	10	77	150
0:28:00	44	29,0	10	77	150
0:28:10	44	29,2	10	78	150
0:28:20	44	29,4	10	79	150
0:28:30	44	29,6	10	79	150
0:28:40	44	29,7	10	80	150
0:28:50	45	29,8	10	81	150
0:29:00	45	29,9	10	81	150
0:29:10	45	30,0	10	81	150
0:29:20	45	30,3	10	81	150
0:29:30	46	30,3	10	81	150
0:29:40	46	30,7	10	81	150
0:29:50	46	30,7	10	82	150
0:30:00	47	31,0	10	82	150
0:30:10	47	30,9	10	82	150
0:30:20	47	30,8	10	82	150
0:30:30	48	30,9	10	81	150
0:30:40	48	31,0	10	81	150
0:30:50	49	30,9	10	80	150
0:31:00	49	30,9	10	80	150
0:31:10	49	30,8	10	79	150
0:31:20	50	30,6	10	78	150
0:31:30	50	30,4	10	77	150
0:31:40	50	30,1	10	76	150
0:31:50	51	30,1	10	75	150
0:32:00	51	29,9	10	74	150
0:32:10	52	30,0	10	73	150
0:32:20	52	29,9	10	71	150
0:32:30	52	29,9	10	70	150
0:32:40	53	29,9	10	69	150
0:32:50	53	29,8	10	67	150
0:33:00	54	30,0	10	66	150
0:33:10	54	30,0	10	65	150
0:33:20	54	30,0	10	64	150
0:33:30	55	30,1	10	63	150
0:33:40	55	30,0	10	63	150
0:33:50	55	29,8	10	62	150
0:34:00	56	29,9	10	62	150
0:34:10	56	30,1	10	61	150
0:34:20	56	30,1	10	60	150
0:34:30	57	29,9	10	60	150
0:34:40	57	30,1	10	60	150
0:34:50	57	30,0	10	59	150
0:35:00	58	30,0	10	59	150
0:35:10	58	30,0	10	59	150
0:35:20	58	30,1	10	58	150
0:35:30	58	29,9	10	57	150
0:35:40	59	30,1	10	57	150
0:35:50	59	29,9	10	57	150
0:36:00	59	30,0	10	57	150
0:36:10	59	30,1	10	56	150
0:36:20	59	29,9	10	56	150
0:36:30	60	30,2	10	56	150
0:36:40	60	30,0	10	56	150
0:36:50	60	30,0	10	55	150
0:37:00	60	30,0	10	55	150
0:37:10	60	30,1	10	55	150
0:37:20	60	30,0	10	54	150
0:37:30	60	30,1	10	54	150
0:37:40	60	30,1	10	54	150
0:37:50	60	30,0	10	54	150
0:38:00	61	30,0	10	54	150
0:38:10	61	30,0	10	53	150
0:38:20	61	30,2	10	53	150
0:38:30	61	30,0	10	53	150
0:38:40	61	29,9	10	53	150
0:38:50	61	30,0	10	53	150
0:39:00	61	29,9	10	53	150
0:39:10	61	30,0	10	53	150
0:39:20	61	30,2	10	53	150
0:39:30	61	30,1	10	52	150
0:39:40	61	30,1	10	52	150
0:39:50	61	30,0	10	52	150
0:40:00	61	30,2	10	52	150
0:40:10	61	30,2	10	52	150
0:40:20	61	30,1	10	52	150
0:40:30	61	30,0	10	52	150
0:40:40	61	30,0	10	52	150
0:40:50	61	30,0	10	51	150
0:41:00	61	30,0	10	51	150
0:41:10	61	30,0	10	51	150
0:41:20	61	30,2	10	51	150
0:41:30	60	30,2	10	51	150
0:41:40	60	30,1	10	51	150
0:41:50	60	30,0	10	51	150
0:42:00	60	30,0	10	51	150
0:42:10	60	30,3	10	51	150
0:42:20	60	30,2	10	51	150
0:42:30	60	30,2	10	51	150
0:42:40	60	30,1	10	51	150
0:42:50	60	30,0	10	50	150
0:43:00	60	30,0	10	50	150
0:43:10	60	30,0	10	50	150
0:43:20	60	30,0	9	50	150
0:43:30	60	30,0	9	50	150
0:43:40	60	30,0	9	50	150
0:43:50	59	30,0	9	50	150
0:44:00	59	30,3	9	50	150
0:44:10	59	30,2	9	50	150
0:44:20	59	30,2	9	50	150
0:44:30	59	30,1	9	50	150
0:44:40	59	30,1	9	50	150
0:44:50	59	30,0	9	50	150
0:45:00	59	30,0	9	49	150
0:45:10	59	30,0	9	50	150
0:45:20	59	30,0	9	50	150
0:45:30	58	30,3	9	50	150
0:45:40	58	30,2	9	49	150
0:45:50	58	30,2	9	49	150
0:46:00	58	30,1	9	49	150
0:46:10	58	30,1	9	49	150
0:46:20	58	30,0	9	49	150
0:46:30	58	30,0	9	49	150
0:46:40	58	30,0	9	49	150
0:46:50	58	30,1	9	49	150
0:47:00	57	30,1	9	49	150
0:47:10	57	30,0	9	49	150
0:47:20	57	30,0	9	49	150
0:47:30	57	30,2	9	49	150
0:47:40	57	30,2	9	49	150
0:47:50	57	30,1	9	49	150
0:48:00	57	30,1	9	49	150
0:48:10	57	30,1	9	49	150
0:48:20	57	30,0	9	48	150
0:48:30	57	30,0	9	49	150
0:48:40	56	30,4	9	48	150
0:48:50	56	30,3	9	48	150
0:49:00	56	30,3	9	48	150
0:49:10	56	30,3	9	48	150
0:49:20	56	30,2	9	48	150
0:49:30	56	30,2	9	48	150
0:49:40	56	30,1	9	48	150
0:49:50	56	30,1	9	48	150
0:50:00	56	30,1	9	48	150
0:50:10	56	30,0	9	48	150
0:50:20	55	30,0	9	48	150
0:50:30	55	30,0	9	48	150
0:50:40	55	30,2	9	48	150
0:50:50	55	30,2	9	48	150
0:51:00	55	30,1	9	48	150
0:51:10	55	30,1	9	48	150
0:51:20	55	30,0	9	48	150
0:51:30	55	30,0	9	48	150
0:51:40	55	30,1	9	48	150
0:51:50	55	30,2	9	48	150
0:52:00	54	30,1	9	48	150
0:52:10	54	30,1	9	48	150
0:52:20	54	30,0	9	47	150
0:52:30	54	30,0	9	47	150
0:52:40	54	30,0	9	47	150
0:52:50	54	30,0	9	47	150
0:53:00	54	30,1	9	47	150
0:53:10	54	30,3	9	47	150
0:53:20	54	30,3	9	47	150
0:53:30	54	30,3	9	47	150
0:53:40	54	30,2	9	47	150
0:53:50	53	30,2	9	47	150
0:54:00	53	30,2	9	47	150
0:54:10	53	30,1	9	47	150
0:54:20	53	30,1	9	47	150
0:54:30	53	30,1	9	47	150
0:54:40	53	30,0	9	47	150
0:54:50	53	30,0	9	47	150
0:55:00	53	30,0	9	47	150
0:55:10	53	30,0	9	47	150
0:55:20	53	30,1	9	47	150
0:55:30	53	30,0	9	47	150
0:55:40	53	30,0	9	47	150
0:55:50	52	30,0	9	47	150
0:56:00	52	30,3	9	47	150
0:56:10	52	30,3	9	47	150
0:56:20	52	30,3	9	47	150
0:56:30	52	30,2	9	47	150
0:56:40	52	30,2	9	47	150
0:56:50	52	30,1	9	47	150
0:57:00	52	30,1	9	46	150
0:57:10	52	30,1	9	46	150
0:57:20	52	30,1	9	46	150
0:57:30	52	30,0	9	46	150
0:57:40	52	30,0	9	46	150
0:57:50	52	30,0	9	46	150
0:58:00	51	30,0	9	46	150
0:58:10	51	30,1	9	46	150
0:58:20	51	30,1	9	46	150
0:58:30	51	30,0	9	46	150
0:58:40	51	30,0	9	46	150
0:58:50	51	30,1	9	46	150
0:59:00	51	30,3	9	46	150
0:59:10	51	30,3	9	46	150
0:59:20	51	30,3	9	46	150
0:59:30	51	30,2	9	46	150
0:59:40	51	30,2	9	46	150
0:59:50	51	30,2	9	46	150
1:00:00	51	30,1	9	46	150
1:00:10	51	30,1	9	46	150
1:00:20	51	30,1	9	46	150
1:00:30	50	30,1	9	46	150
1:00:40	50	30,0	9	46	150
1:00:50	50	30,0	9	46	150
1:01:00	50	30,0	9	46	150
1:01:10	50	30,0	9	46	150
1:01:20	50	30,3	9	46	150
1:01:30	50	30,3	9	46	150
1:01:40	50	30,3	9	46	150
1:01:50	50	30,2	9	46	150
1:02:00	50	30,2	9	45	150
1:02:10	50	30,2	9	45	150
1:02:20	50	30,2	9	45	150
1:02:30	50	30,2	9	46	150
1:02:40	50	30,2	9	46	150
1:02:50	50	30,2	9	46	150
1:03:00	50	30,3	9	46	150
1:03:10	50	30,3	9	46	150
1:03:20	50	30,4	9	46	150
1:03:30	49	30,5	9	46	150
1:03:40	49	30,5	9	46	150
1:03:50	49	30,6	9	47	150
1:04:00	49	30,7	9	47	150
1:04:10	49	30,8	9	47	150
1:04:20	49	30,9	9	47	150
1:04:30	49	31,0	9	48	150
1:04:40	49	30,8	9	48	150
1:04:50	49	30,9	9	48	150
1:05:00	49	30,8	9	48	150
1:05:10	49	31,0	9	48	150
1:05:20	49	30,8	9	49	150
1:05:30	49	30,9	9	49	150
1:05:40	49	30,8	9	49	150
1:05:50	49	31,0	9	50	150
1:06:00	49	30,8	9	50	150
1:06:10	49	31,0	9	50	150
1:06:20	49	30,9	9	50	150
1:06:30	49	30,9	9	50	150
1:06:40	49	30,9	9	51	150
1:06:50	49	31,0	9	51	150
1:07:00	49	30,9	9	51	150
1:07:10	48	30,8	9	51	150
1:07:20	48	31,0	9	54	150
1:07:30	48	30,9	9	55	150
1:07:40	48	30,8	9	55	150
1:07:50	48	31,0	9	55	150
1:08:00	48	30,9	9	56	150
1:08:10	48	30,8	9	56	150
1:08:20	48	31,0	9	56	150
1:08:30	48	30,9	9	57	150
1:08:40	48	30,9	9	57	150
1:08:50	48	30,9	9	58	150
1:09:00	48	31,0	9	58	150
1:09:10	48	30,8	9	58	150
1:09:20	48	31,0	9	58	150
1:09:30	48	31,0	9	58	150
1:09:40	48	30,9	9	59	150
1:09:50	48	31,0	9	59	150
1:10:00	48	30,9	9	59	150
1:10:10	49	30,8	9	59	150
1:10:20	49	30,9	9	59	150
1:10:30	49	30,8	9	59	150
1:10:40	49	30,9	9	60	150
1:10:50	49	31,0	9	60	150
1:11:00	49	31,0	9	60	150
1:11:10	49	30,8	9	60	150
1:11:20	49	30,9	9	60	150
1:11:30	49	31,0	9	60	150
1:11:40	49	30,8	9	60	150
1:11:50	49	30,9	9	60	150
1:12:00	49	31,0	9	60	150
1:12:10	49	31,0	9	60	150
1:12:20	49	30,8	9	60	150
1:12:30	49	30,8	9	60	150
1:12:40	50	30,8	9	60	150
1:12:50	50	30,8	9	60	150
1:13:00	50	30,8	9	60	150
1:13:10	50	30,8	9	59	150
1:13:20	50	30,7	9	59	150
1:13:30	50	30,6	9	59	150
1:13:40	50	30,6	9	58	150
1:13:50	50	30,5	9	58	150
1:14:00	50	30,3	9	58	150
1:14:10	50	30,2	9	57	150
1:14:20	51	30,1	9	57	150
1:14:30	51	29,9	9	57	150
1:14:40	51	30,2	9	56	150
1:14:50	51	30,0	9	56	150
1:15:00	51	30,0	9	55	150
1:15:10	51	29,9	9	55	150
1:15:20	51	29,9	9	54	150
1:15:30	51	30,0	9	54	150
1:15:40	52	30,1	9	54	150
1:15:50	52	30,0	9	53	150
1:16:00	52	30,3	9	53	150
1:16:10	52	30,2	9	53	150
1:16:20	52	30,0	9	53	150
1:16:30	52	29,9	9	52	150
1:16:40	52	30,0	9	52	150
1:16:50	52	30,3	9	52	150
1:17:00	52	30,2	9	52	150
1:17:10	52	30,1	9	52	150
1:17:20	52	30,0	9	52	150
1:17:30	53	29,9	9	51	150
1:17:40	53	30,3	9	51	150
1:17:50	53	30,2	9	51	150
1:18:00	53	30,1	9	51	150
1:18:10	53	30,1	9	51	150
1:18:20	53	30,0	9	51	150
1:18:30	53	30,0	9	51	150
1:18:40	53	30,0	9	51	150
1:18:50	53	30,1	9	51	150
1:19:00	53	30,1	9	51	150
1:19:10	53	30,0	9	51	150
1:19:20	53	30,0	9	51	150
1:19:30	53	30,1	9	50	150
1:19:40	53	30,0	9	50	150
1:19:50	53	30,0	9	50	150
1:20:00	53	30,1	9	50	150
1:20:10	53	30,2	9	50	150
1:20:20	53	30,2	9	50	150
1:20:30	53	30,1	9	50	150
1:20:40	53	30,1	9	50	150
1:20:50	53	30,0	9	50	150
1:21:00	53	30,0	9	50	150
1:21:10	53	30,0	9	50	150
1:21:20	53	30,4	9	50	150
1:21:30	53	30,4	9	50	150
1:21:40	53	30,3	9	50	150
1:21:50	53	30,3	9	50	150
1:22:00	53	30,3	9	50	150
1:22:10	53	30,2	9	50	150
1:22:20	53	30,2	9	49	150
1:22:30	53	30,1	9	49	150
1:22:40	53	30,1	9	49	150
1:22:50	53	30,1	9	49	150
1:23:00	53	30,0	9	49	150
1:23:10	53	30,0	9	49	150
1:23:20	53	30,0	9	49	150
1:23:30	53	30,1	9	49	150
1:23:40	53	30,3	9	49	150
1:23:50	53	30,3	9	49	150
1:24:00	53	30,2	9	49	150
1:24:10	53	30,2	9	49	150
1:24:20	53	30,2	9	49	150
1:24:30	53	30,1	9	49	150
1:24:40	53	30,1	9	49	150
1:24:50	53	30,1	9	49	150
1:25:00	53	30,0	9	49	150
1:25:10	53	30,0	9	49	150
1:25:20	53	30,0	9	49	150
1:25:30	53	30,1	9	49	150
1:25:40	53	30,0	9	49	150
1:25:50	53	30,0	9	49	150
1:26:00	53	30,0	9	49	150
1:26:10	53	30,1	9	49	150
1:26:20	53	30,0	9	48	150
1:26:30	53	30,0	9	48	150
1:26:40	53	30,3	9	48	150
1:26:50	52	30,3	9	48	150
1:27:00	52	30,3	9	48	150
1:27:10	52	30,2	9	48	150
1:27:20	52	30,2	9	48	150
1:27:30	52	30,2	9	48	150
1:27:40	52	30,2	9	48	150
1:27:50	52	30,1	9	48	150
1:28:00	52	30,1	9	48	150
1:28:10	52	30,1	9	48	150
1:28:20	52	30,0	9	48	150
1:28:30	52	30,0	9	48	150
1:28:40	52	30,0	9	48	150
1:28:50	52	30,0	9	48	150
1:29:00	52	30,0	9	48	150
1:29:10	52	30,1	9	48	150
1:29:20	52	30,1	9	48	150
1:29:30	52	30,1	9	48	150
1:29:40	52	30,0	9	48	150
1:29:50	52	30,0	9	48	150
1:30:00	52	30,0	9	48	150
1:30:10	52	30,3	9	48	150
1:30:20	52	30,3	9	48	150
1:30:30	52	30,3	9	48	150
1:30:40	51	30,2	9	48	150
1:30:50	51	30,2	9	47	150
1:31:00	51	30,2	9	48	150
1:31:10	51	30,2	9	47	150
1:31:20	51	30,1	9	48	150
1:31:30	51	30,1	9	48	150
1:31:40	51	30,1	9	48	150
1:31:50	51	30,1	9	48	150
1:32:00	51	30,0	9	47	150
1:32:10	51	30,0	9	48	150
1:32:20	51	30,0	9	47	150
1:32:30	51	30,0	9	47	150
1:32:40	51	30,1	9	47	150
1:32:50	51	30,1	9	47	150
1:33:00	51	30,1	9	47	150
1:33:10	51	30,1	9	47	150
1:33:20	51	30,0	9	47	150
1:33:30	51	30,0	9	47	150
1:33:40	51	30,0	9	47	150
1:33:50	51	30,1	9	47	150
1:34:00	51	30,1	9	47	150
1:34:10	51	30,1	9	47	150
1:34:20	51	30,1	9	47	150
1:34:30	50	30,0	9	47	150
1:34:40	50	30,0	9	47	150
1:34:50	50	30,0	9	47	150
1:35:00	50	30,3	9	47	150
1:35:10	50	30,3	9	47	150
1:35:20	50	30,2	9	47	150
1:35:30	50	30,2	9	47	150
1:35:40	50	30,2	9	47	150
1:35:50	50	30,2	9	47	150
1:36:00	50	30,2	9	47	150
1:36:10	50	30,1	9	47	150
1:36:20	50	30,1	9	47	150
1:36:30	50	30,1	9	47	150
1:36:40	50	30,1	9	47	150
1:36:50	50	30,1	9	47	150
1:37:00	50	30,1	9	47	150
1:37:10	50	30,1	9	47	150
1:37:20	50	30,1	9	47	150
1:37:30	50	30,2	9	47	150
1:37:40	50	30,2	9	47	150
1:37:50	50	30,3	9	47	150
1:38:00	50	30,3	9	47	150
1:38:10	50	30,4	9	48	150
1:38:20	50	30,4	9	48	150
1:38:30	50	30,5	9	48	150
1:38:40	50	30,5	9	48	150
1:38:50	50	30,6	9	48	150
1:39:00	49	30,7	9	48	150
1:39:10	49	30,8	9	48	150
1:39:20	49	30,8	9	48	150
1:39:30	49	30,9	9	49	150
1:39:40	49	31,0	9	49	150
1:39:50	49	30,9	9	49	150
1:40:00	49	31,0	9	49	150
1:40:10	49	30,9	9	49	150
1:40:20	49	31,0	9	49	150
1:40:30	49	30,9	9	50	150
1:40:40	49	31,0	9	50	150
1:40:50	49	30,8	9	50	150
1:41:00	49	30,9	9	50	150
1:41:10	49	30,9	9	50	150
1:41:20	49	31,0	9	50	150
1:41:30	49	30,9	9	51	150
1:41:40	49	30,8	9	51	150
1:41:50	49	30,9	9	51	150
1:42:00	49	31,0	9	51	150
1:42:10	49	30,8	9	51	150
1:42:20	49	31,0	9	51	150
1:42:30	49	30,7	9	52	150
1:42:40	49	30,8	9	52	150
1:42:50	49	31,0	9	52	150
1:43:00	49	30,8	9	53	150
1:43:10	49	30,9	9	55	150
1:43:20	49	30,9	9	55	150
1:43:30	49	30,9	9	55	150
1:43:40	49	31,0	9	55	150
1:43:50	49	30,9	9	56	150
1:44:00	49	30,9	9	56	150
1:44:10	49	31,0	9	56	150
1:44:20	49	30,8	9	56	150
1:44:30	49	30,9	9	56	150
1:44:40	49	31,0	9	56	150
1:44:50	49	30,9	9	56	150
1:45:00	49	31,0	9	56	150
1:45:10	49	30,8	9	57	150
1:45:20	49	30,9	9	57	150
1:45:30	49	30,9	9	57	150
1:45:40	49	31,0	9	57	150
1:45:50	49	30,8	9	57	150
1:46:00	49	30,9	9	57	150
1:46:10	49	31,0	9	57	150
1:46:20	49	31,0	9	57	150
1:46:30	49	30,8	9	57	150
1:46:40	49	30,8	9	57	150
1:46:50	50	30,8	9	57	150
1:47:00	50	30,9	9	57	150
1:47:10	50	30,9	9	57	150
1:47:20	50	30,9	9	57	150
1:47:30	50	30,9	9	57	150
1:47:40	50	30,9	9	57	150
1:47:50	50	30,8	9	56	150
1:48:00	50	30,8	9	56	150
1:48:10	50	30,8	9	56	150
1:48:20	50	30,7	9	56	150
1:48:30	50	30,7	9	56	150
1:48:40	50	30,6	9	55	150
1:48:50	50	30,5	9	55	150
1:49:00	50	30,5	9	55	150
1:49:10	50	30,4	9	54	150
1:49:20	51	30,3	9	54	150
1:49:30	51	30,2	9	54	150
1:49:40	51	30,0	9	53	150
1:49:50	51	30,0	9	53	150
1:50:00	51	30,0	9	53	150
1:50:10	51	30,1	9	53	150
1:50:20	51	30,0	9	52	150
1:50:30	51	30,3	9	52	150
1:50:40	51	30,2	9	52	150
1:50:50	51	30,1	9	52	150
1:51:00	51	30,0	9	51	150
1:51:10	51	29,9	9	51	150
1:51:20	51	30,2	9	51	150
1:51:30	51	30,2	9	51	150
1:51:40	51	30,1	9	51	150
1:51:50	51	30,0	9	51	150
1:52:00	52	30,0	9	51	150
1:52:10	52	30,0	9	51	150
1:52:20	52	30,0	9	50	150
1:52:30	52	30,1	9	50	150
1:52:40	52	30,0	9	50	150
1:52:50	52	30,0	9	50	150
1:53:00	52	30,2	9	50	150
1:53:10	52	30,2	9	50	150
1:53:20	52	30,2	9	50	150
1:53:30	52	30,1	9	50	150
1:53:40	52	30,1	9	50	150
1:53:50	52	30,0	9	50	150
1:54:00	52	30,0	9	50	150
1:54:10	52	30,0	9	50	150
1:54:20	52	30,3	9	50	150
1:54:30	52	30,3	9	50	150
1:54:40	52	30,2	9	50	150
1:54:50	52	30,2	9	50	150
1:55:00	52	30,2	9	50	150
1:55:10	52	30,1	9	49	150
1:55:20	52	30,1	9	50	150
1:55:30	52	30,1	9	49	150
1:55:40	52	30,0	9	49	150
1:55:50	52	30,0	9	49	150
1:56:00	52	30,1	9	49	150
1:56:10	52	30,0	9	49	150
1:56:20	52	30,0	9	49	150
1:56:30	52	30,0	9	49	150
1:56:40	52	30,2	9	49	150
1:56:50	52	30,1	9	49	150
1:57:00	52	30,1	9	49	150
1:57:10	52	30,1	9	49	150
1:57:20	52	30,0	9	49	150
1:57:30	52	30,0	9	49	150
1:57:40	52	30,0	9	49	150
1:57:50	52	30,3	9	49	150
1:58:00	52	30,2	9	49	150
1:58:10	52	30,2	9	49	150
1:58:20	52	30,2	9	49	150
1:58:30	52	30,1	9	49	150
1:58:40	52	30,1	9	49	150
1:58:50	52	30,1	9	49	150
1:59:00	52	30,1	9	49	150
1:59:10	52	30,0	9	49	150
1:59:20	52	30,0	9	49	150
1:59:30	52	30,0	9	49	150
1:59:40	52	30,0	9	49	150
1:59:50	52	30,3	9	49	150
2:00:00	52	30,3	9	49	150
2:00:10	52	30,2	9	49	150
2:00:20	52	30,2	9	48	150
2:00:30	52	30,2	9	48	150
2:00:40	52	30,2	9	48	150
2:00:50	52	30,1	9	48	150
2:01:00	52	30,1	9	48	150
2:01:10	52	30,1	9	48	150
2:01:20	52	30,1	9	48	150
2:01:30	52	30,1	9	48	150
2:01:40	52	30,0	9	48	150
2:01:50	51	30,0	9	48	150
2:02:00	51	30,0	9	48	150
2:02:10	51	30,1	9	48	150
2:02:20	51	30,1	9	48	150
2:02:30	51	30,1	9	48	150
2:02:40	51	30,0	9	48	150
2:02:50	51	30,0	9	48	150
2:03:00	51	30,0	9	48	150
2:03:10	51	30,0	9	48	150
2:03:20	51	30,0	9	48	150
2:03:30	51	30,0	9	48	150
2:03:40	51	30,4	9	48	150
2:03:50	51	30,4	9	48	150
2:04:00	51	30,3	9	48	150
2:04:10	51	30,3	9	48	150
2:04:20	51	30,3	9	48	150
2:04:30	51	30,3	9	48	150
2:04:40	51	30,3	9	48	150
2:04:50	51	30,2	9	48	150
2:05:00	51	30,2	9	48	150
2:05:10	51	30,2	9	48	150
2:05:20	51	30,2	9	48	150
2:05:30	51	30,1	9	48	150
2:05:40	51	30,1	9	48	150
2:05:50	51	30,1	9	48	150
2:06:00	51	30,1	9	48	150
2:06:10	51	30,1	9	48	150
2:06:20	51	30,0	9	48	150
2:06:30	51	30,0	9	48	150
2:06:40	51	30,0	9	48	150
2:06:50	50	30,0	9	48	150
2:07:00	50	30,0	9	48	150
2:07:10	50	30,1	9	48	150
2:07:20	50	30,1	9	48	150
2:07:30	50	30,0	9	47	150
2:07:40	50	30,0	9	47	150
2:07:50	50	30,0	9	47	150
2:08:00	50	30,0	9	47	150
2:08:10	50	30,3	9	47	150
2:08:20	50	30,3	9	47	150
2:08:30	50	30,3	9	47	150
2:08:40	50	30,3	9	47	150
2:08:50	50	30,3	9	47	150
2:09:00	50	30,2	9	47	150
2:09:10	50	30,2	9	47	150
2:09:20	50	30,2	9	47	150
2:09:30	50	30,2	9	47	150
2:09:40	50	30,2	9	47	150
2:09:50	50	30,1	9	47	150
2:10:00	50	30,2	9	47	150
2:10:10	50	30,2	9	47	150
2:10:20	50	30,2	9	47	150
2:10:30	50	30,3	9	48	150
2:10:40	50	30,3	9	48	150
2:10:50	50	30,3	9	48	150
2:11:00	50	30,4	9	48	150
2:11:10	50	30,4	9	48	150
2:11:20	50	30,5	9	48	150
2:11:30	50	30,5	9	48	150
2:11:40	50	30,6	9	48	150
2:11:50	50	30,6	9	48	150
2:12:00	50	30,7	9	49	150
2:12:10	50	30,8	9	49	150
2:12:20	50	30,8	9	49	150
2:12:30	50	30,9	9	49	150
2:12:40	49	31,0	9	49	150
2:12:50	49	30,9	9	49	150
2:13:00	49	30,9	9	49	150
2:13:10	49	31,0	9	49	150
2:13:20	49	30,8	9	49	150
2:13:30	49	30,9	9	50	150
2:13:40	49	31,0	9	50	150
2:13:50	49	30,8	9	50	150
2:14:00	49	30,9	9	50	150
2:14:10	49	31,0	9	50	150
2:14:20	49	30,8	9	50	150
2:14:30	49	30,9	9	50	150
2:14:40	49	31,0	9	51	150
2:14:50	49	30,8	9	50	150
2:15:00	49	30,9	9	51	150
2:15:10	49	31,0	9	51	150
2:15:20	49	30,8	9	51	150
2:15:30	49	30,9	9	51	150
2:15:40	49	31,0	9	51	150
2:15:50	49	30,8	9	52	150
2:16:00	49	30,9	9	52	150
2:16:10	49	30,9	9	52	150
2:16:20	49	30,9	9	52	150
2:16:30	49	30,8	9	52	150
2:16:40	49	30,8	9	52	150
2:16:50	49	30,9	9	53	150
2:17:00	49	31,0	9	53	150
2:17:10	49	30,9	9	54	150
2:17:20	49	31,0	9	55	150
2:17:30	49	30,9	9	55	150
2:17:40	49	31,0	9	55	150
2:17:50	49	30,8	9	56	150
2:18:00	49	30,8	9	56	150
2:18:10	49	30,9	9	56	150
2:18:20	49	31,0	9	56	150
2:18:30	49	30,9	9	56	150
2:18:40	49	30,9	9	56	150
2:18:50	49	31,0	9	56	150
2:19:00	49	30,9	9	56	150
2:19:10	49	30,9	9	56	150
2:19:20	50	30,9	9	56	150
2:19:30	50	31,0	9	56	150
2:19:40	50	31,0	9	56	150
2:19:50	50	30,8	9	56	150
2:20:00	50	30,8	9	56	150
2:20:10	50	30,8	9	56	150
2:20:20	50	30,8	9	56	150
2:20:30	50	30,8	9	56	150
2:20:40	50	30,8	9	56	150
2:20:50	50	30,8	9	55	150
2:21:00	50	30,8	9	55	150
2:21:10	50	30,8	9	55	150
2:21:20	50	30,7	9	55	150
2:21:30	50	30,7	9	55	150
2:21:40	50	30,7	9	54	150
2:21:50	50	30,6	9	54	150
2:22:00	50	30,6	9	54	150
2:22:10	50	30,5	9	54	150
2:22:20	50	30,4	9	54	150
2:22:30	50	30,3	9	53	150
2:22:40	51	30,2	9	53	150
2:22:50	51	30,1	9	53	150
2:23:00	51	30,0	9	52	150
2:23:10	51	29,9	9	52	150
2:23:20	51	30,1	9	52	150
2:23:30	51	30,0	9	52	150
2:23:40	51	30,0	9	52	150
2:23:50	51	30,0	9	52	150
2:24:00	51	30,0	9	51	150
2:24:10	51	30,2	9	51	150
2:24:20	51	30,2	9	51	150
2:24:30	51	30,1	9	51	150
2:24:40	51	30,1	9	51	150
2:24:50	51	30,0	9	51	150
2:25:00	51	30,0	9	51	150
2:25:10	51	30,1	9	51	150
2:25:20	51	30,0	9	50	150
2:25:30	51	30,0	9	50	150
2:25:40	51	30,3	9	50	150
2:25:50	51	30,2	9	50	150
2:26:00	52	30,2	9	50	150
2:26:10	52	30,1	9	50	150
2:26:20	52	30,1	9	50	150
2:26:30	52	30,1	9	50	150
2:26:40	52	30,0	9	50	150
2:26:50	52	30,0	9	50	150
2:27:00	52	30,0	9	50	150
2:27:10	52	30,3	9	50	150
2:27:20	52	30,3	9	50	150
2:27:30	52	30,3	9	50	150
2:27:40	52	30,2	9	50	150
2:27:50	52	30,2	9	50	150
2:28:00	52	30,2	9	49	150
2:28:10	52	30,1	9	49	150
2:28:20	52	30,1	9	49	150
2:28:30	52	30,1	9	49	150
2:28:40	52	30,1	9	50	150
2:28:50	52	30,0	9	49	150
2:29:00	52	30,0	9	49	150
2:29:10	52	30,0	9	49	150
2:29:20	52	30,0	9	49	150
2:29:30	52	30,0	9	49	150
2:29:40	52	30,1	9	49	150
2:29:50	52	30,1	9	49	150
2:30:00	52	30,1	9	49	150
2:30:10	52	30,1	9	49	150
2:30:20	52	30,0	9	49	150
2:30:30	52	30,0	9	49	150
2:30:40	52	30,0	9	49	150
2:30:50	52	30,3	9	49	150
2:31:00	52	30,2	9	49	150
2:31:10	52	30,2	9	49	150
2:31:20	52	30,2	9	49	150
2:31:30	52	30,2	9	49	150
2:31:40	52	30,1	9	49	150
2:31:50	52	30,1	9	49	150
2:32:00	52	30,1	9	49	150
2:32:10	52	30,1	9	49	150
2:32:20	52	30,0	9	48	150
2:32:30	52	30,0	9	49	150
2:32:40	52	30,0	9	49	150
2:32:50	52	30,0	9	49	150
2:33:00	52	30,2	9	49	150
2:33:10	51	30,2	9	49	150
2:33:20	51	30,1	9	49	150
2:33:30	51	30,1	9	48	150
2:33:40	51	30,1	9	48	150
2:33:50	51	30,1	9	48	150
2:34:00	51	30,1	9	48	150
2:34:10	51	30,0	9	48	150
2:34:20	51	30,0	9	48	150
2:34:30	51	30,0	9	48	150
2:34:40	51	30,2	9	48	150
2:34:50	51	30,2	9	48	150
2:35:00	51	30,1	9	48	150
2:35:10	51	30,1	9	48	150
2:35:20	51	30,1	9	48	150
2:35:30	51	30,1	9	48	150
2:35:40	51	30,1	9	48	150
2:35:50	51	30,0	9	48	150
2:36:00	51	30,0	9	48	150
2:36:10	51	30,0	9	48	150
2:36:20	51	30,2	9	48	150
2:36:30	51	30,2	9	48	150
2:36:40	51	30,2	9	48	150
2:36:50	51	30,2	9	48	150
2:37:00	51	30,1	9	48	150
2:37:10	51	30,1	9	48	150
2:37:20	51	30,1	9	48	150
2:37:30	51	30,1	9	48	150
2:37:40	51	30,1	9	48	150
2:37:50	51	30,0	9	48	150
2:38:00	51	30,0	9	48	150
2:38:10	51	30,0	9	48	150
2:38:20	51	30,0	9	48	150
2:38:30	51	30,4	9	48	150
2:38:40	51	30,3	9	48	150
2:38:50	51	30,3	9	48	150
2:39:00	51	30,3	9	48	150
2:39:10	51	30,3	9	48	150
2:39:20	51	30,3	9	48	150
2:39:30	51	30,2	9	48	150
2:39:40	51	30,2	9	48	150
2:39:50	50	30,2	9	48	150
2:40:00	50	30,2	9	47	150
2:40:10	50	30,2	9	48	150
2:40:20	50	30,1	9	48	150
2:40:30	50	30,1	9	47	150
2:40:40	50	30,1	9	47	150
2:40:50	50	30,1	9	48	150
2:41:00	50	30,1	9	48	150
2:41:10	50	30,0	9	47	150
2:41:20	50	30,0	9	47	150
2:41:30	50	30,0	9	48	150
2:41:40	50	30,0	9	47	150
2:41:50	50	30,1	9	47	150
2:42:00	50	30,0	9	47	150
2:42:10	50	30,0	9	47	150
2:42:20	50	30,0	9	47	150
2:42:30	50	30,0	9	47	150
2:42:40	50	30,0	9	47	150
2:42:50	50	30,4	9	47	150
2:43:00	50	30,4	9	47	150
2:43:10	50	30,4	9	47	150
2:43:20	50	30,4	9	47	150
2:43:30	50	30,4	9	47	150
2:43:40	50	30,4	9	47	150
2:43:50	50	30,4	9	47	150
2:44:00	50	30,5	9	48	150
2:44:10	50	30,5	9	48	150
2:44:20	50	30,5	9	48	150
2:44:30	50	30,6	9	48	150
2:44:40	50	30,6	9	48	150
2:44:50	50	30,6	9	48	150
2:45:00	50	30,7	9	48	150
2:45:10	50	30,7	9	48	150
2:45:20	50	30,8	9	48	150
2:45:30	50	30,8	9	48	150
2:45:40	50	30,9	9	48	150
2:45:50	50	30,9	9	49	150
2:46:00	50	31,0	9	49	150
2:46:10	50	30,8	9	49	150
2:46:20	50	30,9	9	49	150
2:46:30	50	31,0	9	49	150
2:46:40	50	31,0	9	49	150
2:46:50	50	30,9	9	49	150
2:47:00	49	31,0	9	49	150
2:47:10	49	30,9	9	49	150
2:47:20	49	31,0	9	49	150
2:47:30	49	30,8	9	50	150
2:47:40	49	30,8	9	50	150
2:47:50	49	30,9	9	50	150
2:48:00	49	31,0	9	50	150
2:48:10	49	30,8	9	50	150
2:48:20	49	30,9	9	50	150
2:48:30	49	31,0	9	50	150
2:48:40	49	30,8	9	50	150
2:48:50	49	30,9	9	51	150
2:49:00	49	31,0	9	51	150
2:49:10	49	30,8	9	51	150
2:49:20	49	30,8	9	51	150
2:49:30	49	30,9	9	51	150
2:49:40	49	31,0	9	51	150
2:49:50	49	30,9	9	52	150
2:50:00	49	31,0	9	52	150
2:50:10	49	30,9	9	52	150
2:50:20	49	31,0	9	52	150
2:50:30	49	30,8	9	52	150
2:50:40	49	30,9	9	52	150
2:50:50	49	31,0	9	52	150
2:51:00	49	30,8	9	53	150
2:51:10	49	30,9	9	53	150
2:51:20	49	31,0	9	53	150
2:51:30	49	30,8	9	53	150
2:51:40	49	30,9	9	53	150
2:51:50	49	31,0	9	54	150
2:52:00	49	30,9	9	55	150
2:52:10	49	30,9	9	56	150
2:52:20	49	31,0	9	56	150
2:52:30	49	30,8	9	56	150
2:52:40	49	30,9	9	56	150
2:52:50	49	30,9	9	56	150
2:53:00	49	31,0	9	56	150
2:53:10	49	30,8	9	56	150
2:53:20	49	30,8	9	56	150
2:53:30	49	30,9	9	56	150
2:53:40	50	31,0	10	56	150
2:53:50	50	31,0	10	56	150
2:54:00	50	30,8	10	56	150
2:54:10	50	30,9	10	56	150
2:54:20	50	30,9	11	56	150
2:54:30	50	31,0	11	56	150
2:54:40	50	31,0	11	56	150
2:54:50	50	31,0	11	56	150
2:55:00	50	30,8	12	56	150
2:55:10	50	30,8	12	56	150
2:55:20	50	30,8	12	56	150
2:55:30	50	30,8	12	56	150
2:55:40	50	30,8	12	56	150
2:55:50	50	30,8	12	56	150
2:56:00	50	30,8	12	56	150
2:56:10	50	30,8	12	56	150
2:56:20	50	30,7	13	55	150
2:56:30	50	30,7	13	55	150
2:56:40	50	30,7	13	55	150
2:56:50	50	30,6	13	55	150
2:57:00	50	30,6	13	54	150
2:57:10	50	30,5	13	54	150
2:57:20	50	30,5	13	54	150
2:57:30	50	30,4	14	54	150
2:57:40	50	30,3	14	53	150
2:57:50	50	30,3	14	53	150
2:58:00	51	30,2	14	53	150
2:58:10	51	30,1	14	53	150
2:58:20	51	30,0	14	53	150
2:58:30	51	30,1	14	52	150
2:58:40	51	30,0	14	52	150
2:58:50	51	30,0	15	52	150
2:59:00	51	30,0	15	52	150
2:59:10	51	30,1	15	52	150
2:59:20	51	30,0	15	52	150
2:59:30	51	30,2	15	52	150
2:59:40	51	30,2	15	51	150
2:59:50	51	30,1	16	51	150
3:00:00	51	30,0	16	51	150
3:00:10	51	30,0	16	51	150
3:00:20	51	30,2	16	51	150
3:00:30	51	30,1	17	51	150
3:00:40	51	30,1	17	51	150
3:00:50	51	30,0	17	51	150
3:01:00	51	30,0	17	51	150
3:01:10	51	30,1	17	51	150
3:01:20	51	30,1	17	51	150
3:01:30	52	30,0	19	51	150
3:01:40	52	30,0	19	50	150
3:01:50	52	30,0	19	50	150
3:02:00	52	30,2	20	50	150
3:02:10	52	30,2	20	50	150
3:02:20	52	30,1	20	50	150
3:02:30	52	30,1	21	50	150
3:02:40	52	30,1	21	50	150
3:02:50	52	30,0	21	50	150
3:03:00	52	30,0	22	50	150
3:03:10	52	30,1	22	50	150
3:03:20	52	30,1	22	50	150
3:03:30	52	30,1	22	50	150
3:03:40	52	30,1	23	50	150
3:03:50	52	30,1	23	50	150
3:04:00	52	30,0	23	50	150
3:04:10	52	30,0	23	50	150
3:04:20	52	30,0	24	50	150
3:04:30	52	30,4	24	50	150
3:04:40	52	30,3	24	50	150
3:04:50	52	30,3	25	50	150
3:05:00	52	30,3	25	49	150
3:05:10	52	30,2	25	50	150
3:05:20	52	30,2	26	49	150
3:05:30	52	30,2	26	50	150
3:05:40	52	30,2	26	49	150
3:05:50	52	30,1	27	49	150
3:06:00	52	30,1	28	49	150
3:06:10	52	30,1	28	50	150
3:06:20	52	30,1	28	49	150
3:06:30	52	30,0	29	49	150
3:06:40	52	30,0	29	49	150
3:06:50	52	30,0	29	49	150
3:07:00	52	30,0	29	49	150
3:07:10	52	30,0	29	49	150
3:07:20	52	30,0	30	49	150
3:07:30	52	30,2	30	49	150
3:07:40	52	30,2	30	49	150
3:07:50	52	30,1	30	49	150
3:08:00	52	30,1	31	49	150
3:08:10	52	30,1	31	49	150
3:08:20	52	30,1	31	49	150
3:08:30	52	30,0	32	49	150
3:08:40	52	30,0	32	49	150
3:08:50	52	30,0	32	49	150
3:09:00	52	30,2	33	49	150
3:09:10	52	30,2	34	49	150
3:09:20	52	30,2	34	49	150
3:09:30	52	30,2	34	49	150
3:09:40	52	30,2	35	49	150
3:09:50	52	30,1	35	49	150
3:10:00	52	30,1	35	49	150
3:10:10	52	30,1	36	49	150
3:10:20	52	30,1	36	49	150
3:10:30	52	30,1	36	49	150
3:10:40	52	30,0	37	48	150
3:10:50	52	30,0	37	48	150
3:11:00	52	30,0	38	49	150
3:11:10	52	30,0	38	48	150
3:11:20	52	30,3	38	49	150
3:11:30	52	30,3	38	49	150
3:11:40	52	30,2	39	48	150
3:11:50	52	30,2	39	49	150
3:12:00	52	30,2	39	48	150
3:12:10	52	30,2	40	48	150
3:12:20	52	30,2	40	48	150
3:12:30	52	30,1	40	48	150
3:12:40	52	30,1	41	48	150
3:12:50	52	30,1	41	48	150
3:13:00	52	30,1	42	48	150
3:13:10	52	30,1	42	48	150
3:13:20	52	30,0	42	48	150
3:13:30	52	30,0	42	48	150
3:13:40	52	30,0	42	48	150
3:13:50	52	30,0	43	48	150
3:14:00	52	30,1	44	48	150
3:14:10	52	30,1	44	48	150
3:14:20	52	30,1	45	48	150
3:14:30	52	30,1	45	48	150
3:14:40	52	30,1	45	48	150
3:14:50	52	30,0	46	48	150
3:15:00	52	30,0	46	48	150
3:15:10	52	30,0	46	48	150
3:15:20	52	30,0	46	48	150
3:15:30	52	30,2	47	48	150
3:15:40	52	30,4	48	48	150
3:15:50	52	30,3	48	48	150
3:16:00	52	30,3	48	48	150
3:16:10	52	30,3	49	48	150
3:16:20	52	30,3	50	48	150
3:16:30	52	30,3	50	48	150
3:16:40	52	30,2	50	48	150
3:16:50	52	30,2	51	48	150
3:17:00	52	30,2	51	48	150
3:17:10	52	30,2	51	48	150
3:17:20	52	30,2	51	48	150
3:17:30	52	30,2	52	48	150
3:17:40	52	30,1	52	48	150
3:17:50	52	30,1	53	48	150
3:18:00	52	30,1	53	48	150
3:18:10	52	30,1	54	48	150
3:18:20	51	30,1	54	48	150
3:18:30	52	30,1	54	48	150
3:18:40	51	30,0	54	48	150
3:18:50	51	30,0	55	48	150
3:19:00	51	30,0	55	48	150
3:19:10	51	30,0	55	48	150
3:19:20	51	30,0	55	48	150
3:19:30	51	30,0	55	47	150
3:19:40	51	30,0	55	47	150
3:19:50	51	30,0	55	48	150
3:20:00	51	30,1	56	47	150
3:20:10	51	30,1	56	47	150
3:20:20	51	30,0	56	48	150
3:20:30	51	30,0	56	48	150
3:20:40	51	30,0	59	48	150
3:20:50	51	30,0	59	47	150
3:21:00	51	30,3	60	47	150
3:21:10	51	30,3	60	47	150
3:21:20	51	30,3	62	47	150
3:21:30	51	30,2	62	47	150
3:21:40	51	30,2	62	48	150
3:21:50	51	30,2	63	47	150
3:22:00	51	30,2	63	47	150
3:22:10	51	30,2	64	47	150
3:22:20	51	30,2	64	47	150
3:22:30	51	30,1	64	47	150
3:22:40	51	30,1	65	47	150
3:22:50	51	30,1	65	47	150
3:23:00	51	30,1	66	47	150
3:23:10	51	30,1	66	47	150
3:23:20	51	30,1	67	47	150
3:23:30	51	30,0	68	47	150
3:23:40	51	30,0	69	47	150
3:23:50	51	30,0	70	47	150
3:24:00	51	30,0	70	47	150
3:24:10	51	30,0	70	47	150
3:24:20	51	30,0	71	47	150
