Repository: ProgWizer/parser

File: project-root/data/Tests/Data Acquisition/2013 (508)/13-0109 MW.txt
--Test Summary--
Full Path and File Name	
Instrument Name	7222
Instrument Type	Model 7222 Consistometer
Instrument Serial Number	
Test Start Date	01.04.2013
Test Start Time	9:43:23
Test Stop Date	01.04.2013
Test Stop Time	15:50:52
Test Length	6:07:29
Final Sample Time Offset	6:07:20
Controller Schedule Name	
Sampling Period	10 seconds
Comments	P: 10MPa (30min)
Information	WellID	Research
Information	Customer	Trican
Information	EngName	Aleksanyan Mikhail
Information	CementClass	A
Information	CementMfr	Lafarge
Information	Additives	20%ASPM+75%GVVS-16+2%SMS+0.1%R7+2%(bwow)Carbamide+6%(bwow)Ca(NO3)2
Information	Density	1400
Information	BHCT	5
Information	BHST	
Information	FluidLoss	
Information	JobType	
Calculated Value	Time_30Bc	0:22:40
Calculated Value	Time_70Bc	N/A
Initial Temperature (°C)	23 °C
Final Temperature (°C)	3 °C
Initial Pressure (MPa)	0,3 MPa
Final Pressure (MPa)	10,7 MPa
Initial Consistency (Bc)	15 Bc
Final Consistency (Bc)	43 Bc
--Data--
Time (HH:MM:SS)	Temperature (°C)	Pressure (MPa)	Consistency (Bc)
0:00:00	23	0,3	15
0:00:10	23	0,4	14
0:00:20	23	0,5	17
0:00:30	23	0,5	11
0:00:40	23	0,6	14
0:00:50	23	0,6	13
0:01:00	23	0,7	9
0:01:10	23	0,7	16
0:01:20	22	0,8	11
0:01:30	22	0,9	11
0:01:40	22	0,9	15
0:01:50	22	1,0	12
0:02:00	22	1,0	11
0:02:10	22	1,1	14
0:02:20	22	1,2	12
0:02:30	22	1,1	17
0:02:40	21	1,2	11
0:02:50	21	1,3	11
0:03:00	21	1,4	12
0:03:10	21	1,5	12
0:03:20	21	1,4	11
0:03:30	21	1,5	18
0:03:40	21	1,7	12
0:03:50	21	1,6	9
0:04:00	20	1,7	12
0:04:10	20	1,9	16
0:04:20	20	1,8	16
0:04:30	20	1,9	12
0:04:40	20	1,8	11
0:04:50	20	2,0	7
0:05:00	20	1,9	6
0:05:10	20	2,0	12
0:05:20	20	2,2	4
0:05:30	20	2,1	5
0:05:40	19	2,2	6
0:05:50	19	2,3	6
0:06:00	19	2,2	11
0:06:10	19	2,4	15
0:06:20	19	2,6	15
0:06:30	19	2,5	13
0:06:40	19	2,5	12
0:06:50	19	2,6	13
0:07:00	19	2,6	14
0:07:10	19	2,7	14
0:07:20	19	2,6	14
0:07:30	18	2,9	15
0:07:40	18	2,8	13
0:07:50	18	3,1	14
0:08:00	18	3,0	14
0:08:10	18	3,3	14
0:08:20	18	3,1	15
0:08:30	17	3,0	17
0:08:40	17	3,3	18
0:08:50	17	3,2	16
0:09:00	17	3,2	19
0:09:10	17	3,4	16
0:09:20	17	3,3	13
0:09:30	17	3,6	13
0:09:40	17	3,5	13
0:09:50	17	3,4	12
0:10:00	16	3,8	11
0:10:10	16	3,7	13
0:10:20	16	4,0	13
0:10:30	16	3,9	12
0:10:40	16	3,8	10
0:10:50	16	4,1	11
0:11:00	16	4,0	13
0:11:10	16	3,9	26
0:11:20	16	4,3	30
0:11:30	15	4,2	21
0:11:40	15	4,1	22
0:11:50	15	4,4	25
0:12:00	15	4,3	27
0:12:10	15	4,2	24
0:12:20	15	4,6	27
0:12:30	15	4,5	28
0:12:40	15	4,4	24
0:12:50	15	4,8	26
0:13:00	15	4,7	17
0:13:10	14	4,6	17
0:13:20	14	4,9	20
0:13:30	14	4,8	18
0:13:40	14	4,8	15
0:13:50	14	5,1	22
0:14:00	14	5,0	17
0:14:10	14	4,9	25
0:14:20	14	4,9	24
0:14:30	14	5,2	26
0:14:40	14	5,1	24
0:14:50	14	5,1	26
0:15:00	14	5,4	25
0:15:10	14	5,3	22
0:15:20	13	5,2	25
0:15:30	13	5,6	22
0:15:40	13	5,5	21
0:15:50	13	5,4	22
0:16:00	13	5,8	20
0:16:10	13	5,7	19
0:16:20	13	5,6	19
0:16:30	13	5,6	20
0:16:40	13	5,8	24
0:16:50	13	5,8	23
0:17:00	13	5,8	21
0:17:10	13	6,0	21
0:17:20	13	5,9	20
0:17:30	13	5,9	20
0:17:40	13	6,1	21
0:17:50	12	6,1	21
0:18:00	12	6,1	21
0:18:10	12	6,3	21
0:18:20	12	6,2	22
0:18:30	12	6,2	26
0:18:40	12	6,4	22
0:18:50	12	6,4	22
0:19:00	12	6,6	23
0:19:10	12	6,5	22
0:19:20	12	6,5	23
0:19:30	12	6,7	23
0:19:40	12	6,6	23
0:19:50	12	6,7	24
0:20:00	12	6,9	25
0:20:10	12	6,8	25
0:20:20	11	6,8	25
0:20:30	11	7,0	25
0:20:40	11	6,9	26
0:20:50	11	7,0	26
0:21:00	11	7,2	26
0:21:10	11	7,1	26
0:21:20	11	7,1	26
0:21:30	11	7,3	27
0:21:40	11	7,2	27
0:21:50	11	7,4	29
0:22:00	11	7,3	29
0:22:10	11	7,4	29
0:22:20	11	7,6	30
0:22:30	11	7,5	30
0:22:40	10	7,6	31
0:22:50	10	7,7	31
0:23:00	10	7,7	30
0:23:10	10	7,7	31
0:23:20	10	7,9	31
0:23:30	10	7,9	30
0:23:40	10	8,0	30
0:23:50	10	8,2	30
0:24:00	10	8,1	30
0:24:10	10	8,0	31
0:24:20	10	8,1	32
0:24:30	10	8,3	31
0:24:40	10	8,3	31
0:24:50	10	8,3	31
0:25:00	10	8,3	31
0:25:10	9	8,5	31
0:25:20	9	8,4	31
0:25:30	9	8,7	31
0:25:40	9	8,6	32
0:25:50	9	8,5	32
0:26:00	9	8,8	32
0:26:10	9	8,7	32
0:26:20	9	8,8	32
0:26:30	9	8,7	33
0:26:40	9	8,9	33
0:26:50	9	8,9	33
0:27:00	9	9,0	33
0:27:10	9	9,2	33
0:27:20	9	9,1	34
0:27:30	9	9,1	34
0:27:40	9	9,3	34
0:27:50	9	9,2	34
0:28:00	9	9,3	34
0:28:10	8	9,4	35
0:28:20	8	9,4	35
0:28:30	8	9,5	35
0:28:40	8	9,4	35
0:28:50	8	9,6	35
0:29:00	8	9,5	35
0:29:10	8	9,9	34
0:29:20	8	9,8	34
0:29:30	8	9,7	35
0:29:40	8	9,8	35
0:29:50	8	9,9	35
0:30:00	8	9,9	34
0:30:10	8	9,8	35
0:30:20	8	10,0	35
0:30:30	8	9,9	35
0:30:40	8	9,9	35
0:30:50	8	9,8	36
0:31:00	8	10,0	36
0:31:10	8	9,9	36
0:31:20	8	9,9	36
0:31:30	8	9,8	36
0:31:40	7	10,0	36
0:31:50	7	10,0	36
0:32:00	7	9,9	36
0:32:10	7	9,9	36
0:32:20	7	9,8	36
0:32:30	7	10,0	36
0:32:40	7	10,0	36
0:32:50	7	9,9	36
0:33:00	7	9,9	36
0:33:10	7	9,8	36
0:33:20	7	10,0	36
0:33:30	7	10,0	36
0:33:40	7	9,9	36
0:33:50	7	9,9	37
0:34:00	7	9,9	37
0:34:10	7	9,8	37
0:34:20	7	10,0	37
0:34:30	7	10,0	37
0:34:40	7	9,9	37
0:34:50	7	9,9	37
0:35:00	7	9,9	37
0:35:10	7	9,8	37
0:35:20	7	10,0	37
0:35:30	7	10,0	37
0:35:40	7	9,9	37
0:35:50	7	9,9	37
0:36:00	6	9,9	37
0:36:10	6	9,8	38
0:36:20	6	10,0	38
0:36:30	6	10,0	38
0:36:40	6	9,9	37
0:36:50	6	9,9	37
0:37:00	6	9,9	37
0:37:10	6	9,8	37
0:37:20	6	9,8	37
0:37:30	6	10,0	38
0:37:40	6	10,0	38
0:37:50	6	9,9	35
0:38:00	6	9,9	34
0:38:10	6	9,9	34
0:38:20	6	9,8	33
0:38:30	6	9,9	34
0:38:40	6	9,9	36
0:38:50	6	9,8	35
0:39:00	6	9,8	35
0:39:10	6	10,1	34
0:39:20	6	10,1	35
0:39:30	6	10,0	35
0:39:40	6	10,0	34
0:39:50	6	10,0	34
0:40:00	6	9,9	35
0:40:10	6	9,9	34
0:40:20	6	9,9	34
0:40:30	6	9,8	35
0:40:40	6	9,8	36
0:40:50	5	9,9	35
0:41:00	5	9,9	33
0:41:10	5	9,9	35
0:41:20	5	9,8	35
0:41:30	5	9,8	34
0:41:40	5	10,0	35
0:41:50	5	10,0	35
0:42:00	5	9,9	36
0:42:10	5	9,9	34
0:42:20	5	9,9	35
0:42:30	5	9,8	35
0:42:40	5	9,8	36
0:42:50	5	9,9	35
0:43:00	5	9,9	35
0:43:10	5	9,9	35
0:43:20	5	9,8	35
0:43:30	5	9,8	36
0:43:40	5	10,1	35
0:43:50	5	10,1	35
0:44:00	5	10,0	33
0:44:10	5	10,0	34
0:44:20	5	10,0	35
0:44:30	5	9,9	35
0:44:40	5	9,9	35
0:44:50	5	9,9	35
0:45:00	5	9,9	34
0:45:10	5	9,8	34
0:45:20	5	9,8	33
0:45:30	5	10,0	35
0:45:40	5	9,9	35
0:45:50	5	9,9	36
0:46:00	5	9,9	36
0:46:10	5	9,9	36
0:46:20	5	9,8	36
0:46:30	5	9,8	35
0:46:40	5	10,1	36
0:46:50	5	10,0	36
0:47:00	4	10,0	35
0:47:10	4	10,0	35
0:47:20	4	10,0	36
0:47:30	4	9,9	35
0:47:40	4	9,9	35
0:47:50	4	9,9	36
0:48:00	4	9,9	35
0:48:10	4	9,9	36
0:48:20	4	9,8	34
0:48:30	4	9,8	35
0:48:40	4	10,0	35
0:48:50	4	9,9	35
0:49:00	4	9,9	35
0:49:10	4	9,9	35
0:49:20	4	9,9	36
0:49:30	4	9,9	35
0:49:40	4	9,8	35
0:49:50	4	9,8	35
0:50:00	4	9,9	35
0:50:10	4	9,9	35
0:50:20	4	9,9	34
0:50:30	4	9,9	35
0:50:40	4	9,9	35
0:50:50	4	9,8	35
0:51:00	4	9,8	35
0:51:10	4	10,0	34
0:51:20	4	10,0	35
0:51:30	4	9,9	34
0:51:40	4	9,9	34
0:51:50	4	9,9	34
0:52:00	4	9,9	36
0:52:10	4	9,9	34
0:52:20	4	9,8	34
0:52:30	4	9,8	35
0:52:40	4	10,1	35
0:52:50	4	10,0	35
0:53:00	4	10,0	35
0:53:10	4	10,0	34
0:53:20	4	10,0	35
0:53:30	4	10,0	34
0:53:40	4	9,9	34
0:53:50	4	9,9	34
0:54:00	4	9,9	35
0:54:10	4	9,9	34
0:54:20	4	9,9	33
0:54:30	4	9,8	34
0:54:40	4	9,8	35
0:54:50	4	9,8	33
0:55:00	4	10,0	34
0:55:10	4	10,0	33
0:55:20	4	10,0	35
0:55:30	4	9,9	33
0:55:40	4	9,9	33
0:55:50	4	9,9	35
0:56:00	4	9,9	34
0:56:10	4	9,9	34
0:56:20	4	9,9	34
0:56:30	4	9,8	34
0:56:40	3	9,8	33
0:56:50	3	10,1	33
0:57:00	3	10,0	33
0:57:10	3	10,0	34
0:57:20	3	10,0	33
0:57:30	3	10,0	34
0:57:40	3	10,0	33
0:57:50	3	10,0	34
0:58:00	3	9,9	34
0:58:10	3	9,9	34
0:58:20	3	9,9	33
0:58:30	3	9,9	34
0:58:40	3	9,9	34
0:58:50	3	9,9	33
0:59:00	3	9,8	34
0:59:10	3	9,8	33
0:59:20	3	9,8	34
0:59:30	3	9,9	33
0:59:40	3	9,9	33
0:59:50	3	9,9	34
1:00:00	3	9,9	33
1:00:10	3	9,8	33
1:00:20	3	9,8	33
1:00:30	3	9,8	33
1:00:40	3	10,1	32
1:00:50	3	10,1	33
1:01:00	3	10,1	31
1:01:10	3	10,1	33
1:01:20	3	10,1	33
1:01:30	3	10,0	33
1:01:40	3	10,0	33
1:01:50	3	10,0	33
1:02:00	3	10,0	34
1:02:10	3	10,0	33
1:02:20	3	10,0	33
1:02:30	3	10,0	32
1:02:40	3	9,9	32
1:02:50	3	9,9	33
1:03:00	3	9,9	33
1:03:10	3	9,9	33
1:03:20	3	9,9	34
1:03:30	3	9,9	32
1:03:40	3	9,9	33
1:03:50	3	9,9	32
1:04:00	3	9,8	33
1:04:10	3	9,8	33
1:04:20	3	9,8	32
1:04:30	3	9,9	33
1:04:40	3	9,9	33
1:04:50	3	9,9	34
1:05:00	3	9,9	33
1:05:10	3	9,9	33
1:05:20	3	9,9	32
1:05:30	3	9,9	33
1:05:40	3	9,8	33
1:05:50	3	9,8	32
1:06:00	3	10,1	33
1:06:10	3	10,1	33
1:06:20	3	10,1	33
1:06:30	3	10,1	33
1:06:40	3	10,1	34
1:06:50	3	10,1	33
1:07:00	3	10,0	33
1:07:10	3	10,0	33
1:07:20	3	10,0	34
1:07:30	3	10,0	33
1:07:40	3	10,0	33
1:07:50	3	10,0	32
1:08:00	3	10,0	33
1:08:10	3	10,0	33
1:08:20	3	10,0	33
1:08:30	2	9,9	33
1:08:40	2	9,9	33
1:08:50	2	9,9	33
1:09:00	2	9,9	32
1:09:10	2	9,9	33
1:09:20	2	9,9	33
1:09:30	2	9,9	33
1:09:40	2	9,9	32
1:09:50	2	9,9	32
1:10:00	2	9,9	33
1:10:10	2	9,8	33
1:10:20	2	9,8	33
1:10:30	2	10,7	32
1:10:40	2	10,4	32
1:10:50	2	10,5	32
1:11:00	2	10,4	32
1:11:10	2	10,2	33
1:11:20	2	10,0	32
1:11:30	2	9,8	32
1:11:40	3	9,9	32
1:11:50	3	9,8	33
1:12:00	3	9,8	32
1:12:10	3	9,8	32
1:12:20	3	9,8	32
1:12:30	3	9,8	31
1:12:40	3	9,9	32
1:12:50	3	9,8	32
1:13:00	3	9,8	31
1:13:10	3	9,9	31
1:13:20	3	9,9	32
1:13:30	3	9,8	32
1:13:40	3	9,8	32
1:13:50	3	10,1	32
1:14:00	3	10,1	32
1:14:10	3	10,0	31
1:14:20	3	10,0	31
1:14:30	3	9,9	31
1:14:40	3	9,9	31
1:14:50	3	9,9	31
1:15:00	3	9,9	31
1:15:10	3	9,8	33
1:15:20	3	9,9	31
1:15:30	3	9,9	31
1:15:40	3	9,9	31
1:15:50	3	9,9	32
1:16:00	3	9,9	30
1:16:10	3	9,9	32
1:16:20	3	9,9	32
1:16:30	3	9,9	31
1:16:40	3	9,9	31
1:16:50	3	9,9	30
1:17:00	3	9,9	31
1:17:10	3	9,9	32
1:17:20	3	9,9	30
1:17:30	3	9,9	31
1:17:40	3	9,9	31
1:17:50	3	9,9	31
1:18:00	3	9,9	30
1:18:10	3	9,9	31
1:18:20	3	9,9	32
1:18:30	3	9,9	31
1:18:40	3	9,9	30
1:18:50	3	9,9	31
1:19:00	3	9,9	32
1:19:10	3	9,9	31
1:19:20	3	9,9	32
1:19:30	3	9,9	31
1:19:40	3	9,9	31
1:19:50	3	10,0	31
1:20:00	3	9,9	32
1:20:10	3	9,9	31
1:20:20	3	9,9	31
1:20:30	3	10,0	30
1:20:40	3	10,0	31
1:20:50	3	10,0	31
1:21:00	3	10,0	32
1:21:10	3	10,0	30
1:21:20	3	10,0	31
1:21:30	3	10,0	32
1:21:40	3	10,0	31
1:21:50	3	10,0	31
1:22:00	3	10,0	31
1:22:10	3	10,0	31
1:22:20	3	10,0	31
1:22:30	3	10,0	32
1:22:40	3	10,0	31
1:22:50	3	10,1	31
1:23:00	3	10,1	31
1:23:10	3	10,1	32
1:23:20	3	10,1	31
1:23:30	3	10,1	30
1:23:40	3	10,1	32
1:23:50	3	10,1	32
1:24:00	3	10,1	31
1:24:10	3	10,1	30
1:24:20	3	10,1	32
1:24:30	3	10,2	31
1:24:40	3	10,2	30
1:24:50	3	10,2	30
1:25:00	3	10,2	32
1:25:10	3	10,2	30
1:25:20	3	10,2	31
1:25:30	3	10,2	32
1:25:40	3	10,2	32
1:25:50	3	10,2	30
1:26:00	3	10,3	31
1:26:10	3	10,3	31
1:26:20	3	10,3	31
1:26:30	3	10,3	31
1:26:40	3	10,3	31
1:26:50	3	10,3	31
1:27:00	3	10,3	31
1:27:10	3	10,3	30
1:27:20	3	10,3	30
1:27:30	3	10,4	31
1:27:40	3	10,4	31
1:27:50	3	10,4	30
1:28:00	3	10,4	31
1:28:10	3	10,4	31
1:28:20	3	10,4	31
1:28:30	3	10,4	31
1:28:40	3	10,4	31
1:28:50	3	10,5	31
1:29:00	3	10,5	31
1:29:10	3	10,5	31
1:29:20	3	10,5	31
1:29:30	3	10,5	32
1:29:40	3	10,5	31
1:29:50	3	10,5	31
1:30:00	3	10,5	32
1:30:10	3	10,5	32
1:30:20	3	10,5	30
1:30:30	3	10,6	31
1:30:40	3	10,6	32
1:30:50	3	10,6	32
1:31:00	3	10,6	30
1:31:10	3	10,6	31
1:31:20	3	10,6	32
1:31:30	3	10,6	31
1:31:40	3	10,6	30
1:31:50	3	10,7	31
1:32:00	3	10,7	30
1:32:10	3	10,7	30
1:32:20	3	10,7	31
1:32:30	3	10,7	32
1:32:40	3	10,7	30
1:32:50	3	10,7	31
1:33:00	3	10,7	32
1:33:10	3	10,8	31
1:33:20	3	10,8	30
1:33:30	3	10,8	31
1:33:40	3	10,8	32
1:33:50	3	10,8	30
1:34:00	3	10,8	32
1:34:10	3	10,6	32
1:34:20	3	10,6	32
1:34:30	3	10,6	30
1:34:40	3	10,6	32
1:34:50	3	10,6	31
1:35:00	3	10,6	31
1:35:10	3	10,7	32
1:35:20	3	10,7	31
1:35:30	3	10,7	31
1:35:40	3	10,7	31
1:35:50	3	10,7	31
1:36:00	3	10,7	31
1:36:10	4	10,7	30
1:36:20	4	10,8	30
1:36:30	4	10,8	31
1:36:40	4	10,8	31
1:36:50	4	10,8	29
1:37:00	4	10,8	31
1:37:10	4	10,8	31
1:37:20	4	10,6	31
1:37:30	4	10,6	31
1:37:40	4	10,6	31
1:37:50	4	10,6	31
1:38:00	4	10,6	30
1:38:10	4	10,7	31
1:38:20	4	10,7	31
1:38:30	4	10,7	31
1:38:40	4	10,7	31
1:38:50	4	10,7	31
1:39:00	4	10,7	32
1:39:10	4	10,7	30
1:39:20	4	10,8	31
1:39:30	4	10,8	31
1:39:40	4	10,8	30
1:39:50	4	10,8	31
1:40:00	4	10,8	31
1:40:10	4	10,6	31
1:40:20	4	10,6	30
1:40:30	4	10,6	30
1:40:40	4	10,6	31
1:40:50	4	10,7	31
1:41:00	4	10,7	31
1:41:10	4	10,7	31
1:41:20	4	10,7	31
1:41:30	4	10,7	31
1:41:40	4	10,7	31
1:41:50	4	10,8	31
1:42:00	4	10,8	31
1:42:10	4	10,8	31
1:42:20	4	10,8	30
1:42:30	4	10,8	31
1:42:40	4	10,7	32
1:42:50	4	10,7	31
1:43:00	4	10,7	31
1:43:10	4	10,7	31
1:43:20	4	10,7	31
1:43:30	4	10,8	31
1:43:40	4	10,8	30
1:43:50	4	10,8	32
1:44:00	4	10,8	31
1:44:10	4	10,8	30
1:44:20	4	10,5	31
1:44:30	4	10,6	31
1:44:40	4	10,6	30
1:44:50	4	10,6	30
1:45:00	4	10,6	31
1:45:10	4	10,6	31
1:45:20	4	10,7	30
1:45:30	4	10,7	30
1:45:40	4	10,7	31
1:45:50	4	10,7	31
1:46:00	4	10,7	30
1:46:10	4	10,7	31
1:46:20	4	10,8	31
1:46:30	4	10,8	31
1:46:40	4	10,8	30
1:46:50	4	10,8	31
1:47:00	4	10,8	31
1:47:10	4	10,6	31
1:47:20	4	10,7	31
1:47:30	4	10,7	31
1:47:40	4	10,7	30
1:47:50	4	10,7	30
1:48:00	4	10,7	31
1:48:10	4	10,7	31
1:48:20	4	10,8	31
1:48:30	4	10,8	30
1:48:40	4	10,8	32
1:48:50	5	10,8	32
1:49:00	5	10,5	31
1:49:10	5	10,6	31
1:49:20	5	10,6	31
1:49:30	5	10,6	31
1:49:40	5	10,6	31
1:49:50	5	10,6	31
1:50:00	5	10,7	32
1:50:10	5	10,7	31
1:50:20	5	10,7	32
1:50:30	5	10,7	32
1:50:40	5	10,7	31
1:50:50	5	10,7	31
1:51:00	5	10,7	31
1:51:10	5	10,8	31
1:51:20	5	10,8	30
1:51:30	5	10,8	30
1:51:40	5	10,8	32
1:51:50	5	10,6	31
1:52:00	5	10,6	31
1:52:10	5	10,6	31
1:52:20	5	10,6	31
1:52:30	5	10,6	30
1:52:40	5	10,6	31
1:52:50	5	10,6	31
1:53:00	5	10,7	31
1:53:10	5	10,7	30
1:53:20	5	10,7	31
1:53:30	5	10,7	31
1:53:40	5	10,7	31
1:53:50	5	10,8	31
1:54:00	5	10,8	31
1:54:10	5	10,8	31
1:54:20	5	10,8	31
1:54:30	5	10,8	32
1:54:40	5	10,8	32
1:54:50	5	10,6	32
1:55:00	5	10,6	32
1:55:10	5	10,6	32
1:55:20	5	10,6	32
1:55:30	5	10,6	32
1:55:40	5	10,7	32
1:55:50	5	10,7	32
1:56:00	5	10,7	32
1:56:10	5	10,7	33
1:56:20	5	10,7	32
1:56:30	5	10,7	32
1:56:40	5	10,8	32
1:56:50	5	10,8	32
1:57:00	5	10,8	32
1:57:10	5	10,8	32
1:57:20	5	10,8	32
1:57:30	5	10,8	32
1:57:40	5	10,6	32
1:57:50	5	10,7	32
1:58:00	5	10,7	33
1:58:10	5	10,7	33
1:58:20	5	10,7	32
1:58:30	5	10,7	32
1:58:40	5	10,7	33
1:58:50	5	10,8	32
1:59:00	5	10,8	32
1:59:10	5	10,8	33
1:59:20	5	10,8	33
1:59:30	6	10,8	32
1:59:40	6	10,6	33
1:59:50	6	10,6	33
2:00:00	6	10,6	32
2:00:10	6	10,6	32
2:00:20	6	10,6	33
2:00:30	6	10,6	33
2:00:40	6	10,7	32
2:00:50	6	10,7	33
2:01:00	6	10,7	33
2:01:10	6	10,7	33
2:01:20	6	10,7	32
2:01:30	6	10,7	33
2:01:40	6	10,8	33
2:01:50	6	10,8	32
2:02:00	6	10,8	32
2:02:10	6	10,8	33
2:02:20	6	10,8	33
2:02:30	6	10,8	32
2:02:40	6	10,6	33
2:02:50	6	10,6	33
2:03:00	6	10,6	33
2:03:10	6	10,6	32
2:03:20	6	10,6	33
2:03:30	6	10,7	33
2:03:40	6	10,7	32
2:03:50	6	10,7	33
2:04:00	6	10,7	33
2:04:10	6	10,7	33
2:04:20	6	10,7	32
2:04:30	6	10,8	33
2:04:40	6	10,8	33
2:04:50	6	10,8	33
2:05:00	6	10,8	33
2:05:10	6	10,8	33
2:05:20	6	10,5	33
2:05:30	6	10,6	33
2:05:40	6	10,6	33
2:05:50	6	10,6	33
2:06:00	6	10,6	33
2:06:10	6	10,6	33
2:06:20	6	10,6	33
2:06:30	6	10,7	33
2:06:40	6	10,7	33
2:06:50	6	10,7	33
2:07:00	6	10,7	33
2:07:10	6	10,7	32
2:07:20	6	10,7	33
2:07:30	6	10,7	33
2:07:40	6	10,8	33
2:07:50	6	10,8	33
2:08:00	6	10,8	33
2:08:10	6	10,8	33
2:08:20	6	10,8	33
2:08:30	6	10,6	33
2:08:40	6	10,6	33
2:08:50	6	10,6	33
2:09:00	6	10,6	33
2:09:10	6	10,6	33
2:09:20	6	10,6	33
2:09:30	6	10,7	33
2:09:40	6	10,7	33
2:09:50	6	10,7	33
2:10:00	6	10,7	33
2:10:10	6	10,7	33
2:10:20	7	10,7	33
2:10:30	7	10,8	33
2:10:40	7	10,8	33
2:10:50	7	10,8	33
2:11:00	7	10,8	33
2:11:10	7	10,8	33
2:11:20	7	10,6	33
2:11:30	7	10,6	33
2:11:40	7	10,6	33
2:11:50	7	10,6	33
2:12:00	7	10,6	33
2:12:10	7	10,6	33
2:12:20	7	10,7	33
2:12:30	7	10,7	33
2:12:40	7	10,7	33
2:12:50	7	10,7	33
2:13:00	7	10,7	33
2:13:10	7	10,7	33
2:13:20	7	10,8	33
2:13:30	7	10,8	33
2:13:40	7	10,8	33
2:13:50	7	10,8	33
2:14:00	7	10,8	33
2:14:10	7	10,6	33
2:14:20	7	10,6	33
2:14:30	7	10,6	33
2:14:40	7	10,6	33
2:14:50	7	10,6	33
2:15:00	7	10,7	33
2:15:10	7	10,7	33
2:15:20	7	10,7	33
2:15:30	7	10,7	33
2:15:40	7	10,7	33
2:15:50	7	10,7	33
2:16:00	7	10,8	33
2:16:10	7	10,8	33
2:16:20	7	10,8	33
2:16:30	7	10,8	33
2:16:40	7	10,8	33
2:16:50	7	10,6	33
2:17:00	7	10,6	33
2:17:10	7	10,6	33
2:17:20	7	10,6	33
2:17:30	7	10,6	33
2:17:40	7	10,6	33
2:17:50	7	10,7	33
2:18:00	7	10,7	33
2:18:10	7	10,7	33
2:18:20	7	10,7	33
2:18:30	7	10,7	33
2:18:40	7	10,7	33
2:18:50	7	10,8	33
2:19:00	7	10,8	33
2:19:10	7	10,8	33
2:19:20	7	10,8	33
2:19:30	7	10,8	33
2:19:40	7	10,8	33
2:19:50	7	10,6	33
2:20:00	7	10,6	33
2:20:10	7	10,6	33
2:20:20	7	10,6	33
2:20:30	7	10,6	33
2:20:40	8	10,7	33
2:20:50	8	10,7	33
2:21:00	8	10,7	33
2:21:10	8	10,7	33
2:21:20	8	10,7	33
2:21:30	8	10,7	33
2:21:40	8	10,7	33
2:21:50	8	10,8	33
2:22:00	8	10,8	33
2:22:10	8	10,8	33
2:22:20	8	10,8	33
2:22:30	8	10,8	33
2:22:40	8	10,8	33
2:22:50	8	10,6	33
2:23:00	8	10,6	34
2:23:10	8	10,6	34
2:23:20	8	10,6	34
2:23:30	8	10,6	34
2:23:40	8	10,6	34
2:23:50	8	10,7	34
2:24:00	8	10,7	34
2:24:10	8	10,7	34
2:24:20	8	10,7	34
2:24:30	8	10,7	34
2:24:40	8	10,7	34
2:24:50	8	10,8	34
2:25:00	8	10,8	34
2:25:10	8	10,8	34
2:25:20	8	10,8	34
2:25:30	8	10,8	34
2:25:40	8	10,8	34
2:25:50	8	10,6	34
2:26:00	8	10,6	34
2:26:10	8	10,6	34
2:26:20	8	10,6	34
2:26:30	8	10,6	34
2:26:40	8	10,7	33
2:26:50	8	10,7	33
2:27:00	8	10,7	33
2:27:10	8	10,7	33
2:27:20	8	10,7	34
2:27:30	8	10,7	34
2:27:40	8	10,7	33
2:27:50	8	10,8	33
2:28:00	8	10,8	34
2:28:10	8	10,8	34
2:28:20	8	10,8	33
2:28:30	8	10,8	34
2:28:40	8	10,8	34
2:28:50	8	10,6	34
2:29:00	8	10,7	34
2:29:10	8	10,7	34
2:29:20	8	10,7	34
2:29:30	8	10,7	34
2:29:40	8	10,7	34
2:29:50	8	10,8	34
2:30:00	8	10,8	34
2:30:10	8	10,8	34
2:30:20	8	10,8	34
2:30:30	8	10,8	34
2:30:40	8	10,8	34
2:30:50	9	10,5	34
2:31:00	9	10,6	34
2:31:10	9	10,6	34
2:31:20	9	10,6	34
2:31:30	9	10,6	34
2:31:40	9	10,6	34
2:31:50	9	10,6	34
2:32:00	9	10,6	34
2:32:10	9	10,7	34
2:32:20	9	10,7	34
2:32:30	9	10,7	34
2:32:40	9	10,7	34
2:32:50	9	10,8	34
2:33:00	9	10,8	34
2:33:10	9	10,8	34
2:33:20	9	10,8	34
2:33:30	9	10,8	34
2:33:40	9	10,6	34
2:33:50	9	10,6	34
2:34:00	9	10,7	34
2:34:10	9	10,7	34
2:34:20	9	10,7	34
2:34:30	9	10,7	34
2:34:40	9	10,8	34
2:34:50	9	10,8	34
2:35:00	9	10,8	34
2:35:10	9	10,8	34
2:35:20	9	10,8	34
2:35:30	9	10,8	34
2:35:40	9	10,5	34
2:35:50	9	10,6	34
2:36:00	9	10,6	34
2:36:10	9	10,6	34
2:36:20	9	10,6	34
2:36:30	9	10,6	34
2:36:40	9	10,7	34
2:36:50	9	10,7	34
2:37:00	9	10,7	34
2:37:10	9	10,7	34
2:37:20	9	10,7	34
2:37:30	9	10,7	34
2:37:40	9	10,8	34
2:37:50	9	10,8	34
2:38:00	9	10,8	34
2:38:10	9	10,8	34
2:38:20	9	10,8	34
2:38:30	9	10,5	35
2:38:40	9	10,6	35
2:38:50	9	10,6	34
2:39:00	9	10,6	35
2:39:10	9	10,6	35
2:39:20	9	10,6	35
2:39:30	9	10,6	35
2:39:40	9	10,7	35
2:39:50	9	10,7	35
2:40:00	9	10,7	35
2:40:10	9	10,7	35
2:40:20	9	10,7	35
2:40:30	9	10,7	35
2:40:40	9	10,7	35
2:40:50	9	10,8	35
2:41:00	9	10,8	35
2:41:10	9	10,8	35
2:41:20	9	10,8	35
2:41:30	9	10,8	35
2:41:40	9	10,5	35
2:41:50	10	10,6	35
2:42:00	10	10,6	35
2:42:10	10	10,6	35
2:42:20	10	10,6	35
2:42:30	10	10,6	35
2:42:40	10	10,6	35
2:42:50	10	10,6	35
2:43:00	10	10,6	35
2:43:10	10	10,6	35
2:43:20	10	10,6	35
2:43:30	10	10,6	35
2:43:40	10	10,6	35
2:43:50	10	10,6	35
2:44:00	10	10,6	35
2:44:10	10	10,6	35
2:44:20	10	10,6	35
2:44:30	10	10,6	35
2:44:40	10	10,6	35
2:44:50	10	10,5	35
2:45:00	10	10,5	35
2:45:10	10	10,5	35
2:45:20	10	10,5	35
2:45:30	10	10,5	35
2:45:40	10	10,4	36
2:45:50	10	10,4	36
2:46:00	10	10,4	36
2:46:10	10	10,3	36
2:46:20	10	10,3	36
2:46:30	10	10,3	36
2:46:40	10	10,3	36
2:46:50	10	10,2	36
2:47:00	10	10,2	36
2:47:10	10	10,1	36
2:47:20	10	10,1	36
2:47:30	10	10,1	36
2:47:40	10	10,0	36
2:47:50	10	10,0	36
2:48:00	10	10,0	36
2:48:10	10	9,9	36
2:48:20	10	9,9	36
2:48:30	10	9,8	36
2:48:40	10	10,1	36
2:48:50	10	10,0	36
2:49:00	10	10,0	36
2:49:10	10	10,0	36
2:49:20	10	9,9	36
2:49:30	10	9,9	36
2:49:40	10	9,8	36
2:49:50	10	9,9	36
2:50:00	10	9,8	36
2:50:10	10	10,0	36
2:50:20	10	10,0	36
2:50:30	10	9,9	36
2:50:40	10	9,9	36
2:50:50	10	9,8	36
2:51:00	10	10,0	36
2:51:10	10	9,9	36
2:51:20	10	9,9	36
2:51:30	10	9,8	36
2:51:40	10	10,0	36
2:51:50	10	9,9	36
2:52:00	10	9,9	36
2:52:10	10	9,8	36
2:52:20	10	10,0	36
2:52:30	10	9,9	36
2:52:40	10	9,9	36
2:52:50	10	9,8	36
2:53:00	10	9,9	36
2:53:10	10	9,9	36
2:53:20	10	9,8	36
2:53:30	10	9,9	36
2:53:40	10	9,9	36
2:53:50	10	9,8	36
2:54:00	10	9,9	36
2:54:10	9	9,9	36
2:54:20	9	9,8	36
2:54:30	9	9,9	36
2:54:40	9	9,9	36
2:54:50	9	9,8	37
2:55:00	9	10,1	37
2:55:10	9	10,0	36
2:55:20	9	9,9	37
2:55:30	9	9,9	37
2:55:40	9	9,8	36
2:55:50	9	9,8	37
2:56:00	9	9,8	37
2:56:10	9	10,0	36
2:56:20	9	10,0	36
2:56:30	9	9,9	37
2:56:40	9	9,9	37
2:56:50	9	9,8	37
2:57:00	9	9,9	37
2:57:10	9	9,8	37
2:57:20	9	10,0	37
2:57:30	9	10,0	37
2:57:40	9	9,9	37
2:57:50	9	9,9	37
2:58:00	9	9,8	37
2:58:10	9	9,8	37
2:58:20	9	9,8	37
2:58:30	9	10,1	37
2:58:40	9	10,0	37
2:58:50	9	10,0	37
2:59:00	9	9,9	37
2:59:10	9	9,9	37
2:59:20	9	9,8	37
2:59:30	9	9,8	37
2:59:40	9	10,1	37
2:59:50	9	10,0	37
3:00:00	9	10,0	37
3:00:10	9	9,9	37
3:00:20	8	9,9	37
3:00:30	8	9,8	37
3:00:40	8	9,8	37
3:00:50	8	10,1	37
3:01:00	8	10,0	37
3:01:10	8	10,0	37
3:01:20	8	9,9	37
3:01:30	8	9,9	37
3:01:40	8	9,8	37
3:01:50	8	10,4	37
3:02:00	8	10,3	37
3:02:10	8	10,3	37
3:02:20	8	10,2	37
3:02:30	8	10,2	37
3:02:40	8	10,1	37
3:02:50	8	10,1	37
3:03:00	8	10,0	37
3:03:10	8	10,0	37
3:03:20	8	10,0	37
3:03:30	8	9,9	37
3:03:40	8	9,9	37
3:03:50	8	9,8	37
3:04:00	8	10,3	37
3:04:10	8	10,2	37
3:04:20	8	10,2	37
3:04:30	8	10,1	37
3:04:40	8	10,1	37
3:04:50	8	10,1	37
3:05:00	8	10,0	37
3:05:10	7	10,0	37
3:05:20	7	9,9	37
3:05:30	7	9,9	37
3:05:40	7	9,9	37
3:05:50	7	9,8	37
3:06:00	7	10,3	37
3:06:10	7	10,3	37
3:06:20	7	10,2	37
3:06:30	7	10,2	37
3:06:40	7	10,2	37
3:06:50	7	10,1	37
3:07:00	7	10,1	37
3:07:10	7	10,0	37
3:07:20	7	10,0	37
3:07:30	7	10,0	37
3:07:40	7	9,9	37
3:07:50	7	9,9	37
3:08:00	7	9,9	37
3:08:10	7	9,8	37
3:08:20	7	10,4	37
3:08:30	7	10,3	37
3:08:40	7	10,3	37
3:08:50	7	10,2	37
3:09:00	7	10,2	37
3:09:10	7	10,2	37
3:09:20	7	10,1	37
3:09:30	7	10,1	37
3:09:40	7	10,0	37
3:09:50	7	10,0	37
3:10:00	6	10,0	37
3:10:10	6	9,9	37
3:10:20	6	9,9	37
3:10:30	6	9,9	37
3:10:40	6	9,8	37
3:10:50	6	10,3	37
3:11:00	6	10,2	37
3:11:10	6	10,2	37
3:11:20	6	10,2	37
3:11:30	6	10,1	37
3:11:40	6	10,1	37
3:11:50	6	10,0	37
3:12:00	6	10,0	37
3:12:10	6	10,0	37
3:12:20	6	9,9	37
3:12:30	6	9,9	37
3:12:40	6	9,9	37
3:12:50	6	9,8	37
3:13:00	6	9,8	37
3:13:10	6	9,8	37
3:13:20	6	10,1	37
3:13:30	6	10,0	37
3:13:40	6	10,0	37
3:13:50	6	10,0	37
3:14:00	6	9,9	37
3:14:10	6	9,9	37
3:14:20	6	9,9	37
3:14:30	6	9,8	37
3:14:40	6	9,8	37
3:14:50	6	9,8	37
3:15:00	5	10,2	37
3:15:10	5	10,1	37
3:15:20	5	10,1	37
3:15:30	5	10,1	37
3:15:40	5	10,0	37
3:15:50	5	10,0	37
3:16:00	5	10,0	37
3:16:10	5	9,9	37
3:16:20	5	9,9	37
3:16:30	5	9,9	37
3:16:40	5	9,9	37
3:16:50	5	9,8	37
3:17:00	5	9,9	37
3:17:10	5	9,9	37
3:17:20	5	9,8	37
3:17:30	5	10,1	37
3:17:40	5	10,1	37
3:17:50	5	10,1	37
3:18:00	5	10,0	37
3:18:10	5	10,0	37
3:18:20	5	10,0	37
3:18:30	5	10,0	37
3:18:40	5	9,9	37
3:18:50	5	9,9	37
3:19:00	5	9,9	37
3:19:10	5	9,8	37
3:19:20	5	9,8	37
3:19:30	5	9,9	37
3:19:40	5	9,9	37
3:19:50	5	9,8	37
3:20:00	5	9,8	37
3:20:10	5	10,1	37
3:20:20	5	10,1	37
3:20:30	5	10,1	37
3:20:40	4	10,0	37
3:20:50	4	10,0	37
3:21:00	4	10,0	37
3:21:10	4	9,9	37
3:21:20	4	9,9	37
3:21:30	4	9,9	37
3:21:40	4	9,9	37
3:21:50	4	10,0	12
3:22:00	4	10,0	11
3:22:10	4	9,9	11
3:22:20	4	9,9	11
3:22:30	4	9,9	11
3:22:40	4	9,9	11
3:22:50	4	9,9	11
3:23:00	4	9,9	11
3:23:10	4	9,9	11
3:23:20	4	9,9	11
3:23:30	4	9,9	11
3:23:40	4	9,9	11
3:23:50	4	9,9	11
3:24:00	4	9,9	11
3:24:10	4	9,8	11
3:24:20	4	9,8	11
3:24:30	4	9,8	11
3:24:40	4	9,8	11
3:24:50	4	9,8	11
3:25:00	4	9,8	11
3:25:10	4	9,8	11
3:25:20	4	9,8	11
3:25:30	4	9,8	11
3:25:40	4	9,8	11
3:25:50	4	9,8	11
3:26:00	4	9,9	11
3:26:10	4	10,0	11
3:26:20	4	10,0	11
3:26:30	4	9,9	11
3:26:40	4	9,9	11
3:26:50	4	9,9	11
3:27:00	4	9,9	11
3:27:10	4	9,9	11
3:27:20	4	9,9	11
3:27:30	4	10,0	11
3:27:40	4	10,0	11
3:27:50	4	10,0	11
3:28:00	4	10,0	11
3:28:10	4	10,0	11
3:28:20	4	10,0	11
3:28:30	4	10,0	11
3:28:40	4	10,0	11
3:28:50	4	10,0	11
3:29:00	4	10,0	11
3:29:10	4	10,0	11
3:29:20	4	10,0	11
3:29:30	4	10,0	11
3:29:40	4	10,0	11
3:29:50	4	10,0	11
3:30:00	4	10,0	11
3:30:10	4	10,0	11
3:30:20	4	10,0	11
3:30:30	4	10,0	11
3:30:40	4	10,0	11
3:30:50	4	9,9	26
3:31:00	4	9,9	39
3:31:10	4	9,9	39
3:31:20	4	9,9	39
3:31:30	4	9,9	39
3:31:40	4	9,9	39
3:31:50	4	10,0	39
3:32:00	4	10,0	39
3:32:10	4	10,0	39
3:32:20	4	10,0	39
3:32:30	4	10,0	39
3:32:40	4	10,0	39
3:32:50	4	10,0	39
3:33:00	3	10,0	39
3:33:10	3	10,0	39
3:33:20	3	10,0	39
3:33:30	3	10,0	39
3:33:40	3	10,0	39
3:33:50	3	10,1	39
3:34:00	3	10,1	39
3:34:10	3	10,1	39
3:34:20	3	10,1	39
3:34:30	3	10,1	39
3:34:40	3	10,1	39
3:34:50	3	10,1	39
3:35:00	3	10,1	39
3:35:10	3	10,1	39
3:35:20	3	10,1	39
3:35:30	3	10,2	39
3:35:40	3	10,2	39
3:35:50	3	10,2	39
3:36:00	3	10,2	39
3:36:10	3	10,2	39
3:36:20	3	10,2	39
3:36:30	3	10,2	39
3:36:40	3	10,2	39
3:36:50	3	10,4	11
3:37:00	3	10,4	10
3:37:10	3	10,4	10
3:37:20	3	10,4	10
3:37:30	3	10,4	10
3:37:40	3	10,4	10
3:37:50	3	10,4	10
3:38:00	3	10,4	10
3:38:10	3	10,4	10
3:38:20	3	10,4	10
3:38:30	3	10,4	10
3:38:40	3	10,5	10
3:38:50	3	10,5	10
3:39:00	3	10,5	10
3:39:10	3	10,5	10
3:39:20	3	10,5	10
3:39:30	3	10,5	10
3:39:40	3	10,5	10
3:39:50	3	10,5	10
3:40:00	3	10,5	10
3:40:10	3	10,5	10
3:40:20	3	10,5	10
3:40:30	3	10,5	10
3:40:40	3	10,5	10
3:40:50	3	10,5	10
3:41:00	3	10,6	10
3:41:10	3	10,6	10
3:41:20	3	10,6	10
3:41:30	3	10,6	10
3:41:40	3	10,6	10
3:41:50	3	10,6	10
3:42:00	3	10,6	10
3:42:10	3	10,6	10
3:42:20	3	10,6	10
3:42:30	3	10,6	10
3:42:40	3	10,6	10
3:42:50	3	10,6	10
3:43:00	3	10,7	10
3:43:10	3	10,7	10
3:43:20	3	10,7	10
3:43:30	3	10,7	10
3:43:40	3	10,7	10
3:43:50	3	10,7	10
3:44:00	3	10,7	10
3:44:10	3	10,7	10
3:44:20	3	10,7	10
3:44:30	3	10,7	10
3:44:40	3	10,7	10
3:44:50	3	10,7	10
3:45:00	3	10,8	10
3:45:10	3	10,8	10
3:45:20	3	10,8	10
3:45:30	3	10,8	10
3:45:40	3	10,8	10
3:45:50	3	10,7	27
3:46:00	3	10,7	39
3:46:10	3	10,7	39
3:46:20	3	10,7	39
3:46:30	3	10,7	39
3:46:40	3	10,8	39
3:46:50	3	10,8	39
3:47:00	3	10,8	39
3:47:10	3	10,8	39
3:47:20	3	10,8	39
3:47:30	3	10,5	39
3:47:40	3	10,5	39
3:47:50	3	10,6	39
3:48:00	3	10,6	39
3:48:10	3	10,6	39
3:48:20	3	10,6	39
3:48:30	3	10,6	39
3:48:40	3	10,7	39
3:48:50	3	10,7	39
3:49:00	3	10,7	39
3:49:10	3	10,7	39
3:49:20	3	10,7	39
3:49:30	3	10,7	39
3:49:40	3	10,8	39
3:49:50	4	10,8	39
3:50:00	3	10,8	39
3:50:10	4	10,8	39
3:50:20	4	10,8	39
3:50:30	4	10,7	39
3:50:40	4	10,7	39
3:50:50	4	10,7	39
3:51:00	4	10,7	39
3:51:10	4	10,8	39
3:51:20	4	10,8	39
3:51:30	4	10,8	39
3:51:40	4	10,8	39
3:51:50	4	10,3	14
3:52:00	4	10,3	12
3:52:10	4	10,4	12
3:52:20	4	10,4	12
3:52:30	4	10,4	12
3:52:40	4	10,4	12
3:52:50	4	10,4	12
3:53:00	4	10,4	12
3:53:10	4	10,4	12
3:53:20	4	10,4	12
3:53:30	4	10,4	12
3:53:40	4	10,5	12
3:53:50	4	10,5	12
3:54:00	4	10,5	12
3:54:10	4	10,5	12
3:54:20	4	10,5	12
3:54:30	4	10,5	12
3:54:40	4	10,5	12
3:54:50	4	10,5	12
3:55:00	4	10,5	12
3:55:10	4	10,5	12
3:55:20	4	10,5	12
3:55:30	4	10,6	12
3:55:40	4	10,6	12
3:55:50	4	10,6	12
3:56:00	4	10,6	12
3:56:10	4	10,6	12
3:56:20	4	10,6	12
3:56:30	4	10,6	12
3:56:40	4	10,6	12
3:56:50	4	10,6	12
3:57:00	4	10,6	12
3:57:10	4	10,7	12
3:57:20	4	10,7	12
3:57:30	4	10,7	12
3:57:40	4	10,7	12
3:57:50	4	10,7	12
3:58:00	4	10,7	12
3:58:10	4	10,7	12
3:58:20	4	10,7	12
3:58:30	4	10,7	12
3:58:40	4	10,7	12
3:58:50	4	10,8	12
3:59:00	4	10,8	12
3:59:10	4	10,8	12
3:59:20	4	10,8	12
3:59:30	4	10,8	12
3:59:40	4	10,8	12
3:59:50	4	10,8	12
4:00:00	4	10,8	12
4:00:10	4	10,8	12
4:00:20	4	10,5	12
4:00:30	4	10,6	12
4:00:40	4	10,6	12
4:00:50	4	10,5	27
4:01:00	4	10,5	40
4:01:10	4	10,5	40
4:01:20	4	10,5	40
4:01:30	4	10,5	40
4:01:40	4	10,6	40
4:01:50	4	10,6	39
4:02:00	4	10,6	39
4:02:10	4	10,6	40
4:02:20	4	10,7	40
4:02:30	4	10,7	40
4:02:40	4	10,7	40
4:02:50	4	10,7	40
4:03:00	4	10,7	40
4:03:10	4	10,8	40
4:03:20	4	10,8	40
4:03:30	4	10,8	40
4:03:40	4	10,8	40
4:03:50	4	10,5	40
4:04:00	4	10,6	40
4:04:10	4	10,6	40
4:04:20	4	10,6	40
4:04:30	4	10,6	40
4:04:40	4	10,7	39
4:04:50	4	10,7	40
4:05:00	4	10,7	39
4:05:10	4	10,7	39
4:05:20	4	10,7	39
4:05:30	4	10,8	39
4:05:40	4	10,8	39
4:05:50	4	10,8	39
4:06:00	4	10,8	39
4:06:10	4	10,7	39
4:06:20	4	10,6	39
4:06:30	4	10,6	39
4:06:40	5	10,6	39
4:06:50	5	10,8	13
4:07:00	5	10,8	12
4:07:10	5	10,8	12
4:07:20	5	10,8	12
4:07:30	5	10,8	12
4:07:40	5	10,8	12
4:07:50	5	10,5	12
4:08:00	5	10,6	12
4:08:10	5	10,6	12
4:08:20	5	10,6	12
4:08:30	5	10,6	12
4:08:40	5	10,6	12
4:08:50	5	10,6	12
4:09:00	5	10,6	12
4:09:10	5	10,6	12
4:09:20	5	10,6	12
4:09:30	5	10,7	12
4:09:40	5	10,7	12
4:09:50	5	10,7	12
4:10:00	5	10,7	12
4:10:10	5	10,7	12
4:10:20	5	10,7	12
4:10:30	5	10,7	12
4:10:40	5	10,7	12
4:10:50	5	10,7	12
4:11:00	5	10,7	12
4:11:10	5	10,8	12
4:11:20	5	10,8	12
4:11:30	5	10,8	12
4:11:40	5	10,8	12
4:11:50	5	10,8	12
4:12:00	5	10,8	12
4:12:10	5	10,8	12
4:12:20	5	10,8	12
4:12:30	5	10,8	12
4:12:40	5	10,6	12
4:12:50	5	10,6	12
4:13:00	5	10,7	12
4:13:10	5	10,7	12
4:13:20	5	10,7	12
4:13:30	5	10,7	12
4:13:40	5	10,7	12
4:13:50	5	10,7	12
4:14:00	5	10,7	12
4:14:10	5	10,7	12
4:14:20	5	10,7	12
4:14:30	5	10,8	12
4:14:40	5	10,8	12
4:14:50	5	10,8	12
4:15:00	5	10,8	12
4:15:10	5	10,8	12
4:15:20	5	10,8	12
4:15:30	5	10,8	12
4:15:40	5	10,8	12
4:15:50	5	10,7	27
4:16:00	5	10,7	40
4:16:10	5	10,7	40
4:16:20	5	10,8	40
4:16:30	5	10,8	40
4:16:40	5	10,8	40
4:16:50	5	10,8	41
4:17:00	5	10,5	40
4:17:10	5	10,6	40
4:17:20	5	10,6	40
4:17:30	5	10,6	40
4:17:40	5	10,6	41
4:17:50	5	10,7	41
4:18:00	5	10,7	41
4:18:10	5	10,7	41
4:18:20	5	10,7	41
4:18:30	5	10,7	41
4:18:40	5	10,8	41
4:18:50	5	10,8	41
4:19:00	5	10,8	41
4:19:10	5	10,8	40
4:19:20	5	10,6	40
4:19:30	5	10,6	40
4:19:40	5	10,6	41
4:19:50	5	10,6	40
4:20:00	5	10,6	40
4:20:10	6	10,7	40
4:20:20	6	10,7	40
4:20:30	6	10,7	40
4:20:40	6	10,7	40
4:20:50	6	10,7	40
4:21:00	6	10,8	40
4:21:10	6	10,8	40
4:21:20	6	10,8	40
4:21:30	6	10,8	40
4:21:40	6	10,5	40
4:21:50	6	10,7	13
4:22:00	6	10,7	12
4:22:10	6	10,7	12
4:22:20	6	10,7	12
4:22:30	6	10,8	12
4:22:40	6	10,8	12
4:22:50	6	10,8	12
4:23:00	6	10,8	12
4:23:10	6	10,8	12
4:23:20	6	10,8	12
4:23:30	6	10,8	12
4:23:40	6	10,8	12
4:23:50	6	10,8	12
4:24:00	6	10,6	12
4:24:10	6	10,6	12
4:24:20	6	10,6	12
4:24:30	6	10,6	12
4:24:40	6	10,6	12
4:24:50	6	10,6	12
4:25:00	6	10,6	12
4:25:10	6	10,6	12
4:25:20	6	10,6	12
4:25:30	6	10,6	12
4:25:40	6	10,6	12
4:25:50	6	10,7	12
4:26:00	6	10,7	12
4:26:10	6	10,7	12
4:26:20	6	10,7	12
4:26:30	6	10,7	12
4:26:40	6	10,7	12
4:26:50	6	10,7	12
4:27:00	6	10,7	12
4:27:10	6	10,7	12
4:27:20	6	10,7	12
4:27:30	6	10,8	12
4:27:40	6	10,8	12
4:27:50	6	10,8	12
4:28:00	6	10,8	12
4:28:10	6	10,8	12
4:28:20	6	10,8	12
4:28:30	6	10,8	12
4:28:40	6	10,8	12
4:28:50	6	10,8	12
4:29:00	6	10,8	12
4:29:10	6	10,8	12
4:29:20	6	10,6	12
4:29:30	6	10,6	12
4:29:40	6	10,6	12
4:29:50	6	10,6	12
4:30:00	6	10,6	12
4:30:10	6	10,6	12
4:30:20	6	10,6	12
4:30:30	6	10,6	12
4:30:40	6	10,6	12
4:30:50	6	10,5	28
4:31:00	6	10,5	41
4:31:10	6	10,6	41
4:31:20	6	10,6	41
4:31:30	6	10,6	41
4:31:40	6	10,6	41
4:31:50	6	10,6	41
4:32:00	6	10,7	41
4:32:10	6	10,7	41
4:32:20	6	10,7	41
4:32:30	6	10,7	42
4:32:40	6	10,7	42
4:32:50	6	10,8	42
4:33:00	6	10,8	41
4:33:10	6	10,8	41
4:33:20	6	10,8	42
4:33:30	6	10,8	41
4:33:40	6	10,6	41
4:33:50	6	10,6	42
4:34:00	6	10,6	41
4:34:10	6	10,6	42
4:34:20	6	10,6	42
4:34:30	7	10,7	42
4:34:40	7	10,7	41
4:34:50	7	10,7	41
4:35:00	7	10,7	41
4:35:10	7	10,8	41
4:35:20	7	10,8	41
4:35:30	7	10,8	41
4:35:40	7	10,8	41
4:35:50	7	10,8	41
4:36:00	7	10,7	41
4:36:10	7	10,7	41
4:36:20	7	10,7	41
4:36:30	7	10,7	41
4:36:40	7	10,7	41
4:36:50	7	10,4	13
4:37:00	7	10,5	13
4:37:10	7	10,5	13
4:37:20	7	10,5	13
4:37:30	7	10,5	13
4:37:40	7	10,5	13
4:37:50	7	10,5	13
4:38:00	7	10,5	13
4:38:10	7	10,5	13
4:38:20	7	10,5	13
4:38:30	7	10,6	13
4:38:40	7	10,6	13
4:38:50	7	10,6	13
4:39:00	7	10,6	13
4:39:10	7	10,6	13
4:39:20	7	10,6	13
4:39:30	7	10,6	13
4:39:40	7	10,6	13
4:39:50	7	10,6	13
4:40:00	7	10,6	13
4:40:10	7	10,6	13
4:40:20	7	10,6	13
4:40:30	7	10,7	13
4:40:40	7	10,7	13
4:40:50	7	10,7	13
4:41:00	7	10,7	13
4:41:10	7	10,7	13
4:41:20	7	10,7	13
4:41:30	7	10,7	13
4:41:40	7	10,7	13
4:41:50	7	10,7	13
4:42:00	7	10,8	13
4:42:10	7	10,8	13
4:42:20	7	10,8	13
4:42:30	7	10,8	13
4:42:40	7	10,8	13
4:42:50	7	10,8	13
4:43:00	7	10,8	13
4:43:10	7	10,8	13
4:43:20	7	10,8	13
4:43:30	7	10,8	13
4:43:40	7	10,8	13
4:43:50	7	10,8	13
4:44:00	7	10,7	13
4:44:10	7	10,7	13
4:44:20	7	10,7	13
4:44:30	7	10,7	13
4:44:40	7	10,7	13
4:44:50	7	10,7	13
4:45:00	7	10,7	13
4:45:10	7	10,7	13
4:45:20	7	10,7	13
4:45:30	7	10,6	13
4:45:40	7	10,6	13
4:45:50	7	10,5	31
4:46:00	7	10,5	43
4:46:10	7	10,4	43
4:46:20	7	10,4	43
4:46:30	7	10,4	43
4:46:40	7	10,4	43
4:46:50	7	10,4	43
4:47:00	7	10,3	43
4:47:10	7	10,3	43
4:47:20	7	10,3	43
4:47:30	7	10,3	43
4:47:40	7	10,2	43
4:47:50	7	10,2	43
4:48:00	7	10,2	43
4:48:10	7	10,2	43
4:48:20	7	10,2	43
4:48:30	7	10,1	43
4:48:40	7	10,1	43
4:48:50	7	10,1	43
4:49:00	7	10,1	43
4:49:10	7	10,0	43
4:49:20	7	10,0	43
4:49:30	7	10,0	43
4:49:40	7	10,0	43
4:49:50	7	9,9	43
4:50:00	7	9,9	43
4:50:10	7	9,9	43
4:50:20	7	9,9	43
4:50:30	7	9,9	43
4:50:40	7	9,8	43
4:50:50	7	10,2	43
4:51:00	7	10,2	43
4:51:10	8	10,1	43
4:51:20	7	10,1	43
4:51:30	7	10,1	43
4:51:40	7	10,1	43
4:51:50	7	10,2	14
4:52:00	8	10,1	14
4:52:10	7	10,1	14
4:52:20	7	10,1	14
4:52:30	7	10,1	14
4:52:40	7	10,1	14
4:52:50	7	10,1	14
4:53:00	7	10,0	14
4:53:10	7	10,0	14
4:53:20	7	10,0	14
4:53:30	7	10,0	14
4:53:40	7	10,0	14
4:53:50	7	9,9	14
4:54:00	7	9,9	14
4:54:10	7	9,9	14
4:54:20	7	9,9	14
4:54:30	7	9,9	14
4:54:40	7	9,8	14
4:54:50	7	9,8	14
4:55:00	7	9,8	14
4:55:10	7	9,8	14
4:55:20	7	10,3	14
4:55:30	7	10,2	14
4:55:40	7	10,2	14
4:55:50	7	10,2	14
4:56:00	7	10,2	14
4:56:10	7	10,2	14
4:56:20	7	10,1	14
4:56:30	7	10,1	14
4:56:40	7	10,1	14
4:56:50	7	10,1	14
4:57:00	7	10,0	14
4:57:10	7	10,0	14
4:57:20	7	10,0	14
4:57:30	7	10,0	14
4:57:40	7	10,0	14
4:57:50	7	9,9	14
4:58:00	7	9,9	14
4:58:10	7	9,9	14
4:58:20	7	9,9	14
4:58:30	7	9,8	14
4:58:40	7	9,8	14
4:58:50	7	10,0	14
4:59:00	7	10,0	14
4:59:10	7	10,0	14
4:59:20	7	9,9	14
4:59:30	7	9,9	14
4:59:40	7	9,9	14
4:59:50	7	9,9	14
5:00:00	7	9,8	14
5:00:10	7	9,8	14
5:00:20	7	10,2	14
5:00:30	7	10,1	14
5:00:40	7	10,1	14
5:00:50	7	9,9	32
5:01:00	7	9,9	45
5:01:10	7	9,9	45
5:01:20	7	9,8	45
5:01:30	7	9,8	45
5:01:40	7	10,0	45
5:01:50	7	10,0	45
5:02:00	7	9,9	45
5:02:10	7	9,9	45
5:02:20	7	9,8	45
5:02:30	7	10,1	45
5:02:40	7	10,1	45
5:02:50	7	10,0	45
5:03:00	7	10,0	45
5:03:10	7	10,0	45
5:03:20	7	9,9	45
5:03:30	7	9,9	45
5:03:40	7	9,9	45
5:03:50	7	9,8	45
5:04:00	7	9,9	45
5:04:10	7	9,9	45
5:04:20	7	9,8	45
5:04:30	7	9,8	45
5:04:40	7	10,2	45
5:04:50	7	10,2	45
5:05:00	7	10,1	45
5:05:10	7	10,1	45
5:05:20	7	10,1	45
5:05:30	7	10,0	45
5:05:40	7	10,0	45
5:05:50	7	10,0	45
5:06:00	7	10,0	44
5:06:10	7	9,9	44
5:06:20	7	9,9	44
5:06:30	7	9,9	44
5:06:40	7	9,8	44
5:06:50	7	10,0	15
5:07:00	7	9,9	14
5:07:10	7	9,9	14
5:07:20	6	9,9	14
5:07:30	6	9,9	14
5:07:40	6	9,9	14
5:07:50	6	9,9	14
5:08:00	6	9,8	14
5:08:10	6	9,8	14
5:08:20	6	10,0	14
5:08:30	6	9,9	14
5:08:40	6	9,9	14
5:08:50	6	9,9	14
5:09:00	6	9,9	14
5:09:10	6	9,9	14
5:09:20	6	9,9	14
5:09:30	6	9,8	14
5:09:40	6	9,8	14
5:09:50	6	10,2	14
5:10:00	6	10,2	14
5:10:10	6	10,1	14
5:10:20	6	10,1	14
5:10:30	6	10,1	14
5:10:40	6	10,1	14
5:10:50	6	10,1	14
5:11:00	6	10,1	14
5:11:10	6	10,0	14
5:11:20	6	10,0	14
5:11:30	6	10,0	14
5:11:40	6	10,0	14
5:11:50	6	10,0	14
5:12:00	6	9,9	14
5:12:10	6	9,9	14
5:12:20	6	9,9	14
5:12:30	6	9,9	14
5:12:40	6	9,9	14
5:12:50	6	9,9	14
5:13:00	6	9,8	14
5:13:10	6	9,8	14
5:13:20	6	10,0	14
5:13:30	6	9,9	14
5:13:40	6	9,9	14
5:13:50	6	9,9	14
5:14:00	6	9,9	14
5:14:10	6	9,9	14
5:14:20	6	9,9	14
5:14:30	6	9,8	14
5:14:40	6	9,8	14
5:14:50	6	10,1	14
5:15:00	6	10,1	14
5:15:10	6	10,1	14
5:15:20	6	10,1	14
5:15:30	6	10,1	14
5:15:40	6	10,1	14
5:15:50	6	9,9	33
5:16:00	6	9,9	47
5:16:10	6	9,9	47
5:16:20	6	9,8	47
5:16:30	6	9,8	47
5:16:40	6	9,9	46
5:16:50	6	9,9	46
5:17:00	6	9,9	46
5:17:10	6	9,8	46
5:17:20	6	9,8	46
5:17:30	6	10,0	46
5:17:40	6	10,0	46
5:17:50	6	10,0	46
5:18:00	6	9,9	46
5:18:10	6	9,9	46
5:18:20	6	9,9	46
5:18:30	6	9,9	46
5:18:40	6	9,8	46
5:18:50	6	10,0	46
5:19:00	6	10,0	46
5:19:10	6	9,9	46
5:19:20	5	9,9	46
5:19:30	6	9,9	46
5:19:40	5	9,9	46
5:19:50	5	9,9	46
5:20:00	5	9,8	46
5:20:10	5	9,8	46
5:20:20	5	10,1	46
5:20:30	5	10,1	46
5:20:40	5	10,1	46
5:20:50	5	10,1	46
5:21:00	5	10,1	46
5:21:10	5	10,0	46
5:21:20	5	10,0	46
5:21:30	5	10,0	46
5:21:40	5	10,0	46
5:21:50	5	10,1	15
5:22:00	5	10,1	14
5:22:10	5	10,1	14
5:22:20	5	10,1	14
5:22:30	5	10,0	14
5:22:40	5	10,0	14
5:22:50	5	10,0	14
5:23:00	5	10,0	14
5:23:10	5	10,0	14
5:23:20	5	10,0	14
5:23:30	5	10,0	14
5:23:40	5	10,0	14
5:23:50	5	9,9	14
5:24:00	5	9,9	14
5:24:10	5	9,9	14
5:24:20	5	9,9	14
5:24:30	5	9,9	14
5:24:40	5	9,9	14
5:24:50	5	9,9	14
5:25:00	5	9,9	14
5:25:10	5	9,9	14
5:25:20	5	9,8	14
5:25:30	5	9,8	14
5:25:40	5	9,8	14
5:25:50	5	9,8	14
5:26:00	5	9,8	14
5:26:10	5	9,8	14
5:26:20	5	10,2	14
5:26:30	5	10,1	14
5:26:40	5	10,1	14
5:26:50	5	10,1	14
5:27:00	5	10,1	14
5:27:10	5	10,1	14
5:27:20	5	10,1	14
5:27:30	5	10,1	14
5:27:40	5	10,1	14
5:27:50	5	10,0	14
5:28:00	5	10,0	14
5:28:10	5	10,0	14
5:28:20	5	10,0	14
5:28:30	5	10,0	14
5:28:40	5	10,0	14
5:28:50	5	10,0	14
5:29:00	5	10,0	14
5:29:10	5	9,9	14
5:29:20	5	9,9	14
5:29:30	5	9,9	14
5:29:40	5	9,9	14
5:29:50	5	9,9	14
5:30:00	5	9,9	14
5:30:10	5	9,9	14
5:30:20	5	9,9	14
5:30:30	5	9,9	14
5:30:40	5	9,8	14
5:30:50	5	9,9	33
5:31:00	5	10,0	47
5:31:10	5	10,0	47
5:31:20	5	10,0	47
5:31:30	5	9,9	47
5:31:40	5	9,9	47
5:31:50	5	9,9	47
5:32:00	5	9,9	47
5:32:10	5	9,9	47
5:32:20	4	9,8	47
5:32:30	4	9,8	47
5:32:40	4	10,1	47
5:32:50	4	10,1	47
5:33:00	4	10,1	47
5:33:10	4	10,1	47
5:33:20	4	10,0	47
5:33:30	4	10,0	47
5:33:40	4	10,0	46
5:33:50	4	10,0	46
5:34:00	4	10,0	46
5:34:10	4	10,0	46
5:34:20	4	9,9	46
5:34:30	4	9,9	46
5:34:40	4	9,9	46
5:34:50	4	9,9	46
5:35:00	4	9,9	46
5:35:10	4	9,9	46
5:35:20	4	9,8	46
5:35:30	4	9,8	46
5:35:40	4	9,8	46
5:35:50	4	10,0	46
5:36:00	4	10,0	46
5:36:10	4	10,0	46
5:36:20	4	9,9	46
5:36:30	4	9,9	46
5:36:40	4	9,9	46
5:36:50	4	10,0	15
5:37:00	4	10,0	14
5:37:10	4	10,0	14
5:37:20	4	10,0	14
5:37:30	4	10,0	14
5:37:40	4	10,0	14
5:37:50	4	10,0	14
5:38:00	4	10,0	14
5:38:10	4	10,0	14
5:38:20	4	10,0	14
5:38:30	4	10,0	14
5:38:40	4	9,9	14
5:38:50	4	9,9	14
5:39:00	4	9,9	14
5:39:10	4	9,9	14
5:39:20	4	9,9	14
5:39:30	4	9,9	14
5:39:40	4	9,9	14
5:39:50	4	9,9	14
5:40:00	4	9,9	14
5:40:10	4	9,9	14
5:40:20	4	9,9	14
5:40:30	4	9,9	14
5:40:40	4	9,9	14
5:40:50	4	9,9	14
5:41:00	4	9,8	14
5:41:10	4	9,8	14
5:41:20	4	9,8	14
5:41:30	4	9,8	14
5:41:40	4	10,2	14
5:41:50	4	10,1	14
5:42:00	4	10,1	14
5:42:10	4	10,1	14
5:42:20	4	10,1	14
5:42:30	4	10,1	14
5:42:40	4	10,1	14
5:42:50	4	10,1	14
5:43:00	4	10,1	14
5:43:10	4	10,1	14
5:43:20	4	10,1	14
5:43:30	4	10,1	14
5:43:40	4	10,1	14
5:43:50	4	10,0	14
5:44:00	4	10,0	14
5:44:10	4	10,0	14
5:44:20	4	10,0	14
5:44:30	4	10,0	14
5:44:40	4	10,0	14
5:44:50	4	10,0	14
5:45:00	4	10,0	14
5:45:10	4	10,0	14
5:45:20	4	10,0	14
5:45:30	4	10,0	14
5:45:40	4	10,0	14
5:45:50	4	9,8	35
5:46:00	4	9,9	48
5:46:10	4	9,8	48
5:46:20	4	9,8	48
5:46:30	3	9,8	47
5:46:40	3	10,3	47
5:46:50	3	10,2	48
5:47:00	3	10,2	47
5:47:10	3	10,2	47
5:47:20	3	10,2	47
5:47:30	3	10,2	47
5:47:40	3	10,2	47
5:47:50	3	10,1	47
5:48:00	3	10,1	47
5:48:10	3	10,1	47
5:48:20	3	10,1	47
5:48:30	3	10,1	47
5:48:40	3	10,1	47
5:48:50	3	10,1	47
5:49:00	3	10,1	47
5:49:10	3	10,0	47
5:49:20	3	10,0	47
5:49:30	3	10,0	47
5:49:40	3	10,0	47
5:49:50	3	10,0	47
5:50:00	3	10,0	47
5:50:10	3	10,0	47
5:50:20	3	10,0	47
5:50:30	3	10,0	46
5:50:40	3	10,0	47
5:50:50	3	10,0	46
5:51:00	3	10,0	46
5:51:10	3	9,9	47
5:51:20	3	9,9	46
5:51:30	3	9,9	46
5:51:40	3	9,9	46
5:51:50	3	9,9	46
5:52:00	3	9,9	46
5:52:10	3	9,9	46
5:52:20	3	9,9	46
5:52:30	3	9,9	46
5:52:40	3	9,9	46
5:52:50	3	9,9	46
5:53:00	3	9,9	46
5:53:10	3	9,9	46
5:53:20	3	9,9	46
5:53:30	3	9,9	46
5:53:40	3	9,9	46
5:53:50	3	9,9	46
5:54:00	3	9,9	46
5:54:10	3	9,9	46
5:54:20	3	10,0	46
5:54:30	3	10,0	46
5:54:40	3	10,0	46
5:54:50	3	10,0	46
5:55:00	3	10,0	46
5:55:10	3	10,0	46
5:55:20	3	10,0	46
5:55:30	3	10,0	46
5:55:40	3	10,0	46
5:55:50	3	10,0	46
5:56:00	3	10,0	46
5:56:10	3	10,0	45
5:56:20	3	10,0	45
5:56:30	3	10,0	45
5:56:40	3	10,0	45
5:56:50	3	10,0	45
5:57:00	3	10,0	45
5:57:10	3	10,1	45
5:57:20	3	10,1	45
5:57:30	3	10,1	45
5:57:40	3	10,1	45
5:57:50	3	10,1	45
5:58:00	3	10,1	45
5:58:10	3	10,1	45
5:58:20	3	10,1	45
5:58:30	3	10,1	45
5:58:40	3	10,1	45
5:58:50	3	10,1	45
5:59:00	3	10,1	45
5:59:10	3	10,2	45
5:59:20	3	10,2	45
5:59:30	3	10,2	45
5:59:40	3	10,2	45
5:59:50	3	10,2	45
6:00:00	3	10,2	45
6:00:10	3	10,2	45
6:00:20	3	10,2	44
6:00:30	3	10,2	45
6:00:40	3	10,3	45
6:00:50	3	10,3	44
6:01:00	3	10,3	44
6:01:10	3	10,3	44
6:01:20	3	10,3	44
6:01:30	3	10,3	44
6:01:40	3	10,3	44
6:01:50	3	10,3	44
6:02:00	3	10,3	44
6:02:10	3	10,4	44
6:02:20	3	10,4	44
6:02:30	3	10,4	44
6:02:40	3	10,4	44
6:02:50	3	10,4	44
6:03:00	3	10,4	44
6:03:10	3	10,4	44
6:03:20	3	10,4	44
6:03:30	3	10,4	44
6:03:40	3	10,5	44
6:03:50	3	10,5	44
6:04:00	3	10,5	44
6:04:10	3	10,5	44
6:04:20	3	10,5	44
6:04:30	3	10,5	44
6:04:40	3	10,5	44
6:04:50	3	10,5	44
6:05:00	3	10,6	44
6:05:10	3	10,6	44
6:05:20	3	10,6	44
6:05:30	3	10,6	44
6:05:40	3	10,6	44
6:05:50	3	10,6	44
6:06:00	3	10,6	44
6:06:10	3	10,6	43
6:06:20	3	10,7	44
6:06:30	3	10,7	43
6:06:40	3	10,7	43
6:06:50	3	10,7	43
6:07:00	3	10,7	43
6:07:10	3	10,7	43
6:07:20	3	10,7	43
