Repository: ProgWizer/parser

File: project-root/data/Tests/Data Acquisition/2013 (508)/13-0119 MW.txt (part 1 of 5)
--Test Summary--
Full Path and File Name	
Instrument Name	UCA Left Cell
Instrument Type	Model 4262 Twin Cell UCA
Instrument Serial Number	
Test Start Date	12.04.2013
Test Start Time	15:43:51
Test Stop Date	15.04.2013
Test Stop Time	7:27:09
Test Length	63:43:18
Final Sample Time Offset	63:43:00
Controller Schedule Name	
Sampling Period	30 seconds
Comments	T: 70C(40min); P: 3000 psi; tap water
Information	WellID	Research
Information	Customer	Trican
Information	EngName	Pavel Lebedev
Information	CementClass	80%G+20%Silica Fume (BWOB)
Information	CementMfr	Dyckerhoff - Suhoy Log
Information	Additives	1%SMS+1.5%CFL-6+2%TA-1 (BWOB)
Information	Density	1400
Information	BHCT	70
Information	BHST	70
Information	FluidLoss	N/A
Information	JobType	Production csg
Calculated Value	CS_50	3:34:00
Calculated Value	CS_500	5:57:00
Calculated Value	CS_Time8h	5,32 MPa
Calculated Value	CS_Time12h	6,43 MPa
Calculated Value	CS_Time24h	7,15 MPa
Calculated Value	CS_Time48h	7,73 MPa
Calculated Value	CS_Time72h	N/A
Calculated Curve	Compressive Strength	Compressive strength type A (less than 14 lb/gal)
Initial Temperature (°C)	25 °C
Final Temperature (°C)	69 °C
Initial Transit Time (microsec/in)	16,79 microsec/in
Final Transit Time (microsec/in)	10,75 microsec/in
Initial Compressive Strength (MPa)	0,00 MPa
Final Compressive Strength (MPa)	7,90 MPa
--Data--
Time (HH:MM:SS)	Temperature (°C)	Transit Time (microsec/in)	Compressive Strength (MPa)
0:00:00	25	16,79	0,00
0:00:30	25	16,78	0,00
0:01:00	25	16,78	0,00
0:01:30	25	16,78	0,00
0:02:00	25	16,77	0,00
0:02:30	25	16,77	0,00
0:03:00	25	16,77	0,00
0:03:30	26	16,77	0,01
0:04:00	26	16,77	0,01
0:04:30	26	16,77	0,01
0:05:00	26	16,76	0,01
0:05:30	26	16,76	0,01
0:06:00	27	16,75	0,01
0:06:30	27	16,75	0,01
0:07:00	28	16,74	0,01
0:07:30	28	16,74	0,02
0:08:00	28	16,73	0,02
0:08:30	29	16,72	0,02
0:09:00	30	16,71	0,02
0:09:30	30	16,71	0,03
0:10:00	31	16,69	0,03
0:10:30	31	16,68	0,03
0:11:00	32	16,67	0,04
0:11:30	33	16,66	0,04
0:12:00	33	16,65	0,05
0:12:30	34	16,63	0,05
0:13:00	34	16,62	0,05
0:13:30	35	16,61	0,06
0:14:00	36	16,59	0,06
0:14:30	36	16,58	0,07
0:15:00	37	16,57	0,07
0:15:30	37	16,56	0,07
0:16:00	38	16,56	0,08
0:16:30	38	16,55	0,08
0:17:00	39	16,53	0,08
0:17:30	40	16,53	0,09
0:18:00	40	16,52	0,09
0:18:30	41	16,51	0,09
0:19:00	41	16,50	0,09
0:19:30	42	16,49	0,10
0:20:00	43	16,48	0,10
0:20:30	43	16,47	0,11
0:21:00	44	16,47	0,11
0:21:30	45	16,45	0,11
0:22:00	45	16,44	0,12
0:22:30	46	16,44	0,12
0:23:00	47	16,43	0,12
0:23:30	47	16,42	0,12
0:24:00	48	16,41	0,13
0:24:30	49	16,41	0,13
0:25:00	49	16,39	0,14
0:25:30	50	16,38	0,14
0:26:00	50	16,38	0,14
0:26:30	51	16,37	0,14
0:27:00	52	16,36	0,15
0:27:30	52	16,36	0,15
0:28:00	53	16,35	0,15
0:28:30	53	16,34	0,15
0:29:00	54	16,33	0,16
0:29:30	55	16,32	0,16
0:30:00	55	16,32	0,16
0:30:30	56	16,31	0,17
0:31:00	56	16,31	0,17
0:31:30	57	16,30	0,17
0:32:00	58	16,29	0,17
0:32:30	58	16,29	0,17
0:33:00	59	16,29	0,17
0:33:30	60	16,28	0,18
0:34:00	60	16,27	0,18
0:34:30	61	16,27	0,18
0:35:00	61	16,26	0,18
0:35:30	62	16,26	0,19
0:36:00	62	16,26	0,19
0:36:30	63	16,25	0,19
0:37:00	63	16,38	0,14
0:37:30	64	16,37	0,14
0:38:00	65	16,36	0,15
0:38:30	65	16,36	0,15
0:39:00	66	16,35	0,15
0:39:30	67	16,34	0,15
0:40:00	67	16,33	0,16
0:40:30	68	16,32	0,16
0:41:00	69	16,32	0,16
0:41:30	69	16,32	0,16
0:42:00	70	16,31	0,17
0:42:30	70	16,30	0,17
0:43:00	71	16,29	0,17
0:43:30	71	16,29	0,17
0:44:00	72	16,28	0,18
0:44:30	72	16,28	0,18
0:45:00	72	16,27	0,18
0:45:30	73	16,27	0,18
0:46:00	73	16,27	0,18
0:46:30	73	16,26	0,18
0:47:00	73	16,26	0,18
0:47:30	73	16,26	0,18
0:48:00	73	16,26	0,18
0:48:30	74	16,26	0,19
0:49:00	74	16,26	0,19
0:49:30	74	16,26	0,19
0:50:00	74	16,26	0,19
0:50:30	74	16,26	0,19
0:51:00	74	16,26	0,19
0:51:30	74	16,26	0,19
0:52:00	74	16,26	0,19
0:52:30	74	16,26	0,19
0:53:00	73	16,26	0,19
0:53:30	73	16,26	0,19
0:54:00	73	16,26	0,19
0:54:30	73	16,26	0,18
0:55:00	73	16,26	0,18
0:55:30	73	16,26	0,18
0:56:00	73	16,26	0,18
0:56:30	73	16,26	0,18
0:57:00	73	16,26	0,18
0:57:30	73	16,26	0,18
0:58:00	73	16,27	0,18
0:58:30	72	16,27	0,18
0:59:00	72	16,27	0,18
0:59:30	72	16,27	0,18
1:00:00	72	16,27	0,18
1:00:30	72	16,28	0,18
1:01:00	72	16,28	0,18
1:01:30	72	16,28	0,18
1:02:00	72	16,28	0,18
1:02:30	71	16,28	0,18
1:03:00	71	16,29	0,17
1:03:30	71	16,29	0,17
1:04:00	71	16,29	0,17
1:04:30	71	16,29	0,17
1:05:00	71	16,29	0,17
1:05:30	71	16,29	0,17
1:06:00	71	16,29	0,17
1:06:30	71	16,29	0,17
1:07:00	71	16,30	0,17
1:07:30	71	16,30	0,17
1:08:00	71	16,30	0,17
1:08:30	71	16,30	0,17
1:09:00	71	16,30	0,17
1:09:30	71	16,30	0,17
1:10:00	71	16,30	0,17
1:10:30	71	16,30	0,17
1:11:00	71	16,31	0,17
1:11:30	71	16,31	0,17
1:12:00	71	16,31	0,17
1:12:30	71	16,31	0,17
1:13:00	71	16,31	0,17
1:13:30	71	16,32	0,16
1:14:00	71	16,32	0,16
1:14:30	71	16,32	0,16
1:15:00	70	16,32	0,16
1:15:30	70	16,32	0,16
1:16:00	70	16,32	0,16
1:16:30	70	16,32	0,16
1:17:00	70	16,33	0,16
1:17:30	70	16,33	0,16
1:18:00	70	16,33	0,16
1:18:30	70	16,33	0,16
1:19:00	70	16,33	0,16
1:19:30	70	16,34	0,15
1:20:00	70	16,34	0,15
1:20:30	70	16,34	0,15
1:21:00	70	16,34	0,15
1:21:30	70	16,35	0,15
1:22:00	70	16,35	0,15
1:22:30	70	16,35	0,15
1:23:00	70	16,35	0,15
1:23:30	70	16,36	0,15
1:24:00	70	16,36	0,15
1:24:30	70	16,36	0,15
1:25:00	70	16,36	0,15
1:25:30	70	16,36	0,15
1:26:00	70	16,36	0,15
1:26:30	70	16,36	0,15
1:27:00	70	16,37	0,14
1:27:30	70	16,37	0,14
1:28:00	70	16,38	0,14
1:28:30	70	16,38	0,14
1:29:00	70	16,38	0,14
1:29:30	70	16,38	0,14
1:30:00	70	16,38	0,14
1:30:30	70	16,38	0,14
1:31:00	70	16,38	0,14
1:31:30	70	16,39	0,14
1:32:00	70	16,39	0,14
1:32:30	70	16,40	0,13
1:33:00	70	16,40	0,13
1:33:30	70	16,40	0,13
1:34:00	70	16,41	0,13
1:34:30	70	16,41	0,13
1:35:00	70	16,41	0,13
1:35:30	70	16,41	0,13
1:36:00	70	16,42	0,12
1:36:30	70	16,42	0,12
1:37:00	70	16,42	0,12
1:37:30	70	16,43	0,12
1:38:00	70	16,43	0,12
1:38:30	70	16,44	0,12
1:39:00	70	16,44	0,12
1:39:30	70	16,44	0,12
1:40:00	70	16,44	0,12
1:40:30	70	16,45	0,11
1:41:00	70	16,45	0,11
1:41:30	70	16,46	0,11
1:42:00	70	16,46	0,11
1:42:30	70	16,47	0,11
1:43:00	70	16,47	0,11
1:43:30	70	16,47	0,11
1:44:00	70	16,48	0,10
1:44:30	70	16,48	0,10
1:45:00	70	16,49	0,10
1:45:30	70	16,50	0,10
1:46:00	70	16,50	0,10
1:46:30	70	16,50	0,09
1:47:00	70	16,51	0,09
1:47:30	70	16,52	0,09
1:48:00	70	16,52	0,09
1:48:30	70	16,53	0,09
1:49:00	70	16,53	0,08
1:49:30	70	16,54	0,08
1:50:00	70	16,55	0,08
1:50:30	70	16,55	0,08
1:51:00	70	16,56	0,08
1:51:30	70	16,56	0,07
1:52:00	70	16,57	0,07
1:52:30	70	16,58	0,07
1:53:00	70	16,59	0,07
1:53:30	70	16,59	0,06
1:54:00	70	16,60	0,06
1:54:30	70	16,61	0,06
1:55:00	70	16,62	0,06
1:55:30	70	16,62	0,05
1:56:00	70	16,63	0,05
1:56:30	70	16,64	0,05
1:57:00	70	16,65	0,04
1:57:30	70	16,66	0,04
1:58:00	70	16,67	0,04
1:58:30	70	16,68	0,04
1:59:00	70	16,68	0,03
1:59:30	70	16,69	0,03
2:00:00	70	16,71	0,03
2:00:30	70	16,71	0,02
2:01:00	70	16,72	0,02
2:01:30	70	16,73	0,02
2:02:00	70	16,74	0,01
2:02:30	70	16,75	0,01
2:03:00	70	16,76	0,01
2:03:30	70	16,77	0,01
2:04:00	70	16,77	0,00
2:04:30	70	16,78	0,00
2:05:00	70	16,79	0,00
2:05:30	70	16,80	0,00
2:06:00	70	16,81	0,00
2:06:30	70	16,82	0,00
2:07:00	70	16,82	0,00
2:07:30	70	16,83	0,00
2:08:00	70	16,83	0,00
2:08:30	70	16,84	0,00
2:09:00	70	16,85	0,00
2:09:30	70	16,85	0,00
2:10:00	70	16,86	0,00
2:10:30	70	16,86	0,00
2:11:00	70	16,86	0,00
2:11:30	70	16,87	0,00
2:12:00	70	16,87	0,00
2:12:30	70	16,88	0,00
2:13:00	70	16,88	0,00
2:13:30	70	16,89	0,00
2:14:00	70	16,89	0,00
2:14:30	70	16,89	0,00
2:15:00	70	16,89	0,00
2:15:30	70	16,89	0,00
2:16:00	70	16,89	0,00
2:16:30	70	16,89	0,00
2:17:00	70	16,89	0,00
2:17:30	70	16,89	0,00
2:18:00	70	16,89	0,00
2:18:30	70	16,89	0,00
2:19:00	70	16,89	0,00
2:19:30	70	16,89	0,00
2:20:00	70	16,89	0,00
2:20:30	70	16,89	0,00
2:21:00	70	16,89	0,00
2:21:30	70	16,89	0,00
2:22:00	70	16,89	0,00
2:22:30	70	16,89	0,00
2:23:00	70	16,89	0,00
2:23:30	70	16,88	0,00
2:24:00	70	16,88	0,00
2:24:30	70	16,87	0,00
2:25:00	70	16,87	0,00
2:25:30	70	16,87	0,00
2:26:00	70	16,87	0,00
2:26:30	70	16,86	0,00
2:27:00	70	16,86	0,00
2:27:30	70	16,86	0,00
2:28:00	70	16,85	0,00
2:28:30	70	16,85	0,00
2:29:00	70	16,84	0,00
2:29:30	70	16,84	0,00
2:30:00	70	16,83	0,00
2:30:30	70	16,83	0,00
2:31:00	70	16,83	0,00
2:31:30	70	16,82	0,00
2:32:00	70	16,82	0,00
2:32:30	70	16,81	0,00
2:33:00	70	16,81	0,00
2:33:30	70	16,80	0,00
2:34:00	70	16,80	0,00
2:34:30	70	16,79	0,00
2:35:00	70	16,79	0,00
2:35:30	70	16,78	0,00
2:36:00	70	16,77	0,00
2:36:30	70	16,77	0,00
2:37:00	70	16,77	0,01
2:37:30	70	16,76	0,01
2:38:00	70	16,75	0,01
2:38:30	70	16,75	0,01
2:39:00	70	16,74	0,01
2:39:30	70	16,74	0,02
2:40:00	70	16,73	0,02
2:40:30	70	16,72	0,02
2:41:00	70	16,72	0,02
2:41:30	70	16,71	0,02
2:42:00	70	16,71	0,03
2:42:30	70	16,70	0,03
2:43:00	70	16,69	0,03
2:43:30	70	16,69	0,03
2:44:00	70	16,68	0,03
2:44:30	70	16,68	0,04
2:45:00	70	16,67	0,04
2:45:30	70	16,66	0,04
2:46:00	70	16,65	0,04
2:46:30	70	16,65	0,05
2:47:00	70	16,64	0,05
2:47:30	70	16,63	0,05
2:48:00	70	16,62	0,05
2:48:30	70	16,62	0,06
2:49:00	70	16,61	0,06
2:49:30	70	16,60	0,06
2:50:00	70	16,59	0,06
2:50:30	69	16,59	0,07
2:51:00	70	16,58	0,07
2:51:30	69	16,57	0,07
2:52:00	69	16,57	0,07
2:52:30	69	16,56	0,07
2:53:00	69	16,55	0,08
2:53:30	70	16,54	0,08
2:54:00	70	16,53	0,08
2:54:30	70	16,53	0,08
2:55:00	70	16,53	0,09
2:55:30	70	16,52	0,09
2:56:00	70	16,50	0,09
2:56:30	70	16,50	0,09
2:57:00	70	16,50	0,10
2:57:30	70	16,48	0,10
2:58:00	69	16,48	0,10
2:58:30	70	16,47	0,11
2:59:00	70	16,47	0,11
2:59:30	70	16,45	0,11
3:00:00	70	16,44	0,12
3:00:30	69	16,44	0,12
3:01:00	69	16,43	0,12
3:01:30	69	16,42	0,12
3:02:00	69	16,41	0,13
3:02:30	69	16,41	0,13
3:03:00	69	16,40	0,13
3:03:30	70	16,39	0,14
3:04:00	69	16,38	0,14
3:04:30	70	16,38	0,14
3:05:00	69	16,37	0,14
3:05:30	69	16,36	0,15
3:06:00	69	16,36	0,15
3:06:30	69	16,35	0,15
3:07:00	69	16,34	0,15
3:07:30	70	16,33	0,16
3:08:00	69	16,32	0,16
3:08:30	70	16,32	0,16
3:09:00	70	16,31	0,17
3:09:30	70	16,30	0,17
3:10:00	69	16,29	0,17
3:10:30	69	16,29	0,17
3:11:00	69	16,28	0,18
3:11:30	69	16,27	0,18
3:12:00	70	16,25	0,19
3:12:30	70	16,23	0,19
3:13:00	70	16,23	0,20
3:13:30	70	16,22	0,20
3:14:00	70	16,21	0,20
3:14:30	69	16,20	0,21
3:15:00	70	16,20	0,21
3:15:30	69	16,19	0,21
3:16:00	70	16,18	0,21
3:16:30	70	16,17	0,22
3:17:00	70	16,17	0,22
3:17:30	70	16,16	0,22
3:18:00	69	16,14	0,23
3:18:30	70	16,14	0,23
3:19:00	70	16,13	0,23
3:19:30	69	16,12	0,24
3:20:00	70	16,11	0,24
3:20:30	70	16,11	0,24
3:21:00	69	16,09	0,25
3:21:30	70	16,08	0,25
3:22:00	69	16,08	0,26
3:22:30	69	16,07	0,26
3:23:00	70	16,06	0,26
3:23:30	70	16,05	0,27
3:24:00	69	16,04	0,27
3:24:30	69	16,03	0,27
3:25:00	69	16,02	0,28
3:25:30	70	16,01	0,28
3:26:00	69	16,00	0,29
3:26:30	69	15,99	0,29
3:27:00	69	15,98	0,30
3:27:30	69	15,97	0,30
3:28:00	69	15,96	0,30
3:28:30	69	15,96	0,31
3:29:00	69	15,94	0,31
3:29:30	69	15,93	0,32
3:30:00	69	15,93	0,32
3:30:30	69	15,91	0,32
3:31:00	69	15,90	0,33
3:31:30	70	15,90	0,33
3:32:00	69	15,88	0,34
3:32:30	69	15,88	0,34
3:33:00	69	15,87	0,34
3:33:30	69	15,85	0,35
3:34:00	70	15,84	0,35
3:34:30	69	15,84	0,36
3:35:00	69	15,82	0,36
3:35:30	69	15,81	0,37
3:36:00	69	15,80	0,37
3:36:30	69	15,79	0,38
3:37:00	69	15,78	0,38
3:37:30	70	15,77	0,39
3:38:00	69	15,76	0,39
3:38:30	69	15,75	0,40
3:39:00	69	15,74	0,40
3:39:30	69	15,72	0,41
3:40:00	69	15,72	0,41
3:40:30	69	15,70	0,42
3:41:00	70	15,69	0,43
3:41:30	69	15,68	0,43
3:42:00	69	15,66	0,44
3:42:30	69	15,66	0,44
3:43:00	70	15,64	0,45
3:43:30	69	15,63	0,45
3:44:00	69	15,62	0,46
3:44:30	69	15,60	0,46
3:45:00	70	15,60	0,47
3:45:30	69	15,58	0,47
3:46:00	69	15,57	0,48
3:46:30	69	15,56	0,49
3:47:00	69	15,55	0,49
3:47:30	69	15,54	0,50
3:48:00	69	15,52	0,50
3:48:30	69	15,51	0,51
3:49:00	69	15,50	0,52
3:49:30	69	15,48	0,52
3:50:00	69	15,48	0,53
3:50:30	69	15,46	0,53
3:51:00	69	15,45	0,54
3:51:30	69	15,44	0,55
3:52:00	69	15,42	0,55
3:52:30	69	15,41	0,56
3:53:00	69	15,39	0,57
3:53:30	69	15,39	0,57
3:54:00	70	15,37	0,58
3:54:30	69	15,36	0,59
3:55:00	69	15,34	0,60
3:55:30	69	15,33	0,60
3:56:00	69	15,32	0,61
3:56:30	69	15,30	0,62
3:57:00	69	15,30	0,62
3:57:30	69	15,28	0,63
3:58:00	69	15,27	0,64
3:58:30	69	15,25	0,64
3:59:00	69	15,24	0,65
3:59:30	69	15,23	0,66
4:00:00	69	15,21	0,66
4:00:30	69	15,20	0,67
4:01:00	69	15,18	0,68
4:01:30	69	15,17	0,69
4:02:00	69	15,15	0,70
4:02:30	69	15,15	0,70
4:03:00	69	15,13	0,71
4:03:30	69	15,12	0,72
4:04:00	69	15,10	0,73
4:04:30	69	15,09	0,74
4:05:00	69	15,07	0,75
4:05:30	69	15,06	0,75
4:06:00	69	15,05	0,76
4:06:30	69	15,03	0,77
4:07:00	69	15,02	0,78
4:07:30	69	15,00	0,79
4:08:00	69	14,99	0,79
4:08:30	69	14,97	0,80
4:09:00	69	14,97	0,81
4:09:30	69	14,95	0,82
4:10:00	69	14,94	0,83
4:10:30	69	14,92	0,84
4:11:00	69	14,91	0,84
4:11:30	69	14,89	0,85
4:12:00	69	14,88	0,86
4:12:30	69	14,86	0,87
4:13:00	69	14,85	0,88
4:13:30	69	14,83	0,89
4:14:00	69	14,82	0,90
4:14:30	69	14,81	0,91
4:15:00	69	14,79	0,92
4:15:30	69	14,78	0,93
4:16:00	69	14,76	0,94
4:16:30	70	14,73	0,95
4:17:00	70	14,72	0,96
4:17:30	70	14,70	0,97
4:18:00	70	14,69	0,98
4:18:30	69	14,67	0,99
4:19:00	70	14,66	1,01
4:19:30	69	14,64	1,02
4:20:00	69	14,64	1,02
4:20:30	69	14,62	1,03
4:21:00	69	14,61	1,04
4:21:30	69	14,59	1,05
4:22:00	69	14,58	1,06
4:22:30	69	14,56	1,07
4:23:00	69	14,55	1,08
4:23:30	69	14,53	1,09
4:24:00	69	14,52	1,10
4:24:30	69	14,50	1,12
4:25:00	69	14,49	1,13
4:25:30	69	14,47	1,14
4:26:00	69	14,46	1,15
4:26:30	69	14,44	1,16
4:27:00	69	14,43	1,17
4:27:30	69	14,41	1,18
4:28:00	69	14,40	1,19
4:28:30	69	14,38	1,20
4:29:00	69	14,37	1,22
4:29:30	70	14,35	1,23
4:30:00	70	14,34	1,24
4:30:30	69	14,32	1,25
4:31:00	69	14,31	1,26
4:31:30	70	14,29	1,27
4:32:00	69	14,28	1,29
4:32:30	69	14,26	1,30
4:33:00	69	14,25	1,31
4:33:30	69	14,23	1,32
4:34:00	69	14,22	1,33
4:34:30	69	14,20	1,35
4:35:00	69	14,19	1,35
4:35:30	69	14,18	1,36
4:36:00	69	14,16	1,38
4:36:30	69	14,15	1,39
4:37:00	69	14,13	1,40
4:37:30	69	14,12	1,41
4:38:00	69	14,10	1,43
4:38:30	69	14,09	1,44
4:39:00	69	14,07	1,45
4:39:30	69	14,06	1,46
4:40:00	69	14,04	1,48
4:40:30	69	14,04	1,48
4:41:00	69	14,02	1,50
4:41:30	69	14,01	1,51
4:42:00	69	13,99	1,52
4:42:30	69	13,98	1,54
4:43:00	69	13,96	1,55
4:43:30	69	13,95	1,56
4:44:00	69	13,93	1,58
4:44:30	69	13,92	1,59
4:45:00	69	13,90	1,60
4:45:30	69	13,89	1,62
4:46:00	69	13,88	1,62
4:46:30	69	13,86	1,64
4:47:00	69	13,85	1,65
4:47:30	69	13,83	1,67
4:48:00	69	13,82	1,68
4:48:30	69	13,80	1,70
4:49:00	69	13,80	1,70
4:49:30	69	13,78	1,72
4:50:00	69	13,77	1,73
4:50:30	69	13,75	1,75
4:51:00	69	13,74	1,75
4:51:30	69	13,73	1,77
4:52:00	69	13,71	1,78
4:52:30	69	13,70	1,80
4:53:00	69	13,68	1,81
4:53:30	69	13,67	1,83
4:54:00	69	13,66	1,83
4:54:30	69	13,65	1,85
4:55:00	69	13,63	1,87
4:55:30	69	13,62	1,88
4:56:00	69	13,61	1,89
4:56:30	69	13,60	1,90
4:57:00	69	13,58	1,92
4:57:30	69	13,57	1,93
4:58:00	69	13,56	1,94
4:58:30	69	13,54	1,96
4:59:00	69	13,54	1,97
4:59:30	69	13,52	1,98
5:00:00	69	13,50	2,00
5:00:30	69	13,50	2,01
5:01:00	69	13,48	2,02
5:01:30	69	13,47	2,04
5:02:00	69	13,46	2,05
5:02:30	69	13,45	2,06
5:03:00	69	13,43	2,08
5:03:30	69	13,42	2,09
5:04:00	69	13,41	2,11
5:04:30	69	13,40	2,11
5:05:00	69	13,38	2,13
5:05:30	69	13,38	2,14
5:06:00	69	13,36	2,16
5:06:30	69	13,35	2,17
5:07:00	69	13,34	2,18
5:07:30	69	13,32	2,20
5:08:00	69	13,32	2,21
5:08:30	69	13,30	2,23
5:09:00	70	13,30	2,24
5:09:30	69	13,28	2,25
5:10:00	69	13,27	2,26
5:10:30	69	13,26	2,28
5:11:00	70	13,25	2,29
5:11:30	70	13,23	2,32
5:12:00	70	13,21	2,33
5:12:30	70	13,21	2,34
5:13:00	69	13,20	2,35
5:13:30	70	13,18	2,37
5:14:00	70	13,18	2,38
5:14:30	69	13,16	2,40
5:15:00	69	13,15	2,41
5:15:30	69	13,14	2,43
5:16:00	69	13,13	2,44
5:16:30	69	13,12	2,46
5:17:00	69	13,11	2,47
5:17:30	69	13,10	2,47
5:18:00	69	13,09	2,49
5:18:30	69	13,08	2,50
5:19:00	69	13,07	2,51
5:19:30	70	13,05	2,53
5:20:00	69	13,05	2,54
5:20:30	69	13,03	2,56
5:21:00	69	13,02	2,57
5:21:30	69	13,02	2,58
5:22:00	69	13,00	2,60
5:22:30	69	13,00	2,61
5:23:00	69	12,99	2,62
5:23:30	69	12,97	2,64
5:24:00	69	12,96	2,65
5:24:30	69	12,96	2,66
5:25:00	69	12,94	2,68
5:25:30	69	12,93	2,69
5:26:00	69	12,93	2,70
5:26:30	70	12,92	2,71
5:27:00	69	12,91	2,73
5:27:30	69	12,90	2,75
5:28:00	69	12,89	2,76
5:28:30	69	12,88	2,77
5:29:00	69	12,87	2,79
5:29:30	69	12,87	2,79
5:30:00	69	12,85	2,81
5:30:30	69	12,84	2,82
5:31:00	69	12,84	2,83
5:31:30	69	12,82	2,85
5:32:00	69	12,82	2,86
5:32:30	69	12,81	2,87
5:33:00	69	12,80	2,88
5:33:30	69	12,79	2,90
5:34:00	70	12,78	2,92
5:34:30	69	12,77	2,93
5:35:00	70	12,76	2,94
5:35:30	69	12,75	2,95
5:36:00	69	12,75	2,96
5:36:30	69	12,74	2,97
5:37:00	69	12,73	2,98
5:37:30	69	12,73	3,00
5:38:00	69	12,71	3,02
5:38:30	69	12,70	3,03
5:39:00	69	12,70	3,04
5:39:30	69	12,69	3,05
5:40:00	69	12,68	3,06
5:40:30	69	12,67	3,08
5:41:00	69	12,66	3,09
5:41:30	69	12,66	3,10
5:42:00	69	12,65	3,11
5:42:30	69	12,64	3,12
5:43:00	70	12,64	3,13
5:43:30	69	12,63	3,15
5:44:00	69	12,62	3,16
5:44:30	69	12,61	3,17
5:45:00	69	12,61	3,18
5:45:30	69	12,60	3,19
5:46:00	69	12,59	3,20
5:46:30	69	12,58	3,22
5:47:00	69	12,57	3,23
5:47:30	69	12,57	3,24
5:48:00	69	12,56	3,25
5:48:30	69	12,55	3,26
5:49:00	69	12,55	3,28
5:49:30	69	12,54	3,29
5:50:00	69	12,53	3,30
5:50:30	69	12,52	3,31
5:51:00	69	12,52	3,33
5:51:30	69	12,51	3,34
5:52:00	69	12,50	3,35
5:52:30	69	12,49	3,36
5:53:00	69	12,48	3,38
5:53:30	69	12,48	3,39
5:54:00	69	12,48	3,39
5:54:30	69	12,47	3,40
5:55:00	69	12,46	3,41
5:55:30	69	12,45	3,43
5:56:00	69	12,45	3,44
5:56:30	69	12,44	3,45
5:57:00	69	12,43	3,47
5:57:30	69	12,43	3,48
5:58:00	69	12,42	3,49
5:58:30	69	12,42	3,49
5:59:00	69	12,41	3,50
5:59:30	69	12,40	3,52
6:00:00	69	12,39	3,53
6:00:30	69	12,39	3,54
6:01:00	69	12,38	3,56
6:01:30	70	12,37	3,57
6:02:00	69	12,37	3,57
6:02:30	69	12,36	3,58
6:03:00	69	12,36	3,60
6:03:30	69	12,36	3,60
6:04:00	69	12,35	3,61
6:04:30	69	12,34	3,62
6:05:00	69	12,34	3,64
6:05:30	69	12,33	3,65
6:06:00	69	12,33	3,65
6:06:30	69	12,32	3,66
6:07:00	69	12,31	3,68
6:07:30	69	12,30	3,69
6:08:00	69	12,30	3,69
6:08:30	69	12,30	3,70
6:09:00	69	12,29	3,72
6:09:30	69	12,28	3,73
6:10:00	69	12,28	3,73
6:10:30	69	12,27	3,75
6:11:00	69	12,27	3,76
6:11:30	70	12,27	3,76
6:12:00	70	12,26	3,77
6:12:30	70	12,25	3,79
6:13:00	70	12,24	3,81
6:13:30	70	12,24	3,81
6:14:00	70	12,23	3,83
6:14:30	69	12,22	3,84
6:15:00	69	12,21	3,86
6:15:30	69	12,21	3,86
6:16:00	69	12,21	3,87
6:16:30	69	12,20	3,89
6:17:00	69	12,19	3,90
6:17:30	69	12,19	3,90
6:18:00	69	12,18	3,91
6:18:30	69	12,18	3,93
6:19:00	69	12,18	3,93
6:19:30	69	12,17	3,94
6:20:00	69	12,16	3,96
6:20:30	69	12,16	3,96
6:21:00	69	12,16	3,97
6:21:30	69	12,15	3,99
6:22:00	69	12,15	3,99
6:22:30	69	12,14	4,00
6:23:00	69	12,13	4,02
6:23:30	69	12,13	4,02
6:24:00	69	12,13	4,03
6:24:30	69	12,13	4,03
6:25:00	69	12,12	4,05
6:25:30	69	12,11	4,06
6:26:00	69	12,11	4,06
6:26:30	69	12,10	4,08
6:27:00	69	12,10	4,09
6:27:30	69	12,10	4,09
6:28:00	69	12,09	4,11
6:28:30	69	12,09	4,11
6:29:00	69	12,08	4,12
6:29:30	69	12,08	4,12
6:30:00	69	12,07	4,14
6:30:30	69	12,07	4,15
6:31:00	69	12,07	4,15
6:31:30	69	12,06	4,17
6:32:00	69	12,06	4,17
6:32:30	69	12,05	4,18
6:33:00	69	12,04	4,20
6:33:30	69	12,04	4,20
6:34:00	69	12,04	4,21
6:34:30	69	12,04	4,21
6:35:00	69	12,03	4,23
6:35:30	69	12,03	4,23
6:36:00	69	12,02	4,24
6:36:30	69	12,01	4,26
6:37:00	69	12,01	4,26
6:37:30	69	12,00	4,27
6:38:00	69	12,00	4,27
6:38:30	69	12,00	4,29
6:39:00	69	12,00	4,29
6:39:30	69	11,99	4,31
6:40:00	69	11,99	4,31
6:40:30	69	11,98	4,32
6:41:00	69	11,98	4,32
6:41:30	69	11,97	4,34
6:42:00	69	11,97	4,34
6:42:30	69	11,97	4,35
6:43:00	69	11,97	4,35
6:43:30	69	11,96	4,37
6:44:00	69	11,96	4,37
6:44:30	69	11,95	4,39
6:45:00	69	11,95	4,39
6:45:30	69	11,95	4,40
6:46:00	69	11,95	4,40
6:46:30	69	11,94	4,42
6:47:00	69	11,94	4,42
6:47:30	69	11,93	4,43
6:48:00	69	11,93	4,43
6:48:30	69	11,92	4,45
6:49:00	70	11,92	4,45
6:49:30	69	11,91	4,47
6:50:00	69	11,91	4,47
6:50:30	69	11,91	4,48
6:51:00	69	11,91	4,48
6:51:30	69	11,90	4,50
6:52:00	69	11,90	4,50
6:52:30	69	11,89	4,52
6:53:00	69	11,89	4,52
6:53:30	69	11,89	4,52
6:54:00	69	11,88	4,53
6:54:30	69	11,88	4,53
6:55:00	69	11,88	4,55
6:55:30	69	11,88	4,55
6:56:00	69	11,87	4,57
6:56:30	69	11,87	4,57
6:57:00	69	11,87	4,57
6:57:30	69	11,86	4,58
6:58:00	69	11,86	4,58
6:58:30	69	11,86	4,60
6:59:00	69	11,86	4,60
6:59:30	69	11,85	4,62
7:00:00	69	11,85	4,62
7:00:30	69	11,85	4,62
7:01:00	69	11,84	4,63
7:01:30	69	11,84	4,63
7:02:00	69	11,83	4,65
7:02:30	69	11,83	4,65
7:03:00	69	11,82	4,67
7:03:30	69	11,82	4,67
7:04:00	69	11,82	4,67
7:04:30	69	11,82	4,68
7:05:00	69	11,82	4,68
7:05:30	69	11,81	4,70
7:06:00	69	11,81	4,70
7:06:30	70	11,81	4,70
7:07:00	69	11,80	4,72
7:07:30	69	11,80	4,72
7:08:00	69	11,80	4,73
7:08:30	69	11,80	4,73
7:09:00	69	11,80	4,73
7:09:30	69	11,79	4,75
7:10:00	69	11,79	4,75
7:10:30	69	11,79	4,75
7:11:00	69	11,78	4,77
7:11:30	69	11,78	4,77
7:12:00	70	11,79	4,75
7:12:30	70	11,78	4,77
7:13:00	69	11,78	4,77
7:13:30	70	11,77	4,79
7:14:00	70	11,77	4,79
7:14:30	70	11,77	4,80
7:15:00	70	11,77	4,80
7:15:30	69	11,76	4,82
7:16:00	69	11,76	4,82
7:16:30	69	11,76	4,82
7:17:00	69	11,75	4,84
7:17:30	69	11,75	4,84
7:18:00	69	11,74	4,86
7:18:30	69	11,74	4,86
7:19:00	69	11,74	4,86
7:19:30	69	11,73	4,88
7:20:00	69	11,73	4,88
7:20:30	69	11,73	4,88
7:21:00	69	11,73	4,89
7:21:30	69	11,73	4,89
7:22:00	69	11,72	4,91
7:22:30	69	11,72	4,91
7:23:00	69	11,72	4,91
7:23:30	69	11,71	4,93
7:24:00	69	11,71	4,93
7:24:30	69	11,71	4,93
7:25:00	69	11,71	4,95
7:25:30	69	11,71	4,95
7:26:00	69	11,71	4,95
7:26:30	69	11,70	4,96
7:27:00	69	11,70	4,96
7:27:30	69	11,70	4,96
7:28:00	70	11,69	4,98
7:28:30	69	11,69	4,98
7:29:00	69	11,68	5,00
7:29:30	69	11,68	5,00
7:30:00	69	11,68	5,00
7:30:30	69	11,68	5,00
7:31:00	69	11,68	5,02
7:31:30	70	11,68	5,02
7:32:00	69	11,68	5,02
7:32:30	69	11,67	5,04
7:33:00	70	11,67	5,04
7:33:30	69	11,67	5,04
7:34:00	69	11,66	5,06
7:34:30	69	11,66	5,06
7:35:00	69	11,66	5,06
7:35:30	69	11,65	5,07
7:36:00	69	11,65	5,07
7:36:30	69	11,65	5,07
7:37:00	69	11,65	5,07
7:37:30	69	11,64	5,09
7:38:00	69	11,64	5,09
7:38:30	69	11,64	5,09
7:39:00	70	11,64	5,11
7:39:30	69	11,64	5,11
7:40:00	70	11,64	5,11
7:40:30	70	11,63	5,13
7:41:00	69	11,63	5,13
7:41:30	70	11,63	5,13
7:42:00	69	11,63	5,13
7:42:30	69	11,62	5,15
7:43:00	69	11,62	5,15
7:43:30	69	11,62	5,15
7:44:00	70	11,62	5,15
7:44:30	69	11,62	5,17
7:45:00	69	11,62	5,17
7:45:30	69	11,62	5,17
7:46:00	69	11,61	5,19
7:46:30	69	11,61	5,19
7:47:00	69	11,61	5,19
7:47:30	69	11,61	5,19
7:48:00	69	11,60	5,21
7:48:30	69	11,60	5,21
7:49:00	69	11,60	5,21
7:49:30	69	11,59	5,22
7:50:00	69	11,59	5,22
7:50:30	69	11,59	5,22
7:51:00	69	11,59	5,22
7:51:30	69	11,59	5,24
7:52:00	69	11,59	5,24
7:52:30	69	11,59	5,24
7:53:00	69	11,59	5,24
7:53:30	69	11,58	5,26
7:54:00	69	11,58	5,26
7:54:30	69	11,58	5,26
7:55:00	69	11,57	5,28
7:55:30	70	11,57	5,28
7:56:00	69	11,57	5,28
7:56:30	70	11,57	5,28
7:57:00	69	11,56	5,30
7:57:30	69	11,56	5,30
7:58:00	69	11,56	5,30
7:58:30	69	11,56	5,30
7:59:00	69	11,56	5,30
7:59:30	69	11,56	5,30
8:00:00	69	11,55	5,32
8:00:30	69	11,55	5,32
8:01:00	69	11,55	5,32
8:01:30	69	11,55	5,34
8:02:00	69	11,55	5,34
8:02:30	69	11,55	5,34
8:03:00	69	11,54	5,36
8:03:30	70	11,54	5,36
8:04:00	70	11,55	5,32
8:04:30	70	11,55	5,34
8:05:00	70	11,55	5,34
8:05:30	70	11,55	5,34
8:06:00	70	11,54	5,36
8:06:30	70	11,54	5,36
8:07:00	70	11,54	5,36
8:07:30	70	11,53	5,38
8:08:00	70	11,53	5,38
8:08:30	70	11,53	5,38
8:09:00	69	11,53	5,38
8:09:30	69	11,52	5,40
8:10:00	69	11,52	5,40
8:10:30	69	11,52	5,40
8:11:00	69	11,52	5,40
8:11:30	69	11,52	5,40
8:12:00	69	11,52	5,42
8:12:30	69	11,52	5,42
8:13:00	70	11,52	5,42
8:13:30	69	11,52	5,42
8:14:00	70	11,51	5,44
8:14:30	69	11,51	5,44
8:15:00	70	11,51	5,44
8:15:30	70	11,51	5,44
8:16:00	70	11,51	5,44
8:16:30	70	11,50	5,46
8:17:00	70	11,50	5,46
8:17:30	69	11,50	5,46
8:18:00	69	11,50	5,46
8:18:30	69	11,50	5,46
8:19:00	69	11,50	5,48
8:19:30	69	11,50	5,48
8:20:00	69	11,50	5,48
8:20:30	69	11,50	5,48
8:21:00	69	11,49	5,50
8:21:30	69	11,49	5,50
8:22:00	69	11,49	5,50
8:22:30	69	11,49	5,50
8:23:00	69	11,49	5,50
8:23:30	70	11,48	5,52
8:24:00	69	11,48	5,52
8:24:30	69	11,48	5,52
8:25:00	69	11,48	5,52
8:25:30	69	11,47	5,54
8:26:00	69	11,47	5,54
8:26:30	70	11,47	5,54
8:27:00	70	11,47	5,54
8:27:30	70	11,47	5,54
8:28:00	70	11,47	5,54
8:28:30	69	11,46	5,56
8:29:00	70	11,46	5,56
8:29:30	70	11,46	5,56
8:30:00	70	11,46	5,56
8:30:30	69	11,46	5,56
8:31:00	69	11,46	5,58
8:31:30	69	11,46	5,58
8:32:00	69	11,46	5,58
8:32:30	69	11,46	5,58
8:33:00	69	11,46	5,58
8:33:30	69	11,45	5,60
8:34:00	69	11,45	5,60
8:34:30	69	11,45	5,60
8:35:00	69	11,45	5,60
8:35:30	69	11,44	5,62
8:36:00	69	11,44	5,62
8:36:30	69	11,44	5,62
8:37:00	70	11,44	5,62
8:37:30	69	11,44	5,62
8:38:00	70	11,44	5,62
8:38:30	70	11,44	5,62
8:39:00	70	11,43	5,64
8:39:30	70	11,43	5,64
8:40:00	70	11,43	5,64
8:40:30	69	11,43	5,64
8:41:00	69	11,43	5,66
8:41:30	69	11,43	5,66
8:42:00	69	11,43	5,66
8:42:30	69	11,43	5,66
8:43:00	69	11,42	5,68
8:43:30	69	11,42	5,68
8:44:00	69	11,42	5,68
8:44:30	69	11,42	5,68
8:45:00	69	11,41	5,70
8:45:30	69	11,41	5,70
8:46:00	69	11,41	5,70
8:46:30	70	11,41	5,70
8:47:00	70	11,41	5,70
8:47:30	70	11,41	5,72
8:48:00	70	11,41	5,72
8:48:30	70	11,41	5,72
8:49:00	70	11,41	5,72
8:49:30	70	11,40	5,74
8:50:00	70	11,43	5,66
8:50:30	70	11,42	5,68
8:51:00	70	11,42	5,68
8:51:30	70	11,41	5,70
8:52:00	70	11,41	5,70
8:52:30	70	11,41	5,70
8:53:00	70	11,41	5,70
8:53:30	70	11,41	5,70
8:54:00	70	11,41	5,72
8:54:30	70	11,41	5,72
8:55:00	70	11,41	5,72
8:55:30	70	11,41	5,72
8:56:00	70	11,41	5,72
8:56:30	70	11,41	5,72
8:57:00	70	11,40	5,74
8:57:30	70	11,40	5,74
8:58:00	70	11,40	5,74
8:58:30	70	11,40	5,74
8:59:00	70	11,40	5,74
8:59:30	70	11,40	5,74
9:00:00	70	11,39	5,76
9:00:30	70	11,39	5,76
9:01:00	70	11,39	5,76
9:01:30	70	11,39	5,76
9:02:00	70	11,39	5,76
9:02:30	70	11,38	5,79
9:03:00	69	11,38	5,79
9:03:30	70	11,38	5,79
9:04:00	70	11,38	5,79
9:04:30	70	11,38	5,79
9:05:00	69	11,38	5,79
9:05:30	70	11,38	5,79
9:06:00	69	11,38	5,81
9:06:30	70	11,38	5,81
9:07:00	69	11,38	5,81
9:07:30	69	11,38	5,81
9:08:00	70	11,38	5,81
9:08:30	69	11,38	5,81
9:09:00	70	11,37	5,83
9:09:30	69	11,37	5,83
9:10:00	69	11,37	5,83
9:10:30	70	11,37	5,83
9:11:00	69	11,37	5,83
9:11:30	70	11,37	5,83
9:12:00	70	11,37	5,83
9:12:30	70	11,36	5,85
9:13:00	70	11,36	5,85
9:13:30	69	11,36	5,85
9:14:00	70	11,36	5,85
9:14:30	69	11,36	5,85
9:15:00	70	11,36	5,85
9:15:30	70	11,36	5,85
9:16:00	69	11,35	5,87
9:16:30	69	11,35	5,87
9:17:00	69	11,35	5,87
9:17:30	69	11,35	5,87
9:18:00	69	11,35	5,87
9:18:30	69	11,35	5,87
9:19:00	69	11,34	5,89
9:19:30	69	11,34	5,89
9:20:00	69	11,34	5,89
9:20:30	69	11,34	5,89
9:21:00	69	11,34	5,91
9:21:30	70	11,34	5,91
9:22:00	69	11,34	5,91
9:22:30	69	11,34	5,91
9:23:00	70	11,34	5,91
9:23:30	70	11,33	5,94
9:24:00	70	11,33	5,94
9:24:30	70	11,33	5,94
9:25:00	70	11,33	5,94
9:25:30	70	11,33	5,94
9:26:00	70	11,32	5,96
9:26:30	70	11,32	5,96
9:27:00	70	11,32	5,96
9:27:30	70	11,34	5,89
9:28:00	70	11,34	5,89
9:28:30	70	11,34	5,91
9:29:00	70	11,34	5,91
9:29:30	70	11,34	5,91
9:30:00	70	11,34	5,91
9:30:30	70	11,34	5,91
9:31:00	69	11,33	5,94
9:31:30	70	11,33	5,94
9:32:00	69	11,33	5,94
9:32:30	69	11,33	5,94
9:33:00	69	11,33	5,94
9:33:30	69	11,33	5,94
9:34:00	69	11,33	5,94
9:34:30	69	11,33	5,94
9:35:00	70	11,32	5,96
9:35:30	69	11,32	5,96
9:36:00	70	11,32	5,96
9:36:30	70	11,32	5,96
9:37:00	70	11,32	5,96
9:37:30	70	11,32	5,96
9:38:00	70	11,32	5,96
9:38:30	70	11,32	5,96
9:39:00	70	11,32	5,98
9:39:30	70	11,32	5,98
9:40:00	70	11,32	5,98
9:40:30	70	11,32	5,98
9:41:00	70	11,32	5,98
9:41:30	70	11,32	5,98
9:42:00	69	11,31	6,00
9:42:30	70	11,31	6,00
9:43:00	69	11,31	6,00
9:43:30	69	11,31	6,00
9:44:00	70	11,31	6,00
9:44:30	69	11,31	6,00
9:45:00	69	11,31	6,00
9:45:30	69	11,31	6,00
9:46:00	70	11,31	6,00
9:46:30	70	11,31	6,00
9:47:00	69	11,30	6,02
9:47:30	70	11,30	6,02
9:48:00	70	11,30	6,02
9:48:30	70	11,30	6,02
9:49:00	70	11,30	6,02
9:49:30	70	11,30	6,02
9:50:00	69	11,30	6,02
9:50:30	70	11,30	6,02
9:51:00	70	11,30	6,02
9:51:30	70	11,29	6,04
9:52:00	70	11,29	6,04
9:52:30	69	11,29	6,04
9:53:00	69	11,29	6,04
9:53:30	69	11,29	6,04
9:54:00	69	11,29	6,04
9:54:30	69	11,29	6,07
9:55:00	70	11,29	6,07
9:55:30	70	11,29	6,07
9:56:00	70	11,29	6,07
9:56:30	70	11,29	6,07
9:57:00	70	11,29	6,07
9:57:30	70	11,28	6,09
9:58:00	70	11,28	6,09
9:58:30	70	11,29	6,04
9:59:00	70	11,29	6,04
9:59:30	70	11,29	6,04
10:00:00	70	11,29	6,07
10:00:30	70	11,29	6,07
10:01:00	70	11,29	6,07
10:01:30	70	11,29	6,07
10:02:00	70	11,29	6,07
10:02:30	70	11,29	6,07
10:03:00	70	11,29	6,07
10:03:30	70	11,28	6,09
10:04:00	69	11,28	6,09
10:04:30	69	11,28	6,09
10:05:00	69	11,28	6,09
10:05:30	69	11,28	6,09
10:06:00	69	11,28	6,09
10:06:30	70	11,28	6,09
10:07:00	70	11,28	6,09
10:07:30	70	11,28	6,09
10:08:00	70	11,28	6,09
10:08:30	70	11,28	6,09
10:09:00	70	11,28	6,09
10:09:30	70	11,28	6,09
10:10:00	70	11,28	6,09
10:10:30	70	11,27	6,11
10:11:00	70	11,27	6,11
10:11:30	70	11,27	6,11
10:12:00	70	11,27	6,11
10:12:30	70	11,27	6,11
10:13:00	70	11,27	6,11
10:13:30	70	11,27	6,11
10:14:00	70	11,27	6,11
10:14:30	70	11,27	6,11
10:15:00	69	11,27	6,11
10:15:30	69	11,27	6,11
10:16:00	70	11,27	6,11
10:16:30	70	11,27	6,11
10:17:00	69	11,26	6,13
10:17:30	70	11,26	6,13
10:18:00	70	11,26	6,13
10:18:30	70	11,26	6,13
10:19:00	70	11,26	6,13
10:19:30	70	11,26	6,13
10:20:00	70	11,26	6,13
10:20:30	70	11,26	6,13
10:21:00	70	11,26	6,13
10:21:30	70	11,26	6,13
10:22:00	70	11,26	6,13
10:22:30	70	11,25	6,16
10:23:00	70	11,25	6,16
10:23:30	69	11,25	6,16
10:24:00	70	11,25	6,16
10:24:30	70	11,25	6,16
10:25:00	70	11,25	6,16
10:25:30	70	11,25	6,16
10:26:00	69	11,25	6,16
10:26:30	70	11,25	6,16
10:27:00	69	11,25	6,16
10:27:30	69	11,25	6,16
10:28:00	69	11,25	6,18
10:28:30	70	11,25	6,18
10:29:00	70	11,25	6,18
10:29:30	69	11,25	6,18
10:30:00	69	11,25	6,18
10:30:30	69	11,25	6,18
10:31:00	69	11,25	6,18
10:31:30	70	11,24	6,20
10:32:00	70	11,24	6,20
10:32:30	70	11,24	6,20
10:33:00	70	11,24	6,20
10:33:30	70	11,24	6,20
10:34:00	70	11,24	6,20
10:34:30	70	11,24	6,20
10:35:00	70	11,23	6,22
10:35:30	70	11,23	6,22
10:36:00	70	11,23	6,22
10:36:30	70	11,23	6,22
10:37:00	70	11,23	6,22
10:37:30	70	11,23	6,22
10:38:00	70	11,23	6,22
10:38:30	70	11,23	6,25
10:39:00	70	11,23	6,25
10:39:30	70	11,23	6,25
10:40:00	70	11,23	6,25
10:40:30	70	11,25	6,18
10:41:00	70	11,25	6,18
10:41:30	70	11,24	6,20
10:42:00	70	11,24	6,20
10:42:30	70	11,24	6,20
10:43:00	70	11,24	6,20
10:43:30	70	11,23	6,22
10:44:00	70	11,23	6,22
10:44:30	70	11,23	6,22
10:45:00	70	11,23	6,22
10:45:30	69	11,23	6,22
10:46:00	70	11,23	6,22
10:46:30	70	11,23	6,22
10:47:00	70	11,23	6,22
10:47:30	69	11,23	6,22
10:48:00	69	11,23	6,22
10:48:30	70	11,23	6,22
10:49:00	69	11,23	6,22
10:49:30	70	11,23	6,22
10:50:00	70	11,23	6,22
10:50:30	70	11,23	6,22
10:51:00	70	11,23	6,22
10:51:30	70	11,23	6,22
10:52:00	70	11,23	6,25
10:52:30	70	11,23	6,25
10:53:00	70	11,23	6,25
10:53:30	70	11,23	6,25
10:54:00	70	11,23	6,25
10:54:30	70	11,23	6,25
10:55:00	70	11,23	6,25
10:55:30	70	11,23	6,25
10:56:00	70	11,23	6,25
10:56:30	70	11,23	6,25
10:57:00	70	11,23	6,25
10:57:30	69	11,23	6,25
10:58:00	69	11,22	6,27
10:58:30	70	11,22	6,27
10:59:00	70	11,22	6,27
10:59:30	70	11,22	6,27
11:00:00	70	11,22	6,27
11:00:30	70	11,22	6,27
11:01:00	70	11,22	6,27
11:01:30	70	11,22	6,27
11:02:00	70	11,22	6,27
11:02:30	70	11,22	6,27
11:03:00	70	11,22	6,27
11:03:30	70	11,22	6,27
11:04:00	70	11,22	6,27
11:04:30	70	11,22	6,27
11:05:00	70	11,21	6,29
11:05:30	70	11,21	6,29
11:06:00	70	11,21	6,29
11:06:30	70	11,21	6,29
11:07:00	70	11,21	6,29
11:07:30	70	11,21	6,29
11:08:00	70	11,21	6,29
11:08:30	70	11,21	6,29
11:09:00	70	11,21	6,29
11:09:30	70	11,21	6,29
11:10:00	69	11,21	6,29
11:10:30	70	11,21	6,29
11:11:00	69	11,21	6,29
11:11:30	70	11,21	6,29
11:12:00	69	11,21	6,29
11:12:30	69	11,21	6,29
11:13:00	70	11,20	6,32
11:13:30	70	11,20	6,32
11:14:00	70	11,20	6,32
11:14:30	70	11,20	6,32
11:15:00	69	11,20	6,32
11:15:30	69	11,20	6,32
11:16:00	69	11,20	6,32
11:16:30	70	11,20	6,32
11:17:00	69	11,20	6,32
11:17:30	69	11,20	6,32
11:18:00	70	11,20	6,32
11:18:30	70	11,20	6,34
11:19:00	70	11,20	6,34
11:19:30	69	11,20	6,34
11:20:00	70	11,20	6,34
11:20:30	69	11,20	6,34
11:21:00	69	11,20	6,34
11:21:30	70	11,20	6,34
11:22:00	70	11,20	6,34
11:22:30	70	11,20	6,34
11:23:00	69	11,20	6,34
11:23:30	69	11,19	6,36
11:24:00	70	11,19	6,36
11:24:30	70	11,19	6,36
11:25:00	70	11,19	6,36
11:25:30	70	11,19	6,36
11:26:00	70	11,19	6,36
11:26:30	70	11,19	6,36
11:27:00	70	11,19	6,36
11:27:30	70	11,19	6,36
11:28:00	70	11,19	6,36
11:28:30	70	11,19	6,36
11:29:00	70	11,18	6,38
11:29:30	70	11,20	6,32
11:30:00	70	11,20	6,32
11:30:30	70	11,20	6,32
11:31:00	70	11,20	6,34
11:31:30	70	11,20	6,34
11:32:00	70	11,20	6,34
11:32:30	70	11,20	6,34
11:33:00	70	11,20	6,34
11:33:30	70	11,20	6,34
11:34:00	70	11,20	6,34
11:34:30	69	11,20	6,34
11:35:00	70	11,20	6,34
11:35:30	69	11,20	6,34
11:36:00	69	11,19	6,36
11:36:30	70	11,20	6,34
11:37:00	69	11,19	6,36
11:37:30	69	11,19	6,36
11:38:00	70	11,19	6,36
11:38:30	70	11,19	6,36
11:39:00	70	11,19	6,36
11:39:30	70	11,19	6,36
11:40:00	70	11,19	6,36
11:40:30	70	11,19	6,36
11:41:00	70	11,19	6,36
11:41:30	70	11,19	6,36
11:42:00	70	11,19	6,36
11:42:30	70	11,19	6,36
11:43:00	70	11,19	6,36
11:43:30	69	11,18	6,38
11:44:00	70	11,18	6,38
11:44:30	70	11,18	6,38
11:45:00	69	11,18	6,38
11:45:30	70	11,18	6,38
11:46:00	69	11,18	6,38
11:46:30	70	11,18	6,38
11:47:00	69	11,18	6,38
11:47:30	69	11,18	6,38
11:48:00	69	11,18	6,38
11:48:30	70	11,18	6,38
11:49:00	70	11,18	6,38
11:49:30	70	11,18	6,38
11:50:00	70	11,18	6,38
11:50:30	70	11,18	6,38
11:51:00	70	11,17	6,41
11:51:30	70	11,17	6,41
11:52:00	70	11,17	6,41
11:52:30	70	11,17	6,41
11:53:00	70	11,17	6,41
11:53:30	70	11,17	6,41
11:54:00	70	11,17	6,41
11:54:30	69	11,17	6,41
11:55:00	70	11,17	6,41
11:55:30	70	11,17	6,41
11:56:00	70	11,17	6,41
11:56:30	70	11,17	6,41
11:57:00	69	11,17	6,41
11:57:30	69	11,17	6,41
11:58:00	69	11,17	6,41
11:58:30	69	11,16	6,43
11:59:00	70	11,16	6,43
11:59:30	69	11,16	6,43
12:00:00	69	11,16	6,43
12:00:30	69	11,16	6,43
12:01:00	69	11,16	6,43
12:01:30	69	11,16	6,43
12:02:00	69	11,16	6,43
12:02:30	69	11,16	6,43
12:03:00	69	11,16	6,43
12:03:30	69	11,16	6,43
12:04:00	70	11,16	6,43
12:04:30	69	11,16	6,43
12:05:00	69	11,16	6,43
12:05:30	69	11,16	6,43
12:06:00	69	11,16	6,43
12:06:30	70	11,16	6,43
12:07:00	70	11,16	6,46
12:07:30	69	11,16	6,46
12:08:00	69	11,16	6,46
12:08:30	70	11,16	6,46
12:09:00	70	11,16	6,46
12:09:30	69	11,16	6,46
12:10:00	69	11,16	6,46
12:10:30	69	11,16	6,46
12:11:00	69	11,16	6,46
12:11:30	69	11,16	6,46
12:12:00	69	11,16	6,46
12:12:30	69	11,16	6,46
12:13:00	69	11,16	6,46
12:13:30	69	11,16	6,46
12:14:00	70	11,15	6,48
12:14:30	69	11,15	6,48
12:15:00	69	11,15	6,48
12:15:30	69	11,15	6,48
12:16:00	69	11,15	6,48
12:16:30	70	11,15	6,48
12:17:00	69	11,15	6,48
12:17:30	70	11,15	6,48
12:18:00	70	11,15	6,48
12:18:30	70	11,15	6,48
12:19:00	70	11,15	6,48
12:19:30	70	11,15	6,48
12:20:00	70	11,15	6,48
12:20:30	70	11,15	6,48
12:21:00	70	11,15	6,48
12:21:30	70	11,14	6,50
12:22:00	70	11,14	6,50
12:22:30	70	11,14	6,50
12:23:00	70	11,14	6,50
12:23:30	70	11,14	6,50
12:24:00	70	11,14	6,50
12:24:30	70	11,14	6,50
12:25:00	70	11,14	6,50
12:25:30	70	11,14	6,50
12:26:00	70	11,14	6,50
12:26:30	70	11,14	6,50
12:27:00	70	11,14	6,50
12:27:30	70	11,14	6,50
12:28:00	70	11,14	6,50
12:28:30	70	11,14	6,53
12:29:00	70	11,14	6,53
12:29:30	70	11,14	6,53
12:30:00	70	11,14	6,53
12:30:30	70	11,14	6,53
12:31:00	70	11,14	6,53
12:31:30	70	11,14	6,53
12:32:00	70	11,14	6,53
12:32:30	70	11,14	6,53
12:33:00	70	11,14	6,53
12:33:30	70	11,14	6,53
12:34:00	70	11,14	6,53
12:34:30	70	11,14	6,53
12:35:00	70	11,14	6,53
12:35:30	70	11,14	6,53
12:36:00	70	11,14	6,53
12:36:30	70	11,14	6,53
12:37:00	70	11,13	6,55
12:37:30	70	11,13	6,55
12:38:00	70	11,13	6,55
12:38:30	70	11,13	6,55
12:39:00	70	11,13	6,55
12:39:30	70	11,13	6,55
12:40:00	70	11,13	6,55
12:40:30	70	11,13	6,55
12:41:00	70	11,13	6,55
12:41:30	70	11,13	6,55
12:42:00	70	11,13	6,55
12:42:30	70	11,13	6,55
12:43:00	70	11,13	6,55
12:43:30	70	11,13	6,55
12:44:00	70	11,13	6,55
12:44:30	70	11,13	6,55
12:45:00	70	11,15	6,48
12:45:30	70	11,15	6,48
12:46:00	70	11,14	6,50
12:46:30	70	11,14	6,50
12:47:00	70	11,14	6,50
12:47:30	70	11,14	6,50
12:48:00	70	11,14	6,50
12:48:30	70	11,14	6,50
12:49:00	70	11,14	6,50
12:49:30	69	11,14	6,50
12:50:00	69	11,14	6,50
12:50:30	69	11,14	6,50
12:51:00	69	11,14	6,50
12:51:30	69	11,14	6,53
12:52:00	69	11,14	6,53
12:52:30	69	11,14	6,53
12:53:00	69	11,14	6,53
12:53:30	69	11,14	6,53
12:54:00	70	11,14	6,53
12:54:30	70	11,14	6,53
12:55:00	70	11,14	6,53
12:55:30	70	11,14	6,53
12:56:00	70	11,14	6,53
12:56:30	70	11,14	6,53
12:57:00	70	11,14	6,53
12:57:30	70	11,14	6,53
12:58:00	70	11,14	6,53
12:58:30	70	11,14	6,53
12:59:00	70	11,14	6,53
12:59:30	70	11,14	6,53
13:00:00	69	11,14	6,53
13:00:30	70	11,13	6,55
13:01:00	69	11,13	6,55
13:01:30	69	11,13	6,55
13:02:00	69	11,13	6,55
13:02:30	69	11,13	6,55
13:03:00	69	11,13	6,55
13:03:30	69	11,13	6,55
13:04:00	70	11,13	6,55
13:04:30	69	11,13	6,55
13:05:00	70	11,13	6,55
13:05:30	70	11,13	6,55
13:06:00	70	11,13	6,55
13:06:30	70	11,13	6,55
13:07:00	70	11,13	6,55
13:07:30	70	11,13	6,55
13:08:00	70	11,13	6,55
13:08:30	70	11,13	6,55
13:09:00	70	11,13	6,55
13:09:30	70	11,13	6,55
13:10:00	70	11,12	6,57
13:10:30	70	11,12	6,57
13:11:00	69	11,12	6,57
13:11:30	70	11,12	6,57
13:12:00	70	11,12	6,57
13:12:30	70	11,12	6,57
13:13:00	69	11,12	6,57
13:13:30	69	11,12	6,57
13:14:00	69	11,12	6,57
13:14:30	69	11,12	6,57
13:15:00	70	11,12	6,57
13:15:30	69	11,12	6,57
13:16:00	70	11,12	6,57
13:16:30	70	11,12	6,57
13:17:00	70	11,12	6,57
13:17:30	70	11,12	6,57
13:18:00	70	11,12	6,57
13:18:30	69	11,12	6,57
13:19:00	70	11,12	6,57
13:19:30	70	11,12	6,57
13:20:00	70	11,12	6,57
13:20:30	70	11,12	6,57
13:21:00	70	11,12	6,57
13:21:30	70	11,12	6,57
13:22:00	70	11,12	6,57
13:22:30	70	11,12	6,57
13:23:00	70	11,11	6,60
13:23:30	70	11,11	6,60
13:24:00	70	11,11	6,60
13:24:30	69	11,11	6,60
13:25:00	69	11,11	6,60
13:25:30	69	11,11	6,60
13:26:00	69	11,11	6,60
13:26:30	69	11,11	6,60
13:27:00	69	11,11	6,60
13:27:30	69	11,11	6,60
13:28:00	69	11,11	6,60
13:28:30	69	11,11	6,60
13:29:00	70	11,11	6,60
13:29:30	69	11,11	6,60
13:30:00	70	11,11	6,60
13:30:30	69	11,11	6,60
13:31:00	69	11,11	6,60
13:31:30	70	11,11	6,60
13:32:00	70	11,11	6,60
13:32:30	70	11,11	6,60
13:33:00	69	11,11	6,60
13:33:30	70	11,11	6,60
13:34:00	70	11,11	6,60
13:34:30	69	11,11	6,62
13:35:00	69	11,11	6,62
13:35:30	69	11,11	6,62
13:36:00	69	11,11	6,62
13:36:30	70	11,11	6,62
13:37:00	69	11,11	6,62
13:37:30	69	11,11	6,62
13:38:00	69	11,11	6,62
13:38:30	69	11,11	6,62
13:39:00	70	11,11	6,62
13:39:30	70	11,11	6,62
13:40:00	69	11,11	6,62
13:40:30	70	11,11	6,62
13:41:00	70	11,11	6,62
13:41:30	70	11,11	6,62
13:42:00	69	11,11	6,62
13:42:30	70	11,11	6,62
13:43:00	69	11,11	6,62
13:43:30	69	11,11	6,62
13:44:00	70	11,11	6,62
13:44:30	69	11,11	6,62
13:45:00	70	11,11	6,62
13:45:30	69	11,11	6,62
13:46:00	69	11,10	6,65
13:46:30	70	11,10	6,65
13:47:00	70	11,10	6,65
13:47:30	69	11,10	6,65
13:48:00	69	11,10	6,65
13:48:30	70	11,10	6,65
13:49:00	70	11,10	6,65
13:49:30	69	11,10	6,65
13:50:00	70	11,10	6,65
13:50:30	70	11,10	6,65
13:51:00	70	11,10	6,65
13:51:30	70	11,10	6,65
13:52:00	70	11,10	6,65
13:52:30	70	11,10	6,65
13:53:00	70	11,10	6,65
13:53:30	70	11,10	6,65
13:54:00	70	11,10	6,65
13:54:30	69	11,10	6,65
13:55:00	69	11,10	6,65
13:55:30	69	11,10	6,65
13:56:00	70	11,10	6,65
13:56:30	70	11,10	6,65
13:57:00	69	11,10	6,65
13:57:30	69	11,10	6,65
13:58:00	69	11,09	6,67
13:58:30	69	11,09	6,67
13:59:00	69	11,09	6,67
13:59:30	69	11,09	6,67
14:00:00	69	11,09	6,67
14:00:30	69	11,09	6,67
14:01:00	69	11,09	6,67
14:01:30	70	11,09	6,67
14:02:00	69	11,09	6,67
14:02:30	69	11,09	6,67
14:03:00	69	11,09	6,67
14:03:30	69	11,09	6,67
14:04:00	69	11,09	6,67
14:04:30	69	11,09	6,67
14:05:00	69	11,09	6,67
14:05:30	69	11,09	6,67
14:06:00	69	11,09	6,67
14:06:30	69	11,09	6,67
14:07:00	69	11,09	6,67
14:07:30	69	11,09	6,67
14:08:00	69	11,09	6,67
14:08:30	70	11,09	6,67
14:09:00	70	11,09	6,67
14:09:30	70	11,09	6,67
14:10:00	70	11,08	6,70
14:10:30	70	11,09	6,67
14:11:00	70	11,11	6,62
14:11:30	70	11,10	6,65
14:12:00	70	11,10	6,65
14:12:30	70	11,10	6,65
14:13:00	70	11,10	6,65
14:13:30	70	11,10	6,65
14:14:00	70	11,10	6,65
14:14:30	70	11,10	6,65
14:15:00	70	11,10	6,65
14:15:30	69	11,10	6,65
14:16:00	70	11,10	6,65
14:16:30	69	11,10	6,65
14:17:00	69	11,10	6,65
14:17:30	69	11,10	6,65
14:18:00	69	11,09	6,67
14:18:30	69	11,09	6,67
14:19:00	69	11,09	6,67
14:19:30	70	11,09	6,67
14:20:00	69	11,09	6,67
14:20:30	70	11,09	6,67
14:21:00	70	11,09	6,67
14:21:30	70	11,09	6,67
14:22:00	69	11,09	6,67
14:22:30	69	11,09	6,67
14:23:00	70	11,09	6,67
14:23:30	69	11,09	6,67
