Repository: ProgWizer/parser

File: project-root/data/Tests/Data Acquisition/2013 (508)/13-0121 MW.txt (part 1 of 4)
--Test Summary--
Full Path and File Name	
Instrument Name	UCA Right Cell
Instrument Type	Model 4262 Twin Cell UCA
Instrument Serial Number	
Test Start Date	15.04.2013
Test Start Time	12:14:50
Test Stop Date	17.04.2013
Test Stop Time	12:39:33
Test Length	48:24:43
Final Sample Time Offset	48:24:30
Controller Schedule Name	
Sampling Period	30 seconds
Comments	T: 70C (40min), 85C (240min); P: 3000psi; tap water.
Information	WellID	Research
Information	Customer	Trican
Information	EngName	Pavel Lebedev
Information	CementClass	90%G+10%Silica Fume (BVOB)
Information	CementMfr	Dyckerhoff - Suhoy Log
Information	Additives	0.3%TC-101+0.7%CFL-6+0.7%CFR-10+0.1%LTR (BWOB)
Information	Density	1800
Information	BHCT	70
Information	BHST	85
Information	FluidLoss	N/A
Information	JobType	Production csg
Calculated Value	CS_50	10:13:30
Calculated Value	CS_500	11:13:30
Calculated Value	CS_Time8h	0,00 MPa
Calculated Value	CS_Time12h	8,69 MPa
Calculated Value	CS_Time24h	14,38 MPa
Calculated Value	CS_Time48h	15,82 MPa
Calculated Value	CS_Time72h	N/A
Calculated Curve	Compressive Strength	Compressive strength type B (more than 14 lb/gal)
Initial Temperature (°C)	27 °C
Final Temperature (°C)	84 °C
Initial Transit Time (microsec/in)	16,27 microsec/in
Final Transit Time (microsec/in)	8,77 microsec/in
Initial Compressive Strength (MPa)	0,00 MPa
Final Compressive Strength (MPa)	15,88 MPa
--Data--
Time (HH:MM:SS)	Temperature (°C)	Transit Time (microsec/in)	Compressive Strength (MPa)
0:00:00	27	16,27	0,00
0:00:30	27	16,27	0,00
0:01:00	27	16,26	0,00
0:01:30	27	16,26	0,00
0:02:00	27	16,26	0,00
0:02:30	27	16,32	0,00
0:03:00	27	16,32	0,00
0:03:30	28	16,32	0,00
0:04:00	28	16,32	0,00
0:04:30	28	16,31	0,00
0:05:00	28	16,31	0,00
0:05:30	29	16,30	0,00
0:06:00	29	16,30	0,00
0:06:30	30	16,29	0,00
0:07:00	30	16,29	0,00
0:07:30	31	16,29	0,00
0:08:00	31	16,28	0,00
0:08:30	32	16,27	0,00
0:09:00	33	16,26	0,00
0:09:30	34	16,32	0,00
0:10:00	34	16,32	0,00
0:10:30	35	16,30	0,00
0:11:00	36	16,29	0,00
0:11:30	37	16,27	0,00
0:12:00	38	16,26	0,00
0:12:30	39	16,24	0,01
0:13:00	40	16,23	0,01
0:13:30	41	16,21	0,02
0:14:00	42	16,19	0,02
0:14:30	43	16,28	0,00
0:15:00	44	16,26	0,00
0:15:30	45	16,23	0,01
0:16:00	46	16,21	0,02
0:16:30	47	16,19	0,02
0:17:00	48	16,17	0,03
0:17:30	48	16,15	0,03
0:18:00	49	16,13	0,04
0:18:30	50	16,11	0,05
0:19:00	50	16,09	0,05
0:19:30	51	16,07	0,06
0:20:00	52	16,05	0,06
0:20:30	52	16,02	0,07
0:21:00	53	16,01	0,08
0:21:30	53	15,99	0,08
0:22:00	54	15,97	0,09
0:22:30	54	15,96	0,09
0:23:00	55	15,94	0,10
0:23:30	55	15,93	0,10
0:24:00	55	15,93	0,10
0:24:30	56	15,92	0,10
0:25:00	56	15,91	0,11
0:25:30	56	15,91	0,11
0:26:00	57	15,90	0,11
0:26:30	57	15,90	0,11
0:27:00	57	15,89	0,11
0:27:30	58	15,88	0,12
0:28:00	58	15,88	0,12
0:28:30	58	15,88	0,12
0:29:00	59	15,88	0,12
0:29:30	59	15,87	0,12
0:30:00	59	15,87	0,12
0:30:30	60	15,87	0,12
0:31:00	60	15,86	0,12
0:31:30	60	15,86	0,12
0:32:00	61	15,86	0,12
0:32:30	61	15,85	0,13
0:33:00	61	15,85	0,13
0:33:30	62	15,85	0,13
0:34:00	62	15,84	0,13
0:34:30	63	16,02	0,07
0:35:00	63	16,02	0,07
0:35:30	64	16,02	0,07
0:36:00	64	16,01	0,08
0:36:30	65	16,01	0,08
0:37:00	65	16,00	0,08
0:37:30	66	16,00	0,08
0:38:00	67	15,99	0,08
0:38:30	67	15,99	0,08
0:39:00	68	15,99	0,08
0:39:30	68	15,98	0,09
0:40:00	69	15,98	0,09
0:40:30	70	15,97	0,09
0:41:00	70	15,97	0,09
0:41:30	71	15,96	0,09
0:42:00	72	15,96	0,09
0:42:30	72	15,96	0,09
0:43:00	73	15,96	0,09
0:43:30	73	15,95	0,09
0:44:00	74	15,95	0,09
0:44:30	74	15,94	0,10
0:45:00	75	15,94	0,10
0:45:30	75	15,94	0,10
0:46:00	75	15,94	0,10
0:46:30	75	15,94	0,10
0:47:00	75	15,94	0,10
0:47:30	75	15,93	0,10
0:48:00	75	15,93	0,10
0:48:30	75	15,94	0,10
0:49:00	75	15,94	0,10
0:49:30	75	15,94	0,10
0:50:00	75	15,94	0,10
0:50:30	75	15,94	0,10
0:51:00	75	15,94	0,10
0:51:30	75	15,94	0,10
0:52:00	75	15,95	0,09
0:52:30	75	15,95	0,09
0:53:00	75	15,95	0,09
0:53:30	75	15,95	0,09
0:54:00	74	15,95	0,09
0:54:30	74	15,96	0,09
0:55:00	74	15,96	0,09
0:55:30	74	15,96	0,09
0:56:00	74	15,96	0,09
0:56:30	74	15,96	0,09
0:57:00	74	15,96	0,09
0:57:30	73	15,96	0,09
0:58:00	73	15,96	0,09
0:58:30	73	15,97	0,09
0:59:00	73	15,97	0,09
0:59:30	73	15,97	0,09
1:00:00	73	15,97	0,09
1:00:30	72	15,97	0,09
1:01:00	72	15,98	0,09
1:01:30	72	15,98	0,09
1:02:00	72	15,98	0,09
1:02:30	72	15,98	0,09
1:03:00	72	15,99	0,08
1:03:30	72	15,99	0,08
1:04:00	72	15,99	0,08
1:04:30	71	15,99	0,08
1:05:00	71	15,99	0,08
1:05:30	71	15,99	0,08
1:06:00	71	15,99	0,08
1:06:30	71	15,99	0,08
1:07:00	71	15,99	0,08
1:07:30	71	15,99	0,08
1:08:00	71	15,99	0,08
1:08:30	71	15,99	0,08
1:09:00	71	15,99	0,08
1:09:30	71	15,99	0,08
1:10:00	71	16,00	0,08
1:10:30	71	16,00	0,08
1:11:00	71	16,00	0,08
1:11:30	71	16,00	0,08
1:12:00	71	16,00	0,08
1:12:30	71	16,00	0,08
1:13:00	71	16,00	0,08
1:13:30	71	16,00	0,08
1:14:00	71	16,00	0,08
1:14:30	71	16,00	0,08
1:15:00	71	16,00	0,08
1:15:30	71	16,00	0,08
1:16:00	72	16,00	0,08
1:16:30	72	16,00	0,08
1:17:00	72	16,01	0,08
1:17:30	72	16,00	0,08
1:18:00	72	16,00	0,08
1:18:30	72	16,00	0,08
1:19:00	72	16,00	0,08
1:19:30	72	16,00	0,08
1:20:00	72	16,00	0,08
1:20:30	72	16,00	0,08
1:21:00	72	16,00	0,08
1:21:30	72	16,00	0,08
1:22:00	73	16,00	0,08
1:22:30	73	16,00	0,08
1:23:00	73	16,00	0,08
1:23:30	73	16,01	0,08
1:24:00	73	16,00	0,08
1:24:30	73	16,01	0,08
1:25:00	73	16,01	0,08
1:25:30	73	16,01	0,08
1:26:00	73	16,01	0,08
1:26:30	73	16,01	0,08
1:27:00	73	16,01	0,08
1:27:30	73	16,01	0,08
1:28:00	73	16,01	0,08
1:28:30	73	16,01	0,08
1:29:00	73	16,01	0,08
1:29:30	73	16,01	0,08
1:30:00	73	16,01	0,08
1:30:30	73	16,01	0,08
1:31:00	73	16,01	0,08
1:31:30	73	16,01	0,08
1:32:00	73	16,01	0,08
1:32:30	73	16,01	0,08
1:33:00	73	16,01	0,08
1:33:30	73	16,01	0,08
1:34:00	73	16,02	0,07
1:34:30	73	16,02	0,07
1:35:00	73	16,02	0,07
1:35:30	73	16,02	0,07
1:36:00	73	16,02	0,07
1:36:30	73	16,02	0,07
1:37:00	73	16,02	0,07
1:37:30	73	16,02	0,07
1:38:00	73	16,02	0,07
1:38:30	73	16,02	0,07
1:39:00	73	16,02	0,07
1:39:30	73	16,02	0,07
1:40:00	73	16,02	0,07
1:40:30	73	16,02	0,07
1:41:00	73	16,02	0,07
1:41:30	73	16,02	0,07
1:42:00	73	16,02	0,07
1:42:30	73	16,02	0,07
1:43:00	73	16,02	0,07
1:43:30	73	16,02	0,07
1:44:00	73	16,02	0,07
1:44:30	73	16,02	0,07
1:45:00	73	16,02	0,07
1:45:30	74	16,02	0,07
1:46:00	74	16,02	0,07
1:46:30	74	16,02	0,07
1:47:00	74	16,02	0,07
1:47:30	74	16,02	0,07
1:48:00	74	16,02	0,07
1:48:30	74	16,02	0,07
1:49:00	74	16,02	0,07
1:49:30	74	16,02	0,07
1:50:00	74	16,02	0,07
1:50:30	74	16,02	0,07
1:51:00	74	16,02	0,07
1:51:30	74	16,02	0,07
1:52:00	74	16,03	0,07
1:52:30	74	16,02	0,07
1:53:00	74	16,02	0,07
1:53:30	74	16,03	0,07
1:54:00	74	16,02	0,07
1:54:30	75	16,02	0,07
1:55:00	75	16,03	0,07
1:55:30	75	16,03	0,07
1:56:00	75	16,03	0,07
1:56:30	75	16,03	0,07
1:57:00	75	16,03	0,07
1:57:30	75	16,03	0,07
1:58:00	75	16,03	0,07
1:58:30	75	16,03	0,07
1:59:00	75	16,03	0,07
1:59:30	75	16,03	0,07
2:00:00	75	16,03	0,07
2:00:30	75	16,03	0,07
2:01:00	75	16,03	0,07
2:01:30	75	16,03	0,07
2:02:00	75	16,04	0,07
2:02:30	75	16,04	0,07
2:03:00	75	16,04	0,07
2:03:30	75	16,04	0,07
2:04:00	75	16,04	0,07
2:04:30	75	16,04	0,07
2:05:00	75	16,04	0,07
2:05:30	75	15,99	0,08
2:06:00	75	15,95	0,09
2:06:30	75	15,94	0,10
2:07:00	75	15,93	0,10
2:07:30	75	15,93	0,10
2:08:00	75	15,93	0,10
2:08:30	75	15,93	0,10
2:09:00	75	15,94	0,10
2:09:30	75	15,94	0,10
2:10:00	75	15,94	0,10
2:10:30	75	15,94	0,10
2:11:00	75	15,94	0,10
2:11:30	75	15,94	0,10
2:12:00	75	15,94	0,10
2:12:30	75	15,94	0,10
2:13:00	75	15,94	0,10
2:13:30	75	15,94	0,10
2:14:00	75	15,94	0,10
2:14:30	75	15,94	0,10
2:15:00	75	15,94	0,10
2:15:30	75	15,94	0,10
2:16:00	75	15,94	0,10
2:16:30	76	15,94	0,10
2:17:00	76	15,94	0,10
2:17:30	76	15,94	0,10
2:18:00	76	15,94	0,10
2:18:30	76	15,95	0,09
2:19:00	76	15,95	0,09
2:19:30	76	15,95	0,09
2:20:00	76	15,95	0,09
2:20:30	76	15,95	0,09
2:21:00	76	15,95	0,09
2:21:30	76	15,95	0,09
2:22:00	76	15,95	0,09
2:22:30	76	15,95	0,09
2:23:00	76	15,95	0,09
2:23:30	76	15,95	0,09
2:24:00	76	15,95	0,09
2:24:30	76	15,95	0,09
2:25:00	76	15,95	0,09
2:25:30	76	15,95	0,09
2:26:00	76	15,95	0,09
2:26:30	76	15,95	0,09
2:27:00	76	15,95	0,09
2:27:30	76	15,95	0,09
2:28:00	76	15,95	0,09
2:28:30	76	15,95	0,09
2:29:00	76	15,95	0,09
2:29:30	76	15,95	0,09
2:30:00	76	15,95	0,09
2:30:30	76	15,95	0,09
2:31:00	76	15,95	0,09
2:31:30	76	15,95	0,09
2:32:00	77	15,96	0,09
2:32:30	77	15,96	0,09
2:33:00	77	15,96	0,09
2:33:30	77	15,96	0,09
2:34:00	77	15,96	0,09
2:34:30	77	15,95	0,09
2:35:00	77	15,95	0,09
2:35:30	77	15,96	0,09
2:36:00	77	15,95	0,09
2:36:30	77	15,96	0,09
2:37:00	77	15,96	0,09
2:37:30	77	15,96	0,09
2:38:00	77	15,96	0,09
2:38:30	77	15,96	0,09
2:39:00	77	15,96	0,09
2:39:30	77	15,96	0,09
2:40:00	77	15,96	0,09
2:40:30	77	15,96	0,09
2:41:00	77	15,96	0,09
2:41:30	77	15,96	0,09
2:42:00	77	15,96	0,09
2:42:30	77	15,96	0,09
2:43:00	77	15,96	0,09
2:43:30	77	15,96	0,09
2:44:00	77	15,96	0,09
2:44:30	77	15,96	0,09
2:45:00	77	15,97	0,09
2:45:30	77	15,97	0,09
2:46:00	78	15,97	0,09
2:46:30	78	15,97	0,09
2:47:00	78	15,97	0,09
2:47:30	78	15,97	0,09
2:48:00	78	15,97	0,09
2:48:30	78	15,98	0,09
2:49:00	78	15,98	0,09
2:49:30	78	15,98	0,09
2:50:00	78	15,98	0,09
2:50:30	78	15,98	0,09
2:51:00	78	15,98	0,09
2:51:30	78	15,98	0,09
2:52:00	78	15,98	0,09
2:52:30	78	15,99	0,08
2:53:00	78	15,99	0,08
2:53:30	78	15,99	0,08
2:54:00	78	15,99	0,08
2:54:30	78	15,99	0,08
2:55:00	78	15,99	0,08
2:55:30	78	15,99	0,08
2:56:00	78	15,99	0,08
2:56:30	78	15,99	0,08
2:57:00	78	15,99	0,08
2:57:30	78	15,99	0,08
2:58:00	78	15,99	0,08
2:58:30	78	15,99	0,08
2:59:00	78	15,99	0,08
2:59:30	78	16,00	0,08
3:00:00	78	15,99	0,08
3:00:30	78	16,00	0,08
3:01:00	78	16,00	0,08
3:01:30	78	16,00	0,08
3:02:00	78	16,00	0,08
3:02:30	78	16,00	0,08
3:03:00	78	16,00	0,08
3:03:30	78	16,00	0,08
3:04:00	78	16,01	0,08
3:04:30	79	16,01	0,08
3:05:00	79	16,01	0,08
3:05:30	79	16,01	0,08
3:06:00	79	16,01	0,08
3:06:30	79	16,01	0,08
3:07:00	79	16,01	0,08
3:07:30	79	16,02	0,07
3:08:00	79	16,02	0,07
3:08:30	79	16,02	0,07
3:09:00	79	16,02	0,07
3:09:30	79	16,02	0,07
3:10:00	79	16,02	0,07
3:10:30	79	16,02	0,07
3:11:00	79	16,02	0,07
3:11:30	79	16,02	0,07
3:12:00	79	16,02	0,07
3:12:30	79	16,02	0,07
3:13:00	79	16,02	0,07
3:13:30	79	16,02	0,07
3:14:00	79	16,02	0,07
3:14:30	79	16,02	0,07
3:15:00	80	16,02	0,07
3:15:30	80	15,98	0,09
3:16:00	80	15,96	0,09
3:16:30	80	15,96	0,09
3:17:00	80	15,95	0,09
3:17:30	80	15,95	0,09
3:18:00	80	15,95	0,09
3:18:30	80	15,96	0,09
3:19:00	80	15,96	0,09
3:19:30	80	15,96	0,09
3:20:00	80	15,96	0,09
3:20:30	80	15,96	0,09
3:21:00	80	15,96	0,09
3:21:30	80	15,96	0,09
3:22:00	80	15,96	0,09
3:22:30	80	15,96	0,09
3:23:00	80	15,96	0,09
3:23:30	80	15,96	0,09
3:24:00	80	15,96	0,09
3:24:30	80	15,96	0,09
3:25:00	80	15,96	0,09
3:25:30	80	15,96	0,09
3:26:00	80	15,96	0,09
3:26:30	80	15,96	0,09
3:27:00	80	15,96	0,09
3:27:30	80	15,96	0,09
3:28:00	80	15,96	0,09
3:28:30	80	15,96	0,09
3:29:00	80	15,96	0,09
3:29:30	80	15,96	0,09
3:30:00	80	15,96	0,09
3:30:30	80	15,96	0,09
3:31:00	80	15,97	0,09
3:31:30	80	15,97	0,09
3:32:00	80	15,97	0,09
3:32:30	80	15,97	0,09
3:33:00	80	15,97	0,09
3:33:30	80	15,97	0,09
3:34:00	80	15,97	0,09
3:34:30	80	15,97	0,09
3:35:00	81	15,97	0,09
3:35:30	81	15,97	0,09
3:36:00	81	15,97	0,09
3:36:30	81	15,97	0,09
3:37:00	81	15,97	0,09
3:37:30	81	15,97	0,09
3:38:00	81	15,97	0,09
3:38:30	81	15,97	0,09
3:39:00	81	15,97	0,09
3:39:30	81	15,97	0,09
3:40:00	81	15,97	0,09
3:40:30	81	15,98	0,09
3:41:00	81	15,97	0,09
3:41:30	81	15,98	0,09
3:42:00	81	15,97	0,09
3:42:30	81	15,97	0,09
3:43:00	81	15,98	0,09
3:43:30	81	15,98	0,09
3:44:00	81	15,98	0,09
3:44:30	81	15,98	0,09
3:45:00	81	15,98	0,09
3:45:30	81	15,98	0,09
3:46:00	81	15,98	0,09
3:46:30	81	15,98	0,09
3:47:00	81	15,98	0,09
3:47:30	81	15,98	0,09
3:48:00	81	15,98	0,09
3:48:30	81	15,98	0,09
3:49:00	81	15,98	0,09
3:49:30	81	15,98	0,09
3:50:00	81	15,98	0,09
3:50:30	81	15,99	0,08
3:51:00	81	15,99	0,08
3:51:30	81	15,99	0,08
3:52:00	81	15,99	0,08
3:52:30	81	15,99	0,08
3:53:00	82	15,99	0,08
3:53:30	82	15,99	0,08
3:54:00	82	15,99	0,08
3:54:30	82	15,99	0,08
3:55:00	82	15,99	0,08
3:55:30	82	15,99	0,08
3:56:00	82	15,99	0,08
3:56:30	82	15,99	0,08
3:57:00	82	15,99	0,08
3:57:30	82	16,00	0,08
3:58:00	82	16,00	0,08
3:58:30	82	16,00	0,08
3:59:00	82	16,00	0,08
3:59:30	82	16,00	0,08
4:00:00	82	16,00	0,08
4:00:30	82	16,00	0,08
4:01:00	82	16,01	0,08
4:01:30	82	16,01	0,08
4:02:00	82	16,01	0,08
4:02:30	82	16,01	0,08
4:03:00	82	16,01	0,08
4:03:30	82	16,01	0,08
4:04:00	82	16,02	0,07
4:04:30	82	16,02	0,07
4:05:00	82	16,02	0,07
4:05:30	82	16,02	0,07
4:06:00	82	16,02	0,07
4:06:30	82	16,02	0,07
4:07:00	82	16,02	0,07
4:07:30	82	16,02	0,07
4:08:00	82	16,02	0,07
4:08:30	82	16,02	0,07
4:09:00	83	16,02	0,07
4:09:30	83	16,02	0,07
4:10:00	83	16,02	0,07
4:10:30	83	16,02	0,07
4:11:00	83	16,02	0,07
4:11:30	83	16,02	0,07
4:12:00	83	16,03	0,07
4:12:30	83	16,03	0,07
4:13:00	83	16,03	0,07
4:13:30	83	16,03	0,07
4:14:00	83	16,03	0,07
4:14:30	83	16,03	0,07
4:15:00	83	16,03	0,07
4:15:30	83	16,04	0,07
4:16:00	83	16,03	0,07
4:16:30	83	16,04	0,07
4:17:00	83	16,04	0,07
4:17:30	83	16,04	0,07
4:18:00	83	16,04	0,07
4:18:30	83	16,05	0,06
4:19:00	83	16,05	0,06
4:19:30	83	16,05	0,06
4:20:00	83	16,05	0,06
4:20:30	83	16,05	0,06
4:21:00	83	16,05	0,06
4:21:30	83	16,05	0,06
4:22:00	83	16,05	0,06
4:22:30	83	16,05	0,06
4:23:00	84	16,05	0,06
4:23:30	83	16,05	0,06
4:24:00	84	16,05	0,06
4:24:30	84	16,05	0,06
4:25:00	84	16,05	0,06
4:25:30	84	16,06	0,06
4:26:00	84	16,06	0,06
4:26:30	84	16,06	0,06
4:27:00	84	16,06	0,06
4:27:30	84	16,06	0,06
4:28:00	84	16,06	0,06
4:28:30	84	16,06	0,06
4:29:00	84	16,07	0,06
4:29:30	84	16,07	0,06
4:30:00	84	16,07	0,06
4:30:30	84	16,07	0,06
4:31:00	84	16,07	0,06
4:31:30	84	16,07	0,06
4:32:00	84	16,08	0,06
4:32:30	84	16,08	0,06
4:33:00	84	16,08	0,06
4:33:30	84	16,08	0,06
4:34:00	84	16,08	0,06
4:34:30	84	16,08	0,06
4:35:00	84	16,09	0,05
4:35:30	84	16,09	0,05
4:36:00	84	16,09	0,05
4:36:30	84	16,09	0,05
4:37:00	84	16,09	0,05
4:37:30	84	16,09	0,05
4:38:00	84	16,09	0,05
4:38:30	85	16,09	0,05
4:39:00	85	16,09	0,05
4:39:30	85	16,09	0,05
4:40:00	85	16,09	0,05
4:40:30	85	16,09	0,05
4:41:00	85	16,09	0,05
4:41:30	85	16,09	0,05
4:42:00	85	16,10	0,05
4:42:30	85	16,10	0,05
4:43:00	85	16,10	0,05
4:43:30	85	16,10	0,05
4:44:00	85	16,10	0,05
4:44:30	85	16,11	0,05
4:45:00	85	16,11	0,05
4:45:30	85	16,11	0,05
4:46:00	85	16,11	0,05
4:46:30	85	16,11	0,04
4:47:00	85	16,11	0,04
4:47:30	85	16,11	0,04
4:48:00	85	16,11	0,04
4:48:30	85	16,12	0,04
4:49:00	85	16,12	0,04
4:49:30	85	16,12	0,04
4:50:00	85	16,12	0,04
4:50:30	85	16,13	0,04
4:51:00	85	16,13	0,04
4:51:30	85	16,13	0,04
4:52:00	85	16,13	0,04
4:52:30	85	16,14	0,04
4:53:00	85	16,14	0,04
4:53:30	85	16,14	0,04
4:54:00	85	16,14	0,04
4:54:30	85	16,14	0,04
4:55:00	84	16,14	0,04
4:55:30	84	16,15	0,03
4:56:00	84	16,15	0,03
4:56:30	84	16,15	0,03
4:57:00	84	16,15	0,03
4:57:30	84	16,15	0,03
4:58:00	84	16,16	0,03
4:58:30	84	16,16	0,03
4:59:00	84	16,16	0,03
4:59:30	84	16,16	0,03
5:00:00	84	16,17	0,03
5:00:30	84	16,17	0,03
5:01:00	84	16,17	0,03
5:01:30	84	16,17	0,03
5:02:00	84	16,17	0,03
5:02:30	84	16,17	0,03
5:03:00	84	16,17	0,03
5:03:30	84	16,17	0,03
5:04:00	84	16,17	0,03
5:04:30	84	16,17	0,03
5:05:00	84	16,18	0,03
5:05:30	84	16,18	0,03
5:06:00	85	16,18	0,03
5:06:30	85	16,18	0,03
5:07:00	85	16,19	0,02
5:07:30	85	16,19	0,02
5:08:00	85	16,19	0,02
5:08:30	85	16,19	0,02
5:09:00	85	16,20	0,02
5:09:30	85	16,20	0,02
5:10:00	85	16,20	0,02
5:10:30	85	16,20	0,02
5:11:00	85	16,20	0,02
5:11:30	85	16,20	0,02
5:12:00	85	16,20	0,02
5:12:30	85	16,20	0,02
5:13:00	85	16,21	0,02
5:13:30	85	16,21	0,02
5:14:00	85	16,21	0,02
5:14:30	85	16,22	0,01
5:15:00	85	16,22	0,01
5:15:30	85	16,22	0,01
5:16:00	85	16,22	0,01
5:16:30	85	16,23	0,01
5:17:00	85	16,23	0,01
5:17:30	85	16,23	0,01
5:18:00	85	16,23	0,01
5:18:30	85	16,23	0,01
5:19:00	85	16,23	0,01
5:19:30	85	16,23	0,01
5:20:00	85	16,24	0,01
5:20:30	85	16,24	0,01
5:21:00	85	16,25	0,01
5:21:30	85	16,24	0,01
5:22:00	85	16,25	0,01
5:22:30	85	16,25	0,01
5:23:00	85	16,26	0,00
5:23:30	84	16,26	0,00
5:24:00	84	16,26	0,00
5:24:30	84	16,26	0,00
5:25:00	84	16,26	0,00
5:25:30	84	16,26	0,00
5:26:00	84	16,26	0,00
5:26:30	84	16,27	0,00
5:27:00	84	16,27	0,00
5:27:30	84	16,27	0,00
5:28:00	84	16,28	0,00
5:28:30	84	16,28	0,00
5:29:00	84	16,28	0,00
5:29:30	84	16,28	0,00
5:30:00	84	16,29	0,00
5:30:30	84	16,29	0,00
5:31:00	84	16,29	0,00
5:31:30	84	16,29	0,00
5:32:00	84	16,29	0,00
5:32:30	84	16,29	0,00
5:33:00	84	16,29	0,00
5:33:30	84	16,30	0,00
5:34:00	84	16,30	0,00
5:34:30	85	16,30	0,00
5:35:00	85	16,31	0,00
5:35:30	85	16,31	0,00
5:36:00	85	16,31	0,00
5:36:30	85	16,32	0,00
5:37:00	85	16,32	0,00
5:37:30	85	16,32	0,00
5:38:00	85	16,32	0,00
5:38:30	85	16,32	0,00
5:39:00	85	16,32	0,00
5:39:30	85	16,29	0,00
5:40:00	85	16,29	0,00
5:40:30	85	16,29	0,00
5:41:00	85	16,30	0,00
5:41:30	85	16,30	0,00
5:42:00	85	16,31	0,00
5:42:30	85	16,31	0,00
5:43:00	85	16,32	0,00
5:43:30	85	16,32	0,00
5:44:00	85	16,32	0,00
5:44:30	85	16,32	0,00
5:45:00	85	16,32	0,00
5:45:30	85	16,33	0,00
5:46:00	85	16,33	0,00
5:46:30	85	16,34	0,00
5:47:00	85	16,34	0,00
5:47:30	85	16,34	0,00
5:48:00	85	16,35	0,00
5:48:30	85	16,35	0,00
5:49:00	85	16,35	0,00
5:49:30	85	16,35	0,00
5:50:00	85	16,35	0,00
5:50:30	85	16,35	0,00
5:51:00	85	16,36	0,00
5:51:30	85	16,36	0,00
5:52:00	85	16,36	0,00
5:52:30	85	16,37	0,00
5:53:00	85	16,37	0,00
5:53:30	85	16,37	0,00
5:54:00	85	16,38	0,00
5:54:30	84	16,38	0,00
5:55:00	84	16,39	0,00
5:55:30	84	16,39	0,00
5:56:00	84	16,39	0,00
5:56:30	84	16,39	0,00
5:57:00	84	16,39	0,00
5:57:30	84	16,40	0,00
5:58:00	84	16,40	0,00
5:58:30	84	16,40	0,00
5:59:00	84	16,41	0,00
5:59:30	84	16,41	0,00
6:00:00	84	16,41	0,00
6:00:30	84	16,41	0,00
6:01:00	84	16,41	0,00
6:01:30	84	16,42	0,00
6:02:00	84	16,42	0,00
6:02:30	84	16,42	0,00
6:03:00	84	16,43	0,00
6:03:30	85	16,43	0,00
6:04:00	84	16,43	0,00
6:04:30	85	16,44	0,00
6:05:00	85	16,44	0,00
6:05:30	85	16,45	0,00
6:06:00	85	16,45	0,00
6:06:30	85	16,45	0,00
6:07:00	85	16,45	0,00
6:07:30	85	16,45	0,00
6:08:00	85	16,46	0,00
6:08:30	85	16,46	0,00
6:09:00	85	16,47	0,00
6:09:30	85	16,47	0,00
6:10:00	85	16,47	0,00
6:10:30	85	16,47	0,00
6:11:00	85	16,48	0,00
6:11:30	85	16,48	0,00
6:12:00	85	16,48	0,00
6:12:30	85	16,49	0,00
6:13:00	85	16,49	0,00
6:13:30	85	16,50	0,00
6:14:00	85	16,50	0,00
6:14:30	85	16,50	0,00
6:15:00	85	16,50	0,00
6:15:30	84	16,50	0,00
6:16:00	85	16,51	0,00
6:16:30	85	16,51	0,00
6:17:00	85	16,52	0,00
6:17:30	84	16,52	0,00
6:18:00	84	16,52	0,00
6:18:30	84	16,53	0,00
6:19:00	85	16,53	0,00
6:19:30	84	16,53	0,00
6:20:00	85	16,53	0,00
6:20:30	84	16,53	0,00
6:21:00	84	16,54	0,00
6:21:30	84	16,54	0,00
6:22:00	84	16,55	0,00
6:22:30	84	16,55	0,00
6:23:00	84	16,56	0,00
6:23:30	84	16,56	0,00
6:24:00	84	16,56	0,00
6:24:30	84	16,56	0,00
6:25:00	84	16,56	0,00
6:25:30	84	16,57	0,00
6:26:00	84	16,57	0,00
6:26:30	84	16,57	0,00
6:27:00	84	16,58	0,00
6:27:30	84	16,58	0,00
6:28:00	84	16,59	0,00
6:28:30	84	16,59	0,00
6:29:00	84	16,59	0,00
6:29:30	84	16,59	0,00
6:30:00	84	16,60	0,00
6:30:30	84	16,60	0,00
6:31:00	84	16,61	0,00
6:31:30	84	16,61	0,00
6:32:00	85	16,62	0,00
6:32:30	84	16,62	0,00
6:33:00	85	16,59	0,00
6:33:30	85	16,59	0,00
6:34:00	85	16,60	0,00
6:34:30	85	16,60	0,00
6:35:00	85	16,61	0,00
6:35:30	85	16,62	0,00
6:36:00	85	16,62	0,00
6:36:30	85	16,63	0,00
6:37:00	85	16,63	0,00
6:37:30	85	16,63	0,00
6:38:00	85	16,63	0,00
6:38:30	85	16,64	0,00
6:39:00	85	16,64	0,00
6:39:30	85	16,65	0,00
6:40:00	85	16,65	0,00
6:40:30	85	16,65	0,00
6:41:00	85	16,65	0,00
6:41:30	85	16,65	0,00
6:42:00	85	16,65	0,00
6:42:30	85	16,66	0,00
6:43:00	85	16,66	0,00
6:43:30	84	16,67	0,00
6:44:00	84	16,68	0,00
6:44:30	85	16,68	0,00
6:45:00	85	16,68	0,00
6:45:30	84	16,68	0,00
6:46:00	84	16,68	0,00
6:46:30	84	16,69	0,00
6:47:00	84	16,69	0,00
6:47:30	85	16,69	0,00
6:48:00	84	16,70	0,00
6:48:30	85	16,70	0,00
6:49:00	84	16,71	0,00
6:49:30	84	16,71	0,00
6:50:00	85	16,71	0,00
6:50:30	84	16,71	0,00
6:51:00	84	16,72	0,00
6:51:30	85	16,72	0,00
6:52:00	85	16,72	0,00
6:52:30	85	16,73	0,00
6:53:00	85	16,73	0,00
6:53:30	85	16,74	0,00
6:54:00	85	16,74	0,00
6:54:30	85	16,74	0,00
6:55:00	85	16,74	0,00
6:55:30	85	16,74	0,00
6:56:00	85	16,75	0,00
6:56:30	85	16,75	0,00
6:57:00	85	16,76	0,00
6:57:30	85	16,76	0,00
6:58:00	85	16,77	0,00
6:58:30	85	16,77	0,00
6:59:00	85	16,77	0,00
6:59:30	85	16,77	0,00
7:00:00	85	16,77	0,00
7:00:30	85	16,78	0,00
7:01:00	84	16,78	0,00
7:01:30	84	16,79	0,00
7:02:00	84	16,79	0,00
7:02:30	84	16,79	0,00
7:03:00	84	16,80	0,00
7:03:30	84	16,80	0,00
7:04:00	85	16,80	0,00
7:04:30	84	16,81	0,00
7:05:00	84	16,81	0,00
7:05:30	84	16,81	0,00
7:06:00	84	16,82	0,00
7:06:30	84	16,82	0,00
7:07:00	84	16,83	0,00
7:07:30	84	16,83	0,00
7:08:00	84	16,83	0,00
7:08:30	84	16,83	0,00
7:09:00	84	16,83	0,00
7:09:30	84	16,84	0,00
7:10:00	84	16,84	0,00
7:10:30	84	16,84	0,00
7:11:00	84	16,85	0,00
7:11:30	84	16,85	0,00
7:12:00	84	16,86	0,00
7:12:30	84	16,86	0,00
7:13:00	84	16,86	0,00
7:13:30	84	16,86	0,00
7:14:00	84	16,86	0,00
7:14:30	84	16,87	0,00
7:15:00	84	16,87	0,00
7:15:30	84	16,87	0,00
7:16:00	84	16,88	0,00
7:16:30	84	16,89	0,00
7:17:00	84	16,89	0,00
7:17:30	84	16,89	0,00
7:18:00	84	16,89	0,00
7:18:30	85	16,89	0,00
7:19:00	84	16,89	0,00
7:19:30	85	16,90	0,00
7:20:00	85	16,90	0,00
7:20:30	85	16,91	0,00
7:21:00	84	16,91	0,00
7:21:30	84	16,92	0,00
7:22:00	85	16,92	0,00
7:22:30	85	16,92	0,00
7:23:00	85	16,93	0,00
7:23:30	84	16,93	0,00
7:24:00	84	16,93	0,00
7:24:30	84	16,93	0,00
7:25:00	84	16,93	0,00
7:25:30	84	16,93	0,00
7:26:00	84	16,94	0,00
7:26:30	84	16,94	0,00
7:27:00	85	16,94	0,00
7:27:30	85	16,95	0,00
7:28:00	84	16,95	0,00
7:28:30	84	16,95	0,00
7:29:00	84	16,95	0,00
7:29:30	85	16,95	0,00
7:30:00	85	16,95	0,00
7:30:30	85	16,96	0,00
7:31:00	84	16,96	0,00
7:31:30	85		
7:32:00	85	16,95	0,00
7:32:30	85	16,95	0,00
7:33:00	84	16,95	0,00
7:33:30	84		
7:34:00	84		
7:34:30	84	16,96	0,00
7:35:00	84	16,96	0,00
7:35:30	84		
7:36:00	84	16,97	0,00
7:36:30	84	16,98	0,00
7:37:00	85	16,97	0,00
7:37:30	84	16,98	0,00
7:38:00	84	18,51	0,00
7:38:30	84	18,51	0,00
7:39:00	84	18,51	0,00
7:39:30	84	18,51	0,00
7:40:00	84	18,51	0,00
7:40:30	84	18,51	0,00
7:41:00	84	18,51	0,00
7:41:30	84	18,51	0,00
7:42:00	84	18,51	0,00
7:42:30	84	18,51	0,00
7:43:00	84	18,51	0,00
7:43:30	84	18,51	0,00
7:44:00	84	18,50	0,00
7:44:30	84	18,50	0,00
7:45:00	84	18,50	0,00
7:45:30	84	18,50	0,00
7:46:00	84	18,50	0,00
7:46:30	84	18,49	0,00
7:47:00	84	18,49	0,00
7:47:30	85	18,49	0,00
7:48:00	84	18,49	0,00
7:48:30	85	18,49	0,00
7:49:00	84	18,48	0,00
7:49:30	85	18,48	0,00
7:50:00	85	18,48	0,00
7:50:30	85	18,48	0,00
7:51:00	85	18,48	0,00
7:51:30	84	18,48	0,00
7:52:00	84	18,48	0,00
7:52:30	85	18,48	0,00
7:53:00	84	18,48	0,00
7:53:30	85	18,48	0,00
7:54:00	84	18,48	0,00
7:54:30	84	18,47	0,00
7:55:00	85	18,47	0,00
7:55:30	84	18,47	0,00
7:56:00	84	18,47	0,00
7:56:30	85	18,46	0,00
7:57:00	85	18,46	0,00
7:57:30	84	18,46	0,00
7:58:00	84	18,46	0,00
7:58:30	84	18,46	0,00
7:59:00	84	18,45	0,00
7:59:30	84	18,45	0,00
8:00:00	85	18,45	0,00
8:00:30	84	18,45	0,00
8:01:00	84	18,45	0,00
8:01:30	84	18,45	0,00
8:02:00	84	18,45	0,00
8:02:30	84	18,45	0,00
8:03:00	84	18,44	0,00
8:03:30	84	18,44	0,00
8:04:00	84	18,44	0,00
8:04:30	84	18,43	0,00
8:05:00	84	18,43	0,00
8:05:30	84	18,43	0,00
8:06:00	84	18,43	0,00
8:06:30	84	18,43	0,00
8:07:00	84	18,43	0,00
8:07:30	84	18,43	0,00
8:08:00	84	18,42	0,00
8:08:30	84	18,42	0,00
8:09:00	84	18,42	0,00
8:09:30	84	18,42	0,00
8:10:00	84	18,41	0,00
8:10:30	84	18,41	0,00
8:11:00	84	18,41	0,00
8:11:30	84	17,01	0,00
8:12:00	84	17,01	0,00
8:12:30	85	17,01	0,00
8:13:00	84	17,01	0,00
8:13:30	84	17,01	0,00
8:14:00	84	17,01	0,00
8:14:30	84	17,01	0,00
8:15:00	85	17,00	0,00
8:15:30	84	17,00	0,00
8:16:00	84	17,00	0,00
8:16:30	84	17,00	0,00
8:17:00	84	17,00	0,00
8:17:30	84	17,00	0,00
8:18:00	84	17,00	0,00
8:18:30	84	16,99	0,00
8:19:00	84	16,99	0,00
8:19:30	84	16,99	0,00
8:20:00	84	16,99	0,00
8:20:30	84	16,99	0,00
8:21:00	84	16,99	0,00
8:21:30	84	16,99	0,00
8:22:00	84	16,98	0,00
8:22:30	84	16,98	0,00
8:23:00	84	16,98	0,00
8:23:30	84	16,98	0,00
8:24:00	84	16,98	0,00
8:24:30	84	16,98	0,00
8:25:00	84	16,98	0,00
8:25:30	84	16,98	0,00
8:26:00	84	16,98	0,00
8:26:30	84	16,98	0,00
8:27:00	84	16,98	0,00
8:27:30	84	16,98	0,00
8:28:00	85	16,97	0,00
8:28:30	84	16,97	0,00
8:29:00	84	16,97	0,00
8:29:30	84	16,97	0,00
8:30:00	84	16,97	0,00
8:30:30	84	16,97	0,00
8:31:00	84	16,96	0,00
8:31:30	84	16,96	0,00
8:32:00	84	16,96	0,00
8:32:30	84	16,96	0,00
8:33:00	84	16,96	0,00
8:33:30	84	16,95	0,00
8:34:00	84	16,95	0,00
8:34:30	84	16,95	0,00
8:35:00	84	16,95	0,00
8:35:30	84	16,95	0,00
8:36:00	84	16,95	0,00
8:36:30	84	16,95	0,00
8:37:00	84	16,95	0,00
8:37:30	84	16,95	0,00
8:38:00	84	16,94	0,00
8:38:30	84	16,94	0,00
8:39:00	85	16,94	0,00
8:39:30	84	16,94	0,00
8:40:00	85	16,94	0,00
8:40:30	84	16,93	0,00
8:41:00	84	16,93	0,00
8:41:30	84	16,93	0,00
8:42:00	84	16,93	0,00
8:42:30	84	16,93	0,00
8:43:00	84	16,93	0,00
8:43:30	84	16,93	0,00
8:44:00	85	16,90	0,00
8:44:30	85	16,90	0,00
8:45:00	84	16,90	0,00
8:45:30	84	16,90	0,00
8:46:00	84	16,90	0,00
8:46:30	84	16,89	0,00
8:47:00	84	16,89	0,00
8:47:30	84	16,89	0,00
8:48:00	84	16,89	0,00
8:48:30	84	16,89	0,00
8:49:00	84	16,89	0,00
8:49:30	84	16,89	0,00
8:50:00	84	16,89	0,00
8:50:30	84	16,89	0,00
8:51:00	84	16,88	0,00
8:51:30	84	16,88	0,00
8:52:00	84	16,88	0,00
8:52:30	84	16,87	0,00
8:53:00	84	16,87	0,00
8:53:30	84	16,87	0,00
8:54:00	84	16,87	0,00
8:54:30	84	16,86	0,00
8:55:00	85	16,86	0,00
8:55:30	84	16,86	0,00
8:56:00	84	16,86	0,00
8:56:30	84	16,86	0,00
8:57:00	84	16,86	0,00
8:57:30	85	16,85	0,00
8:58:00	84	16,85	0,00
8:58:30	85	16,85	0,00
8:59:00	84	16,84	0,00
8:59:30	85	16,84	0,00
9:00:00	85	16,84	0,00
9:00:30	84	16,83	0,00
9:01:00	84	16,83	0,00
9:01:30	84	16,83	0,00
9:02:00	84	16,83	0,00
9:02:30	85	16,83	0,00
9:03:00	84	16,82	0,00
9:03:30	84	16,82	0,00
9:04:00	84	16,82	0,00
9:04:30	84	16,81	0,00
9:05:00	84	16,81	0,00
9:05:30	84	16,80	0,00
9:06:00	84	16,80	0,00
9:06:30	84	16,80	0,00
9:07:00	84	16,80	0,00
9:07:30	84	16,80	0,00
9:08:00	84	16,79	0,00
9:08:30	84	16,79	0,00
9:09:00	84	16,78	0,00
9:09:30	84	16,78	0,00
9:10:00	84	16,77	0,00
9:10:30	84	16,77	0,00
9:11:00	84	16,77	0,00
9:11:30	84	16,77	0,00
9:12:00	85	16,77	0,00
9:12:30	84	16,76	0,00
9:13:00	84	16,76	0,00
9:13:30	84	16,75	0,00
9:14:00	84	16,75	0,00
9:14:30	84	16,74	0,00
9:15:00	84	16,74	0,00
9:15:30	84	16,74	0,00
9:16:00	85	16,73	0,00
9:16:30	84	16,73	0,00
9:17:00	84	16,72	0,00
9:17:30	84	16,72	0,00
9:18:00	84	16,71	0,00
9:18:30	85	16,71	0,00
9:19:00	84	16,71	0,00
9:19:30	84	16,70	0,00
9:20:00	84	16,69	0,00
9:20:30	84	16,69	0,00
9:21:00	84	16,68	0,00
9:21:30	84	16,68	0,00
9:22:00	84	16,68	0,00
9:22:30	84	16,67	0,00
9:23:00	84	16,67	0,00
9:23:30	84	16,66	0,00
9:24:00	84	16,65	0,00
9:24:30	84	16,65	0,00
9:25:00	84	16,65	0,00
9:25:30	84	16,63	0,00
9:26:00	84	16,63	0,00
9:26:30	84	16,63	0,00
9:27:00	84	16,62	0,00
9:27:30	84	16,61	0,00
9:28:00	84	16,60	0,00
9:28:30	84	16,59	0,00
9:29:00	84	16,59	0,00
9:29:30	84	16,58	0,00
9:30:00	84	16,57	0,00
9:30:30	84	16,56	0,00
9:31:00	84	16,56	0,00
9:31:30	84	16,55	0,00
9:32:00	84	16,55	0,00
9:32:30	84	16,53	0,00
9:33:00	84	16,53	0,00
9:33:30	84	16,52	0,00
9:34:00	84	16,51	0,00
9:34:30	84	16,50	0,00
9:35:00	84	16,50	0,00
9:35:30	84	16,49	0,00
9:36:00	84	16,48	0,00
9:36:30	84	16,47	0,00
9:37:00	85	16,46	0,00
9:37:30	84	16,45	0,00
9:38:00	84	16,44	0,00
9:38:30	84	16,43	0,00
9:39:00	84	16,42	0,00
9:39:30	85	16,41	0,00
9:40:00	84	16,40	0,00
9:40:30	84	16,39	0,00
9:41:00	84	16,38	0,00
9:41:30	84	16,37	0,00
9:42:00	85	16,35	0,00
9:42:30	84	16,34	0,00
9:43:00	85	16,33	0,00
9:43:30	84	16,32	0,00
9:44:00	85	16,31	0,00
9:44:30	84	16,29	0,00
9:45:00	85	16,28	0,00
9:45:30	84	16,27	0,00
9:46:00	84	16,26	0,00
9:46:30	84	16,24	0,01
9:47:00	84	16,23	0,01
9:47:30	84	16,22	0,01
9:48:00	84	16,20	0,02
9:48:30	84	16,19	0,02
9:49:00	84	16,18	0,03
9:49:30	84	16,17	0,03
9:50:00	85	16,14	0,04
9:50:30	84	16,12	0,04
9:51:00	84	16,11	0,05
9:51:30	84	16,09	0,05
9:52:00	84	16,08	0,06
9:52:30	84	16,06	0,06
9:53:00	84	16,05	0,06
9:53:30	84	16,02	0,07
9:54:00	84	16,01	0,08
9:54:30	84	15,99	0,08
9:55:00	84	15,98	0,09
9:55:30	84	15,96	0,09
9:56:00	84	15,94	0,10
9:56:30	84	15,93	0,10
9:57:00	84	15,91	0,11
9:57:30	84	15,89	0,11
9:58:00	84	15,88	0,12
9:58:30	84	15,85	0,13
9:59:00	84	15,84	0,13
9:59:30	84	15,81	0,14
10:00:00	84	15,80	0,14
10:00:30	84	15,78	0,15
10:01:00	84	15,76	0,15
10:01:30	84	15,74	0,16
10:02:00	84	15,72	0,17
10:02:30	85	15,70	0,17
10:03:00	85	15,68	0,18
10:03:30	84	15,66	0,19
10:04:00	84	15,63	0,20
10:04:30	84	15,62	0,20
10:05:00	84	15,60	0,21
10:05:30	84	15,57	0,22
10:06:00	85	15,55	0,23
10:06:30	84	15,53	0,23
10:07:00	84	15,51	0,24
10:07:30	84	15,49	0,25
10:08:00	84	15,47	0,26
10:08:30	84	15,45	0,26
10:09:00	84	15,43	0,27
10:09:30	84	15,40	0,28
10:10:00	84	15,38	0,29
10:10:30	84	15,36	0,30
10:11:00	84	15,33	0,31
10:11:30	84	15,31	0,32
10:12:00	84	15,29	0,32
10:12:30	84	15,26	0,34
10:13:00	85	15,24	0,35
10:13:30	84	15,21	0,35
10:14:00	84	15,19	0,36
10:14:30	84	15,17	0,37
10:15:00	84	15,14	0,39
10:15:30	84	15,12	0,39
10:16:00	84	15,09	0,40
10:16:30	84	15,07	0,41
10:17:00	84	15,05	0,42
10:17:30	84	15,03	0,43
10:18:00	84	15,00	0,45
10:18:30	84	14,97	0,46
10:19:00	84	14,95	0,47
10:19:30	84	14,92	0,48
10:20:00	84	14,90	0,49
10:20:30	84	14,88	0,50
10:21:00	84	14,85	0,51
10:21:30	84	14,82	0,52
10:22:00	84	14,79	0,54
10:22:30	84	14,77	0,55
10:23:00	84	14,74	0,56
10:23:30	84	14,72	0,57
10:24:00	84	14,70	0,58
10:24:30	84	14,67	0,60
10:25:00	84	14,64	0,61
10:25:30	84	14,62	0,62
10:26:00	84	14,59	0,64
10:26:30	84	14,57	0,65
10:27:00	84	14,54	0,66
10:27:30	84	14,52	0,68
10:28:00	84	14,49	0,69
10:28:30	84	14,46	0,71
10:29:00	84	14,43	0,72
10:29:30	84	14,41	0,74
10:30:00	84	14,38	0,75
10:30:30	84	14,35	0,77
10:31:00	84	14,33	0,78
10:31:30	84	14,30	0,80
10:32:00	84	14,27	0,81
10:32:30	84	14,25	0,83
10:33:00	84	14,22	0,84
10:33:30	84	14,19	0,86
10:34:00	84	14,16	0,87
10:34:30	84	14,14	0,89
10:35:00	84	14,11	0,91
10:35:30	85	14,07	0,93
10:36:00	84	14,05	0,94
10:36:30	84	14,02	0,96
10:37:00	84	13,99	0,98
10:37:30	84	13,96	1,00
10:38:00	84	13,94	1,02
10:38:30	84	13,91	1,04
10:39:00	84	13,88	1,06
10:39:30	84	13,86	1,07
10:40:00	84	13,83	1,09
10:40:30	84	13,80	1,11
10:41:00	84	13,77	1,13
10:41:30	84	13,74	1,16
10:42:00	84	13,71	1,17
10:42:30	84	13,68	1,19
10:43:00	84	13,66	1,21
10:43:30	84	13,63	1,23
10:44:00	84	13,60	1,25
10:44:30	84	13,57	1,28
10:45:00	84	13,54	1,30
10:45:30	84	13,51	1,32
10:46:00	84	13,48	1,35
10:46:30	84	13,45	1,37
10:47:00	84	13,42	1,40
10:47:30	84	13,39	1,42
10:48:00	84	13,36	1,45
10:48:30	84	13,33	1,47
10:49:00	84	13,30	1,50
10:49:30	84	13,27	1,52
10:50:00	84	13,24	1,55
10:50:30	84	13,21	1,57
10:51:00	84	13,18	1,60
10:51:30	84	13,15	1,63
10:52:00	84	13,12	1,66
10:52:30	84	13,09	1,68
10:53:00	84	13,06	1,71
10:53:30	84	13,03	1,74
10:54:00	84	13,00	1,77
10:54:30	84	12,96	1,81
10:55:00	84	12,93	1,84
10:55:30	85	12,90	1,87
10:56:00	84	12,88	1,90
10:56:30	84	12,84	1,94
10:57:00	84	12,81	1,97
10:57:30	84	12,77	2,01
10:58:00	84	12,74	2,04
10:58:30	84	12,70	2,08
10:59:00	84	12,67	2,12
10:59:30	84	12,64	2,16
11:00:00	84	12,61	2,19
11:00:30	84	12,57	2,24
11:01:00	84	12,54	2,27
11:01:30	84	12,51	2,31
11:02:00	84	12,47	2,35
11:02:30	84	12,43	2,40
11:03:00	84	12,40	2,44
11:03:30	84	12,36	2,49
11:04:00	84	12,33	2,54
11:04:30	84	12,30	2,58
11:05:00	84	12,26	2,63
11:05:30	84	12,22	2,68
11:06:00	84	12,19	2,72
11:06:30	84	12,16	2,77
11:07:00	84	12,12	2,83
11:07:30	84	12,09	2,87
11:08:00	84	12,05	2,92
11:08:30	84	12,01	2,98
11:09:00	84	11,98	3,03
11:09:30	84	11,95	3,09
11:10:00	84	11,91	3,13
11:10:30	84	11,88	3,18
11:11:00	84	11,85	3,24
11:11:30	85	11,81	3,30
11:12:00	84	11,77	3,37
11:12:30	84	11,74	3,42
11:13:00	84	11,71	3,47
11:13:30	84	11,68	3,54
11:14:00	84	11,64	3,59
11:14:30	84	11,61	3,65
11:15:00	84	11,58	3,71
11:15:30	84	11,55	3,77
11:16:00	84	11,52	3,83
11:16:30	84	11,49	3,89
11:17:00	84	11,46	3,95
11:17:30	84	11,43	4,01
11:18:00	84	11,40	4,07
11:18:30	84	11,37	4,13
11:19:00	84	11,34	4,17
11:19:30	84	11,31	4,24
11:20:00	84	11,29	4,30
11:20:30	84	11,25	4,37
11:21:00	84	11,23	4,42
11:21:30	84	11,20	4,48
11:22:00	84	11,17	4,55
11:22:30	84	11,15	4,60
11:23:00	84	11,12	4,67
11:23:30	84	11,10	4,73
11:24:00	84	11,07	4,80
11:24:30	84	11,04	4,85
11:25:00	84	11,01	4,93
11:25:30	84	10,99	4,98
11:26:00	84	10,97	5,04
11:26:30	84	10,95	5,10
11:27:00	84	10,92	5,17
11:27:30	84	10,89	5,23
11:28:00	84	10,88	5,27
11:28:30	84	10,86	5,33
11:29:00	84	10,84	5,39
11:29:30	84	10,81	5,45
11:30:00	84	10,79	5,51
11:30:30	84	10,77	5,58
11:31:00	84	10,75	5,64
11:31:30	84	10,72	5,71
11:32:00	84	10,70	5,77
11:32:30	84	10,68	5,81
11:33:00	85	10,66	5,88
11:33:30	84	10,64	5,95
11:34:00	84	10,63	5,99
11:34:30	84	10,60	6,06
11:35:00	84	10,59	6,11
11:35:30	84	10,56	6,18
11:36:00	84	10,55	6,22
11:36:30	84	10,53	6,30
11:37:00	84	10,51	6,34
11:37:30	84	10,50	6,39
11:38:00	84	10,47	6,47
11:38:30	84	10,46	6,51
11:39:00	84	10,45	6,56
11:39:30	84	10,43	6,61
11:40:00	84	10,41	6,69
11:40:30	84	10,39	6,74
11:41:00	84	10,38	6,79
11:41:30	84	10,36	6,84
11:42:00	84	10,35	6,90
11:42:30	84	10,33	6,95
11:43:00	85	10,32	7,00
11:43:30	85	10,29	7,08
11:44:00	85	10,28	7,14
11:44:30	85	10,27	7,19
11:45:00	84	10,25	7,25
11:45:30	84	10,23	7,30
11:46:00	84	10,23	7,33
11:46:30	84	10,21	7,39
11:47:00	84	10,20	7,45
11:47:30	84	10,18	7,50
11:48:00	84	10,18	7,53
11:48:30	84	10,16	7,59
11:49:00	84	10,14	7,65
11:49:30	84	10,13	7,71
11:50:00	84	10,12	7,74
11:50:30	84	10,11	7,80
11:51:00	84	10,09	7,86
11:51:30	84	10,09	7,89
11:52:00	84	10,07	7,95
11:52:30	84	10,05	8,01
11:53:00	84	10,05	8,04
11:53:30	84	10,03	8,10
11:54:00	84	10,02	8,14
11:54:30	84	10,01	8,20
11:55:00	84	10,00	8,23
11:55:30	84	9,99	8,26
11:56:00	84	9,98	8,33
11:56:30	84	9,97	8,36
11:57:00	84	9,96	8,42
11:57:30	84	9,95	8,46
11:58:00	84	9,94	8,49
11:58:30	84	9,93	8,56
11:59:00	84	9,92	8,59
11:59:30	84	9,91	8,62
12:00:00	84	9,90	8,69
12:00:30	84	9,89	8,72
12:01:00	84	9,88	8,76
12:01:30	84	9,88	8,79
12:02:00	84	9,86	8,86
12:02:30	84	9,85	8,89
12:03:00	84	9,84	8,93
12:03:30	84	9,84	8,96
12:04:00	84	9,83	9,00
12:04:30	84	9,82	9,03
12:05:00	84	9,81	9,07
12:05:30	84	9,80	9,14
12:06:00	84	9,79	9,18
12:06:30	84	9,79	9,21
12:07:00	84	9,78	9,25
12:07:30	84	9,77	9,28
12:08:00	84	9,76	9,32
12:08:30	84	9,75	9,36
12:09:00	84	9,75	9,39
12:09:30	84	9,74	9,43
12:10:00	84	9,73	9,47
12:10:30	84	9,73	9,51
12:11:00	84	9,72	9,54
12:11:30	84	9,71	9,58
12:12:00	84	9,70	9,62
12:12:30	84	9,70	9,66
12:13:00	84	9,70	9,66
12:13:30	84	9,69	9,69
12:14:00	84	9,68	9,73
12:14:30	84	9,67	9,77
12:15:00	84	9,66	9,81
12:15:30	84	9,66	9,85
12:16:00	84	9,65	9,89
12:16:30	84	9,65	9,89
12:17:00	84	9,64	9,93
12:17:30	84	9,64	9,96
12:18:00	84	9,63	10,00
12:18:30	84	9,62	10,04
12:19:00	84	9,61	10,08
12:19:30	85	9,61	10,08
12:20:00	85	9,61	10,12
12:20:30	84	9,60	10,16
12:21:00	84	9,60	10,16
12:21:30	84	9,59	10,20
12:22:00	84	9,58	10,24
12:22:30	84	9,57	10,28
12:23:00	84	9,57	10,28
12:23:30	84	9,57	10,33
12:24:00	84	9,56	10,37
12:24:30	84	9,55	10,41
12:25:00	84	9,55	10,41
12:25:30	84	9,54	10,45
12:26:00	84	9,54	10,49
12:26:30	84	9,54	10,49
12:27:00	84	9,53	10,53
12:27:30	84	9,53	10,53
12:28:00	84	9,52	10,57
12:28:30	84	9,51	10,62
12:29:00	84	9,51	10,62
12:29:30	84	9,51	10,66
12:30:00	84	9,51	10,66
12:30:30	85	9,50	10,70
12:31:00	84	9,50	10,70
12:31:30	85	9,49	10,74
12:32:00	84	9,48	10,79
12:32:30	84	9,48	10,79
12:33:00	84	9,48	10,83
12:33:30	84	9,48	10,83
12:34:00	84	9,47	10,87
12:34:30	85	9,47	10,87
12:35:00	84	9,46	10,92
12:35:30	85	9,46	10,92
12:36:00	84	9,45	10,96
12:36:30	84	9,45	10,96
12:37:00	85	9,45	11,00
12:37:30	84	9,45	11,00
12:38:00	84	9,44	11,05
12:38:30	84	9,44	11,05
12:39:00	84	9,43	11,09
12:39:30	84	9,43	11,09
12:40:00	84	9,43	11,13
12:40:30	85	9,43	11,13
12:41:00	84	9,43	11,13
12:41:30	84	9,42	11,18
12:42:00	85	9,42	11,18
12:42:30	84	9,41	11,22
12:43:00	85	9,41	11,22
12:43:30	84	9,40	11,27
12:44:00	84	9,40	11,27
12:44:30	85	9,40	11,27
12:45:00	84	9,39	11,31
12:45:30	84	9,39	11,31
12:46:00	84	9,39	11,31
12:46:30	84	9,39	11,36
12:47:00	84	9,39	11,36
12:47:30	84	9,38	11,41
12:48:00	84	9,38	11,41
12:48:30	84	9,38	11,41
12:49:00	84	9,38	11,41
12:49:30	84	9,37	11,45
12:50:00	84	9,37	11,45
12:50:30	84	9,37	11,45
12:51:00	84	9,36	11,50
12:51:30	84	9,36	11,50
12:52:00	84	9,36	11,50
12:52:30	84	9,36	11,54
12:53:00	84	9,36	11,54
12:53:30	84	9,35	11,59
12:54:00	84	9,35	11,59
12:54:30	84	9,35	11,59
12:55:00	84	9,35	11,59
12:55:30	84	9,34	11,64
12:56:00	84	9,34	11,64
12:56:30	84	9,34	11,64
12:57:00	84	9,34	11,68
12:57:30	84	9,34	11,68
12:58:00	84	9,33	11,73
12:58:30	84	9,34	11,68
12:59:00	84	9,34	11,68
12:59:30	84	9,33	11,73
13:00:00	84	9,33	11,73
13:00:30	84	9,32	11,78
13:01:00	84	9,32	11,78
13:01:30	84	9,32	11,78
13:02:00	84	9,31	11,82
13:02:30	84	9,31	11,82
13:03:00	84	9,31	11,82
13:03:30	84	9,31	11,82
13:04:00	84	9,31	11,82
13:04:30	84	9,30	11,87
13:05:00	84	9,30	11,87
13:05:30	84	9,30	11,87
13:06:00	84	9,30	11,87
13:06:30	84	9,30	11,92
13:07:00	84	9,30	11,92
13:07:30	84	9,30	11,92
13:08:00	84	9,30	11,92
13:08:30	84	9,29	11,97
13:09:00	84	9,29	11,97
13:09:30	84	9,29	11,97
13:10:00	84	9,29	11,97
13:10:30	84	9,29	11,97
13:11:00	84	9,29	11,97
13:11:30	84	9,28	12,02
13:12:00	84	9,28	12,02
13:12:30	84	9,28	12,02
13:13:00	84	9,28	12,02
13:13:30	84	9,27	12,06
13:14:00	84	9,27	12,06
13:14:30	84	9,27	12,06
13:15:00	84	9,27	12,06
13:15:30	85	9,27	12,06
13:16:00	84	9,27	12,11
13:16:30	84	9,27	12,11
13:17:00	84	9,27	12,11
13:17:30	84	9,27	12,11
13:18:00	84	9,27	12,11
13:18:30	84	9,26	12,16
13:19:00	84	9,26	12,16
13:19:30	84	9,26	12,16
13:20:00	84	9,26	12,16
13:20:30	84	9,26	12,16
13:21:00	84	9,25	12,21
13:21:30	84	9,25	12,21
13:22:00	84	9,25	12,21
13:22:30	84	9,25	12,21
13:23:00	84	9,25	12,21
13:23:30	84	9,25	12,21
13:24:00	84	9,25	12,26
13:24:30	84	9,25	12,26
13:25:00	84	9,25	12,26
13:25:30	84	9,25	12,26
13:26:00	84	9,25	12,26
13:26:30	84	9,24	12,31
13:27:00	84	9,24	12,31
13:27:30	84	9,24	12,31
13:28:00	84	9,24	12,31
13:28:30	84	9,24	12,31
13:29:00	84	9,24	12,31
13:29:30	84	9,24	12,31
13:30:00	84	9,23	12,36
13:30:30	84	9,23	12,36
13:31:00	84	9,23	12,36
13:31:30	84	9,23	12,36
13:32:00	85	9,23	12,36
13:32:30	84	9,23	12,36
13:33:00	85	9,22	12,41
13:33:30	84	9,22	12,41
13:34:00	84	9,22	12,41
13:34:30	85	9,22	12,41
13:35:00	84	9,22	12,41
13:35:30	84	9,22	12,41
13:36:00	85	9,22	12,41
13:36:30	84	9,21	12,46
13:37:00	84	9,21	12,46
13:37:30	84	9,21	12,46
13:38:00	84	9,21	12,46
13:38:30	84	9,21	12,46
13:39:00	84	9,21	12,46
13:39:30	84	9,21	12,46
13:40:00	84	9,21	12,46
13:40:30	84	9,21	12,51
13:41:00	84	9,21	12,51
13:41:30	84	9,21	12,51
13:42:00	84	9,21	12,51
13:42:30	84	9,21	12,51
13:43:00	85	9,21	12,51
13:43:30	84	9,21	12,51
13:44:00	84	9,21	12,51
13:44:30	84	9,20	12,56
13:45:00	84	9,20	12,56
13:45:30	84	9,20	12,56
13:46:00	84	9,20	12,56
13:46:30	84	9,20	12,56
13:47:00	84	9,20	12,56
13:47:30	84	9,20	12,56
13:48:00	84	9,20	12,56
13:48:30	84	9,19	12,61
13:49:00	84	9,19	12,61
13:49:30	84	9,19	12,61
13:50:00	84	9,19	12,61
13:50:30	84	9,19	12,61
13:51:00	84	9,19	12,61
13:51:30	84	9,19	12,61
13:52:00	84	9,19	12,61
13:52:30	84	9,19	12,61
13:53:00	84	9,19	12,61
13:53:30	84	9,18	12,66
13:54:00	84	9,18	12,66
13:54:30	84	9,18	12,66
13:55:00	84	9,18	12,66
13:55:30	84	9,18	12,66
13:56:00	84	9,18	12,66
13:56:30	84	9,18	12,66
13:57:00	84	9,18	12,66
13:57:30	84	9,18	12,66
13:58:00	84	9,18	12,72
13:58:30	84	9,18	12,72
13:59:00	84	9,18	12,72
13:59:30	84	9,18	12,72
14:00:00	84	9,18	12,72
14:00:30	84	9,18	12,72
14:01:00	84	9,18	12,72
14:01:30	84	9,18	12,72
14:02:00	84	9,18	12,72
14:02:30	84	9,18	12,72
14:03:00	85	9,18	12,72
14:03:30	84	9,17	12,77
14:04:00	84	9,17	12,77
14:04:30	84	9,17	12,77
14:05:00	84	9,17	12,77
14:05:30	84	9,17	12,77
14:06:00	84	9,17	12,77
14:06:30	84	9,17	12,77
14:07:00	84	9,17	12,77
14:07:30	84	9,17	12,77
14:08:00	84	9,17	12,77
14:08:30	84	9,17	12,77
14:09:00	84	9,16	12,82
14:09:30	84	9,16	12,82
14:10:00	84	9,16	12,82
14:10:30	84	9,16	12,82
14:11:00	84	9,16	12,82
14:11:30	84	9,16	12,82
14:12:00	84	9,16	12,82
14:12:30	84	9,16	12,82
14:13:00	84	9,16	12,82
14:13:30	84	9,16	12,82
14:14:00	84	9,16	12,82
14:14:30	84	9,16	12,82
14:15:00	84	9,16	12,82
14:15:30	84	9,16	12,87
14:16:00	84	9,16	12,87
14:16:30	84	9,16	12,87
14:17:00	84	9,16	12,87
14:17:30	84	9,16	12,87
14:18:00	84	9,16	12,87
14:18:30	84	9,16	12,87
14:19:00	84	9,16	12,87
14:19:30	84	9,16	12,87
14:20:00	84	9,16	12,87
14:20:30	84	9,16	12,87
14:21:00	85	9,16	12,87
14:21:30	85	9,16	12,87
14:22:00	85	9,15	12,92
14:22:30	85	9,15	12,92
14:23:00	85	9,15	12,92
14:23:30	85	9,15	12,92
14:24:00	85	9,15	12,92
14:24:30	85	9,15	12,92
