Repository: ProgWizer/parser

File: project-root/data/Tests/Data Acquisition/2013 (508)/13-0122 MW.txt
--Test Summary--
Full Path and File Name	
Instrument Name	7322
Instrument Type	Model 7322 Consistometer - Variable Speed
Instrument Serial Number	
Test Start Date	17.04.2013
Test Start Time	11:45:22
Test Stop Date	17.04.2013
Test Stop Time	14:22:42
Test Length	2:37:20
Final Sample Time Offset	2:37:20
Controller Schedule Name	
Sampling Period	10 seconds
Comments	T: 100C(60min); P: 45MPa(60min); tap water
Information	WellID	Research
Information	Customer	Trican
Information	EngName	Pavel Lebedev
Information	CementClass	G
Information	CementMfr	Dyckerhoff - Suhoy Log
Information	Additives	0.7%CFR-10+0.9%CFL-6+0.2%TC-101+0.05%THR-100 (BWOC)
Information	Density	1920
Information	BHCT	100
Information	BHST	114
Information	FluidLoss	34 cc/30min (Measured)
Information	JobType	Liner
Calculated Value	Time_30Bc	2:25:30
Calculated Value	Time_70Bc	2:37:20
Initial Temperature (°C)	27 °C
Final Temperature (°C)	100 °C
Initial Pressure (MPa)	0,4 MPa
Final Pressure (MPa)	45,1 MPa
Initial Consistency (Bc)	14 Bc
Final Consistency (Bc)	72 Bc
Initial Wall Temperature (°C)	24 °C
Final Wall Temperature (°C)	98 °C
Initial Motor Speed (RPM)	150 RPM
Final Motor Speed (RPM)	150 RPM
--Data--
Time (HH:MM:SS)	Temperature (°C)	Pressure (MPa)	Consistency (Bc)	Wall Temperature (°C)	Motor Speed (RPM)
0:00:00	27	0,4	14	24	150
0:00:10	27	0,4	14	24	150
0:00:20	27	0,5	14	24	150
0:00:30	27	0,7	14	24	150
0:00:40	27	0,9	14	25	150
0:00:50	27	1,0	14	25	150
0:01:00	27	1,1	14	26	150
0:01:10	27	1,4	14	27	150
0:01:20	27	1,6	14	28	150
0:01:30	27	1,8	14	28	150
0:01:40	27	2,0	14	29	150
0:01:50	27	2,2	14	29	150
0:02:00	27	2,5	14	30	150
0:02:10	27	2,9	14	32	150
0:02:20	27	3,1	14	33	150
0:02:30	27	3,2	14	34	150
0:02:40	27	3,3	14	35	150
0:02:50	27	3,5	14	36	150
0:03:00	27	3,6	14	36	150
0:03:10	27	3,7	14	37	150
0:03:20	28	3,9	14	37	150
0:03:30	28	3,9	14	38	150
0:03:40	28	4,1	14	38	150
0:03:50	28	4,2	14	39	150
0:04:00	29	4,3	14	39	150
0:04:10	29	4,4	14	39	150
0:04:20	29	4,6	14	39	150
0:04:30	29	4,7	14	39	150
0:04:40	30	4,8	14	39	150
0:04:50	30	4,9	14	39	150
0:05:00	30	5,1	14	39	150
0:05:10	30	5,2	14	40	150
0:05:20	31	5,3	14	40	150
0:05:30	31	5,5	14	40	150
0:05:40	31	5,5	14	40	150
0:05:50	31	5,7	14	40	150
0:06:00	32	5,8	14	40	150
0:06:10	32	5,9	14	41	150
0:06:20	32	6,0	14	41	150
0:06:30	32	6,2	14	41	150
0:06:40	33	6,3	14	41	150
0:06:50	33	6,4	14	42	150
0:07:00	33	6,6	14	42	150
0:07:10	33	6,6	14	42	150
0:07:20	33	6,8	14	42	150
0:07:30	34	6,9	14	42	150
0:07:40	34	7,1	14	42	150
0:07:50	34	7,1	14	43	150
0:08:00	34	7,3	14	43	150
0:08:10	35	7,5	14	43	150
0:08:20	35	7,5	14	43	150
0:08:30	35	7,7	14	43	150
0:08:40	35	7,8	14	43	150
0:08:50	36	7,9	14	44	150
0:09:00	36	8,0	14	44	150
0:09:10	36	8,2	14	45	150
0:09:20	36	8,3	14	45	150
0:09:30	36	8,4	14	45	150
0:09:40	37	8,5	14	45	150
0:09:50	37	8,6	14	45	150
0:10:00	37	8,8	14	45	150
0:10:10	37	8,9	14	46	150
0:10:20	38	9,1	14	46	150
0:10:30	38	9,1	14	46	150
0:10:40	38	9,3	14	46	150
0:10:50	38	9,4	14	47	150
0:11:00	38	9,5	14	47	150
0:11:10	39	9,7	14	47	150
0:11:20	39	9,8	14	47	150
0:11:30	39	9,9	14	47	150
0:11:40	39	10,0	14	48	150
0:11:50	39	10,2	14	48	150
0:12:00	40	10,3	14	48	150
0:12:10	40	10,4	14	48	150
0:12:20	40	10,5	14	48	150
0:12:30	40	10,6	13	49	150
0:12:40	41	10,7	13	49	150
0:12:50	41	10,9	13	49	150
0:13:00	41	11,0	13	49	150
0:13:10	41	11,2	13	50	150
0:13:20	41	11,2	13	50	150
0:13:30	42	11,4	13	50	150
0:13:40	42	11,5	13	50	150
0:13:50	42	11,7	13	50	150
0:14:00	42	11,7	13	51	150
0:14:10	42	11,9	13	51	150
0:14:20	43	11,9	13	51	150
0:14:30	43	12,1	13	52	150
0:14:40	43	12,3	13	51	150
0:14:50	43	12,3	13	52	150
0:15:00	43	12,5	13	52	150
0:15:10	44	12,6	13	52	150
0:15:20	44	12,8	13	52	150
0:15:30	44	12,8	13	53	150
0:15:40	44	13,0	13	53	150
0:15:50	44	13,1	13	53	150
0:16:00	45	13,2	13	53	150
0:16:10	45	13,4	13	53	150
0:16:20	45	13,4	13	54	150
0:16:30	45	13,5	13	54	150
0:16:40	46	13,7	13	54	150
0:16:50	46	13,9	13	54	150
0:17:00	46	13,9	13	55	150
0:17:10	46	14,1	13	55	150
0:17:20	46	14,2	13	55	150
0:17:30	47	14,4	13	55	150
0:17:40	47	14,4	13	56	150
0:17:50	47	14,6	13	56	150
0:18:00	47	14,8	13	56	150
0:18:10	47	14,8	13	56	150
0:18:20	48	15,0	13	56	150
0:18:30	48	15,0	13	57	150
0:18:40	48	15,2	13	57	150
0:18:50	48	15,4	13	57	150
0:19:00	48	15,4	13	57	150
0:19:10	49	15,5	13	58	150
0:19:20	49	15,7	13	58	150
0:19:30	49	15,8	13	58	150
0:19:40	49	16,0	13	59	150
0:19:50	49	16,1	13	58	150
0:20:00	50	16,1	13	59	150
0:20:10	50	16,3	13	58	150
0:20:20	50	16,4	13	59	150
0:20:30	50	16,6	13	59	150
0:20:40	50	16,8	13	60	150
0:20:50	51	16,8	13	60	150
0:21:00	51	17,0	13	60	150
0:21:10	51	17,0	13	61	150
0:21:20	51	17,2	13	61	150
0:21:30	51	17,3	13	61	150
0:21:40	52	17,4	13	61	150
0:21:50	52	17,6	13	61	150
0:22:00	52	17,7	13	61	150
0:22:10	52	17,8	13	62	150
0:22:20	52	18,0	13	62	150
0:22:30	53	18,0	13	62	150
0:22:40	53	18,1	13	62	150
0:22:50	53	18,3	13	63	150
0:23:00	53	18,5	13	63	150
0:23:10	53	18,5	13	63	150
0:23:20	54	18,6	13	63	150
0:23:30	54	18,8	13	64	150
0:23:40	54	19,0	13	64	150
0:23:50	54	19,0	13	64	150
0:24:00	54	19,2	13	64	150
0:24:10	55	19,4	13	64	150
0:24:20	55	19,3	13	65	150
0:24:30	55	19,4	13	65	150
0:24:40	55	19,6	13	65	150
0:24:50	55	19,8	13	65	150
0:25:00	56	20,0	13	65	150
0:25:10	56	19,9	13	66	150
0:25:20	56	20,1	13	66	150
0:25:30	56	20,3	13	66	150
0:25:40	56	20,5	13	66	150
0:25:50	57	20,5	13	67	150
0:26:00	57	20,7	13	67	150
0:26:10	57	20,6	13	67	150
0:26:20	57	20,8	13	67	150
0:26:30	57	20,9	13	68	150
0:26:40	58	21,1	13	68	150
0:26:50	58	21,3	13	68	150
0:27:00	58	21,3	13	68	150
0:27:10	58	21,3	13	68	150
0:27:20	59	21,5	13	68	150
0:27:30	59	21,7	13	69	150
0:27:40	59	21,9	13	69	150
0:27:50	59	22,1	13	69	150
0:28:00	59	22,0	13	69	150
0:28:10	60	22,1	13	70	150
0:28:20	60	22,3	13	70	150
0:28:30	60	22,5	13	70	150
0:28:40	60	22,7	13	70	150
0:28:50	60	22,6	13	70	150
0:29:00	61	22,8	13	70	150
0:29:10	61	23,0	13	71	150
0:29:20	61	23,1	13	71	150
0:29:30	61	23,3	13	71	150
0:29:40	61	23,2	13	72	150
0:29:50	62	23,4	13	72	150
0:30:00	62	23,7	13	72	150
0:30:10	62	23,8	13	72	150
0:30:20	62	23,8	13	73	150
0:30:30	62	24,0	13	73	150
0:30:40	63	24,2	13	73	150
0:30:50	63	24,2	13	73	150
0:31:00	63	24,2	13	73	150
0:31:10	63	24,5	13	74	150
0:31:20	63	24,7	13	74	150
0:31:30	64	24,7	13	74	150
0:31:40	64	24,8	13	74	150
0:31:50	64	25,0	13	74	150
0:32:00	64	25,2	13	75	150
0:32:10	64	25,1	13	75	150
0:32:20	65	25,2	13	75	150
0:32:30	65	25,4	13	75	150
0:32:40	65	25,6	13	75	150
0:32:50	65	25,8	13	76	150
0:33:00	66	25,6	13	76	150
0:33:10	66	25,8	13	76	150
0:33:20	66	26,0	13	77	150
0:33:30	66	26,2	13	77	150
0:33:40	66	26,3	13	77	150
0:33:50	67	26,5	13	77	150
0:34:00	67	26,4	13	77	150
0:34:10	67	26,6	13	77	150
0:34:20	67	26,8	13	78	150
0:34:30	67	27,0	13	78	150
0:34:40	68	27,2	13	78	150
0:34:50	68	27,0	13	78	150
0:35:00	68	27,2	13	78	150
0:35:10	68	27,4	13	79	150
0:35:20	68	27,6	13	79	150
0:35:30	69	27,7	13	79	150
0:35:40	69	27,8	13	79	150
0:35:50	69	27,9	13	80	150
0:36:00	69	28,1	13	80	150
0:36:10	69	28,0	13	80	150
0:36:20	70	28,2	13	80	150
0:36:30	70	28,4	13	81	150
0:36:40	70	28,6	13	81	150
0:36:50	70	28,8	13	81	150
0:37:00	70	28,6	13	81	150
0:37:10	71	28,8	13	82	150
0:37:20	71	29,0	13	82	150
0:37:30	71	29,2	12	82	150
0:37:40	71	29,4	12	82	150
0:37:50	71	29,3	12	82	150
0:38:00	72	29,5	12	83	150
0:38:10	72	29,6	12	83	150
0:38:20	72	29,8	12	83	150
0:38:30	72	29,7	12	84	150
0:38:40	72	29,9	12	84	150
0:38:50	73	30,1	12	84	150
0:39:00	73	30,3	12	84	150
0:39:10	73	30,5	12	84	150
0:39:20	73	30,6	12	84	150
0:39:30	74	30,8	12	85	150
0:39:40	74	30,6	12	85	150
0:39:50	74	30,8	12	85	150
0:40:00	74	30,9	12	85	150
0:40:10	74	31,1	12	85	150
0:40:20	75	31,3	12	85	150
0:40:30	75	31,4	12	86	150
0:40:40	75	31,6	12	86	150
0:40:50	75	31,7	12	86	150
0:41:00	75	31,7	12	86	150
0:41:10	76	31,8	12	86	150
0:41:20	76	32,0	12	87	150
0:41:30	76	32,2	12	87	150
0:41:40	76	32,4	12	87	150
0:41:50	76	32,3	12	87	150
0:42:00	77	32,5	12	88	150
0:42:10	77	32,7	12	88	150
0:42:20	77	32,6	12	88	150
0:42:30	77	32,8	12	89	150
0:42:40	77	33,0	12	89	150
0:42:50	77	33,2	12	89	150
0:43:00	78	33,4	12	89	150
0:43:10	78	33,2	12	90	150
0:43:20	78	33,4	12	90	150
0:43:30	78	33,6	12	90	150
0:43:40	78	33,8	12	90	150
0:43:50	79	34,0	12	90	150
0:44:00	79	33,8	12	91	150
0:44:10	79	34,0	12	91	150
0:44:20	79	34,2	12	91	150
0:44:30	79	34,5	12	92	150
0:44:40	80	34,3	12	92	150
0:44:50	80	34,5	12	92	150
0:45:00	80	34,8	12	93	150
0:45:10	80	35,0	12	93	150
0:45:20	80	34,8	12	93	150
0:45:30	81	35,0	12	93	150
0:45:40	81	35,2	12	93	150
0:45:50	81	35,4	12	94	150
0:46:00	81	35,6	12	94	150
0:46:10	81	35,4	12	94	150
0:46:20	82	35,6	12	94	150
0:46:30	82	35,7	12	94	150
0:46:40	82	35,9	12	94	150
0:46:50	82	36,1	12	95	150
0:47:00	83	36,3	12	95	150
0:47:10	83	36,4	11	95	150
0:47:20	83	36,6	11	95	150
0:47:30	83	36,3	11	95	150
0:47:40	83	36,5	11	96	150
0:47:50	84	36,7	11	95	150
0:48:00	84	36,8	11	96	150
0:48:10	84	37,0	11	96	150
0:48:20	84	37,1	11	96	150
0:48:30	85	37,3	11	96	150
0:48:40	85	37,4	11	96	150
0:48:50	85	37,6	11	96	150
0:49:00	85	37,8	11	96	150
0:49:10	85	37,9	11	97	150
0:49:20	86	38,1	11	97	150
0:49:30	86	37,8	11	97	150
0:49:40	86	38,0	11	97	150
0:49:50	86	38,1	11	98	150
0:50:00	86	38,3	11	98	150
0:50:10	87	38,5	11	98	150
0:50:20	87	38,7	11	98	150
0:50:30	87	38,8	11	98	150
0:50:40	87	39,0	11	98	150
0:50:50	87	39,2	11	99	150
0:51:00	88	38,9	11	99	150
0:51:10	88	39,0	11	99	150
0:51:20	88	39,2	11	99	150
0:51:30	88	39,4	11	99	150
0:51:40	88	39,5	11	100	150
0:51:50	89	39,7	11	100	150
0:52:00	89	39,9	11	100	150
0:52:10	89	40,1	11	100	150
0:52:20	89	40,3	11	101	150
0:52:30	89	40,4	11	101	150
0:52:40	90	40,1	11	101	150
0:52:50	90	40,3	11	101	150
0:53:00	90	40,5	11	101	150
0:53:10	90	40,7	11	102	150
0:53:20	90	40,9	11	102	150
0:53:30	91	41,0	11	102	150
0:53:40	91	41,2	11	102	150
0:53:50	91	41,4	11	102	150
0:54:00	91	41,2	11	103	150
0:54:10	91	41,4	11	103	150
0:54:20	92	41,6	11	103	150
0:54:30	92	41,8	11	103	150
0:54:40	92	42,0	11	104	150
0:54:50	92	42,1	11	104	150
0:55:00	92	42,3	11	104	150
0:55:10	93	42,0	11	104	150
0:55:20	93	42,3	11	104	150
0:55:30	93	42,5	11	105	150
0:55:40	93	42,7	11	105	150
0:55:50	93	42,9	11	105	150
0:56:00	94	42,6	11	105	150
0:56:10	94	42,7	11	106	150
0:56:20	94	42,9	11	106	150
0:56:30	94	43,0	11	106	150
0:56:40	95	43,2	11	106	150
0:56:50	95	43,3	11	106	150
0:57:00	95	43,5	11	106	150
0:57:10	95	43,6	11	106	150
0:57:20	95	43,8	11	106	150
0:57:30	96	44,0	11	107	150
0:57:40	96	44,1	11	107	150
0:57:50	96	44,3	11	107	150
0:58:00	96	44,4	11	107	150
0:58:10	96	44,6	10	107	150
0:58:20	97	44,8	10	107	150
0:58:30	97	44,4	10	108	150
0:58:40	97	44,6	10	108	150
0:58:50	97	44,8	10	108	150
0:59:00	97	44,9	10	108	150
0:59:10	98	45,1	10	108	150
0:59:20	98	45,3	10	109	150
0:59:30	98	45,5	10	109	150
0:59:40	98	45,6	10	109	150
0:59:50	98	45,8	10	109	150
1:00:00	99	46,0	10	110	150
1:00:10	99	45,7	10	110	150
1:00:20	99	45,9	10	110	150
1:00:30	99	45,7	10	110	150
1:00:40	99	45,8	10	110	150
1:00:50	100	45,8	10	110	150
1:01:00	100	45,9	10	110	150
1:01:10	100	45,9	10	109	150
1:01:20	100	45,9	10	109	150
1:01:30	100	45,8	10	109	150
1:01:40	100	45,8	10	109	150
1:01:50	101	45,8	10	108	150
1:02:00	101	45,8	10	108	150
1:02:10	101	45,7	10	108	150
1:02:20	101	45,6	10	108	150
1:02:30	101	45,5	10	107	150
1:02:40	101	45,4	10	107	150
1:02:50	101	45,3	10	107	150
1:03:00	102	45,2	10	106	150
1:03:10	102	45,1	10	106	150
1:03:20	102	45,0	10	106	150
1:03:30	102	45,0	10	105	150
1:03:40	102	45,1	10	105	150
1:03:50	102	45,0	10	105	150
1:04:00	102	45,2	10	105	150
1:04:10	102	45,1	10	105	150
1:04:20	102	45,0	10	105	150
1:04:30	102	45,0	10	104	150
1:04:40	102	45,0	10	104	150
1:04:50	102	45,0	10	104	150
1:05:00	102	45,0	10	104	150
1:05:10	102	45,0	10	104	150
1:05:20	102	45,1	10	104	150
1:05:30	102	45,1	10	104	150
1:05:40	102	45,1	10	104	150
1:05:50	102	45,1	10	104	150
1:06:00	102	45,1	10	104	150
1:06:10	102	45,1	10	104	150
1:06:20	102	45,1	10	104	150
1:06:30	102	45,1	10	104	150
1:06:40	102	45,1	10	104	150
1:06:50	102	45,1	10	104	150
1:07:00	102	45,1	10	104	150
1:07:10	101	45,1	10	104	150
1:07:20	101	45,1	10	104	150
1:07:30	101	45,1	10	104	150
1:07:40	101	45,1	10	104	150
1:07:50	101	45,1	10	104	150
1:08:00	101	45,1	10	104	150
1:08:10	101	45,1	10	104	150
1:08:20	101	45,1	10	104	150
1:08:30	101	45,1	10	104	150
1:08:40	101	45,1	10	104	150
1:08:50	101	45,1	10	104	150
1:09:00	101	45,1	10	104	150
1:09:10	101	45,1	10	103	150
1:09:20	101	45,1	10	103	150
1:09:30	101	45,1	10	103	150
1:09:40	101	45,1	10	103	150
1:09:50	101	45,1	10	103	150
1:10:00	101	45,1	10	103	150
1:10:10	101	45,1	10	103	150
1:10:20	101	45,1	10	103	150
1:10:30	101	45,1	10	103	150
1:10:40	101	45,1	10	103	150
1:10:50	101	45,1	10	103	150
1:11:00	101	45,1	10	103	150
1:11:10	101	45,1	10	103	150
1:11:20	101	45,1	10	103	150
1:11:30	101	45,1	10	103	150
1:11:40	101	45,1	10	103	150
1:11:50	101	45,1	10	103	150
1:12:00	101	45,1	10	103	150
1:12:10	101	45,1	10	103	150
1:12:20	101	45,1	10	103	150
1:12:30	101	45,1	10	103	150
1:12:40	101	45,1	10	103	150
1:12:50	101	45,1	10	103	150
1:13:00	101	45,1	10	103	150
1:13:10	101	45,1	10	103	150
1:13:20	101	45,1	10	103	150
1:13:30	101	45,1	10	103	150
1:13:40	101	45,1	10	103	150
1:13:50	101	45,1	10	103	150
1:14:00	101	45,1	10	103	150
1:14:10	101	45,1	10	103	150
1:14:20	101	45,1	10	103	150
1:14:30	101	45,1	10	103	150
1:14:40	101	45,1	10	103	150
1:14:50	101	45,1	10	102	150
1:15:00	101	45,1	10	102	150
1:15:10	101	45,1	10	102	150
1:15:20	101	45,0	10	102	150
1:15:30	101	45,0	10	102	150
1:15:40	101	45,0	10	102	150
1:15:50	101	45,2	10	102	150
1:16:00	101	45,1	10	102	150
1:16:10	101	45,1	10	102	150
1:16:20	101	45,1	10	102	150
1:16:30	101	45,0	10	102	150
1:16:40	101	45,0	10	102	150
1:16:50	101	45,0	10	102	150
1:17:00	101	45,0	10	101	150
1:17:10	101	45,2	10	102	150
1:17:20	101	45,2	10	101	150
1:17:30	101	45,1	10	101	150
1:17:40	101	45,1	10	101	150
1:17:50	101	45,0	10	101	150
1:18:00	101	45,0	11	101	150
1:18:10	101	45,1	11	101	150
1:18:20	101	45,0	11	101	150
1:18:30	101	45,0	11	101	150
1:18:40	101	45,2	11	101	150
1:18:50	101	45,1	11	101	150
1:19:00	101	45,1	11	101	150
1:19:10	101	45,0	11	100	150
1:19:20	101	45,0	11	100	150
1:19:30	101	45,1	11	100	150
1:19:40	101	45,0	12	100	150
1:19:50	101	45,0	11	100	150
1:20:00	101	45,0	12	100	150
1:20:10	101	45,1	12	100	150
1:20:20	101	45,1	12	100	150
1:20:30	101	45,1	12	100	150
1:20:40	101	45,1	12	100	150
1:20:50	101	45,1	12	100	150
1:21:00	101	45,1	12	100	150
1:21:10	101	45,1	12	100	150
1:21:20	101	45,1	12	100	150
1:21:30	100	45,1	12	100	150
1:21:40	100	45,1	12	100	150
1:21:50	100	45,1	12	100	150
1:22:00	100	45,1	12	100	150
1:22:10	100	45,2	12	100	150
1:22:20	100	45,2	12	101	150
1:22:30	100	45,2	12	101	150
1:22:40	100	45,2	12	101	150
1:22:50	100	45,3	12	101	150
1:23:00	100	45,3	12	101	150
1:23:10	100	45,3	12	101	150
1:23:20	100	45,3	12	101	150
1:23:30	100	45,3	12	101	150
1:23:40	100	45,4	12	101	150
1:23:50	100	45,4	12	101	150
1:24:00	100	45,4	12	101	150
1:24:10	100	45,4	12	101	150
1:24:20	100	45,4	12	101	150
1:24:30	100	45,4	12	101	150
1:24:40	100	45,4	12	101	150
1:24:50	100	45,5	12	101	150
1:25:00	100	45,5	12	101	150
1:25:10	100	45,5	12	101	150
1:25:20	100	45,5	12	101	150
1:25:30	100	45,5	12	101	150
1:25:40	100	45,5	12	101	150
1:25:50	100	45,5	12	101	150
1:26:00	100	45,5	12	101	150
1:26:10	100	45,6	12	101	150
1:26:20	100	45,6	12	101	150
1:26:30	100	45,6	12	101	150
1:26:40	100	45,6	12	101	150
1:26:50	100	45,6	12	101	150
1:27:00	100	45,7	12	101	150
1:27:10	100	45,7	12	101	150
1:27:20	100	45,7	12	101	150
1:27:30	100	45,7	12	101	150
1:27:40	100	45,7	12	101	150
1:27:50	100	45,7	12	101	150
1:28:00	100	45,8	12	101	150
1:28:10	100	45,8	12	101	150
1:28:20	100	45,8	12	102	150
1:28:30	100	45,8	12	102	150
1:28:40	100	45,8	12	102	150
1:28:50	100	45,8	12	102	150
1:29:00	100	45,8	12	102	150
1:29:10	100	45,9	12	102	150
1:29:20	100	45,9	12	101	150
1:29:30	100	45,9	12	102	150
1:29:40	100	45,9	12	102	150
1:29:50	100	45,9	12	102	150
1:30:00	100	45,9	12	102	150
1:30:10	100	45,9	12	102	150
1:30:20	100	46,0	12	102	150
1:30:30	100	46,0	12	102	150
1:30:40	100	46,0	12	102	150
1:30:50	100	46,0	12	102	150
1:31:00	100	46,0	12	102	150
1:31:10	100	46,0	12	102	150
1:31:20	100	46,0	12	102	150
1:31:30	100	46,0	12	102	150
1:31:40	100	46,0	12	102	150
1:31:50	100	46,0	12	102	150
1:32:00	100	46,0	12	102	150
1:32:10	100	45,5	12	102	150
1:32:20	100	45,5	12	102	150
1:32:30	100	45,5	12	101	150
1:32:40	100	45,5	12	102	150
1:32:50	100	45,5	12	102	150
1:33:00	100	45,5	12	101	150
1:33:10	100	45,5	12	102	150
1:33:20	100	45,5	12	101	150
1:33:30	100	45,5	12	102	150
1:33:40	100	45,5	12	101	150
1:33:50	100	45,5	12	101	150
1:34:00	100	45,5	12	101	150
1:34:10	100	45,5	12	101	150
1:34:20	100	45,5	12	101	150
1:34:30	100	45,5	12	101	150
1:34:40	100	45,5	12	101	150
1:34:50	100	45,5	12	101	150
1:35:00	100	45,5	12	101	150
1:35:10	100	45,5	12	101	150
1:35:20	100	45,5	12	101	150
1:35:30	100	45,5	12	101	150
1:35:40	100	45,5	12	101	150
1:35:50	100	45,5	12	101	150
1:36:00	100	45,5	12	101	150
1:36:10	100	45,5	12	101	150
1:36:20	100	45,5	12	101	150
1:36:30	100	45,5	12	101	150
1:36:40	100	45,5	12	101	150
1:36:50	100	45,5	12	101	150
1:37:00	100	45,5	12	101	150
1:37:10	100	45,5	12	101	150
1:37:20	100	45,5	12	101	150
1:37:30	100	45,5	12	101	150
1:37:40	100	45,5	12	101	150
1:37:50	100	45,5	12	101	150
1:38:00	100	45,6	12	101	150
1:38:10	100	45,6	12	101	150
1:38:20	100	45,7	12	101	150
1:38:30	100	45,7	12	102	150
1:38:40	100	45,7	12	102	150
1:38:50	100	45,7	12	102	150
1:39:00	100	45,7	12	102	150
1:39:10	100	45,7	12	101	150
1:39:20	100	45,7	12	101	150
1:39:30	100	45,7	12	101	150
1:39:40	100	45,7	12	101	150
1:39:50	100	45,7	12	101	150
1:40:00	100	45,7	12	101	150
1:40:10	100	45,7	12	101	150
1:40:20	100	45,7	12	101	150
1:40:30	100	45,7	12	101	150
1:40:40	100	45,7	12	101	150
1:40:50	100	45,7	12	101	150
1:41:00	100	45,7	12	101	150
1:41:10	100	45,7	12	101	150
1:41:20	100	45,7	12	101	150
1:41:30	100	45,7	12	101	150
1:41:40	100	45,7	12	101	150
1:41:50	100	45,7	12	101	150
1:42:00	100	45,7	12	101	150
1:42:10	100	45,7	12	101	150
1:42:20	100	45,7	12	101	150
1:42:30	100	45,6	12	101	150
1:42:40	100	45,6	12	101	150
1:42:50	100	45,6	12	101	150
1:43:00	100	45,6	12	101	150
1:43:10	100	45,6	12	101	150
1:43:20	100	45,6	12	101	150
1:43:30	100	45,6	12	101	150
1:43:40	100	45,6	12	101	150
1:43:50	100	45,6	12	101	150
1:44:00	100	45,6	12	101	150
1:44:10	100	45,6	12	101	150
1:44:20	100	45,6	12	101	150
1:44:30	100	45,6	12	101	150
1:44:40	100	45,6	12	101	150
1:44:50	100	45,6	12	101	150
1:45:00	100	45,6	12	101	150
1:45:10	100	45,6	12	101	150
1:45:20	100	45,7	12	101	150
1:45:30	100	45,7	12	101	150
1:45:40	100	45,7	12	101	150
1:45:50	100	45,7	12	101	150
1:46:00	100	45,7	12	101	150
1:46:10	100	45,7	12	101	150
1:46:20	100	45,7	12	101	150
1:46:30	100	45,7	12	101	150
1:46:40	100	45,7	12	101	150
1:46:50	100	45,7	12	101	150
1:47:00	100	45,7	12	101	150
1:47:10	100	45,7	12	101	150
1:47:20	100	45,8	12	101	150
1:47:30	100	45,8	12	101	150
1:47:40	100	45,8	12	101	150
1:47:50	100	45,8	12	101	150
1:48:00	100	45,8	12	101	150
1:48:10	100	45,8	12	101	150
1:48:20	100	45,8	12	101	150
1:48:30	100	45,8	12	101	150
1:48:40	100	45,8	12	101	150
1:48:50	100	45,8	12	101	150
1:49:00	100	45,8	12	101	150
1:49:10	100	45,8	12	101	150
1:49:20	100	45,9	12	101	150
1:49:30	100	45,9	12	101	150
1:49:40	100	45,9	12	101	150
1:49:50	100	45,9	12	101	150
1:50:00	100	45,9	12	101	150
1:50:10	100	45,9	12	101	150
1:50:20	100	45,9	12	101	150
1:50:30	100	45,9	12	101	150
1:50:40	100	45,9	12	101	150
1:50:50	100	45,9	12	101	150
1:51:00	100	45,9	12	101	150
1:51:10	100	45,9	12	101	150
1:51:20	100	45,9	12	101	150
1:51:30	100	45,9	12	101	150
1:51:40	100	45,9	12	101	150
1:51:50	100	45,9	12	101	150
1:52:00	100	45,9	12	101	150
1:52:10	100	45,9	12	101	150
1:52:20	100	46,0	12	101	150
1:52:30	100	46,0	12	101	150
1:52:40	100	45,9	12	101	150
1:52:50	100	46,0	12	101	150
1:53:00	100	46,0	12	101	150
1:53:10	100	46,0	12	101	150
1:53:20	100	46,0	12	101	150
1:53:30	100	46,0	12	101	150
1:53:40	100	46,0	12	101	150
1:53:50	100	46,0	12	101	150
1:54:00	100	46,0	12	101	150
1:54:10	100	46,0	12	101	150
1:54:20	100	46,0	12	101	150
1:54:30	100	46,0	12	101	150
1:54:40	100	46,0	12	101	150
1:54:50	100	46,0	12	101	150
1:55:00	100	46,0	12	101	150
1:55:10	100	46,0	12	101	150
1:55:20	100	46,0	12	101	150
1:55:30	100	45,7	12	101	150
1:55:40	100	45,6	12	101	150
1:55:50	100	45,6	12	101	150
1:56:00	100	45,6	12	101	150
1:56:10	100	45,6	12	101	150
1:56:20	100	45,6	12	101	150
1:56:30	100	45,6	12	101	150
1:56:40	100	45,6	12	101	150
1:56:50	100	45,6	12	101	150
1:57:00	100	45,6	12	101	150
1:57:10	100	45,6	12	101	150
1:57:20	100	45,6	12	101	150
1:57:30	100	45,6	12	101	150
1:57:40	100	45,6	12	101	150
1:57:50	100	45,6	12	101	150
1:58:00	100	45,6	12	101	150
1:58:10	100	45,6	12	101	150
1:58:20	100	45,6	12	101	150
1:58:30	100	45,6	12	101	150
1:58:40	100	45,6	12	101	150
1:58:50	100	45,6	12	101	150
1:59:00	100	45,6	12	101	150
1:59:10	100	45,6	12	101	150
1:59:20	100	45,6	12	101	150
1:59:30	100	45,6	12	101	150
1:59:40	100	45,6	12	101	150
1:59:50	100	45,6	12	101	150
2:00:00	100	45,6	12	101	150
2:00:10	100	45,6	12	101	150
2:00:20	100	45,6	12	101	150
2:00:30	100	45,6	12	101	150
2:00:40	100	45,6	12	101	150
2:00:50	100	45,6	12	101	150
2:01:00	100	45,6	12	101	150
2:01:10	100	45,6	12	101	150
2:01:20	100	45,6	12	101	150
2:01:30	100	45,6	12	101	150
2:01:40	100	45,6	12	101	150
2:01:50	100	45,6	12	101	150
2:02:00	100	45,6	12	101	150
2:02:10	100	45,6	12	101	150
2:02:20	100	45,6	12	101	150
2:02:30	100	45,6	12	101	150
2:02:40	100	45,6	12	101	150
2:02:50	100	45,6	12	101	150
2:03:00	100	45,6	12	101	150
2:03:10	100	45,6	12	101	150
2:03:20	100	45,6	12	101	150
2:03:30	100	45,6	12	101	150
2:03:40	100	45,6	12	101	150
2:03:50	100	45,6	12	101	150
2:04:00	100	45,6	12	101	150
2:04:10	100	45,6	12	101	150
2:04:20	100	45,6	12	101	150
2:04:30	100	45,6	12	101	150
2:04:40	100	45,6	12	101	150
2:04:50	100	45,6	12	101	150
2:05:00	100	45,6	12	101	150
2:05:10	100	45,6	12	101	150
2:05:20	100	45,6	12	101	150
2:05:30	100	45,6	12	101	150
2:05:40	100	45,7	12	101	150
2:05:50	100	45,7	12	101	150
2:06:00	100	45,7	12	101	150
2:06:10	100	45,7	12	101	150
2:06:20	100	45,7	12	101	150
2:06:30	100	45,7	12	101	150
2:06:40	100	45,7	12	101	150
2:06:50	100	45,7	12	101	150
2:07:00	100	45,7	12	101	150
2:07:10	100	45,7	12	101	150
2:07:20	100	45,7	12	101	150
2:07:30	100	45,7	12	101	150
2:07:40	100	45,7	12	101	150
2:07:50	100	45,7	12	101	150
2:08:00	100	45,7	12	101	150
2:08:10	100	45,7	12	101	150
2:08:20	100	45,7	12	101	150
2:08:30	100	45,7	12	101	150
2:08:40	100	45,7	12	101	150
2:08:50	100	45,7	12	101	150
2:09:00	100	45,7	12	101	150
2:09:10	100	45,7	12	101	150
2:09:20	100	45,7	12	101	150
2:09:30	100	45,7	12	101	150
2:09:40	100	45,7	12	101	150
2:09:50	100	45,8	12	101	150
2:10:00	100	45,8	12	101	150
2:10:10	100	45,8	12	101	150
2:10:20	100	45,8	12	101	150
2:10:30	100	45,8	12	101	150
2:10:40	100	45,8	12	101	150
2:10:50	100	45,8	12	101	150
2:11:00	100	45,8	12	101	150
2:11:10	100	45,8	12	101	150
2:11:20	100	45,8	12	101	150
2:11:30	100	45,7	13	101	150
2:11:40	100	45,8	13	101	150
2:11:50	100	45,7	13	101	150
2:12:00	100	45,7	13	101	150
2:12:10	100	45,7	13	101	150
2:12:20	100	45,8	13	101	150
2:12:30	100	45,8	13	101	150
2:12:40	100	45,7	13	101	150
2:12:50	100	45,8	13	101	150
2:13:00	100	45,8	13	101	150
2:13:10	100	45,8	13	101	150
2:13:20	100	45,8	13	101	150
2:13:30	100	45,8	13	101	150
2:13:40	100	45,8	13	101	150
2:13:50	100	45,8	13	101	150
2:14:00	100	45,8	13	101	150
2:14:10	100	45,8	13	101	150
2:14:20	100	45,8	13	101	150
2:14:30	100	45,8	13	101	150
2:14:40	100	45,8	13	101	150
2:14:50	100	45,8	13	101	150
2:15:00	100	45,8	13	101	150
2:15:10	100	45,8	13	101	150
2:15:20	100	45,7	14	101	150
2:15:30	100	45,7	14	101	150
2:15:40	100	45,7	14	101	150
2:15:50	100	45,7	14	101	150
2:16:00	100	45,7	14	101	150
2:16:10	100	45,7	14	101	150
2:16:20	100	45,7	14	101	150
2:16:30	100	45,7	14	101	150
2:16:40	100	45,8	14	101	150
2:16:50	100	45,8	15	101	150
2:17:00	100	45,8	15	101	150
2:17:10	100	45,8	15	101	150
2:17:20	100	45,8	15	101	150
2:17:30	100	45,8	15	101	150
2:17:40	100	45,8	15	101	150
2:17:50	100	45,8	15	101	150
2:18:00	100	45,8	15	101	150
2:18:10	100	45,8	15	101	150
2:18:20	100	45,8	15	101	150
2:18:30	100	45,7	16	101	150
2:18:40	100	45,7	16	101	150
2:18:50	100	45,7	16	101	150
2:19:00	100	45,7	16	101	150
2:19:10	100	45,7	16	101	150
2:19:20	100	45,7	16	101	150
2:19:30	100	45,7	16	101	150
2:19:40	100	45,7	16	101	150
2:19:50	100	45,7	17	101	150
2:20:00	100	45,7	17	101	150
2:20:10	100	45,7	17	101	150
2:20:20	100	45,7	17	101	150
2:20:30	100	45,7	18	101	150
2:20:40	100	45,7	18	101	150
2:20:50	100	45,6	18	101	150
2:21:00	100	45,6	19	100	150
2:21:10	100	45,6	19	100	150
2:21:20	100	45,6	19	100	150
2:21:30	100	45,6	20	101	150
2:21:40	100	45,6	20	101	150
2:21:50	100	45,6	20	100	150
2:22:00	100	45,6	20	100	150
2:22:10	100	45,6	20	100	150
2:22:20	100	45,6	21	100	150
2:22:30	100	45,6	21	100	150
2:22:40	100	45,6	22	100	150
2:22:50	100	45,6	22	100	150
2:23:00	100	45,6	22	101	150
2:23:10	100	45,6	23	100	150
2:23:20	100	45,6	23	100	150
2:23:30	100	45,6	24	100	150
2:23:40	100	45,5	24	100	150
2:23:50	100	45,6	24	100	150
2:24:00	100	45,5	25	100	150
2:24:10	100	45,5	25	100	150
2:24:20	100	45,5	26	100	150
2:24:30	100	45,5	27	100	150
2:24:40	100	45,5	27	100	150
2:24:50	100	45,5	28	100	150
2:25:00	100	45,5	28	100	150
2:25:10	100	45,5	29	100	150
2:25:20	100	45,5	30	100	150
2:25:30	100	45,5	31	100	150
2:25:40	100	45,5	31	100	150
2:25:50	100	45,5	31	100	150
2:26:00	100	45,5	32	100	150
2:26:10	100	45,5	32	100	150
2:26:20	100	45,5	32	100	150
2:26:30	100	45,5	33	100	150
2:26:40	100	45,5	34	100	150
2:26:50	100	45,4	34	100	150
2:27:00	100	45,4	35	100	150
2:27:10	100	45,4	36	100	150
2:27:20	100	45,4	36	100	150
2:27:30	100	45,4	37	100	150
2:27:40	100	45,4	37	100	150
2:27:50	100	45,4	39	100	150
2:28:00	100	45,4	39	100	150
2:28:10	100	45,4	40	100	150
2:28:20	100	45,4	40	100	150
2:28:30	100	45,4	41	100	150
2:28:40	100	45,4	41	100	150
2:28:50	100	45,4	42	100	150
2:29:00	100	45,3	43	100	150
2:29:10	100	45,3	43	100	150
2:29:20	100	45,3	44	100	150
2:29:30	100	45,3	45	100	150
2:29:40	100	45,3	46	100	150
2:29:50	100	45,3	46	100	150
2:30:00	100	45,2	47	100	150
2:30:10	100	45,2	47	100	150
2:30:20	100	45,2	47	100	150
2:30:30	100	45,2	48	100	150
2:30:40	100	45,2	48	100	150
2:30:50	100	45,2	48	100	150
2:31:00	100	45,1	49	100	150
2:31:10	100	45,1	49	100	150
2:31:20	100	45,1	49	100	150
2:31:30	100	45,1	50	100	150
2:31:40	100	45,1	50	100	150
2:31:50	100	45,0	50	100	150
2:32:00	100	45,0	51	100	150
2:32:10	100	45,0	51	99	150
2:32:20	100	45,0	52	100	150
2:32:30	100	45,1	52	99	150
2:32:40	100	45,1	52	99	150
2:32:50	100	45,1	52	99	150
2:33:00	100	45,1	53	99	150
2:33:10	100	45,1	53	99	150
2:33:20	100	45,0	53	99	150
2:33:30	100	45,0	53	99	150
2:33:40	100	45,0	54	99	150
2:33:50	100	45,0	54	99	150
2:34:00	100	45,0	54	99	150
2:34:10	100	45,0	54	99	150
2:34:20	100	45,0	55	99	150
2:34:30	100	45,1	55	99	150
2:34:40	100	45,1	56	99	150
2:34:50	100	45,1	57	99	150
2:35:00	100	45,1	57	99	150
2:35:10	100	45,0	58	99	150
2:35:20	100	45,0	58	99	150
2:35:30	100	45,2	60	99	150
2:35:40	100	45,2	61	99	150
2:35:50	100	45,1	62	99	150
2:36:00	100	45,1	63	99	150
2:36:10	100	45,1	64	98	150
2:36:20	100	45,0	65	98	150
2:36:30	100	45,0	66	98	150
2:36:40	100	45,0	67	98	150
2:36:50	100	45,0	68	98	150
2:37:00	100	45,2	70	98	150
2:37:10	100	45,2	71	98	150
2:37:20	100	45,1	72	98	150
