Repository: ProgWizer/parser

File: project-root/data/Tests/Data Acquisition/2013 (508)/13-0127 MW.txt (part 1 of 5)
--Test Summary--
Full Path and File Name	
Instrument Name	UCA Left Cell
Instrument Type	Model 4262 Twin Cell UCA
Instrument Serial Number	
Test Start Date	23.04.2013
Test Start Time	15:18:37
Test Stop Date	26.04.2013
Test Stop Time	8:45:50
Test Length	65:27:13
Final Sample Time Offset	65:27:00
Controller Schedule Name	
Sampling Period	30 seconds
Comments	T: 100C (60min), 115C (240min); P: 3000psi; tap water.
Information	WellID	Research
Information	Customer	Trican
Information	EngName	Aleksanyan Mikhail
Information	CementClass	100%G
Information	CementMfr	Dyckerhoff - Suhoy Log
Information	Additives	1%CFR-10+0,9%CFL-6+0,3%TC-101+30%Silica Flour+0,15%THR-100 (BWOC)
Information	Density	1920
Information	BHCT	100
Information	BHST	115
Information	FluidLoss	17cc/30min (Measured)
Information	JobType	Production csg
Calculated Value	CS_50	4:01:00
Calculated Value	CS_500	4:26:30
Calculated Value	CS_Time8h	20,96 MPa
Calculated Value	CS_Time12h	25,37 MPa
Calculated Value	CS_Time24h	32,86 MPa
Calculated Value	CS_Time48h	41,99 MPa
Calculated Value	CS_Time72h	N/A
Calculated Curve	Compressive Strength	Compressive strength type B (more than 14 lb/gal)
Initial Temperature (°C)	25 °C
Final Temperature (°C)	114 °C
Initial Transit Time (microsec/in)	14,94 microsec/in
Final Transit Time (microsec/in)	7,03 microsec/in
Initial Compressive Strength (MPa)	0,00 MPa
Final Compressive Strength (MPa)	45,28 MPa
--Data--
Time (HH:MM:SS)	Temperature (°C)	Transit Time (microsec/in)	Compressive Strength (MPa)
0:00:00	25	14,94	0,00
0:00:30	25	14,92	0,01
0:01:00	25	14,93	0,00
0:01:30	25	14,94	0,00
0:02:00	25	14,95	0,00
0:02:30	25	14,95	0,00
0:03:00	25	14,95	0,00
0:03:30	25	14,95	0,00
0:04:00	25	14,96	0,00
0:04:30	26	14,96	0,00
0:05:00	26	14,96	0,00
0:05:30	26	14,96	0,00
0:06:00	27	14,96	0,00
0:06:30	27	14,96	0,00
0:07:00	28	14,95	0,00
0:07:30	28	14,95	0,00
0:08:00	29	14,95	0,00
0:08:30	29	14,93	0,00
0:09:00	30	14,92	0,01
0:09:30	31	14,91	0,01
0:10:00	31	14,89	0,02
0:10:30	32	14,88	0,03
0:11:00	33	14,86	0,03
0:11:30	34	14,84	0,04
0:12:00	34	14,82	0,05
0:12:30	35	14,81	0,06
0:13:00	36	14,80	0,07
0:13:30	36	14,77	0,08
0:14:00	37	14,76	0,08
0:14:30	37	14,74	0,09
0:15:00	38	14,73	0,10
0:15:30	38	14,71	0,11
0:16:00	39	14,85	0,04
0:16:30	40	14,74	0,09
0:17:00	40	14,73	0,10
0:17:30	41	14,71	0,11
0:18:00	42	14,70	0,11
0:18:30	42	14,70	0,11
0:19:00	43	14,69	0,12
0:19:30	44	14,68	0,12
0:20:00	45	14,66	0,13
0:20:30	45	14,64	0,14
0:21:00	46	14,63	0,15
0:21:30	47	14,61	0,16
0:22:00	48	14,59	0,16
0:22:30	48	14,58	0,17
0:23:00	49	14,56	0,18
0:23:30	50	14,55	0,19
0:24:00	50	14,54	0,19
0:24:30	51	14,52	0,20
0:25:00	52	14,52	0,20
0:25:30	52	14,50	0,21
0:26:00	53	14,49	0,22
0:26:30	54	14,48	0,22
0:27:00	54	14,47	0,23
0:27:30	55	14,46	0,24
0:28:00	55	14,45	0,24
0:28:30	56	14,44	0,24
0:29:00	57	14,43	0,25
0:29:30	58	14,43	0,25
0:30:00	58	14,43	0,25
0:30:30	59	14,43	0,25
0:31:00	60	14,43	0,25
0:31:30	61	14,43	0,25
0:32:00	61	14,42	0,26
0:32:30	62	14,56	0,18
0:33:00	63	14,55	0,19
0:33:30	64	14,54	0,19
0:34:00	64	14,52	0,20
0:34:30	65	14,52	0,20
0:35:00	66	14,51	0,21
0:35:30	66	14,50	0,21
0:36:00	67	14,49	0,22
0:36:30	68	14,48	0,22
0:37:00	68	14,47	0,23
0:37:30	69	14,47	0,23
0:38:00	70	14,46	0,23
0:38:30	70	14,46	0,24
0:39:00	71	14,45	0,24
0:39:30	72	14,45	0,24
0:40:00	72	14,44	0,24
0:40:30	73	14,43	0,25
0:41:00	73	14,43	0,25
0:41:30	74	14,43	0,25
0:42:00	75	14,43	0,25
0:42:30	75	14,43	0,25
0:43:00	76	14,43	0,25
0:43:30	77	14,43	0,25
0:44:00	78	14,43	0,25
0:44:30	78	14,44	0,24
0:45:00	79	14,44	0,24
0:45:30	80	14,45	0,24
0:46:00	80	14,45	0,24
0:46:30	81	14,45	0,24
0:47:00	81	14,46	0,24
0:47:30	82	14,46	0,24
0:48:00	83	14,46	0,23
0:48:30	83	14,47	0,23
0:49:00	84	14,62	0,15
0:49:30	84	14,62	0,15
0:50:00	85	14,61	0,15
0:50:30	86	14,61	0,16
0:51:00	87	14,60	0,16
0:51:30	87	14,60	0,16
0:52:00	88	14,59	0,16
0:52:30	89	14,59	0,16
0:53:00	89	14,58	0,17
0:53:30	90	14,58	0,17
0:54:00	91	14,68	0,12
0:54:30	91	14,67	0,13
0:55:00	92	14,66	0,13
0:55:30	92	14,66	0,13
0:56:00	93	14,65	0,13
0:56:30	94	14,65	0,13
0:57:00	94	14,65	0,13
0:57:30	95	14,64	0,14
0:58:00	96	14,64	0,14
0:58:30	96	14,64	0,14
0:59:00	97	14,64	0,14
0:59:30	97	14,64	0,14
1:00:00	98	14,64	0,14
1:00:30	99	14,77	0,08
1:01:00	99	14,73	0,10
1:01:30	100	14,86	0,03
1:02:00	101	14,73	0,10
1:02:30	101	14,73	0,10
1:03:00	102	14,72	0,10
1:03:30	102	14,72	0,10
1:04:00	103	14,72	0,10
1:04:30	103	14,72	0,10
1:05:00	104	14,72	0,10
1:05:30	104	14,73	0,10
1:06:00	104	14,73	0,10
1:06:30	104	14,73	0,09
1:07:00	104	14,81	0,06
1:07:30	104	14,82	0,05
1:08:00	104	14,82	0,05
1:08:30	104	14,83	0,05
1:09:00	104	14,84	0,04
1:09:30	104	14,85	0,04
1:10:00	104	14,86	0,04
1:10:30	103	14,86	0,03
1:11:00	103	14,87	0,03
1:11:30	103	14,88	0,03
1:12:00	103	14,88	0,02
1:12:30	102	14,89	0,02
1:13:00	102	14,90	0,02
1:13:30	102	14,86	0,03
1:14:00	101	14,87	0,03
1:14:30	101	14,88	0,03
1:15:00	101	14,88	0,03
1:15:30	101	14,88	0,03
1:16:00	101	14,88	0,02
1:16:30	101	14,88	0,03
1:17:00	101	14,88	0,02
1:17:30	101	14,88	0,02
1:18:00	101	14,88	0,03
1:18:30	101	14,88	0,03
1:19:00	101	14,88	0,03
1:19:30	101	14,88	0,03
1:20:00	101	14,88	0,03
1:20:30	101	14,88	0,03
1:21:00	101	14,88	0,03
1:21:30	101	14,88	0,03
1:22:00	101	14,88	0,03
1:22:30	101	14,88	0,02
1:23:00	101	14,88	0,02
1:23:30	101	14,88	0,02
1:24:00	101	14,89	0,02
1:24:30	101	14,89	0,02
1:25:00	101	14,89	0,02
1:25:30	101	14,89	0,02
1:26:00	101	14,89	0,02
1:26:30	101	14,89	0,02
1:27:00	101	14,89	0,02
1:27:30	101	14,88	0,02
1:28:00	101	14,88	0,02
1:28:30	101	14,88	0,02
1:29:00	101	14,88	0,02
1:29:30	101	14,88	0,02
1:30:00	101	14,88	0,02
1:30:30	101	14,88	0,02
1:31:00	101	14,88	0,02
1:31:30	101	14,88	0,02
1:32:00	101	14,88	0,02
1:32:30	101	14,89	0,02
1:33:00	101	14,89	0,02
1:33:30	101	14,89	0,02
1:34:00	101	14,89	0,02
1:34:30	101	14,89	0,02
1:35:00	101	14,89	0,02
1:35:30	101	14,89	0,02
1:36:00	101	14,89	0,02
1:36:30	101	14,89	0,02
1:37:00	101	14,89	0,02
1:37:30	102	14,89	0,02
1:38:00	102	14,89	0,02
1:38:30	102	14,89	0,02
1:39:00	102	14,89	0,02
1:39:30	102	14,89	0,02
1:40:00	102	14,89	0,02
1:40:30	102	14,89	0,02
1:41:00	102	14,89	0,02
1:41:30	102	14,90	0,02
1:42:00	102	14,90	0,02
1:42:30	102	14,90	0,02
1:43:00	102	14,91	0,01
1:43:30	102	14,90	0,02
1:44:00	102	14,91	0,01
1:44:30	102	14,91	0,01
1:45:00	102	14,91	0,01
1:45:30	102	14,91	0,01
1:46:00	102	14,91	0,01
1:46:30	102	14,91	0,01
1:47:00	102	14,91	0,01
1:47:30	102	14,91	0,01
1:48:00	102	14,91	0,01
1:48:30	102	14,91	0,01
1:49:00	102	14,91	0,01
1:49:30	103	14,91	0,01
1:50:00	103	14,91	0,01
1:50:30	103	14,91	0,01
1:51:00	103	14,91	0,01
1:51:30	103	14,91	0,01
1:52:00	103	14,91	0,01
1:52:30	103	14,91	0,01
1:53:00	103	14,91	0,01
1:53:30	103	14,92	0,01
1:54:00	103	14,92	0,01
1:54:30	103	14,92	0,01
1:55:00	103	14,92	0,01
1:55:30	103	14,93	0,00
1:56:00	103	14,92	0,01
1:56:30	103	14,93	0,00
1:57:00	103	14,93	0,00
1:57:30	103	14,93	0,00
1:58:00	103	14,93	0,00
1:58:30	103	14,93	0,00
1:59:00	103	14,94	0,00
1:59:30	103	14,94	0,00
2:00:00	103	14,95	0,00
2:00:30	103	14,95	0,00
2:01:00	103	14,95	0,00
2:01:30	103	14,95	0,00
2:02:00	103	14,95	0,00
2:02:30	103	14,95	0,00
2:03:00	103	14,95	0,00
2:03:30	103	14,95	0,00
2:04:00	103	14,95	0,00
2:04:30	104	14,95	0,00
2:05:00	104	14,96	0,00
2:05:30	104	14,96	0,00
2:06:00	104	14,96	0,00
2:06:30	104	14,97	0,00
2:07:00	104	14,97	0,00
2:07:30	104	14,97	0,00
2:08:00	104	14,97	0,00
2:08:30	104	14,97	0,00
2:09:00	104	14,97	0,00
2:09:30	104	14,98	0,00
2:10:00	104	14,98	0,00
2:10:30	104	14,98	0,00
2:11:00	104	14,98	0,00
2:11:30	104	14,98	0,00
2:12:00	104	14,98	0,00
2:12:30	104	14,98	0,00
2:13:00	104	14,99	0,00
2:13:30	104	14,98	0,00
2:14:00	104	14,99	0,00
2:14:30	104	14,99	0,00
2:15:00	104	15,00	0,00
2:15:30	104	15,00	0,00
2:16:00	104	15,00	0,00
2:16:30	104	15,00	0,00
2:17:00	104	15,00	0,00
2:17:30	104	15,01	0,00
2:18:00	104	15,01	0,00
2:18:30	104	15,01	0,00
2:19:00	105	15,01	0,00
2:19:30	105	15,02	0,00
2:20:00	105	15,02	0,00
2:20:30	105	15,03	0,00
2:21:00	105	15,03	0,00
2:21:30	105	15,03	0,00
2:22:00	105	15,03	0,00
2:22:30	105	15,03	0,00
2:23:00	105	15,04	0,00
2:23:30	105	15,04	0,00
2:24:00	105	15,04	0,00
2:24:30	105	15,04	0,00
2:25:00	105	15,04	0,00
2:25:30	105	15,04	0,00
2:26:00	105	15,04	0,00
2:26:30	105	15,04	0,00
2:27:00	105	15,04	0,00
2:27:30	105	15,04	0,00
2:28:00	105	15,04	0,00
2:28:30	105	15,04	0,00
2:29:00	105	15,04	0,00
2:29:30	105	15,04	0,00
2:30:00	105	15,04	0,00
2:30:30	105	15,04	0,00
2:31:00	105	15,05	0,00
2:31:30	105	15,05	0,00
2:32:00	105	15,05	0,00
2:32:30	105	15,05	0,00
2:33:00	105	15,05	0,00
2:33:30	105	15,05	0,00
2:34:00	105	15,05	0,00
2:34:30	105	15,05	0,00
2:35:00	105	15,05	0,00
2:35:30	105	15,05	0,00
2:36:00	105	15,06	0,00
2:36:30	105	15,06	0,00
2:37:00	106	15,06	0,00
2:37:30	106	15,06	0,00
2:38:00	106	15,06	0,00
2:38:30	106	15,05	0,00
2:39:00	106	15,06	0,00
2:39:30	106	15,06	0,00
2:40:00	106	15,06	0,00
2:40:30	106	15,06	0,00
2:41:00	106	15,06	0,00
2:41:30	106	15,06	0,00
2:42:00	106	15,06	0,00
2:42:30	106	15,06	0,00
2:43:00	106	15,06	0,00
2:43:30	106	15,06	0,00
2:44:00	106	15,06	0,00
2:44:30	106	15,06	0,00
2:45:00	106	15,06	0,00
2:45:30	106	15,06	0,00
2:46:00	106	15,06	0,00
2:46:30	106	15,06	0,00
2:47:00	106	15,07	0,00
2:47:30	106	15,07	0,00
2:48:00	106	15,07	0,00
2:48:30	106	15,07	0,00
2:49:00	106	15,07	0,00
2:49:30	106	15,07	0,00
2:50:00	106	15,07	0,00
2:50:30	106	15,08	0,00
2:51:00	106	15,07	0,00
2:51:30	106	15,07	0,00
2:52:00	106	15,07	0,00
2:52:30	106	15,07	0,00
2:53:00	106	15,07	0,00
2:53:30	106	15,08	0,00
2:54:00	107	15,08	0,00
2:54:30	107	15,08	0,00
2:55:00	107	15,08	0,00
2:55:30	107	15,08	0,00
2:56:00	107	15,08	0,00
2:56:30	107	15,08	0,00
2:57:00	107	15,08	0,00
2:57:30	107	15,09	0,00
2:58:00	107	15,08	0,00
2:58:30	107	15,08	0,00
2:59:00	107	15,09	0,00
2:59:30	107	15,09	0,00
3:00:00	107	15,09	0,00
3:00:30	107	15,09	0,00
3:01:00	107	15,09	0,00
3:01:30	107	15,09	0,00
3:02:00	107	15,09	0,00
3:02:30	107	15,09	0,00
3:03:00	107	15,09	0,00
3:03:30	107	15,09	0,00
3:04:00	107	15,09	0,00
3:04:30	107	15,09	0,00
3:05:00	107	15,09	0,00
3:05:30	107	15,09	0,00
3:06:00	107	15,10	0,00
3:06:30	107	15,09	0,00
3:07:00	107	15,10	0,00
3:07:30	107	15,09	0,00
3:08:00	107	15,10	0,00
3:08:30	107	15,10	0,00
3:09:00	107	15,10	0,00
3:09:30	107	15,10	0,00
3:10:00	107	15,11	0,00
3:10:30	108	15,11	0,00
3:11:00	108	15,11	0,00
3:11:30	108	15,10	0,00
3:12:00	108	15,12	0,00
3:12:30	108	15,11	0,00
3:13:00	108	15,12	0,00
3:13:30	108	15,12	0,00
3:14:00	108	15,12	0,00
3:14:30	108	15,12	0,00
3:15:00	108	15,12	0,00
3:15:30	108	15,12	0,00
3:16:00	108	15,13	0,00
3:16:30	108	15,13	0,00
3:17:00	108	15,13	0,00
3:17:30	108	15,14	0,00
3:18:00	108	15,15	0,00
3:18:30	108	15,15	0,00
3:19:00	108	15,15	0,00
3:19:30	108	15,16	0,00
3:20:00	108	15,16	0,00
3:20:30	108	15,16	0,00
3:21:00	108	15,16	0,00
3:21:30	108	15,16	0,00
3:22:00	108	15,16	0,00
3:22:30	108	15,17	0,00
3:23:00	108	15,18	0,00
3:23:30	108	15,19	0,00
3:24:00	108	15,19	0,00
3:24:30	108	15,20	0,00
3:25:00	108	15,21	0,00
3:25:30	108	15,21	0,00
3:26:00	109	15,21	0,00
3:26:30	109	15,22	0,00
3:27:00	109	15,23	0,00
3:27:30	109	15,23	0,00
3:28:00	109	15,24	0,00
3:28:30	109	15,25	0,00
3:29:00	109	15,25	0,00
3:29:30	109	15,26	0,00
3:30:00	109	15,27	0,00
3:30:30	109	15,28	0,00
3:31:00	109	15,28	0,00
3:31:30	109	15,29	0,00
3:32:00	109	15,29	0,00
3:32:30	109	15,30	0,00
3:33:00	109	15,31	0,00
3:33:30	109	15,32	0,00
3:34:00	109	15,33	0,00
3:34:30	109	15,33	0,00
3:35:00	109	15,33	0,00
3:35:30	109	15,34	0,00
3:36:00	109	15,34	0,00
3:36:30	109	15,34	0,00
3:37:00	109	15,34	0,00
3:37:30	109	15,35	0,00
3:38:00	109	15,35	0,00
3:38:30	109	15,35	0,00
3:39:00	109	15,35	0,00
3:39:30	109	15,35	0,00
3:40:00	109	15,35	0,00
3:40:30	109	15,34	0,00
3:41:00	110	15,34	0,00
3:41:30	109	15,34	0,00
3:42:00	110	15,34	0,00
3:42:30	110	15,34	0,00
3:43:00	110	15,33	0,00
3:43:30	110	15,32	0,00
3:44:00	110	15,31	0,00
3:44:30	110	15,30	0,00
3:45:00	110	15,29	0,00
3:45:30	110	15,28	0,00
3:46:00	110	15,27	0,00
3:46:30	110	15,25	0,00
3:47:00	110	15,23	0,00
3:47:30	110	15,21	0,00
3:48:00	110	15,19	0,00
3:48:30	110	15,18	0,00
3:49:00	110	15,16	0,00
3:49:30	110	15,13	0,00
3:50:00	110	15,10	0,00
3:50:30	110	15,08	0,00
3:51:00	110	15,05	0,00
3:51:30	110	15,02	0,00
3:52:00	110	14,98	0,00
3:52:30	110	14,95	0,00
3:53:00	110	14,92	0,01
3:53:30	110	14,88	0,02
3:54:00	110	14,85	0,04
3:54:30	110	14,80	0,06
3:55:00	110	14,77	0,08
3:55:30	110	14,72	0,10
3:56:00	110	14,68	0,12
3:56:30	111	14,63	0,15
3:57:00	111	14,58	0,17
3:57:30	111	14,53	0,20
3:58:00	111	14,48	0,22
3:58:30	111	14,43	0,25
3:59:00	111	14,38	0,28
3:59:30	111	14,32	0,31
4:00:00	111	14,26	0,34
4:00:30	111	14,20	0,38
4:01:00	111	14,15	0,41
4:01:30	111	14,09	0,45
4:02:00	111	14,04	0,48
4:02:30	111	13,98	0,52
4:03:00	111	13,92	0,56
4:03:30	111	13,86	0,60
4:04:00	111	13,80	0,64
4:04:30	111	13,73	0,69
4:05:00	111	13,67	0,73
4:05:30	111	13,60	0,78
4:06:00	111	13,54	0,83
4:06:30	111	13,48	0,88
4:07:00	111	13,41	0,93
4:07:30	111	13,35	0,99
4:08:00	111	13,29	1,04
4:08:30	111	13,23	1,09
4:09:00	111	13,16	1,15
4:09:30	111	13,10	1,20
4:10:00	111	13,04	1,26
4:10:30	111	12,98	1,32
4:11:00	111	12,93	1,37
4:11:30	111	12,88	1,43
4:12:00	111	12,82	1,48
4:12:30	112	12,73	1,58
4:13:00	112	12,68	1,64
4:13:30	112	12,63	1,69
4:14:00	112	12,57	1,76
4:14:30	112	12,51	1,84
4:15:00	112	12,46	1,90
4:15:30	112	12,40	1,97
4:16:00	112	12,35	2,03
4:16:30	112	12,30	2,10
4:17:00	112	12,25	2,17
4:17:30	112	12,20	2,24
4:18:00	112	12,15	2,31
4:18:30	112	12,10	2,37
4:19:00	112	12,06	2,44
4:19:30	112	12,01	2,52
4:20:00	112	11,97	2,58
4:20:30	112	11,91	2,66
4:21:00	112	11,87	2,73
4:21:30	112	11,82	2,81
4:22:00	112	11,78	2,88
4:22:30	112	11,73	2,96
4:23:00	112	11,69	3,04
4:23:30	112	11,64	3,12
4:24:00	112	11,61	3,19
4:24:30	112	11,56	3,27
4:25:00	112	11,52	3,36
4:25:30	112	11,48	3,43
4:26:00	112	11,44	3,50
4:26:30	112	11,40	3,59
4:27:00	112	11,36	3,67
4:27:30	112	11,32	3,75
4:28:00	112	11,29	3,83
4:28:30	112	11,25	3,91
4:29:00	112	11,22	3,98
4:29:30	112	11,18	4,06
4:30:00	112	11,14	4,15
4:30:30	112	11,11	4,24
4:31:00	112	11,07	4,33
4:31:30	113	11,04	4,40
4:32:00	113	11,00	4,49
4:32:30	113	10,97	4,57
4:33:00	113	10,93	4,66
4:33:30	113	10,90	4,74
4:34:00	113	10,86	4,84
4:34:30	113	10,84	4,92
4:35:00	113	10,80	5,00
4:35:30	113	10,77	5,08
4:36:00	113	10,75	5,17
4:36:30	113	10,71	5,28
4:37:00	113	10,68	5,36
4:37:30	113	10,65	5,45
4:38:00	113	10,63	5,52
4:38:30	113	10,60	5,59
4:39:00	113	10,57	5,70
4:39:30	113	10,54	5,78
4:40:00	113	10,51	5,87
4:40:30	113	10,48	5,97
4:41:00	113	10,45	6,07
4:41:30	113	10,43	6,14
4:42:00	113	10,40	6,24
4:42:30	113	10,38	6,32
4:43:00	113	10,35	6,42
4:43:30	113	10,32	6,50
4:44:00	113	10,30	6,61
4:44:30	113	10,27	6,69
4:45:00	113	10,24	6,80
4:45:30	113	10,23	6,86
4:46:00	113	10,20	6,97
4:46:30	113	10,18	7,06
4:47:00	113	10,15	7,15
4:47:30	113	10,13	7,24
4:48:00	113	10,11	7,32
4:48:30	113	10,09	7,42
4:49:00	113	10,07	7,48
4:49:30	113	10,05	7,57
4:50:00	114	10,03	7,66
4:50:30	114	10,00	7,76
4:51:00	114	9,99	7,82
4:51:30	114	9,96	7,92
4:52:00	114	9,94	8,02
4:52:30	114	9,93	8,08
4:53:00	114	9,91	8,18
4:53:30	114	9,87	8,35
4:54:00	114	9,85	8,42
4:54:30	114	9,84	8,49
4:55:00	114	9,82	8,60
4:55:30	114	9,80	8,67
4:56:00	114	9,79	8,74
4:56:30	114	9,76	8,85
4:57:00	114	9,75	8,92
4:57:30	114	9,73	9,00
4:58:00	114	9,72	9,07
4:58:30	114	9,70	9,15
4:59:00	114	9,68	9,26
4:59:30	114	9,66	9,34
5:00:00	114	9,65	9,41
5:00:30	114	9,64	9,49
5:01:00	114	9,62	9,57
5:01:30	114	9,61	9,65
5:02:00	114	9,59	9,73
5:02:30	114	9,57	9,81
5:03:00	114	9,56	9,89
5:03:30	115	9,55	9,98
5:04:00	115	9,53	10,06
5:04:30	115	9,52	10,10
5:05:00	115	9,51	10,19
5:05:30	115	9,49	10,27
5:06:00	115	9,48	10,36
5:06:30	115	9,47	10,40
5:07:00	115	9,46	10,49
5:07:30	115	9,45	10,53
5:08:00	114	9,43	10,62
5:08:30	114	9,42	10,71
5:09:00	115	9,40	10,80
5:09:30	114	9,39	10,84
5:10:00	115	9,38	10,93
5:10:30	115	9,37	10,98
5:11:00	115	9,36	11,07
5:11:30	115	9,35	11,12
5:12:00	115	9,34	11,21
5:12:30	115	9,33	11,26
5:13:00	115	9,32	11,30
5:13:30	115	9,30	11,40
5:14:00	115	9,30	11,45
5:14:30	115	9,28	11,54
5:15:00	115	9,27	11,59
5:15:30	115	9,27	11,64
5:16:00	115	9,26	11,69
5:16:30	114	9,25	11,74
5:17:00	114	9,24	11,84
5:17:30	114	9,23	11,89
5:18:00	114	9,22	11,94
5:18:30	114	9,21	12,04
5:19:00	114	9,20	12,09
5:19:30	115	9,19	12,14
5:20:00	115	9,18	12,19
5:20:30	115	9,18	12,24
5:21:00	114	9,17	12,30
5:21:30	115	9,16	12,35
5:22:00	115	9,16	12,40
5:22:30	115	9,15	12,45
5:23:00	115	9,13	12,56
5:23:30	115	9,13	12,56
5:24:00	115	9,12	12,66
5:24:30	115	9,12	12,66
5:25:00	115	9,11	12,72
5:25:30	114	9,10	12,77
5:26:00	114	9,10	12,83
5:26:30	114	9,09	12,88
5:27:00	114	9,08	12,93
5:27:30	114	9,07	12,99
5:28:00	114	9,07	13,04
5:28:30	114	9,06	13,10
5:29:00	114	9,05	13,16
5:29:30	114	9,04	13,21
5:30:00	114	9,04	13,27
5:30:30	114	9,03	13,32
5:31:00	114	9,02	13,38
5:31:30	114	9,01	13,44
5:32:00	114	9,01	13,50
5:32:30	114	9,01	13,50
5:33:00	114	9,00	13,55
5:33:30	114	8,99	13,61
5:34:00	115	8,98	13,67
5:34:30	114	8,98	13,67
5:35:00	114	8,98	13,73
5:35:30	114	8,97	13,79
5:36:00	114	8,96	13,84
5:36:30	114	8,95	13,90
5:37:00	114	8,95	13,90
5:37:30	114	8,95	13,96
5:38:00	114	8,94	14,02
5:38:30	114	8,94	14,02
5:39:00	114	8,92	14,14
5:39:30	114	8,92	14,14
5:40:00	114	8,91	14,20
5:40:30	114	8,91	14,20
5:41:00	114	8,91	14,27
5:41:30	114	8,90	14,33
5:42:00	114	8,90	14,33
5:42:30	114	8,89	14,39
5:43:00	114	8,88	14,45
5:43:30	114	8,88	14,51
5:44:00	114	8,88	14,51
5:44:30	114	8,88	14,51
5:45:00	114	8,86	14,64
5:45:30	114	8,86	14,64
5:46:00	114	8,86	14,70
5:46:30	114	8,86	14,70
5:47:00	114	8,85	14,76
5:47:30	114	8,85	14,76
5:48:00	114	8,84	14,83
5:48:30	114	8,83	14,89
5:49:00	114	8,83	14,89
5:49:30	114	8,82	14,95
5:50:00	114	8,82	15,02
5:50:30	114	8,82	15,02
5:51:00	114	8,81	15,08
5:51:30	114	8,80	15,15
5:52:00	114	8,80	15,15
5:52:30	114	8,80	15,15
5:53:00	114	8,80	15,21
5:53:30	114	8,79	15,28
5:54:00	114	8,79	15,28
5:54:30	114	8,79	15,28
5:55:00	114	8,78	15,35
5:55:30	114	8,77	15,41
5:56:00	114	8,77	15,41
5:56:30	114	8,77	15,48
5:57:00	114	8,76	15,55
5:57:30	114	8,76	15,55
5:58:00	114	8,76	15,55
5:58:30	114	8,75	15,61
5:59:00	114	8,75	15,61
5:59:30	114	8,74	15,68
6:00:00	114	8,74	15,68
6:00:30	114	8,73	15,75
6:01:00	114	8,73	15,75
6:01:30	114	8,73	15,82
6:02:00	114	8,73	15,82
6:02:30	114	8,72	15,88
6:03:00	114	8,72	15,88
6:03:30	114	8,71	15,95
6:04:00	114	8,71	15,95
6:04:30	114	8,71	16,02
6:05:00	114	8,71	16,02
6:05:30	114	8,70	16,09
6:06:00	114	8,70	16,09
6:06:30	114	8,70	16,09
6:07:00	114	8,69	16,16
6:07:30	114	8,68	16,23
6:08:00	114	8,68	16,23
6:08:30	114	8,68	16,23
6:09:00	114	8,68	16,23
6:09:30	114	8,68	16,30
6:10:00	114	8,68	16,30
6:10:30	114	8,66	16,45
6:11:00	114	8,66	16,45
6:11:30	114	8,65	16,52
6:12:00	114	8,65	16,52
6:12:30	114	8,64	16,59
6:13:00	114	8,64	16,59
6:13:30	114	8,64	16,59
6:14:00	114	8,64	16,66
6:14:30	114	8,64	16,66
6:15:00	114	8,64	16,66
6:15:30	114	8,63	16,73
6:16:00	114	8,63	16,73
6:16:30	114	8,62	16,81
6:17:00	114	8,62	16,81
6:17:30	114	8,62	16,81
6:18:00	114	8,62	16,88
6:18:30	114	8,62	16,88
6:19:00	114	8,61	16,95
6:19:30	114	8,61	16,95
6:20:00	114	8,61	16,95
6:20:30	114	8,61	16,95
6:21:00	114	8,60	17,03
6:21:30	114	8,59	17,10
6:22:00	114	8,59	17,10
6:22:30	114	8,59	17,10
6:23:00	114	8,59	17,10
6:23:30	114	8,59	17,18
6:24:00	114	8,59	17,18
6:24:30	114	8,58	17,25
6:25:00	114	8,58	17,25
6:25:30	114	8,58	17,25
6:26:00	114	8,57	17,33
6:26:30	114	8,57	17,33
6:27:00	114	8,56	17,40
6:27:30	114	8,56	17,40
6:28:00	114	8,56	17,40
6:28:30	114	8,56	17,40
6:29:00	114	8,55	17,48
6:29:30	114	8,55	17,48
6:30:00	114	8,55	17,48
6:30:30	114	8,55	17,56
6:31:00	114	8,55	17,56
6:31:30	114	8,55	17,56
6:32:00	114	8,54	17,63
6:32:30	114	8,54	17,63
6:33:00	114	8,53	17,71
6:33:30	114	8,53	17,71
6:34:00	114	8,53	17,71
6:34:30	114	8,53	17,79
6:35:00	114	8,53	17,79
6:35:30	114	8,53	17,79
6:36:00	114	8,52	17,87
6:36:30	114	8,52	17,87
6:37:00	114	8,52	17,87
6:37:30	114	8,52	17,87
6:38:00	114	8,52	17,87
6:38:30	114	8,51	17,95
6:39:00	114	8,51	17,95
6:39:30	114	8,50	18,03
6:40:00	114	8,50	18,03
6:40:30	114	8,50	18,03
6:41:00	114	8,50	18,11
6:41:30	114	8,50	18,11
6:42:00	114	8,50	18,11
6:42:30	114	8,50	18,11
6:43:00	114	8,49	18,19
6:43:30	114	8,49	18,19
6:44:00	114	8,49	18,19
6:44:30	114	8,48	18,27
6:45:00	114	8,48	18,27
6:45:30	114	8,48	18,27
6:46:00	114	8,47	18,35
6:46:30	114	8,47	18,35
6:47:00	114	8,47	18,35
6:47:30	114	8,46	18,43
6:48:00	114	8,46	18,43
6:48:30	114	8,46	18,43
6:49:00	114	8,46	18,43
6:49:30	114	8,46	18,51
6:50:00	114	8,46	18,51
6:50:30	114	8,46	18,51
6:51:00	114	8,46	18,51
6:51:30	114	8,45	18,59
6:52:00	114	8,45	18,59
6:52:30	114	8,45	18,59
6:53:00	114	8,45	18,59
6:53:30	114	8,44	18,67
6:54:00	114	8,44	18,67
6:54:30	114	8,44	18,67
6:55:00	114	8,43	18,76
6:55:30	114	8,43	18,76
6:56:00	114	8,43	18,76
6:56:30	114	8,43	18,76
6:57:00	114	8,43	18,84
6:57:30	114	8,43	18,84
6:58:00	114	8,43	18,84
6:58:30	114	8,43	18,84
6:59:00	114	8,43	18,84
6:59:30	114	8,42	18,92
7:00:00	114	8,42	18,92
7:00:30	114	8,41	19,01
7:01:00	114	8,41	19,01
7:01:30	114	8,41	19,01
7:02:00	114	8,41	19,01
7:02:30	114	8,41	19,01
7:03:00	114	8,41	19,09
7:03:30	114	8,41	19,09
7:04:00	114	8,41	19,09
7:04:30	114	8,41	19,09
7:05:00	114	8,41	19,09
7:05:30	114	8,40	19,17
7:06:00	114	8,40	19,17
7:06:30	114	8,40	19,17
7:07:00	114	8,40	19,17
7:07:30	114	8,40	19,17
7:08:00	114	8,40	19,17
7:08:30	114	8,39	19,26
7:09:00	114	8,39	19,26
7:09:30	114	8,38	19,35
7:10:00	114	8,38	19,35
7:10:30	114	8,38	19,35
7:11:00	114	8,38	19,35
7:11:30	114	8,38	19,35
7:12:00	114	8,38	19,43
7:12:30	114	8,38	19,43
7:13:00	114	8,38	19,43
7:13:30	114	8,38	19,43
7:14:00	114	8,37	19,52
7:14:30	114	8,37	19,52
7:15:00	114	8,37	19,52
7:15:30	114	8,37	19,52
7:16:00	114	8,37	19,52
7:16:30	114	8,37	19,52
7:17:00	114	8,36	19,60
7:17:30	114	8,36	19,60
7:18:00	114	8,36	19,60
7:18:30	114	8,35	19,69
7:19:00	114	8,35	19,69
7:19:30	114	8,35	19,69
7:20:00	114	8,35	19,69
7:20:30	114	8,35	19,69
7:21:00	114	8,35	19,69
7:21:30	114	8,34	19,78
7:22:00	114	8,34	19,78
7:22:30	114	8,34	19,78
7:23:00	114	8,34	19,78
7:23:30	114	8,34	19,78
7:24:00	114	8,34	19,87
7:24:30	114	8,34	19,87
7:25:00	114	8,34	19,87
7:25:30	114	8,34	19,87
7:26:00	114	8,34	19,87
7:26:30	114	8,34	19,87
7:27:00	114	8,33	19,96
7:27:30	114	8,33	19,96
7:28:00	114	8,33	19,96
7:28:30	114	8,33	19,96
7:29:00	114	8,32	20,05
7:29:30	114	8,32	20,05
7:30:00	114	8,32	20,05
7:30:30	114	8,32	20,05
7:31:00	114	8,32	20,05
7:31:30	114	8,32	20,05
7:32:00	114	8,32	20,05
7:32:30	114	8,32	20,14
7:33:00	114	8,32	20,14
7:33:30	114	8,32	20,14
7:34:00	114	8,32	20,14
7:34:30	114	8,32	20,14
7:35:00	114	8,31	20,23
7:35:30	114	8,31	20,23
7:36:00	114	8,31	20,23
7:36:30	114	8,31	20,23
7:37:00	114	8,31	20,23
7:37:30	114	8,31	20,23
7:38:00	114	8,31	20,23
7:38:30	114	8,30	20,32
7:39:00	114	8,30	20,32
7:39:30	114	8,30	20,32
7:40:00	114	8,30	20,32
7:40:30	114	8,29	20,41
7:41:00	114	8,29	20,41
7:41:30	114	8,29	20,41
7:42:00	114	8,29	20,41
7:42:30	114	8,29	20,41
7:43:00	114	8,29	20,41
7:43:30	114	8,29	20,50
7:44:00	114	8,29	20,50
7:44:30	114	8,29	20,50
7:45:00	114	8,29	20,50
7:45:30	114	8,29	20,50
7:46:00	114	8,28	20,59
7:46:30	114	8,28	20,59
7:47:00	114	8,28	20,59
7:47:30	114	8,28	20,59
7:48:00	114	8,28	20,59
7:48:30	114	8,28	20,59
7:49:00	114	8,28	20,59
7:49:30	114	8,28	20,59
7:50:00	114	8,28	20,59
7:50:30	114	8,27	20,68
7:51:00	114	8,27	20,68
7:51:30	114	8,27	20,68
7:52:00	114	8,26	20,77
7:52:30	114	8,26	20,77
7:53:00	114	8,26	20,77
7:53:30	114	8,26	20,77
7:54:00	114	8,26	20,77
7:54:30	114	8,26	20,77
7:55:00	114	8,26	20,77
7:55:30	114	8,26	20,77
7:56:00	114	8,26	20,77
7:56:30	114	8,25	20,87
7:57:00	114	8,25	20,87
7:57:30	114	8,25	20,87
7:58:00	114	8,25	20,87
7:58:30	114	8,25	20,87
7:59:00	114	8,25	20,96
7:59:30	114	8,25	20,96
8:00:00	114	8,25	20,96
8:00:30	114	8,25	20,96
8:01:00	114	8,25	20,96
8:01:30	114	8,25	20,96
8:02:00	114	8,25	20,96
8:02:30	114	8,24	21,06
8:03:00	114	8,24	21,06
8:03:30	114	8,24	21,06
8:04:00	114	8,24	21,06
8:04:30	114	8,24	21,06
8:05:00	114	8,24	21,06
8:05:30	114	8,24	21,06
8:06:00	114	8,23	21,15
8:06:30	114	8,23	21,15
8:07:00	114	8,23	21,15
8:07:30	114	8,23	21,15
8:08:00	114	8,23	21,15
8:08:30	114	8,23	21,15
8:09:00	114	8,23	21,15
8:09:30	114	8,23	21,15
8:10:00	114	8,23	21,15
8:10:30	114	8,23	21,25
8:11:00	114	8,23	21,25
8:11:30	114	8,23	21,25
8:12:00	114	8,23	21,25
8:12:30	114	8,23	21,25
8:13:00	114	8,23	21,25
8:13:30	114	8,22	21,34
8:14:00	114	8,22	21,34
8:14:30	114	8,22	21,34
8:15:00	114	8,22	21,34
8:15:30	114	8,22	21,34
8:16:00	114	8,22	21,34
8:16:30	114	8,22	21,34
8:17:00	114	8,22	21,34
8:17:30	114	8,22	21,34
8:18:00	114	8,22	21,34
8:18:30	114	8,22	21,34
8:19:00	114	8,21	21,44
8:19:30	114	8,21	21,44
8:20:00	114	8,21	21,44
8:20:30	114	8,21	21,44
8:21:00	114	8,21	21,44
8:21:30	114	8,20	21,53
8:22:00	114	8,20	21,53
8:22:30	114	8,20	21,53
8:23:00	114	8,20	21,53
8:23:30	114	8,20	21,53
8:24:00	114	8,20	21,53
8:24:30	114	8,20	21,63
8:25:00	114	8,20	21,53
8:25:30	114	8,20	21,63
8:26:00	114	8,20	21,53
8:26:30	114	8,20	21,63
8:27:00	114	8,20	21,63
8:27:30	114	8,20	21,63
8:28:00	114	8,20	21,63
8:28:30	114	8,20	21,63
8:29:00	114	8,20	21,63
8:29:30	114	8,19	21,73
8:30:00	114	8,19	21,73
8:30:30	114	8,19	21,73
8:31:00	114	8,19	21,73
8:31:30	114	8,19	21,73
8:32:00	114	8,19	21,73
8:32:30	114	8,19	21,73
8:33:00	114	8,19	21,73
8:33:30	114	8,19	21,73
8:34:00	114	8,18	21,83
8:34:30	114	8,18	21,83
8:35:00	114	8,18	21,83
8:35:30	114	8,18	21,83
8:36:00	114	8,18	21,83
8:36:30	114	8,18	21,83
8:37:00	114	8,17	21,93
8:37:30	114	8,17	21,93
8:38:00	114	8,17	21,93
8:38:30	114	8,17	21,93
8:39:00	114	8,17	21,93
8:39:30	114	8,17	21,93
8:40:00	114	8,17	21,93
8:40:30	114	8,17	21,93
8:41:00	114	8,17	21,93
8:41:30	114	8,16	22,03
8:42:00	114	8,16	22,03
8:42:30	114	8,16	22,03
8:43:00	114	8,16	22,03
8:43:30	114	8,16	22,03
8:44:00	114	8,16	22,03
8:44:30	114	8,16	22,03
8:45:00	114	8,16	22,13
8:45:30	114	8,16	22,13
8:46:00	114	8,16	22,13
8:46:30	114	8,16	22,13
8:47:00	114	8,16	22,13
8:47:30	114	8,16	22,13
8:48:00	114	8,16	22,13
8:48:30	114	8,16	22,13
8:49:00	114	8,16	22,13
8:49:30	114	8,16	22,13
8:50:00	114	8,16	22,13
8:50:30	114	8,16	22,13
8:51:00	114	8,16	22,13
8:51:30	114	8,16	22,13
8:52:00	114	8,16	22,13
8:52:30	114	8,16	22,13
8:53:00	114	8,15	22,23
8:53:30	114	8,15	22,23
8:54:00	114	8,15	22,23
8:54:30	114	8,15	22,23
8:55:00	114	8,15	22,23
8:55:30	114	8,15	22,23
8:56:00	114	8,14	22,33
8:56:30	114	8,14	22,33
8:57:00	114	8,14	22,33
8:57:30	114	8,14	22,33
8:58:00	114	8,14	22,33
8:58:30	114	8,14	22,33
8:59:00	114	8,14	22,33
8:59:30	114	8,14	22,33
9:00:00	114	8,14	22,33
9:00:30	114	8,14	22,33
9:01:00	114	8,14	22,43
9:01:30	114	8,14	22,43
9:02:00	114	8,14	22,43
9:02:30	114	8,14	22,43
9:03:00	114	8,14	22,43
9:03:30	114	8,14	22,43
9:04:00	114	8,14	22,43
9:04:30	114	8,14	22,43
9:05:00	114	8,14	22,43
9:05:30	114	8,14	22,43
9:06:00	114	8,13	22,53
9:06:30	114	8,13	22,53
9:07:00	114	8,13	22,53
9:07:30	114	8,13	22,53
9:08:00	114	8,13	22,53
9:08:30	114	8,13	22,53
9:09:00	114	8,13	22,53
9:09:30	114	8,13	22,53
9:10:00	114	8,13	22,53
9:10:30	114	8,13	22,53
9:11:00	114	8,13	22,53
9:11:30	114	8,13	22,53
9:12:00	114	8,12	22,63
9:12:30	114	8,12	22,63
9:13:00	114	8,12	22,63
9:13:30	114	8,12	22,63
9:14:00	114	8,12	22,63
9:14:30	114	8,12	22,63
9:15:00	114	8,12	22,63
9:15:30	114	8,11	22,73
9:16:00	114	8,11	22,73
9:16:30	114	8,11	22,73
9:17:00	114	8,11	22,73
9:17:30	114	8,11	22,73
9:18:00	114	8,11	22,73
9:18:30	114	8,11	22,73
9:19:00	114	8,11	22,73
9:19:30	114	8,11	22,73
9:20:00	114	8,11	22,73
9:20:30	114	8,11	22,73
9:21:00	114	8,11	22,73
9:21:30	114	8,11	22,73
9:22:00	114	8,11	22,84
9:22:30	114	8,11	22,84
9:23:00	114	8,11	22,84
9:23:30	114	8,11	22,84
9:24:00	114	8,11	22,84
9:24:30	114	8,11	22,84
9:25:00	115	8,11	22,84
9:25:30	115	8,11	22,84
9:26:00	115	8,11	22,84
9:26:30	115	8,11	22,84
9:27:00	115	8,10	22,94
9:27:30	115	8,11	22,84
9:28:00	115	8,10	22,94
9:28:30	115	8,10	22,94
9:29:00	115	8,10	22,94
9:29:30	115	8,10	22,94
9:30:00	115	8,10	22,94
9:30:30	115	8,10	22,94
9:31:00	115	8,10	22,94
9:31:30	115	8,10	22,94
9:32:00	114	8,10	22,94
9:32:30	115	8,10	22,94
9:33:00	115	8,10	22,94
9:33:30	115	8,10	22,94
9:34:00	115	8,10	22,94
9:34:30	115	8,09	23,05
9:35:00	115	8,09	23,05
9:35:30	115	8,09	23,05
9:36:00	115	8,09	23,05
9:36:30	115	8,09	23,05
9:37:00	115	8,09	23,05
9:37:30	115	8,09	23,05
9:38:00	115	8,09	23,05
9:38:30	115	8,09	23,05
9:39:00	115	8,08	23,15
9:39:30	115	8,08	23,15
9:40:00	115	8,08	23,15
9:40:30	115	8,07	23,26
9:41:00	115	8,07	23,26
9:41:30	115	8,07	23,26
9:42:00	115	8,07	23,26
9:42:30	114	8,07	23,26
9:43:00	114	8,07	23,26
9:43:30	114	8,07	23,26
9:44:00	114	8,07	23,26
9:44:30	114	8,07	23,26
9:45:00	114	8,07	23,26
9:45:30	114	8,07	23,26
9:46:00	114	8,07	23,26
9:46:30	114	8,07	23,36
9:47:00	114	8,07	23,36
9:47:30	114	8,07	23,36
9:48:00	114	8,07	23,36
9:48:30	114	8,07	23,36
9:49:00	114	8,07	23,36
9:49:30	114	8,07	23,36
9:50:00	114	8,07	23,36
9:50:30	114	8,07	23,36
9:51:00	114	8,07	23,36
9:51:30	114	8,07	23,36
9:52:00	114	8,07	23,36
9:52:30	114	8,06	23,47
9:53:00	114	8,06	23,47
9:53:30	114	8,06	23,47
9:54:00	114	8,06	23,47
9:54:30	114	8,06	23,47
9:55:00	114	8,06	23,47
9:55:30	114	8,06	23,47
9:56:00	114	8,06	23,47
9:56:30	114	8,06	23,47
9:57:00	114	8,06	23,47
9:57:30	114	8,06	23,47
9:58:00	114	8,05	23,58
9:58:30	114	8,05	23,58
9:59:00	114	8,05	23,58
9:59:30	114	8,05	23,58
10:00:00	114	8,05	23,58
10:00:30	114	8,05	23,58
10:01:00	114	8,05	23,58
10:01:30	114	8,05	23,58
10:02:00	114	8,05	23,58
10:02:30	114	8,05	23,58
10:03:00	114	8,05	23,58
10:03:30	114	8,05	23,58
10:04:00	114	8,05	23,68
10:04:30	114	8,05	23,58
10:05:00	114	8,05	23,58
10:05:30	114	8,05	23,68
10:06:00	114	8,05	23,68
10:06:30	114	8,05	23,68
10:07:00	114	8,05	23,68
10:07:30	114	8,05	23,68
10:08:00	114	8,05	23,68
10:08:30	114	8,05	23,68
10:09:00	114	8,04	23,79
10:09:30	114	8,04	23,79
10:10:00	114	8,04	23,79
10:10:30	114	8,04	23,79
10:11:00	114	8,04	23,79
10:11:30	114	8,04	23,79
10:12:00	114	8,04	23,79
10:12:30	114	8,04	23,79
10:13:00	114	8,04	23,79
10:13:30	114	8,04	23,79
10:14:00	114	8,04	23,79
10:14:30	114	8,04	23,79
10:15:00	114	8,04	23,79
10:15:30	114	8,04	23,79
10:16:00	114	8,04	23,79
10:16:30	114	8,04	23,79
10:17:00	114	8,04	23,79
10:17:30	114	8,04	23,79
10:18:00	114	8,04	23,79
10:18:30	114	8,04	23,79
10:19:00	114	8,04	23,79
10:19:30	114	8,04	23,79
10:20:00	114	8,04	23,79
10:20:30	114	8,03	23,90
10:21:00	114	8,03	23,90
10:21:30	114	8,03	23,90
10:22:00	114	8,03	23,90
10:22:30	114	8,03	23,90
10:23:00	114	8,03	23,90
10:23:30	114	8,03	23,90
10:24:00	114	8,03	23,90
10:24:30	114	8,03	23,90
10:25:00	114	8,02	24,01
10:25:30	114	8,02	24,01
10:26:00	114	8,02	24,01
10:26:30	114	8,02	24,01
10:27:00	114	8,02	24,01
10:27:30	114	8,02	24,01
10:28:00	114	8,02	24,01
10:28:30	114	8,02	24,01
10:29:00	114	8,02	24,01
10:29:30	114	8,02	24,01
10:30:00	114	8,02	24,01
10:30:30	114	8,02	24,01
10:31:00	114	8,02	24,01
10:31:30	114	8,02	24,01
10:32:00	114	8,02	24,01
10:32:30	114	8,02	24,12
10:33:00	114	8,02	24,12
10:33:30	114	8,02	24,12
10:34:00	114	8,02	24,12
10:34:30	114	8,02	24,12
10:35:00	114	8,02	24,12
10:35:30	114	8,02	24,12
10:36:00	114	8,02	24,12
10:36:30	114	8,02	24,12
10:37:00	114	8,02	24,12
10:37:30	114	8,02	24,12
10:38:00	114	8,02	24,12
10:38:30	114	8,01	24,23
10:39:00	114	8,01	24,23
10:39:30	114	8,01	24,23
10:40:00	114	8,01	24,23
10:40:30	114	8,01	24,23
10:41:00	114	8,01	24,23
10:41:30	114	8,01	24,23
10:42:00	114	8,01	24,23
10:42:30	114	8,01	24,23
10:43:00	114	8,01	24,23
10:43:30	114	8,01	24,23
10:44:00	114	8,01	24,23
10:44:30	114	8,01	24,23
10:45:00	114	8,01	24,23
10:45:30	114	8,01	24,23
10:46:00	114	8,01	24,23
10:46:30	114	8,01	24,23
10:47:00	114	8,01	24,23
10:47:30	114	8,01	24,23
10:48:00	114	8,00	24,34
10:48:30	114	8,00	24,34
10:49:00	114	8,00	24,34
10:49:30	114	8,00	24,34
10:50:00	114	8,00	24,34
10:50:30	114	8,00	24,34
10:51:00	114	8,00	24,34
10:51:30	114	8,00	24,34
10:52:00	114	8,00	24,34
10:52:30	114	7,99	24,45
10:53:00	114	8,00	24,34
10:53:30	114	7,99	24,45
10:54:00	114	7,99	24,45
10:54:30	114	7,99	24,45
10:55:00	114	7,99	24,45
10:55:30	114	7,99	24,45
10:56:00	114	7,99	24,45
10:56:30	114	7,99	24,45
10:57:00	114	7,99	24,45
10:57:30	114	7,99	24,45
10:58:00	114	7,99	24,45
10:58:30	114	7,99	24,45
10:59:00	114	7,99	24,45
10:59:30	114	7,99	24,45
11:00:00	114	7,99	24,45
11:00:30	114	7,99	24,45
11:01:00	114	7,99	24,45
11:01:30	114	7,99	24,45
11:02:00	114	7,99	24,45
11:02:30	114	7,99	24,45
11:03:00	114	7,99	24,57
11:03:30	114	7,99	24,57
11:04:00	114	7,99	24,57
11:04:30	114	7,99	24,57
11:05:00	114	7,99	24,57
11:05:30	114	7,99	24,57
11:06:00	114	7,99	24,57
11:06:30	114	7,99	24,57
11:07:00	114	7,99	24,57
11:07:30	114	7,99	24,57
11:08:00	114	7,99	24,57
11:08:30	114	7,99	24,57
11:09:00	114	7,99	24,57
11:09:30	114	7,99	24,57
11:10:00	114	7,98	24,68
11:10:30	114	7,98	24,68
11:11:00	114	7,98	24,68
11:11:30	114	7,98	24,68
11:12:00	114	7,98	24,68
11:12:30	114	7,98	24,68
11:13:00	114	7,98	24,68
11:13:30	114	7,98	24,68
11:14:00	114	7,98	24,68
11:14:30	114	7,98	24,68
11:15:00	114	7,98	24,68
11:15:30	114	7,98	24,68
11:16:00	114	7,98	24,68
11:16:30	114	7,98	24,68
11:17:00	114	7,98	24,68
11:17:30	114	7,98	24,68
11:18:00	114	7,98	24,68
11:18:30	114	7,98	24,68
11:19:00	114	7,98	24,68
11:19:30	114	7,98	24,68
11:20:00	114	7,98	24,68
11:20:30	114	7,98	24,68
11:21:00	114	7,97	24,79
11:21:30	114	7,97	24,79
11:22:00	114	7,97	24,79
11:22:30	114	7,97	24,79
11:23:00	114	7,97	24,79
11:23:30	114	7,97	24,79
11:24:00	114	7,97	24,79
11:24:30	114	7,97	24,79
11:25:00	114	7,97	24,79
11:25:30	114	7,97	24,79
11:26:00	114	7,97	24,79
11:26:30	114	7,96	24,91
11:27:00	114	7,96	24,91
11:27:30	114	7,96	24,91
11:28:00	114	7,96	24,91
11:28:30	114	7,96	24,91
11:29:00	114	7,96	24,91
11:29:30	114	7,96	24,91
11:30:00	114	7,96	24,91
11:30:30	114	7,96	24,91
11:31:00	114	7,96	24,91
11:31:30	114	7,96	24,91
11:32:00	114	7,96	24,91
11:32:30	114	7,96	24,91
11:33:00	114	7,96	24,91
11:33:30	114	7,96	24,91
11:34:00	114	7,96	24,91
11:34:30	114	7,96	24,91
11:35:00	114	7,96	24,91
11:35:30	114	7,96	24,91
11:36:00	114	7,96	25,02
11:36:30	114	7,96	24,91
11:37:00	114	7,96	25,02
11:37:30	114	7,96	25,02
11:38:00	114	7,96	25,02
11:38:30	114	7,96	25,02
11:39:00	114	7,96	25,02
11:39:30	114	7,96	25,02
11:40:00	114	7,96	25,02
11:40:30	114	7,95	25,14
11:41:00	114	7,95	25,14
11:41:30	114	7,95	25,14
11:42:00	114	7,95	25,14
11:42:30	114	7,95	25,14
11:43:00	114	7,95	25,14
11:43:30	114	7,95	25,14
11:44:00	114	7,95	25,14
11:44:30	114	7,95	25,14
11:45:00	114	7,95	25,14
11:45:30	114	7,95	25,14
11:46:00	114	7,95	25,14
11:46:30	114	7,95	25,14
11:47:00	114	7,95	25,14
11:47:30	114	7,95	25,14
11:48:00	114	7,95	25,14
11:48:30	114	7,95	25,14
11:49:00	114	7,95	25,14
11:49:30	114	7,95	25,14
11:50:00	114	7,95	25,14
11:50:30	114	7,95	25,14
11:51:00	114	7,95	25,14
11:51:30	114	7,95	25,14
11:52:00	114	7,95	25,14
11:52:30	114	7,94	25,25
11:53:00	114	7,94	25,25
11:53:30	114	7,94	25,25
11:54:00	114	7,94	25,25
11:54:30	114	7,94	25,25
11:55:00	114	7,94	25,25
11:55:30	114	7,94	25,25
11:56:00	114	7,94	25,25
11:56:30	114	7,94	25,25
11:57:00	114	7,94	25,25
11:57:30	114	7,94	25,25
11:58:00	114	7,94	25,25
11:58:30	114	7,93	25,37
11:59:00	114	7,94	25,25
11:59:30	114	7,93	25,37
12:00:00	114	7,93	25,37
12:00:30	114	7,93	25,37
12:01:00	114	7,93	25,37
12:01:30	114	7,93	25,37
12:02:00	114	7,93	25,37
12:02:30	114	7,93	25,37
12:03:00	114	7,93	25,37
12:03:30	114	7,93	25,37
12:04:00	114	7,93	25,37
12:04:30	114	7,93	25,37
12:05:00	114	7,93	25,37
12:05:30	114	7,93	25,37
12:06:00	114	7,93	25,37
12:06:30	114	7,93	25,37
12:07:00	114	7,93	25,37
12:07:30	114	7,93	25,37
12:08:00	114	7,92	25,49
12:08:30	114	7,93	25,37
12:09:00	114	7,92	25,49
12:09:30	114	7,93	25,37
12:10:00	114	7,92	25,49
12:10:30	114	7,92	25,49
12:11:00	114	7,92	25,49
12:11:30	114	7,92	25,49
12:12:00	114	7,92	25,49
12:12:30	114	7,92	25,49
12:13:00	114	7,92	25,49
12:13:30	114	7,92	25,49
12:14:00	114	7,92	25,49
12:14:30	114	7,92	25,49
12:15:00	114	7,92	25,49
12:15:30	114	7,92	25,49
12:16:00	114	7,92	25,49
12:16:30	114	7,92	25,49
12:17:00	114	7,92	25,49
12:17:30	114	7,92	25,49
12:18:00	114	7,92	25,61
12:18:30	114	7,92	25,49
12:19:00	114	7,92	25,61
12:19:30	114	7,92	25,61
12:20:00	114	7,92	25,49
12:20:30	114	7,92	25,61
12:21:00	114	7,92	25,61
12:21:30	114	7,92	25,61
12:22:00	114	7,92	25,61
12:22:30	114	7,92	25,61
12:23:00	114	7,92	25,61
12:23:30	114	7,92	25,61
12:24:00	114	7,92	25,61
12:24:30	114	7,92	25,61
12:25:00	114	7,92	25,61
12:25:30	114	7,92	25,61
12:26:00	114	7,92	25,61
12:26:30	114	7,92	25,61
12:27:00	114	7,92	25,61
12:27:30	114	7,92	25,61
12:28:00	114	7,92	25,61
12:28:30	114	7,92	25,61
12:29:00	114	7,92	25,61
12:29:30	114	7,92	25,61
12:30:00	114	7,92	25,61
12:30:30	114	7,92	25,61
12:31:00	114	7,92	25,61
12:31:30	114	7,91	25,72
12:32:00	114	7,91	25,72
12:32:30	114	7,91	25,72
12:33:00	114	7,91	25,72
12:33:30	114	7,91	25,72
12:34:00	114	7,91	25,72
12:34:30	114	7,91	25,72
12:35:00	114	7,91	25,72
12:35:30	114	7,91	25,72
12:36:00	114	7,91	25,72
12:36:30	114	7,91	25,72
12:37:00	114	7,91	25,72
12:37:30	114	7,91	25,72
12:38:00	114	7,90	25,84
12:38:30	114	7,90	25,84
12:39:00	114	7,90	25,84
12:39:30	114	7,90	25,84
12:40:00	114	7,90	25,84
12:40:30	114	7,90	25,84
12:41:00	114	7,90	25,84
12:41:30	114	7,90	25,84
12:42:00	114	7,90	25,84
12:42:30	114	7,90	25,84
12:43:00	114	7,90	25,84
12:43:30	114	7,90	25,84
12:44:00	114	7,90	25,84
12:44:30	114	7,90	25,84
12:45:00	114	7,90	25,84
12:45:30	114	7,90	25,84
12:46:00	114	7,90	25,84
12:46:30	114	7,90	25,84
12:47:00	114	7,90	25,84
12:47:30	114	7,90	25,84
12:48:00	114	7,90	25,96
12:48:30	114	7,90	25,84
12:49:00	114	7,90	25,96
12:49:30	114	7,90	25,84
12:50:00	114	7,90	25,96
12:50:30	114	7,90	25,96
12:51:00	114	7,90	25,96
12:51:30	114	7,90	25,96
12:52:00	114	7,90	25,96
12:52:30	114	7,90	25,96
12:53:00	114	7,90	25,96
12:53:30	114	7,90	25,96
12:54:00	114	7,90	25,96
12:54:30	114	7,90	25,96
12:55:00	114	7,90	25,96
12:55:30	114	7,90	25,96
12:56:00	114	7,90	25,96
12:56:30	114	7,90	25,96
12:57:00	114	7,90	25,96
12:57:30	114	7,90	25,96
12:58:00	114	7,90	25,96
12:58:30	114	7,89	26,08
12:59:00	114	7,90	25,96
12:59:30	114	7,90	25,96
13:00:00	114	7,89	26,08
13:00:30	114	7,90	25,96
13:01:00	114	7,90	25,96
13:01:30	114	7,89	26,08
13:02:00	114	7,89	26,08
13:02:30	114	7,89	26,08
13:03:00	114	7,89	26,08
13:03:30	114	7,89	26,08
13:04:00	114	7,89	26,08
13:04:30	114	7,89	26,08
13:05:00	114	7,89	26,08
13:05:30	114	7,89	26,08
13:06:00	114	7,89	26,08
13:06:30	114	7,89	26,08
13:07:00	114	7,89	26,08
13:07:30	114	7,89	26,08
13:08:00	114	7,89	26,08
13:08:30	114	7,89	26,08
13:09:00	114	7,89	26,08
13:09:30	114	7,89	26,08
13:10:00	114	7,89	26,08
13:10:30	114	7,89	26,08
13:11:00	114	7,89	26,08
13:11:30	114	7,89	26,08
13:12:00	114	7,89	26,08
13:12:30	114	7,89	26,08
13:13:00	114	7,88	26,20
13:13:30	114	7,88	26,20
13:14:00	114	7,88	26,20
13:14:30	114	7,88	26,20
13:15:00	114	7,88	26,20
13:15:30	114	7,88	26,20
13:16:00	114	7,88	26,20
13:16:30	114	7,88	26,20
13:17:00	114	7,88	26,20
13:17:30	114	7,88	26,20
13:18:00	114	7,88	26,20
13:18:30	114	7,88	26,20
13:19:00	114	7,88	26,20
13:19:30	114	7,88	26,20
13:20:00	114	7,88	26,20
13:20:30	114	7,87	26,33
13:21:00	114	7,88	26,20
13:21:30	114	7,87	26,33
13:22:00	114	7,87	26,33
13:22:30	114	7,87	26,33
13:23:00	114	7,87	26,33
13:23:30	114	7,88	26,20
13:24:00	114	7,87	26,33
13:24:30	114	7,87	26,33
13:25:00	114	7,87	26,33
13:25:30	114	7,87	26,33
13:26:00	114	7,87	26,33
13:26:30	114	7,87	26,33
13:27:00	114	7,87	26,33
13:27:30	114	7,87	26,33
13:28:00	114	7,87	26,33
13:28:30	114	7,87	26,33
13:29:00	114	7,87	26,33
13:29:30	114	7,87	26,33
13:30:00	114	7,87	26,33
13:30:30	114	7,87	26,33
13:31:00	114	7,87	26,33
13:31:30	114	7,87	26,33
13:32:00	114	7,87	26,33
13:32:30	114	7,87	26,33
13:33:00	114	7,87	26,33
13:33:30	114	7,87	26,33
13:34:00	114	7,86	26,45
13:34:30	114	7,87	26,33
13:35:00	114	7,86	26,45
13:35:30	114	7,86	26,45
13:36:00	114	7,86	26,45
13:36:30	114	7,86	26,45
13:37:00	114	7,86	26,45
13:37:30	114	7,86	26,45
13:38:00	114	7,86	26,45
13:38:30	114	7,86	26,45
13:39:00	114	7,86	26,45
13:39:30	114	7,86	26,45
13:40:00	114	7,86	26,45
13:40:30	114	7,86	26,45
13:41:00	114	7,86	26,45
13:41:30	114	7,86	26,45
13:42:00	114	7,86	26,45
13:42:30	114	7,86	26,45
13:43:00	114	7,86	26,45
13:43:30	114	7,86	26,45
13:44:00	114	7,86	26,45
13:44:30	114	7,86	26,57
13:45:00	114	7,86	26,57
13:45:30	114	7,86	26,57
13:46:00	114	7,86	26,57
13:46:30	114	7,86	26,57
13:47:00	114	7,86	26,57
13:47:30	114	7,86	26,57
13:48:00	114	7,86	26,57
13:48:30	114	7,86	26,57
13:49:00	114	7,86	26,57
13:49:30	114	7,86	26,57
