Repository: ProgWizer/parser

File: project-root/data/Tests/Data Acquisition/2013 (508)/13-0128 MW.txt
--Test Summary--
Full Path and File Name	
Instrument Name	7322
Instrument Type	Model 7322 Consistometer - Variable Speed
Instrument Serial Number	
Test Start Date	26.04.2013
Test Start Time	10:33:59
Test Stop Date	26.04.2013
Test Stop Time	14:04:59
Test Length	3:31:00
Final Sample Time Offset	3:31:00
Controller Schedule Name	
Sampling Period	10 seconds
Comments	T: 100C(60min); P: 45MPa(60min); tap water
Information	WellID	Research
Information	Customer	LukOil - Komi
Information	EngName	Pavel Lebedev
Information	CementClass	100%G
Information	CementMfr	Dyckerhoff - Suhoy Log
Information	Additives	1%CFR-10+0,9%CFL-6+0,3%TC-101+30%Silica Flour+0,15%THR-100 (BWOC)
Information	Density	1920
Information	BHCT	100
Information	BHST	114
Information	FluidLoss	17cc/30min (Measured)
Information	JobType	Liner
Calculated Value	Time_30Bc	3:20:00
Calculated Value	Time_70Bc	3:31:00
Initial Temperature (°C)	28 °C
Final Temperature (°C)	100 °C
Initial Pressure (MPa)	0,3 MPa
Final Pressure (MPa)	45,2 MPa
Initial Consistency (Bc)	16 Bc
Final Consistency (Bc)	72 Bc
Initial Wall Temperature (°C)	25 °C
Final Wall Temperature (°C)	100 °C
Initial Motor Speed (RPM)	150 RPM
Final Motor Speed (RPM)	150 RPM
--Data--
Time (HH:MM:SS)	Temperature (°C)	Pressure (MPa)	Consistency (Bc)	Wall Temperature (°C)	Motor Speed (RPM)
0:00:00	28	0,3	16	25	150
0:00:10	28	0,3	16	25	150
0:00:20	28	0,4	16	25	150
0:00:30	28	0,6	16	25	150
0:00:40	28	0,7	16	26	150
0:00:50	28	0,9	16	26	150
0:01:00	28	1,1	16	27	150
0:01:10	28	1,3	16	27	150
0:01:20	28	1,4	16	28	150
0:01:30	28	1,6	16	29	150
0:01:40	28	1,8	16	29	150
0:01:50	28	2,0	16	30	150
0:02:00	28	2,3	16	32	150
0:02:10	28	2,6	16	33	150
0:02:20	28	2,9	16	35	150
0:02:30	28	3,2	16	36	150
0:02:40	28	3,3	16	37	150
0:02:50	28	3,4	16	37	150
0:03:00	28	3,5	16	37	150
0:03:10	28	3,6	16	37	150
0:03:20	29	3,7	16	38	150
0:03:30	29	3,9	16	38	150
0:03:40	29	4,0	16	38	150
0:03:50	29	4,1	16	39	150
0:04:00	29	4,3	16	39	150
0:04:10	30	4,4	16	39	150
0:04:20	30	4,5	16	39	150
0:04:30	30	4,6	16	39	150
0:04:40	30	4,7	16	40	150
0:04:50	31	4,9	16	40	150
0:05:00	31	5,0	16	40	150
0:05:10	31	5,1	16	40	150
0:05:20	31	5,3	16	41	150
0:05:30	32	5,4	16	41	150
0:05:40	32	5,5	16	41	150
0:05:50	32	5,6	16	41	150
0:06:00	32	5,7	16	41	150
0:06:10	33	5,9	16	41	150
0:06:20	33	6,0	16	42	150
0:06:30	33	6,1	16	42	150
0:06:40	33	6,2	16	42	150
0:06:50	33	6,4	16	42	150
0:07:00	34	6,5	16	43	150
0:07:10	34	6,6	16	43	150
0:07:20	34	6,7	16	43	150
0:07:30	34	6,9	16	43	150
0:07:40	35	7,0	16	43	150
0:07:50	35	7,1	16	43	150
0:08:00	35	7,2	16	44	150
0:08:10	35	7,4	16	44	150
0:08:20	35	7,5	16	44	150
0:08:30	36	7,6	16	44	150
0:08:40	36	7,8	16	45	150
0:08:50	36	7,8	16	45	150
0:09:00	36	8,0	16	45	150
0:09:10	37	8,1	16	45	150
0:09:20	37	8,2	16	45	150
0:09:30	37	8,3	16	46	150
0:09:40	37	8,5	16	46	150
0:09:50	37	8,6	16	46	150
0:10:00	38	8,7	16	46	150
0:10:10	38	8,8	16	47	150
0:10:20	38	9,0	16	47	150
0:10:30	38	9,1	16	47	150
0:10:40	39	9,2	16	47	150
0:10:50	39	9,3	16	47	150
0:11:00	39	9,5	16	48	150
0:11:10	39	9,6	16	48	150
0:11:20	39	9,7	16	48	150
0:11:30	40	9,8	16	48	150
0:11:40	40	10,0	16	48	150
0:11:50	40	10,1	16	49	150
0:12:00	40	10,2	16	49	150
0:12:10	40	10,4	16	49	150
0:12:20	41	10,4	16	49	150
0:12:30	41	10,6	16	50	150
0:12:40	41	10,7	16	50	150
0:12:50	41	10,8	16	50	150
0:13:00	42	11,0	16	50	150
0:13:10	42	11,1	16	50	150
0:13:20	42	11,2	16	51	150
0:13:30	42	11,3	16	51	150
0:13:40	42	11,4	16	51	150
0:13:50	43	11,6	16	51	150
0:14:00	43	11,7	16	51	150
0:14:10	43	11,7	16	52	150
0:14:20	43	11,9	16	52	150
0:14:30	43	12,1	16	52	150
0:14:40	44	12,2	16	52	150
0:14:50	44	12,4	16	52	150
0:15:00	44	12,4	16	53	150
0:15:10	44	12,6	16	53	150
0:15:20	44	12,7	16	53	150
0:15:30	45	12,8	16	53	150
0:15:40	45	12,9	16	54	150
0:15:50	45	13,1	16	54	150
0:16:00	45	13,2	16	54	150
0:16:10	45	13,3	16	54	150
0:16:20	46	13,4	16	55	150
0:16:30	46	13,6	16	55	150
0:16:40	46	13,6	16	56	150
0:16:50	46	13,8	16	56	150
0:17:00	46	13,9	16	56	150
0:17:10	47	14,1	16	56	150
0:17:20	47	14,2	16	56	150
0:17:30	47	14,3	16	56	150
0:17:40	47	14,5	16	56	150
0:17:50	48	14,6	16	56	150
0:18:00	48	14,6	16	57	150
0:18:10	48	14,7	16	56	150
0:18:20	48	14,9	16	57	150
0:18:30	48	15,1	16	57	150
0:18:40	49	15,2	16	57	150
0:18:50	49	15,3	16	58	150
0:19:00	49	15,4	16	58	150
0:19:10	49	15,5	16	58	150
0:19:20	49	15,6	16	58	150
0:19:30	50	15,8	16	59	150
0:19:40	50	16,0	16	59	150
0:19:50	50	16,0	16	59	150
0:20:00	50	16,2	16	59	150
0:20:10	50	16,3	16	59	150
0:20:20	51	16,3	14	60	150
0:20:30	51	16,5	14	60	150
0:20:40	51	16,6	14	60	150
0:20:50	51	16,7	14	60	150
0:21:00	51	16,9	14	60	150
0:21:10	52	17,1	14	61	150
0:21:20	52	17,1	14	61	150
0:21:30	52	17,2	14	61	150
0:21:40	52	17,4	14	62	150
0:21:50	52	17,6	14	62	150
0:22:00	53	17,6	14	62	150
0:22:10	53	17,7	14	62	150
0:22:20	53	17,9	14	62	150
0:22:30	53	18,1	14	62	150
0:22:40	53	18,1	14	62	150
0:22:50	54	18,3	14	62	150
0:23:00	54	18,4	14	63	150
0:23:10	54	18,5	14	63	150
0:23:20	54	18,6	14	63	150
0:23:30	54	18,8	14	63	150
0:23:40	55	18,9	14	63	150
0:23:50	55	19,0	14	64	150
0:24:00	55	19,2	14	64	150
0:24:10	55	19,2	14	64	150
0:24:20	55	19,4	13	64	150
0:24:30	56	19,5	13	65	150
0:24:40	56	19,5	13	65	150
0:24:50	56	19,7	13	65	150
0:25:00	56	19,9	13	65	150
0:25:10	56	20,1	13	65	150
0:25:20	57	20,1	13	65	150
0:25:30	57	20,2	13	66	150
0:25:40	57	20,4	13	66	150
0:25:50	57	20,4	13	66	150
0:26:00	57	20,6	13	66	150
0:26:10	58	20,7	13	67	150
0:26:20	58	20,9	13	67	150
0:26:30	58	21,0	13	67	150
0:26:40	58	21,1	13	67	150
0:26:50	58	21,2	13	68	150
0:27:00	59	21,3	13	68	150
0:27:10	59	21,5	13	68	150
0:27:20	59	21,7	13	68	150
0:27:30	59	21,6	13	68	150
0:27:40	59	21,8	13	69	150
0:27:50	60	22,0	13	69	150
0:28:00	60	22,0	12	69	150
0:28:10	60	22,2	12	69	150
0:28:20	60	22,3	12	70	150
0:28:30	60	22,5	12	70	150
0:28:40	61	22,5	12	70	150
0:28:50	61	22,7	12	71	150
0:29:00	61	22,8	12	71	150
0:29:10	61	23,0	12	71	150
0:29:20	61	23,0	12	71	150
0:29:30	62	23,2	12	71	150
0:29:40	62	23,4	12	71	150
0:29:50	62	23,3	12	72	150
0:30:00	62	23,5	12	72	150
0:30:10	62	23,7	12	72	150
0:30:20	63	23,9	12	73	150
0:30:30	63	23,9	12	73	150
0:30:40	63	24,1	12	73	150
0:30:50	63	24,3	12	73	150
0:31:00	63	24,2	12	74	150
0:31:10	64	24,4	12	74	150
0:31:20	64	24,6	12	74	150
0:31:30	64	24,8	12	74	150
0:31:40	64	24,9	12	74	150
0:31:50	64	24,8	12	74	150
0:32:00	65	25,0	12	75	150
0:32:10	65	25,1	12	75	150
0:32:20	65	25,3	12	75	150
0:32:30	65	25,4	12	75	150
0:32:40	65	25,5	12	76	150
0:32:50	66	25,6	12	76	150
0:33:00	66	25,8	12	76	150
0:33:10	66	26,0	11	76	150
0:33:20	66	26,1	11	76	150
0:33:30	66	26,1	11	76	150
0:33:40	67	26,3	11	77	150
0:33:50	67	26,5	11	77	150
0:34:00	67	26,6	11	77	150
0:34:10	67	26,6	11	77	150
0:34:20	67	26,8	11	77	150
0:34:30	68	27,0	11	78	150
0:34:40	68	26,9	11	78	150
0:34:50	68	27,1	11	78	150
0:35:00	68	27,3	11	78	150
0:35:10	69	27,4	11	79	150
0:35:20	69	27,6	11	79	150
0:35:30	69	27,5	11	79	150
0:35:40	69	27,7	11	79	150
0:35:50	69	27,9	11	79	150
0:36:00	69	28,0	11	79	150
0:36:10	70	28,2	11	80	150
0:36:20	70	28,4	11	80	150
0:36:30	70	28,3	11	80	150
0:36:40	70	28,5	11	80	150
0:36:50	71	28,7	11	81	150
0:37:00	71	28,8	11	81	150
0:37:10	71	29,0	11	81	150
0:37:20	71	28,9	11	81	150
0:37:30	71	29,1	11	81	150
0:37:40	72	29,3	11	82	150
0:37:50	72	29,5	11	82	150
0:38:00	72	29,3	11	82	150
0:38:10	72	29,5	11	82	150
0:38:20	72	29,7	11	82	150
0:38:30	73	29,9	11	83	150
0:38:40	73	30,0	11	83	150
0:38:50	73	30,2	11	83	150
0:39:00	73	30,1	11	83	150
0:39:10	73	30,2	11	83	150
0:39:20	74	30,4	11	84	150
0:39:30	74	30,6	11	84	150
0:39:40	74	30,8	11	84	150
0:39:50	74	31,0	11	84	150
0:40:00	74	31,0	11	84	150
0:40:10	75	31,0	11	84	150
0:40:20	75	31,2	11	85	150
0:40:30	75	31,4	11	85	150
0:40:40	75	31,6	11	85	150
0:40:50	75	31,6	11	85	150
0:41:00	76	31,7	11	86	150
0:41:10	76	31,9	11	86	150
0:41:20	76	32,1	11	86	150
0:41:30	76	32,1	11	86	150
0:41:40	76	32,2	11	86	150
0:41:50	77	32,4	10	87	150
0:42:00	77	32,6	10	87	150
0:42:10	77	32,5	10	87	150
0:42:20	77	32,6	10	87	150
0:42:30	77	32,8	10	88	150
0:42:40	78	33,0	10	88	150
0:42:50	78	33,2	10	88	150
0:43:00	78	33,3	10	88	150
0:43:10	78	33,2	10	88	150
0:43:20	78	33,4	10	89	150
0:43:30	79	33,5	10	89	150
0:43:40	79	33,7	10	89	150
0:43:50	79	33,9	10	89	150
0:44:00	79	34,0	10	89	150
0:44:10	79	34,2	10	89	150
0:44:20	80	34,1	10	90	150
0:44:30	80	34,3	10	90	150
0:44:40	80	34,5	10	90	150
0:44:50	80	34,7	10	90	150
0:45:00	80	34,8	10	91	150
0:45:10	81	34,7	10	91	150
0:45:20	81	34,9	10	91	150
0:45:30	81	35,1	10	91	150
0:45:40	81	35,2	10	91	150
0:45:50	81	35,4	10	92	150
0:46:00	82	35,3	10	92	150
0:46:10	82	35,5	10	92	150
0:46:20	82	35,7	10	92	150
0:46:30	82	35,9	10	92	150
0:46:40	82	36,0	10	92	150
0:46:50	83	36,2	10	93	150
0:47:00	83	36,1	10	93	150
0:47:10	83	36,3	10	93	150
0:47:20	83	36,4	10	94	150
0:47:30	83	36,6	10	94	150
0:47:40	84	36,8	10	94	150
0:47:50	84	36,7	10	94	150
0:48:00	84	36,9	10	94	150
0:48:10	84	37,0	10	94	150
0:48:20	84	37,2	10	95	150
0:48:30	85	37,4	10	95	150
0:48:40	85	37,3	10	95	150
0:48:50	85	37,5	10	95	150
0:49:00	85	37,6	10	95	150
0:49:10	85	37,8	10	96	150
0:49:20	86	38,0	10	96	150
0:49:30	86	38,2	10	96	150
0:49:40	86	38,0	10	96	150
0:49:50	86	38,2	10	97	150
0:50:00	86	38,4	10	97	150
0:50:10	87	38,6	10	97	150
0:50:20	87	38,8	10	97	150
0:50:30	87	38,9	10	97	150
0:50:40	87	38,8	10	97	150
0:50:50	87	39,0	10	98	150
0:51:00	88	39,2	10	98	150
0:51:10	88	39,4	10	98	150
0:51:20	88	39,5	10	99	150
0:51:30	88	39,4	10	99	150
0:51:40	88	39,5	10	99	150
0:51:50	89	39,7	10	99	150
0:52:00	89	39,9	10	99	150
0:52:10	89	40,1	10	100	150
0:52:20	89	40,3	10	100	150
0:52:30	89	40,4	10	100	150
0:52:40	90	40,2	10	100	150
0:52:50	90	40,4	10	100	150
0:53:00	90	40,5	9	101	150
0:53:10	90	40,7	9	101	150
0:53:20	90	40,9	9	101	150
0:53:30	91	41,1	9	101	150
0:53:40	91	41,3	9	101	150
0:53:50	91	41,0	9	102	150
0:54:00	91	41,2	9	102	150
0:54:10	91	41,4	9	102	150
0:54:20	92	41,6	9	102	150
0:54:30	92	41,8	9	102	150
0:54:40	92	41,9	9	103	150
0:54:50	92	42,1	9	103	150
0:55:00	92	42,0	9	103	150
0:55:10	93	42,0	9	103	150
0:55:20	93	42,2	9	103	150
0:55:30	93	42,4	9	104	150
0:55:40	93	42,6	9	104	150
0:55:50	93	42,8	9	104	150
0:56:00	94	43,0	9	104	150
0:56:10	94	43,2	9	105	150
0:56:20	94	42,9	9	105	150
0:56:30	94	43,1	9	105	150
0:56:40	94	43,3	9	105	150
0:56:50	95	43,4	9	105	150
0:57:00	95	43,6	9	106	150
0:57:10	95	43,8	9	106	150
0:57:20	95	43,9	9	106	150
0:57:30	96	44,1	9	106	150
0:57:40	96	44,2	9	106	150
0:57:50	96	44,0	9	107	150
0:58:00	96	44,2	9	107	150
0:58:10	96	44,4	9	107	150
0:58:20	96	44,6	9	107	150
0:58:30	97	44,8	9	108	150
0:58:40	97	45,0	9	108	150
0:58:50	97	45,1	9	108	150
0:59:00	97	44,9	9	108	150
0:59:10	97	45,1	9	108	150
0:59:20	98	45,3	9	109	150
0:59:30	98	45,4	9	109	150
0:59:40	98	45,6	9	109	150
0:59:50	98	45,8	9	109	150
1:00:00	99	45,9	9	109	150
1:00:10	99	45,8	9	110	150
1:00:20	99	45,9	9	110	150
1:00:30	99	46,0	9	110	150
1:00:40	99	45,7	9	110	150
1:00:50	99	45,8	9	110	150
1:01:00	100	45,9	9	109	150
1:01:10	100	45,9	9	109	150
1:01:20	100	45,9	9	109	150
1:01:30	100	45,9	9	109	150
1:01:40	100	45,8	9	109	150
1:01:50	101	45,8	9	108	150
1:02:00	101	45,7	9	108	150
1:02:10	101	45,6	9	108	150
1:02:20	101	45,6	9	108	150
1:02:30	101	45,7	9	108	150
1:02:40	101	45,6	9	108	150
1:02:50	101	45,6	9	107	150
1:03:00	101	45,5	8	107	150
1:03:10	101	45,5	8	107	150
1:03:20	101	45,4	8	107	150
1:03:30	101	45,4	8	106	150
1:03:40	101	45,3	8	106	150
1:03:50	101	45,3	8	106	150
1:04:00	102	45,3	8	106	150
1:04:10	102	45,3	8	106	150
1:04:20	102	45,2	8	106	150
1:04:30	102	45,2	8	106	150
1:04:40	102	45,2	8	106	150
1:04:50	102	45,2	8	106	150
1:05:00	102	45,2	8	106	150
1:05:10	102	45,2	8	106	150
1:05:20	102	45,2	8	106	150
1:05:30	102	45,2	8	105	150
1:05:40	102	45,2	8	105	150
1:05:50	102	45,2	8	105	150
1:06:00	102	45,2	8	105	150
1:06:10	101	45,2	8	105	150
1:06:20	101	45,2	8	105	150
1:06:30	101	45,2	8	105	150
1:06:40	101	45,1	8	105	150
1:06:50	101	45,2	8	105	150
1:07:00	101	45,2	8	105	150
1:07:10	101	45,1	8	105	150
1:07:20	101	45,1	8	105	150
1:07:30	101	45,1	8	105	150
1:07:40	101	45,1	8	105	150
1:07:50	101	45,1	8	105	150
1:08:00	101	45,1	8	105	150
1:08:10	101	45,1	8	105	150
1:08:20	101	45,1	8	105	150
1:08:30	101	45,1	8	105	150
1:08:40	101	45,1	8	105	150
1:08:50	101	45,1	8	105	150
1:09:00	101	45,1	8	105	150
1:09:10	101	45,1	8	105	150
1:09:20	101	45,1	8	105	150
1:09:30	101	45,1	8	104	150
1:09:40	101	45,1	8	104	150
1:09:50	101	45,1	8	104	150
1:10:00	101	45,1	8	104	150
1:10:10	101	45,1	8	104	150
1:10:20	101	45,1	8	104	150
1:10:30	101	45,2	8	104	150
1:10:40	101	45,2	8	104	150
1:10:50	101	45,2	8	104	150
1:11:00	101	45,2	8	104	150
1:11:10	101	45,2	8	104	150
1:11:20	101	45,2	8	104	150
1:11:30	101	45,2	8	104	150
1:11:40	101	45,2	8	104	150
1:11:50	101	45,2	8	104	150
1:12:00	101	45,2	8	104	150
1:12:10	101	45,2	8	104	150
1:12:20	101	45,2	8	104	150
1:12:30	101	45,2	8	104	150
1:12:40	101	45,2	8	104	150
1:12:50	101	45,2	8	104	150
1:13:00	101	45,2	8	104	150
1:13:10	101	45,2	8	104	150
1:13:20	101	45,2	8	104	150
1:13:30	101	45,3	8	104	150
1:13:40	101	45,3	8	104	150
1:13:50	101	45,3	8	104	150
1:14:00	101	45,3	8	104	150
1:14:10	101	45,3	8	104	150
1:14:20	101	45,3	8	104	150
1:14:30	101	45,3	8	104	150
1:14:40	101	45,3	8	104	150
1:14:50	101	45,3	8	104	150
1:15:00	101	45,3	8	104	150
1:15:10	101	45,3	8	104	150
1:15:20	101	45,3	8	104	150
1:15:30	101	45,3	8	104	150
1:15:40	101	45,3	8	104	150
1:15:50	101	45,3	8	104	150
1:16:00	101	45,3	8	104	150
1:16:10	101	45,4	8	103	150
1:16:20	101	45,4	8	104	150
1:16:30	101	45,4	8	103	150
1:16:40	101	45,4	8	103	150
1:16:50	101	45,4	8	103	150
1:17:00	101	45,4	8	103	150
1:17:10	101	45,4	8	103	150
1:17:20	101	45,4	8	103	150
1:17:30	101	45,4	8	103	150
1:17:40	101	45,4	8	103	150
1:17:50	101	45,4	8	103	150
1:18:00	101	45,4	8	103	150
1:18:10	101	45,4	8	103	150
1:18:20	101	45,4	8	103	150
1:18:30	101	45,4	8	103	150
1:18:40	101	45,4	8	103	150
1:18:50	101	45,4	8	103	150
1:19:00	100	45,4	8	103	150
1:19:10	100	45,4	8	103	150
1:19:20	100	45,4	8	103	150
1:19:30	100	45,4	8	103	150
1:19:40	100	45,5	8	103	150
1:19:50	100	45,5	8	103	150
1:20:00	100	45,5	8	103	150
1:20:10	100	45,5	8	103	150
1:20:20	100	45,5	8	103	150
1:20:30	100	45,5	8	103	150
1:20:40	100	45,6	8	103	150
1:20:50	100	45,6	8	103	150
1:21:00	100	45,6	8	103	150
1:21:10	100	45,6	8	103	150
1:21:20	100	45,6	8	103	150
1:21:30	100	45,6	8	103	150
1:21:40	100	45,6	8	103	150
1:21:50	100	45,6	8	103	150
1:22:00	100	45,6	8	103	150
1:22:10	100	45,6	8	103	150
1:22:20	100	45,6	8	103	150
1:22:30	100	45,7	8	103	150
1:22:40	100	45,7	8	103	150
1:22:50	100	45,7	8	103	150
1:23:00	100	45,7	8	103	150
1:23:10	100	45,7	8	103	150
1:23:20	100	45,7	8	103	150
1:23:30	100	45,7	8	103	150
1:23:40	100	45,7	8	103	150
1:23:50	100	45,7	8	103	150
1:24:00	100	45,7	8	103	150
1:24:10	100	45,7	8	103	150
1:24:20	100	45,7	8	103	150
1:24:30	100	45,7	8	103	150
1:24:40	100	45,7	8	103	150
1:24:50	100	45,7	8	103	150
1:25:00	100	45,7	8	103	150
1:25:10	100	45,7	8	103	150
1:25:20	100	45,7	8	103	150
1:25:30	100	45,7	8	103	150
1:25:40	100	45,7	8	103	150
1:25:50	100	45,7	8	103	150
1:26:00	100	45,8	8	103	150
1:26:10	100	45,8	8	103	150
1:26:20	100	45,8	8	103	150
1:26:30	100	45,8	8	103	150
1:26:40	100	45,8	8	103	150
1:26:50	100	45,8	8	103	150
1:27:00	100	45,8	8	103	150
1:27:10	100	45,8	8	103	150
1:27:20	100	45,8	8	103	150
1:27:30	100	45,8	8	103	150
1:27:40	100	45,8	8	103	150
1:27:50	100	45,8	8	103	150
1:28:00	100	45,8	8	103	150
1:28:10	100	45,8	8	103	150
1:28:20	100	45,9	8	103	150
1:28:30	100	45,9	8	103	150
1:28:40	100	45,9	8	103	150
1:28:50	100	45,9	8	103	150
1:29:00	100	45,9	8	103	150
1:29:10	100	45,9	8	103	150
1:29:20	100	45,9	8	103	150
1:29:30	100	45,8	8	102	150
1:29:40	100	45,8	8	103	150
1:29:50	100	45,8	8	102	150
1:30:00	100	45,8	8	102	150
1:30:10	100	45,8	8	102	150
1:30:20	100	45,9	8	102	150
1:30:30	100	45,9	8	102	150
1:30:40	100	45,9	8	102	150
1:30:50	100	45,9	8	102	150
1:31:00	100	45,9	8	102	150
1:31:10	100	45,9	8	102	150
1:31:20	100	45,9	8	102	150
1:31:30	100	45,9	8	103	150
1:31:40	100	45,9	8	102	150
1:31:50	100	45,9	8	102	150
1:32:00	100	45,9	8	102	150
1:32:10	100	45,9	8	102	150
1:32:20	100	45,9	8	102	150
1:32:30	100	45,9	8	102	150
1:32:40	100	45,9	8	102	150
1:32:50	100	45,9	8	102	150
1:33:00	100	45,9	8	102	150
1:33:10	100	45,9	8	102	150
1:33:20	100	45,9	8	102	150
1:33:30	100	45,9	8	102	150
1:33:40	100	46,0	8	102	150
1:33:50	100	46,0	8	102	150
1:34:00	100	46,0	8	102	150
1:34:10	100	46,0	8	102	150
1:34:20	100	46,0	8	102	150
1:34:30	100	46,0	8	102	150
1:34:40	100	46,0	8	102	150
1:34:50	100	46,0	8	102	150
1:35:00	100	46,0	8	102	150
1:35:10	100	46,0	8	102	150
1:35:20	100	46,0	8	102	150
1:35:30	100	46,0	8	102	150
1:35:40	100	46,0	8	102	150
1:35:50	100	46,0	8	102	150
1:36:00	100	46,0	8	102	150
1:36:10	100	46,0	8	102	150
1:36:20	100	46,0	8	102	150
1:36:30	100	46,0	8	102	150
1:36:40	100	45,6	8	102	150
1:36:50	100	45,6	8	102	150
1:37:00	100	45,6	8	102	150
1:37:10	100	45,6	8	102	150
1:37:20	100	45,6	8	102	150
1:37:30	100	45,6	8	102	150
1:37:40	100	45,6	8	102	150
1:37:50	100	45,6	8	102	150
1:38:00	100	45,6	8	102	150
1:38:10	100	45,6	8	102	150
1:38:20	100	45,6	8	102	150
1:38:30	100	45,6	8	102	150
1:38:40	100	45,7	8	102	150
1:38:50	100	45,7	8	102	150
1:39:00	100	45,7	8	102	150
1:39:10	100	45,7	8	102	150
1:39:20	100	45,7	8	102	150
1:39:30	100	45,7	8	102	150
1:39:40	100	45,7	8	102	150
1:39:50	100	45,7	8	102	150
1:40:00	100	45,7	8	102	150
1:40:10	100	45,7	8	102	150
1:40:20	100	45,7	8	102	150
1:40:30	100	45,7	8	102	150
1:40:40	100	45,7	8	102	150
1:40:50	100	45,7	8	102	150
1:41:00	100	45,7	8	102	150
1:41:10	100	45,7	8	102	150
1:41:20	100	45,7	8	102	150
1:41:30	100	45,7	8	102	150
1:41:40	100	45,7	8	102	150
1:41:50	100	45,7	8	102	150
1:42:00	100	45,8	8	102	150
1:42:10	100	45,8	8	102	150
1:42:20	100	45,8	8	102	150
1:42:30	100	45,8	8	102	150
1:42:40	100	45,8	8	102	150
1:42:50	100	45,8	8	102	150
1:43:00	100	45,8	8	102	150
1:43:10	100	45,8	8	102	150
1:43:20	100	45,8	8	102	150
1:43:30	100	45,8	8	102	150
1:43:40	100	45,8	8	102	150
1:43:50	100	45,8	8	102	150
1:44:00	100	45,8	8	102	150
1:44:10	100	45,8	8	102	150
1:44:20	100	45,8	8	102	150
1:44:30	100	45,8	8	102	150
1:44:40	100	45,8	8	102	150
1:44:50	100	45,8	8	102	150
1:45:00	100	45,8	8	102	150
1:45:10	100	45,8	8	102	150
1:45:20	100	45,8	8	102	150
1:45:30	100	45,8	8	102	150
1:45:40	100	45,8	8	102	150
1:45:50	100	45,9	8	102	150
1:46:00	100	45,9	8	102	150
1:46:10	100	45,9	8	102	150
1:46:20	100	45,9	8	102	150
1:46:30	100	45,9	8	102	150
1:46:40	100	45,9	8	102	150
1:46:50	100	45,9	8	102	150
1:47:00	100	45,9	8	102	150
1:47:10	100	45,9	8	102	150
1:47:20	100	45,9	8	102	150
1:47:30	100	45,8	8	102	150
1:47:40	100	45,8	8	102	150
1:47:50	100	45,8	8	102	150
1:48:00	100	45,8	8	102	150
1:48:10	100	45,8	8	102	150
1:48:20	100	45,8	8	102	150
1:48:30	100	45,8	8	102	150
1:48:40	100	45,8	8	102	150
1:48:50	100	45,9	8	102	150
1:49:00	100	45,9	8	102	150
1:49:10	100	45,9	8	102	150
1:49:20	100	45,9	8	102	150
1:49:30	100	45,9	8	102	150
1:49:40	100	45,9	8	102	150
1:49:50	100	45,9	8	102	150
1:50:00	100	45,9	8	102	150
1:50:10	100	45,9	8	102	150
1:50:20	100	45,9	8	102	150
1:50:30	100	45,9	8	102	150
1:50:40	100	45,9	8	102	150
1:50:50	100	45,9	8	102	150
1:51:00	100	45,9	8	102	150
1:51:10	100	45,9	8	102	150
1:51:20	100	45,9	8	102	150
1:51:30	100	45,9	8	102	150
1:51:40	100	45,9	8	102	150
1:51:50	100	45,9	8	102	150
1:52:00	100	45,9	8	102	150
1:52:10	100	45,9	8	102	150
1:52:20	100	45,9	8	101	150
1:52:30	100	45,9	8	102	150
1:52:40	100	45,9	8	102	150
1:52:50	100	45,9	8	102	150
1:53:00	100	45,9	8	102	150
1:53:10	100	45,9	8	102	150
1:53:20	100	45,9	8	102	150
1:53:30	100	45,9	8	102	150
1:53:40	100	45,9	8	102	150
1:53:50	100	46,0	8	102	150
1:54:00	100	45,9	8	102	150
1:54:10	100	46,0	8	102	150
1:54:20	100	46,0	8	102	150
1:54:30	100	46,0	8	102	150
1:54:40	100	46,0	8	102	150
1:54:50	100	46,0	8	102	150
1:55:00	100	46,0	8	102	150
1:55:10	100	46,0	8	102	150
1:55:20	100	46,0	8	102	150
1:55:30	100	46,0	8	102	150
1:55:40	100	46,0	8	102	150
1:55:50	100	46,0	8	102	150
1:56:00	100	46,0	8	102	150
1:56:10	100	46,0	8	102	150
1:56:20	100	46,0	8	102	150
1:56:30	100	46,0	8	102	150
1:56:40	100	46,0	8	102	150
1:56:50	100	46,0	8	102	150
1:57:00	100	46,0	8	102	150
1:57:10	100	46,0	8	102	150
1:57:20	100	46,0	8	102	150
1:57:30	100	46,0	8	102	150
1:57:40	100	46,0	8	102	150
1:57:50	100	46,0	8	102	150
1:58:00	100	46,0	8	102	150
1:58:10	100	46,0	8	102	150
1:58:20	100	46,0	8	102	150
1:58:30	100	46,0	8	102	150
1:58:40	100	46,0	8	102	150
1:58:50	100	46,0	8	101	150
1:59:00	100	46,0	8	102	150
1:59:10	100	46,0	8	102	150
1:59:20	100	46,0	8	102	150
1:59:30	100	45,5	8	102	150
1:59:40	100	45,5	8	102	150
1:59:50	100	45,5	8	101	150
2:00:00	100	45,5	8	102	150
2:00:10	100	45,5	8	102	150
2:00:20	100	45,5	8	102	150
2:00:30	100	45,5	8	102	150
2:00:40	100	45,5	8	102	150
2:00:50	100	45,5	8	102	150
2:01:00	100	45,5	8	102	150
2:01:10	100	45,5	8	102	150
2:01:20	100	45,5	8	102	150
2:01:30	100	45,5	8	102	150
2:01:40	100	45,5	8	102	150
2:01:50	100	45,5	8	102	150
2:02:00	100	45,5	8	102	150
2:02:10	100	45,5	8	102	150
2:02:20	100	45,5	8	102	150
2:02:30	100	45,5	8	102	150
2:02:40	100	45,5	8	102	150
2:02:50	100	45,5	8	102	150
2:03:00	100	45,5	8	102	150
2:03:10	100	45,5	8	101	150
2:03:20	100	45,6	8	102	150
2:03:30	100	45,6	8	101	150
2:03:40	100	45,5	8	102	150
2:03:50	100	45,5	8	101	150
2:04:00	100	45,5	8	101	150
2:04:10	100	45,5	8	101	150
2:04:20	100	45,5	8	101	150
2:04:30	100	45,5	8	101	150
2:04:40	100	45,5	8	101	150
2:04:50	100	45,5	8	101	150
2:05:00	100	45,5	8	101	150
2:05:10	100	45,5	8	102	150
2:05:20	100	45,5	8	101	150
2:05:30	100	45,5	8	101	150
2:05:40	100	45,5	8	101	150
2:05:50	100	45,5	8	101	150
2:06:00	100	45,5	8	101	150
2:06:10	100	45,5	8	101	150
2:06:20	100	45,5	8	101	150
2:06:30	100	45,5	8	101	150
2:06:40	100	45,5	8	101	150
2:06:50	100	45,5	8	101	150
2:07:00	100	45,5	8	101	150
2:07:10	100	45,5	8	101	150
2:07:20	100	45,5	8	101	150
2:07:30	100	45,5	8	101	150
2:07:40	100	45,5	8	101	150
2:07:50	100	45,5	8	101	150
2:08:00	100	45,5	8	101	150
2:08:10	100	45,5	8	101	150
2:08:20	100	45,5	8	101	150
2:08:30	100	45,5	8	101	150
2:08:40	100	45,5	8	101	150
2:08:50	100	45,4	8	101	150
2:09:00	100	45,4	8	101	150
2:09:10	100	45,4	8	101	150
2:09:20	100	45,4	8	101	150
2:09:30	100	45,4	8	101	150
2:09:40	100	45,4	8	101	150
2:09:50	100	45,4	8	101	150
2:10:00	100	45,3	8	101	150
2:10:10	100	45,3	8	101	150
2:10:20	100	45,3	8	101	150
2:10:30	100	45,3	8	101	150
2:10:40	100	45,3	8	101	150
2:10:50	100	45,2	8	101	150
2:11:00	100	45,2	8	101	150
2:11:10	100	45,2	8	101	150
2:11:20	100	45,1	8	101	150
2:11:30	100	45,1	8	101	150
2:11:40	100	45,1	8	100	150
2:11:50	100	45,0	8	100	150
2:12:00	100	45,1	8	100	150
2:12:10	100	45,0	8	100	150
2:12:20	100	45,2	8	100	150
2:12:30	100	45,1	8	100	150
2:12:40	100	45,0	8	100	150
2:12:50	100	44,9	8	100	150
2:13:00	101	44,9	8	100	150
2:13:10	101	45,2	9	99	150
2:13:20	101	45,0	9	99	150
2:13:30	101	45,0	10	99	150
2:13:40	101	45,0	11	99	150
2:13:50	101	45,1	11	98	150
2:14:00	101	44,9	11	98	150
2:14:10	101	45,1	11	98	150
2:14:20	101	45,0	11	98	150
2:14:30	101	44,9	11	97	150
2:14:40	101	45,0	11	97	150
2:14:50	101	45,0	11	97	150
2:15:00	101	44,9	11	97	150
2:15:10	101	45,1	11	97	150
2:15:20	101	45,0	11	96	150
2:15:30	101	45,0	11	96	150
2:15:40	101	45,0	11	96	150
2:15:50	101	45,0	11	96	150
2:16:00	101	45,1	11	96	150
2:16:10	101	45,0	11	96	150
2:16:20	101	45,2	11	96	150
2:16:30	101	45,2	11	96	150
2:16:40	101	45,2	11	96	150
2:16:50	100	45,1	11	96	150
2:17:00	100	45,1	11	97	150
2:17:10	100	45,2	11	97	150
2:17:20	100	45,2	11	97	150
2:17:30	100	45,2	11	97	150
2:17:40	100	45,3	11	97	150
2:17:50	100	45,3	11	97	150
2:18:00	100	45,4	11	98	150
2:18:10	100	45,4	11	98	150
2:18:20	100	45,5	11	98	150
2:18:30	100	45,6	11	98	150
2:18:40	100	45,7	11	99	150
2:18:50	100	45,8	11	99	150
2:19:00	99	45,9	11	99	150
2:19:10	99	46,0	11	99	150
2:19:20	99	45,6	11	100	150
2:19:30	99	45,7	11	100	150
2:19:40	99	45,8	11	100	150
2:19:50	99	45,9	11	100	150
2:20:00	99	46,0	11	100	150
2:20:10	99	45,7	11	101	150
2:20:20	99	45,8	11	101	150
2:20:30	99	45,9	11	101	150
2:20:40	99	46,0	11	101	150
2:20:50	99	45,9	11	101	150
2:21:00	99	45,7	11	102	150
2:21:10	99	45,8	11	102	150
2:21:20	99	45,9	11	102	150
2:21:30	99	46,0	11	102	150
2:21:40	99	46,0	11	102	150
2:21:50	99	45,5	11	102	150
2:22:00	99	45,6	11	102	150
2:22:10	99	45,6	11	102	150
2:22:20	99	45,7	11	102	150
2:22:30	99	45,7	11	102	150
2:22:40	99	45,7	11	102	150
2:22:50	99	45,7	11	102	150
2:23:00	99	45,7	11	102	150
2:23:10	99	45,7	11	102	150
2:23:20	99	45,7	11	102	150
2:23:30	100	45,7	11	102	150
2:23:40	100	45,7	11	102	150
2:23:50	100	45,7	11	102	150
2:24:00	100	45,6	11	102	150
2:24:10	100	45,6	11	102	150
2:24:20	100	45,6	11	102	150
2:24:30	100	45,6	11	102	150
2:24:40	100	45,5	11	101	150
2:24:50	100	45,5	11	101	150
2:25:00	100	45,5	11	101	150
2:25:10	100	45,4	11	101	150
2:25:20	100	45,4	11	101	150
2:25:30	100	45,3	11	101	150
2:25:40	100	45,3	11	101	150
2:25:50	100	45,3	11	101	150
2:26:00	100	45,2	11	101	150
2:26:10	100	45,2	11	101	150
2:26:20	100	45,1	11	101	150
2:26:30	100	45,1	11	101	150
2:26:40	100	45,1	11	100	150
2:26:50	100	45,1	11	100	150
2:27:00	100	45,0	11	100	150
2:27:10	100	45,0	11	100	150
2:27:20	100	45,0	11	100	150
2:27:30	100	45,0	11	100	150
2:27:40	100	45,0	11	100	150
2:27:50	100	45,1	11	100	150
2:28:00	100	45,1	11	100	150
2:28:10	100	45,1	11	100	150
2:28:20	100	45,1	11	100	150
2:28:30	100	45,0	11	100	150
2:28:40	100	45,0	11	100	150
2:28:50	100	45,0	11	100	150
2:29:00	100	45,0	11	100	150
2:29:10	100	45,0	11	100	150
2:29:20	100	45,0	11	100	150
2:29:30	100	45,0	11	100	150
2:29:40	100	45,0	11	100	150
2:29:50	100	45,0	11	100	150
2:30:00	100	45,0	11	100	150
2:30:10	100	45,1	11	100	150
2:30:20	100	45,1	11	100	150
2:30:30	100	45,1	11	100	150
2:30:40	100	45,1	11	101	150
2:30:50	100	45,2	11	101	150
2:31:00	100	45,2	11	101	150
2:31:10	100	45,2	11	101	150
2:31:20	100	45,2	11	101	150
2:31:30	100	45,2	11	101	150
2:31:40	100	45,2	11	101	150
2:31:50	100	45,3	11	101	150
2:32:00	100	45,3	11	101	150
2:32:10	100	45,3	11	101	150
2:32:20	100	45,3	11	101	150
2:32:30	100	45,3	11	101	150
2:32:40	100	45,3	11	101	150
2:32:50	100	45,4	11	101	150
2:33:00	100	45,4	11	101	150
2:33:10	100	45,4	11	101	150
2:33:20	100	45,4	11	101	150
2:33:30	100	45,4	11	101	150
2:33:40	100	45,4	11	101	150
2:33:50	100	45,4	11	101	150
2:34:00	100	45,4	11	101	150
2:34:10	100	45,4	11	101	150
2:34:20	100	45,5	11	101	150
2:34:30	100	45,5	11	101	150
2:34:40	100	45,5	11	101	150
2:34:50	100	45,5	11	101	150
2:35:00	100	45,5	11	101	150
2:35:10	100	45,5	11	101	150
2:35:20	100	45,5	11	101	150
2:35:30	100	45,5	11	101	150
2:35:40	100	45,4	11	101	150
2:35:50	100	45,4	11	101	150
2:36:00	100	45,5	11	101	150
2:36:10	100	45,4	11	101	150
2:36:20	100	45,5	11	101	150
2:36:30	100	45,4	11	101	150
2:36:40	100	45,5	11	101	150
2:36:50	100	45,4	11	101	150
2:37:00	100	45,4	11	101	150
2:37:10	100	45,5	11	101	150
2:37:20	100	45,4	11	101	150
2:37:30	100	45,4	11	101	150
2:37:40	100	45,5	11	101	150
2:37:50	100	45,4	11	101	150
2:38:00	100	45,4	11	101	150
2:38:10	100	45,4	11	101	150
2:38:20	100	45,4	11	101	150
2:38:30	100	45,4	11	101	150
2:38:40	100	45,4	11	101	150
2:38:50	100	45,4	11	101	150
2:39:00	100	45,4	11	101	150
2:39:10	100	45,4	11	101	150
2:39:20	100	45,4	11	101	150
2:39:30	100	45,4	11	101	150
2:39:40	100	45,4	11	101	150
2:39:50	100	45,4	11	101	150
2:40:00	100	45,4	11	101	150
2:40:10	100	45,4	11	101	150
2:40:20	100	45,4	11	101	150
2:40:30	100	45,4	11	101	150
2:40:40	100	45,4	11	101	150
2:40:50	100	45,4	11	101	150
2:41:00	100	45,4	11	101	150
2:41:10	100	45,4	11	101	150
2:41:20	100	45,4	11	101	150
2:41:30	100	45,4	11	101	150
2:41:40	100	45,4	11	101	150
2:41:50	100	45,4	11	101	150
2:42:00	100	45,4	11	101	150
2:42:10	100	45,4	11	101	150
2:42:20	100	45,4	11	101	150
2:42:30	100	45,4	11	101	150
2:42:40	100	45,4	11	101	150
2:42:50	100	45,4	11	101	150
2:43:00	100	45,4	11	101	150
2:43:10	100	45,4	11	101	150
2:43:20	100	45,4	11	101	150
2:43:30	100	45,4	11	101	150
2:43:40	100	45,4	11	101	150
2:43:50	100	45,4	11	101	150
2:44:00	100	45,4	11	101	150
2:44:10	100	45,4	11	101	150
2:44:20	100	45,4	11	101	150
2:44:30	100	45,4	11	101	150
2:44:40	100	45,4	11	101	150
2:44:50	100	45,4	11	101	150
2:45:00	100	45,4	11	101	150
2:45:10	100	45,4	11	101	150
2:45:20	100	45,4	11	101	150
2:45:30	100	45,4	11	101	150
2:45:40	100	45,4	11	101	150
2:45:50	100	45,4	11	101	150
2:46:00	100	45,4	11	101	150
2:46:10	100	45,4	11	101	150
2:46:20	100	45,4	11	101	150
2:46:30	100	45,4	11	101	150
2:46:40	100	45,4	11	101	150
2:46:50	100	45,4	11	101	150
2:47:00	100	45,4	11	101	150
2:47:10	100	45,4	11	101	150
2:47:20	100	45,4	11	101	150
2:47:30	100	45,4	11	101	150
2:47:40	100	45,4	11	101	150
2:47:50	100	45,4	11	101	150
2:48:00	100	45,4	11	101	150
2:48:10	100	45,5	11	101	150
2:48:20	100	45,5	11	101	150
2:48:30	100	45,4	11	101	150
2:48:40	100	45,5	11	101	150
2:48:50	100	45,5	11	101	150
2:49:00	100	45,5	11	101	150
2:49:10	100	45,5	11	101	150
2:49:20	100	45,5	11	101	150
2:49:30	100	45,5	11	101	150
2:49:40	100	45,5	11	101	150
2:49:50	100	45,5	11	101	150
2:50:00	100	45,5	11	101	150
2:50:10	100	45,5	11	101	150
2:50:20	100	45,5	11	101	150
2:50:30	100	45,5	11	101	150
2:50:40	100	45,5	11	101	150
2:50:50	100	45,5	11	101	150
2:51:00	100	45,5	11	101	150
2:51:10	100	45,5	11	101	150
2:51:20	100	45,5	11	101	150
2:51:30	100	45,5	11	101	150
2:51:40	100	45,5	11	101	150
2:51:50	100	45,5	11	101	150
2:52:00	100	45,5	11	101	150
2:52:10	100	45,5	11	101	150
2:52:20	100	45,5	11	101	150
2:52:30	100	45,5	11	101	150
2:52:40	100	45,5	11	101	150
2:52:50	100	45,5	11	101	150
2:53:00	100	45,5	11	101	150
2:53:10	100	45,4	11	101	150
2:53:20	100	45,4	11	101	150
2:53:30	100	45,4	11	101	150
2:53:40	100	45,4	11	101	150
2:53:50	100	45,4	11	101	150
2:54:00	100	45,4	11	101	150
2:54:10	100	45,4	11	101	150
2:54:20	100	45,4	11	101	150
2:54:30	100	45,4	11	101	150
2:54:40	100	45,4	11	101	150
2:54:50	100	45,4	11	101	150
2:55:00	100	45,4	11	101	150
2:55:10	100	45,4	11	101	150
2:55:20	100	45,4	11	101	150
2:55:30	100	45,4	11	101	150
2:55:40	100	45,4	11	101	150
2:55:50	100	45,4	11	101	150
2:56:00	100	45,4	11	101	150
2:56:10	100	45,4	11	101	150
2:56:20	100	45,4	11	101	150
2:56:30	100	45,5	11	101	150
2:56:40	100	45,5	11	101	150
2:56:50	100	45,5	11	101	150
2:57:00	100	45,5	11	101	150
2:57:10	100	45,5	11	101	150
2:57:20	100	45,5	11	101	150
2:57:30	100	45,4	11	101	150
2:57:40	100	45,4	11	101	150
2:57:50	100	45,4	11	101	150
2:58:00	100	45,4	11	101	150
2:58:10	100	45,4	11	101	150
2:58:20	100	45,4	11	101	150
2:58:30	100	45,4	11	101	150
2:58:40	100	45,4	11	101	150
2:58:50	100	45,4	11	101	150
2:59:00	100	45,4	11	101	150
2:59:10	100	45,4	11	101	150
2:59:20	100	45,4	11	101	150
2:59:30	100	45,4	11	101	150
2:59:40	100	45,4	11	101	150
2:59:50	100	45,4	11	101	150
3:00:00	100	45,4	11	101	150
3:00:10	100	45,4	11	101	150
3:00:20	100	45,4	11	101	150
3:00:30	100	45,5	11	101	150
3:00:40	100	45,5	11	101	150
3:00:50	100	45,5	11	101	150
3:01:00	100	45,5	11	101	150
3:01:10	100	45,5	11	101	150
3:01:20	100	45,5	11	101	150
3:01:30	100	45,5	11	101	150
3:01:40	100	45,5	11	101	150
3:01:50	100	45,5	11	101	150
3:02:00	100	45,5	11	101	150
3:02:10	100	45,5	11	101	150
3:02:20	100	45,5	11	101	150
3:02:30	100	45,5	11	101	150
3:02:40	100	45,5	11	101	150
3:02:50	100	45,5	11	101	150
3:03:00	100	45,5	11	101	150
3:03:10	100	45,5	11	101	150
3:03:20	100	45,5	11	101	150
3:03:30	100	45,5	11	101	150
3:03:40	100	45,5	11	101	150
3:03:50	100	45,5	11	101	150
3:04:00	100	45,5	11	101	150
3:04:10	100	45,5	11	101	150
3:04:20	100	45,5	11	101	150
3:04:30	100	45,5	11	101	150
3:04:40	100	45,5	11	101	150
3:04:50	100	45,5	11	101	150
3:05:00	100	45,5	11	101	150
3:05:10	100	45,5	11	101	150
3:05:20	100	45,5	12	101	150
3:05:30	100	45,5	12	101	150
3:05:40	100	45,5	12	101	150
3:05:50	100	45,5	12	101	150
3:06:00	100	45,5	12	101	150
3:06:10	100	45,5	12	101	150
3:06:20	100	45,5	12	101	150
3:06:30	100	45,5	12	101	150
3:06:40	100	45,5	12	101	150
3:06:50	100	45,5	12	101	150
3:07:00	100	45,5	12	101	150
3:07:10	100	45,5	12	101	150
3:07:20	100	45,5	12	101	150
3:07:30	100	45,5	12	101	150
3:07:40	100	45,5	12	101	150
3:07:50	100	45,5	12	101	150
3:08:00	100	45,5	12	101	150
3:08:10	100	45,5	12	101	150
3:08:20	100	45,5	12	101	150
3:08:30	100	45,5	12	101	150
3:08:40	100	45,5	12	101	150
3:08:50	100	45,5	13	101	150
3:09:00	100	45,5	13	101	150
3:09:10	100	45,5	13	101	150
3:09:20	100	45,5	13	101	150
3:09:30	100	45,5	13	101	150
3:09:40	100	45,5	13	101	150
3:09:50	100	45,5	13	101	150
3:10:00	100	45,5	13	101	150
3:10:10	100	45,5	13	101	150
3:10:20	100	45,5	13	101	150
3:10:30	100	45,5	13	101	150
3:10:40	100	45,5	13	101	150
3:10:50	100	45,5	13	101	150
3:11:00	100	45,5	13	101	150
3:11:10	100	45,5	13	101	150
3:11:20	100	45,5	14	101	150
3:11:30	100	45,5	14	101	150
3:11:40	100	45,5	14	101	150
3:11:50	100	45,5	14	101	150
3:12:00	100	45,5	14	101	150
3:12:10	100	45,5	14	101	150
3:12:20	100	45,5	14	101	150
3:12:30	100	45,5	14	101	150
3:12:40	100	45,5	15	101	150
3:12:50	100	45,5	15	101	150
3:13:00	100	45,5	15	101	150
3:13:10	100	45,5	16	101	150
3:13:20	100	45,5	16	101	150
3:13:30	100	45,5	16	101	150
3:13:40	100	45,5	16	101	150
3:13:50	100	45,5	16	101	150
3:14:00	100	45,5	16	101	150
3:14:10	100	45,5	16	101	150
3:14:20	100	45,5	17	101	150
3:14:30	100	45,4	17	101	150
3:14:40	100	45,4	17	101	150
3:14:50	100	45,4	17	101	150
3:15:00	100	45,4	18	101	150
3:15:10	100	45,4	18	101	150
3:15:20	100	45,4	18	101	150
3:15:30	100	45,4	18	101	150
3:15:40	100	45,3	18	101	150
3:15:50	100	45,3	19	101	150
3:16:00	100	45,3	19	101	150
3:16:10	100	45,3	20	101	150
3:16:20	100	45,3	20	101	150
3:16:30	100	45,3	20	101	150
3:16:40	100	45,3	21	100	150
3:16:50	100	45,3	21	100	150
3:17:00	100	45,3	22	100	150
3:17:10	100	45,3	22	100	150
3:17:20	100	45,3	22	100	150
3:17:30	100	45,3	22	101	150
3:17:40	100	45,3	22	101	150
3:17:50	100	45,3	23	100	150
3:18:00	100	45,3	23	101	150
3:18:10	100	45,3	23	100	150
3:18:20	100	45,2	24	101	150
3:18:30	100	45,3	25	100	150
3:18:40	100	45,3	25	101	150
3:18:50	100	45,3	25	101	150
3:19:00	100	45,3	26	101	150
3:19:10	100	45,3	26	100	150
3:19:20	100	45,3	27	100	150
3:19:30	100	45,3	29	101	150
3:19:40	100	45,3	29	101	150
3:19:50	100	45,3	30	100	150
3:20:00	100	45,3	31	101	150
3:20:10	100	45,3	32	100	150
3:20:20	100	45,3	33	101	150
3:20:30	100	45,3	34	100	150
3:20:40	100	45,3	34	100	150
3:20:50	100	45,3	35	101	150
3:21:00	100	45,3	36	100	150
3:21:10	100	45,3	37	101	150
3:21:20	100	45,3	37	100	150
3:21:30	100	45,3	37	100	150
3:21:40	100	45,3	39	101	150
3:21:50	100	45,3	40	100	150
3:22:00	100	45,3	42	101	150
3:22:10	100	45,3	42	100	150
3:22:20	100	45,3	42	101	150
3:22:30	100	45,3	42	101	150
3:22:40	100	45,3	43	101	150
3:22:50	100	45,3	43	101	150
3:23:00	100	45,3	44	101	150
3:23:10	100	45,3	44	101	150
3:23:20	100	45,3	44	101	150
3:23:30	100	45,3	45	101	150
3:23:40	100	45,3	45	101	150
3:23:50	100	45,3	46	101	150
3:24:00	100	45,3	46	101	150
3:24:10	100	45,3	47	101	150
3:24:20	100	45,3	47	101	150
3:24:30	100	45,3	48	101	150
3:24:40	100	45,3	48	101	150
3:24:50	100	45,3	48	101	150
3:25:00	100	45,3	49	101	150
3:25:10	100	45,3	49	101	150
3:25:20	100	45,4	50	101	150
3:25:30	100	45,4	50	101	150
3:25:40	100	45,3	50	101	150
3:25:50	100	45,3	50	101	150
3:26:00	100	45,3	51	101	150
3:26:10	100	45,4	51	101	150
3:26:20	100	45,4	51	101	150
3:26:30	100	45,4	51	101	150
3:26:40	100	45,4	52	101	150
3:26:50	100	45,4	52	101	150
3:27:00	100	45,4	52	101	150
3:27:10	100	45,4	52	101	150
3:27:20	100	45,4	53	101	150
3:27:30	100	45,4	53	101	150
3:27:40	100	45,4	54	101	150
3:27:50	100	45,4	54	101	150
3:28:00	100	45,4	54	101	150
3:28:10	100	45,4	55	101	150
3:28:20	100	45,4	55	101	150
3:28:30	100	45,3	56	101	150
3:28:40	100	45,3	57	101	150
3:28:50	100	45,3	57	101	150
3:29:00	100	45,3	58	101	150
3:29:10	100	45,3	59	100	150
3:29:20	100	45,3	60	101	150
3:29:30	100	45,3	60	101	150
3:29:40	100	45,3	61	101	150
3:29:50	100	45,3	63	101	150
3:30:00	100	45,3	64	100	150
3:30:10	100	45,3	65	100	150
3:30:20	100	45,2	66	100	150
3:30:30	100	45,2	67	100	150
3:30:40	100	45,2	69	100	150
3:30:50	100	45,2	70	100	150
3:31:00	100	45,2	72	100	150
