Repository: ProgWizer/parser

File: project-root/data/Tests/Data Acquisition/2013 (508)/13-0131 MW.txt (part 1 of 2)
--Test Summary--
Full Path and File Name	
Instrument Name	UCA Right Cell
Instrument Type	Model 4262 Twin Cell UCA
Instrument Serial Number	
Test Start Date	16.05.2013
Test Start Time	9:45:51
Test Stop Date	17.05.2013
Test Stop Time	13:47:15
Test Length	28:01:24
Final Sample Time Offset	28:01:00
Controller Schedule Name	
Sampling Period	30 seconds
Comments	T: 90C (40min), 120C (240min); P: 3000psi; tap water.
Information	WellID	Research
Information	Customer	Trican
Information	EngName	Aleksanyan Mikhail
Information	CementClass	100%G
Information	CementMfr	Dyckerhoff - Suhoy Log
Information	Additives	30%SFlour+1%TA-1+0.8%CFL-17+0.15%CFR-12+0.05%LTR (BWOC)
Information	Density	1890
Information	BHCT	90
Information	BHST	120
Information	FluidLoss	32cc/30 min
Information	JobType	Liner
Calculated Value	CS_50	3:21:30
Calculated Value	CS_500	3:52:00
Calculated Value	CS_Time8h	9,69 MPa
Calculated Value	CS_Time12h	11,04 MPa
Calculated Value	CS_Time24h	13,62 MPa
Calculated Value	CS_Time48h	N/A
Calculated Value	CS_Time72h	N/A
Calculated Curve	Compressive Strength	Compressive strength type B (more than 14 lb/gal)
Initial Temperature (°C)	29 °C
Final Temperature (°C)	119 °C
Initial Transit Time (microsec/in)	16,25 microsec/in
Final Transit Time (microsec/in)	8,96 microsec/in
Initial Compressive Strength (MPa)	0,00 MPa
Final Compressive Strength (MPa)	14,31 MPa
--Data--
Time (HH:MM:SS)	Temperature (°C)	Transit Time (microsec/in)	Compressive Strength (MPa)
0:00:00	29	16,25	0,00
0:00:30	29	16,25	0,00
0:01:00	29	16,25	0,00
0:01:30	29	16,24	0,00
0:02:00	29	16,24	0,00
0:02:30	30	16,24	0,00
0:03:00	30	16,23	0,00
0:03:30	30	16,23	0,00
0:04:00	30	16,23	0,01
0:04:30	31	16,23	0,01
0:05:00	31	16,22	0,01
0:05:30	32	16,22	0,01
0:06:00	32	16,21	0,01
0:06:30	33	16,21	0,01
0:07:00	33	16,20	0,01
0:07:30	34	16,20	0,01
0:08:00	35	16,19	0,02
0:08:30	35	16,18	0,02
0:09:00	36	16,17	0,02
0:09:30	37	16,16	0,03
0:10:00	38	16,15	0,03
0:10:30	39	16,14	0,03
0:11:00	40	16,12	0,04
0:11:30	42	16,11	0,04
0:12:00	43	16,09	0,05
0:12:30	44	16,08	0,05
0:13:00	45	16,06	0,05
0:13:30	46	16,05	0,06
0:14:00	47	16,02	0,07
0:14:30	48	16,01	0,07
0:15:00	50	15,99	0,08
0:15:30	51	15,96	0,08
0:16:00	52	15,95	0,09
0:16:30	53	15,93	0,10
0:17:00	55	15,91	0,10
0:17:30	56	15,89	0,11
0:18:00	57	15,87	0,11
0:18:30	58	15,85	0,12
0:19:00	59	15,83	0,13
0:19:30	60	15,81	0,13
0:20:00	61	15,80	0,14
0:20:30	63	15,79	0,14
0:21:00	64	15,79	0,14
0:21:30	65	15,79	0,14
0:22:00	66	15,78	0,14
0:22:30	67	15,77	0,15
0:23:00	68	15,76	0,15
0:23:30	69	15,76	0,15
0:24:00	69	15,75	0,15
0:24:30	70	15,75	0,15
0:25:00	71	15,75	0,15
0:25:30	72	15,74	0,16
0:26:00	72	15,74	0,16
0:26:30	73	15,74	0,16
0:27:00	74	15,74	0,16
0:27:30	74	15,74	0,16
0:28:00	74	15,88	0,11
0:28:30	75	15,88	0,11
0:29:00	76	15,88	0,11
0:29:30	76	15,87	0,11
0:30:00	77	15,87	0,11
0:30:30	77	15,86	0,12
0:31:00	77	15,86	0,12
0:31:30	78	15,91	0,10
0:32:00	78	15,91	0,10
0:32:30	79	15,91	0,10
0:33:00	79	15,90	0,10
0:33:30	80	15,90	0,10
0:34:00	80	15,90	0,10
0:34:30	80	15,89	0,11
0:35:00	81	15,89	0,11
0:35:30	81	15,89	0,11
0:36:00	82	15,89	0,11
0:36:30	82	15,89	0,11
0:37:00	83	15,88	0,11
0:37:30	84	15,88	0,11
0:38:00	84	15,88	0,11
0:38:30	85	15,88	0,11
0:39:00	85	15,88	0,11
0:39:30	86	15,88	0,11
0:40:00	87	15,88	0,11
0:40:30	88	15,88	0,11
0:41:00	88	15,99	0,07
0:41:30	89	15,93	0,10
0:42:00	90	15,93	0,10
0:42:30	91	15,92	0,10
0:43:00	92	15,92	0,10
0:43:30	92	15,92	0,10
0:44:00	93	15,91	0,10
0:44:30	94	15,91	0,10
0:45:00	94	15,91	0,10
0:45:30	95	15,91	0,10
0:46:00	95	15,91	0,10
0:46:30	96	15,91	0,10
0:47:00	96	15,91	0,10
0:47:30	96	15,91	0,10
0:48:00	96	15,91	0,10
0:48:30	97	15,92	0,10
0:49:00	97	15,93	0,10
0:49:30	97	15,93	0,10
0:50:00	97	15,93	0,10
0:50:30	96	15,93	0,09
0:51:00	96	15,94	0,09
0:51:30	96	15,94	0,09
0:52:00	96	15,95	0,09
0:52:30	96	15,96	0,09
0:53:00	96	15,96	0,09
0:53:30	96	15,96	0,08
0:54:00	95	15,97	0,08
0:54:30	95	15,97	0,08
0:55:00	95	15,98	0,08
0:55:30	95	15,98	0,08
0:56:00	95	15,99	0,08
0:56:30	94	15,99	0,08
0:57:00	94	15,99	0,07
0:57:30	94	15,99	0,07
0:58:00	94	16,00	0,07
0:58:30	94	16,00	0,07
0:59:00	93	16,00	0,07
0:59:30	93	16,01	0,07
1:00:00	93	16,01	0,07
1:00:30	93	16,02	0,07
1:01:00	93	16,02	0,07
1:01:30	92	16,02	0,07
1:02:00	92	16,02	0,07
1:02:30	92	16,02	0,07
1:03:00	92	16,02	0,07
1:03:30	92	16,02	0,07
1:04:00	92	16,02	0,07
1:04:30	92	16,02	0,07
1:05:00	91	16,02	0,07
1:05:30	91	16,03	0,06
1:06:00	91	16,03	0,06
1:06:30	91	16,03	0,06
1:07:00	91	16,03	0,06
1:07:30	91	16,03	0,06
1:08:00	91	16,03	0,06
1:08:30	91	16,03	0,06
1:09:00	92	16,03	0,06
1:09:30	92	16,02	0,07
1:10:00	92	16,02	0,07
1:10:30	92	16,03	0,06
1:11:00	92	16,02	0,07
1:11:30	92	16,02	0,07
1:12:00	92	16,02	0,07
1:12:30	92	16,02	0,07
1:13:00	93	16,02	0,07
1:13:30	93	16,02	0,07
1:14:00	93	16,02	0,07
1:14:30	93	16,02	0,07
1:15:00	93	16,02	0,07
1:15:30	93	16,02	0,07
1:16:00	94	16,02	0,07
1:16:30	94	16,02	0,07
1:17:00	94	16,02	0,07
1:17:30	94	16,02	0,07
1:18:00	94	16,02	0,07
1:18:30	94	16,02	0,07
1:19:00	95	16,02	0,07
1:19:30	95	16,02	0,07
1:20:00	95	16,02	0,07
1:20:30	95	16,02	0,07
1:21:00	95	16,02	0,07
1:21:30	95	16,02	0,07
1:22:00	95	16,02	0,07
1:22:30	95	16,02	0,07
1:23:00	95	16,02	0,07
1:23:30	95	16,02	0,07
1:24:00	95	16,02	0,07
1:24:30	96	16,02	0,07
1:25:00	96	16,02	0,07
1:25:30	96	16,02	0,07
1:26:00	96	16,02	0,07
1:26:30	96	16,02	0,07
1:27:00	96	16,03	0,06
1:27:30	96	16,03	0,06
1:28:00	96	16,03	0,06
1:28:30	96	16,03	0,06
1:29:00	96	16,03	0,06
1:29:30	96	16,03	0,06
1:30:00	96	16,03	0,06
1:30:30	96	16,04	0,06
1:31:00	96	16,04	0,06
1:31:30	96	16,04	0,06
1:32:00	96	16,04	0,06
1:32:30	96	16,04	0,06
1:33:00	96	16,04	0,06
1:33:30	96	16,04	0,06
1:34:00	96	16,05	0,06
1:34:30	96	16,05	0,06
1:35:00	96	16,05	0,06
1:35:30	96	16,05	0,06
1:36:00	96	16,05	0,06
1:36:30	96	16,05	0,06
1:37:00	96	16,05	0,06
1:37:30	96	16,05	0,06
1:38:00	96	16,05	0,06
1:38:30	96	16,05	0,06
1:39:00	96	16,05	0,06
1:39:30	96	16,05	0,06
1:40:00	96	16,05	0,06
1:40:30	97	16,05	0,06
1:41:00	97	16,06	0,05
1:41:30	97	16,05	0,06
1:42:00	97	16,06	0,05
1:42:30	97	16,06	0,05
1:43:00	97	16,06	0,05
1:43:30	97	16,06	0,05
1:44:00	97	16,06	0,05
1:44:30	97	16,06	0,05
1:45:00	97	16,06	0,05
1:45:30	97	16,07	0,05
1:46:00	98	16,06	0,05
1:46:30	98	16,07	0,05
1:47:00	98	16,07	0,05
1:47:30	98	16,07	0,05
1:48:00	98	16,07	0,05
1:48:30	98	16,07	0,05
1:49:00	98	16,08	0,05
1:49:30	98	16,08	0,05
1:50:00	98	16,08	0,05
1:50:30	98	16,09	0,05
1:51:00	98	16,09	0,05
1:51:30	98	16,09	0,05
1:52:00	98	16,09	0,05
1:52:30	98	16,09	0,05
1:53:00	99	16,09	0,05
1:53:30	99	16,09	0,05
1:54:00	99	16,10	0,04
1:54:30	99	16,10	0,04
1:55:00	99	16,10	0,04
1:55:30	99	16,10	0,04
1:56:00	99	16,11	0,04
1:56:30	99	16,11	0,04
1:57:00	99	16,11	0,04
1:57:30	98	16,12	0,04
1:58:00	98	16,12	0,04
1:58:30	98	16,13	0,03
1:59:00	98	16,13	0,03
1:59:30	98	16,14	0,03
2:00:00	98	16,14	0,03
2:00:30	98	16,14	0,03
2:01:00	98	16,14	0,03
2:01:30	99	16,14	0,03
2:02:00	99	16,14	0,03
2:02:30	99	16,14	0,03
2:03:00	99	16,14	0,03
2:03:30	99	16,14	0,03
2:04:00	99	16,14	0,03
2:04:30	99	16,14	0,03
2:05:00	100	16,14	0,03
2:05:30	100	16,15	0,03
2:06:00	100	16,15	0,03
2:06:30	100	16,15	0,03
2:07:00	100	16,15	0,03
2:07:30	101	16,16	0,03
2:08:00	101	16,16	0,03
2:08:30	101	16,17	0,02
2:09:00	101	16,17	0,02
2:09:30	101	16,17	0,02
2:10:00	101	16,17	0,02
2:10:30	101	16,17	0,02
2:11:00	101	16,18	0,02
2:11:30	102	16,18	0,02
2:12:00	102	16,19	0,02
2:12:30	102	16,19	0,02
2:13:00	102	16,20	0,01
2:13:30	102	16,20	0,01
2:14:00	102	16,20	0,01
2:14:30	102	16,20	0,01
2:15:00	102	16,21	0,01
2:15:30	102	16,22	0,01
2:16:00	102	16,22	0,01
2:16:30	102	16,23	0,01
2:17:00	102	16,23	0,00
2:17:30	102	16,24	0,00
2:18:00	102	16,24	0,00
2:18:30	102	16,25	0,00
2:19:00	102	16,26	0,00
2:19:30	102	16,26	0,00
2:20:00	102	16,27	0,00
2:20:30	102	16,27	0,00
2:21:00	102	16,28	0,00
2:21:30	102	16,29	0,00
2:22:00	102	16,29	0,00
2:22:30	102	16,30	0,00
2:23:00	102	16,30	0,00
2:23:30	102	16,31	0,00
2:24:00	102	16,32	0,00
2:24:30	102	16,32	0,00
2:25:00	102	16,33	0,00
2:25:30	102	16,34	0,00
2:26:00	102	16,35	0,00
2:26:30	102	16,35	0,00
2:27:00	102	16,36	0,00
2:27:30	102	16,37	0,00
2:28:00	102	16,38	0,00
2:28:30	102	16,39	0,00
2:29:00	102	16,39	0,00
2:29:30	102	16,41	0,00
2:30:00	102	16,41	0,00
2:30:30	103	16,42	0,00
2:31:00	103	16,42	0,00
2:31:30	103	16,44	0,00
2:32:00	103	16,45	0,00
2:32:30	103	16,45	0,00
2:33:00	103	16,46	0,00
2:33:30	103	16,47	0,00
2:34:00	103	16,47	0,00
2:34:30	103	16,49	0,00
2:35:00	103	16,50	0,00
2:35:30	103	16,50	0,00
2:36:00	104	16,52	0,00
2:36:30	104	16,53	0,00
2:37:00	104	16,53	0,00
2:37:30	104	16,55	0,00
2:38:00	104	16,56	0,00
2:38:30	104	16,57	0,00
2:39:00	104	16,58	0,00
2:39:30	104	16,59	0,00
2:40:00	104	16,60	0,00
2:40:30	104	16,61	0,00
2:41:00	105	16,63	0,00
2:41:30	105	16,63	0,00
2:42:00	105	16,65	0,00
2:42:30	105	16,65	0,00
2:43:00	105	16,67	0,00
2:43:30	105	16,68	0,00
2:44:00	105	16,69	0,00
2:44:30	105	16,71	0,00
2:45:00	105	16,71	0,00
2:45:30	105	16,73	0,00
2:46:00	105	16,74	0,00
2:46:30	105	16,75	0,00
2:47:00	106	16,77	0,00
2:47:30	106	16,77	0,00
2:48:00	106	16,79	0,00
2:48:30	106	16,80	0,00
2:49:00	106	16,81	0,00
2:49:30	106	16,83	0,00
2:50:00	106	16,83	0,00
2:50:30	106	16,84	0,00
2:51:00	106	16,86	0,00
2:51:30	106	16,86	0,00
2:52:00	106	16,87	0,00
2:52:30	106	16,88	0,00
2:53:00	106	16,89	0,00
2:53:30	106	16,89	0,00
2:54:00	106	16,90	0,00
2:54:30	106	16,90	0,00
2:55:00	106	16,91	0,00
2:55:30	106	16,91	0,00
2:56:00	106	16,91	0,00
2:56:30	106	16,91	0,00
2:57:00	106	16,91	0,00
2:57:30	106	16,91	0,00
2:58:00	106	16,90	0,00
2:58:30	106	16,90	0,00
2:59:00	106	16,89	0,00
2:59:30	107	16,89	0,00
3:00:00	107	16,88	0,00
3:00:30	107	16,87	0,00
3:01:00	107	16,86	0,00
3:01:30	107	16,86	0,00
3:02:00	107	16,84	0,00
3:02:30	107	16,83	0,00
3:03:00	107	16,82	0,00
3:03:30	107	16,80	0,00
3:04:00	107	16,79	0,00
3:04:30	107	16,77	0,00
3:05:00	107	16,74	0,00
3:05:30	108	16,72	0,00
3:06:00	108	16,70	0,00
3:06:30	108	16,68	0,00
3:07:00	108	16,65	0,00
3:07:30	108	16,62	0,00
3:08:00	108	16,59	0,00
3:08:30	108	16,56	0,00
3:09:00	108	16,52	0,00
3:09:30	108	16,49	0,00
3:10:00	108	16,45	0,00
3:10:30	108	16,41	0,00
3:11:00	108	16,37	0,00
3:11:30	108	16,33	0,00
3:12:00	109	16,29	0,00
3:12:30	109	16,23	0,00
3:13:00	109	16,19	0,02
3:13:30	109	16,14	0,03
3:14:00	109	16,09	0,05
3:14:30	109	16,02	0,07
3:15:00	109	15,97	0,08
3:15:30	109	15,91	0,10
3:16:00	109	15,84	0,12
3:16:30	109	15,79	0,14
3:17:00	109	15,72	0,16
3:17:30	109	15,66	0,18
3:18:00	109	15,59	0,21
3:18:30	109	15,51	0,23
3:19:00	109	15,45	0,26
3:19:30	109	15,37	0,29
3:20:00	109	15,30	0,31
3:20:30	109	15,24	0,34
3:21:00	109	15,17	0,37
3:21:30	110	15,09	0,40
3:22:00	110	15,02	0,43
3:22:30	110	14,95	0,46
3:23:00	110	14,87	0,50
3:23:30	110	14,79	0,53
3:24:00	110	14,72	0,57
3:24:30	110	14,64	0,60
3:25:00	110	14,57	0,64
3:25:30	110	14,49	0,68
3:26:00	110	14,42	0,72
3:26:30	110	14,34	0,76
3:27:00	110	14,28	0,80
3:27:30	110	14,13	0,89
3:28:00	110	14,05	0,94
3:28:30	110	13,98	0,98
3:29:00	111	13,91	1,03
3:29:30	111	13,85	1,07
3:30:00	111	13,77	1,12
3:30:30	111	13,71	1,17
3:31:00	111	13,64	1,22
3:31:30	111	13,57	1,27
3:32:00	111	13,50	1,32
3:32:30	111	13,44	1,38
3:33:00	111	13,37	1,43
3:33:30	111	13,30	1,49
3:34:00	111	13,24	1,54
3:34:30	111	13,18	1,60
3:35:00	111	13,11	1,66
3:35:30	111	13,05	1,71
3:36:00	111	12,99	1,77
3:36:30	111	12,93	1,83
3:37:00	111	12,88	1,89
3:37:30	111	12,82	1,95
3:38:00	111	12,76	2,01
3:38:30	111	12,72	2,06
3:39:00	112	12,66	2,12
3:39:30	112	12,61	2,18
3:40:00	112	12,56	2,24
3:40:30	112	12,51	2,29
3:41:00	112	12,46	2,36
3:41:30	112	12,42	2,41
3:42:00	112	12,36	2,48
3:42:30	112	12,32	2,54
3:43:00	112	12,28	2,59
3:43:30	112	12,24	2,65
3:44:00	112	12,19	2,71
3:44:30	112	12,16	2,77
3:45:00	112	12,11	2,83
3:45:30	112	12,07	2,88
3:46:00	112	12,04	2,93
3:46:30	112	12,00	2,99
3:47:00	112	11,97	3,04
3:47:30	112	11,94	3,09
3:48:00	112	11,91	3,14
3:48:30	113	11,88	3,19
3:49:00	113	11,85	3,24
3:49:30	113	11,82	3,28
3:50:00	113	11,79	3,34
3:50:30	113	11,76	3,39
3:51:00	113	11,73	3,44
3:51:30	113	11,70	3,49
3:52:00	113	11,68	3,53
3:52:30	113	11,64	3,58
3:53:00	113	11,61	3,64
3:53:30	113	11,59	3,68
3:54:00	113	11,57	3,72
3:54:30	113	11,55	3,76
3:55:00	113	11,52	3,81
3:55:30	114	11,49	3,87
3:56:00	114	11,48	3,89
3:56:30	114	11,46	3,94
3:57:00	114	11,43	3,98
3:57:30	114	11,41	4,03
3:58:00	114	11,40	4,06
3:58:30	114	11,38	4,11
3:59:00	114	11,35	4,15
3:59:30	114	11,34	4,18
4:00:00	114	11,32	4,22
4:00:30	114	11,30	4,26
4:01:00	114	11,29	4,30
4:01:30	114	11,26	4,34
4:02:00	114	11,25	4,38
4:02:30	115	11,23	4,41
4:03:00	115	11,22	4,44
4:03:30	115	11,20	4,49
4:04:00	115	11,18	4,53
4:04:30	115	11,16	4,56
4:05:00	115	11,15	4,60
4:05:30	115	11,14	4,63
4:06:00	115	11,13	4,65
4:06:30	115	11,11	4,68
4:07:00	115	11,10	4,72
4:07:30	115	11,08	4,76
4:08:00	115	11,07	4,79
4:08:30	115	11,05	4,83
4:09:00	115	11,04	4,85
4:09:30	115	11,03	4,88
4:10:00	115	11,01	4,92
4:10:30	116	11,01	4,94
4:11:00	116	10,99	4,98
4:11:30	116	10,98	5,01
4:12:00	116	10,97	5,03
4:12:30	116	10,95	5,07
4:13:00	116	10,95	5,09
4:13:30	116	10,93	5,13
4:14:00	116	10,93	5,15
4:14:30	116	10,92	5,17
4:15:00	116	10,90	5,21
4:15:30	116	10,89	5,23
4:16:00	116	10,89	5,24
4:16:30	116	10,87	5,28
4:17:00	116	10,86	5,30
4:17:30	116	10,86	5,32
4:18:00	116	10,84	5,36
4:18:30	117	10,84	5,39
4:19:00	117	10,83	5,41
4:19:30	117	10,81	5,45
4:20:00	117	10,80	5,47
4:20:30	117	10,80	5,49
4:21:00	117	10,79	5,51
4:21:30	117	10,78	5,53
4:22:00	117	10,77	5,55
4:22:30	117	10,76	5,59
4:23:00	117	10,75	5,61
4:23:30	117	10,75	5,63
4:24:00	117	10,74	5,66
4:24:30	117	10,73	5,68
4:25:00	117	10,72	5,70
4:25:30	117	10,71	5,72
4:26:00	118	10,71	5,74
4:26:30	118	10,70	5,76
4:27:00	118	10,69	5,79
4:27:30	118	10,68	5,81
4:28:00	118	10,68	5,83
4:28:30	118	10,67	5,85
4:29:00	118	10,66	5,87
4:29:30	118	10,66	5,90
4:30:00	118	10,65	5,92
4:30:30	118	10,64	5,94
4:31:00	118	10,63	5,96
4:31:30	118	10,63	5,96
4:32:00	118	10,63	5,99
4:32:30	118	10,62	6,01
4:33:00	118	10,61	6,03
4:33:30	118	10,60	6,06
4:34:00	118	10,59	6,08
4:34:30	119	10,59	6,08
4:35:00	119	10,59	6,10
4:35:30	119	10,58	6,12
4:36:00	119	10,57	6,15
4:36:30	119	10,56	6,17
4:37:00	119	10,56	6,17
4:37:30	119	10,56	6,19
4:38:00	119	10,55	6,22
4:38:30	119	10,54	6,24
4:39:00	119	10,54	6,24
4:39:30	119	10,54	6,27
4:40:00	119	10,53	6,29
4:40:30	119	10,53	6,29
4:41:00	119	10,52	6,31
4:41:30	119	10,51	6,34
4:42:00	119	10,51	6,34
4:42:30	120	10,50	6,36
4:43:00	120	10,50	6,39
4:43:30	120	10,50	6,39
4:44:00	120	10,49	6,41
4:44:30	120	10,48	6,43
4:45:00	120	10,48	6,43
4:45:30	120	10,47	6,46
4:46:00	120	10,47	6,48
4:46:30	120	10,47	6,48
4:47:00	120	10,46	6,51
4:47:30	120	10,46	6,51
4:48:00	120	10,45	6,53
4:48:30	120	10,45	6,56
4:49:00	120	10,45	6,56
4:49:30	120	10,44	6,58
4:50:00	120	10,44	6,58
4:50:30	120	10,43	6,61
4:51:00	120	10,42	6,63
4:51:30	120	10,42	6,63
4:52:00	120	10,41	6,66
4:52:30	120	10,41	6,68
4:53:00	119	10,41	6,68
4:53:30	119	10,40	6,71
4:54:00	119	10,40	6,71
4:54:30	119	10,39	6,74
4:55:00	119	10,38	6,76
4:55:30	119	10,38	6,76
4:56:00	119	10,38	6,79
4:56:30	119	10,38	6,79
4:57:00	119	10,37	6,81
4:57:30	119	10,37	6,81
4:58:00	119	10,36	6,84
4:58:30	119	10,36	6,86
4:59:00	119	10,36	6,86
4:59:30	119	10,35	6,89
5:00:00	119	10,35	6,89
5:00:30	119	10,34	6,92
5:01:00	119	10,34	6,92
5:01:30	119	10,33	6,94
5:02:00	119	10,33	6,94
5:02:30	119	10,32	6,97
5:03:00	119	10,32	6,97
5:03:30	119	10,32	7,00
5:04:00	119	10,31	7,02
5:04:30	119	10,31	7,02
5:05:00	119	10,30	7,05
5:05:30	119	10,30	7,05
5:06:00	119	10,29	7,08
5:06:30	119	10,29	7,08
5:07:00	119	10,29	7,11
5:07:30	119	10,29	7,11
5:08:00	119	10,28	7,13
5:08:30	119	10,28	7,13
5:09:00	119	10,27	7,16
5:09:30	119	10,27	7,16
5:10:00	119	10,27	7,16
5:10:30	119	10,27	7,19
5:11:00	119	10,27	7,19
5:11:30	119	10,26	7,21
5:12:00	119	10,26	7,21
5:12:30	119	10,25	7,24
5:13:00	119	10,25	7,24
5:13:30	119	10,24	7,27
5:14:00	119	10,24	7,27
5:14:30	119	10,24	7,27
5:15:00	119	10,23	7,30
5:15:30	119	10,23	7,30
5:16:00	119	10,23	7,33
5:16:30	119	10,23	7,33
5:17:00	119	10,23	7,33
5:17:30	119	10,22	7,35
5:18:00	119	10,22	7,35
5:18:30	119	10,21	7,38
5:19:00	119	10,21	7,38
5:19:30	119	10,21	7,38
5:20:00	119	10,20	7,41
5:20:30	119	10,19	7,47
5:21:00	119	10,18	7,50
5:21:30	119	10,18	7,53
5:22:00	119	10,18	7,53
5:22:30	119	10,17	7,55
5:23:00	119	10,17	7,55
5:23:30	119	10,16	7,58
5:24:00	119	10,16	7,58
5:24:30	119	10,16	7,58
5:25:00	119	10,15	7,61
5:25:30	119	10,15	7,61
5:26:00	119	10,14	7,64
5:26:30	119	10,14	7,64
5:27:00	119	10,14	7,67
5:27:30	119	10,14	7,67
5:28:00	119	10,14	7,67
5:28:30	119	10,13	7,70
5:29:00	119	10,13	7,70
5:29:30	119	10,13	7,70
5:30:00	119	10,12	7,73
5:30:30	119	10,12	7,73
5:31:00	119	10,12	7,73
5:31:30	119	10,11	7,76
5:32:00	119	10,11	7,76
5:32:30	119	10,11	7,79
5:33:00	119	10,11	7,79
5:33:30	119	10,10	7,82
5:34:00	119	10,10	7,82
5:34:30	119	10,10	7,82
5:35:00	119	10,09	7,85
5:35:30	119	10,09	7,85
5:36:00	119	10,09	7,88
5:36:30	119	10,09	7,88
5:37:00	119	10,09	7,88
5:37:30	119	10,08	7,91
5:38:00	119	10,08	7,91
5:38:30	119	10,08	7,91
5:39:00	119	10,07	7,94
5:39:30	119	10,07	7,94
5:40:00	119	10,06	7,97
5:40:30	119	10,06	7,97
5:41:00	119	10,06	7,97
5:41:30	119	10,05	8,00
5:42:00	119	10,05	8,00
5:42:30	119	10,05	8,00
5:43:00	119	10,05	8,00
5:43:30	119	10,05	8,04
5:44:00	119	10,05	8,04
5:44:30	119	10,05	8,04
5:45:00	119	10,04	8,07
5:45:30	119	10,04	8,07
5:46:00	119	10,04	8,07
5:46:30	119	10,04	8,07
5:47:00	119	10,03	8,10
5:47:30	119	10,03	8,10
5:48:00	119	10,03	8,10
5:48:30	119	10,02	8,13
5:49:00	119	10,02	8,13
5:49:30	119	10,02	8,13
5:50:00	119	10,02	8,16
5:50:30	119	10,02	8,16
5:51:00	119	10,02	8,16
5:51:30	119	10,02	8,16
5:52:00	119	10,01	8,19
5:52:30	119	10,01	8,19
5:53:00	119	10,01	8,19
5:53:30	119	10,01	8,19
5:54:00	119	10,00	8,22
5:54:30	119	10,00	8,22
5:55:00	119	10,00	8,22
5:55:30	119	10,00	8,22
5:56:00	119	9,99	8,26
5:56:30	119	9,99	8,26
5:57:00	119	9,99	8,26
5:57:30	119	9,99	8,26
5:58:00	119	9,99	8,29
5:58:30	119	9,99	8,29
5:59:00	119	9,99	8,29
5:59:30	119	9,99	8,29
6:00:00	119	9,98	8,32
6:00:30	119	9,98	8,32
6:01:00	119	9,98	8,32
6:01:30	119	9,97	8,35
6:02:00	119	9,97	8,35
6:02:30	119	9,97	8,35
6:03:00	119	9,97	8,35
6:03:30	119	9,96	8,38
6:04:00	119	9,96	8,38
6:04:30	119	9,96	8,38
6:05:00	119	9,96	8,38
6:05:30	119	9,96	8,38
6:06:00	119	9,96	8,42
6:06:30	119	9,96	8,42
6:07:00	119	9,96	8,42
6:07:30	119	9,96	8,42
6:08:00	119	9,95	8,45
6:08:30	119	9,95	8,45
6:09:00	119	9,95	8,45
6:09:30	119	9,95	8,45
6:10:00	119	9,95	8,45
6:10:30	119	9,94	8,48
6:11:00	119	9,94	8,48
6:11:30	119	9,94	8,48
6:12:00	119	9,93	8,52
6:12:30	119	9,93	8,52
6:13:00	119	9,93	8,52
6:13:30	119	9,93	8,52
6:14:00	119	9,93	8,52
6:14:30	119	9,93	8,55
6:15:00	119	9,93	8,55
6:15:30	119	9,93	8,55
6:16:00	119	9,93	8,55
6:16:30	119	9,92	8,58
6:17:00	119	9,92	8,58
6:17:30	119	9,92	8,58
6:18:00	119	9,92	8,58
6:18:30	119	9,92	8,58
6:19:00	119	9,91	8,62
6:19:30	119	9,91	8,62
6:20:00	119	9,91	8,62
6:20:30	119	9,91	8,62
6:21:00	119	9,91	8,62
6:21:30	119	9,90	8,65
6:22:00	119	9,90	8,65
6:22:30	119	9,90	8,65
6:23:00	119	9,90	8,65
6:23:30	119	9,90	8,65
6:24:00	119	9,90	8,68
6:24:30	119	9,90	8,68
6:25:00	119	9,90	8,68
6:25:30	119	9,90	8,68
6:26:00	119	9,89	8,72
6:26:30	119	9,89	8,72
6:27:00	119	9,89	8,72
6:27:30	119	9,89	8,72
6:28:00	119	9,89	8,72
6:28:30	119	9,88	8,75
6:29:00	119	9,88	8,75
6:29:30	119	9,88	8,75
6:30:00	119	9,88	8,75
6:30:30	119	9,88	8,75
6:31:00	119	9,88	8,78
6:31:30	119	9,88	8,78
6:32:00	119	9,88	8,78
6:32:30	119	9,88	8,78
6:33:00	119	9,88	8,78
6:33:30	119	9,87	8,82
6:34:00	119	9,87	8,82
6:34:30	119	9,87	8,82
6:35:00	119	9,87	8,82
6:35:30	119	9,87	8,82
6:36:00	119	9,86	8,85
6:36:30	119	9,86	8,85
6:37:00	119	9,86	8,85
6:37:30	119	9,86	8,85
6:38:00	119	9,86	8,85
6:38:30	119	9,86	8,85
6:39:00	119	9,85	8,89
6:39:30	119	9,85	8,89
6:40:00	119	9,85	8,89
6:40:30	119	9,85	8,89
6:41:00	119	9,85	8,89
6:41:30	119	9,84	8,92
6:42:00	119	9,84	8,92
6:42:30	119	9,84	8,92
6:43:00	119	9,84	8,92
6:43:30	119	9,84	8,92
6:44:00	119	9,84	8,92
6:44:30	119	9,84	8,92
6:45:00	119	9,84	8,96
6:45:30	119	9,84	8,96
6:46:00	119	9,84	8,96
6:46:30	119	9,84	8,96
6:47:00	119	9,83	8,99
6:47:30	119	9,83	8,99
6:48:00	119	9,83	8,99
6:48:30	119	9,83	8,99
6:49:00	119	9,83	8,99
6:49:30	119	9,82	9,03
6:50:00	119	9,82	9,03
6:50:30	119	9,82	9,03
6:51:00	119	9,82	9,03
6:51:30	119	9,82	9,03
6:52:00	119	9,82	9,03
6:52:30	119	9,81	9,06
6:53:00	119	9,81	9,06
6:53:30	119	9,81	9,06
6:54:00	119	9,81	9,06
6:54:30	119	9,81	9,06
6:55:00	119	9,81	9,06
6:55:30	119	9,81	9,06
6:56:00	119	9,81	9,10
6:56:30	119	9,81	9,10
6:57:00	119	9,81	9,10
6:57:30	119	9,80	9,13
6:58:00	119	9,81	9,10
6:58:30	119	9,81	9,10
6:59:00	119	9,81	9,10
6:59:30	119	9,80	9,13
7:00:00	119	9,80	9,13
7:00:30	119	9,80	9,13
7:01:00	119	9,80	9,13
7:01:30	119	9,79	9,17
7:02:00	119	9,80	9,13
7:02:30	119	9,79	9,17
7:03:00	119	9,79	9,17
7:03:30	119	9,79	9,17
7:04:00	119	9,79	9,17
7:04:30	119	9,79	9,17
7:05:00	119	9,79	9,17
7:05:30	119	9,79	9,17
7:06:00	119	9,79	9,21
7:06:30	119	9,79	9,21
7:07:00	119	9,79	9,21
7:07:30	119	9,79	9,21
7:08:00	119	9,79	9,21
7:08:30	119	9,78	9,24
7:09:00	119	9,78	9,24
7:09:30	119	9,78	9,24
7:10:00	119	9,78	9,24
7:10:30	119	9,78	9,24
7:11:00	119	9,78	9,24
7:11:30	119	9,78	9,24
7:12:00	119	9,77	9,28
7:12:30	119	9,77	9,28
7:13:00	119	9,77	9,28
7:13:30	119	9,77	9,28
7:14:00	119	9,77	9,28
7:14:30	119	9,77	9,28
7:15:00	119	9,77	9,28
7:15:30	119	9,76	9,31
7:16:00	119	9,76	9,31
7:16:30	119	9,76	9,31
7:17:00	119	9,76	9,31
7:17:30	119	9,76	9,31
7:18:00	119	9,76	9,31
7:18:30	119	9,75	9,35
7:19:00	119	9,75	9,35
7:19:30	119	9,75	9,35
7:20:00	119	9,75	9,35
7:20:30	119	9,75	9,35
7:21:00	119	9,75	9,35
7:21:30	119	9,75	9,35
7:22:00	119	9,75	9,35
7:22:30	119	9,75	9,39
7:23:00	119	9,75	9,39
7:23:30	119	9,75	9,39
7:24:00	119	9,75	9,39
7:24:30	119	9,75	9,39
7:25:00	119	9,75	9,39
7:25:30	119	9,75	9,39
7:26:00	119	9,74	9,42
7:26:30	119	9,74	9,42
7:27:00	119	9,74	9,42
7:27:30	119	9,74	9,42
7:28:00	119	9,74	9,42
7:28:30	119	9,74	9,42
7:29:00	119	9,74	9,42
7:29:30	119	9,73	9,46
7:30:00	119	9,73	9,46
7:30:30	119	9,73	9,46
7:31:00	119	9,73	9,46
7:31:30	119	9,73	9,46
7:32:00	119	9,73	9,46
7:32:30	119	9,73	9,46
7:33:00	119	9,73	9,46
7:33:30	119	9,73	9,46
7:34:00	119	9,73	9,50
7:34:30	119	9,73	9,50
7:35:00	119	9,73	9,50
7:35:30	119	9,73	9,50
7:36:00	119	9,73	9,50
7:36:30	119	9,73	9,50
7:37:00	119	9,73	9,50
7:37:30	119	9,73	9,50
7:38:00	119	9,72	9,54
7:38:30	119	9,73	9,50
7:39:00	119	9,72	9,54
7:39:30	119	9,72	9,54
7:40:00	119	9,72	9,54
7:40:30	119	9,72	9,54
7:41:00	119	9,72	9,54
7:41:30	119	9,72	9,54
7:42:00	119	9,72	9,54
7:42:30	119	9,72	9,54
7:43:00	119	9,72	9,54
7:43:30	119	9,71	9,57
7:44:00	119	9,71	9,57
7:44:30	119	9,71	9,57
7:45:00	119	9,71	9,57
7:45:30	119	9,71	9,57
7:46:00	119	9,71	9,57
7:46:30	119	9,71	9,57
7:47:00	119	9,71	9,57
7:47:30	119	9,71	9,57
7:48:00	119	9,71	9,57
7:48:30	119	9,70	9,61
7:49:00	119	9,70	9,61
7:49:30	119	9,70	9,61
7:50:00	119	9,70	9,61
7:50:30	119	9,70	9,61
7:51:00	119	9,70	9,61
7:51:30	119	9,70	9,61
7:52:00	119	9,70	9,61
7:52:30	119	9,70	9,61
7:53:00	119	9,70	9,61
7:53:30	119	9,70	9,61
7:54:00	119	9,70	9,65
7:54:30	119	9,70	9,65
7:55:00	119	9,70	9,65
7:55:30	119	9,70	9,65
7:56:00	119	9,70	9,65
7:56:30	119	9,70	9,65
7:57:00	119	9,70	9,65
7:57:30	119	9,70	9,65
7:58:00	119	9,69	9,69
7:58:30	119	9,69	9,69
7:59:00	119	9,69	9,69
7:59:30	119	9,69	9,69
8:00:00	119	9,69	9,69
8:00:30	119	9,69	9,69
8:01:00	119	9,69	9,69
8:01:30	119	9,69	9,69
8:02:00	119	9,69	9,69
8:02:30	119	9,68	9,73
8:03:00	119	9,68	9,73
8:03:30	119	9,68	9,73
8:04:00	119	9,68	9,73
8:04:30	119	9,68	9,73
8:05:00	119	9,68	9,73
8:05:30	119	9,68	9,73
8:06:00	119	9,67	9,76
8:06:30	119	9,67	9,76
8:07:00	119	9,67	9,76
8:07:30	119	9,67	9,76
8:08:00	119	9,67	9,76
8:08:30	119	9,67	9,76
8:09:00	119	9,67	9,76
8:09:30	119	9,67	9,76
8:10:00	119	9,67	9,76
8:10:30	119	9,67	9,76
8:11:00	119	9,66	9,80
8:11:30	119	9,66	9,80
8:12:00	119	9,66	9,80
8:12:30	119	9,66	9,80
8:13:00	119	9,66	9,80
8:13:30	119	9,66	9,80
8:14:00	119	9,66	9,80
8:14:30	119	9,66	9,80
8:15:00	119	9,66	9,80
8:15:30	119	9,66	9,84
8:16:00	119	9,66	9,84
8:16:30	119	9,66	9,84
8:17:00	119	9,66	9,84
8:17:30	119	9,66	9,84
8:18:00	119	9,66	9,84
8:18:30	119	9,66	9,84
8:19:00	119	9,66	9,84
8:19:30	119	9,66	9,84
8:20:00	119	9,66	9,84
8:20:30	119	9,65	9,88
8:21:00	119	9,65	9,88
8:21:30	119	9,65	9,88
8:22:00	119	9,65	9,88
8:22:30	119	9,65	9,88
8:23:00	119	9,65	9,88
8:23:30	119	9,65	9,88
8:24:00	119	9,65	9,88
8:24:30	119	9,65	9,88
8:25:00	119	9,65	9,88
8:25:30	119	9,65	9,88
8:26:00	119	9,64	9,92
8:26:30	119	9,64	9,92
8:27:00	119	9,64	9,92
8:27:30	119	9,64	9,92
8:28:00	119	9,64	9,92
8:28:30	119	9,64	9,92
8:29:00	119	9,64	9,92
8:29:30	119	9,64	9,92
8:30:00	119	9,64	9,92
8:30:30	119	9,64	9,92
8:31:00	119	9,64	9,92
8:31:30	119	9,64	9,92
8:32:00	119	9,64	9,92
8:32:30	119	9,64	9,96
8:33:00	119	9,64	9,96
8:33:30	119	9,64	9,96
8:34:00	119	9,64	9,96
8:34:30	119	9,64	9,96
8:35:00	119	9,64	9,96
8:35:30	119	9,64	9,96
8:36:00	119	9,64	9,96
8:36:30	119	9,64	9,96
8:37:00	119	9,64	9,96
8:37:30	119	9,64	9,96
8:38:00	119	9,64	9,96
8:38:30	119	9,63	10,00
8:39:00	119	9,63	10,00
8:39:30	119	9,63	10,00
8:40:00	119	9,63	10,00
8:40:30	119	9,63	10,00
8:41:00	119	9,63	10,00
8:41:30	119	9,63	10,00
8:42:00	119	9,63	10,00
8:42:30	119	9,63	10,00
8:43:00	119	9,63	10,00
8:43:30	119	9,63	10,00
8:44:00	119	9,63	10,00
8:44:30	119	9,63	10,00
8:45:00	119	9,62	10,04
8:45:30	119	9,62	10,04
8:46:00	119	9,62	10,04
8:46:30	119	9,62	10,04
8:47:00	119	9,62	10,04
8:47:30	119	9,62	10,04
8:48:00	119	9,62	10,04
8:48:30	119	9,62	10,04
8:49:00	119	9,62	10,04
8:49:30	119	9,62	10,04
8:50:00	119	9,62	10,04
8:50:30	119	9,61	10,08
8:51:00	119	9,61	10,08
8:51:30	119	9,61	10,08
8:52:00	119	9,61	10,08
8:52:30	119	9,61	10,08
8:53:00	119	9,61	10,08
8:53:30	119	9,61	10,08
8:54:00	119	9,61	10,08
8:54:30	119	9,61	10,08
8:55:00	119	9,61	10,08
8:55:30	119	9,61	10,08
8:56:00	119	9,61	10,12
8:56:30	119	9,61	10,12
8:57:00	119	9,61	10,12
8:57:30	119	9,61	10,12
8:58:00	119	9,61	10,12
8:58:30	119	9,61	10,12
8:59:00	119	9,61	10,12
8:59:30	119	9,61	10,12
9:00:00	119	9,61	10,12
9:00:30	119	9,61	10,12
9:01:00	119	9,60	10,16
9:01:30	119	9,60	10,16
9:02:00	119	9,60	10,16
9:02:30	119	9,60	10,16
9:03:00	119	9,60	10,16
9:03:30	119	9,60	10,16
9:04:00	119	9,60	10,16
9:04:30	119	9,60	10,16
9:05:00	119	9,60	10,16
9:05:30	119	9,60	10,16
9:06:00	119	9,60	10,16
9:06:30	119	9,60	10,16
9:07:00	119	9,59	10,20
9:07:30	119	9,59	10,20
9:08:00	119	9,59	10,20
9:08:30	119	9,59	10,20
9:09:00	119	9,59	10,20
9:09:30	119	9,59	10,20
9:10:00	119	9,59	10,20
9:10:30	119	9,59	10,20
9:11:00	119	9,59	10,20
9:11:30	119	9,59	10,20
9:12:00	119	9,59	10,20
9:12:30	119	9,59	10,20
9:13:00	119	9,59	10,20
9:13:30	119	9,59	10,20
9:14:00	119	9,58	10,24
9:14:30	119	9,58	10,24
9:15:00	119	9,58	10,24
9:15:30	119	9,58	10,24
9:16:00	119	9,58	10,24
9:16:30	119	9,58	10,24
9:17:00	119	9,58	10,24
9:17:30	119	9,58	10,24
9:18:00	119	9,58	10,24
9:18:30	119	9,58	10,24
9:19:00	119	9,58	10,24
9:19:30	119	9,58	10,24
9:20:00	119	9,58	10,24
9:20:30	119	9,58	10,24
9:21:00	119	9,57	10,28
9:21:30	119	9,58	10,24
9:22:00	119	9,57	10,28
9:22:30	119	9,57	10,28
9:23:00	119	9,57	10,28
9:23:30	119	9,57	10,28
9:24:00	119	9,57	10,28
9:24:30	119	9,57	10,28
9:25:00	119	9,57	10,28
9:25:30	119	9,57	10,28
9:26:00	119	9,57	10,28
9:26:30	119	9,57	10,28
9:27:00	119	9,57	10,28
9:27:30	119	9,57	10,28
9:28:00	119	9,57	10,28
9:28:30	119	9,57	10,28
9:29:00	119	9,57	10,28
9:29:30	119	9,57	10,28
9:30:00	119	9,57	10,28
9:30:30	119	9,57	10,32
9:31:00	119	9,57	10,32
9:31:30	119	9,57	10,32
9:32:00	119	9,57	10,32
9:32:30	119	9,57	10,32
9:33:00	119	9,57	10,32
9:33:30	119	9,57	10,32
9:34:00	119	9,57	10,32
9:34:30	119	9,57	10,32
9:35:00	119	9,57	10,32
9:35:30	119	9,57	10,32
9:36:00	119	9,57	10,32
9:36:30	119	9,56	10,36
9:37:00	119	9,56	10,36
9:37:30	119	9,56	10,36
9:38:00	119	9,56	10,36
9:38:30	119	9,56	10,36
9:39:00	119	9,56	10,36
9:39:30	119	9,56	10,36
9:40:00	119	9,56	10,36
9:40:30	119	9,56	10,36
9:41:00	119	9,56	10,36
9:41:30	119	9,56	10,36
9:42:00	119	9,56	10,36
9:42:30	119	9,56	10,36
9:43:00	119	9,55	10,40
9:43:30	119	9,55	10,40
9:44:00	119	9,55	10,40
9:44:30	119	9,55	10,40
9:45:00	119	9,55	10,40
9:45:30	119	9,55	10,40
9:46:00	119	9,55	10,40
9:46:30	119	9,55	10,40
9:47:00	119	9,55	10,40
9:47:30	119	9,55	10,40
9:48:00	119	9,55	10,40
9:48:30	119	9,55	10,40
9:49:00	119	9,55	10,40
9:49:30	119	9,55	10,40
9:50:00	119	9,54	10,44
9:50:30	119	9,54	10,44
9:51:00	119	9,54	10,44
9:51:30	119	9,54	10,44
9:52:00	119	9,54	10,44
9:52:30	119	9,54	10,44
9:53:00	119	9,54	10,44
9:53:30	119	9,54	10,44
9:54:00	119	9,54	10,44
9:54:30	119	9,54	10,44
9:55:00	119	9,54	10,44
9:55:30	119	9,54	10,44
9:56:00	119	9,54	10,44
9:56:30	119	9,54	10,48
9:57:00	119	9,54	10,48
9:57:30	119	9,54	10,48
9:58:00	119	9,54	10,48
9:58:30	119	9,54	10,48
9:59:00	119	9,54	10,48
9:59:30	119	9,54	10,48
10:00:00	119	9,54	10,48
10:00:30	119	9,54	10,48
10:01:00	119	9,54	10,48
10:01:30	119	9,54	10,48
10:02:00	119	9,54	10,48
10:02:30	119	9,54	10,48
10:03:00	119	9,54	10,48
10:03:30	119	9,54	10,48
10:04:00	119	9,54	10,48
10:04:30	119	9,53	10,53
10:05:00	119	9,53	10,53
10:05:30	119	9,53	10,53
10:06:00	119	9,53	10,53
10:06:30	119	9,53	10,53
10:07:00	119	9,53	10,53
10:07:30	119	9,53	10,53
10:08:00	119	9,53	10,53
10:08:30	119	9,53	10,53
10:09:00	119	9,53	10,53
10:09:30	119	9,53	10,53
10:10:00	119	9,53	10,53
10:10:30	119	9,53	10,53
10:11:00	119	9,53	10,53
10:11:30	119	9,53	10,53
10:12:00	119	9,53	10,53
10:12:30	119	9,53	10,53
10:13:00	119	9,53	10,53
10:13:30	119	9,52	10,57
10:14:00	119	9,52	10,57
10:14:30	119	9,52	10,57
10:15:00	119	9,53	10,53
10:15:30	119	9,52	10,57
10:16:00	119	9,52	10,57
10:16:30	119	9,52	10,57
10:17:00	119	9,52	10,57
10:17:30	119	9,52	10,57
10:18:00	119	9,52	10,57
10:18:30	119	9,52	10,57
10:19:00	119	9,52	10,57
10:19:30	119	9,52	10,57
10:20:00	119	9,52	10,57
10:20:30	119	9,52	10,57
10:21:00	119	9,52	10,57
10:21:30	119	9,52	10,57
10:22:00	119	9,51	10,61
10:22:30	119	9,51	10,61
10:23:00	119	9,51	10,61
10:23:30	119	9,51	10,61
10:24:00	119	9,51	10,61
10:24:30	119	9,51	10,61
10:25:00	119	9,51	10,61
10:25:30	119	9,51	10,61
10:26:00	119	9,51	10,61
10:26:30	119	9,51	10,61
10:27:00	119	9,51	10,61
10:27:30	119	9,51	10,61
10:28:00	119	9,51	10,61
10:28:30	119	9,51	10,61
10:29:00	119	9,51	10,61
10:29:30	119	9,51	10,61
10:30:00	119	9,51	10,61
10:30:30	119	9,51	10,65
10:31:00	119	9,51	10,65
10:31:30	119	9,51	10,65
10:32:00	119	9,51	10,65
10:32:30	119	9,51	10,65
10:33:00	119	9,51	10,65
10:33:30	119	9,51	10,65
10:34:00	119	9,51	10,65
10:34:30	119	9,51	10,65
10:35:00	119	9,51	10,65
10:35:30	119	9,51	10,65
10:36:00	119	9,51	10,65
10:36:30	119	9,51	10,65
10:37:00	119	9,51	10,65
10:37:30	119	9,51	10,65
10:38:00	119	9,51	10,65
10:38:30	119	9,51	10,65
10:39:00	119	9,51	10,65
10:39:30	119	9,50	10,69
10:40:00	119	9,50	10,69
10:40:30	119	9,50	10,69
10:41:00	119	9,50	10,69
10:41:30	119	9,50	10,69
10:42:00	119	9,50	10,69
10:42:30	119	9,50	10,69
10:43:00	119	9,50	10,69
10:43:30	119	9,50	10,69
10:44:00	119	9,50	10,69
10:44:30	119	9,50	10,69
10:45:00	119	9,50	10,69
10:45:30	119	9,50	10,69
10:46:00	119	9,50	10,69
10:46:30	119	9,50	10,69
10:47:00	119	9,50	10,69
10:47:30	119	9,50	10,69
10:48:00	119	9,50	10,69
10:48:30	119	9,49	10,74
10:49:00	119	9,49	10,74
10:49:30	119	9,49	10,74
10:50:00	119	9,49	10,74
10:50:30	119	9,49	10,74
10:51:00	119	9,49	10,74
10:51:30	119	9,49	10,74
10:52:00	119	9,49	10,74
10:52:30	119	9,49	10,74
10:53:00	119	9,49	10,74
10:53:30	119	9,49	10,74
10:54:00	119	9,49	10,74
10:54:30	119	9,49	10,74
10:55:00	119	9,49	10,74
10:55:30	119	9,49	10,74
10:56:00	119	9,49	10,74
10:56:30	119	9,49	10,74
10:57:00	119	9,49	10,74
10:57:30	119	9,49	10,74
10:58:00	119	9,49	10,74
10:58:30	119	9,48	10,78
10:59:00	119	9,48	10,78
10:59:30	119	9,48	10,78
11:00:00	119	9,48	10,78
11:00:30	119	9,48	10,78
11:01:00	119	9,48	10,78
11:01:30	119	9,48	10,78
11:02:00	119	9,48	10,78
11:02:30	119	9,48	10,78
11:03:00	119	9,48	10,78
11:03:30	119	9,48	10,78
11:04:00	119	9,48	10,78
11:04:30	119	9,48	10,78
11:05:00	119	9,48	10,78
11:05:30	119	9,48	10,78
11:06:00	119	9,48	10,78
11:06:30	119	9,48	10,78
11:07:00	119	9,48	10,78
11:07:30	119	9,48	10,78
11:08:00	119	9,48	10,78
11:08:30	119	9,48	10,82
11:09:00	119	9,48	10,82
11:09:30	119	9,48	10,82
11:10:00	119	9,48	10,82
11:10:30	119	9,48	10,82
11:11:00	119	9,48	10,82
11:11:30	119	9,48	10,82
11:12:00	119	9,48	10,82
11:12:30	119	9,48	10,82
11:13:00	119	9,48	10,82
11:13:30	119	9,48	10,82
11:14:00	119	9,48	10,82
11:14:30	119	9,48	10,82
11:15:00	119	9,48	10,82
11:15:30	119	9,48	10,82
11:16:00	119	9,48	10,82
11:16:30	119	9,48	10,82
11:17:00	119	9,48	10,82
11:17:30	119	9,48	10,82
11:18:00	119	9,48	10,82
11:18:30	119	9,47	10,87
11:19:00	119	9,47	10,87
11:19:30	119	9,47	10,87
11:20:00	119	9,47	10,87
11:20:30	119	9,47	10,87
11:21:00	119	9,47	10,87
11:21:30	119	9,47	10,87
11:22:00	119	9,47	10,87
11:22:30	119	9,47	10,87
11:23:00	119	9,47	10,87
11:23:30	119	9,47	10,87
11:24:00	119	9,47	10,87
11:24:30	119	9,47	10,87
11:25:00	119	9,47	10,87
11:25:30	119	9,47	10,87
11:26:00	119	9,47	10,87
11:26:30	119	9,47	10,87
11:27:00	119	9,47	10,87
11:27:30	119	9,47	10,87
11:28:00	119	9,47	10,87
11:28:30	119	9,46	10,91
11:29:00	119	9,46	10,91
11:29:30	119	9,46	10,91
11:30:00	119	9,46	10,91
11:30:30	119	9,46	10,91
11:31:00	119	9,46	10,91
11:31:30	119	9,46	10,91
11:32:00	119	9,46	10,91
11:32:30	119	9,46	10,91
11:33:00	119	9,46	10,91
11:33:30	119	9,46	10,91
11:34:00	119	9,46	10,91
11:34:30	119	9,46	10,91
11:35:00	119	9,46	10,91
11:35:30	119	9,46	10,91
11:36:00	119	9,46	10,91
11:36:30	119	9,46	10,91
11:37:00	119	9,46	10,91
11:37:30	119	9,46	10,91
11:38:00	119	9,46	10,91
11:38:30	119	9,46	10,91
11:39:00	119	9,46	10,91
11:39:30	119	9,46	10,91
11:40:00	119	9,46	10,91
11:40:30	119	9,46	10,91
11:41:00	119	9,45	10,95
11:41:30	119	9,45	10,95
11:42:00	119	9,46	10,91
11:42:30	119	9,45	10,95
11:43:00	119	9,45	10,95
11:43:30	119	9,45	10,95
11:44:00	119	9,45	10,95
11:44:30	119	9,45	10,95
11:45:00	119	9,45	10,95
11:45:30	119	9,45	10,95
11:46:00	119	9,45	10,95
11:46:30	119	9,45	10,95
11:47:00	119	9,45	10,95
11:47:30	119	9,45	10,95
11:48:00	119	9,45	10,95
11:48:30	119	9,45	10,95
11:49:00	119	9,45	10,95
11:49:30	119	9,45	10,95
11:50:00	119	9,45	11,00
11:50:30	119	9,45	11,00
11:51:00	119	9,45	11,00
11:51:30	119	9,45	11,00
11:52:00	119	9,45	11,00
11:52:30	119	9,45	11,00
11:53:00	119	9,45	11,00
11:53:30	119	9,45	11,00
11:54:00	119	9,45	11,00
11:54:30	119	9,45	11,00
11:55:00	119	9,45	11,00
11:55:30	119	9,45	11,00
11:56:00	119	9,45	11,00
11:56:30	119	9,45	11,00
11:57:00	119	9,45	11,00
11:57:30	119	9,45	11,00
11:58:00	119	9,45	11,00
11:58:30	119	9,44	11,04
11:59:00	119	9,44	11,04
11:59:30	119	9,44	11,04
12:00:00	119	9,44	11,04
12:00:30	119	9,44	11,04
12:01:00	119	9,44	11,04
12:01:30	119	9,44	11,04
12:02:00	119	9,44	11,04
12:02:30	119	9,44	11,04
12:03:00	119	9,44	11,04
12:03:30	119	9,44	11,04
12:04:00	119	9,44	11,04
12:04:30	119	9,44	11,04
12:05:00	119	9,44	11,04
12:05:30	119	9,44	11,04
12:06:00	119	9,44	11,04
12:06:30	119	9,44	11,04
12:07:00	119	9,44	11,04
12:07:30	119	9,44	11,04
12:08:00	119	9,44	11,04
12:08:30	119	9,44	11,04
12:09:00	119	9,44	11,04
12:09:30	119	9,44	11,04
12:10:00	119	9,44	11,04
12:10:30	119	9,43	11,08
12:11:00	119	9,43	11,08
12:11:30	119	9,43	11,08
12:12:00	119	9,43	11,08
12:12:30	119	9,43	11,08
12:13:00	119	9,43	11,08
12:13:30	119	9,43	11,08
12:14:00	119	9,43	11,08
12:14:30	119	9,43	11,08
12:15:00	119	9,43	11,08
12:15:30	119	9,43	11,08
12:16:00	119	9,43	11,08
12:16:30	119	9,43	11,08
12:17:00	119	9,43	11,08
12:17:30	119	9,43	11,08
12:18:00	119	9,43	11,08
12:18:30	119	9,43	11,08
12:19:00	119	9,43	11,08
12:19:30	119	9,43	11,08
12:20:00	119	9,43	11,08
12:20:30	119	9,43	11,08
12:21:00	119	9,43	11,08
12:21:30	119	9,43	11,08
12:22:00	119	9,43	11,13
12:22:30	119	9,43	11,13
12:23:00	119	9,43	11,13
12:23:30	119	9,43	11,13
12:24:00	119	9,43	11,13
12:24:30	119	9,43	11,13
12:25:00	119	9,43	11,13
12:25:30	119	9,43	11,13
12:26:00	119	9,43	11,13
12:26:30	119	9,43	11,13
12:27:00	119	9,43	11,13
12:27:30	119	9,43	11,13
12:28:00	119	9,42	11,17
12:28:30	119	9,42	11,17
12:29:00	119	9,41	11,22
12:29:30	119	9,41	11,22
12:30:00	119	9,41	11,22
12:30:30	119	9,41	11,22
12:31:00	119	9,41	11,22
12:31:30	119	9,41	11,22
12:32:00	119	9,41	11,22
12:32:30	119	9,41	11,22
12:33:00	119	9,41	11,22
12:33:30	119	9,41	11,22
12:34:00	119	9,41	11,22
12:34:30	119	9,41	11,22
12:35:00	119	9,41	11,22
12:35:30	119	9,41	11,22
12:36:00	119	9,41	11,22
12:36:30	119	9,40	11,26
12:37:00	119	9,40	11,26
12:37:30	119	9,40	11,26
12:38:00	119	9,40	11,26
12:38:30	119	9,40	11,26
12:39:00	119	9,40	11,26
12:39:30	119	9,40	11,26
12:40:00	119	9,40	11,26
12:40:30	119	9,40	11,26
12:41:00	119	9,40	11,26
12:41:30	119	9,40	11,26
12:42:00	119	9,40	11,26
12:42:30	119	9,40	11,26
12:43:00	119	9,40	11,26
12:43:30	119	9,40	11,26
12:44:00	119	9,40	11,26
12:44:30	119	9,40	11,26
12:45:00	119	9,40	11,26
12:45:30	119	9,40	11,26
12:46:00	119	9,40	11,26
12:46:30	119	9,40	11,26
12:47:00	119	9,40	11,26
12:47:30	119	9,40	11,26
12:48:00	119	9,39	11,31
12:48:30	119	9,40	11,26
12:49:00	119	9,39	11,31
12:49:30	119	9,39	11,31
12:50:00	119	9,39	11,31
12:50:30	119	9,39	11,31
12:51:00	119	9,39	11,31
12:51:30	119	9,39	11,31
12:52:00	119	9,39	11,31
12:52:30	119	9,39	11,31
12:53:00	119	9,39	11,31
12:53:30	119	9,39	11,31
12:54:00	119	9,39	11,31
12:54:30	119	9,39	11,31
12:55:00	119	9,39	11,31
12:55:30	119	9,39	11,31
12:56:00	119	9,39	11,31
12:56:30	119	9,39	11,31
12:57:00	119	9,39	11,31
12:57:30	119	9,39	11,31
12:58:00	119	9,39	11,31
12:58:30	119	9,39	11,31
12:59:00	119	9,39	11,31
12:59:30	119	9,39	11,31
13:00:00	119	9,39	11,31
13:00:30	119	9,39	11,31
13:01:00	119	9,39	11,35
13:01:30	119	9,39	11,35
13:02:00	119	9,39	11,35
13:02:30	119	9,39	11,35
13:03:00	119	9,39	11,35
13:03:30	119	9,39	11,35
13:04:00	119	9,39	11,35
13:04:30	119	9,39	11,35
13:05:00	119	9,39	11,35
13:05:30	119	9,39	11,35
13:06:00	119	9,39	11,35
13:06:30	119	9,39	11,35
13:07:00	119	9,39	11,35
13:07:30	119	9,39	11,35
13:08:00	119	9,39	11,35
13:08:30	119	9,39	11,35
13:09:00	119	9,39	11,35
13:09:30	119	9,38	11,40
13:10:00	119	9,38	11,40
13:10:30	119	9,38	11,40
13:11:00	119	9,38	11,40
13:11:30	119	9,38	11,40
13:12:00	119	9,38	11,40
13:12:30	119	9,38	11,40
13:13:00	119	9,38	11,40
13:13:30	119	9,38	11,40
13:14:00	119	9,38	11,40
13:14:30	119	9,38	11,40
13:15:00	119	9,38	11,40
13:15:30	119	9,38	11,40
13:16:00	119	9,38	11,40
13:16:30	119	9,38	11,40
13:17:00	119	9,38	11,40
13:17:30	119	9,38	11,40
13:18:00	119	9,38	11,40
13:18:30	119	9,38	11,40
13:19:00	119	9,38	11,40
13:19:30	119	9,38	11,40
13:20:00	119	9,38	11,40
13:20:30	119	9,38	11,40
13:21:00	119	9,38	11,40
13:21:30	119	9,38	11,40
13:22:00	119	9,38	11,40
13:22:30	119	9,38	11,40
13:23:00	119	9,37	11,44
13:23:30	119	9,37	11,44
13:24:00	119	9,37	11,44
13:24:30	119	9,37	11,44
13:25:00	119	9,37	11,44
13:25:30	119	9,37	11,44
13:26:00	119	9,37	11,44
13:26:30	119	9,37	11,44
13:27:00	119	9,37	11,44
13:27:30	119	9,37	11,44
13:28:00	119	9,37	11,44
13:28:30	119	9,37	11,44
13:29:00	119	9,37	11,44
13:29:30	119	9,37	11,44
13:30:00	119	9,37	11,44
13:30:30	119	9,37	11,44
13:31:00	119	9,37	11,44
13:31:30	119	9,37	11,44
13:32:00	119	9,37	11,44
13:32:30	119	9,37	11,44
13:33:00	119	9,37	11,44
13:33:30	119	9,37	11,44
13:34:00	119	9,37	11,44
13:34:30	119	9,37	11,44
13:35:00	119	9,37	11,44
13:35:30	119	9,37	11,44
13:36:00	119	9,37	11,44
13:36:30	119	9,36	11,49
13:37:00	119	9,37	11,44
13:37:30	119	9,36	11,49
13:38:00	119	9,36	11,49
13:38:30	119	9,36	11,49
13:39:00	119	9,36	11,49
13:39:30	119	9,36	11,49
13:40:00	119	9,36	11,49
13:40:30	119	9,36	11,49
13:41:00	119	9,36	11,49
13:41:30	119	9,36	11,49
13:42:00	119	9,36	11,49
13:42:30	119	9,36	11,49
13:43:00	119	9,36	11,49
13:43:30	119	9,36	11,49
13:44:00	119	9,36	11,49
13:44:30	119	9,36	11,49
13:45:00	119	9,36	11,49
13:45:30	119	9,36	11,49
13:46:00	119	9,36	11,49
13:46:30	119	9,36	11,49
13:47:00	119	9,36	11,49
13:47:30	119	9,36	11,49
13:48:00	119	9,36	11,49
13:48:30	119	9,36	11,49
13:49:00	119	9,36	11,49
13:49:30	119	9,36	11,49
13:50:00	119	9,36	11,54
13:50:30	119	9,36	11,54
13:51:00	119	9,36	11,54
13:51:30	119	9,36	11,54
13:52:00	119	9,36	11,54
13:52:30	119	9,36	11,54
13:53:00	119	9,36	11,54
13:53:30	119	9,36	11,54
13:54:00	119	9,36	11,54
13:54:30	119	9,36	11,54
13:55:00	119	9,36	11,54
13:55:30	119	9,36	11,54
13:56:00	119	9,36	11,54
13:56:30	119	9,36	11,54
13:57:00	119	9,36	11,54
13:57:30	119	9,36	11,54
13:58:00	119	9,36	11,54
13:58:30	119	9,36	11,54
13:59:00	119	9,36	11,54
