Repository: ProgWizer/parser

File: project-root/data/Tests/Data Acquisition/2013 (508)/13-0132 MW.txt (part 1 of 7)
--Test Summary--
Full Path and File Name	
Instrument Name	SGSA/UCA
Instrument Type	Model 5265 SGSA/UCA
Instrument Serial Number	
Test Start Date	17.05.2013
Test Start Time	15:47:08
Test Stop Date	20.05.2013
Test Stop Time	10:05:49
Test Length	66:18:41
Final Sample Time Offset	66:18:30
Controller Schedule Name	
Sampling Period	30 seconds
Comments	T: 65C (30min); P: 3000psi; tap water.
Information	WellID	Research
Information	Customer	Trican
Information	EngName	Aleksanyan Mikhail
Information	CementClass	100%G
Information	CementMfr	Dyckerhoff - Suhoy Log
Information	Additives	25%SFume+0.8%CFL-17+0.1%LTR+0.2%TAS-200 (BWOC)
Information	Density	1500
Information	BHCT	50
Information	BHST	65
Information	FluidLoss	72cc/30min
Information	JobType	Liner
Calculated Value	CS_50	4:52:30
Calculated Value	CS_500	9:06:00
Calculated Value	SGS_Initial	2:43:00
Calculated Value	SGS_Final	3:19:30
Calculated Value	CS_Time8h	2,33 MPa
Calculated Value	CS_Time12h	6,35 MPa
Calculated Value	CS_Time24h	9,68 MPa
Calculated Value	CS_Time48h	10,75 MPa
Calculated Value	Time_SGS_100lb/100ft2	0:55:00
Calculated Value	Time_SGS_500lb/100ft2	3:03:30
Calculated Curve	Compressive Strength	Compressive strength type A (less than 14 lb/gal)
Calculated Curve	Static Gel Strength	Static gel strength
Initial Temperature (°C)	25 °C
Final Temperature (°C)	65 °C
Initial Pressure (psi)	3065 psi
Final Pressure (psi)	3195 psi
Initial Transit Time (microsec/in)	16,70 microsec/in
Final Transit Time (microsec/in)	9,99 microsec/in
Initial Gel Value	6995
Final Gel Value	7659
Initial Compressive Strength (MPa)	0,00 MPa
Final Compressive Strength (MPa)	11,47 MPa
Initial Static Gel Strength (lb/100ft2)	75,0 lb/100ft2
Final Static Gel Strength (lb/100ft2)	ERROR
--Data--
Time (HH:MM:SS)	Temperature (°C)	Pressure (psi)	Transit Time (microsec/in)	Gel Value	Compressive Strength (MPa)	Static Gel Strength (lb/100ft2)
0:00:00	25	3065	16,70	6995	0,00	75,0
0:00:30	25	3051	16,65	7019	0,02	75,2
0:01:00	25	3040	16,63	7042	0,02	75,5
0:01:30	25	3036	16,63	7054	0,02	75,7
0:02:00	26	3038	16,62	7065	0,03	75,9
0:02:30	26	3048	16,62	7068	0,03	76,2
0:03:00	27	3061	16,61	7070	0,03	76,4
0:03:30	27	3075	16,61	7072	0,03	76,6
0:04:00	27	3085	16,60	7072	0,03	76,8
0:04:30	28	3088	16,60	7071	0,03	77,1
0:05:00	28	3087	16,60	7068	0,03	77,3
0:05:30	28	3087	16,59	7070	0,04	77,5
0:06:00	29	3088	16,59	7068	0,04	77,8
0:06:30	29	3090	16,59	7065	0,04	78,0
0:07:00	30	3092	16,58	7066	0,04	78,2
0:07:30	30	3092	16,58	7069	0,04	78,5
0:08:00	31	3091	16,58	7075	0,04	78,7
0:08:30	31	3092	16,57	7074	0,04	78,9
0:09:00	32	3091	16,57	7073	0,04	79,1
0:09:30	32	3091	16,56	7075	0,05	79,4
0:10:00	33	3091	16,56	7073	0,05	79,6
0:10:30	33	3091	16,55	7073	0,05	79,8
0:11:00	34	3092	16,54	7072	0,05	80,1
0:11:30	35	3092	16,53	7070	0,06	80,3
0:12:00	35	3091	16,52	7071	0,06	80,5
0:12:30	36	3092	16,51	7067	0,06	80,8
0:13:00	36	3091	16,50	7063	0,07	81,0
0:13:30	37	3091	16,49	7067	0,07	81,2
0:14:00	38	3092	16,48	7071	0,07	81,4
0:14:30	38	3093	16,48	7073	0,08	81,7
0:15:00	39	3093	16,47	7075	0,08	81,9
0:15:30	39	3093	16,46	7076	0,08	82,1
0:16:00	40	3093	16,46	7075	0,08	82,4
0:16:30	41	3094	16,45	7076	0,09	82,6
0:17:00	41	3093	16,44	7072	0,09	82,8
0:17:30	42	3094	16,43	7075	0,09	83,1
0:18:00	43	3092	16,41	7075	0,10	83,3
0:18:30	43	3092	16,40	7073	0,10	83,5
0:19:00	44	3093	16,39	7074	0,11	83,7
0:19:30	45	3094	16,38	7074	0,11	84,0
0:20:00	45	3094	16,37	7073	0,11	84,2
0:20:30	46	3094	16,37	7068	0,12	84,4
0:21:00	47	3094	16,36	7075	0,12	84,7
0:21:30	47	3093	16,35	7074	0,12	84,9
0:22:00	48	3094	16,34	7071	0,13	85,1
0:22:30	49	3094	16,33	7072	0,13	85,4
0:23:00	49	3094	16,32	7070	0,13	85,6
0:23:30	50	3094	16,30	7068	0,14	85,8
0:24:00	51	3095	16,29	7066	0,14	86,0
0:24:30	51	3095	16,29	7065	0,14	86,3
0:25:00	52	3095	16,28	7062	0,15	86,5
0:25:30	52	3095	16,27	7062	0,15	86,7
0:26:00	53	3095	16,27	7060	0,15	87,0
0:26:30	54	3096	16,26	7059	0,16	87,2
0:27:00	55	3097	16,25	7059	0,16	87,4
0:27:30	55	3096	16,24	7058	0,16	87,7
0:28:00	56	3096	16,23	7057	0,17	87,9
0:28:30	56	3096	16,22	7054	0,17	88,1
0:29:00	57	3097	16,21	7057	0,17	88,3
0:29:30	58	3097	16,21	7053	0,18	88,6
0:30:00	58	3097	16,20	7054	0,18	88,8
0:30:30	59	3098	16,19	7057	0,18	89,0
0:31:00	60	3097	16,18	7056	0,18	89,3
0:31:30	60	3097	16,18	7055	0,19	89,5
0:32:00	61	3096	16,17	7054	0,19	89,7
0:32:30	61	3093	16,17	7054	0,19	90,0
0:33:00	61	3093	16,16	7052	0,19	90,2
0:33:30	62	3092	16,16	7052	0,19	90,4
0:34:00	62	3094	16,16	7048	0,20	90,6
0:34:30	62	3094	16,15	7049	0,20	90,9
0:35:00	63	3095	16,15	7051	0,20	91,1
0:35:30	63	3093	16,14	7047	0,20	91,3
0:36:00	63	3092	16,14	7046	0,20	91,6
0:36:30	63	3090	16,13	7047	0,20	91,8
0:37:00	63	3089	16,13	7042	0,21	92,0
0:37:30	64	3090	16,12	7043	0,21	92,3
0:38:00	64	3092	16,12	7045	0,21	92,5
0:38:30	64	3090	16,12	7042	0,21	92,7
0:39:00	64	3088	16,11	7043	0,21	92,9
0:39:30	64	3088	16,11	7041	0,21	93,2
0:40:00	64	3087	16,11	7039	0,21	93,4
0:40:30	64	3088	16,10	7037	0,22	93,6
0:41:00	64	3085	16,10	7033	0,22	93,9
0:41:30	65	3084	16,10	7034	0,22	94,1
0:42:00	65	3082	16,10	7034	0,22	94,3
0:42:30	65	3080	16,09	7033	0,22	94,6
0:43:00	65	3078	16,09	7030	0,22	94,8
0:43:30	65	3078	16,09	7025	0,22	95,0
0:44:00	65	3078	16,09	7024	0,22	95,2
0:44:30	65	3077	16,09	7024	0,22	95,5
0:45:00	65	3073	16,09	7021	0,22	95,7
0:45:30	65	3071	16,09	7020	0,22	95,9
0:46:00	65	3067	16,09	7020	0,22	96,2
0:46:30	65	3063	16,09	7017	0,22	96,4
0:47:00	65	3059	16,09	7014	0,22	96,6
0:47:30	65	3055	16,09	7013	0,22	96,9
0:48:00	65	3051	16,09	7006	0,22	97,1
0:48:30	65	3045	16,09	7004	0,22	97,3
0:49:00	65	3039	16,09	7003	0,22	97,5
0:49:30	65	3036	16,09	6999	0,22	97,8
0:50:00	65	3034	16,09	6999	0,22	98,0
0:50:30	65	3034	16,09	6994	0,22	98,2
0:51:00	65	3035	16,09	6992	0,22	98,5
0:51:30	65	3035	16,09	6990	0,22	98,7
0:52:00	65	3034	16,09	6986	0,22	98,9
0:52:30	65	3032	16,09	6983	0,22	99,2
0:53:00	65	3028	16,09	6976	0,22	99,4
0:53:30	65	3025	16,09	6974	0,22	99,6
0:54:00	64	3022	16,09	6971	0,22	99,8
0:54:30	65	3019	16,09	6967	0,22	100,1
0:55:00	65	3018	16,09	6962	0,22	100,3
0:55:30	64	3016	16,09	6959	0,22	100,5
0:56:00	65	3015	16,09	6955	0,22	100,8
0:56:30	65	3013	16,09	6949	0,22	101,0
0:57:00	64	3011	16,09	6943	0,22	101,2
0:57:30	65	3009	16,09	6937	0,22	101,5
0:58:00	64	3006	16,09	6933	0,22	101,7
0:58:30	65	3004	16,09	6924	0,22	101,9
0:59:00	65	3002	16,09	6916	0,22	102,1
0:59:30	64	3001	16,09	6910	0,22	102,4
1:00:00	65	2999	16,09	6903	0,22	102,6
1:00:30	64	2996	16,09	6897	0,22	102,8
1:01:00	64	2993	16,09	6891	0,22	103,1
1:01:30	64	2991	16,09	6883	0,22	103,3
1:02:00	64	2989	16,09	6875	0,22	103,5
1:02:30	65	2987	16,09	6868	0,22	103,8
1:03:00	64	2984	16,09	6862	0,22	104,0
1:03:30	64	2983	16,09	6861	0,22	104,2
1:04:00	64	2982	16,09	6859	0,22	104,4
1:04:30	64	2980	16,09	6857	0,22	104,7
1:05:00	64	2978	16,09	6854	0,22	104,9
1:05:30	64	2976	16,09	6849	0,22	105,1
1:06:00	65	2974	16,09	6851	0,22	105,4
1:06:30	64	2971	16,09	6848	0,22	105,6
1:07:00	65	2969	16,09	6846	0,22	105,8
1:07:30	65	2967	16,09	6845	0,22	106,1
1:08:00	65	2965	16,09	6846	0,22	106,3
1:08:30	65	2963	16,09	6844	0,22	106,5
1:09:00	65	2961	16,09	6848	0,22	106,7
1:09:30	65	2959	16,09	6850	0,22	107,0
1:10:00	65	2958	16,09	6848	0,22	107,2
1:10:30	65	2956	16,09	6849	0,22	107,4
1:11:00	65	2953	16,09	6854	0,22	107,7
1:11:30	65	2950	16,09	6858	0,22	107,9
1:12:00	65	2948	16,09	6862	0,22	108,1
1:12:30	65	2945	16,09	6868	0,22	108,4
1:13:00	65	2943	16,09	6871	0,22	108,6
1:13:30	65	2941	16,09	6876	0,22	108,8
1:14:00	65	2940	16,09	6881	0,22	109,0
1:14:30	65	2939	16,09	6883	0,22	109,3
1:15:00	65	2937	16,09	6889	0,22	109,5
1:15:30	65	2934	16,09	6895	0,22	109,7
1:16:00	65	2931	16,09	6898	0,22	110,0
1:16:30	65	2928	16,09	6901	0,22	110,2
1:17:00	65	2926	16,09	6908	0,22	110,4
1:17:30	65	2925	16,09	6911	0,22	110,7
1:18:00	65	2924	16,09	6913	0,22	110,9
1:18:30	65	2923	16,09	6914	0,22	111,1
1:19:00	65	2921	16,09	6917	0,22	111,3
1:19:30	65	2919	16,09	6915	0,22	111,6
1:20:00	65	2917	16,09	6915	0,22	111,8
1:20:30	65	2915	16,09	6912	0,22	112,0
1:21:00	65	2914	16,09	6908	0,22	112,3
1:21:30	65	2911	16,10	6908	0,22	112,5
1:22:00	65	2909	16,10	6899	0,22	112,7
1:22:30	65	2907	16,10	6895	0,22	113,0
1:23:00	65	2904	16,10	6888	0,22	113,2
1:23:30	65	2902	16,10	6879	0,22	113,4
1:24:00	65	2901	16,10	6868	0,22	113,7
1:24:30	65	2899	16,10	6855	0,22	113,9
1:25:00	65	2898	16,10	6843	0,22	114,1
1:25:30	65	2895	16,10	6830	0,22	114,3
1:26:00	65	2893	16,10	6817	0,22	114,6
1:26:30	65	2891	16,10	6803	0,22	114,8
1:27:00	65	2889	16,10	6791	0,22	115,0
1:27:30	65	2887	16,10	6777	0,22	115,3
1:28:00	65	2885	16,10	6761	0,22	115,5
1:28:30	65	2884	16,10	6752	0,22	115,7
1:29:00	65	2882	16,10	6738	0,22	116,0
1:29:30	65	2880	16,10	6728	0,22	116,2
1:30:00	65	2878	16,10	6717	0,22	116,4
1:30:30	65	2876	16,11	6704	0,22	116,6
1:31:00	65	2874	16,11	6700	0,22	116,9
1:31:30	65	2873	16,11	6690	0,22	117,1
1:32:00	65	2871	16,11	6681	0,21	117,3
1:32:30	65	2870	16,11	6674	0,22	117,6
1:33:00	65	2868	16,11	6672	0,21	117,8
1:33:30	65	2866	16,11	6668	0,21	118,0
1:34:00	65	2865	16,11	6662	0,21	118,3
1:34:30	65	2864	16,11	6655	0,21	118,5
1:35:00	65	2863	16,11	6652	0,21	118,7
1:35:30	65	2861	16,11	6650	0,21	118,9
1:36:00	65	2859	16,11	6646	0,21	119,2
1:36:30	65	2857	16,11	6647	0,21	119,4
1:37:00	65	2853	16,11	6645	0,21	119,6
1:37:30	65	2850	16,11	6646	0,21	119,9
1:38:00	65	2847	16,12	6643	0,21	120,1
1:38:30	65	2844	16,12	6642	0,21	120,3
1:39:00	65	2842	16,12	6642	0,21	120,6
1:39:30	65	2840	16,12	6638	0,21	120,8
1:40:00	65	2839	16,12	6636	0,21	121,0
1:40:30	65	2837	16,12	6639	0,21	121,2
1:41:00	65	2835	16,12	6640	0,21	121,5
1:41:30	65	2832	16,13	6636	0,21	121,7
1:42:00	65	2830	16,13	6637	0,21	121,9
1:42:30	65	2827	16,13	6633	0,21	122,2
1:43:00	65	2823	16,13	6633	0,21	122,4
1:43:30	65	2821	16,13	6631	0,21	122,6
1:44:00	65	2820	16,13	6630	0,21	122,9
1:44:30	65	2818	16,13	6626	0,21	123,1
1:45:00	65	2817	16,13	6625	0,20	123,3
1:45:30	65	2816	16,13	6619	0,20	123,5
1:46:00	65	2814	16,13	6616	0,20	123,8
1:46:30	65	2812	16,14	6611	0,20	124,0
1:47:00	65	2809	16,14	6609	0,20	124,2
1:47:30	65	2805	16,14	6604	0,20	124,5
1:48:00	65	2800	16,14	6594	0,20	124,7
1:48:30	65	2796	16,14	6589	0,20	124,9
1:49:00	65	2793	16,14	6584	0,20	125,2
1:49:30	65	2792	16,14	6575	0,20	125,4
1:50:00	65	2792	16,15	6567	0,20	125,6
1:50:30	65	2792	16,15	6559	0,20	125,8
1:51:00	65	2791	16,15	6552	0,20	126,1
1:51:30	65	2790	16,15	6541	0,20	126,3
1:52:00	65	2788	16,15	6531	0,20	126,5
1:52:30	65	2785	16,15	6523	0,20	126,8
1:53:00	65	2781	16,15	6515	0,20	127,0
1:53:30	65	2776	16,15	6507	0,20	127,2
1:54:00	65	2772	16,16	6497	0,20	127,5
1:54:30	65	2768	16,16	6487	0,19	127,7
1:55:00	65	2766	16,16	6477	0,19	127,9
1:55:30	65	2764	16,16	6462	0,19	128,1
1:56:00	65	2763	16,16	6458	0,19	128,4
1:56:30	65	2762	16,16	6445	0,19	128,6
1:57:00	65	2760	16,16	6437	0,19	128,8
1:57:30	65	2758	16,17	6422	0,19	129,1
1:58:00	65	2756	16,17	6413	0,19	129,3
1:58:30	65	2754	16,17	6405	0,19	129,5
1:59:00	65	2755	16,17	6393	0,19	129,8
1:59:30	65	2756	16,17	6383	0,19	130,0
2:00:00	65	2757	16,17	6371	0,19	130,2
2:00:30	65	2757	16,17	6360	0,19	130,4
2:01:00	65	2756	16,17	6347	0,19	130,7
2:01:30	65	2753	16,18	6337	0,19	130,9
2:02:00	65	2749	16,18	6324	0,19	131,1
2:02:30	65	2745	16,18	6318	0,19	131,4
2:03:00	65	2740	16,18	6304	0,19	131,6
2:03:30	65	2736	16,18	6295	0,19	131,8
2:04:00	65	2734	16,18	6280	0,19	132,1
2:04:30	65	2734	16,18	6270	0,18	132,3
2:05:00	65	2733	16,19	6260	0,18	132,5
2:05:30	65	2731	16,19	6249	0,18	132,7
2:06:00	65	2729	16,19	6239	0,18	133,0
2:06:30	65	2727	16,19	6223	0,18	133,2
2:07:00	65	2727	16,19	6219	0,18	133,4
2:07:30	65	2727	16,19	6209	0,18	133,7
2:08:00	65	2727	16,19	6197	0,18	133,9
2:08:30	65	2727	16,19	6187	0,18	134,1
2:09:00	65	2725	16,20	6174	0,18	134,4
2:09:30	65	2722	16,20	6159	0,18	134,6
2:10:00	65	2718	16,20	6148	0,18	134,8
2:10:30	65	2713	16,20	6135	0,18	135,0
2:11:00	65	2708	16,20	6123	0,18	135,3
2:11:30	65	2703	16,21	6111	0,17	135,5
2:12:00	65	2699	16,21	6098	0,17	135,7
2:12:30	65	2698	16,22	6085	0,17	136,0
2:13:00	65	2697	16,22	6077	0,17	136,2
2:13:30	65	2695	16,22	6063	0,17	136,4
2:14:00	65	2693	16,22	6048	0,17	136,7
2:14:30	65	2692	16,22	6036	0,17	136,9
2:15:00	65	2692	16,23	6027	0,17	137,1
2:15:30	65	2692	16,23	6013	0,17	137,3
2:16:00	65	2690	16,23	5996	0,17	137,6
2:16:30	65	2688	16,23	5983	0,17	137,8
2:17:00	65	2684	16,23	5972	0,17	138,0
2:17:30	65	2679	16,23	5955	0,17	138,3
2:18:00	65	2674	16,24	5947	0,16	138,5
2:18:30	65	2669	16,24	5932	0,16	138,7
2:19:00	65	2664	16,24	5916	0,16	139,0
2:19:30	65	2661	16,24	5906	0,16	139,2
2:20:00	65	2658	16,25	5890	0,16	139,4
2:20:30	65	2655	16,25	5879	0,16	139,6
2:21:00	65	2653	16,25	5862	0,16	139,9
2:21:30	65	2650	16,25	5850	0,16	140,1
2:22:00	65	2646	16,25	5838	0,16	140,3
2:22:30	65	2642	16,25	5825	0,16	140,6
2:23:00	65	2637	16,26	5808	0,16	140,8
2:23:30	65	2633	16,26	5795	0,16	141,0
2:24:00	65	2630	16,26	5781	0,16	141,3
2:24:30	65	2628	16,26	5772	0,15	141,5
2:25:00	65	2625	16,27	5758	0,15	141,7
2:25:30	65	2622	16,27	5744	0,15	141,9
2:26:00	65	2619	16,27	5729	0,15	142,2
2:26:30	65	2616	16,27	5716	0,15	142,4
2:27:00	65	2612	16,27	5707	0,15	142,6
2:27:30	65	2609	16,28	5692	0,15	142,9
2:28:00	65	2605	16,28	5679	0,15	143,1
2:28:30	65	2601	16,28	5670	0,15	143,3
2:29:00	65	2599	16,28	5661	0,15	143,6
2:29:30	65	2596	16,29	5647	0,15	143,8
2:30:00	65	2594	16,29	5634	0,14	144,0
2:30:30	65	2591	16,29	5625	0,14	144,2
2:31:00	65	2588	16,30	5610	0,14	144,5
2:31:30	65	2584	16,30	5602	0,14	144,7
2:32:00	65	2580	16,30	5591	0,14	144,9
2:32:30	65	2576	16,31	5579	0,14	145,2
2:33:00	65	2573	16,31	5569	0,14	145,4
2:33:30	65	2569	16,32	5557	0,13	145,6
2:34:00	65	2567	16,32	5555	0,13	145,9
2:34:30	65	2566	16,32	5544	0,13	146,1
2:35:00	65	2564	16,32	5531	0,13	146,3
2:35:30	65	2560	16,32	5525	0,13	146,5
2:36:00	65	2556	16,33	5515	0,13	146,8
2:36:30	65	2552	16,33	5510	0,13	147,0
2:37:00	65	2548	16,33	5506	0,13	147,2
2:37:30	65	2544	16,34	5497	0,13	147,5
2:38:00	65	2541	16,34	5489	0,12	147,7
2:38:30	65	2538	16,34	5480	0,12	147,9
2:39:00	65	2536	16,34	5479	0,12	148,2
2:39:30	65	2533	16,35	5476	0,12	148,4
2:40:00	65	2530	16,35	5466	0,12	148,6
2:40:30	65	2526	16,35	5469	0,12	148,8
2:41:00	65	2522	16,36	5466	0,12	149,1
2:41:30	65	2517	16,36	5465	0,12	149,3
2:42:00	65	2513	16,36	5458	0,12	149,5
2:42:30	65	2509	16,37	5464	0,11	149,8
2:43:00	65	2507	16,37	5461	0,11	150,0
2:43:30	65	2504	16,38	5457	0,11	147,3
2:44:00	65	2501	16,38	5462	0,11	150,7
2:44:30	65	2497	16,38	5463	0,11	151,1
2:45:00	65	2492	16,39	5469	0,11	155,4
2:45:30	65	2487	16,40	5471	0,10	156,3
2:46:00	65	2482	16,40	5469	0,10	155,4
2:46:30	65	2479	16,40	5472	0,10	157,0
2:47:00	65	2476	16,41	5485	0,10	165,8
2:47:30	65	2473	16,41	5484	0,10	165,0
2:48:00	65	2468	16,41	5489	0,10	168,7
2:48:30	65	2465	16,41	5499	0,10	175,4
2:49:00	65	2462	16,42	5506	0,10	179,8
2:49:30	65	2461	16,42	5511	0,10	183,5
2:50:00	65	2459	16,42	5522	0,09	191,1
2:50:30	65	2456	16,43	5532	0,09	198,3
2:51:00	65	2452	16,43	5534	0,09	199,2
2:51:30	65	2447	16,43	5545	0,09	207,1
2:52:00	65	2440	16,43	5553	0,09	212,8
2:52:30	65	2432	16,44	5569	0,09	224,3
2:53:00	65	2425	16,44	5585	0,09	235,6
2:53:30	65	2418	16,44	5596	0,09	243,9
2:54:00	65	2413	16,45	5606	0,09	251,1
2:54:30	65	2409	16,45	5623	0,09	263,4
2:55:00	65	2405	16,45	5636	0,08	273,3
2:55:30	65	2400	16,46	5643	0,08	279,0
2:56:00	65	2395	16,46	5664	0,08	294,5
2:56:30	65	2388	16,46	5675	0,08	303,1
2:57:00	65	2382	16,47	5689	0,08	314,4
2:57:30	65	2376	16,47	5713	0,08	332,9
2:58:00	65	2370	16,48	5733	0,08	349,4
2:58:30	65	2365	16,48	5748	0,07	361,6
2:59:00	65	2359	16,48	5763	0,07	373,6
2:59:30	65	2354	16,49	5777	0,07	385,9
3:00:00	65	2349	16,49	5797	0,07	402,6
3:00:30	65	2344	16,49	5817	0,07	419,8
3:01:00	65	2337	16,50	5835	0,07	435,4
3:01:30	65	2331	16,50	5854	0,07	452,8
3:02:00	65	2325	16,50	5875	0,07	471,0
3:02:30	65	2319	16,50	5891	0,07	486,0
3:03:00	65	2314	16,51	5914	0,07	507,5
3:03:30	65	2308	16,51	5933	0,07	525,3
3:04:00	65	2302	16,51	5951	0,06	542,4
3:04:30	65	2296	16,51	5970	0,06	560,3
3:05:00	65	2291	16,51	5993	0,06	583,3
3:05:30	65	2284	16,52	6012	0,06	602,2
3:06:00	65	2278	16,52	6034	0,06	624,1
3:06:30	65	2272	16,52	6053	0,06	643,8
3:07:00	65	2265	16,52	6073	0,06	665,1
3:07:30	65	2259	16,52	6095	0,06	688,7
3:08:00	65	2252	16,53	6116	0,06	710,6
3:08:30	65	2246	16,53	6137	0,06	733,8
3:09:00	65	2240	16,53	6155	0,06	754,6
3:09:30	65	2233	16,53	6173	0,06	774,1
3:10:00	65	2226	16,53	6199	0,06	804,7
3:10:30	65	2219	16,53	6217	0,06	825,7
3:11:00	65	2213	16,53	6239	0,06	851,7
3:11:30	65	2206	16,54	6257	0,05	873,6
3:12:00	65	2200	16,54	6275	0,05	896,0
3:12:30	65	2194	16,54	6298	0,05	924,6
3:13:00	65	2187	16,54	6316	0,05	946,9
3:13:30	65	2179	16,54	6327	0,05	960,8
3:14:00	65	2171	16,54	6348	0,05	988,3
3:14:30	65	2164	16,54	6367	0,05	1012,6
3:15:00	65	2157	16,54	6387	0,05	1039,2
3:15:30	65	2150	16,54	6406	0,05	1065,6
3:16:00	65	2143	16,54	6425	0,05	1091,0
3:16:30	65	2137	16,55	6442	0,05	1114,8
3:17:00	65	2129	16,55	6460	0,05	1140,9
3:17:30	65	2121	16,55	6482	0,05	1172,4
3:18:00	65	2113	16,55	6501	0,05	1199,1
3:18:30	65	2105	16,55	6516	0,05	1221,7
3:19:00	65	2096	16,55	6532	0,05	1245,7
3:19:30	65	2089	16,55	6552	0,05	1275,0
3:20:00	65	2082	16,55	6570	0,05	
3:20:30	65	2076	16,55	6589	0,05	
3:21:00	65	2070	16,55	6602	0,05	
3:21:30	65	2062	16,55	6618	0,05	
3:22:00	65	2054	16,55	6639	0,05	
3:22:30	65	2045	16,55	6653	0,05	
3:23:00	65	2037	16,55	6668	0,05	
3:23:30	65	2029	16,55	6684	0,05	
3:24:00	65	2022	16,55	6701	0,05	
3:24:30	65	2014	16,55	6716	0,05	
3:25:00	65	2007	16,55	6727	0,05	
3:25:30	65	2000	16,55	6742	0,05	
3:26:00	65	1992	16,55	6760	0,05	
3:26:30	65	1984	16,55	6771	0,05	
3:27:00	65	1974	16,55	6786	0,05	
3:27:30	65	1965	16,55	6801	0,05	
3:28:00	65	1956	16,55	6816	0,05	
3:28:30	65	1949	16,55	6828	0,05	
3:29:00	65	1942	16,55	6841	0,05	
3:29:30	65	1935	16,55	6853	0,05	
3:30:00	65	1929	16,55	6869	0,05	
3:30:30	65	1921	16,55	6879	0,05	
3:31:00	65	1912	16,54	6889	0,05	
3:31:30	65	1902	16,54	6900	0,05	
3:32:00	65	1891	16,54	6913	0,05	
3:32:30	65	1880	16,54	6923	0,05	
3:33:00	65	1870	16,54	6937	0,05	
3:33:30	65	1861	16,54	6946	0,05	
3:34:00	65	1853	16,54	6958	0,05	
3:34:30	65	1846	16,54	6970	0,05	
3:35:00	65	1839	16,54	6981	0,05	
3:35:30	65	1830	16,54	6986	0,05	
3:36:00	65	1821	16,53	6994	0,06	
3:36:30	65	1812	16,53	7005	0,06	
3:37:00	65	1804	16,53	7013	0,06	
3:37:30	65	1798	16,53	7023	0,06	
3:38:00	65	1790	16,53	7033	0,06	
3:38:30	65	1781	16,53	7044	0,06	
3:39:00	65	1772	16,53	7049	0,06	
3:39:30	65	1761	16,52	7059	0,06	
3:40:00	65	1749	16,52	7067	0,06	
3:40:30	65	1739	16,52	7074	0,06	
3:41:00	65	1729	16,52	7085	0,06	
3:41:30	65	1720	16,52	7094	0,06	
3:42:00	65	1712	16,51	7101	0,06	
3:42:30	65	1704	16,51	7109	0,06	
3:43:00	65	1696	16,51	7115	0,06	
3:43:30	65	1686	16,51	7122	0,06	
3:44:00	65	1677	16,50	7126	0,07	
3:44:30	65	1667	16,50	7135	0,07	
3:45:00	65	1656	16,50	7144	0,07	
3:45:30	65	1646	16,50	7151	0,07	
3:46:00	65	1637	16,49	7153	0,07	
3:46:30	65	1628	16,49	7159	0,07	
3:47:00	65	1620	16,49	7168	0,07	
3:47:30	65	1612	16,49	7171	0,07	
3:48:00	65	1602	16,48	7176	0,07	
3:48:30	65	1593	16,48	7185	0,07	
3:49:00	65	1584	16,47	7188	0,08	
3:49:30	65	1574	16,47	7195	0,08	
3:50:00	65	1565	16,47	7199	0,08	
3:50:30	65	1556	16,47	7203	0,08	
3:51:00	65	1546	16,46	7206	0,08	
3:51:30	65	1536	16,46	7214	0,08	
3:52:00	65	1527	16,46	7217	0,08	
3:52:30	65	1518	16,46	7222	0,08	
3:53:00	65	1510	16,46	7225	0,08	
3:53:30	65	1501	16,45	7229	0,08	
3:54:00	65	1493	16,45	7230	0,08	
3:54:30	65	1484	16,45	7237	0,09	
3:55:00	65	1475	16,44	7240	0,09	
3:55:30	65	1465	16,44	7244	0,09	
3:56:00	65	1456	16,44	7248	0,09	
3:56:30	65	1447	16,44	7248	0,09	
3:57:00	65	1440	16,43	7252	0,09	
3:57:30	65	1431	16,43	7257	0,09	
3:58:00	65	1422	16,43	7260	0,09	
3:58:30	65	1413	16,42	7263	0,09	
3:59:00	65	1404	16,42	7265	0,10	
3:59:30	65	1395	16,42	7264	0,10	
4:00:00	65	1387	16,41	7269	0,10	
4:00:30	65	1378	16,41	7269	0,10	
4:01:00	65	1370	16,40	7270	0,10	
4:01:30	65	1361	16,40	7274	0,10	
4:02:00	65	1912	16,39	7277	0,11	
4:02:30	65	1896	16,37	7283	0,11	
4:03:00	65	1882	16,34	7287	0,13	
4:03:30	65	1868	16,33	7290	0,13	
4:04:00	65	1853	16,32	7294	0,13	
4:04:30	65	1839	16,31	7294	0,14	
4:05:00	65	1826	16,30	7295	0,14	
4:05:30	65	1814	16,30	7298	0,14	
4:06:00	65	1803	16,30	7296	0,14	
4:06:30	65	1794	16,29	7301	0,14	
4:07:00	65	1785	16,29	7302	0,14	
4:07:30	65	1774	16,28	7301	0,15	
4:08:00	65	1763	16,28	7303	0,15	
4:08:30	65	1750	16,27	7305	0,15	
4:09:00	65	1737	16,27	7302	0,15	
4:09:30	65	1725	16,27	7303	0,15	
4:10:00	65	1713	16,26	7307	0,15	
4:10:30	65	1703	16,26	7306	0,15	
4:11:00	65	1695	16,26	7310	0,16	
4:11:30	65	1685	16,26	7307	0,16	
4:12:00	65	1677	16,25	7309	0,16	
4:12:30	65	1668	16,25	7308	0,16	
4:13:00	65	1658	16,24	7310	0,16	
4:13:30	65	1646	16,24	7310	0,16	
4:14:00	65	1635	16,24	7311	0,16	
4:14:30	65	1623	16,23	7308	0,17	
4:15:00	65	1612	16,23	7309	0,17	
4:15:30	65	1602	16,22	7309	0,17	
4:16:00	65	1593	16,22	7311	0,17	
4:16:30	65	1585	16,21	7312	0,17	
4:17:00	65	1576	16,21	7308	0,17	
4:17:30	65	1566	16,20	7310	0,18	
4:18:00	65	1556	16,20	7309	0,18	
4:18:30	65	1546	16,19	7311	0,18	
4:19:00	65	1535	16,19	7311	0,18	
4:19:30	65	1524	16,18	7311	0,19	
4:20:00	65	1515	16,18	7308	0,19	
4:20:30	65	1506	16,18	7310	0,19	
4:21:00	65	1497	16,17	7310	0,19	
4:21:30	65	1489	16,17	7309	0,19	
4:22:00	65	1479	16,16	7308	0,19	
4:22:30	65	1470	16,16	7308	0,19	
4:23:00	65	1459	16,16	7307	0,19	
4:23:30	65	1449	16,15	7306	0,20	
4:24:00	65	1438	16,15	7306	0,20	
4:24:30	65	1429	16,14	7306	0,20	
4:25:00	65	1420	16,14	7305	0,20	
4:25:30	65	1412	16,14	7305	0,20	
4:26:00	65	1403	16,13	7304	0,20	
4:26:30	65	1393	16,13	7301	0,21	
4:27:00	65	1382	16,12	7300	0,21	
4:27:30	65	1937	16,12	7297	0,21	
4:28:00	65	1919	16,09	7321	0,22	
4:28:30	65	1905	16,06	7319	0,23	
4:29:00	65	1893	16,04	7318	0,24	
4:29:30	65	1884	16,03	7317	0,24	
4:30:00	65	1879	16,03	7314	0,25	
4:30:30	65	1874	16,02	7314	0,25	
4:31:00	65	1868	16,01	7312	0,25	
4:31:30	65	1861	16,01	7311	0,26	
4:32:00	65	1852	16,00	7310	0,26	
4:32:30	65	1841	15,99	7308	0,26	
4:33:00	65	1830	15,98	7308	0,26	
4:33:30	65	1817	15,98	7306	0,27	
4:34:00	65	1804	15,98	7303	0,27	
4:34:30	65	1789	15,97	7303	0,27	
4:35:00	65	1775	15,97	7302	0,27	
4:35:30	65	1760	15,97	7300	0,27	
4:36:00	65	1746	15,96	7298	0,28	
4:36:30	65	1733	15,96	7296	0,28	
4:37:00	65	1721	15,95	7296	0,28	
4:37:30	65	1710	15,95	7295	0,28	
4:38:00	65	1699	15,95	7291	0,28	
4:38:30	65	1688	15,94	7290	0,28	
4:39:00	65	1676	15,94	7288	0,29	
4:39:30	65	1663	15,93	7288	0,29	
4:40:00	65	1651	15,92	7285	0,29	
4:40:30	65	1639	15,92	7285	0,29	
4:41:00	65	1628	15,91	7280	0,30	
4:41:30	65	1617	15,91	7280	0,30	
4:42:00	65	1606	15,90	7276	0,30	
4:42:30	65	1596	15,90	7279	0,30	
4:43:00	65	1586	15,89	7276	0,30	
4:43:30	65	1575	15,89	7274	0,31	
4:44:00	65	1565	15,88	7273	0,31	
4:44:30	65	1554	15,88	7269	0,31	
4:45:00	65	1543	15,87	7265	0,31	
4:45:30	65	1533	15,87	7266	0,32	
4:46:00	65	1523	15,86	7263	0,32	
4:46:30	65	1513	15,86	7263	0,32	
4:47:00	65	1505	15,86	7262	0,32	
4:47:30	65	1496	15,85	7258	0,32	
4:48:00	65	1488	15,84	7256	0,33	
4:48:30	65	1479	15,84	7251	0,33	
4:49:00	65	1469	15,83	7254	0,33	
4:49:30	65	1460	15,83	7248	0,33	
4:50:00	65	1449	15,82	7246	0,33	
4:50:30	65	1439	15,82	7246	0,34	
4:51:00	65	1428	15,81	7242	0,34	
4:51:30	65	1417	15,80	7241	0,34	
4:52:00	65	1408	15,80	7240	0,35	
4:52:30	65	1400	15,79	7237	0,35	
4:53:00	65	1391	15,78	7234	0,35	
4:53:30	65	1944	15,76	7240	0,36	
4:54:00	65	1931	15,73	7247	0,38	
4:54:30	65	1918	15,71	7240	0,38	
4:55:00	65	1905	15,70	7239	0,39	
4:55:30	65	1892	15,69	7236	0,39	
4:56:00	65	1882	15,69	7231	0,40	
4:56:30	65	1872	15,68	7231	0,40	
4:57:00	65	1864	15,68	7229	0,40	
4:57:30	65	1856	15,67	7227	0,40	
4:58:00	65	1848	15,67	7224	0,41	
4:58:30	65	1839	15,66	7220	0,41	
4:59:00	65	1829	15,66	7216	0,41	
4:59:30	65	1818	15,65	7216	0,41	
5:00:00	65	1807	15,65	7213	0,42	
5:00:30	65	1796	15,64	7210	0,42	
5:01:00	65	1786	15,63	7207	0,42	
5:01:30	65	1777	15,63	7206	0,42	
5:02:00	65	1768	15,62	7202	0,43	
5:02:30	65	1759	15,62	7198	0,43	
5:03:00	65	1751	15,61	7194	0,43	
5:03:30	65	1742	15,60	7191	0,44	
5:04:00	65	1733	15,59	7188	0,44	
5:04:30	65	1723	15,59	7190	0,44	
5:05:00	65	1713	15,58	7186	0,44	
5:05:30	65	1703	15,58	7184	0,45	
5:06:00	65	1694	15,57	7182	0,45	
5:06:30	65	1685	15,57	7177	0,45	
5:07:00	65	1677	15,56	7174	0,45	
5:07:30	65	1668	15,56	7172	0,46	
5:08:00	65	1659	15,55	7169	0,46	
5:08:30	65	1650	15,55	7166	0,46	
5:09:00	65	1641	15,55	7161	0,46	
5:09:30	65	1631	15,54	7160	0,47	
5:10:00	65	1621	15,53	7154	0,47	
5:10:30	65	1612	15,53	7154	0,47	
5:11:00	65	1603	15,52	7152	0,48	
5:11:30	65	1593	15,52	7147	0,48	
5:12:00	65	1585	15,51	7146	0,48	
5:12:30	65	1577	15,50	7143	0,49	
5:13:00	65	1568	15,50	7140	0,49	
5:13:30	65	1559	15,49	7135	0,49	
5:14:00	65	1549	15,48	7135	0,50	
5:14:30	65	1541	15,48	7130	0,50	
5:15:00	65	1532	15,47	7130	0,50	
5:15:30	65	1523	15,47	7123	0,50	
5:16:00	65	1514	15,46	7120	0,51	
5:16:30	65	1504	15,45	7120	0,51	
5:17:00	65	1495	15,45	7116	0,51	
5:17:30	65	1486	15,45	7115	0,51	
5:18:00	65	1479	15,44	7110	0,52	
5:18:30	65	1471	15,44	7109	0,52	
5:19:00	65	1464	15,43	7102	0,52	
5:19:30	65	1455	15,42	7102	0,53	
5:20:00	65	1447	15,42	7101	0,53	
5:20:30	65	1437	15,41	7096	0,53	
5:21:00	65	1428	15,40	7095	0,54	
5:21:30	65	1420	15,40	7090	0,54	
5:22:00	65	1413	15,39	7086	0,54	
5:22:30	65	1406	15,38	7087	0,55	
5:23:00	65	1399	15,38	7081	0,55	
5:23:30	65	1389	15,37	7080	0,55	
5:24:00	65	1927	15,37	7077	0,55	
5:24:30	65	1929	15,32	7091	0,58	
5:25:00	65	1914	15,30	7087	0,59	
5:25:30	65	1899	15,29	7085	0,60	
5:26:00	65	1883	15,28	7084	0,60	
5:26:30	65	1870	15,27	7081	0,60	
5:27:00	65	1859	15,27	7081	0,60	
5:27:30	65	1851	15,27	7077	0,61	
5:28:00	65	1843	15,26	7072	0,61	
5:28:30	65	1835	15,26	7071	0,61	
5:29:00	65	1826	15,25	7070	0,62	
5:29:30	65	1816	15,25	7064	0,62	
5:30:00	65	1805	15,24	7064	0,62	
5:30:30	65	1792	15,23	7063	0,62	
5:31:00	65	1780	15,23	7059	0,63	
5:31:30	65	1768	15,22	7059	0,63	
5:32:00	65	1758	15,22	7057	0,63	
5:32:30	65	1749	15,21	7054	0,64	
5:33:00	65	1742	15,20	7051	0,64	
5:33:30	65	1733	15,19	7052	0,65	
5:34:00	65	1724	15,19	7047	0,65	
5:34:30	65	1715	15,18	7042	0,65	
5:35:00	65	1704	15,18	7040	0,66	
5:35:30	65	1694	15,17	7038	0,66	
5:36:00	65	1683	15,16	7035	0,66	
5:36:30	65	1672	15,16	7038	0,67	
5:37:00	65	1663	15,16	7033	0,67	
5:37:30	65	1655	15,15	7034	0,67	
5:38:00	65	1647	15,14	7030	0,68	
5:38:30	65	1639	15,14	7027	0,68	
5:39:00	65	1631	15,13	7026	0,68	
5:39:30	65	1622	15,13	7028	0,69	
5:40:00	65	1613	15,12	7024	0,69	
5:40:30	65	1602	15,11	7022	0,69	
5:41:00	65	1593	15,11	7020	0,70	
5:41:30	65	1584	15,10	7020	0,70	
5:42:00	65	1577	15,09	7016	0,71	
5:42:30	65	1570	15,09	7017	0,71	
5:43:00	65	1562	15,08	7015	0,71	
5:43:30	65	1555	15,07	7014	0,72	
5:44:00	65	1546	15,07	7012	0,72	
5:44:30	65	1537	15,06	7007	0,72	
5:45:00	65	1528	15,06	7004	0,72	
5:45:30	65	1518	15,05	7004	0,73	
5:46:00	65	1510	15,05	7006	0,73	
5:46:30	65	1503	15,04	7001	0,73	
5:47:00	65	1496	15,04	7002	0,74	
5:47:30	65	1488	15,03	6999	0,74	
5:48:00	65	1479	15,02	6996	0,74	
5:48:30	65	1472	15,02	6999	0,75	
5:49:00	65	1462	15,01	6995	0,75	
5:49:30	65	1453	15,01	6994	0,75	
5:50:00	65	1445	15,00	6993	0,76	
5:50:30	65	1437	14,99	6991	0,76	
5:51:00	65	1429	14,98	6986	0,77	
5:51:30	65	1421	14,98	6991	0,77	
5:52:00	65	1413	14,97	6984	0,78	
5:52:30	65	1405	14,97	6986	0,78	
5:53:00	65	1396	14,96	6983	0,78	
5:53:30	65	1387	14,96	6985	0,78	
5:54:00	65	1379	14,95	6983	0,79	
5:54:30	65	1370	14,95	6982	0,79	
5:55:00	65	1930	14,94	6978	0,79	
5:55:30	65	1917	14,90	7001	0,82	
5:56:00	65	1907	14,88	6994	0,83	
5:56:30	65	1898	14,87	6995	0,84	
5:57:00	65	1891	14,86	6992	0,84	
5:57:30	65	1886	14,85	6992	0,85	
5:58:00	65	1882	14,85	6992	0,85	
5:58:30	65	1876	14,84	6990	0,86	
5:59:00	65	1869	14,84	6986	0,86	
5:59:30	65	1860	14,83	6987	0,86	
6:00:00	65	1851	14,82	6984	0,87	
6:00:30	65	1840	14,81	6983	0,87	
6:01:00	65	1828	14,81	6979	0,88	
6:01:30	65	1815	14,80	6979	0,88	
6:02:00	65	1803	14,79	6976	0,89	
6:02:30	65	1791	14,79	6977	0,89	
6:03:00	65	1781	14,78	6975	0,90	
6:03:30	65	1772	14,78	6973	0,90	
6:04:00	65	1764	14,77	6970	0,90	
6:04:30	65	1757	14,76	6971	0,91	
6:05:00	65	1748	14,76	6970	0,91	
6:05:30	65	1737	14,75	6966	0,91	
6:06:00	65	1727	14,75	6964	0,92	
6:06:30	65	1716	14,74	6966	0,92	
6:07:00	65	1706	14,74	6963	0,92	
6:07:30	65	1697	14,73	6961	0,93	
6:08:00	65	1688	14,73	6959	0,93	
6:08:30	65	1680	14,72	6959	0,94	
6:09:00	65	1672	14,71	6960	0,94	
6:09:30	65	1664	14,70	6959	0,95	
6:10:00	65	1655	14,69	6957	0,95	
6:10:30	65	1646	14,69	6956	0,96	
6:11:00	65	1637	14,69	6954	0,96	
6:11:30	65	1628	14,68	6953	0,96	
6:12:00	65	1620	14,67	6951	0,97	
6:12:30	65	1611	14,67	6952	0,97	
6:13:00	65	1603	14,66	6950	0,97	
6:13:30	65	1594	14,66	6947	0,98	
6:14:00	65	1586	14,65	6948	0,98	
6:14:30	65	1579	14,65	6945	0,99	
6:15:00	65	1571	14,64	6948	0,99	
6:15:30	65	1563	14,63	6945	0,99	
6:16:00	65	1554	14,63	6945	1,00	
6:16:30	65	1546	14,62	6941	1,00	
6:17:00	65	1538	14,61	6942	1,01	
6:17:30	65	1531	14,61	6942	1,01	
6:18:00	65	1523	14,60	6937	1,02	
6:18:30	65	1515	14,59	6937	1,02	
6:19:00	65	1507	14,59	6936	1,03	
6:19:30	65	1499	14,58	6936	1,03	
6:20:00	65	1492	14,57	6937	1,04	
6:20:30	65	1484	14,57	6935	1,04	
6:21:00	65	1477	14,57	6936	1,04	
6:21:30	65	1470	14,56	6934	1,05	
6:22:00	65	1464	14,55	6934	1,05	
6:22:30	65	1457	14,55	6929	1,05	
6:23:00	65	1450	14,54	6929	1,06	
6:23:30	65	1442	14,54	6928	1,06	
6:24:00	65	1434	14,53	6932	1,07	
6:24:30	65	1426	14,52	6930	1,07	
6:25:00	65	1418	14,52	6929	1,08	
6:25:30	65	1411	14,51	6929	1,08	
6:26:00	65	1403	14,50	6926	1,09	
6:26:30	65	1396	14,49	6928	1,09	
6:27:00	65	1388	14,49	6924	1,10	
6:27:30	65	1381	14,48	6926	1,10	
6:28:00	65	1374	14,48	6927	1,11	
6:28:30	65	1931	14,47	6925	1,11	
6:29:00	65	1925	14,43	6940	1,14	
6:29:30	65	1914	14,41	6939	1,15	
6:30:00	65	1904	14,40	6938	1,16	
6:30:30	65	1896	14,39	6937	1,17	
6:31:00	65	1890	14,38	6938	1,17	
6:31:30	65	1887	14,38	6937	1,18	
6:32:00	65	1883	14,37	6938	1,18	
6:32:30	65	1878	14,37	6935	1,19	
6:33:00	65	1872	14,36	6937	1,19	
6:33:30	65	1864	14,36	6937	1,19	
6:34:00	65	1856	14,35	6935	1,20	
6:34:30	65	1846	14,35	6936	1,20	
6:35:00	65	1835	14,34	6933	1,21	
6:35:30	65	1823	14,33	6935	1,21	
6:36:00	65	1811	14,33	6933	1,22	
6:36:30	65	1798	14,32	6931	1,22	
6:37:00	65	1785	14,31	6933	1,23	
6:37:30	65	1775	14,31	6934	1,23	
6:38:00	65	1766	14,30	6931	1,24	
6:38:30	65	1758	14,29	6936	1,24	
6:39:00	65	1750	14,28	6933	1,25	
6:39:30	65	1742	14,28	6935	1,25	
6:40:00	65	1733	14,27	6934	1,26	
6:40:30	65	1723	14,27	6935	1,26	
6:41:00	65	1713	14,26	6936	1,27	
6:41:30	65	1703	14,26	6932	1,27	
6:42:00	65	1692	14,25	6936	1,27	
6:42:30	65	1683	14,25	6935	1,28	
6:43:00	65	1674	14,24	6937	1,28	
6:43:30	65	1667	14,24	6937	1,29	
6:44:00	65	1660	14,23	6939	1,29	
6:44:30	65	1652	14,22	6937	1,30	
6:45:00	65	1644	14,21	6937	1,31	
6:45:30	65	1636	14,21	6935	1,31	
6:46:00	65	1627	14,20	6936	1,32	
6:46:30	65	1618	14,19	6938	1,32	
6:47:00	65	1610	14,18	6937	1,33	
6:47:30	65	1601	14,18	6936	1,33	
6:48:00	65	1593	14,17	6940	1,34	
6:48:30	65	1586	14,17	6942	1,34	
6:49:00	65	1580	14,16	6941	1,35	
6:49:30	65	1575	14,16	6941	1,35	
6:50:00	65	1568	14,15	6939	1,36	
6:50:30	65	1560	14,15	6944	1,36	
6:51:00	65	1552	14,14	6942	1,37	
6:51:30	65	1543	14,14	6944	1,37	
6:52:00	65	1534	14,13	6943	1,38	
6:52:30	65	1526	14,12	6943	1,38	
6:53:00	65	1519	14,11	6945	1,39	
6:53:30	65	1513	14,11	6945	1,40	
6:54:00	65	1507	14,10	6947	1,40	
6:54:30	65	1501	14,09	6946	1,41	
6:55:00	65	1495	14,08	6947	1,41	
6:55:30	65	1487	14,08	6947	1,42	
6:56:00	65	1480	14,08	6948	1,42	
6:56:30	65	1471	14,07	6947	1,42	
6:57:00	65	1464	14,07	6953	1,43	
6:57:30	65	1458	14,06	6951	1,43	
6:58:00	65	1451	14,06	6952	1,44	
6:58:30	65	1446	14,05	6954	1,44	
6:59:00	65	1440	14,04	6955	1,45	
6:59:30	65	1433	14,04	6955	1,46	
7:00:00	65	1425	14,03	6957	1,46	
7:00:30	65	1417	14,02	6955	1,47	
7:01:00	65	1410	14,02	6954	1,47	
7:01:30	65	1403	14,01	6957	1,48	
7:02:00	65	1397	14,00	6959	1,48	
7:02:30	65	1391	13,99	6961	1,49	
7:03:00	65	1385	13,99	6963	1,50	
7:03:30	65	1379	13,98	6959	1,50	
7:04:00	65	1371	13,98	6963	1,51	
7:04:30	65	1364	13,97	6963	1,51	
7:05:00	65	1357	13,97	6966	1,52	
7:05:30	65	1834	13,96	6963	1,52	
7:06:00	65	1912	13,93	6980	1,55	
7:06:30	65	1901	13,91	6982	1,57	
7:07:00	65	1890	13,90	6985	1,58	
7:07:30	65	1880	13,89	6985	1,59	
7:08:00	65	1872	13,88	6982	1,60	
7:08:30	65	1865	13,87	6983	1,60	
7:09:00	65	1859	13,87	6986	1,61	
7:09:30	65	1854	13,86	6988	1,61	
7:10:00	65	1848	13,86	6986	1,62	
7:10:30	65	1841	13,85	6990	1,62	
7:11:00	65	1833	13,84	6993	1,63	
7:11:30	65	1824	13,84	6991	1,64	
7:12:00	65	1816	13,83	6991	1,64	
7:12:30	65	1808	13,82	6993	1,65	
7:13:00	65	1802	13,82	6996	1,65	
7:13:30	65	1795	13,81	6997	1,66	
7:14:00	65	1789	13,80	6997	1,67	
7:14:30	65	1783	13,79	6996	1,68	
7:15:00	65	1775	13,79	6996	1,68	
7:15:30	65	1767	13,78	7000	1,69	
7:16:00	65	1759	13,78	6999	1,69	
7:16:30	65	1751	13,77	7003	1,70	
7:17:00	65	1744	13,77	7004	1,70	
7:17:30	65	1737	13,76	7004	1,71	
7:18:00	65	1731	13,76	7003	1,71	
7:18:30	65	1724	13,75	7004	1,72	
7:19:00	65	1718	13,75	7007	1,72	
7:19:30	65	1710	13,74	7009	1,73	
7:20:00	65	1702	13,73	7009	1,74	
7:20:30	65	1694	13,73	7009	1,74	
7:21:00	65	1686	13,72	7012	1,75	
7:21:30	65	1679	13,71	7013	1,76	
7:22:00	65	1672	13,70	7017	1,76	
7:22:30	65	1666	13,70	7018	1,77	
7:23:00	65	1660	13,69	7016	1,78	
7:23:30	65	1654	13,68	7020	1,78	
7:24:00	65	1647	13,68	7020	1,79	
7:24:30	65	1639	13,67	7022	1,79	
7:25:00	65	1631	13,67	7020	1,80	
7:25:30	65	1624	13,66	7025	1,80	
7:26:00	65	1618	13,66	7025	1,81	
7:26:30	65	1612	13,65	7027	1,82	
7:27:00	65	1606	13,64	7027	1,82	
7:27:30	65	1601	13,64	7028	1,83	
7:28:00	65	1595	13,63	7031	1,84	
7:28:30	65	1587	13,63	7029	1,84	
7:29:00	65	1579	13,62	7035	1,85	
7:29:30	65	1570	13,61	7034	1,86	
7:30:00	65	1561	13,60	7037	1,87	
7:30:30	65	1551	13,60	7036	1,87	
7:31:00	65	1544	13,59	7037	1,88	
7:31:30	65	1539	13,58	7040	1,89	
7:32:00	65	1534	13,58	7042	1,89	
7:32:30	65	1529	13,57	7045	1,90	
7:33:00	65	1523	13,57	7043	1,90	
7:33:30	65	1517	13,56	7045	1,91	
7:34:00	65	1510	13,56	7049	1,91	
7:34:30	65	1502	13,55	7050	1,92	
7:35:00	65	1494	13,55	7051	1,93	
7:35:30	65	1486	13,54	7051	1,93	
7:36:00	65	1479	13,53	7054	1,94	
7:36:30	65	1472	13,53	7055	1,95	
7:37:00	65	1467	13,52	7053	1,95	
7:37:30	65	1461	13,51	7058	1,96	
7:38:00	65	1455	13,50	7059	1,97	
7:38:30	65	1448	13,50	7059	1,98	
7:39:00	65	1440	13,49	7058	1,99	
7:39:30	65	1433	13,48	7061	1,99	
7:40:00	65	1427	13,48	7064	1,99	
7:40:30	65	1420	13,48	7063	2,00	
7:41:00	65	1414	13,47	7067	2,01	
7:41:30	65	1408	13,47	7069	2,01	
7:42:00	65	1402	13,46	7070	2,02	
7:42:30	65	1396	13,45	7070	2,03	
7:43:00	65	1388	13,45	7071	2,03	
7:43:30	65	1379	13,44	7072	2,04	
7:44:00	65	1370	13,44	7073	2,04	
7:44:30	65	1361	13,43	7076	2,05	
7:45:00	65	1353	13,42	7078	2,06	
7:45:30	65	1346	13,42	7077	2,07	
7:46:00	65	1340	13,41	7080	2,08	
7:46:30	65	1908	13,39	7089	2,10	
7:47:00	65	1899	13,37	7094	2,12	
7:47:30	65	1889	13,36	7094	2,14	
7:48:00	65	1879	13,35	7094	2,15	
7:48:30	65	1869	13,34	7094	2,16	
7:49:00	65	1860	13,33	7098	2,16	
7:49:30	65	1852	13,32	7099	2,17	
7:50:00	65	1847	13,32	7101	2,18	
7:50:30	65	1841	13,31	7101	2,19	
7:51:00	65	1835	13,30	7102	2,20	
7:51:30	65	1829	13,29	7103	2,21	
7:52:00	65	1822	13,29	7105	2,21	
7:52:30	65	1815	13,28	7106	2,22	
7:53:00	65	1808	13,28	7106	2,23	
7:53:30	65	1802	13,27	7107	2,23	
7:54:00	65	1794	13,27	7110	2,24	
7:54:30	65	1786	13,26	7112	2,25	
7:55:00	65	1778	13,26	7114	2,25	
7:55:30	65	1770	13,25	7116	2,26	
7:56:00	65	1762	13,25	7114	2,27	
7:56:30	65	1755	13,24	7117	2,27	
7:57:00	65	1749	13,23	7117	2,28	
7:57:30	65	1744	13,23	7119	2,29	
7:58:00	65	1738	13,22	7118	2,30	
7:58:30	65	1732	13,21	7121	2,31	
7:59:00	65	1726	13,20	7121	2,32	
7:59:30	65	1719	13,19	7124	2,33	
8:00:00	65	1711	13,19	7123	2,33	
8:00:30	65	1702	13,18	7124	2,34	
8:01:00	65	1693	13,18	7127	2,35	
8:01:30	65	1684	13,18	7129	2,35	
8:02:00	65	1676	13,17	7126	2,35	
8:02:30	65	1670	13,17	7130	2,36	
8:03:00	65	1664	13,16	7128	2,37	
8:03:30	65	1658	13,16	7133	2,37	
8:04:00	65	1651	13,15	7132	2,38	
8:04:30	65	1644	13,15	7134	2,39	
8:05:00	65	1636	13,14	7136	2,40	
8:05:30	65	1629	13,13	7135	2,40	
8:06:00	65	1624	13,13	7136	2,41	
8:06:30	65	1619	13,12	7141	2,42	
8:07:00	65	1616	13,11	7142	2,43	
8:07:30	65	1611	13,10	7143	2,44	
8:08:00	65	1605	13,09	7142	2,45	
8:08:30	65	1599	13,09	7145	2,46	
8:09:00	65	1590	13,08	7145	2,47	
8:09:30	65	1581	13,08	7146	2,47	
8:10:00	65	1571	13,07	7147	2,48	
8:10:30	65	1562	13,07	7147	2,48	
8:11:00	65	1552	13,06	7150	2,49	
8:11:30	65	1544	13,06	7150	2,50	
8:12:00	65	1538	13,05	7153	2,50	
8:12:30	65	1531	13,05	7154	2,51	
8:13:00	65	1525	13,04	7154	2,52	
8:13:30	65	1519	13,04	7155	2,53	
8:14:00	65	1512	13,03	7155	2,54	
8:14:30	65	1505	13,02	7156	2,55	
8:15:00	65	1497	13,02	7159	2,56	
8:15:30	65	1490	13,01	7162	2,57	
8:16:00	65	1481	13,00	7163	2,58	
8:16:30	65	1474	12,99	7164	2,59	
8:17:00	65	1468	12,99	7165	2,59	
8:17:30	65	1462	12,98	7167	2,60	
8:18:00	65	1456	12,98	7167	2,60	
8:18:30	65	1450	12,98	7167	2,61	
8:19:00	65	1443	12,97	7171	2,62	
8:19:30	65	1436	12,97	7173	2,62	
8:20:00	65	1429	12,96	7171	2,63	
8:20:30	65	1423	12,95	7174	2,64	
8:21:00	65	1417	12,95	7175	2,65	
8:21:30	65	1411	12,94	7175	2,65	
8:22:00	65	1404	12,94	7175	2,66	
8:22:30	65	1398	12,93	7178	2,67	
8:23:00	65	1392	12,92	7180	2,68	
8:23:30	65	1385	12,92	7181	2,69	
8:24:00	65	1378	12,91	7183	2,70	
8:24:30	65	1372	12,91	7180	2,70	
8:25:00	65	1367	12,90	7184	2,72	
8:25:30	65	1361	12,89	7184	2,72	
8:26:00	65	1356	12,89	7186	2,73	
8:26:30	65	1350	12,88	7188	2,74	
8:27:00	65	1343	12,88	7190	2,74	
8:27:30	65	1914	12,87	7190	2,75	
8:28:00	65	1903	12,85	7202	2,79	
8:28:30	65	1893	12,83	7204	2,81	
8:29:00	65	1884	12,82	7203	2,82	
8:29:30	65	1875	12,81	7205	2,84	
8:30:00	65	1869	12,80	7207	2,85	
8:30:30	65	1864	12,80	7209	2,86	
8:31:00	65	1859	12,79	7210	2,87	
8:31:30	65	1853	12,79	7210	2,88	
8:32:00	65	1847	12,78	7212	2,88	
8:32:30	65	1840	12,78	7212	2,89	
8:33:00	65	1832	12,77	7214	2,90	
8:33:30	65	1824	12,77	7213	2,90	
8:34:00	65	1817	12,76	7212	2,91	
8:34:30	65	1811	12,76	7214	2,92	
8:35:00	65	1805	12,75	7217	2,93	
8:35:30	65	1800	12,74	7217	2,94	
8:36:00	65	1794	12,74	7220	2,95	
8:36:30	65	1788	12,73	7223	2,95	
8:37:00	65	1781	12,73	7224	2,96	
8:37:30	65	1773	12,72	7225	2,98	
8:38:00	65	1765	12,71	7226	2,98	
8:38:30	65	1759	12,70	7227	3,00	
8:39:00	65	1754	12,70	7227	3,01	
8:39:30	65	1749	12,69	7231	3,01	
8:40:00	65	1744	12,69	7231	3,02	
8:40:30	65	1739	12,68	7233	3,03	
8:41:00	65	1733	12,68	7235	3,03	
8:41:30	65	1726	12,67	7233	3,04	
8:42:00	65	1719	12,67	7233	3,05	
8:42:30	65	1712	12,67	7238	3,06	
8:43:00	65	1707	12,66	7239	3,06	
8:43:30	65	1701	12,66	7241	3,07	
8:44:00	65	1696	12,65	7240	3,08	
8:44:30	65	1690	12,64	7244	3,09	
8:45:00	65	1685	12,64	7243	3,10	
8:45:30	65	1679	12,63	7242	3,11	
8:46:00	65	1672	12,63	7248	3,12	
8:46:30	65	1667	12,62	7248	3,12	
8:47:00	65	1663	12,62	7250	3,13	
8:47:30	65	1660	12,61	7250	3,15	
8:48:00	65	1656	12,60	7250	3,16	
8:48:30	65	1651	12,60	7251	3,17	
8:49:00	65	1645	12,59	7254	3,17	
8:49:30	65	1638	12,59	7256	3,18	
8:50:00	65	1630	12,58	7257	3,19	
8:50:30	65	1620	12,58	7260	3,19	
8:51:00	65	1611	12,57	7259	3,20	
8:51:30	65	1603	12,57	7261	3,21	
8:52:00	65	1595	12,57	7263	3,21	
8:52:30	65	1588	12,56	7262	3,22	
8:53:00	65	1583	12,56	7267	3,23	
8:53:30	65	1578	12,55	7266	3,24	
8:54:00	65	1573	12,54	7268	3,25	
8:54:30	65	1567	12,54	7269	3,26	
8:55:00	65	1561	12,53	7270	3,26	
8:55:30	65	1554	12,53	7270	3,28	
8:56:00	65	1547	12,52	7272	3,29	
8:56:30	65	1539	12,51	7273	3,30	
8:57:00	65	1532	12,51	7273	3,31	
8:57:30	65	1525	12,50	7277	3,32	
8:58:00	65	1519	12,50	7278	3,33	
8:58:30	65	1514	12,49	7278	3,34	
8:59:00	65	1509	12,49	7282	3,34	
8:59:30	65	1505	12,48	7282	3,35	
9:00:00	65	1500	12,48	7283	3,36	
9:00:30	65	1494	12,47	7286	3,37	
9:01:00	65	1488	12,47	7287	3,37	
9:01:30	65	1481	12,47	7288	3,38	
9:02:00	65	1475	12,46	7288	3,39	
9:02:30	65	1469	12,46	7288	3,39	
9:03:00	65	1464	12,45	7289	3,40	
9:03:30	65	1459	12,45	7294	3,41	
9:04:00	65	1455	12,44	7294	3,42	
9:04:30	65	1450	12,43	7293	3,43	
9:05:00	65	1445	12,43	7295	3,44	
9:05:30	65	1440	12,42	7297	3,45	
9:06:00	65	1433	12,42	7298	3,47	
9:06:30	65	1427	12,41	7300	3,48	
9:07:00	65	1421	12,40	7302	3,49	
9:07:30	65	1416	12,40	7304	3,50	
9:08:00	65	1411	12,39	7305	3,50
