Repository: ProgWizer/parser

File: project-root/data/Tests/Data Acquisition/2013 (508)/13-0133 MW.txt
--Test Summary--
Full Path and File Name	
Instrument Name	7322
Instrument Type	Model 7322 Consistometer - Variable Speed
Instrument Serial Number	
Test Start Date	20.05.2013
Test Start Time	8:55:14
Test Stop Date	20.05.2013
Test Stop Time	11:45:45
Test Length	2:50:31
Final Sample Time Offset	2:50:30
Controller Schedule Name	
Sampling Period	10 seconds
Comments	T: 65C (30min); P: 30MPa (30min)
Information	WellID	Research
Information	Customer	Trican
Information	EngName	Aleksanyan Mikhail
Information	CementClass	100%G
Information	CementMfr	Dyckerhoff - Suhoy Log
Information	Additives	25%SFume+0.8%CFL-17+0.1%LTR+0.2%TAS-200 (BWOC)
Information	Density	1500
Information	BHCT	65
Information	BHST	
Information	FluidLoss	72cc/30min
Information	JobType	Liner
Calculated Value	Time_30Bc	2:25:20
Calculated Value	Time_70Bc	2:50:30
Initial Temperature (°C)	27 °C
Final Temperature (°C)	69 °C
Initial Pressure (MPa)	0,2 MPa
Final Pressure (MPa)	30,0 MPa
Initial Consistency (Bc)	7 Bc
Final Consistency (Bc)	70 Bc
Initial Wall Temperature (°C)	26 °C
Final Wall Temperature (°C)	62 °C
Initial Motor Speed (RPM)	150 RPM
Final Motor Speed (RPM)	150 RPM
--Data--
Time (HH:MM:SS)	Temperature (°C)	Pressure (MPa)	Consistency (Bc)	Wall Temperature (°C)	Motor Speed (RPM)
0:00:00	27	0,2	7	26	150
0:00:10	27	0,2	7	26	150
0:00:20	27	0,3	7	26	150
0:00:30	27	0,4	7	26	150
0:00:40	27	0,7	7	27	150
0:00:50	27	0,9	7	27	150
0:01:00	27	1,1	7	27	150
0:01:10	27	1,4	7	28	150
0:01:20	27	1,6	7	28	150
0:01:30	27	1,8	7	29	150
0:01:40	27	2,0	7	30	150
0:01:50	27	2,2	7	31	150
0:02:00	27	2,5	7	33	150
0:02:10	27	2,8	7	35	150
0:02:20	27	3,1	7	35	150
0:02:30	27	3,4	7	36	150
0:02:40	27	3,8	7	37	150
0:02:50	28	4,0	7	38	150
0:03:00	28	4,2	7	38	150
0:03:10	28	4,3	7	39	150
0:03:20	28	4,4	7	40	150
0:03:30	28	4,6	7	40	150
0:03:40	28	4,8	7	41	150
0:03:50	28	5,0	7	42	150
0:04:00	29	5,1	7	42	150
0:04:10	29	5,3	7	42	150
0:04:20	29	5,4	7	43	150
0:04:30	29	5,7	7	43	150
0:04:40	30	5,8	7	43	150
0:04:50	30	5,9	7	43	150
0:05:00	30	6,1	7	43	150
0:05:10	30	6,3	7	44	150
0:05:20	31	6,5	7	44	150
0:05:30	31	6,6	7	44	150
0:05:40	31	6,8	7	44	150
0:05:50	32	6,9	7	44	150
0:06:00	32	6,9	7	44	150
0:06:10	32	7,0	7	44	150
0:06:20	33	7,1	7	44	150
0:06:30	33	7,2	7	44	150
0:06:40	33	7,2	7	44	150
0:06:50	34	7,3	7	44	150
0:07:00	34	7,3	7	44	150
0:07:10	34	7,4	7	44	150
0:07:20	34	7,5	7	44	150
0:07:30	35	7,6	7	44	150
0:07:40	35	7,9	7	44	150
0:07:50	35	8,0	7	44	150
0:08:00	35	8,2	7	45	150
0:08:10	36	8,4	7	45	150
0:08:20	36	8,6	7	45	150
0:08:30	36	8,7	7	45	150
0:08:40	36	8,8	7	46	150
0:08:50	36	8,9	7	45	150
0:09:00	37	9,1	7	46	150
0:09:10	37	9,4	7	46	150
0:09:20	37	9,5	7	46	150
0:09:30	37	9,7	7	46	150
0:09:40	38	9,8	7	47	150
0:09:50	38	10,0	7	47	150
0:10:00	38	10,1	7	47	150
0:10:10	38	10,3	7	48	150
0:10:20	38	10,5	6	48	150
0:10:30	39	10,7	6	48	150
0:10:40	39	10,9	6	49	150
0:10:50	39	11,1	6	49	150
0:11:00	39	11,2	6	49	150
0:11:10	39	11,3	6	49	150
0:11:20	40	11,5	6	49	150
0:11:30	40	11,6	6	49	150
0:11:40	40	11,8	6	50	150
0:11:50	40	12,1	6	50	150
0:12:00	41	12,3	6	50	150
0:12:10	41	12,4	6	50	150
0:12:20	41	12,6	6	50	150
0:12:30	41	12,8	6	51	150
0:12:40	41	12,9	6	51	150
0:12:50	41	13,1	6	51	150
0:13:00	42	13,4	6	52	150
0:13:10	42	13,6	6	52	150
0:13:20	42	13,7	6	52	150
0:13:30	42	13,9	6	53	150
0:13:40	43	14,1	6	53	150
0:13:50	43	14,3	6	53	150
0:14:00	43	14,4	6	53	150
0:14:10	43	14,6	6	54	150
0:14:20	43	14,7	6	54	150
0:14:30	44	14,8	6	54	150
0:14:40	44	14,9	6	54	150
0:14:50	44	15,1	6	54	150
0:15:00	44	15,2	6	54	150
0:15:10	45	15,3	6	54	150
0:15:20	45	15,5	6	55	150
0:15:30	45	15,7	6	55	150
0:15:40	45	15,9	6	55	150
0:15:50	45	16,2	6	56	150
0:16:00	45	16,4	6	56	150
0:16:10	46	16,6	6	57	150
0:16:20	46	16,8	6	57	150
0:16:30	46	17,1	6	57	150
0:16:40	46	17,3	6	57	150
0:16:50	47	17,4	6	58	150
0:17:00	47	17,6	6	58	150
0:17:10	47	17,7	6	58	150
0:17:20	47	17,9	6	58	150
0:17:30	47	18,0	6	58	150
0:17:40	48	18,2	6	58	150
0:17:50	48	18,3	6	58	150
0:18:00	48	18,5	6	59	150
0:18:10	48	18,6	6	59	150
0:18:20	49	18,8	6	59	150
0:18:30	49	19,0	6	60	150
0:18:40	49	19,2	6	60	150
0:18:50	49	19,4	6	60	150
0:19:00	49	19,5	6	60	150
0:19:10	49	19,8	6	61	150
0:19:20	50	20,0	6	61	150
0:19:30	50	20,2	6	62	150
0:19:40	50	20,4	6	62	150
0:19:50	50	20,6	6	62	150
0:20:00	51	20,7	6	62	150
0:20:10	51	20,8	6	62	150
0:20:20	51	21,0	6	62	150
0:20:30	51	21,1	6	62	150
0:20:40	52	21,3	6	62	150
0:20:50	52	21,4	6	62	150
0:21:00	52	21,5	6	63	150
0:21:10	52	21,7	6	63	150
0:21:20	52	21,8	6	63	150
0:21:30	53	22,0	6	63	150
0:21:40	53	22,2	6	64	150
0:21:50	53	22,4	6	64	150
0:22:00	53	22,6	6	64	150
0:22:10	53	22,8	6	65	150
0:22:20	54	23,0	6	65	150
0:22:30	54	23,2	6	65	150
0:22:40	54	23,4	6	65	150
0:22:50	54	23,6	6	66	150
0:23:00	54	23,8	6	66	150
0:23:10	55	24,0	6	66	150
0:23:20	55	24,2	6	66	150
0:23:30	55	24,3	6	66	150
0:23:40	55	24,5	6	67	150
0:23:50	56	24,6	6	67	150
0:24:00	56	24,8	6	67	150
0:24:10	56	24,9	6	67	150
0:24:20	56	25,1	6	67	150
0:24:30	56	25,3	6	68	150
0:24:40	57	25,5	6	68	150
0:24:50	57	25,7	6	68	150
0:25:00	57	25,9	6	68	150
0:25:10	57	26,1	6	69	150
0:25:20	57	26,3	6	69	150
0:25:30	58	26,5	6	70	150
0:25:40	58	26,6	6	70	150
0:25:50	58	26,6	6	70	150
0:26:00	58	26,8	6	70	150
0:26:10	58	27,0	6	70	150
0:26:20	59	27,2	6	71	150
0:26:30	59	27,4	6	71	150
0:26:40	59	27,6	6	71	150
0:26:50	59	27,8	6	71	150
0:27:00	59	28,0	6	71	150
0:27:10	60	28,2	6	72	150
0:27:20	60	28,3	6	72	150
0:27:30	60	28,5	6	72	150
0:27:40	60	28,7	6	72	150
0:27:50	61	28,9	6	73	150
0:28:00	61	28,7	6	73	150
0:28:10	61	28,9	6	73	150
0:28:20	61	29,1	6	73	150
0:28:30	61	29,3	6	73	150
0:28:40	62	29,6	6	74	150
0:28:50	62	29,8	6	74	150
0:29:00	62	29,9	6	74	150
0:29:10	62	30,1	6	74	150
0:29:20	63	30,2	6	74	150
0:29:30	63	30,4	6	74	150
0:29:40	63	30,5	6	75	150
0:29:50	63	30,7	6	75	150
0:30:00	63	30,9	6	75	150
0:30:10	64	30,8	6	75	150
0:30:20	64	30,8	6	75	150
0:30:30	64	30,9	6	75	150
0:30:40	64	30,9	6	75	150
0:30:50	64	31,0	6	75	150
0:31:00	65	31,0	6	75	150
0:31:10	65	30,8	6	75	150
0:31:20	65	30,9	6	75	150
0:31:30	65	30,9	6	75	150
0:31:40	65	30,9	6	74	150
0:31:50	65	30,9	6	74	150
0:32:00	65	30,9	6	74	150
0:32:10	66	30,8	6	74	150
0:32:20	66	30,7	6	73	150
0:32:30	66	30,6	6	73	150
0:32:40	66	30,4	6	72	150
0:32:50	66	30,3	6	72	150
0:33:00	66	30,1	6	71	150
0:33:10	67	29,9	6	71	150
0:33:20	67	30,0	6	70	150
0:33:30	67	29,8	6	70	150
0:33:40	67	30,1	6	69	150
0:33:50	67	29,9	6	69	150
0:34:00	67	29,9	6	68	150
0:34:10	67	30,0	6	68	150
0:34:20	67	29,8	6	67	150
0:34:30	67	30,0	6	67	150
0:34:40	67	29,9	6	67	150
0:34:50	67	30,1	6	66	150
0:35:00	67	29,9	6	66	150
0:35:10	67	30,0	6	65	150
0:35:20	67	30,0	6	65	150
0:35:30	67	29,9	6	65	150
0:35:40	67	30,1	6	65	150
0:35:50	67	30,0	6	64	150
0:36:00	67	29,9	6	64	150
0:36:10	67	30,1	6	64	150
0:36:20	67	30,0	6	64	150
0:36:30	67	30,0	6	63	150
0:36:40	67	30,0	6	63	150
0:36:50	67	30,0	6	63	150
0:37:00	67	30,0	6	63	150
0:37:10	67	30,0	6	63	150
0:37:20	67	30,0	6	63	150
0:37:30	67	30,1	6	63	150
0:37:40	67	30,1	6	63	150
0:37:50	67	30,1	6	63	150
0:38:00	67	30,0	6	63	150
0:38:10	67	30,0	6	63	150
0:38:20	66	30,0	6	63	150
0:38:30	66	30,0	6	63	150
0:38:40	66	30,0	6	63	150
0:38:50	66	30,1	6	64	150
0:39:00	66	30,1	6	64	150
0:39:10	66	30,1	6	64	150
0:39:20	66	30,1	6	64	150
0:39:30	66	30,1	6	64	150
0:39:40	66	30,1	6	64	150
0:39:50	66	30,2	6	64	150
0:40:00	66	30,2	6	64	150
0:40:10	66	30,3	6	64	150
0:40:20	66	30,3	6	64	150
0:40:30	66	30,4	6	64	150
0:40:40	65	30,4	6	64	150
0:40:50	65	30,5	6	65	150
0:41:00	65	30,6	6	65	150
0:41:10	65	30,6	6	65	150
0:41:20	65	30,7	6	65	150
0:41:30	65	30,8	6	65	150
0:41:40	65	30,9	6	66	150
0:41:50	65	31,0	6	66	150
0:42:00	65	30,7	6	66	150
0:42:10	65	30,8	6	66	150
0:42:20	65	30,9	6	66	150
0:42:30	65	31,0	6	67	150
0:42:40	65	30,8	6	67	150
0:42:50	65	30,9	6	67	150
0:43:00	65	31,0	6	67	150
0:43:10	65	30,8	6	67	150
0:43:20	65	30,9	6	68	150
0:43:30	65	31,0	6	68	150
0:43:40	65	30,7	6	68	150
0:43:50	65	30,8	6	68	150
0:44:00	65	30,9	6	68	150
0:44:10	65	31,0	6	68	150
0:44:20	65	30,8	6	68	150
0:44:30	65	30,8	6	69	150
0:44:40	65	30,8	6	69	150
0:44:50	65	30,9	6	69	150
0:45:00	65	31,0	6	69	150
0:45:10	65	30,8	6	69	150
0:45:20	65	30,9	6	69	150
0:45:30	65	31,0	6	69	150
0:45:40	65	30,9	6	69	150
0:45:50	65	30,9	6	69	150
0:46:00	65	30,9	6	69	150
0:46:10	65	31,0	6	69	150
0:46:20	65	31,0	6	69	150
0:46:30	65	30,7	6	69	150
0:46:40	65	30,7	6	69	150
0:46:50	65	30,8	6	69	150
0:47:00	65	30,8	6	69	150
0:47:10	65	30,8	6	70	150
0:47:20	65	30,9	6	69	150
0:47:30	65	30,9	6	70	150
0:47:40	65	30,9	6	70	150
0:47:50	65	30,9	6	69	150
0:48:00	65	30,9	6	69	150
0:48:10	65	30,9	6	69	150
0:48:20	65	30,9	6	69	150
0:48:30	65	30,9	6	69	150
0:48:40	65	30,9	6	69	150
0:48:50	65	30,9	6	69	150
0:49:00	65	30,9	6	69	150
0:49:10	65	30,9	6	69	150
0:49:20	65	30,8	6	69	150
0:49:30	65	30,8	6	68	150
0:49:40	65	30,8	6	69	150
0:49:50	65	30,8	6	69	150
0:50:00	65	30,7	6	68	150
0:50:10	65	30,7	6	68	150
0:50:20	65	30,6	6	68	150
0:50:30	66	30,6	6	68	150
0:50:40	66	30,5	6	68	150
0:50:50	66	30,5	6	68	150
0:51:00	66	30,4	6	67	150
0:51:10	66	30,4	6	67	150
0:51:20	66	30,4	6	67	150
0:51:30	66	30,3	6	67	150
0:51:40	66	30,3	6	67	150
0:51:50	66	30,2	6	67	150
0:52:00	66	30,2	6	67	150
0:52:10	66	30,1	6	66	150
0:52:20	66	30,0	6	66	150
0:52:30	66	29,9	6	66	150
0:52:40	66	30,1	6	66	150
0:52:50	66	30,0	6	66	150
0:53:00	66	30,0	6	66	150
0:53:10	66	30,1	6	65	150
0:53:20	66	30,0	6	65	150
0:53:30	66	29,9	6	65	150
0:53:40	66	29,9	6	65	150
0:53:50	66	30,0	6	65	150
0:54:00	66	30,0	6	64	150
0:54:10	66	30,1	6	64	150
0:54:20	66	30,0	6	64	150
0:54:30	66	29,9	6	64	150
0:54:40	66	30,1	6	64	150
0:54:50	66	30,0	6	64	150
0:55:00	66	30,1	6	64	150
0:55:10	66	30,0	6	63	150
0:55:20	66	29,9	6	63	150
0:55:30	66	29,9	6	63	150
0:55:40	66	30,0	6	63	150
0:55:50	66	30,0	6	63	150
0:56:00	66	30,1	6	63	150
0:56:10	66	30,0	6	62	150
0:56:20	66	29,9	6	62	150
0:56:30	66	30,1	6	62	150
0:56:40	66	30,0	6	62	150
0:56:50	66	30,0	6	62	150
0:57:00	66	30,1	6	62	150
0:57:10	66	30,0	6	62	150
0:57:20	66	30,0	6	62	150
0:57:30	66	29,9	6	62	150
0:57:40	66	30,2	6	62	150
0:57:50	66	30,1	6	62	150
0:58:00	66	30,1	6	61	150
0:58:10	66	30,0	6	61	150
0:58:20	66	30,0	6	61	150
0:58:30	66	30,0	6	61	150
0:58:40	66	30,1	6	61	150
0:58:50	66	30,1	6	61	150
0:59:00	66	30,1	6	61	150
0:59:10	65	30,1	6	61	150
0:59:20	65	30,1	6	61	150
0:59:30	65	30,1	6	61	150
0:59:40	65	30,1	6	62	150
0:59:50	65	30,1	6	62	150
1:00:00	65	30,1	6	62	150
1:00:10	65	30,2	6	62	150
1:00:20	65	30,2	6	62	150
1:00:30	65	30,2	6	62	150
1:00:40	65	30,3	6	62	150
1:00:50	65	30,3	6	62	150
1:01:00	65	30,4	6	62	150
1:01:10	65	30,4	6	63	150
1:01:20	65	30,5	6	63	150
1:01:30	65	30,6	6	63	150
1:01:40	65	30,7	6	63	150
1:01:50	65	30,7	6	63	150
1:02:00	65	30,8	6	64	150
1:02:10	65	30,9	6	64	150
1:02:20	65	31,0	6	64	150
1:02:30	65	30,8	6	64	150
1:02:40	64	31,0	6	65	150
1:02:50	64	30,8	6	65	150
1:03:00	64	30,9	6	65	150
1:03:10	64	31,0	6	65	150
1:03:20	64	30,7	6	66	150
1:03:30	64	30,8	6	66	150
1:03:40	64	31,0	6	66	150
1:03:50	64	30,7	6	66	150
1:04:00	64	30,8	6	67	150
1:04:10	64	31,0	6	67	150
1:04:20	64	30,6	6	68	150
1:04:30	64	30,8	6	68	150
1:04:40	64	31,0	6	68	150
1:04:50	64	30,7	6	68	150
1:05:00	64	30,8	6	69	150
1:05:10	64	31,0	6	69	150
1:05:20	64	30,7	6	69	150
1:05:30	64	30,9	6	70	150
1:05:40	64	31,0	6	70	150
1:05:50	64	30,7	6	70	150
1:06:00	64	30,9	6	71	150
1:06:10	64	30,7	6	71	150
1:06:20	64	30,9	6	71	150
1:06:30	64	30,8	6	71	150
1:06:40	64	30,8	6	72	150
1:06:50	64	31,0	6	72	150
1:07:00	64	30,7	6	72	150
1:07:10	64	30,9	6	73	150
1:07:20	64	31,0	6	73	150
1:07:30	64	30,7	6	73	150
1:07:40	64	30,8	6	73	150
1:07:50	64	31,0	6	73	150
1:08:00	64	30,7	6	74	150
1:08:10	64	30,9	6	74	150
1:08:20	64	31,0	6	74	150
1:08:30	64	30,8	6	74	150
1:08:40	64	30,9	6	74	150
1:08:50	64	31,0	6	74	150
1:09:00	64	30,7	6	75	150
1:09:10	64	30,8	6	75	150
1:09:20	64	31,0	6	75	150
1:09:30	64	30,8	6	75	150
1:09:40	64	30,8	6	75	150
1:09:50	64	30,9	6	75	150
1:10:00	64	31,0	6	75	150
1:10:10	64	30,7	6	75	150
1:10:20	64	30,7	6	75	150
1:10:30	65	30,8	6	75	150
1:10:40	65	30,8	6	75	150
1:10:50	65	30,8	6	75	150
1:11:00	65	30,9	6	75	150
1:11:10	65	30,9	6	74	150
1:11:20	65	30,8	6	74	150
1:11:30	65	30,8	6	74	150
1:11:40	65	30,8	6	74	150
1:11:50	65	30,8	6	74	150
1:12:00	65	30,7	6	74	150
1:12:10	65	30,7	6	74	150
1:12:20	65	30,6	6	73	150
1:12:30	65	30,5	6	73	150
1:12:40	66	30,4	6	73	150
1:12:50	66	30,4	6	73	150
1:13:00	66	30,2	6	72	150
1:13:10	66	30,1	6	72	150
1:13:20	66	30,0	6	72	150
1:13:30	66	29,9	6	71	150
1:13:40	66	30,1	6	71	150
1:13:50	66	30,0	6	70	150
1:14:00	66	29,9	6	70	150
1:14:10	66	30,1	6	70	150
1:14:20	66	29,9	6	69	150
1:14:30	67	30,0	6	69	150
1:14:40	67	30,0	6	68	150
1:14:50	67	29,9	6	68	150
1:15:00	67	29,9	6	67	150
1:15:10	67	30,0	6	67	150
1:15:20	67	29,8	6	67	150
1:15:30	67	30,1	6	67	150
1:15:40	67	30,0	6	66	150
1:15:50	67	29,9	6	66	150
1:16:00	67	30,0	6	66	150
1:16:10	67	30,1	6	66	150
1:16:20	67	30,0	6	66	150
1:16:30	67	29,9	6	66	150
1:16:40	67	30,1	6	65	150
1:16:50	67	30,1	6	65	150
1:17:00	68	30,0	6	65	150
1:17:10	68	30,0	6	65	150
1:17:20	68	30,0	6	65	150
1:17:30	68	30,0	6	65	150
1:17:40	68	30,1	6	64	150
1:17:50	68	30,0	6	64	150
1:18:00	68	30,0	6	64	150
1:18:10	68	29,9	6	64	150
1:18:20	68	30,0	6	64	150
1:18:30	68	30,1	6	64	150
1:18:40	68	30,1	6	64	150
1:18:50	68	30,0	6	64	150
1:19:00	68	30,0	6	63	150
1:19:10	68	30,0	6	63	150
1:19:20	68	29,9	6	63	150
1:19:30	68	30,1	6	63	150
1:19:40	68	30,0	6	63	150
1:19:50	68	30,1	6	63	150
1:20:00	68	30,1	6	63	150
1:20:10	68	30,0	6	63	150
1:20:20	68	30,0	6	63	150
1:20:30	68	29,9	6	63	150
1:20:40	68	30,1	6	63	150
1:20:50	68	30,0	6	63	150
1:21:00	68	30,0	6	63	150
1:21:10	68	30,1	6	63	150
1:21:20	68	30,1	6	62	150
1:21:30	68	30,0	6	62	150
1:21:40	67	30,0	6	62	150
1:21:50	67	30,0	6	62	150
1:22:00	67	29,9	6	62	150
1:22:10	67	30,1	6	62	150
1:22:20	67	30,1	6	62	150
1:22:30	67	30,0	6	62	150
1:22:40	67	30,0	6	62	150
1:22:50	67	30,1	6	62	150
1:23:00	67	30,1	6	62	150
1:23:10	67	30,0	6	62	150
1:23:20	67	30,0	6	61	150
1:23:30	67	29,9	6	62	150
1:23:40	67	30,0	6	61	150
1:23:50	67	30,0	6	61	150
1:24:00	67	29,9	6	61	150
1:24:10	67	29,9	6	61	150
1:24:20	67	30,0	6	61	150
1:24:30	67	30,0	6	61	150
1:24:40	67	30,0	6	61	150
1:24:50	67	30,2	6	61	150
1:25:00	66	30,1	6	61	150
1:25:10	66	30,1	6	61	150
1:25:20	66	30,0	6	61	150
1:25:30	66	30,0	6	61	150
1:25:40	66	30,0	6	61	150
1:25:50	66	30,0	6	61	150
1:26:00	66	30,2	6	61	150
1:26:10	66	30,1	6	61	150
1:26:20	66	30,1	6	61	150
1:26:30	66	30,0	6	60	150
1:26:40	66	30,0	6	60	150
1:26:50	66	30,0	6	60	150
1:27:00	66	30,1	6	60	150
1:27:10	66	30,1	6	60	150
1:27:20	66	30,0	6	60	150
1:27:30	66	30,0	6	60	150
1:27:40	66	30,0	6	60	150
1:27:50	65	30,0	6	60	150
1:28:00	65	30,2	6	60	150
1:28:10	65	30,1	6	60	150
1:28:20	65	30,1	6	60	150
1:28:30	65	30,1	6	60	150
1:28:40	65	30,0	6	60	150
1:28:50	65	30,0	6	60	150
1:29:00	65	30,0	6	60	150
1:29:10	65	30,1	6	60	150
1:29:20	65	30,1	6	60	150
1:29:30	65	30,1	6	60	150
1:29:40	65	30,1	6	60	150
1:29:50	65	30,2	6	61	150
1:30:00	65	30,2	6	61	150
1:30:10	65	30,3	6	61	150
1:30:20	65	30,3	6	61	150
1:30:30	65	30,4	6	61	150
1:30:40	64	30,5	6	62	150
1:30:50	64	30,6	6	62	150
1:31:00	64	30,6	6	62	150
1:31:10	64	30,7	6	62	150
1:31:20	64	30,8	6	63	150
1:31:30	64	30,9	6	63	150
1:31:40	64	31,0	6	63	150
1:31:50	64	30,8	6	63	150
1:32:00	64	30,9	6	64	150
1:32:10	64	31,0	6	64	150
1:32:20	64	30,8	6	64	150
1:32:30	64	30,9	6	65	150
1:32:40	64	30,6	6	65	150
1:32:50	64	30,7	6	65	150
1:33:00	64	30,9	6	66	150
1:33:10	64	30,8	6	66	150
1:33:20	64	30,8	6	66	150
1:33:30	64	31,0	6	67	150
1:33:40	64	30,7	6	67	150
1:33:50	64	30,9	6	67	150
1:34:00	64	31,0	6	68	150
1:34:10	64	30,7	6	68	150
1:34:20	64	30,9	6	68	150
1:34:30	63	30,6	6	69	150
1:34:40	63	30,8	6	69	150
1:34:50	63	31,0	6	70	150
1:35:00	63	30,6	6	70	150
1:35:10	63	30,8	6	71	150
1:35:20	63	30,8	6	71	150
1:35:30	63	30,7	6	71	150
1:35:40	63	30,9	6	72	150
1:35:50	63	30,6	6	72	150
1:36:00	63	30,8	6	72	150
1:36:10	63	31,0	6	73	150
1:36:20	63	30,7	6	73	150
1:36:30	63	30,9	6	73	150
1:36:40	63	30,8	6	74	150
1:36:50	63	30,8	6	74	150
1:37:00	63	31,0	6	74	150
1:37:10	63	30,8	6	74	150
1:37:20	63	31,0	6	75	150
1:37:30	63	30,8	6	75	150
1:37:40	63	31,0	6	75	150
1:37:50	63	30,6	6	76	150
1:38:00	63	30,8	6	76	150
1:38:10	63	31,0	6	76	150
1:38:20	63	30,8	6	76	150
1:38:30	64	30,9	6	77	150
1:38:40	64	30,6	6	77	150
1:38:50	64	30,7	6	77	150
1:39:00	64	30,9	6	77	150
1:39:10	64	30,7	6	78	150
1:39:20	64	30,9	6	78	150
1:39:30	64	30,7	6	78	150
1:39:40	64	30,8	6	79	150
1:39:50	64	31,0	6	79	150
1:40:00	64	30,7	6	79	150
1:40:10	64	30,9	6	79	150
1:40:20	64	31,0	6	79	150
1:40:30	64	30,7	6	79	150
1:40:40	64	30,8	6	79	150
1:40:50	64	30,9	6	80	150
1:41:00	64	30,9	6	79	150
1:41:10	64	31,0	6	79	150
1:41:20	64	30,8	6	80	150
1:41:30	64	30,9	6	80	150
1:41:40	64	31,0	6	80	150
1:41:50	65	31,0	6	80	150
1:42:00	65	30,7	6	80	150
1:42:10	65	30,7	6	79	150
1:42:20	65	30,7	6	79	150
1:42:30	65	30,7	6	79	150
1:42:40	65	30,7	6	79	150
1:42:50	65	30,7	6	79	150
1:43:00	65	30,7	6	79	150
1:43:10	65	30,6	6	78	150
1:43:20	65	30,6	6	78	150
1:43:30	65	30,5	6	78	150
1:43:40	65	30,4	6	78	150
1:43:50	66	30,4	6	77	150
1:44:00	66	30,3	6	77	150
1:44:10	66	30,2	6	77	150
1:44:20	66	30,1	6	77	150
1:44:30	66	29,9	6	76	150
1:44:40	66	30,0	6	76	150
1:44:50	66	30,0	6	76	150
1:45:00	66	30,0	6	75	150
1:45:10	66	29,9	6	75	150
1:45:20	66	29,9	6	74	150
1:45:30	67	30,0	6	74	150
1:45:40	67	29,8	6	73	150
1:45:50	67	30,0	6	73	150
1:46:00	67	29,9	6	72	150
1:46:10	67	30,0	6	72	150
1:46:20	67	29,9	6	72	150
1:46:30	67	30,1	6	71	150
1:46:40	67	30,0	6	71	150
1:46:50	67	29,9	6	70	150
1:47:00	67	30,0	6	70	150
1:47:10	68	30,0	6	70	150
1:47:20	68	29,9	6	70	150
1:47:30	68	30,0	6	70	150
1:47:40	68	30,0	6	69	150
1:47:50	68	30,0	6	69	150
1:48:00	68	29,9	6	69	150
1:48:10	68	30,0	6	69	150
1:48:20	68	30,1	6	69	150
1:48:30	68	30,1	6	69	150
1:48:40	68	30,0	6	68	150
1:48:50	69	29,9	6	68	150
1:49:00	69	30,0	6	68	150
1:49:10	69	30,1	6	68	150
1:49:20	69	30,0	6	68	150
1:49:30	69	30,0	6	68	150
1:49:40	69	29,9	6	68	150
1:49:50	69	30,1	6	67	150
1:50:00	69	30,0	6	68	150
1:50:10	69	30,1	6	67	150
1:50:20	69	30,1	6	67	150
1:50:30	69	30,0	6	67	150
1:50:40	69	30,0	6	67	150
1:50:50	69	30,1	6	67	150
1:51:00	69	30,0	6	67	150
1:51:10	69	30,1	6	67	150
1:51:20	70	30,1	6	67	150
1:51:30	70	30,1	6	67	150
1:51:40	70	30,0	6	66	150
1:51:50	70	30,0	6	66	150
1:52:00	70	29,9	6	66	150
1:52:10	70	30,1	6	66	150
1:52:20	70	30,1	7	66	150
1:52:30	70	30,0	7	66	150
1:52:40	70	30,0	7	66	150
1:52:50	70	30,1	7	66	150
1:53:00	70	30,1	7	66	150
1:53:10	70	30,0	7	66	150
1:53:20	70	30,0	7	66	150
1:53:30	70	30,0	7	65	150
1:53:40	70	30,1	7	65	150
1:53:50	70	30,1	8	65	150
1:54:00	70	30,0	8	65	150
1:54:10	70	30,0	8	65	150
1:54:20	70	30,1	8	65	150
1:54:30	70	30,1	8	65	150
1:54:40	70	30,0	8	65	150
1:54:50	70	30,0	8	65	150
1:55:00	70	29,9	8	65	150
1:55:10	70	30,0	8	65	150
1:55:20	70	30,2	9	65	150
1:55:30	70	30,1	9	65	150
1:55:40	70	30,1	9	65	150
1:55:50	70	30,0	9	65	150
1:56:00	70	30,0	9	65	150
1:56:10	70	30,1	9	65	150
1:56:20	70	30,1	9	64	150
1:56:30	70	30,0	9	64	150
1:56:40	70	30,0	10	64	150
1:56:50	70	30,0	10	64	150
1:57:00	70	30,2	10	64	150
1:57:10	70	30,1	10	64	150
1:57:20	70	30,1	10	64	150
1:57:30	70	30,1	10	64	150
1:57:40	70	30,0	10	64	150
1:57:50	70	30,0	10	64	150
1:58:00	70	30,1	10	64	150
1:58:10	70	30,1	10	64	150
1:58:20	70	30,0	10	64	150
1:58:30	70	30,0	10	64	150
1:58:40	70	30,0	11	64	150
1:58:50	70	30,0	11	64	150
1:59:00	70	30,2	11	64	150
1:59:10	70	30,1	11	64	150
1:59:20	70	30,1	11	64	150
1:59:30	70	30,1	11	64	150
1:59:40	70	30,0	11	63	150
1:59:50	70	30,0	12	63	150
2:00:00	70	30,1	12	63	150
2:00:10	69	30,1	12	63	150
2:00:20	69	30,0	12	63	150
2:00:30	69	30,0	12	63	150
2:00:40	69	30,0	12	63	150
2:00:50	69	30,2	12	63	150
2:01:00	69	30,1	12	63	150
2:01:10	69	30,1	12	63	150
2:01:20	69	30,1	12	63	150
2:01:30	69	30,0	12	63	150
2:01:40	69	30,0	12	63	150
2:01:50	69	30,2	12	63	150
2:02:00	69	30,1	13	63	150
2:02:10	69	30,1	13	63	150
2:02:20	69	30,1	13	63	150
2:02:30	69	30,0	13	63	150
2:02:40	69	30,0	13	63	150
2:02:50	69	30,0	13	63	150
2:03:00	69	30,1	13	63	150
2:03:10	69	30,2	13	63	150
2:03:20	69	30,1	13	63	150
2:03:30	69	30,1	13	63	150
2:03:40	69	30,0	13	62	150
2:03:50	69	30,0	13	62	150
2:04:00	69	30,0	13	62	150
2:04:10	69	30,1	13	62	150
2:04:20	69	30,1	13	62	150
2:04:30	69	30,1	13	62	150
2:04:40	69	30,0	13	62	150
2:04:50	69	30,0	13	62	150
2:05:00	69	30,0	13	62	150
2:05:10	68	30,0	13	62	150
2:05:20	68	30,0	13	62	150
2:05:30	68	30,0	15	62	150
2:05:40	68	30,0	15	62	150
2:05:50	68	30,2	15	62	150
2:06:00	68	30,1	15	62	150
2:06:10	68	30,1	15	62	150
2:06:20	68	30,1	16	62	150
2:06:30	68	30,0	16	62	150
2:06:40	68	30,0	16	62	150
2:06:50	68	30,1	16	62	150
2:07:00	68	30,2	16	62	150
2:07:10	68	30,1	16	62	150
2:07:20	68	30,1	16	62	150
2:07:30	68	30,1	17	62	150
2:07:40	68	30,0	17	62	150
2:07:50	68	30,0	17	61	150
2:08:00	68	30,0	17	62	150
2:08:10	68	30,0	17	62	150
2:08:20	68	30,1	17	61	150
2:08:30	68	30,1	17	61	150
2:08:40	68	30,0	18	61	150
2:08:50	68	30,0	18	61	150
2:09:00	68	30,0	18	61	150
2:09:10	68	30,2	18	61	150
2:09:20	68	30,2	18	61	150
2:09:30	68	30,1	18	61	150
2:09:40	68	30,1	18	61	150
2:09:50	67	30,1	18	61	150
2:10:00	67	30,0	18	61	150
2:10:10	67	30,0	19	61	150
2:10:20	67	30,0	19	61	150
2:10:30	67	30,0	19	61	150
2:10:40	67	30,0	19	61	150
2:10:50	67	30,1	19	61	150
2:11:00	67	30,1	19	61	150
2:11:10	67	30,1	19	61	150
2:11:20	67	30,0	19	61	150
2:11:30	67	30,0	19	61	150
2:11:40	67	30,0	20	61	150
2:11:50	67	30,2	20	61	150
2:12:00	67	30,2	20	61	150
2:12:10	67	30,2	20	61	150
2:12:20	67	30,1	20	61	150
2:12:30	67	30,1	20	61	150
2:12:40	67	30,1	20	61	150
2:12:50	67	30,0	20	61	150
2:13:00	67	30,0	20	61	150
2:13:10	67	30,0	20	61	150
2:13:20	67	30,0	21	61	150
2:13:30	67	30,0	21	61	150
2:13:40	67	30,1	21	61	150
2:13:50	67	30,1	21	61	150
2:14:00	67	30,1	21	61	150
2:14:10	67	30,1	21	60	150
2:14:20	67	30,0	21	60	150
2:14:30	67	30,0	22	60	150
2:14:40	66	30,1	22	60	150
2:14:50	66	30,2	22	60	150
2:15:00	66	30,1	22	60	150
2:15:10	66	30,1	22	60	150
2:15:20	66	30,1	22	60	150
2:15:30	66	30,1	22	60	150
2:15:40	66	30,0	22	60	150
2:15:50	66	30,0	22	60	150
2:16:00	66	30,0	23	60	150
2:16:10	66	30,0	23	60	150
2:16:20	66	30,0	23	60	150
2:16:30	66	30,0	23	60	150
2:16:40	66	30,0	23	60	150
2:16:50	66	30,2	23	60	150
2:17:00	66	30,2	24	60	150
2:17:10	66	30,2	24	60	150
2:17:20	66	30,1	24	60	150
2:17:30	66	30,1	24	60	150
2:17:40	66	30,1	24	60	150
2:17:50	66	30,1	25	60	150
2:18:00	66	30,0	25	60	150
2:18:10	66	30,0	25	60	150
2:18:20	66	30,0	25	60	150
2:18:30	66	30,1	25	60	150
2:18:40	66	30,1	25	60	150
2:18:50	66	30,0	25	60	150
2:19:00	66	30,0	25	60	150
2:19:10	66	30,0	25	60	150
2:19:20	66	30,1	25	60	150
2:19:30	66	30,1	26	60	150
2:19:40	66	30,0	26	60	150
2:19:50	66	30,0	26	60	150
2:20:00	65	30,0	26	59	150
2:20:10	65	30,1	26	60	150
2:20:20	65	30,1	26	60	150
2:20:30	65	30,1	26	60	150
2:20:40	65	30,1	26	60	150
2:20:50	65	30,0	26	59	150
2:21:00	65	30,0	27	59	150
2:21:10	65	30,0	27	59	150
2:21:20	65	30,1	27	59	150
2:21:30	65	30,1	27	59	150
2:21:40	65	30,0	27	59	150
2:21:50	65	30,0	27	59	150
2:22:00	65	30,0	27	59	150
2:22:10	65	30,0	27	59	150
2:22:20	65	30,1	28	59	150
2:22:30	65	30,0	28	59	150
2:22:40	65	30,0	28	59	150
2:22:50	65	30,0	28	59	150
2:23:00	65	30,0	28	59	150
2:23:10	65	30,1	28	59	150
2:23:20	65	30,1	28	59	150
2:23:30	65	30,1	28	59	150
2:23:40	65	30,1	29	59	150
2:23:50	65	30,1	29	59	150
2:24:00	65	30,1	29	59	150
2:24:10	65	30,1	29	59	150
2:24:20	65	30,1	29	59	150
2:24:30	65	30,1	29	59	150
2:24:40	65	30,1	29	60	150
2:24:50	65	30,2	30	60	150
2:25:00	65	30,2	30	60	150
2:25:10	65	30,2	30	60	150
2:25:20	65	30,2	30	60	150
2:25:30	65	30,3	30	60	150
2:25:40	65	30,3	31	60	150
2:25:50	65	30,3	31	60	150
2:26:00	65	30,4	31	60	150
2:26:10	65	30,4	31	61	150
2:26:20	65	30,5	31	61	150
2:26:30	64	30,5	31	61	150
2:26:40	64	30,6	32	61	150
2:26:50	64	30,6	32	61	150
2:27:00	64	30,7	32	62	150
2:27:10	64	30,8	32	62	150
2:27:20	64	30,8	32	62	150
2:27:30	64	30,9	33	62	150
2:27:40	64	31,0	33	62	150
2:27:50	64	30,8	33	62	150
2:28:00	64	30,8	33	63	150
2:28:10	64	30,9	33	63	150
2:28:20	64	31,0	33	63	150
2:28:30	64	30,7	33	63	150
2:28:40	64	30,8	34	63	150
2:28:50	64	30,9	34	64	150
2:29:00	64	31,0	34	64	150
2:29:10	64	30,8	34	64	150
2:29:20	64	30,9	34	64	150
2:29:30	64	31,0	34	64	150
2:29:40	64	30,7	34	65	150
2:29:50	64	30,8	35	65	150
2:30:00	64	30,9	35	65	150
2:30:10	64	30,8	35	65	150
2:30:20	64	30,9	35	66	150
2:30:30	64	31,0	35	66	150
2:30:40	64	30,7	35	66	150
2:30:50	64	30,8	36	66	150
2:31:00	64	30,9	36	67	150
2:31:10	64	30,8	36	67	150
2:31:20	64	30,8	36	67	150
2:31:30	64	30,9	37	67	150
2:31:40	64	31,0	37	67	150
2:31:50	64	30,8	37	68	150
2:32:00	64	30,9	37	68	150
2:32:10	64	31,0	37	68	150
2:32:20	64	30,8	38	68	150
2:32:30	64	30,9	38	69	150
2:32:40	64	30,8	38	69	150
2:32:50	64	30,8	38	69	150
2:33:00	64	30,9	39	69	150
2:33:10	64	31,0	39	69	150
2:33:20	64	30,7	40	69	150
2:33:30	64	30,8	40	70	150
2:33:40	64	30,9	40	70	150
2:33:50	64	30,8	41	70	150
2:34:00	64	30,9	41	70	150
2:34:10	64	31,0	41	70	150
2:34:20	64	30,7	42	71	150
2:34:30	64	30,8	42	71	150
2:34:40	64	30,9	42	71	150
2:34:50	64	31,0	42	71	150
2:35:00	64	30,8	43	71	150
2:35:10	64	30,8	43	71	150
2:35:20	64	30,8	43	71	150
2:35:30	64	30,9	43	71	150
2:35:40	64	31,0	44	72	150
2:35:50	64	30,7	44	72	150
2:36:00	64	30,7	44	72	150
2:36:10	64	30,8	44	72	150
2:36:20	64	30,8	45	72	150
2:36:30	65	30,9	45	72	150
2:36:40	65	30,9	45	72	150
2:36:50	65	30,9	46	72	150
2:37:00	65	31,0	46	72	150
2:37:10	65	31,0	47	72	150
2:37:20	65	31,0	47	72	150
2:37:30	65	30,7	47	72	150
2:37:40	65	30,7	48	72	150
2:37:50	65	30,7	48	72	150
2:38:00	65	30,7	48	71	150
2:38:10	65	30,7	48	71	150
2:38:20	65	30,7	49	71	150
2:38:30	65	30,7	49	71	150
2:38:40	65	30,6	50	71	150
2:38:50	65	30,6	51	71	150
2:39:00	65	30,5	51	71	150
2:39:10	65	30,5	51	71	150
2:39:20	65	30,4	52	70	150
2:39:30	65	30,3	52	70	150
2:39:40	66	30,3	52	70	150
2:39:50	66	30,2	52	70	150
2:40:00	66	30,1	53	70	150
2:40:10	66	30,0	53	69	150
2:40:20	66	30,0	53	69	150
2:40:30	66	30,0	53	69	150
2:40:40	66	29,9	54	68	150
2:40:50	66	30,0	54	68	150
2:41:00	66	30,0	54	68	150
2:41:10	66	29,9	54	67	150
2:41:20	66	30,0	55	67	150
2:41:30	66	30,1	55	67	150
2:41:40	66	30,0	55	67	150
2:41:50	66	30,1	56	66	150
2:42:00	66	30,1	56	66	150
2:42:10	67	30,0	56	66	150
2:42:20	67	30,0	57	66	150
2:42:30	67	29,9	57	66	150
2:42:40	67	30,0	57	66	150
2:42:50	67	30,1	58	65	150
2:43:00	67	30,1	58	65	150
2:43:10	67	30,0	58	65	150
2:43:20	67	30,0	58	65	150
2:43:30	67	29,9	59	65	150
2:43:40	67	30,1	59	65	150
2:43:50	67	30,0	59	65	150
2:44:00	67	30,0	59	65	150
2:44:10	67	30,1	60	64	150
2:44:20	67	30,0	60	64	150
2:44:30	67	30,0	60	64	150
2:44:40	68	30,0	60	64	150
2:44:50	68	30,1	61	64	150
2:45:00	68	30,1	61	64	150
2:45:10	68	30,0	62	64	150
2:45:20	68	30,1	62	64	150
2:45:30	68	30,1	63	64	150
2:45:40	68	30,0	63	64	150
2:45:50	68	30,0	63	64	150
2:46:00	68	29,9	63	64	150
2:46:10	68	30,2	64	64	150
2:46:20	68	30,2	64	64	150
2:46:30	68	30,1	64	63	150
2:46:40	68	30,1	64	63	150
2:46:50	68	30,0	64	63	150
2:47:00	68	30,0	65	63	150
2:47:10	68	30,1	65	63	150
2:47:20	68	30,0	65	63	150
2:47:30	68	30,0	65	63	150
2:47:40	68	30,0	66	63	150
2:47:50	68	30,1	66	63	150
2:48:00	68	30,1	66	63	150
2:48:10	68	30,0	66	63	150
2:48:20	68	30,0	67	63	150
2:48:30	68	30,2	67	63	150
2:48:40	68	30,1	68	63	150
2:48:50	68	30,1	68	63	150
2:49:00	68	30,0	68	62	150
2:49:10	69	30,0	68	62	150
2:49:20	69	30,0	69	62	150
2:49:30	69	30,0	69	62	150
2:49:40	69	30,2	69	62	150
2:49:50	69	30,1	69	62	150
2:50:00	69	30,1	70	62	150
2:50:10	69	30,1	70	62	150
2:50:20	69	30,0	70	62	150
2:50:30	69	30,0	70	62	150
