Repository: ProgWizer/parser

File: project-root/data/Tests/Data Acquisition/2013 (508)/13-0134 MW.txt (part 1 of 2)
--Test Summary--
Full Path and File Name	
Instrument Name	UCA Left Cell
Instrument Type	Model 4262 Twin Cell UCA
Instrument Serial Number	
Test Start Date	27.05.2013
Test Start Time	14:39:35
Test Stop Date	28.05.2013
Test Stop Time	13:18:54
Test Length	22:39:19
Final Sample Time Offset	22:39:00
Controller Schedule Name	
Sampling Period	30 seconds
Comments	T: 70C (30min), 85C (240min); P: 3000psi; tap water.
Information	WellID	Research
Information	Customer	Trican
Information	EngName	Aleksanyan Mikhail
Information	CementClass	100%G
Information	CementMfr	Dyckerhoff - Suhoy Log
Information	Additives	2%TA-4+0,7CFL-6+0,2%LTR+0,5CFR-10+0,1%TC-101 (BWOC)
Information	Density	1900
Information	BHCT	70
Information	BHST	85
Information	FluidLoss	
Information	JobType	Liner
Calculated Value	CS_50	13:23:00
Calculated Value	CS_500	14:52:00
Calculated Value	CS_Time8h	0,10 MPa
Calculated Value	CS_Time12h	0,00 MPa
Calculated Value	CS_Time24h	N/A
Calculated Value	CS_Time48h	N/A
Calculated Value	CS_Time72h	N/A
Calculated Curve	Compressive Strength	Compressive strength type B (more than 14 lb/gal)
Initial Temperature (°C)	24 °C
Final Temperature (°C)	84 °C
Initial Transit Time (microsec/in)	15,32 microsec/in
Final Transit Time (microsec/in)	7,68 microsec/in
Initial Compressive Strength (MPa)	0,00 MPa
Final Compressive Strength (MPa)	29,75 MPa
--Data--
Time (HH:MM:SS)	Temperature (°C)	Transit Time (microsec/in)	Compressive Strength (MPa)
0:00:00	24	15,32	0,00
0:00:30	24	15,32	0,00
0:01:00	24	15,33	0,00
0:01:30	24	15,33	0,00
0:02:00	24	15,33	0,00
0:02:30	24	15,34	0,00
0:03:00	24	15,34	0,00
0:03:30	25	15,34	0,00
0:04:00	25	15,34	0,00
0:04:30	25	15,34	0,00
0:05:00	25	15,34	0,00
0:05:30	26	15,34	0,00
0:06:00	26	15,30	0,01
0:06:30	27	15,30	0,01
0:07:00	27	15,30	0,01
0:07:30	28	15,29	0,01
0:08:00	29	15,28	0,01
0:08:30	29	15,28	0,02
0:09:00	30	15,26	0,02
0:09:30	31	15,25	0,03
0:10:00	32	15,24	0,03
0:10:30	33	15,21	0,04
0:11:00	34	15,20	0,05
0:11:30	35	15,18	0,05
0:12:00	35	15,16	0,06
0:12:30	36	15,14	0,07
0:13:00	37	15,12	0,08
0:13:30	38	15,11	0,08
0:14:00	39	15,09	0,09
0:14:30	39	15,07	0,10
0:15:00	40	15,05	0,11
0:15:30	41	15,04	0,12
0:16:00	41	15,02	0,12
0:16:30	42	15,01	0,13
0:17:00	43	15,00	0,13
0:17:30	44	14,99	0,14
0:18:00	45	14,98	0,14
0:18:30	45	14,98	0,14
0:19:00	46	14,96	0,15
0:19:30	47	14,95	0,15
0:20:00	48	14,95	0,16
0:20:30	49	14,94	0,16
0:21:00	50	14,93	0,16
0:21:30	51	14,92	0,17
0:22:00	52	14,91	0,17
0:22:30	53	14,91	0,17
0:23:00	54	14,91	0,17
0:23:30	54	14,90	0,18
0:24:00	55	14,89	0,18
0:24:30	56	14,89	0,18
0:25:00	57	14,88	0,18
0:25:30	58	14,88	0,19
0:26:00	58	14,88	0,19
0:26:30	59	14,88	0,19
0:27:00	60	14,87	0,19
0:27:30	61	14,87	0,19
0:28:00	62	14,86	0,19
0:28:30	62	14,86	0,19
0:29:00	63	14,86	0,19
0:29:30	64	14,86	0,19
0:30:00	65	14,86	0,19
0:30:30	66	14,86	0,19
0:31:00	67	14,86	0,19
0:31:30	68	14,86	0,19
0:32:00	69	14,86	0,19
0:32:30	69	14,87	0,19
0:33:00	70	14,87	0,19
0:33:30	71	14,87	0,19
0:34:00	71	14,87	0,19
0:34:30	72	14,87	0,19
0:35:00	72	14,87	0,19
0:35:30	73	14,87	0,19
0:36:00	73	14,87	0,19
0:36:30	73	14,87	0,19
0:37:00	73	14,87	0,19
0:37:30	74	14,87	0,19
0:38:00	74	14,96	0,15
0:38:30	74	14,96	0,15
0:39:00	74	14,96	0,15
0:39:30	74	14,96	0,15
0:40:00	74	14,95	0,15
0:40:30	74	14,96	0,15
0:41:00	74	14,96	0,15
0:41:30	74	14,96	0,15
0:42:00	74	14,96	0,15
0:42:30	74	14,96	0,15
0:43:00	74	14,96	0,15
0:43:30	74	14,97	0,15
0:44:00	74	14,96	0,15
0:44:30	74	14,97	0,15
0:45:00	74	14,97	0,15
0:45:30	73	14,97	0,15
0:46:00	73	14,97	0,15
0:46:30	73	14,97	0,15
0:47:00	73	14,98	0,14
0:47:30	73	14,98	0,14
0:48:00	73	14,98	0,14
0:48:30	73	14,98	0,14
0:49:00	73	14,98	0,14
0:49:30	73	14,98	0,14
0:50:00	72	14,98	0,14
0:50:30	72	14,98	0,14
0:51:00	72	14,98	0,14
0:51:30	72	14,98	0,14
0:52:00	72	14,98	0,14
0:52:30	72	14,98	0,14
0:53:00	72	14,98	0,14
0:53:30	72	14,98	0,14
0:54:00	72	14,98	0,14
0:54:30	72	14,98	0,14
0:55:00	72	14,98	0,14
0:55:30	72	14,98	0,14
0:56:00	72	14,98	0,14
0:56:30	72	14,98	0,14
0:57:00	72	14,98	0,14
0:57:30	72	14,98	0,14
0:58:00	72	14,98	0,14
0:58:30	72	14,98	0,14
0:59:00	72	14,98	0,14
0:59:30	72	14,99	0,14
1:00:00	72	14,98	0,14
1:00:30	72	14,98	0,14
1:01:00	72	14,98	0,14
1:01:30	72	14,99	0,14
1:02:00	72	14,99	0,14
1:02:30	72	14,99	0,14
1:03:00	72	14,99	0,14
1:03:30	72	14,99	0,14
1:04:00	72	14,95	0,16
1:04:30	72	14,95	0,16
1:05:00	72	14,95	0,16
1:05:30	72	14,95	0,15
1:06:00	72	14,95	0,15
1:06:30	72	14,95	0,15
1:07:00	72	14,95	0,15
1:07:30	72	14,95	0,15
1:08:00	72	14,95	0,15
1:08:30	72	14,95	0,15
1:09:00	72	14,96	0,15
1:09:30	72	14,96	0,15
1:10:00	72	14,96	0,15
1:10:30	72	14,96	0,15
1:11:00	72	14,96	0,15
1:11:30	72	14,96	0,15
1:12:00	72	14,92	0,17
1:12:30	72	14,92	0,17
1:13:00	72	14,92	0,17
1:13:30	72	14,92	0,17
1:14:00	72	14,92	0,17
1:14:30	72	14,92	0,17
1:15:00	72	14,92	0,17
1:15:30	72	14,92	0,17
1:16:00	73	14,92	0,17
1:16:30	73	14,92	0,17
1:17:00	73	14,92	0,17
1:17:30	73	14,92	0,17
1:18:00	73	14,93	0,16
1:18:30	73	14,93	0,16
1:19:00	73	14,92	0,17
1:19:30	73	14,92	0,17
1:20:00	73	14,92	0,17
1:20:30	73	14,93	0,16
1:21:00	73	14,93	0,16
1:21:30	73	14,93	0,16
1:22:00	73	14,93	0,16
1:22:30	73	14,93	0,16
1:23:00	73	14,94	0,16
1:23:30	73	14,94	0,16
1:24:00	73	14,94	0,16
1:24:30	73	14,94	0,16
1:25:00	73	14,94	0,16
1:25:30	73	14,94	0,16
1:26:00	73	14,95	0,16
1:26:30	73	14,95	0,16
1:27:00	73	14,95	0,16
1:27:30	73	14,95	0,16
1:28:00	73	14,95	0,16
1:28:30	73	14,95	0,16
1:29:00	73	14,95	0,16
1:29:30	73	14,95	0,16
1:30:00	73	14,95	0,16
1:30:30	73	14,95	0,16
1:31:00	73	14,95	0,16
1:31:30	73	14,95	0,15
1:32:00	73	14,95	0,15
1:32:30	73	14,95	0,15
1:33:00	73	14,95	0,15
1:33:30	73	14,95	0,15
1:34:00	74	14,95	0,15
1:34:30	74	14,95	0,15
1:35:00	74	14,95	0,15
1:35:30	74	14,95	0,15
1:36:00	74	14,95	0,15
1:36:30	74	14,95	0,15
1:37:00	74	14,95	0,15
1:37:30	74	14,95	0,15
1:38:00	74	14,96	0,15
1:38:30	74	14,95	0,15
1:39:00	74	14,95	0,15
1:39:30	74	14,96	0,15
1:40:00	74	14,96	0,15
1:40:30	74	14,96	0,15
1:41:00	74	14,96	0,15
1:41:30	74	14,95	0,15
1:42:00	74	14,96	0,15
1:42:30	74	14,96	0,15
1:43:00	74	14,96	0,15
1:43:30	74	14,96	0,15
1:44:00	74	14,97	0,15
1:44:30	74	14,96	0,15
1:45:00	74	14,96	0,15
1:45:30	74	14,97	0,15
1:46:00	74	14,97	0,15
1:46:30	74	14,96	0,15
1:47:00	74	14,97	0,15
1:47:30	74	14,96	0,15
1:48:00	74	14,97	0,15
1:48:30	74	14,97	0,15
1:49:00	74	14,97	0,15
1:49:30	74	14,97	0,15
1:50:00	75	14,97	0,15
1:50:30	75	14,97	0,15
1:51:00	75	14,97	0,15
1:51:30	75	14,97	0,15
1:52:00	75	14,98	0,14
1:52:30	75	14,97	0,15
1:53:00	75	14,97	0,15
1:53:30	75	14,97	0,15
1:54:00	75	14,98	0,14
1:54:30	75	14,98	0,14
1:55:00	75	14,98	0,14
1:55:30	75	14,98	0,14
1:56:00	75	14,98	0,14
1:56:30	75	14,98	0,14
1:57:00	75	14,98	0,14
1:57:30	75	14,98	0,14
1:58:00	75	14,98	0,14
1:58:30	75	14,98	0,14
1:59:00	75	14,98	0,14
1:59:30	75	14,98	0,14
2:00:00	75	14,98	0,14
2:00:30	75	14,98	0,14
2:01:00	75	14,98	0,14
2:01:30	75	14,98	0,14
2:02:00	75	14,98	0,14
2:02:30	75	14,98	0,14
2:03:00	75	14,98	0,14
2:03:30	75	14,98	0,14
2:04:00	75	14,98	0,14
2:04:30	75	14,98	0,14
2:05:00	75	14,98	0,14
2:05:30	75	14,98	0,14
2:06:00	75	14,98	0,14
2:06:30	75	14,98	0,14
2:07:00	75	14,98	0,14
2:07:30	76	14,98	0,14
2:08:00	76	14,98	0,14
2:08:30	76	14,98	0,14
2:09:00	76	14,98	0,14
2:09:30	76	14,98	0,14
2:10:00	76	14,98	0,14
2:10:30	76	14,98	0,14
2:11:00	76	14,98	0,14
2:11:30	76	14,98	0,14
2:12:00	76	14,98	0,14
2:12:30	76	14,98	0,14
2:13:00	76	14,98	0,14
2:13:30	76	14,98	0,14
2:14:00	76	14,98	0,14
2:14:30	76	14,98	0,14
2:15:00	76	14,98	0,14
2:15:30	76	14,98	0,14
2:16:00	76	14,98	0,14
2:16:30	76	14,98	0,14
2:17:00	76	14,98	0,14
2:17:30	76	14,98	0,14
2:18:00	76	14,98	0,14
2:18:30	76	14,98	0,14
2:19:00	76	14,98	0,14
2:19:30	76	14,98	0,14
2:20:00	76	14,98	0,14
2:20:30	76	14,98	0,14
2:21:00	76	14,98	0,14
2:21:30	76	14,98	0,14
2:22:00	76	14,98	0,14
2:22:30	76	14,98	0,14
2:23:00	77	14,98	0,14
2:23:30	77	14,98	0,14
2:24:00	77	14,98	0,14
2:24:30	77	14,98	0,14
2:25:00	77	14,98	0,14
2:25:30	77	14,99	0,14
2:26:00	77	14,98	0,14
2:26:30	77	14,98	0,14
2:27:00	77	14,98	0,14
2:27:30	77	14,98	0,14
2:28:00	77	14,99	0,14
2:28:30	77	14,98	0,14
2:29:00	77	14,99	0,14
2:29:30	77	14,99	0,14
2:30:00	77	14,99	0,14
2:30:30	77	14,99	0,14
2:31:00	77	14,99	0,14
2:31:30	77	14,99	0,14
2:32:00	77	14,99	0,14
2:32:30	77	14,99	0,14
2:33:00	77	14,99	0,14
2:33:30	77	15,00	0,13
2:34:00	77	14,99	0,14
2:34:30	77	14,99	0,14
2:35:00	77	14,99	0,14
2:35:30	77	14,99	0,14
2:36:00	77	15,00	0,13
2:36:30	77	15,00	0,13
2:37:00	77	15,00	0,13
2:37:30	77	15,00	0,13
2:38:00	77	15,00	0,13
2:38:30	77	15,00	0,13
2:39:00	77	15,00	0,13
2:39:30	77	15,00	0,13
2:40:00	78	15,00	0,13
2:40:30	78	15,00	0,13
2:41:00	78	15,00	0,13
2:41:30	78	15,00	0,13
2:42:00	78	15,00	0,13
2:42:30	78	15,00	0,13
2:43:00	78	15,00	0,13
2:43:30	78	15,00	0,13
2:44:00	78	15,00	0,13
2:44:30	78	15,00	0,13
2:45:00	78	15,00	0,13
2:45:30	78	15,00	0,13
2:46:00	78	15,00	0,13
2:46:30	78	15,00	0,13
2:47:00	78	15,00	0,13
2:47:30	78	15,00	0,13
2:48:00	78	15,00	0,13
2:48:30	78	15,00	0,13
2:49:00	78	15,00	0,13
2:49:30	78	15,00	0,13
2:50:00	78	15,00	0,13
2:50:30	78	15,00	0,13
2:51:00	78	15,00	0,13
2:51:30	78	15,01	0,13
2:52:00	78	15,00	0,13
2:52:30	78	15,00	0,13
2:53:00	78	15,01	0,13
2:53:30	78	15,01	0,13
2:54:00	78	15,01	0,13
2:54:30	78	15,01	0,13
2:55:00	78	15,01	0,13
2:55:30	78	15,01	0,13
2:56:00	79	15,00	0,13
2:56:30	79	15,01	0,13
2:57:00	79	15,01	0,13
2:57:30	79	15,01	0,13
2:58:00	79	15,01	0,13
2:58:30	79	15,00	0,13
2:59:00	79	15,01	0,13
2:59:30	79	15,01	0,13
3:00:00	79	15,01	0,13
3:00:30	79	15,01	0,13
3:01:00	79	15,01	0,13
3:01:30	79	15,01	0,13
3:02:00	79	15,01	0,13
3:02:30	79	15,01	0,13
3:03:00	79	15,01	0,13
3:03:30	79	15,01	0,13
3:04:00	79	15,01	0,13
3:04:30	79	15,01	0,13
3:05:00	79	15,01	0,13
3:05:30	79	15,01	0,13
3:06:00	79	15,01	0,13
3:06:30	79	15,01	0,13
3:07:00	79	15,01	0,13
3:07:30	79	15,01	0,13
3:08:00	79	15,01	0,13
3:08:30	79	15,01	0,13
3:09:00	79	15,01	0,13
3:09:30	79	15,01	0,13
3:10:00	79	15,01	0,13
3:10:30	79	15,01	0,13
3:11:00	79	15,01	0,13
3:11:30	80	15,02	0,12
3:12:00	80	15,02	0,12
3:12:30	80	15,01	0,13
3:13:00	80	15,02	0,12
3:13:30	80	15,01	0,13
3:14:00	80	15,02	0,12
3:14:30	80	15,01	0,13
3:15:00	80	15,02	0,12
3:15:30	80	15,02	0,12
3:16:00	80	15,02	0,12
3:16:30	80	15,02	0,12
3:17:00	80	15,02	0,12
3:17:30	80	15,02	0,12
3:18:00	80	15,02	0,12
3:18:30	80	15,02	0,12
3:19:00	80	15,02	0,12
3:19:30	80	15,02	0,12
3:20:00	80	15,02	0,12
3:20:30	80	15,02	0,12
3:21:00	80	15,02	0,12
3:21:30	80	15,02	0,12
3:22:00	80	15,02	0,12
3:22:30	80	15,02	0,12
3:23:00	80	15,02	0,12
3:23:30	80	15,02	0,12
3:24:00	80	15,02	0,12
3:24:30	80	15,02	0,12
3:25:00	80	15,02	0,12
3:25:30	80	15,02	0,12
3:26:00	80	15,02	0,12
3:26:30	80	15,03	0,12
3:27:00	80	15,02	0,12
3:27:30	80	15,02	0,12
3:28:00	81	15,02	0,12
3:28:30	81	15,03	0,12
3:29:00	81	15,02	0,12
3:29:30	81	15,03	0,12
3:30:00	81	15,03	0,12
3:30:30	81	15,03	0,12
3:31:00	81	15,03	0,12
3:31:30	81	15,03	0,12
3:32:00	81	15,03	0,12
3:32:30	81	15,03	0,12
3:33:00	81	15,03	0,12
3:33:30	81	15,03	0,12
3:34:00	81	15,03	0,12
3:34:30	81	15,03	0,12
3:35:00	81	15,03	0,12
3:35:30	81	15,03	0,12
3:36:00	81	15,03	0,12
3:36:30	81	15,03	0,12
3:37:00	81	15,03	0,12
3:37:30	81	15,03	0,12
3:38:00	81	15,03	0,12
3:38:30	81	15,03	0,12
3:39:00	81	15,03	0,12
3:39:30	81	15,03	0,12
3:40:00	81	15,03	0,12
3:40:30	81	15,03	0,12
3:41:00	81	15,03	0,12
3:41:30	81	15,03	0,12
3:42:00	81	15,03	0,12
3:42:30	81	15,03	0,12
3:43:00	81	15,03	0,12
3:43:30	81	15,03	0,12
3:44:00	82	15,03	0,12
3:44:30	82	15,03	0,12
3:45:00	82	15,03	0,12
3:45:30	82	15,03	0,12
3:46:00	82	15,03	0,12
3:46:30	82	15,03	0,12
3:47:00	82	15,03	0,12
3:47:30	82	15,03	0,12
3:48:00	82	15,03	0,12
3:48:30	82	15,03	0,12
3:49:00	82	15,03	0,12
3:49:30	82	15,04	0,12
3:50:00	82	15,03	0,12
3:50:30	82	15,03	0,12
3:51:00	82	15,04	0,12
3:51:30	82	15,03	0,12
3:52:00	82	15,04	0,12
3:52:30	82	15,03	0,12
3:53:00	82	15,03	0,12
3:53:30	82	15,04	0,12
3:54:00	82	15,04	0,12
3:54:30	82	15,04	0,12
3:55:00	82	15,04	0,12
3:55:30	82	15,04	0,12
3:56:00	82	15,04	0,12
3:56:30	82	15,04	0,12
3:57:00	82	15,04	0,12
3:57:30	82	15,04	0,12
3:58:00	82	15,04	0,12
3:58:30	82	15,03	0,12
3:59:00	82	15,03	0,12
3:59:30	83	15,04	0,12
4:00:00	83	15,04	0,12
4:00:30	83	15,03	0,12
4:01:00	83	15,04	0,12
4:01:30	83	15,04	0,12
4:02:00	83	15,04	0,12
4:02:30	83	15,04	0,12
4:03:00	83	15,04	0,12
4:03:30	83	15,04	0,12
4:04:00	83	15,04	0,12
4:04:30	83	15,04	0,12
4:05:00	83	15,04	0,12
4:05:30	83	15,04	0,12
4:06:00	83	15,04	0,12
4:06:30	83	15,04	0,12
4:07:00	83	15,04	0,12
4:07:30	83	15,04	0,12
4:08:00	83	15,03	0,12
4:08:30	83	15,04	0,12
4:09:00	83	15,03	0,12
4:09:30	83	15,04	0,12
4:10:00	83	15,03	0,12
4:10:30	83	15,04	0,12
4:11:00	83	15,04	0,12
4:11:30	83	15,04	0,12
4:12:00	83	15,04	0,12
4:12:30	83	15,04	0,12
4:13:00	83	15,04	0,12
4:13:30	83	15,04	0,12
4:14:00	83	15,04	0,12
4:14:30	83	15,04	0,12
4:15:00	83	15,03	0,12
4:15:30	84	15,04	0,12
4:16:00	84	15,03	0,12
4:16:30	84	15,04	0,12
4:17:00	84	15,04	0,12
4:17:30	84	15,04	0,12
4:18:00	84	15,03	0,12
4:18:30	84	15,04	0,12
4:19:00	84	15,04	0,12
4:19:30	84	15,04	0,12
4:20:00	84	15,04	0,12
4:20:30	84	15,04	0,12
4:21:00	84	15,04	0,12
4:21:30	84	15,04	0,12
4:22:00	84	15,04	0,12
4:22:30	84	15,04	0,12
4:23:00	84	15,04	0,12
4:23:30	84	15,03	0,12
4:24:00	84	15,04	0,12
4:24:30	84	15,04	0,12
4:25:00	84	15,04	0,12
4:25:30	84	15,04	0,12
4:26:00	84	15,04	0,12
4:26:30	84	15,04	0,12
4:27:00	84	15,04	0,12
4:27:30	84	15,04	0,12
4:28:00	84	15,04	0,12
4:28:30	84	15,04	0,12
4:29:00	84	15,04	0,12
4:29:30	84	15,04	0,12
4:30:00	84	15,04	0,12
4:30:30	84	15,04	0,12
4:31:00	84	15,04	0,12
4:31:30	84	15,04	0,12
4:32:00	85	15,04	0,12
4:32:30	85	15,04	0,12
4:33:00	85	15,04	0,12
4:33:30	85	15,04	0,12
4:34:00	85	15,04	0,12
4:34:30	85	15,04	0,12
4:35:00	85	15,04	0,12
4:35:30	85	15,04	0,12
4:36:00	85	15,04	0,12
4:36:30	85	15,04	0,11
4:37:00	85	15,04	0,12
4:37:30	85	15,04	0,12
4:38:00	85	15,04	0,11
4:38:30	85	15,04	0,12
4:39:00	85	15,04	0,11
4:39:30	85	15,04	0,11
4:40:00	85	15,04	0,11
4:40:30	85	15,04	0,11
4:41:00	85	15,04	0,11
4:41:30	85	15,04	0,11
4:42:00	85	15,04	0,11
4:42:30	85	15,05	0,11
4:43:00	85	15,04	0,11
4:43:30	85	15,05	0,11
4:44:00	85	15,04	0,11
4:44:30	85	15,04	0,11
4:45:00	85	15,04	0,11
4:45:30	85	15,05	0,11
4:46:00	85	15,05	0,11
4:46:30	85	15,05	0,11
4:47:00	85	15,05	0,11
4:47:30	85	15,05	0,11
4:48:00	85	15,05	0,11
4:48:30	85	15,05	0,11
4:49:00	85	15,05	0,11
4:49:30	85	15,05	0,11
4:50:00	85	15,05	0,11
4:50:30	85	15,05	0,11
4:51:00	85	15,05	0,11
4:51:30	85	15,05	0,11
4:52:00	85	15,05	0,11
4:52:30	85	15,05	0,11
4:53:00	85	15,05	0,11
4:53:30	85	15,06	0,11
4:54:00	85	15,05	0,11
4:54:30	85	15,06	0,11
4:55:00	85	15,05	0,11
4:55:30	85	15,05	0,11
4:56:00	85	15,06	0,11
4:56:30	85	15,06	0,11
4:57:00	85	15,06	0,11
4:57:30	85	15,06	0,11
4:58:00	85	15,06	0,11
4:58:30	85	15,06	0,11
4:59:00	85	15,06	0,11
4:59:30	85	15,06	0,11
5:00:00	85	15,06	0,11
5:00:30	85	15,06	0,11
5:01:00	85	15,06	0,11
5:01:30	85	15,06	0,11
5:02:00	85	15,06	0,11
5:02:30	85	15,06	0,10
5:03:00	85	15,06	0,10
5:03:30	85	15,06	0,11
5:04:00	85	15,06	0,10
5:04:30	85	15,06	0,10
5:05:00	85	15,06	0,10
5:05:30	85	15,06	0,10
5:06:00	85	15,06	0,10
5:06:30	85	15,06	0,10
5:07:00	85	15,06	0,10
5:07:30	85	15,06	0,10
5:08:00	85	15,06	0,10
5:08:30	85	15,07	0,10
5:09:00	85	15,06	0,10
5:09:30	85	15,06	0,10
5:10:00	85	15,07	0,10
5:10:30	85	15,07	0,10
5:11:00	85	15,07	0,10
5:11:30	85	15,06	0,10
5:12:00	85	15,07	0,10
5:12:30	85	15,07	0,10
5:13:00	85	15,07	0,10
5:13:30	84	15,07	0,10
5:14:00	84	15,07	0,10
5:14:30	84	15,07	0,10
5:15:00	84	15,07	0,10
5:15:30	85	15,07	0,10
5:16:00	84	15,07	0,10
5:16:30	84	15,07	0,10
5:17:00	84	15,07	0,10
5:17:30	84	15,08	0,10
5:18:00	84	15,07	0,10
5:18:30	84	15,07	0,10
5:19:00	84	15,08	0,10
5:19:30	84	15,07	0,10
5:20:00	84	15,08	0,10
5:20:30	85	15,07	0,10
5:21:00	84	15,07	0,10
5:21:30	84	15,08	0,10
5:22:00	84	15,08	0,10
5:22:30	84	15,08	0,10
5:23:00	84	15,08	0,10
5:23:30	84	15,08	0,10
5:24:00	84	15,08	0,10
5:24:30	84	15,08	0,10
5:25:00	85	15,08	0,10
5:25:30	84	15,08	0,10
5:26:00	84	15,08	0,10
5:26:30	84	15,08	0,10
5:27:00	84	15,08	0,10
5:27:30	84	15,08	0,10
5:28:00	84	15,08	0,10
5:28:30	84	15,08	0,10
5:29:00	84	15,08	0,10
5:29:30	84	15,08	0,10
5:30:00	84	15,08	0,10
5:30:30	84	15,08	0,10
5:31:00	84	15,09	0,09
5:31:30	84	15,09	0,09
5:32:00	84	15,09	0,09
5:32:30	84	15,08	0,10
5:33:00	84	15,09	0,09
5:33:30	84	15,09	0,09
5:34:00	84	15,08	0,10
5:34:30	84	15,09	0,09
5:35:00	84	15,09	0,09
5:35:30	84	15,09	0,09
5:36:00	84	15,09	0,09
5:36:30	84	15,09	0,09
5:37:00	84	15,08	0,10
5:37:30	84	15,09	0,09
5:38:00	84	15,09	0,09
5:38:30	84	15,09	0,09
5:39:00	84	15,09	0,09
5:39:30	84	15,09	0,09
5:40:00	84	15,09	0,09
5:40:30	84	15,09	0,09
5:41:00	84	15,09	0,09
5:41:30	84	15,09	0,09
5:42:00	84	15,09	0,09
5:42:30	84	15,09	0,09
5:43:00	84	15,09	0,09
5:43:30	84	15,09	0,09
5:44:00	84	15,09	0,09
5:44:30	84	15,09	0,09
5:45:00	84	15,09	0,09
5:45:30	84	15,09	0,09
5:46:00	84	15,09	0,09
5:46:30	84	15,09	0,09
5:47:00	84	15,09	0,09
5:47:30	84	15,09	0,09
5:48:00	84	15,09	0,09
5:48:30	84	15,09	0,09
5:49:00	84	15,09	0,09
5:49:30	84	15,09	0,09
5:50:00	84	15,09	0,09
5:50:30	84	15,09	0,09
5:51:00	84	15,09	0,09
5:51:30	84	15,09	0,09
5:52:00	84	15,09	0,09
5:52:30	84	15,09	0,09
5:53:00	84	15,09	0,09
5:53:30	84	15,10	0,09
5:54:00	84	15,10	0,09
5:54:30	84	15,09	0,09
5:55:00	84	15,10	0,09
5:55:30	84	15,09	0,09
5:56:00	84	15,10	0,09
5:56:30	84	15,10	0,09
5:57:00	84	15,10	0,09
5:57:30	84	15,10	0,09
5:58:00	84	15,10	0,09
5:58:30	84	15,09	0,09
5:59:00	84	15,10	0,09
5:59:30	84	15,10	0,09
6:00:00	84	15,10	0,09
6:00:30	84	15,10	0,09
6:01:00	84	15,10	0,09
6:01:30	84	15,10	0,09
6:02:00	84	15,10	0,09
6:02:30	84	15,10	0,09
6:03:00	84	15,10	0,09
6:03:30	84	15,10	0,09
6:04:00	84	15,10	0,09
6:04:30	84	15,10	0,09
6:05:00	84	15,10	0,09
6:05:30	84	15,10	0,09
6:06:00	84	15,10	0,09
6:06:30	84	15,10	0,09
6:07:00	84	15,10	0,09
6:07:30	84	15,10	0,09
6:08:00	84	15,10	0,09
6:08:30	84	15,10	0,09
6:09:00	84	15,10	0,09
6:09:30	84	15,10	0,09
6:10:00	84	15,10	0,09
6:10:30	84	15,10	0,09
6:11:00	84	15,10	0,09
6:11:30	84	15,10	0,09
6:12:00	84	15,10	0,09
6:12:30	84	15,10	0,09
6:13:00	84	15,10	0,09
6:13:30	84	15,10	0,09
6:14:00	84	15,10	0,09
6:14:30	84	15,10	0,09
6:15:00	84	15,10	0,09
6:15:30	84	15,10	0,09
6:16:00	84	15,10	0,09
6:16:30	84	15,10	0,09
6:17:00	84	15,10	0,09
6:17:30	84	15,10	0,09
6:18:00	84	15,10	0,09
6:18:30	84	15,10	0,09
6:19:00	84	15,10	0,09
6:19:30	84	15,10	0,09
6:20:00	84	15,10	0,09
6:20:30	84	15,10	0,09
6:21:00	84	15,10	0,09
6:21:30	84	15,10	0,09
6:22:00	84	15,10	0,09
6:22:30	84	15,10	0,09
6:23:00	84	15,10	0,09
6:23:30	84	15,10	0,09
6:24:00	84	15,10	0,09
6:24:30	85	15,10	0,09
6:25:00	84	15,10	0,09
6:25:30	85	15,10	0,09
6:26:00	85	15,10	0,09
6:26:30	85	15,10	0,09
6:27:00	85	15,10	0,09
6:27:30	85	15,10	0,09
6:28:00	85	15,10	0,09
6:28:30	85	15,10	0,09
6:29:00	85	15,10	0,09
6:29:30	85	15,10	0,09
6:30:00	85	15,10	0,09
6:30:30	85	15,10	0,09
6:31:00	85	15,10	0,09
6:31:30	85	15,10	0,09
6:32:00	85	15,10	0,09
6:32:30	85	15,10	0,09
6:33:00	85	15,10	0,09
6:33:30	85	15,10	0,09
6:34:00	85	15,10	0,09
6:34:30	85	15,10	0,09
6:35:00	85	15,11	0,08
6:35:30	85	15,11	0,08
6:36:00	85	15,10	0,09
6:36:30	85	15,11	0,08
6:37:00	85	15,11	0,08
6:37:30	85	15,10	0,09
6:38:00	85	15,10	0,09
6:38:30	85	15,11	0,08
6:39:00	85	15,10	0,09
6:39:30	85	15,11	0,08
6:40:00	85	15,11	0,08
6:40:30	85	15,11	0,08
6:41:00	85	15,10	0,09
6:41:30	85	15,11	0,08
6:42:00	85	15,10	0,09
6:42:30	85	15,11	0,08
6:43:00	85	15,10	0,09
6:43:30	85	15,10	0,09
6:44:00	85	15,11	0,08
6:44:30	85	15,11	0,08
6:45:00	85	15,11	0,08
6:45:30	85	15,10	0,09
6:46:00	85	15,11	0,08
6:46:30	85	15,11	0,08
6:47:00	85	15,11	0,08
6:47:30	85	15,11	0,08
6:48:00	85	15,10	0,09
6:48:30	85	15,10	0,09
6:49:00	85	15,11	0,08
6:49:30	85	15,11	0,08
6:50:00	85	15,10	0,09
6:50:30	85	15,11	0,08
6:51:00	85	15,11	0,08
6:51:30	85	15,11	0,08
6:52:00	85	15,11	0,08
6:52:30	85	15,11	0,08
6:53:00	85	15,11	0,08
6:53:30	85	15,11	0,08
6:54:00	85	15,11	0,08
6:54:30	85	15,11	0,08
6:55:00	85	15,11	0,08
6:55:30	85	15,11	0,08
6:56:00	85	15,11	0,08
6:56:30	85	15,11	0,08
6:57:00	85	15,11	0,08
6:57:30	85	15,11	0,08
6:58:00	85	15,11	0,08
6:58:30	85	15,11	0,08
6:59:00	85	15,11	0,08
6:59:30	85	15,06	0,11
7:00:00	85	15,06	0,11
7:00:30	85	15,06	0,11
7:01:00	85	15,06	0,11
7:01:30	85	15,06	0,11
7:02:00	85	15,06	0,10
7:02:30	85	15,06	0,10
7:03:00	85	15,06	0,11
7:03:30	85	15,06	0,10
7:04:00	85	15,06	0,10
7:04:30	84	15,06	0,10
7:05:00	84	15,07	0,10
7:05:30	84	15,06	0,10
7:06:00	84	15,07	0,10
7:06:30	84	15,06	0,10
7:07:00	84	15,06	0,10
7:07:30	84	15,07	0,10
7:08:00	84	15,06	0,10
7:08:30	84	15,06	0,10
7:09:00	84	15,06	0,10
7:09:30	84	15,06	0,10
7:10:00	84	15,07	0,10
7:10:30	84	15,06	0,10
7:11:00	84	15,07	0,10
7:11:30	84	15,06	0,10
7:12:00	84	15,07	0,10
7:12:30	84	15,07	0,10
7:13:00	84	15,07	0,10
7:13:30	84	15,06	0,10
7:14:00	84	15,07	0,10
7:14:30	84	15,06	0,10
7:15:00	84	15,06	0,10
7:15:30	84	15,06	0,10
7:16:00	84	15,07	0,10
7:16:30	84	15,07	0,10
7:17:00	84	15,06	0,10
7:17:30	84	15,07	0,10
7:18:00	84	15,07	0,10
7:18:30	84	15,06	0,10
7:19:00	84	15,06	0,10
7:19:30	84	15,07	0,10
7:20:00	84	15,06	0,10
7:20:30	84	15,07	0,10
7:21:00	84	15,07	0,10
7:21:30	84	15,06	0,10
7:22:00	84	15,07	0,10
7:22:30	84	15,06	0,10
7:23:00	84	15,06	0,10
7:23:30	84	15,06	0,10
7:24:00	84	15,07	0,10
7:24:30	84	15,06	0,10
7:25:00	84	15,06	0,10
7:25:30	84	15,06	0,10
7:26:00	84	15,06	0,10
7:26:30	84	15,06	0,10
7:27:00	84	15,06	0,10
7:27:30	84	15,06	0,10
7:28:00	84	15,06	0,10
7:28:30	84	15,06	0,10
7:29:00	84	15,06	0,10
7:29:30	84	15,06	0,10
7:30:00	84	15,06	0,11
7:30:30	84	15,06	0,10
7:31:00	84	15,06	0,10
7:31:30	84	15,06	0,10
7:32:00	84	15,06	0,11
7:32:30	84	15,06	0,10
7:33:00	84	15,06	0,10
7:33:30	84	15,06	0,11
7:34:00	84	15,06	0,10
7:34:30	84	15,06	0,10
7:35:00	84	15,06	0,10
7:35:30	84	15,06	0,10
7:36:00	84	15,06	0,10
7:36:30	84	15,06	0,10
7:37:00	84	15,06	0,10
7:37:30	84	15,06	0,11
7:38:00	84	15,06	0,11
7:38:30	84	15,06	0,11
7:39:00	84	15,06	0,10
7:39:30	84	15,06	0,10
7:40:00	84	15,06	0,10
7:40:30	84	15,06	0,10
7:41:00	84	15,06	0,10
7:41:30	84	15,06	0,10
7:42:00	84	15,06	0,10
7:42:30	84	15,06	0,10
7:43:00	84	15,06	0,11
7:43:30	84	15,06	0,10
7:44:00	84	15,06	0,11
7:44:30	84	15,06	0,10
7:45:00	84	15,06	0,11
7:45:30	84	15,06	0,10
7:46:00	84	15,06	0,11
7:46:30	84	15,06	0,11
7:47:00	84	15,06	0,10
7:47:30	84	15,06	0,10
7:48:00	84	15,06	0,11
7:48:30	84	15,06	0,10
7:49:00	84	15,06	0,11
7:49:30	84	15,06	0,10
7:50:00	84	15,06	0,10
7:50:30	84	15,06	0,10
7:51:00	84	15,06	0,11
7:51:30	84	15,06	0,11
7:52:00	84	15,06	0,10
7:52:30	84	15,06	0,11
7:53:00	84	15,06	0,11
7:53:30	84	15,06	0,10
7:54:00	84	15,06	0,10
7:54:30	84	15,06	0,10
7:55:00	84	15,06	0,10
7:55:30	84	15,06	0,10
7:56:00	84	15,06	0,10
7:56:30	84	15,06	0,10
7:57:00	84	15,06	0,10
7:57:30	84	15,06	0,10
7:58:00	84	15,06	0,10
7:58:30	84	15,06	0,10
7:59:00	84	15,06	0,10
7:59:30	84	15,06	0,10
8:00:00	84	15,06	0,10
8:00:30	84	15,06	0,10
8:01:00	84	15,06	0,10
8:01:30	84	15,06	0,11
8:02:00	84	15,06	0,10
8:02:30	84	15,06	0,10
8:03:00	84	15,06	0,10
8:03:30	84	15,06	0,10
8:04:00	84	15,06	0,10
8:04:30	84	15,06	0,10
8:05:00	84	15,06	0,10
8:05:30	84	15,06	0,10
8:06:00	84	15,06	0,11
8:06:30	84	15,06	0,11
8:07:00	84	15,06	0,11
8:07:30	84	15,06	0,11
8:08:00	84	15,06	0,11
8:08:30	84	15,06	0,11
8:09:00	84	15,06	0,11
8:09:30	84	15,06	0,10
8:10:00	84	15,06	0,11
8:10:30	84	15,06	0,11
8:11:00	84	15,06	0,11
8:11:30	84	15,06	0,11
8:12:00	84	15,06	0,11
8:12:30	84	15,06	0,11
8:13:00	84	15,06	0,11
8:13:30	84	15,06	0,11
8:14:00	84	15,06	0,11
8:14:30	84	15,06	0,11
8:15:00	84	15,06	0,10
8:15:30	84	15,06	0,11
8:16:00	84	15,06	0,11
8:16:30	84	15,06	0,11
8:17:00	84	15,06	0,11
8:17:30	84	15,05	0,11
8:18:00	84	15,06	0,11
8:18:30	84	15,06	0,11
8:19:00	84	15,06	0,11
8:19:30	84	15,06	0,11
8:20:00	84	15,06	0,11
8:20:30	84	15,06	0,11
8:21:00	84	15,05	0,11
8:21:30	84	15,06	0,11
8:22:00	84	15,06	0,11
8:22:30	84	15,06	0,11
8:23:00	84	15,06	0,11
8:23:30	84	15,06	0,11
8:24:00	84	15,06	0,11
8:24:30	84	15,06	0,11
8:25:00	84	15,06	0,11
8:25:30	84	15,05	0,11
8:26:00	84	15,06	0,11
8:26:30	84	15,06	0,11
8:27:00	84	15,06	0,11
8:27:30	84	15,06	0,11
8:28:00	84	15,05	0,11
8:28:30	84	15,06	0,11
8:29:00	84	15,06	0,11
8:29:30	84	15,06	0,11
8:30:00	84	15,05	0,11
8:30:30	84	15,06	0,11
8:31:00	84	15,06	0,11
8:31:30	84	15,06	0,11
8:32:00	84	15,05	0,11
8:32:30	84	15,06	0,11
8:33:00	84	15,06	0,11
8:33:30	84	15,06	0,11
8:34:00	84	15,06	0,11
8:34:30	84	15,06	0,11
8:35:00	84	15,06	0,11
8:35:30	84	15,05	0,11
8:36:00	84	15,05	0,11
8:36:30	84	15,05	0,11
8:37:00	84	15,06	0,11
8:37:30	84	15,06	0,11
8:38:00	84	15,06	0,11
8:38:30	84	15,06	0,11
8:39:00	84	15,05	0,11
8:39:30	84	15,06	0,11
8:40:00	84	15,05	0,11
8:40:30	84	15,06	0,11
8:41:00	84	15,05	0,11
8:41:30	84	15,05	0,11
8:42:00	84	15,05	0,11
8:42:30	84	15,05	0,11
8:43:00	84	15,05	0,11
8:43:30	84	15,05	0,11
8:44:00	84	15,05	0,11
8:44:30	84	15,05	0,11
8:45:00	84	15,05	0,11
8:45:30	84	15,05	0,11
8:46:00	84	15,05	0,11
8:46:30	84	15,05	0,11
8:47:00	84	15,05	0,11
8:47:30	84	15,05	0,11
8:48:00	84	15,05	0,11
8:48:30	84	15,05	0,11
8:49:00	84	15,05	0,11
8:49:30	84	15,05	0,11
8:50:00	84	15,05	0,11
8:50:30	84	15,05	0,11
8:51:00	84	15,05	0,11
8:51:30	84	15,05	0,11
8:52:00	84	15,05	0,11
8:52:30	84	15,05	0,11
8:53:00	84	15,05	0,11
8:53:30	84	15,05	0,11
8:54:00	84	15,05	0,11
8:54:30	84	15,05	0,11
8:55:00	84	15,05	0,11
8:55:30	84	15,05	0,11
8:56:00	84	15,05	0,11
8:56:30	84	15,05	0,11
8:57:00	84	15,05	0,11
8:57:30	84	15,06	0,11
8:58:00	84	15,05	0,11
8:58:30	84	15,05	0,11
8:59:00	84	15,05	0,11
8:59:30	84	15,05	0,11
9:00:00	84	15,05	0,11
9:00:30	84	15,05	0,11
9:01:00	84	15,05	0,11
9:01:30	84	15,05	0,11
9:02:00	84	15,05	0,11
9:02:30	84	15,05	0,11
9:03:00	84	15,05	0,11
9:03:30	84	15,05	0,11
9:04:00	84	15,05	0,11
9:04:30	84	15,05	0,11
9:05:00	84	15,05	0,11
9:05:30	84	15,05	0,11
9:06:00	84	15,04	0,11
9:06:30	84	15,05	0,11
9:07:00	84	15,04	0,11
9:07:30	84	15,05	0,11
9:08:00	84	15,05	0,11
9:08:30	84	15,05	0,11
9:09:00	84	15,05	0,11
9:09:30	84	15,05	0,11
9:10:00	84	15,05	0,11
9:10:30	84	15,05	0,11
9:11:00	84	15,05	0,11
9:11:30	84	15,05	0,11
9:12:00	84	15,05	0,11
9:12:30	84	15,05	0,11
9:13:00	84	15,05	0,11
9:13:30	84	15,05	0,11
9:14:00	84	15,05	0,11
9:14:30	84	15,05	0,11
9:15:00	84	15,05	0,11
9:15:30	84	15,06	0,11
9:16:00	84	15,05	0,11
9:16:30	84	15,05	0,11
9:17:00	84	15,05	0,11
9:17:30	84	15,05	0,11
9:18:00	84	15,05	0,11
9:18:30	84	15,05	0,11
9:19:00	84	15,05	0,11
9:19:30	84	15,05	0,11
9:20:00	84	15,05	0,11
9:20:30	84	15,05	0,11
9:21:00	84	15,05	0,11
9:21:30	84	15,05	0,11
9:22:00	84	15,04	0,11
9:22:30	84	15,05	0,11
9:23:00	84	15,05	0,11
9:23:30	84	15,05	0,11
9:24:00	84	15,05	0,11
9:24:30	84	15,05	0,11
9:25:00	84	15,05	0,11
9:25:30	84	15,05	0,11
9:26:00	84	15,05	0,11
9:26:30	84	15,05	0,11
9:27:00	84	15,05	0,11
9:27:30	84	15,05	0,11
9:28:00	84	15,05	0,11
9:28:30	84	15,05	0,11
9:29:00	84	15,05	0,11
9:29:30	84	15,05	0,11
9:30:00	84	15,05	0,11
9:30:30	84	15,05	0,11
9:31:00	84	15,05	0,11
9:31:30	84	15,05	0,11
9:32:00	84	15,05	0,11
9:32:30	84	15,05	0,11
9:33:00	84	15,05	0,11
9:33:30	84	15,05	0,11
9:34:00	84	15,06	0,11
9:34:30	84	15,06	0,11
9:35:00	84	15,05	0,11
9:35:30	84	15,05	0,11
9:36:00	84	15,05	0,11
9:36:30	84	15,05	0,11
9:37:00	84	15,05	0,11
9:37:30	84	15,06	0,11
9:38:00	84	15,06	0,11
9:38:30	84	15,06	0,11
9:39:00	84	15,06	0,11
9:39:30	84	15,05	0,11
9:40:00	84	15,05	0,11
9:40:30	84	15,06	0,11
9:41:00	84	15,05	0,11
9:41:30	84	15,06	0,11
9:42:00	84	15,06	0,11
9:42:30	84	15,06	0,11
9:43:00	84	15,06	0,11
9:43:30	84	15,05	0,11
9:44:00	84	15,06	0,10
9:44:30	84	15,06	0,11
9:45:00	84	15,06	0,11
9:45:30	84	15,06	0,11
9:46:00	84	15,06	0,11
9:46:30	84	15,06	0,11
9:47:00	84	15,06	0,11
9:47:30	84	15,06	0,10
9:48:00	84	15,06	0,11
9:48:30	84	15,06	0,11
9:49:00	84	15,06	0,11
9:49:30	84	15,06	0,11
9:50:00	84	15,06	0,10
9:50:30	84	15,06	0,10
9:51:00	84	15,06	0,11
9:51:30	84	15,06	0,11
9:52:00	84	15,06	0,11
9:52:30	84	15,06	0,11
9:53:00	84	15,06	0,10
9:53:30	84	15,06	0,10
9:54:00	84	15,06	0,10
9:54:30	84	15,06	0,10
9:55:00	84	15,06	0,10
9:55:30	84	15,06	0,10
9:56:00	84	15,06	0,10
9:56:30	84	15,06	0,10
9:57:00	84	15,06	0,10
9:57:30	84	15,06	0,10
9:58:00	84	15,06	0,10
9:58:30	84	15,06	0,10
9:59:00	84	15,07	0,10
9:59:30	84	15,07	0,10
10:00:00	84	15,07	0,10
10:00:30	84	15,07	0,10
10:01:00	84	15,07	0,10
10:01:30	84	15,07	0,10
10:02:00	84	15,07	0,10
10:02:30	84	15,07	0,10
10:03:00	84	15,07	0,10
10:03:30	84	15,07	0,10
10:04:00	84	15,07	0,10
10:04:30	84	15,08	0,10
10:05:00	84	15,07	0,10
10:05:30	84	15,07	0,10
10:06:00	84	15,08	0,10
10:06:30	84	15,07	0,10
10:07:00	84	15,07	0,10
10:07:30	84	15,08	0,10
10:08:00	84	15,07	0,10
10:08:30	84	15,07	0,10
10:09:00	84	15,08	0,10
10:09:30	84	15,08	0,10
10:10:00	84	15,07	0,10
10:10:30	84	15,08	0,10
10:11:00	84	15,08	0,10
10:11:30	84	15,09	0,09
10:12:00	84	15,09	0,09
10:12:30	84	15,08	0,10
10:13:00	84	15,09	0,09
10:13:30	84	15,08	0,10
10:14:00	84	15,09	0,09
10:14:30	84	15,08	0,10
10:15:00	84	15,09	0,09
10:15:30	84	15,09	0,09
10:16:00	84	15,09	0,09
10:16:30	84	15,09	0,09
10:17:00	84	15,09	0,09
10:17:30	84	15,09	0,09
10:18:00	84	15,09	0,09
10:18:30	84	15,09	0,09
10:19:00	84	15,09	0,09
10:19:30	84	15,09	0,09
10:20:00	84	15,09	0,09
10:20:30	84	15,09	0,09
10:21:00	84	15,09	0,09
10:21:30	84	15,09	0,09
10:22:00	84	15,09	0,09
10:22:30	84	15,09	0,09
10:23:00	84	15,09	0,09
10:23:30	84	15,09	0,09
10:24:00	84	15,09	0,09
10:24:30	84	15,09	0,09
10:25:00	84	15,09	0,09
10:25:30	84	15,10	0,09
10:26:00	84	15,10	0,09
10:26:30	84	15,10	0,09
10:27:00	84	15,10	0,09
10:27:30	84	15,09	0,09
10:28:00	84	15,09	0,09
10:28:30	84	15,10	0,09
10:29:00	84	15,10	0,09
10:29:30	84	15,10	0,09
10:30:00	84	15,10	0,09
10:30:30	84	15,11	0,08
10:31:00	84	15,11	0,08
10:31:30	84	15,10	0,09
10:32:00	84	15,10	0,09
10:32:30	84	15,11	0,08
10:33:00	84	15,11	0,08
10:33:30	84	15,12	0,08
10:34:00	84	15,11	0,08
10:34:30	84	15,12	0,08
10:35:00	84	15,12	0,08
10:35:30	84	15,11	0,08
10:36:00	84	15,12	0,08
10:36:30	84	15,12	0,08
10:37:00	84	15,11	0,08
10:37:30	84	15,12	0,08
10:38:00	84	15,12	0,08
10:38:30	84	15,12	0,08
10:39:00	84	15,12	0,08
10:39:30	84	15,12	0,08
10:40:00	84	15,12	0,08
10:40:30	84	15,11	0,08
10:41:00	84	15,12	0,08
10:41:30	84	15,12	0,08
10:42:00	84	15,13	0,08
10:42:30	84	15,13	0,08
10:43:00	84	15,13	0,08
10:43:30	84	15,13	0,08
10:44:00	84	15,13	0,08
10:44:30	84	15,12	0,08
10:45:00	84	15,13	0,08
10:45:30	84	15,13	0,08
10:46:00	84	15,13	0,08
10:46:30	84	15,13	0,08
10:47:00	84	15,13	0,08
10:47:30	84	15,14	0,07
10:48:00	84	15,14	0,07
10:48:30	84	15,14	0,07
10:49:00	84	15,15	0,07
10:49:30	84	15,15	0,07
10:50:00	84	15,14	0,07
10:50:30	84	15,15	0,07
10:51:00	84	15,15	0,07
10:51:30	84	15,16	0,07
10:52:00	84	15,16	0,07
10:52:30	84	15,16	0,07
10:53:00	84	15,16	0,07
10:53:30	84	15,16	0,07
10:54:00	84	15,16	0,07
10:54:30	84	15,16	0,07
10:55:00	84	15,16	0,06
10:55:30	84	15,16	0,06
10:56:00	84	15,16	0,06
10:56:30	84	15,16	0,06
10:57:00	84	15,16	0,06
10:57:30	84	15,16	0,06
10:58:00	84	15,17	0,06
10:58:30	84	15,16	0,06
10:59:00	84	15,17	0,06
10:59:30	84	15,17	0,06
11:00:00	84	15,18	0,06
11:00:30	84	15,17	0,06
11:01:00	84	15,17	0,06
11:01:30	84	15,18	0,06
11:02:00	84	15,18	0,06
11:02:30	84	15,18	0,06
11:03:00	84	15,18	0,06
11:03:30	84	15,18	0,05
11:04:00	84	15,18	0,06
11:04:30	84	15,19	0,05
11:05:00	84	15,19	0,05
11:05:30	84	15,19	0,05
11:06:00	84	15,19	0,05
11:06:30	84	15,19	0,05
11:07:00	84	15,20	0,05
11:07:30	84	15,20	0,05
11:08:00	84	15,20	0,05
11:08:30	84	15,21	0,04
11:09:00	84	15,20	0,05
11:09:30	84	15,21	0,04
11:10:00	84	15,21	0,04
11:10:30	84	15,21	0,04
11:11:00	84	15,22	0,04
11:11:30	84	15,21	0,04
11:12:00	84	15,22	0,04
11:12:30	84	15,22	0,04
11:13:00	84	15,22	0,04
11:13:30	84	15,22	0,04
11:14:00	84	15,22	0,04
11:14:30	84	15,23	0,04
11:15:00	84	15,24	0,03
11:15:30	84	15,24	0,03
11:16:00	84	15,25	0,03
11:16:30	84	15,24	0,03
11:17:00	84	15,24	0,03
11:17:30	84	15,25	0,03
11:18:00	84	15,25	0,03
11:18:30	84	15,25	0,03
11:19:00	84	15,25	0,03
11:19:30	84	15,26	0,02
11:20:00	84	15,25	0,03
11:20:30	84	15,25	0,03
11:21:00	84	15,26	0,02
11:21:30	84	15,26	0,02
11:22:00	84	15,26	0,02
11:22:30	84	15,26	0,02
11:23:00	84	15,27	0,02
11:23:30	84	15,27	0,02
11:24:00	84	15,28	0,02
11:24:30	84	15,28	0,02
11:25:00	84	15,28	0,02
11:25:30	84	15,28	0,02
11:26:00	84	15,28	0,02
11:26:30	84	15,28	0,02
11:27:00	84	15,28	0,01
11:27:30	84	15,28	0,01
11:28:00	84	15,28	0,01
11:28:30	84	15,28	0,01
11:29:00	84	15,29	0,01
11:29:30	84	15,29	0,01
11:30:00	84	15,29	0,01
11:30:30	84	15,30	0,01
11:31:00	84	15,29	0,01
11:31:30	84	15,30	0,01
11:32:00	84	15,30	0,01
11:32:30	84	15,30	0,01
11:33:00	84	15,30	0,01
11:33:30	84	15,30	0,01
11:34:00	84	15,31	0,00
11:34:30	84	15,31	0,00
11:35:00	84	15,32	0,00
11:35:30	84	15,32	0,00
11:36:00	84	15,31	0,00
11:36:30	84	15,32	0,00
11:37:00	84	15,32	0,00
11:37:30	84	15,33	0,00
11:38:00	84	15,32	0,00
11:38:30	84	15,33	0,00
11:39:00	84	15,33	0,00
11:39:30	84	15,34	0,00
11:40:00	84	15,34	0,00
11:40:30	84	15,34	0,00
11:41:00	84	15,34	0,00
11:41:30	84	15,34	0,00
11:42:00	84	15,34	0,00
11:42:30	84	15,35	0,00
11:43:00	84	15,34	0,00
11:43:30	84	15,35	0,00
11:44:00	84	15,34	0,00
11:44:30	84	15,35	0,00
11:45:00	84	15,35	0,00
11:45:30	84	15,36	0,00
11:46:00	84	15,36	0,00
11:46:30	84	15,36	0,00
11:47:00	84	15,36	0,00
11:47:30	84	15,36	0,00
11:48:00	84	15,37	0,00
11:48:30	84	15,37	0,00
11:49:00	84	15,36	0,00
11:49:30	84	15,37	0,00
11:50:00	84	15,37	0,00
11:50:30	84	15,37	0,00
11:51:00	84	15,38	0,00
11:51:30	84	15,38	0,00
11:52:00	84	15,37	0,00
11:52:30	84	15,38	0,00
11:53:00	84	15,38	0,00
11:53:30	84	15,38	0,00
11:54:00	84	15,38	0,00
11:54:30	84	15,39	0,00
11:55:00	84	15,38	0,00
11:55:30	84	15,38	0,00
11:56:00	84	15,39	0,00
11:56:30	84	15,39	0,00
11:57:00	84	15,39	0,00
11:57:30	84	15,39	0,00
11:58:00	84	15,39	0,00
11:58:30	84	15,39	0,00
11:59:00	84	15,39	0,00
11:59:30	84	15,39	0,00
12:00:00	84	15,39	0,00
12:00:30	84	15,39	0,00
12:01:00	84	15,39	0,00
12:01:30	84	15,40	0,00
12:02:00	84	15,39	0,00
12:02:30	84	15,39	0,00
12:03:00	84	15,40	0,00
12:03:30	84	15,40	0,00
12:04:00	84	15,40	0,00
12:04:30	84	15,40	0,00
12:05:00	84	15,40	0,00
12:05:30	84	15,40	0,00
12:06:00	84	15,40	0,00
12:06:30	84	15,40	0,00
12:07:00	84	15,39	0,00
12:07:30	84	15,40	0,00
12:08:00	84	15,40	0,00
12:08:30	84	15,39	0,00
12:09:00	84	15,40	0,00
12:09:30	84	15,40	0,00
12:10:00	84	15,40	0,00
12:10:30	84	15,40	0,00
12:11:00	84	15,40	0,00
12:11:30	84	15,41	0,00
12:12:00	84	15,40	0,00
12:12:30	84	15,41	0,00
12:13:00	84	15,41	0,00
12:13:30	84	15,41	0,00
12:14:00	84	15,41	0,00
12:14:30	84	15,40	0,00
12:15:00	84	15,41	0,00
12:15:30	84	15,41	0,00
12:16:00	85	15,41	0,00
12:16:30	85	15,41	0,00
12:17:00	85	15,41	0,00
12:17:30	85	15,41	0,00
12:18:00	85	15,41	0,00
12:18:30	85	15,41	0,00
12:19:00	85	15,41	0,00
12:19:30	85	15,41	0,00
12:20:00	85	15,41	0,00
12:20:30	85	15,41	0,00
12:21:00	85	15,41	0,00
12:21:30	85	15,36	0,00
12:22:00	85	15,36	0,00
12:22:30	85	15,36	0,00
12:23:00	85	15,36	0,00
12:23:30	85	15,36	0,00
12:24:00	85	15,36	0,00
12:24:30	85	15,36	0,00
12:25:00	84	15,36	0,00
12:25:30	84	15,36	0,00
12:26:00	84	15,36	0,00
12:26:30	84	15,36	0,00
12:27:00	84	15,36	0,00
12:27:30	84	15,36	0,00
12:28:00	84	15,36	0,00
12:28:30	85	15,35	0,00
12:29:00	85	15,35	0,00
12:29:30	85	15,34	0,00
12:30:00	85	15,34	0,00
12:30:30	84	15,34	0,00
12:31:00	85	15,34	0,00
12:31:30	85	15,34	0,00
12:32:00	84	15,34	0,00
12:32:30	84	15,34	0,00
12:33:00	84	15,33	0,00
12:33:30	84	15,33	0,00
12:34:00	84	15,33	0,00
12:34:30	84	15,33	0,00
12:35:00	84	15,32	0,00
12:35:30	84	15,32	0,00
12:36:00	84	15,31	0,00
12:36:30	84	15,30	0,01
12:37:00	84	15,30	0,01
12:37:30	84	15,30	0,01
12:38:00	84	15,29	0,01
12:38:30	84	15,28	0,01
12:39:00	84	15,29	0,01
12:39:30	84	15,28	0,01
12:40:00	84	15,28	0,02
12:40:30	84	15,28	0,02
12:41:00	84	15,28	0,02
12:41:30	84	15,27	0,02
12:42:00	84	15,26	0,02
12:42:30	84	15,25	0,03
12:43:00	84	15,25	0,03
12:43:30	84	15,25	0,03
12:44:00	84	15,25	0,03
12:44:30	84	15,24	0,03
12:45:00	84	15,23	0,04
12:45:30	84	15,22	0,04
12:46:00	84	15,22	0,04
12:46:30	84	15,21	0,04
12:47:00	84	15,21	0,04
12:47:30	84	15,21	0,04
12:48:00	84	15,20	0,05
12:48:30	84	15,20	0,05
12:49:00	84	15,19	0,05
12:49:30	84	15,18	0,05
12:50:00	84	15,18	0,06
12:50:30	84	15,17	0,06
12:51:00	84	15,16	0,06
12:51:30	84	15,16	0,07
12:52:00	84	15,16	0,07
12:52:30	84	15,15	0,07
12:53:00	84	15,14	0,07
12:53:30	84	15,13	0,08
12:54:00	84	15,12	0,08
12:54:30	85	15,12	0,08
12:55:00	84	15,11	0,08
12:55:30	84	15,10	0,09
12:56:00	84	15,09	0,09
12:56:30	84	15,09	0,09
12:57:00	84	15,08	0,10
12:57:30	84	15,07	0,10
12:58:00	84	15,07	0,10
12:58:30	84	15,06	0,11
12:59:00	84	15,05	0,11
12:59:30	84	15,04	0,11
13:00:00	84	15,04	0,12
13:00:30	84	15,03	0,12
13:01:00	84	15,02	0,12
13:01:30	84	15,01	0,13
13:02:00	84	15,00	0,13
13:02:30	84	14,99	0,14
13:03:00	84	14,98	0,14
13:03:30	84	14,98	0,14
13:04:00	84	14,97	0,15
13:04:30	84	14,96	0,15
13:05:00	84	14,95	0,16
13:05:30	84	14,93	0,16
13:06:00	84	14,92	0,17
13:06:30	84	14,91	0,17
13:07:00	84	14,91	0,17
13:07:30	84	14,89	0,18
13:08:00	84	14,88	0,18
13:08:30	84	14,87	0,19
13:09:00	84	14,86	0,19
13:09:30	84	14,86	0,20
13:10:00	84	14,84	0,20
13:10:30	84	14,83	0,21
13:11:00	84	14,82	0,21
13:11:30	84	14,81	0,22
13:12:00	84	14,80	0,22
13:12:30	84	14,78	0,23
13:13:00	84	14,77	0,24
13:13:30	84	14,77	0,24
13:14:00	84	14,75	0,25
13:14:30	84	14,73	0,25
13:15:00	84	14,73	0,26
13:15:30	84	14,71	0,26
13:16:00	84	14,70	0,27
13:16:30	84	14,69	0,28
13:17:00	84	14,68	0,28
13:17:30	84	14,67	0,29
13:18:00	84	14,66	0,29
13:18:30	84	14,64	0,30
13:19:00	84	14,63	0,31
13:19:30	84	14,61	0,31
13:20:00	84	14,61	0,32
13:20:30	84	14,59	0,32
13:21:00	84	14,58	0,33
13:21:30	84	14,56	0,34
13:22:00	84	14,55	0,34
13:22:30	84	14,53	0,36
13:23:00	84	14,52	0,36
13:23:30	84	14,51	0,37
13:24:00	84	14,50	0,37
13:24:30	84	14,48	0,38
13:25:00	84	14,47	0,39
13:25:30	84	14,46	0,39
13:26:00	84	14,44	0,40
13:26:30	84	14,42	0,42
13:27:00	84	14,41	0,42
13:27:30	84	14,40	0,43
13:28:00	84	14,38	0,44
13:28:30	84	14,37	0,44
13:29:00	84	14,35	0,45
13:29:30	84	14,32	0,47
13:30:00	84	14,30	0,48
13:30:30	84	14,29	0,49
13:31:00	84	14,28	0,50
13:31:30	84	14,26	0,50
13:32:00	84	14,25	0,51
13:32:30	84	14,22	0,53
13:33:00	84	14,21	0,53
13:33:30	84	14,20	0,54
13:34:00	84	14,19	0,55
13:34:30	84	14,16	0,56
13:35:00	84	14,15	0,57
13:35:30	84	14,13	0,58
13:36:00	84	14,12	0,59
13:36:30	84	14,10	0,60
13:37:00	84	14,08	0,61
13:37:30	84	14,07	0,62
13:38:00	84	14,05	0,63
13:38:30	84	14,04	0,64
13:39:00	84	14,02	0,65
13:39:30	84	14,01	0,66
13:40:00	84	13,99	0,67
13:40:30	84	13,98	0,68
13:41:00	84	13,96	0,69
13:41:30	84	13,94	0,70
13:42:00	84	13,92	0,71
13:42:30	84	13,91	0,72
13:43:00	84	13,89	0,73
13:43:30	84	13,88	0,74
13:44:00	84	13,86	0,75
13:44:30	84	13,84	0,77
13:45:00	84	13,83	0,78
13:45:30	84	13,80	0,79
13:46:00	84	13,79	0,81
13:46:30	84	13,78	0,82
13:47:00	84	13,76	0,83
13:47:30	84	13,75	0,84
13:48:00	84	13,72	0,85
13:48:30	84	13,71	0,86
13:49:00	84	13,69	0,87
13:49:30	84	13,67	0,89
13:50:00	84	13,66	0,90
13:50:30	84	13,63	0,92
13:51:00	84	13,62	0,93
13:51:30	84	13,60	0,94
13:52:00	84	13,59	0,95
13:52:30	84	13,56	0,97
13:53:00	84	13,55	0,98
13:53:30	84	13,54	0,99
13:54:00	84	13,52	1,00
13:54:30	84	13,50	1,02
13:55:00	84	13,48	1,03
13:55:30	84	13,47	1,05
13:56:00	84	13,45	1,06
13:56:30	84	13,43	1,08
13:57:00	84	13,41	1,09
13:57:30	84	13,39	1,11
13:58:00	84	13,38	1,12
13:58:30	84	13,36	1,14
13:59:00	84	13,34	1,15
13:59:30	84	13,32	1,16
14:00:00	84	13,31	1,18
14:00:30	84	13,30	1,19
14:01:00	84	13,27	1,21
14:01:30	84	13,26	1,22
14:02:00	84	13,23	1,24
14:02:30	84	13,22	1,26
14:03:00	84	13,20	1,27
14:03:30	84	13,18	1,29
14:04:00	84	13,17	1,30
14:04:30	84	13,15	1,32
14:05:00	84	13,13	1,34
14:05:30	84	13,11	1,35
14:06:00	84	13,09	1,37
14:06:30	84	13,08	1,39
14:07:00	84	13,06	1,40
14:07:30	84	13,04	1,42
14:08:00	84	13,02	1,44
14:08:30	84	13,00	1,46
14:09:00	84	12,99	1,47
14:09:30	84	12,97	1,49
14:10:00	84	12,96	1,50
14:10:30	84	12,93	1,52
14:11:00	84	12,92	1,54
14:11:30	84	12,90	1,56
14:12:00	84	12,88	1,58
14:12:30	84	12,86	1,60
14:13:00	84	12,84	1,62
14:13:30	84	12,83	1,63
14:14:00	84	12,82	1,65
14:14:30	84	12,79	1,67
14:15:00	84	12,78	1,69
14:15:30	84	12,76	1,71
14:16:00	84	12,74	1,73
14:16:30	84	12,72	1,75
14:17:00	84	12,70	1,77
14:17:30	84	12,68	1,79
14:18:00	84	12,66	1,81
14:18:30	84	12,64	1,84
14:19:00	84	12,63	1,85
14:19:30	84	12,61	1,87
14:20:00	84	12,60	1,89
14:20:30	84	12,56	1,93
14:21:00	84	12,55	1,95
14:21:30	84	12,53	1,97
14:22:00	84	12,51	2,00
14:22:30	84	12,49	2,01
14:23:00	84	12,48	2,03
14:23:30	84	12,46	2,06
