Repository: ProgWizer/parser

File: project-root/data/Tests/Data Acquisition/2013 (508)/13-0138 MW.txt (part 1 of 5)
--Test Summary--
Full Path and File Name	
Instrument Name	UCA Left Cell
Instrument Type	Model 4262 Twin Cell UCA
Instrument Serial Number	
Test Start Date	21.06.2013
Test Start Time	14:05:48
Test Stop Date	24.06.2013
Test Stop Time	7:53:25
Test Length	65:47:37
Final Sample Time Offset	65:47:30
Controller Schedule Name	
Sampling Period	30 seconds
Comments	T: 70C (30min), 85C (240min); P: 3000psi; tap water.
Information	WellID	Research
Information	Customer	Trican
Information	EngName	Aleksanyan Mikhail
Information	CementClass	100%G
Information	CementMfr	Dyckerhoff - Suhoy Log
Information	Additives	2%MagChem_P98-30+0,7%CFL-6+0,2%LTR+0,1%TC-101 (bwoc)
Information	Density	1900
Information	BHCT	70
Information	BHST	85
Information	FluidLoss	
Information	JobType	Liner
Calculated Value	CS_50	13:21:00
Calculated Value	CS_500	15:12:30
Calculated Value	CS_Time8h	0,04 MPa
Calculated Value	CS_Time12h	0,00 MPa
Calculated Value	CS_Time24h	15,03 MPa
Calculated Value	CS_Time48h	19,03 MPa
Calculated Value	CS_Time72h	N/A
Calculated Curve	Compressive Strength	Compressive strength type B (more than 14 lb/gal)
Initial Temperature (°C)	24 °C
Final Temperature (°C)	84 °C
Initial Transit Time (microsec/in)	16,45 microsec/in
Final Transit Time (microsec/in)	8,37 microsec/in
Initial Compressive Strength (MPa)	0,00 MPa
Final Compressive Strength (MPa)	20,04 MPa
--Data--
Time (HH:MM:SS)	Temperature (°C)	Transit Time (microsec/in)	Compressive Strength (MPa)
0:00:00	24	16,45	0,00
0:00:30	24	16,45	0,00
0:01:00	24	16,46	0,00
0:01:30	24	16,46	0,00
0:02:00	25	16,45	0,00
0:02:30	25	16,45	0,00
0:03:00	25	16,45	0,00
0:03:30	25	16,45	0,00
0:04:00	25	16,45	0,00
0:04:30	26	16,45	0,00
0:05:00	26	16,45	0,00
0:05:30	26	16,45	0,00
0:06:00	27	16,44	0,00
0:06:30	28	16,44	0,00
0:07:00	28	16,43	0,01
0:07:30	29	16,41	0,01
0:08:00	30	16,41	0,01
0:08:30	31	16,39	0,02
0:09:00	32	16,38	0,02
0:09:30	33	16,36	0,03
0:10:00	33	16,34	0,03
0:10:30	34	16,32	0,04
0:11:00	35	16,29	0,04
0:11:30	36	16,28	0,05
0:12:00	37	16,26	0,05
0:12:30	38	16,24	0,06
0:13:00	38	16,22	0,06
0:13:30	39	16,20	0,07
0:14:00	40	16,17	0,08
0:14:30	40	16,16	0,08
0:15:00	41	16,14	0,09
0:15:30	42	16,12	0,09
0:16:00	42	16,11	0,10
0:16:30	43	16,09	0,10
0:17:00	44	16,08	0,10
0:17:30	45	16,07	0,11
0:18:00	46	16,05	0,11
0:18:30	46	16,04	0,12
0:19:00	47	16,03	0,12
0:19:30	48	16,02	0,12
0:20:00	49	16,01	0,12
0:20:30	50	16,00	0,13
0:21:00	51	16,18	0,07
0:21:30	52	16,12	0,09
0:22:00	53	16,11	0,10
0:22:30	54	16,08	0,10
0:23:00	55	16,05	0,11
0:23:30	56	16,03	0,12
0:24:00	57	16,01	0,12
0:24:30	57	15,99	0,13
0:25:00	58	15,96	0,14
0:25:30	59	16,01	0,12
0:26:00	60	16,00	0,13
0:26:30	60	15,99	0,13
0:27:00	61	15,98	0,13
0:27:30	62	15,97	0,14
0:28:00	63	15,96	0,14
0:28:30	63	16,06	0,11
0:29:00	64	16,02	0,12
0:29:30	65	16,01	0,12
0:30:00	66	16,01	0,12
0:30:30	67	15,99	0,13
0:31:00	68	15,99	0,13
0:31:30	69	15,98	0,13
0:32:00	69	15,97	0,14
0:32:30	70	15,96	0,14
0:33:00	71	15,96	0,14
0:33:30	72	15,95	0,14
0:34:00	72	15,94	0,14
0:34:30	73	15,93	0,15
0:35:00	73	15,93	0,15
0:35:30	74	15,93	0,15
0:36:00	74	16,03	0,12
0:36:30	74	16,02	0,12
0:37:00	74	16,02	0,12
0:37:30	74	16,01	0,12
0:38:00	75	16,00	0,13
0:38:30	75	16,00	0,13
0:39:00	75	15,99	0,13
0:39:30	75	15,99	0,13
0:40:00	75	15,98	0,13
0:40:30	75	15,97	0,14
0:41:00	75	15,96	0,14
0:41:30	75	15,96	0,14
0:42:00	75	15,95	0,14
0:42:30	75	15,95	0,14
0:43:00	75	15,94	0,14
0:43:30	75	15,93	0,15
0:44:00	75	15,93	0,15
0:44:30	75	15,92	0,15
0:45:00	75	15,91	0,15
0:45:30	75	15,91	0,16
0:46:00	75	15,91	0,16
0:46:30	75	15,90	0,16
0:47:00	75	15,89	0,16
0:47:30	74	15,89	0,16
0:48:00	74	15,88	0,16
0:48:30	74	15,88	0,16
0:49:00	74	15,88	0,16
0:49:30	74	15,89	0,16
0:50:00	74	15,89	0,16
0:50:30	74	15,89	0,16
0:51:00	74	15,89	0,16
0:51:30	74	15,89	0,16
0:52:00	73	15,89	0,16
0:52:30	73	15,89	0,16
0:53:00	73	15,89	0,16
0:53:30	73	15,89	0,16
0:54:00	73	15,89	0,16
0:54:30	73	15,88	0,16
0:55:00	73	15,88	0,16
0:55:30	72	16,01	0,12
0:56:00	72	16,01	0,12
0:56:30	72	16,00	0,13
0:57:00	72	16,00	0,13
0:57:30	72	15,99	0,13
0:58:00	72	15,99	0,13
0:58:30	72	16,02	0,12
0:59:00	72	16,02	0,12
0:59:30	73	16,02	0,12
1:00:00	73	16,01	0,12
1:00:30	73	16,01	0,12
1:01:00	73	16,01	0,12
1:01:30	73	16,00	0,13
1:02:00	73	16,00	0,13
1:02:30	73	16,00	0,13
1:03:00	73	15,99	0,13
1:03:30	73	15,99	0,13
1:04:00	73	15,99	0,13
1:04:30	73	15,99	0,13
1:05:00	73	15,99	0,13
1:05:30	72	16,00	0,13
1:06:00	72	16,00	0,13
1:06:30	72	16,00	0,13
1:07:00	72	16,00	0,13
1:07:30	72	16,00	0,13
1:08:00	72	16,00	0,13
1:08:30	72	16,00	0,13
1:09:00	72	16,01	0,12
1:09:30	72	16,01	0,12
1:10:00	72	16,01	0,12
1:10:30	73	16,01	0,12
1:11:00	73	16,01	0,12
1:11:30	73	16,01	0,12
1:12:00	73	16,02	0,12
1:12:30	73	16,02	0,12
1:13:00	73	16,02	0,12
1:13:30	73	16,02	0,12
1:14:00	73	16,02	0,12
1:14:30	73	16,02	0,12
1:15:00	73	16,02	0,12
1:15:30	73	16,02	0,12
1:16:00	73	16,03	0,12
1:16:30	73	16,03	0,12
1:17:00	73	16,03	0,12
1:17:30	73	16,04	0,12
1:18:00	73	16,04	0,12
1:18:30	73	16,04	0,12
1:19:00	73	16,04	0,12
1:19:30	73	16,05	0,11
1:20:00	73	16,05	0,11
1:20:30	73	16,05	0,11
1:21:00	73	16,05	0,11
1:21:30	73	16,05	0,11
1:22:00	73	16,05	0,11
1:22:30	73	16,05	0,11
1:23:00	73	16,05	0,11
1:23:30	73	16,05	0,11
1:24:00	73	16,05	0,11
1:24:30	73	16,05	0,11
1:25:00	73	16,06	0,11
1:25:30	73	16,06	0,11
1:26:00	73	16,06	0,11
1:26:30	73	16,06	0,11
1:27:00	73	16,06	0,11
1:27:30	73	16,06	0,11
1:28:00	73	16,06	0,11
1:28:30	73	16,06	0,11
1:29:00	73	16,06	0,11
1:29:30	73	16,06	0,11
1:30:00	73	16,06	0,11
1:30:30	73	16,06	0,11
1:31:00	73	16,06	0,11
1:31:30	73	16,06	0,11
1:32:00	73	16,06	0,11
1:32:30	74	16,06	0,11
1:33:00	74	16,06	0,11
1:33:30	74	16,06	0,11
1:34:00	74	16,06	0,11
1:34:30	74	16,06	0,11
1:35:00	74	16,06	0,11
1:35:30	74	16,06	0,11
1:36:00	74	16,06	0,11
1:36:30	74	16,06	0,11
1:37:00	74	16,06	0,11
1:37:30	74	16,06	0,11
1:38:00	74	16,06	0,11
1:38:30	74	16,05	0,11
1:39:00	74	16,05	0,11
1:39:30	74	16,05	0,11
1:40:00	74	16,05	0,11
1:40:30	74	16,05	0,11
1:41:00	74	16,05	0,11
1:41:30	74	16,05	0,11
1:42:00	74	16,05	0,11
1:42:30	74	16,05	0,11
1:43:00	74	16,05	0,11
1:43:30	74	16,05	0,11
1:44:00	74	16,05	0,11
1:44:30	74	16,05	0,11
1:45:00	74	16,05	0,11
1:45:30	74	16,05	0,11
1:46:00	74	16,05	0,11
1:46:30	74	16,05	0,11
1:47:00	74	16,06	0,11
1:47:30	74	16,06	0,11
1:48:00	74	16,06	0,11
1:48:30	74	16,06	0,11
1:49:00	74	16,06	0,11
1:49:30	75	16,06	0,11
1:50:00	75	16,06	0,11
1:50:30	75	16,06	0,11
1:51:00	75	16,06	0,11
1:51:30	75	16,06	0,11
1:52:00	75	16,06	0,11
1:52:30	75	16,06	0,11
1:53:00	75	16,06	0,11
1:53:30	75	16,06	0,11
1:54:00	75	16,07	0,11
1:54:30	75	16,07	0,11
1:55:00	75	16,07	0,11
1:55:30	75	16,07	0,11
1:56:00	75	16,07	0,11
1:56:30	75	16,07	0,11
1:57:00	75	16,07	0,11
1:57:30	75	16,07	0,11
1:58:00	75	16,07	0,11
1:58:30	75	16,07	0,11
1:59:00	75	16,07	0,11
1:59:30	75	16,07	0,11
2:00:00	75	16,07	0,11
2:00:30	75	16,07	0,11
2:01:00	75	16,07	0,11
2:01:30	75	16,07	0,11
2:02:00	75	16,07	0,11
2:02:30	75	16,07	0,11
2:03:00	75	16,07	0,11
2:03:30	75	16,07	0,11
2:04:00	75	16,07	0,11
2:04:30	75	16,07	0,11
2:05:00	75	16,07	0,11
2:05:30	76	16,07	0,11
2:06:00	76	16,07	0,11
2:06:30	76	16,07	0,11
2:07:00	76	16,07	0,11
2:07:30	76	16,07	0,11
2:08:00	76	16,07	0,11
2:08:30	76	16,07	0,11
2:09:00	76	16,07	0,11
2:09:30	76	16,07	0,11
2:10:00	76	16,07	0,11
2:10:30	76	16,07	0,11
2:11:00	76	16,07	0,11
2:11:30	76	16,07	0,11
2:12:00	76	16,07	0,11
2:12:30	76	16,07	0,11
2:13:00	76	16,07	0,11
2:13:30	76	16,07	0,11
2:14:00	76	16,07	0,11
2:14:30	76	16,07	0,11
2:15:00	76	16,07	0,11
2:15:30	76	16,07	0,11
2:16:00	76	16,07	0,11
2:16:30	76	16,07	0,11
2:17:00	76	16,07	0,11
2:17:30	76	16,07	0,11
2:18:00	76	16,07	0,11
2:18:30	76	16,07	0,11
2:19:00	76	16,07	0,11
2:19:30	76	16,07	0,11
2:20:00	76	16,07	0,11
2:20:30	76	16,07	0,11
2:21:00	76	16,07	0,11
2:21:30	76	16,07	0,11
2:22:00	76	16,07	0,11
2:22:30	76	16,07	0,11
2:23:00	77	16,07	0,11
2:23:30	77	16,08	0,10
2:24:00	77	16,08	0,10
2:24:30	77	16,08	0,10
2:25:00	77	16,08	0,10
2:25:30	77	16,08	0,10
2:26:00	77	16,08	0,10
2:26:30	77	16,08	0,10
2:27:00	77	16,08	0,10
2:27:30	77	16,08	0,10
2:28:00	77	16,08	0,10
2:28:30	77	16,08	0,10
2:29:00	77	16,08	0,10
2:29:30	77	16,08	0,10
2:30:00	77	16,08	0,10
2:30:30	77	16,08	0,10
2:31:00	77	16,08	0,10
2:31:30	77	16,08	0,10
2:32:00	77	16,08	0,10
2:32:30	77	16,08	0,10
2:33:00	77	16,08	0,10
2:33:30	77	16,08	0,10
2:34:00	77	16,08	0,10
2:34:30	77	16,08	0,10
2:35:00	77	16,08	0,10
2:35:30	77	16,08	0,10
2:36:00	77	16,08	0,10
2:36:30	77	16,08	0,10
2:37:00	77	16,08	0,10
2:37:30	77	16,08	0,10
2:38:00	77	16,08	0,10
2:38:30	77	16,08	0,10
2:39:00	78	16,08	0,10
2:39:30	78	16,08	0,10
2:40:00	78	16,08	0,10
2:40:30	78	16,08	0,10
2:41:00	78	16,08	0,10
2:41:30	78	16,08	0,10
2:42:00	78	16,08	0,10
2:42:30	78	16,08	0,10
2:43:00	78	16,08	0,10
2:43:30	78	16,08	0,10
2:44:00	78	16,08	0,10
2:44:30	78	16,08	0,10
2:45:00	78	16,08	0,10
2:45:30	78	16,08	0,10
2:46:00	78	16,08	0,10
2:46:30	78	16,08	0,10
2:47:00	78	16,08	0,10
2:47:30	78	16,08	0,10
2:48:00	78	16,08	0,10
2:48:30	78	16,08	0,10
2:49:00	78	16,08	0,10
2:49:30	78	16,08	0,10
2:50:00	78	16,09	0,10
2:50:30	78	16,09	0,10
2:51:00	78	16,09	0,10
2:51:30	78	16,09	0,10
2:52:00	78	16,09	0,10
2:52:30	78	16,09	0,10
2:53:00	78	16,09	0,10
2:53:30	78	16,09	0,10
2:54:00	78	16,09	0,10
2:54:30	78	16,09	0,10
2:55:00	79	16,09	0,10
2:55:30	79	16,09	0,10
2:56:00	79	16,09	0,10
2:56:30	79	16,09	0,10
2:57:00	79	16,09	0,10
2:57:30	79	16,09	0,10
2:58:00	79	16,09	0,10
2:58:30	79	16,09	0,10
2:59:00	79	16,09	0,10
2:59:30	79	16,09	0,10
3:00:00	79	16,09	0,10
3:00:30	79	16,09	0,10
3:01:00	79	16,09	0,10
3:01:30	79	16,09	0,10
3:02:00	79	16,09	0,10
3:02:30	79	16,09	0,10
3:03:00	79	16,09	0,10
3:03:30	79	16,09	0,10
3:04:00	79	16,09	0,10
3:04:30	79	16,09	0,10
3:05:00	79	16,09	0,10
3:05:30	79	16,09	0,10
3:06:00	79	16,09	0,10
3:06:30	79	16,09	0,10
3:07:00	79	16,09	0,10
3:07:30	79	16,09	0,10
3:08:00	79	16,09	0,10
3:08:30	79	16,09	0,10
3:09:00	79	16,09	0,10
3:09:30	79	16,09	0,10
3:10:00	79	16,09	0,10
3:10:30	79	16,09	0,10
3:11:00	79	16,09	0,10
3:11:30	80	16,09	0,10
3:12:00	80	16,09	0,10
3:12:30	80	16,09	0,10
3:13:00	80	16,09	0,10
3:13:30	80	16,09	0,10
3:14:00	80	16,09	0,10
3:14:30	80	16,09	0,10
3:15:00	80	16,09	0,10
3:15:30	80	16,09	0,10
3:16:00	80	16,09	0,10
3:16:30	80	16,09	0,10
3:17:00	80	16,09	0,10
3:17:30	80	16,09	0,10
3:18:00	80	16,09	0,10
3:18:30	80	16,09	0,10
3:19:00	80	16,09	0,10
3:19:30	80	16,09	0,10
3:20:00	80	16,09	0,10
3:20:30	80	16,09	0,10
3:21:00	80	16,10	0,10
3:21:30	80	16,10	0,10
3:22:00	80	16,10	0,10
3:22:30	80	16,10	0,10
3:23:00	80	16,10	0,10
3:23:30	80	16,10	0,10
3:24:00	80	16,10	0,10
3:24:30	80	16,10	0,10
3:25:00	80	16,10	0,10
3:25:30	80	16,10	0,10
3:26:00	80	16,10	0,10
3:26:30	80	16,10	0,10
3:27:00	81	16,10	0,10
3:27:30	81	16,10	0,10
3:28:00	81	16,10	0,10
3:28:30	81	16,10	0,10
3:29:00	81	16,10	0,10
3:29:30	81	16,10	0,10
3:30:00	81	16,10	0,10
3:30:30	81	16,11	0,10
3:31:00	81	16,11	0,10
3:31:30	81	16,11	0,10
3:32:00	81	16,10	0,10
3:32:30	81	16,11	0,10
3:33:00	81	16,11	0,10
3:33:30	81	16,11	0,10
3:34:00	81	16,11	0,10
3:34:30	81	16,11	0,10
3:35:00	81	16,11	0,10
3:35:30	81	16,11	0,10
3:36:00	81	16,11	0,10
3:36:30	81	16,11	0,10
3:37:00	81	16,11	0,10
3:37:30	81	16,11	0,10
3:38:00	81	16,11	0,10
3:38:30	81	16,11	0,10
3:39:00	81	16,11	0,10
3:39:30	81	16,11	0,10
3:40:00	81	16,11	0,10
3:40:30	81	16,11	0,10
3:41:00	81	16,11	0,10
3:41:30	81	16,11	0,10
3:42:00	81	16,11	0,10
3:42:30	81	16,11	0,10
3:43:00	81	16,11	0,10
3:43:30	82	16,11	0,10
3:44:00	82	16,11	0,10
3:44:30	82	16,11	0,10
3:45:00	82	16,11	0,10
3:45:30	82	16,11	0,10
3:46:00	82	16,11	0,10
3:46:30	82	16,11	0,10
3:47:00	82	16,11	0,10
3:47:30	82	16,11	0,10
3:48:00	82	16,11	0,10
3:48:30	82	16,11	0,10
3:49:00	82	16,11	0,09
3:49:30	82	16,11	0,09
3:50:00	82	16,11	0,09
3:50:30	82	16,11	0,09
3:51:00	82	16,11	0,09
3:51:30	82	16,11	0,09
3:52:00	82	16,11	0,09
3:52:30	82	16,11	0,09
3:53:00	82	16,11	0,09
3:53:30	82	16,11	0,09
3:54:00	82	16,11	0,09
3:54:30	82	16,11	0,09
3:55:00	82	16,11	0,09
3:55:30	82	16,11	0,09
3:56:00	82	16,12	0,09
3:56:30	82	16,12	0,09
3:57:00	82	16,12	0,09
3:57:30	82	16,12	0,09
3:58:00	82	16,12	0,09
3:58:30	82	16,12	0,09
3:59:00	82	16,12	0,09
3:59:30	82	16,12	0,09
4:00:00	83	16,12	0,09
4:00:30	83	16,12	0,09
4:01:00	83	16,12	0,09
4:01:30	83	16,12	0,09
4:02:00	83	16,12	0,09
4:02:30	83	16,12	0,09
4:03:00	83	16,12	0,09
4:03:30	83	16,12	0,09
4:04:00	83	16,12	0,09
4:04:30	83	16,12	0,09
4:05:00	83	16,12	0,09
4:05:30	83	16,12	0,09
4:06:00	83	16,13	0,09
4:06:30	83	16,12	0,09
4:07:00	83	16,13	0,09
4:07:30	83	16,13	0,09
4:08:00	83	16,13	0,09
4:08:30	83	16,13	0,09
4:09:00	83	16,13	0,09
4:09:30	83	16,13	0,09
4:10:00	83	16,13	0,09
4:10:30	83	16,13	0,09
4:11:00	83	16,13	0,09
4:11:30	83	16,13	0,09
4:12:00	83	16,13	0,09
4:12:30	83	16,13	0,09
4:13:00	83	16,13	0,09
4:13:30	83	16,13	0,09
4:14:00	83	16,13	0,09
4:14:30	83	16,13	0,09
4:15:00	83	16,13	0,09
4:15:30	84	16,13	0,09
4:16:00	84	16,13	0,09
4:16:30	84	16,13	0,09
4:17:00	84	16,14	0,09
4:17:30	84	16,14	0,09
4:18:00	84	16,13	0,09
4:18:30	84	16,14	0,09
4:19:00	84	16,14	0,09
4:19:30	84	16,14	0,09
4:20:00	84	16,14	0,09
4:20:30	84	16,14	0,09
4:21:00	84	16,14	0,09
4:21:30	84	16,14	0,09
4:22:00	84	16,14	0,09
4:22:30	84	16,14	0,09
4:23:00	84	16,14	0,09
4:23:30	84	16,14	0,09
4:24:00	84	16,14	0,09
4:24:30	84	16,14	0,08
4:25:00	84	16,14	0,08
4:25:30	84	16,14	0,08
4:26:00	84	16,14	0,08
4:26:30	84	16,14	0,08
4:27:00	84	16,14	0,08
4:27:30	84	16,14	0,08
4:28:00	84	16,14	0,08
4:28:30	84	16,14	0,08
4:29:00	84	16,14	0,08
4:29:30	84	16,14	0,08
4:30:00	84	16,14	0,08
4:30:30	84	16,14	0,08
4:31:00	84	16,14	0,08
4:31:30	85	16,14	0,08
4:32:00	85	16,14	0,08
4:32:30	85	16,14	0,08
4:33:00	85	16,14	0,08
4:33:30	85	16,15	0,08
4:34:00	85	16,15	0,08
4:34:30	85	16,15	0,08
4:35:00	85	16,15	0,08
4:35:30	85	16,15	0,08
4:36:00	85	16,15	0,08
4:36:30	85	16,15	0,08
4:37:00	85	16,15	0,08
4:37:30	85	16,15	0,08
4:38:00	85	16,15	0,08
4:38:30	85	16,15	0,08
4:39:00	85	16,15	0,08
4:39:30	85	16,15	0,08
4:40:00	85	16,15	0,08
4:40:30	85	16,15	0,08
4:41:00	85	16,15	0,08
4:41:30	85	16,16	0,08
4:42:00	85	16,16	0,08
4:42:30	85	16,16	0,08
4:43:00	85	16,16	0,08
4:43:30	85	16,16	0,08
4:44:00	85	16,16	0,08
4:44:30	85	16,16	0,08
4:45:00	85	16,16	0,08
4:45:30	85	16,16	0,08
4:46:00	85	16,16	0,08
4:46:30	85	16,16	0,08
4:47:00	85	16,16	0,08
4:47:30	85	16,16	0,08
4:48:00	85	16,16	0,08
4:48:30	85	16,16	0,08
4:49:00	85	16,17	0,08
4:49:30	85	16,17	0,08
4:50:00	85	16,17	0,08
4:50:30	85	16,17	0,08
4:51:00	85	16,17	0,08
4:51:30	85	16,17	0,08
4:52:00	85	16,17	0,08
4:52:30	85	16,17	0,08
4:53:00	85	16,17	0,08
4:53:30	85	16,17	0,08
4:54:00	85	16,17	0,08
4:54:30	85	16,17	0,08
4:55:00	85	16,17	0,08
4:55:30	85	16,17	0,08
4:56:00	85	16,17	0,08
4:56:30	85	16,17	0,08
4:57:00	85	16,17	0,08
4:57:30	85	16,17	0,08
4:58:00	85	16,17	0,08
4:58:30	85	16,17	0,08
4:59:00	85	16,17	0,08
4:59:30	85	16,17	0,08
5:00:00	85	16,17	0,08
5:00:30	85	16,17	0,08
5:01:00	85	16,17	0,08
5:01:30	85	16,17	0,08
5:02:00	85	16,17	0,08
5:02:30	85	16,17	0,08
5:03:00	85	16,18	0,07
5:03:30	85	16,18	0,07
5:04:00	85	16,18	0,07
5:04:30	85	16,18	0,07
5:05:00	85	16,18	0,07
5:05:30	85	16,18	0,07
5:06:00	85	16,18	0,07
5:06:30	85	16,18	0,07
5:07:00	84	16,18	0,07
5:07:30	84	16,18	0,07
5:08:00	85	16,18	0,07
5:08:30	84	16,18	0,07
5:09:00	84	16,19	0,07
5:09:30	84	16,19	0,07
5:10:00	84	16,19	0,07
5:10:30	84	16,19	0,07
5:11:00	84	16,19	0,07
5:11:30	84	16,19	0,07
5:12:00	84	16,19	0,07
5:12:30	84	16,19	0,07
5:13:00	84	16,20	0,07
5:13:30	84	16,20	0,07
5:14:00	84	16,20	0,07
5:14:30	84	16,20	0,07
5:15:00	84	16,20	0,07
5:15:30	84	16,20	0,07
5:16:00	84	16,20	0,07
5:16:30	84	16,20	0,07
5:17:00	84	16,20	0,07
5:17:30	84	16,20	0,07
5:18:00	84	16,20	0,07
5:18:30	84	16,20	0,07
5:19:00	84	16,20	0,07
5:19:30	84	16,20	0,07
5:20:00	84	16,20	0,07
5:20:30	84	16,20	0,07
5:21:00	84	16,20	0,07
5:21:30	84	16,20	0,07
5:22:00	84	16,20	0,07
5:22:30	84	16,20	0,07
5:23:00	84	16,20	0,07
5:23:30	84	16,20	0,07
5:24:00	84	16,21	0,07
5:24:30	84	16,21	0,07
5:25:00	84	16,21	0,07
5:25:30	84	16,21	0,07
5:26:00	84	16,21	0,07
5:26:30	84	16,21	0,07
5:27:00	84	16,21	0,07
5:27:30	84	16,21	0,07
5:28:00	84	16,21	0,07
5:28:30	84	16,21	0,07
5:29:00	84	16,21	0,07
5:29:30	84	16,21	0,07
5:30:00	84	16,21	0,07
5:30:30	84	16,21	0,07
5:31:00	84	16,21	0,07
5:31:30	84	16,21	0,07
5:32:00	84	16,21	0,07
5:32:30	84	16,22	0,06
5:33:00	84	16,22	0,06
5:33:30	84	16,22	0,06
5:34:00	84	16,22	0,06
5:34:30	84	16,22	0,06
5:35:00	84	16,22	0,06
5:35:30	84	16,22	0,06
5:36:00	84	16,22	0,06
5:36:30	84	16,22	0,06
5:37:00	84	16,22	0,06
5:37:30	84	16,22	0,06
5:38:00	84	16,22	0,06
5:38:30	84	16,22	0,06
5:39:00	84	16,23	0,06
5:39:30	84	16,23	0,06
5:40:00	84	16,23	0,06
5:40:30	84	16,23	0,06
5:41:00	84	16,23	0,06
5:41:30	84	16,23	0,06
5:42:00	84	16,23	0,06
5:42:30	84	16,23	0,06
5:43:00	84	16,23	0,06
5:43:30	84	16,23	0,06
5:44:00	84	16,23	0,06
5:44:30	84	16,23	0,06
5:45:00	84	16,23	0,06
5:45:30	84	16,23	0,06
5:46:00	84	16,23	0,06
5:46:30	84	16,23	0,06
5:47:00	84	16,23	0,06
5:47:30	84	16,23	0,06
5:48:00	84	16,23	0,06
5:48:30	84	16,23	0,06
5:49:00	84	16,23	0,06
5:49:30	84	16,23	0,06
5:50:00	84	16,23	0,06
5:50:30	84	16,23	0,06
5:51:00	84	16,23	0,06
5:51:30	84	16,23	0,06
5:52:00	84	16,23	0,06
5:52:30	84	16,23	0,06
5:53:00	84	16,23	0,06
5:53:30	84	16,23	0,06
5:54:00	84	16,23	0,06
5:54:30	84	16,23	0,06
5:55:00	84	16,24	0,06
5:55:30	84	16,24	0,06
5:56:00	84	16,24	0,06
5:56:30	84	16,24	0,06
5:57:00	84	16,24	0,06
5:57:30	84	16,24	0,06
5:58:00	84	16,24	0,06
5:58:30	84	16,24	0,06
5:59:00	84	16,24	0,06
5:59:30	84	16,24	0,06
6:00:00	84	16,24	0,06
6:00:30	84	16,24	0,06
6:01:00	84	16,24	0,06
6:01:30	84	16,24	0,06
6:02:00	84	16,24	0,06
6:02:30	84	16,24	0,06
6:03:00	84	16,25	0,05
6:03:30	84	16,25	0,05
6:04:00	84	16,25	0,05
6:04:30	84	16,25	0,05
6:05:00	84	16,25	0,05
6:05:30	84	16,25	0,05
6:06:00	84	16,25	0,05
6:06:30	84	16,25	0,05
6:07:00	84	16,25	0,05
6:07:30	84	16,25	0,05
6:08:00	84	16,25	0,05
6:08:30	84	16,25	0,05
6:09:00	84	16,25	0,05
6:09:30	84	16,25	0,05
6:10:00	84	16,25	0,05
6:10:30	84	16,26	0,05
6:11:00	84	16,26	0,05
6:11:30	84	16,26	0,05
6:12:00	84	16,26	0,05
6:12:30	84	16,26	0,05
6:13:00	84	16,26	0,05
6:13:30	84	16,26	0,05
6:14:00	84	16,26	0,05
6:14:30	84	16,26	0,05
6:15:00	84	16,26	0,05
6:15:30	84	16,26	0,05
6:16:00	84	16,26	0,05
6:16:30	84	16,26	0,05
6:17:00	84	16,26	0,05
6:17:30	84	16,27	0,05
6:18:00	84	16,26	0,05
6:18:30	84	16,27	0,05
6:19:00	84	16,27	0,05
6:19:30	84	16,27	0,05
6:20:00	84	16,27	0,05
6:20:30	84	16,27	0,05
6:21:00	84	16,27	0,05
6:21:30	84	16,27	0,05
6:22:00	84	16,27	0,05
6:22:30	84	16,27	0,05
6:23:00	84	16,27	0,05
6:23:30	84	16,27	0,05
6:24:00	84	16,27	0,05
6:24:30	84	16,27	0,05
6:25:00	84	16,27	0,05
6:25:30	84	16,27	0,05
6:26:00	84	16,27	0,05
6:26:30	84	16,27	0,05
6:27:00	84	16,27	0,05
6:27:30	84	16,27	0,05
6:28:00	84	16,27	0,05
6:28:30	84	16,27	0,05
6:29:00	84	16,27	0,05
6:29:30	84	16,27	0,05
6:30:00	84	16,27	0,05
6:30:30	84	16,27	0,05
6:31:00	84	16,27	0,05
6:31:30	84	16,27	0,05
6:32:00	84	16,27	0,05
6:32:30	84	16,27	0,05
6:33:00	84	16,27	0,05
6:33:30	84	16,27	0,05
6:34:00	84	16,27	0,05
6:34:30	84	16,27	0,05
6:35:00	84	16,27	0,05
6:35:30	84	16,27	0,05
6:36:00	84	16,27	0,05
6:36:30	84	16,27	0,05
6:37:00	84	16,27	0,05
6:37:30	84	16,28	0,05
6:38:00	84	16,28	0,05
6:38:30	84	16,27	0,05
6:39:00	84	16,28	0,05
6:39:30	84	16,27	0,05
6:40:00	84	16,28	0,05
6:40:30	84	16,28	0,05
6:41:00	84	16,28	0,05
6:41:30	84	16,28	0,05
6:42:00	84	16,28	0,05
6:42:30	84	16,28	0,05
6:43:00	84	16,28	0,05
6:43:30	84	16,28	0,05
6:44:00	84	16,28	0,05
6:44:30	84	16,28	0,05
6:45:00	84	16,28	0,05
6:45:30	84	16,28	0,05
6:46:00	84	16,28	0,05
6:46:30	84	16,28	0,05
6:47:00	84	16,28	0,05
6:47:30	84	16,28	0,05
6:48:00	84	16,28	0,05
6:48:30	84	16,28	0,05
6:49:00	84	16,28	0,05
6:49:30	84	16,28	0,05
6:50:00	84	16,28	0,05
6:50:30	84	16,28	0,05
6:51:00	84	16,29	0,04
6:51:30	84	16,29	0,04
6:52:00	84	16,29	0,04
6:52:30	84	16,29	0,04
6:53:00	84	16,29	0,04
6:53:30	84	16,29	0,04
6:54:00	85	16,29	0,04
6:54:30	85	16,29	0,04
6:55:00	85	16,29	0,04
6:55:30	84	16,29	0,04
6:56:00	85	16,29	0,04
6:56:30	85	16,29	0,04
6:57:00	85	16,29	0,04
6:57:30	85	16,29	0,04
6:58:00	85	16,29	0,04
6:58:30	85	16,29	0,04
6:59:00	85	16,29	0,04
6:59:30	85	16,29	0,04
7:00:00	85	16,29	0,04
7:00:30	85	16,29	0,04
7:01:00	85	16,29	0,04
7:01:30	85	16,29	0,04
7:02:00	85	16,29	0,04
7:02:30	85	16,29	0,04
7:03:00	85	16,29	0,04
7:03:30	85	16,29	0,04
7:04:00	85	16,29	0,04
7:04:30	85	16,29	0,04
7:05:00	85	16,29	0,04
7:05:30	85	16,29	0,04
7:06:00	85	16,29	0,04
7:06:30	85	16,29	0,04
7:07:00	85	16,29	0,04
7:07:30	85	16,29	0,04
7:08:00	85	16,29	0,04
7:08:30	85	16,29	0,04
7:09:00	85	16,27	0,05
7:09:30	85	16,27	0,05
7:10:00	85	16,26	0,05
7:10:30	85	16,26	0,05
7:11:00	85	16,26	0,05
7:11:30	85	16,27	0,05
7:12:00	85	16,27	0,05
7:12:30	85	16,27	0,05
7:13:00	85	16,27	0,05
7:13:30	85	16,27	0,05
7:14:00	85	16,27	0,05
7:14:30	85	16,27	0,05
7:15:00	84	16,27	0,05
7:15:30	85	16,27	0,05
7:16:00	85	16,27	0,05
7:16:30	84	16,27	0,05
7:17:00	85	16,27	0,05
7:17:30	84	16,27	0,05
7:18:00	84	16,27	0,05
7:18:30	84	16,27	0,05
7:19:00	85	16,27	0,05
7:19:30	84	16,27	0,05
7:20:00	84	16,27	0,05
7:20:30	84	16,27	0,05
7:21:00	84	16,27	0,05
7:21:30	84	16,27	0,05
7:22:00	84	16,27	0,05
7:22:30	84	16,27	0,05
7:23:00	84	16,27	0,05
7:23:30	84	16,27	0,05
7:24:00	84	16,27	0,05
7:24:30	84	16,27	0,05
7:25:00	84	16,27	0,05
7:25:30	84	16,27	0,05
7:26:00	84	16,27	0,05
7:26:30	84	16,27	0,05
7:27:00	84	16,27	0,05
7:27:30	84	16,27	0,05
7:28:00	84	16,27	0,05
7:28:30	84	16,28	0,05
7:29:00	84	16,28	0,05
7:29:30	84	16,28	0,05
7:30:00	84	16,28	0,05
7:30:30	84	16,28	0,05
7:31:00	84	16,28	0,05
7:31:30	84	16,28	0,05
7:32:00	84	16,28	0,05
7:32:30	84	16,28	0,05
7:33:00	84	16,28	0,05
7:33:30	84	16,28	0,05
7:34:00	84	16,28	0,05
7:34:30	84	16,29	0,04
7:35:00	84	16,29	0,04
7:35:30	84	16,29	0,04
7:36:00	84	16,29	0,04
7:36:30	84	16,29	0,04
7:37:00	84	16,29	0,04
7:37:30	84	16,29	0,04
7:38:00	84	16,29	0,04
7:38:30	84	16,29	0,04
7:39:00	84	16,29	0,04
7:39:30	84	16,29	0,04
7:40:00	84	16,29	0,04
7:40:30	84	16,29	0,04
7:41:00	84	16,29	0,04
7:41:30	84	16,29	0,04
7:42:00	84	16,29	0,04
7:42:30	84	16,29	0,04
7:43:00	84	16,29	0,04
7:43:30	84	16,29	0,04
7:44:00	84	16,29	0,04
7:44:30	84	16,29	0,04
7:45:00	84	16,29	0,04
7:45:30	84	16,29	0,04
7:46:00	84	16,29	0,04
7:46:30	84	16,29	0,04
7:47:00	84	16,29	0,04
7:47:30	84	16,30	0,04
7:48:00	84	16,30	0,04
7:48:30	84	16,30	0,04
7:49:00	84	16,30	0,04
7:49:30	84	16,30	0,04
7:50:00	84	16,30	0,04
7:50:30	84	16,30	0,04
7:51:00	84	16,30	0,04
7:51:30	84	16,30	0,04
7:52:00	84	16,30	0,04
7:52:30	84	16,30	0,04
7:53:00	84	16,30	0,04
7:53:30	84	16,30	0,04
7:54:00	84	16,30	0,04
7:54:30	84	16,30	0,04
7:55:00	84	16,30	0,04
7:55:30	84	16,30	0,04
7:56:00	84	16,30	0,04
7:56:30	84	16,30	0,04
7:57:00	84	16,31	0,04
7:57:30	84	16,31	0,04
7:58:00	84	16,31	0,04
7:58:30	84	16,31	0,04
7:59:00	84	16,31	0,04
7:59:30	84	16,31	0,04
8:00:00	84	16,31	0,04
8:00:30	84	16,31	0,04
8:01:00	84	16,31	0,04
8:01:30	84	16,31	0,04
8:02:00	84	16,31	0,04
8:02:30	84	16,31	0,04
8:03:00	84	16,31	0,04
8:03:30	84	16,31	0,04
8:04:00	84	16,31	0,04
8:04:30	84	16,31	0,04
8:05:00	84	16,32	0,04
8:05:30	84	16,32	0,04
8:06:00	84	16,32	0,04
8:06:30	84	16,32	0,04
8:07:00	84	16,32	0,04
8:07:30	84	16,32	0,04
8:08:00	84	16,32	0,04
8:08:30	84	16,32	0,04
8:09:00	84	16,32	0,04
8:09:30	84	16,32	0,04
8:10:00	84	16,32	0,04
8:10:30	84	16,32	0,04
8:11:00	84	16,32	0,04
8:11:30	84	16,32	0,04
8:12:00	84	16,32	0,04
8:12:30	84	16,32	0,03
8:13:00	84	16,32	0,03
8:13:30	84	16,32	0,03
8:14:00	84	16,32	0,03
8:14:30	84	16,32	0,03
8:15:00	84	16,32	0,03
8:15:30	84	16,32	0,03
8:16:00	84	16,32	0,03
8:16:30	84	16,32	0,03
8:17:00	84	16,32	0,03
8:17:30	84	16,32	0,03
8:18:00	84	16,32	0,03
8:18:30	84	16,32	0,03
8:19:00	84	16,32	0,03
8:19:30	84	16,32	0,03
8:20:00	84	16,33	0,03
8:20:30	84	16,33	0,03
8:21:00	84	16,33	0,03
8:21:30	84	16,33	0,03
8:22:00	84	16,33	0,03
8:22:30	84	16,33	0,03
8:23:00	84	16,33	0,03
8:23:30	84	16,33	0,03
8:24:00	84	16,33	0,03
8:24:30	84	16,33	0,03
8:25:00	84	16,33	0,03
8:25:30	84	16,33	0,03
8:26:00	84	16,33	0,03
8:26:30	84	16,33	0,03
8:27:00	84	16,33	0,03
8:27:30	84	16,33	0,03
8:28:00	84	16,33	0,03
8:28:30	84	16,33	0,03
8:29:00	84	16,33	0,03
8:29:30	84	16,33	0,03
8:30:00	84	16,34	0,03
8:30:30	84	16,34	0,03
8:31:00	84	16,34	0,03
8:31:30	84	16,34	0,03
8:32:00	84	16,34	0,03
8:32:30	84	16,34	0,03
8:33:00	84	16,34	0,03
8:33:30	84	16,34	0,03
8:34:00	84	16,34	0,03
8:34:30	84	16,34	0,03
8:35:00	84	16,34	0,03
8:35:30	84	16,34	0,03
8:36:00	84	16,34	0,03
8:36:30	84	16,34	0,03
8:37:00	84	16,35	0,03
8:37:30	84	16,35	0,03
8:38:00	84	16,35	0,03
8:38:30	84	16,35	0,03
8:39:00	84	16,35	0,03
8:39:30	84	16,35	0,03
8:40:00	84	16,35	0,03
8:40:30	84	16,35	0,03
8:41:00	84	16,35	0,03
8:41:30	84	16,36	0,03
8:42:00	84	16,36	0,03
8:42:30	84	16,36	0,03
8:43:00	84	16,36	0,03
8:43:30	84	16,36	0,03
8:44:00	84	16,36	0,03
8:44:30	84	16,36	0,03
8:45:00	84	16,36	0,03
8:45:30	84	16,36	0,03
8:46:00	84	16,36	0,03
8:46:30	84	16,36	0,03
8:47:00	84	16,36	0,03
8:47:30	84	16,36	0,03
8:48:00	84	16,36	0,03
8:48:30	84	16,36	0,03
8:49:00	84	16,36	0,03
8:49:30	84	16,36	0,03
8:50:00	84	16,36	0,02
8:50:30	84	16,36	0,02
8:51:00	84	16,36	0,02
8:51:30	84	16,36	0,02
8:52:00	84	16,36	0,02
8:52:30	84	16,36	0,02
8:53:00	84	16,36	0,02
8:53:30	84	16,36	0,02
8:54:00	84	16,36	0,02
8:54:30	84	16,36	0,02
8:55:00	84	16,36	0,02
8:55:30	84	16,36	0,02
8:56:00	84	16,36	0,02
8:56:30	84	16,36	0,02
8:57:00	84	16,36	0,02
8:57:30	84	16,36	0,02
8:58:00	84	16,36	0,02
8:58:30	84	16,36	0,02
8:59:00	84	16,36	0,02
8:59:30	84	16,37	0,02
9:00:00	84	16,37	0,02
9:00:30	84	16,37	0,02
9:01:00	84	16,37	0,02
9:01:30	84	16,37	0,02
9:02:00	84	16,37	0,02
9:02:30	84	16,37	0,02
9:03:00	84	16,37	0,02
9:03:30	84	16,37	0,02
9:04:00	84	16,37	0,02
9:04:30	84	16,37	0,02
9:05:00	84	16,37	0,02
9:05:30	84	16,38	0,02
9:06:00	84	16,38	0,02
9:06:30	84	16,38	0,02
9:07:00	84	16,38	0,02
9:07:30	84	16,38	0,02
9:08:00	84	16,38	0,02
9:08:30	84	16,38	0,02
9:09:00	84	16,38	0,02
9:09:30	84	16,38	0,02
9:10:00	84	16,38	0,02
9:10:30	84	16,39	0,02
9:11:00	84	16,39	0,02
9:11:30	84	16,39	0,02
9:12:00	84	16,39	0,02
9:12:30	84	16,39	0,02
9:13:00	84	16,39	0,02
9:13:30	84	16,39	0,02
9:14:00	84	16,39	0,02
9:14:30	84	16,39	0,02
9:15:00	84	16,39	0,02
9:15:30	84	16,39	0,02
9:16:00	84	16,39	0,02
9:16:30	84	16,39	0,02
9:17:00	84	16,39	0,02
9:17:30	84	16,39	0,02
9:18:00	85	16,39	0,02
9:18:30	85	16,39	0,02
9:19:00	85	16,39	0,02
9:19:30	85	16,40	0,01
9:20:00	85	16,40	0,01
9:20:30	85	16,40	0,01
9:21:00	85	16,40	0,01
9:21:30	85	16,40	0,01
9:22:00	85	16,40	0,01
9:22:30	85	16,40	0,01
9:23:00	85	16,40	0,01
9:23:30	85	16,40	0,01
9:24:00	85	16,41	0,01
9:24:30	85	16,41	0,01
9:25:00	85	16,41	0,01
9:25:30	85	16,41	0,01
9:26:00	85	16,41	0,01
9:26:30	85	16,41	0,01
9:27:00	85	16,41	0,01
9:27:30	85	16,41	0,01
9:28:00	85	16,41	0,01
9:28:30	85	16,41	0,01
9:29:00	85	16,41	0,01
9:29:30	85	16,41	0,01
9:30:00	85	16,41	0,01
9:30:30	85	16,41	0,01
9:31:00	85	16,42	0,01
9:31:30	85	16,42	0,01
9:32:00	85	16,42	0,01
9:32:30	85	16,42	0,01
9:33:00	85	16,42	0,01
9:33:30	85	16,42	0,01
9:34:00	85	16,43	0,01
9:34:30	85	16,43	0,01
9:35:00	85	16,41	0,01
9:35:30	85	16,41	0,01
9:36:00	85	16,40	0,01
9:36:30	85	16,40	0,01
9:37:00	85	16,40	0,01
9:37:30	85	16,40	0,01
9:38:00	85	16,40	0,01
9:38:30	85	16,41	0,01
9:39:00	85	16,41	0,01
9:39:30	85	16,41	0,01
9:40:00	85	16,41	0,01
9:40:30	85	16,41	0,01
9:41:00	85	16,41	0,01
9:41:30	84	16,41	0,01
9:42:00	85	16,41	0,01
9:42:30	84	16,41	0,01
9:43:00	84	16,41	0,01
9:43:30	84	16,41	0,01
9:44:00	84	16,41	0,01
9:44:30	84	16,42	0,01
9:45:00	84	16,42	0,01
9:45:30	84	16,42	0,01
9:46:00	84	16,42	0,01
9:46:30	84	16,42	0,01
9:47:00	84	16,43	0,01
9:47:30	84	16,43	0,01
9:48:00	84	16,43	0,01
9:48:30	84	16,43	0,01
9:49:00	84	16,43	0,01
9:49:30	84	16,43	0,01
9:50:00	84	16,44	0,00
9:50:30	84	16,44	0,00
9:51:00	84	16,44	0,00
9:51:30	84	16,44	0,00
9:52:00	84	16,44	0,00
9:52:30	84	16,44	0,00
9:53:00	84	16,45	0,00
9:53:30	84	16,45	0,00
9:54:00	84	16,45	0,00
9:54:30	84	16,45	0,00
9:55:00	84	16,45	0,00
9:55:30	84	16,45	0,00
9:56:00	84	16,45	0,00
9:56:30	84	16,45	0,00
9:57:00	84	16,46	0,00
9:57:30	84	16,46	0,00
9:58:00	84	16,46	0,00
9:58:30	84	16,46	0,00
9:59:00	84	16,46	0,00
9:59:30	84	16,47	0,00
10:00:00	84	16,47	0,00
10:00:30	84	16,47	0,00
10:01:00	84	16,47	0,00
10:01:30	84	16,47	0,00
10:02:00	84	16,47	0,00
10:02:30	84	16,47	0,00
10:03:00	84	16,47	0,00
10:03:30	84	16,48	0,00
10:04:00	84	16,48	0,00
10:04:30	84	16,48	0,00
10:05:00	84	16,49	0,00
10:05:30	84	16,49	0,00
10:06:00	84	16,49	0,00
10:06:30	84	16,49	0,00
10:07:00	84	16,49	0,00
10:07:30	84	16,50	0,00
10:08:00	84	16,50	0,00
10:08:30	84	16,50	0,00
10:09:00	84	16,50	0,00
10:09:30	84	16,50	0,00
10:10:00	84	16,50	0,00
10:10:30	84	16,50	0,00
10:11:00	84	16,51	0,00
10:11:30	84	16,51	0,00
10:12:00	84	16,51	0,00
10:12:30	84	16,51	0,00
10:13:00	84	16,52	0,00
10:13:30	84	16,52	0,00
10:14:00	84	16,52	0,00
10:14:30	84	16,52	0,00
10:15:00	84	16,53	0,00
10:15:30	84	16,53	0,00
10:16:00	84	16,53	0,00
10:16:30	84	16,53	0,00
10:17:00	84	16,53	0,00
10:17:30	84	16,53	0,00
10:18:00	84	16,54	0,00
10:18:30	84	16,54	0,00
10:19:00	84	16,55	0,00
10:19:30	84	16,55	0,00
10:20:00	84	16,55	0,00
10:20:30	84	16,55	0,00
10:21:00	84	16,55	0,00
10:21:30	84	16,56	0,00
10:22:00	84	16,56	0,00
10:22:30	84	16,56	0,00
10:23:00	84	16,57	0,00
10:23:30	84	16,57	0,00
10:24:00	84	16,57	0,00
10:24:30	84	16,57	0,00
10:25:00	84	16,57	0,00
10:25:30	84	16,57	0,00
10:26:00	84	16,57	0,00
10:26:30	84	16,58	0,00
10:27:00	84	16,58	0,00
10:27:30	84	16,58	0,00
10:28:00	84	16,59	0,00
10:28:30	84	16,59	0,00
10:29:00	84	16,59	0,00
10:29:30	84	16,59	0,00
10:30:00	84	16,59	0,00
10:30:30	84	16,59	0,00
10:31:00	84	16,59	0,00
10:31:30	84	16,60	0,00
10:32:00	84	16,60	0,00
10:32:30	84	16,60	0,00
10:33:00	84	16,61	0,00
10:33:30	84	16,61	0,00
10:34:00	84	16,61	0,00
10:34:30	84	16,62	0,00
10:35:00	84	16,62	0,00
10:35:30	84	16,62	0,00
10:36:00	84	16,62	0,00
10:36:30	84	16,63	0,00
10:37:00	84	16,63	0,00
10:37:30	84	16,63	0,00
10:38:00	84	16,63	0,00
10:38:30	84	16,63	0,00
10:39:00	84	16,63	0,00
10:39:30	84	16,64	0,00
10:40:00	84	16,64	0,00
10:40:30	84	16,64	0,00
10:41:00	84	16,65	0,00
10:41:30	84	16,65	0,00
10:42:00	84	16,65	0,00
10:42:30	84	16,65	0,00
10:43:00	84	16,65	0,00
10:43:30	84	16,65	0,00
10:44:00	84	16,65	0,00
10:44:30	84	16,66	0,00
10:45:00	84	16,66	0,00
10:45:30	84	16,67	0,00
10:46:00	84	16,67	0,00
10:46:30	84	16,67	0,00
10:47:00	84	16,68	0,00
10:47:30	84	16,68	0,00
10:48:00	84	16,68	0,00
10:48:30	84	16,68	0,00
10:49:00	84	16,68	0,00
10:49:30	84	16,68	0,00
10:50:00	84	16,69	0,00
10:50:30	84	16,69	0,00
10:51:00	84	16,69	0,00
10:51:30	84	16,70	0,00
10:52:00	84	16,70	0,00
10:52:30	84	16,70	0,00
10:53:00	84	16,70	0,00
10:53:30	84	16,71	0,00
10:54:00	84	16,71	0,00
10:54:30	84	16,71	0,00
10:55:00	84	16,71	0,00
10:55:30	84	16,71	0,00
10:56:00	84	16,71	0,00
10:56:30	84	16,71	0,00
10:57:00	84	16,72	0,00
10:57:30	84	16,72	0,00
10:58:00	84	16,72	0,00
10:58:30	84	16,73	0,00
10:59:00	84	16,73	0,00
10:59:30	84	16,73	0,00
11:00:00	84	16,74	0,00
11:00:30	84	16,74	0,00
11:01:00	84	16,74	0,00
11:01:30	84	16,74	0,00
11:02:00	84	16,74	0,00
11:02:30	84	16,74	0,00
11:03:00	84	16,74	0,00
11:03:30	84	16,74	0,00
11:04:00	84	16,75	0,00
11:04:30	84	16,75	0,00
11:05:00	84	16,75	0,00
11:05:30	84	16,76	0,00
11:06:00	84	16,76	0,00
11:06:30	84	16,76	0,00
11:07:00	84	16,76	0,00
11:07:30	84	16,76	0,00
11:08:00	84	16,77	0,00
11:08:30	84	16,77	0,00
11:09:00	84	16,77	0,00
11:09:30	84	16,77	0,00
11:10:00	84	16,77	0,00
11:10:30	85	16,77	0,00
11:11:00	85	16,77	0,00
11:11:30	85	16,77	0,00
11:12:00	85	16,77	0,00
11:12:30	85	16,78	0,00
11:13:00	85	16,78	0,00
11:13:30	85	16,78	0,00
11:14:00	85	16,78	0,00
11:14:30	85	16,78	0,00
11:15:00	85	16,79	0,00
11:15:30	85	16,79	0,00
11:16:00	85	16,79	0,00
11:16:30	85	16,79	0,00
11:17:00	85	16,79	0,00
11:17:30	85	16,80	0,00
11:18:00	85	16,80	0,00
11:18:30	85	16,80	0,00
11:19:00	85	16,80	0,00
11:19:30	85	16,78	0,00
11:20:00	85	16,77	0,00
11:20:30	85	16,77	0,00
11:21:00	85	16,77	0,00
11:21:30	85	16,77	0,00
11:22:00	85	16,77	0,00
11:22:30	85	16,77	0,00
11:23:00	85	16,77	0,00
11:23:30	85	16,77	0,00
11:24:00	85	16,77	0,00
11:24:30	85	16,77	0,00
11:25:00	85	16,77	0,00
11:25:30	84	16,77	0,00
11:26:00	84	16,77	0,00
11:26:30	85	16,78	0,00
11:27:00	85	16,78	0,00
11:27:30	84	16,78	0,00
11:28:00	84	16,78	0,00
11:28:30	84	16,78	0,00
11:29:00	85	16,78	0,00
11:29:30	84	16,78	0,00
11:30:00	84	16,78	0,00
11:30:30	84	16,78	0,00
11:31:00	84	16,78	0,00
11:31:30	84	16,78	0,00
11:32:00	84	16,78	0,00
11:32:30	84	16,78	0,00
11:33:00	84	16,78	0,00
11:33:30	84	16,78	0,00
11:34:00	84	16,78	0,00
11:34:30	84	16,78	0,00
11:35:00	84	16,78	0,00
11:35:30	84	16,78	0,00
11:36:00	84	16,78	0,00
11:36:30	84	16,78	0,00
11:37:00	84	16,78	0,00
11:37:30	84	16,78	0,00
11:38:00	84	16,78	0,00
11:38:30	84	16,78	0,00
11:39:00	84	16,78	0,00
11:39:30	84	16,78	0,00
11:40:00	84	16,78	0,00
11:40:30	84	16,78	0,00
11:41:00	84	16,78	0,00
11:41:30	84	16,78	0,00
11:42:00	84	16,78	0,00
11:42:30	84	16,78	0,00
11:43:00	84	16,78	0,00
11:43:30	84	16,78	0,00
11:44:00	84	16,78	0,00
11:44:30	84	16,78	0,00
11:45:00	84	16,78	0,00
11:45:30	84	16,78	0,00
11:46:00	84	16,78	0,00
11:46:30	84	16,77	0,00
11:47:00	84	16,78	0,00
11:47:30	84	16,77	0,00
11:48:00	84	16,77	0,00
11:48:30	84	16,77	0,00
11:49:00	84	16,77	0,00
11:49:30	84	16,77	0,00
11:50:00	84	16,77	0,00
11:50:30	84	16,77	0,00
11:51:00	84	16,77	0,00
11:51:30	84	16,77	0,00
11:52:00	84	16,77	0,00
11:52:30	84	16,77	0,00
11:53:00	84	16,77	0,00
11:53:30	84	16,77	0,00
11:54:00	84	16,77	0,00
11:54:30	84	16,77	0,00
11:55:00	84	16,77	0,00
11:55:30	84	16,76	0,00
11:56:00	84	16,76	0,00
11:56:30	84	16,76	0,00
11:57:00	84	16,76	0,00
11:57:30	84	16,76	0,00
11:58:00	84	16,76	0,00
11:58:30	84	16,76	0,00
11:59:00	84	16,75	0,00
11:59:30	84	16,75	0,00
12:00:00	84	16,75	0,00
12:00:30	84	16,75	0,00
12:01:00	84	16,75	0,00
12:01:30	84	16,74	0,00
12:02:00	84	16,74	0,00
12:02:30	84	16,74	0,00
12:03:00	84	16,74	0,00
12:03:30	84	16,74	0,00
12:04:00	84	16,74	0,00
12:04:30	84	16,74	0,00
12:05:00	84	16,73	0,00
12:05:30	84	16,73	0,00
12:06:00	84	16,73	0,00
12:06:30	84	16,72	0,00
12:07:00	84	16,72	0,00
12:07:30	84	16,72	0,00
12:08:00	84	16,72	0,00
12:08:30	84	16,71	0,00
12:09:00	84	16,71	0,00
12:09:30	84	16,71	0,00
12:10:00	84	16,71	0,00
12:10:30	84	16,70	0,00
12:11:00	84	16,70	0,00
12:11:30	84	16,70	0,00
12:12:00	84	16,69	0,00
12:12:30	84	16,69	0,00
12:13:00	84	16,68	0,00
12:13:30	84	16,68	0,00
12:14:00	84	16,68	0,00
12:14:30	84	16,68	0,00
12:15:00	84	16,68	0,00
12:15:30	84	16,67	0,00
12:16:00	84	16,67	0,00
12:16:30	84	16,66	0,00
12:17:00	84	16,66	0,00
12:17:30	84	16,66	0,00
12:18:00	84	16,65	0,00
12:18:30	84	16,65	0,00
12:19:00	84	16,65	0,00
12:19:30	84	16,65	0,00
12:20:00	84	16,64	0,00
12:20:30	84	16,63	0,00
12:21:00	84	16,63	0,00
12:21:30	84	16,63	0,00
12:22:00	84	16,63	0,00
12:22:30	84	16,63	0,00
12:23:00	84	16,62	0,00
12:23:30	84	16,62	0,00
12:24:00	84	16,61	0,00
12:24:30	84	16,60	0,00
12:25:00	84	16,60	0,00
12:25:30	84	16,60	0,00
12:26:00	84	16,59	0,00
12:26:30	84	16,59	0,00
12:27:00	84	16,59	0,00
12:27:30	84	16,58	0,00
12:28:00	84	16,57	0,00
12:28:30	85	16,56	0,00
12:29:00	85	16,53	0,00
12:29:30	85	16,53	0,00
12:30:00	85	16,52	0,00
12:30:30	85	16,52	0,00
12:31:00	85	16,51	0,00
12:31:30	85	16,50	0,00
12:32:00	84	16,50	0,00
12:32:30	85	16,50	0,00
12:33:00	84	16,49	0,00
12:33:30	84	16,48	0,00
12:34:00	84	16,47	0,00
12:34:30	84	16,47	0,00
12:35:00	84	16,46	0,00
12:35:30	84	16,46	0,00
12:36:00	84	16,45	0,00
12:36:30	84	16,45	0,00
12:37:00	84	16,44	0,00
12:37:30	84	16,43	0,01
12:38:00	84	16,42	0,01
12:38:30	84	16,41	0,01
12:39:00	84	16,41	0,01
12:39:30	84	16,40	0,01
12:40:00	84	16,39	0,02
12:40:30	84	16,38	0,02
12:41:00	84	16,37	0,02
12:41:30	84	16,36	0,02
12:42:00	84	16,36	0,03
12:42:30	84	16,35	0,03
12:43:00	84	16,34	0,03
12:43:30	84	16,33	0,03
12:44:00	84	16,32	0,03
12:44:30	84	16,32	0,04
12:45:00	84	16,31	0,04
12:45:30	84	16,29	0,04
12:46:00	84	16,29	0,04
12:46:30	84	16,28	0,05
12:47:00	84	16,27	0,05
12:47:30	84	16,26	0,05
12:48:00	84	16,25	0,05
12:48:30	84	16,23	0,06
12:49:00	84	16,23	0,06
12:49:30	84	16,22	0,06
12:50:00	84	16,20	0,07
12:50:30	84	16,20	0,07
12:51:00	84	16,19	0,07
12:51:30	84	16,17	0,08
12:52:00	84	16,17	0,08
12:52:30	84	16,16	0,08
12:53:00	84	16,15	0,08
12:53:30	84	16,14	0,09
12:54:00	84	16,13	0,09
12:54:30	84	16,11	0,09
12:55:00	84	16,11	0,10
12:55:30	84	16,09	0,10
12:56:00	84	16,09	0,10
12:56:30	84	16,07	0,11
12:57:00	84	16,05	0,11
12:57:30	84	16,05	0,11
12:58:00	84	16,03	0,12
12:58:30	84	16,02	0,12
12:59:00	84	16,01	0,12
12:59:30	84	15,99	0,13
13:00:00	84	15,98	0,13
13:00:30	84	15,97	0,14
13:01:00	84	15,96	0,14
13:01:30	84	15,94	0,14
13:02:00	84	15,93	0,15
13:02:30	84	15,92	0,15
13:03:00	84	15,91	0,16
13:03:30	84	15,89	0,16
13:04:00	84	15,88	0,17
13:04:30	84	15,86	0,17
13:05:00	84	15,84	0,18
13:05:30	84	15,84	0,18
13:06:00	84	15,82	0,18
13:06:30	84	15,81	0,19
13:07:00	84	15,79	0,19
13:07:30	84	15,78	0,20
13:08:00	84	15,76	0,20
13:08:30	84	15,75	0,21
13:09:00	84	15,73	0,21
13:09:30	84	15,72	0,22
13:10:00	84	15,70	0,22
13:10:30	84	15,69	0,23
13:11:00	84	15,67	0,23
13:11:30	84	15,66	0,24
13:12:00	84	15,65	0,24
13:12:30	84	15,63	0,25
13:13:00	84	15,62	0,25
13:13:30	84	15,61	0,26
13:14:00	84	15,59	0,26
13:14:30	85	15,57	0,27
13:15:00	85	15,54	0,28
13:15:30	85	15,51	0,29
13:16:00	85	15,50	0,29
13:16:30	85	15,48	0,30
13:17:00	85	15,46	0,31
13:17:30	85	15,45	0,31
13:18:00	85	15,43	0,32
13:18:30	85	15,42	0,32
13:19:00	85	15,40	0,33
13:19:30	85	15,39	0,34
13:20:00	84	15,37	0,34
13:20:30	84	15,36	0,35
13:21:00	84	15,33	0,36
13:21:30	84	15,32	0,36
13:22:00	84	15,30	0,37
13:22:30	84	15,28	0,38
13:23:00	84	15,27	0,38
13:23:30	84	15,25	0,39
13:24:00	84	15,24	0,39
13:24:30	84	15,21	0,40
13:25:00	84	15,20	0,41
13:25:30	84	15,18	0,41
13:26:00	84	15,16	0,42
13:26:30	84	15,15	0,43
13:27:00	84	15,13	0,44
13:27:30	84	15,12	0,44
13:28:00	84	15,09	0,45
13:28:30	84	15,08	0,46
13:29:00	84	15,07	0,47
13:29:30	84	15,05	0,47
13:30:00	84	15,03	0,48
13:30:30	84	15,01	0,49
13:31:00	84	15,00	0,49
13:31:30	84	14,97	0,50
13:32:00	84	14,96	0,51
13:32:30	84	14,95	0,52
13:33:00	84	14,92	0,53
13:33:30	84	14,91	0,53
13:34:00	84	14,89	0,54
13:34:30	84	14,87	0,55
13:35:00	84	14,86	0,56
13:35:30	84	14,84	0,57
13:36:00	84	14,82	0,58
13:36:30	84	14,80	0,58
13:37:00	84	14,79	0,59
13:37:30	84	14,77	0,60
13:38:00	84	14,75	0,61
13:38:30	84	14,73	0,61
13:39:00	84	14,71	0,63
13:39:30	84	14,70	0,63
13:40:00	84	14,68	0,64
13:40:30	84	14,66	0,65
13:41:00	84	14,64	0,66
13:41:30	84	14,62	0,67
13:42:00	84	14,61	0,68
13:42:30	84	14,59	0,69
13:43:00	84	14,57	0,70
13:43:30	84	14,55	0,71
13:44:00	84	14,53	0,72
13:44:30	84	14,51	0,73
13:45:00	84	14,49	0,74
13:45:30	84	14,47	0,75
13:46:00	84	14,46	0,76
13:46:30	84	14,44	0,76
13:47:00	84	14,42	0,78
13:47:30	84	14,41	0,78
13:48:00	84	14,39	0,79
13:48:30	84	14,37	0,81
13:49:00	84	14,35	0,81
13:49:30	84	14,34	0,82
13:50:00	84	14,32	0,83
13:50:30	84	14,30	0,84
13:51:00	85	14,28	0,86
13:51:30	85	14,25	0,87
13:52:00	85	14,22	0,89
13:52:30	85	14,20	0,90
13:53:00	85	14,19	0,91
13:53:30	85	14,16	0,92
13:54:00	85	14,15	0,93
13:54:30	85	14,13	0,95
13:55:00	85	14,11	0,95
13:55:30	85	14,09	0,97
13:56:00	84	14,07	0,98
13:56:30	84	14,06	0,99
13:57:00	84	14,04	1,00
13:57:30	84	14,01	1,02
13:58:00	84	14,00	1,03
13:58:30	84	13,98	1,04
13:59:00	84	13,96	1,05
13:59:30	84	13,94	1,06
14:00:00	84	13,93	1,07
14:00:30	84	13,90	1,09
14:01:00	84	13,89	1,10
14:01:30	84	13,87	1,11
14:02:00	84	13,85	1,12
14:02:30	84	13,83	1,14
14:03:00	84	13,81	1,15
14:03:30	84	13,79	1,17
14:04:00	84	13,77	1,18
14:04:30	84	13,75	1,19
14:05:00	84	13,74	1,20
14:05:30	84	13,72	1,21
14:06:00	84	13,71	1,23
14:06:30	84	13,68	1,24
14:07:00	84	13,67	1,25
14:07:30	84	13,65	1,27
14:08:00	84	13,63	1,28
14:08:30	84	13,61	1,30
14:09:00	84	13,59	1,31
14:09:30	84	13,58	1,32
14:10:00	84	13,56	1,34
14:10:30	84	13,54	1,35
14:11:00	84	13,52	1,37
14:11:30	84	13,50	1,38
14:12:00	84	13,49	1,39
14:12:30	84	13,47	1,41
14:13:00	84	13,45	1,42
14:13:30	84	13,44	1,43
14:14:00	84	13,41	1,45
14:14:30	84	13,40	1,46
14:15:00	84	13,38	1,47
14:15:30	84	13,37	1,49
14:16:00	84	13,35	1,51
14:16:30	84	13,33	1,52
14:17:00	84	13,31	1,54
14:17:30	84	13,29	1,55
14:18:00	84	13,28	1,56
14:18:30	84	13,27	1,58
14:19:00	84	13,24	1,60
14:19:30	84	13,22	1,62
14:20:00	84	13,20	1,64
14:20:30	84	13,18	1,65
14:21:00	84	13,17	1,66
14:21:30	84	13,14	1,68
14:22:00	84	13,13	1,70
14:22:30	84	13,12	1,71
14:23:00	84	13,10	1,73
14:23:30	84	13,09	1,74
