Repository: ProgWizer/parser

File: project-root/data/Tests/Data Acquisition/2013 (508)/13-0141 MW.txt
--Test Summary--
Full Path and File Name	
Instrument Name	7322
Instrument Type	Model 7322 Consistometer - Variable Speed
Instrument Serial Number	
Test Start Date	25.06.2013
Test Start Time	11:42:48
Test Stop Date	25.06.2013
Test Stop Time	14:46:45
Test Length	3:03:57
Final Sample Time Offset	3:03:50
Controller Schedule Name	
Sampling Period	10 seconds
Comments	T: 73C(40min); P: 45MPa(40min); tap water
Information	WellID	Research
Information	Customer	Trican
Information	EngName	Pavel Lebedev
Information	CementClass	40%G+40%Fly Ash+10%Micridur R-U+10%SF-2 BWOB
Information	CementMfr	Dyckerhoff - Suhoy Log
Information	Additives	0.2%SMS+1.5%CFL-20 BWOB
Information	Density	1350
Information	BHCT	73
Information	BHST	85
Information	FluidLoss	n/a
Information	JobType	Production
Calculated Value	Time_30Bc	1:37:50
Calculated Value	Time_70Bc	N/A
Initial Temperature (°C)	25 °C
Final Temperature (°C)	73 °C
Initial Pressure (MPa)	0,4 MPa
Final Pressure (MPa)	45,1 MPa
Initial Consistency (Bc)	13 Bc
Final Consistency (Bc)	55 Bc
Initial Wall Temperature (°C)	24 °C
Final Wall Temperature (°C)	65 °C
Initial Motor Speed (RPM)	150 RPM
Final Motor Speed (RPM)	1 RPM
--Data--
Time (HH:MM:SS)	Temperature (°C)	Pressure (MPa)	Consistency (Bc)	Wall Temperature (°C)	Motor Speed (RPM)
0:00:00	25	0,4	13	24	150
0:00:10	25	0,5	13	24	150
0:00:20	25	0,7	13	24	150
0:00:30	25	0,9	13	24	150
0:00:40	25	1,2	13	25	150
0:00:50	25	1,3	13	25	150
0:01:00	25	1,5	13	26	150
0:01:10	25	1,6	13	26	150
0:01:20	25	2,1	13	27	150
0:01:30	25	2,3	13	27	150
0:01:40	25	2,5	13	27	150
0:01:50	25	2,7	13	28	150
0:02:00	25	3,0	13	29	150
0:02:10	25	3,3	13	30	150
0:02:20	25	3,6	13	30	150
0:02:30	25	3,9	13	32	150
0:02:40	25	4,2	13	34	150
0:02:50	25	4,5	13	35	150
0:03:00	26	4,7	13	36	150
0:03:10	26	4,9	13	36	150
0:03:20	26	5,1	13	37	150
0:03:30	26	5,3	13	38	150
0:03:40	26	5,5	13	38	150
0:03:50	26	5,6	13	39	150
0:04:00	26	5,8	13	39	150
0:04:10	27	6,0	13	40	150
0:04:20	27	6,2	13	40	150
0:04:30	27	6,4	13	41	150
0:04:40	27	6,6	13	41	150
0:04:50	28	6,8	13	41	150
0:05:00	28	6,9	13	41	150
0:05:10	28	7,1	13	41	150
0:05:20	28	7,2	13	41	150
0:05:30	29	7,4	13	41	150
0:05:40	29	7,5	13	42	150
0:05:50	29	7,6	13	41	150
0:06:00	29	7,8	13	42	150
0:06:10	30	7,9	13	42	150
0:06:20	30	8,1	13	42	150
0:06:30	30	8,2	13	43	150
0:06:40	30	8,4	13	43	150
0:06:50	31	8,5	13	43	150
0:07:00	31	8,6	13	43	150
0:07:10	31	8,7	13	43	150
0:07:20	31	8,8	13	43	150
0:07:30	32	8,9	13	43	150
0:07:40	32	9,0	13	43	150
0:07:50	32	9,1	13	43	150
0:08:00	32	9,3	13	43	150
0:08:10	33	9,8	13	44	150
0:08:20	33	9,9	13	44	150
0:08:30	33	10,0	13	44	150
0:08:40	33	10,1	13	44	150
0:08:50	34	10,3	13	44	150
0:09:00	34	10,4	13	44	150
0:09:10	34	11,0	13	44	150
0:09:20	34	11,1	13	44	150
0:09:30	35	11,2	13	45	150
0:09:40	35	11,3	13	45	150
0:09:50	35	11,4	13	45	150
0:10:00	35	11,5	13	45	150
0:10:10	35	11,7	13	45	150
0:10:20	36	11,9	13	46	150
0:10:30	36	12,4	13	46	150
0:10:40	36	12,6	13	46	150
0:10:50	36	12,7	13	46	150
0:11:00	36	12,8	13	46	150
0:11:10	37	13,0	13	46	150
0:11:20	37	13,1	13	47	150
0:11:30	37	13,3	13	47	150
0:11:40	37	13,4	13	47	150
0:11:50	37	13,6	13	47	150
0:12:00	38	13,8	13	48	150
0:12:10	38	14,1	13	48	150
0:12:20	38	14,2	13	48	150
0:12:30	38	14,4	13	48	150
0:12:40	39	14,5	13	48	150
0:12:50	39	14,8	13	48	150
0:13:00	39	15,1	13	49	150
0:13:10	39	15,2	13	49	150
0:13:20	39	15,4	13	49	150
0:13:30	40	15,5	13	49	150
0:13:40	40	15,6	13	49	150
0:13:50	40	15,8	13	50	150
0:14:00	40	16,3	13	50	150
0:14:10	40	16,5	13	50	150
0:14:20	41	16,6	13	50	150
0:14:30	41	16,8	13	50	150
0:14:40	41	16,9	13	50	150
0:14:50	41	17,1	13	51	150
0:15:00	41	17,2	13	51	150
0:15:10	42	17,4	13	51	150
0:15:20	42	17,5	13	51	150
0:15:30	42	17,7	13	52	150
0:15:40	42	17,8	13	52	150
0:15:50	42	18,2	13	52	150
0:16:00	43	18,3	13	52	150
0:16:10	43	18,5	13	52	150
0:16:20	43	18,6	13	53	150
0:16:30	43	18,8	13	53	150
0:16:40	43	19,2	13	53	150
0:16:50	44	19,3	13	53	150
0:17:00	44	19,5	13	53	150
0:17:10	44	19,6	13	53	150
0:17:20	44	19,8	13	54	150
0:17:30	44	20,0	13	54	150
0:17:40	45	20,2	13	55	150
0:17:50	45	20,4	13	55	150
0:18:00	45	20,5	13	55	150
0:18:10	45	20,7	13	55	150
0:18:20	45	20,8	13	55	150
0:18:30	46	21,0	13	56	150
0:18:40	46	21,5	13	56	150
0:18:50	46	21,6	13	56	150
0:19:00	46	21,8	13	56	150
0:19:10	46	21,9	13	56	150
0:19:20	47	22,1	13	57	150
0:19:30	47	22,3	13	57	150
0:19:40	47	22,4	13	57	150
0:19:50	47	22,5	13	57	150
0:20:00	47	22,7	13	57	150
0:20:10	48	22,9	13	57	150
0:20:20	48	23,1	13	58	150
0:20:30	48	23,3	13	58	150
0:20:40	48	23,5	13	58	150
0:20:50	48	23,7	13	58	150
0:21:00	49	23,8	13	59	150
0:21:10	49	24,0	13	59	150
0:21:20	49	24,2	13	59	150
0:21:30	49	24,5	13	59	150
0:21:40	49	24,8	13	59	150
0:21:50	50	25,0	13	60	150
0:22:00	50	25,1	13	60	150
0:22:10	50	25,3	13	60	150
0:22:20	50	25,4	13	60	150
0:22:30	50	25,6	13	61	150
0:22:40	51	25,8	13	61	150
0:22:50	51	26,0	13	61	150
0:23:00	51	26,1	13	61	150
0:23:10	51	26,3	13	62	150
0:23:20	51	26,5	13	62	150
0:23:30	52	26,7	13	62	150
0:23:40	52	26,8	13	62	150
0:23:50	52	27,0	13	62	150
0:24:00	52	27,2	13	63	150
0:24:10	52	27,3	13	63	150
0:24:20	53	27,5	13	63	150
0:24:30	53	27,7	13	63	150
0:24:40	53	28,0	13	63	150
0:24:50	53	28,1	13	64	150
0:25:00	53	28,3	13	64	150
0:25:10	54	28,5	13	64	150
0:25:20	54	28,8	13	64	150
0:25:30	54	29,1	13	65	150
0:25:40	54	29,3	13	65	150
0:25:50	54	29,4	13	65	150
0:26:00	55	29,6	13	65	150
0:26:10	55	29,7	13	65	150
0:26:20	55	29,9	13	65	150
0:26:30	55	30,1	13	66	150
0:26:40	55	30,3	13	66	150
0:26:50	56	30,4	13	66	150
0:27:00	56	30,6	13	66	150
0:27:10	56	30,7	13	66	150
0:27:20	56	30,9	13	67	150
0:27:30	56	31,1	13	67	150
0:27:40	57	31,2	13	67	150
0:27:50	57	31,4	13	67	150
0:28:00	57	31,6	13	67	150
0:28:10	57	32,1	13	67	150
0:28:20	57	32,3	13	68	150
0:28:30	58	32,5	13	68	150
0:28:40	58	32,7	13	68	150
0:28:50	58	32,8	13	69	150
0:29:00	58	33,0	13	69	150
0:29:10	58	33,2	13	69	150
0:29:20	59	33,4	13	69	150
0:29:30	59	33,5	13	69	150
0:29:40	59	33,7	13	70	150
0:29:50	59	33,9	13	70	150
0:30:00	59	34,1	13	70	150
0:30:10	60	34,2	13	70	150
0:30:20	60	34,4	13	70	150
0:30:30	60	34,6	13	71	150
0:30:40	60	34,7	13	71	150
0:30:50	60	34,9	13	71	150
0:31:00	61	35,1	13	71	150
0:31:10	61	35,3	13	72	150
0:31:20	61	35,5	13	72	150
0:31:30	61	35,7	13	72	150
0:31:40	61	35,9	13	72	150
0:31:50	62	36,1	13	73	150
0:32:00	62	36,3	13	73	150
0:32:10	62	36,5	13	73	150
0:32:20	62	36,6	13	73	150
0:32:30	62	36,8	13	73	150
0:32:40	63	37,0	13	74	150
0:32:50	63	37,2	13	74	150
0:33:00	63	37,3	13	74	150
0:33:10	63	37,5	13	74	150
0:33:20	63	37,7	13	74	150
0:33:30	64	37,9	13	75	150
0:33:40	64	38,1	13	75	150
0:33:50	64	38,2	13	75	150
0:34:00	64	38,4	13	75	150
0:34:10	64	38,6	13	75	150
0:34:20	65	38,7	13	76	150
0:34:30	65	38,9	13	76	150
0:34:40	65	39,1	13	76	150
0:34:50	65	39,3	13	76	150
0:35:00	65	39,5	13	77	150
0:35:10	66	39,6	13	77	150
0:35:20	66	39,8	13	77	150
0:35:30	66	40,0	13	77	150
0:35:40	66	40,2	13	77	150
0:35:50	66	40,3	13	78	150
0:36:00	67	40,5	13	78	150
0:36:10	67	40,8	13	78	150
0:36:20	67	41,0	13	78	150
0:36:30	67	41,2	13	79	150
0:36:40	67	41,3	13	79	150
0:36:50	68	41,5	13	79	150
0:37:00	68	41,7	13	79	150
0:37:10	68	41,8	13	79	150
0:37:20	68	42,0	13	79	150
0:37:30	68	42,4	13	80	150
0:37:40	69	42,6	13	79	150
0:37:50	69	42,7	13	80	150
0:38:00	69	42,9	13	80	150
0:38:10	69	43,1	13	80	150
0:38:20	70	43,3	13	81	150
0:38:30	70	43,4	13	81	150
0:38:40	70	43,6	13	81	150
0:38:50	70	43,7	13	81	150
0:39:00	70	44,0	12	81	150
0:39:10	71	44,2	12	82	150
0:39:20	71	44,3	12	82	150
0:39:30	71	44,5	12	82	150
0:39:40	71	44,6	12	82	150
0:39:50	71	44,8	12	82	150
0:40:00	72	45,0	12	82	150
0:40:10	72	45,2	12	82	150
0:40:20	72	45,3	12	83	150
0:40:30	72	45,5	13	83	150
0:40:40	72	45,5	13	83	150
0:40:50	73	45,5	13	82	150
0:41:00	73	45,5	13	82	150
0:41:10	73	45,5	13	82	150
0:41:20	73	45,5	13	82	150
0:41:30	73	45,4	13	81	150
0:41:40	74	45,3	13	81	150
0:41:50	74	45,2	13	81	150
0:42:00	74	45,1	13	80	150
0:42:10	74	45,0	13	80	150
0:42:20	74	44,9	13	79	150
0:42:30	74	45,0	13	79	150
0:42:40	74	45,1	13	79	150
0:42:50	74	45,0	13	79	150
0:43:00	75	44,9	13	78	150
0:43:10	75	45,0	13	78	150
0:43:20	75	45,1	13	78	150
0:43:30	75	45,0	13	78	150
0:43:40	75	44,9	13	78	150
0:43:50	75	45,1	13	77	150
0:44:00	75	45,0	13	77	150
0:44:10	75	45,0	13	77	150
0:44:20	75	45,1	13	77	150
0:44:30	75	45,0	13	77	150
0:44:40	75	45,0	14	77	150
0:44:50	75	45,0	14	76	150
0:45:00	75	45,1	14	77	150
0:45:10	75	45,1	14	76	150
0:45:20	75	45,0	14	76	150
0:45:30	75	45,2	14	76	150
0:45:40	75	45,2	14	76	150
0:45:50	75	45,2	14	76	150
0:46:00	75	45,1	14	76	150
0:46:10	75	45,1	14	76	150
0:46:20	75	45,1	14	76	150
0:46:30	75	45,0	14	76	150
0:46:40	75	45,0	14	76	150
0:46:50	74	45,0	14	75	150
0:47:00	74	45,0	14	76	150
0:47:10	74	45,2	14	75	150
0:47:20	74	45,2	14	76	150
0:47:30	74	45,2	14	76	150
0:47:40	74	45,2	14	75	150
0:47:50	74	45,1	14	75	150
0:48:00	74	45,1	14	75	150
0:48:10	74	45,2	14	76	150
0:48:20	74	45,2	14	76	150
0:48:30	74	45,2	14	76	150
0:48:40	74	45,2	14	76	150
0:48:50	74	45,2	14	76	150
0:49:00	74	45,2	14	75	150
0:49:10	74	45,2	14	76	150
0:49:20	74	45,2	14	76	150
0:49:30	74	45,2	14	76	150
0:49:40	74	45,2	14	75	150
0:49:50	74	45,2	14	76	150
0:50:00	74	45,2	14	76	150
0:50:10	74	45,2	14	75	150
0:50:20	74	45,2	14	75	150
0:50:30	74	45,2	14	75	150
0:50:40	74	45,2	14	75	150
0:50:50	74	45,2	14	76	150
0:51:00	74	45,2	14	75	150
0:51:10	74	45,2	14	75	150
0:51:20	74	45,2	14	75	150
0:51:30	74	45,3	14	75	150
0:51:40	74	45,3	14	75	150
0:51:50	74	45,3	14	75	150
0:52:00	74	45,3	14	75	150
0:52:10	74	45,3	14	75	150
0:52:20	74	45,3	14	75	150
0:52:30	74	45,3	14	75	150
0:52:40	74	45,3	14	75	150
0:52:50	74	45,3	14	75	150
0:53:00	74	45,3	14	75	150
0:53:10	74	45,4	14	76	150
0:53:20	74	45,4	14	75	150
0:53:30	74	45,4	14	75	150
0:53:40	73	45,4	14	75	150
0:53:50	73	45,4	14	75	150
0:54:00	73	45,4	14	75	150
0:54:10	73	45,4	14	75	150
0:54:20	73	45,4	14	75	150
0:54:30	73	45,4	14	75	150
0:54:40	73	45,4	14	75	150
0:54:50	73	45,4	14	75	150
0:55:00	73	45,5	14	75	150
0:55:10	73	45,5	14	75	150
0:55:20	73	45,5	14	75	150
0:55:30	73	45,5	14	75	150
0:55:40	73	45,5	14	75	150
0:55:50	73	45,5	14	75	150
0:56:00	73	45,5	14	75	150
0:56:10	73	45,5	14	75	150
0:56:20	73	45,5	14	75	150
0:56:30	73	45,5	14	75	150
0:56:40	73	45,5	14	75	150
0:56:50	73	45,5	14	75	150
0:57:00	73	45,5	14	75	150
0:57:10	73	45,5	14	75	150
0:57:20	73	45,5	14	75	150
0:57:30	73	45,6	14	75	150
0:57:40	73	45,6	14	75	150
0:57:50	73	45,6	14	75	150
0:58:00	73	45,6	14	75	150
0:58:10	73	45,6	14	75	150
0:58:20	73	45,6	14	75	150
0:58:30	73	45,6	14	75	150
0:58:40	73	45,6	14	75	150
0:58:50	73	45,7	14	75	150
0:59:00	73	45,7	14	75	150
0:59:10	73	45,7	14	75	150
0:59:20	73	45,7	14	75	150
0:59:30	73	45,7	14	75	150
0:59:40	73	45,7	14	75	150
0:59:50	73	45,8	14	75	150
1:00:00	73	45,8	14	75	150
1:00:10	73	45,8	14	75	150
1:00:20	73	45,8	14	75	150
1:00:30	73	45,8	14	75	150
1:00:40	73	45,9	14	75	150
1:00:50	73	45,9	14	75	150
1:01:00	73	45,9	14	76	150
1:01:10	73	45,9	14	76	150
1:01:20	73	46,0	14	76	150
1:01:30	73	46,0	14	76	150
1:01:40	73	46,0	14	76	150
1:01:50	73	45,6	14	76	150
1:02:00	73	45,7	14	76	150
1:02:10	73	45,7	14	76	150
1:02:20	73	45,7	14	76	150
1:02:30	73	45,7	14	76	150
1:02:40	73	45,7	14	76	150
1:02:50	73	45,8	14	76	150
1:03:00	73	45,8	14	76	150
1:03:10	73	45,8	14	76	150
1:03:20	73	45,8	14	76	150
1:03:30	73	45,8	14	76	150
1:03:40	73	45,8	14	76	150
1:03:50	73	45,9	14	76	150
1:04:00	73	45,9	14	76	150
1:04:10	73	45,9	14	76	150
1:04:20	73	45,9	14	76	150
1:04:30	73	45,9	14	76	150
1:04:40	73	45,9	14	76	150
1:04:50	73	45,9	14	76	150
1:05:00	73	45,9	14	76	150
1:05:10	73	45,9	14	76	150
1:05:20	73	45,9	14	76	150
1:05:30	73	45,9	14	76	150
1:05:40	73	45,9	14	76	150
1:05:50	73	45,9	14	76	150
1:06:00	73	45,9	14	75	150
1:06:10	73	45,9	14	76	150
1:06:20	73	45,9	14	75	150
1:06:30	73	45,9	14	76	150
1:06:40	73	45,9	14	75	150
1:06:50	73	45,9	14	76	150
1:07:00	73	45,9	14	75	150
1:07:10	73	45,9	14	75	150
1:07:20	73	45,9	14	75	150
1:07:30	73	45,9	14	75	150
1:07:40	73	45,9	14	75	150
1:07:50	73	45,9	14	75	150
1:08:00	73	45,9	14	75	150
1:08:10	73	45,9	14	75	150
1:08:20	73	45,9	14	75	150
1:08:30	73	45,9	14	75	150
1:08:40	73	45,9	14	75	150
1:08:50	73	45,9	14	75	150
1:09:00	73	45,9	14	75	150
1:09:10	73	45,9	14	75	150
1:09:20	73	45,9	14	75	150
1:09:30	73	45,9	14	75	150
1:09:40	73	45,9	14	75	150
1:09:50	73	45,9	14	75	150
1:10:00	73	45,9	14	75	150
1:10:10	73	45,9	14	75	150
1:10:20	73	45,9	14	75	150
1:10:30	73	45,9	14	75	150
1:10:40	73	45,9	14	75	150
1:10:50	73	45,9	14	75	150
1:11:00	73	45,9	14	75	150
1:11:10	73	45,9	14	75	150
1:11:20	73	45,9	14	75	150
1:11:30	73	45,9	14	75	150
1:11:40	73	45,9	14	75	150
1:11:50	73	45,9	14	75	150
1:12:00	73	45,9	14	75	150
1:12:10	73	45,9	14	75	150
1:12:20	73	45,9	14	75	150
1:12:30	73	45,9	14	75	150
1:12:40	73	45,9	14	75	150
1:12:50	73	45,8	14	75	150
1:13:00	73	45,8	14	75	150
1:13:10	73	45,8	14	75	150
1:13:20	73	45,8	14	75	150
1:13:30	73	45,8	14	75	150
1:13:40	73	45,8	14	75	150
1:13:50	73	45,8	14	75	150
1:14:00	73	45,8	14	75	150
1:14:10	73	45,8	14	75	150
1:14:20	73	45,8	14	74	150
1:14:30	73	45,8	14	74	150
1:14:40	73	45,8	14	74	150
1:14:50	73	45,8	14	74	150
1:15:00	73	45,8	14	74	150
1:15:10	73	45,8	14	74	150
1:15:20	73	45,7	14	74	150
1:15:30	73	45,7	14	74	150
1:15:40	73	45,7	14	74	150
1:15:50	73	45,7	14	74	150
1:16:00	73	45,7	14	74	150
1:16:10	73	45,6	14	74	150
1:16:20	73	45,6	14	74	150
1:16:30	73	45,6	14	74	150
1:16:40	73	45,6	14	74	150
1:16:50	73	45,5	14	74	150
1:17:00	73	45,5	14	74	150
1:17:10	73	45,5	14	73	150
1:17:20	73	45,4	14	73	150
1:17:30	74	45,4	14	73	150
1:17:40	74	45,3	14	73	150
1:17:50	74	45,2	14	73	150
1:18:00	73	45,2	14	73	150
1:18:10	73	45,2	14	73	150
1:18:20	73	45,1	15	73	150
1:18:30	73	45,1	15	73	150
1:18:40	73	45,1	15	73	150
1:18:50	73	45,1	15	73	150
1:19:00	73	45,1	15	73	150
1:19:10	73	45,1	15	73	150
1:19:20	73	45,1	15	73	150
1:19:30	73	45,2	15	73	150
1:19:40	73	45,2	16	73	150
1:19:50	73	45,1	16	73	150
1:20:00	73	45,1	16	73	150
1:20:10	73	45,1	16	73	150
1:20:20	73	45,1	16	73	150
1:20:30	73	45,1	16	73	150
1:20:40	73	45,1	16	73	150
1:20:50	73	45,0	16	73	150
1:21:00	73	45,0	16	73	150
1:21:10	73	45,0	16	73	150
1:21:20	73	45,0	16	73	150
1:21:30	73	45,0	16	73	150
1:21:40	73	45,0	16	73	150
1:21:50	73	45,0	16	73	150
1:22:00	73	45,0	16	73	150
1:22:10	73	45,0	16	73	150
1:22:20	73	45,0	16	73	150
1:22:30	73	45,0	16	73	150
1:22:40	73	45,0	16	73	150
1:22:50	73	45,0	16	73	150
1:23:00	73	45,0	16	73	150
1:23:10	73	45,0	16	73	150
1:23:20	73	45,0	16	73	150
1:23:30	73	45,0	16	73	150
1:23:40	73	45,0	16	73	150
1:23:50	73	45,0	16	73	150
1:24:00	73	45,0	17	73	150
1:24:10	73	45,0	17	73	150
1:24:20	73	45,0	17	73	150
1:24:30	73	45,0	17	73	150
1:24:40	73	45,0	17	73	150
1:24:50	73	45,0	17	73	150
1:25:00	73	45,0	17	73	150
1:25:10	73	45,0	17	73	150
1:25:20	73	45,0	17	73	150
1:25:30	73	45,1	17	73	150
1:25:40	73	45,1	18	73	150
1:25:50	73	45,1	17	73	150
1:26:00	73	45,1	17	73	150
1:26:10	73	45,2	18	73	150
1:26:20	73	45,2	18	73	150
1:26:30	73	45,2	18	73	150
1:26:40	73	45,3	18	73	150
1:26:50	73	45,3	18	73	150
1:27:00	73	45,3	17	73	150
1:27:10	73	45,3	18	73	150
1:27:20	73	45,4	17	74	150
1:27:30	73	45,4	18	73	150
1:27:40	73	45,4	17	74	150
1:27:50	73	45,4	18	73	150
1:28:00	73	45,4	17	73	150
1:28:10	73	45,4	17	73	150
1:28:20	73	45,4	17	73	150
1:28:30	73	45,4	18	73	150
1:28:40	73	45,4	18	73	150
1:28:50	73	45,4	18	73	150
1:29:00	73	45,4	18	73	150
1:29:10	73	45,4	18	73	150
1:29:20	73	45,4	19	73	150
1:29:30	73	45,3	19	73	150
1:29:40	73	45,3	19	73	150
1:29:50	73	45,3	19	73	150
1:30:00	73	45,3	19	73	150
1:30:10	73	45,3	19	73	150
1:30:20	73	45,3	20	73	150
1:30:30	73	45,3	20	73	150
1:30:40	73	45,2	20	73	150
1:30:50	73	45,2	20	73	150
1:31:00	73	45,2	20	73	150
1:31:10	73	45,2	20	73	150
1:31:20	73	45,2	20	73	150
1:31:30	73	45,2	20	73	150
1:31:40	73	45,2	20	73	150
1:31:50	73	45,2	20	73	150
1:32:00	73	45,2	21	73	150
1:32:10	73	45,2	21	73	150
1:32:20	73	45,2	22	73	150
1:32:30	73	45,2	22	73	150
1:32:40	73	45,2	23	73	150
1:32:50	73	45,2	23	73	150
1:33:00	73	45,2	23	73	150
1:33:10	73	45,2	23	73	150
1:33:20	73	45,2	23	73	150
1:33:30	73	45,2	23	73	150
1:33:40	73	45,2	24	73	150
1:33:50	73	45,2	25	73	150
1:34:00	73	45,2	25	73	150
1:34:10	73	45,2	26	73	150
1:34:20	73	45,2	26	73	150
1:34:30	73	45,2	26	73	150
1:34:40	73	45,2	26	73	150
1:34:50	73	45,2	26	73	150
1:35:00	73	45,2	26	73	150
1:35:10	73	45,2	27	73	150
1:35:20	73	45,2	27	73	150
1:35:30	73	45,2	27	73	150
1:35:40	73	45,2	28	73	150
1:35:50	73	45,2	28	73	150
1:36:00	73	45,2	28	73	150
1:36:10	73	45,2	28	73	150
1:36:20	73	45,2	28	73	150
1:36:30	73	45,2	28	73	150
1:36:40	73	45,2	29	73	150
1:36:50	73	45,2	29	73	150
1:37:00	73	45,2	29	73	150
1:37:10	73	45,2	29	73	150
1:37:20	73	45,2	29	73	150
1:37:30	73	45,2	30	73	150
1:37:40	73	45,2	30	73	150
1:37:50	73	45,2	31	73	150
1:38:00	73	45,2	31	73	150
1:38:10	73	45,2	32	73	150
1:38:20	73	45,2	32	73	150
1:38:30	73	45,1	33	73	150
1:38:40	73	45,1	33	73	150
1:38:50	73	45,1	33	73	150
1:39:00	73	45,1	33	73	150
1:39:10	73	45,1	33	73	150
1:39:20	73	45,1	34	73	150
1:39:30	73	45,1	34	73	150
1:39:40	73	45,1	34	73	150
1:39:50	73	45,1	34	73	150
1:40:00	73	45,1	34	73	150
1:40:10	73	45,1	34	73	150
1:40:20	73	45,1	35	73	150
1:40:30	73	45,1	35	73	150
1:40:40	73	45,1	35	73	150
1:40:50	73	45,1	35	73	150
1:41:00	73	45,1	35	73	150
1:41:10	73	45,1	35	73	150
1:41:20	73	45,1	35	73	150
1:41:30	73	45,1	35	73	150
1:41:40	73	45,1	35	73	150
1:41:50	73	45,1	35	73	150
1:42:00	73	45,1	35	73	150
1:42:10	73	45,1	36	73	150
1:42:20	73	45,1	36	73	150
1:42:30	73	45,1	36	73	150
1:42:40	73	45,1	36	73	150
1:42:50	73	45,1	36	73	150
1:43:00	73	45,0	36	73	150
1:43:10	73	45,0	36	73	150
1:43:20	73	45,0	36	73	150
1:43:30	73	45,0	36	73	150
1:43:40	73	45,0	36	73	150
1:43:50	73	45,0	36	73	150
1:44:00	73	45,0	36	73	150
1:44:10	73	45,0	36	73	150
1:44:20	73	45,0	36	72	150
1:44:30	73	45,1	36	73	150
1:44:40	73	45,1	36	72	150
1:44:50	73	45,1	36	73	150
1:45:00	73	45,1	36	73	150
1:45:10	73	45,1	36	73	150
1:45:20	73	45,1	36	73	150
1:45:30	73	45,1	36	73	150
1:45:40	73	45,1	36	73	150
1:45:50	73	45,1	36	73	150
1:46:00	73	45,1	36	73	150
1:46:10	73	45,1	36	73	150
1:46:20	73	45,1	36	73	150
1:46:30	73	45,1	36	73	150
1:46:40	73	45,1	36	73	150
1:46:50	73	45,1	36	73	150
1:47:00	73	45,1	36	73	150
1:47:10	73	45,1	36	73	150
1:47:20	73	45,1	36	73	150
1:47:30	73	45,1	36	73	150
1:47:40	73	45,1	36	73	150
1:47:50	73	45,1	36	73	150
1:48:00	73	45,1	36	73	150
1:48:10	73	45,1	36	73	150
1:48:20	73	45,1	36	73	150
1:48:30	73	45,1	36	73	150
1:48:40	73	45,1	36	73	150
1:48:50	73	45,1	36	73	150
1:49:00	73	45,1	36	73	150
1:49:10	73	45,0	36	73	150
1:49:20	73	45,0	36	73	150
1:49:30	73	45,0	36	72	150
1:49:40	73	45,0	36	73	150
1:49:50	73	45,0	36	73	150
1:50:00	73	45,1	36	72	150
1:50:10	73	45,1	36	73	150
1:50:20	73	45,1	36	73	150
1:50:30	73	45,1	36	72	150
1:50:40	73	45,1	36	72	150
1:50:50	73	45,1	36	73	150
1:51:00	73	45,1	36	73	150
1:51:10	73	45,1	36	73	150
1:51:20	73	45,1	36	73	150
1:51:30	73	45,1	36	73	150
1:51:40	73	45,1	36	73	150
1:51:50	73	45,1	36	73	150
1:52:00	73	45,1	36	73	150
1:52:10	73	45,1	36	72	150
1:52:20	73	45,1	36	73	150
1:52:30	73	45,1	36	73	150
1:52:40	73	45,1	36	73	150
1:52:50	73	45,1	36	73	150
1:53:00	73	45,1	36	73	150
1:53:10	73	45,1	36	73	150
1:53:20	73	45,1	36	73	150
1:53:30	73	45,1	36	73	150
1:53:40	73	45,1	36	73	150
1:53:50	73	45,1	36	73	150
1:54:00	73	45,1	36	73	150
1:54:10	73	45,1	36	73	150
1:54:20	73	45,0	36	73	150
1:54:30	73	45,0	36	73	150
1:54:40	73	45,0	36	73	150
1:54:50	73	45,0	36	73	150
1:55:00	73	45,0	36	73	150
1:55:10	73	45,0	36	73	150
1:55:20	73	45,0	36	73	150
1:55:30	73	45,0	36	73	150
1:55:40	73	45,0	36	73	150
1:55:50	73	45,0	36	72	150
1:56:00	73	45,0	36	73	150
1:56:10	73	45,1	36	73	150
1:56:20	73	45,1	36	73	150
1:56:30	73	45,1	36	73	150
1:56:40	73	45,1	36	73	150
1:56:50	73	45,0	36	73	150
1:57:00	73	45,0	36	73	150
1:57:10	73	45,0	36	72	150
1:57:20	73	45,0	36	72	150
1:57:30	73	45,0	36	72	150
1:57:40	73	45,0	36	72	150
1:57:50	73	45,3	36	72	150
1:58:00	73	45,3	36	72	150
1:58:10	73	45,3	36	72	150
1:58:20	73	45,3	36	72	150
1:58:30	73	45,3	36	72	150
1:58:40	73	45,3	36	73	150
1:58:50	73	45,3	36	72	150
1:59:00	73	45,3	36	73	150
1:59:10	73	45,3	36	72	150
1:59:20	73	45,3	36	73	150
1:59:30	73	45,3	36	72	150
1:59:40	73	45,3	36	73	150
1:59:50	73	45,3	36	73	150
2:00:00	73	45,3	35	73	150
2:00:10	73	45,2	35	73	150
2:00:20	73	45,3	35	73	150
2:00:30	73	45,3	35	73	150
2:00:40	73	45,3	35	73	150
2:00:50	73	45,2	35	73	150
2:01:00	73	45,2	35	73	150
2:01:10	73	45,2	35	73	150
2:01:20	73	45,2	35	73	150
2:01:30	73	45,2	35	73	150
2:01:40	73	45,2	35	73	150
2:01:50	73	45,2	35	73	150
2:02:00	73	45,2	35	73	150
2:02:10	73	45,2	35	72	150
2:02:20	73	45,2	34	73	150
2:02:30	73	45,2	34	73	150
2:02:40	73	45,2	34	73	150
2:02:50	73	45,2	34	73	150
2:03:00	73	45,2	34	73	150
2:03:10	73	45,2	34	73	150
2:03:20	73	45,2	34	73	150
2:03:30	73	45,2	34	72	150
2:03:40	73	45,2	34	73	150
2:03:50	73	45,2	34	73	150
2:04:00	73	45,2	34	73	150
2:04:10	73	45,1	34	73	150
2:04:20	73	45,1	34	73	150
2:04:30	73	45,1	34	73	150
2:04:40	73	45,1	34	73	150
2:04:50	73	45,1	34	73	150
2:05:00	73	45,1	34	73	150
2:05:10	73	45,1	34	73	150
2:05:20	73	45,1	34	73	150
2:05:30	73	45,1	34	73	150
2:05:40	73	45,1	34	73	150
2:05:50	73	45,1	34	73	150
2:06:00	73	45,1	34	73	150
2:06:10	73	45,1	34	73	150
2:06:20	73	45,1	34	73	150
2:06:30	73	45,1	34	73	150
2:06:40	73	45,1	34	73	150
2:06:50	73	45,1	34	73	150
2:07:00	73	45,1	34	73	150
2:07:10	73	45,1	34	73	150
2:07:20	73	45,1	34	73	150
2:07:30	73	45,1	34	73	150
2:07:40	73	45,1	34	73	150
2:07:50	73	45,1	34	73	150
2:08:00	73	45,1	34	73	150
2:08:10	73	45,0	34	73	150
2:08:20	73	45,0	34	73	150
2:08:30	73	45,0	34	73	150
2:08:40	73	45,0	34	72	150
2:08:50	73	45,2	34	73	150
2:09:00	73	45,1	34	73	150
2:09:10	73	45,1	34	73	150
2:09:20	73	45,1	34	73	150
2:09:30	73	45,1	34	73	150
2:09:40	73	45,1	34	73	150
2:09:50	73	45,1	34	73	150
2:10:00	73	45,1	34	73	150
2:10:10	73	45,1	34	73	150
2:10:20	73	45,1	34	73	150
2:10:30	73	45,1	34	73	150
2:10:40	73	45,1	34	73	150
2:10:50	73	45,1	34	73	150
2:11:00	73	45,1	34	73	150
2:11:10	73	45,1	34	73	150
2:11:20	73	45,1	34	73	150
2:11:30	73	45,1	34	73	150
2:11:40	73	45,1	34	73	150
2:11:50	73	45,1	34	73	150
2:12:00	73	45,1	34	73	150
2:12:10	73	45,1	34	73	150
2:12:20	73	45,1	34	73	150
2:12:30	73	45,1	34	73	150
2:12:40	73	45,0	34	73	150
2:12:50	73	45,0	34	73	150
2:13:00	73	45,0	34	73	150
2:13:10	73	45,0	34	73	150
2:13:20	73	45,0	34	73	150
2:13:30	73	45,0	34	73	150
2:13:40	73	45,0	34	73	150
2:13:50	73	45,0	34	73	150
2:14:00	73	45,0	34	73	150
2:14:10	73	45,0	34	73	150
2:14:20	73	45,0	34	73	150
2:14:30	73	45,0	34	73	150
2:14:40	73	45,0	34	73	150
2:14:50	73	45,0	34	73	150
2:15:00	73	45,0	34	73	150
2:15:10	73	45,1	34	73	150
2:15:20	73	45,2	34	73	150
2:15:30	73	45,2	34	73	150
2:15:40	73	45,2	34	73	150
2:15:50	73	45,1	34	73	150
2:16:00	73	45,1	34	73	150
2:16:10	73	45,1	34	73	150
2:16:20	73	45,1	34	73	150
2:16:30	73	45,1	34	73	150
2:16:40	73	45,1	34	73	150
2:16:50	73	45,1	34	73	150
2:17:00	73	45,1	34	73	150
2:17:10	73	45,1	34	73	150
2:17:20	73	45,1	34	73	150
2:17:30	73	45,1	34	73	150
2:17:40	73	45,1	34	73	150
2:17:50	73	45,1	34	73	150
2:18:00	73	45,1	34	73	150
2:18:10	73	45,1	34	73	150
2:18:20	73	45,1	34	73	150
2:18:30	73	45,0	34	73	150
2:18:40	73	45,0	34	73	150
2:18:50	73	45,0	34	73	150
2:19:00	73	45,0	34	73	150
2:19:10	73	45,0	34	73	150
2:19:20	73	45,0	34	73	150
2:19:30	73	45,0	34	73	150
2:19:40	73	45,0	34	73	150
2:19:50	73	45,0	34	73	150
2:20:00	73	45,0	34	73	150
2:20:10	73	45,0	34	73	150
2:20:20	73	45,0	34	73	150
2:20:30	73	45,0	34	73	150
2:20:40	73	45,2	34	73	150
2:20:50	73	45,2	34	73	150
2:21:00	73	45,2	34	73	150
2:21:10	73	45,2	34	73	150
2:21:20	73	45,2	34	73	150
2:21:30	73	45,2	34	73	150
2:21:40	73	45,1	34	73	150
2:21:50	73	45,1	34	73	150
2:22:00	73	45,1	34	73	150
2:22:10	73	45,1	34	73	150
2:22:20	73	45,1	34	73	150
2:22:30	73	45,1	34	73	150
2:22:40	73	45,1	34	73	150
2:22:50	73	45,1	34	73	150
2:23:00	73	45,1	34	73	150
2:23:10	73	45,1	34	73	150
2:23:20	73	45,1	34	73	150
2:23:30	73	45,1	34	73	150
2:23:40	73	45,1	34	73	150
2:23:50	73	45,1	34	73	150
2:24:00	73	45,1	34	73	150
2:24:10	73	45,1	34	73	150
2:24:20	73	45,1	34	73	150
2:24:30	73	45,1	34	73	150
2:24:40	73	45,1	34	73	150
2:24:50	73	45,1	34	73	150
2:25:00	73	45,1	34	73	150
2:25:10	73	45,1	34	73	150
2:25:20	73	45,1	34	73	150
2:25:30	73	45,1	34	73	150
2:25:40	73	45,1	34	73	150
2:25:50	73	45,0	34	73	150
2:26:00	73	45,0	34	73	150
2:26:10	73	45,0	34	73	150
2:26:20	73	45,0	34	73	150
2:26:30	73	45,0	34	73	150
2:26:40	73	45,0	34	73	150
2:26:50	73	45,0	34	73	150
2:27:00	73	45,1	34	73	150
2:27:10	73	45,1	34	73	150
2:27:20	73	45,1	34	73	150
2:27:30	73	45,0	34	73	150
2:27:40	73	45,0	34	73	150
2:27:50	73	45,0	34	73	150
2:28:00	73	45,0	34	73	150
2:28:10	73	45,0	34	73	150
2:28:20	73	45,0	34	73	150
2:28:30	73	45,0	34	73	150
2:28:40	73	45,0	34	73	150
2:28:50	73	45,0	34	73	150
2:29:00	73	45,2	34	73	150
2:29:10	73	45,2	34	73	150
2:29:20	73	45,2	34	73	150
2:29:30	73	45,1	34	73	150
2:29:40	73	45,1	34	73	150
2:29:50	73	45,1	34	73	150
2:30:00	73	45,1	34	73	150
2:30:10	73	45,1	34	73	150
2:30:20	73	45,1	34	73	150
2:30:30	73	45,1	34	73	150
2:30:40	73	45,1	34	73	150
2:30:50	73	45,1	34	73	150
2:31:00	73	45,1	34	73	150
2:31:10	73	45,1	34	73	150
2:31:20	73	45,1	34	73	150
2:31:30	73	45,1	34	73	150
2:31:40	73	45,1	34	73	150
2:31:50	73	45,1	34	73	150
2:32:00	73	45,1	34	73	150
2:32:10	73	45,1	34	73	150
2:32:20	73	45,1	34	73	150
2:32:30	73	45,1	34	73	150
2:32:40	73	45,1	34	73	150
2:32:50	73	45,1	34	73	150
2:33:00	73	45,1	21	73	0
2:33:10	73	45,0	21	73	0
2:33:20	73	45,0	21	73	0
2:33:30	73	45,0	21	73	0
2:33:40	73	45,0	21	73	0
2:33:50	73	45,0	21	73	0
2:34:00	73	45,2	21	73	0
2:34:10	73	45,2	21	73	0
2:34:20	73	45,2	21	73	0
2:34:30	73	45,2	21	73	0
2:34:40	73	45,2	21	73	0
2:34:50	73	45,2	21	73	0
2:35:00	73	45,1	21	73	0
2:35:10	73	45,1	21	73	0
2:35:20	73	45,1	21	73	0
2:35:30	73	45,1	21	73	0
2:35:40	73	45,1	21	73	0
2:35:50	73	45,0	21	73	0
2:36:00	73	45,0	21	73	0
2:36:10	73	45,0	21	73	0
2:36:20	73	45,0	21	73	0
2:36:30	73	45,2	21	73	0
2:36:40	73	45,2	21	73	0
2:36:50	73	45,2	21	73	0
2:37:00	73	45,1	21	73	0
2:37:10	73	45,1	21	73	0
2:37:20	73	45,1	21	73	0
2:37:30	73	45,0	21	73	0
2:37:40	73	45,1	21	73	0
2:37:50	73	45,0	21	73	0
2:38:00	73	45,0	21	73	0
2:38:10	73	44,9	21	73	0
2:38:20	73	45,1	21	73	0
2:38:30	73	45,0	21	72	0
2:38:40	74	45,0	21	72	0
2:38:50	74	45,1	21	72	0
2:39:00	74	45,1	21	72	0
2:39:10	74	45,0	21	72	0
2:39:20	74	45,0	21	72	0
2:39:30	74	44,9	21	72	0
2:39:40	74	45,2	21	72	0
2:39:50	74	45,1	21	71	0
2:40:00	74	45,1	21	71	0
2:40:10	74	45,0	21	71	0
2:40:20	74	45,0	21	71	0
2:40:30	74	45,1	21	71	0
2:40:40	74	45,0	21	71	0
2:40:50	74	45,0	21	71	0
2:41:00	74	45,2	21	71	0
2:41:10	74	45,1	21	70	0
2:41:20	74	45,1	21	70	0
2:41:30	74	45,1	21	70	0
2:41:40	74	45,0	21	70	0
2:41:50	74	45,1	21	70	0
2:42:00	74	45,1	21	70	0
2:42:10	74	45,1	21	70	0
2:42:20	74	45,0	21	70	0
2:42:30	74	45,0	21	70	0
2:42:40	74	45,0	21	70	0
2:42:50	74	45,2	21	70	0
2:43:00	74	45,2	21	70	0
2:43:10	74	45,1	21	70	0
2:43:20	74	45,1	21	69	0
2:43:30	74	45,1	21	69	0
2:43:40	74	45,0	21	69	0
2:43:50	74	45,0	21	69	0
2:44:00	74	45,1	21	69	0
2:44:10	74	45,1	21	69	0
2:44:20	74	45,0	21	69	0
2:44:30	74	45,0	21	69	0
2:44:40	74	45,0	21	69	0
2:44:50	74	45,1	21	69	0
2:45:00	74	45,1	21	69	0
2:45:10	74	45,1	21	69	0
2:45:20	74	45,0	21	69	0
2:45:30	74	45,0	21	69	0
2:45:40	74	45,2	21	69	0
2:45:50	74	45,2	21	69	0
2:46:00	74	45,1	21	69	0
2:46:10	74	45,1	21	69	0
2:46:20	74	45,1	21	68	0
2:46:30	74	45,1	21	68	0
2:46:40	74	45,0	21	68	0
2:46:50	74	45,0	21	68	0
2:47:00	74	45,0	21	68	0
2:47:10	74	45,1	21	68	0
2:47:20	74	45,1	21	68	0
2:47:30	74	45,1	21	68	0
2:47:40	74	45,0	21	68	0
2:47:50	74	45,0	21	68	0
2:48:00	74	45,2	21	68	0
2:48:10	74	45,2	21	68	0
2:48:20	74	45,2	21	68	0
2:48:30	74	45,1	21	68	0
2:48:40	74	45,1	21	68	0
2:48:50	74	45,1	21	68	0
2:49:00	74	45,0	21	68	0
2:49:10	74	45,0	21	68	0
2:49:20	74	45,0	21	68	0
2:49:30	74	45,0	21	68	0
2:49:40	74	45,2	21	68	0
2:49:50	74	45,2	21	68	0
2:50:00	74	45,2	21	68	0
2:50:10	74	45,2	21	68	0
2:50:20	74	45,2	21	67	0
2:50:30	74	45,1	21	67	0
2:50:40	74	45,1	21	67	0
2:50:50	74	45,1	21	67	0
2:51:00	74	45,0	21	67	0
2:51:10	74	45,0	21	67	0
2:51:20	74	45,1	21	67	0
2:51:30	74	45,1	21	67	0
2:51:40	74	45,0	21	67	0
2:51:50	74	45,0	21	67	0
2:52:00	74	45,0	21	67	0
2:52:10	74	45,1	21	67	0
2:52:20	74	45,2	21	67	0
2:52:30	74	45,2	21	67	0
2:52:40	74	45,2	21	67	0
2:52:50	74	45,1	21	67	0
2:53:00	74	45,1	21	67	0
2:53:10	74	45,1	21	67	0
2:53:20	74	45,0	21	67	0
2:53:30	74	45,0	21	67	0
2:53:40	74	45,1	21	67	0
2:53:50	74	45,1	21	67	0
2:54:00	74	45,1	21	67	0
2:54:10	74	45,0	21	67	0
2:54:20	74	45,0	21	67	0
2:54:30	74	45,0	21	67	0
2:54:40	74	45,2	21	67	0
2:54:50	74	45,1	21	67	0
2:55:00	74	45,1	21	67	0
2:55:10	74	45,1	21	67	0
2:55:20	74	45,0	21	66	0
2:55:30	74	45,0	21	66	0
2:55:40	74	45,0	21	66	0
2:55:50	74	45,2	21	66	0
2:56:00	74	45,2	21	66	0
2:56:10	74	45,2	21	66	0
2:56:20	74	45,1	21	66	0
2:56:30	74	45,1	21	66	0
2:56:40	74	45,1	21	66	0
2:56:50	74	45,0	21	66	0
2:57:00	74	45,0	21	66	0
2:57:10	74	45,0	21	66	0
2:57:20	74	45,0	21	66	0
2:57:30	74	45,2	21	66	0
2:57:40	74	45,1	21	66	0
2:57:50	74	45,1	21	66	0
2:58:00	74	45,1	21	66	0
2:58:10	74	45,0	21	66	0
2:58:20	74	45,0	21	66	0
2:58:30	74	45,2	21	66	0
2:58:40	74	45,2	21	66	0
2:58:50	74	45,2	21	66	0
2:59:00	74	45,1	21	66	0
2:59:10	74	45,1	21	66	0
2:59:20	74	45,1	21	66	0
2:59:30	74	45,0	21	66	0
2:59:40	74	45,0	21	66	0
2:59:50	74	45,0	21	66	0
3:00:00	74	45,0	21	66	0
3:00:10	74	45,0	21	66	0
3:00:20	74	45,2	21	66	0
3:00:30	74	45,2	21	66	0
3:00:40	74	45,2	21	66	0
3:00:50	74	45,1	21	66	0
3:01:00	74	45,1	21	66	0
3:01:10	74	45,1	21	66	0
3:01:20	74	45,1	21	65	0
3:01:30	74	45,0	21	65	0
3:01:40	74	45,0	21	65	0
3:01:50	74	45,1	21	65	0
3:02:00	74	45,1	21	65	0
3:02:10	74	45,0	21	65	0
3:02:20	74	45,0	21	65	0
3:02:30	74	45,0	21	65	0
3:02:40	74	45,2	21	65	0
3:02:50	73	45,2	21	65	0
3:03:00	73	45,2	21	65	0
3:03:10	73	45,1	21	65	0
3:03:20	73	45,1	21	65	0
3:03:30	73	45,1	21	65	0
3:03:40	73	45,0	24	65	134
3:03:50	73	45,1	55	65	1

File: project-root/data/Tests/Data Acquisition/2013 (508)/13-0144 MW.txt (part 1 of 5)
--Test Summary--
Full Path and File Name	
Instrument Name	7322
Instrument Type	Model 7322 Consistometer - Variable Speed
Instrument Serial Number	
Test Start Date	04.07.2013
Test Start Time	11:34:26
Test Stop Date	05.07.2013
Test Stop Time	7:51:49
Test Length	20:17:23
Final Sample Time Offset	20:17:20
Controller Schedule Name	
Sampling Period	10 seconds
Comments	T: 73C(40min); P: 45MPa(40min); tap water
Information	WellID	Research
Information	Customer	Trican
Information	EngName	Pavel Lebedev
Information	CementClass	60%G+30%SF-2+10%Microdur (BWOB)
Information	CementMfr	Dyckerhoff - Suhoy Log
Information	Additives	0.2%TAS-200+1%CFl-20 (BWOB)
Information	Density	1350
Information	BHCT	73
Information	BHST	85
Information	FluidLoss	n/a
Information	JobType	Production
Calculated Value	Time_30Bc	4:16:30
Calculated Value	Time_70Bc	N/A
Initial Temperature (°C)	26 °C
Final Temperature (°C)	73 °C
Initial Pressure (MPa)	0,4 MPa
Final Pressure (MPa)	45,1 MPa
Initial Consistency (Bc)	13 Bc
Final Consistency (Bc)	30 Bc
Initial Wall Temperature (°C)	24 °C
Final Wall Temperature (°C)	73 °C
Initial Motor Speed (RPM)	150 RPM
Final Motor Speed (RPM)	150 RPM
--Data--
Time (HH:MM:SS)	Temperature (°C)	Pressure (MPa)	Consistency (Bc)	Wall Temperature (°C)	Motor Speed (RPM)
0:00:00	26	0,4	13	24	150
0:00:10	26	0,5	13	24	150
0:00:20	26	0,7	13	24	150
0:00:30	26	1,0	13	24	150
0:00:40	26	1,1	12	25	150
0:00:50	26	1,4	12	25	150
0:01:00	26	1,6	12	26	150
0:01:10	26	1,7	12	26	150
0:01:20	26	1,9	12	26	150
0:01:30	26	2,1	12	27	150
0:01:40	26	2,4	12	28	150
0:01:50	26	2,6	12	29	150
0:02:00	26	2,9	12	29	150
0:02:10	26	3,3	12	30	150
0:02:20	26	3,7	12	33	150
0:02:30	26	4,0	12	34	150
0:02:40	26	4,4	12	35	150
0:02:50	26	4,6	12	36	150
0:03:00	26	4,7	12	37	150
0:03:10	26	4,9	12	38	150
0:03:20	26	5,1	12	38	150
0:03:30	26	5,3	11	39	150
0:03:40	26	5,5	11	40	150
0:03:50	27	5,6	11	40	150
0:04:00	27	5,9	11	41	150
0:04:10	27	6,1	11	41	150
0:04:20	27	6,2	11	42	150
0:04:30	27	6,4	11	42	150
0:04:40	28	6,6	11	42	150
0:04:50	28	6,8	11	43	150
0:05:00	28	7,0	11	43	150
0:05:10	28	7,2	11	43	150
0:05:20	29	7,3	11	43	150
0:05:30	29	7,5	11	43	150
0:05:40	29	7,6	11	43	150
0:05:50	29	7,8	11	43	150
0:06:00	30	7,9	11	44	150
0:06:10	30	8,1	11	44	150
0:06:20	30	8,2	11	44	150
0:06:30	31	8,3	11	44	150
0:06:40	31	8,4	11	44	150
0:06:50	31	8,5	11	44	150
0:07:00	32	8,6	10	44	150
0:07:10	32	8,7	10	44	150
0:07:20	32	8,8	10	44	150
0:07:30	32	8,9	10	44	150
0:07:40	33	8,9	10	44	150
0:07:50	33	9,3	10	44	150
0:08:00	33	9,5	10	44	150
0:08:10	34	9,6	10	44	150
0:08:20	34	9,7	10	44	150
0:08:30	34	9,8	10	44	150
0:08:40	34	10,2	10	44	150
0:08:50	35	10,3	10	45	150
0:09:00	35	10,5	10	45	150
0:09:10	35	10,7	10	45	150
0:09:20	35	10,8	10	45	150
0:09:30	35	11,3	10	45	150
0:09:40	36	11,4	10	45	150
0:09:50	36	11,5	10	46	150
0:10:00	36	11,6	10	46	150
0:10:10	36	11,7	10	46	150
0:10:20	37	11,9	10	46	150
0:10:30	37	12,1	10	46	150
0:10:40	37	12,6	10	46	150
0:10:50	37	12,7	10	46	150
0:11:00	37	12,9	10	46	150
0:11:10	38	13,0	10	46	150
0:11:20	38	13,1	10	47	150
0:11:30	38	13,3	10	47	150
0:11:40	38	13,4	10	47	150
0:11:50	38	13,6	10	48	150
0:12:00	38	13,8	10	48	150
0:12:10	39	14,0	10	48	150
0:12:20	39	14,2	10	48	150
0:12:30	39	14,4	9	49	150
0:12:40	39	14,5	9	49	150
0:12:50	39	14,7	9	49	150
0:13:00	40	15,1	9	49	150
0:13:10	40	15,2	9	50	150
0:13:20	40	15,4	9	50	150
0:13:30	40	15,5	9	50	150
0:13:40	40	15,7	9	50	150
0:13:50	41	15,8	9	50	150
0:14:00	41	16,2	9	50	150
0:14:10	41	16,4	9	51	150
0:14:20	41	16,5	9	51	150
0:14:30	41	16,6	9	51	150
0:14:40	42	16,8	9	51	150
0:14:50	42	16,9	9	51	150
0:15:00	42	17,1	9	51	150
0:15:10	42	17,3	9	52	150
0:15:20	42	17,5	9	52	150
0:15:30	43	18,0	9	52	150
0:15:40	43	18,1	9	52	150
0:15:50	43	18,3	9	52	150
0:16:00	43	18,5	9	53	150
0:16:10	43	18,6	9	53	150
0:16:20	44	18,8	9	53	150
0:16:30	44	18,9	9	53	150
0:16:40	44	19,1	9	53	150
0:16:50	44	19,3	9	54	150
0:17:00	44	19,4	9	54	150
0:17:10	45	19,6	9	54	150
0:17:20	45	19,7	9	55	150
0:17:30	45	19,9	9	55	150
0:17:40	45	20,1	9	55	150
0:17:50	45	20,5	9	55	150
0:18:00	46	20,6	9	55	150
0:18:10	46	20,8	9	56	150
0:18:20	46	21,0	9	56	150
0:18:30	46	21,1	9	56	150
0:18:40	46	21,3	9	56	150
0:18:50	46	21,5	9	57	150
0:19:00	47	21,6	9	57	150
0:19:10	47	21,8	9	57	150
0:19:20	47	22,0	9	57	150
0:19:30	47	22,2	9	57	150
0:19:40	47	22,5	9	58	150
0:19:50	48	22,7	9	58	150
0:20:00	48	22,9	9	58	150
0:20:10	48	23,1	9	58	150
0:20:20	48	23,2	9	59	150
0:20:30	48	23,4	9	59	150
0:20:40	49	23,5	9	59	150
0:20:50	49	23,7	9	59	150
0:21:00	49	23,9	9	60	150
0:21:10	49	24,0	9	60	150
0:21:20	49	24,2	9	60	150
0:21:30	50	24,3	9	60	150
0:21:40	50	24,8	9	61	150
0:21:50	50	25,0	9	60	150
0:22:00	50	25,1	9	61	150
0:22:10	50	25,3	9	61	150
0:22:20	51	25,5	9	61	150
0:22:30	51	25,6	9	61	150
0:22:40	51	25,8	9	61	150
0:22:50	51	25,9	9	62	150
0:23:00	51	26,1	9	62	150
0:23:10	52	26,3	9	62	150
0:23:20	52	26,5	9	62	150
0:23:30	52	26,6	9	63	150
0:23:40	52	26,8	9	63	150
0:23:50	52	27,1	9	63	150
0:24:00	53	27,2	9	63	150
0:24:10	53	27,4	9	63	150
0:24:20	53	27,5	9	64	150
0:24:30	53	27,7	9	64	150
0:24:40	53	28,2	9	64	150
0:24:50	54	28,4	9	64	150
0:25:00	54	28,6	9	64	150
0:25:10	54	28,7	9	65	150
0:25:20	54	28,9	9	65	150
0:25:30	54	29,1	9	65	150
0:25:40	55	29,2	9	65	150
0:25:50	55	29,4	9	65	150
0:26:00	55	29,6	9	66	150
0:26:10	55	29,7	9	66	150
0:26:20	55	29,9	9	66	150
0:26:30	56	30,1	9	66	150
0:26:40	56	30,3	9	66	150
0:26:50	56	30,4	9	67	150
0:27:00	56	30,6	9	67	150
0:27:10	56	30,8	9	67	150
0:27:20	57	30,9	9	67	150
0:27:30	57	31,1	9	68	150
0:27:40	57	31,3	9	68	150
0:27:50	57	31,5	9	68	150
0:28:00	57	31,6	9	68	150
0:28:10	57	31,8	9	69	150
0:28:20	58	32,1	9	69	150
0:28:30	58	32,3	9	69	150
0:28:40	58	32,5	9	69	150
0:28:50	58	32,7	9	69	150
0:29:00	58	32,8	9	70	150
0:29:10	59	33,0	9	70	150
0:29:20	59	33,2	9	70	150
0:29:30	59	33,4	9	70	150
0:29:40	59	33,6	9	71	150
0:29:50	60	33,7	9	71	150
0:30:00	60	33,9	9	71	150
0:30:10	60	34,0	9	71	150
0:30:20	60	34,4	9	71	150
0:30:30	60	34,5	9	71	150
0:30:40	61	34,7	9	71	150
0:30:50	61	34,8	9	72	150
0:31:00	61	35,0	9	72	150
0:31:10	61	35,3	9	72	150
0:31:20	61	35,4	9	72	150
0:31:30	62	35,6	9	72	150
0:31:40	62	35,8	9	73	150
0:31:50	62	36,0	9	73	150
0:32:00	62	36,1	9	73	150
0:32:10	62	36,2	9	73	150
0:32:20	63	36,6	9	73	150
0:32:30	63	36,7	9	73	150
0:32:40	63	36,9	9	73	150
0:32:50	63	37,0	9	73	150
0:33:00	63	37,3	9	73	150
0:33:10	64	37,5	9	74	150
0:33:20	64	37,6	9	74	150
0:33:30	64	37,7	9	74	150
0:33:40	64	37,9	9	74	150
0:33:50	65	38,3	9	74	150
0:34:00	65	38,5	9	74	150
0:34:10	65	38,6	9	74	150
0:34:20	65	38,8	9	75	150
0:34:30	65	38,9	9	75	150
0:34:40	66	39,0	9	75	150
0:34:50	66	39,3	9	75	150
0:35:00	66	39,4	9	75	150
0:35:10	66	39,5	9	75	150
0:35:20	66	39,9	9	76	150
0:35:30	67	40,0	9	76	150
0:35:40	67	40,2	9	76	150
0:35:50	67	40,4	9	76	150
0:36:00	67	40,6	9	76	150
0:36:10	67	40,7	9	76	150
0:36:20	67	41,0	9	76	150
0:36:30	68	41,3	9	77	150
0:36:40	68	41,4	9	77	150
0:36:50	68	41,5	9	77	150
0:37:00	68	41,6	9	77	150
0:37:10	68	42,0	9	77	150
0:37:20	69	42,1	9	77	150
0:37:30	69	42,3	9	77	150
0:37:40	69	42,4	9	78	150
0:37:50	69	42,6	9	78	150
0:38:00	69	42,8	9	78	150
0:38:10	69	43,0	9	79	150
0:38:20	70	43,2	9	79	150
0:38:30	70	43,4	9	79	150
0:38:40	70	43,6	9	80	150
0:38:50	70	43,8	9	80	150
0:39:00	70	44,0	9	80	150
0:39:10	70	44,2	9	80	150
0:39:20	71	44,4	9	81	150
0:39:30	71	44,7	9	81	150
0:39:40	71	44,8	9	81	150
0:39:50	71	45,0	9	82	150
0:40:00	71	45,2	9	82	150
0:40:10	72	45,5	9	82	150
0:40:20	72	45,7	9	82	150
0:40:30	72	45,8	9	83	150
0:40:40	72	46,0	9	83	150
0:40:50	72	45,6	9	83	150
0:41:00	72	45,7	9	83	150
0:41:10	72	45,7	9	82	150
0:41:20	73	45,8	9	82	150
0:41:30	73	45,9	9	83	150
0:41:40	73	45,9	9	82	150
0:41:50	73	45,9	9	82	150
0:42:00	73	45,9	9	82	150
0:42:10	73	45,8	9	82	150
0:42:20	73	45,8	9	81	150
0:42:30	74	45,7	9	81	150
0:42:40	74	45,7	9	81	150
0:42:50	74	45,6	9	80	150
0:43:00	74	45,5	9	80	150
0:43:10	74	45,5	9	80	150
0:43:20	74	45,4	9	80	150
0:43:30	74	45,4	9	80	150
0:43:40	74	45,3	9	80	150
0:43:50	74	45,3	9	79	150
0:44:00	74	45,2	9	79	150
0:44:10	74	45,1	9	79	150
0:44:20	74	45,1	9	79	150
0:44:30	74	45,0	9	78	150
0:44:40	74	44,9	10	78	150
0:44:50	75	45,3	10	78	150
0:45:00	75	45,2	10	78	150
0:45:10	75	45,1	10	77	150
0:45:20	75	45,0	10	77	150
0:45:30	75	45,0	10	77	150
0:45:40	75	45,2	10	77	150
0:45:50	75	45,2	10	77	150
0:46:00	75	45,1	10	77	150
0:46:10	75	45,0	10	77	150
0:46:20	75	45,0	10	76	150
0:46:30	75	45,0	10	76	150
0:46:40	75	45,1	10	77	150
0:46:50	75	45,0	10	77	150
0:47:00	75	45,0	10	77	150
0:47:10	75	45,0	10	76	150
0:47:20	74	45,3	10	77	150
0:47:30	74	45,3	10	76	150
0:47:40	74	45,3	10	76	150
0:47:50	74	45,3	10	76	150
0:48:00	74	45,2	10	77	150
0:48:10	74	45,2	10	76	150
0:48:20	74	45,2	10	76	150
0:48:30	74	45,2	10	76	150
0:48:40	74	45,2	10	76	150
0:48:50	74	45,2	10	76	150
0:49:00	74	45,2	10	76	150
0:49:10	74	45,2	10	76	150
0:49:20	74	45,2	10	76	150
0:49:30	74	45,2	10	76	150
0:49:40	74	45,2	10	76	150
0:49:50	74	45,2	10	76	150
0:50:00	74	45,2	10	76	150
0:50:10	74	45,2	10	76	150
0:50:20	74	45,2	10	76	150
0:50:30	74	45,2	10	76	150
0:50:40	74	45,2	10	76	150
0:50:50	74	45,2	10	76	150
0:51:00	74	45,2	10	76	150
0:51:10	74	45,2	10	76	150
0:51:20	74	45,2	10	76	150
0:51:30	74	45,1	10	76	150
0:51:40	74	45,1	10	76	150
0:51:50	74	45,1	10	76	150
0:52:00	74	45,1	10	76	150
0:52:10	74	45,1	10	76	150
0:52:20	74	45,1	10	76	150
0:52:30	74	45,1	10	76	150
0:52:40	74	45,1	10	76	150
0:52:50	74	45,1	10	76	150
0:53:00	74	45,1	10	76	150
0:53:10	74	45,1	10	76	150
0:53:20	74	45,1	10	76	150
0:53:30	74	45,1	10	76	150
0:53:40	74	45,1	10	76	150
0:53:50	74	45,1	10	76	150
0:54:00	74	45,1	10	76	150
0:54:10	74	45,1	10	76	150
0:54:20	74	45,1	10	76	150
0:54:30	74	45,1	10	76	150
0:54:40	74	45,1	10	76	150
0:54:50	73	45,2	10	76	150
0:55:00	73	45,2	10	76	150
0:55:10	73	45,2	10	76	150
0:55:20	73	45,2	10	76	150
0:55:30	73	45,2	10	76	150
0:55:40	73	45,2	10	76	150
0:55:50	73	45,2	10	76	150
0:56:00	73	45,3	10	76	150
0:56:10	73	45,3	10	76	150
0:56:20	73	45,3	10	76	150
0:56:30	73	45,3	10	76	150
0:56:40	73	45,3	10	76	150
0:56:50	73	45,3	10	76	150
0:57:00	73	45,3	10	76	150
0:57:10	73	45,3	10	76	150
0:57:20	73	45,2	10	76	150
0:57:30	73	45,2	10	75	150
0:57:40	73	45,2	10	75	150
0:57:50	73	45,2	10	75	150
0:58:00	73	45,2	10	75	150
0:58:10	73	45,2	10	75	150
0:58:20	73	45,2	10	75	150
0:58:30	73	45,2	10	75	150
0:58:40	73	45,1	10	75	150
0:58:50	73	45,1	10	75	150
0:59:00	73	45,1	10	75	150
0:59:10	73	45,1	10	75	150
0:59:20	73	45,1	10	75	150
0:59:30	73	45,1	10	75	150
0:59:40	73	45,1	10	75	150
0:59:50	73	45,1	10	75	150
1:00:00	73	45,1	10	75	150
1:00:10	73	45,1	10	75	150
1:00:20	73	45,1	10	75	150
1:00:30	73	45,1	10	75	150
1:00:40	73	45,1	10	75	150
1:00:50	73	45,1	10	75	150
1:01:00	73	45,1	10	75	150
1:01:10	73	45,2	10	75	150
1:01:20	73	45,2	10	75	150
1:01:30	73	45,2	10	75	150
1:01:40	73	45,2	10	75	150
1:01:50	73	45,2	10	75	150
1:02:00	73	45,2	10	75	150
1:02:10	73	45,2	10	75	150
1:02:20	73	45,2	10	75	150
1:02:30	73	45,2	10	75	150
1:02:40	73	45,2	10	75	150
1:02:50	73	45,2	10	75	150
1:03:00	73	45,2	10	75	150
1:03:10	73	45,2	10	75	150
1:03:20	73	45,2	10	75	150
1:03:30	73	45,2	10	75	150
1:03:40	73	45,2	10	75	150
1:03:50	73	45,3	10	75	150
1:04:00	73	45,3	10	75	150
1:04:10	73	45,3	10	75	150
1:04:20	73	45,3	10	75	150
1:04:30	73	45,3	10	75	150
1:04:40	73	45,3	10	75	150
1:04:50	73	45,3	11	75	150
1:05:00	73	45,3	11	75	150
1:05:10	73	45,3	11	75	150
1:05:20	73	45,3	11	75	150
1:05:30	73	45,3	11	75	150
1:05:40	73	45,3	11	75	150
1:05:50	73	45,3	11	75	150
1:06:00	73	45,3	11	75	150
1:06:10	73	45,3	11	75	150
1:06:20	73	45,3	11	75	150
1:06:30	73	45,3	11	75	150
1:06:40	73	45,3	11	75	150
1:06:50	73	45,3	11	75	150
1:07:00	73	45,3	11	75	150
1:07:10	73	45,3	11	75	150
1:07:20	73	45,3	11	75	150
1:07:30	73	45,3	11	74	150
1:07:40	73	45,2	11	74	150
1:07:50	73	45,2	11	74	150
1:08:00	73	45,2	11	74	150
1:08:10	73	45,2	11	74	150
1:08:20	73	45,2	11	74	150
1:08:30	73	45,2	11	74	150
1:08:40	73	45,2	11	74	150
1:08:50	73	45,2	11	74	150
1:09:00	73	45,2	11	74	150
1:09:10	73	45,2	11	74	150
1:09:20	73	45,2	11	74	150
1:09:30	73	45,2	11	74	150
1:09:40	73	45,2	11	74	150
1:09:50	73	45,2	11	74	150
1:10:00	73	45,1	11	74	150
1:10:10	73	45,1	11	74	150
1:10:20	73	45,1	11	74	150
1:10:30	73	45,1	11	74	150
1:10:40	73	45,1	11	74	150
1:10:50	73	45,1	11	74	150
1:11:00	73	45,1	11	74	150
1:11:10	73	45,1	11	74	150
1:11:20	73	45,1	11	74	150
1:11:30	73	45,1	11	74	150
1:11:40	73	45,1	11	74	150
1:11:50	73	45,1	11	74	150
1:12:00	73	45,1	11	74	150
1:12:10	73	45,1	11	74	150
1:12:20	73	45,1	11	74	150
1:12:30	73	45,1	11	74	150
1:12:40	73	45,1	11	74	150
1:12:50	73	45,1	11	74	150
1:13:00	73	45,1	11	74	150
1:13:10	73	45,1	11	74	150
1:13:20	73	45,1	11	74	150
1:13:30	73	45,1	11	74	150
1:13:40	73	45,1	11	74	150
1:13:50	73	45,1	11	74	150
1:14:00	73	45,1	11	74	150
1:14:10	73	45,2	11	74	150
1:14:20	73	45,2	11	74	150
1:14:30	73	45,2	11	74	150
1:14:40	73	45,2	11	74	150
1:14:50	73	45,2	11	74	150
1:15:00	73	45,2	11	74	150
1:15:10	73	45,2	12	74	150
1:15:20	73	45,2	12	74	150
1:15:30	73	45,2	12	74	150
1:15:40	73	45,2	12	74	150
1:15:50	73	45,2	12	74	150
1:16:00	73	45,1	12	74	150
1:16:10	73	45,1	12	74	150
1:16:20	73	45,1	12	74	150
1:16:30	73	45,0	12	73	150
1:16:40	73	45,0	12	73	150
1:16:50	73	45,0	12	73	150
1:17:00	73	45,2	12	73	150
1:17:10	73	45,2	12	73	150
1:17:20	73	45,2	12	73	150
1:17:30	73	45,1	12	73	150
1:17:40	73	45,1	12	73	150
1:17:50	73	45,1	12	73	150
1:18:00	73	45,1	12	73	150
1:18:10	73	45,0	12	73	150
1:18:20	73	45,0	12	73	150
1:18:30	73	45,1	12	73	150
1:18:40	73	45,0	12	72	150
1:18:50	73	45,0	12	72	150
1:19:00	73	45,0	12	72	150
1:19:10	73	45,1	12	72	150
1:19:20	73	45,1	12	72	150
1:19:30	73	45,1	12	72	150
1:19:40	73	45,1	12	72	150
1:19:50	73	45,1	12	72	150
1:20:00	73	45,0	12	72	150
1:20:10	73	45,0	12	72	150
1:20:20	73	45,2	12	72	150
1:20:30	73	45,2	12	72	150
1:20:40	73	45,2	12	72	150
1:20:50	73	45,2	12	72	150
1:21:00	73	45,2	12	72	150
1:21:10	73	45,1	12	72	150
1:21:20	73	45,1	12	72	150
1:21:30	73	45,1	12	72	150
1:21:40	73	45,1	12	72	150
1:21:50	73	45,1	12	72	150
1:22:00	73	45,1	12	72	150
1:22:10	73	45,2	12	72	150
1:22:20	73	45,2	12	72	150
1:22:30	73	45,2	12	72	150
1:22:40	73	45,2	12	72	150
1:22:50	73	45,2	12	72	150
1:23:00	73	45,2	12	72	150
1:23:10	73	45,3	12	73	150
1:23:20	73	45,3	12	73	150
1:23:30	73	45,3	12	73	150
1:23:40	73	45,4	12	73	150
1:23:50	73	45,4	12	73	150
1:24:00	73	45,4	12	73	150
1:24:10	73	45,4	12	73	150
1:24:20	73	45,5	12	73	150
1:24:30	73	45,5	12	73	150
1:24:40	73	45,5	12	73	150
1:24:50	73	45,5	12	73	150
1:25:00	73	45,5	12	73	150
1:25:10	73	45,5	12	73	150
1:25:20	73	45,6	12	73	150
1:25:30	73	45,6	12	73	150
1:25:40	73	45,6	12	73	150
1:25:50	73	45,6	12	73	150
1:26:00	73	45,6	12	73	150
1:26:10	73	45,6	12	73	150
1:26:20	73	45,6	12	73	150
1:26:30	73	45,7	12	73	150
1:26:40	73	45,7	12	73	150
1:26:50	73	45,7	12	73	150
1:27:00	73	45,7	12	73	150
1:27:10	73	45,7	12	73	150
1:27:20	73	45,7	12	73	150
1:27:30	73	45,7	12	73	150
1:27:40	73	45,7	12	73	150
1:27:50	73	45,7	12	73	150
1:28:00	73	45,7	12	73	150
1:28:10	73	45,7	12	73	150
1:28:20	73	45,7	12	73	150
1:28:30	73	45,8	12	74	150
1:28:40	73	45,8	12	73	150
1:28:50	73	45,8	12	74	150
1:29:00	73	45,8	12	74	150
1:29:10	73	45,9	12	74	150
1:29:20	73	45,9	12	74	150
1:29:30	73	45,9	12	74	150
1:29:40	73	46,0	12	74	150
1:29:50	73	46,0	12	74	150
1:30:00	73	46,0	12	74	150
1:30:10	73	46,0	12	74	150
1:30:20	73	46,0	12	74	150
1:30:30	73	46,0	12	74	150
1:30:40	73	46,0	12	74	150
1:30:50	73	46,0	12	74	150
1:31:00	73	46,0	12	74	150
1:31:10	73	46,0	12	74	150
1:31:20	73	46,0	12	74	150
1:31:30	73	46,0	12	74	150
1:31:40	73	46,0	12	74	150
1:31:50	73	45,9	12	74	150
1:32:00	73	45,9	12	74	150
1:32:10	73	45,9	12	73	150
1:32:20	73	45,9	12	73	150
1:32:30	73	45,9	12	74	150
1:32:40	73	45,9	12	73	150
1:32:50	73	45,9	12	73	150
1:33:00	73	45,8	12	73	150
1:33:10	73	45,8	12	73	150
1:33:20	73	45,8	12	73	150
1:33:30	73	45,8	12	73	150
1:33:40	73	45,8	12	73	150
1:33:50	73	45,8	12	73	150
1:34:00	73	45,7	12	73	150
1:34:10	73	45,7	12	73	150
1:34:20	73	45,7	12	73	150
1:34:30	73	45,7	12	73	150
1:34:40	73	45,7	12	73	150
1:34:50	73	45,7	12	73	150
1:35:00	73	45,7	12	73	150
1:35:10	73	45,7	12	73	150
1:35:20	73	45,7	12	73	150
1:35:30	73	45,6	12	73	150
1:35:40	73	45,6	12	73	150
1:35:50	73	45,6	12	73	150
1:36:00	73	45,6	12	73	150
1:36:10	73	45,6	12	73	150
1:36:20	73	45,6	12	73	150
1:36:30	73	45,6	12	73	150
1:36:40	73	45,6	12	73	150
1:36:50	73	45,6	12	73	150
1:37:00	73	45,6	12	73	150
1:37:10	73	45,5	12	73	150
1:37:20	73	45,5	12	73	150
1:37:30	73	45,5	12	73	150
1:37:40	73	45,5	12	73	150
1:37:50	73	45,5	12	73	150
1:38:00	73	45,5	12	73	150
1:38:10	73	45,5	12	73	150
1:38:20	73	45,5	12	73	150
1:38:30	73	45,5	12	73	150
1:38:40	73	45,5	12	73	150
1:38:50	73	45,5	12	73	150
1:39:00	73	45,4	12	73	150
1:39:10	73	45,4	12	73	150
1:39:20	73	45,4	12	73	150
1:39:30	73	45,4	12	73	150
1:39:40	73	45,4	12	73	150
1:39:50	73	45,4	12	73	150
1:40:00	73	45,4	12	73	150
1:40:10	73	45,4	12	73	150
1:40:20	73	45,4	12	73	150
1:40:30	73	45,4	12	73	150
1:40:40	73	45,4	12	73	150
1:40:50	73	45,4	12	73	150
1:41:00	73	45,4	12	73	150
1:41:10	73	45,4	12	73	150
1:41:20	73	45,4	12	73	150
1:41:30	73	45,3	12	73	150
1:41:40	73	45,3	12	73	150
1:41:50	73	45,3	12	73	150
1:42:00	73	45,3	12	73	150
1:42:10	73	45,3	12	73	150
1:42:20	73	45,3	12	73	150
1:42:30	73	45,3	12	73	150
1:42:40	73	45,3	12	73	150
1:42:50	73	45,3	12	73	150
1:43:00	73	45,3	12	73	150
1:43:10	73	45,3	12	73	150
1:43:20	73	45,2	12	72	150
1:43:30	73	45,2	12	73	150
1:43:40	73	45,2	12	73	150
1:43:50	73	45,2	12	73	150
1:44:00	73	45,2	12	73	150
1:44:10	73	45,2	12	73	150
1:44:20	73	45,2	12	73	150
1:44:30	73	45,2	12	73	150
1:44:40	73	45,2	12	73	150
1:44:50	73	45,2	12	73	150
1:45:00	73	45,2	12	73	150
1:45:10	73	45,2	12	73	150
1:45:20	73	45,1	12	73	150
1:45:30	73	45,1	12	73	150
1:45:40	73	45,1	12	73	150
1:45:50	73	45,1	12	73	150
1:46:00	73	45,1	12	73	150
1:46:10	73	45,1	12	73	150
1:46:20	73	45,1	12	73	150
1:46:30	73	45,1	12	73	150
1:46:40	73	45,1	12	73	150
1:46:50	73	45,1	12	73	150
1:47:00	73	45,1	12	73	150
1:47:10	73	45,1	12	73	150
1:47:20	73	45,1	12	73	150
1:47:30	73	45,1	12	73	150
1:47:40	73	45,1	12	73	150
1:47:50	73	45,1	12	73	150
1:48:00	73	45,1	12	73	150
1:48:10	73	45,1	12	73	150
1:48:20	73	45,1	12	73	150
1:48:30	73	45,1	12	73	150
1:48:40	73	45,1	12	73	150
1:48:50	73	45,1	12	73	150
1:49:00	73	45,1	12	73	150
1:49:10	73	45,1	12	73	150
1:49:20	73	45,1	12	73	150
1:49:30	73	45,1	12	73	150
1:49:40	73	45,1	12	73	150
1:49:50	73	45,1	12	73	150
1:50:00	73	45,1	12	73	150
1:50:10	73	45,0	12	73	150
1:50:20	73	45,0	12	73	150
1:50:30	73	45,0	12	73	150
1:50:40	73	45,0	12	73	150
1:50:50	73	45,0	12	73	150
1:51:00	73	45,0	12	73	150
1:51:10	73	45,0	12	73	150
1:51:20	73	45,0	12	73	150
1:51:30	73	45,1	12	73	150
1:51:40	73	45,1	12	72	150
1:51:50	73	45,1	12	73	150
1:52:00	73	45,1	12	73	150
1:52:10	73	45,1	12	73	150
1:52:20	73	45,1	12	73	150
1:52:30	73	45,1	12	73	150
1:52:40	73	45,0	12	73	150
1:52:50	73	45,0	12	73	150
1:53:00	73	45,0	12	73	150
1:53:10	73	45,0	12	73	150
1:53:20	73	45,0	12	73	150
1:53:30	73	45,0	12	73	150
1:53:40	73	45,0	12	73	150
1:53:50	73	45,2	12	73	150
1:54:00	73	45,2	12	73	150
1:54:10	73	45,2	12	73	150
1:54:20	73	45,2	12	73	150
1:54:30	73	45,1	12	73	150
1:54:40	73	45,1	12	73	150
1:54:50	73	45,1	12	73	150
1:55:00	73	45,1	12	73	150
1:55:10	73	45,1	12	73	150
1:55:20	73	45,1	12	73	150
1:55:30	73	45,1	12	73	150
1:55:40	73	45,1	12	73	150
1:55:50	73	45,1	12	73	150
1:56:00	73	45,1	12	73	150
1:56:10	73	45,1	12	73	150
1:56:20	73	45,0	12	73	150
1:56:30	73	45,0	12	72	150
1:56:40	73	45,0	12	73	150
1:56:50	73	45,0	12	72	150
1:57:00	73	45,1	12	72	150
1:57:10	73	45,1	12	72	150
1:57:20	73	45,1	12	73	150
1:57:30	73	45,1	12	72	150
1:57:40	73	45,1	12	73	150
1:57:50	73	45,1	12	72	150
1:58:00	73	45,0	12	72	150
1:58:10	73	45,0	12	73	150
1:58:20	73	45,0	12	73	150
1:58:30	73	45,0	12	73	150
1:58:40	73	45,0	12	73	150
1:58:50	73	45,0	12	73	150
1:59:00	73	45,0	12	72	150
1:59:10	73	45,0	12	72	150
1:59:20	73	45,0	12	73	150
1:59:30	73	45,0	12	73	150
1:59:40	73	45,0	12	73	150
1:59:50	73	45,0	12	73	150
2:00:00	73	45,2	12	73	150
2:00:10	73	45,2	12	72	150
2:00:20	73	45,2	12	73	150
2:00:30	73	45,2	12	72	150
2:00:40	73	45,2	12	72	150
2:00:50	73	45,2	12	72	150
2:01:00	73	45,1	12	73	150
2:01:10	73	45,1	12	72	150
2:01:20	73	45,1	12	73	150
2:01:30	73	45,1	12	73	150
2:01:40	73	45,1	12	73	150
2:01:50	73	45,1	12	73	150
2:02:00	73	45,1	12	72	150
2:02:10	73	45,1	12	72	150
2:02:20	73	45,1	12	72	150
2:02:30	73	45,1	12	72	150
2:02:40	73	45,1	12	72	150
2:02:50	73	45,0	12	73	150
2:03:00	73	45,0	12	73	150
2:03:10	73	45,0	12	73	150
2:03:20	73	45,0	12	73	150
2:03:30	73	45,0	12	72	150
2:03:40	73	45,1	12	72	150
2:03:50	73	45,1	12	72	150
2:04:00	73	45,1	12	73	150
2:04:10	73	45,1	12	72	150
2:04:20	73	45,1	12	72	150
2:04:30	73	45,1	12	72	150
2:04:40	73	45,1	12	72	150
2:04:50	73	45,1	12	73	150
2:05:00	73	45,1	12	73	150
2:05:10	73	45,1	12	73	150
2:05:20	73	45,1	12	73	150
2:05:30	73	45,1	12	73	150
2:05:40	73	45,1	12	73	150
2:05:50	73	45,0	12	72	150
2:06:00	73	45,0	12	72	150
2:06:10	73	45,0	12	73	150
2:06:20	73	45,0	12	73	150
2:06:30	73	45,0	12	73	150
2:06:40	73	45,0	12	72	150
2:06:50	73	45,0	12	73	150
2:07:00	73	45,1	12	73	150
2:07:10	73	45,1	12	73	150
2:07:20	73	45,0	12	73	150
2:07:30	73	45,0	12	72	150
2:07:40	73	45,0	12	73	150
2:07:50	73	45,0	12	73	150
2:08:00	73	45,0	12	73	150
2:08:10	73	45,0	12	73	150
2:08:20	73	45,0	12	73	150
2:08:30	73	45,0	12	73	150
2:08:40	73	45,0	12	72	150
2:08:50	73	45,0	12	73	150
2:09:00	73	45,0	12	73	150
2:09:10	73	45,2	12	72	150
2:09:20	73	45,1	12	72	150
2:09:30	73	45,1	12	72	150
2:09:40	73	45,1	12	73	150
2:09:50	73	45,1	12	72	150
2:10:00	73	45,1	12	73	150
2:10:10	73	45,1	12	73	150
2:10:20	73	45,1	12	72	150
2:10:30	73	45,1	12	73	150
2:10:40	73	45,1	12	73	150
2:10:50	73	45,0	12	72	150
2:11:00	73	45,0	12	72	150
2:11:10	73	45,0	12	72	150
2:11:20	73	45,0	12	73	150
2:11:30	73	45,0	12	72	150
2:11:40	73	45,2	12	73	150
2:11:50	73	45,2	12	72	150
2:12:00	73	45,2	12	72	150
2:12:10	73	45,2	12	72	150
2:12:20	73	45,2	12	72	150
2:12:30	73	45,2	12	72	150
2:12:40	73	45,2	12	72	150
2:12:50	73	45,2	12	72	150
2:13:00	73	45,1	12	72	150
2:13:10	73	45,1	12	73	150
2:13:20	73	45,1	12	72	150
2:13:30	73	45,1	12	72	150
2:13:40	73	45,1	12	72	150
2:13:50	73	45,1	12	72	150
2:14:00	73	45,1	12	73	150
2:14:10	73	45,1	12	72	150
2:14:20	73	45,0	12	72	150
2:14:30	73	45,0	12	72	150
2:14:40	73	45,0	12	72	150
2:14:50	73	45,0	12	72	150
2:15:00	73	45,1	12	72	150
2:15:10	73	45,0	12	72	150
2:15:20	73	45,0	12	72	150
2:15:30	73	45,0	12	72	150
2:15:40	73	45,0	12	72	150
2:15:50	73	45,0	12	72	150
2:16:00	73	45,0	12	72	150
2:16:10	73	45,2	12	72	150
2:16:20	73	45,2	12	72	150
2:16:30	73	45,1	12	72	150
2:16:40	73	45,1	12	72	150
2:16:50	73	45,1	12	72	150
2:17:00	73	45,1	12	72	150
2:17:10	73	45,1	12	72	150
2:17:20	73	45,1	12	72	150
2:17:30	73	45,1	12	72	150
2:17:40	73	45,1	12	72	150
2:17:50	73	45,1	12	72	150
2:18:00	73	45,0	12	72	150
2:18:10	73	45,0	12	72	150
2:18:20	73	45,0	12	72	150
2:18:30	73	45,0	12	72	150
2:18:40	73	45,1	12	72	150
2:18:50	73	45,2	12	72	150
2:19:00	73	45,2	12	72	150
2:19:10	73	45,2	12	72	150
2:19:20	73	45,1	12	72	150
2:19:30	73	45,1	12	72	150
2:19:40	73	45,1	12	72	150
2:19:50	73	45,1	12	72	150
2:20:00	73	45,1	12	72	150
2:20:10	73	45,1	12	72	150
2:20:20	73	45,1	12	72	150
2:20:30	73	45,0	12	72	150
2:20:40	73	45,0	12	72	150
2:20:50	73	45,0	12	72	150
2:21:00	73	45,0	12	72	150
2:21:10	73	45,0	12	72	150
2:21:20	73	45,0	12	72	150
2:21:30	73	45,0	12	72	150
2:21:40	73	45,0	12	72	150
2:21:50	73	45,0	12	72	150
2:22:00	73	45,2	12	72	150
2:22:10	73	45,2	12	72	150
2:22:20	73	45,1	12	72	150
2:22:30	73	45,1	12	72	150
2:22:40	73	45,1	12	72	150
2:22:50	73	45,1	12	72	150
2:23:00	73	45,1	12	72	150
2:23:10	73	45,1	12	72	150
2:23:20	73	45,1	12	72	150
2:23:30	73	45,1	12	72	150
2:23:40	73	45,1	12	72	150
2:23:50	73	45,1	12	72	150
2:24:00	73	45,1	12	72	150
2:24:10	73	45,1	12	72	150
2:24:20	73	45,1	12	72	150
2:24:30	73	45,1	12	72	150
2:24:40	73	45,1	12	72	150
2:24:50	73	45,0	12	72	150
2:25:00	73	45,0	12	72	150
2:25:10	73	45,0	12	72	150
2:25:20	73	45,0	12	72	150
2:25:30	73	45,0	12	72	150
2:25:40	73	45,0	12	72	150
2:25:50	73	45,0	12	72	150
2:26:00	73	45,2	12	72	150
2:26:10	73	45,2	12	72	150
2:26:20	73	45,2	12	72	150
2:26:30	73	45,2	12	72	150
2:26:40	73	45,2	12	72	150
2:26:50	73	45,2	12	72	150
2:27:00	73	45,1	12	72	150
2:27:10	73	45,1	12	72	150
2:27:20	73	45,1	12	72	150
2:27:30	73	45,1	12	72	150
2:27:40	73	45,1	12	72	150
2:27:50	73	45,1	12	72	150
2:28:00	73	45,1	12	72	150
2:28:10	73	45,1	12	72	150
2:28:20	73	45,1	12	72	150
2:28:30	73	45,1	12	72	150
2:28:40	73	45,1	12	72	150
2:28:50	73	45,0	12	72	150
2:29:00	73	45,0	12	72	150
2:29:10	73	45,0	12	72	150
2:29:20	73	45,0	12	72	150
2:29:30	73	45,0	12	72	150
2:29:40	73	45,1	12	72	150
2:29:50	73	45,0	12	72	150
2:30:00	73	45,0	12	72	150
2:30:10	73	45,0	12	72	150
2:30:20	73	45,0	12	72	150
2:30:30	73	45,0	12	72	150
2:30:40	73	45,0	12	72	150
2:30:50	73	45,0	12	72	150
2:31:00	73	45,0	12	72	150
2:31:10	73	45,3	12	72	150
2:31:20	73	45,2	12	72	150
2:31:30	73	45,2	12	72	150
2:31:40	73	45,2	12	72	150
2:31:50	73	45,2	12	72	150
2:32:00	73	45,2	12	72	150
2:32:10	73	45,2	12	72	150
2:32:20	73	45,2	12	72	150
2:32:30	73	45,1	12	72	150
2:32:40	73	45,1	12	72	150
2:32:50	73	45,1	12	72	150
2:33:00	73	45,1	12	72	150
2:33:10	73	45,1	12	72	150
2:33:20	73	45,1	12	72	150
2:33:30	73	45,1	12	72	150
2:33:40	73	45,1	12	72	150
2:33:50	73	45,1	12	72	150
2:34:00	73	45,0	12	72	150
2:34:10	73	45,0	12	72	150
2:34:20	73	45,0	12	72	150
2:34:30	73	45,0	12	72	150
2:34:40	73	45,0	12	72	150
2:34:50	73	45,0	12	72	150
2:35:00	73	45,2	12	72	150
2:35:10	73	45,2	12	72	150
2:35:20	73	45,2	12	72	150
2:35:30	73	45,1	12	72	150
2:35:40	73	45,1	12	72	150
2:35:50	73	45,1	12	72	150
2:36:00	73	45,1	12	72	150
2:36:10	73	45,1	12	72	150
2:36:20	73	45,1	12	72	150
2:36:30	73	45,1	12	72	150
2:36:40	73	45,1	12	72	150
2:36:50	73	45,1	12	72	150
2:37:00	73	45,0	12	72	150
2:37:10	73	45,0	12	72	150
2:37:20	73	45,0	12	72	150
2:37:30	73	45,0	12	72	150
2:37:40	73	45,0	12	72	150
2:37:50	73	45,0	12	72	150
2:38:00	73	45,1	12	72	150
2:38:10	73	45,1	12	72	150
2:38:20	73	45,1	12	72	150
2:38:30	73	45,1	12	72	150
2:38:40	73	45,1	12	72	150
2:38:50	73	45,1	12	72	150
2:39:00	73	45,1	12	72	150
2:39:10	73	45,1	12	72	150
2:39:20	73	45,1	12	72	150
2:39:30	73	45,1	12	72	150
2:39:40	73	45,1	12	72	150
2:39:50	73	45,1	12	72	150
2:40:00	73	45,1	12	72	150
2:40:10	73	45,0	12	72	150
2:40:20	73	45,0	12	72	150
2:40:30	73	45,0	12	72	150
2:40:40	73	45,0	12	72	150
2:40:50	73	45,0	12	72	150
2:41:00	73	45,0	12	72	150
2:41:10	73	45,2	12	72	150
2:41:20	73	45,2	12	72	150
2:41:30	73	45,2	12	72	150
2:41:40	73	45,2	12	72	150
2:41:50	73	45,1	12	72	150
2:42:00	73	45,1	12	72	150
2:42:10	73	45,1	12	72	150
2:42:20	73	45,1	12	72	150
2:42:30	73	45,1	12	72	150
2:42:40	73	45,1	12	72	150
2:42:50	73	45,1	12	72	150
2:43:00	73	45,1	12	72	150
2:43:10	73	45,1	12	72	150
2:43:20	73	45,1	12	72	150
2:43:30	73	45,1	12	72	150
2:43:40	73	45,1	12	72	150
2:43:50	73	45,1	12	72	150
2:44:00	73	45,0	12	72	150
2:44:10	73	45,0	12	72	150
2:44:20	73	45,0	12	72	150
2:44:30	73	45,0	12	72	150
2:44:40	73	45,1	12	72	150
2:44:50	73	45,1	12	72	150
2:45:00	73	45,1	12	72	150
2:45:10	73	45,1	12	72	150
2:45:20	73	45,1	12	72	150
2:45:30	73	45,0	12	72	150
2:45:40	73	45,0	12	72	150
2:45:50	73	45,0	12	72	150
2:46:00	73	45,0	12	72	150
2:46:10	73	45,0	12	72	150
2:46:20	73	45,1	12	72	150
2:46:30	73	45,1	12	72	150
2:46:40	73	45,1	12	72	150
2:46:50	73	45,1	12	72	150
2:47:00	73	45,1	12	72	150
2:47:10	73	45,1	12	72	150
2:47:20	73	45,1	12	72	150
2:47:30	73	45,1	12	72	150
2:47:40	73	45,0	12	72	150
2:47:50	73	45,0	12	72	150
2:48:00	73	45,0	12	72	150
2:48:10	73	45,0	12	72	150
2:48:20	73	45,0	12	72	150
2:48:30	73	45,0	12	72	150
2:48:40	73	45,0	12	72	150
2:48:50	73	45,0	12	72	150
2:49:00	73	45,2	12	72	150
2:49:10	73	45,2	12	72	150
2:49:20	73	45,2	12	72	150
2:49:30	73	45,2	12	72	150
2:49:40	73	45,2	12	72	150
2:49:50	73	45,2	12	72	150
2:50:00	73	45,1	12	72	150
2:50:10	73	45,1	12	72	150
2:50:20	73	45,1	12	72	150
2:50:30	73	45,1	12	72	150
2:50:40	73	45,1	12	73	150
2:50:50	73	45,1	12	72	150
2:51:00	73	45,1	12	72	150
2:51:10	73	45,1	12	72	150
2:51:20	73	45,1	12	72	150
2:51:30	73	45,1	12	72	150
2:51:40	73	45,1	12	72	150
2:51:50	73	45,0	12	72	150
2:52:00	73	45,0	12	72	150
2:52:10	73	45,0	12	72	150
2:52:20	73	45,0	12	72	150
2:52:30	73	45,0	12	72	150
2:52:40	73	45,0	12	72	150
2:52:50	73	45,2	12	72	150
2:53:00	73	45,2	12	72	150
2:53:10	73	45,2	12	72	150
2:53:20	73	45,2	12	72	150
2:53:30	73	45,1	12	72	150
2:53:40	73	45,1	12	72	150
2:53:50	73	45,1	12	72	150
2:54:00	73	45,1	12	72	150
2:54:10	73	45,1	12	72	150
2:54:20	73	45,1	12	72	150
2:54:30	73	45,1	12	72	150
2:54:40	73	45,1	12	72	150
2:54:50	73	45,1	12	72	150
2:55:00	73	45,1	12	72	150
2:55:10	73	45,1	12	72	150
2:55:20	73	45,1	12	72	150
2:55:30	73	45,1	12	72	150
2:55:40	73	45,0	12	72	150
2:55:50	73	45,0	12	72	150
2:56:00	73	45,0	12	72	150
2:56:10	73	45,0	12	72	150
2:56:20	73	45,0	12	72	150
2:56:30	73	45,0	12	72	150
2:56:40	73	45,0	12	72	150
2:56:50	73	45,0	12	72	150
2:57:00	73	45,0	12	72	150
2:57:10	73	45,1	12	72	150
2:57:20	73	45,2	12	72	150
2:57:30	73	45,2	12	72	150
2:57:40	73	45,2	12	72	150
2:57:50	73	45,2	12	72	150
2:58:00	73	45,2	12	72	150
2:58:10	73	45,2	12	72	150
2:58:20	73	45,2	12	73	150
2:58:30	73	45,2	12	72	150
2:58:40	73	45,2	12	72	150
2:58:50	73	45,2	12	72	150
2:59:00	73	45,1	12	72	150
2:59:10	73	45,1	12	72	150
2:59:20	73	45,1	12	72	150
2:59:30	73	45,1	12	73	150
2:59:40	73	45,1	12	72	150
2:59:50	73	45,1	12	72	150
3:00:00	73	45,1	12	72	150
3:00:10	73	45,1	12	72	150
3:00:20	73	45,1	12	72	150
3:00:30	73	45,1	12	72	150
3:00:40	73	45,1	12	72	150
3:00:50	73	45,0	12	72	150
3:01:00	73	45,0	12	72	150
3:01:10	73	45,0	12	72	150
3:01:20	73	45,2	12	72	150
3:01:30	73	45,2	12	72	150
3:01:40	73	45,2	12	72	150
3:01:50	73	45,2	12	72	150
3:02:00	73	45,2	12	72	150
3:02:10	73	45,2	12	72	150
3:02:20	73	45,1	12	72	150
3:02:30	73	45,1	12	72	150
3:02:40	73	45,1	12	72	150
3:02:50	73	45,1	12	72	150
3:03:00	73	45,1	12	72	150
3:03:10	73	45,1	12	72	150
3:03:20	73	45,1	12	72	150
3:03:30	73	45,1	12	72	150
3:03:40	73	45,1	12	72	150
3:03:50	73	45,0	12	72	150
3:04:00	73	45,0	12	72	150
3:04:10	73	45,0	12	72	150
3:04:20	73	45,0	12	72	150
3:04:30	73	45,0	12	72	150
3:04:40	73	45,0	12	72	150
3:04:50	73	45,0	12	72	150
3:05:00	73	45,0	12	72	150
3:05:10	73	45,0	12	72	150
3:05:20	73	45,0	12	72	150
3:05:30	73	45,0	12	72	150
3:05:40	73	45,0	12	72	150
3:05:50	73	45,0	12	72	150
3:06:00	73	45,0	12	72	150
3:06:10	73	45,2	12	72	150
3:06:20	73	45,2	12	72	150
3:06:30	73	45,2	12	72	150
3:06:40	73	45,1	12	72	150
3:06:50	73	45,1	12	72	150
3:07:00	73	45,1	12	72	150
3:07:10	73	45,1	12	72	150
3:07:20	73	45,1	12	72	150
3:07:30	73	45,1	12	72	150
3:07:40	73	45,1	12	72	150
3:07:50	73	45,1	12	72	150
3:08:00	73	45,1	12	72	150
3:08:10	73	45,0	12	72	150
3:08:20	73	45,0	12	72	150
3:08:30	73	45,0	12	72	150
3:08:40	73	45,0	12	72	150
3:08:50	73	45,0	12	72	150
3:09:00	73	45,0	12	72	150
3:09:10	73	45,2	12	72	150
3:09:20	73	45,2	12	72	150
3:09:30	73	45,2	12	72	150
3:09:40	73	45,2	12	72	150
3:09:50	73	45,2	12	72	150
3:10:00	73	45,2	12	72	150
3:10:10	73	45,2	12	72	150
3:10:20	73	45,2	12	72	150
3:10:30	73	45,2	12	72	150
3:10:40	73	45,1	12	72	150
3:10:50	73	45,1	12	72	150
3:11:00	73	45,1	12	72	150
3:11:10	73	45,1	12	72	150
3:11:20	73	45,1	12	72	150
3:11:30	73	45,1	12	72	150
3:11:40	73	45,1	12	72	150
3:11:50	73	45,0	12	72	150
3:12:00	73	45,0	12	72	150
3:12:10	73	45,0	12	72	150
3:12:20	73	45,0	12	72	150
3:12:30	73	45,0	12	72	150
3:12:40	73	45,0	12	72	150
3:12:50	73	45,0	12	72	150
3:13:00	73	45,3	12	72	150
3:13:10	73	45,3	12	72	150
3:13:20	73	45,3	12	72	150
3:13:30	73	45,2	12	72	150
3:13:40	73	45,2	12	72	150
3:13:50	73	45,2	12	72	150
3:14:00	73	45,2	12	72	150
3:14:10	73	45,2	12	72	150
3:14:20	73	45,2	12	72	150
3:14:30	73	45,2	12	72	150
3:14:40	73	45,2	12	72	150
3:14:50	73	45,2	12	72	150
3:15:00	73	45,2	12	72	150
3:15:10	73	45,2	12	72	150
3:15:20	73	45,2	12	72	150
3:15:30	73	45,2	12	72	150
3:15:40	73	45,2	12	72	150
3:15:50	73	45,2	12	72	150
3:16:00	73	45,2	12	72	150
3:16:10	73	45,1	12	72	150
3:16:20	73	45,1	12	72	150
3:16:30	73	45,1	12	72	150
3:16:40	73	45,1	12	72	150
3:16:50	73	45,1	12	72	150
3:17:00	73	45,1	12	72	150
3:17:10	73	45,1	12	72	150
3:17:20	73	45,1	12	72	150
3:17:30	73	45,0	12	72	150
3:17:40	73	45,0	12	72	150
3:17:50	73	45,0	12	72	150
3:18:00	73	45,0	12	72	150
3:18:10	73	45,0	12	72	150
3:18:20	73	45,0	12	72	150
3:18:30	73	45,0	12	72	150
3:18:40	73	45,0	12	72	150
3:18:50	73	45,2	12	72	150
3:19:00	73	45,2	12	72	150
3:19:10	73	45,2	12	72	150
3:19:20	73	45,2	12	72	150
3:19:30	73	45,2	12	72	150
3:19:40	73	45,2	12	72	150
3:19:50	73	45,2	12	72	150
3:20:00	73	45,2	12	72	150
3:20:10	73	45,2	12	72	150
3:20:20	73	45,2	12	72	150
3:20:30	73	45,2	12	72	150
3:20:40	73	45,2	12	72	150
3:20:50	73	45,1	12	72	150
3:21:00	73	45,1	12	72	150
3:21:10	73	45,1	12	72	150
3:21:20	73	45,2	12	72	150
3:21:30	73	45,2	12	72	150
3:21:40	73	45,2	12	72	150
3:21:50	73	45,2	12	72	150
3:22:00	73	45,1	12	72	150
3:22:10	73	45,1	12	72	150
3:22:20	73	45,1	12	72	150
3:22:30	73	45,1	12	72	150
3:22:40	73	45,1	12	72	150
3:22:50	73	45,1	12	72	150
3:23:00	73	45,1	12	72	150
3:23:10	73	45,1	12	72	150
3:23:20	73	45,1	12	72	150
3:23:30	73	45,1	12	72	150
3:23:40	73	45,1	12	72	150
3:23:50	73	45,1	12	72	150
3:24:00	73	45,1	12	72	150
3:24:10	73	45,0	12	72	150
3:24:20	73	45,0	12	72	150
3:24:30	73	45,0	12	72	150
3:24:40	73	45,0	12	72	150
3:24:50	73	45,0	12	72	150
3:25:00	73	45,0	12	72	150
3:25:10	73	45,0	12	72	150
3:25:20	73	45,1	12	72	150
3:25:30	73	45,1	12	72	150
3:25:40	73	45,1	12	72	150
3:25:50	73	45,1	12	72	150
3:26:00	73	45,0	12	72	150
3:26:10	73	45,0	12	72	150
3:26:20	73	45,0	12	72	150
3:26:30	73	45,0	12	73	150
3:26:40	73	45,0	12	72	150
3:26:50	73	45,0	12	72	150
3:27:00	73	45,0	12	72	150
3:27:10	73	45,0	12	72	150
3:27:20	73	45,3	12	72	150
3:27:30	73	45,3	12	72	150
3:27:40	73	45,3	12	72	150
3:27:50	73	45,2	12	72	150
3:28:00	73	45,2	12	72	150
3:28:10	73	45,2	12	72	150
3:28:20	73	45,2	12	72	150
3:28:30	73	45,2	12	72	150
3:28:40	73	45,2	12	72	150
3:28:50	73	45,2	12	72	150
3:29:00	73	45,2	12	72	150
3:29:10	73	45,2	12	72	150
3:29:20	73	45,2	12	72	150
3:29:30	73	45,2	12	72	150
3:29:40	73	45,2	12	72	150
3:29:50	73	45,2	12	72	150
3:30:00	73	45,2	12	72	150
3:30:10	73	45,1	12	72	150
3:30:20	73	45,1	12	72	150
3:30:30	73	45,1	12	72	150
3:30:40	73	45,1	12	72	150
3:30:50	73	45,1	12	73	150
3:31:00	73	45,1	12	72	150
3:31:10	73	45,1	12	73	150
3:31:20	73	45,1	12	72	150
3:31:30	73	45,1	12	72	150
3:31:40	73	45,1	12	72	150
3:31:50	73	45,1	12	72	150
3:32:00	73	45,1	12	72	150
3:32:10	73	45,1	12	72	150
3:32:20	73	45,1	12	73	150
3:32:30	73	45,1	12	72	150
3:32:40	73	45,1	12	72	150
3:32:50	73	45,1	12	72	150
3:33:00	73	45,1	12	72	150
3:33:10	73	45,1	12	72	150
3:33:20	73	45,1	12	73	150
3:33:30	73	45,1	12	72	150
3:33:40	73	45,0	12	72	150
3:33:50	73	45,0	12	72	150
3:34:00	73	45,0	12	72	150
3:34:10	73	45,0	12	72	150
3:34:20	73	45,0	12	72	150
3:34:30	73	45,1	12	72	150
3:34:40	73	45,1	12	72	150
3:34:50	73	45,1	12	72	150
3:35:00	73	45,1	12	72	150
3:35:10	73	45,1	12	72	150
3:35:20	73	45,1	12	73	150
3:35:30	73	45,1	12	72	150
3:35:40	73	45,1	13	72	150
3:35:50	73	45,1	13	72	150
3:36:00	73	45,1	13	72	150
3:36:10	73	45,1	13	72	150
3:36:20	73	45,1	13	73	150
3:36:30	73	45,1	13	73	150
3:36:40	73	45,1	13	73	150
3:36:50	73	45,1	13	73	150
3:37:00	73	45,1	13	73	150
3:37:10	73	45,1	13	73	150
3:37:20	73	45,1	13	73	150
3:37:30	73	45,1	13	72	150
3:37:40	73	45,1	13	73	150
3:37:50	73	45,0	14	73	150
3:38:00	73	45,0	14	73	150
3:38:10	73	45,0	14	72	150
3:38:20	73	45,0	14	72	150
3:38:30	73	45,0	14	72	150
3:38:40	73	45,0	14	72	150
3:38:50	73	45,0	14	72	150
3:39:00	73	45,2	14	73	150
3:39:10	73	45,2	14	72	150
3:39:20	73	45,2	14	73	150
3:39:30	73	45,2	14	72	150
3:39:40	73	45,2	14	72	150
3:39:50	73	45,2	14	72	150
3:40:00	73	45,2	14	72	150
3:40:10	73	45,2	14	73	150
3:40:20	73	45,2	15	72	150
3:40:30	73	45,2	15	72	150
3:40:40	73	45,2	15	72	150
3:40:50	73	45,2	15	73	150
3:41:00	73	45,2	15	72	150
3:41:10	73	45,2	15	73	150
3:41:20	73	45,2	15	72	150
3:41:30	73	45,2	16	73	150
3:41:40	73	45,2	16	73	150
3:41:50	73	45,2	16	73	150
3:42:00	73	45,3	16	73	150
3:42:10	73	45,3	16	73	150
3:42:20	73	45,3	16	73	150
3:42:30	73	45,3	16	73	150
3:42:40	73	45,3	16	73	150
3:42:50	73	45,2	16	73	150
3:43:00	73	45,2	16	73	150
3:43:10	73	45,2	16	73	150
3:43:20	73	45,2	16	73	150
3:43:30	73	45,1	16	73	150
3:43:40	73	45,1	16	72	150
3:43:50	73	45,1	17	72	150
3:44:00	73	45,1	16	72	150
3:44:10	73	45,1	17	72	150
3:44:20	73	45,0	17	72	150
3:44:30	73	45,0	17	72	150
3:44:40	73	45,0	17	72	150
3:44:50	73	45,0	17	72	150
3:45:00	73	45,1	17	72	150
3:45:10	73	45,2	17	72	150
3:45:20	73	45,1	17	72	150
3:45:30	73	45,1	17	72	150
3:45:40	73	45,1	17	72	150
3:45:50	73	45,1	17	72	150
3:46:00	73	45,2	18	73	150
3:46:10	73	45,2	18	72	150
3:46:20	73	45,2	18	73	150
3:46:30	73	45,2	18	73	150
3:46:40	73	45,2	18	73	150
3:46:50	73	45,2	18	73	150
3:47:00	73	45,2	18	73	150
3:47:10	73	45,1	18	72	150
3:47:20	73	45,1	18	72	150
3:47:30	73	45,1	18	73	150
3:47:40	73	45,1	18	72	150
3:47:50	73	45,1	18	73	150
3:48:00	73	45,1	18	73	150
3:48:10	73	45,1	18	73	150
3:48:20	73	45,1	19	73	150
3:48:30	73	45,1	19	73	150
3:48:40	73	45,1	19	73	150
3:48:50	73	45,1	19	72	150
3:49:00	73	45,1	19	73	150
3:49:10	73	45,1	19	73	150
3:49:20	73	45,1	19	73	150
3:49:30	73	45,1	19	73	150
3:49:40	73	45,1	19	73	150
3:49:50	73	45,1	19	73	150
3:50:00	73	45,1	19	73	150
3:50:10	73	45,1	20	73	150
3:50:20	73	45,1	20	73	150
3:50:30	73	45,1	20	73	150
3:50:40	73	45,1	20	73	150
3:50:50	73	45,1	20	73	150
3:51:00	73	45,1	20	73	150
3:51:10	73	45,1	20	73	150
3:51:20	73	45,1	20	73	150
3:51:30	73	45,1	20	73	150
3:51:40	73	45,1	20	73	150
3:51:50	73	45,1	20	73	150
3:52:00	73	45,1	20	73	150
3:52:10	73	45,1	20	73	150
3:52:20	73	45,0	20	73	150
3:52:30	73	45,0	20	73	150
3:52:40	73	45,0	20	73	150
3:52:50	73	45,0	21	73	150
3:53:00	73	45,0	21	73	150
3:53:10	73	45,0	21	73	150
3:53:20	73	45,0	21	73	150
3:53:30	73	45,1	21	73	150
3:53:40	73	45,1	21	72	150
3:53:50	73	45,1	21	72	150
3:54:00	73	45,1	21	72	150
3:54:10	73	45,0	21	72	150
3:54:20	73	45,0	21	72	150
3:54:30	73	45,0	21	72	150
3:54:40	73	45,0	21	72	150
3:54:50	73	45,0	21	72	150
3:55:00	73	45,0	21	72	150
3:55:10	73	45,0	21	73	150
3:55:20	73	45,0	21	73	150
3:55:30	73	45,0	21	73	150
3:55:40	73	45,0	21	73	150
3:55:50	73	45,0	21	72	150
3:56:00	73	45,0	21	73	150
3:56:10	73	45,0	21	73	150
3:56:20	73	45,0	21	73	150
3:56:30	73	45,0	21	73	150
3:56:40	73	45,0	22	73	150
3:56:50	73	45,0	22	73	150
3:57:00	73	45,0	22	73	150
3:57:10	73	45,0	22	73	150
3:57:20	73	45,0	22	73	150
3:57:30	73	45,0	22	73	150
3:57:40	73	45,0	22	73	150
3:57:50	73	45,2	22	73	150
3:58:00	73	45,2	22	73	150
3:58:10	73	45,2	22	73	150
3:58:20	73	45,2	22	72	150
3:58:30	73	45,1	22	72	150
3:58:40	73	45,1	22	73	150
3:58:50	73	45,1	23	73	150
3:59:00	73	45,1	23	72	150
3:59:10	73	45,1	23	72	150
3:59:20	73	45,1	23	73	150
3:59:30	73	45,1	23	73	150
3:59:40	73	45,1	23	73	150
3:59:50	73	45,1	23	72	150
4:00:00	73	45,1	23	73	150
4:00:10	73	45,1	23	73	150
4:00:20	73	45,1	23	73	150
4:00:30	73	45,1	23	73	150
4:00:40	73	45,1	24	73	150
4:00:50	73	45,1	24	73	150
4:01:00	73	45,1	24	73	150
4:01:10	73	45,1	24	73	150
4:01:20	73	45,1	24	73	150
4:01:30	73	45,1	24	73	150
4:01:40	73	45,1	24	73	150
4:01:50	73	45,1	24	73	150
4:02:00	73	45,1	25	73	150
4:02:10	73	45,1	25	73	150
4:02:20	73	45,1	25	73	150
4:02:30	73	45,1	25	73	150
4:02:40	73	45,1	25	73	150
4:02:50	73	45,0	25	73	150
4:03:00	73	45,0	25	73	150
4:03:10	73	45,0	25	73	150
4:03:20	73	45,0	25	73	150
4:03:30	73	45,0	25	73	150
4:03:40	73	45,1	25	73	150
4:03:50	73	45,1	25	73	150
4:04:00	73	45,1	25	73	150
4:04:10	73	45,1	26	73	150
4:04:20	73	45,1	26	73	150
4:04:30	73	45,1	26	73	150
4:04:40	73	45,1	26	73	150
4:04:50	73	45,1	26	73	150
4:05:00	73	45,1	26	73	150
4:05:10	73	45,0	26	73	150
4:05:20	73	45,1	26	73	150
4:05:30	73	45,1	26	73	150
4:05:40	73	45,1	26	73	150
4:05:50	73	45,1	26	73	150
4:06:00	73	45,1	26	73	150
4:06:10	73	45,1	26	73	150
4:06:20	73	45,1	26	73	150
4:06:30	73	45,1	26	73	150
4:06:40	73	45,1	26	73	150
4:06:50	73	45,0	26	73	150
4:07:00	73	45,0	26	73	150
4:07:10	73	45,0	26	73	150
4:07:20	73	45,0	27	73	150
4:07:30	73	45,0	27	72	150
4:07:40	73	45,0	27	73	150
4:07:50	73	45,0	27	73	150
4:08:00	73	45,0	27	72	150
4:08:10	73	45,0	27	73	150
4:08:20	73	45,0	27	72	150
4:08:30	73	45,3	27	73	150
4:08:40	73	45,3	27	73	150
4:08:50	73	45,2	27	72	150
4:09:00	73	45,2	27	73	150
4:09:10	73	45,2	27	72	150
4:09:20	73	45,2	27	73	150
4:09:30	73	45,2	27	73	150
4:09:40	73	45,2	27	73	150
