Repository: ProgWizer/parser

File: project-root/data/Tests/Data Acquisition/2013 (508)/13-0148 MW.txt
--Test Summary--
Full Path and File Name	
Instrument Name	7222
Instrument Type	Model 7222 Consistometer
Instrument Serial Number	
Test Start Date	08.07.2013
Test Start Time	9:37:51
Test Stop Date	08.07.2013
Test Stop Time	12:59:52
Test Length	3:22:01
Final Sample Time Offset	3:22:00
Controller Schedule Name	
Sampling Period	10 seconds
Comments	T: 70C (40min); P: 35MPa (40min); tap water.
Information	WellID	Research
Information	Customer	Trican
Information	EngName	Aleksanyan Mikhail
Information	CementClass	100%G
Information	CementMfr	Dyckerhoff - Suhoy Log
Information	Additives	25%Silica Fume+0,7%CFL-6+0,7%SMS+0,3%R-7 (bwoc)
Information	Density	1500
Information	BHCT	70
Information	BHST	90
Information	FluidLoss	
Information	JobType	Production
Calculated Value	Time_30Bc	2:48:30
Calculated Value	Time_70Bc	3:22:00
Initial Temperature (°C)	27 °C
Final Temperature (°C)	71 °C
Initial Pressure (MPa)	0,5 MPa
Final Pressure (MPa)	35,8 MPa
Initial Consistency (Bc)	11 Bc
Final Consistency (Bc)	70 Bc
--Data--
Time (HH:MM:SS)	Temperature (°C)	Pressure (MPa)	Consistency (Bc)
0:00:00	27	0,5	11
0:00:10	27	0,5	11
0:00:20	27	0,6	11
0:00:30	27	0,8	11
0:00:40	27	1,0	11
0:00:50	27	1,1	11
0:01:00	27	1,4	11
0:01:10	27	1,7	11
0:01:20	27	2,0	12
0:01:30	27	2,4	11
0:01:40	27	2,8	12
0:01:50	27	3,0	12
0:02:00	27	3,0	12
0:02:10	27	3,2	12
0:02:20	27	3,3	12
0:02:30	28	3,3	12
0:02:40	28	3,2	12
0:02:50	28	3,0	12
0:03:00	28	3,2	12
0:03:10	28	3,4	12
0:03:20	28	3,2	12
0:03:30	29	3,5	12
0:03:40	29	3,7	12
0:03:50	29	3,9	12
0:04:00	29	3,8	12
0:04:10	29	4,0	12
0:04:20	29	4,1	12
0:04:30	29	4,3	12
0:04:40	29	4,8	12
0:04:50	29	4,7	12
0:05:00	29	4,8	12
0:05:10	29	5,0	12
0:05:20	29	5,3	12
0:05:30	30	5,8	12
0:05:40	30	6,2	13
0:05:50	30	6,3	12
0:06:00	30	6,6	12
0:06:10	30	6,5	13
0:06:20	30	6,8	12
0:06:30	30	6,8	12
0:06:40	30	7,0	12
0:06:50	30	7,3	12
0:07:00	30	7,5	12
0:07:10	30	7,6	12
0:07:20	31	7,6	12
0:07:30	31	7,6	12
0:07:40	31	7,5	12
0:07:50	32	7,3	12
0:08:00	32	7,2	12
0:08:10	32	7,7	12
0:08:20	33	7,5	12
0:08:30	33	7,8	12
0:08:40	33	7,8	12
0:08:50	34	8,1	12
0:09:00	34	8,1	12
0:09:10	34	8,3	12
0:09:20	34	8,5	12
0:09:30	34	8,6	12
0:09:40	35	8,7	12
0:09:50	35	8,9	12
0:10:00	35	9,1	12
0:10:10	35	9,2	12
0:10:20	35	9,4	12
0:10:30	35	9,5	12
0:10:40	35	9,6	12
0:10:50	35	9,9	12
0:11:00	35	10,4	12
0:11:10	35	11,1	12
0:11:20	35	11,4	12
0:11:30	35	10,9	12
0:11:40	35	11,4	12
0:11:50	35	11,9	12
0:12:00	35	11,4	12
0:12:10	35	11,9	12
0:12:20	35	11,8	12
0:12:30	36	11,8	11
0:12:40	36	12,0	11
0:12:50	36	12,1	11
0:13:00	36	12,6	11
0:13:10	37	12,7	11
0:13:20	37	12,3	11
0:13:30	38	12,1	12
0:13:40	38	12,3	12
0:13:50	39	12,4	12
0:14:00	39	12,5	12
0:14:10	40	12,6	15
0:14:20	40	12,9	14
0:14:30	40	12,8	14
0:14:40	41	13,3	14
0:14:50	41	13,3	14
0:15:00	41	13,3	14
0:15:10	42	13,8	14
0:15:20	42	13,7	14
0:15:30	42	13,9	14
0:15:40	42	14,1	14
0:15:50	42	14,4	14
0:16:00	42	14,2	14
0:16:10	42	14,4	14
0:16:20	42	14,6	14
0:16:30	42	14,7	15
0:16:40	42	15,1	16
0:16:50	42	15,7	16
0:17:00	42	15,7	15
0:17:10	42	15,8	15
0:17:20	42	16,1	15
0:17:30	42	16,5	15
0:17:40	42	17,0	15
0:17:50	42	16,2	14
0:18:00	42	16,6	19
0:18:10	42	17,0	18
0:18:20	42	17,3	19
0:18:30	43	17,2	17
0:18:40	43	17,1	17
0:18:50	43	17,5	15
0:19:00	44	17,3	15
0:19:10	44	16,9	13
0:19:20	45	17,3	14
0:19:30	46	17,3	14
0:19:40	46	17,4	16
0:19:50	47	17,5	19
0:20:00	47	17,6	13
0:20:10	48	17,8	14
0:20:20	48	18,2	12
0:20:30	49	18,1	12
0:20:40	49	18,6	18
0:20:50	49	18,6	18
0:21:00	49	18,6	19
0:21:10	49	18,7	20
0:21:20	49	18,9	20
0:21:30	50	19,2	20
0:21:40	50	19,4	20
0:21:50	50	19,5	20
0:22:00	50	19,6	20
0:22:10	49	19,9	20
0:22:20	49	20,1	20
0:22:30	49	20,7	20
0:22:40	49	20,5	20
0:22:50	49	20,5	20
0:23:00	49	20,7	20
0:23:10	49	20,9	20
0:23:20	49	21,3	20
0:23:30	49	21,7	20
0:23:40	49	22,0	20
0:23:50	49	22,2	19
0:24:00	49	22,2	18
0:24:10	50	22,0	18
0:24:20	50	22,6	17
0:24:30	51	21,8	17
0:24:40	51	21,7	17
0:24:50	52	21,8	16
0:25:00	52	22,2	15
0:25:10	53	22,1	15
0:25:20	54	22,2	19
0:25:30	54	22,4	18
0:25:40	55	22,5	18
0:25:50	55	22,8	18
0:26:00	55	23,1	17
0:26:10	55	23,0	18
0:26:20	56	23,3	18
0:26:30	56	23,5	18
0:26:40	56	23,4	17
0:26:50	56	23,6	17
0:27:00	56	23,7	17
0:27:10	56	24,2	17
0:27:20	56	24,1	17
0:27:30	56	24,2	17
0:27:40	56	24,6	17
0:27:50	56	24,9	17
0:28:00	56	25,6	17
0:28:10	56	25,4	17
0:28:20	56	25,4	17
0:28:30	56	25,5	17
0:28:40	56	25,6	17
0:28:50	55	25,9	17
0:29:00	55	26,1	16
0:29:10	55	26,4	16
0:29:20	56	26,4	15
0:29:30	56	26,3	15
0:29:40	56	26,1	14
0:29:50	56	26,8	15
0:30:00	57	27,0	14
0:30:10	57	26,8	14
0:30:20	58	26,5	14
0:30:30	59	26,8	14
0:30:40	59	27,1	16
0:30:50	60	27,1	17
0:31:00	60	27,3	16
0:31:10	61	27,5	16
0:31:20	61	27,7	15
0:31:30	62	27,5	15
0:31:40	62	27,8	15
0:31:50	63	28,1	15
0:32:00	63	28,1	15
0:32:10	63	28,5	16
0:32:20	63	28,5	16
0:32:30	63	28,6	16
0:32:40	63	28,7	16
0:32:50	63	28,8	15
0:33:00	63	29,0	15
0:33:10	63	29,1	15
0:33:20	63	29,3	15
0:33:30	63	29,5	15
0:33:40	63	29,9	15
0:33:50	63	30,7	15
0:34:00	63	30,4	15
0:34:10	63	30,1	15
0:34:20	62	29,8	15
0:34:30	62	30,2	15
0:34:40	62	30,6	14
0:34:50	62	30,8	14
0:35:00	62	30,9	14
0:35:10	62	30,8	13
0:35:20	63	30,9	13
0:35:30	63	32,2	13
0:35:40	63	31,7	13
0:35:50	64	32,2	13
0:36:00	64	32,1	13
0:36:10	65	31,8	13
0:36:20	65	32,0	13
0:36:30	66	32,1	12
0:36:40	67	32,0	12
0:36:50	67	32,3	12
0:37:00	68	32,3	12
0:37:10	68	32,6	13
0:37:20	69	32,7	12
0:37:30	69	32,9	12
0:37:40	70	33,0	12
0:37:50	70	33,3	12
0:38:00	70	33,3	12
0:38:10	70	33,6	12
0:38:20	70	33,6	12
0:38:30	70	33,8	12
0:38:40	71	33,9	12
0:38:50	71	34,1	12
0:39:00	71	34,1	12
0:39:10	71	34,3	12
0:39:20	71	34,4	12
0:39:30	71	34,8	12
0:39:40	70	34,9	12
0:39:50	70	35,3	12
0:40:00	70	36,0	12
0:40:10	70	35,8	12
0:40:20	70	35,7	11
0:40:30	70	35,6	11
0:40:40	70	35,4	11
0:40:50	70	35,4	11
0:41:00	70	35,7	11
0:41:10	69	35,7	11
0:41:20	69	35,8	11
0:41:30	69	35,8	11
0:41:40	70	35,8	11
0:41:50	70	35,5	11
0:42:00	70	34,9	11
0:42:10	70	35,7	11
0:42:20	71	35,8	11
0:42:30	71	35,2	11
0:42:40	71	34,9	11
0:42:50	72	34,9	11
0:43:00	72	34,7	11
0:43:10	73	34,8	11
0:43:20	73	35,0	12
0:43:30	74	34,7	12
0:43:40	74	34,8	12
0:43:50	75	35,0	12
0:44:00	75	34,8	12
0:44:10	75	34,8	12
0:44:20	76	35,1	11
0:44:30	76	35,0	11
0:44:40	76	35,0	11
0:44:50	76	34,9	11
0:45:00	76	35,1	11
0:45:10	76	34,8	11
0:45:20	76	34,9	12
0:45:30	76	35,1	12
0:45:40	76	34,8	12
0:45:50	76	34,9	12
0:46:00	76	34,8	12
0:46:10	76	34,8	13
0:46:20	76	35,2	13
0:46:30	76	34,9	13
0:46:40	76	35,0	13
0:46:50	76	34,9	13
0:47:00	75	34,9	13
0:47:10	75	34,9	12
0:47:20	75	34,9	12
0:47:30	75	35,0	12
0:47:40	75	34,9	12
0:47:50	75	35,0	12
0:48:00	74	35,0	12
0:48:10	74	35,1	12
0:48:20	74	35,0	12
0:48:30	74	34,9	12
0:48:40	74	35,0	12
0:48:50	74	34,9	13
0:49:00	73	35,0	12
0:49:10	73	34,9	12
0:49:20	73	35,1	12
0:49:30	73	34,9	12
0:49:40	73	35,0	12
0:49:50	72	34,8	12
0:50:00	72	35,0	12
0:50:10	72	34,9	12
0:50:20	72	35,6	12
0:50:30	72	35,2	12
0:50:40	72	35,4	13
0:50:50	71	35,4	12
0:51:00	71	35,4	13
0:51:10	71	35,3	13
0:51:20	71	35,1	12
0:51:30	71	34,8	12
0:51:40	71	34,4	12
0:51:50	71	35,8	12
0:52:00	71	35,4	12
0:52:10	71	34,6	12
0:52:20	71	35,2	12
0:52:30	71	35,2	12
0:52:40	71	34,9	12
0:52:50	71	34,7	12
0:53:00	72	34,8	12
0:53:10	72	34,8	12
0:53:20	73	34,9	12
0:53:30	73	34,8	12
0:53:40	73	35,0	12
0:53:50	74	35,0	12
0:54:00	74	34,9	12
0:54:10	74	34,9	12
0:54:20	74	34,9	12
0:54:30	75	34,9	12
0:54:40	75	34,9	12
0:54:50	75	34,8	12
0:55:00	75	35,0	12
0:55:10	75	34,9	12
0:55:20	75	34,9	12
0:55:30	75	35,0	12
0:55:40	75	34,9	12
0:55:50	75	35,0	12
0:56:00	75	34,9	12
0:56:10	75	35,1	12
0:56:20	75	34,9	12
0:56:30	75	34,8	12
0:56:40	75	34,9	12
0:56:50	75	34,9	12
0:57:00	75	34,9	12
0:57:10	75	34,9	12
0:57:20	75	35,0	12
0:57:30	75	34,9	12
0:57:40	74	35,0	12
0:57:50	74	34,9	12
0:58:00	74	34,9	12
0:58:10	74	35,1	12
0:58:20	74	35,0	12
0:58:30	74	34,9	12
0:58:40	74	35,0	12
0:58:50	74	34,9	12
0:59:00	74	35,0	12
0:59:10	73	34,9	12
0:59:20	73	35,1	11
0:59:30	73	35,0	11
0:59:40	73	34,9	11
0:59:50	73	35,0	12
1:00:00	73	34,9	12
1:00:10	73	34,9	12
1:00:20	72	35,0	12
1:00:30	72	34,9	12
1:00:40	72	34,9	12
1:00:50	72	35,0	12
1:01:00	72	35,5	12
1:01:10	72	35,2	12
1:01:20	72	34,5	12
1:01:30	71	34,4	12
1:01:40	71	36,1	12
1:01:50	71	35,8	12
1:02:00	71	35,5	12
1:02:10	71	35,2	12
1:02:20	71	36,1	12
1:02:30	71	35,5	12
1:02:40	71	34,8	12
1:02:50	71	35,7	12
1:03:00	71	34,6	12
1:03:10	71	35,2	12
1:03:20	71	35,0	12
1:03:30	72	34,9	12
1:03:40	72	34,8	12
1:03:50	72	35,1	12
1:04:00	72	34,9	12
1:04:10	73	34,9	12
1:04:20	73	34,8	12
1:04:30	73	34,9	12
1:04:40	73	35,0	12
1:04:50	74	35,1	12
1:05:00	74	34,9	12
1:05:10	74	34,9	12
1:05:20	74	35,0	12
1:05:30	74	34,9	12
1:05:40	74	34,8	12
1:05:50	75	34,9	12
1:06:00	75	34,9	12
1:06:10	75	34,9	12
1:06:20	75	35,0	12
1:06:30	75	35,0	12
1:06:40	75	34,9	12
1:06:50	75	34,9	13
1:07:00	75	34,9	13
1:07:10	75	34,9	13
1:07:20	74	35,0	13
1:07:30	74	35,0	13
1:07:40	74	34,9	13
1:07:50	74	34,8	13
1:08:00	74	35,0	12
1:08:10	74	34,9	13
1:08:20	74	34,9	12
1:08:30	74	35,1	12
1:08:40	74	34,9	12
1:08:50	74	34,9	12
1:09:00	74	35,1	12
1:09:10	73	35,0	12
1:09:20	73	34,9	12
1:09:30	73	34,9	12
1:09:40	73	35,0	12
1:09:50	73	34,9	12
1:10:00	73	34,8	12
1:10:10	73	35,1	12
1:10:20	73	35,1	12
1:10:30	73	35,0	12
1:10:40	73	34,9	12
1:10:50	72	34,9	12
1:11:00	72	35,1	12
1:11:10	72	35,0	12
1:11:20	72	35,0	12
1:11:30	72	35,1	12
1:11:40	72	35,8	12
1:11:50	72	35,4	12
1:12:00	72	34,9	12
1:12:10	71	34,7	13
1:12:20	71	35,7	13
1:12:30	71	35,3	13
1:12:40	71	36,1	14
1:12:50	71	35,7	14
1:13:00	71	35,1	14
1:13:10	71	35,5	14
1:13:20	71	35,8	14
1:13:30	71	34,8	14
1:13:40	72	35,0	14
1:13:50	72	35,2	13
1:14:00	72	34,9	14
1:14:10	72	34,8	14
1:14:20	72	35,0	14
1:14:30	72	35,0	13
1:14:40	73	34,9	13
1:14:50	73	34,8	13
1:15:00	73	34,9	13
1:15:10	73	34,8	13
1:15:20	73	34,8	13
1:15:30	74	35,0	13
1:15:40	74	34,9	13
1:15:50	74	34,9	13
1:16:00	74	34,9	13
1:16:10	74	35,0	13
1:16:20	74	34,9	13
1:16:30	74	34,9	13
1:16:40	74	34,9	13
1:16:50	74	34,9	13
1:17:00	74	34,9	13
1:17:10	74	34,9	13
1:17:20	74	35,0	13
1:17:30	74	34,9	13
1:17:40	74	34,9	13
1:17:50	74	34,9	13
1:18:00	74	35,1	13
1:18:10	74	35,0	13
1:18:20	74	35,0	13
1:18:30	73	35,0	13
1:18:40	73	35,1	13
1:18:50	73	35,0	13
1:19:00	73	34,8	13
1:19:10	73	35,2	13
1:19:20	73	35,1	13
1:19:30	73	35,1	13
1:19:40	73	35,1	13
1:19:50	73	35,0	13
1:20:00	73	35,1	14
1:20:10	73	35,2	14
1:20:20	72	35,2	14
1:20:30	72	35,1	14
1:20:40	72	35,1	14
1:20:50	72	35,1	14
1:21:00	72	35,0	14
1:21:10	72	35,1	13
1:21:20	72	35,6	14
1:21:30	72	35,1	13
1:21:40	72	35,9	13
1:21:50	72	35,7	14
1:22:00	72	35,4	15
1:22:10	71	34,7	15
1:22:20	71	35,5	15
1:22:30	71	34,9	14
1:22:40	71	35,4	14
1:22:50	71	35,9	14
1:23:00	71	35,3	14
1:23:10	72	35,4	14
1:23:20	72	35,2	14
1:23:30	72	34,8	14
1:23:40	72	35,4	14
1:23:50	72	34,9	14
1:24:00	72	34,9	13
1:24:10	72	35,0	13
1:24:20	73	34,9	13
1:24:30	73	35,0	13
1:24:40	73	34,9	13
1:24:50	73	34,9	13
1:25:00	73	34,9	13
1:25:10	73	35,0	13
1:25:20	73	34,8	13
1:25:30	73	35,1	13
1:25:40	73	34,9	13
1:25:50	73	34,9	13
1:26:00	73	35,0	13
1:26:10	73	34,9	14
1:26:20	73	34,8	14
1:26:30	73	34,9	14
1:26:40	73	34,9	14
1:26:50	73	34,9	14
1:27:00	73	35,1	14
1:27:10	73	35,1	14
1:27:20	73	35,0	14
1:27:30	73	34,9	14
1:27:40	73	35,1	14
1:27:50	73	35,0	14
1:28:00	73	34,9	14
1:28:10	73	35,1	14
1:28:20	73	35,1	14
1:28:30	73	35,0	14
1:28:40	73	34,9	14
1:28:50	73	34,9	14
1:29:00	73	35,1	14
1:29:10	72	35,0	14
1:29:20	72	35,0	14
1:29:30	72	34,9	14
1:29:40	72	34,9	14
1:29:50	72	35,0	14
1:30:00	72	34,9	14
1:30:10	72	35,0	14
1:30:20	72	35,0	14
1:30:30	72	34,9	14
1:30:40	72	34,9	14
1:30:50	72	35,2	14
1:31:00	72	35,5	14
1:31:10	72	34,7	14
1:31:20	71	35,5	14
1:31:30	71	34,6	14
1:31:40	71	35,5	14
1:31:50	71	34,6	14
1:32:00	71	35,6	14
1:32:10	71	34,7	14
1:32:20	71	35,5	14
1:32:30	71	36,0	14
1:32:40	71	35,4	14
1:32:50	71	35,6	14
1:33:00	71	35,6	14
1:33:10	71	35,5	14
1:33:20	71	35,2	14
1:33:30	72	34,9	14
1:33:40	72	35,0	14
1:33:50	72	35,1	14
1:34:00	72	34,8	14
1:34:10	72	35,0	14
1:34:20	72	35,1	14
1:34:30	73	34,9	14
1:34:40	73	35,0	14
1:34:50	73	35,0	14
1:35:00	73	35,3	14
1:35:10	73	35,1	14
1:35:20	73	35,0	14
1:35:30	73	34,9	14
1:35:40	73	34,9	14
1:35:50	73	34,9	14
1:36:00	73	35,0	14
1:36:10	73	34,9	14
1:36:20	73	35,1	14
1:36:30	73	35,0	14
1:36:40	73	34,9	14
1:36:50	73	35,1	14
1:37:00	73	35,0	14
1:37:10	73	34,9	14
1:37:20	73	35,0	14
1:37:30	73	35,0	14
1:37:40	73	34,9	14
1:37:50	73	35,1	14
1:38:00	72	35,0	14
1:38:10	72	34,9	14
1:38:20	72	35,1	14
1:38:30	72	35,0	14
1:38:40	72	35,0	14
1:38:50	72	34,9	14
1:39:00	72	35,1	14
1:39:10	72	35,1	14
1:39:20	72	35,0	14
1:39:30	72	34,9	14
1:39:40	72	34,9	14
1:39:50	72	35,1	14
1:40:00	72	35,0	14
1:40:10	72	35,0	14
1:40:20	72	35,4	14
1:40:30	71	35,8	14
1:40:40	71	35,1	14
1:40:50	71	35,7	14
1:41:00	71	35,2	14
1:41:10	71	35,7	14
1:41:20	71	34,9	15
1:41:30	71	35,4	14
1:41:40	71	35,8	14
1:41:50	71	35,1	14
1:42:00	71	35,3	14
1:42:10	71	35,4	14
1:42:20	71	35,3	15
1:42:30	71	35,2	14
1:42:40	71	34,9	14
1:42:50	72	34,8	14
1:43:00	72	35,0	14
1:43:10	72	34,9	14
1:43:20	72	35,1	14
1:43:30	72	34,8	14
1:43:40	72	35,0	14
1:43:50	72	35,0	14
1:44:00	72	35,0	14
1:44:10	72	34,9	14
1:44:20	73	34,9	14
1:44:30	73	35,0	14
1:44:40	73	34,9	14
1:44:50	73	34,9	14
1:45:00	73	34,9	14
1:45:10	73	35,1	14
1:45:20	73	35,0	14
1:45:30	73	34,9	14
1:45:40	73	35,0	14
1:45:50	73	35,0	14
1:46:00	73	34,9	14
1:46:10	73	35,1	14
1:46:20	73	35,0	14
1:46:30	73	34,9	14
1:46:40	72	35,1	14
1:46:50	72	35,0	14
1:47:00	72	34,9	14
1:47:10	72	34,9	14
1:47:20	72	35,0	14
1:47:30	72	35,0	14
1:47:40	72	34,9	14
1:47:50	72	35,1	14
1:48:00	72	35,1	15
1:48:10	72	35,0	15
1:48:20	72	35,0	15
1:48:30	72	34,9	15
1:48:40	72	34,9	15
1:48:50	72	35,3	15
1:49:00	72	35,6	15
1:49:10	72	34,7	15
1:49:20	71	35,4	15
1:49:30	71	35,8	15
1:49:40	71	35,2	15
1:49:50	71	35,7	15
1:50:00	71	34,7	15
1:50:10	71	35,6	15
1:50:20	71	35,9	15
1:50:30	71	35,2	15
1:50:40	71	35,4	15
1:50:50	71	35,4	15
1:51:00	71	35,4	15
1:51:10	71	34,9	15
1:51:20	72	34,9	15
1:51:30	72	34,8	15
1:51:40	72	35,2	15
1:51:50	72	34,9	15
1:52:00	72	35,1	15
1:52:10	72	34,9	15
1:52:20	72	35,1	15
1:52:30	72	35,0	15
1:52:40	73	35,0	15
1:52:50	73	35,1	15
1:53:00	73	35,0	15
1:53:10	73	34,9	15
1:53:20	73	34,9	15
1:53:30	73	35,0	15
1:53:40	73	34,9	15
1:53:50	73	35,1	15
1:54:00	73	35,0	15
1:54:10	73	34,9	15
1:54:20	73	35,1	15
1:54:30	73	35,0	15
1:54:40	73	34,9	15
1:54:50	72	35,1	15
1:55:00	72	35,0	15
1:55:10	72	34,9	15
1:55:20	72	34,9	15
1:55:30	72	35,0	15
1:55:40	72	35,0	15
1:55:50	72	34,9	15
1:56:00	72	35,1	15
1:56:10	72	35,0	15
1:56:20	72	35,0	15
1:56:30	72	34,9	15
1:56:40	72	34,9	15
1:56:50	72	35,1	15
1:57:00	72	35,1	15
1:57:10	72	35,5	15
1:57:20	72	35,9	15
1:57:30	71	35,3	15
1:57:40	71	35,8	15
1:57:50	71	35,1	15
1:58:00	71	35,6	15
1:58:10	71	36,0	15
1:58:20	71	35,4	15
1:58:30	71	35,7	15
1:58:40	71	35,9	15
1:58:50	71	34,9	15
1:59:00	71	34,9	15
1:59:10	72	34,9	14
1:59:20	72	34,8	15
1:59:30	72	35,0	15
1:59:40	72	35,0	15
1:59:50	72	35,0	15
2:00:00	72	35,0	15
2:00:10	72	35,0	15
2:00:20	72	34,9	15
2:00:30	72	35,0	15
2:00:40	73	34,9	15
2:00:50	73	34,9	15
2:01:00	73	35,1	15
2:01:10	73	34,9	15
2:01:20	73	34,9	15
2:01:30	73	35,1	15
2:01:40	73	35,0	15
2:01:50	73	34,9	15
2:02:00	73	34,9	15
2:02:10	72	34,9	15
2:02:20	72	35,1	15
2:02:30	72	35,1	15
2:02:40	72	35,0	15
2:02:50	72	34,9	15
2:03:00	72	35,1	15
2:03:10	72	35,0	15
2:03:20	72	35,0	15
2:03:30	72	34,9	15
2:03:40	72	35,1	15
2:03:50	72	35,0	15
2:04:00	72	35,0	15
2:04:10	72	34,9	15
2:04:20	72	34,9	15
2:04:30	72	35,2	15
2:04:40	72	35,5	15
2:04:50	72	35,9	15
2:05:00	71	35,4	15
2:05:10	71	35,8	15
2:05:20	71	35,4	15
2:05:30	71	35,9	15
2:05:40	71	35,3	15
2:05:50	71	35,7	15
2:06:00	71	34,6	15
2:06:10	71	35,2	15
2:06:20	71	35,3	15
2:06:30	71	35,2	15
2:06:40	72	34,9	15
2:06:50	72	35,0	15
2:07:00	72	34,9	15
2:07:10	72	34,9	15
2:07:20	72	34,9	15
2:07:30	72	35,1	15
2:07:40	72	34,9	15
2:07:50	72	34,8	15
2:08:00	72	34,9	15
2:08:10	73	34,9	15
2:08:20	73	34,9	15
2:08:30	73	35,1	15
2:08:40	73	34,9	15
2:08:50	73	34,8	15
2:09:00	73	35,0	15
2:09:10	73	34,9	15
2:09:20	73	35,1	15
2:09:30	72	35,0	15
2:09:40	72	34,9	15
2:09:50	72	35,1	15
2:10:00	72	35,0	15
2:10:10	72	34,9	15
2:10:20	72	35,2	15
2:10:30	72	35,1	15
2:10:40	72	35,0	15
2:10:50	72	35,0	15
2:11:00	72	34,9	15
2:11:10	72	35,1	15
2:11:20	72	35,1	16
2:11:30	72	35,0	16
2:11:40	72	35,0	16
2:11:50	72	35,0	16
2:12:00	72	35,4	16
2:12:10	72	35,8	16
2:12:20	72	35,3	16
2:12:30	72	35,8	16
2:12:40	71	35,1	16
2:12:50	71	35,6	16
2:13:00	71	35,0	16
2:13:10	71	35,4	16
2:13:20	72	35,7	16
2:13:30	72	35,9	16
2:13:40	72	35,9	16
2:13:50	72	35,7	16
2:14:00	72	35,5	16
2:14:10	72	35,2	16
2:14:20	72	34,9	16
2:14:30	72	34,9	16
2:14:40	72	34,9	16
2:14:50	73	34,9	16
2:15:00	73	34,9	16
2:15:10	73	34,9	16
2:15:20	73	35,1	16
2:15:30	73	34,9	16
2:15:40	73	34,9	16
2:15:50	73	34,9	16
2:16:00	73	35,0	16
2:16:10	73	34,9	16
2:16:20	73	35,0	16
2:16:30	73	34,9	16
2:16:40	73	35,0	16
2:16:50	73	34,9	16
2:17:00	73	35,1	16
2:17:10	73	35,0	16
2:17:20	73	34,9	16
2:17:30	73	34,9	16
2:17:40	73	35,1	16
2:17:50	72	35,0	16
2:18:00	72	35,0	16
2:18:10	72	34,9	16
2:18:20	72	34,9	16
2:18:30	72	35,0	16
2:18:40	72	35,0	16
2:18:50	72	34,9	16
2:19:00	72	35,0	16
2:19:10	72	35,3	16
2:19:20	72	35,8	16
2:19:30	72	35,1	16
2:19:40	72	35,6	16
2:19:50	72	34,6	16
2:20:00	72	35,3	16
2:20:10	72	35,6	16
2:20:20	72	35,9	16
2:20:30	72	35,1	17
2:20:40	72	35,2	17
2:20:50	72	35,0	17
2:21:00	72	34,9	17
2:21:10	72	34,9	17
2:21:20	72	34,9	17
2:21:30	72	35,0	17
2:21:40	72	35,1	17
2:21:50	73	34,9	17
2:22:00	73	34,9	17
2:22:10	73	35,1	17
2:22:20	73	34,9	17
2:22:30	73	35,0	17
2:22:40	73	34,9	17
2:22:50	73	35,1	17
2:23:00	73	35,0	18
2:23:10	73	34,9	18
2:23:20	73	34,9	18
2:23:30	73	34,9	18
2:23:40	73	35,0	18
2:23:50	73	34,9	18
2:24:00	73	34,9	18
2:24:10	72	35,0	18
2:24:20	72	35,0	18
2:24:30	72	34,9	18
2:24:40	72	35,1	18
2:24:50	72	35,0	18
2:25:00	72	35,0	18
2:25:10	72	34,9	18
2:25:20	72	34,9	18
2:25:30	72	35,1	18
2:25:40	72	35,3	18
2:25:50	72	35,7	18
2:26:00	72	34,6	19
2:26:10	72	35,5	19
2:26:20	72	35,9	19
2:26:30	72	35,3	21
2:26:40	72	35,7	20
2:26:50	72	34,9	24
2:27:00	72	35,1	23
2:27:10	72	35,3	23
2:27:20	72	35,3	23
2:27:30	72	35,2	23
2:27:40	72	35,0	23
2:27:50	72	34,8	29
2:28:00	72	34,9	26
2:28:10	72	34,9	27
2:28:20	72	35,0	26
2:28:30	72	34,9	26
2:28:40	73	35,0	25
2:28:50	73	34,9	25
2:29:00	73	34,9	25
2:29:10	73	35,1	25
2:29:20	73	34,9	25
2:29:30	73	35,0	25
2:29:40	73	34,9	25
2:29:50	73	35,0	25
2:30:00	73	35,0	25
2:30:10	73	34,9	25
2:30:20	73	35,0	25
2:30:30	73	35,0	25
2:30:40	73	34,9	25
2:30:50	72	35,1	25
2:31:00	72	35,0	25
2:31:10	72	35,0	25
2:31:20	72	34,9	25
2:31:30	72	35,1	25
2:31:40	72	35,0	25
2:31:50	72	34,9	25
2:32:00	72	34,9	25
2:32:10	72	35,1	25
2:32:20	72	35,3	24
2:32:30	72	35,6	24
2:32:40	72	35,9	24
2:32:50	72	35,4	24
2:33:00	72	35,9	24
2:33:10	72	35,3	23
2:33:20	72	35,7	23
2:33:30	72	34,6	24
2:33:40	72	35,5	23
2:33:50	72	35,7	23
2:34:00	72	35,9	23
2:34:10	72	35,9	23
2:34:20	72	35,8	23
2:34:30	72	35,5	23
2:34:40	72	35,3	22
2:34:50	72	35,1	23
2:35:00	72	34,8	22
2:35:10	72	35,0	22
2:35:20	73	34,9	22
2:35:30	73	35,0	22
2:35:40	73	35,0	22
2:35:50	73	34,9	22
2:36:00	73	35,1	22
2:36:10	73	35,0	22
2:36:20	73	34,9	22
2:36:30	73	34,9	22
2:36:40	73	35,1	21
2:36:50	73	35,0	22
2:37:00	73	34,8	21
2:37:10	73	34,9	22
2:37:20	73	35,0	22
2:37:30	73	34,9	22
2:37:40	73	34,9	22
2:37:50	73	34,9	22
2:38:00	73	35,1	22
2:38:10	73	35,0	22
2:38:20	73	34,9	22
2:38:30	73	34,9	22
2:38:40	72	35,0	22
2:38:50	72	34,9	22
2:39:00	72	35,2	22
2:39:10	72	35,1	22
2:39:20	72	35,0	22
2:39:30	72	35,0	22
2:39:40	72	34,9	22
2:39:50	72	35,1	22
2:40:00	72	35,4	22
2:40:10	72	35,8	22
2:40:20	72	35,3	21
2:40:30	72	35,8	21
2:40:40	72	35,2	22
2:40:50	72	35,6	22
2:41:00	72	34,5	24
2:41:10	72	35,3	23
2:41:20	72	35,6	24
2:41:30	72	35,7	25
2:41:40	72	35,7	25
2:41:50	72	35,6	25
2:42:00	72	35,4	25
2:42:10	72	35,1	26
2:42:20	72	34,9	26
2:42:30	72	34,9	25
2:42:40	72	34,9	25
2:42:50	73	34,9	25
2:43:00	73	34,9	25
2:43:10	73	34,9	25
2:43:20	73	35,0	25
2:43:30	73	34,9	25
2:43:40	73	34,9	25
2:43:50	73	34,8	25
2:44:00	73	35,0	25
2:44:10	73	34,9	25
2:44:20	73	35,0	25
2:44:30	73	34,9	25
2:44:40	73	34,9	26
2:44:50	73	35,0	26
2:45:00	73	34,9	26
2:45:10	73	34,9	26
2:45:20	73	35,0	26
2:45:30	73	35,0	26
2:45:40	73	34,9	26
2:45:50	73	35,1	26
2:46:00	73	35,0	26
2:46:10	73	34,9	26
2:46:20	73	34,9	26
2:46:30	73	35,1	27
2:46:40	72	35,0	25
2:46:50	72	35,0	25
2:47:00	72	34,9	25
2:47:10	72	35,1	25
2:47:20	72	35,1	25
2:47:30	72	35,0	26
2:47:40	72	34,9	27
2:47:50	72	34,9	27
2:48:00	72	35,2	30
2:48:10	72	35,5	29
2:48:20	72	35,9	40
2:48:30	72	35,3	30
2:48:40	72	35,7	31
2:48:50	72	35,0	32
2:49:00	72	35,3	31
2:49:10	72	35,6	35
2:49:20	72	35,7	32
2:49:30	72	35,8	29
2:49:40	72	35,7	29
2:49:50	72	35,5	29
2:50:00	72	35,3	29
2:50:10	72	35,1	29
2:50:20	72	34,9	30
2:50:30	72	35,0	30
2:50:40	72	34,9	31
2:50:50	73	34,9	31
2:51:00	73	34,9	31
2:51:10	73	35,0	31
2:51:20	73	35,0	32
2:51:30	73	34,9	32
2:51:40	73	35,0	32
2:51:50	73	34,9	32
2:52:00	73	34,9	32
2:52:10	73	35,0	32
2:52:20	73	34,9	33
2:52:30	73	34,9	33
2:52:40	73	35,2	33
2:52:50	73	35,0	33
2:53:00	73	35,0	33
2:53:10	73	35,0	33
2:53:20	72	34,9	33
2:53:30	72	35,1	34
2:53:40	72	35,0	34
2:53:50	72	35,0	34
2:54:00	72	34,9	34
2:54:10	72	34,9	34
2:54:20	72	35,1	34
2:54:30	72	35,0	35
2:54:40	72	35,0	35
2:54:50	72	34,9	35
2:55:00	72	35,0	35
2:55:10	72	35,3	35
2:55:20	72	35,5	35
2:55:30	72	35,8	35
2:55:40	72	35,0	35
2:55:50	72	35,3	35
2:56:00	72	35,5	35
2:56:10	72	35,7	35
2:56:20	72	35,8	36
2:56:30	72	35,9	37
2:56:40	72	35,8	37
2:56:50	72	35,7	37
2:57:00	72	35,5	36
2:57:10	72	35,4	36
2:57:20	72	35,2	37
2:57:30	72	35,1	38
2:57:40	72	34,9	38
2:57:50	72	35,1	39
2:58:00	72	35,0	40
2:58:10	72	34,9	40
2:58:20	72	34,9	41
2:58:30	72	35,0	41
2:58:40	72	35,1	41
2:58:50	72	35,0	42
2:59:00	72	34,9	42
2:59:10	72	35,0	42
2:59:20	72	34,9	42
2:59:30	72	35,0	42
2:59:40	72	34,8	42
2:59:50	72	35,1	42
3:00:00	72	35,0	42
3:00:10	72	35,1	42
3:00:20	72	35,1	42
3:00:30	72	35,2	42
3:00:40	72	35,3	42
3:00:50	72	35,4	42
3:01:00	72	35,4	43
3:01:10	72	35,6	43
3:01:20	72	35,8	43
3:01:30	72	35,9	44
3:01:40	72	35,0	44
3:01:50	72	35,1	44
3:02:00	72	35,1	45
3:02:10	72	35,3	45
3:02:20	72	35,4	45
3:02:30	72	35,4	45
3:02:40	72	35,4	45
3:02:50	72	35,4	45
3:03:00	72	35,3	45
3:03:10	72	35,1	44
3:03:20	72	35,0	44
3:03:30	72	34,9	45
3:03:40	72	35,0	45
3:03:50	72	34,9	45
3:04:00	72	35,0	45
3:04:10	72	34,9	45
3:04:20	72	35,1	45
3:04:30	72	35,0	45
3:04:40	72	34,9	46
3:04:50	72	35,1	46
3:05:00	72	35,0	46
3:05:10	72	34,9	46
3:05:20	72	35,1	46
3:05:30	72	35,1	47
3:05:40	72	35,1	47
3:05:50	72	35,0	47
3:06:00	72	35,0	48
3:06:10	72	35,0	48
3:06:20	72	35,1	48
3:06:30	72	35,2	48
3:06:40	72	35,3	48
3:06:50	72	35,4	48
3:07:00	72	35,5	48
3:07:10	72	35,6	48
3:07:20	72	35,7	48
3:07:30	72	35,8	48
3:07:40	72	35,9	48
3:07:50	72	34,9	48
3:08:00	72	34,9	48
3:08:10	72	35,0	48
3:08:20	72	35,0	48
3:08:30	72	34,9	49
3:08:40	72	34,9	49
3:08:50	72	34,9	49
3:09:00	72	35,1	49
3:09:10	72	35,0	49
3:09:20	72	35,0	49
3:09:30	72	34,9	49
3:09:40	72	34,9	50
3:09:50	72	34,9	50
3:10:00	72	35,0	50
3:10:10	72	34,9	51
3:10:20	72	34,9	51
3:10:30	72	35,2	51
3:10:40	72	35,1	52
3:10:50	72	35,0	52
3:11:00	72	35,0	53
3:11:10	72	34,9	53
3:11:20	72	35,1	53
3:11:30	72	35,0	53
3:11:40	72	35,0	53
3:11:50	72	34,9	53
3:12:00	72	35,0	53
3:12:10	72	35,1	54
3:12:20	72	35,2	54
3:12:30	72	35,2	54
3:12:40	72	35,3	54
3:12:50	72	35,4	54
3:13:00	72	35,5	55
3:13:10	72	35,6	55
3:13:20	72	35,7	55
3:13:30	72	35,9	55
3:13:40	72	35,0	55
3:13:50	72	34,9	56
3:14:00	71	35,2	56
3:14:10	72	35,1	57
3:14:20	71	35,1	57
3:14:30	72	35,2	57
3:14:40	72	35,4	59
3:14:50	72	35,4	59
3:15:00	72	35,4	59
3:15:10	72	35,3	59
3:15:20	72	35,0	59
3:15:30	72	34,9	59
3:15:40	72	35,0	59
3:15:50	72	35,0	59
3:16:00	72	34,8	60
3:16:10	72	35,1	60
3:16:20	72	35,0	61
3:16:30	72	35,0	61
3:16:40	72	34,9	62
3:16:50	72	34,9	62
3:17:00	72	35,0	62
3:17:10	72	35,0	62
3:17:20	72	34,9	63
3:17:30	72	35,0	63
3:17:40	72	34,9	63
3:17:50	72	34,9	63
3:18:00	72	34,9	64
3:18:10	72	35,0	64
3:18:20	72	34,9	64
3:18:30	72	35,1	64
3:18:40	72	35,0	64
3:18:50	72	34,9	65
3:19:00	72	34,9	65
3:19:10	72	35,0	65
3:19:20	72	34,9	65
3:19:30	72	35,1	65
3:19:40	72	35,1	66
3:19:50	72	35,1	66
3:20:00	72	35,1	66
3:20:10	72	35,1	67
3:20:20	72	35,1	67
3:20:30	72	35,2	67
3:20:40	72	35,3	68
3:20:50	72	35,4	68
3:21:00	72	35,5	68
3:21:10	72	35,5	68
3:21:20	71	35,7	69
3:21:30	71	35,7	69
3:21:40	71	35,8	70
3:21:50	72	35,8	70
3:22:00	71	35,8	70
