Repository: ProgWizer/parser

File: project-root/data/Tests/Data Acquisition/2013 (508)/13-0156 MW.txt (part 1 of 4)
--Test Summary--
Full Path and File Name	
Instrument Name	UCA Right Cell
Instrument Type	Model 4262 Twin Cell UCA
Instrument Serial Number	
Test Start Date	17.07.2013
Test Start Time	14:40:24
Test Stop Date	19.07.2013
Test Stop Time	15:14:25
Test Length	48:34:01
Final Sample Time Offset	48:33:55
Controller Schedule Name	
Sampling Period	30 seconds
Comments	T: 73C(40min); P: 3000 psi; tap water
Information	WellID	Research
Information	Customer	Trican
Information	EngName	Pavel Lebedev
Information	CementClass	40%G+40%Fly Ash+10%Micridur R-U+10%SF-2 BWOB
Information	CementMfr	Dyckerhoff - Suhoy Log
Information	Additives	0.7%SMS+0.3%TC-101+0.5%CFL-20 (BWOB)
Information	Density	1350
Information	BHCT	73
Information	BHST	85
Information	FluidLoss	n/a
Information	JobType	Production csg
Calculated Value	CS_50	2:23:00
Calculated Value	CS_500	14:52:00
Calculated Value	CS_Time8h	3,08 MPa
Calculated Value	CS_Time12h	3,31 MPa
Calculated Value	CS_Time24h	3,64 MPa
Calculated Value	CS_Time48h	3,92 MPa
Calculated Value	CS_Time72h	N/A
Calculated Curve	Compressive Strength	Compressive strength type A (less than 14 lb/gal)
Initial Temperature (°C)	23 °C
Final Temperature (°C)	ERROR
Initial Transit Time (microsec/in)	16,71 microsec/in
Final Transit Time (microsec/in)	ERROR
Initial Compressive Strength (MPa)	0,00 MPa
Final Compressive Strength (MPa)	N/A
--Data--
Time (HH:MM:SS)	Temperature (°C)	Transit Time (microsec/in)	Compressive Strength (MPa)
0:00:00	23	16,71	0,00
0:00:30	23	16,70	0,00
0:01:00	23	16,69	0,00
0:01:30	23	16,69	0,00
0:02:00	23	16,68	0,01
0:02:30	23	16,68	0,01
0:03:00	23	16,68	0,01
0:03:30	23	16,67	0,01
0:04:00	23	16,67	0,01
0:04:30	24	16,67	0,01
0:05:00	24	16,67	0,01
0:05:30	24	16,67	0,01
0:06:00	25	16,67	0,01
0:06:30	25	16,66	0,01
0:07:00	25	16,66	0,01
0:07:30	26	16,66	0,01
0:08:00	27	16,66	0,01
0:08:30	27	16,65	0,02
0:09:00	28	16,65	0,02
0:09:30	29	16,65	0,02
0:10:00	30	16,65	0,02
0:10:30	31	16,64	0,02
0:11:00	32	16,64	0,02
0:11:30	33	16,63	0,02
0:12:00	34	16,62	0,03
0:12:30	35	16,62	0,03
0:13:00	36	16,60	0,03
0:13:30	37	16,59	0,04
0:14:00	38	16,59	0,04
0:14:30	40	16,57	0,05
0:15:00	41	16,56	0,05
0:15:30	42	16,55	0,05
0:16:00	43	16,54	0,06
0:16:30	45	16,53	0,06
0:17:00	46	16,51	0,07
0:17:30	47	16,50	0,07
0:18:00	48	16,48	0,08
0:18:30	49	16,47	0,08
0:19:00	50	16,44	0,09
0:19:30	51	16,43	0,09
0:20:00	52	16,41	0,10
0:20:30	53	16,40	0,11
0:21:00	53	16,38	0,11
0:21:30	54	16,38	0,11
0:22:00	54	16,36	0,12
0:22:30	55	16,35	0,12
0:23:00	55	16,33	0,13
0:23:30	56	16,32	0,14
0:24:00	56	16,31	0,14
0:24:30	57	16,30	0,14
0:25:00	57	16,29	0,15
0:25:30	57	16,28	0,15
0:26:00	58	16,27	0,15
0:26:30	58	16,26	0,16
0:27:00	58	16,26	0,16
0:27:30	58	16,25	0,16
0:28:00	59	16,24	0,16
0:28:30	59	16,23	0,17
0:29:00	59	16,23	0,17
0:29:30	60	16,23	0,17
0:30:00	60	16,23	0,17
0:30:30	60	16,22	0,17
0:31:00	60	16,22	0,17
0:31:30	61	16,22	0,17
0:32:00	61	16,22	0,17
0:32:30	62	16,22	0,17
0:33:00	62	16,22	0,17
0:33:30	62	16,22	0,17
0:34:00	63	16,22	0,17
0:34:30	63	16,22	0,17
0:35:00	64	16,21	0,18
0:35:30	64	16,22	0,17
0:36:00	65	16,22	0,17
0:36:30	66	16,22	0,17
0:37:00	67	16,21	0,18
0:37:30	67	16,22	0,17
0:38:00	68	16,22	0,17
0:38:30	69	16,22	0,17
0:39:00	69	16,22	0,17
0:39:30	70	16,23	0,17
0:40:00	71	16,23	0,17
0:40:30	72	16,23	0,17
0:41:00	73	16,23	0,17
0:41:30	73	16,23	0,17
0:42:00	74	16,23	0,17
0:42:30	75	16,23	0,17
0:43:00	76	16,24	0,16
0:43:30	76	16,24	0,16
0:44:00	77	16,24	0,16
0:44:30	77	16,25	0,16
0:45:00	78	16,25	0,16
0:45:30	78	16,25	0,16
0:46:00	79	16,26	0,16
0:46:30	79	16,26	0,16
0:47:00	79	16,26	0,16
0:47:30	79	16,26	0,16
0:48:00	79	16,26	0,16
0:48:30	79	16,27	0,15
0:49:00	79	16,28	0,15
0:49:30	79	16,28	0,15
0:50:00	79	16,29	0,15
0:50:30	79	16,29	0,14
0:51:00	79	16,29	0,14
0:51:30	79	16,30	0,14
0:52:00	79	16,31	0,14
0:52:30	79	16,32	0,14
0:53:00	79	16,32	0,13
0:53:30	78	16,32	0,13
0:54:00	78	16,33	0,13
0:54:30	78	16,34	0,13
0:55:00	78	16,35	0,12
0:55:30	78	16,36	0,12
0:56:00	78	16,36	0,12
0:56:30	78	16,37	0,12
0:57:00	78	16,38	0,11
0:57:30	77	16,38	0,11
0:58:00	77	16,38	0,11
0:58:30	77	16,39	0,11
0:59:00	77	16,40	0,11
0:59:30	77	16,41	0,10
1:00:00	77	16,41	0,10
1:00:30	76	16,41	0,10
1:01:00	76	16,42	0,10
1:01:30	76	16,42	0,10
1:02:00	76	16,43	0,09
1:02:30	76	16,44	0,09
1:03:00	76	16,44	0,09
1:03:30	75	16,44	0,09
1:04:00	75	16,44	0,09
1:04:30	75	16,44	0,09
1:05:00	75	16,45	0,09
1:05:30	75	16,45	0,09
1:06:00	75	16,38	0,11
1:06:30	75	16,39	0,11
1:07:00	75	16,39	0,11
1:07:30	74	16,39	0,11
1:08:00	74	16,39	0,11
1:08:30	74	16,39	0,11
1:09:00	74	16,38	0,11
1:09:30	74	16,38	0,11
1:10:00	73	16,38	0,11
1:10:30	73	16,38	0,11
1:11:00	73	16,38	0,11
1:11:30	73	16,38	0,11
1:12:00	73	16,38	0,11
1:12:30	73	16,38	0,11
1:13:00	73	16,38	0,11
1:13:30	72	16,38	0,11
1:14:00	72	16,38	0,11
1:14:30	72	16,38	0,11
1:15:00	72	16,38	0,11
1:15:30	72	16,37	0,12
1:16:00	72	16,37	0,12
1:16:30	72	16,37	0,12
1:17:00	72	16,36	0,12
1:17:30	72	16,36	0,12
1:18:00	72	16,36	0,12
1:18:30	72	16,36	0,12
1:19:00	72	16,36	0,12
1:19:30	72	16,35	0,12
1:20:00	72	16,36	0,12
1:20:30	72	16,35	0,12
1:21:00	72	16,35	0,12
1:21:30	72	16,35	0,12
1:22:00	72	16,35	0,12
1:22:30	72	16,35	0,12
1:23:00	72	16,35	0,12
1:23:30	72	16,35	0,12
1:24:00	72	16,35	0,12
1:24:30	72	16,35	0,12
1:25:00	72	16,34	0,13
1:25:30	72	16,34	0,13
1:26:00	73	16,34	0,13
1:26:30	73	16,34	0,13
1:27:00	73	16,34	0,13
1:27:30	73	16,34	0,13
1:28:00	73	16,34	0,13
1:28:30	73	16,34	0,13
1:29:00	73	16,34	0,13
1:29:30	73	16,34	0,13
1:30:00	73	16,33	0,13
1:30:30	73	16,33	0,13
1:31:00	73	16,33	0,13
1:31:30	73	16,33	0,13
1:32:00	73	16,33	0,13
1:32:30	73	16,33	0,13
1:33:00	73	16,33	0,13
1:33:30	73	16,33	0,13
1:34:00	73	16,33	0,13
1:34:30	73	16,33	0,13
1:35:00	73	16,33	0,13
1:35:30	71	16,32	0,13
1:36:00	73	16,32	0,13
1:36:30	73	16,32	0,13
1:37:00	73	16,32	0,14
1:37:30	73	16,32	0,14
1:38:00	73	16,32	0,14
1:38:30	73	16,32	0,14
1:39:00	73	16,32	0,14
1:39:30	73	16,32	0,14
1:40:00	70	16,31	0,14
1:40:30	73	16,31	0,14
1:41:00	73	16,26	0,16
1:41:30	73	16,26	0,16
1:42:00	73	16,25	0,16
1:42:30	73	16,25	0,16
1:43:00	73	16,25	0,16
1:43:30	73	16,25	0,16
1:44:00	73	16,25	0,16
1:44:30	73	16,24	0,16
1:45:00	73	16,23	0,17
1:45:30	73	16,23	0,17
1:46:00	73	16,23	0,17
1:46:30	73	16,23	0,17
1:47:00	73	16,23	0,17
1:47:30	72	16,23	0,17
1:48:00	73	16,19	0,18
1:48:30	73	16,16	0,20
1:49:00	73	16,16	0,20
1:49:30	72	16,16	0,20
1:50:00	73	16,16	0,20
1:50:30	72	16,15	0,20
1:51:00	72	16,15	0,20
1:51:30	73	16,14	0,20
1:52:00	72	16,14	0,20
1:52:30	72	16,14	0,21
1:53:00	72	16,14	0,21
1:53:30	72	16,13	0,21
1:54:00	72	16,13	0,21
1:54:30	72	16,12	0,21
1:55:00	72	16,12	0,21
1:55:30	72	16,11	0,21
1:56:00	72	16,11	0,21
1:56:30	72	16,11	0,22
1:57:00	72	16,11	0,22
1:57:30	72	16,10	0,22
1:58:00	72	16,10	0,22
1:58:30	73	16,09	0,22
1:59:00	72	16,09	0,22
1:59:30	72	16,08	0,23
2:00:00	73	16,08	0,23
2:00:30	73	16,08	0,23
2:01:00	73	16,07	0,23
2:01:30	73	16,06	0,24
2:02:00	73	16,05	0,24
2:02:30	73	16,05	0,24
2:03:00	73	16,05	0,24
2:03:30	73	16,05	0,24
2:04:00	73	16,05	0,24
2:04:30	73	16,04	0,24
2:05:00	73	16,04	0,24
2:05:30	73	16,03	0,25
2:06:00	73	16,03	0,25
2:06:30	73	16,03	0,25
2:07:00	73	16,02	0,25
2:07:30	73	16,02	0,25
2:08:00	73	16,02	0,25
2:08:30	73	16,02	0,25
2:09:00	73	16,01	0,26
2:09:30	73	16,01	0,26
2:10:00	73	16,00	0,26
2:10:30	73	16,00	0,26
2:11:00	73	15,99	0,26
2:11:30	73	15,99	0,26
2:12:00	73	15,99	0,27
2:12:30	73	15,99	0,27
2:13:00	73	15,98	0,27
2:13:30	73	15,98	0,27
2:14:00	73	15,97	0,27
2:14:30	73	15,97	0,27
2:15:00	73	15,96	0,28
2:15:30	73	15,96	0,28
2:16:00	73	15,96	0,28
2:16:30	73	15,95	0,28
2:17:00	73	15,88	0,31
2:17:30	73	15,87	0,32
2:18:00	73	15,86	0,32
2:18:30	73	15,86	0,32
2:19:00	73	15,85	0,32
2:19:30	73	15,84	0,33
2:20:00	73	15,84	0,33
2:20:30	73	15,83	0,33
2:21:00	73	15,82	0,34
2:21:30	73	15,82	0,34
2:22:00	73	15,81	0,34
2:22:30	72	15,80	0,35
2:23:00	72	15,79	0,35
2:23:30	72	15,78	0,35
2:24:00	72	15,78	0,36
2:24:30	72	15,77	0,36
2:25:00	72	15,76	0,36
2:25:30	72	15,75	0,37
2:26:00	72	15,75	0,37
2:26:30	72	15,74	0,37
2:27:00	72	15,73	0,38
2:27:30	72	15,72	0,38
2:28:00	72	15,71	0,39
2:28:30	72	15,70	0,39
2:29:00	72	15,69	0,40
2:29:30	72	15,69	0,40
2:30:00	72	15,68	0,40
2:30:30	72	15,66	0,41
2:31:00	73	15,66	0,41
2:31:30	73	15,65	0,42
2:32:00	73	15,64	0,42
2:32:30	73	15,63	0,43
2:33:00	73	15,62	0,43
2:33:30	73	15,60	0,44
2:34:00	73	15,60	0,44
2:34:30	73	15,59	0,44
2:35:00	73	15,58	0,45
2:35:30	73	15,57	0,46
2:36:00	73	15,56	0,46
2:36:30	73	15,55	0,46
2:37:00	73	15,54	0,47
2:37:30	73	15,54	0,47
2:38:00	73	15,53	0,47
2:38:30	73	15,52	0,48
2:39:00	73	15,51	0,49
2:39:30	73	15,50	0,49
2:40:00	73	15,49	0,49
2:40:30	73	15,48	0,50
2:41:00	73	15,47	0,50
2:41:30	73	15,46	0,51
2:42:00	73	15,45	0,51
2:42:30	73	15,45	0,52
2:43:00	73	15,43	0,52
2:43:30	73	15,42	0,53
2:44:00	73	15,42	0,53
2:44:30	73	15,40	0,54
2:45:00	73	15,39	0,54
2:45:30	73	15,39	0,55
2:46:00	73	15,37	0,55
2:46:30	73	15,36	0,56
2:47:00	73	15,36	0,56
2:47:30	73	15,34	0,57
2:48:00	73	15,34	0,57
2:48:30	73	15,33	0,58
2:49:00	73	15,32	0,58
2:49:30	73	15,30	0,59
2:50:00	73	15,30	0,59
2:50:30	73	15,28	0,60
2:51:00	73	15,27	0,61
2:51:30	73	15,27	0,61
2:52:00	73	15,25	0,62
2:52:30	73	15,24	0,62
2:53:00	73	15,23	0,63
2:53:30	73	15,22	0,63
2:54:00	73	15,15	0,68
2:54:30	73	15,13	0,68
2:55:00	73	15,12	0,69
2:55:30	73	15,11	0,70
2:56:00	73	15,10	0,70
2:56:30	72	15,09	0,71
2:57:00	72	15,08	0,71
2:57:30	72	15,06	0,72
2:58:00	72	15,06	0,73
2:58:30	72	15,05	0,73
2:59:00	72	15,04	0,74
2:59:30	72	15,02	0,75
3:00:00	72	15,01	0,75
3:00:30	72	15,00	0,76
3:01:00	72	14,99	0,77
3:01:30	72	14,97	0,78
3:02:00	72	14,97	0,78
3:02:30	72	14,95	0,79
3:03:00	73	14,94	0,79
3:03:30	73	14,93	0,80
3:04:00	73	14,92	0,81
3:04:30	73	14,91	0,82
3:05:00	73	14,90	0,82
3:05:30	73	14,88	0,83
3:06:00	73	14,88	0,84
3:06:30	73	14,86	0,85
3:07:00	73	14,86	0,85
3:07:30	73	14,85	0,86
3:08:00	73	14,83	0,87
3:08:30	73	14,82	0,87
3:09:00	73	14,81	0,88
3:09:30	73	14,79	0,89
3:10:00	73	14,79	0,89
3:10:30	73	14,78	0,90
3:11:00	73	14,76	0,91
3:11:30	73	14,76	0,91
3:12:00	73	14,74	0,92
3:12:30	73	14,73	0,93
3:13:00	73	14,72	0,94
3:13:30	73	14,70	0,95
3:14:00	73	14,70	0,95
3:14:30	73	14,68	0,96
3:15:00	73	14,67	0,97
3:15:30	73	14,67	0,97
3:16:00	73	14,66	0,98
3:16:30	73	14,65	0,98
3:17:00	73	14,64	0,99
3:17:30	73	14,63	1,00
3:18:00	73	14,62	1,00
3:18:30	73	14,61	1,01
3:19:00	73	14,60	1,02
3:19:30	73	14,59	1,03
3:20:00	73	14,58	1,03
3:20:30	73	14,57	1,04
3:21:00	73	14,56	1,05
3:21:30	73	14,55	1,05
3:22:00	73	14,55	1,06
3:22:30	73	14,53	1,07
3:23:00	73	14,52	1,07
3:23:30	73	14,52	1,08
3:24:00	73	14,51	1,08
3:24:30	73	14,46	1,12
3:25:00	73	14,46	1,12
3:25:30	73	14,45	1,13
3:26:00	73	14,44	1,13
3:26:30	73	14,43	1,14
3:27:00	73	14,42	1,15
3:27:30	73	14,41	1,16
3:28:00	73	14,40	1,16
3:28:30	73	14,40	1,17
3:29:00	73	14,39	1,17
3:29:30	73	14,38	1,18
3:30:00	73	14,37	1,19
3:30:30	73	14,36	1,19
3:31:00	73	14,35	1,20
3:31:30	73	14,34	1,21
3:32:00	73	14,33	1,22
3:32:30	73	14,32	1,22
3:33:00	73	14,32	1,23
3:33:30	73	14,30	1,24
3:34:00	73	14,30	1,24
3:34:30	73	14,28	1,25
3:35:00	73	14,28	1,26
3:35:30	73	14,27	1,26
3:36:00	73	14,26	1,27
3:36:30	73	14,25	1,28
3:37:00	73	14,24	1,29
3:37:30	73	14,23	1,29
3:38:00	73	14,22	1,30
3:38:30	73	14,22	1,31
3:39:00	73	14,21	1,31
3:39:30	73	14,20	1,32
3:40:00	73	14,19	1,32
3:40:30	73	14,19	1,33
3:41:00	73	14,18	1,34
3:41:30	73	14,16	1,35
3:42:00	73	14,16	1,36
3:42:30	73	14,15	1,36
3:43:00	73	14,14	1,37
3:43:30	73	14,13	1,37
3:44:00	73	14,13	1,38
3:44:30	73	14,12	1,39
3:45:00	73	14,11	1,39
3:45:30	73	14,10	1,40
3:46:00	73	14,10	1,41
3:46:30	73	14,09	1,41
3:47:00	73	14,08	1,42
3:47:30	73	14,07	1,43
3:48:00	73	14,07	1,43
3:48:30	73	14,06	1,44
3:49:00	73	14,05	1,44
3:49:30	73	14,04	1,45
3:50:00	73	14,04	1,45
3:50:30	73	14,04	1,46
3:51:00	73	14,03	1,46
3:51:30	73	14,02	1,47
3:52:00	73	14,02	1,48
3:52:30	73	14,01	1,48
3:53:00	73	14,00	1,49
3:53:30	73	13,99	1,50
3:54:00	73	13,98	1,50
3:54:30	73	13,98	1,51
3:55:00	73	13,97	1,52
3:55:30	73	13,96	1,52
3:56:00	73	13,95	1,53
3:56:30	73	13,95	1,54
3:57:00	73	13,94	1,54
3:57:30	73	13,94	1,54
3:58:00	73	13,93	1,55
3:58:30	73	13,92	1,56
3:59:00	73	13,92	1,56
3:59:30	73	13,91	1,57
4:00:00	73	13,90	1,58
4:00:30	73	13,89	1,58
4:01:00	73	13,89	1,59
4:01:30	73	13,88	1,60
4:02:00	73	13,88	1,60
4:02:30	73	13,87	1,61
4:03:00	73	13,86	1,61
4:03:30	73	13,86	1,62
4:04:00	73	13,85	1,63
4:04:30	73	13,85	1,63
4:05:00	73	13,84	1,63
4:05:30	73	13,84	1,64
4:06:00	73	13,83	1,65
4:06:30	73	13,82	1,65
4:07:00	73	13,82	1,65
4:07:30	73	13,81	1,66
4:08:00	73	13,80	1,67
4:08:30	73	13,80	1,68
4:09:00	73	13,80	1,68
4:09:30	73	13,79	1,68
4:10:00	73	13,78	1,69
4:10:30	73	13,78	1,69
4:11:00	73	13,77	1,70
4:11:30	73	13,77	1,70
4:12:00	73	13,76	1,71
4:12:30	73	13,76	1,71
4:13:00	73	13,75	1,72
4:13:30	73	13,74	1,73
4:14:00	73	13,74	1,73
4:14:30	73	13,74	1,73
4:15:00	73	13,73	1,74
4:15:30	73	13,72	1,75
4:16:00	73	13,72	1,75
4:16:30	73	13,71	1,76
4:17:00	73	13,71	1,76
4:17:30	73	13,71	1,76
4:18:00	73	13,70	1,77
4:18:30	73	13,69	1,78
4:19:00	73	13,69	1,78
4:19:30	73	13,69	1,79
4:20:00	73	13,68	1,79
4:20:30	73	13,68	1,79
4:21:00	73	13,67	1,80
4:21:30	73	13,66	1,81
4:22:00	73	13,66	1,81
4:22:30	73	13,66	1,82
4:23:00	73	13,65	1,82
4:23:30	73	13,65	1,82
4:24:00	73	13,64	1,83
4:24:30	73	13,63	1,84
4:25:00	73	13,63	1,84
4:25:30	73	13,63	1,85
4:26:00	73	13,62	1,85
4:26:30	73	13,62	1,85
4:27:00	73	13,61	1,86
4:27:30	73	13,60	1,87
4:28:00	73	13,60	1,87
4:28:30	73	13,60	1,88
4:29:00	73	13,60	1,88
4:29:30	73	13,59	1,89
4:30:00	73	13,59	1,89
4:30:30	73	13,58	1,89
4:31:00	73	13,57	1,90
4:31:30	73	13,57	1,90
4:32:00	73	13,57	1,91
4:32:30	73	13,56	1,92
4:33:00	73	13,56	1,92
4:33:30	73	13,55	1,92
4:34:00	73	13,55	1,92
4:34:30	73	13,54	1,93
4:35:00	73	13,54	1,94
4:35:30	73	13,54	1,94
4:36:00	73	13,53	1,95
4:36:30	73	13,53	1,95
4:37:00	73	13,52	1,96
4:37:30	73	13,52	1,96
4:38:00	73	13,51	1,96
4:38:30	73	13,51	1,97
4:39:00	73	13,51	1,97
4:39:30	73	13,50	1,98
4:40:00	73	13,50	1,98
4:40:30	73	13,49	1,99
4:41:00	73	13,49	1,99
4:41:30	73	13,48	2,00
4:42:00	73	13,48	2,00
4:42:30	73	13,48	2,01
4:43:00	73	13,48	2,01
4:43:30	73	13,47	2,01
4:44:00	73	13,41	2,07
4:44:30	73	13,41	2,07
4:45:00	73	13,41	2,08
4:45:30	73	13,41	2,08
4:46:00	73	13,40	2,09
4:46:30	72	13,40	2,09
4:47:00	72	13,39	2,10
4:47:30	72	13,39	2,10
4:48:00	72	13,39	2,11
4:48:30	72	13,39	2,11
4:49:00	72	13,38	2,11
4:49:30	72	13,37	2,12
4:50:00	72	13,37	2,12
4:50:30	72	13,36	2,13
4:51:00	73	13,36	2,13
4:51:30	72	13,36	2,14
4:52:00	72	13,36	2,14
4:52:30	72	13,35	2,15
4:53:00	72	13,35	2,15
4:53:30	73	13,34	2,16
4:54:00	72	13,34	2,16
4:54:30	73	13,33	2,17
4:55:00	73	13,33	2,17
4:55:30	73	13,32	2,17
4:56:00	73	13,32	2,17
4:56:30	73	13,32	2,18
4:57:00	73	13,32	2,18
4:57:30	73	13,31	2,19
4:58:00	73	13,31	2,19
4:58:30	73	13,30	2,20
4:59:00	73	13,30	2,20
4:59:30	73	13,30	2,21
5:00:00	73	13,30	2,21
5:00:30	73	13,29	2,22
5:01:00	73	13,29	2,22
5:01:30	73	13,28	2,23
5:02:00	73	13,28	2,23
5:02:30	73	13,27	2,24
5:03:00	73	13,27	2,24
5:03:30	73	13,27	2,24
5:04:00	73	13,27	2,24
5:04:30	73	13,26	2,25
5:05:00	73	13,26	2,25
5:05:30	73	13,25	2,26
5:06:00	73	13,25	2,26
5:06:30	73	13,25	2,26
5:07:00	73	13,24	2,27
5:07:30	73	13,24	2,27
5:08:00	73	13,23	2,28
5:08:30	73	13,23	2,28
5:09:00	73	13,23	2,29
5:09:30	73	13,23	2,29
5:10:00	73	13,22	2,30
5:10:30	73	13,22	2,30
5:11:00	73	13,21	2,31
5:11:30	73	13,21	2,31
5:12:00	73	13,21	2,32
5:12:30	73	13,21	2,32
5:13:00	73	13,20	2,33
5:13:30	73	13,20	2,33
5:14:00	73	13,20	2,33
5:14:30	73	13,19	2,34
5:15:00	73	13,19	2,34
5:15:30	73	13,18	2,34
5:16:00	73	13,18	2,34
5:16:30	73	13,18	2,35
5:17:00	73	13,18	2,35
5:17:30	73	13,18	2,35
5:18:00	73	13,17	2,36
5:18:30	73	13,17	2,36
5:19:00	73	13,17	2,36
5:19:30	73	13,16	2,37
5:20:00	73	13,16	2,37
5:20:30	73	13,15	2,38
5:21:00	73	13,15	2,38
5:21:30	73	13,15	2,38
5:22:00	73	13,14	2,39
5:22:30	73	13,14	2,39
5:23:00	73	13,14	2,39
5:23:30	73	13,14	2,40
5:24:00	73	13,14	2,40
5:24:30	73	13,14	2,40
5:25:00	73	13,13	2,41
5:25:30	73	13,13	2,41
5:26:00	73	13,12	2,42
5:26:30	73	13,12	2,42
5:27:00	73	13,12	2,42
5:27:30	73	13,12	2,43
5:28:00	73	13,12	2,43
5:28:30	73	13,12	2,43
5:29:00	73	13,11	2,44
5:29:30	73	13,11	2,44
5:30:00	73	13,11	2,44
5:30:30	73	13,10	2,45
5:31:00	73	13,10	2,45
5:31:30	73	13,10	2,45
5:32:00	73	13,09	2,46
5:32:30	73	13,09	2,46
5:33:00	73	13,09	2,46
5:33:30	73	13,09	2,47
5:34:00	73	13,09	2,47
5:34:30	73	13,06	2,51
5:35:00	73	13,06	2,51
5:35:30	73	13,06	2,51
5:36:00	73	13,06	2,51
5:36:30	73	13,05	2,52
5:37:00	73	13,05	2,52
5:37:30	73	13,05	2,52
5:38:00	73	13,04	2,53
5:38:30	73	13,04	2,53
5:39:00	73	13,04	2,53
5:39:30	73	13,03	2,54
5:40:00	73	13,03	2,54
5:40:30	73	13,03	2,54
5:41:00	73	13,03	2,55
5:41:30	73	13,03	2,55
5:42:00	73	13,03	2,55
5:42:30	73	13,02	2,56
5:43:00	73	13,02	2,56
5:43:30	73	13,02	2,56
5:44:00	73	13,01	2,57
5:44:30	73	13,01	2,57
5:45:00	73	13,01	2,57
5:45:30	73	13,01	2,57
5:46:00	73	13,00	2,58
5:46:30	73	13,00	2,58
5:47:00	73	13,00	2,59
5:47:30	73	13,00	2,59
5:48:00	73	13,00	2,59
5:48:30	73	12,99	2,60
5:49:00	73	12,99	2,60
5:49:30	73	12,99	2,60
5:50:00	73	12,98	2,61
5:50:30	73	12,98	2,61
5:51:00	73	12,98	2,61
5:51:30	73	12,98	2,61
5:52:00	73	12,97	2,62
5:52:30	73	12,97	2,62
5:53:00	73	12,97	2,62
5:53:30	73	12,96	2,63
5:54:00	73	12,96	2,63
5:54:30	73	12,96	2,63
5:55:00	73	12,96	2,64
5:55:30	73	12,96	2,64
5:56:00	73	12,96	2,64
5:56:30	73	12,95	2,65
5:57:00	73	12,95	2,65
5:57:30	73	12,95	2,65
5:58:00	73	12,95	2,65
5:58:30	73	12,94	2,66
5:59:00	73	12,94	2,66
5:59:30	73	12,94	2,66
6:00:00	73	12,94	2,66
6:00:30	73	12,93	2,67
6:01:00	73	12,93	2,67
6:01:30	73	12,93	2,67
6:02:00	73	12,93	2,67
6:02:30	73	12,93	2,68
6:03:00	73	12,93	2,68
6:03:30	73	12,93	2,68
6:04:00	73	12,92	2,69
6:04:30	73	12,92	2,69
6:05:00	73	12,92	2,69
6:05:30	73	12,92	2,69
6:06:00	73	12,91	2,70
6:06:30	73	12,91	2,70
6:07:00	73	12,91	2,70
6:07:30	73	12,91	2,70
6:08:00	73	12,91	2,71
6:08:30	73	12,91	2,71
6:09:00	73	12,91	2,71
6:09:30	73	12,91	2,71
6:10:00	73	12,90	2,72
6:10:30	73	12,90	2,72
6:11:00	73	12,90	2,72
6:11:30	73	12,90	2,72
6:12:00	73	12,89	2,73
6:12:30	73	12,89	2,73
6:13:00	73	12,89	2,73
6:13:30	73	12,89	2,73
6:14:00	73	12,89	2,73
6:14:30	73	12,88	2,74
6:15:00	73	12,88	2,74
6:15:30	73	12,88	2,74
6:16:00	73	12,88	2,74
6:16:30	73	12,88	2,75
6:17:00	73	12,88	2,75
6:17:30	73	12,88	2,75
6:18:00	73	12,88	2,75
6:18:30	73	12,87	2,76
6:19:00	73	12,87	2,76
6:19:30	73	12,87	2,76
6:20:00	73	12,87	2,76
6:20:30	73	12,87	2,76
6:21:00	73	12,86	2,77
6:21:30	73	12,86	2,77
6:22:00	73	12,86	2,77
6:22:30	73	12,85	2,78
6:23:00	73	12,85	2,78
6:23:30	73	12,85	2,78
6:24:00	73	12,85	2,78
6:24:30	73	12,85	2,78
6:25:00	73	12,85	2,78
6:25:30	73	12,84	2,79
6:26:00	73	12,84	2,79
6:26:30	73	12,84	2,79
6:27:00	73	12,84	2,79
6:27:30	73	12,84	2,79
6:28:00	73	12,84	2,80
6:28:30	73	12,84	2,80
6:29:00	73	12,84	2,80
6:29:30	73	12,84	2,80
6:30:00	73	12,84	2,80
6:30:30	73	12,84	2,80
6:31:00	73	12,84	2,80
6:31:30	73	12,83	2,81
6:32:00	73	12,83	2,81
6:32:30	73	12,83	2,81
6:33:00	73	12,83	2,81
6:33:30	73	12,83	2,81
6:34:00	73	12,83	2,81
6:34:30	73	12,82	2,83
6:35:00	73	12,82	2,83
6:35:30	73	12,82	2,83
6:36:00	73	12,82	2,83
6:36:30	73	12,82	2,83
6:37:00	73	12,82	2,83
6:37:30	73	12,82	2,83
6:38:00	73	12,82	2,84
6:38:30	73	12,82	2,84
6:39:00	73	12,82	2,84
6:39:30	73	12,82	2,84
6:40:00	73	12,82	2,84
6:40:30	73	12,82	2,84
6:41:00	73	12,81	2,85
6:41:30	73	12,81	2,85
6:42:00	73	12,81	2,85
6:42:30	73	12,81	2,85
6:43:00	73	12,81	2,85
6:43:30	73	12,81	2,85
6:44:00	73	12,81	2,85
6:44:30	73	12,80	2,86
6:45:00	73	12,80	2,86
6:45:30	73	12,80	2,86
6:46:00	73	12,80	2,86
6:46:30	73	12,80	2,86
6:47:00	73	12,80	2,86
6:47:30	73	12,80	2,86
6:48:00	73	12,79	2,87
6:48:30	73	12,79	2,87
6:49:00	73	12,79	2,87
6:49:30	73	12,79	2,87
6:50:00	73	12,79	2,87
6:50:30	73	12,79	2,87
6:51:00	73	12,79	2,87
6:51:30	73	12,79	2,88
6:52:00	73	12,79	2,88
6:52:30	73	12,79	2,88
6:53:00	73	12,79	2,88
6:53:30	73	12,79	2,88
6:54:00	73	12,79	2,88
6:54:30	73	12,79	2,88
6:55:00	73	12,79	2,88
6:55:30	73	12,78	2,89
6:56:00	73	12,78	2,89
6:56:30	73	12,78	2,89
6:57:00	73	12,78	2,89
6:57:30	73	12,78	2,89
6:58:00	73	12,78	2,89
6:58:30	73	12,78	2,89
6:59:00	73	12,77	2,90
6:59:30	73	12,77	2,90
7:00:00	73	12,77	2,90
7:00:30	73	12,77	2,90
7:01:00	73	12,77	2,90
7:01:30	73	12,77	2,90
7:02:00	73	12,77	2,90
7:02:30	73	12,77	2,90
7:03:00	73	12,77	2,90
7:03:30	73	12,77	2,90
7:04:00	73	12,76	2,91
7:04:30	73	12,76	2,91
7:05:00	73	12,76	2,91
7:05:30	73	12,76	2,91
7:06:00	73	12,76	2,91
7:06:30	73	12,76	2,91
7:07:00	73	12,76	2,91
7:07:30	73	12,76	2,91
7:08:00	73	12,76	2,92
7:08:30	73	12,76	2,92
7:09:00	73	12,76	2,92
7:09:30	73	12,76	2,92
7:10:00	73	12,76	2,92
7:10:30	73	12,76	2,92
7:11:00	73	12,76	2,92
7:11:30	73	12,76	2,92
7:12:00	73	12,76	2,92
7:12:30	73	12,75	2,94
7:13:00	73	12,75	2,94
7:13:30	73	12,75	2,94
7:14:00	73	12,75	2,94
7:14:30	73	12,75	2,94
7:15:00	73	12,75	2,94
7:15:30	73	12,75	2,94
7:16:00	73	12,75	2,94
7:16:30	73	12,75	2,94
7:17:00	73	12,75	2,94
7:17:30	73	12,71	2,99
7:18:00	73	12,70	3,00
7:18:30	73	12,70	3,00
7:19:00	73	12,70	3,00
7:19:30	73	12,70	3,00
7:20:00	72	12,70	3,00
7:20:30	73	12,70	3,00
7:21:00	72	12,70	3,00
7:21:30	73	12,70	3,00
7:22:00	72	12,70	3,00
7:22:30	73	12,70	3,00
7:23:00	73	12,70	3,00
7:23:30	73	12,70	3,00
7:24:00	73	12,70	3,00
7:24:30	73	12,70	3,01
7:25:00	73	12,70	3,01
7:25:30	73	12,70	3,01
7:26:00	73	12,70	3,01
7:26:30	73	12,70	3,01
7:27:00	73	12,70	3,01
7:27:30	73	12,70	3,01
7:28:00	73	12,70	3,01
7:28:30	73	12,69	3,03
7:29:00	73	12,69	3,03
7:29:30	73	12,69	3,03
7:30:00	73	12,69	3,03
7:30:30	73	12,69	3,03
7:31:00	73	12,69	3,03
7:31:30	73	12,69	3,03
7:32:00	73	12,69	3,03
7:32:30	73	12,69	3,03
7:33:00	73	12,69	3,03
7:33:30	73	12,69	3,03
7:34:00	73	12,69	3,03
7:34:30	73	12,68	3,04
7:35:00	73	12,68	3,04
7:35:30	73	12,68	3,04
7:36:00	73	12,68	3,04
7:36:30	73	12,68	3,04
7:37:00	73	12,68	3,04
7:37:30	73	12,68	3,04
7:38:00	73	12,68	3,04
7:38:30	73	12,68	3,04
7:39:00	73	12,68	3,04
7:39:30	73	12,68	3,04
7:40:00	73	12,67	3,05
7:40:30	73	12,67	3,05
7:41:00	73	12,67	3,05
7:41:30	73	12,67	3,05
7:42:00	73	12,67	3,05
7:42:30	73	12,67	3,05
7:43:00	73	12,67	3,05
7:43:30	73	12,67	3,05
7:44:00	73	12,67	3,05
7:44:30	73	12,67	3,05
7:45:00	73	12,67	3,05
7:45:30	73	12,67	3,05
7:46:00	73	12,67	3,06
7:46:30	73	12,67	3,06
7:47:00	73	12,67	3,06
7:47:30	73	12,67	3,06
7:48:00	73	12,67	3,06
7:48:30	73	12,67	3,06
7:49:00	73	12,67	3,06
7:49:30	73	12,67	3,06
7:50:00	72	12,67	3,06
7:50:30	73	12,67	3,06
7:51:00	73	12,66	3,07
7:51:30	73	12,66	3,07
7:52:00	73	12,66	3,07
7:52:30	73	12,66	3,07
7:53:00	73	12,66	3,07
7:53:30	73	12,66	3,07
7:54:00	73	12,66	3,07
7:54:30	73	12,66	3,07
7:55:00	73	12,66	3,07
7:55:30	73	12,66	3,07
7:56:00	73	12,66	3,07
7:56:30	73	12,66	3,07
7:57:00	73	12,66	3,07
7:57:30	73	12,66	3,07
7:58:00	73	12,66	3,07
7:58:30	73	12,66	3,07
7:59:00	73	12,66	3,07
7:59:30	73	12,66	3,07
8:00:00	73	12,65	3,08
8:00:30	73	12,65	3,08
8:01:00	73	12,65	3,08
8:01:30	73	12,65	3,08
8:02:00	73	12,65	3,08
8:02:30	73	12,65	3,08
8:03:00	73	12,65	3,08
8:03:30	73	12,65	3,08
8:04:00	73	12,65	3,08
8:04:30	73	12,65	3,08
8:05:00	73	12,65	3,08
8:05:30	73	12,65	3,08
8:06:00	73	12,65	3,08
8:06:30	73	12,65	3,08
8:07:00	73	12,65	3,08
8:07:30	73	12,65	3,08
8:08:00	73	12,65	3,08
8:08:30	73	12,65	3,08
8:09:00	73	12,65	3,08
8:09:30	73	12,65	3,08
8:10:00	73	12,64	3,10
8:10:30	73	12,64	3,10
8:11:00	73	12,64	3,10
8:11:30	73	12,64	3,10
8:12:00	73	12,64	3,10
8:12:30	73	12,64	3,10
8:13:00	73	12,64	3,10
8:13:30	73	12,64	3,10
8:14:00	73	12,64	3,10
8:14:30	73	12,64	3,10
8:15:00	73	12,64	3,10
8:15:30	73	12,64	3,10
8:16:00	73	12,64	3,10
8:16:30	73	12,64	3,10
8:17:00	73	12,64	3,10
8:17:30	73	12,64	3,10
8:18:00	73	12,64	3,10
8:18:30	73	12,62	3,13
8:19:00	73	12,62	3,13
8:19:30	73	12,62	3,13
8:20:00	73	12,62	3,13
8:20:30	73	12,62	3,13
8:21:00	73	12,62	3,13
8:21:30	73	12,62	3,13
8:22:00	73	12,62	3,13
8:22:30	73	12,62	3,13
8:23:00	73	12,62	3,13
8:23:30	73	12,62	3,13
8:24:00	73	12,62	3,13
8:24:30	73	12,61	3,14
8:25:00	73	12,61	3,14
8:25:30	73	12,61	3,14
8:26:00	73	12,61	3,14
8:26:30	73	12,61	3,14
8:27:00	73	12,61	3,14
8:27:30	73	12,61	3,14
8:28:00	73	12,61	3,14
8:28:30	73	12,61	3,14
8:29:00	73	12,61	3,14
8:29:30	73	12,61	3,14
8:30:00	73	12,61	3,14
8:30:30	73	12,61	3,14
8:31:00	73	12,61	3,14
8:31:30	73	12,61	3,14
8:32:00	73	12,61	3,14
8:32:30	73	12,61	3,14
8:33:00	73	12,61	3,14
8:33:30	73	12,61	3,14
8:34:00	73	12,61	3,15
8:34:30	73	12,61	3,15
8:35:00	73	12,61	3,15
8:35:30	73	12,61	3,15
8:36:00	73	12,61	3,15
8:36:30	73	12,61	3,15
8:37:00	73	12,61	3,15
8:37:30	73	12,61	3,15
8:38:00	73	12,61	3,15
8:38:30	73	12,61	3,15
8:39:00	73	12,61	3,15
8:39:30	73	12,61	3,15
8:40:00	73	12,61	3,15
8:40:30	73	12,60	3,17
8:41:00	73	12,61	3,15
8:41:30	73	12,60	3,17
8:42:00	73	12,60	3,17
8:42:30	73	12,60	3,17
8:43:00	73	12,60	3,17
8:43:30	73	12,60	3,17
8:44:00	73	12,60	3,17
8:44:30	73	12,60	3,17
8:45:00	73	12,60	3,17
8:45:30	73	12,60	3,17
8:46:00	73	12,60	3,17
8:46:30	73	12,60	3,17
8:47:00	73	12,60	3,17
8:47:30	73	12,60	3,17
8:48:00	73	12,60	3,17
8:48:30	73	12,60	3,17
8:49:00	73	12,60	3,17
8:49:30	73	12,60	3,17
8:50:00	73	12,60	3,17
8:50:30	73	12,59	3,18
8:51:00	73	12,59	3,18
8:51:30	73	12,59	3,18
8:52:00	73	12,59	3,18
8:52:30	73	12,59	3,18
8:53:00	73	12,59	3,18
8:53:30	73	12,59	3,18
8:54:00	73	12,59	3,18
8:54:30	73	12,59	3,18
8:55:00	73	12,59	3,18
8:55:30	73	12,59	3,18
8:56:00	73	12,59	3,18
8:56:30	73	12,59	3,18
8:57:00	73	12,59	3,18
8:57:30	73	12,59	3,18
8:58:00	73	12,59	3,18
8:58:30	73	12,59	3,18
8:59:00	73	12,59	3,18
8:59:30	73	12,59	3,18
9:00:00	73	12,59	3,18
9:00:30	73	12,59	3,18
9:01:00	73	12,59	3,18
9:01:30	73	12,59	3,18
9:02:00	73	12,59	3,18
9:02:30	73	12,59	3,18
9:03:00	73	12,59	3,18
9:03:30	73	12,59	3,18
9:04:00	73	12,58	3,19
9:04:30	73	12,58	3,19
9:05:00	73	12,58	3,19
9:05:30	73	12,58	3,19
9:06:00	73	12,58	3,19
9:06:30	73	12,58	3,19
9:07:00	73	12,58	3,19
9:07:30	73	12,58	3,19
9:08:00	73	12,58	3,19
9:08:30	73	12,58	3,19
9:09:00	73	12,58	3,19
9:09:30	73	12,58	3,19
9:10:00	73	12,58	3,19
9:10:30	73	12,58	3,19
9:11:00	73	12,58	3,19
9:11:30	73	12,58	3,19
9:12:00	73	12,58	3,19
9:12:30	73	12,58	3,19
9:13:00	73	12,58	3,19
9:13:30	73	12,58	3,19
9:14:00	73	12,58	3,19
9:14:30	73	12,58	3,20
9:15:00	73	12,58	3,20
9:15:30	73	12,58	3,20
9:16:00	73	12,58	3,20
9:16:30	73	12,58	3,20
9:17:00	73	12,58	3,20
9:17:30	73	12,58	3,20
9:18:00	73	12,58	3,20
9:18:30	73	12,58	3,20
9:19:00	73	12,58	3,20
9:19:30	73	12,58	3,20
9:20:00	73	12,58	3,20
9:20:30	73	12,58	3,20
9:21:00	73	12,58	3,20
9:21:30	73	12,58	3,20
9:22:00	73	12,58	3,20
9:22:30	73	12,58	3,20
9:23:00	73	12,58	3,20
9:23:30	73	12,58	3,20
9:24:00	73	12,58	3,20
9:24:30	73	12,58	3,20
9:25:00	73	12,58	3,20
9:25:30	73	12,58	3,20
9:26:00	73	12,58	3,20
9:26:30	73	12,58	3,20
9:27:00	73	12,58	3,20
9:27:30	73	12,58	3,20
9:28:00	73	12,58	3,20
9:28:30	73	12,58	3,20
9:29:00	73	12,58	3,20
9:29:30	73	12,58	3,20
9:30:00	73	12,58	3,20
9:30:30	73	12,58	3,20
9:31:00	73	12,58	3,20
9:31:30	73	12,58	3,20
9:32:00	73	12,58	3,20
9:32:30	73	12,58	3,20
9:33:00	73	12,58	3,20
9:33:30	73	12,58	3,20
9:34:00	73	12,58	3,20
9:34:30	73	12,58	3,20
9:35:00	73	12,58	3,20
9:35:30	73	12,58	3,20
9:36:00	73	12,58	3,20
9:36:30	73	12,58	3,20
9:37:00	73	12,58	3,20
9:37:30	73	12,58	3,20
9:38:00	73	12,58	3,20
9:38:30	73	12,58	3,20
9:39:00	73	12,58	3,20
9:39:30	73	12,58	3,20
9:40:00	73	12,57	3,21
9:40:30	73	12,58	3,20
9:41:00	73	12,57	3,21
9:41:30	73	12,57	3,21
9:42:00	73	12,57	3,21
9:42:30	73	12,57	3,21
9:43:00	73	12,57	3,21
9:43:30	73	12,57	3,21
9:44:00	73	12,57	3,21
9:44:30	73	12,57	3,21
9:45:00	73	12,57	3,21
9:45:30	73	12,57	3,21
9:46:00	73	12,57	3,21
9:46:30	73	12,57	3,21
9:47:00	73	12,57	3,21
9:47:30	73	12,57	3,21
9:48:00	73	12,57	3,21
9:48:30	73	12,57	3,21
9:49:00	73	12,57	3,21
9:49:30	73	12,57	3,21
9:50:00	73	12,57	3,21
9:50:30	73	12,57	3,21
9:51:00	73	12,57	3,21
9:51:30	73	12,57	3,21
9:52:00	73	12,57	3,21
9:52:30	73	12,57	3,21
9:53:00	73	12,57	3,21
9:53:30	73	12,57	3,21
9:54:00	73	12,57	3,21
9:54:30	73	12,57	3,21
9:55:00	73	12,57	3,21
9:55:30	73	12,57	3,21
9:56:00	73	12,57	3,21
9:56:30	73	12,57	3,21
9:57:00	73	12,57	3,21
9:57:30	73	12,57	3,21
9:58:00	73	12,57	3,21
9:58:30	73	12,57	3,21
9:59:00	73	12,57	3,21
9:59:30	73	12,57	3,21
10:00:00	73	12,57	3,21
10:00:30	73	12,57	3,21
10:01:00	73	12,57	3,21
10:01:30	73	12,57	3,21
10:02:00	73	12,57	3,21
10:02:30	73	12,57	3,21
10:03:00	73	12,57	3,21
10:03:30	73	12,57	3,21
10:04:00	73	12,57	3,21
10:04:30	73	12,57	3,21
10:05:00	73	12,57	3,21
10:05:30	73	12,57	3,21
10:06:00	73	12,57	3,21
10:06:30	73	12,57	3,21
10:07:00	73	12,57	3,21
10:07:30	73	12,57	3,21
10:08:00	73	12,57	3,21
10:08:30	73	12,56	3,23
10:09:00	73	12,56	3,23
10:09:30	73	12,56	3,23
10:10:00	73	12,56	3,23
10:10:30	73	12,56	3,23
10:11:00	73	12,56	3,23
10:11:30	73	12,56	3,23
10:12:00	73	12,56	3,23
10:12:30	73	12,56	3,23
10:13:00	73	12,56	3,23
10:13:30	73	12,56	3,23
10:14:00	73	12,56	3,23
10:14:30	73	12,56	3,23
10:15:00	73	12,56	3,23
10:15:30	73	12,56	3,23
10:16:00	73	12,56	3,23
10:16:30	73	12,56	3,23
10:17:00	73	12,56	3,23
10:17:30	73	12,56	3,23
10:18:00	73	12,56	3,23
10:18:30	73	12,56	3,23
10:19:00	73	12,56	3,23
10:19:30	73	12,56	3,23
10:20:00	73	12,56	3,23
10:20:30	73	12,56	3,23
10:21:00	73	12,56	3,23
10:21:30	73	12,56	3,23
10:22:00	73	12,56	3,23
10:22:30	73	12,56	3,23
10:23:00	73	12,56	3,23
10:23:30	73	12,56	3,23
10:24:00	73	12,56	3,23
10:24:30	73	12,56	3,23
10:25:00	73	12,56	3,23
10:25:30	73	12,56	3,23
10:26:00	73	12,56	3,23
10:26:30	73	12,56	3,23
10:27:00	73	12,56	3,23
10:27:30	73	12,56	3,23
10:28:00	73	12,56	3,23
10:28:30	73	12,56	3,23
10:29:00	73	12,56	3,23
10:29:30	73	12,56	3,23
10:30:00	73	12,56	3,23
10:30:30	73	12,56	3,23
10:31:00	73	12,56	3,23
10:31:30	73	12,56	3,23
10:32:00	73	12,56	3,23
10:32:30	73	12,56	3,23
10:33:00	73	12,56	3,23
10:33:30	73	12,56	3,23
10:34:00	73	12,56	3,23
10:34:30	73	12,56	3,23
10:35:00	73	12,56	3,23
10:35:30	73	12,55	3,24
10:36:00	73	12,52	3,29
10:36:30	73	12,52	3,29
10:37:00	73	12,52	3,29
10:37:30	73	12,52	3,29
10:38:00	73	12,52	3,29
10:38:30	73	12,52	3,29
10:39:00	73	12,52	3,29
10:39:30	73	12,52	3,29
10:40:00	73	12,52	3,29
10:40:30	73	12,52	3,29
10:41:00	73	12,52	3,29
10:41:30	73	12,52	3,29
10:42:00	73	12,52	3,29
10:42:30	73	12,52	3,29
10:43:00	73	12,52	3,29
10:43:30	73	12,52	3,29
10:44:00	73	12,52	3,29
10:44:30	73	12,52	3,29
10:45:00	73	12,52	3,30
10:45:30	73	12,52	3,30
10:46:00	73	12,52	3,30
10:46:30	73	12,52	3,30
10:47:00	73	12,52	3,30
10:47:30	73	12,52	3,30
10:48:00	73	12,52	3,30
10:48:30	73	12,52	3,30
10:49:00	73	12,52	3,30
10:49:30	73	12,52	3,30
10:50:00	73	12,52	3,30
10:50:30	73	12,52	3,30
10:51:00	73	12,52	3,30
10:51:30	73	12,52	3,30
10:52:00	73	12,52	3,30
10:52:30	73	12,52	3,30
10:53:00	73	12,52	3,30
10:53:30	73	12,52	3,30
10:54:00	73	12,52	3,30
10:54:30	73	12,52	3,30
10:55:00	73	12,52	3,30
10:55:30	73	12,52	3,30
10:56:00	73	12,52	3,30
10:56:30	73	12,52	3,30
10:57:00	73	12,52	3,30
10:57:30	73	12,52	3,30
10:58:00	73	12,52	3,30
10:58:30	73	12,52	3,30
10:59:00	73	12,52	3,30
10:59:30	73	12,52	3,30
11:00:00	73	12,52	3,30
11:00:30	73	12,52	3,30
11:01:00	73	12,52	3,30
11:01:30	73	12,52	3,30
11:02:00	73	12,52	3,30
11:02:30	73	12,52	3,30
11:03:00	73	12,52	3,30
11:03:30	73	12,52	3,30
11:04:00	73	12,52	3,30
11:04:30	73	12,52	3,30
11:05:00	73	12,52	3,30
11:05:30	73	12,52	3,30
11:06:00	73	12,52	3,30
11:06:30	73	12,52	3,30
11:07:00	73	12,52	3,30
11:07:30	73	12,52	3,30
11:08:00	73	12,52	3,30
11:08:30	73	12,52	3,30
11:09:00	73	12,52	3,30
11:09:30	73	12,52	3,30
11:10:00	73	12,52	3,30
11:10:30	73	12,51	3,31
11:11:00	73	12,51	3,31
11:11:30	73	12,51	3,31
11:12:00	73	12,51	3,31
11:12:30	73	12,51	3,31
11:13:00	73	12,51	3,31
11:13:30	73	12,51	3,31
11:14:00	73	12,51	3,31
11:14:30	73	12,51	3,31
11:15:00	73	12,51	3,31
11:15:30	73	12,51	3,31
11:16:00	73	12,51	3,31
11:16:30	73	12,51	3,31
11:17:00	73	12,51	3,31
11:17:30	73	12,51	3,31
11:18:00	73	12,51	3,31
11:18:30	73	12,51	3,31
11:19:00	73	12,51	3,31
11:19:30	73	12,51	3,31
11:20:00	73	12,51	3,31
11:20:30	73	12,51	3,31
11:21:00	73	12,51	3,31
11:21:30	73	12,51	3,31
11:22:00	73	12,51	3,31
11:22:30	73	12,51	3,31
11:23:00	73	12,51	3,31
11:23:30	73	12,51	3,31
11:24:00	73	12,51	3,31
11:24:30	73	12,51	3,31
11:25:00	73	12,51	3,31
11:25:30	73	12,51	3,31
11:26:00	73	12,51	3,31
11:26:30	73	12,51	3,31
11:27:00	73	12,51	3,31
11:27:30	73	12,51	3,31
11:28:00	73	12,51	3,31
11:28:30	73	12,51	3,31
11:29:00	73	12,51	3,31
11:29:30	73	12,51	3,31
11:30:00	73	12,51	3,31
11:30:30	73	12,51	3,31
11:31:00	73	12,51	3,31
11:31:30	73	12,51	3,31
11:32:00	73	12,51	3,31
11:32:30	73	12,51	3,31
11:33:00	73	12,51	3,31
11:33:30	73	12,51	3,31
11:34:00	73	12,51	3,31
11:34:30	73	12,51	3,31
11:35:00	73	12,51	3,31
11:35:30	73	12,51	3,31
11:36:00	73	12,51	3,31
11:36:30	73	12,51	3,31
11:37:00	73	12,51	3,31
11:37:30	73	12,51	3,31
11:38:00	73	12,51	3,31
11:38:30	73	12,51	3,31
11:39:00	73	12,51	3,31
11:39:30	73	12,51	3,31
11:40:00	73	12,51	3,31
11:40:30	73	12,51	3,31
11:41:00	73	12,51	3,31
11:41:30	73	12,51	3,31
11:42:00	73	12,51	3,31
11:42:30	73	12,51	3,31
11:43:00	73	12,51	3,31
11:43:30	73	12,51	3,31
11:44:00	73	12,51	3,31
11:44:30	73	12,51	3,31
11:45:00	73	12,51	3,31
11:45:30	73	12,51	3,31
11:46:00	73	12,51	3,31
11:46:30	73	12,51	3,31
11:47:00	73	12,51	3,31
11:47:30	73	12,51	3,31
11:48:00	73	12,51	3,31
11:48:30	73	12,51	3,31
11:49:00	73	12,51	3,31
11:49:30	73	12,51	3,31
11:50:00	73	12,51	3,31
11:50:30	73	12,51	3,31
11:51:00	73	12,51	3,31
11:51:30	73	12,51	3,31
11:52:00	73	12,51	3,31
11:52:30	73	12,51	3,31
11:53:00	73	12,51	3,31
11:53:30	73	12,51	3,31
11:54:00	73	12,51	3,31
11:54:30	73	12,51	3,31
11:55:00	73	12,51	3,31
11:55:30	73	12,51	3,31
11:56:00	73	12,51	3,31
11:56:30	73	12,51	3,31
11:57:00	73	12,51	3,31
11:57:30	73	12,51	3,31
11:58:00	73	12,51	3,31
11:58:30	73	12,51	3,31
11:59:00	73	12,51	3,31
11:59:30	73	12,51	3,31
12:00:00	73	12,51	3,31
12:00:30	73	12,51	3,31
12:01:00	73	12,51	3,31
12:01:30	73	12,51	3,31
12:02:00	73	12,51	3,31
12:02:30	73	12,51	3,31
12:03:00	73	12,51	3,31
12:03:30	73	12,51	3,31
12:04:00	73	12,51	3,31
12:04:30	73	12,51	3,31
12:05:00	73	12,50	3,32
12:05:30	73	12,50	3,32
12:06:00	73	12,50	3,32
12:06:30	73	12,50	3,32
12:07:00	73	12,50	3,32
12:07:30	73	12,50	3,32
12:08:00	73	12,50	3,32
12:08:30	73	12,50	3,32
12:09:00	73	12,50	3,32
12:09:30	73	12,50	3,32
12:10:00	73	12,50	3,32
12:10:30	73	12,50	3,32
12:11:00	73	12,50	3,32
12:11:30	73	12,50	3,32
12:12:00	73	12,50	3,32
12:12:30	73	12,50	3,32
12:13:00	73	12,50	3,32
12:13:30	73	12,50	3,32
12:14:00	73	12,50	3,32
12:14:30	73	12,50	3,32
12:15:00	73	12,50	3,32
12:15:30	73	12,50	3,32
12:16:00	73	12,50	3,32
12:16:30	73	12,50	3,32
12:17:00	73	12,50	3,32
12:17:30	73	12,50	3,32
12:18:00	73	12,50	3,32
12:18:30	73	12,50	3,32
12:19:00	73	12,50	3,32
12:19:30	73	12,48	3,36
12:20:00	73	12,48	3,36
12:20:30	73	12,48	3,36
12:21:00	73	12,48	3,36
12:21:30	73	12,48	3,36
12:22:00	73	12,48	3,36
12:22:30	73	12,48	3,36
12:23:00	73	12,48	3,36
12:23:30	73	12,48	3,36
12:24:00	73	12,48	3,36
12:24:30	73	12,48	3,36
12:25:00	73	12,48	3,36
12:25:30	73	12,48	3,36
12:26:00	73	12,48	3,36
12:26:30	73	12,48	3,36
12:27:00	73	12,47	3,37
12:27:30	73	12,48	3,36
12:28:00	73	12,48	3,36
12:28:30	73	12,47	3,37
12:29:00	73	12,47	3,37
12:29:30	73	12,47	3,37
12:30:00	73	12,47	3,37
12:30:30	73	12,47	3,37
12:31:00	73	12,47	3,37
12:31:30	73	12,47	3,37
12:32:00	73	12,47	3,37
12:32:30	73	12,47	3,37
12:33:00	73	12,47	3,37
12:33:30	73	12,47	3,37
12:34:00	73	12,47	3,37
12:34:30	73	12,47	3,37
12:35:00	73	12,47	3,37
12:35:30	73	12,47	3,37
12:36:00	73	12,47	3,37
12:36:30	73	12,47	3,37
12:37:00	73	12,47	3,37
12:37:30	73	12,47	3,37
12:38:00	73	12,47	3,37
12:38:30	73	12,47	3,37
12:39:00	73	12,47	3,37
12:39:30	73	12,47	3,37
12:40:00	73	12,47	3,37
12:40:30	73	12,47	3,37
12:41:00	73	12,47	3,37
12:41:30	73	12,47	3,37
12:42:00	73	12,47	3,37
12:42:30	73	12,47	3,37
12:43:00	73	12,47	3,37
12:43:30	73	12,47	3,37
12:44:00	73	12,47	3,37
12:44:30	73	12,47	3,37
12:45:00	73	12,47	3,37
12:45:30	73	12,47	3,37
12:46:00	73	12,47	3,37
12:46:30	73	12,47	3,37
12:47:00	73	12,47	3,37
12:47:30	73	12,47	3,37
12:48:00	73	12,47	3,37
12:48:30	73	12,47	3,37
12:49:00	73	12,47	3,37
12:49:30	73	12,47	3,37
12:50:00	73	12,47	3,37
12:50:30	73	12,47	3,37
12:51:00	73	12,47	3,37
12:51:30	73	12,47	3,37
12:52:00	73	12,47	3,37
12:52:30	73	12,47	3,37
12:53:00	73	12,47	3,37
12:53:30	73	12,47	3,37
12:54:00	73	12,47	3,37
12:54:30	73	12,47	3,37
12:55:00	73	12,47	3,37
12:55:30	73	12,47	3,37
12:56:00	73	12,47	3,37
12:56:30	73	12,47	3,37
12:57:00	73	12,47	3,37
12:57:30	73	12,47	3,37
12:58:00	73	12,47	3,37
12:58:30	73	12,47	3,37
12:59:00	73	12,46	3,39
12:59:30	73	12,46	3,39
13:00:00	73	12,46	3,39
13:00:30	73	12,46	3,39
13:01:00	73	12,46	3,39
13:01:30	73	12,46	3,39
13:02:00	73	12,46	3,39
13:02:30	73	12,46	3,39
13:03:00	73	12,46	3,39
13:03:30	73	12,46	3,39
13:04:00	73	12,46	3,39
13:04:30	73	12,46	3,39
13:05:00	73	12,46	3,39
13:05:30	73	12,46	3,39
13:06:00	73	12,46	3,39
13:06:30	73	12,46	3,39
13:07:00	73	12,46	3,39
13:07:30	73	12,46	3,39
13:08:00	73	12,46	3,39
13:08:30	73	12,46	3,39
13:09:00	73	12,46	3,39
13:09:30	73	12,46	3,39
13:10:00	73	12,46	3,39
13:10:30	73	12,46	3,39
13:11:00	73	12,46	3,39
13:11:30	73	12,46	3,39
13:12:00	73	12,46	3,39
13:12:30	73	12,46	3,39
13:13:00	73	12,46	3,39
13:13:30	73	12,46	3,39
13:14:00	73	12,46	3,39
13:14:30	73	12,46	3,39
13:15:00	73	12,46	3,39
13:15:30	73	12,46	3,39
13:16:00	73	12,46	3,39
13:16:30	73	12,46	3,39
13:17:00	73	12,46	3,39
13:17:30	73	12,46	3,39
13:18:00	73	12,46	3,39
13:18:30	73	12,46	3,39
13:19:00	73	12,46	3,39
13:19:30	73	12,46	3,39
13:20:00	73	12,46	3,39
13:20:30	73	12,46	3,39
13:21:00	73	12,46	3,39
13:21:30	73	12,46	3,39
13:22:00	73	12,46	3,39
13:22:30	73	12,46	3,39
13:23:00	73	12,46	3,39
13:23:30	73	12,46	3,39
13:24:00	73	12,46	3,39
13:24:30	73	12,46	3,39
13:25:00	73	12,46	3,39
13:25:30	73	12,46	3,39
13:26:00	73	12,46	3,39
13:26:30	73	12,46	3,39
13:27:00	73	12,46	3,39
13:27:30	73	12,46	3,39
13:28:00	73	12,46	3,39
13:28:30	73	12,46	3,39
13:29:00	73	12,46	3,39
13:29:30	73	12,46	3,39
13:30:00	73	12,46	3,39
13:30:30	73	12,46	3,39
13:31:00	73	12,46	3,39
13:31:30	73	12,46	3,39
13:32:00	73	12,46	3,39
13:32:30	73	12,46	3,39
13:33:00	73	12,46	3,39
13:33:30	73	12,46	3,39
13:34:00	73	12,46	3,39
13:34:30	73	12,46	3,39
13:35:00	73	12,46	3,39
13:35:30	73	12,46	3,39
13:36:00	73	12,46	3,39
13:36:30	73	12,46	3,39
13:37:00	73	12,46	3,39
13:37:30	73	12,46	3,39
13:38:00	73	12,46	3,39
13:38:30	73	12,46	3,39
13:39:00	73	12,46	3,39
13:39:30	73	12,46	3,39
13:40:00	73	12,46	3,39
13:40:30	73	12,46	3,39
13:41:00	73	12,46	3,39
13:41:30	73	12,46	3,39
13:42:00	73	12,46	3,39
13:42:30	73	12,46	3,39
13:43:00	73	12,46	3,39
13:43:30	73	12,46	3,39
13:44:00	73	12,46	3,39
13:44:30	73	12,46	3,39
13:45:00	73	12,46	3,39
13:45:30	73	12,46	3,39
13:46:00	73	12,46	3,39
13:46:30	73	12,46	3,39
13:47:00	73	12,46	3,39
13:47:30	73	12,46	3,39
13:48:00	73	12,46	3,39
13:48:30	73	12,46	3,39
13:49:00	73	12,46	3,39
13:49:30	73	12,46	3,39
13:50:00	73	12,46	3,39
13:50:30	73	12,46	3,39
13:51:00	73	12,46	3,39
13:51:30	73	12,46	3,39
13:52:00	73	12,46	3,39
13:52:30	73	12,46	3,39
13:53:00	73	12,46	3,39
13:53:30	73	12,46	3,39
13:54:00	73	12,46	3,39
13:54:30	73	12,46	3,39
13:55:00	73	12,46	3,39
13:55:30	73	12,46	3,39
13:56:00	73	12,46	3,39
13:56:30	73	12,46	3,39
13:57:00	73	12,46	3,39
13:57:30	73	12,46	3,39
13:58:00	73	12,46	3,39
13:58:30	73	12,46	3,39
13:59:00	73	12,46	3,39
13:59:30	73	12,46	3,39
14:00:00	73	12,46	3,39
14:00:30	73	12,46	3,39
14:01:00	73	12,46	3,39
14:01:30	73	12,46	3,39
14:02:00	73	12,46	3,39
14:02:30	73	12,46	3,39
14:03:00	73	12,46	3,39
14:03:30	73	12,46	3,39
14:04:00	73	12,46	3,39
14:04:30	73	12,46	3,40
14:05:00	73	12,46	3,39
14:05:30	73	12,46	3,40
14:06:00	73	12,46	3,40
14:06:30	73	12,46	3,40
14:07:00	73	12,46	3,40
14:07:30	73	12,46	3,40
14:08:00	73	12,46	3,39
14:08:30	73	12,46	3,40
14:09:00	73	12,46	3,40
14:09:30	73	12,46	3,40
14:10:00	73	12,46	3,40
14:10:30	73	12,46	3,40
14:11:00	73	12,46	3,40
14:11:30	73	12,46	3,40
14:12:00	73	12,46	3,40
14:12:30	73	12,46	3,40
14:13:00	73	12,46	3,40
14:13:30	73	12,46	3,40
14:14:00	73	12,46	3,40
14:14:30	73	12,46	3,40
14:15:00	73	12,46	3,40
14:15:30	73	12,46	3,40
14:16:00	73	12,46	3,39
14:16:30	73	12,46	3,39
14:17:00	73	12,46	3,40
14:17:30	73	12,46	3,40
14:18:00	73	12,46	3,40
14:18:30	73	12,46	3,40
14:19:00	73	12,46	3,40
14:19:30	73	12,46	3,40
14:20:00	73	12,46	3,40
14:20:30	73	12,46	3,40
14:21:00	73	12,46	3,40
14:21:30	73	12,46	3,40
14:22:00	73	12,46	3,40
14:22:30	73	12,46	3,40
14:23:00	73	12,46	3,40
14:23:30	73	12,46	3,40
