Repository: ProgWizer/parser

File: project-root/data/Tests/Data Acquisition/2013 (508)/13-0157 MW.txt (part 1 of 4)
--Test Summary--
Full Path and File Name	
Instrument Name	UCA Left Cell
Instrument Type	Model 4262 Twin Cell UCA
Instrument Serial Number	
Test Start Date	29.07.2013
Test Start Time	14:54:37
Test Stop Date	31.07.2013
Test Stop Time	17:18:15
Test Length	50:23:38
Final Sample Time Offset	50:23:13
Controller Schedule Name	
Sampling Period	30 seconds
Comments	T: 73C(40min); P: 3000 psi; tap water

Gusioozersk Fly Ash sample
Information	WellID	Research
Information	Customer	Trican
Information	EngName	Pavel Lebedev
Information	CementClass	40%G+40%Fly Ash+10%Micridur R-U+10%SF-2 BWOB
Information	CementMfr	Dyckerhoff - Suhoy Log
Information	Additives	0.7%SMS+0.3%TC-101+0.5%CFL-20 (BWOB)
Information	Density	1350
Information	BHCT	73
Information	BHST	85
Information	FluidLoss	n/a
Information	JobType	Production csg
Calculated Value	CS_50	2:57:00
Calculated Value	CS_500	35:54:30
Calculated Value	CS_Time8h	2,58 MPa
Calculated Value	CS_Time12h	2,86 MPa
Calculated Value	CS_Time24h	3,12 MPa
Calculated Value	CS_Time48h	3,58 MPa
Calculated Value	CS_Time72h	N/A
Calculated Curve	Compressive Strength	Compressive strength type A (less than 14 lb/gal)
Initial Temperature (°C)	24 °C
Final Temperature (°C)	73 °C
Initial Transit Time (microsec/in)	16,74 microsec/in
Final Transit Time (microsec/in)	12,34 microsec/in
Initial Compressive Strength (MPa)	0,00 MPa
Final Compressive Strength (MPa)	3,62 MPa
--Data--
Time (HH:MM:SS)	Temperature (°C)	Transit Time (microsec/in)	Compressive Strength (MPa)
0:00:00	24	16,74	0,00
0:00:30	24	16,74	0,00
0:01:00	24	16,75	0,00
0:01:30	24	16,74	0,00
0:02:00	24	16,75	0,00
0:02:30	24	16,75	0,00
0:03:00	24	16,74	0,00
0:03:30	25	16,75	0,00
0:04:00	25	16,74	0,00
0:04:30	25	16,74	0,00
0:05:00	26	16,74	0,00
0:05:30	27	16,74	0,00
0:06:00	27	16,74	0,00
0:06:30	28	16,73	0,00
0:07:00	29	16,72	0,01
0:07:30	29	16,71	0,01
0:08:00	30	16,70	0,01
0:08:30	31	16,68	0,02
0:09:00	32	16,68	0,02
0:09:30	32	16,66	0,03
0:10:00	33	16,65	0,03
0:10:30	34	16,63	0,04
0:11:00	35	16,62	0,04
0:11:30	35	16,60	0,05
0:12:00	36	16,59	0,05
0:12:30	36	16,57	0,06
0:13:00	37	16,56	0,06
0:13:30	37	16,54	0,07
0:14:00	38	16,57	0,06
0:14:30	38	16,57	0,06
0:15:00	39	16,55	0,06
0:15:30	40	16,53	0,07
0:16:00	40	16,52	0,08
0:16:30	41	16,50	0,08
0:17:00	42	16,50	0,08
0:17:30	42	16,48	0,09
0:18:00	43	16,47	0,09
0:18:30	44	16,45	0,10
0:19:00	45	16,45	0,10
0:19:30	46	16,43	0,11
0:20:00	47	16,41	0,11
0:20:30	48	16,39	0,12
0:21:00	48	16,39	0,12
0:21:30	49	16,38	0,13
0:22:00	50	16,37	0,13
0:22:30	50	16,36	0,13
0:23:00	51	16,36	0,13
0:23:30	51	16,35	0,14
0:24:00	52	16,33	0,14
0:24:30	52	16,33	0,14
0:25:00	53	16,32	0,15
0:25:30	53	16,32	0,15
0:26:00	54	16,31	0,15
0:26:30	54	16,29	0,16
0:27:00	55	16,29	0,16
0:27:30	56	16,29	0,16
0:28:00	57	16,29	0,16
0:28:30	58	16,28	0,16
0:29:00	58	16,27	0,17
0:29:30	59	16,27	0,17
0:30:00	60	16,27	0,17
0:30:30	61	16,27	0,17
0:31:00	62	16,27	0,17
0:31:30	62	16,26	0,17
0:32:00	63	16,26	0,17
0:32:30	64	16,26	0,17
0:33:00	64	16,26	0,17
0:33:30	65	16,26	0,17
0:34:00	65	16,26	0,17
0:34:30	66	16,26	0,17
0:35:00	66	16,26	0,17
0:35:30	67	16,26	0,17
0:36:00	67	16,26	0,17
0:36:30	68	16,25	0,17
0:37:00	69	16,26	0,17
0:37:30	69	16,26	0,17
0:38:00	70	16,26	0,17
0:38:30	71	16,27	0,17
0:39:00	72	16,27	0,17
0:39:30	72	16,27	0,17
0:40:00	73	16,27	0,17
0:40:30	74	16,28	0,16
0:41:00	74	16,28	0,16
0:41:30	75	16,29	0,16
0:42:00	75	16,29	0,16
0:42:30	76	16,29	0,16
0:43:00	76	16,30	0,15
0:43:30	76	16,30	0,15
0:44:00	76	16,31	0,15
0:44:30	76	16,31	0,15
0:45:00	76	16,32	0,15
0:45:30	76	16,32	0,15
0:46:00	76	16,38	0,13
0:46:30	76	16,39	0,12
0:47:00	76	16,39	0,12
0:47:30	76	16,40	0,12
0:48:00	76	16,41	0,12
0:48:30	76	16,41	0,11
0:49:00	76	16,42	0,11
0:49:30	76	16,43	0,11
0:50:00	76	16,43	0,11
0:50:30	76	16,44	0,10
0:51:00	76	16,44	0,10
0:51:30	76	16,45	0,10
0:52:00	76	16,45	0,10
0:52:30	76	16,45	0,10
0:53:00	76	16,45	0,10
0:53:30	75	16,46	0,10
0:54:00	75	16,46	0,10
0:54:30	75	16,46	0,10
0:55:00	75	16,47	0,09
0:55:30	75	16,47	0,09
0:56:00	75	16,47	0,09
0:56:30	74	16,47	0,09
0:57:00	74	16,47	0,09
0:57:30	74	16,48	0,09
0:58:00	74	16,48	0,09
0:58:30	74	16,49	0,09
0:59:00	74	16,49	0,09
0:59:30	74	16,49	0,09
1:00:00	74	16,50	0,08
1:00:30	74	16,50	0,08
1:01:00	74	16,50	0,08
1:01:30	74	16,50	0,08
1:02:00	74	16,50	0,08
1:02:30	74	16,50	0,08
1:03:00	74	16,50	0,08
1:03:30	74	16,51	0,08
1:04:00	74	16,51	0,08
1:04:30	74	16,51	0,08
1:05:00	74	16,52	0,08
1:05:30	74	16,51	0,08
1:06:00	74	16,52	0,08
1:06:30	74	16,53	0,07
1:07:00	74	16,53	0,07
1:07:30	74	16,45	0,10
1:08:00	74	16,45	0,10
1:08:30	74	16,45	0,10
1:09:00	74	16,46	0,10
1:09:30	74	16,46	0,10
1:10:00	74	16,46	0,10
1:10:30	73	16,47	0,09
1:11:00	73	16,47	0,09
1:11:30	73	16,47	0,09
1:12:00	73	16,47	0,09
1:12:30	73	16,47	0,09
1:13:00	73	16,47	0,09
1:13:30	73	16,47	0,09
1:14:00	73	16,47	0,09
1:14:30	73	16,47	0,09
1:15:00	73	16,47	0,09
1:15:30	73	16,47	0,09
1:16:00	73	16,47	0,09
1:16:30	73	16,47	0,09
1:17:00	73	16,47	0,09
1:17:30	73	16,47	0,09
1:18:00	73	16,47	0,09
1:18:30	73	16,47	0,09
1:19:00	73	16,47	0,09
1:19:30	73	16,47	0,09
1:20:00	73	16,47	0,09
1:20:30	73	16,47	0,09
1:21:00	73	16,47	0,09
1:21:30	73	16,47	0,09
1:22:00	73	16,47	0,09
1:22:30	73	16,47	0,09
1:23:00	73	16,47	0,09
1:23:30	73	16,47	0,09
1:24:00	73	16,47	0,09
1:24:30	73	16,47	0,09
1:25:00	73	16,47	0,09
1:25:30	73	16,47	0,09
1:26:00	73	16,47	0,09
1:26:30	73	16,46	0,10
1:27:00	73	16,46	0,10
1:27:30	73	16,46	0,10
1:28:00	73	16,46	0,10
1:28:30	73	16,46	0,10
1:29:00	73	16,46	0,10
1:29:30	73	16,46	0,10
1:30:00	73	16,46	0,10
1:30:30	73	16,47	0,09
1:31:00	73	16,47	0,09
1:31:30	73	16,47	0,09
1:32:00	73	16,47	0,09
1:32:30	73	16,47	0,09
1:33:00	73	16,41	0,11
1:33:30	73	16,41	0,11
1:34:00	73	16,42	0,11
1:34:30	73	16,42	0,11
1:35:00	73	16,42	0,11
1:35:30	73	16,42	0,11
1:36:00	73	16,42	0,11
1:36:30	73	16,42	0,11
1:37:00	73	16,41	0,11
1:37:30	73	16,41	0,11
1:38:00	73	16,41	0,11
1:38:30	73	16,41	0,11
1:39:00	73	16,41	0,12
1:39:30	73	16,41	0,12
1:40:00	73	16,41	0,12
1:40:30	73	16,41	0,12
1:41:00	73	16,41	0,12
1:41:30	73	16,40	0,12
1:42:00	73	16,40	0,12
1:42:30	73	16,40	0,12
1:43:00	73	16,40	0,12
1:43:30	73	16,39	0,12
1:44:00	73	16,39	0,12
1:44:30	73	16,39	0,12
1:45:00	73	16,39	0,12
1:45:30	73	16,39	0,12
1:46:00	73	16,39	0,12
1:46:30	73	16,39	0,12
1:47:00	73	16,39	0,12
1:47:30	73	16,39	0,12
1:48:00	73	16,38	0,13
1:48:30	73	16,38	0,13
1:49:00	73	16,38	0,13
1:49:30	73	16,38	0,13
1:50:00	73	16,37	0,13
1:50:30	73	16,37	0,13
1:51:00	73	16,37	0,13
1:51:30	73	16,37	0,13
1:52:00	73	16,36	0,13
1:52:30	73	16,36	0,13
1:53:00	73	16,36	0,13
1:53:30	73	16,36	0,13
1:54:00	73	16,36	0,13
1:54:30	73	16,36	0,13
1:55:00	73	16,36	0,13
1:55:30	73	16,35	0,14
1:56:00	73	16,35	0,14
1:56:30	73	16,35	0,14
1:57:00	73	16,34	0,14
1:57:30	73	16,34	0,14
1:58:00	73	16,33	0,14
1:58:30	73	16,33	0,14
1:59:00	73	16,32	0,15
1:59:30	73	16,32	0,15
2:00:00	73	16,33	0,14
2:00:30	73	16,33	0,14
2:01:00	73	16,33	0,14
2:01:30	73	16,33	0,14
2:02:00	73	16,33	0,14
2:02:30	73	16,33	0,14
2:03:00	73	16,33	0,14
2:03:30	73	16,33	0,14
2:04:00	73	16,33	0,14
2:04:30	73	16,33	0,14
2:05:00	73	16,33	0,14
2:05:30	73	16,33	0,14
2:06:00	73	16,33	0,14
2:06:30	73	16,33	0,14
2:07:00	73	16,33	0,14
2:07:30	73	16,33	0,14
2:08:00	73	16,33	0,14
2:08:30	73	16,33	0,14
2:09:00	73	16,33	0,14
2:09:30	73	16,32	0,15
2:10:00	73	16,32	0,15
2:10:30	73	16,32	0,15
2:11:00	73	16,32	0,15
2:11:30	73	16,32	0,15
2:12:00	73	16,32	0,15
2:12:30	73	16,32	0,15
2:13:00	73	16,32	0,15
2:13:30	73	16,32	0,15
2:14:00	73	16,23	0,18
2:14:30	73	16,23	0,18
2:15:00	73	16,23	0,18
2:15:30	73	16,23	0,18
2:16:00	73	16,23	0,18
2:16:30	73	16,23	0,18
2:17:00	73	16,23	0,18
2:17:30	73	16,22	0,19
2:18:00	73	16,22	0,19
2:18:30	73	16,22	0,19
2:19:00	73	16,21	0,19
2:19:30	73	16,21	0,19
2:20:00	73	16,21	0,19
2:20:30	73	16,20	0,19
2:21:00	73	16,20	0,19
2:21:30	73	16,20	0,19
2:22:00	73	16,20	0,19
2:22:30	73	16,20	0,19
2:23:00	73	16,19	0,20
2:23:30	73	16,19	0,20
2:24:00	73	16,18	0,20
2:24:30	73	16,18	0,20
2:25:00	73	16,18	0,20
2:25:30	73	16,17	0,20
2:26:00	73	16,17	0,20
2:26:30	73	16,17	0,21
2:27:00	73	16,17	0,21
2:27:30	73	16,17	0,21
2:28:00	73	16,16	0,21
2:28:30	73	16,16	0,21
2:29:00	73	16,15	0,21
2:29:30	73	16,15	0,21
2:30:00	73	16,14	0,21
2:30:30	73	16,14	0,21
2:31:00	73	16,14	0,21
2:31:30	73	16,14	0,22
2:32:00	73	16,14	0,22
2:32:30	73	16,13	0,22
2:33:00	73	16,13	0,22
2:33:30	73	16,12	0,22
2:34:00	73	16,12	0,22
2:34:30	73	16,11	0,23
2:35:00	73	16,11	0,23
2:35:30	73	16,11	0,23
2:36:00	73	16,10	0,23
2:36:30	73	16,10	0,23
2:37:00	73	16,09	0,24
2:37:30	73	16,09	0,24
2:38:00	73	16,09	0,24
2:38:30	73	16,08	0,24
2:39:00	73	16,08	0,24
2:39:30	73	16,07	0,24
2:40:00	73	16,07	0,24
2:40:30	73	16,07	0,24
2:41:00	73	16,07	0,24
2:41:30	73	16,06	0,25
2:42:00	73	16,06	0,25
2:42:30	73	16,00	0,27
2:43:00	73	16,00	0,27
2:43:30	73	16,00	0,27
2:44:00	73	15,99	0,28
2:44:30	73	15,99	0,28
2:45:00	73	15,99	0,28
2:45:30	73	15,99	0,28
2:46:00	73	15,98	0,28
2:46:30	73	15,97	0,28
2:47:00	73	15,96	0,29
2:47:30	73	15,96	0,29
2:48:00	73	15,96	0,29
2:48:30	73	15,95	0,29
2:49:00	73	15,94	0,30
2:49:30	73	15,93	0,30
2:50:00	73	15,93	0,30
2:50:30	73	15,92	0,31
2:51:00	73	15,91	0,31
2:51:30	73	15,91	0,31
2:52:00	73	15,90	0,32
2:52:30	73	15,89	0,32
2:53:00	73	15,88	0,32
2:53:30	73	15,88	0,33
2:54:00	73	15,87	0,33
2:54:30	73	15,86	0,33
2:55:00	73	15,85	0,34
2:55:30	73	15,84	0,34
2:56:00	73	15,84	0,34
2:56:30	73	15,82	0,35
2:57:00	73	15,81	0,35
2:57:30	73	15,81	0,36
2:58:00	72	15,80	0,36
2:58:30	73	15,79	0,36
2:59:00	73	15,79	0,37
2:59:30	73	15,78	0,37
3:00:00	73	15,76	0,38
3:00:30	73	15,75	0,38
3:01:00	73	15,75	0,38
3:01:30	73	15,74	0,39
3:02:00	73	15,72	0,39
3:02:30	73	15,72	0,40
3:03:00	73	15,71	0,40
3:03:30	73	15,70	0,40
3:04:00	73	15,69	0,41
3:04:30	73	15,68	0,41
3:05:00	73	15,66	0,42
3:05:30	73	15,66	0,42
3:06:00	73	15,65	0,43
3:06:30	73	15,63	0,44
3:07:00	73	15,62	0,44
3:07:30	73	15,61	0,45
3:08:00	73	15,60	0,45
3:08:30	73	15,59	0,46
3:09:00	73	15,57	0,46
3:09:30	73	15,56	0,47
3:10:00	72	15,55	0,48
3:10:30	73	15,54	0,48
3:11:00	73	15,54	0,48
3:11:30	73	15,53	0,49
3:12:00	73	15,52	0,49
3:12:30	73	15,51	0,49
3:13:00	72	15,50	0,50
3:13:30	72	15,49	0,50
3:14:00	72	15,48	0,51
3:14:30	72	15,47	0,52
3:15:00	72	15,46	0,52
3:15:30	72	15,45	0,52
3:16:00	73	15,45	0,53
3:16:30	73	15,43	0,53
3:17:00	73	15,43	0,54
3:17:30	73	15,41	0,55
3:18:00	73	15,40	0,55
3:18:30	73	15,39	0,55
3:19:00	73	15,38	0,56
3:19:30	73	15,37	0,57
3:20:00	73	15,37	0,57
3:20:30	73	15,36	0,57
3:21:00	73	15,34	0,58
3:21:30	73	15,33	0,59
3:22:00	73	15,33	0,59
3:22:30	73	15,31	0,60
3:23:00	73	15,30	0,60
3:23:30	73	15,29	0,61
3:24:00	73	15,28	0,61
3:24:30	73	15,19	0,66
3:25:00	73	15,18	0,67
3:25:30	73	15,17	0,68
3:26:00	73	15,16	0,68
3:26:30	73	15,15	0,69
3:27:00	73	15,14	0,69
3:27:30	73	15,13	0,70
3:28:00	73	15,11	0,71
3:28:30	73	15,10	0,71
3:29:00	73	15,09	0,72
3:29:30	73	15,08	0,73
3:30:00	73	15,07	0,74
3:30:30	73	15,06	0,74
3:31:00	73	15,04	0,75
3:31:30	73	15,03	0,75
3:32:00	73	15,02	0,76
3:32:30	73	15,00	0,77
3:33:00	73	15,00	0,78
3:33:30	73	14,98	0,78
3:34:00	73	14,97	0,79
3:34:30	73	14,96	0,80
3:35:00	73	14,95	0,80
3:35:30	73	14,94	0,81
3:36:00	73	14,93	0,82
3:36:30	73	14,91	0,83
3:37:00	73	14,90	0,83
3:37:30	73	14,89	0,84
3:38:00	73	14,89	0,84
3:38:30	73	14,87	0,85
3:39:00	73	14,86	0,86
3:39:30	73	14,85	0,87
3:40:00	73	14,84	0,87
3:40:30	73	14,82	0,88
3:41:00	73	14,82	0,89
3:41:30	73	14,80	0,90
3:42:00	73	14,79	0,90
3:42:30	73	14,78	0,91
3:43:00	73	14,77	0,92
3:43:30	73	14,77	0,92
3:44:00	73	14,75	0,93
3:44:30	73	14,74	0,94
3:45:00	73	14,73	0,94
3:45:30	72	14,72	0,95
3:46:00	73	14,71	0,96
3:46:30	73	14,70	0,96
3:47:00	73	14,69	0,97
3:47:30	73	14,68	0,98
3:48:00	73	14,67	0,99
3:48:30	73	14,66	0,99
3:49:00	73	14,64	1,00
3:49:30	73	14,64	1,01
3:50:00	73	14,62	1,02
3:50:30	73	14,61	1,02
3:51:00	73	14,61	1,03
3:51:30	73	14,60	1,03
3:52:00	73	14,59	1,04
3:52:30	72	14,59	1,04
3:53:00	73	14,58	1,05
3:53:30	72	14,57	1,05
3:54:00	72	14,56	1,06
3:54:30	72	14,55	1,06
3:55:00	73	14,55	1,07
3:55:30	73	14,50	1,10
3:56:00	73	14,49	1,11
3:56:30	73	14,49	1,11
3:57:00	73	14,48	1,12
3:57:30	73	14,46	1,13
3:58:00	73	14,46	1,13
3:58:30	73	14,45	1,14
3:59:00	73	14,44	1,14
3:59:30	72	14,43	1,15
4:00:00	72	14,43	1,16
4:00:30	72	14,42	1,16
4:01:00	73	14,41	1,17
4:01:30	72	14,41	1,17
4:02:00	73	14,39	1,18
4:02:30	73	14,38	1,19
4:03:00	72	14,38	1,20
4:03:30	73	14,37	1,20
4:04:00	73	14,36	1,21
4:04:30	73	14,35	1,21
4:05:00	73	14,34	1,22
4:05:30	73	14,34	1,22
4:06:00	73	14,33	1,23
4:06:30	73	14,31	1,24
4:07:00	73	14,31	1,25
4:07:30	73	14,30	1,25
4:08:00	73	14,29	1,26
4:08:30	73	14,29	1,27
4:09:00	73	14,28	1,27
4:09:30	73	14,27	1,28
4:10:00	73	14,26	1,28
4:10:30	73	14,25	1,29
4:11:00	73	14,25	1,29
4:11:30	73	14,24	1,30
4:12:00	73	14,23	1,31
4:12:30	73	14,22	1,31
4:13:00	73	14,22	1,32
4:13:30	73	14,21	1,32
4:14:00	72	14,20	1,33
4:14:30	72	14,19	1,34
4:15:00	73	14,19	1,34
4:15:30	72	14,18	1,35
4:16:00	72	14,17	1,36
4:16:30	72	14,16	1,36
4:17:00	73	14,16	1,37
4:17:30	73	14,15	1,37
4:18:00	73	14,14	1,38
4:18:30	72	14,14	1,38
4:19:00	72	14,13	1,39
4:19:30	73	14,13	1,39
4:20:00	73	14,12	1,40
4:20:30	73	14,11	1,41
4:21:00	73	14,11	1,41
4:21:30	73	14,11	1,41
4:22:00	73	14,10	1,42
4:22:30	73	14,09	1,42
4:23:00	73	14,08	1,43
4:23:30	73	14,07	1,44
4:24:00	73	14,07	1,44
4:24:30	73	14,06	1,45
4:25:00	73	14,05	1,46
4:25:30	73	14,04	1,46
4:26:00	73	14,04	1,47
4:26:30	73	14,03	1,48
4:27:00	73	14,03	1,48
4:27:30	73	14,02	1,48
4:28:00	73	14,01	1,49
4:28:30	72	14,01	1,49
4:29:00	72	14,01	1,50
4:29:30	72	14,00	1,50
4:30:00	72	14,00	1,50
4:30:30	73	13,99	1,51
4:31:00	72	13,98	1,52
4:31:30	72	13,98	1,52
4:32:00	72	13,98	1,52
4:32:30	73	13,98	1,52
4:33:00	73	13,97	1,53
4:33:30	73	13,97	1,53
4:34:00	73	13,96	1,54
4:34:30	73	13,95	1,54
4:35:00	73	13,95	1,54
4:35:30	73	13,95	1,55
4:36:00	73	13,94	1,56
4:36:30	73	13,94	1,56
4:37:00	73	13,93	1,56
4:37:30	73	13,93	1,56
4:38:00	73	13,93	1,57
4:38:30	73	13,92	1,58
4:39:00	73	13,92	1,58
4:39:30	73	13,91	1,58
4:40:00	73	13,90	1,59
4:40:30	73	13,90	1,59
4:41:00	73	13,89	1,60
4:41:30	73	13,89	1,60
4:42:00	73	13,89	1,60
4:42:30	73	13,89	1,60
4:43:00	73	13,88	1,61
4:43:30	73	13,87	1,62
4:44:00	73	13,87	1,62
4:44:30	73	13,87	1,62
4:45:00	73	13,87	1,62
4:45:30	73	13,86	1,63
4:46:00	73	13,85	1,64
4:46:30	73	13,85	1,64
4:47:00	73	13,84	1,65
4:47:30	73	13,84	1,65
4:48:00	73	13,83	1,65
4:48:30	73	13,83	1,65
4:49:00	73	13,83	1,66
4:49:30	73	13,83	1,66
4:50:00	73	13,82	1,67
4:50:30	73	13,82	1,67
4:51:00	73	13,81	1,67
4:51:30	73	13,81	1,67
4:52:00	73	13,80	1,68
4:52:30	73	13,80	1,69
4:53:00	73	13,74	1,75
4:53:30	73	13,73	1,75
4:54:00	73	13,73	1,75
4:54:30	73	13,73	1,75
4:55:00	73	13,72	1,76
4:55:30	73	13,72	1,76
4:56:00	73	13,71	1,77
4:56:30	73	13,71	1,77
4:57:00	73	13,71	1,78
4:57:30	73	13,71	1,78
4:58:00	73	13,70	1,78
4:58:30	73	13,69	1,79
4:59:00	73	13,69	1,79
4:59:30	73	13,68	1,80
5:00:00	73	13,68	1,80
5:00:30	73	13,68	1,81
5:01:00	72	13,68	1,81
5:01:30	73	13,67	1,81
5:02:00	73	13,66	1,82
5:02:30	73	13,66	1,82
5:03:00	73	13,66	1,83
5:03:30	73	13,66	1,83
5:04:00	73	13,65	1,84
5:04:30	73	13,65	1,84
5:05:00	73	13,64	1,84
5:05:30	73	13,64	1,84
5:06:00	73	13,63	1,85
5:06:30	73	13,63	1,85
5:07:00	73	13,63	1,86
5:07:30	73	13,63	1,86
5:08:00	73	13,63	1,86
5:08:30	73	13,62	1,87
5:09:00	73	13,62	1,87
5:09:30	73	13,61	1,87
5:10:00	73	13,60	1,88
5:10:30	73	13,60	1,88
5:11:00	73	13,59	1,89
5:11:30	72	13,59	1,89
5:12:00	73	13,59	1,89
5:12:30	72	13,59	1,90
5:13:00	73	13,59	1,90
5:13:30	73	13,58	1,91
5:14:00	73	13,58	1,91
5:14:30	73	13,57	1,91
5:15:00	73	13,57	1,91
5:15:30	73	13,57	1,92
5:16:00	73	13,57	1,92
5:16:30	73	13,56	1,93
5:17:00	73	13,56	1,93
5:17:30	73	13,56	1,93
5:18:00	73	13,55	1,94
5:18:30	73	13,55	1,94
5:19:00	73	13,54	1,94
5:19:30	73	13,54	1,94
5:20:00	73	13,54	1,94
5:20:30	73	13,54	1,95
5:21:00	73	13,54	1,95
5:21:30	73	13,53	1,96
5:22:00	73	13,53	1,96
5:22:30	73	13,53	1,96
5:23:00	73	13,52	1,97
5:23:30	73	13,52	1,97
5:24:00	73	13,51	1,98
5:24:30	73	13,51	1,98
5:25:00	73	13,50	1,98
5:25:30	73	13,50	1,98
5:26:00	73	13,50	1,99
5:26:30	73	13,50	1,99
5:27:00	73	13,49	2,00
5:27:30	73	13,49	2,00
5:28:00	72	13,49	2,00
5:28:30	73	13,49	2,00
5:29:00	73	13,48	2,01
5:29:30	73	13,48	2,01
5:30:00	73	13,48	2,01
5:30:30	73	13,47	2,02
5:31:00	73	13,47	2,02
5:31:30	73	13,47	2,02
5:32:00	73	13,47	2,03
5:32:30	73	13,47	2,03
5:33:00	73	13,47	2,03
5:33:30	73	13,47	2,03
5:34:00	72	13,46	2,03
5:34:30	72	13,46	2,03
5:35:00	72	13,46	2,03
5:35:30	73	13,46	2,03
5:36:00	73	13,45	2,04
5:36:30	73	13,45	2,04
5:37:00	73	13,45	2,04
5:37:30	73	13,45	2,05
5:38:00	73	13,45	2,05
5:38:30	73	13,45	2,05
5:39:00	73	13,41	2,09
5:39:30	73	13,41	2,09
5:40:00	73	13,41	2,09
5:40:30	73	13,41	2,09
5:41:00	73	13,40	2,10
5:41:30	73	13,40	2,10
5:42:00	73	13,40	2,10
5:42:30	73	13,40	2,10
5:43:00	73	13,39	2,11
5:43:30	73	13,39	2,11
5:44:00	73	13,39	2,11
5:44:30	73	13,39	2,11
5:45:00	73	13,38	2,12
5:45:30	73	13,38	2,12
5:46:00	73	13,38	2,12
5:46:30	73	13,38	2,12
5:47:00	73	13,38	2,13
5:47:30	73	13,38	2,13
5:48:00	73	13,37	2,13
5:48:30	73	13,37	2,13
5:49:00	73	13,37	2,13
5:49:30	73	13,37	2,13
5:50:00	73	13,36	2,14
5:50:30	73	13,36	2,14
5:51:00	73	13,36	2,14
5:51:30	73	13,36	2,15
5:52:00	73	13,36	2,15
5:52:30	73	13,36	2,15
5:53:00	73	13,35	2,16
5:53:30	73	13,35	2,16
5:54:00	73	13,35	2,16
5:54:30	73	13,34	2,17
5:55:00	73	13,34	2,17
5:55:30	73	13,34	2,17
5:56:00	73	13,34	2,17
5:56:30	73	13,33	2,18
5:57:00	73	13,33	2,18
5:57:30	73	13,33	2,18
5:58:00	73	13,32	2,19
5:58:30	73	13,32	2,19
5:59:00	73	13,32	2,19
5:59:30	72	13,32	2,19
6:00:00	73	13,32	2,19
6:00:30	73	13,32	2,19
6:01:00	73	13,32	2,19
6:01:30	73	13,31	2,20
6:02:00	73	13,31	2,20
6:02:30	73	13,31	2,20
6:03:00	73	13,31	2,20
6:03:30	73	13,30	2,21
6:04:00	72	13,30	2,21
6:04:30	73	13,30	2,21
6:05:00	73	13,30	2,21
6:05:30	72	13,29	2,22
6:06:00	73	13,29	2,22
6:06:30	73	13,29	2,22
6:07:00	72	13,29	2,22
6:07:30	73	13,29	2,23
6:08:00	73	13,29	2,23
6:08:30	73	13,29	2,23
6:09:00	73	13,29	2,23
6:09:30	73	13,28	2,24
6:10:00	73	13,28	2,24
6:10:30	73	13,28	2,24
6:11:00	73	13,28	2,24
6:11:30	73	13,28	2,24
6:12:00	73	13,27	2,25
6:12:30	73	13,27	2,25
6:13:00	73	13,27	2,25
6:13:30	73	13,27	2,25
6:14:00	73	13,27	2,26
6:14:30	73	13,27	2,26
6:15:00	73	13,27	2,26
6:15:30	73	13,27	2,26
6:16:00	73	13,27	2,26
6:16:30	73	13,26	2,27
6:17:00	73	13,26	2,27
6:17:30	73	13,26	2,27
6:18:00	73	13,26	2,27
6:18:30	73	13,25	2,27
6:19:00	73	13,25	2,27
6:19:30	73	13,25	2,27
6:20:00	73	13,25	2,27
6:20:30	73	13,24	2,28
6:21:00	73	13,24	2,28
6:21:30	73	13,24	2,28
6:22:00	73	13,23	2,29
6:22:30	73	13,23	2,29
6:23:00	73	13,23	2,29
6:23:30	73	13,23	2,29
6:24:00	72	13,23	2,29
6:24:30	72	13,23	2,30
6:25:00	72	13,23	2,30
6:25:30	72	13,23	2,30
6:26:00	72	13,23	2,30
6:26:30	73	13,23	2,30
6:27:00	73	13,23	2,30
6:27:30	73	13,23	2,30
6:28:00	73	13,23	2,30
6:28:30	73	13,22	2,31
6:29:00	73	13,22	2,31
6:29:30	73	13,22	2,31
6:30:00	73	13,22	2,31
6:30:30	73	13,22	2,31
6:31:00	73	13,22	2,31
6:31:30	73	13,22	2,31
6:32:00	73	13,21	2,32
6:32:30	73	13,21	2,32
6:33:00	72	13,21	2,32
6:33:30	73	13,21	2,32
6:34:00	72	13,21	2,32
6:34:30	72	13,21	2,32
6:35:00	72	13,21	2,33
6:35:30	73	13,21	2,33
6:36:00	72	13,21	2,33
6:36:30	72	13,21	2,33
6:37:00	72	13,21	2,33
6:37:30	72	13,21	2,33
6:38:00	73	13,21	2,33
6:38:30	73	13,20	2,34
6:39:00	73	13,20	2,34
6:39:30	73	13,20	2,34
6:40:00	73	13,20	2,34
6:40:30	73	13,20	2,34
6:41:00	73	13,20	2,34
6:41:30	73	13,20	2,34
6:42:00	73	13,20	2,34
6:42:30	73	13,19	2,35
6:43:00	73	13,19	2,35
6:43:30	73	13,19	2,35
6:44:00	73	13,19	2,35
6:44:30	73	13,19	2,35
6:45:00	73	13,19	2,35
6:45:30	73	13,18	2,36
6:46:00	73	13,18	2,36
6:46:30	73	13,18	2,36
6:47:00	73	13,18	2,36
6:47:30	73	13,18	2,36
6:48:00	73	13,18	2,36
6:48:30	73	13,18	2,36
6:49:00	73	13,18	2,37
6:49:30	73	13,14	2,41
6:50:00	73	13,14	2,41
6:50:30	73	13,14	2,41
6:51:00	73	13,14	2,41
6:51:30	73	13,14	2,41
6:52:00	73	13,14	2,41
6:52:30	73	13,14	2,41
6:53:00	73	13,14	2,41
6:53:30	73	13,14	2,41
6:54:00	73	13,14	2,41
6:54:30	73	13,14	2,41
6:55:00	73	13,14	2,41
6:55:30	73	13,14	2,41
6:56:00	73	13,13	2,42
6:56:30	73	13,13	2,42
6:57:00	73	13,13	2,42
6:57:30	73	13,13	2,42
6:58:00	73	13,13	2,42
6:58:30	73	13,13	2,42
6:59:00	73	13,13	2,42
6:59:30	73	13,12	2,43
7:00:00	73	13,12	2,43
7:00:30	73	13,12	2,43
7:01:00	73	13,12	2,43
7:01:30	73	13,12	2,43
7:02:00	73	13,12	2,43
7:02:30	73	13,12	2,44
7:03:00	73	13,12	2,44
7:03:30	73	13,12	2,44
7:04:00	73	13,12	2,44
7:04:30	73	13,12	2,44
7:05:00	73	13,12	2,44
7:05:30	73	13,12	2,44
7:06:00	73	13,11	2,45
7:06:30	73	13,11	2,45
7:07:00	73	13,11	2,45
7:07:30	73	13,11	2,45
7:08:00	73	13,11	2,45
7:08:30	73	13,11	2,45
7:09:00	72	13,10	2,46
7:09:30	73	13,10	2,46
7:10:00	73	13,10	2,46
7:10:30	73	13,10	2,46
7:11:00	73	13,10	2,46
7:11:30	73	13,10	2,46
7:12:00	73	13,10	2,46
7:12:30	73	13,09	2,47
7:13:00	73	13,09	2,47
7:13:30	73	13,09	2,47
7:14:00	73	13,09	2,47
7:14:30	73	13,09	2,47
7:15:00	73	13,09	2,47
7:15:30	73	13,09	2,47
7:16:00	73	13,09	2,48
7:16:30	73	13,09	2,48
7:17:00	73	13,09	2,48
7:17:30	73	13,09	2,48
7:18:00	73	13,09	2,48
7:18:30	73	13,09	2,48
7:19:00	73	13,09	2,48
7:19:30	73	13,09	2,48
7:20:00	73	13,09	2,48
7:20:30	73	13,09	2,48
7:21:00	73	13,08	2,49
7:21:30	73	13,08	2,49
7:22:00	73	13,08	2,49
7:22:30	73	13,08	2,49
7:23:00	73	13,08	2,49
7:23:30	72	13,08	2,49
7:24:00	73	13,08	2,49
7:24:30	73	13,08	2,49
7:25:00	73	13,08	2,49
7:25:30	73	13,08	2,49
7:26:00	73	13,07	2,50
7:26:30	73	13,07	2,50
7:27:00	73	13,07	2,50
7:27:30	73	13,07	2,50
7:28:00	73	13,07	2,50
7:28:30	73	13,07	2,50
7:29:00	73	13,07	2,50
7:29:30	73	13,07	2,50
7:30:00	73	13,06	2,51
7:30:30	73	13,06	2,51
7:31:00	73	13,06	2,51
7:31:30	73	13,06	2,51
7:32:00	73	13,06	2,51
7:32:30	73	13,06	2,51
7:33:00	73	13,05	2,52
7:33:30	73	13,05	2,52
7:34:00	73	13,05	2,52
7:34:30	73	13,05	2,52
7:35:00	73	13,05	2,52
7:35:30	73	13,05	2,52
7:36:00	73	13,05	2,52
7:36:30	73	13,04	2,54
7:37:00	73	13,04	2,54
7:37:30	73	13,04	2,54
7:38:00	73	13,04	2,54
7:38:30	73	13,04	2,54
7:39:00	73	13,04	2,54
7:39:30	73	13,04	2,54
7:40:00	72	13,04	2,54
7:40:30	73	13,04	2,54
7:41:00	73	13,03	2,55
7:41:30	72	13,04	2,54
7:42:00	73	13,03	2,55
7:42:30	73	13,03	2,55
7:43:00	73	13,03	2,55
7:43:30	73	13,03	2,55
7:44:00	73	13,03	2,55
7:44:30	73	13,03	2,55
7:45:00	73	13,03	2,55
7:45:30	73	13,03	2,55
7:46:00	73	13,03	2,55
7:46:30	73	13,03	2,55
7:47:00	73	13,03	2,55
7:47:30	73	13,03	2,55
7:48:00	73	13,02	2,56
7:48:30	73	13,02	2,56
7:49:00	73	13,02	2,56
7:49:30	73	13,02	2,56
7:50:00	73	13,02	2,56
7:50:30	73	13,02	2,56
7:51:00	73	13,02	2,56
7:51:30	73	13,02	2,56
7:52:00	73	13,02	2,56
7:52:30	73	13,02	2,56
7:53:00	73	13,02	2,56
7:53:30	73	13,02	2,57
7:54:00	73	13,02	2,57
7:54:30	72	13,02	2,57
7:55:00	72	13,02	2,57
7:55:30	73	13,02	2,57
7:56:00	73	13,02	2,57
7:56:30	73	13,02	2,57
7:57:00	73	13,02	2,57
7:57:30	72	13,02	2,57
7:58:00	73	13,02	2,57
7:58:30	73	13,02	2,57
7:59:00	73	13,01	2,58
7:59:30	73	13,01	2,58
8:00:00	73	13,01	2,58
8:00:30	73	13,01	2,58
8:01:00	73	13,01	2,58
8:01:30	73	13,01	2,58
8:02:00	73	13,01	2,58
8:02:30	73	13,01	2,58
8:03:00	73	13,01	2,58
8:03:30	73	13,01	2,58
8:04:00	73	13,01	2,58
8:04:30	73	13,01	2,58
8:05:00	73	13,00	2,59
8:05:30	73	13,00	2,59
8:06:00	73	13,00	2,59
8:06:30	73	13,00	2,59
8:07:00	73	13,00	2,59
8:07:30	72	13,00	2,59
8:08:00	73	13,00	2,59
8:08:30	73	13,00	2,59
8:09:00	72	13,00	2,59
8:09:30	72	12,99	2,60
8:10:00	72	12,99	2,60
8:10:30	72	12,99	2,60
8:11:00	73	12,99	2,60
8:11:30	73	12,99	2,60
8:12:00	72	12,99	2,60
8:12:30	72	12,99	2,60
8:13:00	73	12,99	2,60
8:13:30	73	12,99	2,60
8:14:00	73	12,99	2,60
8:14:30	73	12,99	2,60
8:15:00	73	12,99	2,60
8:15:30	73	12,99	2,60
8:16:00	73	12,99	2,60
8:16:30	73	12,99	2,60
8:17:00	73	12,99	2,60
8:17:30	73	12,99	2,61
8:18:00	73	12,99	2,61
8:18:30	73	12,99	2,61
8:19:00	73	12,99	2,61
8:19:30	73	12,99	2,61
8:20:00	72	12,99	2,61
8:20:30	73	12,99	2,61
8:21:00	73	12,99	2,61
8:21:30	73	12,99	2,61
8:22:00	72	12,99	2,61
8:22:30	73	12,99	2,61
8:23:00	73	12,99	2,61
8:23:30	72	12,99	2,61
8:24:00	72	12,99	2,61
8:24:30	73	12,99	2,61
8:25:00	73	12,99	2,61
8:25:30	72	12,99	2,61
8:26:00	73	12,98	2,62
8:26:30	73	12,98	2,62
8:27:00	73	12,98	2,62
8:27:30	73	12,98	2,62
8:28:00	73	12,98	2,62
8:28:30	73	12,98	2,62
8:29:00	73	12,98	2,62
8:29:30	73	12,98	2,62
8:30:00	73	12,98	2,62
8:30:30	73	12,97	2,63
8:31:00	73	12,97	2,63
8:31:30	73	12,97	2,63
8:32:00	73	12,97	2,63
8:32:30	73	12,97	2,63
8:33:00	72	12,97	2,63
8:33:30	73	12,97	2,63
8:34:00	73	12,97	2,63
8:34:30	73	12,97	2,63
8:35:00	73	12,97	2,63
8:35:30	73	12,97	2,63
8:36:00	73	12,97	2,63
8:36:30	72	12,97	2,63
8:37:00	72	12,97	2,63
8:37:30	73	12,97	2,63
8:38:00	73	12,97	2,63
8:38:30	73	12,97	2,63
8:39:00	73	12,97	2,63
8:39:30	73	12,97	2,63
8:40:00	73	12,97	2,63
8:40:30	73	12,97	2,63
8:41:00	73	12,97	2,63
8:41:30	73	12,97	2,63
8:42:00	73	12,97	2,63
8:42:30	73	12,97	2,63
8:43:00	73	12,97	2,63
8:43:30	73	12,97	2,63
8:44:00	73	12,97	2,63
8:44:30	73	12,97	2,63
8:45:00	73	12,97	2,63
8:45:30	73	12,97	2,63
8:46:00	73	12,97	2,63
8:46:30	73	12,97	2,63
8:47:00	72	12,97	2,63
8:47:30	72	12,97	2,63
8:48:00	72	12,96	2,64
8:48:30	72	12,96	2,64
8:49:00	72	12,96	2,64
8:49:30	72	12,96	2,64
8:50:00	72	12,96	2,64
8:50:30	73	12,96	2,64
8:51:00	73	12,96	2,64
8:51:30	73	12,96	2,64
8:52:00	73	12,96	2,64
8:52:30	73	12,96	2,64
8:53:00	73	12,96	2,64
8:53:30	73	12,96	2,64
8:54:00	73	12,96	2,64
8:54:30	73	12,96	2,64
8:55:00	73	12,96	2,64
8:55:30	73	12,96	2,64
8:56:00	73	12,96	2,64
8:56:30	73	12,96	2,64
8:57:00	73	12,96	2,64
8:57:30	73	12,96	2,64
8:58:00	73	12,96	2,64
8:58:30	73	12,96	2,64
8:59:00	73	12,96	2,64
8:59:30	73	12,96	2,64
9:00:00	73	12,96	2,64
9:00:30	73	12,96	2,64
9:01:00	73	12,96	2,64
9:01:30	73	12,96	2,64
9:02:00	73	12,96	2,64
9:02:30	73	12,96	2,64
9:03:00	73	12,96	2,64
9:03:30	73	12,96	2,64
9:04:00	73	12,96	2,64
9:04:30	73	12,96	2,64
9:05:00	73	12,96	2,64
9:05:30	73	12,96	2,65
9:06:00	73	12,96	2,65
9:06:30	73	12,96	2,65
9:07:00	73	12,96	2,65
9:07:30	73	12,96	2,65
9:08:00	73	12,96	2,65
9:08:30	73	12,96	2,65
9:09:00	73	12,96	2,65
9:09:30	73	12,96	2,65
9:10:00	73	12,96	2,65
9:10:30	73	12,96	2,65
9:11:00	73	12,96	2,65
9:11:30	73	12,96	2,65
9:12:00	73	12,96	2,65
9:12:30	73	12,96	2,65
9:13:00	73	12,96	2,65
9:13:30	73	12,96	2,65
9:14:00	73	12,96	2,65
9:14:30	73	12,96	2,65
9:15:00	73	12,96	2,65
9:15:30	73	12,96	2,65
9:16:00	73	12,96	2,65
9:16:30	73	12,96	2,65
9:17:00	73	12,96	2,65
9:17:30	73	12,96	2,65
9:18:00	73	12,96	2,65
9:18:30	73	12,96	2,65
9:19:00	73	12,96	2,65
9:19:30	73	12,96	2,65
9:20:00	73	12,92	2,70
9:20:30	73	12,91	2,71
9:21:00	73	12,91	2,71
9:21:30	73	12,91	2,71
9:22:00	73	12,91	2,71
9:22:30	73	12,91	2,71
9:23:00	73	12,91	2,71
9:23:30	73	12,91	2,71
9:24:00	73	12,91	2,71
9:24:30	73	12,91	2,71
9:25:00	73	12,91	2,71
9:25:30	73	12,91	2,71
9:26:00	72	12,91	2,71
9:26:30	73	12,91	2,71
9:27:00	72	12,91	2,71
9:27:30	72	12,91	2,71
9:28:00	73	12,91	2,71
9:28:30	72	12,91	2,71
9:29:00	72	12,91	2,71
9:29:30	73	12,91	2,71
9:30:00	73	12,91	2,71
9:30:30	73	12,91	2,71
9:31:00	73	12,91	2,71
9:31:30	73	12,91	2,71
9:32:00	73	12,91	2,72
9:32:30	73	12,91	2,72
9:33:00	73	12,91	2,72
9:33:30	73	12,91	2,72
9:34:00	73	12,91	2,72
9:34:30	73	12,91	2,72
9:35:00	73	12,91	2,72
9:35:30	73	12,91	2,72
9:36:00	73	12,91	2,72
9:36:30	73	12,91	2,72
9:37:00	73	12,91	2,72
9:37:30	73	12,91	2,72
9:38:00	73	12,91	2,72
9:38:30	73	12,91	2,72
9:39:00	73	12,91	2,72
9:39:30	73	12,91	2,72
9:40:00	73	12,91	2,72
9:40:30	73	12,91	2,72
9:41:00	73	12,91	2,72
9:41:30	73	12,91	2,72
9:42:00	73	12,91	2,72
9:42:30	73	12,91	2,72
9:43:00	73	12,91	2,72
9:43:30	73	12,90	2,73
9:44:00	73	12,90	2,73
9:44:30	73	12,90	2,73
9:45:00	73	12,90	2,73
9:45:30	73	12,90	2,73
9:46:00	73	12,90	2,73
9:46:30	73	12,90	2,73
9:47:00	73	12,90	2,73
9:47:30	73	12,90	2,73
9:48:00	73	12,90	2,73
9:48:30	73	12,90	2,73
9:49:00	73	12,90	2,73
9:49:30	73	12,90	2,73
9:50:00	73	12,90	2,73
9:50:30	73	12,90	2,73
9:51:00	73	12,90	2,73
9:51:30	73	12,90	2,73
9:52:00	73	12,90	2,73
9:52:30	73	12,90	2,73
9:53:00	73	12,90	2,73
9:53:30	73	12,90	2,73
9:54:00	73	12,90	2,73
9:54:30	73	12,90	2,73
9:55:00	72	12,89	2,74
9:55:30	73	12,89	2,74
9:56:00	73	12,90	2,73
9:56:30	73	12,89	2,74
9:57:00	73	12,89	2,74
9:57:30	73	12,89	2,74
9:58:00	73	12,89	2,74
9:58:30	73	12,89	2,74
9:59:00	73	12,89	2,74
9:59:30	73	12,89	2,74
10:00:00	73	12,89	2,74
10:00:30	73	12,89	2,74
10:01:00	73	12,89	2,74
10:01:30	73	12,89	2,74
10:02:00	73	12,89	2,74
10:02:30	73	12,89	2,74
10:03:00	73	12,89	2,74
10:03:30	73	12,89	2,74
10:04:00	73	12,89	2,74
10:04:30	73	12,88	2,75
10:05:00	73	12,88	2,75
10:05:30	73	12,88	2,75
10:06:00	73	12,88	2,75
10:06:30	73	12,88	2,75
10:07:00	73	12,88	2,75
10:07:30	73	12,88	2,75
10:08:00	73	12,88	2,75
10:08:30	73	12,88	2,75
10:09:00	73	12,88	2,75
10:09:30	73	12,88	2,75
10:10:00	73	12,88	2,75
10:10:30	73	12,88	2,75
10:11:00	73	12,88	2,75
10:11:30	73	12,88	2,75
10:12:00	73	12,88	2,75
10:12:30	73	12,88	2,75
10:13:00	73	12,88	2,75
10:13:30	73	12,89	2,74
10:14:00	73	12,88	2,75
10:14:30	73	12,89	2,74
10:15:00	73	12,88	2,75
10:15:30	73	12,88	2,75
10:16:00	73	12,88	2,75
10:16:30	73	12,88	2,75
10:17:00	73	12,88	2,75
10:17:30	73	12,88	2,75
10:18:00	73	12,88	2,75
10:18:30	73	12,88	2,75
10:19:00	73	12,88	2,75
10:19:30	72	12,88	2,75
10:20:00	73	12,88	2,75
10:20:30	73	12,88	2,75
10:21:00	73	12,88	2,75
10:21:30	72	12,88	2,75
10:22:00	73	12,88	2,75
10:22:30	73	12,88	2,75
10:23:00	73	12,88	2,75
10:23:30	73	12,88	2,75
10:24:00	73	12,88	2,75
10:24:30	73	12,88	2,75
10:25:00	73	12,88	2,75
10:25:30	73	12,88	2,75
10:26:00	73	12,88	2,75
10:26:30	73	12,88	2,75
10:27:00	73	12,88	2,75
10:27:30	73	12,88	2,75
10:28:00	73	12,88	2,75
10:28:30	73	12,88	2,75
10:29:00	73	12,88	2,75
10:29:30	73	12,88	2,75
10:30:00	73	12,88	2,75
10:30:30	73	12,88	2,75
10:31:00	73	12,88	2,75
10:31:30	73	12,88	2,75
10:32:00	73	12,88	2,75
10:32:30	73	12,88	2,75
10:33:00	73	12,88	2,75
10:33:30	73	12,88	2,75
10:34:00	73	12,88	2,75
10:34:30	73	12,85	2,79
10:35:00	73	12,85	2,79
10:35:30	73	12,85	2,79
10:36:00	73	12,85	2,79
10:36:30	73	12,85	2,79
10:37:00	73	12,85	2,79
10:37:30	73	12,85	2,79
10:38:00	73	12,85	2,79
10:38:30	73	12,85	2,79
10:39:00	73	12,85	2,79
10:39:30	73	12,85	2,79
10:40:00	73	12,85	2,79
10:40:30	73	12,85	2,79
10:41:00	73	12,85	2,79
10:41:30	73	12,85	2,79
10:42:00	73	12,85	2,79
10:42:30	73	12,85	2,79
10:43:00	73	12,85	2,79
10:43:30	73	12,85	2,79
10:44:00	73	12,85	2,79
10:44:30	73	12,85	2,79
10:45:00	73	12,85	2,79
10:45:30	73	12,85	2,79
10:46:00	73	12,85	2,79
10:46:30	73	12,85	2,79
10:47:00	73	12,85	2,79
10:47:30	73	12,85	2,79
10:48:00	73	12,85	2,79
10:48:30	73	12,85	2,79
10:49:00	73	12,85	2,79
10:49:30	73	12,85	2,79
10:50:00	73	12,85	2,79
10:50:30	73	12,85	2,79
10:51:00	73	12,85	2,79
10:51:30	73	12,85	2,79
10:52:00	73	12,85	2,79
10:52:30	73	12,85	2,79
10:53:00	72	12,85	2,79
10:53:30	73	12,85	2,79
10:54:00	73	12,84	2,81
10:54:30	73	12,84	2,81
10:55:00	73	12,84	2,81
10:55:30	73	12,84	2,81
10:56:00	73	12,84	2,81
10:56:30	73	12,84	2,81
10:57:00	73	12,84	2,81
10:57:30	73	12,84	2,81
10:58:00	73	12,84	2,81
10:58:30	73	12,84	2,81
10:59:00	73	12,84	2,81
10:59:30	73	12,84	2,81
11:00:00	73	12,84	2,81
11:00:30	73	12,84	2,81
11:01:00	73	12,84	2,81
11:01:30	73	12,84	2,81
11:02:00	73	12,84	2,81
11:02:30	73	12,84	2,81
11:03:00	73	12,84	2,81
11:03:30	73	12,84	2,81
11:04:00	73	12,84	2,81
11:04:30	73	12,84	2,81
11:05:00	73	12,84	2,81
11:05:30	73	12,84	2,81
11:06:00	73	12,84	2,81
11:06:30	73	12,84	2,82
11:07:00	73	12,84	2,82
11:07:30	73	12,84	2,82
11:08:00	73	12,84	2,82
11:08:30	73	12,84	2,82
11:09:00	73	12,84	2,82
11:09:30	73	12,84	2,82
11:10:00	73	12,84	2,82
11:10:30	73	12,84	2,82
11:11:00	73	12,84	2,82
11:11:30	73	12,84	2,82
11:12:00	73	12,84	2,82
11:12:30	73	12,84	2,82
11:13:00	73	12,84	2,82
11:13:30	73	12,84	2,82
11:14:00	73	12,84	2,82
11:14:30	73	12,84	2,82
11:15:00	73	12,84	2,82
11:15:30	73	12,84	2,82
11:16:00	72	12,84	2,82
11:16:30	73	12,84	2,82
11:17:00	73	12,84	2,82
11:17:30	73	12,84	2,82
11:18:00	73	12,84	2,82
11:18:30	73	12,84	2,82
11:19:00	72	12,84	2,82
11:19:30	73	12,84	2,82
11:20:00	73	12,84	2,82
11:20:30	73	12,84	2,82
11:21:00	73	12,84	2,82
11:21:30	72	12,84	2,82
11:22:00	73	12,84	2,82
11:22:30	72	12,84	2,82
11:23:00	72	12,84	2,82
11:23:30	73	12,84	2,82
11:24:00	73	12,83	2,83
11:24:30	73	12,83	2,83
11:25:00	73	12,83	2,83
11:25:30	72	12,83	2,83
11:26:00	73	12,83	2,83
11:26:30	73	12,83	2,83
11:27:00	73	12,83	2,83
11:27:30	73	12,83	2,83
11:28:00	73	12,83	2,83
11:28:30	73	12,83	2,83
11:29:00	72	12,83	2,83
11:29:30	73	12,83	2,83
11:30:00	73	12,83	2,83
11:30:30	73	12,83	2,83
11:31:00	73	12,83	2,83
11:31:30	73	12,83	2,83
11:32:00	73	12,83	2,83
11:32:30	73	12,83	2,83
11:33:00	72	12,83	2,83
11:33:30	72	12,83	2,83
11:34:00	73	12,83	2,83
11:34:30	72	12,84	2,82
11:35:00	73	12,83	2,83
11:35:30	73	12,84	2,82
11:36:00	73	12,84	2,82
11:36:30	73	12,84	2,82
11:37:00	73	12,83	2,83
11:37:30	73	12,83	2,83
11:38:00	73	12,83	2,83
11:38:30	73	12,83	2,83
11:39:00	73	12,83	2,83
11:39:30	72	12,83	2,83
11:40:00	72	12,83	2,83
11:40:30	72	12,83	2,83
11:41:00	72	12,84	2,82
11:41:30	73	12,83	2,83
11:42:00	73	12,83	2,83
11:42:30	73	12,83	2,83
11:43:00	73	12,83	2,83
11:43:30	73	12,81	2,86
11:44:00	73	12,81	2,86
11:44:30	73	12,81	2,86
11:45:00	73	12,81	2,86
11:45:30	73	12,81	2,86
11:46:00	73	12,81	2,86
11:46:30	73	12,81	2,86
11:47:00	73	12,81	2,86
11:47:30	73	12,81	2,86
11:48:00	73	12,81	2,86
11:48:30	73	12,81	2,86
11:49:00	73	12,81	2,86
11:49:30	73	12,81	2,86
11:50:00	73	12,81	2,86
11:50:30	73	12,82	2,85
11:51:00	73	12,81	2,86
11:51:30	73	12,81	2,86
11:52:00	73	12,81	2,86
11:52:30	73	12,81	2,86
11:53:00	73	12,81	2,86
11:53:30	73	12,81	2,86
11:54:00	73	12,81	2,86
11:54:30	73	12,81	2,86
11:55:00	73	12,81	2,86
11:55:30	73	12,81	2,86
11:56:00	73	12,81	2,86
11:56:30	73	12,81	2,86
11:57:00	73	12,81	2,86
11:57:30	73	12,81	2,86
11:58:00	73	12,81	2,86
11:58:30	72	12,81	2,86
11:59:00	73	12,81	2,86
11:59:30	73	12,81	2,86
12:00:00	73	12,81	2,86
12:00:30	73	12,81	2,86
12:01:00	73	12,81	2,86
12:01:30	73	12,81	2,86
12:02:00	73	12,81	2,86
12:02:30	73	12,81	2,86
12:03:00	73	12,81	2,86
12:03:30	73	12,81	2,86
12:04:00	73	12,81	2,86
12:04:30	73	12,81	2,86
12:05:00	73	12,81	2,86
12:05:30	73	12,81	2,86
12:06:00	73	12,81	2,86
12:06:30	73	12,81	2,86
12:07:00	73	12,81	2,86
12:07:30	73	12,81	2,86
12:08:00	73	12,80	2,87
12:08:30	73	12,80	2,87
12:09:00	73	12,80	2,87
12:09:30	73	12,80	2,87
12:10:00	73	12,80	2,87
12:10:30	73	12,80	2,87
12:11:00	73	12,80	2,87
12:11:30	72	12,80	2,87
12:12:00	73	12,80	2,87
12:12:30	73	12,80	2,87
12:13:00	73	12,80	2,87
12:13:30	73	12,80	2,87
12:14:00	73	12,80	2,87
12:14:30	73	12,80	2,87
12:15:00	73	12,80	2,87
12:15:30	73	12,80	2,87
12:16:00	73	12,80	2,87
12:16:30	73	12,80	2,87
12:17:00	72	12,80	2,87
12:17:30	73	12,80	2,87
12:18:00	73	12,80	2,87
12:18:30	73	12,80	2,87
12:19:00	73	12,80	2,87
12:19:30	73	12,80	2,87
12:20:00	73	12,80	2,87
12:20:30	73	12,80	2,87
12:21:00	73	12,80	2,87
12:21:30	73	12,80	2,87
12:22:00	73	12,80	2,87
12:22:30	73	12,80	2,87
12:23:00	73	12,80	2,87
12:23:30	72	12,80	2,87
12:24:00	72	12,80	2,87
12:24:30	73	12,80	2,87
12:25:00	72	12,79	2,88
12:25:30	73	12,79	2,88
12:26:00	73	12,79	2,88
12:26:30	73	12,79	2,88
12:27:00	73	12,79	2,88
12:27:30	73	12,79	2,88
12:28:00	73	12,79	2,88
12:28:30	73	12,79	2,88
12:29:00	73	12,79	2,88
12:29:30	73	12,79	2,88
12:30:00	73	12,79	2,88
12:30:30	73	12,79	2,88
12:31:00	73	12,79	2,88
12:31:30	73	12,79	2,88
12:32:00	73	12,79	2,88
12:32:30	73	12,79	2,88
12:33:00	73	12,79	2,88
12:33:30	73	12,79	2,88
12:34:00	73	12,79	2,88
12:34:30	73	12,79	2,88
12:35:00	73	12,79	2,88
12:35:30	73	12,79	2,88
12:36:00	72	12,79	2,88
12:36:30	73	12,79	2,88
12:37:00	73	12,79	2,88
12:37:30	73	12,79	2,88
12:38:00	73	12,79	2,88
12:38:30	72	12,79	2,88
12:39:00	72	12,79	2,88
12:39:30	73	12,79	2,88
12:40:00	73	12,79	2,88
12:40:30	73	12,79	2,88
12:41:00	73	12,79	2,88
12:41:30	72	12,79	2,88
12:42:00	73	12,79	2,88
12:42:30	72	12,79	2,89
12:43:00	73	12,79	2,89
12:43:30	73	12,79	2,89
12:44:00	73	12,79	2,88
12:44:30	73	12,79	2,88
12:45:00	73	12,79	2,88
12:45:30	73	12,79	2,88
12:46:00	73	12,79	2,89
12:46:30	73	12,79	2,88
12:47:00	73	12,79	2,88
12:47:30	73	12,79	2,88
12:48:00	73	12,79	2,88
12:48:30	73	12,79	2,88
12:49:00	72	12,79	2,88
12:49:30	73	12,79	2,88
12:50:00	73	12,79	2,88
12:50:30	73	12,79	2,88
12:51:00	73	12,79	2,88
12:51:30	73	12,79	2,88
12:52:00	73	12,79	2,88
12:52:30	73	12,79	2,88
12:53:00	73	12,79	2,88
12:53:30	73	12,79	2,88
12:54:00	73	12,79	2,88
12:54:30	73	12,79	2,88
12:55:00	73	12,79	2,88
12:55:30	73	12,79	2,88
12:56:00	73	12,79	2,88
12:56:30	73	12,79	2,88
12:57:00	73	12,79	2,88
12:57:30	73	12,79	2,88
12:58:00	73	12,79	2,88
12:58:30	73	12,79	2,88
12:59:00	73	12,79	2,88
12:59:30	73	12,79	2,88
13:00:00	73	12,79	2,88
13:00:30	73	12,79	2,88
13:01:00	73	12,79	2,88
13:01:30	73	12,79	2,88
13:02:00	73	12,79	2,88
13:02:30	73	12,79	2,88
13:03:00	73	12,79	2,88
13:03:30	73	12,79	2,88
13:04:00	73	12,79	2,88
13:04:30	73	12,79	2,88
13:05:00	72	12,79	2,88
13:05:30	73	12,79	2,88
13:06:00	73	12,79	2,88
13:06:30	73	12,79	2,88
13:07:00	73	12,79	2,88
13:07:30	73	12,79	2,88
13:08:00	72	12,79	2,89
13:08:30	72	12,79	2,88
13:09:00	73	12,79	2,88
13:09:30	73	12,79	2,89
13:10:00	73	12,79	2,89
13:10:30	73	12,79	2,88
13:11:00	73	12,79	2,89
13:11:30	73	12,79	2,89
13:12:00	73	12,79	2,88
13:12:30	73	12,79	2,88
13:13:00	73	12,79	2,89
13:13:30	73	12,79	2,89
13:14:00	73	12,79	2,89
13:14:30	73	12,79	2,89
13:15:00	73	12,79	2,89
13:15:30	73	12,79	2,89
13:16:00	73	12,79	2,89
13:16:30	73	12,79	2,89
13:17:00	73	12,79	2,89
13:17:30	73	12,79	2,89
13:18:00	73	12,79	2,89
13:18:30	73	12,79	2,89
13:19:00	73	12,79	2,89
13:19:30	73	12,79	2,89
13:20:00	73	12,79	2,89
13:20:30	73	12,79	2,89
13:21:00	73	12,79	2,89
13:21:30	73	12,79	2,89
13:22:00	73	12,79	2,89
13:22:30	73	12,79	2,89
13:23:00	73	12,79	2,89
13:23:30	73	12,79	2,89
13:24:00	73	12,79	2,89
13:24:30	73	12,79	2,89
13:25:00	73	12,79	2,89
13:25:30	73	12,75	2,94
13:26:00	73	12,75	2,94
13:26:30	73	12,75	2,94
13:27:00	73	12,75	2,94
13:27:30	73	12,75	2,94
13:28:00	73	12,75	2,94
13:28:30	73	12,75	2,94
13:29:00	73	12,75	2,94
13:29:30	73	12,75	2,94
13:30:00	73	12,75	2,94
13:30:30	73	12,75	2,94
13:31:00	73	12,75	2,94
13:31:30	73	12,75	2,94
13:32:00	73	12,75	2,94
13:32:30	73	12,75	2,94
13:33:00	73	12,75	2,94
13:33:30	73	12,75	2,94
13:34:00	73	12,75	2,94
13:34:30	73	12,75	2,94
13:35:00	73	12,75	2,94
13:35:30	73	12,75	2,94
13:36:00	73	12,75	2,94
13:36:30	73	12,76	2,92
13:37:00	73	12,75	2,94
13:37:30	73	12,75	2,94
13:38:00	73	12,75	2,94
13:38:30	73	12,75	2,94
13:39:00	73	12,75	2,94
13:39:30	73	12,75	2,94
13:40:00	73	12,75	2,94
13:40:30	73	12,75	2,94
13:41:00	73	12,75	2,94
13:41:30	73	12,75	2,94
13:42:00	73	12,75	2,94
13:42:30	73	12,75	2,94
13:43:00	73	12,75	2,94
13:43:30	73	12,75	2,94
13:44:00	73	12,75	2,94
13:44:30	73	12,75	2,94
13:45:00	73	12,75	2,94
13:45:30	73	12,75	2,94
13:46:00	73	12,75	2,94
13:46:30	73	12,75	2,94
13:47:00	73	12,75	2,94
13:47:30	73	12,75	2,94
13:48:00	73	12,75	2,94
13:48:30	73	12,75	2,94
13:49:00	73	12,75	2,94
13:49:30	73	12,75	2,94
13:50:00	73	12,75	2,94
13:50:30	73	12,75	2,94
13:51:00	73	12,75	2,94
13:51:30	73	12,75	2,94
13:52:00	73	12,75	2,94
13:52:30	73	12,75	2,95
13:53:00	73	12,75	2,95
13:53:30	73	12,75	2,95
13:54:00	73	12,75	2,95
13:54:30	73	12,75	2,95
13:55:00	73	12,75	2,95
13:55:30	73	12,75	2,95
13:56:00	73	12,75	2,95
13:56:30	73	12,75	2,95
13:57:00	73	12,75	2,95
13:57:30	73	12,75	2,95
13:58:00	73	12,75	2,95
13:58:30	73	12,75	2,95
13:59:00	73	12,75	2,95
13:59:30	73	12,75	2,95
14:00:00	73	12,75	2,95
14:00:30	73	12,75	2,95
14:01:00	73	12,75	2,95
14:01:30	73	12,75	2,95
14:02:00	73	12,75	2,95
14:02:30	73	12,75	2,95
14:03:00	73	12,75	2,95
14:03:30	73	12,75	2,95
14:04:00	73	12,75	2,95
14:04:30	73	12,75	2,95
14:05:00	73	12,75	2,95
14:05:30	73	12,75	2,95
14:06:00	73	12,75	2,95
14:06:30	73	12,75	2,95
14:07:00	73	12,75	2,95
14:07:30	73	12,75	2,95
14:08:00	73	12,75	2,95
14:08:30	73	12,75	2,95
14:09:00	73	12,75	2,95
14:09:30	73	12,75	2,95
14:10:00	73	12,75	2,95
14:10:30	73	12,75	2,95
14:11:00	73	12,75	2,95
14:11:30	73	12,75	2,95
14:12:00	73	12,75	2,95
14:12:30	73	12,75	2,95
14:13:00	73	12,75	2,95
14:13:30	73	12,75	2,95
14:14:00	73	12,75	2,95
14:14:30	73	12,75	2,95
14:15:00	73	12,75	2,95
14:15:30	73	12,75	2,95
14:16:00	73	12,75	2,95
14:16:30	73	12,75	2,95
14:17:00	73	12,75	2,95
14:17:30	73	12,75	2,95
14:18:00	73	12,75	2,95
14:18:30	73	12,75	2,95
14:19:00	73	12,75	2,95
14:19:30	73	12,74	2,96
14:20:00	73	12,74	2,96
14:20:30	73	12,74	2,96
14:21:00	73	12,74	2,96
14:21:30	73	12,74	2,96
14:22:00	73	12,74	2,96
14:22:30	73	12,74	2,96
