Repository: ProgWizer/parser

File: project-root/data/Tests/Data Acquisition/2013 (508)/13-0162 MW.txt (part 1 of 4)
--Test Summary--
Full Path and File Name	
Instrument Name	UCA Right Cell
Instrument Type	Model 4262 Twin Cell UCA
Instrument Serial Number	
Test Start Date	05.08.2013
Test Start Time	13:27:51
Test Stop Date	07.08.2013
Test Stop Time	13:28:25
Test Length	48:00:34
Final Sample Time Offset	48:00:30
Controller Schedule Name	
Sampling Period	30 seconds
Comments	T: 25C(30min); P:3000 psi(30min); tap water
Information	WellID	Research
Information	Customer	Trican
Information	EngName	Pavel Lebedev
Information	CementClass	35%G+55%ASPM+10%SF-2 BVOB
Information	CementMfr	Dyckerhoff - Suhoy Log
Information	Additives	0.5%CFR-10
Information	Density	1400
Information	BHCT	25
Information	BHST	40
Information	FluidLoss	n/a
Information	JobType	Conductor csg
Calculated Value	CS_50	7:56:00
Calculated Value	CS_500	13:09:00
Calculated Value	CS_Time8h	0,38 MPa
Calculated Value	CS_Time12h	2,64 MPa
Calculated Value	CS_Time24h	9,32 MPa
Calculated Value	CS_Time48h	15,46 MPa
Calculated Value	CS_Time72h	N/A
Calculated Curve	Compressive Strength	Compressive strength type A (less than 14 lb/gal)
Initial Temperature (°C)	24 °C
Final Temperature (°C)	25 °C
Initial Transit Time (microsec/in)	14,71 microsec/in
Final Transit Time (microsec/in)	9,30 microsec/in
Initial Compressive Strength (MPa)	0,00 MPa
Final Compressive Strength (MPa)	15,46 MPa
--Data--
Time (HH:MM:SS)	Temperature (°C)	Transit Time (microsec/in)	Compressive Strength (MPa)
0:00:00	24	14,71	0,00
0:00:30	24	14,72	0,00
0:01:00	24	14,72	0,00
0:01:30	24	14,73	0,00
0:02:00	24	14,73	0,00
0:02:30	24	14,73	0,00
0:03:00	24	14,74	0,00
0:03:30	24	14,74	0,00
0:04:00	24	14,75	0,00
0:04:30	24	14,75	0,00
0:05:00	24	14,76	0,00
0:05:30	24	14,76	0,00
0:06:00	24	14,77	0,00
0:06:30	24	14,77	0,00
0:07:00	25	14,77	0,00
0:07:30	25	14,77	0,00
0:08:00	25	14,77	0,00
0:08:30	25	14,77	0,00
0:09:00	25	14,77	0,00
0:09:30	25	14,78	0,00
0:10:00	25	14,78	0,00
0:10:30	25	14,79	0,00
0:11:00	25	14,79	0,00
0:11:30	25	14,79	0,00
0:12:00	25	14,77	0,00
0:12:30	25	14,74	0,00
0:13:00	25	14,75	0,00
0:13:30	25	14,77	0,00
0:14:00	25	14,77	0,00
0:14:30	25	14,77	0,00
0:15:00	25	14,77	0,00
0:15:30	25	14,77	0,00
0:16:00	25	14,78	0,00
0:16:30	25	14,78	0,00
0:17:00	25	14,78	0,00
0:17:30	25	14,78	0,00
0:18:00	25	14,78	0,00
0:18:30	25	14,78	0,00
0:19:00	25	14,79	0,00
0:19:30	25	14,79	0,00
0:20:00	25	14,79	0,00
0:20:30	25	14,79	0,00
0:21:00	25	14,79	0,00
0:21:30	25	14,79	0,00
0:22:00	25	14,79	0,00
0:22:30	25	14,79	0,00
0:23:00	25	14,79	0,00
0:23:30	25	14,79	0,00
0:24:00	25	14,79	0,00
0:24:30	25	14,79	0,00
0:25:00	25	14,79	0,00
0:25:30	25	14,79	0,00
0:26:00	25	14,79	0,00
0:26:30	25	14,79	0,00
0:27:00	25	14,79	0,00
0:27:30	25	14,79	0,00
0:28:00	25	14,80	0,00
0:28:30	25	14,80	0,00
0:29:00	26	14,80	0,00
0:29:30	26	14,80	0,00
0:30:00	26	14,80	0,00
0:30:30	26	14,80	0,00
0:31:00	26	14,80	0,00
0:31:30	26	14,81	0,00
0:32:00	26	14,77	0,00
0:32:30	26	14,77	0,00
0:33:00	26	14,77	0,00
0:33:30	26	14,77	0,00
0:34:00	26	14,77	0,00
0:34:30	26	14,78	0,00
0:35:00	26	14,78	0,00
0:35:30	26	14,78	0,00
0:36:00	26	14,78	0,00
0:36:30	26	14,78	0,00
0:37:00	26	14,78	0,00
0:37:30	26	14,78	0,00
0:38:00	26	14,78	0,00
0:38:30	26	14,79	0,00
0:39:00	26	14,79	0,00
0:39:30	26	14,79	0,00
0:40:00	26	14,79	0,00
0:40:30	26	14,79	0,00
0:41:00	26	14,79	0,00
0:41:30	26	14,79	0,00
0:42:00	26	14,79	0,00
0:42:30	26	14,79	0,00
0:43:00	26	14,79	0,00
0:43:30	26	14,79	0,00
0:44:00	26	14,79	0,00
0:44:30	26	14,79	0,00
0:45:00	26	14,79	0,00
0:45:30	26	14,80	0,00
0:46:00	26	14,79	0,00
0:46:30	26	14,79	0,00
0:47:00	26	14,79	0,00
0:47:30	26	14,79	0,00
0:48:00	26	14,79	0,00
0:48:30	26	14,80	0,00
0:49:00	26	14,79	0,00
0:49:30	26	14,79	0,00
0:50:00	26	14,79	0,00
0:50:30	26	14,79	0,00
0:51:00	26	14,79	0,00
0:51:30	26	14,79	0,00
0:52:00	26	14,79	0,00
0:52:30	26	14,79	0,00
0:53:00	26	14,79	0,00
0:53:30	26	14,80	0,00
0:54:00	26	14,80	0,00
0:54:30	26	14,80	0,00
0:55:00	26	14,80	0,00
0:55:30	26	14,80	0,00
0:56:00	26	14,80	0,00
0:56:30	26	14,80	0,00
0:57:00	26	14,81	0,00
0:57:30	26	14,81	0,00
0:58:00	26	14,81	0,00
0:58:30	26	14,81	0,00
0:59:00	26	14,81	0,00
0:59:30	26	14,81	0,00
1:00:00	26	14,81	0,00
1:00:30	26	14,81	0,00
1:01:00	26	14,81	0,00
1:01:30	26	14,81	0,00
1:02:00	26	14,81	0,00
1:02:30	26	14,82	0,00
1:03:00	26	14,82	0,00
1:03:30	26	14,82	0,00
1:04:00	26	14,82	0,00
1:04:30	26	14,82	0,00
1:05:00	26	14,82	0,00
1:05:30	26	14,82	0,00
1:06:00	26	14,82	0,00
1:06:30	26	14,82	0,00
1:07:00	26	14,82	0,00
1:07:30	26	14,82	0,00
1:08:00	26	14,82	0,00
1:08:30	26	14,83	0,00
1:09:00	26	14,83	0,00
1:09:30	26	14,83	0,00
1:10:00	26	14,83	0,00
1:10:30	26	14,83	0,00
1:11:00	26	14,83	0,00
1:11:30	26	14,83	0,00
1:12:00	26	14,83	0,00
1:12:30	26	14,83	0,00
1:13:00	26	14,83	0,00
1:13:30	26	14,83	0,00
1:14:00	26	14,83	0,00
1:14:30	26	14,83	0,00
1:15:00	26	14,83	0,00
1:15:30	26	14,83	0,00
1:16:00	26	14,83	0,00
1:16:30	26	14,83	0,00
1:17:00	26	14,83	0,00
1:17:30	26	14,83	0,00
1:18:00	26	14,83	0,00
1:18:30	26	14,83	0,00
1:19:00	26	14,83	0,00
1:19:30	26	14,84	0,00
1:20:00	26	14,83	0,00
1:20:30	26	14,84	0,00
1:21:00	26	14,83	0,00
1:21:30	26	14,83	0,00
1:22:00	26	14,83	0,00
1:22:30	26	14,83	0,00
1:23:00	26	14,83	0,00
1:23:30	26	14,83	0,00
1:24:00	26	14,83	0,00
1:24:30	26	14,83	0,00
1:25:00	26	14,83	0,00
1:25:30	26	14,83	0,00
1:26:00	26	14,83	0,00
1:26:30	26	14,83	0,00
1:27:00	26	14,83	0,00
1:27:30	26	14,83	0,00
1:28:00	26	14,84	0,00
1:28:30	26	14,84	0,00
1:29:00	26	14,84	0,00
1:29:30	26	14,84	0,00
1:30:00	26	14,84	0,00
1:30:30	26	14,84	0,00
1:31:00	26	14,84	0,00
1:31:30	26	14,84	0,00
1:32:00	26	14,85	0,00
1:32:30	26	14,85	0,00
1:33:00	26	14,85	0,00
1:33:30	26	14,85	0,00
1:34:00	26	14,85	0,00
1:34:30	26	14,85	0,00
1:35:00	26	14,85	0,00
1:35:30	26	14,85	0,00
1:36:00	26	14,86	0,00
1:36:30	26	14,86	0,00
1:37:00	26	14,86	0,00
1:37:30	26	14,86	0,00
1:38:00	26	14,86	0,00
1:38:30	26	14,86	0,00
1:39:00	26	14,86	0,00
1:39:30	26	14,86	0,00
1:40:00	26	14,86	0,00
1:40:30	26	14,86	0,00
1:41:00	26	14,86	0,00
1:41:30	26	14,86	0,00
1:42:00	26	14,86	0,00
1:42:30	26	14,86	0,00
1:43:00	26	14,86	0,00
1:43:30	26	14,86	0,00
1:44:00	26	14,86	0,00
1:44:30	26	14,86	0,00
1:45:00	26	14,87	0,00
1:45:30	26	14,86	0,00
1:46:00	26	14,87	0,00
1:46:30	26	14,87	0,00
1:47:00	26	14,87	0,00
1:47:30	26	14,87	0,00
1:48:00	26	14,87	0,00
1:48:30	26	14,87	0,00
1:49:00	26	14,88	0,00
1:49:30	26	14,88	0,00
1:50:00	26	14,88	0,00
1:50:30	26	14,88	0,00
1:51:00	26	14,88	0,00
1:51:30	26	14,88	0,00
1:52:00	26	14,88	0,00
1:52:30	26	14,88	0,00
1:53:00	26	14,88	0,00
1:53:30	26	14,89	0,00
1:54:00	26	14,89	0,00
1:54:30	26	14,89	0,00
1:55:00	26	14,89	0,00
1:55:30	26	14,89	0,00
1:56:00	26	14,89	0,00
1:56:30	26	14,89	0,00
1:57:00	26	14,89	0,00
1:57:30	26	14,89	0,00
1:58:00	26	14,89	0,00
1:58:30	26	14,89	0,00
1:59:00	26	14,90	0,00
1:59:30	26	14,90	0,00
2:00:00	26	14,90	0,00
2:00:30	26	14,90	0,00
2:01:00	26	14,90	0,00
2:01:30	26	14,90	0,00
2:02:00	26	14,90	0,00
2:02:30	26	14,89	0,00
2:03:00	26	14,89	0,00
2:03:30	26	14,89	0,00
2:04:00	26	14,89	0,00
2:04:30	26	14,89	0,00
2:05:00	26	14,89	0,00
2:05:30	26	14,89	0,00
2:06:00	26	14,89	0,00
2:06:30	26	14,90	0,00
2:07:00	26	14,90	0,00
2:07:30	26	14,90	0,00
2:08:00	26	14,90	0,00
2:08:30	26	14,91	0,00
2:09:00	26	14,91	0,00
2:09:30	26	14,91	0,00
2:10:00	26	14,91	0,00
2:10:30	26	14,91	0,00
2:11:00	26	14,91	0,00
2:11:30	26	14,91	0,00
2:12:00	26	14,91	0,00
2:12:30	26	14,91	0,00
2:13:00	26	14,91	0,00
2:13:30	26	14,91	0,00
2:14:00	26	14,91	0,00
2:14:30	26	14,92	0,00
2:15:00	26	14,92	0,00
2:15:30	26	14,92	0,00
2:16:00	26	14,92	0,00
2:16:30	26	14,92	0,00
2:17:00	26	14,93	0,00
2:17:30	26	14,93	0,00
2:18:00	26	14,93	0,00
2:18:30	26	14,93	0,00
2:19:00	26	14,93	0,00
2:19:30	26	14,93	0,00
2:20:00	26	14,94	0,00
2:20:30	26	14,94	0,00
2:21:00	26	14,94	0,00
2:21:30	26	14,94	0,00
2:22:00	26	14,94	0,00
2:22:30	26	14,94	0,00
2:23:00	26	14,95	0,00
2:23:30	26	14,95	0,00
2:24:00	26	14,95	0,00
2:24:30	26	14,95	0,00
2:25:00	26	14,95	0,00
2:25:30	26	14,95	0,00
2:26:00	26	14,95	0,00
2:26:30	26	14,95	0,00
2:27:00	26	14,95	0,00
2:27:30	26	14,95	0,00
2:28:00	26	14,95	0,00
2:28:30	26	14,95	0,00
2:29:00	26	14,95	0,00
2:29:30	26	14,96	0,00
2:30:00	26	14,96	0,00
2:30:30	26	14,96	0,00
2:31:00	26	14,96	0,00
2:31:30	26	14,97	0,00
2:32:00	26	14,97	0,00
2:32:30	26	14,97	0,00
2:33:00	26	14,97	0,00
2:33:30	26	14,97	0,00
2:34:00	26	14,97	0,00
2:34:30	26	14,97	0,00
2:35:00	26	14,97	0,00
2:35:30	26	14,97	0,00
2:36:00	26	14,97	0,00
2:36:30	26	14,98	0,00
2:37:00	26	14,98	0,00
2:37:30	26	14,98	0,00
2:38:00	26	14,98	0,00
2:38:30	26	14,99	0,00
2:39:00	26	14,99	0,00
2:39:30	26	14,99	0,00
2:40:00	26	14,99	0,00
2:40:30	26	14,98	0,00
2:41:00	26	14,98	0,00
2:41:30	26	14,98	0,00
2:42:00	26	14,98	0,00
2:42:30	26	14,98	0,00
2:43:00	26	14,98	0,00
2:43:30	26	14,99	0,00
2:44:00	26	14,99	0,00
2:44:30	26	14,99	0,00
2:45:00	26	14,99	0,00
2:45:30	26	15,00	0,00
2:46:00	26	14,98	0,00
2:46:30	26	14,98	0,00
2:47:00	26	14,98	0,00
2:47:30	26	14,98	0,00
2:48:00	26	14,98	0,00
2:48:30	26	14,98	0,00
2:49:00	26	14,99	0,00
2:49:30	26	14,99	0,00
2:50:00	26	14,99	0,00
2:50:30	26	15,00	0,00
2:51:00	26	15,00	0,00
2:51:30	26	15,00	0,00
2:52:00	26	15,00	0,00
2:52:30	26	15,00	0,00
2:53:00	26	15,00	0,00
2:53:30	26	15,00	0,00
2:54:00	26	15,00	0,00
2:54:30	26	15,00	0,00
2:55:00	26	15,01	0,00
2:55:30	26	15,01	0,00
2:56:00	26	15,01	0,00
2:56:30	27	15,01	0,00
2:57:00	26	15,01	0,00
2:57:30	26	15,01	0,00
2:58:00	26	15,02	0,00
2:58:30	27	15,02	0,00
2:59:00	27	15,02	0,00
2:59:30	26	15,02	0,00
3:00:00	27	15,02	0,00
3:00:30	27	15,02	0,00
3:01:00	27	15,03	0,00
3:01:30	27	15,03	0,00
3:02:00	27	15,03	0,00
3:02:30	27	15,03	0,00
3:03:00	27	15,03	0,00
3:03:30	27	15,03	0,00
3:04:00	27	15,03	0,00
3:04:30	27	15,03	0,00
3:05:00	27	15,04	0,00
3:05:30	27	15,04	0,00
3:06:00	27	15,04	0,00
3:06:30	27	15,04	0,00
3:07:00	27	15,04	0,00
3:07:30	27	15,04	0,00
3:08:00	27	15,04	0,00
3:08:30	27	15,04	0,00
3:09:00	27	15,04	0,00
3:09:30	27	15,04	0,00
3:10:00	27	15,04	0,00
3:10:30	27	15,04	0,00
3:11:00	27	15,04	0,00
3:11:30	27	15,05	0,00
3:12:00	27	15,05	0,00
3:12:30	27	15,05	0,00
3:13:00	27	15,05	0,00
3:13:30	27	15,05	0,00
3:14:00	27	15,05	0,00
3:14:30	27	15,05	0,00
3:15:00	27	15,05	0,00
3:15:30	27	15,06	0,00
3:16:00	27	15,06	0,00
3:16:30	27	15,06	0,00
3:17:00	27	15,06	0,00
3:17:30	27	15,06	0,00
3:18:00	27	15,06	0,00
3:18:30	27	15,06	0,00
3:19:00	27	15,06	0,00
3:19:30	27	15,06	0,00
3:20:00	27	15,06	0,00
3:20:30	27	15,05	0,00
3:21:00	27	15,05	0,00
3:21:30	27	15,05	0,00
3:22:00	27	15,05	0,00
3:22:30	27	15,05	0,00
3:23:00	27	15,05	0,00
3:23:30	27	15,05	0,00
3:24:00	27	15,05	0,00
3:24:30	27	15,06	0,00
3:25:00	27	15,06	0,00
3:25:30	27	15,06	0,00
3:26:00	27	15,06	0,00
3:26:30	27	15,06	0,00
3:27:00	27	15,07	0,00
3:27:30	27	15,07	0,00
3:28:00	27	15,07	0,00
3:28:30	27	15,07	0,00
3:29:00	27	15,07	0,00
3:29:30	27	15,07	0,00
3:30:00	27	15,07	0,00
3:30:30	27	15,07	0,00
3:31:00	27	15,07	0,00
3:31:30	27	15,08	0,00
3:32:00	27	15,08	0,00
3:32:30	27	15,08	0,00
3:33:00	27	15,08	0,00
3:33:30	27	15,08	0,00
3:34:00	27	15,09	0,00
3:34:30	27	15,09	0,00
3:35:00	27	15,09	0,00
3:35:30	27	15,09	0,00
3:36:00	27	15,08	0,00
3:36:30	27	15,08	0,00
3:37:00	27	15,07	0,00
3:37:30	27	15,08	0,00
3:38:00	27	15,08	0,00
3:38:30	27	15,08	0,00
3:39:00	27	15,08	0,00
3:39:30	27	15,08	0,00
3:40:00	27	15,08	0,00
3:40:30	27	15,09	0,00
3:41:00	27	15,09	0,00
3:41:30	27	15,09	0,00
3:42:00	27	15,09	0,00
3:42:30	27	15,09	0,00
3:43:00	27	15,09	0,00
3:43:30	27	15,09	0,00
3:44:00	27	15,09	0,00
3:44:30	27	15,09	0,00
3:45:00	27	15,09	0,00
3:45:30	27	15,09	0,00
3:46:00	27	15,09	0,00
3:46:30	27	15,09	0,00
3:47:00	27	15,09	0,00
3:47:30	27	15,09	0,00
3:48:00	27	15,10	0,00
3:48:30	27	15,10	0,00
3:49:00	27	15,10	0,00
3:49:30	27	15,10	0,00
3:50:00	27	15,10	0,00
3:50:30	27	15,10	0,00
3:51:00	27	15,10	0,00
3:51:30	27	15,10	0,00
3:52:00	27	15,10	0,00
3:52:30	27	15,10	0,00
3:53:00	27	15,10	0,00
3:53:30	27	15,10	0,00
3:54:00	27	15,10	0,00
3:54:30	27	15,11	0,00
3:55:00	27	15,11	0,00
3:55:30	27	15,11	0,00
3:56:00	27	15,11	0,00
3:56:30	27	15,11	0,00
3:57:00	27	15,11	0,00
3:57:30	27	15,11	0,00
3:58:00	27	15,11	0,00
3:58:30	27	15,10	0,00
3:59:00	27	15,10	0,00
3:59:30	27	15,09	0,00
4:00:00	27	15,09	0,00
4:00:30	27	15,09	0,00
4:01:00	27	15,09	0,00
4:01:30	27	15,09	0,00
4:02:00	27	15,09	0,00
4:02:30	27	15,09	0,00
4:03:00	27	15,09	0,00
4:03:30	27	15,09	0,00
4:04:00	27	15,10	0,00
4:04:30	27	15,10	0,00
4:05:00	27	15,10	0,00
4:05:30	27	15,10	0,00
4:06:00	27	15,10	0,00
4:06:30	27	15,11	0,00
4:07:00	27	15,11	0,00
4:07:30	27	15,11	0,00
4:08:00	27	15,11	0,00
4:08:30	27	15,11	0,00
4:09:00	27	15,11	0,00
4:09:30	27	15,11	0,00
4:10:00	27	15,11	0,00
4:10:30	27	15,11	0,00
4:11:00	27	15,11	0,00
4:11:30	27	15,12	0,00
4:12:00	27	15,12	0,00
4:12:30	27	15,12	0,00
4:13:00	27	15,12	0,00
4:13:30	27	15,12	0,00
4:14:00	27	15,12	0,00
4:14:30	27	15,12	0,00
4:15:00	27	15,12	0,00
4:15:30	27	15,12	0,00
4:16:00	27	15,12	0,00
4:16:30	27	15,12	0,00
4:17:00	27	15,12	0,00
4:17:30	27	15,12	0,00
4:18:00	27	15,12	0,00
4:18:30	27	15,12	0,00
4:19:00	27	15,12	0,00
4:19:30	27	15,12	0,00
4:20:00	27	15,13	0,00
4:20:30	27	15,13	0,00
4:21:00	27	15,13	0,00
4:21:30	27	15,13	0,00
4:22:00	27	15,13	0,00
4:22:30	27	15,13	0,00
4:23:00	27	15,13	0,00
4:23:30	27	15,13	0,00
4:24:00	27	15,13	0,00
4:24:30	27	15,13	0,00
4:25:00	27	15,13	0,00
4:25:30	27	15,13	0,00
4:26:00	27	15,13	0,00
4:26:30	27	15,13	0,00
4:27:00	27	15,13	0,00
4:27:30	27	15,13	0,00
4:28:00	27	15,13	0,00
4:28:30	27	15,13	0,00
4:29:00	27	15,13	0,00
4:29:30	27	15,13	0,00
4:30:00	27	15,13	0,00
4:30:30	27	15,13	0,00
4:31:00	27	15,13	0,00
4:31:30	27	15,13	0,00
4:32:00	27	15,13	0,00
4:32:30	27	15,13	0,00
4:33:00	27	15,13	0,00
4:33:30	27	15,13	0,00
4:34:00	27	15,11	0,00
4:34:30	27	15,11	0,00
4:35:00	27	15,11	0,00
4:35:30	27	15,11	0,00
4:36:00	27	15,11	0,00
4:36:30	27	15,11	0,00
4:37:00	27	15,12	0,00
4:37:30	27	15,12	0,00
4:38:00	27	15,12	0,00
4:38:30	27	15,12	0,00
4:39:00	27	15,12	0,00
4:39:30	27	15,12	0,00
4:40:00	27	15,12	0,00
4:40:30	27	15,12	0,00
4:41:00	27	15,12	0,00
4:41:30	27	15,12	0,00
4:42:00	27	15,12	0,00
4:42:30	27	15,12	0,00
4:43:00	27	15,12	0,00
4:43:30	27	15,12	0,00
4:44:00	27	15,12	0,00
4:44:30	27	15,12	0,00
4:45:00	27	15,12	0,00
4:45:30	27	15,12	0,00
4:46:00	27	15,12	0,00
4:46:30	27	15,13	0,00
4:47:00	27	15,13	0,00
4:47:30	27	15,13	0,00
4:48:00	27	15,13	0,00
4:48:30	27	15,13	0,00
4:49:00	27	15,13	0,00
4:49:30	27	15,13	0,00
4:50:00	27	15,13	0,00
4:50:30	27	15,13	0,00
4:51:00	27	15,13	0,00
4:51:30	27	15,13	0,00
4:52:00	27	15,13	0,00
4:52:30	27	15,13	0,00
4:53:00	27	15,13	0,00
4:53:30	27	15,13	0,00
4:54:00	27	15,13	0,00
4:54:30	27	15,13	0,00
4:55:00	27	15,13	0,00
4:55:30	27	15,13	0,00
4:56:00	27	15,13	0,00
4:56:30	27	15,13	0,00
4:57:00	27	15,13	0,00
4:57:30	27	15,13	0,00
4:58:00	27	15,13	0,00
4:58:30	27	15,13	0,00
4:59:00	27	15,12	0,00
4:59:30	27	15,12	0,00
5:00:00	27	15,12	0,00
5:00:30	27	15,12	0,00
5:01:00	27	15,12	0,00
5:01:30	27	15,13	0,00
5:02:00	27	15,13	0,00
5:02:30	27	15,13	0,00
5:03:00	27	15,13	0,00
5:03:30	27	15,13	0,00
5:04:00	27	15,13	0,00
5:04:30	27	15,13	0,00
5:05:00	27	15,13	0,00
5:05:30	27	15,13	0,00
5:06:00	27	15,13	0,00
5:06:30	27	15,13	0,00
5:07:00	27	15,13	0,00
5:07:30	27	15,13	0,00
5:08:00	27	15,13	0,00
5:08:30	27	15,13	0,00
5:09:00	27	15,13	0,00
5:09:30	27	15,13	0,00
5:10:00	27	15,12	0,00
5:10:30	27	15,11	0,00
5:11:00	27	15,10	0,00
5:11:30	27	15,10	0,00
5:12:00	27	15,10	0,00
5:12:30	27	15,10	0,00
5:13:00	27	15,10	0,00
5:13:30	27	15,10	0,00
5:14:00	27	15,10	0,00
5:14:30	27	15,10	0,00
5:15:00	27	15,10	0,00
5:15:30	27	15,10	0,00
5:16:00	27	15,10	0,00
5:16:30	27	15,10	0,00
5:17:00	27	15,10	0,00
5:17:30	27	15,10	0,00
5:18:00	27	15,10	0,00
5:18:30	27	15,10	0,00
5:19:00	27	15,10	0,00
5:19:30	27	15,10	0,00
5:20:00	27	15,10	0,00
5:20:30	27	15,10	0,00
5:21:00	27	15,10	0,00
5:21:30	27	15,10	0,00
5:22:00	27	15,09	0,00
5:22:30	27	15,09	0,00
5:23:00	27	15,09	0,00
5:23:30	27	15,09	0,00
5:24:00	27	15,09	0,00
5:24:30	27	15,09	0,00
5:25:00	27	15,09	0,00
5:25:30	27	15,09	0,00
5:26:00	27	15,09	0,00
5:26:30	27	15,09	0,00
5:27:00	27	15,09	0,00
5:27:30	27	15,09	0,00
5:28:00	27	15,09	0,00
5:28:30	27	15,09	0,00
5:29:00	27	15,09	0,00
5:29:30	27	15,09	0,00
5:30:00	27	15,09	0,00
5:30:30	27	15,09	0,00
5:31:00	27	15,08	0,00
5:31:30	27	15,08	0,00
5:32:00	27	15,08	0,00
5:32:30	27	15,08	0,00
5:33:00	27	15,08	0,00
5:33:30	27	15,08	0,00
5:34:00	27	15,08	0,00
5:34:30	27	15,08	0,00
5:35:00	27	15,08	0,00
5:35:30	27	15,08	0,00
5:36:00	27	15,07	0,00
5:36:30	27	15,07	0,00
5:37:00	27	15,07	0,00
5:37:30	27	15,07	0,00
5:38:00	27	15,07	0,00
5:38:30	27	15,07	0,00
5:39:00	27	15,07	0,00
5:39:30	27	15,07	0,00
5:40:00	27	15,07	0,00
5:40:30	27	15,07	0,00
5:41:00	27	15,07	0,00
5:41:30	27	15,07	0,00
5:42:00	27	15,07	0,00
5:42:30	27	15,06	0,00
5:43:00	27	15,06	0,00
5:43:30	27	15,06	0,00
5:44:00	27	15,06	0,00
5:44:30	27	15,06	0,00
5:45:00	27	15,06	0,00
5:45:30	27	15,06	0,00
5:46:00	27	15,06	0,00
5:46:30	27	15,06	0,00
5:47:00	27	15,06	0,00
5:47:30	27	15,06	0,00
5:48:00	27	15,06	0,00
5:48:30	27	15,05	0,00
5:49:00	27	15,05	0,00
5:49:30	27	15,05	0,00
5:50:00	27	15,02	0,00
5:50:30	27	15,03	0,00
5:51:00	27	15,03	0,00
5:51:30	27	15,03	0,00
5:52:00	27	15,03	0,00
5:52:30	27	15,03	0,00
5:53:00	27	15,03	0,00
5:53:30	27	15,03	0,00
5:54:00	27	15,02	0,00
5:54:30	27	15,02	0,00
5:55:00	27	15,02	0,00
5:55:30	27	15,02	0,00
5:56:00	27	15,02	0,00
5:56:30	27	15,02	0,00
5:57:00	27	15,02	0,00
5:57:30	27	15,01	0,00
5:58:00	27	15,01	0,00
5:58:30	27	15,01	0,00
5:59:00	27	15,01	0,00
5:59:30	27	15,00	0,00
6:00:00	27	15,00	0,00
6:00:30	27	15,00	0,00
6:01:00	27	15,00	0,00
6:01:30	27	15,00	0,00
6:02:00	27	15,00	0,00
6:02:30	27	15,00	0,00
6:03:00	27	15,00	0,00
6:03:30	27	14,99	0,00
6:04:00	27	14,99	0,00
6:04:30	27	14,99	0,00
6:05:00	27	14,99	0,00
6:05:30	27	14,98	0,00
6:06:00	27	14,98	0,00
6:06:30	27	14,98	0,00
6:07:00	27	14,97	0,00
6:07:30	27	14,97	0,00
6:08:00	27	14,97	0,00
6:08:30	27	14,97	0,00
6:09:00	27	14,97	0,00
6:09:30	27	14,97	0,00
6:10:00	27	14,96	0,00
6:10:30	27	14,96	0,00
6:11:00	27	14,96	0,00
6:11:30	27	14,96	0,00
6:12:00	27	14,95	0,00
6:12:30	27	14,95	0,00
6:13:00	27	14,95	0,00
6:13:30	27	14,95	0,00
6:14:00	27	14,95	0,00
6:14:30	27	14,95	0,00
6:15:00	27	14,95	0,00
6:15:30	27	14,94	0,00
6:16:00	27	14,94	0,00
6:16:30	27	14,94	0,00
6:17:00	27	14,93	0,00
6:17:30	27	14,93	0,00
6:18:00	27	14,93	0,00
6:18:30	27	14,93	0,00
6:19:00	27	14,92	0,00
6:19:30	27	14,92	0,00
6:20:00	27	14,91	0,00
6:20:30	27	14,91	0,00
6:21:00	27	14,91	0,00
6:21:30	27	14,90	0,00
6:22:00	27	14,90	0,00
6:22:30	27	14,89	0,00
6:23:00	27	14,89	0,00
6:23:30	27	14,89	0,00
6:24:00	27	14,89	0,00
6:24:30	27	14,89	0,00
6:25:00	27	14,89	0,00
6:25:30	27	14,89	0,00
6:26:00	27	14,88	0,00
6:26:30	27	14,88	0,00
6:27:00	27	14,88	0,00
6:27:30	27	14,87	0,00
6:28:00	27	14,87	0,00
6:28:30	27	14,87	0,00
6:29:00	27	14,86	0,00
6:29:30	27	14,86	0,00
6:30:00	27	14,86	0,00
6:30:30	27	14,86	0,00
6:31:00	27	14,86	0,00
6:31:30	27	14,86	0,00
6:32:00	27	14,85	0,00
6:32:30	27	14,85	0,00
6:33:00	27	14,84	0,00
6:33:30	27	14,84	0,00
6:34:00	27	14,84	0,00
6:34:30	27	14,83	0,00
6:35:00	27	14,83	0,00
6:35:30	27	14,83	0,00
6:36:00	27	14,83	0,00
6:36:30	27	14,83	0,00
6:37:00	27	14,82	0,00
6:37:30	27	14,82	0,00
6:38:00	27	14,81	0,00
6:38:30	27	14,81	0,00
6:39:00	27	14,81	0,00
6:39:30	27	14,80	0,00
6:40:00	27	14,80	0,00
6:40:30	27	14,79	0,00
6:41:00	27	14,79	0,00
6:41:30	27	14,79	0,00
6:42:00	27	14,79	0,00
6:42:30	27	14,79	0,00
6:43:00	27	14,78	0,00
6:43:30	27	14,78	0,00
6:44:00	27	14,78	0,00
6:44:30	27	14,77	0,00
6:45:00	27	14,77	0,00
6:45:30	27	14,77	0,00
6:46:00	27	14,77	0,00
6:46:30	27	14,77	0,00
6:47:00	27	14,76	0,00
6:47:30	27	14,76	0,00
6:48:00	27	14,75	0,00
6:48:30	27	14,75	0,00
6:49:00	27	14,75	0,00
6:49:30	27	14,74	0,00
6:50:00	27	14,74	0,00
6:50:30	27	14,73	0,00
6:51:00	27	14,73	0,00
6:51:30	27	14,73	0,00
6:52:00	27	14,73	0,00
6:52:30	27	14,73	0,00
6:53:00	27	14,72	0,00
6:53:30	27	14,71	0,00
6:54:00	27	14,70	0,01
6:54:30	27	14,70	0,01
6:55:00	27	14,70	0,01
6:55:30	27	14,69	0,02
6:56:00	27	14,69	0,02
6:56:30	27	14,68	0,02
6:57:00	27	14,68	0,02
6:57:30	27	14,67	0,03
6:58:00	27	14,67	0,03
6:58:30	27	14,67	0,03
6:59:00	27	14,67	0,03
6:59:30	27	14,67	0,03
7:00:00	27	14,66	0,04
7:00:30	27	14,66	0,04
7:01:00	27	14,65	0,04
7:01:30	27	14,65	0,04
7:02:00	27	14,64	0,05
7:02:30	27	14,64	0,05
7:03:00	27	14,64	0,05
7:03:30	27	14,64	0,05
7:04:00	27	14,64	0,05
7:04:30	27	14,63	0,06
7:05:00	27	14,63	0,06
7:05:30	27	14,62	0,06
7:06:00	27	14,62	0,06
7:06:30	27	14,62	0,06
7:07:00	27	14,61	0,07
7:07:30	27	14,61	0,07
7:08:00	27	14,61	0,07
7:08:30	27	14,61	0,07
7:09:00	27	14,60	0,08
7:09:30	27	14,60	0,08
7:10:00	27	14,60	0,08
7:10:30	27	14,59	0,08
7:11:00	27	14,59	0,08
7:11:30	27	14,59	0,09
7:12:00	27	14,59	0,09
7:12:30	27	14,58	0,09
7:13:00	27	14,58	0,09
7:13:30	27	14,58	0,09
7:14:00	27	14,57	0,10
7:14:30	27	14,57	0,10
7:15:00	27	14,56	0,10
7:15:30	27	14,56	0,10
7:16:00	27	14,56	0,10
7:16:30	27	14,55	0,11
7:17:00	27	14,55	0,11
7:17:30	27	14,55	0,11
7:18:00	27	14,55	0,11
7:18:30	27	14,55	0,11
7:19:00	27	14,54	0,12
7:19:30	27	14,54	0,12
7:20:00	27	14,53	0,13
7:20:30	27	14,52	0,13
7:21:00	27	14,52	0,13
7:21:30	27	14,51	0,14
7:22:00	27	14,51	0,14
7:22:30	27	14,51	0,14
7:23:00	27	14,50	0,15
7:23:30	27	14,50	0,15
7:24:00	27	14,49	0,15
7:24:30	27	14,49	0,15
7:25:00	27	14,49	0,15
7:25:30	27	14,49	0,16
7:26:00	27	14,49	0,16
7:26:30	27	14,48	0,16
7:27:00	27	14,48	0,16
7:27:30	27	14,47	0,17
7:28:00	27	14,47	0,17
7:28:30	27	14,46	0,17
7:29:00	27	14,46	0,17
7:29:30	27	14,46	0,18
7:30:00	27	14,45	0,18
7:30:30	27	14,45	0,18
7:31:00	27	14,44	0,19
7:31:30	27	14,43	0,20
7:32:00	27	14,43	0,20
7:32:30	27	14,42	0,21
7:33:00	27	14,42	0,21
7:33:30	27	14,41	0,21
7:34:00	27	14,41	0,21
7:34:30	27	14,41	0,22
7:35:00	27	14,41	0,22
7:35:30	27	14,40	0,22
7:36:00	27	14,40	0,22
7:36:30	27	14,39	0,23
7:37:00	27	14,39	0,23
7:37:30	27	14,38	0,23
7:38:00	27	14,38	0,23
7:38:30	27	14,38	0,24
7:39:00	27	14,38	0,24
7:39:30	27	14,37	0,25
7:40:00	27	14,37	0,25
7:40:30	27	14,36	0,25
7:41:00	27	14,36	0,25
7:41:30	27	14,35	0,26
7:42:00	27	14,35	0,26
7:42:30	27	14,35	0,26
7:43:00	27	14,35	0,26
7:43:30	27	14,34	0,27
7:44:00	27	14,34	0,27
7:44:30	27	14,33	0,27
7:45:00	27	14,32	0,28
7:45:30	27	14,32	0,28
7:46:00	27	14,32	0,29
7:46:30	27	14,32	0,29
7:47:00	27	14,31	0,29
7:47:30	27	14,31	0,29
7:48:00	27	14,30	0,30
7:48:30	27	14,30	0,30
7:49:00	27	14,29	0,30
7:49:30	27	14,29	0,31
7:50:00	27	14,29	0,31
7:50:30	27	14,28	0,32
7:51:00	27	14,28	0,32
7:51:30	27	14,27	0,32
7:52:00	27	14,27	0,32
7:52:30	27	14,26	0,33
7:53:00	27	14,26	0,33
7:53:30	27	14,25	0,33
7:54:00	27	14,25	0,33
7:54:30	27	14,25	0,34
7:55:00	27	14,25	0,34
7:55:30	27	14,24	0,35
7:56:00	27	14,24	0,35
7:56:30	27	14,23	0,35
7:57:00	27	14,23	0,35
7:57:30	27	14,23	0,36
7:58:00	27	14,23	0,36
7:58:30	27	14,22	0,36
7:59:00	27	14,22	0,36
7:59:30	27	14,21	0,37
8:00:00	27	14,20	0,38
8:00:30	27	14,20	0,38
8:01:00	27	14,19	0,38
8:01:30	27	14,19	0,39
8:02:00	27	14,19	0,39
8:02:30	27	14,19	0,39
8:03:00	27	14,18	0,39
8:03:30	27	14,18	0,39
8:04:00	27	14,17	0,40
8:04:30	27	14,17	0,40
8:05:00	27	14,16	0,41
8:05:30	27	14,16	0,41
8:06:00	27	14,16	0,41
8:06:30	27	14,16	0,41
8:07:00	27	14,15	0,42
8:07:30	27	14,15	0,42
8:08:00	27	14,14	0,42
8:08:30	27	14,14	0,42
8:09:00	27	14,14	0,42
8:09:30	27	14,13	0,43
8:10:00	27	14,13	0,43
8:10:30	27	14,12	0,44
8:11:00	27	14,11	0,45
8:11:30	27	14,11	0,45
8:12:00	27	14,11	0,46
8:12:30	27	14,10	0,46
8:13:00	27	14,10	0,46
8:13:30	27	14,09	0,47
8:14:00	27	14,09	0,47
8:14:30	27	14,08	0,48
8:15:00	27	14,08	0,48
8:15:30	27	14,07	0,48
8:16:00	27	14,07	0,48
8:16:30	27	14,07	0,49
8:17:00	27	14,07	0,49
8:17:30	27	14,06	0,49
8:18:00	27	14,06	0,49
8:18:30	27	14,05	0,50
8:19:00	27	14,05	0,50
8:19:30	27	14,05	0,51
8:20:00	27	14,05	0,51
8:20:30	27	14,04	0,51
8:21:00	27	14,04	0,51
8:21:30	27	14,03	0,52
8:22:00	27	14,03	0,52
8:22:30	27	14,02	0,53
8:23:00	27	14,02	0,53
8:23:30	27	14,02	0,53
8:24:00	27	14,01	0,54
8:24:30	27	14,01	0,54
8:25:00	27	14,00	0,55
8:25:30	27	14,00	0,55
8:26:00	27	13,99	0,55
8:26:30	27	13,99	0,55
8:27:00	27	13,98	0,56
8:27:30	27	13,98	0,56
8:28:00	27	13,98	0,57
8:28:30	27	13,97	0,57
8:29:00	27	13,97	0,57
8:29:30	27	13,96	0,58
8:30:00	27	13,96	0,58
8:30:30	27	13,95	0,59
8:31:00	27	13,95	0,59
8:31:30	27	13,95	0,59
8:32:00	27	13,95	0,59
8:32:30	27	13,94	0,60
8:33:00	27	13,94	0,60
8:33:30	27	13,93	0,61
8:34:00	27	13,93	0,61
8:34:30	27	13,93	0,61
8:35:00	27	13,92	0,62
8:35:30	27	13,92	0,62
8:36:00	27	13,91	0,63
8:36:30	27	13,91	0,63
8:37:00	27	13,90	0,63
8:37:30	27	13,90	0,63
8:38:00	27	13,89	0,64
8:38:30	27	13,89	0,64
8:39:00	27	13,89	0,65
8:39:30	27	13,88	0,66
8:40:00	27	13,87	0,66
8:40:30	27	13,87	0,67
8:41:00	27	13,87	0,67
8:41:30	27	13,86	0,68
8:42:00	27	13,86	0,68
8:42:30	27	13,85	0,68
8:43:00	27	13,85	0,68
8:43:30	27	13,84	0,69
8:44:00	27	13,84	0,69
8:44:30	27	13,84	0,70
8:45:00	27	13,84	0,70
8:45:30	27	13,83	0,70
8:46:00	27	13,83	0,70
8:46:30	27	13,82	0,71
8:47:00	27	13,82	0,71
8:47:30	27	13,81	0,72
8:48:00	27	13,81	0,72
8:48:30	27	13,80	0,73
8:49:00	27	13,80	0,73
8:49:30	27	13,80	0,73
8:50:00	27	13,80	0,73
8:50:30	27	13,79	0,74
8:51:00	27	13,78	0,75
8:51:30	27	13,78	0,75
8:52:00	27	13,77	0,75
8:52:30	27	13,77	0,75
8:53:00	27	13,77	0,76
8:53:30	27	13,77	0,76
8:54:00	27	13,76	0,77
8:54:30	27	13,76	0,77
8:55:00	27	13,75	0,78
8:55:30	27	13,75	0,78
8:56:00	27	13,75	0,78
8:56:30	27	13,75	0,78
8:57:00	27	13,74	0,79
8:57:30	27	13,74	0,79
8:58:00	27	13,73	0,80
8:58:30	27	13,72	0,81
8:59:00	27	13,72	0,81
8:59:30	27	13,71	0,81
9:00:00	27	13,71	0,81
9:00:30	27	13,71	0,82
9:01:00	27	13,71	0,82
9:01:30	27	13,70	0,83
9:02:00	27	13,70	0,83
9:02:30	27	13,69	0,84
9:03:00	27	13,69	0,84
9:03:30	27	13,69	0,84
9:04:00	27	13,69	0,84
9:04:30	27	13,68	0,85
9:05:00	27	13,67	0,86
9:05:30	27	13,67	0,86
9:06:00	27	13,66	0,87
9:06:30	27	13,66	0,87
9:07:00	27	13,66	0,87
9:07:30	27	13,66	0,87
9:08:00	27	13,65	0,88
9:08:30	27	13,65	0,88
9:09:00	27	13,64	0,89
9:09:30	27	13,63	0,90
9:10:00	27	13,63	0,90
9:10:30	27	13,63	0,90
9:11:00	27	13,62	0,91
9:11:30	27	13,61	0,92
9:12:00	27	13,60	0,93
9:12:30	27	13,60	0,93
9:13:00	27	13,60	0,93
9:13:30	27	13,60	0,93
9:14:00	27	13,59	0,94
9:14:30	27	13,59	0,94
9:15:00	27	13,58	0,95
9:15:30	27	13,58	0,95
9:16:00	27	13,57	0,96
9:16:30	27	13,57	0,96
9:17:00	27	13,57	0,97
9:17:30	27	13,57	0,97
9:18:00	27	13,56	0,97
9:18:30	27	13,56	0,97
9:19:00	27	13,55	0,98
9:19:30	27	13,55	0,98
9:20:00	27	13,54	0,99
9:20:30	27	13,54	0,99
9:21:00	27	13,54	1,00
9:21:30	27	13,54	1,00
9:22:00	27	13,53	1,01
9:22:30	27	13,53	1,01
9:23:00	27	13,52	1,01
9:23:30	27	13,52	1,01
9:24:00	27	13,51	1,02
9:24:30	27	13,50	1,03
9:25:00	27	13,50	1,03
9:25:30	27	13,50	1,04
9:26:00	27	13,50	1,04
9:26:30	27	13,49	1,05
9:27:00	27	13,49	1,05
9:27:30	27	13,48	1,05
9:28:00	27	13,48	1,05
9:28:30	27	13,48	1,06
9:29:00	27	13,48	1,06
9:29:30	27	13,47	1,07
9:30:00	27	13,47	1,07
9:30:30	27	13,46	1,08
9:31:00	27	13,46	1,08
9:31:30	27	13,45	1,09
9:32:00	27	13,45	1,09
9:32:30	27	13,45	1,09
9:33:00	27	13,45	1,09
9:33:30	27	13,44	1,10
9:34:00	27	13,44	1,10
9:34:30	27	13,43	1,11
9:35:00	27	13,43	1,11
9:35:30	27	13,42	1,12
9:36:00	27	13,42	1,12
9:36:30	27	13,42	1,12
9:37:00	27	13,41	1,13
9:37:30	27	13,41	1,13
9:38:00	27	13,41	1,14
9:38:30	27	13,41	1,14
9:39:00	27	13,40	1,15
9:39:30	27	13,39	1,15
9:40:00	27	13,39	1,16
9:40:30	27	13,38	1,17
9:41:00	27	13,38	1,17
9:41:30	27	13,38	1,17
9:42:00	27	13,37	1,18
9:42:30	27	13,37	1,18
9:43:00	27	13,36	1,19
9:43:30	27	13,36	1,19
9:44:00	27	13,36	1,20
9:44:30	27	13,36	1,20
9:45:00	27	13,35	1,20
9:45:30	27	13,35	1,20
9:46:00	27	13,34	1,21
9:46:30	27	13,33	1,22
9:47:00	27	13,33	1,22
9:47:30	27	13,32	1,24
9:48:00	27	13,32	1,24
9:48:30	27	13,31	1,25
9:49:00	27	13,31	1,25
9:49:30	27	13,30	1,26
9:50:00	27	13,30	1,26
9:50:30	27	13,30	1,26
9:51:00	27	13,30	1,27
9:51:30	27	13,29	1,27
9:52:00	27	13,29	1,27
9:52:30	27	13,28	1,28
9:53:00	27	13,28	1,28
9:53:30	27	13,27	1,29
9:54:00	27	13,27	1,29
9:54:30	27	13,27	1,30
9:55:00	27	13,27	1,30
9:55:30	27	13,26	1,31
9:56:00	27	13,26	1,31
9:56:30	27	13,25	1,32
9:57:00	27	13,25	1,32
9:57:30	27	13,24	1,33
9:58:00	27	13,24	1,33
9:58:30	27	13,23	1,34
9:59:00	27	13,23	1,34
9:59:30	27	13,23	1,35
10:00:00	27	13,23	1,35
10:00:30	27	13,22	1,36
10:01:00	27	13,22	1,36
10:01:30	27	13,21	1,36
10:02:00	27	13,21	1,36
10:02:30	27	13,21	1,37
10:03:00	27	13,21	1,37
10:03:30	27	13,20	1,38
10:04:00	27	13,19	1,39
10:04:30	27	13,19	1,39
10:05:00	27	13,18	1,40
10:05:30	27	13,18	1,40
10:06:00	27	13,18	1,41
10:06:30	27	13,18	1,41
10:07:00	27	13,17	1,42
10:07:30	27	13,17	1,42
10:08:00	27	13,16	1,43
10:08:30	27	13,16	1,43
10:09:00	27	13,15	1,44
10:09:30	27	13,15	1,44
10:10:00	27	13,14	1,45
10:10:30	27	13,14	1,45
10:11:00	27	13,14	1,46
10:11:30	27	13,14	1,46
10:12:00	27	13,13	1,47
10:12:30	27	13,13	1,47
10:13:00	27	13,12	1,48
10:13:30	27	13,12	1,48
10:14:00	27	13,12	1,49
10:14:30	27	13,12	1,49
10:15:00	27	13,11	1,50
10:15:30	27	13,11	1,50
10:16:00	27	13,10	1,51
10:16:30	27	13,10	1,51
10:17:00	27	13,09	1,51
10:17:30	27	13,09	1,51
10:18:00	27	13,09	1,52
10:18:30	27	13,08	1,53
10:19:00	27	13,08	1,53
10:19:30	27	13,07	1,54
10:20:00	27	13,07	1,54
10:20:30	27	13,06	1,55
10:21:00	27	13,06	1,55
10:21:30	27	13,05	1,56
10:22:00	27	13,05	1,57
10:22:30	27	13,05	1,57
10:23:00	27	13,05	1,57
10:23:30	27	13,04	1,58
10:24:00	27	13,04	1,58
10:24:30	27	13,03	1,59
10:25:00	27	13,03	1,59
10:25:30	27	13,03	1,59
10:26:00	27	13,03	1,60
10:26:30	27	13,03	1,60
10:27:00	27	13,02	1,61
10:27:30	27	13,02	1,61
10:28:00	27	13,00	1,63
10:28:30	27	13,00	1,63
10:29:00	27	13,00	1,63
10:29:30	27	13,00	1,64
10:30:00	27	13,00	1,64
10:30:30	27	12,99	1,65
10:31:00	27	12,99	1,65
10:31:30	27	12,98	1,66
10:32:00	27	12,98	1,66
10:32:30	27	12,97	1,67
10:33:00	27	12,97	1,67
10:33:30	27	12,97	1,67
10:34:00	27	12,96	1,68
10:34:30	27	12,96	1,68
10:35:00	27	12,96	1,69
10:35:30	27	12,96	1,69
10:36:00	27	12,95	1,70
10:36:30	27	12,94	1,71
10:37:00	27	12,94	1,71
10:37:30	27	12,93	1,72
10:38:00	27	12,93	1,72
10:38:30	27	12,93	1,73
10:39:00	27	12,93	1,73
10:39:30	27	12,92	1,74
10:40:00	27	12,92	1,74
10:40:30	27	12,91	1,75
10:41:00	27	12,91	1,75
10:41:30	27	12,91	1,75
10:42:00	27	12,91	1,77
10:42:30	27	12,91	1,77
10:43:00	27	12,90	1,78
10:43:30	27	12,90	1,78
10:44:00	27	12,89	1,79
10:44:30	27	12,89	1,79
10:45:00	27	12,88	1,80
10:45:30	27	12,88	1,81
10:46:00	27	12,88	1,81
10:46:30	27	12,88	1,81
10:47:00	27	12,87	1,82
10:47:30	27	12,87	1,82
10:48:00	27	12,86	1,83
10:48:30	27	12,85	1,84
10:49:00	27	12,85	1,84
10:49:30	27	12,84	1,85
10:50:00	27	12,84	1,86
10:50:30	27	12,84	1,86
10:51:00	27	12,83	1,87
10:51:30	27	12,83	1,87
10:52:00	27	12,82	1,88
10:52:30	27	12,82	1,88
10:53:00	27	12,82	1,89
10:53:30	27	12,82	1,89
10:54:00	27	12,81	1,90
10:54:30	27	12,81	1,90
10:55:00	27	12,80	1,91
10:55:30	27	12,80	1,91
10:56:00	27	12,79	1,93
10:56:30	27	12,79	1,93
10:57:00	27	12,79	1,93
10:57:30	27	12,79	1,94
10:58:00	27	12,79	1,94
10:58:30	27	12,78	1,95
10:59:00	27	12,78	1,95
10:59:30	27	12,77	1,96
11:00:00	27	12,77	1,96
11:00:30	27	12,76	1,97
11:01:00	27	12,76	1,97
11:01:30	27	12,75	1,98
11:02:00	27	12,75	1,98
11:02:30	27	12,75	1,99
11:03:00	27	12,75	1,99
11:03:30	27	12,74	2,00
11:04:00	27	12,74	2,00
11:04:30	27	12,73	2,01
11:05:00	27	12,73	2,01
11:05:30	27	12,73	2,01
11:06:00	27	12,73	2,03
11:06:30	27	12,73	2,03
11:07:00	27	12,72	2,04
11:07:30	27	12,72	2,04
11:08:00	27	12,71	2,05
11:08:30	27	12,71	2,05
11:09:00	27	12,70	2,06
11:09:30	27	12,70	2,06
11:10:00	27	12,70	2,07
11:10:30	27	12,70	2,07
11:11:00	27	12,69	2,08
11:11:30	27	12,69	2,08
11:12:00	27	12,68	2,09
11:12:30	27	12,68	2,09
11:13:00	27	12,68	2,09
11:13:30	27	12,67	2,11
11:14:00	27	12,67	2,11
11:14:30	27	12,67	2,12
11:15:00	27	12,67	2,12
11:15:30	27	12,66	2,13
11:16:00	27	12,66	2,13
11:16:30	27	12,66	2,13
11:17:00	27	12,65	2,14
11:17:30	27	12,65	2,14
11:18:00	27	12,64	2,15
11:18:30	27	12,64	2,15
11:19:00	27	12,64	2,15
11:19:30	27	12,64	2,16
11:20:00	27	12,64	2,16
11:20:30	27	12,63	2,18
11:21:00	27	12,63	2,18
11:21:30	27	12,62	2,19
11:22:00	27	12,62	2,19
11:22:30	27	12,62	2,19
11:23:00	27	12,61	2,20
11:23:30	27	12,61	2,20
11:24:00	27	12,61	2,20
11:24:30	27	12,60	2,22
11:25:00	27	12,59	2,23
11:25:30	27	12,58	2,25
11:26:00	27	12,58	2,25
11:26:30	27	12,58	2,25
11:27:00	27	12,58	2,26
11:27:30	27	12,58	2,26
11:28:00	27	12,57	2,27
11:28:30	27	12,57	2,27
11:29:00	27	12,57	2,27
11:29:30	27	12,56	2,28
11:30:00	27	12,56	2,28
11:30:30	27	12,55	2,30
11:31:00	27	12,55	2,30
11:31:30	27	12,55	2,31
11:32:00	27	12,55	2,31
11:32:30	27	12,54	2,32
11:33:00	27	12,54	2,32
11:33:30	27	12,54	2,32
11:34:00	27	12,53	2,33
11:34:30	27	12,53	2,33
11:35:00	27	12,52	2,34
11:35:30	27	12,52	2,34
11:36:00	27	12,52	2,36
11:36:30	27	12,52	2,36
11:37:00	27	12,51	2,37
11:37:30	27	12,51	2,37
11:38:00	27	12,51	2,37
11:38:30	27	12,50	2,38
11:39:00	27	12,50	2,38
11:39:30	27	12,49	2,39
11:40:00	27	12,49	2,39
11:40:30	27	12,48	2,41
11:41:00	27	12,48	2,41
11:41:30	27	12,48	2,42
11:42:00	27	12,48	2,42
11:42:30	27	12,48	2,42
11:43:00	27	12,47	2,43
11:43:30	27	12,47	2,43
11:44:00	27	12,46	2,44
11:44:30	27	12,46	2,44
11:45:00	27	12,45	2,46
11:45:30	27	12,45	2,46
11:46:00	27	12,45	2,47
11:46:30	27	12,45	2,47
11:47:00	27	12,44	2,48
11:47:30	27	12,44	2,48
11:48:00	27	12,44	2,48
11:48:30	27	12,43	2,50
11:49:00	27	12,43	2,50
11:49:30	27	12,43	2,51
11:50:00	27	12,43	2,51
11:50:30	27	12,42	2,52
11:51:00	27	12,42	2,52
11:51:30	27	12,42	2,52
11:52:00	27	12,41	2,53
11:52:30	27	12,41	2,53
11:53:00	27	12,40	2,55
11:53:30	27	12,40	2,55
11:54:00	27	12,39	2,56
11:54:30	27	12,39	2,56
11:55:00	27	12,39	2,56
11:55:30	27	12,39	2,57
11:56:00	27	12,39	2,57
11:56:30	27	12,38	2,59
11:57:00	27	12,38	2,59
11:57:30	27	12,37	2,60
11:58:00	27	12,37	2,61
11:58:30	27	12,36	2,63
11:59:00	27	12,36	2,63
11:59:30	27	12,36	2,63
12:00:00	27	12,35	2,64
12:00:30	27	12,35	2,64
12:01:00	27	12,35	2,64
12:01:30	27	12,34	2,65
12:02:00	27	12,34	2,65
12:02:30	27	12,34	2,67
12:03:00	27	12,34	2,67
12:03:30	27	12,33	2,68
12:04:00	27	12,33	2,68
12:04:30	27	12,33	2,68
12:05:00	27	12,32	2,69
12:05:30	27	12,32	2,69
12:06:00	27	12,31	2,71
12:06:30	27	12,31	2,71
12:07:00	27	12,31	2,71
12:07:30	27	12,30	2,72
12:08:00	27	12,30	2,72
12:08:30	27	12,30	2,73
12:09:00	27	12,30	2,73
12:09:30	27	12,29	2,75
12:10:00	27	12,29	2,75
12:10:30	27	12,29	2,75
12:11:00	27	12,28	2,76
12:11:30	27	12,28	2,76
12:12:00	27	12,28	2,78
12:12:30	27	12,28	2,78
12:13:00	27	12,28	2,78
12:13:30	27	12,27	2,79
12:14:00	27	12,27	2,79
12:14:30	27	12,26	2,80
12:15:00	27	12,26	2,80
12:15:30	27	12,26	2,80
12:16:00	27	12,25	2,82
12:16:30	27	12,25	2,82
12:17:00	27	12,25	2,82
12:17:30	27	12,25	2,83
12:18:00	27	12,25	2,83
12:18:30	27	12,24	2,84
12:19:00	27	12,24	2,84
12:19:30	27	12,24	2,84
12:20:00	27	12,23	2,86
12:20:30	27	12,23	2,86
12:21:00	27	12,23	2,86
12:21:30	27	12,22	2,87
12:22:00	27	12,22	2,87
12:22:30	27	12,22	2,87
12:23:00	27	12,21	2,89
12:23:30	27	12,21	2,89
12:24:00	27	12,21	2,90
12:24:30	27	12,20	2,92
12:25:00	27	12,20	2,92
12:25:30	27	12,19	2,93
12:26:00	27	12,19	2,93
12:26:30	27	12,19	2,93
12:27:00	27	12,19	2,94
12:27:30	27	12,19	2,94
12:28:00	27	12,19	2,94
12:28:30	27	12,18	2,96
12:29:00	27	12,18	2,96
12:29:30	27	12,18	2,96
12:30:00	27	12,17	2,97
12:30:30	27	12,17	2,97
12:31:00	27	12,16	2,99
12:31:30	27	12,16	2,99
12:32:00	27	12,16	3,00
12:32:30	27	12,16	3,00
12:33:00	27	12,16	3,00
12:33:30	27	12,15	3,02
12:34:00	27	12,15	3,02
12:34:30	27	12,15	3,02
12:35:00	27	12,14	3,03
12:35:30	27	12,14	3,03
12:36:00	27	12,13	3,05
12:36:30	27	12,13	3,05
12:37:00	27	12,12	3,08
12:37:30	27	12,12	3,08
12:38:00	27	12,12	3,08
12:38:30	27	12,11	3,09
12:39:00	27	12,11	3,09
12:39:30	27	12,11	3,09
12:40:00	27	12,10	3,11
12:40:30	27	12,10	3,11
12:41:00	27	12,10	3,12
12:41:30	27	12,10	3,12
12:42:00	27	12,10	3,12
12:42:30	27	12,09	3,14
12:43:00	27	12,09	3,14
12:43:30	27	12,09	3,14
12:44:00	27	12,08	3,15
12:44:30	27	12,08	3,15
12:45:00	27	12,07	3,17
12:45:30	27	12,07	3,17
12:46:00	27	12,07	3,17
12:46:30	27	12,07	3,18
12:47:00	27	12,07	3,18
12:47:30	27	12,06	3,20
12:48:00	27	12,06	3,20
12:48:30	27	12,06	3,20
12:49:00	27	12,05	3,21
12:49:30	27	12,05	3,21
12:50:00	27	12,05	3,21
12:50:30	27	12,04	3,23
12:51:00	27	12,04	3,23
12:51:30	27	12,04	3,24
12:52:00	27	12,04	3,24
12:52:30	27	12,04	3,24
12:53:00	27	12,03	3,26
12:53:30	27	12,03	3,26
12:54:00	27	12,03	3,26
12:54:30	27	12,02	3,27
12:55:00	27	12,02	3,27
12:55:30	27	12,01	3,29
12:56:00	27	12,01	3,29
12:56:30	27	12,01	3,29
12:57:00	27	12,00	3,30
12:57:30	27	12,00	3,30
12:58:00	27	12,00	3,32
12:58:30	27	12,00	3,32
12:59:00	27	12,00	3,32
12:59:30	27	11,99	3,34
13:00:00	27	11,99	3,34
13:00:30	27	11,99	3,34
13:01:00	27	11,98	3,35
13:01:30	27	11,98	3,35
13:02:00	27	11,98	3,37
13:02:30	27	11,98	3,37
13:03:00	27	11,98	3,37
13:03:30	27	11,97	3,38
13:04:00	27	11,97	3,38
13:04:30	27	11,97	3,38
13:05:00	27	11,96	3,40
13:05:30	27	11,96	3,40
13:06:00	27	11,96	3,40
13:06:30	27	11,95	3,42
13:07:00	27	11,95	3,42
13:07:30	27	11,95	3,43
13:08:00	27	11,95	3,43
13:08:30	27	11,94	3,45
13:09:00	27	11,94	3,45
13:09:30	27	11,93	3,46
13:10:00	27	11,93	3,46
13:10:30	27	11,92	3,48
13:11:00	27	11,92	3,48
13:11:30	27	11,92	3,48
13:12:00	27	11,92	3,48
13:12:30	27	11,91	3,50
13:13:00	27	11,91	3,50
13:13:30	27	11,91	3,50
13:14:00	27	11,91	3,51
13:14:30	27	11,91	3,51
13:15:00	27	11,91	3,51
13:15:30	27	11,90	3,53
13:16:00	27	11,90	3,53
13:16:30	27	11,90	3,53
13:17:00	27	11,89	3,55
13:17:30	27	11,89	3,55
13:18:00	27	11,89	3,55
13:18:30	27	11,89	3,56
13:19:00	27	11,89	3,56
13:19:30	27	11,89	3,56
13:20:00	27	11,88	3,58
13:20:30	27	11,88	3,58
13:21:00	27	11,87	3,60
13:21:30	27	11,87	3,60
13:22:00	27	11,87	3,60
13:22:30	27	11,86	3,61
13:23:00	27	11,86	3,61
13:23:30	27	11,86	3,61
13:24:00	27	11,86	3,63
13:24:30	27	11,86	3,63
13:25:00	27	11,86	3,63
13:25:30	27	11,85	3,65
13:26:00	27	11,85	3,65
13:26:30	27	11,85	3,65
13:27:00	27	11,84	3,66
13:27:30	27	11,84	3,66
13:28:00	27	11,83	3,68
13:28:30	27	11,83	3,68
13:29:00	27	11,83	3,68
13:29:30	27	11,82	3,70
13:30:00	27	11,82	3,70
13:30:30	27	11,82	3,70
13:31:00	27	11,82	3,71
13:31:30	27	11,82	3,71
13:32:00	27	11,81	3,73
13:32:30	27	11,81	3,73
13:33:00	27	11,81	3,73
13:33:30	27	11,80	3,75
13:34:00	27	11,80	3,75
13:34:30	27	11,80	3,75
13:35:00	27	11,80	3,75
13:35:30	27	11,80	3,77
13:36:00	27	11,80	3,77
13:36:30	27	11,79	3,78
13:37:00	27	11,79	3,78
13:37:30	27	11,79	3,78
13:38:00	27	11,78	3,80
13:38:30	27	11,78	3,80
13:39:00	27	11,78	3,80
13:39:30	27	11,77	3,82
13:40:00	27	11,77	3,82
13:40:30	27	11,77	3,82
13:41:00	27	11,77	3,83
13:41:30	27	11,76	3,85
13:42:00	27	11,76	3,85
13:42:30	27	11,75	3,87
13:43:00	27	11,75	3,87
13:43:30	27	11,75	3,87
13:44:00	27	11,74	3,89
13:44:30	27	11,74	3,89
13:45:00	27	11,74	3,89
13:45:30	27	11,73	3,91
13:46:00	27	11,73	3,91
13:46:30	27	11,73	3,91
13:47:00	27	11,73	3,92
13:47:30	27	11,73	3,92
13:48:00	27	11,73	3,92
13:48:30	27	11,73	3,92
13:49:00	27	11,72	3,94
13:49:30	27	11,72	3,94
13:50:00	27	11,72	3,94
13:50:30	27	11,71	3,96
13:51:00	27	11,71	3,96
13:51:30	27	11,71	3,96
13:52:00	27	11,71	3,98
13:52:30	27	11,71	3,98
13:53:00	27	11,71	3,98
13:53:30	27	11,70	3,99
13:54:00	27	11,70	3,99
13:54:30	27	11,70	3,99
13:55:00	27	11,69	4,01
13:55:30	27	11,69	4,01
13:56:00	27	11,69	4,01
13:56:30	27	11,68	4,03
13:57:00	27	11,68	4,03
13:57:30	27	11,68	4,03
13:58:00	27	11,68	4,05
13:58:30	27	11,68	4,05
13:59:00	27	11,68	4,05
13:59:30	27	11,67	4,07
14:00:00	27	11,67	4,07
14:00:30	27	11,67	4,07
14:01:00	27	11,67	4,07
14:01:30	27	11,66	4,09
14:02:00	27	11,66	4,09
14:02:30	27	11,66	4,09
14:03:00	27	11,66	4,09
14:03:30	27	11,65	4,10
14:04:00	27	11,65	4,10
14:04:30	27	11,65	4,10
14:05:00	27	11,64	4,12
14:05:30	27	11,64	4,12
14:06:00	27	11,64	4,12
14:06:30	27	11,64	4,12
14:07:00	27	11,64	4,14
14:07:30	27	11,64	4,14
14:08:00	27	11,64	4,14
14:08:30	27	11,62	4,18
14:09:00	27	11,62	4,18
14:09:30	27	11,62	4,18
14:10:00	27	11,62	4,18
14:10:30	27	11,62	4,20
14:11:00	27	11,62	4,20
14:11:30	27	11,62	4,20
14:12:00	27	11,62	4,20
14:12:30	27	11,61	4,22
14:13:00	27	11,61	4,22
14:13:30	27	11,61	4,22
14:14:00	27	11,61	4,22
14:14:30	27	11,60	4,24
14:15:00	27	11,60	4,24
14:15:30	27	11,60	4,24
14:16:00	27	11,59	4,25
14:16:30	27	11,59	4,25
14:17:00	27	11,59	4,25
14:17:30	27	11,59	4,27
14:18:00	27	11,59	4,27
14:18:30	27	11,58	4,29
14:19:00	27	11,58	4,29
14:19:30	27	11,57	4,31
14:20:00	27	11,57	4,31
14:20:30	27	11,56	4,33
14:21:00	27	11,56	4,33
14:21:30	27	11,56	4,33
14:22:00	27	11,56	4,33
14:22:30	27	11,55	4,35
14:23:00	27	11,55	4,35
14:23:30	27	11,55	4,35
14:24:00	27	11,55	4,37
