Repository: ProgWizer/parser

File: project-root/data/Tests/Data Acquisition/2013 (508)/13-0164 MW.txt
--Test Summary--
Full Path and File Name	
Instrument Name	7322
Instrument Type	Model 7322 Consistometer - Variable Speed
Instrument Serial Number	
Test Start Date	09.08.2013
Test Start Time	11:05:19
Test Stop Date	09.08.2013
Test Stop Time	14:07:36
Test Length	3:02:17
Final Sample Time Offset	3:02:10
Controller Schedule Name	
Sampling Period	10 seconds
Comments	T: 73C(40min); P: 45MPa(40min); tap water
Information	WellID	Research
Information	Customer	Trican
Information	EngName	Pavel Lebedev
Information	CementClass	50%G+40%Coal Seal+10%Microdur BWOB
Information	CementMfr	Dyckerhoff - Suhoy Log
Information	Additives	0.5%TC-101
Information	Density	1350
Information	BHCT	73
Information	BHST	85
Information	FluidLoss	n/a
Information	JobType	Production csg
Calculated Value	Time_30Bc	0:36:30
Calculated Value	Time_70Bc	N/A
Initial Temperature (°C)	27 °C
Final Temperature (°C)	73 °C
Initial Pressure (MPa)	0,5 MPa
Final Pressure (MPa)	45,0 MPa
Initial Consistency (Bc)	7 Bc
Final Consistency (Bc)	32 Bc
Initial Wall Temperature (°C)	24 °C
Final Wall Temperature (°C)	72 °C
Initial Motor Speed (RPM)	150 RPM
Final Motor Speed (RPM)	150 RPM
--Data--
Time (HH:MM:SS)	Temperature (°C)	Pressure (MPa)	Consistency (Bc)	Wall Temperature (°C)	Motor Speed (RPM)
0:00:00	27	0,5	7	24	150
0:00:10	27	0,6	8	24	150
0:00:20	27	0,8	7	24	150
0:00:30	27	1,0	7	25	150
0:00:40	27	1,2	7	25	150
0:00:50	27	1,5	7	26	150
0:01:00	27	1,6	7	26	150
0:01:10	27	2,0	7	27	150
0:01:20	27	2,2	10	27	150
0:01:30	27	2,4	7	27	150
0:01:40	27	2,6	7	28	150
0:01:50	27	2,8	7	29	150
0:02:00	27	3,1	7	31	150
0:02:10	27	3,3	7	32	150
0:02:20	27	3,6	7	33	150
0:02:30	27	3,9	7	34	150
0:02:40	27	4,3	14	35	150
0:02:50	27	4,6	7	36	150
0:03:00	27	4,8	5	36	150
0:03:10	27	5,0	7	37	150
0:03:20	27	5,2	7	38	150
0:03:30	27	5,4	10	39	150
0:03:40	28	5,6	10	39	150
0:03:50	28	5,7	7	39	150
0:04:00	28	5,9	7	39	150
0:04:10	28	6,1	7	40	150
0:04:20	29	6,2	7	40	150
0:04:30	29	6,4	7	40	150
0:04:40	29	6,6	8	41	150
0:04:50	29	6,8	7	40	150
0:05:00	29	7,0	3	40	150
0:05:10	30	7,1	14	41	150
0:05:20	30	7,3	7	41	150
0:05:30	30	7,4	7	41	150
0:05:40	31	7,5	8	40	150
0:05:50	31	7,6	8	41	150
0:06:00	31	7,8	8	41	150
0:06:10	31	7,9	8	41	150
0:06:20	32	8,1	8	41	150
0:06:30	32	8,2	5	41	150
0:06:40	32	8,4	5	42	150
0:06:50	32	8,6	7	42	150
0:07:00	32	8,7	7	42	150
0:07:10	33	8,9	7	42	150
0:07:20	33	9,0	8	43	150
0:07:30	33	9,1	8	43	150
0:07:40	33	9,3	9	43	150
0:07:50	34	9,4	8	43	150
0:08:00	34	9,6	6	43	150
0:08:10	34	9,8	5	44	150
0:08:20	34	9,9	7	44	150
0:08:30	35	10,0	52	44	150
0:08:40	35	10,0	7	43	150
0:08:50	36	10,4	7	43	150
0:09:00	36	10,4	6	43	150
0:09:10	36	10,7	8	42	150
0:09:20	36	11,0	8	42	150
0:09:30	36	11,1	6	43	150
0:09:40	36	11,2	9	43	150
0:09:50	37	11,5	8	43	150
0:10:00	37	11,7	7	43	150
0:10:10	37	11,8	8	44	150
0:10:20	37	12,0	7	44	150
0:10:30	37	12,2	8	45	150
0:10:40	37	12,4	7	45	150
0:10:50	38	12,6	6	45	150
0:11:00	38	12,7	16	45	150
0:11:10	38	13,2	15	45	150
0:11:20	38	13,3	7	46	150
0:11:30	38	13,5	16	46	150
0:11:40	39	13,8	8	46	150
0:11:50	39	13,9	8	47	150
0:12:00	39	14,1	8	47	150
0:12:10	39	14,3	8	47	150
0:12:20	39	14,5	8	47	150
0:12:30	40	14,6	12	47	150
0:12:40	40	14,7	8	48	150
0:12:50	40	14,8	12	48	150
0:13:00	40	14,9	9	48	150
0:13:10	40	15,2	9	48	150
0:13:20	41	15,4	8	48	150
0:13:30	41	15,6	21	48	150
0:13:40	41	15,7	12	49	150
0:13:50	41	15,8	9	49	150
0:14:00	41	16,4	14	49	150
0:14:10	42	16,6	9	49	150
0:14:20	42	16,6	9	49	150
0:14:30	42	16,7	8	49	150
0:14:40	42	16,8	8	49	150
0:14:50	43	16,9	9	49	150
0:15:00	43	17,4	9	49	150
0:15:10	43	17,5	9	50	150
0:15:20	43	17,5	9	49	150
0:15:30	43	17,7	8	49	150
0:15:40	44	18,3	8	50	150
0:15:50	44	18,4	10	50	150
0:16:00	44	18,5	9	50	150
0:16:10	44	18,5	9	50	150
0:16:20	45	18,6	8	50	150
0:16:30	45	19,0	10	50	150
0:16:40	45	19,1	10	50	150
0:16:50	45	19,4	23	51	150
0:17:00	45	19,7	10	51	150
0:17:10	45	19,9	9	52	150
0:17:20	46	19,9	16	52	150
0:17:30	45	20,0	13	52	150
0:17:40	46	20,2	10	52	150
0:17:50	46	20,4	9	52	150
0:18:00	46	20,6	10	53	150
0:18:10	46	20,7	14	53	150
0:18:20	47	20,9	9	53	150
0:18:30	47	21,0	11	53	150
0:18:40	47	21,4	12	53	150
0:18:50	47	21,4	15	53	150
0:19:00	47	21,7	11	53	150
0:19:10	47	22,0	10	54	150
0:19:20	48	22,2	12	54	150
0:19:30	48	22,4	9	55	150
0:19:40	48	22,6	10	55	150
0:19:50	48	22,6	12	55	150
0:20:00	48	22,7	17	54	150
0:20:10	49	23,1	10	55	150
0:20:20	49	23,3	11	55	150
0:20:30	49	23,5	11	55	150
0:20:40	49	23,7	10	56	150
0:20:50	49	23,8	9	56	150
0:21:00	50	23,9	10	56	150
0:21:10	50	24,0	10	56	150
0:21:20	50	24,2	11	56	150
0:21:30	50	24,4	10	56	150
0:21:40	51	24,6	10	56	150
0:21:50	51	25,0	11	56	150
0:22:00	51	25,1	9	56	150
0:22:10	51	25,3	10	57	150
0:22:20	51	25,5	10	57	150
0:22:30	51	25,6	12	58	150
0:22:40	51	25,8	10	58	150
0:22:50	52	26,0	11	58	150
0:23:00	52	26,0	11	58	150
0:23:10	52	26,6	10	58	150
0:23:20	52	26,7	12	58	150
0:23:30	52	26,8	17	58	150
0:23:40	52	27,0	10	59	150
0:23:50	53	27,3	10	59	150
0:24:00	53	27,6	60	60	150
0:24:10	53	27,8	11	60	150
0:24:20	53	28,1	10	61	150
0:24:30	53	28,4	10	61	150
0:24:40	54	28,5	9	62	150
0:24:50	54	28,6	10	62	150
0:25:00	54	28,6	10	61	150
0:25:10	55	28,6	11	61	150
0:25:20	55	28,7	10	60	150
0:25:30	55	28,8	11	59	150
0:25:40	56	29,2	11	59	150
0:25:50	56	29,3	10	59	150
0:26:00	56	29,3	11	59	150
0:26:10	56	29,8	10	60	150
0:26:20	56	30,0	9	60	150
0:26:30	56	30,2	9	60	150
0:26:40	56	30,4	11	61	150
0:26:50	57	30,6	11	61	150
0:27:00	57	30,8	10	62	150
0:27:10	57	31,0	10	62	150
0:27:20	57	31,2	10	63	150
0:27:30	57	31,4	11	63	150
0:27:40	57	31,7	12	63	150
0:27:50	57	32,0	10	64	150
0:28:00	57	32,3	10	65	150
0:28:10	57	32,6	10	65	150
0:28:20	58	32,9	11	66	150
0:28:30	58	33,2	11	66	150
0:28:40	58	33,3	10	66	150
0:28:50	59	33,3	11	66	150
0:29:00	59	33,3	11	65	150
0:29:10	59	33,3	10	65	150
0:29:20	60	33,3	11	65	150
0:29:30	60	33,3	11	65	150
0:29:40	60	33,5	11	64	150
0:29:50	60	33,8	10	64	150
0:30:00	60	33,9	11	65	150
0:30:10	60	34,0	10	65	150
0:30:20	61	34,5	11	65	150
0:30:30	61	34,7	11	66	150
0:30:40	61	34,9	11	66	150
0:30:50	61	35,1	10	66	150
0:31:00	61	35,3	10	67	150
0:31:10	61	35,6	10	67	150
0:31:20	61	35,9	11	68	150
0:31:30	62	36,3	10	69	150
0:31:40	62	36,6	11	69	150
0:31:50	62	36,8	10	70	150
0:32:00	62	37,0	10	70	150
0:32:10	62	37,1	11	70	150
0:32:20	62	37,3	10	70	150
0:32:30	63	37,6	11	71	150
0:32:40	63	37,6	10	71	150
0:32:50	63	37,7	10	72	150
0:33:00	63	37,9	11	72	150
0:33:10	64	38,0	11	72	150
0:33:20	64	38,1	11	72	150
0:33:30	64	38,2	14	72	150
0:33:40	64	38,2	11	71	150
0:33:50	64	38,3	11	71	150
0:34:00	65	38,5	11	72	150
0:34:10	65	38,6	11	71	150
0:34:20	65	38,6	11	72	150
0:34:30	65	38,9	11	72	150
0:34:40	65	39,0	11	72	150
0:34:50	66	39,4	11	72	150
0:35:00	66	39,6	11	72	150
0:35:10	66	39,8	10	72	150
0:35:20	66	39,9	12	73	150
0:35:30	66	40,2	11	73	150
0:35:40	66	40,5	10	73	150
0:35:50	67	40,7	10	74	150
0:36:00	67	40,9	9	75	150
0:36:10	67	41,1	11	75	150
0:36:20	66	41,4	60	75	150
0:36:30	66	42,0	61	76	150
0:36:40	67	42,0	52	77	150
0:36:50	67	42,5	51	78	150
0:37:00	67	42,2	47	78	150
0:37:10	68	42,3	53	78	150
0:37:20	68	42,4	49	77	150
0:37:30	68	42,4	47	76	150
0:37:40	69	42,4	47	76	150
0:37:50	69	42,6	18	76	150
0:38:00	69	42,7	17	75	150
0:38:10	69	42,9	11	75	150
0:38:20	70	43,1	11	76	150
0:38:30	70	43,5	14	76	150
0:38:40	70	43,6	15	76	150
0:38:50	70	43,8	11	77	150
0:39:00	71	44,0	10	77	150
0:39:10	71	44,1	13	77	150
0:39:20	71	44,2	13	77	150
0:39:30	71	44,4	26	77	150
0:39:40	71	44,8	11	78	150
0:39:50	71	44,9	11	78	150
0:40:00	72	45,1	37	78	150
0:40:10	72	45,3	11	78	150
0:40:20	72	45,5	15	79	150
0:40:30	72	45,7	11	79	150
0:40:40	73	45,7	9	79	150
0:40:50	73	45,6	11	78	150
0:41:00	73	45,5	10	78	150
0:41:10	73	45,4	12	77	150
0:41:20	73	45,3	16	76	150
0:41:30	73	45,4	15	77	150
0:41:40	74	45,4	11	77	150
0:41:50	74	45,3	10	77	150
0:42:00	74	45,3	10	76	150
0:42:10	74	45,2	13	76	150
0:42:20	74	45,2	11	76	150
0:42:30	74	45,2	13	76	150
0:42:40	74	45,2	11	76	150
0:42:50	74	45,2	10	76	150
0:43:00	74	45,1	11	76	150
0:43:10	74	45,1	10	76	150
0:43:20	74	45,0	12	75	150
0:43:30	74	45,0	18	75	150
0:43:40	74	45,1	13	75	150
0:43:50	74	45,1	11	76	150
0:44:00	74	45,1	10	75	150
0:44:10	74	45,1	11	75	150
0:44:20	74	45,1	13	75	150
0:44:30	74	45,0	10	75	150
0:44:40	74	44,9	11	74	150
0:44:50	74	45,1	12	74	150
0:45:00	74	45,2	11	74	150
0:45:10	74	45,2	15	75	150
0:45:20	74	45,2	11	75	150
0:45:30	74	45,2	12	75	150
0:45:40	74	45,2	11	74	150
0:45:50	74	45,2	13	75	150
0:46:00	74	45,1	11	74	150
0:46:10	74	45,1	23	74	150
0:46:20	74	45,0	16	74	150
0:46:30	74	45,1	11	74	150
0:46:40	74	45,1	11	75	150
0:46:50	74	45,1	12	74	150
0:47:00	74	45,0	15	74	150
0:47:10	74	45,1	11	74	150
0:47:20	74	45,1	10	74	150
0:47:30	74	45,1	27	74	150
0:47:40	74	45,1	11	74	150
0:47:50	74	45,1	11	74	150
0:48:00	74	45,1	15	74	150
0:48:10	74	45,0	11	74	150
0:48:20	74	45,0	18	74	150
0:48:30	74	45,0	10	74	150
0:48:40	74	45,0	9	74	150
0:48:50	74	45,0	10	73	150
0:49:00	74	44,9	9	73	150
0:49:10	74	45,1	11	73	150
0:49:20	74	45,0	11	73	150
0:49:30	74	45,1	11	73	150
0:49:40	74	45,1	14	73	150
0:49:50	74	45,1	14	73	150
0:50:00	74	45,2	16	73	150
0:50:10	74	45,2	15	73	150
0:50:20	74	45,3	11	74	150
0:50:30	74	45,3	13	74	150
0:50:40	74	45,3	20	74	150
0:50:50	74	45,4	12	74	150
0:51:00	74	45,4	10	74	150
0:51:10	74	45,3	12	74	150
0:51:20	74	45,3	26	73	150
0:51:30	74	45,3	15	73	150
0:51:40	74	45,3	12	73	150
0:51:50	74	45,3	13	73	150
0:52:00	74	45,2	12	73	150
0:52:10	74	45,2	12	73	150
0:52:20	74	45,2	20	73	150
0:52:30	74	45,1	14	73	150
0:52:40	74	45,1	17	73	150
0:52:50	74	45,2	13	73	150
0:53:00	74	45,2	13	73	150
0:53:10	74	45,2	13	73	150
0:53:20	74	45,2	14	73	150
0:53:30	74	45,2	14	73	150
0:53:40	74	45,2	16	73	150
0:53:50	74	45,2	13	73	150
0:54:00	74	45,2	14	73	150
0:54:10	74	45,2	23	73	150
0:54:20	73	45,2	19	73	150
0:54:30	73	45,2	14	73	150
0:54:40	73	45,2	18	73	150
0:54:50	74	45,2	16	73	150
0:55:00	73	45,2	14	73	150
0:55:10	74	45,1	15	73	150
0:55:20	73	45,1	25	73	150
0:55:30	73	45,1	34	73	150
0:55:40	73	45,1	16	73	150
0:55:50	73	45,2	15	73	150
0:56:00	73	45,2	27	73	150
0:56:10	73	45,2	18	73	150
0:56:20	73	45,2	18	73	150
0:56:30	73	45,2	18	73	150
0:56:40	73	45,1	17	73	150
0:56:50	73	45,1	16	73	150
0:57:00	73	45,1	19	73	150
0:57:10	73	45,1	16	73	150
0:57:20	73	45,1	20	73	150
0:57:30	73	45,1	21	73	150
0:57:40	73	45,1	40	73	150
0:57:50	73	45,1	19	73	150
0:58:00	73	45,2	22	73	150
0:58:10	73	45,2	17	73	150
0:58:20	73	45,2	20	73	150
0:58:30	73	45,2	17	73	150
0:58:40	73	45,2	16	73	150
0:58:50	73	45,2	18	73	150
0:59:00	73	45,1	24	73	150
0:59:10	73	45,1	18	73	150
0:59:20	73	45,1	20	73	150
0:59:30	73	45,1	21	73	150
0:59:40	73	45,1	21	73	150
0:59:50	73	45,1	16	73	150
1:00:00	73	45,1	23	73	150
1:00:10	73	45,1	25	73	150
1:00:20	73	45,1	31	73	150
1:00:30	73	45,1	19	73	150
1:00:40	73	45,1	19	73	150
1:00:50	73	45,1	21	73	150
1:01:00	73	45,1	19	73	150
1:01:10	73	45,1	22	73	150
1:01:20	73	45,1	24	73	150
1:01:30	73	45,1	19	73	150
1:01:40	73	45,1	33	73	150
1:01:50	73	45,1	22	73	150
1:02:00	73	45,1	37	73	150
1:02:10	73	45,1	20	73	150
1:02:20	73	45,1	23	73	150
1:02:30	73	45,1	22	73	150
1:02:40	73	45,1	20	73	150
1:02:50	73	45,1	25	73	150
1:03:00	73	45,1	22	73	150
1:03:10	73	45,1	20	73	150
1:03:20	73	45,1	37	73	150
1:03:30	73	45,0	20	73	150
1:03:40	73	45,0	19	73	150
1:03:50	73	45,0	26	72	150
1:04:00	73	45,0	21	72	150
1:04:10	73	45,0	20	72	150
1:04:20	73	45,3	25	72	150
1:04:30	73	45,3	20	72	150
1:04:40	73	45,2	20	72	150
1:04:50	73	45,2	23	72	150
1:05:00	73	45,2	29	72	150
1:05:10	73	45,2	27	72	150
1:05:20	73	45,2	40	72	150
1:05:30	73	45,2	21	72	150
1:05:40	73	45,2	23	72	150
1:05:50	73	45,2	33	73	150
1:06:00	73	45,2	21	72	150
1:06:10	73	45,2	22	72	150
1:06:20	73	45,2	22	72	150
1:06:30	73	45,2	20	73	150
1:06:40	73	45,2	21	72	150
1:06:50	73	45,2	23	72	150
1:07:00	73	45,2	23	72	150
1:07:10	73	45,2	23	72	150
1:07:20	73	45,2	32	72	150
1:07:30	73	45,2	23	72	150
1:07:40	73	45,2	22	72	150
1:07:50	73	45,2	36	72	150
1:08:00	73	45,2	24	72	150
1:08:10	73	45,2	25	72	150
1:08:20	73	45,2	22	72	150
1:08:30	73	45,2	21	73	150
1:08:40	73	45,2	25	72	150
1:08:50	73	45,2	23	72	150
1:09:00	73	45,2	24	72	150
1:09:10	73	45,2	27	72	150
1:09:20	73	45,2	24	72	150
1:09:30	73	45,2	24	72	150
1:09:40	73	45,2	23	72	150
1:09:50	73	45,2	23	72	150
1:10:00	73	45,1	22	72	150
1:10:10	73	45,1	27	72	150
1:10:20	73	45,1	30	72	150
1:10:30	73	45,1	24	72	150
1:10:40	73	45,1	23	72	150
1:10:50	73	45,1	24	72	150
1:11:00	73	45,1	23	72	150
1:11:10	73	45,1	24	72	150
1:11:20	73	45,1	24	72	150
1:11:30	73	45,1	23	72	150
1:11:40	73	45,1	23	72	150
1:11:50	73	45,1	24	72	150
1:12:00	73	45,1	26	72	150
1:12:10	73	45,1	23	72	150
1:12:20	73	45,1	25	72	150
1:12:30	73	45,1	26	72	150
1:12:40	73	45,1	25	72	150
1:12:50	73	45,1	29	72	150
1:13:00	73	45,1	26	72	150
1:13:10	73	45,1	24	72	150
1:13:20	73	45,1	29	72	150
1:13:30	73	45,1	25	72	150
1:13:40	73	45,1	24	72	150
1:13:50	73	45,1	25	72	150
1:14:00	73	45,1	26	72	150
1:14:10	73	45,1	25	72	150
1:14:20	73	45,1	31	72	150
1:14:30	73	45,1	30	72	150
1:14:40	73	45,1	39	72	150
1:14:50	73	45,1	29	72	150
1:15:00	73	45,1	26	72	150
1:15:10	73	45,1	30	72	150
1:15:20	73	45,1	26	72	150
1:15:30	73	45,1	36	72	150
1:15:40	73	45,1	25	72	150
1:15:50	73	45,1	26	72	150
1:16:00	73	45,1	25	72	150
1:16:10	73	45,1	26	72	150
1:16:20	73	45,1	30	72	150
1:16:30	73	45,1	26	72	150
1:16:40	73	45,1	36	72	150
1:16:50	73	45,1	25	72	150
1:17:00	73	45,1	28	72	150
1:17:10	73	45,1	26	72	150
1:17:20	73	45,1	27	72	150
1:17:30	73	45,1	26	72	150
1:17:40	73	45,1	30	72	150
1:17:50	73	45,1	27	72	150
1:18:00	73	45,1	25	72	150
1:18:10	73	45,1	25	72	150
1:18:20	73	45,1	26	72	150
1:18:30	73	45,1	26	72	150
1:18:40	73	45,1	25	72	150
1:18:50	73	45,1	27	72	150
1:19:00	73	45,1	25	72	150
1:19:10	73	45,1	32	72	150
1:19:20	73	45,0	32	72	150
1:19:30	73	45,0	50	72	150
1:19:40	73	45,0	28	72	150
1:19:50	73	45,0	30	72	150
1:20:00	73	45,0	25	72	150
1:20:10	73	45,1	27	72	150
1:20:20	73	45,1	27	72	150
1:20:30	73	45,1	28	72	150
1:20:40	73	45,1	26	72	150
1:20:50	73	45,0	27	72	150
1:21:00	73	45,0	28	72	150
1:21:10	73	45,0	30	72	150
1:21:20	73	45,0	26	72	150
1:21:30	73	45,0	32	72	150
1:21:40	73	45,0	30	72	150
1:21:50	73	45,0	27	72	150
1:22:00	73	45,0	28	72	150
1:22:10	73	45,0	32	72	150
1:22:20	73	45,0	30	72	150
1:22:30	73	45,0	27	72	150
1:22:40	73	45,0	28	72	150
1:22:50	73	45,0	58	72	150
1:23:00	73	45,0	28	72	150
1:23:10	73	45,0	27	72	150
1:23:20	73	45,0	27	72	150
1:23:30	73	45,0	27	72	150
1:23:40	73	45,0	34	72	150
1:23:50	73	45,0	29	72	150
1:24:00	73	45,0	26	72	150
1:24:10	73	45,0	26	72	150
1:24:20	73	45,0	40	72	150
1:24:30	73	45,0	30	72	150
1:24:40	73	45,0	26	72	150
1:24:50	73	45,0	26	72	150
1:25:00	73	45,0	26	72	150
1:25:10	73	45,0	48	72	150
1:25:20	73	45,0	26	72	150
1:25:30	73	45,0	26	72	150
1:25:40	73	45,0	27	72	150
1:25:50	73	45,0	27	72	150
1:26:00	73	45,0	37	72	150
1:26:10	73	45,0	27	72	150
1:26:20	73	45,1	36	72	150
1:26:30	73	45,1	27	72	150
1:26:40	73	45,1	28	72	150
1:26:50	73	45,1	28	72	150
1:27:00	73	45,1	26	72	150
1:27:10	73	45,1	26	72	150
1:27:20	73	45,1	26	72	150
1:27:30	73	45,1	27	72	150
1:27:40	73	45,1	31	72	150
1:27:50	73	45,1	26	72	150
1:28:00	73	45,1	26	72	150
1:28:10	73	45,1	27	72	150
1:28:20	73	45,1	28	73	150
1:28:30	73	45,1	26	72	150
1:28:40	73	45,1	27	72	150
1:28:50	73	45,1	26	72	150
1:29:00	73	45,1	26	72	150
1:29:10	73	45,1	26	73	150
1:29:20	73	45,1	26	72	150
1:29:30	73	45,1	27	72	150
1:29:40	73	45,1	27	72	150
1:29:50	73	45,1	26	72	150
1:30:00	73	45,1	27	72	150
1:30:10	73	45,1	27	72	150
1:30:20	73	45,1	26	72	150
1:30:30	73	45,1	27	72	150
1:30:40	73	45,1	26	72	150
1:30:50	73	45,1	29	72	150
1:31:00	73	45,1	27	72	150
1:31:10	73	45,1	36	72	150
1:31:20	73	45,1	27	72	150
1:31:30	73	45,1	37	72	150
1:31:40	73	45,1	31	72	150
1:31:50	73	45,1	36	72	150
1:32:00	73	45,0	34	72	150
1:32:10	73	45,0	33	72	150
1:32:20	73	45,0	31	72	150
1:32:30	73	45,0	27	72	150
1:32:40	73	45,0	41	72	150
1:32:50	73	45,0	27	72	150
1:33:00	73	45,0	27	72	150
1:33:10	73	45,1	27	72	150
1:33:20	73	45,1	28	72	150
1:33:30	73	45,1	27	72	150
1:33:40	73	45,1	36	72	150
1:33:50	73	45,1	29	72	150
1:34:00	73	45,1	27	72	150
1:34:10	73	45,1	29	72	150
1:34:20	73	45,1	26	72	150
1:34:30	73	45,1	26	72	150
1:34:40	73	45,1	29	72	150
1:34:50	73	45,1	31	72	150
1:35:00	73	45,1	36	72	150
1:35:10	73	45,1	28	72	150
1:35:20	73	45,1	27	72	150
1:35:30	73	45,1	71	72	150
1:35:40	73	45,1	42	73	150
1:35:50	73	45,1	33	73	150
1:36:00	73	45,1	27	72	150
1:36:10	73	45,1	26	72	150
1:36:20	73	45,1	29	72	150
1:36:30	73	45,0	34	72	150
1:36:40	73	45,0	28	72	150
1:36:50	73	45,0	30	72	150
1:37:00	73	45,0	43	72	150
1:37:10	73	45,0	29	72	150
1:37:20	73	45,0	27	72	150
1:37:30	73	45,0	27	72	150
1:37:40	73	45,0	42	72	150
1:37:50	73	45,0	39	72	150
1:38:00	73	45,0	29	72	150
1:38:10	73	45,0	30	72	150
1:38:20	73	45,0	35	72	150
1:38:30	73	45,0	36	72	150
1:38:40	73	45,0	35	72	150
1:38:50	73	45,0	27	72	150
1:39:00	73	45,0	40	72	150
1:39:10	73	45,0	35	72	150
1:39:20	73	45,0	27	72	150
1:39:30	73	45,0	28	72	150
1:39:40	73	45,0	41	72	150
1:39:50	73	45,0	28	72	150
1:40:00	73	45,0	28	72	150
1:40:10	73	45,0	29	72	150
1:40:20	73	45,0	28	72	150
1:40:30	73	45,1	27	72	150
1:40:40	73	45,1	28	72	150
1:40:50	73	45,1	35	72	150
1:41:00	73	45,1	53	72	150
1:41:10	73	45,1	34	72	150
1:41:20	73	45,0	28	72	150
1:41:30	73	45,0	28	72	150
1:41:40	73	45,0	33	72	150
1:41:50	73	45,0	27	72	150
1:42:00	73	45,0	28	72	150
1:42:10	73	45,0	32	72	150
1:42:20	73	45,0	27	72	150
1:42:30	73	45,0	35	72	150
1:42:40	73	45,0	30	72	150
1:42:50	73	45,0	40	72	150
1:43:00	73	45,0	29	72	150
1:43:10	73	45,0	28	72	150
1:43:20	73	45,0	27	72	150
1:43:30	73	45,0	29	72	150
1:43:40	73	45,0	29	72	150
1:43:50	73	45,0	32	72	150
1:44:00	73	45,0	37	72	150
1:44:10	73	45,0	28	72	150
1:44:20	73	45,0	31	73	150
1:44:30	73	45,0	27	73	150
1:44:40	73	45,0	37	72	150
1:44:50	73	45,0	28	72	150
1:45:00	73	45,0	29	72	150
1:45:10	73	45,0	28	72	150
1:45:20	73	45,0	35	72	150
1:45:30	73	45,0	28	73	150
1:45:40	73	45,0	37	72	150
1:45:50	73	45,0	29	72	150
1:46:00	73	45,0	29	73	150
1:46:10	73	45,1	30	73	150
1:46:20	73	45,1	27	73	150
1:46:30	73	45,1	32	73	150
1:46:40	73	45,1	28	72	150
1:46:50	73	45,0	29	72	150
1:47:00	73	45,0	28	72	150
1:47:10	73	45,0	42	72	150
1:47:20	73	45,0	30	73	150
1:47:30	73	45,0	27	72	150
1:47:40	73	45,0	28	72	150
1:47:50	73	45,0	28	72	150
1:48:00	73	45,0	27	72	150
1:48:10	73	45,0	27	72	150
1:48:20	73	45,0	27	72	150
1:48:30	73	45,0	28	72	150
1:48:40	73	45,0	27	72	150
1:48:50	73	45,0	26	72	150
1:49:00	73	45,2	29	72	150
1:49:10	73	45,2	27	72	150
1:49:20	73	45,2	30	72	150
1:49:30	73	45,2	28	72	150
1:49:40	73	45,2	32	72	150
1:49:50	73	45,2	28	72	150
1:50:00	73	45,2	29	72	150
1:50:10	73	45,2	40	72	150
1:50:20	73	45,2	27	72	150
1:50:30	73	45,2	30	73	150
1:50:40	73	45,2	28	72	150
1:50:50	73	45,2	43	72	150
1:51:00	73	45,3	32	72	150
1:51:10	73	45,3	32	72	150
1:51:20	73	45,3	28	72	150
1:51:30	73	45,3	27	72	150
1:51:40	73	45,3	27	73	150
1:51:50	73	45,3	39	73	150
1:52:00	73	45,3	37	73	150
1:52:10	73	45,3	29	73	150
1:52:20	73	45,3	29	73	150
1:52:30	73	45,3	34	73	150
1:52:40	73	45,3	28	73	150
1:52:50	73	45,3	33	72	150
1:53:00	73	45,2	30	72	150
1:53:10	73	45,2	30	72	150
1:53:20	73	45,2	32	72	150
1:53:30	73	45,2	32	73	150
1:53:40	73	45,2	28	72	150
1:53:50	73	45,2	27	72	150
1:54:00	73	45,2	30	72	150
1:54:10	73	45,2	27	72	150
1:54:20	73	45,2	39	72	150
1:54:30	73	45,2	41	72	150
1:54:40	73	45,2	40	72	150
1:54:50	73	45,2	36	72	150
1:55:00	73	45,2	29	72	150
1:55:10	73	45,2	31	72	150
1:55:20	73	45,2	29	72	150
1:55:30	73	45,2	29	72	150
1:55:40	73	45,2	29	73	150
1:55:50	73	45,2	31	72	150
1:56:00	73	45,2	28	72	150
1:56:10	73	45,2	30	73	150
1:56:20	73	45,2	27	72	150
1:56:30	73	45,2	28	73	150
1:56:40	73	45,2	33	72	150
1:56:50	73	45,2	32	73	150
1:57:00	73	45,2	36	73	150
1:57:10	73	45,2	30	73	150
1:57:20	73	45,2	40	72	150
1:57:30	73	45,2	29	73	150
1:57:40	73	45,2	37	72	150
1:57:50	73	45,2	45	73	150
1:58:00	73	45,2	43	72	150
1:58:10	73	45,2	29	72	150
1:58:20	73	45,2	32	73	150
1:58:30	73	45,2	35	72	150
1:58:40	73	45,2	29	72	150
1:58:50	73	45,2	28	72	150
1:59:00	73	45,2	39	72	150
1:59:10	73	45,2	33	72	150
1:59:20	73	45,2	38	72	150
1:59:30	73	45,2	31	72	150
1:59:40	73	45,2	28	72	150
1:59:50	73	45,2	29	72	150
2:00:00	73	45,2	27	72	150
2:00:10	73	45,2	27	72	150
2:00:20	73	45,2	29	72	150
2:00:30	73	45,2	27	73	150
2:00:40	73	45,2	29	72	150
2:00:50	73	45,2	35	73	150
2:01:00	73	45,2	42	73	150
2:01:10	73	45,2	32	73	150
2:01:20	73	45,2	31	73	150
2:01:30	73	45,2	33	72	150
2:01:40	73	45,2	28	72	150
2:01:50	73	45,2	32	73	150
2:02:00	73	45,2	29	72	150
2:02:10	73	45,2	31	73	150
2:02:20	73	45,2	31	73	150
2:02:30	73	45,2	29	73	150
2:02:40	73	45,2	30	73	150
2:02:50	73	45,2	63	72	150
2:03:00	73	45,2	28	73	150
2:03:10	73	45,2	38	72	150
2:03:20	73	45,2	29	72	150
2:03:30	73	45,1	35	72	150
2:03:40	73	45,1	45	72	150
2:03:50	73	45,1	43	72	150
2:04:00	73	45,1	43	73	150
2:04:10	73	45,1	27	72	150
2:04:20	73	45,1	34	72	150
2:04:30	73	45,1	31	72	150
2:04:40	73	45,1	28	72	150
2:04:50	73	45,1	32	72	150
2:05:00	73	45,1	37	72	150
2:05:10	73	45,1	38	72	150
2:05:20	73	45,1	28	72	150
2:05:30	73	45,1	39	72	150
2:05:40	73	45,1	32	73	150
2:05:50	73	45,1	32	72	150
2:06:00	73	45,1	36	73	150
2:06:10	73	45,1	29	72	150
2:06:20	73	45,1	29	73	150
2:06:30	73	45,1	41	73	150
2:06:40	73	45,1	30	72	150
2:06:50	73	45,1	36	73	150
2:07:00	73	45,1	41	72	150
2:07:10	73	45,1	32	73	150
2:07:20	73	45,1	33	72	150
2:07:30	73	45,1	42	72	150
2:07:40	73	45,1	31	72	150
2:07:50	73	45,1	34	72	150
2:08:00	73	45,1	29	73	150
2:08:10	73	45,1	29	72	150
2:08:20	73	45,1	30	73	150
2:08:30	73	45,1	32	72	150
2:08:40	73	45,1	31	73	150
2:08:50	73	45,1	31	72	150
2:09:00	73	45,1	27	72	150
2:09:10	73	45,1	29	72	150
2:09:20	73	45,1	31	72	150
2:09:30	73	45,1	29	72	150
2:09:40	73	45,1	41	72	150
2:09:50	73	45,1	29	72	150
2:10:00	73	45,1	29	72	150
2:10:10	73	45,1	29	72	150
2:10:20	73	45,1	29	72	150
2:10:30	73	45,1	29	72	150
2:10:40	73	45,1	43	73	150
2:10:50	73	45,1	45	73	150
2:11:00	73	45,1	34	73	150
2:11:10	73	45,2	31	73	150
2:11:20	73	45,2	34	73	150
2:11:30	73	45,2	38	73	150
2:11:40	73	45,2	41	73	150
2:11:50	73	45,2	35	73	150
2:12:00	73	45,1	37	73	150
2:12:10	73	45,1	32	73	150
2:12:20	73	45,1	29	73	150
2:12:30	73	45,1	29	73	150
2:12:40	73	45,1	34	73	150
2:12:50	73	45,1	37	72	150
2:13:00	73	45,1	37	73	150
2:13:10	73	45,1	29	72	150
2:13:20	73	45,0	37	72	150
2:13:30	73	45,0	38	72	150
2:13:40	73	45,0	30	72	150
2:13:50	73	45,0	32	72	150
2:14:00	73	45,0	33	72	150
2:14:10	73	45,0	39	72	150
2:14:20	73	45,2	33	72	150
2:14:30	73	45,2	31	72	150
2:14:40	73	45,2	30	72	150
2:14:50	73	45,2	30	72	150
2:15:00	73	45,2	31	72	150
2:15:10	73	45,2	39	72	150
2:15:20	73	45,2	31	72	150
2:15:30	73	45,2	30	73	150
2:15:40	73	45,2	38	73	150
2:15:50	73	45,2	40	72	150
2:16:00	73	45,2	31	72	150
2:16:10	73	45,2	29	73	150
2:16:20	73	45,2	28	73	150
2:16:30	73	45,3	29	73	150
2:16:40	73	45,3	30	73	150
2:16:50	73	45,3	40	73	150
2:17:00	73	45,3	34	72	150
2:17:10	73	45,2	36	73	150
2:17:20	73	45,2	37	73	150
2:17:30	73	45,2	29	73	150
2:17:40	73	45,2	30	73	150
2:17:50	73	45,2	28	73	150
2:18:00	73	45,2	35	72	150
2:18:10	73	45,2	39	72	150
2:18:20	73	45,2	43	72	150
2:18:30	73	45,2	39	72	150
2:18:40	73	45,2	38	72	150
2:18:50	73	45,2	37	72	150
2:19:00	73	45,1	31	72	150
2:19:10	73	45,1	35	72	150
2:19:20	73	45,1	37	72	150
2:19:30	73	45,1	29	72	150
2:19:40	73	45,1	34	72	150
2:19:50	73	45,1	33	72	150
2:20:00	73	45,1	30	72	150
2:20:10	73	45,1	28	72	150
2:20:20	73	45,2	36	72	150
2:20:30	73	45,2	32	72	150
2:20:40	73	45,2	29	72	150
2:20:50	73	45,2	29	73	150
2:21:00	73	45,2	35	73	150
2:21:10	73	45,2	33	73	150
2:21:20	73	45,2	36	73	150
2:21:30	73	45,2	38	73	150
2:21:40	73	45,2	30	73	150
2:21:50	73	45,2	32	73	150
2:22:00	73	45,2	30	73	150
2:22:10	73	45,2	30	73	150
2:22:20	73	45,2	33	73	150
2:22:30	73	45,2	29	73	150
2:22:40	73	45,2	31	73	150
2:22:50	73	45,2	40	72	150
2:23:00	73	45,2	30	72	150
2:23:10	73	45,1	29	72	150
2:23:20	73	45,1	34	72	150
2:23:30	73	45,1	31	72	150
2:23:40	73	45,1	30	72	150
2:23:50	73	45,1	32	72	150
2:24:00	73	45,1	31	72	150
2:24:10	73	45,1	37	72	150
2:24:20	73	45,1	34	72	150
2:24:30	73	45,1	30	72	150
2:24:40	73	45,1	30	72	150
2:24:50	73	45,1	41	72	150
2:25:00	73	45,1	43	72	150
2:25:10	73	45,1	31	72	150
2:25:20	73	45,1	34	72	150
2:25:30	73	45,1	33	73	150
2:25:40	73	45,1	36	73	150
2:25:50	73	45,1	37	72	150
2:26:00	73	45,1	30	73	150
2:26:10	73	45,1	38	73	150
2:26:20	73	45,1	32	72	150
2:26:30	73	45,1	33	72	150
2:26:40	73	45,1	29	73	150
2:26:50	73	45,1	30	73	150
2:27:00	73	45,1	31	72	150
2:27:10	73	45,1	31	72	150
2:27:20	73	45,1	42	72	150
2:27:30	73	45,1	31	72	150
2:27:40	73	45,1	30	72	150
2:27:50	73	45,1	29	73	150
2:28:00	73	45,1	36	73	150
2:28:10	73	45,1	37	73	150
2:28:20	73	45,1	41	72	150
2:28:30	73	45,1	30	72	150
2:28:40	73	45,1	30	72	150
2:28:50	73	45,1	30	72	150
2:29:00	73	45,1	29	73	150
2:29:10	73	45,1	42	72	150
2:29:20	73	45,1	49	72	150
2:29:30	73	45,1	50	72	150
2:29:40	73	45,1	52	72	150
2:29:50	73	45,1	38	72	150
2:30:00	73	45,0	36	72	150
2:30:10	73	45,0	36	72	150
2:30:20	73	45,0	29	72	150
2:30:30	73	45,0	30	72	150
2:30:40	73	45,0	37	72	150
2:30:50	73	45,0	32	73	150
2:31:00	73	45,0	31	72	150
2:31:10	73	45,0	36	73	150
2:31:20	73	45,0	40	72	150
2:31:30	73	45,0	37	72	150
2:31:40	73	45,0	30	73	150
2:31:50	73	45,0	30	72	150
2:32:00	73	45,0	31	73	150
2:32:10	73	45,0	36	72	150
2:32:20	73	45,0	30	73	150
2:32:30	73	45,0	30	72	150
2:32:40	73	45,0	35	73	150
2:32:50	73	45,0	31	72	150
2:33:00	73	45,0	32	73	150
2:33:10	73	45,0	30	73	150
2:33:20	73	45,0	35	73	150
2:33:30	73	45,0	37	73	150
2:33:40	73	45,0	30	72	150
2:33:50	73	45,0	35	73	150
2:34:00	73	45,0	31	73	150
2:34:10	73	45,0	30	73	150
2:34:20	73	45,0	32	73	150
2:34:30	73	45,0	31	73	150
2:34:40	73	45,0	34	72	150
2:34:50	73	45,0	42	72	150
2:35:00	73	45,0	32	72	150
2:35:10	73	45,0	34	72	150
2:35:20	73	45,0	33	72	150
2:35:30	73	45,2	31	72	150
2:35:40	73	45,2	33	73	150
2:35:50	73	45,2	36	72	150
2:36:00	73	45,2	43	73	150
2:36:10	73	45,2	32	72	150
2:36:20	73	45,2	33	72	150
2:36:30	73	45,2	30	72	150
2:36:40	73	45,2	37	73	150
2:36:50	73	45,2	34	72	150
2:37:00	73	45,2	32	72	150
2:37:10	73	45,2	31	73	150
2:37:20	73	45,2	38	72	150
2:37:30	73	45,2	35	72	150
2:37:40	73	45,2	34	72	150
2:37:50	73	45,2	35	73	150
2:38:00	73	45,2	38	72	150
2:38:10	73	45,2	31	73	150
2:38:20	73	45,2	37	73	150
2:38:30	73	45,2	30	72	150
2:38:40	73	45,2	36	73	150
2:38:50	73	45,2	31	73	150
2:39:00	73	45,2	30	73	150
2:39:10	73	45,2	31	73	150
2:39:20	73	45,2	33	73	150
2:39:30	73	45,2	33	72	150
2:39:40	73	45,2	30	72	150
2:39:50	73	45,2	30	72	150
2:40:00	73	45,2	33	73	150
2:40:10	73	45,2	41	73	150
2:40:20	73	45,2	32	72	150
2:40:30	73	45,2	35	72	150
2:40:40	73	45,2	30	73	150
2:40:50	73	45,2	37	73	150
2:41:00	73	45,2	33	72	150
2:41:10	73	45,2	37	73	150
2:41:20	73	45,2	37	73	150
2:41:30	73	45,2	36	72	150
2:41:40	73	45,2	32	72	150
2:41:50	73	45,2	31	72	150
2:42:00	73	45,2	32	73	150
2:42:10	73	45,2	30	72	150
2:42:20	73	45,2	31	72	150
2:42:30	73	45,1	31	72	150
2:42:40	73	45,1	31	73	150
2:42:50	73	45,1	35	72	150
2:43:00	73	45,1	39	73	150
2:43:10	73	45,1	52	73	150
2:43:20	73	45,1	50	73	150
2:43:30	73	45,1	48	73	150
2:43:40	73	45,1	46	72	150
2:43:50	73	45,1	45	72	150
2:44:00	73	45,1	47	72	150
2:44:10	73	45,1	46	72	150
2:44:20	73	45,1	37	72	150
2:44:30	73	45,1	37	72	150
2:44:40	73	45,1	33	72	150
2:44:50	73	45,1	36	72	150
2:45:00	73	45,1	33	72	150
2:45:10	73	45,1	31	72	150
2:45:20	73	45,1	34	72	150
2:45:30	73	45,1	33	72	150
2:45:40	73	45,1	43	73	150
2:45:50	73	45,1	36	73	150
2:46:00	73	45,1	43	73	150
2:46:10	73	45,1	32	73	150
2:46:20	73	45,1	36	73	150
2:46:30	73	45,1	30	73	150
2:46:40	73	45,1	38	73	150
2:46:50	73	45,1	36	73	150
2:47:00	73	45,1	37	73	150
2:47:10	73	45,1	32	72	150
2:47:20	73	45,1	39	73	150
2:47:30	73	45,1	32	72	150
2:47:40	73	45,1	32	72	150
2:47:50	73	45,1	39	72	150
2:48:00	73	45,1	32	72	150
2:48:10	73	45,1	31	72	150
2:48:20	73	45,0	38	72	150
2:48:30	73	45,0	34	72	150
2:48:40	73	45,0	43	72	150
2:48:50	73	45,0	33	72	150
2:49:00	73	45,0	40	72	150
2:49:10	73	45,0	34	73	150
2:49:20	73	45,0	39	73	150
2:49:30	73	45,0	32	73	150
2:49:40	73	45,0	41	72	150
2:49:50	73	45,0	35	72	150
2:50:00	73	45,0	32	73	150
2:50:10	73	45,1	37	73	150
2:50:20	73	45,1	40	73	150
2:50:30	73	45,1	39	73	150
2:50:40	73	45,1	32	73	150
2:50:50	73	45,1	32	73	150
2:51:00	73	45,1	32	73	150
2:51:10	73	45,1	43	73	150
2:51:20	73	45,1	36	73	150
2:51:30	73	45,1	33	73	150
2:51:40	73	45,0	32	73	150
2:51:50	73	45,0	43	73	150
2:52:00	73	45,0	35	73	150
2:52:10	73	45,0	32	73	150
2:52:20	73	45,0	40	73	150
2:52:30	73	45,0	43	72	150
2:52:40	73	45,0	33	72	150
2:52:50	73	45,0	46	72	150
2:53:00	73	45,0	40	73	150
2:53:10	73	45,2	35	72	150
2:53:20	73	45,2	33	72	150
2:53:30	73	45,1	33	72	150
2:53:40	73	45,2	32	72	150
2:53:50	73	45,1	32	72	150
2:54:00	73	45,2	32	72	150
2:54:10	73	45,2	31	73	150
2:54:20	73	45,2	34	73	150
2:54:30	73	45,2	31	73	150
2:54:40	73	45,2	32	73	150
2:54:50	73	45,2	32	73	150
2:55:00	73	45,2	32	73	150
2:55:10	73	45,2	32	73	150
2:55:20	73	45,2	33	73	150
2:55:30	73	45,2	44	73	150
2:55:40	73	45,2	45	73	150
2:55:50	73	45,2	48	73	150
2:56:00	73	45,2	34	73	150
2:56:10	73	45,2	34	73	150
2:56:20	73	45,2	35	73	150
2:56:30	73	45,2	33	73	150
2:56:40	73	45,2	33	73	150
2:56:50	73	45,1	34	72	150
2:57:00	73	45,1	32	72	150
2:57:10	73	45,1	38	72	150
2:57:20	73	45,1	39	72	150
2:57:30	73	45,1	36	72	150
2:57:40	73	45,1	33	72	150
2:57:50	73	45,1	38	72	150
2:58:00	73	45,1	35	72	150
2:58:10	73	45,1	35	72	150
2:58:20	73	45,1	43	72	150
2:58:30	73	45,1	40	72	150
2:58:40	73	45,1	34	73	150
2:58:50	73	45,1	32	73	150
2:59:00	73	45,1	32	73	150
2:59:10	73	45,1	40	73	150
2:59:20	73	45,1	33	73	150
2:59:30	73	45,1	33	73	150
2:59:40	73	45,1	36	73	150
2:59:50	73	45,1	32	73	150
3:00:00	73	45,1	40	73	150
3:00:10	73	45,1	36	73	150
3:00:20	73	45,1	32	73	150
3:00:30	73	45,1	32	73	150
3:00:40	73	45,1	35	73	150
3:00:50	73	45,1	31	73	150
3:01:00	73	45,1	39	72	150
3:01:10	73	45,1	35	73	150
3:01:20	73	45,1	33	72	150
3:01:30	73	45,1	42	73	150
3:01:40	73	45,0	32	72	150
3:01:50	73	45,0	35	72	150
3:02:00	73	45,0	33	72	150
3:02:10	73	45,0	32	72	150

File: project-root/data/Tests/Data Acquisition/2013 (508)/13-0165 MW.txt (part 1 of 2)
--Test Summary--
Full Path and File Name	
Instrument Name	UCA Left Cell
Instrument Type	Model 4262 Twin Cell UCA
Instrument Serial Number	
Test Start Date	15.08.2013
Test Start Time	13:42:13
Test Stop Date	16.08.2013
Test Stop Time	14:11:53
Test Length	24:29:40
Final Sample Time Offset	24:29:30
Controller Schedule Name	
Sampling Period	30 seconds
Comments	T: 73C(40min); P: 3000psi; tap water
Information	WellID	Research
Information	Customer	Trican
Information	EngName	Pavel Lebedev
Information	CementClass	35%G+55%PND+10%SF-2 BVOB
Information	CementMfr	Dyckerhoff - Suhoy Log
Information	Additives	None
Information	Density	1350
Information	BHCT	73
Information	BHST	85
Information	FluidLoss	n/a
Information	JobType	Production csg
Calculated Value	CS_50	4:59:30
Calculated Value	CS_500	8:18:00
Calculated Value	CS_Time8h	3,25 MPa
Calculated Value	CS_Time12h	4,33 MPa
Calculated Value	CS_Time24h	4,77 MPa
Calculated Value	CS_Time48h	N/A
Calculated Value	CS_Time72h	N/A
Calculated Curve	Compressive Strength	Compressive strength type A (less than 14 lb/gal)
Initial Temperature (°C)	23 °C
Final Temperature (°C)	72 °C
Initial Transit Time (microsec/in)	16,18 microsec/in
Final Transit Time (microsec/in)	11,68 microsec/in
Initial Compressive Strength (MPa)	0,00 MPa
Final Compressive Strength (MPa)	4,79 MPa
--Data--
Time (HH:MM:SS)	Temperature (°C)	Transit Time (microsec/in)	Compressive Strength (MPa)
0:00:00	23	16,18	0,00
0:00:30	23	16,15	0,01
0:01:00	23	16,17	0,01
0:01:30	23	16,17	0,01
0:02:00	23		
0:02:30	23	16,18	0,00
0:03:00	23	16,19	0,00
0:03:30	23	16,19	0,00
0:04:00	23	16,20	0,00
0:04:30	23	16,20	0,00
0:05:00	23	16,20	0,00
0:05:30	24	16,20	0,00
0:06:00	24	16,20	0,00
0:06:30	25		
0:07:00	25	16,20	0,00
0:07:30	26	16,19	0,00
0:08:00	27	16,19	0,00
0:08:30	28	16,18	0,00
0:09:00	29	16,17	0,00
0:09:30	29	16,17	0,01
0:10:00	30	16,16	0,01
0:10:30	31	16,14	0,01
0:11:00	31	16,14	0,02
0:11:30	32	16,14	0,02
0:12:00	33	16,14	0,02
0:12:30	33	16,14	0,02
0:13:00	33	16,14	0,02
0:13:30	34	16,12	0,02
0:14:00	34	16,12	0,02
0:14:30	35	16,12	0,02
0:15:00	35	16,11	0,03
0:15:30	36	16,11	0,03
0:16:00	37	16,11	0,03
0:16:30	37	16,11	0,03
0:17:00	38	16,11	0,03
0:17:30	39	16,11	0,03
0:18:00	40	16,11	0,03
0:18:30	40	16,11	0,03
0:19:00	41	16,11	0,03
0:19:30	42	16,11	0,03
0:20:00	43	16,11	0,03
0:20:30	44	16,11	0,03
0:21:00	44	16,11	0,03
0:21:30	45	16,11	0,03
0:22:00	46	16,11	0,03
0:22:30	46	16,11	0,03
0:23:00	47	16,13	0,02
0:23:30	48	16,13	0,02
0:24:00	48	16,14	0,02
0:24:30	49	16,14	0,01
0:25:00	49	16,15	0,01
0:25:30	50	16,16	0,01
0:26:00	51	16,17	0,01
0:26:30	51	16,17	0,00
0:27:00	52	16,18	0,00
0:27:30	53	16,20	0,00
0:28:00	54	16,21	0,00
0:28:30	54	16,23	0,00
0:29:00	55	16,24	0,00
0:29:30	56	16,25	0,00
0:30:00	57	16,26	0,00
0:30:30	57	16,28	0,00
0:31:00	58	16,29	0,00
0:31:30	59	16,30	0,00
0:32:00	60	16,32	0,00
0:32:30	60	16,33	0,00
0:33:00	61	16,35	0,00
0:33:30	61	16,35	0,00
0:34:00	62	16,36	0,00
0:34:30	63	16,37	0,00
0:35:00	63	16,38	0,00
0:35:30	64	16,39	0,00
0:36:00	65	16,40	0,00
0:36:30	65	16,41	0,00
0:37:00	66	16,43	0,00
0:37:30	67	16,44	0,00
0:38:00	67	16,44	0,00
0:38:30	68	16,45	0,00
0:39:00	69	16,46	0,00
0:39:30	69	16,47	0,00
0:40:00	70	16,48	0,00
0:40:30	71	16,49	0,00
0:41:00	71	16,50	0,00
0:41:30	72	16,51	0,00
0:42:00	73	16,53	0,00
0:42:30	73	16,53	0,00
0:43:00	74	16,55	0,00
0:43:30	74	16,56	0,00
0:44:00	75	15,90	0,11
0:44:30	75	15,90	0,12
0:45:00	75	15,89	0,12
0:45:30	75	15,88	0,12
0:46:00	76	15,88	0,12
0:46:30	76	15,88	0,12
0:47:00	76	15,88	0,13
0:47:30	76	15,88	0,13
0:48:00	76	15,88	0,13
0:48:30	76	15,88	0,12
0:49:00	76	15,88	0,12
0:49:30	76	15,88	0,12
0:50:00	76	15,88	0,12
0:50:30	76	15,89	0,12
0:51:00	76	15,89	0,12
0:51:30	76	15,89	0,12
0:52:00	76	15,90	0,12
0:52:30	75	15,90	0,12
0:53:00	75	15,90	0,11
0:53:30	75	15,90	0,11
0:54:00	75	15,90	0,11
0:54:30	75	15,91	0,11
0:55:00	75	15,92	0,11
0:55:30	75	15,92	0,11
0:56:00	75	15,93	0,10
0:56:30	74	15,93	0,10
0:57:00	74	15,93	0,10
0:57:30	74	15,94	0,10
0:58:00	74	15,94	0,10
0:58:30	74	15,95	0,09
0:59:00	74	15,95	0,09
0:59:30	74	15,96	0,09
1:00:00	74	15,96	0,09
1:00:30	74	15,96	0,09
1:01:00	74	15,96	0,09
1:01:30	74	15,96	0,09
1:02:00	74	15,96	0,09
1:02:30	74	15,96	0,09
1:03:00	74	15,96	0,09
1:03:30	74	15,96	0,09
1:04:00	74	15,96	0,09
1:04:30	74	15,97	0,09
1:05:00	74	15,97	0,09
1:05:30	74	15,97	0,09
1:06:00	74	15,97	0,09
1:06:30	74	15,98	0,08
1:07:00	74	15,98	0,08
1:07:30	74	15,98	0,08
1:08:00	74	15,99	0,08
1:08:30	73	15,98	0,08
1:09:00	73	15,99	0,08
1:09:30	73	15,99	0,08
1:10:00	73	15,99	0,08
1:10:30	73	15,99	0,08
1:11:00	73	15,99	0,08
1:11:30	73	16,00	0,07
1:12:00	73	16,00	0,07
1:12:30	73	16,00	0,07
1:13:00	73	16,01	0,07
1:13:30	73	16,01	0,07
1:14:00	73	16,01	0,07
1:14:30	73	16,02	0,07
1:15:00	73	16,02	0,07
1:15:30	73	16,02	0,07
1:16:00	73	16,02	0,07
1:16:30	73	16,02	0,07
1:17:00	73	16,02	0,06
1:17:30	73	16,03	0,06
1:18:00	73	16,02	0,06
1:18:30	73	16,02	0,06
1:19:00	73	16,03	0,06
1:19:30	73	16,03	0,06
1:20:00	73	16,03	0,06
1:20:30	73	16,05	0,05
1:21:00	73	16,05	0,05
1:21:30	73	16,05	0,05
1:22:00	73	16,05	0,05
1:22:30	73	16,05	0,05
1:23:00	73	16,05	0,05
1:23:30	73	16,05	0,05
1:24:00	73	16,05	0,05
1:24:30	73	16,06	0,05
1:25:00	73	16,06	0,05
1:25:30	73	16,06	0,05
1:26:00	73	16,07	0,04
1:26:30	73	16,08	0,04
1:27:00	73	16,08	0,04
1:27:30	73	16,08	0,04
1:28:00	73	19,83	0,00
1:28:30	73	19,83	0,00
1:29:00	73	19,83	0,00
1:29:30	73	19,83	0,00
1:30:00	73	19,83	0,00
1:30:30	73	19,83	0,00
1:31:00	73	19,83	0,00
1:31:30	73	19,83	0,00
1:32:00	73	19,83	0,00
1:32:30	73	16,78	0,00
1:33:00	73	16,78	0,00
1:33:30	73	16,75	0,00
1:34:00	73	16,77	0,00
1:34:30	73	16,78	0,00
1:35:00	73	16,78	0,00
1:35:30	73	16,78	0,00
1:36:00	73	16,79	0,00
1:36:30	73	16,78	0,00
1:37:00	73	16,78	0,00
1:37:30	73	16,78	0,00
1:38:00	73	16,78	0,00
1:38:30	73	16,78	0,00
1:39:00	73	16,78	0,00
1:39:30	73	16,78	0,00
1:40:00	73	16,78	0,00
1:40:30	73	16,79	0,00
1:41:00	73	16,79	0,00
1:41:30	73	16,79	0,00
1:42:00	73	16,79	0,00
1:42:30	73	16,79	0,00
1:43:00	73	16,79	0,00
1:43:30	73	16,79	0,00
1:44:00	73	16,79	0,00
1:44:30	73	16,79	0,00
1:45:00	73	16,79	0,00
1:45:30	73	16,80	0,00
1:46:00	73	16,79	0,00
1:46:30	73	16,80	0,00
1:47:00	73	16,80	0,00
1:47:30	73	16,80	0,00
1:48:00	73	16,80	0,00
1:48:30	73	16,80	0,00
1:49:00	73	16,80	0,00
1:49:30	73	16,80	0,00
1:50:00	73	16,80	0,00
1:50:30	73	16,80	0,00
1:51:00	73	16,80	0,00
1:51:30	73	16,80	0,00
1:52:00	73	16,80	0,00
1:52:30	73	16,80	0,00
1:53:00	73	16,80	0,00
1:53:30	73	16,80	0,00
1:54:00	73	16,80	0,00
1:54:30	73	16,80	0,00
1:55:00	72	16,80	0,00
1:55:30	73	16,80	0,00
1:56:00	72	16,80	0,00
1:56:30	72	16,81	0,00
1:57:00	72	16,81	0,00
1:57:30	72	16,81	0,00
1:58:00	72	16,81	0,00
1:58:30	72	16,81	0,00
1:59:00	72	16,81	0,00
1:59:30	72	16,81	0,00
2:00:00	72	16,81	0,00
2:00:30	72	16,81	0,00
2:01:00	72	16,81	0,00
2:01:30	72	16,81	0,00
2:02:00	72	16,81	0,00
2:02:30	72	16,82	0,00
2:03:00	72	16,82	0,00
2:03:30	72	16,82	0,00
2:04:00	73	16,82	0,00
2:04:30	72	16,82	0,00
2:05:00	72	16,82	0,00
2:05:30	72	16,82	0,00
2:06:00	72	16,82	0,00
2:06:30	72	16,82	0,00
2:07:00	72	16,83	0,00
2:07:30	72	16,83	0,00
2:08:00	72	16,83	0,00
2:08:30	72	16,83	0,00
2:09:00	72	16,83	0,00
2:09:30	72	16,83	0,00
2:10:00	72	16,83	0,00
2:10:30	72	16,83	0,00
2:11:00	72	16,83	0,00
2:11:30	72	16,83	0,00
2:12:00	72	16,83	0,00
2:12:30	72	16,83	0,00
2:13:00	72	16,83	0,00
2:13:30	72	16,83	0,00
2:14:00	72	16,83	0,00
2:14:30	72	16,83	0,00
2:15:00	72	16,84	0,00
2:15:30	72	16,83	0,00
2:16:00	72	16,83	0,00
2:16:30	72	16,84	0,00
2:17:00	72	16,84	0,00
2:17:30	72	16,84	0,00
2:18:00	72	16,84	0,00
2:18:30	72	16,84	0,00
2:19:00	72	16,85	0,00
2:19:30	72	16,84	0,00
2:20:00	72		
2:20:30	72	16,85	0,00
2:21:00	72	16,85	0,00
2:21:30	72	16,85	0,00
2:22:00	72	16,85	0,00
2:22:30	72	16,85	0,00
2:23:00	72	16,85	0,00
2:23:30	72		
2:24:00	72	16,85	0,00
2:24:30	72	19,95	0,00
2:25:00	72	19,95	0,00
2:25:30	72	19,95	0,00
2:26:00	72	19,95	0,00
2:26:30	72	19,95	0,00
2:27:00	72	19,95	0,00
2:27:30	72	19,95	0,00
2:28:00	72	19,95	0,00
2:28:30	72	19,95	0,00
2:29:00	72	19,95	0,00
2:29:30	72	19,95	0,00
2:30:00	72	19,95	0,00
2:30:30	72	19,96	0,00
2:31:00	72	19,96	0,00
2:31:30	72	19,96	0,00
2:32:00	72	19,96	0,00
2:32:30	72	19,96	0,00
2:33:00	72	19,96	0,00
2:33:30	72	19,97	0,00
2:34:00	72	19,97	0,00
2:34:30	72	19,97	0,00
2:35:00	72	19,97	0,00
2:35:30	72	19,98	0,00
2:36:00	73	16,26	0,00
2:36:30	72	16,26	0,00
2:37:00	72	16,26	0,00
2:37:30	72	16,26	0,00
2:38:00	72	16,26	0,00
2:38:30	72	16,26	0,00
2:39:00	72	16,26	0,00
2:39:30	72	16,26	0,00
2:40:00	72	16,26	0,00
2:40:30	72	16,26	0,00
2:41:00	72	16,26	0,00
2:41:30	72	16,26	0,00
2:42:00	72	16,26	0,00
2:42:30	72	16,26	0,00
2:43:00	72	16,26	0,00
2:43:30	72	16,26	0,00
2:44:00	72	16,26	0,00
2:44:30	72	16,26	0,00
2:45:00	72	16,26	0,00
2:45:30	72	16,26	0,00
2:46:00	72	16,26	0,00
2:46:30	72	16,26	0,00
2:47:00	73	16,26	0,00
2:47:30	72	16,26	0,00
2:48:00	72	16,26	0,00
2:48:30	72	16,26	0,00
2:49:00	72	16,26	0,00
2:49:30	72	16,26	0,00
2:50:00	72	16,26	0,00
2:50:30	72	16,26	0,00
2:51:00	72	16,26	0,00
2:51:30	72	16,26	0,00
2:52:00	72	16,26	0,00
2:52:30	72	16,26	0,00
2:53:00	72	16,26	0,00
2:53:30	72	16,26	0,00
2:54:00	72	16,26	0,00
2:54:30	72	16,26	0,00
2:55:00	72	16,26	0,00
2:55:30	72	16,26	0,00
2:56:00	72	16,26	0,00
2:56:30	72	16,26	0,00
2:57:00	72	16,26	0,00
2:57:30	72	16,26	0,00
2:58:00	72	16,25	0,00
2:58:30	72	16,25	0,00
2:59:00	72	16,25	0,00
2:59:30	72	16,25	0,00
3:00:00	72	16,25	0,00
3:00:30	72	16,24	0,00
3:01:00	72	16,24	0,00
3:01:30	73	16,24	0,00
3:02:00	73	16,24	0,00
3:02:30	72	16,24	0,00
3:03:00	73	16,24	0,00
3:03:30	72	16,24	0,00
3:04:00	72	16,23	0,00
3:04:30	73	16,23	0,00
3:05:00	73	16,23	0,00
3:05:30	72	16,23	0,00
3:06:00	72	16,23	0,00
3:06:30	73	16,23	0,00
3:07:00	72	16,22	0,00
3:07:30	72	16,22	0,00
3:08:00	73	16,22	0,00
3:08:30	73	16,22	0,00
3:09:00	73	16,21	0,00
3:09:30	73	16,21	0,00
3:10:00	73	16,21	0,00
3:10:30	73	16,21	0,00
3:11:00	73	16,20	0,00
3:11:30	73	16,20	0,00
3:12:00	73	16,20	0,00
3:12:30	72	16,20	0,00
3:13:00	73	16,20	0,00
3:13:30	73	16,20	0,00
3:14:00	72	16,19	0,00
3:14:30	73	16,19	0,00
3:15:00	73	16,19	0,00
3:15:30	72	16,18	0,00
3:16:00	73	16,18	0,00
3:16:30	72	16,18	0,00
3:17:00	72	16,18	0,00
3:17:30	72	16,18	0,00
3:18:00	72	16,17	0,00
3:18:30	73	16,17	0,00
3:19:00	72	16,17	0,01
3:19:30	72	16,17	0,01
3:20:00	72	16,17	0,01
3:20:30	72	16,17	0,01
3:21:00	72	16,17	0,01
3:21:30	73	16,16	0,01
3:22:00	73	16,15	0,01
3:22:30	72	16,15	0,01
3:23:00	72	16,15	0,01
3:23:30	72	16,14	0,01
3:24:00	72	16,14	0,01
3:24:30	72	16,14	0,02
3:25:00	72	16,14	0,02
3:25:30	72	16,14	0,02
3:26:00	72	16,14	0,02
3:26:30	73	16,14	0,02
3:27:00	72	16,13	0,02
3:27:30	72	16,13	0,02
3:28:00	72	16,13	0,02
3:28:30	72	16,13	0,02
3:29:00	72	16,13	0,02
3:29:30	72	16,13	0,02
3:30:00	73	16,13	0,02
3:30:30	72	16,12	0,02
3:31:00	72	16,12	0,02
3:31:30	72	16,12	0,02
3:32:00	72	16,11	0,03
3:32:30	73	16,11	0,03
3:33:00	72	16,11	0,03
3:33:30	72	16,11	0,03
3:34:00	73	16,11	0,03
3:34:30	72	16,11	0,03
3:35:00	72	16,10	0,03
3:35:30	73	16,10	0,03
3:36:00	72	16,10	0,03
3:36:30	72	16,09	0,04
3:37:00	73	16,09	0,04
3:37:30	72	16,08	0,04
3:38:00	72	16,08	0,04
3:38:30	72	16,08	0,04
3:39:00	72	16,08	0,04
3:39:30	72	16,07	0,04
3:40:00	72	16,06	0,05
3:40:30	72	16,03	0,06
3:41:00	72	16,03	0,06
3:41:30	73	16,03	0,06
3:42:00	73	16,03	0,06
3:42:30	72	16,02	0,06
3:43:00	72	16,02	0,06
3:43:30	72	16,02	0,06
3:44:00	72	16,02	0,07
3:44:30	72	16,02	0,07
3:45:00	72	16,02	0,07
3:45:30	72	16,01	0,07
3:46:00	72	16,01	0,07
3:46:30	72	16,00	0,07
3:47:00	72	16,00	0,07
3:47:30	72	16,00	0,07
3:48:00	72	15,99	0,08
3:48:30	72	15,99	0,08
3:49:00	72	15,99	0,08
3:49:30	73	15,99	0,08
3:50:00	72	15,99	0,08
3:50:30	73	15,98	0,08
3:51:00	72	15,98	0,08
3:51:30	72	15,97	0,09
3:52:00	73	15,97	0,09
3:52:30	72	15,96	0,09
3:53:00	73	15,96	0,09
3:53:30	72	15,96	0,09
3:54:00	72	15,96	0,09
3:54:30	72	15,96	0,09
3:55:00	72	15,95	0,09
3:55:30	72	15,95	0,09
3:56:00	73	15,94	0,10
3:56:30	72	15,94	0,10
3:57:00	73	15,93	0,10
3:57:30	72	15,93	0,10
3:58:00	72	15,93	0,10
3:58:30	72	15,93	0,10
3:59:00	72	15,92	0,11
3:59:30	72	15,92	0,11
4:00:00	72	15,91	0,11
4:00:30	73	15,91	0,11
4:01:00	72	15,90	0,11
4:01:30	72	15,90	0,11
4:02:00	72	15,90	0,12
4:02:30	72	15,90	0,12
4:03:00	72	15,89	0,12
4:03:30	72	15,89	0,12
4:04:00	72	15,88	0,12
4:04:30	72	15,88	0,12
4:05:00	72	15,88	0,13
4:05:30	72	15,88	0,13
4:06:00	72	15,87	0,13
4:06:30	72	15,87	0,13
4:07:00	72	15,86	0,13
4:07:30	72	15,86	0,13
4:08:00	73	15,85	0,14
4:08:30	72	15,85	0,14
4:09:00	72	15,84	0,14
4:09:30	72	15,84	0,14
4:10:00	72	15,84	0,14
4:10:30	72	15,84	0,14
4:11:00	72	15,83	0,15
4:11:30	72	15,83	0,15
4:12:00	72	15,82	0,15
4:12:30	72	15,82	0,15
4:13:00	72	15,81	0,15
4:13:30	72	15,81	0,15
4:14:00	72	15,81	0,16
4:14:30	72	15,81	0,16
4:15:00	72	15,81	0,16
4:15:30	72	15,81	0,16
4:16:00	72	15,80	0,16
4:16:30	72	15,80	0,16
4:17:00	73	15,80	0,16
4:17:30	72	15,80	0,16
4:18:00	72	15,79	0,16
4:18:30	72	15,79	0,16
4:19:00	72	15,78	0,17
4:19:30	72	15,78	0,17
4:20:00	72	15,78	0,17
4:20:30	72	15,78	0,17
4:21:00	72	15,78	0,17
4:21:30	72	15,77	0,17
4:22:00	72	15,76	0,18
4:22:30	72	15,76	0,18
4:23:00	72	15,76	0,18
4:23:30	72	15,75	0,18
4:24:00	72	15,75	0,18
4:24:30	72	15,75	0,18
4:25:00	72	15,74	0,19
4:25:30	72	15,74	0,19
4:26:00	72	15,74	0,19
4:26:30	72	15,73	0,19
4:27:00	73	15,73	0,19
4:27:30	72	15,72	0,19
4:28:00	72	15,72	0,20
4:28:30	72	15,72	0,20
4:29:00	72	15,72	0,20
4:29:30	72	15,71	0,20
4:30:00	72	15,71	0,20
4:30:30	72	15,70	0,20
4:31:00	72	15,70	0,20
4:31:30	72	15,69	0,21
4:32:00	72	15,69	0,21
4:32:30	72	15,69	0,21
4:33:00	72	15,68	0,21
4:33:30	72	15,67	0,22
4:34:00	72	15,67	0,22
4:34:30	72	15,66	0,22
4:35:00	72	15,66	0,23
4:35:30	73	15,63	0,24
4:36:00	72	15,63	0,24
4:36:30	72	15,63	0,24
4:37:00	72	15,63	0,24
4:37:30	72	15,62	0,24
4:38:00	72	15,61	0,25
4:38:30	72	15,61	0,25
4:39:00	72	15,60	0,25
4:39:30	72	15,60	0,25
4:40:00	72	15,60	0,25
4:40:30	72	15,60	0,25
4:41:00	72	15,59	0,26
4:41:30	72	15,58	0,26
4:42:00	72	15,58	0,26
4:42:30	72	15,57	0,26
4:43:00	72	15,57	0,26
4:43:30	72	15,57	0,27
4:44:00	72	15,56	0,27
4:44:30	72	15,56	0,27
4:45:00	72	15,55	0,28
4:45:30	72	15,55	0,28
4:46:00	72	15,54	0,28
4:46:30	72	15,54	0,28
4:47:00	72	15,54	0,28
4:47:30	72	15,53	0,29
4:48:00	72	15,53	0,29
4:48:30	72	15,52	0,29
4:49:00	72	15,51	0,29
4:49:30	72	15,51	0,29
4:50:00	72	15,51	0,30
4:50:30	72	15,51	0,30
4:51:00	72	15,50	0,30
4:51:30	72	15,49	0,30
4:52:00	72	15,49	0,30
4:52:30	72	15,48	0,31
4:53:00	72	15,48	0,31
4:53:30	72	15,47	0,32
4:54:00	72	15,47	0,32
4:54:30	72	15,46	0,32
4:55:00	72	15,45	0,32
4:55:30	72	15,45	0,33
4:56:00	72	15,45	0,33
4:56:30	72	15,44	0,33
4:57:00	72	15,43	0,34
4:57:30	72	15,43	0,34
4:58:00	72	15,42	0,34
4:58:30	72	15,42	0,34
4:59:00	72	15,41	0,35
4:59:30	72	15,41	0,35
5:00:00	72	15,40	0,35
5:00:30	73	15,39	0,35
5:01:00	72	15,39	0,36
5:01:30	72	15,39	0,36
5:02:00	72	15,38	0,36
5:02:30	72	15,37	0,37
5:03:00	73	15,36	0,37
5:03:30	72	15,36	0,37
5:04:00	72	15,36	0,37
5:04:30	72	15,36	0,37
5:05:00	72	15,35	0,38
5:05:30	72	15,34	0,38
5:06:00	72	15,33	0,39
5:06:30	72	15,33	0,39
5:07:00	72	15,33	0,39
5:07:30	72	15,32	0,39
5:08:00	72	15,32	0,39
5:08:30	72	15,31	0,40
5:09:00	72	15,30	0,40
5:09:30	72	15,30	0,40
5:10:00	72	15,30	0,41
5:10:30	72	15,29	0,41
5:11:00	72	15,28	0,41
5:11:30	72	15,27	0,42
5:12:00	73	15,27	0,42
5:12:30	72	15,27	0,42
5:13:00	72	15,26	0,43
5:13:30	72	15,25	0,43
5:14:00	72	15,24	0,43
5:14:30	72	15,24	0,44
5:15:00	72	15,23	0,44
5:15:30	72	15,22	0,45
5:16:00	72	15,21	0,45
5:16:30	72	15,21	0,45
5:17:00	72	15,20	0,46
5:17:30	72	15,19	0,46
5:18:00	72	15,18	0,47
5:18:30	72	15,18	0,47
5:19:00	72	15,17	0,48
5:19:30	72	15,16	0,48
5:20:00	72	15,15	0,48
5:20:30	73	15,15	0,49
5:21:00	72	15,14	0,49
5:21:30	73	15,13	0,50
5:22:00	72	15,12	0,50
5:22:30	72	15,12	0,51
5:23:00	72	15,11	0,51
5:23:30	72	15,10	0,51
5:24:00	72	15,09	0,52
5:24:30	72	15,09	0,52
5:25:00	73	15,07	0,53
5:25:30	72	15,07	0,53
5:26:00	72	15,06	0,54
5:26:30	73	15,05	0,54
5:27:00	72	15,04	0,55
5:27:30	72	15,03	0,55
5:28:00	72	15,03	0,56
5:28:30	72	15,02	0,56
5:29:00	72	15,01	0,57
5:29:30	72	15,00	0,57
5:30:00	72	15,00	0,58
5:30:30	72	14,98	0,58
5:31:00	72	14,97	0,59
5:31:30	72	14,96	0,60
5:32:00	72	14,95	0,60
5:32:30	72	14,94	0,61
5:33:00	73	14,93	0,62
5:33:30	72	14,93	0,62
5:34:00	72	14,91	0,63
5:34:30	72	14,91	0,63
5:35:00	72	14,90	0,64
5:35:30	72	14,88	0,64
5:36:00	72	14,86	0,66
5:36:30	72	14,85	0,67
5:37:00	72	14,84	0,67
5:37:30	72	14,84	0,67
5:38:00	72	14,82	0,68
5:38:30	72	14,82	0,69
5:39:00	72	14,81	0,69
5:39:30	72	14,79	0,70
5:40:00	72	14,79	0,71
5:40:30	72	14,78	0,71
5:41:00	72	14,76	0,72
5:41:30	72	14,76	0,73
5:42:00	73	14,75	0,73
5:42:30	72	14,74	0,74
5:43:00	72	14,73	0,75
5:43:30	72	14,72	0,75
5:44:00	72	14,70	0,76
5:44:30	72	14,70	0,77
5:45:00	72	14,69	0,77
5:45:30	72	14,67	0,78
5:46:00	72	14,67	0,79
5:46:30	72	14,65	0,80
5:47:00	72	14,64	0,80
5:47:30	72	14,64	0,81
5:48:00	72	14,62	0,82
5:48:30	72	14,61	0,83
5:49:00	72	14,60	0,83
5:49:30	72	14,58	0,84
5:50:00	73	14,58	0,85
5:50:30	72	14,56	0,86
5:51:00	72	14,55	0,86
5:51:30	72	14,55	0,87
5:52:00	72	14,53	0,88
5:52:30	72	14,52	0,89
5:53:00	72	14,51	0,90
5:53:30	72	14,49	0,91
5:54:00	72	14,49	0,91
5:54:30	72	14,47	0,92
5:55:00	72	14,46	0,93
5:55:30	73	14,45	0,94
5:56:00	72	14,43	0,95
5:56:30	72	14,43	0,96
5:57:00	72	14,41	0,97
5:57:30	72	14,40	0,97
5:58:00	72	14,39	0,98
5:58:30	72	14,38	0,99
5:59:00	72	14,37	1,00
5:59:30	72	14,35	1,01
6:00:00	73	14,34	1,02
6:00:30	72	14,33	1,03
6:01:00	72	14,32	1,04
6:01:30	73	14,31	1,05
6:02:00	72	14,30	1,05
6:02:30	72	14,28	1,07
6:03:00	72	14,27	1,08
6:03:30	72	14,26	1,08
6:04:00	72	14,25	1,09
6:04:30	72	14,24	1,10
6:05:00	72	14,22	1,11
6:05:30	72	14,21	1,13
6:06:00	72	14,20	1,13
6:06:30	72	14,19	1,14
6:07:00	72	14,18	1,15
6:07:30	72	14,16	1,16
6:08:00	72	14,16	1,17
6:08:30	72	14,14	1,18
6:09:00	72	14,13	1,19
6:09:30	72	14,11	1,21
6:10:00	72	14,10	1,21
6:10:30	72	14,10	1,22
6:11:00	72	14,08	1,23
6:11:30	72	14,07	1,24
6:12:00	72	14,06	1,25
6:12:30	72	14,04	1,26
6:13:00	72	14,03	1,28
6:13:30	72	14,02	1,28
6:14:00	72	14,01	1,30
6:14:30	72	14,00	1,30
6:15:00	72	13,98	1,32
6:15:30	72	13,98	1,32
6:16:00	72	13,96	1,34
6:16:30	72	13,95	1,34
6:17:00	72	13,94	1,36
6:17:30	72	13,93	1,36
6:18:00	72	13,92	1,38
6:18:30	72	13,91	1,38
6:19:00	72	13,89	1,40
6:19:30	72	13,89	1,40
6:20:00	72	13,87	1,42
6:20:30	72	13,86	1,42
6:21:00	72	13,85	1,44
6:21:30	72	13,83	1,45
6:22:00	72	13,83	1,46
6:22:30	72	13,81	1,47
6:23:00	72	13,80	1,49
6:23:30	72	13,79	1,50
6:24:00	72	13,77	1,51
6:24:30	72	13,77	1,52
6:25:00	72	13,75	1,53
6:25:30	72	13,74	1,55
6:26:00	72	13,73	1,55
6:26:30	72	13,71	1,57
6:27:00	72	13,71	1,58
6:27:30	72	13,69	1,59
6:28:00	72	13,68	1,60
6:28:30	72	13,68	1,61
6:29:00	72	13,67	1,61
6:29:30	72	13,66	1,63
6:30:00	72	13,65	1,64
6:30:30	72	13,64	1,64
6:31:00	72	13,63	1,66
6:31:30	72	13,62	1,67
6:32:00	72	13,60	1,68
6:32:30	72	13,59	1,69
6:33:00	72	13,58	1,71
6:33:30	72	13,57	1,71
6:34:00	72	13,56	1,73
6:34:30	72	13,55	1,74
6:35:00	72	13,54	1,75
6:35:30	72	13,53	1,76
6:36:00	72	13,51	1,78
6:36:30	72	13,50	1,79
6:37:00	72	13,50	1,79
6:37:30	72	13,48	1,81
6:38:00	72	13,47	1,82
6:38:30	72	13,46	1,83
6:39:00	72	13,45	1,84
6:39:30	72	13,45	1,85
6:40:00	72	13,44	1,86
6:40:30	72	13,42	1,88
6:41:00	72	13,41	1,88
6:41:30	72	13,41	1,89
6:42:00	72	13,40	1,90
6:42:30	72	13,38	1,92
6:43:00	72	13,38	1,93
6:43:30	72	13,37	1,93
6:44:00	72	13,36	1,95
6:44:30	72	13,35	1,96
6:45:00	72	13,34	1,97
6:45:30	72	13,32	1,99
6:46:00	72	13,32	1,99
6:46:30	72	13,31	2,00
6:47:00	72	13,30	2,01
6:47:30	72	13,29	2,02
6:48:00	72	13,29	2,03
6:48:30	72	13,27	2,05
6:49:00	72	13,27	2,06
6:49:30	72	13,26	2,07
6:50:00	72	13,25	2,08
6:50:30	72	13,24	2,08
6:51:00	72	13,23	2,10
6:51:30	72	13,22	2,11
6:52:00	72	13,21	2,12
6:52:30	72	13,20	2,13
6:53:00	72	13,20	2,14
6:53:30	72	13,19	2,15
6:54:00	72	13,18	2,16
6:54:30	72	13,17	2,18
6:55:00	72	13,16	2,19
6:55:30	72	13,15	2,19
6:56:00	72	13,14	2,20
6:56:30	72	13,14	2,21
6:57:00	72	13,13	2,22
6:57:30	72	13,12	2,23
6:58:00	72	13,12	2,24
6:58:30	72	13,10	2,26
6:59:00	72	13,09	2,27
6:59:30	72	13,09	2,28
7:00:00	72	13,08	2,29
7:00:30	72	13,07	2,30
7:01:00	72	13,06	2,31
7:01:30	72	13,05	2,32
7:02:00	72	13,05	2,33
7:02:30	72	13,04	2,34
7:03:00	72	13,03	2,35
7:03:30	72	13,02	2,36
7:04:00	72	13,02	2,37
7:04:30	72	13,01	2,38
7:05:00	72	13,00	2,39
7:05:30	72	12,99	2,40
7:06:00	72	12,99	2,41
7:06:30	72	12,98	2,42
7:07:00	72	12,97	2,43
7:07:30	72	12,96	2,44
7:08:00	72	12,96	2,45
7:08:30	72	12,95	2,46
7:09:00	72	12,94	2,47
7:09:30	72	12,93	2,48
7:10:00	72	12,93	2,49
7:10:30	72	12,92	2,50
7:11:00	72	12,91	2,51
7:11:30	72	12,91	2,51
7:12:00	72	12,90	2,52
7:12:30	72	12,90	2,53
7:13:00	72	12,89	2,54
7:13:30	72	12,88	2,55
7:14:00	72	12,88	2,56
7:14:30	72	12,87	2,57
7:15:00	72	12,87	2,57
7:15:30	72	12,86	2,58
7:16:00	72	12,85	2,59
7:16:30	72	12,84	2,61
7:17:00	72	12,84	2,62
7:17:30	72	12,83	2,63
7:18:00	72	12,83	2,63
7:18:30	72	12,82	2,64
7:19:00	72	12,82	2,65
7:19:30	72	12,82	2,65
7:20:00	72	12,81	2,66
7:20:30	72	12,80	2,67
7:21:00	72	12,80	2,67
7:21:30	72	12,79	2,68
7:22:00	72	12,79	2,69
7:22:30	72	12,79	2,69
7:23:00	72	12,78	2,70
7:23:30	72	12,77	2,71
7:24:00	72	12,77	2,71
7:24:30	72	12,76	2,73
7:25:00	72	12,75	2,74
7:25:30	72	12,75	2,75
7:26:00	72	12,75	2,75
7:26:30	72	12,74	2,76
7:27:00	72	12,73	2,77
7:27:30	72	12,73	2,78
7:28:00	72	12,73	2,78
7:28:30	72	12,72	2,79
7:29:00	72	12,71	2,80
7:29:30	72	12,71	2,80
7:30:00	72	12,70	2,82
7:30:30	72	12,70	2,83
7:31:00	72	12,70	2,83
7:31:30	72	12,69	2,84
7:32:00	72	12,68	2,85
7:32:30	72	12,68	2,85
7:33:00	72	12,67	2,86
7:33:30	72	12,66	2,87
7:34:00	72	12,66	2,88
7:34:30	72	12,66	2,88
7:35:00	72	12,65	2,90
7:35:30	72	12,64	2,91
7:36:00	72	12,64	2,92
7:36:30	72	12,64	2,92
7:37:00	72	12,63	2,93
7:37:30	72	12,63	2,93
7:38:00	72	12,62	2,94
7:38:30	72	12,62	2,94
7:39:00	73	12,61	2,97
7:39:30	73	12,60	2,98
7:40:00	72	12,60	2,98
7:40:30	72	12,59	2,99
7:41:00	72	12,59	2,99
7:41:30	73	12,58	3,00
7:42:00	72	12,57	3,01
7:42:30	72	12,57	3,01
7:43:00	72	12,57	3,03
7:43:30	72	12,56	3,04
7:44:00	72	12,56	3,04
7:44:30	72	12,55	3,05
7:45:00	72	12,55	3,05
7:45:30	72	12,54	3,06
7:46:00	72	12,54	3,06
7:46:30	72	12,54	3,08
7:47:00	72	12,54	3,08
7:47:30	72	12,53	3,09
7:48:00	72	12,53	3,09
7:48:30	72	12,52	3,10
7:49:00	72	12,52	3,11
7:49:30	72	12,52	3,11
7:50:00	72	12,52	3,11
7:50:30	72	12,51	3,12
7:51:00	72	12,50	3,14
7:51:30	72	12,50	3,14
7:52:00	72	12,49	3,15
7:52:30	72	12,49	3,15
7:53:00	72	12,48	3,16
7:53:30	72	12,48	3,16
7:54:00	72	12,48	3,17
7:54:30	72	12,48	3,17
7:55:00	72	12,47	3,19
7:55:30	72	12,47	3,19
7:56:00	72	12,46	3,20
7:56:30	72	12,45	3,21
7:57:00	72	12,45	3,21
7:57:30	72	12,45	3,23
7:58:00	72	12,45	3,23
7:58:30	72	12,44	3,24
7:59:00	72	12,44	3,24
7:59:30	72	12,44	3,24
8:00:00	72	12,43	3,25
8:00:30	72	12,43	3,26
8:01:00	72	12,43	3,26
8:01:30	72	12,43	3,26
8:02:00	72	12,42	3,28
8:02:30	72	12,42	3,28
8:03:00	72	12,41	3,29
8:03:30	72	12,41	3,29
8:04:00	72	12,40	3,30
8:04:30	72	12,40	3,30
8:05:00	72	12,39	3,32
8:05:30	72	12,39	3,32
8:06:00	72	12,39	3,33
8:06:30	72	12,39	3,33
8:07:00	72	12,39	3,33
8:07:30	72	12,38	3,34
8:08:00	72	12,38	3,34
8:08:30	72	12,37	3,36
8:09:00	72	12,37	3,36
8:09:30	72	12,36	3,37
8:10:00	72	12,36	3,37
8:10:30	72	12,36	3,37
8:11:00	72	12,36	3,38
8:11:30	72	12,36	3,38
8:12:00	72	12,35	3,40
8:12:30	72	12,35	3,40
8:13:00	72	12,35	3,40
8:13:30	72	12,34	3,41
8:14:00	72	12,34	3,41
8:14:30	72	12,34	3,42
8:15:00	72	12,34	3,42
8:15:30	72	12,34	3,42
8:16:00	72	12,33	3,44
8:16:30	72	12,33	3,44
8:17:00	72	12,33	3,44
8:17:30	72	12,32	3,45
8:18:00	72	12,32	3,45
8:18:30	72	12,32	3,45
8:19:00	72	12,32	3,45
8:19:30	72	12,31	3,46
8:20:00	72	12,31	3,46
8:20:30	72	12,30	3,48
8:21:00	72	12,30	3,48
8:21:30	72	12,30	3,48
8:22:00	72	12,30	3,48
8:22:30	72	12,30	3,48
8:23:00	72	12,30	3,49
8:23:30	72	12,30	3,49
8:24:00	72	12,30	3,49
8:24:30	72	12,29	3,50
8:25:00	72	12,29	3,50
8:25:30	72	12,29	3,50
8:26:00	72	12,29	3,50
8:26:30	72	12,28	3,52
8:27:00	72	12,28	3,52
8:27:30	72	12,28	3,52
8:28:00	72	12,27	3,53
8:28:30	72	12,27	3,53
8:29:00	72	12,27	3,53
8:29:30	72	12,27	3,54
8:30:00	72	12,27	3,54
8:30:30	72	12,27	3,54
8:31:00	72	12,26	3,56
8:31:30	72	12,26	3,56
8:32:00	72	12,26	3,56
8:32:30	72	12,25	3,57
8:33:00	72	12,25	3,57
8:33:30	72	12,25	3,57
8:34:00	72	12,25	3,59
8:34:30	72	12,25	3,59
8:35:00	72	12,25	3,59
8:35:30	72	12,24	3,60
8:36:00	72	12,24	3,60
8:36:30	72	12,24	3,60
8:37:00	72	12,24	3,60
8:37:30	72	12,23	3,61
8:38:00	72	12,23	3,61
8:38:30	72	12,23	3,61
8:39:00	72	12,22	3,63
8:39:30	72	12,22	3,63
8:40:00	72	12,22	3,63
8:40:30	72	12,21	3,64
8:41:00	72	12,21	3,64
8:41:30	72	12,21	3,64
8:42:00	72	12,21	3,64
8:42:30	72	12,21	3,64
8:43:00	72	12,21	3,66
8:43:30	72	12,21	3,66
8:44:00	72	12,21	3,66
8:44:30	72	12,20	3,67
8:45:00	72	12,20	3,67
8:45:30	72	12,20	3,67
8:46:00	72	12,20	3,67
8:46:30	72	12,19	3,69
8:47:00	72	12,19	3,69
8:47:30	72	12,19	3,69
8:48:00	72	12,19	3,69
8:48:30	72	12,18	3,70
8:49:00	72	12,18	3,70
8:49:30	72	12,18	3,70
8:50:00	72	12,18	3,70
8:50:30	72	12,18	3,70
8:51:00	72	12,18	3,71
8:51:30	72	12,18	3,71
8:52:00	72	12,18	3,71
8:52:30	72	12,17	3,73
8:53:00	72	12,17	3,73
8:53:30	72	12,17	3,73
8:54:00	72	12,17	3,73
8:54:30	72	12,17	3,73
8:55:00	72	12,17	3,73
8:55:30	72	12,16	3,74
8:56:00	72	12,16	3,74
8:56:30	72	12,16	3,74
8:57:00	72	12,16	3,76
8:57:30	72	12,16	3,76
8:58:00	72	12,16	3,76
8:58:30	72	12,16	3,76
8:59:00	72	12,16	3,76
8:59:30	72	12,15	3,77
9:00:00	72	12,15	3,77
9:00:30	72	12,15	3,77
9:01:00	72	12,15	3,77
9:01:30	72	12,14	3,79
9:02:00	72	12,14	3,79
9:02:30	72	12,14	3,79
9:03:00	72	12,14	3,79
9:03:30	72	12,14	3,79
9:04:00	72	12,14	3,79
9:04:30	72	12,13	3,80
9:05:00	72	12,13	3,80
9:05:30	72	12,13	3,80
9:06:00	72	12,13	3,82
9:06:30	72	12,13	3,82
9:07:00	73	12,13	3,82
9:07:30	72	12,13	3,82
9:08:00	72	12,13	3,82
9:08:30	72	12,12	3,83
9:09:00	72	12,12	3,83
9:09:30	72	12,12	3,83
9:10:00	72	12,12	3,83
9:10:30	72	12,12	3,83
9:11:00	72	12,11	3,85
9:11:30	72	12,11	3,85
9:12:00	72	12,11	3,85
9:12:30	72	12,11	3,85
9:13:00	72	12,11	3,85
9:13:30	72	12,10	3,86
9:14:00	72	12,10	3,86
9:14:30	72	12,10	3,86
9:15:00	72	12,10	3,86
9:15:30	72	12,10	3,86
9:16:00	72	12,09	3,88
9:16:30	72	12,09	3,88
9:17:00	72	12,09	3,88
9:17:30	72	12,09	3,88
9:18:00	72	12,09	3,88
9:18:30	72	12,09	3,88
9:19:00	72	12,09	3,89
9:19:30	72	12,09	3,89
9:20:00	72	12,09	3,89
9:20:30	72	12,09	3,89
9:21:00	72	12,09	3,89
9:21:30	72	12,09	3,89
9:22:00	72	12,08	3,91
9:22:30	72	12,08	3,91
9:23:00	72	12,08	3,91
9:23:30	72	12,08	3,91
9:24:00	72	12,08	3,91
9:24:30	72	12,08	3,91
9:25:00	72	12,08	3,91
9:25:30	72	12,07	3,92
9:26:00	72	12,07	3,92
9:26:30	72	12,07	3,92
9:27:00	72	12,07	3,92
9:27:30	72	12,07	3,92
9:28:00	72	12,07	3,94
9:28:30	72	12,07	3,94
9:29:00	72	12,07	3,94
9:29:30	72	12,07	3,94
9:30:00	72	12,07	3,94
9:30:30	72	12,07	3,94
9:31:00	72	12,06	3,95
9:31:30	72	12,06	3,95
9:32:00	72	12,06	3,95
9:32:30	72	12,06	3,95
9:33:00	72	12,06	3,95
9:33:30	72	12,06	3,95
9:34:00	72	12,06	3,95
9:34:30	72	12,05	3,97
9:35:00	72	12,05	3,97
9:35:30	72	12,05	3,97
9:36:00	72	12,05	3,97
9:36:30	72	12,05	3,97
9:37:00	72	12,05	3,97
9:37:30	72	12,05	3,97
9:38:00	72	12,04	3,98
9:38:30	72	12,04	3,98
9:39:00	72	12,04	3,98
9:39:30	72	12,04	3,98
9:40:00	72	12,04	3,98
9:40:30	72	12,04	3,98
9:41:00	72	12,04	4,00
9:41:30	72	12,04	4,00
9:42:00	72	12,04	4,00
9:42:30	72	12,04	4,00
9:43:00	72	12,04	4,00
9:43:30	72	12,04	4,00
9:44:00	72	12,04	4,00
9:44:30	72	12,04	4,00
9:45:00	72	12,04	4,00
9:45:30	72	12,03	4,01
9:46:00	72	12,03	4,01
9:46:30	72	12,03	4,01
9:47:00	72	12,03	4,01
9:47:30	72	12,03	4,01
9:48:00	72	12,03	4,01
9:48:30	72	12,03	4,01
9:49:00	72	12,02	4,03
9:49:30	72	12,02	4,03
9:50:00	72	12,02	4,03
9:50:30	72	12,02	4,03
9:51:00	72	12,02	4,03
9:51:30	72	12,02	4,03
9:52:00	72	12,02	4,03
9:52:30	72	12,02	4,03
9:53:00	72	12,01	4,04
9:53:30	72	12,01	4,04
9:54:00	72	12,01	4,04
9:54:30	72	12,01	4,04
9:55:00	72	12,01	4,04
9:55:30	72	12,01	4,04
9:56:00	72	12,01	4,04
9:56:30	72	12,01	4,04
9:57:00	72	12,00	4,06
9:57:30	72	12,00	4,06
9:58:00	72	12,00	4,06
9:58:30	72	12,00	4,06
9:59:00	72	12,00	4,06
9:59:30	72	12,00	4,06
10:00:00	72	12,00	4,06
10:00:30	72	12,00	4,06
10:01:00	72	12,00	4,06
10:01:30	72	12,00	4,06
10:02:00	72	12,00	4,06
10:02:30	72	12,00	4,08
10:03:00	72	12,00	4,08
10:03:30	72	12,00	4,08
10:04:00	72	12,00	4,08
10:04:30	72	12,00	4,08
10:05:00	72	12,00	4,08
10:05:30	72	12,00	4,08
10:06:00	72	12,00	4,08
10:06:30	72	12,00	4,08
10:07:00	72	12,00	4,08
10:07:30	72	11,99	4,09
10:08:00	72	11,99	4,09
10:08:30	72	11,99	4,09
10:09:00	72	11,99	4,09
10:09:30	72	11,99	4,09
10:10:00	72	11,99	4,09
10:10:30	72	11,99	4,09
10:11:00	72	11,99	4,09
10:11:30	72	11,99	4,09
10:12:00	72	11,98	4,11
10:12:30	72	11,99	4,09
10:13:00	72	11,98	4,11
10:13:30	72	11,98	4,11
10:14:00	72	11,98	4,11
10:14:30	72	11,98	4,11
10:15:00	72	11,98	4,11
10:15:30	72	11,98	4,11
10:16:00	72	11,98	4,11
10:16:30	72	11,97	4,12
10:17:00	72	11,97	4,12
10:17:30	72	11,97	4,12
10:18:00	72	11,97	4,12
10:18:30	72	11,97	4,12
10:19:00	72	11,97	4,12
10:19:30	72	11,97	4,12
10:20:00	72	11,97	4,12
10:20:30	72	11,97	4,12
10:21:00	72	11,97	4,12
10:21:30	72	11,97	4,12
10:22:00	72	11,97	4,12
10:22:30	72	11,97	4,12
10:23:00	72	11,97	4,14
10:23:30	72	11,97	4,14
10:24:00	72	11,97	4,14
10:24:30	72	11,97	4,14
10:25:00	72	11,97	4,14
10:25:30	72	11,97	4,14
10:26:00	72	11,97	4,14
10:26:30	72	11,97	4,14
10:27:00	72	11,97	4,14
10:27:30	72	11,97	4,14
10:28:00	72	11,97	4,14
10:28:30	72	11,96	4,16
10:29:00	72	11,96	4,16
10:29:30	72	11,96	4,16
10:30:00	72	11,96	4,16
10:30:30	72	11,96	4,16
10:31:00	72	11,96	4,16
10:31:30	72	11,96	4,16
10:32:00	72	11,96	4,16
10:32:30	72	11,96	4,16
10:33:00	72	11,96	4,16
10:33:30	72	11,96	4,16
10:34:00	72	11,95	4,17
10:34:30	72	11,96	4,16
10:35:00	72	11,95	4,17
10:35:30	72	11,95	4,17
10:36:00	72	11,95	4,17
10:36:30	72	11,95	4,17
10:37:00	72	11,95	4,17
10:37:30	72	11,95	4,17
10:38:00	72	11,95	4,17
10:38:30	72	11,95	4,17
10:39:00	72	11,95	4,17
10:39:30	72	11,95	4,17
10:40:00	72	11,95	4,19
10:40:30	72	11,95	4,19
10:41:00	72	11,95	4,19
10:41:30	72	11,95	4,19
10:42:00	72	11,95	4,19
10:42:30	72	11,95	4,19
10:43:00	72	11,95	4,19
10:43:30	72	11,95	4,19
10:44:00	72	11,95	4,19
10:44:30	72	11,95	4,19
10:45:00	72	11,95	4,19
10:45:30	72	11,95	4,19
10:46:00	72	11,95	4,19
10:46:30	72	11,95	4,19
10:47:00	72	11,95	4,19
10:47:30	72	11,95	4,19
10:48:00	72	11,95	4,19
10:48:30	72	11,94	4,20
10:49:00	72	11,94	4,20
10:49:30	72	11,94	4,20
10:50:00	72	11,94	4,20
10:50:30	72	11,94	4,20
10:51:00	72	11,94	4,20
10:51:30	72	11,94	4,20
10:52:00	72	11,94	4,20
10:52:30	72	11,94	4,20
10:53:00	72	11,94	4,20
10:53:30	72	11,94	4,20
10:54:00	72	11,94	4,20
10:54:30	72	11,93	4,22
10:55:00	72	11,94	4,20
10:55:30	72	11,93	4,22
10:56:00	72	11,93	4,22
10:56:30	72	11,93	4,22
10:57:00	72	11,93	4,22
10:57:30	72	11,93	4,22
10:58:00	72	11,93	4,22
10:58:30	72	11,93	4,22
10:59:00	72	11,93	4,22
10:59:30	72	11,93	4,22
11:00:00	72	11,93	4,22
11:00:30	72	11,93	4,22
11:01:00	72	11,93	4,22
11:01:30	72	11,93	4,22
11:02:00	72	11,92	4,24
11:02:30	72	11,93	4,22
11:03:00	72	11,92	4,24
11:03:30	72	11,92	4,24
11:04:00	72	11,92	4,24
11:04:30	72	11,92	4,24
11:05:00	72	11,92	4,24
11:05:30	72	11,92	4,24
11:06:00	72	11,92	4,24
11:06:30	72	11,92	4,24
11:07:00	72	11,92	4,24
11:07:30	72	11,92	4,24
11:08:00	72	11,92	4,24
11:08:30	72	11,92	4,24
11:09:00	72	11,92	4,24
11:09:30	72	11,92	4,24
11:10:00	72	11,92	4,24
11:10:30	72	11,91	4,25
11:11:00	72	11,91	4,25
11:11:30	72	11,91	4,25
11:12:00	72	11,91	4,25
11:12:30	72	11,91	4,25
11:13:00	72	11,91	4,25
11:13:30	72	11,91	4,25
11:14:00	72	11,91	4,25
11:14:30	72	11,91	4,25
11:15:00	72	11,91	4,25
11:15:30	72	11,91	4,25
11:16:00	72	11,91	4,25
11:16:30	72	11,91	4,25
11:17:00	72	11,91	4,25
11:17:30	72	11,91	4,25
11:18:00	72	11,91	4,25
11:18:30	72	11,91	4,25
11:19:00	72	11,91	4,25
11:19:30	72	11,91	4,25
11:20:00	72	11,91	4,25
11:20:30	72	11,91	4,27
11:21:00	72	11,91	4,27
11:21:30	72	11,91	4,27
11:22:00	72	11,91	4,27
11:22:30	72	11,91	4,27
11:23:00	72	11,91	4,27
11:23:30	72	11,91	4,27
11:24:00	72	11,91	4,27
11:24:30	72	11,91	4,27
11:25:00	72	11,91	4,27
11:25:30	72	11,91	4,27
11:26:00	72	11,91	4,27
11:26:30	72	11,91	4,27
11:27:00	72	11,90	4,28
11:27:30	72	11,90	4,28
11:28:00	72	11,91	4,27
11:28:30	73	11,90	4,28
11:29:00	72	11,90	4,28
11:29:30	72	11,90	4,28
11:30:00	73	11,90	4,28
11:30:30	73	11,90	4,28
11:31:00	73	11,90	4,28
11:31:30	72	11,90	4,28
11:32:00	72	11,90	4,28
11:32:30	72	11,90	4,28
11:33:00	72	11,90	4,28
11:33:30	72	11,90	4,28
11:34:00	72	11,90	4,28
11:34:30	72	11,90	4,28
11:35:00	72	11,89	4,30
11:35:30	72	11,89	4,30
11:36:00	72	11,89	4,30
11:36:30	72	11,89	4,30
11:37:00	72	11,89	4,30
11:37:30	72	11,89	4,30
11:38:00	72	11,89	4,30
11:38:30	72	11,89	4,30
11:39:00	72	11,89	4,30
11:39:30	72	11,89	4,30
11:40:00	72	11,89	4,30
11:40:30	72	11,89	4,30
11:41:00	72	11,89	4,30
11:41:30	72	11,89	4,30
11:42:00	72	11,89	4,30
11:42:30	72	11,89	4,30
11:43:00	72	11,89	4,30
11:43:30	72	11,88	4,32
11:44:00	72	11,89	4,30
11:44:30	72	11,88	4,32
11:45:00	72	11,88	4,32
11:45:30	72	11,88	4,32
11:46:00	72	11,88	4,32
11:46:30	72	11,88	4,32
11:47:00	72	11,88	4,32
11:47:30	72	11,88	4,32
11:48:00	72	11,88	4,32
11:48:30	72	11,88	4,32
11:49:00	72	11,88	4,32
11:49:30	72	11,88	4,32
11:50:00	72	11,88	4,32
11:50:30	72	11,88	4,32
11:51:00	72	11,88	4,32
11:51:30	72	11,88	4,32
11:52:00	72	11,88	4,32
11:52:30	72	11,88	4,32
11:53:00	72	11,88	4,33
11:53:30	72	11,88	4,32
11:54:00	72	11,88	4,33
11:54:30	72	11,88	4,33
11:55:00	72	11,88	4,33
11:55:30	72	11,88	4,33
11:56:00	72	11,88	4,33
11:56:30	72	11,88	4,33
11:57:00	72	11,88	4,33
11:57:30	72	11,88	4,33
11:58:00	72	11,88	4,33
11:58:30	72	11,88	4,33
11:59:00	72	11,88	4,33
11:59:30	72	11,88	4,33
12:00:00	72	11,88	4,33
12:00:30	72	11,88	4,33
12:01:00	73	11,88	4,33
12:01:30	72	11,88	4,33
12:02:00	72	11,88	4,33
12:02:30	72	11,88	4,33
12:03:00	72	11,88	4,33
12:03:30	72	11,88	4,33
12:04:00	72	11,87	4,35
12:04:30	72	11,87	4,35
12:05:00	72	11,87	4,35
12:05:30	72	11,87	4,35
12:06:00	72	11,87	4,35
12:06:30	72	11,87	4,35
12:07:00	72	11,87	4,35
12:07:30	72	11,87	4,35
12:08:00	72	11,87	4,35
12:08:30	72	11,87	4,35
12:09:00	72	11,87	4,35
12:09:30	72	11,87	4,35
12:10:00	72	11,87	4,35
12:10:30	72	11,87	4,35
12:11:00	72	11,87	4,35
12:11:30	72	11,87	4,35
12:12:00	72	11,87	4,35
12:12:30	72	11,87	4,35
12:13:00	72	11,87	4,35
12:13:30	72	11,87	4,35
12:14:00	72	11,87	4,35
12:14:30	72	11,87	4,35
12:15:00	72	11,87	4,35
12:15:30	72	11,87	4,35
12:16:00	72	11,86	4,37
12:16:30	72	11,86	4,37
12:17:00	72	11,86	4,37
12:17:30	72	11,86	4,37
12:18:00	72	11,86	4,37
12:18:30	72	11,86	4,37
12:19:00	72	11,86	4,37
12:19:30	72	11,86	4,37
12:20:00	72	11,86	4,37
12:20:30	72	11,86	4,37
12:21:00	72	11,86	4,37
12:21:30	72	11,86	4,37
12:22:00	72	11,86	4,37
12:22:30	72	11,86	4,37
12:23:00	72	11,86	4,37
12:23:30	72	11,86	4,37
12:24:00	72	11,86	4,37
12:24:30	72	11,86	4,37
12:25:00	72	11,86	4,37
12:25:30	72	11,86	4,38
12:26:00	72	11,86	4,38
12:26:30	72	11,86	4,38
12:27:00	72	11,86	4,38
12:27:30	72	11,86	4,38
12:28:00	72	11,86	4,38
12:28:30	72	11,86	4,38
12:29:00	72	11,86	4,38
12:29:30	72	11,86	4,38
12:30:00	72	11,86	4,38
12:30:30	72	11,86	4,38
12:31:00	72	11,86	4,38
12:31:30	72	11,86	4,38
12:32:00	72	11,86	4,38
12:32:30	72	11,86	4,38
12:33:00	72	11,86	4,38
12:33:30	72	11,86	4,38
12:34:00	72	11,86	4,38
12:34:30	72	11,86	4,38
12:35:00	72	11,86	4,38
12:35:30	72	11,86	4,38
12:36:00	72	11,86	4,38
12:36:30	72	11,86	4,38
12:37:00	72	11,86	4,38
12:37:30	72	11,86	4,38
12:38:00	72	11,86	4,38
12:38:30	72	11,86	4,38
12:39:00	72	11,86	4,38
12:39:30	72	11,86	4,38
12:40:00	72	11,85	4,40
12:40:30	72	11,85	4,40
12:41:00	72	11,85	4,40
12:41:30	72	11,85	4,40
12:42:00	72	11,85	4,40
12:42:30	72	11,85	4,40
12:43:00	72	11,85	4,40
12:43:30	72	11,85	4,40
12:44:00	72	11,85	4,40
12:44:30	72	11,85	4,40
12:45:00	72	11,85	4,40
12:45:30	72	11,85	4,40
12:46:00	72	11,85	4,40
12:46:30	72	11,85	4,40
12:47:00	72	11,85	4,40
12:47:30	72	11,85	4,40
12:48:00	72	11,85	4,40
12:48:30	72	11,85	4,40
12:49:00	72	11,85	4,40
12:49:30	72	11,85	4,40
12:50:00	72	11,85	4,40
12:50:30	72	11,85	4,40
12:51:00	72	11,85	4,40
12:51:30	72	11,85	4,40
12:52:00	72	11,85	4,40
12:52:30	72	11,84	4,42
12:53:00	72	11,84	4,42
12:53:30	72	11,84	4,42
12:54:00	72	11,84	4,42
12:54:30	72	11,84	4,42
12:55:00	72	11,84	4,42
12:55:30	72	11,84	4,42
12:56:00	72	11,84	4,42
12:56:30	72	11,84	4,42
12:57:00	72	11,84	4,42
12:57:30	72	11,84	4,42
12:58:00	72	11,84	4,42
12:58:30	72	11,84	4,42
12:59:00	72	11,84	4,42
12:59:30	72	11,84	4,42
13:00:00	72	11,84	4,42
13:00:30	72	11,84	4,42
13:01:00	72	11,84	4,42
13:01:30	72	11,84	4,42
13:02:00	72	11,84	4,42
13:02:30	72	11,84	4,42
13:03:00	72	11,84	4,42
13:03:30	72	11,84	4,42
13:04:00	72	11,84	4,42
13:04:30	72	11,84	4,42
13:05:00	72	11,84	4,42
13:05:30	72	11,84	4,42
13:06:00	72	11,84	4,42
13:06:30	72	11,84	4,42
13:07:00	72	11,84	4,42
13:07:30	72	11,84	4,42
13:08:00	72	11,84	4,42
13:08:30	72	11,83	4,44
13:09:00	72	11,83	4,44
13:09:30	72	11,83	4,44
13:10:00	72	11,83	4,44
13:10:30	72	11,83	4,44
13:11:00	72	11,83	4,44
13:11:30	72	11,83	4,44
13:12:00	72	11,83	4,44
13:12:30	72	11,83	4,44
13:13:00	72	11,83	4,44
13:13:30	72	11,83	4,44
13:14:00	72	11,83	4,44
13:14:30	72	11,83	4,44
13:15:00	72	11,83	4,44
13:15:30	72	11,83	4,44
13:16:00	72	11,83	4,44
13:16:30	72	11,83	4,44
13:17:00	72	11,83	4,44
13:17:30	72	11,83	4,44
13:18:00	72	11,83	4,44
13:18:30	72	11,83	4,44
13:19:00	72	11,83	4,44
13:19:30	72	11,83	4,44
13:20:00	72	11,83	4,44
13:20:30	72	11,83	4,44
13:21:00	73	11,83	4,44
13:21:30	72	11,83	4,44
13:22:00	72	11,83	4,44
13:22:30	72	11,83	4,44
13:23:00	72	11,82	4,45
13:23:30	72	11,83	4,44
13:24:00	72	11,82	4,45
13:24:30	72	11,82	4,45
13:25:00	72	11,82	4,45
13:25:30	72	11,82	4,45
13:26:00	72	11,82	4,45
13:26:30	72	11,82	4,45
13:27:00	72	11,82	4,45
13:27:30	72	11,82	4,45
13:28:00	72	11,82	4,45
13:28:30	72	11,82	4,45
13:29:00	72	11,82	4,45
13:29:30	72	11,82	4,45
13:30:00	72	11,82	4,45
13:30:30	72	11,82	4,45
13:31:00	72	11,82	4,45
13:31:30	72	11,82	4,45
13:32:00	72	11,82	4,45
13:32:30	72	11,82	4,45
13:33:00	72	11,82	4,45
13:33:30	72	11,82	4,45
13:34:00	72	11,82	4,45
13:34:30	72	11,82	4,45
13:35:00	72	11,82	4,45
13:35:30	72	11,82	4,45
13:36:00	72	11,82	4,45
13:36:30	72	11,82	4,45
13:37:00	72	11,82	4,45
13:37:30	72	11,82	4,45
13:38:00	72	11,82	4,45
13:38:30	72	11,82	4,45
13:39:00	72	11,82	4,45
13:39:30	72	11,82	4,45
13:40:00	72	11,82	4,47
13:40:30	72	11,82	4,47
13:41:00	72	11,82	4,47
13:41:30	72	11,82	4,47
13:42:00	72	11,82	4,47
13:42:30	72	11,82	4,47
13:43:00	72	11,82	4,47
13:43:30	72	11,82	4,47
13:44:00	72	11,82	4,47
13:44:30	72	11,82	4,47
13:45:00	72	11,82	4,47
13:45:30	72	11,82	4,47
13:46:00	72	11,82	4,47
13:46:30	72	11,82	4,47
13:47:00	72	11,82	4,47
13:47:30	72	11,82	4,47
13:48:00	72	11,82	4,47
13:48:30	72	11,82	4,47
13:49:00	72	11,82	4,47
13:49:30	72	11,82	4,47
13:50:00	72	11,82	4,47
13:50:30	72	11,82	4,47
13:51:00	72	11,82	4,47
13:51:30	72	11,82	4,47
13:52:00	72	11,82	4,47
13:52:30	72	11,82	4,47
13:53:00	72	11,82	4,47
13:53:30	72	11,82	4,47
13:54:00	72	11,82	4,47
13:54:30	72	11,82	4,47
13:55:00	72	11,82	4,47
13:55:30	72	11,82	4,47
13:56:00	72	11,82	4,47
13:56:30	72	11,82	4,47
13:57:00	72	11,82	4,47
13:57:30	72	11,82	4,47
13:58:00	72	11,81	4,49
13:58:30	72	11,82	4,47
13:59:00	72	11,81	4,49
13:59:30	72	11,81	4,49
14:00:00	72	11,81	4,49
14:00:30	72	11,81	4,49
14:01:00	72	11,81	4,49
14:01:30	72	11,81	4,49
14:02:00	72	11,81	4,49
14:02:30	72	11,81	4,49
14:03:00	72	11,81	4,49
14:03:30	72	11,81	4,49
14:04:00	72	11,81	4,49
14:04:30	72	11,81	4,49
14:05:00	72	11,81	4,49
14:05:30	72	11,81	4,49
14:06:00	72	11,81	4,49
14:06:30	72	11,81	4,49
14:07:00	72	11,81	4,49
14:07:30	72	11,81	4,49
14:08:00	72	11,81	4,49
14:08:30	72	11,81	4,49
14:09:00	72	11,81	4,49
14:09:30	72	11,81	4,49
14:10:00	72	11,81	4,49
14:10:30	72	11,81	4,49
14:11:00	72	11,81	4,49
14:11:30	72	11,81	4,49
14:12:00	72	11,81	4,49
14:12:30	72	11,81	4,49
14:13:00	72	11,81	4,49
14:13:30	72	11,81	4,49
14:14:00	72	11,81	4,49
14:14:30	72	11,81	4,49
14:15:00	72	11,80	4,50
14:15:30	72	11,80	4,50
14:16:00	72	11,80	4,50
14:16:30	72	11,80	4,50
14:17:00	72	11,80	4,50
14:17:30	72	11,80	4,50
14:18:00	72	11,80	4,50
14:18:30	72	11,80	4,50
14:19:00	72	11,80	4,50
14:19:30	72	11,80	4,50
14:20:00	72	11,80	4,50
14:20:30	72	11,80	4,50
14:21:00	72	11,80	4,50
14:21:30	72	11,80	4,50
14:22:00	72	11,80	4,50
14:22:30	72	11,80	4,50
14:23:00	72	11,80	4,50
14:23:30	72	11,80	4,50
14:24:00	72	11,80	4,50
14:24:30	72	11,80	4,50
14:25:00	72	11,80	4,50
