Repository: ProgWizer/parser

File: project-root/data/Tests/Data Acquisition/2013 (508)/13-0166 MW.txt
--Test Summary--
Full Path and File Name	
Instrument Name	7222
Instrument Type	Model 7222 Consistometer
Instrument Serial Number	
Test Start Date	21.08.2013
Test Start Time	8:49:02
Test Stop Date	21.08.2013
Test Stop Time	10:28:03
Test Length	1:39:01
Final Sample Time Offset	1:39:00
Controller Schedule Name	
Sampling Period	10 seconds
Comments	MPa: 30(40), 70(40)
Information	WellID	
Information	Customer	Trican
Information	EngName	Konstantin Shut
Information	CementClass	75%G+25%MKU-85
Information	CementMfr	Dyckerhoff - Suhoy Log
Information	Additives	0.7%TDF-3+0.7%TC-101+0.2%LTR (bwodb)
Information	Density	1500
Information	BHCT	70
Information	BHST	
Information	FluidLoss	
Information	JobType	
Calculated Value	Time_30Bc	0:45:30
Calculated Value	Time_70Bc	1:27:50
Calculated Value	Time_100Bc	1:39:00
Initial Temperature (°C)	27 °C
Final Temperature (°C)	71 °C
Initial Pressure (MPa)	0,7 MPa
Final Pressure (MPa)	35,2 MPa
Initial Consistency (Bc)	14 Bc
Final Consistency (Bc)	101 Bc
--Data--
Time (HH:MM:SS)	Temperature (°C)	Pressure (MPa)	Consistency (Bc)
0:00:00	27	0,7	14
0:00:10	27	0,7	14
0:00:20	27	0,8	14
0:00:30	27	0,8	14
0:00:40	27	0,9	14
0:00:50	27	1,1	14
0:01:00	27	1,3	13
0:01:10	27	1,5	12
0:01:20	27	1,8	11
0:01:30	27	2,1	11
0:01:40	27	2,5	12
0:01:50	27	2,7	12
0:02:00	27	2,9	12
0:02:10	28	3,0	14
0:02:20	28	3,0	13
0:02:30	28	2,8	13
0:02:40	28	2,6	13
0:02:50	29	2,8	14
0:03:00	29	2,8	14
0:03:10	29	3,0	14
0:03:20	29	3,2	13
0:03:30	29	3,4	13
0:03:40	29	3,5	13
0:03:50	30	3,7	13
0:04:00	30	4,0	13
0:04:10	30	3,8	12
0:04:20	30	4,1	12
0:04:30	30	4,4	13
0:04:40	30	4,4	12
0:04:50	30	4,5	12
0:05:00	30	4,8	12
0:05:10	30	5,3	12
0:05:20	30	5,9	13
0:05:30	30	5,9	13
0:05:40	30	6,1	13
0:05:50	30	6,4	14
0:06:00	30	6,4	14
0:06:10	30	6,6	13
0:06:20	30	6,7	13
0:06:30	30	7,0	14
0:06:40	31	6,9	15
0:06:50	31	7,1	14
0:07:00	31	7,0	15
0:07:10	32	6,7	15
0:07:20	32	6,7	14
0:07:30	32	6,9	13
0:07:40	33	6,9	13
0:07:50	33	7,0	13
0:08:00	33	7,1	13
0:08:10	34	7,2	12
0:08:20	34	7,4	12
0:08:30	34	7,5	12
0:08:40	34	7,7	12
0:08:50	34	7,9	12
0:09:00	34	8,2	12
0:09:10	34	8,1	12
0:09:20	34	8,3	12
0:09:30	34	8,4	12
0:09:40	34	8,9	12
0:09:50	34	9,2	12
0:10:00	34	9,7	12
0:10:10	34	9,8	12
0:10:20	34	10,0	12
0:10:30	35	10,4	12
0:10:40	35	10,1	12
0:10:50	35	10,6	12
0:11:00	35	10,4	13
0:11:10	35	10,8	13
0:11:20	35	10,6	13
0:11:30	35	10,9	14
0:11:40	35	11,2	14
0:11:50	36	11,2	14
0:12:00	36	11,3	14
0:12:10	37	11,0	14
0:12:20	37	10,8	14
0:12:30	37	11,0	14
0:12:40	38	11,3	14
0:12:50	38	11,2	14
0:13:00	39	11,6	14
0:13:10	39	11,6	14
0:13:20	40	11,9	14
0:13:30	40	12,1	14
0:13:40	40	12,1	14
0:13:50	40	12,2	14
0:14:00	40	12,4	14
0:14:10	41	12,6	14
0:14:20	41	13,0	13
0:14:30	41	12,7	14
0:14:40	41	12,9	13
0:14:50	41	12,9	13
0:15:00	41	13,1	13
0:15:10	41	13,6	13
0:15:20	41	14,1	13
0:15:30	41	14,2	13
0:15:40	41	14,4	13
0:15:50	41	14,8	13
0:16:00	41	14,7	13
0:16:10	41	14,9	13
0:16:20	41	15,4	13
0:16:30	41	14,9	13
0:16:40	41	15,3	13
0:16:50	41	15,7	13
0:17:00	41	15,7	14
0:17:10	42	15,7	14
0:17:20	42	16,0	14
0:17:30	43	15,7	14
0:17:40	43	15,4	14
0:17:50	44	15,5	14
0:18:00	44	15,5	14
0:18:10	45	15,7	14
0:18:20	45	15,9	14
0:18:30	46	16,1	14
0:18:40	46	16,5	14
0:18:50	47	16,4	14
0:19:00	47	16,4	14
0:19:10	47	16,7	14
0:19:20	47	16,8	14
0:19:30	47	16,9	14
0:19:40	47	17,1	14
0:19:50	47	17,1	14
0:20:00	47	17,4	14
0:20:10	47	17,6	14
0:20:20	47	17,9	14
0:20:30	47	17,9	13
0:20:40	47	18,3	13
0:20:50	47	18,9	13
0:21:00	47	19,0	13
0:21:10	47	19,2	13
0:21:20	47	19,6	13
0:21:30	47	19,9	13
0:21:40	47	19,2	13
0:21:50	47	19,7	13
0:22:00	47	20,1	13
0:22:10	48	20,4	13
0:22:20	48	20,5	14
0:22:30	48	20,3	14
0:22:40	49	20,1	15
0:22:50	49	19,9	15
0:23:00	50	19,8	15
0:23:10	50	20,3	15
0:23:20	51	20,2	16
0:23:30	51	20,3	16
0:23:40	52	20,7	16
0:23:50	52	20,5	16
0:24:00	53	20,7	16
0:24:10	53	21,1	16
0:24:20	53	21,0	16
0:24:30	54	21,4	16
0:24:40	54	21,3	16
0:24:50	54	21,4	16
0:25:00	54	21,7	16
0:25:10	54	21,7	16
0:25:20	54	21,9	16
0:25:30	54	22,0	16
0:25:40	54	22,2	15
0:25:50	54	22,4	15
0:26:00	54	22,7	15
0:26:10	54	23,4	15
0:26:20	54	23,1	14
0:26:30	54	23,0	15
0:26:40	54	23,0	14
0:26:50	54	23,2	15
0:27:00	54	23,5	15
0:27:10	54	23,7	15
0:27:20	54	24,1	15
0:27:30	54	24,2	15
0:27:40	54	24,3	15
0:27:50	54	24,2	16
0:28:00	55	24,7	16
0:28:10	55	24,6	16
0:28:20	56	24,4	17
0:28:30	57	24,7	17
0:28:40	57	24,6	17
0:28:50	58	24,9	17
0:29:00	58	25,0	17
0:29:10	59	25,1	17
0:29:20	59	25,3	17
0:29:30	59	25,6	17
0:29:40	60	25,5	17
0:29:50	60	25,8	17
0:30:00	60	25,8	17
0:30:10	60	26,1	17
0:30:20	60	26,1	17
0:30:30	60	26,3	17
0:30:40	60	26,4	17
0:30:50	60	26,6	17
0:31:00	60	26,8	16
0:31:10	60	27,0	16
0:31:20	60	27,4	16
0:31:30	60	28,2	16
0:31:40	60	28,1	16
0:31:50	60	28,2	16
0:32:00	60	28,2	16
0:32:10	60	28,5	16
0:32:20	60	28,8	16
0:32:30	60	29,1	17
0:32:40	60	29,2	17
0:32:50	60	29,0	17
0:33:00	60	28,8	18
0:33:10	61	29,5	18
0:33:20	61	29,7	18
0:33:30	62	29,2	18
0:33:40	62	29,1	19
0:33:50	63	29,2	19
0:34:00	64	29,3	19
0:34:10	64	29,4	19
0:34:20	65	29,7	19
0:34:30	65	29,8	19
0:34:40	65	30,1	19
0:34:50	66	29,9	20
0:35:00	66	30,2	20
0:35:10	66	30,6	20
0:35:20	66	30,5	20
0:35:30	66	30,6	21
0:35:40	66	30,6	21
0:35:50	66	30,8	21
0:36:00	66	31,2	21
0:36:10	66	31,2	21
0:36:20	66	31,3	21
0:36:30	66	31,9	21
0:36:40	66	32,7	20
0:36:50	66	32,6	20
0:37:00	66	32,4	20
0:37:10	66	32,6	20
0:37:20	66	32,7	20
0:37:30	66	33,1	20
0:37:40	66	33,1	20
0:37:50	66	33,4	21
0:38:00	66	33,2	21
0:38:10	66	32,6	22
0:38:20	67	33,8	23
0:38:30	67	33,9	23
0:38:40	68	33,5	23
0:38:50	68	33,5	24
0:39:00	69	33,6	24
0:39:10	69	33,6	24
0:39:20	70	34,0	24
0:39:30	70	34,0	24
0:39:40	71	34,1	24
0:39:50	71	34,2	24
0:40:00	71	34,5	24
0:40:10	71	34,8	24
0:40:20	72	34,7	25
0:40:30	72	35,0	25
0:40:40	72	35,0	26
0:40:50	72	35,0	26
0:41:00	72	34,9	26
0:41:10	72	34,8	25
0:41:20	72	34,8	26
0:41:30	72	34,8	26
0:41:40	72	34,9	26
0:41:50	72	35,3	26
0:42:00	72	35,5	26
0:42:10	72	35,9	26
0:42:20	71	35,7	25
0:42:30	71	35,1	25
0:42:40	71	34,7	25
0:42:50	71	36,1	25
0:43:00	71	36,2	25
0:43:10	71	36,2	25
0:43:20	71	34,4	26
0:43:30	71	36,1	26
0:43:40	71	35,5	26
0:43:50	71	34,9	26
0:44:00	71	35,6	27
0:44:10	72	35,8	27
0:44:20	72	35,7	27
0:44:30	72	35,2	29
0:44:40	72	34,9	30
0:44:50	73	34,9	30
0:45:00	73	35,0	30
0:45:10	73	34,7	30
0:45:20	74	34,9	30
0:45:30	74	34,7	30
0:45:40	74	35,1	31
0:45:50	75	34,8	31
0:46:00	75	35,0	31
0:46:10	75	34,8	32
0:46:20	75	35,1	33
0:46:30	75	35,1	33
0:46:40	76	34,9	33
0:46:50	76	34,8	33
0:47:00	76	35,0	34
0:47:10	75	34,8	35
0:47:20	75	34,9	35
0:47:30	75	35,2	34
0:47:40	75	34,9	34
0:47:50	75	35,1	33
0:48:00	75	34,8	33
0:48:10	74	35,2	33
0:48:20	74	35,0	33
0:48:30	74	35,3	33
0:48:40	74	35,1	33
0:48:50	74	34,9	33
0:49:00	73	35,2	33
0:49:10	73	35,0	33
0:49:20	73	34,8	32
0:49:30	73	35,2	31
0:49:40	72	35,0	31
0:49:50	72	34,9	31
0:50:00	72	35,2	30
0:50:10	72	35,2	30
0:50:20	72	34,5	30
0:50:30	71	34,6	31
0:50:40	71	34,5	30
0:50:50	71	34,8	30
0:51:00	71	34,8	30
0:51:10	71	34,7	30
0:51:20	71	34,5	30
0:51:30	71	34,5	31
0:51:40	71	36,1	31
0:51:50	71	35,4	31
0:52:00	71	35,4	32
0:52:10	72	34,8	32
0:52:20	72	34,9	32
0:52:30	72	34,9	35
0:52:40	73	35,0	35
0:52:50	73	34,8	35
0:53:00	74	34,9	36
0:53:10	74	34,8	36
0:53:20	74	35,1	36
0:53:30	75	35,1	36
0:53:40	75	35,0	36
0:53:50	75	35,1	36
0:54:00	75	35,1	36
0:54:10	76	34,9	35
0:54:20	76	34,9	34
0:54:30	76	34,9	34
0:54:40	76	35,0	35
0:54:50	76	34,9	35
0:55:00	76	35,1	34
0:55:10	76	34,9	34
0:55:20	76	34,8	34
0:55:30	76	34,9	33
0:55:40	75	35,2	33
0:55:50	75	35,0	33
0:56:00	75	35,1	33
0:56:10	75	35,0	33
0:56:20	75	34,9	32
0:56:30	75	35,3	32
0:56:40	75	35,1	32
0:56:50	74	34,9	31
0:57:00	74	35,3	30
0:57:10	74	35,1	29
0:57:20	74	35,0	30
0:57:30	74	34,9	29
0:57:40	73	35,2	29
0:57:50	73	35,0	29
0:58:00	73	34,9	30
0:58:10	73	34,9	31
0:58:20	73	35,1	31
0:58:30	73	35,0	31
0:58:40	72	35,0	31
0:58:50	72	34,9	31
0:59:00	72	35,2	31
0:59:10	72	35,0	31
0:59:20	72	35,5	31
0:59:30	72	35,5	29
0:59:40	71	35,2	31
0:59:50	71	35,4	30
1:00:00	71	35,4	30
1:00:10	71	35,5	30
1:00:20	71	35,8	30
1:00:30	71	35,9	31
1:00:40	71	35,4	31
1:00:50	71	34,5	31
1:01:00	71	35,5	31
1:01:10	71	35,7	31
1:01:20	71	35,5	32
1:01:30	72	34,9	33
1:01:40	72	35,0	33
1:01:50	72	34,8	34
1:02:00	73	35,0	34
1:02:10	73	34,8	34
1:02:20	74	34,8	34
1:02:30	74	34,9	34
1:02:40	74	35,1	34
1:02:50	75	34,9	34
1:03:00	75	35,2	37
1:03:10	75	34,8	37
1:03:20	75	35,0	36
1:03:30	76	35,0	36
1:03:40	76	34,9	35
1:03:50	76	35,0	35
1:04:00	76	34,9	35
1:04:10	76	34,8	35
1:04:20	76	35,2	35
1:04:30	76	35,0	34
1:04:40	76	35,0	35
1:04:50	76	34,9	35
1:05:00	76	34,9	35
1:05:10	76	35,0	34
1:05:20	75	34,8	33
1:05:30	75	34,9	33
1:05:40	75	35,1	33
1:05:50	75	34,9	33
1:06:00	75	35,2	32
1:06:10	75	35,0	33
1:06:20	75	34,9	33
1:06:30	75	35,0	33
1:06:40	75	34,9	34
1:06:50	74	35,1	34
1:07:00	74	35,0	33
1:07:10	74	34,9	33
1:07:20	74	34,9	34
1:07:30	74	35,0	34
1:07:40	74	34,9	34
1:07:50	74	35,1	34
1:08:00	73	35,0	34
1:08:10	73	34,8	34
1:08:20	73	35,1	34
1:08:30	73	35,0	33
1:08:40	73	34,9	33
1:08:50	73	35,0	33
1:09:00	73	34,9	33
1:09:10	73	35,2	33
1:09:20	72	35,1	33
1:09:30	72	35,0	33
1:09:40	72	34,9	34
1:09:50	72	35,0	34
1:10:00	72	34,9	34
1:10:10	72	35,4	34
1:10:20	72	34,8	34
1:10:30	72	35,8	34
1:10:40	71	35,3	34
1:10:50	71	34,8	35
1:11:00	71	35,8	35
1:11:10	71	35,4	35
1:11:20	71	34,7	35
1:11:30	71	35,8	35
1:11:40	71	35,3	36
1:11:50	71	35,9	36
1:12:00	71	35,0	36
1:12:10	71	35,3	36
1:12:20	71	35,3	37
1:12:30	71	35,0	38
1:12:40	72	34,9	38
1:12:50	72	34,9	38
1:13:00	72	34,8	39
1:13:10	72	35,1	40
1:13:20	73	34,9	40
1:13:30	73	35,0	40
1:13:40	73	34,8	41
1:13:50	74	34,9	41
1:14:00	74	35,1	42
1:14:10	74	35,1	42
1:14:20	74	34,9	42
1:14:30	75	34,9	43
1:14:40	75	34,9	43
1:14:50	75	35,1	43
1:15:00	75	34,9	44
1:15:10	75	35,1	44
1:15:20	75	34,9	44
1:15:30	76	35,0	44
1:15:40	76	35,0	44
1:15:50	76	34,9	45
1:16:00	76	35,0	45
1:16:10	76	34,9	45
1:16:20	76	35,2	45
1:16:30	76	35,1	46
1:16:40	76	35,0	47
1:16:50	76	34,9	47
1:17:00	76	35,1	47
1:17:10	75	35,0	47
1:17:20	75	34,9	47
1:17:30	75	35,1	47
1:17:40	75	34,9	47
1:17:50	75	35,0	47
1:18:00	75	34,9	48
1:18:10	75	35,2	48
1:18:20	75	35,1	48
1:18:30	75	35,0	49
1:18:40	75	34,9	49
1:18:50	75	34,9	50
1:19:00	74	34,9	50
1:19:10	74	34,9	50
1:19:20	74	35,3	50
1:19:30	74	35,2	54
1:19:40	74	35,2	51
1:19:50	74	35,1	52
1:20:00	74	35,1	53
1:20:10	74	35,0	53
1:20:20	74	34,9	53
1:20:30	74	35,0	53
1:20:40	73	34,9	53
1:20:50	73	35,2	54
1:21:00	73	35,1	54
1:21:10	73	35,1	54
1:21:20	73	35,0	55
1:21:30	73	34,9	56
1:21:40	73	34,9	56
1:21:50	73	35,1	56
1:22:00	73	35,1	56
1:22:10	73	35,0	56
1:22:20	73	34,9	57
1:22:30	72	34,9	57
1:22:40	72	35,2	4
1:22:50	72	35,2	1
1:23:00	72	35,1	1
1:23:10	72	35,1	2
1:23:20	72	35,0	1
1:23:30	72	35,2	1
1:23:40	72	35,8	0
1:23:50	72	35,4	0
1:24:00	72	35,5	1
1:24:10	72	35,7	1
1:24:20	72	35,3	2
1:24:30	71	35,9	1
1:24:40	71	35,3	1
1:24:50	71	35,9	1
1:25:00	71	35,1	8
1:25:10	71	35,5	13
1:25:20	71	35,9	8
1:25:30	71	35,3	3
1:25:40	71	35,4	0
1:25:50	71	35,4	1
1:26:00	72	35,3	1
1:26:10	72	35,1	1
1:26:20	72	34,9	7
1:26:30	72	34,8	67
1:26:40	72	34,9	67
1:26:50	72	34,8	67
1:27:00	72	35,1	68
1:27:10	72	34,9	69
1:27:20	73	34,9	70
1:27:30	73	34,9	70
1:27:40	73	34,9	70
1:27:50	73	34,9	71
1:28:00	73	34,9	71
1:28:10	74	34,9	72
1:28:20	74	35,2	73
1:28:30	74	34,8	73
1:28:40	74	34,9	73
1:28:50	74	34,9	73
1:29:00	74	35,0	74
1:29:10	75	34,9	74
1:29:20	75	34,9	74
1:29:30	75	35,2	75
1:29:40	75	35,1	75
1:29:50	75	35,0	75
1:30:00	75	34,9	76
1:30:10	75	35,2	76
1:30:20	75	35,1	77
1:30:30	75	35,0	77
1:30:40	75	35,0	78
1:30:50	75	34,9	78
1:31:00	75	35,2	79
1:31:10	75	35,4	79
1:31:20	74	35,4	80
1:31:30	74	35,5	80
1:31:40	74	35,5	80
1:31:50	74	35,3	81
1:32:00	74	35,3	81
1:32:10	74	35,2	82
1:32:20	74	35,1	82
1:32:30	74	35,1	83
1:32:40	74	35,0	83
1:32:50	74	35,0	83
1:33:00	74	34,9	84
1:33:10	74	34,9	84
1:33:20	74	35,2	85
1:33:30	73	35,1	86
1:33:40	73	35,1	86
1:33:50	73	35,1	86
1:34:00	73	35,0	87
1:34:10	73	35,0	87
1:34:20	73	34,9	88
1:34:30	73	35,2	88
1:34:40	73	35,1	88
1:34:50	73	35,1	89
1:35:00	73	35,0	89
1:35:10	73	35,0	90
1:35:20	73	34,9	90
1:35:30	73	35,1	91
1:35:40	72	35,1	91
1:35:50	72	35,0	92
1:36:00	72	34,9	92
1:36:10	72	35,2	93
1:36:20	72	35,2	94
1:36:30	72	35,2	94
1:36:40	72	35,1	94
1:36:50	72	35,1	95
1:37:00	72	35,4	95
1:37:10	72	35,9	96
1:37:20	72	35,3	97
1:37:30	72	35,8	97
1:37:40	72	35,3	97
1:37:50	72	35,8	97
1:38:00	72	35,3	97
1:38:10	72	35,7	98
1:38:20	71	34,9	99
1:38:30	71	35,4	99
1:38:40	71	35,8	100
1:38:50	71	35,0	100
1:39:00	71	35,2	101
