Repository: ProgWizer/parser

File: project-root/data/Tests/Data Acquisition/2013 (508)/13-0169 MW.txt (part 1 of 7)
--Test Summary--
Full Path and File Name	
Instrument Name	UCA Right Cell
Instrument Type	Model 4262 Twin Cell UCA
Instrument Serial Number	
Test Start Date	23.08.2013
Test Start Time	12:42:30
Test Stop Date	27.08.2013
Test Stop Time	8:58:41
Test Length	92:16:11
Final Sample Time Offset	92:16:00
Controller Schedule Name	
Sampling Period	30 seconds
Comments	T:60(30),25(240)
Information	WellID	
Information	Customer	Trican
Information	EngName	Konstantin Shut
Information	CementClass	100%G
Information	CementMfr	Dyckerhoff - Suhoy Log
Information	Additives	17%MKU-85+0.5%CFL-17+0.15%HEC-SA+0.1%LTR
Information	Density	1600
Information	BHCT	60
Information	BHST	
Information	FluidLoss	
Information	JobType	
Calculated Value	CS_50	11:32:00
Calculated Value	CS_500	25:03:00
Calculated Value	CS_Time8h	0,00 MPa
Calculated Value	CS_Time12h	0,42 MPa
Calculated Value	CS_Time24h	3,23 MPa
Calculated Value	CS_Time48h	6,96 MPa
Calculated Value	CS_Time72h	9,94 MPa
Calculated Curve	Compressive Strength	Compressive strength type A (less than 14 lb/gal)
Initial Temperature (°C)	25 °C
Final Temperature (°C)	25 °C
Initial Transit Time (microsec/in)	ERROR
Final Transit Time (microsec/in)	9,96 microsec/in
Initial Compressive Strength (MPa)	N/A
Final Compressive Strength (MPa)	11,66 MPa
--Data--
Time (HH:MM:SS)	Temperature (°C)	Transit Time (microsec/in)	Compressive Strength (MPa)
0:00:00	25		
0:00:30	25		
0:01:00	25		
0:01:30	25		
0:02:00	25		
0:02:30	25		
0:03:00	25		
0:03:30	26		
0:04:00	26		
0:04:30	26		
0:05:00	26		
0:05:30	27		
0:06:00	27		
0:06:30	28		
0:07:00	29		
0:07:30	29	16,77	0,00
0:08:00	30	16,76	0,00
0:08:30	31	16,75	0,00
0:09:00	32	16,75	0,01
0:09:30	33	16,74	0,01
0:10:00	34	16,72	0,01
0:10:30	35	16,71	0,02
0:11:00	36	16,71	0,02
0:11:30	37	16,70	0,02
0:12:00	38	16,69	0,02
0:12:30	39	16,68	0,03
0:13:00	40	16,71	0,02
0:13:30	41	16,69	0,02
0:14:00	42	16,67	0,03
0:14:30	44	16,65	0,04
0:15:00	45	16,63	0,05
0:15:30	46	16,60	0,05
0:16:00	47	16,59	0,06
0:16:30	48	16,58	0,06
0:17:00	49	16,57	0,07
0:17:30	50	16,55	0,07
0:18:00	50	16,54	0,08
0:18:30	51	16,52	0,08
0:19:00	52	16,51	0,09
0:19:30	53	16,50	0,09
0:20:00	53	16,48	0,10
0:20:30	54	16,47	0,10
0:21:00	54	16,45	0,11
0:21:30	55	16,44	0,11
0:22:00	55	16,43	0,11
0:22:30	56	16,41	0,12
0:23:00	56	16,41	0,12
0:23:30	56	16,39	0,13
0:24:00	57	16,39	0,13
0:24:30	57	16,38	0,13
0:25:00	57	16,37	0,14
0:25:30	58	16,36	0,14
0:26:00	58	16,35	0,14
0:26:30	58	16,34	0,15
0:27:00	58	16,33	0,15
0:27:30	59	16,33	0,15
0:28:00	59	16,33	0,15
0:28:30	59	16,32	0,16
0:29:00	60	16,31	0,16
0:29:30	60	16,31	0,16
0:30:00	60	16,37	0,14
0:30:30	60	16,35	0,14
0:31:00	61	16,34	0,15
0:31:30	61	16,33	0,15
0:32:00	62	16,32	0,16
0:32:30	62	16,31	0,16
0:33:00	62	16,29	0,16
0:33:30	62	16,29	0,17
0:34:00	63	16,28	0,17
0:34:30	63	16,27	0,17
0:35:00	63	16,27	0,17
0:35:30	63	16,27	0,17
0:36:00	63	16,27	0,17
0:36:30	63	16,27	0,17
0:37:00	63	16,27	0,17
0:37:30	63	16,27	0,18
0:38:00	63	16,27	0,18
0:38:30	64	16,27	0,18
0:39:00	63	16,27	0,18
0:39:30	63	16,27	0,18
0:40:00	63	16,27	0,18
0:40:30	63	16,27	0,18
0:41:00	63	16,27	0,18
0:41:30	63	16,27	0,18
0:42:00	63	16,27	0,18
0:42:30	63	16,27	0,18
0:43:00	63	16,27	0,18
0:43:30	63	16,27	0,18
0:44:00	63	16,27	0,18
0:44:30	63	16,27	0,18
0:45:00	63	16,27	0,17
0:45:30	63	16,27	0,17
0:46:00	63	16,27	0,17
0:46:30	63	16,27	0,17
0:47:00	62	16,27	0,17
0:47:30	62	16,27	0,17
0:48:00	62	16,28	0,17
0:48:30	62	16,28	0,17
0:49:00	62	16,28	0,17
0:49:30	62	16,28	0,17
0:50:00	62	16,29	0,17
0:50:30	62	16,29	0,17
0:51:00	62	16,29	0,17
0:51:30	62	16,29	0,16
0:52:00	61	16,29	0,16
0:52:30	61	16,29	0,16
0:53:00	61	16,29	0,16
0:53:30	61	16,30	0,16
0:54:00	61	16,30	0,16
0:54:30	61	16,30	0,16
0:55:00	61	16,31	0,16
0:55:30	61	16,31	0,16
0:56:00	60	16,32	0,16
0:56:30	60	16,31	0,16
0:57:00	60	16,30	0,16
0:57:30	60	16,30	0,16
0:58:00	60	16,30	0,16
0:58:30	60	16,30	0,16
0:59:00	60	16,30	0,16
0:59:30	60	16,30	0,16
1:00:00	60	16,30	0,16
1:00:30	59	16,30	0,16
1:01:00	59	16,30	0,16
1:01:30	59	16,31	0,16
1:02:00	59	16,31	0,16
1:02:30	59	16,31	0,16
1:03:00	59	16,31	0,16
1:03:30	59	16,31	0,16
1:04:00	59	16,31	0,16
1:04:30	59	16,31	0,16
1:05:00	58	16,32	0,16
1:05:30	58	16,32	0,16
1:06:00	58	16,32	0,16
1:06:30	58	16,32	0,16
1:07:00	58	16,32	0,16
1:07:30	58	16,32	0,16
1:08:00	58	16,32	0,16
1:08:30	58	16,32	0,16
1:09:00	57	16,32	0,16
1:09:30	57	16,32	0,16
1:10:00	57	16,32	0,16
1:10:30	57	16,33	0,15
1:11:00	57	16,33	0,15
1:11:30	57	16,33	0,15
1:12:00	57	16,33	0,15
1:12:30	57	16,33	0,15
1:13:00	57	16,33	0,15
1:13:30	56	16,33	0,15
1:14:00	56	16,33	0,15
1:14:30	56	16,33	0,15
1:15:00	56	16,33	0,15
1:15:30	56	16,33	0,15
1:16:00	56	16,33	0,15
1:16:30	56	16,33	0,15
1:17:00	56	16,33	0,15
1:17:30	56	16,33	0,15
1:18:00	55	16,34	0,15
1:18:30	55	16,34	0,15
1:19:00	55	16,34	0,15
1:19:30	55	16,34	0,15
1:20:00	55	16,34	0,15
1:20:30	55	16,34	0,15
1:21:00	55	16,34	0,15
1:21:30	55	16,35	0,14
1:22:00	55	16,35	0,14
1:22:30	54	16,35	0,14
1:23:00	54	16,35	0,14
1:23:30	54	16,35	0,14
1:24:00	54	16,35	0,14
1:24:30	54	16,35	0,14
1:25:00	54	16,35	0,14
1:25:30	54	16,35	0,14
1:26:00	54	16,36	0,14
1:26:30	54	16,36	0,14
1:27:00	54	16,36	0,14
1:27:30	53	16,36	0,14
1:28:00	53	16,36	0,14
1:28:30	53	16,36	0,14
1:29:00	53	16,36	0,14
1:29:30	53	16,36	0,14
1:30:00	53	16,36	0,14
1:30:30	53	16,36	0,14
1:31:00	53	16,35	0,14
1:31:30	53	16,35	0,14
1:32:00	53	16,36	0,14
1:32:30	52	16,36	0,14
1:33:00	52	16,36	0,14
1:33:30	52	16,36	0,14
1:34:00	52	16,36	0,14
1:34:30	52	16,36	0,14
1:35:00	52	16,36	0,14
1:35:30	52	16,36	0,14
1:36:00	52	16,36	0,14
1:36:30	52	16,36	0,14
1:37:00	52	16,36	0,14
1:37:30	51	16,36	0,14
1:38:00	51	16,37	0,14
1:38:30	51	16,37	0,14
1:39:00	51	16,37	0,14
1:39:30	51	16,37	0,14
1:40:00	51	16,37	0,14
1:40:30	51	16,37	0,14
1:41:00	51	16,38	0,13
1:41:30	51	16,38	0,13
1:42:00	51	16,38	0,13
1:42:30	51	16,38	0,13
1:43:00	50	16,38	0,13
1:43:30	50	16,38	0,13
1:44:00	50	16,39	0,13
1:44:30	50	16,39	0,13
1:45:00	50	16,39	0,13
1:45:30	50	16,39	0,13
1:46:00	50	16,39	0,13
1:46:30	50	16,39	0,13
1:47:00	50	16,39	0,13
1:47:30	50	16,39	0,13
1:48:00	50	16,39	0,13
1:48:30	50	16,39	0,13
1:49:00	49	16,39	0,13
1:49:30	49	16,39	0,13
1:50:00	49	16,40	0,13
1:50:30	49	16,40	0,13
1:51:00	49	16,40	0,13
1:51:30	49	16,40	0,13
1:52:00	49	16,40	0,13
1:52:30	49	16,40	0,13
1:53:00	49	16,41	0,12
1:53:30	49	16,41	0,12
1:54:00	49	16,41	0,12
1:54:30	49	16,41	0,12
1:55:00	48	16,41	0,12
1:55:30	48	16,41	0,12
1:56:00	48	16,41	0,12
1:56:30	48	16,41	0,12
1:57:00	48	16,41	0,12
1:57:30	48	16,41	0,12
1:58:00	48	16,41	0,12
1:58:30	48	16,42	0,12
1:59:00	48	16,41	0,12
1:59:30	48	16,42	0,12
2:00:00	48	16,42	0,12
2:00:30	48	16,42	0,12
2:01:00	48	16,42	0,12
2:01:30	47	16,42	0,12
2:02:00	47	16,42	0,12
2:02:30	47	16,43	0,11
2:03:00	47	16,43	0,11
2:03:30	47	16,43	0,11
2:04:00	47	16,43	0,11
2:04:30	47	16,43	0,11
2:05:00	47	16,44	0,11
2:05:30	47	16,44	0,11
2:06:00	47	16,44	0,11
2:06:30	47	16,44	0,11
2:07:00	47	16,44	0,11
2:07:30	47	16,45	0,11
2:08:00	46	16,45	0,11
2:08:30	46	16,45	0,11
2:09:00	46	16,45	0,11
2:09:30	46	16,45	0,11
2:10:00	46	16,45	0,11
2:10:30	46	16,45	0,11
2:11:00	46	16,45	0,11
2:11:30	46	16,45	0,11
2:12:00	46	16,45	0,11
2:12:30	46	16,45	0,11
2:13:00	46	16,46	0,10
2:13:30	46	16,46	0,10
2:14:00	46	16,46	0,10
2:14:30	46	16,47	0,10
2:15:00	45	16,47	0,10
2:15:30	45	16,47	0,10
2:16:00	45	16,47	0,10
2:16:30	45	16,47	0,10
2:17:00	45	16,47	0,10
2:17:30	45	16,47	0,10
2:18:00	45	16,46	0,10
2:18:30	45	16,46	0,10
2:19:00	45	16,47	0,10
2:19:30	45	16,47	0,10
2:20:00	45	16,47	0,10
2:20:30	45	16,47	0,10
2:21:00	45	16,47	0,10
2:21:30	45	16,47	0,10
2:22:00	45	16,47	0,10
2:22:30	45	16,47	0,10
2:23:00	44	16,47	0,10
2:23:30	44	16,47	0,10
2:24:00	44	16,47	0,10
2:24:30	44	16,48	0,10
2:25:00	44	16,48	0,10
2:25:30	44	16,48	0,10
2:26:00	44	16,48	0,10
2:26:30	44	16,48	0,10
2:27:00	44	16,49	0,09
2:27:30	44	16,49	0,09
2:28:00	44	16,49	0,09
2:28:30	44	16,49	0,09
2:29:00	44	16,50	0,09
2:29:30	44	16,50	0,09
2:30:00	44	16,50	0,09
2:30:30	44	16,50	0,09
2:31:00	43	16,50	0,09
2:31:30	43	16,50	0,09
2:32:00	43	16,50	0,09
2:32:30	43	16,50	0,09
2:33:00	43	16,51	0,09
2:33:30	43	16,51	0,09
2:34:00	43	16,51	0,09
2:34:30	43	16,52	0,08
2:35:00	43	16,52	0,08
2:35:30	43	16,52	0,08
2:36:00	43	16,53	0,08
2:36:30	43	16,53	0,08
2:37:00	43	16,53	0,08
2:37:30	43	16,53	0,08
2:38:00	43	16,54	0,08
2:38:30	43	16,54	0,08
2:39:00	43	16,54	0,08
2:39:30	42	16,54	0,08
2:40:00	42	16,54	0,08
2:40:30	42	16,54	0,07
2:41:00	42	16,54	0,07
2:41:30	42	16,54	0,07
2:42:00	42	16,54	0,07
2:42:30	42	16,55	0,07
2:43:00	42	16,55	0,07
2:43:30	42	16,55	0,07
2:44:00	42	16,55	0,07
2:44:30	42	16,56	0,07
2:45:00	42	16,56	0,07
2:45:30	42	16,56	0,07
2:46:00	42	16,56	0,07
2:46:30	42	16,56	0,07
2:47:00	42	16,57	0,07
2:47:30	42	16,57	0,07
2:48:00	42	16,57	0,07
2:48:30	42	16,57	0,07
2:49:00	41	16,57	0,07
2:49:30	41	16,57	0,06
2:50:00	41	16,57	0,06
2:50:30	41	16,57	0,06
2:51:00	41	16,57	0,06
2:51:30	41	16,58	0,06
2:52:00	41	16,58	0,06
2:52:30	41	16,58	0,06
2:53:00	41	16,58	0,06
2:53:30	41	16,59	0,06
2:54:00	41	16,59	0,06
2:54:30	41	16,59	0,06
2:55:00	41	16,59	0,06
2:55:30	41	16,59	0,06
2:56:00	41	16,59	0,06
2:56:30	41	16,59	0,06
2:57:00	41	16,59	0,06
2:57:30	41	16,59	0,06
2:58:00	41	16,60	0,05
2:58:30	41	16,60	0,05
2:59:00	41	16,60	0,05
2:59:30	40	16,60	0,05
3:00:00	40	16,61	0,05
3:00:30	40	16,61	0,05
3:01:00	40	16,61	0,05
3:01:30	40	16,61	0,05
3:02:00	40	16,62	0,05
3:02:30	40	16,62	0,05
3:03:00	40	16,62	0,05
3:03:30	40	16,62	0,05
3:04:00	40	16,63	0,05
3:04:30	40	16,63	0,05
3:05:00	40	16,63	0,05
3:05:30	40	16,63	0,05
3:06:00	40	16,63	0,04
3:06:30	40	16,63	0,04
3:07:00	40	16,63	0,04
3:07:30	40	16,63	0,04
3:08:00	40	16,63	0,04
3:08:30	40	16,64	0,04
3:09:00	40	16,64	0,04
3:09:30	40	16,64	0,04
3:10:00	40	16,65	0,04
3:10:30	40	16,65	0,04
3:11:00	39	16,65	0,04
3:11:30	39	16,65	0,04
3:12:00	39	16,65	0,04
3:12:30	39	16,65	0,04
3:13:00	39	16,64	0,04
3:13:30	39	16,64	0,04
3:14:00	39	16,65	0,04
3:14:30	39	16,65	0,04
3:15:00	39	16,65	0,04
3:15:30	39	16,65	0,04
3:16:00	39	16,65	0,04
3:16:30	39	16,65	0,04
3:17:00	39	16,65	0,04
3:17:30	39	16,65	0,04
3:18:00	39	16,66	0,03
3:18:30	39	16,66	0,03
3:19:00	39	16,67	0,03
3:19:30	39	16,67	0,03
3:20:00	39	16,67	0,03
3:20:30	39	16,68	0,03
3:21:00	39	16,68	0,03
3:21:30	39	16,68	0,03
3:22:00	39	16,68	0,03
3:22:30	39	16,68	0,03
3:23:00	39	16,68	0,03
3:23:30	39	16,68	0,03
3:24:00	39	16,69	0,02
3:24:30	39	16,69	0,02
3:25:00	38	16,69	0,02
3:25:30	38	16,69	0,02
3:26:00	38	16,70	0,02
3:26:30	38	16,70	0,02
3:27:00	38	16,70	0,02
3:27:30	38	16,71	0,02
3:28:00	38	16,71	0,02
3:28:30	38	16,71	0,02
3:29:00	38	16,71	0,02
3:29:30	38	16,71	0,02
3:30:00	38	16,71	0,02
3:30:30	38	16,71	0,02
3:31:00	38	16,71	0,02
3:31:30	38	16,71	0,02
3:32:00	38	16,72	0,01
3:32:30	38	16,72	0,01
3:33:00	38	16,72	0,01
3:33:30	38	16,72	0,01
3:34:00	38	16,72	0,01
3:34:30	38	16,73	0,01
3:35:00	38	16,73	0,01
3:35:30	38	16,73	0,01
3:36:00	38	16,74	0,01
3:36:30	38	16,74	0,01
3:37:00	38	16,74	0,01
3:37:30	38	16,74	0,01
3:38:00	38	16,75	0,01
3:38:30	38	16,75	0,01
3:39:00	38	16,75	0,01
3:39:30	37	16,75	0,01
3:40:00	37	16,75	0,00
3:40:30	37	16,75	0,00
3:41:00	37	16,75	0,00
3:41:30	37	16,75	0,00
3:42:00	37	16,76	0,00
3:42:30	37	16,76	0,00
3:43:00	37	16,76	0,00
3:43:30	37	16,76	0,00
3:44:00	37	16,77	0,00
3:44:30	37	16,77	0,00
3:45:00	37	16,77	0,00
3:45:30	37	16,77	0,00
3:46:00	37	16,77	0,00
3:46:30	37	16,77	0,00
3:47:00	37	16,77	0,00
3:47:30	37	16,77	0,00
3:48:00	37	16,78	0,00
3:48:30	37	16,78	0,00
3:49:00	37	16,78	0,00
3:49:30	37	16,78	0,00
3:50:00	37	16,79	0,00
3:50:30	37	16,79	0,00
3:51:00	37	16,79	0,00
3:51:30	37	16,79	0,00
3:52:00	37	16,80	0,00
3:52:30	37	16,80	0,00
3:53:00	37	16,80	0,00
3:53:30	37	16,80	0,00
3:54:00	37	16,80	0,00
3:54:30	37	16,80	0,00
3:55:00	37	16,80	0,00
3:55:30	37	16,81	0,00
3:56:00	37	16,81	0,00
3:56:30	37	16,81	0,00
3:57:00	36	16,82	0,00
3:57:30	36	16,82	0,00
3:58:00	36	16,82	0,00
3:58:30	36	16,82	0,00
3:59:00	36	16,83	0,00
3:59:30	36	16,83	0,00
4:00:00	36	16,83	0,00
4:00:30	36	16,84	0,00
4:01:00	36	16,84	0,00
4:01:30	36	16,84	0,00
4:02:00	36	16,84	0,00
4:02:30	36	16,84	0,00
4:03:00	36	16,84	0,00
4:03:30	36	16,84	0,00
4:04:00	36	16,85	0,00
4:04:30	36	16,86	0,00
4:05:00	36	16,86	0,00
4:05:30	36	16,86	0,00
4:06:00	36	16,86	0,00
4:06:30	36	16,86	0,00
4:07:00	36	16,86	0,00
4:07:30	36	16,85	0,00
4:08:00	36	16,86	0,00
4:08:30	36	16,86	0,00
4:09:00	36	16,87	0,00
4:09:30	36	16,87	0,00
4:10:00	36	16,87	0,00
4:10:30	36	16,87	0,00
4:11:00	36	16,87	0,00
4:11:30	36	16,87	0,00
4:12:00	36	16,87	0,00
4:12:30	36	16,88	0,00
4:13:00	36	16,87	0,00
4:13:30	36	16,88	0,00
4:14:00	36	16,88	0,00
4:14:30	36	16,88	0,00
4:15:00	36	16,89	0,00
4:15:30	36	16,89	0,00
4:16:00	36	16,89	0,00
4:16:30	36	16,89	0,00
4:17:00	36	16,89	0,00
4:17:30	36	16,89	0,00
4:18:00	36	16,90	0,00
4:18:30	36	16,90	0,00
4:19:00	35	16,90	0,00
4:19:30	35	16,91	0,00
4:20:00	35	16,91	0,00
4:20:30	35	16,92	0,00
4:21:00	35	16,92	0,00
4:21:30	35	16,92	0,00
4:22:00	35	16,92	0,00
4:22:30	35	16,93	0,00
4:23:00	35	16,93	0,00
4:23:30	35	16,93	0,00
4:24:00	35	16,93	0,00
4:24:30	35	16,93	0,00
4:25:00	35	16,94	0,00
4:25:30	35	16,94	0,00
4:26:00	35	16,94	0,00
4:26:30	35	16,94	0,00
4:27:00	35	16,95	0,00
4:27:30	35	16,95	0,00
4:28:00	35	16,95	0,00
4:28:30	35	16,95	0,00
4:29:00	35	16,95	0,00
4:29:30	35	16,95	0,00
4:30:00	35	16,96	0,00
4:30:30	35	16,96	0,00
4:31:00	35	16,96	0,00
4:31:30	35	16,97	0,00
4:32:00	35	16,97	0,00
4:32:30	35	16,97	0,00
4:33:00	35	16,98	0,00
4:33:30	35	16,98	0,00
4:34:00	35	16,98	0,00
4:34:30	35	16,98	0,00
4:35:00	35	16,98	0,00
4:35:30	35	16,98	0,00
4:36:00	35	16,98	0,00
4:36:30	35	16,99	0,00
4:37:00	35	16,99	0,00
4:37:30	35	17,00	0,00
4:38:00	35	17,00	0,00
4:38:30	35	17,00	0,00
4:39:00	35	17,00	0,00
4:39:30	35	17,01	0,00
4:40:00	35	17,01	0,00
4:40:30	35	17,01	0,00
4:41:00	35	17,02	0,00
4:41:30	35	17,02	0,00
4:42:00	35	17,02	0,00
4:42:30	35	17,02	0,00
4:43:00	35	17,02	0,00
4:43:30	35	17,02	0,00
4:44:00	35	17,03	0,00
4:44:30	35	17,03	0,00
4:45:00	35	17,03	0,00
4:45:30	35	17,04	0,00
4:46:00	35	17,04	0,00
4:46:30	34	17,05	0,00
4:47:00	35	17,05	0,00
4:47:30	34	17,05	0,00
4:48:00	34	17,05	0,00
4:48:30	34	17,05	0,00
4:49:00	34	17,05	0,00
4:49:30	34	17,06	0,00
4:50:00	34	17,06	0,00
4:50:30	34	17,07	0,00
4:51:00	34	17,07	0,00
4:51:30	34	17,07	0,00
4:52:00	34	17,07	0,00
4:52:30	34	17,07	0,00
4:53:00	34	17,07	0,00
4:53:30	34	17,07	0,00
4:54:00	34	17,06	0,00
4:54:30	34	17,07	0,00
4:55:00	34	17,07	0,00
4:55:30	34	17,07	0,00
4:56:00	34	17,07	0,00
4:56:30	34	17,07	0,00
4:57:00	34	17,08	0,00
4:57:30	34	17,08	0,00
4:58:00	34	17,08	0,00
4:58:30	34	17,09	0,00
4:59:00	34	17,09	0,00
4:59:30	34	17,09	0,00
5:00:00	34	17,10	0,00
5:00:30	34	17,10	0,00
5:01:00	34	17,10	0,00
5:01:30	34	17,11	0,00
5:02:00	34	17,11	0,00
5:02:30	34	17,11	0,00
5:03:00	34	17,11	0,00
5:03:30	34	17,11	0,00
5:04:00	34	17,11	0,00
5:04:30	34	17,11	0,00
5:05:00	34	17,12	0,00
5:05:30	34	17,12	0,00
5:06:00	34	17,12	0,00
5:06:30	34	17,13	0,00
5:07:00	34	17,13	0,00
5:07:30	34	17,13	0,00
5:08:00	34	17,13	0,00
5:08:30	34	17,13	0,00
5:09:00	34	17,13	0,00
5:09:30	34	17,13	0,00
5:10:00	34	17,13	0,00
5:10:30	34	17,13	0,00
5:11:00	34	17,14	0,00
5:11:30	34	17,14	0,00
5:12:00	34	17,14	0,00
5:12:30	34	17,14	0,00
5:13:00	34	17,15	0,00
5:13:30	34	17,15	0,00
5:14:00	34	17,15	0,00
5:14:30	34	17,15	0,00
5:15:00	34	17,16	0,00
5:15:30	34	17,16	0,00
5:16:00	34	17,16	0,00
5:16:30	34	17,16	0,00
5:17:00	34	17,16	0,00
5:17:30	34	17,16	0,00
5:18:00	34	17,16	0,00
5:18:30	34	17,16	0,00
5:19:00	34	17,16	0,00
5:19:30	34	17,17	0,00
5:20:00	34	17,17	0,00
5:20:30	34	17,17	0,00
5:21:00	34	17,17	0,00
5:21:30	34	17,17	0,00
5:22:00	34	17,18	0,00
5:22:30	34	17,18	0,00
5:23:00	34	17,18	0,00
5:23:30	34	17,18	0,00
5:24:00	34	17,18	0,00
5:24:30	34	17,19	0,00
5:25:00	34	17,19	0,00
5:25:30	34	17,19	0,00
5:26:00	34	17,19	0,00
5:26:30	34	17,19	0,00
5:27:00	34	17,19	0,00
5:27:30	34	17,19	0,00
5:28:00	34	17,19	0,00
5:28:30	34	17,19	0,00
5:29:00	34	17,20	0,00
5:29:30	34	17,20	0,00
5:30:00	34	17,20	0,00
5:30:30	34	17,20	0,00
5:31:00	34	17,20	0,00
5:31:30	33	17,20	0,00
5:32:00	33	17,20	0,00
5:32:30	34	17,19	0,00
5:33:00	34	17,19	0,00
5:33:30	34	17,19	0,00
5:34:00	33	17,20	0,00
5:34:30	33	17,20	0,00
5:35:00	33	17,20	0,00
5:35:30	33	17,20	0,00
5:36:00	33	17,20	0,00
5:36:30	33	17,20	0,00
5:37:00	33	17,20	0,00
5:37:30	33	17,20	0,00
5:38:00	33	17,20	0,00
5:38:30	33	17,21	0,00
5:39:00	33	17,21	0,00
5:39:30	33	17,21	0,00
5:40:00	33	17,21	0,00
5:40:30	33	17,21	0,00
5:41:00	33	17,22	0,00
5:41:30	33	17,22	0,00
5:42:00	33	17,22	0,00
5:42:30	33	17,22	0,00
5:43:00	33	17,22	0,00
5:43:30	33	17,22	0,00
5:44:00	33	17,22	0,00
5:44:30	33	17,22	0,00
5:45:00	33	17,22	0,00
5:45:30	33	17,23	0,00
5:46:00	33	17,23	0,00
5:46:30	33	17,23	0,00
5:47:00	33	17,23	0,00
5:47:30	33	17,23	0,00
5:48:00	33	17,23	0,00
5:48:30	33	17,23	0,00
5:49:00	33	17,23	0,00
5:49:30	33	17,23	0,00
5:50:00	33	17,23	0,00
5:50:30	33	17,23	0,00
5:51:00	33	17,23	0,00
5:51:30	33	17,23	0,00
5:52:00	33	17,23	0,00
5:52:30	33	17,23	0,00
5:53:00	33	17,23	0,00
5:53:30	33	17,23	0,00
5:54:00	33	17,23	0,00
5:54:30	33	17,23	0,00
5:55:00	33	17,23	0,00
5:55:30	33	17,23	0,00
5:56:00	33	17,23	0,00
5:56:30	33	17,23	0,00
5:57:00	33	17,23	0,00
5:57:30	33	17,23	0,00
5:58:00	33	17,23	0,00
5:58:30	33	17,23	0,00
5:59:00	33	17,23	0,00
5:59:30	33	17,23	0,00
6:00:00	33	17,23	0,00
6:00:30	33	17,23	0,00
6:01:00	33	17,23	0,00
6:01:30	33	17,23	0,00
6:02:00	33	17,23	0,00
6:02:30	33	17,23	0,00
6:03:00	33	17,23	0,00
6:03:30	33	17,23	0,00
6:04:00	33	17,23	0,00
6:04:30	33	17,23	0,00
6:05:00	33	17,23	0,00
6:05:30	33	17,23	0,00
6:06:00	33	17,23	0,00
6:06:30	33	17,23	0,00
6:07:00	33	17,23	0,00
6:07:30	33	17,23	0,00
6:08:00	33	17,23	0,00
6:08:30	33	17,23	0,00
6:09:00	33	17,23	0,00
6:09:30	33	17,23	0,00
6:10:00	33	17,23	0,00
6:10:30	33	17,23	0,00
6:11:00	33	17,23	0,00
6:11:30	33	17,23	0,00
6:12:00	33	17,23	0,00
6:12:30	33	17,23	0,00
6:13:00	33	17,23	0,00
6:13:30	33	17,23	0,00
6:14:00	33	17,23	0,00
6:14:30	33	17,23	0,00
6:15:00	33	17,23	0,00
6:15:30	33	17,23	0,00
6:16:00	33	17,22	0,00
6:16:30	33	17,22	0,00
6:17:00	33	17,21	0,00
6:17:30	33	17,21	0,00
6:18:00	33	17,21	0,00
6:18:30	33	17,21	0,00
6:19:00	33	17,22	0,00
6:19:30	33	17,22	0,00
6:20:00	33	17,22	0,00
6:20:30	33	17,22	0,00
6:21:00	33	17,21	0,00
6:21:30	33	17,21	0,00
6:22:00	33	17,20	0,00
6:22:30	33	17,20	0,00
6:23:00	33	17,20	0,00
6:23:30	33	17,20	0,00
6:24:00	33	17,20	0,00
6:24:30	33	17,20	0,00
6:25:00	33	17,20	0,00
6:25:30	33	17,20	0,00
6:26:00	33	17,20	0,00
6:26:30	33	17,20	0,00
6:27:00	33	17,20	0,00
6:27:30	33	17,20	0,00
6:28:00	33	17,20	0,00
6:28:30	33	17,20	0,00
6:29:00	33	17,20	0,00
6:29:30	33	17,20	0,00
6:30:00	33	17,19	0,00
6:30:30	33	17,20	0,00
6:31:00	33	17,19	0,00
6:31:30	33	17,19	0,00
6:32:00	33	17,19	0,00
6:32:30	33	17,19	0,00
6:33:00	33	17,19	0,00
6:33:30	33	17,19	0,00
6:34:00	33	17,19	0,00
6:34:30	33	17,19	0,00
6:35:00	33	17,19	0,00
6:35:30	33	17,19	0,00
6:36:00	33	17,19	0,00
6:36:30	33	17,19	0,00
6:37:00	33	17,19	0,00
6:37:30	33	17,19	0,00
6:38:00	33	17,19	0,00
6:38:30	33	17,19	0,00
6:39:00	33	17,18	0,00
6:39:30	33	17,18	0,00
6:40:00	33	17,18	0,00
6:40:30	33	17,18	0,00
6:41:00	33	17,18	0,00
6:41:30	33	17,18	0,00
6:42:00	33	17,18	0,00
6:42:30	33	17,18	0,00
6:43:00	33	17,17	0,00
6:43:30	33	17,17	0,00
6:44:00	33	17,17	0,00
6:44:30	33	17,17	0,00
6:45:00	33	17,17	0,00
6:45:30	33	17,17	0,00
6:46:00	33	17,17	0,00
6:46:30	32	17,16	0,00
6:47:00	32	17,16	0,00
6:47:30	32	17,16	0,00
6:48:00	32	17,16	0,00
6:48:30	32	17,16	0,00
6:49:00	32	17,16	0,00
6:49:30	32	17,16	0,00
6:50:00	32	17,16	0,00
6:50:30	32	17,16	0,00
6:51:00	32	17,16	0,00
6:51:30	32	17,16	0,00
6:52:00	32	17,16	0,00
6:52:30	32	17,16	0,00
6:53:00	32	17,15	0,00
6:53:30	32	17,15	0,00
6:54:00	32	17,15	0,00
6:54:30	32	17,15	0,00
6:55:00	32	17,15	0,00
6:55:30	32	17,15	0,00
6:56:00	32	17,15	0,00
6:56:30	32	17,14	0,00
6:57:00	32	17,14	0,00
6:57:30	32	17,14	0,00
6:58:00	32	17,14	0,00
6:58:30	32	17,14	0,00
6:59:00	32	17,14	0,00
6:59:30	32	17,13	0,00
7:00:00	32	17,13	0,00
7:00:30	32	17,13	0,00
7:01:00	32	17,13	0,00
7:01:30	32	17,13	0,00
7:02:00	32	17,13	0,00
7:02:30	32	17,13	0,00
7:03:00	32	17,13	0,00
7:03:30	32	17,13	0,00
7:04:00	32	17,13	0,00
7:04:30	32	17,13	0,00
7:05:00	32	17,12	0,00
7:05:30	32	17,11	0,00
7:06:00	32	17,11	0,00
7:06:30	32	17,11	0,00
7:07:00	32	17,11	0,00
7:07:30	32	17,11	0,00
7:08:00	32	17,11	0,00
7:08:30	32	17,11	0,00
7:09:00	32	17,11	0,00
7:09:30	32	17,11	0,00
7:10:00	32	17,11	0,00
7:10:30	32	17,11	0,00
7:11:00	32	17,10	0,00
7:11:30	32	17,10	0,00
7:12:00	32	17,10	0,00
7:12:30	32	17,10	0,00
7:13:00	32	17,10	0,00
7:13:30	32	17,09	0,00
7:14:00	32	17,09	0,00
7:14:30	32	17,09	0,00
7:15:00	32	17,09	0,00
7:15:30	32	17,09	0,00
7:16:00	32	17,09	0,00
7:16:30	32	17,09	0,00
7:17:00	32	17,08	0,00
7:17:30	32	17,08	0,00
7:18:00	32	17,08	0,00
7:18:30	32	17,08	0,00
7:19:00	32	17,08	0,00
7:19:30	32	17,07	0,00
7:20:00	32	17,07	0,00
7:20:30	32	17,07	0,00
7:21:00	32	17,07	0,00
7:21:30	32	17,07	0,00
7:22:00	32	17,07	0,00
7:22:30	32	17,07	0,00
7:23:00	32	17,07	0,00
7:23:30	32	17,07	0,00
7:24:00	32	17,07	0,00
7:24:30	32	17,06	0,00
7:25:00	32	17,06	0,00
7:25:30	32	17,06	0,00
7:26:00	32	17,06	0,00
7:26:30	32	17,06	0,00
7:27:00	32	17,06	0,00
7:27:30	32	17,05	0,00
7:28:00	32	17,05	0,00
7:28:30	32	17,05	0,00
7:29:00	32	17,05	0,00
7:29:30	32	17,05	0,00
7:30:00	32	17,05	0,00
7:30:30	32	17,05	0,00
7:31:00	32	17,05	0,00
7:31:30	32	17,04	0,00
7:32:00	32	17,04	0,00
7:32:30	32	17,04	0,00
7:33:00	32	17,04	0,00
7:33:30	32	17,04	0,00
7:34:00	32	17,04	0,00
7:34:30	32	17,03	0,00
7:35:00	32	17,03	0,00
7:35:30	32	17,03	0,00
7:36:00	32	17,03	0,00
7:36:30	32	17,02	0,00
7:37:00	32	17,02	0,00
7:37:30	32	17,02	0,00
7:38:00	32	17,02	0,00
7:38:30	32	17,02	0,00
7:39:00	32	17,02	0,00
7:39:30	32	17,02	0,00
7:40:00	32	17,02	0,00
7:40:30	32	17,01	0,00
7:41:00	32	17,01	0,00
7:41:30	32	17,01	0,00
7:42:00	32	17,01	0,00
7:42:30	32	17,01	0,00
7:43:00	32	17,00	0,00
7:43:30	32	17,00	0,00
7:44:00	32	17,00	0,00
7:44:30	32	17,00	0,00
7:45:00	32	16,99	0,00
7:45:30	32	16,99	0,00
7:46:00	32	16,99	0,00
7:46:30	32	16,99	0,00
7:47:00	32	16,99	0,00
7:47:30	32	16,98	0,00
7:48:00	32	16,98	0,00
7:48:30	32	16,98	0,00
7:49:00	32	16,98	0,00
7:49:30	32	16,98	0,00
7:50:00	32	16,98	0,00
7:50:30	32	16,98	0,00
7:51:00	32	16,98	0,00
7:51:30	32	16,98	0,00
7:52:00	32	16,98	0,00
7:52:30	32	16,98	0,00
7:53:00	32	16,97	0,00
7:53:30	32	16,97	0,00
7:54:00	32	16,97	0,00
7:54:30	32	16,97	0,00
7:55:00	32	16,96	0,00
7:55:30	32	16,96	0,00
7:56:00	32	16,95	0,00
7:56:30	32	16,95	0,00
7:57:00	32	16,94	0,00
7:57:30	32	16,94	0,00
7:58:00	32	16,94	0,00
7:58:30	32	16,94	0,00
7:59:00	32	16,94	0,00
7:59:30	32	16,94	0,00
8:00:00	32	16,93	0,00
8:00:30	32	16,93	0,00
8:01:00	32	16,93	0,00
8:01:30	32	16,93	0,00
8:02:00	32	16,93	0,00
8:02:30	32	16,93	0,00
8:03:00	32	16,93	0,00
8:03:30	32	16,93	0,00
8:04:00	32	16,93	0,00
8:04:30	32	16,92	0,00
8:05:00	32	16,92	0,00
8:05:30	32	16,92	0,00
8:06:00	32	16,92	0,00
8:06:30	32	16,91	0,00
8:07:00	32	16,91	0,00
8:07:30	32	16,91	0,00
8:08:00	32	16,91	0,00
8:08:30	32	16,90	0,00
8:09:00	32	16,90	0,00
8:09:30	32	16,90	0,00
8:10:00	32	16,90	0,00
8:10:30	32	16,89	0,00
8:11:00	32	16,89	0,00
8:11:30	32	16,89	0,00
8:12:00	32	16,89	0,00
8:12:30	32	16,89	0,00
8:13:00	32	16,89	0,00
8:13:30	32	16,89	0,00
8:14:00	32	16,89	0,00
8:14:30	32	16,88	0,00
8:15:00	32	16,88	0,00
8:15:30	32	16,88	0,00
8:16:00	32	16,88	0,00
8:16:30	32	16,87	0,00
8:17:00	32	16,87	0,00
8:17:30	32	16,87	0,00
8:18:00	32	16,87	0,00
8:18:30	32	16,87	0,00
8:19:00	32	16,87	0,00
8:19:30	32	16,86	0,00
8:20:00	32	16,86	0,00
8:20:30	32	16,86	0,00
8:21:00	32	16,86	0,00
8:21:30	32	16,85	0,00
8:22:00	32	16,85	0,00
8:22:30	32	16,85	0,00
8:23:00	32	16,85	0,00
8:23:30	32	16,84	0,00
8:24:00	32	16,84	0,00
8:24:30	32	16,84	0,00
8:25:00	32	16,84	0,00
8:25:30	32	16,84	0,00
8:26:00	32	16,84	0,00
8:26:30	32	16,83	0,00
8:27:00	32	16,83	0,00
8:27:30	32	16,83	0,00
8:28:00	32	16,83	0,00
8:28:30	32	16,82	0,00
8:29:00	32	16,82	0,00
8:29:30	32	16,82	0,00
8:30:00	32	16,82	0,00
8:30:30	32	16,81	0,00
8:31:00	32	16,81	0,00
8:31:30	32	16,81	0,00
8:32:00	32	16,81	0,00
8:32:30	32	16,80	0,00
8:33:00	32	16,80	0,00
8:33:30	32	16,80	0,00
8:34:00	32	16,80	0,00
8:34:30	32	16,80	0,00
8:35:00	32	16,80	0,00
8:35:30	32	16,80	0,00
8:36:00	32	16,79	0,00
8:36:30	32	16,79	0,00
8:37:00	32	16,79	0,00
8:37:30	32	16,78	0,00
8:38:00	32	16,78	0,00
8:38:30	32	16,78	0,00
8:39:00	32	16,78	0,00
8:39:30	32	16,78	0,00
8:40:00	32	16,78	0,00
8:40:30	32	16,78	0,00
8:41:00	32	16,77	0,00
8:41:30	32	16,77	0,00
8:42:00	32	16,77	0,00
8:42:30	32	16,77	0,00
8:43:00	32	16,77	0,00
8:43:30	32	16,77	0,00
8:44:00	32	16,76	0,00
8:44:30	32	16,75	0,01
8:45:00	32	16,75	0,01
8:45:30	32	16,75	0,01
8:46:00	32	16,75	0,01
8:46:30	32	16,74	0,01
8:47:00	32	16,74	0,01
8:47:30	32	16,74	0,01
8:48:00	32	16,73	0,01
8:48:30	32	16,73	0,01
8:49:00	32	16,73	0,01
8:49:30	32	16,73	0,01
8:50:00	32	16,72	0,01
8:50:30	32	16,72	0,01
8:51:00	32	16,72	0,01
8:51:30	32	16,72	0,01
8:52:00	32	16,71	0,02
8:52:30	32	16,71	0,02
8:53:00	32	16,71	0,02
8:53:30	32	16,71	0,02
8:54:00	32	16,71	0,02
8:54:30	32	16,71	0,02
8:55:00	32	16,70	0,02
8:55:30	32	16,70	0,02
8:56:00	32	16,70	0,02
8:56:30	32	16,70	0,02
8:57:00	32	16,69	0,02
8:57:30	32	16,69	0,02
8:58:00	32	16,69	0,02
8:58:30	32	16,68	0,03
8:59:00	32	16,68	0,03
8:59:30	32	16,68	0,03
9:00:00	32	16,68	0,03
9:00:30	32	16,68	0,03
9:01:00	32	16,68	0,03
9:01:30	32	16,67	0,03
9:02:00	32	16,67	0,03
9:02:30	32	16,67	0,03
9:03:00	32	16,66	0,03
9:03:30	32	16,66	0,03
9:04:00	32	16,66	0,03
9:04:30	32	16,65	0,04
9:05:00	32	16,65	0,04
9:05:30	32	16,65	0,04
9:06:00	32	16,65	0,04
9:06:30	32	16,65	0,04
9:07:00	32	16,65	0,04
9:07:30	32	16,64	0,04
9:08:00	32	16,64	0,04
9:08:30	32	16,64	0,04
9:09:00	32	16,64	0,04
9:09:30	32	16,63	0,04
9:10:00	32	16,63	0,04
9:10:30	32	16,63	0,05
9:11:00	32	16,63	0,05
9:11:30	32	16,63	0,05
9:12:00	32	16,62	0,05
9:12:30	32	16,62	0,05
9:13:00	32	16,62	0,05
9:13:30	32	16,62	0,05
9:14:00	32	16,61	0,05
9:14:30	32	16,61	0,05
9:15:00	32	16,60	0,05
9:15:30	32	16,60	0,05
9:16:00	32	16,60	0,05
9:16:30	32	16,59	0,06
9:17:00	32	16,59	0,06
9:17:30	32	16,59	0,06
9:18:00	32	16,59	0,06
9:18:30	32	16,59	0,06
9:19:00	32	16,59	0,06
9:19:30	32	16,59	0,06
9:20:00	32	16,58	0,06
9:20:30	32	16,58	0,06
9:21:00	32	16,58	0,06
9:21:30	32	16,57	0,06
9:22:00	32	16,57	0,06
9:22:30	32	16,57	0,06
9:23:00	32	16,57	0,06
9:23:30	32	16,57	0,07
9:24:00	32	16,57	0,07
9:24:30	32	16,56	0,07
9:25:00	32	16,56	0,07
9:25:30	32	16,56	0,07
9:26:00	32	16,56	0,07
9:26:30	32	16,56	0,07
9:27:00	32	16,56	0,07
9:27:30	32	16,55	0,07
9:28:00	32	16,55	0,07
9:28:30	32	16,55	0,07
9:29:00	32	16,55	0,07
9:29:30	32	16,55	0,07
9:30:00	32	16,54	0,07
9:30:30	32	16,54	0,07
9:31:00	32	16,54	0,07
9:31:30	32	16,54	0,08
9:32:00	32	16,53	0,08
9:32:30	32	16,51	0,09
9:33:00	32	16,51	0,09
9:33:30	32	16,50	0,09
9:34:00	32	16,50	0,09
9:34:30	32	16,50	0,09
9:35:00	32	16,50	0,09
9:35:30	32	16,50	0,09
9:36:00	32	16,50	0,09
9:36:30	32	16,50	0,09
9:37:00	32	16,49	0,09
9:37:30	32	16,49	0,09
9:38:00	32	16,49	0,09
9:38:30	32	16,48	0,10
9:39:00	32	16,48	0,10
9:39:30	32	16,48	0,10
9:40:00	32	16,47	0,10
9:40:30	32	16,47	0,10
9:41:00	32	16,47	0,10
9:41:30	32	16,47	0,10
9:42:00	32	16,47	0,10
9:42:30	32	16,47	0,10
9:43:00	32	16,46	0,10
9:43:30	32	16,46	0,10
9:44:00	32	16,46	0,10
9:44:30	32	16,45	0,11
9:45:00	32	16,45	0,11
9:45:30	32	16,45	0,11
9:46:00	32	16,45	0,11
9:46:30	32	16,45	0,11
9:47:00	32	16,45	0,11
9:47:30	32	16,44	0,11
9:48:00	32	16,44	0,11
9:48:30	32	16,44	0,11
9:49:00	32	16,43	0,11
9:49:30	32	16,43	0,11
9:50:00	32	16,43	0,11
9:50:30	32	16,42	0,12
9:51:00	32	16,42	0,12
9:51:30	32	16,41	0,12
9:52:00	32	16,41	0,12
9:52:30	32	16,41	0,12
9:53:00	32	16,41	0,12
9:53:30	32	16,41	0,12
9:54:00	32	16,41	0,12
9:54:30	32	16,40	0,13
9:55:00	32	16,40	0,13
9:55:30	32	16,40	0,13
9:56:00	32	16,39	0,13
9:56:30	32	16,39	0,13
9:57:00	32	16,39	0,13
9:57:30	32	16,39	0,13
9:58:00	32	16,39	0,13
9:58:30	32	16,39	0,13
9:59:00	32	16,38	0,13
9:59:30	32	16,38	0,13
10:00:00	32	16,38	0,13
10:00:30	32	16,37	0,14
10:01:00	32	16,37	0,14
10:01:30	32	16,36	0,14
10:02:00	32	16,36	0,14
10:02:30	32	16,36	0,14
10:03:00	32	16,36	0,14
10:03:30	32	16,36	0,14
10:04:00	32	16,36	0,14
10:04:30	32	16,35	0,14
10:05:00	32	16,35	0,14
10:05:30	32	16,35	0,14
10:06:00	32	16,34	0,15
10:06:30	32	16,34	0,15
10:07:00	32	16,33	0,15
10:07:30	32	16,33	0,15
10:08:00	32	16,33	0,15
10:08:30	32	16,33	0,15
10:09:00	32	16,33	0,15
10:09:30	32	16,33	0,15
10:10:00	32	16,33	0,15
10:10:30	32	16,32	0,16
10:11:00	32	16,32	0,16
10:11:30	32	16,32	0,16
10:12:00	32	16,32	0,16
10:12:30	32	16,32	0,16
10:13:00	32	16,32	0,16
10:13:30	32	16,31	0,16
10:14:00	32	16,31	0,16
10:14:30	32	16,31	0,16
10:15:00	32	16,31	0,16
10:15:30	32	16,30	0,16
10:16:00	32	16,29	0,16
10:16:30	32	16,29	0,16
10:17:00	32	16,29	0,17
10:17:30	32	16,27	0,17
10:18:00	32	16,27	0,17
10:18:30	32	16,27	0,18
10:19:00	32	16,27	0,18
10:19:30	32	16,27	0,18
10:20:00	32	16,26	0,18
10:20:30	32	16,26	0,18
10:21:00	32	16,26	0,18
10:21:30	32	16,25	0,18
10:22:00	32	16,25	0,18
10:22:30	32	16,25	0,18
10:23:00	32	16,24	0,18
10:23:30	32	16,24	0,18
10:24:00	32	16,24	0,18
10:24:30	32	16,23	0,19
10:25:00	32	16,23	0,19
10:25:30	32	16,23	0,19
10:26:00	32	16,23	0,19
10:26:30	32	16,23	0,19
10:27:00	32	16,23	0,19
10:27:30	32	16,22	0,19
10:28:00	32	16,22	0,19
10:28:30	32	16,21	0,20
10:29:00	32	16,21	0,20
10:29:30	32	16,21	0,20
10:30:00	32	16,20	0,20
10:30:30	32	16,20	0,20
10:31:00	32	16,20	0,20
10:31:30	32	16,20	0,20
10:32:00	32	16,20	0,20
10:32:30	32	16,20	0,20
10:33:00	32	16,19	0,20
10:33:30	32	16,19	0,20
10:34:00	32	16,18	0,21
10:34:30	32	16,18	0,21
10:35:00	32	16,18	0,21
10:35:30	32	16,17	0,21
10:36:00	32	16,17	0,21
10:36:30	32	16,17	0,21
10:37:00	32	16,17	0,21
10:37:30	32	16,17	0,21
10:38:00	32	16,16	0,22
10:38:30	32	16,16	0,22
10:39:00	32	16,16	0,22
10:39:30	32	16,15	0,22
10:40:00	32	16,15	0,22
10:40:30	32	16,15	0,22
10:41:00	32	16,14	0,22
10:41:30	32	16,14	0,22
10:42:00	32	16,14	0,22
10:42:30	32	16,14	0,22
10:43:00	32	16,14	0,22
10:43:30	32	16,13	0,23
10:44:00	32	16,13	0,23
10:44:30	32	16,13	0,23
10:45:00	32	16,12	0,23
10:45:30	32	16,12	0,23
10:46:00	32	16,11	0,23
10:46:30	32	16,11	0,23
10:47:00	32	16,11	0,23
10:47:30	32	16,11	0,24
10:48:00	32	16,11	0,24
10:48:30	32	16,10	0,24
10:49:00	32	16,10	0,24
10:49:30	32	16,10	0,24
10:50:00	32	16,09	0,24
10:50:30	32	16,09	0,24
10:51:00	32	16,09	0,24
10:51:30	32	16,09	0,25
10:52:00	32	16,09	0,25
10:52:30	32	16,09	0,25
10:53:00	32	16,08	0,25
10:53:30	32	16,08	0,25
10:54:00	32	16,08	0,25
10:54:30	32	16,08	0,25
10:55:00	32	16,07	0,25
10:55:30	32	16,07	0,25
10:56:00	32	16,07	0,25
10:56:30	32	16,06	0,25
10:57:00	32	16,06	0,25
10:57:30	32	16,06	0,25
10:58:00	32	16,05	0,26
10:58:30	32	16,05	0,26
10:59:00	32	16,05	0,26
10:59:30	32	16,05	0,26
11:00:00	32	16,05	0,26
11:00:30	32	16,05	0,26
11:01:00	32	16,04	0,26
11:01:30	32	16,04	0,26
11:02:00	32	16,03	0,27
11:02:30	32	16,03	0,27
11:03:00	32	16,03	0,27
11:03:30	32	16,03	0,27
11:04:00	32	16,03	0,27
11:04:30	32	16,02	0,27
11:05:00	32	16,02	0,27
11:05:30	32	16,02	0,27
11:06:00	32	16,01	0,28
11:06:30	32	16,01	0,28
11:07:00	32	16,00	0,28
11:07:30	32	16,00	0,28
11:08:00	32	16,00	0,28
11:08:30	32	15,99	0,28
11:09:00	32	15,99	0,28
11:09:30	32	15,99	0,29
11:10:00	32	15,99	0,29
11:10:30	32	15,98	0,29
11:11:00	32	15,96	0,30
11:11:30	32	15,96	0,30
11:12:00	32	15,96	0,30
11:12:30	32	15,96	0,30
11:13:00	32	15,95	0,30
11:13:30	32	15,95	0,30
11:14:00	32	15,95	0,30
11:14:30	32	15,94	0,30
11:15:00	32	15,94	0,30
11:15:30	32	15,93	0,31
11:16:00	32	15,93	0,31
11:16:30	32	15,93	0,31
11:17:00	32	15,93	0,31
11:17:30	32	15,93	0,31
11:18:00	32	15,93	0,31
11:18:30	32	15,92	0,31
11:19:00	32	15,92	0,31
11:19:30	32	15,92	0,31
11:20:00	32	15,91	0,32
11:20:30	32	15,91	0,32
11:21:00	32	15,91	0,32
11:21:30	32	15,91	0,32
11:22:00	32	15,91	0,32
11:22:30	32	15,90	0,32
11:23:00	32	15,90	0,32
11:23:30	32	15,90	0,32
11:24:00	32	15,89	0,33
11:24:30	32	15,89	0,33
11:25:00	32	15,88	0,33
11:25:30	32	15,88	0,33
11:26:00	32	15,88	0,33
11:26:30	32	15,88	0,33
11:27:00	32	15,88	0,33
11:27:30	32	15,87	0,34
11:28:00	32	15,87	0,34
11:28:30	32	15,87	0,34
11:29:00	32	15,86	0,34
11:29:30	32	15,86	0,34
11:30:00	32	15,86	0,34
11:30:30	32	15,85	0,34
11:31:00	32	15,85	0,34
11:31:30	32	15,85	0,35
11:32:00	32	15,85	0,35
11:32:30	32	15,85	0,35
11:33:00	32	15,84	0,35
11:33:30	32	15,84	0,35
11:34:00	32	15,83	0,35
11:34:30	32	15,83	0,35
11:35:00	32	15,83	0,35
11:35:30	32	15,82	0,36
11:36:00	32	15,82	0,36
11:36:30	32	15,82	0,36
11:37:00	32	15,82	0,36
11:37:30	32	15,82	0,36
11:38:00	32	15,82	0,36
11:38:30	32	15,81	0,36
11:39:00	32	15,81	0,36
11:39:30	32	15,81	0,36
11:40:00	32	15,80	0,37
11:40:30	32	15,80	0,37
11:41:00	32	15,80	0,37
11:41:30	32	15,79	0,37
11:42:00	32	15,79	0,37
11:42:30	32	15,79	0,37
11:43:00	32	15,79	0,37
11:43:30	32	15,79	0,37
11:44:00	32	15,78	0,38
11:44:30	32	15,78	0,38
11:45:00	32	15,78	0,38
11:45:30	32	15,77	0,38
11:46:00	32	15,77	0,38
11:46:30	32	15,76	0,38
11:47:00	32	15,76	0,38
11:47:30	32	15,76	0,38
11:48:00	32	15,75	0,39
11:48:30	32	15,75	0,39
11:49:00	32	15,75	0,39
11:49:30	32	15,75	0,39
11:50:00	32	15,75	0,39
11:50:30	32	15,74	0,39
11:51:00	32	15,74	0,39
11:51:30	32	15,73	0,40
11:52:00	32	15,73	0,40
11:52:30	32	15,73	0,40
11:53:00	32	15,73	0,40
11:53:30	32	15,72	0,40
11:54:00	32	15,72	0,40
11:54:30	32	15,72	0,40
11:55:00	32	15,71	0,41
11:55:30	32	15,71	0,41
11:56:00	32	15,71	0,41
11:56:30	32	15,70	0,41
11:57:00	32	15,70	0,41
11:57:30	32	15,69	0,41
11:58:00	32	15,69	0,41
11:58:30	32	15,69	0,41
11:59:00	32	15,69	0,42
11:59:30	32	15,69	0,42
12:00:00	32	15,69	0,42
12:00:30	32	15,68	0,42
12:01:00	32	15,68	0,42
12:01:30	32	15,67	0,43
12:02:00	32	15,67	0,43
12:02:30	32	15,66	0,43
12:03:00	32	15,66	0,43
12:03:30	32	15,66	0,43
12:04:00	32	15,66	0,43
12:04:30	32	15,66	0,43
12:05:00	32	15,66	0,43
12:05:30	32	15,65	0,44
12:06:00	32	15,65	0,44
12:06:30	32	15,65	0,44
12:07:00	32	15,64	0,44
12:07:30	32	15,64	0,44
12:08:00	32	15,63	0,44
12:08:30	32	15,63	0,45
12:09:00	32	15,63	0,45
12:09:30	32	15,63	0,45
12:10:00	32	15,61	0,46
12:10:30	32	15,61	0,46
12:11:00	32	15,61	0,46
12:11:30	32	15,60	0,46
12:12:00	32	15,60	0,46
12:12:30	32	15,59	0,46
12:13:00	32	15,59	0,46
12:13:30	32	15,59	0,46
12:14:00	32	15,59	0,46
12:14:30	32	15,58	0,47
12:15:00	32	15,58	0,47
12:15:30	32	15,58	0,47
12:16:00	32	15,57	0,47
12:16:30	32	15,57	0,47
12:17:00	32	15,57	0,47
12:17:30	32	15,57	0,48
12:18:00	32	15,57	0,48
12:18:30	32	15,57	0,48
12:19:00	32	15,56	0,48
12:19:30	32	15,56	0,48
12:20:00	32	15,55	0,48
12:20:30	32	15,55	0,48
12:21:00	32	15,55	0,48
12:21:30	32	15,55	0,49
12:22:00	32	15,55	0,49
12:22:30	32	15,54	0,49
12:23:00	32	15,54	0,49
12:23:30	32	15,54	0,49
12:24:00	32	15,53	0,49
12:24:30	32	15,53	0,49
12:25:00	32	15,52	0,50
12:25:30	32	15,52	0,50
12:26:00	32	15,52	0,50
12:26:30	32	15,52	0,50
12:27:00	32	15,52	0,50
12:27:30	32	15,51	0,50
12:28:00	32	15,51	0,50
12:28:30	32	15,51	0,50
12:29:00	32	15,50	0,51
12:29:30	32	15,50	0,51
12:30:00	32	15,49	0,51
12:30:30	32	15,49	0,51
12:31:00	32	15,48	0,52
12:31:30	32	15,48	0,52
12:32:00	32	15,48	0,52
12:32:30	32	15,48	0,52
12:33:00	32	15,48	0,52
12:33:30	32	15,47	0,52
12:34:00	32	15,47	0,52
12:34:30	32	15,46	0,53
12:35:00	32	15,46	0,53
12:35:30	32	15,46	0,53
12:36:00	32	15,45	0,53
12:36:30	32	15,45	0,53
12:37:00	32	15,45	0,53
12:37:30	32	15,45	0,53
12:38:00	32	15,45	0,53
12:38:30	32	15,44	0,54
12:39:00	32	15,44	0,54
12:39:30	32	15,43	0,54
12:40:00	32	15,43	0,54
12:40:30	32	15,43	0,54
12:41:00	32	15,43	0,55
12:41:30	32	15,43	0,55
12:42:00	32	15,42	0,55
12:42:30	32	15,42	0,55
12:43:00	32	15,41	0,55
12:43:30	32	15,41	0,55
12:44:00	32	15,40	0,56
12:44:30	32	15,40	0,56
12:45:00	32	15,40	0,56
12:45:30	32	15,39	0,56
12:46:00	32	15,39	0,56
12:46:30	32	15,39	0,57
12:47:00	32	15,39	0,57
12:47:30	32	15,38	0,57
12:48:00	32	15,38	0,57
12:48:30	32	15,38	0,57
12:49:00	32	15,37	0,57
12:49:30	32	15,37	0,57
12:50:00	32	15,37	0,58
12:50:30	32	15,37	0,58
12:51:00	32	15,36	0,58
12:51:30	32	15,36	0,58
12:52:00	32	15,36	0,58
12:52:30	32	15,35	0,58
12:53:00	32	15,35	0,58
12:53:30	32	15,34	0,59
12:54:00	32	15,34	0,59
12:54:30	32	15,34	0,59
12:55:00	32	15,34	0,59
12:55:30	32	15,34	0,59
12:56:00	32	15,33	0,60
12:56:30	32	15,33	0,60
12:57:00	32	15,33	0,60
12:57:30	32	15,32	0,60
12:58:00	32	15,32	0,60
12:58:30	32	15,31	0,60
12:59:00	32	15,31	0,60
12:59:30	32	15,31	0,60
13:00:00	32	15,30	0,61
13:00:30	32	15,30	0,61
13:01:00	32	15,30	0,61
13:01:30	32	15,30	0,61
13:02:00	32	15,30	0,61
13:02:30	32	15,29	0,62
13:03:00	32	15,28	0,62
13:03:30	32	15,28	0,62
13:04:00	32	15,28	0,62
13:04:30	32	15,27	0,62
13:05:00	32	15,27	0,62
13:05:30	32	15,27	0,62
13:06:00	32	15,27	0,62
13:06:30	32	15,27	0,63
13:07:00	32	15,27	0,63
13:07:30	32	15,27	0,63
13:08:00	32	15,26	0,63
13:08:30	32	15,26	0,63
13:09:00	32	15,26	0,63
13:09:30	32	15,25	0,64
13:10:00	32	15,25	0,64
13:10:30	32	15,25	0,64
13:11:00	32	15,25	0,64
13:11:30	32	15,24	0,65
13:12:00	32	15,24	0,65
13:12:30	32	15,23	0,65
13:13:00	32	15,22	0,65
13:13:30	32	15,21	0,66
13:14:00	32	15,21	0,66
13:14:30	32	15,21	0,66
13:15:00	32	15,21	0,66
13:15:30	32	15,21	0,66
13:16:00	32	15,20	0,67
13:16:30	32	15,20	0,67
13:17:00	32	15,19	0,67
13:17:30	32	15,19	0,67
13:18:00	32	15,18	0,67
13:18:30	32	15,18	0,67
13:19:00	32	15,18	0,68
13:19:30	32	15,18	0,68
13:20:00	32	15,17	0,68
13:20:30	32	15,17	0,68
13:21:00	32	15,17	0,68
13:21:30	32	15,16	0,69
13:22:00	32	15,16	0,69
13:22:30	32	15,15	0,69
13:23:00	32	15,15	0,69
13:23:30	32	15,15	0,69
13:24:00	32	15,15	0,70
13:24:30	32	15,15	0,70
13:25:00	32	15,14	0,70
13:25:30	32	15,14	0,70
13:26:00	32	15,14	0,70
13:26:30	32	15,13	0,70
13:27:00	32	15,13	0,70
13:27:30	32	15,13	0,71
13:28:00	32	15,13	0,71
13:28:30	32	15,12	0,71
13:29:00	32	15,12	0,71
13:29:30	32	15,12	0,71
13:30:00	32	15,11	0,72
13:30:30	32	15,11	0,72
13:31:00	32	15,10	0,72
13:31:30	32	15,10	0,72
13:32:00	32	15,10	0,72
13:32:30	32	15,09	0,73
13:33:00	32	15,09	0,73
13:33:30	32	15,09	0,73
13:34:00	32	15,09	0,73
13:34:30	32	15,09	0,73
13:35:00	32	15,08	0,73
13:35:30	32	15,08	0,73
13:36:00	32	15,07	0,74
13:36:30	32	15,07	0,74
13:37:00	32	15,07	0,74
13:37:30	32	15,07	0,74
13:38:00	32	15,07	0,74
13:38:30	32	15,06	0,75
13:39:00	32	15,06	0,75
13:39:30	32	15,05	0,75
13:40:00	32	15,05	0,75
13:40:30	32	15,05	0,75
13:41:00	32	15,04	0,76
13:41:30	32	15,04	0,76
13:42:00	32	15,04	0,76
13:42:30	32	15,04	0,76
13:43:00	32	15,03	0,76
13:43:30	32	15,03	0,76
13:44:00	32	15,03	0,76
13:44:30	32	15,02	0,77
13:45:00	32	15,02	0,77
13:45:30	32	15,01	0,77
13:46:00	32	15,01	0,77
13:46:30	32	15,01	0,77
13:47:00	32	15,00	0,78
13:47:30	32	15,00	0,78
13:48:00	32	15,00	0,78
13:48:30	32	15,00	0,78
13:49:00	32	15,00	0,78
13:49:30	32	14,99	0,79
13:50:00	32	14,99	0,79
13:50:30	32	14,98	0,79
13:51:00	32	14,98	0,79
13:51:30	32	14,98	0,79
13:52:00	32	14,97	0,80
13:52:30	32	14,97	0,80
13:53:00	32	14,97	0,80
13:53:30	32	14,97	0,80
13:54:00	32	14,97	0,80
13:54:30	32	14,96	0,81
13:55:00	32	14,96	0,81
13:55:30	32	14,96	0,81
13:56:00	32	14,95	0,81
13:56:30	32	14,95	0,81
13:57:00	32	14,95	0,81
13:57:30	32	14,95	0,81
13:58:00	32	14,95	0,81
13:58:30	32	14,94	0,82
13:59:00	32	14,94	0,82
13:59:30	32	14,94	0,82
14:00:00	32	14,93	0,82
14:00:30	32	14,93	0,82
14:01:00	32	14,92	0,83
14:01:30	32	14,92	0,83
14:02:00	32	14,92	0,83
14:02:30	32	14,91	0,83
14:03:00	32	14,91	0,83
14:03:30	32	14,91	0,84
14:04:00	32	14,91	0,84
14:04:30	32	14,91	0,84
14:05:00	32	14,90	0,84
14:05:30	32	14,90	0,84
14:06:00	32	14,89	0,85
14:06:30	32	14,89	0,85
14:07:00	32	14,89	0,85
14:07:30	32	14,89	0,85
14:08:00	32	14,89	0,85
14:08:30	32	14,88	0,86
14:09:00	32	14,88	0,86
14:09:30	32	14,87	0,86
14:10:00	32	14,87	0,86
14:10:30	32	14,86	0,87
14:11:00	32	14,86	0,87
14:11:30	32	14,86	0,87
14:12:00	32	14,86	0,87
14:12:30	32	14,86	0,87
14:13:00	32	14,85	0,87
14:13:30	32	14,85	0,87
14:14:00	32	14,85	0,87
14:14:30	32	14,84	0,88
14:15:00	32	14,84	0,88
14:15:30	32	14,83	0,88
14:16:00	32	14,83	0,88
14:16:30	32	14,83	0,88
14:17:00	32	14,83	0,89
14:17:30	32	14,83	0,89
14:18:00	32	14,82	0,89
14:18:30	32	14,82	0,89
14:19:00	32	14,81	0,90
14:19:30	32	14,81	0,90
14:20:00	32	14,81	0,90
14:20:30	32	14,80	0,90
14:21:00	32	14,80	0,90
14:21:30	32	14,79	0,91
14:22:00	32	14,79	0,91
14:22:30	32	14,79	0,91
14:23:00	32	14,79	0,91
14:23:30	32	14,79	0,91
14:24:00	32	14,79	0,91
14:24:30	32	14,78	0,92
14:25:00	32	14,78	0,92
14:25:30	32	14,77	0,92
14:26:00	32	14,77	0,92
14:26:30	32	14,77	0,93
14:27:00	32	14,77	0,93
14:27:30	32	14,77	0,93
14:28:00	32	14,76	0,93
