Repository: ProgWizer/parser

File: project-root/data/Tests/Data Acquisition/2013 (508)/13-0170(1) MW.txt (part 1 of 42)
--Test Summary--
Full Path and File Name	
Instrument Name	7322
Instrument Type	Model 7322 Consistometer - Variable Speed
Instrument Serial Number	
Test Start Date	26.08.2013
Test Start Time	14:02:12
Test Stop Date	27.08.2013
Test Stop Time	8:16:54
Test Length	18:14:42
Final Sample Time Offset	18:14:41
Controller Schedule Name	
Sampling Period	1 second
Comments	T:50(30) P:25(30)
Information	WellID	
Information	Customer	Trican
Information	EngName	Konstantin Shut
Information	CementClass	100%G
Information	CementMfr	Dyckerhoff - Suhoy Log
Information	Additives	23%MKU-85+0.5%CFL-17+0.4%HEC-SA+0.1%LTR
Information	Density	1500
Information	BHCT	50
Information	BHST	
Information	FluidLoss	
Information	JobType	
Calculated Value	Time_30Bc	2:54:13
Calculated Value	Time_70Bc	5:00:59
Initial Temperature (°C)	26 °C
Final Temperature (°C)	27 °C
Initial Pressure (MPa)	0,4 MPa
Final Pressure (MPa)	25,1 MPa
Initial Consistency (Bc)	20 Bc
Final Consistency (Bc)	40 Bc
Initial Wall Temperature (°C)	37 °C
Final Wall Temperature (°C)	26 °C
Initial Motor Speed (RPM)	150 RPM
Final Motor Speed (RPM)	0 RPM
--Data--
Time (HH:MM:SS)	Temperature (°C)	Pressure (MPa)	Consistency (Bc)	Wall Temperature (°C)	Motor Speed (RPM)
0:00:00	26	0,4	20	37	150
0:00:01	26	0,4	20	37	150
0:00:02	26	0,4	20	37	150
0:00:03	26	0,4	20	36	150
0:00:04	26	0,4	20	36	150
0:00:05	26	0,4	20	36	150
0:00:06	26	0,5	20	36	150
0:00:07	26	0,5	20	36	150
0:00:08	26	0,5	20	36	150
0:00:09	26	0,5	20	36	150
0:00:10	27	0,5	20	36	150
0:00:11	27	0,5	20	36	150
0:00:12	27	0,5	20	35	150
0:00:13	27	0,6	20	36	150
0:00:14	27	0,6	20	35	150
0:00:15	27	0,6	20	35	150
0:00:16	27	0,6	20	35	150
0:00:17	27	0,6	20	35	150
0:00:18	27	0,7	20	35	150
0:00:19	27	0,7	20	35	150
0:00:20	27	0,7	20	35	150
0:00:21	27	0,7	20	35	150
0:00:22	27	0,7	20	35	150
0:00:23	27	0,7	20	35	150
0:00:24	27	0,7	20	35	150
0:00:25	27	0,6	20	35	150
0:00:26	27	0,6	20	35	150
0:00:27	27	0,6	20	34	150
0:00:28	27	0,7	20	34	150
0:00:29	27	0,8	20	34	150
0:00:30	27	0,9	20	34	150
0:00:31	27	0,9	20	34	150
0:00:32	27	0,9	20	34	150
0:00:33	27	0,8	20	34	150
0:00:34	27	0,8	20	34	150
0:00:35	28	0,8	20	34	150
0:00:36	28	0,8	20	34	150
0:00:37	28	0,8	20	34	150
0:00:38	28	0,8	20	34	150
0:00:39	28	0,9	20	34	150
0:00:40	28	1,0	20	34	150
0:00:41	28	1,1	20	34	150
0:00:42	28	1,1	20	34	150
0:00:43	28	1,1	20	33	150
0:00:44	28	1,1	20	33	150
0:00:45	28	1,1	20	33	150
0:00:46	28	1,0	20	33	150
0:00:47	28	1,0	20	33	150
0:00:48	28	1,0	20	33	150
0:00:49	28	1,0	20	33	150
0:00:50	28	1,0	20	33	150
0:00:51	28	1,0	20	33	150
0:00:52	28	1,1	20	33	150
0:00:53	28	1,2	20	33	150
0:00:54	28	1,2	20	33	150
0:00:55	28	1,2	20	33	150
0:00:56	28	1,2	20	33	150
0:00:57	28	1,2	20	33	150
0:00:58	28	1,2	20	32	150
0:00:59	28	1,1	20	32	150
0:01:00	28	1,1	20	32	150
0:01:01	28	1,2	20	32	150
0:01:02	28	1,3	20	32	150
0:01:03	28	1,3	20	32	150
0:01:04	28	1,3	20	32	150
0:01:05	28	1,3	20	32	150
0:01:06	28	1,3	20	32	150
0:01:07	28	1,3	20	32	150
0:01:08	28	1,3	20	32	150
0:01:09	28	1,3	20	32	150
0:01:10	28	1,3	20	32	150
0:01:11	28	1,3	20	32	150
0:01:12	28	1,3	20	32	150
0:01:13	28	1,5	20	32	150
0:01:14	28	1,6	20	32	150
0:01:15	28	1,6	20	32	150
0:01:16	29	1,6	20	32	150
0:01:17	29	1,6	20	32	150
0:01:18	29	1,6	20	32	150
0:01:19	29	1,6	20	32	150
0:01:20	29	1,6	20	31	150
0:01:21	29	1,5	20	31	150
0:01:22	29	1,5	20	31	150
0:01:23	29	1,5	20	31	150
0:01:24	29	1,5	20	31	150
0:01:25	29	1,5	20	31	150
0:01:26	29	1,5	20	31	150
0:01:27	29	1,5	20	31	150
0:01:28	29	1,5	20	31	150
0:01:29	29	1,6	20	31	150
0:01:30	29	1,7	20	31	150
0:01:31	29	1,7	20	31	150
0:01:32	29	1,7	20	31	150
0:01:33	29	1,7	20	31	150
0:01:34	29	1,6	20	31	150
0:01:35	29	1,6	20	31	150
0:01:36	29	1,6	20	31	150
0:01:37	29	1,9	20	31	150
0:01:38	29	1,9	20	31	150
0:01:39	29	2,0	20	31	150
0:01:40	29	2,0	20	31	150
0:01:41	29	2,0	20	31	150
0:01:42	29	1,9	20	31	150
0:01:43	29	1,9	20	31	150
0:01:44	29	1,9	20	31	150
0:01:45	29	1,9	20	31	150
0:01:46	29	1,9	20	31	150
0:01:47	29	1,9	20	30	150
0:01:48	29	1,9	20	30	150
0:01:49	29	1,8	20	30	150
0:01:50	29	1,8	20	30	150
0:01:51	29	1,8	20	30	150
0:01:52	29	1,9	20	30	150
0:01:53	29	1,9	20	30	150
0:01:54	29	1,9	20	30	150
0:01:55	29	2,1	20	30	150
0:01:56	29	2,1	20	30	150
0:01:57	29	2,2	20	30	150
0:01:58	29	2,2	20	30	150
0:01:59	29	2,2	20	30	150
0:02:00	29	2,1	20	30	150
0:02:01	29	2,1	20	30	150
0:02:02	29	2,1	20	30	150
0:02:03	29	2,1	20	30	150
0:02:04	29	2,1	20	30	150
0:02:05	29	2,1	20	30	150
0:02:06	29	2,1	20	30	150
0:02:07	29	2,1	20	30	150
0:02:08	29	2,1	20	30	150
0:02:09	29	2,2	20	30	150
0:02:10	29	2,3	20	30	150
0:02:11	29	2,3	20	30	150
0:02:12	29	2,3	20	30	150
0:02:13	29	2,3	20	30	150
0:02:14	29	2,2	20	30	150
0:02:15	29	2,2	20	30	150
0:02:16	29	2,2	20	30	150
0:02:17	29	2,2	20	30	150
0:02:18	29	2,2	20	30	150
0:02:19	29	2,3	20	30	150
0:02:20	29	2,3	20	29	150
0:02:21	29	2,4	20	30	150
0:02:22	29	2,3	20	30	150
0:02:23	29	2,3	20	30	150
0:02:24	29	2,3	20	30	150
0:02:25	29	2,3	20	29	150
0:02:26	29	2,6	20	29	150
0:02:27	29	2,7	20	30	150
0:02:28	29	2,7	20	29	150
0:02:29	29	2,7	20	29	150
0:02:30	29	2,7	20	29	150
0:02:31	29	2,7	20	29	150
0:02:32	29	2,7	20	29	150
0:02:33	29	2,7	20	29	150
0:02:34	29	2,7	20	29	150
0:02:35	29	2,7	20	29	150
0:02:36	29	2,6	20	29	150
0:02:37	29	2,6	20	29	150
0:02:38	29	2,6	20	29	150
0:02:39	29	2,6	20	29	150
0:02:40	29	2,6	20	29	150
0:02:41	29	2,6	20	29	150
0:02:42	29	2,6	20	29	150
0:02:43	29	2,6	20	29	150
0:02:44	29	2,6	20	29	150
0:02:45	29	2,6	20	29	150
0:02:46	29	2,6	20	29	150
0:02:47	29	2,6	20	29	150
0:02:48	29	2,6	20	29	150
0:02:49	29	2,6	20	29	150
0:02:50	29	2,8	20	29	150
0:02:51	29	2,9	20	29	150
0:02:52	29	3,0	20	29	150
0:02:53	29	3,0	20	29	150
0:02:54	29	3,0	20	29	150
0:02:55	29	3,0	20	29	150
0:02:56	29	3,0	20	29	150
0:02:57	29	2,9	20	29	150
0:02:58	29	2,9	20	29	150
0:02:59	29	2,9	20	29	150
0:03:00	29	2,9	20	29	150
0:03:01	29	2,9	20	29	150
0:03:02	29	2,9	20	29	150
0:03:03	29	2,9	20	29	150
0:03:04	29	2,9	20	29	150
0:03:05	29	2,9	19	29	150
0:03:06	29	2,9	18	29	150
0:03:07	29	2,9	18	29	150
0:03:08	29	3,0	18	29	150
0:03:09	29	3,0	18	29	150
0:03:10	29	3,0	18	29	150
0:03:11	29	3,0	18	29	150
0:03:12	29	3,0	18	29	150
0:03:13	29	3,1	18	29	150
0:03:14	29	3,2	18	29	150
0:03:15	29	3,3	18	29	150
0:03:16	29	3,3	18	29	150
0:03:17	29	3,3	18	29	150
0:03:18	29	3,3	18	29	150
0:03:19	29	3,3	18	29	150
0:03:20	29	3,3	18	29	150
0:03:21	29	3,2	18	29	150
0:03:22	29	3,2	18	29	150
0:03:23	29	3,2	18	29	150
0:03:24	29	3,2	18	29	150
0:03:25	29	3,2	18	29	150
0:03:26	29	3,2	18	29	150
0:03:27	29	3,2	18	29	150
0:03:28	29	3,2	18	29	150
0:03:29	29	3,2	18	29	150
0:03:30	29	3,2	18	29	150
0:03:31	29	3,3	18	29	150
0:03:32	29	3,3	18	28	150
0:03:33	29	3,4	18	28	150
0:03:34	29	3,4	18	28	150
0:03:35	29	3,4	18	28	150
0:03:36	29	3,3	18	28	150
0:03:37	29	3,3	18	28	150
0:03:38	29	3,3	18	28	150
0:03:39	29	3,3	18	28	150
0:03:40	29	3,4	18	28	150
0:03:41	29	3,5	18	28	150
0:03:42	29	3,6	18	28	150
0:03:43	29	3,6	18	28	150
0:03:44	29	3,6	18	28	150
0:03:45	29	3,6	18	28	150
0:03:46	29	3,6	18	28	150
0:03:47	29	3,6	18	28	150
0:03:48	29	3,6	18	28	150
0:03:49	29	3,5	18	28	150
0:03:50	29	3,5	18	28	150
0:03:51	29	3,5	18	28	150
0:03:52	29	3,5	18	28	150
0:03:53	29	3,5	18	28	150
0:03:54	29	3,5	18	28	150
0:03:55	29	3,7	18	28	150
0:03:56	29	3,8	18	28	150
0:03:57	29	3,8	18	28	150
0:03:58	29	3,8	18	28	150
0:03:59	29	3,8	18	28	150
0:04:00	29	3,8	18	28	150
0:04:01	29	3,8	18	28	150
0:04:02	29	3,8	18	28	150
0:04:03	29	3,8	18	28	150
0:04:04	29	3,8	18	28	150
0:04:05	29	3,8	18	28	150
0:04:06	29	3,8	18	28	150
0:04:07	29	3,8	18	28	150
0:04:08	29	3,8	18	28	150
0:04:09	29	3,8	18	28	150
0:04:10	29	3,8	18	28	150
0:04:11	29	3,8	18	28	150
0:04:12	29	3,9	18	28	150
0:04:13	29	3,9	18	28	150
0:04:14	29	3,9	18	28	150
0:04:15	29	3,9	18	28	150
0:04:16	29	3,9	18	28	150
0:04:17	29	3,9	18	28	150
0:04:18	29	3,9	18	28	150
0:04:19	29	3,9	18	28	150
0:04:20	29	3,9	18	28	150
0:04:21	29	3,9	18	28	150
0:04:22	29	3,9	18	28	150
0:04:23	29	4,1	18	28	150
0:04:24	29	4,3	18	28	150
0:04:25	29	4,4	18	28	150
0:04:26	29	4,4	18	28	150
0:04:27	29	4,4	18	28	150
0:04:28	29	4,4	18	28	150
0:04:29	29	4,4	18	28	150
0:04:30	29	4,4	18	28	150
0:04:31	29	4,4	18	28	150
0:04:32	29	4,4	18	28	150
0:04:33	29	4,4	18	28	150
0:04:34	29	4,4	18	28	150
0:04:35	29	4,4	18	28	150
0:04:36	29	4,4	18	28	150
0:04:37	29	4,4	18	29	150
0:04:38	29	4,4	18	28	150
0:04:39	29	4,4	18	28	150
0:04:40	29	4,5	18	28	150
0:04:41	29	4,5	18	29	150
0:04:42	29	4,5	18	28	150
0:04:43	29	4,5	18	29	150
0:04:44	29	4,5	18	28	150
0:04:45	29	4,5	18	29	150
0:04:46	29	4,5	18	29	150
0:04:47	29	4,5	18	29	150
0:04:48	29	4,5	18	29	150
0:04:49	29	4,5	18	29	150
0:04:50	29	4,5	18	29	150
0:04:51	29	4,5	18	29	150
0:04:52	29	4,5	18	29	150
0:04:53	29	4,6	18	29	150
0:04:54	29	4,6	18	29	150
0:04:55	29	4,6	18	29	150
0:04:56	29	4,6	18	29	150
0:04:57	29	4,6	18	29	150
0:04:58	29	4,6	18	29	150
0:04:59	29	4,6	18	29	150
0:05:00	29	4,6	18	29	150
0:05:01	29	4,6	18	29	150
0:05:02	29	4,6	18	29	150
0:05:03	29	4,7	18	29	150
0:05:04	29	4,7	18	29	150
0:05:05	29	4,7	18	29	150
0:05:06	29	4,7	18	29	150
0:05:07	29	4,7	18	29	150
0:05:08	29	4,7	18	29	150
0:05:09	29	4,7	18	29	150
0:05:10	29	4,8	18	29	150
0:05:11	29	4,8	18	29	150
0:05:12	29	4,8	18	29	150
0:05:13	29	4,8	18	29	150
0:05:14	29	4,8	18	30	150
0:05:15	29	4,8	18	29	150
0:05:16	29	4,8	18	29	150
0:05:17	29	4,9	18	30	150
0:05:18	29	4,9	18	30	150
0:05:19	29	4,9	18	30	150
0:05:20	29	4,9	18	30	150
0:05:21	29	4,9	18	30	150
0:05:22	29	4,9	18	30	150
0:05:23	29	4,9	18	30	150
0:05:24	29	5,0	18	30	150
0:05:25	29	5,0	18	30	150
0:05:26	29	5,0	18	30	150
0:05:27	29	5,0	18	30	150
0:05:28	29	5,0	18	30	150
0:05:29	29	5,1	18	30	150
0:05:30	29	5,1	18	30	150
0:05:31	29	5,1	18	30	150
0:05:32	29	5,1	18	30	150
0:05:33	29	5,1	18	30	150
0:05:34	29	5,2	18	30	150
0:05:35	29	5,2	18	30	150
0:05:36	29	5,2	18	30	150
0:05:37	29	5,2	18	30	150
0:05:38	29	5,2	18	30	150
0:05:39	29	5,3	18	30	150
0:05:40	29	5,3	18	30	150
0:05:41	29	5,3	18	30	150
0:05:42	29	5,3	18	30	150
0:05:43	29	5,3	18	30	150
0:05:44	29	5,4	18	30	150
0:05:45	29	5,4	18	30	150
0:05:46	29	5,4	18	30	150
0:05:47	29	5,4	18	30	150
0:05:48	29	5,5	18	30	150
0:05:49	29	5,5	18	30	150
0:05:50	29	5,5	18	30	150
0:05:51	29	5,5	18	30	150
0:05:52	29	5,5	18	30	150
0:05:53	29	5,6	18	30	150
0:05:54	29	5,6	18	30	150
0:05:55	29	5,6	18	31	150
0:05:56	29	5,6	18	31	150
0:05:57	29	5,7	18	31	150
0:05:58	29	5,7	18	31	150
0:05:59	29	5,7	18	31	150
0:06:00	29	5,7	18	31	150
0:06:01	29	5,8	18	31	150
0:06:02	29	5,8	18	31	150
0:06:03	29	5,8	18	31	150
0:06:04	29	5,8	18	31	150
0:06:05	29	5,9	18	31	150
0:06:06	29	5,9	18	31	150
0:06:07	29	5,9	18	31	150
0:06:08	29	5,9	18	31	150
0:06:09	29	6,0	18	31	150
0:06:10	29	6,0	18	31	150
0:06:11	29	6,0	18	31	150
0:06:12	29	6,0	18	32	150
0:06:13	29	6,1	18	32	150
0:06:14	29	6,1	18	32	150
0:06:15	29	6,1	18	33	150
0:06:16	29	6,1	18	33	150
0:06:17	29	6,2	18	33	150
0:06:18	29	6,2	18	33	150
0:06:19	29	6,2	18	34	150
0:06:20	29	6,2	18	34	150
0:06:21	29	6,3	18	34	150
0:06:22	29	6,3	18	34	150
0:06:23	29	6,3	18	34	150
0:06:24	29	6,4	18	34	150
0:06:25	29	6,4	18	34	150
0:06:26	29	6,4	18	34	150
0:06:27	29	6,4	18	34	150
0:06:28	29	6,5	18	34	150
0:06:29	29	6,5	18	35	150
0:06:30	29	6,5	18	35	150
0:06:31	29	6,6	18	35	150
0:06:32	29	6,6	18	35	150
0:06:33	29	6,6	18	35	150
0:06:34	29	6,7	18	35	150
0:06:35	29	6,7	18	35	150
0:06:36	29	6,7	18	35	150
0:06:37	29	6,8	18	35	150
0:06:38	29	6,8	18	35	150
0:06:39	29	6,8	18	35	150
0:06:40	29	6,9	18	35	150
0:06:41	29	6,9	18	35	150
0:06:42	29	6,9	18	36	150
0:06:43	29	6,9	18	36	150
0:06:44	29	7,0	18	36	150
0:06:45	29	6,9	18	36	150
0:06:46	29	6,9	18	36	150
0:06:47	29	6,9	18	36	150
0:06:48	29	6,9	18	36	150
0:06:49	29	7,0	18	36	150
0:06:50	29	7,0	18	36	150
0:06:51	29	7,0	18	36	150
0:06:52	29	7,0	18	36	150
0:06:53	29	7,1	18	36	150
0:06:54	29	7,1	18	36	150
0:06:55	29	7,1	18	36	150
0:06:56	29	7,1	18	36	150
0:06:57	29	7,0	18	36	150
0:06:58	29	7,1	18	36	150
0:06:59	29	7,1	18	36	150
0:07:00	29	7,1	18	36	150
0:07:01	29	7,1	18	36	150
0:07:02	29	7,2	18	36	150
0:07:03	29	7,2	18	36	150
0:07:04	29	7,2	18	37	150
0:07:05	29	7,3	18	37	150
0:07:06	29	7,3	18	37	150
0:07:07	29	7,2	18	37	150
0:07:08	29	7,2	18	37	150
0:07:09	29	7,2	18	37	150
0:07:10	29	7,2	18	37	150
0:07:11	29	7,3	18	37	150
0:07:12	29	7,3	18	37	150
0:07:13	29	7,3	18	37	150
0:07:14	29	7,3	18	37	150
0:07:15	29	7,4	18	37	150
0:07:16	29	7,4	18	37	150
0:07:17	29	7,4	18	37	150
0:07:18	29	7,4	18	37	150
0:07:19	29	7,3	18	38	150
0:07:20	29	7,4	18	38	150
0:07:21	29	7,4	18	38	150
0:07:22	29	7,4	18	38	150
0:07:23	29	7,4	18	38	150
0:07:24	29	7,5	18	38	150
0:07:25	29	7,5	18	38	150
0:07:26	29	7,5	18	38	150
0:07:27	29	7,6	18	38	150
0:07:28	29	7,5	18	38	150
0:07:29	29	7,5	18	38	150
0:07:30	29	7,5	18	38	150
0:07:31	29	7,5	18	38	150
0:07:32	29	7,5	18	38	150
0:07:33	29	7,5	18	38	150
0:07:34	29	7,6	18	38	150
0:07:35	29	7,6	18	38	150
0:07:36	29	7,6	18	38	150
0:07:37	30	7,7	18	38	150
0:07:38	29	7,7	18	38	150
0:07:39	30	7,7	18	38	150
0:07:40	30	7,7	18	38	150
0:07:41	30	7,7	18	38	150
0:07:42	30	7,7	18	38	150
0:07:43	30	7,6	18	38	150
0:07:44	30	7,7	18	38	150
0:07:45	30	7,7	18	38	150
0:07:46	30	7,7	18	38	150
0:07:47	30	7,7	18	38	150
0:07:48	30	7,8	18	39	150
0:07:49	30	7,8	18	39	150
0:07:50	30	7,8	18	39	150
0:07:51	30	7,8	18	39	150
0:07:52	30	7,9	18	39	150
0:07:53	30	7,9	18	39	150
0:07:54	30	7,9	18	39	150
0:07:55	30	7,9	18	39	150
0:07:56	30	7,9	18	39	150
0:07:57	30	7,9	18	39	150
0:07:58	30	7,9	18	39	150
0:07:59	30	7,9	18	39	150
0:08:00	30	7,9	18	39	150
0:08:01	30	7,9	18	39	150
0:08:02	30	7,9	18	40	150
0:08:03	30	8,0	18	40	150
0:08:04	30	8,0	18	40	150
0:08:05	30	8,0	18	40	150
0:08:06	30	8,0	18	40	150
0:08:07	30	8,1	18	40	150
0:08:08	30	8,1	18	40	150
0:08:09	30	8,1	18	39	150
0:08:10	30	8,1	18	39	150
0:08:11	30	8,1	18	39	150
0:08:12	30	8,1	18	39	150
0:08:13	30	8,1	18	39	150
0:08:14	30	8,1	18	40	150
0:08:15	30	8,1	18	39	150
0:08:16	30	8,1	18	40	150
0:08:17	30	8,1	18	40	150
0:08:18	30	8,2	18	40	150
0:08:19	30	8,2	18	40	150
0:08:20	30	8,2	18	40	150
0:08:21	30	8,2	18	40	150
0:08:22	30	8,2	18	40	150
0:08:23	30	8,2	18	40	150
0:08:24	30	8,3	18	40	150
0:08:25	30	8,3	18	40	150
0:08:26	30	8,3	18	40	150
0:08:27	30	8,3	18	40	150
0:08:28	30	8,4	18	40	150
0:08:29	30	8,4	18	40	150
0:08:30	30	8,4	18	40	150
0:08:31	30	8,4	18	40	150
0:08:32	30	8,4	18	40	150
0:08:33	30	8,4	18	40	150
0:08:34	30	8,4	18	40	150
0:08:35	30	8,4	18	40	150
0:08:36	30	8,4	18	40	150
0:08:37	30	8,4	18	40	150
0:08:38	30	8,4	18	40	150
0:08:39	30	8,5	18	40	150
0:08:40	30	8,5	18	40	150
0:08:41	30	8,5	18	40	150
0:08:42	30	8,5	18	40	150
0:08:43	30	8,5	18	40	150
0:08:44	30	8,5	18	40	150
0:08:45	30	8,6	18	40	150
0:08:46	30	8,6	18	40	150
0:08:47	30	8,6	18	40	150
0:08:48	31	8,6	18	40	150
0:08:49	31	8,6	18	40	150
0:08:50	31	8,6	18	40	150
0:08:51	31	8,7	18	40	150
0:08:52	31	8,7	18	40	150
0:08:53	31	8,7	18	40	150
0:08:54	31	8,7	18	40	150
0:08:55	31	8,7	18	40	150
0:08:56	31	8,7	18	40	150
0:08:57	31	8,7	18	40	150
0:08:58	31	8,8	18	40	150
0:08:59	31	8,8	18	41	150
0:09:00	31	8,8	18	40	150
0:09:01	31	8,8	18	41	150
0:09:02	31	8,8	18	40	150
0:09:03	31	8,8	18	41	150
0:09:04	31	8,8	18	40	150
0:09:05	31	8,9	18	40	150
0:09:06	31	8,9	18	40	150
0:09:07	31	8,9	18	40	150
0:09:08	31	8,9	18	40	150
0:09:09	31	8,9	18	40	150
0:09:10	31	8,9	18	41	150
0:09:11	31	9,0	18	41	150
0:09:12	31	9,0	18	41	150
0:09:13	31	9,0	18	41	150
0:09:14	31	9,0	18	41	150
0:09:15	31	9,0	18	41	150
0:09:16	31	9,0	18	41	150
0:09:17	31	9,0	18	41	150
0:09:18	31	9,0	18	41	150
0:09:19	31	9,1	18	41	150
0:09:20	31	9,1	18	41	150
0:09:21	31	9,1	18	41	150
0:09:22	31	9,1	18	41	150
0:09:23	31	9,1	18	41	150
0:09:24	31	9,1	18	41	150
0:09:25	31	9,1	18	41	150
0:09:26	31	9,1	18	41	150
0:09:27	31	9,2	18	41	150
0:09:28	31	9,2	18	41	150
0:09:29	31	9,2	18	41	150
0:09:30	31	9,2	18	41	150
0:09:31	31	9,2	18	41	150
0:09:32	31	9,2	18	41	150
0:09:33	31	9,2	18	41	150
0:09:34	31	9,2	18	41	150
0:09:35	31	9,2	18	41	150
0:09:36	31	9,3	18	41	150
0:09:37	31	9,3	18	41	150
0:09:38	31	9,3	18	41	150
0:09:39	31	9,3	18	41	150
0:09:40	31	9,3	18	41	150
0:09:41	31	9,3	18	41	150
0:09:42	32	9,3	18	41	150
0:09:43	32	9,3	18	41	150
0:09:44	32	9,3	18	41	150
0:09:45	32	9,4	18	41	150
0:09:46	32	9,4	18	41	150
0:09:47	32	9,4	18	41	150
0:09:48	32	9,4	18	41	150
0:09:49	32	9,4	18	41	150
0:09:50	32	9,4	18	41	150
0:09:51	32	9,4	18	41	150
0:09:52	32	9,4	18	41	150
0:09:53	32	9,4	18	41	150
0:09:54	32	9,4	18	41	150
0:09:55	32	9,5	18	41	150
0:09:56	32	9,5	18	41	150
0:09:57	32	9,5	18	41	150
0:09:58	32	9,5	18	41	150
0:09:59	32	9,5	18	41	150
0:10:00	32	9,5	18	41	150
0:10:01	32	9,5	18	41	150
0:10:02	32	9,5	18	41	150
0:10:03	32	9,5	18	41	150
0:10:04	32	9,5	18	41	150
0:10:05	32	9,5	18	41	150
0:10:06	32	9,6	18	41	150
0:10:07	32	9,6	18	41	150
0:10:08	32	9,6	18	41	150
0:10:09	32	9,6	18	41	150
0:10:10	32	9,6	18	41	150
0:10:11	32	9,6	18	41	150
0:10:12	32	9,6	18	41	150
0:10:13	32	9,6	18	41	150
0:10:14	32	9,6	18	41	150
0:10:15	32	9,6	18	41	150
0:10:16	32	9,6	18	41	150
0:10:17	32	9,7	18	41	150
0:10:18	32	9,7	18	41	150
0:10:19	32	9,7	18	41	150
0:10:20	32	9,7	18	41	150
0:10:21	32	9,7	18	41	150
0:10:22	32	9,7	18	41	150
0:10:23	32	9,7	18	41	150
0:10:24	32	9,7	18	41	150
0:10:25	32	9,7	18	41	150
0:10:26	32	9,7	18	41	150
0:10:27	32	9,7	18	41	150
0:10:28	32	9,7	18	41	150
0:10:29	32	9,7	18	41	150
0:10:30	32	9,8	18	41	150
0:10:31	32	9,8	18	41	150
0:10:32	33	9,8	18	41	150
0:10:33	33	9,8	18	41	150
0:10:34	33	9,8	18	41	150
0:10:35	33	9,8	18	41	150
0:10:36	33	9,8	18	41	150
0:10:37	33	9,8	18	41	150
0:10:38	33	9,8	18	41	150
0:10:39	33	9,8	18	41	150
0:10:40	33	9,8	18	41	150
0:10:41	33	9,9	18	41	150
0:10:42	33	9,9	18	41	150
0:10:43	33	9,9	18	41	150
0:10:44	33	9,9	18	41	150
0:10:45	33	9,9	18	41	150
0:10:46	33	9,9	18	41	150
0:10:47	33	9,9	18	41	150
0:10:48	33	9,9	18	41	150
0:10:49	33	9,9	18	41	150
0:10:50	33	9,9	18	41	150
0:10:51	33	9,9	18	41	150
0:10:52	33	9,9	18	41	150
0:10:53	33	9,9	18	41	150
0:10:54	33	10,0	18	41	150
0:10:55	33	10,0	18	41	150
0:10:56	33	10,0	18	41	150
0:10:57	33	10,0	18	41	150
0:10:58	33	10,0	18	41	150
0:10:59	33	10,0	18	41	150
0:11:00	33	10,0	18	41	150
0:11:01	33	10,0	18	41	150
0:11:02	33	10,0	18	41	150
0:11:03	33	10,0	18	41	150
0:11:04	33	10,0	18	41	150
0:11:05	33	10,0	18	41	150
0:11:06	33	10,1	18	41	150
0:11:07	33	10,1	18	41	150
0:11:08	33	10,1	18	41	150
0:11:09	33	10,1	18	41	150
0:11:10	33	10,1	18	41	150
0:11:11	33	10,1	18	41	150
0:11:12	33	10,1	18	41	150
0:11:13	33	10,1	18	41	150
0:11:14	33	10,1	18	41	150
0:11:15	33	10,1	18	41	150
0:11:16	33	10,1	18	41	150
0:11:17	33	10,1	18	41	150
0:11:18	33	10,1	18	41	150
0:11:19	33	10,2	18	41	150
0:11:20	33	10,2	18	41	150
0:11:21	33	10,2	18	41	150
0:11:22	33	10,2	18	41	150
0:11:23	33	10,2	18	41	150
0:11:24	33	10,2	18	41	150
0:11:25	33	10,2	18	41	150
0:11:26	33	10,2	18	41	150
0:11:27	34	10,2	18	41	150
0:11:28	34	10,2	18	41	150
0:11:29	34	10,2	18	41	150
0:11:30	34	10,2	18	41	150
0:11:31	34	10,2	18	41	150
0:11:32	34	10,3	18	41	150
0:11:33	34	10,3	18	41	150
0:11:34	34	10,3	18	41	150
0:11:35	34	10,3	18	41	150
0:11:36	34	10,3	18	41	150
0:11:37	34	10,3	18	41	150
0:11:38	34	10,3	18	41	150
0:11:39	34	10,3	17	41	150
0:11:40	34	10,3	17	41	150
0:11:41	34	10,3	17	41	150
0:11:42	34	10,3	17	41	150
0:11:43	34	10,3	17	42	150
0:11:44	34	10,4	17	41	150
0:11:45	34	10,4	17	42	150
0:11:46	34	10,4	17	41	150
0:11:47	34	10,4	17	42	150
0:11:48	34	10,4	17	42	150
0:11:49	34	10,4	17	42	150
0:11:50	34	10,4	17	41	150
0:11:51	34	10,4	17	42	150
0:11:52	34	10,4	17	41	150
0:11:53	34	10,4	17	41	150
0:11:54	34	10,4	17	42	150
0:11:55	34	10,4	17	42	150
0:11:56	34	10,4	17	41	150
0:11:57	34	10,4	17	41	150
0:11:58	34	10,5	17	42	150
0:11:59	34	10,5	17	42	150
0:12:00	34	10,5	17	42	150
0:12:01	34	10,5	17	42	150
0:12:02	34	10,5	17	42	150
0:12:03	34	10,5	17	42	150
0:12:04	34	10,5	17	42	150
0:12:05	34	10,5	17	42	150
0:12:06	34	10,5	17	41	150
0:12:07	34	10,5	17	42	150
0:12:08	34	10,5	17	42	150
0:12:09	34	10,5	17	42	150
0:12:10	34	10,6	17	42	150
0:12:11	34	10,6	17	42	150
0:12:12	34	10,6	17	42	150
0:12:13	34	10,6	17	41	150
0:12:14	34	10,6	17	42	150
0:12:15	34	10,6	17	42	150
0:12:16	34	10,6	17	42	150
0:12:17	34	10,6	17	42	150
0:12:18	34	10,6	17	42	150
0:12:19	34	10,6	17	42	150
0:12:20	34	10,6	17	42	150
0:12:21	34	10,6	17	42	150
0:12:22	34	10,7	17	42	150
0:12:23	34	10,7	17	42	150
0:12:24	34	10,7	17	42	150
0:12:25	34	10,7	17	42	150
0:12:26	34	10,7	17	42	150
0:12:27	35	10,7	17	42	150
0:12:28	35	10,7	17	42	150
0:12:29	35	10,7	17	42	150
0:12:30	35	10,7	17	42	150
0:12:31	35	10,7	17	42	150
0:12:32	35	10,7	17	42	150
0:12:33	35	10,8	17	42	150
0:12:34	35	10,8	17	42	150
0:12:35	35	10,8	17	42	150
0:12:36	35	10,8	17	42	150
0:12:37	35	10,8	17	42	150
0:12:38	35	10,8	17	42	150
0:12:39	35	10,8	17	42	150
0:12:40	35	10,8	17	42	150
0:12:41	35	10,8	17	42	150
0:12:42	35	10,8	17	42	150
0:12:43	35	10,8	17	42	150
0:12:44	35	10,9	17	42	150
0:12:45	35	10,9	17	42	150
0:12:46	35	10,9	17	42	150
0:12:47	35	10,9	17	42	150
0:12:48	35	10,9	17	42	150
0:12:49	35	10,9	17	42	150
0:12:50	35	10,9	17	42	150
0:12:51	35	10,9	17	42	150
0:12:52	35	10,9	17	42	150
0:12:53	35	10,9	17	42	150
0:12:54	35	10,9	17	42	150
0:12:55	35	10,9	17	42	150
0:12:56	35	11,0	17	42	150
0:12:57	35	11,0	17	42	150
0:12:58	35	11,0	17	42	150
0:12:59	35	11,2	17	42	150
0:13:00	35	11,4	17	42	150
0:13:01	35	11,4	17	42	150
0:13:02	35	11,4	17	42	150
0:13:03	35	11,5	17	42	150
0:13:04	35	11,5	17	42	150
0:13:05	35	11,5	17	42	150
0:13:06	35	11,5	16	42	150
0:13:07	35	11,5	16	42	150
0:13:08	35	11,5	16	42	150
0:13:09	35	11,5	16	42	150
0:13:10	35	11,5	16	42	150
0:13:11	35	11,5	16	42	150
0:13:12	35	11,6	16	42	150
0:13:13	35	11,6	16	42	150
0:13:14	35	11,6	16	42	150
0:13:15	35	11,6	16	42	150
0:13:16	35	11,6	16	42	150
0:13:17	35	11,6	16	42	150
0:13:18	35	11,6	16	42	150
0:13:19	35	11,6	16	42	150
0:13:20	35	11,6	16	43	150
0:13:21	35	11,7	16	42	150
0:13:22	35	11,7	16	42	150
0:13:23	35	11,7	16	42	150
0:13:24	35	11,7	16	42	150
0:13:25	35	11,7	16	43	150
0:13:26	35	11,7	16	42	150
0:13:27	35	11,7	16	42	150
0:13:28	35	11,7	16	43	150
0:13:29	35	11,7	16	43	150
0:13:30	35	11,7	16	43	150
0:13:31	35	11,8	16	43	150
0:13:32	35	11,8	16	43	150
0:13:33	36	11,8	16	43	150
0:13:34	36	11,8	16	43	150
0:13:35	36	11,8	16	43	150
0:13:36	36	11,8	16	43	150
0:13:37	36	11,8	16	43	150
0:13:38	36	11,8	16	43	150
0:13:39	36	11,8	16	43	150
0:13:40	36	11,8	16	43	150
0:13:41	36	11,9	16	43	150
0:13:42	36	11,9	16	43	150
0:13:43	36	11,9	16	43	150
0:13:44	36	11,9	16	42	150
0:13:45	36	11,9	16	43	150
0:13:46	36	11,9	16	43	150
0:13:47	36	11,9	16	43	150
0:13:48	36	11,9	16	43	150
0:13:49	36	11,9	16	43	150
0:13:50	36	11,9	16	43	150
0:13:51	36	11,9	16	43	150
0:13:52	36	12,0	16	43	150
0:13:53	36	12,0	16	43	150
0:13:54	36	12,0	16	43	150
0:13:55	36	12,0	16	43	150
0:13:56	36	12,0	16	43	150
0:13:57	36	12,0	16	43	150
0:13:58	36	12,0	16	43	150
0:13:59	36	12,0	16	43	150
0:14:00	36	12,0	16	43	150
0:14:01	36	12,1	16	43	150
0:14:02	36	12,1	16	43	150
0:14:03	36	12,1	16	43	150
0:14:04	36	12,1	16	43	150
0:14:05	36	12,1	16	43	150
0:14:06	36	12,1	16	43	150
0:14:07	36	12,1	16	43	150
0:14:08	36	12,1	16	43	150
0:14:09	36	12,1	16	43	150
0:14:10	36	12,2	16	43	150
0:14:11	36	12,2	16	43	150
0:14:12	36	12,2	16	43	150
0:14:13	36	12,2	16	43	150
0:14:14	36	12,2	16	43	150
0:14:15	36	12,2	16	43	150
0:14:16	36	12,2	16	43	150
0:14:17	36	12,2	16	43	150
0:14:18	36	12,2	16	43	150
0:14:19	36	12,3	16	43	150
0:14:20	36	12,3	16	43	150
0:14:21	36	12,3	16	43	150
0:14:22	36	12,3	16	43	150
0:14:23	36	12,3	16	43	150
0:14:24	36	12,3	16	43	150
0:14:25	36	12,3	16	43	150
0:14:26	36	12,3	16	43	150
0:14:27	36	12,3	16	43	150
0:14:28	36	12,3	16	43	150
0:14:29	36	12,4	16	43	150
0:14:30	36	12,4	16	43	150
0:14:31	36	12,4	16	43	150
0:14:32	36	12,4	16	43	150
0:14:33	36	12,4	16	43	150
0:14:34	36	12,4	16	43	150
0:14:35	36	12,4	16	43	150
0:14:36	36	12,4	16	43	150
0:14:37	36	12,4	16	43	150
0:14:38	37	12,4	16	43	150
0:14:39	37	12,4	16	43	150
0:14:40	37	12,5	16	43	150
0:14:41	37	12,5	16	43	150
0:14:42	37	12,5	16	43	150
0:14:43	37	12,5	16	43	150
0:14:44	37	12,5	16	44	150
0:14:45	37	12,5	16	43	150
0:14:46	37	12,5	16	44	150
0:14:47	37	12,5	16	43	150
0:14:48	37	12,5	16	43	150
0:14:49	37	12,5	16	43	150
0:14:50	37	12,5	16	44	150
0:14:51	37	12,6	16	43	150
0:14:52	37	12,6	16	43	150
0:14:53	37	12,6	16	43	150
0:14:54	37	12,6	16	43	150
0:14:55	37	12,6	16	44	150
0:14:56	37	12,7	16	43	150
0:14:57	37	12,7	16	44	150
0:14:58	37	12,7	16	43	150
0:14:59	37	12,7	16	44	150
0:15:00	37	12,7	16	44	150
0:15:01	37	12,7	16	44	150
0:15:02	37	12,7	16	44	150
0:15:03	37	12,7	16	44	150
0:15:04	37	12,7	16	44	150
0:15:05	37	12,8	16	44	150
0:15:06	37	12,8	16	44	150
0:15:07	37	12,8	16	44	150
0:15:08	37	12,8	16	44	150
0:15:09	37	12,8	16	44	150
0:15:10	37	12,9	16	44	150
0:15:11	37	13,0	16	44	150
0:15:12	37	13,1	16	44	150
0:15:13	37	13,1	16	44	150
0:15:14	37	13,1	16	44	150
0:15:15	37	13,2	16	44	150
0:15:16	37	13,2	16	44	150
0:15:17	37	13,2	16	44	150
0:15:18	37	13,2	16	44	150
0:15:19	37	13,2	16	44	150
0:15:20	37	13,2	16	44	150
0:15:21	37	13,2	16	44	150
0:15:22	37	13,2	16	44	150
0:15:23	37	13,2	16	44	150
0:15:24	37	13,2	16	44	150
0:15:25	37	13,3	16	44	150
0:15:26	37	13,3	16	44	150
0:15:27	37	13,3	16	44	150
0:15:28	37	13,3	16	44	150
0:15:29	37	13,3	16	44	150
0:15:30	37	13,3	16	44	150
0:15:31	37	13,3	16	44	150
0:15:32	37	13,3	16	44	150
0:15:33	37	13,3	16	44	150
0:15:34	37	13,3	16	44	150
0:15:35	37	13,4	16	44	150
0:15:36	37	13,4	16	44	150
0:15:37	37	13,4	16	44	150
0:15:38	37	13,4	16	44	150
0:15:39	37	13,4	16	44	150
0:15:40	37	13,4	16	44	150
0:15:41	37	13,4	16	44	150
0:15:42	37	13,4	16	44	150
0:15:43	37	13,4	16	44	150
0:15:44	37	13,5	16	44	150
0:15:45	37	13,5	16	44	150
0:15:46	37	13,5	16	44	150
0:15:47	37	13,5	16	44	150
0:15:48	37	13,5	16	44	150
0:15:49	38	13,5	16	44	150
0:15:50	38	13,5	16	44	150
0:15:51	38	13,5	16	44	150
0:15:52	38	13,5	16	44	150
0:15:53	38	13,5	16	44	150
0:15:54	38	13,5	16	44	150
0:15:55	38	13,6	16	44	150
0:15:56	38	13,6	16	44	150
0:15:57	38	13,6	16	44	150
0:15:58	38	13,6	16	44	150
0:15:59	38	13,6	16	44	150
0:16:00	38	13,6	16	44	150
0:16:01	38	13,6	16	44	150
0:16:02	38	13,6	16	44	150
0:16:03	38	13,6	16	44	150
0:16:04	38	13,6	16	44	150
0:16:05	38	13,7	16	44	150
0:16:06	38	13,7	16	44	150
0:16:07	38	13,7	16	44	150
0:16:08	38	13,7	16	44	150
0:16:09	38	13,7	16	44	150
0:16:10	38	13,7	16	44	150
0:16:11	38	13,7	16	44	150
0:16:12	38	13,7	16	44	150
0:16:13	38	13,7	16	44	150
0:16:14	38	13,7	16	44	150
0:16:15	38	13,7	16	44	150
0:16:16	38	13,8	16	45	150
0:16:17	38	13,8	16	45	150
0:16:18	38	13,8	16	44	150
0:16:19	38	13,8	16	44	150
0:16:20	38	13,8	16	44	150
0:16:21	38	13,8	16	44	150
0:16:22	38	13,8	16	44	150
0:16:23	38	13,8	16	44	150
0:16:24	38	13,8	16	45	150
0:16:25	38	13,8	16	44	150
0:16:26	38	13,9	16	45	150
0:16:27	38	13,9	16	45	150
0:16:28	38	13,9	16	45	150
0:16:29	38	13,9	16	45	150
0:16:30	38	14,0	16	45	150
0:16:31	38	14,1	16	45	150
0:16:32	38	14,1	16	45	150
0:16:33	38	14,1	16	45	150
0:16:34	38	14,1	16	45	150
0:16:35	38	14,1	16	45	150
0:16:36	38	14,2	16	45	150
0:16:37	38	14,2	16	45	150
0:16:38	38	14,2	16	45	150
0:16:39	38	14,2	16	45	150
0:16:40	38	14,2	16	45	150
0:16:41	38	14,2	16	45	150
0:16:42	38	14,2	16	45	150
0:16:43	38	14,2	16	45	150
0:16:44	38	14,2	16	45	150
0:16:45	38	14,2	16	45	150
0:16:46	38	14,2	16	45	150
0:16:47	38	14,3	16	45	150
0:16:48	38	14,3	16	45	150
0:16:49	38	14,3	16	45	150
0:16:50	38	14,3	16	45	150
0:16:51	38	14,3	16	45	150
0:16:52	38	14,3	16	45	150
0:16:53	38	14,3	16	45	150
0:16:54	38	14,3	16	45	150
0:16:55	38	14,3	16	45	150
0:16:56	38	14,3	16	45	150
0:16:57	39	14,4	16	45	150
0:16:58	39	14,4	16	45	150
0:16:59	38	14,4	16	45	150
0:17:00	38	14,4	16	45	150
0:17:01	39	14,4	16	45	150
0:17:02	39	14,4	16	45	150
0:17:03	39	14,4	16	45	150
0:17:04	39	14,4	16	45	150
0:17:05	39	14,4	16	45	150
0:17:06	39	14,4	16	45	150
0:17:07	39	14,5	16	45	150
0:17:08	39	14,5	16	45	150
0:17:09	39	14,5	16	45	150
0:17:10	39	14,5	16	45	150
0:17:11	39	14,5	16	45	150
0:17:12	39	14,5	16	45	150
0:17:13	39	14,5	16	45	150
0:17:14	39	14,5	16	45	150
0:17:15	39	14,5	16	45	150
0:17:16	39	14,6	16	45	150
0:17:17	39	14,6	16	45	150
0:17:18	39	14,6	16	45	150
0:17:19	39	14,6	16	45	150
0:17:20	39	14,6	16	45	150
0:17:21	39	14,6	16	45	150
0:17:22	39	14,6	16	45	150
0:17:23	39	14,6	16	45	150
0:17:24	39	14,6	16	45	150
0:17:25	39	14,6	16	45	150
0:17:26	39	14,9	16	45	150
0:17:27	39	15,0	16	45	150
0:17:28	39	15,1	16	45	150
0:17:29	39	15,1	16	45	150
0:17:30	39	15,1	16	45	150
0:17:31	39	15,1	16	45	150
0:17:32	39	15,2	16	45	150
0:17:33	39	15,2	16	45	150
0:17:34	39	15,2	16	45	150
0:17:35	39	15,2	16	45	150
0:17:36	39	15,2	16	45	150
0:17:37	39	15,2	16	45	150
0:17:38	39	15,2	16	45	150
0:17:39	39	15,2	16	45	150
0:17:40	39	15,2	16	45	150
0:17:41	39	15,2	16	45	150
0:17:42	39	15,2	16	45	150
0:17:43	39	15,2	16	45	150
0:17:44	39	15,2	16	45	150
0:17:45	39	15,3	16	45	150
0:17:46	39	15,3	16	46	150
0:17:47	39	15,3	16	45	150
0:17:48	39	15,3	16	45	150
0:17:49	39	15,3	16	45	150
0:17:50	39	15,3	16	45	150
0:17:51	39	15,3	16	45	150
0:17:52	39	15,3	16	45	150
0:17:53	39	15,3	16	45	150
0:17:54	39	15,3	16	45	150
0:17:55	39	15,4	16	46	150
0:17:56	39	15,4	16	46	150
0:17:57	39	15,4	16	46	150
0:17:58	39	15,4	16	46	150
0:17:59	39	15,4	16	46	150
0:18:00	39	15,4	16	45	150
0:18:01	39	15,4	16	46	150
0:18:02	39	15,4	16	46	150
0:18:03	39	15,4	16	46	150
0:18:04	39	15,4	16	46	150
0:18:05	39	15,4	16	46	150
0:18:06	39	15,5	16	46	150
0:18:07	39	15,5	16	46	150
0:18:08	39	15,5	16	46	150
0:18:09	39	15,5	16	46	150
0:18:10	39	15,5	16	46	150
0:18:11	40	15,5	16	46	150
0:18:12	40	15,5	16	46	150
0:18:13	40	15,5	16	46	150
0:18:14	40	15,5	16	46	150
0:18:15	40	15,5	16	46	150
0:18:16	40	15,5	16	46	150
0:18:17	40	15,5	16	46	150
0:18:18	40	15,6	16	46	150
0:18:19	40	15,6	16	46	150
0:18:20	40	15,6	16	46	150
0:18:21	40	15,6	16	46	150
0:18:22	40	15,6	16	46	150
0:18:23	40	15,6	16	46	150
0:18:24	40	15,6	16	46	150
0:18:25	40	15,6	16	46	150
0:18:26	40	15,6	16	46	150
0:18:27	40	15,6	16	46	150
0:18:28	40	15,6	16	46	150
0:18:29	40	15,6	16	46	150
0:18:30	40	15,7	16	46	150
0:18:31	40	15,7	16	46	150
0:18:32	40	15,7	16	46	150
0:18:33	40	15,7	16	46	150
0:18:34	40	15,7	16	46	150
0:18:35	40	15,7	16	46	150
0:18:36	40	15,7	16	46	150
0:18:37	40	15,7	16	46	150
0:18:38	40	15,7	16	46	150
0:18:39	40	15,7	16	46	150
0:18:40	40	15,7	16	46	150
0:18:41	40	15,7	16	46	150
0:18:42	40	15,8	16	46	150
0:18:43	40	15,8	16	46	150
0:18:44	40	15,8	16	46	150
0:18:45	40	15,8	16	46	150
0:18:46	40	15,8	16	46	150
0:18:47	40	15,8	16	46	150
0:18:48	40	15,8	16	46	150
0:18:49	40	15,8	16	46	150
0:18:50	40	15,8	16	46	150
0:18:51	40	15,8	16	46	150
0:18:52	40	15,8	16	46	150
0:18:53	40	15,9	16	46	150
0:18:54	40	15,9	16	46	150
0:18:55	40	15,9	16	46	150
0:18:56	40	15,9	16	46	150
0:18:57	40	15,9	16	46	150
0:18:58	40	16,0	16	46	150
0:18:59	40	16,0	16	46	150
0:19:00	40	16,0	16	46	150
0:19:01	40	16,0	16	46	150
0:19:02	40	16,0	16	46	150
0:19:03	40	16,0	16	46	150
0:19:04	40	16,0	16	46	150
0:19:05	40	16,0	16	46	150
0:19:06	40	16,1	16	46	150
0:19:07	40	16,2	16	46	150
0:19:08	40	16,3	16	46	150
0:19:09	40	16,3	16	46	150
0:19:10	40	16,3	16	46	150
0:19:11	40	16,3	16	46	150
0:19:12	40	16,3	16	46	150
0:19:13	40	16,4	16	46	150
0:19:14	40	16,4	16	46	150
0:19:15	40	16,4	16	46	150
0:19:16	40	16,4	16	46	150
0:19:17	40	16,4	16	46	150
0:19:18	40	16,4	16	46	150
0:19:19	40	16,4	16	46	150
0:19:20	41	16,4	16	46	150
0:19:21	41	16,4	16	47	150
0:19:22	41	16,4	16	46	150
0:19:23	41	16,4	16	46	150
0:19:24	41	16,4	16	46	150
0:19:25	41	16,4	16	46	150
0:19:26	41	16,5	16	46	150
0:19:27	41	16,5	16	46	150
0:19:28	41	16,5	16	46	150
0:19:29	41	16,5	16	46	150
0:19:30	41	16,5	16	46	150
0:19:31	41	16,5	16	46	150
0:19:32	41	16,5	16	46	150
0:19:33	41	16,5	16	46	150
0:19:34	41	16,5	16	46	150
0:19:35	41	16,5	16	46	150
0:19:36	41	16,5	16	46	150
0:19:37	41	16,6	16	46	150
0:19:38	41	16,6	16	46	150
0:19:39	41	16,6	16	46	150
0:19:40	41	16,6	16	46	150
0:19:41	41	16,6	16	46	150
0:19:42	41	16,6	16	47	150
0:19:43	41	16,6	16	47	150
0:19:44	41	16,6	16	46	150
0:19:45	41	16,6	16	47	150
0:19:46	41	16,6	16	47	150
0:19:47	41	16,6	16	47	150
0:19:48	41	16,7	16	46	150
0:19:49	41	16,7	16	47	150
0:19:50	41	16,7	16	46	150
0:19:51	41	16,7	16	47	150
0:19:52	41	16,7	16	46	150
0:19:53	41	16,7	16	46	150
0:19:54	41	16,7	16	46	150
0:19:55	41	16,7	16	47	150
0:19:56	41	16,7	16	47	150
0:19:57	41	16,7	16	47	150
0:19:58	41	16,8	16	47	150
0:19:59	41	16,8	16	47	150
0:20:00	41	16,8	16	47	150
0:20:01	41	16,8	16	47	150
0:20:02	41	16,8	16	47	150
0:20:03	41	16,8	16	47	150
0:20:04	41	17,0	16	47	150
0:20:05	41	17,0	16	47	150
0:20:06	41	17,0	16	47	150
0:20:07	41	17,1	16	47	150
0:20:08	41	17,1	16	47	150
0:20:09	41	17,1	16	47	150
0:20:10	41	17,1	16	47	150
0:20:11	41	17,1	16	47	150
0:20:12	41	17,1	16	47	150
0:20:13	41	17,1	16	47	150
0:20:14	41	17,1	16	47	150
0:20:15	41	17,1	16	47	150
0:20:16	41	17,2	16	47	150
0:20:17	41	17,2	16	47	150
0:20:18	41	17,2	16	47	150
0:20:19	41	17,2	16	47	150
0:20:20	41	17,2	16	47	150
0:20:21	41	17,2	16	47	150
0:20:22	41	17,2	16	47	150
0:20:23	41	17,2	16	47	150
0:20:24	41	17,2	16	47	150
0:20:25	41	17,2	16	47	150
0:20:26	41	17,3	16	47	150
0:20:27	41	17,3	16	47	150
0:20:28	41	17,3	16	47	150
0:20:29	41	17,3	16	47	150
0:20:30	41	17,3	16	47	150
0:20:31	41	17,3	16	47	150
0:20:32	41	17,3	16	47	150
0:20:33	41	17,3	16	47	150
0:20:34	41	17,3	16	47	150
0:20:35	42	17,3	16	47	150
0:20:36	42	17,4	16	47	150
0:20:37	42	17,4	16	47	150
0:20:38	42	17,4	16	47	150
0:20:39	42	17,4	16	47	150
0:20:40	42	17,4	16	47	150
0:20:41	42	17,4	16	47	150
0:20:42	42	17,4	16	47	150
0:20:43	42	17,4	16	47	150
0:20:44	42	17,4	16	47	150
0:20:45	42	17,5	16	47	150
0:20:46	42	17,5	16	47	150
0:20:47	42	17,5	16	47	150
0:20:48	42	17,5	16	47	150
0:20:49	42	17,5	16	47	150
0:20:50	42	17,5	16	47	150
0:20:51	42	17,5	16	47	150
0:20:52	42	17,5	16	48	150
0:20:53	42	17,6	16	48	150
0:20:54	42	17,6	16	47	150
0:20:55	42	17,6	16	48	150
0:20:56	42	17,6	16	47	150
0:20:57	42	17,6	16	47	150
0:20:58	42	17,6	16	47	150
0:20:59	42	17,6	16	48	150
0:21:00	42	17,6	16	48	150
0:21:01	42	17,6	16	48	150
0:21:02	42	17,7	16	48	150
0:21:03	42	17,7	16	48	150
0:21:04	42	17,7	16	47	150
0:21:05	42	17,7	16	48	150
0:21:06	42	17,7	16	48	150
0:21:07	42	17,7	16	48	150
0:21:08	42	17,7	16	48	150
0:21:09	42	17,7	16	48	150
0:21:10	42	17,7	16	48	150
0:21:11	42	17,8	16	48	150
0:21:12	42	17,8	16	48	150
0:21:13	42	17,8	16	48	150
0:21:14	42	17,8	16	48	150
0:21:15	42	17,8	16	48	150
0:21:16	42	17,8	16	48	150
0:21:17	42	17,8	16	48	150
0:21:18	42	17,8	16	48	150
0:21:19	42	17,9	16	48	150
0:21:20	42	18,1	16	48	150
0:21:21	42	18,1	16	48	150
0:21:22	42	18,2	16	48	150
0:21:23	42	18,2	16	48	150
0:21:24	42	18,2	16	48	150
0:21:25	42	18,2	16	48	150
0:21:26	42	18,2	16	48	150
0:21:27	42	18,2	16	48	150
0:21:28	42	18,2	16	48	150
0:21:29	42	18,3	16	48	150
0:21:30	42	18,3	16	48	150
0:21:31	42	18,3	16	48	150
0:21:32	42	18,3	16	48	150
0:21:33	42	18,3	16	48	150
0:21:34	42	18,3	16	48	150
0:21:35	42	18,3	16	48	150
0:21:36	42	18,3	16	48	150
0:21:37	42	18,3	16	48	150
0:21:38	42	18,4	16	48	150
0:21:39	42	18,4	16	48	150
0:21:40	42	18,4	16	48	150
0:21:41	42	18,4	16	48	150
0:21:42	42	18,4	16	48	150
0:21:43	42	18,4	16	48	150
0:21:44	42	18,4	16	48	150
0:21:45	42	18,4	16	48	150
0:21:46	42	18,4	16	48	150
0:21:47	42	18,4	16	48	150
0:21:48	42	18,5	16	48	150
0:21:49	42	18,5	16	48	150
0:21:50	42	18,5	16	48	150
0:21:51	42	18,5	16	48	150
0:21:52	42	18,5	16	48	150
0:21:53	42	18,5	16	48	150
0:21:54	42	18,5	16	48	150
0:21:55	42	18,5	16	48	150
0:21:56	42	18,6	16	48	150
0:21:57	43	18,6	16	48	150
0:21:58	43	18,6	16	48	150
0:21:59	43	18,6	16	49	150
0:22:00	43	18,6	16	48	150
0:22:01	43	18,6	16	49	150
0:22:02	43	18,6	16	49	150
0:22:03	43	18,6	16	49	150
0:22:04	43	18,7	16	49	150
0:22:05	43	18,7	16	49	150
0:22:06	43	18,7	16	49	150
0:22:07	43	18,7	16	49	150
0:22:08	43	18,7	16	49	150
0:22:09	43	18,7	16	49	150
0:22:10	43	18,7	16	49	150
0:22:11	43	18,7	16	49	150
0:22:12	43	18,8	16	49	150
0:22:13	43	18,8	16	49	150
0:22:14	43	18,8	16	49	150
0:22:15	43	18,8	16	49	150
0:22:16	43	18,8	16	49	150
0:22:17	43	18,8	16	49	150
0:22:18	43	18,8	16	49	150
0:22:19	43	18,8	16	49	150
0:22:20	43	18,8	16	49	150
0:22:21	43	18,9	16	49	150
0:22:22	43	18,9	16	49	150
0:22:23	43	18,9	16	49	150
0:22:24	43	18,9	16	49	150
0:22:25	43	18,9	16	49	150
0:22:26	43	18,9	16	49	150
0:22:27	43	18,9	16	49	150
0:22:28	43	18,9	16	49	150
0:22:29	43	18,9	16	49	150
0:22:30	43	19,0	16	49	150
0:22:31	43	19,0	16	49	150
0:22:32	43	19,0	16	49	150
0:22:33	43	19,0	16	49	150
0:22:34	43	19,0	16	49	150
0:22:35	43	19,0	16	49	150
0:22:36	43	19,0	16	49	150
0:22:37	43	19,0	16	49	150
0:22:38	43	19,0	16	49	150
0:22:39	43	19,1	16	49	150
0:22:40	43	19,1	16	49	150
0:22:41	43	19,1	16	49	150
0:22:42	43	19,1	16	49	150
0:22:43	43	19,1	16	49	150
0:22:44	43	19,1	16	49	150
0:22:45	43	19,1	16	49	150
0:22:46	43	19,1	16	49	150
0:22:47	43	19,1	16	49	150
0:22:48	43	19,2	16	49	150
0:22:49	43	19,2	16	49	150
0:22:50	43	19,2	16	49	150
0:22:51	43	19,2	16	49	150
0:22:52	43	19,2	16	49	150
0:22:53	43	19,2	16	49	150
0:22:54	43	19,2	16	49	150
0:22:55	43	19,2	16	49	150
0:22:56	43	19,3	16	49	150
0:22:57	43	19,3	16	49	150
0:22:58	43	19,3	16	49	150
0:22:59	43	19,3	16	49	150
0:23:00	43	19,3	16	49	150
0:23:01	43	19,3	16	49	150
0:23:02	43	19,3	16	49	150
0:23:03	43	19,3	16	49	150
0:23:04	43	19,3	16	50	150
0:23:05	43	19,4	16	49	150
0:23:06	43	19,4	16	49	150
0:23:07	43	19,4	16	50	150
0:23:08	43	19,4	16	49	150
0:23:09	43	19,4	16	50	150
0:23:10	43	19,4	16	50	150
0:23:11	44	19,4	16	50	150
0:23:12	44	19,4	16	49	150
0:23:13	44	19,4	16	50	150
0:23:14	44	19,5	16	50	150
0:23:15	44	19,5	16	50	150
0:23:16	44	19,5	16	50	150
0:23:17	44	19,5	16	50	150
0:23:18	44	19,5	16	50	150
0:23:19	44	19,5	16	50	150
0:23:20	44	19,5	16	50	150
0:23:21	44	19,5	16	50	150
0:23:22	44	19,5	16	50	150
0:23:23	44	19,6	16	49	150
0:23:24	44	19,6	16	50	150
0:23:25	44	19,6	16	50	150
0:23:26	44	19,6	16	50	150
0:23:27	44	19,6	16	50	150
0:23:28	44	19,6	16	50	150
0:23:29	44	19,6	16	50	150
0:23:30	44	19,8	16	50	150
0:23:31	44	19,8	16	50	150
0:23:32	44	19,8	16	50	150
0:23:33	44	19,9	16	50	150
0:23:34	44	19,9	16	50	150
0:23:35	44	19,9	16	50	150
0:23:36	44	19,9	16	50	150
0:23:37	44	19,9	16	50	150
0:23:38	44	19,9	16	50	150
0:23:39	44	19,9	16	50	150
0:23:40	44	20,0	16	50	150
0:23:41	44	20,0	16	50	150
0:23:42	44	20,0	16	50	150
0:23:43	44	20,0	16	50	150
0:23:44	44	20,0	16	50	150
0:23:45	44	20,0	16	50	150
0:23:46	44	20,0	16	50	150
0:23:47	44	20,0	16	50	150
0:23:48	44	20,0	16	50	150
0:23:49	44	20,0	16	50	150
0:23:50	44	20,1	16	50	150
0:23:51	44	20,1	16	50	150
0:23:52	44	20,1	16	50	150
0:23:53	44	20,1	16	50	150
0:23:54	44	20,1	16	50	150
0:23:55	44	20,1	16	50	150
0:23:56	44	20,1	16	50	150
0:23:57	44	20,1	16	50	150
0:23:58	44	20,1	16	50	150
0:23:59	44	20,1	16	50	150
0:24:00	44	20,2	16	50	150
0:24:01	44	20,2	16	50	150
0:24:02	44	20,2	16	50	150
0:24:03	44	20,2	16	50	150
0:24:04	44	20,2	16	50	150
0:24:05	44	20,2	16	50	150
0:24:06	44	20,2	16	50	150
0:24:07	44	20,2	16	50	150
0:24:08	44	20,3	16	50	150
0:24:09	44	20,3	16	50	150
0:24:10	44	20,3	16	50	150
0:24:11	44	20,3	16	50	150
0:24:12	44	20,3	16	50	150
0:24:13	44	20,3	16	50	150
0:24:14	44	20,3	16	50	150
0:24:15	44	20,3	16	51	150
0:24:16	44	20,4	16	51	150
0:24:17	44	20,4	16	51	150
0:24:18	44	20,4	16	51	150
0:24:19	44	20,4	16	51	150
0:24:20	44	20,4	16	51	150
0:24:21	44	20,4	16	51	150
0:24:22	44	20,4	16	51	150
0:24:23	44	20,4	16	51	150
0:24:24	44	20,5	16	50	150
0:24:25	44	20,5	16	51	150
0:24:26	44	20,5	16	51	150
0:24:27	44	20,5	16	51	150
0:24:28	44	20,5	16	51	150
0:24:29	45	20,5	16	51	150
0:24:30	45	20,5	16	51	150
0:24:31	45	20,5	16	51	150
0:24:32	45	20,6	16	51	150
0:24:33	45	20,6	16	51	150
0:24:34	45	20,6	16	51	150
0:24:35	45	20,6	16	51	150
0:24:36	45	20,6	16	51	150
0:24:37	45	20,6	16	51	150
0:24:38	45	20,6	16	51	150
0:24:39	45	20,6	16	51	150
0:24:40	45	20,6	16	51	150
0:24:41	45	20,7	16	51	150
0:24:42	45	20,7	16	51	150
0:24:43	45	20,7	16	51	150
0:24:44	45	20,7	16	51	150
0:24:45	45	20,7	16	51	150
0:24:46	45	20,7	16	51	150
0:24:47	45	20,7	16	51	150
0:24:48	45	20,7	16	51	150
0:24:49	45	20,7	16	51	150
0:24:50	45	20,8	16	51	150
0:24:51	45	20,8	16	51	150
0:24:52	45	20,8	16	51	150
0:24:53	45	20,8	16	51	150
0:24:54	45	20,8	16	51	150
0:24:55	45	20,8	16	51	150
0:24:56	45	20,8	16	51	150
0:24:57	45	20,8	16	51	150
0:24:58	45	20,8	16	51	150
0:24:59	45	20,9	16	51	150
0:25:00	45	20,9	16	51	150
0:25:01	45	20,9	16	51	150
0:25:02	45	20,9	16	51	150
0:25:03	45	20,9	16	51	150
0:25:04	45	21,0	16	51	150
0:25:05	45	21,0	16	51	150
0:25:06	45	21,0	16	51	150
0:25:07	45	21,0	16	51	150
0:25:08	45	21,0	16	51	150
0:25:09	45	21,0	16	51	150
0:25:10	45	21,0	16	51	150
0:25:11	45	21,0	16	51	150
0:25:12	45	21,0	16	51	150
0:25:13	45	21,1	16	51	150
0:25:14	45	21,1	16	51	150
0:25:15	45	21,1	16	51	150
0:25:16	45	21,1	16	51	150
