Repository: ProgWizer/parser

File: project-root/data/Tests/Data Acquisition/2013 (508)/13-0173 MW.txt
--Test Summary--
Full Path and File Name	
Instrument Name	7222
Instrument Type	Model 7222 Consistometer
Instrument Serial Number	
Test Start Date	05.09.2013
Test Start Time	11:22:19
Test Stop Date	05.09.2013
Test Stop Time	15:56:19
Test Length	4:34:00
Final Sample Time Offset	4:34:00
Controller Schedule Name	
Sampling Period	10 seconds
Comments	T: 20 (30min); p: 35MPa (30min); tap water.
Information	WellID	Research
Information	Customer	Trican
Information	EngName	Aleksanyan Mikhail
Information	CementClass	100%G
Information	CementMfr	Lafarge
Information	Additives	0.5%CFL-20+1%CFR-10+0.5%TA-1 (bwoc)
Information	Density	1920
Information	BHCT	20
Information	BHST	13
Information	FluidLoss	28cc/30min
Information	JobType	Research
Calculated Value	Time_30Bc	3:18:30
Calculated Value	Time_70Bc	N/A
Initial Temperature (°C)	26 °C
Final Temperature (°C)	18 °C
Initial Pressure (MPa)	0,6 MPa
Final Pressure (MPa)	25,0 MPa
Initial Consistency (Bc)	25 Bc
Final Consistency (Bc)	36 Bc
--Data--
Time (HH:MM:SS)	Temperature (°C)	Pressure (MPa)	Consistency (Bc)
0:00:00	26	0,6	25
0:00:10	26	0,7	25
0:00:20	26	0,9	26
0:00:30	26	1,0	26
0:00:40	26	1,1	24
0:00:50	26	1,3	24
0:01:00	26	1,5	26
0:01:10	26	1,7	24
0:01:20	26	1,7	31
0:01:30	26	1,9	27
0:01:40	25	2,2	24
0:01:50	25	2,1	23
0:02:00	25	2,4	22
0:02:10	25	2,4	22
0:02:20	25	2,7	27
0:02:30	25	2,7	24
0:02:40	25	3,1	25
0:02:50	25	3,0	23
0:03:00	25	3,0	23
0:03:10	25	3,4	23
0:03:20	25	3,4	25
0:03:30	25	3,4	24
0:03:40	25	3,6	23
0:03:50	25	3,8	24
0:04:00	25	4,0	23
0:04:10	25	3,9	23
0:04:20	25	4,1	23
0:04:30	24	4,3	25
0:04:40	24	4,5	23
0:04:50	24	4,6	23
0:05:00	24	4,8	23
0:05:10	24	4,9	23
0:05:20	24	5,1	24
0:05:30	24	5,1	24
0:05:40	24	5,3	24
0:05:50	24	5,5	24
0:06:00	24	5,7	25
0:06:10	24	5,6	24
0:06:20	24	5,8	24
0:06:30	24	5,9	24
0:06:40	24	6,2	23
0:06:50	24	6,1	24
0:07:00	24	6,3	23
0:07:10	24	6,5	23
0:07:20	24	6,7	23
0:07:30	24	6,7	23
0:07:40	24	6,9	23
0:07:50	24	7,0	23
0:08:00	24	7,3	23
0:08:10	24	7,3	23
0:08:20	24	7,4	24
0:08:30	23	7,7	22
0:08:40	23	7,6	23
0:08:50	23	8,0	22
0:09:00	23	7,9	23
0:09:10	23	8,2	23
0:09:20	23	8,2	22
0:09:30	23	8,3	23
0:09:40	23	8,4	22
0:09:50	23	8,6	23
0:10:00	23	8,8	22
0:10:10	23	9,0	23
0:10:20	23	9,2	23
0:10:30	23	9,1	23
0:10:40	23	9,3	22
0:10:50	23	9,6	22
0:11:00	23	9,5	22
0:11:10	23	9,7	22
0:11:20	23	9,9	22
0:11:30	23	10,1	22
0:11:40	23	10,0	22
0:11:50	23	10,3	22
0:12:00	23	10,4	22
0:12:10	23	10,6	22
0:12:20	23	10,6	22
0:12:30	23	11,0	22
0:12:40	23	10,9	22
0:12:50	23	11,4	21
0:13:00	23	11,4	22
0:13:10	23	11,3	22
0:13:20	23	11,8	21
0:13:30	23	11,7	21
0:13:40	23	11,7	21
0:13:50	23	12,2	21
0:14:00	22	12,1	21
0:14:10	22	12,1	21
0:14:20	22	12,6	21
0:14:30	22	12,5	21
0:14:40	22	12,5	21
0:14:50	22	12,8	21
0:15:00	22	12,7	21
0:15:10	22	13,1	21
0:15:20	22	13,1	21
0:15:30	22	13,2	21
0:15:40	22	13,3	21
0:15:50	22	13,4	21
0:16:00	22	13,7	21
0:16:10	22	13,8	20
0:16:20	22	14,0	21
0:16:30	22	13,9	20
0:16:40	22	14,3	21
0:16:50	22	14,3	20
0:17:00	22	14,5	20
0:17:10	22	14,6	21
0:17:20	22	14,8	21
0:17:30	22	14,9	21
0:17:40	22	14,9	21
0:17:50	22	15,1	21
0:18:00	22	15,3	22
0:18:10	22	15,4	21
0:18:20	22	15,6	22
0:18:30	22	15,7	22
0:18:40	22	15,8	22
0:18:50	22	15,9	22
0:19:00	22	16,1	21
0:19:10	22	16,2	23
0:19:20	22	16,3	23
0:19:30	22	16,5	24
0:19:40	22	16,8	23
0:19:50	22	16,8	23
0:20:00	22	16,9	23
0:20:10	22	17,1	23
0:20:20	22	17,3	24
0:20:30	22	17,2	23
0:20:40	22	17,4	23
0:20:50	22	17,5	24
0:21:00	22	17,6	24
0:21:10	22	17,8	23
0:21:20	22	17,9	23
0:21:30	22	18,1	23
0:21:40	22	18,2	22
0:21:50	21	18,4	23
0:22:00	21	18,6	24
0:22:10	21	18,7	24
0:22:20	21	18,7	24
0:22:30	21	19,0	24
0:22:40	21	19,0	25
0:22:50	21	19,1	24
0:23:00	21	19,3	23
0:23:10	21	19,4	23
0:23:20	21	19,6	23
0:23:30	21	19,7	23
0:23:40	21	19,9	22
0:23:50	21	20,1	22
0:24:00	21	20,2	22
0:24:10	21	20,2	21
0:24:20	21	20,3	21
0:24:30	21	20,5	21
0:24:40	21	20,6	21
0:24:50	21	20,8	21
0:25:00	21	20,9	22
0:25:10	21	21,1	22
0:25:20	21	21,1	22
0:25:30	21	21,4	22
0:25:40	21	21,5	25
0:25:50	21	21,7	25
0:26:00	21	21,8	25
0:26:10	21	21,9	25
0:26:20	21	22,0	24
0:26:30	21	22,2	24
0:26:40	21	22,3	24
0:26:50	21	22,5	25
0:27:00	21	22,5	25
0:27:10	21	22,8	25
0:27:20	21	22,8	25
0:27:30	21	23,2	25
0:27:40	21	23,2	25
0:27:50	21	23,1	24
0:28:00	21	23,6	24
0:28:10	21	23,6	24
0:28:20	21	23,5	24
0:28:30	21	23,7	23
0:28:40	21	24,0	22
0:28:50	21	24,0	21
0:29:00	21	24,3	22
0:29:10	21	24,3	23
0:29:20	21	24,8	22
0:29:30	21	24,8	22
0:29:40	21	24,7	22
0:29:50	21	25,2	30
0:30:00	21	25,2	23
0:30:10	21	25,1	23
0:30:20	21	25,1	23
0:30:30	21	25,1	22
0:30:40	21	25,0	23
0:30:50	21	25,0	23
0:31:00	21	25,0	28
0:31:10	20	25,0	24
0:31:20	20	24,9	23
0:31:30	20	24,9	23
0:31:40	20	24,9	23
0:31:50	20	25,0	23
0:32:00	20	25,0	23
0:32:10	20	24,9	23
0:32:20	20	24,9	22
0:32:30	20	24,9	22
0:32:40	20	24,9	21
0:32:50	20	25,0	21
0:33:00	20	25,0	21
0:33:10	20	25,0	21
0:33:20	20	24,9	21
0:33:30	20	24,9	21
0:33:40	20	24,9	21
0:33:50	20	24,9	21
0:34:00	20	25,0	21
0:34:10	20	25,0	21
0:34:20	20	25,0	21
0:34:30	20	25,0	21
0:34:40	20	24,9	21
0:34:50	20	24,9	21
0:35:00	20	24,9	21
0:35:10	20	24,9	21
0:35:20	20	25,0	21
0:35:30	20	25,0	21
0:35:40	20	25,0	22
0:35:50	20	24,9	21
0:36:00	20	24,9	22
0:36:10	20	24,9	23
0:36:20	20	24,9	22
0:36:30	20	24,9	22
0:36:40	20	24,9	22
0:36:50	20	24,9	22
0:37:00	20	24,9	22
0:37:10	20	25,0	22
0:37:20	20	25,0	22
0:37:30	20	25,0	22
0:37:40	20	24,9	23
0:37:50	20	24,9	23
0:38:00	20	24,9	24
0:38:10	20	25,1	23
0:38:20	20	25,1	23
0:38:30	20	25,1	23
0:38:40	20	25,0	23
0:38:50	20	25,0	24
0:39:00	20	25,0	24
0:39:10	20	24,9	24
0:39:20	20	25,0	24
0:39:30	20	24,9	24
0:39:40	20	24,9	24
0:39:50	20	24,9	24
0:40:00	20	24,9	24
0:40:10	20	24,9	24
0:40:20	20	24,9	24
0:40:30	20	24,9	24
0:40:40	20	24,9	23
0:40:50	20	24,9	23
0:41:00	20	25,0	22
0:41:10	20	25,0	23
0:41:20	20	24,9	22
0:41:30	20	25,0	23
0:41:40	20	25,0	23
0:41:50	20	25,0	23
0:42:00	20	24,9	23
0:42:10	19	24,9	23
0:42:20	19	24,9	23
0:42:30	19	24,9	23
0:42:40	19	24,9	23
0:42:50	19	24,9	23
0:43:00	19	25,1	24
0:43:10	19	25,0	24
0:43:20	19	25,0	24
0:43:30	19	25,0	24
0:43:40	19	25,0	24
0:43:50	19	25,0	24
0:44:00	19	25,0	24
0:44:10	19	24,9	24
0:44:20	19	24,9	24
0:44:30	19	24,9	25
0:44:40	19	24,9	25
0:44:50	19	24,9	24
0:45:00	19	25,0	24
0:45:10	19	25,0	24
0:45:20	19	25,0	23
0:45:30	19	25,0	24
0:45:40	19	25,0	25
0:45:50	19	24,9	23
0:46:00	19	24,9	23
0:46:10	19	24,9	23
0:46:20	19	25,1	23
0:46:30	19	25,1	23
0:46:40	19	25,0	23
0:46:50	19	25,0	23
0:47:00	19	25,0	23
0:47:10	19	24,9	23
0:47:20	19	24,9	23
0:47:30	19	25,0	24
0:47:40	19	25,0	24
0:47:50	19	25,0	24
0:48:00	19	25,0	26
0:48:10	19	24,9	25
0:48:20	19	24,9	25
0:48:30	19	24,9	25
0:48:40	19	25,0	25
0:48:50	19	25,0	25
0:49:00	19	25,0	25
0:49:10	19	25,0	25
0:49:20	19	25,0	25
0:49:30	19	24,9	25
0:49:40	19	24,9	25
0:49:50	19	25,0	25
0:50:00	19	25,0	25
0:50:10	19	24,9	25
0:50:20	19	24,9	25
0:50:30	19	25,1	25
0:50:40	19	25,0	25
0:50:50	19	25,1	25
0:51:00	19	25,1	25
0:51:10	19	25,0	25
0:51:20	19	25,0	25
0:51:30	19	25,0	25
0:51:40	19	25,0	24
0:51:50	19	25,0	24
0:52:00	19	25,0	24
0:52:10	19	25,0	24
0:52:20	19	25,0	24
0:52:30	19	25,0	24
0:52:40	19	25,0	24
0:52:50	19	25,0	24
0:53:00	19	24,9	24
0:53:10	19	24,9	24
0:53:20	19	24,9	24
0:53:30	19	24,9	24
0:53:40	19	24,9	24
0:53:50	19	24,9	24
0:54:00	19	25,0	24
0:54:10	19	25,0	24
0:54:20	19	25,0	24
0:54:30	19	24,9	24
0:54:40	19	25,0	24
0:54:50	19	25,0	24
0:55:00	19	25,0	24
0:55:10	19	24,9	25
0:55:20	19	24,9	24
0:55:30	19	24,9	24
0:55:40	19	24,9	24
0:55:50	19	24,9	24
0:56:00	19	24,9	25
0:56:10	19	24,9	25
0:56:20	19	25,0	25
0:56:30	19	25,0	25
0:56:40	19	25,0	25
0:56:50	19	25,0	26
0:57:00	19	25,0	25
0:57:10	19	25,0	26
0:57:20	19	25,0	26
0:57:30	19	25,0	25
0:57:40	19	24,9	25
0:57:50	19	24,9	25
0:58:00	19	24,9	25
0:58:10	19	24,9	25
0:58:20	19	24,9	25
0:58:30	19	25,0	25
0:58:40	19	25,0	26
0:58:50	19	25,0	25
0:59:00	19	25,0	25
0:59:10	19	25,0	25
0:59:20	18	24,9	25
0:59:30	18	24,9	25
0:59:40	18	24,9	25
0:59:50	18	24,9	25
1:00:00	18	24,9	25
1:00:10	18	24,9	25
1:00:20	18	24,9	25
1:00:30	18	24,9	25
1:00:40	18	25,0	25
1:00:50	18	25,0	25
1:01:00	18	25,0	25
1:01:10	18	25,0	25
1:01:20	18	25,0	25
1:01:30	18	24,9	25
1:01:40	18	24,9	25
1:01:50	18	24,9	24
1:02:00	18	24,9	25
1:02:10	18	24,9	25
1:02:20	18	24,9	25
1:02:30	18	24,9	25
1:02:40	18	24,9	25
1:02:50	18	24,9	25
1:03:00	18	24,9	25
1:03:10	18	24,9	25
1:03:20	18	25,1	26
1:03:30	18	25,1	25
1:03:40	18	25,1	25
1:03:50	18	25,1	25
1:04:00	18	25,1	25
1:04:10	18	25,1	25
1:04:20	18	25,1	25
1:04:30	18	25,0	25
1:04:40	18	25,1	25
1:04:50	18	25,1	24
1:05:00	18	25,0	24
1:05:10	18	25,0	24
1:05:20	18	25,0	24
1:05:30	18	25,0	25
1:05:40	18	25,0	25
1:05:50	18	25,0	25
1:06:00	18	25,0	25
1:06:10	18	25,0	25
1:06:20	18	25,0	25
1:06:30	18	25,0	25
1:06:40	18	25,0	24
1:06:50	18	25,0	24
1:07:00	18	25,0	25
1:07:10	18	25,0	25
1:07:20	18	25,0	25
1:07:30	18	25,0	25
1:07:40	18	25,0	25
1:07:50	18	25,0	25
1:08:00	18	25,0	24
1:08:10	18	25,0	25
1:08:20	18	25,0	25
1:08:30	18	25,0	25
1:08:40	18	25,0	25
1:08:50	18	25,0	25
1:09:00	18	25,0	24
1:09:10	18	25,0	24
1:09:20	18	24,9	25
1:09:30	18	24,9	24
1:09:40	18	24,9	25
1:09:50	18	24,9	25
1:10:00	18	24,9	24
1:10:10	18	24,9	25
1:10:20	18	24,9	25
1:10:30	18	24,9	25
1:10:40	18	24,9	25
1:10:50	18	24,9	25
1:11:00	18	24,9	24
1:11:10	18	24,9	24
1:11:20	18	24,9	24
1:11:30	18	24,9	24
1:11:40	18	24,9	24
1:11:50	18	24,9	24
1:12:00	18	24,9	25
1:12:10	18	24,9	24
1:12:20	18	24,9	25
1:12:30	18	24,9	25
1:12:40	18	24,9	25
1:12:50	18	24,9	24
1:13:00	18	24,9	25
1:13:10	18	24,9	25
1:13:20	18	24,9	25
1:13:30	18	25,0	26
1:13:40	18	25,0	25
1:13:50	18	25,0	25
1:14:00	18	25,0	24
1:14:10	18	25,0	24
1:14:20	18	25,0	24
1:14:30	18	25,0	24
1:14:40	18	25,0	24
1:14:50	18	25,0	24
1:15:00	18	25,0	24
1:15:10	18	25,0	24
1:15:20	18	24,9	25
1:15:30	18	24,9	31
1:15:40	18	24,9	25
1:15:50	18	25,0	25
1:16:00	18	25,0	24
1:16:10	18	25,0	25
1:16:20	18	25,0	24
1:16:30	18	24,9	24
1:16:40	18	24,9	23
1:16:50	18	24,9	24
1:17:00	18	24,9	23
1:17:10	18	24,9	24
1:17:20	18	24,9	24
1:17:30	18	24,9	25
1:17:40	18	24,9	24
1:17:50	18	24,9	24
1:18:00	18	24,9	24
1:18:10	18	24,9	24
1:18:20	18	24,9	24
1:18:30	18	24,9	24
1:18:40	18	24,9	24
1:18:50	18	24,9	24
1:19:00	18	24,9	24
1:19:10	18	24,9	23
1:19:20	18	24,9	24
1:19:30	18	25,0	23
1:19:40	18	24,9	24
1:19:50	18	24,9	24
1:20:00	18	24,9	24
1:20:10	18	24,9	24
1:20:20	18	24,9	24
1:20:30	18	24,9	24
1:20:40	18	24,9	24
1:20:50	18	24,9	24
1:21:00	18	24,9	24
1:21:10	18	24,9	24
1:21:20	18	24,9	24
1:21:30	18	24,9	24
1:21:40	18	24,9	24
1:21:50	18	24,9	24
1:22:00	18	24,9	24
1:22:10	18	24,9	24
1:22:20	18	24,9	24
1:22:30	18	24,9	25
1:22:40	18	24,9	24
1:22:50	18	25,1	24
1:23:00	18	25,1	24
1:23:10	18	25,1	24
1:23:20	18	25,1	24
1:23:30	18	25,1	24
1:23:40	18	25,1	24
1:23:50	18	25,1	24
1:24:00	18	25,1	24
1:24:10	18	25,1	24
1:24:20	18	25,1	24
1:24:30	18	25,1	23
1:24:40	18	25,1	24
1:24:50	18	25,1	24
1:25:00	18	25,1	23
1:25:10	18	25,0	23
1:25:20	18	25,1	23
1:25:30	18	25,0	23
1:25:40	18	25,0	23
1:25:50	18	25,0	23
1:26:00	18	25,0	23
1:26:10	18	25,0	23
1:26:20	18	25,0	23
1:26:30	18	25,0	24
1:26:40	18	25,0	24
1:26:50	18	25,0	23
1:27:00	18	25,0	24
1:27:10	18	25,0	24
1:27:20	18	25,0	24
1:27:30	18	25,0	24
1:27:40	18	25,0	24
1:27:50	18	25,0	23
1:28:00	18	25,0	23
1:28:10	18	25,0	37
1:28:20	18	25,0	24
1:28:30	18	25,0	23
1:28:40	18	25,0	23
1:28:50	18	25,0	24
1:29:00	18	25,0	23
1:29:10	18	25,0	24
1:29:20	18	25,0	23
1:29:30	18	25,0	24
1:29:40	18	25,0	23
1:29:50	18	25,0	23
1:30:00	18	25,0	23
1:30:10	18	25,0	24
1:30:20	18	25,0	24
1:30:30	18	24,9	24
1:30:40	18	24,9	24
1:30:50	18	24,9	24
1:31:00	18	24,9	24
1:31:10	18	24,9	24
1:31:20	18	24,9	24
1:31:30	18	24,9	24
1:31:40	18	24,9	24
1:31:50	18	24,9	24
1:32:00	18	24,9	24
1:32:10	18	24,9	24
1:32:20	18	24,9	24
1:32:30	18	24,9	24
1:32:40	18	24,9	24
1:32:50	18	24,9	24
1:33:00	18	24,9	24
1:33:10	18	24,9	24
1:33:20	18	24,9	24
1:33:30	18	24,9	24
1:33:40	18	24,9	24
1:33:50	18	24,9	24
1:34:00	18	24,9	24
1:34:10	18	24,9	24
1:34:20	18	24,9	24
1:34:30	18	24,9	24
1:34:40	18	24,9	24
1:34:50	18	24,9	24
1:35:00	18	24,9	24
1:35:10	18	24,9	24
1:35:20	18	24,9	24
1:35:30	18	24,9	24
1:35:40	18	24,9	24
1:35:50	18	24,9	24
1:36:00	18	24,9	24
1:36:10	18	24,9	24
1:36:20	18	24,9	24
1:36:30	18	24,9	24
1:36:40	18	24,9	24
1:36:50	18	24,9	24
1:37:00	18	24,9	24
1:37:10	18	24,9	24
1:37:20	18	25,1	24
1:37:30	18	25,1	24
1:37:40	18	25,1	24
1:37:50	18	25,1	24
1:38:00	18	25,1	24
1:38:10	18	25,1	24
1:38:20	18	25,1	24
1:38:30	18	25,1	24
1:38:40	18	25,1	24
1:38:50	18	25,1	24
1:39:00	18	25,1	24
1:39:10	18	25,1	24
1:39:20	18	25,1	24
1:39:30	18	25,1	24
1:39:40	18	25,1	24
1:39:50	18	25,1	24
1:40:00	18	25,1	24
1:40:10	18	25,1	24
1:40:20	18	25,1	24
1:40:30	18	25,1	24
1:40:40	18	25,1	24
1:40:50	18	25,1	24
1:41:00	18	25,1	24
1:41:10	18	25,1	24
1:41:20	18	25,1	24
1:41:30	18	25,0	24
1:41:40	18	25,0	24
1:41:50	18	25,0	24
1:42:00	18	25,0	24
1:42:10	18	25,0	24
1:42:20	18	25,0	24
1:42:30	18	25,0	24
1:42:40	18	25,0	24
1:42:50	18	25,0	24
1:43:00	18	25,0	24
1:43:10	18	25,0	24
1:43:20	18	25,0	24
1:43:30	18	25,0	24
1:43:40	18	25,0	24
1:43:50	18	25,0	24
1:44:00	18	25,0	24
1:44:10	18	25,0	24
1:44:20	18	25,0	24
1:44:30	18	25,0	24
1:44:40	18	25,0	24
1:44:50	18	25,0	24
1:45:00	18	25,0	24
1:45:10	18	25,0	24
1:45:20	18	25,0	24
1:45:30	18	25,0	24
1:45:40	18	25,0	24
1:45:50	18	25,0	24
1:46:00	18	25,0	24
1:46:10	18	25,0	24
1:46:20	18	25,0	24
1:46:30	18	25,0	23
1:46:40	18	25,0	24
1:46:50	18	25,0	24
1:47:00	18	25,0	24
1:47:10	18	24,9	24
1:47:20	18	25,0	24
1:47:30	18	24,9	24
1:47:40	18	24,9	24
1:47:50	18	24,9	24
1:48:00	18	24,9	24
1:48:10	18	24,9	24
1:48:20	18	24,9	24
1:48:30	18	24,9	24
1:48:40	18	24,9	24
1:48:50	18	24,9	24
1:49:00	18	24,9	24
1:49:10	18	24,9	24
1:49:20	18	24,9	24
1:49:30	18	24,9	24
1:49:40	18	24,9	24
1:49:50	18	24,9	25
1:50:00	18	24,9	24
1:50:10	18	24,9	24
1:50:20	18	24,9	24
1:50:30	18	24,9	24
1:50:40	18	24,9	24
1:50:50	18	24,9	24
1:51:00	18	24,9	25
1:51:10	18	24,9	25
1:51:20	18	24,9	24
1:51:30	18	24,9	24
1:51:40	18	24,9	24
1:51:50	18	24,9	24
1:52:00	18	24,9	24
1:52:10	18	24,9	24
1:52:20	18	24,9	24
1:52:30	18	24,9	24
1:52:40	18	24,9	24
1:52:50	18	24,9	24
1:53:00	18	24,9	24
1:53:10	18	24,9	24
1:53:20	18	24,9	24
1:53:30	18	24,9	25
1:53:40	18	24,9	24
1:53:50	18	24,9	25
1:54:00	18	24,9	24
1:54:10	18	24,9	24
1:54:20	18	25,1	24
1:54:30	18	25,1	24
1:54:40	18	25,1	24
1:54:50	18	25,1	24
1:55:00	18	25,1	24
1:55:10	18	25,1	24
1:55:20	18	25,1	24
1:55:30	18	25,1	24
1:55:40	18	25,1	24
1:55:50	18	25,1	24
1:56:00	18	25,1	24
1:56:10	18	25,1	24
1:56:20	18	25,1	24
1:56:30	18	25,1	24
1:56:40	18	25,1	24
1:56:50	18	25,1	24
1:57:00	18	25,1	24
1:57:10	18	25,1	24
1:57:20	18	25,1	24
1:57:30	18	25,1	24
1:57:40	18	25,1	25
1:57:50	18	25,1	25
1:58:00	18	25,1	24
1:58:10	18	25,1	24
1:58:20	18	25,1	25
1:58:30	18	25,1	25
1:58:40	18	25,1	25
1:58:50	18	25,0	25
1:59:00	18	25,0	24
1:59:10	18	25,0	24
1:59:20	18	25,0	25
1:59:30	18	25,0	25
1:59:40	18	25,0	25
1:59:50	18	25,0	25
2:00:00	18	25,0	25
2:00:10	18	25,0	24
2:00:20	18	25,0	24
2:00:30	18	25,0	25
2:00:40	18	25,0	25
2:00:50	18	25,0	25
2:01:00	18	25,0	25
2:01:10	18	25,0	25
2:01:20	18	25,0	25
2:01:30	18	25,0	24
2:01:40	18	25,0	25
2:01:50	18	25,0	25
2:02:00	18	25,0	25
2:02:10	18	25,0	25
2:02:20	18	25,0	25
2:02:30	18	25,0	25
2:02:40	18	25,0	25
2:02:50	18	25,0	25
2:03:00	18	25,0	25
2:03:10	18	25,0	25
2:03:20	18	25,0	25
2:03:30	18	25,0	26
2:03:40	18	25,0	25
2:03:50	18	25,0	25
2:04:00	18	25,0	26
2:04:10	18	25,0	26
2:04:20	18	25,0	26
2:04:30	18	25,0	26
2:04:40	18	25,0	26
2:04:50	18	25,0	25
2:05:00	18	25,0	25
2:05:10	18	25,0	25
2:05:20	18	24,9	25
2:05:30	18	24,9	25
2:05:40	18	24,9	25
2:05:50	18	24,9	25
2:06:00	18	24,9	25
2:06:10	18	24,9	25
2:06:20	18	24,9	25
2:06:30	18	24,9	25
2:06:40	18	24,9	25
2:06:50	18	24,9	25
2:07:00	18	24,9	25
2:07:10	18	24,9	25
2:07:20	18	24,9	25
2:07:30	18	24,9	25
2:07:40	18	24,9	25
2:07:50	18	24,9	25
2:08:00	18	24,9	26
2:08:10	18	24,9	25
2:08:20	18	24,9	25
2:08:30	18	24,9	25
2:08:40	18	24,9	25
2:08:50	18	24,9	26
2:09:00	18	24,9	25
2:09:10	18	24,9	25
2:09:20	18	24,9	25
2:09:30	18	24,9	25
2:09:40	18	25,0	26
2:09:50	18	25,0	26
2:10:00	18	25,0	25
2:10:10	18	25,0	25
2:10:20	18	25,0	25
2:10:30	18	25,0	26
2:10:40	18	25,0	25
2:10:50	18	25,0	26
2:11:00	18	25,0	26
2:11:10	18	25,0	26
2:11:20	18	25,0	26
2:11:30	18	25,0	26
2:11:40	18	24,9	26
2:11:50	18	24,9	26
2:12:00	18	24,9	26
2:12:10	18	25,0	26
2:12:20	18	24,9	26
2:12:30	18	25,0	26
2:12:40	18	24,9	26
2:12:50	18	24,9	27
2:13:00	18	24,9	26
2:13:10	18	24,9	26
2:13:20	18	24,9	26
2:13:30	18	24,9	26
2:13:40	18	24,9	26
2:13:50	18	24,9	26
2:14:00	18	24,9	26
2:14:10	18	24,9	26
2:14:20	18	24,9	26
2:14:30	18	24,9	26
2:14:40	18	24,9	26
2:14:50	18	24,9	26
2:15:00	18	24,9	26
2:15:10	18	24,9	26
2:15:20	18	24,9	26
2:15:30	18	24,9	26
2:15:40	18	24,9	26
2:15:50	18	24,9	26
2:16:00	18	24,9	26
2:16:10	18	24,9	26
2:16:20	18	24,9	26
2:16:30	18	24,9	26
2:16:40	18	24,9	26
2:16:50	18	24,9	26
2:17:00	18	24,9	26
2:17:10	18	24,9	26
2:17:20	18	25,1	26
2:17:30	18	25,1	26
2:17:40	18	25,1	26
2:17:50	18	25,1	26
2:18:00	18	25,1	26
2:18:10	18	25,1	26
2:18:20	18	25,1	26
2:18:30	18	25,1	27
2:18:40	18	25,1	26
2:18:50	18	25,1	25
2:19:00	18	25,1	25
2:19:10	18	25,1	25
2:19:20	18	25,1	25
2:19:30	18	25,1	26
2:19:40	18	25,1	25
2:19:50	18	25,1	26
2:20:00	18	25,1	26
2:20:10	18	25,1	26
2:20:20	18	25,1	26
2:20:30	18	25,0	26
2:20:40	18	25,0	26
2:20:50	17	25,0	26
2:21:00	18	25,0	26
2:21:10	18	25,0	26
2:21:20	18	25,0	26
2:21:30	17	25,0	26
2:21:40	18	25,0	26
2:21:50	18	25,0	26
2:22:00	18	25,0	26
2:22:10	17	25,0	26
2:22:20	17	25,0	25
2:22:30	18	25,0	26
2:22:40	18	25,0	26
2:22:50	17	25,0	26
2:23:00	18	25,0	26
2:23:10	17	25,0	26
2:23:20	18	25,0	26
2:23:30	17	25,0	26
2:23:40	18	25,0	26
2:23:50	18	25,0	28
2:24:00	18	25,0	27
2:24:10	17	25,0	27
2:24:20	17	25,0	26
2:24:30	18	25,0	26
2:24:40	17	25,0	26
2:24:50	17	25,0	26
2:25:00	18	25,0	26
2:25:10	17	25,0	27
2:25:20	18	25,0	27
2:25:30	17	25,0	28
2:25:40	17	25,0	27
2:25:50	17	25,0	26
2:26:00	17	25,0	27
2:26:10	17	25,0	27
2:26:20	17	25,0	26
2:26:30	17	25,0	26
2:26:40	17	25,0	26
2:26:50	17	25,0	28
2:27:00	17	25,0	27
2:27:10	17	25,0	26
2:27:20	17	25,0	27
2:27:30	17	25,0	27
2:27:40	17	25,0	26
2:27:50	17	25,0	26
2:28:00	17	25,0	26
2:28:10	17	25,0	26
2:28:20	17	25,0	26
2:28:30	17	25,0	26
2:28:40	17	25,0	26
2:28:50	17	25,0	26
2:29:00	17	24,9	26
2:29:10	17	25,0	26
2:29:20	17	24,9	27
2:29:30	17	24,9	27
2:29:40	17	24,9	27
2:29:50	17	25,0	27
2:30:00	17	24,9	27
2:30:10	17	24,9	27
2:30:20	17	24,9	27
2:30:30	17	24,9	27
2:30:40	17	24,9	27
2:30:50	17	24,9	27
2:31:00	17	24,9	27
2:31:10	17	24,9	27
2:31:20	17	24,9	27
2:31:30	17	24,9	27
2:31:40	17	24,9	27
2:31:50	17	24,9	27
2:32:00	17	24,9	27
2:32:10	17	24,9	28
2:32:20	17	24,9	27
2:32:30	17	24,9	27
2:32:40	17	24,9	27
2:32:50	17	24,9	28
2:33:00	17	24,9	27
2:33:10	17	24,9	27
2:33:20	17	24,9	25
2:33:30	17	24,9	26
2:33:40	17	24,9	26
2:33:50	17	24,9	26
2:34:00	17	24,9	25
2:34:10	17	24,9	26
2:34:20	17	24,9	26
2:34:30	17	24,9	26
2:34:40	17	24,9	26
2:34:50	17	24,9	26
2:35:00	17	24,9	26
2:35:10	17	24,9	26
2:35:20	17	24,9	26
2:35:30	17	24,9	26
2:35:40	17	24,9	26
2:35:50	17	24,9	25
2:36:00	17	24,9	25
2:36:10	17	24,9	26
2:36:20	17	24,9	45
2:36:30	17	24,9	26
2:36:40	17	24,9	26
2:36:50	17	24,9	26
2:37:00	17	24,9	26
2:37:10	17	24,9	26
2:37:20	17	24,9	26
2:37:30	17	24,9	26
2:37:40	17	24,9	26
2:37:50	17	24,9	26
2:38:00	17	24,9	26
2:38:10	17	24,9	27
2:38:20	17	24,9	26
2:38:30	17	24,9	26
2:38:40	17	24,9	25
2:38:50	17	24,9	27
2:39:00	17	24,9	26
2:39:10	17	25,0	26
2:39:20	17	25,0	26
2:39:30	17	25,0	26
2:39:40	17	25,0	26
2:39:50	17	25,0	38
2:40:00	17	25,0	26
2:40:10	17	25,0	26
2:40:20	17	25,0	26
2:40:30	17	25,0	26
2:40:40	17	25,0	26
2:40:50	17	25,0	26
2:41:00	17	25,0	25
2:41:10	17	25,0	25
2:41:20	17	25,0	26
2:41:30	17	25,0	26
2:41:40	17	25,0	26
2:41:50	17	25,0	26
2:42:00	17	25,0	26
2:42:10	17	25,0	26
2:42:20	17	25,0	26
2:42:30	17	25,0	26
2:42:40	17	25,0	26
2:42:50	17	25,0	26
2:43:00	17	25,0	26
2:43:10	17	25,0	27
2:43:20	17	25,0	26
2:43:30	17	25,0	26
2:43:40	17	25,0	26
2:43:50	17	25,0	26
2:44:00	17	25,0	26
2:44:10	17	25,0	26
2:44:20	17	25,0	27
2:44:30	17	25,0	26
2:44:40	17	25,0	26
2:44:50	17	25,0	26
2:45:00	17	25,0	26
2:45:10	17	25,0	26
2:45:20	17	25,0	46
2:45:30	17	25,0	27
2:45:40	17	25,0	26
2:45:50	17	25,0	25
2:46:00	17	25,0	26
2:46:10	17	25,0	25
2:46:20	17	25,0	26
2:46:30	17	25,0	26
2:46:40	17	25,0	26
2:46:50	17	25,0	26
2:47:00	17	25,0	26
2:47:10	17	25,0	26
2:47:20	17	25,0	27
2:47:30	17	25,0	26
2:47:40	17	25,0	27
2:47:50	17	25,0	26
2:48:00	17	25,0	26
2:48:10	17	25,0	27
2:48:20	17	25,0	26
2:48:30	17	25,0	26
2:48:40	17	25,0	26
2:48:50	17	25,0	27
2:49:00	17	25,0	27
2:49:10	17	25,0	27
2:49:20	17	25,0	27
2:49:30	17	25,0	27
2:49:40	17	25,0	27
2:49:50	17	25,0	27
2:50:00	17	25,0	27
2:50:10	17	24,9	27
2:50:20	17	24,9	27
2:50:30	17	24,9	27
2:50:40	17	24,9	27
2:50:50	17	24,9	27
2:51:00	17	24,9	27
2:51:10	17	24,9	28
2:51:20	17	24,9	26
2:51:30	17	24,9	25
2:51:40	17	24,9	26
2:51:50	17	24,9	27
2:52:00	17	24,9	26
2:52:10	17	24,9	26
2:52:20	17	24,9	27
2:52:30	17	24,9	27
2:52:40	17	24,9	26
2:52:50	17	24,9	27
2:53:00	17	24,9	27
2:53:10	17	24,9	27
2:53:20	17	24,9	27
2:53:30	17	24,9	27
2:53:40	17	24,9	27
2:53:50	17	24,9	26
2:54:00	17	24,9	27
2:54:10	17	24,9	26
2:54:20	17	24,9	27
2:54:30	17	24,9	27
2:54:40	17	24,9	27
2:54:50	17	24,9	28
2:55:00	17	24,9	27
2:55:10	17	24,9	28
2:55:20	17	24,9	28
2:55:30	17	24,9	27
2:55:40	17	24,9	27
2:55:50	17	24,9	26
2:56:00	17	24,9	28
2:56:10	17	24,9	26
2:56:20	17	24,9	27
2:56:30	17	24,9	27
2:56:40	17	24,9	26
2:56:50	17	24,9	28
2:57:00	17	24,9	26
2:57:10	17	24,9	29
2:57:20	17	24,9	28
2:57:30	17	24,9	27
2:57:40	17	24,9	27
2:57:50	17	24,9	27
2:58:00	17	24,9	27
2:58:10	17	24,9	27
2:58:20	17	24,9	27
2:58:30	17	24,9	27
2:58:40	17	24,9	27
2:58:50	17	24,9	27
2:59:00	17	24,9	27
2:59:10	17	24,9	28
2:59:20	17	24,9	28
2:59:30	17	24,9	28
2:59:40	17	24,9	28
2:59:50	17	24,9	28
3:00:00	17	24,9	28
3:00:10	17	24,9	28
3:00:20	17	24,9	28
3:00:30	17	24,9	28
3:00:40	17	24,9	27
3:00:50	17	24,9	28
3:01:00	17	24,9	28
3:01:10	17	24,9	28
3:01:20	17	24,9	28
3:01:30	17	24,9	28
3:01:40	17	24,9	28
3:01:50	17	24,9	28
3:02:00	17	24,9	28
3:02:10	17	24,9	28
3:02:20	17	24,9	28
3:02:30	17	24,9	28
3:02:40	17	24,9	29
3:02:50	17	24,9	28
3:03:00	17	24,9	29
3:03:10	17	24,9	29
3:03:20	17	24,9	28
3:03:30	17	24,9	28
3:03:40	17	24,9	29
3:03:50	17	24,9	28
3:04:00	17	24,9	28
3:04:10	17	24,9	28
3:04:20	17	24,9	28
3:04:30	17	24,9	28
3:04:40	17	24,9	29
3:04:50	17	24,9	28
3:05:00	17	24,9	28
3:05:10	17	24,9	28
3:05:20	17	24,9	29
3:05:30	17	24,9	28
3:05:40	17	24,9	28
3:05:50	17	24,9	29
3:06:00	17	24,9	29
3:06:10	17	24,9	29
3:06:20	17	24,9	29
3:06:30	17	24,9	29
3:06:40	17	24,9	28
3:06:50	17	24,9	28
3:07:00	17	24,9	28
3:07:10	17	24,9	29
3:07:20	17	24,9	29
3:07:30	17	24,9	29
3:07:40	17	24,9	28
3:07:50	17	24,9	29
3:08:00	17	24,9	29
3:08:10	17	24,9	29
3:08:20	17	24,9	29
3:08:30	17	24,9	29
3:08:40	17	24,9	29
3:08:50	17	24,9	30
3:09:00	17	24,9	29
3:09:10	17	24,9	29
3:09:20	17	24,9	29
3:09:30	17	24,9	30
3:09:40	17	25,1	42
3:09:50	17	25,1	29
3:10:00	17	25,1	29
3:10:10	17	25,1	29
3:10:20	17	25,1	29
3:10:30	17	25,1	29
3:10:40	17	25,0	29
3:10:50	17	25,1	29
3:11:00	17	25,0	29
3:11:10	17	25,1	29
3:11:20	17	25,0	30
3:11:30	17	25,0	29
3:11:40	17	25,0	29
3:11:50	17	25,0	29
3:12:00	17	25,0	29
3:12:10	17	25,0	29
3:12:20	17	25,0	29
3:12:30	17	25,0	28
3:12:40	17	25,0	29
3:12:50	17	25,0	29
3:13:00	17	25,0	30
3:13:10	17	25,0	30
3:13:20	17	25,0	29
3:13:30	17	25,0	29
3:13:40	17	25,0	29
3:13:50	17	25,0	30
3:14:00	17	25,0	29
3:14:10	17	25,0	29
3:14:20	17	25,0	29
3:14:30	17	25,0	30
3:14:40	17	25,0	29
3:14:50	17	25,0	29
3:15:00	17	25,0	29
3:15:10	17	25,0	30
3:15:20	17	25,0	30
3:15:30	17	25,0	29
3:15:40	17	25,0	30
3:15:50	17	25,0	29
3:16:00	17	25,0	30
3:16:10	17	25,0	29
3:16:20	17	25,0	30
3:16:30	17	25,0	30
3:16:40	17	25,0	29
3:16:50	17	25,0	29
3:17:00	17	25,0	30
3:17:10	17	25,0	29
3:17:20	17	25,0	29
3:17:30	17	25,0	30
3:17:40	17	25,0	30
3:17:50	17	25,0	30
3:18:00	17	25,0	30
3:18:10	17	25,0	30
3:18:20	17	25,0	30
3:18:30	17	25,0	31
3:18:40	17	25,0	29
3:18:50	17	25,0	29
3:19:00	17	25,0	29
3:19:10	17	25,0	29
3:19:20	17	25,0	29
3:19:30	17	25,0	29
3:19:40	17	25,0	29
3:19:50	17	25,0	29
3:20:00	17	25,0	29
3:20:10	17	25,0	29
3:20:20	17	25,0	29
3:20:30	17	25,0	29
3:20:40	17	25,0	29
3:20:50	17	25,0	29
3:21:00	17	25,0	29
3:21:10	17	25,0	30
3:21:20	17	25,0	29
3:21:30	17	25,0	29
3:21:40	17	25,0	29
3:21:50	17	25,0	29
3:22:00	17	25,0	30
3:22:10	17	25,0	30
3:22:20	17	25,0	30
3:22:30	17	25,0	30
3:22:40	17	25,0	30
3:22:50	17	25,0	30
3:23:00	17	25,0	30
3:23:10	17	25,0	30
3:23:20	17	25,0	29
3:23:30	17	25,0	30
3:23:40	17	25,0	30
3:23:50	17	25,0	30
3:24:00	17	25,0	30
3:24:10	17	25,0	30
3:24:20	17	25,0	30
3:24:30	17	25,0	30
3:24:40	17	25,0	31
3:24:50	17	25,0	49
3:25:00	17	25,0	31
3:25:10	17	25,0	30
3:25:20	17	25,0	30
3:25:30	17	25,0	30
3:25:40	17	25,0	30
3:25:50	17	25,0	30
3:26:00	17	25,0	30
3:26:10	17	25,0	32
3:26:20	17	25,0	30
3:26:30	17	25,0	30
3:26:40	17	25,0	30
3:26:50	17	25,0	30
3:27:00	17	25,0	30
3:27:10	17	25,0	30
3:27:20	17	25,0	30
3:27:30	17	25,0	30
3:27:40	17	25,0	30
3:27:50	17	25,0	30
3:28:00	17	25,0	30
3:28:10	17	25,0	31
3:28:20	17	25,0	30
3:28:30	17	25,0	30
3:28:40	17	25,0	30
3:28:50	17	25,0	30
3:29:00	17	25,0	30
3:29:10	17	25,0	36
3:29:20	17	25,0	30
3:29:30	17	25,0	31
3:29:40	17	25,0	32
3:29:50	17	25,0	30
3:30:00	17	25,0	30
3:30:10	17	25,0	31
3:30:20	17	25,0	31
3:30:30	17	25,0	31
3:30:40	17	25,0	31
3:30:50	17	25,0	31
3:31:00	17	25,0	31
3:31:10	17	25,0	31
3:31:20	17	25,0	31
3:31:30	17	25,0	31
3:31:40	17	25,0	31
3:31:50	17	25,0	31
3:32:00	17	25,0	31
3:32:10	17	25,0	31
3:32:20	17	25,0	31
3:32:30	17	25,0	31
3:32:40	17	25,0	30
3:32:50	17	25,0	31
3:33:00	17	25,0	31
3:33:10	17	25,0	31
3:33:20	17	25,0	30
3:33:30	17	25,0	32
3:33:40	17	25,0	31
3:33:50	17	25,0	31
3:34:00	17	25,0	31
3:34:10	17	25,0	31
3:34:20	17	25,0	32
3:34:30	17	25,0	31
3:34:40	17	25,0	34
3:34:50	17	25,0	31
3:35:00	17	25,0	31
3:35:10	17	25,0	31
3:35:20	17	25,0	32
3:35:30	17	25,0	31
3:35:40	17	25,0	32
3:35:50	17	24,9	31
3:36:00	17	25,0	31
3:36:10	17	25,0	32
3:36:20	17	25,0	31
3:36:30	17	25,0	32
3:36:40	17	25,0	31
3:36:50	17	25,0	31
3:37:00	17	25,0	31
3:37:10	17	25,0	32
3:37:20	17	25,0	31
3:37:30	17	25,0	32
3:37:40	17	25,0	31
3:37:50	17	25,0	32
3:38:00	17	25,0	32
3:38:10	17	25,0	32
3:38:20	17	25,0	32
3:38:30	17	25,0	32
3:38:40	17	25,0	32
3:38:50	17	24,9	32
3:39:00	17	24,9	31
3:39:10	17	24,9	31
3:39:20	17	24,9	31
3:39:30	17	25,0	31
3:39:40	17	24,9	32
3:39:50	17	25,0	31
3:40:00	17	24,9	31
3:40:10	17	24,9	31
3:40:20	17	24,9	31
3:40:30	17	24,9	31
3:40:40	17	24,9	31
3:40:50	17	24,9	31
3:41:00	17	24,9	32
3:41:10	17	24,9	31
3:41:20	17	24,9	32
3:41:30	17	24,9	31
3:41:40	17	24,9	31
3:41:50	17	24,9	31
3:42:00	17	24,9	31
3:42:10	17	24,9	33
3:42:20	17	24,9	31
3:42:30	17	24,9	31
3:42:40	17	24,9	31
3:42:50	17	24,9	31
3:43:00	17	24,9	32
3:43:10	17	24,9	31
3:43:20	17	24,9	31
3:43:30	17	24,9	32
3:43:40	17	24,9	31
3:43:50	17	24,9	31
3:44:00	17	24,9	31
3:44:10	17	24,9	31
3:44:20	17	24,9	31
3:44:30	17	24,9	32
3:44:40	17	24,9	31
3:44:50	17	24,9	32
3:45:00	17	24,9	32
3:45:10	17	24,9	31
3:45:20	18	24,9	31
3:45:30	17	24,9	31
3:45:40	17	24,9	31
3:45:50	17	24,9	32
3:46:00	17	24,9	32
3:46:10	17	24,9	31
3:46:20	17	24,9	32
3:46:30	17	24,9	31
3:46:40	17	24,9	31
3:46:50	17	24,9	31
3:47:00	17	24,9	31
3:47:10	17	24,9	31
3:47:20	17	24,9	31
3:47:30	17	24,9	31
3:47:40	17	24,9	31
3:47:50	17	24,9	31
3:48:00	17	24,9	31
3:48:10	17	24,9	31
3:48:20	17	24,9	31
3:48:30	17	24,9	31
3:48:40	17	24,9	31
3:48:50	17	24,9	31
3:49:00	17	24,9	32
3:49:10	17	24,9	31
3:49:20	17	24,9	31
3:49:30	17	24,9	31
3:49:40	17	24,9	34
3:49:50	17	24,9	34
3:50:00	17	24,9	32
3:50:10	17	24,9	34
3:50:20	17	24,9	33
3:50:30	17	24,9	32
3:50:40	17	24,9	32
3:50:50	17	24,9	32
3:51:00	17	24,9	32
3:51:10	17	24,9	32
3:51:20	17	24,9	32
3:51:30	17	24,9	34
3:51:40	17	24,9	36
3:51:50	17	24,9	32
3:52:00	18	24,9	33
3:52:10	17	24,9	32
3:52:20	17	24,9	33
3:52:30	17	24,9	32
3:52:40	17	24,9	32
3:52:50	17	24,9	32
3:53:00	17	24,9	33
3:53:10	17	24,9	32
3:53:20	17	24,9	32
3:53:30	17	24,9	32
3:53:40	17	24,9	32
3:53:50	17	24,9	33
3:54:00	17	24,9	32
3:54:10	17	24,9	33
3:54:20	17	24,9	33
3:54:30	17	25,1	32
3:54:40	17	25,0	33
3:54:50	17	25,0	34
3:55:00	17	25,0	32
3:55:10	18	25,0	32
3:55:20	18	25,0	34
3:55:30	17	25,0	32
3:55:40	17	25,0	33
3:55:50	18	25,0	32
3:56:00	17	25,0	35
3:56:10	17	25,0	32
3:56:20	17	25,0	33
3:56:30	17	25,0	33
3:56:40	17	25,0	33
3:56:50	17	25,0	33
3:57:00	18	25,0	33
3:57:10	18	25,0	33
3:57:20	17	25,0	35
3:57:30	17	25,0	32
3:57:40	18	25,0	33
3:57:50	18	25,0	33
3:58:00	18	25,0	33
3:58:10	17	25,0	34
3:58:20	18	25,0	32
3:58:30	18	25,0	33
3:58:40	18	25,0	33
3:58:50	17	25,0	32
3:59:00	18	25,0	33
3:59:10	18	25,0	33
3:59:20	18	25,0	33
3:59:30	18	25,0	33
3:59:40	18	25,0	33
3:59:50	18	25,0	32
4:00:00	18	25,0	33
4:00:10	18	25,0	33
4:00:20	18	25,0	33
4:00:30	18	25,0	34
4:00:40	18	25,0	33
4:00:50	18	25,0	34
4:01:00	18	25,0	33
4:01:10	18	25,0	33
4:01:20	18	25,0	33
4:01:30	18	25,0	33
4:01:40	18	25,0	34
4:01:50	18	25,0	33
4:02:00	18	25,0	34
4:02:10	17	25,0	33
4:02:20	18	25,0	33
4:02:30	18	25,0	33
4:02:40	18	25,0	33
4:02:50	18	24,9	33
4:03:00	18	25,0	33
4:03:10	18	25,0	34
4:03:20	18	25,0	33
4:03:30	18	25,0	33
4:03:40	18	25,0	33
4:03:50	18	25,0	33
4:04:00	18	25,0	34
4:04:10	18	25,0	36
4:04:20	18	25,0	34
4:04:30	18	25,0	33
4:04:40	18	25,0	35
4:04:50	18	25,0	33
4:05:00	18	25,0	34
4:05:10	18	24,9	34
4:05:20	18	25,0	33
4:05:30	18	25,0	34
4:05:40	18	25,0	34
4:05:50	18	25,0	33
4:06:00	18	25,0	34
4:06:10	18	25,0	33
4:06:20	18	25,0	34
4:06:30	18	25,0	34
4:06:40	18	24,9	44
4:06:50	18	24,9	35
4:07:00	18	24,9	37
4:07:10	18	24,9	35
4:07:20	18	24,9	35
4:07:30	18	24,9	35
4:07:40	18	24,9	35
4:07:50	18	24,9	34
4:08:00	18	24,9	35
4:08:10	18	24,9	33
4:08:20	18	24,9	35
4:08:30	18	24,9	35
4:08:40	18	24,9	35
4:08:50	18	24,9	35
4:09:00	18	24,9	34
4:09:10	18	24,9	35
4:09:20	18	24,9	34
4:09:30	18	24,9	34
4:09:40	18	24,9	34
4:09:50	18	24,9	39
4:10:00	18	24,9	34
4:10:10	18	24,9	38
4:10:20	18	24,9	35
4:10:30	18	24,9	37
4:10:40	18	24,9	35
4:10:50	18	24,9	35
4:11:00	18	24,9	35
4:11:10	18	24,9	40
4:11:20	18	24,9	34
4:11:30	18	24,9	34
4:11:40	18	24,9	34
4:11:50	18	24,9	36
4:12:00	18	24,9	35
4:12:10	18	24,9	35
4:12:20	18	24,9	35
4:12:30	18	24,9	37
4:12:40	18	24,9	35
4:12:50	18	24,9	35
4:13:00	18	24,9	35
4:13:10	18	24,9	35
4:13:20	18	24,9	35
4:13:30	18	24,9	37
4:13:40	18	24,9	35
4:13:50	18	24,9	34
4:14:00	18	24,9	35
4:14:10	18	24,9	35
4:14:20	18	24,9	35
4:14:30	18	24,9	35
4:14:40	18	24,9	35
4:14:50	18	24,9	35
4:15:00	18	24,9	34
4:15:10	18	24,9	37
4:15:20	18	24,9	34
4:15:30	18	24,9	36
4:15:40	18	24,9	35
4:15:50	18	24,9	35
4:16:00	18	24,9	35
4:16:10	18	24,9	35
4:16:20	18	24,9	36
4:16:30	18	24,9	38
4:16:40	18	24,9	35
4:16:50	18	24,9	35
4:17:00	18	24,9	35
4:17:10	18	24,9	35
4:17:20	18	24,9	35
4:17:30	18	24,9	35
4:17:40	18	24,9	34
4:17:50	18	24,9	35
4:18:00	18	24,9	35
4:18:10	18	24,9	36
4:18:20	18	24,9	36
4:18:30	18	24,9	36
4:18:40	18	25,0	35
4:18:50	18	25,0	36
4:19:00	18	25,0	36
4:19:10	18	25,0	36
4:19:20	18	25,0	36
4:19:30	18	25,0	36
4:19:40	18	25,0	35
4:19:50	18	25,0	36
4:20:00	18	25,0	36
4:20:10	18	25,0	35
4:20:20	18	25,0	35
4:20:30	18	25,0	36
4:20:40	18	25,0	36
4:20:50	18	25,0	36
4:21:00	18	25,0	37
4:21:10	18	25,0	35
4:21:20	18	25,0	36
4:21:30	18	25,0	35
4:21:40	18	25,0	36
4:21:50	18	25,0	36
4:22:00	18	25,0	36
4:22:10	18	25,0	36
4:22:20	18	25,0	35
4:22:30	18	25,0	37
4:22:40	18	25,0	35
4:22:50	18	25,0	36
4:23:00	18	25,0	35
4:23:10	18	25,0	35
4:23:20	18	25,0	35
4:23:30	18	25,0	35
4:23:40	18	25,0	35
4:23:50	18	25,0	35
4:24:00	18	25,0	35
4:24:10	18	25,0	35
4:24:20	18	25,0	35
4:24:30	18	25,0	35
4:24:40	18	25,0	35
4:24:50	18	25,0	35
4:25:00	18	25,0	36
4:25:10	18	25,0	35
4:25:20	18	25,0	35
4:25:30	18	25,0	35
4:25:40	18	25,0	35
4:25:50	18	25,0	35
4:26:00	18	25,0	36
4:26:10	18	25,0	35
4:26:20	18	25,0	36
4:26:30	18	25,0	35
4:26:40	18	25,0	35
4:26:50	18	25,0	35
4:27:00	18	25,0	35
4:27:10	18	25,0	35
4:27:20	18	25,0	35
4:27:30	18	25,0	36
4:27:40	18	25,0	35
4:27:50	18	25,0	35
4:28:00	18	25,0	35
4:28:10	18	25,0	35
4:28:20	18	25,0	35
4:28:30	18	25,0	35
4:28:40	18	25,0	35
4:28:50	18	25,0	35
4:29:00	18	25,0	35
4:29:10	18	25,0	35
4:29:20	18	25,0	36
4:29:30	18	25,0	35
4:29:40	18	25,0	36
4:29:50	18	25,0	35
4:30:00	18	25,0	35
4:30:10	18	25,0	36
4:30:20	18	25,0	36
4:30:30	18	25,0	36
4:30:40	18	25,0	35
4:30:50	18	25,0	36
4:31:00	18	25,0	35
4:31:10	18	25,0	35
4:31:20	18	25,0	35
4:31:30	18	25,0	36
4:31:40	18	25,0	36
4:31:50	18	25,0	36
4:32:00	18	25,0	36
4:32:10	18	25,0	36
4:32:20	18	25,0	36
4:32:30	18	25,0	36
4:32:40	18	25,0	36
4:32:50	18	25,0	36
4:33:00	18	25,0	36
4:33:10	18	25,0	36
4:33:20	18	25,0	36
4:33:30	18	25,0	36
4:33:40	18	25,0	36
4:33:50	18	25,0	36
4:34:00	18	25,0	36

File: project-root/data/Tests/Data Acquisition/2013 (508)/13-0174 MW.txt
--Test Summary--
Full Path and File Name	
Instrument Name	7222
Instrument Type	Model 7222 Consistometer
Instrument Serial Number	
Test Start Date	05.09.2013
Test Start Time	16:29:01
Test Stop Date	05.09.2013
Test Stop Time	21:27:41
Test Length	4:58:40
Final Sample Time Offset	4:58:40
Controller Schedule Name	
Sampling Period	10 seconds
Comments	MPa:25 (30), T:18
Information	WellID	Research
Information	Customer	Trican
Information	EngName	Aleksanyan Mikhail
Information	CementClass	100%G
Information	CementMfr	Dyckerhoff - Suhoy Log
Information	Additives	0.5%CFL-20+1%CFR-10+1.5%TA-1 (bwoc)
Information	Density	1920
Information	BHCT	20
Information	BHST	13
Information	FluidLoss	28cc/30min
Information	JobType	Research
Calculated Value	Time_30Bc	2:03:10
Calculated Value	Time_70Bc	4:58:40
Initial Temperature (°C)	28 °C
Final Temperature (°C)	17 °C
Initial Pressure (MPa)	0,5 MPa
Final Pressure (MPa)	24,9 MPa
Initial Consistency (Bc)	19 Bc
Final Consistency (Bc)	74 Bc
--Data--
Time (HH:MM:SS)	Temperature (°C)	Pressure (MPa)	Consistency (Bc)
0:00:00	28	0,5	19
0:00:10	28	1,8	23
0:00:20	28	0,6	21
0:00:30	28	0,8	22
0:00:40	28	0,8	20
0:00:50	28	1,0	24
0:01:00	28	1,1	27
0:01:10	28	1,2	21
0:01:20	27	1,4	24
0:01:30	27	1,6	21
0:01:40	27	1,7	22
0:01:50	27	1,8	23
0:02:00	27	2,0	21
0:02:10	27	2,1	23
0:02:20	27	2,3	22
0:02:30	27	2,6	21
0:02:40	27	2,5	25
0:02:50	27	2,8	22
0:03:00	26	2,8	22
0:03:10	26	3,1	23
0:03:20	26	3,1	21
0:03:30	26	3,1	22
0:03:40	26	3,3	24
0:03:50	26	3,5	21
0:04:00	26	3,7	22
0:04:10	26	3,9	23
0:04:20	26	3,9	21
0:04:30	26	4,1	23
0:04:40	26	4,2	22
0:04:50	25	4,5	22
0:05:00	25	4,4	23
0:05:10	25	4,6	22
0:05:20	25	4,9	22
0:05:30	25	4,8	24
0:05:40	25	5,2	21
0:05:50	25	5,1	23
0:06:00	25	5,3	24
0:06:10	25	5,6	21
0:06:20	25	5,5	24
0:06:30	25	5,6	22
0:06:40	25	5,9	22
0:06:50	25	5,9	24
0:07:00	25	6,4	22
0:07:10	24	6,3	23
0:07:20	24	6,3	26
0:07:30	24	6,8	22
0:07:40	24	6,8	24
0:07:50	24	6,7	24
0:08:00	24	7,1	22
0:08:10	24	7,0	25
0:08:20	24	7,4	23
0:08:30	24	7,4	22
0:08:40	24	7,3	25
0:08:50	24	7,7	22
0:09:00	24	7,7	23
0:09:10	24	7,9	25
0:09:20	24	8,1	21
0:09:30	24	8,1	24
0:09:40	24	8,1	24
0:09:50	24	8,5	23
0:10:00	23	8,4	24
0:10:10	23	8,6	23
0:10:20	23	8,9	22
0:10:30	23	8,8	26
0:10:40	23	9,2	23
0:10:50	23	9,1	24
0:11:00	23	9,2	25
0:11:10	23	9,5	22
0:11:20	23	9,6	25
0:11:30	23	9,8	23
0:11:40	23	10,3	22
0:11:50	23	10,2	24
0:12:00	23	10,2	23
0:12:10	23	10,5	23
0:12:20	23	10,4	25
0:12:30	23	10,7	22
0:12:40	23	10,7	24
0:12:50	23	10,8	24
0:13:00	23	11,0	23
0:13:10	23	11,1	25
0:13:20	23	11,3	23
0:13:30	23	11,3	23
0:13:40	22	11,6	25
0:13:50	22	11,6	23
0:14:00	22	11,8	24
0:14:10	22	12,0	25
0:14:20	22	11,9	22
0:14:30	22	12,4	24
0:14:40	22	12,4	24
0:14:50	22	12,4	21
0:15:00	22	12,6	25
0:15:10	22	12,8	22
0:15:20	22	13,0	23
0:15:30	22	13,0	25
0:15:40	22	13,1	22
0:15:50	22	13,2	23
0:16:00	22	13,5	24
0:16:10	22	13,4	22
0:16:20	22	13,7	26
0:16:30	22	13,9	24
0:16:40	22	13,8	21
0:16:50	22	14,0	24
0:17:00	22	14,2	23
0:17:10	22	14,4	22
0:17:20	22	14,6	25
0:17:30	22	14,5	22
0:17:40	22	14,8	24
0:17:50	22	14,9	26
0:18:00	22	15,1	22
0:18:10	22	15,1	26
0:18:20	22	15,2	25
0:18:30	21	15,5	22
0:18:40	21	15,4	24
0:18:50	21	15,6	23
0:19:00	21	15,7	23
0:19:10	21	15,9	25
0:19:20	21	16,3	23
0:19:30	21	16,2	23
0:19:40	21	16,3	25
0:19:50	21	16,6	22
0:20:00	21	16,5	23
0:20:10	21	16,8	24
0:20:20	21	17,0	21
0:20:30	21	17,1	24
0:20:40	21	17,1	22
0:20:50	21	17,3	23
0:21:00	21	17,4	26
0:21:10	21	17,5	22
0:21:20	21	17,7	23
0:21:30	21	17,8	32
0:21:40	21	18,0	21
0:21:50	21	18,1	23
0:22:00	21	18,3	30
0:22:10	21	18,4	21
0:22:20	21	18,5	22
0:22:30	21	19,0	21
0:22:40	21	19,0	20
0:22:50	21	18,9	22
0:23:00	21	19,5	20
0:23:10	21	19,5	21
0:23:20	21	19,4	22
0:23:30	21	19,4	20
0:23:40	21	20,0	22
0:23:50	21	19,9	21
0:24:00	21	19,9	20
0:24:10	21	20,4	22
0:24:20	21	20,4	20
0:24:30	21	20,4	20
0:24:40	21	20,3	22
0:24:50	21	20,8	20
0:25:00	21	20,8	21
0:25:10	21	20,7	22
0:25:20	20	21,1	20
0:25:30	20	21,1	21
0:25:40	20	21,2	21
0:25:50	20	21,7	20
0:26:00	20	21,7	22
0:26:10	20	21,6	21
0:26:20	20	21,9	20
0:26:30	20	21,8	22
0:26:40	20	22,3	20
0:26:50	20	22,3	21
0:27:00	20	22,3	22
0:27:10	20	22,8	20
0:27:20	20	22,7	22
0:27:30	20	22,7	21
0:27:40	20	23,2	19
0:27:50	20	23,2	23
0:28:00	20	23,2	21
0:28:10	20	23,7	19
0:28:20	20	23,7	29
0:28:30	20	23,6	20
0:28:40	20	23,6	21
0:28:50	20	24,2	22
0:29:00	20	24,1	19
0:29:10	20	24,1	22
0:29:20	20	24,4	20
0:29:30	20	24,4	20
0:29:40	20	24,9	23
0:29:50	20	24,9	20
0:30:00	20	24,8	20
0:30:10	20	24,8	22
0:30:20	20	25,3	20
0:30:30	20	25,2	22
0:30:40	20	25,2	21
0:30:50	20	25,2	19
0:31:00	20	25,2	23
0:31:10	20	25,1	21
0:31:20	20	25,1	21
0:31:30	20	25,1	23
0:31:40	20	25,1	21
0:31:50	20	25,1	23
0:32:00	20	25,0	24
0:32:10	20	25,0	21
0:32:20	20	25,0	23
0:32:30	20	25,0	24
0:32:40	20	25,0	20
0:32:50	20	24,9	24
0:33:00	20	24,9	23
0:33:10	20	24,9	21
0:33:20	20	24,9	24
0:33:30	20	24,9	21
0:33:40	20	25,0	22
0:33:50	20	25,0	24
0:34:00	20	25,0	21
0:34:10	20	25,0	23
0:34:20	20	24,9	24
0:34:30	20	24,9	22
0:34:40	20	24,9	24
0:34:50	20	24,9	23
0:35:00	20	24,9	22
0:35:10	20	25,0	25
0:35:20	19	25,0	22
0:35:30	19	25,0	23
0:35:40	19	25,0	25
0:35:50	19	25,0	22
0:36:00	19	24,9	22
0:36:10	19	24,9	24
0:36:20	19	24,9	22
0:36:30	19	24,9	24
0:36:40	19	24,9	23
0:36:50	19	25,1	22
0:37:00	19	25,0	25
0:37:10	19	25,0	23
0:37:20	19	25,0	21
0:37:30	19	25,0	24
0:37:40	19	25,0	22
0:37:50	19	25,0	22
0:38:00	19	25,0	24
0:38:10	19	24,9	21
0:38:20	19	24,9	23
0:38:30	19	24,9	24
0:38:40	19	24,9	21
0:38:50	19	24,9	24
0:39:00	19	25,0	23
0:39:10	19	24,9	21
0:39:20	19	24,9	25
0:39:30	19	24,9	23
0:39:40	19	24,9	22
0:39:50	19	24,9	31
0:40:00	19	24,9	21
0:40:10	19	25,0	23
0:40:20	19	25,0	24
0:40:30	19	25,0	22
0:40:40	19	25,0	24
0:40:50	19	25,0	22
0:41:00	19	24,9	23
0:41:10	19	24,9	25
0:41:20	19	24,9	22
0:41:30	19	24,9	23
0:41:40	19	24,9	25
0:41:50	19	24,9	22
0:42:00	19	25,0	24
0:42:10	19	25,0	24
0:42:20	19	25,0	22
0:42:30	19	25,0	25
0:42:40	19	24,9	23
0:42:50	19	24,9	23
0:43:00	19	24,9	25
0:43:10	19	24,9	22
0:43:20	19	24,9	31
0:43:30	19	24,9	25
0:43:40	19	25,1	22
0:43:50	19	25,1	27
0:44:00	19	25,1	24
0:44:10	19	25,1	22
0:44:20	19	25,0	26
0:44:30	19	25,0	26
0:44:40	19	25,0	21
0:44:50	19	25,0	26
0:45:00	19	25,0	22
0:45:10	19	25,0	23
0:45:20	19	25,0	25
0:45:30	19	25,0	21
0:45:40	19	25,0	24
0:45:50	19	24,9	24
0:46:00	19	24,9	21
0:46:10	19	24,9	25
0:46:20	19	24,9	24
0:46:30	19	24,9	25
0:46:40	19	24,9	25
0:46:50	19	24,9	23
0:47:00	19	24,9	23
0:47:10	19	24,9	27
0:47:20	19	25,2	21
0:47:30	19	25,2	24
0:47:40	19	25,1	25
0:47:50	19	25,1	22
0:48:00	18	25,1	25
0:48:10	18	25,1	23
0:48:20	18	25,1	23
0:48:30	18	25,1	25
0:48:40	18	25,1	23
0:48:50	18	25,1	24
0:49:00	18	25,1	25
0:49:10	18	25,1	22
0:49:20	18	25,0	24
0:49:30	18	25,0	24
0:49:40	18	25,0	23
0:49:50	18	25,0	25
0:50:00	18	25,0	24
0:50:10	18	25,0	23
0:50:20	18	25,0	35
0:50:30	18	25,0	22
0:50:40	18	25,0	24
0:50:50	18	25,0	26
0:51:00	18	25,0	22
0:51:10	18	25,0	25
0:51:20	18	25,0	25
0:51:30	18	24,9	22
0:51:40	18	24,9	25
0:51:50	18	24,9	23
0:52:00	18	24,9	24
0:52:10	18	24,9	27
0:52:20	18	24,9	23
0:52:30	18	24,9	23
0:52:40	18	24,9	26
0:52:50	18	25,0	23
0:53:00	18	25,0	25
0:53:10	18	24,9	26
0:53:20	18	24,9	22
0:53:30	18	24,9	26
0:53:40	18	24,9	27
0:53:50	18	24,9	24
0:54:00	18	24,9	27
0:54:10	18	24,9	22
0:54:20	18	24,9	24
0:54:30	18	24,9	27
0:54:40	18	24,9	23
0:54:50	18	25,1	26
0:55:00	18	25,1	25
0:55:10	18	25,1	22
0:55:20	18	25,1	27
0:55:30	18	25,1	25
0:55:40	18	25,1	24
0:55:50	18	25,0	27
0:56:00	18	25,0	24
0:56:10	18	25,0	26
0:56:20	18	25,0	27
0:56:30	18	25,0	24
0:56:40	18	25,0	25
0:56:50	18	25,0	25
0:57:00	18	25,0	24
0:57:10	18	25,0	26
0:57:20	18	25,0	24
0:57:30	18	25,0	26
0:57:40	18	25,0	27
0:57:50	18	25,0	24
0:58:00	18	25,0	24
0:58:10	18	24,9	26
0:58:20	18	24,9	24
0:58:30	18	24,9	27
0:58:40	18	24,9	26
0:58:50	18	24,9	25
0:59:00	18	24,9	28
0:59:10	18	24,9	25
0:59:20	18	24,9	25
0:59:30	18	24,9	26
0:59:40	18	24,9	24
0:59:50	18	24,9	26
1:00:00	18	25,0	27
1:00:10	18	25,0	25
1:00:20	18	25,0	26
1:00:30	18	25,0	26
1:00:40	18	25,0	24
1:00:50	18	25,0	33
1:01:00	18	25,0	25
1:01:10	18	25,0	27
1:01:20	18	25,0	26
1:01:30	18	25,0	25
1:01:40	18	24,9	25
1:01:50	18	24,9	27
1:02:00	18	24,9	25
1:02:10	18	24,9	26
1:02:20	18	24,9	26
1:02:30	18	24,9	25
1:02:40	18	24,9	26
1:02:50	18	24,9	25
1:03:00	18	24,9	25
1:03:10	18	24,9	26
1:03:20	18	24,9	24
1:03:30	18	24,9	26
1:03:40	18	25,1	27
1:03:50	18	25,1	26
1:04:00	18	25,1	31
1:04:10	18	25,1	26
1:04:20	18	25,1	26
1:04:30	18	25,1	26
1:04:40	18	25,1	25
1:04:50	18	25,0	25
1:05:00	18	25,0	26
1:05:10	18	25,0	25
1:05:20	18	25,0	25
1:05:30	18	25,0	26
1:05:40	18	25,0	25
1:05:50	18	25,0	26
1:06:00	18	25,0	26
1:06:10	18	25,0	25
1:06:20	18	25,0	25
1:06:30	18	25,0	25
1:06:40	18	25,0	25
1:06:50	18	25,0	26
1:07:00	18	25,0	25
1:07:10	18	25,0	27
1:07:20	18	25,0	30
1:07:30	18	25,0	25
1:07:40	18	25,0	39
1:07:50	18	25,0	26
1:08:00	18	25,0	26
1:08:10	18	25,0	27
1:08:20	18	24,9	26
1:08:30	18	24,9	25
1:08:40	18	24,9	26
1:08:50	18	24,9	25
1:09:00	18	24,9	26
1:09:10	18	24,9	26
1:09:20	18	24,9	25
1:09:30	18	24,9	32
1:09:40	18	24,9	27
1:09:50	18	24,9	24
1:10:00	18	24,9	26
1:10:10	18	24,9	26
1:10:20	18	24,9	25
1:10:30	18	24,9	26
1:10:40	18	24,9	25
1:10:50	18	24,9	26
1:11:00	18	24,9	31
1:11:10	18	24,9	25
1:11:20	18	24,9	26
1:11:30	18	24,9	28
1:11:40	18	24,9	26
1:11:50	18	24,9	28
1:12:00	18	24,9	28
1:12:10	18	24,9	26
1:12:20	18	24,9	28
1:12:30	18	24,9	27
1:12:40	18	24,9	26
1:12:50	18	24,9	28
1:13:00	18	24,9	26
1:13:10	18	25,1	26
1:13:20	18	25,1	28
1:13:30	18	25,1	25
1:13:40	18	25,1	26
1:13:50	18	25,1	27
1:14:00	18	25,1	26
1:14:10	18	25,1	27
1:14:20	18	25,1	28
1:14:30	18	25,1	25
1:14:40	18	25,1	27
1:14:50	18	25,0	26
1:15:00	18	25,0	26
1:15:10	18	25,0	27
1:15:20	18	25,0	25
1:15:30	18	25,0	28
1:15:40	18	25,0	27
1:15:50	18	25,0	26
1:16:00	17	25,0	36
1:16:10	17	25,0	27
1:16:20	17	25,0	27
1:16:30	17	25,0	29
1:16:40	17	25,0	27
1:16:50	17	25,0	27
1:17:00	17	25,0	29
1:17:10	17	25,0	27
1:17:20	17	25,0	28
1:17:30	17	25,0	28
1:17:40	17	25,0	27
1:17:50	17	25,0	28
1:18:00	17	25,0	27
1:18:10	17	24,9	26
1:18:20	17	24,9	28
1:18:30	17	24,9	26
1:18:40	17	24,9	26
1:18:50	17	24,9	28
1:19:00	17	24,9	26
1:19:10	17	24,9	26
1:19:20	17	24,9	28
1:19:30	17	24,9	27
1:19:40	17	24,9	27
1:19:50	17	24,9	27
1:20:00	17	24,9	26
1:20:10	17	24,9	27
1:20:20	17	24,9	26
1:20:30	17	24,9	26
1:20:40	17	24,9	26
1:20:50	17	24,9	25
1:21:00	17	24,9	25
1:21:10	17	24,9	27
1:21:20	17	24,9	26
1:21:30	17	24,9	26
1:21:40	17	24,9	28
1:21:50	17	24,9	27
1:22:00	17	25,0	27
1:22:10	17	25,0	27
1:22:20	17	25,0	27
1:22:30	17	25,0	29
1:22:40	17	25,0	27
1:22:50	17	25,0	27
1:23:00	17	25,0	29
1:23:10	17	25,0	26
1:23:20	17	25,0	28
1:23:30	17	25,0	27
1:23:40	17	25,0	26
1:23:50	17	25,0	28
1:24:00	17	25,0	27
1:24:10	17	25,0	27
1:24:20	17	25,0	28
1:24:30	17	25,0	27
1:24:40	17	25,0	27
1:24:50	17	25,0	29
1:25:00	17	25,0	27
1:25:10	17	25,0	28
1:25:20	17	25,0	29
1:25:30	17	25,0	27
1:25:40	17	24,9	28
1:25:50	17	24,9	28
1:26:00	17	24,9	27
1:26:10	17	24,9	29
1:26:20	17	24,9	27
1:26:30	17	24,9	27
1:26:40	17	24,9	29
1:26:50	17	24,9	26
1:27:00	17	24,9	28
1:27:10	17	24,9	29
1:27:20	17	24,9	27
1:27:30	17	24,9	28
1:27:40	17	24,9	27
1:27:50	17	24,9	26
1:28:00	17	24,9	28
1:28:10	17	24,9	27
1:28:20	17	24,9	26
1:28:30	17	24,9	28
1:28:40	17	24,9	27
1:28:50	17	24,9	28
1:29:00	17	24,9	28
1:29:10	17	24,9	27
1:29:20	17	24,9	28
1:29:30	17	24,9	28
1:29:40	17	25,0	28
1:29:50	17	25,0	28
1:30:00	17	25,0	27
1:30:10	17	25,0	27
1:30:20	17	25,0	28
1:30:30	17	25,0	26
1:30:40	17	25,0	27
1:30:50	17	25,0	29
1:31:00	17	25,0	26
1:31:10	17	25,0	28
1:31:20	17	25,0	28
1:31:30	17	25,0	27
1:31:40	17	25,0	27
1:31:50	17	25,0	27
1:32:00	17	25,0	27
1:32:10	17	25,0	28
1:32:20	17	25,0	27
1:32:30	17	25,0	27
1:32:40	17	25,0	30
1:32:50	17	25,0	26
1:33:00	17	25,0	27
1:33:10	17	25,0	27
1:33:20	17	25,0	26
1:33:30	17	25,0	28
1:33:40	17	25,0	27
1:33:50	17	25,0	27
1:34:00	17	24,9	28
1:34:10	17	24,9	26
1:34:20	17	25,0	29
1:34:30	17	24,9	27
1:34:40	17	25,0	26
1:34:50	17	24,9	26
1:35:00	17	24,9	28
1:35:10	17	24,9	26
1:35:20	17	24,9	27
1:35:30	17	24,9	25
1:35:40	17	24,9	26
1:35:50	17	24,9	27
1:36:00	17	24,9	25
1:36:10	17	24,9	26
1:36:20	17	24,9	26
1:36:30	17	24,9	25
1:36:40	17	24,9	27
1:36:50	17	24,9	27
1:37:00	17	24,9	25
1:37:10	17	24,9	25
1:37:20	17	24,9	26
1:37:30	17	24,9	24
1:37:40	17	24,9	28
1:37:50	17	24,9	27
1:38:00	17	24,9	27
1:38:10	17	24,9	27
1:38:20	17	24,9	26
1:38:30	17	24,9	26
1:38:40	17	24,9	28
1:38:50	17	24,9	26
1:39:00	17	24,9	27
1:39:10	17	25,1	27
1:39:20	17	25,2	19
1:39:30	17	25,2	19
1:39:40	17	25,2	19
1:39:50	17	25,2	19
1:40:00	17	25,2	19
1:40:10	17	25,2	19
1:40:20	17	25,2	19
1:40:30	17	25,2	19
1:40:40	17	25,2	19
1:40:50	17	25,0	26
1:41:00	17	25,0	30
1:41:10	17	25,0	28
1:41:20	17	25,0	25
1:41:30	17	25,0	26
1:41:40	17	25,0	28
1:41:50	17	25,0	26
1:42:00	17	25,0	28
1:42:10	17	25,0	24
1:42:20	17	25,0	28
1:42:30	17	25,0	27
1:42:40	17	25,0	27
1:42:50	17	25,0	27
1:43:00	17	25,0	29
1:43:10	17	25,0	27
1:43:20	17	25,0	27
1:43:30	17	25,0	25
1:43:40	17	25,0	26
1:43:50	17	25,0	25
1:44:00	17	25,0	26
1:44:10	17	25,0	24
1:44:20	17	25,0	26
1:44:30	17	25,0	27
1:44:40	17	25,0	24
1:44:50	17	25,0	25
1:45:00	17	25,0	26
1:45:10	17	25,0	25
1:45:20	17	25,0	26
1:45:30	17	25,0	27
1:45:40	17	25,0	25
1:45:50	17	25,0	27
1:46:00	17	25,0	24
1:46:10	17	25,0	27
1:46:20	17	25,0	25
1:46:30	17	25,0	28
1:46:40	17	25,0	25
1:46:50	17	25,0	28
1:47:00	17	25,0	25
1:47:10	17	24,9	29
1:47:20	17	24,9	28
1:47:30	17	25,0	27
1:47:40	17	25,0	25
1:47:50	17	24,9	26
1:48:00	17	24,9	27
1:48:10	17	24,9	27
1:48:20	17	24,9	25
1:48:30	17	24,9	27
1:48:40	17	24,9	29
1:48:50	17	24,9	25
1:49:00	17	24,9	26
1:49:10	17	24,9	27
1:49:20	17	24,9	29
1:49:30	17	24,9	26
1:49:40	17	24,9	27
1:49:50	17	24,9	25
1:50:00	17	24,9	29
1:50:10	17	24,9	26
1:50:20	17	24,9	31
1:50:30	17	24,9	26
1:50:40	17	24,9	30
1:50:50	17	24,9	27
1:51:00	17	24,9	27
1:51:10	17	24,9	27
1:51:20	17	24,9	28
1:51:30	17	24,9	28
1:51:40	17	24,9	26
1:51:50	17	24,9	36
1:52:00	17	24,9	27
1:52:10	17	24,9	29
1:52:20	17	24,9	29
1:52:30	17	24,9	28
1:52:40	17	24,9	26
1:52:50	17	24,9	26
1:53:00	17	24,9	28
1:53:10	17	24,9	32
1:53:20	17	24,9	28
1:53:30	17	24,9	30
1:53:40	17	25,0	26
1:53:50	17	25,0	25
1:54:00	17	25,0	27
1:54:10	17	25,0	28
1:54:20	17	25,0	27
1:54:30	17	24,9	27
1:54:40	17	24,9	27
1:54:50	17	25,0	29
1:55:00	17	24,9	29
1:55:10	17	24,9	26
1:55:20	17	25,0	26
1:55:30	17	25,0	27
1:55:40	17	24,9	27
1:55:50	17	24,9	26
1:56:00	17	24,9	24
1:56:10	17	24,9	30
1:56:20	17	24,9	28
1:56:30	17	24,9	25
1:56:40	17	24,9	26
1:56:50	17	24,9	26
1:57:00	17	24,9	27
1:57:10	17	24,9	26
1:57:20	17	24,9	26
1:57:30	17	24,9	28
1:57:40	17	24,9	27
1:57:50	17	24,9	25
1:58:00	17	24,9	25
1:58:10	17	24,9	27
1:58:20	17	24,9	27
1:58:30	17	24,9	26
1:58:40	17	24,9	26
1:58:50	17	24,9	25
1:59:00	17	24,9	41
1:59:10	17	24,9	25
1:59:20	17	24,9	27
1:59:30	17	24,9	29
1:59:40	17	24,9	27
1:59:50	17	24,9	27
2:00:00	17	24,9	26
2:00:10	17	24,9	27
2:00:20	17	24,9	29
2:00:30	17	24,9	27
2:00:40	17	24,9	28
2:00:50	17	24,9	25
2:01:00	17	24,9	30
2:01:10	17	25,1	30
2:01:20	17	25,1	25
2:01:30	17	25,1	26
2:01:40	17	25,1	27
2:01:50	17	25,1	31
2:02:00	17	25,1	27
2:02:10	17	25,1	26
2:02:20	17	25,1	27
2:02:30	17	25,1	26
2:02:40	17	25,1	26
2:02:50	17	25,1	27
2:03:00	17	25,1	44
2:03:10	17	25,1	30
2:03:20	17	25,1	27
2:03:30	17	25,1	25
2:03:40	17	25,1	42
2:03:50	17	25,1	27
2:04:00	17	25,1	26
2:04:10	17	25,1	27
2:04:20	17	25,1	27
2:04:30	17	25,1	30
2:04:40	17	25,1	31
2:04:50	17	25,1	25
2:05:00	17	25,1	31
2:05:10	17	25,1	26
2:05:20	17	25,1	29
2:05:30	17	25,1	27
2:05:40	17	25,1	28
2:05:50	17	25,1	40
2:06:00	17	25,1	29
2:06:10	17	25,1	28
2:06:20	17	25,1	29
2:06:30	17	25,1	30
2:06:40	17	25,1	30
2:06:50	17	25,1	30
2:07:00	17	25,1	29
2:07:10	17	25,1	29
2:07:20	17	25,1	41
2:07:30	17	25,1	31
2:07:40	17	25,1	31
2:07:50	17	25,1	30
2:08:00	17	25,1	32
2:08:10	17	25,1	30
2:08:20	17	25,1	30
2:08:30	17	25,1	29
2:08:40	17	25,1	28
2:08:50	17	25,1	31
2:09:00	17	25,1	29
2:09:10	17	25,1	34
2:09:20	17	25,1	31
2:09:30	17	25,1	30
2:09:40	17	25,1	27
2:09:50	17	25,1	31
2:10:00	17	25,1	34
2:10:10	17	25,0	30
2:10:20	17	25,1	29
2:10:30	17	25,0	30
2:10:40	17	25,0	30
2:10:50	17	25,0	28
2:11:00	17	25,0	30
2:11:10	17	25,0	33
2:11:20	17	25,0	30
2:11:30	17	25,0	31
2:11:40	17	25,0	28
2:11:50	17	25,0	28
2:12:00	17	25,0	29
2:12:10	17	25,0	31
2:12:20	17	25,0	31
2:12:30	17	25,0	31
2:12:40	17	25,0	30
2:12:50	17	25,0	30
2:13:00	17	25,0	27
2:13:10	17	25,0	26
2:13:20	17	25,0	32
2:13:30	17	25,0	32
2:13:40	17	25,0	28
2:13:50	17	25,0	30
2:14:00	17	25,0	31
2:14:10	17	25,0	33
2:14:20	17	25,0	32
2:14:30	17	25,0	30
2:14:40	17	25,0	31
2:14:50	17	25,0	31
2:15:00	17	25,0	32
2:15:10	17	25,0	29
2:15:20	17	25,0	43
2:15:30	17	25,0	30
2:15:40	17	25,0	32
2:15:50	17	25,0	29
2:16:00	17	25,0	32
2:16:10	17	25,0	30
2:16:20	17	25,0	30
2:16:30	17	25,0	32
2:16:40	17	25,0	28
2:16:50	17	25,0	32
2:17:00	17	25,0	33
2:17:10	17	25,0	34
2:17:20	17	25,0	32
2:17:30	17	25,0	32
2:17:40	17	25,0	31
2:17:50	17	25,0	33
2:18:00	17	25,0	33
2:18:10	17	25,0	33
2:18:20	17	25,0	31
2:18:30	17	25,0	29
2:18:40	17	25,0	32
2:18:50	17	25,0	30
2:19:00	17	25,0	34
2:19:10	17	25,0	30
2:19:20	17	25,0	32
2:19:30	17	25,0	32
2:19:40	17	25,0	31
2:19:50	17	25,0	31
2:20:00	17	25,0	32
2:20:10	17	25,0	31
2:20:20	17	25,0	30
2:20:30	17	25,0	30
2:20:40	17	25,0	31
2:20:50	17	25,0	32
2:21:00	17	25,0	32
2:21:10	17	25,0	36
2:21:20	17	25,0	30
2:21:30	17	25,0	30
2:21:40	17	25,0	35
2:21:50	17	25,0	31
2:22:00	17	25,0	31
2:22:10	17	25,0	30
2:22:20	17	25,0	49
2:22:30	17	25,0	30
2:22:40	17	25,0	31
2:22:50	17	25,0	32
2:23:00	17	25,0	32
2:23:10	17	25,0	32
2:23:20	17	24,9	31
2:23:30	17	24,9	33
2:23:40	17	24,9	38
2:23:50	17	25,0	38
2:24:00	17	24,9	29
2:24:10	17	24,9	34
2:24:20	17	24,9	29
2:24:30	17	24,9	36
2:24:40	17	24,9	29
2:24:50	17	24,9	33
2:25:00	17	24,9	28
2:25:10	17	24,9	30
2:25:20	17	24,9	32
2:25:30	17	24,9	32
2:25:40	17	24,9	35
2:25:50	17	24,9	38
2:26:00	17	24,9	29
2:26:10	17	24,9	33
2:26:20	17	24,9	34
2:26:30	17	24,9	32
2:26:40	17	24,9	31
2:26:50	17	24,9	33
2:27:00	17	24,9	33
2:27:10	17	24,9	34
2:27:20	17	24,9	30
2:27:30	17	24,9	32
2:27:40	17	24,9	31
2:27:50	17	24,9	31
2:28:00	17	24,9	38
2:28:10	17	24,9	30
2:28:20	17	24,9	33
2:28:30	17	24,9	34
2:28:40	17	24,9	33
2:28:50	17	24,9	31
2:29:00	17	24,9	31
2:29:10	17	24,9	33
2:29:20	17	24,9	32
2:29:30	17	24,9	31
2:29:40	17	24,9	35
2:29:50	17	24,9	31
2:30:00	17	24,9	42
2:30:10	17	24,9	32
2:30:20	17	24,9	32
2:30:30	17	24,9	32
2:30:40	17	24,9	34
2:30:50	17	24,9	33
2:31:00	17	24,9	34
2:31:10	17	24,9	38
2:31:20	17	24,9	35
2:31:30	17	24,9	35
2:31:40	17	24,9	32
2:31:50	17	24,9	32
2:32:00	17	24,9	35
2:32:10	17	24,9	38
2:32:20	17	24,9	31
2:32:30	17	24,9	34
2:32:40	17	24,9	33
2:32:50	17	24,9	33
2:33:00	17	24,9	33
2:33:10	17	24,9	33
2:33:20	17	24,9	33
2:33:30	17	24,9	38
2:33:40	17	24,9	30
2:33:50	17	24,9	31
2:34:00	17	24,9	33
2:34:10	17	24,9	32
2:34:20	17	24,9	31
2:34:30	17	24,9	30
2:34:40	17	25,0	32
2:34:50	17	25,0	31
2:35:00	17	25,0	28
2:35:10	17	25,0	29
2:35:20	17	25,0	30
2:35:30	17	25,0	32
2:35:40	17	25,0	31
2:35:50	17	25,0	33
2:36:00	17	25,0	33
2:36:10	17	25,0	33
2:36:20	17	25,0	32
2:36:30	17	25,0	30
2:36:40	17	25,0	33
2:36:50	17	25,0	33
2:37:00	17	25,0	29
2:37:10	17	25,0	31
2:37:20	17	25,0	31
2:37:30	17	25,0	34
2:37:40	17	25,0	36
2:37:50	17	25,0	33
2:38:00	17	25,0	31
2:38:10	17	25,0	33
2:38:20	17	25,0	31
2:38:30	17	25,0	31
2:38:40	17	25,0	32
2:38:50	17	25,0	33
2:39:00	17	25,0	44
2:39:10	17	25,0	30
2:39:20	17	25,0	32
2:39:30	17	25,0	33
2:39:40	17	25,0	35
2:39:50	17	25,0	30
2:40:00	17	25,0	31
2:40:10	17	24,9	33
2:40:20	17	24,9	33
2:40:30	17	24,9	32
2:40:40	17	24,9	30
2:40:50	17	24,9	32
2:41:00	17	24,9	33
2:41:10	17	24,9	29
2:41:20	17	24,9	32
2:41:30	17	24,9	30
2:41:40	17	24,9	32
2:41:50	17	24,9	29
2:42:00	17	24,9	30
2:42:10	17	25,0	45
2:42:20	17	24,9	43
2:42:30	17	24,9	33
2:42:40	17	24,9	31
2:42:50	17	24,9	32
2:43:00	17	24,9	33
2:43:10	17	24,9	32
2:43:20	17	24,9	31
2:43:30	17	24,9	31
2:43:40	17	24,9	35
2:43:50	17	24,9	33
2:44:00	17	24,9	32
2:44:10	17	24,9	34
2:44:20	17	24,9	34
2:44:30	17	24,9	33
2:44:40	17	24,9	34
2:44:50	17	24,9	34
2:45:00	17	24,9	34
2:45:10	17	24,9	32
2:45:20	17	24,9	32
2:45:30	17	24,9	34
2:45:40	17	24,9	35
2:45:50	17	24,9	40
2:46:00	17	24,9	34
2:46:10	17	24,9	34
2:46:20	17	24,9	35
2:46:30	17	24,9	33
2:46:40	17	24,9	31
2:46:50	17	24,9	35
2:47:00	17	24,9	35
2:47:10	17	24,9	36
2:47:20	17	24,9	35
2:47:30	17	24,9	34
2:47:40	17	24,9	34
2:47:50	17	24,9	44
2:48:00	17	24,9	40
2:48:10	17	24,9	34
2:48:20	17	24,9	35
2:48:30	17	24,9	36
2:48:40	17	24,9	32
2:48:50	17	24,9	34
2:49:00	17	24,9	33
2:49:10	17	24,9	35
2:49:20	17	24,9	35
2:49:30	17	24,9	34
2:49:40	17	24,9	34
2:49:50	17	24,9	45
2:50:00	17	24,9	44
2:50:10	17	24,9	30
2:50:20	17	24,9	33
2:50:30	17	24,9	34
2:50:40	17	24,9	32
2:50:50	17	24,9	31
2:51:00	17	24,9	32
2:51:10	17	24,9	34
2:51:20	17	25,1	33
2:51:30	17	25,1	30
2:51:40	17	25,1	32
2:51:50	17	25,1	33
2:52:00	17	25,1	31
2:52:10	17	25,1	31
2:52:20	17	25,1	33
2:52:30	17	25,1	34
2:52:40	17	25,1	33
2:52:50	17	25,1	32
2:53:00	17	25,1	32
2:53:10	17	25,1	53
2:53:20	17	25,1	35
2:53:30	17	25,1	29
2:53:40	17	25,1	32
2:53:50	17	25,1	34
2:54:00	17	25,1	53
2:54:10	17	25,1	33
2:54:20	17	25,1	30
2:54:30	17	25,1	36
2:54:40	17	25,1	38
2:54:50	17	25,1	35
2:55:00	17	25,1	34
2:55:10	17	25,1	34
2:55:20	17	25,1	48
2:55:30	17	25,1	36
2:55:40	17	25,1	34
2:55:50	17	25,1	34
2:56:00	17	25,1	35
2:56:10	17	25,1	45
2:56:20	17	25,1	31
2:56:30	17	25,1	30
2:56:40	17	25,1	43
2:56:50	17	25,1	40
2:57:00	17	25,1	32
2:57:10	17	25,1	32
2:57:20	17	25,1	34
2:57:30	17	25,1	35
2:57:40	17	25,1	34
2:57:50	17	25,1	32
2:58:00	17	25,1	34
2:58:10	17	25,1	35
2:58:20	17	25,1	33
2:58:30	17	25,1	33
2:58:40	17	25,1	34
2:58:50	17	25,1	36
2:59:00	17	25,1	35
2:59:10	17	25,0	33
2:59:20	17	25,0	35
2:59:30	17	25,0	42
2:59:40	17	25,1	34
2:59:50	17	25,0	34
3:00:00	17	25,0	35
3:00:10	17	25,0	35
3:00:20	17	25,0	38
3:00:30	17	25,0	42
3:00:40	17	25,0	33
3:00:50	17	25,0	35
3:01:00	17	25,0	36
3:01:10	17	25,0	34
3:01:20	17	25,0	33
3:01:30	17	25,0	35
3:01:40	17	25,0	37
3:01:50	17	25,0	31
3:02:00	17	25,0	35
3:02:10	17	25,0	38
3:02:20	17	25,0	36
3:02:30	17	25,0	33
3:02:40	17	25,0	33
3:02:50	17	25,0	32
3:03:00	17	25,0	35
3:03:10	17	25,0	36
3:03:20	17	25,0	32
3:03:30	17	25,0	35
3:03:40	17	25,0	36
3:03:50	17	25,0	35
3:04:00	17	25,0	33
3:04:10	17	25,0	35
3:04:20	17	25,0	43
3:04:30	17	25,0	35
3:04:40	17	25,0	31
3:04:50	17	25,0	41
3:05:00	17	25,0	40
3:05:10	17	25,0	36
3:05:20	17	25,0	34
3:05:30	17	25,0	36
3:05:40	17	25,0	36
3:05:50	17	25,0	35
3:06:00	17	25,0	40
3:06:10	17	25,1	35
3:06:20	17	25,1	35
3:06:30	17	25,1	35
3:06:40	17	25,1	34
3:06:50	17	25,1	32
3:07:00	17	25,1	35
3:07:10	17	25,1	35
3:07:20	17	25,1	35
3:07:30	17	25,1	32
3:07:40	17	25,0	34
3:07:50	17	25,0	36
3:08:00	17	25,0	36
3:08:10	17	25,0	33
3:08:20	17	25,0	36
3:08:30	17	25,0	37
3:08:40	17	25,0	34
3:08:50	17	25,1	32
3:09:00	17	25,1	36
3:09:10	17	25,1	38
3:09:20	17	25,1	46
3:09:30	17	25,1	38
3:09:40	17	25,0	35
3:09:50	17	25,0	37
3:10:00	17	25,0	37
3:10:10	17	25,0	32
3:10:20	17	25,0	36
3:10:30	17	25,0	37
3:10:40	17	25,0	40
3:10:50	17	25,1	31
3:11:00	17	25,1	35
3:11:10	17	25,1	41
3:11:20	17	25,1	37
3:11:30	17	25,0	31
3:11:40	17	25,0	38
3:11:50	17	25,0	37
3:12:00	17	25,0	34
3:12:10	17	25,0	31
3:12:20	17	25,0	34
3:12:30	17	25,0	37
3:12:40	17	25,0	37
3:12:50	17	25,0	36
3:13:00	17	25,0	33
3:13:10	17	25,0	36
3:13:20	17	24,9	39
3:13:30	17	25,0	36
3:13:40	17	24,9	35
3:13:50	17	24,9	36
3:14:00	17	25,0	39
3:14:10	17	25,0	38
3:14:20	17	25,0	35
3:14:30	17	25,0	35
3:14:40	17	24,9	37
3:14:50	17	25,0	35
3:15:00	17	25,0	35
3:15:10	17	25,0	35
3:15:20	17	25,0	38
3:15:30	17	24,9	36
3:15:40	17	25,0	33
3:15:50	17	25,0	36
3:16:00	17	25,0	38
3:16:10	17	24,9	37
3:16:20	17	24,9	34
3:16:30	17	25,0	36
3:16:40	17	24,9	37
3:16:50	17	24,9	38
3:17:00	17	24,9	35
3:17:10	17	24,9	36
3:17:20	17	24,9	38
3:17:30	17	24,9	37
3:17:40	17	24,9	36
3:17:50	17	24,9	36
3:18:00	17	24,9	37
3:18:10	17	24,9	38
3:18:20	17	25,0	36
3:18:30	17	25,0	37
3:18:40	17	25,0	37
3:18:50	17	25,0	39
3:19:00	17	25,0	37
3:19:10	17	25,0	35
3:19:20	17	25,0	38
3:19:30	17	25,0	38
3:19:40	17	25,0	39
3:19:50	17	25,0	35
3:20:00	17	25,0	37
3:20:10	17	25,0	38
3:20:20	17	25,0	34
3:20:30	17	25,0	33
3:20:40	17	25,0	37
3:20:50	17	25,0	39
3:21:00	17	25,0	39
3:21:10	17	25,0	34
3:21:20	17	25,0	36
3:21:30	17	24,9	39
3:21:40	17	24,9	39
3:21:50	17	24,9	34
3:22:00	17	24,9	36
3:22:10	17	24,9	38
3:22:20	17	24,9	40
3:22:30	17	24,9	36
3:22:40	17	24,9	38
3:22:50	17	24,9	38
3:23:00	17	24,9	39
3:23:10	17	24,9	38
3:23:20	17	24,9	37
3:23:30	17	25,0	44
3:23:40	17	25,0	38
3:23:50	17	25,0	38
3:24:00	17	25,0	36
3:24:10	17	25,0	38
3:24:20	17	25,0	38
3:24:30	17	25,0	38
3:24:40	17	25,0	36
3:24:50	17	24,9	39
3:25:00	17	24,9	39
3:25:10	17	24,9	39
3:25:20	17	25,0	36
3:25:30	17	25,0	42
3:25:40	17	25,0	39
3:25:50	17	25,0	40
3:26:00	17	25,1	33
3:26:10	17	25,1	46
3:26:20	17	25,1	38
3:26:30	17	25,1	38
3:26:40	17	25,0	36
3:26:50	17	25,1	38
3:27:00	17	25,1	38
3:27:10	17	25,1	39
3:27:20	17	25,0	35
3:27:30	17	25,1	38
3:27:40	17	25,1	39
3:27:50	17	25,1	40
3:28:00	17	25,0	35
3:28:10	17	25,1	39
3:28:20	17	25,1	37
3:28:30	17	25,1	39
3:28:40	17	25,1	37
3:28:50	17	25,1	37
3:29:00	17	25,1	39
3:29:10	17	25,0	40
3:29:20	17	25,1	38
3:29:30	17	25,1	38
3:29:40	17	25,1	39
3:29:50	17	25,1	39
3:30:00	17	25,1	38
3:30:10	17	25,1	36
3:30:20	17	25,1	38
3:30:30	17	25,1	39
3:30:40	17	25,1	39
3:30:50	17	25,1	37
3:31:00	17	25,1	39
3:31:10	17	25,1	38
3:31:20	17	25,1	40
3:31:30	17	25,1	38
3:31:40	17	25,1	38
3:31:50	17	25,1	40
3:32:00	17	25,1	40
3:32:10	17	25,1	39
3:32:20	17	25,1	39
3:32:30	17	25,1	40
3:32:40	17	25,1	40
3:32:50	17	25,1	39
3:33:00	17	25,1	39
3:33:10	17	25,1	40
3:33:20	17	25,1	40
3:33:30	17	25,1	39
3:33:40	17	25,0	39
3:33:50	17	25,1	39
3:34:00	17	25,1	39
3:34:10	17	25,1	39
3:34:20	17	25,1	39
3:34:30	17	25,1	39
3:34:40	17	25,1	40
3:34:50	17	25,1	40
3:35:00	17	25,1	40
3:35:10	17	25,1	40
3:35:20	17	25,1	39
3:35:30	17	25,1	40
3:35:40	17	25,1	39
3:35:50	17	25,1	39
3:36:00	17	25,1	61
3:36:10	17	25,1	40
3:36:20	17	25,1	38
3:36:30	17	25,1	39
3:36:40	17	25,1	39
3:36:50	17	25,1	40
3:37:00	17	25,1	39
3:37:10	17	25,1	39
3:37:20	17	25,1	40
3:37:30	17	25,1	52
3:37:40	17	25,1	38
3:37:50	17	25,1	39
3:38:00	17	25,1	38
3:38:10	17	25,1	40
3:38:20	17	25,1	38
3:38:30	17	25,1	40
3:38:40	17	25,0	41
3:38:50	17	25,0	42
3:39:00	17	25,0	38
3:39:10	17	25,0	40
3:39:20	17	25,1	41
3:39:30	17	25,1	39
3:39:40	17	25,1	38
3:39:50	17	25,1	39
3:40:00	17	25,1	40
3:40:10	17	25,0	38
3:40:20	17	25,0	39
3:40:30	17	25,0	39
3:40:40	17	25,0	41
3:40:50	17	25,0	38
3:41:00	17	25,0	37
3:41:10	17	25,0	40
3:41:20	17	25,0	40
3:41:30	17	25,0	39
3:41:40	17	25,0	41
3:41:50	17	25,1	40
3:42:00	17	25,1	41
3:42:10	17	25,1	42
3:42:20	17	25,1	40
3:42:30	17	25,1	41
3:42:40	17	25,1	39
3:42:50	17	25,1	39
3:43:00	17	25,1	43
3:43:10	17	25,1	38
3:43:20	17	25,1	41
3:43:30	17	25,0	42
3:43:40	17	25,1	40
3:43:50	17	25,1	39
3:44:00	17	25,1	41
3:44:10	17	25,1	53
3:44:20	17	25,0	40
3:44:30	17	25,0	38
3:44:40	17	25,0	41
3:44:50	17	25,0	42
3:45:00	17	25,1	40
3:45:10	17	25,1	38
3:45:20	17	25,1	41
3:45:30	17	25,1	43
3:45:40	17	25,1	42
3:45:50	17	25,1	38
3:46:00	17	25,1	40
3:46:10	17	25,1	41
3:46:20	17	25,1	42
3:46:30	17	25,1	38
3:46:40	17	25,0	36
3:46:50	17	25,1	41
3:47:00	17	25,0	42
3:47:10	17	25,0	41
3:47:20	17	25,0	40
3:47:30	17	25,0	41
3:47:40	17	25,0	42
3:47:50	17	25,0	38
3:48:00	17	25,1	40
3:48:10	17	25,1	42
3:48:20	17	25,1	32
3:48:30	17	25,1	42
3:48:40	17	25,1	40
3:48:50	17	25,1	48
3:49:00	17	25,1	41
3:49:10	17	25,1	41
3:49:20	17	25,1	42
3:49:30	17	25,1	40
3:49:40	17	25,0	41
3:49:50	17	25,1	48
3:50:00	17	25,1	42
3:50:10	17	25,1	40
3:50:20	17	25,1	41
3:50:30	17	25,1	36
3:50:40	17	25,1	41
3:50:50	17	25,1	41
3:51:00	17	25,0	41
3:51:10	17	25,1	43
3:51:20	17	25,1	39
3:51:30	17	25,1	42
3:51:40	17	25,1	47
3:51:50	17	25,1	41
3:52:00	17	25,0	41
3:52:10	17	25,1	40
3:52:20	17	25,0	42
3:52:30	17	25,0	42
3:52:40	17	25,0	40
3:52:50	17	25,0	41
3:53:00	17	25,0	42
3:53:10	17	25,0	44
3:53:20	17	25,0	41
3:53:30	17	25,0	42
3:53:40	17	25,0	41
3:53:50	17	25,0	42
3:54:00	17	25,0	43
3:54:10	17	25,0	41
3:54:20	17	25,0	42
3:54:30	17	25,0	42
3:54:40	17	25,0	42
3:54:50	17	25,0	41
3:55:00	17	25,0	42
3:55:10	17	25,0	43
3:55:20	17	25,0	45
3:55:30	17	25,0	42
3:55:40	17	25,0	41
3:55:50	17	25,0	48
3:56:00	17	25,0	43
3:56:10	17	25,0	46
3:56:20	17	25,0	41
3:56:30	17	25,0	43
3:56:40	17	25,0	45
3:56:50	17	25,0	42
3:57:00	17	25,0	42
3:57:10	17	25,0	43
3:57:20	17	25,0	44
3:57:30	17	25,0	43
3:57:40	17	25,0	42
3:57:50	17	25,0	42
3:58:00	17	25,0	44
3:58:10	17	25,0	43
3:58:20	17	25,0	41
3:58:30	17	25,0	44
3:58:40	17	25,0	44
3:58:50	17	25,0	47
3:59:00	17	25,0	42
3:59:10	17	25,0	42
3:59:20	17	25,0	44
3:59:30	17	25,0	49
3:59:40	17	25,0	41
3:59:50	17	25,0	41
4:00:00	17	25,0	43
4:00:10	17	25,0	44
4:00:20	17	25,0	42
4:00:30	17	25,0	41
4:00:40	17	25,0	43
4:00:50	17	25,0	44
4:01:00	17	25,0	41
4:01:10	17	25,0	41
4:01:20	17	25,0	43
4:01:30	17	25,0	45
4:01:40	17	25,0	44
4:01:50	17	25,0	42
4:02:00	17	25,0	43
4:02:10	17	25,0	46
4:02:20	17	25,0	45
4:02:30	17	25,0	43
4:02:40	17	25,0	43
4:02:50	17	25,0	45
4:03:00	17	25,0	45
4:03:10	17	25,0	43
4:03:20	17	25,0	43
4:03:30	17	25,0	45
4:03:40	17	25,0	46
4:03:50	17	25,0	43
4:04:00	17	25,0	43
4:04:10	17	25,0	45
4:04:20	17	25,0	46
4:04:30	17	25,0	43
4:04:40	17	25,0	42
4:04:50	17	25,0	44
4:05:00	17	25,0	46
4:05:10	17	25,0	46
4:05:20	17	25,0	41
4:05:30	17	25,0	44
4:05:40	17	25,0	46
4:05:50	17	25,0	44
4:06:00	17	25,0	43
4:06:10	17	25,0	45
4:06:20	17	25,0	47
4:06:30	17	25,0	45
4:06:40	17	25,0	43
4:06:50	17	25,0	44
4:07:00	17	25,0	47
4:07:10	17	25,0	45
4:07:20	17	25,0	43
4:07:30	17	25,0	45
4:07:40	17	25,0	47
4:07:50	17	25,0	47
4:08:00	17	25,0	42
4:08:10	17	25,0	44
4:08:20	17	25,0	48
4:08:30	17	25,0	47
4:08:40	17	25,0	44
4:08:50	17	25,0	45
4:09:00	17	25,0	47
4:09:10	17	25,0	47
4:09:20	17	25,0	45
4:09:30	17	25,0	45
4:09:40	17	25,0	47
4:09:50	17	25,0	48
4:10:00	17	25,0	45
4:10:10	17	25,0	44
4:10:20	17	25,0	46
4:10:30	17	25,0	48
4:10:40	17	25,0	45
4:10:50	17	24,9	44
4:11:00	17	24,9	46
4:11:10	17	24,9	48
4:11:20	17	24,9	45
4:11:30	17	24,9	44
4:11:40	17	24,9	46
4:11:50	17	24,9	47
4:12:00	17	24,9	45
4:12:10	17	24,9	44
4:12:20	17	24,9	45
4:12:30	17	24,9	48
4:12:40	17	24,9	46
4:12:50	17	24,9	44
4:13:00	17	24,9	45
4:13:10	17	24,9	48
4:13:20	17	24,9	43
4:13:30	17	24,9	44
4:13:40	17	24,9	45
4:13:50	17	24,9	48
4:14:00	17	24,9	47
4:14:10	17	24,9	45
4:14:20	17	24,9	45
4:14:30	17	24,9	48
4:14:40	17	24,9	48
4:14:50	17	24,9	45
4:15:00	17	24,9	45
4:15:10	17	24,9	48
4:15:20	17	24,9	48
4:15:30	17	24,9	46
4:15:40	17	24,9	45
4:15:50	17	24,9	48
4:16:00	17	24,9	51
4:16:10	17	24,9	46
4:16:20	17	24,9	44
4:16:30	17	24,9	47
4:16:40	17	24,9	50
4:16:50	17	24,9	48
4:17:00	17	24,9	45
4:17:10	17	24,9	47
4:17:20	17	24,9	50
4:17:30	17	24,9	48
4:17:40	17	24,9	45
4:17:50	17	24,9	47
4:18:00	17	24,9	6
4:18:10	17	24,9	49
4:18:20	17	24,9	46
4:18:30	17	24,9	46
4:18:40	17	24,9	49
4:18:50	17	24,9	35
4:19:00	17	24,9	45
4:19:10	17	24,9	46
4:19:20	17	24,9	33
4:19:30	17	24,9	49
4:19:40	17	24,9	47
4:19:50	17	24,9	46
4:20:00	17	24,9	50
4:20:10	17	24,9	49
4:20:20	17	24,9	49
4:20:30	17	24,9	47
4:20:40	17	24,9	48
4:20:50	17	24,9	49
4:21:00	17	24,9	39
4:21:10	17	24,9	46
4:21:20	17	24,9	47
4:21:30	17	24,9	50
4:21:40	17	24,9	49
4:21:50	17	24,9	48
4:22:00	17	24,9	45
4:22:10	17	24,9	48
4:22:20	17	24,9	49
4:22:30	17	24,9	45
4:22:40	17	24,9	48
4:22:50	17	24,9	51
4:23:00	17	24,9	50
4:23:10	17	24,9	46
4:23:20	17	24,9	47
4:23:30	17	24,9	29
4:23:40	17	24,9	49
4:23:50	17	24,9	47
4:24:00	17	24,9	47
4:24:10	17	24,9	52
4:24:20	17	24,9	49
4:24:30	17	24,9	48
4:24:40	17	24,9	48
4:24:50	17	24,9	56
4:25:00	17	24,9	51
4:25:10	17	24,9	49
4:25:20	17	24,9	46
4:25:30	17	24,9	51
4:25:40	17	24,9	52
4:25:50	17	24,9	50
4:26:00	17	24,9	48
4:26:10	17	24,9	51
4:26:20	17	24,9	50
4:26:30	17	24,9	50
4:26:40	17	24,9	47
4:26:50	17	24,9	49
4:27:00	17	24,9	52
4:27:10	17	25,1	35
4:27:20	17	25,1	44
4:27:30	17	25,1	49
4:27:40	17	25,1	33
4:27:50	17	25,1	43
4:28:00	17	25,1	47
4:28:10	17	25,1	49
4:28:20	17	25,1	54
4:28:30	17	25,1	51
4:28:40	17	25,1	50
4:28:50	17	25,1	50
4:29:00	17	25,1	52
4:29:10	17	25,1	36
4:29:20	17	25,0	46
4:29:30	17	25,1	49
4:29:40	17	25,1	26
4:29:50	17	25,1	51
4:30:00	17	25,0	48
4:30:10	17	25,0	50
4:30:20	17	25,0	54
4:30:30	17	25,1	52
4:30:40	17	25,0	50
4:30:50	17	25,1	48
4:31:00	17	25,1	51
4:31:10	17	25,0	49
4:31:20	17	25,1	25
4:31:30	17	25,1	48
4:31:40	17	25,0	20
4:31:50	17	25,1	1
4:32:00	17	25,1	52
4:32:10	17	25,0	49
4:32:20	17	25,0	51
4:32:30	17	25,0	53
4:32:40	17	25,0	52
4:32:50	17	25,0	51
4:33:00	17	25,0	50
4:33:10	17	25,0	51
4:33:20	17	25,0	18
4:33:30	17	25,0	52
4:33:40	17	25,0	47
4:33:50	17	25,0	55
4:34:00	17	25,0	49
4:34:10	17	25,0	49
4:34:20	17	25,0	49
4:34:30	17	25,0	2
4:34:40	17	25,0	42
4:34:50	17	25,0	52
4:35:00	17	25,0	48
4:35:10	17	25,0	54
4:35:20	17	25,0	25
4:35:30	17	25,0	50
4:35:40	17	25,0	52
4:35:50	17	25,0	34
4:36:00	17	25,0	18
4:36:10	17	25,0	51
4:36:20	17	25,0	47
4:36:30	17	25,0	14
4:36:40	17	25,0	50
4:36:50	17	25,0	43
4:37:00	17	25,0	53
4:37:10	17	25,0	13
4:37:20	17	25,0	66
4:37:30	17	25,0	52
4:37:40	17	25,0	51
4:37:50	17	25,0	45
4:38:00	17	25,0	1
4:38:10	17	25,0	38
4:38:20	17	25,0	52
4:38:30	17	25,0	13
4:38:40	17	25,0	1
4:38:50	17	25,0	24
4:39:00	17	25,0	54
4:39:10	17	25,0	10
4:39:20	17	25,0	1
4:39:30	17	25,0	1
4:39:40	17	25,0	53
4:39:50	17	25,0	23
4:40:00	17	25,0	1
4:40:10	17	25,0	5
4:40:20	17	25,0	51
4:40:30	17	25,0	19
4:40:40	17	25,0	1
4:40:50	17	25,0	1
4:41:00	17	25,0	45
4:41:10	17	25,0	26
4:41:20	17	25,0	54
4:41:30	17	25,0	58
4:41:40	17	25,0	38
4:41:50	17	25,0	37
4:42:00	17	25,0	1
4:42:10	17	25,0	1
4:42:20	17	25,0	10
4:42:30	17	25,0	34
4:42:40	17	25,0	1
4:42:50	17	25,0	1
4:43:00	17	25,0	1
4:43:10	17	25,0	18
4:43:20	17	25,0	1
4:43:30	17	25,0	57
4:43:40	17	25,0	26
4:43:50	17	25,0	13
4:44:00	17	25,0	2
4:44:10	17	25,0	60
4:44:20	17	25,0	1
4:44:30	17	25,0	1
4:44:40	17	25,0	50
4:44:50	17	25,0	60
4:45:00	17	25,0	20
4:45:10	17	25,0	1
4:45:20	17	25,0	6
4:45:30	17	25,0	61
4:45:40	17	25,0	12
4:45:50	17	25,0	1
4:46:00	17	25,0	41
4:46:10	17	25,0	59
4:46:20	17	25,0	5
4:46:30	17	25,0	1
4:46:40	17	25,0	30
4:46:50	17	25,0	60
4:47:00	17	25,0	61
4:47:10	17	25,0	32
4:47:20	17	25,0	36
4:47:30	17	25,0	7
4:47:40	17	25,0	1
4:47:50	17	25,0	21
4:48:00	17	25,0	43
4:48:10	17	25,0	15
4:48:20	17	25,0	61
4:48:30	17	25,0	51
4:48:40	17	25,0	47
4:48:50	17	25,0	36
4:49:00	17	25,0	64
4:49:10	17	25,0	23
4:49:20	17	25,0	61
4:49:30	17	25,0	28
4:49:40	17	25,0	1
4:49:50	17	25,0	18
4:50:00	17	25,0	58
4:50:10	17	25,0	25
4:50:20	17	25,0	1
4:50:30	17	25,0	2
4:50:40	17	25,0	62
4:50:50	17	25,0	36
4:51:00	17	25,0	1
4:51:10	17	25,0	1
4:51:20	17	25,0	61
4:51:30	17	25,0	21
4:51:40	17	25,0	64
4:51:50	17	25,0	66
4:52:00	17	24,9	39
4:52:10	17	25,0	28
4:52:20	17	25,0	61
4:52:30	17	25,0	50
4:52:40	17	24,9	8
4:52:50	17	24,9	38
4:53:00	17	24,9	40
4:53:10	17	25,0	63
4:53:20	17	25,0	1
4:53:30	17	25,0	1
4:53:40	17	25,0	46
4:53:50	17	25,0	63
4:54:00	17	25,0	33
4:54:10	17	25,0	1
4:54:20	17	24,9	66
4:54:30	17	24,9	70
4:54:40	17	25,0	63
4:54:50	17	25,0	63
4:55:00	17	24,9	61
4:55:10	17	24,9	64
4:55:20	17	24,9	64
4:55:30	17	24,9	1
4:55:40	17	24,9	42
4:55:50	17	24,9	64
4:56:00	17	24,9	63
4:56:10	17	24,9	2
4:56:20	17	24,9	58
4:56:30	17	24,9	76
4:56:40	17	24,9	68
4:56:50	17	25,0	66
4:57:00	17	24,9	61
4:57:10	17	25,0	67
4:57:20	17	24,9	66
4:57:30	17	24,9	62
4:57:40	17	24,9	63
4:57:50	17	24,9	65
4:58:00	17	24,9	66
4:58:10	17	24,9	62
4:58:20	17	24,9	66
4:58:30	17	24,9	71
4:58:40	17	24,9	74
