Repository: ProgWizer/parser

File: project-root/data/Tests/Data Acquisition/2013 (508)/13-0176 MW.txt
--Test Summary--
Full Path and File Name	
Instrument Name	7222
Instrument Type	Model 7222 Consistometer
Instrument Serial Number	
Test Start Date	06.09.2013
Test Start Time	10:07:01
Test Stop Date	06.09.2013
Test Stop Time	15:01:31
Test Length	4:54:30
Final Sample Time Offset	4:54:30
Controller Schedule Name	
Sampling Period	10 seconds
Comments	T: 20C (30min); P: 25MPa (30min); tap water.


Information	WellID	Research
Information	Customer	Trican
Information	EngName	Aleksanyan Mikhail
Information	CementClass	100%G
Information	CementMfr	Dyckerhoff - Suhoy Log
Information	Additives	0.5%CFL-20+1%CFR-10+2%TA-1 (bwoc)
Information	Density	1920
Information	BHCT	20
Information	BHST	13
Information	FluidLoss	
Information	JobType	Research
Calculated Value	Time_30Bc	0:02:20
Calculated Value	Time_70Bc	4:54:30
Initial Temperature (°C)	30 °C
Final Temperature (°C)	15 °C
Initial Pressure (MPa)	0,5 MPa
Final Pressure (MPa)	25,1 MPa
Initial Consistency (Bc)	28 Bc
Final Consistency (Bc)	70 Bc
--Data--
Time (HH:MM:SS)	Temperature (°C)	Pressure (MPa)	Consistency (Bc)
0:00:00	30	0,5	28
0:00:10	29	0,7	34
0:00:20	29	0,8	27
0:00:30	29	0,9	27
0:00:40	29	1,1	27
0:00:50	29	1,2	31
0:01:00	28	1,3	27
0:01:10	28	1,5	26
0:01:20	28	1,7	25
0:01:30	28	1,9	25
0:01:40	28	1,9	26
0:01:50	28	2,2	26
0:02:00	27	2,1	27
0:02:10	27	2,4	31
0:02:20	27	2,4	33
0:02:30	27	2,7	35
0:02:40	27	2,6	28
0:02:50	27	3,0	28
0:03:00	27	3,0	25
0:03:10	27	3,4	33
0:03:20	26	3,3	30
0:03:30	26	3,5	32
0:03:40	26	3,9	27
0:03:50	26	3,8	32
0:04:00	26	3,8	28
0:04:10	26	4,2	29
0:04:20	26	4,1	24
0:04:30	26	4,6	29
0:04:40	26	4,5	28
0:04:50	26	4,4	27
0:05:00	26	4,9	34
0:05:10	25	4,8	30
0:05:20	25	4,9	31
0:05:30	25	5,2	31
0:05:40	25	5,2	25
0:05:50	25	5,5	26
0:06:00	25	5,5	27
0:06:10	25	5,6	25
0:06:20	25	5,8	27
0:06:30	25	5,8	25
0:06:40	25	5,9	27
0:06:50	25	6,2	24
0:07:00	25	6,2	27
0:07:10	24	6,5	25
0:07:20	24	6,5	24
0:07:30	24	6,9	23
0:07:40	24	6,9	24
0:07:50	24	6,9	24
0:08:00	24	7,3	26
0:08:10	24	7,2	30
0:08:20	24	7,7	26
0:08:30	24	7,6	24
0:08:40	24	7,6	26
0:08:50	24	8,0	24
0:09:00	24	7,9	25
0:09:10	24	8,3	24
0:09:20	24	8,3	26
0:09:30	24	8,2	24
0:09:40	24	8,6	26
0:09:50	24	8,6	24
0:10:00	23	9,0	26
0:10:10	23	9,0	26
0:10:20	23	8,9	28
0:10:30	23	9,4	26
0:10:40	23	9,3	28
0:10:50	23	9,3	26
0:11:00	23	9,5	28
0:11:10	23	9,9	26
0:11:20	23	9,8	27
0:11:30	23	10,3	26
0:11:40	23	10,2	27
0:11:50	23	10,2	26
0:12:00	23	10,6	26
0:12:10	23	10,6	25
0:12:20	23	10,5	26
0:12:30	23	11,0	25
0:12:40	23	11,0	25
0:12:50	23	10,9	24
0:13:00	23	11,3	25
0:13:10	23	11,3	24
0:13:20	22	11,4	25
0:13:30	22	11,6	25
0:13:40	22	12,1	25
0:13:50	22	12,0	25
0:14:00	22	12,0	25
0:14:10	22	12,5	24
0:14:20	22	12,4	24
0:14:30	22	12,4	25
0:14:40	22	12,9	25
0:14:50	22	12,8	26
0:15:00	22	12,8	25
0:15:10	22	13,3	25
0:15:20	22	13,2	23
0:15:30	22	13,2	24
0:15:40	22	13,7	23
0:15:50	22	13,6	24
0:16:00	22	13,6	22
0:16:10	22	14,2	22
0:16:20	22	14,1	22
0:16:30	22	14,1	23
0:16:40	22	14,2	23
0:16:50	22	14,7	21
0:17:00	22	14,6	24
0:17:10	22	14,6	25
0:17:20	22	15,1	23
0:17:30	22	15,1	23
0:17:40	22	15,0	23
0:17:50	22	15,1	23
0:18:00	21	15,3	23
0:18:10	21	15,3	22
0:18:20	21	15,4	23
0:18:30	21	15,6	22
0:18:40	21	15,7	23
0:18:50	21	15,9	22
0:19:00	21	16,0	24
0:19:10	21	16,1	25
0:19:20	21	16,3	25
0:19:30	21	16,5	23
0:19:40	21	16,6	26
0:19:50	21	16,6	25
0:20:00	21	16,8	26
0:20:10	21	17,0	25
0:20:20	21	17,2	27
0:20:30	21	17,3	24
0:20:40	21	17,5	26
0:20:50	21	17,4	23
0:21:00	21	17,6	24
0:21:10	21	17,7	24
0:21:20	21	17,8	24
0:21:30	21	18,1	24
0:21:40	21	18,2	23
0:21:50	21	18,4	24
0:22:00	21	18,4	24
0:22:10	21	18,7	24
0:22:20	21	18,7	26
0:22:30	21	18,8	24
0:22:40	21	19,0	24
0:22:50	21	19,1	23
0:23:00	21	19,3	23
0:23:10	21	19,4	24
0:23:20	21	19,6	23
0:23:30	21	19,6	24
0:23:40	21	19,9	22
0:23:50	21	19,9	24
0:24:00	21	20,0	23
0:24:10	21	20,2	26
0:24:20	21	20,3	22
0:24:30	21	20,4	24
0:24:40	20	20,6	23
0:24:50	20	21,1	25
0:25:00	20	21,1	24
0:25:10	20	21,0	24
0:25:20	20	21,6	23
0:25:30	20	21,5	24
0:25:40	20	21,5	24
0:25:50	20	22,0	23
0:26:00	20	22,0	23
0:26:10	20	21,9	24
0:26:20	20	21,9	22
0:26:30	20	22,4	23
0:26:40	20	22,4	22
0:26:50	20	22,4	23
0:27:00	20	22,9	23
0:27:10	20	22,8	23
0:27:20	20	22,8	23
0:27:30	20	23,3	23
0:27:40	20	23,3	24
0:27:50	20	23,3	23
0:28:00	20	23,3	23
0:28:10	20	23,7	23
0:28:20	20	23,7	24
0:28:30	20	23,7	23
0:28:40	20	24,2	23
0:28:50	20	24,1	23
0:29:00	20	24,1	24
0:29:10	20	24,6	23
0:29:20	20	24,6	24
0:29:30	20	24,5	24
0:29:40	20	24,7	24
0:29:50	20	25,0	24
0:30:00	20	24,9	24
0:30:10	20	24,9	24
0:30:20	20	24,9	23
0:30:30	20	25,0	23
0:30:40	20	24,9	23
0:30:50	20	24,9	24
0:31:00	20	24,9	24
0:31:10	20	24,9	24
0:31:20	20	25,0	23
0:31:30	20	25,0	24
0:31:40	20	24,9	23
0:31:50	20	24,9	23
0:32:00	20	24,9	25
0:32:10	20	25,0	24
0:32:20	20	25,0	23
0:32:30	20	25,0	24
0:32:40	20	25,0	23
0:32:50	20	25,0	23
0:33:00	20	24,9	23
0:33:10	19	24,9	24
0:33:20	19	24,9	23
0:33:30	19	24,9	23
0:33:40	19	25,0	22
0:33:50	19	25,0	23
0:34:00	19	24,9	22
0:34:10	19	24,9	23
0:34:20	19	24,9	22
0:34:30	19	24,9	23
0:34:40	19	24,9	22
0:34:50	19	25,0	23
0:35:00	19	25,0	21
0:35:10	19	25,0	22
0:35:20	19	24,9	21
0:35:30	19	24,9	22
0:35:40	19	24,9	21
0:35:50	19	24,9	22
0:36:00	19	24,9	23
0:36:10	19	25,0	24
0:36:20	19	25,0	24
0:36:30	19	25,0	24
0:36:40	19	24,9	24
0:36:50	19	24,9	24
0:37:00	19	24,9	24
0:37:10	19	24,9	24
0:37:20	19	25,1	24
0:37:30	19	25,0	24
0:37:40	19	25,0	24
0:37:50	19	25,0	24
0:38:00	19	25,0	24
0:38:10	19	25,0	23
0:38:20	19	25,0	24
0:38:30	19	24,9	24
0:38:40	19	24,9	24
0:38:50	19	24,9	23
0:39:00	19	24,9	24
0:39:10	19	24,9	23
0:39:20	19	25,4	24
0:39:30	19	25,4	24
0:39:40	19	25,4	25
0:39:50	19	25,4	24
0:40:00	19	25,3	24
0:40:10	19	25,3	24
0:40:20	19	25,3	25
0:40:30	19	25,3	24
0:40:40	19	25,3	25
0:40:50	19	25,3	24
0:41:00	19	25,2	25
0:41:10	19	25,2	24
0:41:20	19	25,2	25
0:41:30	19	25,2	24
0:41:40	19	25,2	24
0:41:50	19	25,2	24
0:42:00	19	25,1	24
0:42:10	19	25,1	24
0:42:20	19	25,1	23
0:42:30	19	25,1	24
0:42:40	19	25,1	23
0:42:50	19	25,1	24
0:43:00	19	25,1	23
0:43:10	19	25,0	24
0:43:20	18	25,0	24
0:43:30	18	25,0	24
0:43:40	18	25,0	24
0:43:50	18	25,0	25
0:44:00	18	25,0	24
0:44:10	18	25,0	32
0:44:20	18	25,0	24
0:44:30	18	24,9	32
0:44:40	18	24,9	24
0:44:50	18	24,9	25
0:45:00	18	24,9	24
0:45:10	18	24,9	25
0:45:20	18	24,9	24
0:45:30	18	24,9	25
0:45:40	18	24,9	24
0:45:50	18	24,9	24
0:46:00	18	24,9	24
0:46:10	18	24,9	25
0:46:20	18	24,9	25
0:46:30	18	25,4	24
0:46:40	18	25,3	24
0:46:50	18	25,3	24
0:47:00	18	25,3	23
0:47:10	18	25,3	24
0:47:20	18	25,3	24
0:47:30	18	25,3	25
0:47:40	18	25,3	25
0:47:50	18	25,2	24
0:48:00	18	25,2	26
0:48:10	18	25,2	24
0:48:20	18	25,2	25
0:48:30	18	25,2	24
0:48:40	18	25,2	26
0:48:50	18	25,2	25
0:49:00	18	25,2	25
0:49:10	18	25,1	24
0:49:20	18	25,1	26
0:49:30	18	25,1	25
0:49:40	18	25,1	25
0:49:50	18	25,1	25
0:50:00	18	25,1	26
0:50:10	18	25,1	25
0:50:20	18	25,1	26
0:50:30	18	25,1	25
0:50:40	18	25,0	26
0:50:50	18	25,0	25
0:51:00	18	25,0	25
0:51:10	18	25,0	25
0:51:20	18	25,0	25
0:51:30	18	25,0	25
0:51:40	18	25,0	25
0:51:50	18	25,0	25
0:52:00	18	25,0	25
0:52:10	18	24,9	25
0:52:20	18	24,9	25
0:52:30	18	24,9	25
0:52:40	18	24,9	25
0:52:50	18	24,9	25
0:53:00	18	24,9	25
0:53:10	18	24,9	25
0:53:20	18	24,9	25
0:53:30	18	24,9	26
0:53:40	18	25,0	26
0:53:50	18	25,0	26
0:54:00	18	25,0	25
0:54:10	18	25,0	25
0:54:20	18	25,0	25
0:54:30	18	25,0	27
0:54:40	18	24,9	25
0:54:50	18	24,9	26
0:55:00	18	24,9	25
0:55:10	18	24,9	26
0:55:20	18	24,9	25
0:55:30	18	24,9	26
0:55:40	18	24,9	25
0:55:50	18	24,9	26
0:56:00	18	25,0	25
0:56:10	18	25,0	25
0:56:20	18	24,9	26
0:56:30	18	24,9	26
0:56:40	18	24,9	25
0:56:50	18	24,9	26
0:57:00	18	24,9	26
0:57:10	18	24,9	26
0:57:20	18	24,9	26
0:57:30	18	24,9	26
0:57:40	18	25,0	26
0:57:50	18	25,0	26
0:58:00	18	25,0	26
0:58:10	18	25,0	26
0:58:20	17	25,0	26
0:58:30	17	25,0	26
0:58:40	17	25,0	26
0:58:50	17	25,0	26
0:59:00	17	25,0	27
0:59:10	17	25,0	26
0:59:20	17	24,9	26
0:59:30	17	24,9	26
0:59:40	17	24,9	27
0:59:50	17	24,9	26
1:00:00	17	24,9	27
1:00:10	17	24,9	26
1:00:20	17	24,9	26
1:00:30	17	24,9	26
1:00:40	17	24,9	27
1:00:50	17	25,4	26
1:01:00	17	25,4	26
1:01:10	17	25,4	26
1:01:20	17	25,4	27
1:01:30	17	25,4	26
1:01:40	17	25,4	26
1:01:50	17	25,3	26
1:02:00	17	25,3	25
1:02:10	17	25,3	26
1:02:20	17	25,3	26
1:02:30	17	25,3	26
1:02:40	17	25,3	26
1:02:50	17	25,3	26
1:03:00	17	25,3	26
1:03:10	17	25,3	26
1:03:20	17	25,3	26
1:03:30	17	25,3	27
1:03:40	17	25,3	26
1:03:50	17	25,2	27
1:04:00	17	25,2	26
1:04:10	17	25,2	27
1:04:20	17	25,2	26
1:04:30	17	25,2	27
1:04:40	17	25,2	26
1:04:50	17	25,2	26
1:05:00	17	25,2	26
1:05:10	17	25,2	27
1:05:20	17	25,2	26
1:05:30	17	25,2	27
1:05:40	17	25,2	26
1:05:50	17	25,2	27
1:06:00	17	25,2	26
1:06:10	17	25,1	27
1:06:20	17	25,1	26
1:06:30	17	25,1	26
1:06:40	17	25,1	26
1:06:50	17	25,1	26
1:07:00	17	25,1	26
1:07:10	17	25,1	26
1:07:20	17	25,1	27
1:07:30	17	25,1	26
1:07:40	17	25,1	27
1:07:50	17	25,1	26
1:08:00	17	25,1	32
1:08:10	17	25,1	26
1:08:20	17	25,1	27
1:08:30	17	25,0	26
1:08:40	17	25,0	30
1:08:50	17	25,0	26
1:09:00	17	25,0	27
1:09:10	17	25,0	26
1:09:20	17	25,0	28
1:09:30	17	25,0	26
1:09:40	17	25,0	28
1:09:50	17	25,0	26
1:10:00	17	25,0	27
1:10:10	17	25,0	26
1:10:20	17	25,0	27
1:10:30	17	25,0	27
1:10:40	17	25,0	27
1:10:50	17	25,0	27
1:11:00	17	24,9	27
1:11:10	17	24,9	27
1:11:20	17	24,9	27
1:11:30	17	24,9	27
1:11:40	17	24,9	27
1:11:50	17	24,9	27
1:12:00	17	24,9	26
1:12:10	17	24,9	27
1:12:20	17	24,9	26
1:12:30	17	24,9	27
1:12:40	17	24,9	27
1:12:50	17	24,9	27
1:13:00	17	24,9	27
1:13:10	17	25,4	27
1:13:20	17	25,3	27
1:13:30	17	25,3	27
1:13:40	17	25,3	26
1:13:50	17	25,3	27
1:14:00	17	25,3	27
1:14:10	17	25,3	27
1:14:20	17	25,3	27
1:14:30	17	25,3	28
1:14:40	17	25,3	27
1:14:50	17	25,2	28
1:15:00	17	25,2	27
1:15:10	17	25,2	29
1:15:20	17	25,2	27
1:15:30	17	25,2	27
1:15:40	17	25,2	27
1:15:50	17	25,2	27
1:16:00	17	25,2	27
1:16:10	17	25,2	27
1:16:20	17	25,2	27
1:16:30	17	25,1	27
1:16:40	17	25,1	27
1:16:50	17	25,1	27
1:17:00	17	25,1	27
1:17:10	17	25,1	27
1:17:20	17	25,1	27
1:17:30	17	25,1	27
1:17:40	17	25,1	28
1:17:50	17	25,1	27
1:18:00	17	25,1	27
1:18:10	17	25,1	27
1:18:20	17	25,0	28
1:18:30	17	25,0	27
1:18:40	17	25,0	28
1:18:50	17	25,0	27
1:19:00	17	25,0	28
1:19:10	17	25,0	27
1:19:20	17	25,0	28
1:19:30	17	25,0	27
1:19:40	17	25,0	27
1:19:50	17	25,0	27
1:20:00	17	24,9	28
1:20:10	17	24,9	27
1:20:20	17	24,9	28
1:20:30	17	24,9	27
1:20:40	17	24,9	28
1:20:50	17	24,9	27
1:21:00	17	24,9	28
1:21:10	17	24,9	28
1:21:20	17	24,9	27
1:21:30	17	25,4	28
1:21:40	17	25,4	27
1:21:50	17	25,4	27
1:22:00	17	25,4	27
1:22:10	17	25,4	27
1:22:20	16	25,3	27
1:22:30	16	25,3	28
1:22:40	16	25,3	27
1:22:50	16	25,3	28
1:23:00	16	25,3	27
1:23:10	16	25,3	27
1:23:20	16	25,3	27
1:23:30	16	25,3	28
1:23:40	16	25,3	27
1:23:50	16	25,3	28
1:24:00	16	25,2	27
1:24:10	16	25,2	28
1:24:20	16	25,2	27
1:24:30	16	25,2	28
1:24:40	16	25,2	28
1:24:50	16	25,2	28
1:25:00	16	25,2	27
1:25:10	16	25,2	29
1:25:20	16	25,2	28
1:25:30	16	25,2	28
1:25:40	16	25,2	28
1:25:50	16	25,2	28
1:26:00	16	25,1	28
1:26:10	16	25,1	28
1:26:20	16	25,1	28
1:26:30	16	25,1	28
1:26:40	16	25,1	28
1:26:50	16	25,1	28
1:27:00	16	25,1	28
1:27:10	16	25,1	28
1:27:20	16	25,1	28
1:27:30	16	25,1	28
1:27:40	16	25,1	28
1:27:50	16	25,0	28
1:28:00	16	25,0	28
1:28:10	16	25,0	27
1:28:20	16	25,0	28
1:28:30	16	25,0	28
1:28:40	16	25,0	28
1:28:50	16	25,0	27
1:29:00	16	25,0	30
1:29:10	16	25,0	28
1:29:20	16	25,0	28
1:29:30	16	25,0	28
1:29:40	16	25,0	32
1:29:50	16	25,0	28
1:30:00	16	25,0	28
1:30:10	16	24,9	28
1:30:20	16	24,9	28
1:30:30	16	24,9	28
1:30:40	16	24,9	28
1:30:50	16	24,9	28
1:31:00	16	24,9	28
1:31:10	16	24,9	28
1:31:20	16	24,9	28
1:31:30	16	24,9	28
1:31:40	16	24,9	28
1:31:50	16	24,9	28
1:32:00	16	24,9	28
1:32:10	16	24,9	28
1:32:20	16	24,9	28
1:32:30	16	24,9	28
1:32:40	16	24,9	28
1:32:50	16	24,9	28
1:33:00	16	24,9	28
1:33:10	16	24,9	28
1:33:20	16	24,9	28
1:33:30	16	24,9	28
1:33:40	16	24,9	28
1:33:50	16	24,9	28
1:34:00	16	25,2	28
1:34:10	16	25,2	28
1:34:20	16	25,2	28
1:34:30	16	25,1	28
1:34:40	16	25,1	28
1:34:50	16	25,1	28
1:35:00	16	25,1	28
1:35:10	16	25,1	28
1:35:20	16	25,1	28
1:35:30	16	25,1	28
1:35:40	16	25,1	28
1:35:50	16	25,1	28
1:36:00	16	25,1	28
1:36:10	16	25,1	29
1:36:20	16	25,1	28
1:36:30	16	25,1	28
1:36:40	16	25,0	28
1:36:50	16	25,0	28
1:37:00	16	25,0	28
1:37:10	16	25,0	28
1:37:20	16	25,0	28
1:37:30	16	25,0	28
1:37:40	16	25,0	29
1:37:50	16	25,0	28
1:38:00	16	25,0	28
1:38:10	16	25,0	28
1:38:20	16	25,0	29
1:38:30	16	25,0	28
1:38:40	16	25,0	28
1:38:50	16	25,0	28
1:39:00	16	25,0	29
1:39:10	16	25,0	28
1:39:20	16	24,9	28
1:39:30	16	24,9	28
1:39:40	16	24,9	29
1:39:50	16	24,9	28
1:40:00	16	24,9	29
1:40:10	16	24,9	28
1:40:20	16	24,9	28
1:40:30	16	24,9	28
1:40:40	16	24,9	29
1:40:50	16	24,9	28
1:41:00	16	24,9	28
1:41:10	16	24,9	28
1:41:20	16	24,9	28
1:41:30	16	24,9	28
1:41:40	16	24,9	28
1:41:50	16	24,9	29
1:42:00	16	24,9	28
1:42:10	16	24,9	29
1:42:20	16	24,9	28
1:42:30	16	24,9	29
1:42:40	16	24,9	28
1:42:50	16	24,9	28
1:43:00	16	24,9	28
1:43:10	16	24,9	29
1:43:20	16	24,9	28
1:43:30	16	25,1	29
1:43:40	16	25,1	28
1:43:50	16	25,1	28
1:44:00	16	25,0	28
1:44:10	16	25,0	29
1:44:20	16	25,0	29
1:44:30	16	25,0	29
1:44:40	16	25,0	28
1:44:50	16	25,0	29
1:45:00	16	25,0	28
1:45:10	16	25,0	29
1:45:20	16	25,0	28
1:45:30	16	25,0	28
1:45:40	16	25,0	29
1:45:50	16	25,0	29
1:46:00	16	25,0	29
1:46:10	16	25,0	28
1:46:20	16	25,0	29
1:46:30	16	25,0	29
1:46:40	16	25,0	29
1:46:50	16	25,0	29
1:47:00	16	24,9	29
1:47:10	16	24,9	28
1:47:20	16	24,9	29
1:47:30	16	24,9	28
1:47:40	16	24,9	29
1:47:50	16	24,9	28
1:48:00	16	24,9	30
1:48:10	16	24,9	28
1:48:20	16	24,9	29
1:48:30	16	24,9	28
1:48:40	16	24,9	29
1:48:50	16	24,9	28
1:49:00	16	24,9	29
1:49:10	16	24,9	28
1:49:20	16	24,9	29
1:49:30	16	25,0	29
1:49:40	16	24,9	29
1:49:50	16	24,9	29
1:50:00	16	24,9	29
1:50:10	15	24,9	29
1:50:20	16	24,9	29
1:50:30	16	24,9	28
1:50:40	15	24,9	30
1:50:50	15	24,9	29
1:51:00	15	24,9	29
1:51:10	15	24,9	29
1:51:20	15	24,9	29
1:51:30	15	24,9	29
1:51:40	15	24,9	29
1:51:50	15	24,9	29
1:52:00	15	24,9	29
1:52:10	15	24,9	30
1:52:20	15	25,1	29
1:52:30	15	25,1	29
1:52:40	15	25,1	29
1:52:50	15	25,1	29
1:53:00	15	25,1	29
1:53:10	15	25,1	29
1:53:20	15	25,1	28
1:53:30	15	25,0	30
1:53:40	15	25,0	29
1:53:50	15	25,0	30
1:54:00	15	25,0	29
1:54:10	15	25,0	29
1:54:20	15	25,0	29
1:54:30	15	25,0	30
1:54:40	15	25,0	29
1:54:50	15	25,0	29
1:55:00	15	25,0	29
1:55:10	15	25,0	29
1:55:20	15	25,0	30
1:55:30	15	25,0	30
1:55:40	15	25,0	29
1:55:50	15	25,0	29
1:56:00	15	25,0	29
1:56:10	15	25,0	29
1:56:20	15	25,0	29
1:56:30	15	25,0	29
1:56:40	15	25,0	30
1:56:50	15	25,0	29
1:57:00	15	25,0	30
1:57:10	15	24,9	29
1:57:20	15	24,9	30
1:57:30	15	24,9	29
1:57:40	15	24,9	30
1:57:50	15	24,9	29
1:58:00	15	24,9	30
1:58:10	15	24,9	29
1:58:20	15	24,9	30
1:58:30	15	24,9	29
1:58:40	15	24,9	30
1:58:50	15	24,9	29
1:59:00	15	24,9	29
1:59:10	15	24,9	29
1:59:20	15	24,9	29
1:59:30	15	24,9	29
1:59:40	15	24,9	30
1:59:50	15	24,9	30
2:00:00	15	24,9	30
2:00:10	15	24,9	29
2:00:20	15	24,9	30
2:00:30	15	24,9	29
2:00:40	15	24,9	29
2:00:50	15	24,9	29
2:01:00	15	24,9	30
2:01:10	15	24,9	29
2:01:20	15	24,9	29
2:01:30	15	24,9	29
2:01:40	15	24,9	29
2:01:50	15	24,9	29
2:02:00	15	24,9	29
2:02:10	15	24,9	29
2:02:20	15	24,9	29
2:02:30	15	24,9	30
2:02:40	15	24,9	29
2:02:50	15	24,9	30
2:03:00	15	24,9	29
2:03:10	15	24,9	30
2:03:20	15	25,1	30
2:03:30	15	25,1	30
2:03:40	15	25,1	29
2:03:50	15	25,1	31
2:04:00	15	25,1	29
2:04:10	15	25,1	31
2:04:20	15	25,1	29
2:04:30	15	25,1	31
2:04:40	15	25,1	30
2:04:50	15	25,1	30
2:05:00	15	25,1	30
2:05:10	15	25,1	30
2:05:20	15	25,1	30
2:05:30	15	25,1	30
2:05:40	15	25,1	30
2:05:50	15	25,1	30
2:06:00	15	25,0	30
2:06:10	15	25,0	30
2:06:20	15	25,0	30
2:06:30	15	25,0	30
2:06:40	15	25,0	30
2:06:50	15	25,0	30
2:07:00	15	25,0	30
2:07:10	15	25,0	29
2:07:20	15	25,0	30
2:07:30	15	25,0	29
2:07:40	15	25,0	30
2:07:50	15	25,0	29
2:08:00	15	25,0	30
2:08:10	15	25,0	30
2:08:20	15	25,0	31
2:08:30	15	25,0	30
2:08:40	15	25,0	30
2:08:50	15	25,0	30
2:09:00	15	25,0	31
2:09:10	15	25,0	30
2:09:20	15	25,0	31
2:09:30	15	25,0	30
2:09:40	15	25,0	31
2:09:50	15	25,0	30
2:10:00	15	25,0	30
2:10:10	15	25,0	30
2:10:20	15	25,0	32
2:10:30	15	25,0	30
2:10:40	15	25,0	30
2:10:50	15	25,0	30
2:11:00	15	25,0	30
2:11:10	15	25,0	30
2:11:20	15	25,0	30
2:11:30	15	24,9	30
2:11:40	15	24,9	30
2:11:50	15	24,9	30
2:12:00	15	24,9	30
2:12:10	15	24,9	31
2:12:20	15	24,9	31
2:12:30	15	24,9	31
2:12:40	15	24,9	30
2:12:50	15	24,9	30
2:13:00	15	24,9	30
2:13:10	15	24,9	31
2:13:20	15	24,9	30
2:13:30	15	24,9	31
2:13:40	15	24,9	30
2:13:50	15	24,9	31
2:14:00	15	24,9	30
2:14:10	15	24,9	31
2:14:20	15	24,9	30
2:14:30	15	24,9	31
2:14:40	15	24,9	30
2:14:50	15	24,9	31
2:15:00	15	24,9	31
2:15:10	15	24,9	31
2:15:20	15	24,9	30
2:15:30	15	24,9	31
2:15:40	15	24,9	31
2:15:50	15	24,9	31
2:16:00	15	24,9	31
2:16:10	15	24,9	30
2:16:20	15	24,9	31
2:16:30	15	24,9	31
2:16:40	15	25,3	31
2:16:50	15	25,3	31
2:17:00	15	25,3	31
2:17:10	15	25,3	31
2:17:20	15	25,2	31
2:17:30	15	25,3	31
2:17:40	15	25,3	31
2:17:50	15	25,2	31
2:18:00	15	25,2	31
2:18:10	15	25,2	31
2:18:20	15	25,2	31
2:18:30	15	25,2	31
2:18:40	15	25,2	31
2:18:50	15	25,2	31
2:19:00	15	25,2	31
2:19:10	15	25,2	31
2:19:20	15	25,2	31
2:19:30	15	25,2	31
2:19:40	15	25,2	31
2:19:50	15	25,2	31
2:20:00	15	25,2	31
2:20:10	15	25,2	31
2:20:20	15	25,2	31
2:20:30	15	25,2	32
2:20:40	15	25,2	31
2:20:50	15	25,2	32
2:21:00	15	25,2	31
2:21:10	15	25,2	32
2:21:20	15	25,2	31
2:21:30	15	25,2	32
2:21:40	15	25,2	31
2:21:50	15	25,2	32
2:22:00	15	25,2	31
2:22:10	15	25,2	32
2:22:20	15	25,2	31
2:22:30	15	25,2	32
2:22:40	15	25,2	32
2:22:50	15	25,2	32
2:23:00	15	25,1	32
2:23:10	15	25,1	32
2:23:20	15	25,1	32
2:23:30	15	25,1	31
2:23:40	15	25,1	32
2:23:50	15	25,1	32
2:24:00	15	25,1	32
2:24:10	15	25,1	31
2:24:20	15	25,1	32
2:24:30	15	25,1	31
2:24:40	15	25,1	32
2:24:50	15	25,1	31
2:25:00	15	25,1	32
2:25:10	15	25,1	31
2:25:20	15	25,1	32
2:25:30	15	25,1	32
2:25:40	15	25,1	32
2:25:50	15	25,1	32
2:26:00	15	25,1	32
2:26:10	15	25,1	32
2:26:20	15	25,1	32
2:26:30	15	25,1	32
2:26:40	15	25,1	33
2:26:50	15	25,1	32
2:27:00	15	25,1	32
2:27:10	15	25,1	32
2:27:20	15	25,1	32
2:27:30	15	25,1	32
2:27:40	15	25,1	32
2:27:50	15	25,1	32
2:28:00	15	25,1	32
2:28:10	15	25,1	32
2:28:20	15	25,1	32
2:28:30	15	25,1	32
2:28:40	15	25,1	32
2:28:50	15	25,1	32
2:29:00	15	25,1	32
2:29:10	15	25,1	32
2:29:20	15	25,1	32
2:29:30	15	25,1	32
2:29:40	15	25,1	32
2:29:50	15	25,1	32
2:30:00	15	25,1	32
2:30:10	15	25,0	32
2:30:20	15	25,1	32
2:30:30	15	25,0	33
2:30:40	15	25,0	32
2:30:50	15	25,0	33
2:31:00	15	25,0	32
2:31:10	15	25,0	32
2:31:20	15	25,0	32
2:31:30	15	25,0	33
2:31:40	15	25,0	32
2:31:50	15	25,0	33
2:32:00	15	25,0	33
2:32:10	15	25,0	33
2:32:20	15	25,0	33
2:32:30	15	25,0	33
2:32:40	15	25,0	33
2:32:50	15	25,0	32
2:33:00	15	25,0	33
2:33:10	15	25,0	32
2:33:20	15	25,0	33
2:33:30	15	25,0	32
2:33:40	15	25,0	33
2:33:50	15	25,0	32
2:34:00	15	25,0	33
2:34:10	15	25,0	32
2:34:20	15	25,0	33
2:34:30	15	25,0	33
2:34:40	15	25,0	34
2:34:50	15	25,0	33
2:35:00	15	25,0	33
2:35:10	15	25,0	33
2:35:20	15	25,0	33
2:35:30	15	25,0	33
2:35:40	15	25,0	33
2:35:50	15	25,0	33
2:36:00	15	25,0	33
2:36:10	15	25,0	33
2:36:20	15	25,0	33
2:36:30	15	25,0	33
2:36:40	15	25,0	34
2:36:50	15	25,0	33
2:37:00	15	25,0	33
2:37:10	15	25,0	33
2:37:20	15	25,0	33
2:37:30	15	25,0	33
2:37:40	15	25,0	33
2:37:50	15	25,0	33
2:38:00	15	25,0	33
2:38:10	15	25,0	34
2:38:20	15	25,0	33
2:38:30	15	25,0	33
2:38:40	15	25,0	33
2:38:50	15	25,0	34
2:39:00	15	25,0	33
2:39:10	15	25,0	33
2:39:20	15	25,0	33
2:39:30	15	24,9	34
2:39:40	15	24,9	33
2:39:50	15	25,0	33
2:40:00	15	25,0	33
2:40:10	15	25,0	34
2:40:20	15	24,9	33
2:40:30	15	24,9	34
2:40:40	15	24,9	33
2:40:50	15	24,9	34
2:41:00	15	24,9	33
2:41:10	15	24,9	34
2:41:20	15	24,9	33
2:41:30	15	24,9	33
2:41:40	15	24,9	33
2:41:50	15	24,9	34
2:42:00	15	24,9	33
2:42:10	15	24,9	34
2:42:20	15	24,9	33
2:42:30	15	24,9	34
2:42:40	15	24,9	33
2:42:50	15	24,9	33
2:43:00	15	24,9	34
2:43:10	15	24,9	34
2:43:20	15	24,9	34
2:43:30	15	24,9	34
2:43:40	15	24,9	33
2:43:50	15	24,9	33
2:44:00	15	24,9	34
2:44:10	15	24,9	34
2:44:20	15	24,9	34
2:44:30	15	24,9	33
2:44:40	15	24,9	34
2:44:50	15	24,9	33
2:45:00	15	24,9	34
2:45:10	15	24,9	33
2:45:20	15	24,9	34
2:45:30	15	24,9	33
2:45:40	15	24,9	34
2:45:50	15	24,9	34
2:46:00	15	24,9	34
2:46:10	15	24,9	33
2:46:20	15	24,9	34
2:46:30	15	24,9	34
2:46:40	15	24,9	34
2:46:50	15	24,9	33
2:47:00	15	24,9	34
2:47:10	15	24,9	34
2:47:20	15	24,9	33
2:47:30	15	24,9	34
2:47:40	15	24,9	34
2:47:50	15	24,9	34
2:48:00	15	24,9	34
2:48:10	15	24,9	34
2:48:20	15	24,9	34
2:48:30	15	24,9	34
2:48:40	15	24,9	34
2:48:50	15	24,9	34
2:49:00	15	24,9	33
2:49:10	15	24,9	34
2:49:20	15	24,9	33
2:49:30	15	24,9	34
2:49:40	15	25,1	33
2:49:50	15	25,1	34
2:50:00	15	25,0	34
2:50:10	15	25,0	34
2:50:20	15	25,0	33
2:50:30	15	25,0	34
2:50:40	15	25,0	34
2:50:50	15	25,0	35
2:51:00	15	25,0	34
2:51:10	15	25,0	35
2:51:20	15	25,0	34
2:51:30	15	25,0	35
2:51:40	15	25,0	34
2:51:50	15	25,0	35
2:52:00	15	25,0	34
2:52:10	15	25,0	34
2:52:20	15	25,0	34
2:52:30	15	25,0	34
2:52:40	15	25,0	34
2:52:50	15	25,0	34
2:53:00	15	25,0	34
2:53:10	15	25,0	35
2:53:20	15	25,0	34
2:53:30	15	25,0	34
2:53:40	15	25,0	34
2:53:50	15	25,0	34
2:54:00	15	25,0	35
2:54:10	15	25,0	34
2:54:20	15	25,0	35
2:54:30	15	25,0	34
2:54:40	15	25,0	34
2:54:50	15	25,0	34
2:55:00	15	25,0	35
2:55:10	15	25,0	35
2:55:20	15	25,0	35
2:55:30	15	25,0	35
2:55:40	15	25,0	35
2:55:50	15	25,0	34
2:56:00	15	25,0	35
2:56:10	15	25,0	34
2:56:20	15	25,0	35
2:56:30	15	25,0	34
2:56:40	15	25,0	35
2:56:50	15	25,0	35
2:57:00	15	25,0	35
2:57:10	15	25,0	34
2:57:20	15	25,0	35
2:57:30	15	25,0	35
2:57:40	15	25,0	35
2:57:50	15	25,0	34
2:58:00	15	25,0	35
2:58:10	15	25,0	35
2:58:20	15	25,0	35
2:58:30	15	25,0	35
2:58:40	15	25,0	35
2:58:50	15	25,0	35
2:59:00	15	25,0	35
2:59:10	15	25,0	35
2:59:20	15	25,0	34
2:59:30	15	25,0	35
2:59:40	15	25,0	34
2:59:50	15	25,0	35
3:00:00	15	25,0	34
3:00:10	15	25,0	35
3:00:20	15	25,0	35
3:00:30	15	25,0	36
3:00:40	15	25,0	35
3:00:50	15	25,0	35
3:01:00	15	25,0	35
3:01:10	15	25,0	36
3:01:20	15	25,0	35
3:01:30	15	25,0	35
3:01:40	15	25,0	34
3:01:50	15	24,9	35
3:02:00	15	24,9	35
3:02:10	15	24,9	35
3:02:20	15	25,0	34
3:02:30	15	24,9	35
3:02:40	15	24,9	35
3:02:50	15	24,9	36
3:03:00	15	24,9	35
3:03:10	15	24,9	36
3:03:20	15	24,9	35
3:03:30	15	24,9	35
3:03:40	15	24,9	35
3:03:50	15	24,9	35
3:04:00	15	24,9	35
3:04:10	15	24,9	35
3:04:20	15	24,9	35
3:04:30	15	24,9	36
3:04:40	15	24,9	35
3:04:50	15	24,9	35
3:05:00	15	24,9	35
3:05:10	15	24,9	35
3:05:20	15	24,9	35
3:05:30	15	24,9	35
3:05:40	15	24,9	36
3:05:50	15	24,9	35
3:06:00	15	24,9	36
3:06:10	15	24,9	34
3:06:20	15	24,9	35
3:06:30	15	24,9	35
3:06:40	15	24,9	36
3:06:50	15	24,9	35
3:07:00	15	24,9	36
3:07:10	15	24,9	35
3:07:20	15	24,9	36
3:07:30	15	24,9	35
3:07:40	15	24,9	35
3:07:50	15	24,9	36
3:08:00	15	24,9	36
3:08:10	15	24,9	35
3:08:20	15	24,9	35
3:08:30	15	24,9	36
3:08:40	15	24,9	36
3:08:50	15	24,9	36
3:09:00	15	24,9	36
3:09:10	15	24,9	36
3:09:20	15	24,9	36
3:09:30	15	24,9	36
3:09:40	15	24,9	36
3:09:50	15	24,9	36
3:10:00	15	24,9	36
3:10:10	15	24,9	36
3:10:20	15	24,9	36
3:10:30	15	24,9	36
3:10:40	15	24,9	36
3:10:50	15	24,9	37
3:11:00	15	24,9	36
3:11:10	15	24,9	37
3:11:20	15	25,0	36
3:11:30	15	25,0	37
3:11:40	15	25,0	36
3:11:50	15	25,0	36
3:12:00	15	25,0	36
3:12:10	15	25,0	37
3:12:20	15	25,0	36
3:12:30	15	25,0	37
3:12:40	15	25,0	36
3:12:50	15	25,0	37
3:13:00	15	25,0	36
3:13:10	15	25,0	37
3:13:20	15	25,0	37
3:13:30	15	25,0	37
3:13:40	15	25,0	37
3:13:50	15	25,0	38
3:14:00	15	25,0	38
3:14:10	15	25,0	37
3:14:20	15	25,0	37
3:14:30	15	25,0	37
3:14:40	15	25,0	38
3:14:50	15	25,0	39
3:15:00	15	25,0	38
3:15:10	15	25,0	38
3:15:20	15	25,0	38
3:15:30	15	25,0	37
3:15:40	15	25,0	38
3:15:50	15	25,0	38
3:16:00	15	25,0	38
3:16:10	15	25,0	38
3:16:20	15	25,0	38
3:16:30	15	25,0	37
3:16:40	15	25,0	38
3:16:50	15	25,0	38
3:17:00	15	25,0	39
3:17:10	15	25,0	37
3:17:20	15	25,0	38
3:17:30	15	25,0	38
3:17:40	15	25,0	39
3:17:50	15	25,0	38
3:18:00	15	25,0	38
3:18:10	15	25,0	37
3:18:20	15	25,0	38
3:18:30	15	25,0	38
3:18:40	15	25,0	38
3:18:50	15	25,0	37
3:19:00	15	25,0	38
3:19:10	15	25,0	38
3:19:20	15	25,0	38
3:19:30	15	25,0	38
3:19:40	15	25,0	38
3:19:50	15	25,0	38
3:20:00	15	25,0	38
3:20:10	15	25,0	38
3:20:20	15	25,0	38
3:20:30	15	25,0	39
3:20:40	15	25,0	38
3:20:50	15	25,0	38
3:21:00	15	25,0	38
3:21:10	15	25,0	38
3:21:20	15	25,0	39
3:21:30	15	24,9	39
3:21:40	15	25,0	38
3:21:50	15	25,0	40
3:22:00	15	25,0	38
3:22:10	15	25,0	39
3:22:20	15	25,0	39
3:22:30	15	24,9	40
3:22:40	15	24,9	39
3:22:50	15	24,9	39
3:23:00	15	24,9	39
3:23:10	15	24,9	40
3:23:20	15	24,9	38
3:23:30	15	24,9	39
3:23:40	15	24,9	39
3:23:50	15	24,9	39
3:24:00	15	24,9	39
3:24:10	15	24,9	39
3:24:20	15	24,9	39
3:24:30	15	24,9	40
3:24:40	15	24,9	40
3:24:50	15	24,9	40
3:25:00	15	24,9	39
3:25:10	15	24,9	41
3:25:20	15	24,9	40
3:25:30	15	24,9	40
3:25:40	15	24,9	40
3:25:50	15	24,9	40
3:26:00	15	24,9	39
3:26:10	15	24,9	39
3:26:20	15	24,9	41
3:26:30	15	24,9	40
3:26:40	15	24,9	41
3:26:50	15	24,9	40
3:27:00	15	24,9	41
3:27:10	15	24,9	40
3:27:20	15	24,9	41
3:27:30	15	24,9	40
3:27:40	15	24,9	41
3:27:50	15	24,9	39
3:28:00	15	24,9	41
3:28:10	15	24,9	40
3:28:20	15	24,9	42
3:28:30	15	24,9	40
3:28:40	15	24,9	40
3:28:50	15	24,9	40
3:29:00	15	24,9	41
3:29:10	15	24,9	40
3:29:20	15	24,9	41
3:29:30	15	24,9	40
3:29:40	15	24,9	41
3:29:50	15	24,9	40
3:30:00	15	24,9	41
3:30:10	15	24,9	41
3:30:20	15	24,9	41
3:30:30	15	24,9	40
3:30:40	15	24,9	40
3:30:50	15	24,9	40
3:31:00	15	24,9	40
3:31:10	15	24,9	40
3:31:20	15	24,9	41
3:31:30	15	24,9	41
3:31:40	15	24,9	40
3:31:50	15	24,9	42
3:32:00	15	24,9	41
3:32:10	15	24,9	42
3:32:20	15	24,9	41
3:32:30	15	24,9	42
3:32:40	15	24,9	40
3:32:50	15	24,9	42
3:33:00	15	24,9	41
3:33:10	15	24,9	42
3:33:20	15	24,9	40
3:33:30	15	24,9	41
3:33:40	15	24,9	41
3:33:50	15	24,9	41
3:34:00	15	24,9	41
3:34:10	15	25,1	42
3:34:20	15	25,1	41
3:34:30	15	25,1	42
3:34:40	15	25,1	41
3:34:50	15	25,1	41
3:35:00	15	25,1	43
3:35:10	15	25,1	41
3:35:20	15	25,1	40
3:35:30	15	25,1	42
3:35:40	15	25,1	41
3:35:50	15	25,1	42
3:36:00	15	25,1	42
3:36:10	15	25,1	41
3:36:20	15	25,0	42
3:36:30	15	25,0	41
3:36:40	15	25,0	41
3:36:50	15	25,0	41
3:37:00	15	25,0	42
3:37:10	15	25,0	41
3:37:20	15	25,0	42
3:37:30	15	25,0	41
3:37:40	15	25,0	42
3:37:50	15	25,0	41
3:38:00	15	25,0	42
3:38:10	15	25,0	41
3:38:20	15	25,0	41
3:38:30	15	25,0	41
3:38:40	15	25,0	42
3:38:50	15	25,0	42
3:39:00	15	25,0	41
3:39:10	15	25,0	41
3:39:20	15	25,0	42
3:39:30	15	25,0	41
3:39:40	15	25,0	42
3:39:50	15	25,0	41
3:40:00	15	25,0	42
3:40:10	15	25,0	41
3:40:20	15	25,0	41
3:40:30	15	25,0	41
3:40:40	15	25,0	42
3:40:50	15	25,0	41
3:41:00	15	25,0	42
3:41:10	15	25,0	42
3:41:20	15	25,0	41
3:41:30	15	25,0	41
3:41:40	15	25,0	41
3:41:50	15	25,0	41
3:42:00	15	25,0	41
3:42:10	15	25,0	41
3:42:20	15	25,0	40
3:42:30	15	25,0	40
3:42:40	15	25,0	40
3:42:50	15	25,0	42
3:43:00	15	25,0	42
3:43:10	15	25,0	41
3:43:20	15	25,0	42
3:43:30	15	25,0	41
3:43:40	15	25,0	40
3:43:50	15	25,0	43
3:44:00	15	25,0	40
3:44:10	15	25,0	41
3:44:20	15	25,0	40
3:44:30	15	25,0	41
3:44:40	15	25,0	43
3:44:50	15	25,0	42
3:45:00	15	25,0	43
3:45:10	15	25,0	43
3:45:20	15	25,0	41
3:45:30	15	25,0	42
3:45:40	15	25,0	41
3:45:50	15	25,0	41
3:46:00	15	25,0	42
3:46:10	15	25,0	43
3:46:20	15	25,0	42
3:46:30	15	25,0	42
3:46:40	15	25,0	42
3:46:50	15	25,0	42
3:47:00	15	25,0	40
3:47:10	15	25,0	41
3:47:20	15	25,0	41
3:47:30	15	25,0	40
3:47:40	15	25,0	42
3:47:50	15	25,0	41
3:48:00	15	25,0	42
3:48:10	15	25,0	41
3:48:20	15	25,0	42
3:48:30	15	25,0	41
3:48:40	15	25,0	42
3:48:50	15	25,0	41
3:49:00	15	25,0	42
3:49:10	15	25,0	41
3:49:20	15	25,0	42
3:49:30	15	25,0	41
3:49:40	15	25,0	41
3:49:50	15	25,0	41
3:50:00	15	25,0	42
3:50:10	15	25,0	42
3:50:20	15	25,0	42
3:50:30	15	25,0	41
3:50:40	15	25,0	43
3:50:50	15	25,0	42
3:51:00	15	25,0	42
3:51:10	15	25,0	42
3:51:20	15	25,0	43
3:51:30	15	25,0	43
3:51:40	15	25,0	42
3:51:50	15	25,0	44
3:52:00	15	25,0	43
3:52:10	15	25,0	44
3:52:20	15	25,0	43
3:52:30	15	25,0	43
3:52:40	15	25,0	41
3:52:50	15	25,0	43
3:53:00	15	25,0	42
3:53:10	15	25,0	43
3:53:20	15	25,0	39
3:53:30	15	25,0	44
3:53:40	15	25,0	43
3:53:50	15	25,0	45
3:54:00	15	25,0	43
3:54:10	15	25,0	45
3:54:20	15	25,0	44
3:54:30	15	25,0	47
3:54:40	15	25,0	46
3:54:50	15	25,0	48
3:55:00	15	25,0	46
3:55:10	15	25,0	45
3:55:20	15	24,9	44
3:55:30	15	24,9	45
3:55:40	15	25,0	44
3:55:50	15	24,9	45
3:56:00	15	24,9	44
3:56:10	15	24,9	44
3:56:20	15	24,9	44
3:56:30	15	24,9	44
3:56:40	15	24,9	44
3:56:50	15	24,9	45
3:57:00	15	24,9	44
3:57:10	15	24,9	44
3:57:20	15	24,9	44
3:57:30	15	24,9	44
3:57:40	15	24,9	44
3:57:50	15	24,9	45
3:58:00	15	24,9	44
3:58:10	15	24,9	42
3:58:20	15	24,9	43
3:58:30	15	24,9	43
3:58:40	15	24,9	44
3:58:50	15	24,9	44
3:59:00	15	24,9	45
3:59:10	15	24,9	44
3:59:20	15	24,9	45
3:59:30	15	24,9	43
3:59:40	15	24,9	45
3:59:50	15	24,9	45
4:00:00	15	24,9	44
4:00:10	15	24,9	45
4:00:20	15	24,9	45
4:00:30	15	24,9	45
4:00:40	15	24,9	44
4:00:50	15	24,9	44
4:01:00	15	24,9	45
4:01:10	15	24,9	44
4:01:20	15	24,9	44
4:01:30	15	24,9	44
4:01:40	15	24,9	44
4:01:50	15	24,9	45
4:02:00	15	24,9	45
4:02:10	15	24,9	44
4:02:20	15	24,9	44
4:02:30	15	24,9	46
4:02:40	15	24,9	45
4:02:50	15	24,9	45
4:03:00	15	24,9	45
4:03:10	15	24,9	45
4:03:20	15	24,9	46
4:03:30	15	24,9	45
4:03:40	15	24,9	44
4:03:50	15	24,9	45
4:04:00	15	24,9	44
4:04:10	15	24,9	45
4:04:20	15	24,9	45
4:04:30	15	24,9	46
4:04:40	15	24,9	45
4:04:50	15	24,9	45
4:05:00	15	24,9	45
4:05:10	15	24,9	45
4:05:20	15	24,9	45
4:05:30	15	24,9	45
4:05:40	15	24,9	44
4:05:50	15	24,9	46
4:06:00	15	24,9	44
4:06:10	15	24,9	45
4:06:20	15	24,9	46
4:06:30	15	24,9	46
4:06:40	15	24,9	44
4:06:50	15	24,9	45
4:07:00	15	24,9	45
4:07:10	15	24,9	47
4:07:20	15	24,9	45
4:07:30	15	24,9	46
4:07:40	15	24,9	45
4:07:50	15	24,9	46
4:08:00	15	24,9	47
4:08:10	15	24,9	46
4:08:20	15	24,9	45
4:08:30	15	24,9	46
4:08:40	15	24,9	46
4:08:50	15	25,0	46
4:09:00	15	25,0	47
4:09:10	15	25,0	47
4:09:20	15	25,0	46
4:09:30	15	25,0	46
4:09:40	15	25,0	47
4:09:50	15	25,0	46
4:10:00	15	25,0	47
4:10:10	15	25,0	46
4:10:20	15	25,0	47
4:10:30	15	25,0	46
4:10:40	15	25,0	47
4:10:50	15	25,0	46
4:11:00	15	25,0	47
4:11:10	15	25,0	47
4:11:20	15	25,0	48
4:11:30	15	25,0	45
4:11:40	15	25,0	49
4:11:50	15	25,0	47
4:12:00	15	25,0	48
4:12:10	15	25,0	47
4:12:20	15	25,0	49
4:12:30	15	25,0	48
4:12:40	15	25,0	46
4:12:50	15	25,0	48
4:13:00	15	25,0	49
4:13:10	15	25,0	48
4:13:20	15	25,0	49
4:13:30	15	25,0	47
4:13:40	15	25,0	48
4:13:50	15	25,0	48
4:14:00	15	25,0	48
4:14:10	15	25,0	47
4:14:20	15	25,0	48
4:14:30	15	25,0	49
4:14:40	15	25,0	49
4:14:50	15	25,0	49
4:15:00	15	25,0	49
4:15:10	15	25,0	49
4:15:20	15	25,0	49
4:15:30	15	25,0	49
4:15:40	15	25,0	48
4:15:50	15	25,0	51
4:16:00	15	25,0	49
4:16:10	15	25,0	50
4:16:20	15	25,0	49
4:16:30	15	25,0	50
4:16:40	15	25,0	47
4:16:50	15	25,0	50
4:17:00	15	25,0	49
4:17:10	15	25,0	50
4:17:20	15	25,0	48
4:17:30	15	25,0	49
4:17:40	15	25,0	49
4:17:50	15	25,0	49
4:18:00	15	25,0	48
4:18:10	15	25,0	49
4:18:20	15	25,0	49
4:18:30	15	25,0	50
4:18:40	15	25,0	49
4:18:50	15	25,0	50
4:19:00	15	25,0	49
4:19:10	15	25,0	50
4:19:20	15	24,9	49
4:19:30	15	24,9	50
4:19:40	15	24,9	50
4:19:50	15	24,9	51
4:20:00	15	24,9	51
4:20:10	15	24,9	49
4:20:20	15	24,9	51
4:20:30	15	24,9	51
4:20:40	15	24,9	51
4:20:50	15	24,9	50
4:21:00	15	24,9	51
4:21:10	15	24,9	51
4:21:20	15	24,9	51
4:21:30	15	24,9	50
4:21:40	15	24,9	52
4:21:50	15	24,9	51
4:22:00	15	24,9	52
4:22:10	15	24,9	52
4:22:20	15	24,9	51
4:22:30	15	24,9	52
4:22:40	15	24,9	53
4:22:50	15	24,9	52
4:23:00	15	24,9	52
4:23:10	15	24,9	51
4:23:20	15	24,9	51
4:23:30	15	24,9	49
4:23:40	15	24,9	49
4:23:50	15	24,9	51
4:24:00	15	24,9	51
4:24:10	15	24,9	52
4:24:20	15	24,9	53
4:24:30	15	24,9	52
4:24:40	15	24,9	53
4:24:50	15	24,9	53
4:25:00	15	24,9	53
4:25:10	15	24,9	53
4:25:20	15	24,9	52
4:25:30	15	24,9	53
4:25:40	15	24,9	53
4:25:50	15	24,9	54
4:26:00	15	24,9	53
4:26:10	15	24,9	52
4:26:20	15	24,9	52
4:26:30	15	24,9	53
4:26:40	15	24,9	53
4:26:50	15	24,9	53
4:27:00	15	24,9	52
4:27:10	15	24,9	54
4:27:20	15	24,9	53
4:27:30	15	24,9	53
4:27:40	15	24,9	53
4:27:50	15	24,9	54
4:28:00	15	24,9	53
4:28:10	15	24,9	55
4:28:20	15	24,9	53
4:28:30	15	24,9	53
4:28:40	15	24,9	54
4:28:50	15	24,9	52
4:29:00	15	24,9	53
4:29:10	15	24,9	54
4:29:20	15	24,9	54
4:29:30	15	24,9	52
4:29:40	15	24,9	50
4:29:50	15	24,9	52
4:30:00	15	24,9	53
4:30:10	15	24,9	54
4:30:20	15	24,9	53
4:30:30	15	24,9	5
4:30:40	15	24,9	53
4:30:50	15	24,9	54
4:31:00	15	24,9	54
4:31:10	15	24,9	8
4:31:20	15	24,9	52
4:31:30	15	24,9	55
4:31:40	15	24,9	3
4:31:50	15	24,9	15
4:32:00	15	25,0	1
4:32:10	15	25,0	54
4:32:20	15	25,0	1
4:32:30	15	25,0	3
4:32:40	15	25,0	1
4:32:50	15	25,0	1
4:33:00	15	25,0	1
4:33:10	15	25,0	1
4:33:20	15	25,0	1
4:33:30	15	25,0	1
4:33:40	15	25,0	1
4:33:50	15	25,0	1
4:34:00	15	25,0	5
4:34:10	15	25,0	4
4:34:20	15	25,0	2
4:34:30	15	25,0	4
4:34:40	15	25,0	2
4:34:50	15	25,0	2
4:35:00	15	25,0	3
4:35:10	15	25,0	3
4:35:20	15	25,0	3
4:35:30	15	25,0	2
4:35:40	15	25,0	2
4:35:50	15	25,0	2
4:36:00	15	25,0	3
4:36:10	15	25,0	2
4:36:20	15	25,0	4
4:36:30	15	25,0	2
4:36:40	15	25,0	2
4:36:50	15	25,0	2
4:37:00	15	24,9	2
4:37:10	15	25,0	2
4:37:20	15	24,9	2
4:37:30	15	24,9	2
4:37:40	15	24,9	2
4:37:50	15	24,9	2
4:38:00	15	24,9	2
4:38:10	15	24,9	2
4:38:20	15	24,9	2
4:38:30	15	24,9	2
4:38:40	15	24,9	2
4:38:50	15	24,9	1
4:39:00	15	24,9	2
4:39:10	15	24,9	2
4:39:20	15	24,9	1
4:39:30	15	24,9	2
4:39:40	15	24,9	4
4:39:50	15	24,9	4
4:40:00	15	24,9	2
4:40:10	15	24,9	4
4:40:20	15	24,9	1
4:40:30	15	24,9	7
4:40:40	15	24,9	1
4:40:50	15	24,9	2
4:41:00	15	24,9	2
4:41:10	15	24,9	6
4:41:20	15	24,9	1
4:41:30	15	24,9	6
4:41:40	15	24,9	2
4:41:50	15	24,9	9
4:42:00	15	24,9	2
4:42:10	15	24,9	11
4:42:20	15	24,9	10
4:42:30	15	24,9	21
4:42:40	15	24,9	8
4:42:50	15	24,9	5
4:43:00	15	24,9	16
4:43:10	15	24,9	2
4:43:20	15	24,9	13
4:43:30	15	24,9	1
4:43:40	15	24,9	1
4:43:50	15	24,9	1
4:44:00	15	24,9	1
4:44:10	15	24,9	31
4:44:20	15	24,9	1
4:44:30	15	24,9	1
4:44:40	15	24,9	3
4:44:50	15	24,9	2
4:45:00	15	24,9	1
4:45:10	15	24,9	1
4:45:20	15	24,9	1
4:45:30	15	24,9	1
4:45:40	15	24,9	1
4:45:50	15	24,9	1
4:46:00	15	24,9	1
4:46:10	15	24,9	1
4:46:20	15	24,9	1
4:46:30	15	24,9	1
4:46:40	15	24,9	2
4:46:50	15	24,9	1
4:47:00	15	24,9	4
4:47:10	15	24,9	2
4:47:20	15	24,9	1
4:47:30	15	24,9	1
4:47:40	15	24,9	1
4:47:50	15	24,9	1
4:48:00	15	24,9	1
4:48:10	15	24,9	1
4:48:20	15	24,9	2
4:48:30	15	24,9	65
4:48:40	15	24,9	65
4:48:50	15	24,9	65
4:49:00	15	24,9	60
4:49:10	15	24,9	65
4:49:20	15	25,1	66
4:49:30	15	25,1	66
4:49:40	15	25,1	64
4:49:50	15	25,1	66
4:50:00	15	25,1	65
4:50:10	15	25,1	65
4:50:20	15	25,1	66
4:50:30	15	25,1	66
4:50:40	15	25,1	66
4:50:50	15	25,1	67
4:51:00	15	25,1	66
4:51:10	15	25,1	66
4:51:20	15	25,1	66
4:51:30	15	25,1	68
4:51:40	15	25,1	66
4:51:50	15	25,1	67
4:52:00	15	25,1	68
4:52:10	15	25,1	68
4:52:20	15	25,1	66
4:52:30	15	25,1	66
4:52:40	15	25,1	66
4:52:50	15	25,1	68
4:53:00	15	25,1	68
4:53:10	15	25,1	67
4:53:20	15	25,1	68
4:53:30	15	25,1	67
4:53:40	15	25,1	69
4:53:50	15	25,1	69
4:54:00	15	25,1	68
4:54:10	15	25,1	68
4:54:20	15	25,1	70
4:54:30	15	25,1	70
