Repository: ProgWizer/parser

File: project-root/data/Tests/Data Acquisition/2013 (508)/13-0177 MW.txt
--Test Summary--
Full Path and File Name	
Instrument Name	SGSA/UCA
Instrument Type	Model 5265 SGSA/UCA
Instrument Serial Number	
Test Start Date	11.09.2013
Test Start Time	9:32:01
Test Stop Date	11.09.2013
Test Stop Time	15:55:49
Test Length	6:23:48
Final Sample Time Offset	6:23:30
Controller Schedule Name	
Sampling Period	30 seconds
Comments	T: 13C; P: 3000psi; tap water
Information	WellID	Research
Information	Customer	Trican
Information	EngName	Aleksanyan Mikhail
Information	CementClass	48%G+45%ASPM+7%MKU-85 (bvob)
Information	CementMfr	Dyckerhoff - Suhoy Log
Information	Additives	0,4%CFR-10+0,4%CFL-17+0,1%Hec-sa (bwoc)
Information	Density	1500
Information	BHCT	20
Information	BHST	13
Information	FluidLoss	58cc
Information	JobType	Research
Calculated Value	CS_50	N/A
Calculated Value	CS_500	N/A
Calculated Value	SGS_Initial	N/A
Calculated Value	SGS_Final	N/A
Calculated Value	CS_Time8h	N/A
Calculated Value	CS_Time12h	N/A
Calculated Value	CS_Time24h	N/A
Calculated Value	CS_Time48h	N/A
Calculated Value	Time_SGS_100lb/100ft2	N/A
Calculated Value	Time_SGS_500lb/100ft2	N/A
Calculated Curve	Compressive Strength	Compressive strength type A (less than 14 lb/gal)
Calculated Curve	Static Gel Strength	Static gel strength
Initial Temperature (°C)	22 °C
Final Temperature (°C)	12 °C
Initial Pressure (psi)	2597 psi
Final Pressure (psi)	2607 psi
Initial Transit Time (microsec/in)	14,79 microsec/in
Final Transit Time (microsec/in)	15,22 microsec/in
Initial Gel Value	5259
Final Gel Value	4163
Initial Compressive Strength (MPa)	0,00 MPa
Final Compressive Strength (MPa)	0,00 MPa
Initial Static Gel Strength (lb/100ft2)	N/A
Final Static Gel Strength (lb/100ft2)	N/A
--Data--
Time (HH:MM:SS)	Temperature (°C)	Pressure (psi)	Transit Time (microsec/in)	Gel Value	Compressive Strength (MPa)	Static Gel Strength (lb/100ft2)
0:00:00	22	2597	14,79	5259	0,00	
0:00:30	22	2617	14,79	5336	0,00	
0:01:00	22	2799	14,82	5349	0,00	
0:01:30	22	2521	14,82	5427	0,00	
0:02:00	22	3159	14,84	5424	0,00	
0:02:30	21	2983	14,82	5525	0,00	
0:03:00	21	2879	14,82	5497	0,00	
0:03:30	21	2797	14,83	5476	0,00	
0:04:00	20	2690	14,84	5453	0,00	
0:04:30	20	2584	14,85	5440	0,00	
0:05:00	20	2493	14,86	5427	0,00	
0:05:30	19	2413	14,87	5412	0,00	
0:06:00	19	2342	14,88	5394	0,00	
0:06:30	19	2276	14,90	5378	0,00	
0:07:00	19	2219	14,91	5369	0,00	
0:07:30	18	3203	14,89	5482	0,00	
0:08:00	18	3115	14,86	5315	0,00	
0:08:30	18	3040	14,86	5290	0,00	
0:09:00	18	2975	14,87	5265	0,00	
0:09:30	17	2920	14,87	5243	0,00	
0:10:00	17	2870	14,88	5235	0,00	
0:10:30	17	2822	14,88	5209	0,00	
0:11:00	17	2779	14,90	5201	0,00	
0:11:30	17	2739	14,91	5185	0,00	
0:12:00	16	2702	14,92	5167	0,00	
0:12:30	16	2668	14,93	5154	0,00	
0:13:00	16	2637	14,94	5146	0,00	
0:13:30	16	2607	14,95	5125	0,00	
0:14:00	16	2580	14,95	5120	0,00	
0:14:30	16	2554	14,95	5110	0,00	
0:15:00	15	2529	14,96	5101	0,00	
0:15:30	15	2506	14,98	5085	0,00	
0:16:00	15	2484	14,99	5074	0,00	
0:16:30	15	2463	15,00	5068	0,00	
0:17:00	15	2442	15,01	5060	0,00	
0:17:30	15	2423	15,02	5047	0,00	
0:18:00	15	2404	15,02	5040	0,00	
0:18:30	15	2386	15,03	5035	0,00	
0:19:00	14	2369	15,04	5026	0,00	
0:19:30	14	2353	15,04	5010	0,00	
0:20:00	14	2337	15,05	5014	0,00	
0:20:30	14	3285	15,02	5114	0,00	
0:21:00	14	3282	15,00	5071	0,00	
0:21:30	14	3274	14,98	5058	0,00	
0:22:00	14	3247	14,98	5052	0,00	
0:22:30	14	3215	14,99	5038	0,00	
0:23:00	14	3189	14,99	5031	0,00	
0:23:30	14	3165	15,00	5012	0,00	
0:24:00	14	3144	15,01	5001	0,00	
0:24:30	14	3125	15,01	5002	0,00	
0:25:00	14	3108	15,02	4992	0,00	
0:25:30	14	3091	15,03	4982	0,00	
0:26:00	14	3076	15,04	4977	0,00	
0:26:30	14	3062	15,04	4971	0,00	
0:27:00	14	3049	15,05	4966	0,00	
0:27:30	14	3036	15,04	4954	0,00	
0:28:00	14	3024	15,05	4954	0,00	
0:28:30	14	3013	15,05	4948	0,00	
0:29:00	14	3002	15,05	4941	0,00	
0:29:30	14	2992	15,06	4940	0,00	
0:30:00	14	2983	15,06	4938	0,00	
0:30:30	14	2973	15,06	4928	0,00	
0:31:00	14	2965	15,07	4929	0,00	
0:31:30	14	2957	15,08	4931	0,00	
0:32:00	14	2948	15,07	4922	0,00	
0:32:30	14	2940	15,08	4917	0,00	
0:33:00	14	2933	15,08	4915	0,00	
0:33:30	14	2925	15,09	4912	0,00	
0:34:00	14	2918	15,09	4907	0,00	
0:34:30	14	2912	15,10	4910	0,00	
0:35:00	14	2905	15,10	4909	0,00	
0:35:30	14	2899	15,10	4910	0,00	
0:36:00	14	2893	15,09	4910	0,00	
0:36:30	14	2887	15,10	4900	0,00	
0:37:00	14	2881	15,10	4893	0,00	
0:37:30	14	2876	15,10	4896	0,00	
0:38:00	14	2870	15,11	4893	0,00	
0:38:30	14	2864	15,11	4898	0,00	
0:39:00	14	2857	15,11	4891	0,00	
0:39:30	14	2851	15,11	4891	0,00	
0:40:00	14	2845	15,11	4883	0,00	
0:40:30	14	2839	15,11	4882	0,00	
0:41:00	14	2833	15,11	4880	0,00	
0:41:30	13	2827	15,11	4881	0,00	
0:42:00	13	2821	15,12	4870	0,00	
0:42:30	13	2816	15,12	4869	0,00	
0:43:00	13	2810	15,12	4874	0,00	
0:43:30	13	2805	15,12	4871	0,00	
0:44:00	13	2799	15,12	4854	0,00	
0:44:30	13	2794	15,12	4867	0,00	
0:45:00	13	2789	15,12	4863	0,00	
0:45:30	13	2784	15,13	4857	0,00	
0:46:00	13	2779	15,13	4862	0,00	
0:46:30	13	2774	15,13	4858	0,00	
0:47:00	13	2770	15,13	4854	0,00	
0:47:30	13	2765	15,13	4857	0,00	
0:48:00	13	2761	15,14	4853	0,00	
0:48:30	13	2756	15,13	4849	0,00	
0:49:00	13	2752	15,13	4838	0,00	
0:49:30	13	2747	15,13	4842	0,00	
0:50:00	13	2743	15,14	4840	0,00	
0:50:30	13	2739	15,14	4830	0,00	
0:51:00	13	2735	15,14	4838	0,00	
0:51:30	13	2732	15,14	4830	0,00	
0:52:00	13	2727	15,14	4843	0,00	
0:52:30	13	2724	15,14	4837	0,00	
0:53:00	13	2720	15,15	4824	0,00	
0:53:30	13	2717	15,15	4827	0,00	
0:54:00	13	2713	15,16	4822	0,00	
0:54:30	13	2710	15,16	4821	0,00	
0:55:00	13	2706	15,16	4823	0,00	
0:55:30	13	2703	15,15	4826	0,00	
0:56:00	13	2699	15,15	4818	0,00	
0:56:30	13	2696	15,16	4813	0,00	
0:57:00	13	2693	15,16	4813	0,00	
0:57:30	13	2690	15,16	4810	0,00	
0:58:00	13	2687	15,16	4811	0,00	
0:58:30	13	2684	15,16	4820	0,00	
0:59:00	13	2681	15,16	4807	0,00	
0:59:30	13	2678	15,16	4809	0,00	
1:00:00	13	2675	15,16	4802	0,00	
1:00:30	13	2672	15,16	4801	0,00	
1:01:00	13	2669	15,16	4801	0,00	
1:01:30	13	2667	15,17	4805	0,00	
1:02:00	13	2664	15,17	4791	0,00	
1:02:30	13	2661	15,17	4801	0,00	
1:03:00	13	2659	15,17	4794	0,00	
1:03:30	13	2657	15,17	4797	0,00	
1:04:00	13	2654	15,17	4787	0,00	
1:04:30	13	2652	15,17	4785	0,00	
1:05:00	13	2649	15,17	4798	0,00	
1:05:30	13	2647	15,18	4790	0,00	
1:06:00	13	2644	15,18	4793	0,00	
1:06:30	13	2642	15,18	4793	0,00	
1:07:00	13	2640	15,18	4789	0,00	
1:07:30	13	2637	15,18	4783	0,00	
1:08:00	12	2635	15,18	4793	0,00	
1:08:30	12	2633	15,18	4780	0,00	
1:09:00	12	2631	15,18	4776	0,00	
1:09:30	12	2629	15,18	4776	0,00	
1:10:00	12	2626	15,18	4774	0,00	
1:10:30	12	2625	15,17	4784	0,00	
1:11:00	12	2623	15,18	4780	0,00	
1:11:30	12	2621	15,18	4776	0,00	
1:12:00	12	2619	15,19	4768	0,00	
1:12:30	12	2617	15,18	4776	0,00	
1:13:00	12	2615	15,18	4768	0,00	
1:13:30	12	2613	15,19	4775	0,00	
1:14:00	12	2611	15,19	4764	0,00	
1:14:30	12	2609	15,19	4772	0,00	
1:15:00	12	2607	15,19	4770	0,00	
1:15:30	12	2605	15,19	4765	0,00	
1:16:00	12	2603	15,19	4773	0,00	
1:16:30	12	2601	15,19	4768	0,00	
1:17:00	13	2599	15,19	4764	0,00	
1:17:30	13	2598	15,18	4764	0,00	
1:18:00	13	2597	15,19	4764	0,00	
1:18:30	13	2595	15,19	4766	0,00	
1:19:00	13	2595	15,19	4767	0,00	
1:19:30	13	2594	15,19	4756	0,00	
1:20:00	13	2593	15,19	4758	0,00	
1:20:30	13	2593	15,19	4756	0,00	
1:21:00	13	2592	15,19	4748	0,00	
1:21:30	13	2592	15,19	4757	0,00	
1:22:00	13	2591	15,19	4750	0,00	
1:22:30	13	2591	15,19	4757	0,00	
1:23:00	13	2591	15,19	4756	0,00	
1:23:30	13	2590	15,19	4753	0,00	
1:24:00	13	2590	15,19	4752	0,00	
1:24:30	13	2589	15,19	4761	0,00	
1:25:00	13	2589	15,19	4755	0,00	
1:25:30	13	2588	15,19	4756	0,00	
1:26:00	13	2588	15,19	4746	0,00	
1:26:30	13	2588	15,19	4751	0,00	
1:27:00	13	2587	15,18	4749	0,00	
1:27:30	13	2587	15,18	4748	0,00	
1:28:00	13	2586	15,18	4759	0,00	
1:28:30	13	2586	15,18	4745	0,00	
1:29:00	13	2585	15,18	4743	0,00	
1:29:30	13	2585	15,18	4752	0,00	
1:30:00	13	2584	15,18	4746	0,00	
1:30:30	13	2584	15,18	4754	0,00	
1:31:00	13	2583	15,18	4755	0,00	
1:31:30	13	2583	15,17	4740	0,00	
1:32:00	13	2582	15,18	4747	0,00	
1:32:30	14	2582	15,18	4743	0,00	
1:33:00	13	2581	15,17	4754	0,00	
1:33:30	14	2580	15,17	4744	0,00	
1:34:00	14	2580	15,17	4745	0,00	
1:34:30	14	2579	15,17	4753	0,00	
1:35:00	14	2579	15,17	4748	0,00	
1:35:30	14	2578	15,17	4737	0,00	
1:36:00	14	2577	15,17	4743	0,00	
1:36:30	14	2577	15,17	4742	0,00	
1:37:00	14	2576	15,17	4737	0,00	
1:37:30	14	2575	15,17	4739	0,00	
1:38:00	14	2575	15,17	4740	0,00	
1:38:30	14	2574	15,17	4739	0,00	
1:39:00	14	2574	15,17	4732	0,00	
1:39:30	14	2573	15,17	4748	0,00	
1:40:00	14	2572	15,16	4726	0,00	
1:40:30	14	2571	15,17	4743	0,00	
1:41:00	14	2571	15,16	4734	0,00	
1:41:30	14	2570	15,16	4732	0,00	
1:42:00	14	2569	15,16	4735	0,00	
1:42:30	14	2568	15,16	4730	0,00	
1:43:00	14	2567	15,16	4735	0,00	
1:43:30	14	2567	15,16	4731	0,00	
1:44:00	14	2566	15,16	4733	0,00	
1:44:30	14	2565	15,16	4729	0,00	
1:45:00	14	2564	15,16	4723	0,00	
1:45:30	14	2564	15,16	4724	0,00	
1:46:00	14	2563	15,16	4717	0,00	
1:46:30	14	2562	15,16	4724	0,00	
1:47:00	14	2561	15,16	4729	0,00	
1:47:30	14	2560	15,16	4720	0,00	
1:48:00	14	2559	15,16	4715	0,00	
1:48:30	14	2559	15,16	4722	0,00	
1:49:00	14	2558	15,16	4714	0,00	
1:49:30	14	2557	15,15	4710	0,00	
1:50:00	14	2556	15,15	4710	0,00	
1:50:30	14	2556	15,15	4708	0,00	
1:51:00	14	2555	15,15	4722	0,00	
1:51:30	14	2554	15,15	4711	0,00	
1:52:00	14	2553	15,15	4711	0,00	
1:52:30	14	2552	15,15	4711	0,00	
1:53:00	14	2551	15,15	4721	0,00	
1:53:30	14	2551	15,15	4710	0,00	
1:54:00	14	2549	15,16	4710	0,00	
1:54:30	14	2549	15,16	4712	0,00	
1:55:00	14	2548	15,15	4710	0,00	
1:55:30	14	2547	15,16	4708	0,00	
1:56:00	14	2546	15,15	4706	0,00	
1:56:30	14	2545	15,15	4713	0,00	
1:57:00	14	2545	15,15	4699	0,00	
1:57:30	14	2544	15,16	4711	0,00	
1:58:00	14	2543	15,16	4708	0,00	
1:58:30	14	2542	15,15	4706	0,00	
1:59:00	14	2541	15,15	4715	0,00	
1:59:30	14	2540	15,15	4706	0,00	
2:00:00	14	2540	15,15	4717	0,00	
2:00:30	14	2539	15,15	4703	0,00	
2:01:00	14	2538	15,15	4699	0,00	
2:01:30	14	2537	15,15	4695	0,00	
2:02:00	14	2536	15,15	4700	0,00	
2:02:30	14	2535	15,15	4695	0,00	
2:03:00	14	2534	15,15	4700	0,00	
2:03:30	14	2534	15,15	4705	0,00	
2:04:00	14	2532	15,15	4696	0,00	
2:04:30	14	2532	15,15	4707	0,00	
2:05:00	14	2531	15,15	4685	0,00	
2:05:30	14	2530	15,15	4687	0,00	
2:06:00	14	2530	15,15	4689	0,00	
2:06:30	14	2529	15,15	4693	0,00	
2:07:00	14	2528	15,15	4697	0,00	
2:07:30	14	2527	15,15	4691	0,00	
2:08:00	14	2526	15,15	4693	0,00	
2:08:30	14	2525	15,15	4685	0,00	
2:09:00	14	2524	15,15	4686	0,00	
2:09:30	14	2523	15,15	4688	0,00	
2:10:00	14	2523	15,15	4684	0,00	
2:10:30	14	2522	15,15	4691	0,00	
2:11:00	14	2521	15,15	4672	0,00	
2:11:30	14	2520	15,15	4681	0,00	
2:12:00	14	2519	15,15	4678	0,00	
2:12:30	14	2518	15,15	4674	0,00	
2:13:00	14	2518	15,15	4678	0,00	
2:13:30	14	2517	15,15	4679	0,00	
2:14:00	14	2516	15,15	4681	0,00	
2:14:30	14	2515	15,15	4673	0,00	
2:15:00	14	2514	15,15	4674	0,00	
2:15:30	14	2513	15,15	4673	0,00	
2:16:00	14	2513	15,15	4675	0,00	
2:16:30	14	2512	15,15	4671	0,00	
2:17:00	14	2511	15,15	4682	0,00	
2:17:30	14	2510	15,15	4677	0,00	
2:18:00	14	2509	15,15	4673	0,00	
2:18:30	14	2509	15,15	4662	0,00	
2:19:00	14	2508	15,15	4663	0,00	
2:19:30	14	2507	15,15	4666	0,00	
2:20:00	14	2506	15,15	4670	0,00	
2:20:30	14	2505	15,15	4658	0,00	
2:21:00	14	2504	15,15	4661	0,00	
2:21:30	14	2504	15,15	4654	0,00	
2:22:00	14	2503	15,15	4659	0,00	
2:22:30	14	2502	15,15	4662	0,00	
2:23:00	14	2501	15,15	4666	0,00	
2:23:30	14	2500	15,15	4659	0,00	
2:24:00	14	2500	15,15	4662	0,00	
2:24:30	14	2498	15,15	4657	0,00	
2:25:00	14	2498	15,15	4648	0,00	
2:25:30	14	2497	15,15	4653	0,00	
2:26:00	14	2496	15,15	4659	0,00	
2:26:30	14	2495	15,15	4648	0,00	
2:27:00	14	2495	15,15	4658	0,00	
2:27:30	14	2494	15,15	4649	0,00	
2:28:00	14	2493	15,15	4652	0,00	
2:28:30	14	2492	15,15	4645	0,00	
2:29:00	14	2491	15,15	4645	0,00	
2:29:30	14	2491	15,15	4653	0,00	
2:30:00	14	2491	15,15	4638	0,00	
2:30:30	14	2490	15,15	4637	0,00	
2:31:00	14	2489	15,15	4628	0,00	
2:31:30	14	2488	15,15	4634	0,00	
2:32:00	14	2487	15,15	4638	0,00	
2:32:30	14	2485	15,15	4639	0,00	
2:33:00	14	2484	15,15	4637	0,00	
2:33:30	14	2482	15,14	4632	0,00	
2:34:00	14	2480	15,15	4637	0,00	
2:34:30	14	2479	15,15	4620	0,00	
2:35:00	14	2477	15,16	4635	0,00	
2:35:30	14	2475	15,16	4629	0,00	
2:36:00	14	2473	15,16	4622	0,00	
2:36:30	14	2471	15,16	4621	0,00	
2:37:00	14	2469	15,15	4615	0,00	
2:37:30	14	2467	15,15	4624	0,00	
2:38:00	13	2465	15,16	4621	0,00	
2:38:30	13	2464	15,16	4616	0,00	
2:39:00	13	2462	15,16	4616	0,00	
2:39:30	13	2460	15,16	4619	0,00	
2:40:00	13	2458	15,16	4621	0,00	
2:40:30	13	2456	15,17	4610	0,00	
2:41:00	13	2454	15,17	4618	0,00	
2:41:30	13	2453	15,16	4616	0,00	
2:42:00	13	2451	15,17	4615	0,00	
2:42:30	13	2449	15,17	4617	0,00	
2:43:00	13	2447	15,17	4599	0,00	
2:43:30	13	2446	15,17	4608	0,00	
2:44:00	13	2444	15,17	4600	0,00	
2:44:30	13	2443	15,17	4598	0,00	
2:45:00	13	2441	15,18	4607	0,00	
2:45:30	13	2439	15,18	4608	0,00	
2:46:00	13	2438	15,18	4606	0,00	
2:46:30	13	2437	15,18	4602	0,00	
2:47:00	13	2435	15,17	4595	0,00	
2:47:30	13	2434	15,18	4604	0,00	
2:48:00	13	2432	15,18	4597	0,00	
2:48:30	13	2431	15,18	4589	0,00	
2:49:00	13	2429	15,18	4584	0,00	
2:49:30	13	2428	15,18	4592	0,00	
2:50:00	13	2426	15,18	4586	0,00	
2:50:30	13	2425	15,18	4587	0,00	
2:51:00	13	2424	15,18	4592	0,00	
2:51:30	13	2423	15,18	4593	0,00	
2:52:00	13	2421	15,18	4578	0,00	
2:52:30	13	2420	15,19	4585	0,00	
2:53:00	13	2419	15,19	4583	0,00	
2:53:30	13	2418	15,19	4577	0,00	
2:54:00	13	2416	15,20	4587	0,00	
2:54:30	13	2415	15,20	4573	0,00	
2:55:00	13	2414	15,19	4575	0,00	
2:55:30	13	2412	15,20	4567	0,00	
2:56:00	13	2412	15,20	4565	0,00	
2:56:30	13	2410	15,20	4574	0,00	
2:57:00	13	2409	15,20	4567	0,00	
2:57:30	13	2408	15,19	4570	0,00	
2:58:00	13	2407	15,20	4566	0,00	
2:58:30	13	2406	15,20	4575	0,00	
2:59:00	13	2405	15,20	4571	0,00	
2:59:30	13	2404	15,20	4559	0,00	
3:00:00	13	2403	15,20	4571	0,00	
3:00:30	13	2402	15,20	4566	0,00	
3:01:00	13	2401	15,20	4567	0,00	
3:01:30	13	2400	15,20	4565	0,00	
3:02:00	13	2399	15,20	4562	0,00	
3:02:30	13	2398	15,20	4555	0,00	
3:03:00	13	2397	15,21	4566	0,00	
3:03:30	13	2396	15,20	4562	0,00	
3:04:00	13	2395	15,21	4559	0,00	
3:04:30	13	2395	15,21	4559	0,00	
3:05:00	13	2394	15,21	4540	0,00	
3:05:30	13	2393	15,21	4557	0,00	
3:06:00	13	2392	15,21	4552	0,00	
3:06:30	13	2391	15,21	4563	0,00	
3:07:00	13	2390	15,21	4551	0,00	
3:07:30	13	2389	15,21	4545	0,00	
3:08:00	13	2388	15,21	4557	0,00	
3:08:30	13	2388	15,21	4554	0,00	
3:09:00	13	2387	15,21	4551	0,00	
3:09:30	13	2386	15,21	4548	0,00	
3:10:00	13	2385	15,20	4542	0,00	
3:10:30	13	2384	15,21	4543	0,00	
3:11:00	13	2383	15,21	4538	0,00	
3:11:30	13	2383	15,21	4541	0,00	
3:12:00	13	2382	15,21	4547	0,00	
3:12:30	13	2381	15,21	4538	0,00	
3:13:00	13	2380	15,22	4542	0,00	
3:13:30	13	2379	15,22	4543	0,00	
3:14:00	13	2379	15,22	4538	0,00	
3:14:30	13	2378	15,22	4534	0,00	
3:15:00	13	2939	15,21	4537	0,00	
3:15:30	13	2935	15,18	4691	0,00	
3:16:00	13	2933	15,16	4681	0,00	
3:16:30	13	2931	15,15	4675	0,00	
3:17:00	13	2929	15,15	4663	0,00	
3:17:30	13	2928	15,15	4659	0,00	
3:18:00	13	2925	15,15	4659	0,00	
3:18:30	13	2924	15,15	4655	0,00	
3:19:00	13	2922	15,15	4659	0,00	
3:19:30	13	2921	15,15	4650	0,00	
3:20:00	13	2919	15,15	4654	0,00	
3:20:30	13	2917	15,16	4643	0,00	
3:21:00	13	2916	15,15	4651	0,00	
3:21:30	13	2914	15,16	4630	0,00	
3:22:00	13	2913	15,16	4634	0,00	
3:22:30	13	2912	15,15	4630	0,00	
3:23:00	13	2910	15,15	4643	0,00	
3:23:30	13	2908	15,16	4634	0,00	
3:24:00	13	2907	15,16	4621	0,00	
3:24:30	13	2906	15,16	4624	0,00	
3:25:00	13	2904	15,15	4624	0,00	
3:25:30	13	2903	15,16	4616	0,00	
3:26:00	13	2901	15,16	4620	0,00	
3:26:30	13	2900	15,16	4612	0,00	
3:27:00	13	2899	15,16	4609	0,00	
3:27:30	13	2898	15,16	4617	0,00	
3:28:00	13	2896	15,16	4604	0,00	
3:28:30	13	2894	15,16	4607	0,00	
3:29:00	13	2893	15,15	4606	0,00	
3:29:30	13	2892	15,16	4606	0,00	
3:30:00	13	2890	15,16	4607	0,00	
3:30:30	13	2889	15,16	4598	0,00	
3:31:00	13	2888	15,16	4599	0,00	
3:31:30	13	2887	15,16	4600	0,00	
3:32:00	13	2885	15,16	4592	0,00	
3:32:30	13	2884	15,16	4591	0,00	
3:33:00	13	2883	15,16	4590	0,00	
3:33:30	13	2882	15,16	4595	0,00	
3:34:00	13	2880	15,16	4592	0,00	
3:34:30	13	2879	15,16	4588	0,00	
3:35:00	13	2878	15,16	4592	0,00	
3:35:30	13	2877	15,16	4586	0,00	
3:36:00	13	2876	15,16	4574	0,00	
3:36:30	13	2874	15,16	4588	0,00	
3:37:00	13	2873	15,16	4579	0,00	
3:37:30	13	2872	15,16	4577	0,00	
3:38:00	13	2871	15,16	4567	0,00	
3:38:30	13	2870	15,17	4571	0,00	
3:39:00	13	2869	15,16	4576	0,00	
3:39:30	13	2867	15,16	4565	0,00	
3:40:00	13	2866	15,16	4570	0,00	
3:40:30	13	2865	15,17	4557	0,00	
3:41:00	13	2864	15,17	4564	0,00	
3:41:30	13	2863	15,16	4566	0,00	
3:42:00	13	2862	15,16	4565	0,00	
3:42:30	13	2860	15,16	4559	0,00	
3:43:00	13	2859	15,16	4556	0,00	
3:43:30	13	2858	15,16	4556	0,00	
3:44:00	13	2857	15,16	4564	0,00	
3:44:30	13	2856	15,16	4561	0,00	
3:45:00	13	2852	15,16	4569	0,00	
3:45:30	13	2851	15,16	4543	0,00	
3:46:00	13	2850	15,17	4549	0,00	
3:46:30	13	2849	15,16	4537	0,00	
3:47:00	13	2848	15,16	4542	0,00	
3:47:30	13	2847	15,16	4550	0,00	
3:48:00	13	2846	15,16	4543	0,00	
3:48:30	13	2845	15,16	4535	0,00	
3:49:00	13	2842	15,16	4539	0,00	
3:49:30	13	2841	15,16	4542	0,00	
3:50:00	13	2840	15,16	4543	0,00	
3:50:30	13	2839	15,17	4547	0,00	
3:51:00	13	2837	15,17	4527	0,00	
3:51:30	13	2836	15,16	4522	0,00	
3:52:00	13	2835	15,17	4530	0,00	
3:52:30	13	2834	15,17	4531	0,00	
3:53:00	13	2833	15,16	4532	0,00	
3:53:30	13	2832	15,16	4526	0,00	
3:54:00	13	2831	15,17	4528	0,00	
3:54:30	13	2830	15,17	4527	0,00	
3:55:00	13	2829	15,17	4530	0,00	
3:55:30	13	2829	15,17	4527	0,00	
3:56:00	13	2827	15,17	4516	0,00	
3:56:30	13	2826	15,17	4521	0,00	
3:57:00	13	2825	15,17	4517	0,00	
3:57:30	13	2824	15,17	4507	0,00	
3:58:00	13	2823	15,17	4513	0,00	
3:58:30	13	2822	15,17	4515	0,00	
3:59:00	13	2821	15,17	4504	0,00	
3:59:30	13	2820	15,17	4511	0,00	
4:00:00	13	2819	15,17	4508	0,00	
4:00:30	13	2818	15,17	4512	0,00	
4:01:00	12	2817	15,17	4505	0,00	
4:01:30	12	2816	15,17	4504	0,00	
4:02:00	12	2814	15,17	4515	0,00	
4:02:30	12	2813	15,17	4501	0,00	
4:03:00	13	2813	15,18	4497	0,00	
4:03:30	12	2812	15,18	4502	0,00	
4:04:00	12	2811	15,18	4499	0,00	
4:04:30	13	2810	15,18	4495	0,00	
4:05:00	12	2809	15,18	4499	0,00	
4:05:30	12	2808	15,17	4497	0,00	
4:06:00	12	2807	15,17	4497	0,00	
4:06:30	12	2805	15,18	4484	0,00	
4:07:00	12	2805	15,17	4495	0,00	
4:07:30	12	2804	15,18	4487	0,00	
4:08:00	12	2803	15,17	4482	0,00	
4:08:30	12	2802	15,17	4482	0,00	
4:09:00	12	2801	15,17	4486	0,00	
4:09:30	12	2800	15,17	4478	0,00	
4:10:00	12	2798	15,17	4475	0,00	
4:10:30	12	2797	15,17	4481	0,00	
4:11:00	12	2796	15,18	4479	0,00	
4:11:30	12	2796	15,17	4477	0,00	
4:12:00	12	2795	15,17	4469	0,00	
4:12:30	12	2794	15,17	4471	0,00	
4:13:00	12	2793	15,18	4475	0,00	
4:13:30	12	2792	15,18	4473	0,00	
4:14:00	12	2791	15,18	4474	0,00	
4:14:30	12	2790	15,18	4465	0,00	
4:15:00	12	2789	15,18	4470	0,00	
4:15:30	12	2788	15,18	4465	0,00	
4:16:00	12	2787	15,18	4460	0,00	
4:16:30	12	2786	15,18	4455	0,00	
4:17:00	12	2785	15,18	4469	0,00	
4:17:30	12	2785	15,18	4471	0,00	
4:18:00	12	2785	15,18	4462	0,00	
4:18:30	12	2784	15,18	4466	0,00	
4:19:00	12	2783	15,18	4464	0,00	
4:19:30	12	2782	15,18	4458	0,00	
4:20:00	12	2781	15,18	4474	0,00	
4:20:30	12	2780	15,18	4450	0,00	
4:21:00	12	2779	15,18	4451	0,00	
4:21:30	12	2778	15,18	4444	0,00	
4:22:00	12	2778	15,18	4456	0,00	
4:22:30	12	2777	15,18	4447	0,00	
4:23:00	12	2776	15,18	4452	0,00	
4:23:30	12	2775	15,18	4451	0,00	
4:24:00	12	2774	15,19	4442	0,00	
4:24:30	12	2773	15,19	4451	0,00	
4:25:00	12	2773	15,18	4449	0,00	
4:25:30	12	2772	15,18	4450	0,00	
4:26:00	12	2771	15,18	4444	0,00	
4:26:30	12	2770	15,19	4437	0,00	
4:27:00	12	2770	15,19	4452	0,00	
4:27:30	12	2769	15,18	4441	0,00	
4:28:00	12	2768	15,19	4424	0,00	
4:28:30	12	2767	15,19	4434	0,00	
4:29:00	12	2766	15,19	4428	0,00	
4:29:30	12	2765	15,19	4449	0,00	
4:30:00	12	2764	15,18	4439	0,00	
4:30:30	12	2762	15,19	4420	0,00	
4:31:00	12	2762	15,19	4430	0,00	
4:31:30	12	2761	15,19	4428	0,00	
4:32:00	12	2760	15,19	4428	0,00	
4:32:30	12	2759	15,19	4423	0,00	
4:33:00	12	2758	15,19	4424	0,00	
4:33:30	12	2757	15,19	4427	0,00	
4:34:00	12	2756	15,19	4428	0,00	
4:34:30	12	2756	15,20	4418	0,00	
4:35:00	12	2755	15,19	4427	0,00	
4:35:30	12	2754	15,19	4419	0,00	
4:36:00	12	2753	15,19	4420	0,00	
4:36:30	12	2753	15,19	4409	0,00	
4:37:00	12	2752	15,19	4406	0,00	
4:37:30	12	2751	15,19	4410	0,00	
4:38:00	12	2750	15,19	4407	0,00	
4:38:30	12	2750	15,19	4407	0,00	
4:39:00	12	2749	15,19	4405	0,00	
4:39:30	12	2749	15,19	4407	0,00	
4:40:00	12	2748	15,19	4400	0,00	
4:40:30	12	2748	15,19	4399	0,00	
4:41:00	12	2747	15,19	4401	0,00	
4:41:30	12	2746	15,19	4401	0,00	
4:42:00	12	2745	15,19	4410	0,00	
4:42:30	12	2745	15,19	4393	0,00	
4:43:00	12	2744	15,19	4402	0,00	
4:43:30	12	2743	15,19	4403	0,00	
4:44:00	12	2742	15,19	4388	0,00	
4:44:30	12	2741	15,19	4391	0,00	
4:45:00	12	2741	15,19	4394	0,00	
4:45:30	12	2740	15,19	4387	0,00	
4:46:00	12	2740	15,19	4396	0,00	
4:46:30	12	2739	15,19	4382	0,00	
4:47:00	12	2738	15,19	4387	0,00	
4:47:30	12	2737	15,19	4381	0,00	
4:48:00	12	2736	15,19	4389	0,00	
4:48:30	12	2736	15,19	4398	0,00	
4:49:00	12	2735	15,19	4377	0,00	
4:49:30	12	2734	15,19	4383	0,00	
4:50:00	12	2733	15,19	4372	0,00	
4:50:30	12	2733	15,19	4369	0,00	
4:51:00	12	2732	15,19	4386	0,00	
4:51:30	12	2731	15,19	4380	0,00	
4:52:00	12	2731	15,19	4377	0,00	
4:52:30	12	2730	15,19	4381	0,00	
4:53:00	12	2729	15,19	4368	0,00	
4:53:30	12	2729	15,19	4370	0,00	
4:54:00	12	2728	15,20	4374	0,00	
4:54:30	12	2727	15,20	4361	0,00	
4:55:00	12	2726	15,20	4377	0,00	
4:55:30	12	2726	15,20	4371	0,00	
4:56:00	12	2725	15,20	4356	0,00	
4:56:30	12	2724	15,20	4359	0,00	
4:57:00	12	2723	15,19	4358	0,00	
4:57:30	12	2723	15,19	4358	0,00	
4:58:00	12	2722	15,20	4359	0,00	
4:58:30	12	2721	15,20	4363	0,00	
4:59:00	12	2720	15,20	4355	0,00	
4:59:30	12	2719	15,19	4358	0,00	
5:00:00	12	2719	15,20	4354	0,00	
5:00:30	12	2718	15,20	4361	0,00	
5:01:00	12	2717	15,20	4350	0,00	
5:01:30	12	2717	15,20	4351	0,00	
5:02:00	12	2716	15,20	4353	0,00	
5:02:30	12	2715	15,20	4344	0,00	
5:03:00	12	2714	15,20	4343	0,00	
5:03:30	12	2714	15,19	4351	0,00	
5:04:00	12	2713	15,19	4345	0,00	
5:04:30	12	2712	15,19	4342	0,00	
5:05:00	12	2712	15,19	4338	0,00	
5:05:30	12	2711	15,20	4342	0,00	
5:06:00	12	2710	15,20	4342	0,00	
5:06:30	12	2710	15,20	4329	0,00	
5:07:00	12	2709	15,20	4338	0,00	
5:07:30	12	2709	15,20	4339	0,00	
5:08:00	12	2708	15,20	4337	0,00	
5:08:30	12	2707	15,20	4328	0,00	
5:09:00	12	2707	15,20	4340	0,00	
5:09:30	12	2706	15,20	4332	0,00	
5:10:00	12	2705	15,20	4327	0,00	
5:10:30	12	2705	15,20	4337	0,00	
5:11:00	12	2704	15,20	4326	0,00	
5:11:30	12	2703	15,20	4323	0,00	
5:12:00	12	2702	15,20	4336	0,00	
5:12:30	12	2702	15,20	4325	0,00	
5:13:00	12	2701	15,20	4321	0,00	
5:13:30	12	2700	15,20	4320	0,00	
5:14:00	12	2700	15,20	4321	0,00	
5:14:30	12	2699	15,20	4334	0,00	
5:15:00	12	2698	15,20	4312	0,00	
5:15:30	12	2698	15,20	4307	0,00	
5:16:00	12	2697	15,20	4328	0,00	
5:16:30	12	2696	15,20	4315	0,00	
5:17:00	12	2696	15,20	4310	0,00	
5:17:30	12	2695	15,20	4322	0,00	
5:18:00	12	2694	15,20	4312	0,00	
5:18:30	12	2693	15,19	4321	0,00	
5:19:00	12	2693	15,19	4302	0,00	
5:19:30	12	2692	15,20	4309	0,00	
5:20:00	12	2691	15,20	4303	0,00	
5:20:30	12	2690	15,21	4301	0,00	
5:21:00	12	2689	15,20	4303	0,00	
5:21:30	12	2687	15,20	4302	0,00	
5:22:00	12	2687	15,20	4301	0,00	
5:22:30	12	2686	15,20	4300	0,00	
5:23:00	12	2685	15,20	4295	0,00	
5:23:30	12	2684	15,20	4300	0,00	
5:24:00	12	2684	15,20	4307	0,00	
5:24:30	12	2683	15,20	4291	0,00	
5:25:00	12	2682	15,20	4287	0,00	
5:25:30	12	2681	15,20	4298	0,00	
5:26:00	12	2680	15,21	4300	0,00	
5:26:30	12	2679	15,20	4293	0,00	
5:27:00	12	2678	15,20	4300	0,00	
5:27:30	12	2677	15,21	4292	0,00	
5:28:00	12	2676	15,21	4292	0,00	
5:28:30	12	2676	15,21	4288	0,00	
5:29:00	12	2676	15,20	4286	0,00	
5:29:30	12	2675	15,20	4288	0,00	
5:30:00	12	2674	15,20	4285	0,00	
5:30:30	12	2673	15,21	4287	0,00	
5:31:00	12	2673	15,21	4277	0,00	
5:31:30	12	2672	15,21	4277	0,00	
5:32:00	12	2671	15,21	4289	0,00	
5:32:30	12	2670	15,21	4284	0,00	
5:33:00	12	2669	15,21	4277	0,00	
5:33:30	12	2669	15,21	4291	0,00	
5:34:00	12	2668	15,20	4275	0,00	
5:34:30	12	2667	15,20	4275	0,00	
5:35:00	12	2667	15,20	4274	0,00	
5:35:30	12	2666	15,20	4260	0,00	
5:36:00	12	2665	15,20	4255	0,00	
5:36:30	12	2664	15,20	4271	0,00	
5:37:00	12	2663	15,21	4284	0,00	
5:37:30	12	2663	15,20	4279	0,00	
5:38:00	12	2662	15,20	4262	0,00	
5:38:30	12	2661	15,20	4257	0,00	
5:39:00	12	2659	15,20	4275	0,00	
5:39:30	12	2659	15,21	4269	0,00	
5:40:00	12	2658	15,20	4267	0,00	
5:40:30	12	2657	15,21	4250	0,00	
5:41:00	12	2656	15,21	4251	0,00	
5:41:30	12	2656	15,21	4252	0,00	
5:42:00	12	2655	15,20	4238	0,00	
5:42:30	12	2654	15,20	4256	0,00	
5:43:00	12	2654	15,21	4250	0,00	
5:43:30	12	2653	15,21	4255	0,00	
5:44:00	12	2652	15,21	4249	0,00	
5:44:30	12	2651	15,21	4244	0,00	
5:45:00	12	2651	15,20	4239	0,00	
5:45:30	12	2651	15,20	4258	0,00	
5:46:00	12	2651	15,20	4256	0,00	
5:46:30	12	2650	15,21	4240	0,00	
5:47:00	12	2649	15,21	4244	0,00	
5:47:30	12	2649	15,21	4248	0,00	
5:48:00	12	2648	15,21	4234	0,00	
5:48:30	12	2648	15,21	4241	0,00	
5:49:00	12	2647	15,20	4248	0,00	
5:49:30	12	2646	15,21	4229	0,00	
5:50:00	12	2645	15,21	4240	0,00	
5:50:30	12	2645	15,21	4242	0,00	
5:51:00	12	2644	15,21	4244	0,00	
5:51:30	12	2644	15,21	4241	0,00	
5:52:00	12	2643	15,21	4241	0,00	
5:52:30	12	2642	15,21	4224	0,00	
5:53:00	12	2641	15,21	4231	0,00	
5:53:30	12	2640	15,21	4223	0,00	
5:54:00	12	2639	15,21	4219	0,00	
5:54:30	12	2639	15,21	4229	0,00	
5:55:00	12	2638	15,21	4219	0,00	
5:55:30	12	2637	15,21	4237	0,00	
5:56:00	12	2637	15,21	4231	0,00	
5:56:30	12	2636	15,21	4226	0,00	
5:57:00	12	2636	15,21	4214	0,00	
5:57:30	12	2635	15,21	4213	0,00	
5:58:00	12	2634	15,21	4211	0,00	
5:58:30	12	2634	15,21	4206	0,00	
5:59:00	12	2634	15,21	4212	0,00	
5:59:30	12	2633	15,21	4214	0,00	
6:00:00	12	2634	15,21	4210	0,00	
6:00:30	12	2633	15,21	4203	0,00	
6:01:00	12	2632	15,21	4200	0,00	
6:01:30	12	2632	15,21	4205	0,00	
6:02:00	12	2631	15,21	4210	0,00	
6:02:30	12	2631	15,21	4211	0,00	
6:03:00	12	2630	15,21	4205	0,00	
6:03:30	12	2629	15,21	4204	0,00	
6:04:00	12	2629	15,21	4211	0,00	
6:04:30	12	2628	15,21	4202	0,00	
6:05:00	12	2628	15,22	4192	0,00	
6:05:30	12	2627	15,21	4207	0,00	
6:06:00	12	2627	15,21	4201	0,00	
6:06:30	12	2626	15,21	4188	0,00	
6:07:00	12	2625	15,21	4199	0,00	
6:07:30	12	2625	15,21	4191	0,00	
6:08:00	12	2624	15,21	4195	0,00	
6:08:30	12	2624	15,21	4187	0,00	
6:09:00	12	2623	15,21	4195	0,00	
6:09:30	12	2623	15,22	4170	0,00	
6:10:00	12	2622	15,21	4181	0,00	
6:10:30	12	2621	15,21	4186	0,00	
6:11:00	12	2621	15,21	4183	0,00	
6:11:30	12	2620	15,21	4187	0,00	
6:12:00	12	2620	15,21	4182	0,00	
6:12:30	12	2619	15,21	4182	0,00	
6:13:00	12	2619	15,22	4191	0,00	
6:13:30	12	2618	15,22	4184	0,00	
6:14:00	12	2617	15,22	4184	0,00	
6:14:30	12	2617	15,22	4184	0,00	
6:15:00	12	2617	15,22	4182	0,00	
6:15:30	12	2616	15,22	4162	0,00	
6:16:00	12	2615	15,22	4179	0,00	
6:16:30	12	2615	15,22	4181	0,00	
6:17:00	12	2614	15,22	4170	0,00	
6:17:30	12	2614	15,22	4177	0,00	
6:18:00	12	2613	15,21	4177	0,00	
6:18:30	12	2612	15,21	4167	0,00	
6:19:00	12	2612	15,21	4167	0,00	
6:19:30	12	2611	15,22	4169	0,00	
6:20:00	12	2611	15,21	4173	0,00	
6:20:30	12	2610	15,22	4155	0,00	
6:21:00	12	2610	15,22	4167	0,00	
6:21:30	12	2609	15,22	4165	0,00	
6:22:00	12	2609	15,22	4174	0,00	
6:22:30	12	2608	15,22	4166	0,00	
6:23:00	12	2608	15,22	4154	0,00	
6:23:30	12	2607	15,22	4163	0,00
