Repository: ProgWizer/parser

File: project-root/data/Tests/Data Acquisition/2013 (508)/13-0181 MW.txt
--Test Summary--
Full Path and File Name	
Instrument Name	7322
Instrument Type	Model 7322 Consistometer - Variable Speed
Instrument Serial Number	
Test Start Date	13.09.2013
Test Start Time	12:29:38
Test Stop Date	13.09.2013
Test Stop Time	14:30:38
Test Length	2:01:00
Final Sample Time Offset	2:01:00
Controller Schedule Name	
Sampling Period	10 seconds
Comments	
Information	WellID	Research
Information	Customer	Trican
Information	EngName	Mihail
Information	CementClass	A
Information	CementMfr	Lafarge
Information	Additives	150%GVVS-16+0,7%SMS+1,2%CFR-10+0,5%R-7+4%NaCl(bwow)
Information	Density	1850
Information	BHCT	15
Information	BHST	5
Information	FluidLoss	
Information	JobType	Research
Calculated Value	Time_30Bc	1:40:30
Calculated Value	Time_70Bc	2:01:00
Initial Temperature (°C)	24 °C
Final Temperature (°C)	17 °C
Initial Pressure (MPa)	0,7 MPa
Final Pressure (MPa)	10,1 MPa
Initial Consistency (Bc)	15 Bc
Final Consistency (Bc)	71 Bc
Initial Wall Temperature (°C)	21 °C
Final Wall Temperature (°C)	15 °C
Initial Motor Speed (RPM)	150 RPM
Final Motor Speed (RPM)	150 RPM
--Data--
Time (HH:MM:SS)	Temperature (°C)	Pressure (MPa)	Consistency (Bc)	Wall Temperature (°C)	Motor Speed (RPM)
0:00:00	24	0,7	15	21	150
0:00:10	24	0,7	15	21	150
0:00:20	24	0,8	15	21	150
0:00:30	24	0,9	15	21	150
0:00:40	24	0,8	15	21	150
0:00:50	24	1,0	15	21	150
0:01:00	24	1,0	15	21	150
0:01:10	24	1,1	15	21	150
0:01:20	24	1,1	15	21	150
0:01:30	24	1,1	15	21	150
0:01:40	24	1,2	15	21	150
0:01:50	23	1,2	15	21	150
0:02:00	23	1,4	15	21	150
0:02:10	23	1,4	15	21	150
0:02:20	23	1,4	15	21	150
0:02:30	23	1,6	15	21	150
0:02:40	23	1,5	15	21	150
0:02:50	23	1,7	15	21	150
0:03:00	23	1,7	15	21	150
0:03:10	23	1,7	15	21	150
0:03:20	23	1,7	15	21	150
0:03:30	23	2,0	15	21	150
0:03:40	23	1,9	16	21	150
0:03:50	23	1,9	15	21	150
0:04:00	23	1,9	15	21	150
0:04:10	23	2,1	15	21	150
0:04:20	23	2,1	15	21	150
0:04:30	23	2,1	15	21	150
0:04:40	23	2,2	15	21	150
0:04:50	23	2,2	15	21	150
0:05:00	23	2,2	15	21	150
0:05:10	23	2,3	15	21	150
0:05:20	23	2,3	15	21	150
0:05:30	23	2,5	15	21	150
0:05:40	23	2,5	15	21	150
0:05:50	23	2,5	15	21	150
0:06:00	23	2,6	15	21	150
0:06:10	23	2,7	15	21	150
0:06:20	23	2,8	15	21	150
0:06:30	23	2,8	15	21	150
0:06:40	23	2,8	15	21	150
0:06:50	23	2,8	15	21	150
0:07:00	23	3,2	15	21	150
0:07:10	23	3,1	15	21	150
0:07:20	23	3,1	15	21	150
0:07:30	23	3,1	15	21	150
0:07:40	23	3,1	15	21	150
0:07:50	23	3,3	15	21	150
0:08:00	23	3,3	15	21	150
0:08:10	23	3,3	15	21	150
0:08:20	23	3,2	15	21	150
0:08:30	23	3,6	15	21	150
0:08:40	23	3,6	15	21	150
0:08:50	23	3,5	15	21	150
0:09:00	23	3,5	15	21	150
0:09:10	23	3,5	15	21	150
0:09:20	23	3,9	15	21	150
0:09:30	23	3,9	15	21	150
0:09:40	23	3,8	15	21	150
0:09:50	23	3,8	15	21	150
0:10:00	23	3,8	15	20	150
0:10:10	23	3,8	15	21	150
0:10:20	23	4,2	15	21	150
0:10:30	23	4,2	15	20	150
0:10:40	23	4,1	15	21	150
0:10:50	23	4,1	15	21	150
0:11:00	23	4,1	15	21	150
0:11:10	23	4,2	15	20	150
0:11:20	23	4,4	15	20	150
0:11:30	23	4,4	15	20	150
0:11:40	23	4,4	15	20	150
0:11:50	23	4,4	15	20	150
0:12:00	23	4,4	15	20	150
0:12:10	23	4,8	15	20	150
0:12:20	23	4,8	15	20	150
0:12:30	23	4,7	15	20	150
0:12:40	23	4,7	15	20	150
0:12:50	23	4,7	15	20	150
0:13:00	23	4,9	15	20	150
0:13:10	23	4,9	15	20	150
0:13:20	23	4,9	15	20	150
0:13:30	22	4,8	15	20	150
0:13:40	22	5,3	15	20	150
0:13:50	22	5,2	15	20	150
0:14:00	22	5,2	15	20	150
0:14:10	22	5,2	15	20	150
0:14:20	22	5,1	15	20	150
0:14:30	22	5,2	15	20	150
0:14:40	22	5,6	15	20	150
0:14:50	22	5,5	15	20	150
0:15:00	22	5,5	15	20	150
0:15:10	22	5,5	15	20	150
0:15:20	22	5,4	15	20	150
0:15:30	22	5,5	15	20	150
0:15:40	22	5,5	15	20	150
0:15:50	22	5,8	15	20	150
0:16:00	22	5,8	15	20	150
0:16:10	22	5,8	15	20	150
0:16:20	22	5,7	15	20	150
0:16:30	22	6,0	15	20	150
0:16:40	22	6,0	15	20	150
0:16:50	22	6,0	15	20	150
0:17:00	22	5,9	15	20	150
0:17:10	22	6,2	15	20	150
0:17:20	22	6,1	15	20	150
0:17:30	22	6,1	15	20	150
0:17:40	22	6,4	15	20	150
0:17:50	22	6,4	15	20	150
0:18:00	22	6,4	14	20	150
0:18:10	22	6,3	15	20	150
0:18:20	22	6,4	15	20	150
0:18:30	22	6,4	15	20	150
0:18:40	22	6,7	15	20	150
0:18:50	22	6,7	15	20	150
0:19:00	22	6,7	15	20	150
0:19:10	22	6,6	15	20	150
0:19:20	22	6,7	15	20	150
0:19:30	22	6,7	15	20	150
0:19:40	22	7,0	15	20	150
0:19:50	22	7,0	15	20	150
0:20:00	22	7,0	15	20	150
0:20:10	22	6,9	15	20	150
0:20:20	22	7,0	15	20	150
0:20:30	22	7,3	15	19	150
0:20:40	22	7,3	15	20	150
0:20:50	22	7,3	15	19	150
0:21:00	22	7,2	15	20	150
0:21:10	22	7,2	15	19	150
0:21:20	22	7,4	15	19	150
0:21:30	22	7,7	15	19	150
0:21:40	22	7,6	15	19	150
0:21:50	22	7,6	15	19	150
0:22:00	22	7,5	15	19	150
0:22:10	22	7,5	15	19	150
0:22:20	22	8,0	15	19	150
0:22:30	21	7,9	15	19	150
0:22:40	21	7,9	15	19	150
0:22:50	21	7,8	15	19	150
0:23:00	21	7,8	15	19	150
0:23:10	21	7,8	15	19	150
0:23:20	21	8,3	15	19	150
0:23:30	21	8,2	15	19	150
0:23:40	21	8,2	14	19	150
0:23:50	21	8,1	14	19	150
0:24:00	21	8,1	15	19	150
0:24:10	21	8,4	15	19	150
0:24:20	21	8,4	15	19	150
0:24:30	21	8,4	15	19	150
0:24:40	21	8,3	15	19	150
0:24:50	21	8,6	15	19	150
0:25:00	21	8,6	15	19	150
0:25:10	21	8,5	15	19	150
0:25:20	21	8,5	15	19	150
0:25:30	21	8,7	15	19	150
0:25:40	21	8,6	15	19	150
0:25:50	21	8,8	15	19	150
0:26:00	21	8,7	15	19	150
0:26:10	21	9,0	15	19	150
0:26:20	21	9,0	15	19	150
0:26:30	21	9,0	15	19	150
0:26:40	21	8,9	16	19	150
0:26:50	21	9,2	15	19	150
0:27:00	21	9,2	16	19	150
0:27:10	21	9,2	16	19	150
0:27:20	21	9,1	16	19	150
0:27:30	21	9,3	16	19	150
0:27:40	21	9,2	15	19	150
0:27:50	21	9,6	15	19	150
0:28:00	21	9,6	15	19	150
0:28:10	21	9,6	15	19	150
0:28:20	21	9,5	15	19	150
0:28:30	21	9,5	15	19	150
0:28:40	21	9,6	15	19	150
0:28:50	21	9,9	15	19	150
0:29:00	21	10,0	16	19	150
0:29:10	21	10,0	16	19	150
0:29:20	21	9,9	16	19	150
0:29:30	21	9,9	16	18	150
0:29:40	21	9,9	16	18	150
0:29:50	21	9,9	16	19	150
0:30:00	21	10,3	16	19	150
0:30:10	21	10,2	16	18	150
0:30:20	21	10,2	16	18	150
0:30:30	21	10,2	16	18	150
0:30:40	20	10,1	16	18	150
0:30:50	20	10,1	16	18	150
0:31:00	20	10,1	16	18	150
0:31:10	20	10,1	16	18	150
0:31:20	20	10,0	16	18	150
0:31:30	20	10,0	16	18	150
0:31:40	20	10,0	16	18	150
0:31:50	20	10,1	16	18	150
0:32:00	20	10,1	15	18	150
0:32:10	20	10,0	15	18	150
0:32:20	20	10,0	16	18	150
0:32:30	20	10,0	15	18	150
0:32:40	20	10,4	15	18	150
0:32:50	20	10,4	15	18	150
0:33:00	20	10,4	15	18	150
0:33:10	20	10,3	15	18	150
0:33:20	20	10,3	15	18	150
0:33:30	20	10,3	15	18	150
0:33:40	20	10,2	15	18	150
0:33:50	20	10,2	15	18	150
0:34:00	20	10,2	15	18	150
0:34:10	20	10,1	15	18	150
0:34:20	20	10,1	14	18	150
0:34:30	20	10,1	15	18	150
0:34:40	20	10,1	14	18	150
0:34:50	20	10,0	14	18	150
0:35:00	20	10,0	15	18	150
0:35:10	20	10,0	15	18	150
0:35:20	20	10,0	15	18	150
0:35:30	20	10,0	15	18	150
0:35:40	20	10,0	15	18	150
0:35:50	20	10,0	15	18	150
0:36:00	20	10,5	16	18	150
0:36:10	20	10,4	16	18	150
0:36:20	20	10,4	16	18	150
0:36:30	20	10,4	16	18	150
0:36:40	20	10,3	15	18	150
0:36:50	20	10,3	15	18	150
0:37:00	20	10,3	15	18	150
0:37:10	20	10,3	15	18	150
0:37:20	20	10,2	16	18	150
0:37:30	20	10,2	16	18	150
0:37:40	20	10,2	15	18	150
0:37:50	20	10,2	15	18	150
0:38:00	20	10,1	15	18	150
0:38:10	20	10,1	16	18	150
0:38:20	20	10,1	15	18	150
0:38:30	20	10,1	15	18	150
0:38:40	20	10,0	15	18	150
0:38:50	20	10,0	15	18	150
0:39:00	19	10,0	15	18	150
0:39:10	19	10,0	15	17	150
0:39:20	19	10,0	16	17	150
0:39:30	19	10,0	15	18	150
0:39:40	19	10,5	17	18	150
0:39:50	19	10,5	16	18	150
0:40:00	19	10,4	16	17	150
0:40:10	19	10,4	16	17	150
0:40:20	19	10,4	17	17	150
0:40:30	19	10,3	17	18	150
0:40:40	19	10,3	16	17	150
0:40:50	19	10,3	16	17	150
0:41:00	19	10,3	17	17	150
0:41:10	19	10,2	17	17	150
0:41:20	19	10,2	17	17	150
0:41:30	19	10,2	17	17	150
0:41:40	19	10,2	17	17	150
0:41:50	19	10,2	16	17	150
0:42:00	19	10,1	16	17	150
0:42:10	19	10,1	17	17	150
0:42:20	19	10,1	17	17	150
0:42:30	19	10,1	17	17	150
0:42:40	19	10,0	17	17	150
0:42:50	19	10,0	16	17	150
0:43:00	19	10,0	17	17	150
0:43:10	19	10,0	17	17	150
0:43:20	19	10,0	16	17	150
0:43:30	19	10,0	17	17	150
0:43:40	19	10,0	17	17	150
0:43:50	19	10,4	17	17	150
0:44:00	19	10,4	17	17	150
0:44:10	19	10,3	17	17	150
0:44:20	19	10,3	17	17	150
0:44:30	19	10,3	17	17	150
0:44:40	19	10,3	17	17	150
0:44:50	19	10,2	17	17	150
0:45:00	19	10,2	17	17	150
0:45:10	19	10,2	17	17	150
0:45:20	19	10,2	17	17	150
0:45:30	19	10,1	17	17	150
0:45:40	19	10,1	17	17	150
0:45:50	19	10,1	17	17	150
0:46:00	19	10,1	17	17	150
0:46:10	19	10,1	17	17	150
0:46:20	19	10,0	17	17	150
0:46:30	19	10,0	17	17	150
0:46:40	19	10,0	17	17	150
0:46:50	19	10,0	17	17	150
0:47:00	19	10,0	17	17	150
0:47:10	19	10,1	17	17	150
0:47:20	19	10,1	17	17	150
0:47:30	19	10,0	17	17	150
0:47:40	19	10,0	17	17	150
0:47:50	19	10,0	17	17	150
0:48:00	19	10,0	17	17	150
0:48:10	19	10,0	17	17	150
0:48:20	19	10,4	17	17	150
0:48:30	19	10,4	17	17	150
0:48:40	19	10,4	17	17	150
0:48:50	19	10,4	17	17	150
0:49:00	19	10,3	17	17	150
0:49:10	19	10,3	17	17	150
0:49:20	18	10,3	18	17	150
0:49:30	18	10,3	17	17	150
0:49:40	18	10,3	18	17	150
0:49:50	18	10,2	18	17	150
0:50:00	18	10,2	18	17	150
0:50:10	18	10,2	17	17	150
0:50:20	18	10,2	18	17	150
0:50:30	18	10,2	17	17	150
0:50:40	18	10,2	18	17	150
0:50:50	18	10,1	18	17	150
0:51:00	18	10,1	18	17	150
0:51:10	18	10,1	17	17	150
0:51:20	18	10,1	18	17	150
0:51:30	18	10,1	17	17	150
0:51:40	18	10,0	18	17	150
0:51:50	18	10,0	18	17	150
0:52:00	18	10,0	18	17	150
0:52:10	18	10,0	18	17	150
0:52:20	18	10,0	18	17	150
0:52:30	18	10,1	18	17	150
0:52:40	18	10,0	18	17	150
0:52:50	18	10,0	18	17	150
0:53:00	18	10,0	18	17	150
0:53:10	18	10,0	18	17	150
0:53:20	18	10,3	18	17	150
0:53:30	18	10,3	18	16	150
0:53:40	18	10,3	18	17	150
0:53:50	18	10,3	18	16	150
0:54:00	18	10,3	18	16	150
0:54:10	18	10,2	18	16	150
0:54:20	18	10,2	18	16	150
0:54:30	18	10,2	18	16	150
0:54:40	18	10,2	18	16	150
0:54:50	18	10,2	18	16	150
0:55:00	18	10,1	18	16	150
0:55:10	18	10,1	18	16	150
0:55:20	18	10,1	18	16	150
0:55:30	18	10,1	18	16	150
0:55:40	18	10,1	18	16	150
0:55:50	18	10,1	18	16	150
0:56:00	18	10,0	19	16	150
0:56:10	18	10,0	18	16	150
0:56:20	18	10,0	18	16	150
0:56:30	18	10,0	18	16	150
0:56:40	18	10,0	18	16	150
0:56:50	18	10,2	18	16	150
0:57:00	18	10,1	18	16	150
0:57:10	18	10,1	18	16	150
0:57:20	18	10,1	18	16	150
0:57:30	18	10,1	18	16	150
0:57:40	18	10,1	19	16	150
0:57:50	18	10,1	19	16	150
0:58:00	18	10,0	19	16	150
0:58:10	18	10,0	19	16	150
0:58:20	18	10,0	19	16	150
0:58:30	18	10,0	19	16	150
0:58:40	18	10,0	19	16	150
0:58:50	18	10,0	19	16	150
0:59:00	18	10,4	19	16	150
0:59:10	18	10,4	19	16	150
0:59:20	18	10,3	19	16	150
0:59:30	18	10,3	19	16	150
0:59:40	18	10,3	19	16	150
0:59:50	18	10,3	19	16	150
1:00:00	18	10,3	19	16	150
1:00:10	18	10,3	19	16	150
1:00:20	18	10,2	19	16	150
1:00:30	18	10,2	19	16	150
1:00:40	18	10,2	19	16	150
1:00:50	18	10,2	19	16	150
1:01:00	18	10,2	19	16	150
1:01:10	18	10,2	19	16	150
1:01:20	18	10,1	19	16	150
1:01:30	18	10,1	19	16	150
1:01:40	18	10,1	19	16	150
1:01:50	18	10,1	19	16	150
1:02:00	18	10,1	19	16	150
1:02:10	18	10,1	19	16	150
1:02:20	18	10,1	19	16	150
1:02:30	18	10,0	19	16	150
1:02:40	18	10,0	20	16	150
1:02:50	18	10,0	19	16	150
1:03:00	18	10,0	19	16	150
1:03:10	18	10,0	19	16	150
1:03:20	18	10,0	20	16	150
1:03:30	18	10,1	19	16	150
1:03:40	18	10,1	20	16	150
1:03:50	17	10,1	20	16	150
1:04:00	17	10,1	20	16	150
1:04:10	17	10,1	20	16	150
1:04:20	17	10,0	20	16	150
1:04:30	17	10,0	20	16	150
1:04:40	17	10,0	19	16	150
1:04:50	17	10,0	20	16	150
1:05:00	17	10,0	20	16	150
1:05:10	17	10,0	20	16	150
1:05:20	17	10,2	20	16	150
1:05:30	17	10,2	20	16	150
1:05:40	17	10,2	20	16	150
1:05:50	17	10,2	20	16	150
1:06:00	17	10,2	20	16	150
1:06:10	17	10,2	20	16	150
1:06:20	17	10,2	20	16	150
1:06:30	17	10,2	20	16	150
1:06:40	17	10,1	20	16	150
1:06:50	17	10,1	20	16	150
1:07:00	17	10,1	20	16	150
1:07:10	17	10,1	20	16	150
1:07:20	17	10,1	20	16	150
1:07:30	17	10,1	20	16	150
1:07:40	17	10,1	20	16	150
1:07:50	17	10,0	20	16	150
1:08:00	17	10,0	20	16	150
1:08:10	17	10,0	20	16	150
1:08:20	17	10,0	20	16	150
1:08:30	17	10,0	20	16	150
1:08:40	17	10,0	20	16	150
1:08:50	17	10,2	20	16	150
1:09:00	17	10,2	20	16	150
1:09:10	17	10,2	20	16	150
1:09:20	17	10,2	20	16	150
1:09:30	17	10,2	20	16	150
1:09:40	17	10,2	21	16	150
1:09:50	17	10,2	20	16	150
1:10:00	17	10,2	20	16	150
1:10:10	17	10,1	20	16	150
1:10:20	17	10,1	21	16	150
1:10:30	17	10,1	20	16	150
1:10:40	17	10,1	20	16	150
1:10:50	17	10,1	21	16	150
1:11:00	17	10,1	21	16	150
1:11:10	17	10,1	20	16	150
1:11:20	17	10,1	20	16	150
1:11:30	17	10,0	21	16	150
1:11:40	17	10,0	21	16	150
1:11:50	17	10,0	21	16	150
1:12:00	17	10,0	21	16	150
1:12:10	17	10,0	21	16	150
1:12:20	17	10,0	21	16	150
1:12:30	17	10,0	21	16	150
1:12:40	17	10,1	21	16	150
1:12:50	17	10,0	21	16	150
1:13:00	17	10,0	21	16	150
1:13:10	17	10,0	21	16	150
1:13:20	17	10,0	21	16	150
1:13:30	17	10,0	21	16	150
1:13:40	17	10,0	21	15	150
1:13:50	17	10,0	21	16	150
1:14:00	17	10,4	21	16	150
1:14:10	17	10,4	21	16	150
1:14:20	17	10,4	21	16	150
1:14:30	17	10,4	21	16	150
1:14:40	17	10,4	21	16	150
1:14:50	17	10,3	21	16	150
1:15:00	17	10,3	21	15	150
1:15:10	17	10,3	21	16	150
1:15:20	17	10,3	21	16	150
1:15:30	17	10,3	21	16	150
1:15:40	17	10,3	21	16	150
1:15:50	17	10,3	21	15	150
1:16:00	17	10,3	21	15	150
1:16:10	17	10,2	21	16	150
1:16:20	17	10,2	22	16	150
1:16:30	17	10,2	22	16	150
1:16:40	17	10,2	22	15	150
1:16:50	17	10,2	22	15	150
1:17:00	17	10,2	22	15	150
1:17:10	17	10,2	22	15	150
1:17:20	17	10,2	22	15	150
1:17:30	17	10,2	22	16	150
1:17:40	17	10,1	22	16	150
1:17:50	17	10,1	22	16	150
1:18:00	17	10,1	22	16	150
1:18:10	17	10,1	22	16	150
1:18:20	17	10,1	22	15	150
1:18:30	17	10,1	22	15	150
1:18:40	17	10,1	22	16	150
1:18:50	17	10,1	22	15	150
1:19:00	17	10,1	22	15	150
1:19:10	17	10,0	22	15	150
1:19:20	17	10,0	22	16	150
1:19:30	17	10,0	22	15	150
1:19:40	17	10,0	22	15	150
1:19:50	17	10,0	22	15	150
1:20:00	17	10,0	22	15	150
1:20:10	17	10,0	22	15	150
1:20:20	17	10,0	22	15	150
1:20:30	17	10,0	22	15	150
1:20:40	17	10,0	22	15	150
1:20:50	17	10,0	23	15	150
1:21:00	17	10,0	23	15	150
1:21:10	17	10,0	23	15	150
1:21:20	17	10,0	23	15	150
1:21:30	17	10,0	23	15	150
1:21:40	17	10,5	23	15	150
1:21:50	17	10,4	23	15	150
1:22:00	17	10,4	23	15	150
1:22:10	17	10,4	23	15	150
1:22:20	17	10,4	23	16	150
1:22:30	17	10,4	23	15	150
1:22:40	17	10,4	23	15	150
1:22:50	17	10,4	23	15	150
1:23:00	17	10,3	23	15	150
1:23:10	17	10,3	23	15	150
1:23:20	17	10,3	23	15	150
1:23:30	17	10,3	23	15	150
1:23:40	17	10,3	23	15	150
1:23:50	17	10,3	23	15	150
1:24:00	17	10,3	23	15	150
1:24:10	17	10,3	23	15	150
1:24:20	17	10,3	23	15	150
1:24:30	17	10,2	24	15	150
1:24:40	17	10,2	24	15	150
1:24:50	17	10,2	24	15	150
1:25:00	17	10,2	24	15	150
1:25:10	17	10,2	24	15	150
1:25:20	17	10,2	24	15	150
1:25:30	17	10,2	24	15	150
1:25:40	17	10,2	24	15	150
1:25:50	17	10,2	24	15	150
1:26:00	17	10,1	24	15	150
1:26:10	17	10,1	24	15	150
1:26:20	17	10,1	24	15	150
1:26:30	17	10,1	24	15	150
1:26:40	17	10,1	24	15	150
1:26:50	17	10,1	24	15	150
1:27:00	17	10,1	24	15	150
1:27:10	17	10,1	24	15	150
1:27:20	17	10,1	24	15	150
1:27:30	17	10,1	24	15	150
1:27:40	17	10,0	24	15	150
1:27:50	17	10,0	25	15	150
1:28:00	17	10,0	24	15	150
1:28:10	17	10,0	25	15	150
1:28:20	17	10,0	25	15	150
1:28:30	17	10,0	25	15	150
1:28:40	17	10,0	25	15	150
1:28:50	17	10,1	25	15	150
1:29:00	17	10,1	25	15	150
1:29:10	17	10,1	25	15	150
1:29:20	17	10,1	25	15	150
1:29:30	17	10,1	25	15	150
1:29:40	17	10,1	25	15	150
1:29:50	17	10,0	25	15	150
1:30:00	17	10,0	25	15	150
1:30:10	17	10,0	25	15	150
1:30:20	17	10,0	25	15	150
1:30:30	17	10,0	26	15	150
1:30:40	17	10,0	26	15	150
1:30:50	17	10,0	25	15	150
1:31:00	17	10,3	25	15	150
1:31:10	17	10,4	26	15	150
1:31:20	16	10,4	26	15	150
1:31:30	17	10,4	26	15	150
1:31:40	17	10,4	26	15	150
1:31:50	17	10,3	26	15	150
1:32:00	16	10,3	26	15	150
1:32:10	17	10,3	26	15	150
1:32:20	16	10,3	26	15	150
1:32:30	16	10,3	26	15	150
1:32:40	16	10,3	26	15	150
1:32:50	16	10,3	26	15	150
1:33:00	16	10,3	26	15	150
1:33:10	16	10,3	27	15	150
1:33:20	16	10,3	27	15	150
1:33:30	16	10,2	27	15	150
1:33:40	16	10,2	27	15	150
1:33:50	16	10,2	27	15	150
1:34:00	16	10,2	27	15	150
1:34:10	16	10,2	27	15	150
1:34:20	16	10,2	27	15	150
1:34:30	16	10,2	27	15	150
1:34:40	16	10,2	27	15	150
1:34:50	16	10,2	27	15	150
1:35:00	16	10,2	27	15	150
1:35:10	16	10,1	27	15	150
1:35:20	16	10,1	27	15	150
1:35:30	16	10,1	27	15	150
1:35:40	16	10,1	28	15	150
1:35:50	16	10,1	28	15	150
1:36:00	16	10,1	28	15	150
1:36:10	16	10,1	28	15	150
1:36:20	16	10,1	28	15	150
1:36:30	16	10,1	28	15	150
1:36:40	16	10,1	28	15	150
1:36:50	16	10,0	28	15	150
1:37:00	16	10,0	28	15	150
1:37:10	16	10,0	28	15	150
1:37:20	16	10,0	28	15	150
1:37:30	16	10,0	28	15	150
1:37:40	16	10,0	29	15	150
1:37:50	16	10,0	29	15	150
1:38:00	16	10,0	29	15	150
1:38:10	16	10,1	29	15	150
1:38:20	16	10,1	29	15	150
1:38:30	16	10,0	29	15	150
1:38:40	16	10,0	29	15	150
1:38:50	16	10,0	29	15	150
1:39:00	16	10,0	29	15	150
1:39:10	16	10,0	29	15	150
1:39:20	16	10,0	29	15	150
1:39:30	16	10,0	30	15	150
1:39:40	16	10,0	30	15	150
1:39:50	16	10,4	30	15	150
1:40:00	16	10,4	30	15	150
1:40:10	16	10,4	30	15	150
1:40:20	16	10,4	30	15	150
1:40:30	16	10,4	30	15	150
1:40:40	16	10,4	30	15	150
1:40:50	16	10,4	30	15	150
1:41:00	16	10,4	30	15	150
1:41:10	16	10,3	30	15	150
1:41:20	16	10,3	31	15	150
1:41:30	16	10,3	31	15	150
1:41:40	16	10,3	31	15	150
1:41:50	16	10,3	31	15	150
1:42:00	16	10,3	32	15	150
1:42:10	16	10,3	32	15	150
1:42:20	16	10,3	32	15	150
1:42:30	16	10,3	32	15	150
1:42:40	16	10,2	32	15	150
1:42:50	16	10,2	32	15	150
1:43:00	16	10,2	32	15	150
1:43:10	16	10,2	32	15	150
1:43:20	16	10,2	33	15	150
1:43:30	16	10,2	33	15	150
1:43:40	16	10,2	33	15	150
1:43:50	16	10,2	33	15	150
1:44:00	16	10,2	33	15	150
1:44:10	16	10,2	33	15	150
1:44:20	16	10,1	33	15	150
1:44:30	16	10,1	34	15	150
1:44:40	16	10,1	34	15	150
1:44:50	16	10,1	34	15	150
1:45:00	16	10,1	34	15	150
1:45:10	16	10,1	34	15	150
1:45:20	16	10,1	34	15	150
1:45:30	16	10,1	35	15	150
1:45:40	16	10,1	35	15	150
1:45:50	16	10,1	35	15	150
1:46:00	16	10,1	35	15	150
1:46:10	16	10,0	35	15	150
1:46:20	16	10,0	36	15	150
1:46:30	16	10,0	36	15	150
1:46:40	16	10,0	36	15	150
1:46:50	16	10,0	36	15	150
1:47:00	16	10,0	36	15	150
1:47:10	16	10,0	36	15	150
1:47:20	16	10,0	36	15	150
1:47:30	16	10,0	37	15	150
1:47:40	16	10,0	37	15	150
1:47:50	16	10,0	37	15	150
1:48:00	16	10,0	37	15	150
1:48:10	16	10,0	37	15	150
1:48:20	16	10,0	37	15	150
1:48:30	16	10,0	38	15	150
1:48:40	16	10,4	38	15	150
1:48:50	16	10,4	38	15	150
1:49:00	16	10,4	38	15	150
1:49:10	16	10,4	38	15	150
1:49:20	16	10,4	38	15	150
1:49:30	16	10,4	39	15	150
1:49:40	16	10,4	39	15	150
1:49:50	16	10,4	39	15	150
1:50:00	16	10,4	39	15	150
1:50:10	16	10,3	39	15	150
1:50:20	16	10,3	40	15	150
1:50:30	16	10,3	40	15	150
1:50:40	16	10,3	40	15	150
1:50:50	16	10,3	40	15	150
1:51:00	16	10,3	40	15	150
1:51:10	16	10,3	41	15	150
1:51:20	16	10,3	42	15	150
1:51:30	16	10,3	42	15	150
1:51:40	16	10,2	42	15	150
1:51:50	16	10,2	43	15	150
1:52:00	16	10,2	43	15	150
1:52:10	16	10,2	43	15	150
1:52:20	17	10,2	43	15	150
1:52:30	17	10,2	44	15	150
1:52:40	17	10,2	44	15	150
1:52:50	16	10,2	44	15	150
1:53:00	17	10,2	44	15	150
1:53:10	17	10,2	44	15	150
1:53:20	17	10,1	45	15	150
1:53:30	17	10,1	45	15	150
1:53:40	17	10,1	45	15	150
1:53:50	17	10,1	45	15	150
1:54:00	17	10,1	46	15	150
1:54:10	17	10,1	47	15	150
1:54:20	17	10,1	47	15	150
1:54:30	17	10,1	47	15	150
1:54:40	17	10,1	48	15	150
1:54:50	17	10,0	48	15	150
1:55:00	17	10,0	49	15	150
1:55:10	17	10,0	49	15	150
1:55:20	17	10,0	49	15	150
1:55:30	17	10,0	49	15	150
1:55:40	17	10,0	50	15	150
1:55:50	17	10,0	51	15	150
1:56:00	17	10,0	52	15	150
1:56:10	17	10,0	52	15	150
1:56:20	17	10,5	53	15	150
1:56:30	17	10,5	53	15	150
1:56:40	17	10,5	54	15	150
1:56:50	17	10,5	54	15	150
1:57:00	17	10,4	55	15	150
1:57:10	17	10,4	55	15	150
1:57:20	17	10,4	56	15	150
1:57:30	17	10,4	56	15	150
1:57:40	17	10,4	56	15	150
1:57:50	17	10,4	56	15	150
1:58:00	17	10,4	58	15	150
1:58:10	17	10,4	59	15	150
1:58:20	17	10,3	60	15	150
1:58:30	17	10,3	61	15	150
1:58:40	17	10,3	61	15	150
1:58:50	17	10,3	62	15	150
1:59:00	17	10,3	63	15	150
1:59:10	17	10,3	63	15	150
1:59:20	17	10,3	64	15	150
1:59:30	17	10,3	64	15	150
1:59:40	17	10,2	65	15	150
1:59:50	17	10,2	66	15	150
2:00:00	17	10,2	67	15	150
2:00:10	17	10,2	67	15	150
2:00:20	17	10,2	68	15	150
2:00:30	17	10,2	69	15	150
2:00:40	17	10,2	70	15	150
2:00:50	17	10,2	70	15	150
2:01:00	17	10,1	71	15	150

File: project-root/data/Tests/Data Acquisition/2013 (508)/13-0182 MW.txt
--Test Summary--
Full Path and File Name	
Instrument Name	7322
Instrument Type	Model 7322 Consistometer - Variable Speed
Instrument Serial Number	
Test Start Date	18.09.2013
Test Start Time	13:26:55
Test Stop Date	18.09.2013
Test Stop Time	16:55:55
Test Length	3:29:00
Final Sample Time Offset	3:29:00
Controller Schedule Name	
Sampling Period	10 seconds
Comments	T: 5C; P: 10MPa (30min); tap water.


Information	WellID	Research
Information	Customer	Trican
Information	EngName	Arild
Information	CementClass	A
Information	CementMfr	Lafarge
Information	Additives	150%GVVS-16+0,5%SMS+1,2%CFR-10+0,5%R-7+4%NaCl(bwow)
Information	Density	1850
Information	BHCT	5
Information	BHST	
Information	FluidLoss	
Information	JobType	Research
Calculated Value	Time_30Bc	3:06:10
Calculated Value	Time_70Bc	3:29:00
Initial Temperature (°C)	21 °C
Final Temperature (°C)	10 °C
Initial Pressure (MPa)	0,8 MPa
Final Pressure (MPa)	10,0 MPa
Initial Consistency (Bc)	14 Bc
Final Consistency (Bc)	72 Bc
Initial Wall Temperature (°C)	19 °C
Final Wall Temperature (°C)	8 °C
Initial Motor Speed (RPM)	150 RPM
Final Motor Speed (RPM)	150 RPM
--Data--
Time (HH:MM:SS)	Temperature (°C)	Pressure (MPa)	Consistency (Bc)	Wall Temperature (°C)	Motor Speed (RPM)
0:00:00	21	0,8	14	19	150
0:00:10	21	0,8	14	19	150
0:00:20	21	0,8	14	19	150
0:00:30	21	0,8	14	19	150
0:00:40	21	0,9	14	19	150
0:00:50	21	0,9	14	19	150
0:01:00	21	1,1	14	19	150
0:01:10	21	1,1	14	19	150
0:01:20	21	1,1	14	19	150
0:01:30	21	1,1	14	19	150
0:01:40	21	1,2	14	19	150
0:01:50	21	1,4	14	18	150
0:02:00	21	1,3	14	18	150
0:02:10	21	1,4	14	18	150
0:02:20	21	1,6	14	18	150
0:02:30	21	1,6	14	18	150
0:02:40	21	1,5	14	18	150
0:02:50	21	1,7	14	18	150
0:03:00	21	1,7	14	18	150
0:03:10	21	1,7	14	18	150
0:03:20	21	1,8	14	18	150
0:03:30	21	1,8	14	18	150
0:03:40	21	1,8	14	18	150
0:03:50	21	2,0	15	18	150
0:04:00	21	2,0	14	18	150
0:04:10	21	2,0	14	18	150
0:04:20	20	2,1	13	18	150
0:04:30	20	2,1	14	18	150
0:04:40	20	2,2	14	18	150
0:04:50	20	2,2	14	18	150
0:05:00	20	2,3	14	18	150
0:05:10	20	2,3	14	18	150
0:05:20	20	2,5	14	18	150
0:05:30	20	2,5	14	17	150
0:05:40	20	2,5	14	17	150
0:05:50	20	2,5	14	17	150
0:06:00	20	2,7	14	17	150
0:06:10	20	2,7	13	17	150
0:06:20	20	2,7	14	17	150
0:06:30	20	2,9	13	17	150
0:06:40	20	2,8	13	17	150
0:06:50	20	2,8	13	17	150
0:07:00	20	3,1	13	17	150
0:07:10	20	3,0	13	17	150
0:07:20	20	3,0	13	17	150
0:07:30	20	3,0	13	17	150
0:07:40	20	3,3	13	17	150
0:07:50	20	3,2	13	17	150
0:08:00	20	3,2	13	17	150
0:08:10	20	3,3	13	17	150
0:08:20	20	3,5	13	17	150
0:08:30	20	3,5	13	17	150
0:08:40	20	3,4	12	17	150
0:08:50	20	3,5	12	17	150
0:09:00	20	3,5	13	17	150
0:09:10	20	3,7	12	17	150
0:09:20	20	3,6	12	17	150
0:09:30	20	3,6	12	17	150
0:09:40	19	3,7	12	17	150
0:09:50	19	3,7	12	16	150
0:10:00	19	4,1	12	17	150
0:10:10	19	4,0	12	16	150
0:10:20	19	4,0	12	16	150
0:10:30	19	3,9	12	16	150
0:10:40	19	4,1	12	16	150
0:10:50	19	4,1	12	16	150
0:11:00	19	4,4	12	16	150
0:11:10	19	4,4	12	16	150
0:11:20	19	4,3	12	16	150
0:11:30	19	4,3	12	16	150
0:11:40	19	4,3	12	16	150
0:11:50	19	4,7	12	16	150
0:12:00	19	4,6	12	16	150
0:12:10	19	4,6	12	16	150
0:12:20	19	4,5	12	16	150
0:12:30	19	4,8	12	16	150
0:12:40	19	4,9	12	16	150
0:12:50	19	4,9	12	16	150
0:13:00	19	4,8	12	16	150
0:13:10	19	4,8	12	16	150
0:13:20	19	5,2	12	16	150
0:13:30	19	5,1	12	16	150
0:13:40	19	5,1	12	16	150
0:13:50	19	5,0	12	16	150
0:14:00	19	5,0	12	16	150
0:14:10	19	5,4	12	16	150
0:14:20	19	5,4	12	16	150
0:14:30	19	5,3	12	16	150
0:14:40	19	5,3	12	16	150
0:14:50	19	5,2	12	16	150
0:15:00	19	5,6	12	16	150
0:15:10	18	5,6	12	15	150
0:15:20	18	5,5	12	16	150
0:15:30	18	5,5	12	15	150
0:15:40	18	5,8	12	16	150
0:15:50	18	5,8	12	15	150
0:16:00	18	5,7	12	15	150
0:16:10	18	5,7	12	15	150
0:16:20	18	5,8	12	15	150
0:16:30	18	5,8	12	15	150
0:16:40	18	5,9	12	15	150
0:16:50	18	6,2	12	15	150
0:17:00	18	6,1	12	15	150
0:17:10	18	6,1	12	15	150
0:17:20	18	6,0	12	15	150
0:17:30	18	6,4	12	15	150
0:17:40	18	6,4	12	15	150
0:17:50	18	6,3	12	15	150
0:18:00	18	6,3	12	15	150
0:18:10	18	6,4	12	15	150
0:18:20	18	6,3	12	15	150
0:18:30	18	6,7	12	15	150
0:18:40	18	6,6	12	15	150
0:18:50	18	6,6	12	15	150
0:19:00	18	6,7	12	15	150
0:19:10	18	6,7	12	15	150
0:19:20	18	6,7	12	15	150
0:19:30	18	7,1	12	15	150
0:19:40	18	7,1	12	15	150
0:19:50	18	7,0	12	15	150
0:20:00	18	7,0	12	15	150
0:20:10	18	6,9	12	15	150
0:20:20	18	7,3	12	15	150
0:20:30	18	7,4	12	15	150
0:20:40	17	7,3	12	15	150
0:20:50	17	7,3	12	15	150
0:21:00	17	7,2	12	15	150
0:21:10	17	7,2	12	15	150
0:21:20	17	7,6	12	15	150
0:21:30	17	7,5	12	14	150
0:21:40	17	7,5	12	14	150
0:21:50	17	7,4	12	14	150
0:22:00	17	7,6	12	14	150
0:22:10	17	7,5	12	14	150
0:22:20	17	7,6	12	14	150
0:22:30	17	7,9	12	14	150
0:22:40	17	8,1	12	14	150
0:22:50	17	8,0	12	14	150
0:23:00	17	8,0	12	14	150
0:23:10	17	7,9	12	14	150
0:23:20	17	7,9	12	14	150
0:23:30	17	8,4	12	14	150
0:23:40	17	8,3	12	14	150
0:23:50	17	8,3	12	14	150
0:24:00	17	8,3	12	14	150
0:24:10	17	8,2	12	14	150
0:24:20	17	8,2	12	14	150
0:24:30	17	8,4	12	14	150
0:24:40	17	8,3	12	14	150
0:24:50	17	8,7	12	14	150
0:25:00	17	8,7	12	14	150
0:25:10	17	8,6	12	14	150
0:25:20	17	8,6	12	14	150
0:25:30	17	8,5	12	14	150
0:25:40	17	9,0	12	14	150
0:25:50	17	9,0	12	14	150
0:26:00	17	8,9	12	14	150
0:26:10	16	8,9	12	14	150
0:26:20	16	8,8	12	14	150
0:26:30	16	8,8	12	14	150
0:26:40	16	9,1	12	14	150
0:26:50	16	9,1	12	14	150
0:27:00	16	9,1	12	14	150
0:27:10	16	9,2	13	14	150
0:27:20	16	9,2	12	14	150
0:27:30	16	9,2	13	14	150
0:27:40	16	9,2	13	14	150
0:27:50	16	9,6	12	14	150
0:28:00	16	9,6	12	14	150
0:28:10	16	9,5	13	14	150
0:28:20	16	9,5	13	13	150
0:28:30	16	9,5	13	14	150
0:28:40	16	9,7	13	14	150
0:28:50	16	9,7	13	13	150
0:29:00	16	9,6	13	13	150
0:29:10	16	9,9	12	13	150
0:29:20	16	9,9	12	13	150
0:29:30	16	9,9	12	13	150
0:29:40	16	9,8	12	13	150
0:29:50	16	10,3	12	13	150
0:30:00	16	10,3	12	13	150
0:30:10	16	10,2	12	13	150
0:30:20	16	10,2	12	13	150
0:30:30	16	10,2	13	13	150
0:30:40	16	10,1	13	13	150
0:30:50	16	10,1	13	13	150
0:31:00	16	10,1	13	13	150
0:31:10	16	10,0	13	13	150
0:31:20	16	10,0	13	13	150
0:31:30	16	10,0	13	13	150
0:31:40	16	10,1	13	13	150
0:31:50	15	10,1	13	13	150
0:32:00	15	10,1	13	13	150
0:32:10	15	10,0	13	13	150
0:32:20	15	10,0	13	13	150
0:32:30	15	10,0	13	13	150
0:32:40	15	10,4	13	13	150
0:32:50	15	10,4	13	13	150
0:33:00	15	10,4	12	13	150
0:33:10	15	10,4	12	13	150
0:33:20	15	10,3	12	13	150
0:33:30	15	10,3	12	13	150
0:33:40	15	10,3	12	13	150
0:33:50	15	10,2	12	13	150
0:34:00	15	10,2	12	13	150
0:34:10	15	10,2	12	13	150
0:34:20	15	10,1	12	13	150
0:34:30	15	10,1	12	13	150
0:34:40	15	10,1	12	13	150
0:34:50	15	10,0	13	13	150
0:35:00	15	10,0	12	13	150
0:35:10	15	10,0	12	13	150
0:35:20	15	10,0	12	13	150
0:35:30	15	10,2	12	13	150
0:35:40	15	10,2	12	12	150
0:35:50	15	10,1	13	12	150
0:36:00	15	10,1	12	13	150
0:36:10	15	10,1	12	12	150
0:36:20	15	10,0	12	12	150
0:36:30	15	10,0	12	12	150
0:36:40	15	10,0	12	12	150
0:36:50	15	10,0	13	12	150
0:37:00	15	10,3	12	12	150
0:37:10	15	10,2	13	12	150
0:37:20	15	10,2	12	12	150
0:37:30	15	10,2	13	12	150
0:37:40	15	10,1	13	12	150
0:37:50	15	10,1	12	12	150
0:38:00	14	10,1	12	12	150
0:38:10	14	10,1	13	12	150
0:38:20	14	10,0	12	12	150
0:38:30	14	10,0	12	12	150
0:38:40	14	10,0	13	12	150
0:38:50	14	10,0	13	12	150
0:39:00	14	10,2	12	12	150
0:39:10	14	10,1	12	12	150
0:39:20	14	10,1	12	12	150
0:39:30	14	10,1	12	12	150
0:39:40	14	10,1	12	12	150
0:39:50	14	10,0	12	12	150
0:40:00	14	10,0	12	12	150
0:40:10	14	10,0	12	12	150
0:40:20	14	10,0	12	12	150
0:40:30	14	10,4	12	12	150
0:40:40	14	10,4	13	12	150
0:40:50	14	10,4	12	12	150
0:41:00	14	10,3	12	12	150
0:41:10	14	10,3	12	12	150
0:41:20	14	10,3	12	12	150
0:41:30	14	10,3	12	12	150
0:41:40	14	10,2	12	12	150
0:41:50	14	10,2	12	12	150
0:42:00	14	10,2	12	12	150
0:42:10	14	10,2	12	12	150
0:42:20	14	10,2	12	12	150
0:42:30	14	10,1	12	12	150
0:42:40	14	10,1	12	12	150
0:42:50	14	10,1	12	12	150
0:43:00	14	10,0	13	12	150
0:43:10	14	10,0	13	12	150
0:43:20	14	10,0	13	12	150
0:43:30	14	10,0	13	11	150
0:43:40	14	10,0	13	12	150
0:43:50	14	10,0	12	12	150
0:44:00	14	10,1	12	12	150
0:44:10	14	10,1	12	12	150
0:44:20	14	10,1	12	11	150
0:44:30	14	10,1	12	12	150
0:44:40	14	10,1	13	11	150
0:44:50	14	10,0	13	11	150
0:45:00	13	10,0	13	11	150
0:45:10	13	10,0	13	11	150
0:45:20	13	10,0	13	11	150
0:45:30	13	10,3	12	11	150
0:45:40	13	10,3	12	11	150
0:45:50	13	10,2	12	11	150
0:46:00	13	10,2	12	11	150
0:46:10	13	10,2	12	11	150
0:46:20	13	10,2	13	11	150
0:46:30	13	10,1	13	11	150
0:46:40	13	10,1	13	11	150
0:46:50	13	10,1	13	11	150
0:47:00	13	10,1	13	11	150
0:47:10	13	10,1	13	11	150
0:47:20	13	10,0	13	11	150
0:47:30	13	10,0	13	11	150
0:47:40	13	10,0	13	11	150
0:47:50	13	10,0	13	11	150
0:48:00	13	10,0	13	11	150
0:48:10	13	10,2	13	11	150
0:48:20	13	10,2	13	11	150
0:48:30	13	10,2	13	11	150
0:48:40	13	10,2	13	11	150
0:48:50	13	10,1	13	11	150
0:49:00	13	10,1	13	11	150
0:49:10	13	10,1	13	11	150
0:49:20	13	10,1	13	11	150
0:49:30	13	10,1	13	11	150
0:49:40	13	10,0	13	11	150
0:49:50	13	10,0	13	11	150
0:50:00	13	10,0	13	11	150
0:50:10	13	10,0	13	11	150
0:50:20	13	10,2	13	11	150
0:50:30	13	10,3	13	11	150
0:50:40	13	10,3	13	11	150
0:50:50	13	10,3	13	11	150
0:51:00	13	10,3	13	11	150
0:51:10	13	10,3	13	11	150
0:51:20	13	10,2	13	11	150
0:51:30	13	10,2	13	11	150
0:51:40	13	10,2	13	11	150
0:51:50	13	10,2	13	11	150
0:52:00	13	10,2	13	11	150
0:52:10	13	10,1	13	11	150
0:52:20	13	10,1	13	11	150
0:52:30	13	10,1	13	11	150
0:52:40	13	10,1	13	11	150
0:52:50	13	10,1	13	11	150
0:53:00	13	10,0	13	11	150
0:53:10	13	10,0	13	11	150
0:53:20	12	10,0	13	11	150
0:53:30	12	10,0	13	11	150
0:53:40	12	10,0	13	11	150
0:53:50	12	10,1	13	10	150
0:54:00	12	10,1	13	11	150
0:54:10	12	10,1	13	11	150
0:54:20	12	10,1	13	10	150
0:54:30	12	10,0	13	10	150
0:54:40	12	10,0	13	10	150
0:54:50	12	10,0	13	11	150
0:55:00	12	10,0	13	10	150
0:55:10	12	10,0	13	11	150
0:55:20	12	10,0	13	10	150
0:55:30	12	10,0	13	10	150
0:55:40	12	10,1	13	10	150
0:55:50	12	10,4	13	10	150
0:56:00	12	10,4	13	11	150
0:56:10	12	10,4	13	10	150
0:56:20	12	10,4	13	10	150
0:56:30	12	10,4	13	10	150
0:56:40	12	10,3	13	10	150
0:56:50	12	10,3	13	10	150
0:57:00	12	10,3	13	10	150
0:57:10	12	10,3	13	10	150
0:57:20	12	10,3	13	10	150
0:57:30	12	10,2	13	10	150
0:57:40	12	10,2	13	10	150
0:57:50	12	10,2	13	10	150
0:58:00	12	10,2	13	10	150
0:58:10	12	10,2	13	10	150
0:58:20	12	10,2	13	10	150
0:58:30	12	10,1	13	10	150
0:58:40	12	10,1	13	10	150
0:58:50	12	10,1	13	10	150
0:59:00	12	10,1	13	10	150
0:59:10	12	10,1	13	10	150
0:59:20	12	10,1	13	10	150
0:59:30	12	10,0	13	10	150
0:59:40	12	10,0	13	10	150
0:59:50	12	10,0	13	10	150
1:00:00	12	10,0	13	10	150
1:00:10	12	10,0	13	10	150
1:00:20	12	10,0	13	10	150
1:00:30	12	10,0	13	10	150
1:00:40	12	10,0	13	10	150
1:00:50	12	10,0	13	10	150
1:01:00	12	10,2	13	10	150
1:01:10	12	10,2	13	10	150
1:01:20	12	10,1	13	10	150
1:01:30	12	10,1	13	10	150
1:01:40	12	10,1	13	10	150
1:01:50	12	10,1	13	10	150
1:02:00	12	10,1	13	10	150
1:02:10	12	10,1	13	10	150
1:02:20	12	10,1	13	10	150
1:02:30	12	10,0	13	10	150
1:02:40	12	10,0	13	10	150
1:02:50	12	10,0	13	10	150
1:03:00	12	10,0	13	10	150
1:03:10	12	10,0	14	10	150
1:03:20	12	10,0	14	10	150
1:03:30	12	10,3	13	10	150
1:03:40	12	10,3	13	10	150
1:03:50	12	10,3	13	10	150
1:04:00	11	10,2	13	10	150
1:04:10	11	10,2	13	10	150
1:04:20	12	10,2	13	10	150
1:04:30	11	10,2	13	10	150
1:04:40	11	10,2	13	10	150
1:04:50	11	10,2	13	10	150
1:05:00	11	10,2	13	10	150
1:05:10	11	10,1	13	10	150
1:05:20	11	10,1	13	10	150
1:05:30	11	10,1	13	10	150
1:05:40	11	10,1	13	10	150
1:05:50	11	10,1	13	10	150
1:06:00	11	10,1	13	10	150
1:06:10	11	10,1	13	10	150
1:06:20	11	10,0	14	10	150
1:06:30	11	10,0	13	10	150
1:06:40	11	10,0	13	10	150
1:06:50	11	10,0	13	10	150
1:07:00	11	10,0	13	10	150
1:07:10	11	10,0	13	10	150
1:07:20	11	10,0	13	10	150
1:07:30	11	10,3	13	10	150
1:07:40	11	10,3	14	10	150
1:07:50	11	10,2	13	10	150
1:08:00	11	10,2	13	10	150
1:08:10	11	10,2	13	10	150
1:08:20	11	10,2	13	10	150
1:08:30	11	10,2	13	10	150
1:08:40	11	10,2	14	10	150
1:08:50	11	10,2	14	10	150
1:09:00	11	10,1	13	9	150
1:09:10	11	10,1	13	10	150
1:09:20	11	10,1	14	9	150
1:09:30	11	10,1	13	10	150
1:09:40	11	10,1	13	10	150
1:09:50	11	10,1	13	10	150
1:10:00	11	10,1	13	9	150
1:10:10	11	10,1	14	9	150
1:10:20	11	10,0	14	9	150
1:10:30	11	10,0	13	10	150
1:10:40	11	10,0	14	9	150
1:10:50	11	10,0	13	9	150
1:11:00	11	10,0	14	9	150
1:11:10	11	10,0	13	9	150
1:11:20	11	10,3	13	9	150
1:11:30	11	10,4	14	10	150
1:11:40	11	10,3	13	10	150
1:11:50	11	10,3	14	9	150
1:12:00	11	10,3	13	9	150
1:12:10	11	10,3	13	9	150
1:12:20	11	10,3	13	9	150
1:12:30	11	10,3	13	9	150
1:12:40	11	10,3	13	9	150
1:12:50	11	10,2	13	9	150
1:13:00	11	10,2	13	9	150
1:13:10	11	10,2	13	9	150
1:13:20	11	10,2	13	9	150
1:13:30	11	10,2	14	9	150
1:13:40	11	10,2	14	9	150
1:13:50	11	10,2	14	9	150
1:14:00	11	10,2	13	9	150
1:14:10	11	10,2	13	9	150
1:14:20	11	10,1	13	9	150
1:14:30	11	10,1	13	9	150
1:14:40	11	10,1	14	9	150
1:14:50	11	10,1	13	9	150
1:15:00	11	10,1	13	9	150
1:15:10	11	10,1	13	9	150
1:15:20	11	10,1	14	9	150
1:15:30	11	10,1	14	9	150
1:15:40	11	10,1	14	9	150
1:15:50	11	10,0	14	9	150
1:16:00	11	10,0	14	9	150
1:16:10	11	10,0	14	9	150
1:16:20	11	10,0	14	9	150
1:16:30	11	10,0	14	9	150
1:16:40	11	10,0	14	9	150
1:16:50	11	10,0	14	9	150
1:17:00	11	10,0	14	9	150
1:17:10	11	10,1	14	9	150
1:17:20	11	10,1	14	9	150
1:17:30	11	10,1	14	9	150
1:17:40	11	10,1	14	9	150
1:17:50	11	10,1	14	9	150
1:18:00	11	10,1	14	9	150
1:18:10	11	10,1	14	9	150
1:18:20	11	10,0	14	9	150
1:18:30	11	10,0	14	9	150
1:18:40	11	10,0	14	9	150
1:18:50	11	10,0	14	9	150
1:19:00	10	10,0	14	9	150
1:19:10	11	10,0	14	9	150
1:19:20	10	10,0	14	9	150
1:19:30	10	10,0	14	9	150
1:19:40	10	10,0	14	9	150
1:19:50	10	10,0	14	9	150
1:20:00	10	10,0	14	9	150
1:20:10	10	10,0	14	9	150
1:20:20	10	10,0	14	9	150
1:20:30	10	10,0	14	9	150
1:20:40	10	10,0	14	9	150
1:20:50	10	10,4	14	9	150
1:21:00	10	10,4	14	9	150
1:21:10	10	10,4	14	9	150
1:21:20	10	10,4	14	9	150
1:21:30	10	10,4	14	9	150
1:21:40	10	10,4	14	9	150
1:21:50	10	10,4	14	9	150
1:22:00	10	10,4	14	9	150
1:22:10	10	10,3	14	9	150
1:22:20	10	10,3	14	9	150
1:22:30	10	10,3	14	9	150
1:22:40	10	10,3	14	9	150
1:22:50	10	10,3	14	9	150
1:23:00	10	10,3	14	9	150
1:23:10	10	10,3	14	9	150
1:23:20	10	10,3	14	9	150
1:23:30	10	10,3	14	9	150
1:23:40	10	10,3	14	9	150
1:23:50	10	10,2	14	9	150
1:24:00	10	10,2	14	9	150
1:24:10	10	10,2	14	9	150
1:24:20	10	10,2	14	9	150
1:24:30	10	10,2	14	9	150
1:24:40	10	10,2	14	9	150
1:24:50	10	10,2	14	9	150
1:25:00	10	10,2	14	9	150
1:25:10	10	10,2	14	9	150
1:25:20	10	10,2	14	9	150
1:25:30	10	10,2	14	9	150
1:25:40	10	10,1	14	9	150
1:25:50	10	10,1	14	9	150
1:26:00	10	10,1	14	9	150
1:26:10	10	10,1	14	9	150
1:26:20	10	10,1	14	9	150
1:26:30	10	10,1	14	9	150
1:26:40	10	10,1	14	9	150
1:26:50	10	10,1	14	9	150
1:27:00	10	10,1	14	9	150
1:27:10	10	10,1	14	9	150
1:27:20	10	10,1	14	9	150
1:27:30	10	10,1	14	9	150
1:27:40	10	10,0	14	9	150
1:27:50	10	10,0	14	9	150
1:28:00	10	10,0	14	9	150
1:28:10	10	10,0	14	9	150
1:28:20	10	10,0	14	9	150
1:28:30	10	10,0	14	9	150
1:28:40	10	10,0	14	9	150
1:28:50	10	10,0	14	9	150
1:29:00	10	10,0	14	9	150
1:29:10	10	10,4	14	9	150
1:29:20	10	10,5	14	9	150
1:29:30	10	10,5	14	9	150
1:29:40	10	10,5	14	9	150
1:29:50	10	10,5	14	9	150
1:30:00	10	10,5	14	9	150
1:30:10	10	10,5	14	9	150
1:30:20	10	10,5	14	9	150
1:30:30	10	10,4	14	9	150
1:30:40	10	10,4	14	9	150
1:30:50	10	10,4	14	9	150
1:31:00	10	10,4	14	9	150
1:31:10	10	10,4	14	9	150
1:31:20	10	10,4	14	9	150
1:31:30	10	10,4	14	9	150
1:31:40	10	10,4	14	9	150
1:31:50	10	10,4	14	9	150
1:32:00	10	10,4	14	9	150
1:32:10	10	10,4	14	9	150
1:32:20	10	10,3	14	9	150
1:32:30	10	10,3	14	9	150
1:32:40	10	10,3	14	9	150
1:32:50	10	10,3	14	9	150
1:33:00	10	10,3	14	9	150
1:33:10	10	10,3	14	9	150
1:33:20	10	10,3	14	9	150
1:33:30	10	10,3	14	9	150
1:33:40	10	10,3	14	9	150
1:33:50	10	10,3	14	9	150
1:34:00	10	10,3	14	9	150
1:34:10	10	10,3	14	9	150
1:34:20	10	10,2	15	9	150
1:34:30	10	10,2	15	9	150
1:34:40	10	10,2	15	9	150
1:34:50	10	10,2	15	9	150
1:35:00	10	10,2	15	9	150
1:35:10	10	10,2	15	9	150
1:35:20	10	10,2	15	9	150
1:35:30	10	10,2	14	9	150
1:35:40	10	10,2	15	9	150
1:35:50	10	10,2	15	8	150
1:36:00	10	10,2	14	9	150
1:36:10	10	10,2	14	9	150
1:36:20	10	10,2	14	8	150
1:36:30	10	10,2	14	9	150
1:36:40	10	10,1	14	8	150
1:36:50	10	10,1	15	9	150
1:37:00	10	10,1	15	8	150
1:37:10	10	10,1	15	9	150
1:37:20	10	10,1	15	8	150
1:37:30	10	10,1	15	9	150
1:37:40	10	10,1	15	9	150
1:37:50	10	10,1	15	9	150
1:38:00	10	10,1	15	8	150
1:38:10	10	10,1	15	8	150
1:38:20	10	10,1	15	8	150
1:38:30	10	10,1	15	8	150
1:38:40	10	10,1	15	9	150
1:38:50	10	10,1	15	8	150
1:39:00	10	10,0	15	8	150
1:39:10	10	10,0	15	9	150
1:39:20	10	10,0	15	9	150
1:39:30	10	10,0	15	8	150
1:39:40	10	10,0	15	8	150
1:39:50	10	10,0	15	8	150
1:40:00	10	10,0	15	8	150
1:40:10	10	10,0	15	8	150
1:40:20	10	10,0	15	8	150
1:40:30	10	10,0	15	8	150
1:40:40	10	10,0	15	8	150
1:40:50	10	10,0	15	8	150
1:41:00	10	10,0	15	8	150
1:41:10	10	10,0	15	8	150
1:41:20	10	10,0	15	8	150
1:41:30	10	10,0	15	8	150
1:41:40	10	10,0	15	9	150
1:41:50	10	10,1	15	8	150
1:42:00	10	10,1	15	8	150
1:42:10	10	10,1	15	8	150
1:42:20	10	10,1	15	8	150
1:42:30	10	10,1	15	8	150
1:42:40	10	10,1	15	8	150
1:42:50	10	10,1	15	8	150
1:43:00	10	10,1	15	8	150
1:43:10	10	10,1	15	8	150
1:43:20	10	10,1	15	8	150
1:43:30	10	10,0	15	8	150
1:43:40	10	10,0	15	8	150
1:43:50	10	10,0	15	8	150
1:44:00	10	10,0	15	8	150
1:44:10	10	10,0	15	8	150
1:44:20	10	10,0	15	8	150
1:44:30	10	10,0	15	8	150
1:44:40	10	10,0	15	8	150
1:44:50	10	10,0	15	8	150
1:45:00	10	10,0	15	8	150
1:45:10	10	10,0	15	8	150
1:45:20	9	10,4	15	8	150
1:45:30	10	10,4	15	8	150
1:45:40	9	10,4	15	8	150
1:45:50	9	10,3	15	8	150
1:46:00	9	10,3	15	8	150
1:46:10	9	10,3	15	8	150
1:46:20	9	10,3	15	8	150
1:46:30	9	10,3	15	8	150
1:46:40	9	10,3	15	8	150
1:46:50	9	10,3	15	8	150
1:47:00	9	10,3	15	8	150
1:47:10	9	10,3	15	8	150
1:47:20	9	10,3	15	8	150
1:47:30	9	10,3	15	8	150
1:47:40	9	10,3	15	8	150
1:47:50	9	10,3	15	8	150
1:48:00	9	10,3	15	8	150
1:48:10	9	10,2	15	8	150
1:48:20	9	10,2	15	8	150
1:48:30	9	10,2	15	8	150
1:48:40	9	10,2	15	8	150
1:48:50	9	10,2	15	8	150
1:49:00	9	10,2	15	8	150
1:49:10	9	10,2	15	8	150
1:49:20	9	10,2	15	8	150
1:49:30	9	10,2	15	8	150
1:49:40	9	10,2	15	8	150
1:49:50	9	10,2	15	8	150
1:50:00	9	10,2	15	8	150
1:50:10	9	10,2	15	8	150
1:50:20	9	10,2	15	8	150
1:50:30	9	10,2	15	8	150
1:50:40	9	10,2	15	8	150
1:50:50	9	10,1	15	8	150
1:51:00	9	10,1	15	8	150
1:51:10	9	10,1	15	8	150
1:51:20	9	10,1	15	8	150
1:51:30	9	10,1	15	8	150
1:51:40	9	10,1	16	8	150
1:51:50	9	10,1	16	8	150
1:52:00	9	10,1	16	8	150
1:52:10	9	10,1	16	8	150
1:52:20	9	10,1	16	8	150
1:52:30	9	10,1	16	8	150
1:52:40	9	10,1	16	8	150
1:52:50	9	10,1	16	8	150
1:53:00	9	10,1	16	8	150
1:53:10	9	10,1	16	8	150
1:53:20	9	10,1	16	8	150
1:53:30	9	10,1	16	8	150
1:53:40	9	10,1	16	8	150
1:53:50	9	10,0	16	8	150
1:54:00	9	10,0	16	8	150
1:54:10	9	10,0	16	8	150
1:54:20	9	10,0	16	8	150
1:54:30	9	10,0	16	8	150
1:54:40	9	10,0	16	8	150
1:54:50	9	10,0	16	8	150
1:55:00	9	10,0	16	8	150
1:55:10	9	10,0	16	8	150
1:55:20	9	10,0	16	8	150
1:55:30	9	10,0	16	8	150
1:55:40	9	10,0	16	8	150
1:55:50	9	10,0	16	8	150
1:56:00	9	10,0	16	8	150
1:56:10	9	10,0	16	8	150
1:56:20	9	10,0	16	8	150
1:56:30	9	10,0	16	8	150
1:56:40	9	10,0	16	8	150
1:56:50	9	10,0	16	8	150
1:57:00	9	10,0	16	8	150
1:57:10	9	10,0	16	8	150
1:57:20	9	10,0	16	8	150
1:57:30	9	10,1	16	8	150
1:57:40	9	10,2	16	8	150
1:57:50	9	10,2	16	8	150
1:58:00	9	10,2	16	8	150
1:58:10	9	10,2	16	8	150
1:58:20	9	10,2	16	8	150
1:58:30	9	10,1	16	8	150
1:58:40	9	10,1	16	8	150
1:58:50	9	10,1	16	8	150
1:59:00	9	10,1	16	8	150
1:59:10	9	10,1	16	8	150
1:59:20	9	10,1	16	8	150
1:59:30	9	10,1	16	8	150
1:59:40	9	10,1	16	8	150
1:59:50	9	10,1	16	8	150
2:00:00	9	10,1	16	8	150
2:00:10	9	10,1	16	8	150
2:00:20	9	10,1	16	8	150
2:00:30	9	10,1	16	8	150
2:00:40	9	10,1	16	8	150
2:00:50	9	10,1	16	8	150
2:01:00	9	10,1	16	8	150
2:01:10	9	10,1	16	8	150
2:01:20	9	10,1	16	8	150
2:01:30	9	10,0	16	8	150
2:01:40	9	10,0	16	8	150
2:01:50	9	10,0	16	8	150
2:02:00	9	10,0	16	8	150
2:02:10	9	10,0	16	8	150
2:02:20	9	10,0	16	8	150
2:02:30	9	10,0	16	8	150
2:02:40	9	10,0	16	8	150
2:02:50	9	10,0	16	8	150
2:03:00	9	10,0	17	8	150
2:03:10	9	10,0	17	8	150
2:03:20	9	10,0	17	8	150
2:03:30	9	10,0	17	8	150
2:03:40	9	10,0	17	8	150
2:03:50	9	10,0	17	8	150
2:04:00	9	10,3	16	8	150
2:04:10	9	10,3	16	8	150
2:04:20	9	10,3	16	8	150
2:04:30	9	10,3	16	8	150
2:04:40	9	10,3	16	8	150
2:04:50	9	10,3	16	8	150
2:05:00	9	10,3	16	8	150
2:05:10	9	10,3	16	8	150
2:05:20	9	10,3	16	8	150
2:05:30	9	10,3	16	8	150
2:05:40	9	10,3	16	8	150
2:05:50	9	10,3	16	8	150
2:06:00	9	10,3	16	8	150
2:06:10	9	10,3	16	8	150
2:06:20	9	10,3	17	8	150
2:06:30	9	10,3	17	8	150
2:06:40	9	10,2	17	8	150
2:06:50	9	10,2	17	8	150
2:07:00	9	10,2	17	8	150
2:07:10	9	10,2	17	8	150
2:07:20	9	10,2	17	8	150
2:07:30	9	10,2	17	8	150
2:07:40	9	10,2	17	8	150
2:07:50	9	10,2	17	8	150
2:08:00	9	10,2	17	8	150
2:08:10	9	10,2	17	8	150
2:08:20	9	10,2	17	8	150
2:08:30	9	10,2	17	8	150
2:08:40	9	10,2	17	8	150
2:08:50	9	10,2	17	8	150
2:09:00	9	10,2	17	8	150
2:09:10	9	10,2	17	8	150
2:09:20	9	10,2	17	8	150
2:09:30	9	10,2	17	8	150
2:09:40	9	10,2	17	8	150
2:09:50	9	10,2	17	8	150
2:10:00	9	10,2	17	8	150
2:10:10	9	10,2	17	8	150
2:10:20	9	10,1	17	8	150
2:10:30	9	10,1	17	8	150
2:10:40	9	10,1	17	8	150
2:10:50	9	10,1	17	8	150
2:11:00	9	10,1	17	8	150
2:11:10	9	10,1	17	8	150
2:11:20	9	10,1	17	8	150
2:11:30	9	10,1	17	8	150
2:11:40	9	10,1	17	8	150
2:11:50	9	10,1	17	8	150
2:12:00	9	10,1	17	8	150
2:12:10	9	10,1	17	8	150
2:12:20	9	10,1	17	8	150
2:12:30	9	10,1	17	8	150
2:12:40	9	10,1	17	8	150
2:12:50	9	10,1	17	8	150
2:13:00	9	10,1	17	8	150
2:13:10	9	10,1	17	8	150
2:13:20	9	10,1	17	8	150
2:13:30	9	10,1	17	8	150
2:13:40	9	10,1	17	8	150
2:13:50	9	10,1	17	8	150
2:14:00	9	10,0	17	8	150
2:14:10	9	10,0	17	8	150
2:14:20	9	10,0	17	8	150
2:14:30	9	10,0	17	8	150
2:14:40	9	10,0	17	8	150
2:14:50	9	10,0	17	8	150
2:15:00	9	10,0	17	8	150
2:15:10	9	10,0	17	8	150
2:15:20	9	10,0	17	8	150
2:15:30	9	10,0	17	8	150
2:15:40	9	10,0	17	8	150
2:15:50	9	10,0	17	8	150
2:16:00	9	10,0	17	8	150
2:16:10	9	10,0	17	8	150
2:16:20	9	10,0	17	8	150
2:16:30	9	10,0	17	8	150
2:16:40	9	10,0	17	8	150
2:16:50	9	10,0	17	8	150
2:17:00	9	10,5	17	8	150
2:17:10	9	10,5	17	8	150
2:17:20	9	10,5	17	8	150
2:17:30	9	10,5	17	8	150
2:17:40	9	10,5	17	8	150
2:17:50	9	10,5	17	8	150
2:18:00	9	10,5	17	8	150
2:18:10	9	10,5	17	8	150
2:18:20	9	10,5	17	8	150
2:18:30	9	10,5	17	8	150
2:18:40	9	10,5	17	8	150
2:18:50	9	10,5	17	8	150
2:19:00	9	10,5	17	8	150
2:19:10	9	10,5	17	8	150
2:19:20	9	10,4	17	8	150
2:19:30	9	10,4	17	8	150
2:19:40	9	10,4	17	8	150
2:19:50	9	10,4	18	8	150
2:20:00	9	10,4	18	8	150
2:20:10	9	10,4	18	8	150
2:20:20	9	10,4	18	8	150
2:20:30	9	10,4	18	8	150
2:20:40	9	10,4	18	8	150
2:20:50	9	10,4	18	8	150
2:21:00	9	10,4	18	8	150
2:21:10	9	10,4	18	8	150
2:21:20	9	10,4	18	8	150
2:21:30	9	10,4	18	8	150
2:21:40	9	10,4	18	8	150
2:21:50	9	10,4	18	8	150
2:22:00	9	10,4	18	8	150
2:22:10	9	10,4	18	8	150
2:22:20	9	10,4	18	8	150
2:22:30	9	10,4	18	8	150
2:22:40	9	10,4	18	8	150
2:22:50	9	10,4	18	8	150
2:23:00	9	10,4	18	8	150
2:23:10	9	10,3	18	8	150
2:23:20	9	10,3	18	8	150
2:23:30	9	10,3	18	8	150
2:23:40	9	10,3	18	8	150
2:23:50	9	10,3	18	8	150
2:24:00	9	10,3	18	8	150
2:24:10	9	10,3	18	8	150
2:24:20	9	10,3	18	8	150
2:24:30	9	10,3	18	8	150
2:24:40	9	10,3	18	8	150
2:24:50	9	10,3	18	8	150
2:25:00	9	10,3	18	8	150
2:25:10	9	10,3	18	8	150
2:25:20	9	10,3	18	8	150
2:25:30	9	10,3	18	8	150
2:25:40	9	10,3	18	8	150
2:25:50	9	10,3	18	8	150
2:26:00	9	10,3	19	8	150
2:26:10	9	10,3	19	8	150
2:26:20	9	10,3	19	8	150
2:26:30	9	10,3	19	8	150
2:26:40	9	10,3	19	8	150
2:26:50	9	10,3	19	8	150
2:27:00	9	10,2	19	8	150
2:27:10	9	10,2	19	8	150
2:27:20	9	10,2	19	8	150
2:27:30	9	10,2	19	8	150
2:27:40	9	10,2	19	8	150
2:27:50	9	10,2	19	8	150
2:28:00	9	10,2	19	8	150
2:28:10	9	10,2	19	8	150
2:28:20	9	10,2	19	8	150
2:28:30	9	10,2	19	8	150
2:28:40	9	10,2	20	8	150
2:28:50	9	10,2	20	8	150
2:29:00	9	10,2	20	8	150
2:29:10	9	10,2	20	8	150
2:29:20	9	10,2	19	8	150
2:29:30	9	10,2	19	8	150
2:29:40	9	10,2	19	8	150
2:29:50	9	10,2	19	8	150
2:30:00	9	10,2	19	8	150
2:30:10	9	10,2	19	8	150
2:30:20	9	10,2	19	8	150
2:30:30	9	10,2	19	8	150
2:30:40	9	10,1	19	8	150
2:30:50	9	10,2	19	8	150
2:31:00	9	10,2	20	8	150
2:31:10	9	10,2	20	8	150
2:31:20	9	10,1	20	8	150
2:31:30	9	10,1	20	8	150
2:31:40	9	10,1	20	8	150
2:31:50	9	10,1	20	8	150
2:32:00	9	10,1	20	8	150
2:32:10	9	10,1	20	8	150
2:32:20	9	10,1	20	8	150
2:32:30	9	10,1	20	8	150
2:32:40	9	10,1	20	8	150
2:32:50	9	10,1	20	8	150
2:33:00	9	10,1	20	8	150
2:33:10	9	10,1	20	8	150
2:33:20	9	10,1	20	8	150
2:33:30	9	10,1	20	8	150
2:33:40	9	10,1	20	8	150
2:33:50	9	10,1	20	8	150
2:34:00	9	10,1	20	8	150
2:34:10	9	10,1	20	8	150
2:34:20	9	10,1	20	8	150
2:34:30	9	10,1	20	8	150
2:34:40	9	10,1	20	8	150
2:34:50	9	10,1	20	8	150
2:35:00	9	10,1	20	8	150
2:35:10	9	10,0	20	8	150
2:35:20	9	10,1	20	8	150
2:35:30	9	10,0	20	8	150
2:35:40	9	10,0	20	8	150
2:35:50	9	10,0	20	8	150
2:36:00	9	10,0	20	8	150
2:36:10	9	10,0	20	8	150
2:36:20	9	10,0	20	8	150
2:36:30	9	10,0	20	8	150
2:36:40	9	10,0	20	8	150
2:36:50	9	10,0	20	8	150
2:37:00	9	10,0	20	8	150
2:37:10	9	10,0	20	8	150
2:37:20	9	10,0	21	8	150
2:37:30	9	10,0	21	8	150
2:37:40	9	10,0	21	8	150
2:37:50	9	10,0	21	8	150
2:38:00	9	10,0	21	8	150
2:38:10	9	10,0	21	8	150
2:38:20	9	10,0	21	8	150
2:38:30	9	10,0	21	8	150
2:38:40	9	10,0	21	8	150
2:38:50	9	10,0	21	8	150
2:39:00	9	10,0	21	8	150
2:39:10	9	10,0	21	8	150
2:39:20	9	10,0	21	8	150
2:39:30	9	10,0	21	8	150
2:39:40	9	10,0	21	8	150
2:39:50	9	10,0	21	8	150
2:40:00	9	10,0	21	8	150
2:40:10	9	10,1	21	8	150
2:40:20	9	10,1	21	8	150
2:40:30	9	10,1	21	8	150
2:40:40	9	10,1	21	8	150
2:40:50	9	10,1	21	8	150
2:41:00	9	10,1	21	8	150
2:41:10	9	10,1	21	8	150
2:41:20	9	10,1	21	8	150
2:41:30	9	10,1	21	8	150
2:41:40	9	10,1	21	8	150
2:41:50	9	10,1	21	8	150
2:42:00	9	10,1	21	8	150
2:42:10	9	10,1	21	8	150
2:42:20	9	10,1	21	8	150
2:42:30	9	10,1	21	8	150
2:42:40	9	10,0	22	8	150
2:42:50	9	10,0	22	8	150
2:43:00	9	10,0	22	8	150
2:43:10	9	10,0	22	8	150
2:43:20	9	10,0	22	8	150
2:43:30	9	10,0	22	8	150
2:43:40	9	10,0	22	8	150
2:43:50	9	10,0	22	8	150
2:44:00	9	10,0	22	8	150
2:44:10	9	10,0	22	8	150
2:44:20	9	10,0	22	8	150
2:44:30	9	10,0	22	8	150
2:44:40	9	10,0	22	8	150
2:44:50	9	10,0	23	8	150
2:45:00	9	10,0	22	8	150
2:45:10	9	10,4	23	8	150
2:45:20	9	10,4	23	8	150
2:45:30	9	10,4	23	8	150
2:45:40	9	10,4	23	8	150
2:45:50	9	10,4	23	8	150
2:46:00	9	10,4	23	8	150
2:46:10	9	10,4	23	8	150
2:46:20	9	10,3	23	8	150
2:46:30	9	10,3	23	8	150
2:46:40	9	10,3	23	8	150
2:46:50	9	10,3	23	8	150
2:47:00	9	10,3	23	8	150
2:47:10	9	10,3	23	8	150
2:47:20	9	10,3	23	8	150
2:47:30	9	10,3	23	8	150
2:47:40	9	10,3	24	8	150
2:47:50	9	10,3	24	8	150
2:48:00	9	10,3	24	8	150
2:48:10	9	10,3	24	8	150
2:48:20	9	10,3	24	8	150
2:48:30	9	10,3	24	8	150
2:48:40	9	10,3	24	8	150
2:48:50	9	10,3	24	8	150
2:49:00	9	10,3	24	8	150
2:49:10	9	10,3	24	8	150
2:49:20	9	10,3	24	8	150
2:49:30	9	10,3	24	8	150
2:49:40	9	10,2	24	8	150
2:49:50	9	10,2	24	8	150
2:50:00	9	10,2	24	8	150
2:50:10	9	10,2	24	8	150
2:50:20	9	10,2	24	8	150
2:50:30	9	10,2	24	8	150
2:50:40	9	10,2	24	8	150
2:50:50	9	10,2	24	8	150
2:51:00	9	10,2	24	8	150
2:51:10	9	10,2	24	8	150
2:51:20	9	10,2	24	8	150
2:51:30	9	10,2	24	8	150
2:51:40	9	10,2	25	8	150
2:51:50	9	10,2	25	8	150
2:52:00	9	10,2	25	8	150
2:52:10	9	10,2	25	8	150
2:52:20	9	10,2	25	8	150
2:52:30	9	10,2	25	8	150
2:52:40	9	10,2	25	8	150
2:52:50	9	10,2	25	8	150
2:53:00	9	10,2	25	8	150
2:53:10	9	10,2	25	8	150
2:53:20	9	10,1	25	8	150
2:53:30	9	10,1	25	8	150
2:53:40	9	10,1	25	8	150
2:53:50	9	10,1	25	8	150
2:54:00	9	10,1	26	8	150
2:54:10	9	10,1	26	8	150
2:54:20	9	10,1	25	8	150
2:54:30	9	10,1	25	8	150
2:54:40	9	10,1	25	8	150
2:54:50	9	10,1	25	8	150
2:55:00	9	10,1	25	8	150
2:55:10	9	10,1	25	8	150
2:55:20	9	10,1	26	8	150
2:55:30	9	10,1	26	8	150
2:55:40	9	10,1	25	8	150
2:55:50	9	10,1	25	8	150
2:56:00	9	10,1	25	8	150
2:56:10	9	10,1	26	8	150
2:56:20	9	10,1	25	8	150
2:56:30	9	10,1	25	8	150
2:56:40	9	10,1	26	8	150
2:56:50	9	10,1	26	8	150
2:57:00	9	10,1	26	8	150
2:57:10	9	10,0	26	8	150
2:57:20	9	10,0	26	8	150
2:57:30	9	10,0	26	8	150
2:57:40	9	10,0	27	8	150
2:57:50	9	10,0	26	8	150
2:58:00	9	10,0	27	8	150
2:58:10	9	10,0	27	8	150
2:58:20	9	10,0	27	8	150
2:58:30	9	10,0	27	8	150
2:58:40	9	10,0	27	8	150
2:58:50	9	10,0	27	8	150
2:59:00	9	10,0	27	8	150
2:59:10	9	10,0	27	8	150
2:59:20	9	10,0	27	8	150
2:59:30	9	10,0	27	8	150
2:59:40	9	10,0	27	8	150
2:59:50	9	10,0	27	8	150
3:00:00	9	10,0	27	8	150
3:00:10	9	10,0	27	8	150
3:00:20	9	10,0	27	8	150
3:00:30	9	10,0	27	8	150
3:00:40	9	10,0	27	8	150
3:00:50	9	10,0	27	8	150
3:01:00	9	10,0	27	8	150
3:01:10	9	10,0	28	8	150
3:01:20	9	10,2	28	8	150
3:01:30	9	10,2	28	8	150
3:01:40	9	10,2	28	8	150
3:01:50	9	10,2	28	8	150
3:02:00	9	10,2	28	8	150
3:02:10	9	10,2	28	8	150
3:02:20	9	10,2	28	8	150
3:02:30	9	10,2	28	8	150
3:02:40	9	10,2	28	8	150
3:02:50	9	10,1	29	8	150
3:03:00	9	10,1	29	8	150
3:03:10	9	10,1	29	8	150
3:03:20	9	10,1	29	8	150
3:03:30	9	10,1	29	8	150
3:03:40	9	10,1	29	8	150
3:03:50	9	10,1	29	8	150
3:04:00	9	10,1	29	8	150
3:04:10	9	10,1	29	8	150
3:04:20	9	10,1	29	8	150
3:04:30	9	10,1	29	8	150
3:04:40	9	10,1	29	8	150
3:04:50	9	10,1	29	8	150
3:05:00	9	10,1	29	8	150
3:05:10	9	10,1	29	8	150
3:05:20	9	10,1	29	8	150
3:05:30	9	10,1	30	8	150
3:05:40	9	10,0	30	8	150
3:05:50	9	10,0	30	8	150
3:06:00	9	10,0	30	8	150
3:06:10	9	10,0	30	8	150
3:06:20	9	10,0	30	8	150
3:06:30	9	10,0	31	8	150
3:06:40	9	10,0	31	8	150
3:06:50	9	10,0	31	8	150
3:07:00	9	10,0	31	8	150
3:07:10	9	10,0	31	8	150
3:07:20	9	10,0	31	8	150
3:07:30	9	10,0	31	8	150
3:07:40	9	10,0	31	8	150
3:07:50	9	10,3	31	8	150
3:08:00	9	10,3	31	8	150
3:08:10	9	10,3	32	8	150
3:08:20	9	10,3	32	8	150
3:08:30	9	10,3	32	8	150
3:08:40	9	10,3	32	8	150
3:08:50	9	10,3	32	8	150
3:09:00	9	10,3	32	8	150
3:09:10	9	10,3	32	8	150
3:09:20	9	10,3	32	8	150
3:09:30	9	10,3	32	8	150
3:09:40	9	10,2	33	8	150
3:09:50	9	10,2	33	8	150
3:10:00	9	10,2	33	8	150
3:10:10	9	10,2	33	8	150
3:10:20	9	10,2	33	8	150
3:10:30	9	10,2	33	8	150
3:10:40	9	10,2	33	8	150
3:10:50	9	10,2	33	8	150
3:11:00	9	10,2	33	8	150
3:11:10	9	10,2	34	8	150
3:11:20	9	10,2	34	8	150
3:11:30	9	10,2	34	8	150
3:11:40	9	10,2	35	8	150
3:11:50	9	10,2	35	8	150
3:12:00	9	10,2	35	8	150
3:12:10	9	10,2	35	8	150
3:12:20	9	10,2	36	8	150
3:12:30	9	10,1	36	8	150
3:12:40	9	10,1	36	8	150
3:12:50	9	10,1	36	8	150
3:13:00	9	10,1	36	8	150
3:13:10	9	10,1	36	8	150
3:13:20	9	10,1	36	8	150
3:13:30	9	10,1	36	8	150
3:13:40	9	10,1	36	8	150
3:13:50	9	10,1	36	8	150
3:14:00	9	10,1	37	8	150
3:14:10	9	10,1	37	8	150
3:14:20	9	10,1	37	8	150
3:14:30	9	10,1	37	8	150
3:14:40	9	10,1	37	8	150
3:14:50	9	10,1	37	8	150
3:15:00	9	10,0	38	8	150
3:15:10	9	10,0	38	8	150
3:15:20	9	10,0	38	8	150
3:15:30	9	10,0	38	8	150
3:15:40	9	10,0	38	8	150
3:15:50	9	10,0	38	8	150
3:16:00	9	10,0	39	8	150
3:16:10	9	10,0	39	8	150
3:16:20	9	10,0	39	8	150
3:16:30	9	10,0	39	8	150
3:16:40	9	10,0	40	8	150
3:16:50	9	10,0	40	8	150
3:17:00	9	10,3	40	8	150
3:17:10	9	10,3	40	8	150
3:17:20	9	10,3	40	8	150
3:17:30	9	10,2	41	8	150
3:17:40	10	10,2	41	8	150
3:17:50	9	10,2	41	8	150
3:18:00	9	10,2	41	8	150
3:18:10	9	10,2	42	8	150
3:18:20	10	10,2	42	8	150
3:18:30	10	10,2	42	8	150
3:18:40	10	10,2	42	8	150
3:18:50	10	10,2	43	8	150
3:19:00	10	10,2	43	8	150
3:19:10	10	10,2	44	8	150
3:19:20	10	10,2	44	8	150
3:19:30	10	10,2	45	8	150
3:19:40	10	10,1	45	8	150
3:19:50	10	10,1	45	8	150
3:20:00	10	10,1	45	8	150
3:20:10	10	10,1	46	8	150
3:20:20	10	10,1	46	8	150
3:20:30	10	10,1	46	8	150
3:20:40	10	10,1	46	8	150
3:20:50	10	10,1	47	8	150
3:21:00	10	10,1	47	8	150
3:21:10	10	10,1	47	8	150
3:21:20	10	10,1	47	8	150
3:21:30	10	10,1	48	8	150
3:21:40	10	10,1	48	8	150
3:21:50	10	10,0	48	8	150
3:22:00	10	10,0	49	8	150
3:22:10	10	10,0	49	8	150
3:22:20	10	10,0	49	8	150
3:22:30	10	10,0	51	8	150
3:22:40	10	10,0	51	8	150
3:22:50	10	10,0	51	8	150
3:23:00	10	10,0	51	8	150
3:23:10	10	10,0	52	8	150
3:23:20	10	10,0	52	8	150
3:23:30	10	10,3	52	8	150
3:23:40	10	10,3	52	8	150
3:23:50	10	10,3	53	8	150
3:24:00	10	10,3	53	8	150
3:24:10	10	10,2	53	8	150
3:24:20	10	10,2	54	8	150
3:24:30	10	10,2	54	8	150
3:24:40	10	10,2	55	8	150
3:24:50	10	10,2	56	8	150
3:25:00	10	10,2	57	8	150
3:25:10	10	10,2	57	8	150
3:25:20	10	10,2	57	8	150
3:25:30	10	10,2	59	8	150
3:25:40	10	10,2	59	8	150
3:25:50	10	10,1	59	8	150
3:26:00	10	10,1	60	8	150
3:26:10	10	10,1	60	8	150
3:26:20	10	10,1	61	8	150
3:26:30	10	10,1	61	8	150
3:26:40	10	10,1	62	8	150
3:26:50	10	10,1	63	8	150
3:27:00	10	10,1	63	8	150
3:27:10	10	10,1	64	8	150
3:27:20	10	10,1	65	8	150
3:27:30	10	10,1	66	8	150
3:27:40	10	10,0	66	8	150
3:27:50	10	10,0	67	8	150
3:28:00	10	10,0	68	8	150
3:28:10	10	10,0	68	8	150
3:28:20	10	10,0	69	8	150
3:28:30	10	10,0	70	8	150
3:28:40	10	10,0	70	8	150
3:28:50	10	10,0	71	8	150
3:29:00	10	10,0	72	8	150
