Repository: ProgWizer/parser

File: project-root/data/Tests/Data Acquisition/2013 (508)/13-0184 MW.txt
--Test Summary--
Full Path and File Name	
Instrument Name	7322
Instrument Type	Model 7322 Consistometer - Variable Speed
Instrument Serial Number	
Test Start Date	19.09.2013
Test Start Time	13:13:28
Test Stop Date	19.09.2013
Test Stop Time	14:28:09
Test Length	1:14:41
Final Sample Time Offset	1:14:40
Controller Schedule Name	
Sampling Period	10 seconds
Comments	T: 5C; P: 10MPa(30min); tap water.
Information	WellID	Research
Information	Customer	Trican
Information	EngName	Arild
Information	CementClass	A
Information	CementMfr	Lafarge
Information	Additives	100%GVVS-16+1,2%CFR-10+0,2%R-7+4%NaCl(bwow)
Information	Density	1850
Information	BHCT	5
Information	BHST	
Information	FluidLoss	
Information	JobType	Research
Calculated Value	Time_30Bc	1:11:10
Calculated Value	Time_70Bc	1:14:40
Initial Temperature (°C)	23 °C
Final Temperature (°C)	15 °C
Initial Pressure (MPa)	0,4 MPa
Final Pressure (MPa)	10,1 MPa
Initial Consistency (Bc)	16 Bc
Final Consistency (Bc)	76 Bc
Initial Wall Temperature (°C)	17 °C
Final Wall Temperature (°C)	11 °C
Initial Motor Speed (RPM)	150 RPM
Final Motor Speed (RPM)	150 RPM
--Data--
Time (HH:MM:SS)	Temperature (°C)	Pressure (MPa)	Consistency (Bc)	Wall Temperature (°C)	Motor Speed (RPM)
0:00:00	23	0,4	16	17	150
0:00:10	23	0,4	15	17	150
0:00:20	23	0,5	15	17	150
0:00:30	23	0,5	15	17	150
0:00:40	23	0,6	15	17	150
0:00:50	23	0,6	15	17	150
0:01:00	23	0,7	15	17	150
0:01:10	22	0,7	15	17	150
0:01:20	22	0,8	15	16	150
0:01:30	22	0,9	15	17	150
0:01:40	22	0,9	14	16	150
0:01:50	22	1,0	14	16	150
0:02:00	22	1,0	14	16	150
0:02:10	22	1,1	14	16	150
0:02:20	22	1,1	14	16	150
0:02:30	22	1,2	14	16	150
0:02:40	22	1,2	14	16	150
0:02:50	22	1,4	14	16	150
0:03:00	22	1,4	14	16	150
0:03:10	22	1,6	14	16	150
0:03:20	22	1,5	14	16	150
0:03:30	21	1,5	14	16	150
0:03:40	21	1,6	14	16	150
0:03:50	21	1,8	14	16	150
0:04:00	21	1,8	14	16	150
0:04:10	21	1,8	13	16	150
0:04:20	21	1,7	13	16	150
0:04:30	21	1,8	12	16	150
0:04:40	21	2,1	13	16	150
0:04:50	21	2,1	13	16	150
0:05:00	21	2,0	13	16	150
0:05:10	21	2,0	12	16	150
0:05:20	21	2,2	13	16	150
0:05:30	20	2,1	13	15	150
0:05:40	20	2,4	13	16	150
0:05:50	20	2,4	13	16	150
0:06:00	20	2,3	13	15	150
0:06:10	20	2,3	13	15	150
0:06:20	20	2,5	13	15	150
0:06:30	20	2,5	13	15	150
0:06:40	20	2,6	13	15	150
0:06:50	20	2,6	13	15	150
0:07:00	20	2,7	13	15	150
0:07:10	20	2,7	13	15	150
0:07:20	20	2,7	13	15	150
0:07:30	20	3,0	13	15	150
0:07:40	20	3,0	13	15	150
0:07:50	19	2,9	13	15	150
0:08:00	19	2,9	13	15	150
0:08:10	19	3,2	13	15	150
0:08:20	19	3,1	13	15	150
0:08:30	19	3,1	13	15	150
0:08:40	19	3,4	13	15	150
0:08:50	19	3,3	13	15	150
0:09:00	19	3,3	13	15	150
0:09:10	19	3,3	13	15	150
0:09:20	19	3,5	13	15	150
0:09:30	19	3,4	13	15	150
0:09:40	19	3,7	13	15	150
0:09:50	19	3,6	13	15	150
0:10:00	19	3,6	13	15	150
0:10:10	19	4,0	13	15	150
0:10:20	19	3,9	13	15	150
0:10:30	18	3,9	13	15	150
0:10:40	18	3,8	13	15	150
0:10:50	18	3,8	13	14	150
0:11:00	18	4,1	13	15	150
0:11:10	18	4,0	13	15	150
0:11:20	18	4,0	13	15	150
0:11:30	18	4,3	13	14	150
0:11:40	18	4,3	13	14	150
0:11:50	18	4,2	13	14	150
0:12:00	18	4,3	13	14	150
0:12:10	18	4,3	13	14	150
0:12:20	18	4,4	13	14	150
0:12:30	18	4,4	13	14	150
0:12:40	18	4,6	13	14	150
0:12:50	18	4,6	12	14	150
0:13:00	18	4,6	12	14	150
0:13:10	18	4,6	12	14	150
0:13:20	18	5,0	12	14	150
0:13:30	17	4,9	12	14	150
0:13:40	17	4,9	12	14	150
0:13:50	17	4,8	12	14	150
0:14:00	17	4,8	12	14	150
0:14:10	17	5,2	12	14	150
0:14:20	17	5,2	12	14	150
0:14:30	17	5,1	12	14	150
0:14:40	17	5,1	12	14	150
0:14:50	17	5,1	12	14	150
0:15:00	17	5,5	12	14	150
0:15:10	17	5,5	12	14	150
0:15:20	17	5,4	12	14	150
0:15:30	17	5,4	12	14	150
0:15:40	17	5,3	12	14	150
0:15:50	17	5,8	12	14	150
0:16:00	17	5,8	12	14	150
0:16:10	17	5,8	12	14	150
0:16:20	17	5,7	12	14	150
0:16:30	17	5,7	12	14	150
0:16:40	17	6,1	12	14	150
0:16:50	17	6,1	12	14	150
0:17:00	17	6,1	12	14	150
0:17:10	17	6,0	12	13	150
0:17:20	16	6,0	12	14	150
0:17:30	16	6,0	12	13	150
0:17:40	16	6,4	12	14	150
0:17:50	16	6,4	12	14	150
0:18:00	16	6,4	12	13	150
0:18:10	16	6,3	12	13	150
0:18:20	16	6,3	12	13	150
0:18:30	16	6,6	12	13	150
0:18:40	16	6,7	12	13	150
0:18:50	16	6,7	12	13	150
0:19:00	16	6,7	12	13	150
0:19:10	16	6,6	12	13	150
0:19:20	16	6,6	12	13	150
0:19:30	16	7,0	12	13	150
0:19:40	16	7,0	12	13	150
0:19:50	16	7,0	12	13	150
0:20:00	16	7,0	12	13	150
0:20:10	16	6,9	12	13	150
0:20:20	16	6,9	12	13	150
0:20:30	16	7,0	12	13	150
0:20:40	16	7,0	12	13	150
0:20:50	16	7,3	12	13	150
0:21:00	16	7,3	12	13	150
0:21:10	16	7,2	12	13	150
0:21:20	16	7,2	12	13	150
0:21:30	16	7,7	12	13	150
0:21:40	16	7,6	12	13	150
0:21:50	16	7,6	12	13	150
0:22:00	15	7,6	12	13	150
0:22:10	15	7,5	12	13	150
0:22:20	15	7,5	12	13	150
0:22:30	15	8,0	12	13	150
0:22:40	15	7,9	12	13	150
0:22:50	15	7,9	12	13	150
0:23:00	15	7,9	12	13	150
0:23:10	15	7,8	12	13	150
0:23:20	15	7,8	12	13	150
0:23:30	15	8,3	12	13	150
0:23:40	15	8,2	12	13	150
0:23:50	15	8,2	12	13	150
0:24:00	15	8,2	12	13	150
0:24:10	15	8,1	12	12	150
0:24:20	15	8,1	12	13	150
0:24:30	15	8,6	12	13	150
0:24:40	15	8,6	12	12	150
0:24:50	15	8,5	12	12	150
0:25:00	15	8,5	12	13	150
0:25:10	15	8,4	12	12	150
0:25:20	15	8,4	12	12	150
0:25:30	15	8,9	12	13	150
0:25:40	15	8,8	12	12	150
0:25:50	15	8,8	12	12	150
0:26:00	15	8,8	12	12	150
0:26:10	15	8,7	12	12	150
0:26:20	15	8,8	12	12	150
0:26:30	15	9,0	12	12	150
0:26:40	15	9,0	12	12	150
0:26:50	15	9,0	12	12	150
0:27:00	15	9,1	12	12	150
0:27:10	15	9,2	12	12	150
0:27:20	15	9,2	12	12	150
0:27:30	15	9,1	12	12	150
0:27:40	15	9,6	12	12	150
0:27:50	15	9,6	12	12	150
0:28:00	14	9,5	12	12	150
0:28:10	14	9,5	12	12	150
0:28:20	14	9,5	12	12	150
0:28:30	14	9,4	12	12	150
0:28:40	14	9,9	12	12	150
0:28:50	14	9,9	12	12	150
0:29:00	14	9,9	12	12	150
0:29:10	14	9,8	12	12	150
0:29:20	14	9,8	12	12	150
0:29:30	14	9,8	12	12	150
0:29:40	14	9,9	12	12	150
0:29:50	14	9,9	12	12	150
0:30:00	14	10,3	12	12	150
0:30:10	14	10,3	13	12	150
0:30:20	14	10,3	13	12	150
0:30:30	14	10,2	12	12	150
0:30:40	14	10,2	12	12	150
0:30:50	14	10,2	12	12	150
0:31:00	14	10,2	12	12	150
0:31:10	14	10,1	12	12	150
0:31:20	14	10,1	12	12	150
0:31:30	14	10,1	12	12	150
0:31:40	14	10,0	12	12	150
0:31:50	14	10,0	12	12	150
0:32:00	14	10,0	12	12	150
0:32:10	14	10,0	12	12	150
0:32:20	14	10,0	12	12	150
0:32:30	14	10,1	12	12	150
0:32:40	14	10,1	12	12	150
0:32:50	14	10,1	12	12	150
0:33:00	14	10,0	12	12	150
0:33:10	14	10,0	12	12	150
0:33:20	14	10,0	12	12	150
0:33:30	14	10,0	12	12	150
0:33:40	14	10,3	12	12	150
0:33:50	14	10,3	12	11	150
0:34:00	14	10,2	12	11	150
0:34:10	14	10,2	12	12	150
0:34:20	14	10,2	12	11	150
0:34:30	14	10,2	12	11	150
0:34:40	14	10,1	12	11	150
0:34:50	14	10,1	12	11	150
0:35:00	14	10,1	12	11	150
0:35:10	14	10,1	12	11	150
0:35:20	14	10,0	12	11	150
0:35:30	14	10,0	12	11	150
0:35:40	14	10,0	12	11	150
0:35:50	13	10,0	12	11	150
0:36:00	13	10,1	12	11	150
0:36:10	13	10,1	12	11	150
0:36:20	13	10,1	12	11	150
0:36:30	13	10,1	13	11	150
0:36:40	13	10,0	12	11	150
0:36:50	13	10,0	12	11	150
0:37:00	13	10,0	12	11	150
0:37:10	13	10,0	12	11	150
0:37:20	13	10,4	12	11	150
0:37:30	13	10,4	12	11	150
0:37:40	13	10,3	12	11	150
0:37:50	13	10,3	12	11	150
0:38:00	13	10,3	12	11	150
0:38:10	13	10,3	12	11	150
0:38:20	13	10,2	12	11	150
0:38:30	13	10,2	12	11	150
0:38:40	13	10,2	12	11	150
0:38:50	13	10,2	12	11	150
0:39:00	13	10,1	13	11	150
0:39:10	13	10,1	13	11	150
0:39:20	13	10,1	12	11	150
0:39:30	13	10,1	13	11	150
0:39:40	13	10,0	13	11	150
0:39:50	13	10,0	13	11	150
0:40:00	13	10,0	13	11	150
0:40:10	13	10,0	13	11	150
0:40:20	13	10,0	13	11	150
0:40:30	13	10,0	13	11	150
0:40:40	13	10,0	13	11	150
0:40:50	13	10,0	13	11	150
0:41:00	13	10,2	13	11	150
0:41:10	13	10,1	13	11	150
0:41:20	13	10,1	13	11	150
0:41:30	13	10,1	13	11	150
0:41:40	13	10,1	13	11	150
0:41:50	13	10,0	13	11	150
0:42:00	13	10,0	13	11	150
0:42:10	13	10,0	13	11	150
0:42:20	13	10,0	13	11	150
0:42:30	13	10,3	13	11	150
0:42:40	13	10,3	13	11	150
0:42:50	13	10,2	13	11	150
0:43:00	13	10,2	13	11	150
0:43:10	13	10,2	13	11	150
0:43:20	13	10,2	13	11	150
0:43:30	13	10,1	13	11	150
0:43:40	13	10,1	13	11	150
0:43:50	13	10,1	13	11	150
0:44:00	13	10,1	13	11	150
0:44:10	13	10,0	13	11	150
0:44:20	13	10,0	13	11	150
0:44:30	13	10,0	13	11	150
0:44:40	13	10,0	13	11	150
0:44:50	13	10,0	13	11	150
0:45:00	13	10,2	13	11	150
0:45:10	13	10,2	13	11	150
0:45:20	13	10,2	13	11	150
0:45:30	13	10,2	13	11	150
0:45:40	13	10,1	13	11	150
0:45:50	13	10,1	13	11	150
0:46:00	13	10,1	13	11	150
0:46:10	13	10,1	13	11	150
0:46:20	13	10,0	13	11	150
0:46:30	13	10,0	13	11	150
0:46:40	13	10,0	13	11	150
0:46:50	13	10,0	13	11	150
0:47:00	12	10,2	13	11	150
0:47:10	12	10,2	13	11	150
0:47:20	12	10,2	13	11	150
0:47:30	12	10,2	13	10	150
0:47:40	12	10,2	13	10	150
0:47:50	12	10,2	13	11	150
0:48:00	12	10,1	13	10	150
0:48:10	12	10,1	13	10	150
0:48:20	12	10,1	13	11	150
0:48:30	12	10,1	13	10	150
0:48:40	12	10,0	14	11	150
0:48:50	12	10,0	13	10	150
0:49:00	12	10,0	13	10	150
0:49:10	12	10,0	14	10	150
0:49:20	12	10,0	14	10	150
0:49:30	12	10,5	14	11	150
0:49:40	12	10,5	14	11	150
0:49:50	12	10,4	14	10	150
0:50:00	12	10,4	14	10	150
0:50:10	12	10,4	14	10	150
0:50:20	12	10,3	14	10	150
0:50:30	12	10,3	14	11	150
0:50:40	12	10,3	14	10	150
0:50:50	12	10,3	14	10	150
0:51:00	12	10,3	14	10	150
0:51:10	12	10,2	14	10	150
0:51:20	12	10,2	14	10	150
0:51:30	12	10,2	14	10	150
0:51:40	12	10,2	14	10	150
0:51:50	12	10,2	14	10	150
0:52:00	12	10,1	14	10	150
0:52:10	12	10,1	14	10	150
0:52:20	12	10,1	14	10	150
0:52:30	12	10,1	14	10	150
0:52:40	12	10,1	14	10	150
0:52:50	12	10,0	14	10	150
0:53:00	12	10,0	14	10	150
0:53:10	12	10,0	14	10	150
0:53:20	12	10,0	14	10	150
0:53:30	12	10,5	14	10	150
0:53:40	12	10,5	14	10	150
0:53:50	12	10,4	14	10	150
0:54:00	12	10,4	14	10	150
0:54:10	12	10,4	14	10	150
0:54:20	12	10,4	15	10	150
0:54:30	12	10,3	14	10	150
0:54:40	12	10,3	14	10	150
0:54:50	12	10,3	15	10	150
0:55:00	12	10,3	15	10	150
0:55:10	12	10,3	15	10	150
0:55:20	12	10,2	15	10	150
0:55:30	12	10,2	15	10	150
0:55:40	12	10,2	15	10	150
0:55:50	12	10,2	15	10	150
0:56:00	12	10,1	15	10	150
0:56:10	12	10,1	15	10	150
0:56:20	12	10,1	15	10	150
0:56:30	12	10,1	15	10	150
0:56:40	12	10,1	15	10	150
0:56:50	12	10,0	15	10	150
0:57:00	12	10,0	15	10	150
0:57:10	12	10,0	15	10	150
0:57:20	12	10,0	15	10	150
0:57:30	12	10,0	15	10	150
0:57:40	12	10,0	15	10	150
0:57:50	12	10,3	15	10	150
0:58:00	12	10,3	15	10	150
0:58:10	12	10,2	15	10	150
0:58:20	12	10,2	15	10	150
0:58:30	12	10,2	15	10	150
0:58:40	12	10,2	15	10	150
0:58:50	12	10,1	15	10	150
0:59:00	12	10,1	16	10	150
0:59:10	12	10,1	16	10	150
0:59:20	12	10,1	16	10	150
0:59:30	12	10,0	16	10	150
0:59:40	12	10,0	16	10	150
0:59:50	12	10,0	16	10	150
1:00:00	12	10,0	16	10	150
1:00:10	12	10,2	16	10	150
1:00:20	12	10,2	16	10	150
1:00:30	12	10,1	16	10	150
1:00:40	12	10,1	16	10	150
1:00:50	12	10,1	16	10	150
1:01:00	12	10,1	16	10	150
1:01:10	12	10,0	16	10	150
1:01:20	12	10,0	16	10	150
1:01:30	12	10,0	16	10	150
1:01:40	12	10,0	16	10	150
1:01:50	12	10,4	16	10	150
1:02:00	12	10,5	16	10	150
1:02:10	12	10,4	16	10	150
1:02:20	12	10,4	17	10	150
1:02:30	12	10,4	17	10	150
1:02:40	12	10,3	17	10	150
1:02:50	12	10,3	17	10	150
1:03:00	12	10,3	17	10	150
1:03:10	12	10,3	17	10	150
1:03:20	12	10,2	17	10	150
1:03:30	12	10,2	17	10	150
1:03:40	12	10,2	17	10	150
1:03:50	12	10,1	17	10	150
1:04:00	12	10,1	17	10	150
1:04:10	12	10,1	17	10	150
1:04:20	12	10,1	17	10	150
1:04:30	12	10,0	17	10	150
1:04:40	12	10,0	18	10	150
1:04:50	12	10,0	18	10	150
1:05:00	12	9,9	18	10	150
1:05:10	12	10,2	18	10	150
1:05:20	12	10,2	18	10	150
1:05:30	12	10,1	18	10	150
1:05:40	12	10,1	18	10	150
1:05:50	12	10,1	19	10	150
1:06:00	12	10,0	19	10	150
1:06:10	12	10,0	19	10	150
1:06:20	13	10,0	19	10	150
1:06:30	13	10,2	19	10	150
1:06:40	13	10,2	19	10	150
1:06:50	13	10,1	20	10	150
1:07:00	13	10,1	20	10	150
1:07:10	13	10,1	20	10	150
1:07:20	13	10,0	20	10	150
1:07:30	13	10,0	21	10	150
1:07:40	13	9,9	21	10	150
1:07:50	13	10,4	21	10	150
1:08:00	13	10,3	21	10	150
1:08:10	13	10,3	21	10	150
1:08:20	13	10,2	22	10	150
1:08:30	13	10,2	23	10	150
1:08:40	13	10,1	23	10	150
1:08:50	13	10,1	23	10	150
1:09:00	13	10,0	23	10	150
1:09:10	13	9,9	24	10	150
1:09:20	13	10,1	24	10	150
1:09:30	13	10,0	25	10	150
1:09:40	13	10,2	25	10	150
1:09:50	14	10,2	26	10	150
1:10:00	14	10,2	26	10	150
1:10:10	14	10,1	27	11	150
1:10:20	14	10,0	28	10	150
1:10:30	14	9,9	28	10	150
1:10:40	14	10,2	29	10	150
1:10:50	14	10,1	30	11	150
1:11:00	14	10,0	31	11	150
1:11:10	14	9,9	32	11	150
1:11:20	14	10,1	33	11	150
1:11:30	14	10,0	34	11	150
1:11:40	14	10,0	36	11	150
1:11:50	15	10,0	37	11	150
1:12:00	15	10,4	39	11	150
1:12:10	15	10,3	40	11	150
1:12:20	15	10,2	42	11	150
1:12:30	15	10,1	44	11	150
1:12:40	15	10,1	46	11	150
1:12:50	15	10,0	49	11	150
1:13:00	15	9,9	50	11	150
1:13:10	15	10,2	52	11	150
1:13:20	15	10,1	54	11	150
1:13:30	15	10,1	57	11	150
1:13:40	15	10,0	59	11	150
1:13:50	15	10,0	62	11	150
1:14:00	15	10,4	64	11	150
1:14:10	15	10,3	67	11	150
1:14:20	15	10,2	70	11	150
1:14:30	15	10,2	73	11	150
1:14:40	15	10,1	76	11	150

File: project-root/data/Tests/Data Acquisition/2013 (508)/13-0186 MW.txt (part 1 of 7)
--Test Summary--
Full Path and File Name	
Instrument Name	UCA Left Cell
Instrument Type	Model 4262 Twin Cell UCA
Instrument Serial Number	
Test Start Date	26.09.2013
Test Start Time	10:23:19
Test Stop Date	30.09.2013
Test Stop Time	7:51:38
Test Length	93:28:19
Final Sample Time Offset	93:28:00
Controller Schedule Name	
Sampling Period	30 seconds
Comments	T: 73C(40min); P: 3000psi; tap water
Information	WellID	Research
Information	Customer	Trican
Information	EngName	Pavel Lebedev
Information	CementClass	60%G+30%SF-2+10%Microdur (BWOB)
Information	CementMfr	Dyckerhoff - Suhoy Log
Information	Additives	0.7%SMS+0.3%TC-101+1%CFL-20 BWOB
Information	Density	1350
Information	BHCT	73
Information	BHST	
Information	FluidLoss	n/a
Information	JobType	Production csg
Calculated Value	CS_50	2:05:30
Calculated Value	CS_500	4:25:30
Calculated Value	CS_Time8h	4,64 MPa
Calculated Value	CS_Time12h	4,98 MPa
Calculated Value	CS_Time24h	5,34 MPa
Calculated Value	CS_Time48h	5,68 MPa
Calculated Value	CS_Time72h	5,84 MPa
Calculated Curve	Compressive Strength	Compressive strength type A (less than 14 lb/gal)
Initial Temperature (°C)	23 °C
Final Temperature (°C)	72 °C
Initial Transit Time (microsec/in)	16,97 microsec/in
Final Transit Time (microsec/in)	11,34 microsec/in
Initial Compressive Strength (MPa)	0,00 MPa
Final Compressive Strength (MPa)	5,95 MPa
--Data--
Time (HH:MM:SS)	Temperature (°C)	Transit Time (microsec/in)	Compressive Strength (MPa)
0:00:00	23	16,97	0,00
0:00:30	23	16,98	0,00
0:01:00	23	16,98	0,00
0:01:30	23	16,98	0,00
0:02:00	23	16,98	0,00
0:02:30	23	16,98	0,00
0:03:00	23	16,98	0,00
0:03:30	23	16,98	0,00
0:04:00	23	16,98	0,00
0:04:30	24	16,98	0,00
0:05:00	24	16,98	0,00
0:05:30	24	16,98	0,00
0:06:00	25	16,98	0,00
0:06:30	25	16,98	0,00
0:07:00	26	16,98	0,00
0:07:30	26	16,97	0,00
0:08:00	27	16,96	0,00
0:08:30	28	16,95	0,00
0:09:00	28	16,95	0,01
0:09:30	29	16,94	0,01
0:10:00	30	16,92	0,01
0:10:30	30	16,91	0,02
0:11:00	31	16,89	0,02
0:11:30	32	16,87	0,03
0:12:00	32	16,85	0,04
0:12:30	33	16,83	0,04
0:13:00	33	16,81	0,05
0:13:30	34	16,85	0,04
0:14:00	35	16,83	0,04
0:14:30	35	16,82	0,05
0:15:00	36	16,80	0,05
0:15:30	37	16,80	0,05
0:16:00	37	16,78	0,06
0:16:30	38	16,77	0,06
0:17:00	38	16,75	0,07
0:17:30	39	16,74	0,07
0:18:00	40	16,73	0,07
0:18:30	41	16,71	0,08
0:19:00	41	16,69	0,09
0:19:30	42	16,68	0,09
0:20:00	43	16,66	0,10
0:20:30	44	16,65	0,10
0:21:00	44	16,63	0,11
0:21:30	45	16,62	0,11
0:22:00	46	16,61	0,11
0:22:30	46	16,59	0,12
0:23:00	47	16,59	0,12
0:23:30	48	16,57	0,13
0:24:00	48	16,56	0,13
0:24:30	49	16,56	0,13
0:25:00	50	16,54	0,14
0:25:30	51	16,53	0,14
0:26:00	51	16,52	0,15
0:26:30	52	16,51	0,15
0:27:00	53	16,50	0,15
0:27:30	53	16,50	0,15
0:28:00	54	16,49	0,16
0:28:30	55	16,48	0,16
0:29:00	55	16,47	0,16
0:29:30	56	16,47	0,16
0:30:00	57	16,46	0,17
0:30:30	58	16,45	0,17
0:31:00	58	16,44	0,17
0:31:30	59	16,44	0,17
0:32:00	60	16,44	0,17
0:32:30	60	16,43	0,18
0:33:00	61	16,42	0,18
0:33:30	62	16,42	0,18
0:34:00	62	16,41	0,18
0:34:30	63	16,41	0,19
0:35:00	64	16,41	0,19
0:35:30	64	16,41	0,19
0:36:00	65	16,40	0,19
0:36:30	66	16,40	0,19
0:37:00	66	16,40	0,19
0:37:30	67	16,40	0,19
0:38:00	68	16,40	0,19
0:38:30	68	16,40	0,19
0:39:00	69	16,40	0,19
0:39:30	70	16,40	0,19
0:40:00	70	16,40	0,19
0:40:30	71	16,40	0,19
0:41:00	72	16,41	0,19
0:41:30	72	16,41	0,19
0:42:00	73	16,41	0,19
0:42:30	73	16,41	0,18
0:43:00	74	16,42	0,18
0:43:30	74	16,42	0,18
0:44:00	75	16,42	0,18
0:44:30	75	16,43	0,18
0:45:00	75	16,44	0,17
0:45:30	76	16,45	0,17
0:46:00	76	16,45	0,17
0:46:30	76	16,46	0,17
0:47:00	76	16,47	0,16
0:47:30	76	16,47	0,16
0:48:00	76	16,48	0,16
0:48:30	76	16,48	0,16
0:49:00	76	16,48	0,16
0:49:30	76	16,50	0,15
0:50:00	76	16,50	0,15
0:50:30	76	16,50	0,15
0:51:00	76	16,52	0,15
0:51:30	76	16,52	0,15
0:52:00	76	16,53	0,14
0:52:30	76	16,53	0,14
0:53:00	76	16,54	0,14
0:53:30	76	16,56	0,13
0:54:00	76	16,55	0,13
0:54:30	76	16,56	0,13
0:55:00	76	16,57	0,13
0:55:30	76	16,58	0,12
0:56:00	76	16,60	0,12
0:56:30	76	16,60	0,12
0:57:00	75	16,61	0,11
0:57:30	75	16,62	0,11
0:58:00	75	16,62	0,11
0:58:30	75	16,64	0,10
0:59:00	75	16,65	0,10
0:59:30	75	16,65	0,10
1:00:00	75	19,65	0,00
1:00:30	75	19,67	0,00
1:01:00	75	19,68	0,00
1:01:30	74	19,69	0,00
1:02:00	74	19,70	0,00
1:02:30	74	19,71	0,00
1:03:00	74	19,71	0,00
1:03:30	74	19,72	0,00
1:04:00	74	19,74	0,00
1:04:30	74	19,74	0,00
1:05:00	74	19,74	0,00
1:05:30	74	19,75	0,00
1:06:00	74	19,76	0,00
1:06:30	74	19,77	0,00
1:07:00	74	19,77	0,00
1:07:30	74	19,77	0,00
1:08:00	74	16,77	0,06
1:08:30	74	16,77	0,06
1:09:00	74	16,77	0,06
1:09:30	74	16,78	0,06
1:10:00	74	16,78	0,06
1:10:30	74	16,78	0,06
1:11:00	74	16,78	0,06
1:11:30	74	16,78	0,06
1:12:00	74	16,78	0,06
1:12:30	74	16,79	0,06
1:13:00	74	16,79	0,06
1:13:30	73	16,79	0,06
1:14:00	73	16,79	0,06
1:14:30	73	16,80	0,05
1:15:00	73	16,80	0,05
1:15:30	73	16,80	0,05
1:16:00	73	16,80	0,05
1:16:30	73	16,80	0,05
1:17:00	73	16,80	0,05
1:17:30	73	16,80	0,05
1:18:00	73	16,80	0,05
1:18:30	73	16,80	0,05
1:19:00	73	16,80	0,05
1:19:30	73	16,80	0,05
1:20:00	73	16,79	0,06
1:20:30	73	16,79	0,06
1:21:00	73	16,78	0,06
1:21:30	73	16,78	0,06
1:22:00	73	16,77	0,06
1:22:30	73	16,77	0,06
1:23:00	73	16,77	0,06
1:23:30	73	16,76	0,07
1:24:00	73	16,75	0,07
1:24:30	73	16,74	0,07
1:25:00	73	16,74	0,07
1:25:30	73	16,74	0,07
1:26:00	73	16,73	0,07
1:26:30	73	16,72	0,08
1:27:00	73	16,71	0,08
1:27:30	73	16,71	0,08
1:28:00	73	16,71	0,08
1:28:30	73	16,71	0,08
1:29:00	73	16,68	0,09
1:29:30	73	16,68	0,09
1:30:00	73	16,68	0,09
1:30:30	73	16,68	0,09
1:31:00	73	16,68	0,09
1:31:30	73	16,67	0,09
1:32:00	73	16,66	0,10
1:32:30	73	16,65	0,10
1:33:00	73	16,65	0,10
1:33:30	73	16,64	0,10
1:34:00	73	16,64	0,10
1:34:30	73	16,63	0,11
1:35:00	73	16,62	0,11
1:35:30	73	16,62	0,11
1:36:00	73	16,61	0,11
1:36:30	73	16,60	0,12
1:37:00	73	16,59	0,12
1:37:30	73	16,59	0,12
1:38:00	73	16,58	0,12
1:38:30	73	16,57	0,13
1:39:00	73	16,56	0,13
1:39:30	73	16,56	0,13
1:40:00	73	16,56	0,13
1:40:30	73	16,54	0,14
1:41:00	73	16,53	0,14
1:41:30	73	16,53	0,14
1:42:00	73	16,52	0,15
1:42:30	73	16,51	0,15
1:43:00	73	16,50	0,15
1:43:30	73	16,50	0,15
1:44:00	73	16,48	0,16
1:44:30	73	16,47	0,16
1:45:00	73	16,47	0,16
1:45:30	73	16,46	0,17
1:46:00	73	16,44	0,17
1:46:30	73	16,44	0,17
1:47:00	73	16,43	0,18
1:47:30	73	16,42	0,18
1:48:00	73	16,41	0,18
1:48:30	73	16,41	0,19
1:49:00	73	16,39	0,19
1:49:30	73	16,38	0,20
1:50:00	73	16,38	0,20
1:50:30	73	16,37	0,20
1:51:00	73	16,35	0,20
1:51:30	72	16,35	0,21
1:52:00	73	16,33	0,21
1:52:30	72	16,32	0,22
1:53:00	73	16,32	0,22
1:53:30	72	16,30	0,22
1:54:00	72	16,29	0,23
1:54:30	72	16,28	0,23
1:55:00	72	16,27	0,24
1:55:30	72	16,26	0,24
1:56:00	72	16,25	0,24
1:56:30	72	16,24	0,25
1:57:00	72	16,23	0,25
1:57:30	72	16,22	0,26
1:58:00	72	16,20	0,26
1:58:30	72	16,20	0,26
1:59:00	72	16,18	0,27
1:59:30	72	16,17	0,28
2:00:00	73	16,16	0,28
2:00:30	72	16,14	0,28
2:01:00	72	16,14	0,29
2:01:30	72	16,12	0,29
2:02:00	72	16,11	0,30
2:02:30	72	16,10	0,30
2:03:00	72	16,09	0,31
2:03:30	72	16,08	0,31
2:04:00	72	16,07	0,31
2:04:30	72	16,05	0,32
2:05:00	73	15,98	0,35
2:05:30	73	15,97	0,35
2:06:00	73	15,96	0,36
2:06:30	73	15,94	0,37
2:07:00	73	15,92	0,38
2:07:30	72	15,90	0,38
2:08:00	72	15,90	0,39
2:08:30	73	15,88	0,40
2:09:00	72	15,86	0,40
2:09:30	72	15,84	0,41
2:10:00	72	15,83	0,42
2:10:30	72	15,81	0,43
2:11:00	72	15,79	0,43
2:11:30	72	15,78	0,44
2:12:00	72	15,75	0,45
2:12:30	72	15,74	0,46
2:13:00	72	15,72	0,47
2:13:30	72	15,70	0,47
2:14:00	72	15,68	0,48
2:14:30	72	15,66	0,49
2:15:00	72	15,65	0,50
2:15:30	72	15,63	0,51
2:16:00	72	15,61	0,52
2:16:30	72	15,60	0,52
2:17:00	72	15,57	0,54
2:17:30	72	15,55	0,55
2:18:00	72	15,54	0,55
2:18:30	72	15,51	0,56
2:19:00	72	15,49	0,57
2:19:30	72	15,48	0,58
2:20:00	72	15,45	0,59
2:20:30	72	15,43	0,60
2:21:00	72	15,42	0,61
2:21:30	72	15,40	0,62
2:22:00	72	15,38	0,63
2:22:30	72	15,36	0,64
2:23:00	72	15,34	0,65
2:23:30	72	15,32	0,66
2:24:00	72	15,30	0,67
2:24:30	72	15,28	0,68
2:25:00	72	15,27	0,69
2:25:30	72	15,24	0,70
2:26:00	72	15,21	0,72
2:26:30	72	15,20	0,73
2:27:00	72	15,18	0,74
2:27:30	72	15,15	0,75
2:28:00	72	15,14	0,76
2:28:30	72	15,12	0,77
2:29:00	72	15,10	0,78
2:29:30	72	15,06	0,81
2:30:00	72	15,03	0,82
2:30:30	72	15,02	0,83
2:31:00	72	15,00	0,84
2:31:30	72	14,98	0,85
2:32:00	72	14,96	0,87
2:32:30	72	14,94	0,88
2:33:00	72	14,92	0,89
2:33:30	72	14,91	0,90
2:34:00	72	14,89	0,91
2:34:30	72	14,87	0,92
2:35:00	72	14,85	0,94
2:35:30	72	14,82	0,95
2:36:00	72	14,80	0,97
2:36:30	72	14,79	0,98
2:37:00	72	14,76	0,99
2:37:30	72	14,75	1,00
2:38:00	72	14,72	1,02
2:38:30	72	14,70	1,03
2:39:00	72	14,69	1,04
2:39:30	72	14,67	1,06
2:40:00	72	14,65	1,07
2:40:30	72	14,63	1,08
2:41:00	72	14,61	1,10
2:41:30	72	14,58	1,11
2:42:00	72	14,57	1,12
2:42:30	72	14,55	1,14
2:43:00	72	14,53	1,15
2:43:30	72	14,51	1,17
2:44:00	72	14,49	1,18
2:44:30	72	14,47	1,19
2:45:00	72	14,46	1,20
2:45:30	72	14,43	1,22
2:46:00	72	14,41	1,24
2:46:30	72	14,40	1,24
2:47:00	72	14,38	1,27
2:47:30	72	14,36	1,28
2:48:00	72	14,34	1,29
2:48:30	72	14,33	1,30
2:49:00	72	14,31	1,32
2:49:30	72	14,29	1,33
2:50:00	72	14,27	1,35
2:50:30	72	14,25	1,36
2:51:00	72	14,23	1,38
2:51:30	72	14,22	1,39
2:52:00	72	14,20	1,40
2:52:30	72	14,19	1,41
2:53:00	72	14,17	1,43
2:53:30	72	14,16	1,44
2:54:00	72	14,13	1,46
2:54:30	72	14,12	1,47
2:55:00	72	14,10	1,48
2:55:30	72	14,08	1,50
2:56:00	72	14,07	1,51
2:56:30	72	14,05	1,53
2:57:00	72	14,04	1,54
2:57:30	72	14,01	1,56
2:58:00	72	14,00	1,57
2:58:30	72	13,99	1,58
2:59:00	72	13,97	1,60
2:59:30	72	13,96	1,61
3:00:00	72	13,94	1,63
3:00:30	72	13,93	1,63
3:01:00	72	13,92	1,65
3:01:30	72	13,89	1,67
3:02:00	72	13,88	1,68
3:02:30	72	13,86	1,69
3:03:00	72	13,86	1,70
3:03:30	72	13,83	1,72
3:04:00	72	13,82	1,74
3:04:30	72	13,80	1,75
3:05:00	72	13,80	1,76
3:05:30	72	13,77	1,78
3:06:00	72	13,76	1,79
3:06:30	72	13,75	1,80
3:07:00	72	13,74	1,82
3:07:30	72	13,77	1,79
3:08:00	72	13,68	1,87
3:08:30	72	13,67	1,88
3:09:00	72	13,66	1,90
3:09:30	72	13,64	1,91
3:10:00	72	13,63	1,92
3:10:30	72	13,62	1,94
3:11:00	72	13,61	1,94
3:11:30	72	13,59	1,96
3:12:00	72	13,58	1,98
3:12:30	72	13,57	1,99
3:13:00	72	13,56	2,00
3:13:30	72	13,54	2,02
3:14:00	72	13,53	2,03
3:14:30	72	13,52	2,04
3:15:00	72	13,50	2,05
3:15:30	72	13,49	2,07
3:16:00	72	13,47	2,09
3:16:30	72	13,47	2,10
3:17:00	72	13,45	2,11
3:17:30	72	13,45	2,12
3:18:00	72	13,43	2,14
3:18:30	72	13,42	2,15
3:19:00	72	13,41	2,16
3:19:30	72	13,39	2,18
3:20:00	72	13,38	2,19
3:20:30	72	13,37	2,20
3:21:00	72	13,36	2,21
3:21:30	72	13,35	2,23
3:22:00	72	13,34	2,24
3:22:30	72	13,32	2,26
3:23:00	72	13,32	2,26
3:23:30	72	13,31	2,27
3:24:00	72	13,29	2,29
3:24:30	72	13,28	2,31
3:25:00	72	13,27	2,32
3:25:30	72	13,27	2,33
3:26:00	72	13,26	2,34
3:26:30	72	13,24	2,35
3:27:00	72	13,23	2,36
3:27:30	72	13,22	2,38
3:28:00	72	13,21	2,39
3:28:30	72	13,20	2,40
3:29:00	72	13,20	2,41
3:29:30	72	13,19	2,42
3:30:00	72	13,18	2,44
3:30:30	72	13,17	2,45
3:31:00	72	13,16	2,45
3:31:30	72	13,14	2,47
3:32:00	72	13,14	2,48
3:32:30	72	13,13	2,49
3:33:00	72	13,12	2,51
3:33:30	72	13,11	2,52
3:34:00	72	13,10	2,53
3:34:30	72	13,09	2,55
3:35:00	72	13,09	2,55
3:35:30	72	13,08	2,56
3:36:00	72	13,07	2,57
3:36:30	72	13,05	2,59
3:37:00	72	13,05	2,60
3:37:30	72	13,04	2,61
3:38:00	72	13,03	2,62
3:38:30	72	13,02	2,63
3:39:00	72	13,02	2,64
3:39:30	72	13,00	2,66
3:40:00	72	12,99	2,67
3:40:30	72	12,99	2,68
3:41:00	72	12,98	2,69
3:41:30	72	12,97	2,70
3:42:00	72	12,96	2,71
3:42:30	72	12,96	2,71
3:43:00	72	12,95	2,73
3:43:30	72	12,94	2,74
3:44:00	72	12,93	2,75
3:44:30	72	12,93	2,76
3:45:00	72	12,92	2,77
3:45:30	72	12,91	2,78
3:46:00	72	12,90	2,79
3:46:30	72	12,90	2,80
3:47:00	72	12,89	2,81
3:47:30	72	12,88	2,82
3:48:00	72	12,88	2,83
3:48:30	72	12,87	2,84
3:49:00	72	12,87	2,84
3:49:30	72	12,85	2,86
3:50:00	72	12,84	2,87
3:50:30	72	12,84	2,87
3:51:00	72	12,83	2,90
3:51:30	72	12,83	2,90
3:52:00	72	12,82	2,92
3:52:30	72	12,81	2,93
3:53:00	72	12,81	2,93
3:53:30	72	12,80	2,94
3:54:00	72	12,79	2,95
3:54:30	72	12,79	2,95
3:55:00	72	12,79	2,96
3:55:30	72	12,78	2,97
3:56:00	72	12,78	2,97
3:56:30	72	12,79	2,96
3:57:00	72	12,75	3,02
3:57:30	72	12,74	3,03
3:58:00	72	12,73	3,04
3:58:30	72	12,73	3,05
3:59:00	72	12,73	3,05
3:59:30	72	12,72	3,06
4:00:00	72	12,72	3,06
4:00:30	72	12,71	3,07
4:01:00	72	12,70	3,08
4:01:30	72	12,70	3,10
4:02:00	72	12,69	3,11
4:02:30	72	12,68	3,12
4:03:00	72	12,68	3,12
4:03:30	72	12,67	3,13
4:04:00	72	12,66	3,14
4:04:30	72	12,66	3,14
4:05:00	72	12,66	3,15
4:05:30	72	12,65	3,17
4:06:00	72	12,65	3,17
4:06:30	72	12,64	3,18
4:07:00	72	12,64	3,19
4:07:30	72	12,63	3,20
4:08:00	72	12,62	3,21
4:08:30	72	12,62	3,21
4:09:00	72	12,61	3,22
4:09:30	72	12,61	3,22
4:10:00	72	12,61	3,24
4:10:30	72	12,60	3,25
4:11:00	72	12,60	3,25
4:11:30	72	12,59	3,26
4:12:00	72	12,59	3,26
4:12:30	72	12,58	3,27
4:13:00	72	12,57	3,28
4:13:30	72	12,57	3,28
4:14:00	72	12,57	3,30
4:14:30	72	12,56	3,31
4:15:00	72	12,56	3,31
4:15:30	72	12,55	3,32
4:16:00	72	12,54	3,33
4:16:30	72	12,54	3,33
4:17:00	72	12,54	3,34
4:17:30	72	12,54	3,34
4:18:00	72	12,53	3,36
4:18:30	72	12,52	3,37
4:19:00	72	12,52	3,37
4:19:30	72	12,52	3,38
4:20:00	72	12,51	3,39
4:20:30	72	12,51	3,39
4:21:00	72	12,50	3,41
4:21:30	72	12,50	3,41
4:22:00	72	12,49	3,42
4:22:30	72	12,49	3,42
4:23:00	72	12,48	3,43
4:23:30	72	12,48	3,43
4:24:00	72	12,48	3,44
4:24:30	72	12,48	3,44
4:25:00	72	12,47	3,46
4:25:30	72	12,47	3,46
4:26:00	72	12,46	3,47
4:26:30	72	12,45	3,48
4:27:00	72	12,45	3,50
4:27:30	72	12,45	3,50
4:28:00	72	12,44	3,51
4:28:30	72	12,44	3,51
4:29:00	72	12,44	3,51
4:29:30	72	12,43	3,52
4:30:00	72	12,43	3,52
4:30:30	72	12,43	3,53
4:31:00	72	12,43	3,53
4:31:30	72	12,42	3,55
4:32:00	72	12,42	3,55
4:32:30	72	12,41	3,56
4:33:00	72	12,41	3,56
4:33:30	72	12,40	3,57
4:34:00	72	12,40	3,57
4:34:30	72	12,39	3,59
4:35:00	72	12,39	3,59
4:35:30	72	12,39	3,60
4:36:00	72	12,39	3,60
4:36:30	72	12,38	3,61
4:37:00	72	12,38	3,61
4:37:30	72	12,38	3,61
4:38:00	72	12,37	3,62
4:38:30	72	12,37	3,62
4:39:00	72	12,36	3,64
4:39:30	72	12,36	3,65
4:40:00	72	12,36	3,65
4:40:30	72	12,36	3,65
4:41:00	72	12,35	3,66
4:41:30	72	12,35	3,66
4:42:00	72	12,35	3,66
4:42:30	72	12,34	3,68
4:43:00	72	12,34	3,68
4:43:30	72	12,34	3,69
4:44:00	72	12,34	3,69
4:44:30	72	12,33	3,71
4:45:00	72	12,33	3,71
4:45:30	72	12,33	3,71
4:46:00	72	12,32	3,72
4:46:30	72	12,32	3,72
4:47:00	72	12,31	3,73
4:47:30	72	12,31	3,73
4:48:00	72	12,31	3,73
4:48:30	72	12,30	3,75
4:49:00	72	12,30	3,75
4:49:30	72	12,30	3,75
4:50:00	72	12,30	3,76
4:50:30	72	12,30	3,76
4:51:00	72	12,29	3,77
4:51:30	72	12,29	3,77
4:52:00	72	12,29	3,77
4:52:30	72	12,29	3,77
4:53:00	72	12,28	3,79
4:53:30	72	12,28	3,79
4:54:00	72	12,28	3,79
4:54:30	72	12,27	3,80
4:55:00	72	12,27	3,80
4:55:30	72	12,27	3,80
4:56:00	72	12,27	3,81
4:56:30	72	12,27	3,81
4:57:00	72	12,26	3,83
4:57:30	72	12,26	3,83
4:58:00	72	12,26	3,83
4:58:30	72	12,25	3,84
4:59:00	72	12,25	3,84
4:59:30	72	12,25	3,84
5:00:00	72	12,25	3,84
5:00:30	72	12,25	3,84
5:01:00	72	12,25	3,86
5:01:30	72	12,25	3,86
5:02:00	72	12,25	3,86
5:02:30	72	12,25	3,86
5:03:00	72	12,24	3,87
5:03:30	72	12,24	3,87
5:04:00	72	12,24	3,87
5:04:30	72	12,23	3,88
5:05:00	72	12,23	3,88
5:05:30	72	12,23	3,88
5:06:00	72	12,22	3,90
5:06:30	72	12,22	3,90
5:07:00	72	12,22	3,90
5:07:30	72	12,21	3,91
5:08:00	72	12,21	3,91
5:08:30	72	12,21	3,93
5:09:00	72	12,21	3,93
5:09:30	72	12,21	3,93
5:10:00	72	12,20	3,94
5:10:30	72	12,20	3,94
5:11:00	72	12,20	3,94
5:11:30	72	12,20	3,94
5:12:00	72	12,20	3,94
5:12:30	72	12,19	3,96
5:13:00	72	12,19	3,96
5:13:30	72	12,19	3,96
5:14:00	72	12,19	3,96
5:14:30	72	12,18	3,97
5:15:00	72	12,18	3,97
5:15:30	72	12,18	3,97
5:16:00	72	12,18	3,97
5:16:30	72	12,18	3,98
5:17:00	72	12,18	3,98
5:17:30	72	12,18	3,98
5:18:00	72	12,18	3,98
5:18:30	73	12,18	3,98
5:19:00	73	12,17	4,00
5:19:30	73	12,17	4,00
5:20:00	73	12,17	4,00
5:20:30	73	12,17	4,00
5:21:00	73	12,16	4,01
5:21:30	72	12,16	4,01
5:22:00	72	12,16	4,01
5:22:30	72	12,16	4,01
5:23:00	72	12,16	4,03
5:23:30	73	12,16	4,03
5:24:00	72	12,16	4,03
5:24:30	72	12,16	4,03
5:25:00	72	12,15	4,04
5:25:30	72	12,15	4,04
5:26:00	72	12,15	4,04
5:26:30	72	12,15	4,04
5:27:00	72	12,15	4,04
5:27:30	72	12,15	4,04
5:28:00	72	12,14	4,06
5:28:30	72	12,14	4,06
5:29:00	72	12,14	4,06
5:29:30	72	12,14	4,06
5:30:00	72	12,14	4,06
5:30:30	72	12,13	4,07
5:31:00	72	12,13	4,07
5:31:30	72	12,13	4,07
5:32:00	72	12,13	4,07
5:32:30	72	12,13	4,07
5:33:00	72	12,13	4,09
5:33:30	72	12,13	4,09
5:34:00	72	12,13	4,09
5:34:30	72	12,13	4,09
5:35:00	72	12,13	4,09
5:35:30	72	12,12	4,10
5:36:00	72	12,12	4,10
5:36:30	72	12,12	4,10
5:37:00	72	12,12	4,10
5:37:30	72	12,12	4,10
5:38:00	72	12,12	4,10
5:38:30	72	12,12	4,10
5:39:00	72	12,11	4,12
5:39:30	72	12,11	4,12
5:40:00	72	12,11	4,12
5:40:30	72	12,11	4,12
5:41:00	72	12,11	4,12
5:41:30	72	12,10	4,13
5:42:00	72	12,10	4,13
5:42:30	72	12,10	4,13
5:43:00	72	12,10	4,13
5:43:30	72	12,10	4,13
5:44:00	72	12,10	4,13
5:44:30	72	12,10	4,13
5:45:00	72	12,09	4,15
5:45:30	72	12,09	4,15
5:46:00	72	12,09	4,15
5:46:30	72	12,09	4,15
5:47:00	72	12,09	4,15
5:47:30	72	12,09	4,15
5:48:00	72	12,09	4,16
5:48:30	72	12,09	4,16
5:49:00	72	12,09	4,16
5:49:30	72	12,09	4,16
5:50:00	72	12,09	4,16
5:50:30	72	12,09	4,16
5:51:00	72	12,08	4,18
5:51:30	72	12,08	4,18
5:52:00	72	12,09	4,16
5:52:30	72	12,08	4,18
5:53:00	72	12,08	4,18
5:53:30	72	12,08	4,18
5:54:00	73	12,11	4,12
5:54:30	73	12,09	4,15
5:55:00	73	12,09	4,16
5:55:30	72	12,09	4,16
5:56:00	72	12,08	4,18
5:56:30	72	12,08	4,18
5:57:00	72	12,07	4,19
5:57:30	72	12,07	4,21
5:58:00	72	12,07	4,21
5:58:30	72	12,06	4,22
5:59:00	72	12,06	4,22
5:59:30	72	12,06	4,22
6:00:00	72	12,06	4,22
6:00:30	72	12,06	4,22
6:01:00	72	12,05	4,24
6:01:30	72	12,05	4,24
6:02:00	72	12,05	4,24
6:02:30	72	12,05	4,24
6:03:00	72	12,04	4,25
6:03:30	72	12,04	4,25
6:04:00	72	12,04	4,25
6:04:30	72	12,04	4,25
6:05:00	72	12,04	4,25
6:05:30	72	12,04	4,27
6:06:00	72	12,04	4,25
6:06:30	72	12,04	4,25
6:07:00	72	12,04	4,27
6:07:30	72	12,04	4,27
6:08:00	72	12,04	4,27
6:08:30	72	12,04	4,27
6:09:00	72	12,03	4,28
6:09:30	72	12,03	4,28
6:10:00	72	12,03	4,28
6:10:30	72	12,03	4,28
6:11:00	72	12,03	4,28
6:11:30	72	12,03	4,28
6:12:00	72	12,03	4,28
6:12:30	72	12,03	4,28
6:13:00	72	12,02	4,30
6:13:30	72	12,02	4,30
6:14:00	72	12,02	4,30
6:14:30	72	12,02	4,30
6:15:00	72	12,02	4,30
6:15:30	72	12,01	4,31
6:16:00	72	12,01	4,31
6:16:30	72	12,01	4,31
6:17:00	72	12,01	4,31
6:17:30	72	12,01	4,31
6:18:00	72	12,01	4,31
6:18:30	72	12,01	4,31
6:19:00	72	12,00	4,33
6:19:30	72	12,00	4,33
6:20:00	72	12,00	4,33
6:20:30	72	12,00	4,33
6:21:00	72	12,00	4,33
6:21:30	72	12,00	4,33
6:22:00	72	12,00	4,33
6:22:30	72	12,00	4,35
6:23:00	72	12,00	4,35
6:23:30	72	12,00	4,35
6:24:00	72	12,00	4,35
6:24:30	72	12,00	4,35
6:25:00	72	12,00	4,35
6:25:30	72	12,00	4,35
6:26:00	72	12,00	4,35
6:26:30	72	11,99	4,36
6:27:00	72	11,99	4,36
6:27:30	72	11,99	4,36
6:28:00	72	11,99	4,36
6:28:30	72	11,99	4,36
6:29:00	72	11,99	4,36
6:29:30	72	11,99	4,36
6:30:00	72	11,99	4,36
6:30:30	72	11,99	4,36
6:31:00	72	11,99	4,36
6:31:30	72	11,99	4,36
6:32:00	72	11,98	4,38
6:32:30	72	11,98	4,38
6:33:00	72	11,98	4,38
6:33:30	72	11,98	4,38
6:34:00	72	11,98	4,38
6:34:30	72	11,98	4,38
6:35:00	72	11,97	4,39
6:35:30	72	11,98	4,38
6:36:00	72	11,97	4,39
6:36:30	72	11,97	4,39
6:37:00	72	11,97	4,39
6:37:30	72	11,97	4,39
6:38:00	72	11,97	4,39
6:38:30	72	11,97	4,41
6:39:00	72	11,97	4,41
6:39:30	72	11,97	4,41
6:40:00	72	11,97	4,41
6:40:30	72	11,97	4,41
6:41:00	72	11,97	4,41
6:41:30	72	11,97	4,41
6:42:00	72	11,97	4,41
6:42:30	72	11,97	4,41
6:43:00	72	11,97	4,41
6:43:30	72	11,96	4,42
6:44:00	72	11,97	4,41
6:44:30	72	11,96	4,42
6:45:00	72	11,96	4,42
6:45:30	72	11,96	4,42
6:46:00	72	11,96	4,42
6:46:30	72	11,96	4,42
6:47:00	72	11,96	4,42
6:47:30	72	11,96	4,42
6:48:00	72	11,95	4,44
6:48:30	72	11,95	4,44
6:49:00	72	11,95	4,44
6:49:30	72	11,95	4,44
6:50:00	72	11,95	4,44
6:50:30	72	11,95	4,44
6:51:00	72	11,95	4,44
6:51:30	72	11,95	4,44
6:52:00	72	11,95	4,44
6:52:30	72	11,95	4,44
6:53:00	72	11,95	4,44
6:53:30	72	11,95	4,44
6:54:00	72	11,95	4,44
6:54:30	72	11,95	4,46
6:55:00	72	11,95	4,46
6:55:30	72	11,95	4,46
6:56:00	72	11,95	4,46
6:56:30	72	11,95	4,46
6:57:00	72	11,95	4,46
6:57:30	72	11,95	4,46
6:58:00	72	11,95	4,46
6:58:30	72	11,94	4,47
6:59:00	72	11,94	4,47
6:59:30	72	11,95	4,46
7:00:00	72	11,94	4,47
7:00:30	72	11,94	4,47
7:01:00	72	11,94	4,47
7:01:30	72	11,94	4,47
7:02:00	72	11,94	4,47
7:02:30	72	11,94	4,47
7:03:00	72	11,94	4,47
7:03:30	72	11,94	4,47
7:04:00	72	11,94	4,47
7:04:30	72	11,93	4,49
7:05:00	72	11,93	4,49
7:05:30	72	11,93	4,49
7:06:00	72	11,94	4,47
7:06:30	72	11,93	4,49
7:07:00	72	11,93	4,49
7:07:30	72	11,93	4,49
7:08:00	72	11,93	4,49
7:08:30	72	11,93	4,49
7:09:00	72	11,92	4,51
7:09:30	72	11,93	4,49
7:10:00	72	11,92	4,51
7:10:30	72	11,92	4,51
7:11:00	72	11,92	4,51
7:11:30	72	11,92	4,51
7:12:00	72	11,92	4,51
7:12:30	72	11,92	4,51
7:13:00	72	11,92	4,51
7:13:30	72	11,92	4,51
7:14:00	72	11,92	4,51
7:14:30	72	11,92	4,51
7:15:00	72	11,92	4,51
7:15:30	72	11,92	4,51
7:16:00	72	11,92	4,51
7:16:30	72	11,92	4,51
7:17:00	72	11,92	4,51
7:17:30	72	11,92	4,51
7:18:00	72	11,91	4,52
7:18:30	72	11,91	4,52
7:19:00	72	11,91	4,52
7:19:30	72	11,91	4,52
7:20:00	72	11,91	4,52
7:20:30	72	11,91	4,54
7:21:00	72	11,91	4,52
7:21:30	72	11,91	4,54
7:22:00	72	11,91	4,54
7:22:30	72	11,91	4,54
7:23:00	72	11,92	4,51
7:23:30	72	11,92	4,51
7:24:00	72	11,91	4,52
7:24:30	72	11,91	4,52
7:25:00	72	11,91	4,52
7:25:30	72	11,91	4,52
7:26:00	72	11,91	4,52
7:26:30	72	11,91	4,54
7:27:00	72	11,91	4,54
7:27:30	72	11,91	4,54
7:28:00	72	11,91	4,54
7:28:30	72	11,91	4,54
7:29:00	72	11,91	4,54
7:29:30	72	11,90	4,55
7:30:00	72	11,90	4,55
7:30:30	72	11,90	4,55
7:31:00	72	11,90	4,55
7:31:30	72	11,90	4,55
7:32:00	72	11,90	4,55
7:32:30	72	11,90	4,55
7:33:00	72	11,90	4,55
7:33:30	72	11,90	4,55
7:34:00	72	11,90	4,55
7:34:30	72	11,90	4,55
7:35:00	72	11,90	4,55
7:35:30	72	11,89	4,57
7:36:00	72	11,89	4,57
7:36:30	72	11,89	4,57
7:37:00	72	11,89	4,57
7:37:30	72	11,89	4,57
7:38:00	72	11,89	4,57
7:38:30	72	11,89	4,57
7:39:00	72	11,89	4,57
7:39:30	72	11,88	4,59
7:40:00	72	11,88	4,59
7:40:30	72	11,89	4,57
7:41:00	72	11,88	4,59
7:41:30	72	11,88	4,59
7:42:00	72	11,89	4,57
7:42:30	72	11,88	4,59
7:43:00	72	11,88	4,59
7:43:30	72	11,88	4,59
7:44:00	72	11,88	4,59
7:44:30	72	11,88	4,59
7:45:00	72	11,88	4,59
7:45:30	72	11,88	4,59
7:46:00	72	11,88	4,59
7:46:30	72	11,88	4,59
7:47:00	72	11,88	4,59
7:47:30	72	11,88	4,60
7:48:00	72	11,88	4,60
7:48:30	72	11,88	4,60
7:49:00	72	11,88	4,60
7:49:30	72	11,88	4,60
7:50:00	72	11,88	4,60
7:50:30	72	11,88	4,60
7:51:00	72	11,88	4,60
7:51:30	72	11,88	4,60
7:52:00	72	11,88	4,60
7:52:30	72	11,88	4,60
7:53:00	72	11,87	4,62
7:53:30	72	11,87	4,62
7:54:00	72	11,87	4,62
7:54:30	72	11,87	4,62
7:55:00	72	11,87	4,62
7:55:30	72	11,87	4,62
7:56:00	72	11,87	4,62
7:56:30	72	11,87	4,62
7:57:00	72	11,87	4,62
7:57:30	72	11,87	4,62
7:58:00	72	11,87	4,62
7:58:30	72	11,87	4,62
7:59:00	72	11,87	4,62
7:59:30	72	11,87	4,62
8:00:00	72	11,86	4,64
8:00:30	72	11,87	4,62
8:01:00	72	11,86	4,64
8:01:30	72	11,86	4,64
8:02:00	72	11,86	4,64
8:02:30	72	11,86	4,64
8:03:00	72	11,86	4,64
8:03:30	72	11,86	4,64
8:04:00	72	11,86	4,64
8:04:30	72	11,86	4,64
8:05:00	72	11,86	4,64
8:05:30	72	11,86	4,64
8:06:00	72	11,86	4,64
8:06:30	72	11,86	4,65
8:07:00	72	11,86	4,65
8:07:30	72	11,86	4,65
8:08:00	72	11,86	4,65
8:08:30	72	11,86	4,65
8:09:00	72	11,86	4,65
8:09:30	72	11,86	4,65
8:10:00	72	11,86	4,65
8:10:30	72	11,86	4,65
8:11:00	72	11,86	4,65
8:11:30	72	11,86	4,65
8:12:00	72	11,86	4,65
8:12:30	72	11,86	4,65
8:13:00	72	11,85	4,67
8:13:30	72	11,86	4,65
8:14:00	72	11,86	4,65
8:14:30	72	11,86	4,65
8:15:00	72	11,86	4,65
8:15:30	72	11,86	4,65
8:16:00	72	11,86	4,65
8:16:30	72	11,85	4,67
8:17:00	72	11,85	4,67
8:17:30	72	11,85	4,67
8:18:00	72	11,85	4,67
8:18:30	72	11,85	4,67
8:19:00	72	11,85	4,67
8:19:30	72	11,85	4,67
8:20:00	72	11,85	4,67
8:20:30	72	11,85	4,67
8:21:00	72	11,85	4,67
8:21:30	72	11,85	4,67
8:22:00	72	11,85	4,67
8:22:30	72	11,85	4,67
8:23:00	72	11,85	4,67
8:23:30	72	11,85	4,67
8:24:00	72	11,85	4,67
8:24:30	72	11,85	4,67
8:25:00	72	11,85	4,67
8:25:30	72	11,85	4,67
8:26:00	72	11,85	4,67
8:26:30	72	11,84	4,69
8:27:00	72	11,84	4,69
8:27:30	72	11,85	4,67
8:28:00	72	11,84	4,69
8:28:30	72	11,84	4,69
8:29:00	72	11,84	4,69
8:29:30	72	11,84	4,69
8:30:00	72	11,84	4,69
8:30:30	72	11,84	4,69
8:31:00	72	11,84	4,69
8:31:30	72	11,84	4,69
8:32:00	72	11,84	4,69
8:32:30	72	11,84	4,69
8:33:00	72	11,84	4,69
8:33:30	72	11,83	4,70
8:34:00	72	11,83	4,70
8:34:30	72	11,84	4,69
8:35:00	72	11,83	4,70
8:35:30	72	11,83	4,70
8:36:00	72	11,83	4,70
8:36:30	72	11,83	4,70
8:37:00	72	11,83	4,70
8:37:30	72	11,83	4,70
8:38:00	72	11,83	4,70
8:38:30	72	11,83	4,70
8:39:00	72	11,83	4,70
8:39:30	72	11,83	4,70
8:40:00	72	11,83	4,70
8:40:30	72	11,83	4,70
8:41:00	72	11,83	4,70
8:41:30	72	11,83	4,70
8:42:00	72	11,82	4,72
8:42:30	72	11,82	4,72
8:43:00	72	11,82	4,72
8:43:30	72	11,82	4,72
8:44:00	72	11,82	4,72
8:44:30	72	11,82	4,72
8:45:00	72	11,82	4,72
8:45:30	72	11,82	4,72
8:46:00	72	11,82	4,72
8:46:30	72	11,82	4,72
8:47:00	72	11,82	4,74
8:47:30	72	11,82	4,72
8:48:00	72	11,82	4,72
8:48:30	72	11,82	4,72
8:49:00	72	11,82	4,74
8:49:30	72	11,82	4,74
8:50:00	72	11,82	4,74
8:50:30	72	11,82	4,74
8:51:00	72	11,82	4,74
8:51:30	72	11,82	4,74
8:52:00	72	11,82	4,74
8:52:30	72	11,82	4,74
8:53:00	72	11,82	4,74
8:53:30	72	11,82	4,74
8:54:00	72	11,82	4,74
8:54:30	72	11,82	4,74
8:55:00	72	11,82	4,74
8:55:30	72	11,82	4,74
8:56:00	72	11,82	4,74
8:56:30	72	11,82	4,74
8:57:00	72	11,81	4,76
8:57:30	72	11,82	4,74
8:58:00	72	11,82	4,74
8:58:30	72	11,82	4,74
8:59:00	72	11,82	4,74
8:59:30	72	11,82	4,74
9:00:00	72	11,81	4,76
9:00:30	72	11,81	4,76
9:01:00	72	11,81	4,76
9:01:30	72	11,81	4,76
9:02:00	72	11,81	4,76
9:02:30	72	11,81	4,76
9:03:00	72	11,81	4,76
9:03:30	72	11,81	4,76
9:04:00	72	11,81	4,76
9:04:30	72	11,81	4,76
9:05:00	72	11,81	4,76
9:05:30	72	11,81	4,76
9:06:00	72	11,81	4,76
9:06:30	72	11,81	4,76
9:07:00	72	11,81	4,76
9:07:30	72	11,81	4,76
9:08:00	72	11,81	4,76
9:08:30	72	11,81	4,76
9:09:00	72	11,81	4,76
9:09:30	72	11,80	4,77
9:10:00	72	11,81	4,76
9:10:30	72	11,81	4,76
9:11:00	72	11,81	4,76
9:11:30	72	11,81	4,76
9:12:00	72	11,80	4,77
9:12:30	72	11,80	4,77
9:13:00	72	11,80	4,77
9:13:30	72	11,81	4,76
9:14:00	72	11,80	4,77
9:14:30	72	11,80	4,77
9:15:00	72	11,80	4,77
9:15:30	72	11,80	4,77
9:16:00	72	11,80	4,77
9:16:30	72	11,80	4,77
9:17:00	72	11,80	4,77
9:17:30	72	11,80	4,77
9:18:00	72	11,80	4,77
9:18:30	72	11,80	4,77
9:19:00	72	11,80	4,77
9:19:30	72	11,80	4,77
9:20:00	72	11,80	4,77
9:20:30	72	11,80	4,77
9:21:00	72	11,80	4,77
9:21:30	72	11,80	4,77
9:22:00	72	11,80	4,77
9:22:30	72	11,80	4,77
9:23:00	72	11,80	4,77
9:23:30	72	11,79	4,79
9:24:00	72	11,79	4,79
9:24:30	72	11,79	4,79
9:25:00	72	11,79	4,79
9:25:30	72	11,79	4,79
9:26:00	72	11,79	4,79
9:26:30	72	11,79	4,79
9:27:00	72	11,79	4,79
9:27:30	72	11,79	4,79
9:28:00	72	11,79	4,79
9:28:30	72	11,79	4,79
9:29:00	72	11,79	4,79
9:29:30	72	11,79	4,79
9:30:00	72	11,79	4,79
9:30:30	72	11,79	4,79
9:31:00	72	11,79	4,81
9:31:30	72	11,79	4,81
9:32:00	72	11,79	4,79
9:32:30	72	11,79	4,81
9:33:00	72	11,79	4,81
9:33:30	72	11,79	4,81
9:34:00	72	11,79	4,81
9:34:30	72	11,79	4,81
9:35:00	72	11,79	4,81
9:35:30	72	11,79	4,81
9:36:00	72	11,79	4,81
9:36:30	72	11,79	4,81
9:37:00	72	11,79	4,81
9:37:30	72	11,79	4,81
9:38:00	72	11,79	4,81
9:38:30	72	11,79	4,81
9:39:00	72	11,79	4,81
9:39:30	72	11,79	4,81
9:40:00	72	11,79	4,81
9:40:30	72	11,79	4,81
9:41:00	72	11,79	4,81
9:41:30	72	11,79	4,81
9:42:00	72	11,78	4,82
9:42:30	72	11,78	4,82
9:43:00	72	11,78	4,82
9:43:30	72	11,78	4,82
9:44:00	72	11,78	4,82
9:44:30	72	11,78	4,82
9:45:00	72	11,78	4,82
9:45:30	72	11,78	4,82
9:46:00	72	11,78	4,82
9:46:30	72	11,78	4,82
9:47:00	72	11,78	4,82
9:47:30	72	11,78	4,82
9:48:00	72	11,78	4,82
9:48:30	72	11,78	4,82
9:49:00	72	11,78	4,82
9:49:30	72	11,78	4,82
9:50:00	72	11,78	4,82
9:50:30	72	11,78	4,82
9:51:00	72	11,77	4,84
9:51:30	72	11,78	4,82
9:52:00	72	11,77	4,84
9:52:30	72	11,78	4,82
9:53:00	72	11,78	4,82
9:53:30	72	11,77	4,84
9:54:00	72	11,77	4,84
9:54:30	72	11,77	4,84
9:55:00	72	11,77	4,84
9:55:30	72	11,77	4,84
9:56:00	72	11,77	4,84
9:56:30	72	11,77	4,84
9:57:00	72	11,77	4,84
9:57:30	72	11,77	4,84
9:58:00	72	11,77	4,84
9:58:30	72	11,77	4,84
9:59:00	72	11,77	4,84
9:59:30	72	11,77	4,84
10:00:00	72	11,77	4,84
10:00:30	72	11,77	4,84
10:01:00	72	11,77	4,84
10:01:30	72	11,77	4,84
10:02:00	72	11,77	4,84
10:02:30	72	11,77	4,84
10:03:00	72	11,77	4,86
10:03:30	72	11,78	4,82
10:04:00	72	11,78	4,82
10:04:30	72	11,78	4,82
10:05:00	72	11,78	4,82
10:05:30	72	11,78	4,82
10:06:00	72	11,78	4,82
10:06:30	72	11,77	4,84
10:07:00	72	11,77	4,84
10:07:30	72	11,77	4,84
10:08:00	72	11,77	4,84
10:08:30	72	11,77	4,84
10:09:00	72	11,77	4,84
10:09:30	72	11,77	4,84
10:10:00	72	11,77	4,84
10:10:30	72	11,77	4,84
10:11:00	72	11,77	4,84
10:11:30	72	11,77	4,84
10:12:00	72	11,77	4,86
10:12:30	72	11,77	4,84
10:13:00	72	11,77	4,84
10:13:30	72	11,77	4,86
10:14:00	72	11,77	4,86
10:14:30	72	11,77	4,86
10:15:00	72	11,77	4,84
10:15:30	72	11,77	4,84
10:16:00	72	11,77	4,86
10:16:30	72	11,77	4,86
10:17:00	72	11,77	4,86
10:17:30	72	11,77	4,84
10:18:00	72	11,77	4,86
10:18:30	72	11,77	4,86
10:19:00	72	11,77	4,86
10:19:30	72	11,77	4,86
10:20:00	72	11,77	4,86
10:20:30	72	11,77	4,86
10:21:00	72	11,77	4,86
10:21:30	72	11,77	4,86
10:22:00	72	11,77	4,86
10:22:30	72	11,77	4,86
10:23:00	72	11,77	4,86
10:23:30	72	11,77	4,86
10:24:00	72	11,77	4,86
10:24:30	72	11,77	4,86
10:25:00	72	11,77	4,86
10:25:30	72	11,77	4,86
10:26:00	72	11,77	4,86
10:26:30	72	11,77	4,86
10:27:00	72	11,76	4,88
10:27:30	72	11,76	4,88
10:28:00	72	11,77	4,86
10:28:30	72	11,76	4,88
10:29:00	72	11,77	4,86
10:29:30	72	11,77	4,86
10:30:00	72	11,76	4,88
10:30:30	72	11,76	4,88
10:31:00	72	11,76	4,88
10:31:30	72	11,77	4,86
10:32:00	72	11,76	4,88
10:32:30	72	11,76	4,88
10:33:00	72	11,76	4,88
10:33:30	72	11,76	4,88
10:34:00	72	11,76	4,88
10:34:30	72	11,76	4,88
10:35:00	72	11,76	4,88
10:35:30	72	11,76	4,88
10:36:00	72	11,76	4,88
10:36:30	72	11,76	4,88
10:37:00	72	11,76	4,88
10:37:30	72	11,76	4,88
10:38:00	72	11,76	4,88
10:38:30	72	11,76	4,88
10:39:00	72	11,76	4,88
10:39:30	72	11,76	4,88
10:40:00	72	11,76	4,88
10:40:30	72	11,75	4,90
10:41:00	72	11,75	4,90
10:41:30	72	11,75	4,90
10:42:00	72	11,75	4,90
10:42:30	72	11,75	4,90
10:43:00	72	11,75	4,90
10:43:30	72	11,75	4,90
10:44:00	72	11,75	4,90
10:44:30	72	11,75	4,90
10:45:00	72	11,75	4,90
10:45:30	72	11,75	4,90
10:46:00	72	11,75	4,90
10:46:30	72	11,75	4,90
10:47:00	72	11,75	4,90
10:47:30	72	11,75	4,90
10:48:00	72	11,75	4,90
10:48:30	72	11,75	4,90
10:49:00	72	11,75	4,90
10:49:30	72	11,75	4,90
10:50:00	72	11,75	4,90
10:50:30	72	11,74	4,91
10:51:00	72	11,75	4,90
10:51:30	72	11,75	4,90
10:52:00	72	11,74	4,91
10:52:30	72	11,74	4,91
10:53:00	72	11,74	4,91
10:53:30	72	11,74	4,91
10:54:00	72	11,74	4,91
10:54:30	72	11,74	4,91
10:55:00	72	11,74	4,91
10:55:30	72	11,74	4,91
10:56:00	72	11,74	4,91
10:56:30	72	11,74	4,91
10:57:00	72	11,74	4,91
10:57:30	72	11,74	4,91
10:58:00	72	11,74	4,91
10:58:30	72	11,74	4,91
10:59:00	72	11,74	4,91
10:59:30	72	11,74	4,91
11:00:00	72	11,74	4,91
11:00:30	72	11,74	4,91
11:01:00	72	11,74	4,91
11:01:30	72	11,74	4,91
11:02:00	72	11,74	4,91
11:02:30	72	11,74	4,91
11:03:00	72	11,73	4,93
11:03:30	72	11,74	4,91
11:04:00	72	11,73	4,93
11:04:30	72	11,73	4,93
11:05:00	72	11,73	4,93
11:05:30	72	11,73	4,93
11:06:00	72	11,73	4,93
11:06:30	72	11,73	4,93
11:07:00	72	11,73	4,93
11:07:30	72	11,73	4,93
11:08:00	72	11,73	4,93
11:08:30	72	11,73	4,93
11:09:00	72	11,73	4,93
11:09:30	72	11,73	4,93
11:10:00	72	11,73	4,93
11:10:30	72	11,73	4,93
11:11:00	72	11,73	4,93
11:11:30	72	11,73	4,93
11:12:00	72	11,73	4,93
11:12:30	72	11,73	4,93
11:13:00	72	11,73	4,93
11:13:30	72	11,73	4,93
11:14:00	72	11,73	4,93
11:14:30	72	11,73	4,93
11:15:00	72	11,73	4,93
11:15:30	72	11,73	4,93
11:16:00	72	11,73	4,93
11:16:30	72	11,73	4,93
11:17:00	72	11,73	4,95
11:17:30	72	11,73	4,95
11:18:00	72	11,73	4,95
11:18:30	72	11,73	4,93
11:19:00	72	11,73	4,95
11:19:30	72	11,73	4,95
11:20:00	72	11,73	4,95
11:20:30	72	11,73	4,95
11:21:00	72	11,73	4,95
11:21:30	72	11,73	4,95
11:22:00	72	11,73	4,95
11:22:30	72	11,73	4,95
11:23:00	72	11,73	4,95
11:23:30	72	11,73	4,95
11:24:00	72	11,73	4,95
11:24:30	72	11,73	4,95
11:25:00	72	11,73	4,95
11:25:30	72	11,73	4,95
11:26:00	72	11,73	4,95
11:26:30	72	11,73	4,95
11:27:00	72	11,73	4,95
11:27:30	72	11,73	4,95
11:28:00	72	11,73	4,95
11:28:30	72	11,73	4,95
11:29:00	72	11,73	4,95
11:29:30	72	11,73	4,95
11:30:00	72	11,73	4,95
11:30:30	72	11,72	4,97
11:31:00	72	11,72	4,97
11:31:30	72	11,73	4,95
11:32:00	72	11,73	4,95
11:32:30	72	11,73	4,95
11:33:00	72	11,72	4,97
11:33:30	72	11,72	4,97
11:34:00	72	11,72	4,97
11:34:30	72	11,72	4,97
11:35:00	72	11,72	4,97
11:35:30	72	11,72	4,97
11:36:00	72	11,72	4,97
11:36:30	72	11,72	4,97
11:37:00	72	11,72	4,97
11:37:30	72	11,72	4,97
11:38:00	72	11,72	4,97
11:38:30	72	11,72	4,97
11:39:00	72	11,72	4,97
11:39:30	72	11,72	4,97
11:40:00	72	11,72	4,97
11:40:30	72	11,72	4,97
11:41:00	72	11,72	4,97
11:41:30	72	11,72	4,97
11:42:00	72	11,72	4,97
11:42:30	72	11,72	4,97
11:43:00	72	11,72	4,97
11:43:30	72	11,72	4,97
11:44:00	72	11,72	4,97
11:44:30	72	11,71	4,98
11:45:00	72	11,72	4,97
11:45:30	72	11,72	4,97
11:46:00	72	11,72	4,97
11:46:30	72	11,71	4,98
11:47:00	72	11,72	4,97
11:47:30	72	11,72	4,97
11:48:00	72	11,72	4,97
11:48:30	72	11,71	4,98
11:49:00	72	11,71	4,98
11:49:30	72	11,72	4,97
11:50:00	72	11,71	4,98
11:50:30	72	11,71	4,98
11:51:00	72	11,72	4,97
11:51:30	72	11,72	4,97
11:52:00	72	11,71	4,98
11:52:30	72	11,72	4,97
11:53:00	72	11,71	4,98
11:53:30	72	11,71	4,98
11:54:00	72	11,71	4,98
11:54:30	72	11,72	4,97
11:55:00	72	11,71	4,98
11:55:30	72	11,71	4,98
11:56:00	72	11,71	4,98
11:56:30	72	11,71	4,98
11:57:00	72	11,71	4,98
11:57:30	72	11,71	4,98
11:58:00	72	11,71	4,98
11:58:30	72	11,71	4,98
11:59:00	72	11,71	4,98
11:59:30	72	11,71	4,98
12:00:00	72	11,71	4,98
12:00:30	72	11,71	4,98
12:01:00	72	11,71	4,98
12:01:30	72	11,71	4,98
12:02:00	72	11,71	4,98
12:02:30	72	11,71	4,98
12:03:00	72	11,71	4,98
12:03:30	72	11,71	4,98
12:04:00	72	11,71	4,98
12:04:30	72	11,71	4,98
12:05:00	72	11,71	4,98
12:05:30	72	11,71	4,98
12:06:00	72	11,71	4,98
12:06:30	72	11,71	4,98
12:07:00	72	11,71	4,98
12:07:30	72	11,71	4,98
12:08:00	72	11,71	4,98
12:08:30	72	11,71	4,98
12:09:00	72	11,71	4,98
12:09:30	72	11,70	5,00
12:10:00	72	11,71	4,98
12:10:30	72	11,71	4,98
12:11:00	72	11,71	4,98
12:11:30	72	11,70	5,00
12:12:00	72	11,70	5,00
12:12:30	72	11,70	5,00
12:13:00	72	11,70	5,00
12:13:30	72	11,70	5,00
12:14:00	72	11,70	5,00
12:14:30	72	11,70	5,00
12:15:00	72	11,70	5,00
12:15:30	72	11,70	5,00
12:16:00	72	11,70	5,00
12:16:30	72	11,70	5,00
12:17:00	72	11,70	5,00
12:17:30	72	11,70	5,00
12:18:00	72	11,70	5,00
12:18:30	72	11,70	5,02
12:19:00	72	11,70	5,00
12:19:30	72	11,70	5,00
12:20:00	72	11,70	5,00
12:20:30	72	11,70	5,00
12:21:00	72	11,70	5,00
12:21:30	72	11,70	5,00
12:22:00	72	11,70	5,02
12:22:30	72	11,70	5,02
12:23:00	72	11,70	5,00
12:23:30	72	11,70	5,00
12:24:00	72	11,70	5,02
12:24:30	72	11,70	5,02
12:25:00	72	11,70	5,02
12:25:30	72	11,70	5,02
12:26:00	72	11,70	5,02
12:26:30	72	11,70	5,02
12:27:00	72	11,70	5,02
12:27:30	72	11,70	5,02
12:28:00	72	11,70	5,02
12:28:30	72	11,70	5,02
12:29:00	72	11,70	5,02
12:29:30	72	11,70	5,02
12:30:00	72	11,70	5,02
12:30:30	72	11,70	5,02
12:31:00	72	11,70	5,02
12:31:30	72	11,70	5,02
12:32:00	72	11,70	5,02
12:32:30	72	11,70	5,02
12:33:00	72	11,70	5,02
12:33:30	72	11,70	5,02
12:34:00	72	11,70	5,02
12:34:30	72	11,70	5,02
12:35:00	72	11,70	5,02
12:35:30	72	11,70	5,02
12:36:00	72	11,70	5,02
12:36:30	72	11,70	5,02
12:37:00	72	11,70	5,02
12:37:30	72	11,70	5,02
12:38:00	72	11,70	5,02
12:38:30	72	11,70	5,02
12:39:00	72	11,70	5,02
12:39:30	72	11,70	5,02
12:40:00	72	11,70	5,02
12:40:30	72	11,70	5,02
12:41:00	72	11,70	5,02
12:41:30	72	11,70	5,02
12:42:00	72	11,70	5,02
12:42:30	72	11,70	5,02
12:43:00	72	11,70	5,02
12:43:30	72	11,69	5,04
12:44:00	72	11,70	5,02
12:44:30	72	11,69	5,04
12:45:00	72	11,70	5,02
12:45:30	72	11,69	5,04
12:46:00	72	11,70	5,02
12:46:30	72	11,69	5,04
12:47:00	72	11,69	5,04
12:47:30	72	11,70	5,02
12:48:00	72	11,70	5,02
12:48:30	72	11,70	5,02
12:49:00	72	11,69	5,04
12:49:30	72	11,70	5,02
12:50:00	72	11,69	5,04
12:50:30	72	11,69	5,04
12:51:00	72	11,69	5,04
12:51:30	72	11,69	5,04
12:52:00	72	11,69	5,04
12:52:30	72	11,69	5,04
12:53:00	72	11,69	5,04
12:53:30	72	11,69	5,04
12:54:00	72	11,69	5,04
12:54:30	72	11,69	5,04
12:55:00	72	11,69	5,04
12:55:30	72	11,69	5,04
12:56:00	72	11,69	5,04
12:56:30	72	11,69	5,04
12:57:00	72	11,69	5,04
12:57:30	72	11,69	5,04
12:58:00	72	11,69	5,04
12:58:30	72	11,69	5,04
12:59:00	72	11,69	5,04
12:59:30	72	11,69	5,04
13:00:00	72	11,69	5,04
13:00:30	72	11,69	5,04
13:01:00	72	11,69	5,04
13:01:30	72	11,69	5,04
13:02:00	72	11,69	5,04
13:02:30	72	11,69	5,04
13:03:00	72	11,69	5,04
13:03:30	72	11,69	5,04
13:04:00	72	11,69	5,04
13:04:30	72	11,68	5,06
13:05:00	72	11,69	5,04
13:05:30	72	11,69	5,04
13:06:00	72	11,68	5,06
13:06:30	72	11,68	5,06
13:07:00	72	11,68	5,06
13:07:30	72	11,69	5,04
13:08:00	72	11,68	5,06
13:08:30	72	11,68	5,06
13:09:00	72	11,68	5,06
13:09:30	72	11,68	5,06
13:10:00	72	11,68	5,06
13:10:30	72	11,68	5,06
13:11:00	72	11,68	5,06
13:11:30	72	11,68	5,06
13:12:00	72	11,68	5,06
13:12:30	72	11,68	5,06
13:13:00	72	11,68	5,06
13:13:30	72	11,68	5,06
13:14:00	72	11,68	5,06
13:14:30	72	11,68	5,06
13:15:00	72	11,68	5,06
13:15:30	72	11,68	5,06
13:16:00	72	11,68	5,06
13:16:30	72	11,68	5,06
13:17:00	72	11,68	5,06
13:17:30	72	11,68	5,06
13:18:00	72	11,68	5,06
13:18:30	72	11,68	5,06
13:19:00	72	11,68	5,06
13:19:30	72	11,68	5,06
13:20:00	72	11,68	5,06
13:20:30	72	11,68	5,06
13:21:00	72	11,68	5,06
13:21:30	72	11,68	5,06
13:22:00	72	11,68	5,06
13:22:30	72	11,68	5,06
13:23:00	72	11,68	5,06
13:23:30	72	11,68	5,06
13:24:00	72	11,68	5,06
13:24:30	72	11,68	5,06
13:25:00	72	11,68	5,06
13:25:30	72	11,68	5,07
13:26:00	72	11,68	5,07
13:26:30	72	11,68	5,06
13:27:00	72	11,68	5,06
13:27:30	72	11,68	5,07
13:28:00	72	11,68	5,06
13:28:30	72	11,68	5,07
13:29:00	72	11,68	5,07
13:29:30	72	11,68	5,06
13:30:00	72	11,68	5,06
13:30:30	72	11,68	5,07
13:31:00	72	11,68	5,07
13:31:30	72	11,68	5,07
13:32:00	72	11,68	5,07
13:32:30	72	11,68	5,07
13:33:00	72	11,68	5,07
13:33:30	72	11,68	5,06
13:34:00	72	11,68	5,07
13:34:30	72	11,68	5,06
13:35:00	72	11,68	5,07
13:35:30	72	11,68	5,07
13:36:00	72	11,68	5,07
13:36:30	72	11,68	5,06
13:37:00	72	11,68	5,06
13:37:30	72	11,68	5,07
13:38:00	72	11,68	5,07
13:38:30	72	11,68	5,07
13:39:00	72	11,68	5,06
13:39:30	72	11,68	5,07
13:40:00	72	11,68	5,07
13:40:30	72	11,68	5,07
13:41:00	72	11,68	5,07
13:41:30	72	11,68	5,07
13:42:00	72	11,68	5,07
13:42:30	72	11,68	5,07
13:43:00	72	11,68	5,07
13:43:30	72	11,68	5,07
13:44:00	72	11,68	5,07
13:44:30	72	11,68	5,07
13:45:00	72	11,68	5,07
13:45:30	72	11,68	5,07
13:46:00	72	11,68	5,07
13:46:30	72	11,68	5,07
13:47:00	72	11,68	5,07
13:47:30	72	11,68	5,07
13:48:00	72	11,68	5,07
13:48:30	72	11,68	5,07
13:49:00	72	11,68	5,07
13:49:30	72	11,68	5,07
13:50:00	72	11,68	5,07
13:50:30	72	11,67	5,09
13:51:00	72	11,68	5,07
13:51:30	72	11,68	5,07
13:52:00	72	11,67	5,09
13:52:30	72	11,67	5,09
13:53:00	72	11,68	5,07
13:53:30	72	11,67	5,09
13:54:00	72	11,68	5,07
13:54:30	72	11,67	5,09
13:55:00	72	11,67	5,09
13:55:30	72	11,67	5,09
13:56:00	72	11,67	5,09
13:56:30	72	11,67	5,09
13:57:00	72	11,67	5,09
13:57:30	72	11,67	5,09
13:58:00	72	11,67	5,09
13:58:30	72	11,67	5,09
13:59:00	72	11,67	5,09
13:59:30	72	11,67	5,09
14:00:00	72	11,67	5,09
14:00:30	72	11,67	5,09
14:01:00	72	11,67	5,09
14:01:30	72	11,67	5,09
14:02:00	72	11,67	5,09
14:02:30	72	11,67	5,09
14:03:00	72	11,67	5,09
14:03:30	72	11,67	5,09
14:04:00	72	11,67	5,09
14:04:30	72	11,67	5,09
14:05:00	72	11,67	5,09
14:05:30	72	11,67	5,09
14:06:00	72	11,67	5,09
14:06:30	72	11,66	5,11
14:07:00	72	11,67	5,09
14:07:30	72	11,67	5,09
14:08:00	72	11,67	5,09
14:08:30	72	11,66	5,11
14:09:00	72	11,67	5,09
14:09:30	72	11,67	5,09
14:10:00	72	11,67	5,09
14:10:30	72	11,66	5,11
14:11:00	72	11,66	5,11
14:11:30	72	11,67	5,09
14:12:00	72	11,66	5,11
14:12:30	72	11,66	5,11
14:13:00	72	11,67	5,09
14:13:30	72	11,66	5,11
14:14:00	72	11,67	5,09
14:14:30	72	11,66	5,11
14:15:00	72	11,66	5,11
14:15:30	72	11,66	5,11
14:16:00	72	11,66	5,11
14:16:30	72	11,66	5,11
14:17:00	72	11,67	5,09
14:17:30	72	11,66	5,11
14:18:00	72	11,66	5,11
14:18:30	72	11,66	5,11
14:19:00	72	11,66	5,11
14:19:30	72	11,66	5,11
14:20:00	72	11,66	5,11
14:20:30	72	11,66	5,11
14:21:00	72	11,66	5,11
14:21:30	72	11,66	5,11
14:22:00	72	11,66	5,11
14:22:30	72	11,66	5,11
14:23:00	72	11,66	5,11
14:23:30	72	11,66	5,11
