Repository: ProgWizer/parser

File: project-root/data/Tests/Data Acquisition/2013 (508)/13-0190 MW.txt (part 1 of 7)
--Test Summary--
Full Path and File Name	
Instrument Name	SGSA/UCA
Instrument Type	Model 5265 SGSA/UCA
Instrument Serial Number	
Test Start Date	27.09.2013
Test Start Time	12:35:53
Test Stop Date	30.09.2013
Test Stop Time	7:52:36
Test Length	67:16:43
Final Sample Time Offset	67:16:30
Controller Schedule Name	
Sampling Period	30 seconds
Comments	
Information	WellID	Research
Information	Customer	Trican
Information	EngName	Pavel Lebedev
Information	CementClass	60%G+30%SF-2+10%Microdur (BWOB)
Information	CementMfr	Dyckerhoff - Suhoy Log
Information	Additives	1%SMS+0.3%TC-101+1%CFL-20+2.5%FA-1 BWOB
Information	Density	1350
Information	BHCT	73
Information	BHST	
Information	FluidLoss	n/a
Information	JobType	Research
Calculated Value	CS_50	2:41:30
Calculated Value	CS_500	N/A
Calculated Value	SGS_Initial	N/A
Calculated Value	SGS_Final	N/A
Calculated Value	CS_Time8h	0,77 MPa
Calculated Value	CS_Time12h	1,07 MPa
Calculated Value	CS_Time24h	1,68 MPa
Calculated Value	CS_Time48h	2,20 MPa
Calculated Value	Time_SGS_100lb/100ft2	N/A
Calculated Value	Time_SGS_500lb/100ft2	N/A
Calculated Curve	Compressive Strength	Compressive strength type A (less than 14 lb/gal)
Calculated Curve	Static Gel Strength	Static gel strength
Initial Temperature (°C)	23 °C
Final Temperature (°C)	73 °C
Initial Pressure (psi)	3062 psi
Final Pressure (psi)	1928 psi
Initial Transit Time (microsec/in)	16,26 microsec/in
Final Transit Time (microsec/in)	13,04 microsec/in
Initial Gel Value	6809
Final Gel Value	7512
Initial Compressive Strength (MPa)	0,00 MPa
Final Compressive Strength (MPa)	2,36 MPa
Initial Static Gel Strength (lb/100ft2)	N/A
Final Static Gel Strength (lb/100ft2)	N/A
--Data--
Time (HH:MM:SS)	Temperature (°C)	Pressure (psi)	Transit Time (microsec/in)	Gel Value	Compressive Strength (MPa)	Static Gel Strength (lb/100ft2)
0:00:00	23	3062	16,26	6809	0,00	
0:00:30	24	3057	16,23	6785	0,01	
0:01:00	24	3052	16,23	6743	0,01	
0:01:30	24	3050	16,22	6694	0,01	
0:02:00	24	3053	16,23	6661	0,01	
0:02:30	24	3061	16,23	6636	0,01	
0:03:00	25	3073	16,23	6617	0,01	
0:03:30	25	3088	16,23	6612	0,01	
0:04:00	26	3102	16,23	6602	0,01	
0:04:30	26	3118	16,23	6598	0,01	
0:05:00	26	3133	16,22	6590	0,01	
0:05:30	27	3148	16,22	6579	0,01	
0:06:00	27	3164	16,22	6570	0,01	
0:06:30	28	3183	16,22	6564	0,02	
0:07:00	28	3205	16,21	6556	0,02	
0:07:30	29	3229	16,21	6545	0,02	
0:08:00	29	3255	16,20	6539	0,02	
0:08:30	30	3282	16,20	6532	0,02	
0:09:00	30	3308	16,19	6527	0,03	
0:09:30	31	3335	16,19	6521	0,03	
0:10:00	31	3363	16,18	6516	0,03	
0:10:30	32	3395	16,17	6506	0,03	
0:11:00	32	3428	16,17	6503	0,03	
0:11:30	33	3463	16,16	6499	0,04	
0:12:00	33	3496	16,15	6491	0,04	
0:12:30	34	3476	16,14	6488	0,05	
0:13:00	34	3477	16,13	6484	0,05	
0:13:30	35	3483	16,12	6484	0,05	
0:14:00	36	3486	16,11	6475	0,06	
0:14:30	36	3487	16,11	6477	0,06	
0:15:00	37	3487	16,10	6471	0,06	
0:15:30	37	3488	16,10	6469	0,06	
0:16:00	38	3487	16,09	6466	0,07	
0:16:30	39	3486	16,08	6468	0,07	
0:17:00	39	3487	16,08	6463	0,07	
0:17:30	40	3487	16,07	6464	0,07	
0:18:00	40	3488	16,06	6464	0,08	
0:18:30	41	3487	16,05	6463	0,08	
0:19:00	42	3487	16,04	6463	0,08	
0:19:30	42	3487	16,03	6468	0,09	
0:20:00	43	3488	16,02	6466	0,09	
0:20:30	43	3488	16,01	6469	0,10	
0:21:00	44	3487	16,01	6468	0,10	
0:21:30	45	3487	16,00	6470	0,10	
0:22:00	45	3489	15,99	6473	0,11	
0:22:30	46	3486	15,99	6475	0,11	
0:23:00	47	3487	15,98	6475	0,11	
0:23:30	47	3487	15,97	6481	0,11	
0:24:00	48	3487	15,96	6483	0,12	
0:24:30	48	3489	15,95	6483	0,12	
0:25:00	48	3479	15,94	6487	0,13	
0:25:30	49	3473	15,93	6490	0,13	
0:26:00	50	3484	15,93	6495	0,13	
0:26:30	51	3490	15,92	6496	0,14	
0:27:00	52	3486	15,91	6502	0,14	
0:27:30	52	3482	15,90	6500	0,14	
0:28:00	53	3480	15,90	6505	0,15	
0:28:30	53	3479	15,89	6497	0,15	
0:29:00	54	3486	15,89	6512	0,15	
0:29:30	55	3488	15,88	6517	0,15	
0:30:00	55	3488	15,87	6521	0,16	
0:30:30	56	3485	15,87	6525	0,16	
0:31:00	56	3482	15,86	6529	0,16	
0:31:30	57	3486	15,85	6535	0,17	
0:32:00	58	3489	15,84	6539	0,17	
0:32:30	58	3487	15,84	6544	0,17	
0:33:00	59	3486	15,83	6548	0,18	
0:33:30	59	3484	15,82	6550	0,18	
0:34:00	60	3487	15,82	6552	0,18	
0:34:30	61	3488	15,81	6557	0,18	
0:35:00	62	3484	15,80	6560	0,19	
0:35:30	62	3485	15,80	6566	0,19	
0:36:00	63	3485	15,80	6569	0,19	
0:36:30	63	3489	15,79	6573	0,19	
0:37:00	64	3489	15,79	6577	0,19	
0:37:30	65	3485	15,78	6579	0,20	
0:38:00	65	3484	15,78	6585	0,20	
0:38:30	66	3485	15,78	6591	0,20	
0:39:00	67	3487	15,77	6593	0,20	
0:39:30	67	3487	15,77	6597	0,20	
0:40:00	68	3487	15,76	6601	0,20	
0:40:30	68	3485	15,76	6606	0,21	
0:41:00	69	3485	15,76	6611	0,21	
0:41:30	69	3483	15,75	6616	0,21	
0:42:00	69	3484	15,75	6619	0,21	
0:42:30	70	3483	15,75	6623	0,21	
0:43:00	70	3479	15,74	6625	0,21	
0:43:30	70	3481	15,74	6630	0,22	
0:44:00	71	3483	15,74	6637	0,22	
0:44:30	71	3480	15,73	6642	0,22	
0:45:00	71	3482	15,73	6646	0,22	
0:45:30	71	3481	15,72	6651	0,22	
0:46:00	72	3478	15,72	6655	0,22	
0:46:30	72	3478	15,72	6656	0,23	
0:47:00	72	3474	15,72	6663	0,23	
0:47:30	72	3471	15,71	6668	0,23	
0:48:00	72	3471	15,71	6672	0,23	
0:48:30	72	3472	15,71	6672	0,23	
0:49:00	73	3476	15,71	6671	0,23	
0:49:30	73	3479	15,71	6676	0,23	
0:50:00	73	3478	15,70	6682	0,23	
0:50:30	73	3474	15,70	6681	0,23	
0:51:00	73	3471	15,70	6686	0,23	
0:51:30	73	3472	15,70	6684	0,23	
0:52:00	73	3472	15,70	6685	0,23	
0:52:30	73	3470	15,70	6690	0,23	
0:53:00	73	3467	15,70	6692	0,24	
0:53:30	73	3464	15,70	6694	0,24	
0:54:00	73	3454	15,69	6692	0,24	
0:54:30	73	3445	15,70	6695	0,24	
0:55:00	73	3439	15,69	6695	0,24	
0:55:30	73	3436	15,69	6700	0,24	
0:56:00	73	3431	15,70	6698	0,24	
0:56:30	73	3426	15,69	6703	0,24	
0:57:00	73	3422	15,69	6701	0,24	
0:57:30	73	3417	15,69	6702	0,24	
0:58:00	73	3414	15,69	6702	0,24	
0:58:30	73	3412	15,69	6704	0,24	
0:59:00	73	3411	15,69	6698	0,24	
0:59:30	73	3410	15,69	6702	0,24	
1:00:00	73	3408	15,69	6701	0,24	
1:00:30	73	3405	15,69	6697	0,24	
1:01:00	73	3403	15,69	6697	0,24	
1:01:30	73	3400	15,69	6699	0,24	
1:02:00	73	3396	15,68	6698	0,24	
1:02:30	73	3390	15,68	6693	0,24	
1:03:00	73	3385	15,68	6691	0,24	
1:03:30	73	3379	15,68	6690	0,24	
1:04:00	73	3374	15,68	6689	0,24	
1:04:30	73	3368	15,68	6692	0,24	
1:05:00	73	3364	15,68	6693	0,24	
1:05:30	73	3359	15,68	6686	0,24	
1:06:00	73	3354	15,68	6687	0,24	
1:06:30	73	3348	15,68	6684	0,24	
1:07:00	73	3342	15,68	6681	0,24	
1:07:30	73	3336	15,68	6678	0,24	
1:08:00	73	3331	15,68	6676	0,24	
1:08:30	73	3325	15,68	6676	0,24	
1:09:00	73	3318	15,68	6678	0,24	
1:09:30	73	3312	15,68	6673	0,24	
1:10:00	73	3303	15,68	6672	0,24	
1:10:30	73	3294	15,68	6670	0,24	
1:11:00	73	3286	15,68	6669	0,24	
1:11:30	73	3280	15,68	6668	0,24	
1:12:00	73	3273	15,68	6667	0,24	
1:12:30	73	3267	15,68	6667	0,24	
1:13:00	73	3261	15,68	6666	0,25	
1:13:30	73	3254	15,68	6663	0,25	
1:14:00	73	3248	15,68	6665	0,25	
1:14:30	73	3241	15,68	6662	0,25	
1:15:00	73	3236	15,67	6659	0,25	
1:15:30	73	3230	15,67	6660	0,25	
1:16:00	73	3223	15,67	6658	0,25	
1:16:30	73	3217	15,67	6656	0,25	
1:17:00	73	3211	15,67	6657	0,25	
1:17:30	73	3204	15,67	6656	0,25	
1:18:00	73	3198	15,67	6654	0,25	
1:18:30	73	3191	15,67	6653	0,25	
1:19:00	73	3184	15,67	6658	0,25	
1:19:30	73	3177	15,66	6658	0,25	
1:20:00	73	3171	15,66	6659	0,25	
1:20:30	73	3164	15,66	6656	0,25	
1:21:00	73	3157	15,66	6657	0,25	
1:21:30	73	3149	15,66	6659	0,25	
1:22:00	73	3142	15,66	6657	0,25	
1:22:30	73	3134	15,66	6660	0,25	
1:23:00	73	3127	15,66	6660	0,25	
1:23:30	73	3120	15,66	6662	0,25	
1:24:00	73	3112	15,66	6664	0,25	
1:24:30	73	3105	15,65	6664	0,26	
1:25:00	73	3097	15,65	6660	0,26	
1:25:30	73	3089	15,65	6667	0,26	
1:26:00	73	3081	15,65	6665	0,26	
1:26:30	73	3073	15,65	6667	0,26	
1:27:00	73	3066	15,64	6667	0,26	
1:27:30	73	3059	15,64	6668	0,26	
1:28:00	73	3050	15,64	6675	0,26	
1:28:30	73	3042	15,64	6674	0,26	
1:29:00	73	3033	15,64	6676	0,26	
1:29:30	73	3026	15,63	6676	0,26	
1:30:00	73	3017	15,63	6683	0,26	
1:30:30	73	3009	15,63	6686	0,27	
1:31:00	73	3000	15,63	6689	0,27	
1:31:30	73	2992	15,63	6695	0,27	
1:32:00	73	2984	15,62	6692	0,27	
1:32:30	73	2976	15,62	6693	0,27	
1:33:00	73	2967	15,62	6696	0,27	
1:33:30	73	2959	15,62	6699	0,27	
1:34:00	73	2949	15,62	6705	0,27	
1:34:30	73	2940	15,62	6706	0,27	
1:35:00	73	2931	15,62	6710	0,27	
1:35:30	73	2922	15,61	6714	0,28	
1:36:00	73	2913	15,61	6719	0,28	
1:36:30	73	2905	15,61	6725	0,28	
1:37:00	73	2897	15,61	6731	0,28	
1:37:30	73	2888	15,61	6736	0,28	
1:38:00	73	2877	15,60	6740	0,28	
1:38:30	73	2868	15,60	6744	0,28	
1:39:00	73	2858	15,60	6752	0,28	
1:39:30	73	2849	15,60	6758	0,28	
1:40:00	73	2840	15,60	6762	0,28	
1:40:30	73	2830	15,60	6766	0,28	
1:41:00	73	2821	15,60	6770	0,28	
1:41:30	73	2812	15,60	6778	0,28	
1:42:00	73	2804	15,59	6780	0,28	
1:42:30	73	2797	15,59	6787	0,28	
1:43:00	73	2788	15,59	6797	0,28	
1:43:30	73	2777	15,59	6804	0,29	
1:44:00	73	2765	15,59	6808	0,29	
1:44:30	73	2753	15,59	6813	0,29	
1:45:00	73	2741	15,59	6818	0,29	
1:45:30	73	2730	15,59	6829	0,29	
1:46:00	73	2720	15,59	6833	0,29	
1:46:30	73	2710	15,59	6839	0,29	
1:47:00	73	2700	15,58	6847	0,29	
1:47:30	73	2689	15,58	6849	0,29	
1:48:00	73	2678	15,58	6855	0,29	
1:48:30	73	2667	15,58	6863	0,29	
1:49:00	73	2656	15,58	6868	0,29	
1:49:30	73	2645	15,58	6873	0,29	
1:50:00	73	2635	15,58	6876	0,29	
1:50:30	73	2624	15,58	6884	0,29	
1:51:00	73	2614	15,58	6888	0,29	
1:51:30	73	2605	15,58	6895	0,29	
1:52:00	73	2595	15,58	6898	0,29	
1:52:30	73	2585	15,57	6904	0,29	
1:53:00	73	2576	15,57	6908	0,29	
1:53:30	73	2565	15,57	6915	0,29	
1:54:00	73	2555	15,57	6918	0,30	
1:54:30	73	2544	15,57	6924	0,30	
1:55:00	73	2534	15,57	6928	0,30	
1:55:30	73	2524	15,57	6927	0,30	
1:56:00	73	2515	15,57	6931	0,30	
1:56:30	73	2505	15,57	6941	0,30	
1:57:00	73	2495	15,57	6944	0,30	
1:57:30	73	2484	15,57	6945	0,30	
1:58:00	73	2474	15,56	6955	0,30	
1:58:30	73	2464	15,56	6958	0,30	
1:59:00	73	2454	15,56	6966	0,30	
1:59:30	73	2445	15,56	6969	0,30	
2:00:00	73	2436	15,56	6972	0,30	
2:00:30	73	2426	15,56	6975	0,30	
2:01:00	73	2417	15,56	6980	0,30	
2:01:30	73	2408	15,56	6985	0,30	
2:02:00	73	2398	15,56	6987	0,30	
2:02:30	73	2389	15,56	6990	0,30	
2:03:00	73	2380	15,55	6989	0,30	
2:03:30	73	2370	15,55	6997	0,30	
2:04:00	73	2360	15,55	6999	0,30	
2:04:30	73	2351	15,55	7003	0,30	
2:05:00	73	2343	15,55	7009	0,30	
2:05:30	73	2334	15,55	7009	0,31	
2:06:00	73	2325	15,55	7014	0,31	
2:06:30	73	2316	15,55	7014	0,31	
2:07:00	73	2307	15,55	7015	0,31	
2:07:30	73	2298	15,55	7020	0,31	
2:08:00	73	2289	15,54	7023	0,31	
2:08:30	73	2280	15,54	7029	0,31	
2:09:00	73	2272	15,54	7032	0,31	
2:09:30	73	2263	15,54	7035	0,31	
2:10:00	73	2255	15,54	7034	0,31	
2:10:30	73	2247	15,54	7040	0,31	
2:11:00	73	2239	15,54	7038	0,31	
2:11:30	73	2230	15,54	7040	0,31	
2:12:00	73	2222	15,54	7044	0,31	
2:12:30	73	2213	15,54	7048	0,31	
2:13:00	73	2205	15,53	7050	0,31	
2:13:30	73	2196	15,53	7052	0,31	
2:14:00	73	2188	15,53	7054	0,31	
2:14:30	73	2180	15,53	7057	0,31	
2:15:00	73	2171	15,53	7057	0,31	
2:15:30	73	2163	15,53	7058	0,32	
2:16:00	73	2154	15,53	7061	0,32	
2:16:30	73	2146	15,53	7061	0,32	
2:17:00	73	2138	15,53	7063	0,32	
2:17:30	73	2131	15,53	7066	0,32	
2:18:00	73	2123	15,52	7063	0,32	
2:18:30	73	2115	15,52	7067	0,32	
2:19:00	73	2107	15,52	7066	0,32	
2:19:30	73	2100	15,52	7067	0,32	
2:20:00	73	2092	15,52	7072	0,32	
2:20:30	73	2085	15,52	7073	0,32	
2:21:00	73	2078	15,52	7073	0,32	
2:21:30	73	2070	15,52	7074	0,32	
2:22:00	73	2061	15,51	7080	0,32	
2:22:30	73	2052	15,51	7080	0,32	
2:23:00	73	2043	15,51	7080	0,32	
2:23:30	73	2035	15,51	7083	0,32	
2:24:00	73	2027	15,51	7082	0,33	
2:24:30	73	2020	15,51	7085	0,33	
2:25:00	73	2014	15,51	7082	0,33	
2:25:30	73	2008	15,51	7087	0,33	
2:26:00	73	2002	15,51	7087	0,33	
2:26:30	73	1994	15,51	7088	0,33	
2:27:00	73	1985	15,51	7089	0,33	
2:27:30	73	1975	15,51	7091	0,33	
2:28:00	73	1965	15,51	7091	0,33	
2:28:30	73	1957	15,51	7092	0,33	
2:29:00	73	1949	15,51	7090	0,33	
2:29:30	73	1942	15,50	7091	0,33	
2:30:00	73	1934	15,50	7093	0,33	
2:30:30	73	1926	15,50	7094	0,33	
2:31:00	73	1917	15,50	7095	0,33	
2:31:30	73	1908	15,50	7094	0,33	
2:32:00	73	1900	15,50	7096	0,33	
2:32:30	73	1892	15,50	7099	0,33	
2:33:00	73	1885	15,50	7101	0,33	
2:33:30	73	1877	15,50	7100	0,33	
2:34:00	73	1870	15,50	7101	0,33	
2:34:30	73	1862	15,50	7102	0,33	
2:35:00	73	1855	15,50	7102	0,33	
2:35:30	73	1847	15,50	7102	0,33	
2:36:00	73	1840	15,50	7102	0,33	
2:36:30	73	1832	15,50	7099	0,33	
2:37:00	73	1825	15,50	7100	0,33	
2:37:30	73	1818	15,49	7103	0,33	
2:38:00	73	1811	15,49	7100	0,33	
2:38:30	73	1805	15,49	7102	0,33	
2:39:00	73	1798	15,49	7105	0,33	
2:39:30	73	1791	15,49	7106	0,33	
2:40:00	73	1784	15,49	7105	0,33	
2:40:30	73	2318	15,48	7108	0,34	
2:41:00	73	2307	15,45	7112	0,36	
2:41:30	73	2297	15,43	7110	0,36	
2:42:00	73	2286	15,43	7109	0,37	
2:42:30	73	2277	15,42	7112	0,37	
2:43:00	73	2269	15,42	7109	0,37	
2:43:30	73	2262	15,42	7113	0,37	
2:44:00	73	2255	15,42	7114	0,37	
2:44:30	73	2247	15,42	7110	0,37	
2:45:00	73	2240	15,41	7111	0,37	
2:45:30	73	2233	15,41	7112	0,37	
2:46:00	73	2225	15,41	7113	0,37	
2:46:30	73	2217	15,41	7114	0,38	
2:47:00	73	2209	15,41	7117	0,38	
2:47:30	73	2200	15,41	7113	0,38	
2:48:00	73	2191	15,41	7114	0,38	
2:48:30	73	2183	15,41	7115	0,38	
2:49:00	73	2176	15,41	7116	0,38	
2:49:30	73	2170	15,41	7117	0,38	
2:50:00	73	2165	15,41	7119	0,38	
2:50:30	73	2159	15,41	7117	0,38	
2:51:00	73	2152	15,40	7115	0,38	
2:51:30	73	2146	15,40	7118	0,38	
2:52:00	73	2140	15,40	7118	0,38	
2:52:30	73	2133	15,40	7119	0,38	
2:53:00	73	2126	15,40	7120	0,38	
2:53:30	73	2120	15,40	7117	0,38	
2:54:00	73	2114	15,40	7119	0,38	
2:54:30	73	2108	15,40	7120	0,38	
2:55:00	73	2102	15,40	7119	0,38	
2:55:30	73	2096	15,40	7121	0,38	
2:56:00	73	2090	15,40	7121	0,38	
2:56:30	73	2084	15,40	7124	0,38	
2:57:00	73	2078	15,40	7121	0,38	
2:57:30	73	2072	15,40	7123	0,38	
2:58:00	73	2066	15,40	7123	0,38	
2:58:30	73	2060	15,40	7123	0,38	
2:59:00	73	2053	15,39	7123	0,38	
2:59:30	73	2048	15,39	7124	0,38	
3:00:00	73	2042	15,39	7126	0,38	
3:00:30	73	2035	15,39	7127	0,38	
3:01:00	73	2029	15,39	7135	0,39	
3:01:30	73	2023	15,39	7133	0,39	
3:02:00	73	2017	15,39	7132	0,39	
3:02:30	73	2011	15,39	7134	0,39	
3:03:00	73	2006	15,39	7131	0,39	
3:03:30	73	2000	15,39	7132	0,39	
3:04:00	73	1994	15,39	7132	0,39	
3:04:30	73	1989	15,39	7134	0,39	
3:05:00	73	1983	15,38	7134	0,39	
3:05:30	73	1977	15,38	7135	0,39	
3:06:00	73	1972	15,38	7135	0,39	
3:06:30	73	1966	15,38	7132	0,39	
3:07:00	73	1960	15,38	7136	0,39	
3:07:30	73	1953	15,38	7140	0,39	
3:08:00	73	1947	15,38	7139	0,39	
3:08:30	73	1940	15,38	7139	0,39	
3:09:00	73	1934	15,38	7135	0,39	
3:09:30	73	1928	15,38	7134	0,39	
3:10:00	73	1923	15,38	7135	0,39	
3:10:30	73	1918	15,38	7133	0,39	
3:11:00	73	1912	15,38	7134	0,39	
3:11:30	73	1907	15,37	7135	0,39	
3:12:00	73	1901	15,37	7136	0,39	
3:12:30	73	1896	15,37	7135	0,40	
3:13:00	73	1890	15,37	7135	0,40	
3:13:30	73	1885	15,37	7134	0,40	
3:14:00	73	1879	15,37	7136	0,40	
3:14:30	73	1874	15,37	7136	0,40	
3:15:00	73	1868	15,37	7137	0,40	
3:15:30	73	1862	15,37	7137	0,40	
3:16:00	73	1857	15,37	7136	0,40	
3:16:30	73	1851	15,36	7132	0,40	
3:17:00	73	1846	15,36	7132	0,40	
3:17:30	73	1841	15,36	7135	0,40	
3:18:00	73	1836	15,36	7133	0,40	
3:18:30	73	1831	15,36	7133	0,40	
3:19:00	73	1827	15,36	7134	0,40	
3:19:30	73	1823	15,36	7132	0,40	
3:20:00	73	1818	15,36	7133	0,40	
3:20:30	73	1813	15,36	7134	0,40	
3:21:00	73	1806	15,36	7133	0,40	
3:21:30	73	1799	15,36	7134	0,40	
3:22:00	73	1792	15,35	7133	0,40	
3:22:30	73	1787	15,35	7132	0,40	
3:23:00	73	1781	15,35	7135	0,41	
3:23:30	73	1777	15,35	7134	0,41	
3:24:00	73	1772	15,35	7134	0,41	
3:24:30	73	1767	15,35	7134	0,41	
3:25:00	73	1761	15,35	7136	0,41	
3:25:30	73	1755	15,35	7137	0,41	
3:26:00	73	1749	15,35	7136	0,41	
3:26:30	73	1744	15,35	7137	0,41	
3:27:00	73	1739	15,35	7137	0,41	
3:27:30	73	1734	15,34	7139	0,41	
3:28:00	73	1729	15,34	7137	0,41	
3:28:30	73	1724	15,34	7133	0,41	
3:29:00	73	1718	15,34	7137	0,41	
3:29:30	73	1713	15,34	7136	0,41	
3:30:00	73	1707	15,34	7139	0,41	
3:30:30	73	1702	15,34	7138	0,41	
3:31:00	73	1697	15,34	7134	0,41	
3:31:30	73	1691	15,34	7135	0,41	
3:32:00	73	1686	15,33	7135	0,42	
3:32:30	73	1681	15,33	7138	0,42	
3:33:00	73	1676	15,33	7135	0,42	
3:33:30	73	1671	15,33	7137	0,42	
3:34:00	73	1666	15,33	7137	0,42	
3:34:30	73	1662	15,33	7135	0,42	
3:35:00	73	1656	15,33	7135	0,42	
3:35:30	73	1651	15,33	7133	0,42	
3:36:00	73	1646	15,33	7134	0,42	
3:36:30	73	1641	15,33	7136	0,42	
3:37:00	73	1637	15,32	7133	0,42	
3:37:30	73	1632	15,32	7133	0,42	
3:38:00	73	1627	15,32	7135	0,42	
3:38:30	73	1622	15,32	7135	0,42	
3:39:00	73	1618	15,32	7139	0,42	
3:39:30	73	1614	15,32	7135	0,42	
3:40:00	73	1610	15,32	7136	0,42	
3:40:30	73	1605	15,31	7136	0,43	
3:41:00	73	1600	15,31	7137	0,43	
3:41:30	73	1594	15,31	7138	0,43	
3:42:00	73	1588	15,31	7136	0,43	
3:42:30	73	1583	15,31	7134	0,43	
3:43:00	73	1577	15,31	7139	0,43	
3:43:30	73	2665	15,31	7137	0,43	
3:44:00	73	2645	15,24	7154	0,46	
3:44:30	73	2633	15,21	7153	0,48	
3:45:00	73	2622	15,20	7153	0,49	
3:45:30	73	2610	15,20	7154	0,49	
3:46:00	73	2600	15,19	7152	0,49	
3:46:30	73	2592	15,19	7154	0,49	
3:47:00	73	2586	15,19	7153	0,49	
3:47:30	73	2581	15,19	7155	0,49	
3:48:00	73	2574	15,19	7155	0,49	
3:48:30	73	2567	15,19	7154	0,50	
3:49:00	73	2559	15,19	7154	0,50	
3:49:30	73	2552	15,19	7151	0,50	
3:50:00	73	2546	15,19	7152	0,50	
3:50:30	73	2540	15,19	7153	0,50	
3:51:00	73	2534	15,18	7151	0,50	
3:51:30	73	2527	15,18	7153	0,50	
3:52:00	73	2521	15,18	7152	0,50	
3:52:30	73	2514	15,18	7153	0,50	
3:53:00	73	2508	15,18	7150	0,50	
3:53:30	73	2503	15,18	7149	0,50	
3:54:00	73	2497	15,18	7150	0,50	
3:54:30	73	2491	15,18	7151	0,50	
3:55:00	73	2486	15,18	7154	0,50	
3:55:30	73	2480	15,18	7150	0,50	
3:56:00	73	2475	15,18	7152	0,50	
3:56:30	73	2470	15,18	7151	0,50	
3:57:00	73	2465	15,18	7153	0,50	
3:57:30	73	2460	15,18	7151	0,50	
3:58:00	73	2455	15,18	7153	0,50	
3:58:30	73	2451	15,17	7149	0,50	
3:59:00	73	2446	15,17	7151	0,50	
3:59:30	73	2441	15,17	7148	0,50	
4:00:00	73	2435	15,17	7152	0,50	
4:00:30	73	2430	15,17	7149	0,50	
4:01:00	73	2426	15,17	7151	0,50	
4:01:30	73	2421	15,17	7149	0,50	
4:02:00	73	2417	15,17	7147	0,50	
4:02:30	73	2412	15,17	7147	0,51	
4:03:00	73	2407	15,17	7149	0,51	
4:03:30	73	2401	15,17	7149	0,51	
4:04:00	73	2396	15,17	7145	0,51	
4:04:30	73	2392	15,17	7146	0,51	
4:05:00	73	2388	15,16	7145	0,51	
4:05:30	73	2384	15,16	7147	0,51	
4:06:00	73	2379	15,16	7146	0,51	
4:06:30	73	2373	15,16	7143	0,51	
4:07:00	73	2368	15,16	7146	0,51	
4:07:30	73	2364	15,16	7143	0,51	
4:08:00	73	2360	15,16	7142	0,51	
4:08:30	73	2356	15,16	7145	0,51	
4:09:00	73	2352	15,16	7143	0,51	
4:09:30	73	2347	15,16	7143	0,51	
4:10:00	73	2341	15,16	7141	0,51	
4:10:30	73	2337	15,16	7146	0,51	
4:11:00	73	2332	15,16	7145	0,51	
4:11:30	73	2327	15,16	7143	0,51	
4:12:00	73	2322	15,16	7143	0,51	
4:12:30	73	2318	15,15	7148	0,51	
4:13:00	73	2314	15,15	7146	0,51	
4:13:30	73	2310	15,15	7143	0,51	
4:14:00	73	2306	15,15	7143	0,52	
4:14:30	73	2301	15,15	7144	0,52	
4:15:00	73	2296	15,15	7148	0,52	
4:15:30	73	2291	15,15	7144	0,52	
4:16:00	73	2287	15,15	7145	0,52	
4:16:30	73	2283	15,15	7147	0,52	
4:17:00	73	2278	15,15	7144	0,52	
4:17:30	73	2274	15,15	7144	0,52	
4:18:00	73	2269	15,15	7144	0,52	
4:18:30	73	2264	15,14	7143	0,52	
4:19:00	73	2259	15,14	7141	0,52	
4:19:30	73	2256	15,14	7140	0,52	
4:20:00	73	2252	15,14	7142	0,52	
4:20:30	73	2249	15,14	7143	0,52	
4:21:00	73	2244	15,14	7143	0,52	
4:21:30	73	2239	15,14	7144	0,52	
4:22:00	73	2234	15,14	7141	0,52	
4:22:30	73	3154	15,14	7142	0,52	
4:23:00	73	3173	15,08	7163	0,56	
4:23:30	73	3187	15,05	7162	0,57	
4:24:00	73	3197	15,04	7167	0,58	
4:24:30	73	3205	15,03	7164	0,59	
4:25:00	73	3211	15,03	7166	0,59	
4:25:30	73	3204	15,02	7167	0,59	
4:26:00	73	3197	15,02	7167	0,59	
4:26:30	73	3191	15,02	7164	0,59	
4:27:00	73	3183	15,02	7165	0,59	
4:27:30	73	3177	15,02	7168	0,59	
4:28:00	73	3170	15,02	7166	0,59	
4:28:30	73	3163	15,02	7167	0,59	
4:29:00	73	3157	15,02	7168	0,59	
4:29:30	73	3150	15,02	7168	0,59	
4:30:00	73	3145	15,01	7167	0,59	
4:30:30	73	3139	15,01	7166	0,60	
4:31:00	73	3134	15,01	7165	0,60	
4:31:30	73	3127	15,01	7166	0,60	
4:32:00	73	3120	15,01	7167	0,60	
4:32:30	73	3114	15,01	7166	0,60	
4:33:00	73	3110	15,01	7167	0,60	
4:33:30	73	3104	15,01	7167	0,60	
4:34:00	73	3099	15,01	7167	0,60	
4:34:30	73	3094	15,01	7166	0,60	
4:35:00	73	3090	15,01	7164	0,60	
4:35:30	73	3085	15,01	7163	0,60	
4:36:00	73	3081	15,01	7165	0,60	
4:36:30	73	3076	15,01	7166	0,60	
4:37:00	73	3072	15,01	7166	0,60	
4:37:30	73	3066	15,01	7167	0,60	
4:38:00	73	3061	15,01	7166	0,60	
4:38:30	73	3057	15,00	7166	0,60	
4:39:00	73	3054	15,00	7165	0,60	
4:39:30	73	3049	15,00	7166	0,60	
4:40:00	73	3045	15,00	7165	0,60	
4:40:30	73	3041	15,00	7166	0,60	
4:41:00	73	3036	15,00	7167	0,60	
4:41:30	73	3032	15,00	7166	0,60	
4:42:00	73	3029	15,00	7165	0,60	
4:42:30	73	3026	15,00	7167	0,60	
4:43:00	73	3022	15,00	7162	0,60	
4:43:30	73	3018	15,00	7166	0,60	
4:44:00	73	3014	15,00	7164	0,60	
4:44:30	73	3011	15,00	7163	0,60	
4:45:00	73	3008	15,00	7161	0,60	
4:45:30	73	3004	15,00	7163	0,61	
4:46:00	73	3001	15,00	7162	0,61	
4:46:30	73	2997	14,99	7160	0,61	
4:47:00	73	2993	14,99	7163	0,61	
4:47:30	73	2990	14,99	7164	0,61	
4:48:00	73	2986	14,99	7160	0,61	
4:48:30	73	2982	14,99	7163	0,61	
4:49:00	73	2978	14,99	7161	0,61	
4:49:30	73	2975	14,99	7163	0,61	
4:50:00	73	2972	14,99	7162	0,61	
4:50:30	73	2968	14,99	7160	0,61	
4:51:00	73	2965	14,99	7161	0,61	
4:51:30	73	2961	14,99	7162	0,61	
4:52:00	73	2958	14,99	7159	0,61	
4:52:30	73	2954	14,99	7160	0,61	
4:53:00	73	2951	14,99	7163	0,61	
4:53:30	73	2947	14,99	7163	0,61	
4:54:00	73	2943	14,99	7160	0,61	
4:54:30	73	2940	14,99	7161	0,61	
4:55:00	73	2936	14,99	7160	0,61	
4:55:30	73	2933	14,98	7160	0,61	
4:56:00	73	2930	14,98	7161	0,61	
4:56:30	73	2927	14,98	7160	0,61	
4:57:00	73	2923	14,98	7161	0,61	
4:57:30	73	2920	14,98	7159	0,61	
4:58:00	73	2917	14,98	7159	0,61	
4:58:30	73	2914	14,98	7161	0,61	
4:59:00	73	2910	14,98	7158	0,61	
4:59:30	73	2907	14,98	7160	0,61	
5:00:00	73	2903	14,98	7159	0,61	
5:00:30	73	2900	14,98	7160	0,61	
5:01:00	73	2896	14,98	7160	0,62	
5:01:30	73	2893	14,98	7159	0,62	
5:02:00	73	2889	14,98	7158	0,62	
5:02:30	73	2886	14,98	7157	0,62	
5:03:00	73	2883	14,98	7158	0,62	
5:03:30	73	2879	14,98	7160	0,62	
5:04:00	73	2876	14,98	7160	0,62	
5:04:30	73	2873	14,97	7157	0,62	
5:05:00	73	2870	14,97	7155	0,62	
5:05:30	73	2866	14,97	7159	0,62	
5:06:00	73	2862	14,97	7160	0,62	
5:06:30	73	2858	14,97	7159	0,62	
5:07:00	73	2855	14,97	7161	0,62	
5:07:30	73	2852	14,97	7161	0,62	
5:08:00	73	2850	14,97	7162	0,62	
5:08:30	73	2846	14,97	7161	0,62	
5:09:00	73	2842	14,97	7162	0,62	
5:09:30	73	2838	14,97	7159	0,62	
5:10:00	73	2833	14,97	7160	0,62	
5:10:30	73	2829	14,96	7160	0,62	
5:11:00	73	2825	14,97	7162	0,62	
5:11:30	73	2822	14,97	7161	0,62	
5:12:00	73	2819	14,96	7157	0,62	
5:12:30	73	2815	14,96	7161	0,62	
5:13:00	73	2812	14,96	7162	0,63	
5:13:30	73	2808	14,96	7160	0,63	
5:14:00	73	2804	14,96	7164	0,63	
5:14:30	73	2801	14,96	7162	0,63	
5:15:00	73	2797	14,96	7159	0,63	
5:15:30	73	2794	14,96	7162	0,63	
5:16:00	73	2790	14,96	7162	0,63	
5:16:30	73	2787	14,96	7163	0,63	
5:17:00	73	2783	14,96	7163	0,63	
5:17:30	73	2780	14,96	7165	0,63	
5:18:00	73	2777	14,96	7162	0,63	
5:18:30	73	2775	14,96	7163	0,63	
5:19:00	73	2771	14,96	7163	0,63	
5:19:30	73	2767	14,96	7160	0,63	
5:20:00	73	2762	14,95	7165	0,63	
5:20:30	73	2757	14,95	7161	0,63	
5:21:00	73	2753	14,95	7163	0,63	
5:21:30	73	2749	14,95	7159	0,63	
5:22:00	73	2746	14,95	7160	0,63	
5:22:30	73	2742	14,95	7163	0,63	
5:23:00	73	2738	14,95	7162	0,63	
5:23:30	73	2734	14,95	7162	0,63	
5:24:00	73	2730	14,95	7162	0,64	
5:24:30	73	2726	14,95	7162	0,63	
5:25:00	73	2723	14,95	7162	0,63	
5:25:30	73	2719	14,95	7161	0,63	
5:26:00	73	2716	14,95	7159	0,64	
5:26:30	73	2712	14,95	7160	0,64	
5:27:00	73	2709	14,94	7160	0,64	
5:27:30	73	2705	14,94	7161	0,64	
5:28:00	73	2701	14,94	7160	0,64	
5:28:30	73	2697	14,94	7159	0,64	
5:29:00	73	2694	14,94	7161	0,64	
5:29:30	73	2691	14,94	7160	0,64	
5:30:00	73	2688	14,94	7161	0,64	
5:30:30	73	2685	14,94	7160	0,64	
5:31:00	73	2682	14,94	7157	0,64	
5:31:30	73	2678	14,94	7159	0,64	
5:32:00	73	2674	14,94	7156	0,64	
5:32:30	73	2671	14,94	7159	0,64	
5:33:00	73	2668	14,94	7160	0,64	
5:33:30	73	2665	14,93	7159	0,64	
5:34:00	73	2662	14,94	7157	0,64	
5:34:30	73	2659	14,93	7159	0,64	
5:35:00	73	2655	14,93	7158	0,64	
5:35:30	73	2651	14,93	7158	0,64	
5:36:00	73	2647	14,93	7156	0,64	
5:36:30	73	2644	14,93	7155	0,65	
5:37:00	73	2642	14,93	7158	0,65	
5:37:30	73	2640	14,93	7155	0,65	
5:38:00	73	2637	14,93	7157	0,65	
5:38:30	73	2635	14,93	7154	0,65	
5:39:00	73	2631	14,93	7155	0,65	
5:39:30	73	2628	14,93	7154	0,65	
5:40:00	73	2624	14,93	7157	0,65	
5:40:30	73	2621	14,93	7157	0,65	
5:41:00	73	2618	14,92	7155	0,65	
5:41:30	73	2616	14,92	7154	0,65	
5:42:00	73	2612	14,92	7152	0,65	
5:42:30	73	2609	14,92	7151	0,65	
5:43:00	73	2607	14,92	7151	0,65	
5:43:30	73	2605	14,92	7149	0,65	
5:44:00	73	2603	14,92	7151	0,65	
5:44:30	73	2601	14,92	7152	0,65	
5:45:00	73	2599	14,92	7146	0,65	
5:45:30	73	2595	14,91	7151	0,65	
5:46:00	73	2590	14,91	7150	0,66	
5:46:30	73	2585	14,91	7147	0,66	
5:47:00	73	2581	14,91	7146	0,66	
5:47:30	73	2578	14,91	7147	0,66	
5:48:00	73	2574	14,91	7149	0,66	
5:48:30	73	2571	14,91	7151	0,66	
5:49:00	73	2568	14,91	7149	0,66	
5:49:30	73	2564	14,91	7149	0,66	
5:50:00	73	2561	14,91	7149	0,66	
5:50:30	73	2557	14,91	7148	0,66	
5:51:00	73	2553	14,91	7149	0,66	
5:51:30	73	2550	14,91	7150	0,66	
5:52:00	73	2547	14,90	7150	0,66	
5:52:30	73	2543	14,91	7149	0,66	
5:53:00	73	2540	14,90	7146	0,66	
5:53:30	73	2536	14,90	7148	0,66	
5:54:00	73	2533	14,90	7148	0,66	
5:54:30	73	2530	14,90	7147	0,66	
5:55:00	73	2527	14,90	7148	0,66	
5:55:30	73	2524	14,90	7148	0,66	
5:56:00	73	2521	14,90	7146	0,66	
5:56:30	73	2518	14,90	7145	0,66	
5:57:00	73	2515	14,90	7143	0,66	
5:57:30	73	2513	14,90	7146	0,66	
5:58:00	73	2510	14,90	7145	0,66	
5:58:30	73	2507	14,90	7145	0,66	
5:59:00	73	2504	14,90	7146	0,66	
5:59:30	73	2501	14,90	7144	0,67	
6:00:00	73	2498	14,90	7146	0,67	
6:00:30	73	2495	14,90	7145	0,67	
6:01:00	73	2492	14,90	7145	0,67	
6:01:30	73	2489	14,90	7142	0,67	
6:02:00	73	2486	14,90	7143	0,67	
6:02:30	73	2484	14,89	7143	0,67	
6:03:00	73	2481	14,89	7145	0,67	
6:03:30	73	2478	14,89	7143	0,67	
6:04:00	73	2475	14,89	7141	0,67	
6:04:30	73	2472	14,89	7142	0,67	
6:05:00	73	2470	14,89	7143	0,67	
6:05:30	73	2468	14,89	7143	0,67	
6:06:00	73	2465	14,89	7144	0,67	
6:06:30	73	2463	14,89	7141	0,67	
6:07:00	73	2461	14,89	7141	0,67	
6:07:30	73	2458	14,89	7140	0,67	
6:08:00	73	2455	14,89	7140	0,67	
6:08:30	73	2453	14,89	7141	0,67	
6:09:00	73	2450	14,89	7141	0,67	
6:09:30	73	2448	14,89	7140	0,67	
6:10:00	73	2446	14,89	7141	0,67	
6:10:30	73	2443	14,89	7138	0,67	
6:11:00	73	2441	14,89	7140	0,67	
6:11:30	73	2439	14,89	7139	0,67	
6:12:00	73	2436	14,88	7139	0,67	
6:12:30	73	2433	14,88	7136	0,67	
6:13:00	73	2430	14,88	7138	0,67	
6:13:30	73	2427	14,88	7140	0,67	
6:14:00	73	2425	14,88	7139	0,67	
6:14:30	73	2422	14,88	7139	0,67	
6:15:00	73	2420	14,88	7137	0,68	
6:15:30	73	2417	14,88	7138	0,68	
6:16:00	73	2415	14,88	7137	0,68	
6:16:30	73	2412	14,88	7137	0,68	
6:17:00	73	2409	14,88	7138	0,68	
6:17:30	73	2407	14,88	7138	0,68	
6:18:00	73	2406	14,88	7134	0,68	
6:18:30	73	2404	14,88	7134	0,68	
6:19:00	73	2402	14,88	7137	0,68	
6:19:30	73	2398	14,88	7137	0,68	
6:20:00	73	2393	14,88	7136	0,68	
6:20:30	73	2389	14,87	7137	0,68	
6:21:00	73	2386	14,87	7136	0,68	
6:21:30	73	2383	14,87	7136	0,68	
6:22:00	73	2382	14,87	7136	0,68	
6:22:30	73	2380	14,87	7136	0,68	
6:23:00	73	2377	14,87	7135	0,68	
6:23:30	73	2374	14,87	7133	0,68	
6:24:00	73	2370	14,87	7137	0,68	
6:24:30	73	2368	14,87	7136	0,68	
6:25:00	73	2365	14,87	7133	0,68	
6:25:30	73	2362	14,87	7133	0,68	
6:26:00	73	2360	14,87	7132	0,68	
6:26:30	73	2357	14,87	7132	0,68	
6:27:00	73	2354	14,87	7132	0,68	
6:27:30	73	2351	14,87	7135	0,68	
6:28:00	73	2348	14,87	7134	0,68	
6:28:30	73	2346	14,87	7131	0,68	
6:29:00	73	2344	14,87	7133	0,69	
6:29:30	73	2343	14,86	7132	0,69	
6:30:00	73	2340	14,86	7134	0,69	
6:30:30	73	2337	14,86	7129	0,69	
6:31:00	73	2335	14,86	7131	0,69	
6:31:30	73	2334	14,86	7133	0,69	
6:32:00	73	2333	14,86	7129	0,69	
6:32:30	73	2331	14,86	7131	0,69	
6:33:00	73	2328	14,86	7129	0,69	
6:33:30	73	2324	14,86	7129	0,69	
6:34:00	73	2320	14,86	7128	0,69	
6:34:30	73	2317	14,85	7127	0,69	
6:35:00	73	2313	14,86	7130	0,69	
6:35:30	73	2311	14,85	7130	0,69	
6:36:00	73	2308	14,85	7128	0,69	
6:36:30	73	2305	14,85	7130	0,69	
6:37:00	73	2302	14,85	7127	0,69	
6:37:30	73	2299	14,85	7129	0,69	
6:38:00	73	2296	14,85	7126	0,69	
6:38:30	73	2293	14,85	7129	0,69	
6:39:00	73	2290	14,85	7127	0,69	
6:39:30	73	2287	14,85	7128	0,69	
6:40:00	73	2284	14,85	7129	0,70	
6:40:30	73	2282	14,85	7130	0,70	
6:41:00	73	2279	14,85	7129	0,70	
6:41:30	73	2277	14,85	7129	0,70	
6:42:00	73	2275	14,85	7128	0,70	
6:42:30	73	2272	14,84	7126	0,70	
6:43:00	73	2269	14,84	7128	0,70	
6:43:30	73	2267	14,84	7127	0,70	
6:44:00	73	2264	14,84	7126	0,70	
6:44:30	73	2262	14,84	7124	0,70	
6:45:00	73	2260	14,84	7126	0,70	
6:45:30	73	2258	14,84	7126	0,70	
6:46:00	73	2255	14,84	7127	0,70	
6:46:30	73	2253	14,84	7127	0,70	
6:47:00	73	2250	14,84	7126	0,70	
6:47:30	73	2248	14,84	7128	0,70	
6:48:00	73	2245	14,84	7127	0,70	
6:48:30	73	2244	14,84	7124	0,70	
6:49:00	73	2241	14,84	7124	0,70	
6:49:30	73	2240	14,83	7127	0,71	
6:50:00	73	2238	14,83	7125	0,71	
6:50:30	73	2237	14,83	7126	0,71	
6:51:00	73	2236	14,83	7126	0,71	
6:51:30	73	2234	14,83	7123	0,71	
6:52:00	73	2232	14,83	7122	0,71	
6:52:30	73	2229	14,83	7126	0,71	
6:53:00	73	2225	14,83	7126	0,71	
6:53:30	73	2222	14,83	7127	0,71	
6:54:00	73	2220	14,82	7124	0,71	
6:54:30	73	2217	14,82	7124	0,71	
6:55:00	73	2214	14,82	7125	0,71	
6:55:30	73	2212	14,82	7124	0,71	
6:56:00	73	2210	14,82	7124	0,71	
6:56:30	73	2207	14,82	7125	0,71	
6:57:00	73	2204	14,82	7123	0,71	
6:57:30	73	2202	14,82	7125	0,71	
6:58:00	73	2199	14,82	7123	0,72	
6:58:30	73	2197	14,82	7121	0,72	
6:59:00	73	2194	14,82	7124	0,72	
6:59:30	73	2192	14,82	7123	0,72	
7:00:00	73	2189	14,81	7123	0,72	
7:00:30	73	2187	14,81	7124	0,72	
7:01:00	73	2184	14,81	7124	0,72	
7:01:30	73	2181	14,81	7124	0,72	
7:02:00	73	2179	14,81	7121	0,72	
7:02:30	73	2177	14,81	7122	0,72	
7:03:00	73	2175	14,81	7119	0,72	
7:03:30	73	2172	14,81	7118	0,72	
7:04:00	73	2170	14,81	7120	0,72	
7:04:30	73	2168	14,81	7123	0,72	
7:05:00	73	2166	14,81	7123	0,72	
7:05:30	73	2165	14,81	7119	0,72	
7:06:00	73	2163	14,81	7122	0,72	
7:06:30	73	2160	14,81	7120	0,72	
7:07:00	73	2158	14,80	7121	0,72	
7:07:30	73	2155	14,80	7120	0,73	
7:08:00	73	2153	14,80	7120	0,73	
7:08:30	73	2151	14,80	7122	0,73	
7:09:00	73	2150	14,80	7120	0,73	
7:09:30	73	2148	14,80	7121	0,73	
7:10:00	73	2146	14,80	7117	0,73	
7:10:30	73	2143	14,80	7119	0,73	
7:11:00	73	2140	14,80	7121	0,73	
7:11:30	73	2139	14,80	7120	0,73	
7:12:00	73	2137	14,80	7118	0,73	
7:12:30	73	2134	14,80	7119	0,73	
7:13:00	73	2132	14,80	7119	0,73	
7:13:30	73	2130	14,80	7120	0,73	
7:14:00	73	2127	14,80	7119	0,73	
7:14:30	73	2126	14,79	7118	0,73	
7:15:00	73	2123	14,79	7119	0,73	
7:15:30	73	2121	14,79	7119	0,73	
7:16:00	73	2119	14,79	7118	0,73	
7:16:30	73	2117	14,79	7117	0,73	
7:17:00	73	2115	14,79	7115	0,73	
7:17:30	73	2113	14,79	7118	0,73	
7:18:00	73	2110	14,79	7119	0,73	
7:18:30	73	2107	14,79	7119	0,73	
7:19:00	73	2105	14,79	7116	0,73	
7:19:30	73	2103	14,79	7117	0,73	
7:20:00	73	2100	14,79	7117	0,73	
7:20:30	73	2099	14,79	7118	0,73	
7:21:00	73	2098	14,79	7115	0,74	
7:21:30	73	2097	14,79	7116	0,74	
7:22:00	73	2095	14,79	7116	0,74	
7:22:30	73	2092	14,79	7117	0,74	
7:23:00	73	2089	14,79	7114	0,74	
7:23:30	73	2086	14,78	7113	0,74	
7:24:00	73	2083	14,79	7114	0,74	
7:24:30	73	2081	14,78	7112	0,74	
7:25:00	73	2078	14,78	7116	0,74	
7:25:30	73	2076	14,78	7116	0,74	
7:26:00	73	2073	14,78	7116	0,74	
7:26:30	73	2070	14,78	7116	0,74	
7:27:00	73	2068	14,78	7113	0,74	
7:27:30	73	2065	14,78	7115	0,74	
7:28:00	73	2063	14,78	7117	0,74	
7:28:30	73	2061	14,78	7114	0,74	
7:29:00	73	2059	14,78	7112	0,74	
7:29:30	73	2057	14,78	7115	0,74	
7:30:00	73	2054	14,78	7115	0,74	
7:30:30	73	2052	14,78	7113	0,74	
7:31:00	73	2050	14,77	7115	0,74	
7:31:30	73	2047	14,77	7112	0,74	
7:32:00	73	2045	14,77	7114	0,74	
7:32:30	73	2043	14,78	7114	0,74	
7:33:00	73	2041	14,77	7112	0,74	
7:33:30	73	2039	14,77	7111	0,74	
7:34:00	73	2037	14,77	7112	0,75	
7:34:30	73	2035	14,77	7110	0,75	
7:35:00	73	2032	14,77	7113	0,75	
7:35:30	73	2030	14,77	7110	0,75	
7:36:00	73	2028	14,77	7115	0,75	
7:36:30	73	2027	14,77	7113	0,75	
7:37:00	73	2026	14,77	7111	0,75	
7:37:30	73	2024	14,77	7108	0,75	
7:38:00	73	2022	14,77	7112	0,75	
7:38:30	73	2019	14,77	7110	0,75	
7:39:00	73	2017	14,76	7110	0,75	
7:39:30	73	2016	14,77	7113	0,75	
7:40:00	73	2014	14,76	7111	0,75	
7:40:30	73	2012	14,76	7112	0,75	
7:41:00	73	2011	14,76	7111	0,75	
7:41:30	73	2009	14,76	7110	0,75	
7:42:00	73	2007	14,76	7112	0,75	
7:42:30	73	2004	14,76	7112	0,75	
7:43:00	73	2002	14,76	7112	0,75	
7:43:30	73	2000	14,76	7108	0,75	
7:44:00	73	1998	14,76	7112	0,76	
7:44:30	73	1997	14,76	7111	0,76	
7:45:00	73	1995	14,76	7111	0,76	
7:45:30	73	1993	14,75	7112	0,76	
7:46:00	73	1991	14,75	7109	0,76	
7:46:30	73	1989	14,75	7111	0,76	
7:47:00	73	1987	14,75	7113	0,76	
7:47:30	73	1986	14,75	7108	0,76	
7:48:00	73	1985	14,75	7109	0,76	
7:48:30	73	1983	14,75	7108	0,76	
7:49:00	73	1981	14,75	7108	0,76	
7:49:30	73	1978	14,75	7110	0,76	
7:50:00	73	1976	14,75	7110	0,76	
7:50:30	73	1975	14,75	7111	0,76	
7:51:00	73	1973	14,75	7110	0,76	
7:51:30	73	1971	14,75	7110	0,76	
7:52:00	73	1969	14,74	7109	0,76	
7:52:30	73	1967	14,74	7108	0,76	
7:53:00	73	1965	14,74	7110	0,76	
7:53:30	73	1964	14,74	7109	0,76	
7:54:00	73	1962	14,74	7109	0,77	
7:54:30	73	1961	14,74	7111	0,77	
7:55:00	73	1959	14,74	7109	0,77	
7:55:30	73	1956	14,74	7111	0,77	
7:56:00	73	1954	14,74	7109	0,77	
7:56:30	73	1952	14,74	7108	0,77	
7:57:00	73	1951	14,74	7108	0,77	
7:57:30	73	1949	14,73	7105	0,77	
7:58:00	73	1947	14,73	7109	0,77	
7:58:30	73	1945	14,73	7107	0,77	
7:59:00	73	1943	14,73	7108	0,77	
7:59:30	73	1941	14,73	7108	0,77	
8:00:00	73	1939	14,73	7110	0,77	
8:00:30	73	1938	14,73	7107	0,77	
8:01:00	73	1936	14,73	7109	0,77	
8:01:30	73	1934	14,73	7105	0,77	
8:02:00	73	1933	14,73	7108	0,78	
8:02:30	73	1930	14,73	7109	0,78	
8:03:00	73	1927	14,72	7110	0,78	
8:03:30	73	1925	14,72	7109	0,78	
8:04:00	73	1923	14,72	7108	0,78	
8:04:30	73	1921	14,72	7106	0,78	
8:05:00	73	1920	14,72	7104	0,78	
8:05:30	73	1918	14,72	7109	0,78	
8:06:00	73	1915	14,72	7108	0,78	
8:06:30	73	1913	14,72	7107	0,78	
8:07:00	73	1911	14,72	7110	0,78	
8:07:30	73	1908	14,72	7104	0,78	
8:08:00	73	1907	14,71	7106	0,78	
8:08:30	73	1905	14,71	7107	0,78	
8:09:00	73	1904	14,71	7109	0,79	
8:09:30	73	1903	14,71	7106	0,79	
8:10:00	73	1902	14,71	7109	0,79	
8:10:30	73	1900	14,71	7111	0,79	
8:11:00	73	1899	14,71	7110	0,79	
8:11:30	73	1898	14,71	7107	0,79	
8:12:00	73	1896	14,71	7109	0,79	
8:12:30	73	1893	14,71	7106	0,79	
8:13:00	73	1891	14,71	7108	0,79	
8:13:30	73	1888	14,70	7107	0,79	
8:14:00	73	1885	14,70	7106	0,79	
8:14:30	73	1884	14,70	7108	0,79	
8:15:00	73	1883	14,70	7107	0,79	
8:15:30	73	1882	14,70	7109	0,79	
8:16:00	73	1881	14,70	7110	0,79	
8:16:30	73	1880	14,70	7109	0,79	
8:17:00	73	1878	14,70	7107	0,79	
8:17:30	73	1875	14,70	7110	0,79	
8:18:00	73	1872	14,70	7107	0,79	
8:18:30	73	1870	14,70	7110	0,79	
8:19:00	73	1867	14,70	7111	0,79	
8:19:30	73	1865	14,70	7106	0,79	
8:20:00	73	1864	14,70	7110	0,79	
8:20:30	73	1862	14,70	7109	0,79	
8:21:00	73	1860	14,70	7107	0,79	
8:21:30	73	1857	14,70	7109	0,80	
8:22:00	73	1855	14,69	7110	0,80	
8:22:30	73	1853	14,69	7111	0,80	
8:23:00	73	1851	14,69	7109	0,80	
8:23:30	73	1848	14,69	7109	0,80	
8:24:00	73	1847	14,69	7107	0,80	
8:24:30	73	1845	14,69	7110	0,80	
8:25:00	73	1844	14,69	7107	0,80	
8:25:30	73	1842	14,69	7110	0,80	
8:26:00	73	1841	14,69	7110	0,80	
8:26:30	73	1839	14,69	7108	0,80	
8:27:00	73	1836	14,69	7110	0,80	
8:27:30	73	1834	14,69	7110	0,80	
8:28:00	73	1832	14,69	7110	0,80	
8:28:30	73	1831	14,69	7110	0,80	
8:29:00	73	1829	14,69	7110	0,80	
8:29:30	73	1827	14,69	7110	0,80	
8:30:00	73	1826	14,69	7109	0,80	
8:30:30	73	1825	14,69	7111	0,80	
8:31:00	73	1823	14,68	7108	0,80	
8:31:30	73	1821	14,68	7110	0,80	
8:32:00	73	1819	14,68	7109	0,80	
8:32:30	73	1817	14,68	7108	0,80	
8:33:00	73	1816	14,68	7111	0,81	
8:33:30	73	1815	14,68	7110	0,81	
8:34:00	73	1814	14,68	7111	0,81	
8:34:30	73	1811	14,68	7109	0,81	
8:35:00	73	1809	14,68	7110	0,81	
8:35:30	73	1807	14,68	7107	0,81	
8:36:00	73	1806	14,68	7110	0,81	
8:36:30	73	1805	14,68	7112	0,81	
8:37:00	73	1804	14,68	7110	0,81	
8:37:30	73	1803	14,68	7112	0,81	
8:38:00	73	1801	14,68	7109	0,81	
8:38:30	73	1801	14,67	7107	0,81	
8:39:00	73	1801	14,67	7112	0,81	
8:39:30	73	1800	14,67	7112	0,81	
8:40:00	73	1798	14,67	7109	0,81	
8:40:30	73	1796	14,67	7111	0,81	
8:41:00	73	1793	14,67	7113	0,81	
8:41:30	73	1791	14,67	7109	0,81	
8:42:00	73	1789	14,67	7110	0,81	
8:42:30	73	1788	14,67	7111	0,81	
8:43:00	73	1787	14,67	7111	0,81	
8:43:30	73	1786	14,67	7109	0,82	
8:44:00	73	1784	14,67	7113	0,82	
8:44:30	73	1782	14,67	7112	0,82	
8:45:00	73	1780	14,66	7110	0,82	
8:45:30	73	1777	14,66	7113	0,82	
8:46:00	73	1776	14,66	7113	0,82	
8:46:30	73	1775	14,66	7110	0,82	
8:47:00	73	1774	14,66	7112	0,82	
8:47:30	73	1773	14,66	7112	0,82	
8:48:00	73	1771	14,66	7114	0,82	
8:48:30	73	1769	14,66	7112	0,82	
8:49:00	73	1767	14,66	7114	0,82	
8:49:30	73	1766	14,66	7113	0,82	
8:50:00	73	1764	14,66	7112	0,82	
8:50:30	73	1763	14,65	7114	0,82	
8:51:00	73	1762	14,66	7112	0,82	
8:51:30	73	1760	14,65	7113	0,82	
8:52:00	73	1758	14,65	7115	0,82	
8:52:30	73	1755	14,65	7114	0,82	
8:53:00	73	1753	14,65	7114	0,83	
8:53:30	73	1751	14,65	7114	0,83	
8:54:00	73	1750	14,65	7116	0,83	
8:54:30	73	1748	14,65	7113	0,83	
8:55:00	73	1747	14,65	7114	0,83	
8:55:30	73	1746	14,65	7113	0,83	
8:56:00	73	1745	14,65	7112	0,83	
8:56:30	73	1743	14,64	7115	0,83	
8:57:00	73	1740	14,64	7115	0,83	
8:57:30	73	1738	14,64	7117	0,83	
8:58:00	73	1736	14,64	7112	0,83	
8:58:30	73	1734	14,64	7116	0,83	
8:59:00	73	1732	14,64	7114	0,83	
8:59:30	73	1730	14,64	7117	0,83	
9:00:00	73	1729	14,64	7115	0,83	
9:00:30	73	1727	14,64	7115	0,83	
9:01:00	73	1725	14,64	7114	0,84	
9:01:30	73	1723	14,64	7116	0,84	
9:02:00	73	1722	14,64	7117	0,84	
9:02:30	73	1721	14,63	7114	0,84	
9:03:00	73	1719	14,63	7118	0,84	
9:03:30	73	1717	14,63	7118	0,84	
9:04:00	73	1716	14,63	7116	0,84	
9:04:30	73	1715	14,63	7117	0,84	
9:05:00	73	1713	14,63	7117	0,84	
9:05:30	73	1711	14,63	7118	0,84	
9:06:00	73	1709	14,63	7119	0,84	
9:06:30	73	1707	14,63	7116	0,84	
9:07:00	73	1706	14,63	7116	0,84	
9:07:30	73	1705	14,63	7118	0,84	
9:08:00	73	1704	14,62	7119	0,84	
9:08:30	73	1703	14,62	7118	0,85	
9:09:00	73	1703	14,62	7119	0,85	
9:09:30	73	1702	14,62	7119	0,85	
9:10:00	73	1700	14,62	7118	0,85	
9:10:30	73	1698	14,62	7120	0,85	
9:11:00	73	1695	14,62	7119	0,85	
9:11:30	73	1692	14,62	7120	0,85	
9:12:00	73	1689	14,62	7119	0,85	
9:12:30	73	1688	14,61	7120	0,85	
9:13:00	73	1686	14,61	7121	0,85	
9:13:30	73	1684	14,61	7119	0,85	
9:14:00	73	1682	14,61	7120	0,85	
9:14:30	73	1680	14,61	7121	0,85	
9:15:00	73	1678	14,61	7117	0,85	
9:15:30	73	1676	14,61	7123	0,86	
9:16:00	73	1674	14,61	7122	0,86	
9:16:30	73	1672	14,61	7122	0,86	
9:17:00	73	1670	14,61	7122	0,86	
9:17:30	73	1669	14,61	7123	0,86	
9:18:00	73	1667	14,61	7122	0,86	
9:18:30	73	1666	14,61	7123	0,86	
9:19:00	73	1665	14,61	7124	0,86	
9:19:30	73	1663	14,61	7122	0,86	
9:20:00	73	1661	14,60	7125	0,86	
9:20:30	73	1660	14,60	7127	0,86	
9:21:00	73	1658	14,60	7125	0,86	
9:21:30	73	1656	14,60	7123	0,86	
9:22:00	73	1654	14,60	7125	0,86	
9:22:30	73	1652	14,60	7125	0,86	
9:23:00	73	1651	14,60	7125	0,86	
9:23:30	73	1650	14,60	7128	0,86	
9:24:00	73	1649	14,60	7127	0,86	
9:24:30	73	1648	14,60	7126	0,86	
9:25:00	73	1647	14,60	7127	0,86	
9:25:30	73	1645	14,60	7128	0,86	
9:26:00	73	1643	14,60	7127	0,86	
9:26:30	73	1641	14,60	7128	0,86	
9:27:00	73	1640	14,60	7127	0,86	
9:27:30	73	1640	14,60	7128	0,86	
9:28:00	73	1639	14,60	7126	0,86	
9:28:30	73	1638	14,59	7129	0,87	
9:29:00	73	1636	14,59	7126	0,87	
9:29:30	73	1635	14,59	7130	0,87	
9:30:00	73	1633	14,59	7129	0,87	
9:30:30	73	1632	14,59	7126	0,87	
9:31:00	73	1631	14,59	7126	0,87	
9:31:30	73	1630	14,59	7132	0,87	
9:32:00	73	1628	14,59	7127	0,87	
9:32:30	73	1627	14,59	7128	0,87	
9:33:00	73	1626	14,59	7131	0,87	
9:33:30	73	1625	14,59	7131	0,87	
9:34:00	73	1625	14,59	7129	0,87	
9:34:30	73	1626	14,59	7129	0,87	
9:35:00	73	1626	14,59	7131	0,87	
9:35:30	73	1625	14,59	7132	0,87	
9:36:00	73	1623	14,58	7132	0,87	
9:36:30	73	1620	14,58	7133	0,87	
9:37:00	73	1616	14,58	7132	0,87	
9:37:30	73	1613	14,58	7130	0,87	
9:38:00	73	1611	14,58	7133	0,87
