Repository: ProgWizer/parser

File: project-root/data/Tests/Data Acquisition/2013 (508)/13-0191 MW.txt
--Test Summary--
Full Path and File Name	
Instrument Name	7222
Instrument Type	Model 7222 Consistometer
Instrument Serial Number	
Test Start Date	30.09.2013
Test Start Time	12:08:24
Test Stop Date	30.09.2013
Test Stop Time	14:02:54
Test Length	1:54:30
Final Sample Time Offset	1:54:30
Controller Schedule Name	
Sampling Period	10 seconds
Comments	T: 80C (30min); P: 30MPa (30min); tap water.
Information	WellID	Research
Information	Customer	Trican
Information	EngName	Aleksanyan Mikhail
Information	CementClass	100%G
Information	CementMfr	Dyckerhoff - Suhoy Log
Information	Additives	30%Silica Flour+0,8%CFL-17+0,5%CFR-12+0,05%LTR+1%TA-1 (BWOC)
Information	Density	1900
Information	BHCT	80
Information	BHST	
Information	FluidLoss	34
Information	JobType	Research
Calculated Value	Time_30Bc	0:02:30
Calculated Value	Time_70Bc	1:54:30
Initial Temperature (°C)	27 °C
Final Temperature (°C)	82 °C
Initial Pressure (MPa)	0,6 MPa
Final Pressure (MPa)	29,9 MPa
Initial Consistency (Bc)	29 Bc
Final Consistency (Bc)	73 Bc
--Data--
Time (HH:MM:SS)	Temperature (°C)	Pressure (MPa)	Consistency (Bc)
0:00:00	27	0,6	29
0:00:10	27	0,6	29
0:00:20	27	0,8	29
0:00:30	27	1,0	29
0:00:40	27	1,3	29
0:00:50	27	1,6	29
0:01:00	27	2,0	29
0:01:10	27	2,5	29
0:01:20	27	2,9	29
0:01:30	27	3,0	29
0:01:40	27	3,2	29
0:01:50	28	3,2	28
0:02:00	28	3,1	29
0:02:10	28	2,8	30
0:02:20	29	3,0	31
0:02:30	29	3,1	33
0:02:40	29	3,2	31
0:02:50	29	3,4	31
0:03:00	29	3,6	30
0:03:10	29	3,9	31
0:03:20	29	3,7	30
0:03:30	29	4,0	30
0:03:40	29	4,4	30
0:03:50	29	4,8	30
0:04:00	29	5,5	30
0:04:10	29	5,7	40
0:04:20	29	5,9	41
0:04:30	29	6,1	38
0:04:40	30	6,2	36
0:04:50	30	6,2	35
0:05:00	30	6,3	40
0:05:10	31	6,3	40
0:05:20	31	5,9	35
0:05:30	32	5,8	30
0:05:40	32	6,0	31
0:05:50	33	6,3	29
0:06:00	33	6,3	36
0:06:10	33	6,6	34
0:06:20	33	6,7	32
0:06:30	33	6,8	33
0:06:40	33	7,2	31
0:06:50	33	7,3	32
0:07:00	33	8,0	31
0:07:10	33	8,4	30
0:07:20	33	8,4	29
0:07:30	33	8,7	28
0:07:40	33	9,0	30
0:07:50	34	9,4	32
0:08:00	34	9,2	39
0:08:10	35	9,2	35
0:08:20	35	9,1	32
0:08:30	36	8,9	41
0:08:40	37	9,0	31
0:08:50	37	9,4	32
0:09:00	37	9,2	34
0:09:10	38	9,4	34
0:09:20	38	9,9	36
0:09:30	38	9,8	34
0:09:40	38	10,3	33
0:09:50	38	10,3	31
0:10:00	38	10,6	31
0:10:10	38	11,1	30
0:10:20	38	11,5	29
0:10:30	38	11,6	28
0:10:40	38	12,2	27
0:10:50	38	12,2	27
0:11:00	39	12,2	27
0:11:10	39	12,0	27
0:11:20	40	12,3	33
0:11:30	40	12,6	29
0:11:40	41	12,1	34
0:11:50	42	12,2	35
0:12:00	42	12,3	36
0:12:10	43	12,4	31
0:12:20	43	12,6	27
0:12:30	44	12,9	30
0:12:40	44	12,9	26
0:12:50	44	12,9	26
0:13:00	44	13,3	26
0:13:10	44	13,3	26
0:13:20	44	13,6	23
0:13:30	44	14,2	23
0:13:40	44	14,6	23
0:13:50	44	15,4	24
0:14:00	44	15,1	24
0:14:10	44	14,9	23
0:14:20	45	15,8	23
0:14:30	45	15,4	25
0:14:40	46	15,4	33
0:14:50	47	15,5	24
0:15:00	47	15,3	29
0:15:10	48	15,2	24
0:15:20	49	15,5	22
0:15:30	49	15,5	22
0:15:40	50	15,7	23
0:15:50	50	15,8	22
0:16:00	50	16,1	22
0:16:10	50	16,4	22
0:16:20	50	16,3	22
0:16:30	50	16,7	22
0:16:40	50	16,9	22
0:16:50	50	17,8	22
0:17:00	50	18,3	22
0:17:10	50	17,7	23
0:17:20	50	18,8	23
0:17:30	50	18,4	23
0:17:40	51	18,6	23
0:17:50	51	18,7	23
0:18:00	52	18,8	23
0:18:10	53	19,0	24
0:18:20	54	18,2	28
0:18:30	55	18,4	22
0:18:40	55	18,9	22
0:18:50	56	18,8	22
0:19:00	57	19,0	22
0:19:10	57	19,3	22
0:19:20	57	19,4	22
0:19:30	57	19,7	22
0:19:40	57	20,0	22
0:19:50	57	19,8	22
0:20:00	57	20,3	22
0:20:10	57	20,7	22
0:20:20	57	20,7	22
0:20:30	57	20,9	23
0:20:40	57	21,7	24
0:20:50	57	21,0	24
0:21:00	57	21,9	23
0:21:10	57	21,9	23
0:21:20	58	21,8	23
0:21:30	59	21,8	22
0:21:40	60	21,9	23
0:21:50	61	21,9	23
0:22:00	61	22,0	23
0:22:10	62	22,0	22
0:22:20	63	22,4	22
0:22:30	64	22,5	22
0:22:40	64	22,4	21
0:22:50	64	22,8	21
0:23:00	64	22,9	21
0:23:10	64	23,1	21
0:23:20	64	23,2	21
0:23:30	64	23,4	21
0:23:40	64	24,1	21
0:23:50	64	24,1	22
0:24:00	64	24,5	23
0:24:10	63	25,2	23
0:24:20	63	24,5	24
0:24:30	64	25,1	23
0:24:40	64	25,8	22
0:24:50	65	25,9	22
0:25:00	65	25,6	23
0:25:10	66	25,5	23
0:25:20	67	25,2	23
0:25:30	68	25,4	22
0:25:40	69	25,4	23
0:25:50	70	25,6	22
0:26:00	71	25,8	22
0:26:10	71	26,1	21
0:26:20	71	26,3	21
0:26:30	71	26,4	21
0:26:40	71	26,6	21
0:26:50	71	26,9	21
0:27:00	71	27,3	21
0:27:10	71	27,8	21
0:27:20	70	27,9	21
0:27:30	70	28,4	21
0:27:40	70	28,1	21
0:27:50	70	28,2	21
0:28:00	70	29,0	21
0:28:10	71	29,4	21
0:28:20	72	29,3	21
0:28:30	73	28,6	20
0:28:40	74	28,6	21
0:28:50	75	28,6	20
0:29:00	76	28,9	20
0:29:10	76	28,9	20
0:29:20	77	29,0	20
0:29:30	77	29,3	20
0:29:40	77	29,4	19
0:29:50	78	29,8	19
0:30:00	77	29,9	19
0:30:10	77	30,1	19
0:30:20	77	30,0	19
0:30:30	77	30,4	19
0:30:40	77	30,1	19
0:30:50	77	30,3	19
0:31:00	76	30,7	19
0:31:10	76	31,1	19
0:31:20	77	30,2	19
0:31:30	77	29,8	19
0:31:40	78	31,0	19
0:31:50	78	30,1	19
0:32:00	79	29,9	19
0:32:10	80	29,9	19
0:32:20	81	29,9	19
0:32:30	82	30,1	19
0:32:40	82	29,8	19
0:32:50	82	29,7	18
0:33:00	82	29,7	18
0:33:10	82	29,8	18
0:33:20	82	30,0	18
0:33:30	82	29,7	18
0:33:40	82	30,1	18
0:33:50	81	29,8	18
0:34:00	81	29,8	18
0:34:10	81	29,9	17
0:34:20	80	30,0	17
0:34:30	80	30,5	17
0:34:40	80	30,1	17
0:34:50	80	30,0	17
0:35:00	79	29,8	17
0:35:10	79	29,8	17
0:35:20	79	29,9	17
0:35:30	79	30,2	17
0:35:40	80	30,5	17
0:35:50	80	30,4	17
0:36:00	81	29,8	17
0:36:10	81	29,8	17
0:36:20	82	30,0	17
0:36:30	82	29,7	17
0:36:40	82	29,8	17
0:36:50	82	29,9	17
0:37:00	82	29,7	17
0:37:10	82	30,0	17
0:37:20	82	30,0	17
0:37:30	82	29,9	16
0:37:40	81	29,9	16
0:37:50	81	30,0	16
0:38:00	81	30,2	16
0:38:10	80	30,9	16
0:38:20	80	30,5	16
0:38:30	80	30,3	16
0:38:40	80	30,1	16
0:38:50	80	29,8	16
0:39:00	80	30,9	16
0:39:10	80	30,3	16
0:39:20	81	30,5	16
0:39:30	81	30,1	16
0:39:40	81	29,7	15
0:39:50	82	29,8	15
0:40:00	82	30,0	15
0:40:10	82	29,7	15
0:40:20	82	30,0	15
0:40:30	82	29,8	15
0:40:40	82	29,8	15
0:40:50	82	30,2	15
0:41:00	82	29,9	15
0:41:10	81	29,8	15
0:41:20	81	30,1	15
0:41:30	81	30,4	15
0:41:40	81	30,9	15
0:41:50	81	30,6	15
0:42:00	80	30,2	15
0:42:10	80	29,9	15
0:42:20	80	31,0	15
0:42:30	80	30,4	15
0:42:40	81	31,0	15
0:42:50	81	29,9	15
0:43:00	81	29,9	15
0:43:10	82	29,7	16
0:43:20	82	29,9	16
0:43:30	82	30,0	16
0:43:40	82	30,0	16
0:43:50	82	29,9	16
0:44:00	82	29,8	16
0:44:10	82	29,8	16
0:44:20	82	29,8	16
0:44:30	82	29,8	16
0:44:40	81	29,9	16
0:44:50	81	30,1	16
0:45:00	81	30,4	16
0:45:10	81	30,9	16
0:45:20	81	30,8	16
0:45:30	81	30,4	16
0:45:40	80	30,2	16
0:45:50	80	29,7	16
0:46:00	81	30,4	16
0:46:10	81	30,8	16
0:46:20	81	30,6	16
0:46:30	81	30,1	16
0:46:40	82	29,8	16
0:46:50	82	29,7	16
0:47:00	82	30,1	16
0:47:10	82	30,0	16
0:47:20	82	29,9	16
0:47:30	82	30,0	16
0:47:40	82	30,0	16
0:47:50	82	30,1	16
0:48:00	82	30,0	16
0:48:10	81	30,1	16
0:48:20	81	30,2	16
0:48:30	81	30,7	16
0:48:40	81	30,3	16
0:48:50	81	29,9	16
0:49:00	81	30,8	16
0:49:10	81	30,4	16
0:49:20	81	30,1	15
0:49:30	81	30,5	16
0:49:40	81	30,6	16
0:49:50	81	30,3	16
0:50:00	82	29,8	16
0:50:10	82	30,1	16
0:50:20	82	30,1	16
0:50:30	82	29,9	16
0:50:40	82	30,0	16
0:50:50	82	30,0	16
0:51:00	82	30,1	16
0:51:10	82	30,0	16
0:51:20	82	29,9	16
0:51:30	82	30,1	16
0:51:40	81	30,1	16
0:51:50	81	30,4	16
0:52:00	81	31,0	15
0:52:10	81	30,4	15
0:52:20	81	29,9	16
0:52:30	81	30,7	15
0:52:40	81	30,1	16
0:52:50	81	30,6	16
0:53:00	81	30,8	16
0:53:10	81	30,6	16
0:53:20	82	30,2	16
0:53:30	82	30,1	16
0:53:40	82	30,1	16
0:53:50	82	30,0	16
0:54:00	82	29,9	16
0:54:10	82	30,2	16
0:54:20	82	29,8	16
0:54:30	82	30,0	16
0:54:40	82	30,1	16
0:54:50	82	29,8	16
0:55:00	81	30,0	16
0:55:10	81	30,2	16
0:55:20	81	30,7	16
0:55:30	81	30,0	16
0:55:40	81	30,8	16
0:55:50	81	30,1	16
0:56:00	81	30,8	16
0:56:10	81	30,0	16
0:56:20	81	30,2	16
0:56:30	81	30,1	16
0:56:40	82	30,2	16
0:56:50	82	30,2	16
0:57:00	82	30,1	16
0:57:10	82	30,0	16
0:57:20	82	29,8	16
0:57:30	82	29,9	16
0:57:40	82	29,8	16
0:57:50	82	30,2	16
0:58:00	82	29,9	16
0:58:10	82	29,9	16
0:58:20	81	30,1	16
0:58:30	81	30,2	16
0:58:40	81	30,6	16
0:58:50	81	30,0	17
0:59:00	81	30,7	17
0:59:10	81	30,1	17
0:59:20	81	30,7	17
0:59:30	81	30,1	17
0:59:40	81	30,4	17
0:59:50	81	30,4	17
1:00:00	81	30,2	17
1:00:10	82	30,1	17
1:00:20	82	30,1	25
1:00:30	82	29,9	23
1:00:40	82	29,9	22
1:00:50	82	30,0	22
1:01:00	82	29,9	22
1:01:10	82	29,8	22
1:01:20	82	30,0	21
1:01:30	82	30,0	21
1:01:40	82	30,1	21
1:01:50	81	30,1	21
1:02:00	81	30,3	21
1:02:10	81	30,8	21
1:02:20	81	30,4	22
1:02:30	81	29,8	24
1:02:40	81	30,4	22
1:02:50	81	31,0	23
1:03:00	81	30,2	21
1:03:10	81	30,2	21
1:03:20	81	30,0	21
1:03:30	82	30,1	21
1:03:40	82	30,0	20
1:03:50	82	29,9	20
1:04:00	82	29,8	20
1:04:10	82	29,9	20
1:04:20	82	30,1	20
1:04:30	82	29,8	20
1:04:40	82	30,0	20
1:04:50	82	29,8	19
1:05:00	82	30,0	19
1:05:10	81	30,0	19
1:05:20	81	30,1	19
1:05:30	81	30,4	19
1:05:40	81	30,9	20
1:05:50	81	30,3	20
1:06:00	81	30,9	19
1:06:10	81	30,4	19
1:06:20	81	30,8	19
1:06:30	81	30,0	20
1:06:40	81	30,1	19
1:06:50	81	29,9	19
1:07:00	81	30,0	19
1:07:10	82	29,8	19
1:07:20	82	30,2	19
1:07:30	82	29,8	19
1:07:40	82	30,0	19
1:07:50	82	30,1	19
1:08:00	82	29,9	19
1:08:10	82	29,9	19
1:08:20	82	29,9	19
1:08:30	82	30,0	19
1:08:40	81	29,9	19
1:08:50	81	30,0	19
1:09:00	81	30,3	19
1:09:10	81	30,7	19
1:09:20	81	30,0	19
1:09:30	81	30,6	19
1:09:40	81	29,8	18
1:09:50	81	30,2	18
1:10:00	81	30,5	18
1:10:10	81	30,6	18
1:10:20	81	30,4	18
1:10:30	81	30,1	20
1:10:40	82	29,9	21
1:10:50	82	29,9	19
1:11:00	82	30,0	19
1:11:10	82	30,0	19
1:11:20	82	30,0	18
1:11:30	82	30,0	18
1:11:40	82	29,9	19
1:11:50	82	30,1	19
1:12:00	81	29,9	18
1:12:10	81	29,9	18
1:12:20	81	30,0	18
1:12:30	81	30,2	18
1:12:40	81	30,6	18
1:12:50	81	30,0	18
1:13:00	81	30,4	18
1:13:10	81	30,9	18
1:13:20	81	30,3	18
1:13:30	81	30,7	18
1:13:40	81	30,9	18
1:13:50	81	30,1	20
1:14:00	81	29,9	19
1:14:10	81	30,1	18
1:14:20	82	30,2	19
1:14:30	82	29,9	18
1:14:40	82	30,0	19
1:14:50	82	30,0	18
1:15:00	82	30,0	18
1:15:10	82	29,8	18
1:15:20	82	29,9	18
1:15:30	82	29,9	18
1:15:40	82	30,0	18
1:15:50	81	29,9	19
1:16:00	81	30,0	18
1:16:10	81	30,1	18
1:16:20	81	30,4	18
1:16:30	81	30,8	18
1:16:40	81	30,1	19
1:16:50	81	30,6	18
1:17:00	81	29,8	18
1:17:10	81	30,3	18
1:17:20	81	30,6	18
1:17:30	81	30,7	19
1:17:40	81	30,6	19
1:17:50	81	30,3	21
1:18:00	81	29,9	21
1:18:10	82	30,1	21
1:18:20	82	29,8	20
1:18:30	82	29,8	21
1:18:40	82	29,9	20
1:18:50	82	29,9	20
1:19:00	82	29,9	20
1:19:10	82	30,0	20
1:19:20	82	30,2	20
1:19:30	82	30,0	19
1:19:40	81	29,9	19
1:19:50	81	30,1	19
1:20:00	81	30,1	19
1:20:10	81	30,3	22
1:20:20	81	30,6	21
1:20:30	81	29,9	22
1:20:40	81	30,4	20
1:20:50	81	30,9	20
1:21:00	81	30,3	20
1:21:10	81	30,7	19
1:21:20	81	31,0	19
1:21:30	81	30,1	19
1:21:40	81	30,0	19
1:21:50	81	30,0	20
1:22:00	81	29,8	20
1:22:10	82	30,0	20
1:22:20	82	30,2	20
1:22:30	82	29,9	20
1:22:40	82	29,8	20
1:22:50	82	29,9	20
1:23:00	82	30,1	20
1:23:10	82	29,9	20
1:23:20	82	30,0	20
1:23:30	82	29,9	20
1:23:40	81	29,9	20
1:23:50	81	29,9	20
1:24:00	81	29,9	20
1:24:10	81	30,0	20
1:24:20	81	30,2	20
1:24:30	81	30,5	20
1:24:40	81	30,9	20
1:24:50	81	30,2	20
1:25:00	81	30,7	20
1:25:10	81	30,0	20
1:25:20	81	30,3	20
1:25:30	81	30,6	20
1:25:40	81	30,8	20
1:25:50	81	30,8	20
1:26:00	81	30,7	20
1:26:10	81	30,4	20
1:26:20	81	30,1	20
1:26:30	81	29,9	20
1:26:40	81	30,0	20
1:26:50	82	30,0	20
1:27:00	82	29,9	20
1:27:10	82	30,1	20
1:27:20	82	29,9	20
1:27:30	82	29,8	20
1:27:40	82	30,1	20
1:27:50	82	29,9	23
1:28:00	82	30,0	23
1:28:10	82	29,9	23
1:28:20	81	30,1	23
1:28:30	81	29,9	23
1:28:40	81	30,3	24
1:28:50	81	30,2	24
1:29:00	81	30,3	24
1:29:10	81	30,5	25
1:29:20	81	30,8	24
1:29:30	81	30,2	24
1:29:40	81	30,6	24
1:29:50	81	29,9	25
1:30:00	81	30,4	24
1:30:10	81	30,6	25
1:30:20	81	30,2	25
1:30:30	80	30,7	24
1:30:40	80	30,0	24
1:30:50	80	30,4	24
1:31:00	81	30,7	24
1:31:10	81	30,9	24
1:31:20	81	30,8	24
1:31:30	81	30,7	25
1:31:40	81	30,4	25
1:31:50	81	30,0	25
1:32:00	81	30,1	25
1:32:10	81	30,0	25
1:32:20	82	29,9	25
1:32:30	82	29,9	25
1:32:40	82	29,9	25
1:32:50	82	30,0	25
1:33:00	82	29,9	25
1:33:10	82	29,9	25
1:33:20	82	29,9	25
1:33:30	82	30,2	25
1:33:40	82	30,0	25
1:33:50	82	29,9	25
1:34:00	82	29,9	25
1:34:10	82	30,0	25
1:34:20	83	29,9	25
1:34:30	83	29,9	25
1:34:40	83	30,0	25
1:34:50	83	29,9	25
1:35:00	83	30,0	26
1:35:10	83	29,9	26
1:35:20	83	30,0	26
1:35:30	83	29,9	26
1:35:40	82	30,1	26
1:35:50	82	30,0	26
1:36:00	82	29,9	26
1:36:10	82	29,9	26
1:36:20	82	30,1	26
1:36:30	82	30,0	26
1:36:40	82	29,9	27
1:36:50	82	30,0	28
1:37:00	82	29,9	28
1:37:10	82	30,0	28
1:37:20	82	30,2	29
1:37:30	82	30,4	29
1:37:40	82	30,8	29
1:37:50	82	30,0	29
1:38:00	82	30,4	29
1:38:10	82	30,8	29
1:38:20	82	30,2	29
1:38:30	82	30,7	29
1:38:40	81	30,1	29
1:38:50	81	30,6	29
1:39:00	81	30,0	29
1:39:10	81	30,6	39
1:39:20	81	29,9	39
1:39:30	81	30,4	39
1:39:40	81	30,9	39
1:39:50	81	30,2	39
1:40:00	81	30,5	39
1:40:10	81	30,9	39
1:40:20	81	30,2	39
1:40:30	81	30,4	39
1:40:40	81	30,4	39
1:40:50	81	30,4	39
1:41:00	81	30,2	41
1:41:10	81	30,0	41
1:41:20	81	30,1	41
1:41:30	81	30,0	41
1:41:40	82	30,1	41
1:41:50	82	29,9	41
1:42:00	82	29,9	41
1:42:10	82	30,0	41
1:42:20	82	30,0	42
1:42:30	82	29,9	42
1:42:40	82	30,1	42
1:42:50	83	29,8	42
1:43:00	83	29,9	42
1:43:10	83	29,9	42
1:43:20	83	30,2	42
1:43:30	83	30,0	42
1:43:40	83	29,9	42
1:43:50	83	29,9	42
1:44:00	83	30,0	42
1:44:10	84	29,9	42
1:44:20	84	29,9	42
1:44:30	84	30,1	42
1:44:40	84	30,0	42
1:44:50	84	29,8	42
1:45:00	84	30,2	42
1:45:10	84	30,1	42
1:45:20	84	29,9	42
1:45:30	84	29,9	42
1:45:40	84	30,1	42
1:45:50	84	30,0	42
1:46:00	84	30,0	42
1:46:10	84	29,9	42
1:46:20	84	29,9	42
1:46:30	84	30,3	42
1:46:40	84	30,2	42
1:46:50	84	30,1	42
1:47:00	84	30,0	42
1:47:10	84	29,9	42
1:47:20	84	29,9	42
1:47:30	84	30,2	42
1:47:40	84	30,1	42
1:47:50	84	30,1	43
1:48:00	84	30,0	43
1:48:10	84	29,9	43
1:48:20	84	29,9	43
1:48:30	84	30,1	43
1:48:40	84	30,0	43
1:48:50	84	30,0	43
1:49:00	84	29,9	43
1:49:10	84	29,9	43
1:49:20	84	30,2	43
1:49:30	84	30,2	44
1:49:40	84	30,1	44
1:49:50	84	30,1	44
1:50:00	84	30,0	44
1:50:10	84	29,9	45
1:50:20	84	29,9	47
1:50:30	83	30,2	47
1:50:40	83	30,1	47
1:50:50	83	30,1	47
1:51:00	83	30,0	48
1:51:10	83	30,0	52
1:51:20	83	29,9	52
1:51:30	83	29,9	52
1:51:40	83	30,2	55
1:51:50	83	30,2	55
1:52:00	83	30,1	55
1:52:10	83	30,1	55
1:52:20	83	30,0	55
1:52:30	83	30,0	57
1:52:40	83	29,9	57
1:52:50	83	29,9	58
1:53:00	83	30,2	57
1:53:10	83	30,2	62
1:53:20	83	30,1	61
1:53:30	83	30,1	63
1:53:40	83	30,1	63
1:53:50	83	30,0	63
1:54:00	82	30,0	69
1:54:10	82	29,9	70
1:54:20	82	29,9	70
1:54:30	82	29,9	73
