Repository: ProgWizer/parser

File: project-root/data/Tests/Data Acquisition/2013 (508)/13-0192 MW.txt
--Test Summary--
Full Path and File Name	
Instrument Name	7322
Instrument Type	Model 7322 Consistometer - Variable Speed
Instrument Serial Number	
Test Start Date	01.10.2013
Test Start Time	9:08:16
Test Stop Date	01.10.2013
Test Stop Time	10:29:06
Test Length	1:20:50
Final Sample Time Offset	1:20:50
Controller Schedule Name	
Sampling Period	10 seconds
Comments	T: 73C(40min); P: 45MPa(40min); tap water
Information	WellID	Research
Information	Customer	Trican
Information	EngName	Pavel Lebedev
Information	CementClass	35%G+55%PND+10%SF-2 (BVOB)
Information	CementMfr	Dyckerhoff - Suhoy Log
Information	Additives	
Information	Density	1350
Information	BHCT	73
Information	BHST	85
Information	FluidLoss	n/a
Information	JobType	Production
Calculated Value	Time_30Bc	0:06:30
Calculated Value	Time_70Bc	1:20:50
Initial Temperature (°C)	26 °C
Final Temperature (°C)	73 °C
Initial Pressure (MPa)	0,4 MPa
Final Pressure (MPa)	45,5 MPa
Initial Consistency (Bc)	27 Bc
Final Consistency (Bc)	72 Bc
Initial Wall Temperature (°C)	23 °C
Final Wall Temperature (°C)	72 °C
Initial Motor Speed (RPM)	150 RPM
Final Motor Speed (RPM)	150 RPM
--Data--
Time (HH:MM:SS)	Temperature (°C)	Pressure (MPa)	Consistency (Bc)	Wall Temperature (°C)	Motor Speed (RPM)
0:00:00	26	0,4	27	23	150
0:00:10	26	0,5	27	23	150
0:00:20	26	0,6	26	24	150
0:00:30	26	0,9	24	24	150
0:00:40	26	1,1	22	24	150
0:00:50	26	1,4	32	25	150
0:01:00	25	1,5	24	25	150
0:01:10	25	1,8	24	26	150
0:01:20	25	1,9	24	26	150
0:01:30	25	2,1	24	27	150
0:01:40	25	2,3	24	28	150
0:01:50	25	2,5	23	29	150
0:02:00	26	2,8	22	31	150
0:02:10	26	3,1	25	32	150
0:02:20	26	3,3	23	33	150
0:02:30	26	3,6	23	34	150
0:02:40	26	3,9	25	35	150
0:02:50	26	4,2	26	35	150
0:03:00	26	4,5	21	36	150
0:03:10	26	4,8	22	37	150
0:03:20	26	5,0	20	37	150
0:03:30	27	5,3	21	38	150
0:03:40	27	5,5	20	38	150
0:03:50	27	5,7	30	38	150
0:04:00	27	5,9	29	38	150
0:04:10	27	6,0	42	38	150
0:04:20	27	6,2	29	39	150
0:04:30	28	6,4	23	39	150
0:04:40	28	6,6	22	40	150
0:04:50	28	6,7	22	40	150
0:05:00	29	6,7	22	39	150
0:05:10	29	6,8	28	39	150
0:05:20	29	6,9	23	40	150
0:05:30	30	6,9	24	39	150
0:05:40	30	6,9	24	40	150
0:05:50	30	6,9	26	39	150
0:06:00	31	7,3	36	39	150
0:06:10	30	7,4	29	39	150
0:06:20	31	7,7	34	40	150
0:06:30	31	8,0	39	41	150
0:06:40	31	8,3	28	41	150
0:06:50	31	8,5	25	41	150
0:07:00	32	8,6	25	41	150
0:07:10	32	8,6	25	41	150
0:07:20	32	8,7	34	41	150
0:07:30	32	8,8	29	41	150
0:07:40	33	9,0	29	41	150
0:07:50	33	9,1	26	42	150
0:08:00	33	9,3	48	42	150
0:08:10	33	9,9	41	42	150
0:08:20	33	10,4	39	43	150
0:08:30	33	10,8	46	45	150
0:08:40	33	10,9	43	46	150
0:08:50	33	11,3	25	46	150
0:09:00	34	11,3	27	46	150
0:09:10	34	11,3	61	45	150
0:09:20	35	11,3	54	45	150
0:09:30	35	11,3	48	45	150
0:09:40	36	11,1	49	44	150
0:09:50	36	11,3	49	43	150
0:10:00	36	11,4	49	42	150
0:10:10	37	11,6	48	42	150
0:10:20	37	11,9	46	42	150
0:10:30	37	12,1	65	42	150
0:10:40	37	12,5	66	42	150
0:10:50	38	12,5	57	42	150
0:11:00	37	12,6	64	42	150
0:11:10	37	13,3	67	43	150
0:11:20	37	13,7	60	44	150
0:11:30	37	14,1	61	45	150
0:11:40	38	14,3	69	46	150
0:11:50	38	14,5	63	47	150
0:12:00	38	14,7	63	47	150
0:12:10	38	14,9	59	47	150
0:12:20	39	15,0	59	47	150
0:12:30	39	15,0	56	47	150
0:12:40	39	15,1	57	46	150
0:12:50	39	15,1	59	46	150
0:13:00	39	15,3	54	47	150
0:13:10	39	15,5	51	47	150
0:13:20	39	16,1	52	48	150
0:13:30	39	16,3	50	50	150
0:13:40	40	16,5	48	51	150
0:13:50	40	16,7	61	52	150
0:14:00	40	16,8	46	51	150
0:14:10	40	17,0	58	51	150
0:14:20	40	17,3	50	51	150
0:14:30	40	17,4	51	52	150
0:14:40	40	17,5	46	53	150
0:14:50	41	17,9	51	54	150
0:15:00	41	18,1	45	54	150
0:15:10	42	18,2	44	54	150
0:15:20	42	18,0	60	53	150
0:15:30	43	17,8	58	51	150
0:15:40	43	17,8	67	50	150
0:15:50	43	18,1	70	50	150
0:16:00	44	18,2	39	50	150
0:16:10	44	18,3	37	49	150
0:16:20	44	18,7	29	49	150
0:16:30	44	18,7	28	49	150
0:16:40	45	19,0	27	49	150
0:16:50	45	19,3	28	49	150
0:17:00	45	19,5	26	50	150
0:17:10	45	19,7	27	50	150
0:17:20	45	19,9	27	50	150
0:17:30	45	20,0	28	51	150
0:17:40	45	20,2	26	51	150
0:17:50	46	20,4	26	51	150
0:18:00	46	20,5	27	52	150
0:18:10	46	20,7	27	52	150
0:18:20	46	21,0	28	52	150
0:18:30	46	21,2	28	53	150
0:18:40	46	21,4	27	53	150
0:18:50	46	21,6	25	54	150
0:19:00	47	21,8	30	54	150
0:19:10	47	21,9	33	54	150
0:19:20	47	22,2	27	55	150
0:19:30	47	22,4	25	55	150
0:19:40	47	22,7	27	55	150
0:19:50	47	23,0	29	56	150
0:20:00	47	23,4	28	57	150
0:20:10	47	23,7	31	57	150
0:20:20	48	24,1	29	58	150
0:20:30	48	24,1	44	58	150
0:20:40	48	24,4	39	59	150
0:20:50	48	24,4	24	59	150
0:21:00	48	24,6	25	60	150
0:21:10	49	24,7	25	60	150
0:21:20	49	24,7	26	59	150
0:21:30	49	24,7	26	59	150
0:21:40	50	24,7	27	58	150
0:21:50	50	24,8	28	58	150
0:22:00	50	24,9	29	58	150
0:22:10	50	25,5	31	59	150
0:22:20	51	25,6	31	59	150
0:22:30	51	25,8	29	59	150
0:22:40	51	25,9	36	59	150
0:22:50	51	26,2	40	60	150
0:23:00	51	26,4	40	60	150
0:23:10	51	26,7	38	61	150
0:23:20	51	27,0	34	61	150
0:23:30	52	27,2	42	62	150
0:23:40	52	27,3	48	62	150
0:23:50	52	27,4	41	61	150
0:24:00	52	27,7	41	62	150
0:24:10	52	28,0	41	63	150
0:24:20	52	28,4	37	63	150
0:24:30	53	28,5	29	64	150
0:24:40	53	28,7	28	65	150
0:24:50	53	28,8	28	64	150
0:25:00	54	28,8	28	64	150
0:25:10	54	28,8	28	63	150
0:25:20	54	28,8	35	63	150
0:25:30	54	28,9	29	63	150
0:25:40	55	28,9	26	63	150
0:25:50	55	29,4	26	63	150
0:26:00	55	29,4	26	63	150
0:26:10	55	29,5	27	63	150
0:26:20	55	29,9	28	63	150
0:26:30	55	30,1	28	64	150
0:26:40	56	30,4	29	65	150
0:26:50	56	30,7	28	65	150
0:27:00	56	30,8	28	65	150
0:27:10	56	31,0	28	65	150
0:27:20	57	31,0	28	65	150
0:27:30	57	31,1	28	65	150
0:27:40	57	31,4	29	65	150
0:27:50	57	31,5	29	65	150
0:28:00	58	31,6	30	65	150
0:28:10	58	32,1	28	65	150
0:28:20	58	32,3	28	65	150
0:28:30	58	32,5	29	66	150
0:28:40	58	32,7	30	66	150
0:28:50	58	32,8	30	67	150
0:29:00	59	33,0	28	67	150
0:29:10	59	33,1	28	67	150
0:29:20	59	33,3	28	67	150
0:29:30	59	33,4	30	67	150
0:29:40	59	33,6	31	68	150
0:29:50	59	33,9	33	68	150
0:30:00	60	34,1	28	68	150
0:30:10	60	34,3	30	69	150
0:30:20	60	34,5	29	69	150
0:30:30	60	34,7	30	69	150
0:30:40	60	34,8	32	69	150
0:30:50	61	35,0	34	69	150
0:31:00	61	35,2	41	70	150
0:31:10	61	35,3	45	69	150
0:31:20	61	35,6	46	69	150
0:31:30	61	35,9	48	70	150
0:31:40	61	36,2	35	71	150
0:31:50	62	36,4	31	71	150
0:32:00	62	36,6	30	71	150
0:32:10	62	36,8	30	71	150
0:32:20	62	36,9	31	72	150
0:32:30	62	37,1	30	72	150
0:32:40	63	37,2	32	72	150
0:32:50	63	37,3	31	72	150
0:33:00	63	37,5	31	71	150
0:33:10	63	37,5	31	72	150
0:33:20	64	37,7	31	72	150
0:33:30	64	37,8	31	72	150
0:33:40	64	38,1	31	73	150
0:33:50	64	38,3	32	73	150
0:34:00	64	38,6	33	73	150
0:34:10	64	38,8	34	74	150
0:34:20	65	39,1	39	74	150
0:34:30	65	39,4	38	75	150
0:34:40	65	39,6	47	75	150
0:34:50	65	40,0	38	75	150
0:35:00	65	40,4	40	76	150
0:35:10	65	40,3	38	77	150
0:35:20	65	40,6	42	77	150
0:35:30	65	40,9	44	78	150
0:35:40	65	40,8	45	78	150
0:35:50	66	41,2	45	79	150
0:36:00	66	41,2	32	80	150
0:36:10	67	41,4	31	81	150
0:36:20	67	41,4	36	80	150
0:36:30	68	41,2	36	79	150
0:36:40	68	41,2	34	78	150
0:36:50	68	41,4	36	77	150
0:37:00	69	41,7	36	76	150
0:37:10	69	41,6	37	76	150
0:37:20	69	41,9	37	75	150
0:37:30	69	42,2	36	74	150
0:37:40	69	42,3	36	75	150
0:37:50	69	42,9	36	75	150
0:38:00	69	43,2	36	77	150
0:38:10	69	43,6	36	77	150
0:38:20	70	43,9	38	78	150
0:38:30	70	44,2	39	79	150
0:38:40	70	44,5	38	79	150
0:38:50	70	44,2	37	80	150
0:39:00	70	44,4	36	80	150
0:39:10	71	44,6	35	80	150
0:39:20	71	44,7	35	80	150
0:39:30	71	44,8	35	80	150
0:39:40	71	44,9	36	80	150
0:39:50	71	45,1	36	80	150
0:40:00	72	45,2	33	80	150
0:40:10	72	45,5	33	81	150
0:40:20	72	45,7	35	81	150
0:40:30	72	45,8	34	81	150
0:40:40	72	45,8	38	81	150
0:40:50	73	45,8	35	81	150
0:41:00	73	45,8	36	80	150
0:41:10	73	45,7	35	80	150
0:41:20	73	45,7	37	79	150
0:41:30	73	45,6	38	79	150
0:41:40	73	45,6	39	79	150
0:41:50	73	45,6	39	79	150
0:42:00	73	45,6	37	79	150
0:42:10	74	45,6	36	79	150
0:42:20	74	45,6	38	79	150
0:42:30	74	45,5	39	78	150
0:42:40	74	45,5	38	78	150
0:42:50	74	45,5	40	78	150
0:43:00	74	45,6	39	78	150
0:43:10	74	45,6	38	79	150
0:43:20	74	45,7	34	78	150
0:43:30	74	45,7	39	78	150
0:43:40	74	45,6	33	78	150
0:43:50	74	45,6	33	78	150
0:44:00	74	45,6	32	78	150
0:44:10	74	45,6	46	78	150
0:44:20	74	45,6	35	78	150
0:44:30	74	45,5	34	77	150
0:44:40	74	45,4	36	77	150
0:44:50	74	45,4	35	77	150
0:45:00	74	45,4	34	77	150
0:45:10	74	45,4	35	77	150
0:45:20	74	45,4	35	77	150
0:45:30	74	45,4	36	77	150
0:45:40	74	45,4	35	77	150
0:45:50	74	45,5	49	77	150
0:46:00	74	45,5	44	77	150
0:46:10	74	45,7	39	77	150
0:46:20	74	45,9	37	78	150
0:46:30	74	45,6	37	78	150
0:46:40	74	45,7	37	78	150
0:46:50	74	45,7	37	78	150
0:47:00	74	45,6	38	78	150
0:47:10	74	45,5	41	77	150
0:47:20	74	45,4	43	77	150
0:47:30	74	45,3	37	76	150
0:47:40	74	45,2	41	76	150
0:47:50	74	45,2	38	76	150
0:48:00	74	45,1	40	76	150
0:48:10	74	45,1	39	76	150
0:48:20	74	45,2	38	76	150
0:48:30	74	45,2	41	77	150
0:48:40	74	45,3	41	77	150
0:48:50	74	45,3	39	77	150
0:49:00	74	45,3	40	77	150
0:49:10	74	45,3	35	77	150
0:49:20	74	45,2	41	76	150
0:49:30	74	45,2	38	76	150
0:49:40	74	45,1	39	76	150
0:49:50	74	45,1	38	76	150
0:50:00	74	45,1	41	76	150
0:50:10	74	45,1	39	76	150
0:50:20	74	45,1	40	76	150
0:50:30	74	45,0	38	76	150
0:50:40	74	45,0	36	76	150
0:50:50	74	45,1	42	75	150
0:51:00	74	45,1	40	75	150
0:51:10	74	45,1	50	75	150
0:51:20	74	45,1	44	75	150
0:51:30	74	45,1	43	76	150
0:51:40	74	45,1	44	76	150
0:51:50	74	45,1	43	75	150
0:52:00	74	45,1	40	76	150
0:52:10	74	45,2	44	76	150
0:52:20	74	45,3	40	76	150
0:52:30	74	45,4	39	76	150
0:52:40	74	45,4	40	76	150
0:52:50	74	45,4	43	76	150
0:53:00	74	45,3	40	76	150
0:53:10	74	45,3	36	76	150
0:53:20	74	45,2	37	75	150
0:53:30	74	45,2	38	75	150
0:53:40	74	45,2	38	75	150
0:53:50	73	45,2	37	75	150
0:54:00	73	45,3	39	76	150
0:54:10	73	45,5	41	76	150
0:54:20	73	45,6	37	76	150
0:54:30	73	45,6	36	76	150
0:54:40	73	45,6	35	76	150
0:54:50	73	45,6	37	76	150
0:55:00	73	45,6	35	76	150
0:55:10	73	45,5	36	76	150
0:55:20	73	45,5	39	75	150
0:55:30	73	45,5	41	75	150
0:55:40	73	45,5	44	75	150
0:55:50	73	45,5	43	75	150
0:56:00	73	45,5	41	76	150
0:56:10	73	45,5	42	75	150
0:56:20	73	45,5	39	76	150
0:56:30	73	45,5	49	76	150
0:56:40	73	45,5	35	75	150
0:56:50	73	45,5	32	75	150
0:57:00	73	45,5	35	75	150
0:57:10	73	45,5	35	75	150
0:57:20	73	45,5	35	76	150
0:57:30	73	45,5	35	76	150
0:57:40	73	45,5	35	75	150
0:57:50	73	45,5	36	75	150
0:58:00	73	45,5	35	75	150
0:58:10	73	45,5	35	75	150
0:58:20	73	45,5	34	75	150
0:58:30	73	45,5	33	75	150
0:58:40	73	45,5	31	75	150
0:58:50	73	45,5	33	75	150
0:59:00	73	45,5	33	75	150
0:59:10	73	45,5	33	75	150
0:59:20	73	45,5	34	75	150
0:59:30	73	45,5	39	75	150
0:59:40	73	45,5	33	75	150
0:59:50	73	45,4	36	75	150
1:00:00	73	45,5	35	75	150
1:00:10	73	45,5	35	75	150
1:00:20	73	45,5	34	75	150
1:00:30	73	45,6	34	75	150
1:00:40	73	45,6	31	75	150
1:00:50	73	45,6	34	75	150
1:01:00	73	45,6	35	75	150
1:01:10	73	45,6	36	75	150
1:01:20	73	45,5	36	75	150
1:01:30	73	45,6	37	75	150
1:01:40	73	45,6	36	75	150
1:01:50	73	45,7	32	75	150
1:02:00	73	45,8	34	75	150
1:02:10	73	45,8	33	76	150
1:02:20	73	45,8	33	76	150
1:02:30	73	45,9	34	76	150
1:02:40	73	45,8	36	75	150
1:02:50	73	45,8	35	75	150
1:03:00	73	45,8	36	75	150
1:03:10	73	45,7	34	75	150
1:03:20	73	45,7	32	75	150
1:03:30	73	45,6	39	75	150
1:03:40	73	45,6	35	74	150
1:03:50	73	45,5	39	74	150
1:04:00	73	45,5	37	74	150
1:04:10	73	45,4	35	74	150
1:04:20	73	45,4	34	74	150
1:04:30	73	45,5	34	74	150
1:04:40	73	45,5	35	75	150
1:04:50	73	45,6	34	75	150
1:05:00	73	45,6	34	75	150
1:05:10	73	45,7	34	75	150
1:05:20	73	45,8	35	75	150
1:05:30	73	45,8	34	75	150
1:05:40	73	45,9	32	75	150
1:05:50	73	45,9	32	75	150
1:06:00	73	45,9	34	75	150
1:06:10	73	45,9	33	75	150
1:06:20	73	45,9	35	75	150
1:06:30	73	45,8	35	75	150
1:06:40	73	45,8	36	75	150
1:06:50	73	45,8	37	75	150
1:07:00	73	45,8	37	75	150
1:07:10	73	45,8	37	75	150
1:07:20	73	45,9	38	75	150
1:07:30	73	46,0	37	75	150
1:07:40	73	46,0	37	75	150
1:07:50	73	46,0	36	75	150
1:08:00	73	45,5	32	75	150
1:08:10	73	45,5	36	75	150
1:08:20	73	45,5	36	75	150
1:08:30	73	45,5	39	75	150
1:08:40	73	45,5	43	75	150
1:08:50	73	45,5	48	75	150
1:09:00	73	45,5	50	75	150
1:09:10	73	45,5	53	75	150
1:09:20	73	45,5	46	75	150
1:09:30	73	45,5	48	75	150
1:09:40	73	45,4	44	75	150
1:09:50	73	45,4	44	75	150
1:10:00	73	45,4	45	74	150
1:10:10	73	45,4	49	74	150
1:10:20	73	45,4	51	74	150
1:10:30	73	45,4	50	74	150
1:10:40	73	45,4	49	74	150
1:10:50	73	45,4	53	75	150
1:11:00	73	45,4	57	75	150
1:11:10	73	45,5	49	75	150
1:11:20	73	45,6	51	75	150
1:11:30	73	45,7	64	75	150
1:11:40	73	45,8	65	75	150
1:11:50	73	45,8	62	75	150
1:12:00	73	45,7	60	75	150
1:12:10	73	45,7	61	75	150
1:12:20	73	45,6	60	74	150
1:12:30	73	45,5	59	74	150
1:12:40	73	45,4	65	74	150
1:12:50	73	45,4	63	74	150
1:13:00	73	45,4	64	74	150
1:13:10	73	45,4	64	74	150
1:13:20	73	45,4	67	74	150
1:13:30	73	45,3	66	74	150
1:13:40	73	45,3	66	74	150
1:13:50	73	45,2	68	74	150
1:14:00	73	45,2	68	74	150
1:14:10	73	45,2	66	73	150
1:14:20	73	45,1	67	73	150
1:14:30	73	45,1	68	73	150
1:14:40	74	45,0	71	73	150
1:14:50	74	44,9	68	73	150
1:15:00	74	45,1	68	73	150
1:15:10	74	45,1	63	73	150
1:15:20	74	45,0	67	73	150
1:15:30	74	44,9	64	72	150
1:15:40	74	45,1	65	72	150
1:15:50	74	44,9	65	72	150
1:16:00	74	45,1	65	71	150
1:16:10	74	45,0	62	71	150
1:16:20	74	45,0	65	71	150
1:16:30	74	44,9	68	71	150
1:16:40	74	45,2	71	71	150
1:16:50	74	45,2	68	71	150
1:17:00	74	45,2	71	71	150
1:17:10	74	45,2	70	71	150
1:17:20	73	45,2	67	71	150
1:17:30	73	45,2	69	71	150
1:17:40	73	45,2	71	71	150
1:17:50	73	45,3	68	72	150
1:18:00	73	45,4	64	72	150
1:18:10	73	45,5	71	72	150
1:18:20	73	45,6	61	72	150
1:18:30	73	45,7	63	73	150
1:18:40	73	45,8	56	73	150
1:18:50	73	45,9	65	73	150
1:19:00	73	46,0	68	74	150
1:19:10	73	45,7	67	74	150
1:19:20	73	45,7	72	73	150
1:19:30	73	45,7	66	73	150
1:19:40	73	45,7	63	73	150
1:19:50	73	45,7	60	73	150
1:20:00	73	45,7	61	73	150
1:20:10	73	45,7	62	73	150
1:20:20	73	45,6	65	73	150
1:20:30	73	45,6	66	73	150
1:20:40	73	45,5	72	73	150
1:20:50	73	45,5	72	72	150

File: project-root/data/Tests/Data Acquisition/2013 (508)/13-0193 MW.txt (part 1 of 5)
--Test Summary--
Full Path and File Name	
Instrument Name	SGSA/UCA
Instrument Type	Model 5265 SGSA/UCA
Instrument Serial Number	
Test Start Date	01.10.2013
Test Start Time	14:36:50
Test Stop Date	03.10.2013
Test Stop Time	15:01:08
Test Length	48:24:18
Final Sample Time Offset	48:24:00
Controller Schedule Name	
Sampling Period	30 seconds
Comments	T: 73C(40min); P: 3000psi; tap water
Information	WellID	Research
Information	Customer	Trican
Information	EngName	Pavel Lebedev
Information	CementClass	35%G+55%PND+10%SF-2 (BVOB)
Information	CementMfr	Dyckerhoff - Suhoy Log
Information	Additives	
Information	Density	1350
Information	BHCT	73
Information	BHST	85
Information	FluidLoss	n/a
Information	JobType	Production
Calculated Value	CS_50	4:10:00
Calculated Value	CS_500	6:40:00
Calculated Value	SGS_Initial	1:12:30
Calculated Value	SGS_Final	1:55:30
Calculated Value	CS_Time8h	4,36 MPa
Calculated Value	CS_Time12h	5,10 MPa
Calculated Value	CS_Time24h	5,60 MPa
Calculated Value	CS_Time48h	6,11 MPa
Calculated Value	Time_SGS_100lb/100ft2	1:23:00
Calculated Value	Time_SGS_500lb/100ft2	1:40:00
Calculated Curve	Compressive Strength	Compressive strength type A (less than 14 lb/gal)
Calculated Curve	Static Gel Strength	Static gel strength
Initial Temperature (°C)	24 °C
Final Temperature (°C)	68 °C
Initial Pressure (psi)	3241 psi
Final Pressure (psi)	3118 psi
Initial Transit Time (microsec/in)	15,62 microsec/in
Final Transit Time (microsec/in)	11,12 microsec/in
Initial Gel Value	4035
Final Gel Value	6608
Initial Compressive Strength (MPa)	0,00 MPa
Final Compressive Strength (MPa)	6,11 MPa
Initial Static Gel Strength (lb/100ft2)	0,0 lb/100ft2
Final Static Gel Strength (lb/100ft2)	ERROR
--Data--
Time (HH:MM:SS)	Temperature (°C)	Pressure (psi)	Transit Time (microsec/in)	Gel Value	Compressive Strength (MPa)	Static Gel Strength (lb/100ft2)
0:00:00	24	3241	15,62	4035	0,00	0,0
0:00:30	24	3220	15,62	4082	0,00	0,5
0:01:00	24	3206	15,62	4117	0,00	1,0
0:01:30	24	3197	15,62	4141	0,00	1,6
0:02:00	24	3196	15,62	4153	0,00	2,1
0:02:30	25	3202	15,62	4181	0,00	2,6
0:03:00	25	3214	15,62	4178	0,00	3,1
0:03:30	26	3228	15,63	4212	0,00	3,6
0:04:00	26	3244	15,62	4240	0,00	4,1
0:04:30	26	3260	15,62	4229	0,00	4,7
0:05:00	27	3274	15,61	4234	0,00	5,2
0:05:30	27	3287	15,61	4224	0,01	5,7
0:06:00	27	3302	15,60	4253	0,01	6,2
0:06:30	28	3322	15,61	4254	0,01	6,7
0:07:00	28	3348	15,61	4265	0,00	7,2
0:07:30	29	3378	15,61	4256	0,01	7,8
0:08:00	29	3406	15,61	4265	0,01	8,3
0:08:30	30	3431	15,60	4273	0,01	8,8
0:09:00	30	3456	15,59	4284	0,01	9,3
0:09:30	31	3486	15,59	4275	0,01	9,8
0:10:00	31	3478	15,58	4266	0,02	10,3
0:10:30	32	3467	15,58	4276	0,02	10,9
0:11:00	32	3468	15,57	4259	0,02	11,4
0:11:30	33	3470	15,58	4287	0,02	11,9
0:12:00	33	3473	15,58	4297	0,02	12,4
0:12:30	34	3477	15,59	4271	0,02	12,9
0:13:00	35	3480	15,58	4294	0,02	13,4
0:13:30	35	3481	15,57	4311	0,02	14,0
0:14:00	36	3481	15,56	4339	0,03	14,5
0:14:30	36	3481	15,56	4320	0,03	15,0
0:15:00	37	3481	15,57	4338	0,03	15,5
0:15:30	37	3482	15,57	4316	0,02	16,0
0:16:00	38	3481	15,57	4349	0,03	16,6
0:16:30	39	3480	15,56	4359	0,03	17,1
0:17:00	39	3481	15,56	4370	0,03	17,6
0:17:30	40	3482	15,55	4377	0,03	18,1
0:18:00	40	3484	15,55	4391	0,04	18,6
0:18:30	41	3483	15,55	4389	0,03	19,1
0:19:00	42	3482	15,55	4395	0,04	19,7
0:19:30	42	3482	15,54	4432	0,04	20,2
0:20:00	43	3483	15,55	4421	0,04	20,7
0:20:30	43	3483	15,55	4443	0,03	21,2
0:21:00	44	3484	15,55	4432	0,04	21,7
0:21:30	45	3483	15,54	4451	0,04	22,2
0:22:00	45	3483	15,53	4469	0,04	22,8
0:22:30	46	3483	15,53	4482	0,05	23,3
0:23:00	46	3482	15,53	4484	0,04	23,8
0:23:30	47	3483	15,53	4494	0,04	24,3
0:24:00	48	3482	15,53	4510	0,04	24,8
0:24:30	48	3483	15,54	4515	0,04	25,3
0:25:00	49	3483	15,54	4529	0,04	25,9
0:25:30	49	3483	15,54	4536	0,04	26,4
0:26:00	50	3483	15,54	4541	0,04	26,9
0:26:30	51	3483	15,54	4553	0,04	27,4
0:27:00	51	3483	15,53	4561	0,04	27,9
0:27:30	52	3483	15,54	4564	0,04	28,4
0:28:00	53	3482	15,54	4574	0,04	29,0
0:28:30	53	3483	15,54	4590	0,04	29,5
0:29:00	54	3484	15,54	4591	0,04	30,0
0:29:30	54	3483	15,54	4614	0,04	30,5
0:30:00	55	3483	15,53	4606	0,04	31,0
0:30:30	56	3484	15,54	4628	0,04	31,6
0:31:00	56	3483	15,54	4618	0,04	32,1
0:31:30	57	3484	15,55	4621	0,04	32,6
0:32:00	57	3484	15,55	4622	0,03	33,1
0:32:30	58	3483	15,55	4630	0,03	33,6
0:33:00	59	3483	15,55	4645	0,03	34,1
0:33:30	59	3483	15,56	4654	0,03	34,7
0:34:00	60	3483	15,56	4663	0,03	35,2
0:34:30	61	3483	15,56	4660	0,03	35,7
0:35:00	61	3484	15,57	4681	0,02	36,2
0:35:30	62	3483	15,58	4680	0,02	36,7
0:36:00	62	3484	15,59	4666	0,02	37,2
0:36:30	63	3484	15,58	4686	0,02	37,8
0:37:00	64	3483	15,58	4687	0,02	38,3
0:37:30	64	3483	15,58	4690	0,02	38,8
0:38:00	65	3484	15,58	4691	0,02	39,3
0:38:30	66	3484	15,59	4679	0,01	39,8
0:39:00	66	3484	15,60	4703	0,01	40,3
0:39:30	67	3484	15,61	4702	0,01	40,9
0:40:00	67	3485	15,61	4716	0,00	41,4
0:40:30	68	3484	15,62	4709	0,00	41,9
0:41:00	68	3482	15,63	4726	0,00	42,4
0:41:30	69	3479	15,63	4720	0,00	42,9
0:42:00	69	3475	15,65	4742	0,00	43,4
0:42:30	70	3473	15,65	4741	0,00	44,0
0:43:00	70	3473	15,66	4726	0,00	44,5
0:43:30	70	3472	15,66	4720	0,00	45,0
0:44:00	71	3471	15,67	4719	0,00	45,5
0:44:30	71	3468	15,66	4722	0,00	46,0
0:45:00	71	3466	15,68	4714	0,00	46,6
0:45:30	71	3463	15,69	4716	0,00	47,1
0:46:00	71	3461	15,70	4713	0,00	47,6
0:46:30	72	3460	15,71	4708	0,00	48,1
0:47:00	72	3461	15,72	4702	0,00	48,6
0:47:30	72	3461	15,72	4706	0,00	49,1
0:48:00	72	3459	15,72	4698	0,00	49,7
0:48:30	72	3458	15,73	4697	0,00	50,2
0:49:00	72	3457	15,74	4695	0,00	50,7
0:49:30	73	3455	15,75	4694	0,00	51,2
0:50:00	73	3453	15,76	4686	0,00	51,7
0:50:30	73	3452	15,76	4681	0,00	52,2
0:51:00	73	3451	15,76	4682	0,00	52,8
0:51:30	73	3453	15,77	4672	0,00	53,3
0:52:00	73	3453	15,78	4676	0,00	53,8
0:52:30	73	3453	15,78	4657	0,00	54,3
0:53:00	73	3452	15,79	4645	0,00	54,8
0:53:30	73	3450	15,79	4653	0,00	55,3
0:54:00	73	3446	15,80	4649	0,00	55,9
0:54:30	73	3442	15,81	4650	0,00	56,4
0:55:00	73	3438	15,82	4640	0,00	56,9
0:55:30	73	3434	15,82	4654	0,00	57,4
0:56:00	73	3431	15,82	4645	0,00	57,9
0:56:30	73	3427	15,84	4639	0,00	58,4
0:57:00	73	3423	15,84	4632	0,00	59,0
0:57:30	73	3420	15,84	4640	0,00	59,5
0:58:00	73	3419	15,84	4645	0,00	60,0
0:58:30	73	3420	15,85	4613	0,00	60,5
0:59:00	73	3422	15,85	4611	0,00	61,0
0:59:30	73	3423	15,85	4610	0,00	61,6
1:00:00	73	3425	15,86	4600	0,00	62,1
1:00:30	73	3424	15,86	4593	0,00	62,6
1:01:00	73	3424	15,87	4588	0,00	63,1
1:01:30	73	3424	15,87	4579	0,00	63,6
1:02:00	73	3424	15,88	4584	0,00	64,1
1:02:30	73	3424	15,88	4577	0,00	64,7
1:03:00	73	3423	15,88	4593	0,00	65,2
1:03:30	73	3422	15,88	4572	0,00	65,7
1:04:00	73	3421	15,88	4561	0,00	66,2
1:04:30	73	3420	15,88	4584	0,00	66,7
1:05:00	73	3419	15,89	4577	0,00	67,2
1:05:30	73	3419	15,89	4559	0,00	67,8
1:06:00	73	3417	15,90	4559	0,00	68,3
1:06:30	73	3416	15,90	4564	0,00	68,8
1:07:00	73	3415	15,90	4573	0,00	69,3
1:07:30	73	3415	15,91	4557	0,00	69,8
1:08:00	73	3415	15,91	4547	0,00	70,3
1:08:30	73	3414	15,91	4539	0,00	70,9
1:09:00	73	3413	15,91	4550	0,00	71,4
1:09:30	73	3413	15,91	4538	0,00	71,9
1:10:00	73	3410	15,92	4538	0,00	72,4
1:10:30	73	3409	15,92	4554	0,00	72,9
1:11:00	73	3406	15,92	4543	0,00	73,4
1:11:30	73	3403	15,92	4529	0,00	74,0
1:12:00	73	3402	15,93	4533	0,00	74,5
1:12:30	73	3400	15,93	4539	0,00	75,0
1:13:00	73	3399	15,94	4537	0,00	72,9
1:13:30	73	3397	15,94	4536	0,00	72,8
1:14:00	73	3395	15,94	4543	0,00	77,9
1:14:30	73	3393	15,95	4539	0,00	74,8
1:15:00	73	3391	15,95	4535	0,00	71,7
1:15:30	73	3388	15,95	4535	0,00	71,6
1:16:00	73	3387	15,95	4543	0,00	78,1
1:16:30	73	3386	15,96	4542	0,00	77,2
1:17:00	73	3385	15,96	4554	0,00	86,8
1:17:30	73	3382	15,97	4546	0,00	80,6
1:18:00	73	3380	15,97	4569	0,00	99,0
1:18:30	73	3377	15,97	4552	0,00	85,6
1:19:00	73	3375	15,98	4552	0,00	85,2
1:19:30	73	3374	15,97	4538	0,00	74,0
1:20:00	73	3373	15,98	4543	0,00	78,0
1:20:30	73	3371	15,98	4563	0,00	94,1
1:21:00	73	3368	15,98	4553	0,00	86,1
1:21:30	73	3364	15,99	4590	0,00	116,1
1:22:00	73	3361	15,99	4563	0,00	94,6
1:22:30	73	3360	15,99	4588	0,00	114,4
1:23:00	73	3359	16,00	4608	0,00	132,0
1:23:30	73	3359	16,00	4605	0,00	128,8
1:24:00	73	3358	16,00	4612	0,00	135,2
1:24:30	73	3356	16,01	4614	0,00	136,6
1:25:00	73	3355	16,00	4641	0,00	159,7
1:25:30	73	3354	16,01	4634	0,00	153,4
1:26:00	73	3352	16,01	4643	0,00	161,8
1:26:30	73	3351	16,02	4663	0,00	178,7
1:27:00	73	3350	16,02	4649	0,00	166,4
1:27:30	73	3347	16,02	4665	0,00	180,9
1:28:00	73	3345	16,03	4680	0,00	194,4
1:28:30	73	3343	16,03	4665	0,00	180,7
1:29:00	73	3340	16,03	4706	0,00	217,9
1:29:30	73	3339	16,03	4708	0,00	219,3
1:30:00	73	3337	16,03	4718	0,00	228,9
1:30:30	73	3334	16,03	4732	0,00	241,7
1:31:00	73	3333	16,05	4733	0,00	242,6
1:31:30	73	3330	16,04	4751	0,00	259,6
1:32:00	73	3326	16,05	4769	0,00	276,8
1:32:30	73	3324	16,05	4784	0,00	290,7
1:33:00	73	3321	16,05	4801	0,00	307,4
1:33:30	73	3319	16,05	4807	0,00	313,7
1:34:00	73	3315	16,06	4838	0,00	344,1
1:34:30	73	3312	16,06	4844	0,00	350,5
1:35:00	73	3309	16,07	4849	0,00	355,3
1:35:30	73	3306	16,07	4866	0,00	372,7
1:36:00	73	3304	16,07	4889	0,00	396,1
1:36:30	73	3300	16,08	4895	0,00	403,0
1:37:00	73	3296	16,07	4908	0,00	417,1
1:37:30	73	3292	16,07	4917	0,00	426,2
1:38:00	73	3290	16,09	4953	0,00	465,4
1:38:30	73	3286	16,09	4947	0,00	458,2
1:39:00	73	3285	16,10	4980	0,00	495,2
1:39:30	73	3283	16,10	4992	0,00	508,6
1:40:00	73	3281	16,10	5002	0,00	519,9
1:40:30	73	3276	16,10	5023	0,00	544,6
1:41:00	73	3270	16,10	5041	0,00	565,3
1:41:30	73	3265	16,11	5057	0,00	584,8
1:42:00	73	3260	16,11	5073	0,00	603,9
1:42:30	73	3256	16,11	5084	0,00	617,3
1:43:00	73	3252	16,12	5104	0,00	641,2
1:43:30	73	3248	16,12	5124	0,00	666,7
1:44:00	73	3243	16,12	5138	0,00	684,3
1:44:30	73	3238	16,12	5150	0,00	699,7
1:45:00	73	3234	16,12	5162	0,00	715,1
1:45:30	73	3229	16,12	5179	0,00	737,5
1:46:00	73	3225	16,13	5198	0,00	762,1
1:46:30	73	3221	16,13	5213	0,00	781,6
1:47:00	73	3217	16,13	5227	0,00	800,5
1:47:30	73	3213	16,13	5238	0,00	816,2
1:48:00	73	3208	16,13	5256	0,00	840,7
1:48:30	73	3203	16,13	5281	0,00	876,7
1:49:00	73	3198	16,13	5296	0,00	896,9
1:49:30	73	3194	16,14	5309	0,00	915,6
1:50:00	73	3189	16,14	5321	0,00	934,2
1:50:30	73	3184	16,14	5338	0,00	958,6
1:51:00	73	3180	16,14	5349	0,00	974,2
1:51:30	73	3177	16,14	5364	0,00	997,0
1:52:00	73	3175	16,15	5376	0,00	1015,7
1:52:30	73	3171	16,15	5398	0,00	1049,0
1:53:00	73	3165	16,15	5419	0,00	1081,8
1:53:30	73	3159	16,15	5431	0,00	1101,6
1:54:00	73	3151	16,15	5438	0,00	1112,2
1:54:30	73	3143	16,15	5446	0,00	1124,9
1:55:00	73	3135	16,15	5469	0,00	1162,5
1:55:30	73	3129	16,15	5492	0,00	1200,0
1:56:00	73	3123	16,16	5508	0,00	
1:56:30	73	3116	16,16	5516	0,00	
1:57:00	73	3110	16,15	5525	0,00	
1:57:30	73	3102	16,16	5540	0,00	
1:58:00	73	3095	16,16	5540	0,00	
1:58:30	73	3087	16,16	5571	0,00	
1:59:00	73	3079	16,16	5579	0,00	
1:59:30	73	3072	16,16	5594	0,00	
2:00:00	73	3065	16,16	5598	0,00	
2:00:30	73	3058	16,16	5617	0,00	
2:01:00	73	3051	16,16	5623	0,00	
2:01:30	73	3043	16,16	5639	0,00	
2:02:00	73	3035	16,16	5653	0,00	
2:02:30	73	3028	16,16	5665	0,00	
2:03:00	73	3023	16,16	5679	0,00	
2:03:30	73	3018	16,15	5691	0,00	
2:04:00	73	3012	16,15	5703	0,00	
2:04:30	73	3005	16,15	5713	0,00	
2:05:00	73	2997	16,15	5727	0,00	
2:05:30	73	2987	16,15	5737	0,00	
2:06:00	73	2976	16,15	5740	0,00	
2:06:30	73	2965	16,15	5750	0,00	
2:07:00	73	2957	16,15	5757	0,00	
2:07:30	73	2949	16,15	5772	0,00	
2:08:00	73	2942	16,15	5773	0,00	
2:08:30	73	2935	16,15	5785	0,00	
2:09:00	73	2928	16,15	5790	0,00	
2:09:30	73	2920	16,15	5805	0,00	
2:10:00	73	2913	16,14	5796	0,00	
2:10:30	73	2905	16,14	5820	0,00	
2:11:00	73	2897	16,14	5835	0,00	
2:11:30	73	2888	16,14	5837	0,00	
2:12:00	73	2879	16,14	5843	0,00	
2:12:30	73	2871	16,14	5857	0,00	
2:13:00	73	2863	16,14	5863	0,00	
2:13:30	73	2856	16,13	5872	0,00	
2:14:00	73	2847	16,14	5879	0,00	
2:14:30	73	2839	16,14	5889	0,00	
2:15:00	73	2830	16,14	5887	0,00	
2:15:30	73	2821	16,14	5899	0,00	
2:16:00	73	2812	16,13	5906	0,00	
2:16:30	73	2804	16,12	5914	0,00	
2:17:00	73	2796	16,12	5921	0,00	
2:17:30	73	2789	16,12	5926	0,00	
2:18:00	73	2782	16,11	5935	0,00	
2:18:30	73	2773	16,11	5940	0,00	
2:19:00	73	2764	16,11	5943	0,00	
2:19:30	73	2754	16,11	5948	0,00	
2:20:00	73	2744	16,11	5956	0,00	
2:20:30	73	2733	16,10	5960	0,00	
2:21:00	73	2723	16,10	5966	0,00	
2:21:30	73	2715	16,10	5969	0,00	
2:22:00	73	2706	16,10	5979	0,00	
2:22:30	73	2697	16,09	5983	0,00	
2:23:00	73	2688	16,09	5987	0,00	
2:23:30	73	2678	16,08	5992	0,00	
2:24:00	73	2668	16,08	5999	0,00	
2:24:30	73	2659	16,08	6003	0,00	
2:25:00	73	2650	16,07	6006	0,00	
2:25:30	73	2641	16,07	6004	0,00	
2:26:00	73	2633	16,07	6007	0,00	
2:26:30	73	2624	16,07	6014	0,00	
2:27:00	73	2616	16,07	6021	0,00	
2:27:30	73	2607	16,06	6025	0,00	
2:28:00	73	2597	16,06	6027	0,00	
2:28:30	73	2588	16,06	6028	0,00	
2:29:00	73	2578	16,06	6034	0,00	
2:29:30	73	2569	16,05	6040	0,00	
2:30:00	73	2561	16,05	6039	0,00	
2:30:30	73	2551	16,05	6042	0,00	
2:31:00	73	2542	16,05	6046	0,00	
2:31:30	73	2533	16,04	6053	0,00	
2:32:00	73	2524	16,04	6050	0,00	
2:32:30	73	2515	16,03	6053	0,00	
2:33:00	73	2507	16,03	6063	0,00	
2:33:30	73	2498	16,03	6062	0,00	
2:34:00	73	2489	16,03	6061	0,00	
2:34:30	73	2480	16,02	6068	0,00	
2:35:00	73	2471	16,02	6068	0,00	
2:35:30	73	2463	16,02	6066	0,00	
2:36:00	73	2455	16,01	6069	0,00	
2:36:30	73	2446	16,00	6080	0,00	
2:37:00	73	2438	16,00	6080	0,00	
2:37:30	73	2429	16,00	6072	0,00	
2:38:00	73	2420	16,00	6080	0,00	
2:38:30	73	2413	15,99	6084	0,00	
2:39:00	73	2406	15,98	6080	0,00	
2:39:30	73	2399	15,98	6085	0,00	
2:40:00	73	2391	15,98	6085	0,00	
2:40:30	73	2382	15,97	6088	0,00	
2:41:00	73	2372	15,97	6091	0,00	
2:41:30	73	2361	15,96	6093	0,00	
2:42:00	73	2350	15,96	6095	0,00	
2:42:30	73	2339	15,96	6095	0,00	
2:43:00	73	2330	15,95	6094	0,00	
2:43:30	73	2322	15,95	6100	0,00	
2:44:00	73	2314	15,95	6101	0,00	
2:44:30	73	2305	15,95	6100	0,00	
2:45:00	73	2296	15,94	6098	0,00	
2:45:30	73	2288	15,94	6100	0,00	
2:46:00	73	2282	15,94	6101	0,00	
2:46:30	73	2275	15,94	6101	0,00	
2:47:00	73	2267	15,93	6100	0,00	
2:47:30	73	2258	15,93	6105	0,00	
2:48:00	73	2247	15,92	6105	0,00	
2:48:30	73	2236	15,92	6107	0,00	
2:49:00	73	2225	15,91	6107	0,00	
2:49:30	73	2216	15,91	6106	0,00	
2:50:00	73	2207	15,90	6110	0,00	
2:50:30	73	2198	15,90	6109	0,00	
2:51:00	73	2189	15,90	6109	0,00	
2:51:30	73	2180	15,89	6109	0,00	
2:52:00	73	2170	15,89	6112	0,00	
2:52:30	73	2160	15,88	6111	0,00	
2:53:00	73	2150	15,88	6106	0,00	
2:53:30	73	2140	15,88	6111	0,00	
2:54:00	73	2131	15,87	6109	0,00	
2:54:30	73	2123	15,87	6109	0,00	
2:55:00	73	2114	15,87	6104	0,00	
2:55:30	73	2105	15,87	6107	0,00	
2:56:00	73	2096	15,86	6115	0,00	
2:56:30	73	2087	15,86	6109	0,00	
2:57:00	73	2077	15,85	6107	0,00	
2:57:30	73	2068	15,85	6111	0,00	
2:58:00	73	2060	15,85	6107	0,00	
2:58:30	73	2051	15,84	6106	0,00	
2:59:00	73	2042	15,84	6106	0,00	
2:59:30	73	2033	15,83	6107	0,00	
3:00:00	73	2025	15,83	6104	0,00	
3:00:30	73	2016	15,83	6107	0,00	
3:01:00	73	2008	15,82	6112	0,00	
3:01:30	73	2000	15,82	6104	0,00	
3:02:00	73	1991	15,81	6103	0,00	
3:02:30	73	1982	15,81	6107	0,00	
3:03:00	73	1974	15,80	6100	0,00	
3:03:30	73	1965	15,80	6099	0,00	
3:04:00	73	1957	15,79	6102	0,00	
3:04:30	73	1948	15,79	6104	0,00	
3:05:00	73	1940	15,78	6103	0,00	
3:05:30	73	1932	15,78	6098	0,00	
3:06:00	73	1923	15,78	6100	0,00	
3:06:30	73	1915	15,78	6096	0,00	
3:07:00	73	1907	15,77	6094	0,00	
3:07:30	73	1899	15,77	6094	0,00	
3:08:00	73	1891	15,77	6094	0,00	
3:08:30	73	1882	15,76	6093	0,00	
3:09:00	73	1873	15,76	6087	0,00	
3:09:30	73	1865	15,75	6090	0,00	
3:10:00	73	1857	15,74	6091	0,00	
3:10:30	73	1848	15,74	6091	0,00	
3:11:00	73	1840	15,74	6088	0,00	
3:11:30	73	1833	15,74	6082	0,00	
3:12:00	73	1826	15,73	6079	0,00	
3:12:30	73	1817	15,73	6081	0,00	
3:13:00	73	1809	15,73	6079	0,00	
3:13:30	73	1800	15,72	6079	0,00	
3:14:00	73	1792	15,72	6077	0,00	
3:14:30	73	1785	15,71	6078	0,00	
3:15:00	73	1777	15,71	6077	0,00	
3:15:30	73	1769	15,71	6074	0,00	
3:16:00	73	1761	15,70	6071	0,00	
3:16:30	73	1753	15,69	6070	0,00	
3:17:00	73	1745	15,69	6069	0,00	
3:17:30	73	1737	15,68	6065	0,00	
3:18:00	73	1729	15,68	6059	0,00	
3:18:30	73	1722	15,68	6066	0,00	
3:19:00	73	1713	15,67	6063	0,00	
3:19:30	73	1705	15,67	6059	0,00	
3:20:00	73	1697	15,67	6058	0,00	
3:20:30	73	1689	15,66	6061	0,00	
3:21:00	73	1682	15,66	6048	0,00	
3:21:30	73	1674	15,66	6049	0,00	
3:22:00	73	1666	15,65	6043	0,00	
3:22:30	73	1658	15,65	6044	0,00	
3:23:00	73	1650	15,64	6045	0,00	
3:23:30	73	1642	15,64	6043	0,00	
3:24:00	73	1635	15,63	6038	0,00	
3:24:30	73	1627	15,63	6037	0,00	
3:25:00	73	1619	15,63	6031	0,00	
3:25:30	73	1610	15,62	6027	0,00	
3:26:00	73	1602	15,62	6016	0,00	
3:26:30	73	1593	15,61	6028	0,00	
3:27:00	73	1585	15,61	6022	0,01	
3:27:30	73	1577	15,61	6020	0,01	
3:28:00	73	1570	15,60	6019	0,01	
3:28:30	73	1563	15,59	6010	0,01	
3:29:00	73	1554	15,59	6009	0,01	
3:29:30	73	1546	15,58	6012	0,02	
3:30:00	73	1538	15,58	5993	0,02	
3:30:30	73	1529	15,57	6003	0,02	
3:31:00	73	1522	15,57	6000	0,02	
3:31:30	73	1514	15,57	5993	0,03	
3:32:00	73	1507	15,56	5992	0,03	
3:32:30	73	1500	15,56	5987	0,03	
3:33:00	73	2012	15,52	5999	0,05	
3:33:30	73	1997	15,49	6004	0,06	
3:34:00	73	1983	15,47	6001	0,07	
3:34:30	73	1969	15,46	5998	0,08	
3:35:00	73	1956	15,45	5985	0,08	
3:35:30	73	1945	15,45	5993	0,09	
3:36:00	73	1935	15,44	5993	0,09	
3:36:30	73	1927	15,43	5989	0,09	
3:37:00	73	1918	15,43	5988	0,09	
3:37:30	73	1908	15,43	5983	0,10	
3:38:00	73	1898	15,42	5978	0,10	
3:38:30	73	1887	15,41	5968	0,10	
3:39:00	73	1876	15,41	5969	0,10	
3:39:30	73	1866	15,41	5971	0,11	
3:40:00	73	1857	15,40	5957	0,11	
3:40:30	73	1849	15,40	5961	0,11	
3:41:00	73	1840	15,40	5957	0,11	
3:41:30	73	1831	15,39	5954	0,12	
3:42:00	73	1822	15,38	5946	0,12	
3:42:30	73	1813	15,38	5944	0,12	
3:43:00	73	1803	15,37	5943	0,12	
3:43:30	73	1794	15,36	5936	0,13	
3:44:00	73	1785	15,36	5944	0,13	
3:44:30	73	1777	15,36	5930	0,13	
3:45:00	73	1769	15,36	5923	0,13	
3:45:30	73	1760	15,35	5923	0,13	
3:46:00	73	1752	15,35	5915	0,14	
3:46:30	73	1743	15,34	5916	0,14	
3:47:00	73	1735	15,33	5912	0,14	
3:47:30	73	1726	15,33	5908	0,15	
3:48:00	73	1717	15,32	5905	0,15	
3:48:30	73	1708	15,32	5901	0,15	
3:49:00	73	1700	15,31	5894	0,15	
3:49:30	73	1692	15,31	5886	0,16	
3:50:00	73	1684	15,30	5879	0,16	
3:50:30	73	1675	15,30	5881	0,16	
3:51:00	73	1666	15,29	5877	0,17	
3:51:30	73	1658	15,29	5871	0,17	
3:52:00	73	1650	15,28	5876	0,17	
3:52:30	73	1643	15,27	5870	0,18	
3:53:00	73	1636	15,27	5857	0,18	
3:53:30	73	1628	15,26	5855	0,18	
3:54:00	73	1619	15,26	5856	0,19	
3:54:30	73	1611	15,25	5848	0,19	
3:55:00	73	1603	15,25	5841	0,19	
3:55:30	73	1595	15,24	5839	0,19	
3:56:00	73	1587	15,24	5832	0,20	
3:56:30	73	1579	15,23	5833	0,20	
3:57:00	73	1571	15,23	5822	0,20	
3:57:30	73	1563	15,23	5824	0,20	
3:58:00	73	2076	15,22	5813	0,20	
3:58:30	73	2062	15,17	5848	0,23	
3:59:00	73	2049	15,14	5841	0,25	
3:59:30	73	2036	15,12	5843	0,26	
4:00:00	73	2026	15,11	5840	0,27	
4:00:30	73	2017	15,10	5834	0,27	
4:01:00	73	2009	15,10	5832	0,27	
4:01:30	73	2002	15,09	5833	0,28	
4:02:00	73	1994	15,08	5830	0,28	
4:02:30	73	1985	15,08	5823	0,29	
4:03:00	73	1975	15,07	5823	0,29	
4:03:30	73	1966	15,06	5819	0,29	
4:04:00	73	1956	15,06	5821	0,30	
4:04:30	73	1948	15,05	5810	0,30	
4:05:00	73	1940	15,05	5815	0,30	
4:05:30	73	1932	15,04	5810	0,31	
4:06:00	73	1924	15,03	5809	0,31	
4:06:30	73	1915	15,02	5812	0,32	
4:07:00	73	1907	15,02	5803	0,32	
4:07:30	73	1899	15,01	5805	0,32	
4:08:00	73	1891	15,01	5804	0,33	
4:08:30	73	1881	15,00	5796	0,33	
4:09:00	73	1872	14,99	5797	0,34	
4:09:30	73	1863	14,98	5798	0,35	
4:10:00	73	1854	14,97	5789	0,35	
4:10:30	73	1846	14,97	5787	0,35	
4:11:00	73	1838	14,96	5791	0,36	
4:11:30	73	1830	14,96	5785	0,36	
4:12:00	73	1822	14,95	5778	0,36	
4:12:30	73	1814	14,94	5776	0,37	
4:13:00	73	1806	14,93	5781	0,37	
4:13:30	73	1797	14,92	5779	0,38	
4:14:00	73	1788	14,91	5772	0,39	
4:14:30	73	1778	14,91	5766	0,39	
4:15:00	73	1769	14,91	5769	0,39	
4:15:30	73	1759	14,89	5761	0,40	
4:16:00	73	1751	14,88	5759	0,40	
4:16:30	73	1743	14,88	5759	0,41	
4:17:00	73	1734	14,87	5756	0,41	
4:17:30	73	1725	14,86	5749	0,42	
4:18:00	73	1716	14,86	5755	0,42	
4:18:30	73	1707	14,85	5753	0,42	
4:19:00	73	1698	14,84	5746	0,43	
4:19:30	73	1690	14,83	5745	0,43	
4:20:00	73	1682	14,83	5748	0,44	
4:20:30	73	1674	14,82	5743	0,44	
4:21:00	73	1666	14,82	5743	0,45	
4:21:30	73	1658	14,81	5733	0,45	
4:22:00	73	1650	14,80	5740	0,46	
4:22:30	73	1641	14,79	5739	0,47	
4:23:00	73	1633	14,78	5733	0,47	
4:23:30	73	1625	14,77	5733	0,48	
4:24:00	73	1617	14,76	5728	0,48	
4:24:30	73	1609	14,75	5726	0,49	
4:25:00	73	1601	14,75	5727	0,49	
4:25:30	73	1593	14,74	5730	0,49	
4:26:00	73	1584	14,74	5719	0,50	
4:26:30	73	1575	14,72	5718	0,51	
4:27:00	73	1567	14,72	5712	0,51	
4:27:30	73	1560	14,70	5715	0,52	
4:28:00	73	1553	14,70	5709	0,52	
4:28:30	73	1546	14,69	5708	0,53	
4:29:00	73	2065	14,68	5701	0,54	
4:29:30	73	2050	14,62	5736	0,57	
4:30:00	73	2036	14,60	5737	0,59	
4:30:30	73	2022	14,59	5736	0,60	
4:31:00	73	2010	14,57	5732	0,61	
4:31:30	73	1999	14,56	5738	0,62	
4:32:00	73	1990	14,55	5729	0,62	
4:32:30	73	1982	14,54	5729	0,63	
4:33:00	73	1974	14,53	5727	0,64	
4:33:30	73	1964	14,52	5718	0,65	
4:34:00	73	1955	14,51	5725	0,66	
4:34:30	73	1944	14,50	5723	0,66	
4:35:00	73	1934	14,49	5728	0,67	
4:35:30	73	1924	14,48	5728	0,68	
4:36:00	73	1916	14,47	5726	0,68	
4:36:30	73	1908	14,46	5721	0,69	
4:37:00	73	1898	14,45	5723	0,70	
4:37:30	73	1889	14,44	5724	0,70	
4:38:00	73	1880	14,43	5725	0,71	
4:38:30	73	1871	14,42	5725	0,72	
4:39:00	73	1862	14,41	5731	0,73	
4:39:30	73	1853	14,39	5725	0,74	
4:40:00	73	1844	14,38	5723	0,75	
4:40:30	73	1835	14,37	5716	0,76	
4:41:00	73	1827	14,36	5715	0,76	
4:41:30	73	1818	14,35	5712	0,77	
4:42:00	73	1810	14,35	5716	0,77	
4:42:30	73	1801	14,34	5714	0,78	
4:43:00	73	1793	14,33	5724	0,78	
4:43:30	73	1784	14,32	5714	0,80	
4:44:00	73	1776	14,30	5719	0,81	
4:44:30	73	1767	14,29	5707	0,82	
4:45:00	73	1759	14,28	5707	0,82	
4:45:30	73	1751	14,27	5709	0,83	
4:46:00	73	1743	14,26	5708	0,84	
4:46:30	73	1735	14,25	5700	0,85	
4:47:00	73	1727	14,24	5703	0,86	
4:47:30	73	1719	14,23	5714	0,87	
4:48:00	73	1710	14,22	5697	0,88	
4:48:30	73	1701	14,21	5699	0,88	
4:49:00	73	1693	14,19	5698	0,90	
4:49:30	73	1684	14,18	5693	0,91	
4:50:00	73	1676	14,17	5690	0,91	
4:50:30	73	1668	14,16	5691	0,92	
4:51:00	73	1661	14,15	5692	0,93	
4:51:30	73	1653	14,14	5691	0,94	
4:52:00	73	1646	14,13	5691	0,95	
4:52:30	73	1638	14,12	5690	0,96	
4:53:00	73	1629	14,11	5671	0,96	
4:53:30	73	1621	14,09	5682	0,98	
4:54:00	73	1612	14,08	5677	0,99	
4:54:30	73	1605	14,07	5679	1,00	
4:55:00	73	1598	14,06	5679	1,01	
4:55:30	73	1590	14,05	5675	1,02	
4:56:00	73	1583	14,04	5675	1,03	
4:56:30	73	1575	14,03	5676	1,03	
4:57:00	73	1567	14,02	5666	1,05	
4:57:30	73	2089	13,99	5685	1,07	
4:58:00	73	2076	13,95	5693	1,10	
4:58:30	73	2062	13,93	5695	1,12	
4:59:00	73	2050	13,91	5692	1,14	
4:59:30	73	2038	13,90	5693	1,15	
5:00:00	73	2028	13,88	5694	1,17	
5:00:30	73	2019	13,87	5698	1,18	
5:01:00	73	2012	13,86	5697	1,19	
5:01:30	73	2004	13,85	5700	1,20	
5:02:00	73	1995	13,83	5698	1,21	
5:02:30	73	1985	13,82	5702	1,23	
5:03:00	73	1975	13,81	5716	1,24	
5:03:30	73	1965	13,80	5707	1,24	
5:04:00	73	1955	13,78	5701	1,26	
5:04:30	73	1947	13,78	5698	1,26	
5:05:00	73	1939	13,77	5697	1,27	
5:05:30	73	1931	13,76	5703	1,28	
5:06:00	73	1922	13,75	5703	1,30	
5:06:30	73	1913	13,74	5708	1,31	
5:07:00	73	1904	13,72	5707	1,32	
5:07:30	73	1895	13,71	5709	1,33	
5:08:00	73	1886	13,70	5707	1,34	
5:08:30	73	1878	13,68	5707	1,36	
5:09:00	73	1870	13,67	5707	1,37	
5:09:30	73	1862	13,66	5712	1,38	
5:10:00	73	1854	13,65	5718	1,40	
5:10:30	73	1846	13,63	5714	1,41	
5:11:00	73	1837	13,63	5717	1,41	
5:11:30	73	1828	13,62	5721	1,43	
5:12:00	73	1820	13,60	5722	1,44	
5:12:30	73	1812	13,59	5721	1,45	
5:13:00	73	1804	13,57	5721	1,47	
5:13:30	73	1797	13,56	5720	1,48	
5:14:00	73	1789	13,56	5713	1,49	
5:14:30	73	1781	13,54	5727	1,50	
5:15:00	73	1773	13,53	5720	1,51	
5:15:30	73	1764	13,52	5725	1,53	
5:16:00	73	1755	13,51	5721	1,54	
5:16:30	73	1747	13,50	5727	1,55	
5:17:00	73	1740	13,49	5729	1,56	
5:17:30	73	1732	13,47	5734	1,58	
5:18:00	73	1725	13,46	5730	1,59	
5:18:30	73	1717	13,45	5731	1,60	
5:19:00	73	1709	13,45	5732	1,61	
5:19:30	73	1701	13,44	5731	1,62	
5:20:00	73	1694	13,42	5733	1,63	
5:20:30	73	1687	13,41	5734	1,64	
5:21:00	73	1682	13,40	5732	1,66	
5:21:30	73	1676	13,39	5739	1,67	
5:22:00	73	1669	13,38	5741	1,69	
5:22:30	73	1661	13,36	5745	1,70	
5:23:00	73	1652	13,36	5731	1,71	
5:23:30	73	1642	13,35	5741	1,72	
5:24:00	73	1631	13,34	5748	1,73	
5:24:30	73	1621	13,33	5747	1,74	
5:25:00	73	1613	13,32	5744	1,75	
5:25:30	73	1604	13,31	5755	1,77	
5:26:00	73	1597	13,30	5756	1,78	
5:26:30	73	1589	13,29	5753	1,79	
5:27:00	73	1582	13,28	5743	1,80	
5:27:30	73	1574	13,27	5757	1,81	
5:28:00	73	2059	13,26	5764	1,82	
5:28:30	73	2090	13,24	5790	1,85	
5:29:00	73	2077	13,21	5792	1,89	
5:29:30	73	2066	13,19	5797	1,91	
5:30:00	73	2059	13,17	5801	1,93	
5:30:30	73	2055	13,16	5802	1,94	
5:31:00	73	2052	13,15	5805	1,96	
5:31:30	73	2047	13,14	5809	1,97	
5:32:00	73	2042	13,13	5811	1,98	
5:32:30	73	2034	13,12	5817	1,99	
5:33:00	73	2025	13,11	5822	2,01	
5:33:30	73	2015	13,10	5829	2,02	
5:34:00	73	2003	13,09	5825	2,04	
5:34:30	73	1992	13,07	5830	2,05	
5:35:00	73	1980	13,07	5831	2,06	
5:35:30	73	1971	13,06	5836	2,07	
5:36:00	73	1962	13,05	5834	2,08	
5:36:30	73	1954	13,04	5840	2,09	
5:37:00	73	1946	13,03	5850	2,11	
5:37:30	73	1938	13,02	5842	2,12	
5:38:00	73	1928	13,01	5844	2,14	
5:38:30	73	1918	13,00	5853	2,14	
5:39:00	73	1908	12,99	5867	2,16	
5:39:30	73	1899	12,98	5861	2,17	
5:40:00	73	1891	12,97	5869	2,19	
5:40:30	73	1883	12,96	5868	2,20	
5:41:00	73	1876	12,95	5870	2,22	
5:41:30	73	1868	12,94	5872	2,23	
5:42:00	73	1860	12,93	5872	2,24	
5:42:30	73	1852	12,93	5875	2,25	
5:43:00	73	1844	12,92	5885	2,26	
5:43:30	73	1837	12,91	5885	2,27	
5:44:00	73	1829	12,90	5893	2,29	
5:44:30	73	1822	12,88	5886	2,31	
5:45:00	73	1814	12,88	5886	2,32	
5:45:30	73	1807	12,87	5887	2,33	
5:46:00	73	1799	12,86	5892	2,34	
5:46:30	73	1792	12,85	5895	2,35	
5:47:00	73	1786	12,85	5899	2,36	
5:47:30	73	1780	12,84	5901	2,37	
5:48:00	73	1773	12,83	5892	2,38	
5:48:30	73	1767	12,83	5899	2,39	
5:49:00	73	1760	12,82	5900	2,40	
5:49:30	73	1754	12,82	5904	2,40	
5:50:00	73	1747	12,80	5905	2,42	
5:50:30	73	1740	12,79	5907	2,44	
5:51:00	73	1733	12,78	5903	2,45	
5:51:30	73	1727	12,78	5907	2,46	
5:52:00	73	1721	12,77	5911	2,48	
5:52:30	73	1715	12,76	5913	2,48	
5:53:00	73	1709	12,75	5910	2,50	
5:53:30	73	1703	12,75	5918	2,51	
5:54:00	73	1697	12,74	5921	2,51	
5:54:30	73	1690	12,74	5916	2,52	
5:55:00	73	1685	12,73	5918	2,53	
5:55:30	73	1679	12,72	5917	2,54	
5:56:00	73	1673	12,72	5924	2,55	
5:56:30	73	1668	12,71	5922	2,57	
5:57:00	73	1663	12,70	5923	2,58	
5:57:30	73	1657	12,69	5920	2,59	
5:58:00	73	1652	12,68	5928	2,61	
5:58:30	73	1646	12,67	5927	2,62	
5:59:00	73	1640	12,66	5930	2,63	
5:59:30	73	1635	12,66	5929	2,63	
6:00:00	73	1629	12,66	5931	2,64	
6:00:30	73	1624	12,66	5938	2,65	
6:01:00	73	1618	12,64	5930	2,66	
6:01:30	73	1613	12,64	5938	2,67	
6:02:00	73	1608	12,63	5941	2,68	
6:02:30	73	1602	12,62	5936	2,69	
6:03:00	73	1597	12,62	5933	2,71	
6:03:30	73	1592	12,61	5940	2,71	
6:04:00	73	1588	12,60	5942	2,73	
6:04:30	73	1583	12,59	5945	2,74	
6:05:00	73	1578	12,59	5943	2,75	
6:05:30	73	1572	12,58	5950	2,77	
6:06:00	73	1567	12,57	5940	2,78	
6:06:30	73	1561	12,57	5948	2,78	
6:07:00	73	1556	12,56	5950	2,80	
6:07:30	73	1551	12,56	5947	2,80	
6:08:00	73	1546	12,55	5952	2,81	
6:08:30	73	1541	12,55	5953	2,82	
6:09:00	73	1536	12,54	5958	2,83	
6:09:30	73	1531	12,54	5951	2,83	
6:10:00	73	2071	12,52	5977	2,85	
6:10:30	73	2058	12,50	5990	2,89	
6:11:00	73	2047	12,49	5998	2,91	
6:11:30	73	2037	12,47	5990	2,94	
6:12:00	73	2030	12,46	6006	2,96	
6:12:30	73	2024	12,46	6002	2,96	
6:13:00	73	2019	12,46	6002	2,97	
6:13:30	73	2014	12,45	6007	2,98	
6:14:00	73	2008	12,44	6010	2,99	
6:14:30	73	2004	12,44	6014	3,00	
6:15:00	73	2001	12,43	6012	3,01	
6:15:30	73	1996	12,43	6013	3,02	
6:16:00	73	1991	12,42	6018	3,03	
6:16:30	73	1985	12,41	6024	3,04	
6:17:00	73	1977	12,40	6025	3,06	
6:17:30	73	1970	12,40	6027	3,06	
6:18:00	73	1963	12,40	6027	3,07	
6:18:30	73	1957	12,39	6032	3,08	
6:19:00	73	1951	12,38	6031	3,10	
6:19:30	73	1946	12,37	6036	3,11	
6:20:00	73	1942	12,37	6040	3,12	
6:20:30	73	1936	12,36	6041	3,13	
6:21:00	73	1931	12,36	6047	3,14	
6:21:30	73	1925	12,36	6041	3,14	
6:22:00	73	1919	12,35	6047	3,15	
6:22:30	73	1914	12,35	6047	3,16	
6:23:00	73	1908	12,34	6048	3,17	
6:23:30	73	1903	12,34	6053	3,16	
6:24:00	73	1898	12,34	6056	3,18	
6:24:30	73	1893	12,33	6055	3,20	
6:25:00	73	1889	12,32	6062	3,20	
6:25:30	73	1884	12,31	6057	3,22	
6:26:00	73	1880	12,31	6059	3,22	
6:26:30	73	1875	12,31	6061	3,23	
6:27:00	73	1870	12,30	6054	3,24	
6:27:30	73	1866	12,29	6067	3,26	
6:28:00	73	1862	12,29	6068	3,27	
6:28:30	73	1857	12,28	6070	3,28	
6:29:00	73	1853	12,27	6067	3,29	
6:29:30	73	1848	12,27	6076	3,30	
6:30:00	73	1843	12,27	6075	3,30	
6:30:30	73	1840	12,26	6077	3,31	
6:31:00	73	1836	12,26	6071	3,32	
6:31:30	73	1831	12,25	6078	3,33	
6:32:00	73	1827	12,25	6080	3,34	
6:32:30	73	1823	12,25	6081	3,34	
6:33:00	73	1818	12,25	6083	3,34	
6:33:30	73	1814	12,24	6079	3,35	
6:34:00	73	1811	12,24	6083	3,35	
6:34:30	73	1807	12,24	6080	3,36	
6:35:00	73	1803	12,23	6080	3,37	
6:35:30	73	1799	12,23	6084	3,38	
6:36:00	73	1794	12,22	6087	3,38	
6:36:30	73	1790	12,22	6083	3,39	
6:37:00	73	1785	12,21	6088	3,40	
6:37:30	73	1781	12,21	6090	3,41	
6:38:00	73	1777	12,21	6089	3,41	
6:38:30	73	1774	12,20	6085	3,43	
6:39:00	73	1770	12,20	6087	3,43	
6:39:30	73	1766	12,19	6087	3,45	
6:40:00	73	1763	12,19	6085	3,45	
6:40:30	73	1759	12,18	6086	3,46	
6:41:00	73	1756	12,18	6090	3,47	
6:41:30	73	1752	12,17	6085	3,49	
6:42:00	73	1749	12,17	6089	3,49	
6:42:30	73	1744	12,16	6092	3,50	
6:43:00	73	1741	12,16	6086	3,50	
6:43:30	73	1739	12,16	6096	3,51	
6:44:00	73	1737	12,16	6091	3,51	
6:44:30	73	1736	12,15	6092	3,52	
6:45:00	73	1735	12,15	6093	3,52	
6:45:30	73	1731	12,15	6098	3,53	
6:46:00	73	1727	12,14	6090	3,54	
6:46:30	73	1721	12,14	6093	3,55	
6:47:00	73	1714	12,13	6089	3,56	
6:47:30	73	1708	12,13	6089	3,56	
6:48:00	73	1703	12,13	6088	3,56	
6:48:30	73	1699	12,12	6094	3,58	
6:49:00	73	1697	12,13	6087	3,57	
6:49:30	73	1695	12,12	6090	3,59	
6:50:00	73	1693	12,11	6092	3,60	
6:50:30	73	1690	12,11	6092	3,60	
6:51:00	73	1687	12,11	6089	3,61	
6:51:30	73	1683	12,10	6091	3,62	
6:52:00	73	1681	12,10	6085	3,63	
6:52:30	73	1677	12,10	6096	3,63	
6:53:00	73	1673	12,09	6096	3,64	
6:53:30	73	1669	12,09	6092	3,64	
6:54:00	73	1666	12,09	6093	3,65	
6:54:30	73	1662	12,08	6097	3,66	
6:55:00	73	1658	12,08	6093	3,67	
6:55:30	73	1655	12,08	6092	3,67	
6:56:00	73	1652	12,07	6096	3,68	
6:56:30	73	1649	12,07	6100	3,68	
6:57:00	73	1646	12,06	6095	3,70	
6:57:30	73	1643	12,06	6096	3,70	
6:58:00	73	1639	12,06	6100	3,70	
6:58:30	73	1635	12,06	6098	3,71	
6:59:00	73	1632	12,05	6104	3,71	
6:59:30	73	1628	12,05	6101	3,72	
7:00:00	73	1625	12,05	6113	3,72	
7:00:30	73	1621	12,05	6102	3,73	
7:01:00	73	1618	12,04	6107	3,74	
7:01:30	73	1616	12,04	6108	3,74	
7:02:00	73	1614	12,04	6104	3,75	
7:02:30	73	1612	12,04	6111	3,74	
7:03:00	73	1609	12,04	6106	3,75	
7:03:30	73	1604	12,04	6106	3,75	
7:04:00	73	1601	12,03	6104	3,76	
7:04:30	73	1596	12,03	6108	3,77	
7:05:00	73	1592	12,02	6109	3,78	
7:05:30	73	1588	12,02	6107	3,78	
7:06:00	73	1586	12,02	6108	3,79	
7:06:30	73	1583	12,02	6117	3,78	
7:07:00	73	1581	12,01	6101	3,81	
7:07:30	73	1579	12,00	6110	3,82	
7:08:00	73	1576	12,01	6111	3,81	
7:08:30	73	1572	12,00	6112	3,82	
7:09:00	73	1568	12,00	6116	3,82	
7:09:30	73	1564	12,00	6116	3,84	
7:10:00	73	1560	11,99	6116	3,85	
7:10:30	73	1557	11,99	6116	3,86	
7:11:00	73	1553	11,98	6114	3,86	
7:11:30	73	1551	11,98	6118	3,87	
7:12:00	73	1549	11,98	6120	3,88	
7:12:30	73	1546	11,97	6115	3,88	
7:13:00	73	1544	11,97	6116	3,89	
7:13:30	73	2059	11,97	6118	3,89	
7:14:00	73	2112	11,97	6126	3,89	
7:14:30	73	2097	11,97	6130	3,90	
7:15:00	73	2086	11,97	6139	3,90	
7:15:30	73	2076	11,96	6138	3,91	
7:16:00	73	2066	11,95	6142	3,93	
7:16:30	73	2057	11,95	6139	3,93	
7:17:00	73	2051	11,95	6139	3,94	
7:17:30	73	2046	11,94	6145	3,95	
7:18:00	73	2042	11,94	6142	3,95	
7:18:30	73	2037	11,93	6146	3,97	
7:19:00	73	2032	11,93	6147	3,97	
7:19:30	73	2027	11,93	6152	3,97	
7:20:00	73	2021	11,93	6146	3,98	
7:20:30	73	2016	11,92	6148	3,99	
7:21:00	73	2011	11,92	6149	4,00	
7:21:30	73	2008	11,92	6149	4,00	
7:22:00	73	2004	11,91	6152	4,01	
7:22:30	73	2000	11,91	6150	4,03	
7:23:00	73	1996	11,90	6153	4,03	
7:23:30	73	1991	11,90	6156	4,03	
7:24:00	73	1987	11,90	6152	4,04	
7:24:30	73	1984	11,89	6156	4,05	
7:25:00	73	1981	11,89	6156	4,05	
7:25:30	73	1978	11,89	6159	4,06	
7:26:00	73	1976	11,89	6158	4,06	
7:26:30	73	1972	11,89	6160	4,07	
7:27:00	73	1969	11,88	6156	4,08	
7:27:30	73	1966	11,88	6163	4,09	
7:28:00	73	1963	11,88	6164	4,09	
7:28:30	73	1960	11,87	6161	4,10	
7:29:00	73	1958	11,87	6162	4,11	
7:29:30	73	1956	11,87	6160	4,12	
7:30:00	73	1952	11,87	6166	4,12	
7:30:30	73	1950	11,87	6157	4,12	
7:31:00	73	1947	11,86	6167	4,13	
7:31:30	73	1945	11,86	6166	4,13	
7:32:00	73	1943	11,86	6165	4,13	
7:32:30	73	1941	11,86	6167	4,13	
7:33:00	73	1938	11,86	6170	4,13	
7:33:30	73	1936	11,86	6168	4,14	
7:34:00	73	1933	11,85	6170	4,15	
7:34:30	73	1931	11,85	6169	4,16	
7:35:00	73	1929	11,85	6171	4,16	
7:35:30	73	1927	11,84	6170	4,17	
7:36:00	73	1925	11,84	6173	4,18	
7:36:30	73	1923	11,84	6171	4,18	
7:37:00	73	1920	11,84	6172	4,17	
7:37:30	73	1918	11,84	6181	4,18	
7:38:00	73	1916	11,84	6175	4,19	
7:38:30	73	1914	11,84	6174	4,19	
7:39:00	73	1913	11,83	6174	4,19	
7:39:30	73	1911	11,83	6175	4,19	
7:40:00	73	1908	11,83	6179	4,20	
7:40:30	73	1905	11,83	6177	4,20	
7:41:00	73	1903	11,83	6175	4,21	
7:41:30	73	1901	11,83	6176	4,21	
7:42:00	73	1899	11,82	6177	4,22	
7:42:30	73	1898	11,82	6177	4,22	
7:43:00	73	1897	11,82	6180	4,22	
7:43:30	73	1895	11,81	6182	4,23	
7:44:00	73	1893	11,81	6179	4,23	
7:44:30	73	1890	11,82	6180	4,23	
7:45:00	73	1888	11,81	6181	4,24	
7:45:30	73	1886	11,81	6176	4,25	
7:46:00	73	1885	11,81	6183	4,25	
7:46:30	73	1884	11,81	6186	4,25	
7:47:00	73	1883	11,80	6188	4,26	
7:47:30	73	1881	11,80	6185	4,26	
7:48:00	73	1878	11,80	6186	4,27	
7:48:30	73	1875	11,79	6182	4,28	
7:49:00	73	1873	11,79	6186	4,29	
7:49:30	73	1872	11,79	6186	4,29	
7:50:00	73	1870	11,79	6187	4,29	
7:50:30	73	1869	11,79	6185	4,30	
7:51:00	73	1867	11,78	6186	4,31	
7:51:30	73	1866	11,78	6185	4,31	
7:52:00	73	1864	11,78	6183	4,30	
7:52:30	73	1863	11,78	6183	4,31	
7:53:00	73	1860	11,78	6183	4,31	
7:53:30	73	1858	11,78	6190	4,32	
7:54:00	73	1856	11,77	6188	4,33	
7:54:30	73	1854	11,78	6190	4,32	
7:55:00	73	1852	11,77	6187	4,33	
7:55:30	73	1851	11,77	6191	4,33	
7:56:00	73	1849	11,77	6192	4,34	
7:56:30	73	1847	11,77	6186	4,34	
7:57:00	73	1846	11,77	6190	4,34	
7:57:30	73	1844	11,76	6189	4,35	
7:58:00	73	1842	11,76	6192	4,35	
7:58:30	73	1841	11,76	6194	4,35	
7:59:00	73	1839	11,76	6190	4,36	
7:59:30	73	1837	11,76	6191	4,36	
8:00:00	73	1834	11,76	6196	4,36	
8:00:30	73	1832	11,76	6196	4,37	
8:01:00	73	1830	11,75	6196	4,38	
8:01:30	73	1828	11,75	6199	4,37	
8:02:00	73	1827	11,75	6196	4,37	
8:02:30	73	1827	11,75	6193	4,38	
8:03:00	73	1826	11,75	6189	4,38	
8:03:30	73	1825	11,75	6191	4,39	
8:04:00	73	1823	11,75	6198	4,39	
8:04:30	73	1819	11,75	6197	4,39	
8:05:00	73	1815	11,75	6188	4,39	
8:05:30	73	1812	11,74	6195	4,40	
8:06:00	73	1809	11,74	6205	4,40	
8:06:30	73	1806	11,74	6195	4,40	
8:07:00	73	1805	11,74	6197	4,40	
8:07:30	73	1802	11,74	6194	4,41	
8:08:00	73	1801	11,74	6194	4,41	
8:08:30	73	1798	11,74	6196	4,41	
8:09:00	73	1796	11,74	6198	4,42	
8:09:30	73	1793	11,74	6201	4,42	
8:10:00	73	1790	11,73	6202	4,42	
8:10:30	73	1788	11,73	6199	4,42	
8:11:00	73	1787	11,73	6200	4,43	
8:11:30	73	1786	11,73	6203	4,43	
8:12:00	73	1783	11,73	6205	4,44	
8:12:30	73	1781	11,73	6207	4,43	
8:13:00	73	1779	11,73	6210	4,43	
8:13:30	73	1776	11,73	6203	4,43	
8:14:00	73	1775	11,72	6200	4,44	
8:14:30	73	1773	11,73	6205	4,44	
8:15:00	73	1772	11,73	6205	4,43	
8:15:30	73	1770	11,72	6205	4,45	
8:16:00	73	1768	11,73	6205	4,44	
8:16:30	73	1766	11,72	6201	4,45	
8:17:00	73	1764	11,72	6208	4,46	
8:17:30	73	1762	11,71	6201	4,47	
8:18:00	73	1760	11,71	6201	4,47	
8:18:30	73	1759	11,71	6207	4,47	
8:19:00	73	1758	11,71	6208	4,47	
8:19:30	73	1756	11,71	6211	4,47	
8:20:00	73	1755	11,71	6204	4,48	
8:20:30	73	1752	11,71	6205	4,48	
8:21:00	73	1750	11,71	6205	4,48	
8:21:30	73	1749	11,71	6211	4,49	
8:22:00	73	1747	11,71	6209	4,48	
8:22:30	73	1746	11,71	6210	4,48	
8:23:00	73	1745	11,71	6209	4,49	
8:23:30	73	1744	11,70	6210	4,49	
8:24:00	73	1742	11,70	6205	4,50	
8:24:30	73	1739	11,70	6199	4,50	
8:25:00	73	1738	11,70	6212	4,50	
8:25:30	73	1737	11,69	6208	4,51	
8:26:00	73	1736	11,69	6207	4,52	
8:26:30	73	1735	11,70	6210	4,51	
8:27:00	73	1735	11,69	6206	4,52	
8:27:30	73	1733	11,69	6210	4,52	
8:28:00	73	1731	11,69	6209	4,52	
8:28:30	73	1729	11,68	6208	4,54	
8:29:00	73	1728	11,68	6213	4,54	
8:29:30	73	1727	11,68	6211	4,54	
8:30:00	73	1726	11,68	6209	4,54	
8:30:30	73	1725	11,68	6210	4,54	
8:31:00	73	1724	11,68	6208	4,54	
8:31:30	73	1722	11,68	6213	4,55	
8:32:00	73	1720	11,68	6216	4,55	
8:32:30	73	1718	11,68	6208	4,56	
8:33:00	73	1717	11,67	6212	4,57	
8:33:30	73	1717	11,67	6213	4,57	
8:34:00	73	1716	11,67	6210	4,57	
8:34:30	73	1715	11,67	6213	4,58	
8:35:00	73	1714	11,67	6211	4,58	
8:35:30	73	1714	11,67	6212	4,58	
8:36:00	73	1712	11,67	6210	4,58	
8:36:30	73	1711	11,67	6210	4,58	
8:37:00	73	1709	11,67	6214	4,58	
8:37:30	73	1706	11,67	6213	4,58	
8:38:00	73	1704	11,66	6213	4,59	
8:38:30	73	1703	11,66	6214	4,59	
8:39:00	73	1703	11,66	6212	4,60	
8:39:30	73	1702	11,66	6216	4,59	
8:40:00	73	1702	11,66	6211	4,59	
8:40:30	73	1701	11,66	6212	4,59	
8:41:00	73	1700	11,66	6215	4,60	
8:41:30	73	1699	11,66	6218	4,60	
8:42:00	73	1696	11,66	6216	4,60	
8:42:30	73	1693	11,66	6210	4,60	
8:43:00	73	1690	11,66	6216	4,61	
8:43:30	73	1688	11,66	6213	4,61	
8:44:00	73	1687	11,66	6215	4,61	
8:44:30	73	1686	11,65	6214	4,62	
8:45:00	73	1685	11,65	6217	4,62	
8:45:30	73	1683	11,65	6209	4,61	
8:46:00	73	1682	11,65	6210	4,62	
8:46:30	73	1680	11,65	6215	4,62	
8:47:00	73	1678	11,65	6214	4,62	
8:47:30	73	1676	11,65	6216	4,62	
8:48:00	73	1675	11,65	6217	4,62	
8:48:30	73	1673	11,65	6213	4,62	
8:49:00	73	1672	11,65	6217	4,63	
8:49:30	73	1670	11,65	6218	4,63	
8:50:00	73	1669	11,64	6216	4,64	
8:50:30	73	1667	11,65	6218	4,63	
8:51:00	73	1666	11,65	6217	4,63	
8:51:30	73	1664	11,65	6215	4,63	
8:52:00	73	1663	11,64	6216	4,64	
8:52:30	73	1662	11,64	6215	4,64	
8:53:00	73	1661	11,65	6216	4,63	
8:53:30	73	1660	11,64	6215	4,64	
8:54:00	73	1659	11,64	6216	4,64	
8:54:30	73	1658	11,64	6220	4,64	
8:55:00	73	1656	11,64	6215	4,65	
8:55:30	73	1654	11,65	6217	4,64	
8:56:00	73	1653	11,64	6214	4,65	
8:56:30	73	1652	11,64	6215	4,66	
8:57:00	73	1651	11,64	6214	4,66	
8:57:30	73	1650	11,64	6217	4,66	
8:58:00	73	1649	11,63	6214	4,66	
8:58:30	73	1647	11,64	6216	4,66	
8:59:00	73	1646	11,64	6217	4,66	
8:59:30	73	1645	11,63	6214	4,66	
9:00:00	73	1643	11,64	6221	4,66	
9:00:30	73	1643	11,63	6217	4,66	
9:01:00	73	1642	11,63	6216	4,67	
9:01:30	73	1642	11,63	6219	4,67	
9:02:00	73	1640	11,63	6218	4,67	
9:02:30	73	1639	11,63	6214	4,68	
9:03:00	73	1637	11,63	6218	4,67	
9:03:30	73	1635	11,63	6218	4,67	
9:04:00	73	1634	11,63	6222	4,67	
9:04:30	73	1634	11,63	6219	4,68	
9:05:00	73	1633	11,63	6216	4,68	
9:05:30	73	1632	11,62	6217	4,69	
9:06:00	73	1631	11,62	6221	4,69	
9:06:30	73	1630	11,62	6222	4,69	
9:07:00	73	1627	11,62	6220	4,69	
9:07:30	73	1625	11,62	6219	4,69	
9:08:00	73	1623	11,62	6221	4,70	
9:08:30	73	1622	11,62	6221	4,70	
9:09:00	73	1622	11,62	6221	4,69	
9:09:30	73	1621	11,62	6220	4,70	
9:10:00	73	1620	11,62	6220	4,70	
9:10:30	73	1618	11,62	6219	4,71	
9:11:00	73	1617	11,62	6220	4,71	
9:11:30	73	1615	11,62	6217	4,71	
9:12:00	73	1614	11,62	6221	4,70	
9:12:30	73	1613	11,62	6217	4,71	
9:13:00	73	1613	11,61	6224	4,71	
9:13:30	73	1612	11,61	6220	4,72	
9:14:00	73	1611	11,61	6224	4,72	
9:14:30	73	1610	11,61	6222	4,73	
9:15:00	73	1608	11,61	6225	4,72	
9:15:30	73	1605	11,61	6221	4,73	
9:16:00	73	1604	11,61	6221	4,72	
9:16:30	73	1604	11,61	6221	4,72	
9:17:00	73	1603	11,61	6216	4,72	
9:17:30	73	1603	11,61	6226	4,73	
9:18:00	73	1602	11,61	6222	4,73	
9:18:30	73	1600	11,61	6223	4,73	
9:19:00	73	1598	11,61	6225	4,74	
9:19:30	73	1595	11,60	6223	4,74	
9:20:00	73	1592	11,60	6225	4,74	
9:20:30	73	1591	11,60	6219	4,74	
9:21:00	73	1590	11,60	6220	4,74	
9:21:30	73	1589	11,60	6220	4,75	
9:22:00	73	1588	11,60	6221	4,74	
9:22:30	73	1587	11,60	6222	4,74
