Repository: ProgWizer/parser

File: project-root/data/Tests/Data Acquisition/2013 (508)/13-0198 MW.txt
--Test Summary--
Full Path and File Name	
Instrument Name	7222
Instrument Type	Model 7222 Consistometer
Instrument Serial Number	
Test Start Date	04.10.2013
Test Start Time	8:20:28
Test Stop Date	04.10.2013
Test Stop Time	11:18:03
Test Length	2:57:35
Final Sample Time Offset	2:57:35
Controller Schedule Name	
Sampling Period	10 seconds
Comments	T: 73C(40min); P: 45MPa(40min); tap water
Information	WellID	Research
Information	Customer	Trican
Information	EngName	Pavel Lebedev
Information	CementClass	60%G+30%PND+10%SF-2 (BWOB)
Information	CementMfr	Dyckerhoff - Suhoy Log
Information	Additives	0.4%TWR-3+0.5%CFR-10+0.2%LTR (BWOC)
Information	Density	1350
Information	BHCT	73
Information	BHST	85
Information	FluidLoss	116cc/30min
Information	JobType	Production
Calculated Value	Time_30Bc	0:00:50
Calculated Value	Time_70Bc	0:02:40
Initial Temperature (°C)	24 °C
Final Temperature (°C)	74 °C
Initial Pressure (MPa)	0,7 MPa
Final Pressure (MPa)	44,9 MPa
Initial Consistency (Bc)	23 Bc
Final Consistency (Bc)	107 Bc
--Data--
Time (HH:MM:SS)	Temperature (°C)	Pressure (MPa)	Consistency (Bc)
0:00:00	24	0,7	23
0:00:10	24	0,9	33
0:00:20	24	1,2	25
0:00:30	24	1,3	25
0:00:40	24	1,8	50
0:00:50	24	2,0	38
0:01:00	24	2,4	43
0:01:10	24	2,9	43
0:01:20	24	3,2	34
0:01:30	24	3,4	47
0:01:40	24	3,6	36
0:01:50	24	3,8	79
0:02:00	25	4,0	37
0:02:10	25	4,0	80
0:02:20	25	3,8	61
0:02:30	25	3,6	77
0:02:40	26	3,8	71
0:03:16			
0:03:16			
0:03:26	26	4,9	64
0:03:36	26	4,7	43
0:03:46	26	5,2	50
0:03:56	26	5,1	50
0:04:06	26	5,4	21
0:04:16	26	5,5	22
0:04:26	26	6,1	24
0:04:36	27	6,5	24
0:04:46	27	7,1	25
0:04:56	27	7,1	31
0:05:06	27	7,4	30
0:05:16	27	7,7	30
0:05:26	27	7,8	30
0:05:36	27	7,8	36
0:05:46	27	8,1	27
0:05:56	27	8,2	38
0:06:06	28	8,3	27
0:06:16	28	8,1	38
0:06:26	28	7,7	40
0:06:36	29	8,2	36
0:06:46	29	8,2	63
0:06:56	29	8,5	45
0:07:06	30	8,6	41
0:07:16	30	8,9	39
0:07:26	30	8,9	46
0:07:36	30	9,1	43
0:07:46	30	9,4	56
0:07:56	30	9,7	43
0:08:06	30	9,7	40
0:08:16	30	10,0	41
0:08:26	31	10,2	42
0:08:36	31	10,5	38
0:08:46	31	11,0	37
0:08:56	31	11,7	39
0:09:06	31	11,7	39
0:09:16	31	11,9	46
0:09:26	31	12,1	44
0:09:36	31	12,3	37
0:09:46	31	12,8	34
0:09:56	31	12,4	32
0:10:06	31	12,7	34
0:10:16	32	12,8	61
0:10:26	32	12,8	33
0:10:36	33	12,4	30
0:10:46	33	12,8	42
0:10:56	34	12,7	35
0:11:06	34	13,1	31
0:11:16	35	13,1	32
0:11:26	35	13,6	37
0:11:36	35	13,6	49
0:11:46	35	13,7	24
0:11:56	36	14,2	57
0:12:06	36	14,4	40
0:12:16	36	14,6	28
0:12:26	36	14,8	27
0:12:36	36	15,0	32
0:12:46	36	14,9	30
0:12:56	36	15,5	28
0:13:06	36	16,0	37
0:13:16	36	16,2	41
0:13:26	36	16,5	37
0:13:36	36	16,9	39
0:13:46	36	16,5	36
0:13:56	36	16,9	31
0:14:06	36	17,6	33
0:14:16	37	17,0	31
0:14:26	37	17,2	31
0:14:36	38	17,6	31
0:14:46	38	17,2	29
0:14:56	39	17,5	35
0:15:06	39	17,3	33
0:15:16	40	17,5	32
0:15:26	40	17,9	40
0:15:36	41	18,1	43
0:15:46	41	18,4	41
0:15:56	41	18,3	42
0:16:06	41	18,8	41
0:16:16	41	18,9	45
0:16:26	42	18,9	38
0:16:36	42	19,1	38
0:16:46	42	19,5	32
0:16:56	42	19,8	33
0:17:06	42	19,9	41
0:17:16	42	20,5	46
0:17:26	41	20,5	36
0:17:36	41	20,9	36
0:17:46	41	21,4	53
0:17:56	41	21,8	27
0:18:06	41	21,3	35
0:18:16	42	21,8	31
0:18:26	42	22,2	25
0:18:36	42	22,3	34
0:18:46	43	22,1	30
0:18:56	43	22,2	57
0:19:06	44	21,7	37
0:19:16	45	22,2	47
0:19:26	45	22,4	38
0:19:36	46	22,5	36
0:19:46	46	22,7	49
0:19:56	47	22,9	35
0:20:06	47	23,2	32
0:20:16	47	23,1	36
0:20:26	48	23,6	38
0:20:36	48	23,7	38
0:20:46	48	23,7	37
0:20:56	48	24,1	39
0:21:06	48	24,2	35
0:21:16	48	24,3	41
0:21:26	48	24,6	34
0:21:36	48	25,0	35
0:21:46	48	25,6	40
0:21:56	48	25,5	40
0:22:06	48	25,7	58
0:22:16	48	26,1	50
0:22:26	48	26,7	25
0:22:36	48	27,0	53
0:22:46	48	27,0	35
0:22:56	48	27,5	33
0:23:06	49	27,1	42
0:23:16	49	27,5	32
0:23:26	50	27,3	43
0:23:36	51	27,0	39
0:23:46	51	27,2	40
0:23:56	52	27,1	61
0:24:06	53	27,5	38
0:24:16	53	27,9	62
0:24:26	53	27,8	38
0:24:36	54	27,9	67
0:24:46	54	28,3	50
0:24:56	54	28,2	36
0:25:06	54	28,5	54
0:25:16	54	28,7	39
0:25:26	54	29,2	45
0:25:36	54	29,3	44
0:25:46	54	29,3	32
0:25:56	54	29,8	47
0:26:06	54	30,8	27
0:26:16	53	30,9	24
0:26:26	53	31,0	28
0:26:36	53	31,5	29
0:26:46	53	30,3	27
0:26:56	53	30,6	27
0:27:06	54	30,9	27
0:27:16	54	30,9	37
0:27:26	55	31,9	46
0:27:36	55	32,0	22
0:27:46	56	31,4	28
0:27:56	56	31,6	38
0:28:06	57	31,8	33
0:28:16	58	32,2	38
0:28:26	59	32,2	37
0:28:36	59	32,3	34
0:28:46	60	32,5	33
0:28:56	60	32,7	32
0:29:06	60	33,0	33
0:29:16	60	33,4	32
0:29:26	60	33,3	32
0:29:36	60	33,7	32
0:29:46	60	33,8	31
0:29:56	60	33,8	30
0:30:06	60	34,3	32
0:30:16	60	35,0	32
0:30:26	59	34,6	38
0:30:36	59	34,4	39
0:30:46	59	34,7	30
0:30:56	59	34,9	38
0:31:06	59	35,2	38
0:31:16	60	35,2	40
0:31:26	60	35,6	36
0:31:36	61	36,5	37
0:31:46	61	36,4	38
0:31:56	62	36,1	50
0:32:06	63	36,2	41
0:32:16	64	36,4	48
0:32:26	64	36,8	48
0:32:36	65	36,9	45
0:32:46	65	37,1	47
0:32:56	65	37,3	46
0:33:06	65	37,6	50
0:33:16	65	37,6	46
0:33:26	65	37,8	56
0:33:36	65	37,9	45
0:33:46	65	38,1	48
0:33:56	65	38,5	50
0:34:06	65	38,8	51
0:34:16	65	39,6	57
0:34:26	65	39,4	45
0:34:36	65	39,7	57
0:34:46	64	40,0	48
0:34:56	64	40,5	57
0:35:06	65	41,0	57
0:35:16	65	39,5	53
0:35:26	65	41,2	51
0:35:36	66	40,7	49
0:35:46	67	40,7	57
0:35:56	67	40,7	60
0:36:06	68	41,0	55
0:36:16	69	40,8	65
0:36:26	69	41,2	46
0:36:36	70	41,2	55
0:36:46	70	41,7	41
0:36:56	70	41,6	42
0:37:06	71	41,8	32
0:37:16	71	42,2	40
0:37:26	71	42,3	42
0:37:36	71	42,4	37
0:37:46	71	42,6	44
0:37:56	71	42,7	40
0:38:06	70	43,1	38
0:38:16	70	43,7	41
0:38:26	70	42,9	39
0:38:36	70	43,3	43
0:38:46	70	43,2	38
0:38:56	70	44,4	38
0:39:06	70	45,0	31
0:39:16	70	44,8	31
0:39:26	70	43,8	32
0:39:36	70	44,8	35
0:39:46	71	46,0	31
0:39:56	72	44,9	31
0:40:06	73	44,8	31
0:40:16	74	45,0	32
0:40:26	75	44,8	32
0:40:36	75	45,1	32
0:40:46	76	44,9	32
0:40:56	77	45,0	33
0:41:06	77	45,0	33
0:41:16	77	44,8	33
0:41:26	77	44,9	34
0:41:36	77	44,8	35
0:41:46	77	45,0	50
0:41:56	77	44,9	43
0:42:06	77	45,0	31
0:42:16	76	45,0	48
0:42:26	76	45,0	36
0:42:36	76	45,0	60
0:42:46	76	45,1	45
0:42:56	75	45,0	48
0:43:06	75	44,9	53
0:43:16	75	44,9	52
0:43:26	75	45,3	54
0:43:36	74	46,1	51
0:43:46	74	46,0	66
0:43:56	74	46,0	53
0:44:06	74	45,0	52
0:44:16	74	44,1	42
0:44:26	74	45,0	38
0:44:36	74	44,2	38
0:44:46	74	45,9	35
0:44:56	74	45,2	37
0:45:06	75	44,8	36
0:45:16	75	45,1	39
0:45:26	76	44,8	40
0:45:36	76	44,8	41
0:45:46	76	45,1	47
0:45:56	77	44,8	43
0:46:06	77	45,1	65
0:46:16	77	44,9	60
0:46:26	77	44,9	60
0:46:36	77	44,8	56
0:46:46	77	44,9	39
0:46:56	77	44,9	57
0:47:06	76	44,9	35
0:47:16	76	45,0	41
0:47:26	76	44,8	36
0:47:36	76	44,8	40
0:47:46	76	45,0	47
0:47:56	75	44,9	41
0:48:06	75	44,8	35
0:48:16	75	44,9	38
0:48:26	75	45,2	39
0:48:36	75	46,0	37
0:48:46	74	45,9	36
0:48:56	74	45,8	35
0:49:06	74	46,0	35
0:49:16	74	46,2	38
0:49:26	74	44,2	38
0:49:36	74	44,2	38
0:49:46	74	45,9	55
0:49:56	75	45,1	36
0:50:06	75	45,0	39
0:50:16	75	44,7	37
0:50:26	76	44,9	27
0:50:36	76	44,7	41
0:50:46	77	45,0	30
0:50:56	77	44,9	34
0:51:06	77	44,9	30
0:51:16	77	44,9	34
0:51:26	77	44,8	36
0:51:36	77	44,8	38
0:51:46	77	44,9	36
0:51:56	77	45,0	31
0:52:06	77	45,1	35
0:52:16	76	44,8	33
0:52:26	76	45,0	32
0:52:36	76	45,1	31
0:52:46	76	44,9	30
0:52:56	76	45,0	33
0:53:06	75	45,0	32
0:53:16	75	45,0	30
0:53:26	75	44,9	29
0:53:36	75	45,6	36
0:53:46	75	45,5	34
0:53:56	74	45,5	33
0:54:06	74	45,4	28
0:54:16	74	45,3	36
0:54:26	74	45,4	36
0:54:36	74	45,4	40
0:54:46	74	44,6	39
0:54:56	75	45,4	37
0:55:06	75	45,3	39
0:55:16	75	44,8	43
0:55:26	76	45,0	47
0:55:36	76	44,9	45
0:55:46	77	45,1	42
0:55:56	77	45,1	36
0:56:06	77	45,0	43
0:56:16	77	45,0	41
0:56:26	77	45,0	42
0:56:36	77	44,9	38
0:56:46	77	45,1	37
0:56:56	77	45,0	41
0:57:06	77	44,9	39
0:57:16	77	45,0	38
0:57:26	77	44,9	39
0:57:36	76	45,0	38
0:57:46	76	45,2	36
0:57:56	76	44,9	35
0:58:06	76	45,2	38
0:58:16	76	45,0	39
0:58:26	76	44,9	42
0:58:36	75	45,0	41
0:58:46	75	45,3	39
0:58:56	75	45,6	46
0:59:06	75	45,4	42
0:59:16	75	45,2	39
0:59:26	74	44,6	41
0:59:36	74	44,4	37
0:59:46	74	46,0	40
0:59:56	75	45,8	37
1:00:06	75	45,2	41
1:00:16	75	45,4	36
1:00:26	75	45,0	35
1:00:36	76	44,9	39
1:00:46	76	44,8	34
1:00:56	76	44,8	35
1:01:06	77	44,8	34
1:01:16	77	45,0	37
1:01:26	77	44,9	33
1:01:36	77	44,9	32
1:01:46	77	45,1	38
1:01:56	77	45,2	37
1:02:06	77	44,9	34
1:02:16	77	44,9	37
1:02:26	77	45,1	39
1:02:36	76	44,9	37
1:02:46	76	45,2	37
1:02:56	76	45,0	42
1:03:06	76	44,9	35
1:03:16	76	45,0	35
1:03:26	76	45,2	38
1:03:36	76	45,0	37
1:03:46	75	45,0	38
1:03:56	75	45,2	37
1:04:06	75	45,0	38
1:04:16	75	45,7	40
1:04:26	75	45,1	40
1:04:36	75	45,0	45
1:04:46	74	46,0	40
1:04:56	74	45,9	41
1:05:06	74	45,6	51
1:05:16	75	45,1	42
1:05:26	75	45,5	45
1:05:36	75	45,3	43
1:05:46	75	44,9	40
1:05:56	76	44,8	51
1:06:06	76	45,2	37
1:06:16	76	44,8	37
1:06:26	76	44,8	35
1:06:36	77	44,9	35
1:06:46	77	45,0	33
1:06:56	77	45,1	34
1:07:06	77	44,9	41
1:07:16	77	45,1	42
1:07:26	77	45,0	38
1:07:36	76	45,0	36
1:07:46	76	45,1	39
1:07:56	76	45,0	37
1:08:06	76	45,2	43
1:08:16	76	45,0	44
1:08:26	76	44,9	39
1:08:36	76	45,1	44
1:08:46	75	45,0	42
1:08:56	75	44,9	47
1:09:06	75	45,1	43
1:09:16	75	44,9	43
1:09:26	75	45,4	42
1:09:36	75	44,3	40
1:09:46	75	44,9	39
1:09:56	75	45,6	36
1:10:06	75	45,1	38
1:10:16	75	46,0	36
1:10:26	75	45,2	40
1:10:36	75	45,5	40
1:10:46	75	45,4	37
1:10:56	75	45,0	41
1:11:06	76	45,0	32
1:11:16	76	45,2	41
1:11:26	76	44,9	36
1:11:36	76	44,9	35
1:11:46	76	44,9	35
1:11:56	76	45,2	29
1:12:06	76	44,9	38
1:12:16	76	45,1	31
1:12:26	76	44,9	40
1:12:36	76	45,1	40
1:12:46	76	44,9	44
1:12:56	76	45,1	45
1:13:06	76	44,9	33
1:13:16	76	45,1	37
1:13:26	76	44,9	32
1:13:36	76	45,0	31
1:13:46	76	45,1	39
1:13:56	75	45,0	36
1:14:06	75	44,9	49
1:14:16	75	45,1	36
1:14:26	75	45,2	39
1:14:36	75	45,8	34
1:14:46	75	45,3	37
1:14:56	75	46,1	38
1:15:06	75	45,5	36
1:15:16	75	44,7	36
1:15:26	75	45,9	37
1:15:36	75	45,3	40
1:15:46	75	45,5	35
1:15:56	75	45,4	33
1:16:06	75	45,1	37
1:16:16	76	45,1	35
1:16:26	76	44,9	35
1:16:36	76	44,9	36
1:16:46	76	45,0	39
1:16:56	76	45,2	38
1:17:06	76	44,9	32
1:17:16	76	44,9	33
1:17:26	76	44,9	34
1:17:36	76	45,1	37
1:17:46	76	44,9	39
1:17:56	76	45,2	32
1:18:06	76	45,0	31
1:18:16	76	45,2	33
1:18:26	76	45,0	30
1:18:36	76	44,9	36
1:18:46	76	45,1	33
1:18:56	75	45,0	28
1:19:06	75	44,9	33
1:19:16	75	44,9	37
1:19:26	75	45,1	37
1:19:36	75	45,3	34
1:19:46	75	45,8	39
1:19:56	75	45,4	36
1:20:06	75	45,2	41
1:20:16	75	45,5	33
1:20:26	75	44,6	33
1:20:36	75	45,7	40
1:20:46	75	45,1	35
1:20:56	75	45,4	28
1:21:06	75	45,5	33
1:21:16	75	45,3	31
1:21:26	75	45,0	34
1:21:36	75	45,1	34
1:21:46	76	45,1	35
1:21:56	76	44,9	36
1:22:06	76	45,0	39
1:22:16	76	45,2	33
1:22:26	76	44,9	38
1:22:36	76	45,1	42
1:22:46	76	44,9	56
1:22:56	76	45,2	36
1:23:06	76	45,0	57
1:23:16	76	45,0	35
1:23:26	76	45,1	34
1:23:36	76	45,0	32
1:23:46	76	45,1	31
1:23:56	76	44,9	33
1:24:06	76	45,0	34
1:24:16	76	45,1	33
1:24:26	75	45,0	35
1:24:36	75	45,0	31
1:24:46	75	44,9	39
1:24:56	75	45,2	30
1:25:06	75	45,3	31
1:25:16	75	45,8	29
1:25:26	75	45,3	28
1:25:36	75	45,9	35
1:25:46	75	45,5	30
1:25:56	75	44,6	29
1:26:06	75	45,7	29
1:26:16	75	45,1	31
1:26:26	75	45,3	29
1:26:36	75	45,4	32
1:26:46	75	45,2	34
1:26:56	75	44,9	33
1:27:06	75	44,9	35
1:27:16	76	45,1	35
1:27:26	76	45,0	36
1:27:36	76	45,0	42
1:27:46	76	45,2	38
1:27:56	76	45,0	40
1:28:06	76	45,2	38
1:28:16	76	45,0	38
1:28:26	76	44,9	33
1:28:36	76	45,1	37
1:28:46	76	44,9	35
1:28:56	76	44,9	37
1:29:06	76	45,1	33
1:29:16	76	44,9	35
1:29:26	76	44,9	36
1:29:36	76	45,1	41
1:29:46	75	45,0	35
1:29:56	75	44,9	37
1:30:06	75	44,9	36
1:30:16	75	45,0	36
1:30:26	75	45,0	35
1:30:36	75	45,3	42
1:30:46	75	45,8	38
1:30:56	75	45,4	32
1:31:06	75	46,0	33
1:31:16	75	45,5	33
1:31:26	75	45,6	33
1:31:36	75	45,5	30
1:31:46	75	45,8	30
1:31:56	75	45,9	31
1:32:06	75	45,7	32
1:32:16	75	45,5	31
1:32:26	75	45,2	32
1:32:36	76	44,9	23
1:32:46	76	44,9	29
1:32:56	76	45,1	28
1:33:06	76	44,9	30
1:33:16	76	45,2	34
1:33:26	76	45,0	31
1:33:36	76	44,9	34
1:33:46	76	45,1	30
1:33:56	76	44,9	40
1:34:06	76	44,9	32
1:34:16	76	45,0	32
1:34:26	76	44,9	33
1:34:36	76	44,9	38
1:34:46	76	45,1	33
1:34:56	76	44,9	30
1:35:06	75	44,9	30
1:35:16	75	45,1	31
1:35:26	75	45,0	29
1:35:36	75	44,9	25
1:35:46	75	45,0	32
1:35:56	75	45,3	28
1:36:06	75	45,8	32
1:36:16	75	45,4	31
1:36:26	75	44,6	32
1:36:36	75	45,7	30
1:36:46	75	45,5	28
1:36:56	75	44,5	31
1:37:06	75	45,4	28
1:37:16	75	45,6	28
1:37:26	75	45,4	31
1:37:36	75	45,1	30
1:37:46	76	44,9	30
1:37:56	76	45,0	29
1:38:06	76	45,1	33
1:38:16	76	44,9	32
1:38:26	76	44,9	37
1:38:36	77	45,2	37
1:38:46	77	45,0	34
1:38:56	77	45,1	31
1:39:06	77	45,0	32
1:39:16	76	44,9	32
1:39:26	76	45,1	32
1:39:36	76	45,0	33
1:39:46	76	44,9	33
1:39:56	76	45,1	33
1:40:06	76	44,9	29
1:40:16	76	44,9	31
1:40:26	76	45,1	38
1:40:36	76	45,0	34
1:40:46	76	44,9	30
1:40:56	75	45,0	31
1:41:06	75	45,1	29
1:41:16	75	45,0	37
1:41:26	75	45,0	30
1:41:36	75	45,4	31
1:41:46	75	46,0	34
1:41:56	75	45,6	32
1:42:06	75	45,0	36
1:42:16	75	44,5	31
1:42:26	75	45,8	32
1:42:36	75	45,2	47
1:42:46	75	45,3	33
1:42:56	75	45,0	15
1:43:06	76	45,2	32
1:43:16	76	44,9	33
1:43:26	76	44,9	33
1:43:36	76	45,0	33
1:43:46	76	45,0	35
1:43:56	77	45,1	34
1:44:06	77	45,0	35
1:44:16	77	45,1	42
1:44:26	77	44,9	36
1:44:36	76	44,9	38
1:44:46	76	45,0	38
1:44:56	76	44,9	35
1:45:06	76	44,9	35
1:45:16	76	45,0	36
1:45:26	76	44,9	36
1:45:36	76	44,9	35
1:45:46	76	45,2	49
1:45:56	76	45,0	42
1:46:06	76	44,9	38
1:46:16	75	44,9	39
1:46:26	75	44,9	40
1:46:36	75	45,1	38
1:46:46	75	45,0	40
1:46:56	75	44,9	38
1:47:06	75	45,3	39
1:47:16	75	45,9	40
1:47:26	75	45,5	49
1:47:36	75	44,6	38
1:47:46	75	45,7	43
1:47:56	75	45,3	46
1:48:06	75	45,6	43
1:48:16	75	45,6	42
1:48:26	76	45,4	36
1:48:36	76	45,1	38
1:48:46	76	44,9	42
1:48:56	76	45,0	43
1:49:06	76	44,9	45
1:49:16	76	45,0	47
1:49:26	76	45,3	45
1:49:36	76	45,1	46
1:49:46	76	44,9	42
1:49:56	76	45,0	41
1:50:06	76	44,9	41
1:50:16	76	44,9	42
1:50:26	76	45,1	45
1:50:36	76	45,0	46
1:50:46	76	44,9	45
1:50:56	76	44,9	46
1:51:06	76	45,1	53
1:51:16	75	45,0	41
1:51:26	75	44,9	42
1:51:36	75	44,9	42
1:51:46	75	45,1	45
1:51:56	75	45,0	47
1:52:06	75	45,4	46
1:52:16	75	46,0	44
1:52:26	75	45,6	46
1:52:36	75	44,6	46
1:52:46	75	45,7	48
1:52:56	75	44,5	47
1:53:06	75	45,3	47
1:53:16	75	45,1	47
1:53:26	76	44,9	46
1:53:36	76	45,3	44
1:53:46	76	45,0	46
1:53:56	76	45,2	45
1:54:06	76	45,0	44
1:54:16	76	45,3	47
1:54:26	76	45,1	49
1:54:36	76	44,9	61
1:54:46	76	45,0	44
1:54:56	76	45,1	45
1:55:06	76	45,0	45
1:55:16	76	45,3	44
1:55:26	76	45,2	45
1:55:36	76	45,1	46
1:55:46	75	44,9	46
1:55:56	75	45,3	45
1:56:06	75	45,2	47
1:56:16	75	45,1	45
1:56:26	75	45,0	46
1:56:36	75	44,9	45
1:56:46	75	45,1	46
1:56:56	75	45,5	45
1:57:06	75	45,1	46
1:57:16	75	45,3	46
1:57:26	75	45,8	45
1:57:36	75	45,1	46
1:57:46	75	45,3	45
1:57:56	75	45,3	46
1:58:06	75	45,2	45
1:58:16	75	45,0	43
1:58:26	75	45,0	44
1:58:36	75	45,0	43
1:58:46	76	45,1	42
1:58:56	76	44,9	41
1:59:06	76	44,9	40
1:59:16	76	45,0	42
1:59:26	76	45,0	39
1:59:36	76	44,9	38
1:59:46	76	45,1	38
1:59:56	76	45,0	38
2:00:06	76	44,9	36
2:00:16	76	45,1	34
2:00:26	76	45,0	34
2:00:36	76	44,9	35
2:00:46	75	44,9	32
2:00:56	75	45,1	32
2:01:06	75	45,1	31
2:01:16	75	44,9	30
2:01:26	75	45,0	30
2:01:36	75	44,9	30
2:01:46	75	45,0	27
2:01:56	75	45,1	27
2:02:06	75	45,5	29
2:02:16	75	45,9	28
2:02:26	75	45,1	29
2:02:36	75	45,5	29
2:02:46	75	46,0	31
2:02:56	75	45,4	29
2:03:06	75	45,7	27
2:03:16	75	44,9	28
2:03:26	75	45,0	26
2:03:36	75	45,0	26
2:03:46	75	45,1	26
2:03:56	75	44,9	26
2:04:06	76	45,0	26
2:04:16	76	45,0	27
2:04:26	76	45,0	27
2:04:36	76	45,0	27
2:04:46	76	44,8	27
2:04:56	76	45,1	27
2:05:06	76	44,9	26
2:05:16	76	44,9	27
2:05:26	76	45,1	28
2:05:36	76	44,9	29
2:05:46	76	45,3	32
2:05:56	76	45,2	33
2:06:06	76	45,1	30
2:06:16	76	45,0	29
2:06:26	76	44,9	30
2:06:36	76	45,2	30
2:06:46	76	45,1	30
2:06:56	76	45,0	30
2:07:06	76	44,9	30
2:07:16	76	45,3	28
2:07:26	76	45,2	28
2:07:36	76	45,1	28
2:07:46	76	45,1	29
2:07:56	76	45,0	29
2:08:06	76	44,9	28
2:08:16	76	45,0	28
2:08:26	76	44,9	28
2:08:36	76	45,0	27
2:08:46	76	45,0	26
2:08:56	76	44,9	26
2:09:06	76	44,9	28
2:09:16	76	44,9	27
2:09:26	76	44,9	26
2:09:36	76	45,1	29
2:09:46	76	45,0	28
2:09:56	76	44,9	27
2:10:06	76	45,0	25
2:10:16	76	45,0	27
2:10:26	76	44,9	28
2:10:36	76	45,2	27
2:10:46	76	45,2	27
2:10:56	76	45,1	28
2:11:06	76	45,1	26
2:11:16	76	45,0	29
2:11:26	76	45,0	26
2:11:36	76	44,9	31
2:11:46	76	45,1	28
2:11:56	76	45,1	30
2:12:06	76	45,0	28
2:12:16	76	45,0	28
2:12:26	76	44,9	28
2:12:36	76	45,2	29
2:12:46	76	45,1	28
2:12:56	75	45,1	28
2:13:06	75	45,0	27
2:13:16	75	45,0	27
2:13:26	75	44,9	28
2:13:36	75	45,0	28
2:13:46	75	44,9	27
2:13:56	75	45,1	30
2:14:06	75	45,0	28
2:14:16	75	45,0	28
2:14:26	75	44,9	69
2:14:36	75	44,9	24
2:14:46	75	45,1	29
2:14:56	75	45,1	28
2:15:06	75	45,0	37
2:15:16	75	45,0	30
2:15:26	75	44,9	29
2:15:36	75	45,3	30
2:15:46	75	45,5	33
2:15:56	75	45,7	35
2:16:06	75	44,8	33
2:16:16	75	45,0	35
2:16:26	75	45,3	33
2:16:36	75	45,5	30
2:16:46	75	45,7	29
2:16:56	75	46,0	29
2:17:06	75	45,3	37
2:17:16	75	45,5	42
2:17:26	75	45,7	43
2:17:36	75	45,8	49
2:17:46	75	46,0	45
2:17:56	75	45,1	36
2:18:06	75	45,2	45
2:18:16	75	45,3	37
2:18:26	75	45,3	52
2:18:36	75	45,3	45
2:18:46	75	45,3	39
2:18:56	75	45,2	53
2:19:06	75	45,1	46
2:19:16	75	45,0	43
2:19:26	75	45,1	48
2:19:36	75	44,9	52
2:19:46	75	44,9	48
2:19:56	75	45,2	47
2:20:06	75	45,0	50
2:20:16	75	44,9	58
2:20:26	75	44,9	64
2:20:36	75	45,1	53
2:20:46	75	44,9	59
2:20:56	75	45,0	53
2:21:06	75	44,9	67
2:21:16	75	45,2	61
2:21:26	75	45,1	82
2:21:36	75	45,0	77
2:32:25			
2:32:25			
2:32:35	75	44,9	68
2:32:45	75	45,3	71
2:32:55	75	45,2	62
2:33:05	75	45,2	74
2:33:15	75	45,1	66
2:33:25	75	45,0	71
2:33:35	75	45,0	70
2:33:45	75	44,9	68
2:33:55	75	45,1	65
2:34:05	75	45,0	71
2:34:15	75	45,0	72
2:34:25	75	45,0	66
2:34:35	75	45,0	67
2:34:45	75	45,0	64
2:34:55	75	45,1	60
2:35:05	75	45,1	74
2:35:15	74	45,2	64
2:35:25	74	45,3	66
2:35:35	74	45,5	66
2:35:45	74	45,6	83
2:35:55	74	45,7	77
2:36:05	74	45,8	76
2:36:15	74	45,8	78
2:36:25	74	45,9	84
2:36:35	74	45,1	82
2:36:45	74	45,2	74
2:36:55	74	45,4	81
2:37:05	74	45,5	71
2:37:15	74	45,6	81
2:37:25	74	45,7	69
2:37:35	74	45,8	83
2:37:45	74	45,8	67
2:37:55	74	45,8	66
2:38:05	74	45,8	61
2:38:15	74	45,8	71
2:38:25	74	45,7	68
2:38:35	74	45,6	70
2:38:45	74	45,5	70
2:38:55	74	45,4	75
2:39:05	74	45,3	88
2:39:15	74	45,1	75
2:39:25	74	45,0	80
2:39:35	74	44,9	91
2:39:45	74	45,1	81
2:39:55	74	45,0	90
2:40:05	74	45,0	81
2:40:15	74	44,9	84
2:40:25	74	45,1	81
2:40:35	74	45,0	81
2:40:45	74	44,9	84
2:40:55	74	45,0	88
2:41:05	74	44,9	92
2:41:15	74	44,9	83
2:41:25	74	45,1	92
2:41:35	74	45,0	89
2:41:45	74	44,9	85
2:41:55	74	44,9	93
2:42:05	74	44,9	83
2:42:15	74	45,2	97
2:42:25	74	45,1	76
2:42:35	74	45,1	78
2:42:45	74	45,1	85
2:42:55	74	45,1	78
2:43:05	74	45,1	90
2:43:15	74	45,2	78
2:43:25	74	45,3	82
2:43:35	74	45,3	82
2:43:45	74	45,4	79
2:43:55	74	45,5	90
2:44:05	74	45,6	85
2:44:15	74	45,7	91
2:44:25	74	45,8	77
2:44:35	74	46,0	79
2:44:45	74	45,2	88
2:44:55	74	45,3	80
2:45:05	74	45,5	70
2:45:15	74	45,6	89
2:45:25	74	45,7	81
2:45:35	74	45,8	83
2:45:45	74	45,9	72
2:45:55	74	45,9	91
2:46:05	74	45,2	92
2:46:15	74	45,3	85
2:46:25	74	45,3	80
2:46:35	74	45,3	76
2:46:45	74	45,3	77
2:46:55	74	45,2	78
2:47:05	74	45,2	84
2:47:15	74	45,1	76
2:47:25	74	45,0	87
2:47:35	74	44,9	69
2:47:45	74	45,1	69
2:47:55	74	45,0	72
2:48:05	74	45,0	73
2:48:15	74	45,0	97
2:48:25	74	45,1	76
2:48:35	74	45,0	81
2:48:45	74	44,9	75
2:48:55	74	44,9	78
2:49:05	74	45,1	88
2:49:15	74	45,0	85
2:49:25	74	44,9	89
2:49:35	74	44,9	83
2:49:45	74	44,9	92
2:49:55	74	45,1	85
2:50:05	74	45,0	85
2:50:15	74	44,9	88
2:50:25	74	44,9	83
2:50:35	74	45,0	82
2:50:45	74	44,9	83
2:50:55	74	45,1	77
2:51:05	74	45,0	82
2:51:15	74	45,0	89
2:51:25	74	45,0	82
2:51:35	74	45,0	80
2:51:45	74	45,1	87
2:51:55	74	45,1	85
2:52:05	74	45,2	85
2:52:15	74	45,4	87
2:52:25	74	45,5	87
2:52:35	74	45,6	79
2:52:45	74	45,7	78
2:52:55	74	45,8	73
2:53:05	74	44,8	77
2:53:15	74	45,2	78
2:53:25	74	45,3	78
2:53:35	74	45,5	72
2:53:45	73	45,6	81
2:53:55	73	45,8	81
2:54:05	74	45,9	80
2:54:15	74	45,9	78
2:54:25	73	44,8	89
2:54:35	73	45,2	86
2:54:45	73	45,2	77
2:54:55	73	45,2	79
2:55:05	73	45,2	77
2:55:15	74	45,2	80
2:55:25	74	45,1	75
2:55:35	74	45,1	77
2:55:45	74	44,9	80
2:55:55	74	45,1	82
2:56:05	74	45,0	80
2:56:15	74	45,0	81
2:56:25	74	44,9	80
2:56:35	74	45,0	91
2:56:45	74	45,0	82
2:56:55	74	44,9	81
2:57:05	74	44,9	78
2:57:15	74	45,1	91
2:57:25	74	45,0	103
2:57:35	74	44,9	107
