Repository: ProgWizer/parser

File: project-root/data/Tests/Data Acquisition/2013 (508)/13-0203 MW.txt
--Test Summary--
Full Path and File Name	
Instrument Name	7322
Instrument Type	Model 7322 Consistometer - Variable Speed
Instrument Serial Number	
Test Start Date	08.10.2013
Test Start Time	9:32:39
Test Stop Date	08.10.2013
Test Stop Time	11:20:40
Test Length	1:48:01
Final Sample Time Offset	1:48:00
Controller Schedule Name	
Sampling Period	10 seconds
Comments	T: 71,1C (35min); P: 38,3MPa (35min); tap water
Information	WellID	Research
Information	Customer	Trican
Information	EngName	Aleksanyan Mikhail
Information	CementClass	G (sample 10)
Information	CementMfr	Lafarge
Information	Additives	0.6%TDF-3+0.3%TC-101+0.1%LTR
Information	Density	1920
Information	BHCT	71.1
Information	BHST	
Information	FluidLoss	
Information	JobType	Research
Calculated Value	Time_30Bc	0:23:30
Calculated Value	Time_70Bc	1:48:00
Initial Temperature (°C)	27 °C
Final Temperature (°C)	71 °C
Initial Pressure (MPa)	0,5 MPa
Final Pressure (MPa)	38,6 MPa
Initial Consistency (Bc)	28 Bc
Final Consistency (Bc)	71 Bc
Initial Wall Temperature (°C)	24 °C
Final Wall Temperature (°C)	70 °C
Initial Motor Speed (RPM)	150 RPM
Final Motor Speed (RPM)	150 RPM
--Data--
Time (HH:MM:SS)	Temperature (°C)	Pressure (MPa)	Consistency (Bc)	Wall Temperature (°C)	Motor Speed (RPM)
0:00:00	27	0,5	28	24	150
0:00:10	27	0,6	27	24	150
0:00:20	27	0,8	27	25	150
0:00:30	27	1,0	27	25	150
0:00:40	27	1,3	27	25	150
0:00:50	27	1,4	27	26	150
0:01:00	27	1,6	27	26	150
0:01:10	27	1,8	27	27	150
0:01:20	27	2,0	27	27	150
0:01:30	27	2,2	27	28	150
0:01:40	27	2,5	27	28	150
0:01:50	27	2,8	27	29	150
0:02:00	27	3,1	27	30	150
0:02:10	27	3,4	27	31	150
0:02:20	27	3,8	28	35	150
0:02:30	27	4,1	28	35	150
0:02:40	27	4,4	29	35	150
0:02:50	27	4,6	29	35	150
0:03:00	27	4,7	30	36	150
0:03:10	27	4,9	30	37	150
0:03:20	27	5,1	30	37	150
0:03:30	28	5,3	30	38	150
0:03:40	28	5,5	30	39	150
0:03:50	28	5,7	30	40	150
0:04:00	28	5,8	30	39	150
0:04:10	28	6,0	30	40	150
0:04:20	29	6,2	29	40	150
0:04:30	29	6,4	29	40	150
0:04:40	29	6,5	28	41	150
0:04:50	29	6,7	28	41	150
0:05:00	30	6,9	28	41	150
0:05:10	30	7,1	28	41	150
0:05:20	30	7,2	27	42	150
0:05:30	31	7,4	27	42	150
0:05:40	31	7,6	27	42	150
0:05:50	31	7,8	27	42	150
0:06:00	31	8,0	27	43	150
0:06:10	32	8,1	26	43	150
0:06:20	32	8,3	26	43	150
0:06:30	32	8,5	26	43	150
0:06:40	32	8,6	26	43	150
0:06:50	33	8,8	26	44	150
0:07:00	33	8,9	26	44	150
0:07:10	33	9,1	26	44	150
0:07:20	34	9,2	26	44	150
0:07:30	34	9,3	26	44	150
0:07:40	34	9,4	26	44	150
0:07:50	34	9,6	26	45	150
0:08:00	35	9,8	26	45	150
0:08:10	35	9,9	26	45	150
0:08:20	35	10,0	26	45	150
0:08:30	35	10,1	25	45	150
0:08:40	36	10,3	25	45	150
0:08:50	36	10,4	25	45	150
0:09:00	36	10,5	25	46	150
0:09:10	36	10,7	25	46	150
0:09:20	37	10,8	25	46	150
0:09:30	37	11,0	25	46	150
0:09:40	37	11,1	25	47	150
0:09:50	37	11,2	25	47	150
0:10:00	38	11,3	25	47	150
0:10:10	38	11,4	25	47	150
0:10:20	38	11,6	25	47	150
0:10:30	38	12,1	25	47	150
0:10:40	38	12,3	25	47	150
0:10:50	39	12,5	25	48	150
0:11:00	39	12,7	25	48	150
0:11:10	39	12,9	25	48	150
0:11:20	39	13,1	25	49	150
0:11:30	39	13,3	25	50	150
0:11:40	40	13,5	26	50	150
0:11:50	40	13,7	26	50	150
0:12:00	40	13,8	26	51	150
0:12:10	40	14,0	26	51	150
0:12:20	41	14,1	26	50	150
0:12:30	41	14,3	26	51	150
0:12:40	41	14,4	26	51	150
0:12:50	41	14,5	26	51	150
0:13:00	41	14,7	26	51	150
0:13:10	42	14,8	27	51	150
0:13:20	42	15,0	27	52	150
0:13:30	42	15,1	27	52	150
0:13:40	42	15,2	27	52	150
0:13:50	43	15,7	27	52	150
0:14:00	43	15,8	27	52	150
0:14:10	43	15,9	27	52	150
0:14:20	43	16,1	27	52	150
0:14:30	44	16,1	27	52	150
0:14:40	44	16,3	28	52	150
0:14:50	44	16,8	28	52	150
0:15:00	45	16,9	28	52	150
0:15:10	45	16,9	28	52	150
0:15:20	45	17,0	28	52	150
0:15:30	45	17,3	28	52	150
0:15:40	45	17,4	28	52	150
0:15:50	46	17,7	28	52	150
0:16:00	46	17,8	28	52	150
0:16:10	46	17,9	29	53	150
0:16:20	46	18,5	29	53	150
0:16:30	46	18,6	29	53	150
0:16:40	47	18,8	29	53	150
0:16:50	47	18,9	29	53	150
0:17:00	47	19,1	29	54	150
0:17:10	47	19,3	29	54	150
0:17:20	47	19,5	29	54	150
0:17:30	47	19,7	29	55	150
0:17:40	48	19,9	29	55	150
0:17:50	48	20,1	29	56	150
0:18:00	48	20,3	29	56	150
0:18:10	48	20,4	29	56	150
0:18:20	48	20,6	29	56	150
0:18:30	49	20,8	29	56	150
0:18:40	49	21,0	29	57	150
0:18:50	49	21,1	28	57	150
0:19:00	49	21,3	28	58	150
0:19:10	49	21,4	28	57	150
0:19:20	50	21,6	28	57	150
0:19:30	50	21,7	28	57	150
0:19:40	50	21,8	28	58	150
0:19:50	50	22,0	28	58	150
0:20:00	50	22,1	28	58	150
0:20:10	51	22,3	28	58	150
0:20:20	51	22,4	28	58	150
0:20:30	51	22,6	28	59	150
0:20:40	51	22,8	28	59	150
0:20:50	52	23,0	29	59	150
0:21:00	52	23,2	29	60	150
0:21:10	52	23,3	29	59	150
0:21:20	52	23,9	29	60	150
0:21:30	52	24,0	29	60	150
0:21:40	53	24,2	29	60	150
0:21:50	53	24,4	29	60	150
0:22:00	53	24,5	29	61	150
0:22:10	53	24,7	29	61	150
0:22:20	53	24,8	30	61	150
0:22:30	54	25,0	30	61	150
0:22:40	54	25,2	30	61	150
0:22:50	54	25,3	30	61	150
0:23:00	54	25,5	30	62	150
0:23:10	54	25,6	30	62	150
0:23:20	55	25,8	30	62	150
0:23:30	55	25,9	30	63	150
0:23:40	55	26,1	30	62	150
0:23:50	55	26,2	30	63	150
0:24:00	56	26,4	30	63	150
0:24:10	56	26,5	30	63	150
0:24:20	56	26,9	30	63	150
0:24:30	56	27,1	30	63	150
0:24:40	57	27,2	30	64	150
0:24:50	57	27,3	30	64	150
0:25:00	57	27,5	30	64	150
0:25:10	57	27,8	30	63	150
0:25:20	57	27,9	30	63	150
0:25:30	58	28,1	30	63	150
0:25:40	58	28,2	30	63	150
0:25:50	58	28,4	30	63	150
0:26:00	58	28,8	30	64	150
0:26:10	58	28,9	30	64	150
0:26:20	59	29,1	30	64	150
0:26:30	59	29,3	30	65	150
0:26:40	59	29,4	30	65	150
0:26:50	59	29,6	31	65	150
0:27:00	59	29,7	31	65	150
0:27:10	60	29,9	31	66	150
0:27:20	60	30,0	31	66	150
0:27:30	60	30,2	31	66	150
0:27:40	60	30,4	31	66	150
0:27:50	60	30,6	31	67	150
0:28:00	61	30,8	31	67	150
0:28:10	61	31,0	31	67	150
0:28:20	61	31,1	31	68	150
0:28:30	61	31,3	32	68	150
0:28:40	61	31,4	32	68	150
0:28:50	62	31,6	32	68	150
0:29:00	62	31,9	32	68	150
0:29:10	62	32,0	32	68	150
0:29:20	62	32,2	32	68	150
0:29:30	63	32,4	32	69	150
0:29:40	63	32,6	32	70	150
0:29:50	63	32,9	32	70	150
0:30:00	63	33,1	32	70	150
0:30:10	63	33,3	32	71	150
0:30:20	64	33,5	32	72	150
0:30:30	64	33,7	33	71	150
0:30:40	64	33,8	33	71	150
0:30:50	64	33,9	33	71	150
0:31:00	64	34,1	33	71	150
0:31:10	65	34,2	33	72	150
0:31:20	65	34,3	33	72	150
0:31:30	65	34,5	33	72	150
0:31:40	65	34,8	33	72	150
0:31:50	66	34,9	33	72	150
0:32:00	66	35,0	33	72	150
0:32:10	66	35,2	32	73	150
0:32:20	66	35,5	32	73	150
0:32:30	66	35,7	32	73	150
0:32:40	67	35,8	32	73	150
0:32:50	67	36,0	32	73	150
0:33:00	67	36,2	32	73	150
0:33:10	67	36,4	32	74	150
0:33:20	67	36,5	31	74	150
0:33:30	68	36,7	31	74	150
0:33:40	68	36,9	31	74	150
0:33:50	68	37,1	31	75	150
0:34:00	68	37,2	31	75	150
0:34:10	68	37,4	31	75	150
0:34:20	69	37,6	31	75	150
0:34:30	69	37,8	31	76	150
0:34:40	69	38,0	31	76	150
0:34:50	69	38,2	31	77	150
0:35:00	69	38,4	31	77	150
0:35:10	70	38,5	30	77	150
0:35:20	70	38,7	31	77	150
0:35:30	70	38,9	31	77	150
0:35:40	70	38,9	31	77	150
0:35:50	70	38,9	31	77	150
0:36:00	71	38,9	31	76	150
0:36:10	71	38,9	31	76	150
0:36:20	71	38,9	31	76	150
0:36:30	71	38,8	31	75	150
0:36:40	71	38,7	31	75	150
0:36:50	72	38,6	31	75	150
0:37:00	72	38,5	31	74	150
0:37:10	72	38,4	31	74	150
0:37:20	72	38,4	31	73	150
0:37:30	72	38,3	31	73	150
0:37:40	72	38,2	31	73	150
0:37:50	72	38,4	31	73	150
0:38:00	72	38,4	31	73	150
0:38:10	72	38,3	31	73	150
0:38:20	72	38,3	31	73	150
0:38:30	72	38,4	31	73	150
0:38:40	72	38,4	31	73	150
0:38:50	72	38,4	31	73	150
0:39:00	72	38,4	31	73	150
0:39:10	72	38,5	31	73	150
0:39:20	72	38,5	31	73	150
0:39:30	72	38,5	31	73	150
0:39:40	72	38,6	31	73	150
0:39:50	72	38,6	31	73	150
0:40:00	72	38,6	32	73	150
0:40:10	72	38,7	32	73	150
0:40:20	72	38,7	32	73	150
0:40:30	72	38,7	32	73	150
0:40:40	72	38,7	32	72	150
0:40:50	72	38,7	32	73	150
0:41:00	72	38,8	32	73	150
0:41:10	72	38,7	32	73	150
0:41:20	72	38,7	32	73	150
0:41:30	72	38,7	32	72	150
0:41:40	72	38,7	32	72	150
0:41:50	72	38,7	32	72	150
0:42:00	72	38,7	32	72	150
0:42:10	72	38,7	32	72	150
0:42:20	72	38,7	33	72	150
0:42:30	72	38,7	33	72	150
0:42:40	72	38,7	33	72	150
0:42:50	72	38,7	33	72	150
0:43:00	72	38,7	33	72	150
0:43:10	72	38,7	33	72	150
0:43:20	72	38,7	33	72	150
0:43:30	72	38,7	33	72	150
0:43:40	72	38,7	34	72	150
0:43:50	72	38,7	34	72	150
0:44:00	72	38,7	34	72	150
0:44:10	72	38,7	34	72	150
0:44:20	72	38,7	34	72	150
0:44:30	72	38,7	34	72	150
0:44:40	72	38,8	34	72	150
0:44:50	72	38,8	34	72	150
0:45:00	72	38,8	34	72	150
0:45:10	72	38,8	35	72	150
0:45:20	72	38,8	35	72	150
0:45:30	72	38,9	35	72	150
0:45:40	72	38,9	35	72	150
0:45:50	72	38,9	35	72	150
0:46:00	72	38,9	35	72	150
0:46:10	72	38,9	35	72	150
0:46:20	72	38,9	35	72	150
0:46:30	72	38,9	35	72	150
0:46:40	72	39,0	35	72	150
0:46:50	72	39,0	35	72	150
0:47:00	72	39,0	35	71	150
0:47:10	72	39,0	35	72	150
0:47:20	72	39,0	35	72	150
0:47:30	72	39,0	35	72	150
0:47:40	72	39,0	35	71	150
0:47:50	72	39,0	35	71	150
0:48:00	72	39,0	35	71	150
0:48:10	72	39,0	35	72	150
0:48:20	72	39,0	35	71	150
0:48:30	72	39,1	35	71	150
0:48:40	72	39,1	35	71	150
0:48:50	72	39,1	35	71	150
0:49:00	72	39,1	35	71	150
0:49:10	72	39,1	35	71	150
0:49:20	72	39,1	35	71	150
0:49:30	72	39,2	35	71	150
0:49:40	72	39,2	35	72	150
0:49:50	72	39,2	35	72	150
0:50:00	72	39,2	36	72	150
0:50:10	72	39,2	36	72	150
0:50:20	72	39,2	36	72	150
0:50:30	71	39,2	36	72	150
0:50:40	72	39,2	36	72	150
0:50:50	72	39,2	36	72	150
0:51:00	71	39,3	36	71	150
0:51:10	72	39,3	36	72	150
0:51:20	72	39,3	36	72	150
0:51:30	72	39,3	36	72	150
0:51:40	72	39,3	36	71	150
0:51:50	72	39,3	36	71	150
0:52:00	71	39,3	36	71	150
0:52:10	72	39,3	36	71	150
0:52:20	71	39,3	36	71	150
0:52:30	71	39,3	36	71	150
0:52:40	71	39,3	36	71	150
0:52:50	71	39,3	36	71	150
0:53:00	71	38,9	36	71	150
0:53:10	71	38,9	36	71	150
0:53:20	71	38,9	36	71	150
0:53:30	71	38,9	36	71	150
0:53:40	71	38,9	36	71	150
0:53:50	71	38,9	36	71	150
0:54:00	71	38,9	36	71	150
0:54:10	71	39,0	36	71	150
0:54:20	71	39,0	36	71	150
0:54:30	71	39,0	36	71	150
0:54:40	71	39,0	37	71	150
0:54:50	71	39,0	37	71	150
0:55:00	71	39,0	37	71	150
0:55:10	71	39,1	37	71	150
0:55:20	71	39,1	37	71	150
0:55:30	71	39,1	37	71	150
0:55:40	71	39,1	37	71	150
0:55:50	71	39,1	37	71	150
0:56:00	71	39,1	37	71	150
0:56:10	71	39,1	37	71	150
0:56:20	71	39,1	37	71	150
0:56:30	71	39,2	37	71	150
0:56:40	71	39,2	37	71	150
0:56:50	71	39,2	37	71	150
0:57:00	71	39,2	37	71	150
0:57:10	71	39,2	37	71	150
0:57:20	71	39,2	38	71	150
0:57:30	71	39,2	38	71	150
0:57:40	71	39,2	38	71	150
0:57:50	71	39,2	38	71	150
0:58:00	71	39,2	38	71	150
0:58:10	71	39,2	37	71	150
0:58:20	71	39,2	38	71	150
0:58:30	71	39,2	38	71	150
0:58:40	71	39,2	38	71	150
0:58:50	71	39,3	38	71	150
0:59:00	71	39,3	38	71	150
0:59:10	71	39,3	38	71	150
0:59:20	71	39,3	38	71	150
0:59:30	71	39,3	38	71	150
0:59:40	71	39,0	38	71	150
0:59:50	71	38,9	38	71	150
1:00:00	71	39,0	38	71	150
1:00:10	71	39,0	38	71	150
1:00:20	71	39,0	38	71	150
1:00:30	71	39,0	38	71	150
1:00:40	71	39,0	38	71	150
1:00:50	71	39,1	38	71	150
1:01:00	71	39,1	38	71	150
1:01:10	71	39,1	38	71	150
1:01:20	71	39,1	38	71	150
1:01:30	71	39,1	38	71	150
1:01:40	71	39,1	39	71	150
1:01:50	71	39,2	39	71	150
1:02:00	71	39,2	39	71	150
1:02:10	71	39,2	39	71	150
1:02:20	71	39,2	39	71	150
1:02:30	71	39,2	39	71	150
1:02:40	71	39,2	39	71	150
1:02:50	71	39,2	39	71	150
1:03:00	71	39,2	39	71	150
1:03:10	71	39,3	39	71	150
1:03:20	71	39,3	40	71	150
1:03:30	71	39,3	40	71	150
1:03:40	71	38,8	40	71	150
1:03:50	71	38,8	40	71	150
1:04:00	71	38,8	40	71	150
1:04:10	71	38,9	40	71	150
1:04:20	71	38,9	40	71	150
1:04:30	71	38,9	40	71	150
1:04:40	71	38,9	40	71	150
1:04:50	71	38,9	40	71	150
1:05:00	71	38,9	40	71	150
1:05:10	71	38,9	40	71	150
1:05:20	71	38,9	40	71	150
1:05:30	71	38,9	40	71	150
1:05:40	71	38,9	40	71	150
1:05:50	71	38,9	40	71	150
1:06:00	71	38,9	40	71	150
1:06:10	71	38,9	40	71	150
1:06:20	71	38,9	40	71	150
1:06:30	71	38,9	40	71	150
1:06:40	71	38,9	40	71	150
1:06:50	71	38,9	40	71	150
1:07:00	71	38,9	40	71	150
1:07:10	71	38,9	41	71	150
1:07:20	71	38,9	41	71	150
1:07:30	71	38,9	41	71	150
1:07:40	71	39,0	41	71	150
1:07:50	71	39,0	41	71	150
1:08:00	71	39,0	41	71	150
1:08:10	71	39,0	41	71	150
1:08:20	71	39,0	41	71	150
1:08:30	71	39,0	42	71	150
1:08:40	71	39,1	42	71	150
1:08:50	71	39,1	42	71	150
1:09:00	71	39,1	42	71	150
1:09:10	71	39,1	42	71	150
1:09:20	71	39,1	42	71	150
1:09:30	71	39,1	42	71	150
1:09:40	71	39,1	42	71	150
1:09:50	71	39,1	42	71	150
1:10:00	71	39,1	42	71	150
1:10:10	71	39,1	42	71	150
1:10:20	71	39,1	42	71	150
1:10:30	71	39,1	42	71	150
1:10:40	71	39,1	43	71	150
1:10:50	71	39,1	43	71	150
1:11:00	71	39,1	43	71	150
1:11:10	71	39,2	43	71	150
1:11:20	71	39,2	43	71	150
1:11:30	71	39,2	43	71	150
1:11:40	71	39,2	43	71	150
1:11:50	71	39,2	43	71	150
1:12:00	71	39,2	43	71	150
1:12:10	71	39,2	43	71	150
1:12:20	71	39,2	43	71	150
1:12:30	71	39,2	43	71	150
1:12:40	71	39,2	43	71	150
1:12:50	71	39,2	43	71	150
1:13:00	71	39,2	43	71	150
1:13:10	71	39,2	43	71	150
1:13:20	71	39,2	43	71	150
1:13:30	71	39,2	44	71	150
1:13:40	71	39,2	44	71	150
1:13:50	71	39,2	44	71	150
1:14:00	71	39,2	44	71	150
1:14:10	71	39,2	44	71	150
1:14:20	71	39,3	44	71	150
1:14:30	71	39,3	44	71	150
1:14:40	71	38,9	44	71	150
1:14:50	71	39,0	44	71	150
1:15:00	71	39,0	44	71	150
1:15:10	71	39,0	44	71	150
1:15:20	71	39,0	44	71	150
1:15:30	71	39,0	44	71	150
1:15:40	71	39,0	44	71	150
1:15:50	71	39,0	44	71	150
1:16:00	71	39,0	44	71	150
1:16:10	71	39,0	44	71	150
1:16:20	71	39,0	44	71	150
1:16:30	71	39,0	44	71	150
1:16:40	71	39,0	44	71	150
1:16:50	71	39,0	44	71	150
1:17:00	71	39,0	44	71	150
1:17:10	71	39,0	44	71	150
1:17:20	71	39,0	44	71	150
1:17:30	71	39,0	44	71	150
1:17:40	71	39,0	44	71	150
1:17:50	71	39,0	44	71	150
1:18:00	71	39,0	44	71	150
1:18:10	71	39,1	44	71	150
1:18:20	71	39,1	44	71	150
1:18:30	71	39,1	44	71	150
1:18:40	71	39,1	44	71	150
1:18:50	71	39,1	44	71	150
1:19:00	71	39,1	44	71	150
1:19:10	71	39,1	44	71	150
1:19:20	71	39,1	44	71	150
1:19:30	71	39,2	44	71	150
1:19:40	71	39,2	44	71	150
1:19:50	71	39,2	44	71	150
1:20:00	71	39,2	44	71	150
1:20:10	71	39,2	44	71	150
1:20:20	71	39,2	44	71	150
1:20:30	71	39,2	44	71	150
1:20:40	71	39,2	44	71	150
1:20:50	71	39,2	44	71	150
1:21:00	71	39,2	44	71	150
1:21:10	71	39,2	44	71	150
1:21:20	71	39,2	44	71	150
1:21:30	71	39,2	44	71	150
1:21:40	71	39,2	44	71	150
1:21:50	71	39,2	44	71	150
1:22:00	71	39,2	44	71	150
1:22:10	71	39,2	44	71	150
1:22:20	71	39,1	44	71	150
1:22:30	71	39,1	44	71	150
1:22:40	71	39,2	44	71	150
1:22:50	71	39,1	44	71	150
1:23:00	71	39,1	44	71	150
1:23:10	71	39,1	44	70	150
1:23:20	71	39,1	44	71	150
1:23:30	71	39,2	44	71	150
1:23:40	71	39,2	44	71	150
1:23:50	71	39,2	44	71	150
1:24:00	71	39,2	45	71	150
1:24:10	71	39,2	45	71	150
1:24:20	71	39,2	45	71	150
1:24:30	71	39,3	45	71	150
1:24:40	71	39,3	45	71	150
1:24:50	71	39,3	45	71	150
1:25:00	71	39,3	46	71	150
1:25:10	71	39,3	46	71	150
1:25:20	71	39,0	46	71	150
1:25:30	71	38,9	46	71	150
1:25:40	71	38,9	46	71	150
1:25:50	71	38,9	46	71	150
1:26:00	71	38,9	45	71	150
1:26:10	71	38,9	45	71	150
1:26:20	71	38,9	45	71	150
1:26:30	71	38,9	45	71	150
1:26:40	71	38,9	45	71	150
1:26:50	71	38,9	45	71	150
1:27:00	71	38,9	45	71	150
1:27:10	71	38,9	45	71	150
1:27:20	71	38,9	45	71	150
1:27:30	71	38,9	45	71	150
1:27:40	71	38,9	45	71	150
1:27:50	71	38,9	45	71	150
1:28:00	71	38,9	45	71	150
1:28:10	71	38,9	45	71	150
1:28:20	71	38,9	45	71	150
1:28:30	71	38,9	45	71	150
1:28:40	71	38,9	45	70	150
1:28:50	71	38,9	45	71	150
1:29:00	71	38,9	45	70	150
1:29:10	71	38,9	45	71	150
1:29:20	71	38,9	45	71	150
1:29:30	71	38,9	45	70	150
1:29:40	71	38,9	45	71	150
1:29:50	71	38,9	45	71	150
1:30:00	71	38,9	45	71	150
1:30:10	71	38,9	45	71	150
1:30:20	71	38,9	45	71	150
1:30:30	71	38,9	45	71	150
1:30:40	71	38,9	45	71	150
1:30:50	71	38,9	46	71	150
1:31:00	71	38,9	46	71	150
1:31:10	71	38,9	46	71	150
1:31:20	71	38,9	46	71	150
1:31:30	71	39,0	46	71	150
1:31:40	71	39,0	46	71	150
1:31:50	71	39,0	47	71	150
1:32:00	71	39,0	47	71	150
1:32:10	71	39,0	47	71	150
1:32:20	71	39,0	47	71	150
1:32:30	71	39,0	47	71	150
1:32:40	71	39,0	47	71	150
1:32:50	71	39,0	47	71	150
1:33:00	71	38,9	47	71	150
1:33:10	71	38,9	47	70	150
1:33:20	71	38,9	47	70	150
1:33:30	71	38,9	47	71	150
1:33:40	71	38,9	47	71	150
1:33:50	71	38,9	47	71	150
1:34:00	71	38,9	47	70	150
1:34:10	71	38,9	47	71	150
1:34:20	71	38,9	47	70	150
1:34:30	71	38,9	47	70	150
1:34:40	71	38,9	47	70	150
1:34:50	71	38,9	47	70	150
1:35:00	71	38,8	47	70	150
1:35:10	71	38,9	47	70	150
1:35:20	71	38,9	47	71	150
1:35:30	71	38,9	47	71	150
1:35:40	71	38,9	47	70	150
1:35:50	71	38,9	47	71	150
1:36:00	71	38,9	47	71	150
1:36:10	71	38,9	48	70	150
1:36:20	71	38,9	48	71	150
1:36:30	71	38,9	48	71	150
1:36:40	71	38,9	48	70	150
1:36:50	71	38,9	48	71	150
1:37:00	71	38,9	48	71	150
1:37:10	71	39,0	48	71	150
1:37:20	71	39,0	49	71	150
1:37:30	71	39,0	49	71	150
1:37:40	71	39,0	49	71	150
1:37:50	71	39,0	49	71	150
1:38:00	71	39,0	50	71	150
1:38:10	71	39,0	50	71	150
1:38:20	71	39,0	51	71	150
1:38:30	71	39,0	51	71	150
1:38:40	71	39,0	51	71	150
1:38:50	71	38,9	51	70	150
1:39:00	71	38,9	52	70	150
1:39:10	71	38,9	52	70	150
1:39:20	71	38,9	52	70	150
1:39:30	71	38,9	52	70	150
1:39:40	71	38,9	53	70	150
1:39:50	71	38,9	53	70	150
1:40:00	71	38,9	53	70	150
1:40:10	71	38,8	53	70	150
1:40:20	71	38,8	53	70	150
1:40:30	71	38,8	54	70	150
1:40:40	71	38,8	54	70	150
1:40:50	71	38,8	54	70	150
1:41:00	71	38,8	55	70	150
1:41:10	71	38,8	55	70	150
1:41:20	71	38,8	55	70	150
1:41:30	71	38,8	55	70	150
1:41:40	71	38,8	55	70	150
1:41:50	71	38,8	55	70	150
1:42:00	71	38,8	56	70	150
1:42:10	71	38,8	56	70	150
1:42:20	71	38,8	56	70	150
1:42:30	71	38,9	56	70	150
1:42:40	71	38,9	56	70	150
1:42:50	71	38,9	57	70	150
1:43:00	71	38,9	57	70	150
1:43:10	71	38,9	57	70	150
1:43:20	71	38,9	58	70	150
1:43:30	71	38,9	58	70	150
1:43:40	71	38,9	59	70	150
1:43:50	71	38,9	59	70	150
1:44:00	71	38,9	59	70	150
1:44:10	71	38,9	59	70	150
1:44:20	71	38,8	60	70	150
1:44:30	71	38,8	60	70	150
1:44:40	71	38,8	61	70	150
1:44:50	71	38,8	61	70	150
1:45:00	71	38,8	62	70	150
1:45:10	71	38,8	62	70	150
1:45:20	71	38,8	63	70	150
1:45:30	71	38,8	64	70	150
1:45:40	71	38,8	64	70	150
1:45:50	71	38,8	64	70	150
1:46:00	71	38,7	65	70	150
1:46:10	71	38,7	65	70	150
1:46:20	71	38,7	66	70	150
1:46:30	71	38,7	66	70	150
1:46:40	71	38,7	66	70	150
1:46:50	71	38,7	67	70	150
1:47:00	71	38,7	67	70	150
1:47:10	71	38,7	68	70	150
1:47:20	71	38,7	69	70	150
1:47:30	71	38,7	69	70	150
1:47:40	71	38,7	70	70	150
1:47:50	71	38,6	71	70	150
1:48:00	71	38,6	71	70	150

File: project-root/data/Tests/Data Acquisition/2013 (508)/13-0206 MW.txt
--Test Summary--
Full Path and File Name	
Instrument Name	7222
Instrument Type	Model 7222 Consistometer
Instrument Serial Number	
Test Start Date	09.10.2013
Test Start Time	10:39:27
Test Stop Date	09.10.2013
Test Stop Time	16:22:05
Test Length	5:42:38
Final Sample Time Offset	5:42:30
Controller Schedule Name	
Sampling Period	10 seconds
Comments	T: 73C(40min); P: 45MPa(40min); tap water
Information	WellID	Research
Information	Customer	Trican
Information	EngName	Pavel Lebedev
Information	CementClass	60%G+30%PND+10%SF-2 (BWOB)
Information	CementMfr	Dyckerhoff - Suhoy Log
Information	Additives	0.4%TWR-3+0.5%CFR-10+0.1%R-7 (BWOC)
Information	Density	1350
Information	BHCT	73
Information	BHST	85
Information	FluidLoss	116cc/30min
Information	JobType	Production
Calculated Value	Time_30Bc	0:00:30
Calculated Value	Time_70Bc	0:08:10
Calculated Value	Time_100Bc	5:31:30
Initial Temperature (°C)	25 °C
Final Temperature (°C)	77 °C
Initial Pressure (MPa)	0,6 MPa
Final Pressure (MPa)	45,1 MPa
Initial Consistency (Bc)	29 Bc
Final Consistency (Bc)	85 Bc
--Data--
Time (HH:MM:SS)	Temperature (°C)	Pressure (MPa)	Consistency (Bc)
0:00:00	25	0,6	29
0:00:10	25	0,8	28
0:00:20	25	1,1	43
0:00:30	25	1,4	34
0:00:40	25	1,6	31
0:00:50	25	1,9	30
0:01:00	25	2,3	43
0:01:10	25	2,8	24
0:01:20	25	3,1	23
0:01:30	25	3,2	69
0:01:40	26	3,5	51
0:01:50	26	3,7	41
0:02:00	26	3,8	33
0:02:10	26	4,0	59
0:02:20	26	4,1	61
0:02:30	26	4,0	47
0:02:40	26	3,8	67
0:02:50	27	3,9	63
0:03:00	27	4,2	140
0:03:10	27	4,1	63
0:03:20	27	4,4	57
0:03:30	28	4,5	32
0:03:40	28	4,8	21
0:03:50	28	5,1	22
0:04:00	28	5,4	21
0:04:10	28	5,2	20
0:04:20	28	5,7	27
0:04:30	28	5,8	32
0:04:40	28	6,1	31
0:04:50	28	6,6	64
0:05:00	28	7,3	40
0:05:10	28	7,3	48
0:05:20	28	7,7	35
0:05:30	28	7,6	24
0:05:40	28	8,0	42
0:05:50	28	7,8	29
0:06:00	29	8,3	27
0:06:10	29	8,4	28
0:06:20	29	8,5	61
0:06:30	30	8,3	62
0:06:40	30	7,9	53
0:06:50	31	8,3	56
0:07:00	31	8,7	48
0:07:10	31	8,6	41
0:07:20	31	8,8	53
0:07:30	31	9,0	63
0:07:40	32	9,3	73
0:07:50	32	9,4	54
0:08:00	32	9,5	79
0:08:10	32	9,7	71
0:08:20	32	9,9	87
0:08:30	32	10,1	73
0:08:40	32	10,5	70
0:08:50	32	10,8	-0
0:09:00	32	11,1	64
0:09:10	32	11,5	46
0:09:20	32	11,8	52
0:09:30	32	12,3	66
0:09:40	32	12,0	67
0:09:50	32	12,4	24
0:10:00	33	12,5	23
0:10:10	33	12,6	63
0:10:20	33	12,8	61
0:10:30	34	12,9	66
0:10:40	34	12,7	42
0:10:50	34	12,6	44
0:11:00	35	12,9	57
0:11:10	35	12,9	63
0:11:20	36	13,4	43
0:11:30	36	13,5	37
0:11:40	36	13,6	38
0:11:50	36	13,7	83
0:12:00	36	13,9	68
0:12:10	36	14,0	57
0:12:20	36	14,2	40
0:12:30	36	14,5	49
0:12:40	36	14,9	60
0:12:50	36	15,4	61
0:13:00	36	16,2	63
0:13:10	36	15,7	78
0:13:20	36	15,9	81
0:13:30	37	16,3	49
0:13:40	37	16,7	33
0:13:50	37	17,0	51
0:14:00	37	17,0	62
0:14:10	38	17,0	40
0:14:20	38	17,2	50
0:14:30	39	17,0	36
0:14:40	39	16,9	61
0:14:50	40	17,2	52
0:15:00	40	17,3	44
0:15:10	41	17,5	38
0:15:20	41	17,7	70
0:15:30	41	17,7	76
0:15:40	41	18,1	60
0:15:50	41	18,1	46
0:16:00	41	18,3	95
0:16:10	41	18,4	97
0:16:20	41	18,7	86
0:16:30	41	19,2	59
0:16:40	41	19,8	81
0:16:50	41	19,6	109
0:17:00	41	20,3	93
0:17:10	41	19,9	66
0:17:20	41	20,2	89
0:17:30	42	20,4	114
0:17:40	42	20,5	94
0:17:50	43	21,1	85
0:18:00	43	20,9	84
0:18:10	44	20,8	87
0:18:20	44	21,1	93
0:18:30	44	21,1	68
0:18:40	45	21,3	58
0:18:50	45	21,8	57
0:19:00	45	21,7	61
0:19:10	45	22,2	59
0:19:20	45	22,3	32
0:19:30	45	22,4	80
0:19:40	45	22,6	72
0:19:50	45	23,3	27
0:20:00	45	23,3	24
0:20:10	45	23,4	27
0:20:20	45	23,4	25
0:20:30	45	23,6	30
0:20:40	45	23,8	26
0:20:50	46	24,0	23
0:21:00	46	24,8	30
0:21:10	46	24,8	31
0:21:20	47	25,0	53
0:21:30	47	24,7	41
0:21:40	48	24,8	36
0:21:50	49	25,0	35
0:22:00	49	25,1	35
0:22:10	50	25,4	28
0:22:20	50	25,2	29
0:22:30	50	25,6	58
0:22:40	51	26,0	33
0:22:50	51	25,9	36
0:23:00	51	26,0	33
0:23:10	51	26,5	55
0:23:20	51	26,6	49
0:23:30	51	26,8	35
0:23:40	51	27,0	26
0:23:50	51	27,7	28
0:24:00	50	27,5	38
0:24:10	50	27,5	29
0:24:20	50	27,7	36
0:24:30	50	28,2	26
0:24:40	50	28,5	24
0:24:50	51	28,7	41
0:25:00	51	28,9	29
0:25:10	51	28,6	45
0:25:20	52	29,0	27
0:25:30	53	28,9	22
0:25:40	54	29,0	37
0:25:50	54	29,5	39
0:26:00	55	29,4	35
0:26:10	56	29,5	22
0:26:20	56	30,0	23
0:26:30	57	30,0	24
0:26:40	57	30,1	26
0:26:50	57	30,4	20
0:27:00	57	30,7	25
0:27:10	57	30,8	22
0:27:20	57	30,9	21
0:27:30	57	31,1	25
0:27:40	57	31,4	25
0:27:50	57	31,6	41
0:28:00	57	32,2	26
0:28:10	56	31,9	33
0:28:20	56	32,9	64
0:28:30	56	32,7	36
0:28:40	56	32,1	47
0:28:50	56	32,4	26
0:29:00	56	32,4	23
0:29:10	57	32,7	29
0:29:20	57	34,2	39
0:29:30	58	33,4	31
0:29:40	59	33,6	38
0:29:50	59	33,6	37
0:30:00	60	34,0	33
0:30:10	61	34,1	20
0:30:20	62	34,3	24
0:30:30	62	34,4	21
0:30:40	62	34,6	25
0:30:50	63	34,8	34
0:31:00	63	35,1	39
0:31:10	63	35,3	55
0:31:20	63	35,3	63
0:31:30	63	35,8	64
0:31:40	63	35,8	47
0:31:50	62	36,0	36
0:32:00	62	36,3	63
0:32:10	62	37,1	57
0:32:20	62	36,8	49
0:32:30	62	36,7	71
0:32:40	62	36,8	72
0:32:50	62	37,4	56
0:33:00	62	37,8	48
0:33:10	63	37,6	74
0:33:20	63	38,2	73
0:33:30	64	38,3	60
0:33:40	64	38,2	68
0:33:50	65	38,2	85
0:34:00	65	38,2	75
0:34:10	66	38,7	56
0:34:20	66	38,8	79
0:34:30	66	39,0	69
0:34:40	66	39,3	78
0:34:50	67	39,2	68
0:35:00	67	39,4	67
0:35:10	67	39,8	71
0:35:20	67	39,9	67
0:35:30	67	40,1	75
0:35:40	66	40,5	71
0:35:50	66	41,4	69
0:36:00	66	41,6	71
0:36:10	66	41,7	76
0:36:20	66	42,1	84
0:36:30	66	41,2	62
0:36:40	67	40,9	76
0:36:50	67	42,7	78
0:37:00	68	42,1	80
0:37:10	69	41,8	83
0:37:20	69	42,0	70
0:37:30	70	42,4	28
0:37:40	70	42,4	33
0:37:50	70	42,4	36
0:38:00	70	42,7	31
0:38:10	71	42,8	38
0:38:20	71	43,1	31
0:38:30	71	43,5	41
0:38:40	71	43,4	37
0:38:50	71	44,0	33
0:39:00	71	44,0	65
0:39:10	70	44,4	52
0:39:20	70	45,4	34
0:39:30	70	45,7	36
0:39:40	70	44,2	59
0:39:50	70	44,7	35
0:40:00	70	45,8	37
0:40:10	70	44,4	72
0:40:20	70	45,1	58
0:40:30	71	45,0	43
0:40:40	72	45,9	41
0:40:50	72	44,8	52
0:41:00	73	44,8	39
0:41:10	73	45,0	20
0:41:20	74	44,8	74
0:41:30	75	44,8	30
0:41:40	76	44,9	62
0:41:50	76	44,9	53
0:42:00	76	45,0	39
0:42:10	76	45,0	39
0:42:20	76	44,8	26
0:42:30	76	45,0	27
0:42:40	76	45,1	60
0:42:50	76	45,1	26
0:43:00	76	45,1	40
0:43:10	76	45,1	53
0:43:20	76	45,1	24
0:43:30	75	45,0	24
0:43:40	75	44,9	30
0:43:50	75	44,8	26
0:44:00	75	45,0	29
0:44:10	74	45,5	28
0:44:20	74	44,5	27
0:44:30	74	46,1	28
0:44:40	74	46,0	37
0:44:50	73	44,2	33
0:45:00	73	44,7	31
0:45:10	73	44,6	31
0:45:20	74	46,1	31
0:45:30	74	45,2	36
0:45:40	74	44,9	33
0:45:50	75	44,9	34
0:46:00	75	44,9	49
0:46:10	75	45,0	31
0:46:20	76	44,9	68
0:46:30	76	44,9	50
0:46:40	76	45,1	37
0:46:50	76	45,0	43
0:47:00	76	45,0	42
0:47:10	76	44,9	43
0:47:20	76	44,9	44
0:47:30	75	45,0	36
0:47:40	75	44,9	36
0:47:50	75	45,0	33
0:48:00	75	44,9	30
0:48:10	75	45,1	35
0:48:20	74	45,4	35
0:48:30	74	44,4	41
0:48:40	74	45,8	34
0:48:50	74	45,9	29
0:49:00	74	46,0	33
0:49:10	74	45,9	39
0:49:20	74	46,0	34
0:49:30	74	45,5	29
0:49:40	74	45,7	42
0:49:50	75	45,3	37
0:50:00	75	44,9	38
0:50:10	75	44,9	41
0:50:20	76	45,0	32
0:50:30	76	44,9	42
0:50:40	76	44,9	52
0:50:50	76	44,9	38
0:51:00	76	44,9	38
0:51:10	76	45,0	42
0:51:20	76	44,9	31
0:51:30	76	45,1	31
0:51:40	76	44,8	35
0:51:50	76	44,9	42
0:52:00	75	44,9	42
0:52:10	75	44,8	24
0:52:20	75	44,8	20
0:52:30	75	45,0	35
0:52:40	75	45,5	43
0:52:50	74	44,5	36
0:53:00	74	46,0	31
0:53:10	74	46,0	69
0:53:20	74	46,0	46
0:53:30	74	45,8	22
0:53:40	74	45,8	55
0:53:50	74	45,6	57
0:54:00	74	44,6	18
0:54:10	75	45,1	25
0:54:20	75	45,0	42
0:54:30	75	44,9	41
0:54:40	75	44,9	22
0:54:50	76	44,8	33
0:55:00	76	44,8	22
0:55:10	76	44,8	21
0:55:20	76	44,8	28
0:55:30	76	44,9	23
0:55:40	76	45,0	21
0:55:50	76	44,9	24
0:56:00	76	45,0	51
0:56:10	76	45,0	22
0:56:20	76	44,9	26
0:56:30	76	45,0	25
0:56:40	76	45,2	22
0:56:50	75	44,9	21
0:57:00	75	44,8	40
0:57:10	75	45,1	31
0:57:20	75	44,9	25
0:57:30	75	45,2	32
0:57:40	74	46,0	24
0:57:50	74	45,7	26
0:58:00	74	45,7	24
0:58:10	74	45,6	24
0:58:20	74	45,4	50
0:58:30	74	44,6	38
0:58:40	74	45,5	32
0:58:50	74	45,7	21
0:59:00	75	45,6	21
0:59:10	75	45,1	26
0:59:20	75	45,0	32
0:59:30	76	45,0	29
0:59:40	76	44,9	26
0:59:50	76	44,8	66
1:00:00	76	44,8	38
1:00:10	76	44,9	21
1:00:20	76	45,3	37
1:00:30	76	44,9	37
1:00:40	76	45,0	53
1:00:50	76	44,8	67
1:01:00	76	44,9	51
1:01:10	76	45,3	42
1:01:20	76	45,0	60
1:01:30	76	45,1	50
1:01:40	75	44,9	48
1:01:50	75	44,9	79
1:02:00	75	44,9	70
1:02:10	75	44,9	57
1:02:20	75	45,3	64
1:02:30	75	45,9	78
1:02:40	74	45,7	52
1:02:50	74	45,6	25
1:03:00	74	45,5	65
1:03:10	74	45,4	57
1:03:20	74	44,9	30
1:03:30	74	45,7	46
1:03:40	74	44,7	60
1:03:50	75	45,1	34
1:04:00	75	44,9	30
1:04:10	75	44,9	44
1:04:20	76	45,2	41
1:04:30	76	45,1	38
1:04:40	76	45,1	29
1:04:50	76	45,1	22
1:05:00	76	44,9	34
1:05:10	76	44,8	32
1:05:20	76	45,0	36
1:05:30	76	44,9	31
1:05:40	76	44,9	33
1:05:50	76	45,3	19
1:06:00	76	45,0	24
1:06:10	76	45,1	29
1:06:20	76	45,1	25
1:06:30	76	44,9	48
1:06:40	76	45,1	23
1:06:50	76	44,9	26
1:07:00	75	45,2	26
1:07:10	75	45,0	24
1:07:20	75	44,9	25
1:07:30	75	45,3	28
1:07:40	75	45,9	33
1:07:50	75	45,5	22
1:08:00	75	45,3	31
1:08:10	74	44,3	29
1:08:20	74	44,0	29
1:08:30	74	44,5	30
1:08:40	75	45,4	27
1:08:50	75	45,6	30
1:09:00	75	45,5	17
1:09:10	75	45,1	38
1:09:20	75	44,9	33
1:09:30	76	45,0	44
1:09:40	76	45,0	33
1:09:50	76	44,9	32
1:10:00	76	44,9	59
1:10:10	76	45,0	30
1:10:20	76	44,9	27
1:10:30	76	44,9	26
1:10:40	76	44,9	23
1:10:50	76	45,1	31
1:11:00	76	44,9	43
1:11:10	76	45,1	20
1:11:20	76	44,9	33
1:11:30	76	45,1	45
1:11:40	75	45,0	21
1:11:50	75	44,9	25
1:12:00	75	45,1	21
1:12:10	75	44,9	21
1:12:20	75	45,2	32
1:12:30	75	45,8	27
1:12:40	75	45,5	24
1:12:50	75	44,5	18
1:13:00	74	46,0	27
1:13:10	74	45,8	21
1:13:20	75	45,3	20
1:13:30	75	45,7	20
1:13:40	75	45,7	47
1:13:50	75	45,5	37
1:14:00	75	45,1	26
1:14:10	76	44,9	33
1:14:20	76	44,8	21
1:14:30	76	44,9	71
1:14:40	76	44,9	21
1:14:50	76	44,9	22
1:15:00	76	45,0	25
1:15:10	76	44,9	25
1:15:20	76	45,0	26
1:15:30	76	45,1	28
1:15:40	76	44,9	22
1:15:50	76	44,9	24
1:16:00	76	44,9	26
1:16:10	75	45,0	35
1:16:20	75	44,9	38
1:16:30	75	45,1	49
1:16:40	75	44,9	21
1:16:50	75	44,9	27
1:17:00	75	45,2	23
1:17:10	75	45,6	54
1:17:20	75	45,0	35
1:17:30	75	45,9	22
1:17:40	75	45,3	23
1:17:50	75	46,0	22
1:18:00	75	45,5	22
1:18:10	75	45,9	27
1:18:20	75	45,1	29
1:18:30	75	44,9	22
1:18:40	75	44,9	22
1:18:50	75	45,0	21
1:19:00	75	45,1	22
1:19:10	76	44,9	21
1:19:20	76	44,9	25
1:19:30	76	45,2	29
1:19:40	76	45,0	21
1:19:50	76	45,1	22
1:20:00	76	44,8	47
1:20:10	76	44,9	28
1:20:20	76	44,9	24
1:20:30	76	45,0	24
1:20:40	75	45,2	24
1:20:50	75	45,0	22
1:21:00	75	44,9	22
1:21:10	75	45,1	21
1:21:20	75	45,0	21
1:21:30	75	45,2	22
1:21:40	75	45,6	22
1:21:50	75	44,5	27
1:22:00	75	45,6	23
1:22:10	75	44,4	23
1:22:20	75	45,7	27
1:22:30	75	44,6	22
1:22:40	75	45,5	20
1:22:50	75	45,6	19
1:23:00	75	45,5	29
1:23:10	75	45,2	34
1:23:20	75	44,9	19
1:23:30	75	44,9	35
1:23:40	75	44,8	22
1:23:50	76	45,0	21
1:24:00	76	45,0	25
1:24:10	76	45,0	25
1:24:20	76	44,8	25
1:24:30	76	44,9	29
1:24:40	76	44,9	31
1:24:50	76	45,0	23
1:25:00	75	45,0	29
1:25:10	75	44,9	23
1:25:20	75	45,1	22
1:25:30	75	45,0	49
1:25:40	75	44,9	32
1:25:50	75	45,2	54
1:26:00	75	45,4	34
1:26:10	75	45,8	25
1:26:20	75	45,0	27
1:26:30	75	45,5	38
1:26:40	75	46,0	28
1:26:50	75	45,4	34
1:27:00	75	45,8	50
1:27:10	75	44,8	37
1:27:20	75	45,3	19
1:27:30	75	45,3	40
1:27:40	75	45,1	49
1:27:50	75	44,9	23
1:28:00	75	44,9	42
1:28:10	75	44,8	37
1:28:20	75	45,0	32
1:28:30	75	45,0	28
1:28:40	76	45,0	25
1:28:50	76	44,9	20
1:29:00	76	45,0	41
1:29:10	75	44,9	31
1:29:20	75	45,3	30
1:29:30	75	45,1	40
1:29:40	75	45,0	43
1:29:50	75	45,2	32
1:30:00	75	45,0	39
1:30:10	75	44,9	41
1:30:20	75	45,0	30
1:30:30	75	45,2	32
1:30:40	75	45,6	54
1:30:50	75	46,0	46
1:31:00	75	45,6	40
1:31:10	75	44,3	78
1:31:20	75	45,7	58
1:31:30	75	44,3	38
1:31:40	75	45,5	52
1:31:50	75	45,6	57
1:32:00	75	45,5	54
1:32:10	75	45,2	48
1:32:20	75	45,0	57
1:32:30	75	44,9	51
1:32:40	75	44,9	53
1:32:50	75	44,9	50
1:33:00	76	45,0	51
1:33:10	76	45,1	45
1:33:20	76	44,9	52
1:33:30	75	44,9	56
1:33:40	75	45,0	73
1:33:50	75	45,1	62
1:34:00	75	44,9	42
1:34:10	75	45,1	65
1:34:20	75	45,0	68
1:34:30	75	45,0	60
1:34:40	75	45,1	64
1:34:50	75	45,4	74
1:35:00	75	45,8	63
1:35:10	75	45,6	46
1:35:20	75	44,5	59
1:35:30	75	45,4	69
1:35:40	75	45,7	53
1:35:50	75	45,9	30
1:36:00	75	45,9	38
1:36:10	75	45,7	46
1:36:20	75	45,5	24
1:36:30	75	45,2	23
1:36:40	75	45,0	25
1:36:50	75	45,2	22
1:37:00	75	44,9	26
1:37:10	75	45,1	31
1:37:20	75	44,9	22
1:37:30	75	45,0	23
1:37:40	75	45,0	34
1:37:50	75	44,9	20
1:38:00	75	45,0	20
1:38:10	75	44,9	26
1:38:20	75	45,1	19
1:38:30	75	45,0	44
1:38:40	75	44,9	38
1:38:50	75	45,1	36
1:39:00	75	45,3	24
1:39:10	75	45,6	27
1:39:20	75	45,9	30
1:39:30	75	45,3	23
1:39:40	75	45,7	29
1:39:50	75	44,8	26
1:40:00	75	45,6	28
1:40:10	75	45,7	29
1:40:20	75	45,7	40
1:40:30	75	45,6	20
1:40:40	75	45,3	19
1:40:50	75	45,1	27
1:41:00	75	44,9	24
1:41:10	75	44,9	23
1:41:20	75	44,9	21
1:41:30	75	45,0	27
1:41:40	75	45,0	19
1:41:50	75	44,9	22
1:42:00	75	45,0	35
1:42:10	75	44,9	26
1:42:20	75	44,9	38
1:42:30	75	45,1	30
1:42:40	75	45,0	28
1:42:50	75	45,0	30
1:43:00	75	45,1	30
1:43:10	75	45,2	30
1:43:20	75	45,5	25
1:43:30	75	45,8	29
1:43:40	75	44,8	27
1:43:50	75	45,4	30
1:44:00	75	45,7	26
1:44:10	75	44,3	37
1:44:20	75	45,3	27
1:44:30	75	45,3	38
1:44:40	75	45,2	33
1:44:50	75	45,0	37
1:45:00	75	45,0	30
1:45:10	75	45,0	21
1:45:20	75	45,0	36
1:45:30	75	45,0	37
1:45:40	75	44,9	36
1:45:50	75	44,9	37
1:46:00	75	44,9	51
1:46:10	75	44,9	39
1:46:20	75	45,1	22
1:46:30	75	44,9	24
1:46:40	75	44,9	35
1:46:50	75	45,0	31
1:47:00	75	45,0	21
1:47:10	75	45,1	56
1:47:20	75	45,3	36
1:47:30	75	45,5	29
1:47:40	75	45,8	27
1:47:50	75	45,3	40
1:48:00	75	45,7	29
1:48:10	75	44,2	25
1:48:20	75	45,5	61
1:48:30	75	45,7	49
1:48:40	75	45,7	51
1:48:50	75	45,6	68
1:49:00	75	45,4	54
1:49:10	75	45,2	22
1:49:20	75	45,0	64
1:49:30	75	44,9	68
1:49:40	75	45,0	41
1:49:50	75	44,9	60
1:50:00	75	45,1	76
1:50:10	75	44,9	42
1:50:20	75	44,9	16
1:50:30	75	45,1	62
1:50:40	75	45,0	49
1:50:50	75	45,0	25
1:51:00	75	45,0	29
1:51:10	75	45,1	43
1:51:20	75	45,2	33
1:51:30	75	45,5	17
1:51:40	75	45,6	62
1:51:50	75	45,8	57
1:52:00	75	45,0	22
1:52:10	75	45,5	62
1:52:20	75	45,7	55
1:52:30	75	45,7	41
1:52:40	75	45,7	32
1:52:50	75	45,5	62
1:53:00	75	45,4	59
1:53:10	75	45,2	33
1:53:20	75	45,0	64
1:53:30	75	44,9	56
1:53:40	75	44,9	38
1:53:50	75	45,0	47
1:54:00	75	45,0	72
1:54:10	75	44,9	59
1:54:20	75	44,9	30
1:54:30	75	45,0	80
1:54:40	75	45,2	28
1:54:50	75	45,4	18
1:55:00	75	45,6	20
1:55:10	75	45,8	25
1:55:20	75	45,9	27
1:55:30	75	44,7	18
1:55:40	75	45,1	32
1:55:50	75	45,2	31
1:56:00	75	45,1	34
1:56:10	75	45,0	36
1:56:20	75	44,9	34
1:56:30	75	45,0	73
1:56:40	75	44,9	28
1:56:50	75	45,1	30
1:57:00	75	45,0	36
1:57:10	75	44,9	34
1:57:20	75	45,2	27
1:57:30	75	45,1	28
1:57:40	75	45,0	39
1:57:50	75	44,9	30
1:58:00	75	44,9	32
1:58:10	75	45,1	25
1:58:20	74	45,2	39
1:58:30	74	45,4	33
1:58:40	74	45,7	44
1:58:50	74	44,9	34
1:59:00	74	45,2	40
1:59:10	74	45,5	50
1:59:20	74	45,7	40
1:59:30	74	45,7	48
1:59:40	75	45,6	47
1:59:50	75	45,4	47
2:00:00	75	45,2	61
2:00:10	75	45,0	40
2:00:20	75	45,0	38
2:00:30	75	45,0	35
2:00:40	75	45,0	40
2:00:50	75	45,2	30
2:01:00	75	45,0	31
2:01:10	75	44,9	21
2:01:20	75	44,9	22
2:01:30	75	45,1	20
2:01:40	75	45,0	22
2:01:50	75	45,0	21
2:02:00	75	45,0	34
2:02:10	74	45,0	29
2:02:20	74	45,1	24
2:02:30	74	45,3	25
2:02:40	74	45,5	28
2:02:50	74	45,7	48
2:03:00	74	46,0	28
2:03:10	74	45,5	29
2:03:20	74	45,7	24
2:03:30	74	45,8	30
2:03:40	74	45,9	29
2:03:50	74	45,8	46
2:04:00	74	45,6	28
2:04:10	74	45,5	27
2:04:20	74	45,3	22
2:04:30	74	45,1	25
2:04:40	75	45,0	24
2:04:50	75	44,9	26
2:05:00	75	45,1	34
2:05:10	75	44,9	47
2:05:20	75	45,0	45
2:05:30	75	44,9	24
2:05:40	74	44,9	28
2:05:50	74	45,1	25
2:06:00	74	45,0	36
2:06:10	74	44,9	35
2:06:20	74	45,0	34
2:06:30	74	45,1	22
2:06:40	74	45,3	22
2:06:50	74	45,6	69
2:07:00	74	45,8	28
2:07:10	74	44,9	38
2:07:20	74	45,2	25
2:07:30	74	45,4	47
2:07:40	74	45,6	34
2:07:50	74	45,6	25
2:08:00	74	45,5	54
2:08:10	74	45,4	46
2:08:20	74	45,2	21
2:08:30	74	45,0	55
2:08:40	74	44,8	51
2:08:50	74	44,9	28
2:09:00	74	45,0	33
2:09:10	74	44,9	54
2:09:20	74	45,1	34
2:09:30	74	45,0	20
2:09:40	74	44,9	38
2:09:50	74	44,9	45
2:10:00	74	45,0	21
2:10:10	74	44,9	23
2:10:20	74	45,0	30
2:10:30	74	45,0	34
2:10:40	74	45,2	47
2:10:50	74	45,3	31
2:11:00	74	45,6	33
2:11:10	74	45,8	35
2:11:20	74	44,8	26
2:11:30	74	45,3	19
2:11:40	74	45,6	41
2:11:50	74	45,7	42
2:12:00	74	45,8	24
2:12:10	74	45,7	42
2:12:20	74	45,6	34
2:12:30	74	45,4	30
2:12:40	74	45,2	23
2:12:50	74	45,0	35
2:13:00	74	44,9	24
2:13:10	74	44,9	26
2:13:20	74	45,0	77
2:13:30	74	45,1	64
2:13:40	74	45,0	26
2:13:50	74	45,0	19
2:14:00	74	44,9	15
2:14:10	74	45,0	20
2:14:20	74	45,0	25
2:14:30	74	45,0	22
2:14:40	74	45,0	28
2:14:50	74	45,2	21
2:15:00	74	45,4	21
2:15:10	74	45,6	20
2:15:20	74	45,8	26
2:15:30	74	45,0	26
2:15:40	74	45,2	42
2:15:50	74	45,4	46
2:16:00	74	45,5	39
2:16:10	74	45,5	43
2:16:20	74	45,4	31
2:16:30	74	45,2	36
2:16:40	74	45,1	37
2:16:50	74	44,9	23
2:17:00	74	45,0	25
2:17:10	74	45,0	21
2:17:20	74	44,9	25
2:17:30	74	45,0	94
2:17:40	74	44,9	31
2:17:50	74	44,9	40
2:18:00	74	44,9	31
2:18:10	74	45,0	29
2:18:20	74	44,9	35
2:18:30	74	45,1	23
2:18:40	74	45,1	23
2:18:50	74	45,3	20
2:19:00	74	45,4	27
2:19:10	74	45,6	24
2:19:20	74	45,8	20
2:19:30	74	44,8	21
2:19:40	74	45,1	28
2:19:50	74	45,3	22
2:20:00	74	45,5	20
2:20:10	74	45,5	62
2:20:20	74	45,5	50
2:20:30	74	45,4	24
2:20:40	74	45,2	48
2:20:50	74	45,0	56
2:21:00	74	44,9	41
2:21:10	74	45,0	23
2:21:20	74	44,9	50
2:21:30	74	44,9	52
2:21:40	74	45,2	32
2:21:50	74	45,1	29
2:22:00	74	45,0	56
2:22:10	74	44,9	43
2:22:20	74	45,1	37
2:22:30	74	45,0	46
2:22:40	74	45,1	43
2:22:50	74	45,2	25
2:23:00	74	45,3	57
2:23:10	74	45,5	41
2:23:20	74	45,7	38
2:23:30	74	45,9	56
2:23:40	74	45,3	42
2:23:50	74	45,5	33
2:24:00	74	45,6	20
2:24:10	74	45,7	20
2:24:20	74	45,6	25
2:24:30	74	45,5	34
2:24:40	74	45,3	23
2:24:50	74	45,1	36
2:25:00	74	45,0	26
2:25:10	74	44,8	30
2:25:20	74	45,1	32
2:25:30	74	44,9	33
2:25:40	74	44,9	44
2:25:50	74	44,9	34
2:26:00	74	45,1	41
2:26:10	74	45,0	23
2:26:20	74	45,0	26
2:26:30	74	44,9	22
2:26:40	74	45,0	26
2:26:50	74	45,1	25
2:27:00	74	45,3	32
2:27:10	74	45,5	48
2:27:20	73	45,8	26
2:27:30	73	45,2	48
2:27:40	73	45,5	33
2:27:50	73	45,7	42
2:28:00	73	45,9	17
2:28:10	74	45,9	39
2:28:20	74	45,8	51
2:28:30	74	45,6	28
2:28:40	74	45,4	64
2:28:50	74	45,2	46
2:29:00	74	45,0	46
2:29:10	74	44,9	38
2:29:20	74	44,9	35
2:29:30	74	45,0	30
2:29:40	74	44,9	61
2:29:50	74	44,9	41
2:30:00	74	45,0	28
2:30:10	74	44,9	52
2:30:20	74	45,0	53
2:30:30	74	44,9	22
2:30:40	74	45,0	30
2:30:50	74	45,1	62
2:31:00	74	45,3	35
2:31:10	74	45,5	25
2:31:20	73	45,8	57
2:31:30	73	44,4	62
2:31:40	73	45,5	27
2:31:50	73	45,7	60
2:32:00	73	46,0	62
2:32:10	73	45,0	57
2:32:20	74	45,1	51
2:32:30	74	45,0	66
2:32:40	74	44,9	47
2:32:50	74	45,0	21
2:33:00	74	45,0	38
2:33:10	74	45,1	43
2:33:20	74	44,9	22
2:33:30	74	45,0	23
2:33:40	74	45,2	18
2:33:50	74	45,0	29
2:34:00	74	44,9	26
2:34:10	74	44,9	25
2:34:20	74	45,1	29
2:34:30	74	45,0	21
2:34:40	74	45,0	42
2:34:50	74	45,0	62
2:35:00	74	45,0	34
2:35:10	74	45,1	33
2:35:20	74	45,3	73
2:35:30	74	45,5	51
2:35:40	74	45,8	57
2:35:50	73	44,8	79
2:36:00	73	45,1	63
2:36:10	73	45,4	41
2:36:20	74	45,6	68
2:36:30	74	45,7	71
2:36:40	74	45,7	48
2:36:50	74	45,5	61
2:37:00	74	45,4	64
2:37:10	74	45,2	55
2:37:20	74	45,0	65
2:37:30	74	45,2	61
2:37:40	74	45,0	63
2:37:50	74	45,0	55
2:38:00	74	45,1	62
2:38:10	74	45,0	64
2:38:20	74	45,0	64
2:38:30	74	44,9	49
2:38:40	74	45,1	73
2:38:50	74	45,0	64
2:39:00	74	45,0	32
2:39:10	74	45,0	39
2:39:20	74	45,2	30
2:39:30	74	45,4	26
2:39:40	74	45,7	30
2:39:50	74	45,9	24
2:40:00	73	45,0	37
2:40:10	74	45,3	38
2:40:20	74	45,5	72
2:40:30	74	45,6	49
2:40:40	74	45,6	82
2:40:50	74	45,6	55
2:41:00	74	45,4	26
2:41:10	74	45,2	58
2:41:20	74	45,0	61
2:41:30	74	44,9	40
2:41:40	74	44,9	25
2:41:50	74	45,0	37
2:42:00	74	44,9	36
2:42:10	74	45,1	31
2:42:20	74	44,9	77
2:42:30	74	45,0	63
2:42:40	74	44,9	33
2:42:50	74	45,0	48
2:43:00	74	45,0	65
2:43:10	74	45,0	59
2:43:20	74	45,1	75
2:43:30	74	45,3	65
2:43:40	74	45,6	63
2:43:50	73	45,4	61
2:44:00	73	45,6	63
2:44:10	73	45,9	58
2:44:20	73	45,4	35
2:44:30	73	45,6	51
2:44:40	74	45,6	57
2:44:50	74	45,5	34
2:45:00	74	45,3	44
2:45:10	74	45,1	62
2:45:20	74	44,9	55
2:45:30	74	45,0	40
2:45:40	74	45,0	51
2:45:50	74	44,9	56
2:46:00	74	45,1	26
2:46:10	74	45,0	30
2:46:20	74	44,9	29
2:46:30	74	45,0	25
2:46:40	74	44,9	29
2:46:50	74	45,0	26
2:47:00	74	44,9	29
2:47:10	74	44,9	27
2:47:20	74	45,0	31
2:47:30	74	45,1	29
2:47:40	74	45,3	26
2:47:50	74	45,6	31
2:48:00	74	45,9	27
2:48:10	73	45,1	28
2:48:20	74	45,4	28
2:48:30	74	45,6	62
2:48:40	74	45,7	30
2:48:50	74	45,6	28
2:49:00	74	45,5	29
2:49:10	74	45,3	33
2:49:20	74	45,1	31
2:49:30	74	44,9	28
2:49:40	74	45,0	29
2:49:50	74	45,0	29
2:50:00	74	44,9	36
2:50:10	74	45,1	28
2:50:20	74	44,9	30
2:50:30	74	45,0	29
2:50:40	74	44,9	28
2:50:50	74	45,1	32
2:51:00	74	45,1	87
2:51:10	74	45,1	30
2:51:20	74	45,2	42
2:51:30	74	45,4	31
2:51:40	74	45,7	31
2:51:50	73	44,4	38
2:52:00	73	45,4	34
2:52:10	74	45,7	25
2:52:20	74	45,9	30
2:52:30	74	44,9	58
2:52:40	74	45,1	34
2:52:50	74	44,9	32
2:53:00	74	44,9	29
2:53:10	74	45,1	47
2:53:20	74	44,9	32
2:53:30	74	44,8	34
2:53:40	74	44,9	37
2:53:50	74	45,0	30
2:54:00	74	44,9	29
2:54:10	74	44,9	31
2:54:20	74	45,0	34
2:54:30	74	44,9	32
2:54:40	74	45,0	24
2:54:50	74	44,9	34
2:55:00	74	45,1	38
2:55:10	74	45,2	24
2:55:20	74	45,4	71
2:55:30	74	45,6	56
2:55:40	74	45,8	34
2:55:50	74	44,9	46
2:56:00	74	45,2	59
2:56:10	74	45,5	41
2:56:20	74	45,6	41
2:56:30	74	45,7	70
2:56:40	74	45,7	60
2:56:50	74	45,5	44
2:57:00	74	45,3	97
2:57:10	74	45,1	63
2:57:20	74	45,0	62
2:57:30	74	45,1	70
2:57:40	74	44,9	80
2:57:50	74	45,0	65
2:58:00	74	44,9	81
2:58:10	74	45,0	67
2:58:20	74	44,9	68
2:58:30	74	45,0	53
2:58:40	74	44,9	78
2:58:50	74	45,0	85
2:59:00	74	45,1	69
2:59:10	74	45,3	69
2:59:20	74	45,5	66
2:59:30	73	45,8	71
2:59:40	73	44,3	61
2:59:50	73	45,5	70
3:00:00	74	45,6	69
3:00:10	74	45,7	64
3:00:20	74	45,6	69
3:00:30	74	45,4	65
3:00:40	74	45,2	69
3:00:50	74	45,1	79
3:01:00	74	44,9	72
3:01:10	74	45,1	77
3:01:20	74	45,0	68
3:01:30	74	45,0	65
3:01:40	74	44,9	67
3:01:50	74	45,0	74
3:02:00	74	44,9	66
3:02:10	74	45,1	68
3:02:20	74	45,1	74
3:02:30	74	45,2	70
3:02:40	73	45,4	66
3:02:50	73	45,7	69
3:03:00	73	45,9	62
3:03:10	73	45,2	63
3:03:20	73	45,4	85
3:03:30	74	45,5	67
3:03:40	74	45,4	82
3:03:50	74	45,3	68
3:04:00	74	45,1	69
3:04:10	74	45,0	67
3:04:20	74	45,1	71
3:04:30	74	45,0	71
3:04:40	74	45,0	63
3:04:50	74	45,1	67
3:05:00	74	45,0	65
3:05:10	74	45,1	64
3:05:20	74	45,0	59
3:05:30	74	45,0	58
3:05:40	74	45,1	57
3:05:50	73	45,3	56
3:06:00	73	45,4	60
3:06:10	73	45,6	59
3:06:20	73	45,8	57
3:06:30	73	45,9	54
3:06:40	74	45,2	54
3:06:50	74	45,1	62
3:07:00	74	45,0	62
3:07:10	74	44,9	56
3:07:20	74	45,0	51
3:07:30	74	45,0	61
3:07:40	74	44,9	50
3:07:50	74	44,9	46
3:08:00	74	45,2	66
3:08:10	74	45,0	60
3:08:20	74	44,9	42
3:08:30	74	45,0	53
3:08:40	74	44,9	60
3:08:50	74	45,2	47
3:09:00	74	45,1	52
3:09:10	74	45,2	65
3:09:20	73	45,3	51
3:09:30	73	45,4	45
3:09:40	73	45,6	52
3:09:50	73	45,8	49
3:10:00	73	44,9	47
3:10:10	73	45,2	46
3:10:20	73	45,5	51
3:10:30	73	45,7	48
3:10:40	73	45,9	49
3:10:50	73	45,2	53
3:11:00	73	45,3	54
3:11:10	73	45,4	42
3:11:20	73	45,3	73
3:11:30	74	45,1	73
3:11:40	74	44,9	44
3:11:50	74	44,9	66
3:12:00	74	45,0	101
3:12:10	74	45,0	39
3:12:20	74	45,0	33
3:12:30	74	44,9	55
3:12:40	74	45,1	69
3:12:50	74	44,9	26
3:13:00	74	45,0	43
3:13:10	74	44,9	62
3:13:20	74	45,1	36
3:13:30	74	45,0	45
3:13:40	74	45,0	46
3:13:50	74	44,9	42
3:14:00	74	45,0	45
3:14:10	74	45,0	44
3:14:20	74	44,9	44
3:14:30	74	45,1	39
3:14:40	74	45,2	44
3:14:50	74	45,2	44
3:15:00	74	45,3	35
3:15:10	74	45,3	42
3:15:20	74	45,3	53
3:15:30	74	45,3	41
3:15:40	74	45,3	40
3:15:50	74	45,4	35
3:16:00	74	45,4	31
3:16:10	74	45,4	36
3:16:20	74	45,5	39
3:16:30	74	45,5	30
3:16:40	74	45,5	31
3:16:50	73	45,5	37
3:17:00	74	45,5	25
3:17:10	74	45,4	41
3:17:20	74	45,4	32
3:17:30	74	45,3	28
3:17:40	74	45,3	27
3:17:50	74	45,2	25
3:18:00	74	45,1	29
3:18:10	74	45,0	22
3:18:20	74	44,9	21
3:18:30	74	45,0	36
3:18:40	74	44,9	27
3:18:50	73	45,1	27
3:19:00	74	45,0	29
3:19:10	73	45,0	25
3:19:20	73	44,9	28
3:19:30	73	45,0	32
3:19:40	73	44,9	40
3:19:50	73	44,9	26
3:20:00	73	44,9	20
3:20:10	73	45,1	22
3:20:20	73	45,1	32
3:20:30	73	45,2	18
3:20:40	73	45,4	12
3:20:50	73	45,7	21
3:21:00	73	45,9	24
3:21:10	73	45,3	23
3:21:20	73	45,5	23
3:21:30	73	45,7	25
3:21:40	73	45,8	22
3:21:50	73	45,9	24
3:22:00	73	45,9	26
3:22:10	73	45,9	33
3:22:20	73	45,9	23
3:22:30	73	45,9	20
3:22:40	73	45,8	33
3:22:50	73	45,7	20
3:23:00	73	45,5	23
3:23:10	73	45,4	29
3:23:20	73	45,2	20
3:23:30	73	45,1	20
3:23:40	73	45,0	28
3:23:50	73	44,9	23
3:24:00	74	45,0	28
3:24:10	74	45,0	23
3:24:20	74	45,0	23
3:24:30	74	44,9	29
3:24:40	74	44,9	23
3:24:50	74	45,1	32
3:25:00	74	45,0	31
3:25:10	74	45,0	40
3:25:20	74	44,9	34
3:25:30	74	44,9	38
3:25:40	74	44,9	24
3:25:50	74	45,0	31
3:26:00	74	44,9	29
3:26:10	74	45,1	19
3:26:20	74	45,0	24
3:26:30	74	45,0	33
3:26:40	73	45,0	20
3:26:50	73	45,1	18
3:27:00	73	45,2	30
3:27:10	73	45,4	25
3:27:20	73	45,6	20
3:27:30	73	45,9	30
3:27:40	73	45,2	32
3:27:50	73	45,5	32
3:28:00	73	45,8	41
3:28:10	73	44,6	23
3:28:20	73	45,3	32
3:28:30	73	45,5	41
3:28:40	73	45,6	45
3:28:50	73	45,8	35
3:29:00	73	45,8	63
3:29:10	73	45,9	36
3:29:20	73	45,9	31
3:29:30	73	45,9	33
3:29:40	73	45,7	25
3:29:50	73	45,6	27
3:30:00	73	45,4	31
3:30:10	73	45,2	21
3:30:20	73	45,0	27
3:30:30	74	44,9	36
3:30:40	74	45,0	26
3:30:50	74	45,1	22
3:31:00	74	44,9	30
3:31:10	74	45,2	21
3:31:20	74	45,1	25
3:31:30	74	45,0	26
3:31:40	74	45,0	28
3:31:50	74	44,9	25
3:32:00	74	45,0	25
3:32:10	74	45,0	30
3:32:20	74	45,1	23
3:32:30	74	45,0	17
3:32:40	74	44,9	21
3:32:50	74	45,2	18
3:33:00	74	45,1	27
3:33:10	74	45,0	21
3:33:20	74	45,0	20
3:33:30	74	44,9	23
3:33:40	74	44,9	33
3:33:50	74	44,9	27
3:34:00	74	45,0	25
3:34:10	74	44,9	25
3:34:20	74	45,1	26
3:34:30	74	45,0	19
3:34:40	74	44,9	27
3:34:50	74	45,0	31
3:35:00	74	44,9	18
3:35:10	74	45,0	17
3:35:20	74	45,0	20
3:35:30	74	44,9	31
3:35:40	74	45,0	42
3:35:50	74	44,9	29
3:36:00	74	44,9	24
3:36:10	74	45,2	47
3:36:20	74	45,7	32
3:36:30	74	44,7	15
3:36:40	74	45,0	31
3:36:50	74	45,1	33
3:37:00	73	45,3	21
3:37:10	73	45,7	28
3:37:20	73	45,0	22
3:37:30	73	46,1	15
3:37:40	73	46,0	19
3:37:50	73	45,7	22
3:38:00	73	45,3	23
3:38:10	73	45,8	20
3:38:20	73	44,9	43
3:38:30	73	45,3	43
3:38:40	73	45,2	52
3:38:50	74	44,9	20
3:39:00	74	45,0	22
3:39:10	74	45,0	30
3:39:20	74	45,1	31
3:39:30	74	45,0	28
3:39:40	74	44,9	33
3:39:50	75	44,9	35
3:40:00	75	45,1	29
3:40:10	75	44,9	48
3:40:20	75	44,9	37
3:40:30	75	45,0	40
3:40:40	75	45,0	32
3:40:50	75	44,9	21
3:41:00	75	44,9	35
3:41:10	75	45,1	34
3:41:20	75	44,9	46
3:41:30	75	45,0	43
3:41:40	75	44,9	39
3:41:50	76	45,1	48
3:42:00	75	45,0	18
3:42:10	75	45,0	55
3:42:20	76	44,9	23
3:42:30	75	45,1	25
3:42:40	75	45,0	19
3:42:50	75	44,9	32
3:43:00	75	45,0	23
3:43:10	75	44,9	23
3:43:20	75	45,0	21
3:43:30	75	45,0	30
3:43:40	75	45,0	34
3:43:50	75	45,0	39
3:44:00	75	45,0	40
3:44:10	75	44,9	30
3:44:20	75	45,1	66
3:44:30	75	45,1	59
3:44:40	75	45,2	30
3:44:50	75	45,4	43
3:45:00	75	45,8	48
3:45:10	75	45,3	34
3:45:20	74	46,0	24
3:45:30	74	45,5	43
3:45:40	74	44,5	56
3:45:50	74	45,9	63
3:46:00	74	45,6	55
3:46:10	74	44,7	51
3:46:20	74	45,6	48
3:46:30	74	45,8	62
3:46:40	75	45,7	58
3:46:50	75	45,4	50
3:47:00	75	45,0	55
3:47:10	75	45,1	61
3:47:20	75	45,1	75
3:47:30	75	44,9	61
3:47:40	76	44,8	55
3:47:50	76	44,9	75
3:48:00	76	44,9	87
3:48:10	76	44,9	67
3:48:20	76	45,0	53
3:48:30	77	44,8	64
3:48:40	77	45,1	56
3:48:50	77	45,0	59
3:49:00	77	45,2	66
3:49:10	77	45,0	76
3:49:20	77	44,9	73
3:49:30	77	45,1	74
3:49:40	77	45,0	64
3:49:50	77	45,0	89
3:50:00	77	44,9	61
3:50:10	77	45,0	68
3:50:20	77	45,0	70
3:50:30	77	44,9	65
3:50:40	77	44,9	56
3:50:50	77	45,0	52
3:51:00	76	44,9	68
3:51:10	76	45,0	77
3:51:20	76	44,9	57
3:51:30	76	44,9	72
3:51:40	76	45,0	81
3:51:50	76	44,9	72
3:52:00	76	45,0	92
3:52:10	76	44,9	80
3:52:20	76	44,9	74
3:52:30	76	45,1	63
3:52:40	75	45,0	79
3:52:50	75	45,0	61
3:53:00	75	44,9	52
3:53:10	75	45,1	54
3:53:20	75	45,6	56
3:53:30	75	44,8	51
3:53:40	75	45,9	51
3:53:50	75	45,5	52
3:54:00	75	44,7	30
3:54:10	75	45,7	65
3:54:20	75	44,7	58
3:54:30	75	45,2	50
3:54:40	75	45,1	57
3:54:50	75	44,8	77
3:55:00	76	45,0	65
3:55:10	76	44,9	65
3:55:20	76	44,8	68
3:55:30	76	44,9	69
3:55:40	77	44,8	55
3:55:50	77	45,1	57
3:56:00	77	44,9	62
3:56:10	77	45,0	72
3:56:20	77	45,0	70
3:56:30	77	45,1	58
3:56:40	77	44,9	72
3:56:50	77	44,9	91
3:57:00	77	45,2	92
3:57:10	76	45,1	70
3:57:20	76	44,9	56
3:57:30	76	44,9	69
3:57:40	76	45,1	93
3:57:50	76	45,0	66
3:58:00	76	45,0	55
3:58:10	76	44,9	80
3:58:20	76	45,1	62
3:58:30	76	45,0	38
3:58:40	76	45,0	60
3:58:50	76	45,0	63
3:59:00	76	44,9	52
3:59:10	76	45,1	56
3:59:20	76	45,0	58
3:59:30	76	45,0	57
3:59:40	75	45,0	66
3:59:50	75	44,9	86
4:00:00	75	44,9	83
4:00:10	75	45,1	69
4:00:20	75	45,2	80
4:00:30	75	45,6	83
4:00:40	75	44,4	60
4:00:50	75	45,8	68
4:01:00	75	45,5	72
4:01:10	75	44,5	64
4:01:20	75	45,5	41
4:01:30	75	45,9	74
4:01:40	75	45,1	69
4:01:50	75	45,1	49
4:02:00	75	44,9	66
4:02:10	75	44,9	74
4:02:20	76	44,8	67
4:02:30	76	45,0	60
4:02:40	76	45,0	79
4:02:50	76	45,0	79
4:03:00	76	45,0	57
4:03:10	77	45,0	82
4:03:20	77	44,9	69
4:03:30	77	45,0	45
4:03:40	77	44,9	61
4:03:50	77	44,8	68
4:04:00	77	45,0	48
4:04:10	76	44,9	35
4:04:20	76	44,9	54
4:04:30	76	45,0	57
4:04:40	76	44,9	40
4:04:50	76	45,0	54
4:05:00	76	44,9	55
4:05:10	76	45,1	60
4:05:20	76	45,0	60
4:05:30	76	44,9	54
4:05:40	76	45,0	64
4:05:50	76	44,9	68
4:06:00	76	44,9	71
4:06:10	76	45,0	68
4:06:20	75	45,0	57
4:06:30	75	44,9	66
4:06:40	75	45,0	61
4:06:50	75	44,9	60
4:07:00	75	44,9	66
4:07:10	75	45,3	52
4:07:20	75	45,8	68
4:07:30	75	45,2	56
4:07:40	75	45,8	66
4:07:50	75	45,3	67
4:08:00	75	45,9	55
4:08:10	75	45,2	69
4:08:20	75	45,6	73
4:08:30	75	45,7	76
4:08:40	75	45,6	67
4:08:50	75	45,4	63
4:09:00	76	45,1	84
4:09:10	76	44,8	61
4:09:20	76	44,9	55
4:09:30	76	45,1	57
4:09:40	77	44,9	56
4:09:50	77	44,9	61
4:10:00	77	44,9	59
4:10:10	77	44,9	59
4:10:20	77	45,1	37
4:10:30	77	45,0	59
4:10:40	77	45,0	59
4:10:50	77	45,0	60
4:11:00	77	44,9	65
4:11:10	76	45,0	61
4:11:20	76	44,9	59
4:11:30	76	45,1	46
4:11:40	76	45,0	69
4:11:50	76	44,9	60
4:12:00	76	45,0	54
4:12:10	76	44,9	79
4:12:20	76	45,0	70
4:12:30	76	44,9	62
4:12:40	76	45,0	67
4:12:50	76	44,9	83
4:13:00	76	44,9	76
4:13:10	75	44,9	51
4:13:20	75	45,1	70
4:13:30	75	45,0	82
4:13:40	75	44,9	50
4:13:50	75	45,0	67
4:14:00	75	44,9	68
4:14:10	75	45,1	64
4:14:20	75	45,6	69
4:14:30	75	44,3	70
4:14:40	75	45,6	39
4:14:50	75	44,3	51
4:15:00	75	45,5	74
4:15:10	75	45,9	67
4:15:20	75	45,1	50
4:15:30	75	45,4	61
4:15:40	75	45,5	55
4:15:50	75	45,3	35
4:16:00	75	45,1	36
4:16:10	75	44,9	52
4:16:20	76	44,9	44
4:16:30	76	45,0	36
4:16:40	76	44,9	27
4:16:50	76	44,9	24
4:17:00	76	44,9	23
4:17:10	76	45,0	20
4:17:20	76	44,9	21
4:17:30	76	44,9	20
4:17:40	76	45,0	20
4:17:50	76	45,0	24
4:18:00	76	45,0	21
4:18:10	76	44,9	20
4:18:20	76	45,1	21
4:18:30	76	44,9	33
4:18:40	76	44,9	38
4:18:50	76	45,1	22
4:19:00	76	45,0	21
4:19:10	76	45,0	22
4:19:20	76	44,9	19
4:19:30	76	45,1	21
4:19:40	76	45,0	29
4:19:50	76	44,9	21
4:20:00	75	45,0	20
4:20:10	75	44,9	21
4:20:20	75	44,9	24
4:20:30	75	45,0	22
4:20:40	75	45,1	22
4:20:50	75	45,6	22
4:21:00	75	44,7	22
4:21:10	75	45,6	21
4:21:20	75	44,5	23
4:21:30	75	45,5	21
4:21:40	75	46,0	22
4:21:50	75	45,3	21
4:22:00	75	45,6	21
4:22:10	75	45,8	21
4:22:20	75	45,6	21
4:22:30	75	45,4	36
4:22:40	76	45,1	23
4:22:50	76	45,1	22
4:23:00	76	44,9	27
4:23:10	76	45,0	22
4:23:20	77	45,0	20
4:23:30	77	45,1	21
4:23:40	77	44,9	21
4:23:50	77	44,9	21
4:24:00	77	45,2	22
4:24:10	77	45,0	23
4:24:20	77	44,9	22
4:24:30	77	45,1	22
4:24:40	77	45,0	22
4:24:50	77	45,0	23
4:25:00	77	44,9	24
4:25:10	77	45,1	22
4:25:20	76	45,0	22
4:25:30	76	44,9	23
4:25:40	76	45,0	24
4:25:50	76	44,9	22
4:26:00	76	45,0	24
4:26:10	76	44,9	48
4:26:20	76	45,0	49
4:26:30	76	45,0	56
4:26:40	76	44,9	46
4:26:50	76	45,1	50
4:27:00	76	45,0	32
4:27:10	76	44,9	30
4:27:20	76	45,0	21
4:27:30	75	45,0	37
4:27:40	75	44,9	43
4:27:50	75	44,9	22
4:28:00	75	45,1	25
4:28:10	75	45,2	22
4:28:20	75	45,6	21
4:28:30	75	44,3	34
4:28:40	75	45,8	27
4:28:50	75	45,4	21
4:29:00	75	46,0	22
4:29:10	75	45,5	23
4:29:20	75	45,9	22
4:29:30	75	45,4	21
4:29:40	75	45,5	22
4:29:50	75	45,4	21
4:30:00	75	45,2	22
4:30:10	75	44,9	19
4:30:20	76	44,9	23
4:30:30	76	44,8	22
4:30:40	76	45,1	26
4:30:50	76	45,1	23
4:31:00	76	44,9	26
4:31:10	76	44,9	23
4:31:20	77	45,2	23
4:31:30	77	45,0	22
4:31:40	77	44,9	28
4:31:50	77	45,2	23
4:32:00	77	45,1	22
4:32:10	77	45,0	28
4:32:20	77	45,0	37
4:32:30	77	44,9	23
4:32:40	76	45,0	24
4:32:50	76	44,9	25
4:33:00	76	44,9	25
4:33:10	76	45,5	24
4:33:20	76	45,4	26
4:33:30	76	45,3	27
4:33:40	76	45,2	25
4:33:50	76	45,1	31
4:34:00	76	45,1	28
4:34:10	76	45,0	31
4:34:20	76	44,9	32
4:34:30	76	45,1	28
4:34:40	76	45,0	25
4:34:50	76	45,0	25
4:35:00	75	45,1	24
4:35:10	75	45,0	27
4:35:20	75	44,9	22
4:35:30	75	44,9	25
4:35:40	75	45,1	25
4:35:50	75	45,3	23
4:36:00	75	45,8	24
4:36:10	75	45,3	24
4:36:20	75	45,8	25
4:36:30	75	45,3	25
4:36:40	75	45,9	23
4:36:50	75	45,2	26
4:37:00	75	45,7	24
4:37:10	75	45,0	27
4:37:20	75	45,2	26
4:37:30	75	45,3	25
4:37:40	75	45,1	26
4:37:50	75	44,9	26
4:38:00	75	45,0	25
4:38:10	76	45,2	26
4:38:20	76	44,9	29
4:38:30	76	45,1	25
4:38:40	76	44,9	25
4:38:50	76	45,0	36
4:39:00	76	44,9	57
4:39:10	77	44,9	41
4:39:20	77	44,9	28
4:39:30	77	44,9	57
4:39:40	77	45,0	37
4:39:50	77	44,9	26
4:40:00	77	45,1	26
4:40:10	77	44,9	30
4:40:20	77	44,9	25
4:40:30	76	45,0	27
4:40:40	76	44,9	28
4:40:50	76	45,0	50
4:41:00	76	44,9	29
4:41:10	76	44,9	36
4:41:20	76	45,0	45
4:41:30	76	44,9	27
4:41:40	76	45,1	25
4:41:50	76	45,0	41
4:42:00	76	44,9	41
4:42:10	76	45,1	35
4:42:20	76	45,1	36
4:42:30	76	45,0	30
4:42:40	76	44,9	28
4:42:50	75	45,0	27
4:43:00	75	44,9	36
4:43:10	75	45,1	28
4:43:20	75	45,1	27
4:43:30	75	45,0	32
4:43:40	75	45,1	34
4:43:50	75	45,6	27
4:44:00	75	44,5	30
4:44:10	75	45,7	49
4:44:20	75	45,3	27
4:44:30	75	45,8	26
4:44:40	75	45,3	26
4:44:50	75	45,7	26
4:45:00	75	44,7	27
4:45:10	75	45,2	27
4:45:20	75	45,2	24
4:45:30	75	45,1	27
4:45:40	75	44,9	29
4:45:50	75	44,9	31
4:46:00	75	45,1	29
4:46:10	76	45,0	25
4:46:20	76	45,0	28
4:46:30	76	45,0	27
4:46:40	76	45,0	28
4:46:50	76	45,1	27
4:47:00	76	44,9	51
4:47:10	76	45,1	28
4:47:20	77	44,9	25
4:47:30	77	44,9	42
4:47:40	77	45,0	30
4:47:50	77	44,9	37
4:48:00	76	45,0	40
4:48:10	76	44,9	38
4:48:20	76	44,9	33
4:48:30	76	45,1	38
4:48:40	76	45,0	39
4:48:50	76	45,0	45
4:49:00	76	44,9	27
4:49:10	76	45,1	39
4:49:20	76	45,0	37
4:49:30	76	44,9	37
4:49:40	76	45,0	33
4:49:50	76	44,9	46
4:50:00	76	44,9	36
4:50:10	76	44,9	38
4:50:20	76	45,1	43
4:50:30	75	45,0	39
4:50:40	75	44,9	26
4:50:50	75	45,0	33
4:51:00	75	44,9	40
4:51:10	75	45,2	38
4:51:20	75	45,7	43
4:51:30	75	45,2	37
4:51:40	75	45,8	35
4:51:50	75	45,5	32
4:52:00	75	46,1	38
4:52:10	75	45,6	37
4:52:20	75	44,2	45
4:52:30	75	45,4	41
4:52:40	75	45,5	45
4:52:50	75	45,4	34
4:53:00	75	45,2	33
4:53:10	75	44,9	40
4:53:20	76	45,0	35
4:53:30	76	44,9	40
4:53:40	76	44,9	42
4:53:50	76	44,9	45
4:54:00	76	44,9	40
4:54:10	76	44,9	46
4:54:20	76	45,1	51
4:54:30	77	45,0	47
4:54:40	77	44,9	64
4:54:50	77	45,0	56
4:55:00	77	45,1	42
4:55:10	77	45,0	45
4:55:20	76	44,9	40
4:55:30	76	45,0	40
4:55:40	76	45,1	39
4:55:50	76	45,0	31
4:56:00	76	44,9	50
4:56:10	76	45,2	48
4:56:20	76	45,1	35
4:56:30	76	45,0	28
4:56:40	76	44,9	50
4:56:50	76	44,9	42
4:57:00	76	44,9	30
4:57:10	76	45,1	49
4:57:20	76	45,0	39
4:57:30	76	45,0	31
4:57:40	75	45,0	54
4:57:50	75	44,9	47
4:58:00	75	45,1	32
4:58:10	75	45,0	34
4:58:20	75	44,9	47
4:58:30	75	45,2	41
4:58:40	75	45,7	35
4:58:50	75	45,2	38
4:59:00	75	45,8	36
4:59:10	75	45,3	37
4:59:20	75	45,8	53
4:59:30	75	45,4	42
4:59:40	75	45,7	37
4:59:50	75	45,8	37
5:00:00	75	45,9	48
5:00:10	75	45,8	39
5:00:20	75	45,5	31
5:00:30	75	45,2	49
5:00:40	76	45,0	41
5:00:50	76	45,0	32
5:01:00	76	45,0	40
5:01:10	76	45,1	63
5:01:20	76	44,9	33
5:01:30	76	45,0	29
5:01:40	76	45,0	61
5:01:50	76	44,9	48
5:02:00	76	44,9	35
5:02:10	76	44,9	74
5:02:20	76	45,0	57
5:02:30	76	44,9	54
5:02:40	76	45,1	46
5:02:50	76	45,0	64
5:03:00	76	44,9	61
5:03:10	76	45,0	43
5:03:20	76	44,9	65
5:03:30	76	44,9	71
5:03:40	76	45,1	49
5:03:50	76	45,0	63
5:04:00	76	44,9	82
5:04:10	76	45,0	68
5:04:20	76	44,8	53
5:04:30	75	45,1	66
5:04:40	75	45,0	70
5:04:50	75	45,1	45
5:05:00	75	45,5	76
5:05:10	75	44,4	82
5:05:20	75	45,8	60
5:05:30	75	45,6	59
5:05:40	75	45,2	73
5:05:50	75	45,9	75
5:06:00	75	45,6	50
5:06:10	75	45,8	80
5:06:20	75	45,8	81
5:06:30	76	45,6	48
5:06:40	76	45,2	62
5:06:50	76	44,8	91
5:07:00	77	45,0	63
5:07:10	77	45,0	55
5:07:20	77	44,9	67
5:07:30	78	45,0	79
5:07:40	78	45,0	59
5:07:50	78	44,9	72
5:08:00	78	45,0	82
5:08:10	77	45,0	60
5:08:20	77	45,1	68
5:08:30	77	44,9	81
5:08:40	77	45,0	72
5:08:50	77	45,1	64
5:09:00	77	44,9	67
5:09:10	77	45,0	90
5:09:20	77	44,9	58
5:09:30	77	45,1	95
5:09:40	77	45,0	97
5:09:50	76	44,9	63
5:10:00	76	44,9	65
5:10:10	76	45,1	86
5:10:20	76	45,0	73
5:10:30	76	44,9	67
5:10:40	76	45,0	70
5:10:50	76	44,9	87
5:11:00	76	44,9	56
5:11:10	76	45,1	68
5:11:20	76	45,1	83
5:11:30	75	45,0	67
5:11:40	75	44,9	71
5:11:50	75	45,0	79
5:12:00	75	44,9	87
5:12:10	75	45,0	54
5:12:20	75	45,4	70
5:12:30	75	44,4	88
5:12:40	75	45,9	68
5:12:50	75	45,7	55
5:13:00	75	45,3	78
5:13:10	75	45,9	71
5:13:20	75	45,1	53
5:13:30	75	45,1	79
5:13:40	76	44,9	73
5:13:50	76	45,2	50
5:14:00	77	44,9	67
5:14:10	77	45,0	84
5:14:20	77	44,9	64
5:14:30	77	45,0	56
5:14:40	77	44,9	78
5:14:50	77	45,0	70
5:15:00	77	45,0	50
5:15:10	77	44,9	67
5:15:20	77	45,1	69
5:15:30	77	45,0	49
5:15:40	77	45,0	60
5:15:50	77	45,0	83
5:16:00	77	44,9	66
5:16:10	76	45,0	47
5:16:20	76	44,9	72
5:16:30	76	45,1	87
5:16:40	76	45,0	53
5:16:50	76	44,9	70
5:17:00	76	45,0	84
5:17:10	76	44,9	69
5:17:20	76	45,1	53
5:17:30	76	45,0	87
5:17:40	76	44,9	70
5:17:50	76	45,0	74
5:18:00	76	44,9	72
5:18:10	75	44,9	87
5:18:20	75	45,1	70
5:18:30	75	45,1	71
5:18:40	75	45,0	82
5:18:50	75	44,9	68
5:19:00	75	45,0	72
5:19:10	75	45,5	90
5:19:20	75	45,3	83
5:19:30	75	45,8	63
5:19:40	75	45,4	80
5:19:50	75	44,3	76
5:20:00	75	45,8	60
5:20:10	75	45,4	77
5:20:20	75	45,6	82
5:20:30	75	45,4	83
5:20:40	76	45,1	78
5:20:50	76	44,8	102
5:21:00	77	45,0	84
5:21:10	77	45,1	60
5:21:20	77	44,9	79
5:21:30	77	45,1	88
5:21:40	77	44,9	64
5:21:50	77	45,1	74
5:22:00	77	45,0	104
5:22:10	77	44,9	76
5:22:20	77	45,0	78
5:22:30	77	45,0	97
5:22:40	77	44,9	93
5:22:50	77	45,1	68
5:23:00	77	45,0	91
5:23:10	77	44,9	103
5:23:20	76	44,9	73
5:23:30	76	45,1	96
5:23:40	76	45,0	119
5:23:50	76	45,0	82
5:24:00	76	45,0	90
5:24:10	76	44,9	113
5:24:20	76	44,9	96
5:24:30	76	45,0	70
5:24:40	76	45,0	98
5:24:50	76	45,0	116
5:25:00	76	45,0	82
5:25:10	76	44,9	86
5:25:20	76	45,0	100
5:25:30	75	45,0	81
5:25:40	75	44,9	88
5:25:50	75	45,0	89
5:26:00	75	45,0	95
5:26:10	75	45,2	72
5:26:20	75	45,8	86
5:26:30	75	45,6	100
5:26:40	75	45,1	80
5:26:50	75	46,0	88
5:27:00	75	45,6	94
5:27:10	75	44,3	83
5:27:20	75	45,4	82
5:27:30	75	45,3	87
5:27:40	76	45,0	87
5:27:50	76	45,1	77
5:28:00	76	44,8	90
5:28:10	77	45,0	90
5:28:20	77	44,9	77
5:28:30	77	44,9	88
5:28:40	77	44,9	91
5:28:50	77	45,0	92
5:29:00	77	45,0	84
5:29:10	77	44,9	88
5:29:20	77	45,1	94
5:29:30	77	45,0	74
5:29:40	77	45,0	92
5:29:50	77	45,1	95
5:30:00	77	44,9	86
5:30:10	76	45,0	92
5:30:20	76	44,9	97
5:30:30	76	44,9	86
5:30:40	76	45,1	83
5:30:50	76	45,0	94
5:31:00	76	44,9	101
5:31:10	76	45,0	81
5:31:20	76	44,9	102
5:31:30	76	45,0	104
5:31:40	76	44,9	85
5:31:50	76	45,0	67
5:32:00	75	44,9	94
5:32:10	75	44,9	93
5:32:20	75	45,2	73
5:32:30	75	45,1	82
5:32:40	75	45,0	97
5:32:50	75	45,1	87
5:33:00	75	45,7	75
5:33:10	75	45,0	107
5:33:20	75	46,0	94
5:33:30	75	45,6	65
5:33:40	75	45,1	94
5:33:50	75	45,7	115
5:34:00	75	45,9	80
5:34:10	75	45,8	87
5:34:20	76	45,5	101
5:34:30	76	45,2	81
5:34:40	76	45,0	80
5:34:50	77	45,1	91
5:35:00	77	44,9	83
5:35:10	77	45,1	72
5:35:20	77	44,9	85
5:35:30	77	44,8	100
5:35:40	77	44,9	81
5:35:50	77	44,9	94
5:36:00	77	45,1	97
5:36:10	77	45,0	94
5:36:20	77	45,0	77
5:36:30	77	44,9	104
5:36:40	76	45,1	105
5:36:50	76	45,0	99
5:37:00	76	44,9	90
5:37:10	76	44,9	112
5:37:20	76	45,0	81
5:37:30	76	44,9	99
5:37:40	76	45,0	95
5:37:50	76	45,0	94
5:38:00	76	44,9	81
5:38:10	76	45,2	111
5:38:20	76	45,1	104
5:38:30	75	45,0	85
5:38:40	75	44,9	102
5:38:50	75	45,0	112
5:39:00	75	44,9	85
5:39:10	75	45,1	90
5:39:20	75	45,3	89
5:39:30	75	45,8	91
5:39:40	75	45,4	83
5:39:50	75	45,9	92
5:40:00	75	45,5	90
5:40:10	75	45,9	78
5:40:20	75	45,5	99
5:40:30	75	45,8	91
5:40:40	75	45,3	91
5:40:50	75	45,3	79
5:41:00	75	45,1	95
5:41:10	76	44,9	102
5:41:20	76	45,0	82
5:41:30	76	44,9	95
5:41:40	77	44,9	101
5:41:50	77	44,9	84
5:42:00	77	45,0	84
5:42:10	77	45,0	93
5:42:20	77	44,9	84
5:42:30	77	45,1	85
