Repository: ProgWizer/parser

File: project-root/data/Tests/Data Acquisition/2013 (508)/13-0210 MW.txt (part 1 of 4)
--Test Summary--
Full Path and File Name	
Instrument Name	UCA Right Cell
Instrument Type	Model 4262 Twin Cell UCA
Instrument Serial Number	
Test Start Date	15.10.2013
Test Start Time	9:34:42
Test Stop Date	17.10.2013
Test Stop Time	11:04:55
Test Length	49:30:13
Final Sample Time Offset	49:30:00
Controller Schedule Name	
Sampling Period	30 seconds
Comments	T: 73C(40min); P: 3000psi; tap water
Information	WellID	Research
Information	Customer	Trican
Information	EngName	Pavel Lebedev
Information	CementClass	100%G
Information	CementMfr	Dyckerhoff - Suhoy Log
Information	Additives	1.5%SMS+1%PPB BWOC
Information	Density	1500
Information	BHCT	73
Information	BHST	85
Information	FluidLoss	n/a
Information	JobType	Research
Calculated Value	CS_50	1:56:30
Calculated Value	CS_500	30:11:00
Calculated Value	CS_Time8h	2,23 MPa
Calculated Value	CS_Time12h	2,64 MPa
Calculated Value	CS_Time24h	3,24 MPa
Calculated Value	CS_Time48h	3,85 MPa
Calculated Value	CS_Time72h	N/A
Calculated Curve	Compressive Strength	Compressive strength type A (less than 14 lb/gal)
Initial Temperature (°C)	27 °C
Final Temperature (°C)	73 °C
Initial Transit Time (microsec/in)	16,80 microsec/in
Final Transit Time (microsec/in)	12,38 microsec/in
Initial Compressive Strength (MPa)	0,00 MPa
Final Compressive Strength (MPa)	3,56 MPa
--Data--
Time (HH:MM:SS)	Temperature (°C)	Transit Time (microsec/in)	Compressive Strength (MPa)
0:00:00	27	16,80	0,00
0:00:30	27	16,79	0,00
0:01:00	27	16,79	0,00
0:01:30	27	16,79	0,00
0:02:00	27	16,79	0,00
0:02:30	27	16,80	0,00
0:03:00	27	16,80	0,00
0:03:30	27	16,80	0,00
0:04:00	27	16,80	0,00
0:04:30	27	16,80	0,00
0:05:00	28	16,80	0,00
0:05:30	28	16,80	0,00
0:06:00	28	16,80	0,00
0:06:30	29	16,80	0,00
0:07:00	29	16,80	0,00
0:07:30	29	16,80	0,00
0:08:00	30	16,80	0,00
0:08:30	31	16,80	0,00
0:09:00	31	16,79	0,00
0:09:30	32	16,78	0,00
0:10:00	33	16,77	0,01
0:10:30	34	16,77	0,01
0:11:00	35	16,76	0,01
0:11:30	36	16,75	0,02
0:12:00	38	16,73	0,02
0:12:30	39	16,71	0,03
0:13:00	40	16,70	0,03
0:13:30	41	16,68	0,04
0:14:00	42	16,66	0,04
0:14:30	43	16,65	0,05
0:15:00	44	16,65	0,05
0:15:30	45	16,63	0,05
0:16:00	46	16,68	0,04
0:16:30	47	16,65	0,05
0:17:00	49	16,63	0,05
0:17:30	50	16,61	0,06
0:18:00	51	16,58	0,07
0:18:30	52	16,57	0,08
0:19:00	53	16,55	0,08
0:19:30	54	16,54	0,08
0:20:00	55	16,53	0,09
0:20:30	56	16,52	0,09
0:21:00	57	16,50	0,10
0:21:30	57	16,49	0,10
0:22:00	58	16,48	0,11
0:22:30	58	16,46	0,11
0:23:00	59	16,50	0,10
0:23:30	59	16,50	0,10
0:24:00	59	16,50	0,10
0:24:30	59	16,50	0,10
0:25:00	59	16,50	0,10
0:25:30	59	16,50	0,10
0:26:00	59	16,50	0,10
0:26:30	60	16,50	0,10
0:27:00	60	16,50	0,10
0:27:30	60	16,50	0,10
0:28:00	60	16,49	0,10
0:28:30	60	16,49	0,10
0:29:00	60	16,49	0,10
0:29:30	60	16,49	0,10
0:30:00	61	16,49	0,10
0:30:30	61	16,49	0,10
0:31:00	61	16,50	0,10
0:31:30	62	16,50	0,10
0:32:00	62	16,50	0,10
0:32:30	62	16,50	0,10
0:33:00	63	16,50	0,10
0:33:30	63	16,51	0,09
0:34:00	64	16,51	0,09
0:34:30	64	16,52	0,09
0:35:00	65	16,53	0,09
0:35:30	65	16,54	0,09
0:36:00	66	16,54	0,09
0:36:30	66	16,54	0,08
0:37:00	67	16,55	0,08
0:37:30	68	16,56	0,08
0:38:00	68	16,57	0,08
0:38:30	69	16,57	0,07
0:39:00	70	16,57	0,07
0:39:30	71	16,58	0,07
0:40:00	71	16,59	0,07
0:40:30	72	16,59	0,07
0:41:00	73	16,60	0,06
0:41:30	74	16,61	0,06
0:42:00	75	16,62	0,06
0:42:30	75	16,63	0,05
0:43:00	76	16,64	0,05
0:43:30	77	16,65	0,05
0:44:00	77	16,65	0,05
0:44:30	78	16,66	0,04
0:45:00	78	16,68	0,04
0:45:30	79	16,68	0,04
0:46:00	79	16,70	0,03
0:46:30	79	16,71	0,03
0:47:00	80	16,73	0,02
0:47:30	80	16,75	0,02
0:48:00	80	16,76	0,01
0:48:30	80	16,78	0,00
0:49:00	80	16,80	0,00
0:49:30	80	16,82	0,00
0:50:00	80	16,84	0,00
0:50:30	80	16,86	0,00
0:51:00	80	16,87	0,00
0:51:30	80	16,89	0,00
0:52:00	80	16,91	0,00
0:52:30	80	16,93	0,00
0:53:00	80	16,93	0,00
0:53:30	80	16,95	0,00
0:54:00	80	16,95	0,00
0:54:30	80	16,96	0,00
0:55:00	80	16,98	0,00
0:55:30	79	16,98	0,00
0:56:00	79	16,99	0,00
0:56:30	79	17,00	0,00
0:57:00	79	17,01	0,00
0:57:30	79	17,01	0,00
0:58:00	79	17,01	0,00
0:58:30	79	17,02	0,00
0:59:00	79	17,02	0,00
0:59:30	79	16,99	0,00
1:00:00	79	17,00	0,00
1:00:30	79	17,00	0,00
1:01:00	78	17,00	0,00
1:01:30	78	17,00	0,00
1:02:00	78	17,00	0,00
1:02:30	78	17,00	0,00
1:03:00	78	17,00	0,00
1:03:30	78	16,99	0,00
1:04:00	78	16,98	0,00
1:04:30	77	16,98	0,00
1:05:00	77	16,98	0,00
1:05:30	77	16,97	0,00
1:06:00	77	16,96	0,00
1:06:30	77	16,95	0,00
1:07:00	77	16,95	0,00
1:07:30	77	16,94	0,00
1:08:00	77	16,93	0,00
1:08:30	76	16,93	0,00
1:09:00	76	16,92	0,00
1:09:30	76	16,91	0,00
1:10:00	76	16,89	0,00
1:10:30	76	16,89	0,00
1:11:00	76	16,88	0,00
1:11:30	76	16,87	0,00
1:12:00	76	16,86	0,00
1:12:30	75	16,85	0,00
1:13:00	75	16,82	0,00
1:13:30	75	16,81	0,00
1:14:00	75	16,80	0,00
1:14:30	75	16,80	0,00
1:15:00	75	16,79	0,00
1:15:30	75	16,77	0,01
1:16:00	74	16,77	0,01
1:16:30	74	16,75	0,01
1:17:00	74	16,75	0,02
1:17:30	74	16,73	0,02
1:18:00	74	16,72	0,02
1:18:30	74	16,71	0,03
1:19:00	74	16,70	0,03
1:19:30	74	16,68	0,04
1:20:00	73	16,67	0,04
1:20:30	73	16,66	0,04
1:21:00	73	16,66	0,04
1:21:30	73	16,63	0,06
1:22:00	73	16,62	0,06
1:22:30	73	16,61	0,06
1:23:00	73	16,59	0,07
1:23:30	73	16,59	0,07
1:24:00	73	16,57	0,07
1:24:30	73	16,57	0,08
1:25:00	73	16,55	0,08
1:25:30	72	16,54	0,09
1:26:00	72	16,53	0,09
1:26:30	72	16,51	0,09
1:27:00	72	16,50	0,10
1:27:30	72	16,49	0,10
1:28:00	72	16,46	0,11
1:28:30	72	16,45	0,12
1:29:00	72	16,45	0,12
1:29:30	72	16,44	0,12
1:30:00	72	16,43	0,12
1:30:30	72	16,41	0,13
1:31:00	72	16,41	0,13
1:31:30	72	16,39	0,14
1:32:00	72	16,39	0,14
1:32:30	72	16,37	0,15
1:33:00	72	16,36	0,15
1:33:30	73	16,35	0,15
1:34:00	73	16,34	0,16
1:34:30	73	16,33	0,16
1:35:00	73	16,32	0,17
1:35:30	73	16,30	0,17
1:36:00	73	16,29	0,17
1:36:30	73	16,29	0,17
1:37:00	73	16,26	0,19
1:37:30	73	16,25	0,19
1:38:00	73	16,24	0,19
1:38:30	73	16,23	0,20
1:39:00	73	16,23	0,20
1:39:30	73	16,22	0,20
1:40:00	73	16,21	0,20
1:40:30	73	16,20	0,21
1:41:00	73	16,19	0,21
1:41:30	73	16,18	0,22
1:42:00	73	16,17	0,22
1:42:30	73	16,16	0,23
1:43:00	73	16,15	0,23
1:43:30	73	16,14	0,23
1:44:00	73	16,13	0,24
1:44:30	73	16,11	0,24
1:45:00	73	16,09	0,26
1:45:30	73	16,09	0,26
1:46:00	73	16,08	0,26
1:46:30	73	16,07	0,26
1:47:00	73	16,06	0,26
1:47:30	73	16,05	0,27
1:48:00	73	16,05	0,27
1:48:30	73	16,03	0,28
1:49:00	73	16,03	0,28
1:49:30	73	16,02	0,28
1:50:00	73	16,00	0,29
1:50:30	73	15,99	0,29
1:51:00	73	15,99	0,30
1:51:30	73	15,98	0,30
1:52:00	73	15,96	0,30
1:52:30	73	15,96	0,31
1:53:00	73	15,95	0,31
1:53:30	73	15,91	0,33
1:54:00	73	15,90	0,33
1:54:30	73	15,89	0,34
1:55:00	73	15,88	0,34
1:55:30	73	15,88	0,34
1:56:00	73	15,86	0,35
1:56:30	73	15,85	0,35
1:57:00	73	15,85	0,36
1:57:30	73	15,84	0,36
1:58:00	73	15,83	0,36
1:58:30	73	15,82	0,37
1:59:00	73	15,81	0,37
1:59:30	73	15,80	0,38
2:00:00	73	15,79	0,38
2:00:30	73	15,78	0,39
2:01:00	72	15,78	0,39
2:01:30	73	15,75	0,40
2:02:00	73	15,74	0,40
2:02:30	73	15,73	0,41
2:03:00	73	15,73	0,41
2:03:30	73	15,72	0,41
2:04:00	73	15,71	0,42
2:04:30	73	15,70	0,42
2:05:00	73	15,69	0,42
2:05:30	73	15,69	0,43
2:06:00	73	15,68	0,43
2:06:30	73	15,67	0,43
2:07:00	73	15,66	0,44
2:07:30	73	15,65	0,45
2:08:00	73	15,64	0,45
2:08:30	73	15,63	0,45
2:09:00	73	15,63	0,46
2:09:30	73	15,61	0,46
2:10:00	73	15,61	0,46
2:10:30	73	15,59	0,47
2:11:00	73	15,58	0,48
2:11:30	73	15,57	0,48
2:12:00	73	15,57	0,48
2:12:30	73	15,56	0,49
2:13:00	73	15,55	0,49
2:13:30	73	15,55	0,50
2:14:00	73	15,54	0,50
2:14:30	73	15,53	0,50
2:15:00	73	15,52	0,51
2:15:30	73	15,52	0,51
2:16:00	73	15,51	0,51
2:16:30	73	15,50	0,52
2:17:00	73	15,49	0,52
2:17:30	73	15,49	0,52
2:18:00	73	15,48	0,53
2:18:30	73	15,47	0,53
2:19:00	73	15,46	0,54
2:19:30	73	15,44	0,55
2:20:00	73	15,43	0,55
2:20:30	73	15,43	0,55
2:21:00	73	15,43	0,56
2:21:30	73	15,42	0,56
2:22:00	73	15,41	0,56
2:22:30	73	15,40	0,57
2:23:00	73	15,39	0,57
2:23:30	73	15,39	0,57
2:24:00	73	15,38	0,58
2:24:30	73	15,38	0,58
2:25:00	73	15,37	0,59
2:25:30	73	15,36	0,59
2:26:00	73	15,36	0,59
2:26:30	73	15,35	0,59
2:27:00	73	15,34	0,60
2:27:30	73	15,33	0,61
2:28:00	73	15,33	0,61
2:28:30	73	15,33	0,61
2:29:00	73	15,33	0,61
2:29:30	73	15,33	0,61
2:30:00	73	15,33	0,61
2:30:30	73	15,33	0,61
2:31:00	73	15,27	0,64
2:31:30	73	15,27	0,64
2:32:00	73	15,26	0,64
2:32:30	73	15,26	0,64
2:33:00	73	15,25	0,65
2:33:30	73	15,25	0,65
2:34:00	73	15,24	0,65
2:34:30	73	15,23	0,66
2:35:00	73	15,22	0,66
2:35:30	73	15,21	0,67
2:36:00	73	15,21	0,67
2:36:30	73	15,21	0,67
2:37:00	73	15,19	0,68
2:37:30	73	15,18	0,68
2:38:00	73	15,18	0,68
2:38:30	73	15,18	0,68
2:39:00	73	15,15	0,70
2:39:30	73	15,15	0,70
2:40:00	73	15,15	0,70
2:40:30	73	15,15	0,70
2:41:00	73	15,14	0,71
2:41:30	73	15,13	0,71
2:42:00	73	15,13	0,72
2:42:30	73	15,12	0,72
2:43:00	73	15,12	0,72
2:43:30	73	15,10	0,73
2:44:00	73	15,10	0,73
2:44:30	73	15,09	0,73
2:45:00	73	15,09	0,74
2:45:30	73	15,08	0,74
2:46:00	73	15,07	0,75
2:46:30	73	15,07	0,75
2:47:00	73	15,05	0,76
2:47:30	73	15,04	0,77
2:48:00	73	15,04	0,77
2:48:30	73	15,04	0,77
2:49:00	73	15,04	0,77
2:49:30	73	15,03	0,77
2:50:00	73	15,02	0,78
2:50:30	73	15,02	0,78
2:51:00	73	15,01	0,78
2:51:30	73	15,00	0,79
2:52:00	73	15,00	0,79
2:52:30	73	14,99	0,80
2:53:00	73	14,98	0,80
2:53:30	73	14,98	0,80
2:54:00	73	14,97	0,81
2:54:30	73	14,97	0,81
2:55:00	73	14,96	0,81
2:55:30	73	14,95	0,82
2:56:00	73	14,96	0,81
2:56:30	73	14,93	0,83
2:57:00	73	14,93	0,83
2:57:30	73	14,92	0,84
2:58:00	73	14,91	0,84
2:58:30	73	14,91	0,84
2:59:00	73	14,91	0,85
2:59:30	73	14,91	0,85
3:00:00	73	14,90	0,85
3:00:30	73	14,89	0,86
3:01:00	73	14,89	0,86
3:01:30	73	14,89	0,86
3:02:00	73	14,88	0,87
3:02:30	73	14,87	0,87
3:03:00	73	14,87	0,87
3:03:30	73	14,86	0,87
3:04:00	73	14,86	0,88
3:04:30	73	14,85	0,88
3:05:00	73	14,85	0,88
3:05:30	73	14,83	0,90
3:06:00	73	14,82	0,90
3:06:30	73	14,81	0,91
3:07:00	73	14,82	0,90
3:07:30	73	14,80	0,91
3:08:00	73	14,80	0,91
3:08:30	73	14,80	0,91
3:09:00	73	14,79	0,92
3:09:30	73	14,79	0,92
3:10:00	73	14,79	0,92
3:10:30	73	14,78	0,93
3:11:00	73	14,77	0,93
3:11:30	73	14,77	0,94
3:12:00	73	14,77	0,94
3:12:30	73	14,76	0,94
3:13:00	73	14,75	0,95
3:13:30	73	14,75	0,95
3:14:00	73	14,74	0,95
3:14:30	73	14,73	0,96
3:15:00	73	14,73	0,96
3:15:30	73	14,71	0,97
3:16:00	73	14,70	0,98
3:16:30	73	14,70	0,98
3:17:00	73	14,70	0,98
3:17:30	73	14,70	0,98
3:18:00	73	14,70	0,98
3:18:30	73	14,69	0,99
3:19:00	73	14,68	0,99
3:19:30	73	14,68	0,99
3:20:00	73	14,67	1,00
3:20:30	73	14,67	1,00
3:21:00	73	14,67	1,00
3:21:30	73	14,66	1,01
3:22:00	73	14,65	1,01
3:22:30	73	14,65	1,01
3:23:00	73	14,64	1,02
3:23:30	73	14,64	1,02
3:24:00	73	14,64	1,02
3:24:30	73	14,63	1,03
3:25:00	73	14,63	1,03
3:25:30	73	14,63	1,03
3:26:00	73	14,61	1,04
3:26:30	73	14,60	1,05
3:27:00	73	14,60	1,05
3:27:30	73	14,60	1,05
3:28:00	73	14,59	1,05
3:28:30	73	14,59	1,06
3:29:00	73	14,59	1,06
3:29:30	73	14,58	1,06
3:30:00	73	14,57	1,07
3:30:30	73	14,57	1,07
3:31:00	73	14,56	1,08
3:31:30	73	14,55	1,08
3:32:00	73	14,55	1,08
3:32:30	73	14,55	1,08
3:33:00	73	14,55	1,09
3:33:30	73	14,55	1,09
3:34:00	73	14,54	1,09
3:34:30	73	14,53	1,10
3:35:00	73	14,53	1,10
3:35:30	73	14,50	1,12
3:36:00	73	14,50	1,12
3:36:30	73	14,50	1,12
3:37:00	73	14,50	1,12
3:37:30	73	14,50	1,12
3:38:00	73	14,49	1,12
3:38:30	73	14,49	1,12
3:39:00	73	14,49	1,13
3:39:30	73	14,48	1,13
3:40:00	73	14,48	1,13
3:40:30	73	14,47	1,14
3:41:00	73	14,47	1,14
3:41:30	73	14,46	1,15
3:42:00	73	14,46	1,15
3:42:30	73	14,46	1,15
3:43:00	73	14,45	1,16
3:43:30	73	14,45	1,16
3:44:00	73	14,44	1,16
3:44:30	73	14,43	1,17
3:45:00	73	14,43	1,17
3:45:30	73	14,42	1,18
3:46:00	73	14,41	1,18
3:46:30	73	14,41	1,19
3:47:00	73	14,41	1,18
3:47:30	73	14,41	1,19
3:48:00	73	14,40	1,20
3:48:30	73	14,40	1,20
3:49:00	73	14,40	1,20
3:49:30	73	14,39	1,20
3:50:00	73	14,38	1,21
3:50:30	73	14,38	1,21
3:51:00	73	14,38	1,21
3:51:30	73	14,38	1,21
3:52:00	73	14,37	1,22
3:52:30	73	14,37	1,22
3:53:00	73	14,36	1,22
3:53:30	73	14,36	1,22
3:54:00	73	14,36	1,22
3:54:30	73	14,35	1,23
3:55:00	73	14,35	1,24
3:55:30	73	14,34	1,24
3:56:00	73	14,35	1,24
3:56:30	73	14,32	1,25
3:57:00	73	14,32	1,25
3:57:30	73	14,32	1,26
3:58:00	73	14,32	1,26
3:58:30	73	14,32	1,26
3:59:00	73	14,31	1,26
3:59:30	73	14,31	1,26
4:00:00	73	14,30	1,27
4:00:30	73	14,30	1,27
4:01:00	73	14,29	1,28
4:01:30	73	14,29	1,28
4:02:00	73	14,29	1,28
4:02:30	73	14,29	1,28
4:03:00	73	14,29	1,28
4:03:30	73	14,28	1,29
4:04:00	73	14,27	1,29
4:04:30	73	14,27	1,29
4:05:00	73	14,26	1,30
4:05:30	73	14,26	1,30
4:06:00	73	14,25	1,31
4:06:30	73	14,25	1,31
4:07:00	73	14,25	1,31
4:07:30	73	14,25	1,31
4:08:00	73	14,23	1,32
4:08:30	73	14,23	1,33
4:09:00	73	14,23	1,33
4:09:30	73	14,23	1,33
4:10:00	73	14,23	1,33
4:10:30	73	14,22	1,34
4:11:00	73	14,22	1,34
4:11:30	73	14,21	1,34
4:12:00	73	14,21	1,34
4:12:30	73	14,20	1,35
4:13:00	73	14,20	1,35
4:13:30	73	14,20	1,35
4:14:00	73	14,19	1,35
4:14:30	73	14,19	1,35
4:15:00	73	14,19	1,36
4:15:30	73	14,19	1,36
4:16:00	73	14,18	1,37
4:16:30	73	14,18	1,37
4:17:00	73	14,17	1,37
4:17:30	73	14,17	1,37
4:18:00	73	14,16	1,38
4:18:30	73	14,15	1,39
4:19:00	73	14,15	1,39
4:19:30	73	14,15	1,39
4:20:00	73	14,14	1,40
4:20:30	73	14,14	1,40
4:21:00	73	14,14	1,40
4:21:30	73	14,14	1,40
4:22:00	73	14,13	1,40
4:22:30	73	14,13	1,40
4:23:00	73	14,13	1,41
4:23:30	73	14,13	1,41
4:24:00	73	14,13	1,41
4:24:30	73	14,12	1,42
4:25:00	73	14,12	1,42
4:25:30	73	14,11	1,42
4:26:00	73	14,11	1,42
4:26:30	73	14,11	1,43
4:27:00	73	14,11	1,43
4:27:30	73	14,11	1,43
4:28:00	73	14,10	1,43
4:28:30	73	14,10	1,43
4:29:00	73	14,09	1,44
4:29:30	73	14,09	1,44
4:30:00	73	14,09	1,44
4:30:30	73	14,07	1,46
4:31:00	73	14,07	1,46
4:31:30	73	14,07	1,46
4:32:00	73	14,07	1,46
4:32:30	73	14,07	1,46
4:33:00	73	14,06	1,47
4:33:30	73	14,06	1,47
4:34:00	73	14,05	1,47
4:34:30	73	14,05	1,47
4:35:00	73	14,05	1,47
4:35:30	73	14,05	1,48
4:36:00	73	14,05	1,48
4:36:30	73	14,04	1,49
4:37:00	73	14,04	1,49
4:37:30	73	14,04	1,49
4:38:00	73	14,03	1,49
4:38:30	73	14,03	1,49
4:39:00	73	14,03	1,49
4:39:30	73	14,02	1,50
4:40:00	73	14,02	1,51
4:40:30	73	14,01	1,51
4:41:00	73	14,00	1,52
4:41:30	73	14,00	1,52
4:42:00	73	14,00	1,52
4:42:30	73	14,00	1,52
4:43:00	73	14,00	1,52
4:43:30	73	13,99	1,53
4:44:00	73	13,99	1,53
4:44:30	73	13,98	1,53
4:45:00	73	13,98	1,53
4:45:30	73	13,98	1,53
4:46:00	73	13,98	1,54
4:46:30	73	13,98	1,54
4:47:00	73	13,98	1,54
4:47:30	73	13,97	1,55
4:48:00	73	13,97	1,55
4:48:30	73	13,97	1,55
4:49:00	73	13,97	1,55
4:49:30	73	13,96	1,55
4:50:00	73	13,95	1,56
4:50:30	73	13,95	1,56
4:51:00	73	13,95	1,57
4:51:30	73	13,94	1,57
4:52:00	73	13,94	1,57
4:52:30	73	13,94	1,57
4:53:00	73	13,94	1,57
4:53:30	73	13,93	1,58
4:54:00	73	13,93	1,58
4:54:30	73	13,93	1,58
4:55:00	73	13,93	1,59
4:55:30	73	13,93	1,59
4:56:00	73	13,93	1,59
4:56:30	73	13,92	1,59
4:57:00	73	13,92	1,59
4:57:30	73	13,92	1,59
4:58:00	73	13,91	1,60
4:58:30	73	13,91	1,60
4:59:00	73	13,91	1,60
4:59:30	73	13,91	1,60
5:00:00	73	13,90	1,61
5:00:30	73	13,90	1,61
5:01:00	73	13,89	1,61
5:01:30	73	13,89	1,61
5:02:00	73	13,88	1,63
5:02:30	73	13,88	1,63
5:03:00	73	13,88	1,63
5:03:30	73	13,88	1,63
5:04:00	73	13,88	1,63
5:04:30	73	13,87	1,63
5:05:00	73	13,87	1,63
5:05:30	73	13,87	1,63
5:06:00	73	13,87	1,64
5:06:30	73	13,87	1,64
5:07:00	73	13,87	1,64
5:07:30	73	13,86	1,65
5:08:00	73	13,86	1,65
5:08:30	73	13,86	1,65
5:09:00	73	13,85	1,66
5:09:30	73	13,85	1,66
5:10:00	73	13,85	1,66
5:10:30	73	13,85	1,66
5:11:00	73	13,84	1,66
5:11:30	73	13,84	1,66
5:12:00	73	13,84	1,67
5:12:30	73	13,84	1,66
5:13:00	73	13,82	1,68
5:13:30	73	13,82	1,68
5:14:00	73	13,82	1,68
5:14:30	73	13,82	1,68
5:15:00	73	13,82	1,68
5:15:30	73	13,82	1,68
5:16:00	73	13,82	1,68
5:16:30	73	13,81	1,69
5:17:00	73	13,81	1,69
5:17:30	73	13,81	1,69
5:18:00	73	13,80	1,70
5:18:30	73	13,80	1,70
5:19:00	73	13,80	1,70
5:19:30	73	13,80	1,70
5:20:00	73	13,80	1,70
5:20:30	73	13,80	1,70
5:21:00	73	13,80	1,70
5:21:30	73	13,80	1,70
5:22:00	73	13,79	1,71
5:22:30	73	13,79	1,71
5:23:00	73	13,77	1,73
5:23:30	73	13,77	1,73
5:24:00	73	13,77	1,73
5:24:30	73	13,77	1,73
5:25:00	73	13,77	1,73
5:25:30	73	13,77	1,73
5:26:00	73	13,77	1,73
5:26:30	73	13,77	1,73
5:27:00	73	13,77	1,73
5:27:30	73	13,76	1,74
5:28:00	73	13,76	1,74
5:28:30	73	13,76	1,74
5:29:00	73	13,75	1,75
5:29:30	73	13,75	1,75
5:30:00	73	13,75	1,75
5:30:30	73	13,75	1,75
5:31:00	73	13,75	1,75
5:31:30	73	13,75	1,76
5:32:00	73	13,75	1,76
5:32:30	73	13,75	1,76
5:33:00	73	13,74	1,76
5:33:30	73	13,74	1,76
5:34:00	73	13,72	1,78
5:34:30	73	13,72	1,78
5:35:00	73	13,72	1,78
5:35:30	73	13,72	1,78
5:36:00	73	13,72	1,78
5:36:30	73	13,72	1,78
5:37:00	73	13,72	1,78
5:37:30	73	13,71	1,78
5:38:00	73	13,71	1,78
5:38:30	73	13,71	1,78
5:39:00	73	13,71	1,78
5:39:30	73	13,71	1,79
5:40:00	73	13,71	1,79
5:40:30	73	13,71	1,79
5:41:00	73	13,71	1,79
5:41:30	73	13,70	1,80
5:42:00	73	13,70	1,80
5:42:30	73	13,70	1,80
5:43:00	73	13,70	1,80
5:43:30	73	13,70	1,80
5:44:00	73	13,69	1,81
5:44:30	73	13,69	1,81
5:45:00	73	13,69	1,81
5:45:30	73	13,68	1,82
5:46:00	73	13,68	1,82
5:46:30	73	13,68	1,82
5:47:00	73	13,68	1,82
5:47:30	73	13,68	1,82
5:48:00	73	13,68	1,82
5:48:30	73	13,67	1,83
5:49:00	73	13,67	1,83
5:49:30	73	13,67	1,83
5:50:00	73	13,67	1,83
5:50:30	73	13,66	1,84
5:51:00	73	13,66	1,84
5:51:30	73	13,66	1,84
5:52:00	73	13,66	1,84
5:52:30	73	13,66	1,84
5:53:00	73	13,66	1,84
5:53:30	73	13,66	1,84
5:54:00	73	13,66	1,84
5:54:30	73	13,65	1,85
5:55:00	73	13,66	1,84
5:55:30	73	13,64	1,86
5:56:00	73	13,64	1,86
5:56:30	73	13,64	1,86
5:57:00	73	13,64	1,86
5:57:30	73	13,64	1,86
5:58:00	73	13,64	1,86
5:58:30	73	13,63	1,87
5:59:00	73	13,63	1,87
5:59:30	73	13,63	1,87
6:00:00	73	13,63	1,87
6:00:30	73	13,63	1,88
6:01:00	73	13,63	1,88
6:01:30	73	13,63	1,88
6:02:00	73	13,63	1,88
6:02:30	73	13,62	1,88
6:03:00	73	13,62	1,88
6:03:30	73	13,62	1,88
6:04:00	73	13,62	1,88
6:04:30	73	13,62	1,88
6:05:00	73	13,62	1,88
6:05:30	73	13,61	1,89
6:06:00	73	13,61	1,89
6:06:30	73	13,60	1,91
6:07:00	73	13,60	1,91
6:07:30	73	13,60	1,91
6:08:00	73	13,60	1,91
6:08:30	73	13,60	1,91
6:09:00	73	13,60	1,91
6:09:30	73	13,60	1,91
6:10:00	73	13,60	1,91
6:10:30	73	13,59	1,91
6:11:00	73	13,59	1,91
6:11:30	73	13,59	1,91
6:12:00	73	13,59	1,91
6:12:30	73	13,59	1,91
6:13:00	73	13,58	1,92
6:13:30	73	13,58	1,92
6:14:00	73	13,58	1,92
6:14:30	73	13,58	1,92
6:15:00	73	13,58	1,92
6:15:30	73	13,57	1,93
6:16:00	73	13,57	1,93
6:16:30	73	13,57	1,93
6:17:00	73	13,57	1,93
6:17:30	73	13,57	1,93
6:18:00	73	13,57	1,93
6:18:30	73	13,57	1,94
6:19:00	73	13,57	1,94
6:19:30	73	13,56	1,95
6:20:00	73	13,56	1,95
6:20:30	73	13,57	1,94
6:21:00	73	13,55	1,95
6:21:30	73	13,55	1,95
6:22:00	73	13,55	1,95
6:22:30	73	13,55	1,95
6:23:00	73	13,55	1,95
6:23:30	73	13,54	1,96
6:24:00	73	13,54	1,96
6:24:30	73	13,54	1,96
6:25:00	73	13,54	1,96
6:25:30	73	13,54	1,96
6:26:00	73	13,54	1,96
6:26:30	73	13,54	1,97
6:27:00	73	13,54	1,97
6:27:30	73	13,54	1,97
6:28:00	73	13,54	1,97
6:28:30	73	13,54	1,97
6:29:00	73	13,54	1,97
6:29:30	73	13,53	1,98
6:30:00	73	13,53	1,98
6:30:30	73	13,53	1,98
6:31:00	73	13,53	1,98
6:31:30	73	13,53	1,98
6:32:00	73	13,53	1,98
6:32:30	73	13,52	1,99
6:33:00	73	13,52	1,99
6:33:30	73	13,52	1,99
6:34:00	73	13,50	2,00
6:34:30	73	13,50	2,00
6:35:00	73	13,50	2,00
6:35:30	73	13,50	2,00
6:36:00	73	13,50	2,00
6:36:30	73	13,50	2,00
6:37:00	73	13,50	2,00
6:37:30	73	13,50	2,00
6:38:00	73	13,50	2,00
6:38:30	73	13,50	2,01
6:39:00	73	13,50	2,01
6:39:30	73	13,50	2,01
6:40:00	73	13,50	2,01
6:40:30	73	13,50	2,01
6:41:00	73	13,49	2,02
6:41:30	73	13,49	2,02
6:42:00	73	13,49	2,02
6:42:30	73	13,49	2,02
6:43:00	73	13,49	2,02
6:43:30	73	13,49	2,02
6:44:00	73	13,49	2,02
6:44:30	73	13,49	2,02
6:45:00	73	13,48	2,03
6:45:30	73	13,48	2,03
6:46:00	73	13,48	2,03
6:46:30	73	13,48	2,03
6:47:00	73	13,47	2,04
6:47:30	73	13,47	2,04
6:48:00	73	13,47	2,04
6:48:30	73	13,47	2,04
6:49:00	73	13,47	2,04
6:49:30	73	13,47	2,04
6:50:00	73	13,47	2,04
6:50:30	73	13,47	2,04
6:51:00	73	13,46	2,05
6:51:30	73	13,46	2,05
6:52:00	73	13,46	2,05
6:52:30	73	13,46	2,05
6:53:00	73	13,46	2,05
6:53:30	73	13,46	2,05
6:54:00	73	13,45	2,06
6:54:30	73	13,45	2,06
6:55:00	73	13,45	2,06
6:55:30	73	13,45	2,06
6:56:00	73	13,45	2,06
6:56:30	73	13,45	2,06
6:57:00	73	13,45	2,06
6:57:30	73	13,45	2,06
6:58:00	73	13,45	2,06
6:58:30	73	13,45	2,07
6:59:00	73	13,45	2,07
6:59:30	73	13,45	2,07
7:00:00	73	13,43	2,08
7:00:30	73	13,43	2,08
7:01:00	73	13,43	2,08
7:01:30	73	13,43	2,08
7:02:00	73	13,43	2,08
7:02:30	73	13,43	2,08
7:03:00	73	13,43	2,08
7:03:30	73	13,43	2,08
7:04:00	73	13,43	2,08
7:04:30	73	13,43	2,08
7:05:00	73	13,43	2,08
7:05:30	73	13,42	2,09
7:06:00	73	13,42	2,09
7:06:30	73	13,42	2,09
7:07:00	73	13,42	2,09
7:07:30	73	13,42	2,09
7:08:00	73	13,42	2,09
7:08:30	73	13,42	2,09
7:09:00	73	13,41	2,10
7:09:30	73	13,41	2,10
7:10:00	73	13,41	2,10
7:10:30	73	13,41	2,10
7:11:00	73	13,41	2,10
7:11:30	73	13,41	2,10
7:12:00	73	13,41	2,11
7:12:30	73	13,41	2,11
7:13:00	73	13,41	2,11
7:13:30	73	13,40	2,12
7:14:00	73	13,40	2,12
7:14:30	73	13,40	2,12
7:15:00	73	13,40	2,12
7:15:30	73	13,40	2,12
7:16:00	73	13,40	2,12
7:16:30	73	13,40	2,12
7:17:00	73	13,39	2,13
7:17:30	73	13,39	2,13
7:18:00	73	13,39	2,13
7:18:30	73	13,39	2,13
7:19:00	73	13,39	2,13
7:19:30	73	13,39	2,13
7:20:00	73	13,39	2,13
7:20:30	73	13,39	2,13
7:21:00	73	13,39	2,13
7:21:30	73	13,39	2,13
7:22:00	73	13,39	2,13
7:22:30	73	13,39	2,13
7:23:00	73	13,39	2,13
7:23:30	73	13,39	2,13
7:24:00	73	13,39	2,13
7:24:30	73	13,38	2,14
7:25:00	73	13,38	2,14
7:25:30	73	13,38	2,14
7:26:00	73	13,37	2,15
7:26:30	73	13,37	2,15
7:27:00	73	13,36	2,16
7:27:30	73	13,36	2,16
7:28:00	73	13,36	2,16
7:28:30	73	13,36	2,16
7:29:00	73	13,36	2,16
7:29:30	73	13,36	2,16
7:30:00	73	13,36	2,16
7:30:30	73	13,36	2,16
7:31:00	73	13,36	2,16
7:31:30	73	13,36	2,16
7:32:00	73	13,36	2,16
7:32:30	73	13,36	2,16
7:33:00	73	13,36	2,17
7:33:30	73	13,36	2,17
7:34:00	73	13,36	2,17
7:34:30	73	13,36	2,17
7:35:00	73	13,36	2,17
7:35:30	73	13,36	2,17
7:36:00	73	13,36	2,17
7:36:30	73	13,36	2,17
7:37:00	73	13,36	2,17
7:37:30	73	13,35	2,18
7:38:00	73	13,35	2,18
7:38:30	73	13,35	2,18
7:39:00	73	13,35	2,18
7:39:30	73	13,34	2,19
7:40:00	73	13,34	2,19
7:40:30	73	13,34	2,19
7:41:00	73	13,34	2,19
7:41:30	73	13,34	2,19
7:42:00	73	13,34	2,19
7:42:30	73	13,34	2,19
7:43:00	73	13,34	2,19
7:43:30	73	13,33	2,19
7:44:00	73	13,33	2,19
7:44:30	73	13,33	2,19
7:45:00	73	13,33	2,19
7:45:30	73	13,33	2,19
7:46:00	73	13,33	2,19
7:46:30	73	13,33	2,19
7:47:00	73	13,33	2,19
7:47:30	73	13,33	2,19
7:48:00	73	13,32	2,20
7:48:30	73	13,32	2,20
7:49:00	73	13,32	2,20
7:49:30	73	13,32	2,20
7:50:00	73	13,32	2,20
7:50:30	73	13,32	2,20
7:51:00	73	13,32	2,20
7:51:30	73	13,32	2,20
7:52:00	73	13,32	2,21
7:52:30	73	13,32	2,21
7:53:00	73	13,31	2,22
7:53:30	73	13,31	2,22
7:54:00	73	13,31	2,22
7:54:30	73	13,31	2,22
7:55:00	73	13,31	2,22
7:55:30	73	13,31	2,22
7:56:00	73	13,31	2,22
7:56:30	73	13,31	2,22
7:57:00	73	13,31	2,22
7:57:30	73	13,31	2,22
7:58:00	73	13,30	2,23
7:58:30	73	13,30	2,23
7:59:00	73	13,30	2,23
7:59:30	73	13,30	2,23
8:00:00	73	13,30	2,23
8:00:30	73	13,30	2,23
8:01:00	73	13,30	2,23
8:01:30	73	13,30	2,23
8:02:00	73	13,30	2,23
8:02:30	73	13,30	2,23
8:03:00	73	13,30	2,24
8:03:30	73	13,30	2,24
8:04:00	73	13,30	2,24
8:04:30	73	13,30	2,24
8:05:00	73	13,30	2,24
8:05:30	73	13,30	2,24
8:06:00	73	13,28	2,26
8:06:30	73	13,28	2,26
8:07:00	73	13,28	2,26
8:07:30	73	13,28	2,26
8:08:00	73	13,28	2,26
8:08:30	73	13,28	2,26
8:09:00	73	13,28	2,26
8:09:30	73	13,28	2,26
8:10:00	73	13,28	2,26
8:10:30	73	13,28	2,26
8:11:00	73	13,28	2,26
8:11:30	73	13,28	2,26
8:12:00	73	13,28	2,26
8:12:30	73	13,28	2,26
8:13:00	73	13,28	2,26
8:13:30	73	13,27	2,26
8:14:00	73	13,27	2,26
8:14:30	73	13,27	2,26
8:15:00	73	13,27	2,26
8:15:30	73	13,27	2,26
8:16:00	73	13,27	2,26
8:16:30	73	13,27	2,26
8:17:00	73	13,27	2,26
8:17:30	73	13,27	2,26
8:18:00	73	13,27	2,27
8:18:30	73	13,27	2,27
8:19:00	73	13,26	2,28
8:19:30	73	13,26	2,28
8:20:00	73	13,26	2,28
8:20:30	73	13,26	2,28
8:21:00	73	13,26	2,28
8:21:30	73	13,26	2,28
8:22:00	73	13,26	2,28
8:22:30	73	13,26	2,28
8:23:00	73	13,26	2,28
8:23:30	73	13,26	2,28
8:24:00	73	13,26	2,28
8:24:30	73	13,26	2,28
8:25:00	73	13,26	2,28
8:25:30	73	13,26	2,28
8:26:00	73	13,25	2,29
8:26:30	73	13,25	2,29
8:27:00	73	13,25	2,29
8:27:30	73	13,25	2,29
8:28:00	73	13,25	2,29
8:28:30	73	13,25	2,29
8:29:00	73	13,25	2,29
8:29:30	73	13,24	2,30
8:30:00	73	13,25	2,29
8:30:30	73	13,23	2,31
8:31:00	73	13,23	2,31
8:31:30	73	13,23	2,31
8:32:00	73	13,23	2,31
8:32:30	73	13,24	2,30
8:33:00	73	13,23	2,31
8:33:30	73	13,23	2,31
8:34:00	73	13,23	2,31
8:34:30	73	13,23	2,31
8:35:00	73	13,23	2,31
8:35:30	73	13,23	2,31
8:36:00	73	13,23	2,31
8:36:30	73	13,23	2,31
8:37:00	73	13,23	2,31
8:37:30	73	13,23	2,31
8:38:00	73	13,23	2,31
8:38:30	73	13,23	2,31
8:39:00	73	13,23	2,31
8:39:30	73	13,23	2,32
8:40:00	73	13,23	2,31
8:40:30	73	13,23	2,32
8:41:00	73	13,23	2,32
8:41:30	73	13,23	2,32
8:42:00	73	13,22	2,33
8:42:30	73	13,22	2,33
8:43:00	73	13,22	2,33
8:43:30	73	13,22	2,33
8:44:00	73	13,22	2,33
8:44:30	73	13,22	2,33
8:45:00	73	13,22	2,33
8:45:30	73	13,22	2,33
8:46:00	73	13,22	2,33
8:46:30	73	13,21	2,34
8:47:00	73	13,21	2,34
8:47:30	73	13,21	2,34
8:48:00	73	13,21	2,34
8:48:30	73	13,21	2,34
8:49:00	73	13,21	2,34
8:49:30	73	13,21	2,34
8:50:00	73	13,21	2,34
8:50:30	73	13,21	2,34
8:51:00	73	13,21	2,34
8:51:30	73	13,21	2,34
8:52:00	73	13,21	2,34
8:52:30	73	13,21	2,34
8:53:00	73	13,21	2,35
8:53:30	73	13,21	2,35
8:54:00	73	13,21	2,35
8:54:30	73	13,20	2,36
8:55:00	73	13,20	2,36
8:55:30	73	13,20	2,36
8:56:00	73	13,20	2,36
8:56:30	73	13,20	2,36
8:57:00	73	13,20	2,36
8:57:30	73	13,20	2,36
8:58:00	73	13,20	2,36
8:58:30	73	13,20	2,36
8:59:00	73	13,20	2,36
8:59:30	73	13,20	2,36
9:00:00	73	13,20	2,36
9:00:30	73	13,19	2,36
9:01:00	73	13,19	2,36
9:01:30	73	13,19	2,36
9:02:00	73	13,19	2,36
9:02:30	73	13,19	2,36
9:03:00	73	13,19	2,36
9:03:30	73	13,19	2,36
9:04:00	73	13,19	2,36
9:04:30	73	13,19	2,36
9:05:00	73	13,19	2,36
9:05:30	73	13,19	2,36
9:06:00	73	13,19	2,36
9:06:30	73	13,19	2,36
9:07:00	73	13,19	2,36
9:07:30	73	13,18	2,37
9:08:00	73	13,18	2,37
9:08:30	73	13,18	2,37
9:09:00	73	13,18	2,38
9:09:30	73	13,18	2,38
9:10:00	73	13,18	2,38
9:10:30	73	13,18	2,38
9:11:00	73	13,18	2,38
9:11:30	73	13,18	2,38
9:12:00	73	13,18	2,38
9:12:30	73	13,18	2,38
9:13:00	73	13,18	2,38
9:13:30	73	13,18	2,38
9:14:00	73	13,18	2,38
9:14:30	73	13,17	2,39
9:15:00	73	13,17	2,39
9:15:30	73	13,17	2,39
9:16:00	73	13,17	2,39
9:16:30	73	13,17	2,39
9:17:00	73	13,17	2,39
9:17:30	73	13,17	2,39
9:18:00	73	13,17	2,39
9:18:30	73	13,17	2,39
9:19:00	73	13,17	2,39
9:19:30	73	13,17	2,39
9:20:00	73	13,17	2,39
9:20:30	73	13,16	2,40
9:21:00	73	13,16	2,40
9:21:30	73	13,17	2,39
9:22:00	73	13,15	2,41
9:22:30	73	13,15	2,41
9:23:00	73	13,15	2,41
9:23:30	73	13,15	2,41
9:24:00	73	13,15	2,41
9:24:30	73	13,15	2,41
9:25:00	73	13,15	2,41
9:25:30	73	13,15	2,41
9:26:00	73	13,15	2,41
9:26:30	73	13,15	2,41
9:27:00	73	13,15	2,41
9:27:30	73	13,15	2,41
9:28:00	73	13,15	2,41
9:28:30	73	13,15	2,41
9:29:00	73	13,15	2,41
9:29:30	73	13,15	2,41
9:30:00	73	13,15	2,41
9:30:30	73	13,15	2,41
9:31:00	73	13,14	2,42
9:31:30	73	13,14	2,42
9:32:00	73	13,15	2,41
9:32:30	73	13,15	2,41
9:33:00	73	13,14	2,42
9:33:30	73	13,14	2,42
9:34:00	73	13,14	2,42
9:34:30	73	13,14	2,42
9:35:00	73	13,14	2,43
9:35:30	73	13,14	2,43
9:36:00	73	13,14	2,43
9:36:30	73	13,14	2,43
9:37:00	73	13,14	2,43
9:37:30	73	13,14	2,43
9:38:00	73	13,14	2,43
9:38:30	73	13,14	2,43
9:39:00	73	13,14	2,43
9:39:30	73	13,14	2,43
9:40:00	73	13,14	2,43
9:40:30	73	13,13	2,44
9:41:00	73	13,13	2,44
9:41:30	73	13,13	2,44
9:42:00	73	13,13	2,44
9:42:30	73	13,13	2,44
9:43:00	73	13,13	2,44
9:43:30	73	13,13	2,44
9:44:00	73	13,13	2,44
9:44:30	73	13,13	2,44
9:45:00	73	13,13	2,44
9:45:30	73	13,13	2,44
9:46:00	73	13,13	2,44
9:46:30	73	13,13	2,44
9:47:00	73	13,12	2,45
9:47:30	73	13,12	2,45
9:48:00	73	13,12	2,46
9:48:30	73	13,12	2,46
9:49:00	73	13,12	2,46
9:49:30	73	13,12	2,46
9:50:00	73	13,12	2,46
9:50:30	73	13,12	2,46
9:51:00	73	13,12	2,46
9:51:30	73	13,12	2,46
9:52:00	73	13,12	2,46
9:52:30	73	13,12	2,46
9:53:00	73	13,12	2,46
9:53:30	73	13,12	2,46
9:54:00	73	13,12	2,46
9:54:30	73	13,12	2,46
9:55:00	73	13,12	2,46
9:55:30	73	13,12	2,46
9:56:00	73	13,12	2,46
9:56:30	73	13,12	2,46
9:57:00	73	13,12	2,46
9:57:30	73	13,12	2,46
9:58:00	73	13,11	2,47
9:58:30	73	13,12	2,46
9:59:00	73	13,11	2,47
9:59:30	73	13,11	2,47
10:00:00	73	13,11	2,47
10:00:30	73	13,10	2,48
10:01:00	73	13,10	2,48
10:01:30	73	13,10	2,48
10:02:00	73	13,10	2,48
10:02:30	73	13,10	2,48
10:03:00	73	13,10	2,48
10:03:30	73	13,10	2,48
10:04:00	73	13,10	2,48
10:04:30	73	13,10	2,48
10:05:00	73	13,10	2,48
10:05:30	73	13,10	2,48
10:06:00	73	13,10	2,48
10:06:30	73	13,10	2,48
10:07:00	73	13,10	2,48
10:07:30	73	13,10	2,48
10:08:00	73	13,10	2,48
10:08:30	73	13,10	2,48
10:09:00	73	13,10	2,48
10:09:30	73	13,09	2,49
10:10:00	73	13,09	2,49
10:10:30	73	13,09	2,49
10:11:00	73	13,09	2,49
10:11:30	73	13,09	2,49
10:12:00	73	13,09	2,49
10:12:30	73	13,09	2,49
10:13:00	73	13,09	2,49
10:13:30	73	13,09	2,50
10:14:00	73	13,09	2,50
10:14:30	73	13,09	2,50
10:15:00	73	13,09	2,50
10:15:30	73	13,09	2,50
10:16:00	73	13,09	2,50
10:16:30	73	13,09	2,50
10:17:00	73	13,09	2,50
10:17:30	73	13,09	2,50
10:18:00	73	13,09	2,50
10:18:30	73	13,09	2,50
10:19:00	73	13,09	2,50
10:19:30	73	13,09	2,50
10:20:00	73	13,08	2,51
10:20:30	73	13,08	2,51
10:21:00	73	13,08	2,51
10:21:30	73	13,08	2,51
10:22:00	73	13,08	2,51
10:22:30	73	13,08	2,51
10:23:00	73	13,08	2,51
10:23:30	73	13,08	2,51
10:24:00	73	13,08	2,51
10:24:30	73	13,08	2,51
10:25:00	73	13,07	2,52
10:25:30	73	13,07	2,52
10:26:00	73	13,07	2,52
10:26:30	73	13,07	2,52
10:27:00	73	13,07	2,52
10:27:30	73	13,07	2,52
10:28:00	73	13,07	2,52
10:28:30	73	13,07	2,52
10:29:00	73	13,07	2,52
10:29:30	73	13,07	2,52
10:30:00	73	13,07	2,52
10:30:30	73	13,07	2,52
10:31:00	73	13,07	2,52
10:31:30	73	13,07	2,52
10:32:00	73	13,07	2,52
10:32:30	73	13,07	2,52
10:33:00	73	13,07	2,52
10:33:30	73	13,06	2,53
10:34:00	73	13,07	2,52
10:34:30	73	13,06	2,53
10:35:00	73	13,06	2,53
10:35:30	73	13,06	2,53
10:36:00	73	13,06	2,53
10:36:30	73	13,06	2,53
10:37:00	73	13,06	2,53
10:37:30	73	13,05	2,54
10:38:00	73	13,05	2,54
10:38:30	73	13,05	2,54
10:39:00	73	13,05	2,54
10:39:30	73	13,05	2,54
10:40:00	73	13,05	2,54
10:40:30	73	13,05	2,54
10:41:00	73	13,05	2,54
10:41:30	73	13,05	2,54
10:42:00	73	13,05	2,54
10:42:30	73	13,05	2,54
10:43:00	73	13,05	2,54
10:43:30	73	13,05	2,54
10:44:00	73	13,05	2,54
10:44:30	73	13,05	2,54
10:45:00	73	13,05	2,54
10:45:30	73	13,05	2,54
10:46:00	73	13,05	2,54
10:46:30	73	13,05	2,54
10:47:00	73	13,05	2,54
10:47:30	73	13,05	2,54
10:48:00	73	13,05	2,55
10:48:30	73	13,05	2,55
10:49:00	73	13,05	2,55
10:49:30	73	13,04	2,55
10:50:00	73	13,04	2,55
10:50:30	73	13,04	2,55
10:51:00	73	13,04	2,55
10:51:30	73	13,04	2,55
10:52:00	73	13,04	2,55
10:52:30	73	13,04	2,55
10:53:00	73	13,04	2,55
10:53:30	73	13,04	2,55
10:54:00	73	13,04	2,55
10:54:30	73	13,04	2,55
10:55:00	73	13,04	2,55
10:55:30	73	13,04	2,55
10:56:00	73	13,04	2,55
10:56:30	73	13,04	2,55
10:57:00	73	13,04	2,55
10:57:30	73	13,04	2,55
10:58:00	73	13,04	2,55
10:58:30	73	13,04	2,55
10:59:00	73	13,04	2,55
10:59:30	73	13,03	2,56
11:00:00	73	13,04	2,55
11:00:30	73	13,03	2,57
11:01:00	73	13,03	2,57
11:01:30	73	13,03	2,56
11:02:00	73	13,03	2,56
11:02:30	73	13,03	2,56
11:03:00	73	13,03	2,56
11:03:30	73	13,03	2,56
11:04:00	73	13,03	2,56
11:04:30	73	13,03	2,56
11:05:00	73	13,03	2,57
11:05:30	73	13,03	2,57
11:06:00	73	13,03	2,57
11:06:30	73	13,03	2,57
11:07:00	73	13,03	2,57
11:07:30	73	13,03	2,57
11:08:00	73	13,03	2,57
11:08:30	73	13,03	2,57
11:09:00	73	13,03	2,57
11:09:30	73	13,03	2,57
11:10:00	73	13,03	2,57
11:10:30	73	13,03	2,57
11:11:00	73	13,03	2,57
11:11:30	73	13,02	2,58
11:12:00	73	13,02	2,58
11:12:30	73	13,02	2,58
11:13:00	73	13,02	2,58
11:13:30	73	13,02	2,58
11:14:00	73	13,02	2,58
11:14:30	73	13,02	2,58
11:15:00	73	13,02	2,58
11:15:30	73	13,02	2,58
11:16:00	73	13,02	2,58
11:16:30	73	13,02	2,58
11:17:00	73	13,02	2,58
11:17:30	73	13,02	2,58
11:18:00	73	13,02	2,58
11:18:30	73	13,02	2,58
11:19:00	73	13,02	2,58
11:19:30	73	13,02	2,58
11:20:00	73	13,02	2,58
11:20:30	73	13,01	2,59
11:21:00	73	13,01	2,59
11:21:30	73	13,01	2,59
11:22:00	73	13,00	2,60
11:22:30	73	13,00	2,60
11:23:00	73	13,00	2,60
11:23:30	73	13,00	2,60
11:24:00	73	13,00	2,60
11:24:30	73	13,00	2,60
11:25:00	73	13,00	2,60
11:25:30	73	13,00	2,60
11:26:00	73	13,00	2,60
11:26:30	73	13,00	2,60
11:27:00	73	13,00	2,60
11:27:30	73	13,00	2,60
11:28:00	73	13,00	2,60
11:28:30	73	13,00	2,60
11:29:00	73	13,00	2,60
11:29:30	73	13,00	2,60
11:30:00	73	13,00	2,60
11:30:30	73	13,00	2,60
11:31:00	73	13,00	2,60
11:31:30	73	13,00	2,60
11:32:00	73	13,00	2,60
11:32:30	73	13,00	2,60
11:33:00	73	13,00	2,60
11:33:30	73	13,00	2,61
11:34:00	73	13,00	2,61
11:34:30	73	13,00	2,61
11:35:00	73	13,00	2,61
11:35:30	73	13,00	2,61
11:36:00	73	13,00	2,61
11:36:30	73	13,00	2,61
11:37:00	73	13,00	2,61
11:37:30	73	13,00	2,61
11:38:00	73	13,00	2,61
11:38:30	73	13,00	2,61
11:39:00	73	13,00	2,61
11:39:30	73	13,00	2,61
11:40:00	73	13,00	2,61
11:40:30	73	13,00	2,61
11:41:00	73	13,00	2,61
11:41:30	73	13,00	2,61
11:42:00	73	13,00	2,61
11:42:30	73	13,00	2,61
11:43:00	73	12,99	2,62
11:43:30	73	12,99	2,62
11:44:00	73	12,99	2,62
11:44:30	73	12,98	2,63
11:45:00	73	12,98	2,63
11:45:30	73	12,98	2,63
11:46:00	73	12,98	2,63
11:46:30	73	12,98	2,63
11:47:00	73	12,98	2,63
11:47:30	73	12,98	2,63
11:48:00	73	12,98	2,63
11:48:30	73	12,98	2,63
11:49:00	73	12,98	2,63
11:49:30	73	12,98	2,63
11:50:00	73	12,98	2,63
11:50:30	73	12,98	2,63
11:51:00	73	12,98	2,63
11:51:30	73	12,98	2,63
11:52:00	73	12,98	2,63
11:52:30	73	12,98	2,63
11:53:00	73	12,98	2,63
11:53:30	73	12,98	2,63
11:54:00	73	12,98	2,63
11:54:30	73	12,98	2,63
11:55:00	73	12,97	2,64
11:55:30	73	12,97	2,64
11:56:00	73	12,97	2,64
11:56:30	73	12,97	2,64
11:57:00	73	12,97	2,64
11:57:30	73	12,97	2,64
11:58:00	73	12,97	2,64
11:58:30	73	12,97	2,64
11:59:00	73	12,97	2,64
11:59:30	73	12,97	2,64
12:00:00	73	12,97	2,64
12:00:30	73	12,97	2,64
12:01:00	73	12,97	2,64
12:01:30	73	12,97	2,64
12:02:00	73	12,97	2,64
12:02:30	73	12,97	2,64
12:03:00	73	12,97	2,64
12:03:30	73	12,97	2,64
12:04:00	73	12,97	2,64
12:04:30	73	12,97	2,64
12:05:00	73	12,97	2,64
12:05:30	73	12,96	2,65
12:06:00	73	12,97	2,64
12:06:30	73	12,96	2,65
12:07:00	73	12,96	2,65
12:07:30	73	12,96	2,67
12:08:00	73	12,96	2,67
12:08:30	73	12,96	2,65
12:09:00	73	12,96	2,65
12:09:30	73	12,96	2,65
12:10:00	73	12,96	2,65
12:10:30	73	12,96	2,67
12:11:00	73	12,96	2,65
12:11:30	73	12,96	2,67
12:12:00	73	12,96	2,67
12:12:30	73	12,96	2,67
12:13:00	73	12,96	2,65
12:13:30	73	12,96	2,67
12:14:00	73	12,96	2,67
12:14:30	73	12,96	2,65
12:15:00	73	12,96	2,65
12:15:30	73	12,96	2,65
12:16:00	73	12,96	2,67
12:16:30	73	12,96	2,67
12:17:00	73	12,96	2,67
12:17:30	73	12,95	2,68
12:18:00	73	12,95	2,68
12:18:30	73	12,95	2,68
12:19:00	73	12,95	2,68
12:19:30	73	12,95	2,68
12:20:00	73	12,95	2,68
12:20:30	73	12,95	2,68
12:21:00	73	12,95	2,68
12:21:30	73	12,95	2,68
12:22:00	73	12,95	2,68
12:22:30	73	12,95	2,68
12:23:00	73	12,95	2,68
12:23:30	73	12,95	2,68
12:24:00	73	12,95	2,68
12:24:30	73	12,95	2,68
12:25:00	73	12,95	2,68
12:25:30	73	12,94	2,69
12:26:00	73	12,95	2,68
12:26:30	73	12,95	2,68
12:27:00	73	12,95	2,68
12:27:30	73	12,94	2,69
12:28:00	73	12,95	2,68
12:28:30	73	12,94	2,69
12:29:00	73	12,94	2,69
12:29:30	73	12,94	2,69
12:30:00	73	12,94	2,69
12:30:30	73	12,94	2,69
12:31:00	73	12,94	2,69
12:31:30	73	12,94	2,69
12:32:00	73	12,94	2,69
12:32:30	73	12,94	2,69
12:33:00	73	12,94	2,69
12:33:30	73	12,94	2,69
12:34:00	73	12,94	2,69
12:34:30	73	12,94	2,69
12:35:00	73	12,93	2,70
12:35:30	73	12,94	2,69
12:36:00	73	12,94	2,69
12:36:30	73	12,94	2,69
12:37:00	73	12,94	2,69
12:37:30	73	12,94	2,69
12:38:00	73	12,93	2,70
12:38:30	73	12,94	2,69
12:39:00	73	12,94	2,69
12:39:30	73	12,93	2,71
12:40:00	73	12,93	2,71
12:40:30	73	12,93	2,70
12:41:00	73	12,93	2,71
12:41:30	73	12,93	2,71
12:42:00	73	12,93	2,70
12:42:30	73	12,93	2,70
12:43:00	73	12,93	2,71
12:43:30	73	12,93	2,71
12:44:00	73	12,93	2,70
12:44:30	73	12,93	2,71
12:45:00	73	12,93	2,71
12:45:30	73	12,93	2,71
12:46:00	73	12,93	2,70
12:46:30	73	12,93	2,71
12:47:00	73	12,93	2,70
12:47:30	73	12,93	2,70
12:48:00	73	12,93	2,70
12:48:30	73	12,93	2,71
12:49:00	73	12,93	2,71
12:49:30	73	12,93	2,71
12:50:00	73	12,92	2,72
12:50:30	73	12,92	2,72
12:51:00	73	12,92	2,72
12:51:30	73	12,92	2,72
12:52:00	73	12,93	2,71
12:52:30	73	12,92	2,72
12:53:00	73	12,92	2,72
12:53:30	73	12,92	2,72
12:54:00	73	12,92	2,72
12:54:30	73	12,92	2,72
12:55:00	73	12,92	2,72
12:55:30	73	12,92	2,72
12:56:00	73	12,92	2,72
12:56:30	73	12,92	2,72
12:57:00	73	12,92	2,72
12:57:30	73	12,92	2,72
12:58:00	73	12,92	2,72
12:58:30	73	12,92	2,72
12:59:00	73	12,92	2,72
12:59:30	73	12,92	2,72
13:00:00	73	12,92	2,72
13:00:30	73	12,91	2,73
13:01:00	73	12,91	2,73
13:01:30	73	12,91	2,73
13:02:00	73	12,91	2,73
13:02:30	73	12,91	2,73
13:03:00	73	12,91	2,73
13:03:30	73	12,91	2,73
13:04:00	73	12,91	2,73
13:04:30	73	12,91	2,73
13:05:00	73	12,91	2,73
13:05:30	73	12,91	2,73
13:06:00	73	12,91	2,73
13:06:30	73	12,91	2,73
13:07:00	73	12,91	2,73
13:07:30	73	12,91	2,73
13:08:00	73	12,91	2,73
13:08:30	73	12,91	2,73
13:09:00	73	12,91	2,73
13:09:30	73	12,91	2,73
13:10:00	73	12,91	2,73
13:10:30	73	12,91	2,73
13:11:00	73	12,91	2,74
13:11:30	73	12,91	2,74
13:12:00	73	12,91	2,74
13:12:30	73	12,91	2,74
13:13:00	73	12,90	2,75
13:13:30	73	12,91	2,74
13:14:00	73	12,91	2,74
13:14:30	73	12,91	2,74
13:15:00	73	12,91	2,74
13:15:30	73	12,91	2,74
13:16:00	73	12,91	2,74
13:16:30	73	12,91	2,74
13:17:00	73	12,91	2,74
13:17:30	73	12,91	2,74
13:18:00	73	12,90	2,75
13:18:30	73	12,91	2,74
13:19:00	73	12,90	2,75
13:19:30	73	12,91	2,74
13:20:00	73	12,91	2,74
13:20:30	73	12,90	2,75
13:21:00	73	12,90	2,75
13:21:30	73	12,90	2,75
13:22:00	73	12,91	2,74
13:22:30	73	12,89	2,76
13:23:00	73	12,89	2,76
13:23:30	73	12,90	2,75
13:24:00	73	12,90	2,75
13:24:30	73	12,90	2,75
13:25:00	73	12,90	2,75
13:25:30	73	12,89	2,76
13:26:00	73	12,90	2,75
13:26:30	73	12,90	2,75
13:27:00	73	12,90	2,75
13:27:30	73	12,90	2,75
13:28:00	73	12,89	2,76
13:28:30	73	12,90	2,75
13:29:00	73	12,89	2,76
13:29:30	73	12,90	2,75
13:30:00	73	12,90	2,75
13:30:30	73	12,90	2,75
13:31:00	73	12,89	2,76
13:31:30	73	12,89	2,76
13:32:00	73	12,89	2,76
13:32:30	73	12,89	2,76
13:33:00	73	12,89	2,76
13:33:30	73	12,88	2,77
13:34:00	73	12,89	2,76
13:34:30	73	12,89	2,76
13:35:00	73	12,88	2,77
13:35:30	73	12,88	2,77
13:36:00	73	12,89	2,76
13:36:30	73	12,89	2,76
13:37:00	73	12,89	2,76
13:37:30	73	12,89	2,76
13:38:00	73	12,89	2,76
13:38:30	73	12,88	2,77
13:39:00	73	12,88	2,77
13:39:30	73	12,88	2,77
13:40:00	73	12,88	2,77
13:40:30	73	12,88	2,77
13:41:00	73	12,89	2,76
13:41:30	73	12,88	2,77
13:42:00	73	12,89	2,76
13:42:30	73	12,88	2,77
13:43:00	73	12,88	2,77
13:43:30	73	12,88	2,78
13:44:00	73	12,88	2,77
13:44:30	73	12,88	2,78
13:45:00	73	12,88	2,78
13:45:30	73	12,88	2,77
13:46:00	73	12,88	2,78
13:46:30	73	12,88	2,77
13:47:00	73	12,88	2,78
13:47:30	73	12,88	2,77
13:48:00	73	12,88	2,77
13:48:30	73	12,88	2,77
13:49:00	73	12,88	2,78
13:49:30	73	12,88	2,78
13:50:00	73	12,88	2,78
13:50:30	73	12,88	2,78
13:51:00	73	12,88	2,78
13:51:30	73	12,88	2,78
13:52:00	73	12,88	2,77
13:52:30	73	12,88	2,78
13:53:00	73	12,88	2,78
13:53:30	73	12,88	2,78
13:54:00	73	12,88	2,78
13:54:30	73	12,87	2,79
13:55:00	73	12,87	2,79
13:55:30	73	12,87	2,79
13:56:00	73	12,87	2,79
13:56:30	73	12,87	2,79
13:57:00	73	12,87	2,79
13:57:30	73	12,87	2,79
13:58:00	73	12,87	2,79
13:58:30	73	12,87	2,79
13:59:00	73	12,87	2,79
13:59:30	73	12,87	2,79
14:00:00	73	12,87	2,79
14:00:30	73	12,87	2,79
14:01:00	73	12,87	2,79
14:01:30	73	12,87	2,79
14:02:00	73	12,87	2,79
14:02:30	73	12,87	2,79
14:03:00	73	12,87	2,79
14:03:30	73	12,87	2,79
14:04:00	73	12,87	2,79
14:04:30	73	12,86	2,80
14:05:00	73	12,86	2,80
14:05:30	73	12,86	2,80
14:06:00	73	12,86	2,80
14:06:30	73	12,86	2,80
14:07:00	73	12,86	2,80
14:07:30	73	12,86	2,80
14:08:00	73	12,86	2,80
14:08:30	73	12,86	2,80
14:09:00	73	12,86	2,80
14:09:30	73	12,86	2,80
14:10:00	73	12,86	2,80
14:10:30	73	12,86	2,80
14:11:00	73	12,86	2,80
14:11:30	73	12,86	2,80
14:12:00	73	12,86	2,80
14:12:30	73	12,86	2,80
14:13:00	73	12,86	2,80
14:13:30	73	12,86	2,80
14:14:00	73	12,86	2,80
14:14:30	73	12,86	2,80
14:15:00	73	12,85	2,81
14:15:30	73	12,85	2,81
14:16:00	73	12,85	2,81
14:16:30	73	12,85	2,81
14:17:00	73	12,85	2,81
14:17:30	73	12,85	2,81
14:18:00	73	12,85	2,81
14:18:30	73	12,85	2,81
14:19:00	73	12,85	2,81
14:19:30	73	12,85	2,81
14:20:00	73	12,85	2,81
14:20:30	73	12,85	2,81
14:21:00	73	12,85	2,81
14:21:30	73	12,85	2,81
14:22:00	73	12,85	2,81
14:22:30	73	12,85	2,81
14:23:00	73	12,85	2,81
14:23:30	73	12,85	2,81
14:24:00	73	12,85	2,81
14:24:30	73	12,85	2,81
