Repository: ProgWizer/parser

File: project-root/data/Tests/Data Acquisition/2013 (508)/13-0211 MW.txt (part 1 of 4)
--Test Summary--
Full Path and File Name	
Instrument Name	UCA Left Cell
Instrument Type	Model 4262 Twin Cell UCA
Instrument Serial Number	
Test Start Date	15.10.2013
Test Start Time	9:58:31
Test Stop Date	17.10.2013
Test Stop Time	11:04:43
Test Length	49:06:12
Final Sample Time Offset	49:06:00
Controller Schedule Name	
Sampling Period	30 seconds
Comments	T: 73C(40min); P:3000psi; tap water
Information	WellID	Research
Information	Customer	Trican
Information	EngName	Pavel Lebedev
Information	CementClass	100%G
Information	CementMfr	Dyckerhoff - Suhoy Log
Information	Additives	1.5%SMS+1%PPB+3%LCM-2 BWOC
Information	Density	1500
Information	BHCT	73
Information	BHST	85
Information	FluidLoss	n/a
Information	JobType	Research
Calculated Value	CS_50	2:01:00
Calculated Value	CS_500	44:20:30
Calculated Value	CS_Time8h	2,07 MPa
Calculated Value	CS_Time12h	2,44 MPa
Calculated Value	CS_Time24h	3,00 MPa
Calculated Value	CS_Time48h	3,50 MPa
Calculated Value	CS_Time72h	N/A
Calculated Curve	Compressive Strength	Compressive strength type A (less than 14 lb/gal)
Initial Temperature (°C)	25 °C
Final Temperature (°C)	72 °C
Initial Transit Time (microsec/in)	ERROR
Final Transit Time (microsec/in)	12,58 microsec/in
Initial Compressive Strength (MPa)	N/A
Final Compressive Strength (MPa)	3,24 MPa
--Data--
Time (HH:MM:SS)	Temperature (°C)	Transit Time (microsec/in)	Compressive Strength (MPa)
0:00:00	25		
0:00:30	25	16,87	0,00
0:01:00	26	16,88	0,00
0:01:30	26	16,89	0,00
0:02:00	26	16,89	0,00
0:02:30	26	16,89	0,00
0:03:00	26	16,89	0,00
0:03:30	26	16,89	0,00
0:04:00	26	16,89	0,00
0:04:30	26	16,90	0,00
0:05:00	26	16,90	0,00
0:05:30	27	16,89	0,00
0:06:00	27	16,89	0,00
0:06:30	27	16,89	0,00
0:07:00	28	16,89	0,00
0:07:30	28	16,89	0,00
0:08:00	29	16,89	0,00
0:08:30	30	16,88	0,00
0:09:00	30	16,88	0,00
0:09:30	31	16,87	0,00
0:10:00	32	16,86	0,00
0:10:30	32	16,86	0,00
0:11:00	33	16,86	0,00
0:11:30	34	16,84	0,01
0:12:00	34	16,83	0,01
0:12:30	35	16,83	0,01
0:13:00	36	16,82	0,02
0:13:30	36	16,81	0,02
0:14:00	37	16,80	0,02
0:14:30	37	16,80	0,02
0:15:00	38	16,79	0,03
0:15:30	38	16,77	0,03
0:16:00	39	16,77	0,03
0:16:30	39	16,76	0,04
0:17:00	40	16,74	0,04
0:17:30	41	16,74	0,04
0:18:00	41	16,73	0,05
0:18:30	42	16,72	0,05
0:19:00	43	16,71	0,05
0:19:30	43	16,70	0,05
0:20:00	44	16,68	0,06
0:20:30	45	16,68	0,06
0:21:00	46	16,67	0,06
0:21:30	46	16,66	0,07
0:22:00	47	16,65	0,07
0:22:30	48	16,65	0,07
0:23:00	48	16,64	0,07
0:23:30	49	16,63	0,08
0:24:00	50	16,62	0,08
0:24:30	50	16,62	0,08
0:25:00	51	16,62	0,08
0:25:30	51	16,62	0,08
0:26:00	52	16,62	0,08
0:26:30	53	16,62	0,08
0:27:00	53	16,62	0,08
0:27:30	54	16,62	0,08
0:28:00	55	16,61	0,08
0:28:30	55	16,61	0,08
0:29:00	56	16,61	0,08
0:29:30	57	16,61	0,08
0:30:00	57	16,60	0,09
0:30:30	58	16,60	0,09
0:31:00	59	16,60	0,09
0:31:30	59	16,60	0,09
0:32:00	60	16,60	0,09
0:32:30	61	16,60	0,09
0:33:00	61	16,61	0,08
0:33:30	62	16,61	0,08
0:34:00	63	16,61	0,08
0:34:30	63	16,61	0,08
0:35:00	64	16,61	0,08
0:35:30	64	16,62	0,08
0:36:00	65	16,60	0,09
0:36:30	66	16,61	0,08
0:37:00	66	16,61	0,08
0:37:30	67	16,62	0,08
0:38:00	68	16,63	0,08
0:38:30	68	16,63	0,08
0:39:00	69	16,64	0,07
0:39:30	69	16,65	0,07
0:40:00	70	16,66	0,07
0:40:30	71	16,67	0,06
0:41:00	71	16,68	0,06
0:41:30	72	16,68	0,06
0:42:00	73	16,69	0,06
0:42:30	73	16,71	0,05
0:43:00	74	16,71	0,05
0:43:30	74	16,73	0,05
0:44:00	74	16,74	0,04
0:44:30	75	16,76	0,04
0:45:00	75	16,77	0,03
0:45:30	75	16,79	0,03
0:46:00	76	16,80	0,02
0:46:30	76	16,81	0,02
0:47:00	76	16,83	0,01
0:47:30	76	16,85	0,01
0:48:00	76	16,86	0,00
0:48:30	76	16,88	0,00
0:49:00	76	16,87	0,00
0:49:30	76	16,89	0,00
0:50:00	76	16,91	0,00
0:50:30	76	16,93	0,00
0:51:00	76	16,95	0,00
0:51:30	76	16,97	0,00
0:52:00	76	16,98	0,00
0:52:30	76	17,00	0,00
0:53:00	76	17,01	0,00
0:53:30	76	17,02	0,00
0:54:00	75	17,04	0,00
0:54:30	75	17,04	0,00
0:55:00	75	17,05	0,00
0:55:30	75	17,07	0,00
0:56:00	75	17,07	0,00
0:56:30	75	17,07	0,00
0:57:00	75	17,10	0,00
0:57:30	75	17,07	0,00
0:58:00	75	17,07	0,00
0:58:30	74	17,08	0,00
0:59:00	74	17,09	0,00
0:59:30	74	17,09	0,00
1:00:00	74	17,10	0,00
1:00:30	74	17,10	0,00
1:01:00	74	17,10	0,00
1:01:30	74	17,10	0,00
1:02:00	74	17,09	0,00
1:02:30	74	17,09	0,00
1:03:00	74	17,09	0,00
1:03:30	74	17,08	0,00
1:04:00	74	17,08	0,00
1:04:30	74	17,05	0,00
1:05:00	74	17,05	0,00
1:05:30	74	17,05	0,00
1:06:00	74	17,05	0,00
1:06:30	74	17,05	0,00
1:07:00	74	17,04	0,00
1:07:30	74	17,04	0,00
1:08:00	74	17,03	0,00
1:08:30	74	17,02	0,00
1:09:00	74	17,02	0,00
1:09:30	74	17,01	0,00
1:10:00	74	17,00	0,00
1:10:30	74	17,00	0,00
1:11:00	74	16,99	0,00
1:11:30	73	16,98	0,00
1:12:00	73	16,97	0,00
1:12:30	73	16,96	0,00
1:13:00	73	16,92	0,00
1:13:30	73	16,92	0,00
1:14:00	73	16,92	0,00
1:14:30	73	16,92	0,00
1:15:00	73	16,91	0,00
1:15:30	73	16,89	0,00
1:16:00	73	16,89	0,00
1:16:30	73	16,88	0,00
1:17:00	73	16,87	0,00
1:17:30	73	16,86	0,00
1:18:00	73	16,85	0,01
1:18:30	73	16,84	0,01
1:19:00	73	16,83	0,01
1:19:30	73	16,83	0,01
1:20:00	73	16,81	0,02
1:20:30	73	16,80	0,02
1:21:00	73	16,79	0,03
1:21:30	73	16,76	0,04
1:22:00	73	16,75	0,04
1:22:30	73	16,74	0,04
1:23:00	73	16,74	0,04
1:23:30	73	16,73	0,05
1:24:00	73	16,71	0,05
1:24:30	73	16,71	0,05
1:25:00	73	16,70	0,05
1:25:30	73	16,68	0,06
1:26:00	73	16,68	0,06
1:26:30	73	16,66	0,07
1:27:00	73	16,65	0,07
1:27:30	73	16,65	0,07
1:28:00	73	16,63	0,08
1:28:30	73	16,62	0,08
1:29:00	73	16,61	0,08
1:29:30	73	16,56	0,10
1:30:00	73	16,56	0,10
1:30:30	73	16,55	0,11
1:31:00	73	16,53	0,11
1:31:30	73	16,53	0,11
1:32:00	73	16,51	0,12
1:32:30	73	16,50	0,12
1:33:00	73	16,50	0,12
1:33:30	73	16,48	0,13
1:34:00	73	16,47	0,13
1:34:30	73	16,46	0,14
1:35:00	73	16,45	0,14
1:35:30	73	16,44	0,14
1:36:00	73	16,43	0,15
1:36:30	73	16,41	0,15
1:37:00	73	16,41	0,16
1:37:30	73	16,38	0,17
1:38:00	73	16,37	0,17
1:38:30	73	16,36	0,17
1:39:00	73	16,35	0,17
1:39:30	73	16,35	0,18
1:40:00	73	16,33	0,18
1:40:30	73	16,32	0,19
1:41:00	73	16,32	0,19
1:41:30	73	16,30	0,19
1:42:00	73	16,29	0,20
1:42:30	73	16,28	0,20
1:43:00	73	16,27	0,21
1:43:30	73	16,26	0,21
1:44:00	73	16,25	0,21
1:44:30	73	16,24	0,22
1:45:00	73	16,23	0,22
1:45:30	73	16,22	0,23
1:46:00	72	16,21	0,23
1:46:30	73	16,18	0,24
1:47:00	73	16,17	0,24
1:47:30	73	16,17	0,25
1:48:00	72	16,16	0,25
1:48:30	73	16,15	0,25
1:49:00	73	16,14	0,25
1:49:30	72	16,13	0,26
1:50:00	72	16,12	0,26
1:50:30	72	16,11	0,27
1:51:00	73	16,11	0,27
1:51:30	72	16,09	0,28
1:52:00	72	16,08	0,28
1:52:30	72	16,08	0,28
1:53:00	72	16,07	0,28
1:53:30	72	16,06	0,29
1:54:00	72	16,05	0,29
1:54:30	72	16,04	0,30
1:55:00	72	16,02	0,30
1:55:30	72	16,00	0,31
1:56:00	73	15,99	0,32
1:56:30	72	15,99	0,32
1:57:00	73	15,98	0,32
1:57:30	72	15,97	0,33
1:58:00	72	15,96	0,33
1:58:30	72	15,96	0,33
1:59:00	72	15,95	0,33
1:59:30	72	15,93	0,34
2:00:00	72	15,93	0,34
2:00:30	72	15,92	0,35
2:01:00	72	15,91	0,35
2:01:30	72	15,90	0,36
2:02:00	72	15,90	0,36
2:02:30	72	15,89	0,36
2:03:00	72	15,88	0,37
2:03:30	72	15,87	0,37
2:04:00	72	15,85	0,38
2:04:30	72	15,85	0,38
2:05:00	72	15,85	0,38
2:05:30	72	15,85	0,38
2:06:00	72	15,85	0,38
2:06:30	72	15,85	0,38
2:07:00	72	15,79	0,40
2:07:30	72	15,78	0,41
2:08:00	72	15,78	0,41
2:08:30	72	15,77	0,41
2:09:00	72	15,76	0,42
2:09:30	73	15,75	0,42
2:10:00	72	15,75	0,42
2:10:30	72	15,74	0,43
2:11:00	72	15,73	0,43
2:11:30	72	15,72	0,43
2:12:00	72	15,72	0,44
2:12:30	72	15,71	0,44
2:13:00	72	15,70	0,44
2:13:30	72	15,69	0,45
2:14:00	72	15,69	0,45
2:14:30	72	15,69	0,45
2:15:00	72	15,65	0,47
2:15:30	72	15,65	0,47
2:16:00	72	15,64	0,47
2:16:30	72	15,63	0,48
2:17:00	72	15,63	0,48
2:17:30	72	15,63	0,48
2:18:00	72	15,61	0,49
2:18:30	72	15,60	0,49
2:19:00	72	15,60	0,49
2:19:30	72	15,60	0,49
2:20:00	72	15,59	0,50
2:20:30	72	15,58	0,50
2:21:00	72	15,57	0,50
2:21:30	72	15,57	0,51
2:22:00	72	15,56	0,51
2:22:30	72	15,55	0,52
2:23:00	72	15,54	0,52
2:23:30	72	15,51	0,53
2:24:00	72	15,51	0,53
2:24:30	72	15,51	0,54
2:25:00	72	15,50	0,54
2:25:30	72	15,49	0,54
2:26:00	72	15,49	0,54
2:26:30	72	15,48	0,55
2:27:00	72	15,48	0,55
2:27:30	72	15,47	0,56
2:28:00	72	15,46	0,56
2:28:30	72	15,45	0,56
2:29:00	72	15,45	0,57
2:29:30	72	15,44	0,57
2:30:00	72	15,44	0,57
2:30:30	72	15,43	0,58
2:31:00	72	15,42	0,58
2:31:30	72	15,42	0,58
2:32:00	72	15,41	0,59
2:32:30	72	15,39	0,60
2:33:00	72	15,38	0,60
2:33:30	72	15,38	0,60
2:34:00	72	15,37	0,61
2:34:30	72	15,36	0,61
2:35:00	72	15,36	0,61
2:35:30	72	15,35	0,62
2:36:00	72	15,35	0,62
2:36:30	72	15,34	0,62
2:37:00	72	15,33	0,63
2:37:30	72	15,33	0,63
2:38:00	72	15,32	0,63
2:38:30	72	15,31	0,64
2:39:00	72	15,31	0,64
2:39:30	72	15,30	0,64
2:40:00	72	15,30	0,65
2:40:30	72	15,29	0,65
2:41:00	72	15,28	0,65
2:41:30	72	15,27	0,66
2:42:00	72	15,25	0,67
2:42:30	72	15,24	0,67
2:43:00	72	15,24	0,67
2:43:30	72	15,24	0,67
2:44:00	72	15,24	0,68
2:44:30	72	15,23	0,68
2:45:00	72	15,23	0,68
2:45:30	72	15,22	0,69
2:46:00	72	15,21	0,69
2:46:30	72	15,21	0,69
2:47:00	72	15,20	0,70
2:47:30	72	15,20	0,70
2:48:00	72	15,19	0,70
2:48:30	72	15,18	0,71
2:49:00	72	15,18	0,71
2:49:30	72	15,18	0,71
2:50:00	72	15,17	0,72
2:50:30	72	15,16	0,72
2:51:00	72	15,15	0,72
2:51:30	72	15,15	0,73
2:52:00	72	15,12	0,74
2:52:30	72	15,12	0,74
2:53:00	72	15,12	0,75
2:53:30	72	15,12	0,75
2:54:00	72	15,11	0,75
2:54:30	72	15,11	0,75
2:55:00	72	15,10	0,75
2:55:30	72	15,09	0,76
2:56:00	72	15,09	0,76
2:56:30	72	15,09	0,76
2:57:00	72	15,08	0,77
2:57:30	72	15,07	0,77
2:58:00	72	15,06	0,78
2:58:30	72	15,06	0,78
2:59:00	72	15,06	0,78
2:59:30	72	15,05	0,78
3:00:00	72	15,04	0,79
3:00:30	72	15,03	0,79
3:01:00	72	15,03	0,80
3:01:30	72	15,03	0,79
3:02:00	72	15,00	0,81
3:02:30	72	15,00	0,81
3:03:00	72	15,00	0,82
3:03:30	72	15,00	0,82
3:04:00	72	14,99	0,82
3:04:30	72	14,99	0,82
3:05:00	72	14,98	0,82
3:05:30	72	14,97	0,83
3:06:00	72	14,97	0,83
3:06:30	72	14,97	0,83
3:07:00	72	14,96	0,84
3:07:30	72	14,95	0,84
3:08:00	72	14,95	0,84
3:08:30	72	14,94	0,85
3:09:00	72	14,94	0,85
3:09:30	72	14,94	0,85
3:10:00	72	14,93	0,86
3:10:30	72	14,92	0,86
3:11:00	72	14,91	0,87
3:11:30	72	14,91	0,87
3:12:00	72	14,89	0,88
3:12:30	72	14,89	0,88
3:13:00	72	14,88	0,88
3:13:30	72	14,88	0,89
3:14:00	72	14,88	0,89
3:14:30	72	14,88	0,89
3:15:00	72	14,87	0,89
3:15:30	72	14,86	0,90
3:16:00	72	14,86	0,90
3:16:30	72	14,85	0,90
3:17:00	72	14,85	0,91
3:17:30	72	14,84	0,91
3:18:00	72	14,84	0,91
3:18:30	72	14,83	0,92
3:19:00	72	14,83	0,92
3:19:30	72	14,82	0,92
3:20:00	72	14,82	0,92
3:20:30	72	14,81	0,93
3:21:00	72	14,80	0,94
3:21:30	72	14,79	0,95
3:22:00	72	14,79	0,95
3:22:30	72	14,78	0,95
3:23:00	72	14,78	0,95
3:23:30	72	14,77	0,96
3:24:00	72	14,77	0,96
3:24:30	72	14,76	0,96
3:25:00	72	14,76	0,96
3:25:30	72	14,76	0,97
3:26:00	72	14,75	0,97
3:26:30	72	14,75	0,97
3:27:00	72	14,74	0,98
3:27:30	72	14,74	0,98
3:28:00	72	14,73	0,98
3:28:30	72	14,73	0,99
3:29:00	72	14,73	0,99
3:29:30	72	14,72	0,99
3:30:00	72	14,72	0,99
3:30:30	72	14,71	1,00
3:31:00	72	14,70	1,00
3:31:30	72	14,70	1,01
3:32:00	72	14,70	1,01
3:32:30	72	14,68	1,02
3:33:00	72	14,67	1,02
3:33:30	72	14,67	1,03
3:34:00	72	14,67	1,03
3:34:30	72	14,67	1,03
3:35:00	72	14,66	1,03
3:35:30	72	14,66	1,03
3:36:00	72	14,65	1,04
3:36:30	72	14,65	1,04
3:37:00	72	14,64	1,04
3:37:30	72	14,64	1,04
3:38:00	72	14,64	1,05
3:38:30	72	14,63	1,05
3:39:00	72	14,63	1,05
3:39:30	72	14,62	1,06
3:40:00	72	14,61	1,06
3:40:30	72	14,61	1,06
3:41:00	72	14,61	1,06
3:41:30	72	14,61	1,07
3:42:00	72	14,60	1,07
3:42:30	72	14,60	1,07
3:43:00	72	14,59	1,08
3:43:30	72	14,59	1,08
3:44:00	72	14,58	1,09
3:44:30	72	14,57	1,09
3:45:00	72	14,57	1,09
3:45:30	72	14,56	1,10
3:46:00	72	14,56	1,10
3:46:30	72	14,56	1,10
3:47:00	72	14,55	1,10
3:47:30	72	14,55	1,10
3:48:00	72	14,55	1,11
3:48:30	72	14,54	1,11
3:49:00	72	14,54	1,11
3:49:30	72	14,53	1,12
3:50:00	72	14,53	1,12
3:50:30	72	14,52	1,13
3:51:00	72	14,52	1,13
3:51:30	72	14,52	1,13
3:52:00	72	14,52	1,13
3:52:30	72	14,52	1,13
3:53:00	72	14,51	1,14
3:53:30	72	14,50	1,14
3:54:00	72	14,49	1,15
3:54:30	72	14,50	1,14
3:55:00	72	14,48	1,16
3:55:30	72	14,48	1,16
3:56:00	72	14,47	1,16
3:56:30	72	14,47	1,16
3:57:00	72	14,47	1,16
3:57:30	72	14,46	1,17
3:58:00	72	14,46	1,17
3:58:30	72	14,46	1,17
3:59:00	72	14,46	1,17
3:59:30	72	14,46	1,17
4:00:00	72	14,45	1,18
4:00:30	72	14,45	1,18
4:01:00	72	14,44	1,19
4:01:30	72	14,44	1,19
4:02:00	72	14,43	1,19
4:02:30	72	14,43	1,19
4:03:00	72	14,43	1,19
4:03:30	72	14,43	1,20
4:04:00	72	14,43	1,20
4:04:30	72	14,42	1,20
4:05:00	72	14,41	1,21
4:05:30	72	14,41	1,21
4:06:00	72	14,41	1,21
4:06:30	72	14,39	1,22
4:07:00	72	14,39	1,22
4:07:30	72	14,39	1,22
4:08:00	72	14,38	1,23
4:08:30	72	14,38	1,23
4:09:00	72	14,38	1,23
4:09:30	72	14,38	1,23
4:10:00	72	14,38	1,24
4:10:30	72	14,38	1,24
4:11:00	72	14,37	1,24
4:11:30	72	14,37	1,24
4:12:00	72	14,36	1,25
4:12:30	72	14,36	1,25
4:13:00	72	14,35	1,25
4:13:30	72	14,35	1,25
4:14:00	72	14,34	1,26
4:14:30	72	14,34	1,26
4:15:00	72	14,34	1,26
4:15:30	72	14,34	1,26
4:16:00	72	14,33	1,27
4:16:30	72	14,33	1,27
4:17:00	72	14,31	1,28
4:17:30	72	14,31	1,28
4:18:00	72	14,31	1,28
4:18:30	72	14,31	1,28
4:19:00	72	14,31	1,29
4:19:30	72	14,31	1,29
4:20:00	72	14,30	1,29
4:20:30	72	14,30	1,29
4:21:00	72	14,29	1,30
4:21:30	72	14,29	1,30
4:22:00	72	14,29	1,30
4:22:30	72	14,28	1,31
4:23:00	72	14,28	1,31
4:23:30	72	14,28	1,31
4:24:00	72	14,28	1,31
4:24:30	72	14,28	1,31
4:25:00	72	14,27	1,32
4:25:30	72	14,27	1,32
4:26:00	72	14,26	1,32
4:26:30	72	14,26	1,32
4:27:00	72	14,25	1,33
4:27:30	72	14,25	1,33
4:28:00	72	14,24	1,34
4:28:30	72	14,24	1,34
4:29:00	72	14,24	1,34
4:29:30	72	14,24	1,34
4:30:00	72	14,23	1,35
4:30:30	72	14,23	1,35
4:31:00	72	14,23	1,35
4:31:30	72	14,22	1,35
4:32:00	72	14,22	1,35
4:32:30	72	14,22	1,36
4:33:00	72	14,22	1,36
4:33:30	72	14,22	1,36
4:34:00	72	14,21	1,37
4:34:30	72	14,21	1,37
4:35:00	72	14,20	1,37
4:35:30	72	14,20	1,37
4:36:00	72	14,20	1,37
4:36:30	72	14,20	1,37
4:37:00	72	14,19	1,38
4:37:30	72	14,19	1,38
4:38:00	72	14,18	1,39
4:38:30	72	14,17	1,40
4:39:00	72	14,17	1,40
4:39:30	72	14,17	1,40
4:40:00	72	14,17	1,40
4:40:30	72	14,17	1,40
4:41:00	72	14,16	1,40
4:41:30	72	14,16	1,40
4:42:00	72	14,16	1,41
4:42:30	72	14,16	1,41
4:43:00	72	14,16	1,41
4:43:30	72	14,15	1,41
4:44:00	72	14,15	1,41
4:44:30	72	14,15	1,41
4:45:00	72	14,14	1,42
4:45:30	72	14,14	1,42
4:46:00	72	14,14	1,42
4:46:30	72	14,13	1,43
4:47:00	72	14,13	1,43
4:47:30	72	14,13	1,43
4:48:00	72	14,13	1,43
4:48:30	72	14,13	1,43
4:49:00	72	14,11	1,45
4:49:30	72	14,11	1,45
4:50:00	72	14,11	1,45
4:50:30	72	14,10	1,45
4:51:00	72	14,10	1,45
4:51:30	72	14,10	1,45
4:52:00	72	14,10	1,45
4:52:30	72	14,10	1,46
4:53:00	72	14,10	1,46
4:53:30	72	14,10	1,46
4:54:00	72	14,09	1,46
4:54:30	72	14,09	1,46
4:55:00	72	14,09	1,46
4:55:30	72	14,08	1,47
4:56:00	72	14,08	1,47
4:56:30	72	14,08	1,47
4:57:00	72	14,08	1,47
4:57:30	72	14,07	1,48
4:58:00	72	14,07	1,48
4:58:30	72	14,07	1,48
4:59:00	72	14,07	1,48
4:59:30	72	14,05	1,50
5:00:00	72	14,05	1,50
5:00:30	72	14,05	1,50
5:01:00	72	14,04	1,50
5:01:30	72	14,04	1,50
5:02:00	72	14,04	1,50
5:02:30	72	14,04	1,50
5:03:00	72	14,04	1,50
5:03:30	72	14,04	1,51
5:04:00	72	14,04	1,51
5:04:30	72	14,04	1,51
5:05:00	72	14,03	1,52
5:05:30	72	14,03	1,52
5:06:00	72	14,03	1,52
5:06:30	72	14,02	1,52
5:07:00	72	14,02	1,52
5:07:30	72	14,02	1,52
5:08:00	72	14,02	1,52
5:08:30	72	14,01	1,53
5:09:00	72	14,01	1,53
5:09:30	72	14,01	1,54
5:10:00	72	14,00	1,54
5:10:30	72	13,99	1,55
5:11:00	72	13,99	1,55
5:11:30	72	13,99	1,55
5:12:00	72	13,99	1,55
5:12:30	72	13,99	1,55
5:13:00	72	13,99	1,55
5:13:30	72	13,99	1,55
5:14:00	72	13,98	1,56
5:14:30	72	13,98	1,56
5:15:00	72	13,98	1,56
5:15:30	72	13,98	1,56
5:16:00	72	13,98	1,56
5:16:30	72	13,98	1,56
5:17:00	72	13,98	1,56
5:17:30	72	13,97	1,57
5:18:00	72	13,97	1,57
5:18:30	72	13,97	1,57
5:19:00	72	13,96	1,58
5:19:30	72	13,96	1,58
5:20:00	72	13,96	1,58
5:20:30	72	13,95	1,58
5:21:00	72	13,95	1,59
5:21:30	72	13,94	1,60
5:22:00	72	13,94	1,60
5:22:30	72	13,94	1,60
5:23:00	72	13,94	1,60
5:23:30	72	13,94	1,60
5:24:00	72	13,94	1,60
5:24:30	72	13,93	1,60
5:25:00	72	13,93	1,60
5:25:30	72	13,93	1,60
5:26:00	72	13,93	1,60
5:26:30	72	13,92	1,61
5:27:00	72	13,92	1,61
5:27:30	72	13,92	1,61
5:28:00	72	13,92	1,61
5:28:30	72	13,92	1,62
5:29:00	72	13,92	1,62
5:29:30	72	13,92	1,62
5:30:00	72	13,92	1,62
5:30:30	72	13,91	1,62
5:31:00	72	13,91	1,62
5:31:30	72	13,89	1,64
5:32:00	72	13,89	1,64
5:32:30	72	13,89	1,64
5:33:00	72	13,89	1,64
5:33:30	72	13,89	1,64
5:34:00	72	13,89	1,64
5:34:30	72	13,89	1,64
5:35:00	72	13,89	1,64
5:35:30	72	13,89	1,64
5:36:00	72	13,89	1,64
5:36:30	72	13,89	1,64
5:37:00	72	13,89	1,64
5:37:30	72	13,88	1,65
5:38:00	72	13,88	1,65
5:38:30	72	13,88	1,65
5:39:00	72	13,88	1,65
5:39:30	72	13,87	1,66
5:40:00	72	13,87	1,66
5:40:30	72	13,87	1,66
5:41:00	72	13,87	1,66
5:41:30	72	13,86	1,66
5:42:00	72	13,86	1,66
5:42:30	72	13,86	1,66
5:43:00	72	13,85	1,68
5:43:30	72	13,85	1,68
5:44:00	72	13,85	1,68
5:44:30	72	13,84	1,69
5:45:00	72	13,84	1,69
5:45:30	72	13,84	1,69
5:46:00	72	13,84	1,69
5:46:30	72	13,84	1,69
5:47:00	72	13,84	1,69
5:47:30	72	13,84	1,69
5:48:00	72	13,83	1,69
5:48:30	72	13,83	1,69
5:49:00	72	13,83	1,69
5:49:30	72	13,83	1,69
5:50:00	72	13,83	1,70
5:50:30	72	13,83	1,70
5:51:00	72	13,83	1,70
5:51:30	72	13,83	1,70
5:52:00	72	13,82	1,71
5:52:30	72	13,82	1,71
5:53:00	72	13,82	1,71
5:53:30	72	13,82	1,71
5:54:00	72	13,82	1,71
5:54:30	72	13,81	1,71
5:55:00	72	13,81	1,71
5:55:30	72	13,80	1,72
5:56:00	72	13,80	1,72
5:56:30	72	13,80	1,72
5:57:00	72	13,80	1,73
5:57:30	72	13,79	1,74
5:58:00	72	13,79	1,74
5:58:30	72	13,79	1,74
5:59:00	72	13,79	1,74
5:59:30	72	13,79	1,74
6:00:00	72	13,79	1,74
6:00:30	72	13,79	1,74
6:01:00	72	13,79	1,74
6:01:30	72	13,78	1,74
6:02:00	72	13,78	1,74
6:02:30	72	13,78	1,74
6:03:00	72	13,78	1,74
6:03:30	72	13,77	1,75
6:04:00	72	13,77	1,75
6:04:30	72	13,77	1,75
6:05:00	72	13,77	1,75
6:05:30	72	13,77	1,75
6:06:00	72	13,77	1,76
6:06:30	72	13,77	1,76
6:07:00	72	13,77	1,76
6:07:30	72	13,77	1,76
6:08:00	72	13,77	1,76
6:08:30	72	13,77	1,76
6:09:00	72	13,76	1,76
6:09:30	72	13,76	1,76
6:10:00	72	13,75	1,78
6:10:30	72	13,75	1,78
6:11:00	72	13,75	1,78
6:11:30	72	13,75	1,78
6:12:00	72	13,75	1,78
6:12:30	72	13,75	1,78
6:13:00	72	13,75	1,78
6:13:30	72	13,75	1,78
6:14:00	72	13,74	1,79
6:14:30	72	13,74	1,79
6:15:00	72	13,74	1,79
6:15:30	72	13,74	1,79
6:16:00	72	13,74	1,79
6:16:30	72	13,73	1,79
6:17:00	72	13,73	1,79
6:17:30	72	13,73	1,79
6:18:00	72	13,73	1,79
6:18:30	72	13,73	1,79
6:19:00	72	13,73	1,79
6:19:30	72	13,72	1,80
6:20:00	72	13,72	1,80
6:20:30	72	13,72	1,80
6:21:00	72	13,72	1,80
6:21:30	72	13,71	1,81
6:22:00	72	13,71	1,81
6:22:30	72	13,71	1,81
6:23:00	72	13,71	1,82
6:23:30	72	13,71	1,82
6:24:00	72	13,70	1,82
6:24:30	72	13,70	1,82
6:25:00	72	13,70	1,82
6:25:30	72	13,70	1,82
6:26:00	72	13,70	1,82
6:26:30	72	13,70	1,82
6:27:00	72	13,70	1,82
6:27:30	72	13,69	1,83
6:28:00	72	13,69	1,83
6:28:30	72	13,69	1,83
6:29:00	72	13,69	1,83
6:29:30	72	13,69	1,83
6:30:00	72	13,68	1,84
6:30:30	72	13,68	1,84
6:31:00	72	13,68	1,84
6:31:30	72	13,68	1,84
6:32:00	72	13,68	1,84
6:32:30	72	13,68	1,84
6:33:00	72	13,68	1,84
6:33:30	72	13,68	1,84
6:34:00	72	13,68	1,84
6:34:30	72	13,68	1,85
6:35:00	72	13,68	1,85
6:35:30	72	13,67	1,85
6:36:00	72	13,66	1,86
6:36:30	72	13,66	1,86
6:37:00	72	13,66	1,86
6:37:30	72	13,66	1,86
6:38:00	72	13,66	1,86
6:38:30	72	13,66	1,86
6:39:00	72	13,66	1,86
6:39:30	72	13,66	1,86
6:40:00	72	13,66	1,86
6:40:30	72	13,66	1,87
6:41:00	72	13,66	1,87
6:41:30	72	13,66	1,87
6:42:00	72	13,66	1,87
6:42:30	72	13,66	1,87
6:43:00	72	13,66	1,87
6:43:30	72	13,66	1,87
6:44:00	72	13,65	1,88
6:44:30	72	13,65	1,88
6:45:00	72	13,65	1,88
6:45:30	72	13,65	1,88
6:46:00	72	13,65	1,88
6:46:30	72	13,65	1,88
6:47:00	72	13,65	1,88
6:47:30	72	13,64	1,88
6:48:00	72	13,64	1,88
6:48:30	72	13,64	1,88
6:49:00	72	13,64	1,88
6:49:30	72	13,63	1,90
6:50:00	72	13,63	1,90
6:50:30	72	13,63	1,90
6:51:00	72	13,63	1,90
6:51:30	72	13,63	1,90
6:52:00	72	13,63	1,90
6:52:30	72	13,63	1,90
6:53:00	72	13,63	1,90
6:53:30	72	13,63	1,90
6:54:00	72	13,62	1,91
6:54:30	72	13,62	1,91
6:55:00	72	13,62	1,91
6:55:30	72	13,62	1,91
6:56:00	72	13,62	1,91
6:56:30	72	13,62	1,91
6:57:00	72	13,62	1,91
6:57:30	72	13,61	1,91
6:58:00	72	13,61	1,91
6:58:30	72	13,61	1,91
6:59:00	72	13,61	1,91
6:59:30	72	13,61	1,91
7:00:00	72	13,61	1,91
7:00:30	72	13,60	1,92
7:01:00	72	13,60	1,92
7:01:30	72	13,60	1,92
7:02:00	72	13,60	1,92
7:02:30	72	13,59	1,94
7:03:00	72	13,59	1,94
7:03:30	72	13,59	1,94
7:04:00	72	13,59	1,94
7:04:30	72	13,59	1,94
7:05:00	72	13,59	1,94
7:05:30	72	13,59	1,94
7:06:00	72	13,59	1,94
7:06:30	72	13,59	1,94
7:07:00	72	13,59	1,94
7:07:30	72	13,59	1,94
7:08:00	72	13,59	1,94
7:08:30	72	13,58	1,95
7:09:00	72	13,58	1,95
7:09:30	72	13,58	1,95
7:10:00	72	13,58	1,95
7:10:30	72	13,58	1,95
7:11:00	72	13,58	1,95
7:11:30	72	13,58	1,95
7:12:00	72	13,57	1,95
7:12:30	72	13,57	1,95
7:13:00	72	13,57	1,95
7:13:30	72	13,57	1,95
7:14:00	72	13,57	1,95
7:14:30	72	13,57	1,96
7:15:00	72	13,57	1,96
7:15:30	72	13,56	1,97
7:16:00	72	13,56	1,97
7:16:30	72	13,56	1,97
7:17:00	72	13,56	1,97
7:17:30	72	13,56	1,97
7:18:00	72	13,56	1,97
7:18:30	72	13,56	1,97
7:19:00	72	13,56	1,97
7:19:30	72	13,56	1,97
7:20:00	72	13,56	1,97
7:20:30	72	13,55	1,98
7:21:00	72	13,55	1,98
7:21:30	72	13,55	1,98
7:22:00	72	13,55	1,98
7:22:30	72	13,55	1,98
7:23:00	72	13,55	1,98
7:23:30	72	13,55	1,98
7:24:00	72	13,54	1,98
7:24:30	72	13,54	1,98
7:25:00	72	13,54	1,98
7:25:30	72	13,54	1,98
7:26:00	72	13,54	1,98
7:26:30	72	13,54	1,98
7:27:00	72	13,54	1,98
7:27:30	72	13,54	1,99
7:28:00	72	13,54	1,99
7:28:30	72	13,54	1,99
7:29:00	72	13,53	2,00
7:29:30	72	13,53	2,00
7:30:00	72	13,52	2,01
7:30:30	72	13,52	2,01
7:31:00	72	13,52	2,01
7:31:30	72	13,52	2,01
7:32:00	72	13,53	2,00
7:32:30	72	13,52	2,01
7:33:00	72	13,52	2,01
7:33:30	72	13,52	2,01
7:34:00	72	13,52	2,01
7:34:30	72	13,52	2,01
7:35:00	72	13,52	2,01
7:35:30	72	13,52	2,01
7:36:00	72	13,52	2,01
7:36:30	72	13,52	2,01
7:37:00	72	13,51	2,02
7:37:30	72	13,51	2,02
7:38:00	72	13,51	2,02
7:38:30	72	13,51	2,02
7:39:00	72	13,51	2,02
7:39:30	72	13,51	2,02
7:40:00	72	13,51	2,02
7:40:30	72	13,51	2,02
7:41:00	72	13,50	2,03
7:41:30	72	13,50	2,03
7:42:00	72	13,50	2,03
7:42:30	72	13,50	2,03
7:43:00	72	13,50	2,03
7:43:30	72	13,50	2,03
7:44:00	72	13,50	2,03
7:44:30	72	13,50	2,03
7:45:00	72	13,50	2,03
7:45:30	72	13,50	2,03
7:46:00	72	13,50	2,03
7:46:30	72	13,49	2,04
7:47:00	72	13,49	2,04
7:47:30	72	13,49	2,04
7:48:00	72	13,49	2,04
7:48:30	72	13,49	2,04
7:49:00	72	13,49	2,04
7:49:30	72	13,49	2,04
7:50:00	72	13,49	2,04
7:50:30	72	13,49	2,04
7:51:00	72	13,48	2,05
7:51:30	72	13,48	2,05
7:52:00	72	13,48	2,05
7:52:30	72	13,48	2,05
7:53:00	72	13,48	2,05
7:53:30	72	13,48	2,05
7:54:00	72	13,48	2,05
7:54:30	72	13,48	2,05
7:55:00	72	13,47	2,07
7:55:30	72	13,47	2,07
7:56:00	72	13,47	2,07
7:56:30	72	13,47	2,07
7:57:00	72	13,47	2,07
7:57:30	72	13,47	2,07
7:58:00	72	13,47	2,07
7:58:30	72	13,47	2,07
7:59:00	72	13,47	2,07
7:59:30	72	13,47	2,07
8:00:00	72	13,47	2,07
8:00:30	72	13,47	2,07
8:01:00	72	13,47	2,07
8:01:30	72	13,47	2,07
8:02:00	72	13,47	2,07
8:02:30	72	13,46	2,07
8:03:00	72	13,46	2,07
8:03:30	72	13,46	2,07
8:04:00	72	13,46	2,07
8:04:30	72	13,46	2,07
8:05:00	72	13,46	2,07
8:05:30	72	13,46	2,07
8:06:00	72	13,46	2,07
8:06:30	72	13,45	2,09
8:07:00	72	13,45	2,09
8:07:30	72	13,45	2,09
8:08:00	72	13,45	2,09
8:08:30	72	13,45	2,09
8:09:00	72	13,45	2,08
8:09:30	72	13,45	2,09
8:10:00	72	13,45	2,09
8:10:30	72	13,45	2,09
8:11:00	72	13,45	2,09
8:11:30	72	13,45	2,09
8:12:00	72	13,45	2,09
8:12:30	72	13,45	2,09
8:13:00	72	13,45	2,09
8:13:30	72	13,45	2,09
8:14:00	72	13,45	2,09
8:14:30	72	13,44	2,10
8:15:00	72	13,44	2,10
8:15:30	72	13,45	2,09
8:16:00	72	13,45	2,09
8:16:30	72	13,44	2,10
8:17:00	72	13,44	2,10
8:17:30	72	13,44	2,10
8:18:00	72	13,44	2,10
8:18:30	72	13,42	2,12
8:19:00	72	13,42	2,12
8:19:30	72	13,42	2,12
8:20:00	72	13,42	2,12
8:20:30	72	13,43	2,11
8:21:00	72	13,43	2,11
8:21:30	72	13,42	2,12
8:22:00	72	13,42	2,12
8:22:30	72	13,42	2,12
8:23:00	72	13,42	2,12
8:23:30	72	13,42	2,12
8:24:00	72	13,42	2,12
8:24:30	72	13,42	2,12
8:25:00	72	13,42	2,12
8:25:30	72	13,42	2,12
8:26:00	72	13,42	2,12
8:26:30	72	13,41	2,12
8:27:00	72	13,41	2,12
8:27:30	72	13,41	2,12
8:28:00	72	13,41	2,12
8:28:30	72	13,41	2,12
8:29:00	72	13,41	2,12
8:29:30	72	13,41	2,12
8:30:00	72	13,41	2,12
8:30:30	72	13,41	2,13
8:31:00	72	13,41	2,13
8:31:30	72	13,41	2,13
8:32:00	72	13,40	2,14
8:32:30	72	13,40	2,14
8:33:00	72	13,40	2,14
8:33:30	72	13,40	2,14
8:34:00	72	13,40	2,14
8:34:30	72	13,40	2,14
8:35:00	72	13,40	2,14
8:35:30	72	13,40	2,14
8:36:00	72	13,40	2,14
8:36:30	72	13,40	2,14
8:37:00	72	13,40	2,14
8:37:30	72	13,40	2,14
8:38:00	72	13,40	2,14
8:38:30	72	13,40	2,14
8:39:00	72	13,40	2,14
8:39:30	72	13,40	2,14
8:40:00	72	13,39	2,15
8:40:30	72	13,39	2,15
8:41:00	72	13,39	2,15
8:41:30	72	13,39	2,15
8:42:00	72	13,39	2,15
8:42:30	72	13,39	2,15
8:43:00	72	13,39	2,15
8:43:30	72	13,39	2,15
8:44:00	72	13,38	2,16
8:44:30	72	13,39	2,15
8:45:00	72	13,38	2,17
8:45:30	72	13,38	2,17
8:46:00	72	13,38	2,17
8:46:30	72	13,38	2,17
8:47:00	72	13,38	2,17
8:47:30	72	13,38	2,17
8:48:00	72	13,38	2,17
8:48:30	72	13,38	2,17
8:49:00	72	13,38	2,17
8:49:30	72	13,38	2,17
8:50:00	72	13,38	2,17
8:50:30	72	13,38	2,17
8:51:00	72	13,38	2,17
8:51:30	72	13,38	2,17
8:52:00	72	13,37	2,17
8:52:30	72	13,37	2,17
8:53:00	72	13,37	2,17
8:53:30	72	13,37	2,17
8:54:00	72	13,37	2,17
8:54:30	72	13,37	2,17
8:55:00	72	13,37	2,17
8:55:30	72	13,37	2,17
8:56:00	72	13,37	2,17
8:56:30	72	13,37	2,17
8:57:00	72	13,36	2,18
8:57:30	72	13,36	2,18
8:58:00	72	13,36	2,19
8:58:30	72	13,36	2,19
8:59:00	72	13,36	2,19
8:59:30	72	13,36	2,19
9:00:00	72	13,36	2,19
9:00:30	72	13,36	2,19
9:01:00	72	13,36	2,19
9:01:30	72	13,36	2,19
9:02:00	72	13,36	2,19
9:02:30	72	13,36	2,19
9:03:00	72	13,36	2,19
9:03:30	72	13,36	2,19
9:04:00	72	13,36	2,19
9:04:30	72	13,36	2,19
9:05:00	72	13,36	2,19
9:05:30	72	13,36	2,19
9:06:00	72	13,36	2,19
9:06:30	72	13,36	2,19
9:07:00	72	13,36	2,19
9:07:30	72	13,35	2,20
9:08:00	72	13,36	2,19
9:08:30	72	13,35	2,20
9:09:00	72	13,36	2,19
9:09:30	72	13,35	2,20
9:10:00	72	13,35	2,20
9:10:30	72	13,35	2,20
9:11:00	72	13,34	2,21
9:11:30	72	13,34	2,21
9:12:00	72	13,34	2,21
9:12:30	72	13,34	2,21
9:13:00	72	13,34	2,21
9:13:30	72	13,34	2,21
9:14:00	72	13,34	2,21
9:14:30	72	13,34	2,21
9:15:00	72	13,34	2,21
9:15:30	72	13,34	2,21
9:16:00	72	13,33	2,22
9:16:30	72	13,33	2,22
9:17:00	72	13,33	2,22
9:17:30	72	13,33	2,22
9:18:00	72	13,33	2,22
9:18:30	72	13,33	2,22
9:19:00	72	13,33	2,22
9:19:30	72	13,33	2,22
9:20:00	72	13,33	2,22
9:20:30	72	13,33	2,22
9:21:00	72	13,33	2,22
9:21:30	72	13,33	2,22
9:22:00	72	13,33	2,22
9:22:30	72	13,33	2,22
9:23:00	72	13,32	2,23
9:23:30	72	13,32	2,23
9:24:00	72	13,32	2,24
9:24:30	72	13,32	2,24
9:25:00	72	13,32	2,24
9:25:30	72	13,32	2,24
9:26:00	72	13,32	2,24
9:26:30	72	13,32	2,24
9:27:00	72	13,32	2,24
9:27:30	72	13,32	2,24
9:28:00	72	13,32	2,24
9:28:30	72	13,32	2,24
9:29:00	72	13,32	2,24
9:29:30	72	13,32	2,24
9:30:00	72	13,32	2,24
9:30:30	72	13,32	2,24
9:31:00	72	13,32	2,24
9:31:30	72	13,32	2,24
9:32:00	72	13,32	2,24
9:32:30	72	13,32	2,24
9:33:00	72	13,31	2,24
9:33:30	72	13,31	2,24
9:34:00	72	13,31	2,24
9:34:30	72	13,32	2,24
9:35:00	72	13,31	2,24
9:35:30	72	13,31	2,24
9:36:00	72	13,31	2,24
9:36:30	72	13,30	2,25
9:37:00	72	13,30	2,25
9:37:30	72	13,30	2,25
9:38:00	72	13,30	2,25
9:38:30	72	13,30	2,25
9:39:00	72	13,30	2,25
9:39:30	72	13,30	2,25
9:40:00	72	13,30	2,25
9:40:30	72	13,30	2,25
9:41:00	72	13,30	2,25
9:41:30	72	13,30	2,25
9:42:00	72	13,30	2,25
9:42:30	72	13,29	2,26
9:43:00	72	13,29	2,26
9:43:30	72	13,29	2,26
9:44:00	72	13,29	2,26
9:44:30	72	13,29	2,26
9:45:00	72	13,29	2,26
9:45:30	72	13,29	2,26
9:46:00	72	13,29	2,26
9:46:30	72	13,29	2,26
9:47:00	72	13,29	2,26
9:47:30	72	13,29	2,26
9:48:00	72	13,29	2,26
9:48:30	72	13,29	2,27
9:49:00	72	13,29	2,26
9:49:30	72	13,28	2,28
9:50:00	72	13,28	2,28
9:50:30	72	13,28	2,28
9:51:00	72	13,28	2,28
9:51:30	72	13,29	2,27
9:52:00	72	13,29	2,27
9:52:30	72	13,29	2,27
9:53:00	72	13,29	2,27
9:53:30	72	13,29	2,27
9:54:00	72	13,28	2,28
9:54:30	72	13,28	2,28
9:55:00	72	13,28	2,28
9:55:30	72	13,28	2,28
9:56:00	72	13,28	2,28
9:56:30	72	13,28	2,28
9:57:00	72	13,28	2,28
9:57:30	72	13,28	2,28
9:58:00	72	13,28	2,28
9:58:30	72	13,28	2,28
9:59:00	72	13,28	2,28
9:59:30	72	13,28	2,28
10:00:00	72	13,28	2,28
10:00:30	72	13,27	2,29
10:01:00	72	13,27	2,29
10:01:30	72	13,27	2,29
10:02:00	72	13,27	2,30
10:02:30	72	13,27	2,30
10:03:00	72	13,27	2,29
10:03:30	72	13,27	2,30
10:04:00	72	13,27	2,30
10:04:30	72	13,27	2,29
10:05:00	72	13,27	2,30
10:05:30	72	13,27	2,30
10:06:00	72	13,27	2,30
10:06:30	72	13,27	2,30
10:07:00	72	13,27	2,30
10:07:30	72	13,27	2,30
10:08:00	72	13,27	2,30
10:08:30	72	13,27	2,30
10:09:00	72	13,27	2,30
10:09:30	72	13,27	2,30
10:10:00	72	13,27	2,30
10:10:30	72	13,27	2,30
10:11:00	72	13,27	2,30
10:11:30	72	13,27	2,30
10:12:00	72	13,27	2,30
10:12:30	72	13,27	2,30
10:13:00	72	13,26	2,31
10:13:30	72	13,26	2,31
10:14:00	72	13,25	2,32
10:14:30	72	13,25	2,32
10:15:00	72	13,25	2,32
10:15:30	72	13,25	2,32
10:16:00	72	13,25	2,32
10:16:30	72	13,25	2,32
10:17:00	72	13,25	2,32
10:17:30	72	13,25	2,32
10:18:00	72	13,25	2,32
10:18:30	72	13,25	2,32
10:19:00	72	13,25	2,32
10:19:30	72	13,25	2,32
10:20:00	72	13,25	2,32
10:20:30	72	13,25	2,32
10:21:00	72	13,25	2,32
10:21:30	72	13,25	2,32
10:22:00	72	13,25	2,32
10:22:30	72	13,25	2,32
10:23:00	72	13,25	2,32
10:23:30	72	13,25	2,32
10:24:00	72	13,25	2,32
10:24:30	72	13,24	2,32
10:25:00	72	13,24	2,32
10:25:30	72	13,23	2,33
10:26:00	72	13,24	2,32
10:26:30	72	13,23	2,33
10:27:00	72	13,23	2,33
10:27:30	72	13,24	2,32
10:28:00	72	13,24	2,32
10:28:30	72	13,24	2,32
10:29:00	72	13,24	2,32
10:29:30	72	13,24	2,32
10:30:00	72	13,24	2,32
10:30:30	72	13,23	2,33
10:31:00	72	13,23	2,33
10:31:30	72	13,23	2,33
10:32:00	72	13,23	2,33
10:32:30	72	13,23	2,33
10:33:00	72	13,23	2,33
10:33:30	72	13,23	2,33
10:34:00	72	13,23	2,33
10:34:30	72	13,23	2,33
10:35:00	72	13,23	2,33
10:35:30	72	13,23	2,33
10:36:00	72	13,23	2,33
10:36:30	72	13,23	2,34
10:37:00	72	13,23	2,34
10:37:30	72	13,23	2,34
10:38:00	72	13,23	2,34
10:38:30	72	13,23	2,34
10:39:00	72	13,23	2,34
10:39:30	72	13,23	2,34
10:40:00	72	13,23	2,34
10:40:30	72	13,23	2,34
10:41:00	72	13,23	2,34
10:41:30	72	13,23	2,34
10:42:00	72	13,23	2,34
10:42:30	72	13,23	2,34
10:43:00	72	13,23	2,34
10:43:30	72	13,23	2,34
10:44:00	72	13,23	2,34
10:44:30	72	13,23	2,34
10:45:00	72	13,23	2,34
10:45:30	72	13,23	2,34
10:46:00	72	13,23	2,34
10:46:30	72	13,22	2,35
10:47:00	72	13,22	2,35
10:47:30	72	13,21	2,36
10:48:00	72	13,21	2,36
10:48:30	72	13,21	2,36
10:49:00	72	13,21	2,36
10:49:30	72	13,21	2,36
10:50:00	72	13,21	2,36
10:50:30	72	13,21	2,36
10:51:00	72	13,21	2,36
10:51:30	72	13,21	2,36
10:52:00	72	13,21	2,36
10:52:30	72	13,21	2,36
10:53:00	72	13,21	2,36
10:53:30	72	13,21	2,36
10:54:00	72	13,21	2,36
10:54:30	72	13,21	2,36
10:55:00	72	13,21	2,36
10:55:30	72	13,21	2,36
10:56:00	72	13,21	2,36
10:56:30	72	13,21	2,36
10:57:00	72	13,21	2,36
10:57:30	72	13,20	2,37
10:58:00	72	13,20	2,37
10:58:30	72	13,20	2,38
10:59:00	72	13,20	2,37
10:59:30	72	13,20	2,38
11:00:00	72	13,20	2,37
11:00:30	72	13,20	2,37
11:01:00	72	13,20	2,37
11:01:30	72	13,20	2,37
11:02:00	72	13,20	2,37
11:02:30	72	13,20	2,37
11:03:00	72	13,20	2,37
11:03:30	72	13,20	2,38
11:04:00	72	13,20	2,37
11:04:30	72	13,20	2,37
11:05:00	72	13,20	2,37
11:05:30	72	13,20	2,37
11:06:00	72	13,20	2,38
11:06:30	72	13,20	2,38
11:07:00	72	13,20	2,38
11:07:30	72	13,20	2,38
11:08:00	72	13,20	2,38
11:08:30	72	13,20	2,38
11:09:00	72	13,20	2,38
11:09:30	72	13,19	2,39
11:10:00	72	13,19	2,39
11:10:30	72	13,19	2,39
11:11:00	72	13,19	2,39
11:11:30	72	13,19	2,39
11:12:00	72	13,19	2,39
11:12:30	72	13,19	2,39
11:13:00	72	13,19	2,39
11:13:30	72	13,19	2,39
11:14:00	72	13,19	2,39
11:14:30	72	13,19	2,39
11:15:00	72	13,19	2,39
11:15:30	72	13,19	2,39
11:16:00	72	13,19	2,39
11:16:30	72	13,19	2,39
11:17:00	72	13,19	2,39
11:17:30	72	13,19	2,39
11:18:00	72	13,19	2,39
11:18:30	72	13,19	2,39
11:19:00	72	13,19	2,39
11:19:30	72	13,18	2,40
11:20:00	72	13,19	2,39
11:20:30	72	13,18	2,41
11:21:00	72	13,18	2,41
11:21:30	72	13,18	2,40
11:22:00	72	13,18	2,41
11:22:30	72	13,18	2,40
11:23:00	72	13,18	2,40
11:23:30	72	13,18	2,40
11:24:00	72	13,18	2,40
11:24:30	72	13,18	2,41
11:25:00	72	13,18	2,41
11:25:30	72	13,18	2,41
11:26:00	72	13,18	2,41
11:26:30	72	13,18	2,41
11:27:00	72	13,18	2,41
11:27:30	72	13,18	2,41
11:28:00	72	13,18	2,41
11:28:30	72	13,18	2,41
11:29:00	72	13,18	2,41
11:29:30	72	13,18	2,41
11:30:00	72	13,18	2,41
11:30:30	72	13,18	2,41
11:31:00	72	13,18	2,41
11:31:30	72	13,17	2,42
11:32:00	72	13,17	2,42
11:32:30	72	13,17	2,42
11:33:00	72	13,17	2,42
11:33:30	72	13,17	2,42
11:34:00	72	13,17	2,42
11:34:30	72	13,17	2,42
11:35:00	72	13,17	2,42
11:35:30	72	13,17	2,42
11:36:00	72	13,17	2,42
11:36:30	72	13,17	2,42
11:37:00	72	13,17	2,42
11:37:30	72	13,17	2,42
11:38:00	72	13,17	2,42
11:38:30	72	13,17	2,42
11:39:00	72	13,17	2,42
11:39:30	72	13,17	2,42
11:40:00	72	13,17	2,42
11:40:30	72	13,17	2,42
11:41:00	72	13,17	2,42
11:41:30	72	13,16	2,43
11:42:00	72	13,16	2,43
11:42:30	72	13,15	2,43
11:43:00	72	13,15	2,43
11:43:30	72	13,16	2,43
11:44:00	72	13,15	2,43
11:44:30	72	13,15	2,43
11:45:00	72	13,16	2,43
11:45:30	72	13,16	2,43
11:46:00	72	13,16	2,43
11:46:30	72	13,16	2,43
11:47:00	72	13,16	2,43
11:47:30	72	13,16	2,43
11:48:00	72	13,16	2,43
11:48:30	72	13,16	2,43
11:49:00	72	13,16	2,43
11:49:30	72	13,15	2,43
11:50:00	72	13,15	2,43
11:50:30	72	13,15	2,43
11:51:00	72	13,15	2,43
11:51:30	72	13,16	2,43
11:52:00	72	13,15	2,43
11:52:30	72	13,15	2,43
11:53:00	72	13,15	2,43
11:53:30	72	13,14	2,44
11:54:00	72	13,14	2,44
11:54:30	72	13,14	2,44
11:55:00	72	13,14	2,44
11:55:30	72	13,14	2,44
11:56:00	72	13,14	2,44
11:56:30	72	13,14	2,44
11:57:00	72	13,14	2,44
11:57:30	72	13,14	2,44
11:58:00	72	13,14	2,44
11:58:30	72	13,14	2,44
11:59:00	72	13,14	2,44
11:59:30	72	13,14	2,44
12:00:00	72	13,14	2,44
12:00:30	72	13,14	2,44
12:01:00	72	13,14	2,44
12:01:30	72	13,14	2,44
12:02:00	72	13,14	2,44
12:02:30	72	13,14	2,44
12:03:00	72	13,14	2,44
12:03:30	72	13,14	2,45
12:04:00	72	13,14	2,45
12:04:30	72	13,14	2,45
12:05:00	72	13,14	2,45
12:05:30	72	13,14	2,45
12:06:00	72	13,14	2,45
12:06:30	72	13,14	2,45
12:07:00	72	13,14	2,45
12:07:30	72	13,14	2,45
12:08:00	72	13,14	2,45
12:08:30	72	13,14	2,45
12:09:00	72	13,14	2,45
12:09:30	72	13,14	2,45
12:10:00	72	13,14	2,45
12:10:30	72	13,14	2,45
12:11:00	72	13,14	2,45
12:11:30	72	13,14	2,45
12:12:00	72	13,14	2,45
12:12:30	72	13,14	2,45
12:13:00	72	13,14	2,45
12:13:30	72	13,14	2,45
12:14:00	72	13,14	2,45
12:14:30	72	13,13	2,46
12:15:00	72	13,14	2,45
12:15:30	72	13,12	2,47
12:16:00	72	13,12	2,47
12:16:30	72	13,12	2,47
12:17:00	72	13,12	2,47
12:17:30	72	13,12	2,47
12:18:00	72	13,13	2,46
12:18:30	72	13,13	2,46
12:19:00	72	13,13	2,46
12:19:30	72	13,13	2,46
12:20:00	72	13,12	2,47
12:20:30	72	13,12	2,47
12:21:00	72	13,12	2,47
12:21:30	72	13,12	2,47
12:22:00	72	13,12	2,47
12:22:30	72	13,12	2,47
12:23:00	72	13,12	2,47
12:23:30	72	13,12	2,47
12:24:00	72	13,12	2,47
12:24:30	72	13,12	2,47
12:25:00	72	13,12	2,47
12:25:30	72	13,12	2,47
12:26:00	72	13,12	2,47
12:26:30	72	13,12	2,48
12:27:00	72	13,12	2,48
12:27:30	72	13,12	2,48
12:28:00	72	13,12	2,48
12:28:30	72	13,12	2,48
12:29:00	72	13,12	2,48
12:29:30	72	13,12	2,48
12:30:00	72	13,12	2,48
12:30:30	72	13,12	2,48
12:31:00	72	13,12	2,48
12:31:30	72	13,12	2,48
12:32:00	72	13,12	2,48
12:32:30	72	13,12	2,48
12:33:00	72	13,12	2,48
12:33:30	72	13,12	2,48
12:34:00	72	13,12	2,48
12:34:30	72	13,12	2,48
12:35:00	72	13,12	2,48
12:35:30	72	13,12	2,48
12:36:00	72	13,12	2,48
12:36:30	72	13,12	2,48
12:37:00	72	13,11	2,49
12:37:30	72	13,11	2,49
12:38:00	72	13,11	2,49
12:38:30	72	13,11	2,49
12:39:00	72	13,11	2,49
12:39:30	72	13,11	2,49
12:40:00	72	13,11	2,49
12:40:30	72	13,11	2,49
12:41:00	72	13,11	2,49
12:41:30	72	13,11	2,49
12:42:00	72	13,11	2,49
12:42:30	72	13,11	2,49
12:43:00	72	13,11	2,49
12:43:30	72	13,11	2,49
12:44:00	72	13,11	2,49
12:44:30	72	13,11	2,49
12:45:00	72	13,11	2,49
12:45:30	72	13,11	2,49
12:46:00	72	13,11	2,49
12:46:30	72	13,11	2,49
12:47:00	72	13,10	2,50
12:47:30	72	13,10	2,50
12:48:00	72	13,10	2,50
12:48:30	72	13,09	2,51
12:49:00	72	13,09	2,51
12:49:30	72	13,10	2,50
12:50:00	72	13,10	2,50
12:50:30	72	13,10	2,50
12:51:00	72	13,10	2,50
12:51:30	72	13,10	2,50
12:52:00	72	13,10	2,50
12:52:30	72	13,10	2,50
12:53:00	72	13,10	2,50
12:53:30	72	13,10	2,50
12:54:00	72	13,10	2,50
12:54:30	72	13,10	2,50
12:55:00	72	13,10	2,50
12:55:30	72	13,10	2,50
12:56:00	72	13,10	2,50
12:56:30	72	13,10	2,50
12:57:00	72	13,09	2,51
12:57:30	72	13,09	2,51
12:58:00	72	13,09	2,51
12:58:30	72	13,09	2,52
12:59:00	72	13,09	2,51
12:59:30	72	13,09	2,52
13:00:00	72	13,09	2,52
13:00:30	72	13,09	2,51
13:01:00	72	13,09	2,51
13:01:30	72	13,09	2,51
13:02:00	72	13,09	2,51
13:02:30	72	13,09	2,51
13:03:00	72	13,09	2,52
13:03:30	72	13,09	2,51
13:04:00	72	13,09	2,52
13:04:30	72	13,09	2,51
13:05:00	72	13,09	2,52
13:05:30	72	13,09	2,52
13:06:00	72	13,09	2,52
13:06:30	72	13,09	2,52
13:07:00	72	13,09	2,52
13:07:30	72	13,09	2,52
13:08:00	72	13,09	2,52
13:08:30	72	13,09	2,52
13:09:00	72	13,08	2,53
13:09:30	72	13,08	2,53
13:10:00	72	13,08	2,53
13:10:30	72	13,08	2,53
13:11:00	72	13,08	2,53
13:11:30	72	13,08	2,53
13:12:00	72	13,08	2,53
13:12:30	72	13,09	2,52
13:13:00	72	13,08	2,53
13:13:30	72	13,08	2,53
13:14:00	72	13,09	2,52
13:14:30	72	13,08	2,53
13:15:00	72	13,08	2,53
13:15:30	72	13,09	2,52
13:16:00	72	13,08	2,53
13:16:30	72	13,08	2,53
13:17:00	72	13,08	2,53
13:17:30	72	13,08	2,53
13:18:00	72	13,08	2,53
13:18:30	72	13,08	2,53
13:19:00	72	13,08	2,53
13:19:30	72	13,08	2,53
13:20:00	72	13,07	2,54
13:20:30	72	13,07	2,54
13:21:00	72	13,07	2,54
13:21:30	72	13,07	2,54
13:22:00	72	13,07	2,54
13:22:30	72	13,07	2,54
13:23:00	72	13,07	2,54
13:23:30	72	13,07	2,54
13:24:00	72	13,07	2,54
13:24:30	72	13,07	2,54
13:25:00	72	13,07	2,54
13:25:30	72	13,07	2,54
13:26:00	72	13,07	2,54
13:26:30	72	13,07	2,54
13:27:00	72	13,07	2,54
13:27:30	72	13,07	2,54
13:28:00	72	13,07	2,54
13:28:30	72	13,07	2,54
13:29:00	72	13,07	2,54
13:29:30	72	13,07	2,54
13:30:00	72	13,07	2,54
13:30:30	72	13,07	2,54
13:31:00	72	13,06	2,55
13:31:30	72	13,06	2,55
13:32:00	72	13,06	2,55
13:32:30	72	13,06	2,55
13:33:00	72	13,06	2,55
13:33:30	72	13,06	2,55
13:34:00	72	13,06	2,55
13:34:30	72	13,06	2,55
13:35:00	72	13,06	2,55
13:35:30	72	13,06	2,55
13:36:00	72	13,06	2,55
13:36:30	72	13,06	2,55
13:37:00	72	13,06	2,55
13:37:30	72	13,06	2,55
13:38:00	72	13,06	2,55
13:38:30	72	13,06	2,55
13:39:00	72	13,06	2,55
13:39:30	72	13,06	2,55
13:40:00	72	13,05	2,56
13:40:30	72	13,06	2,55
13:41:00	72	13,05	2,56
13:41:30	72	13,05	2,56
13:42:00	72	13,05	2,56
13:42:30	72	13,05	2,56
13:43:00	72	13,05	2,56
13:43:30	72	13,05	2,56
13:44:00	72	13,05	2,56
13:44:30	72	13,05	2,56
13:45:00	72	13,05	2,56
13:45:30	72	13,05	2,56
13:46:00	72	13,05	2,56
13:46:30	72	13,05	2,56
13:47:00	72	13,05	2,56
13:47:30	72	13,05	2,56
13:48:00	72	13,05	2,56
13:48:30	72	13,05	2,56
13:49:00	72	13,05	2,56
13:49:30	72	13,05	2,56
13:50:00	72	13,05	2,56
13:50:30	72	13,05	2,57
13:51:00	72	13,05	2,57
13:51:30	72	13,05	2,57
13:52:00	72	13,05	2,57
13:52:30	72	13,05	2,57
13:53:00	72	13,05	2,57
13:53:30	72	13,05	2,57
13:54:00	72	13,05	2,57
13:54:30	72	13,05	2,57
13:55:00	72	13,05	2,57
13:55:30	72	13,05	2,57
13:56:00	72	13,05	2,57
13:56:30	72	13,05	2,57
13:57:00	72	13,05	2,57
13:57:30	72	13,05	2,57
13:58:00	72	13,05	2,57
13:58:30	72	13,05	2,57
13:59:00	72	13,05	2,57
13:59:30	72	13,05	2,57
14:00:00	72	13,05	2,57
14:00:30	72	13,05	2,57
14:01:00	72	13,04	2,58
14:01:30	72	13,05	2,57
14:02:00	72	13,04	2,58
14:02:30	72	13,04	2,58
14:03:00	72	13,04	2,58
14:03:30	72	13,04	2,58
14:04:00	72	13,04	2,58
14:04:30	72	13,04	2,58
14:05:00	72	13,04	2,58
14:05:30	72	13,04	2,58
14:06:00	72	13,04	2,58
14:06:30	72	13,04	2,58
14:07:00	72	13,04	2,58
14:07:30	72	13,04	2,58
14:08:00	72	13,04	2,58
14:08:30	72	13,04	2,58
14:09:00	72	13,04	2,58
14:09:30	72	13,04	2,58
14:10:00	72	13,04	2,58
14:10:30	72	13,04	2,58
14:11:00	72	13,04	2,58
14:11:30	72	13,04	2,58
14:12:00	72	13,04	2,58
14:12:30	72	13,03	2,59
14:13:00	72	13,03	2,59
14:13:30	72	13,03	2,59
14:14:00	72	13,03	2,59
14:14:30	72	13,03	2,59
14:15:00	72	13,03	2,59
14:15:30	72	13,03	2,59
14:16:00	72	13,03	2,59
14:16:30	72	13,03	2,59
14:17:00	72	13,03	2,59
14:17:30	72	13,03	2,59
14:18:00	72	13,03	2,59
14:18:30	72	13,03	2,59
14:19:00	72	13,03	2,59
14:19:30	72	13,03	2,59
14:20:00	72	13,03	2,59
14:20:30	72	13,03	2,59
14:21:00	72	13,03	2,59
14:21:30	72	13,03	2,59
14:22:00	72	13,03	2,59
14:22:30	72	13,03	2,59
14:23:00	72	13,02	2,60
14:23:30	72	13,02	2,60
14:24:00	72	13,02	2,60
14:24:30	72	13,02	2,60
14:25:00	72	13,02	2,60
