Repository: ProgWizer/parser

File: project-root/data/Tests/Data Acquisition/2013 (508)/13-0212 MW.txt
--Test Summary--
Full Path and File Name	
Instrument Name	7222
Instrument Type	Model 7222 Consistometer
Instrument Serial Number	
Test Start Date	17.10.2013
Test Start Time	9:11:08
Test Stop Date	17.10.2013
Test Stop Time	11:46:58
Test Length	2:35:50
Final Sample Time Offset	2:35:50
Controller Schedule Name	
Sampling Period	10 seconds
Comments	MPa: 30(30), T:20(30)
Information	WellID	
Information	Customer	Trican
Information	EngName	Konstantin Shut
Information	CementClass	100%G
Information	CementMfr	Dyckerhoff - Suhoy Log
Information	Additives	0.8%DiacelFL+0.5%CFR-10+1.5%TA-1+3%bwowKCl
Information	Density	1920
Information	BHCT	20
Information	BHST	13
Information	FluidLoss	42
Information	JobType	Research
Calculated Value	Time_30Bc	1:50:50
Calculated Value	Time_70Bc	2:35:50
Initial Temperature (°C)	25 °C
Final Temperature (°C)	25 °C
Initial Pressure (MPa)	1,0 MPa
Final Pressure (MPa)	30,6 MPa
Initial Consistency (Bc)	21 Bc
Final Consistency (Bc)	71 Bc
--Data--
Time (HH:MM:SS)	Temperature (°C)	Pressure (MPa)	Consistency (Bc)
0:00:00	25	1,0	21
0:00:10	25	1,3	21
0:00:20	25	1,3	21
0:00:30	25	1,5	21
0:00:40	25	1,7	23
0:00:50	25	2,0	25
0:01:00	25	2,4	23
0:01:10	25	2,9	22
0:01:20	25	3,3	22
0:01:30	25	3,4	21
0:01:40	25	3,7	21
0:01:50	25	3,7	21
0:02:00	25	4,0	21
0:02:10	25	4,0	20
0:02:20	25	3,9	21
0:02:30	25	3,8	21
0:02:40	25	3,8	21
0:02:50	25	4,0	21
0:03:00	25	4,1	21
0:03:10	25	4,3	20
0:03:20	25	4,5	21
0:03:30	26	4,7	21
0:03:40	26	4,9	21
0:03:50	26	4,7	21
0:04:00	26	4,9	21
0:04:10	26	5,2	21
0:04:20	26	5,5	21
0:04:30	26	5,4	21
0:04:40	26	5,7	21
0:04:50	26	6,0	20
0:05:00	26	5,9	21
0:05:10	26	6,2	20
0:05:20	26	6,5	21
0:05:30	26	6,4	22
0:05:40	26	6,8	25
0:05:50	26	6,7	25
0:06:00	26	7,1	22
0:06:10	26	7,0	22
0:06:20	25	7,4	22
0:06:30	25	7,3	22
0:06:40	25	7,7	21
0:06:50	25	7,6	21
0:07:00	25	8,1	23
0:07:10	25	8,0	24
0:07:20	25	8,2	25
0:07:30	25	8,4	27
0:07:40	25	8,5	26
0:07:50	25	8,8	28
0:08:00	25	8,8	23
0:08:10	25	9,0	25
0:08:20	25	9,6	22
0:08:30	25	9,7	21
0:08:40	25	9,7	22
0:08:50	25	9,8	22
0:09:00	25	9,9	22
0:09:10	25	10,0	22
0:09:20	25	10,1	22
0:09:30	24	10,7	23
0:09:40	24	10,8	23
0:09:50	24	10,8	24
0:10:00	24	10,8	23
0:10:10	24	11,3	24
0:10:20	24	11,1	24
0:10:30	24	11,6	24
0:10:40	24	11,4	23
0:10:50	24	11,9	23
0:11:00	24	11,8	22
0:11:10	24	12,0	22
0:11:20	24	12,4	22
0:11:30	24	12,3	23
0:11:40	24	12,7	23
0:11:50	24	12,6	23
0:12:00	24	12,9	22
0:12:10	24	12,9	22
0:12:20	24	13,1	22
0:12:30	24	13,3	22
0:12:40	24	13,4	21
0:12:50	24	13,6	22
0:13:00	24	13,7	22
0:13:10	24	13,9	22
0:13:20	24	14,0	22
0:13:30	24	14,3	22
0:13:40	24	14,4	22
0:13:50	24	14,6	23
0:14:00	24	14,7	24
0:14:10	24	14,9	23
0:14:20	24	15,0	21
0:14:30	24	15,2	21
0:14:40	24	15,3	21
0:14:50	24	15,9	22
0:15:00	24	15,8	22
0:15:10	24	16,2	22
0:15:20	24	16,1	21
0:15:30	24	16,2	22
0:15:40	24	16,4	21
0:15:50	24	16,5	22
0:16:00	24	16,6	23
0:16:10	23	16,8	23
0:16:20	23	16,9	22
0:16:30	23	17,2	23
0:16:40	23	17,3	22
0:16:50	23	17,5	22
0:17:00	23	17,7	21
0:17:10	23	17,8	21
0:17:20	23	17,9	21
0:17:30	23	18,4	21
0:17:40	23	18,3	21
0:17:50	23	18,8	21
0:18:00	23	18,7	21
0:18:10	23	18,7	21
0:18:20	23	19,1	21
0:18:30	23	19,1	20
0:18:40	23	19,3	20
0:18:50	23	19,4	21
0:19:00	23	19,5	21
0:19:10	23	19,8	21
0:19:20	23	19,9	21
0:19:30	23	20,3	20
0:19:40	23	20,3	20
0:19:50	23	20,7	20
0:20:00	23	20,7	20
0:20:10	23	20,7	20
0:20:20	23	21,1	20
0:20:30	23	21,1	20
0:20:40	23	21,2	20
0:20:50	23	21,6	20
0:21:00	23	21,6	21
0:21:10	23	22,1	21
0:21:20	23	22,0	20
0:21:30	23	22,0	21
0:21:40	23	22,4	20
0:21:50	23	22,4	20
0:22:00	23	22,8	20
0:22:10	23	22,8	20
0:22:20	23	22,8	20
0:22:30	23	23,2	19
0:22:40	23	23,2	19
0:22:50	23	23,7	20
0:23:00	23	23,7	20
0:23:10	23	23,6	19
0:23:20	23	24,0	20
0:23:30	23	24,0	19
0:23:40	23	24,4	19
0:23:50	23	24,4	19
0:24:00	23	24,7	20
0:24:10	23	24,7	20
0:24:20	23	25,1	20
0:24:30	22	25,1	20
0:24:40	22	25,1	20
0:24:50	22	25,3	20
0:25:00	22	25,7	20
0:25:10	22	25,7	19
0:25:20	22	25,8	19
0:25:30	22	26,1	19
0:25:40	22	26,1	19
0:25:50	22	26,3	20
0:26:00	22	26,5	19
0:26:10	22	26,5	19
0:26:20	22	27,0	20
0:26:30	22	27,0	20
0:26:40	22	27,3	20
0:26:50	22	27,3	20
0:27:00	22	27,7	20
0:27:10	22	27,7	19
0:27:20	22	27,7	19
0:27:30	22	28,1	19
0:27:40	22	28,0	19
0:27:50	22	28,5	19
0:28:00	22	28,5	19
0:28:10	22	28,5	19
0:28:20	22	29,0	19
0:28:30	22	28,9	19
0:28:40	22	29,1	19
0:28:50	22	29,3	18
0:29:00	22	29,3	19
0:29:10	22	29,7	19
0:29:20	22	29,7	18
0:29:30	22	29,9	18
0:29:40	22	30,0	18
0:29:50	22	30,0	18
0:30:00	22	30,0	18
0:30:10	22	30,0	18
0:30:20	22	29,9	18
0:30:30	22	29,9	18
0:30:40	22	29,9	18
0:30:50	22	29,9	18
0:31:00	22	29,9	18
0:31:10	22	30,0	18
0:31:20	22	29,9	18
0:31:30	22	29,9	18
0:31:40	22	29,9	18
0:31:50	22	29,9	18
0:32:00	22	29,9	18
0:32:10	22	29,9	18
0:32:20	22	29,9	18
0:32:30	22	30,0	18
0:32:40	22	30,0	18
0:32:50	22	30,0	18
0:33:00	22	30,0	18
0:33:10	22	30,0	18
0:33:20	22	30,0	18
0:33:30	22	30,0	18
0:33:40	22	29,9	18
0:33:50	22	30,0	18
0:34:00	22	29,9	18
0:34:10	22	29,9	18
0:34:20	22	29,9	18
0:34:30	22	29,9	18
0:34:40	22	29,9	18
0:34:50	22	29,9	18
0:35:00	22	29,9	18
0:35:10	22	29,9	18
0:35:20	22	29,9	18
0:35:30	22	29,9	18
0:35:40	22	29,9	18
0:35:50	22	29,9	18
0:36:00	22	29,9	18
0:36:10	22	29,9	18
0:36:20	22	29,9	18
0:36:30	22	30,0	18
0:36:40	22	30,0	18
0:36:50	22	30,0	18
0:37:00	22	30,0	18
0:37:10	22	29,9	18
0:37:20	22	29,9	18
0:37:30	22	29,9	18
0:37:40	22	29,9	18
0:37:50	22	29,9	18
0:38:00	22	29,9	18
0:38:10	22	29,9	18
0:38:20	22	29,9	18
0:38:30	22	29,9	18
0:38:40	22	29,9	18
0:38:50	22	29,9	18
0:39:00	22	29,9	18
0:39:10	22	29,9	18
0:39:20	22	29,9	18
0:39:30	22	29,9	18
0:39:40	22	29,9	18
0:39:50	22	29,9	18
0:40:00	22	29,9	18
0:40:10	22	29,9	18
0:40:20	22	29,9	18
0:40:30	22	29,9	18
0:40:40	22	29,9	18
0:40:50	22	29,9	18
0:41:00	22	29,9	18
0:41:10	22	29,9	18
0:41:20	22	29,9	18
0:41:30	22	29,9	18
0:41:40	22	29,9	18
0:41:50	22	29,9	18
0:42:00	22	29,9	18
0:42:10	22	29,9	18
0:42:20	22	29,9	18
0:42:30	22	29,9	18
0:42:40	22	29,9	18
0:42:50	22	29,9	18
0:43:00	22	29,9	18
0:43:10	22	29,9	18
0:43:20	22	29,9	18
0:43:30	22	29,9	18
0:43:40	22	29,9	18
0:43:50	22	29,9	18
0:44:00	22	29,9	18
0:44:10	22	29,9	18
0:44:20	22	29,9	18
0:44:30	22	29,9	18
0:44:40	22	29,9	18
0:44:50	22	29,9	18
0:45:00	22	29,9	18
0:45:10	22	29,9	18
0:45:20	22	29,9	18
0:45:30	22	29,9	18
0:45:40	22	30,0	18
0:45:50	22	29,9	18
0:46:00	22	29,9	18
0:46:10	22	29,9	18
0:46:20	22	30,0	18
0:46:30	22	30,0	18
0:46:40	22	29,9	18
0:46:50	22	29,9	18
0:47:00	22	29,9	18
0:47:10	22	29,9	18
0:47:20	22	30,0	18
0:47:30	22	30,0	18
0:47:40	22	30,0	18
0:47:50	22	30,0	18
0:48:00	22	30,0	18
0:48:10	22	30,0	18
0:48:20	22	30,0	18
0:48:30	22	30,0	18
0:48:40	22	30,0	18
0:48:50	22	29,9	18
0:49:00	22	30,0	18
0:49:10	22	30,0	18
0:49:20	22	30,0	18
0:49:30	22	30,0	18
0:49:40	22	30,0	18
0:49:50	22	30,0	18
0:50:00	22	30,0	18
0:50:10	22	30,0	18
0:50:20	22	30,0	18
0:50:30	22	30,1	18
0:50:40	22	30,1	18
0:50:50	22	30,1	18
0:51:00	22	30,1	18
0:51:10	22	30,1	18
0:51:20	22	30,1	18
0:51:30	22	30,1	18
0:51:40	22	30,1	18
0:51:50	22	30,1	18
0:52:00	22	30,1	18
0:52:10	22	30,1	18
0:52:20	22	30,2	18
0:52:30	22	30,2	18
0:52:40	22	30,2	18
0:52:50	22	30,2	18
0:53:00	22	30,2	18
0:53:10	22	30,2	18
0:53:20	22	30,2	18
0:53:30	22	30,3	18
0:53:40	22	30,2	18
0:53:50	22	30,2	18
0:54:00	22	30,3	18
0:54:10	22	30,3	18
0:54:20	22	30,3	18
0:54:30	22	30,3	18
0:54:40	22	30,3	18
0:54:50	22	30,3	18
0:55:00	22	30,3	18
0:55:10	22	30,3	18
0:55:20	22	30,3	18
0:55:30	22	30,3	18
0:55:40	22	30,3	18
0:55:50	22	30,3	18
0:56:00	22	30,3	18
0:56:10	22	30,4	18
0:56:20	22	30,3	18
0:56:30	22	30,3	18
0:56:40	22	30,3	18
0:56:50	22	30,3	18
0:57:00	22	30,4	18
0:57:10	22	30,4	18
0:57:20	22	30,4	18
0:57:30	22	30,4	18
0:57:40	22	30,3	18
0:57:50	22	30,4	18
0:58:00	22	30,4	18
0:58:10	22	30,4	18
0:58:20	22	30,4	18
0:58:30	22	30,4	18
0:58:40	22	30,3	18
0:58:50	22	30,2	18
0:59:00	22	30,3	18
0:59:10	22	30,3	18
0:59:20	22	30,2	18
0:59:30	22	30,3	18
0:59:40	22	30,3	18
0:59:50	22	30,3	18
1:00:00	22	30,3	18
1:00:10	22	30,4	18
1:00:20	22	30,3	18
1:00:30	22	30,4	18
1:00:40	22	30,4	18
1:00:50	22	30,3	18
1:01:00	22	30,3	18
1:01:10	22	30,3	18
1:01:20	22	30,2	18
1:01:30	22	30,1	18
1:01:40	22	30,1	18
1:01:50	22	30,2	18
1:02:00	22	30,1	18
1:02:10	22	30,1	18
1:02:20	22	30,0	18
1:02:30	22	30,0	18
1:02:40	22	30,1	18
1:02:50	22	30,2	18
1:03:00	22	30,2	18
1:03:10	22	30,3	18
1:03:20	22	30,4	18
1:03:30	22	30,4	18
1:03:40	22	30,3	18
1:03:50	22	30,2	18
1:04:00	22	30,2	18
1:04:10	22	30,3	18
1:04:20	22	30,5	18
1:04:30	22	30,6	18
1:04:40	22	30,5	18
1:04:50	22	30,5	18
1:05:00	22	30,4	18
1:05:10	22	30,4	18
1:05:20	22	30,4	18
1:05:30	22	30,5	18
1:05:40	22	30,4	18
1:05:50	22	30,6	18
1:06:00	22	30,6	18
1:06:10	22	30,6	18
1:06:20	22	30,6	18
1:06:30	22	30,6	18
1:06:40	22	30,6	18
1:06:50	22	30,5	18
1:07:00	22	30,3	18
1:07:10	23	30,2	18
1:07:20	23	30,2	18
1:07:30	23	30,2	18
1:07:40	23	30,3	18
1:07:50	23	30,2	18
1:08:00	23	30,3	18
1:08:10	23	30,3	18
1:08:20	23	30,3	18
1:08:30	23	30,3	18
1:08:40	23	30,4	18
1:08:50	23	30,4	18
1:09:00	23	30,3	18
1:09:10	23	30,3	18
1:09:20	23	30,2	18
1:09:30	23	30,2	18
1:09:40	23	30,3	18
1:09:50	23	30,3	18
1:10:00	23	30,2	18
1:10:10	23	30,3	18
1:10:20	23	30,3	18
1:10:30	23	30,3	18
1:10:40	23	30,2	18
1:10:50	23	30,2	18
1:11:00	23	30,3	18
1:11:10	23	30,3	18
1:11:20	23	30,3	18
1:11:30	23	30,3	18
1:11:40	23	30,4	18
1:11:50	23	30,3	18
1:12:00	23	30,2	18
1:12:10	23	30,3	18
1:12:20	23	30,3	18
1:12:30	23	30,2	18
1:12:40	23	30,2	18
1:12:50	23	30,2	18
1:13:00	23	30,3	18
1:13:10	23	30,3	18
1:13:20	23	30,3	18
1:13:30	23	30,3	18
1:13:40	23	30,3	18
1:13:50	23	30,3	18
1:14:00	23	30,3	18
1:14:10	23	30,3	18
1:14:20	23	30,3	18
1:14:30	23	30,3	18
1:14:40	23	30,3	18
1:14:50	23	30,3	18
1:15:00	23	30,3	18
1:15:10	23	30,3	18
1:15:20	23	30,3	18
1:15:30	23	30,3	18
1:15:40	23	30,3	18
1:15:50	23	30,3	18
1:16:00	23	30,4	18
1:16:10	23	30,4	18
1:16:20	23	30,4	18
1:16:30	23	30,4	18
1:16:40	23	30,5	18
1:16:50	23	30,5	18
1:17:00	23	30,6	18
1:17:10	23	30,6	18
1:17:20	23	30,6	18
1:17:30	23	30,5	18
1:17:40	23	30,6	18
1:17:50	23	30,4	18
1:18:00	23	30,5	18
1:18:10	23	30,5	18
1:18:20	23	30,5	18
1:18:30	23	30,5	18
1:18:40	23	30,4	18
1:18:50	23	30,5	18
1:19:00	23	30,5	18
1:19:10	23	30,5	18
1:19:20	23	30,6	18
1:19:30	23	30,6	18
1:19:40	23	30,6	18
1:19:50	23	30,6	18
1:20:00	23	30,5	18
1:20:10	23	30,5	18
1:20:20	23	30,5	18
1:20:30	23	30,6	18
1:20:40	23	30,6	18
1:20:50	23	30,7	18
1:21:00	23	30,6	18
1:21:10	23	30,7	18
1:21:20	23	30,6	18
1:21:30	23	30,6	18
1:21:40	23	30,6	18
1:21:50	23	30,8	18
1:22:00	23	30,7	18
1:22:10	23	30,7	18
1:22:20	23	29,8	18
1:22:30	23	29,9	18
1:22:40	23	30,0	18
1:22:50	23	30,0	18
1:23:00	23	30,0	18
1:23:10	23	30,0	18
1:23:20	23	30,0	18
1:23:30	23	30,0	18
1:23:40	23	30,0	18
1:23:50	23	30,0	18
1:24:00	23	30,1	18
1:24:10	23	30,1	18
1:24:20	23	30,1	18
1:24:30	23	30,1	18
1:24:40	23	30,1	18
1:24:50	23	30,1	18
1:25:00	23	30,1	18
1:25:10	23	30,1	18
1:25:20	23	30,1	18
1:25:30	23	30,1	18
1:25:40	23	30,1	18
1:25:50	23	30,1	18
1:26:00	23	30,1	18
1:26:10	23	30,1	18
1:26:20	23	30,1	18
1:26:30	23	30,1	18
1:26:40	23	30,1	18
1:26:50	23	30,1	18
1:27:00	23	30,1	18
1:27:10	23	30,2	18
1:27:20	23	30,2	18
1:27:30	23	30,2	18
1:27:40	23	30,2	18
1:27:50	23	30,2	18
1:28:00	23	30,2	18
1:28:10	23	30,2	18
1:28:20	23	30,2	18
1:28:30	23	30,2	18
1:28:40	23	30,2	18
1:28:50	23	30,2	18
1:29:00	23	30,2	18
1:29:10	23	30,2	18
1:29:20	23	30,2	18
1:29:30	23	30,2	18
1:29:40	23	30,2	18
1:29:50	23	30,2	18
1:30:00	23	30,2	18
1:30:10	23	30,2	18
1:30:20	23	30,2	18
1:30:30	23	30,2	18
1:30:40	23	30,2	18
1:30:50	23	30,2	18
1:31:00	23	30,2	18
1:31:10	23	30,3	18
1:31:20	23	30,3	18
1:31:30	23	30,3	18
1:31:40	23	30,3	18
1:31:50	23	30,3	18
1:32:00	23	30,3	18
1:32:10	23	30,3	18
1:32:20	23	30,3	18
1:32:30	23	30,3	18
1:32:40	23	30,3	18
1:32:50	23	30,3	18
1:33:00	23	30,3	18
1:33:10	23	30,3	18
1:33:20	23	30,3	18
1:33:30	23	30,3	18
1:33:40	23	30,3	18
1:33:50	23	30,3	18
1:34:00	23	30,3	18
1:34:10	23	30,3	18
1:34:20	23	30,3	18
1:34:30	23	30,3	18
1:34:40	23	30,3	18
1:34:50	23	30,3	18
1:35:00	23	30,3	18
1:35:10	23	30,3	18
1:35:20	23	30,3	18
1:35:30	23	30,3	18
1:35:40	23	30,4	18
1:35:50	23	30,4	18
1:36:00	23	30,4	18
1:36:10	23	30,4	18
1:36:20	23	30,4	18
1:36:30	23	30,4	18
1:36:40	23	30,4	18
1:36:50	23	30,4	18
1:37:00	23	30,4	18
1:37:10	23	30,4	18
1:37:20	23	30,4	18
1:37:30	23	30,4	18
1:37:40	23	30,4	18
1:37:50	23	30,4	18
1:38:00	23	30,4	18
1:38:10	23	30,4	18
1:38:20	23	30,4	18
1:38:30	23	30,4	18
1:38:40	23	30,3	18
1:38:50	23	30,3	18
1:39:00	23	30,3	18
1:39:10	23	30,4	18
1:39:20	23	30,3	18
1:39:30	23	30,4	18
1:39:40	23	30,3	18
1:39:50	23	30,4	18
1:40:00	23	30,4	18
1:40:10	23	30,4	18
1:40:20	23	30,4	18
1:40:30	23	30,4	18
1:40:40	23	30,4	18
1:40:50	23	30,4	18
1:41:00	23	30,4	18
1:41:10	23	30,4	18
1:41:20	23	30,4	18
1:41:30	23	30,4	18
1:41:40	23	30,4	18
1:41:50	23	30,4	18
1:42:00	23	30,4	18
1:42:10	23	30,4	18
1:42:20	23	30,4	18
1:42:30	23	30,4	18
1:42:40	23	30,4	18
1:42:50	23	30,4	18
1:43:00	23	30,4	18
1:43:10	23	30,4	18
1:43:20	23	30,4	18
1:43:30	23	30,4	18
1:43:40	23	30,4	18
1:43:50	23	30,4	18
1:44:00	23	30,4	18
1:44:10	24	30,4	18
1:44:20	23	30,4	18
1:44:30	24	30,4	18
1:44:40	24	30,4	18
1:44:50	24	30,4	18
1:45:00	24	30,4	18
1:45:10	24	30,4	18
1:45:20	24	30,4	18
1:45:30	24	30,4	18
1:45:40	24	30,4	18
1:45:50	24	30,4	18
1:46:00	24	30,4	18
1:46:10	24	30,4	18
1:46:20	24	30,4	18
1:46:30	24	30,4	18
1:46:40	24	30,4	18
1:46:50	24	30,4	18
1:47:00	24	30,4	18
1:47:10	24	30,4	18
1:47:20	24	30,3	18
1:47:30	24	30,3	18
1:47:40	24	30,3	18
1:47:50	24	30,3	18
1:48:00	24	30,3	18
1:48:10	24	30,3	18
1:48:20	24	30,3	18
1:48:30	24	30,2	18
1:48:40	24	30,2	18
1:48:50	24	30,2	18
1:49:00	24	30,1	18
1:49:10	24	17,2	22
1:49:20	23	7,3	27
1:49:30	23	3,5	27
1:49:40	23	1,7	28
1:49:50	23	1,0	27
1:50:00	23	0,7	27
1:50:10	23	0,5	26
1:50:20	23	0,5	29
1:50:30	23	0,4	29
1:50:40	23	0,4	32
1:50:50	23	0,3	33
1:51:00	23	0,3	31
1:51:10	23	0,3	33
1:51:20	23	0,3	31
1:51:30	23	0,3	31
1:51:40	23	0,2	34
1:51:50	23	0,2	32
1:52:00	23	0,2	30
1:52:10	23	0,2	30
1:52:20	23	0,2	31
1:52:30	23	0,2	32
1:52:40	23	0,2	35
1:52:50	23	0,2	33
1:53:00	23	0,2	31
1:53:10	23	0,2	30
1:53:20	23	0,2	30
1:53:30	23	0,2	31
1:53:40	23	0,1	32
1:53:50	23	0,1	32
1:54:00	23	0,1	31
1:54:10	23	0,1	33
1:54:20	23	0,1	32
1:54:30	23	0,1	31
1:54:40	23	0,1	31
1:54:50	23	0,1	31
1:55:00	23	0,3	30
1:55:10	23	0,3	30
1:55:20	23	7,5	41
1:55:30	23	19,6	29
1:55:40	23	30,2	27
1:55:50	23	30,0	25
1:56:00	23	30,1	26
1:56:10	24	29,9	26
1:56:20	24	29,9	25
1:56:30	24	30,0	26
1:56:40	24	29,9	26
1:56:50	24	29,9	26
1:57:00	24	30,2	26
1:57:10	24	30,1	26
1:57:20	24	30,0	26
1:57:30	24	30,0	26
1:57:40	24	29,9	26
1:57:50	24	29,9	26
1:58:00	24	29,9	26
1:58:10	24	30,2	26
1:58:20	24	30,1	26
1:58:30	24	30,1	26
1:58:40	24	30,1	26
1:58:50	24	30,1	26
1:59:00	24	30,0	26
1:59:10	24	30,0	26
1:59:20	24	30,0	27
1:59:30	24	30,0	26
1:59:40	24	30,0	26
1:59:50	24	29,9	26
2:00:00	24	29,9	26
2:00:10	24	29,9	26
2:00:20	24	29,9	26
2:00:30	24	29,9	26
2:00:40	24	29,9	26
2:00:50	24	30,0	26
2:01:00	24	30,0	26
2:01:10	24	30,0	27
2:01:20	24	30,0	27
2:01:30	24	29,9	27
2:01:40	24	29,9	27
2:01:50	24	29,9	27
2:02:00	24	29,9	27
2:02:10	24	29,9	27
2:02:20	24	29,9	27
2:02:30	24	29,9	26
2:02:40	24	29,9	26
2:02:50	24	29,9	26
2:03:00	24	29,9	26
2:03:10	24	29,9	26
2:03:20	24	29,9	26
2:03:30	24	30,0	26
2:03:40	24	30,0	26
2:03:50	24	30,0	26
2:04:00	24	30,0	26
2:04:10	24	30,0	26
2:04:20	24	30,0	26
2:04:30	24	30,0	26
2:04:40	24	30,0	26
2:04:50	24	30,0	26
2:05:00	24	30,0	26
2:05:10	24	30,0	26
2:05:20	24	30,0	26
2:05:30	24	30,0	26
2:05:40	24	30,0	26
2:05:50	24	30,0	26
2:06:00	24	30,0	26
2:06:10	24	30,0	26
2:06:20	24	30,0	26
2:06:30	24	30,0	26
2:06:40	24	30,0	26
2:06:50	24	30,0	26
2:07:00	24	30,0	26
2:07:10	24	30,0	26
2:07:20	24	30,0	26
2:07:30	24	30,0	26
2:07:40	24	30,0	26
2:07:50	24	30,0	26
2:08:00	24	30,0	26
2:08:10	24	30,0	26
2:08:20	24	30,0	26
2:08:30	24	30,0	26
2:08:40	24	30,0	26
2:08:50	24	30,0	26
2:09:00	24	30,0	26
2:09:10	24	30,0	26
2:09:20	24	30,0	26
2:09:30	24	30,0	26
2:09:40	24	30,0	26
2:09:50	24	30,0	26
2:10:00	24	30,0	26
2:10:10	24	30,0	26
2:10:20	24	30,0	26
2:10:30	24	30,0	26
2:10:40	24	30,0	26
2:10:50	24	30,0	26
2:11:00	24	30,0	26
2:11:10	24	30,0	26
2:11:20	24	30,0	26
2:11:30	24	30,0	26
2:11:40	24	30,0	26
2:11:50	24	30,0	26
2:12:00	24	30,0	26
2:12:10	24	30,0	26
2:12:20	24	30,0	26
2:12:30	24	30,0	26
2:12:40	24	30,0	27
2:12:50	24	30,1	26
2:13:00	24	30,1	26
2:13:10	24	30,1	26
2:13:20	24	30,1	26
2:13:30	24	30,1	27
2:13:40	24	30,1	27
2:13:50	24	30,1	27
2:14:00	24	30,1	27
2:14:10	24	30,1	27
2:14:20	24	30,1	27
2:14:30	24	30,1	28
2:14:40	24	30,1	28
2:14:50	24	30,1	28
2:15:00	24	30,1	28
2:15:10	24	30,1	28
2:15:20	24	30,1	28
2:15:30	24	30,1	28
2:15:40	24	30,1	28
2:15:50	24	30,1	28
2:16:00	24	30,1	28
2:16:10	24	30,1	28
2:16:20	24	30,1	28
2:16:30	24	30,1	28
2:16:40	24	30,1	28
2:16:50	24	30,1	28
2:17:00	24	30,1	28
2:17:10	24	30,1	28
2:17:20	24	30,1	29
2:17:30	24	30,2	28
2:17:40	24	30,2	29
2:17:50	24	30,2	28
2:18:00	24	30,2	29
2:18:10	24	30,2	29
2:18:20	24	30,2	29
2:18:30	24	30,2	29
2:18:40	24	30,2	29
2:18:50	24	30,2	29
2:19:00	24	30,2	30
2:19:10	24	30,2	30
2:19:20	24	30,2	30
2:19:30	24	30,2	30
2:19:40	24	30,2	30
2:19:50	24	30,2	31
2:20:00	24	30,2	31
2:20:10	24	30,2	32
2:20:20	24	30,2	32
2:20:30	24	30,2	32
2:20:40	24	30,2	32
2:20:50	25	30,2	32
2:21:00	25	30,2	32
2:21:10	25	30,2	33
2:21:20	25	30,2	33
2:21:30	25	30,2	33
2:21:40	25	30,2	33
2:21:50	25	30,2	34
2:22:00	25	30,2	34
2:22:10	25	30,2	34
2:22:20	25	30,2	34
2:22:30	25	30,2	35
2:22:40	25	30,2	35
2:22:50	25	30,2	35
2:23:00	25	30,2	35
2:23:10	25	30,2	36
2:23:20	25	30,3	36
2:23:30	25	30,3	35
2:23:40	25	30,3	36
2:23:50	25	30,3	37
2:24:00	25	30,3	37
2:24:10	25	30,3	37
2:24:20	25	30,3	37
2:24:30	25	30,3	38
2:24:40	25	30,3	38
2:24:50	25	30,3	38
2:25:00	25	30,3	38
2:25:10	25	30,3	38
2:25:20	25	30,3	38
2:25:30	25	30,3	39
2:25:40	25	30,3	39
2:25:50	25	30,3	41
2:26:00	25	30,3	42
2:26:10	25	30,3	42
2:26:20	25	30,3	42
2:26:30	25	30,3	42
2:26:40	25	30,3	42
2:26:50	25	30,3	42
2:27:00	25	30,3	42
2:27:10	25	30,3	43
2:27:20	25	30,4	43
2:27:30	25	30,4	45
2:27:40	25	30,4	46
2:27:50	25	30,4	46
2:28:00	25	30,4	46
2:28:10	25	30,4	46
2:28:20	25	30,4	47
2:28:30	25	30,4	47
2:28:40	25	30,4	48
2:28:50	25	30,4	48
2:29:00	25	30,4	49
2:29:10	25	30,4	50
2:29:20	25	30,4	51
2:29:30	25	30,4	50
2:29:40	25	30,4	50
2:29:50	25	30,4	51
2:30:00	25	30,4	52
2:30:10	25	30,4	52
2:30:20	25	30,4	53
2:30:30	25	30,4	54
2:30:40	25	30,5	54
2:30:50	25	30,5	54
2:31:00	25	30,5	55
2:31:10	25	30,5	55
2:31:20	25	30,5	55
2:31:30	25	30,5	55
2:31:40	25	30,5	57
2:31:50	25	30,5	57
2:32:00	25	30,5	57
2:32:10	25	30,5	57
2:32:20	25	30,5	58
2:32:30	25	30,5	58
2:32:40	25	30,5	58
2:32:50	25	30,5	59
2:33:00	25	30,5	59
2:33:10	25	30,5	60
2:33:20	25	30,5	60
2:33:30	25	30,5	60
2:33:40	25	30,5	61
2:33:50	25	30,5	62
2:34:00	25	30,5	63
2:34:10	25	30,6	64
2:34:20	25	30,6	63
2:34:30	25	30,6	65
2:34:40	25	30,6	65
2:34:50	25	30,6	66
2:35:00	25	30,6	69
2:35:10	25	30,6	69
2:35:20	25	30,6	69
2:35:30	25	30,6	69
2:35:40	25	30,6	70
2:35:50	25	30,6	71

File: project-root/data/Tests/Data Acquisition/2013 (508)/13-0213 MW.txt
--Test Summary--
Full Path and File Name	
Instrument Name	7222
Instrument Type	Model 7222 Consistometer
Instrument Serial Number	
Test Start Date	21.10.2013
Test Start Time	9:54:29
Test Stop Date	21.10.2013
Test Stop Time	14:56:23
Test Length	5:01:54
Final Sample Time Offset	5:01:50
Controller Schedule Name	
Sampling Period	10 seconds
Comments	T: 73C(40min); P: 45MPa(40min); tap water
Information	WellID	Research
Information	Customer	Trican
Information	EngName	Pavel Lebedev
Information	CementClass	60%G+30%PND+10%SF-2 (BWOB)
Information	CementMfr	Dyckerhoff - Suhoy Log
Information	Additives	0.4%TWR-3+0.15%R-7 (BWOC)
Information	Density	1350
Information	BHCT	73
Information	BHST	85
Information	FluidLoss	130cc/30min
Information	JobType	Production
Calculated Value	Time_30Bc	0:00:10
Calculated Value	Time_70Bc	0:00:10
Calculated Value	Time_100Bc	0:02:20
Initial Temperature (°C)	24 °C
Final Temperature (°C)	73 °C
Initial Pressure (MPa)	0,6 MPa
Final Pressure (MPa)	45,1 MPa
Initial Consistency (Bc)	78 Bc
Final Consistency (Bc)	88 Bc
--Data--
Time (HH:MM:SS)	Temperature (°C)	Pressure (MPa)	Consistency (Bc)
0:00:00	24	0,6	78
0:00:10	24	0,8	75
0:00:20	24	1,0	85
0:00:30	24	1,3	88
0:00:40	24	1,6	80
0:00:50	24	2,0	90
0:01:00	24	2,4	88
0:01:10	24	2,9	101
0:01:20	24	3,1	77
0:01:30	24	3,4	127
0:01:40	24	3,6	74
0:01:50	24	3,7	95
0:02:00	25	3,8	88
0:02:10	25	3,8	122
0:02:20	25	3,6	105
0:02:30			
0:02:30			
0:02:40	25	3,6	152
0:02:50	25	3,9	149
0:03:00	25	4,2	147
0:03:10	25	4,1	149
0:03:20	25	4,4	34
0:03:30	26	4,5	107
0:03:40	26	5,0	49
0:03:50	26	5,1	57
0:04:00	26	5,3	63
0:04:10	26	5,5	69
0:04:20	26	5,7	78
0:04:30	26	5,9	70
0:04:40	26	6,2	61
0:04:50	26	6,5	77
0:05:00	27	6,8	51
0:05:10	27	7,1	53
0:05:20	27	7,3	43
0:05:30	27	7,5	53
0:05:40	27	7,7	71
0:05:50	27	7,8	79
0:06:00	28	7,9	78
0:06:10	28	7,9	88
0:06:20	28	7,8	53
0:06:30	28	7,9	65
0:06:40	28	8,1	81
0:06:50	28	8,2	57
0:07:00	28	8,5	52
0:07:10	29	8,6	55
0:07:20	29	8,9	54
0:07:30	29	9,2	46
0:07:40	29	9,7	50
0:07:50	29	10,2	71
0:08:00	29	10,3	77
0:08:10	29	10,4	55
0:08:20	29	10,9	59
0:08:30	30	11,0	68
0:08:40	30	11,1	92
0:08:50	30	11,3	63
0:09:00	31	11,4	53
0:09:10	31	11,2	78
0:09:20	31	11,1	86
0:09:30	31	11,2	84
0:09:40	32	11,6	63
0:09:50	32	11,7	59
0:10:00	32	11,9	49
0:10:10	32	12,0	43
0:10:20	32	12,1	48
0:10:30	32	12,3	60
0:10:40	32	12,7	81
0:10:50	32	13,2	88
0:11:00	32	14,0	57
0:11:10	32	13,7	69
0:11:20	32	14,0	68
0:11:30	33	14,5	60
0:11:40	33	14,6	47
0:11:50	33	14,3	43
0:12:00	34	15,1	71
0:12:10	34	14,8	43
0:12:20	34	14,7	51
0:12:30	35	14,8	85
0:12:40	35	14,7	60
0:12:50	35	15,1	53
0:13:00	36	15,0	62
0:13:10	36	15,4	108
0:13:20	36	15,4	66
0:13:30	37	15,7	57
0:13:40	37	15,8	43
0:13:50	37	15,9	52
0:14:00	37	16,5	67
0:14:10	37	16,4	56
0:14:20	37	16,7	35
0:14:30	37	17,3	50
0:14:40	37	17,3	76
0:14:50	37	17,6	76
0:15:00	37	18,0	65
0:15:10	37	18,3	81
0:15:20	37	18,6	73
0:15:30	38	18,8	82
0:15:40	38	18,7	95
0:15:50	39	19,2	79
0:16:00	39	19,1	118
0:16:10	39	18,7	45
0:16:20	40	19,0	62
0:16:30	40	19,1	62
0:16:40	41	19,0	66
0:16:50	41	19,3	77
0:17:00	42	19,8	90
0:17:10	42	19,7	81
0:17:20	42	19,8	76
0:17:30	42	20,3	88
0:17:40	42	20,4	86
0:17:50	42	20,4	76
0:18:00	42	20,8	77
0:18:10	42	21,4	98
0:18:20	42	21,3	66
0:18:30	42	21,4	69
0:18:40	42	21,7	75
0:18:50	42	22,0	65
0:19:00	42	22,4	79
0:19:10	43	22,5	105
0:19:20	43	22,4	89
0:19:30	43	22,7	73
0:19:40	44	22,7	59
0:19:50	44	22,9	61
0:20:00	45	23,0	77
0:20:10	45	23,0	72
0:20:20	46	23,1	58
0:20:30	46	23,5	89
0:20:40	46	23,7	89
0:20:50	47	23,7	105
0:21:00	47	24,2	81
0:21:10	47	24,2	85
0:21:20	47	24,2	71
0:21:30	47	24,5	69
0:21:40	47	24,9	84
0:21:50	47	25,4	53
0:22:00	47	25,8	66
0:22:10	47	26,3	72
0:22:20	47	26,5	55
0:22:30	47	26,9	56
0:22:40	47	27,1	62
0:22:50	47	27,2	58
0:23:00	48	27,1	63
0:23:10	48	26,7	75
0:23:20	49	26,4	83
0:23:30	50	26,6	50
0:23:40	50	26,8	73
0:23:50	51	27,3	85
0:24:00	51	27,1	73
0:24:10	51	27,6	67
0:24:20	51	27,6	65
0:24:30	52	28,0	65
0:24:40	52	27,9	66
0:24:50	52	28,2	68
0:25:00	52	28,5	64
0:25:10	52	28,6	74
0:25:20	52	29,3	74
0:25:30	52	29,6	73
0:25:40	51	30,3	64
0:25:50	51	30,4	67
0:26:00	52	30,7	70
0:26:10	52	30,8	74
0:26:20	52	30,9	69
0:26:30	53	30,5	76
0:26:40	53	30,8	86
0:26:50	54	30,6	77
0:27:00	54	30,6	81
0:27:10	55	31,0	89
0:27:20	55	31,0	91
0:27:30	56	31,1	88
0:27:40	56	31,4	76
0:27:50	56	31,7	85
0:28:00	56	31,7	89
0:28:10	56	31,9	87
0:28:20	56	32,2	92
0:28:30	56	32,5	101
0:28:40	56	32,6	88
0:28:50	56	33,2	88
0:29:00	56	32,8	94
0:29:10	56	34,3	93
0:29:20	56	34,4	109
0:29:30	56	34,5	82
0:29:40	57	34,5	77
0:29:50	57	34,4	88
0:30:00	57	34,2	83
0:30:10	58	34,7	80
0:30:20	58	34,7	57
0:30:30	59	34,5	61
0:30:40	59	34,6	69
0:30:50	60	34,9	65
0:31:00	61	35,1	45
0:31:10	61	35,2	58
0:31:20	61	35,4	66
0:31:30	61	35,7	72
0:31:40	62	36,0	61
0:31:50	62	35,9	58
0:32:00	62	36,4	61
0:32:10	62	36,3	46
0:32:20	61	36,8	59
0:32:30	61	37,3	48
0:32:40	61	36,8	45
0:32:50	61	38,4	49
0:33:00	61	38,6	51
0:33:10	61	37,9	36
0:33:20	61	37,4	54
0:33:30	61	37,5	54
0:33:40	62	37,8	43
0:33:50	63	38,6	48
0:34:00	63	38,4	53
0:34:10	64	38,4	55
0:34:20	65	38,8	61
0:34:30	66	38,7	52
0:34:40	67	39,1	48
0:34:50	67	39,2	54
0:35:00	67	39,4	57
0:35:10	67	39,7	52
0:35:20	68	39,9	55
0:35:30	68	40,3	65
0:35:40	68	40,2	58
0:35:50	67	40,7	62
0:36:00	67	40,8	61
0:36:10	67	41,0	57
0:36:20	67	41,6	57
0:36:30	67	41,4	66
0:36:40	67	41,3	68
0:36:50	66	42,2	71
0:37:00	66	42,8	59
0:37:10	67	42,4	65
0:37:20	67	41,6	56
0:37:30	68	41,7	57
0:37:40	68	42,9	60
0:37:50	69	42,8	63
0:38:00	70	43,1	57
0:38:10	70	42,8	50
0:38:20	71	43,3	73
0:38:30	72	43,3	72
0:38:40	72	43,4	44
0:38:50	72	43,6	71
0:39:00	73	43,9	73
0:39:10	73	44,2	52
0:39:20	73	44,1	57
0:39:30	73	44,4	47
0:39:40	72	44,8	55
0:39:50	72	44,8	66
0:40:00	72	45,5	51
0:40:10	72	44,5	56
0:40:20	72	44,4	51
0:40:30	72	44,2	58
0:40:40	72	45,5	51
0:40:50	72	45,8	48
0:41:00	72	46,1	56
0:41:10	72	45,8	54
0:41:20	73	45,5	71
0:41:30	73	45,4	56
0:41:40	74	45,0	52
0:41:50	75	44,9	64
0:42:00	75	44,9	70
0:42:10	76	45,0	54
0:42:20	76	45,0	58
0:42:30	76	44,7	71
0:42:40	77	44,9	59
0:42:50	77	44,8	53
0:43:00	77	45,0	63
0:43:10	77	44,9	58
0:43:20	77	45,1	67
0:43:30	76	45,0	61
0:43:40	76	44,9	55
0:43:50	76	45,1	69
0:44:00	75	45,0	53
0:44:10	75	44,9	51
0:44:20	75	45,2	54
0:44:30	75	45,7	53
0:44:40	74	45,3	57
0:44:50	74	44,9	54
0:45:00	74	44,7	49
0:45:10	74	45,1	36
0:45:20	74	44,9	72
0:45:30	74	44,2	56
0:45:40	74	45,8	56
0:45:50	74	45,1	48
0:46:00	75	44,9	55
0:46:10	75	45,0	47
0:46:20	76	44,8	64
0:46:30	76	45,0	52
0:46:40	76	44,8	61
0:46:50	77	45,0	105
0:47:00	77	44,9	66
0:47:10	77	44,9	68
0:47:20	77	45,0	57
0:47:30	77	45,0	54
0:47:40	76	45,2	63
0:47:50	76	44,8	55
0:48:00	76	45,0	69
0:48:10	76	45,0	69
0:48:20	76	44,9	62
0:48:30	75	45,0	58
0:48:40	75	45,2	67
0:48:50	75	45,2	59
0:49:00	74	46,0	80
0:49:10	74	46,0	75
0:49:20	74	44,4	61
0:49:30	74	44,8	61
0:49:40	74	45,6	63
0:49:50	74	45,5	70
0:50:00	74	44,9	60
0:50:10	74	45,2	65
0:50:20	75	45,2	57
0:50:30	76	44,9	60
0:50:40	76	44,9	69
0:50:50	77	44,9	65
0:51:00	77	45,1	68
0:51:10	77	44,9	77
0:51:20	77	45,0	79
0:51:30	77	44,9	72
0:51:40	77	44,8	84
0:51:50	77	44,9	69
0:52:00	77	45,0	91
0:52:10	77	44,8	74
0:52:20	77	44,9	75
0:52:30	76	45,0	59
0:52:40	76	44,8	78
0:52:50	76	45,0	90
0:53:00	76	45,1	64
0:53:10	76	44,9	70
0:53:20	75	45,1	85
0:53:30	75	45,0	78
0:53:40	75	45,4	101
0:53:50	74	45,1	82
0:54:00	74	45,4	73
0:54:10	74	45,6	89
0:54:20	74	45,8	81
0:54:30	74	45,7	72
0:54:40	75	45,3	74
0:54:50	75	45,4	88
0:55:00	75	44,9	78
0:55:10	76	44,8	85
0:55:20	76	45,0	78
0:55:30	77	44,8	77
0:55:40	77	45,0	62
0:55:50	77	44,9	80
0:56:00	77	44,9	88
0:56:10	77	44,9	84
0:56:20	77	44,9	50
0:56:30	77	44,8	48
0:56:40	77	44,9	49
0:56:50	77	45,0	54
0:57:00	76	45,1	52
0:57:10	76	45,0	57
0:57:20	76	45,1	53
0:57:30	76	44,9	50
0:57:40	76	45,1	52
0:57:50	75	44,9	48
0:58:00	75	44,8	51
0:58:10	75	45,0	73
0:58:20	75	45,2	75
0:58:30	75	46,1	68
0:58:40	75	46,0	55
0:58:50	74	45,9	63
0:59:00	74	45,8	76
0:59:10	74	45,7	75
0:59:20	74	45,3	77
0:59:30	75	45,9	81
0:59:40	75	45,1	58
0:59:50	75	44,8	68
1:00:00	76	44,7	56
1:00:10	76	45,0	71
1:00:20	76	44,8	58
1:00:30	76	44,9	62
1:00:40	77	44,9	68
1:00:50	77	45,1	67
1:01:00	77	45,2	57
1:01:10	77	44,8	71
1:01:20	77	44,9	62
1:01:30	77	45,0	49
1:01:40	76	44,9	77
1:01:50	76	45,1	86
1:02:00	76	44,9	52
1:02:10	76	44,9	84
1:02:20	76	44,9	70
1:02:30	76	45,1	57
1:02:40	76	44,9	56
1:02:50	75	45,0	75
1:03:00	75	44,9	61
1:03:10	75	45,0	62
1:03:20	75	45,6	44
1:03:30	75	45,5	47
1:03:40	74	45,3	50
1:03:50	74	45,3	53
1:04:00	74	44,8	50
1:04:10	74	46,0	46
1:04:20	75	45,4	54
1:04:30	75	45,6	49
1:04:40	75	45,3	42
1:04:50	76	44,8	47
1:05:00	76	45,1	52
1:05:10	76	45,0	48
1:05:20	77	45,0	40
1:05:30	77	45,1	50
1:05:40	77	45,0	46
1:05:50	77	44,9	48
1:06:00	77	45,0	44
1:06:10	77	45,1	46
1:06:20	77	45,0	48
1:06:30	77	45,0	56
1:06:40	77	45,0	49
1:06:50	77	45,1	49
1:07:00	76	44,9	44
1:07:10	76	44,9	45
1:07:20	76	44,9	78
1:07:30	76	44,9	58
1:07:40	76	45,3	56
1:07:50	76	45,1	68
1:08:00	75	45,0	55
1:08:10	75	45,2	58
1:08:20	75	45,4	59
1:08:30	75	44,2	62
1:08:40	75	46,2	63
1:08:50	75	46,0	60
1:09:00	74	45,8	60
1:09:10	75	45,5	55
1:09:20	75	44,5	55
1:09:30	75	45,5	56
1:09:40	75	45,3	62
1:09:50	76	44,8	59
1:10:00	76	45,0	53
1:10:10	76	45,0	48
1:10:20	76	44,8	48
1:10:30	77	45,0	42
1:10:40	77	44,9	46
1:10:50	77	44,8	48
1:11:00	77	45,2	39
1:11:10	77	44,9	49
1:11:20	77	45,0	44
1:11:30	77	45,0	44
1:11:40	77	45,2	47
1:11:50	77	44,9	51
1:12:00	76	44,9	49
1:12:10	76	45,0	53
1:12:20	76	44,9	49
1:12:30	76	45,0	55
1:12:40	76	44,9	59
1:12:50	76	45,0	45
1:13:00	75	44,9	54
1:13:10	75	44,9	46
1:13:20	75	45,1	49
1:13:30	75	45,2	52
1:13:40	75	45,8	55
1:13:50	75	45,9	59
1:14:00	75	45,9	51
1:14:10	74	45,8	45
1:14:20	74	45,7	55
1:14:30	75	45,4	51
1:14:40	75	45,8	56
1:14:50	75	45,8	56
1:15:00	75	45,4	44
1:15:10	76	44,9	40
1:15:20	76	45,0	35
1:15:30	76	44,9	41
1:15:40	76	44,9	36
1:15:50	77	45,0	45
1:16:00	77	44,9	43
1:16:10	77	45,0	62
1:16:20	77	45,1	52
1:16:30	77	45,0	49
1:16:40	77	45,2	70
1:16:50	77	44,9	90
1:17:00	77	45,0	67
1:17:10	76	45,0	52
1:17:20	76	44,9	76
1:17:30	76	45,1	67
1:17:40	76	45,0	43
1:17:50	76	44,9	37
1:18:00	76	45,1	38
1:18:10	76	45,0	34
1:18:20	75	44,9	32
1:18:30	75	45,0	33
1:18:40	75	45,1	36
1:18:50	75	45,0	41
1:19:00	75	45,7	45
1:19:10	75	45,5	48
1:19:20	75	45,4	42
1:19:30	75	44,9	43
1:19:40	75	44,1	50
1:19:50	75	45,7	37
1:20:00	75	44,9	61
1:20:10	75	45,2	45
1:20:20	75	45,0	41
1:20:30	76	44,8	43
1:20:40	76	44,9	55
1:20:50	76	44,9	54
1:21:00	76	45,0	67
1:21:10	77	45,0	56
1:21:20	77	44,9	73
1:21:30	77	45,1	59
1:21:40	77	44,9	69
1:21:50	77	44,9	52
1:22:00	77	44,9	50
1:22:10	77	45,1	73
1:22:20	77	44,9	52
1:22:30	76	44,9	55
1:22:40	76	45,0	57
1:22:50	76	45,0	60
1:23:00	76	44,8	52
1:23:10	76	44,9	54
1:23:20	76	45,0	63
1:23:30	76	44,9	48
1:23:40	76	45,1	48
1:23:50	75	45,0	67
1:24:00	75	44,9	57
1:24:10	75	44,9	43
1:24:20	75	45,2	64
1:24:30	75	45,9	49
1:24:40	75	45,3	45
1:24:50	75	44,3	49
1:25:00	75	45,9	46
1:25:10	75	45,6	44
1:25:20	75	44,8	47
1:25:30	75	45,3	52
1:25:40	75	45,4	50
1:25:50	75	45,1	45
1:26:00	76	45,0	49
1:26:10	76	45,1	47
1:26:20	76	44,9	57
1:26:30	76	44,9	54
1:26:40	76	45,0	52
1:26:50	76	45,0	57
1:27:00	76	45,1	60
1:27:10	76	45,0	58
1:27:20	76	45,0	59
1:27:30	76	45,0	62
1:27:40	76	44,9	63
1:27:50	76	45,1	59
1:28:00	76	44,9	84
1:28:10	76	44,9	65
1:28:20	76	45,0	57
1:28:30	76	44,9	67
1:28:40	76	44,9	64
1:28:50	75	45,0	61
1:29:00	75	45,0	62
1:29:10	75	44,9	52
1:29:20	75	45,0	53
1:29:30	75	45,5	60
1:29:40	75	44,3	54
1:29:50	75	46,0	49
1:30:00	75	45,6	59
1:30:10	75	45,2	51
1:30:20	75	45,7	51
1:30:30	75	45,9	50
1:30:40	75	45,8	53
1:30:50	75	45,5	74
1:31:00	75	45,2	42
1:31:10	76	44,9	46
1:31:20	76	45,0	54
1:31:30	76	45,1	44
1:31:40	76	44,9	47
1:31:50	76	45,0	50
1:32:00	76	45,0	49
1:32:10	76	45,0	50
1:32:20	76	45,0	52
1:32:30	76	44,9	56
1:32:40	76	44,9	56
1:32:50	76	45,0	56
1:33:00	76	44,9	55
1:33:10	75	45,1	40
1:33:20	75	44,9	53
1:33:30	75	44,9	63
1:33:40	75	45,1	36
1:33:50	75	45,0	47
1:34:00	75	45,0	65
1:34:10	75	44,9	49
1:34:20	75	45,1	60
1:34:30	75	45,6	73
1:34:40	75	44,4	53
1:34:50	75	45,5	43
1:35:00	74	44,7	51
1:35:10	74	45,7	49
1:35:20	74	45,2	42
1:35:30	75	45,8	58
1:35:40	75	45,3	63
1:35:50	75	45,3	60
1:36:00	75	45,0	46
1:36:10	75	45,1	58
1:36:20	75	44,9	42
1:36:30	76	44,8	57
1:36:40	76	45,1	63
1:36:50	76	44,9	66
1:37:00	76	44,9	65
1:37:10	76	44,9	66
1:37:20	76	44,9	66
1:37:30	76	44,9	65
1:37:40	76	45,1	69
1:37:50	76	44,9	67
1:38:00	76	44,9	67
1:38:10	76	45,0	75
1:38:20	76	45,1	77
1:38:30	76	44,9	49
1:38:40	75	45,2	63
1:38:50	75	45,0	67
1:39:00	75	44,9	58
1:39:10	75	44,9	43
1:39:20	75	45,1	59
1:39:30	75	45,0	53
1:39:40	75	45,0	38
1:39:50	75	45,1	61
1:40:00	75	45,6	61
1:40:10	75	44,4	31
1:40:20	75	45,7	62
1:40:30	75	45,1	60
1:40:40	75	45,7	39
1:40:50	75	45,2	40
1:41:00	75	45,6	66
1:41:10	75	45,9	52
1:41:20	75	45,9	50
1:41:30	75	45,8	57
1:41:40	75	45,5	52
1:41:50	75	45,2	35
1:42:00	75	45,0	66
1:42:10	76	45,0	65
1:42:20	76	44,9	60
1:42:30	76	44,9	84
1:42:40	76	45,0	80
1:42:50	76	45,1	49
1:43:00	76	44,9	73
1:43:10	76	44,9	82
1:43:20	76	45,0	59
1:43:30	76	45,0	63
1:43:40	76	44,9	85
1:43:50	76	45,0	58
1:44:00	75	44,9	62
1:44:10	75	44,9	95
1:44:20	75	44,9	72
1:44:30	75	45,1	77
1:44:40	75	45,0	110
1:44:50	75	45,0	92
1:45:00	75	45,1	66
1:45:10	75	45,5	93
1:45:20	75	45,9	94
1:45:30	75	45,3	56
1:45:40	75	45,8	59
1:45:50	75	45,3	84
1:46:00	75	45,7	55
1:46:10	75	44,3	58
1:46:20	75	45,1	70
1:46:30	75	45,1	53
1:46:40	75	44,9	48
1:46:50	75	44,9	74
1:47:00	75	44,9	62
1:47:10	75	45,1	48
1:47:20	76	44,9	52
1:47:30	76	44,9	50
1:47:40	76	44,9	49
1:47:50	76	45,2	68
1:48:00	76	45,0	62
1:48:10	76	44,9	51
1:48:20	76	45,0	59
1:48:30	75	45,1	58
1:48:40	75	44,9	44
1:48:50	75	45,0	64
1:49:00	75	44,9	69
1:49:10	75	45,0	54
1:49:20	75	44,9	55
1:49:30	75	44,9	64
1:49:40	75	45,3	51
1:49:50	75	45,5	48
1:50:00	75	45,8	78
1:50:10	75	45,0	61
1:50:20	75	45,6	39
1:50:30	75	46,0	58
1:50:40	75	45,3	67
1:50:50	75	45,7	44
1:51:00	75	45,9	69
1:51:10	75	45,0	77
1:51:20	75	45,0	51
1:51:30	75	44,9	66
1:51:40	75	44,9	86
1:51:50	75	44,8	53
1:52:00	75	44,9	52
1:52:10	75	45,0	73
1:52:20	75	45,1	59
1:52:30	75	44,9	55
1:52:40	75	44,9	81
1:52:50	75	45,0	74
1:53:00	75	44,9	53
1:53:10	75	45,1	61
1:53:20	75	45,0	58
1:53:30	75	45,0	42
1:53:40	75	44,9	70
1:53:50	75	45,0	65
1:54:00	75	44,9	49
1:54:10	75	45,0	60
1:54:20	75	45,0	66
1:54:30	75	45,2	61
1:54:40	75	45,4	64
1:54:50	75	45,8	67
1:55:00	75	45,4	64
1:55:10	75	45,8	66
1:55:20	75	45,4	77
1:55:30	75	45,8	61
1:55:40	75	45,1	64
1:55:50	75	45,3	68
1:56:00	75	45,2	77
1:56:10	75	45,0	70
1:56:20	75	44,9	80
1:56:30	75	44,9	80
1:56:40	75	45,0	80
1:56:50	76	45,0	82
1:57:00	76	45,0	78
1:57:10	76	45,0	90
1:57:20	76	44,9	102
1:57:30	76	45,1	84
1:57:40	75	45,0	82
1:57:50	75	44,9	44
1:58:00	75	45,1	64
1:58:10	75	45,0	70
1:58:20	75	44,9	49
1:58:30	75	44,9	38
1:58:40	75	45,0	61
1:58:50	75	45,0	64
1:59:00	75	45,0	33
1:59:10	75	45,3	65
1:59:20	75	45,5	58
1:59:30	75	45,8	53
1:59:40	75	45,4	77
1:59:50	75	45,8	74
2:00:00	75	45,3	51
2:00:10	75	45,6	65
2:00:20	75	45,8	76
2:00:30	75	45,9	51
2:00:40	75	45,8	28
2:00:50	75	45,6	71
2:01:00	75	45,4	55
2:01:10	75	45,2	37
2:01:20	75	45,0	59
2:01:30	75	45,0	62
2:01:40	75	45,1	34
2:01:50	75	44,9	61
2:02:00	75	45,1	65
2:02:10	75	44,9	51
2:02:20	75	44,9	45
2:02:30	75	45,0	55
2:02:40	75	44,9	51
2:02:50	75	45,1	35
2:03:00	75	44,9	57
2:03:10	75	44,9	55
2:03:20	75	45,2	37
2:03:30	75	45,3	63
2:03:40	75	45,5	59
2:03:50	75	45,8	34
2:04:00	75	44,5	40
2:04:10	75	45,6	58
2:04:20	75	46,0	39
2:04:30	75	45,3	39
2:04:40	75	45,7	62
2:04:50	75	45,9	47
2:05:00	75	44,7	32
2:05:10	75	45,0	75
2:05:20	75	44,9	72
2:05:30	75	44,9	42
2:05:40	75	44,9	88
2:05:50	75	45,2	79
2:06:00	75	45,0	50
2:06:10	75	45,1	58
2:06:20	75	45,0	91
2:06:30	75	44,9	53
2:06:40	75	45,2	54
2:06:50	75	45,1	83
2:07:00	75	45,0	59
2:07:10	75	44,9	49
2:07:20	75	45,0	81
2:07:30	75	44,9	75
2:07:40	75	45,0	40
2:07:50	75	44,9	53
2:08:00	75	45,0	72
2:08:10	75	45,1	56
2:08:20	75	45,3	66
2:08:30	75	45,7	61
2:08:40	75	44,4	55
2:08:50	75	45,5	67
2:09:00	75	45,9	61
2:09:10	75	45,3	57
2:09:20	75	45,5	67
2:09:30	75	45,6	59
2:09:40	75	45,5	69
2:09:50	75	45,3	50
2:10:00	75	45,1	53
2:10:10	75	44,9	54
2:10:20	75	44,9	52
2:10:30	75	45,1	51
2:10:40	75	44,9	57
2:10:50	75	45,1	38
2:11:00	75	44,9	36
2:11:10	75	45,0	30
2:11:20	75	45,0	43
2:11:30	75	44,9	43
2:11:40	75	45,0	40
2:11:50	75	44,9	40
2:12:00	75	45,1	39
2:12:10	75	45,0	37
2:12:20	75	45,1	39
2:12:30	75	45,4	54
2:12:40	75	45,7	40
2:12:50	75	44,4	56
2:13:00	75	45,4	41
2:13:10	75	45,7	49
2:13:20	75	45,9	42
2:13:30	75	45,1	37
2:13:40	75	45,1	38
2:13:50	75	45,0	31
2:14:00	75	45,0	38
2:14:10	75	44,9	38
2:14:20	75	45,0	38
2:14:30	75	44,9	47
2:14:40	75	44,9	34
2:14:50	75	44,9	39
2:15:00	75	44,9	68
2:15:10	75	45,0	50
2:15:20	75	45,1	61
2:15:30	75	44,9	50
2:15:40	75	45,0	54
2:15:50	75	44,9	44
2:16:00	75	45,1	47
2:16:10	75	45,1	57
2:16:20	75	45,2	38
2:16:30	75	45,4	52
2:16:40	75	45,6	54
2:16:50	75	45,8	39
2:17:00	75	45,2	39
2:17:10	75	45,6	62
2:17:20	75	46,0	49
2:17:30	75	45,3	33
2:17:40	75	45,5	52
2:17:50	75	45,5	42
2:18:00	75	45,4	35
2:18:10	75	45,2	47
2:18:20	75	45,1	53
2:18:30	75	44,9	26
2:18:40	75	45,0	41
2:18:50	75	44,9	57
2:19:00	75	44,9	34
2:19:10	75	45,0	45
2:19:20	75	45,1	63
2:19:30	75	45,0	50
2:19:40	75	44,9	38
2:19:50	75	45,1	63
2:20:00	75	45,0	53
2:20:10	75	44,9	35
2:20:20	75	45,0	62
2:20:30	75	45,1	62
2:20:40	75	45,2	51
2:20:50	75	45,4	64
2:21:00	75	45,7	67
2:21:10	75	46,0	53
2:21:20	75	45,3	65
2:21:30	75	45,7	73
2:21:40	75	45,9	60
2:21:50	75	45,1	71
2:22:00	75	45,1	63
2:22:10	75	45,0	67
2:22:20	75	45,0	83
2:22:30	75	45,0	66
2:22:40	75	45,0	56
2:22:50	75	45,1	68
2:23:00	75	44,9	75
2:23:10	75	45,1	80
2:23:20	75	45,0	67
2:23:30	75	45,0	73
2:23:40	75	44,9	72
2:23:50	75	44,9	44
2:24:00	75	45,2	54
2:24:10	75	45,1	60
2:24:20	75	45,0	54
2:24:30	75	44,9	66
2:24:40	75	45,0	57
2:24:50	75	45,1	56
2:25:00	75	45,3	42
2:25:10	75	45,6	60
2:25:20	75	46,0	66
2:25:30	75	45,3	33
2:25:40	75	45,6	45
2:25:50	75	45,9	62
2:26:00	75	45,1	41
2:26:10	75	45,2	38
2:26:20	75	45,2	63
2:26:30	75	45,1	47
2:26:40	75	44,9	29
2:26:50	75	45,0	65
2:27:00	75	45,0	59
2:27:10	75	45,0	28
2:27:20	75	45,0	59
2:27:30	75	44,9	57
2:27:40	75	45,0	33
2:27:50	75	45,0	43
2:28:00	75	44,9	50
2:28:10	75	45,1	45
2:28:20	75	45,0	41
2:28:30	75	44,9	80
2:28:40	75	44,9	42
2:28:50	75	45,1	35
2:29:00	75	45,1	53
2:29:10	75	45,2	51
2:29:20	75	45,4	25
2:29:30	75	45,5	57
2:29:40	75	45,7	56
2:29:50	75	44,8	28
2:30:00	75	45,3	49
2:30:10	75	45,7	66
2:30:20	75	45,9	44
2:30:30	75	45,4	34
2:30:40	75	45,5	60
2:30:50	75	45,4	55
2:31:00	75	45,3	33
2:31:10	75	45,1	75
2:31:20	75	44,9	54
2:31:30	75	44,9	25
2:31:40	75	45,1	47
2:31:50	75	44,9	58
2:32:00	75	44,9	60
2:32:10	75	45,0	63
2:32:20	75	45,1	65
2:32:30	75	45,0	69
2:32:40	75	45,1	79
2:32:50	75	45,0	80
2:33:00	75	45,1	74
2:33:10	75	45,0	79
2:33:20	75	44,9	35
2:33:30	75	45,0	46
2:33:40	75	45,1	62
2:33:50	75	45,3	44
2:34:00	75	45,5	39
2:34:10	75	45,7	66
2:34:20	75	46,0	52
2:34:30	75	45,6	42
2:34:40	75	45,8	50
2:34:50	75	45,0	47
2:35:00	75	45,1	47
2:35:10	75	45,0	54
2:35:20	75	44,8	53
2:35:30	75	45,0	52
2:35:40	75	44,9	55
2:35:50	75	45,0	64
2:36:00	75	45,0	56
2:36:10	75	44,9	54
2:36:20	75	44,9	67
2:36:30	75	45,0	63
2:36:40	75	44,9	59
2:36:50	75	44,9	63
2:37:00	75	45,1	63
2:37:10	75	45,1	49
2:37:20	75	45,2	55
2:37:30	75	45,2	67
2:37:40	75	45,3	48
2:37:50	75	45,4	57
2:38:00	75	45,6	70
2:38:10	75	45,7	46
2:38:20	75	45,9	33
2:38:30	75	44,9	64
2:38:40	75	45,3	57
2:38:50	75	45,4	41
2:39:00	75	45,4	62
2:39:10	75	45,4	60
2:39:20	75	45,4	33
2:39:30	75	45,2	46
2:39:40	75	45,1	54
2:39:50	75	44,9	50
2:40:00	75	45,1	52
2:40:10	75	44,9	63
2:40:20	75	45,0	54
2:40:30	75	44,8	48
2:40:40	75	44,9	72
2:40:50	75	45,1	55
2:41:00	75	44,9	40
2:41:10	75	44,9	66
2:41:20	75	45,1	56
2:41:30	75	45,1	31
2:41:40	75	45,2	44
2:41:50	75	45,3	43
2:42:00	75	45,6	30
2:42:10	74	45,9	33
2:42:20	74	45,3	24
2:42:30	74	45,6	29
2:42:40	74	45,9	25
2:42:50	74	45,1	25
2:43:00	75	45,1	24
2:43:10	75	45,1	24
2:43:20	75	44,9	25
2:43:30	75	44,9	23
2:43:40	75	45,1	26
2:43:50	75	44,9	35
2:44:00	75	44,9	31
2:44:10	75	45,1	34
2:44:20	75	44,9	26
2:44:30	75	44,9	37
2:44:40	75	45,1	40
2:44:50	75	45,0	33
2:45:00	75	45,0	35
2:45:10	75	44,9	33
2:45:20	75	45,0	40
2:45:30	75	45,0	37
2:45:40	75	45,1	38
2:45:50	75	45,2	46
2:46:00	75	45,4	39
2:46:10	75	45,7	39
2:46:20	75	45,9	41
2:46:30	75	45,3	37
2:46:40	75	45,6	51
2:46:50	75	45,8	46
2:47:00	75	44,9	30
2:47:10	75	44,9	62
2:47:20	75	45,0	49
2:47:30	75	45,1	34
2:47:40	75	44,9	53
2:47:50	75	45,1	62
2:48:00	75	44,9	39
2:48:10	75	44,9	74
2:48:20	75	45,0	65
2:48:30	75	45,0	43
2:48:40	75	44,9	51
2:48:50	75	45,1	54
2:49:00	75	45,0	49
2:49:10	75	44,9	37
2:49:20	75	44,9	63
2:49:30	75	45,1	88
2:49:40	75	45,0	83
2:49:50	75	45,0	56
2:50:00	75	45,1	64
2:50:10	75	45,3	39
2:50:20	75	45,6	59
2:50:30	75	45,8	63
2:50:40	75	45,0	45
2:50:50	75	45,6	52
2:51:00	75	45,9	67
2:51:10	75	44,8	46
2:51:20	75	45,2	48
2:51:30	75	45,1	56
2:51:40	75	45,0	60
2:51:50	75	44,9	56
2:52:00	75	44,9	66
2:52:10	75	44,9	58
2:52:20	75	44,9	55
2:52:30	75	45,0	55
2:52:40	75	44,9	52
2:52:50	75	45,1	50
2:53:00	75	45,0	54
2:53:10	75	44,9	52
2:53:20	75	44,9	49
2:53:30	75	45,2	56
2:53:40	75	45,3	65
2:53:50	75	45,3	72
2:54:00	75	45,5	78
2:54:10	75	45,7	64
2:54:20	75	45,8	70
2:54:30	75	45,9	69
2:54:40	75	45,0	69
2:54:50	75	45,2	58
2:55:00	75	45,3	41
2:55:10	75	45,3	50
2:55:20	75	45,3	66
2:55:30	75	45,2	44
2:55:40	75	45,1	31
2:55:50	75	44,9	67
2:56:00	75	45,1	53
2:56:10	75	44,9	41
2:56:20	75	44,9	62
2:56:30	75	45,1	61
2:56:40	75	45,0	57
2:56:50	75	45,0	66
2:57:00	75	44,9	64
2:57:10	75	45,2	55
2:57:20	75	45,1	59
2:57:30	75	45,1	62
2:57:40	75	45,2	70
2:57:50	75	45,3	49
2:58:00	75	45,6	67
2:58:10	75	45,9	60
2:58:20	75	45,1	58
2:58:30	75	45,3	58
2:58:40	75	45,5	53
2:58:50	75	45,5	34
2:59:00	75	45,5	52
2:59:10	75	45,4	58
2:59:20	75	45,2	44
2:59:30	75	45,1	43
2:59:40	75	44,9	60
2:59:50	75	45,0	63
3:00:00	75	45,1	42
3:00:10	75	45,1	60
3:00:20	75	44,9	52
3:00:30	75	45,3	54
3:00:40	75	45,2	59
3:00:50	75	45,0	55
3:01:00	75	45,0	40
3:01:10	75	44,9	61
3:01:20	75	45,3	64
3:01:30	75	45,3	36
3:01:40	75	45,4	47
3:01:50	75	45,6	65
3:02:00	74	45,6	58
3:02:10	74	45,8	42
3:02:20	74	44,5	39
3:02:30	74	45,3	31
3:02:40	74	45,5	36
3:02:50	74	45,6	46
3:03:00	74	45,6	40
3:03:10	75	45,6	27
3:03:20	75	45,5	42
3:03:30	75	45,3	39
3:03:40	75	45,2	38
3:03:50	75	45,0	45
3:04:00	75	44,8	48
3:04:10	75	44,9	45
3:04:20	75	45,0	43
3:04:30	75	45,0	38
3:04:40	75	44,9	39
3:04:50	75	45,0	40
3:05:00	75	44,9	42
3:05:10	74	44,9	46
3:05:20	74	45,1	39
3:05:30	74	45,2	35
3:05:40	74	45,4	57
3:05:50	74	45,5	32
3:06:00	74	45,5	54
3:06:10	74	45,7	56
3:06:20	74	45,8	42
3:06:30	74	45,9	54
3:06:40	74	45,9	68
3:06:50	74	44,7	46
3:07:00	74	45,1	43
3:07:10	74	45,1	73
3:07:20	74	44,9	44
3:07:30	74	45,0	46
3:07:40	74	45,0	39
3:07:50	74	45,0	43
3:08:00	74	44,9	34
3:08:10	74	45,1	36
3:08:20	74	45,0	53
3:08:30	74	44,9	34
3:08:40	74	44,9	40
3:08:50	74	44,9	50
3:09:00	74	45,1	43
3:09:10	74	45,3	38
3:09:20	74	45,5	34
3:09:30	74	45,7	38
3:09:40	74	44,7	34
3:09:50	74	45,3	45
3:10:00	74	45,6	44
3:10:10	74	45,8	29
3:10:20	74	45,7	30
3:10:30	74	45,6	31
3:10:40	74	45,5	31
3:10:50	74	45,4	34
3:11:00	74	45,1	34
3:11:10	74	45,1	29
3:11:20	74	44,9	27
3:11:30	74	45,1	24
3:11:40	74	45,0	27
3:11:50	74	45,0	27
3:12:00	74	44,9	29
3:12:10	74	45,2	36
3:12:20	74	45,1	30
3:12:30	74	45,0	34
3:12:40	74	45,1	28
3:12:50	74	45,2	26
3:13:00	74	45,3	24
3:13:10	74	45,6	27
3:13:20	74	45,8	27
3:13:30	74	44,3	27
3:13:40	74	45,4	26
3:13:50	74	45,6	27
3:14:00	74	45,7	27
3:14:10	74	45,7	27
3:14:20	74	45,5	29
3:14:30	74	45,4	29
3:14:40	74	45,2	26
3:14:50	74	45,1	26
3:15:00	74	44,9	26
3:15:10	74	45,1	26
3:15:20	74	44,9	28
3:15:30	74	45,0	25
3:15:40	74	44,9	26
3:15:50	74	45,1	27
3:16:00	74	45,0	27
3:16:10	74	44,9	27
3:16:20	74	45,0	26
3:16:30	74	45,2	26
3:16:40	74	45,2	26
3:16:50	74	45,2	27
3:17:00	74	45,4	29
3:17:10	74	45,5	27
3:17:20	74	45,7	26
3:17:30	74	45,9	25
3:17:40	74	45,3	27
3:17:50	74	45,5	27
3:18:00	74	45,8	25
3:18:10	74	46,0	26
3:18:20	74	45,3	25
3:18:30	74	45,3	25
3:18:40	74	45,3	24
3:18:50	74	45,2	25
3:19:00	74	45,0	25
3:19:10	74	45,0	26
3:19:20	74	44,9	27
3:19:30	74	44,9	31
3:19:40	74	45,2	38
3:19:50	74	45,0	28
3:20:00	74	44,9	27
3:20:10	74	44,9	29
3:20:20	74	45,1	27
3:20:30	74	45,0	27
3:20:40	74	45,0	28
3:20:50	74	44,9	30
3:21:00	74	45,1	30
3:21:10	74	45,0	30
3:21:20	74	44,9	27
3:21:30	74	45,1	26
3:21:40	74	45,0	29
3:21:50	74	45,1	29
3:22:00	74	45,1	30
3:22:10	74	45,3	30
3:22:20	74	45,4	36
3:22:30	74	45,6	31
3:22:40	74	45,9	33
3:22:50	74	45,3	35
3:23:00	74	45,6	30
3:23:10	74	45,8	31
3:23:20	74	45,2	35
3:23:30	74	45,3	30
3:23:40	74	45,4	33
3:23:50	74	45,4	30
3:24:00	74	45,3	32
3:24:10	74	45,1	30
3:24:20	74	44,9	32
3:24:30	74	45,0	32
3:24:40	74	44,9	30
3:24:50	74	44,9	30
3:25:00	74	45,1	30
3:25:10	74	45,0	30
3:25:20	74	45,0	37
3:25:30	74	45,3	39
3:25:40	74	45,2	35
3:25:50	74	45,1	31
3:26:00	74	45,0	51
3:26:10	74	44,9	37
3:26:20	74	45,2	42
3:26:30	74	45,1	42
3:26:40	74	45,0	30
3:26:50	74	45,0	29
3:27:00	74	45,0	30
3:27:10	74	45,1	32
3:27:20	74	45,2	30
3:27:30	74	45,4	29
3:27:40	74	45,7	29
3:27:50	74	45,9	29
3:28:00	74	45,3	31
3:28:10	74	45,6	30
3:28:20	74	45,8	34
3:28:30	74	44,9	29
3:28:40	74	45,0	29
3:28:50	74	45,0	29
3:29:00	74	45,2	30
3:29:10	74	45,0	27
3:29:20	74	45,0	27
3:29:30	74	45,0	27
3:29:40	74	45,0	27
3:29:50	74	45,0	26
3:30:00	74	45,0	30
3:30:10	74	44,9	28
3:30:20	74	45,0	35
3:30:30	74	44,9	30
3:30:40	74	45,0	28
3:30:50	74	44,9	30
3:31:00	74	45,0	34
3:31:10	74	44,9	31
3:31:20	74	44,9	36
3:31:30	74	45,1	31
3:31:40	74	45,0	31
3:31:50	74	44,9	30
3:32:00	74	45,0	38
3:32:10	74	44,9	31
3:32:20	74	44,9	59
3:32:30	74	45,1	61
3:32:40	74	45,1	53
3:32:50	74	45,1	54
3:33:00	74	45,3	52
3:33:10	74	45,6	44
3:33:20	74	45,9	47
3:33:30	73	45,2	29
3:33:40	73	45,6	30
3:33:50	73	45,8	30
3:34:00	73	46,0	29
3:34:10	73	45,1	34
3:34:20	73	45,2	33
3:34:30	73	45,3	36
3:34:40	73	45,3	23
3:34:50	73	45,3	27
3:35:00	73	45,2	27
3:35:10	74	45,1	29
3:35:20	74	45,0	29
3:35:30	74	44,9	39
3:35:40	74	45,0	38
3:35:50	74	45,0	32
3:36:00	74	45,0	50
3:36:10	74	45,1	42
3:36:20	74	45,0	33
3:36:30	74	45,1	38
3:36:40	74	45,0	58
3:36:50	74	44,9	33
3:37:00	74	45,0	26
3:37:10	74	45,0	53
3:37:20	74	44,9	44
3:37:30	74	45,0	23
3:37:40	74	44,9	57
3:37:50	74	45,0	43
3:38:00	74	44,9	31
3:38:10	74	45,1	41
3:38:20	74	45,1	65
3:38:30	73	45,3	26
3:38:40	73	45,4	49
3:38:50	73	45,7	62
3:39:00	73	44,9	39
3:39:10	73	45,6	49
3:39:20	73	45,9	65
3:39:30	73	45,2	44
3:39:40	73	45,4	23
3:39:50	74	45,3	70
3:40:00	74	45,1	57
3:40:10	74	44,9	23
3:40:20	74	44,9	56
3:40:30	74	44,9	60
3:40:40	74	45,0	24
3:40:50	74	45,0	53
3:41:00	74	44,9	65
3:41:10	74	45,1	33
3:41:20	74	44,9	30
3:41:30	74	44,9	63
3:41:40	74	45,1	48
3:41:50	74	45,0	25
3:42:00	74	45,1	57
3:42:10	74	45,0	54
3:42:20	74	44,9	23
3:42:30	74	45,1	50
3:42:40	74	45,0	55
3:42:50	74	45,0	27
3:43:00	74	45,0	47
3:43:10	74	45,0	56
3:43:20	74	45,2	36
3:43:30	73	45,4	27
3:43:40	74	45,6	41
3:43:50	74	45,8	33
3:44:00	74	45,9	23
3:44:10	74	45,9	38
3:44:20	74	45,8	43
3:44:30	74	45,7	47
3:44:40	74	45,6	43
3:44:50	74	45,5	44
3:45:00	74	45,4	38
3:45:10	74	45,2	40
3:45:20	74	45,1	42
3:45:30	74	45,0	28
3:45:40	74	44,9	35
3:45:50	74	45,1	36
3:46:00	74	45,0	48
3:46:10	74	45,1	26
3:46:20	74	45,0	42
3:46:30	74	44,9	46
3:46:40	74	44,9	33
3:46:50	74	45,0	43
3:47:00	74	45,0	45
3:47:10	73	45,2	25
3:47:20	73	45,3	33
3:47:30	73	45,5	34
3:47:40	73	45,6	26
3:47:50	73	45,8	26
3:48:00	73	46,0	40
3:48:10	73	45,3	38
3:48:20	73	45,4	28
3:48:30	73	45,4	60
3:48:40	73	45,3	30
3:48:50	73	45,2	27
3:49:00	74	45,1	33
3:49:10	74	44,9	43
3:49:20	74	45,0	27
3:49:30	74	44,9	28
3:49:40	74	44,9	27
3:49:50	74	44,9	35
3:50:00	74	45,0	32
3:50:10	74	45,1	30
3:50:20	74	45,0	43
3:50:30	74	44,9	36
3:50:40	74	44,9	35
3:50:50	74	45,1	32
3:51:00	74	45,0	36
3:51:10	74	45,0	41
3:51:20	73	45,0	30
3:51:30	73	45,1	30
3:51:40	73	45,2	23
3:51:50	73	45,3	34
3:52:00	73	45,4	44
3:52:10	73	45,6	46
3:52:20	73	45,7	23
3:52:30	73	45,8	40
3:52:40	73	45,9	47
3:52:50	73	45,9	37
3:53:00	73	45,9	35
3:53:10	73	45,8	43
3:53:20	73	45,7	38
3:53:30	73	45,5	34
3:53:40	74	45,4	47
3:53:50	74	45,3	38
3:54:00	74	45,2	33
3:54:10	74	45,1	27
3:54:20	74	45,0	37
3:54:30	74	44,9	29
3:54:40	73	45,0	28
3:54:50	73	44,9	36
3:55:00	73	45,1	35
3:55:10	73	45,1	38
3:55:20	73	45,1	39
3:55:30	73	45,2	28
3:55:40	73	45,4	29
3:55:50	73	45,5	31
3:56:00	73	45,7	28
3:56:10	73	45,8	33
3:56:20	73	46,0	23
3:56:30	73	45,2	35
3:56:40	73	45,3	26
3:56:50	73	45,3	24
3:57:00	73	45,2	34
3:57:10	73	45,1	35
3:57:20	73	45,0	30
3:57:30	73	45,0	33
3:57:40	73	44,9	33
3:57:50	73	45,0	34
3:58:00	73	44,9	42
3:58:10	74	44,9	36
3:58:20	73	45,1	29
3:58:30	73	45,0	39
3:58:40	73	44,9	26
3:58:50	73	45,0	26
3:59:00	73	44,9	26
3:59:10	73	44,9	29
3:59:20	73	45,0	30
3:59:30	73	45,1	39
3:59:40	73	45,3	56
3:59:50	73	45,4	37
4:00:00	73	45,6	37
4:00:10	73	45,7	52
4:00:20	73	45,9	39
4:00:30	73	45,9	46
4:00:40	73	45,9	39
4:00:50	73	45,8	28
4:01:00	73	45,7	29
4:01:10	73	45,6	48
4:01:20	73	45,5	45
4:01:30	73	45,3	28
4:01:40	73	45,2	63
4:01:50	73	45,1	67
4:02:00	73	45,0	37
4:02:10	73	44,9	52
4:02:20	73	45,0	50
4:02:30	73	45,0	35
4:02:40	73	45,1	39
4:02:50	73	45,0	24
4:03:00	73	45,0	29
4:03:10	73	45,0	64
4:03:20	73	45,0	46
4:03:30	73	45,2	47
4:03:40	73	45,3	50
4:03:50	73	45,5	60
4:04:00	73	45,7	56
4:04:10	73	46,0	49
4:04:20	73	45,4	38
4:04:30	73	45,6	41
4:04:40	73	45,7	41
4:04:50	73	45,7	40
4:05:00	73	45,6	43
4:05:10	73	45,5	42
4:05:20	73	45,3	38
4:05:30	74	45,2	41
4:05:40	74	45,0	68
4:05:50	74	44,9	59
4:06:00	74	45,0	59
4:06:10	74	44,9	60
4:06:20	74	45,0	48
4:06:30	74	44,9	48
4:06:40	74	45,0	53
4:06:50	74	44,9	37
4:07:00	74	45,0	29
4:07:10	74	45,0	44
4:07:20	74	44,9	47
4:07:30	73	45,1	36
4:07:40	73	45,2	45
4:07:50	73	45,3	83
4:08:00	73	45,4	25
4:08:10	73	45,6	42
4:08:20	73	45,9	38
4:08:30	73	45,0	44
4:08:40	73	45,2	36
4:08:50	73	45,3	45
4:09:00	73	45,5	35
4:09:10	73	45,5	34
4:09:20	73	45,5	39
4:09:30	73	45,4	27
4:09:40	73	45,2	28
4:09:50	74	45,1	23
4:10:00	74	44,9	30
4:10:10	74	44,9	23
4:10:20	74	45,0	27
4:10:30	74	45,0	38
4:10:40	74	45,3	26
4:10:50	74	45,2	33
4:11:00	74	45,1	33
4:11:10	74	45,0	27
4:11:20	74	44,9	23
4:11:30	74	45,3	18
4:11:40	74	45,2	23
4:11:50	74	45,1	19
4:12:00	74	45,1	23
4:12:10	73	45,1	25
4:12:20	73	45,2	22
4:12:30	73	45,3	21
4:12:40	73	45,5	39
4:12:50	73	45,7	23
4:13:00	73	46,0	25
4:13:10	73	45,4	27
4:13:20	73	45,7	22
4:13:30	73	45,8	23
4:13:40	73	44,4	21
4:13:50	73	45,2	20
4:14:00	73	45,2	20
4:14:10	73	45,1	22
4:14:20	74	44,9	20
4:14:30	74	44,9	21
4:14:40	74	45,0	23
4:14:50	74	45,1	27
4:15:00	74	44,9	28
4:15:10	74	45,0	39
4:15:20	74	44,9	39
4:15:30	74	45,0	36
4:15:40	74	44,9	43
4:15:50	74	45,1	36
4:16:00	74	45,0	59
4:16:10	74	45,1	47
4:16:20	74	45,0	42
4:16:30	74	44,9	46
4:16:40	74	45,3	46
4:16:50	74	45,2	38
4:17:00	74	45,2	45
4:17:10	74	45,3	55
4:17:20	74	45,4	59
4:17:30	73	45,6	55
4:17:40	73	45,8	40
4:17:50	73	44,5	42
4:18:00	73	45,3	27
4:18:10	73	45,5	62
4:18:20	73	45,8	45
4:18:30	73	45,8	34
4:18:40	73	45,3	51
4:18:50	73	45,3	61
4:19:00	74	45,2	45
4:19:10	74	45,0	34
4:19:20	74	45,2	53
4:19:30	74	45,0	20
4:19:40	74	44,9	25
4:19:50	74	44,9	26
4:20:00	74	45,0	24
4:20:10	74	44,9	34
4:20:20	74	45,0	44
4:20:30	74	44,9	40
4:20:40	74	45,0	37
4:20:50	74	44,9	43
4:21:00	74	44,9	36
4:21:10	74	45,1	32
4:21:20	74	45,0	25
4:21:30	74	44,9	25
4:21:40	74	45,0	24
4:21:50	74	44,9	23
4:22:00	74	45,1	26
4:22:10	74	45,1	23
4:22:20	74	45,2	31
4:22:30	74	45,4	24
4:22:40	74	45,6	29
4:22:50	73	45,9	24
4:23:00	73	45,4	24
4:23:10	73	45,7	23
4:23:20	73	46,0	23
4:23:30	73	45,3	23
4:23:40	73	45,5	24
4:23:50	73	45,6	25
4:24:00	73	45,6	38
4:24:10	74	45,4	24
4:24:20	74	45,2	31
4:24:30	74	45,0	35
4:24:40	74	44,9	24
4:24:50	74	45,0	24
4:25:00	74	45,0	24
4:25:10	74	44,9	25
4:25:20	74	45,1	24
4:25:30	74	44,9	24
4:25:40	74	44,9	34
4:25:50	74	45,0	30
4:26:00	74	44,9	31
4:26:10	74	45,0	27
4:26:20	74	44,9	30
4:26:30	74	45,0	26
4:26:40	74	45,0	34
4:26:50	74	44,9	30
4:27:00	74	45,0	30
4:27:10	74	44,9	25
4:27:20	74	44,9	29
4:27:30	74	45,1	26
4:27:40	74	45,1	34
4:27:50	74	45,2	32
4:28:00	74	45,3	58
4:28:10	74	45,5	49
4:28:20	73	45,7	34
4:28:30	73	45,9	32
4:28:40	73	45,4	37
4:28:50	73	45,7	32
4:29:00	73	45,9	30
4:29:10	73	45,1	38
4:29:20	73	45,2	45
4:29:30	73	45,3	40
4:29:40	74	45,3	57
4:29:50	74	45,1	64
4:30:00	74	44,9	44
4:30:10	74	44,9	47
4:30:20	74	45,0	45
4:30:30	74	44,9	54
4:30:40	74	45,1	36
4:30:50	74	44,9	40
4:31:00	74	44,9	38
4:31:10	74	45,1	38
4:31:20	74	45,0	43
4:31:30	74	44,9	39
4:31:40	74	44,9	40
4:31:50	74	45,1	40
4:32:00	74	45,0	40
4:32:10	74	45,0	43
4:32:20	74	45,0	40
4:32:30	74	44,9	49
4:32:40	74	44,9	50
4:32:50	74	45,1	32
4:33:00	74	45,0	36
4:33:10	74	45,1	49
4:33:20	74	45,3	29
4:33:30	74	45,5	30
4:33:40	74	45,6	38
4:33:50	74	45,9	34
4:34:00	73	45,0	32
4:34:10	73	45,3	32
4:34:20	73	45,5	30
4:34:30	73	45,8	29
4:34:40	73	45,9	35
4:34:50	73	45,2	40
4:35:00	74	45,2	32
4:35:10	74	45,1	43
4:35:20	74	44,9	31
4:35:30	74	45,0	36
4:35:40	74	45,0	38
4:35:50	74	44,8	37
4:36:00	74	44,9	36
4:36:10	74	44,9	35
4:36:20	74	45,1	55
4:36:30	74	44,9	35
4:36:40	74	45,0	36
4:36:50	74	44,9	66
4:37:00	74	45,0	50
4:37:10	74	44,9	44
4:37:20	74	45,0	52
4:37:30	74	44,9	59
4:37:40	74	45,1	44
4:37:50	74	45,0	57
4:38:00	74	44,9	49
4:38:10	74	45,1	48
4:38:20	74	45,1	58
4:38:30	74	45,2	51
4:38:40	74	45,3	56
4:38:50	74	45,5	50
4:39:00	74	45,7	53
4:39:10	73	46,0	57
4:39:20	73	45,3	57
4:39:30	73	45,6	47
4:39:40	73	45,9	49
4:39:50	73	45,3	74
4:40:00	73	45,5	56
4:40:10	73	45,5	46
4:40:20	74	45,5	51
4:40:30	74	45,3	57
4:40:40	74	45,1	58
4:40:50	74	45,0	64
4:41:00	74	45,0	71
4:41:10	74	45,0	67
4:41:20	74	44,9	70
4:41:30	74	45,1	67
4:41:40	74	45,0	64
4:41:50	74	45,0	73
4:42:00	74	44,9	70
4:42:10	74	45,1	75
4:42:20	74	45,0	67
4:42:30	74	44,9	61
4:42:40	74	44,9	69
4:42:50	74	44,9	41
4:43:00	74	45,1	60
4:43:10	74	45,1	54
4:43:20	74	45,2	42
4:43:30	74	45,4	65
4:43:40	74	45,6	60
4:43:50	74	45,8	64
4:44:00	73	44,7	66
4:44:10	73	45,4	64
4:44:20	73	45,7	54
4:44:30	73	45,9	52
4:44:40	73	45,1	62
4:44:50	74	45,1	63
4:45:00	74	45,0	45
4:45:10	74	44,9	55
4:45:20	74	45,0	48
4:45:30	74	44,9	46
4:45:40	74	44,9	55
4:45:50	74	45,0	61
4:46:00	74	44,8	51
4:46:10	74	45,0	78
4:46:20	74	45,0	89
4:46:30	74	44,9	60
4:46:40	74	45,1	62
4:46:50	74	45,0	93
4:47:00	74	44,9	68
4:47:10	74	44,9	76
4:47:20	74	45,1	57
4:47:30	74	45,0	56
4:47:40	74	44,9	56
4:47:50	74	45,1	67
4:48:00	74	45,1	64
4:48:10	74	45,2	49
4:48:20	73	45,4	75
4:48:30	73	45,6	75
4:48:40	73	45,9	66
4:48:50	73	45,4	70
4:49:00	73	45,7	75
4:49:10	73	44,3	50
4:49:20	73	45,5	56
4:49:30	73	45,6	77
4:49:40	73	45,6	62
4:49:50	74	45,4	42
4:50:00	74	45,2	58
4:50:10	74	45,0	50
4:50:20	74	44,9	76
4:50:30	74	45,1	59
4:50:40	74	44,9	65
4:50:50	74	44,9	53
4:51:00	74	45,0	57
4:51:10	74	45,0	73
4:51:20	74	44,9	51
4:51:30	74	45,1	63
4:51:40	74	45,0	62
4:51:50	74	45,0	62
4:52:00	74	44,9	70
4:52:10	74	45,0	71
4:52:20	74	44,9	63
4:52:30	74	44,9	60
4:52:40	74	45,0	62
4:52:50	73	45,2	60
4:53:00	73	45,4	49
4:53:10	73	45,6	63
4:53:20	73	45,9	78
4:53:30	73	45,1	69
4:53:40	73	45,3	88
4:53:50	73	45,5	100
4:54:00	73	45,7	84
4:54:10	73	45,7	71
4:54:20	73	45,6	89
4:54:30	74	45,4	68
4:54:40	74	45,2	74
4:54:50	74	45,1	136
4:55:00	74	44,9	81
4:55:10	74	44,9	68
4:55:20	74	45,0	74
4:55:30	74	44,9	72
4:55:40	74	45,1	65
4:55:50	74	44,9	65
4:56:00	74	45,0	78
4:56:10	74	44,9	49
4:56:20	74	45,0	62
4:56:30	74	45,0	55
4:56:40	74	45,0	55
4:56:50	74	45,0	51
4:57:00	73	45,1	68
4:57:10	73	45,2	71
4:57:20	73	45,3	43
4:57:30	73	45,5	53
4:57:40	73	45,8	43
4:57:50	73	44,4	46
4:58:00	73	45,6	46
4:58:10	73	45,8	53
4:58:20	73	44,8	43
4:58:30	73	45,2	44
4:58:40	73	45,1	48
4:58:50	73	45,0	47
4:59:00	73	44,9	52
4:59:10	74	45,1	49
4:59:20	74	44,9	56
4:59:30	74	44,9	60
4:59:40	74	45,0	59
4:59:50	74	44,9	75
5:00:00	74	44,9	91
5:00:10	74	45,0	73
5:00:20	74	45,1	83
5:00:30	74	45,0	105
5:00:40	74	44,9	92
5:00:50	74	45,0	90
5:01:00	73	44,9	113
5:01:10	73	45,2	136
5:01:20	73	45,1	136
5:01:30	73	45,0	118
5:01:40	73	45,1	114
5:01:50	73	45,1	88
