Repository: ProgWizer/parser

File: project-root/data/Tests/Data Acquisition/2013 (508)/13-0214 MW.txt (part 1 of 3)
--Test Summary--
Full Path and File Name	
Instrument Name	SGSA/UCA
Instrument Type	Model 5265 SGSA/UCA
Instrument Serial Number	
Test Start Date	21.10.2013
Test Start Time	10:08:38
Test Stop Date	22.10.2013
Test Stop Time	11:14:07
Test Length	25:05:29
Final Sample Time Offset	25:05:09
Controller Schedule Name	
Sampling Period	30 seconds
Comments	
Information	WellID	
Information	Customer	Trican
Information	EngName	Konstantin Shut
Information	CementClass	100%G
Information	CementMfr	Dyckerhoff - Suhoy Log
Information	Additives	0.8%DiacelFL+0.5%CFR-10+1.5%TA-1+3%bwowKCl
Information	Density	1920
Information	BHCT	20
Information	BHST	13
Information	FluidLoss	42
Information	JobType	
Calculated Value	CS_50	10:39:00
Calculated Value	CS_500	18:38:00
Calculated Value	SGS_Initial	5:02:30
Calculated Value	SGS_Final	6:44:00
Calculated Value	CS_Time8h	0,00 MPa
Calculated Value	CS_Time12h	0,69 MPa
Calculated Value	Time_SGS_100lb/100ft2	5:27:00
Calculated Value	Time_SGS_500lb/100ft2	6:12:30
Calculated Value	CS_Time24h	6,96 MPa
Calculated Value	CS_Time48h	N/A
Calculated Curve	Compressive Strength	Compressive strength type B (more than 14 lb/gal)
Calculated Curve	Static Gel Strength	Static gel strength
Initial Temperature (°C)	18 °C
Final Temperature (°C)	16 °C
Initial Pressure (psi)	2870 psi
Final Pressure (psi)	3123 psi
Initial Transit Time (microsec/in)	ERROR
Final Transit Time (microsec/in)	10,00 microsec/in
Initial Gel Value	5953
Final Gel Value	7717
Initial Compressive Strength (MPa)	N/A
Final Compressive Strength (MPa)	8,05 MPa
Initial Static Gel Strength (lb/100ft2)	0,0 lb/100ft2
Final Static Gel Strength (lb/100ft2)	ERROR
--Data--
Time (HH:MM:SS)	Temperature (°C)	Pressure (psi)	Transit Time (microsec/in)	Gel Value	Compressive Strength (MPa)	Static Gel Strength (lb/100ft2)
0:00:00	18	2870		5953		0,0
0:00:30	17	2793	15,70	5930	0,00	0,1
0:01:00	17	2727	15,71	5904	0,00	0,2
0:01:30	17	2666	15,72	5880	0,00	0,4
0:02:00	16	2608	15,73	5857	0,00	0,5
0:02:30	16	3132	15,71	5865	0,00	0,6
0:03:00	16	3078	15,69	5841	0,00	0,7
0:03:30	16	3034	15,69	5812	0,00	0,9
0:04:00	15	2995	15,71	5796	0,00	1,0
0:04:30	15	2959	15,71	5778	0,00	1,1
0:05:00	15	2926	15,72	5770	0,00	1,2
0:05:30	15	2893	15,73	5756	0,00	1,4
0:06:00	15	2862	15,75	5748	0,00	1,5
0:06:30	15	2831	15,75	5732	0,00	1,6
0:07:00	15	2802	15,77	5725	0,00	1,7
0:07:30	15	2774	15,78	5716	0,00	1,9
0:08:00	15	2748	15,79	5711	0,00	2,0
0:08:30	15	2724	15,80	5695	0,00	2,1
0:09:00	15	2701	15,81	5702	0,00	2,2
0:09:30	15	2678	15,82	5698	0,00	2,4
0:10:00	15	2658	15,83	5690	0,00	2,5
0:10:30	15	2639	15,84	5692	0,00	2,6
0:11:00	15	2620	15,85	5682	0,00	2,7
0:11:30	15	2603	15,86	5676	0,00	2,9
0:12:00	15	2586	15,86	5667	0,00	3,0
0:12:30	15	2570	15,87	5667	0,00	3,1
0:13:00	15	2555	15,88	5667	0,00	3,2
0:13:30	15	2541	15,88	5661	0,00	3,3
0:14:00	15	2528	15,89	5655	0,00	3,5
0:14:30	15	2515	15,90	5650	0,00	3,6
0:15:00	15	2503	15,90	5649	0,00	3,7
0:15:30	15	2492	15,91	5643	0,00	3,8
0:16:00	15	2481	15,91	5638	0,00	4,0
0:16:30	15	2470	15,92	5638	0,00	4,1
0:17:00	15	2461	15,92	5637	0,00	4,2
0:17:30	15	2451	15,93	5633	0,00	4,3
0:18:00	15	2442	15,93	5630	0,00	4,5
0:18:30	15	2433	15,93	5626	0,00	4,6
0:19:00	15	3023	15,91	5704	0,00	4,7
0:19:30	15	3012	15,88	5692	0,00	4,8
0:20:00	15	3002	15,87	5685	0,00	5,0
0:20:30	15	2993	15,87	5687	0,00	5,1
0:21:00	15	2984	15,87	5677	0,00	5,2
0:21:30	15	2977	15,87	5681	0,00	5,3
0:22:00	15	2970	15,87	5672	0,00	5,5
0:22:30	15	2964	15,87	5669	0,00	5,6
0:23:00	15	2957	15,87	5669	0,00	5,7
0:23:30	15	2951	15,87	5670	0,00	5,8
0:24:00	15	2946	15,87	5667	0,00	6,0
0:24:30	15	2941	15,88	5667	0,00	6,1
0:25:00	15	2935	15,88	5660	0,00	6,2
0:25:30	15	2931	15,88	5653	0,00	6,3
0:26:00	15	2926	15,88	5658	0,00	6,4
0:26:30	15	2922	15,88	5654	0,00	6,6
0:27:00	15	2917	15,88	5652	0,00	6,7
0:27:30	15	2913	15,88	5652	0,00	6,8
0:28:00	15	2909	15,88	5647	0,00	6,9
0:28:30	15	2906	15,88	5643	0,00	7,1
0:29:00	15	2902	15,89	5648	0,00	7,2
0:29:30	15	2899	15,89	5646	0,00	7,3
0:30:00	15	2895	15,88	5646	0,00	7,4
0:30:30	15	2892	15,88	5639	0,00	7,6
0:31:00	15	2889	15,88	5645	0,00	7,7
0:31:30	15	2886	15,88	5636	0,00	7,8
0:32:00	15	2883	15,88	5634	0,00	7,9
0:32:30	15	2881	15,88	5636	0,00	8,1
0:33:00	15	2878	15,88	5637	0,00	8,2
0:33:30	15	2875	15,88	5633	0,00	8,3
0:34:00	15	2873	15,88	5633	0,00	8,4
0:34:30	15	2870	15,89	5636	0,00	8,6
0:35:00	15	2868	15,88	5636	0,00	8,7
0:35:30	16	2866	15,88	5627	0,00	8,8
0:36:00	16	2863	15,88	5628	0,00	8,9
0:36:30	16	2861	15,88	5624	0,00	9,0
0:37:00	16	2859	15,88	5624	0,00	9,2
0:37:30	16	2857	15,89	5623	0,00	9,3
0:38:00	16	2855	15,88	5622	0,00	9,4
0:38:30	16	2853	15,88	5620	0,00	9,5
0:39:00	16	2851	15,88	5617	0,00	9,7
0:39:30	16	2849	15,88	5620	0,00	9,8
0:40:00	16	2847	15,88	5620	0,00	9,9
0:40:30	16	2846	15,88	5617	0,00	10,0
0:41:00	16	2844	15,88	5613	0,00	10,2
0:41:30	16	2842	15,88	5620	0,00	10,3
0:42:00	16	2841	15,88	5623	0,00	10,4
0:42:30	16	2839	15,87	5619	0,00	10,5
0:43:00	16	2838	15,87	5612	0,00	10,7
0:43:30	16	2837	15,88	5617	0,00	10,8
0:44:00	16	2835	15,88	5612	0,00	10,9
0:44:30	16	2834	15,88	5614	0,00	11,0
0:45:00	16	2832	15,88	5617	0,00	11,2
0:45:30	16	2831	15,88	5614	0,00	11,3
0:46:00	16	2830	15,88	5612	0,00	11,4
0:46:30	16	2829	15,87	5611	0,00	11,5
0:47:00	16	2828	15,87	5613	0,00	11,7
0:47:30	16	2827	15,87	5614	0,00	11,8
0:48:00	16	2826	15,87	5614	0,00	11,9
0:48:30	16	2825	15,87	5610	0,00	12,0
0:49:00	16	2824	15,87	5612	0,00	12,1
0:49:30	16	2822	15,87	5604	0,00	12,3
0:50:00	16	2821	15,87	5610	0,00	12,4
0:50:30	16	2821	15,87	5611	0,00	12,5
0:51:00	16	2820	15,87	5608	0,00	12,6
0:51:30	16	2819	15,87	5611	0,00	12,8
0:52:00	16	2817	15,87	5607	0,00	12,9
0:52:30	16	2817	15,87	5607	0,00	13,0
0:53:00	16	2816	15,86	5609	0,00	13,1
0:53:30	16	2816	15,87	5605	0,00	13,3
0:54:00	16	2815	15,87	5604	0,00	13,4
0:54:30	16	2814	15,86	5603	0,00	13,5
0:55:00	17	2813	15,86	5607	0,00	13,6
0:55:30	17	2813	15,86	5601	0,00	13,8
0:56:00	17	2812	15,86	5603	0,00	13,9
0:56:30	17	2812	15,86	5605	0,00	14,0
0:57:00	17	2811	15,86	5602	0,00	14,1
0:57:30	17	2810	15,86	5603	0,00	14,3
0:58:00	17	2810	15,86	5603	0,00	14,4
0:58:30	17	2809	15,86	5601	0,00	14,5
0:59:00	17	2809	15,86	5606	0,00	14,6
0:59:30	17	2808	15,86	5606	0,00	14,8
1:00:00	17	2808	15,86	5603	0,00	14,9
1:00:30	17	2807	15,86	5605	0,00	15,0
1:01:00	17	2807	15,86	5606	0,00	15,1
1:01:30	17	2806	15,86	5603	0,00	15,2
1:02:00	17	2806	15,85	5597	0,00	15,4
1:02:30	17	2806	15,86	5599	0,00	15,5
1:03:00	17	2805	15,86	5606	0,00	15,6
1:03:30	17	2804	15,85	5606	0,00	15,7
1:04:00	17	2804	15,85	5598	0,00	15,9
1:04:30	17	2804	15,85	5595	0,00	16,0
1:05:00	17	2804	15,85	5601	0,00	16,1
1:05:30	17	2803	15,85	5598	0,00	16,2
1:06:00	17	2803	15,85	5607	0,00	16,4
1:06:30	17	2803	15,85	5601	0,00	16,5
1:07:00	17	2802	15,85	5602	0,00	16,6
1:07:30	17	2802	15,85	5603	0,00	16,7
1:08:00	17	2802	15,85	5604	0,00	16,9
1:08:30	17	2802	15,85	5603	0,00	17,0
1:09:00	17	2801	15,85	5602	0,00	17,1
1:09:30	17	2801	15,85	5602	0,00	17,2
1:10:00	17	2801	15,85	5595	0,00	17,4
1:10:30	17	2801	15,84	5598	0,00	17,5
1:11:00	17	2800	15,84	5599	0,00	17,6
1:11:30	17	2799	15,85	5604	0,00	17,7
1:12:00	17	2801	15,84	5599	0,00	17,9
1:12:30	17	2803	15,84	5598	0,00	18,0
1:13:00	17	2804	15,84	5594	0,00	18,1
1:13:30	17	2803	15,84	5606	0,00	18,2
1:14:00	17	2798	15,84	5595	0,00	18,3
1:14:30	17	2791	15,84	5595	0,00	18,5
1:15:00	16	2782	15,83	5601	0,00	18,6
1:15:30	16	2770	15,84	5597	0,00	18,7
1:16:00	16	2755	15,84	5602	0,00	18,8
1:16:30	16	2742	15,84	5594	0,00	19,0
1:17:00	15	2728	15,85	5593	0,00	19,1
1:17:30	15	2717	15,85	5594	0,00	19,2
1:18:00	15	2707	15,85	5587	0,00	19,3
1:18:30	15	2698	15,85	5587	0,00	19,5
1:19:00	15	2691	15,86	5585	0,00	19,6
1:19:30	15	2684	15,86	5583	0,00	19,7
1:20:00	15	2677	15,87	5582	0,00	19,8
1:20:30	15	2672	15,87	5582	0,00	20,0
1:21:00	15	2668	15,87	5581	0,00	20,1
1:21:30	15	2663	15,87	5577	0,00	20,2
1:22:00	15	2659	15,88	5571	0,00	20,3
1:22:30	15	2656	15,88	5573	0,00	20,5
1:23:00	15	2653	15,88	5575	0,00	20,6
1:23:30	15	2651	15,89	5571	0,00	20,7
1:24:00	15	2649	15,89	5570	0,00	20,8
1:24:30	15	2646	15,89	5568	0,00	21,0
1:25:00	15	2644	15,89	5567	0,00	21,1
1:25:30	15	2643	15,90	5568	0,00	21,2
1:26:00	15	2641	15,90	5568	0,00	21,3
1:26:30	15	2640	15,90	5564	0,00	21,4
1:27:00	15	2639	15,90	5568	0,00	21,6
1:27:30	15	2638	15,91	5564	0,00	21,7
1:28:00	15	2636	15,90	5565	0,00	21,8
1:28:30	15	2636	15,90	5565	0,00	21,9
1:29:00	15	2635	15,91	5563	0,00	22,1
1:29:30	15	2635	15,91	5559	0,00	22,2
1:30:00	15	2634	15,91	5574	0,00	22,3
1:30:30	15	2634	15,91	5563	0,00	22,4
1:31:00	15	2634	15,91	5562	0,00	22,6
1:31:30	15	2634	15,91	5561	0,00	22,7
1:32:00	15	2633	15,91	5566	0,00	22,8
1:32:30	15	2633	15,91	5563	0,00	22,9
1:33:00	15	2633	15,91	5556	0,00	23,1
1:33:30	15	2633	15,92	5566	0,00	23,2
1:34:00	15	2634	15,91	5567	0,00	23,3
1:34:30	15	2634	15,91	5554	0,00	23,4
1:35:00	15	2634	15,91	5562	0,00	23,6
1:35:30	15	2634	15,90	5569	0,00	23,7
1:36:00	15	2634	15,90	5565	0,00	23,8
1:36:30	16	2634	15,91	5562	0,00	23,9
1:37:00	16	2635	15,91	5561	0,00	24,0
1:37:30	16	2635	15,91	5562	0,00	24,2
1:38:00	16	2635	15,91	5564	0,00	24,3
1:38:30	16	2635	15,90	5564	0,00	24,4
1:39:00	16	2636	15,90	5557	0,00	24,5
1:39:30	16	2636	15,90	5562	0,00	24,7
1:40:00	16	2637	15,90	5562	0,00	24,8
1:40:30	16	2637	15,90	5561	0,00	24,9
1:41:00	16	2638	15,90	5557	0,00	25,0
1:41:30	16	2638	15,90	5561	0,00	25,2
1:42:00	16	2639	15,90	5563	0,00	25,3
1:42:30	16	2639	15,90	5557	0,00	25,4
1:43:00	16	2640	15,90	5562	0,00	25,5
1:43:30	16	2640	15,90	5561	0,00	25,7
1:44:00	16	2641	15,89	5560	0,00	25,8
1:44:30	16	2642	15,90	5564	0,00	25,9
1:45:00	16	2642	15,90	5564	0,00	26,0
1:45:30	16	2643	15,89	5559	0,00	26,2
1:46:00	16	2643	15,89	5564	0,00	26,3
1:46:30	16	2644	15,89	5562	0,00	26,4
1:47:00	16	2645	15,89	5563	0,00	26,5
1:47:30	16	2645	15,89	5562	0,00	26,7
1:48:00	16	2646	15,89	5559	0,00	26,8
1:48:30	16	2647	15,89	5559	0,00	26,9
1:49:00	16	2648	15,88	5563	0,00	27,0
1:49:30	16	2648	15,89	5553	0,00	27,1
1:50:00	16	2649	15,89	5559	0,00	27,3
1:50:30	16	2650	15,88	5564	0,00	27,4
1:51:00	16	2650	15,88	5561	0,00	27,5
1:51:30	16	2651	15,88	5566	0,00	27,6
1:52:00	16	2652	15,88	5565	0,00	27,8
1:52:30	16	2653	15,88	5565	0,00	27,9
1:53:00	16	2653	15,88	5566	0,00	28,0
1:53:30	16	2654	15,88	5563	0,00	28,1
1:54:00	16	2655	15,87	5561	0,00	28,3
1:54:30	17	2655	15,88	5564	0,00	28,4
1:55:00	17	2657	15,87	5559	0,00	28,5
1:55:30	17	2657	15,87	5565	0,00	28,6
1:56:00	17	2658	15,87	5558	0,00	28,8
1:56:30	17	2659	15,87	5564	0,00	28,9
1:57:00	17	2659	15,87	5568	0,00	29,0
1:57:30	17	2660	15,87	5559	0,00	29,1
1:58:00	17	2661	15,87	5559	0,00	29,3
1:58:30	17	3255	15,84	5640	0,00	29,4
1:59:00	17	3254	15,81	5643	0,00	29,5
1:59:30	17	3254	15,80	5638	0,00	29,6
2:00:00	17	3254	15,79	5642	0,00	29,8
2:00:30	17	3253	15,79	5633	0,00	29,9
2:01:00	17	3253	15,78	5634	0,00	30,0
2:01:30	17	3254	15,78	5638	0,00	30,1
2:02:00	17	3254	15,78	5629	0,00	30,2
2:02:30	17	3254	15,78	5635	0,00	30,4
2:03:00	17	3254	15,78	5631	0,00	30,5
2:03:30	17	3255	15,78	5632	0,00	30,6
2:04:00	17	3255	15,78	5630	0,00	30,7
2:04:30	17	3256	15,78	5632	0,00	30,9
2:05:00	17	3256	15,78	5629	0,00	31,0
2:05:30	17	3257	15,78	5628	0,00	31,1
2:06:00	17	3257	15,78	5630	0,00	31,2
2:06:30	17	3258	15,78	5630	0,00	31,4
2:07:00	17	3258	15,77	5626	0,00	31,5
2:07:30	17	3259	15,77	5627	0,00	31,6
2:08:00	17	3259	15,77	5626	0,00	31,7
2:08:30	17	3260	15,77	5622	0,00	31,9
2:09:00	17	3261	15,77	5621	0,00	32,0
2:09:30	17	3262	15,77	5624	0,00	32,1
2:10:00	17	3262	15,77	5621	0,00	32,2
2:10:30	17	3263	15,77	5623	0,00	32,4
2:11:00	17	3264	15,76	5621	0,00	32,5
2:11:30	18	3264	15,77	5620	0,00	32,6
2:12:00	18	3265	15,76	5618	0,00	32,7
2:12:30	18	3266	15,76	5618	0,00	32,9
2:13:00	18	3266	15,76	5619	0,00	33,0
2:13:30	18	3267	15,77	5617	0,00	33,1
2:14:00	18	3268	15,77	5618	0,00	33,2
2:14:30	18	3269	15,77	5616	0,00	33,3
2:15:00	18	3270	15,76	5615	0,00	33,5
2:15:30	18	3270	15,76	5622	0,00	33,6
2:16:00	18	3271	15,76	5619	0,00	33,7
2:16:30	18	3272	15,76	5616	0,00	33,8
2:17:00	18	3273	15,76	5615	0,00	34,0
2:17:30	18	3274	15,76	5611	0,00	34,1
2:18:00	18	3275	15,76	5608	0,00	34,2
2:18:30	18	3275	15,76	5616	0,00	34,3
2:19:00	18	3276	15,76	5610	0,00	34,5
2:19:30	18	3277	15,76	5617	0,00	34,6
2:20:00	18	3278	15,75	5612	0,00	34,7
2:20:30	18	3279	15,76	5611	0,00	34,8
2:21:00	18	3280	15,76	5608	0,00	35,0
2:21:30	18	3281	15,75	5611	0,00	35,1
2:22:00	18	3281	15,75	5613	0,00	35,2
2:22:30	18	3282	15,75	5609	0,00	35,3
2:23:00	18	3283	15,75	5607	0,00	35,5
2:23:30	18	3284	15,75	5609	0,00	35,6
2:24:00	18	3285	15,75	5606	0,00	35,7
2:24:30	18	3286	15,75	5610	0,00	35,8
2:25:00	18	3287	15,75	5608	0,00	36,0
2:25:30	18	3288	15,74	5607	0,00	36,1
2:26:00	18	3288	15,75	5605	0,00	36,2
2:26:30	18	3289	15,75	5605	0,00	36,3
2:27:00	18	3291	15,75	5603	0,00	36,4
2:27:30	18	3291	15,74	5602	0,00	36,6
2:28:00	18	3292	15,74	5603	0,00	36,7
2:28:30	18	3293	15,74	5607	0,00	36,8
2:29:00	18	3294	15,74	5607	0,00	36,9
2:29:30	18	3295	15,74	5602	0,00	37,1
2:30:00	18	3295	15,74	5601	0,00	37,2
2:30:30	18	3296	15,74	5604	0,00	37,3
2:31:00	18	3297	15,74	5595	0,00	37,4
2:31:30	19	3298	15,74	5600	0,00	37,6
2:32:00	19	3299	15,74	5596	0,00	37,7
2:32:30	19	3300	15,74	5595	0,00	37,8
2:33:00	19	3301	15,74	5598	0,00	37,9
2:33:30	19	3301	15,74	5596	0,00	38,1
2:34:00	19	3302	15,74	5601	0,00	38,2
2:34:30	19	3303	15,74	5599	0,00	38,3
2:35:00	19	3304	15,73	5599	0,00	38,4
2:35:30	19	3304	15,74	5589	0,00	38,6
2:36:00	19	3305	15,73	5597	0,00	38,7
2:36:30	19	3306	15,74	5593	0,00	38,8
2:37:00	19	3307	15,73	5596	0,00	38,9
2:37:30	19	3308	15,74	5593	0,00	39,0
2:38:00	19	3308	15,73	5592	0,00	39,2
2:38:30	19	3309	15,73	5586	0,00	39,3
2:39:00	19	3310	15,73	5595	0,00	39,4
2:39:30	19	3311	15,73	5590	0,00	39,5
2:40:00	19	3312	15,73	5591	0,00	39,7
2:40:30	19	3312	15,73	5590	0,00	39,8
2:41:00	19	3313	15,73	5592	0,00	39,9
2:41:30	19	3314	15,73	5586	0,00	40,0
2:42:00	19	3315	15,73	5585	0,00	40,2
2:42:30	19	3315	15,73	5590	0,00	40,3
2:43:00	19	3316	15,73	5589	0,00	40,4
2:43:30	19	3317	15,72	5582	0,00	40,5
2:44:00	19	3317	15,73	5582	0,00	40,7
2:44:30	19	3318	15,72	5585	0,00	40,8
2:45:00	19	3319	15,72	5589	0,00	40,9
2:45:30	19	3320	15,72	5583	0,00	41,0
2:46:00	19	3320	15,72	5582	0,00	41,2
2:46:30	19	3321	15,72	5588	0,00	41,3
2:47:00	19	3322	15,72	5588	0,00	41,4
2:47:30	19	3322	15,72	5583	0,00	41,5
2:48:00	19	3323	15,72	5575	0,00	41,7
2:48:30	19	3324	15,72	5580	0,00	41,8
2:49:00	19	3325	15,72	5577	0,00	41,9
2:49:30	19	3325	15,72	5578	0,00	42,0
2:50:00	19	3326	15,71	5578	0,00	42,1
2:50:30	19	3327	15,72	5578	0,00	42,3
2:51:00	19	3328	15,72	5574	0,00	42,4
2:51:30	19	3328	15,71	5576	0,00	42,5
2:52:00	19	3328	15,71	5570	0,00	42,6
2:52:30	20	3331	15,71	5572	0,00	42,8
2:53:00	20	3334	15,71	5569	0,00	42,9
2:53:30	19	3335	15,71	5573	0,00	43,0
2:54:00	19	3334	15,71	5576	0,00	43,1
2:54:30	19	3329	15,71	5576	0,00	43,3
2:55:00	19	3321	15,71	5565	0,00	43,4
2:55:30	18	3310	15,71	5566	0,00	43,5
2:56:00	18	3296	15,71	5570	0,00	43,6
2:56:30	18	3281	15,72	5566	0,00	43,8
2:57:00	17	3264	15,72	5566	0,00	43,9
2:57:30	17	3246	15,73	5564	0,00	44,0
2:58:00	16	3228	15,73	5557	0,00	44,1
2:58:30	16	3209	15,73	5562	0,00	44,3
2:59:00	16	3189	15,74	5552	0,00	44,4
2:59:30	16	3170	15,74	5551	0,00	44,5
3:00:00	15	3154	15,75	5544	0,00	44,6
3:00:30	15	3139	15,75	5543	0,00	44,8
3:01:00	15	3127	15,76	5536	0,00	44,9
3:01:30	15	3115	15,77	5534	0,00	45,0
3:02:00	15	3105	15,77	5527	0,00	45,1
3:02:30	15	3096	15,78	5526	0,00	45,2
3:03:00	15	3088	15,79	5525	0,00	45,4
3:03:30	15	3082	15,80	5520	0,00	45,5
3:04:00	15	3076	15,80	5520	0,00	45,6
3:04:30	15	3070	15,81	5520	0,00	45,7
3:05:00	15	3065	15,82	5511	0,00	45,9
3:05:30	15	3060	15,82	5513	0,00	46,0
3:06:00	15	3057	15,83	5507	0,00	46,1
3:06:30	15	3054	15,83	5509	0,00	46,2
3:07:00	15	3050	15,83	5508	0,00	46,4
3:07:30	15	3048	15,84	5500	0,00	46,5
3:08:00	15	3045	15,84	5496	0,00	46,6
3:08:30	15	3043	15,84	5496	0,00	46,7
3:09:00	15	3041	15,85	5496	0,00	46,9
3:09:30	15	3040	15,85	5495	0,00	47,0
3:10:00	15	3039	15,85	5492	0,00	47,1
3:10:30	15	3037	15,85	5485	0,00	47,2
3:11:00	15	3036	15,85	5489	0,00	47,4
3:11:30	15	3036	15,86	5490	0,00	47,5
3:12:00	15	3035	15,86	5487	0,00	47,6
3:12:30	15	3034	15,86	5488	0,00	47,7
3:13:00	15	3034	15,86	5483	0,00	47,9
3:13:30	15	3034	15,86	5482	0,00	48,0
3:14:00	15	3034	15,86	5478	0,00	48,1
3:14:30	15	3033	15,86	5477	0,00	48,2
3:15:00	15	3033	15,86	5476	0,00	48,3
3:15:30	15	3034	15,86	5480	0,00	48,5
3:16:00	15	3034	15,86	5472	0,00	48,6
3:16:30	15	3035	15,86	5480	0,00	48,7
3:17:00	15	3035	15,87	5474	0,00	48,8
3:17:30	15	3035	15,86	5471	0,00	49,0
3:18:00	15	3036	15,87	5475	0,00	49,1
3:18:30	15	3036	15,86	5471	0,00	49,2
3:19:00	15	3037	15,86	5469	0,00	49,3
3:19:30	15	3038	15,86	5462	0,00	49,5
3:20:00	15	3038	15,86	5465	0,00	49,6
3:20:30	15	3039	15,86	5465	0,00	49,7
3:21:00	15	3040	15,86	5464	0,00	49,8
3:21:30	15	3041	15,86	5465	0,00	50,0
3:22:00	15	3042	15,86	5469	0,00	50,1
3:22:30	15	3043	15,86	5467	0,00	50,2
3:23:00	15	3044	15,86	5464	0,00	50,3
3:23:30	16	3045	15,86	5457	0,00	50,5
3:24:00	16	3045	15,86	5454	0,00	50,6
3:24:30	16	3047	15,86	5453	0,00	50,7
3:25:00	16	3048	15,86	5458	0,00	50,8
3:25:30	16	3049	15,86	5453	0,00	51,0
3:26:00	16	3050	15,86	5450	0,00	51,1
3:26:30	16	3051	15,86	5458	0,00	51,2
3:27:00	16	3052	15,86	5453	0,00	51,3
3:27:30	16	3053	15,86	5452	0,00	51,4
3:28:00	16	3054	15,85	5446	0,00	51,6
3:28:30	16	3055	15,85	5448	0,00	51,7
3:29:00	16	3056	15,86	5452	0,00	51,8
3:29:30	16	3058	15,86	5444	0,00	51,9
3:30:00	16	3059	15,86	5445	0,00	52,1
3:30:30	16	3060	15,86	5438	0,00	52,2
3:31:00	16	3061	15,85	5439	0,00	52,3
3:31:30	16	3062	15,85	5440	0,00	52,4
3:32:00	16	3063	15,85	5437	0,00	52,6
3:32:30	16	3065	15,85	5441	0,00	52,7
3:33:00	16	3066	15,85	5433	0,00	52,8
3:33:30	16	3067	15,85	5437	0,00	52,9
3:34:00	16	3069	15,85	5437	0,00	53,1
3:34:30	16	3069	15,85	5431	0,00	53,2
3:35:00	16	3071	15,85	5430	0,00	53,3
3:35:30	16	3071	15,85	5424	0,00	53,4
3:36:00	16	3073	15,85	5431	0,00	53,6
3:36:30	16	3078	15,85	5426	0,00	53,7
3:37:00	16	3080	15,85	5423	0,00	53,8
3:37:30	16	3077	15,85	5421	0,00	53,9
3:38:00	16	3072	15,85	5418	0,00	54,0
3:38:30	16	3067	15,84	5415	0,00	54,2
3:39:00	16	3061	15,85	5415	0,00	54,3
3:39:30	16	3057	15,85	5415	0,00	54,4
3:40:00	16	3054	15,85	5412	0,00	54,5
3:40:30	16	3050	15,85	5409	0,00	54,7
3:41:00	16	3047	15,85	5407	0,00	54,8
3:41:30	16	3045	15,85	5416	0,00	54,9
3:42:00	16	3043	15,85	5406	0,00	55,0
3:42:30	16	3042	15,85	5396	0,00	55,2
3:43:00	16	3040	15,85	5398	0,00	55,3
3:43:30	16	3039	15,85	5391	0,00	55,4
3:44:00	16	3038	15,86	5396	0,00	55,5
3:44:30	16	3037	15,86	5392	0,00	55,7
3:45:00	16	3037	15,86	5391	0,00	55,8
3:45:30	16	3036	15,86	5389	0,00	55,9
3:46:00	16	3036	15,86	5381	0,00	56,0
3:46:30	16	3036	15,86	5387	0,00	56,2
3:47:00	16	3036	15,86	5381	0,00	56,3
3:47:30	16	3036	15,86	5378	0,00	56,4
3:48:00	16	3036	15,86	5375	0,00	56,5
3:48:30	16	3036	15,86	5373	0,00	56,7
3:49:00	16	3036	15,86	5371	0,00	56,8
3:49:30	16	3036	15,86	5371	0,00	56,9
3:50:00	16	3037	15,87	5375	0,00	57,0
3:50:30	16	3037	15,86	5369	0,00	57,1
3:51:00	16	3037	15,86	5366	0,00	57,3
3:51:30	16	3038	15,86	5363	0,00	57,4
3:52:00	16	3038	15,86	5362	0,00	57,5
3:52:30	16	3039	15,86	5366	0,00	57,6
3:53:00	16	3039	15,86	5358	0,00	57,8
3:53:30	16	3040	15,86	5353	0,00	57,9
3:54:00	16	3040	15,86	5352	0,00	58,0
3:54:30	16	3041	15,86	5347	0,00	58,1
3:55:00	16	3041	15,86	5344	0,00	58,3
3:55:30	16	3042	15,86	5341	0,00	58,4
3:56:00	16	3043	15,86	5337	0,00	58,5
3:56:30	16	3043	15,86	5341	0,00	58,6
3:57:00	17	3044	15,86	5341	0,00	58,8
3:57:30	17	3045	15,86	5335	0,00	58,9
3:58:00	17	3045	15,86	5329	0,00	59,0
3:58:30	17	3046	15,86	5335	0,00	59,1
3:59:00	17	3046	15,86	5328	0,00	59,3
3:59:30	17	3047	15,86	5330	0,00	59,4
4:00:00	17	3048	15,86	5323	0,00	59,5
4:00:30	17	3049	15,86	5328	0,00	59,6
4:01:00	17	3049	15,86	5318	0,00	59,8
4:01:30	17	3050	15,86	5316	0,00	59,9
4:02:00	17	3051	15,86	5326	0,00	60,0
4:02:30	17	3051	15,86	5315	0,00	60,1
4:03:00	17	3052	15,86	5311	0,00	60,2
4:03:30	17	3053	15,86	5301	0,00	60,4
4:04:00	17	3054	15,86	5303	0,00	60,5
4:04:30	17	3054	15,86	5304	0,00	60,6
4:05:00	17	3055	15,86	5301	0,00	60,7
4:05:30	17	3055	15,86	5294	0,00	60,9
4:06:00	17	3056	15,86	5286	0,00	61,0
4:06:30	17	3057	15,86	5287	0,00	61,1
4:07:00	17	3058	15,86	5289	0,00	61,2
4:07:30	17	3058	15,85	5285	0,00	61,4
4:08:00	17	3059	15,85	5283	0,00	61,5
4:08:30	17	3059	15,86	5277	0,00	61,6
4:09:00	17	3060	15,86	5273	0,00	61,7
4:09:30	17	3060	15,85	5264	0,00	61,9
4:10:00	17	3061	15,86	5265	0,00	62,0
4:10:30	17	3062	15,86	5267	0,00	62,1
4:11:00	17	3062	15,86	5262	0,00	62,2
4:11:30	17	3063	15,86	5252	0,00	62,4
4:12:00	17	3063	15,86	5254	0,00	62,5
4:12:30	17	3064	15,86	5252	0,00	62,6
4:13:00	17	3065	15,86	5245	0,00	62,7
4:13:30	17	3065	15,85	5247	0,00	62,9
4:14:00	17	3066	15,85	5242	0,00	63,0
4:14:30	17	3066	15,85	5241	0,00	63,1
4:15:00	18	3067	15,85	5238	0,00	63,2
4:15:30	18	3067	15,86	5232	0,00	63,3
4:16:00	18	3068	15,86	5230	0,00	63,5
4:16:30	18	3068	15,86	5220	0,00	63,6
4:17:00	18	3068	15,85	5222	0,00	63,7
4:17:30	18	3069	15,85	5223	0,00	63,8
4:18:00	18	3069	15,85	5221	0,00	64,0
4:18:30	18	3070	15,86	5212	0,00	64,1
4:19:00	18	3070	15,85	5224	0,00	64,2
4:19:30	18	3070	15,85	5206	0,00	64,3
4:20:00	18	3071	15,85	5204	0,00	64,5
4:20:30	18	3071	15,86	5197	0,00	64,6
4:21:00	18	3072	15,85	5192	0,00	64,7
4:21:30	18	3072	15,86	5189	0,00	64,8
4:22:00	18	3073	15,86	5195	0,00	65,0
4:22:30	18	3073	15,86	5184	0,00	65,1
4:23:00	18	3073	15,86	5183	0,00	65,2
4:23:30	18	3074	15,86	5181	0,00	65,3
4:24:00	18	3074	15,86	5177	0,00	65,5
4:24:30	18	3074	15,86	5175	0,00	65,6
4:25:00	18	3075	15,86	5169	0,00	65,7
4:25:30	18	3075	15,86	5160	0,00	65,8
4:26:00	18	3075	15,86	5167	0,00	66,0
4:26:30	18	3076	15,85	5166	0,00	66,1
4:27:00	18	3076	15,86	5153	0,00	66,2
4:27:30	18	3077	15,86	5157	0,00	66,3
4:28:00	18	3077	15,86	5155	0,00	66,4
4:28:30	18	3077	15,86	5137	0,00	66,6
4:29:00	18	3079	15,86	5147	0,00	66,7
4:29:30	18	3081	15,86	5137	0,00	66,8
4:30:00	18	3081	15,86	5129	0,00	66,9
4:30:30	18	3077	15,86	5130	0,00	67,1
4:31:00	18	3070	15,86	5128	0,00	67,2
4:31:30	17	3060	15,86	5125	0,00	67,3
4:32:00	17	3048	15,87	5118	0,00	67,4
4:32:30	17	3035	15,87	5119	0,00	67,6
4:33:00	16	3020	15,87	5115	0,00	67,7
4:33:30	16	3004	15,88	5105	0,00	67,8
4:34:00	16	2988	15,89	5107	0,00	67,9
4:34:30	15	2973	15,89	5106	0,00	68,1
4:35:00	15	2960	15,90	5096	0,00	68,2
4:35:30	15	2948	15,91	5098	0,00	68,3
4:36:00	15	2938	15,91	5094	0,00	68,4
4:36:30	15	2929	15,91	5070	0,00	68,6
4:37:00	15	2920	15,92	5081	0,00	68,7
4:37:30	15	2913	15,93	5069	0,00	68,8
4:38:00	15	2907	15,94	5060	0,00	68,9
4:38:30	15	2901	15,94	5075	0,00	69,0
4:39:00	15	2896	15,94	5063	0,00	69,2
4:39:30	15	2891	15,95	5058	0,00	69,3
4:40:00	15	2887	15,95	5063	0,00	69,4
4:40:30	15	2884	15,96	5057	0,00	69,5
4:41:00	15	2880	15,96	5054	0,00	69,7
4:41:30	15	2877	15,97	5048	0,00	69,8
4:42:00	15	2874	15,97	5043	0,00	69,9
4:42:30	15	2872	15,98	5039	0,00	70,0
4:43:00	15	2870	15,98	5034	0,00	70,2
4:43:30	15	2868	15,99	5029	0,00	70,3
4:44:00	15	2866	15,99	5022	0,00	70,4
4:44:30	15	2864	15,99	5025	0,00	70,5
4:45:00	15	2863	16,00	5025	0,00	70,7
4:45:30	15	2862	16,00	5033	0,00	70,8
4:46:00	15	2860	16,00	5021	0,00	70,9
4:46:30	15	2859	16,00	5019	0,00	71,0
4:47:00	15	2858	16,01	5013	0,00	71,2
4:47:30	15	2857	16,01	5010	0,00	71,3
4:48:00	15	2857	16,01	5016	0,00	71,4
4:48:30	15	2856	16,01	5011	0,00	71,5
4:49:00	15	2856	16,02	5014	0,00	71,7
4:49:30	15	2856	16,02	5007	0,00	71,8
4:50:00	15	2855	16,02	5001	0,00	71,9
4:50:30	15	2855	16,02	5002	0,00	72,0
4:51:00	15	2855	16,02	5004	0,00	72,1
4:51:30	15	2855	16,02	4997	0,00	72,3
4:52:00	15	2855	16,02	4998	0,00	72,4
4:52:30	15	2855	16,02	4991	0,00	72,5
4:53:00	15	2855	16,02	4999	0,00	72,6
4:53:30	15	2855	16,03	4990	0,00	72,8
4:54:00	15	2855	16,03	4987	0,00	72,9
4:54:30	15	2855	16,03	4993	0,00	73,0
4:55:00	15	2856	16,03	4985	0,00	73,1
4:55:30	15	2856	16,03	4986	0,00	73,3
4:56:00	15	2856	16,03	4988	0,00	73,4
4:56:30	16	2856	16,04	4981	0,00	73,5
4:57:00	16	2856	16,03	4993	0,00	73,6
4:57:30	16	2857	16,03	4988	0,00	73,8
4:58:00	16	2857	16,03	4985	0,00	73,9
4:58:30	16	2858	16,03	4989	0,00	74,0
4:59:00	16	2858	16,03	4988	0,00	74,1
4:59:30	16	2858	16,03	4987	0,00	74,3
5:00:00	16	2859	16,03	4973	0,00	74,4
5:00:30	16	2859	16,03	4979	0,00	74,5
5:01:00	16	2860	16,03	4983	0,00	74,6
5:01:30	16	2860	16,04	4979	0,00	74,8
5:02:00	16	2861	16,04	4982	0,00	74,9
5:02:30	16	2861	16,04	4978	0,00	75,0
5:03:00	16	2862	16,04	4985	0,00	76,7
5:03:30	16	2862	16,04	4976	0,00	74,5
5:04:00	16	2863	16,04	4984	0,00	76,5
5:04:30	16	2863	16,04	4985	0,00	76,6
5:05:00	16	2864	16,04	4979	0,00	75,3
5:05:30	16	2864	16,04	4992	0,00	78,2
5:06:00	16	2864	16,04	4986	0,00	77,0
5:06:30	16	2865	16,04	4989	0,00	77,6
5:07:00	16	2866	16,04	4986	0,00	76,9
5:07:30	16	2866	16,04	4983	0,00	76,3
5:08:00	16	2866	16,04	4975	0,00	74,4
5:08:30	16	2866	16,05	4988	0,00	77,3
5:09:00	16	2869	16,05	4992	0,00	78,2
5:09:30	16	2872	16,05	4989	0,00	77,5
5:10:00	16	2871	16,05	4983	0,00	76,2
5:10:30	16	2866	16,05	4995	0,00	78,9
5:11:00	16	2861	16,05	4987	0,00	77,2
5:11:30	16	2855	16,05	4993	0,00	78,5
5:12:00	16	2850	16,06	4993	0,00	78,5
5:12:30	16	2846	16,06	4998	0,00	79,6
5:13:00	16	2842	16,06	5000	0,00	80,1
5:13:30	16	2838	16,06	4996	0,00	79,3
5:14:00	16	2835	16,07	5002	0,00	80,7
5:14:30	16	2833	16,07	5008	0,00	82,0
5:15:00	16	2831	16,07	5000	0,00	80,1
5:15:30	16	2829	16,07	5010	0,00	82,6
5:16:00	16	2827	16,07	5013	0,00	83,3
5:16:30	16	2825	16,08	5007	0,00	81,9
5:17:00	16	2824	16,08	5018	0,00	84,4
5:17:30	16	2823	16,08	5015	0,00	83,7
5:18:00	16	2821	16,08	5028	0,00	86,8
5:18:30	16	2821	16,09	5020	0,00	85,0
5:19:00	16	2820	16,09	5024	0,00	85,9
5:19:30	16	2819	16,09	5036	0,00	88,8
5:20:00	16	2818	16,09	5033	0,00	87,9
5:20:30	16	2818	16,09	5031	0,00	87,6
5:21:00	16	2816	16,09	5033	0,00	87,9
5:21:30	16	2816	16,10	5053	0,00	92,9
5:22:00	16	2816	16,10	5049	0,00	92,0
5:22:30	16	2816	16,10	5050	0,00	92,2
5:23:00	16	2815	16,10	5057	0,00	93,9
5:23:30	16	2815	16,10	5067	0,00	96,4
5:24:00	16	2814	16,10	5064	0,00	95,5
5:24:30	16	2814	16,11	5073	0,00	97,7
5:25:00	16	2814	16,11	5073	0,00	97,9
5:25:30	16	2814	16,11	5080	0,00	99,4
5:26:00	16	2814	16,11	5079	0,00	99,4
5:26:30	16	2813	16,11	5090	0,00	101,9
5:27:00	16	3383	16,11	5098	0,00	104,0
5:27:30	16	3378	16,06	5151	0,00	117,9
5:28:00	16	3378	16,04	5158	0,00	119,6
5:28:30	16	3380	16,03	5163	0,00	120,8
5:29:00	16	3380	16,03	5166	0,00	121,7
5:29:30	16	3380	16,03	5171	0,00	123,2
5:30:00	16	3380	16,03	5173	0,00	123,5
5:30:30	16	3381	16,03	5176	0,00	124,5
5:31:00	16	3382	16,03	5179	0,00	125,1
5:31:30	16	3383	16,04	5180	0,00	125,5
5:32:00	16	3385	16,03	5187	0,00	127,2
5:32:30	16	3386	16,04	5194	0,00	129,3
5:33:00	16	3388	16,04	5203	0,00	131,7
5:33:30	16	3390	16,04	5203	0,00	131,8
5:34:00	16	3393	16,04	5215	0,00	135,1
5:34:30	16	3395	16,05	5210	0,00	133,7
5:35:00	16	3397	16,05	5226	0,00	138,1
5:35:30	16	3398	16,05	5238	0,00	141,3
5:36:00	16	3399	16,06	5238	0,00	141,4
5:36:30	16	3400	16,06	5247	0,00	144,0
5:37:00	16	3400	16,06	5259	0,00	147,5
5:37:30	16	3399	16,06	5258	0,00	147,0
5:38:00	16	3399	16,07	5271	0,00	151,0
5:38:30	16	3398	16,07	5281	0,00	153,7
5:39:00	16	3397	16,07	5289	0,00	156,0
5:39:30	16	3396	16,07	5296	0,00	158,0
5:40:00	16	3395	16,08	5307	0,00	161,4
5:40:30	16	3394	16,07	5318	0,00	164,6
5:41:00	16	3393	16,08	5322	0,00	165,9
5:41:30	16	3392	16,08	5330	0,00	168,4
5:42:00	16	3391	16,08	5332	0,00	168,9
5:42:30	16	3390	16,08	5348	0,00	173,9
5:43:00	16	3390	16,08	5359	0,00	177,1
5:43:30	16	3389	16,09	5369	0,00	180,1
5:44:00	16	3388	16,09	5380	0,00	183,8
5:44:30	16	3387	16,09	5391	0,00	187,1
5:45:00	16	3386	16,09	5408	0,00	192,6
5:45:30	16	3385	16,09	5406	0,00	191,9
5:46:00	16	3384	16,09	5421	0,00	196,6
5:46:30	16	3384	16,09	5432	0,00	200,4
5:47:00	16	3385	16,09	5443	0,00	203,9
5:47:30	16	3385	16,09	5457	0,00	208,5
5:48:00	16	3381	16,09	5466	0,00	211,6
5:48:30	16	3375	16,10	5480	0,00	216,5
5:49:00	16	3369	16,10	5490	0,00	219,9
5:49:30	16	3363	16,10	5503	0,00	224,0
5:50:00	16	3358	16,10	5515	0,00	228,3
5:50:30	16	3354	16,10	5525	0,00	231,7
5:51:00	16	3357	16,11	5536	0,00	235,7
5:51:30	16	3357	16,11	5548	0,00	239,9
5:52:00	16	3358	16,11	5563	0,00	245,2
5:52:30	16	3359	16,11	5577	0,00	250,4
5:53:00	16	3359	16,11	5589	0,00	255,0
5:53:30	16	3360	16,11	5605	0,00	260,7
5:54:00	16	3362	16,12	5612	0,00	263,4
5:54:30	16	3363	16,12	5627	0,00	269,2
5:55:00	16	3364	16,12	5642	0,00	274,7
5:55:30	16	3365	16,12	5653	0,00	279,0
5:56:00	16	3366	16,12	5670	0,00	285,5
5:56:30	16	3367	16,12	5683	0,00	290,8
5:57:00	16	3368	16,12	5698	0,00	296,8
5:57:30	16	3369	16,12	5705	0,00	299,4
5:58:00	16	3369	16,12	5724	0,00	307,5
5:58:30	16	3370	16,13	5734	0,00	311,5
5:59:00	16	3370	16,13	5750	0,00	318,0
5:59:30	16	3370	16,13	5766	0,00	324,8
6:00:00	16	3369	16,13	5788	0,00	334,1
6:00:30	16	3369	16,13	5794	0,00	336,8
6:01:00	16	3368	16,13	5809	0,00	343,2
6:01:30	16	3367	16,13	5822	0,00	348,8
6:02:00	16	3366	16,13	5837	0,00	355,5
6:02:30	16	3365	16,13	5852	0,00	362,2
6:03:00	16	3365	16,13	5865	0,00	368,5
6:03:30	16	3363	16,14	5877	0,00	373,7
6:04:00	16	3362	16,14	5891	0,00	380,1
6:04:30	16	3361	16,14	5899	0,00	384,0
6:05:00	16	3361	16,14	5915	0,00	391,4
6:05:30	16	3363	16,14	5925	0,00	396,1
6:06:00	16	3362	16,14	5946	0,00	406,1
6:06:30	16	3357	16,14	5962	0,00	414,3
6:07:00	16	3351	16,14	5980	0,00	422,8
6:07:30	16	3346	16,14	5995	0,00	430,3
6:08:00	16	3340	16,14	6010	0,00	437,9
6:08:30	16	3335	16,14	6019	0,00	442,5
6:09:00	16	3331	16,15	6039	0,00	452,9
6:09:30	16	3327	16,15	6051	0,00	459,2
6:10:00	16	3324	16,15	6064	0,00	466,3
6:10:30	16	3320	16,15	6084	0,00	477,0
6:11:00	16	3317	16,15	6100	0,00	485,8
6:11:30	16	3317	16,15	6113	0,00	492,6
6:12:00	16	3318	16,15	6131	0,00	502,8
6:12:30	16	3317	16,15	6144	0,00	509,9
6:13:00	16	3317	16,16	6156	0,00	516,9
6:13:30	16	3317	16,16	6174	0,00	527,3
6:14:00	16	3316	16,16	6188	0,00	535,1
6:14:30	16	3316	16,16	6202	0,00	543,4
6:15:00	16	3316	16,16	6219	0,00	553,3
6:15:30	16	3316	16,16	6237	0,00	564,3
6:16:00	16	3316	16,16	6249	0,00	571,5
6:16:30	16	3316	16,16	6261	0,00	578,8
6:17:00	16	3316	16,16	6281	0,00	591,5
6:17:30	16	3316	16,17	6294	0,00	599,8
6:18:00	16	3316	16,17	6310	0,00	610,2
6:18:30	16	3316	16,17	6326	0,00	620,2
6:19:00	16	3316	16,17	6339	0,00	628,7
6:19:30	16	3316	16,17	6357	0,00	640,6
6:20:00	16	3316	16,17	6370	0,00	649,6
6:20:30	16	3316	16,17	6382	0,00	657,4
6:21:00	16	3316	16,17	6399	0,00	669,2
6:21:30	16	3316	16,17	6417	0,00	681,3
6:22:00	16	3318	16,17	6428	0,00	689,0
6:22:30	16	3319	16,17	6445	0,00	701,0
6:23:00	16	3317	16,17	6457	0,00	709,8
6:23:30	16	3312	16,17	6471	0,00	719,7
6:24:00	16	3307	16,17	6489	0,00	733,2
6:24:30	16	3302	16,17	6505	0,00	744,5
6:25:00	16	3298	16,17	6513	0,00	751,1
6:25:30	16	3294	16,17	6527	0,00	761,5
6:26:00	16	3291	16,17	6539	0,00	770,5
6:26:30	16	3288	16,17	6550	0,00	779,1
6:27:00	16	3286	16,17	6568	0,00	792,5
6:27:30	16	3283	16,17	6580	0,00	802,3
6:28:00	16	3281	16,18	6592	0,00	811,6
6:28:30	16	3279	16,17	6603	0,00	820,3
6:29:00	16	3278	16,17	6622	0,00	836,2
6:29:30	16	3276	16,18	6638	0,00	849,0
6:30:00	16	3275	16,18	6652	0,00	860,5
6:30:30	16	3274	16,18	6663	0,00	869,6
6:31:00	16	3273	16,18	6675	0,00	880,3
6:31:30	16	3271	16,18	6690	0,00	892,5
6:32:00	16	3270	16,18	6704	0,00	904,9
6:32:30	16	3269	16,18	6713	0,00	912,8
6:33:00	16	3268	16,18	6731	0,00	928,6
6:33:30	16	3267	16,18	6743	0,00	938,9
6:34:00	16	3266	16,18	6759	0,00	953,3
6:34:30	16	3265	16,18	6770	0,00	963,3
6:35:00	16	3264	16,18	6786	0,00	978,2
6:35:30	16	3263	16,18	6794	0,00	985,5
6:36:00	16	3262	16,18	6812	0,00	1002,3
6:36:30	16	3261	16,18	6824	0,00	1014,2
6:37:00	16	3260	16,18	6834	0,00	1023,9
6:37:30	16	3259	16,18	6848	0,00	1036,7
6:38:00	16	3258	16,18	6861	0,00	1049,5
6:38:30	16	3258	16,18	6876	0,00	1064,6
6:39:00	16	3259	16,18	6886	0,00	1074,3
6:39:30	16	3258	16,18	6898	0,00	1086,2
6:40:00	16	3252	16,18	6911	0,00	1099,2
6:40:30	16	3246	16,18	6927	0,00	1115,8
6:41:00	16	3240	16,18	6936	0,00	1124,7
6:41:30	16	3234	16,18	6950	0,00	1139,7
6:42:00	16	3231	16,18	6961	0,00	1151,1
6:42:30	16	3227	16,18	6971	0,00	1161,5
6:43:00	16	3224	16,18	6983	0,00	1174,8
6:43:30	16	3222	16,18	6995	0,00	1188,2
6:44:00	16	3219	16,18	7006	0,00	1200,0
6:44:30	16	3217	16,18	7019	0,00	
6:45:00	16	3215	16,18	7030	0,00	
6:45:30	16	3214	16,18	7038	0,00	
6:46:00	16	3214	16,18	7049	0,00	
6:46:30	16	3213	16,18	7060	0,00	
6:47:00	16	3213	16,18	7074	0,00	
6:47:30	16	3212	16,18	7084	0,00	
6:48:00	16	3212	16,18	7092	0,00	
6:48:30	16	3212	16,18	7100	0,00	
6:49:00	16	3213	16,18	7110	0,00	
6:49:30	16	3212	16,18	7116	0,00	
6:50:00	16	3213	16,18	7129	0,00	
6:50:30	16	3213	16,18	7141	0,00	
6:51:00	16	3213	16,18	7150	0,00	
6:51:30	16	3213	16,18	7159	0,00	
6:52:00	16	3214	16,17	7169	0,00	
6:52:30	16	3214	16,17	7179	0,00	
6:53:00	16	3215	16,17	7186	0,00	
6:53:30	16	3215	16,17	7196	0,00	
6:54:00	16	3216	16,17	7207	0,00	
6:54:30	16	3217	16,17	7213	0,00	
6:55:00	16	3219	16,17	7222	0,00	
6:55:30	16	3218	16,17	7231	0,00	
6:56:00	16	3214	16,17	7242	0,00	
6:56:30	16	3209	16,17	7249	0,00	
6:57:00	16	3204	16,17	7260	0,00	
6:57:30	16	3200	16,17	7265	0,00	
6:58:00	16	3197	16,17	7273	0,00	
6:58:30	16	3193	16,17	7280	0,00	
6:59:00	16	3190	16,17	7292	0,00	
6:59:30	16	3188	16,17	7298	0,00	
7:00:00	16	3186	16,16	7306	0,00	
7:00:30	16	3183	16,16	7316	0,00	
7:01:00	16	3182	16,16	7321	0,00	
7:01:30	16	3180	16,17	7329	0,00	
7:02:00	16	3178	16,16	7336	0,00	
7:02:30	16	3177	16,16	7346	0,00	
7:03:00	16	3175	16,16	7354	0,00	
7:03:30	16	3173	16,16	7359	0,00	
7:04:00	16	3172	16,16	7368	0,00	
7:04:30	16	3171	16,16	7372	0,00	
7:05:00	16	3170	16,16	7380	0,00	
7:05:30	16	3168	16,16	7387	0,00	
7:06:00	16	3168	16,16	7393	0,00	
7:06:30	16	3166	16,16	7400	0,00	
7:07:00	16	3165	16,16	7407	0,00	
7:07:30	16	3164	16,16	7413	0,00	
7:08:00	16	3163	16,16	7420	0,00	
7:08:30	16	3162	16,16	7426	0,00	
7:09:00	16	3161	16,15	7432	0,00	
7:09:30	16	3160	16,15	7435	0,00	
7:10:00	16	3161	16,15	7442	0,00	
7:10:30	16	3160	16,15	7448	0,00	
7:11:00	16	3155	16,15	7449	0,00	
7:11:30	16	3150	16,15	7457	0,00	
7:12:00	16	3145	16,15	7461	0,00	
7:12:30	16	3140	16,15	7466	0,00	
7:13:00	16	3136	16,15	7473	0,00	
7:13:30	16	3132	16,15	7478	0,00	
7:14:00	16	3128	16,15	7482	0,00	
7:14:30	16	3124	16,14	7489	0,00	
7:15:00	16	3122	16,14	7492	0,00	
7:15:30	16	3119	16,14	7499	0,00	
7:16:00	16	3117	16,14	7505	0,00	
7:16:30	16	3115	16,14	7508	0,00	
7:17:00	16	3112	16,14	7514	0,00	
7:17:30	16	3111	16,14	7516	0,00	
7:18:00	16	3109	16,14	7522	0,00	
7:18:30	16	3107	16,14	7528	0,00	
7:19:00	16	3106	16,14	7533	0,00	
7:19:30	16	3104		7535		
7:20:00	16	3103	16,13	7540	0,00	
7:20:30	16	3101	16,13	7545	0,00	
7:21:00	16	3100	16,13	7549	0,00	
7:21:30	16	3099	16,13	7555	0,00	
7:22:00	16	3098	16,13	7558	0,00	
7:22:30	16	3097	16,13	7559	0,00	
7:23:00	16	3095	16,12	7564	0,00	
7:23:30	16	3094	16,12	7570	0,00	
7:24:00	16	3094	16,12	7575	0,00	
7:24:30	16	3095	16,12	7576	0,00	
7:25:00	16	3094	16,12	7582	0,00	
7:25:30	16	3090	16,11	7581	0,00	
7:26:00	16	3085	16,11	7587	0,00	
7:26:30	16	3081	16,11	7592	0,00	
7:27:00	16	3077	16,11	7595	0,00	
7:27:30	16	3073	16,11	7598	0,00	
7:28:00	16	3069	16,10	7603	0,00	
7:28:30	16	3066	16,10	7603	0,00	
7:29:00	16	3064	16,10	7606	0,00	
7:29:30	16	3061	16,10	7611	0,00	
7:30:00	16	3059	16,10	7615	0,00	
7:30:30	16	3057	16,10	7614	0,00	
7:31:00	16	3055	16,09	7620	0,00	
7:31:30	16	3054	16,09	7623	0,00	
7:32:00	16	3052	16,09	7624	0,00	
7:32:30	16	3052	16,09	7627	0,00	
7:33:00	16	3050	16,09	7628	0,00	
7:33:30	16	3049	16,09	7632	0,00	
7:34:00	16	3049	16,09	7634	0,00	
7:34:30	16	3048	16,09	7639	0,00	
7:35:00	16	3046	16,08	7641	0,00	
7:35:30	16	3045	16,08	7643	0,00	
7:36:00	16	3044	16,08	7644	0,00	
7:36:30	16	3043	16,08	7648	0,00	
7:37:00	16	3042	16,08	7649	0,00	
7:37:30	16	3041	16,08	7651	0,00	
7:38:00	16	3040	16,07	7653	0,00	
7:38:30	16	3039	16,07	7655	0,00	
7:39:00	16	3038	16,07	7660	0,00	
7:39:30	16	3037	16,07	7661	0,00	
7:40:00	16	3038	16,07	7661	0,00	
7:40:30	16	3037	16,06	7663	0,00	
7:41:00	16	3032	16,06	7666	0,00	
7:41:30	16	3027	16,06	7671	0,00	
7:42:00	16	3022	16,06	7673	0,00	
7:42:30	16	3018	16,06	7671	0,00	
7:43:00	16	3014	16,06	7676	0,00	
7:43:30	16	3009	16,05	7675	0,00	
7:44:00	16	3007	16,05	7678	0,00	
7:44:30	16	3004	16,05	7679	0,00	
7:45:00	16	3001	16,05	7682	0,00	
7:45:30	16	2999	16,05	7681	0,00	
7:46:00	16	2996	16,05	7687	0,00	
7:46:30	16	2994	16,04	7687	0,00	
7:47:00	16	2992	16,04	7686	0,00	
7:47:30	16	2991	16,04	7691	0,00	
7:48:00	16	2989	16,04	7693	0,00	
7:48:30	16	2987	16,04	7694	0,00	
7:49:00	16	2986	16,03	7695	0,00	
7:49:30	16	2985	16,03	7695	0,00	
7:50:00	16	2983	16,03	7699	0,00	
7:50:30	16	2982	16,03	7697	0,00	
7:51:00	16	2980	16,02	7701	0,00	
7:51:30	16	2979	16,02	7702	0,00	
7:52:00	16	2978	16,02	7701	0,00	
7:52:30	16	2976	16,01	7704	0,00	
7:53:00	16	2975	16,01	7704	0,00	
7:53:30	16	2973	16,01	7706	0,00	
7:54:00	16	2972	16,00	7705	0,00	
7:54:30	16	2970	16,00	7709	0,00	
7:55:00	16	2971	16,00	7709	0,00	
7:55:30	16	2971	16,00	7710	0,00	
7:56:00	16	2968	16,00	7712	0,00	
7:56:30	16	2963	15,99	7712	0,00	
7:57:00	16	2958	15,99	7712	0,00	
7:57:30	16	2953	15,99	7715	0,00	
7:58:00	16	2949	15,99	7716	0,00	
7:58:30	16	2944	15,99	7716	0,00	
7:59:00	16	2941	15,98	7718	0,00	
7:59:30	16	2937	15,98	7718	0,00	
8:00:00	16	2934	15,98	7718	0,00	
8:00:30	16	2931	15,98	7718	0,00	
8:01:00	16	2928	15,98	7718	0,00	
8:01:30	16	2925	15,98	7721	0,00	
8:02:00	16	2922	15,97	7721	0,00	
8:02:30	16	2918	15,97	7722	0,00	
8:03:00	16	2914	15,97	7722	0,00	
8:03:30	16	2911	15,97	7723	0,00	
8:04:00	16	2908	15,97	7724	0,00	
8:04:30	16	2904	15,96	7724	0,00	
8:05:00	16	2901	15,96	7725	0,00	
8:05:30	16	2898	15,96	7723	0,00	
8:06:00	16	2895	15,96	7726	0,00	
8:06:30	16	2892	15,95	7725	0,00	
8:07:00	16	2889	15,95	7725	0,00	
8:07:30	16	2886	15,95	7725	0,00	
8:08:00	16	2883	15,94	7725	0,00	
8:08:30	16	2880	15,94	7725	0,00	
8:09:00	16	2877	15,94	7726	0,00	
8:09:30	16	2875	15,93	7728	0,00	
8:10:00	16	2874	15,93	7726	0,00	
8:10:30	16	2872	15,93	7730	0,00	
8:11:00	16	2866	15,92	7729	0,00	
8:11:30	16	2858	15,92	7730	0,00	
8:12:00	16	2849	15,92	7730	0,00	
8:12:30	16	2842	15,91	7729	0,00	
8:13:00	16	2835	15,91	7731	0,00	
8:13:30	16	2828	15,91	7731	0,00	
8:14:00	16	2822	15,91	7728	0,00	
8:14:30	16	2815	15,90	7728	0,00	
8:15:00	16	2808	15,90	7730	0,00	
8:15:30	16	2803	15,90	7728	0,00	
8:16:00	16	2798	15,90	7727	0,00	
8:16:30	16	2794	15,90	7729	0,00	
8:17:00	16	2789	15,90	7729	0,00	
8:17:30	16	2785	15,89	7729	0,00	
8:18:00	16	2780	15,89	7729	0,00	
8:18:30	16	2776	15,89	7728	0,00	
8:19:00	16	2773	15,89	7730	0,00	
8:19:30	16	2769	15,88	7728	0,00	
8:20:00	16	2765	15,88	7727	0,00	
8:20:30	16	2762	15,88	7731	0,00	
8:21:00	16	2758	15,88	7730	0,00	
8:21:30	16	2754	15,88	7730	0,00	
8:22:00	16	2751	15,87	7729	0,00	
8:22:30	16	2747	15,87	7728	0,00	
8:23:00	16	2744	15,87	7728	0,00	
8:23:30	16	2741	15,86	7727	0,00	
8:24:00	16	2738	15,86	7728	0,00	
8:24:30	16	2734	15,86	7729	0,00	
8:25:00	16	2731	15,86	7729	0,00	
8:25:30	16	2729	15,85	7729	0,00	
8:26:00	16	2728	15,85	7730	0,00	
8:26:30	16	2722	15,84	7729	0,00	
8:27:00	16	2714	15,84	7728	0,00	
8:27:30	16	2706	15,84	7728	0,00	
8:28:00	16	2699	15,83	7726	0,00	
8:28:30	16	2692	15,83	7726	0,00	
8:29:00	16	2685	15,83	7726	0,00	
8:29:30	16	2679	15,83	7723	0,00	
8:30:00	16	2672	15,82	7723	0,00	
8:30:30	16	2667	15,82	7726	0,00	
8:31:00	16	2662	15,82	7724	0,00	
8:31:30	16	2660	15,81	7721	0,00	
8:32:00	16	2655	15,81	7724	0,00	
8:32:30	16	2650	15,80	7722	0,00	
8:33:00	16	2646	15,80	7723	0,00	
8:33:30	16	2641	15,80	7722	0,00	
8:34:00	16	2637	15,80	7721	0,00	
8:34:30	16	2633	15,79	7717	0,00	
8:35:00	16	2629	15,79	7720	0,00	
8:35:30	16	2625	15,79	7716	0,00	
8:36:00	16	2621	15,79	7718	0,00	
8:36:30	16	2617	15,78	7719	0,00	
8:37:00	16	2612	15,78	7717	0,00	
8:37:30	16	2608	15,78	7718	0,00	
8:38:00	16	2605	15,78	7716	0,00	
8:38:30	16	2601	15,77	7716	0,00	
8:39:00	16	2598	15,77	7714	0,00	
8:39:30	16	2594	15,77	7715	0,00	
8:40:00	16	2591	15,77	7712	0,00	
8:40:30	16	2589	15,76	7711	0,00	
8:41:00	16	2588	15,76	7713	0,00	
8:41:30	16	2581	15,75	7711	0,00	
8:42:00	16	2573	15,75	7710	0,00	
8:42:30	16	2564	15,75	7711	0,00	
8:43:00	16	2555	15,74	7709	0,00	
8:43:30	16	2547	15,74	7707	0,00	
8:44:00	16	2540	15,74	7708	0,00	
8:44:30	16	2533	15,73	7706	0,00	
8:45:00	16	2527	15,73	7707	0,00	
8:45:30	16	2521	15,73	7705	0,00	
8:46:00	16	2515		7704		
8:46:30	16	2510	15,72	7704	0,00	
8:47:00	16	2505	15,71	7700	0,00	
8:47:30	16	2500	15,71	7701	0,00	
8:48:00	16	2495	15,71	7702	0,00
