Repository: ProgWizer/parser

File: project-root/data/Tests/Data Acquisition/2013 (508)/13-0216 MW.txt (part 1 of 3)
--Test Summary--
Full Path and File Name	
Instrument Name	SGSA/UCA
Instrument Type	Model 5265 SGSA/UCA
Instrument Serial Number	
Test Start Date	23.10.2013
Test Start Time	16:16:16
Test Stop Date	24.10.2013
Test Stop Time	16:08:11
Test Length	23:51:55
Final Sample Time Offset	23:51:30
Controller Schedule Name	
Sampling Period	30 seconds
Comments	
Information	WellID	
Information	Customer	Trican
Information	EngName	Konstantin Shut
Information	CementClass	100%G
Information	CementMfr	Dyckerhoff - Suhoy Log
Information	Additives	10%MKU-85+0.6%DiacelFL+0.8%CFR-10+1.5%TA-1+3%bwowKCl
Information	Density	1920
Information	BHCT	20
Information	BHST	13
Information	FluidLoss	76
Information	JobType	
Calculated Value	CS_50	10:08:30
Calculated Value	CS_500	16:15:30
Calculated Value	SGS_Initial	3:46:30
Calculated Value	SGS_Final	5:40:30
Calculated Value	CS_Time8h	0,00 MPa
Calculated Value	CS_Time12h	1,03 MPa
Calculated Value	CS_Time24h	N/A
Calculated Value	CS_Time48h	N/A
Calculated Value	Time_SGS_100lb/100ft2	4:20:00
Calculated Value	Time_SGS_500lb/100ft2	5:12:30
Calculated Curve	Compressive Strength	Compressive strength type B (more than 14 lb/gal)
Calculated Curve	Static Gel Strength	Static gel strength
Initial Temperature (°C)	24 °C
Final Temperature (°C)	25 °C
Initial Pressure (psi)	3351 psi
Final Pressure (psi)	2127 psi
Initial Transit Time (microsec/in)	15,46 microsec/in
Final Transit Time (microsec/in)	9,33 microsec/in
Initial Gel Value	6192
Final Gel Value	7813
Initial Compressive Strength (MPa)	0,00 MPa
Final Compressive Strength (MPa)	11,43 MPa
Initial Static Gel Strength (lb/100ft2)	0,0 lb/100ft2
Final Static Gel Strength (lb/100ft2)	ERROR
--Data--
Time (HH:MM:SS)	Temperature (°C)	Pressure (psi)	Transit Time (microsec/in)	Gel Value	Compressive Strength (MPa)	Static Gel Strength (lb/100ft2)
0:00:00	24	3351	15,46	6192	0,00	0,0
0:00:30	24	3314	15,46	6129	0,00	0,2
0:01:00	24	3285	15,46	6069	0,00	0,3
0:01:30	24	3261	15,46	6020	0,00	0,5
0:02:00	24	3241	15,47	5980	0,00	0,7
0:02:30	24	3209	15,47	5957	0,00	0,8
0:03:00	24	3176	15,48	5935	0,00	1,0
0:03:30	24	3146	15,48	5914	0,00	1,2
0:04:00	24	3119	15,49	5896	0,00	1,3
0:04:30	24	3095	15,50	5887	0,00	1,5
0:05:00	24	3072	15,51	5878	0,00	1,7
0:05:30	24	3052	15,52	5869	0,00	1,8
0:06:00	24	3033	15,53	5858	0,00	2,0
0:06:30	24	3016	15,53	5854	0,00	2,2
0:07:00	24	3000	15,54	5851	0,00	2,3
0:07:30	24	2985	15,54	5843	0,00	2,5
0:08:00	24	2972	15,55	5836	0,00	2,6
0:08:30	24	2959	15,55	5842	0,00	2,8
0:09:00	24	2947	15,56	5834	0,00	3,0
0:09:30	24	2936	15,56	5830	0,00	3,1
0:10:00	24	2925	15,57	5826	0,00	3,3
0:10:30	24	2915	15,57	5830	0,00	3,5
0:11:00	24	2906	15,57	5823	0,00	3,6
0:11:30	24	2898	15,58	5819	0,00	3,8
0:12:00	24	2889	15,58	5824	0,00	4,0
0:12:30	24	2881	15,58	5816	0,00	4,1
0:13:00	24	2873	15,59	5814	0,00	4,3
0:13:30	24	2866	15,59	5811	0,00	4,5
0:14:00	24	2859	15,60	5809	0,00	4,6
0:14:30	24	2852	15,60	5812	0,00	4,8
0:15:00	24	2846	15,61	5811	0,00	5,0
0:15:30	24	2839	15,61	5806	0,00	5,1
0:16:00	24	2833	15,61	5808	0,00	5,3
0:16:30	24	2828	15,61	5802	0,00	5,5
0:17:00	24	2822	15,62	5805	0,00	5,6
0:17:30	24	2817	15,62	5801	0,00	5,8
0:18:00	24	2812	15,62	5796	0,00	6,0
0:18:30	24	2807	15,62	5797	0,00	6,1
0:19:00	24	2803	15,62	5800	0,00	6,3
0:19:30	24	2798	15,63	5800	0,00	6,5
0:20:00	24	2794	15,63	5795	0,00	6,6
0:20:30	24	2790	15,63	5794	0,00	6,8
0:21:00	24	2786	15,63	5796	0,00	7,0
0:21:30	24	2783	15,63	5793	0,00	7,1
0:22:00	24	2779	15,63	5791	0,00	7,3
0:22:30	24	2776	15,64	5793	0,00	7,5
0:23:00	24	2772	15,64	5790	0,00	7,6
0:23:30	24	2769	15,64	5785	0,00	7,8
0:24:00	24	2766	15,64	5791	0,00	7,9
0:24:30	24	2763	15,64	5782	0,00	8,1
0:25:00	24	2760	15,64	5784	0,00	8,3
0:25:30	24	2757	15,64	5781	0,00	8,4
0:26:00	24	2754	15,64	5781	0,00	8,6
0:26:30	24	2752	15,64	5777	0,00	8,8
0:27:00	24	2749	15,64	5778	0,00	8,9
0:27:30	24	2746	15,64	5780	0,00	9,1
0:28:00	24	2744	15,64	5775	0,00	9,3
0:28:30	24	2742	15,64	5778	0,00	9,4
0:29:00	24	2739	15,64	5775	0,00	9,6
0:29:30	24	2737	15,65	5773	0,00	9,8
0:30:00	24	2735	15,65	5770	0,00	9,9
0:30:30	24	2733	15,65	5771	0,00	10,1
0:31:00	24	2731	15,65	5772	0,00	10,3
0:31:30	24	2728	15,65	5774	0,00	10,4
0:32:00	24	2727	15,65	5774	0,00	10,6
0:32:30	24	2724	15,65	5771	0,00	10,8
0:33:00	24	2722	15,65	5767	0,00	10,9
0:33:30	24	2720	15,65	5775	0,00	11,1
0:34:00	24	2719	15,65	5771	0,00	11,3
0:34:30	24	2717	15,65	5771	0,00	11,4
0:35:00	24	2715	15,65	5768	0,00	11,6
0:35:30	24	2714	15,65	5767	0,00	11,8
0:36:00	24	2712	15,65	5766	0,00	11,9
0:36:30	24	2710	15,65	5768	0,00	12,1
0:37:00	24	2709	15,65	5763	0,00	12,3
0:37:30	24	2707	15,65	5762	0,00	12,4
0:38:00	24	2705	15,65	5760	0,00	12,6
0:38:30	24	2704	15,65	5765	0,00	12,7
0:39:00	24	2702	15,65	5764	0,00	12,9
0:39:30	24	2701	15,65	5766	0,00	13,1
0:40:00	24	2700	15,65	5759	0,00	13,2
0:40:30	24	2698	15,65	5761	0,00	13,4
0:41:00	24	2697	15,65	5765	0,00	13,6
0:41:30	24	2695	15,65	5761	0,00	13,7
0:42:00	25	2694	15,65	5759	0,00	13,9
0:42:30	25	2693	15,65	5758	0,00	14,1
0:43:00	25	2692	15,65	5757	0,00	14,2
0:43:30	25	2691	15,65	5758	0,00	14,4
0:44:00	25	2689	15,65	5754	0,00	14,6
0:44:30	25	2688	15,65	5757	0,00	14,7
0:45:00	25	2687	15,65	5756	0,00	14,9
0:45:30	25	2685	15,65	5755	0,00	15,1
0:46:00	25	2685	15,65	5752	0,00	15,2
0:46:30	25	2683	15,65	5753	0,00	15,4
0:47:00	25	2683	15,65	5750	0,00	15,6
0:47:30	24	2685	15,65	5753	0,00	15,7
0:48:00	24	2684	15,65	5747	0,00	15,9
0:48:30	24	2674	15,65	5755	0,00	16,1
0:49:00	23	2660	15,65	5753	0,00	16,2
0:49:30	23	2646	15,65	5751	0,00	16,4
0:50:00	23	2632	15,66	5753	0,00	16,6
0:50:30	23	2620	15,66	5752	0,00	16,7
0:51:00	23	2609	15,66	5756	0,00	16,9
0:51:30	23	2599	15,66	5747	0,00	17,1
0:52:00	23	2590	15,67	5749	0,00	17,2
0:52:30	23	2582	15,67	5750	0,00	17,4
0:53:00	22	2575	15,67	5749	0,00	17,5
0:53:30	22	2569	15,67	5748	0,00	17,7
0:54:00	22	2564	15,68	5747	0,00	17,9
0:54:30	22	2558	15,68	5746	0,00	18,0
0:55:00	22	2554	15,68	5748	0,00	18,2
0:55:30	22	2549	15,69	5743	0,00	18,4
0:56:00	22	2546	15,69	5748	0,00	18,5
0:56:30	22	2542	15,69	5745	0,00	18,7
0:57:00	22	2539	15,69	5740	0,00	18,9
0:57:30	22	2537	15,70	5745	0,00	19,0
0:58:00	22	2538	15,70	5743	0,00	19,2
0:58:30	22	2535	15,70	5742	0,00	19,4
0:59:00	22	2523	15,70	5747	0,00	19,5
0:59:30	21	2509	15,70	5742	0,00	19,7
1:00:00	21	2496	15,71	5746	0,00	19,9
1:00:30	21	2482	15,71	5749	0,00	20,0
1:01:00	21	2471	15,72	5744	0,00	20,2
1:01:30	21	2460	15,72	5744	0,00	20,4
1:02:00	21	2450	15,72	5740	0,00	20,5
1:02:30	21	2442	15,72	5743	0,00	20,7
1:03:00	21	2435	15,73	5743	0,00	20,9
1:03:30	21	2428	15,73	5744	0,00	21,0
1:04:00	20	2421	15,74	5743	0,00	21,2
1:04:30	20	2416	15,74	5738	0,00	21,4
1:05:00	20	2411	15,74	5740	0,00	21,5
1:05:30	20	2407	15,74	5741	0,00	21,7
1:06:00	20	2403	15,75	5739	0,00	21,9
1:06:30	20	2399	15,75	5740	0,00	22,0
1:07:00	20	2399	15,75	5741	0,00	22,2
1:07:30	20	2398	15,75	5739	0,00	22,4
1:08:00	20	2393	15,75	5738	0,00	22,5
1:08:30	20	2381	15,76	5737	0,00	22,7
1:09:00	19	2368	15,76	5744	0,00	22,8
1:09:30	19	2353	15,76	5742	0,00	23,0
1:10:00	19	2341	15,77	5738	0,00	23,2
1:10:30	19	2329	15,77	5742	0,00	23,3
1:11:00	19	2319	15,77	5743	0,00	23,5
1:11:30	19	2310	15,78	5737	0,00	23,7
1:12:00	19	2302	15,78	5739	0,00	23,8
1:12:30	19	2295	15,79	5735	0,00	24,0
1:13:00	19	2289	15,79	5735	0,00	24,2
1:13:30	19	2283	15,80	5739	0,00	24,3
1:14:00	19	2278	15,80	5741	0,00	24,5
1:14:30	19	2273	15,80	5735	0,00	24,7
1:15:00	19	2269	15,81	5735	0,00	24,8
1:15:30	19	2266	15,81	5732	0,00	25,0
1:16:00	19	2264	15,81	5739	0,00	25,2
1:16:30	18	2264	15,81	5735	0,00	25,3
1:17:00	18	2262	15,82	5735	0,00	25,5
1:17:30	18	2253	15,82	5738	0,00	25,7
1:18:00	18	2241	15,82	5735	0,00	25,8
1:18:30	17	2228	15,82	5736	0,00	26,0
1:19:00	17	2215	15,83	5735	0,00	26,2
1:19:30	17	2204	15,83	5738	0,00	26,3
1:20:00	17	2194	15,84	5737	0,00	26,5
1:20:30	17	2185	15,84	5735	0,00	26,7
1:21:00	17	2177	15,84	5733	0,00	26,8
1:21:30	17	2170	15,85	5735	0,00	27,0
1:22:00	17	2163	15,85	5731	0,00	27,2
1:22:30	17	2158	15,85	5735	0,00	27,3
1:23:00	17	2153	15,86	5727	0,00	27,5
1:23:30	17	2148	15,86	5731	0,00	27,6
1:24:00	17	2144	15,86	5732	0,00	27,8
1:24:30	17	2141	15,86	5734	0,00	28,0
1:25:00	17	2140	15,87	5731	0,00	28,1
1:25:30	17	2140	15,87	5731	0,00	28,3
1:26:00	16	2137	15,87	5733	0,00	28,5
1:26:30	16	2128	15,88	5731	0,00	28,6
1:27:00	16	2116	15,88	5730	0,00	28,8
1:27:30	15	2105	15,88	5731	0,00	29,0
1:28:00	15	2094	15,89	5731	0,00	29,1
1:28:30	15	2084	15,90	5728	0,00	29,3
1:29:00	15	2075	15,90	5731	0,00	29,5
1:29:30	15	2067	15,90	5729	0,00	29,6
1:30:00	15	2060	15,91	5726	0,00	29,8
1:30:30	15	2053	15,91	5728	0,00	30,0
1:31:00	15	2048	15,92	5727	0,00	30,1
1:31:30	15	2043	15,92	5729	0,00	30,3
1:32:00	15	2039	15,92	5724	0,00	30,5
1:32:30	15	2036	15,93	5723	0,00	30,6
1:33:00	15	2032	15,93	5728	0,00	30,8
1:33:30	15	2029	15,93	5723	0,00	31,0
1:34:00	15	2027	15,94	5722	0,00	31,1
1:34:30	15	2025	15,94	5725	0,00	31,3
1:35:00	15	2023	15,94	5728	0,00	31,5
1:35:30	15	2021	15,94	5724	0,00	31,6
1:36:00	15	2019	15,94	5723	0,00	31,8
1:36:30	15	2018	15,95	5726	0,00	32,0
1:37:00	15	2017	15,95	5723	0,00	32,1
1:37:30	15	2016	15,95	5725	0,00	32,3
1:38:00	15	2015	15,95	5727	0,00	32,5
1:38:30	15	2014	15,95	5727	0,00	32,6
1:39:00	15	2014	15,95	5721	0,00	32,8
1:39:30	15	2013	15,95	5726	0,00	32,9
1:40:00	15	2013	15,95	5730	0,00	33,1
1:40:30	16	2013	15,95	5724	0,00	33,3
1:41:00	16	2012	15,95	5728	0,00	33,4
1:41:30	16	2012	15,95	5726	0,00	33,6
1:42:00	16	2012	15,95	5731	0,00	33,8
1:42:30	16	2012	15,95	5730	0,00	33,9
1:43:00	16	2012	15,95	5727	0,00	34,1
1:43:30	16	2012	15,95	5728	0,00	34,3
1:44:00	16	2013	15,95	5725	0,00	34,4
1:44:30	16	2013	15,95	5723	0,00	34,6
1:45:00	16	2013	15,95	5724	0,00	34,8
1:45:30	16	2014	15,95	5722	0,00	34,9
1:46:00	16	2014	15,95	5724	0,00	35,1
1:46:30	16	2015	15,95	5726	0,00	35,3
1:47:00	16	2015	15,95	5724	0,00	35,4
1:47:30	16	2016	15,95	5725	0,00	35,6
1:48:00	16	2016	15,95	5721	0,00	35,8
1:48:30	16	2017	15,95	5725	0,00	35,9
1:49:00	16	2017	15,95	5726	0,00	36,1
1:49:30	16	2018	15,95	5720	0,00	36,3
1:50:00	16	2019	15,95	5725	0,00	36,4
1:50:30	16	2019	15,95	5724	0,00	36,6
1:51:00	16	2020	15,95	5724	0,00	36,8
1:51:30	16	2021	15,95	5720	0,00	36,9
1:52:00	16	2021	15,95	5725	0,00	37,1
1:52:30	16	2023	15,95	5725	0,00	37,3
1:53:00	16	2027	15,95	5729	0,00	37,4
1:53:30	16	2026	15,95	5726	0,00	37,6
1:54:00	16	2022	15,94	5722	0,00	37,7
1:54:30	16	2017	15,94	5721	0,00	37,9
1:55:00	16	2012	15,94	5716	0,00	38,1
1:55:30	16	2008	15,94	5724	0,00	38,2
1:56:00	16	2004	15,94	5721	0,00	38,4
1:56:30	15	2001	15,94	5724	0,00	38,6
1:57:00	16	1998	15,95	5723	0,00	38,7
1:57:30	15	1995	15,95	5717	0,00	38,9
1:58:00	15	1993	15,95	5719	0,00	39,1
1:58:30	16	1991	15,95	5718	0,00	39,2
1:59:00	16	1989	15,95	5715	0,00	39,4
1:59:30	16	1988	15,95	5720	0,00	39,6
2:00:00	16	1987	15,95	5717	0,00	39,7
2:00:30	16	1986	15,95	5715	0,00	39,9
2:01:00	16	1985	15,95	5714	0,00	40,1
2:01:30	16	1984	15,95	5719	0,00	40,2
2:02:00	16	1984	15,95	5716	0,00	40,4
2:02:30	16	1984	15,95	5716	0,00	40,6
2:03:00	16	1983	15,95	5719	0,00	40,7
2:03:30	16	1983	15,95	5716	0,00	40,9
2:04:00	16	1983	15,95	5714	0,00	41,1
2:04:30	16	1983	15,95	5714	0,00	41,2
2:05:00	16	1983	15,95	5713	0,00	41,4
2:05:30	16	1984	15,95	5709	0,00	41,6
2:06:00	16	1984	15,95	5710	0,00	41,7
2:06:30	16	1984	15,95	5715	0,00	41,9
2:07:00	16	1985	15,95	5715	0,00	42,1
2:07:30	16	1985	15,95	5709	0,00	42,2
2:08:00	16	1985	15,95	5709	0,00	42,4
2:08:30	16	1986	15,95	5713	0,00	42,5
2:09:00	16	1986	15,95	5710	0,00	42,7
2:09:30	16	1987	15,95	5716	0,00	42,9
2:10:00	16	1987	15,95	5708	0,00	43,0
2:10:30	16	1988	15,95	5712	0,00	43,2
2:11:00	16	1989	15,95	5709	0,00	43,4
2:11:30	16	1989	15,95	5710	0,00	43,5
2:12:00	16	1992	15,95	5713	0,00	43,7
2:12:30	16	1995	15,95	5710	0,00	43,9
2:13:00	16	1993	15,95	5708	0,00	44,0
2:13:30	16	1989	15,95	5709	0,00	44,2
2:14:00	16	1984	15,95	5708	0,00	44,4
2:14:30	16	1980	15,95	5710	0,00	44,5
2:15:00	16	1976	15,95	5707	0,00	44,7
2:15:30	16	1972	15,95	5705	0,00	44,9
2:16:00	16	1969	15,95	5710	0,00	45,0
2:16:30	16	1966	15,95	5704	0,00	45,2
2:17:00	16	1964	15,95	5702	0,00	45,4
2:17:30	16	1962	15,95	5698	0,00	45,5
2:18:00	16	1960	15,95	5705	0,00	45,7
2:18:30	16	1959	15,95	5706	0,00	45,9
2:19:00	16	1958	15,95	5697	0,00	46,0
2:19:30	16	1957	15,95	5701	0,00	46,2
2:20:00	16	1956	15,95	5701	0,00	46,4
2:20:30	16	1955	15,96	5704	0,00	46,5
2:21:00	16	1955	15,96	5697	0,00	46,7
2:21:30	16	1955	15,96	5697	0,00	46,9
2:22:00	16	1954	15,96	5701	0,00	47,0
2:22:30	16	1954	15,96	5700	0,00	47,2
2:23:00	16	1954	15,96	5695	0,00	47,4
2:23:30	16	1954	15,96	5696	0,00	47,5
2:24:00	16	1955	15,96	5703	0,00	47,7
2:24:30	16	1955	15,96	5697	0,00	47,8
2:25:00	16	1955	15,96	5695	0,00	48,0
2:25:30	16	1955	15,96	5697	0,00	48,2
2:26:00	16	1956	15,96	5695	0,00	48,3
2:26:30	16	1956	15,96	5695	0,00	48,5
2:27:00	16	1957	15,96	5695	0,00	48,7
2:27:30	16	1958	15,96	5695	0,00	48,8
2:28:00	16	1958	15,96	5696	0,00	49,0
2:28:30	16	1959	15,96	5693	0,00	49,2
2:29:00	16	1959	15,96	5693	0,00	49,3
2:29:30	16	1960	15,96	5694	0,00	49,5
2:30:00	16	1960	15,96	5693	0,00	49,7
2:30:30	16	1964	15,96	5693	0,00	49,8
2:31:00	16	1966	15,96	5695	0,00	50,0
2:31:30	16	1964	15,95	5688	0,00	50,2
2:32:00	16	1960	15,95	5695	0,00	50,3
2:32:30	16	1955	15,95	5698	0,00	50,5
2:33:00	16	1951	15,95	5692	0,00	50,7
2:33:30	16	1947	15,95	5694	0,00	50,8
2:34:00	16	1944	15,96	5692	0,00	51,0
2:34:30	16	1941	15,96	5690	0,00	51,2
2:35:00	16	1938	15,96	5693	0,00	51,3
2:35:30	16	1936	15,96	5684	0,00	51,5
2:36:00	16	1934	15,96	5691	0,00	51,7
2:36:30	16	1933	15,96	5685	0,00	51,8
2:37:00	16	1932	15,96	5686	0,00	52,0
2:37:30	16	1931	15,96	5685	0,00	52,2
2:38:00	16	1930	15,96	5680	0,00	52,3
2:38:30	16	1930	15,96	5681	0,00	52,5
2:39:00	16	1930	15,96	5688	0,00	52,6
2:39:30	16	1929	15,96	5684	0,00	52,8
2:40:00	16	1929	15,96	5682	0,00	53,0
2:40:30	16	1930	15,96	5683	0,00	53,1
2:41:00	16	1930	15,96	5677	0,00	53,3
2:41:30	16	1930	15,96	5680	0,00	53,5
2:42:00	16	1931	15,96	5680	0,00	53,6
2:42:30	16	1931	15,96	5675	0,00	53,8
2:43:00	16	1932	15,96	5681	0,00	54,0
2:43:30	16	1932	15,97	5677	0,00	54,1
2:44:00	16	1933	15,97	5683	0,00	54,3
2:44:30	16	1934	15,97	5679	0,00	54,5
2:45:00	16	1934	15,96	5681	0,00	54,6
2:45:30	16	1935	15,96	5676	0,00	54,8
2:46:00	16	1937	15,96	5682	0,00	55,0
2:46:30	16	1937	15,96	5677	0,00	55,1
2:47:00	16	1939	15,96	5675	0,00	55,3
2:47:30	16	1940	15,96	5672	0,00	55,5
2:48:00	16	1941	15,96	5674	0,00	55,6
2:48:30	16	1942	15,96	5677	0,00	55,8
2:49:00	16	1947	15,96	5677	0,00	56,0
2:49:30	16	1947	15,96	5672	0,00	56,1
2:50:00	16	1945	15,96	5674	0,00	56,3
2:50:30	16	1941	15,96	5675	0,00	56,5
2:51:00	16	1936	15,96	5673	0,00	56,6
2:51:30	16	1932	15,96	5674	0,00	56,8
2:52:00	16	1929	15,96	5674	0,00	57,0
2:52:30	16	1926	15,96	5669	0,00	57,1
2:53:00	16	1923	15,96	5668	0,00	57,3
2:53:30	16	1921	15,97	5668	0,00	57,5
2:54:00	16	1920	15,97	5672	0,00	57,6
2:54:30	16	1918	15,97	5665	0,00	57,8
2:55:00	16	1917	15,97	5668	0,00	57,9
2:55:30	16	1917	15,97	5665	0,00	58,1
2:56:00	16	1916	15,97	5666	0,00	58,3
2:56:30	16	1915	15,97	5664	0,00	58,4
2:57:00	16	1915	15,97	5660	0,00	58,6
2:57:30	16	1915	15,98	5661	0,00	58,8
2:58:00	16	1915	15,97	5665	0,00	58,9
2:58:30	16	1915	15,98	5666	0,00	59,1
2:59:00	16	1915	15,98	5661	0,00	59,3
2:59:30	16	1916	15,98	5662	0,00	59,4
3:00:00	16	1916	15,98	5660	0,00	59,6
3:00:30	16	1917	15,98	5660	0,00	59,8
3:01:00	16	1917	15,98	5658	0,00	59,9
3:01:30	16	1918	15,98	5660	0,00	60,1
3:02:00	16	1919	15,98	5663	0,00	60,3
3:02:30	16	1919	15,98	5661	0,00	60,4
3:03:00	16	1920	15,98	5653	0,00	60,6
3:03:30	16	1921	15,98	5658	0,00	60,8
3:04:00	16	1922	15,98	5658	0,00	60,9
3:04:30	16	1923	15,98	5655	0,00	61,1
3:05:00	16	1924	15,98	5658	0,00	61,3
3:05:30	16	1925	15,98	5652	0,00	61,4
3:06:00	16	1926	15,98	5657	0,00	61,6
3:06:30	16	1927	15,98	5656	0,00	61,8
3:07:00	16	1929	15,98	5659	0,00	61,9
3:07:30	16	1932	15,98	5656	0,00	62,1
3:08:00	16	1932	15,98	5654	0,00	62,3
3:08:30	16	1930	15,98	5656	0,00	62,4
3:09:00	16	1926	15,98	5654	0,00	62,6
3:09:30	16	1923	15,98	5650	0,00	62,7
3:10:00	16	1919	15,98	5651	0,00	62,9
3:10:30	16	1916	15,98	5651	0,00	63,1
3:11:00	16	1914	15,98	5650	0,00	63,2
3:11:30	16	1912	15,98	5645	0,00	63,4
3:12:00	16	1910	15,98	5650	0,00	63,6
3:12:30	16	1908	15,98	5652	0,00	63,7
3:13:00	16	1907	15,98	5646	0,00	63,9
3:13:30	16	1906	15,99	5651	0,00	64,1
3:14:00	16	1906	15,99	5643	0,00	64,2
3:14:30	16	1905	15,99	5650	0,00	64,4
3:15:00	16	1905	15,99	5643	0,00	64,6
3:15:30	16	1904	15,99	5646	0,00	64,7
3:16:00	16	1904	15,99	5645	0,00	64,9
3:16:30	16	1904	15,99	5642	0,00	65,1
3:17:00	16	1904	15,99	5643	0,00	65,2
3:17:30	16	1905	15,99	5642	0,00	65,4
3:18:00	16	1905	15,99	5644	0,00	65,6
3:18:30	16	1905	15,99	5642	0,00	65,7
3:19:00	16	1906	15,99	5640	0,00	65,9
3:19:30	16	1906	16,00	5641	0,00	66,1
3:20:00	16	1907	15,99	5643	0,00	66,2
3:20:30	16	1908	15,99	5643	0,00	66,4
3:21:00	16	1908	15,99	5642	0,00	66,6
3:21:30	16	1909	15,99	5637	0,00	66,7
3:22:00	16	1909	15,99	5640	0,00	66,9
3:22:30	16	1910	15,99	5637	0,00	67,1
3:23:00	16	1911	15,99	5638	0,00	67,2
3:23:30	16	1915	15,99	5641	0,00	67,4
3:24:00	16	1916	15,99	5635	0,00	67,5
3:24:30	16	1913	15,99	5637	0,00	67,7
3:25:00	16	1909	16,00	5637	0,00	67,9
3:25:30	16	1905	16,00	5640	0,00	68,0
3:26:00	16	1901	16,00	5640	0,00	68,2
3:26:30	16	1897	16,00	5640	0,00	68,4
3:27:00	16	1894	16,00	5634	0,00	68,5
3:27:30	16	1892	16,00	5633	0,00	68,7
3:28:00	16	1890	16,00	5634	0,00	68,9
3:28:30	16	1888	16,00	5629	0,00	69,0
3:29:00	16	1886	16,00	5630	0,00	69,2
3:29:30	16	1885	16,00	5631	0,00	69,4
3:30:00	16	1884	16,00	5630	0,00	69,5
3:30:30	16	1883	16,00	5630	0,00	69,7
3:31:00	16	1882	16,01	5632	0,00	69,9
3:31:30	16	1882	16,01	5631	0,00	70,0
3:32:00	16	1881	16,01	5628	0,00	70,2
3:32:30	16	1881	16,01	5630	0,00	70,4
3:33:00	16	1881	16,01	5624	0,00	70,5
3:33:30	16	1881	16,01	5625	0,00	70,7
3:34:00	16	1881	16,01	5623	0,00	70,9
3:34:30	16	1882	16,01	5631	0,00	71,0
3:35:00	16	1882	16,01	5624	0,00	71,2
3:35:30	16	1882	16,01	5630	0,00	71,4
3:36:00	16	1883	16,01	5628	0,00	71,5
3:36:30	16	1883	16,01	5623	0,00	71,7
3:37:00	16	1883	16,02	5621	0,00	71,9
3:37:30	16	1884	16,02	5629	0,00	72,0
3:38:00	16	1884	16,01	5625	0,00	72,2
3:38:30	16	1885	16,01	5625	0,00	72,4
3:39:00	16	1886	16,01	5625	0,00	72,5
3:39:30	16	1886	16,02	5630	0,00	72,7
3:40:00	16	1887	16,01	5624	0,00	72,8
3:40:30	16	1891	16,02	5627	0,00	73,0
3:41:00	16	1892	16,02	5623	0,00	73,2
3:41:30	16	1890	16,01	5620	0,00	73,3
3:42:00	16	1885	16,02	5627	0,00	73,5
3:42:30	16	1880	16,02	5624	0,00	73,7
3:43:00	16	1876	16,02	5625	0,00	73,8
3:43:30	16	1872	16,02	5629	0,00	74,0
3:44:00	16	1868	16,02	5625	0,00	74,2
3:44:30	16	1865	16,02	5626	0,00	74,3
3:45:00	16	1863	16,02	5622	0,00	74,5
3:45:30	16	1860	16,02	5624	0,00	74,7
3:46:00	16	1859	16,02	5628	0,00	74,8
3:46:30	16	1857	16,02	5621	0,00	75,0
3:47:00	16	1856	16,03	5623	0,00	75,8
3:47:30	16	1854	16,03	5623	0,00	75,7
3:48:00	16	1853	16,03	5622	0,00	75,1
3:48:30	16	1853	16,03	5622	0,00	75,3
3:49:00	16	1852	16,03	5620	0,00	74,6
3:49:30	16	1852	16,03	5621	0,00	75,0
3:50:00	16	1851	16,03	5622	0,00	75,5
3:50:30	16	1851	16,03	5621	0,00	75,0
3:51:00	16	1851	16,03	5626	0,00	77,1
3:51:30	16	1851	16,03	5623	0,00	75,8
3:52:00	16	1851	16,03	5625	0,00	76,6
3:52:30	16	1852	16,03	5623	0,00	75,7
3:53:00	16	1852	16,04	5628	0,00	77,7
3:53:30	16	1852	16,04	5625	0,00	76,5
3:54:00	16	1852	16,04	5625	0,00	76,7
3:54:30	16	1853	16,04	5623	0,00	75,6
3:55:00	16	1853	16,04	5625	0,00	76,4
3:55:30	16	1854	16,04	5628	0,00	77,8
3:56:00	16	1854	16,04	5629	0,00	78,3
3:56:30	16	1855	16,04	5626	0,00	76,9
3:57:00	16	1855	16,04	5628	0,00	77,6
3:57:30	16	1856	16,04	5625	0,00	76,6
3:58:00	16	1857	16,04	5629	0,00	78,2
3:58:30	16	1857	16,04	5628	0,00	77,6
3:59:00	16	1859	16,04	5633	0,00	80,0
3:59:30	16	1862	16,04	5630	0,00	78,5
4:00:00	16	1863	16,04	5633	0,00	79,7
4:00:30	16	1860	16,04	5629	0,00	78,2
4:01:00	16	1855	16,04	5632	0,00	79,3
4:01:30	16	1850	16,04	5635	0,00	80,7
4:02:00	16	1846	16,04	5635	0,00	80,6
4:02:30	16	1842	16,04	5635	0,00	80,8
4:03:00	16	1839	16,04	5637	0,00	81,7
4:03:30	16	1836	16,04	5635	0,00	80,7
4:04:00	16	1833	16,04	5635	0,00	80,7
4:04:30	16	1831	16,05	5641	0,00	83,1
4:05:00	16	1830	16,05	5634	0,00	80,1
4:05:30	16	1828	16,05	5634	0,00	80,2
4:06:00	16	1827	16,05	5641	0,00	83,1
4:06:30	16	1826	16,05	5640	0,00	82,7
4:07:00	16	1825	16,05	5644	0,00	84,7
4:07:30	16	1824	16,06	5641	0,00	83,1
4:08:00	16	1824	16,06	5645	0,00	85,0
4:08:30	16	1823	16,06	5642	0,00	83,8
4:09:00	16	1823	16,06	5645	0,00	84,8
4:09:30	16	1823	16,06	5653	0,00	88,3
4:10:00	16	1823	16,06	5642	0,00	83,6
4:10:30	16	1823	16,07	5641	0,00	83,2
4:11:00	16	1823	16,06	5648	0,00	86,1
4:11:30	16	1823	16,07	5652	0,00	87,9
4:12:00	16	1823	16,07	5655	0,00	89,3
4:12:30	16	1823	16,07	5653	0,00	88,2
4:13:00	16	1824	16,07	5660	0,00	91,4
4:13:30	16	1824	16,07	5654	0,00	88,8
4:14:00	16	1824	16,07	5664	0,00	93,1
4:14:30	16	1825	16,07	5664	0,00	93,0
4:15:00	16	1825	16,07	5660	0,00	91,2
4:15:30	16	1826	16,07	5662	0,00	92,0
4:16:00	16	1826	16,07	5666	0,00	93,7
4:16:30	16	1827	16,07	5664	0,00	93,2
4:17:00	16	1827	16,07	5678	0,00	98,9
4:17:30	16	1830	16,07	5667	0,00	94,4
4:18:00	16	1833	16,07	5674	0,00	97,1
4:18:30	16	1831	16,07	5673	0,00	96,8
4:19:00	16	1827	16,08	5677	0,00	98,8
4:19:30	16	1822	16,07	5683	0,00	101,1
4:20:00	16	1817	16,08	5685	0,00	102,2
4:20:30	16	1813	16,08	5689	0,00	103,9
4:21:00	16	1808	16,08	5682	0,00	100,9
4:21:30	15	1805	16,08	5691	0,00	104,8
4:22:00	16	1802	16,08	5689	0,00	103,8
4:22:30	16	1799	16,08	5694	0,00	106,0
4:23:00	16	1797	16,09	5695	0,00	106,5
4:23:30	16	1795	16,09	5701	0,00	109,1
4:24:00	16	1794	16,09	5703	0,00	110,0
4:24:30	16	1792	16,09	5701	0,00	109,1
4:25:00	16	1791	16,09	5708	0,00	112,2
4:25:30	16	1790	16,10	5712	0,00	114,1
4:26:00	16	1789	16,10	5717	0,00	116,1
4:26:30	16	1789	16,10	5719	0,00	117,1
4:27:00	16	1788	16,10	5717	0,00	116,2
4:27:30	16	1788	16,10	5725	0,00	119,7
4:28:00	16	1787	16,10	5728	0,00	121,0
4:28:30	16	1787	16,10	5728	0,00	121,3
4:29:00	16	1787	16,10	5733	0,00	123,4
4:29:30	16	1787	16,11	5735	0,00	124,3
4:30:00	16	1787	16,11	5740	0,00	126,6
4:30:30	16	1787	16,11	5743	0,00	128,0
4:31:00	16	1788	16,11	5747	0,00	129,6
4:31:30	16	1788	16,11	5754	0,00	133,1
4:32:00	16	1788	16,11	5757	0,00	134,5
4:32:30	16	1788	16,11	5761	0,00	136,0
4:33:00	16	1788	16,11	5765	0,00	138,0
4:33:30	16	1789	16,11	5765	0,00	138,0
4:34:00	16	1789	16,11	5771	0,00	140,7
4:34:30	16	1790	16,11	5775	0,00	142,7
4:35:00	16	1790	16,11	5786	0,00	147,8
4:35:30	16	1791	16,11	5789	0,00	149,1
4:36:00	16	1791	16,11	5789	0,00	149,3
4:36:30	16	1792	16,11	5795	0,00	152,1
4:37:00	16	1794	16,11	5796	0,00	152,7
4:37:30	16	1797	16,11	5802	0,00	155,3
4:38:00	16	1796	16,11	5811	0,00	159,5
4:38:30	16	1792	16,11	5812	0,00	160,1
4:39:00	16	1787	16,11	5817	0,00	162,7
4:39:30	16	1782	16,12	5820	0,00	164,1
4:40:00	16	1777	16,12	5828	0,00	167,9
4:40:30	16	1773	16,12	5834	0,00	170,8
4:41:00	16	1769	16,12	5839	0,00	173,0
4:41:30	16	1766	16,12	5844	0,00	175,9
4:42:00	16	1764	16,12	5851	0,00	179,0
4:42:30	15	1761	16,12	5857	0,00	182,3
4:43:00	16	1759	16,13	5858	0,00	182,8
4:43:30	16	1757	16,13	5865	0,00	186,0
4:44:00	16	1756	16,13	5870	0,00	188,7
4:44:30	16	1755	16,13	5879	0,00	193,4
4:45:00	16	1754	16,13	5888	0,00	197,7
4:45:30	16	1753	16,14	5893	0,00	200,5
4:46:00	16	1752	16,13	5901	0,00	204,3
4:46:30	16	1751	16,14	5906	0,00	206,9
4:47:00	16	1751	16,14	5910	0,00	209,2
4:47:30	16	1751	16,14	5920	0,00	214,0
4:48:00	16	1750	16,14	5927	0,00	217,7
4:48:30	16	1750	16,14	5934	0,00	221,5
4:49:00	16	1750	16,14	5942	0,00	226,0
4:49:30	16	1750	16,14	5949	0,00	229,2
4:50:00	16	1750	16,14	5954	0,00	232,2
4:50:30	16	1750	16,14	5961	0,00	235,7
4:51:00	16	1750	16,14	5969	0,00	240,1
4:51:30	16	1750	16,14	5977	0,00	244,5
4:52:00	16	1751	16,14	5983	0,00	248,0
4:52:30	16	1751	16,15	5991	0,00	252,2
4:53:00	16	1751	16,15	6001	0,00	257,7
4:53:30	16	1751	16,15	6014	0,00	264,8
4:54:00	16	1752	16,15	6020	0,00	268,1
4:54:30	16	1752	16,15	6028	0,00	272,9
4:55:00	16	1753	16,15	6033	0,00	275,5
4:55:30	16	1753	16,15	6046	0,00	283,4
4:56:00	16	1754	16,15	6055	0,00	288,1
4:56:30	16	1757	16,15	6061	0,00	291,6
4:57:00	16	1759	16,15	6071	0,00	297,5
4:57:30	16	1756	16,15	6082	0,00	304,4
4:58:00	16	1751	16,15	6094	0,00	311,0
4:58:30	16	1746	16,15	6098	0,00	313,8
4:59:00	16	1741	16,15	6106	0,00	318,5
4:59:30	16	1736	16,15	6115	0,00	323,7
5:00:00	16	1732	16,16	6126	0,00	330,6
5:00:30	15	1728	16,16	6137	0,00	337,1
5:01:00	15	1725	16,16	6144	0,00	341,5
5:01:30	15	1722	16,16	6148	0,00	344,4
5:02:00	15	1720	16,17	6169	0,00	357,0
5:02:30	16	1718	16,17	6175	0,00	360,8
5:03:00	16	1715	16,17	6185	0,00	367,6
5:03:30	16	1714	16,17	6194	0,00	372,9
5:04:00	16	1712	16,17	6205	0,00	380,3
5:04:30	16	1711	16,18	6217	0,00	388,2
5:05:00	16	1711	16,18	6228	0,00	395,2
5:05:30	16	1710	16,18	6240	0,00	403,6
5:06:00	16	1709	16,18	6248	0,00	409,0
5:06:30	16	1708	16,18	6256	0,00	414,3
5:07:00	16	1708	16,18	6272	0,00	424,9
5:07:30	16	1707	16,19	6282	0,00	431,8
5:08:00	16	1707	16,19	6290	0,00	437,2
5:08:30	16	1707	16,19	6305	0,00	447,6
5:09:00	16	1707	16,19	6317	0,00	456,4
5:09:30	16	1707	16,19	6328	0,00	463,9
5:10:00	16	1706	16,19	6342	0,00	473,8
5:10:30	16	1706	16,19	6352	0,00	480,9
5:11:00	16	1706	16,19	6366	0,00	491,4
5:11:30	16	1707	16,19	6374	0,00	497,3
5:12:00	16	1706	16,19	6389	0,00	508,2
5:12:30	16	1707	16,19	6398	0,00	515,0
5:13:00	16	1707	16,19	6413	0,00	526,9
5:13:30	16	1707	16,19	6423	0,00	534,6
5:14:00	16	1707	16,19	6436	0,00	544,2
5:14:30	16	1708	16,19	6451	0,00	556,1
5:15:00	16	1708	16,19	6463	0,00	565,1
5:15:30	16	1708	16,20	6476	0,00	576,0
5:16:00	16	1711	16,20	6491	0,00	587,9
5:16:30	16	1713	16,20	6502	0,00	597,0
5:17:00	16	1711	16,20	6516	0,00	608,3
5:17:30	16	1706	16,20	6528	0,00	618,3
5:18:00	16	1701	16,20	6542	0,00	629,8
5:18:30	16	1695	16,20	6553	0,00	639,2
5:19:00	16	1689	16,20	6567	0,00	651,0
5:19:30	15	1685	16,20	6581	0,00	663,4
5:20:00	15	1681	16,20	6596	0,00	676,2
5:20:30	15	1677	16,21	6610	0,00	688,5
5:21:00	15	1674	16,21	6620	0,00	697,1
5:21:30	15	1671	16,21	6630	0,00	705,9
5:22:00	15	1669	16,21	6639	0,00	714,9
5:22:30	15	1666	16,21	6655	0,00	728,6
5:23:00	15	1665	16,21	6672	0,00	744,6
5:23:30	15	1663	16,21	6682	0,00	
5:24:00	16	2316	16,18	6577	0,00	
5:24:30	16	2311	16,15	6577	0,00	659,8
5:25:00	16	2309	16,14	6589	0,00	669,8
5:25:30	16	2306	16,13	6606	0,00	685,3
5:26:00	16	2304	16,13	6628	0,00	704,6
5:26:30	16	2302	16,13	6649	0,00	723,6
5:27:00	16	2300	16,13	6666	0,00	739,5
5:27:30	16	2299	16,14	6683	0,00	754,7
5:28:00	16	2297	16,14	6701	0,00	771,5
5:28:30	16	2296	16,14	6720	0,00	789,9
5:29:00	16	2296	16,14	6733	0,00	803,0
5:29:30	16	2295	16,14	6753	0,00	822,3
5:30:00	16	2294	16,14	6769	0,00	838,0
5:30:30	16	2293	16,14	6784	0,00	853,1
5:31:00	16	2293	16,14	6800	0,00	869,6
5:31:30	16	2292	16,14	6815	0,00	884,8
5:32:00	16	2292	16,14	6832	0,00	902,3
5:32:30	16	2292	16,14	6849	0,00	921,3
5:33:00	16	2291	16,14	6863	0,00	935,9
5:33:30	16	2291	16,14	6879	0,00	953,2
5:34:00	16	2291	16,14	6894	0,00	969,5
5:34:30	16	2291	16,14	6910	0,00	987,1
5:35:00	16	2291	16,14	6925	0,00	1004,4
5:35:30	16	2291	16,15	6943	0,00	1023,9
5:36:00	16	2291	16,15	6956	0,00	1039,7
5:36:30	16	2291	16,15	6971	0,00	1056,6
5:37:00	16	2294	16,15	6984	0,00	1072,0
5:37:30	16	2295	16,15	7002	0,00	1093,0
5:38:00	16	2291	16,14	7018	0,00	1112,4
5:38:30	16	2285	16,15	7031	0,00	1128,5
5:39:00	16	2279	16,15	7046	0,00	1146,9
5:39:30	16	2273	16,15	7060	0,00	1164,5
5:40:00	16	2268	16,15	7073	0,00	1180,8
5:40:30	15	2263	16,15	7088	0,00	1200,0
5:41:00	15	2259	16,15	7100	0,00	
5:41:30	15	2255	16,15	7115	0,00	
5:42:00	15	2251	16,15	7125	0,00	
5:42:30	15	2248	16,16	7143	0,00	
5:43:00	16	2246	16,16	7156	0,00	
5:43:30	16	2243	16,16	7163	0,00	
5:44:00	16	2241	16,16	7175	0,00	
5:44:30	16	2239	16,16	7188	0,00	
5:45:00	16	2238	16,16	7201	0,00	
5:45:30	16	2236	16,16	7210	0,00	
5:46:00	16	2235	16,16	7225	0,00	
5:46:30	16	2234	16,16	7239	0,00	
5:47:00	16	2232	16,17	7248	0,00	
5:47:30	16	2231	16,17	7264	0,00	
5:48:00	16	2230	16,17	7274	0,00	
5:48:30	16	2229	16,17	7285	0,00	
5:49:00	16	2229	16,17	7296	0,00	
5:49:30	16	2228	16,17	7308	0,00	
5:50:00	16	2227	16,17	7319	0,00	
5:50:30	16	2227	16,17	7329	0,00	
5:51:00	16	2226	16,17	7344	0,00	
5:51:30	16	2226	16,17	7353	0,00	
5:52:00	16	2226	16,17	7365	0,00	
5:52:30	16	2225	16,17	7372	0,00	
5:53:00	16	2224	16,17	7386	0,00	
5:53:30	16	2224	16,17	7396	0,00	
5:54:00	16	2224	16,17	7406	0,00	
5:54:30	16	2224	16,17	7413	0,00	
5:55:00	16	2224	16,17	7425	0,00	
5:55:30	16	2224	16,17	7433	0,00	
5:56:00	16	2223	16,17	7443	0,00	
5:56:30	16	2224	16,17	7452	0,00	
5:57:00	16	2226	16,17	7463	0,00	
5:57:30	16	2226	16,17	7473	0,00	
5:58:00	16	2222	16,17	7482	0,00	
5:58:30	16	2216	16,17	7492	0,00	
5:59:00	16	2210	16,17	7498	0,00	
5:59:30	16	2204	16,17	7509	0,00	
6:00:00	16	2198	16,17	7518	0,00	
6:00:30	15	2194	16,17	7523	0,00	
6:01:00	15	2189	16,17	7530	0,00	
6:01:30	15	2185	16,17	7539	0,00	
6:02:00	15	2182	16,17	7548	0,00	
6:02:30	16	2179	16,17	7555	0,00	
6:03:00	16	2176	16,17	7562	0,00	
6:03:30	16	2173	16,17	7569	0,00	
6:04:00	16	2171	16,17	7575	0,00	
6:04:30	16	2169	16,18	7583	0,00	
6:05:00	16	2167	16,18	7589	0,00	
6:05:30	16	2165	16,18	7599	0,00	
6:06:00	16	2164	16,18	7599	0,00	
6:06:30	16	2162	16,18	7607	0,00	
6:07:00	16	2161	16,18	7613	0,00	
6:07:30	16	2160	16,18	7621	0,00	
6:08:00	16	2158	16,18	7627	0,00	
6:08:30	16	2157	16,18	7633	0,00	
6:09:00	16	2156	16,18	7638	0,00	
6:09:30	16	2155	16,18	7644	0,00	
6:10:00	16	2154	16,18	7651	0,00	
6:10:30	16	2153	16,18	7659	0,00	
6:11:00	16	2153	16,18	7664	0,00	
6:11:30	16	2152	16,18	7669	0,00	
6:12:00	16	2151	16,18	7674	0,00	
6:12:30	16	2151	16,18	7681	0,00	
6:13:00	16	2150	16,18	7686	0,00	
6:13:30	16	2150	16,18	7690	0,00	
6:14:00	16	2149	16,18	7696	0,00	
6:14:30	16	2148	16,18	7703	0,00	
6:15:00	16	2148	16,18	7705	0,00	
6:15:30	16	2147	16,18	7710	0,00	
6:16:00	16	2147	16,18	7716	0,00	
6:16:30	16	2149	16,17	7722	0,00	
6:17:00	16	2150	16,17	7727	0,00	
6:17:30	16	2147	16,17	7731	0,00	
6:18:00	16	2142	16,17	7733	0,00	
6:18:30	16	2135	16,17	7741	0,00	
6:19:00	16	2129	16,17	7744	0,00	
6:19:30	16	2123	16,17	7748	0,00	
6:20:00	16	2118	16,17	7753	0,00	
6:20:30	15	2113	16,17	7758	0,00	
6:21:00	16	2108	16,17	7760	0,00	
6:21:30	16	2104	16,18	7766	0,00	
6:22:00	15	2101	16,18	7769	0,00	
6:22:30	16	2098	16,18	7770	0,00	
6:23:00	16	2094	16,18	7774	0,00	
6:23:30	16	2092	16,18	7777	0,00	
6:24:00	16	2089	16,18	7782	0,00	
6:24:30	16	2087	16,18	7786	0,00	
6:25:00	16	2085	16,18	7791	0,00	
6:25:30	16	2083	16,18	7793	0,00	
6:26:00	16	2081	16,18	7794	0,00	
6:26:30	16	2079	16,18	7800	0,00	
6:27:00	16	2078	16,18	7800	0,00	
6:27:30	16	2076	16,18	7804	0,00	
6:28:00	16	2075	16,18	7806	0,00	
6:28:30	16	2073	16,18	7809	0,00	
6:29:00	16	2072	16,18	7812	0,00	
6:29:30	16	2071	16,18	7818	0,00	
6:30:00	16	2070	16,18	7820	0,00	
6:30:30	16	2069	16,18	7824	0,00	
6:31:00	16	2068	16,17	7826	0,00	
6:31:30	16	2067	16,17	7830	0,00	
6:32:00	16	2066	16,17	7830	0,00	
6:32:30	16	2065	16,17	7835	0,00	
6:33:00	16	2064	16,17	7838	0,00	
6:33:30	16	2063	16,17	7841	0,00	
6:34:00	16	2063	16,17	7844	0,00	
6:34:30	16	2062	16,17	7843	0,00	
6:35:00	16	2061	16,17	7848	0,00	
6:35:30	16	2060	16,17	7850	0,00	
6:36:00	16	2061	16,17	7850	0,00	
6:36:30	16	2063	16,16	7856	0,00	
6:37:00	16	2060	16,16	7859	0,00	
6:37:30	16	2055	16,16	7859	0,00	
6:38:00	16	2048	16,16	7862	0,00	
6:38:30	16	2041	16,16	7867	0,00	
6:39:00	16	2035	16,16	7868	0,00	
6:39:30	16	2030	16,16	7871	0,00	
6:40:00	15	2024	16,16	7874	0,00	
6:40:30	16	2020	16,16	7871	0,00	
6:41:00	16	2016	16,16	7873	0,00	
6:41:30	16	2011	16,16	7878	0,00	
6:42:00	16	2008	16,16	7881	0,00	
6:42:30	16	2005	16,16	7882	0,00	
6:43:00	16	2002	16,16	7881	0,00	
6:43:30	16	1999	16,16	7885	0,00	
6:44:00	16	1996	16,16	7887	0,00	
6:44:30	16	1994	16,16	7889	0,00	
6:45:00	16	1992	16,16	7889	0,00	
6:45:30	16	1990	16,16	7892	0,00	
6:46:00	16	1988	16,16	7894	0,00	
6:46:30	16	1986	16,16	7892	0,00	
6:47:00	16	1984	16,16	7896	0,00	
6:47:30	16	1982	16,16	7896	0,00	
6:48:00	16	1981	16,16	7899	0,00	
6:48:30	16	1979	16,16	7901	0,00	
6:49:00	16	1977	16,15	7903	0,00	
6:49:30	16	1976	16,15	7905	0,00	
6:50:00	16	1975	16,15	7904	0,00	
6:50:30	16	1973	16,15	7906	0,00	
6:51:00	16	1972	16,15	7909	0,00	
6:51:30	16	1971	16,15	7908	0,00	
6:52:00	16	1970	16,15	7910	0,00	
6:52:30	16	1969	16,15	7913	0,00	
6:53:00	16	1968	16,14	7914	0,00	
6:53:30	16	1967	16,14	7917	0,00	
6:54:00	16	1965	16,14	7916	0,00	
6:54:30	16	1964	16,14	7918	0,00	
6:55:00	16	1963	16,14	7921	0,00	
6:55:30	16	1964	16,14	7922	0,00	
6:56:00	16	1965	16,13	7920	0,00	
6:56:30	16	1962	16,13	7922	0,00	
6:57:00	16	1955	16,13	7926	0,00	
6:57:30	16	1949	16,13	7927	0,00	
6:58:00	16	1942	16,13	7925	0,00	
6:58:30	16	1935	16,13	7926	0,00	
6:59:00	16	1929	16,13	7928	0,00	
6:59:30	16	1924	16,13	7932	0,00	
7:00:00	16	1919	16,13	7930	0,00	
7:00:30	15	1914	16,12	7932	0,00	
7:01:00	16	1910	16,12	7933	0,00	
7:01:30	16	1906	16,12	7933	0,00	
7:02:00	16	1902	16,12	7935	0,00	
7:02:30	16	1899	16,12	7936	0,00	
7:03:00	16	1896	16,12	7935	0,00	
7:03:30	16	1893	16,12	7936	0,00	
7:04:00	16	1890	16,12	7939	0,00	
7:04:30	16	1887	16,12	7940	0,00	
7:05:00	16	1885	16,12	7938	0,00	
7:05:30	16	1883	16,12	7942	0,00	
7:06:00	16	1881	16,11	7941	0,00	
7:06:30	16	1878	16,11	7941	0,00	
7:07:00	16	1876	16,11	7941	0,00	
7:07:30	16	1874	16,11	7945	0,00	
7:08:00	16	1873	16,11	7945	0,00	
7:08:30	16	1871	16,11	7944	0,00	
7:09:00	16	1869	16,11	7947	0,00	
7:09:30	16	1867	16,10	7944	0,00	
7:10:00	16	1866	16,10	7948	0,00	
7:10:30	16	1864	16,10	7950	0,00	
7:11:00	16	1863	16,10	7947	0,00	
7:11:30	16	1861	16,10	7949	0,00	
7:12:00	16	1860	16,10	7951	0,00	
7:12:30	16	1858	16,10	7950	0,00	
7:13:00	16	1857	16,10	7951	0,00	
7:13:30	16	1855	16,09	7953	0,00	
7:14:00	16	1854	16,09	7953	0,00	
7:14:30	16	1853	16,09	7951	0,00	
7:15:00	16	1852	16,09	7953	0,00	
7:15:30	16	1853	16,09	7954	0,00	
7:16:00	16	1852	16,08	7953	0,00	
7:16:30	16	1846	16,08	7957	0,00	
7:17:00	16	1839	16,08	7958	0,00	
7:17:30	16	1832	16,08	7955	0,00	
7:18:00	16	1825	16,08	7959	0,00	
7:18:30	16	1818	16,08	7957	0,00	
7:19:00	16	1812	16,08	7959	0,00	
7:19:30	15	1807	16,08	7958	0,00	
7:20:00	15	1802	16,08	7959	0,00	
7:20:30	15	1797	16,08	7957	0,00	
7:21:00	15	1793	16,08	7959	0,00	
7:21:30	15	1789	16,07	7958	0,00	
7:22:00	16	1786	16,07	7959	0,00	
7:22:30	16	1782	16,07	7960	0,00	
7:23:00	16	1779	16,07	7957	0,00	
7:23:30	16	1776	16,07	7957	0,00	
7:24:00	16	1773	16,07	7958	0,00	
7:24:30	16	1771	16,07	7959	0,00	
7:25:00	16	1768	16,07	7960	0,00	
7:25:30	16	1765	16,06	7960	0,00	
7:26:00	16	1763	16,06	7958	0,00	
7:26:30	16	1761	16,06	7961	0,00	
7:27:00	16	1759	16,06	7960	0,00	
7:27:30	16	1756	16,06	7962	0,00	
7:28:00	16	1754	16,06	7961	0,00	
7:28:30	16	1752	16,05	7961	0,00	
7:29:00	16	1750	16,05	7962	0,00	
7:29:30	16	1748	16,05	7962	0,00	
7:30:00	16	1746	16,05	7960	0,00	
7:30:30	16	1744	16,04	7960	0,00	
7:31:00	16	1743	16,04	7962	0,00	
7:31:30	16	1741	16,04	7961	0,00	
7:32:00	16	1739	16,04	7961	0,00	
7:32:30	16	1737	16,03	7958	0,00	
7:33:00	16	1736	16,03	7962	0,00	
7:33:30	16	1734	16,03	7959	0,00	
7:34:00	16	1732	16,02	7959	0,00	
7:34:30	16	1731	16,02	7961	0,00	
7:35:00	16	1732	16,02	7962	0,00	
7:35:30	16	1732	16,01	7960	0,00	
7:36:00	16	1726	16,01	7963	0,00	
7:36:30	16	1719	16,01	7963	0,00	
7:37:00	16	1711	16,01	7963	0,00	
7:37:30	16	1703	16,01	7961	0,00	
7:38:00	15	1695	16,01	7960	0,00	
7:38:30	15	1688	16,00	7959	0,00	
7:39:00	15	2340	15,99	7890	0,00	
7:39:30	15	2330	15,97	7900	0,00	
7:40:00	15	2323	15,96	7905	0,00	
7:40:30	15	2316	15,95	7906	0,00	
7:41:00	15	2310	15,95	7911	0,00	
7:41:30	15	2305	15,95	7912	0,00	
7:42:00	15	2300	15,94	7913	0,00	
7:42:30	15	2295	15,94	7915	0,00	
7:43:00	15	2291	15,94	7915	0,00	
7:43:30	16	2287	15,94	7914	0,00	
7:44:00	16	2283	15,93	7914	0,00	
7:44:30	16	2279	15,93	7915	0,00	
7:45:00	16	2276	15,93	7916	0,00	
7:45:30	16	2272	15,92	7918	0,00	
7:46:00	16	2269	15,92	7916	0,00	
7:46:30	16	2266	15,92	7919	0,00	
7:47:00	16	2263	15,91	7918	0,00	
7:47:30	16	2261	15,91	7918	0,00	
7:48:00	16	2258	15,91	7919	0,00	
7:48:30	16	2255	15,91	7916	0,00	
7:49:00	16	2253	15,90	7918	0,00	
7:49:30	16	2250	15,90	7918	0,00	
7:50:00	16	2248	15,90	7918	0,00	
7:50:30	16	2245	15,90	7916	0,00	
7:51:00	16	2243	15,89	7917	0,00	
7:51:30	16	2241	15,89	7918	0,00	
7:52:00	16	2238	15,89	7918	0,00	
7:52:30	16	2236	15,89	7917	0,00	
7:53:00	16	2234	15,88	7915	0,00	
7:53:30	16	2231	15,88	7914	0,00	
7:54:00	16	2229	15,88	7916	0,00	
7:54:30	16	2227	15,87	7914	0,00	
7:55:00	16	2225	15,87	7915	0,00	
7:55:30	16	2223	15,87	7914	0,00	
7:56:00	16	2222	15,86	7914	0,00	
7:56:30	16	2222	15,86	7911	0,00	
7:57:00	16	2219	15,86	7913	0,00	
7:57:30	16	2211	15,85	7912	0,00	
7:58:00	16	2203	15,85	7912	0,00	
7:58:30	16	2195	15,85	7911	0,00	
7:59:00	16	2188	15,85	7912	0,00	
7:59:30	16	2180	15,84	7911	0,00	
8:00:00	16	2173	15,84	7908	0,00	
8:00:30	16	2167	15,84	7908	0,00	
8:01:00	16	2161	15,84	7907	0,00	
8:01:30	16	2156	15,83	7908	0,00	
8:02:00	16	2151	15,83	7906	0,00	
8:02:30	16	2146	15,83	7905	0,00	
8:03:00	16	2141	15,82	7903	0,00	
8:03:30	16	2137	15,82	7903	0,00	
8:04:00	16	2133	15,82	7903	0,00	
8:04:30	16	2129	15,81	7901	0,00	
8:05:00	16	2125	15,81	7901	0,00	
8:05:30	16	2121	15,81	7899	0,00	
8:06:00	16	2118	15,81	7898	0,00	
8:06:30	16	2115	15,80	7897	0,00	
8:07:00	16	2112	15,80	7896	0,00	
8:07:30	16	2109	15,80	7895	0,00	
8:08:00	16	2105	15,80	7891	0,00	
8:08:30	16	2103	15,80	7894	0,00	
8:09:00	16	2099	15,79	7892	0,00	
8:09:30	16	2096	15,79	7890	0,00	
8:10:00	16	2094	15,79	7891	0,00	
8:10:30	16	2091	15,78	7888	0,00	
8:11:00	16	2088	15,78	7889	0,00	
8:11:30	16	2086	15,78	7884	0,00	
8:12:00	16	2083	15,78	7884	0,00	
8:12:30	16	2080	15,77	7884	0,00	
8:13:00	16	2078	15,77	7883	0,00	
8:13:30	16	2075	15,76	7881	0,00	
8:14:00	16	2072	15,76	7882	0,00	
8:14:30	16	2070	15,76	7882	0,00	
8:15:00	16	2068	15,75	7880	0,00	
8:15:30	16	2069	15,75	7878	0,00	
8:16:00	16	2066	15,74	7879	0,00	
8:16:30	16	2058	15,74	7875	0,00	
8:17:00	16	2049	15,74	7875	0,00	
8:17:30	16	2040	15,73	7876	0,00	
8:18:00	16	2032	15,73	7873	0,00	
8:18:30	15	2024	15,72	7872	0,00	
8:19:00	15	2016	15,72	7870	0,00	
8:19:30	15	2009	15,72	7867	0,00	
8:20:00	15	2002	15,71	7866	0,00	
8:20:30	15	1996	15,71	7866	0,00	
8:21:00	15	1990	15,71	7863	0,00	
8:21:30	15	1985	15,71	7861	0,00	
8:22:00	15	1980	15,71	7860	0,00	
8:22:30	15	1975	15,70	7858	0,00	
8:23:00	16	1970	15,70	7858	0,00	
8:23:30	16	1966	15,70	7854	0,00	
8:24:00	16	1962	15,70	7854	0,00	
8:24:30	16	1958	15,69	7853	0,00	
8:25:00	16	1954	15,69	7853	0,00	
8:25:30	16	1950	15,69	7849	0,00	
8:26:00	16	1947	15,69	7847	0,00	
8:26:30	16	1943	15,68	7847	0,00	
8:27:00	16	1940	15,68	7845	0,00	
8:27:30	16	1936	15,68	7844	0,00	
8:28:00	16	1933	15,67	7840	0,00	
8:28:30	16	1929	15,67	7842	0,00	
8:29:00	16	1926	15,67	7837	0,00	
8:29:30	16	1923	15,66	7839	0,00	
8:30:00	16	1921	15,66	7837	0,00	
8:30:30	16	1917	15,66	7836	0,00	
8:31:00	16	1915	15,65	7835	0,00	
8:31:30	16	1911	15,65	7832	0,00	
8:32:00	16	1909	15,64	7830	0,00	
8:32:30	16	1906	15,64	7829	0,00	
8:33:00	16	1903	15,63	7829	0,00	
8:33:30	16	1900	15,63	7824	0,00	
8:34:00	16	1897	15,62	7823	0,00	
8:34:30	16	1894	15,61	7821	0,00	
8:35:00	16	1891	15,61	7822	0,00	
8:35:30	16	1889	15,61	7821	0,00	
8:36:00	16	1889	15,60	7819	0,00	
8:36:30	16	1887	15,60	7818	0,00	
8:37:00	16	1880	15,60	7813	0,00	
8:37:30	16	1871	15,59	7816	0,00	
8:38:00	16	1862	15,59	7813	0,00	
8:38:30	16	1854	15,59	7810	0,00	
8:39:00	16	1845	15,58	7807	0,00	
8:39:30	15	1837	15,58	7806	0,00	
8:40:00	15	1830	15,58	7806	0,00	
8:40:30	15	1823	15,58	7803	0,00	
8:41:00	15	1817	15,57	7798	0,00	
8:41:30	15	1811	15,57	7798	0,00	
8:42:00	15	1805	15,57	7798	0,00	
8:42:30	16	1800	15,56	7796	0,00	
8:43:00	16	1795	15,56	7793	0,00	
8:43:30	16	1790	15,56	7792	0,00	
8:44:00	16	1786	15,55	7790	0,00	
8:44:30	16	1782	15,55	7788	0,00	
8:45:00	16	1777	15,55	7785	0,00	
8:45:30	16	1773	15,54	7784	0,00	
8:46:00	16	1769	15,54	7780	0,00	
8:46:30	16	1765	15,53	7780	0,00	
8:47:00	16	1761	15,53	7778	0,00	
8:47:30	16	1757	15,52	7776	0,00	
8:48:00	16	1754	15,52	7775	0,00	
8:48:30	16	1750	15,51	7771	0,00	
8:49:00	16	1747	15,51	7772	0,00	
8:49:30	16	1743	15,51	7769	0,00	
8:50:00	16	1740	15,50	7766	0,00	
8:50:30	16	1737	15,50	7767	0,00	
8:51:00	16	1733	15,49	7762	0,00	
8:51:30	16	1730	15,49	7760	0,00	
8:52:00	16	1727	15,49	7759	0,00	
8:52:30	16	1723	15,48	7760	0,00	
8:53:00	16	1720	15,48	7758	0,00	
8:53:30	16	1717	15,48	7758	0,00	
8:54:00	16	1714	15,47	7755	0,00	
8:54:30	16	2371	15,46	7682	0,00	
8:55:00	16	2362	15,45	7692	0,01
