Repository: ProgWizer/parser

File: project-root/data/Tests/Data Acquisition/2013 (508)/13-0217 MW.txt (part 1 of 2)
--Test Summary--
Full Path and File Name	
Instrument Name	UCA Left Cell
Instrument Type	Model 4262 Twin Cell UCA
Instrument Serial Number	
Test Start Date	23.10.2013
Test Start Time	16:25:22
Test Stop Date	24.10.2013
Test Stop Time	16:08:16
Test Length	23:42:54
Final Sample Time Offset	23:42:30
Controller Schedule Name	
Sampling Period	30 seconds
Comments	
Information	WellID	
Information	Customer	Trican
Information	EngName	Konstantin Shut
Information	CementClass	100%G
Information	CementMfr	Dyckerhoff - Suhoy Log
Information	Additives	5%MKU-85+0.6%DiacelFL+0.8%CFR-10+1.5%TA-1+3%bwowKCl
Information	Density	1920
Information	BHCT	20
Information	BHST	13
Information	FluidLoss	70
Information	JobType	
Calculated Value	CS_50	9:24:00
Calculated Value	CS_500	15:44:00
Calculated Value	CS_Time8h	0,00 MPa
Calculated Value	CS_Time12h	1,29 MPa
Calculated Value	CS_Time24h	N/A
Calculated Value	CS_Time48h	N/A
Calculated Value	CS_Time72h	N/A
Calculated Curve	Compressive Strength	Compressive strength type B (more than 14 lb/gal)
Initial Temperature (°C)	25 °C
Final Temperature (°C)	26 °C
Initial Transit Time (microsec/in)	15,96 microsec/in
Final Transit Time (microsec/in)	9,42 microsec/in
Initial Compressive Strength (MPa)	0,00 MPa
Final Compressive Strength (MPa)	11,09 MPa
--Data--
Time (HH:MM:SS)	Temperature (°C)	Transit Time (microsec/in)	Compressive Strength (MPa)
0:00:00	25	15,96	0,00
0:00:30	25	15,98	0,00
0:01:00	25	15,99	0,00
0:01:30	25	16,01	0,00
0:02:00	25	16,02	0,00
0:02:30	25	16,03	0,00
0:03:00	25	16,05	0,00
0:03:30	25	16,05	0,00
0:04:00	25	16,06	0,00
0:04:30	25	16,08	0,00
0:05:00	25	16,08	0,00
0:05:30	25	16,10	0,00
0:06:00	25	16,30	0,00
0:06:30	25	16,23	0,00
0:07:00	25	16,13	0,00
0:07:30	25	16,02	0,00
0:08:00	25	16,03	0,00
0:08:30	25	16,05	0,00
0:09:00	25	16,05	0,00
0:09:30	25	16,02	0,00
0:10:00	25	16,02	0,00
0:10:30	25	16,04	0,00
0:11:00	24	16,05	0,00
0:11:30	24	16,00	0,00
0:12:00	24	16,01	0,00
0:12:30	24	16,02	0,00
0:13:00	24	16,02	0,00
0:13:30	24	16,02	0,00
0:14:00	24	16,02	0,00
0:14:30	24	16,03	0,00
0:15:00	24	16,03	0,00
0:15:30	24	16,04	0,00
0:16:00	24	16,04	0,00
0:16:30	24	16,05	0,00
0:17:00	24	16,05	0,00
0:17:30	24	16,05	0,00
0:18:00	24	16,05	0,00
0:18:30	23	16,06	0,00
0:19:00	23	16,06	0,00
0:19:30	23	16,06	0,00
0:20:00	23	16,07	0,00
0:20:30	22	16,07	0,00
0:21:00	22	16,08	0,00
0:21:30	22	16,08	0,00
0:22:00	22	16,09	0,00
0:22:30	21	16,09	0,00
0:23:00	21	16,10	0,00
0:23:30	21	16,11	0,00
0:24:00	21	16,11	0,00
0:24:30	21	16,10	0,00
0:25:00	20	16,11	0,00
0:25:30	20	16,11	0,00
0:26:00	20	16,12	0,00
0:26:30	20	16,13	0,00
0:27:00	20	16,13	0,00
0:27:30	20	16,14	0,00
0:28:00	20	16,14	0,00
0:28:30	20	16,15	0,00
0:29:00	20	16,15	0,00
0:29:30	20	16,16	0,00
0:30:00	20	16,17	0,00
0:30:30	20	16,17	0,00
0:31:00	20	16,17	0,00
0:31:30	20	16,17	0,00
0:32:00	19	16,18	0,00
0:32:30	19	16,18	0,00
0:33:00	19	16,18	0,00
0:33:30	19	16,19	0,00
0:34:00	19	16,19	0,00
0:34:30	19	16,20	0,00
0:35:00	19	16,20	0,00
0:35:30	19	16,20	0,00
0:36:00	19	16,20	0,00
0:36:30	19	16,20	0,00
0:37:00	19	16,20	0,00
0:37:30	19	16,20	0,00
0:38:00	19	16,20	0,00
0:38:30	19	16,21	0,00
0:39:00	19	16,21	0,00
0:39:30	19	16,21	0,00
0:40:00	19	16,21	0,00
0:40:30	18	16,22	0,00
0:41:00	18	16,22	0,00
0:41:30	18	16,23	0,00
0:42:00	18	16,23	0,00
0:42:30	17	16,23	0,00
0:43:00	17	16,23	0,00
0:43:30	17	16,24	0,00
0:44:00	17	16,24	0,00
0:44:30	17	16,25	0,00
0:45:00	17	16,25	0,00
0:45:30	17	16,26	0,00
0:46:00	17	16,26	0,00
0:46:30	17	16,26	0,00
0:47:00	17	16,26	0,00
0:47:30	17	16,26	0,00
0:48:00	17	16,26	0,00
0:48:30	17	16,26	0,00
0:49:00	17	16,26	0,00
0:49:30	17	16,26	0,00
0:50:00	17	16,26	0,00
0:50:30	17	16,26	0,00
0:51:00	17	16,26	0,00
0:51:30	17	16,26	0,00
0:52:00	17	16,26	0,00
0:52:30	17	16,26	0,00
0:53:00	17	16,26	0,00
0:53:30	17	16,26	0,00
0:54:00	17	16,26	0,00
0:54:30	17	16,26	0,00
0:55:00	17	16,26	0,00
0:55:30	17	16,26	0,00
0:56:00	18	16,26	0,00
0:56:30	18	16,26	0,00
0:57:00	18	16,27	0,00
0:57:30	18	16,27	0,00
0:58:00	18	16,27	0,00
0:58:30	18	16,27	0,00
0:59:00	18	16,27	0,00
0:59:30	18	16,27	0,00
1:00:00	18	16,27	0,00
1:00:30	18	16,27	0,00
1:01:00	18	16,26	0,00
1:01:30	18	16,26	0,00
1:02:00	18	16,26	0,00
1:02:30	18	16,26	0,00
1:03:00	18	16,26	0,00
1:03:30	17	16,26	0,00
1:04:00	17	16,26	0,00
1:04:30	17	16,26	0,00
1:05:00	17	16,26	0,00
1:05:30	17	16,26	0,00
1:06:00	17	16,27	0,00
1:06:30	17	16,27	0,00
1:07:00	17	16,27	0,00
1:07:30	17	16,27	0,00
1:08:00	17	16,27	0,00
1:08:30	17	16,27	0,00
1:09:00	17	16,27	0,00
1:09:30	17	16,28	0,00
1:10:00	17	16,28	0,00
1:10:30	17	16,28	0,00
1:11:00	17	16,28	0,00
1:11:30	17	16,29	0,00
1:12:00	17	16,29	0,00
1:12:30	17	16,29	0,00
1:13:00	17	16,28	0,00
1:13:30	17	16,29	0,00
1:14:00	16	16,29	0,00
1:14:30	17	16,27	0,00
1:15:00	17	16,27	0,00
1:15:30	17	16,27	0,00
1:16:00	17	16,27	0,00
1:16:30	17	16,27	0,00
1:17:00	17	16,27	0,00
1:17:30	17	16,27	0,00
1:18:00	17	16,27	0,00
1:18:30	17	16,27	0,00
1:19:00	17	16,28	0,00
1:19:30	17	16,28	0,00
1:20:00	17	16,28	0,00
1:20:30	17	16,28	0,00
1:21:00	17	16,28	0,00
1:21:30	17	16,28	0,00
1:22:00	17	16,28	0,00
1:22:30	17	16,28	0,00
1:23:00	17	16,29	0,00
1:23:30	17	16,29	0,00
1:24:00	17	16,29	0,00
1:24:30	17	16,29	0,00
1:25:00	17	16,29	0,00
1:25:30	17	16,29	0,00
1:26:00	17	16,29	0,00
1:26:30	17	16,29	0,00
1:27:00	17	16,28	0,00
1:27:30	17	16,28	0,00
1:28:00	17	16,28	0,00
1:28:30	17	16,28	0,00
1:29:00	17	16,28	0,00
1:29:30	17	16,28	0,00
1:30:00	17	16,28	0,00
1:30:30	17	16,28	0,00
1:31:00	17	16,28	0,00
1:31:30	17	16,28	0,00
1:32:00	17	16,28	0,00
1:32:30	17	16,28	0,00
1:33:00	17	16,28	0,00
1:33:30	17	16,28	0,00
1:34:00	17	16,28	0,00
1:34:30	17	16,28	0,00
1:35:00	17	16,28	0,00
1:35:30	17	16,28	0,00
1:36:00	17	16,28	0,00
1:36:30	17	16,28	0,00
1:37:00	17	16,28	0,00
1:37:30	17	16,28	0,00
1:38:00	17	16,28	0,00
1:38:30	17	16,28	0,00
1:39:00	17	16,28	0,00
1:39:30	17	16,28	0,00
1:40:00	17	16,28	0,00
1:40:30	17	16,28	0,00
1:41:00	17	16,28	0,00
1:41:30	17	16,28	0,00
1:42:00	17	16,28	0,00
1:42:30	17	16,28	0,00
1:43:00	17	16,28	0,00
1:43:30	17	16,28	0,00
1:44:00	17	16,28	0,00
1:44:30	17	16,27	0,00
1:45:00	17	16,28	0,00
1:45:30	17	16,27	0,00
1:46:00	17	16,28	0,00
1:46:30	17	16,27	0,00
1:47:00	17	16,27	0,00
1:47:30	17	16,27	0,00
1:48:00	17	16,27	0,00
1:48:30	17	16,27	0,00
1:49:00	17	16,27	0,00
1:49:30	17	16,28	0,00
1:50:00	17	16,28	0,00
1:50:30	17	16,28	0,00
1:51:00	17	16,28	0,00
1:51:30	17	16,28	0,00
1:52:00	17	16,28	0,00
1:52:30	17	16,27	0,00
1:53:00	17	16,27	0,00
1:53:30	17	16,27	0,00
1:54:00	17	16,27	0,00
1:54:30	17	16,27	0,00
1:55:00	17	16,27	0,00
1:55:30	17	16,27	0,00
1:56:00	17	16,28	0,00
1:56:30	17	16,27	0,00
1:57:00	17	16,27	0,00
1:57:30	17	16,27	0,00
1:58:00	17	16,28	0,00
1:58:30	17	16,28	0,00
1:59:00	17	16,28	0,00
1:59:30	17	16,28	0,00
2:00:00	17	16,28	0,00
2:00:30	17	16,28	0,00
2:01:00	17	16,27	0,00
2:01:30	17	16,27	0,00
2:02:00	17	16,27	0,00
2:02:30	17	16,27	0,00
2:03:00	17	16,27	0,00
2:03:30	17	16,27	0,00
2:04:00	17	16,27	0,00
2:04:30	17	16,28	0,00
2:05:00	17	16,27	0,00
2:05:30	17	16,28	0,00
2:06:00	17	16,28	0,00
2:06:30	17	16,28	0,00
2:07:00	17	16,28	0,00
2:07:30	17	16,28	0,00
2:08:00	17	16,28	0,00
2:08:30	17	16,28	0,00
2:09:00	17	16,28	0,00
2:09:30	17	16,28	0,00
2:10:00	17	16,28	0,00
2:10:30	17	16,28	0,00
2:11:00	17	16,28	0,00
2:11:30	17	16,28	0,00
2:12:00	17	16,28	0,00
2:12:30	17	16,28	0,00
2:13:00	17	16,28	0,00
2:13:30	17	16,28	0,00
2:14:00	17	16,28	0,00
2:14:30	17	16,28	0,00
2:15:00	17	16,28	0,00
2:15:30	18	16,28	0,00
2:16:00	18	16,28	0,00
2:16:30	18	16,28	0,00
2:17:00	18	16,28	0,00
2:17:30	18	16,28	0,00
2:18:00	18	16,28	0,00
2:18:30	18	16,28	0,00
2:19:00	18	16,28	0,00
2:19:30	18	16,28	0,00
2:20:00	18	16,28	0,00
2:20:30	18	16,28	0,00
2:21:00	18	16,28	0,00
2:21:30	18	16,29	0,00
2:22:00	18	16,28	0,00
2:22:30	18	16,29	0,00
2:23:00	17	16,29	0,00
2:23:30	18	16,29	0,00
2:24:00	17	16,29	0,00
2:24:30	17	16,28	0,00
2:25:00	17	16,28	0,00
2:25:30	17	16,28	0,00
2:26:00	17	16,28	0,00
2:26:30	17	16,28	0,00
2:27:00	17	16,29	0,00
2:27:30	17	16,29	0,00
2:28:00	17	16,29	0,00
2:28:30	17	16,29	0,00
2:29:00	17	16,29	0,00
2:29:30	17	16,29	0,00
2:30:00	17	16,29	0,00
2:30:30	17	16,30	0,00
2:31:00	17	16,30	0,00
2:31:30	17	16,30	0,00
2:32:00	17	16,30	0,00
2:32:30	17	16,27	0,00
2:33:00	17	16,27	0,00
2:33:30	17	16,27	0,00
2:34:00	17	16,27	0,00
2:34:30	17	16,27	0,00
2:35:00	17	16,27	0,00
2:35:30	17	16,27	0,00
2:36:00	17	16,28	0,00
2:36:30	17	16,28	0,00
2:37:00	17	16,28	0,00
2:37:30	17	16,28	0,00
2:38:00	17	16,28	0,00
2:38:30	17	16,28	0,00
2:39:00	17	16,28	0,00
2:39:30	17	16,28	0,00
2:40:00	17	16,28	0,00
2:40:30	17	16,28	0,00
2:41:00	18	16,29	0,00
2:41:30	17	16,29	0,00
2:42:00	18	16,29	0,00
2:42:30	17	16,29	0,00
2:43:00	18	16,29	0,00
2:43:30	18	16,29	0,00
2:44:00	18	16,29	0,00
2:44:30	18	16,29	0,00
2:45:00	17	16,29	0,00
2:45:30	18	16,29	0,00
2:46:00	18	16,29	0,00
2:46:30	18	16,29	0,00
2:47:00	18	16,29	0,00
2:47:30	18	16,29	0,00
2:48:00	18	16,29	0,00
2:48:30	18	16,29	0,00
2:49:00	18	16,29	0,00
2:49:30	18	16,29	0,00
2:50:00	18	16,30	0,00
2:50:30	18	16,29	0,00
2:51:00	18	16,30	0,00
2:51:30	18	16,29	0,00
2:52:00	18	16,29	0,00
2:52:30	17	16,30	0,00
2:53:00	17	16,30	0,00
2:53:30	17	16,30	0,00
2:54:00	17	16,30	0,00
2:54:30	17	16,30	0,00
2:55:00	17	16,30	0,00
2:55:30	17	16,30	0,00
2:56:00	17	16,30	0,00
2:56:30	17	16,31	0,00
2:57:00	17	16,31	0,00
2:57:30	17	16,31	0,00
2:58:00	17	16,31	0,00
2:58:30	17	16,31	0,00
2:59:00	17	16,31	0,00
2:59:30	17	16,31	0,00
3:00:00	17	16,31	0,00
3:00:30	17	16,32	0,00
3:01:00	17	16,32	0,00
3:01:30	17	16,32	0,00
3:02:00	17	16,32	0,00
3:02:30	17	16,32	0,00
3:03:00	17	16,32	0,00
3:03:30	17	16,32	0,00
3:04:00	17	16,32	0,00
3:04:30	17	16,32	0,00
3:05:00	17	16,32	0,00
3:05:30	17	16,32	0,00
3:06:00	17	16,32	0,00
3:06:30	17	16,32	0,00
3:07:00	17	16,33	0,00
3:07:30	17	16,33	0,00
3:08:00	17	16,33	0,00
3:08:30	17	16,33	0,00
3:09:00	17	16,33	0,00
3:09:30	17	16,33	0,00
3:10:00	17	16,33	0,00
3:10:30	17	16,33	0,00
3:11:00	17	16,33	0,00
3:11:30	17	16,33	0,00
3:12:00	17	16,34	0,00
3:12:30	17	16,34	0,00
3:13:00	17	16,34	0,00
3:13:30	17	16,34	0,00
3:14:00	17	16,34	0,00
3:14:30	17	16,34	0,00
3:15:00	17	16,34	0,00
3:15:30	17	16,34	0,00
3:16:00	17	16,34	0,00
3:16:30	17	16,34	0,00
3:17:00	17	16,35	0,00
3:17:30	17	16,35	0,00
3:18:00	17	16,35	0,00
3:18:30	17	16,35	0,00
3:19:00	17	16,35	0,00
3:19:30	17	16,35	0,00
3:20:00	17	16,35	0,00
3:20:30	17	16,35	0,00
3:21:00	17	16,35	0,00
3:21:30	17	16,35	0,00
3:22:00	17	16,35	0,00
3:22:30	17	16,35	0,00
3:23:00	17	16,35	0,00
3:23:30	17	16,35	0,00
3:24:00	17	16,35	0,00
3:24:30	17	16,35	0,00
3:25:00	17	16,36	0,00
3:25:30	17	16,36	0,00
3:26:00	17	16,36	0,00
3:26:30	17	16,36	0,00
3:27:00	17	16,36	0,00
3:27:30	17	16,36	0,00
3:28:00	17	16,36	0,00
3:28:30	17	16,36	0,00
3:29:00	17	16,36	0,00
3:29:30	17	16,36	0,00
3:30:00	17	16,37	0,00
3:30:30	17	16,37	0,00
3:31:00	17	16,37	0,00
3:31:30	17	16,37	0,00
3:32:00	17	16,37	0,00
3:32:30	17	16,37	0,00
3:33:00	17	16,37	0,00
3:33:30	17	16,37	0,00
3:34:00	17	16,38	0,00
3:34:30	17	16,38	0,00
3:35:00	17	16,38	0,00
3:35:30	17	16,38	0,00
3:36:00	17	16,38	0,00
3:36:30	17	16,38	0,00
3:37:00	17	16,38	0,00
3:37:30	17	16,38	0,00
3:38:00	17	16,38	0,00
3:38:30	17	16,38	0,00
3:39:00	17	16,38	0,00
3:39:30	17	16,38	0,00
3:40:00	17	16,39	0,00
3:40:30	17	16,38	0,00
3:41:00	17	16,39	0,00
3:41:30	17	16,39	0,00
3:42:00	17	16,38	0,00
3:42:30	17	16,38	0,00
3:43:00	17	16,38	0,00
3:43:30	17	16,38	0,00
3:44:00	17	16,38	0,00
3:44:30	17	16,38	0,00
3:45:00	17	16,38	0,00
3:45:30	17	16,38	0,00
3:46:00	17	16,38	0,00
3:46:30	17	16,38	0,00
3:47:00	17	16,38	0,00
3:47:30	17	16,39	0,00
3:48:00	17	16,39	0,00
3:48:30	17	16,39	0,00
3:49:00	17	16,39	0,00
3:49:30	17	16,39	0,00
3:50:00	17	16,39	0,00
3:50:30	17	16,39	0,00
3:51:00	17	16,40	0,00
3:51:30	17	16,40	0,00
3:52:00	17	16,40	0,00
3:52:30	17	16,40	0,00
3:53:00	17	16,40	0,00
3:53:30	17	16,40	0,00
3:54:00	17	16,41	0,00
3:54:30	17	16,41	0,00
3:55:00	17	16,41	0,00
3:55:30	18	16,41	0,00
3:56:00	18	16,41	0,00
3:56:30	17	16,41	0,00
3:57:00	18	16,41	0,00
3:57:30	18	16,41	0,00
3:58:00	18	16,42	0,00
3:58:30	18	16,42	0,00
3:59:00	18	16,42	0,00
3:59:30	18	16,42	0,00
4:00:00	17	16,43	0,00
4:00:30	17	16,42	0,00
4:01:00	18	16,43	0,00
4:01:30	18	16,43	0,00
4:02:00	18	16,43	0,00
4:02:30	18	16,43	0,00
4:03:00	18	16,43	0,00
4:03:30	18	16,44	0,00
4:04:00	18	16,44	0,00
4:04:30	18	16,44	0,00
4:05:00	18	16,44	0,00
4:05:30	18	16,44	0,00
4:06:00	18	16,44	0,00
4:06:30	18	16,44	0,00
4:07:00	17	16,45	0,00
4:07:30	17	16,45	0,00
4:08:00	17	16,45	0,00
4:08:30	17	16,45	0,00
4:09:00	17	16,45	0,00
4:09:30	17	16,45	0,00
4:10:00	17	16,46	0,00
4:10:30	18	16,45	0,00
4:11:00	17	16,46	0,00
4:11:30	17	16,46	0,00
4:12:00	17	16,47	0,00
4:12:30	17	16,47	0,00
4:13:00	17	16,47	0,00
4:13:30	17	16,47	0,00
4:14:00	17	16,47	0,00
4:14:30	17	16,47	0,00
4:15:00	17	16,48	0,00
4:15:30	17	16,48	0,00
4:16:00	17	16,48	0,00
4:16:30	17	16,48	0,00
4:17:00	17	16,48	0,00
4:17:30	17	16,49	0,00
4:18:00	17	16,48	0,00
4:18:30	17	16,48	0,00
4:19:00	18	16,49	0,00
4:19:30	17	16,50	0,00
4:20:00	18	16,50	0,00
4:20:30	18	16,50	0,00
4:21:00	18	16,50	0,00
4:21:30	18	16,50	0,00
4:22:00	18	16,50	0,00
4:22:30	18	16,50	0,00
4:23:00	18	16,50	0,00
4:23:30	18	16,51	0,00
4:24:00	18	16,51	0,00
4:24:30	18	16,51	0,00
4:25:00	18	16,51	0,00
4:25:30	18	16,51	0,00
4:26:00	18	16,52	0,00
4:26:30	18	16,52	0,00
4:27:00	18	16,52	0,00
4:27:30	18	16,52	0,00
4:28:00	18	16,53	0,00
4:28:30	18	16,53	0,00
4:29:00	17	16,53	0,00
4:29:30	17	16,53	0,00
4:30:00	17	16,53	0,00
4:30:30	17	16,54	0,00
4:31:00	17	16,54	0,00
4:31:30	17	16,54	0,00
4:32:00	17	16,54	0,00
4:32:30	17	16,54	0,00
4:33:00	17	16,55	0,00
4:33:30	17	16,55	0,00
4:34:00	17	16,55	0,00
4:34:30	17	16,55	0,00
4:35:00	17	16,56	0,00
4:35:30	17	16,56	0,00
4:36:00	17	16,56	0,00
4:36:30	17	16,56	0,00
4:37:00	17	16,56	0,00
4:37:30	17	16,56	0,00
4:38:00	17	16,57	0,00
4:38:30	17	16,57	0,00
4:39:00	17	16,57	0,00
4:39:30	17	16,57	0,00
4:40:00	17	16,57	0,00
4:40:30	17	16,58	0,00
4:41:00	17	16,58	0,00
4:41:30	17	16,58	0,00
4:42:00	17	16,58	0,00
4:42:30	17	16,59	0,00
4:43:00	17	16,59	0,00
4:43:30	17	16,59	0,00
4:44:00	17	16,59	0,00
4:44:30	17	16,59	0,00
4:45:00	17	16,59	0,00
4:45:30	17	16,59	0,00
4:46:00	17	16,60	0,00
4:46:30	17	16,60	0,00
4:47:00	17	16,60	0,00
4:47:30	17	16,60	0,00
4:48:00	17	16,60	0,00
4:48:30	17	16,60	0,00
4:49:00	17	16,61	0,00
4:49:30	17	16,61	0,00
4:50:00	17	16,61	0,00
4:50:30	17	16,61	0,00
4:51:00	17	16,61	0,00
4:51:30	17	16,62	0,00
4:52:00	17	16,62	0,00
4:52:30	17	16,62	0,00
4:53:00	17	16,62	0,00
4:53:30	17	16,62	0,00
4:54:00	17	16,62	0,00
4:54:30	17	16,62	0,00
4:55:00	17	16,62	0,00
4:55:30	17	16,62	0,00
4:56:00	17	16,62	0,00
4:56:30	17	16,63	0,00
4:57:00	17	16,63	0,00
4:57:30	17	16,63	0,00
4:58:00	17	16,63	0,00
4:58:30	17	16,63	0,00
4:59:00	17	16,64	0,00
4:59:30	17	16,64	0,00
5:00:00	17	16,64	0,00
5:00:30	17	16,64	0,00
5:01:00	17	16,65	0,00
5:01:30	17	16,65	0,00
5:02:00	17	16,65	0,00
5:02:30	17	16,65	0,00
5:03:00	17	16,65	0,00
5:03:30	17	16,65	0,00
5:04:00	17	16,65	0,00
5:04:30	17	16,65	0,00
5:05:00	17	16,65	0,00
5:05:30	17	16,65	0,00
5:06:00	17	16,65	0,00
5:06:30	17	16,65	0,00
5:07:00	17	16,65	0,00
5:07:30	17	16,65	0,00
5:08:00	17	16,65	0,00
5:08:30	18	16,65	0,00
5:09:00	17	16,65	0,00
5:09:30	17	16,65	0,00
5:10:00	17	16,66	0,00
5:10:30	17	16,66	0,00
5:11:00	17	16,66	0,00
5:11:30	18	16,66	0,00
5:12:00	18	16,66	0,00
5:12:30	18	16,66	0,00
5:13:00	18	16,66	0,00
5:13:30	18	16,66	0,00
5:14:00	18	16,66	0,00
5:14:30	18	16,66	0,00
5:15:00	18	16,65	0,00
5:15:30	18	16,65	0,00
5:16:00	18	16,65	0,00
5:16:30	18	16,65	0,00
5:17:00	18	16,65	0,00
5:17:30	18	16,65	0,00
5:18:00	18	16,65	0,00
5:18:30	18	16,65	0,00
5:19:00	18	16,65	0,00
5:19:30	18	16,65	0,00
5:20:00	18	16,65	0,00
5:20:30	18	16,65	0,00
5:21:00	17	16,65	0,00
5:21:30	17	16,65	0,00
5:22:00	17	16,65	0,00
5:22:30	17	16,66	0,00
5:23:00	17	16,66	0,00
5:23:30	17	16,66	0,00
5:24:00	17	16,66	0,00
5:24:30	17	16,66	0,00
5:25:00	17	16,66	0,00
5:25:30	17	16,66	0,00
5:26:00	17	16,66	0,00
5:26:30	17	16,66	0,00
5:27:00	17	16,67	0,00
5:27:30	17	16,67	0,00
5:28:00	17	16,67	0,00
5:28:30	17	16,67	0,00
5:29:00	17	16,67	0,00
5:29:30	17	16,67	0,00
5:30:00	17	16,67	0,00
5:30:30	17	16,67	0,00
5:31:00	17	16,67	0,00
5:31:30	17	16,67	0,00
5:32:00	17	16,67	0,00
5:32:30	17	16,67	0,00
5:33:00	17	16,67	0,00
5:33:30	17	16,67	0,00
5:34:00	17	16,68	0,00
5:34:30	17	16,67	0,00
5:35:00	17	16,67	0,00
5:35:30	17	16,68	0,00
5:36:00	17	16,67	0,00
5:36:30	17	16,68	0,00
5:37:00	17	16,67	0,00
5:37:30	17	16,68	0,00
5:38:00	17	16,67	0,00
5:38:30	17	16,67	0,00
5:39:00	17	16,67	0,00
5:39:30	17	16,67	0,00
5:40:00	17	16,67	0,00
5:40:30	17	16,67	0,00
5:41:00	17	16,67	0,00
5:41:30	17	16,67	0,00
5:42:00	17	16,67	0,00
5:42:30	17	16,67	0,00
5:43:00	17	16,67	0,00
5:43:30	17	16,67	0,00
5:44:00	17	16,67	0,00
5:44:30	17	16,67	0,00
5:45:00	17	16,67	0,00
5:45:30	17	16,67	0,00
5:46:00	17	16,67	0,00
5:46:30	17	16,66	0,00
5:47:00	17	16,66	0,00
5:47:30	17	16,66	0,00
5:48:00	17	16,66	0,00
5:48:30	17	16,66	0,00
5:49:00	17	16,66	0,00
5:49:30	17	16,66	0,00
5:50:00	17	16,65	0,00
5:50:30	17	16,65	0,00
5:51:00	17	16,65	0,00
5:51:30	17	16,65	0,00
5:52:00	17	16,65	0,00
5:52:30	17	16,65	0,00
5:53:00	17	16,65	0,00
5:53:30	17	16,65	0,00
5:54:00	17	16,65	0,00
5:54:30	17	16,65	0,00
5:55:00	17	16,65	0,00
5:55:30	17	16,65	0,00
5:56:00	17	16,65	0,00
5:56:30	17	16,65	0,00
5:57:00	17	16,65	0,00
5:57:30	17	16,64	0,00
5:58:00	17	16,64	0,00
5:58:30	17	16,64	0,00
5:59:00	17	16,64	0,00
5:59:30	17	16,63	0,00
6:00:00	17	16,64	0,00
6:00:30	17	16,64	0,00
6:01:00	17	16,63	0,00
6:01:30	17	16,63	0,00
6:02:00	17	16,63	0,00
6:02:30	17	16,63	0,00
6:03:00	17	16,63	0,00
6:03:30	17	16,62	0,00
6:04:00	17	16,62	0,00
6:04:30	17	16,62	0,00
6:05:00	17	16,62	0,00
6:05:30	17	16,62	0,00
6:06:00	17	16,62	0,00
6:06:30	17	16,62	0,00
6:07:00	17	16,62	0,00
6:07:30	17	16,62	0,00
6:08:00	17	16,62	0,00
6:08:30	17	16,61	0,00
6:09:00	17	16,61	0,00
6:09:30	17	16,61	0,00
6:10:00	17	16,61	0,00
6:10:30	17	16,61	0,00
6:11:00	17	16,61	0,00
6:11:30	17	16,60	0,00
6:12:00	17	16,60	0,00
6:12:30	17	16,60	0,00
6:13:00	17	16,60	0,00
6:13:30	17	16,60	0,00
6:14:00	17	16,59	0,00
6:14:30	17	16,59	0,00
6:15:00	17	16,59	0,00
6:15:30	17	16,59	0,00
6:16:00	17	16,59	0,00
6:16:30	17	16,59	0,00
6:17:00	17	16,59	0,00
6:17:30	17	16,59	0,00
6:18:00	17	16,59	0,00
6:18:30	18	16,58	0,00
6:19:00	18	16,58	0,00
6:19:30	18	16,58	0,00
6:20:00	18	16,58	0,00
6:20:30	18	16,57	0,00
6:21:00	18	16,57	0,00
6:21:30	18	16,57	0,00
6:22:00	18	16,57	0,00
6:22:30	18	16,56	0,00
6:23:00	18	16,56	0,00
6:23:30	18	16,56	0,00
6:24:00	18	16,56	0,00
6:24:30	18	16,56	0,00
6:25:00	18	16,56	0,00
6:25:30	18	16,56	0,00
6:26:00	18	16,56	0,00
6:26:30	18	16,56	0,00
6:27:00	18	16,55	0,00
6:27:30	17	16,55	0,00
6:28:00	17	16,55	0,00
6:28:30	17	16,55	0,00
6:29:00	17	16,55	0,00
6:29:30	17	16,54	0,00
6:30:00	17	16,54	0,00
6:30:30	17	16,54	0,00
6:31:00	17	16,54	0,00
6:31:30	17	16,54	0,00
6:32:00	17	16,53	0,00
6:32:30	17	16,53	0,00
6:33:00	17	16,53	0,00
6:33:30	17	16,53	0,00
6:34:00	17	16,53	0,00
6:34:30	17	16,53	0,00
6:35:00	17	16,53	0,00
6:35:30	17	16,53	0,00
6:36:00	17	16,53	0,00
6:36:30	17	16,53	0,00
6:37:00	17	16,53	0,00
6:37:30	17	16,52	0,00
6:38:00	17	16,52	0,00
6:38:30	17	16,52	0,00
6:39:00	17	16,51	0,00
6:39:30	17	16,51	0,00
6:40:00	17	16,51	0,00
6:40:30	17	16,50	0,00
6:41:00	17	16,50	0,00
6:41:30	17	16,50	0,00
6:42:00	17	16,50	0,00
6:42:30	17	16,49	0,00
6:43:00	17	16,49	0,00
6:43:30	17	16,48	0,00
6:44:00	17	16,48	0,00
6:44:30	17	16,48	0,00
6:45:00	17	16,48	0,00
6:45:30	17	16,47	0,00
6:46:00	17	16,47	0,00
6:46:30	17	16,47	0,00
6:47:00	17	16,47	0,00
6:47:30	17	16,47	0,00
6:48:00	17	16,46	0,00
6:48:30	17	16,46	0,00
6:49:00	17	16,46	0,00
6:49:30	17	16,46	0,00
6:50:00	17	16,45	0,00
6:50:30	17	16,45	0,00
6:51:00	17	16,44	0,00
6:51:30	17	16,44	0,00
6:52:00	17	16,44	0,00
6:52:30	17	16,44	0,00
6:53:00	17	16,44	0,00
6:53:30	17	16,44	0,00
6:54:00	17	16,44	0,00
6:54:30	17	16,43	0,00
6:55:00	17	16,43	0,00
6:55:30	17	16,43	0,00
6:56:00	17	16,42	0,00
6:56:30	17	16,42	0,00
6:57:00	17	16,42	0,00
6:57:30	17	16,41	0,00
6:58:00	17	16,41	0,00
6:58:30	17	16,41	0,00
6:59:00	17	16,41	0,00
6:59:30	17	16,41	0,00
7:00:00	17	16,40	0,00
7:00:30	17	16,40	0,00
7:01:00	17	16,40	0,00
7:01:30	17	16,39	0,00
7:02:00	17	16,39	0,00
7:02:30	17	16,39	0,00
7:03:00	17	16,38	0,00
7:03:30	17	16,38	0,00
7:04:00	17	16,38	0,00
7:04:30	17	16,38	0,00
7:05:00	17	16,37	0,00
7:05:30	17	16,37	0,00
7:06:00	17	16,37	0,00
7:06:30	17	16,36	0,00
7:07:00	17	16,36	0,00
7:07:30	17	16,36	0,00
7:08:00	17	16,35	0,00
7:08:30	17	16,35	0,00
7:09:00	17	16,35	0,00
7:09:30	17	16,35	0,00
7:10:00	17	16,34	0,00
7:10:30	17	16,34	0,00
7:11:00	17	16,34	0,00
7:11:30	17	16,33	0,00
7:12:00	17	16,33	0,00
7:12:30	17	16,32	0,00
7:13:00	17	16,32	0,00
7:13:30	18	16,32	0,00
7:14:00	18	16,32	0,00
7:14:30	18	16,32	0,00
7:15:00	17	16,32	0,00
7:15:30	18	16,31	0,00
7:16:00	18	16,31	0,00
7:16:30	18	16,30	0,00
7:17:00	18	16,30	0,00
7:17:30	18	16,30	0,00
7:18:00	18	16,29	0,00
7:18:30	18	16,29	0,00
7:19:00	18	16,29	0,00
7:19:30	18	16,29	0,00
7:20:00	18	16,29	0,00
7:20:30	18	16,28	0,00
7:21:00	18	16,28	0,00
7:21:30	18	16,27	0,00
7:22:00	17	16,27	0,00
7:22:30	17	16,27	0,00
7:23:00	17	16,26	0,00
7:23:30	17	16,26	0,00
7:24:00	17	16,26	0,00
7:24:30	17	16,26	0,00
7:25:00	17	16,26	0,00
7:25:30	17	16,26	0,00
7:26:00	17	16,26	0,00
7:26:30	17	16,25	0,00
7:27:00	17	16,25	0,00
7:27:30	17	16,25	0,00
7:28:00	17	16,24	0,00
7:28:30	17	16,24	0,00
7:29:00	17	16,23	0,00
7:29:30	17	16,23	0,00
7:30:00	17	16,23	0,00
7:30:30	17	16,22	0,00
7:31:00	17	16,21	0,00
7:31:30	17	16,21	0,00
7:32:00	17	16,20	0,00
7:32:30	17	16,20	0,00
7:33:00	17	16,20	0,00
7:33:30	17	16,20	0,00
7:34:00	17	16,19	0,00
7:34:30	17	16,19	0,00
7:35:00	17	16,18	0,00
7:35:30	17	16,18	0,00
7:36:00	17	16,17	0,00
7:36:30	17	16,17	0,00
7:37:00	17	16,17	0,00
7:37:30	17	16,17	0,00
7:38:00	17	16,16	0,00
7:38:30	17	16,16	0,00
7:39:00	17	16,15	0,00
7:39:30	17	16,15	0,00
7:40:00	17	16,14	0,00
7:40:30	17	16,14	0,00
7:41:00	17	16,14	0,00
7:41:30	17	16,14	0,00
7:42:00	17	16,13	0,00
7:42:30	17	16,12	0,00
7:43:00	17	16,12	0,00
7:43:30	17	16,11	0,00
7:44:00	17	16,11	0,00
7:44:30	17	16,11	0,00
7:45:00	17	16,11	0,00
7:45:30	17	16,10	0,00
7:46:00	17	16,10	0,00
7:46:30	17	16,09	0,00
7:47:00	17	16,09	0,00
7:47:30	17	16,08	0,00
7:48:00	17	16,08	0,00
7:48:30	17	16,08	0,00
7:49:00	17	16,07	0,00
7:49:30	17	16,06	0,00
7:50:00	17	16,05	0,00
7:50:30	17	16,05	0,00
7:51:00	17	16,04	0,00
7:51:30	17	16,04	0,00
7:52:00	17	16,03	0,00
7:52:30	17	16,02	0,00
7:53:00	17	16,02	0,00
7:53:30	17	16,02	0,00
7:54:00	17	16,01	0,00
7:54:30	17	16,01	0,00
7:55:00	17	16,00	0,00
7:55:30	17	15,99	0,00
7:56:00	17	15,99	0,00
7:56:30	17	15,99	0,00
7:57:00	17	15,98	0,00
7:57:30	17	15,98	0,00
7:58:00	17	15,97	0,00
7:58:30	17	15,97	0,00
7:59:00	17	15,96	0,00
7:59:30	17	15,96	0,00
8:00:00	17	15,96	0,00
8:00:30	17	15,95	0,00
8:01:00	17	15,94	0,01
8:01:30	17	15,94	0,01
8:02:00	17	15,93	0,01
8:02:30	17	15,93	0,01
8:03:00	17	15,93	0,01
8:03:30	17	15,92	0,01
8:04:00	17	15,92	0,01
8:04:30	17	15,91	0,02
8:05:00	17	15,90	0,02
8:05:30	17	15,90	0,02
8:06:00	17	15,90	0,02
8:06:30	17	15,89	0,02
8:07:00	17	15,89	0,02
8:07:30	17	15,88	0,03
8:08:00	17	15,88	0,03
8:08:30	17	15,88	0,03
8:09:00	18	15,87	0,03
8:09:30	18	15,86	0,03
8:10:00	18	15,86	0,03
8:10:30	18	15,85	0,04
8:11:00	18	15,84	0,04
8:11:30	18	15,84	0,04
8:12:00	18	15,84	0,04
8:12:30	18	15,83	0,04
8:13:00	18	15,82	0,04
8:13:30	18	15,82	0,04
8:14:00	18	15,81	0,05
8:14:30	18	15,81	0,05
8:15:00	18	15,81	0,05
8:15:30	18	15,80	0,05
8:16:00	18	15,79	0,05
8:16:30	17	15,78	0,06
8:17:00	17	15,78	0,06
8:17:30	17	15,78	0,06
8:18:00	17	15,77	0,06
8:18:30	17	15,77	0,06
8:19:00	17	15,76	0,06
8:19:30	17	15,75	0,07
8:20:00	17	15,75	0,07
8:20:30	17	15,75	0,07
8:21:00	17	15,74	0,07
8:21:30	17	15,73	0,07
8:22:00	17	15,73	0,07
8:22:30	17	15,72	0,08
8:23:00	17	15,72	0,08
8:23:30	17	15,72	0,08
8:24:00	17	15,71	0,08
8:24:30	17	15,70	0,08
8:25:00	17	15,70	0,08
8:25:30	17	15,69	0,09
8:26:00	17	15,69	0,09
8:26:30	17	15,68	0,09
8:27:00	17	15,68	0,09
8:27:30	17	15,67	0,09
8:28:00	17	15,66	0,10
8:28:30	17	15,66	0,10
8:29:00	17	15,66	0,10
8:29:30	17	15,65	0,10
8:30:00	17	15,64	0,11
8:30:30	17	15,64	0,11
8:31:00	17	15,63	0,11
8:31:30	17	15,63	0,11
8:32:00	17	15,62	0,11
8:32:30	17	15,62	0,11
8:33:00	17	15,61	0,12
8:33:30	17	15,60	0,12
8:34:00	17	15,60	0,12
8:34:30	17	15,60	0,12
8:35:00	17	15,59	0,12
8:35:30	17	15,59	0,12
8:36:00	17	15,58	0,13
8:36:30	17	15,57	0,13
8:37:00	17	15,57	0,13
8:37:30	17	15,57	0,13
8:38:00	17	15,56	0,13
8:38:30	17	15,56	0,13
8:39:00	17	15,55	0,14
8:39:30	17	15,54	0,14
8:40:00	17	15,54	0,14
8:40:30	17	15,54	0,14
8:41:00	17	15,53	0,14
8:41:30	17	15,53	0,14
8:42:00	17	15,52	0,15
8:42:30	17	15,51	0,15
8:43:00	17	15,51	0,15
8:43:30	18	15,51	0,15
8:44:00	18	15,50	0,16
8:44:30	18	15,49	0,16
8:45:00	18	15,49	0,16
8:45:30	18	15,48	0,16
8:46:00	18	15,47	0,17
8:46:30	18	15,45	0,17
8:47:00	18	15,45	0,17
8:47:30	22	15,45	0,17
8:48:00	18	15,44	0,18
8:48:30	18	15,43	0,18
8:49:00	18	15,42	0,18
8:49:30	17	15,42	0,18
8:50:00	17	15,42	0,19
8:50:30	17	15,41	0,19
8:51:00	17	15,41	0,19
8:51:30	17	15,40	0,19
8:52:00	17	15,39	0,19
8:52:30	17	15,39	0,19
8:53:00	17	15,39	0,20
8:53:30	17	15,38	0,20
8:54:00	17	15,37	0,20
8:54:30	17	15,36	0,21
8:55:00	17	15,36	0,21
8:55:30	17	15,35	0,21
8:56:00	17	15,34	0,21
8:56:30	17	15,33	0,22
8:57:00	17	15,33	0,22
8:57:30	17	15,32	0,22
8:58:00	17	15,31	0,23
8:58:30	17	15,31	0,23
8:59:00	17	15,30	0,23
8:59:30	17	15,30	0,23
9:00:00	17	15,29	0,23
9:00:30	17	15,29	0,23
9:01:00	17	15,28	0,24
9:01:30	17	15,27	0,24
9:02:00	17	15,27	0,24
9:02:30	17	15,27	0,24
9:03:00	17	15,26	0,25
9:03:30	17	15,25	0,25
9:04:00	17	15,24	0,25
9:04:30	17	15,24	0,25
9:05:00	17	15,24	0,26
9:05:30	17	15,23	0,26
9:06:00	17	15,22	0,26
9:06:30	17	15,22	0,26
9:07:00	17	15,21	0,26
9:07:30	17	15,21	0,27
9:08:00	17	15,20	0,27
9:08:30	17	15,20	0,27
9:09:00	17	15,19	0,27
9:09:30	17	15,18	0,28
9:10:00	17	15,18	0,28
9:10:30	17	15,18	0,28
9:11:00	17	15,17	0,28
9:11:30	17	15,16	0,29
9:12:00	17	15,15	0,29
9:12:30	17	15,15	0,29
9:13:00	17	15,15	0,29
9:13:30	17	15,14	0,30
9:14:00	17	15,13	0,30
9:14:30	17	15,12	0,30
9:15:00	17	15,12	0,30
9:15:30	17	15,12	0,30
9:16:00	17	15,11	0,31
9:16:30	17	15,10	0,31
9:17:00	17	15,09	0,31
9:17:30	17	15,09	0,31
9:18:00	18	15,09	0,32
9:18:30	18	15,08	0,32
9:19:00	18	15,07	0,32
9:19:30	18	15,06	0,33
9:20:00	18	15,06	0,33
9:20:30	18	15,06	0,33
9:21:00	18	15,05	0,33
9:21:30	18	15,04	0,34
9:22:00	18	15,04	0,34
9:22:30	18	15,03	0,34
9:23:00	18	15,03	0,34
9:23:30	18	15,02	0,35
9:24:00	18	15,01	0,35
9:24:30	17	15,01	0,35
9:25:00	17	15,00	0,35
9:25:30	17	15,00	0,36
9:26:00	17	14,99	0,36
9:26:30	17	14,99	0,36
9:27:00	17	14,98	0,36
9:27:30	17	14,97	0,37
9:28:00	17	14,97	0,37
9:28:30	17	14,97	0,37
9:29:00	17	14,96	0,37
9:29:30	17	14,95	0,38
9:30:00	17	14,95	0,38
9:30:30	17	14,94	0,38
9:31:00	17	14,94	0,38
9:31:30	17	14,93	0,39
9:32:00	17	14,93	0,39
9:32:30	17	14,92	0,39
9:33:00	17	14,91	0,39
9:33:30	17	14,91	0,39
9:34:00	17	14,91	0,40
9:34:30	17	14,90	0,40
9:35:00	17	14,90	0,40
9:35:30	17	14,89	0,40
9:36:00	17	14,88	0,41
9:36:30	17	14,88	0,41
9:37:00	17	14,88	0,41
9:37:30	17	14,88	0,41
9:38:00	17	14,87	0,41
9:38:30	17	14,87	0,41
9:39:00	17	14,86	0,42
9:39:30	17	14,85	0,42
9:40:00	17	14,85	0,42
9:40:30	17	14,85	0,42
9:41:00	17	14,84	0,43
9:41:30	17	14,84	0,43
9:42:00	17	14,83	0,43
9:42:30	17	14,82	0,43
9:43:00	17	14,82	0,43
9:43:30	17	14,82	0,44
9:44:00	17	14,82	0,44
9:44:30	17	14,79	0,45
9:45:00	17	14,79	0,45
9:45:30	17	14,79	0,45
9:46:00	17	14,78	0,46
9:46:30	17	14,77	0,46
9:47:00	17	14,76	0,46
9:47:30	17	14,76	0,46
9:48:00	17	14,76	0,47
9:48:30	17	14,75	0,47
9:49:00	17	14,74	0,47
9:49:30	17	14,73	0,48
9:50:00	17	14,73	0,48
9:50:30	17	14,72	0,48
9:51:00	17	14,71	0,49
9:51:30	17	14,70	0,49
9:52:00	17	14,70	0,49
9:52:30	17	14,69	0,50
9:53:00	17	14,69	0,50
9:53:30	17	14,68	0,50
9:54:00	17	14,67	0,51
9:54:30	17	14,67	0,51
9:55:00	17	14,67	0,51
9:55:30	17	14,66	0,51
9:56:00	17	14,65	0,52
9:56:30	17	14,65	0,52
9:57:00	17	14,64	0,52
9:57:30	17	14,64	0,52
9:58:00	17	14,64	0,52
9:58:30	18	14,63	0,53
9:59:00	18	14,62	0,53
9:59:30	18	14,61	0,54
10:00:00	18	14,61	0,54
10:00:30	18	14,61	0,54
10:01:00	18	14,60	0,54
10:01:30	18	14,60	0,54
10:02:00	18	14,59	0,55
10:02:30	18	14,58	0,55
10:03:00	18	14,58	0,55
10:03:30	18	14,58	0,56
10:04:00	18	14,57	0,56
10:04:30	17	14,56	0,56
10:05:00	17	14,56	0,56
10:05:30	17	14,55	0,57
10:06:00	17	14,55	0,57
10:06:30	17	14,55	0,57
10:07:00	17	14,54	0,57
10:07:30	17	14,53	0,58
10:08:00	17	14,53	0,58
10:08:30	17	14,52	0,58
10:09:00	17	14,52	0,59
10:09:30	17	14,52	0,59
10:10:00	17	14,51	0,59
10:10:30	17	14,50	0,59
10:11:00	17	14,50	0,59
10:11:30	17	14,49	0,60
10:12:00	17	14,49	0,60
10:12:30	17	14,48	0,61
10:13:00	17	14,48	0,61
10:13:30	17	14,47	0,61
10:14:00	17	14,47	0,61
10:14:30	17	14,46	0,61
10:15:00	17	14,46	0,62
10:15:30	17	14,46	0,62
10:16:00	17	14,45	0,62
10:16:30	17	14,44	0,63
10:17:00	17	14,43	0,63
10:17:30	17	14,43	0,63
10:18:00	17	14,43	0,63
10:18:30	17	14,43	0,63
10:19:00	17	14,42	0,64
10:19:30	17	14,41	0,64
10:20:00	17	14,40	0,65
10:20:30	17	14,40	0,65
10:21:00	17	14,40	0,65
10:21:30	17	14,40	0,65
10:22:00	17	14,39	0,65
10:22:30	17	14,38	0,66
10:23:00	17	14,38	0,66
10:23:30	17	14,38	0,66
10:24:00	17	14,37	0,67
10:24:30	17	14,36	0,67
10:25:00	17	14,36	0,67
10:25:30	17	14,35	0,68
10:26:00	17	14,34	0,68
10:26:30	17	14,34	0,68
10:27:00	17	14,34	0,68
10:27:30	17	14,33	0,69
10:28:00	17	14,33	0,69
10:28:30	17	14,32	0,69
10:29:00	17	14,31	0,70
10:29:30	17	14,31	0,70
10:30:00	17	14,31	0,70
10:30:30	17	14,30	0,71
10:31:00	17	14,30	0,71
10:31:30	17	14,29	0,71
10:32:00	17	14,29	0,71
10:32:30	17	14,28	0,71
10:33:00	17	14,28	0,71
10:33:30	17	14,28	0,72
10:34:00	17	14,27	0,72
10:34:30	17	14,27	0,72
10:35:00	17	14,27	0,72
10:35:30	17	14,25	0,73
10:36:00	17	14,25	0,74
10:36:30	17	14,24	0,74
10:37:00	17	14,23	0,74
10:37:30	17	14,23	0,74
10:38:00	17	14,22	0,75
10:38:30	17	14,22	0,75
10:39:00	17	14,22	0,75
10:39:30	17	14,21	0,76
10:40:00	17	14,20	0,76
10:40:30	17	14,20	0,76
10:41:00	17	14,19	0,77
10:41:30	17	14,19	0,77
10:42:00	17	14,19	0,77
10:42:30	17	14,18	0,78
10:43:00	17	14,17	0,78
10:43:30	17	14,17	0,78
10:44:00	17	14,16	0,78
10:44:30	17	14,16	0,78
10:45:00	18	14,16	0,79
10:45:30	17	14,15	0,79
10:46:00	18	14,14	0,80
10:46:30	18	14,13	0,80
10:47:00	18	14,13	0,80
10:47:30	18	14,12	0,81
10:48:00	18	14,11	0,82
10:48:30	18	14,11	0,82
10:49:00	18	14,10	0,82
10:49:30	18	14,10	0,83
10:50:00	17	14,09	0,83
10:50:30	18	14,09	0,83
10:51:00	18	14,08	0,84
10:51:30	18	14,07	0,84
10:52:00	18	14,07	0,84
10:52:30	17	14,07	0,84
10:53:00	17	14,07	0,84
10:53:30	17	14,06	0,85
10:54:00	17	14,05	0,85
10:54:30	17	14,05	0,85
10:55:00	17	14,04	0,86
10:55:30	17	14,04	0,86
10:56:00	17	14,04	0,86
10:56:30	17	14,03	0,87
10:57:00	17	14,03	0,87
10:57:30	17	14,02	0,87
10:58:00	17	14,01	0,88
10:58:30	16	14,01	0,88
10:59:00	16	14,01	0,88
10:59:30	16	14,01	0,88
11:00:00	16	14,00	0,89
11:00:30	16	14,00	0,89
11:01:00	16	13,99	0,89
11:01:30	16	13,98	0,90
11:02:00	16	13,98	0,90
11:02:30	16	13,98	0,90
11:03:00	16	13,98	0,90
11:03:30	16	13,97	0,91
11:04:00	16	13,97	0,91
11:04:30	16	13,96	0,91
11:05:00	16	13,95	0,92
11:05:30	16	13,95	0,92
11:06:00	16	13,95	0,92
11:06:30	16	13,95	0,92
11:07:00	16	13,94	0,93
11:07:30	16	13,93	0,93
11:08:00	16	13,93	0,93
11:08:30	16	13,92	0,94
11:09:00	16	13,92	0,94
11:09:30	16	13,92	0,94
11:10:00	16	13,92	0,94
11:10:30	16	13,91	0,95
11:11:00	16	13,90	0,95
11:11:30	16	13,90	0,95
11:12:00	16	13,89	0,96
11:12:30	16	13,89	0,96
11:13:00	16	13,89	0,96
11:13:30	16	13,88	0,97
11:14:00	16	13,88	0,97
11:14:30	16	13,87	0,97
11:15:00	16	13,86	0,98
11:15:30	17	13,86	0,98
11:16:00	17	13,86	0,98
11:16:30	17	13,86	0,98
11:17:00	17	13,85	0,99
11:17:30	17	13,84	0,99
11:18:00	17	13,84	0,99
11:18:30	17	13,83	1,00
11:19:00	17	13,83	1,00
11:19:30	17	13,83	1,00
11:20:00	17	13,82	1,01
11:20:30	17	13,82	1,01
11:21:00	17	13,81	1,01
11:21:30	17	13,81	1,01
11:22:00	17	13,80	1,02
11:22:30	17	13,80	1,02
11:23:00	17	13,80	1,02
11:23:30	17	13,79	1,03
11:24:00	17	13,79	1,03
11:24:30	17	13,78	1,03
11:25:00	17	13,77	1,04
11:25:30	17	13,77	1,04
11:26:00	17	13,77	1,04
11:26:30	17	13,76	1,05
11:27:00	17	13,76	1,05
11:27:30	17	13,75	1,05
11:28:00	17	13,75	1,05
11:28:30	17	13,75	1,06
11:29:00	17	13,75	1,06
11:29:30	17	13,74	1,07
11:30:00	17	13,73	1,07
11:30:30	17	13,73	1,07
11:31:00	17	13,72	1,08
11:31:30	17	13,71	1,08
11:32:00	17	13,71	1,08
11:32:30	17	13,71	1,09
11:33:00	17	13,70	1,09
11:33:30	17	13,70	1,09
11:34:00	17	13,69	1,10
11:34:30	17	13,68	1,10
11:35:00	17	13,68	1,10
11:35:30	17	13,68	1,11
11:36:00	17	13,68	1,11
11:36:30	17	13,67	1,11
11:37:00	17	13,67	1,11
11:37:30	17	13,66	1,12
11:38:00	17	13,66	1,13
11:38:30	17	13,66	1,13
11:39:00	17	13,65	1,13
11:39:30	17	13,64	1,14
11:40:00	17	13,64	1,14
11:40:30	17	13,63	1,14
11:41:00	17	13,63	1,14
11:41:30	17	13,63	1,15
11:42:00	17	13,62	1,15
11:42:30	17	13,62	1,15
11:43:00	17	13,61	1,16
11:43:30	17	13,61	1,16
11:44:00	17	13,60	1,16
11:44:30	17	13,59	1,17
11:45:00	17	13,59	1,17
11:45:30	17	13,59	1,18
11:46:00	17	13,59	1,18
11:46:30	17	13,58	1,18
11:47:00	17	13,57	1,19
11:47:30	17	13,57	1,19
11:48:00	17	13,57	1,19
11:48:30	17	13,57	1,19
11:49:00	17	13,56	1,20
11:49:30	17	13,55	1,20
11:50:00	17	13,55	1,20
11:50:30	17	13,54	1,21
11:51:00	17	13,54	1,22
11:51:30	17	13,54	1,22
11:52:00	17	13,53	1,22
11:52:30	17	13,52	1,23
11:53:00	17	13,51	1,23
11:53:30	17	13,50	1,24
11:54:00	17	13,50	1,25
11:54:30	17	13,50	1,25
11:55:00	17	13,49	1,25
11:55:30	17	13,48	1,26
11:56:00	17	13,48	1,26
11:56:30	17	13,47	1,26
11:57:00	17	13,47	1,26
11:57:30	17	13,47	1,27
11:58:00	17	13,46	1,28
11:58:30	17	13,46	1,28
11:59:00	18	13,45	1,28
11:59:30	18	13,45	1,28
12:00:00	18	13,45	1,29
12:00:30	18	13,44	1,29
12:01:00	18	13,44	1,29
12:01:30	18	13,43	1,30
12:02:00	18	13,42	1,31
12:02:30	18	13,42	1,31
12:03:00	18	13,41	1,31
12:03:30	18	13,41	1,31
12:04:00	18	13,41	1,32
12:04:30	18	13,41	1,32
12:05:00	18	13,40	1,32
12:05:30	18	13,39	1,33
12:06:00	17	13,39	1,33
12:06:30	17	13,38	1,34
12:07:00	17	13,38	1,34
12:07:30	17	13,38	1,34
12:08:00	17	13,37	1,35
12:08:30	17	13,37	1,35
12:09:00	17	13,36	1,36
12:09:30	17	13,36	1,36
12:10:00	17	13,36	1,36
12:10:30	17	13,36	1,36
12:11:00	17	13,35	1,37
12:11:30	17	13,34	1,37
12:12:00	17	13,34	1,37
12:12:30	17	13,33	1,38
12:13:00	17	13,33	1,38
12:13:30	17	13,32	1,39
12:14:00	17	13,32	1,39
12:14:30	17	13,32	1,39
12:15:00	17	13,31	1,40
12:15:30	17	13,31	1,40
12:16:00	17	13,30	1,41
12:16:30	17	13,29	1,41
12:17:00	17	13,29	1,41
12:17:30	17	13,29	1,42
12:18:00	17	13,29	1,42
12:18:30	17	13,28	1,43
12:19:00	17	13,28	1,43
12:19:30	17	13,27	1,43
12:20:00	17	13,27	1,44
12:20:30	17	13,27	1,44
12:21:00	17	13,26	1,45
12:21:30	17	13,26	1,45
12:22:00	17	13,25	1,45
12:22:30	17	13,25	1,45
12:23:00	17	13,24	1,46
12:23:30	17	13,23	1,46
12:24:00	17	13,23	1,46
12:24:30	17	13,23	1,47
12:25:00	17	13,23	1,47
12:25:30	17	13,22	1,48
12:26:00	17	13,22	1,48
12:26:30	17	13,21	1,48
12:27:00	17	13,21	1,48
12:27:30	17	13,20	1,49
12:28:00	17	13,20	1,49
12:28:30	17	13,20	1,50
12:29:00	17	13,20	1,50
12:29:30	17	13,19	1,51
12:30:00	17	13,19	1,51
12:30:30	17	13,18	1,51
12:31:00	17	13,18	1,51
12:31:30	17	13,18	1,52
12:32:00	17	13,17	1,53
12:32:30	17	13,16	1,53
12:33:00	17	13,15	1,54
12:33:30	17	13,15	1,54
12:34:00	17	13,14	1,55
12:34:30	17	13,14	1,55
12:35:00	17	13,14	1,55
12:35:30	17	13,13	1,56
12:36:00	17	13,13	1,56
12:36:30	17	13,12	1,57
12:37:00	17	13,12	1,57
12:37:30	17	13,12	1,57
12:38:00	17	13,11	1,58
12:38:30	17	13,11	1,58
12:39:00	17	13,10	1,59
12:39:30	17	13,10	1,59
12:40:00	17	13,09	1,59
12:40:30	17	13,09	1,60
12:41:00	17	13,09	1,60
12:41:30	17	13,08	1,61
12:42:00	17	13,08	1,61
12:42:30	17	13,07	1,62
12:43:00	17	13,07	1,62
12:43:30	17	13,06	1,62
12:44:00	17	13,05	1,63
12:44:30	18	13,05	1,63
12:45:00	17	13,05	1,64
12:45:30	18	13,05	1,64
12:46:00	18	13,04	1,64
12:46:30	18	13,04	1,64
12:47:00	18	13,03	1,65
12:47:30	18	13,02	1,66
12:48:00	18	13,02	1,66
12:48:30	18	13,02	1,67
12:49:00	18	13,02	1,67
12:49:30	18	13,01	1,67
12:50:00	18	13,01	1,67
12:50:30	18	13,00	1,68
12:51:00	17	12,99	1,69
12:51:30	17	12,99	1,69
12:52:00	17	12,99	1,70
12:52:30	17	12,99	1,70
12:53:00	17	12,98	1,70
12:53:30	17	12,98	1,70
12:54:00	17	12,97	1,71
12:54:30	17	12,97	1,71
12:55:00	17	12,96	1,72
12:55:30	17	12,96	1,72
12:56:00	17	12,96	1,72
12:56:30	17	12,95	1,73
12:57:00	17	12,94	1,74
12:57:30	17	12,94	1,74
12:58:00	17	12,93	1,75
12:58:30	17	12,93	1,75
12:59:00	17	12,93	1,75
12:59:30	17	12,92	1,76
13:00:00	17	12,92	1,76
13:00:30	17	12,91	1,77
13:01:00	17	12,91	1,77
13:01:30	17	12,90	1,78
13:02:00	17	12,90	1,79
13:02:30	17	12,90	1,79
13:03:00	17	12,89	1,79
13:03:30	17	12,89	1,79
13:04:00	17	12,88	1,80
13:04:30	17	12,88	1,81
13:05:00	17	12,88	1,81
13:05:30	17	12,87	1,82
13:06:00	17	12,87	1,82
13:06:30	17	12,86	1,82
13:07:00	17	12,86	1,82
13:07:30	17	12,85	1,83
13:08:00	17	12,85	1,83
13:08:30	17	12,84	1,84
13:09:00	17	12,84	1,84
13:09:30	17	12,84	1,85
13:10:00	17	12,84	1,85
13:10:30	17	12,83	1,85
13:11:00	17	12,82	1,86
13:11:30	17	12,82	1,86
13:12:00	17	12,82	1,87
13:12:30	17	12,82	1,87
13:13:00	17	12,81	1,88
13:13:30	17	12,81	1,88
13:14:00	17	12,80	1,89
13:14:30	17	12,80	1,89
13:15:00	17	12,79	1,89
13:15:30	17	12,79	1,89
13:16:00	17	12,79	1,90
13:16:30	17	12,79	1,90
13:17:00	17	12,78	1,91
13:17:30	17	12,77	1,92
13:18:00	17	12,77	1,92
13:18:30	17	12,76	1,93
13:19:00	17	12,76	1,93
13:19:30	17	12,75	1,94
13:20:00	17	12,75	1,94
13:20:30	17	12,75	1,94
13:21:00	17	12,75	1,94
13:21:30	17	12,74	1,95
13:22:00	17	12,74	1,95
13:22:30	17	12,73	1,96
13:23:00	17	12,73	1,97
13:23:30	17	12,73	1,97
13:24:00	17	12,72	1,98
13:24:30	17	12,72	1,98
13:25:00	17	12,71	1,98
13:25:30	17	12,71	1,98
13:26:00	17	12,70	1,99
13:26:30	17	12,70	1,99
13:27:00	17	12,70	2,00
13:27:30	17	12,70	2,00
13:28:00	17	12,69	2,01
13:28:30	17	12,69	2,01
13:29:00	17	12,68	2,02
13:29:30	17	12,68	2,02
13:30:00	17	12,67	2,03
13:30:30	17	12,67	2,03
13:31:00	17	12,66	2,03
13:31:30	17	12,66	2,03
13:32:00	17	12,66	2,04
13:32:30	18	12,66	2,04
13:33:00	18	12,65	2,05
13:33:30	18	12,65	2,05
13:34:00	18	12,64	2,06
13:34:30	18	12,64	2,07
13:35:00	18	12,63	2,08
13:35:30	18	12,63	2,08
13:36:00	18	12,62	2,09
13:36:30	18	12,62	2,09
13:37:00	18	12,61	2,09
13:37:30	18	12,61	2,10
13:38:00	18	12,61	2,10
13:38:30	18	12,60	2,11
13:39:00	17	12,60	2,11
13:39:30	17	12,59	2,12
13:40:00	17	12,59	2,12
13:40:30	17	12,58	2,13
13:41:00	17	12,57	2,14
13:41:30	17	12,57	2,14
13:42:00	17	12,57	2,14
13:42:30	17	12,57	2,15
13:43:00	17	12,57	2,15
13:43:30	17	12,56	2,16
13:44:00	17	12,55	2,16
13:44:30	17	12,55	2,16
13:45:00	17	12,54	2,17
13:45:30	17	12,54	2,17
13:46:00	17	12,54	2,18
13:46:30	17	12,54	2,18
13:47:00	17	12,53	2,19
13:47:30	17	12,53	2,19
13:48:00	17	12,52	2,20
13:48:30	17	12,52	2,20
13:49:00	17	12,52	2,21
13:49:30	17	12,52	2,21
13:50:00	17	12,51	2,22
13:50:30	17	12,51	2,22
13:51:00	17	12,50	2,23
13:51:30	17	12,50	2,23
13:52:00	17	12,49	2,24
13:52:30	17	12,49	2,24
13:53:00	17	12,48	2,25
13:53:30	17	12,48	2,25
13:54:00	17	12,48	2,26
13:54:30	17	12,47	2,26
13:55:00	17	12,47	2,26
13:55:30	17	12,47	2,26
13:56:00	17	12,46	2,27
13:56:30	17	12,45	2,28
13:57:00	17	12,45	2,28
13:57:30	17	12,45	2,29
13:58:00	17	12,45	2,29
13:58:30	17	12,44	2,30
13:59:00	17	12,44	2,30
13:59:30	17	12,43	2,31
14:00:00	17	12,43	2,31
14:00:30	17	12,43	2,32
14:01:00	17	12,43	2,32
14:01:30	17	12,42	2,33
14:02:00	17	12,42	2,33
14:02:30	17	12,41	2,34
14:03:00	17	12,41	2,34
14:03:30	17	12,40	2,35
14:04:00	17	12,40	2,35
14:04:30	17	12,39	2,36
14:05:00	17	12,39	2,36
14:05:30	17	12,39	2,37
14:06:00	17	12,38	2,38
14:06:30	17	12,38	2,38
14:07:00	17	12,37	2,39
14:07:30	17	12,37	2,39
14:08:00	17	12,36	2,40
14:08:30	17	12,36	2,40
14:09:00	17	12,36	2,41
14:09:30	17	12,36	2,41
14:10:00	17	12,35	2,42
14:10:30	17	12,35	2,42
14:11:00	18	12,34	2,43
14:11:30	18	12,34	2,43
14:12:00	18	12,34	2,44
14:12:30	18	12,34	2,44
14:13:00	17	12,33	2,45
14:13:30	18	12,32	2,46
14:14:00	18	12,32	2,46
14:14:30	18	12,31	2,47
14:15:00	18	12,30	2,48
14:15:30	18	12,30	2,48
14:16:00	18	12,30	2,49
14:16:30	18	12,30	2,49
14:17:00	18	12,29	2,50
14:17:30	18	12,29	2,50
14:18:00	17	12,28	2,51
14:18:30	17	12,28	2,51
14:19:00	17	12,27	2,52
14:19:30	17	12,27	2,52
14:20:00	17	12,27	2,53
14:20:30	17	12,27	2,53
14:21:00	17	12,26	2,54
14:21:30	17	12,26	2,54
14:22:00	17	12,25	2,55
14:22:30	17	12,25	2,56
14:23:00	17	12,25	2,56
14:23:30	17	12,24	2,57
14:24:00	17	12,24	2,57
14:24:30	17	12,24	2,57
14:25:00	17	12,23	2,58
