Repository: ProgWizer/parser

File: project-root/data/Tests/Data Acquisition/2013 (508)/13-0221 MW.txt (part 1 of 7)
--Test Summary--
Full Path and File Name	
Instrument Name	SGSA/UCA
Instrument Type	Model 5265 SGSA/UCA
Instrument Serial Number	
Test Start Date	25.10.2013
Test Start Time	15:56:44
Test Stop Date	28.10.2013
Test Stop Time	8:21:16
Test Length	64:24:32
Final Sample Time Offset	64:24:30
Controller Schedule Name	
Sampling Period	30 seconds
Comments	T: 73C(40min); P: 3000psi; tap water
Information	WellID	Research
Information	Customer	Trican
Information	EngName	Pavel Lebedev
Information	CementClass	34%G+56%PVH Komp Black+10%SF-2 (BWOB)
Information	CementMfr	Dyckerhoff - Suhoy Log
Information	Additives	0.4%TWR-3+0.1%R-7 (BWOC)
Information	Density	1350
Information	BHCT	73
Information	BHST	
Information	FluidLoss	n/a
Information	JobType	Research
Calculated Value	CS_50	8:07:00
Calculated Value	CS_500	N/A
Calculated Value	SGS_Initial	4:35:30
Calculated Value	SGS_Final	5:36:30
Calculated Value	CS_Time8h	0,28 MPa
Calculated Value	CS_Time12h	1,45 MPa
Calculated Value	CS_Time24h	1,74 MPa
Calculated Value	CS_Time48h	1,81 MPa
Calculated Value	Time_SGS_100lb/100ft2	4:48:30
Calculated Value	Time_SGS_500lb/100ft2	5:16:00
Calculated Curve	Compressive Strength	Compressive strength type A (less than 14 lb/gal)
Calculated Curve	Static Gel Strength	Static gel strength
Initial Temperature (°C)	26 °C
Final Temperature (°C)	73 °C
Initial Pressure (psi)	3362 psi
Final Pressure (psi)	3019 psi
Initial Transit Time (microsec/in)	16,31 microsec/in
Final Transit Time (microsec/in)	13,51 microsec/in
Initial Gel Value	6438
Final Gel Value	6699
Initial Compressive Strength (MPa)	0,00 MPa
Final Compressive Strength (MPa)	1,83 MPa
Initial Static Gel Strength (lb/100ft2)	0,0 lb/100ft2
Final Static Gel Strength (lb/100ft2)	ERROR
--Data--
Time (HH:MM:SS)	Temperature (°C)	Pressure (psi)	Transit Time (microsec/in)	Gel Value	Compressive Strength (MPa)	Static Gel Strength (lb/100ft2)
0:00:00	26	3362	16,31	6438	0,00	0,0
0:00:30	26	3336	16,26	6452	0,02	0,1
0:01:00	26	3321	16,24	6466	0,02	0,3
0:01:30	26	3315	16,23	6469	0,03	0,4
0:02:00	26	3319	16,23	6476	0,03	0,5
0:02:30	26	3331	16,23	6474	0,03	0,7
0:03:00	27	3350	16,23	6473	0,03	0,8
0:03:30	27	3371	16,23	6467	0,03	1,0
0:04:00	28	3391	16,22	6467	0,03	1,1
0:04:30	28	3410	16,22	6458	0,03	1,2
0:05:00	28	3426	16,21	6458	0,03	1,4
0:05:30	29	3443	16,21	6451	0,04	1,5
0:06:00	29	3461	16,21	6449	0,04	1,6
0:06:30	29	3474	16,20	6443	0,04	1,8
0:07:00	30	3472	16,20	6441	0,04	1,9
0:07:30	30	3472	16,20	6436	0,04	2,0
0:08:00	31	3472	16,20	6432	0,04	2,2
0:08:30	31	3471	16,20	6426	0,04	2,3
0:09:00	32	3470	16,20	6427	0,04	2,5
0:09:30	32	3469	16,20	6419	0,04	2,6
0:10:00	33	3468	16,21	6422	0,04	2,7
0:10:30	33	3468	16,21	6418	0,04	2,9
0:11:00	34	3469	16,21	6421	0,04	3,0
0:11:30	34	3469	16,21	6422	0,04	3,1
0:12:00	35	3470	16,21	6421	0,04	3,3
0:12:30	35	3471	16,21	6425	0,04	3,4
0:13:00	36	3471	16,21	6425	0,04	3,5
0:13:30	36	3471	16,21	6428	0,04	3,7
0:14:00	37	3470	16,21	6426	0,04	3,8
0:14:30	38	3470	16,21	6428	0,04	3,9
0:15:00	38	3468	16,21	6424	0,04	4,1
0:15:30	39	3467	16,21	6427	0,04	4,2
0:16:00	39	3467	16,21	6426	0,04	4,4
0:16:30	40	3468	16,21	6421	0,04	4,5
0:17:00	40	3469	16,21	6419	0,03	4,6
0:17:30	41	3470	16,22	6416	0,03	4,8
0:18:00	42	3471	16,22	6413	0,03	4,9
0:18:30	42	3470	16,22	6412	0,03	5,0
0:19:00	43	3469	16,22	6407	0,03	5,2
0:19:30	43	3468	16,22	6410	0,03	5,3
0:20:00	44	3467	16,22	6408	0,03	5,4
0:20:30	44	3467	16,22	6410	0,03	5,6
0:21:00	45	3468	16,23	6409	0,03	5,7
0:21:30	46	3470	16,23	6406	0,03	5,9
0:22:00	46	3470	16,23	6404	0,03	6,0
0:22:30	47	3470	16,23	6402	0,03	6,1
0:23:00	48	3468	16,23	6404	0,03	6,3
0:23:30	48	3464	16,24	6402	0,03	6,4
0:24:00	48	3462	16,24	6398	0,03	6,5
0:24:30	49	3464	16,24	6397	0,02	6,7
0:25:00	50	3470	16,25	6392	0,02	6,8
0:25:30	50	3472	16,25	6389	0,02	6,9
0:26:00	51	3471	16,25	6384	0,02	7,1
0:26:30	51	3470	16,25	6386	0,02	7,2
0:27:00	52	3468	16,26	6380	0,02	7,4
0:27:30	53	3467	16,26	6378	0,02	7,5
0:28:00	53	3469	16,26	6378	0,02	7,6
0:28:30	54	3470	16,26	6370	0,02	7,8
0:29:00	54	3470	16,27	6369	0,01	7,9
0:29:30	55	3470	16,27	6370	0,01	8,0
0:30:00	56	3470	16,27	6362	0,01	8,2
0:30:30	56	3471	16,28	6364	0,01	8,3
0:31:00	57	3470	16,29	6364	0,01	8,4
0:31:30	57	3470	16,29	6358	0,01	8,6
0:32:00	58	3471	16,29	6354	0,01	8,7
0:32:30	59	3471	16,30	6355	0,00	8,8
0:33:00	59	3470	16,30	6353	0,00	9,0
0:33:30	60	3471	16,31	6345	0,00	9,1
0:34:00	60	3471	16,32	6345	0,00	9,3
0:34:30	61	3471	16,32	6339	0,00	9,4
0:35:00	62	3471	16,33	6336	0,00	9,5
0:35:30	62	3472	16,34	6332	0,00	9,7
0:36:00	63	3471	16,34	6332	0,00	9,8
0:36:30	63	3470	16,35	6327	0,00	9,9
0:37:00	64	3470	16,35	6327	0,00	10,1
0:37:30	65	3470	16,36	6321	0,00	10,2
0:38:00	65	3470	16,37	6318	0,00	10,3
0:38:30	66	3471	16,37	6314	0,00	10,5
0:39:00	66	3472	16,38	6310	0,00	10,6
0:39:30	67	3473	16,39	6313	0,00	10,8
0:40:00	68	3473	16,39	6305	0,00	10,9
0:40:30	68	3472	16,40	6302	0,00	11,0
0:41:00	69	3472	16,41	6304	0,00	11,2
0:41:30	69	3470	16,42	6297	0,00	11,3
0:42:00	70	3467	16,43	6294	0,00	11,4
0:42:30	70	3462	16,44	6294	0,00	11,6
0:43:00	70	3459	16,45	6289	0,00	11,7
0:43:30	71	3455	16,46	6283	0,00	11,8
0:44:00	71	3451	16,47	6282	0,00	12,0
0:44:30	71	3449	16,48	6280	0,00	12,1
0:45:00	71	3449	16,48	6279	0,00	12,3
0:45:30	72	3450	16,49	6274	0,00	12,4
0:46:00	72	3451	16,50	6272	0,00	12,5
0:46:30	72	3452	16,51	6269	0,00	12,7
0:47:00	72	3451	16,52	6264	0,00	12,8
0:47:30	72	3449	16,53	6263	0,00	12,9
0:48:00	72	3446	16,54	6262	0,00	13,1
0:48:30	73	3443	16,54	6258	0,00	13,2
0:49:00	73	3440	16,55	6258	0,00	13,3
0:49:30	73	3438	16,56	6254	0,00	13,5
0:50:00	73	3435	16,57	6254	0,00	13,6
0:50:30	73	3434	16,57	6250	0,00	13,7
0:51:00	73	3434	16,58	6254	0,00	13,9
0:51:30	73	3436	16,58	6247	0,00	14,0
0:52:00	73	3439	16,59	6246	0,00	14,2
0:52:30	73	3443	16,59	6248	0,00	14,3
0:53:00	73	3443	16,60	6240	0,00	14,4
0:53:30	73	3442	16,61	6240	0,00	14,6
0:54:00	73	3439	16,61	6240	0,00	14,7
0:54:30	73	3436	16,62	6239	0,00	14,8
0:55:00	73	3432	16,63	6233	0,00	15,0
0:55:30	73	3428	16,63	6235	0,00	15,1
0:56:00	73	3424	16,64	6233	0,00	15,2
0:56:30	73	3421	16,64	6228	0,00	15,4
0:57:00	73	3418	16,65	6226	0,00	15,5
0:57:30	73	3416	16,65	6224	0,00	15,7
0:58:00	73	3412	16,66	6218	0,00	15,8
0:58:30	73	3409	16,66	6220	0,00	15,9
0:59:00	73	3406	16,66	6218	0,00	16,1
0:59:30	73	3405	16,67	6217	0,00	16,2
1:00:00	73	3407	16,67	6214	0,00	16,3
1:00:30	73	3410	16,67	6211	0,00	16,5
1:01:00	73	3412	16,68	6209	0,00	16,6
1:01:30	73	3416	16,68	6207	0,00	16,7
1:02:00	73	3419	16,68	6205	0,00	16,9
1:02:30	73	3419	16,68	6201	0,00	17,0
1:03:00	73	3419	16,68	6197	0,00	17,2
1:03:30	73	3419	16,68	6199	0,00	17,3
1:04:00	73	3419	16,69	6196	0,00	17,4
1:04:30	73	3420	16,69	6192	0,00	17,6
1:05:00	73	3421	16,69	6189	0,00	17,7
1:05:30	73	3424	16,69	6183	0,00	17,8
1:06:00	73	3427	16,69	6184	0,00	18,0
1:06:30	73	3429	16,69	6179	0,00	18,1
1:07:00	73	3431	16,69	6176	0,00	18,2
1:07:30	73	3431	16,69	6176	0,00	18,4
1:08:00	73	3431	16,70	6174	0,00	18,5
1:08:30	73	3430	16,70	6173	0,00	18,6
1:09:00	73	3429	16,70	6168	0,00	18,8
1:09:30	73	3430	16,70	6165	0,00	18,9
1:10:00	73	3432	16,70	6166	0,00	19,1
1:10:30	73	3435	16,71	6159	0,00	19,2
1:11:00	73	3438	16,71	6159	0,00	19,3
1:11:30	73	3440	16,71	6155	0,00	19,5
1:12:00	73	3442	16,71	6155	0,00	19,6
1:12:30	73	3442	16,71	6149	0,00	19,7
1:13:00	73	3441	16,71	6148	0,00	19,9
1:13:30	73	3441	16,71	6141	0,00	20,0
1:14:00	73	3440	16,71	6140	0,00	20,1
1:14:30	73	3441	16,72	6140	0,00	20,3
1:15:00	73	3443	16,71	6136	0,00	20,4
1:15:30	73	3446	16,71	6132	0,00	20,6
1:16:00	73	3448	16,72	6131	0,00	20,7
1:16:30	73	3451	16,72	6129	0,00	20,8
1:17:00	73	3452	16,72	6126	0,00	21,0
1:17:30	73	3453	16,72	6122	0,00	21,1
1:18:00	73	3453	16,72	6119	0,00	21,2
1:18:30	73	3452	16,72	6115	0,00	21,4
1:19:00	73	3450	16,72	6109	0,00	21,5
1:19:30	73	3448	16,72	6111	0,00	21,6
1:20:00	73	3446	16,72	6111	0,00	21,8
1:20:30	73	3445	16,72	6105	0,00	21,9
1:21:00	73	3445	16,73	6108	0,00	22,1
1:21:30	73	3446	16,73	6103	0,00	22,2
1:22:00	73	3447	16,73	6102	0,00	22,3
1:22:30	73	3448	16,73	6098	0,00	22,5
1:23:00	73	3449	16,73	6093	0,00	22,6
1:23:30	73	3450	16,73	6094	0,00	22,7
1:24:00	73	3450	16,73	6088	0,00	22,9
1:24:30	73	3449	16,73	6085	0,00	23,0
1:25:00	73	3447	16,73	6087	0,00	23,1
1:25:30	73	3445	16,73	6078	0,00	23,3
1:26:00	73	3445	16,73	6080	0,00	23,4
1:26:30	73	3445	16,73	6072	0,00	23,5
1:27:00	73	3445	16,73	6072	0,00	23,7
1:27:30	73	3447	16,73	6074	0,00	23,8
1:28:00	73	3449	16,73	6072	0,00	24,0
1:28:30	73	3450	16,74	6067	0,00	24,1
1:29:00	73	3450	16,74	6063	0,00	24,2
1:29:30	73	3450	16,73	6059	0,00	24,4
1:30:00	73	3449	16,74	6061	0,00	24,5
1:30:30	73	3447	16,74	6064	0,00	24,6
1:31:00	73	3446	16,74	6055	0,00	24,8
1:31:30	73	3445	16,74	6055	0,00	24,9
1:32:00	73	3445	16,74	6048	0,00	25,0
1:32:30	73	3446	16,74	6046	0,00	25,2
1:33:00	73	3448	16,74	6042	0,00	25,3
1:33:30	73	3449	16,74	6046	0,00	25,5
1:34:00	73	3451	16,74	6043	0,00	25,6
1:34:30	73	3451	16,74	6040	0,00	25,7
1:35:00	73	3451	16,74	6040	0,00	25,9
1:35:30	73	3449	16,74	6035	0,00	26,0
1:36:00	73	3449	16,74	6034	0,00	26,1
1:36:30	73	3448	16,75	6028	0,00	26,3
1:37:00	73	3448	16,75	6033	0,00	26,4
1:37:30	73	3448	16,74	6026	0,00	26,5
1:38:00	73	3448	16,74	6026	0,00	26,7
1:38:30	73	3448	16,74	6021	0,00	26,8
1:39:00	73	3448	16,75	6021	0,00	27,0
1:39:30	73	3449	16,74	6020	0,00	27,1
1:40:00	73	3449	16,74	6020	0,00	27,2
1:40:30	73	3449	16,75	6014	0,00	27,4
1:41:00	73	3449	16,75	6012	0,00	27,5
1:41:30	73	3449	16,74	6010	0,00	27,6
1:42:00	73	3448	16,75	6013	0,00	27,8
1:42:30	73	3448	16,75	6007	0,00	27,9
1:43:00	73	3447	16,75	6005	0,00	28,0
1:43:30	73	3447	16,75	6003	0,00	28,2
1:44:00	73	3447	16,75	6003	0,00	28,3
1:44:30	73	3448	16,75	5998	0,00	28,4
1:45:00	73	3449	16,75	5998	0,00	28,6
1:45:30	73	3449	16,75	5995	0,00	28,7
1:46:00	73	3450	16,75	5998	0,00	28,9
1:46:30	73	3450	16,75	5995	0,00	29,0
1:47:00	73	3450	16,75	5991	0,00	29,1
1:47:30	73	3449	16,75	5992	0,00	29,3
1:48:00	73	3448	16,75	5990	0,00	29,4
1:48:30	73	3447	16,75	5989	0,00	29,5
1:49:00	73	3446	16,75	5987	0,00	29,7
1:49:30	73	3446	16,75	5984	0,00	29,8
1:50:00	73	3446	16,75	5978	0,00	29,9
1:50:30	73	3447	16,75	5980	0,00	30,1
1:51:00	73	3448	16,75	5981	0,00	30,2
1:51:30	73	3448	16,75	5976	0,00	30,4
1:52:00	73	3447	16,75	5975	0,00	30,5
1:52:30	73	3446	16,75	5975	0,00	30,6
1:53:00	73	3445	16,75	5969	0,00	30,8
1:53:30	73	3445	16,76	5969	0,00	30,9
1:54:00	73	3445	16,76	5965	0,00	31,0
1:54:30	73	3445	16,76	5967	0,00	31,2
1:55:00	73	3447	16,76	5967	0,00	31,3
1:55:30	73	3449	16,76	5964	0,00	31,4
1:56:00	73	3450	16,76	5964	0,00	31,6
1:56:30	73	3450	16,76	5962	0,00	31,7
1:57:00	73	3450	16,76	5961	0,00	31,9
1:57:30	73	3447	16,76	5961	0,00	32,0
1:58:00	73	3444	16,76	5961	0,00	32,1
1:58:30	73	3442	16,76	5955	0,00	32,3
1:59:00	73	3439	16,76	5954	0,00	32,4
1:59:30	73	3438	16,76	5955	0,00	32,5
2:00:00	73	3438	16,76	5953	0,00	32,7
2:00:30	73	3439	16,76	5953	0,00	32,8
2:01:00	73	3440	16,76	5951	0,00	32,9
2:01:30	73	3440	16,76	5947	0,00	33,1
2:02:00	73	3440	16,76	5948	0,00	33,2
2:02:30	73	3439	16,76	5945	0,00	33,3
2:03:00	73	3437	16,76	5948	0,00	33,5
2:03:30	73	3435	16,76	5944	0,00	33,6
2:04:00	73	3433	16,76	5944	0,00	33,8
2:04:30	73	3432	16,76	5942	0,00	33,9
2:05:00	73	3432	16,76	5937	0,00	34,0
2:05:30	73	3434	16,76	5939	0,00	34,2
2:06:00	73	3435	16,76	5939	0,00	34,3
2:06:30	73	3436	16,76	5938	0,00	34,4
2:07:00	73	3436	16,76	5938	0,00	34,6
2:07:30	73	3435	16,76	5931	0,00	34,7
2:08:00	73	3433	16,76	5933	0,00	34,8
2:08:30	73	3431	16,76	5930	0,00	35,0
2:09:00	73	3429	16,76	5928	0,00	35,1
2:09:30	73	3428	16,76	5930	0,00	35,3
2:10:00	73	3428	16,76	5928	0,00	35,4
2:10:30	73	3429	16,76	5924	0,00	35,5
2:11:00	73	3430	16,76	5924	0,00	35,7
2:11:30	73	3431	16,76	5921	0,00	35,8
2:12:00	73	3431	16,76	5925	0,00	35,9
2:12:30	73	3431	16,76	5918	0,00	36,1
2:13:00	73	3430	16,76	5921	0,00	36,2
2:13:30	73	3429	16,76	5920	0,00	36,3
2:14:00	73	3427	16,76	5919	0,00	36,5
2:14:30	73	3427	16,76	5915	0,00	36,6
2:15:00	73	3427	16,76	5918	0,00	36,8
2:15:30	73	3427	16,77	5917	0,00	36,9
2:16:00	73	3428	16,76	5911	0,00	37,0
2:16:30	73	3429	16,76	5913	0,00	37,2
2:17:00	73	3430	16,77	5910	0,00	37,3
2:17:30	73	3430	16,77	5913	0,00	37,4
2:18:00	73	3430	16,76	5908	0,00	37,6
2:18:30	73	3429	16,76	5908	0,00	37,7
2:19:00	73	3428	16,76	5904	0,00	37,8
2:19:30	73	3427	16,76	5905	0,00	38,0
2:20:00	73	3427	16,76	5901	0,00	38,1
2:20:30	73	3427	16,76	5902	0,00	38,2
2:21:00	73	3427	16,76	5903	0,00	38,4
2:21:30	73	3428	16,76	5905	0,00	38,5
2:22:00	73	3428	16,76	5895	0,00	38,7
2:22:30	73	3428	16,76	5895	0,00	38,8
2:23:00	73	3428	16,76	5899	0,00	38,9
2:23:30	73	3427	16,76	5891	0,00	39,1
2:24:00	73	3427	16,76	5894	0,00	39,2
2:24:30	73	3427	16,76	5895	0,00	39,3
2:25:00	73	3427	16,76	5892	0,00	39,5
2:25:30	73	3428	16,76	5892	0,00	39,6
2:26:00	73	3430	16,76	5890	0,00	39,7
2:26:30	73	3432	16,77	5892	0,00	39,9
2:27:00	73	3433	16,76	5887	0,00	40,0
2:27:30	73	3432	16,76	5888	0,00	40,2
2:28:00	73	3431	16,76	5888	0,00	40,3
2:28:30	73	3428	16,77	5887	0,00	40,4
2:29:00	73	3425	16,77	5886	0,00	40,6
2:29:30	73	3422	16,77	5884	0,00	40,7
2:30:00	73	3421	16,77	5880	0,00	40,8
2:30:30	73	3420	16,77	5882	0,00	41,0
2:31:00	73	3421	16,77	5879	0,00	41,1
2:31:30	73	3422	16,77	5878	0,00	41,2
2:32:00	73	3424	16,77	5879	0,00	41,4
2:32:30	73	3425	16,77	5874	0,00	41,5
2:33:00	73	3425	16,77	5875	0,00	41,7
2:33:30	73	3423	16,77	5879	0,00	41,8
2:34:00	73	3421	16,77	5872	0,00	41,9
2:34:30	73	3419	16,77	5873	0,00	42,1
2:35:00	73	3418	16,77	5874	0,00	42,2
2:35:30	73	3419	16,77	5874	0,00	42,3
2:36:00	73	3420	16,77	5873	0,00	42,5
2:36:30	73	3423	16,77	5873	0,00	42,6
2:37:00	73	3427	16,77	5873	0,00	42,7
2:37:30	73	3430	16,77	5871	0,00	42,9
2:38:00	73	3432	16,77	5870	0,00	43,0
2:38:30	73	3432	16,77	5867	0,00	43,1
2:39:00	73	3431	16,77	5868	0,00	43,3
2:39:30	73	3428	16,77	5865	0,00	43,4
2:40:00	73	3425	16,77	5862	0,00	43,6
2:40:30	73	3420	16,77	5866	0,00	43,7
2:41:00	73	3417	16,77	5863	0,00	43,8
2:41:30	73	3414	16,77	5863	0,00	44,0
2:42:00	73	3413	16,77	5865	0,00	44,1
2:42:30	73	3413	16,77	5861	0,00	44,2
2:43:00	73	3414	16,77	5864	0,00	44,4
2:43:30	73	3415	16,77	5859	0,00	44,5
2:44:00	73	3416	16,77	5863	0,00	44,6
2:44:30	73	3415	16,77	5857	0,00	44,8
2:45:00	73	3414	16,77	5857	0,00	44,9
2:45:30	73	3411	16,77	5860	0,00	45,1
2:46:00	73	3409	16,77	5857	0,00	45,2
2:46:30	73	3407	16,77	5858	0,00	45,3
2:47:00	73	3405	16,77	5858	0,00	45,5
2:47:30	73	3405	16,77	5852	0,00	45,6
2:48:00	73	3405	16,77	5850	0,00	45,7
2:48:30	73	3406	16,77	5855	0,00	45,9
2:49:00	73	3407	16,77	5849	0,00	46,0
2:49:30	73	3408	16,77	5853	0,00	46,1
2:50:00	73	3408	16,77	5850	0,00	46,3
2:50:30	73	3407	16,77	5852	0,00	46,4
2:51:00	73	3405	16,77	5850	0,00	46,6
2:51:30	73	3404	16,77	5848	0,00	46,7
2:52:00	73	3402	16,77	5845	0,00	46,8
2:52:30	73	3402	16,78	5851	0,00	47,0
2:53:00	73	3402	16,77	5843	0,00	47,1
2:53:30	73	3403	16,78	5845	0,00	47,2
2:54:00	73	3404	16,78	5843	0,00	47,4
2:54:30	73	3405	16,77	5846	0,00	47,5
2:55:00	73	3405	16,77	5841	0,00	47,6
2:55:30	73	3404	16,77	5843	0,00	47,8
2:56:00	73	3404	16,77	5839	0,00	47,9
2:56:30	73	3403	16,78	5843	0,00	48,0
2:57:00	73	3403	16,77	5842	0,00	48,2
2:57:30	73	3402	16,77	5839	0,00	48,3
2:58:00	73	3402	16,77	5840	0,00	48,5
2:58:30	73	3402	16,78	5834	0,00	48,6
2:59:00	73	3402	16,78	5838	0,00	48,7
2:59:30	73	3403	16,77	5835	0,00	48,9
3:00:00	73	3403	16,77	5833	0,00	49,0
3:00:30	73	3403	16,77	5832	0,00	49,1
3:01:00	73	3403	16,78	5831	0,00	49,3
3:01:30	73	3402	16,78	5833	0,00	49,4
3:02:00	73	3402	16,77	5835	0,00	49,5
3:02:30	73	3402	16,77	5830	0,00	49,7
3:03:00	73	3402	16,77	5831	0,00	49,8
3:03:30	73	3402	16,77	5827	0,00	50,0
3:04:00	73	3402	16,77	5828	0,00	50,1
3:04:30	73	3402	16,77	5824	0,00	50,2
3:05:00	73	3402	16,78	5827	0,00	50,4
3:05:30	73	3402	16,78	5824	0,00	50,5
3:06:00	73	3402	16,77	5820	0,00	50,6
3:06:30	73	3402	16,78	5825	0,00	50,8
3:07:00	73	3402	16,78	5822	0,00	50,9
3:07:30	73	3402	16,78	5825	0,00	51,0
3:08:00	73	3402	16,78	5820	0,00	51,2
3:08:30	73	3402	16,78	5821	0,00	51,3
3:09:00	73	3402	16,78	5823	0,00	51,5
3:09:30	73	3402	16,78	5822	0,00	51,6
3:10:00	73	3401	16,78	5820	0,00	51,7
3:10:30	73	3401	16,78	5817	0,00	51,9
3:11:00	73	3400	16,78	5816	0,00	52,0
3:11:30	73	3400	16,78	5815	0,00	52,1
3:12:00	73	3400	16,78	5815	0,00	52,3
3:12:30	73	3401	16,78	5814	0,00	52,4
3:13:00	73	3402	16,78	5815	0,00	52,5
3:13:30	73	3403	16,78	5814	0,00	52,7
3:14:00	73	3403	16,78	5811	0,00	52,8
3:14:30	73	3402	16,78	5810	0,00	52,9
3:15:00	73	3403	16,78	5809	0,00	53,1
3:15:30	73	3402	16,78	5807	0,00	53,2
3:16:00	73	3402	16,78	5808	0,00	53,4
3:16:30	73	3402	16,78	5805	0,00	53,5
3:17:00	73	3403	16,78	5804	0,00	53,6
3:17:30	73	3403	16,78	5806	0,00	53,8
3:18:00	73	3403	16,78	5803	0,00	53,9
3:18:30	73	3403	16,78	5806	0,00	54,0
3:19:00	73	3402	16,78	5802	0,00	54,2
3:19:30	73	3400	16,78	5799	0,00	54,3
3:20:00	73	3398	16,78	5795	0,00	54,4
3:20:30	73	3397	16,78	5798	0,00	54,6
3:21:00	73	3396	16,78	5793	0,00	54,7
3:21:30	73	3395	16,78	5797	0,00	54,9
3:22:00	73	3395	16,78	5792	0,00	55,0
3:22:30	73	3396	16,78	5789	0,00	55,1
3:23:00	73	3396	16,78	5791	0,00	55,3
3:23:30	73	3395	16,78	5796	0,00	55,4
3:24:00	73	3394	16,78	5790	0,00	55,5
3:24:30	73	3395	16,78	5790	0,00	55,7
3:25:00	73	3395	16,78	5785	0,00	55,8
3:25:30	73	3395	16,78	5786	0,00	55,9
3:26:00	73	3396	16,78	5787	0,00	56,1
3:26:30	73	3395	16,78	5787	0,00	56,2
3:27:00	73	3395	16,78	5783	0,00	56,4
3:27:30	73	3394	16,78	5784	0,00	56,5
3:28:00	73	3393	16,78	5778	0,00	56,6
3:28:30	73	3392	16,78	5785	0,00	56,8
3:29:00	73	3391	16,78	5776	0,00	56,9
3:29:30	73	3390	16,78	5778	0,00	57,0
3:30:00	73	3390	16,79	5776	0,00	57,2
3:30:30	73	3389	16,79	5773	0,00	57,3
3:31:00	73	3388	16,79	5774	0,00	57,4
3:31:30	73	3388	16,79	5770	0,00	57,6
3:32:00	73	3388	16,79	5773	0,00	57,7
3:32:30	73	3388	16,79	5770	0,00	57,8
3:33:00	73	3388	16,79	5771	0,00	58,0
3:33:30	73	3389	16,79	5762	0,00	58,1
3:34:00	73	3389	16,79	5768	0,00	58,3
3:34:30	73	3389	16,79	5762	0,00	58,4
3:35:00	73	3388	16,79	5762	0,00	58,5
3:35:30	73	3386	16,79	5763	0,00	58,7
3:36:00	73	3384	16,79	5759	0,00	58,8
3:36:30	73	3381	16,79	5759	0,00	58,9
3:37:00	73	3379	16,79	5754	0,00	59,1
3:37:30	73	3378	16,79	5753	0,00	59,2
3:38:00	73	3378	16,79	5753	0,00	59,3
3:38:30	73	3377	16,79	5751	0,00	59,5
3:39:00	73	3377	16,79	5750	0,00	59,6
3:39:30	73	3377	16,80	5749	0,00	59,8
3:40:00	73	3376	16,80	5746	0,00	59,9
3:40:30	73	3377	16,80	5746	0,00	60,0
3:41:00	73	3378	16,80	5743	0,00	60,2
3:41:30	73	3379	16,80	5740	0,00	60,3
3:42:00	73	3379	16,80	5739	0,00	60,4
3:42:30	73	3378	16,80	5740	0,00	60,6
3:43:00	73	3376	16,80	5738	0,00	60,7
3:43:30	73	3373	16,80	5735	0,00	60,8
3:44:00	73	3369	16,80	5732	0,00	61,0
3:44:30	73	3365	16,80	5727	0,00	61,1
3:45:00	73	3362	16,80	5726	0,00	61,3
3:45:30	73	3361	16,80	5724	0,00	61,4
3:46:00	73	3362	16,80	5723	0,00	61,5
3:46:30	73	3363	16,80	5716	0,00	61,7
3:47:00	73	3364	16,80	5719	0,00	61,8
3:47:30	73	3366	16,80	5716	0,00	61,9
3:48:00	73	3368	16,81	5711	0,00	62,1
3:48:30	73	3370	16,81	5715	0,00	62,2
3:49:00	73	3370	16,80	5711	0,00	62,3
3:49:30	73	3368	16,81	5705	0,00	62,5
3:50:00	73	3365	16,81	5703	0,00	62,6
3:50:30	73	3361	16,81	5702	0,00	62,7
3:51:00	73	3357	16,81	5707	0,00	62,9
3:51:30	73	3352	16,81	5698	0,00	63,0
3:52:00	73	3349	16,81	5691	0,00	63,2
3:52:30	73	3347	16,81	5693	0,00	63,3
3:53:00	73	3348	16,81	5692	0,00	63,4
3:53:30	73	3348	16,81	5683	0,00	63,6
3:54:00	73	3348	16,81	5686	0,00	63,7
3:54:30	73	3349	16,81	5682	0,00	63,8
3:55:00	73	3348	16,81	5675	0,00	64,0
3:55:30	73	3345	16,82	5674	0,00	64,1
3:56:00	73	3345	16,82	5677	0,00	64,2
3:56:30	73	3346	16,82	5677	0,00	64,4
3:57:00	73	3348	16,82	5670	0,00	64,5
3:57:30	73	3351	16,82	5669	0,00	64,7
3:58:00	73	3353	16,82	5671	0,00	64,8
3:58:30	73	3353	16,82	5664	0,00	64,9
3:59:00	73	3352	16,82	5665	0,00	65,1
3:59:30	73	3350	16,82	5664	0,00	65,2
4:00:00	73	3347	16,82	5657	0,00	65,3
4:00:30	73	3342	16,82	5652	0,00	65,5
4:01:00	73	3337	16,82	5656	0,00	65,6
4:01:30	73	3331	16,82	5652	0,00	65,7
4:02:00	73	3327	16,82	5650	0,00	65,9
4:02:30	73	3325	16,83	5646	0,00	66,0
4:03:00	73	3323	16,83	5643	0,00	66,2
4:03:30	73	3323	16,83	5644	0,00	66,3
4:04:00	73	3323	16,83	5640	0,00	66,4
4:04:30	73	3323	16,83	5635	0,00	66,6
4:05:00	73	3323	16,83	5635	0,00	66,7
4:05:30	73	3322	16,83	5633	0,00	66,8
4:06:00	73	3319	16,83	5629	0,00	67,0
4:06:30	73	3316	16,83	5631	0,00	67,1
4:07:00	73	3313	16,83	5624	0,00	67,2
4:07:30	73	3310	16,84	5617	0,00	67,4
4:08:00	73	3307	16,84	5622	0,00	67,5
4:08:30	73	3306	16,84	5617	0,00	67,6
4:09:00	73	3305	16,84	5612	0,00	67,8
4:09:30	73	3305	16,84	5618	0,00	67,9
4:10:00	73	3306	16,84	5613	0,00	68,1
4:10:30	73	3305	16,84	5611	0,00	68,2
4:11:00	73	3303	16,84	5609	0,00	68,3
4:11:30	73	3301	16,84	5606	0,00	68,5
4:12:00	73	3299	16,84	5605	0,00	68,6
4:12:30	73	3296	16,84	5599	0,00	68,7
4:13:00	73	3295	16,84	5599	0,00	68,9
4:13:30	73	3294	16,84	5602	0,00	69,0
4:14:00	73	3293	16,85	5599	0,00	69,1
4:14:30	73	3293	16,85	5592	0,00	69,3
4:15:00	73	3293	16,85	5598	0,00	69,4
4:15:30	73	3293	16,85	5593	0,00	69,6
4:16:00	73	3293	16,85	5592	0,00	69,7
4:16:30	73	3292	16,85	5589	0,00	69,8
4:17:00	73	3290	16,85	5587	0,00	70,0
4:17:30	73	3288	16,85	5587	0,00	70,1
4:18:00	73	3286	16,85	5583	0,00	70,2
4:18:30	73	3284	16,85	5582	0,00	70,4
4:19:00	73	3283	16,85	5581	0,00	70,5
4:19:30	73	3283	16,85	5575	0,00	70,6
4:20:00	73	3283	16,85	5578	0,00	70,8
4:20:30	73	3284	16,85	5585	0,00	70,9
4:21:00	73	3284	16,86	5574	0,00	71,1
4:21:30	73	3283	16,86	5572	0,00	71,2
4:22:00	73	3282	16,86	5578	0,00	71,3
4:22:30	73	3281	16,86	5571	0,00	71,5
4:23:00	73	3279	16,86	5570	0,00	71,6
4:23:30	73	3276	16,86	5574	0,00	71,7
4:24:00	73	3274	16,86	5571	0,00	71,9
4:24:30	73	3273	16,86	5572	0,00	72,0
4:25:00	73	3272	16,86	5566	0,00	72,1
4:25:30	73	3272	16,86	5558	0,00	72,3
4:26:00	73	3272	16,86	5562	0,00	72,4
4:26:30	73	3272	16,86	5562	0,00	72,5
4:27:00	73	3271	16,86	5558	0,00	72,7
4:27:30	73	3270	16,87	5562	0,00	72,8
4:28:00	73	3270	16,87	5557	0,00	73,0
4:28:30	73	3268	16,87	5560	0,00	73,1
4:29:00	73	3266	16,87	5568	0,00	73,2
4:29:30	73	3265	16,87	5563	0,00	73,4
4:30:00	73	3265	16,87	5557	0,00	73,5
4:30:30	73	3265	16,87	5560	0,00	73,6
4:31:00	73	3265	16,87	5562	0,00	73,8
4:31:30	73	3265	16,87	5554	0,00	73,9
4:32:00	73	3264	16,87	5554	0,00	74,0
4:32:30	73	3263	16,87	5553	0,00	74,2
4:33:00	73	3262	16,87	5556	0,00	74,3
4:33:30	73	3262	16,87	5557	0,00	74,5
4:34:00	73	3262	16,87	5556	0,00	74,6
4:34:30	73	3264	16,87	5557	0,00	74,7
4:35:00	73	3266	16,88	5557	0,00	74,9
4:35:30	73	3267	16,88	5555	0,00	75,0
4:36:00	73	3267	16,88	5555	0,00	76,1
4:36:30	73	3265	16,88	5555	0,00	75,5
4:37:00	73	3263	16,88	5559	0,00	80,4
4:37:30	73	3258	16,89	5559	0,00	81,1
4:38:00	73	3254	16,89	5556	0,00	76,3
4:38:30	73	3249	16,89	5561	0,00	82,8
4:39:00	73	3245	16,89	5560	0,00	81,6
4:39:30	73	3242	16,89	5559	0,00	81,1
4:40:00	73	3239	16,89	5555	0,00	75,8
4:40:30	73	3238	16,89	5561	0,00	83,1
4:41:00	73	3238	16,89	5558	0,00	79,3
4:41:30	73	3237	16,90	5566	0,00	89,2
4:42:00	73	3236	16,90	5561	0,00	83,0
4:42:30	73	3235	16,90	5564	0,00	86,7
4:43:00	73	3232	16,90	5562	0,00	84,4
4:43:30	73	3229	16,90	5566	0,00	89,1
4:44:00	73	3226	16,90	5568	0,00	92,5
4:44:30	73	3224	16,91	5567	0,00	90,6
4:45:00	73	3222	16,91	5565	0,00	88,4
4:45:30	73	3221	16,91	5570	0,00	94,1
4:46:00	73	3220	16,91	5573	0,00	97,9
4:46:30	73	3219	16,91	5571	0,00	96,0
4:47:00	73	3218	16,91	5574	0,00	99,2
4:47:30	73	3217	16,91	5573	0,00	98,2
4:48:00	73	3216	16,91	5577	0,00	102,9
4:48:30	73	3215	16,91	5581	0,00	107,8
4:49:00	73	3213	16,92	5578	0,00	104,9
4:49:30	73	3212	16,91	5578	0,00	104,8
4:50:00	73	3210	16,92	5586	0,00	114,7
4:50:30	73	3209	16,92	5582	0,00	109,6
4:51:00	73	3208	16,92	5589	0,00	118,5
4:51:30	73	3207	16,92	5594	0,00	125,3
4:52:00	73	3206	16,92	5595	0,00	126,2
4:52:30	73	3204	16,92	5593	0,00	124,3
4:53:00	73	3202	16,92	5604	0,00	138,5
4:53:30	73	3200	16,93	5602	0,00	134,9
4:54:00	73	3199	16,93	5606	0,00	140,3
4:54:30	73	3198	16,93	5612	0,00	148,9
4:55:00	73	3197	16,93	5617	0,00	154,4
4:55:30	73	3196	16,93	5618	0,00	156,9
4:56:00	73	3195	16,93	5621	0,00	160,2
4:56:30	73	3194	16,93	5628	0,00	169,0
4:57:00	73	3192	16,94	5628	0,00	170,1
4:57:30	73	3191	16,94	5633	0,00	175,9
4:58:00	73	3189	16,94	5641	0,00	187,4
4:58:30	73	3187	16,94	5641	0,00	187,4
4:59:00	73	3185	16,94	5642	0,00	188,7
4:59:30	73	3184	16,94	5652	0,00	201,3
5:00:00	73	3183	16,94	5651	0,00	199,6
5:00:30	73	3182	16,94	5662	0,00	215,7
5:01:00	73	3182	16,95	5665	0,00	218,9
5:01:30	73	3182	16,95	5672	0,00	229,0
5:02:00	73	3181	16,95	5672	0,00	228,1
5:02:30	73	3180	16,95	5680	0,00	239,9
5:03:00	73	3178	16,95	5684	0,00	244,6
5:03:30	73	3175	16,95	5686	0,00	248,0
5:04:00	73	3173	16,95	5696	0,00	262,1
5:04:30	73	3171	16,95	5700	0,00	267,5
5:05:00	73	3170	16,95	5705	0,00	274,5
5:05:30	73	3168	16,95	5713	0,00	286,3
5:06:00	73	3167	16,96	5720	0,00	295,1
5:06:30	73	3166	16,96	5720	0,00	295,4
5:07:00	73	3165	16,96	5733	0,00	314,5
5:07:30	73	3163	16,96	5740	0,00	323,6
5:08:00	73	3162	16,96	5743	0,00	327,9
5:08:30	73	3160	16,96	5753	0,00	343,7
5:09:00	73	3158	16,96	5760	0,00	352,8
5:09:30	73	3156	16,97	5764	0,00	359,2
5:10:00	73	3155	16,97	5778	0,00	380,1
5:10:30	73	3153	16,97	5783	0,00	387,4
5:11:00	73	3151	16,97	5789	0,00	396,5
5:11:30	73	3150	16,97	5796	0,00	406,4
5:12:00	73	3148	16,97	5798	0,00	409,5
5:12:30	73	3147	16,97	5809	0,00	426,6
5:13:00	73	3145	16,98	5814	0,00	434,7
5:13:30	73	3143	16,98	5826	0,00	452,7
5:14:00	73	3141	16,98	5831	0,00	460,1
5:14:30	73	3139	16,98	5838	0,00	470,5
5:15:00	73	3137	16,98	5852	0,00	493,1
5:15:30	73	3136	16,99	5863	0,00	510,8
5:16:00	73	3134	16,99	5866	0,00	515,1
5:16:30	73	3133	16,99	5879	0,00	536,3
5:17:00	73	3133	16,99	5885	0,00	545,2
5:17:30	73	3133	16,99	5893	0,00	557,8
5:18:00	73	3131	16,99	5902	0,00	572,7
5:18:30	73	3129	17,00	5912	0,00	589,6
5:19:00	73	3125	17,00	5924	0,00	609,1
5:19:30	73	3121	17,00	5933	0,00	624,1
5:20:00	73	3117	17,00	5940	0,00	636,2
5:20:30	73	3113	17,00	5949	0,00	650,7
5:21:00	73	3109	17,01	5957	0,00	665,0
5:21:30	73	3107	17,01	5968	0,00	683,6
5:22:00	73	3106	17,01	5974	0,00	694,8
5:22:30	73	3104	17,01	5989	0,00	719,1
5:23:00	73	3102	17,01	5992	0,00	724,3
5:23:30	73	3099	17,01	6003	0,00	744,0
5:24:00	73	3097	17,01	6016	0,00	768,1
5:24:30	73	3095	17,02	6020	0,00	775,4
5:25:00	73	3092	17,02	6029	0,00	790,3
5:25:30	73	3089	17,02	6034	0,00	799,4
5:26:00	73	3086	17,02	6045	0,00	820,0
5:26:30	73	3083	17,02	6054	0,00	836,3
5:27:00	73	3079	17,02	6064	0,00	854,9
5:27:30	73	3077	17,02	6076	0,00	876,5
5:28:00	73	3073	17,02	6082	0,00	888,4
5:28:30	73	3069	17,02	6089	0,00	901,0
5:29:00	73	3066	17,03	6101	0,00	924,1
5:29:30	73	3062	17,03	6113	0,00	947,6
5:30:00	73	3059	17,03	6119	0,00	959,2
5:30:30	73	3056	17,03	6129	0,00	978,0
5:31:00	73	3053	17,03	6139	0,00	998,3
5:31:30	73	3050	17,03	6150	0,00	1018,1
5:32:00	73	3048	17,03	6154	0,00	1027,0
5:32:30	73	3046	17,03	6165	0,00	1048,7
5:33:00	73	3044	17,04	6174	0,00	1066,0
5:33:30	73	3041	17,04	6182	0,00	1083,7
5:34:00	73	3036	17,04	6191	0,00	1101,0
5:34:30	73	3031	17,04	6204	0,00	1127,0
5:35:00	73	3025	17,04	6207	0,00	1134,6
5:35:30	73	3019	17,04	6218	0,00	1156,2
5:36:00	73	3014	17,04	6224	0,00	1169,3
5:36:30	73	3009	17,04	6239	0,00	1200,0
5:37:00	73	3004	17,04	6240	0,00	
5:37:30	73	3001	17,04	6250	0,00	
5:38:00	73	2999	17,04	6260	0,00	
5:38:30	73	2996	17,05	6269	0,00	
5:39:00	73	2993	17,04	6277	0,00	
5:39:30	73	2991	17,05	6284	0,00	
5:40:00	73	2987	17,05	6289	0,00	
5:40:30	73	2982	17,05	6301	0,00	
5:41:00	73	2977	17,05	6309	0,00	
5:41:30	73	2971	17,05	6315	0,00	
5:42:00	73	2966	17,05	6322	0,00	
5:42:30	73	2961	17,05	6331	0,00	
5:43:00	73	2956	17,05	6334	0,00	
5:43:30	73	2953	17,05	6342	0,00	
5:44:00	73	2950	17,05	6350	0,00	
5:44:30	73	2948	17,05	6362	0,00	
5:45:00	73	2945	17,05	6364	0,00	
5:45:30	73	2942	17,05	6372	0,00	
5:46:00	73	2938	17,05	6378	0,00	
5:46:30	73	2932	17,05	6385	0,00	
5:47:00	73	2927	17,05	6393	0,00	
5:47:30	73	2922	17,05	6395	0,00	
5:48:00	73	2917	17,05	6403	0,00	
5:48:30	73	2913	17,05	6404	0,00	
5:49:00	73	2910	17,06	6411	0,00	
5:49:30	73	2907	17,06	6422	0,00	
5:50:00	73	2905	17,06	6431	0,00	
5:50:30	73	2902	17,06	6435	0,00	
5:51:00	73	2898	17,06	6441	0,00	
5:51:30	73	2894	17,06	6446	0,00	
5:52:00	73	2889	17,06	6457	0,00	
5:52:30	73	2884	17,06	6457	0,00	
5:53:00	73	2879	17,06	6459	0,00	
5:53:30	73	2874	17,06	6469	0,00	
5:54:00	73	2870	17,06	6475	0,00	
5:54:30	73	2867	17,06	6480	0,00	
5:55:00	73	2864	17,06	6483	0,00	
5:55:30	73	2861	17,06	6491	0,00	
5:56:00	73	2857	17,06	6492	0,00	
5:56:30	73	2853	17,06	6499	0,00	
5:57:00	73	2848	17,06	6504	0,00	
5:57:30	73	2843	17,06	6510	0,00	
5:58:00	73	2838	17,06	6514	0,00	
5:58:30	73	2833	17,06	6519	0,00	
5:59:00	73	2828	17,06	6523	0,00	
5:59:30	73	2824	17,06	6525	0,00	
6:00:00	73	2821	17,06	6529	0,00	
6:00:30	73	2817	17,06	6536	0,00	
6:01:00	73	2813	17,05	6540	0,00	
6:01:30	73	2811	17,06	6544	0,00	
6:02:00	73	2808	17,06	6548	0,00	
6:02:30	73	2805	17,06	6551	0,00	
6:03:00	73	2801	17,06	6555	0,00	
6:03:30	73	2794	17,06	6557	0,00	
6:04:00	73	2787	17,06	6561	0,00	
6:04:30	73	2780	17,06	6564	0,00	
6:05:00	73	2772	17,06	6567	0,00	
6:05:30	73	2765	17,06	6572	0,00	
6:06:00	73	2760	17,06	6575	0,00	
6:06:30	73	2756	17,06	6577	0,00	
6:07:00	73	2753	17,05	6580	0,00	
6:07:30	73	2750	17,06	6585	0,00	
6:08:00	73	2747	17,05	6585	0,00	
6:08:30	73	2743	17,05	6596	0,00	
6:09:00	73	2738	17,06	6595	0,00	
6:09:30	73	2733	17,05	6596	0,00	
6:10:00	73	2729	17,05	6599	0,00	
6:10:30	73	2726	17,05	6600	0,00	
6:11:00	73	2724	17,05	6606	0,00	
6:11:30	73	2721	17,05	6609	0,00	
6:12:00	73	2717	17,05	6610	0,00	
6:12:30	73	2712	17,05	6610	0,00	
6:13:00	73	2706	17,05	6616	0,00	
6:13:30	73	2698	17,05	6616	0,00	
6:14:00	73	2690	17,05	6616	0,00	
6:14:30	73	2681	17,05	6620	0,00	
6:15:00	73	2673	17,05	6624	0,00	
6:15:30	73	2667	17,05	6624	0,00	
6:16:00	73	2661	17,05	6626	0,00	
6:16:30	73	2657	17,05	6630	0,00	
6:17:00	73	2653	17,05	6630	0,00	
6:17:30	73	2649	17,05	6634	0,00	
6:18:00	73	2644	17,05	6634	0,00	
6:18:30	73	2638	17,05	6638	0,00	
6:19:00	73	2632	17,05	6640	0,00	
6:19:30	73	2625	17,05	6639	0,00	
6:20:00	73	2618	17,05	6641	0,00	
6:20:30	73	2612	17,05	6643	0,00	
6:21:00	73	2606	17,05	6641	0,00	
6:21:30	73	2602	17,05	6645	0,00	
6:22:00	73	2598	17,04	6646	0,00	
6:22:30	73	2593	17,04	6647	0,00	
6:23:00	73	2588	17,04	6648	0,00	
6:23:30	73	2583	17,04	6648	0,00	
6:24:00	73	2577	17,04	6651	0,00	
6:24:30	73	2572	17,04	6652	0,00	
6:25:00	73	2565	17,04	6650	0,00	
6:25:30	73	2560	17,04	6651	0,00	
6:26:00	73	2554	17,04	6652	0,00	
6:26:30	73	2549	17,04	6653	0,00	
6:27:00	73	2544	17,04	6654	0,00	
6:27:30	73	2540	17,03	6656	0,00	
6:28:00	73	2535	17,03	6654	0,00	
6:28:30	73	2531	17,03	6655	0,00	
6:29:00	73	2527	17,03	6656	0,00	
6:29:30	73	2988	17,00	6674	0,00	
6:30:00	73	2978	16,96	6675	0,00	
6:30:30	73	2970	16,94	6671	0,00	
6:31:00	73	2966	16,94	6676	0,00	
6:31:30	73	2964	16,93	6675	0,00	
6:32:00	73	2964	16,93	6678	0,00	
6:32:30	73	2964	16,93	6673	0,00	
6:33:00	73	2963	16,92	6676	0,00	
6:33:30	73	2960	16,92	6678	0,00	
6:34:00	73	2956	16,92	6678	0,00	
6:34:30	73	2950	16,92	6679	0,00	
6:35:00	73	2942	16,92	6677	0,00	
6:35:30	73	2934	16,92	6675	0,00	
6:36:00	73	2925	16,92	6678	0,00	
6:36:30	73	2915	16,91	6673	0,00	
6:37:00	73	2904	16,91	6675	0,00	
6:37:30	73	2892	16,91	6671	0,00	
6:38:00	73	2881	16,91	6673	0,00	
6:38:30	73	2870	16,91	6672	0,00	
6:39:00	73	2861	16,91	6670	0,00	
6:39:30	73	2853	16,91	6666	0,00	
6:40:00	73	2847	16,91	6671	0,00	
6:40:30	73	2841	16,91	6670	0,00	
6:41:00	73	2836	16,91	6669	0,00	
6:41:30	73	2829	16,91	6663	0,00	
6:42:00	73	2822	16,90	6666	0,00	
6:42:30	73	2814	16,90	6664	0,00	
6:43:00	73	2805	16,90	6664	0,00	
6:43:30	73	2795	16,90	6660	0,00	
6:44:00	73	2786	16,90	6658	0,00	
6:44:30	73	2778	16,90	6655	0,00	
6:45:00	73	2771	16,90	6659	0,00	
6:45:30	73	2764	16,89	6655	0,00	
6:46:00	73	2758	16,89	6651	0,00	
6:46:30	73	2752	16,89	6652	0,00	
6:47:00	73	2745	16,89	6648	0,00	
6:47:30	73	2739	16,89	6648	0,00	
6:48:00	73	2731	16,88	6646	0,00	
6:48:30	73	2723	16,88	6645	0,00	
6:49:00	73	2716	16,88	6641	0,00	
6:49:30	73	2708	16,88	6641	0,00	
6:50:00	73	2701	16,88	6638	0,00	
6:50:30	73	2695	16,88	6637	0,00	
6:51:00	73	2689	16,88	6632	0,00	
6:51:30	73	2683	16,87	6630	0,00	
6:52:00	73	2677	16,87	6628	0,00	
6:52:30	73	2671	16,87	6625	0,00	
6:53:00	73	2665	16,87	6621	0,00	
6:53:30	73	2658	16,87	6617	0,00	
6:54:00	73	2650	16,87	6619	0,00	
6:54:30	73	2643	16,86	6615	0,00	
6:55:00	73	2636	16,86	6609	0,00	
6:55:30	73	3018	16,86	6609	0,00	
6:56:00	73	3084	16,82	6620	0,00	
6:56:30	73	3074	16,79	6621	0,00	
6:57:00	73	3064	16,77	6621	0,00	
6:57:30	73	3054	16,76	6615	0,00	
6:58:00	73	3044	16,76	6613	0,00	
6:58:30	73	3036	16,75	6611	0,00	
6:59:00	73	3029	16,75	6607	0,00	
6:59:30	73	3022	16,75	6604	0,00	
7:00:00	73	3016	16,74	6600	0,00	
7:00:30	73	3010	16,74	6598	0,00	
7:01:00	73	3003	16,74	6593	0,00	
7:01:30	73	2997	16,74	6584	0,00	
7:02:00	73	2989	16,73	6585	0,00	
7:02:30	73	2982	16,73	6581	0,00	
7:03:00	73	2974	16,73	6578	0,00	
7:03:30	73	2966	16,72	6570	0,00	
7:04:00	73	2959	16,72	6567	0,00	
7:04:30	73	2951	16,72	6566	0,00	
7:05:00	73	2944	16,71	6558	0,00	
7:05:30	73	2937	16,71	6554	0,00	
7:06:00	73	2931	16,70	6551	0,00	
7:06:30	73	2924	16,70	6545	0,00	
7:07:00	73	2917	16,69	6540	0,00	
7:07:30	73	2910	16,69	6536	0,00	
7:08:00	73	2903	16,68	6526	0,00	
7:08:30	73	2895	16,68	6522	0,00	
7:09:00	73	2888	16,67	6520	0,00	
7:09:30	73	2881	16,67	6509	0,00	
7:10:00	73	2874	16,67	6506	0,00	
7:10:30	73	2867	16,66	6498	0,00	
7:11:00	73	2861	16,66	6496	0,00	
7:11:30	73	2853	16,65	6492	0,00	
7:12:00	73	2845	16,65	6483	0,00	
7:12:30	73	2837	16,65	6475	0,00	
7:13:00	73	2828	16,64	6469	0,00	
7:13:30	73	2820	16,64	6466	0,00	
7:14:00	73	2813	16,64	6459	0,00	
7:14:30	73	2805	16,63	6456	0,00	
7:15:00	73	2798	16,63	6448	0,00	
7:15:30	73	2791	16,62	6443	0,00	
7:16:00	73	2784	16,61	6435	0,00	
7:16:30	73	2777	16,61	6428	0,00	
7:17:00	73	2768	16,61	6427	0,00	
7:17:30	73	2759	16,60	6417	0,00	
7:18:00	73	2750	16,59	6410	0,00	
7:18:30	73	2742	16,58	6402	0,00	
7:19:00	73	2734	16,58	6398	0,00	
7:19:30	73	2726	16,57	6388	0,00	
7:20:00	73	2719	16,57	6382	0,00	
7:20:30	73	2713	16,56	6377	0,00	
7:21:00	73	2705	16,56	6367	0,00	
7:21:30	73	2698	16,55	6361	0,00	
7:22:00	73	2689	16,55	6355	0,00	
7:22:30	73	2681	16,54	6352	0,00	
7:23:00	73	2672	16,54	6343	0,00	
7:23:30	73	2664	16,53	6332	0,00	
7:24:00	73	2656	16,52	6323	0,00	
7:24:30	73	2649	16,51	6324	0,00	
7:25:00	73	2641	16,51	6309	0,00	
7:25:30	73	2634	16,50	6305	0,00	
7:26:00	73	2626	16,49	6299	0,00	
7:26:30	73	2619	16,48	6291	0,00	
7:27:00	73	2611	16,47	6284	0,00	
7:27:30	73	3069	16,43	6266	0,00	
7:28:00	73	3057	16,39	6271	0,00	
7:28:30	73	3046	16,37	6265	0,00	
7:29:00	73	3033	16,36	6261	0,00	
7:29:30	73	3021	16,35	6251	0,00	
7:30:00	73	3010	16,34	6245	0,00	
7:30:30	73	3000	16,34	6233	0,00	
7:31:00	73	2992	16,32	6225	0,00	
7:31:30	73	2984	16,32	6223	0,00	
7:32:00	73	2977	16,31	6215	0,00	
7:32:30	73	2970	16,30	6207	0,00	
7:33:00	73	2962	16,29	6202	0,01	
7:33:30	73	2953	16,27	6196	0,01	
7:34:00	73	2944	16,27	6186	0,01	
7:34:30	73	2933	16,26	6178	0,02	
7:35:00	73	2923	16,25	6173	0,02	
7:35:30	73	2913	16,24	6170	0,02	
7:36:00	73	2905	16,23	6157	0,03	
7:36:30	73	2898	16,22	6154	0,03	
7:37:00	73	2891	16,21	6143	0,04	
7:37:30	73	2884	16,20	6139	0,04	
7:38:00	73	2876	16,19	6131	0,04	
7:38:30	73	2868	16,19	6129	0,05	
7:39:00	73	2860	16,17	6127	0,05	
7:39:30	73	2850	16,16	6119	0,05	
7:40:00	73	2840	16,16	6113	0,06	
7:40:30	73	2830	16,15	6111	0,06	
7:41:00	73	2821	16,14	6103	0,06	
7:41:30	73	2813	16,13	6096	0,07	
7:42:00	73	2805	16,12	6094	0,07	
7:42:30	73	2797	16,11	6088	0,08	
7:43:00	73	2790	16,10	6085	0,08	
7:43:30	73	2783	16,09	6081	0,09	
7:44:00	73	2774	16,07	6079	0,09	
7:44:30	73	2765	16,06	6077	0,09	
7:45:00	73	2757	16,05	6070	0,10	
7:45:30	73	2748	16,05	6068	0,10	
7:46:00	73	2739	16,03	6067	0,11	
7:46:30	73	2731	16,03	6065	0,11	
7:47:00	73	2723	16,01	6061	0,11	
7:47:30	73	2715	16,00	6062	0,12	
7:48:00	73	2707	15,99	6061	0,13	
7:48:30	73	2700	15,97	6059	0,13	
7:49:00	73	2692	15,97	6059	0,14	
7:49:30	73	2684	15,96	6059	0,14	
7:50:00	73	2675	15,95	6057	0,14	
7:50:30	73	2666	15,94	6056	0,15	
7:51:00	73	2657	15,93	6058	0,15	
7:51:30	73	2649	15,92	6056	0,16	
7:52:00	73	2641	15,90	6059	0,16	
7:52:30	73	2634	15,89	6060	0,17	
7:53:00	73	2628	15,88	6059	0,17	
7:53:30	73	2620	15,87	6061	0,18	
7:54:00	73	2613	15,86	6060	0,18	
7:54:30	73	3075	15,85	6060	0,19	
7:55:00	73	3060	15,79	6082	0,21	
7:55:30	73	3047	15,76	6083	0,22	
7:56:00	73	3035	15,74	6082	0,23	
7:56:30	73	3024	15,73	6087	0,24	
7:57:00	73	3014	15,71	6086	0,25	
7:57:30	73	3005	15,70	6089	0,25	
7:58:00	73	2999	15,69	6089	0,26	
7:58:30	73	2992	15,67	6093	0,26	
7:59:00	73	2986	15,66	6094	0,27	
7:59:30	73	2979	15,65	6096	0,27	
8:00:00	73	2971	15,64	6095	0,28	
8:00:30	73	2962	15,63	6099	0,28	
8:01:00	73	2953	15,63	6097	0,29	
8:01:30	73	2945	15,62	6100	0,29	
8:02:00	73	2936	15,60	6098	0,30	
8:02:30	73	2928	15,59	6103	0,30	
8:03:00	73	2921	15,58	6102	0,31	
8:03:30	73	2915	15,57	6101	0,32	
8:04:00	73	2908	15,56	6104	0,32	
8:04:30	73	2902	15,55	6103	0,32	
8:05:00	73	2895	15,54	6105	0,33	
8:05:30	73	2888	15,53	6100	0,33	
8:06:00	73	2880	15,52	6105	0,34	
8:06:30	73	2871	15,51	6110	0,35	
8:07:00	73	2863	15,50	6108	0,35	
8:07:30	73	2854	15,48	6111	0,36	
8:08:00	73	2847	15,47	6111	0,36	
8:08:30	73	2841	15,46	6116	0,37	
8:09:00	73	2835	15,45	6115	0,37	
8:09:30	73	2829	15,44	6115	0,38	
8:10:00	73	2823	15,43	6117	0,38	
8:10:30	73	2815	15,42	6118	0,39	
8:11:00	73	2808	15,41	6118	0,39	
8:11:30	73	2801	15,40	6119	0,40	
8:12:00	73	2795	15,39	6124	0,40	
8:12:30	73	2789	15,38	6123	0,41	
8:13:00	73	2782	15,37	6126	0,41	
8:13:30	73	2775	15,36	6131	0,42	
8:14:00	73	2768	15,35	6128	0,42	
8:14:30	73	2762	15,34	6127	0,43	
8:15:00	73	2755	15,34	6130	0,43	
8:15:30	73	2750	15,33	6136	0,44	
8:16:00	73	2744	15,32	6134	0,44	
8:16:30	73	2737	15,31	6135	0,45	
8:17:00	73	2729	15,30	6138	0,45	
8:17:30	73	2720	15,28	6139	0,46	
8:18:00	73	2712	15,27	6141	0,47	
8:18:30	73	2703	15,26	6142	0,47	
8:19:00	73	2695	15,26	6149	0,48	
8:19:30	73	2688	15,25	6151	0,48	
8:20:00	73	2682	15,24	6151	0,48	
8:20:30	73	2677	15,23	6152	0,49	
8:21:00	73	2672	15,22	6161	0,49	
8:21:30	73	2667	15,21	6159	0,50	
8:22:00	73	2661	15,20	6160	0,50	
8:22:30	73	2655	15,19	6164	0,51	
8:23:00	73	2648	15,19	6164	0,51	
8:23:30	73	2640	15,18	6162	0,52	
8:24:00	73	2633	15,17	6169	0,52	
8:24:30	73	2626	15,16	6169	0,53	
8:25:00	73	2620	15,15	6174	0,53	
8:25:30	73	2614	15,15	6175	0,54	
8:26:00	73	2609	15,14	6179	0,54	
8:26:30	73	2605	15,13	6179	0,54	
8:27:00	73	3067	15,12	6184	0,55	
8:27:30	73	3057	15,07	6202	0,58	
8:28:00	73	3048	15,05	6207	0,59	
8:28:30	73	3040	15,03	6210	0,60	
8:29:00	73	3033	15,02	6210	0,61	
8:29:30	73	3028	15,01	6216	0,62	
8:30:00	73	3024	15,00	6223	0,62	
8:30:30	73	3021	14,98	6226	0,63	
8:31:00	73	3017	14,97	6229	0,64	
8:31:30	73	3012	14,96	6230	0,64	
8:32:00	73	3006	14,96	6236	0,65	
8:32:30	73	2999	14,95	6244	0,65	
8:33:00	73	2991	14,95	6242	0,65	
8:33:30	73	2982	14,94	6248	0,66	
8:34:00	73	2973	14,93	6253	0,66	
8:34:30	73	2965	14,93	6255	0,67	
8:35:00	73	2958	14,92	6261	0,67	
8:35:30	73	2953	14,91	6259	0,68	
8:36:00	73	2949	14,90	6264	0,68	
8:36:30	73	2945	14,89	6267	0,69	
8:37:00	73	2941	14,88	6273	0,69	
8:37:30	73	2936	14,88	6279	0,70	
8:38:00	73	2930	14,87	6282	0,70	
8:38:30	73	2924	14,86	6282	0,71	
8:39:00	73	2917	14,86	6287	0,71	
8:39:30	73	2910	14,85	6291	0,71	
8:40:00	73	2904	14,84	6293	0,72	
8:40:30	73	2899	14,84	6293	0,72	
8:41:00	73	2895	14,83	6298	0,73	
8:41:30	73	2890	14,82	6303	0,73	
8:42:00	73	2887	14,82	6306	0,73	
8:42:30	73	2883	14,81	6308	0,74	
8:43:00	73	2878	14,80	6313	0,74	
8:43:30	73	2873	14,79	6318	0,75	
8:44:00	73	2868	14,79	6318	0,75	
8:44:30	73	2863	14,78	6322	0,76	
8:45:00	73	2857	14,77	6323	0,76	
8:45:30	73	2852	14,77	6328	0,77	
8:46:00	73	2847	14,76	6333	0,77	
8:46:30	73	2843	14,76	6335	0,77	
8:47:00	73	2839	14,75	6334	0,78	
8:47:30	73	2835	14,75	6338	0,78	
8:48:00	73	2832	14,74	6340	0,79	
8:48:30	73	2828	14,74	6343	0,79	
8:49:00	73	2824	14,73	6343	0,79	
8:49:30	73	2819	14,72	6348	0,80	
8:50:00	73	2814	14,72	6350	0,80	
8:50:30	73	2810	14,71	6354	0,80	
8:51:00	73	2805	14,71	6357	0,81	
8:51:30	73	2800	14,70	6360	0,81	
8:52:00	73	2795	14,69	6360	0,82	
8:52:30	73	2791	14,68	6366	0,82	
8:53:00	73	2787	14,68	6367	0,83	
8:53:30	73	2784	14,67	6372	0,83	
8:54:00	73	2780	14,67	6372	0,83	
8:54:30	73	2777	14,66	6373	0,84	
8:55:00	73	2774	14,66	6377	0,84	
8:55:30	73	2770	14,65	6377	0,84
