Repository: ProgWizer/parser

File: project-root/data/Tests/Data Acquisition/2013 (508)/13-0223 MW.txt
--Test Summary--
Full Path and File Name	
Instrument Name	7222
Instrument Type	Model 7222 Consistometer
Instrument Serial Number	
Test Start Date	28.10.2013
Test Start Time	9:51:17
Test Stop Date	28.10.2013
Test Stop Time	12:13:33
Test Length	2:22:16
Final Sample Time Offset	2:22:10
Controller Schedule Name	
Sampling Period	10 seconds
Comments	T: 50C(30min); P: 25MPa(30min); tap water
Information	WellID	Research
Information	Customer	Trican
Information	EngName	Pavel Lebedev
Information	CementClass	80%G+20%SF-2 BWOB
Information	CementMfr	Dyckerhoff - Suhoy Log
Information	Additives	1.25%SMS+1.5%CFL-2+0.3%TC-101+1.5%TA-1+0.2%AFA-6 BWOC
Information	Density	1350
Information	BHCT	50
Information	BHST	70
Information	FluidLoss	50cc/30min
Information	JobType	Liner
Calculated Value	Time_30Bc	1:52:10
Calculated Value	Time_70Bc	2:18:40
Calculated Value	Time_100Bc	N/A
Initial Temperature (°C)	28 °C
Final Temperature (°C)	53 °C
Initial Pressure (MPa)	0,5 MPa
Final Pressure (MPa)	24,9 MPa
Initial Consistency (Bc)	8 Bc
Final Consistency (Bc)	62 Bc
--Data--
Time (HH:MM:SS)	Temperature (°C)	Pressure (MPa)	Consistency (Bc)
0:00:00	28	0,5	8
0:00:10	28	0,7	8
0:00:20	28	0,8	8
0:00:30	28	1,0	8
0:00:40	28	1,1	8
0:00:50	27	1,3	8
0:01:00	27	1,5	8
0:01:10	27	1,9	8
0:01:20	27	2,3	8
0:01:30	27	2,8	9
0:01:40	27	2,9	9
0:01:50	27	3,0	9
0:02:00	27	3,1	9
0:02:10	28	3,2	11
0:02:20	28	3,4	16
0:02:30	28	3,5	22
0:02:40	28	3,6	12
0:02:50	28	3,6	11
0:03:00	28	3,5	10
0:03:10	28	3,2	10
0:03:20	28	3,5	10
0:03:30	29	3,7	10
0:03:40	29	3,4	10
0:03:50	29	3,8	9
0:04:00	29	4,0	9
0:04:10	29	4,0	9
0:04:20	29	4,2	9
0:04:30	29	4,2	9
0:04:40	30	4,3	9
0:04:50	30	4,6	10
0:05:00	30	4,5	10
0:05:10	30	4,9	10
0:05:20	30	4,9	10
0:05:30	30	5,0	10
0:05:40	30	5,3	10
0:05:50	30	5,3	11
0:06:00	30	5,6	11
0:06:10	30	5,9	11
0:06:20	30	6,2	10
0:06:30	30	6,7	13
0:06:40	30	6,9	11
0:06:50	30	6,9	10
0:07:00	30	7,1	11
0:07:10	30	7,4	20
0:07:20	30	7,3	20
0:07:30	30	7,6	21
0:07:40	30	7,9	30
0:07:50	30	7,6	22
0:08:00	31	8,0	30
0:08:10	31	8,0	25
0:08:20	31	8,0	32
0:08:30	31	7,8	29
0:08:40	31	7,7	22
0:08:50	32	7,7	24
0:09:00	32	7,8	14
0:09:10	32	7,9	26
0:09:20	33	8,2	22
0:09:30	33	8,2	27
0:09:40	33	8,6	31
0:09:50	33	8,7	26
0:10:00	33	8,6	27
0:10:10	33	8,8	16
0:10:20	34	8,9	14
0:10:30	34	9,3	22
0:10:40	34	9,2	20
0:10:50	34	9,3	16
0:11:00	34	9,6	20
0:11:10	34	9,7	18
0:11:20	34	9,8	14
0:11:30	34	9,9	14
0:11:40	34	10,2	15
0:11:50	34	10,7	15
0:12:00	34	11,3	15
0:12:10	34	11,6	15
0:12:20	34	11,3	14
0:12:30	34	11,3	14
0:12:40	34	11,6	15
0:12:50	34	11,9	15
0:13:00	34	12,2	15
0:13:10	34	12,4	19
0:13:20	34	12,3	20
0:13:30	34	12,4	25
0:13:40	35	12,6	28
0:13:50	35	12,6	29
0:14:00	35	12,2	30
0:14:10	36	12,1	27
0:14:20	36	12,1	30
0:14:30	36	12,5	19
0:14:40	37	12,4	12
0:14:50	37	12,6	12
0:15:00	37	13,0	11
0:15:10	38	12,9	11
0:15:20	38	13,0	11
0:15:30	38	13,0	11
0:15:40	38	13,2	11
0:15:50	38	13,5	11
0:16:00	38	13,5	11
0:16:10	38	13,6	11
0:16:20	39	13,8	11
0:16:30	39	13,9	11
0:16:40	39	14,1	12
0:16:50	39	14,3	12
0:17:00	39	14,4	12
0:17:10	39	14,6	12
0:17:20	39	15,0	12
0:17:30	38	15,5	12
0:17:40	38	15,6	12
0:17:50	38	15,6	12
0:18:00	38	15,8	12
0:18:10	38	15,9	12
0:18:20	38	16,1	12
0:18:30	38	16,2	12
0:18:40	39	16,3	12
0:18:50	39	16,3	12
0:19:00	39	16,4	12
0:19:10	39	17,1	12
0:19:20	39	16,9	12
0:19:30	40	16,8	12
0:19:40	40	16,4	12
0:19:50	40	16,7	14
0:20:00	41	16,8	16
0:20:10	41	16,9	20
0:20:20	42	17,2	22
0:20:30	42	17,2	22
0:20:40	42	17,4	22
0:20:50	43	17,5	22
0:21:00	43	17,6	22
0:21:10	43	17,7	23
0:21:20	43	17,8	23
0:21:30	43	18,0	23
0:21:40	43	18,2	22
0:21:50	44	18,4	23
0:22:00	44	18,6	23
0:22:10	44	18,8	24
0:22:20	44	18,6	23
0:22:30	44	18,9	23
0:22:40	44	19,2	22
0:22:50	44	19,2	20
0:23:00	44	19,4	20
0:23:10	44	19,9	20
0:23:20	43	20,5	22
0:23:30	43	20,4	21
0:23:40	43	20,4	23
0:23:50	43	20,5	24
0:24:00	43	20,8	24
0:24:10	43	20,8	24
0:24:20	43	20,8	24
0:24:30	43	20,9	24
0:24:40	44	20,9	23
0:24:50	44	21,7	23
0:25:00	44	21,4	24
0:25:10	44	21,8	23
0:25:20	45	21,7	23
0:25:30	45	21,4	23
0:25:40	45	21,3	23
0:25:50	46	21,4	22
0:26:00	46	21,6	25
0:26:10	47	21,7	26
0:26:20	47	21,8	23
0:26:30	47	22,3	23
0:26:40	48	22,3	23
0:26:50	48	22,3	22
0:27:00	48	22,4	22
0:27:10	48	22,7	23
0:27:20	49	23,1	23
0:27:30	49	23,0	23
0:27:40	49	22,9	23
0:27:50	49	23,1	23
0:28:00	49	23,4	23
0:28:10	49	23,4	23
0:28:20	49	23,8	21
0:28:30	49	23,6	20
0:28:40	49	23,9	19
0:28:50	49	24,1	18
0:29:00	49	24,3	18
0:29:10	49	24,9	19
0:29:20	48	24,5	21
0:29:30	48	25,5	22
0:29:40	48	25,3	22
0:29:50	48	25,3	22
0:30:00	48	25,3	22
0:30:10	48	25,2	22
0:30:20	48	25,2	22
0:30:30	48	25,1	22
0:30:40	48	24,8	22
0:30:50	49	25,5	22
0:31:00	49	25,9	22
0:31:10	49	25,0	21
0:31:20	50	24,9	21
0:31:30	50	24,8	21
0:31:40	50	24,9	21
0:31:50	51	25,1	21
0:32:00	51	24,8	20
0:32:10	52	24,8	20
0:32:20	52	24,9	21
0:32:30	52	25,0	21
0:32:40	53	24,8	29
0:32:50	53	24,7	29
0:33:00	53	24,9	28
0:33:10	53	25,0	30
0:33:20	53	24,8	27
0:33:30	53	24,8	25
0:33:40	53	24,9	23
0:33:50	53	24,8	21
0:34:00	53	24,9	20
0:34:10	53	24,9	19
0:34:20	53	24,9	19
0:34:30	53	25,0	18
0:34:40	53	24,8	18
0:34:50	53	25,0	18
0:35:00	53	24,8	18
0:35:10	53	25,0	18
0:35:20	53	24,9	18
0:35:30	53	25,1	18
0:35:40	53	24,9	18
0:35:50	52	24,8	18
0:36:00	52	25,0	18
0:36:10	52	24,8	18
0:36:20	52	25,1	18
0:36:30	52	24,9	18
0:36:40	52	24,9	18
0:36:50	52	25,6	18
0:37:00	52	25,0	20
0:37:10	52	25,8	18
0:37:20	51	25,6	19
0:37:30	51	25,2	20
0:37:40	51	24,7	21
0:37:50	51	25,8	20
0:38:00	51	25,3	20
0:38:10	51	25,0	19
0:38:20	51	25,6	19
0:38:30	51	25,1	18
0:38:40	51	25,2	18
0:38:50	52	24,9	18
0:39:00	52	24,9	18
0:39:10	52	24,9	18
0:39:20	52	24,8	18
0:39:30	53	24,8	18
0:39:40	53	24,8	18
0:39:50	53	24,9	17
0:40:00	53	24,8	17
0:40:10	53	25,1	18
0:40:20	54	24,8	18
0:40:30	54	24,9	18
0:40:40	54	25,1	18
0:40:50	54	24,9	18
0:41:00	54	25,0	18
0:41:10	54	24,8	18
0:41:20	54	25,1	19
0:41:30	54	24,9	19
0:41:40	54	25,2	20
0:41:50	54	25,0	20
0:42:00	54	24,8	20
0:42:10	54	25,0	20
0:42:20	54	25,0	20
0:42:30	53	24,8	20
0:42:40	53	25,1	20
0:42:50	53	25,0	20
0:43:00	53	24,9	20
0:43:10	53	24,9	21
0:43:20	53	24,8	21
0:43:30	53	25,1	21
0:43:40	53	25,0	21
0:43:50	53	25,0	21
0:44:00	53	24,9	21
0:44:10	53	25,2	21
0:44:20	52	25,1	21
0:44:30	52	25,0	21
0:44:40	52	25,0	21
0:44:50	52	24,9	21
0:45:00	52	24,9	21
0:45:10	52	25,5	21
0:45:20	52	25,0	21
0:45:30	52	25,9	21
0:45:40	52	25,5	20
0:45:50	51	25,1	20
0:46:00	51	25,9	20
0:46:10	51	25,6	19
0:46:20	51	25,1	19
0:46:30	51	25,6	19
0:46:40	51	25,1	20
0:46:50	52	25,2	20
0:47:00	52	25,0	20
0:47:10	52	25,1	20
0:47:20	52	25,1	19
0:47:30	52	24,9	18
0:47:40	53	24,8	18
0:47:50	53	24,9	18
0:48:00	53	25,0	18
0:48:10	53	25,1	18
0:48:20	53	24,8	18
0:48:30	53	25,0	18
0:48:40	54	24,9	18
0:48:50	54	25,1	18
0:49:00	54	24,9	18
0:49:10	54	24,8	18
0:49:20	54	24,9	18
0:49:30	54	24,8	18
0:49:40	54	25,0	18
0:49:50	54	24,8	18
0:50:00	54	25,1	18
0:50:10	53	25,0	18
0:50:20	53	24,8	18
0:50:30	53	25,1	18
0:50:40	53	25,0	18
0:50:50	53	24,9	18
0:51:00	53	25,2	17
0:51:10	53	25,1	17
0:51:20	53	25,0	17
0:51:30	53	24,9	17
0:51:40	53	24,8	17
0:51:50	53	24,9	17
0:52:00	53	24,9	18
0:52:10	53	24,9	18
0:52:20	53	24,9	18
0:52:30	53	25,0	18
0:52:40	52	24,9	18
0:52:50	52	24,9	18
0:53:00	52	24,9	18
0:53:10	52	24,9	18
0:53:20	52	24,9	18
0:53:30	52	25,0	18
0:53:40	52	25,3	18
0:53:50	52	26,0	18
0:54:00	52	25,4	18
0:54:10	52	24,8	18
0:54:20	52	25,5	18
0:54:30	52	25,0	17
0:54:40	52	25,6	18
0:54:50	52	25,0	18
0:55:00	52	25,5	18
0:55:10	52	25,7	18
0:55:20	52	25,8	18
0:55:30	52	25,7	18
0:55:40	52	25,4	18
0:55:50	52	25,1	18
0:56:00	52	24,8	19
0:56:10	52	25,0	18
0:56:20	53	25,1	19
0:56:30	53	24,8	18
0:56:40	53	24,8	18
0:56:50	53	24,8	18
0:57:00	53	25,0	18
0:57:10	53	24,8	18
0:57:20	53	25,1	18
0:57:30	53	24,9	18
0:57:40	53	24,9	18
0:57:50	53	25,1	18
0:58:00	53	25,0	18
0:58:10	53	24,9	18
0:58:20	53	24,9	18
0:58:30	53	24,8	18
0:58:40	53	25,0	18
0:58:50	53	24,9	18
0:59:00	53	24,9	18
0:59:10	53	24,9	18
0:59:20	53	25,1	18
0:59:30	53	25,1	18
0:59:40	53	25,0	18
0:59:50	53	24,9	18
1:00:00	53	24,8	18
1:00:10	53	25,1	18
1:00:20	53	25,1	18
1:00:30	53	25,0	18
1:00:40	52	25,0	18
1:00:50	52	24,9	18
1:01:00	52	24,9	18
1:01:10	52	25,0	18
1:01:20	52	25,2	18
1:01:30	52	25,1	18
1:01:40	52	25,1	18
1:01:50	52	25,0	18
1:02:00	52	25,1	18
1:02:10	52	25,4	18
1:02:20	52	25,9	18
1:02:30	52	25,5	17
1:02:40	52	24,9	18
1:02:50	52	25,5	19
1:03:00	52	25,1	18
1:03:10	52	25,6	18
1:03:20	52	25,2	18
1:03:30	52	25,3	18
1:03:40	52	25,4	18
1:03:50	52	25,5	18
1:04:00	52	25,3	19
1:04:10	52	25,1	18
1:04:20	52	24,8	19
1:04:30	52	24,9	18
1:04:40	52	25,2	18
1:04:50	53	25,0	18
1:05:00	53	25,0	18
1:05:10	53	24,9	18
1:05:20	53	25,0	18
1:05:30	53	24,9	18
1:05:40	53	24,9	19
1:05:50	53	25,1	19
1:06:00	53	25,0	19
1:06:10	53	24,9	19
1:06:20	53	25,2	19
1:06:30	53	25,1	19
1:06:40	53	25,0	19
1:06:50	53	24,9	19
1:07:00	53	24,8	19
1:07:10	53	25,1	19
1:07:20	53	25,0	19
1:07:30	53	25,0	19
1:07:40	53	24,9	19
1:07:50	53	24,9	19
1:08:00	53	24,9	18
1:08:10	53	25,0	18
1:08:20	53	24,9	19
1:08:30	53	24,9	19
1:08:40	53	24,9	19
1:08:50	52	24,9	19
1:09:00	52	25,0	19
1:09:10	52	24,9	18
1:09:20	52	24,9	18
1:09:30	52	24,9	19
1:09:40	52	24,9	19
1:09:50	52	24,9	18
1:10:00	52	24,9	18
1:10:10	52	24,9	19
1:10:20	52	24,9	19
1:10:30	52	24,9	19
1:10:40	52	25,0	19
1:10:50	52	25,3	19
1:11:00	52	25,8	19
1:11:10	52	25,2	19
1:11:20	52	25,6	19
1:11:30	52	25,1	19
1:11:40	52	25,4	19
1:11:50	52	25,7	19
1:12:00	52	25,4	19
1:12:10	52	25,2	19
1:12:20	52	25,2	19
1:12:30	52	25,2	19
1:12:40	52	25,0	19
1:12:50	52	24,8	19
1:13:00	52	24,8	19
1:13:10	52	25,0	19
1:13:20	52	24,9	19
1:13:30	52	25,2	19
1:13:40	52	25,0	19
1:13:50	53	24,9	19
1:14:00	53	24,8	19
1:14:10	53	25,0	19
1:14:20	53	24,9	19
1:14:30	53	25,1	19
1:14:40	53	25,0	19
1:14:50	53	25,0	19
1:15:00	53	24,9	19
1:15:10	53	24,9	19
1:15:20	53	24,9	19
1:15:30	53	25,2	19
1:15:40	53	25,2	19
1:15:50	53	25,1	19
1:16:00	53	25,1	19
1:16:10	53	25,0	19
1:16:20	52	24,9	19
1:16:30	52	24,9	19
1:16:40	52	24,9	19
1:16:50	52	24,9	19
1:17:00	52	25,0	19
1:17:10	52	24,9	19
1:17:20	52	24,9	19
1:17:30	52	24,9	20
1:17:40	52	25,3	20
1:17:50	52	25,3	20
1:18:00	52	25,2	20
1:18:10	52	25,2	20
1:18:20	52	25,1	20
1:18:30	52	25,1	20
1:18:40	52	25,2	20
1:18:50	52	25,5	20
1:19:00	52	25,8	20
1:19:10	52	24,9	20
1:19:20	52	25,2	20
1:19:30	52	25,4	20
1:19:40	52	25,7	20
1:19:50	52	25,9	20
1:20:00	52	25,1	20
1:20:10	52	25,2	20
1:20:20	52	25,3	20
1:20:30	52	25,2	20
1:20:40	52	25,1	20
1:20:50	52	25,0	20
1:21:00	52	24,8	20
1:21:10	52	25,1	20
1:21:20	52	24,9	20
1:21:30	52	24,8	20
1:21:40	52	25,0	20
1:21:50	52	24,9	20
1:22:00	52	24,9	20
1:22:10	52	24,9	20
1:22:20	52	25,0	20
1:22:30	52	24,9	20
1:22:40	52	24,9	20
1:22:50	52	25,0	20
1:23:00	52	24,9	20
1:23:10	52	24,9	20
1:23:20	52	24,9	20
1:23:30	52	24,8	20
1:23:40	52	24,9	20
1:23:50	52	24,9	20
1:24:00	52	24,8	20
1:24:10	52	24,9	20
1:24:20	52	24,9	20
1:24:30	52	24,9	20
1:24:40	52	24,9	20
1:24:50	52	24,9	20
1:25:00	52	24,8	20
1:25:10	52	24,9	20
1:25:20	52	25,0	20
1:25:30	52	25,0	20
1:25:40	52	24,9	20
1:25:50	52	25,0	20
1:26:00	52	25,1	20
1:26:10	52	25,3	20
1:26:20	52	25,5	20
1:26:30	52	25,7	20
1:26:40	52	25,0	20
1:26:50	52	25,2	20
1:27:00	52	25,4	20
1:27:10	52	25,5	20
1:27:20	52	25,6	20
1:27:30	52	25,7	20
1:27:40	52	25,6	20
1:27:50	52	25,6	20
1:28:00	52	25,4	20
1:28:10	52	25,3	20
1:28:20	52	25,2	20
1:28:30	52	25,1	20
1:28:40	52	25,0	20
1:28:50	52	24,9	20
1:29:00	52	24,8	20
1:29:10	52	25,1	20
1:29:20	52	25,0	20
1:29:30	52	25,0	20
1:29:40	52	24,9	20
1:29:50	52	24,9	20
1:30:00	52	25,2	20
1:30:10	52	25,2	20
1:30:20	52	25,1	20
1:30:30	52	25,1	20
1:30:40	52	25,0	20
1:30:50	52	25,0	20
1:31:00	52	24,9	21
1:31:10	52	24,9	21
1:31:20	52	24,9	21
1:31:30	52	25,0	21
1:31:40	52	24,9	21
1:31:50	52	24,9	21
1:32:00	52	24,9	21
1:32:10	52	24,9	21
1:32:20	52	25,0	21
1:32:30	52	25,1	22
1:32:40	52	25,2	22
1:32:50	52	25,4	22
1:33:00	52	25,5	22
1:33:10	52	25,7	22
1:33:20	52	25,8	22
1:33:30	52	25,9	22
1:33:40	52	25,3	22
1:33:50	52	25,4	22
1:34:00	52	25,4	22
1:34:10	52	25,4	22
1:34:20	52	25,4	22
1:34:30	52	25,3	22
1:34:40	52	25,2	22
1:34:50	52	25,1	22
1:35:00	52	25,0	22
1:35:10	52	24,9	22
1:35:20	52	24,9	22
1:35:30	52	24,9	22
1:35:40	52	24,9	22
1:35:50	52	25,2	23
1:36:00	52	25,1	23
1:36:10	52	25,1	23
1:36:20	52	25,0	23
1:36:30	52	25,0	23
1:36:40	52	24,9	23
1:36:50	52	24,9	23
1:37:00	52	24,8	23
1:37:10	52	25,0	23
1:37:20	52	24,9	23
1:37:30	52	24,9	23
1:37:40	52	25,0	23
1:37:50	52	24,9	23
1:38:00	52	24,9	23
1:38:10	52	24,9	23
1:38:20	52	25,0	23
1:38:30	52	25,1	23
1:38:40	52	25,1	23
1:38:50	52	25,3	23
1:39:00	52	25,4	23
1:39:10	52	25,5	23
1:39:20	52	25,6	23
1:39:30	52	25,7	23
1:39:40	52	25,8	23
1:39:50	52	25,8	23
1:40:00	52	25,8	23
1:40:10	52	25,8	23
1:40:20	52	25,8	23
1:40:30	52	25,7	23
1:40:40	52	25,6	23
1:40:50	52	25,5	23
1:41:00	52	25,4	23
1:41:10	52	25,4	23
1:41:20	52	25,3	23
1:41:30	52	25,2	23
1:41:40	52	25,1	23
1:41:50	52	25,1	23
1:42:00	52	25,0	23
1:42:10	52	25,0	23
1:42:20	52	24,9	23
1:42:30	52	25,0	24
1:42:40	52	24,9	24
1:42:50	52	24,9	24
1:43:00	52	25,0	24
1:43:10	52	24,9	24
1:43:20	52	24,9	24
1:43:30	52	24,9	24
1:43:40	52	24,9	24
1:43:50	52	24,9	24
1:44:00	52	24,9	24
1:44:10	52	24,9	25
1:44:20	52	25,0	25
1:44:30	52	25,1	26
1:44:40	52	25,1	26
1:44:50	52	25,2	26
1:45:00	52	25,3	26
1:45:10	52	25,4	26
1:45:20	52	25,5	26
1:45:30	52	25,6	26
1:45:40	52	25,7	26
1:45:50	52	25,7	26
1:46:00	52	25,7	26
1:46:10	52	25,7	26
1:46:20	52	25,7	26
1:46:30	52	25,7	26
1:46:40	52	25,7	27
1:46:50	52	25,6	27
1:47:00	52	25,5	27
1:47:10	52	25,4	27
1:47:20	52	25,3	27
1:47:30	52	25,3	28
1:47:40	52	25,2	28
1:47:50	52	25,2	28
1:48:00	52	25,1	28
1:48:10	52	25,1	28
1:48:20	52	25,0	28
1:48:30	52	25,0	28
1:48:40	52	24,9	28
1:48:50	52	24,9	28
1:49:00	52	24,9	28
1:49:10	52	25,0	28
1:49:20	52	25,0	28
1:49:30	52	24,9	28
1:49:40	52	24,9	28
1:49:50	52	24,9	29
1:50:00	52	24,9	29
1:50:10	52	24,9	29
1:50:20	52	25,0	29
1:50:30	52	25,0	29
1:50:40	52	25,1	29
1:50:50	52	25,2	29
1:51:00	52	25,2	29
1:51:10	52	25,4	29
1:51:20	52	25,5	29
1:51:30	52	25,6	29
1:51:40	52	25,8	29
1:51:50	52	25,9	29
1:52:00	52	25,1	31
1:52:10	52	25,2	31
1:52:20	52	25,3	31
1:52:30	52	25,3	31
1:52:40	52	25,3	31
1:52:50	52	25,3	31
1:53:00	52	25,2	31
1:53:10	52	25,1	31
1:53:20	52	25,0	31
1:53:30	52	24,9	31
1:53:40	52	24,8	31
1:53:50	52	24,9	31
1:54:00	52	24,9	32
1:54:10	52	24,9	32
1:54:20	52	24,9	33
1:54:30	52	25,0	33
1:54:40	52	24,9	33
1:54:50	52	24,9	32
1:55:00	52	24,9	32
1:55:10	52	24,9	32
1:55:20	52	24,9	32
1:55:30	52	24,9	32
1:55:40	52	25,0	32
1:55:50	52	24,9	33
1:56:00	52	24,9	32
1:56:10	52	24,9	34
1:56:20	52	24,9	34
1:56:30	52	24,9	34
1:56:40	52	24,9	34
1:56:50	52	25,0	34
1:57:00	52	24,9	34
1:57:10	52	24,9	34
1:57:20	52	24,9	34
1:57:30	52	24,9	34
1:57:40	52	25,0	34
1:57:50	52	25,1	34
1:58:00	52	25,3	34
1:58:10	52	25,4	34
1:58:20	52	25,6	34
1:58:30	52	25,7	36
1:58:40	52	25,9	36
1:58:50	52	25,3	36
1:59:00	52	25,5	36
1:59:10	52	25,6	36
1:59:20	52	25,7	36
1:59:30	52	25,8	36
1:59:40	52	25,0	37
1:59:50	52	25,1	37
2:00:00	52	25,1	37
2:00:10	52	25,1	37
2:00:20	52	25,1	37
2:00:30	52	25,0	37
2:00:40	52	24,9	37
2:00:50	52	24,9	37
2:01:00	52	24,9	38
2:01:10	52	24,8	38
2:01:20	52	24,9	38
2:01:30	52	24,9	39
2:01:40	52	24,9	39
2:01:50	52	24,9	39
2:02:00	52	24,9	39
2:02:10	52	24,8	39
2:02:20	52	24,9	39
2:02:30	52	24,9	39
2:02:40	52	25,0	39
2:02:50	52	25,0	39
2:03:00	52	24,9	39
2:03:10	52	24,9	39
2:03:20	52	24,9	39
2:03:30	52	24,9	40
2:03:40	52	25,0	39
2:03:50	52	24,9	40
2:04:00	52	24,9	39
2:04:10	52	24,9	40
2:04:20	52	24,9	39
2:04:30	52	24,9	40
2:04:40	52	24,9	39
2:04:50	52	25,0	39
2:05:00	52	24,9	39
2:05:10	52	24,9	40
2:05:20	52	24,9	42
2:05:30	52	25,0	44
2:05:40	52	25,0	44
2:05:50	52	25,3	53
2:06:00	52	25,5	58
2:06:10	52	25,8	57
2:06:20	52	25,2	47
2:06:30	52	25,5	49
2:06:40	52	25,8	55
2:06:50	52	25,1	54
2:07:00	52	25,4	46
2:07:10	52	25,7	53
2:07:20	52	25,8	49
2:07:30	52	25,9	51
2:07:40	52	25,8	47
2:07:50	52	25,7	48
2:08:00	52	25,5	58
2:08:10	52	25,4	52
2:08:20	52	25,2	58
2:08:30	52	25,1	62
2:08:40	53	24,9	48
2:08:50	53	24,9	51
2:09:00	53	25,0	48
2:09:10	53	24,9	49
2:09:20	53	24,8	49
2:09:30	53	25,1	65
2:09:40	53	25,0	64
2:09:50	53	25,0	63
2:10:00	53	24,9	63
2:10:10	53	25,0	65
2:10:20	53	24,9	62
2:10:30	53	25,0	63
2:10:40	53	24,9	61
2:10:50	53	24,9	60
2:11:00	53	25,0	60
2:11:10	53	25,0	64
2:11:20	53	24,9	69
2:11:30	53	24,9	55
2:11:40	53	24,9	51
2:11:50	53	25,0	61
2:12:00	53	25,0	50
2:12:10	53	24,9	62
2:12:20	53	24,9	61
2:12:30	53	25,3	62
2:12:40	53	25,3	61
2:12:50	53	25,2	68
2:13:00	53	25,2	60
2:13:10	53	25,1	59
2:13:20	53	25,1	59
2:13:30	53	25,0	59
2:13:40	52	25,0	59
2:13:50	52	24,9	58
2:14:00	52	24,9	58
2:14:10	52	25,0	59
2:14:20	52	25,0	59
2:14:30	52	24,9	59
2:14:40	52	24,9	66
2:14:50	52	24,9	74
2:15:00	52	24,9	57
2:15:10	52	24,9	55
2:15:20	52	24,9	58
2:15:30	52	24,9	58
2:15:40	52	25,1	59
2:15:50	52	25,5	60
2:16:00	52	25,8	61
2:16:10	52	25,1	59
2:16:20	52	25,4	62
2:16:30	52	25,7	67
2:16:40	52	25,0	61
2:16:50	52	25,2	49
2:17:00	52	25,4	49
2:17:10	52	25,5	49
2:17:20	52	25,5	49
2:17:30	52	25,4	49
2:17:40	52	25,3	49
2:17:50	52	25,1	49
2:18:00	52	24,9	49
2:18:10	52	25,3	49
2:18:20	53	25,1	68
2:18:30	53	25,0	71
2:18:40	53	24,9	70
2:18:50	53	25,3	58
2:19:00	53	25,2	71
2:19:10	53	25,1	71
2:19:20	53	25,0	63
2:19:30	53	24,9	57
2:19:40	53	24,9	55
2:19:50	53	24,9	66
2:20:00	53	24,9	61
2:20:10	53	24,9	59
2:20:20	53	24,9	59
2:20:30	53	24,9	57
2:20:40	53	24,8	57
2:20:50	53	25,0	61
2:21:00	53	24,9	68
2:21:10	53	24,9	63
2:21:20	53	25,0	68
2:21:30	53	24,9	71
2:21:40	53	24,9	64
2:21:50	53	25,0	62
2:22:00	53	24,9	73
2:22:10	53	24,9	62

File: project-root/data/Tests/Data Acquisition/2013 (508)/13-0227 MW.txt (part 1 of 2)
--Test Summary--
Full Path and File Name	
Instrument Name	7322
Instrument Type	Model 7322 Consistometer - Variable Speed
Instrument Serial Number	
Test Start Date	28.10.2013
Test Start Time	17:26:11
Test Stop Date	29.10.2013
Test Stop Time	8:23:54
Test Length	14:57:43
Final Sample Time Offset	14:57:20
Controller Schedule Name	
Sampling Period	10 seconds
Comments	T: 50C(30min); P: 25MPa(30min); tap water
Information	WellID	Research
Information	Customer	Trican
Information	EngName	Pavel Lebedev
Information	CementClass	80%G+20%SF-2 BWOB
Information	CementMfr	Dyckerhoff - Suhoy Log
Information	Additives	1.25%SMS+1.5%CFL-2+0.3%TC-101+2%TA-1+0.3%THR-100+0.2%AFA-6 BWOC
Information	Density	1350
Information	BHCT	50
Information	BHST	70
Information	FluidLoss	50cc/30min
Information	JobType	Liner
Calculated Value	Time_30Bc	N/A
Calculated Value	Time_70Bc	N/A
Initial Temperature (°C)	27 °C
Final Temperature (°C)	ERROR
Initial Pressure (MPa)	0,1 MPa
Final Pressure (MPa)	ERROR
Initial Consistency (Bc)	8 Bc
Final Consistency (Bc)	ERROR
Initial Wall Temperature (°C)	35 °C
Final Wall Temperature (°C)	ERROR
Initial Motor Speed (RPM)	150 RPM
Final Motor Speed (RPM)	ERROR
--Data--
Time (HH:MM:SS)	Temperature (°C)	Pressure (MPa)	Consistency (Bc)	Wall Temperature (°C)	Motor Speed (RPM)
0:00:00	27	0,1	8	35	150
0:00:10	27	0,1	8	35	150
0:00:20	27	0,3	8	35	150
0:00:30	28	0,4	8	35	150
0:00:40	28	0,6	8	35	150
0:00:50	28	0,7	8	35	150
0:01:00	28	1,0	8	36	150
0:01:10	29	1,0	8	36	150
0:01:20	29	1,1	8	36	150
0:01:30	29	1,5	8	36	150
0:01:40	29	1,6	8	36	150
0:01:50	29	1,7	9	36	150
0:02:00	30	1,7	9	36	150
0:02:10	30	1,8	9	36	150
0:02:20	30	2,3	8	36	150
0:02:30	30	2,3	8	36	150
0:02:40	30	2,4	8	36	150
0:02:50	31	2,4	8	36	150
0:03:00	31	2,5	9	36	150
0:03:10	31	2,9	9	37	150
0:03:20	31	3,0	9	37	150
0:03:30	31	3,1	9	37	150
0:03:40	32	3,1	9	37	150
0:03:50	32	3,2	9	37	150
0:04:00	32	3,7	9	37	150
0:04:10	32	3,7	10	37	150
0:04:20	32	3,7	10	37	150
0:04:30	32	3,8	10	37	150
0:04:40	33	3,9	10	37	150
0:04:50	33	4,3	10	37	150
0:05:00	33	4,3	10	37	150
0:05:10	33	4,4	10	37	150
0:05:20	33	4,4	10	37	150
0:05:30	33	4,7	10	37	150
0:05:40	33	4,8	10	37	150
0:05:50	33	5,1	10	37	150
0:06:00	34	5,2	10	37	150
0:06:10	34	5,2	10	37	150
0:06:20	34	5,3	10	37	150
0:06:30	34	5,7	10	38	150
0:06:40	34	5,8	10	38	150
0:06:50	34	5,8	10	38	150
0:07:00	34	5,8	10	38	150
0:07:10	34	5,9	10	38	150
0:07:20	35	6,4	10	38	150
0:07:30	35	6,4	10	38	150
0:07:40	35	6,4	10	38	150
0:07:50	35	6,5	10	38	150
0:08:00	35	7,0	10	38	150
0:08:10	35	7,0	10	38	150
0:08:20	35	7,0	10	38	150
0:08:30	35	7,1	10	38	150
0:08:40	35	7,5	10	38	150
0:08:50	35	7,5	10	38	150
0:09:00	36	7,5	10	38	150
0:09:10	36	7,6	10	38	150
0:09:20	36	7,9	10	38	150
0:09:30	36	7,9	10	38	150
0:09:40	36	8,1	10	38	150
0:09:50	36	8,2	10	38	150
0:10:00	36	8,3	10	38	150
0:10:10	36	8,6	10	38	150
0:10:20	36	8,6	10	38	150
0:10:30	36	9,0	10	38	150
0:10:40	36	9,1	10	38	150
0:10:50	36	9,1	10	38	150
0:11:00	36	9,1	10	38	150
0:11:10	36	9,6	10	38	150
0:11:20	37	9,6	10	38	150
0:11:30	37	9,6	10	38	150
0:11:40	37	9,9	10	38	150
0:11:50	37	10,0	10	38	150
0:12:00	37	10,0	10	38	150
0:12:10	37	10,2	10	38	150
0:12:20	37	10,4	10	38	150
0:12:30	37	10,5	10	38	150
0:12:40	37	10,6	10	38	150
0:12:50	37	10,9	10	38	150
0:13:00	37	10,9	10	38	150
0:13:10	37	10,9	10	38	150
0:13:20	37	11,4	10	38	150
0:13:30	37	11,4	10	39	150
0:13:40	37	11,4	10	38	150
0:13:50	37	11,8	10	39	150
0:14:00	37	11,8	10	38	150
0:14:10	37	11,8	10	38	150
0:14:20	38	11,9	10	39	150
0:14:30	38	12,1	10	38	150
0:14:40	38	12,4	10	39	150
0:14:50	38	12,4	10	39	150
0:15:00	38	12,5	10	39	150
0:15:10	38	13,0	10	39	150
0:15:20	38	13,0	10	39	150
0:15:30	38	13,1	10	40	150
0:15:40	38	13,2	10	40	150
0:15:50	38	13,4	10	40	150
0:16:00	38	13,5	10	40	150
0:16:10	38	13,6	10	41	150
0:16:20	38	13,8	10	41	150
0:16:30	38	14,0	10	42	150
0:16:40	38	14,2	10	42	150
0:16:50	38	14,3	10	43	150
0:17:00	38	14,5	10	43	150
0:17:10	38	14,7	10	43	150
0:17:20	38	14,9	10	44	150
0:17:30	38	15,0	10	44	150
0:17:40	39	15,2	10	45	150
0:17:50	39	15,4	9	45	150
0:18:00	39	15,6	9	45	150
0:18:10	39	15,7	9	46	150
0:18:20	39	15,9	9	46	150
0:18:30	39	16,1	9	46	150
0:18:40	39	16,3	9	46	150
0:18:50	39	16,4	9	47	150
0:19:00	39	16,6	9	47	150
0:19:10	40	16,7	9	47	150
0:19:20	40	16,9	9	48	150
0:19:30	40	17,0	9	48	150
0:19:40	40	17,1	9	48	150
0:19:50	40	17,2	9	48	150
0:20:00	40	17,4	9	48	150
0:20:10	41	17,5	9	48	150
0:20:20	41	17,6	9	49	150
0:20:30	41	17,7	9	49	150
0:20:40	41	17,8	9	49	150
0:20:50	41	17,9	9	49	150
0:21:00	41	18,0	9	49	150
0:21:10	42	18,1	9	49	150
0:21:20	42	18,2	9	49	150
0:21:30	42	18,2	9	49	150
0:21:40	42	18,3	9	50	150
0:21:50	42	18,4	9	50	150
0:22:00	42	18,5	9	50	150
0:22:10	42	18,6	9	50	150
0:22:20	43	18,7	9	50	150
0:22:30	43	18,8	9	50	150
0:22:40	43	18,9	9	51	150
0:22:50	43	19,0	9	51	150
0:23:00	43	19,3	9	50	150
0:23:10	43	19,5	9	51	150
0:23:20	44	19,5	9	50	150
0:23:30	44	19,6	9	51	150
0:23:40	44	19,7	9	51	150
0:23:50	44	19,9	9	51	150
0:24:00	44	20,0	9	51	150
0:24:10	44	20,3	9	51	150
0:24:20	44	20,4	9	51	150
0:24:30	45	20,5	9	51	150
0:24:40	45	20,5	9	51	150
0:24:50	45	20,6	9	51	150
0:25:00	45	20,8	9	51	150
0:25:10	45	21,2	9	51	150
0:25:20	45	21,3	9	51	150
0:25:30	45	21,4	9	52	150
0:25:40	46	21,6	9	52	150
0:25:50	46	21,7	9	52	150
0:26:00	46	21,8	9	52	150
0:26:10	46	21,9	9	52	150
0:26:20	46	22,0	9	53	150
0:26:30	46	22,2	9	53	150
0:26:40	46	22,3	9	53	150
0:26:50	46	22,4	9	53	150
0:27:00	46	22,5	9	54	150
0:27:10	47	22,6	9	54	150
0:27:20	47	22,8	9	54	150
0:27:30	47	22,9	9	54	150
0:27:40	47	23,1	9	54	150
0:27:50	47	23,4	9	54	150
0:28:00	47	23,4	9	54	150
0:28:10	48	23,5	9	54	150
0:28:20	48	23,6	9	54	150
0:28:30	48	23,8	9	54	150
0:28:40	48	23,9	9	54	150
0:28:50	48	24,0	9	54	150
0:29:00	48	24,5	9	55	150
0:29:10	48	24,6	9	55	150
0:29:20	48	24,7	9	55	150
0:29:30	48	24,8	9	56	150
0:29:40	49	24,9	9	56	150
0:29:50	49	25,1	9	56	150
0:30:00	49	25,2	9	56	150
0:30:10	49	25,3	9	56	150
0:30:20	49	25,4	9	57	150
0:30:30	49	25,5	9	57	150
0:30:40	49	25,5	9	57	150
0:30:50	50	25,5	9	56	150
0:31:00	50	25,5	9	56	150
0:31:10	50	25,4	9	56	150
0:31:20	50	25,4	9	56	150
0:31:30	50	25,3	9	55	150
0:31:40	50	25,2	9	55	150
0:31:50	50	25,0	9	54	150
0:32:00	50	24,9	10	54	150
0:32:10	51	25,0	10	54	150
0:32:20	51	25,2	9	53	150
0:32:30	51	25,0	9	53	150
0:32:40	51	24,9	9	53	150
0:32:50	51	25,2	9	52	150
0:33:00	51	25,1	9	52	150
0:33:10	51	25,0	9	52	150
0:33:20	51	25,0	9	52	150
0:33:30	51	25,0	9	52	150
0:33:40	51	25,2	9	51	150
0:33:50	51	25,2	9	51	150
0:34:00	51	25,1	9	51	150
0:34:10	51	25,0	9	51	150
0:34:20	51	24,9	9	51	150
0:34:30	51	24,9	10	50	150
0:34:40	51	25,3	10	50	150
0:34:50	51	25,2	10	50	150
0:35:00	51	25,2	10	50	150
0:35:10	51	25,1	10	50	150
0:35:20	51	25,1	10	50	150
0:35:30	51	25,0	10	50	150
0:35:40	51	25,0	10	50	150
0:35:50	51	25,0	10	50	150
0:36:00	51	25,0	10	50	150
0:36:10	51	25,0	10	50	150
0:36:20	51	25,3	10	50	150
0:36:30	51	25,3	9	50	150
0:36:40	51	25,3	10	50	150
0:36:50	51	25,4	10	50	150
0:37:00	51	25,4	10	50	150
0:37:10	51	25,4	10	50	150
0:37:20	51	25,4	10	50	150
0:37:30	50	25,4	10	50	150
0:37:40	50	25,4	10	50	150
0:37:50	50	25,4	10	50	150
0:38:00	50	25,4	10	50	150
0:38:10	50	25,5	10	50	150
0:38:20	50	25,5	10	50	150
0:38:30	50	25,5	10	51	150
0:38:40	50	25,5	10	50	150
0:38:50	50	25,5	10	50	150
0:39:00	50	25,5	10	50	150
0:39:10	50	25,5	10	51	150
0:39:20	50	25,5	10	50	150
0:39:30	50	25,5	10	51	150
0:39:40	50	25,6	10	51	150
0:39:50	50	25,6	10	51	150
0:40:00	50	25,6	10	51	150
0:40:10	50	25,6	10	51	150
0:40:20	50	25,6	10	51	150
0:40:30	50	25,6	10	51	150
0:40:40	50	25,6	10	51	150
0:40:50	50	25,6	10	51	150
0:41:00	50	25,6	10	51	150
0:41:10	50	25,7	10	51	150
0:41:20	50	25,7	10	51	150
0:41:30	50	25,7	10	51	150
0:41:40	50	25,7	10	51	150
0:41:50	50	25,7	10	51	150
0:42:00	50	25,7	10	51	150
0:42:10	50	25,7	10	51	150
0:42:20	50	25,7	9	51	150
0:42:30	50	25,7	10	51	150
0:42:40	50	25,7	10	51	150
0:42:50	50	25,7	10	51	150
0:43:00	50	25,7	10	51	150
0:43:10	50	25,7	10	51	150
0:43:20	50	25,7	10	51	150
0:43:30	50	25,7	10	51	150
0:43:40	50	25,7	10	51	150
0:43:50	50	25,8	10	51	150
0:44:00	50	25,8	10	51	150
0:44:10	50	25,8	9	51	150
0:44:20	50	25,8	9	51	150
0:44:30	50	25,8	9	51	150
0:44:40	50	25,8	9	51	150
0:44:50	50	25,8	9	51	150
0:45:00	50	25,9	9	51	150
0:45:10	50	25,9	9	51	150
0:45:20	50	25,8	9	51	150
0:45:30	50	25,8	9	51	150
0:45:40	50	25,8	9	51	150
0:45:50	50	25,8	9	51	150
0:46:00	50	25,8	9	51	150
0:46:10	50	25,8	9	51	150
0:46:20	50	25,8	9	51	150
0:46:30	50	25,8	9	51	150
0:46:40	50	25,8	9	51	150
0:46:50	50	25,8	9	51	150
0:47:00	50	25,7	9	50	150
0:47:10	50	25,7	9	50	150
0:47:20	50	25,7	9	50	150
0:47:30	50	25,7	9	51	150
0:47:40	50	25,7	9	50	150
0:47:50	50	25,7	9	50	150
0:48:00	50	25,7	9	50	150
0:48:10	50	25,7	9	50	150
0:48:20	50	25,7	9	50	150
0:48:30	50	25,7	9	50	150
0:48:40	50	25,7	9	50	150
0:48:50	50	25,7	9	50	150
0:49:00	50	25,7	9	50	150
0:49:10	50	25,7	9	51	150
0:49:20	50	25,8	9	51	150
0:49:30	50	25,8	9	51	150
0:49:40	50	25,8	9	51	150
0:49:50	50	25,8	9	51	150
0:50:00	50	25,8	9	51	150
0:50:10	50	25,8	9	51	150
0:50:20	50	25,8	9	50	150
0:50:30	50	25,8	9	51	150
0:50:40	50	25,8	9	51	150
0:50:50	50	25,8	9	51	150
0:51:00	50	25,8	9	51	150
0:51:10	50	25,8	9	51	150
0:51:20	50	25,8	9	51	150
0:51:30	50	25,8	9	51	150
0:51:40	50	25,8	9	51	150
0:51:50	50	25,8	9	51	150
0:52:00	50	25,8	9	51	150
0:52:10	50	25,8	9	51	150
0:52:20	50	25,8	9	51	150
0:52:30	50	25,8	9	51	150
0:52:40	50	25,8	9	50	150
0:52:50	50	25,8	9	51	150
0:53:00	50	25,8	9	50	150
0:53:10	50	25,8	9	51	150
0:53:20	50	25,8	9	50	150
0:53:30	50	25,8	9	51	150
0:53:40	50	25,8	9	51	150
0:53:50	50	25,8	9	51	150
0:54:00	50	25,8	9	50	150
0:54:10	50	25,8	9	51	150
0:54:20	50	25,9	9	51	150
0:54:30	50	25,9	9	51	150
0:54:40	50	25,9	9	51	150
0:54:50	50	25,9	9	50	150
0:55:00	50	25,9	9	51	150
0:55:10	50	25,9	9	50	150
0:55:20	50	25,9	9	51	150
0:55:30	50	25,9	9	50	150
0:55:40	50	25,9	9	51	150
0:55:50	50	25,9	9	51	150
0:56:00	50	25,9	9	51	150
0:56:10	50	25,9	9	50	150
0:56:20	50	25,9	9	51	150
0:56:30	50	25,9	9	51	150
0:56:40	50	25,9	9	51	150
0:56:50	50	25,9	9	50	150
0:57:00	50	25,9	9	50	150
0:57:10	50	25,9	9	50	150
0:57:20	50	25,9	9	50	150
0:57:30	50	25,9	9	50	150
0:57:40	50	25,9	9	50	150
0:57:50	50	25,9	9	50	150
0:58:00	50	25,9	9	50	150
0:58:10	50	25,9	9	50	150
0:58:20	50	25,9	9	50	150
0:58:30	50	25,9	9	50	150
0:58:40	50	25,9	9	51	150
0:58:50	50	25,9	9	50	150
0:59:00	50	25,9	9	50	150
0:59:10	50	25,9	9	51	150
0:59:20	50	25,9	9	51	150
0:59:30	50	25,9	9	50	150
0:59:40	50	25,9	9	50	150
0:59:50	50	25,9	9	50	150
1:00:00	50	25,9	9	50	150
1:00:10	50	25,9	9	51	150
1:00:20	50	26,0	9	51	150
1:00:30	50	26,0	9	50	150
1:00:40	50	26,0	9	50	150
1:00:50	50	26,0	9	50	150
1:01:00	50	26,0	9	51	150
1:01:10	50	26,0	9	50	150
1:01:20	50	26,0	9	50	150
1:01:30	50	25,9	9	50	150
1:01:40	50	26,0	9	51	150
1:01:50	50	26,0	9	51	150
1:02:00	50	26,0	9	51	150
1:02:10	50	25,9	9	50	150
1:02:20	50	25,9	9	50	150
1:02:30	50	25,9	9	50	150
1:02:40	50	25,9	9	50	150
1:02:50	50	25,9	9	50	150
1:03:00	50	25,9	9	50	150
1:03:10	50	25,9	9	50	150
1:03:20	50	25,9	9	50	150
1:03:30	50	25,9	9	50	150
1:03:40	50	25,9	9	50	150
1:03:50	50	25,9	9	50	150
1:04:00	50	25,9	9	50	150
1:04:10	50	25,9	9	50	150
1:04:20	50	25,9	9	51	150
1:04:30	50	25,9	9	50	150
1:04:40	50	25,9	9	50	150
1:04:50	50	25,9	9	51	150
1:05:00	50	26,0	9	51	150
1:05:10	50	26,0	9	50	150
1:05:20	50	26,0	9	50	150
1:05:30	50	26,0	9	50	150
1:05:40	50	26,0	9	50	150
1:05:50	50	26,0	9	50	150
1:06:00	50	26,0	9	50	150
1:06:10	50	26,0	9	51	150
1:06:20	50	26,0	9	51	150
1:06:30	50	26,0	9	50	150
1:06:40	50	26,0	9	51	150
1:06:50	50	26,0	9	50	150
1:07:00	50	26,0	9	50	150
1:07:10	50	25,9	9	50	150
1:07:20	50	25,9	9	50	150
1:07:30	50	25,9	9	50	150
1:07:40	50	25,9	9	50	150
1:07:50	50	25,9	9	50	150
1:08:00	50	25,9	9	50	150
1:08:10	50	25,9	9	50	150
1:08:20	50	25,9	9	50	150
1:08:30	50	25,9	9	50	150
1:08:40	50	25,9	9	50	150
1:08:50	50	25,9	9	50	150
1:09:00	50	25,9	9	50	150
1:09:10	50	25,9	9	50	150
1:09:20	50	25,9	9	50	150
1:09:30	50	25,9	9	50	150
1:09:40	50	26,0	9	50	150
1:09:50	50	26,0	9	50	150
1:10:00	50	26,0	9	50	150
1:10:10	50	26,0	9	50	150
1:10:20	50	26,0	9	50	150
1:10:30	50	26,0	9	50	150
1:10:40	50	26,0	9	50	150
1:10:50	50	26,0	9	50	150
1:11:00	50	26,0	9	51	150
1:11:10	50	26,0	9	50	150
1:11:20	50	26,0	9	51	150
1:11:30	50	26,0	9	50	150
1:11:40	50	26,0	9	50	150
1:11:50	50	26,0	9	51	150
1:12:00	50	26,0	9	50	150
1:12:10	50	26,0	9	50	150
1:12:20	50	26,0	9	50	150
1:12:30	50	26,0	9	50	150
1:12:40	50	26,0	9	50	150
1:12:50	50	26,0	9	50	150
1:13:00	50	26,0	9	50	150
1:13:10	50	26,0	9	50	150
1:13:20	50	26,0	9	51	150
1:13:30	50	26,0	9	50	150
1:13:40					
1:13:50					
1:14:10					
1:14:20					
1:14:40					
1:14:50					
1:15:10					
1:15:20					
1:15:40					
1:15:50					
1:16:10					
1:16:20					
1:16:40					
1:16:50					
1:17:10					
1:17:20					
1:17:40					
1:17:50					
1:18:10					
1:18:20					
1:18:40					
1:18:50					
1:19:10					
1:19:20					
1:19:40					
1:19:50					
1:20:10					
1:20:20					
1:20:40					
1:20:50					
1:21:10					
1:21:20					
1:21:40					
1:21:50					
1:22:10					
1:22:20					
1:22:40					
1:22:50					
1:23:10					
1:23:20					
1:23:40					
1:23:50					
1:24:10					
1:24:20					
1:24:40					
1:24:50					
1:25:10					
1:25:20					
1:25:40					
1:25:50					
1:26:10					
1:26:20					
1:26:40					
1:26:50					
1:27:10					
1:27:20					
1:27:40					
1:27:50					
1:28:10					
1:28:20					
1:28:40					
1:28:50					
1:29:10					
1:29:20					
1:29:40					
1:29:50					
1:30:10					
1:30:20					
1:30:40					
1:30:50					
1:31:10					
1:31:20					
1:31:40					
1:31:50					
1:32:10					
1:32:20					
1:32:40					
1:32:50					
1:33:10					
1:33:20					
1:33:40					
1:33:50					
1:34:10					
1:34:20					
1:34:40					
1:34:50					
1:35:10					
1:35:20					
1:35:40					
1:35:50					
1:36:10					
1:36:20					
1:36:40					
1:36:50					
1:37:10					
1:37:20					
1:37:40					
1:37:50					
1:38:10					
1:38:20					
1:38:40					
1:38:50					
1:39:10					
1:39:20					
1:39:40					
1:39:50					
1:40:10					
1:40:20					
1:40:40					
1:40:50					
1:41:10					
1:41:20					
1:41:40					
1:41:50					
1:42:10					
1:42:20					
1:42:40					
1:42:50					
1:43:10					
1:43:20					
1:43:40					
1:43:50					
1:44:10					
1:44:20					
1:44:40					
1:44:50					
1:45:10					
1:45:20					
1:45:40					
1:45:50					
1:46:10					
1:46:20					
1:46:40					
1:46:50					
1:47:10					
1:47:20					
1:47:40					
1:47:50					
1:48:10					
1:48:20					
1:48:40					
1:48:50					
1:49:10					
1:49:20					
1:49:40					
1:49:50					
1:50:10					
1:50:20					
1:50:40					
1:50:50					
1:51:10					
1:51:20					
1:51:40					
1:51:50					
1:52:10					
1:52:20					
1:52:40					
1:52:50					
1:53:10					
1:53:20					
1:53:40					
1:53:50					
1:54:10					
1:54:20					
1:54:40					
1:54:50					
1:55:10					
1:55:20					
1:55:40					
1:55:50					
1:56:10					
1:56:20					
1:56:40					
1:56:50					
1:57:10					
1:57:20					
1:57:40					
1:57:50					
1:58:10					
1:58:20					
1:58:40					
1:58:50					
1:59:10					
1:59:20					
1:59:40					
1:59:50					
2:00:10					
2:00:20					
2:00:40					
2:00:50					
2:01:10					
2:01:20					
2:01:40					
2:01:50					
2:02:10					
2:02:20					
2:02:40					
2:02:50					
2:03:10					
2:03:20					
2:03:40					
2:03:50					
2:04:10					
2:04:20					
2:04:40					
2:04:50					
2:05:10					
2:05:20					
2:05:40					
2:05:50					
2:06:10					
2:06:20					
2:06:40					
2:06:50					
2:07:10					
2:07:20					
2:07:40					
2:07:50					
2:08:10					
2:08:20					
2:08:40					
2:08:50					
2:09:10					
2:09:20					
2:09:40					
2:09:50					
2:10:10					
2:10:20					
2:10:40					
2:10:50					
2:11:10					
2:11:20					
2:11:40					
2:11:50					
2:12:10					
2:12:20					
2:12:40					
2:12:50					
2:13:10					
2:13:20					
2:13:40					
2:13:50					
2:14:10					
2:14:20					
2:14:40					
2:14:50					
2:15:10					
2:15:20					
2:15:40					
2:15:50					
2:16:10					
2:16:20					
2:16:40					
2:16:50					
2:17:10					
2:17:20					
2:17:40					
2:17:50					
2:18:10					
2:18:20					
2:18:40					
2:18:50					
2:19:10					
2:19:20					
2:19:40					
2:19:50					
2:20:10					
2:20:20					
2:20:40					
2:20:50					
2:21:10					
2:21:20					
2:21:40					
2:21:50					
2:22:10					
2:22:20					
2:22:40					
2:22:50					
2:23:10					
2:23:20					
2:23:40					
2:23:50					
2:24:10					
2:24:20					
2:24:40					
2:24:50					
2:25:10					
2:25:20					
2:25:40					
2:25:50					
2:26:10					
2:26:20					
2:26:40					
2:26:50					
2:27:10					
2:27:20					
2:27:40					
2:27:50					
2:28:10					
2:28:20					
2:28:40					
2:28:50					
2:29:10					
2:29:20					
2:29:40					
2:29:50					
2:30:10					
2:30:20					
2:30:40					
2:30:50					
2:31:10					
2:31:20					
2:31:40					
2:31:50					
2:32:10					
2:32:20					
2:32:40					
2:32:50					
2:33:10					
2:33:20					
2:33:40					
2:33:50					
2:34:10					
2:34:20					
2:34:40					
2:34:50					
2:35:10					
2:35:20					
2:35:40					
2:35:50					
2:36:10					
2:36:20					
2:36:40					
2:36:50					
2:37:10					
2:37:20					
2:37:40					
2:37:50					
2:38:10					
2:38:20					
2:38:40					
2:38:50					
2:39:10					
2:39:20					
2:39:40					
2:39:50					
2:40:10					
2:40:20					
2:40:40					
2:40:50					
2:41:10					
2:41:20					
2:41:40					
2:41:50					
2:42:10					
2:42:20					
2:42:40					
2:42:50					
2:43:10					
2:43:20					
2:43:40					
2:43:50					
2:44:10					
2:44:20					
2:44:40					
2:44:50					
2:45:10					
2:45:20					
2:45:40					
2:45:50					
2:46:10					
2:46:20					
2:46:40					
2:46:50					
2:47:10					
2:47:20					
2:47:40					
2:47:50					
2:48:10					
2:48:20					
2:48:40					
2:48:50					
2:49:10					
2:49:20					
2:49:40					
2:49:50					
2:50:10					
2:50:20					
2:50:40					
2:50:50					
2:51:10					
2:51:20					
2:51:40					
2:51:50					
2:52:10					
2:52:20					
2:52:40					
2:52:50					
2:53:10					
2:53:20					
2:53:40					
2:53:50					
2:54:10					
2:54:20					
2:54:40					
2:54:50					
2:55:10					
2:55:20					
2:55:40					
2:55:50					
2:56:10					
2:56:20					
2:56:40					
2:56:50					
2:57:10					
2:57:20					
2:57:40					
2:57:50					
2:58:10					
2:58:20					
2:58:40					
2:58:50					
2:59:10					
2:59:20					
2:59:40					
2:59:50					
3:00:10					
3:00:20					
3:00:40					
3:00:50					
3:01:10					
3:01:20					
3:01:40					
3:01:50					
3:02:10					
3:02:20					
3:02:40					
3:02:50					
3:03:10					
3:03:20					
3:03:40					
3:03:50					
3:04:10					
3:04:20					
3:04:40					
3:04:50					
3:05:10					
3:05:20					
3:05:40					
3:05:50					
3:06:10					
3:06:20					
3:06:40					
3:06:50					
3:07:10					
3:07:20					
3:07:40					
3:07:50					
3:08:10					
3:08:20					
3:08:40					
3:08:50					
3:09:10					
3:09:20					
3:09:40					
3:09:50					
3:10:10					
3:10:20					
3:10:40					
3:10:50					
3:11:10					
3:11:20					
3:11:40					
3:11:50					
3:12:10					
3:12:20					
3:12:40					
3:12:50					
3:13:10					
3:13:20					
3:13:40					
3:13:50					
3:14:10					
3:14:20					
3:14:40					
3:14:50					
3:15:10					
3:15:20					
3:15:40					
3:15:50					
3:16:10					
3:16:20					
3:16:40					
3:16:50					
3:17:10					
3:17:20					
3:17:40					
3:17:50					
3:18:10					
3:18:20					
3:18:40					
3:18:50					
3:19:10					
3:19:20					
3:19:40					
3:19:50					
3:20:10					
3:20:20					
3:20:40					
3:20:50					
3:21:10					
3:21:20					
3:21:40					
3:21:50					
3:22:10					
3:22:20					
3:22:40					
3:22:50					
3:23:10					
3:23:20					
3:23:40					
3:23:50					
3:24:10					
3:24:20					
3:24:40					
3:24:50					
3:25:10					
3:25:20					
3:25:40					
3:25:50					
3:26:10					
3:26:20					
3:26:40					
3:26:50					
3:27:10					
3:27:20					
3:27:40					
3:27:50					
3:28:10					
3:28:20					
3:28:40					
3:28:50					
3:29:10					
3:29:20					
3:29:40					
3:29:50					
3:30:10					
3:30:20					
3:30:40					
3:30:50					
3:31:10					
3:31:20					
3:31:40					
3:31:50					
3:32:10					
3:32:20					
3:32:40					
3:32:50					
3:33:10					
3:33:20					
3:33:40					
3:33:50					
3:34:10					
3:34:20					
3:34:40					
3:34:50					
3:35:10					
3:35:20					
3:35:40					
3:35:50					
3:36:10					
3:36:20					
3:36:40					
3:36:50					
3:37:10					
3:37:20					
3:37:40					
3:37:50					
3:38:10					
3:38:20					
3:38:40					
3:38:50					
3:39:10					
3:39:20					
3:39:40					
3:39:50					
3:40:10					
3:40:20					
3:40:40					
3:40:50					
3:41:10					
3:41:20					
3:41:40					
3:41:50					
3:42:10					
3:42:20					
3:42:40					
3:42:50					
3:43:10					
3:43:20					
3:43:40					
3:43:50					
3:44:10					
3:44:20					
3:44:40					
3:44:50					
3:45:10					
3:45:20					
3:45:40					
3:45:50					
3:46:10					
3:46:20					
3:46:40					
3:46:50					
3:47:10					
3:47:20					
3:47:40					
3:47:50					
3:48:10					
3:48:20					
3:48:40					
3:48:50					
3:49:10					
3:49:20					
3:49:40					
3:49:50					
3:50:10					
3:50:20					
3:50:40					
3:50:50					
3:51:10					
3:51:20					
3:51:40					
3:51:50					
3:52:10					
3:52:20					
3:52:40					
3:52:50					
3:53:10					
3:53:20					
3:53:40					
3:53:50					
3:54:10					
3:54:20					
3:54:40					
3:54:50					
3:55:10					
3:55:20					
3:55:40					
3:55:50					
3:56:10					
3:56:20					
3:56:40					
3:56:50					
3:57:10					
3:57:20					
3:57:40					
3:57:50					
3:58:10					
3:58:20					
3:58:40					
3:58:50					
3:59:10					
3:59:20					
3:59:40					
3:59:50					
4:00:10					
4:00:20					
4:00:40					
4:00:50					
4:01:10					
4:01:20					
4:01:40					
4:01:50					
4:02:10					
4:02:20					
4:02:40					
4:02:50					
4:03:10					
4:03:20					
4:03:40					
4:03:50					
4:04:10					
4:04:20					
4:04:40					
4:04:50					
4:05:10					
4:05:20					
4:05:40					
4:05:50					
4:06:10					
4:06:20					
4:06:40					
4:06:50					
4:07:10					
4:07:20					
4:07:40					
4:07:50					
4:08:10					
4:08:20					
4:08:40					
4:08:50					
4:09:10					
4:09:20					
4:09:40					
4:09:50					
4:10:10					
4:10:20					
4:10:40					
4:10:50					
4:11:10					
4:11:20					
4:11:40					
4:11:50					
4:12:10					
4:12:20					
4:12:40					
4:12:50					
4:13:10					
4:13:20					
4:13:40					
4:13:50					
4:14:10					
4:14:20					
4:14:40					
4:14:50					
4:15:10					
4:15:20					
4:15:40					
4:15:50					
4:16:10					
4:16:20					
4:16:40					
4:16:50					
4:17:10					
4:17:20					
4:17:40					
4:17:50					
4:18:10					
4:18:20					
4:18:40					
4:18:50					
4:19:10					
4:19:20					
4:19:40					
4:19:50					
4:20:10					
4:20:20					
4:20:40					
4:20:50					
4:21:10					
4:21:20					
4:21:40					
4:21:50					
4:22:10					
4:22:20					
4:22:40					
4:22:50					
4:23:10					
4:23:20					
4:23:40					
4:23:50					
4:24:10					
4:24:20					
4:24:40					
4:24:50					
4:25:10					
4:25:20					
4:25:40					
4:25:50					
4:26:10					
4:26:20					
4:26:40					
4:26:50					
4:27:10					
4:27:20					
4:27:40					
4:27:50					
4:28:10					
4:28:20					
4:28:40					
4:28:50					
4:29:10					
4:29:20					
4:29:40					
4:29:50					
4:30:10					
4:30:20					
4:30:40					
4:30:50					
4:31:10					
4:31:20					
4:31:40					
4:31:50					
4:32:10					
4:32:20					
4:32:40					
4:32:50					
4:33:10					
4:33:20					
4:33:40					
4:33:50					
4:34:10					
4:34:20					
4:34:40					
4:34:50					
4:35:10					
4:35:20					
4:35:40					
4:35:50					
4:36:10					
4:36:20					
4:36:40					
4:36:50					
4:37:10					
4:37:20					
4:37:40					
4:37:50					
4:38:10					
4:38:20					
4:38:40					
4:38:50					
4:39:10					
4:39:20					
4:39:40					
4:39:50					
4:40:10					
4:40:20					
4:40:40					
4:40:50					
4:41:10					
4:41:20					
4:41:40					
4:41:50					
4:42:10					
4:42:20					
4:42:40					
4:42:50					
4:43:10					
4:43:20					
4:43:40					
4:43:50					
4:44:10					
4:44:20					
4:44:40					
4:44:50					
4:45:10					
4:45:20					
4:45:40					
4:45:50					
4:46:10					
4:46:20					
4:46:40					
4:46:50					
4:47:10					
4:47:20					
4:47:40					
4:47:50					
4:48:10					
4:48:20					
4:48:40					
4:48:50					
4:49:10					
4:49:20					
4:49:40					
4:49:50					
4:50:10					
4:50:20					
4:50:40					
4:50:50					
4:51:10					
4:51:20					
4:51:40					
4:51:50					
4:52:10					
4:52:20					
4:52:40					
4:52:50					
4:53:10					
4:53:20					
4:53:40					
4:53:50					
4:54:10					
4:54:20					
4:54:40					
4:54:50					
4:55:10					
4:55:20					
4:55:40					
4:55:50					
4:56:10					
4:56:20					
4:56:40					
4:56:50					
4:57:10					
4:57:20					
4:57:40					
4:57:50					
4:58:10					
4:58:20					
4:58:40					
4:58:50					
4:59:10					
4:59:20					
4:59:40					
4:59:50					
5:00:10					
5:00:20					
5:00:40					
5:00:50					
5:01:10					
5:01:20					
5:01:40					
5:01:50					
5:02:10					
5:02:20					
5:02:40					
5:02:50					
5:03:10					
5:03:20					
5:03:40					
5:03:50					
5:04:10					
5:04:20					
5:04:40					
5:04:50					
5:05:10					
5:05:20					
5:05:40					
5:05:50					
5:06:10					
5:06:20					
5:06:40					
5:06:50					
5:07:10					
5:07:20					
5:07:40					
5:07:50					
5:08:10					
5:08:20					
5:08:40					
5:08:50					
5:09:10					
5:09:20					
5:09:40					
5:09:50					
5:10:10					
5:10:20					
5:10:40					
5:10:50					
5:11:10					
5:11:20					
5:11:40					
5:11:50					
5:12:10					
5:12:20					
5:12:40					
5:12:50					
5:13:10					
5:13:20					
5:13:40					
5:13:50					
5:14:10					
5:14:20					
5:14:40					
5:14:50					
5:15:10					
5:15:20					
5:15:40					
5:15:50					
5:16:10					
5:16:20					
5:16:40					
5:16:50					
5:17:10					
5:17:20					
5:17:40					
5:17:50					
5:18:10					
5:18:20					
5:18:40					
5:18:50					
5:19:10					
5:19:20					
5:19:40					
5:19:50					
5:20:10					
5:20:20					
5:20:40					
5:20:50					
5:21:10					
5:21:20					
5:21:40					
5:21:50					
5:22:10					
5:22:20					
5:22:40					
5:22:50					
5:23:10					
5:23:20					
5:23:40					
5:23:50					
5:24:10					
5:24:20					
5:24:40					
5:24:50					
5:25:10					
5:25:20					
5:25:40					
5:25:50					
5:26:10					
5:26:20					
5:26:40					
5:26:50					
5:27:10					
5:27:20					
5:27:40					
5:27:50					
5:28:10					
5:28:20					
5:28:40					
5:28:50					
5:29:10					
5:29:20					
5:29:40					
5:29:50					
5:30:10					
5:30:20					
5:30:40					
5:30:50					
5:31:10					
5:31:20					
5:31:40					
5:31:50					
5:32:10					
5:32:20					
5:32:40					
5:32:50					
5:33:10					
5:33:20					
5:33:40					
5:33:50					
5:34:10					
5:34:20					
5:34:40					
5:34:50					
5:35:10					
5:35:20					
5:35:40					
5:35:50					
5:36:10					
5:36:20					
5:36:40					
5:36:50					
5:37:10					
5:37:20					
5:37:40					
5:37:50					
5:38:10					
5:38:20					
5:38:40					
5:38:50					
5:39:10					
5:39:20					
5:39:40					
5:39:50					
5:40:10					
5:40:20					
5:40:40					
5:40:50					
5:41:10					
5:41:20					
5:41:40					
5:41:50					
5:42:10					
5:42:20					
5:42:40					
5:42:50					
5:43:10					
5:43:20					
5:43:40					
5:43:50					
5:44:10					
5:44:20					
5:44:40					
5:44:50					
5:45:10					
5:45:20					
5:45:40					
5:45:50					
5:46:10					
5:46:20					
5:46:40					
5:46:50					
5:47:10					
5:47:20					
5:47:40					
5:47:50					
5:48:10					
5:48:20					
5:48:40					
5:48:50					
5:49:10					
5:49:20					
5:49:40					
5:49:50					
5:50:10					
5:50:20					
5:50:40					
5:50:50					
5:51:10					
5:51:20					
5:51:40					
5:51:50					
5:52:10					
5:52:20					
5:52:40					
5:52:50					
5:53:10					
5:53:20					
5:53:40					
5:53:50					
5:54:10					
5:54:20					
5:54:40					
5:54:50					
5:55:10					
5:55:20					
5:55:40					
5:55:50					
5:56:10					
5:56:20					
5:56:40					
5:56:50					
5:57:10					
5:57:20					
5:57:40					
5:57:50					
5:58:10					
5:58:20					
5:58:40					
5:58:50					
5:59:10					
5:59:20					
5:59:40					
5:59:50					
6:00:10					
6:00:20					
6:00:40					
6:00:50					
6:01:10					
6:01:20					
6:01:40					
6:01:50					
6:02:10					
6:02:20					
6:02:40					
6:02:50					
6:03:10					
6:03:20					
6:03:40					
6:03:50					
6:04:10					
6:04:20					
6:04:40					
6:04:50					
6:05:10					
6:05:20					
6:05:40					
6:05:50					
6:06:10					
6:06:20					
6:06:40					
6:06:50					
6:07:10					
6:07:20					
6:07:40					
6:07:50					
6:08:10					
6:08:20					
6:08:40					
6:08:50					
6:09:10					
6:09:20					
6:09:40					
6:09:50					
6:10:10					
6:10:20					
6:10:40					
6:10:50					
6:11:10					
6:11:20					
6:11:40					
6:11:50					
6:12:10					
6:12:20					
6:12:40					
6:12:50					
6:13:10					
6:13:20					
6:13:40					
6:13:50					
6:14:10					
6:14:20					
6:14:40					
6:14:50					
6:15:10					
6:15:20					
6:15:40					
6:15:50					
6:16:10					
6:16:20					
6:16:40					
6:16:50					
6:17:10					
6:17:20					
6:17:40					
6:17:50					
6:18:10					
6:18:20					
6:18:40					
6:18:50					
6:19:10					
6:19:20					
6:19:40					
6:19:50					
6:20:10					
6:20:20					
6:20:40					
6:20:50					
6:21:10					
6:21:20					
6:21:40					
6:21:50					
6:22:10					
6:22:20					
6:22:40					
6:22:50					
6:23:10					
6:23:20					
6:23:40					
6:23:50					
6:24:10					
6:24:20					
6:24:40					
6:24:50					
6:25:10					
6:25:20					
6:25:40					
6:25:50					
6:26:10					
6:26:20					
6:26:40					
6:26:50					
6:27:10					
6:27:20					
6:27:40					
6:27:50					
6:28:10					
6:28:20					
6:28:40					
6:28:50					
6:29:10					
6:29:20					
6:29:40					
6:29:50					
6:30:10					
6:30:20					
6:30:40					
6:30:50					
6:31:10					
6:31:20					
6:31:40					
6:31:50					
6:32:10					
6:32:20					
6:32:40					
6:32:50					
6:33:10					
6:33:20					
6:33:40					
6:33:50					
6:34:10					
6:34:20					
6:34:40					
6:34:50					
6:35:10					
6:35:20					
6:35:40					
6:35:50					
6:36:10					
6:36:20					
6:36:40					
6:36:50					
6:37:10					
6:37:20					
6:37:40					
6:37:50					
6:38:10					
6:38:20					
6:38:40					
6:38:50					
6:39:10					
6:39:20					
6:39:40					
6:39:50					
6:40:10					
6:40:20					
6:40:40					
6:40:50					
6:41:10					
6:41:20					
6:41:40					
6:41:50					
6:42:10					
6:42:20					
6:42:40					
6:42:50					
6:43:10					
6:43:20					
6:43:40					
6:43:50					
6:44:10					
6:44:20					
6:44:40					
6:44:50					
6:45:10					
6:45:20					
6:45:40					
6:45:50					
6:46:10					
6:46:20					
6:46:40					
6:46:50					
6:47:10					
6:47:20					
6:47:40					
6:47:50					
6:48:10					
6:48:20					
6:48:40					
6:48:50					
6:49:10					
6:49:20					
6:49:40					
6:49:50					
6:50:10					
6:50:20					
6:50:40					
6:50:50					
6:51:10					
6:51:20					
6:51:40					
6:51:50					
6:52:10					
6:52:20					
6:52:40					
6:52:50					
6:53:10					
6:53:20					
6:53:40					
6:53:50					
6:54:10					
6:54:20					
6:54:40					
6:54:50					
6:55:10					
6:55:20					
6:55:40					
6:55:50					
6:56:10					
6:56:20					
6:56:40					
6:56:50					
6:57:10					
6:57:20					
6:57:40					
6:57:50					
6:58:10					
6:58:20					
6:58:40					
6:58:50					
6:59:10					
6:59:20					
6:59:40					
6:59:50					
7:00:10					
7:00:20					
7:00:40					
7:00:50					
7:01:10					
7:01:20					
7:01:40					
7:01:50					
7:02:10					
7:02:20					
7:02:40					
7:02:50					
7:03:10					
7:03:20					
7:03:40					
7:03:50					
7:04:10					
7:04:20					
7:04:40					
7:04:50					
7:05:10					
7:05:20					
7:05:40					
7:05:50					
7:06:10					
7:06:20					
7:06:40					
7:06:50					
7:07:10					
7:07:20					
7:07:40					
7:07:50					
7:08:10					
7:08:20					
7:08:40					
7:08:50					
7:09:10					
7:09:20					
7:09:40					
7:09:50					
7:10:10					
7:10:20					
7:10:40					
7:10:50					
7:11:10					
7:11:20					
7:11:40					
7:11:50					
7:12:10					
7:12:20					
7:12:40					
7:12:50					
7:13:10					
7:13:20					
7:13:40					
7:13:50					
7:14:10					
7:14:20					
7:14:40					
7:14:50					
7:15:10					
7:15:20					
7:15:40					
7:15:50					
7:16:10					
7:16:20					
7:16:40					
7:16:50					
7:17:10					
7:17:20					
7:17:40					
7:17:50					
7:18:10					
7:18:20					
7:18:40					
7:18:50					
7:19:10					
7:19:20					
7:19:40					
7:19:50					
7:20:10					
7:20:20					
7:20:40					
7:20:50					
7:21:10					
7:21:20					
7:21:40					
7:21:50					
7:22:10					
7:22:20					
7:22:40					
7:22:50					
7:23:10					
7:23:20					
7:23:40					
7:23:50					
7:24:10					
7:24:20					
7:24:40					
7:24:50					
7:25:10					
7:25:20					
7:25:40					
7:25:50					
7:26:10					
7:26:20					
7:26:40					
7:26:50					
7:27:10					
7:27:20					
7:27:40					
7:27:50					
7:28:10					
7:28:20					
7:28:40					
7:28:50					
7:29:10					
7:29:20					
7:29:40					
7:29:50					
7:30:10					
7:30:20					
7:30:40					
7:30:50					
7:31:10					
7:31:20					
7:31:40					
7:31:50					
7:32:10					
7:32:20					
7:32:40					
7:32:50					
7:33:10					
7:33:20					
7:33:40					
7:33:50					
7:34:10					
7:34:20					
7:34:40					
7:34:50					
7:35:10					
7:35:20					
7:35:40					
7:35:50					
7:36:10					
7:36:20					
7:36:40					
7:36:50					
7:37:10					
7:37:20					
7:37:40					
7:37:50					
7:38:10					
7:38:20					
7:38:40					
7:38:50					
7:39:10					
7:39:20					
7:39:40					
7:39:50					
7:40:10					
7:40:20					
7:40:40					
7:40:50					
7:41:10					
7:41:20					
7:41:40					
7:41:50					
7:42:10					
7:42:20					
7:42:40					
7:42:50					
7:43:10					
7:43:20					
7:43:40					
7:43:50					
7:44:10					
7:44:20					
7:44:40					
7:44:50					
7:45:10					
7:45:20					
7:45:40					
7:45:50					
7:46:10					
7:46:20					
7:46:40					
7:46:50					
7:47:10					
7:47:20					
7:47:40					
7:47:50					
7:48:10					
7:48:20					
7:48:40					
7:48:50					
7:49:10					
7:49:20					
7:49:40					
7:49:50					
7:50:10					
7:50:20					
7:50:40					
7:50:50					
7:51:10					
7:51:20					
7:51:40					
7:51:50					
7:52:10					
7:52:20					
7:52:40					
7:52:50					
7:53:10					
7:53:20					
7:53:40					
7:53:50					
7:54:10					
7:54:20					
7:54:40					
7:54:50					
7:55:10					
7:55:20					
7:55:40					
7:55:50					
7:56:10					
7:56:20					
7:56:40					
7:56:50					
7:57:10					
7:57:20					
7:57:40					
7:57:50					
7:58:10					
7:58:20					
7:58:40					
7:58:50					
7:59:10					
7:59:20					
7:59:40					
7:59:50					
8:00:10					
8:00:20					
8:00:40					
8:00:50					
8:01:10					
8:01:20					
8:01:40					
8:01:50					
8:02:10					
8:02:20					
8:02:40					
8:02:50					
8:03:10					
8:03:20					
8:03:40					
8:03:50					
8:04:10					
8:04:20					
8:04:40					
8:04:50					
8:05:10					
8:05:20					
8:05:40					
8:05:50					
8:06:10					
8:06:20					
8:06:40					
8:06:50					
8:07:10					
8:07:20					
8:07:40					
8:07:50					
8:08:10					
8:08:20					
8:08:40					
8:08:50					
8:09:10					
8:09:20					
8:09:40					
8:09:50					
8:10:10					
8:10:20					
8:10:40					
8:10:50					
8:11:10					
8:11:20					
8:11:40					
8:11:50					
8:12:10					
8:12:20					
8:12:40					
8:12:50					
8:13:10					
8:13:20					
8:13:40					
8:13:50					
8:14:10					
8:14:20					
8:14:40					
8:14:50					
8:15:10					
8:15:20					
8:15:40					
8:15:50					
8:16:10					
8:16:20					
8:16:40					
8:16:50					
8:17:10					
8:17:20					
8:17:40					
8:17:50					
8:18:10					
8:18:20					
8:18:40					
8:18:50					
8:19:10					
8:19:20					
8:19:40					
8:19:50					
8:20:10					
8:20:20					
8:20:40					
8:20:50					
8:21:10					
8:21:20					
8:21:40					
8:21:50					
8:22:10					
8:22:20					
8:22:40					
8:22:50					
8:23:10					
8:23:20					
8:23:40					
8:23:50					
8:24:10					
8:24:20					
8:24:40					
8:24:50					
8:25:10					
8:25:20					
8:25:40					
8:25:50					
8:26:10					
8:26:20					
8:26:40					
8:26:50					
8:27:10					
8:27:20					
8:27:40					
8:27:50					
8:28:10					
8:28:20					
8:28:40					
8:28:50					
8:29:10					
8:29:20					
8:29:40					
8:29:50					
8:30:10					
8:30:20					
8:30:40					
8:30:50					
8:31:10					
8:31:20					
8:31:40					
8:31:50					
8:32:10					
8:32:20					
8:32:40					
8:32:50					
8:33:10					
8:33:20					
8:33:40					
8:33:50					
8:34:10					
8:34:20					
8:34:40					
8:34:50					
8:35:10					
8:35:20					
8:35:40					
8:35:50					
8:36:10					
8:36:20					
8:36:40					
8:36:50					
8:37:10					
8:37:20					
8:37:40					
8:37:50					
8:38:10					
8:38:20					
8:38:40					
8:38:50					
8:39:10					
8:39:20					
8:39:40					
8:39:50					
8:40:10					
8:40:20					
8:40:40					
8:40:50					
8:41:10					
8:41:20					
8:41:40					
8:41:50					
8:42:10					
8:42:20					
8:42:40					
8:42:50					
8:43:10					
8:43:20					
8:43:40					
8:43:50					
8:44:10					
8:44:20					
8:44:40					
8:44:50					
8:45:10					
8:45:20					
8:45:40					
8:45:50					
8:46:10					
8:46:20					
8:46:40					
8:46:50					
8:47:10					
8:47:20					
8:47:40					
8:47:50					
8:48:10					
8:48:20					
8:48:40					
8:48:50					
8:49:10					
8:49:20					
8:49:40					
8:49:50					
8:50:10					
8:50:20					
8:50:40					
8:50:50					
8:51:10					
8:51:20					
8:51:40					
8:51:50					
8:52:10					
8:52:20					
8:52:40					
8:52:50					
8:53:10					
8:53:20					
8:53:40					
8:53:50					
8:54:10					
8:54:20					
8:54:40					
8:54:50					
8:55:10					
8:55:20					
8:55:40					
8:55:50					
8:56:10					
8:56:20					
8:56:40					
8:56:50					
8:57:10					
8:57:20					
8:57:40					
8:57:50					
8:58:10					
8:58:20					
8:58:40					
8:58:50					
8:59:10					
8:59:20					
8:59:40					
8:59:50					
9:00:10					
9:00:20					
9:00:40					
9:00:50					
9:01:10					
9:01:20					
9:01:40					
9:01:50					
9:02:10					
9:02:20					
9:02:40					
9:02:50					
9:03:10					
9:03:20					
9:03:40					
9:03:50					
9:04:10					
9:04:20					
9:04:40					
9:04:50					
9:05:10					
9:05:20					
9:05:40					
9:05:50					
9:06:10					
9:06:20					
9:06:40					
9:06:50					
9:07:10					
9:07:20					
9:07:40					
9:07:50					
9:08:10					
9:08:20					
9:08:40					
9:08:50					
9:09:10					
9:09:20					
9:09:40					
9:09:50					
9:10:10					
9:10:20					
9:10:40					
9:10:50					
9:11:10					
9:11:20					
9:11:40					
9:11:50					
9:12:10					
9:12:20					
9:12:40					
9:12:50					
9:13:10					
9:13:20					
9:13:40					
9:13:50					
9:14:10					
9:14:20					
9:14:40					
9:14:50					
9:15:10					
9:15:20					
9:15:40					
9:15:50					
9:16:10					
9:16:20					
9:16:40					
9:16:50					
9:17:10					
9:17:20					
9:17:40					
9:17:50					
9:18:10					
9:18:20					
9:18:40					
9:18:50					
9:19:10					
9:19:20					
9:19:40					
9:19:50					
9:20:10					
9:20:20					
9:20:40					
9:20:50					
9:21:10					
9:21:20					
9:21:40					
9:21:50					
9:22:10					
9:22:20					
9:22:40					
9:22:50					
9:23:10					
9:23:20					
9:23:40					
9:23:50					
9:24:10					
9:24:20					
9:24:40					
9:24:50					
9:25:10					
9:25:20					
9:25:40					
9:25:50					
9:26:10					
9:26:20					
9:26:40					
9:26:50					
9:27:10					
9:27:20					
9:27:40					
9:27:50					
9:28:10					
9:28:20					
9:28:40					
9:28:50					
9:29:10					
9:29:20					
9:29:40					
9:29:50					
9:30:10					
9:30:20					
9:30:40					
9:30:50					
9:31:10					
9:31:20					
9:31:40					
9:31:50					
9:32:10					
9:32:20					
9:32:40					
9:32:50					
9:33:10					
9:33:20					
9:33:40					
9:33:50					
9:34:10					
9:34:20					
9:34:40					
9:34:50					
9:35:10					
9:35:20					
9:35:40					
9:35:50					
9:36:10					
9:36:20					
9:36:40					
9:36:50					
9:37:10					
9:37:20					
9:37:40					
9:37:50					
9:38:10					
9:38:20					
9:38:40					
9:38:50					
9:39:10					
9:39:20					
9:39:40					
9:39:50					
9:40:10					
9:40:20					
9:40:40					
9:40:50					
9:41:10					
9:41:20					
9:41:40					
9:41:50					
9:42:10					
9:42:20					
9:42:40					
9:42:50					
9:43:10					
9:43:20					
9:43:40					
9:43:50					
9:44:10					
9:44:20					
9:44:40					
9:44:50					
9:45:10					
9:45:20					
9:45:40					
9:45:50					
9:46:10					
9:46:20					
9:46:40					
9:46:50					
9:47:10					
9:47:20					
9:47:40					
9:47:50					
9:48:10					
9:48:20					
9:48:40					
9:48:50					
9:49:10					
9:49:20					
9:49:40					
9:49:50					
9:50:10					
9:50:20					
9:50:40					
9:50:50					
9:51:10					
9:51:20					
9:51:40					
9:51:50					
9:52:10					
9:52:20					
9:52:40					
9:52:50					
9:53:10					
9:53:20					
9:53:40					
9:53:50					
9:54:10					
9:54:20					
9:54:40					
9:54:50					
9:55:10					
9:55:20					
9:55:40					
9:55:50					
9:56:10					
9:56:20					
9:56:40					
9:56:50					
9:57:10					
9:57:20					
9:57:40					
9:57:50					
9:58:10					
9:58:20					
9:58:40					
9:58:50					
9:59:10					
9:59:20					
9:59:40					
9:59:50					
10:00:10					
10:00:20					
10:00:40					
10:00:50					
10:01:10					
10:01:20					
10:01:40					
10:01:50					
10:02:10					
10:02:20					
10:02:40					
10:02:50					
10:03:10					
10:03:20					
10:03:40
