Repository: ProgWizer/parser

File: project-root/data/Tests/Data Acquisition/2013 (508)/13-0228 MW.txt
--Test Summary--
Full Path and File Name	
Instrument Name	7322
Instrument Type	Model 7322 Consistometer - Variable Speed
Instrument Serial Number	
Test Start Date	29.10.2013
Test Start Time	10:43:34
Test Stop Date	29.10.2013
Test Stop Time	13:52:50
Test Length	3:09:16
Final Sample Time Offset	3:09:10
Controller Schedule Name	
Sampling Period	10 seconds
Comments	T: 50C(30min); P: 25MPa(30min); tap water
Information	WellID	Research
Information	Customer	Trican
Information	EngName	Pavel Lebedev
Information	CementClass	80%G+20%SF-2 BWOB
Information	CementMfr	Dyckerhoff - Suhoy Log
Information	Additives	1.25%SMS+1.5%CFL-2+0.3%TC-101+2%TA-1+0.3%THR-100+0.2%AFA-6 BWOC
Information	Density	1400
Information	BHCT	50
Information	BHST	70
Information	FluidLoss	50cc/30min
Information	JobType	Liner
Calculated Value	Time_30Bc	2:29:50
Calculated Value	Time_70Bc	3:03:30
Calculated Value	Time_100Bc	N/A
Initial Temperature (°C)	29 °C
Final Temperature (°C)	50 °C
Initial Pressure (MPa)	0,1 MPa
Final Pressure (MPa)	25,2 MPa
Initial Consistency (Bc)	9 Bc
Final Consistency (Bc)	77 Bc
Initial Wall Temperature (°C)	27 °C
Final Wall Temperature (°C)	48 °C
Initial Motor Speed (RPM)	150 RPM
Final Motor Speed (RPM)	150 RPM
--Data--
Time (HH:MM:SS)	Temperature (°C)	Pressure (MPa)	Consistency (Bc)	Wall Temperature (°C)	Motor Speed (RPM)
0:00:00	29	0,1	9	27	150
0:00:10	29	0,2	9	27	150
0:00:20	29	0,3	9	27	150
0:00:30	29	0,5	9	27	150
0:00:40	29	0,6	9	27	150
0:00:50	29	0,9	9	28	150
0:01:00	29	0,9	9	28	150
0:01:10	29	1,2	9	29	150
0:01:20	29	1,3	9	29	150
0:01:30	29	1,4	9	30	150
0:01:40	29	1,6	9	30	150
0:01:50	29	1,7	9	31	150
0:02:00	29	1,9	9	32	150
0:02:10	29	2,1	9	32	150
0:02:20	29	2,3	9	33	150
0:02:30	29	2,5	9	34	150
0:02:40	29	2,7	9	34	150
0:02:50	29	3,0	9	35	150
0:03:00	29	3,2	9	35	150
0:03:10	29	3,4	9	36	150
0:03:20	29	3,7	9	37	150
0:03:30	29	3,9	9	37	150
0:03:40	29	4,1	9	37	150
0:03:50	29	4,3	9	38	150
0:04:00	29	4,4	9	38	150
0:04:10	29	4,6	9	38	150
0:04:20	29	4,7	9	39	150
0:04:30	30	4,9	9	39	150
0:04:40	30	5,0	9	39	150
0:04:50	30	5,1	9	39	150
0:05:00	30	5,2	9	40	150
0:05:10	30	5,3	9	40	150
0:05:20	30	5,5	9	40	150
0:05:30	31	5,6	9	40	150
0:05:40	31	5,7	9	40	150
0:05:50	31	5,8	9	40	150
0:06:00	31	5,8	9	40	150
0:06:10	31	5,9	9	40	150
0:06:20	31	6,0	9	40	150
0:06:30	32	6,1	9	40	150
0:06:40	32	6,1	9	40	150
0:06:50	32	6,2	9	40	150
0:07:00	32	6,3	9	40	150
0:07:10	32	6,4	9	41	150
0:07:20	32	6,5	9	41	150
0:07:30	33	6,6	9	41	150
0:07:40	33	6,7	9	41	150
0:07:50	33	6,8	9	41	150
0:08:00	33	6,8	9	41	150
0:08:10	33	6,9	10	41	150
0:08:20	33	7,0	10	41	150
0:08:30	34	7,2	10	41	150
0:08:40	34	7,4	10	41	150
0:08:50	34	7,5	10	41	150
0:09:00	34	7,6	10	41	150
0:09:10	34	8,0	9	41	150
0:09:20	34	8,1	9	41	150
0:09:30	34	8,1	9	41	150
0:09:40	35	8,1	9	41	150
0:09:50	35	8,2	9	41	150
0:10:00	35	8,5	9	41	150
0:10:10	35	8,5	9	41	150
0:10:20	35	8,8	9	41	150
0:10:30	35	8,9	9	42	150
0:10:40	35	8,9	9	42	150
0:10:50	35	9,4	9	42	150
0:11:00	36	9,4	9	42	150
0:11:10	36	9,5	9	42	150
0:11:20	36	9,5	9	42	150
0:11:30	36	9,6	9	42	150
0:11:40	36	9,8	9	42	150
0:11:50	36	9,9	9	42	150
0:12:00	36	10,4	9	42	150
0:12:10	36	10,4	9	42	150
0:12:20	37	10,5	9	43	150
0:12:30	37	10,7	9	43	150
0:12:40	37	10,8	9	43	150
0:12:50	37	10,9	9	43	150
0:13:00	37	11,0	9	43	150
0:13:10	37	11,1	9	43	150
0:13:20	37	11,2	9	44	150
0:13:30	37	11,3	9	44	150
0:13:40	37	11,4	9	44	150
0:13:50	38	11,6	9	44	150
0:14:00	38	11,7	9	44	150
0:14:10	38	12,1	9	44	150
0:14:20	38	12,3	9	45	150
0:14:30	38	12,4	9	45	150
0:14:40	38	12,6	9	45	150
0:14:50	38	12,7	9	45	150
0:15:00	38	12,8	9	45	150
0:15:10	38	12,8	9	45	150
0:15:20	39	12,9	9	45	150
0:15:30	39	13,0	9	45	150
0:15:40	39	13,1	9	46	150
0:15:50	39	13,2	9	46	150
0:16:00	39	13,7	9	46	150
0:16:10	39	13,8	9	46	150
0:16:20	39	13,9	9	46	150
0:16:30	39	14,0	9	46	150
0:16:40	40	14,0	9	46	150
0:16:50	40	14,1	9	46	150
0:17:00	40	14,2	9	46	150
0:17:10	40	14,4	9	47	150
0:17:20	40	14,4	9	47	150
0:17:30	40	14,6	9	47	150
0:17:40	40	14,7	9	47	150
0:17:50	40	15,2	9	47	150
0:18:00	40	15,3	9	47	150
0:18:10	41	15,4	9	47	150
0:18:20	41	15,5	9	47	150
0:18:30	41	15,6	9	48	150
0:18:40	41	15,7	9	48	150
0:18:50	41	15,8	9	48	150
0:19:00	41	15,9	9	48	150
0:19:10	41	16,0	9	48	150
0:19:20	41	16,1	9	48	150
0:19:30	42	16,2	9	48	150
0:19:40	42	16,7	9	48	150
0:19:50	42	16,8	9	48	150
0:20:00	42	16,9	9	48	150
0:20:10	42	17,0	9	49	150
0:20:20	42	17,1	9	49	150
0:20:30	42	17,2	9	49	150
0:20:40	42	17,3	9	49	150
0:20:50	43	17,4	9	49	150
0:21:00	43	17,5	9	49	150
0:21:10	43	17,7	9	49	150
0:21:20	43	17,7	9	50	150
0:21:30	43	18,2	9	50	150
0:21:40	43	18,3	9	50	150
0:21:50	43	18,4	9	50	150
0:22:00	43	18,5	9	50	150
0:22:10	44	18,6	9	50	150
0:22:20	44	18,6	9	50	150
0:22:30	44	18,7	9	50	150
0:22:40	44	18,9	9	50	150
0:22:50	44	19,1	9	50	150
0:23:00	44	19,4	9	51	150
0:23:10	44	19,5	9	51	150
0:23:20	44	19,6	9	51	150
0:23:30	44	19,7	9	51	150
0:23:40	45	19,8	9	51	150
0:23:50	45	19,9	9	51	150
0:24:00	45	20,0	9	51	150
0:24:10	45	20,1	9	52	150
0:24:20	45	20,3	9	52	150
0:24:30	45	20,4	9	52	150
0:24:40	45	20,6	9	52	150
0:24:50	45	20,7	9	52	150
0:25:00	46	21,1	9	52	150
0:25:10	46	21,2	9	53	150
0:25:20	46	21,3	8	53	150
0:25:30	46	21,4	8	53	150
0:25:40	46	21,4	8	53	150
0:25:50	46	21,5	8	53	150
0:26:00	46	21,7	9	53	150
0:26:10	46	21,9	9	53	150
0:26:20	46	22,0	9	53	150
0:26:30	47	22,1	9	53	150
0:26:40	47	22,2	9	53	150
0:26:50	47	22,7	8	54	150
0:27:00	47	22,8	8	54	150
0:27:10	47	22,9	9	54	150
0:27:20	47	23,0	8	54	150
0:27:30	47	23,1	9	54	150
0:27:40	47	23,2	9	54	150
0:27:50	48	23,3	9	54	150
0:28:00	48	23,4	9	54	150
0:28:10	48	23,5	9	55	150
0:28:20	48	23,6	9	55	150
0:28:30	48	23,7	9	55	150
0:28:40	48	23,9	9	55	150
0:28:50	48	24,0	9	55	150
0:29:00	48	24,1	9	55	150
0:29:10	49	24,5	9	55	150
0:29:20	49	24,6	9	55	150
0:29:30	49	24,7	9	55	150
0:29:40	49	24,8	9	56	150
0:29:50	49	24,9	9	56	150
0:30:00	49	25,0	9	56	150
0:30:10	49	25,1	9	56	150
0:30:20	49	25,2	9	56	150
0:30:30	49	25,3	9	56	150
0:30:40	50	25,3	9	56	150
0:30:50	50	25,4	9	56	150
0:31:00	50	25,4	9	56	150
0:31:10	50	25,3	9	56	150
0:31:20	50	25,3	9	56	150
0:31:30	50	25,3	9	55	150
0:31:40	50	25,2	10	55	150
0:31:50	50	25,1	10	55	150
0:32:00	50	25,1	10	54	150
0:32:10	50	25,0	10	54	150
0:32:20	51	24,9	10	54	150
0:32:30	51	25,1	10	54	150
0:32:40	51	25,0	10	53	150
0:32:50	51	25,0	10	53	150
0:33:00	51	24,9	10	53	150
0:33:10	51	25,1	10	53	150
0:33:20	51	25,0	10	52	150
0:33:30	51	25,0	10	52	150
0:33:40	51	24,9	10	52	150
0:33:50	51	24,9	10	52	150
0:34:00	51	25,1	10	51	150
0:34:10	51	25,0	10	51	150
0:34:20	51	24,9	10	51	150
0:34:30	51	25,0	10	51	150
0:34:40	51	24,9	10	51	150
0:34:50	51	25,0	10	51	150
0:35:00	51	24,9	10	50	150
0:35:10	51	25,1	10	50	150
0:35:20	51	25,1	10	50	150
0:35:30	51	25,0	10	50	150
0:35:40	51	24,9	10	50	150
0:35:50	51	25,0	10	50	150
0:36:00	51	25,3	10	50	150
0:36:10	51	25,2	10	50	150
0:36:20	51	25,2	10	50	150
0:36:30	51	25,1	10	50	150
0:36:40	51	25,1	10	50	150
0:36:50	51	25,1	10	50	150
0:37:00	51	25,1	10	50	150
0:37:10	51	25,1	10	50	150
0:37:20	51	25,1	10	50	150
0:37:30	51	25,1	10	50	150
0:37:40	51	25,1	9	50	150
0:37:50	51	25,1	9	50	150
0:38:00	51	25,1	9	50	150
0:38:10	51	25,1	9	50	150
0:38:20	51	25,2	9	50	150
0:38:30	51	25,2	9	50	150
0:38:40	50	25,2	9	50	150
0:38:50	50	25,2	9	51	150
0:39:00	50	25,3	9	50	150
0:39:10	50	25,3	9	50	150
0:39:20	50	25,3	9	51	150
0:39:30	50	25,3	9	51	150
0:39:40	50	25,4	9	51	150
0:39:50	50	25,4	9	51	150
0:40:00	50	25,4	9	51	150
0:40:10	50	25,4	9	51	150
0:40:20	50	25,5	9	51	150
0:40:30	50	25,5	9	51	150
0:40:40	50	25,5	9	51	150
0:40:50	50	25,6	9	51	150
0:41:00	50	25,6	9	51	150
0:41:10	50	25,6	9	51	150
0:41:20	50	25,7	9	51	150
0:41:30	50	25,7	9	51	150
0:41:40	50	25,7	9	51	150
0:41:50	50	25,7	9	51	150
0:42:00	50	25,8	9	51	150
0:42:10	50	25,8	9	51	150
0:42:20	50	25,8	9	51	150
0:42:30	50	25,8	9	51	150
0:42:40	50	25,8	9	51	150
0:42:50	50	25,9	9	51	150
0:43:00	50	25,9	9	51	150
0:43:10	50	25,9	9	51	150
0:43:20	50	25,9	9	51	150
0:43:30	50	25,9	9	51	150
0:43:40	50	25,9	9	51	150
0:43:50	50	25,9	9	51	150
0:44:00	50	25,9	9	51	150
0:44:10	50	25,9	9	51	150
0:44:20	50	25,9	9	51	150
0:44:30	50	26,0	9	51	150
0:44:40	50	26,0	9	51	150
0:44:50	50	26,0	9	51	150
0:45:00	50	26,0	9	51	150
0:45:10	50	26,0	9	51	150
0:45:20	50	26,0	9	51	150
0:45:30	50	26,0	9	51	150
0:45:40	50	26,0	9	51	150
0:45:50	50	25,7	9	51	150
0:46:00	50	25,7	9	51	150
0:46:10	50	25,7	9	51	150
0:46:20	50	25,8	9	51	150
0:46:30	50	25,8	9	51	150
0:46:40	50	25,8	10	51	150
0:46:50	50	25,8	10	51	150
0:47:00	50	25,8	10	51	150
0:47:10	50	25,8	10	51	150
0:47:20	50	25,8	10	51	150
0:47:30	50	25,8	10	51	150
0:47:40	50	25,8	10	51	150
0:47:50	50	25,8	10	51	150
0:48:00	50	25,8	10	51	150
0:48:10	50	25,8	10	51	150
0:48:20	50	25,8	10	51	150
0:48:30	50	25,8	10	51	150
0:48:40	50	25,8	10	51	150
0:48:50	50	25,8	10	51	150
0:49:00	50	25,8	10	51	150
0:49:10	50	25,8	10	51	150
0:49:20	50	25,8	10	51	150
0:49:30	50	25,8	10	51	150
0:49:40	50	25,8	10	51	150
0:49:50	50	25,8	10	51	150
0:50:00	50	25,8	10	51	150
0:50:10	50	25,8	10	51	150
0:50:20	50	25,8	10	51	150
0:50:30	50	25,8	10	51	150
0:50:40	50	25,8	10	51	150
0:50:50	50	25,9	10	51	150
0:51:00	50	25,9	10	51	150
0:51:10	50	25,9	10	51	150
0:51:20	50	25,9	10	51	150
0:51:30	50	25,9	10	51	150
0:51:40	50	25,9	10	51	150
0:51:50	50	25,9	10	51	150
0:52:00	50	25,9	10	51	150
0:52:10	50	25,9	10	51	150
0:52:20	50	25,8	10	51	150
0:52:30	50	25,8	10	51	150
0:52:40	50	25,8	10	51	150
0:52:50	50	25,8	10	51	150
0:53:00	50	25,8	10	51	150
0:53:10	50	25,8	10	51	150
0:53:20	50	25,8	10	51	150
0:53:30	50	25,9	10	51	150
0:53:40	50	25,9	10	51	150
0:53:50	50	25,8	10	51	150
0:54:00	50	25,8	10	51	150
0:54:10	50	25,8	10	51	150
0:54:20	50	25,8	10	51	150
0:54:30	50	25,8	10	51	150
0:54:40	50	25,9	10	51	150
0:54:50	50	25,9	10	51	150
0:55:00	50	25,9	10	51	150
0:55:10	50	25,9	10	51	150
0:55:20	50	25,9	10	51	150
0:55:30	50	25,9	10	51	150
0:55:40	50	25,9	10	51	150
0:55:50	50	25,9	10	51	150
0:56:00	50	25,9	10	51	150
0:56:10	50	25,9	10	51	150
0:56:20	50	25,9	10	51	150
0:56:30	50	25,9	10	51	150
0:56:40	50	25,9	10	51	150
0:56:50	50	25,9	10	51	150
0:57:00	50	25,9	10	51	150
0:57:10	50	25,9	10	51	150
0:57:20	50	26,0	10	51	150
0:57:30	50	26,0	10	51	150
0:57:40	50	26,0	10	51	150
0:57:50	50	26,0	10	51	150
0:58:00	50	26,0	10	51	150
0:58:10	50	26,0	10	51	150
0:58:20	50	26,0	10	51	150
0:58:30	50	25,7	10	51	150
0:58:40	50	25,7	10	51	150
0:58:50	50	25,7	10	51	150
0:59:00	50	25,8	10	51	150
0:59:10	50	25,8	10	51	150
0:59:20	50	25,8	10	51	150
0:59:30	50	25,8	10	51	150
0:59:40	50	25,8	10	51	150
0:59:50	50	25,8	10	51	150
1:00:00	50	25,8	10	51	150
1:00:10	50	25,8	10	51	150
1:00:20	50	25,8	10	51	150
1:00:30	50	25,8	10	51	150
1:00:40	50	25,8	10	51	150
1:00:50	50	25,8	10	51	150
1:01:00	50	25,8	10	51	150
1:01:10	50	25,8	10	51	150
1:01:20	50	25,8	10	51	150
1:01:30	50	25,8	10	51	150
1:01:40	50	25,8	10	51	150
1:01:50	50	25,8	10	51	150
1:02:00	50	25,8	10	51	150
1:02:10	50	25,8	10	51	150
1:02:20	50	25,8	10	51	150
1:02:30	50	25,8	10	51	150
1:02:40	50	25,8	10	50	150
1:02:50	50	25,8	10	51	150
1:03:00	50	25,8	10	51	150
1:03:10	50	25,8	10	51	150
1:03:20	50	25,7	10	51	150
1:03:30	50	25,7	10	50	150
1:03:40	50	25,8	10	51	150
1:03:50	50	25,8	10	51	150
1:04:00	50	25,8	10	51	150
1:04:10	50	25,8	10	51	150
1:04:20	50	25,8	10	51	150
1:04:30	50	25,8	10	51	150
1:04:40	50	25,8	10	50	150
1:04:50	50	25,8	10	50	150
1:05:00	50	25,8	10	50	150
1:05:10	50	25,8	10	51	150
1:05:20	50	25,8	10	50	150
1:05:30	50	25,8	10	50	150
1:05:40	50	25,8	10	51	150
1:05:50	50	25,8	10	50	150
1:06:00	50	25,8	10	50	150
1:06:10	50	25,8	10	50	150
1:06:20	50	25,8	10	51	150
1:06:30	50	25,8	10	50	150
1:06:40	50	25,8	10	51	150
1:06:50	50	25,8	10	50	150
1:07:00	50	25,8	10	51	150
1:07:10	50	25,9	10	51	150
1:07:20	50	25,9	10	51	150
1:07:30	50	25,9	10	51	150
1:07:40	50	25,9	10	51	150
1:07:50	50	25,9	10	51	150
1:08:00	50	25,9	11	51	150
1:08:10	50	25,9	10	51	150
1:08:20	50	25,9	10	51	150
1:08:30	50	25,9	10	51	150
1:08:40	50	25,9	10	51	150
1:08:50	50	25,9	10	51	150
1:09:00	50	25,9	10	50	150
1:09:10	50	25,9	10	51	150
1:09:20	50	25,9	10	50	150
1:09:30	50	25,9	10	51	150
1:09:40	50	25,9	11	51	150
1:09:50	50	25,9	10	50	150
1:10:00	50	25,9	10	51	150
1:10:10	50	25,9	11	51	150
1:10:20	50	25,9	10	51	150
1:10:30	50	25,9	11	51	150
1:10:40	50	25,9	10	51	150
1:10:50	50	25,9	10	50	150
1:11:00	50	25,9	10	51	150
1:11:10	50	25,9	10	51	150
1:11:20	50	25,9	10	50	150
1:11:30	50	25,9	11	51	150
1:11:40	50	25,9	10	50	150
1:11:50	50	25,9	10	51	150
1:12:00	50	25,9	10	50	150
1:12:10	50	25,9	10	50	150
1:12:20	50	25,9	11	50	150
1:12:30	50	25,9	11	50	150
1:12:40	50	25,9	11	51	150
1:12:50	50	25,9	11	51	150
1:13:00	50	25,9	11	50	150
1:13:10	50	25,9	11	50	150
1:13:20	50	25,9	11	50	150
1:13:30	50	25,9	11	50	150
1:13:40	50	25,9	11	50	150
1:13:50	50	25,9	11	50	150
1:14:00	50	25,9	11	50	150
1:14:10	50	25,9	11	50	150
1:14:20	50	25,9	11	50	150
1:14:30	50	25,9	11	50	150
1:14:40	50	25,9	11	50	150
1:14:50	50	25,9	11	50	150
1:15:00	50	26,0	11	50	150
1:15:10	50	26,0	11	50	150
1:15:20	50	26,0	11	50	150
1:15:30	50	26,0	11	50	150
1:15:40	50	26,0	11	50	150
1:15:50	50	26,0	11	50	150
1:16:00	50	26,0	11	50	150
1:16:10	50	26,0	11	50	150
1:16:20	50	26,0	11	50	150
1:16:30	50	26,0	11	50	150
1:16:40	50	26,0	11	50	150
1:16:50	50	26,0	11	50	150
1:17:00	50	25,7	11	51	150
1:17:10	50	25,7	11	50	150
1:17:20	50	25,8	11	51	150
1:17:30	50	25,8	11	50	150
1:17:40	50	25,8	11	50	150
1:17:50	50	25,8	11	50	150
1:18:00	50	25,8	11	50	150
1:18:10	50	25,8	11	51	150
1:18:20	50	25,8	11	50	150
1:18:30	50	25,8	11	50	150
1:18:40	50	25,8	11	50	150
1:18:50	50	25,8	11	51	150
1:19:00	50	25,8	11	50	150
1:19:10	50	25,8	11	50	150
1:19:20	50	25,8	11	51	150
1:19:30	50	25,8	11	50	150
1:19:40	50	25,8	11	51	150
1:19:50	50	25,8	11	50	150
1:20:00	50	25,8	11	50	150
1:20:10	50	25,8	11	50	150
1:20:20	50	25,8	11	50	150
1:20:30	50	25,8	11	50	150
1:20:40	50	25,8	11	50	150
1:20:50	50	25,8	11	50	150
1:21:00	50	25,8	11	50	150
1:21:10	50	25,8	11	50	150
1:21:20	50	25,8	11	51	150
1:21:30	50	25,8	11	50	150
1:21:40	50	25,8	11	50	150
1:21:50	50	25,8	11	51	150
1:22:00	50	25,8	11	50	150
1:22:10	50	25,8	11	50	150
1:22:20	50	25,8	11	50	150
1:22:30	50	25,8	11	50	150
1:22:40	50	25,8	11	50	150
1:22:50	50	25,8	11	50	150
1:23:00	50	25,8	11	50	150
1:23:10	50	25,9	11	50	150
1:23:20	50	25,9	11	51	150
1:23:30	50	25,9	12	50	150
1:23:40	50	25,9	11	50	150
1:23:50	50	25,9	11	50	150
1:24:00	50	25,9	11	50	150
1:24:10	50	25,9	11	50	150
1:24:20	50	25,9	11	50	150
1:24:30	50	25,9	11	50	150
1:24:40	50	25,9	11	50	150
1:24:50	50	25,9	11	50	150
1:25:00	50	25,8	11	50	150
1:25:10	50	25,8	11	50	150
1:25:20	50	25,8	11	50	150
1:25:30	50	25,8	11	50	150
1:25:40	50	25,8	11	50	150
1:25:50	50	25,8	11	50	150
1:26:00	50	25,8	11	50	150
1:26:10	50	25,8	11	50	150
1:26:20	50	25,8	11	50	150
1:26:30	50	25,8	11	50	150
1:26:40	50	25,8	11	50	150
1:26:50	50	25,8	11	50	150
1:27:00	50	25,8	11	50	150
1:27:10	50	25,8	11	50	150
1:27:20	50	25,8	11	50	150
1:27:30	50	25,8	11	50	150
1:27:40	50	25,8	11	50	150
1:27:50	50	25,8	11	50	150
1:28:00	50	25,8	11	50	150
1:28:10	50	25,8	12	50	150
1:28:20	50	25,8	12	50	150
1:28:30	50	25,8	12	50	150
1:28:40	50	25,7	12	50	150
1:28:50	50	25,7	12	50	150
1:29:00	50	25,7	12	50	150
1:29:10	50	25,7	12	50	150
1:29:20	50	25,7	12	50	150
1:29:30	50	25,7	12	50	150
1:29:40	50	25,7	12	50	150
1:29:50	50	25,7	12	50	150
1:30:00	50	25,7	12	50	150
1:30:10	50	25,7	12	50	150
1:30:20	50	25,7	12	50	150
1:30:30	50	25,7	12	50	150
1:30:40	50	25,7	12	50	150
1:30:50	50	25,7	12	50	150
1:31:00	50	25,8	12	50	150
1:31:10	50	25,8	12	50	150
1:31:20	50	25,7	12	50	150
1:31:30	50	25,7	12	50	150
1:31:40	50	25,7	12	50	150
1:31:50	50	25,7	12	50	150
1:32:00	50	25,7	12	50	150
1:32:10	50	25,7	12	50	150
1:32:20	50	25,7	12	50	150
1:32:30	50	25,7	12	50	150
1:32:40	50	25,8	12	50	150
1:32:50	50	25,8	12	50	150
1:33:00	50	25,8	12	50	150
1:33:10	50	25,8	12	50	150
1:33:20	50	25,8	12	50	150
1:33:30	50	25,8	12	50	150
1:33:40	50	25,8	12	50	150
1:33:50	50	25,8	12	50	150
1:34:00	50	25,8	12	50	150
1:34:10	50	25,8	12	50	150
1:34:20	50	25,8	12	50	150
1:34:30	50	25,8	12	50	150
1:34:40	50	25,8	12	50	150
1:34:50	50	25,8	12	50	150
1:35:00	50	25,8	12	50	150
1:35:10	50	25,8	12	50	150
1:35:20	50	25,8	12	50	150
1:35:30	50	25,8	12	50	150
1:35:40	50	25,8	12	50	150
1:35:50	50	25,8	12	50	150
1:36:00	50	25,7	12	50	150
1:36:10	50	25,7	12	50	150
1:36:20	50	25,8	12	50	150
1:36:30	50	25,8	12	50	150
1:36:40	50	25,8	12	50	150
1:36:50	50	25,8	12	50	150
1:37:00	50	25,7	12	50	150
1:37:10	50	25,7	12	50	150
1:37:20	50	25,7	12	50	150
1:37:30	50	25,7	12	50	150
1:37:40	50	25,7	12	50	150
1:37:50	50	25,7	12	50	150
1:38:00	50	25,7	12	50	150
1:38:10	50	25,7	12	50	150
1:38:20	50	25,7	12	50	150
1:38:30	50	25,6	12	50	150
1:38:40	50	25,6	12	50	150
1:38:50	50	25,6	12	50	150
1:39:00	50	25,6	12	50	150
1:39:10	50	25,6	12	49	150
1:39:20	50	25,6	12	50	150
1:39:30	50	25,6	12	50	150
1:39:40	50	25,6	12	49	150
1:39:50	50	25,6	12	50	150
1:40:00	50	25,6	12	50	150
1:40:10	50	25,6	12	50	150
1:40:20	50	25,6	13	50	150
1:40:30	50	25,6	13	50	150
1:40:40	50	25,6	13	50	150
1:40:50	50	25,6	13	50	150
1:41:00	50	25,6	13	50	150
1:41:10	50	25,6	13	50	150
1:41:20	50	25,6	13	50	150
1:41:30	50	25,6	13	50	150
1:41:40	50	25,6	13	50	150
1:41:50	50	25,6	13	50	150
1:42:00	50	25,6	13	50	150
1:42:10	50	25,6	13	50	150
1:42:20	50	25,6	13	50	150
1:42:30	50	25,6	13	50	150
1:42:40	50	25,6	13	50	150
1:42:50	50	25,6	13	50	150
1:43:00	50	25,7	13	50	150
1:43:10	50	25,7	13	50	150
1:43:20	50	25,7	14	50	150
1:43:30	50	25,7	14	50	150
1:43:40	50	25,7	14	50	150
1:43:50	50	25,7	14	50	150
1:44:00	50	25,7	13	50	150
1:44:10	50	25,7	14	50	150
1:44:20	50	25,6	14	50	150
1:44:30	50	25,6	14	50	150
1:44:40	50	25,6	13	50	150
1:44:50	50	25,6	13	50	150
1:45:00	50	25,6	14	50	150
1:45:10	50	25,6	14	50	150
1:45:20	50	25,6	14	50	150
1:45:30	50	25,6	14	50	150
1:45:40	50	25,6	13	50	150
1:45:50	50	25,6	14	50	150
1:46:00	50	25,6	14	50	150
1:46:10	50	25,6	13	50	150
1:46:20	50	25,6	14	50	150
1:46:30	50	25,6	13	50	150
1:46:40	50	25,6	13	50	150
1:46:50	50	25,6	13	49	150
1:47:00	50	25,6	14	50	150
1:47:10	50	25,6	14	50	150
1:47:20	50	25,6	14	50	150
1:47:30	50	25,6	14	50	150
1:47:40	50	25,6	14	50	150
1:47:50	50	25,6	14	50	150
1:48:00	50	25,6	14	50	150
1:48:10	50	25,6	14	50	150
1:48:20	50	25,6	14	50	150
1:48:30	50	25,6	14	49	150
1:48:40	50	25,6	14	50	150
1:48:50	50	25,6	14	49	150
1:49:00	50	25,5	14	50	150
1:49:10	50	25,5	14	50	150
1:49:20	50	25,5	14	50	150
1:49:30	50	25,5	14	50	150
1:49:40	50	25,5	14	49	150
1:49:50	50	25,5	14	49	150
1:50:00	50	25,5	14	49	150
1:50:10	50	25,5	14	49	150
1:50:20	50	25,5	14	49	150
1:50:30	50	25,4	14	49	150
1:50:40	50	25,4	14	49	150
1:50:50	50	25,4	14	49	150
1:51:00	50	25,4	14	49	150
1:51:10	50	25,4	14	49	150
1:51:20	50	25,4	14	49	150
1:51:30	50	25,4	14	49	150
1:51:40	50	25,4	14	49	150
1:51:50	50	25,4	14	49	150
1:52:00	50	25,4	14	49	150
1:52:10	50	25,4	14	49	150
1:52:20	50	25,4	14	49	150
1:52:30	50	25,4	14	49	150
1:52:40	50	25,4	14	49	150
1:52:50	50	25,4	14	49	150
1:53:00	50	25,4	14	49	150
1:53:10	50	25,4	14	49	150
1:53:20	50	25,4	15	49	150
1:53:30	50	25,4	15	49	150
1:53:40	50	25,4	15	49	150
1:53:50	50	25,4	15	49	150
1:54:00	50	25,4	15	49	150
1:54:10	50	25,4	15	49	150
1:54:20	50	25,4	15	49	150
1:54:30	50	25,5	15	49	150
1:54:40	50	25,5	15	50	150
1:54:50	50	25,6	15	50	150
1:55:00	50	25,6	15	50	150
1:55:10	50	25,7	15	50	150
1:55:20	50	25,7	15	50	150
1:55:30	50	25,7	15	50	150
1:55:40	50	25,7	15	50	150
1:55:50	50	25,7	16	50	150
1:56:00	50	25,7	16	50	150
1:56:10	50	25,7	16	50	150
1:56:20	50	25,8	16	50	150
1:56:30	50	25,7	16	50	150
1:56:40	50	25,8	16	50	150
1:56:50	50	25,8	16	50	150
1:57:00	50	25,7	16	50	150
1:57:10	50	25,7	16	50	150
1:57:20	50	25,7	16	50	150
1:57:30	50	25,7	16	50	150
1:57:40	50	25,7	16	50	150
1:57:50	50	25,7	16	50	150
1:58:00	50	25,6	16	50	150
1:58:10	50	25,6	16	50	150
1:58:20	50	25,6	16	50	150
1:58:30	50	25,6	16	50	150
1:58:40	50	25,5	16	49	150
1:58:50	50	25,5	16	50	150
1:59:00	50	25,5	16	49	150
1:59:10	50	25,5	16	49	150
1:59:20	50	25,4	16	49	150
1:59:30	50	25,4	16	49	150
1:59:40	50	25,4	16	49	150
1:59:50	50	25,4	16	49	150
2:00:00	50	25,3	16	49	150
2:00:10	50	25,3	16	49	150
2:00:20	50	25,2	16	49	150
2:00:30	50	25,2	16	49	150
2:00:40	50	25,2	16	49	150
2:00:50	50	25,1	16	49	150
2:01:00	50	25,1	16	49	150
2:01:10	50	25,1	16	49	150
2:01:20	50	25,1	16	49	150
2:01:30	50	25,1	16	49	150
2:01:40	50	25,1	16	49	150
2:01:50	50	25,0	17	49	150
2:02:00	50	25,0	17	49	150
2:02:10	50	25,0	17	49	150
2:02:20	50	25,0	17	49	150
2:02:30	50	25,1	17	49	150
2:02:40	50	25,1	17	49	150
2:02:50	50	25,0	17	49	150
2:03:00	50	25,0	17	49	150
2:03:10	50	25,0	17	49	150
2:03:20	50	25,0	17	49	150
2:03:30	50	25,0	17	49	150
2:03:40	50	25,0	17	49	150
2:03:50	50	25,0	17	49	150
2:04:00	50	25,0	17	49	150
2:04:10	50	25,0	17	49	150
2:04:20	50	25,1	17	49	150
2:04:30	50	25,0	17	49	150
2:04:40	50	25,0	17	49	150
2:04:50	50	25,0	17	49	150
2:05:00	50	25,0	17	49	150
2:05:10	50	25,0	17	49	150
2:05:20	50	25,0	17	49	150
2:05:30	50	25,0	17	49	150
2:05:40	50	25,0	17	49	150
2:05:50	50	25,0	17	49	150
2:06:00	50	25,0	17	49	150
2:06:10	50	25,0	17	49	150
2:06:20	50	25,0	17	49	150
2:06:30	50	25,0	17	49	150
2:06:40	50	25,0	17	49	150
2:06:50	50	25,0	17	49	150
2:07:00	50	25,0	17	49	150
2:07:10	50	25,0	18	49	150
2:07:20	50	25,0	18	49	150
2:07:30	50	25,1	18	49	150
2:07:40	50	25,0	18	49	150
2:07:50	50	25,0	18	49	150
2:08:00	50	25,0	18	49	150
2:08:10	50	25,0	18	49	150
2:08:20	50	25,0	18	49	150
2:08:30	50	25,0	18	49	150
2:08:40	50	25,0	18	49	150
2:08:50	50	25,0	18	49	150
2:09:00	50	25,0	19	49	150
2:09:10	50	25,0	19	49	150
2:09:20	50	25,0	19	49	150
2:09:30	50	25,0	19	49	150
2:09:40	50	25,0	19	49	150
2:09:50	50	25,0	19	49	150
2:10:00	50	25,0	19	49	150
2:10:10	50	25,0	19	49	150
2:10:20	50	25,0	19	49	150
2:10:30	50	25,0	19	49	150
2:10:40	50	25,4	20	49	150
2:10:50	50	25,4	20	49	150
2:11:00	50	25,3	20	49	150
2:11:10	50	25,3	20	49	150
2:11:20	50	25,3	20	49	150
2:11:30	50	25,3	20	49	150
2:11:40	50	25,3	20	49	150
2:11:50	50	25,3	20	49	150
2:12:00	50	25,3	20	49	150
2:12:10	50	25,3	20	49	150
2:12:20	50	25,3	21	49	150
2:12:30	50	25,3	21	49	150
2:12:40	50	25,3	21	49	150
2:12:50	50	25,3	21	49	150
2:13:00	50	25,3	21	49	150
2:13:10	50	25,2	21	49	150
2:13:20	50	25,2	21	49	150
2:13:30	50	25,2	21	49	150
2:13:40	50	25,2	22	49	150
2:13:50	50	25,2	22	49	150
2:14:00	50	25,2	22	49	150
2:14:10	50	25,2	22	49	150
2:14:20	50	25,2	22	49	150
2:14:30	50	25,2	22	49	150
2:14:40	50	25,2	22	49	150
2:14:50	50	25,2	22	49	150
2:15:00	50	25,2	22	49	150
2:15:10	50	25,2	22	49	150
2:15:20	50	25,2	22	49	150
2:15:30	50	25,2	22	49	150
2:15:40	50	25,2	22	49	150
2:15:50	50	25,2	22	49	150
2:16:00	50	25,2	22	49	150
2:16:10	50	25,2	22	49	150
2:16:20	50	25,2	23	49	150
2:16:30	50	25,2	23	49	150
2:16:40	50	25,2	23	49	150
2:16:50	50	25,2	23	49	150
2:17:00	50	25,2	23	49	150
2:17:10	50	25,2	23	49	150
2:17:20	50	25,2	23	49	150
2:17:30	50	25,2	23	49	150
2:17:40	50	25,2	23	49	150
2:17:50	50	25,2	23	49	150
2:18:00	50	25,2	23	49	150
2:18:10	50	25,2	23	49	150
2:18:20	50	25,1	23	49	150
2:18:30	50	25,1	23	49	150
2:18:40	50	25,1	23	49	150
2:18:50	50	25,1	23	49	150
2:19:00	50	25,1	23	49	150
2:19:10	50	25,1	24	49	150
2:19:20	50	25,1	24	49	150
2:19:30	50	25,1	24	49	150
2:19:40	50	25,0	24	49	150
2:19:50	50	25,0	24	49	150
2:20:00	50	25,0	24	49	150
2:20:10	50	25,0	24	49	150
2:20:20	50	25,0	24	49	150
2:20:30	50	25,0	24	49	150
2:20:40	50	25,0	25	49	150
2:20:50	50	25,0	25	49	150
2:21:00	50	25,0	25	49	150
2:21:10	50	25,0	25	49	150
2:21:20	50	25,0	25	49	150
2:21:30	50	25,0	25	49	150
2:21:40	50	25,0	25	49	150
2:21:50	50	25,0	25	49	150
2:22:00	50	25,0	25	49	150
2:22:10	50	25,0	25	49	150
2:22:20	50	25,0	25	49	150
2:22:30	50	25,2	26	49	150
2:22:40	50	25,2	26	49	150
2:22:50	50	25,2	26	49	150
2:23:00	50	25,2	26	49	150
2:23:10	50	25,2	26	49	150
2:23:20	50	25,2	26	49	150
2:23:30	50	25,2	26	48	150
2:23:40	50	25,2	26	49	150
2:23:50	50	25,2	26	49	150
2:24:00	50	25,1	27	49	150
2:24:10	50	25,1	27	49	150
2:24:20	50	25,1	27	49	150
2:24:30	50	25,1	27	49	150
2:24:40	50	25,1	27	48	150
2:24:50	50	25,0	27	48	150
2:25:00	50	25,0	27	48	150
2:25:10	50	25,0	27	49	150
2:25:20	50	25,0	27	49	150
2:25:30	50	25,1	27	48	150
2:25:40	50	25,0	27	49	150
2:25:50	50	25,0	28	48	150
2:26:00	50	25,1	28	49	150
2:26:10	50	25,1	28	48	150
2:26:20	50	25,1	28	49	150
2:26:30	50	25,1	28	49	150
2:26:40	50	25,1	28	49	150
2:26:50	50	25,1	28	49	150
2:27:00	50	25,1	28	49	150
2:27:10	50	25,1	28	49	150
2:27:20	50	25,1	28	49	150
2:27:30	50	25,1	28	49	150
2:27:40	50	25,1	29	49	150
2:27:50	50	25,1	29	49	150
2:28:00	50	25,1	29	49	150
2:28:10	50	25,1	29	49	150
2:28:20	50	25,1	29	49	150
2:28:30	50	25,1	29	49	150
2:28:40	50	25,1	29	49	150
2:28:50	50	25,1	29	49	150
2:29:00	50	25,1	30	49	150
2:29:10	50	25,1	30	49	150
2:29:20	50	25,1	30	49	150
2:29:30	50	25,1	30	49	150
2:29:40	50	25,0	30	49	150
2:29:50	50	25,0	30	49	150
2:30:00	50	25,0	30	49	150
2:30:10	50	25,0	30	49	150
2:30:20	50	25,0	30	49	150
2:30:30	50	25,0	31	49	150
2:30:40	50	25,0	31	49	150
2:30:50	50	25,0	31	49	150
2:31:00	50	25,0	31	49	150
2:31:10	50	25,0	31	49	150
2:31:20	50	25,0	31	49	150
2:31:30	50	25,0	31	49	150
2:31:40	50	25,0	32	49	150
2:31:50	50	25,0	32	49	150
2:32:00	50	25,1	32	49	150
2:32:10	50	25,1	32	49	150
2:32:20	50	25,1	32	49	150
2:32:30	50	25,0	32	49	150
2:32:40	50	25,0	32	49	150
2:32:50	50	25,0	32	49	150
2:33:00	50	25,0	33	49	150
2:33:10	50	25,0	33	49	150
2:33:20	50	25,0	33	49	150
2:33:30	50	25,0	33	49	150
2:33:40	50	25,0	33	49	150
2:33:50	50	25,0	33	49	150
2:34:00	50	25,0	33	49	150
2:34:10	50	25,0	33	49	150
2:34:20	50	25,0	33	49	150
2:34:30	50	25,0	34	49	150
2:34:40	50	25,1	34	49	150
2:34:50	50	25,1	34	49	150
2:35:00	50	25,1	34	49	150
2:35:10	50	25,1	34	49	150
2:35:20	50	25,1	34	49	150
2:35:30	50	25,1	34	49	150
2:35:40	50	25,1	35	49	150
2:35:50	50	25,1	35	49	150
2:36:00	50	25,1	35	49	150
2:36:10	50	25,1	35	49	150
2:36:20	50	25,1	35	49	150
2:36:30	50	25,0	35	49	150
2:36:40	50	25,0	35	49	150
2:36:50	50	25,0	36	49	150
2:37:00	50	25,0	36	49	150
2:37:10	50	25,0	36	49	150
2:37:20	50	25,0	36	49	150
2:37:30	50	24,9	36	49	150
2:37:40	50	25,0	36	49	150
2:37:50	50	25,0	37	49	150
2:38:00	50	25,3	37	49	150
2:38:10	50	25,3	37	49	150
2:38:20	50	25,2	37	48	150
2:38:30	50	25,2	37	49	150
2:38:40	50	25,2	37	48	150
2:38:50	50	25,2	38	48	150
2:39:00	50	25,2	38	49	150
2:39:10	50	25,1	38	48	150
2:39:20	50	25,1	38	48	150
2:39:30	50	25,1	38	48	150
2:39:40	50	25,1	38	48	150
2:39:50	50	25,1	38	48	150
2:40:00	50	25,1	39	48	150
2:40:10	50	25,1	39	48	150
2:40:20	50	25,1	39	48	150
2:40:30	50	25,1	39	48	150
2:40:40	50	25,1	39	48	150
2:40:50	50	25,1	39	49	150
2:41:00	50	25,1	40	49	150
2:41:10	50	25,1	40	49	150
2:41:20	50	25,1	40	49	150
2:41:30	50	25,1	40	49	150
2:41:40	50	25,1	40	49	150
2:41:50	50	25,2	40	49	150
2:42:00	50	25,2	40	49	150
2:42:10	50	25,2	41	49	150
2:42:20	50	25,2	41	49	150
2:42:30	50	25,2	41	49	150
2:42:40	50	25,2	41	49	150
2:42:50	50	25,2	42	49	150
2:43:00	50	25,2	42	49	150
2:43:10	50	25,2	42	49	150
2:43:20	50	25,2	42	49	150
2:43:30	50	25,2	42	49	150
2:43:40	50	25,2	42	49	150
2:43:50	50	25,2	43	49	150
2:44:00	50	25,2	43	49	150
2:44:10	50	25,2	43	49	150
2:44:20	50	25,1	43	49	150
2:44:30	50	25,1	43	49	150
2:44:40	50	25,1	43	49	150
2:44:50	50	25,1	44	49	150
2:45:00	50	25,0	44	49	150
2:45:10	50	25,0	44	49	150
2:45:20	50	25,0	44	49	150
2:45:30	50	25,0	45	49	150
2:45:40	50	25,0	45	48	150
2:45:50	50	25,0	45	48	150
2:46:00	50	25,3	45	48	150
2:46:10	50	25,2	46	48	150
2:46:20	50	25,2	46	48	150
2:46:30	50	25,1	46	48	150
2:46:40	50	25,1	46	48	150
2:46:50	50	25,1	46	48	150
2:47:00	50	25,1	47	48	150
2:47:10	50	25,0	47	48	150
2:47:20	50	25,0	47	48	150
2:47:30	50	25,0	47	48	150
2:47:40	50	25,0	48	48	150
2:47:50	50	25,1	48	48	150
2:48:00	50	25,1	48	48	150
2:48:10	50	25,1	48	48	150
2:48:20	50	25,1	49	48	150
2:48:30	50	25,1	49	49	150
2:48:40	50	25,2	49	49	150
2:48:50	50	25,2	49	49	150
2:49:00	50	25,2	49	49	150
2:49:10	50	25,2	50	49	150
2:49:20	50	25,3	50	49	150
2:49:30	50	25,3	50	49	150
2:49:40	50	25,3	50	49	150
2:49:50	50	25,3	51	49	150
2:50:00	50	25,4	51	49	150
2:50:10	50	25,4	51	49	150
2:50:20	50	25,4	51	49	150
2:50:30	50	25,4	52	49	150
2:50:40	50	25,4	52	49	150
2:50:50	50	25,4	52	49	150
2:51:00	50	25,4	52	49	150
2:51:10	50	25,3	52	50	150
2:51:20	50	25,3	53	49	150
2:51:30	50	25,3	53	49	150
2:51:40	50	25,3	53	49	150
2:51:50	50	25,2	53	49	150
2:52:00	50	25,2	53	49	150
2:52:10	50	25,2	54	49	150
2:52:20	50	25,1	54	49	150
2:52:30	50	25,0	54	49	150
2:52:40	50	25,0	54	48	150
2:52:50	50	25,0	55	48	150
2:53:00	50	25,0	55	48	150
2:53:10	50	25,0	55	48	150
2:53:20	50	25,0	56	48	150
2:53:30	50	25,0	56	48	150
2:53:40	50	25,0	56	48	150
2:53:50	50	25,3	56	48	150
2:54:00	50	25,3	56	48	150
2:54:10	50	25,2	57	48	150
2:54:20	50	25,2	57	48	150
2:54:30	50	25,2	57	48	150
2:54:40	50	25,2	57	48	150
2:54:50	50	25,2	58	48	150
2:55:00	50	25,2	58	48	150
2:55:10	50	25,3	58	48	150
2:55:20	50	25,3	58	48	150
2:55:30	50	25,3	59	48	150
2:55:40	50	25,4	59	48	150
2:55:50	50	25,4	59	49	150
2:56:00	50	25,4	59	49	150
2:56:10	50	25,5	59	49	150
2:56:20	50	25,5	60	49	150
2:56:30	50	25,6	60	49	150
2:56:40	50	25,6	60	49	150
2:56:50	50	25,6	60	49	150
2:57:00	50	25,6	61	49	150
2:57:10	50	25,7	61	49	150
2:57:20	50	25,7	61	49	150
2:57:30	50	25,7	62	50	150
2:57:40	50	25,7	62	50	150
2:57:50	50	25,7	62	50	150
2:58:00	50	25,7	63	50	150
2:58:10	50	25,7	63	50	150
2:58:20	50	25,7	63	49	150
2:58:30	50	25,6	63	49	150
2:58:40	50	25,6	63	49	150
2:58:50	50	25,6	64	49	150
2:59:00	50	25,5	64	49	150
2:59:10	50	25,5	64	49	150
2:59:20	50	25,4	64	49	150
2:59:30	50	25,3	65	49	150
2:59:40	50	25,3	65	49	150
2:59:50	50	25,2	65	48	150
3:00:00	50	25,2	65	48	150
3:00:10	50	25,1	65	48	150
3:00:20	50	25,1	66	48	150
3:00:30	50	25,1	66	48	150
3:00:40	50	25,0	66	48	150
3:00:50	50	25,0	66	48	150
3:01:00	50	25,0	67	48	150
3:01:10	50	25,0	67	48	150
3:01:20	50	25,0	67	48	150
3:01:30	50	25,2	67	48	150
3:01:40	50	25,2	68	48	150
3:01:50	50	25,2	68	48	150
3:02:00	50	25,2	68	48	150
3:02:10	50	25,3	68	48	150
3:02:20	50	25,3	68	48	150
3:02:30	50	25,3	69	48	150
3:02:40	50	25,4	69	49	150
3:02:50	50	25,4	69	49	150
3:03:00	50	25,5	70	49	150
3:03:10	50	25,5	70	49	150
3:03:20	50	25,5	70	49	150
3:03:30	50	25,6	70	49	150
3:03:40	50	25,6	70	49	150
3:03:50	50	25,7	71	49	150
3:04:00	50	25,7	71	49	150
3:04:10	50	25,7	71	49	150
3:04:20	50	25,7	71	49	150
3:04:30	50	25,7	71	50	150
3:04:40	50	25,7	72	50	150
3:04:50	50	25,7	72	50	150
3:05:00	50	25,7	72	49	150
3:05:10	50	25,7	72	49	150
3:05:20	50	25,7	73	49	150
3:05:30	50	25,6	73	49	150
3:05:40	50	25,6	73	49	150
3:05:50	50	25,5	73	49	150
3:06:00	50	25,5	73	49	150
3:06:10	50	25,4	74	49	150
3:06:20	50	25,4	74	49	150
3:06:30	50	25,3	74	48	150
3:06:40	50	25,3	74	48	150
3:06:50	50	25,2	74	48	150
3:07:00	50	25,2	74	48	150
3:07:10	50	25,1	75	48	150
3:07:20	50	25,1	75	48	150
3:07:30	50	25,1	75	48	150
3:07:40	50	25,0	75	48	150
3:07:50	50	25,0	75	48	150
3:08:00	50	25,0	75	48	150
3:08:10	50	25,0	76	48	150
3:08:20	50	25,1	76	48	150
3:08:30	50	25,1	76	48	150
3:08:40	50	25,1	76	48	150
3:08:50	50	25,1	76	48	150
3:09:00	50	25,2	77	48	150
3:09:10	50	25,2	77	48	150
