Repository: ProgWizer/parser

File: project-root/data/Tests/Data Acquisition/2013 (508)/13-0229 MW.txt
--Test Summary--
Full Path and File Name	
Instrument Name	7222
Instrument Type	Model 7222 Consistometer
Instrument Serial Number	
Test Start Date	29.10.2013
Test Start Time	10:58:24
Test Stop Date	29.10.2013
Test Stop Time	14:13:20
Test Length	3:14:56
Final Sample Time Offset	3:14:50
Controller Schedule Name	
Sampling Period	10 seconds
Comments	T: 50C(30min); P: 25MPa(30min); tap water
Information	WellID	Research
Information	Customer	Trican
Information	EngName	Pavel Lebedev
Information	CementClass	80%G+20%SF-2 BWOB
Information	CementMfr	Dyckerhoff - Suhoy Log
Information	Additives	1.25%SMS+1.5%CFL-2+0.3%TC-101+2%TA-1+0.4%THR-100+0.2%AFA-6 BWOC
Information	Density	1400
Information	BHCT	50
Information	BHST	70
Information	FluidLoss	50cc/30min
Information	JobType	Liner
Calculated Value	Time_30Bc	0:09:00
Calculated Value	Time_70Bc	3:10:30
Calculated Value	Time_100Bc	N/A
Initial Temperature (°C)	29 °C
Final Temperature (°C)	50 °C
Initial Pressure (MPa)	0,8 MPa
Final Pressure (MPa)	24,9 MPa
Initial Consistency (Bc)	23 Bc
Final Consistency (Bc)	74 Bc
--Data--
Time (HH:MM:SS)	Temperature (°C)	Pressure (MPa)	Consistency (Bc)
0:00:00	29	0,8	23
0:00:10	29	0,9	23
0:00:20	29	0,9	23
0:00:30	29	1,2	23
0:00:40	29	1,2	22
0:00:50	29	1,4	22
0:01:00	29	1,6	22
0:01:10	29	1,7	21
0:01:20	29	1,9	21
0:01:30	29	2,1	21
0:01:40	29	2,4	22
0:01:50	29	2,7	21
0:02:00	29	3,0	21
0:02:10	29	3,3	21
0:02:20	29	3,6	22
0:02:30	29	3,7	21
0:02:40	29	3,8	21
0:02:50	30	3,9	21
0:03:00	30	4,0	21
0:03:10	30	4,0	21
0:03:20	30	4,0	21
0:03:30	30	3,8	21
0:03:40	30	3,7	24
0:03:50	30	3,8	25
0:04:00	30	3,8	19
0:04:10	31	4,2	18
0:04:20	31	4,5	17
0:04:30	31	4,4	17
0:04:40	31	4,8	17
0:04:50	31	4,7	16
0:05:00	31	4,8	17
0:05:10	31	4,9	20
0:05:20	31	5,1	19
0:05:30	31	5,2	19
0:05:40	31	5,4	18
0:05:50	31	5,6	18
0:06:00	31	5,6	19
0:06:10	31	5,7	19
0:06:20	31	5,9	18
0:06:30	31	6,2	18
0:06:40	31	6,6	18
0:06:50	31	7,1	18
0:07:00	32	7,2	18
0:07:10	32	7,4	18
0:07:20	32	7,6	19
0:07:30	32	7,8	19
0:07:40	32	7,9	24
0:07:50	32	8,0	23
0:08:00	32	8,1	20
0:08:10	32	8,1	22
0:08:20	32	8,3	38
0:08:30	32	8,3	29
0:08:40	33	8,3	22
0:08:50	33	8,0	34
0:09:00	33	7,9	32
0:09:10	33	8,1	24
0:09:20	34	8,3	24
0:09:30	34	8,5	21
0:09:40	34	8,7	26
0:09:50	34	9,0	26
0:10:00	34	8,8	28
0:10:10	34	9,0	23
0:10:20	35	9,2	27
0:10:30	35	9,4	31
0:10:40	35	9,3	27
0:10:50	35	9,5	25
0:11:00	35	9,5	21
0:11:10	35	9,7	21
0:11:20	35	10,0	21
0:11:30	35	9,9	21
0:11:40	35	10,2	21
0:11:50	35	10,5	25
0:12:00	35	10,9	24
0:12:10	35	11,3	24
0:12:20	35	11,4	24
0:12:30	35	11,5	23
0:12:40	35	11,8	24
0:12:50	35	11,9	23
0:13:00	35	12,0	22
0:13:10	35	12,2	23
0:13:20	35	12,3	21
0:13:30	36	12,4	24
0:13:40	36	12,3	25
0:13:50	36	12,6	25
0:14:00	36	12,7	28
0:14:10	36	12,6	22
0:14:20	37	12,2	26
0:14:30	37	12,3	33
0:14:40	37	12,6	28
0:14:50	38	12,5	22
0:15:00	38	12,9	23
0:15:10	38	12,8	23
0:15:20	38	13,0	23
0:15:30	39	13,3	20
0:15:40	39	13,3	22
0:15:50	39	13,4	23
0:16:00	39	13,5	23
0:16:10	39	13,9	22
0:16:20	39	13,8	23
0:16:30	39	14,0	23
0:16:40	39	14,2	22
0:16:50	40	14,4	22
0:17:00	39	14,4	21
0:17:10	40	14,6	22
0:17:20	40	14,7	22
0:17:30	40	15,0	21
0:17:40	39	15,4	21
0:17:50	39	16,0	21
0:18:00	39	15,9	21
0:18:10	39	15,9	22
0:18:20	39	15,9	22
0:18:30	39	16,0	22
0:18:40	40	16,6	21
0:18:50	40	16,6	20
0:19:00	40	17,1	21
0:19:10	40	17,0	22
0:19:20	40	17,0	22
0:19:30	40	17,4	21
0:19:40	41	17,4	21
0:19:50	41	17,2	26
0:20:00	41	16,8	21
0:20:10	41	17,2	23
0:20:20	42	17,0	21
0:20:30	42	17,5	23
0:20:40	43	17,4	22
0:20:50	43	17,5	22
0:21:00	43	17,5	21
0:21:10	43	17,7	22
0:21:20	44	18,1	19
0:21:30	44	18,3	20
0:21:40	44	18,4	20
0:21:50	44	18,6	19
0:22:00	44	18,4	20
0:22:10	44	18,6	19
0:22:20	44	18,9	19
0:22:30	44	19,1	19
0:22:40	44	18,9	19
0:22:50	44	19,5	19
0:23:00	44	19,4	19
0:23:10	44	19,6	19
0:23:20	44	20,0	19
0:23:30	44	20,5	19
0:23:40	44	20,3	17
0:23:50	44	20,2	18
0:24:00	44	20,8	17
0:24:10	44	21,1	17
0:24:20	44	21,6	17
0:24:30	44	21,3	17
0:24:40	44	21,7	18
0:24:50	44	21,5	21
0:25:00	44	21,4	22
0:25:10	45	21,9	18
0:25:20	45	22,0	17
0:25:30	45	21,7	18
0:25:40	46	21,6	24
0:25:50	46	21,5	16
0:26:00	46	21,8	24
0:26:10	47	21,8	18
0:26:20	47	22,1	22
0:26:30	48	22,0	19
0:26:40	48	22,5	19
0:26:50	48	22,4	19
0:27:00	48	22,5	19
0:27:10	49	22,6	19
0:27:20	49	22,7	19
0:27:30	49	22,8	19
0:27:40	49	22,9	19
0:27:50	49	23,2	19
0:28:00	49	23,5	19
0:28:10	49	23,4	19
0:28:20	49	23,6	18
0:28:30	49	23,7	18
0:28:40	49	23,9	18
0:28:50	49	24,1	18
0:29:00	49	24,5	18
0:29:10	49	25,1	18
0:29:20	49	24,8	18
0:29:30	49	24,6	18
0:29:40	48	25,7	17
0:29:50	48	25,6	18
0:30:00	48	25,5	18
0:30:10	48	25,4	18
0:30:20	49	25,1	17
0:30:30	49	25,0	18
0:30:40	49	25,7	19
0:30:50	49	25,1	17
0:31:00	49	25,1	18
0:31:10	50	24,8	16
0:31:20	50	24,6	16
0:31:30	50	24,9	24
0:31:40	51	24,7	21
0:31:50	51	24,9	20
0:32:00	52	24,8	23
0:32:10	52	24,8	24
0:32:20	52	24,8	18
0:32:30	52	24,8	19
0:32:40	53	24,8	21
0:32:50	53	24,7	21
0:33:00	53	24,9	21
0:33:10	53	24,9	21
0:33:20	53	24,7	21
0:33:30	53	24,8	18
0:33:40	53	24,7	19
0:33:50	53	24,8	20
0:34:00	53	24,9	20
0:34:10	53	25,0	20
0:34:20	53	24,9	20
0:34:30	53	24,9	20
0:34:40	53	25,1	19
0:34:50	52	24,9	19
0:35:00	52	25,1	18
0:35:10	52	25,0	18
0:35:20	52	24,8	19
0:35:30	52	25,1	18
0:35:40	52	25,0	18
0:35:50	52	25,3	18
0:36:00	52	25,7	18
0:36:10	52	25,2	17
0:36:20	52	25,9	17
0:36:30	51	25,5	17
0:36:40	51	25,2	17
0:36:50	51	26,1	17
0:37:00	51	25,5	17
0:37:10	51	25,1	18
0:37:20	51	25,6	18
0:37:30	51	25,1	18
0:37:40	51	25,2	18
0:37:50	52	25,1	18
0:38:00	52	24,8	17
0:38:10	52	24,8	17
0:38:20	52	24,9	16
0:38:30	52	24,8	16
0:38:40	52	24,9	18
0:38:50	53	24,9	18
0:39:00	53	24,9	19
0:39:10	53	25,0	19
0:39:20	53	25,1	19
0:39:30	53	24,8	19
0:39:40	53	24,9	19
0:39:50	53	25,0	19
0:40:00	53	24,8	19
0:40:10	53	25,0	19
0:40:20	53	24,8	19
0:40:30	53	25,0	19
0:40:40	53	24,9	19
0:40:50	53	24,9	18
0:41:00	53	24,9	18
0:41:10	53	25,0	18
0:41:20	53	24,9	18
0:41:30	53	24,9	18
0:41:40	52	24,9	17
0:41:50	52	24,9	18
0:42:00	52	24,9	18
0:42:10	52	25,0	18
0:42:20	52	24,9	18
0:42:30	52	24,8	18
0:42:40	52	25,3	18
0:42:50	52	25,9	18
0:43:00	52	25,4	17
0:43:10	52	24,8	17
0:43:20	52	25,6	17
0:43:30	51	25,3	18
0:43:40	51	25,1	17
0:43:50	51	25,6	18
0:44:00	51	25,1	18
0:44:10	51	25,6	17
0:44:20	52	25,9	18
0:44:30	52	25,0	17
0:44:40	52	24,8	18
0:44:50	52	24,9	18
0:45:00	52	24,8	17
0:45:10	52	24,9	17
0:45:20	53	25,0	16
0:45:30	53	25,0	16
0:45:40	53	25,0	15
0:45:50	53	24,8	15
0:46:00	53	25,0	15
0:46:10	53	24,9	15
0:46:20	53	25,1	14
0:46:30	53	24,9	14
0:46:40	53	24,9	14
0:46:50	53	25,0	14
0:47:00	53	24,9	14
0:47:10	53	25,1	14
0:47:20	53	24,9	14
0:47:30	53	24,9	14
0:47:40	53	25,1	14
0:47:50	53	25,0	13
0:48:00	53	24,9	14
0:48:10	53	24,9	14
0:48:20	53	24,8	14
0:48:30	53	25,0	14
0:48:40	53	24,9	14
0:48:50	53	24,8	14
0:49:00	53	25,1	14
0:49:10	52	25,0	14
0:49:20	52	24,9	14
0:49:30	52	24,9	14
0:49:40	52	24,9	14
0:49:50	52	24,9	14
0:50:00	52	25,2	14
0:50:10	52	25,6	14
0:50:20	52	25,0	16
0:50:30	52	25,7	16
0:50:40	52	25,3	17
0:50:50	52	25,0	17
0:51:00	52	25,7	16
0:51:10	52	25,2	17
0:51:20	52	25,7	17
0:51:30	52	25,2	16
0:51:40	52	25,4	16
0:51:50	52	25,5	17
0:52:00	52	25,3	16
0:52:10	52	24,9	16
0:52:20	52	24,9	16
0:52:30	52	24,8	16
0:52:40	53	25,0	17
0:52:50	53	25,2	16
0:53:00	53	24,9	16
0:53:10	53	25,0	16
0:53:20	53	24,8	16
0:53:30	53	25,0	17
0:53:40	53	25,1	17
0:53:50	53	24,9	17
0:54:00	53	25,2	17
0:54:10	53	25,0	17
0:54:20	53	24,9	17
0:54:30	53	25,1	17
0:54:40	53	25,0	17
0:54:50	53	24,9	17
0:55:00	53	25,1	17
0:55:10	53	25,0	17
0:55:20	53	24,9	17
0:55:30	53	25,1	17
0:55:40	53	25,1	17
0:55:50	53	25,0	17
0:56:00	53	24,9	17
0:56:10	53	25,2	17
0:56:20	53	25,1	17
0:56:30	53	25,0	17
0:56:40	53	24,9	17
0:56:50	52	24,9	17
0:57:00	52	25,0	17
0:57:10	52	24,9	17
0:57:20	52	24,9	17
0:57:30	52	24,9	16
0:57:40	52	25,2	16
0:57:50	52	25,7	16
0:58:00	52	25,1	16
0:58:10	52	25,8	16
0:58:20	52	25,2	17
0:58:30	52	25,8	16
0:58:40	52	25,2	16
0:58:50	52	25,7	16
0:59:00	52	25,1	16
0:59:10	52	25,3	16
0:59:20	52	25,3	16
0:59:30	52	25,2	16
0:59:40	52	24,9	16
0:59:50	52	24,8	16
1:00:00	52	24,8	16
1:00:10	53	24,9	16
1:00:20	53	25,0	16
1:00:30	53	25,1	16
1:00:40	53	24,9	16
1:00:50	53	25,1	16
1:01:00	53	25,0	16
1:01:10	53	24,8	16
1:01:20	53	25,1	16
1:01:30	53	25,0	16
1:01:40	53	24,9	16
1:01:50	53	25,1	16
1:02:00	53	25,0	16
1:02:10	53	24,9	16
1:02:20	53	24,9	17
1:02:30	53	25,1	16
1:02:40	53	25,0	16
1:02:50	53	24,9	17
1:03:00	53	24,8	17
1:03:10	53	24,9	17
1:03:20	53	24,9	17
1:03:30	53	24,9	17
1:03:40	53	24,9	17
1:03:50	53	24,8	17
1:04:00	52	24,8	17
1:04:10	52	24,9	17
1:04:20	52	24,9	17
1:04:30	52	24,9	17
1:04:40	52	25,0	17
1:04:50	52	24,9	17
1:05:00	52	24,8	17
1:05:10	52	24,9	17
1:05:20	52	25,2	16
1:05:30	52	25,6	16
1:05:40	52	25,1	16
1:05:50	52	25,6	16
1:06:00	52	25,0	16
1:06:10	52	25,5	16
1:06:20	52	26,0	16
1:06:30	52	25,2	16
1:06:40	52	25,5	16
1:06:50	52	25,7	16
1:07:00	52	25,7	16
1:07:10	52	25,5	16
1:07:20	52	25,3	16
1:07:30	52	25,1	16
1:07:40	52	24,9	16
1:07:50	52	25,1	16
1:08:00	53	24,9	16
1:08:10	53	24,8	16
1:08:20	53	24,8	16
1:08:30	53	25,0	16
1:08:40	53	24,9	16
1:08:50	53	24,9	16
1:09:00	53	24,9	16
1:09:10	53	24,8	16
1:09:20	53	25,0	16
1:09:30	53	24,9	16
1:09:40	53	24,8	16
1:09:50	53	25,1	16
1:10:00	53	25,0	16
1:10:10	53	24,9	16
1:10:20	53	24,8	17
1:10:30	53	25,1	16
1:10:40	53	25,1	16
1:10:50	53	25,0	16
1:11:00	52	24,9	16
1:11:10	52	24,9	16
1:11:20	52	25,0	17
1:11:30	52	24,9	17
1:11:40	52	24,9	17
1:11:50	52	24,9	17
1:12:00	52	24,9	17
1:12:10	52	25,0	17
1:12:20	52	24,9	17
1:12:30	52	24,9	17
1:12:40	52	25,1	16
1:12:50	52	25,5	16
1:13:00	52	25,9	16
1:13:10	52	25,4	17
1:13:20	52	25,8	16
1:13:30	52	25,0	16
1:13:40	52	25,4	16
1:13:50	52	25,7	16
1:14:00	52	25,0	16
1:14:10	52	25,1	16
1:14:20	52	25,0	16
1:14:30	52	24,9	17
1:14:40	52	25,0	16
1:14:50	52	24,8	16
1:15:00	52	25,0	16
1:15:10	52	24,8	16
1:15:20	53	25,1	16
1:15:30	53	24,9	16
1:15:40	53	25,1	16
1:15:50	53	25,0	16
1:16:00	53	24,9	16
1:16:10	53	25,2	16
1:16:20	53	25,0	16
1:16:30	53	25,0	16
1:16:40	53	24,9	16
1:16:50	53	25,1	16
1:17:00	53	25,0	16
1:17:10	53	25,0	17
1:17:20	53	24,9	17
1:17:30	53	24,8	17
1:17:40	53	24,9	17
1:17:50	52	24,9	17
1:18:00	52	24,9	17
1:18:10	52	24,9	17
1:18:20	52	25,0	17
1:18:30	52	24,9	17
1:18:40	52	24,8	17
1:18:50	52	24,9	17
1:19:00	52	24,9	17
1:19:10	52	25,3	16
1:19:20	52	25,3	16
1:19:30	52	25,2	17
1:19:40	52	25,3	17
1:19:50	52	25,6	16
1:20:00	52	25,1	17
1:20:10	52	25,4	17
1:20:20	52	25,8	16
1:20:30	52	25,2	16
1:20:40	52	25,6	16
1:20:50	52	25,9	16
1:21:00	52	25,2	16
1:21:10	52	25,3	16
1:21:20	52	25,2	17
1:21:30	52	25,1	17
1:21:40	52	25,0	16
1:21:50	52	25,2	16
1:22:00	52	25,0	17
1:22:10	52	24,9	16
1:22:20	52	24,8	17
1:22:30	52	25,1	17
1:22:40	52	25,0	17
1:22:50	52	24,8	17
1:23:00	53	24,9	17
1:23:10	53	25,2	17
1:23:20	53	25,1	17
1:23:30	53	25,0	17
1:23:40	53	25,0	17
1:23:50	53	24,9	17
1:24:00	52	25,2	17
1:24:10	52	25,1	17
1:24:20	52	25,1	17
1:24:30	52	25,0	17
1:24:40	52	25,0	17
1:24:50	52	24,9	17
1:25:00	52	24,8	17
1:25:10	52	25,0	17
1:25:20	52	24,9	17
1:25:30	52	24,9	17
1:25:40	52	24,9	17
1:25:50	52	24,9	17
1:26:00	52	25,0	17
1:26:10	52	24,9	17
1:26:20	52	24,9	17
1:26:30	52	25,1	16
1:26:40	52	25,4	16
1:26:50	52	25,7	16
1:27:00	52	25,1	16
1:27:10	52	25,4	16
1:27:20	52	25,7	16
1:27:30	52	26,0	16
1:27:40	52	25,2	16
1:27:50	52	25,4	17
1:28:00	52	25,4	17
1:28:10	52	25,4	17
1:28:20	52	25,3	17
1:28:30	52	25,1	16
1:28:40	52	25,0	16
1:28:50	52	24,8	16
1:29:00	52	24,9	17
1:29:10	52	25,0	17
1:29:20	52	24,9	17
1:29:30	52	24,8	17
1:29:40	52	25,1	17
1:29:50	52	25,0	17
1:30:00	52	24,9	17
1:30:10	52	25,2	17
1:30:20	52	25,1	17
1:30:30	52	25,0	17
1:30:40	52	25,0	17
1:30:50	52	24,9	17
1:31:00	52	24,8	17
1:31:10	52	25,1	17
1:31:20	52	25,1	17
1:31:30	52	25,0	17
1:31:40	52	25,0	17
1:31:50	52	24,9	17
1:32:00	52	24,9	17
1:32:10	52	24,9	17
1:32:20	52	24,9	17
1:32:30	52	25,0	17
1:32:40	52	25,0	17
1:32:50	52	25,2	17
1:33:00	52	25,4	17
1:33:10	52	25,7	17
1:33:20	52	25,9	17
1:33:30	52	25,2	17
1:33:40	52	25,5	17
1:33:50	52	25,7	17
1:34:00	52	25,9	17
1:34:10	52	25,1	17
1:34:20	52	25,1	17
1:34:30	52	25,1	17
1:34:40	52	25,0	17
1:34:50	52	24,8	17
1:35:00	52	25,1	17
1:35:10	52	24,9	17
1:35:20	52	24,8	17
1:35:30	52	25,1	17
1:35:40	52	25,0	17
1:35:50	52	24,9	17
1:36:00	52	25,1	18
1:36:10	52	25,1	18
1:36:20	52	25,0	18
1:36:30	52	24,9	17
1:36:40	52	24,8	17
1:36:50	52	24,9	17
1:37:00	52	24,9	17
1:37:10	52	24,9	17
1:37:20	52	24,9	17
1:37:30	52	25,1	17
1:37:40	52	25,0	17
1:37:50	52	25,0	17
1:38:00	52	25,0	17
1:38:10	52	24,9	17
1:38:20	52	24,9	17
1:38:30	52	24,9	17
1:38:40	52	25,1	17
1:38:50	52	25,2	17
1:39:00	52	25,4	17
1:39:10	52	25,6	17
1:39:20	52	25,8	17
1:39:30	52	25,1	18
1:39:40	52	25,3	18
1:39:50	52	25,4	18
1:40:00	52	25,6	17
1:40:10	52	25,6	17
1:40:20	52	25,7	17
1:40:30	52	25,6	17
1:40:40	52	25,5	17
1:40:50	52	25,3	17
1:41:00	52	25,2	17
1:41:10	52	25,1	17
1:41:20	52	25,0	17
1:41:30	52	24,9	17
1:41:40	52	24,8	17
1:41:50	52	24,9	17
1:42:00	52	24,8	17
1:42:10	52	25,1	17
1:42:20	52	25,0	17
1:42:30	52	24,9	17
1:42:40	52	24,9	17
1:42:50	52	24,8	17
1:43:00	52	25,2	17
1:43:10	52	25,1	17
1:43:20	52	25,0	17
1:43:30	52	25,0	17
1:43:40	52	25,0	17
1:43:50	52	24,9	17
1:44:00	52	24,9	17
1:44:10	52	24,9	17
1:44:20	52	25,0	17
1:44:30	52	25,1	17
1:44:40	52	25,3	17
1:44:50	52	25,4	17
1:45:00	52	25,6	17
1:45:10	52	25,8	17
1:45:20	52	25,9	17
1:45:30	52	25,1	18
1:45:40	52	25,1	18
1:45:50	52	25,2	18
1:46:00	52	25,2	18
1:46:10	52	25,1	18
1:46:20	52	25,0	18
1:46:30	52	24,9	18
1:46:40	52	25,1	17
1:46:50	52	25,0	17
1:47:00	52	25,0	17
1:47:10	52	24,9	17
1:47:20	52	25,2	17
1:47:30	52	25,1	17
1:47:40	52	25,0	17
1:47:50	52	25,0	17
1:48:00	52	24,9	17
1:48:10	52	24,9	17
1:48:20	52	25,0	18
1:48:30	52	24,9	17
1:48:40	52	24,9	17
1:48:50	52	24,9	17
1:49:00	52	24,9	17
1:49:10	52	24,9	17
1:49:20	52	25,0	17
1:49:30	52	25,0	17
1:49:40	52	25,1	17
1:49:50	52	25,2	17
1:50:00	52	25,3	17
1:50:10	52	25,5	17
1:50:20	52	25,6	17
1:50:30	52	25,7	17
1:50:40	52	25,8	17
1:50:50	52	25,2	18
1:51:00	52	25,3	18
1:51:10	52	25,3	18
1:51:20	52	25,3	18
1:51:30	52	25,2	17
1:51:40	52	25,1	18
1:51:50	52	25,0	18
1:52:00	52	24,9	18
1:52:10	52	24,9	18
1:52:20	52	25,1	17
1:52:30	52	25,0	17
1:52:40	52	25,0	18
1:52:50	52	24,9	18
1:53:00	52	25,2	18
1:53:10	52	25,1	18
1:53:20	52	25,1	18
1:53:30	52	25,0	18
1:53:40	52	25,0	18
1:53:50	52	24,9	18
1:54:00	52	24,9	18
1:54:10	52	24,9	18
1:54:20	52	24,9	18
1:54:30	52	24,9	18
1:54:40	52	25,0	18
1:54:50	52	25,1	18
1:55:00	52	25,2	18
1:55:10	52	25,3	18
1:55:20	52	25,5	18
1:55:30	52	25,6	18
1:55:40	52	25,7	18
1:55:50	52	25,8	18
1:56:00	52	25,9	18
1:56:10	52	25,2	18
1:56:20	52	25,2	18
1:56:30	52	25,2	18
1:56:40	52	25,1	18
1:56:50	52	25,0	18
1:57:00	52	24,9	18
1:57:10	52	24,8	18
1:57:20	52	24,9	18
1:57:30	52	24,9	18
1:57:40	52	24,8	18
1:57:50	52	24,9	18
1:58:00	52	24,9	18
1:58:10	52	24,9	18
1:58:20	52	24,9	18
1:58:30	52	24,9	18
1:58:40	52	24,9	18
1:58:50	52	24,9	18
1:59:00	52	24,9	18
1:59:10	52	24,9	18
1:59:20	52	24,8	18
1:59:30	52	24,9	18
1:59:40	52	24,9	18
1:59:50	52	24,9	18
2:00:00	52	24,9	18
2:00:10	52	24,9	18
2:00:20	52	25,0	18
2:00:30	52	25,0	18
2:00:40	52	25,1	18
2:00:50	52	25,2	18
2:01:00	52	25,3	18
2:01:10	52	25,4	18
2:01:20	52	25,4	18
2:01:30	52	25,5	18
2:01:40	52	25,6	18
2:01:50	52	25,6	18
2:02:00	52	25,6	18
2:02:10	52	25,5	18
2:02:20	52	25,4	18
2:02:30	52	25,4	18
2:02:40	52	25,3	18
2:02:50	52	25,2	18
2:03:00	52	25,2	18
2:03:10	52	25,1	18
2:03:20	52	25,1	18
2:03:30	52	25,0	18
2:03:40	52	25,0	18
2:03:50	52	24,9	18
2:04:00	52	24,9	18
2:04:10	52	25,0	18
2:04:20	52	24,9	18
2:04:30	52	24,9	18
2:04:40	52	25,0	18
2:04:50	52	24,9	18
2:05:00	52	24,9	18
2:05:10	52	24,9	18
2:05:20	52	24,9	18
2:05:30	52	24,9	18
2:05:40	52	24,9	18
2:05:50	51	24,9	18
2:06:00	51	25,0	18
2:06:10	51	25,0	18
2:06:20	51	25,1	18
2:06:30	51	25,1	18
2:06:40	51	25,2	18
2:06:50	51	25,2	18
2:07:00	51	25,2	18
2:07:10	51	25,3	18
2:07:20	51	25,3	18
2:07:30	51	25,3	18
2:07:40	51	25,3	18
2:07:50	51	25,3	18
2:08:00	51	25,2	18
2:08:10	51	25,2	18
2:08:20	51	25,1	19
2:08:30	51	25,1	19
2:08:40	51	25,0	19
2:08:50	51	25,0	19
2:09:00	51	24,9	19
2:09:10	51	24,9	19
2:09:20	51	25,0	19
2:09:30	51	24,9	19
2:09:40	51	24,9	19
2:09:50	51	24,9	19
2:10:00	51	24,9	19
2:10:10	51	24,9	19
2:10:20	51	24,9	19
2:10:30	51	25,0	19
2:10:40	51	24,9	19
2:10:50	51	24,9	19
2:11:00	51	24,9	19
2:11:10	51	24,9	19
2:11:20	51	24,9	19
2:11:30	51	24,9	19
2:11:40	51	25,0	20
2:11:50	51	25,0	20
2:12:00	51	25,1	19
2:12:10	51	25,2	20
2:12:20	51	25,2	20
2:12:30	51	25,3	20
2:12:40	51	25,3	20
2:12:50	51	25,4	20
2:13:00	51	25,4	20
2:13:10	51	25,4	20
2:13:20	51	25,4	20
2:13:30	51	25,4	20
2:13:40	51	25,3	20
2:13:50	51	25,3	20
2:14:00	51	25,2	20
2:14:10	51	25,2	20
2:14:20	51	25,1	20
2:14:30	51	25,1	20
2:14:40	51	25,0	20
2:14:50	51	25,0	20
2:15:00	51	24,9	20
2:15:10	51	24,9	20
2:15:20	51	24,9	20
2:15:30	51	25,0	20
2:15:40	51	25,0	20
2:15:50	51	25,0	20
2:16:00	51	24,9	20
2:16:10	51	24,9	20
2:16:20	51	24,9	20
2:16:30	51	24,8	20
2:16:40	51	25,1	20
2:16:50	51	25,1	20
2:17:00	51	25,0	20
2:17:10	51	25,0	20
2:17:20	51	25,0	20
2:17:30	51	25,0	20
2:17:40	51	25,0	20
2:17:50	51	25,0	20
2:18:00	51	25,1	20
2:18:10	51	25,1	20
2:18:20	51	25,2	20
2:18:30	51	25,2	20
2:18:40	51	25,3	20
2:18:50	51	25,3	20
2:19:00	51	25,4	20
2:19:10	51	25,5	20
2:19:20	51	25,5	20
2:19:30	51	25,5	20
2:19:40	51	25,5	20
2:19:50	51	25,5	20
2:20:00	51	25,4	20
2:20:10	51	25,4	20
2:20:20	51	25,3	20
2:20:30	51	25,3	20
2:20:40	51	25,2	20
2:20:50	51	25,2	20
2:21:00	51	25,1	20
2:21:10	51	25,1	20
2:21:20	51	25,0	20
2:21:30	51	25,0	20
2:21:40	51	25,0	21
2:21:50	51	24,9	21
2:22:00	51	24,9	21
2:22:10	51	24,9	21
2:22:20	51	24,9	21
2:22:30	51	24,8	21
2:22:40	51	25,0	21
2:22:50	51	25,0	21
2:23:00	51	25,0	21
2:23:10	51	24,9	21
2:23:20	51	24,9	21
2:23:30	51	25,0	21
2:23:40	51	25,0	21
2:23:50	51	25,1	21
2:24:00	51	25,3	21
2:24:10	51	25,4	21
2:24:20	51	25,6	21
2:24:30	51	25,7	20
2:24:40	51	25,8	22
2:24:50	51	25,0	24
2:25:00	51	25,0	24
2:25:10	51	25,0	24
2:25:20	51	25,0	24
2:25:30	51	24,9	24
2:25:40	51	24,9	24
2:25:50	51	24,9	24
2:26:00	51	24,9	24
2:26:10	51	24,9	24
2:26:20	51	24,9	24
2:26:30	51	25,0	24
2:26:40	51	24,9	24
2:26:50	51	24,9	24
2:27:00	51	24,9	24
2:27:10	51	24,9	24
2:27:20	51	24,9	24
2:27:30	51	24,9	24
2:27:40	51	24,8	24
2:27:50	51	24,9	25
2:28:00	51	24,9	25
2:28:10	51	24,9	25
2:28:20	51	24,9	25
2:28:30	51	24,9	25
2:28:40	51	24,9	25
2:28:50	51	25,0	25
2:29:00	51	24,9	25
2:29:10	51	24,9	25
2:29:20	51	24,9	25
2:29:30	51	24,9	25
2:29:40	51	25,0	25
2:29:50	51	24,9	25
2:30:00	51	24,9	26
2:30:10	51	24,9	26
2:30:20	51	24,9	26
2:30:30	51	25,0	26
2:30:40	51	24,9	26
2:30:50	51	24,9	26
2:31:00	51	24,9	26
2:31:10	51	24,9	26
2:31:20	51	25,0	26
2:31:30	51	25,0	26
2:31:40	51	25,0	26
2:31:50	51	25,0	26
2:32:00	51	25,0	26
2:32:10	51	25,0	26
2:32:20	51	25,1	26
2:32:30	51	25,1	27
2:32:40	51	25,1	27
2:32:50	51	25,0	27
2:33:00	51	25,0	27
2:33:10	51	25,0	27
2:33:20	51	24,9	27
2:33:30	51	24,9	27
2:33:40	51	24,9	27
2:33:50	51	25,0	27
2:34:00	51	24,9	27
2:34:10	51	24,9	27
2:34:20	51	24,9	27
2:34:30	51	24,9	27
2:34:40	51	24,9	28
2:34:50	51	24,9	28
2:35:00	51	25,0	28
2:35:10	51	25,0	28
2:35:20	51	25,0	28
2:35:30	50	25,0	28
2:35:40	50	25,1	28
2:35:50	50	25,1	28
2:36:00	50	25,2	28
2:36:10	50	25,3	28
2:36:20	50	25,4	28
2:36:30	50	25,5	28
2:36:40	50	25,5	28
2:36:50	50	25,6	28
2:37:00	50	25,6	29
2:37:10	50	25,6	29
2:37:20	50	25,6	29
2:37:30	50	25,5	29
2:37:40	50	25,5	29
2:37:50	50	25,4	29
2:38:00	51	25,3	29
2:38:10	51	25,3	29
2:38:20	51	25,2	29
2:38:30	51	25,2	29
2:38:40	51	25,1	32
2:38:50	51	25,1	32
2:39:00	51	25,1	31
2:39:10	51	25,0	31
2:39:20	51	25,0	31
2:39:30	51	25,0	31
2:39:40	51	24,9	31
2:39:50	51	24,9	31
2:40:00	51	24,9	31
2:40:10	51	24,9	31
2:40:20	51	24,9	31
2:40:30	51	24,9	31
2:40:40	51	25,0	31
2:40:50	51	24,9	31
2:41:00	51	24,9	31
2:41:10	51	24,9	31
2:41:20	51	24,9	31
2:41:30	51	24,9	31
2:41:40	51	24,9	31
2:41:50	51	24,9	31
2:42:00	50	24,9	32
2:42:10	50	24,9	33
2:42:20	50	25,0	33
2:42:30	50	25,0	33
2:42:40	50	25,1	33
2:42:50	50	25,1	33
2:43:00	50	25,2	33
2:43:10	50	25,3	32
2:43:20	50	25,4	32
2:43:30	50	25,5	32
2:43:40	50	25,5	32
2:43:50	50	25,6	32
2:44:00	50	25,7	32
2:44:10	50	25,7	32
2:44:20	50	25,7	33
2:44:30	50	25,6	33
2:44:40	50	25,5	32
2:44:50	50	25,5	33
2:45:00	50	25,4	32
2:45:10	50	25,3	49
2:45:20	50	25,3	37
2:45:30	50	25,2	37
2:45:40	51	25,2	35
2:45:50	51	25,1	44
2:46:00	51	25,1	43
2:46:10	51	25,0	39
2:46:20	51	25,0	39
2:46:30	51	25,0	40
2:46:40	51	24,9	41
2:46:50	51	24,9	41
2:47:00	51	24,9	41
2:47:10	51	24,9	38
2:47:20	51	24,9	38
2:47:30	51	25,0	38
2:47:40	51	25,0	38
2:47:50	51	25,0	38
2:48:00	51	24,9	39
2:48:10	51	24,9	38
2:48:20	50	24,9	37
2:48:30	50	24,9	37
2:48:40	50	24,9	40
2:48:50	50	24,9	41
2:49:00	50	24,9	41
2:49:10	50	25,0	41
2:49:20	50	25,0	42
2:49:30	50	25,1	42
2:49:40	50	25,2	38
2:49:50	50	25,3	38
2:50:00	50	25,4	41
2:50:10	50	25,5	43
2:50:20	50	25,5	44
2:50:30	50	25,6	44
2:50:40	50	25,7	44
2:50:50	50	25,7	45
2:51:00	50	25,8	46
2:51:10	50	25,8	41
2:51:20	50	25,8	44
2:51:30	50	25,7	44
2:51:40	50	25,6	57
2:51:50	50	25,5	48
2:52:00	50	25,5	58
2:52:10	50	25,4	46
2:52:20	51	25,3	42
2:52:30	51	25,3	44
2:52:40	51	25,2	45
2:52:50	51	25,2	44
2:53:00	51	25,1	49
2:53:10	51	25,1	47
2:53:20	51	25,1	44
2:53:30	51	25,0	48
2:53:40	51	25,0	53
2:53:50	51	24,9	46
2:54:00	51	24,9	50
2:54:10	51	24,9	53
2:54:20	51	24,9	49
2:54:30	51	25,0	53
2:54:40	51	24,9	47
2:54:50	51	24,9	47
2:55:00	51	24,9	42
2:55:10	51	24,9	46
2:55:20	51	24,9	47
2:55:30	50	24,9	47
2:55:40	50	24,9	50
2:55:50	50	25,0	50
2:56:00	50	25,0	52
2:56:10	50	25,0	52
2:56:20	50	25,1	51
2:56:30	50	25,2	50
2:56:40	50	25,2	51
2:56:50	50	25,3	52
2:57:00	50	25,4	52
2:57:10	50	25,5	52
2:57:20	50	25,6	49
2:57:30	50	25,6	51
2:57:40	50	25,7	50
2:57:50	50	25,7	50
2:58:00	50	25,7	51
2:58:10	50	25,6	52
2:58:20	50	25,5	51
2:58:30	50	25,5	49
2:58:40	51	25,4	49
2:58:50	51	25,3	50
2:59:00	51	25,3	49
2:59:10	51	25,2	60
2:59:20	51	25,2	66
2:59:30	51	25,1	57
2:59:40	51	25,1	52
2:59:50	51	25,0	54
3:00:00	51	25,0	52
3:00:10	51	25,0	50
3:00:20	51	24,9	54
3:00:30	51	24,9	64
3:00:40	51	24,9	80
3:00:50	51	25,0	61
3:01:00	51	24,9	60
3:01:10	51	24,9	60
3:01:20	51	24,9	58
3:01:30	51	25,0	65
3:01:40	51	24,9	56
3:01:50	51	24,9	59
3:02:00	51	24,9	63
3:02:10	51	24,9	60
3:02:20	50	25,0	61
3:02:30	50	25,0	62
3:02:40	50	25,1	68
3:02:50	50	25,1	55
3:03:00	50	25,2	61
3:03:10	50	25,3	61
3:03:20	50	25,4	62
3:03:30	50	25,5	59
3:03:40	50	25,6	61
3:03:50	50	25,7	62
3:04:00	50	25,7	63
3:04:10	50	25,7	69
3:04:20	50	25,7	64
3:04:30	50	25,7	57
3:04:40	50	25,7	67
3:04:50	50	25,6	55
3:05:00	50	25,5	66
3:05:10	51	25,4	56
3:05:20	51	25,4	73
3:05:30	51	25,3	59
3:05:40	51	25,3	63
3:05:50	51	25,2	64
3:06:00	51	25,2	65
3:06:10	51	25,1	59
3:06:20	51	25,1	58
3:06:30	51	25,1	58
3:06:40	51	25,0	58
3:06:50	51	25,0	61
3:07:00	51	25,0	68
3:07:10	51	24,9	69
3:07:20	51	24,9	71
3:07:30	51	24,9	65
3:07:40	51	25,0	75
3:07:50	51	24,9	64
3:08:00	51	24,9	66
3:08:10	51	24,9	63
3:08:20	51	24,9	65
3:08:30	51	25,0	70
3:08:40	51	24,9	69
3:08:50	50	24,9	69
3:09:00	50	25,0	63
3:09:10	50	25,0	70
3:09:20	50	25,1	69
3:09:30	50	25,1	71
3:09:40	50	25,2	65
3:09:50	50	25,4	65
3:10:00	50	25,6	65
3:10:10	50	25,7	65
3:10:20	50	25,7	70
3:10:30	50	25,8	75
3:10:40	50	25,8	79
3:10:50	50	25,8	70
3:11:00	50	25,8	68
3:11:10	50	25,7	70
3:11:20	50	25,7	71
3:11:30	50	25,6	69
3:11:40	50	25,6	66
3:11:50	51	25,5	72
3:12:00	51	25,4	80
3:12:10	51	25,4	77
3:12:20	51	25,4	79
3:12:30	51	25,3	78
3:12:40	51	25,3	77
3:12:50	51	25,2	79
3:13:00	51	25,2	68
3:13:10	51	25,1	79
3:13:20	51	25,1	75
3:13:30	51	25,1	75
3:13:40	51	25,1	78
3:13:50	51	25,0	85
3:14:00	51	25,0	73
3:14:10	51	25,0	74
3:14:20	50	24,9	77
3:14:30	50	24,9	72
3:14:40	50	24,9	73
3:14:50	50	24,9	74

File: project-root/data/Tests/Data Acquisition/2013 (508)/13-0231 MW.txt
--Test Summary--
Full Path and File Name	
Instrument Name	7222
Instrument Type	Model 7222 Consistometer
Instrument Serial Number	
Test Start Date	29.10.2013
Test Start Time	15:53:52
Test Stop Date	29.10.2013
Test Stop Time	19:13:02
Test Length	3:19:10
Final Sample Time Offset	3:19:10
Controller Schedule Name	
Sampling Period	10 seconds
Comments	T: 50C(30min); P: 25MPa(30min); tap water
Information	WellID	Research
Information	Customer	Trican
Information	EngName	Pavel Lebedev
Information	CementClass	80%G+20%SF-2 BWOB
Information	CementMfr	Dyckerhoff - Suhoy Log
Information	Additives	1.25%SMS+1.5%CFL-2+0.3%TC-101+0.2%AFA-6 BWOC
Information	Density	1400
Information	BHCT	50
Information	BHST	70
Information	FluidLoss	50cc/30min
Information	JobType	Liner
Calculated Value	Time_30Bc	0:48:30
Calculated Value	Time_70Bc	2:55:40
Calculated Value	Time_100Bc	3:19:10
Initial Temperature (°C)	27 °C
Final Temperature (°C)	52 °C
Initial Pressure (MPa)	0,6 MPa
Final Pressure (MPa)	25,7 MPa
Initial Consistency (Bc)	19 Bc
Final Consistency (Bc)	101 Bc
--Data--
Time (HH:MM:SS)	Temperature (°C)	Pressure (MPa)	Consistency (Bc)
0:00:00	27	0,6	19
0:00:10	27	0,8	14
0:00:20	27	0,9	15
0:00:30	27	1,1	15
0:00:40	27	1,2	24
0:00:50	27	1,5	21
0:01:00	27	1,7	20
0:01:10	27	2,0	24
0:01:20	27	2,3	26
0:01:30	27	2,7	26
0:01:40	27	3,0	19
0:01:50	27	3,2	22
0:02:00	27	3,3	24
0:02:10	27	3,3	19
0:02:20	27	3,6	23
0:02:30	27	3,6	19
0:02:40	27	3,8	18
0:02:50	27	3,9	18
0:03:00	28	3,9	18
0:03:10	28	3,7	21
0:03:20	28	3,4	19
0:03:30	28	3,5	24
0:03:40	28	3,6	22
0:03:50	28	3,8	22
0:04:00	29	4,0	29
0:04:10	29	4,2	26
0:04:20	29	4,3	27
0:04:30	29	4,5	26
0:04:40	29	4,7	25
0:04:50	29	4,5	25
0:05:00	29	4,7	25
0:05:10	29	5,1	25
0:05:20	30	5,1	20
0:05:30	30	5,4	20
0:05:40	30	5,3	20
0:05:50	30	5,6	20
0:06:00	30	5,6	19
0:06:10	30	5,7	19
0:06:20	30	5,9	19
0:06:30	30	6,3	19
0:06:40	30	6,7	20
0:06:50	30	7,2	19
0:07:00	30	7,3	20
0:07:10	30	7,3	20
0:07:20	30	7,6	19
0:07:30	30	7,8	27
0:07:40	30	7,7	24
0:07:50	30	8,0	35
0:08:00	30	8,2	30
0:08:10	30	8,0	26
0:08:20	30	8,5	24
0:08:30	30	8,6	26
0:08:40	31	8,5	23
0:08:50	31	8,5	22
0:09:00	31	8,3	30
0:09:10	31	8,0	26
0:09:20	31	8,2	19
0:09:30	32	8,4	25
0:09:40	32	8,4	22
0:09:50	32	8,8	22
0:10:00	33	8,8	20
0:10:10	33	8,8	20
0:10:20	33	9,0	20
0:10:30	33	9,1	20
0:10:40	33	9,3	19
0:10:50	34	9,5	20
0:11:00	34	9,7	18
0:11:10	34	9,6	19
0:11:20	34	9,8	22
0:11:30	34	10,0	21
0:11:40	34	10,0	21
0:11:50	34	10,3	22
0:12:00	34	10,4	21
0:12:10	34	10,6	20
0:12:20	34	11,1	21
0:12:30	34	11,3	21
0:12:40	34	11,7	21
0:12:50	34	11,7	21
0:13:00	34	11,7	21
0:13:10	34	11,9	20
0:13:20	34	12,0	20
0:13:30	34	12,2	20
0:13:40	34	12,4	20
0:13:50	34	12,7	20
0:14:00	34	13,0	21
0:14:10	34	13,2	20
0:14:20	35	13,4	18
0:14:30	35	13,4	18
0:14:40	35	13,3	23
0:14:50	35	13,7	21
0:15:00	35	13,3	22
0:15:10	36	13,1	21
0:15:20	36	13,2	20
0:15:30	36	13,4	30
0:15:40	37	13,2	21
0:15:50	37	13,6	21
0:16:00	38	13,5	22
0:16:10	38	13,9	20
0:16:20	38	14,0	26
0:16:30	39	14,0	23
0:16:40	39	14,2	25
0:16:50	39	14,3	23
0:17:00	39	14,5	24
0:17:10	39	14,9	24
0:17:20	40	14,6	23
0:17:30	40	15,2	24
0:17:40	40	14,9	25
0:17:50	40	15,1	24
0:18:00	40	15,4	23
0:18:10	40	15,7	22
0:18:20	40	15,5	23
0:18:30	40	15,8	23
0:18:40	40	16,2	23
0:18:50	40	16,3	22
0:19:00	40	16,7	23
0:19:10	40	16,7	24
0:19:20	40	17,5	24
0:19:30	40	17,2	23
0:19:40	40	17,8	23
0:19:50	40	17,3	23
0:20:00	40	17,1	23
0:20:10	40	17,3	23
0:20:20	40	17,6	23
0:20:30	40	17,6	23
0:20:40	40	17,7	23
0:20:50	40	18,5	23
0:21:00	40	18,2	22
0:21:10	41	18,4	22
0:21:20	41	18,4	23
0:21:30	41	18,0	26
0:21:40	42	18,3	26
0:21:50	42	18,5	26
0:22:00	42	18,3	35
0:22:10	43	18,6	23
0:22:20	43	18,9	22
0:22:30	44	18,9	19
0:22:40	44	19,1	25
0:22:50	44	19,2	24
0:23:00	45	19,2	26
0:23:10	45	19,3	24
0:23:20	45	19,4	31
0:23:30	45	19,5	26
0:23:40	45	19,7	22
0:23:50	45	19,9	24
0:24:00	45	20,1	25
0:24:10	46	20,3	25
0:24:20	46	20,4	25
0:24:30	46	20,6	24
0:24:40	46	20,7	23
0:24:50	46	20,9	23
0:25:00	45	20,9	22
0:25:10	45	21,2	23
0:25:20	45	21,7	22
0:25:30	45	21,4	20
0:25:40	45	22,6	19
0:25:50	45	22,6	20
0:26:00	45	22,8	20
0:26:10	45	22,8	19
0:26:20	45	22,9	19
0:26:30	45	23,0	19
0:26:40	45	23,1	19
0:26:50	45	23,0	19
0:27:00	46	22,9	20
0:27:10	46	23,3	20
0:27:20	46	23,3	20
0:27:30	47	23,0	23
0:27:40	47	23,2	22
0:27:50	47	23,3	20
0:28:00	48	23,4	21
0:28:10	48	23,3	24
0:28:20	49	23,5	26
0:28:30	49	23,8	28
0:28:40	49	23,8	21
0:28:50	50	24,1	23
0:29:00	50	24,2	20
0:29:10	50	24,2	19
0:29:20	51	24,4	20
0:29:30	51	24,4	21
0:29:40	51	24,6	22
0:29:50	51	24,7	23
0:30:00	51	25,0	23
0:30:10	51	25,1	22
0:30:20	51	24,8	21
0:30:30	51	24,9	20
0:30:40	51	25,1	20
0:30:50	51	24,9	20
0:31:00	51	25,0	21
0:31:10	51	25,2	21
0:31:20	51	25,5	21
0:31:30	50	24,9	19
0:31:40	50	25,7	20
0:31:50	50	25,4	20
0:32:00	50	25,0	21
0:32:10	50	24,8	22
0:32:20	50	26,0	21
0:32:30	50	25,6	20
0:32:40	50	25,2	26
0:32:50	50	25,0	25
0:33:00	50	25,6	24
0:33:10	50	25,0	27
0:33:20	51	25,0	24
0:33:30	51	25,1	24
0:33:40	51	24,9	24
0:33:50	52	24,7	23
0:34:00	52	25,0	27
0:34:10	53	24,8	42
0:34:20	53	24,8	29
0:34:30	53	24,9	30
0:34:40	53	24,8	31
0:34:50	54	24,8	20
0:35:00	54	24,8	21
0:35:10	54	25,0	22
0:35:20	54	25,2	23
0:35:30	54	24,9	23
0:35:40	54	25,0	23
0:35:50	54	25,1	24
0:36:00	54	24,8	24
0:36:10	54	25,0	24
0:36:20	54	25,1	25
0:36:30	54	24,9	25
0:36:40	54	25,1	26
0:36:50	54	24,9	25
0:37:00	54	25,1	24
0:37:10	53	25,0	25
0:37:20	53	24,8	23
0:37:30	53	25,1	24
0:37:40	53	24,9	26
0:37:50	53	25,2	25
0:38:00	53	25,0	25
0:38:10	53	24,9	25
0:38:20	53	25,2	25
0:38:30	52	25,0	24
0:38:40	52	24,9	25
0:38:50	52	24,8	24
0:39:00	52	25,1	24
0:39:10	52	25,4	25
0:39:20	52	24,8	21
0:39:30	52	25,9	18
0:39:40	52	25,7	28
0:39:50	51	25,3	19
0:40:00	51	25,0	30
0:40:10	51	26,1	24
0:40:20	51	25,7	19
0:40:30	51	25,2	29
0:40:40	51	25,7	25
0:40:50	52	25,8	25
0:41:00	52	25,6	25
0:41:10	52	25,1	24
0:41:20	52	25,0	25
0:41:30	53	24,8	24
0:41:40	53	24,9	21
0:41:50	53	24,9	22
0:42:00	53	24,9	21
0:42:10	54	25,1	21
0:42:20	54	25,1	20
0:42:30	54	24,8	20
0:42:40	54	25,0	19
0:42:50	54	25,1	20
0:43:00	54	24,9	19
0:43:10	54	25,0	19
0:43:20	54	24,8	18
0:43:30	54	25,0	17
0:43:40	54	24,8	17
0:43:50	54	25,1	17
0:44:00	54	24,9	17
0:44:10	54	24,9	17
0:44:20	54	24,9	17
0:44:30	54	25,1	16
0:44:40	54	25,0	16
0:44:50	54	24,9	15
0:45:00	53	25,2	15
0:45:10	53	25,1	15
0:45:20	53	25,0	14
0:45:30	53	24,9	14
0:45:40	53	24,9	14
0:45:50	53	24,8	13
0:46:00	53	25,1	14
0:46:10	53	25,0	14
0:46:20	53	24,9	14
0:46:30	53	25,2	14
0:46:40	52	25,1	14
0:46:50	52	25,0	14
0:47:00	52	24,9	14
0:47:10	52	24,9	14
0:47:20	52	25,2	14
0:47:30	52	25,8	14
0:47:40	52	25,6	21
0:47:50	52	25,1	25
0:48:00	52	26,0	23
0:48:10	51	25,7	21
0:48:20	51	25,3	32
0:48:30	51	25,3	46
0:48:40	51	25,4	36
0:48:50	52	25,8	30
0:49:00	52	25,0	27
0:49:10	52	24,9	23
0:49:20	52	25,0	27
0:49:30	52	25,0	25
0:49:40	52	25,0	21
0:49:50	53	25,1	23
0:50:00	53	24,7	22
0:50:10	53	24,9	22
0:50:20	53	25,0	21
0:50:30	53	25,2	21
0:50:40	54	24,9	20
0:50:50	54	25,1	19
0:51:00	54	24,8	18
0:51:10	54	25,0	20
0:51:20	54	24,8	18
0:51:30	54	25,0	19
0:51:40	54	24,9	18
0:51:50	54	25,1	19
0:52:00	54	25,0	19
0:52:10	54	24,8	18
0:52:20	54	25,0	19
0:52:30	54	24,9	19
0:52:40	54	24,8	18
0:52:50	54	25,0	18
0:53:00	54	24,9	18
0:53:10	53	24,8	18
0:53:20	53	25,1	17
0:53:30	53	25,0	18
0:53:40	53	24,9	17
0:53:50	53	24,8	17
0:54:00	53	24,9	19
0:54:10	53	24,9	19
0:54:20	53	25,0	20
0:54:30	53	24,9	20
0:54:40	53	24,9	20
0:54:50	53	24,9	20
0:55:00	53	24,9	20
0:55:10	52	24,9	19
0:55:20	52	24,9	20
0:55:30	52	25,0	19
0:55:40	52	24,9	19
0:55:50	52	24,9	19
0:56:00	52	24,9	19
0:56:10	52	25,0	19
0:56:20	52	25,5	19
0:56:30	52	24,8	26
0:56:40	52	25,6	22
0:56:50	52	25,0	27
0:57:00	52	25,8	22
0:57:10	52	25,2	25
0:57:20	52	25,8	25
0:57:30	52	25,3	28
0:57:40	52	25,6	25
0:57:50	52	25,8	25
0:58:00	52	25,7	24
0:58:10	52	25,5	24
0:58:20	52	25,1	26
0:58:30	52	24,8	26
0:58:40	52	25,0	22
0:58:50	53	25,1	22
0:59:00	53	24,9	22
0:59:10	53	24,9	23
0:59:20	53	24,9	22
0:59:30	53	25,1	22
0:59:40	53	24,9	22
0:59:50	53	25,0	22
1:00:00	53	24,9	22
1:00:10	53	25,1	22
1:00:20	53	25,0	22
1:00:30	53	24,9	22
1:00:40	53	24,9	22
1:00:50	53	25,1	22
1:01:00	53	25,0	22
1:01:10	53	24,9	22
1:01:20	53	25,2	22
1:01:30	53	25,1	22
1:01:40	53	25,0	22
1:01:50	53	24,9	22
1:02:00	53	24,8	22
1:02:10	53	24,9	22
1:02:20	53	24,9	22
1:02:30	53	24,9	22
1:02:40	53	24,9	22
1:02:50	53	25,0	21
1:03:00	53	24,9	21
1:03:10	53	24,8	21
1:03:20	53	24,9	21
1:03:30	53	24,8	21
1:03:40	52	24,9	21
1:03:50	52	24,9	21
1:04:00	52	24,9	21
1:04:10	52	24,9	21
1:04:20	52	25,0	21
1:04:30	52	24,9	21
1:04:40	52	24,9	21
1:04:50	52	24,9	20
1:05:00	52	24,9	21
1:05:10	52	24,9	21
1:05:20	52	24,9	21
1:05:30	52	25,2	21
1:05:40	52	25,7	21
1:05:50	52	25,0	24
1:06:00	52	25,5	23
1:06:10	52	24,8	31
1:06:20	52	25,4	27
1:06:30	52	25,9	27
1:06:40	52	25,3	19
1:06:50	52	25,6	18
1:07:00	52	25,8	18
1:07:10	52	25,9	18
1:07:20	52	25,8	19
1:07:30	52	25,5	35
1:07:40	52	25,3	28
1:07:50	52	25,0	24
1:08:00	52	24,8	25
1:08:10	52	25,0	22
1:08:20	52	24,8	20
1:08:30	53	25,0	23
1:08:40	53	24,9	23
1:08:50	53	25,1	23
1:09:00	53	25,0	23
1:09:10	53	24,9	23
1:09:20	53	24,9	23
1:09:30	53	25,1	23
1:09:40	53	25,0	23
1:09:50	53	24,9	23
1:10:00	53	25,2	23
1:10:10	53	25,1	22
1:10:20	53	25,0	22
1:10:30	53	24,9	23
1:10:40	53	24,9	23
1:10:50	53	25,1	23
1:11:00	53	25,1	23
1:11:10	53	25,0	23
1:11:20	53	24,9	23
1:11:30	53	24,9	23
1:11:40	53	25,2	22
1:11:50	53	25,1	22
1:12:00	53	25,1	23
1:12:10	53	25,0	23
1:12:20	53	25,0	23
1:12:30	52	24,9	23
1:12:40	52	24,9	23
1:12:50	52	24,8	23
1:13:00	52	25,0	23
1:13:10	52	25,0	23
1:13:20	52	24,9	23
1:13:30	52	24,9	23
1:13:40	52	24,8	23
1:13:50	52	25,1	22
1:14:00	52	25,1	22
1:14:10	52	25,0	23
1:14:20	52	25,0	23
1:14:30	52	24,9	23
1:14:40	52	25,0	23
1:14:50	52	25,3	23
1:15:00	52	25,6	23
1:15:10	52	25,0	24
1:15:20	52	25,4	25
1:15:30	52	25,8	24
1:15:40	52	25,2	27
1:15:50	52	25,6	30
1:16:00	52	25,8	31
1:16:10	52	25,1	24
1:16:20	52	25,2	24
1:16:30	52	25,2	24
1:16:40	52	25,1	25
1:16:50	52	24,9	23
1:17:00	52	25,1	27
1:17:10	52	24,9	27
1:17:20	52	24,9	21
1:17:30	52	25,0	24
1:17:40	52	24,9	24
1:17:50	52	24,9	23
1:18:00	52	25,2	23
1:18:10	53	25,0	23
1:18:20	53	24,9	23
1:18:30	53	24,8	22
1:18:40	53	25,0	22
1:18:50	53	24,9	22
1:19:00	53	24,9	22
1:19:10	53	24,9	22
1:19:20	53	24,9	22
1:19:30	53	24,9	22
1:19:40	53	24,9	22
1:19:50	53	24,9	21
1:20:00	53	25,2	21
1:20:10	53	25,1	21
1:20:20	53	25,0	21
1:20:30	53	25,0	21
1:20:40	53	24,9	21
1:20:50	52	24,9	21
1:21:00	52	24,9	21
1:21:10	52	25,0	21
1:21:20	52	24,9	21
1:21:30	52	24,9	21
1:21:40	52	24,9	21
1:21:50	52	24,9	20
1:22:00	52	24,9	20
1:22:10	52	25,0	20
1:22:20	52	24,9	20
1:22:30	52	24,9	20
1:22:40	52	24,9	20
1:22:50	52	24,9	20
1:23:00	52	24,9	20
1:23:10	52	24,9	20
1:23:20	52	25,0	20
1:23:30	52	25,3	20
1:23:40	52	25,6	18
1:23:50	52	25,8	19
1:24:00	52	25,2	25
1:24:10	52	25,4	25
1:24:20	52	25,7	24
1:24:30	52	25,0	24
1:24:40	52	25,2	22
1:24:50	52	25,3	21
1:25:00	52	25,3	21
1:25:10	52	25,3	21
1:25:20	52	25,2	21
1:25:30	52	25,0	17
1:25:40	52	24,9	17
1:25:50	52	24,9	18
1:26:00	52	24,9	17
1:26:10	52	25,1	19
1:26:20	52	25,0	19
1:26:30	52	24,9	18
1:26:40	52	24,9	19
1:26:50	52	24,9	18
1:27:00	52	24,9	18
1:27:10	52	24,9	18
1:27:20	52	24,8	18
1:27:30	52	24,9	18
1:27:40	52	24,9	19
1:27:50	52	24,9	18
1:28:00	52	24,9	19
1:28:10	52	24,9	19
1:28:20	52	25,0	18
1:28:30	52	24,9	19
1:28:40	52	24,9	19
1:28:50	52	24,9	19
1:29:00	52	25,0	20
1:29:10	52	24,9	20
1:29:20	52	24,9	20
1:29:30	52	24,9	20
1:29:40	52	24,9	19
1:29:50	52	24,9	19
1:30:00	52	25,0	20
1:30:10	52	24,9	20
1:30:20	52	24,9	20
1:30:30	52	24,9	20
1:30:40	52	25,3	22
1:30:50	52	25,2	24
1:31:00	52	25,2	23
1:31:10	52	25,2	23
1:31:20	52	25,1	23
1:31:30	52	25,3	23
1:31:40	52	25,5	24
1:31:50	52	25,7	23
1:32:00	52	25,2	23
1:32:10	52	25,5	23
1:32:20	52	25,7	22
1:32:30	52	25,9	22
1:32:40	52	25,1	28
1:32:50	52	25,3	27
1:33:00	52	25,4	27
1:33:10	52	25,4	27
1:33:20	52	25,4	26
1:33:30	52	25,3	26
1:33:40	52	25,2	26
1:33:50	52	25,1	25
1:34:00	52	24,9	24
1:34:10	52	24,8	31
1:34:20	52	25,1	31
1:34:30	52	25,0	30
1:34:40	52	25,0	30
1:34:50	52	24,9	28
1:35:00	52	24,9	26
1:35:10	52	25,0	26
1:35:20	52	24,9	26
1:35:30	52	24,9	26
1:35:40	52	24,8	27
1:35:50	52	24,9	27
1:36:00	52	25,0	27
1:36:10	52	24,9	26
1:36:20	52	24,9	26
1:36:30	52	24,9	26
1:36:40	52	24,9	27
1:36:50	52	25,0	26
1:37:00	52	24,9	26
1:37:10	52	24,9	27
1:37:20	52	24,9	26
1:37:30	52	24,9	27
1:37:40	52	24,9	27
1:37:50	52	24,9	27
1:38:00	52	25,0	26
1:38:10	52	25,0	27
1:38:20	52	25,0	27
1:38:30	52	25,0	27
1:38:40	52	25,2	27
1:38:50	52	25,4	27
1:39:00	52	25,6	27
1:39:10	52	25,7	26
1:39:20	52	25,9	26
1:39:30	52	25,1	31
1:39:40	52	25,3	30
1:39:50	52	25,4	26
1:40:00	52	25,5	28
1:40:10	52	25,6	27
1:40:20	52	25,6	26
1:40:30	52	25,5	26
1:40:40	52	25,4	26
1:40:50	52	25,3	26
1:41:00	52	25,2	26
1:41:10	52	25,1	26
1:41:20	52	25,0	30
1:41:30	52	24,9	27
1:41:40	52	25,1	27
1:41:50	52	25,1	31
1:42:00	52	25,0	32
1:42:10	52	24,9	31
1:42:20	52	24,9	33
1:42:30	52	25,2	33
1:42:40	52	25,1	34
1:42:50	52	25,0	34
1:43:00	52	25,0	33
1:43:10	52	24,9	33
1:43:20	52	24,9	34
1:43:30	52	24,8	33
1:43:40	52	24,9	34
1:43:50	52	24,9	34
1:44:00	52	24,8	34
1:44:10	52	25,1	33
1:44:20	52	25,0	32
1:44:30	52	25,0	32
1:44:40	52	25,0	32
1:44:50	52	24,9	32
1:45:00	52	25,0	32
1:45:10	52	25,1	32
1:45:20	52	25,2	32
1:45:30	52	25,3	32
1:45:40	52	25,5	29
1:45:50	52	25,6	30
1:46:00	52	25,7	29
1:46:10	52	25,8	28
1:46:20	52	25,0	32
1:46:30	52	25,1	30
1:46:40	52	25,1	30
1:46:50	52	25,2	29
1:47:00	52	25,2	29
1:47:10	52	25,1	29
1:47:20	52	25,1	29
1:47:30	52	25,0	29
1:47:40	52	24,9	27
1:47:50	52	25,1	26
1:48:00	52	25,0	27
1:48:10	52	24,9	27
1:48:20	52	24,8	26
1:48:30	52	25,1	26
1:48:40	52	25,0	26
1:48:50	52	24,9	26
1:49:00	52	24,9	26
1:49:10	52	24,9	26
1:49:20	52	25,0	26
1:49:30	52	25,0	26
1:49:40	52	24,9	26
1:49:50	52	24,9	26
1:50:00	52	24,9	26
1:50:10	52	25,0	26
1:50:20	52	24,9	26
1:50:30	52	24,9	26
1:50:40	52	24,9	26
1:50:50	52	25,1	27
1:51:00	52	25,1	26
1:51:10	52	25,1	26
1:51:20	52	25,2	26
1:51:30	52	25,3	26
1:51:40	52	25,4	27
1:51:50	52	25,4	27
1:52:00	52	25,5	26
1:52:10	52	25,7	25
1:52:20	52	25,8	26
1:52:30	52	25,9	26
1:52:40	52	25,1	30
1:52:50	52	25,2	30
1:53:00	52	25,2	29
1:53:10	52	25,3	29
1:53:20	52	25,3	29
1:53:30	52	25,2	29
1:53:40	52	25,2	28
1:53:50	52	25,1	26
1:54:00	52	25,0	27
1:54:10	52	24,9	23
1:54:20	52	24,8	23
1:54:30	52	25,0	24
1:54:40	52	24,9	23
1:54:50	52	24,9	23
1:55:00	52	24,9	23
1:55:10	52	24,8	22
1:55:20	52	24,9	22
1:55:30	52	24,8	22
1:55:40	52	24,9	23
1:55:50	52	24,8	23
1:56:00	52	24,9	22
1:56:10	52	24,8	22
1:56:20	52	24,9	22
1:56:30	52	24,8	22
1:56:40	52	24,9	22
1:56:50	52	24,9	22
1:57:00	52	24,9	22
1:57:10	52	24,9	23
1:57:20	52	25,0	22
1:57:30	52	25,0	23
1:57:40	52	25,1	23
1:57:50	52	25,2	23
1:58:00	52	25,2	23
1:58:10	52	25,3	23
1:58:20	52	25,4	23
1:58:30	52	25,5	24
1:58:40	52	25,5	24
1:58:50	52	25,5	23
1:59:00	52	25,6	24
1:59:10	52	25,6	24
1:59:20	52	25,5	24
1:59:30	52	25,5	24
1:59:40	52	25,4	24
1:59:50	52	25,3	23
2:00:00	52	25,3	22
2:00:10	52	25,2	22
2:00:20	52	25,1	23
2:00:30	52	25,1	23
2:00:40	52	25,0	23
2:00:50	52	25,0	23
2:01:00	52	24,9	23
2:01:10	52	24,9	23
2:01:20	52	24,8	23
2:01:30	52	24,8	22
2:01:40	52	24,8	22
2:01:50	52	24,8	22
2:02:00	52	24,8	24
2:02:10	52	24,7	24
2:02:20	52	24,7	24
2:02:30	52	24,7	26
2:02:40	52	24,6	25
2:02:50	52	24,6	29
2:03:00	52	24,6	43
2:03:10	52	24,6	39
2:03:20	52	24,6	42
2:03:30	52	24,6	37
2:03:40	52	24,7	42
2:03:50	52	24,7	40
2:04:00	52	24,7	45
2:04:10	52	24,8	44
2:04:20	52	24,8	34
2:04:30	52	24,9	36
2:04:40	52	25,0	45
2:04:50	52	25,0	52
2:05:00	52	25,0	42
2:05:10	52	25,0	33
2:05:20	52	25,0	32
2:05:30	52	25,0	37
2:05:40	52	24,9	48
2:05:50	52	24,9	41
2:06:00	52	24,8	44
2:06:10	52	24,7	40
2:06:20	52	24,7	39
2:06:30	52	24,6	44
2:06:40	52	24,6	47
2:06:50	52	24,5	44
2:07:00	52	24,5	42
2:07:10	52	24,4	41
2:07:20	52	24,4	45
2:07:30	52	24,3	58
2:07:40	52	24,3	44
2:07:50	52	24,3	50
2:08:00	52	24,2	51
2:08:10	52	24,2	37
2:08:20	52	24,2	29
2:08:30	52	24,1	39
2:08:40	52	24,1	32
2:08:50	51	24,1	34
2:09:00	52	24,1	47
2:09:10	51	24,1	34
2:09:20	51	24,1	46
2:09:30	51	24,1	36
2:09:40	51	24,1	46
2:09:50	51	24,2	43
2:10:00	51	24,2	44
2:10:10	51	24,2	37
2:10:20	51	24,3	40
2:10:30	51	24,3	35
2:10:40	51	24,3	33
2:10:50	51	24,3	36
2:11:00	51	24,3	34
2:11:10	51	24,3	31
2:11:20	51	24,2	30
2:11:30	51	24,1	30
2:11:40	51	24,1	30
2:11:50	51	24,0	30
2:12:00	51	23,9	30
2:12:10	51	23,8	30
2:12:20	51	23,8	30
2:12:30	51	23,7	30
2:12:40	51	23,6	30
2:12:50	51	23,5	30
2:13:00	51	23,4	30
2:13:10	51	23,3	30
2:13:20	51	23,2	30
2:13:30	51	23,1	30
2:13:40	51	23,0	30
2:13:50	51	22,8	30
2:14:00	51	22,7	30
2:14:10	51	20,1	31
2:14:20	51	8,5	46
2:14:30	51	4,0	50
2:14:40	51	4,3	36
2:14:50	51	5,0	35
2:15:00	51	5,6	35
2:15:10	51	6,2	34
2:15:20	51	6,6	34
2:15:30	51	7,0	36
2:15:40	51	7,2	41
2:15:50	51	7,3	40
2:16:00	51	7,2	50
2:16:10	51	7,0	41
2:16:20	51	6,8	40
2:16:30	51	6,5	41
2:16:40	51	6,3	37
2:16:50	51	6,1	36
2:17:00	52	5,9	36
2:17:10	52	5,8	36
2:17:20	52	5,6	35
2:17:30	52	3,5	34
2:17:40	52	1,5	34
2:17:50	52	0,7	36
2:18:00	52	0,4	36
2:18:10	52	0,3	36
2:18:20	52	0,3	36
2:18:30	52	0,2	36
2:18:40	52	0,2	36
2:18:50	52	0,2	36
2:19:00	52	0,2	36
2:19:10	52	0,2	36
2:19:20	52	0,2	36
2:19:30	52	0,2	37
2:19:40	52	0,2	37
2:19:50	52	0,2	37
2:20:00	52	0,2	37
2:20:10	52	0,2	37
2:20:20	52	0,2	37
2:20:30	52	0,2	37
2:20:40	52	0,2	37
2:20:50	52	0,2	37
2:21:00	52	0,2	37
2:21:10	52	0,2	37
2:21:20	52	0,2	37
2:21:30	52	0,2	37
2:21:40	52	0,2	37
2:21:50	52	0,2	37
2:22:00	52	0,3	37
2:22:10	52	0,3	37
2:22:20	52	0,3	37
2:22:30	52	0,3	37
2:22:40	52	0,3	37
2:22:50	52	0,3	38
2:23:00	52	0,3	38
2:23:10	52	0,3	39
2:23:20	52	0,3	39
2:23:30	52	0,3	39
2:23:40	52	0,3	39
2:23:50	52	0,3	39
2:24:00	52	0,3	39
2:24:10	52	0,3	40
2:24:20	52	0,3	41
2:24:30	52	0,2	41
2:24:40	52	0,2	41
2:24:50	52	0,2	41
2:25:00	52	0,2	41
2:25:10	52	0,2	41
2:25:20	52	0,2	41
2:25:30	52	0,2	41
2:25:40	52	0,2	41
2:25:50	52	0,2	41
2:26:00	52	0,2	41
2:26:10	52	0,2	40
2:26:20	52	0,2	40
2:26:30	52	0,2	40
2:26:40	52	0,2	40
2:26:50	52	0,2	40
2:27:00	52	0,2	40
2:27:10	52	0,2	40
2:27:20	52	0,2	40
2:27:30	52	0,2	40
2:27:40	52	0,2	40
2:27:50	52	0,2	40
2:28:00	52	0,2	40
2:28:10	52	0,2	40
2:28:20	52	0,2	40
2:28:30	52	0,2	40
2:28:40	52	0,2	40
2:28:50	52	0,2	40
2:29:00	52	0,2	40
2:29:10	52	0,2	40
2:29:20	52	0,2	40
2:29:30	52	0,2	40
2:29:40	52	0,2	40
2:29:50	52	0,2	40
2:30:00	52	0,2	40
2:30:10	52	0,2	40
2:30:20	52	0,2	40
2:30:30	52	0,2	40
2:30:40	52	0,2	40
2:30:50	52	0,2	40
2:31:00	52	0,2	40
2:31:10	52	0,2	40
2:31:20	52	0,2	40
2:31:30	52	0,2	40
2:31:40	52	0,2	40
2:31:50	52	0,2	40
2:32:00	52	0,2	40
2:32:10	52	0,2	40
2:32:20	52	0,2	40
2:32:30	52	0,2	41
2:32:40	52	0,2	40
2:32:50	52	0,2	41
2:33:00	52	0,2	41
2:33:10	52	0,2	41
2:33:20	52	0,2	40
2:33:30	52	0,2	40
2:33:40	52	0,2	41
2:33:50	52	0,2	41
2:34:00	52	0,2	41
2:34:10	52	0,2	41
2:34:20	52	0,2	57
2:34:30	52	0,2	48
2:34:40	52	0,2	43
2:34:50	52	0,2	45
2:35:00	52	0,2	42
2:35:10	52	0,2	42
2:35:20	52	0,2	41
2:35:30	52	0,2	41
2:35:40	52	0,2	41
2:35:50	52	0,2	41
2:36:00	52	0,2	41
2:36:10	51	0,2	41
2:36:20	51	0,2	41
2:36:30	51	0,2	41
2:36:40	51	0,2	41
2:36:50	51	0,2	41
2:37:00	51	0,2	41
2:37:10	51	0,2	41
2:37:20	51	0,2	42
2:37:30	51	0,2	42
2:37:40	51	0,2	42
2:37:50	51	0,2	42
2:38:00	51	0,2	42
2:38:10	51	0,2	42
2:38:20	51	0,2	42
2:38:30	51	0,2	42
2:38:40	52	0,2	42
2:38:50	52	0,2	42
2:39:00	52	0,2	42
2:39:10	52	0,2	42
2:39:20	52	0,2	42
2:39:30	52	0,2	42
2:39:40	52	0,2	42
2:39:50	52	0,2	42
2:40:00	52	0,2	42
2:40:10	52	0,2	42
2:40:20	52	0,2	42
2:40:30	52	0,2	42
2:40:40	52	0,2	42
2:40:50	52	0,2	42
2:41:00	52	0,2	42
2:41:10	52	0,2	42
2:41:20	52	0,2	42
2:41:30	52	0,2	42
2:41:40	52	0,2	42
2:41:50	52	0,2	42
2:42:00	52	0,2	42
2:42:10	52	0,2	43
2:42:20	52	0,2	43
2:42:30	52	0,2	43
2:42:40	52	0,2	43
2:42:50	51	0,2	43
2:43:00	51	0,2	43
2:43:10	51	0,2	43
2:43:20	51	0,2	43
2:43:30	51	0,2	43
2:43:40	51	0,1	44
2:43:50	51	0,1	44
2:44:00	51	0,1	44
2:44:10	51	0,2	44
2:44:20	51	0,1	44
2:44:30	51	0,1	44
2:44:40	51	0,2	44
2:44:50	51	0,2	44
2:45:00	51	0,2	44
2:45:10	51	0,2	45
2:45:20	51	0,2	45
2:45:30	51	0,2	45
2:45:40	51	0,2	45
2:45:50	51	0,2	45
2:46:00	51	0,2	45
2:46:10	51	0,2	45
2:46:20	51	0,2	45
2:46:30	51	0,2	45
2:46:40	51	0,2	45
2:46:50	51	0,2	46
2:47:00	51	0,1	46
2:47:10	51	0,2	46
2:47:20	51	0,1	46
2:47:30	51	0,2	46
2:47:40	52	0,1	46
2:47:50	52	0,2	46
2:48:00	52	0,1	46
2:48:10	52	0,1	47
2:48:20	52	0,1	47
2:48:30	52	0,1	47
2:48:40	52	0,1	47
2:48:50	52	0,1	47
2:49:00	52	0,1	47
2:49:10	52	0,1	47
2:49:20	52	0,1	47
2:49:30	51	0,1	47
2:49:40	51	0,2	47
2:49:50	51	0,3	48
2:50:00	52	4,4	52
2:50:10	52	12,2	56
2:50:20	52	20,2	68
2:50:30	52	25,1	55
2:50:40	52	24,9	56
2:50:50	52	25,0	60
2:51:00	52	24,9	57
2:51:10	52	25,1	62
2:51:20	52	25,0	59
2:51:30	52	24,9	60
2:51:40	52	24,8	59
2:51:50	52	25,1	60
2:52:00	52	25,0	59
2:52:10	52	25,0	59
2:52:20	52	24,9	59
2:52:30	52	24,8	59
2:52:40	52	25,1	60
2:52:50	52	25,1	60
2:53:00	52	25,1	61
2:53:10	52	25,1	61
2:53:20	52	25,1	62
2:53:30	52	25,2	62
2:53:40	52	25,3	62
2:53:50	52	25,4	62
2:54:00	52	25,5	62
2:54:10	52	25,6	62
2:54:20	52	25,8	62
2:54:30	52	25,2	63
2:54:40	52	25,3	64
2:54:50	52	25,5	64
2:55:00	52	25,6	65
2:55:10	52	25,7	68
2:55:20	52	25,7	66
2:55:30	52	25,7	74
2:55:40	52	25,6	71
2:55:50	52	25,5	70
2:56:00	52	25,4	69
2:56:10	52	25,3	67
2:56:20	52	25,2	66
2:56:30	52	25,1	67
2:56:40	52	25,0	67
2:56:50	52	24,9	68
2:57:00	52	24,8	68
2:57:10	52	24,9	68
2:57:20	52	24,9	68
2:57:30	52	24,9	68
2:57:40	52	24,8	69
2:57:50	52	24,9	69
2:58:00	52	25,0	69
2:58:10	52	24,9	69
2:58:20	52	24,9	69
2:58:30	52	24,9	70
2:58:40	52	24,9	70
2:58:50	52	25,0	70
2:59:00	52	24,9	70
2:59:10	52	24,9	70
2:59:20	52	25,0	71
2:59:30	52	24,9	71
2:59:40	52	24,9	71
2:59:50	52	25,0	71
3:00:00	52	24,9	71
3:00:10	52	24,9	72
3:00:20	52	25,1	72
3:00:30	52	25,2	73
3:00:40	52	25,5	76
3:00:50	52	25,7	92
3:01:00	52	25,9	75
3:01:10	52	25,1	80
3:01:20	52	25,4	90
3:01:30	52	25,6	82
3:01:40	52	25,8	84
3:01:50	52	25,0	79
3:02:00	52	25,1	78
3:02:10	52	25,1	77
3:02:20	52	25,0	77
3:02:30	52	24,8	76
3:02:40	52	24,8	77
3:02:50	52	24,9	76
3:03:00	52	24,9	76
3:03:10	52	24,9	76
3:03:20	52	24,8	76
3:03:30	52	25,0	76
3:03:40	53	24,9	76
3:03:50	53	24,8	76
3:04:00	53	25,1	78
3:04:10	53	25,0	89
3:04:20	53	25,0	88
3:04:30	53	24,9	88
3:04:40	53	24,9	86
3:04:50	53	24,9	86
3:05:00	53	25,0	88
3:05:10	53	24,9	91
3:05:20	53	24,9	87
3:05:30	53	24,9	82
3:05:40	53	24,9	83
3:05:50	53	24,9	87
3:06:00	53	24,9	82
3:06:10	52	24,9	84
3:06:20	52	24,9	84
3:06:30	52	24,9	85
3:06:40	52	24,9	84
3:06:50	52	24,9	83
3:07:00	52	24,9	83
3:07:10	52	24,9	81
3:07:20	52	25,0	81
3:07:30	52	24,9	95
3:07:40	52	24,9	97
3:07:50	52	24,9	95
3:08:00	52	25,0	95
3:08:10	52	24,9	89
3:08:20	52	24,9	91
3:08:30	52	24,9	92
3:08:40	52	25,0	88
3:08:50	52	25,0	97
3:09:00	52	25,2	96
3:09:10	52	25,5	97
3:09:20	52	25,8	106
3:09:30	52	25,0	98
3:09:40	52	25,3	90
3:09:50	52	25,6	91
3:10:00	52	25,8	102
3:10:10	52	24,9	94
3:10:20	52	25,1	93
3:10:30	52	25,2	88
3:10:40	52	25,1	87
3:10:50	52	25,0	87
3:11:00	52	24,9	87
3:11:10	52	24,9	87
3:11:20	52	25,1	87
3:11:30	52	25,0	86
3:11:40	52	24,9	87
3:11:50	53	25,1	91
3:12:00	53	25,0	88
3:12:10	53	24,9	86
3:12:20	53	24,9	86
3:12:30	53	24,9	87
3:12:40	53	24,9	88
3:12:50	53	24,9	88
3:13:00	53	25,0	89
3:13:10	53	24,9	88
3:13:20	53	24,8	90
3:13:30	53	24,9	91
3:13:40	53	24,8	89
3:13:50	53	24,9	90
3:14:00	53	24,9	91
3:14:10	53	24,9	92
3:14:20	53	24,9	89
3:14:30	53	24,9	91
3:14:40	53	24,9	90
3:14:50	53	24,9	93
3:15:00	53	24,9	91
3:15:10	52	24,9	90
3:15:20	52	24,9	91
3:15:30	52	24,9	90
3:15:40	52	24,9	90
3:15:50	52	25,0	90
3:16:00	52	24,9	90
3:16:10	52	24,9	90
3:16:20	52	24,9	89
3:16:30	52	25,0	89
3:16:40	52	24,9	89
3:16:50	52	24,9	90
3:17:00	52	24,9	89
3:17:10	52	24,9	89
3:17:20	52	24,9	90
3:17:30	52	25,0	90
3:17:40	52	25,0	90
3:17:50	52	25,0	90
3:18:00	52	25,1	90
3:18:10	52	25,3	90
3:18:20	52	25,6	90
3:18:30	52	25,8	91
3:18:40	52	25,0	101
3:18:50	52	25,2	98
3:19:00	52	25,5	107
3:19:10	52	25,7	101
