Repository: ProgWizer/parser

File: project-root/data/Tests/Data Acquisition/2013 (508)/13-0236 MW.txt (part 1 of 12)
--Test Summary--
Full Path and File Name	
Instrument Name	SGSA/UCA
Instrument Type	Model 5265 SGSA/UCA
Instrument Serial Number	
Test Start Date	31.10.2013
Test Start Time	16:39:09
Test Stop Date	05.11.2013
Test Stop Time	8:20:35
Test Length	111:41:26
Final Sample Time Offset	111:41:00
Controller Schedule Name	
Sampling Period	30 seconds
Comments	T: 50C(30min); 70C(240min); P: 3000 psi; tap water
Information	WellID	Research
Information	Customer	Trican
Information	EngName	Pavel Lebedev
Information	CementClass	80%G+20%SF-2 BWOB
Information	CementMfr	Dyckerhoff - Suhoy Log
Information	Additives	1.25%SMS+1.5%CFL-2+0.3%TC-101+0.2%R-7+0.2%AFA-6 BWOC
Information	Density	1400
Information	BHCT	50
Information	BHST	70
Information	FluidLoss	n/a
Information	JobType	Liner
Calculated Value	CS_50	4:05:00
Calculated Value	CS_500	12:56:30
Calculated Value	SGS_Initial	1:34:00
Calculated Value	SGS_Final	2:16:30
Calculated Value	CS_Time8h	2,21 MPa
Calculated Value	CS_Time12h	3,32 MPa
Calculated Value	CS_Time24h	4,22 MPa
Calculated Value	CS_Time48h	4,64 MPa
Calculated Value	Time_SGS_100lb/100ft2	1:43:00
Calculated Value	Time_SGS_500lb/100ft2	2:01:30
Calculated Curve	Compressive Strength	Compressive strength type A (less than 14 lb/gal)
Calculated Curve	Static Gel Strength	Static gel strength
Initial Temperature (°C)	25 °C
Final Temperature (°C)	70 °C
Initial Pressure (psi)	3405 psi
Final Pressure (psi)	2793 psi
Initial Transit Time (microsec/in)	16,58 microsec/in
Final Transit Time (microsec/in)	11,69 microsec/in
Initial Gel Value	6166
Final Gel Value	6825
Initial Compressive Strength (MPa)	0,00 MPa
Final Compressive Strength (MPa)	4,91 MPa
Initial Static Gel Strength (lb/100ft2)	0,0 lb/100ft2
Final Static Gel Strength (lb/100ft2)	ERROR
--Data--
Time (HH:MM:SS)	Temperature (°C)	Pressure (psi)	Transit Time (microsec/in)	Gel Value	Compressive Strength (MPa)	Static Gel Strength (lb/100ft2)
0:00:00	25	3405	16,58	6166	0,00	0,0
0:00:30	25	3381	16,50	6245	0,03	0,4
0:01:00	25	3363	16,47	6296	0,04	0,8
0:01:30	25	3351	16,45	6338	0,04	1,2
0:02:00	25	3345	16,44	6362	0,05	1,6
0:02:30	25	3345	16,44	6385	0,05	2,0
0:03:00	26	3350	16,44	6395	0,05	2,4
0:03:30	26	3357	16,44	6415	0,05	2,8
0:04:00	26	3366	16,44	6437	0,05	3,2
0:04:30	27	3375	16,43	6448	0,05	3,6
0:05:00	27	3381	16,43	6465	0,05	4,0
0:05:30	27	3387	16,42	6478	0,05	4,4
0:06:00	27	3393	16,42	6488	0,06	4,8
0:06:30	27	3400	16,42	6491	0,06	5,2
0:07:00	28	3408	16,41	6496	0,06	5,6
0:07:30	28	3421	16,41	6499	0,06	6,0
0:08:00	28	3437	16,41	6501	0,06	6,4
0:08:30	29	3455	16,41	6497	0,06	6,8
0:09:00	29	3477	16,40	6501	0,06	7,2
0:09:30	30	3496	16,40	6504	0,06	7,6
0:10:00	30	3471	16,40	6511	0,06	8,0
0:10:30	30	3461	16,39	6514	0,06	8,4
0:11:00	31	3458	16,39	6518	0,07	8,8
0:11:30	31	3457	16,39	6519	0,07	9,2
0:12:00	31	3460	16,39	6517	0,07	9,6
0:12:30	32	3463	16,38	6521	0,07	10,0
0:13:00	32	3467	16,38	6518	0,07	10,4
0:13:30	33	3471	16,37	6519	0,07	10,8
0:14:00	33	3472	16,37	6517	0,07	11,2
0:14:30	33	3474	16,36	6516	0,08	11,6
0:15:00	34	3474	16,36	6515	0,08	12,0
0:15:30	34	3473	16,35	6513	0,08	12,4
0:16:00	35	3473	16,35	6510	0,08	12,8
0:16:30	35	3472	16,34	6507	0,08	13,2
0:17:00	35	3472	16,33	6504	0,09	13,6
0:17:30	36	3472	16,33	6505	0,09	14,0
0:18:00	36	3473	16,32	6506	0,09	14,4
0:18:30	37	3473	16,31	6504	0,10	14,8
0:19:00	37	3474	16,31	6505	0,10	15,2
0:19:30	37	3474	16,30	6507	0,10	15,6
0:20:00	38	3473	16,30	6508	0,10	16,0
0:20:30	38	3473	16,29	6505	0,10	16,4
0:21:00	39	3473	16,29	6507	0,10	16,8
0:21:30	39	3472	16,28	6503	0,11	17,2
0:22:00	39	3471	16,28	6503	0,11	17,6
0:22:30	40	3472	16,27	6506	0,11	18,0
0:23:00	40	3473	16,27	6503	0,11	18,4
0:23:30	41	3473	16,26	6501	0,11	18,8
0:24:00	41	3474	16,26	6499	0,12	19,1
0:24:30	42	3474	16,25	6497	0,12	19,5
0:25:00	42	3473	16,24	6497	0,12	19,9
0:25:30	42	3471	16,24	6494	0,12	20,3
0:26:00	43	3470	16,23	6492	0,13	20,7
0:26:30	43	3470	16,22	6492	0,13	21,1
0:27:00	44	3470	16,21	6488	0,13	21,5
0:27:30	44	3471	16,21	6487	0,13	21,9
0:28:00	45	3473	16,20	6485	0,14	22,3
0:28:30	45	3473	16,20	6480	0,14	22,7
0:29:00	45	3473	16,19	6479	0,14	23,1
0:29:30	46	3472	16,19	6475	0,14	23,5
0:30:00	46	3472	16,19	6468	0,14	23,9
0:30:30	47	3471	16,18	6471	0,15	24,3
0:31:00	47	3470	16,18	6464	0,15	24,7
0:31:30	47	3468	16,17	6459	0,15	25,1
0:32:00	48	3465	16,16	6453	0,15	25,5
0:32:30	48	3460	16,16	6450	0,15	25,9
0:33:00	48	3457	16,16	6449	0,15	26,3
0:33:30	48	3455	16,15	6445	0,16	26,7
0:34:00	48	3455	16,15	6435	0,16	27,1
0:34:30	49	3456	16,14	6431	0,16	27,5
0:35:00	49	3455	16,14	6425	0,16	27,9
0:35:30	49	3453	16,13	6422	0,16	28,3
0:36:00	49	3450	16,12	6412	0,17	28,7
0:36:30	49	3447	16,12	6408	0,17	29,1
0:37:00	49	3445	16,11	6397	0,17	29,5
0:37:30	50	3445	16,11	6392	0,17	29,9
0:38:00	50	3446	16,11	6385	0,17	30,3
0:38:30	50	3448	16,11	6374	0,17	30,7
0:39:00	50	3448	16,10	6361	0,18	31,1
0:39:30	50	3446	16,10	6353	0,18	31,5
0:40:00	50	3443	16,10	6344	0,18	31,9
0:40:30	50	3439	16,10	6328	0,18	32,3
0:41:00	50	3437	16,10	6322	0,18	32,7
0:41:30	50	3437	16,10	6308	0,18	33,1
0:42:00	51	3438	16,09	6298	0,18	33,5
0:42:30	51	3440	16,09	6283	0,18	33,9
0:43:00	51	3441	16,09	6267	0,18	34,3
0:43:30	51	3441	16,09	6259	0,18	34,7
0:44:00	51	3440	16,09	6238	0,18	35,1
0:44:30	51	3438	16,09	6227	0,18	35,5
0:45:00	51	3436	16,09	6213	0,18	35,9
0:45:30	51	3434	16,09	6197	0,18	36,3
0:46:00	51	3434	16,08	6186	0,18	36,7
0:46:30	51	3433	16,08	6170	0,18	37,1
0:47:00	51	3433	16,09	6152	0,18	37,5
0:47:30	51	3434	16,08	6140	0,18	37,9
0:48:00	51	3434	16,08	6130	0,18	38,3
0:48:30	52	3432	16,08	6112	0,18	38,7
0:49:00	52	3430	16,08	6094	0,18	39,1
0:49:30	52	3428	16,08	6076	0,18	39,5
0:50:00	52	3427	16,08	6060	0,18	39,9
0:50:30	52	3427	16,09	6043	0,18	40,3
0:51:00	52	3427	16,09	6026	0,18	40,7
0:51:30	52	3428	16,09	6011	0,18	41,1
0:52:00	52	3428	16,09	5990	0,18	41,5
0:52:30	52	3429	16,09	5973	0,18	41,9
0:53:00	52	3429	16,09	5953	0,18	42,3
0:53:30	52	3428	16,09	5938	0,18	42,7
0:54:00	52	3428	16,09	5924	0,18	43,1
0:54:30	52	3428	16,09	5905	0,18	43,5
0:55:00	52	3427	16,09	5886	0,18	43,9
0:55:30	52	3427	16,09	5873	0,18	44,3
0:56:00	52	3426	16,09	5858	0,18	44,7
0:56:30	52	3426	16,09	5836	0,18	45,1
0:57:00	52	3427	16,09	5818	0,18	45,5
0:57:30	52	3427	16,09	5802	0,18	45,9
0:58:00	52	3427	16,09	5783	0,18	46,3
0:58:30	52	3427	16,09	5769	0,18	46,7
0:59:00	52	3426	16,09	5753	0,18	47,1
0:59:30	52	3425	16,09	5737	0,18	47,5
1:00:00	52	3424	16,09	5721	0,18	47,9
1:00:30	53	3423	16,09	5712	0,18	48,3
1:01:00	53	3423	16,09	5697	0,18	48,7
1:01:30	53	3423	16,10	5679	0,18	49,1
1:02:00	53	3423	16,10	5666	0,18	49,5
1:02:30	53	3423	16,10	5652	0,18	49,9
1:03:00	53	3423	16,10	5640	0,18	50,3
1:03:30	53	3423	16,10	5625	0,18	50,7
1:04:00	53	3422	16,10	5617	0,18	51,1
1:04:30	53	3422	16,10	5599	0,18	51,5
1:05:00	53	3422	16,10	5584	0,18	51,9
1:05:30	53	3422	16,10	5579	0,18	52,3
1:06:00	53	3423	16,11	5565	0,17	52,7
1:06:30	53	3424	16,11	5549	0,17	53,1
1:07:00	53	3425	16,11	5540	0,17	53,5
1:07:30	53	3426	16,11	5530	0,17	53,9
1:08:00	53	3427	16,11	5518	0,17	54,3
1:08:30	53	3428	16,11	5503	0,17	54,7
1:09:00	53	3429	16,11	5500	0,17	55,1
1:09:30	53	3429	16,11	5489	0,17	55,5
1:10:00	53	3429	16,11	5483	0,17	55,9
1:10:30	53	3431	16,12	5469	0,17	56,3
1:11:00	53	3432	16,12	5466	0,17	56,6
1:11:30	53	3433	16,12	5450	0,17	57,0
1:12:00	53	3434	16,12	5445	0,17	57,4
1:12:30	53	3436	16,12	5427	0,17	57,8
1:13:00	54	3436	16,12	5430	0,17	58,2
1:13:30	54	3437	16,13	5415	0,17	58,6
1:14:00	54	3437	16,13	5410	0,17	59,0
1:14:30	54	3438	16,13	5404	0,17	59,4
1:15:00	54	3438	16,13	5392	0,17	59,8
1:15:30	54	3439	16,13	5388	0,17	60,2
1:16:00	54	3440	16,13	5377	0,16	60,6
1:16:30	54	3442	16,13	5373	0,16	61,0
1:17:00	54	3443	16,14	5365	0,16	61,4
1:17:30	54	3445	16,13	5365	0,16	61,8
1:18:00	54	3446	16,14	5344	0,16	62,2
1:18:30	54	3447	16,14	5343	0,16	62,6
1:19:00	54	3448	16,14	5341	0,16	63,0
1:19:30	54	3448	16,14	5334	0,16	63,4
1:20:00	54	3449	16,14	5331	0,16	63,8
1:20:30	54	3449	16,14	5327	0,16	64,2
1:21:00	54	3450	16,14	5317	0,16	64,6
1:21:30	54	3451	16,14	5309	0,16	65,0
1:22:00	54	3451	16,14	5312	0,16	65,4
1:22:30	54	3453	16,14	5302	0,16	65,8
1:23:00	54	3454	16,14	5294	0,16	66,2
1:23:30	54	3456	16,14	5292	0,16	66,6
1:24:00	54	3457	16,15	5288	0,16	67,0
1:24:30	54	3458	16,15	5281	0,16	67,4
1:25:00	54	3458	16,15	5276	0,16	67,8
1:25:30	54	3458	16,15	5274	0,16	68,2
1:26:00	55	3458	16,15	5270	0,16	68,6
1:26:30	55	3457	16,15	5265	0,16	69,0
1:27:00	55	3457	16,15	5260	0,16	69,4
1:27:30	55	3457	16,15	5258	0,16	69,8
1:28:00	55	3458	16,15	5254	0,16	70,2
1:28:30	55	3459	16,15	5249	0,16	70,6
1:29:00	55	3461	16,16	5245	0,15	71,0
1:29:30	55	3461	16,16	5240	0,16	71,4
1:30:00	55	3462	16,16	5237	0,15	71,8
1:30:30	55	3461	16,16	5236	0,15	72,2
1:31:00	55	3460	16,16	5243	0,15	72,6
1:31:30	55	3459	16,16	5239	0,15	73,0
1:32:00	55	3459	16,16	5235	0,15	73,4
1:32:30	55	3458	16,16	5232	0,15	73,8
1:33:00	55	3458	16,17	5228	0,15	74,2
1:33:30	55	3459	16,17	5236	0,15	74,6
1:34:00	55	3460	16,17	5234	0,15	75,0
1:34:30	55	3460	16,17	5239	0,15	78,0
1:35:00	55	3461	16,17	5229	0,15	71,2
1:35:30	55	3462	16,17	5235	0,15	75,6
1:36:00	55	3462	16,17	5232	0,15	73,4
1:36:30	55	3463	16,17	5228	0,15	70,7
1:37:00	55	3463	16,17	5235	0,15	75,4
1:37:30	55	3463	16,17	5236	0,15	75,9
1:38:00	55	3463	16,18	5244	0,15	81,5
1:38:30	56	3463	16,18	5239	0,15	78,4
1:39:00	56	3463	16,18	5240	0,14	78,9
1:39:30	56	3462	16,19	5246	0,14	83,2
1:40:00	56	3462	16,19	5244	0,14	81,9
1:40:30	56	3462	16,19	5251	0,14	87,0
1:41:00	56	3463	16,19	5250	0,14	86,2
1:41:30	56	3465	16,19	5261	0,14	93,6
1:42:00	56	3466	16,19	5266	0,14	97,7
1:42:30	56	3467	16,20	5274	0,14	103,3
1:43:00	56	3466	16,20	5283	0,14	109,7
1:43:30	56	3465	16,20	5287	0,14	112,5
1:44:00	56	3462	16,20	5287	0,14	112,3
1:44:30	56	3461	16,20	5302	0,14	123,8
1:45:00	56	3459	16,21	5302	0,14	123,7
1:45:30	56	3458	16,21	5315	0,13	133,0
1:46:00	56	3458	16,21	5323	0,13	139,5
1:46:30	56	3458	16,21	5332	0,13	145,6
1:47:00	56	3457	16,21	5341	0,13	152,7
1:47:30	56	3457	16,22	5350	0,13	160,0
1:48:00	56	3456	16,22	5362	0,13	168,8
1:48:30	56	3454	16,22	5371	0,13	176,1
1:49:00	56	3453	16,22	5380	0,13	183,1
1:49:30	56	3452	16,22	5394	0,13	193,9
1:50:00	57	3450	16,23	5403	0,13	201,1
1:50:30	57	3448	16,23	5417	0,13	212,0
1:51:00	57	3447	16,23	5426	0,13	219,2
1:51:30	57	3445	16,23	5449	0,12	238,6
1:52:00	57	3444	16,23	5454	0,13	242,2
1:52:30	57	3442	16,24	5471	0,12	256,8
1:53:00	57	3441	16,24	5483	0,12	266,4
1:53:30	57	3439	16,24	5498	0,12	279,5
1:54:00	57	3438	16,24	5510	0,12	289,7
1:54:30	57	3437	16,24	5525	0,12	302,5
1:55:00	57	3436	16,24	5538	0,12	314,4
1:55:30	57	3435	16,24	5553	0,12	327,6
1:56:00	57	3433	16,24	5569	0,12	341,7
1:56:30	57	3431	16,24	5582	0,12	353,5
1:57:00	57	3429	16,25	5598	0,12	368,3
1:57:30	57	3427	16,25	5613	0,12	382,5
1:58:00	57	3425	16,25	5630	0,12	398,2
1:58:30	57	3424	16,25	5647	0,12	414,1
1:59:00	57	3423	16,25	5667	0,12	434,2
1:59:30	57	3423	16,25	5684	0,12	450,7
2:00:00	57	3422	16,25	5705	0,12	471,4
2:00:30	57	3421	16,25	5720	0,12	486,1
2:01:00	57	3418	16,25	5736	0,12	502,9
2:01:30	57	3415	16,25	5755	0,12	522,8
2:02:00	57	3412	16,26	5776	0,12	545,0
2:02:30	58	3409	16,26	5795	0,12	565,4
2:03:00	58	3405	16,26	5810	0,12	580,6
2:03:30	58	3403	16,26	5828	0,11	601,3
2:04:00	58	3402	16,26	5846	0,12	621,0
2:04:30	58	3402	16,26	5870	0,11	648,2
2:05:00	58	3401	16,26	5883	0,11	662,6
2:05:30	58	3400	16,26	5903	0,11	685,8
2:06:00	58	3398	16,26	5922	0,11	708,6
2:06:30	58	3396	16,26	5934	0,11	723,1
2:07:00	58	3393	16,26	5956	0,11	749,7
2:07:30	58	3391	16,26	5975	0,11	772,6
2:08:00	58	3388	16,26	5997	0,11	800,0
2:08:30	58	3386	16,27	6009	0,11	815,0
2:09:00	58	3384	16,27	6031	0,11	843,5
2:09:30	58	3382	16,27	6053	0,11	871,3
2:10:00	58	3380	16,27	6069	0,11	892,8
2:10:30	58	3378	16,27	6086	0,11	915,1
2:11:00	58	3375	16,27	6106	0,11	942,9
2:11:30	58	3373	16,27	6124	0,11	966,9
2:12:00	58	3370	16,27	6140	0,11	989,9
2:12:30	58	3368	16,27	6157	0,11	1013,2
2:13:00	58	3365	16,27	6173	0,11	1036,0
2:13:30	58	3363	16,27	6192	0,11	1063,2
2:14:00	58	3360	16,27	6208	0,11	1087,0
2:14:30	59	3357	16,27	6225	0,11	1113,2
2:15:00	59	3355	16,27	6244	0,11	1141,0
2:15:30	59	3353	16,27	6258	0,11	1162,4
2:16:00	59	3351	16,27	6275	0,11	1188,8
2:16:30	59	3348	16,27	6282	0,11	1200,0
2:17:00	59	3346	16,27	6300	0,11	
2:17:30	59	3342	16,27	6314	0,11	
2:18:00	59	3339	16,27	6334	0,11	
2:18:30	59	3335	16,27	6352	0,11	
2:19:00	59	3332	16,27	6362	0,11	
2:19:30	59	3328	16,27	6376	0,11	
2:20:00	59	3325	16,27	6395	0,11	
2:20:30	59	3323	16,27	6409	0,11	
2:21:00	59	3321	16,27	6421	0,11	
2:21:30	59	3320	16,27	6432	0,11	
2:22:00	59	3317	16,27	6448	0,11	
2:22:30	59	3314	16,27	6463	0,11	
2:23:00	59	3309	16,27	6476	0,11	
2:23:30	59	3305	16,27	6486	0,11	
2:24:00	59	3300	16,27	6499	0,11	
2:24:30	59	3296	16,27	6513	0,11	
2:25:00	59	3293	16,27	6523	0,11	
2:25:30	59	3290	16,26	6539	0,11	
2:26:00	59	3287	16,27	6549	0,11	
2:26:30	60	3285	16,26	6558	0,11	
2:27:00	60	3282	16,26	6571	0,11	
2:27:30	60	3279	16,26	6582	0,11	
2:28:00	60	3276	16,26	6593	0,11	
2:28:30	60	3272	16,26	6606	0,11	
2:29:00	60	3269	16,26	6616	0,11	
2:29:30	60	3265	16,26	6625	0,11	
2:30:00	60	3260	16,26	6637	0,12	
2:30:30	60	3256	16,26	6646	0,12	
2:31:00	60	3252	16,26	6655	0,12	
2:31:30	60	3250	16,26	6663	0,12	
2:32:00	60	3247	16,25	6673	0,12	
2:32:30	60	3243	16,25	6681	0,12	
2:33:00	60	3240	16,25	6692	0,12	
2:33:30	60	3236	16,25	6697	0,12	
2:34:00	60	3232	16,25	6707	0,12	
2:34:30	60	3229	16,25	6714	0,12	
2:35:00	60	3225	16,25	6724	0,12	
2:35:30	60	3222	16,25	6730	0,12	
2:36:00	60	3218	16,25	6737	0,12	
2:36:30	60	3214	16,24	6746	0,12	
2:37:00	60	3211	16,24	6750	0,12	
2:37:30	60	3207	16,24	6761	0,12	
2:38:00	61	3205	16,24	6764	0,12	
2:38:30	61	3202	16,24	6771	0,12	
2:39:00	61	3199	16,23	6777	0,12	
2:39:30	61	3196	16,23	6782	0,13	
2:40:00	61	3192	16,23	6786	0,13	
2:40:30	61	3187	16,23	6792	0,13	
2:41:00	61	3183	16,23	6797	0,13	
2:41:30	61	3178	16,22	6804	0,13	
2:42:00	61	3174	16,22	6810	0,13	
2:42:30	61	3171	16,22	6817	0,13	
2:43:00	61	3168	16,22	6816	0,13	
2:43:30	61	3165	16,22	6823	0,13	
2:44:00	61	3163	16,21	6830	0,13	
2:44:30	61	3159	16,21	6831	0,13	
2:45:00	61	3155	16,21	6838	0,13	
2:45:30	61	3151	16,21	6845	0,14	
2:46:00	61	3148	16,20	6846	0,14	
2:46:30	61	3144	16,20	6850	0,14	
2:47:00	61	3140	16,20	6856	0,14	
2:47:30	61	3137	16,19	6858	0,14	
2:48:00	61	3134	16,19	6864	0,14	
2:48:30	61	3130	16,19	6869	0,14	
2:49:00	61	3127	16,19	6871	0,14	
2:49:30	61	3123	16,18	6876	0,14	
2:50:00	62	3120	16,18	6882	0,14	
2:50:30	62	3116	16,18	6884	0,15	
2:51:00	62	3113	16,18	6885	0,15	
2:51:30	62	3109	16,18	6891	0,15	
2:52:00	62	3105	16,18	6894	0,15	
2:52:30	62	3101	16,17	6897	0,15	
2:53:00	62	3097	16,17	6904	0,15	
2:53:30	62	3093	16,17	6904	0,15	
2:54:00	62	3089	16,16	6906	0,15	
2:54:30	62	3086	16,16	6908	0,15	
2:55:00	62	3084	16,16	6912	0,15	
2:55:30	62	3081	16,16	6915	0,15	
2:56:00	62	3078	16,16	6921	0,15	
2:56:30	62	3076	16,15	6924	0,16	
2:57:00	62	3073	16,15	6927	0,16	
2:57:30	62	3068	16,15	6925	0,16	
2:58:00	62	3063	16,15	6928	0,16	
2:58:30	62	3058	16,14	6932	0,16	
2:59:00	62	3052	16,14	6936	0,16	
2:59:30	62	3048	16,14	6936	0,16	
3:00:00	62	3044	16,13	6942	0,16	
3:00:30	62	3042	16,13	6940	0,16	
3:01:00	62	3041	16,13	6944	0,17	
3:01:30	62	3040	16,12	6946	0,17	
3:02:00	63	3039	16,12	6949	0,17	
3:02:30	63	3036	16,12	6950	0,17	
3:03:00	63	3032	16,11	6954	0,17	
3:03:30	63	3028	16,11	6955	0,17	
3:04:00	63	3023	16,10	6958	0,18	
3:04:30	63	3018	16,10	6959	0,18	
3:05:00	63	3013	16,10	6960	0,18	
3:05:30	63	3009	16,09	6965	0,18	
3:06:00	63	3005	16,09	6966	0,18	
3:06:30	63	3003	16,09	6968	0,18	
3:07:00	63	3000	16,09	6969	0,18	
3:07:30	63	2998	16,08	6973	0,18	
3:08:00	63	2995	16,08	6974	0,18	
3:08:30	63	2992	16,08	6976	0,19	
3:09:00	63	2988	16,08	6979	0,19	
3:09:30	63	2984	16,07	6978	0,19	
3:10:00	63	2980	16,07	6982	0,19	
3:10:30	63	2976	16,07	6983	0,19	
3:11:00	63	2973	16,06	6986	0,19	
3:11:30	63	2970	16,06	6987	0,19	
3:12:00	63	2967	16,06	6986	0,19	
3:12:30	63	2965	16,05	6992	0,20	
3:13:00	63	2963	16,05	6992	0,20	
3:13:30	64	2960	16,05	6994	0,20	
3:14:00	64	2956	16,04	6995	0,20	
3:14:30	64	2952	16,04	6998	0,20	
3:15:00	64	2948	16,04	6999	0,20	
3:15:30	64	2944	16,03	7004	0,20	
3:16:00	64	2941	16,03	7002	0,21	
3:16:30	64	2938	16,03	7004	0,21	
3:17:00	64	2935	16,02	7004	0,21	
3:17:30	64	2932	16,02	7006	0,21	
3:18:00	64	2929	16,01	7006	0,21	
3:18:30	64	2926	16,01	7012	0,21	
3:19:00	64	2922	16,00	7011	0,22	
3:19:30	64	2918	16,00	7012	0,22	
3:20:00	64	2914	16,00	7016	0,22	
3:20:30	64	2911	15,99	7017	0,22	
3:21:00	64	2907	15,99	7018	0,22	
3:21:30	64	2905	15,99	7021	0,22	
3:22:00	64	2903	15,99	7020	0,22	
3:22:30	64	2901	15,98	7021	0,22	
3:23:00	64	2898	15,98	7024	0,23	
3:23:30	64	2896	15,98	7025	0,23	
3:24:00	64	2892	15,97	7024	0,23	
3:24:30	64	2889	15,97	7030	0,23	
3:25:00	64	2886	15,97	7031	0,23	
3:25:30	64	2882	15,97	7030	0,23	
3:26:00	65	2879	15,96	7033	0,23	
3:26:30	65	2876	15,96	7034	0,24	
3:27:00	65	2874	15,96	7036	0,24	
3:27:30	65	2872	15,95	7037	0,24	
3:28:00	65	2870	15,95	7038	0,24	
3:28:30	65	2868	15,95	7039	0,24	
3:29:00	65	2865	15,94	7040	0,24	
3:29:30	65	2862	15,94	7041	0,24	
3:30:00	65	2859	15,93	7041	0,25	
3:30:30	65	2855	15,93	7045	0,25	
3:31:00	65	2851	15,93	7045	0,25	
3:31:30	65	2847	15,92	7046	0,25	
3:32:00	65	2845	15,92	7048	0,25	
3:32:30	65	2843	15,91	7047	0,25	
3:33:00	65	2841	15,91	7051	0,26	
3:33:30	65	2840	15,91	7049	0,26	
3:34:00	65	2838	15,90	7053	0,26	
3:34:30	65	2835	15,90	7053	0,26	
3:35:00	65	2832	15,89	7054	0,26	
3:35:30	65	2829	15,89	7057	0,26	
3:36:00	65	2825	15,89	7054	0,27	
3:36:30	65	2823	15,89	7057	0,27	
3:37:00	65	2821	15,88	7060	0,27	
3:37:30	65	2818	15,88	7059	0,27	
3:38:00	66	2816	15,88	7058	0,27	
3:38:30	66	2815	15,88	7059	0,27	
3:39:00	66	2812	15,87	7059	0,27	
3:39:30	66	2808	15,87	7063	0,27	
3:40:00	66	2804	15,87	7064	0,28	
3:40:30	66	2800	15,86	7062	0,28	
3:41:00	66	2797	15,86	7065	0,28	
3:41:30	66	2795	15,86	7065	0,28	
3:42:00	66	2793	15,85	7068	0,28	
3:42:30	66	2792	15,85	7068	0,28	
3:43:00	66	2790	15,85	7068	0,28	
3:43:30	66	2788	15,84	7067	0,29	
3:44:00	66	2785	15,84	7072	0,29	
3:44:30	66	2781	15,84	7068	0,29	
3:45:00	66	2778	15,83	7070	0,29	
3:45:30	66	2775	15,83	7072	0,29	
3:46:00	66	2773	15,83	7070	0,29	
3:46:30	66	2770	15,82	7075	0,29	
3:47:00	66	2769	15,82	7072	0,30	
3:47:30	66	2766	15,81	7072	0,30	
3:48:00	66	2763	15,81	7075	0,30	
3:48:30	66	2759	15,81	7077	0,30	
3:49:00	66	2754	15,80	7078	0,30	
3:49:30	66	2750	15,80	7074	0,30	
3:50:00	67	2748	15,80	7078	0,31	
3:50:30	67	2747	15,79	7080	0,31	
3:51:00	67	2746	15,79	7078	0,31	
3:51:30	67	2744	15,79	7080	0,31	
3:52:00	67	2741	15,79	7080	0,31	
3:52:30	67	2738	15,79	7078	0,31	
3:53:00	67	2735	15,78	7079	0,31	
3:53:30	67	2733	15,78	7081	0,31	
3:54:00	67	2731	15,78	7080	0,31	
3:54:30	67	2730	15,77	7080	0,32	
3:55:00	67	2728	15,77	7084	0,32	
3:55:30	67	2726	15,77	7083	0,32	
3:56:00	67	2723	15,76	7082	0,32	
3:56:30	67	2721	15,76	7079	0,32	
3:57:00	67	2719	15,76	7084	0,32	
3:57:30	67	2718	15,76	7085	0,32	
3:58:00	67	2716	15,75	7082	0,33	
3:58:30	67	2714	15,75	7081	0,33	
3:59:00	67	2713	15,75	7082	0,33	
3:59:30	67	2711	15,74	7086	0,33	
4:00:00	67	2709	15,74	7082	0,33	
4:00:30	67	2706	15,74	7085	0,33	
4:01:00	67	2704	15,73	7081	0,33	
4:01:30	67	2702	15,73	7086	0,34	
4:02:00	68	2700	15,73	7084	0,34	
4:02:30	68	2698	15,72	7085	0,34	
4:03:00	68	2696	15,72	7084	0,34	
4:03:30	68	2695	15,72	7087	0,34	
4:04:00	68	2693	15,71	7083	0,34	
4:04:30	68	2691	15,71	7084	0,35	
4:05:00	68	2690	15,71	7086	0,35	
4:05:30	68	2688	15,70	7083	0,35	
4:06:00	68	2687	15,70	7086	0,35	
4:06:30	68	2685	15,70	7084	0,35	
4:07:00	68	2684	15,69	7086	0,35	
4:07:30	68	2682	15,69	7086	0,35	
4:08:00	68	2681	15,69	7087	0,35	
4:08:30	68	2680	15,69	7086	0,36	
4:09:00	68	2679	15,68	7083	0,36	
4:09:30	68	2679	15,68	7083	0,36	
4:10:00	68	2677	15,68	7083	0,36	
4:10:30	68	2676	15,68	7084	0,36	
4:11:00	68	2674	15,67	7087	0,36	
4:11:30	68	2672	15,67	7084	0,36	
4:12:00	68	2670	15,67	7086	0,36	
4:12:30	68	2669	15,67	7084	0,37	
4:13:00	68	2668	15,66	7083	0,37	
4:13:30	69	2668	15,66	7079	0,37	
4:14:00	69	2667	15,66	7081	0,37	
4:14:30	69	2665	15,65	7081	0,37	
4:15:00	69	2663	15,65	7083	0,37	
4:15:30	69	2662	15,65	7082	0,37	
4:16:00	69	2661	15,64	7081	0,38	
4:16:30	69	2660	15,64	7082	0,38	
4:17:00	69	2659	15,64	7080	0,38	
4:17:30	69	2659	15,63	7080	0,38	
4:18:00	69	2657	15,63	7080	0,38	
4:18:30	69	2655	15,63	7080	0,38	
4:19:00	69	2654	15,62	7079	0,39	
4:19:30	69	2652	15,62	7077	0,39	
4:20:00	69	2651	15,62	7078	0,39	
4:20:30	69	2651	15,61	7075	0,39	
4:21:00	69	2651	15,61	7077	0,39	
4:21:30	69	2651	15,60	7075	0,40	
4:22:00	69	2649	15,60	7073	0,40	
4:22:30	69	2647	15,60	7075	0,40	
4:23:00	69	2644	15,59	7073	0,40	
4:23:30	69	2642	15,59	7075	0,40	
4:24:00	69	2641	15,59	7072	0,40	
4:24:30	69	2640	15,59	7070	0,40	
4:25:00	69	2640	15,58	7068	0,40	
4:25:30	69	2640	15,58	7069	0,41	
4:26:00	70	2639	15,58	7068	0,41	
4:26:30	70	2638	15,58	7066	0,41	
4:27:00	70	2636	15,57	7065	0,41	
4:27:30	70	2634	15,57	7064	0,41	
4:28:00	70	2633	15,57	7066	0,41	
4:28:30	70	2632	15,56	7060	0,41	
4:29:00	70	2631	15,56	7062	0,42	
4:29:30	70	2630	15,56	7060	0,42	
4:30:00	70	2629	15,56	7061	0,42	
4:30:30	70	2629	15,55	7061	0,42	
4:31:00	70	2628	15,55	7060	0,42	
4:31:30	70	2626	15,54	7055	0,42	
4:32:00	70	2624	15,54	7056	0,43	
4:32:30	70	2620	15,54	7054	0,43	
4:33:00	70	2617	15,53	7053	0,43	
4:33:30	70	2613	15,53	7050	0,43	
4:34:00	70	2610	15,53	7051	0,43	
4:34:30	70	2607	15,52	7050	0,43	
4:35:00	70	2604	15,52	7049	0,44	
4:35:30	70	2600	15,52	7048	0,44	
4:36:00	70	2597	15,51	7046	0,44	
4:36:30	70	2592	15,51	7041	0,44	
4:37:00	70	2588	15,50	7044	0,44	
4:37:30	70	2583	15,50	7040	0,45	
4:38:00	70	2578	15,50	7038	0,45	
4:38:30	70	2573	15,49	7038	0,45	
4:39:00	70	2567	15,49	7037	0,45	
4:39:30	70	2562	15,49	7032	0,45	
4:40:00	70	2557	15,49	7030	0,45	
4:40:30	70	2551	15,48	7030	0,45	
4:41:00	70	2546	15,48	7028	0,46	
4:41:30	70	2540	15,48	7025	0,46	
4:42:00	70	2532	15,48	7027	0,46	
4:42:30	70	2524	15,47	7021	0,46	
4:43:00	70	2516	15,47	7019	0,46	
4:43:30	70	2509	15,47	7019	0,46	
4:44:00	70	2503	15,47	7017	0,46	
4:44:30	70	2498	15,46	7015	0,46	
4:45:00	70	2493	15,46	7014	0,47	
4:45:30	70	2488	15,46	7012	0,47	
4:46:00	70	2481	15,45	7008	0,47	
4:46:30	70	2473	15,45	7008	0,47	
4:47:00	70	2466	15,45	7006	0,47	
4:47:30	70	2459	15,44	7002	0,47	
4:48:00	70	2454	15,44	7000	0,48	
4:48:30	70	2448	15,44	6996	0,48	
4:49:00	70	2443	15,43	6996	0,48	
4:49:30	70	2437	15,43	6993	0,48	
4:50:00	70	2430	15,43	6993	0,48	
4:50:30	70	2422	15,42	6990	0,49	
4:51:00	70	2413	15,41	6987	0,49	
4:51:30	70	2404	15,41	6985	0,49	
4:52:00	70	2397	15,41	6982	0,49	
4:52:30	70	2392	15,41	6980	0,49	
4:53:00	70	2387	15,40	6979	0,50	
4:53:30	70	2382	15,40	6974	0,50	
4:54:00	70	2376	15,39	6974	0,50	
4:54:30	70	2369	15,39	6972	0,50	
4:55:00	70	2362	15,39	6969	0,50	
4:55:30	70	2355	15,39	6966	0,50	
4:56:00	70	2347	15,38	6963	0,50	
4:56:30	70	2338	15,38	6959	0,51	
4:57:00	70	2856	15,38	6956	0,51	
4:57:30	70	2843	15,35	6954	0,52	
4:58:00	70	2833	15,32	6956	0,54	
4:58:30	70	2824	15,31	6951	0,54	
4:59:00	70	2814	15,30	6951	0,55	
4:59:30	70	2808	15,29	6948	0,55	
5:00:00	70	2802	15,29	6943	0,55	
5:00:30	70	2796	15,29	6940	0,56	
5:01:00	70	2789	15,28	6940	0,56	
5:01:30	70	2782	15,28	6939	0,56	
5:02:00	70	2774	15,28	6935	0,56	
5:02:30	70	2765	15,27	6931	0,56	
5:03:00	70	2755	15,27	6929	0,56	
5:03:30	70	2746	15,27	6927	0,57	
5:04:00	70	2738	15,26	6923	0,57	
5:04:30	70	2730	15,26	6921	0,57	
5:05:00	70	2724	15,26	6919	0,57	
5:05:30	70	2718	15,25	6913	0,57	
5:06:00	70	2711	15,25	6911	0,58	
5:06:30	70	2703	15,24	6909	0,58	
5:07:00	70	2695	15,24	6903	0,58	
5:07:30	70	2686	15,23	6900	0,58	
5:08:00	70	2678	15,23	6897	0,59	
5:08:30	70	2670	15,23	6897	0,59	
5:09:00	70	2662	15,22	6895	0,59	
5:09:30	70	2655	15,22	6889	0,59	
5:10:00	70	2649	15,21	6885	0,60	
5:10:30	70	2641	15,20	6882	0,60	
5:11:00	70	2634	15,20	6878	0,60	
5:11:30	70	2627	15,20	6877	0,61	
5:12:00	70	2620	15,19	6876	0,61	
5:12:30	70	2612	15,19	6874	0,61	
5:13:00	70	2606	15,18	6870	0,61	
5:13:30	70	2599	15,18	6864	0,61	
5:14:00	70	2593	15,18	6867	0,62	
5:14:30	70	2586	15,17	6859	0,62	
5:15:00	70	2578	15,17	6857	0,62	
5:15:30	70	2570	15,17	6857	0,62	
5:16:00	70	2563	15,16	6854	0,62	
5:16:30	70	2557	15,16	6850	0,63	
5:17:00	70	2553	15,15	6844	0,63	
5:17:30	70	2549	15,15	6839	0,63	
5:18:00	70	2544	15,14	6839	0,64	
5:18:30	70	2537	15,14	6838	0,64	
5:19:00	70	2530	15,13	6836	0,64	
5:19:30	70	2521	15,13	6833	0,64	
5:20:00	70	2511	15,12	6829	0,65	
5:20:30	70	2500	15,12	6823	0,65	
5:21:00	70	2490	15,11	6821	0,65	
5:21:30	70	2481	15,10	6819	0,66	
5:22:00	70	2473	15,10	6814	0,66	
5:22:30	70	2467	15,09	6812	0,66	
5:23:00	70	2460	15,09	6812	0,67	
5:23:30	70	2453	15,08	6808	0,67	
5:24:00	70	2446	15,08	6805	0,67	
5:24:30	70	2438	15,08	6804	0,67	
5:25:00	70	2429	15,07	6799	0,68	
5:25:30	70	2420	15,07	6799	0,68	
5:26:00	70	2412	15,06	6792	0,68	
5:26:30	70	2405	15,06	6787	0,68	
5:27:00	70	2397	15,05	6787	0,69	
5:27:30	70	2390	15,05	6786	0,69	
5:28:00	70	2383	15,04	6784	0,69	
5:28:30	70	2377	15,04	6780	0,70	
5:29:00	70	2370	15,03	6778	0,70	
5:29:30	70	2364	15,02	6777	0,70	
5:30:00	70	2356	15,02	6770	0,71	
5:30:30	70	2349	15,01	6772	0,71	
5:31:00	70	2342	15,00	6769	0,72	
5:31:30	70	2335	15,00	6765	0,72	
5:32:00	70	2850	14,97	6777	0,73	
5:32:30	70	2839	14,95	6774	0,75	
5:33:00	70	2828	14,94	6773	0,76	
5:33:30	70	2818	14,92	6770	0,76	
5:34:00	70	2808	14,92	6769	0,77	
5:34:30	70	2800	14,91	6763	0,78	
5:35:00	70	2793	14,90	6766	0,78	
5:35:30	70	2787	14,89	6762	0,78	
5:36:00	70	2781	14,89	6761	0,79	
5:36:30	70	2774	14,89	6762	0,79	
5:37:00	70	2766	14,88	6758	0,79	
5:37:30	70	2758	14,88	6753	0,79	
5:38:00	70	2749	14,87	6750	0,80	
5:38:30	70	2742	14,87	6747	0,80	
5:39:00	70	2736	14,86	6747	0,80	
5:39:30	70	2729	14,86	6744	0,81	
5:40:00	70	2723	14,85	6744	0,81	
5:40:30	70	2716	14,84	6741	0,82	
5:41:00	70	2709	14,83	6740	0,82	
5:41:30	70	2702	14,83	6737	0,82	
5:42:00	70	2695	14,82	6733	0,83	
5:42:30	70	2689	14,81	6734	0,83	
5:43:00	70	2683	14,80	6730	0,84	
5:43:30	70	2676	14,80	6730	0,84	
5:44:00	70	2668	14,79	6729	0,85	
5:44:30	70	2661	14,79	6724	0,85	
5:45:00	70	2654	14,78	6724	0,86	
5:45:30	70	2647	14,78	6718	0,86	
5:46:00	70	2642	14,77	6717	0,86	
5:46:30	70	2635	14,76	6716	0,87	
5:47:00	70	2629	14,76	6717	0,87	
5:47:30	70	2622	14,75	6712	0,87	
5:48:00	70	2616	14,74	6708	0,88	
5:48:30	70	2609	14,74	6706	0,88	
5:49:00	70	2603	14,73	6707	0,89	
5:49:30	70	2596	14,72	6705	0,89	
5:50:00	70	2590	14,71	6702	0,90	
5:50:30	70	2584	14,71	6701	0,90	
5:51:00	70	2578	14,70	6696	0,91	
5:51:30	70	2572	14,69	6695	0,91	
5:52:00	70	2565	14,69	6692	0,92	
5:52:30	70	2559	14,68	6693	0,92	
5:53:00	70	2553	14,68	6690	0,92	
5:53:30	70	2547	14,67	6689	0,93	
5:54:00	70	2541	14,67	6686	0,93	
5:54:30	70	2537	14,66	6686	0,94	
5:55:00	70	2533	14,65	6681	0,94	
5:55:30	70	2529	14,65	6679	0,95	
5:56:00	70	2524	14,64	6679	0,95	
5:56:30	70	2517	14,63	6677	0,96	
5:57:00	70	2509	14,62	6674	0,96	
5:57:30	70	2501	14,61	6672	0,97	
5:58:00	70	2492	14,61	6669	0,97	
5:58:30	70	2484	14,60	6668	0,98	
5:59:00	70	2476	14,59	6667	0,98	
5:59:30	70	2469	14,59	6666	0,98	
6:00:00	70	2463	14,58	6662	0,99	
6:00:30	70	2455	14,58	6660	0,99	
6:01:00	70	2448	14,57	6657	1,00	
6:01:30	70	2441	14,57	6652	1,00	
6:02:00	70	2434	14,56	6653	1,00	
6:02:30	70	2427	14,56	6652	1,01	
6:03:00	70	2421	14,55	6651	1,01	
6:03:30	70	2415	14,54	6651	1,02	
6:04:00	70	2408	14,53	6647	1,02	
6:04:30	70	2402	14,52	6643	1,03	
6:05:00	70	2396	14,52	6644	1,04	
6:05:30	70	2390	14,51	6643	1,04	
6:06:00	70	2383	14,50	6639	1,05	
6:06:30	70	2377	14,50	6637	1,05	
6:07:00	70	2370	14,49	6636	1,06	
6:07:30	70	2365	14,48	6635	1,06	
6:08:00	70	2359	14,48	6631	1,06	
6:08:30	70	2353	14,47	6630	1,07	
6:09:00	70	2348	14,47	6630	1,07	
6:09:30	70	2342	14,46	6625	1,08	
6:10:00	70	2336	14,45	6626	1,08	
6:10:30	70	2331	14,45	6624	1,09	
6:11:00	70	2326	14,44	6623	1,09	
6:11:30	70	2321	14,43	6621	1,10	
6:12:00	70	2315	14,42	6618	1,10	
6:12:30	70	2309	14,41	6615	1,11	
6:13:00	70	2303	14,41	6614	1,12	
6:13:30	70	2297	14,40	6613	1,12	
6:14:00	70	2291	14,39	6610	1,13	
6:14:30	70	2284	14,39	6611	1,13	
6:15:00	70	2803	14,36	6623	1,15	
6:15:30	70	2794	14,34	6616	1,17	
6:16:00	70	2787	14,32	6619	1,18	
6:16:30	70	2784	14,31	6620	1,19	
6:17:00	70	2782	14,30	6618	1,20	
6:17:30	70	2780	14,29	6613	1,20	
6:18:00	70	2777	14,29	6614	1,21	
6:18:30	70	2772	14,28	6615	1,21	
6:19:00	70	2766	14,27	6614	1,22	
6:19:30	70	2759	14,27	6613	1,22	
6:20:00	70	2750	14,26	6611	1,23	
6:20:30	70	2741	14,26	6610	1,23	
6:21:00	70	2730	14,25	6611	1,24	
6:21:30	70	2720	14,24	6610	1,24	
6:22:00	70	2711	14,24	6610	1,25	
6:22:30	70	2702	14,23	6609	1,25	
6:23:00	70	2695	14,22	6609	1,26	
6:23:30	70	2689	14,21	6609	1,27	
6:24:00	70	2683	14,21	6609	1,27	
6:24:30	70	2676	14,20	6608	1,28	
6:25:00	70	2668	14,19	6607	1,28	
6:25:30	70	2660	14,19	6608	1,29	
6:26:00	70	2652	14,19	6606	1,29	
6:26:30	70	2645	14,18	6604	1,30	
6:27:00	70	2638	14,17	6602	1,30	
6:27:30	70	2631	14,17	6602	1,30	
6:28:00	70	2625	14,16	6607	1,31	
6:28:30	70	2618	14,16	6604	1,31	
6:29:00	70	2612	14,15	6605	1,32	
6:29:30	70	2606	14,14	6603	1,33	
6:30:00	70	2600	14,13	6604	1,33	
6:30:30	70	2595	14,13	6603	1,34	
6:31:00	70	2590	14,12	6603	1,35	
6:31:30	70	2583	14,11	6605	1,35	
6:32:00	70	2577	14,10	6604	1,36	
6:32:30	70	2570	14,10	6606	1,36	
6:33:00	70	2564	14,09	6604	1,37	
6:33:30	70	2558	14,09	6602	1,37	
6:34:00	70	2553	14,08	6605	1,38	
6:34:30	70	2548	14,08	6603	1,38	
6:35:00	70	2544	14,07	6606	1,39	
6:35:30	70	2540	14,07	6606	1,39	
6:36:00	70	2534	14,06	6606	1,40	
6:36:30	70	2529	14,05	6604	1,40	
6:37:00	70	2523	14,04	6607	1,41	
6:37:30	70	2517	14,04	6607	1,41	
6:38:00	70	2512	14,03	6605	1,42	
6:38:30	70	2507	14,02	6606	1,43	
6:39:00	70	2503	14,02	6608	1,43	
6:39:30	70	2499	14,01	6607	1,44	
6:40:00	70	2494	14,00	6610	1,45	
6:40:30	70	2490	14,00	6609	1,45	
6:41:00	70	2485	13,99	6607	1,45	
6:41:30	70	2480	13,99	6612	1,46	
6:42:00	70	2475	13,98	6608	1,46	
6:42:30	70	2470	13,97	6612	1,47	
6:43:00	70	2467	13,97	6613	1,47	
6:43:30	70	2463	13,97	6615	1,48	
6:44:00	70	2459	13,96	6609	1,48	
6:44:30	70	2454	13,95	6612	1,49	
6:45:00	70	2450	13,95	6615	1,49	
6:45:30	70	2445	13,94	6615	1,50	
6:46:00	70	2440	13,94	6616	1,50	
6:46:30	70	2435	13,93	6617	1,51	
6:47:00	70	2430	13,92	6618	1,52	
6:47:30	70	2426	13,91	6616	1,52	
6:48:00	70	2422	13,91	6616	1,53	
6:48:30	70	2419	13,90	6616	1,53	
6:49:00	70	2414	13,90	6617	1,54	
6:49:30	70	2410	13,89	6620	1,54	
6:50:00	70	2406	13,89	6618	1,55	
6:50:30	70	2401	13,88	6621	1,55	
6:51:00	70	2397	13,88	6622	1,56	
6:51:30	70	2393	13,87	6621	1,56	
6:52:00	70	2389	13,87	6621	1,57	
6:52:30	70	2385	13,86	6622	1,57	
6:53:00	70	2381	13,86	6619	1,58	
6:53:30	70	2377	13,85	6623	1,58	
6:54:00	70	2373	13,85	6621	1,59	
6:54:30	70	2369	13,84	6625	1,59	
6:55:00	70	2365	13,84	6625	1,60	
6:55:30	70	2362	13,83	6628	1,60	
6:56:00	70	2358	13,82	6625	1,61	
6:56:30	70	2354	13,81	6628	1,62	
6:57:00	70	2350	13,81	6631	1,62	
6:57:30	70	2345	13,80	6628	1,63	
6:58:00	70	2341	13,80	6629	1,63	
6:58:30	70	2337	13,79	6629	1,64	
6:59:00	70	2334	13,79	6632	1,64	
6:59:30	70	2330	13,78	6632	1,65	
7:00:00	70	2326	13,78	6635	1,65	
7:00:30	70	2322	13,78	6634	1,65	
7:01:00	70	2318	13,77	6633	1,66	
7:01:30	70	2314	13,77	6634	1,66	
7:02:00	70	2310	13,76	6636	1,67	
7:02:30	70	2305	13,76	6636	1,67	
7:03:00	70	2300	13,75	6636	1,68	
7:03:30	70	2296	13,75	6639	1,68	
7:04:00	70	2818	13,73	6654	1,70	
7:04:30	70	2810	13,70	6658	1,73	
7:05:00	70	2804	13,69	6659	1,73	
7:05:30	70	2797	13,68	6660	1,74	
7:06:00	70	2790	13,68	6658	1,75	
7:06:30	70	2785	13,67	6658	1,76	
7:07:00	70	2780	13,67	6659	1,76	
7:07:30	70	2776	13,66	6662	1,77	
7:08:00	70	2773	13,66	6660	1,77	
7:08:30	70	2770	13,65	6663	1,77	
7:09:00	70	2766	13,65	6665	1,78	
7:09:30	70	2761	13,64	6665	1,78	
7:10:00	70	2756	13,64	6666	1,79	
7:10:30	70	2751	13,63	6667	1,80	
7:11:00	70	2745	13,63	6666	1,80	
7:11:30	70	2740	13,62	6669	1,81	
7:12:00	70	2736	13,61	6669	1,82	
7:12:30	70	2732	13,61	6669	1,82	
7:13:00	70	2729	13,60	6673	1,83	
7:13:30	70	2725	13,60	6672	1,83	
7:14:00	70	2722	13,60	6670	1,83	
7:14:30	70	2719	13,59	6674	1,84	
7:15:00	70	2715	13,59	6669	1,84	
7:15:30	70	2710	13,58	6677	1,85	
7:16:00	70	2705	13,58	6674	1,85	
7:16:30	70	2699	13,58	6675	1,86	
7:17:00	70	2693	13,57	6672	1,86	
7:17:30	70	2689	13,57	6678	1,86	
7:18:00	70	2685	13,56	6678	1,87	
7:18:30	70	2683	13,56	6681	1,87	
7:19:00	70	2680	13,56	6682	1,88	
7:19:30	70	2677	13,55	6683	1,88	
7:20:00	70	2674	13,55	6681	1,88	
7:20:30	70	2670	13,54	6682	1,89	
7:21:00	70	2665	13,54	6680	1,90	
7:21:30	70	2661	13,53	6685	1,90	
7:22:00	70	2656	13,52	6688	1,91	
7:22:30	70	2652	13,52	6685	1,91	
7:23:00	70	2649	13,51	6691	1,92	
7:23:30	70	2645	13,51	6688	1,93	
7:24:00	70	2641	13,50	6690	1,93	
7:24:30	70	2637	13,50	6691	1,94	
7:25:00	70	2634	13,50	6689	1,94	
7:25:30	70	2631	13,49	6691	1,94	
7:26:00	70	2628	13,49	6692	1,95	
7:26:30	70	2624	13,49	6691	1,95	
7:27:00	70	2620	13,48	6691	1,95	
7:27:30	70	2615	13,48	6694	1,96	
7:28:00	70	2610	13,48	6695	1,96	
7:28:30	70	2607	13,47	6694	1,96	
7:29:00	70	2604	13,47	6697	1,97	
7:29:30	70	2600	13,47	6696	1,97	
7:30:00	70	2597	13,46	6696	1,97	
7:30:30	70	2594	13,46	6699	1,98	
7:31:00	70	2590	13,46	6698	1,98	
7:31:30	70	2587	13,45	6701	1,99	
7:32:00	70	2583	13,45	6702	1,99	
7:32:30	70	2580	13,44	6702	2,00	
7:33:00	70	2577	13,44	6704	2,00	
7:33:30	70	2573	13,43	6703	2,01	
7:34:00	70	2570	13,43	6705	2,01	
7:34:30	70	2566	13,43	6707	2,02	
7:35:00	70	2563	13,42	6704	2,02	
7:35:30	70	2561	13,42	6709	2,03	
7:36:00	70	2557	13,41	6711	2,03	
7:36:30	70	2554	13,41	6709	2,04	
7:37:00	70	2550	13,40	6709	2,04	
7:37:30	70	2546	13,40	6709	2,04	
7:38:00	70	2542	13,40	6712	2,05	
7:38:30	70	2539	13,39	6711	2,05	
7:39:00	70	2537	13,39	6713	2,06	
7:39:30	70	2535	13,39	6713	2,06	
7:40:00	70	2533	13,38	6711	2,06	
7:40:30	70	2530	13,38	6714	2,07	
7:41:00	70	2526	13,38	6715	2,07	
7:41:30	70	2521	13,37	6712	2,08	
7:42:00	70	2516	13,37	6714	2,08	
7:42:30	70	2510	13,37	6718	2,08	
7:43:00	70	2506	13,37	6717	2,08	
7:43:30	70	2502	13,36	6718	2,09	
7:44:00	70	2499	13,36	6718	2,09	
7:44:30	70	2497	13,36	6718	2,09	
7:45:00	70	2494	13,35	6721	2,10	
7:45:30	70	2491	13,35	6719	2,10	
7:46:00	70	2487	13,34	6720	2,11	
7:46:30	70	2483	13,34	6722	2,11	
7:47:00	70	2479	13,34	6722	2,11	
7:47:30	70	2475	13,33	6724	2,12	
7:48:00	70	2472	13,33	6724	2,12	
7:48:30	70	2469	13,32	6729	2,13	
7:49:00	70	2466	13,32	6722	2,14	
7:49:30	70	2463	13,32	6722	2,14	
7:50:00	70	2459	13,32	6727	2,14	
7:50:30	70	2456	13,31	6727	2,15	
7:51:00	70	2453	13,31	6727	2,15	
7:51:30	70	2449	13,30	6730	2,16	
7:52:00	70	2446	13,30	6729	2,16	
7:52:30	70	2444	13,30	6729	2,16	
7:53:00	70	2440	13,29	6727	2,17	
7:53:30	70	2437	13,29	6733	2,17	
7:54:00	70	2434	13,29	6733	2,17	
7:54:30	70	2432	13,29	6732	2,17	
7:55:00	70	2429	13,28	6733	2,18	
7:55:30	70	2425	13,28	6733	2,18	
7:56:00	70	2422	13,28	6734	2,19	
7:56:30	70	2418	13,28	6734	2,19	
7:57:00	70	2414	13,27	6737	2,19	
7:57:30	70	2412	13,27	6736	2,19	
7:58:00	70	2410	13,27	6738	2,20	
7:58:30	70	2409	13,26	6740	2,20	
7:59:00	70	2408	13,26	6740	2,21	
7:59:30	70	2406	13,26	6738	2,21	
8:00:00	70	2404	13,25	6743	2,21	
8:00:30	70	2401	13,25	6739	2,22	
8:01:00	70	2397	13,25	6741	2,22	
8:01:30	70	2393	13,25	6745	2,22	
8:02:00	70	2390	13,25	6739	2,23	
8:02:30	70	2387	13,24	6742	2,23	
8:03:00	70	2385	13,24	6745	2,24	
8:03:30	70	2383	13,23	6745	2,24	
8:04:00	70	2381	13,23	6744	2,24	
8:04:30	70	2379	13,22	6743	2,25	
8:05:00	70	2376	13,22	6746	2,25	
8:05:30	70	2373	13,22	6746	2,26	
8:06:00	70	2370	13,21	6745	2,26	
8:06:30	70	2368	13,21	6750	2,27	
8:07:00	70	2366	13,21	6746	2,27	
8:07:30	70	2364	13,20	6749	2,28	
8:08:00	70	2362	13,20	6752	2,28	
8:08:30	70	2360	13,20	6749	2,28	
8:09:00	70	2356	13,20	6749	2,28	
8:09:30	70	2353	13,19	6751	2,29	
8:10:00	70	2352	13,19	6751	2,29	
8:10:30	70	2350	13,19	6752	2,29	
8:11:00	70	2348	13,19	6752	2,29	
8:11:30	70	2346	13,19	6753	2,30	
8:12:00	70	2344	13,19	6754	2,30	
8:12:30	70	2341	13,18	6754	2,30	
8:13:00	70	2338	13,18	6754	2,30	
8:13:30	70	2336	13,18	6753	2,31	
8:14:00	70	2333	13,18	6756	2,31	
8:14:30	70	2331	13,17	6755	2,32	
8:15:00	70	2328	13,17	6755	2,32	
8:15:30	70	2326	13,17	6756	2,32	
8:16:00	70	2323	13,16	6757	2,32	
8:16:30	70	2321	13,16	6756	2,32	
8:17:00	70	2318	13,16	6758	2,33	
8:17:30	70	2316	13,16	6759	2,33	
8:18:00	70	2312	13,15	6758	2,34	
8:18:30	70	2308	13,15	6761	2,34	
8:19:00	70	2306	13,15	6761	2,34	
8:19:30	70	2303	13,15	6762	2,35	
8:20:00	70	2301	13,14	6762	2,35	
8:20:30	70	2299	13,14	6764	2,36	
8:21:00	70	2297	13,14	6762	2,36	
8:21:30	70	2295	13,14	6762	2,36	
8:22:00	70	2292	13,13	6765	2,37	
8:22:30	70	2289	13,13	6763	2,37	
8:23:00	70	2286	13,13	6763	2,37	
8:23:30	70	2283	13,12	6765	2,37	
8:24:00	70	2281	13,12	6768	2,38	
8:24:30	70	2808	13,12	6764	2,38	
8:25:00	70	2801	13,09	6779	2,41	
8:25:30	70	2796	13,08	6781	2,43	
8:26:00	70	2791	13,08	6781	2,44	
8:26:30	70	2785	13,07	6778	2,44	
8:27:00	70	2780	13,07	6781	2,45	
8:27:30	70	2776	13,07	6780	2,45	
8:28:00	70	2773	13,06	6779	2,45	
8:28:30	70	2771	13,06	6778	2,46	
8:29:00	70	2769	13,06	6785	2,46	
8:29:30	70	2766	13,06	6782	2,46	
8:30:00	70	2763	13,05	6785	2,47	
8:30:30	70	2760	13,05	6786	2,47	
8:31:00	70	2755	13,05	6784	2,47	
8:31:30	70	2751	13,05	6785	2,47	
8:32:00	70	2748	13,04	6787	2,48	
8:32:30	70	2745	13,04	6784	2,48	
8:33:00	70	2743	13,04	6787	2,49	
8:33:30	70	2741	13,04	6786	2,49	
8:34:00	70	2739	13,03	6785	2,49	
8:34:30	70	2736	13,03	6784	2,49	
8:35:00	70	2734	13,03	6789	2,49	
8:35:30	70	2731	13,03	6787	2,50	
8:36:00	70	2727	13,02	6785	2,50	
8:36:30	70	2724	13,02	6789	2,51	
8:37:00	70	2722	13,02	6788	2,51	
8:37:30	70	2719	13,01	6790	2,52	
8:38:00	70	2717	13,01	6787	2,52	
8:38:30	70	2715	13,01	6790	2,52	
8:39:00	70	2713	13,01	6789	2,53	
8:39:30	70	2711	13,00	6791	2,53	
8:40:00	70	2709	13,00	6792	2,53	
8:40:30	70	2707	13,00	6792	2,53	
8:41:00	70	2705	13,00	6794	2,54	
8:41:30	70	2702	13,00	6794	2,54	
8:42:00	70	2700	13,00	6790	2,54	
8:42:30	70	2698	12,99	6792	2,54	
8:43:00	70	2696	12,99	6793	2,55	
8:43:30	70	2695	12,99	6792	2,55	
8:44:00	70	2693	12,99	6795	2,55	
8:44:30	70	2692	12,99	6795	2,55	
8:45:00	70	2689	12,99	6796	2,56	
8:45:30	70	2686	12,98	6795	2,56	
8:46:00	70	2684	12,98	6796	2,56	
8:46:30	70	2682	12,98	6800	2,56	
8:47:00	70	2681	12,98	6794	2,57	
8:47:30	70	2680	12,97	6798	2,57	
8:48:00	70	2678	12,97	6800	2,57	
8:48:30	70	2676	12,97	6797	2,57	
8:49:00	70	2673	12,97	6799	2,58	
8:49:30	70	2671	12,97	6797	2,58	
8:50:00	70	2669	12,97	6801	2,58	
8:50:30	70	2667	12,96	6801	2,58	
8:51:00	70	2665	12,96	6798	2,59	
8:51:30	70	2664	12,96	6799	2,59	
8:52:00	70	2663	12,96	6801	2,59	
8:52:30	70	2661	12,96	6799	2,59	
8:53:00	70	2659	12,95	6801	2,60	
8:53:30	70	2657	12,95	6798	2,60	
8:54:00	70	2654	12,95	6800	2,60	
8:54:30	70	2651	12,95	6804	2,61	
8:55:00	70	2649	12,94	6800	2,61	
8:55:30	70	2648	12,94	6805	2,61	
8:56:00	70	2648	12,94	6802	2,62	
8:56:30	70	2648	12,94	6805	2,62	
8:57:00	70	2646	12,94	6800	2,62	
8:57:30	70	2643	12,94	6805	2,62	
8:58:00	70	2642	12,93	6804	2,63	
8:58:30	70	2640	12,93	6807	2,63	
8:59:00	70	2639	12,93	6804	2,63	
8:59:30	70	2637	12,93	6803	2,64	
9:00:00	70	2635	12,92	6807	2,64	
9:00:30	70	2633	12,92	6806	2,64	
9:01:00	70	2630	12,92	6807	2,64	
9:01:30	70	2628	12,92	6804	2,65	
9:02:00	70	2626	12,91	6808	2,66	
9:02:30	70	2625	12,91	6808	2,66	
9:03:00	70	2623	12,91	6807	2,66	
9:03:30	70	2622	12,91	6806	2,66	
9:04:00	70	2620	12,90	6808	2,67	
9:04:30	70	2619	12,90	6808	2,67	
9:05:00	70	2617	12,90	6807	2,67	
9:05:30	70	2616	12,90	6810	2,67	
9:06:00	70	2613	12,90	6807	2,67	
9:06:30	70	2610	12,90	6807	2,67	
9:07:00	70	2608	12,90	6811	2,68	
9:07:30	70	2606	12,89	6811	2,68	
9:08:00	70	2605	12,89	6812	2,68	
9:08:30	70	2604	12,89	6811	2,68	
9:09:00	70	2603	12,89	6809	2,69	
9:09:30	70	2602	12,89	6810	2,69	
9:10:00	70	2599	12,89	6812	2,69	
9:10:30	70	2596	12,89	6811	2,69	
9:11:00	70	2594	12,89	6810	2,69	
9:11:30	70	2592	12,88	6808	2,69	
9:12:00	70	2590	12,88	6815	2,70	
9:12:30	70	2589	12,88	6815	2,70	
9:13:00	70	2587	12,88	6817	2,70	
9:13:30	70	2586	12,88	6814	2,70	
9:14:00	70	2583	12,88	6816	2,71	
9:14:30	70	2581	12,88	6816	2,71	
9:15:00	70	2578	12,87	6816	2,71	
9:15:30	70	2576	12,87	6815	2,71	
9:16:00	70	2574	12,87	6815	2,72	
9:16:30	70	2573	12,87	6816	2,72	
9:17:00	70	2572	12,87	6815	2,72	
9:17:30	70	2570	12,86	6815	2,72	
9:18:00	70	2569	12,86	6817	2,73	
9:18:30	70	2568	12,86	6818	2,73	
9:19:00	70	2566	12,86	6818	2,73
