Repository: ProgWizer/parser

File: project-root/data/Tests/Data Acquisition/2013 (508)/13-0238 MW.txt
--Test Summary--
Full Path and File Name	
Instrument Name	7222
Instrument Type	Model 7222 Consistometer
Instrument Serial Number	
Test Start Date	01.11.2013
Test Start Time	10:22:18
Test Stop Date	01.11.2013
Test Stop Time	12:45:09
Test Length	2:22:51
Final Sample Time Offset	2:22:50
Controller Schedule Name	
Sampling Period	10 seconds
Comments	T: 70C (40min); P: 40MPa (40min); tap water.
Information	WellID	Research
Information	Customer	Trican
Information	EngName	Aleksanyan Mikhail
Information	CementClass	100%G
Information	CementMfr	Dyckerhoff - Suhoy Log
Information	Additives	0,8%CFL-160+0,8%CFR-10+0,2%TC-101 (bwoc)
Information	Density	1900
Information	BHCT	70
Information	BHST	
Information	FluidLoss	38
Information	JobType	
Calculated Value	Time_30Bc	0:02:00
Calculated Value	Time_70Bc	2:22:50
Initial Temperature (°C)	28 °C
Final Temperature (°C)	73 °C
Initial Pressure (MPa)	0,6 MPa
Final Pressure (MPa)	39,9 MPa
Initial Consistency (Bc)	25 Bc
Final Consistency (Bc)	79 Bc
--Data--
Time (HH:MM:SS)	Temperature (°C)	Pressure (MPa)	Consistency (Bc)
0:00:00	28	0,6	25
0:00:10	28	0,8	25
0:00:20	27	0,9	26
0:00:30	27	1,5	26
0:00:40	27	2,0	25
0:00:50	27	2,5	26
0:01:00	27	2,7	26
0:01:10	27	2,7	26
0:01:20	27	3,0	26
0:01:30	28	3,1	26
0:01:40	28	3,2	26
0:01:50	28	3,2	31
0:02:00	28	3,0	41
0:02:10	29	2,7	38
0:02:20	29	2,8	38
0:02:30	29	3,0	33
0:02:40	29	3,2	35
0:02:50	29	3,3	42
0:03:00	29	3,6	36
0:03:10	29	3,8	33
0:03:20	29	4,1	26
0:03:30	29	4,4	25
0:03:40	29	4,2	26
0:03:50	29	4,7	25
0:04:00	29	4,9	26
0:04:10	29	5,3	25
0:04:20	29	5,9	25
0:04:30	29	5,9	25
0:04:40	29	6,3	25
0:04:50	30	6,3	25
0:05:00	30	6,7	25
0:05:10	30	6,6	25
0:05:20	30	6,7	25
0:05:30	30	6,8	25
0:05:40	31	6,6	27
0:05:50	31	6,6	27
0:06:00	31	6,6	25
0:06:10	32	6,6	25
0:06:20	32	7,1	26
0:06:30	32	7,2	26
0:06:40	32	7,3	26
0:06:50	32	7,5	27
0:07:00	32	7,5	27
0:07:10	32	7,6	27
0:07:20	32	7,9	29
0:07:30	32	8,1	29
0:07:40	32	8,5	29
0:07:50	32	9,2	27
0:08:00	32	9,6	28
0:08:10	32	9,4	29
0:08:20	32	9,9	27
0:08:30	32	9,8	28
0:08:40	33	10,1	29
0:08:50	33	10,2	31
0:09:00	33	10,3	35
0:09:10	34	10,0	34
0:09:20	34	9,8	32
0:09:30	35	9,9	31
0:09:40	35	10,1	29
0:09:50	35	10,4	29
0:10:00	35	10,5	27
0:10:10	36	10,7	28
0:10:20	36	10,7	37
0:10:30	36	10,9	41
0:10:40	36	11,1	37
0:10:50	36	11,3	34
0:11:00	36	11,5	30
0:11:10	36	11,8	29
0:11:20	36	12,4	28
0:11:30	36	12,7	28
0:11:40	36	13,2	25
0:11:50	36	12,8	27
0:12:00	36	13,3	26
0:12:10	36	13,8	26
0:12:20	36	13,3	27
0:12:30	37	13,7	27
0:12:40	37	13,5	29
0:12:50	38	13,5	33
0:13:00	38	13,3	44
0:13:10	39	13,7	39
0:13:20	39	14,1	35
0:13:30	40	13,9	37
0:13:40	40	13,9	32
0:13:50	40	14,5	39
0:14:00	40	14,6	50
0:14:10	40	14,6	31
0:14:20	40	14,8	30
0:14:30	40	15,1	28
0:14:40	40	15,1	27
0:14:50	40	15,7	27
0:15:00	40	16,6	27
0:15:10	40	15,9	28
0:15:20	40	16,3	27
0:15:30	40	16,9	27
0:15:40	40	16,4	27
0:15:50	40	16,8	27
0:16:00	41	16,9	28
0:16:10	41	17,2	27
0:16:20	42	16,8	27
0:16:30	42	17,0	55
0:16:40	43	17,2	42
0:16:50	43	17,0	38
0:17:00	44	17,3	38
0:17:10	44	17,7	40
0:17:20	44	17,6	52
0:17:30	44	18,1	45
0:17:40	44	18,2	38
0:17:50	44	18,3	30
0:18:00	44	18,4	28
0:18:10	44	18,7	27
0:18:20	44	18,8	27
0:18:30	44	19,5	26
0:18:40	44	19,6	28
0:18:50	44	19,9	28
0:19:00	44	20,2	28
0:19:10	44	20,7	28
0:19:20	44	19,8	28
0:19:30	44	20,0	28
0:19:40	45	20,8	27
0:19:50	46	21,0	27
0:20:00	46	20,4	27
0:20:10	47	20,5	27
0:20:20	47	20,6	29
0:20:30	48	20,7	29
0:20:40	48	21,1	29
0:20:50	48	20,9	32
0:21:00	49	21,3	31
0:21:10	49	21,3	32
0:21:20	49	21,8	34
0:21:30	49	21,9	32
0:21:40	49	22,0	31
0:21:50	49	22,2	30
0:22:00	48	22,8	30
0:22:10	48	23,3	29
0:22:20	48	23,3	28
0:22:30	48	23,5	27
0:22:40	48	23,7	28
0:22:50	48	24,0	28
0:23:00	48	24,4	28
0:23:10	49	24,4	27
0:23:20	49	24,2	27
0:23:30	50	24,6	28
0:23:40	50	24,2	27
0:23:50	51	24,1	27
0:24:00	52	24,4	27
0:24:10	52	24,4	27
0:24:20	53	24,6	32
0:24:30	53	24,9	37
0:24:40	53	24,9	31
0:24:50	53	25,0	29
0:25:00	53	25,5	29
0:25:10	53	25,5	28
0:25:20	53	25,6	29
0:25:30	53	25,8	29
0:25:40	53	26,2	28
0:25:50	53	26,6	28
0:26:00	53	26,3	28
0:26:10	53	27,2	27
0:26:20	53	26,5	27
0:26:30	53	26,9	26
0:26:40	53	27,1	25
0:26:50	53	27,4	26
0:27:00	53	27,4	25
0:27:10	54	28,0	25
0:27:20	55	27,8	25
0:27:30	55	27,5	26
0:27:40	56	28,0	28
0:27:50	56	28,0	27
0:28:00	57	28,1	28
0:28:10	57	28,3	27
0:28:20	57	28,5	27
0:28:30	58	28,8	27
0:28:40	58	28,8	26
0:28:50	58	29,1	25
0:29:00	58	29,0	25
0:29:10	57	29,2	26
0:29:20	57	29,7	26
0:29:30	57	30,0	25
0:29:40	57	30,8	26
0:29:50	57	30,5	26
0:30:00	57	30,4	25
0:30:10	57	30,4	27
0:30:20	57	30,5	27
0:30:30	57	30,5	26
0:30:40	58	31,9	26
0:30:50	58	31,2	26
0:31:00	59	31,2	26
0:31:10	59	31,5	26
0:31:20	60	31,5	26
0:31:30	61	31,4	28
0:31:40	61	32,0	27
0:31:50	61	32,2	27
0:32:00	62	32,3	26
0:32:10	62	32,2	27
0:32:20	62	32,5	25
0:32:30	62	32,6	26
0:32:40	62	32,7	26
0:32:50	62	33,0	27
0:33:00	62	33,2	27
0:33:10	62	33,5	26
0:33:20	61	34,3	27
0:33:30	61	34,2	27
0:33:40	61	34,2	27
0:33:50	61	34,3	27
0:34:00	61	34,4	25
0:34:10	61	34,5	25
0:34:20	62	34,1	25
0:34:30	62	35,3	25
0:34:40	63	35,2	25
0:34:50	64	35,0	26
0:35:00	64	35,0	26
0:35:10	65	35,4	26
0:35:20	65	35,4	26
0:35:30	66	35,6	26
0:35:40	66	35,8	29
0:35:50	66	36,1	27
0:36:00	66	35,9	27
0:36:10	66	36,3	26
0:36:20	66	36,3	28
0:36:30	66	36,7	29
0:36:40	66	36,9	28
0:36:50	66	37,4	27
0:37:00	65	36,8	27
0:37:10	65	38,3	27
0:37:20	65	38,6	26
0:37:30	65	38,9	25
0:37:40	65	37,2	26
0:37:50	66	37,4	25
0:38:00	66	39,0	25
0:38:10	67	38,6	25
0:38:20	67	38,3	25
0:38:30	68	38,5	25
0:38:40	69	38,6	25
0:38:50	69	38,9	25
0:39:00	69	39,0	25
0:39:10	70	39,1	25
0:39:20	70	39,3	24
0:39:30	70	39,6	25
0:39:40	70	39,5	24
0:39:50	70	39,9	25
0:40:00	70	39,8	25
0:40:10	70	40,0	25
0:40:20	70	40,1	25
0:40:30	70	40,7	24
0:40:40	69	40,4	24
0:40:50	69	40,3	24
0:41:00	69	40,4	24
0:41:10	69	40,7	24
0:41:20	69	40,7	24
0:41:30	70	40,8	25
0:41:40	70	40,3	25
0:41:50	70	40,5	25
0:42:00	71	40,0	25
0:42:10	71	40,0	25
0:42:20	72	39,8	25
0:42:30	72	39,8	26
0:42:40	73	39,8	28
0:42:50	73	40,1	28
0:43:00	73	39,9	28
0:43:10	73	40,1	27
0:43:20	73	40,2	27
0:43:30	73	40,0	27
0:43:40	73	40,0	27
0:43:50	73	39,9	27
0:44:00	72	39,8	27
0:44:10	72	39,9	26
0:44:20	72	40,1	26
0:44:30	72	39,9	26
0:44:40	72	40,1	26
0:44:50	71	40,5	26
0:45:00	71	39,7	25
0:45:10	71	40,8	26
0:45:20	71	40,5	25
0:45:30	71	40,3	25
0:45:40	71	39,6	25
0:45:50	71	40,9	25
0:46:00	71	40,1	25
0:46:10	71	40,2	24
0:46:20	72	39,9	25
0:46:30	72	39,8	25
0:46:40	72	40,0	26
0:46:50	72	39,9	25
0:47:00	73	39,8	25
0:47:10	73	39,9	25
0:47:20	73	39,9	26
0:47:30	73	39,9	26
0:47:40	73	40,0	25
0:47:50	72	39,9	25
0:48:00	72	40,1	25
0:48:10	72	39,9	26
0:48:20	72	40,1	26
0:48:30	72	40,1	26
0:48:40	72	40,4	26
0:48:50	71	40,9	26
0:49:00	71	40,7	25
0:49:10	71	40,4	25
0:49:20	71	40,2	25
0:49:30	71	40,4	25
0:49:40	71	40,8	24
0:49:50	71	40,3	25
0:50:00	71	40,4	25
0:50:10	72	40,1	25
0:50:20	72	40,0	25
0:50:30	72	40,0	25
0:50:40	72	39,9	25
0:50:50	72	39,8	25
0:51:00	73	39,9	25
0:51:10	73	40,0	25
0:51:20	73	40,1	25
0:51:30	72	39,9	26
0:51:40	72	39,9	26
0:51:50	72	40,0	26
0:52:00	72	40,0	26
0:52:10	72	40,0	26
0:52:20	72	40,0	26
0:52:30	72	40,3	25
0:52:40	71	40,8	25
0:52:50	71	40,4	25
0:53:00	71	39,6	25
0:53:10	71	40,9	25
0:53:20	71	40,8	26
0:53:30	71	40,1	26
0:53:40	71	40,5	26
0:53:50	71	40,6	26
0:54:00	72	40,3	26
0:54:10	72	39,9	26
0:54:20	72	39,8	26
0:54:30	72	39,8	27
0:54:40	72	39,8	27
0:54:50	72	39,9	27
0:55:00	72	40,0	27
0:55:10	72	39,9	27
0:55:20	72	39,8	27
0:55:30	72	40,0	27
0:55:40	72	40,2	27
0:55:50	72	39,9	27
0:56:00	72	39,9	27
0:56:10	72	40,1	27
0:56:20	72	40,4	27
0:56:30	72	40,8	27
0:56:40	71	40,0	27
0:56:50	71	40,8	27
0:57:00	71	40,2	27
0:57:10	71	40,9	27
0:57:20	71	40,6	27
0:57:30	71	40,9	27
0:57:40	71	40,1	27
0:57:50	72	40,0	27
0:58:00	72	40,0	27
0:58:10	72	40,0	27
0:58:20	72	40,0	27
0:58:30	72	39,9	27
0:58:40	72	39,8	28
0:58:50	72	39,9	28
0:59:00	72	39,9	28
0:59:10	72	39,8	28
0:59:20	72	40,0	28
0:59:30	72	40,1	28
0:59:40	72	39,9	28
0:59:50	72	39,8	28
1:00:00	72	40,1	28
1:00:10	72	40,3	28
1:00:20	72	40,7	27
1:00:30	71	40,1	28
1:00:40	71	40,9	27
1:00:50	71	40,2	28
1:01:00	71	40,9	27
1:01:10	71	40,4	28
1:01:20	71	40,8	28
1:01:30	72	39,9	28
1:01:40	72	40,1	28
1:01:50	72	39,9	28
1:02:00	72	39,9	29
1:02:10	72	39,9	28
1:02:20	72	40,0	28
1:02:30	72	39,8	29
1:02:40	72	39,9	29
1:02:50	72	40,1	30
1:03:00	72	39,9	30
1:03:10	72	40,0	30
1:03:20	72	39,9	30
1:03:30	72	39,9	30
1:03:40	72	40,0	30
1:03:50	72	40,0	30
1:04:00	72	40,2	30
1:04:10	72	40,5	31
1:04:20	72	41,0	30
1:04:30	71	40,3	31
1:04:40	71	40,9	31
1:04:50	71	40,4	32
1:05:00	71	40,9	31
1:05:10	71	40,0	31
1:05:20	72	40,2	31
1:05:30	72	40,1	31
1:05:40	72	40,1	31
1:05:50	72	39,8	31
1:06:00	72	39,9	31
1:06:10	72	39,9	31
1:06:20	72	40,1	31
1:06:30	72	39,9	31
1:06:40	72	40,0	31
1:06:50	72	39,9	31
1:07:00	72	39,9	31
1:07:10	72	39,9	31
1:07:20	72	40,2	31
1:07:30	72	40,0	31
1:07:40	72	40,0	31
1:07:50	72	40,2	31
1:08:00	72	40,5	31
1:08:10	72	40,9	30
1:08:20	71	40,2	31
1:08:30	71	40,8	31
1:08:40	71	40,2	31
1:08:50	71	40,7	31
1:09:00	71	39,6	33
1:09:10	72	40,3	32
1:09:20	72	40,2	32
1:09:30	72	39,9	37
1:09:40	72	39,9	34
1:09:50	72	39,8	33
1:10:00	72	40,0	35
1:10:10	72	40,1	37
1:10:20	72	39,9	36
1:10:30	72	40,0	35
1:10:40	72	39,9	34
1:10:50	72	40,0	34
1:11:00	72	40,0	34
1:11:10	72	40,2	36
1:11:20	72	40,0	36
1:11:30	72	40,0	35
1:11:40	72	40,0	35
1:11:50	72	40,2	35
1:12:00	72	40,6	35
1:12:10	72	39,6	44
1:12:20	71	40,4	39
1:12:30	71	41,0	37
1:12:40	71	40,2	43
1:12:50	72	40,6	39
1:13:00	72	40,8	38
1:13:10	72	40,8	37
1:13:20	72	40,6	47
1:13:30	72	40,3	45
1:13:40	72	39,9	50
1:13:50	72	39,9	51
1:14:00	72	39,8	44
1:14:10	72	40,1	40
1:14:20	72	39,9	39
1:14:30	72	40,0	39
1:14:40	72	39,9	39
1:14:50	72	40,0	39
1:15:00	72	39,8	38
1:15:10	72	40,0	37
1:15:20	72	39,9	37
1:15:30	72	40,0	37
1:15:40	72	40,2	37
1:15:50	72	40,5	38
1:16:00	72	41,0	39
1:16:10	72	40,4	45
1:16:20	71	40,9	49
1:16:30	72	40,3	38
1:16:40	72	40,6	38
1:16:50	72	40,8	38
1:17:00	72	40,8	38
1:17:10	72	40,5	41
1:17:20	72	40,2	39
1:17:30	72	39,9	41
1:17:40	72	40,0	41
1:17:50	72	39,9	41
1:18:00	72	40,0	37
1:18:10	72	39,9	37
1:18:20	72	40,1	36
1:18:30	72	39,9	36
1:18:40	72	40,1	35
1:18:50	72	39,9	35
1:19:00	72	40,0	34
1:19:10	72	39,9	34
1:19:20	72	40,0	34
1:19:30	72	40,2	34
1:19:40	72	40,5	34
1:19:50	72	40,9	34
1:20:00	72	40,4	34
1:20:10	72	40,9	33
1:20:20	72	40,3	41
1:20:30	72	40,7	40
1:20:40	72	40,8	40
1:20:50	72	40,8	39
1:21:00	72	40,7	39
1:21:10	72	40,4	39
1:21:20	72	40,1	40
1:21:30	72	39,8	37
1:21:40	72	40,0	37
1:21:50	72	39,8	36
1:22:00	72	40,0	35
1:22:10	72	39,9	36
1:22:20	72	39,9	35
1:22:30	72	40,0	35
1:22:40	72	40,0	35
1:22:50	72	40,1	34
1:23:00	72	40,1	34
1:23:10	72	40,2	34
1:23:20	72	40,4	34
1:23:30	72	40,7	34
1:23:40	72	39,6	42
1:23:50	72	40,6	35
1:24:00	72	40,1	38
1:24:10	72	40,1	39
1:24:20	72	40,5	38
1:24:30	72	40,6	37
1:24:40	72	40,6	37
1:24:50	72	40,4	39
1:25:00	72	40,1	36
1:25:10	72	39,8	35
1:25:20	72	40,1	32
1:25:30	72	39,8	33
1:25:40	72	39,9	33
1:25:50	72	39,9	32
1:26:00	72	40,0	32
1:26:10	72	40,0	32
1:26:20	72	39,8	32
1:26:30	72	39,9	32
1:26:40	72	40,0	32
1:26:50	72	39,9	32
1:27:00	72	40,0	32
1:27:10	72	40,2	31
1:27:20	72	40,5	31
1:27:30	72	40,8	31
1:27:40	72	40,3	41
1:27:50	72	40,7	38
1:28:00	72	39,7	39
1:28:10	72	40,5	36
1:28:20	72	40,6	35
1:28:30	72	40,6	35
1:28:40	72	40,4	35
1:28:50	72	40,2	35
1:29:00	72	39,9	35
1:29:10	72	39,9	35
1:29:20	72	39,9	35
1:29:30	72	40,1	35
1:29:40	72	39,9	36
1:29:50	72	40,0	35
1:30:00	72	40,1	35
1:30:10	72	39,9	35
1:30:20	72	39,9	35
1:30:30	72	40,1	35
1:30:40	72	40,0	35
1:30:50	72	40,1	35
1:31:00	72	40,3	35
1:31:10	72	40,6	35
1:31:20	72	40,9	35
1:31:30	72	40,3	35
1:31:40	72	40,7	33
1:31:50	72	39,7	33
1:32:00	72	40,4	32
1:32:10	72	40,6	32
1:32:20	72	40,6	31
1:32:30	72	40,4	31
1:32:40	72	40,1	31
1:32:50	72	39,9	31
1:33:00	72	40,1	31
1:33:10	72	39,9	31
1:33:20	72	40,1	31
1:33:30	72	39,9	31
1:33:40	72	39,8	31
1:33:50	72	40,0	31
1:34:00	72	40,0	31
1:34:10	72	39,9	30
1:34:20	72	40,0	31
1:34:30	72	40,0	30
1:34:40	72	40,0	30
1:34:50	72	40,2	31
1:35:00	72	40,5	30
1:35:10	72	40,8	30
1:35:20	72	40,2	31
1:35:30	72	40,6	31
1:35:40	72	41,0	31
1:35:50	72	40,3	30
1:36:00	72	40,5	30
1:36:10	72	40,5	29
1:36:20	72	40,3	30
1:36:30	72	40,1	30
1:36:40	72	39,8	31
1:36:50	72	40,0	31
1:37:00	72	39,9	31
1:37:10	72	40,0	31
1:37:20	72	40,0	32
1:37:30	72	40,1	31
1:37:40	72	39,9	31
1:37:50	72	40,0	31
1:38:00	72	40,1	31
1:38:10	72	40,0	31
1:38:20	72	39,9	30
1:38:30	72	40,0	30
1:38:40	72	40,1	30
1:38:50	72	40,3	30
1:39:00	72	40,6	30
1:39:10	72	41,0	29
1:39:20	72	40,4	31
1:39:30	72	40,8	32
1:39:40	72	39,7	40
1:39:50	72	40,3	36
1:40:00	72	40,4	35
1:40:10	72	40,3	35
1:40:20	72	40,1	35
1:40:30	72	39,9	37
1:40:40	72	40,1	35
1:40:50	72	39,9	35
1:41:00	72	40,1	36
1:41:10	72	39,9	35
1:41:20	72	40,2	35
1:41:30	72	40,0	35
1:41:40	72	39,9	35
1:41:50	72	39,9	35
1:42:00	72	40,0	35
1:42:10	72	39,9	36
1:42:20	72	39,9	35
1:42:30	72	40,2	36
1:42:40	72	40,3	35
1:42:50	72	40,6	34
1:43:00	72	40,9	35
1:43:10	72	40,3	34
1:43:20	72	40,7	35
1:43:30	72	39,5	38
1:43:40	72	40,3	35
1:43:50	72	40,4	35
1:44:00	72	40,4	35
1:44:10	72	40,2	34
1:44:20	72	40,0	35
1:44:30	72	40,1	33
1:44:40	72	39,9	33
1:44:50	72	40,2	33
1:45:00	72	40,0	33
1:45:10	72	39,9	33
1:45:20	72	40,1	33
1:45:30	72	40,0	33
1:45:40	72	40,0	32
1:45:50	72	39,9	32
1:46:00	72	40,0	32
1:46:10	72	39,9	32
1:46:20	72	40,0	32
1:46:30	72	40,1	32
1:46:40	72	40,3	32
1:46:50	72	40,7	32
1:47:00	72	40,9	32
1:47:10	72	40,4	32
1:47:20	72	40,7	31
1:47:30	72	39,9	35
1:47:40	72	40,1	33
1:47:50	72	40,1	32
1:48:00	72	40,0	32
1:48:10	72	39,8	33
1:48:20	72	39,8	32
1:48:30	72	39,8	32
1:48:40	72	40,2	30
1:48:50	72	40,0	30
1:49:00	72	40,1	30
1:49:10	72	40,0	30
1:49:20	72	40,0	30
1:49:30	72	40,2	30
1:49:40	72	40,1	30
1:49:50	72	39,9	30
1:50:00	72	39,9	30
1:50:10	72	39,9	30
1:50:20	72	40,0	30
1:50:30	72	40,1	30
1:50:40	72	40,3	29
1:50:50	72	40,6	29
1:51:00	72	41,0	29
1:51:10	72	40,5	31
1:51:20	72	40,9	30
1:51:30	72	40,1	32
1:51:40	72	40,3	31
1:51:50	72	40,3	31
1:52:00	72	40,2	31
1:52:10	72	40,0	31
1:52:20	72	40,1	31
1:52:30	72	39,8	31
1:52:40	72	40,1	32
1:52:50	72	39,9	32
1:53:00	72	39,9	32
1:53:10	72	40,0	32
1:53:20	72	39,9	32
1:53:30	72	39,9	32
1:53:40	72	40,1	31
1:53:50	72	40,0	30
1:54:00	72	40,0	30
1:54:10	72	39,9	30
1:54:20	72	40,1	30
1:54:30	72	40,1	30
1:54:40	72	40,3	30
1:54:50	72	40,5	29
1:55:00	72	40,8	29
1:55:10	72	39,9	30
1:55:20	72	40,3	30
1:55:30	72	40,6	30
1:55:40	72	40,9	29
1:55:50	72	40,1	31
1:56:00	72	40,2	31
1:56:10	72	40,1	31
1:56:20	72	39,9	31
1:56:30	72	39,9	31
1:56:40	72	40,0	31
1:56:50	72	39,9	31
1:57:00	72	40,0	31
1:57:10	72	39,8	31
1:57:20	72	39,9	31
1:57:30	72	40,1	31
1:57:40	72	40,0	31
1:57:50	72	39,9	31
1:58:00	72	40,2	31
1:58:10	72	40,1	31
1:58:20	72	39,9	30
1:58:30	72	39,9	30
1:58:40	72	40,0	30
1:58:50	72	40,2	30
1:59:00	72	40,5	29
1:59:10	72	40,7	29
1:59:20	72	39,9	31
1:59:30	72	40,5	31
1:59:40	72	40,8	31
1:59:50	72	40,1	35
2:00:00	72	40,3	34
2:00:10	72	40,3	34
2:00:20	72	40,3	34
2:00:30	72	40,1	34
2:00:40	72	39,9	34
2:00:50	72	40,0	34
2:01:00	72	39,9	34
2:01:10	72	40,1	32
2:01:20	72	39,9	32
2:01:30	72	39,9	33
2:01:40	72	40,0	33
2:01:50	72	39,9	33
2:02:00	72	39,9	33
2:02:10	72	39,9	33
2:02:20	72	40,1	33
2:02:30	72	40,0	33
2:02:40	72	39,9	32
2:02:50	72	39,9	33
2:03:00	72	40,1	33
2:03:10	72	40,3	33
2:03:20	72	40,5	32
2:03:30	72	40,9	31
2:03:40	72	40,3	32
2:03:50	72	40,7	33
2:04:00	72	40,8	33
2:04:10	72	40,3	33
2:04:20	72	40,4	32
2:04:30	72	40,4	32
2:04:40	72	40,3	32
2:04:50	72	40,1	33
2:05:00	72	39,8	33
2:05:10	72	40,0	33
2:05:20	72	39,9	33
2:05:30	72	40,2	33
2:05:40	73	40,0	33
2:05:50	73	39,9	33
2:06:00	73	40,1	33
2:06:10	72	40,0	33
2:06:20	72	39,9	33
2:06:30	72	40,2	33
2:06:40	72	40,1	33
2:06:50	72	40,0	33
2:07:00	72	39,9	33
2:07:10	72	39,9	33
2:07:20	72	39,9	33
2:07:30	72	40,1	33
2:07:40	72	40,3	33
2:07:50	72	40,6	32
2:08:00	72	40,8	33
2:08:10	72	40,2	35
2:08:20	72	40,6	35
2:08:30	72	40,9	34
2:08:40	72	40,3	33
2:08:50	72	40,5	33
2:09:00	72	40,7	32
2:09:10	72	40,7	32
2:09:20	72	40,5	32
2:09:30	72	40,3	32
2:09:40	72	40,0	33
2:09:50	72	39,8	33
2:10:00	72	39,9	34
2:10:10	73	39,9	33
2:10:20	73	39,9	34
2:10:30	73	40,0	33
2:10:40	73	39,8	33
2:10:50	73	40,0	34
2:11:00	73	39,9	34
2:11:10	73	39,9	34
2:11:20	73	40,1	34
2:11:30	73	40,0	34
2:11:40	73	40,1	34
2:11:50	73	39,9	34
2:12:00	73	39,9	34
2:12:10	72	40,0	34
2:12:20	72	39,9	34
2:12:30	72	40,1	34
2:12:40	72	40,0	34
2:12:50	72	40,0	34
2:13:00	72	40,3	34
2:13:10	72	40,7	33
2:13:20	72	39,9	38
2:13:30	72	40,3	42
2:13:40	72	40,8	37
2:13:50	72	40,2	38
2:14:00	72	40,7	39
2:14:10	72	39,7	41
2:14:20	72	40,3	38
2:14:30	72	40,4	41
2:14:40	72	40,4	42
2:14:50	72	40,2	44
2:15:00	72	39,9	49
2:15:10	72	39,9	43
2:15:20	73	39,8	40
2:15:30	73	39,9	51
2:15:40	73	39,8	48
2:15:50	73	39,9	45
2:16:00	73	39,9	52
2:16:10	73	40,0	49
2:16:20	73	39,9	47
2:16:30	73	39,9	53
2:16:40	73	40,0	40
2:16:50	73	39,9	46
2:17:00	73	40,0	43
2:17:10	73	39,9	54
2:17:20	73	39,9	56
2:17:30	73	40,1	54
2:17:40	73	40,0	44
2:17:50	73	39,9	54
2:18:00	73	39,9	58
2:18:10	73	40,0	55
2:18:20	73	40,0	58
2:18:30	73	39,9	63
2:18:40	73	40,0	52
2:18:50	73	39,9	63
2:19:00	73	39,9	50
2:19:10	72	40,2	59
2:19:20	72	40,1	52
2:19:30	72	40,0	49
2:19:40	72	40,0	48
2:19:50	72	40,4	47
2:20:00	72	40,8	47
2:20:10	72	40,2	47
2:20:20	72	40,8	48
2:20:30	72	40,1	51
2:20:40	72	40,6	48
2:20:50	72	40,9	57
2:21:00	72	40,1	53
2:21:10	72	40,3	60
2:21:20	72	40,4	54
2:21:30	72	40,2	63
2:21:40	72	40,0	68
2:21:50	72	40,1	66
2:22:00	72	39,9	65
2:22:10	73	39,9	68
2:22:20	73	39,9	73
2:22:30	73	40,1	68
2:22:40	73	39,9	74
2:22:50	73	39,9	79
