Repository: ProgWizer/parser

File: project-root/data/Tests/Data Acquisition/2013 (508)/13-0239 MW.txt (part 1 of 6)
--Test Summary--
Full Path and File Name	
Instrument Name	UCA Left Cell
Instrument Type	Model 4262 Twin Cell UCA
Instrument Serial Number	
Test Start Date	01.11.2013
Test Start Time	16:08:26
Test Stop Date	05.11.2013
Test Stop Time	8:24:14
Test Length	88:15:48
Final Sample Time Offset	88:15:30
Controller Schedule Name	
Sampling Period	30 seconds
Comments	T: 50C(30min); 70C(240min); P: 3000psi; tap water
Information	WellID	Research
Information	Customer	Trican
Information	EngName	Pavel Lebedev
Information	CementClass	80%G+20%SF-2 BWOB
Information	CementMfr	Dyckerhoff - Suhoy Log
Information	Additives	1.5%SMS+1.5%CFL-2+0.3%TWR-2+2%TA-1+0.2%R-7+0.3%AFA-6 BWOC
Information	Density	1400
Information	BHCT	50
Information	BHST	70
Information	FluidLoss	66cc/30min
Information	JobType	Liner
Calculated Value	CS_50	4:02:00
Calculated Value	CS_500	15:42:00
Calculated Value	CS_Time8h	2,34 MPa
Calculated Value	CS_Time12h	3,17 MPa
Calculated Value	CS_Time24h	3,71 MPa
Calculated Value	CS_Time48h	4,05 MPa
Calculated Value	CS_Time72h	4,21 MPa
Calculated Curve	Compressive Strength	Compressive strength type A (less than 14 lb/gal)
Initial Temperature (°C)	24 °C
Final Temperature (°C)	70 °C
Initial Transit Time (microsec/in)	16,86 microsec/in
Final Transit Time (microsec/in)	12,02 microsec/in
Initial Compressive Strength (MPa)	0,00 MPa
Final Compressive Strength (MPa)	4,27 MPa
--Data--
Time (HH:MM:SS)	Temperature (°C)	Transit Time (microsec/in)	Compressive Strength (MPa)
0:00:00	24	16,86	0,00
0:00:30	24	16,86	0,00
0:01:00	24	16,85	0,00
0:01:30	24	16,86	0,00
0:02:00	24	16,86	0,00
0:02:30	24	16,86	0,00
0:03:00	24	16,86	0,00
0:03:30	24	16,87	0,00
0:04:00	24	16,86	0,00
0:04:30	24	16,86	0,00
0:05:00	24	16,86	0,00
0:05:30	25	16,86	0,00
0:06:00	25	16,86	0,00
0:06:30	25	16,86	0,00
0:07:00	26	16,86	0,00
0:07:30	26	16,86	0,00
0:08:00	26	16,84	0,01
0:08:30	27	16,85	0,00
0:09:00	27	16,83	0,01
0:09:30	28	16,83	0,01
0:10:00	28	16,83	0,01
0:10:30	29	16,82	0,01
0:11:00	29	16,81	0,02
0:11:30	30	16,80	0,02
0:12:00	30	16,79	0,02
0:12:30	31	16,78	0,03
0:13:00	31	16,77	0,03
0:13:30	32	16,76	0,03
0:14:00	32	16,75	0,04
0:14:30	33	16,73	0,04
0:15:00	33	16,73	0,04
0:15:30	33	16,77	0,03
0:16:00	34	16,76	0,03
0:16:30	34	16,76	0,03
0:17:00	35	16,75	0,04
0:17:30	35	16,74	0,04
0:18:00	35	16,73	0,04
0:18:30	36	16,71	0,05
0:19:00	36	16,71	0,05
0:19:30	37	16,69	0,05
0:20:00	37	16,69	0,05
0:20:30	38	16,68	0,06
0:21:00	38	16,67	0,06
0:21:30	39	16,65	0,07
0:22:00	39	16,65	0,07
0:22:30	40	16,64	0,07
0:23:00	40	16,63	0,07
0:23:30	41	16,62	0,08
0:24:00	42	16,61	0,08
0:24:30	42	16,59	0,09
0:25:00	43	16,59	0,09
0:25:30	43	16,58	0,09
0:26:00	44	16,57	0,10
0:26:30	44	16,56	0,10
0:27:00	45	16,56	0,10
0:27:30	45	16,55	0,10
0:28:00	46	16,55	0,10
0:28:30	46	16,53	0,11
0:29:00	47	16,53	0,11
0:29:30	47	16,53	0,11
0:30:00	47	16,52	0,11
0:30:30	48	16,52	0,11
0:31:00	48	16,51	0,12
0:31:30	49	16,51	0,12
0:32:00	49	16,51	0,12
0:32:30	50	16,50	0,12
0:33:00	50	16,49	0,12
0:33:30	50	16,49	0,12
0:34:00	51	16,48	0,13
0:34:30	51	16,48	0,13
0:35:00	52		
0:35:30	52	16,47	0,13
0:36:00	52	16,47	0,13
0:36:30	52	16,46	0,13
0:37:00	53	16,45	0,14
0:37:30	53	16,46	0,13
0:38:00	53	16,45	0,14
0:38:30	53	16,44	0,14
0:39:00	53	16,44	0,14
0:39:30	53	16,44	0,14
0:40:00	53	16,44	0,14
0:40:30	53	16,44	0,14
0:41:00	54	16,44	0,14
0:41:30	54	16,43	0,15
0:42:00	54	16,42	0,15
0:42:30	54	16,42	0,15
0:43:00	54	16,43	0,15
0:43:30	54	16,42	0,15
0:44:00	54	16,43	0,15
0:44:30	54	16,42	0,15
0:45:00	54	16,42	0,15
0:45:30	54	16,41	0,15
0:46:00	54	16,42	0,15
0:46:30	54	16,42	0,15
0:47:00	53	16,42	0,15
0:47:30	53	16,42	0,15
0:48:00	53	16,42	0,15
0:48:30	53	16,41	0,15
0:49:00	53	16,41	0,15
0:49:30	53	16,42	0,15
0:50:00	53	16,42	0,15
0:50:30	53	16,42	0,15
0:51:00	53	16,42	0,15
0:51:30	53	16,42	0,15
0:52:00	53	16,42	0,15
0:52:30	53	16,42	0,15
0:53:00	53	16,42	0,15
0:53:30	53	16,43	0,15
0:54:00	53	16,42	0,15
0:54:30	53	16,43	0,15
0:55:00	53	16,42	0,15
0:55:30	53	16,42	0,15
0:56:00	53	16,43	0,15
0:56:30	53	16,43	0,15
0:57:00	53	16,43	0,15
0:57:30	53	16,42	0,15
0:58:00	53	16,43	0,15
0:58:30	53	16,44	0,14
0:59:00	53	16,43	0,15
0:59:30	53	16,43	0,15
1:00:00	53	16,44	0,14
1:00:30	53	16,44	0,14
1:01:00	53	16,44	0,14
1:01:30	53	16,44	0,14
1:02:00	53	16,44	0,14
1:02:30	53	16,44	0,14
1:03:00	53	16,43	0,15
1:03:30	53	16,44	0,14
1:04:00	53	16,44	0,14
1:04:30	53	16,44	0,14
1:05:00	53	16,44	0,14
1:05:30	53	16,45	0,14
1:06:00	53	16,44	0,14
1:06:30	53	16,45	0,14
1:07:00	53	16,45	0,14
1:07:30	53	19,41	0,00
1:08:00	53	19,41	0,00
1:08:30	53	19,41	0,00
1:09:00	53	19,41	0,00
1:09:30	53	19,42	0,00
1:10:00	53	19,41	0,00
1:10:30	53	19,43	0,00
1:11:00	54	19,43	0,00
1:11:30	54	19,42	0,00
1:12:00	54	19,43	0,00
1:12:30	54	19,43	0,00
1:13:00	54	19,43	0,00
1:13:30	54	19,43	0,00
1:14:00	54	19,43	0,00
1:14:30	54	19,43	0,00
1:15:00	54	19,43	0,00
1:15:30	54	19,43	0,00
1:16:00	54	19,44	0,00
1:16:30	54	19,44	0,00
1:17:00	54	19,44	0,00
1:17:30	54	19,44	0,00
1:18:00	54	19,44	0,00
1:18:30	54	19,44	0,00
1:19:00	54	19,44	0,00
1:19:30	54	19,44	0,00
1:20:00	54	19,44	0,00
1:20:30	54	19,44	0,00
1:21:00	54	19,44	0,00
1:21:30	54	19,44	0,00
1:22:00	54	19,44	0,00
1:22:30	54	19,44	0,00
1:23:00	54	19,44	0,00
1:23:30	54	19,44	0,00
1:24:00	54	19,44	0,00
1:24:30	54	19,44	0,00
1:25:00	54	19,44	0,00
1:25:30	54	19,44	0,00
1:26:00	54	19,44	0,00
1:26:30	55	19,44	0,00
1:27:00	55	19,44	0,00
1:27:30	55	19,44	0,00
1:28:00	55	19,44	0,00
1:28:30	55	19,45	0,00
1:29:00	55	19,45	0,00
1:29:30	55	19,45	0,00
1:30:00	55	19,46	0,00
1:30:30	55	19,45	0,00
1:31:00	55	19,46	0,00
1:31:30	55	19,46	0,00
1:32:00	55	19,46	0,00
1:32:30	55	19,46	0,00
1:33:00	55	19,47	0,00
1:33:30	55	19,47	0,00
1:34:00	55	19,47	0,00
1:34:30	55	19,47	0,00
1:35:00	55	19,47	0,00
1:35:30	55	19,49	0,00
1:36:00	55	19,48	0,00
1:36:30	55	19,49	0,00
1:37:00	55	19,49	0,00
1:37:30	55	19,50	0,00
1:38:00	55	19,50	0,00
1:38:30	55	19,50	0,00
1:39:00	55	19,51	0,00
1:39:30	55	19,51	0,00
1:40:00	56	19,52	0,00
1:40:30	56	19,53	0,00
1:41:00	56	19,53	0,00
1:41:30	56	20,50	0,00
1:42:00	56	20,50	0,00
1:42:30	56	20,52	0,00
1:43:00	56	20,52	0,00
1:43:30	56	20,52	0,00
1:44:00	56	20,54	0,00
1:44:30	56	20,54	0,00
1:45:00	56	20,55	0,00
1:45:30	56	20,55	0,00
1:46:00	56	20,55	0,00
1:46:30	56	20,56	0,00
1:47:00	56	20,57	0,00
1:47:30	56	20,58	0,00
1:48:00	56	20,58	0,00
1:48:30	56	20,58	0,00
1:49:00	56	20,58	0,00
1:49:30	56	20,59	0,00
1:50:00	56	20,60	0,00
1:50:30	56	20,61	0,00
1:51:00	56	20,61	0,00
1:51:30	56	20,61	0,00
1:52:00	56	20,62	0,00
1:52:30	56	20,62	0,00
1:53:00	56	20,62	0,00
1:53:30	57	20,64	0,00
1:54:00	57	20,64	0,00
1:54:30	57	20,65	0,00
1:55:00	57	20,65	0,00
1:55:30	57	20,66	0,00
1:56:00	57	20,67	0,00
1:56:30	57	20,67	0,00
1:57:00	57	20,67	0,00
1:57:30	57	20,68	0,00
1:58:00	57	20,69	0,00
1:58:30	57	20,69	0,00
1:59:00	57	20,70	0,00
1:59:30	57	20,70	0,00
2:00:00	57	25,52	0,00
2:00:30	57	25,52	0,00
2:01:00	57	25,53	0,00
2:01:30	57	25,53	0,00
2:02:00	57	25,53	0,00
2:02:30	57	25,53	0,00
2:03:00	57	25,53	0,00
2:03:30	57	25,54	0,00
2:04:00	57	25,55	0,00
2:04:30	57	25,56	0,00
2:05:00	57	25,56	0,00
2:05:30	58		
2:06:00	58	19,79	0,00
2:06:30	58	19,80	0,00
2:07:00	58	19,80	0,00
2:07:30	58	19,80	0,00
2:08:00	58	19,81	0,00
2:08:30	58	19,81	0,00
2:09:00	58	19,81	0,00
2:09:30	58	19,82	0,00
2:10:00	58	19,82	0,00
2:10:30	58	19,82	0,00
2:11:00	58	19,81	0,00
2:11:30	58	19,83	0,00
2:12:00	58	19,83	0,00
2:12:30	58	19,83	0,00
2:13:00	58	19,83	0,00
2:13:30	58	19,83	0,00
2:14:00	58	19,83	0,00
2:14:30	58	19,83	0,00
2:15:00	58	19,83	0,00
2:15:30	58	19,83	0,00
2:16:00	58	19,83	0,00
2:16:30	58	19,83	0,00
2:17:00	58		
2:17:30	58	16,83	0,01
2:18:00	59	16,83	0,01
2:18:30	59	16,83	0,01
2:19:00	59	16,83	0,01
2:19:30	59	16,82	0,01
2:20:00	59	16,83	0,01
2:20:30	59	16,83	0,01
2:21:00	59	16,82	0,01
2:21:30	59	16,82	0,01
2:22:00	59	16,82	0,01
2:22:30	59	16,82	0,01
2:23:00	59	16,82	0,01
2:23:30	59	16,81	0,02
2:24:00	59	16,81	0,02
2:24:30	59	16,81	0,02
2:25:00	59	16,81	0,02
2:25:30	59	16,80	0,02
2:26:00	59	16,80	0,02
2:26:30	59	16,80	0,02
2:27:00	59	16,80	0,02
2:27:30	59	16,79	0,02
2:28:00	59	16,79	0,02
2:28:30	59	16,79	0,02
2:29:00	59	16,78	0,03
2:29:30	59	16,78	0,03
2:30:00	59	16,77	0,03
2:30:30	60	16,77	0,03
2:31:00	60	16,77	0,03
2:31:30	60	16,77	0,03
2:32:00	60	16,77	0,03
2:32:30	60	16,77	0,03
2:33:00	60	16,77	0,03
2:33:30	60	16,77	0,03
2:34:00	60	16,76	0,03
2:34:30	60	16,76	0,03
2:35:00	60	16,75	0,04
2:35:30	60	16,75	0,04
2:36:00	60	16,74	0,04
2:36:30	60	16,74	0,04
2:37:00	60	16,74	0,04
2:37:30	60	16,74	0,04
2:38:00	60	16,74	0,04
2:38:30	60	16,74	0,04
2:39:00	60	16,74	0,04
2:39:30	60	16,74	0,04
2:40:00	60	16,73	0,04
2:40:30	60	16,73	0,04
2:41:00	60	16,73	0,04
2:41:30	60	16,72	0,05
2:42:00	60	16,72	0,05
2:42:30	60	16,72	0,05
2:43:00	61	16,71	0,05
2:43:30	61	16,71	0,05
2:44:00	61	16,71	0,05
2:44:30	61	16,70	0,05
2:45:00	61	16,70	0,05
2:45:30	61	16,70	0,05
2:46:00	61	16,69	0,05
2:46:30	61	16,69	0,05
2:47:00	61	16,68	0,06
2:47:30	61	16,68	0,06
2:48:00	61	16,68	0,06
2:48:30	61	16,68	0,06
2:49:00	61	16,67	0,06
2:49:30	61	16,66	0,06
2:50:00	61	16,65	0,07
2:50:30	61	16,65	0,07
2:51:00	61	16,65	0,07
2:51:30	61	16,65	0,07
2:52:00	61	16,64	0,07
2:52:30	61	16,64	0,07
2:53:00	61	16,63	0,07
2:53:30	61	16,63	0,07
2:54:00	61	16,62	0,08
2:54:30	62	16,62	0,08
2:55:00	62	16,62	0,08
2:55:30	62	16,61	0,08
2:56:00	62	16,61	0,08
2:56:30	62	16,60	0,08
2:57:00	62	16,59	0,09
2:57:30	62	16,59	0,09
2:58:00	62	16,59	0,09
2:58:30	62	16,58	0,09
2:59:00	62	16,58	0,09
2:59:30	62	16,57	0,10
3:00:00	62	16,57	0,10
3:00:30	62	16,56	0,10
3:01:00	62	16,56	0,10
3:01:30	62	16,56	0,10
3:02:00	62	16,55	0,10
3:02:30	62	16,55	0,10
3:03:00	62	16,54	0,11
3:03:30	62	16,53	0,11
3:04:00	62	16,53	0,11
3:04:30	62	16,53	0,11
3:05:00	62	16,52	0,11
3:05:30	62	16,51	0,12
3:06:00	62	16,51	0,12
3:06:30	63	16,50	0,12
3:07:00	63	16,50	0,12
3:07:30	63	16,50	0,12
3:08:00	63	16,49	0,12
3:08:30	63	16,49	0,12
3:09:00	63	16,48	0,13
3:09:30	63	16,48	0,13
3:10:00	63	16,47	0,13
3:10:30	63	16,47	0,13
3:11:00	63	16,46	0,13
3:11:30	63	16,46	0,13
3:12:00	63	16,45	0,14
3:12:30	63	16,44	0,14
3:13:00	63	16,44	0,14
3:13:30	63	16,44	0,14
3:14:00	63	16,43	0,15
3:14:30	63	16,43	0,15
3:15:00	63	16,41	0,15
3:15:30	63	16,41	0,15
3:16:00	63	16,41	0,15
3:16:30	63	16,41	0,15
3:17:00	63	16,40	0,16
3:17:30	63	16,39	0,16
3:18:00	63	16,39	0,16
3:18:30	64	16,38	0,16
3:19:00	63	16,38	0,16
3:19:30	64	16,38	0,16
3:20:00	64	16,37	0,17
3:20:30	64	16,37	0,17
3:21:00	64	16,36	0,17
3:21:30	64	16,35	0,18
3:22:00	64	16,35	0,18
3:22:30	64	16,34	0,18
3:23:00	64	16,33	0,18
3:23:30	64	16,33	0,18
3:24:00	64	16,32	0,18
3:24:30	64	16,32	0,18
3:25:00	64	16,32	0,19
3:25:30	64	16,31	0,19
3:26:00	64	16,30	0,19
3:26:30	64	16,29	0,19
3:27:00	64	16,29	0,19
3:27:30	64	16,29	0,20
3:28:00	64	16,29	0,20
3:28:30	64	16,28	0,20
3:29:00	64	16,27	0,20
3:29:30	64	16,26	0,21
3:30:00	64	16,26	0,21
3:30:30	64	16,26	0,21
3:31:00	65	16,25	0,21
3:31:30	65	16,25	0,21
3:32:00	65	16,23	0,22
3:32:30	65	16,23	0,22
3:33:00	65	16,23	0,22
3:33:30	65	16,23	0,22
3:34:00	65	16,22	0,22
3:34:30	65	16,21	0,23
3:35:00	65	16,20	0,23
3:35:30	65	16,20	0,23
3:36:00	65	16,20	0,23
3:36:30	65	16,19	0,23
3:37:00	65	16,18	0,24
3:37:30	65	16,17	0,24
3:38:00	65	16,17	0,24
3:38:30	65	16,16	0,25
3:39:00	65	16,16	0,25
3:39:30	65	16,15	0,25
3:40:00	65	16,14	0,25
3:40:30	65	16,14	0,25
3:41:00	65	16,14	0,26
3:41:30	65	16,13	0,26
3:42:00	65	16,12	0,26
3:42:30	65	16,11	0,26
3:43:00	66	16,11	0,26
3:43:30	66	16,11	0,27
3:44:00	66	16,10	0,27
3:44:30	66	16,10	0,27
3:45:00	66	16,09	0,27
3:45:30	66	16,08	0,28
3:46:00	66	16,08	0,28
3:46:30	66	16,08	0,28
3:47:00	66	16,07	0,28
3:47:30	66	16,06	0,29
3:48:00	66	16,05	0,29
3:48:30	66	16,05	0,29
3:49:00	66	16,05	0,29
3:49:30	66	16,05	0,29
3:50:00	66	16,04	0,29
3:50:30	66	16,03	0,30
3:51:00	66	16,02	0,30
3:51:30	66	16,02	0,30
3:52:00	66	16,02	0,30
3:52:30	66	16,01	0,31
3:53:00	66	16,01	0,31
3:53:30	66	16,00	0,31
3:54:00	66	15,99	0,31
3:54:30	66	15,99	0,32
3:55:00	66	15,99	0,32
3:55:30	67	15,98	0,32
3:56:00	67	15,97	0,32
3:56:30	67	15,96	0,33
3:57:00	67	15,96	0,33
3:57:30	67	15,96	0,33
3:58:00	67	15,96	0,33
3:58:30	67	15,96	0,33
3:59:00	67	15,95	0,33
3:59:30	67	15,93	0,34
4:00:00	67	15,93	0,34
4:00:30	67	15,93	0,34
4:01:00	67	15,93	0,34
4:01:30	67	15,92	0,35
4:02:00	67	15,91	0,35
4:02:30	67	15,90	0,35
4:03:00	67	15,90	0,35
4:03:30	67	15,90	0,35
4:04:00	67	15,89	0,36
4:04:30	67	15,89	0,36
4:05:00	67	15,88	0,36
4:05:30	67	15,88	0,36
4:06:00	67	15,87	0,37
4:06:30	67	15,86	0,37
4:07:00	67	15,86	0,37
4:07:30	68	15,85	0,37
4:08:00	68	15,84	0,38
4:08:30	68	15,84	0,38
4:09:00	68	15,84	0,38
4:09:30	68	15,83	0,38
4:10:00	68	15,82	0,39
4:10:30	68	15,81	0,39
4:11:00	68	15,81	0,39
4:11:30	68	15,80	0,40
4:12:00	68	15,80	0,40
4:12:30	68	15,80	0,40
4:13:00	68	15,78	0,40
4:13:30	68	15,78	0,40
4:14:00	68	15,78	0,41
4:14:30	68	15,77	0,41
4:15:00	68	15,77	0,41
4:15:30	68	15,76	0,41
4:16:00	68	15,75	0,42
4:16:30	68	15,75	0,42
4:17:00	68	15,75	0,42
4:17:30	68	15,74	0,42
4:18:00	68	15,74	0,42
4:18:30	68	15,73	0,43
4:19:00	68	15,72	0,43
4:19:30	69	15,72	0,43
4:20:00	69	15,72	0,43
4:20:30	69	15,71	0,44
4:21:00	69	15,70	0,44
4:21:30	69	15,69	0,45
4:22:00	69	15,69	0,45
4:22:30	69	15,69	0,45
4:23:00	69	15,68	0,45
4:23:30	69	15,67	0,46
4:24:00	69	15,67	0,46
4:24:30	69	15,66	0,46
4:25:00	69	15,66	0,46
4:25:30	69	15,66	0,46
4:26:00	69	15,65	0,47
4:26:30	69	15,64	0,47
4:27:00	69	15,64	0,47
4:27:30	69	15,63	0,47
4:28:00	69	15,63	0,48
4:28:30	69	15,62	0,48
4:29:00	69	15,62	0,48
4:29:30	69	15,61	0,48
4:30:00	69	15,61	0,48
4:30:30	69	15,60	0,49
4:31:00	69	15,60	0,49
4:31:30	69	15,59	0,49
4:32:00	70	15,58	0,50
4:32:30	70	15,57	0,50
4:33:00	70	15,57	0,51
4:33:30	70	15,57	0,51
4:34:00	70	15,56	0,51
4:34:30	70	15,56	0,51
4:35:00	70	15,55	0,51
4:35:30	70	15,54	0,52
4:36:00	70	15,54	0,52
4:36:30	70	15,54	0,52
4:37:00	70	15,53	0,52
4:37:30	70	15,52	0,53
4:38:00	70	15,52	0,53
4:38:30	70	15,51	0,53
4:39:00	70	15,51	0,54
4:39:30	70	15,51	0,54
4:40:00	70	15,50	0,54
4:40:30	70	15,50	0,54
4:41:00	70	15,49	0,54
4:41:30	70	15,48	0,55
4:42:00	70	15,48	0,55
4:42:30	70	15,48	0,55
4:43:00	70	15,47	0,55
4:43:30	70	15,45	0,56
4:44:00	70	15,45	0,56
4:44:30	70	15,45	0,57
4:45:00	70	15,44	0,57
4:45:30	70	15,44	0,57
4:46:00	70	15,43	0,57
4:46:30	70	15,43	0,57
4:47:00	70	15,42	0,58
4:47:30	70	15,42	0,58
4:48:00	70	15,41	0,58
4:48:30	70	15,40	0,59
4:49:00	70	15,39	0,59
4:49:30	70	15,39	0,60
4:50:00	70	15,39	0,60
4:50:30	70	15,38	0,60
4:51:00	70	15,37	0,60
4:51:30	70	15,37	0,60
4:52:00	70	15,36	0,61
4:52:30	70	15,35	0,62
4:53:00	70	15,34	0,62
4:53:30	70	15,33	0,62
4:54:00	70	15,33	0,63
4:54:30	70	15,33	0,63
4:55:00	70	15,31	0,64
4:55:30	70	15,31	0,64
4:56:00	70	15,30	0,64
4:56:30	70	15,30	0,64
4:57:00	70	15,29	0,65
4:57:30	70	15,27	0,66
4:58:00	70	15,28	0,65
4:58:30	70	15,27	0,66
4:59:00	70	15,27	0,66
4:59:30	70	15,26	0,66
5:00:00	70	15,25	0,67
5:00:30	70	15,24	0,67
5:01:00	70	15,24	0,68
5:01:30	70	15,23	0,68
5:02:00	70	15,22	0,68
5:02:30	70	15,21	0,69
5:03:00	70	15,21	0,69
5:03:30	70	15,20	0,70
5:04:00	70	15,19	0,70
5:04:30	70	15,19	0,70
5:05:00	70	15,18	0,70
5:05:30	70	15,18	0,71
5:06:00	70	15,17	0,71
5:06:30	70	15,16	0,72
5:07:00	70	15,15	0,72
5:07:30	70	15,15	0,73
5:08:00	70	15,14	0,73
5:08:30	70	15,14	0,73
5:09:00	70	15,13	0,73
5:09:30	70	15,12	0,74
5:10:00	70	15,12	0,74
5:10:30	70	15,09	0,76
5:11:00	69	15,09	0,76
5:11:30	70	15,09	0,76
5:12:00	70	15,09	0,76
5:12:30	70	15,07	0,77
5:13:00	70	15,06	0,77
5:13:30	70	15,06	0,77
5:14:00	70	15,06	0,78
5:14:30	69	15,04	0,79
5:15:00	70	15,03	0,79
5:15:30	69	15,03	0,80
5:16:00	69	15,02	0,80
5:16:30	69	15,02	0,80
5:17:00	70	15,00	0,81
5:17:30	69	14,98	0,82
5:18:00	69	14,97	0,83
5:18:30	69	14,97	0,83
5:19:00	69	14,96	0,84
5:19:30	69	14,96	0,84
5:20:00	69	14,95	0,84
5:20:30	69	14,94	0,84
5:21:00	69	14,93	0,85
5:21:30	69	14,93	0,85
5:22:00	69	14,92	0,86
5:22:30	69	14,91	0,86
5:23:00	69	14,91	0,87
5:23:30	69	14,90	0,87
5:24:00	69	14,89	0,88
5:24:30	69	14,88	0,88
5:25:00	69	14,88	0,88
5:25:30	69	14,87	0,89
5:26:00	69	14,86	0,90
5:26:30	69	14,86	0,90
5:27:00	69	14,85	0,91
5:27:30	69	14,85	0,91
5:28:00	69	14,84	0,91
5:28:30	69	14,83	0,92
5:29:00	69	14,82	0,92
5:29:30	69	14,82	0,92
5:30:00	69	14,81	0,93
5:30:30	69	14,80	0,93
5:31:00	69	14,79	0,94
5:31:30	69	14,79	0,94
5:32:00	69	14,78	0,95
5:32:30	69	14,77	0,95
5:33:00	69	14,77	0,95
5:33:30	69	14,76	0,96
5:34:00	69	14,75	0,97
5:34:30	69	14,74	0,97
5:35:00	69	14,73	0,98
5:35:30	69	14,73	0,98
5:36:00	69	14,72	0,99
5:36:30	69	14,72	0,99
5:37:00	69	14,71	0,99
5:37:30	69	14,70	1,00
5:38:00	69	14,69	1,01
5:38:30	69	14,68	1,01
5:39:00	69	14,67	1,02
5:39:30	69	14,67	1,02
5:40:00	69	14,67	1,02
5:40:30	69	14,65	1,03
5:41:00	69	14,65	1,03
5:41:30	69	14,64	1,04
5:42:00	69	14,62	1,05
5:42:30	69	14,61	1,06
5:43:00	69	14,61	1,06
5:43:30	69	14,61	1,06
5:44:00	69	14,60	1,07
5:44:30	69	14,59	1,08
5:45:00	69	14,58	1,08
5:45:30	69	14,58	1,09
5:46:00	69	14,56	1,10
5:46:30	69	14,56	1,10
5:47:00	69	14,55	1,10
5:47:30	69	14,55	1,10
5:48:00	69	14,54	1,11
5:48:30	69	14,53	1,12
5:49:00	69	14,52	1,12
5:49:30	69	14,51	1,13
5:50:00	69	14,50	1,14
5:50:30	69	14,49	1,14
5:51:00	69	14,49	1,15
5:51:30	69	14,48	1,16
5:52:00	69	14,48	1,16
5:52:30	69	14,47	1,16
5:53:00	69	14,46	1,17
5:53:30	69	14,46	1,17
5:54:00	69	14,45	1,18
5:54:30	69	14,44	1,18
5:55:00	69	14,43	1,19
5:55:30	69	14,43	1,19
5:56:00	69	14,42	1,20
5:56:30	69	14,42	1,20
5:57:00	69	14,40	1,21
5:57:30	69	14,40	1,22
5:58:00	69	14,39	1,22
5:58:30	69	14,38	1,23
5:59:00	69	14,38	1,23
5:59:30	69	14,37	1,24
6:00:00	69	14,36	1,24
6:00:30	69	14,35	1,25
6:01:00	69	14,34	1,26
6:01:30	69	14,34	1,26
6:02:00	69	14,33	1,27
6:02:30	69	14,32	1,27
6:03:00	69	14,31	1,28
6:03:30	69	14,31	1,28
6:04:00	69	14,31	1,29
6:04:30	69	14,30	1,29
6:05:00	69	14,29	1,30
6:05:30	69	14,28	1,30
6:06:00	69	14,27	1,31
6:06:30	69	14,25	1,33
6:07:00	69	14,25	1,33
6:07:30	69	14,25	1,33
6:08:00	69	14,24	1,34
6:08:30	69	14,24	1,34
6:09:00	69	14,24	1,34
6:09:30	69	14,22	1,35
6:10:00	69	14,21	1,36
6:10:30	69	14,21	1,36
6:11:00	69	14,20	1,37
6:11:30	69	14,19	1,37
6:12:00	69	14,19	1,38
6:12:30	69	14,19	1,38
6:13:00	69	14,18	1,39
6:13:30	69	14,17	1,39
6:14:00	69	14,16	1,41
6:14:30	69	14,15	1,41
6:15:00	69	14,15	1,41
6:15:30	69	14,15	1,41
6:16:00	69	14,14	1,42
6:16:30	69	14,13	1,42
6:17:00	69	14,13	1,43
6:17:30	69	14,12	1,44
6:18:00	69	14,11	1,44
6:18:30	69	14,10	1,45
6:19:00	69	14,10	1,46
6:19:30	69	14,08	1,47
6:20:00	69	14,07	1,48
6:20:30	69	14,07	1,48
6:21:00	69	14,06	1,49
6:21:30	69	14,05	1,49
6:22:00	69	14,05	1,49
6:22:30	69	14,04	1,50
6:23:00	69	14,03	1,51
6:23:30	69	14,02	1,52
6:24:00	69	14,02	1,52
6:24:30	69	14,01	1,53
6:25:00	69	14,01	1,53
6:25:30	69	14,01	1,53
6:26:00	69	14,00	1,54
6:26:30	69	13,99	1,55
6:27:00	69	13,98	1,55
6:27:30	69	13,97	1,57
6:28:00	69	13,98	1,56
6:28:30	69	13,96	1,57
6:29:00	69	13,96	1,57
6:29:30	69	13,95	1,58
6:30:00	69	13,95	1,59
6:30:30	69	13,95	1,59
6:31:00	69	13,94	1,59
6:31:30	69	13,93	1,60
6:32:00	69	13,92	1,61
6:32:30	69	13,92	1,61
6:33:00	69	13,91	1,62
6:33:30	69	13,90	1,63
6:34:00	69	13,89	1,63
6:34:30	69	13,89	1,63
6:35:00	69	13,89	1,64
6:35:30	69	13,89	1,64
6:36:00	69	13,88	1,65
6:36:30	69	13,87	1,66
6:37:00	69	13,86	1,66
6:37:30	69	13,86	1,66
6:38:00	69	13,86	1,67
6:38:30	69	13,85	1,68
6:39:00	69	13,84	1,68
6:39:30	69	13,84	1,68
6:40:00	69	13,84	1,68
6:40:30	69	13,83	1,70
6:41:00	69	13,83	1,70
6:41:30	69	13,82	1,70
6:42:00	69	13,81	1,71
6:42:30	69	13,80	1,72
6:43:00	69	13,80	1,73
6:43:30	69	13,78	1,74
6:44:00	69	13,78	1,74
6:44:30	69	13,77	1,75
6:45:00	69	13,77	1,75
6:45:30	69	13,77	1,75
6:46:00	69	13,77	1,75
6:46:30	69	13,76	1,76
6:47:00	69	13,76	1,76
6:47:30	69	13,75	1,77
6:48:00	69	13,75	1,78
6:48:30	69	13,75	1,78
6:49:00	69	13,74	1,78
6:49:30	69	13,73	1,79
6:50:00	69	13,72	1,80
6:50:30	69	13,72	1,80
6:51:00	69	13,72	1,80
6:51:30	69	13,71	1,81
6:52:00	69	13,71	1,81
6:52:30	69	13,71	1,81
6:53:00	69	13,70	1,82
6:53:30	69	13,69	1,83
6:54:00	69	13,69	1,83
6:54:30	69	13,68	1,84
6:55:00	69	13,67	1,85
6:55:30	69	13,67	1,85
6:56:00	69	13,66	1,86
6:56:30	69	13,66	1,87
6:57:00	69	13,66	1,87
6:57:30	69	13,65	1,87
6:58:00	69	13,65	1,87
6:58:30	69	13,65	1,87
6:59:00	69	13,64	1,88
6:59:30	69	13,64	1,88
7:00:00	69	13,63	1,89
7:00:30	69	13,63	1,90
7:01:00	69	13,62	1,90
7:01:30	69	13,62	1,90
7:02:00	69	13,61	1,91
7:02:30	69	13,60	1,92
7:03:00	69	13,60	1,92
7:03:30	69	13,59	1,93
7:04:00	69	13,59	1,93
7:04:30	69	13,59	1,93
7:05:00	69	13,59	1,93
7:05:30	69	13,59	1,94
7:06:00	69	13,58	1,94
7:06:30	69	13,57	1,95
7:07:00	69	13,57	1,95
7:07:30	69	13,57	1,95
7:08:00	69	13,57	1,96
7:08:30	69	13,57	1,96
7:09:00	69	13,56	1,97
7:09:30	69	13,55	1,97
7:10:00	69	13,54	1,98
7:10:30	69	13,54	1,99
7:11:00	69	13,54	1,99
7:11:30	69	13,54	1,99
7:12:00	69	13,53	2,00
7:12:30	69	13,53	2,00
7:13:00	69	13,52	2,01
7:13:30	69	13,53	2,00
7:14:00	69	13,51	2,01
7:14:30	69	13,51	2,01
7:15:00	69	13,51	2,01
7:15:30	69	13,50	2,02
7:16:00	69	13,50	2,03
7:16:30	69	13,50	2,03
7:17:00	69	13,49	2,04
7:17:30	69	13,48	2,05
7:18:00	69	13,48	2,05
7:18:30	69	13,48	2,05
7:19:00	69	13,47	2,06
7:19:30	69	13,47	2,06
7:20:00	69	13,47	2,06
7:20:30	69	13,47	2,06
7:21:00	69	13,47	2,06
7:21:30	69	13,47	2,06
7:22:00	69	13,46	2,07
7:22:30	69	13,46	2,07
7:23:00	69	13,45	2,09
7:23:30	69	13,45	2,09
7:24:00	69	13,44	2,10
7:24:30	69	13,44	2,10
7:25:00	69	13,43	2,10
7:25:30	69	13,43	2,10
7:26:00	69	13,42	2,11
7:26:30	69	13,41	2,12
7:27:00	69	13,41	2,13
7:27:30	69	13,41	2,12
7:28:00	69	13,41	2,13
7:28:30	69	13,41	2,13
7:29:00	69	13,41	2,13
7:29:30	69	13,40	2,14
7:30:00	69	13,40	2,14
7:30:30	69	13,39	2,15
7:31:00	69	13,39	2,15
7:31:30	69	13,39	2,15
7:32:00	69	13,39	2,15
7:32:30	69	13,38	2,16
7:33:00	69	13,38	2,16
7:33:30	69	13,38	2,16
7:34:00	69	13,37	2,17
7:34:30	69	13,37	2,17
7:35:00	69	13,36	2,18
7:35:30	69	13,36	2,19
7:36:00	69	13,36	2,19
7:36:30	69	13,36	2,19
7:37:00	69	13,35	2,20
7:37:30	69	13,35	2,20
7:38:00	69	13,35	2,20
7:38:30	69	13,34	2,21
7:39:00	69	13,34	2,21
7:39:30	69	13,34	2,21
7:40:00	69	13,34	2,21
7:40:30	69	13,33	2,22
7:41:00	69	13,33	2,22
7:41:30	69	13,33	2,22
7:42:00	69	13,32	2,22
7:42:30	69	13,32	2,23
7:43:00	69	13,32	2,23
7:43:30	69	13,31	2,24
7:44:00	69	13,30	2,25
7:44:30	69	13,29	2,26
7:45:00	69	13,29	2,26
7:45:30	69	13,29	2,26
7:46:00	69	13,29	2,27
7:46:30	69	13,28	2,28
7:47:00	69	13,29	2,27
7:47:30	69	13,28	2,28
7:48:00	69	13,28	2,28
7:48:30	69	13,27	2,29
7:49:00	69	13,27	2,29
7:49:30	69	13,27	2,29
7:50:00	69	13,27	2,29
7:50:30	69	13,27	2,29
7:51:00	69	13,26	2,30
7:51:30	69	13,26	2,30
7:52:00	69	13,26	2,30
7:52:30	69	13,26	2,30
7:53:00	69	13,25	2,31
7:53:30	69	13,26	2,30
7:54:00	69	13,25	2,31
7:54:30	69	13,25	2,31
7:55:00	69	13,24	2,32
7:55:30	69	13,24	2,32
7:56:00	69	13,24	2,32
7:56:30	69	13,23	2,33
7:57:00	69	13,23	2,33
7:57:30	69	13,23	2,33
7:58:00	69	13,23	2,34
7:58:30	69	13,23	2,34
7:59:00	69	13,23	2,34
7:59:30	69	13,23	2,34
8:00:00	69	13,23	2,34
8:00:30	69	13,22	2,35
8:01:00	69	13,22	2,35
8:01:30	69	13,22	2,35
8:02:00	69	13,22	2,35
8:02:30	69	13,22	2,35
8:03:00	69	13,21	2,36
8:03:30	69	13,21	2,36
8:04:00	69	13,20	2,37
8:04:30	69	13,20	2,37
8:05:00	69	13,20	2,37
8:05:30	69	13,20	2,38
8:06:00	69	13,20	2,38
8:06:30	69	13,19	2,39
8:07:00	69	13,18	2,39
8:07:30	69	13,18	2,39
8:08:00	69	13,18	2,39
8:08:30	69	13,18	2,40
8:09:00	69	13,18	2,40
8:09:30	69	13,18	2,40
8:10:00	69	13,18	2,40
8:10:30	69	13,18	2,40
8:11:00	69	13,17	2,41
8:11:30	69	13,17	2,41
8:12:00	69	13,17	2,41
8:12:30	69	13,17	2,41
8:13:00	69	13,16	2,42
8:13:30	69	13,15	2,43
8:14:00	69	13,15	2,43
8:14:30	69	13,14	2,44
8:15:00	69	13,14	2,44
8:15:30	69	13,14	2,44
8:16:00	69	13,14	2,44
8:16:30	69	13,14	2,44
8:17:00	69	13,14	2,45
8:17:30	69	13,14	2,45
8:18:00	69	13,14	2,45
8:18:30	69	13,13	2,46
8:19:00	69	13,13	2,46
8:19:30	69	13,13	2,46
8:20:00	69	13,12	2,47
8:20:30	69	13,12	2,47
8:21:00	69	13,13	2,46
8:21:30	69	13,12	2,47
8:22:00	69	13,12	2,48
8:22:30	69	13,12	2,48
8:23:00	69	13,12	2,48
8:23:30	69	13,11	2,49
8:24:00	69	13,12	2,48
8:24:30	69	13,11	2,49
8:25:00	69	13,12	2,48
8:25:30	69	13,11	2,49
8:26:00	69	13,10	2,50
8:26:30	69	13,10	2,50
8:27:00	69	13,10	2,50
8:27:30	69	13,10	2,50
8:28:00	69	13,09	2,51
8:28:30	69	13,10	2,50
8:29:00	69	13,09	2,51
8:29:30	69	13,09	2,51
8:30:00	69	13,09	2,51
8:30:30	69	13,09	2,52
8:31:00	69	13,08	2,53
8:31:30	69	13,08	2,53
8:32:00	69	13,07	2,54
8:32:30	69	13,07	2,54
8:33:00	69	13,07	2,54
8:33:30	69	13,07	2,54
8:34:00	69	13,06	2,55
8:34:30	69	13,06	2,55
8:35:00	69	13,06	2,55
8:35:30	69	13,06	2,55
8:36:00	69	13,05	2,56
8:36:30	69	13,05	2,57
8:37:00	69	13,05	2,56
8:37:30	69	13,05	2,57
8:38:00	69	13,05	2,56
8:38:30	69	13,05	2,57
8:39:00	69	13,05	2,57
8:39:30	69	13,04	2,58
8:40:00	69	13,04	2,58
8:40:30	69	13,04	2,58
8:41:00	69	13,04	2,58
8:41:30	69	13,04	2,58
8:42:00	69	13,03	2,59
8:42:30	69	13,04	2,58
8:43:00	69	13,03	2,59
8:43:30	69	13,03	2,59
8:44:00	69	13,03	2,59
8:44:30	69	13,03	2,59
8:45:00	69	13,03	2,59
8:45:30	69	13,02	2,60
8:46:00	69	13,02	2,60
8:46:30	69	13,02	2,61
8:47:00	69	13,02	2,60
8:47:30	69	13,02	2,61
8:48:00	69	13,02	2,60
8:48:30	69	13,02	2,60
8:49:00	69	13,02	2,61
8:49:30	69	13,01	2,62
8:50:00	69	13,02	2,61
8:50:30	69	13,01	2,62
8:51:00	69	13,01	2,62
8:51:30	69	13,00	2,63
8:52:00	69	13,01	2,62
8:52:30	69	13,00	2,63
8:53:00	69	13,00	2,63
8:53:30	69	13,00	2,63
8:54:00	69	12,99	2,64
8:54:30	69	13,00	2,63
8:55:00	69	13,00	2,63
8:55:30	69	12,99	2,64
8:56:00	69	12,99	2,64
8:56:30	69	12,99	2,64
8:57:00	69	12,99	2,64
8:57:30	69	12,99	2,65
8:58:00	69	12,99	2,65
8:58:30	69	12,99	2,65
8:59:00	69	12,99	2,65
8:59:30	69	12,99	2,65
9:00:00	69	12,99	2,65
9:00:30	69	12,98	2,66
9:01:00	69	12,98	2,66
9:01:30	69	12,98	2,66
9:02:00	69	12,98	2,66
9:02:30	69	12,98	2,66
9:03:00	69	12,98	2,66
9:03:30	69	12,97	2,67
9:04:00	69	12,97	2,67
9:04:30	69	12,97	2,67
9:05:00	69	12,97	2,67
9:05:30	69	12,96	2,68
9:06:00	69	12,96	2,68
9:06:30	69	12,96	2,68
9:07:00	69	12,96	2,68
9:07:30	69	12,96	2,69
9:08:00	69	12,96	2,69
9:08:30	69	12,96	2,69
9:09:00	69	12,96	2,69
9:09:30	69	12,95	2,70
9:10:00	69	12,94	2,71
9:10:30	69	12,95	2,70
9:11:00	69	12,93	2,72
9:11:30	69	12,94	2,71
9:12:00	69	12,93	2,72
9:12:30	69	12,93	2,72
9:13:00	69	12,94	2,71
9:13:30	69	12,93	2,72
9:14:00	69	12,93	2,72
9:14:30	69	12,93	2,73
9:15:00	69	12,93	2,72
9:15:30	69	12,93	2,72
9:16:00	69	12,93	2,73
9:16:30	69	12,93	2,73
9:17:00	69	12,93	2,73
9:17:30	69	12,92	2,74
9:18:00	69	12,93	2,73
9:18:30	69	12,93	2,73
9:19:00	69	12,92	2,74
9:19:30	69	12,92	2,74
9:20:00	69	12,92	2,74
9:20:30	69	12,92	2,74
9:21:00	69	12,92	2,74
9:21:30	69	12,92	2,74
9:22:00	69	12,91	2,75
9:22:30	69	12,90	2,76
9:23:00	69	12,91	2,75
9:23:30	69	12,91	2,75
9:24:00	69	12,90	2,76
9:24:30	69	12,90	2,76
9:25:00	69	12,90	2,76
9:25:30	69	12,90	2,76
9:26:00	69	12,90	2,76
9:26:30	69	12,90	2,77
9:27:00	69	12,90	2,77
9:27:30	69	12,90	2,77
9:28:00	69	12,90	2,77
9:28:30	69	12,89	2,78
9:29:00	69	12,89	2,78
9:29:30	69	12,89	2,78
9:30:00	69	12,89	2,78
9:30:30	69	12,89	2,78
9:31:00	69	12,89	2,78
9:31:30	69	12,88	2,79
9:32:00	69	12,88	2,79
9:32:30	69	12,88	2,79
9:33:00	69	12,88	2,79
9:33:30	69	12,88	2,79
9:34:00	69	12,88	2,79
9:34:30	69	12,88	2,80
9:35:00	69	12,88	2,80
9:35:30	69	12,88	2,80
9:36:00	69	12,88	2,80
9:36:30	69	12,88	2,80
9:37:00	69	12,88	2,80
9:37:30	69	12,87	2,81
9:38:00	69	12,87	2,81
9:38:30	69	12,87	2,81
9:39:00	69	12,86	2,82
9:39:30	69	12,87	2,81
9:40:00	69	12,87	2,81
9:40:30	69	12,87	2,81
9:41:00	69	12,86	2,82
9:41:30	69	12,87	2,81
9:42:00	69	12,86	2,82
9:42:30	69	12,86	2,82
9:43:00	69	12,86	2,82
9:43:30	69	12,86	2,82
9:44:00	69	12,86	2,82
9:44:30	69	12,86	2,82
9:45:00	69	12,85	2,83
9:45:30	69	12,86	2,82
9:46:00	69	12,85	2,83
9:46:30	69	12,85	2,83
9:47:00	69	12,85	2,83
9:47:30	69	12,85	2,83
9:48:00	69	12,85	2,83
9:48:30	69	12,85	2,83
9:49:00	69	12,85	2,83
9:49:30	69	12,84	2,84
9:50:00	69	12,84	2,84
9:50:30	69	12,85	2,83
9:51:00	69	12,84	2,84
9:51:30	69	12,84	2,84
9:52:00	69	12,84	2,84
9:52:30	69	12,84	2,84
9:53:00	69	12,84	2,84
9:53:30	69	12,84	2,85
9:54:00	69	12,84	2,84
9:54:30	69	12,84	2,85
9:55:00	69	12,83	2,86
9:55:30	69	12,84	2,85
9:56:00	69	12,83	2,86
9:56:30	69	12,83	2,86
9:57:00	69	12,84	2,85
9:57:30	69	12,83	2,86
9:58:00	69	12,82	2,88
9:58:30	69	12,82	2,88
9:59:00	69	12,82	2,88
9:59:30	69	12,82	2,88
10:00:00	69	12,82	2,89
10:00:30	69	12,82	2,89
10:01:00	69	12,82	2,89
10:01:30	69	12,82	2,89
10:02:00	69	12,82	2,89
10:02:30	69	12,82	2,89
10:03:00	69	12,81	2,90
10:03:30	69	12,82	2,89
10:04:00	69	12,81	2,90
10:04:30	69	12,81	2,90
10:05:00	69	12,81	2,90
10:05:30	69	12,81	2,90
10:06:00	69	12,81	2,90
10:06:30	69	12,81	2,90
10:07:00	69	12,81	2,90
10:07:30	69	12,81	2,90
10:08:00	69	12,80	2,91
10:08:30	69	12,80	2,91
10:09:00	69	12,81	2,90
10:09:30	69	12,80	2,91
10:10:00	69	12,80	2,91
10:10:30	69	12,80	2,91
10:11:00	69	12,79	2,92
10:11:30	69	12,80	2,91
10:12:00	69	12,80	2,91
10:12:30	69	12,79	2,92
10:13:00	69	12,79	2,92
10:13:30	69	12,79	2,92
10:14:00	69	12,80	2,91
10:14:30	69	12,79	2,92
10:15:00	69	12,79	2,92
10:15:30	69	12,79	2,92
10:16:00	69	12,79	2,92
10:16:30	69	12,79	2,92
10:17:00	69	12,79	2,93
10:17:30	69	12,79	2,93
10:18:00	69	12,79	2,93
10:18:30	69	12,79	2,93
10:19:00	69	12,79	2,93
10:19:30	69	12,79	2,93
10:20:00	69	12,79	2,93
10:20:30	69	12,78	2,94
10:21:00	69	12,78	2,94
10:21:30	69	12,78	2,94
10:22:00	69	12,78	2,94
10:22:30	69	12,78	2,94
10:23:00	69	12,78	2,94
10:23:30	69	12,77	2,95
10:24:00	69	12,77	2,95
10:24:30	69	12,77	2,95
10:25:00	69	12,77	2,95
10:25:30	69	12,77	2,95
10:26:00	69	12,76	2,96
10:26:30	69	12,76	2,96
10:27:00	69	12,76	2,96
10:27:30	69	12,76	2,96
10:28:00	69	12,77	2,95
10:28:30	69	12,76	2,96
10:29:00	69	12,76	2,96
10:29:30	69	12,76	2,96
10:30:00	69	12,76	2,96
10:30:30	69	12,76	2,96
10:31:00	69	12,76	2,96
10:31:30	69	12,76	2,96
10:32:00	69	12,76	2,96
10:32:30	69	12,75	2,97
10:33:00	69	12,75	2,97
10:33:30	69	12,75	2,97
10:34:00	69	12,75	2,97
10:34:30	69	12,76	2,96
10:35:00	69	12,75	2,97
10:35:30	69	12,75	2,97
10:36:00	69	12,75	2,97
10:36:30	69	12,75	2,97
10:37:00	69	12,75	2,97
10:37:30	69	12,75	2,97
10:38:00	69	12,75	2,97
10:38:30	69	12,75	2,97
10:39:00	69	12,75	2,99
10:39:30	69	12,75	2,99
10:40:00	69	12,75	2,99
10:40:30	69	12,75	2,99
10:41:00	69	12,75	2,99
10:41:30	69	12,75	2,99
10:42:00	69	12,75	2,99
10:42:30	69	12,75	2,99
10:43:00	69	12,75	2,99
10:43:30	69	12,75	2,99
10:44:00	69	12,75	2,99
10:44:30	69	12,75	2,99
10:45:00	69	12,75	2,99
10:45:30	69	12,75	2,99
10:46:00	69	12,74	3,00
10:46:30	69	12,74	3,00
10:47:00	69	12,74	3,00
10:47:30	69	12,74	3,00
10:48:00	69	12,74	3,00
10:48:30	69	12,74	3,00
10:49:00	69	12,74	3,00
10:49:30	69	12,73	3,01
10:50:00	69	12,74	3,00
10:50:30	69	12,74	3,00
10:51:00	69	12,73	3,01
10:51:30	69	12,73	3,01
10:52:00	69	12,73	3,01
10:52:30	69	12,73	3,01
10:53:00	69	12,73	3,01
10:53:30	69	12,73	3,01
10:54:00	69	12,73	3,01
10:54:30	69	12,73	3,01
10:55:00	69	12,73	3,01
10:55:30	69	12,73	3,02
10:56:00	69	12,73	3,02
10:56:30	69	12,73	3,01
10:57:00	69	12,73	3,02
10:57:30	69	12,73	3,02
10:58:00	69	12,73	3,02
10:58:30	69	12,72	3,03
10:59:00	69	12,72	3,03
10:59:30	69	12,72	3,03
11:00:00	69	12,72	3,03
11:00:30	69	12,72	3,03
11:01:00	69	12,72	3,03
11:01:30	69	12,72	3,03
11:02:00	69	12,72	3,03
11:02:30	69	12,72	3,03
11:03:00	69	12,71	3,04
11:03:30	69	12,71	3,04
11:04:00	69	12,71	3,04
11:04:30	69	12,71	3,04
11:05:00	69	12,70	3,05
11:05:30	69	12,70	3,05
11:06:00	69	12,70	3,05
11:06:30	69	12,70	3,05
11:07:00	69	12,70	3,05
11:07:30	69	12,70	3,05
11:08:00	69	12,70	3,05
11:08:30	69	12,70	3,05
11:09:00	69	12,70	3,05
11:09:30	69	12,70	3,05
11:10:00	69	12,70	3,05
11:10:30	69	12,70	3,06
11:11:00	69	12,70	3,06
11:11:30	69	12,70	3,05
11:12:00	69	12,70	3,05
11:12:30	69	12,70	3,06
11:13:00	69	12,70	3,06
11:13:30	69	12,70	3,06
11:14:00	69	12,70	3,06
11:14:30	69	12,70	3,06
11:15:00	69	12,70	3,06
11:15:30	69	12,69	3,08
11:16:00	69	12,69	3,08
11:16:30	69	12,69	3,08
11:17:00	69	12,69	3,08
11:17:30	69	12,69	3,08
11:18:00	69	12,68	3,09
11:18:30	69	12,68	3,09
11:19:00	69	12,68	3,09
11:19:30	69	12,68	3,09
11:20:00	69	12,68	3,09
11:20:30	69	12,67	3,10
11:21:00	69	12,68	3,09
11:21:30	69	12,68	3,09
11:22:00	69	12,68	3,09
11:22:30	69	12,68	3,09
11:23:00	69	12,68	3,09
11:23:30	69	12,67	3,10
11:24:00	69	12,67	3,10
11:24:30	69	12,68	3,09
11:25:00	69	12,67	3,10
11:25:30	69	12,68	3,09
11:26:00	69	12,67	3,10
11:26:30	69	12,67	3,10
11:27:00	69	12,67	3,10
11:27:30	69	12,67	3,10
11:28:00	69	12,67	3,10
11:28:30	69	12,66	3,11
11:29:00	69	12,66	3,11
11:29:30	69	12,67	3,10
11:30:00	69	12,66	3,11
11:30:30	69	12,66	3,11
11:31:00	69	12,67	3,10
11:31:30	69	12,66	3,11
11:32:00	69	12,66	3,11
11:32:30	69	12,66	3,11
11:33:00	69	12,66	3,11
11:33:30	69	12,66	3,11
11:34:00	69	12,66	3,11
11:34:30	69	12,66	3,12
11:35:00	69	12,66	3,12
11:35:30	69	12,66	3,11
11:36:00	69	12,66	3,11
11:36:30	69	12,66	3,12
11:37:00	69	12,66	3,12
11:37:30	69	12,66	3,12
11:38:00	69	12,66	3,12
11:38:30	69	12,65	3,13
11:39:00	69	12,65	3,13
11:39:30	69	12,65	3,13
11:40:00	69	12,65	3,13
11:40:30	69	12,66	3,12
11:41:00	69	12,65	3,13
11:41:30	69	12,65	3,13
11:42:00	69	12,65	3,13
11:42:30	69	12,65	3,13
11:43:00	69	12,65	3,13
11:43:30	69	12,65	3,13
11:44:00	69	12,64	3,15
11:44:30	69	12,64	3,15
11:45:00	69	12,64	3,15
11:45:30	69	12,64	3,15
11:46:00	69	12,64	3,15
11:46:30	69	12,64	3,15
11:47:00	69	12,64	3,16
11:47:30	69	12,64	3,15
11:48:00	69	12,64	3,15
11:48:30	69	12,64	3,16
11:49:00	69	12,64	3,16
11:49:30	69	12,64	3,16
11:50:00	69	12,64	3,16
11:50:30	69	12,64	3,16
11:51:00	69	12,64	3,16
11:51:30	69	12,64	3,16
11:52:00	69	12,64	3,16
11:52:30	69	12,64	3,16
11:53:00	69	12,64	3,16
11:53:30	69	12,64	3,16
11:54:00	69	12,64	3,16
11:54:30	69	12,64	3,16
11:55:00	69	12,64	3,16
11:55:30	69	12,63	3,17
11:56:00	69	12,64	3,16
11:56:30	69	12,64	3,16
11:57:00	69	12,63	3,17
11:57:30	69	12,63	3,17
11:58:00	69	12,64	3,16
11:58:30	69	12,63	3,17
11:59:00	69	12,63	3,17
11:59:30	69	12,63	3,17
12:00:00	69	12,63	3,17
12:00:30	69	12,63	3,17
12:01:00	69	12,63	3,17
12:01:30	69	12,63	3,17
12:02:00	69	12,63	3,17
12:02:30	69	12,62	3,18
12:03:00	69	12,62	3,18
12:03:30	69	12,62	3,18
12:04:00	69	12,62	3,18
12:04:30	69	12,63	3,17
12:05:00	69	12,63	3,17
12:05:30	69	12,62	3,18
12:06:00	69	12,62	3,18
12:06:30	69	12,62	3,18
12:07:00	69	12,62	3,18
12:07:30	69	12,62	3,18
12:08:00	69	12,62	3,18
12:08:30	69	12,62	3,18
12:09:00	69	12,62	3,18
12:09:30	69	12,62	3,18
12:10:00	69	12,62	3,18
12:10:30	69	12,62	3,18
12:11:00	69	12,62	3,18
12:11:30	69	12,62	3,18
12:12:00	69	12,61	3,19
12:12:30	69	12,62	3,18
12:13:00	69	12,61	3,19
12:13:30	69	12,61	3,19
12:14:00	69	12,62	3,18
12:14:30	69	12,61	3,19
12:15:00	69	12,61	3,19
12:15:30	69	12,61	3,19
12:16:00	69	12,61	3,19
12:16:30	69	12,61	3,19
12:17:00	69	12,61	3,19
12:17:30	69	12,61	3,19
12:18:00	69	12,61	3,19
12:18:30	69	12,61	3,19
12:19:00	69	12,61	3,19
12:19:30	69	12,61	3,19
12:20:00	69	12,61	3,19
12:20:30	69	12,61	3,19
12:21:00	69	12,61	3,20
12:21:30	69	12,61	3,19
12:22:00	69	12,61	3,20
12:22:30	69	12,61	3,19
12:23:00	69	12,61	3,19
12:23:30	69	12,61	3,20
12:24:00	69	12,61	3,20
12:24:30	69	12,61	3,20
12:25:00	69	12,61	3,20
12:25:30	69	12,61	3,20
12:26:00	69	12,61	3,20
12:26:30	69	12,61	3,20
12:27:00	69	12,61	3,20
12:27:30	69	12,61	3,20
12:28:00	69	12,61	3,20
12:28:30	69	12,61	3,20
12:29:00	69	12,60	3,22
12:29:30	69	12,61	3,20
12:30:00	69	12,60	3,22
12:30:30	69	12,61	3,20
12:31:00	69	12,61	3,20
12:31:30	69	12,60	3,22
12:32:00	69	12,60	3,22
12:32:30	69	12,60	3,22
12:33:00	69	12,60	3,22
12:33:30	69	12,60	3,22
12:34:00	69	12,60	3,22
12:34:30	69	12,60	3,22
12:35:00	69	12,60	3,22
12:35:30	69	12,60	3,22
12:36:00	69	12,60	3,22
12:36:30	69	12,59	3,23
12:37:00	69	12,59	3,23
12:37:30	69	12,59	3,23
12:38:00	69	12,59	3,23
12:38:30	69	12,59	3,23
12:39:00	69	12,59	3,23
12:39:30	69	12,59	3,23
12:40:00	69	12,59	3,23
12:40:30	69	12,59	3,23
12:41:00	69	12,58	3,24
12:41:30	69	12,59	3,23
12:42:00	69	12,59	3,23
12:42:30	69	12,58	3,24
12:43:00	69	12,59	3,23
12:43:30	69	12,58	3,24
12:44:00	69	12,58	3,24
12:44:30	69	12,58	3,24
12:45:00	69	12,58	3,24
12:45:30	69	12,58	3,24
12:46:00	69	12,58	3,24
12:46:30	69	12,58	3,24
12:47:00	69	12,58	3,24
12:47:30	69	12,57	3,25
12:48:00	69	12,58	3,24
12:48:30	69	12,57	3,25
12:49:00	69	12,57	3,25
12:49:30	69	12,57	3,25
12:50:00	69	12,57	3,25
12:50:30	69	12,58	3,24
12:51:00	69	12,57	3,25
12:51:30	69	12,57	3,25
12:52:00	69	12,57	3,25
12:52:30	69	12,57	3,25
12:53:00	69	12,57	3,25
12:53:30	69	12,57	3,25
12:54:00	69	12,57	3,25
12:54:30	69	12,57	3,26
12:55:00	69	12,57	3,25
12:55:30	69	12,57	3,26
12:56:00	69	12,57	3,26
12:56:30	69	12,57	3,25
12:57:00	69	12,57	3,26
12:57:30	69	12,57	3,26
12:58:00	69	12,57	3,26
12:58:30	69	12,57	3,26
12:59:00	69	12,57	3,26
12:59:30	69	12,57	3,25
13:00:00	69	12,57	3,26
13:00:30	69	12,57	3,26
13:01:00	69	12,57	3,26
13:01:30	69	12,57	3,26
13:02:00	69	12,57	3,26
13:02:30	69	12,57	3,26
13:03:00	69	12,57	3,26
13:03:30	69	12,56	3,28
13:04:00	69	12,56	3,28
13:04:30	69	12,57	3,26
13:05:00	69	12,57	3,26
13:05:30	69	12,57	3,26
13:06:00	69	12,57	3,26
13:06:30	69	12,57	3,26
13:07:00	69	12,57	3,26
13:07:30	69	12,57	3,26
13:08:00	69	12,56	3,28
13:08:30	69	12,56	3,28
13:09:00	69	12,56	3,28
13:09:30	69	12,56	3,28
13:10:00	69	12,56	3,28
13:10:30	69	12,56	3,28
13:11:00	69	12,56	3,28
13:11:30	69	12,56	3,28
13:12:00	69	12,56	3,28
13:12:30	69	12,56	3,28
13:13:00	69	12,56	3,28
13:13:30	69	12,56	3,28
13:14:00	69	12,56	3,28
13:14:30	69	12,56	3,28
13:15:00	69	12,56	3,28
13:15:30	69	12,56	3,28
13:16:00	69	12,55	3,29
13:16:30	69	12,55	3,29
13:17:00	69	12,56	3,28
13:17:30	69	12,56	3,28
13:18:00	69	12,55	3,29
13:18:30	69	12,56	3,28
13:19:00	69	12,56	3,28
13:19:30	69	12,56	3,28
13:20:00	69	12,56	3,28
13:20:30	69	12,55	3,29
13:21:00	69	12,56	3,28
13:21:30	69	12,55	3,29
13:22:00	69	12,55	3,29
13:22:30	69	12,55	3,29
13:23:00	69	12,55	3,29
13:23:30	69	12,55	3,29
13:24:00	69	12,55	3,29
13:24:30	69	12,55	3,29
13:25:00	69	12,55	3,29
13:25:30	69	12,55	3,29
13:26:00	69	12,55	3,29
13:26:30	69	12,55	3,29
13:27:00	69	12,55	3,29
13:27:30	69	12,55	3,29
13:28:00	69	12,55	3,29
13:28:30	69	12,55	3,29
13:29:00	69	12,55	3,29
13:29:30	69	12,55	3,29
13:30:00	69	12,55	3,29
13:30:30	69	12,54	3,30
13:31:00	69	12,55	3,29
13:31:30	69	12,54	3,30
13:32:00	69	12,55	3,29
13:32:30	69	12,54	3,30
13:33:00	69	12,54	3,30
13:33:30	69	12,55	3,29
13:34:00	69	12,54	3,30
13:34:30	69	12,54	3,30
13:35:00	69	12,54	3,30
13:35:30	69	12,54	3,30
13:36:00	69	12,54	3,30
13:36:30	69	12,54	3,30
13:37:00	69	12,54	3,30
13:37:30	69	12,54	3,30
13:38:00	69	12,54	3,30
13:38:30	69	12,54	3,30
13:39:00	69	12,54	3,30
13:39:30	69	12,54	3,31
13:40:00	69	12,54	3,31
13:40:30	69	12,54	3,30
13:41:00	69	12,54	3,30
13:41:30	69	12,54	3,31
13:42:00	69	12,54	3,31
13:42:30	69	12,54	3,31
13:43:00	69	12,54	3,31
13:43:30	69	12,54	3,31
13:44:00	69	12,54	3,31
13:44:30	69	12,54	3,31
13:45:00	69	12,53	3,33
13:45:30	69	12,54	3,31
13:46:00	69	12,53	3,33
13:46:30	69	12,54	3,31
13:47:00	69	12,53	3,33
13:47:30	69	12,54	3,31
13:48:00	69	12,53	3,33
13:48:30	69	12,54	3,31
13:49:00	69	12,53	3,33
13:49:30	69	12,53	3,33
13:50:00	69	12,53	3,33
13:50:30	69	12,53	3,33
13:51:00	69	12,53	3,33
13:51:30	69	12,53	3,33
13:52:00	69	12,53	3,33
13:52:30	69	12,53	3,33
13:53:00	69	12,53	3,33
13:53:30	69	12,53	3,33
13:54:00	69	12,53	3,33
13:54:30	69	12,52	3,34
13:55:00	69	12,52	3,34
13:55:30	69	12,53	3,33
13:56:00	69	12,53	3,33
13:56:30	69	12,52	3,34
13:57:00	69	12,52	3,34
13:57:30	69	12,52	3,34
13:58:00	69	12,52	3,34
13:58:30	69	12,52	3,34
13:59:00	69	12,52	3,34
13:59:30	69	12,52	3,34
14:00:00	69	12,52	3,34
14:00:30	69	12,52	3,34
14:01:00	69	12,52	3,34
14:01:30	69	12,52	3,34
14:02:00	69	12,52	3,35
14:02:30	69	12,52	3,34
14:03:00	69	12,52	3,34
14:03:30	69	12,52	3,34
14:04:00	69	12,52	3,35
14:04:30	69	12,52	3,34
14:05:00	69	12,52	3,34
14:05:30	69	12,52	3,35
14:06:00	69	12,52	3,35
14:06:30	69	12,52	3,35
14:07:00	69	12,52	3,35
14:07:30	69	12,52	3,34
14:08:00	69	12,52	3,35
14:08:30	69	12,52	3,35
14:09:00	69	12,52	3,35
14:09:30	69	12,52	3,35
14:10:00	69	12,52	3,35
14:10:30	69	12,52	3,35
14:11:00	69	12,52	3,35
14:11:30	69	12,52	3,35
14:12:00	69	12,52	3,35
14:12:30	69	12,52	3,35
14:13:00	69	12,52	3,35
14:13:30	69	12,52	3,35
14:14:00	69	12,52	3,35
14:14:30	69	12,52	3,35
14:15:00	69	12,52	3,35
14:15:30	69	12,52	3,35
14:16:00	69	12,52	3,35
14:16:30	69	12,52	3,35
14:17:00	69	12,52	3,35
14:17:30	69	12,52	3,35
14:18:00	69	12,52	3,35
14:18:30	69	12,51	3,36
14:19:00	69	12,52	3,35
14:19:30	69	12,51	3,36
14:20:00	69	12,52	3,35
14:20:30	69	12,52	3,35
14:21:00	69	12,51	3,36
14:21:30	69	12,51	3,36
14:22:00	69	12,52	3,35
14:22:30	69	12,51	3,36
14:23:00	69	12,52	3,35
14:23:30	69	12,51	3,36
