Repository: ProgWizer/parser

File: project-root/data/Tests/Data Acquisition/2013 (508)/13-0241 MW.txt
--Test Summary--
Full Path and File Name	
Instrument Name	7322
Instrument Type	Model 7322 Consistometer - Variable Speed
Instrument Serial Number	
Test Start Date	05.11.2013
Test Start Time	11:43:46
Test Stop Date	05.11.2013
Test Stop Time	15:25:37
Test Length	3:41:51
Final Sample Time Offset	3:41:50
Controller Schedule Name	
Sampling Period	10 seconds
Comments	T: 50C(30min); P: 25MPa(30min); tap water
Information	WellID	Research
Information	Customer	Trican
Information	EngName	Pavel Lebedev
Information	CementClass	75%G+25%SF-2 BWOB
Information	CementMfr	Dyckerhoff - Suhoy Log
Information	Additives	1.25%SMS+1.5%CFL-2+0.3%TWR-2+2%TA-1+0.2%R-7+0.3%AFA-6 BWOC
Information	Density	1400
Information	BHCT	50
Information	BHST	70
Information	FluidLoss	106cc/30min
Information	JobType	Liner
Calculated Value	Time_30Bc	2:56:10
Calculated Value	Time_70Bc	3:41:50
Initial Temperature (°C)	28 °C
Final Temperature (°C)	50 °C
Initial Pressure (MPa)	0,7 MPa
Final Pressure (MPa)	25,2 MPa
Initial Consistency (Bc)	12 Bc
Final Consistency (Bc)	70 Bc
Initial Wall Temperature (°C)	24 °C
Final Wall Temperature (°C)	49 °C
Initial Motor Speed (RPM)	150 RPM
Final Motor Speed (RPM)	150 RPM
--Data--
Time (HH:MM:SS)	Temperature (°C)	Pressure (MPa)	Consistency (Bc)	Wall Temperature (°C)	Motor Speed (RPM)
0:00:00	28	0,7	12	24	150
0:00:10	28	0,7	12	25	150
0:00:20	28	0,9	12	25	150
0:00:30	28	1,0	11	25	150
0:00:40	28	1,2	11	25	150
0:00:50	28	1,3	11	25	150
0:01:00	28	1,5	11	26	150
0:01:10	28	1,6	11	26	150
0:01:20	28	1,7	11	27	150
0:01:30	28	1,9	11	27	150
0:01:40	28	2,0	11	28	150
0:01:50	28	2,2	11	28	150
0:02:00	28	2,4	11	29	150
0:02:10	28	2,6	11	30	150
0:02:20	27	2,8	11	31	150
0:02:30	28	3,1	11	31	150
0:02:40	27	3,4	11	31	150
0:02:50	28	3,6	11	34	150
0:03:00	28	3,9	11	35	150
0:03:10	28	4,2	11	35	150
0:03:20	28	4,4	11	36	150
0:03:30	28	4,5	11	36	150
0:03:40	28	4,7	11	37	150
0:03:50	28	4,7	11	38	150
0:04:00	28	4,9	11	38	150
0:04:10	28	5,0	11	38	150
0:04:20	28	5,2	11	39	150
0:04:30	28	5,3	11	39	150
0:04:40	28	5,4	11	40	150
0:04:50	29	5,6	11	40	150
0:05:00	29	5,7	11	40	150
0:05:10	29	5,8	11	40	150
0:05:20	29	5,9	11	40	150
0:05:30	29	6,1	11	40	150
0:05:40	30	6,2	11	41	150
0:05:50	30	6,4	11	41	150
0:06:00	30	6,5	11	40	150
0:06:10	30	6,6	11	40	150
0:06:20	30	6,6	11	41	150
0:06:30	31	6,7	11	40	150
0:06:40	31	6,7	11	41	150
0:06:50	31	6,8	11	41	150
0:07:00	31	6,8	11	40	150
0:07:10	31	6,8	11	40	150
0:07:20	32	6,8	11	40	150
0:07:30	32	6,8	11	40	150
0:07:40	32	6,9	11	40	150
0:07:50	32	7,3	11	40	150
0:08:00	32	7,4	11	40	150
0:08:10	33	7,4	12	40	150
0:08:20	33	7,4	12	40	150
0:08:30	33	7,5	12	40	150
0:08:40	33	8,0	12	40	150
0:08:50	33	8,0	12	41	150
0:09:00	33	8,1	12	41	150
0:09:10	33	8,2	11	40	150
0:09:20	34	8,2	11	41	150
0:09:30	34	8,3	11	41	150
0:09:40	34	8,8	12	41	150
0:09:50	34	8,8	12	41	150
0:10:00	34	8,9	11	41	150
0:10:10	34	9,0	11	41	150
0:10:20	34	9,1	11	42	150
0:10:30	34	9,2	11	42	150
0:10:40	35	9,4	11	42	150
0:10:50	35	9,5	11	42	150
0:11:00	35	9,6	11	42	150
0:11:10	35	9,7	11	42	150
0:11:20	35	9,9	11	43	150
0:11:30	35	10,1	11	43	150
0:11:40	35	10,2	11	43	150
0:11:50	35	10,3	11	43	150
0:12:00	36	10,4	11	43	150
0:12:10	36	10,5	11	43	150
0:12:20	36	10,6	12	43	150
0:12:30	36	11,0	11	44	150
0:12:40	36	11,1	11	44	150
0:12:50	36	11,2	11	44	150
0:13:00	36	11,3	11	44	150
0:13:10	36	11,4	11	44	150
0:13:20	37	11,5	11	44	150
0:13:30	37	11,7	11	44	150
0:13:40	37	11,8	11	45	150
0:13:50	37	11,9	11	45	150
0:14:00	37	12,0	11	45	150
0:14:10	37	12,1	11	45	150
0:14:20	37	12,5	11	45	150
0:14:30	37	12,6	11	45	150
0:14:40	38	12,7	11	46	150
0:14:50	38	12,8	11	45	150
0:15:00	38	12,9	11	45	150
0:15:10	38	13,0	11	45	150
0:15:20	38	13,1	11	46	150
0:15:30	38	13,2	11	46	150
0:15:40	38	13,7	11	46	150
0:15:50	39	13,8	11	46	150
0:16:00	39	13,9	11	46	150
0:16:10	39	13,9	11	46	150
0:16:20	39	14,0	11	46	150
0:16:30	39	14,1	11	46	150
0:16:40	39	14,2	11	46	150
0:16:50	39	14,3	11	46	150
0:17:00	39	14,6	11	47	150
0:17:10	40	14,7	11	47	150
0:17:20	40	14,9	11	47	150
0:17:30	40	15,0	11	47	150
0:17:40	40	15,1	11	47	150
0:17:50	40	15,1	11	47	150
0:18:00	40	15,2	11	48	150
0:18:10	40	15,6	11	48	150
0:18:20	40	15,7	11	48	150
0:18:30	41	15,8	11	48	150
0:18:40	41	15,9	11	48	150
0:18:50	41	15,9	11	48	150
0:19:00	41	16,0	11	48	150
0:19:10	41	16,3	11	48	150
0:19:20	41	16,4	11	48	150
0:19:30	41	16,5	11	48	150
0:19:40	41	16,6	11	48	150
0:19:50	42	17,1	11	49	150
0:20:00	42	17,2	11	49	150
0:20:10	42	17,3	11	49	150
0:20:20	42	17,4	11	49	150
0:20:30	42	17,5	11	49	150
0:20:40	42	17,6	11	49	150
0:20:50	42	17,7	11	49	150
0:21:00	42	17,8	11	49	150
0:21:10	43	17,9	11	50	150
0:21:20	43	18,0	11	50	150
0:21:30	43	18,1	11	50	150
0:21:40	43	18,2	11	50	150
0:21:50	43	18,3	11	50	150
0:22:00	43	18,8	11	50	150
0:22:10	43	18,9	11	51	150
0:22:20	43	19,0	11	51	150
0:22:30	44	19,1	11	51	150
0:22:40	44	19,2	11	51	150
0:22:50	44	19,3	11	51	150
0:23:00	44	19,4	11	51	150
0:23:10	44	19,5	11	51	150
0:23:20	44	19,6	11	51	150
0:23:30	44	19,8	11	52	150
0:23:40	44	19,9	11	52	150
0:23:50	44	20,0	11	52	150
0:24:00	45	20,1	11	52	150
0:24:10	45	20,2	11	52	150
0:24:20	45	20,8	11	52	150
0:24:30	45	20,9	11	52	150
0:24:40	45	21,0	11	52	150
0:24:50	45	21,0	11	52	150
0:25:00	45	21,1	11	53	150
0:25:10	45	21,2	11	53	150
0:25:20	46	21,3	11	53	150
0:25:30	46	21,4	11	53	150
0:25:40	46	21,5	11	53	150
0:25:50	46	21,6	11	53	150
0:26:00	46	21,7	11	53	150
0:26:10	46	21,8	11	54	150
0:26:20	46	22,1	11	54	150
0:26:30	47	22,2	11	54	150
0:26:40	47	22,3	11	54	150
0:26:50	47	22,4	11	54	150
0:27:00	47	22,8	11	54	150
0:27:10	47	22,9	11	54	150
0:27:20	47	23,0	11	54	150
0:27:30	47	23,1	11	54	150
0:27:40	47	23,2	11	55	150
0:27:50	48	23,3	11	55	150
0:28:00	48	23,4	11	55	150
0:28:10	48	23,5	11	55	150
0:28:20	48	23,7	11	55	150
0:28:30	48	23,8	11	55	150
0:28:40	48	23,9	11	55	150
0:28:50	48	24,3	11	56	150
0:29:00	48	24,4	11	56	150
0:29:10	48	24,5	11	56	150
0:29:20	49	24,6	11	56	150
0:29:30	49	24,7	11	56	150
0:29:40	49	24,8	11	56	150
0:29:50	49	24,9	11	57	150
0:30:00	49	25,0	11	57	150
0:30:10	49	25,1	11	57	150
0:30:20	49	25,2	11	57	150
0:30:30	49	25,3	11	57	150
0:30:40	50	25,3	11	57	150
0:30:50	50	25,4	11	57	150
0:31:00	50	25,4	11	57	150
0:31:10	50	25,4	11	56	150
0:31:20	50	25,3	11	56	150
0:31:30	50	25,3	11	56	150
0:31:40	50	25,2	11	56	150
0:31:50	50	25,1	11	55	150
0:32:00	50	25,0	11	55	150
0:32:10	51	24,9	11	55	150
0:32:20	51	25,0	11	54	150
0:32:30	51	25,2	11	54	150
0:32:40	51	25,2	11	54	150
0:32:50	51	25,0	11	53	150
0:33:00	51	24,9	11	53	150
0:33:10	51	25,0	11	53	150
0:33:20	51	24,9	11	53	150
0:33:30	51	25,0	11	52	150
0:33:40	51	24,9	11	52	150
0:33:50	51	25,2	11	52	150
0:34:00	51	25,1	11	52	150
0:34:10	51	25,0	11	51	150
0:34:20	51	24,9	11	51	150
0:34:30	51	25,1	11	51	150
0:34:40	51	25,0	11	51	150
0:34:50	51	25,0	11	51	150
0:35:00	51	25,1	11	51	150
0:35:10	51	25,1	11	51	150
0:35:20	51	25,0	11	51	150
0:35:30	51	24,9	11	51	150
0:35:40	51	25,0	11	50	150
0:35:50	51	25,0	11	51	150
0:36:00	51	25,0	11	51	150
0:36:10	51	25,3	11	51	150
0:36:20	51	25,3	11	51	150
0:36:30	51	25,3	11	51	150
0:36:40	51	25,2	11	51	150
0:36:50	51	25,2	11	51	150
0:37:00	51	25,3	11	51	150
0:37:10	51	25,3	11	51	150
0:37:20	51	25,2	11	51	150
0:37:30	51	25,3	11	51	150
0:37:40	51	25,3	11	51	150
0:37:50	51	25,3	11	51	150
0:38:00	51	25,3	11	51	150
0:38:10	51	25,3	11	51	150
0:38:20	50	25,4	11	51	150
0:38:30	51	25,4	11	51	150
0:38:40	50	25,4	11	51	150
0:38:50	50	25,4	11	51	150
0:39:00	50	25,5	11	51	150
0:39:10	50	25,5	11	51	150
0:39:20	50	25,5	11	51	150
0:39:30	50	25,5	11	51	150
0:39:40	50	25,5	11	51	150
0:39:50	50	25,6	11	51	150
0:40:00	50	25,6	11	51	150
0:40:10	50	25,6	11	51	150
0:40:20	50	25,6	11	51	150
0:40:30	50	25,7	11	51	150
0:40:40	50	25,7	11	52	150
0:40:50	50	25,7	11	52	150
0:41:00	50	25,7	11	52	150
0:41:10	50	25,7	11	51	150
0:41:20	50	25,8	11	52	150
0:41:30	50	25,8	11	51	150
0:41:40	50	25,8	11	52	150
0:41:50	50	25,8	11	51	150
0:42:00	50	25,8	11	51	150
0:42:10	50	25,8	11	52	150
0:42:20	50	25,8	11	52	150
0:42:30	50	25,9	11	52	150
0:42:40	50	25,9	11	52	150
0:42:50	50	25,9	11	52	150
0:43:00	50	25,9	11	51	150
0:43:10	50	25,9	11	51	150
0:43:20	50	25,9	11	52	150
0:43:30	50	25,9	11	52	150
0:43:40	50	25,9	11	51	150
0:43:50	50	25,9	11	51	150
0:44:00	50	25,9	11	51	150
0:44:10	50	25,9	11	52	150
0:44:20	50	25,9	11	52	150
0:44:30	50	25,9	11	51	150
0:44:40	50	25,9	11	51	150
0:44:50	50	25,9	11	51	150
0:45:00	50	25,9	11	52	150
0:45:10	50	26,0	11	52	150
0:45:20	50	26,0	11	51	150
0:45:30	50	26,0	11	51	150
0:45:40	50	26,0	11	51	150
0:45:50	50	26,0	11	51	150
0:46:00	50	26,0	11	51	150
0:46:10	50	26,0	11	51	150
0:46:20	50	26,0	11	51	150
0:46:30	50	25,9	11	51	150
0:46:40	50	25,8	11	51	150
0:46:50	50	25,8	11	51	150
0:47:00	50	25,8	11	51	150
0:47:10	50	25,9	11	51	150
0:47:20	50	25,9	11	52	150
0:47:30	50	25,9	11	52	150
0:47:40	50	25,9	11	52	150
0:47:50	50	25,9	11	52	150
0:48:00	50	26,0	11	52	150
0:48:10	50	26,0	11	51	150
0:48:20	50	26,0	11	51	150
0:48:30	50	26,0	11	51	150
0:48:40	50	25,9	11	51	150
0:48:50	50	25,9	11	51	150
0:49:00	50	25,9	11	51	150
0:49:10	50	25,9	11	51	150
0:49:20	50	25,9	11	51	150
0:49:30	50	25,9	11	51	150
0:49:40	50	25,9	11	51	150
0:49:50	50	25,9	11	51	150
0:50:00	50	25,9	11	51	150
0:50:10	50	25,9	11	51	150
0:50:20	50	25,9	11	51	150
0:50:30	50	25,9	11	51	150
0:50:40	50	25,9	11	51	150
0:50:50	50	25,9	11	51	150
0:51:00	50	25,9	11	51	150
0:51:10	50	25,9	11	51	150
0:51:20	50	25,9	11	51	150
0:51:30	50	25,9	11	51	150
0:51:40	50	25,9	11	51	150
0:51:50	50	25,9	11	51	150
0:52:00	50	25,9	11	51	150
0:52:10	50	25,9	11	51	150
0:52:20	50	25,9	11	51	150
0:52:30	50	26,0	11	51	150
0:52:40	50	26,0	11	51	150
0:52:50	50	26,0	11	51	150
0:53:00	50	25,7	11	51	150
0:53:10	50	25,7	11	51	150
0:53:20	50	25,7	11	51	150
0:53:30	50	25,7	11	51	150
0:53:40	50	25,7	11	51	150
0:53:50	50	25,7	11	51	150
0:54:00	50	25,7	11	51	150
0:54:10	50	25,7	11	51	150
0:54:20	50	25,7	11	51	150
0:54:30	50	25,7	11	51	150
0:54:40	50	25,7	11	51	150
0:54:50	50	25,7	11	51	150
0:55:00	50	25,7	11	51	150
0:55:10	50	25,7	11	51	150
0:55:20	50	25,7	11	51	150
0:55:30	50	25,7	11	51	150
0:55:40	50	25,7	11	51	150
0:55:50	50	25,6	11	51	150
0:56:00	50	25,6	11	51	150
0:56:10	50	25,6	11	51	150
0:56:20	50	25,6	11	51	150
0:56:30	50	25,6	11	51	150
0:56:40	50	25,6	11	51	150
0:56:50	50	25,6	11	51	150
0:57:00	50	25,7	11	51	150
0:57:10	50	25,7	11	51	150
0:57:20	50	25,7	11	51	150
0:57:30	50	25,7	11	51	150
0:57:40	50	25,7	11	51	150
0:57:50	50	25,7	11	51	150
0:58:00	50	25,7	11	51	150
0:58:10	50	25,7	11	51	150
0:58:20	50	25,7	11	51	150
0:58:30	50	25,7	11	51	150
0:58:40	50	25,7	11	51	150
0:58:50	50	25,7	11	51	150
0:59:00	50	25,7	11	51	150
0:59:10	50	25,7	11	51	150
0:59:20	50	25,7	11	51	150
0:59:30	50	25,7	11	51	150
0:59:40	50	25,7	11	51	150
0:59:50	50	25,7	11	51	150
1:00:00	50	25,7	11	51	150
1:00:10	50	25,7	11	51	150
1:00:20	50	25,8	11	51	150
1:00:30	50	25,8	11	51	150
1:00:40	50	25,8	11	51	150
1:00:50	50	25,8	11	51	150
1:01:00	50	25,8	11	51	150
1:01:10	50	25,8	11	51	150
1:01:20	50	25,8	11	51	150
1:01:30	50	25,8	11	51	150
1:01:40	50	25,8	11	51	150
1:01:50	50	25,8	11	51	150
1:02:00	50	25,8	11	51	150
1:02:10	50	25,9	11	51	150
1:02:20	50	25,9	11	51	150
1:02:30	50	25,8	11	51	150
1:02:40	50	25,8	11	51	150
1:02:50	50	25,8	11	51	150
1:03:00	50	25,8	11	51	150
1:03:10	50	25,8	11	51	150
1:03:20	50	25,8	11	51	150
1:03:30	50	25,8	11	51	150
1:03:40	50	25,8	11	51	150
1:03:50	50	25,8	11	51	150
1:04:00	50	25,9	11	51	150
1:04:10	50	25,8	11	51	150
1:04:20	50	25,8	11	51	150
1:04:30	50	25,8	11	51	150
1:04:40	50	25,8	11	51	150
1:04:50	50	25,8	11	51	150
1:05:00	50	25,8	11	51	150
1:05:10	50	25,8	11	51	150
1:05:20	50	25,8	11	51	150
1:05:30	50	25,8	11	51	150
1:05:40	50	25,8	11	51	150
1:05:50	50	25,8	11	51	150
1:06:00	50	25,8	11	51	150
1:06:10	50	25,8	11	51	150
1:06:20	50	25,9	11	51	150
1:06:30	50	25,9	11	51	150
1:06:40	50	25,9	11	51	150
1:06:50	50	25,9	11	51	150
1:07:00	50	25,9	11	51	150
1:07:10	50	25,9	11	51	150
1:07:20	50	25,9	11	51	150
1:07:30	50	25,9	11	51	150
1:07:40	50	25,9	11	51	150
1:07:50	50	25,9	11	51	150
1:08:00	50	25,9	11	51	150
1:08:10	50	25,9	11	51	150
1:08:20	50	25,9	11	51	150
1:08:30	50	25,9	11	51	150
1:08:40	50	25,9	11	51	150
1:08:50	50	25,9	11	51	150
1:09:00	50	25,9	11	51	150
1:09:10	50	25,9	11	51	150
1:09:20	50	25,9	11	51	150
1:09:30	50	25,9	11	51	150
1:09:40	50	25,9	11	51	150
1:09:50	50	25,9	11	51	150
1:10:00	50	25,9	11	51	150
1:10:10	50	25,9	11	51	150
1:10:20	50	25,9	11	51	150
1:10:30	50	25,9	11	51	150
1:10:40	50	25,9	11	51	150
1:10:50	50	25,9	11	51	150
1:11:00	50	25,9	11	51	150
1:11:10	50	25,9	11	51	150
1:11:20	50	25,9	11	51	150
1:11:30	50	25,9	11	50	150
1:11:40	50	25,9	11	51	150
1:11:50	50	25,9	11	51	150
1:12:00	50	25,9	11	51	150
1:12:10	50	25,9	11	51	150
1:12:20	50	25,9	11	51	150
1:12:30	50	25,9	11	51	150
1:12:40	50	25,9	11	51	150
1:12:50	50	25,9	11	51	150
1:13:00	50	25,9	11	51	150
1:13:10	50	25,9	11	51	150
1:13:20	50	26,0	11	51	150
1:13:30	50	26,0	11	51	150
1:13:40	50	26,0	11	51	150
1:13:50	50	26,0	11	51	150
1:14:00	50	26,0	11	51	150
1:14:10	50	25,7	11	51	150
1:14:20	50	25,8	11	51	150
1:14:30	50	25,8	11	51	150
1:14:40	50	25,8	11	51	150
1:14:50	50	25,8	11	51	150
1:15:00	50	25,8	11	51	150
1:15:10	50	25,8	11	51	150
1:15:20	50	25,8	11	51	150
1:15:30	50	25,8	11	51	150
1:15:40	50	25,8	11	51	150
1:15:50	50	25,8	11	51	150
1:16:00	50	25,8	11	51	150
1:16:10	50	25,8	11	51	150
1:16:20	50	25,8	11	51	150
1:16:30	50	25,8	11	51	150
1:16:40	50	25,8	11	51	150
1:16:50	50	25,8	11	51	150
1:17:00	50	25,7	11	51	150
1:17:10	50	25,7	11	51	150
1:17:20	50	25,7	11	50	150
1:17:30	50	25,7	11	51	150
1:17:40	50	25,7	11	51	150
1:17:50	50	25,7	11	50	150
1:18:00	50	25,7	11	51	150
1:18:10	50	25,7	11	51	150
1:18:20	50	25,7	11	51	150
1:18:30	50	25,7	11	50	150
1:18:40	50	25,7	11	51	150
1:18:50	50	25,7	11	51	150
1:19:00	50	25,7	11	50	150
1:19:10	50	25,7	11	50	150
1:19:20	50	25,7	11	50	150
1:19:30	50	25,7	11	51	150
1:19:40	50	25,7	11	50	150
1:19:50	50	25,7	11	50	150
1:20:00	50	25,7	11	50	150
1:20:10	50	25,7	11	51	150
1:20:20	50	25,7	11	50	150
1:20:30	50	25,7	11	50	150
1:20:40	50	25,7	11	51	150
1:20:50	50	25,7	11	51	150
1:21:00	50	25,7	11	51	150
1:21:10	50	25,7	11	50	150
1:21:20	50	25,7	11	50	150
1:21:30	50	25,7	11	50	150
1:21:40	50	25,7	11	51	150
1:21:50	50	25,7	11	50	150
1:22:00	50	25,7	11	51	150
1:22:10	50	25,7	11	50	150
1:22:20	50	25,7	11	50	150
1:22:30	50	25,7	11	50	150
1:22:40	50	25,7	11	51	150
1:22:50	50	25,7	11	51	150
1:23:00	50	25,7	11	51	150
1:23:10	50	25,7	11	51	150
1:23:20	50	25,7	11	50	150
1:23:30	50	25,7	11	51	150
1:23:40	50	25,8	11	50	150
1:23:50	50	25,8	11	51	150
1:24:00	50	25,8	11	51	150
1:24:10	50	25,8	11	51	150
1:24:20	50	25,8	11	51	150
1:24:30	50	25,8	11	50	150
1:24:40	50	25,8	11	51	150
1:24:50	50	25,8	11	51	150
1:25:00	50	25,8	11	51	150
1:25:10	50	25,8	11	51	150
1:25:20	50	25,8	11	51	150
1:25:30	50	25,8	11	50	150
1:25:40	50	25,8	11	51	150
1:25:50	50	25,8	11	51	150
1:26:00	50	25,8	11	51	150
1:26:10	50	25,8	11	51	150
1:26:20	50	25,8	11	50	150
1:26:30	50	25,8	11	51	150
1:26:40	50	25,8	11	51	150
1:26:50	50	25,8	11	50	150
1:27:00	50	25,8	11	50	150
1:27:10	50	25,8	11	51	150
1:27:20	50	25,8	11	50	150
1:27:30	50	25,8	11	51	150
1:27:40	50	25,8	11	51	150
1:27:50	50	25,8	11	51	150
1:28:00	50	25,8	11	50	150
1:28:10	50	25,8	11	50	150
1:28:20	50	25,8	11	51	150
1:28:30	50	25,8	11	50	150
1:28:40	50	25,8	11	51	150
1:28:50	50	25,8	11	50	150
1:29:00	50	25,8	11	50	150
1:29:10	50	25,8	11	51	150
1:29:20	50	25,8	11	50	150
1:29:30	50	25,8	11	51	150
1:29:40	50	25,8	11	50	150
1:29:50	50	25,8	11	50	150
1:30:00	50	25,8	11	50	150
1:30:10	50	25,8	11	50	150
1:30:20	50	25,8	11	50	150
1:30:30	50	25,8	11	50	150
1:30:40	50	25,8	11	50	150
1:30:50	50	25,8	11	51	150
1:31:00	50	25,8	11	50	150
1:31:10	50	25,8	11	50	150
1:31:20	50	25,8	11	51	150
1:31:30	50	25,8	11	50	150
1:31:40	50	25,8	11	50	150
1:31:50	50	25,8	11	50	150
1:32:00	50	25,8	11	50	150
1:32:10	50	25,8	11	50	150
1:32:20	50	25,8	11	50	150
1:32:30	50	25,8	11	50	150
1:32:40	50	25,8	11	51	150
1:32:50	50	25,8	11	50	150
1:33:00	50	25,8	11	50	150
1:33:10	50	25,8	11	50	150
1:33:20	50	25,8	11	50	150
1:33:30	50	25,8	11	51	150
1:33:40	50	25,8	11	50	150
1:33:50	50	25,8	11	50	150
1:34:00	50	25,8	11	51	150
1:34:10	50	25,8	11	50	150
1:34:20	50	25,8	11	50	150
1:34:30	50	25,8	11	50	150
1:34:40	50	25,8	11	50	150
1:34:50	50	25,8	11	50	150
1:35:00	50	25,8	11	50	150
1:35:10	50	25,8	11	50	150
1:35:20	50	25,8	11	50	150
1:35:30	50	25,8	11	50	150
1:35:40	50	25,8	11	50	150
1:35:50	50	25,8	11	50	150
1:36:00	50	25,8	11	50	150
1:36:10	50	25,8	11	50	150
1:36:20	50	25,8	11	50	150
1:36:30	50	25,8	11	50	150
1:36:40	50	25,8	11	50	150
1:36:50	50	25,8	11	50	150
1:37:00	50	25,8	11	50	150
1:37:10	50	25,8	11	50	150
1:37:20	50	25,8	11	50	150
1:37:30	50	25,8	11	50	150
1:37:40	50	25,8	11	50	150
1:37:50	50	25,8	11	50	150
1:38:00	50	25,8	11	50	150
1:38:10	50	25,8	11	50	150
1:38:20	50	25,8	11	50	150
1:38:30	50	25,8	11	50	150
1:38:40	50	25,8	11	50	150
1:38:50	50	25,8	11	50	150
1:39:00	50	25,8	11	50	150
1:39:10	50	25,8	11	50	150
1:39:20	50	25,8	11	50	150
1:39:30	50	25,8	11	50	150
1:39:40	50	25,8	11	50	150
1:39:50	50	25,8	11	50	150
1:40:00	50	25,8	11	50	150
1:40:10	50	25,8	11	50	150
1:40:20	50	25,8	11	50	150
1:40:30	50	25,8	11	50	150
1:40:40	50	25,8	11	50	150
1:40:50	50	25,8	11	50	150
1:41:00	50	25,8	11	50	150
1:41:10	50	25,8	11	50	150
1:41:20	50	25,8	11	50	150
1:41:30	50	25,8	11	50	150
1:41:40	50	25,8	11	50	150
1:41:50	50	25,9	11	50	150
1:42:00	50	25,9	11	50	150
1:42:10	50	25,9	11	50	150
1:42:20	50	25,8	11	50	150
1:42:30	50	25,8	11	50	150
1:42:40	50	25,8	11	50	150
1:42:50	50	25,8	11	50	150
1:43:00	50	25,8	11	50	150
1:43:10	50	25,8	11	51	150
1:43:20	50	25,8	11	50	150
1:43:30	50	25,8	11	50	150
1:43:40	50	25,8	11	50	150
1:43:50	50	25,8	11	50	150
1:44:00	50	25,8	11	50	150
1:44:10	50	25,8	11	50	150
1:44:20	50	25,8	11	50	150
1:44:30	50	25,8	11	50	150
1:44:40	50	25,8	11	50	150
1:44:50	50	25,8	11	50	150
1:45:00	50	25,8	12	50	150
1:45:10	50	25,8	12	50	150
1:45:20	50	25,8	12	50	150
1:45:30	50	25,8	12	50	150
1:45:40	50	25,8	12	50	150
1:45:50	50	25,8	12	50	150
1:46:00	50	25,8	12	50	150
1:46:10	50	25,8	12	50	150
1:46:20	50	25,8	12	50	150
1:46:30	50	25,8	12	50	150
1:46:40	50	25,8	12	50	150
1:46:50	50	25,8	12	50	150
1:47:00	50	25,8	12	50	150
1:47:10	50	25,8	12	50	150
1:47:20	50	25,8	12	50	150
1:47:30	50	25,8	12	50	150
1:47:40	50	25,8	12	50	150
1:47:50	50	25,8	12	50	150
1:48:00	50	25,8	12	50	150
1:48:10	50	25,8	12	50	150
1:48:20	50	25,8	12	50	150
1:48:30	50	25,8	12	50	150
1:48:40	50	25,8	12	50	150
1:48:50	50	25,8	12	50	150
1:49:00	50	25,8	12	50	150
1:49:10	50	25,8	12	50	150
1:49:20	50	25,8	12	50	150
1:49:30	50	25,8	12	50	150
1:49:40	50	25,8	12	50	150
1:49:50	50	25,8	12	50	150
1:50:00	50	25,8	12	50	150
1:50:10	50	25,8	12	50	150
1:50:20	50	25,8	12	50	150
1:50:30	50	25,8	12	50	150
1:50:40	50	25,8	12	50	150
1:50:50	50	25,8	12	50	150
1:51:00	50	25,8	12	50	150
1:51:10	50	25,8	12	50	150
1:51:20	50	25,8	12	50	150
1:51:30	50	25,8	12	50	150
1:51:40	50	25,8	12	50	150
1:51:50	50	25,8	12	50	150
1:52:00	50	25,8	12	50	150
1:52:10	50	25,8	12	50	150
1:52:20	50	25,8	12	50	150
1:52:30	50	25,8	12	50	150
1:52:40	50	25,8	12	50	150
1:52:50	50	25,8	12	50	150
1:53:00	50	25,8	12	50	150
1:53:10	50	25,8	12	50	150
1:53:20	50	25,8	12	50	150
1:53:30	50	25,8	12	50	150
1:53:40	50	25,8	12	50	150
1:53:50	50	25,8	12	50	150
1:54:00	50	25,8	12	50	150
1:54:10	50	25,8	12	50	150
1:54:20	50	25,8	12	50	150
1:54:30	50	25,8	12	50	150
1:54:40	50	25,8	12	50	150
1:54:50	50	25,8	12	50	150
1:55:00	50	25,8	12	50	150
1:55:10	50	25,8	12	50	150
1:55:20	50	25,8	12	50	150
1:55:30	50	25,7	12	50	150
1:55:40	50	25,7	12	50	150
1:55:50	50	25,7	12	50	150
1:56:00	50	25,7	12	50	150
1:56:10	50	25,7	13	50	150
1:56:20	50	25,8	13	50	150
1:56:30	50	25,8	13	50	150
1:56:40	50	25,8	13	50	150
1:56:50	50	25,7	13	50	150
1:57:00	50	25,7	13	50	150
1:57:10	50	25,7	13	50	150
1:57:20	50	25,7	13	50	150
1:57:30	50	25,7	13	50	150
1:57:40	50	25,7	13	50	150
1:57:50	50	25,7	13	50	150
1:58:00	50	25,7	13	50	150
1:58:10	50	25,7	13	50	150
1:58:20	50	25,7	13	50	150
1:58:30	50	25,7	13	50	150
1:58:40	50	25,7	13	50	150
1:58:50	50	25,7	13	50	150
1:59:00	50	25,8	13	50	150
1:59:10	50	25,7	13	50	150
1:59:20	50	25,7	13	50	150
1:59:30	50	25,7	13	50	150
1:59:40	50	25,7	13	50	150
1:59:50	50	25,7	13	50	150
2:00:00	50	25,7	13	50	150
2:00:10	50	25,7	13	50	150
2:00:20	50	25,7	13	50	150
2:00:30	50	25,7	13	50	150
2:00:40	50	25,7	13	50	150
2:00:50	50	25,7	13	50	150
2:01:00	50	25,7	13	50	150
2:01:10	50	25,7	13	50	150
2:01:20	50	25,7	13	50	150
2:01:30	50	25,7	13	50	150
2:01:40	50	25,7	13	50	150
2:01:50	50	25,7	13	50	150
2:02:00	50	25,7	13	50	150
2:02:10	50	25,7	13	50	150
2:02:20	50	25,7	13	50	150
2:02:30	50	25,7	13	50	150
2:02:40	50	25,7	13	50	150
2:02:50	50	25,7	13	50	150
2:03:00	50	25,7	13	50	150
2:03:10	50	25,7	13	50	150
2:03:20	50	25,7	14	50	150
2:03:30	50	25,7	14	50	150
2:03:40	50	25,7	14	50	150
2:03:50	50	25,7	14	50	150
2:04:00	50	25,7	14	50	150
2:04:10	50	25,7	14	50	150
2:04:20	50	25,7	14	50	150
2:04:30	50	25,7	14	50	150
2:04:40	50	25,7	14	50	150
2:04:50	50	25,7	14	50	150
2:05:00	50	25,7	14	50	150
2:05:10	50	25,7	14	50	150
2:05:20	50	25,6	14	50	150
2:05:30	50	25,7	14	50	150
2:05:40	50	25,6	14	50	150
2:05:50	50	25,6	14	50	150
2:06:00	50	25,6	14	50	150
2:06:10	50	25,6	14	50	150
2:06:20	50	25,6	14	50	150
2:06:30	50	25,6	14	50	150
2:06:40	50	25,6	14	50	150
2:06:50	50	25,6	14	50	150
2:07:00	50	25,6	14	50	150
2:07:10	50	25,6	14	50	150
2:07:20	50	25,6	14	50	150
2:07:30	50	25,6	14	50	150
2:07:40	50	25,6	14	50	150
2:07:50	50	25,6	14	50	150
2:08:00	50	25,6	14	50	150
2:08:10	50	25,6	14	50	150
2:08:20	50	25,6	14	50	150
2:08:30	50	25,6	14	50	150
2:08:40	50	25,6	14	50	150
2:08:50	50	25,6	14	50	150
2:09:00	50	25,6	14	50	150
2:09:10	50	25,6	14	50	150
2:09:20	50	25,6	14	50	150
2:09:30	50	25,6	14	50	150
2:09:40	50	25,6	14	50	150
2:09:50	50	25,6	14	50	150
2:10:00	50	25,6	14	50	150
2:10:10	50	25,6	14	50	150
2:10:20	50	25,6	14	50	150
2:10:30	50	25,6	14	50	150
2:10:40	50	25,6	14	50	150
2:10:50	50	25,6	14	50	150
2:11:00	50	25,6	15	50	150
2:11:10	50	25,6	15	50	150
2:11:20	50	25,6	15	50	150
2:11:30	50	25,6	15	49	150
2:11:40	50	25,5	15	50	150
2:11:50	50	25,5	15	50	150
2:12:00	50	25,5	15	50	150
2:12:10	50	25,5	15	50	150
2:12:20	50	25,5	15	50	150
2:12:30	50	25,5	15	50	150
2:12:40	50	25,5	15	50	150
2:12:50	50	25,5	15	50	150
2:13:00	50	25,5	15	49	150
2:13:10	50	25,5	15	50	150
2:13:20	50	25,5	15	50	150
2:13:30	50	25,5	15	50	150
2:13:40	50	25,5	15	50	150
2:13:50	50	25,5	15	50	150
2:14:00	50	25,5	15	50	150
2:14:10	50	25,5	15	50	150
2:14:20	50	25,5	15	50	150
2:14:30	50	25,5	15	50	150
2:14:40	50	25,5	16	50	150
2:14:50	50	25,5	16	50	150
2:15:00	50	25,5	16	50	150
2:15:10	50	25,5	16	50	150
2:15:20	50	25,5	16	50	150
2:15:30	50	25,4	16	50	150
2:15:40	50	25,4	16	50	150
2:15:50	50	25,4	16	50	150
2:16:00	50	25,4	16	50	150
2:16:10	50	25,4	16	50	150
2:16:20	50	25,4	16	50	150
2:16:30	50	25,4	16	50	150
2:16:40	50	25,4	16	50	150
2:16:50	50	25,4	16	50	150
2:17:00	50	25,4	16	50	150
2:17:10	50	25,4	16	50	150
2:17:20	50	25,4	16	50	150
2:17:30	50	25,4	16	50	150
2:17:40	50	25,4	16	49	150
2:17:50	50	25,4	17	50	150
2:18:00	50	25,4	17	50	150
2:18:10	50	25,4	17	50	150
2:18:20	50	25,3	17	49	150
2:18:30	50	25,3	17	50	150
2:18:40	50	25,3	17	50	150
2:18:50	50	25,3	17	49	150
2:19:00	50	25,3	17	50	150
2:19:10	50	25,3	17	50	150
2:19:20	50	25,3	17	50	150
2:19:30	50	25,3	17	50	150
2:19:40	50	25,3	17	50	150
2:19:50	50	25,3	17	50	150
2:20:00	50	25,3	17	50	150
2:20:10	50	25,3	17	50	150
2:20:20	50	25,3	17	50	150
2:20:30	50	25,3	17	50	150
2:20:40	50	25,3	17	50	150
2:20:50	50	25,3	17	50	150
2:21:00	50	25,3	17	49	150
2:21:10	50	25,3	17	50	150
2:21:20	50	25,3	17	49	150
2:21:30	50	25,3	18	50	150
2:21:40	50	25,3	18	49	150
2:21:50	50	25,2	18	49	150
2:22:00	50	25,2	18	50	150
2:22:10	50	25,2	18	49	150
2:22:20	50	25,2	18	49	150
2:22:30	50	25,2	18	49	150
2:22:40	50	25,2	18	50	150
2:22:50	50	25,2	18	49	150
2:23:00	50	25,2	18	50	150
2:23:10	50	25,2	18	49	150
2:23:20	50	25,2	18	50	150
2:23:30	50	25,2	18	49	150
2:23:40	50	25,2	19	50	150
2:23:50	50	25,2	19	49	150
2:24:00	50	25,2	19	49	150
2:24:10	50	25,2	19	49	150
2:24:20	50	25,2	19	49	150
2:24:30	50	25,2	19	49	150
2:24:40	50	25,1	19	50	150
2:24:50	50	25,1	19	49	150
2:25:00	50	25,1	19	49	150
2:25:10	50	25,1	19	49	150
2:25:20	50	25,1	19	49	150
2:25:30	50	25,1	19	49	150
2:25:40	50	25,1	19	49	150
2:25:50	50	25,1	19	49	150
2:26:00	50	25,1	19	49	150
2:26:10	50	25,0	19	49	150
2:26:20	50	25,0	19	49	150
2:26:30	50	25,0	19	49	150
2:26:40	50	25,0	20	49	150
2:26:50	50	25,0	20	49	150
2:27:00	50	25,0	20	49	150
2:27:10	50	25,2	20	49	150
2:27:20	50	25,1	20	49	150
2:27:30	50	25,1	20	49	150
2:27:40	50	25,1	20	49	150
2:27:50	50	25,1	20	49	150
2:28:00	50	25,1	20	49	150
2:28:10	50	25,1	20	49	150
2:28:20	50	25,1	20	49	150
2:28:30	50	25,1	20	49	150
2:28:40	50	25,1	20	49	150
2:28:50	50	25,1	20	49	150
2:29:00	50	25,1	20	49	150
2:29:10	50	25,1	20	49	150
2:29:20	50	25,2	20	49	150
2:29:30	50	25,2	21	49	150
2:29:40	50	25,2	21	49	150
2:29:50	50	25,2	21	49	150
2:30:00	50	25,2	21	49	150
2:30:10	50	25,2	21	49	150
2:30:20	50	25,2	21	50	150
2:30:30	50	25,2	21	50	150
2:30:40	50	25,2	21	50	150
2:30:50	50	25,2	21	50	150
2:31:00	50	25,2	21	49	150
2:31:10	50	25,2	21	50	150
2:31:20	50	25,2	21	49	150
2:31:30	50	25,1	21	49	150
2:31:40	50	25,1	21	49	150
2:31:50	50	25,1	21	49	150
2:32:00	50	25,1	21	49	150
2:32:10	50	25,1	21	49	150
2:32:20	50	25,1	21	49	150
2:32:30	50	25,1	21	49	150
2:32:40	50	25,0	21	49	150
2:32:50	50	25,0	21	49	150
2:33:00	50	25,0	21	49	150
2:33:10	50	25,0	21	49	150
2:33:20	50	25,0	21	49	150
2:33:30	50	25,0	22	49	150
2:33:40	50	25,0	22	49	150
2:33:50	50	25,0	22	49	150
2:34:00	50	25,0	23	49	150
2:34:10	50	25,0	23	49	150
2:34:20	50	25,0	23	49	150
2:34:30	50	25,1	23	49	150
2:34:40	50	25,1	23	49	150
2:34:50	50	25,1	23	49	150
2:35:00	50	25,1	23	49	150
2:35:10	50	25,1	23	49	150
2:35:20	50	25,1	23	49	150
2:35:30	50	25,0	23	49	150
2:35:40	50	25,0	23	49	150
2:35:50	50	25,0	23	49	150
2:36:00	50	25,0	23	49	150
2:36:10	50	25,0	23	49	150
2:36:20	50	25,0	23	49	150
2:36:30	50	25,0	23	49	150
2:36:40	50	25,0	23	49	150
2:36:50	50	25,0	23	49	150
2:37:00	50	25,0	23	49	150
2:37:10	50	25,0	23	49	150
2:37:20	50	25,0	23	49	150
2:37:30	50	25,0	23	49	150
2:37:40	50	25,0	23	49	150
2:37:50	50	25,0	23	49	150
2:38:00	50	25,0	23	49	150
2:38:10	50	25,0	23	49	150
2:38:20	50	25,2	23	49	150
2:38:30	50	25,2	23	49	150
2:38:40	50	25,2	23	49	150
2:38:50	50	25,2	23	49	150
2:39:00	50	25,2	23	49	150
2:39:10	50	25,2	23	49	150
2:39:20	50	25,2	23	49	150
2:39:30	50	25,2	23	49	150
2:39:40	50	25,1	24	49	150
2:39:50	50	25,1	24	49	150
2:40:00	50	25,1	24	49	150
2:40:10	50	25,1	24	49	150
2:40:20	50	25,1	24	49	150
2:40:30	50	25,1	24	49	150
2:40:40	50	25,1	24	49	150
2:40:50	50	25,1	24	49	150
2:41:00	50	25,1	24	49	150
2:41:10	50	25,1	24	49	150
2:41:20	50	25,1	24	49	150
2:41:30	50	25,1	24	49	150
2:41:40	50	25,0	24	49	150
2:41:50	50	25,0	24	49	150
2:42:00	50	25,0	24	49	150
2:42:10	50	25,0	24	49	150
2:42:20	50	25,0	24	49	150
2:42:30	50	25,0	24	49	150
2:42:40	50	25,0	24	49	150
2:42:50	50	25,0	24	49	150
2:43:00	50	25,0	25	49	150
2:43:10	50	25,0	25	49	150
2:43:20	50	25,0	25	49	150
2:43:30	50	25,0	25	49	150
2:43:40	50	25,0	25	49	150
2:43:50	50	25,2	25	49	150
2:44:00	50	25,2	25	49	150
2:44:10	50	25,2	25	49	150
2:44:20	50	25,2	25	49	150
2:44:30	50	25,2	25	49	150
2:44:40	50	25,1	25	49	150
2:44:50	50	25,1	25	49	150
2:45:00	50	25,1	25	49	150
2:45:10	50	25,1	25	49	150
2:45:20	50	25,1	25	49	150
2:45:30	50	25,1	26	49	150
2:45:40	50	25,1	26	49	150
2:45:50	50	25,1	26	49	150
2:46:00	50	25,1	26	49	150
2:46:10	50	25,1	26	49	150
2:46:20	50	25,1	26	49	150
2:46:30	50	25,1	26	49	150
2:46:40	50	25,1	26	49	150
2:46:50	50	25,1	26	49	150
2:47:00	50	25,1	26	49	150
2:47:10	50	25,1	26	49	150
2:47:20	50	25,0	26	49	150
2:47:30	50	25,0	26	49	150
2:47:40	50	25,0	26	49	150
2:47:50	50	25,0	26	49	150
2:48:00	50	25,0	27	49	150
2:48:10	50	25,0	27	49	150
2:48:20	50	25,0	27	49	150
2:48:30	50	25,0	27	49	150
2:48:40	50	25,0	27	49	150
2:48:50	50	25,0	27	49	150
2:49:00	50	25,1	27	49	150
2:49:10	50	25,1	27	49	150
2:49:20	50	25,1	27	49	150
2:49:30	50	25,1	27	49	150
2:49:40	50	25,1	27	49	150
2:49:50	50	25,1	27	49	150
2:50:00	50	25,1	27	49	150
2:50:10	50	25,1	27	49	150
2:50:20	50	25,1	27	49	150
2:50:30	50	25,1	27	49	150
2:50:40	50	25,1	27	49	150
2:50:50	50	25,1	27	49	150
2:51:00	50	25,0	28	49	150
2:51:10	50	25,0	28	49	150
2:51:20	50	25,0	28	49	150
2:51:30	50	25,0	28	49	150
2:51:40	50	25,0	28	49	150
2:51:50	50	25,0	28	49	150
2:52:00	50	25,0	28	49	150
2:52:10	50	25,0	28	49	150
2:52:20	50	25,0	28	49	150
2:52:30	50	25,0	28	49	150
2:52:40	50	25,0	28	49	150
2:52:50	50	25,0	28	49	150
2:53:00	50	25,0	28	49	150
2:53:10	50	25,0	28	49	150
2:53:20	50	25,0	28	49	150
2:53:30	50	25,0	28	49	150
2:53:40	50	25,0	29	49	150
2:53:50	50	25,0	29	49	150
2:54:00	50	25,0	29	49	150
2:54:10	50	25,0	29	49	150
2:54:20	50	25,0	29	49	150
2:54:30	50	25,0	29	49	150
2:54:40	50	25,0	29	49	150
2:54:50	50	25,0	29	49	150
2:55:00	50	25,0	29	49	150
2:55:10	50	25,0	29	49	150
2:55:20	50	25,0	29	49	150
2:55:30	50	25,0	30	49	150
2:55:40	50	25,2	30	49	150
2:55:50	50	25,2	30	49	150
2:56:00	50	25,2	30	49	150
2:56:10	50	25,2	30	49	150
2:56:20	50	25,2	30	49	150
2:56:30	50	25,2	30	49	150
2:56:40	50	25,2	30	49	150
2:56:50	50	25,2	31	49	150
2:57:00	50	25,2	31	49	150
2:57:10	50	25,2	31	49	150
2:57:20	50	25,2	31	49	150
2:57:30	50	25,2	31	49	150
2:57:40	50	25,2	31	49	150
2:57:50	50	25,2	31	49	150
2:58:00	50	25,2	31	49	150
2:58:10	50	25,2	31	49	150
2:58:20	50	25,2	32	49	150
2:58:30	50	25,2	32	49	150
2:58:40	50	25,2	32	49	150
2:58:50	50	25,2	32	49	150
2:59:00	50	25,2	32	49	150
2:59:10	50	25,2	32	49	150
2:59:20	50	25,2	32	49	150
2:59:30	50	25,1	32	49	150
2:59:40	50	25,1	32	49	150
2:59:50	50	25,1	32	49	150
3:00:00	50	25,1	32	49	150
3:00:10	50	25,1	32	49	150
3:00:20	50	25,1	32	49	150
3:00:30	50	25,1	32	49	150
3:00:40	50	25,1	32	49	150
3:00:50	50	25,0	32	49	150
3:01:00	50	25,0	33	49	150
3:01:10	50	25,0	33	49	150
3:01:20	50	25,0	33	49	150
3:01:30	50	25,0	33	49	150
3:01:40	50	25,1	33	49	150
3:01:50	50	25,1	33	49	150
3:02:00	50	25,1	33	49	150
3:02:10	50	25,1	33	49	150
3:02:20	50	25,1	34	49	150
3:02:30	50	25,1	34	49	150
3:02:40	50	25,1	34	49	150
3:02:50	50	25,1	34	49	150
3:03:00	50	25,1	34	49	150
3:03:10	50	25,1	34	49	150
3:03:20	50	25,0	34	49	150
3:03:30	50	25,0	34	49	150
3:03:40	50	25,0	34	49	150
3:03:50	50	25,0	34	49	150
3:04:00	50	25,1	34	49	150
3:04:10	50	25,0	34	49	150
3:04:20	50	25,1	35	49	150
3:04:30	50	25,1	35	49	150
3:04:40	50	25,1	35	49	150
3:04:50	50	25,1	35	49	150
3:05:00	50	25,1	35	49	150
3:05:10	50	25,0	35	49	150
3:05:20	50	25,0	35	49	150
3:05:30	50	25,0	35	49	150
3:05:40	50	25,0	35	49	150
3:05:50	50	25,0	36	49	150
3:06:00	50	25,0	36	49	150
3:06:10	50	25,0	36	49	150
3:06:20	50	25,0	36	49	150
3:06:30	50	25,0	36	49	150
3:06:40	50	25,1	36	49	150
3:06:50	50	25,1	36	49	150
3:07:00	50	25,1	36	49	150
3:07:10	50	25,1	37	49	150
3:07:20	50	25,1	37	49	150
3:07:30	50	25,1	37	49	150
3:07:40	50	25,0	37	49	150
3:07:50	50	25,0	37	49	150
3:08:00	50	25,0	37	49	150
3:08:10	50	25,0	37	49	150
3:08:20	50	25,0	37	49	150
3:08:30	50	25,0	37	49	150
3:08:40	50	25,0	37	49	150
3:08:50	50	25,0	37	49	150
3:09:00	50	25,0	38	49	150
3:09:10	50	25,0	38	49	150
3:09:20	50	25,0	38	49	150
3:09:30	50	25,0	38	49	150
3:09:40	50	25,0	38	49	150
3:09:50	50	25,0	38	49	150
3:10:00	50	25,3	38	49	150
3:10:10	50	25,3	38	49	150
3:10:20	50	25,2	39	49	150
3:10:30	50	25,2	39	49	150
3:10:40	50	25,2	39	49	150
3:10:50	50	25,2	39	49	150
3:11:00	50	25,2	39	49	150
3:11:10	50	25,2	40	49	150
3:11:20	50	25,2	40	49	150
3:11:30	50	25,2	40	49	150
3:11:40	50	25,2	40	49	150
3:11:50	50	25,2	41	49	150
3:12:00	50	25,1	41	49	150
3:12:10	50	25,1	41	49	150
3:12:20	50	25,1	41	49	150
3:12:30	50	25,1	41	49	150
3:12:40	50	25,1	41	49	150
3:12:50	50	25,1	41	49	150
3:13:00	50	25,1	41	49	150
3:13:10	50	25,1	41	49	150
3:13:20	50	25,1	41	49	150
3:13:30	50	25,1	41	49	150
3:13:40	50	25,1	42	49	150
3:13:50	50	25,1	42	49	150
3:14:00	50	25,0	42	49	150
3:14:10	50	25,0	42	49	150
3:14:20	50	25,0	42	49	150
3:14:30	50	25,0	42	49	150
3:14:40	50	25,0	42	49	150
3:14:50	50	25,0	42	49	150
3:15:00	50	25,0	43	49	150
3:15:10	50	25,0	43	49	150
3:15:20	50	25,0	43	49	150
3:15:30	50	25,0	43	49	150
3:15:40	50	25,0	43	49	150
3:15:50	50	25,0	43	49	150
3:16:00	50	25,0	43	49	150
3:16:10	50	25,0	43	49	150
3:16:20	50	25,0	43	49	150
3:16:30	50	25,0	44	49	150
3:16:40	50	25,0	44	49	150
3:16:50	50	25,0	44	49	150
3:17:00	50	25,0	44	49	150
3:17:10	50	25,0	44	49	150
3:17:20	50	25,0	44	49	150
3:17:30	50	25,0	45	49	150
3:17:40	50	25,0	45	49	150
3:17:50	50	25,0	45	49	150
3:18:00	50	25,0	45	49	150
3:18:10	50	25,0	45	49	150
3:18:20	50	25,2	46	49	150
3:18:30	50	25,3	46	49	150
3:18:40	50	25,2	46	49	150
3:18:50	50	25,2	46	49	150
3:19:00	50	25,2	46	49	150
3:19:10	50	25,2	46	49	150
3:19:20	50	25,2	47	49	150
3:19:30	50	25,2	47	49	150
3:19:40	50	25,2	47	49	150
3:19:50	50	25,2	47	49	150
3:20:00	50	25,2	48	49	150
3:20:10	50	25,2	48	49	150
3:20:20	50	25,1	48	49	150
3:20:30	50	25,1	48	49	150
3:20:40	50	25,1	48	49	150
3:20:50	50	25,1	49	49	150
3:21:00	50	25,1	49	49	150
3:21:10	50	25,1	49	49	150
3:21:20	50	25,1	49	49	150
3:21:30	50	25,1	49	49	150
3:21:40	50	25,1	49	49	150
3:21:50	50	25,0	50	49	150
3:22:00	50	25,0	50	49	150
3:22:10	50	25,0	50	49	150
3:22:20	50	25,0	50	49	150
3:22:30	50	25,0	50	49	150
3:22:40	50	25,0	50	49	150
3:22:50	50	25,0	51	49	150
3:23:00	50	25,0	51	49	150
3:23:10	50	25,0	51	49	150
3:23:20	50	25,0	51	49	150
3:23:30	50	25,0	51	49	150
3:23:40	50	25,0	51	49	150
3:23:50	50	25,0	52	49	150
3:24:00	50	25,0	52	49	150
3:24:10	50	25,0	52	49	150
3:24:20	50	25,0	52	49	150
3:24:30	50	25,0	52	49	150
3:24:40	50	25,0	52	49	150
3:24:50	50	25,0	52	49	150
3:25:00	50	25,0	52	49	150
3:25:10	50	25,0	52	49	150
3:25:20	50	25,0	53	49	150
3:25:30	50	25,0	53	49	150
3:25:40	50	25,0	53	49	150
3:25:50	50	25,0	53	49	150
3:26:00	50	25,0	53	49	150
3:26:10	50	25,0	53	49	150
3:26:20	50	25,0	53	49	150
3:26:30	50	25,1	53	49	150
3:26:40	50	25,1	54	49	150
3:26:50	50	25,1	54	49	150
3:27:00	50	25,0	54	49	150
3:27:10	50	25,0	54	49	150
3:27:20	50	25,0	54	49	150
3:27:30	50	25,0	54	49	150
3:27:40	50	25,0	55	49	150
3:27:50	50	25,0	55	49	150
3:28:00	50	25,0	55	49	150
3:28:10	50	25,0	56	49	150
3:28:20	50	25,2	56	49	150
3:28:30	50	25,2	56	49	150
3:28:40	50	25,2	56	49	150
3:28:50	50	25,2	56	49	150
3:29:00	50	25,2	56	49	150
3:29:10	50	25,1	56	49	150
3:29:20	50	25,1	57	49	150
3:29:30	50	25,1	57	49	150
3:29:40	50	25,1	57	49	150
3:29:50	50	25,1	57	49	150
3:30:00	50	25,1	58	49	150
3:30:10	50	25,1	58	49	150
3:30:20	50	25,1	58	49	150
3:30:30	50	25,1	58	49	150
3:30:40	50	25,1	58	49	150
3:30:50	50	25,1	59	49	150
3:31:00	50	25,1	59	49	150
3:31:10	50	25,1	59	49	150
3:31:20	50	25,1	59	49	150
3:31:30	50	25,1	59	49	150
3:31:40	50	25,1	59	49	150
3:31:50	50	25,1	60	49	150
3:32:00	50	25,1	60	49	150
3:32:10	50	25,1	60	49	150
3:32:20	50	25,1	60	49	150
3:32:30	50	25,1	60	49	150
3:32:40	50	25,1	60	49	150
3:32:50	50	25,1	60	49	150
3:33:00	50	25,1	61	49	150
3:33:10	50	25,1	61	49	150
3:33:20	50	25,1	61	49	150
3:33:30	50	25,1	61	49	150
3:33:40	50	25,1	61	49	150
3:33:50	50	25,0	62	49	150
3:34:00	50	25,0	62	49	150
3:34:10	50	25,0	62	49	150
3:34:20	50	25,0	62	49	150
3:34:30	50	25,0	62	49	150
3:34:40	50	25,1	63	49	150
3:34:50	50	25,1	63	49	150
3:35:00	50	25,1	63	49	150
3:35:10	50	25,1	63	49	150
3:35:20	50	25,1	63	49	150
3:35:30	50	25,1	64	49	150
3:35:40	50	25,1	64	49	150
3:35:50	50	25,1	64	49	150
3:36:00	50	25,0	64	49	150
3:36:10	50	25,0	64	49	150
3:36:20	50	25,0	64	49	150
3:36:30	50	25,0	65	49	150
3:36:40	50	25,0	65	48	150
3:36:50	50	25,0	65	49	150
3:37:00	50	25,0	65	49	150
3:37:10	50	25,0	65	48	150
3:37:20	50	25,0	66	49	150
3:37:30	50	25,0	66	49	150
3:37:40	50	25,0	66	49	150
3:37:50	50	25,0	66	49	150
3:38:00	50	25,0	66	49	150
3:38:10	50	25,0	66	49	150
3:38:20	50	25,0	66	49	150
3:38:30	50	25,0	66	49	150
3:38:40	50	25,0	67	49	150
3:38:50	50	25,0	67	49	150
3:39:00	50	25,0	67	49	150
3:39:10	50	25,0	67	49	150
3:39:20	50	25,0	68	49	150
3:39:30	50	25,0	68	49	150
3:39:40	50	25,0	68	49	150
3:39:50	50	25,0	68	49	150
3:40:00	50	25,0	68	49	150
3:40:10	50	25,0	69	49	150
3:40:20	50	25,0	69	49	150
3:40:30	50	25,0	69	49	150
3:40:40	50	25,0	69	49	150
3:40:50	50	25,2	69	49	150
3:41:00	50	25,2	70	49	150
3:41:10	50	25,2	70	49	150
3:41:20	50	25,2	70	49	150
3:41:30	50	25,2	70	49	150
3:41:40	50	25,2	70	49	150
3:41:50	50	25,2	70	49	150

File: project-root/data/Tests/Data Acquisition/2013 (508)/13-0242 MW.txt (part 1 of 4)
--Test Summary--
Full Path and File Name	
Instrument Name	UCA Left Cell
Instrument Type	Model 4262 Twin Cell UCA
Instrument Serial Number	
Test Start Date	05.11.2013
Test Start Time	16:19:02
Test Stop Date	07.11.2013
Test Stop Time	16:20:39
Test Length	48:01:37
Final Sample Time Offset	48:01:30
Controller Schedule Name	
Sampling Period	30 seconds
Comments	T: 50C(30min) 70C(240min); P: 3000psi; tap water
Information	WellID	Research
Information	Customer	Trican
Information	EngName	Pavel Lebedev
Information	CementClass	70%G+30%SF-2 BWOB
Information	CementMfr	Dyckerhoff - Suhoy Log
Information	Additives	1.25%SMS+1.5%CFL-2+0.3%TWR-2+2%TA-1+0.2%R-7+0.3%AFA-6 BWOC
Information	Density	1400
Information	BHCT	50
Information	BHST	70
Information	FluidLoss	n/a
Information	JobType	Liner
Calculated Value	CS_50	3:58:30
Calculated Value	CS_500	5:45:00
Calculated Value	CS_Time8h	4,92 MPa
Calculated Value	CS_Time12h	5,38 MPa
Calculated Value	CS_Time24h	6,00 MPa
Calculated Value	CS_Time48h	6,53 MPa
Calculated Value	CS_Time72h	N/A
Calculated Curve	Compressive Strength	Compressive strength type A (less than 14 lb/gal)
Initial Temperature (°C)	25 °C
Final Temperature (°C)	69 °C
Initial Transit Time (microsec/in)	16,86 microsec/in
Final Transit Time (microsec/in)	11,14 microsec/in
Initial Compressive Strength (MPa)	0,00 MPa
Final Compressive Strength (MPa)	6,55 MPa
--Data--
Time (HH:MM:SS)	Temperature (°C)	Transit Time (microsec/in)	Compressive Strength (MPa)
0:00:00	25	16,86	0,00
0:00:30	25	16,86	0,00
0:01:00	25	16,86	0,00
0:01:30	25	16,86	0,00
0:02:00	25	16,86	0,00
0:02:30	25	16,86	0,00
0:03:00	25	16,86	0,00
0:03:30	25	16,86	0,00
0:04:00	25	16,86	0,00
0:04:30	25	16,87	0,00
0:05:00	25	16,87	0,00
0:05:30	26	16,87	0,00
0:06:00	26	16,87	0,00
0:06:30	26	16,87	0,00
0:07:00	26	16,87	0,00
0:07:30	27	16,87	0,00
0:08:00	27	16,87	0,00
0:08:30	28	16,87	0,00
0:09:00	28	16,86	0,00
0:09:30	29	16,86	0,00
0:10:00	29	16,86	0,00
0:10:30	30	16,86	0,00
0:11:00	30	16,85	0,00
0:11:30	31	16,85	0,00
0:12:00	31	16,84	0,01
0:12:30	32	16,83	0,01
0:13:00	32	16,83	0,01
0:13:30	32	16,83	0,01
0:14:00	33	16,82	0,01
0:14:30	33	16,81	0,02
0:15:00	34	16,80	0,02
0:15:30	34	16,80	0,02
0:16:00	34	16,79	0,02
0:16:30	35	16,78	0,03
0:17:00	35	16,78	0,03
0:17:30	36	16,77	0,03
0:18:00	36	16,77	0,03
0:18:30	37	16,74	0,04
0:19:00	37	16,74	0,04
0:19:30	38	16,73	0,04
0:20:00	38	16,72	0,05
0:20:30	39	16,71	0,05
0:21:00	39	16,70	0,05
0:21:30	40	16,69	0,05
0:22:00	40	16,68	0,06
0:22:30	41	16,67	0,06
0:23:00	41	16,66	0,06
0:23:30	42	16,65	0,07
0:24:00	42	16,63	0,07
0:24:30	43	16,62	0,08
0:25:00	43	16,62	0,08
0:25:30	44	16,61	0,08
0:26:00	44	16,60	0,08
0:26:30	44	16,60	0,08
0:27:00	45	16,59	0,09
0:27:30	45	16,59	0,09
0:28:00	45	16,58	0,09
0:28:30	46	16,57	0,10
0:29:00	46	16,57	0,10
0:29:30	47	16,56	0,10
0:30:00	47	16,56	0,10
0:30:30	48	16,56	0,10
0:31:00	48	16,55	0,10
0:31:30	49	16,55	0,10
0:32:00	49	16,54	0,11
0:32:30	50	16,54	0,11
0:33:00	50	16,53	0,11
0:33:30	51	16,53	0,11
0:34:00	51	16,53	0,11
0:34:30	51	16,53	0,11
0:35:00	52	16,52	0,11
0:35:30	52	16,52	0,11
0:36:00	52	16,51	0,12
0:36:30	52	16,51	0,12
0:37:00	52	16,51	0,12
0:37:30	53	16,50	0,12
0:38:00	53	16,50	0,12
0:38:30	53	16,50	0,12
0:39:00	53	16,50	0,12
0:39:30	53	16,50	0,12
0:40:00	53	16,50	0,12
0:40:30	53	16,50	0,12
0:41:00	53	16,50	0,12
0:41:30	53	16,50	0,12
0:42:00	53	16,50	0,12
0:42:30	53	16,50	0,12
0:43:00	53	16,50	0,12
0:43:30	53	16,50	0,12
0:44:00	53	16,50	0,12
0:44:30	53	16,50	0,12
0:45:00	53	16,50	0,12
0:45:30	53	16,50	0,12
0:46:00	53	16,50	0,12
0:46:30	53	16,50	0,12
0:47:00	53	16,50	0,12
0:47:30	53	16,51	0,12
0:48:00	53	16,51	0,12
0:48:30	53	16,51	0,12
0:49:00	53	16,51	0,12
0:49:30	53	16,52	0,11
0:50:00	53	16,52	0,11
0:50:30	53	16,52	0,11
0:51:00	53	16,53	0,11
0:51:30	53	16,53	0,11
0:52:00	53	16,53	0,11
0:52:30	53	16,53	0,11
0:53:00	53	16,53	0,11
0:53:30	53	16,53	0,11
0:54:00	53	16,54	0,11
0:54:30	53	16,54	0,11
0:55:00	53	16,54	0,11
0:55:30	53	16,55	0,10
0:56:00	53	16,55	0,10
0:56:30	53	16,55	0,10
0:57:00	53	16,56	0,10
0:57:30	53	16,56	0,10
0:58:00	53	16,56	0,10
0:58:30	53	16,56	0,10
0:59:00	53	16,56	0,10
0:59:30	53	16,57	0,10
1:00:00	53	16,57	0,10
1:00:30	53	16,57	0,10
1:01:00	53	16,58	0,09
1:01:30	53	16,58	0,09
1:02:00	53	16,58	0,09
1:02:30	53	16,59	0,09
1:03:00	53	16,59	0,09
1:03:30	53	16,59	0,09
1:04:00	53	16,59	0,09
1:04:30	53	16,59	0,09
1:05:00	53	16,59	0,09
1:05:30	53	16,59	0,09
1:06:00	53	16,60	0,08
1:06:30	53	16,60	0,08
1:07:00	53	16,60	0,08
1:07:30	53	16,61	0,08
1:08:00	53	16,61	0,08
1:08:30	53	16,62	0,08
1:09:00	53	16,62	0,08
1:09:30	53	16,62	0,08
1:10:00	53	16,62	0,08
1:10:30	53	16,62	0,08
1:11:00	53	16,62	0,08
1:11:30	53	16,62	0,08
1:12:00	53	16,63	0,07
1:12:30	54	16,63	0,07
1:13:00	54	16,63	0,07
1:13:30	54	16,64	0,07
1:14:00	54	16,64	0,07
1:14:30	54	16,64	0,07
1:15:00	54	16,64	0,07
1:15:30	54	16,65	0,07
1:16:00	54	16,65	0,07
1:16:30	54	16,65	0,07
1:17:00	54	16,65	0,07
1:17:30	54	16,65	0,07
1:18:00	54	16,65	0,07
1:18:30	54	16,65	0,07
1:19:00	54	16,65	0,07
1:19:30	54	16,65	0,07
1:20:00	54	16,65	0,07
1:20:30	54	16,65	0,07
1:21:00	54	16,65	0,07
1:21:30	54	16,65	0,07
1:22:00	54	16,65	0,07
1:22:30	54	16,59	0,09
1:23:00	54	16,59	0,09
1:23:30	54	16,59	0,09
1:24:00	54	16,60	0,08
1:24:30	54	16,60	0,08
1:25:00	54	16,60	0,08
1:25:30	54	16,60	0,08
1:26:00	54	16,61	0,08
1:26:30	54	16,61	0,08
1:27:00	54	16,62	0,08
1:27:30	54	16,62	0,08
1:28:00	54	16,62	0,08
1:28:30	54	16,62	0,08
1:29:00	55	16,62	0,08
1:29:30	55	16,62	0,08
1:30:00	55	16,62	0,08
1:30:30	55	16,62	0,08
1:31:00	55	16,62	0,08
1:31:30	55	16,63	0,07
1:32:00	55	16,63	0,07
1:32:30	55	16,63	0,07
1:33:00	55	16,63	0,07
1:33:30	55	16,63	0,07
1:34:00	55	16,64	0,07
1:34:30	55	16,64	0,07
1:35:00	55	16,64	0,07
1:35:30	55	16,64	0,07
1:36:00	55	16,64	0,07
1:36:30	55	16,65	0,07
1:37:00	55	16,65	0,07
1:37:30	55	16,65	0,07
1:38:00	55	16,65	0,07
1:38:30	55	16,65	0,07
1:39:00	55	16,65	0,07
1:39:30	55	16,65	0,07
1:40:00	56	16,66	0,06
1:40:30	56	16,66	0,06
1:41:00	56	16,66	0,06
1:41:30	56	16,67	0,06
1:42:00	56	16,67	0,06
1:42:30	56	16,67	0,06
1:43:00	56	16,68	0,06
1:43:30	56	16,68	0,06
1:44:00	56	16,68	0,06
1:44:30	56	16,68	0,06
1:45:00	56	16,68	0,06
1:45:30	56	16,68	0,06
1:46:00	56	16,69	0,05
1:46:30	56	16,69	0,05
1:47:00	56	16,69	0,05
1:47:30	56	16,70	0,05
1:48:00	56	16,70	0,05
1:48:30	56	16,70	0,05
1:49:00	56	16,71	0,05
1:49:30	56	16,71	0,05
1:50:00	56	16,71	0,05
1:50:30	56	16,71	0,05
1:51:00	56	16,71	0,05
1:51:30	56	16,71	0,05
1:52:00	56	16,72	0,05
1:52:30	57	16,72	0,05
1:53:00	57	16,73	0,04
1:53:30	57	16,73	0,04
1:54:00	57	16,74	0,04
1:54:30	57	16,74	0,04
1:55:00	57	16,74	0,04
1:55:30	57	16,74	0,04
1:56:00	57	16,74	0,04
1:56:30	57	16,75	0,04
1:57:00	57	16,76	0,03
1:57:30	57	16,76	0,03
1:58:00	57	16,76	0,03
1:58:30	57	16,77	0,03
1:59:00	57	16,77	0,03
1:59:30	57	16,77	0,03
2:00:00	57	16,77	0,03
2:00:30	57	16,77	0,03
2:01:00	57	16,77	0,03
2:01:30	57	16,78	0,03
2:02:00	57	16,79	0,02
2:02:30	57	16,79	0,02
2:03:00	57	16,79	0,02
2:03:30	57	16,80	0,02
2:04:00	57	16,80	0,02
2:04:30	57	16,80	0,02
2:05:00	58	16,80	0,02
2:05:30	58	16,80	0,02
2:06:00	58	16,81	0,02
2:06:30	58	16,81	0,02
2:07:00	58	16,81	0,02
2:07:30	58	16,82	0,01
2:08:00	58	16,82	0,01
2:08:30	58	16,82	0,01
2:09:00	58	16,83	0,01
2:09:30	58	16,83	0,01
2:10:00	58	16,83	0,01
2:10:30	58	16,83	0,01
2:11:00	58	16,83	0,01
2:11:30	58	16,83	0,01
2:12:00	58	16,83	0,01
2:12:30	58	16,83	0,01
2:13:00	58	16,83	0,01
2:13:30	58	16,83	0,01
2:14:00	58	16,83	0,01
2:14:30	58	16,84	0,01
2:15:00	58	16,84	0,01
2:15:30	58	16,84	0,01
2:16:00	58	16,84	0,01
2:16:30	58	16,84	0,01
2:17:00	58	16,84	0,01
2:17:30	59	16,84	0,01
2:18:00	59	16,84	0,01
2:18:30	59	16,84	0,01
2:19:00	59	16,85	0,00
2:19:30	59	16,85	0,00
2:20:00	59	16,85	0,00
2:20:30	59	16,85	0,00
2:21:00	59	16,85	0,00
2:21:30	59	16,85	0,00
2:22:00	59	16,85	0,00
2:22:30	59	16,85	0,00
2:23:00	59	16,85	0,00
2:23:30	59	16,85	0,00
2:24:00	59	16,85	0,00
2:24:30	59	16,85	0,00
2:25:00	59	16,85	0,00
2:25:30	59	16,85	0,00
2:26:00	59	16,85	0,00
2:26:30	59	16,84	0,01
2:27:00	59	16,84	0,01
2:27:30	59	16,84	0,01
2:28:00	59	16,83	0,01
2:28:30	59	16,83	0,01
2:29:00	59	16,83	0,01
2:29:30	60	16,83	0,01
2:30:00	60	16,83	0,01
2:30:30	60	16,83	0,01
2:31:00	60	16,83	0,01
2:31:30	60	16,82	0,01
2:32:00	60	16,82	0,01
2:32:30	60	16,82	0,01
2:33:00	60	16,82	0,01
2:33:30	60	16,81	0,02
2:34:00	60	16,81	0,02
2:34:30	60	16,81	0,02
2:35:00	60	16,81	0,02
2:35:30	60	16,81	0,02
2:36:00	60	16,81	0,02
2:36:30	60	16,81	0,02
2:37:00	60	16,81	0,02
2:37:30	60	16,80	0,02
2:38:00	60	16,80	0,02
2:38:30	60	16,80	0,02
2:39:00	60	16,80	0,02
2:39:30	60	16,80	0,02
2:40:00	60	16,80	0,02
2:40:30	60	16,80	0,02
2:41:00	60	16,80	0,02
2:41:30	60	16,79	0,02
2:42:00	61	16,79	0,02
2:42:30	61	16,78	0,03
2:43:00	61	16,78	0,03
2:43:30	61	16,78	0,03
2:44:00	61	16,77	0,03
2:44:30	61	16,77	0,03
2:45:00	61	16,77	0,03
2:45:30	61	16,77	0,03
2:46:00	61	16,77	0,03
2:46:30	61	16,76	0,03
2:47:00	61	16,76	0,03
2:47:30	61	16,76	0,03
2:48:00	61	16,75	0,04
2:48:30	61	16,75	0,04
2:49:00	61	16,74	0,04
2:49:30	61	16,74	0,04
2:50:00	61	16,74	0,04
2:50:30	61	16,74	0,04
2:51:00	61	16,73	0,04
2:51:30	61	16,73	0,04
2:52:00	61	16,72	0,05
2:52:30	61	16,72	0,05
2:53:00	61	16,71	0,05
2:53:30	61	16,71	0,05
2:54:00	62	16,71	0,05
2:54:30	62	16,71	0,05
2:55:00	62	16,70	0,05
2:55:30	62	16,70	0,05
2:56:00	62	16,69	0,05
2:56:30	62	16,69	0,05
2:57:00	62	16,68	0,06
2:57:30	62	16,68	0,06
2:58:00	62	16,68	0,06
2:58:30	62	16,68	0,06
2:59:00	62	16,67	0,06
2:59:30	62	16,66	0,06
3:00:00	62	16,66	0,06
3:00:30	62	16,65	0,07
3:01:00	62	16,65	0,07
3:01:30	62	16,65	0,07
3:02:00	62	16,64	0,07
3:02:30	62	16,64	0,07
3:03:00	62	16,63	0,07
3:03:30	62	16,63	0,07
3:04:00	62	16,62	0,08
3:04:30	62	16,62	0,08
3:05:00	62	16,62	0,08
3:05:30	62	16,61	0,08
3:06:00	62	16,61	0,08
3:06:30	62	16,60	0,08
3:07:00	63	16,59	0,09
3:07:30	63	16,59	0,09
3:08:00	63	16,59	0,09
3:08:30	63	16,58	0,09
3:09:00	63	16,57	0,10
3:09:30	63	16,57	0,10
3:10:00	63	16,56	0,10
3:10:30	63	16,56	0,10
3:11:00	63	16,56	0,10
3:11:30	63	16,55	0,10
3:12:00	63	16,54	0,11
3:12:30	63	16,54	0,11
3:13:00	63	16,53	0,11
3:13:30	63	16,53	0,11
3:14:00	63	16,53	0,11
3:14:30	63	16,52	0,11
3:15:00	63	16,52	0,11
3:15:30	63	16,51	0,12
3:16:00	63	16,51	0,12
3:16:30	63	16,50	0,12
3:17:00	63	16,50	0,12
3:17:30	63	16,50	0,12
3:18:00	63	16,49	0,12
3:18:30	64	16,48	0,13
3:19:00	64	16,48	0,13
3:19:30	64	16,47	0,13
3:20:00	64	16,47	0,13
3:20:30	64	16,47	0,13
3:21:00	64	16,46	0,13
3:21:30	64	16,45	0,14
3:22:00	64	16,44	0,14
3:22:30	64	16,44	0,14
3:23:00	64	16,44	0,14
3:23:30	64	16,43	0,15
3:24:00	64	16,42	0,15
3:24:30	64	16,42	0,15
3:25:00	64	16,41	0,15
3:25:30	64	16,41	0,15
3:26:00	64	16,40	0,16
3:26:30	64	16,40	0,16
3:27:00	64	16,39	0,16
3:27:30	64	16,38	0,16
3:28:00	64	16,38	0,16
3:28:30	64	16,37	0,17
3:29:00	64	16,36	0,17
3:29:30	64	16,36	0,17
3:30:00	64	16,35	0,17
3:30:30	65	16,35	0,18
3:31:00	65	16,34	0,18
3:31:30	65	16,33	0,18
3:32:00	65	16,33	0,18
3:32:30	65	16,32	0,18
3:33:00	65	16,32	0,19
3:33:30	65	16,31	0,19
3:34:00	65	16,30	0,19
3:34:30	65	16,29	0,19
3:35:00	65	16,29	0,20
3:35:30	65	16,29	0,20
3:36:00	65	16,28	0,20
3:36:30	65	16,27	0,20
3:37:00	65	16,26	0,21
3:37:30	65	16,26	0,21
3:38:00	65	16,25	0,21
3:38:30	65	16,24	0,21
3:39:00	65	16,23	0,22
3:39:30	65	16,23	0,22
3:40:00	65	16,23	0,22
3:40:30	65	16,22	0,22
3:41:00	65	16,21	0,23
3:41:30	65	16,20	0,23
3:42:00	65	16,20	0,23
3:42:30	66	16,19	0,23
3:43:00	66	16,18	0,24
3:43:30	66	16,17	0,24
3:44:00	66	16,16	0,25
3:44:30	66	16,16	0,25
3:45:00	66	16,14	0,25
3:45:30	66	16,13	0,26
3:46:00	66	16,12	0,26
3:46:30	66	16,11	0,26
3:47:00	66	16,11	0,27
3:47:30	66	16,09	0,27
3:48:00	66	16,09	0,27
3:48:30	66	16,08	0,28
3:49:00	66	16,07	0,28
3:49:30	66	16,06	0,29
3:50:00	66	16,05	0,29
3:50:30	66	16,05	0,29
3:51:00	66	16,04	0,29
3:51:30	66	16,03	0,30
3:52:00	66	16,02	0,30
3:52:30	66	16,02	0,30
3:53:00	66	16,01	0,31
3:53:30	66	16,00	0,31
3:54:00	67	15,99	0,31
3:54:30	67	15,99	0,32
3:55:00	67	15,98	0,32
3:55:30	67	15,96	0,33
3:56:00	67	15,96	0,33
3:56:30	67	15,95	0,33
3:57:00	67	15,94	0,34
3:57:30	67	15,93	0,34
3:58:00	67	15,92	0,35
3:58:30	67	15,91	0,35
3:59:00	67	15,90	0,35
3:59:30	67	15,89	0,36
4:00:00	67	15,88	0,36
4:00:30	67	15,88	0,36
4:01:00	67	15,86	0,37
4:01:30	67	15,85	0,37
4:02:00	67	15,84	0,38
4:02:30	67	15,83	0,38
4:03:00	67	15,82	0,39
4:03:30	67	15,81	0,39
4:04:00	67	15,80	0,40
4:04:30	67	15,78	0,40
4:05:00	67	15,78	0,41
4:05:30	67	15,76	0,41
4:06:00	68	15,75	0,42
4:06:30	68	15,75	0,42
4:07:00	68	15,73	0,43
4:07:30	68	15,72	0,43
4:08:00	68	15,71	0,44
4:08:30	68	15,69	0,45
4:09:00	68	15,68	0,45
4:09:30	68	15,67	0,46
4:10:00	68	15,66	0,46
4:10:30	68	15,64	0,47
4:11:00	68	15,63	0,48
4:11:30	68	15,62	0,48
4:12:00	68	15,60	0,49
4:12:30	68	15,59	0,49
4:13:00	68	15,57	0,50
4:13:30	68	15,56	0,51
4:14:00	68	15,54	0,52
4:14:30	68	15,53	0,52
4:15:00	68	15,52	0,53
4:15:30	68	15,51	0,54
4:16:00	68	15,49	0,54
4:16:30	68	15,48	0,55
4:17:00	68	15,46	0,56
4:17:30	68	15,45	0,57
4:18:00	68	15,43	0,57
4:18:30	69	15,42	0,58
4:19:00	69	15,39	0,59
4:19:30	69	15,38	0,60
4:20:00	69	15,36	0,61
4:20:30	69	15,35	0,62
4:21:00	69	15,33	0,62
4:21:30	69	15,32	0,63
4:22:00	69	15,30	0,64
4:22:30	69	15,28	0,65
4:23:00	69	15,27	0,66
4:23:30	69	15,24	0,67
4:24:00	69	15,23	0,68
4:24:30	69	15,21	0,69
4:25:00	69	15,19	0,70
4:25:30	69	15,18	0,71
4:26:00	69	15,16	0,72
4:26:30	69	15,14	0,73
4:27:00	69	15,12	0,74
4:27:30	69	15,10	0,75
4:28:00	69	15,08	0,76
4:28:30	69	15,06	0,78
4:29:00	69	15,04	0,79
4:29:30	69	15,02	0,80
4:30:00	70	15,00	0,81
4:30:30	70	14,98	0,82
4:31:00	70	14,96	0,84
4:31:30	70	14,94	0,85
4:32:00	70	14,92	0,86
4:32:30	70	14,90	0,87
4:33:00	70	14,88	0,88
4:33:30	70	14,86	0,90
4:34:00	70	14,84	0,91
4:34:30	70	14,82	0,92
4:35:00	70	14,79	0,94
4:35:30	70	14,77	0,95
4:36:00	70	14,75	0,97
4:36:30	70	14,73	0,98
4:37:00	70	14,70	1,00
4:37:30	70	14,68	1,01
4:38:00	70	14,66	1,03
4:38:30	70	14,64	1,04
4:39:00	70	14,61	1,06
4:39:30	70	14,59	1,08
4:40:00	70	14,57	1,09
4:40:30	70	14,55	1,11
4:41:00	70	14,52	1,13
4:41:30	70	14,49	1,14
4:42:00	70	14,48	1,16
4:42:30	70	14,46	1,17
4:43:00	70	14,43	1,19
4:43:30	70	14,40	1,21
4:44:00	70	14,38	1,23
4:44:30	70	14,36	1,24
4:45:00	70	14,34	1,26
4:45:30	70	14,31	1,28
4:46:00	70	14,29	1,30
4:46:30	70	14,27	1,31
4:47:00	70	14,25	1,33
4:47:30	70	14,22	1,36
4:48:00	70	14,19	1,37
4:48:30	70	14,17	1,39
4:49:00	70	14,15	1,41
4:49:30	70	14,13	1,43
4:50:00	70	14,10	1,45
4:50:30	70	14,08	1,47
4:51:00	70	14,07	1,48
4:51:30	70	14,04	1,50
4:52:00	70	14,02	1,52
4:52:30	70	14,00	1,54
4:53:00	70	13,98	1,56
4:53:30	70	13,95	1,58
4:54:00	70	13,93	1,60
4:54:30	70	13,92	1,61
4:55:00	70	13,89	1,64
4:55:30	70	13,87	1,66
4:56:00	70	13,85	1,68
4:56:30	70	13,83	1,70
4:57:00	70	13,80	1,72
4:57:30	70	13,78	1,74
4:58:00	70	13,75	1,77
4:58:30	70	13,74	1,78
4:59:00	70	13,71	1,81
4:59:30	70	13,69	1,83
5:00:00	70	13,68	1,84
5:00:30	70	13,66	1,87
5:01:00	70	13,64	1,88
5:01:30	70	13,62	1,90
5:02:00	70	13,59	1,93
5:02:30	70	13,58	1,94
5:03:00	70	13,56	1,97
5:03:30	70	13,54	1,98
5:04:00	70	13,52	2,01
5:04:30	70	13,50	2,02
5:05:00	70	13,48	2,05
5:05:30	70	13,47	2,06
5:06:00	70	13,45	2,08
5:06:30	70	13,43	2,10
5:07:00	70	13,41	2,12
5:07:30	70	13,40	2,14
5:08:00	70	13,38	2,16
5:08:30	70	13,36	2,18
5:09:00	70	13,35	2,20
5:09:30	70	13,33	2,22
5:10:00	70	13,32	2,23
5:10:30	70	13,30	2,25
5:11:00	70	13,29	2,27
5:11:30	70	13,27	2,29
5:12:00	70	13,26	2,30
5:12:30	70	13,24	2,32
5:13:00	70	13,23	2,34
5:13:30	70	13,20	2,37
5:14:00	70	13,19	2,39
5:14:30	70	13,18	2,40
5:15:00	70	13,16	2,42
5:15:30	70	13,14	2,44
5:16:00	70	13,13	2,46
5:16:30	70	13,12	2,48
5:17:00	70	13,10	2,50
5:17:30	70	13,09	2,52
5:18:00	70	13,07	2,54
5:18:30	70	13,05	2,56
5:19:00	70	13,04	2,58
5:19:30	70	13,03	2,59
5:20:00	70	13,02	2,61
5:20:30	70	13,00	2,63
5:21:00	70	12,99	2,65
5:21:30	70	12,97	2,67
5:22:00	69	12,96	2,69
5:22:30	70	12,94	2,71
5:23:00	70	12,93	2,72
5:23:30	70	12,92	2,74
5:24:00	70	12,90	2,76
5:24:30	70	12,89	2,78
5:25:00	69	12,88	2,80
5:25:30	69	12,87	2,81
5:26:00	69	12,85	2,83
5:26:30	69	12,84	2,85
5:27:00	69	12,83	2,86
5:27:30	69	12,82	2,89
5:28:00	69	12,81	2,90
5:28:30	70	12,79	2,92
5:29:00	69	12,78	2,94
5:29:30	69	12,77	2,95
5:30:00	69	12,75	2,97
5:30:30	69	12,75	2,99
5:31:00	70	12,73	3,01
5:31:30	69	12,72	3,03
5:32:00	70	12,71	3,04
5:32:30	69	12,70	3,06
5:33:00	70	12,69	3,08
5:33:30	69	12,67	3,10
5:34:00	69	12,66	3,11
5:34:30	69	12,65	3,13
5:35:00	69	12,64	3,15
5:35:30	69	12,64	3,16
5:36:00	69	12,62	3,18
5:36:30	69	12,61	3,19
5:37:00	69	12,61	3,20
5:37:30	69	12,59	3,23
5:38:00	69	12,58	3,24
5:38:30	69	12,57	3,26
5:39:00	69	12,56	3,28
5:39:30	69	12,55	3,29
5:40:00	69	12,54	3,31
5:40:30	69	12,53	3,33
5:41:00	69	12,52	3,34
5:41:30	69	12,51	3,36
5:42:00	69	12,50	3,37
5:42:30	69	12,49	3,39
5:43:00	69	12,48	3,40
5:43:30	69	12,47	3,42
5:44:00	69	12,46	3,44
5:44:30	69	12,45	3,45
5:45:00	69	12,45	3,46
5:45:30	69	12,44	3,48
5:46:00	69	12,43	3,49
5:46:30	69	12,43	3,50
5:47:00	69	12,41	3,53
5:47:30	69	12,40	3,54
5:48:00	69	12,39	3,55
5:48:30	69	12,39	3,57
5:49:00	69	12,38	3,58
5:49:30	69	12,37	3,59
5:50:00	70	12,36	3,61
5:50:30	69	12,36	3,62
5:51:00	69	12,34	3,65
5:51:30	69	12,34	3,66
5:52:00	69	12,34	3,66
5:52:30	69	12,33	3,67
5:53:00	69	12,32	3,69
5:53:30	69	12,31	3,70
5:54:00	69	12,30	3,71
5:54:30	70	12,30	3,73
5:55:00	69	12,29	3,74
5:55:30	69	12,28	3,75
5:56:00	69	12,28	3,75
5:56:30	69	12,27	3,77
5:57:00	69	12,27	3,78
5:57:30	69	12,26	3,80
5:58:00	69	12,25	3,81
5:58:30	69	12,25	3,81
5:59:00	69	12,25	3,82
5:59:30	69	12,24	3,84
6:00:00	69	12,24	3,84
6:00:30	69	12,23	3,85
6:01:00	69	12,22	3,87
6:01:30	69	12,21	3,88
6:02:00	69	12,21	3,89
6:02:30	69	12,20	3,91
6:03:00	69	12,19	3,92
6:03:30	69	12,19	3,92
6:04:00	69	12,18	3,94
6:04:30	69	12,18	3,95
6:05:00	69	12,17	3,97
6:05:30	69	12,16	3,98
6:06:00	69	12,16	3,98
6:06:30	70	12,16	4,00
6:07:00	69	12,15	4,01
6:07:30	69	12,14	4,03
6:08:00	69	12,14	4,03
6:08:30	69	12,13	4,04
6:09:00	69	12,13	4,05
6:09:30	69	12,13	4,05
6:10:00	69	12,12	4,07
6:10:30	69	12,11	4,08
6:11:00	70	12,11	4,08
6:11:30	69	12,10	4,10
6:12:00	69	12,09	4,11
6:12:30	69	12,09	4,11
6:13:00	69	12,09	4,13
6:13:30	69	12,09	4,13
6:14:00	69	12,08	4,14
6:14:30	69	12,08	4,14
6:15:00	69	12,07	4,16
6:15:30	69	12,07	4,17
6:16:00	69	12,07	4,17
6:16:30	69	12,06	4,19
6:17:00	69	12,05	4,21
6:17:30	69	12,05	4,21
6:18:00	69	12,04	4,22
6:18:30	69	12,04	4,22
6:19:00	69	12,04	4,24
6:19:30	69	12,04	4,24
6:20:00	69	12,03	4,25
6:20:30	69	12,03	4,25
6:21:00	69	12,02	4,27
6:21:30	69	12,02	4,27
6:22:00	69	12,01	4,28
6:22:30	69	12,01	4,28
6:23:00	69	12,00	4,30
6:23:30	69	12,00	4,30
6:24:00	69	12,00	4,31
6:24:30	69	12,00	4,31
6:25:00	69	11,99	4,33
6:25:30	69	11,99	4,33
6:26:00	69	11,99	4,33
6:26:30	69	11,98	4,35
6:27:00	69	11,98	4,35
6:27:30	69	11,97	4,36
6:28:00	69	11,97	4,36
6:28:30	69	11,97	4,38
6:29:00	69	11,97	4,38
6:29:30	69	11,97	4,38
6:30:00	69	11,96	4,39
6:30:30	69	11,96	4,39
6:31:00	69	11,95	4,41
6:31:30	69	11,95	4,41
6:32:00	69	11,95	4,42
6:32:30	69	11,95	4,42
6:33:00	69	11,95	4,42
6:33:30	69	11,94	4,44
6:34:00	69	11,94	4,44
6:34:30	69	11,94	4,44
6:35:00	69	11,93	4,46
6:35:30	69	11,93	4,46
6:36:00	69	11,92	4,47
6:36:30	69	11,92	4,47
6:37:00	69	11,92	4,47
6:37:30	69	11,91	4,49
6:38:00	69	11,91	4,49
6:38:30	69	11,91	4,49
6:39:00	69	11,91	4,51
6:39:30	69	11,91	4,51
6:40:00	69	11,91	4,51
6:40:30	69	11,90	4,52
6:41:00	69	11,90	4,52
6:41:30	69	11,90	4,52
6:42:00	69	11,89	4,54
6:42:30	69	11,89	4,54
6:43:00	69	11,89	4,54
6:43:30	69	11,89	4,54
6:44:00	69	11,88	4,56
6:44:30	69	11,88	4,56
6:45:00	69	11,88	4,56
6:45:30	69	11,88	4,57
6:46:00	69	11,88	4,57
6:46:30	69	11,88	4,57
6:47:00	69	11,88	4,57
6:47:30	69	11,87	4,59
6:48:00	69	11,87	4,59
6:48:30	69	11,87	4,59
6:49:00	69	11,87	4,59
6:49:30	69	11,87	4,59
6:50:00	69	11,86	4,61
6:50:30	69	11,86	4,61
6:51:00	69	11,86	4,61
6:51:30	69	11,86	4,62
6:52:00	69	11,86	4,62
6:52:30	69	11,86	4,62
6:53:00	69	11,86	4,62
6:53:30	70	11,86	4,62
6:54:00	69	11,85	4,64
6:54:30	69	11,85	4,64
6:55:00	69	11,85	4,64
6:55:30	69	11,85	4,64
6:56:00	69	11,84	4,66
6:56:30	69	11,84	4,66
6:57:00	69	11,84	4,66
6:57:30	69	11,84	4,66
6:58:00	69	11,84	4,66
6:58:30	69	11,83	4,67
6:59:00	69	11,83	4,67
6:59:30	69	11,83	4,67
7:00:00	69	11,83	4,67
7:00:30	69	11,83	4,67
7:01:00	69	11,82	4,69
7:01:30	69	11,82	4,69
7:02:00	69	11,82	4,69
7:02:30	69	11,82	4,69
7:03:00	69	11,82	4,69
7:03:30	69	11,82	4,69
7:04:00	69	11,82	4,71
7:04:30	69	11,82	4,71
7:05:00	69	11,82	4,71
7:05:30	69	11,82	4,71
7:06:00	69	11,81	4,72
7:06:30	69	11,81	4,72
7:07:00	69	11,81	4,72
7:07:30	69	11,81	4,72
7:08:00	69	11,81	4,72
7:08:30	69	11,81	4,72
7:09:00	69	11,81	4,72
7:09:30	69	11,80	4,74
7:10:00	69	11,80	4,74
7:10:30	69	11,80	4,74
7:11:00	69	11,80	4,74
7:11:30	69	11,80	4,74
7:12:00	69	11,79	4,76
7:12:30	69	11,79	4,76
7:13:00	69	11,79	4,76
7:13:30	69	11,79	4,76
7:14:00	69	11,79	4,76
7:14:30	69	11,79	4,76
7:15:00	69	11,79	4,76
7:15:30	69	11,79	4,76
7:16:00	69	11,79	4,76
7:16:30	69	11,79	4,76
7:17:00	69	11,79	4,76
7:17:30	69	11,79	4,76
7:18:00	69	11,79	4,76
7:18:30	69	11,79	4,76
7:19:00	69	11,79	4,78
7:19:30	69	11,79	4,78
7:20:00	69	11,79	4,78
7:20:30	69	11,79	4,78
7:21:00	69	11,79	4,78
7:21:30	69	11,79	4,78
7:22:00	69	11,79	4,78
7:22:30	69	11,78	4,79
7:23:00	69	11,78	4,79
7:23:30	69	11,78	4,79
7:24:00	69	11,78	4,79
7:24:30	69	11,78	4,79
7:25:00	69	11,78	4,79
7:25:30	69	11,78	4,79
7:26:00	69	11,78	4,79
7:26:30	69	11,78	4,79
7:27:00	69	11,77	4,81
7:27:30	69	11,77	4,81
7:28:00	69	11,77	4,81
7:28:30	69	11,77	4,81
7:29:00	69	11,77	4,81
7:29:30	69	11,77	4,81
7:30:00	69	11,77	4,81
7:30:30	69	11,77	4,81
7:31:00	69	11,77	4,83
7:31:30	69	11,77	4,83
7:32:00	69	11,77	4,83
7:32:30	69	11,77	4,83
7:33:00	69	11,77	4,83
7:33:30	69	11,77	4,83
7:34:00	69	11,77	4,83
7:34:30	69	11,77	4,83
7:35:00	69	11,76	4,85
7:35:30	69	11,76	4,85
7:36:00	69	11,76	4,85
7:36:30	69	11,76	4,85
7:37:00	69	11,76	4,85
7:37:30	69	11,76	4,85
7:38:00	69	11,76	4,85
7:38:30	69	11,76	4,85
7:39:00	69	11,76	4,85
7:39:30	69	11,76	4,85
7:40:00	69	11,75	4,86
7:40:30	69	11,75	4,86
7:41:00	69	11,75	4,86
7:41:30	69	11,75	4,86
7:42:00	69	11,75	4,86
7:42:30	69	11,75	4,86
7:43:00	69	11,75	4,86
7:43:30	69	11,75	4,86
7:44:00	69	11,75	4,86
7:44:30	69	11,75	4,86
7:45:00	69	11,74	4,88
7:45:30	69	11,74	4,88
7:46:00	69	11,74	4,88
7:46:30	69	11,74	4,88
7:47:00	69	11,74	4,88
7:47:30	69	11,74	4,88
7:48:00	69	11,74	4,88
7:48:30	69	11,74	4,88
7:49:00	69	11,73	4,90
7:49:30	69	11,73	4,90
7:50:00	69	11,73	4,90
7:50:30	69	11,73	4,90
7:51:00	69	11,73	4,90
7:51:30	69	11,73	4,90
7:52:00	69	11,73	4,90
7:52:30	69	11,73	4,90
7:53:00	69	11,73	4,90
7:53:30	69	11,73	4,90
7:54:00	69	11,73	4,90
7:54:30	69	11,73	4,90
7:55:00	69	11,73	4,90
7:55:30	69	11,73	4,90
7:56:00	69	11,73	4,90
7:56:30	69	11,73	4,90
7:57:00	69	11,73	4,90
7:57:30	69	11,73	4,90
7:58:00	69	11,73	4,92
7:58:30	69	11,73	4,92
7:59:00	69	11,73	4,92
7:59:30	69	11,73	4,92
8:00:00	69	11,73	4,92
8:00:30	69	11,73	4,92
8:01:00	69	11,73	4,92
8:01:30	69	11,73	4,92
8:02:00	69	11,73	4,92
8:02:30	69	11,73	4,92
8:03:00	69	11,73	4,92
8:03:30	69	11,73	4,92
8:04:00	69	11,72	4,93
8:04:30	69	11,72	4,93
8:05:00	69	11,72	4,93
8:05:30	70	11,72	4,93
8:06:00	69	11,72	4,93
8:06:30	69	11,72	4,93
8:07:00	69	11,72	4,93
8:07:30	69	11,72	4,93
8:08:00	69	11,72	4,93
8:08:30	69	11,72	4,93
8:09:00	69	11,72	4,93
8:09:30	69	11,72	4,93
8:10:00	69	11,71	4,95
8:10:30	69	11,71	4,95
8:11:00	69	11,71	4,95
8:11:30	69	11,71	4,95
8:12:00	69	11,71	4,95
8:12:30	69	11,71	4,95
8:13:00	69	11,71	4,95
8:13:30	69	11,71	4,95
8:14:00	69	11,71	4,95
8:14:30	69	11,71	4,95
8:15:00	69	11,71	4,95
8:15:30	69	11,71	4,95
8:16:00	69	11,71	4,95
8:16:30	69	11,71	4,95
8:17:00	69	11,71	4,95
8:17:30	69	11,71	4,95
8:18:00	69	11,70	4,97
8:18:30	69	11,70	4,97
8:19:00	69	11,70	4,97
8:19:30	69	11,70	4,97
8:20:00	69	11,70	4,97
8:20:30	69	11,70	4,97
8:21:00	69	11,70	4,97
8:21:30	69	11,70	4,97
8:22:00	69	11,70	4,97
8:22:30	69	11,70	4,97
8:23:00	69	11,70	4,97
8:23:30	69	11,70	4,97
8:24:00	69	11,70	4,97
8:24:30	69	11,70	4,97
8:25:00	69	11,70	4,97
8:25:30	69	11,70	4,97
8:26:00	69	11,70	4,97
8:26:30	69	11,70	4,97
8:27:00	69	11,70	4,99
8:27:30	69	11,70	4,99
8:28:00	69	11,70	4,99
8:28:30	69	11,70	4,99
8:29:00	69	11,70	4,99
8:29:30	69	11,70	4,99
8:30:00	69	11,70	4,99
8:30:30	69	11,70	4,99
8:31:00	69	11,70	4,99
8:31:30	69	11,70	4,99
8:32:00	69	11,70	4,99
8:32:30	69	11,70	4,99
8:33:00	69	11,70	4,99
8:33:30	69	11,70	4,99
8:34:00	69	11,69	5,01
8:34:30	69	11,69	5,01
8:35:00	69	11,69	5,01
8:35:30	69	11,69	5,01
8:36:00	69	11,69	5,01
8:36:30	69	11,69	5,01
8:37:00	70	11,69	5,01
8:37:30	69	11,69	5,01
8:38:00	69	11,69	5,01
8:38:30	69	11,69	5,01
8:39:00	69	11,69	5,01
8:39:30	69	11,69	5,01
8:40:00	69	11,69	5,01
8:40:30	69	11,69	5,01
8:41:00	69	11,69	5,01
8:41:30	69	11,69	5,01
8:42:00	69	11,68	5,02
8:42:30	69	11,68	5,02
8:43:00	69	11,68	5,02
8:43:30	69	11,68	5,02
8:44:00	69	11,68	5,02
8:44:30	69	11,68	5,02
8:45:00	69	11,68	5,02
8:45:30	69	11,68	5,02
8:46:00	69	11,68	5,02
8:46:30	69	11,68	5,04
8:47:00	69	11,68	5,04
8:47:30	69	11,68	5,04
8:48:00	69	11,68	5,04
8:48:30	69	11,68	5,04
8:49:00	69	11,68	5,04
8:49:30	69	11,68	5,04
8:50:00	69	11,68	5,04
8:50:30	69	11,68	5,04
8:51:00	70	11,68	5,04
8:51:30	69	11,68	5,04
8:52:00	69	11,68	5,04
8:52:30	69	11,68	5,04
8:53:00	69	11,68	5,04
8:53:30	69	11,68	5,04
8:54:00	69	11,68	5,04
8:54:30	69	11,68	5,04
8:55:00	69	11,67	5,06
8:55:30	69	11,67	5,06
8:56:00	69	11,67	5,06
8:56:30	69	11,67	5,06
8:57:00	69	11,67	5,06
8:57:30	69	11,67	5,06
8:58:00	69	11,67	5,06
8:58:30	69	11,67	5,06
8:59:00	69	11,67	5,06
8:59:30	69	11,67	5,06
9:00:00	69	11,67	5,06
9:00:30	69	11,67	5,06
9:01:00	69	11,67	5,06
9:01:30	69	11,67	5,06
9:02:00	69	11,67	5,06
9:02:30	70	11,67	5,06
9:03:00	69	11,67	5,06
9:03:30	69	11,66	5,08
9:04:00	69	11,67	5,06
9:04:30	69	11,66	5,08
9:05:00	69	11,66	5,08
9:05:30	69	11,66	5,08
9:06:00	69	11,66	5,08
9:06:30	69	11,66	5,08
9:07:00	69	11,66	5,08
9:07:30	69	11,66	5,08
9:08:00	69	11,66	5,08
9:08:30	69	11,66	5,08
9:09:00	69	11,66	5,08
9:09:30	69	11,66	5,08
9:10:00	69	11,66	5,08
9:10:30	69	11,66	5,08
9:11:00	69	11,66	5,08
9:11:30	69	11,66	5,08
9:12:00	69	11,66	5,08
9:12:30	69	11,66	5,08
9:13:00	69	11,66	5,08
9:13:30	69	11,66	5,08
9:14:00	69	11,65	5,10
9:14:30	69	11,65	5,10
9:15:00	69	11,65	5,10
9:15:30	69	11,65	5,10
9:16:00	69	11,65	5,10
9:16:30	69	11,65	5,10
9:17:00	69	11,65	5,10
9:17:30	69	11,65	5,10
9:18:00	69	11,65	5,10
9:18:30	69	11,65	5,10
9:19:00	69	11,65	5,10
9:19:30	69	11,65	5,10
9:20:00	69	11,65	5,10
9:20:30	69	11,65	5,10
9:21:00	69	11,65	5,10
9:21:30	69	11,65	5,10
9:22:00	69	11,65	5,10
9:22:30	69	11,65	5,10
9:23:00	69	11,65	5,10
9:23:30	69	11,65	5,10
9:24:00	69	11,65	5,10
9:24:30	69	11,65	5,10
9:25:00	69	11,64	5,12
9:25:30	69	11,64	5,12
9:26:00	69	11,64	5,12
9:26:30	69	11,64	5,12
9:27:00	69	11,64	5,12
9:27:30	69	11,64	5,12
9:28:00	69	11,64	5,12
9:28:30	69	11,64	5,12
9:29:00	69	11,64	5,12
9:29:30	69	11,64	5,12
9:30:00	69	11,64	5,12
9:30:30	69	11,64	5,12
9:31:00	69	11,64	5,12
9:31:30	69	11,64	5,12
9:32:00	70	11,64	5,12
9:32:30	69	11,64	5,12
9:33:00	69	11,64	5,14
9:33:30	69	11,64	5,14
9:34:00	69	11,64	5,14
9:34:30	69	11,64	5,14
9:35:00	69	11,64	5,14
9:35:30	69	11,64	5,14
9:36:00	69	11,64	5,14
9:36:30	69	11,64	5,14
9:37:00	69	11,64	5,14
9:37:30	69	11,64	5,14
9:38:00	69	11,64	5,14
9:38:30	69	11,64	5,14
9:39:00	69	11,64	5,14
9:39:30	69	11,64	5,14
9:40:00	69	11,64	5,14
9:40:30	69	11,63	5,15
9:41:00	69	11,64	5,14
9:41:30	69	11,63	5,15
9:42:00	69	11,63	5,15
9:42:30	69	11,63	5,15
9:43:00	69	11,63	5,15
9:43:30	69	11,63	5,15
9:44:00	69	11,63	5,15
9:44:30	69	11,63	5,15
9:45:00	69	11,63	5,15
9:45:30	69	11,63	5,15
9:46:00	69	11,63	5,15
9:46:30	69	11,63	5,15
9:47:00	69	11,63	5,15
9:47:30	69	11,63	5,15
9:48:00	69	11,63	5,15
9:48:30	69	11,63	5,15
9:49:00	69	11,63	5,15
9:49:30	69	11,63	5,15
9:50:00	69	11,63	5,15
9:50:30	69	11,63	5,15
9:51:00	69	11,63	5,15
9:51:30	69	11,62	5,17
9:52:00	69	11,63	5,15
9:52:30	69	11,63	5,15
9:53:00	69	11,62	5,17
9:53:30	69	11,62	5,17
9:54:00	69	11,62	5,17
9:54:30	69	11,62	5,17
9:55:00	70	11,62	5,17
9:55:30	70	11,62	5,17
9:56:00	69	11,62	5,17
9:56:30	69	11,62	5,17
9:57:00	69	11,62	5,17
9:57:30	69	11,62	5,17
9:58:00	69	11,62	5,17
9:58:30	70	11,62	5,17
9:59:00	69	11,62	5,17
9:59:30	69	11,62	5,17
10:00:00	69	11,62	5,17
10:00:30	69	11,62	5,17
10:01:00	69	11,62	5,17
10:01:30	69	11,62	5,17
10:02:00	69	11,62	5,17
10:02:30	69	11,62	5,17
10:03:00	69	11,62	5,17
10:03:30	69	11,62	5,17
10:04:00	69	11,62	5,17
10:04:30	69	11,62	5,17
10:05:00	69	11,62	5,19
10:05:30	69	11,62	5,17
10:06:00	69	11,62	5,19
10:06:30	69	11,62	5,19
10:07:00	69	11,62	5,19
10:07:30	69	11,62	5,19
10:08:00	69	11,62	5,19
10:08:30	69	11,62	5,19
10:09:00	69	11,62	5,19
10:09:30	69	11,62	5,19
10:10:00	69	11,62	5,19
10:10:30	69	11,62	5,19
10:11:00	69	11,62	5,19
10:11:30	69	11,62	5,19
10:12:00	69	11,62	5,19
10:12:30	69	11,62	5,19
10:13:00	69	11,62	5,19
10:13:30	69	11,62	5,19
10:14:00	69	11,62	5,19
10:14:30	69	11,62	5,19
10:15:00	69	11,62	5,19
10:15:30	69	11,61	5,21
10:16:00	69	11,61	5,21
10:16:30	69	11,61	5,21
10:17:00	69	11,61	5,21
10:17:30	69	11,61	5,21
10:18:00	69	11,61	5,21
10:18:30	69	11,61	5,21
10:19:00	69	11,61	5,21
10:19:30	70	11,61	5,21
10:20:00	69	11,61	5,21
10:20:30	69	11,61	5,21
10:21:00	69	11,61	5,21
10:21:30	69	11,61	5,21
10:22:00	69	11,61	5,21
10:22:30	69	11,61	5,21
10:23:00	69	11,61	5,21
10:23:30	69	11,60	5,23
10:24:00	69	11,60	5,23
10:24:30	69	11,60	5,23
10:25:00	69	11,60	5,23
10:25:30	69	11,60	5,23
10:26:00	69	11,60	5,23
10:26:30	69	11,60	5,23
10:27:00	69	11,60	5,23
10:27:30	69	11,60	5,23
10:28:00	69	11,60	5,23
10:28:30	69	11,60	5,23
10:29:00	70	11,60	5,23
10:29:30	69	11,60	5,23
10:30:00	69	11,60	5,23
10:30:30	69	11,60	5,23
10:31:00	69	11,60	5,23
10:31:30	69	11,60	5,23
10:32:00	69	11,60	5,23
10:32:30	69	11,60	5,23
10:33:00	69	11,60	5,23
10:33:30	69	11,60	5,23
10:34:00	69	11,60	5,23
10:34:30	69	11,60	5,23
10:35:00	69	11,60	5,23
10:35:30	69	11,60	5,23
10:36:00	69	11,60	5,23
10:36:30	69	11,60	5,23
10:37:00	69	11,59	5,25
10:37:30	69	11,59	5,25
10:38:00	69	11,59	5,25
10:38:30	69	11,59	5,25
10:39:00	69	11,59	5,25
10:39:30	69	11,59	5,25
10:40:00	69	11,59	5,25
10:40:30	69	11,59	5,25
10:41:00	69	11,59	5,25
10:41:30	69	11,59	5,25
10:42:00	69	11,59	5,25
10:42:30	69	11,59	5,25
10:43:00	69	11,59	5,25
10:43:30	69	11,59	5,25
10:44:00	69	11,59	5,25
10:44:30	69	11,59	5,25
10:45:00	69	11,59	5,25
10:45:30	69	11,59	5,25
10:46:00	69	11,59	5,25
10:46:30	69	11,59	5,25
10:47:00	69	11,59	5,25
10:47:30	69	11,59	5,25
10:48:00	69	11,59	5,25
10:48:30	69	11,59	5,27
10:49:00	69	11,59	5,25
10:49:30	69	11,59	5,27
10:50:00	69	11,59	5,25
10:50:30	69	11,59	5,27
10:51:00	69	11,59	5,25
10:51:30	69	11,59	5,27
10:52:00	69	11,59	5,27
10:52:30	69	11,59	5,27
10:53:00	69	11,59	5,27
10:53:30	69	11,59	5,27
10:54:00	69	11,59	5,27
10:54:30	69	11,59	5,27
10:55:00	69	11,59	5,27
10:55:30	69	11,59	5,27
10:56:00	69	11,59	5,27
10:56:30	69	11,59	5,27
10:57:00	69	11,59	5,27
10:57:30	70	11,59	5,27
10:58:00	69	11,59	5,27
10:58:30	69	11,59	5,27
10:59:00	69	11,59	5,27
10:59:30	69	11,59	5,27
11:00:00	69	11,59	5,27
11:00:30	69	11,58	5,29
11:01:00	69	11,59	5,27
11:01:30	69	11,58	5,29
11:02:00	69	11,59	5,27
11:02:30	69	11,58	5,29
11:03:00	69	11,58	5,29
11:03:30	69	11,58	5,29
11:04:00	69	11,58	5,29
11:04:30	69	11,58	5,29
11:05:00	69	11,58	5,29
11:05:30	69	11,58	5,29
11:06:00	69	11,58	5,29
11:06:30	70	11,58	5,29
11:07:00	69	11,58	5,29
11:07:30	69	11,58	5,29
11:08:00	69	11,58	5,29
11:08:30	69	11,58	5,29
11:09:00	69	11,58	5,29
11:09:30	69	11,58	5,29
11:10:00	69	11,58	5,29
11:10:30	69	11,58	5,29
11:11:00	69	11,58	5,29
11:11:30	69	11,57	5,31
11:12:00	69	11,57	5,31
11:12:30	69	11,57	5,31
11:13:00	69	11,57	5,31
11:13:30	69	11,57	5,31
11:14:00	69	11,57	5,31
11:14:30	69	11,57	5,31
11:15:00	69	11,57	5,31
11:15:30	69	11,57	5,31
11:16:00	69	11,57	5,31
11:16:30	69	11,57	5,31
11:17:00	69	11,57	5,31
11:17:30	69	11,57	5,31
11:18:00	69	11,57	5,31
11:18:30	69	11,57	5,31
11:19:00	69	11,57	5,31
11:19:30	69	11,57	5,31
11:20:00	69	11,57	5,31
11:20:30	69	11,57	5,31
11:21:00	69	11,57	5,31
11:21:30	69	11,57	5,31
11:22:00	69	11,57	5,31
11:22:30	69	11,57	5,31
11:23:00	69	11,57	5,31
11:23:30	69	11,56	5,32
11:24:00	69	11,57	5,31
11:24:30	69	11,56	5,32
11:25:00	69	11,56	5,32
11:25:30	69	11,57	5,31
11:26:00	69	11,56	5,32
11:26:30	69	11,57	5,31
11:27:00	69	11,56	5,32
11:27:30	69	11,56	5,32
11:28:00	69	11,56	5,32
11:28:30	69	11,56	5,32
11:29:00	69	11,56	5,32
11:29:30	69	11,56	5,32
11:30:00	69	11,56	5,32
11:30:30	69	11,56	5,32
11:31:00	69	11,56	5,32
11:31:30	69	11,56	5,32
11:32:00	69	11,56	5,32
11:32:30	69	11,56	5,32
11:33:00	69	11,56	5,32
11:33:30	69	11,56	5,32
11:34:00	69	11,56	5,32
11:34:30	69	11,56	5,32
11:35:00	69	11,55	5,34
11:35:30	69	11,56	5,32
11:36:00	69	11,56	5,32
11:36:30	69	11,56	5,32
11:37:00	69	11,55	5,34
11:37:30	69	11,56	5,32
11:38:00	69	11,56	5,32
11:38:30	69	11,55	5,34
11:39:00	69	11,56	5,32
11:39:30	70	11,55	5,34
11:40:00	69	11,55	5,34
11:40:30	69	11,55	5,34
11:41:00	69	11,55	5,34
11:41:30	69	11,56	5,32
11:42:00	69	11,55	5,34
11:42:30	69	11,55	5,34
11:43:00	69	11,55	5,34
11:43:30	69	11,55	5,34
11:44:00	69	11,55	5,34
11:44:30	69	11,55	5,34
11:45:00	69	11,55	5,34
11:45:30	69	11,55	5,34
11:46:00	69	11,55	5,36
11:46:30	69	11,55	5,34
11:47:00	69	11,55	5,34
11:47:30	69	11,55	5,36
11:48:00	69	11,55	5,36
11:48:30	69	11,55	5,36
11:49:00	69	11,55	5,36
11:49:30	69	11,55	5,36
11:50:00	69	11,55	5,36
11:50:30	69	11,55	5,36
11:51:00	69	11,55	5,36
11:51:30	69	11,55	5,36
11:52:00	69	11,55	5,36
11:52:30	69	11,55	5,36
11:53:00	69	11,55	5,36
11:53:30	69	11,55	5,36
11:54:00	69	11,55	5,36
11:54:30	69	11,55	5,36
11:55:00	69	11,55	5,36
11:55:30	69	11,55	5,36
11:56:00	69	11,55	5,36
11:56:30	69	11,55	5,36
11:57:00	69	11,55	5,36
11:57:30	69	11,55	5,36
11:58:00	69	11,55	5,36
11:58:30	69	11,54	5,38
11:59:00	69	11,55	5,36
11:59:30	69	11,55	5,36
12:00:00	69	11,54	5,38
12:00:30	69	11,54	5,38
12:01:00	69	11,54	5,38
12:01:30	69	11,54	5,38
12:02:00	69	11,54	5,38
12:02:30	69	11,55	5,36
12:03:00	69	11,54	5,38
12:03:30	70	11,55	5,36
12:04:00	70	11,54	5,38
12:04:30	69	11,55	5,36
12:05:00	69	11,55	5,36
12:05:30	69	11,55	5,36
12:06:00	69	11,55	5,36
12:06:30	69	11,55	5,36
12:07:00	69	11,55	5,36
12:07:30	69	11,55	5,36
12:08:00	69	11,55	5,36
12:08:30	69	11,55	5,36
12:09:00	69	11,55	5,36
12:09:30	69	11,54	5,38
12:10:00	70	11,55	5,36
12:10:30	69	11,55	5,36
12:11:00	69	11,55	5,36
12:11:30	69	11,54	5,38
12:12:00	69	11,54	5,38
12:12:30	69	11,54	5,38
12:13:00	69	11,54	5,38
12:13:30	69	11,54	5,38
12:14:00	69	11,54	5,38
12:14:30	69	11,54	5,38
12:15:00	69	11,54	5,38
12:15:30	69	11,54	5,38
12:16:00	69	11,54	5,38
12:16:30	69	11,54	5,38
12:17:00	69	11,54	5,38
12:17:30	69	11,54	5,38
12:18:00	69	11,54	5,38
12:18:30	69	11,54	5,38
12:19:00	69	11,54	5,38
12:19:30	69	11,54	5,38
12:20:00	69	11,54	5,38
12:20:30	69	11,54	5,38
12:21:00	69	11,54	5,38
12:21:30	69	11,54	5,38
12:22:00	69	11,54	5,38
12:22:30	69	11,54	5,38
12:23:00	69	11,54	5,38
12:23:30	69	11,54	5,38
12:24:00	69	11,54	5,38
12:24:30	69	11,54	5,38
12:25:00	69	11,54	5,38
12:25:30	69	11,53	5,40
12:26:00	69	11,54	5,38
12:26:30	69	11,53	5,40
12:27:00	69	11,53	5,40
12:27:30	69	11,54	5,38
12:28:00	69	11,53	5,40
12:28:30	69	11,54	5,38
12:29:00	69	11,53	5,40
12:29:30	69	11,53	5,40
12:30:00	69	11,53	5,40
12:30:30	69	11,53	5,40
12:31:00	69	11,54	5,38
12:31:30	69	11,54	5,38
12:32:00	69	11,54	5,38
12:32:30	69	11,53	5,40
12:33:00	69	11,53	5,40
12:33:30	69	11,53	5,40
12:34:00	69	11,53	5,40
12:34:30	69	11,53	5,40
12:35:00	69	11,53	5,40
12:35:30	69	11,53	5,40
12:36:00	69	11,53	5,40
12:36:30	69	11,53	5,40
12:37:00	69	11,53	5,40
12:37:30	69	11,52	5,42
12:38:00	69	11,53	5,40
12:38:30	69	11,52	5,42
12:39:00	69	11,52	5,42
12:39:30	69	11,53	5,40
12:40:00	69	11,53	5,40
12:40:30	69	11,53	5,40
12:41:00	69	11,52	5,42
12:41:30	69	11,52	5,42
12:42:00	69	11,52	5,42
12:42:30	69	11,52	5,42
12:43:00	69	11,53	5,40
12:43:30	69	11,52	5,42
12:44:00	69	11,52	5,42
12:44:30	69	11,52	5,42
12:45:00	69	11,52	5,42
12:45:30	69	11,52	5,42
12:46:00	69	11,52	5,42
12:46:30	69	11,52	5,42
12:47:00	69	11,52	5,42
12:47:30	69	11,52	5,42
12:48:00	69	11,52	5,42
12:48:30	69	11,52	5,42
12:49:00	69	11,52	5,42
12:49:30	69	11,52	5,42
12:50:00	69	11,52	5,42
12:50:30	69	11,52	5,42
12:51:00	69	11,52	5,42
12:51:30	69	11,52	5,42
12:52:00	69	11,52	5,44
12:52:30	69	11,52	5,44
12:53:00	69	11,52	5,42
12:53:30	69	11,52	5,44
12:54:00	69	11,52	5,44
12:54:30	69	11,52	5,44
12:55:00	69	11,52	5,44
12:55:30	69	11,52	5,44
12:56:00	69	11,52	5,44
12:56:30	69	11,52	5,44
12:57:00	69	11,52	5,44
12:57:30	69	11,52	5,44
12:58:00	69	11,52	5,44
12:58:30	69	11,52	5,44
12:59:00	69	11,52	5,44
12:59:30	69	11,52	5,44
13:00:00	69	11,52	5,44
13:00:30	69	11,52	5,44
13:01:00	69	11,52	5,44
13:01:30	69	11,52	5,44
13:02:00	69	11,52	5,44
13:02:30	69	11,52	5,44
13:03:00	69	11,52	5,44
13:03:30	69	11,52	5,44
13:04:00	69	11,52	5,44
13:04:30	69	11,52	5,44
13:05:00	69	11,52	5,44
13:05:30	69	11,52	5,44
13:06:00	69	11,52	5,44
13:06:30	69	11,52	5,44
13:07:00	69	11,52	5,44
13:07:30	69	11,52	5,44
13:08:00	69	11,52	5,44
13:08:30	69	11,52	5,44
13:09:00	69	11,52	5,44
13:09:30	69	11,52	5,44
13:10:00	69	11,52	5,44
13:10:30	69	11,52	5,44
13:11:00	69	11,52	5,44
13:11:30	69	11,51	5,46
13:12:00	69	11,52	5,44
13:12:30	69	11,52	5,44
13:13:00	69	11,51	5,46
13:13:30	69	11,51	5,46
13:14:00	69	11,51	5,46
13:14:30	69	11,51	5,46
13:15:00	69	11,51	5,46
13:15:30	69	11,51	5,46
13:16:00	69	11,51	5,46
13:16:30	69	11,51	5,46
13:17:00	69	11,51	5,46
13:17:30	69	11,51	5,46
13:18:00	69	11,51	5,46
13:18:30	69	11,51	5,46
13:19:00	69	11,51	5,46
13:19:30	69	11,51	5,46
13:20:00	69	11,51	5,46
13:20:30	69	11,51	5,46
13:21:00	69	11,51	5,46
13:21:30	69	11,51	5,46
13:22:00	69	11,51	5,46
13:22:30	69	11,51	5,46
13:23:00	69	11,51	5,46
13:23:30	69	11,51	5,46
13:24:00	69	11,51	5,46
13:24:30	69	11,51	5,46
13:25:00	69	11,51	5,46
13:25:30	69	11,51	5,46
13:26:00	69	11,51	5,46
13:26:30	69	11,51	5,46
13:27:00	69	11,50	5,48
13:27:30	69	11,50	5,48
13:28:00	69	11,51	5,46
13:28:30	69	11,51	5,46
13:29:00	69	11,50	5,48
13:29:30	69	11,50	5,48
13:30:00	69	11,50	5,48
13:30:30	69	11,50	5,48
13:31:00	69	11,50	5,48
13:31:30	69	11,50	5,48
13:32:00	69	11,50	5,48
13:32:30	69	11,50	5,48
13:33:00	69	11,50	5,48
13:33:30	69	11,50	5,48
13:34:00	69	11,50	5,48
13:34:30	69	11,50	5,48
13:35:00	69	11,50	5,48
13:35:30	69	11,50	5,48
13:36:00	69	11,50	5,48
13:36:30	69	11,50	5,48
13:37:00	69	11,50	5,48
13:37:30	69	11,50	5,48
13:38:00	69	11,50	5,48
13:38:30	69	11,50	5,48
13:39:00	69	11,49	5,50
13:39:30	69	11,50	5,48
13:40:00	69	11,49	5,50
13:40:30	69	11,50	5,48
13:41:00	69	11,49	5,50
13:41:30	69	11,49	5,50
13:42:00	69	11,49	5,50
13:42:30	69	11,49	5,50
13:43:00	69	11,49	5,50
13:43:30	69	11,49	5,50
13:44:00	69	11,49	5,50
13:44:30	69	11,49	5,50
13:45:00	69	11,49	5,50
13:45:30	69	11,49	5,50
13:46:00	69	11,49	5,50
13:46:30	69	11,49	5,50
13:47:00	69	11,49	5,50
13:47:30	69	11,49	5,50
13:48:00	69	11,49	5,50
13:48:30	69	11,49	5,50
13:49:00	69	11,49	5,50
13:49:30	69	11,49	5,50
13:50:00	69	11,49	5,50
13:50:30	69	11,49	5,50
13:51:00	69	11,49	5,50
13:51:30	69	11,49	5,50
13:52:00	69	11,49	5,50
13:52:30	69	11,49	5,50
13:53:00	69	11,49	5,50
13:53:30	69	11,49	5,50
13:54:00	69	11,49	5,50
13:54:30	69	11,49	5,50
13:55:00	69	11,49	5,50
13:55:30	69	11,49	5,50
13:56:00	69	11,49	5,50
13:56:30	69	11,49	5,50
13:57:00	69	11,49	5,52
13:57:30	69	11,49	5,50
13:58:00	69	11,49	5,50
13:58:30	69	11,49	5,50
13:59:00	69	11,49	5,52
13:59:30	69	11,49	5,52
14:00:00	69	11,49	5,52
14:00:30	69	11,49	5,50
14:01:00	69	11,49	5,50
14:01:30	69	11,49	5,52
14:02:00	69	11,49	5,52
14:02:30	69	11,49	5,52
14:03:00	69	11,49	5,52
14:03:30	70	11,49	5,52
14:04:00	69	11,49	5,52
14:04:30	69	11,49	5,52
14:05:00	69	11,49	5,52
14:05:30	69	11,49	5,52
14:06:00	69	11,49	5,52
14:06:30	69	11,49	5,52
14:07:00	69	11,49	5,52
14:07:30	69	11,49	5,52
14:08:00	69	11,49	5,52
14:08:30	69	11,49	5,52
14:09:00	70	11,49	5,52
14:09:30	69	11,49	5,52
14:10:00	69	11,49	5,52
14:10:30	69	11,49	5,52
14:11:00	69	11,49	5,52
14:11:30	69	11,49	5,52
14:12:00	69	11,49	5,52
14:12:30	69	11,49	5,52
14:13:00	69	11,49	5,52
14:13:30	69	11,49	5,52
14:14:00	69	11,49	5,52
14:14:30	69	11,49	5,52
14:15:00	69	11,49	5,52
14:15:30	69	11,49	5,52
14:16:00	69	11,49	5,52
14:16:30	69	11,48	5,54
14:17:00	69	11,48	5,54
14:17:30	69	11,48	5,54
14:18:00	69	11,48	5,54
14:18:30	69	11,48	5,54
14:19:00	69	11,48	5,54
14:19:30	69	11,48	5,54
14:20:00	69	11,48	5,54
14:20:30	69	11,48	5,54
14:21:00	69	11,48	5,54
14:21:30	69	11,48	5,54
14:22:00	69	11,48	5,54
14:22:30	69	11,48	5,54
14:23:00	69	11,48	5,54
