Repository: ProgWizer/parser

File: project-root/data/Tests/Data Acquisition/2013 (508)/13-0244 MW.txt
--Test Summary--
Full Path and File Name	
Instrument Name	7222
Instrument Type	Model 7222 Consistometer
Instrument Serial Number	
Test Start Date	06.11.2013
Test Start Time	12:44:07
Test Stop Date	06.11.2013
Test Stop Time	16:36:18
Test Length	3:52:11
Final Sample Time Offset	3:52:10
Controller Schedule Name	
Sampling Period	10 seconds
Comments	T: 50C(30min); P: 25MPa(30min); tap water
Information	WellID	Research
Information	Customer	Trican
Information	EngName	Pavel Lebedev
Information	CementClass	70%G+30%SF-2 BWOB
Information	CementMfr	Dyckerhoff - Suhoy Log
Information	Additives	1.25%SMS+1.5%CFL-2+0.2%TWR-2+2%TA-1+0.3%R-7+0.3%AFA-6 BWOC
Information	Density	1400
Information	BHCT	50
Information	BHST	70
Information	FluidLoss	112cc/30min
Information	JobType	Liner
Calculated Value	Time_30Bc	2:40:00
Calculated Value	Time_70Bc	3:52:10
Initial Temperature (°C)	27 °C
Final Temperature (°C)	50 °C
Initial Pressure (MPa)	0,5 MPa
Final Pressure (MPa)	25,9 MPa
Initial Consistency (Bc)	20 Bc
Final Consistency (Bc)	72 Bc
--Data--
Time (HH:MM:SS)	Temperature (°C)	Pressure (MPa)	Consistency (Bc)
0:00:00	27	0,5	20
0:00:10	27	0,8	18
0:00:20	27	0,9	13
0:00:30	27	1,0	14
0:00:40	27	1,2	14
0:00:50	26	1,4	13
0:01:00	26	1,7	17
0:01:10	26	2,0	21
0:01:20	26	2,3	20
0:01:30	26	2,7	14
0:01:40	26	3,2	13
0:01:50	27	3,3	12
0:02:00	27	3,6	14
0:02:10	27	3,6	14
0:02:20	27	3,7	15
0:02:30	27	3,7	13
0:02:40	27	3,5	12
0:02:50	27	3,3	11
0:03:00	28	3,7	24
0:03:10	28	3,6	19
0:03:20	28	3,9	18
0:03:30	28	4,1	28
0:03:40	28	4,3	16
0:03:50	29	4,3	13
0:04:00	29	4,4	12
0:04:10	29	4,7	13
0:04:20	29	5,0	14
0:04:30	29	5,3	13
0:04:40	29	5,1	12
0:04:50	29	5,2	11
0:05:00	29	5,5	12
0:05:10	29	5,6	11
0:05:20	29	5,9	22
0:05:30	29	6,0	14
0:05:40	29	6,4	20
0:05:50	29	6,7	15
0:06:00	29	7,2	18
0:06:10	29	7,5	23
0:06:20	29	7,6	15
0:06:30	29	7,9	13
0:06:40	29	7,9	17
0:06:50	29	8,2	15
0:07:00	29	8,5	15
0:07:10	29	8,7	13
0:07:20	29	8,8	16
0:07:30	30	8,9	20
0:07:40	30	9,0	22
0:07:50	30	9,0	17
0:08:00	30	8,7	14
0:08:10	31	8,7	16
0:08:20	31	8,7	22
0:08:30	31	8,8	16
0:08:40	32	9,2	19
0:08:50	32	9,3	25
0:09:00	32	9,3	13
0:09:10	32	9,5	13
0:09:20	32	9,7	12
0:09:30	32	10,0	11
0:09:40	33	10,2	11
0:09:50	33	10,4	12
0:10:00	33	10,4	12
0:10:10	33	10,7	23
0:10:20	33	10,9	15
0:10:30	33	10,8	13
0:10:40	33	11,0	13
0:10:50	33	11,6	20
0:11:00	33	11,8	14
0:11:10	33	12,1	16
0:11:20	33	12,7	12
0:11:30	33	12,8	12
0:11:40	33	13,1	12
0:11:50	33	13,3	12
0:12:00	33	12,9	12
0:12:10	33	13,2	12
0:12:20	33	13,5	12
0:12:30	33	13,7	12
0:12:40	33	13,8	12
0:12:50	33	13,8	14
0:13:00	34	14,2	16
0:13:10	34	14,2	15
0:13:20	34	13,9	13
0:13:30	35	13,9	16
0:13:40	35	14,3	23
0:13:50	35	14,2	14
0:14:00	36	14,4	22
0:14:10	36	14,4	23
0:14:20	36	14,8	19
0:14:30	37	14,9	16
0:14:40	37	15,0	13
0:14:50	37	15,2	12
0:15:00	37	15,5	13
0:15:10	37	15,7	13
0:15:20	37	15,7	12
0:15:30	37	15,8	12
0:15:40	37	16,0	13
0:15:50	37	16,2	14
0:16:00	38	16,4	13
0:16:10	37	16,8	13
0:16:20	37	16,7	13
0:16:30	37	17,0	13
0:16:40	37	17,4	13
0:16:50	37	18,0	13
0:17:00	37	18,0	13
0:17:10	37	18,0	13
0:17:20	37	18,1	13
0:17:30	37	18,3	13
0:17:40	37	18,5	13
0:17:50	38	18,7	13
0:18:00	38	18,9	14
0:18:10	38	18,8	17
0:18:20	38	19,5	15
0:18:30	38	19,2	14
0:18:40	39	19,4	15
0:18:50	39	19,2	13
0:19:00	39	19,2	12
0:19:10	40	19,4	10
0:19:20	40	19,5	10
0:19:30	40	19,7	10
0:19:40	41	20,2	14
0:19:50	41	20,1	21
0:20:00	41	20,2	17
0:20:10	42	20,6	21
0:20:20	42	20,6	21
0:20:30	42	20,8	19
0:20:40	42	21,0	16
0:20:50	42	21,1	14
0:21:00	42	21,4	15
0:21:10	42	21,6	14
0:21:20	42	21,9	14
0:21:30	42	21,8	13
0:21:40	42	21,9	13
0:21:50	42	22,1	13
0:22:00	42	22,3	13
0:22:10	42	22,6	13
0:22:20	42	23,2	13
0:22:30	42	23,9	13
0:22:40	42	23,7	13
0:22:50	42	23,6	13
0:23:00	42	23,5	13
0:23:10	42	23,4	13
0:23:20	42	24,8	13
0:23:30	42	24,8	12
0:23:40	42	24,6	13
0:23:50	43	24,5	13
0:24:00	43	25,3	19
0:24:10	43	24,8	16
0:24:20	43	25,0	14
0:24:30	44	24,7	15
0:24:40	44	25,0	20
0:24:50	45	25,3	22
0:25:00	45	25,0	18
0:25:10	45	25,3	19
0:25:20	46	25,5	22
0:25:30	46	25,6	21
0:25:40	46	26,1	19
0:25:50	47	25,9	18
0:26:00	47	26,2	16
0:26:10	47	26,3	16
0:26:20	47	26,4	14
0:26:30	47	26,7	14
0:26:40	47	26,7	14
0:26:50	47	27,2	14
0:27:00	47	27,2	14
0:27:10	47	27,4	14
0:27:20	47	27,6	14
0:27:30	47	27,8	14
0:27:40	47	27,8	14
0:27:50	47	28,2	13
0:28:00	47	28,6	13
0:28:10	47	29,3	13
0:28:20	47	29,1	13
0:28:30	47	28,8	14
0:28:40	47	29,4	14
0:28:50	47	30,0	14
0:29:00	47	30,0	14
0:29:10	47	30,0	14
0:29:20	47	29,8	14
0:29:30	47	29,5	14
0:29:40	48	30,4	14
0:29:50	48	31,0	16
0:30:00	48	30,3	14
0:30:10	49	30,5	13
0:30:20	49	30,4	12
0:30:30	49	30,6	12
0:30:40	50	30,7	11
0:30:50	50	31,0	10
0:31:00	51	31,3	10
0:31:10	51	31,1	11
0:31:20	51	31,6	12
0:31:30	52	31,5	12
0:31:40	52	32,1	12
0:31:50	52	32,1	13
0:32:00	52	32,2	13
0:32:10	52	32,2	12
0:32:20	52	32,5	12
0:32:30	52	32,7	11
0:32:40	53	32,8	10
0:32:50	53	33,1	10
0:33:00	53	33,0	10
0:33:10	52	33,4	10
0:33:20	52	33,5	10
0:33:30	52	33,6	10
0:33:40	52	33,8	10
0:33:50	52	33,9	10
0:34:00	52	34,1	10
0:34:10	52	34,3	10
0:34:20	52	34,5	10
0:34:30	52	34,7	10
0:34:40	52	34,8	10
0:34:50	52	34,9	10
0:35:00	52	35,2	10
0:35:10	52	35,6	10
0:35:20	51	36,0	10
0:35:30	51	36,6	10
0:35:40	51	36,4	10
0:35:50	51	35,8	10
0:36:00	51	36,6	10
0:36:10	51	37,3	10
0:36:20	51	36,8	10
0:36:30	51	37,4	10
0:36:40	51	36,5	10
0:36:50	51	37,3	10
0:37:00	51	37,3	10
0:37:10	51	37,2	10
0:37:20	51	37,3	10
0:37:30	52	37,7	10
0:37:40	52	37,8	10
0:37:50	52	37,9	10
0:38:00	52	38,0	10
0:38:10	52	38,1	10
0:38:20	52	38,3	10
0:38:30	53	38,6	10
0:38:40	53	38,6	10
0:38:50	53	38,8	10
0:39:00	53	39,1	10
0:39:10	53	39,1	10
0:39:20	53	39,4	10
0:39:30	53	39,4	10
0:39:40	53	39,6	10
0:39:50	53	39,8	10
0:40:00	53	39,8	10
0:40:10	53	40,0	10
0:40:20	53	39,9	10
0:40:30	52	39,9	10
0:40:40	52	40,2	10
0:40:50	52	40,0	10
0:41:00	52	39,9	10
0:41:10	52	40,0	10
0:41:20	52	39,9	10
0:41:30	52	40,0	10
0:41:40	52	40,1	10
0:41:50	52	40,5	10
0:42:00	52	39,7	10
0:42:10	52	40,4	10
0:42:20	52	39,8	10
0:42:30	51	40,5	10
0:42:40	51	39,6	10
0:42:50	51	40,9	10
0:43:00	51	40,5	10
0:43:10	51	39,8	10
0:43:20	51	40,3	10
0:43:30	51	40,7	10
0:43:40	51	40,8	10
0:43:50	52	40,7	10
0:44:00	52	40,4	10
0:44:10	52	40,0	10
0:44:20	52	40,1	10
0:44:30	52	40,0	10
0:44:40	52	39,9	10
0:44:50	53	39,9	10
0:45:00	53	40,0	10
0:45:10	53	39,8	10
0:45:20	53	39,9	10
0:45:30	53	40,0	10
0:45:40	53	40,1	10
0:45:50	53	39,8	10
0:46:00	53	39,9	10
0:46:10	53	40,0	10
0:46:20	53	40,2	10
0:46:30	53	40,0	10
0:46:40	53	39,9	10
0:46:50	53	39,9	10
0:47:00	53	40,1	10
0:47:10	53	39,9	10
0:47:20	53	39,9	10
0:47:30	53	40,1	10
0:47:40	53	40,0	10
0:47:50	53	40,0	10
0:48:00	53	39,9	10
0:48:10	52	40,1	10
0:48:20	52	40,0	10
0:48:30	52	39,9	10
0:48:40	52	40,0	10
0:48:50	52	39,9	10
0:49:00	52	40,3	10
0:49:10	52	40,2	10
0:49:20	52	40,4	10
0:49:30	52	41,0	10
0:49:40	52	40,6	10
0:49:50	52	39,7	10
0:50:00	52	40,9	10
0:50:10	51	40,7	10
0:50:20	51	40,3	10
0:50:30	51	41,0	10
0:50:40	51	40,6	10
0:50:50	51	39,6	10
0:51:00	51	40,6	10
0:51:10	52	40,7	10
0:51:20	52	40,7	10
0:51:30	52	40,5	10
0:51:40	52	40,1	10
0:51:50	52	40,1	10
0:52:00	52	39,9	10
0:52:10	52	39,9	10
0:52:20	53	40,1	10
0:52:30	53	39,9	10
0:52:40	53	40,1	10
0:52:50	53	39,9	10
0:53:00	53	40,1	10
0:53:10	53	39,9	10
0:53:20	53	39,9	10
0:53:30	53	40,0	10
0:53:40	53	39,9	10
0:53:50	53	40,2	10
0:54:00	53	40,0	10
0:54:10	53	39,9	10
0:54:20	53	39,9	10
0:54:30	53	40,1	10
0:54:40	53	40,0	10
0:54:50	53	39,9	10
0:55:00	53	40,0	10
0:55:10	53	39,9	10
0:55:20	53	40,1	10
0:55:30	53	40,0	10
0:55:40	53	39,9	10
0:55:50	53	40,2	10
0:56:00	53	40,1	10
0:56:10	53	40,0	10
0:56:20	52	39,9	10
0:56:30	52	40,3	10
0:56:40	52	40,2	10
0:56:50	52	40,1	10
0:57:00	52	40,0	10
0:57:10	52	40,0	10
0:57:20	52	39,9	10
0:57:30	52	40,0	10
0:57:40	52	40,4	10
0:57:50	52	41,0	10
0:58:00	52	40,3	10
0:58:10	52	40,9	10
0:58:20	52	40,5	10
0:58:30	51	39,5	9
0:58:40	51	40,6	9
0:58:50	51	40,1	9
0:59:00	51	40,6	9
0:59:10	52	40,2	9
0:59:20	52	40,0	9
0:59:30	52	40,0	9
0:59:40	52	39,9	10
0:59:50	52	39,9	10
1:00:00	52	40,1	10
1:00:10	52	40,2	10
1:00:20	52	39,9	10
1:00:30	53	39,9	10
1:00:40	53	39,9	10
1:00:50	53	40,1	10
1:01:00	53	39,9	10
1:01:10	53	39,9	10
1:01:20	53	40,1	10
1:01:30	53	39,9	10
1:01:40	53	40,1	10
1:01:50	53	40,0	10
1:02:00	53	39,9	10
1:02:10	53	40,2	10
1:02:20	53	40,1	10
1:02:30	53	40,0	10
1:02:40	53	40,0	10
1:02:50	53	39,9	10
1:03:00	53	40,1	10
1:03:10	53	40,0	10
1:03:20	53	39,9	10
1:03:30	53	39,9	10
1:03:40	53	39,9	10
1:03:50	53	40,1	9
1:04:00	53	40,1	9
1:04:10	53	40,0	9
1:04:20	53	39,9	9
1:04:30	53	39,9	9
1:04:40	53	39,9	9
1:04:50	52	40,1	9
1:05:00	52	40,0	9
1:05:10	52	40,0	9
1:05:20	52	39,9	9
1:05:30	52	39,9	9
1:05:40	52	40,2	9
1:05:50	52	40,1	9
1:06:00	52	40,1	9
1:06:10	52	40,0	9
1:06:20	52	40,1	9
1:06:30	52	40,6	9
1:06:40	52	39,5	9
1:06:50	52	40,6	9
1:07:00	52	40,1	9
1:07:10	52	40,7	9
1:07:20	52	40,1	9
1:07:30	52	40,6	9
1:07:40	52	39,5	10
1:07:50	52	40,4	10
1:08:00	52	40,6	10
1:08:10	52	40,6	10
1:08:20	52	40,6	10
1:08:30	52	40,3	10
1:08:40	52	40,1	10
1:08:50	52	39,9	10
1:09:00	52	40,0	10
1:09:10	52	40,1	10
1:09:20	52	39,9	10
1:09:30	53	39,9	10
1:09:40	53	40,1	10
1:09:50	53	39,9	10
1:10:00	53	40,1	10
1:10:10	53	40,0	10
1:10:20	53	39,9	10
1:10:30	53	39,9	10
1:10:40	53	40,2	10
1:10:50	53	40,1	10
1:11:00	53	40,0	10
1:11:10	53	39,9	10
1:11:20	53	40,0	10
1:11:30	53	39,9	10
1:11:40	53	40,0	10
1:11:50	53	40,0	10
1:12:00	53	39,9	10
1:12:10	53	39,9	10
1:12:20	53	40,3	10
1:12:30	53	40,2	10
1:12:40	53	40,2	10
1:12:50	53	40,1	10
1:13:00	53	40,0	10
1:13:10	53	40,0	10
1:13:20	52	39,9	10
1:13:30	52	40,0	10
1:13:40	52	39,9	10
1:13:50	52	39,9	10
1:14:00	52	40,1	10
1:14:10	52	40,0	10
1:14:20	52	40,0	10
1:14:30	52	39,9	10
1:14:40	52	40,2	10
1:14:50	52	40,2	10
1:15:00	52	40,2	10
1:15:10	52	40,5	10
1:15:20	52	40,9	9
1:15:30	52	40,3	10
1:15:40	52	40,8	10
1:15:50	52	40,2	10
1:16:00	52	40,7	10
1:16:10	52	39,5	10
1:16:20	52	40,4	10
1:16:30	52	40,7	10
1:16:40	52	40,9	10
1:16:50	52	39,9	10
1:17:00	52	40,2	10
1:17:10	52	40,0	10
1:17:20	52	39,9	10
1:17:30	52	40,1	10
1:17:40	52	40,0	10
1:17:50	52	40,1	10
1:18:00	52	39,9	10
1:18:10	52	39,9	10
1:18:20	52	40,0	10
1:18:30	53	39,9	10
1:18:40	53	40,0	10
1:18:50	53	39,8	10
1:19:00	53	39,7	10
1:19:10	53	39,6	10
1:19:20	53	39,5	10
1:19:30	53	39,4	10
1:19:40	53	39,3	9
1:19:50	53	39,2	9
1:20:00	53	39,2	10
1:20:10	53	39,1	10
1:20:20	53	38,1	10
1:20:30	53	38,1	11
1:20:40	53	38,0	12
1:20:50	53	38,0	12
1:21:00	53	36,6	11
1:21:10	53	37,0	11
1:21:20	52	36,9	12
1:21:30	52	36,9	12
1:21:40	52	36,8	12
1:21:50	52	36,0	11
1:22:00	52	35,9	11
1:22:10	52	35,9	13
1:22:20	52	35,8	13
1:22:30	52	34,9	11
1:22:40	52	34,8	11
1:22:50	52	34,8	11
1:23:00	52	34,9	11
1:23:10	52	34,0	11
1:23:20	52	34,4	11
1:23:30	52	33,8	12
1:23:40	52	32,8	12
1:23:50	52	33,8	11
1:24:00	52	32,8	18
1:24:10	52	32,0	18
1:24:20	52	32,4	15
1:24:30	52	32,8	15
1:24:40	52	32,0	16
1:24:50	52	32,1	15
1:25:00	52	31,1	13
1:25:10	52	30,9	13
1:25:20	52	30,7	13
1:25:30	52	30,5	13
1:25:40	52	30,3	13
1:25:50	52	30,1	12
1:26:00	52	29,9	12
1:26:10	52	29,8	12
1:26:20	53	29,6	12
1:26:30	53	29,5	12
1:26:40	53	29,3	12
1:26:50	53	29,3	15
1:27:00	53	28,1	10
1:27:10	53	28,0	10
1:27:20	53	27,9	10
1:27:30	53	27,8	10
1:27:40	53	27,6	10
1:27:50	53	27,6	10
1:28:00	53	26,7	10
1:28:10	53	26,6	10
1:28:20	53	26,6	10
1:28:30	53	26,5	10
1:28:40	53	26,5	10
1:28:50	53	25,7	13
1:29:00	53	25,6	14
1:29:10	53	25,6	14
1:29:20	53	25,6	16
1:29:30	53	25,5	15
1:29:40	53	25,5	13
1:29:50	52	25,4	13
1:30:00	52	25,4	15
1:30:10	52	25,4	14
1:30:20	52	25,3	13
1:30:30	52	25,3	14
1:30:40	52	25,3	15
1:30:50	52	25,2	14
1:31:00	52	25,2	13
1:31:10	52	25,2	13
1:31:20	52	25,2	13
1:31:30	52	25,2	13
1:31:40	52	25,1	13
1:31:50	52	25,3	13
1:32:00	52	25,6	13
1:32:10	52	25,4	13
1:32:20	52	25,2	13
1:32:30	52	25,5	13
1:32:40	52	25,9	12
1:32:50	52	25,1	15
1:33:00	52	25,4	15
1:33:10	52	25,7	14
1:33:20	52	25,9	15
1:33:30	52	25,0	14
1:33:40	52	25,0	14
1:33:50	52	24,9	13
1:34:00	52	25,0	14
1:34:10	52	24,8	14
1:34:20	52	24,9	13
1:34:30	52	25,1	13
1:34:40	52	25,0	13
1:34:50	52	24,9	13
1:35:00	52	25,1	13
1:35:10	53	25,0	13
1:35:20	53	24,9	13
1:35:30	53	25,1	13
1:35:40	53	25,0	13
1:35:50	53	25,0	13
1:36:00	53	24,9	13
1:36:10	53	25,0	13
1:36:20	53	24,9	13
1:36:30	53	24,8	13
1:36:40	53	25,1	13
1:36:50	53	25,0	13
1:37:00	53	24,9	13
1:37:10	53	24,9	13
1:37:20	53	24,9	13
1:37:30	53	24,9	13
1:37:40	53	24,9	13
1:37:50	52	24,9	13
1:38:00	52	24,9	13
1:38:10	52	24,9	13
1:38:20	52	24,9	13
1:38:30	52	24,9	13
1:38:40	52	25,1	13
1:38:50	52	25,0	13
1:39:00	52	25,0	13
1:39:10	52	25,0	13
1:39:20	52	25,0	13
1:39:30	52	24,9	13
1:39:40	52	24,9	13
1:39:50	52	24,9	13
1:40:00	52	25,1	13
1:40:10	52	25,1	13
1:40:20	52	25,0	13
1:40:30	52	25,2	13
1:40:40	52	25,5	13
1:40:50	52	25,8	13
1:41:00	52	25,1	14
1:41:10	52	25,4	14
1:41:20	52	25,7	13
1:41:30	52	25,0	15
1:41:40	52	25,3	15
1:41:50	52	25,5	15
1:42:00	52	25,6	14
1:42:10	52	25,6	14
1:42:20	52	25,6	14
1:42:30	52	25,5	14
1:42:40	52	25,4	14
1:42:50	52	25,2	14
1:43:00	52	25,1	14
1:43:10	52	24,9	15
1:43:20	52	24,9	15
1:43:30	52	25,0	15
1:43:40	52	24,9	14
1:43:50	52	24,8	15
1:44:00	52	25,0	14
1:44:10	52	24,9	14
1:44:20	52	24,9	14
1:44:30	52	25,0	14
1:44:40	52	24,9	14
1:44:50	52	24,8	14
1:45:00	52	25,0	14
1:45:10	52	24,9	14
1:45:20	52	24,8	14
1:45:30	52	25,0	13
1:45:40	52	24,9	13
1:45:50	52	24,9	13
1:46:00	52	24,8	14
1:46:10	52	24,9	14
1:46:20	52	24,8	14
1:46:30	52	24,9	14
1:46:40	52	24,9	14
1:46:50	52	24,9	14
1:47:00	52	25,0	14
1:47:10	52	24,9	14
1:47:20	52	24,9	14
1:47:30	52	24,9	14
1:47:40	52	24,8	14
1:47:50	52	24,9	14
1:48:00	52	24,9	14
1:48:10	52	25,0	14
1:48:20	52	25,3	14
1:48:30	52	25,5	14
1:48:40	52	25,8	14
1:48:50	52	25,0	16
1:49:00	52	25,3	15
1:49:10	52	25,5	14
1:49:20	52	25,7	14
1:49:30	52	25,9	14
1:49:40	52	25,2	15
1:49:50	52	25,3	15
1:50:00	52	25,2	15
1:50:10	52	25,1	16
1:50:20	52	25,0	17
1:50:30	52	24,9	17
1:50:40	52	25,0	15
1:50:50	52	24,8	15
1:51:00	52	25,0	15
1:51:10	52	24,9	15
1:51:20	52	24,9	16
1:51:30	52	24,9	16
1:51:40	52	25,0	16
1:51:50	52	25,0	16
1:52:00	52	24,9	15
1:52:10	52	24,8	15
1:52:20	52	24,9	16
1:52:30	52	25,0	15
1:52:40	52	24,9	15
1:52:50	52	24,9	15
1:53:00	52	24,8	15
1:53:10	52	24,9	15
1:53:20	52	24,9	15
1:53:30	52	24,9	15
1:53:40	52	24,9	15
1:53:50	52	24,8	15
1:54:00	52	25,0	15
1:54:10	52	24,9	15
1:54:20	52	24,9	15
1:54:30	52	24,9	15
1:54:40	52	25,0	15
1:54:50	52	25,0	15
1:55:00	52	24,9	15
1:55:10	52	24,9	15
1:55:20	52	24,9	15
1:55:30	52	25,1	15
1:55:40	52	25,3	15
1:55:50	52	25,5	15
1:56:00	52	25,8	15
1:56:10	52	25,0	15
1:56:20	52	25,2	14
1:56:30	52	25,4	14
1:56:40	52	25,6	14
1:56:50	52	25,8	14
1:57:00	52	25,9	14
1:57:10	52	25,1	16
1:57:20	52	25,1	16
1:57:30	52	25,0	20
1:57:40	52	24,9	21
1:57:50	52	25,0	20
1:58:00	52	24,9	20
1:58:10	52	24,9	23
1:58:20	52	24,9	15
1:58:30	52	25,0	14
1:58:40	52	24,9	14
1:58:50	52	24,8	14
1:59:00	52	24,9	13
1:59:10	52	24,9	13
1:59:20	52	24,9	13
1:59:30	52	25,0	13
1:59:40	52	25,0	13
1:59:50	52	24,9	13
2:00:00	52	24,8	13
2:00:10	52	25,0	13
2:00:20	52	24,9	13
2:00:30	52	24,9	13
2:00:40	52	24,8	13
2:00:50	52	25,0	13
2:01:00	52	24,9	13
2:01:10	52	24,9	13
2:01:20	52	24,9	13
2:01:30	52	25,0	13
2:01:40	52	25,0	13
2:01:50	52	24,9	13
2:02:00	52	24,9	12
2:02:10	52	24,9	13
2:02:20	52	24,9	13
2:02:30	52	25,0	13
2:02:40	52	25,2	13
2:02:50	52	25,4	13
2:03:00	52	25,6	13
2:03:10	52	25,8	13
2:03:20	52	25,0	15
2:03:30	52	25,2	14
2:03:40	52	25,4	14
2:03:50	52	25,6	14
2:04:00	52	25,7	14
2:04:10	52	25,7	14
2:04:20	52	25,7	14
2:04:30	52	25,6	14
2:04:40	52	25,4	14
2:04:50	52	25,3	14
2:05:00	52	25,2	14
2:05:10	52	25,1	14
2:05:20	52	25,0	15
2:05:30	52	24,9	15
2:05:40	52	24,8	17
2:05:50	52	24,9	16
2:06:00	52	24,9	17
2:06:10	52	24,9	18
2:06:20	52	24,9	18
2:06:30	52	24,9	17
2:06:40	52	24,8	17
2:06:50	52	24,9	17
2:07:00	52	24,9	17
2:07:10	52	24,9	17
2:07:20	52	24,9	17
2:07:30	52	24,9	17
2:07:40	52	25,0	16
2:07:50	52	24,9	16
2:08:00	52	24,9	16
2:08:10	52	25,0	16
2:08:20	52	24,9	16
2:08:30	52	24,9	16
2:08:40	52	24,9	16
2:08:50	52	24,9	16
2:09:00	52	25,0	16
2:09:10	52	25,2	16
2:09:20	52	25,3	16
2:09:30	52	25,5	16
2:09:40	52	25,7	16
2:09:50	52	25,8	16
2:10:00	52	25,3	16
2:10:10	52	25,4	15
2:10:20	52	25,5	15
2:10:30	52	25,6	15
2:10:40	52	25,6	15
2:10:50	52	25,5	15
2:11:00	52	25,4	15
2:11:10	52	25,3	15
2:11:20	52	25,2	15
2:11:30	52	25,1	16
2:11:40	52	25,0	17
2:11:50	52	24,9	16
2:12:00	52	24,9	16
2:12:10	52	24,9	16
2:12:20	52	24,9	16
2:12:30	52	24,9	16
2:12:40	52	24,9	15
2:12:50	52	25,1	15
2:13:00	52	25,0	15
2:13:10	52	24,9	15
2:13:20	52	24,9	15
2:13:30	52	24,9	15
2:13:40	52	24,9	15
2:13:50	52	24,8	15
2:14:00	52	24,9	14
2:14:10	52	24,9	17
2:14:20	52	24,9	17
2:14:30	52	24,9	17
2:14:40	52	24,9	17
2:14:50	52	24,9	17
2:15:00	52	25,0	17
2:15:10	52	25,1	17
2:15:20	52	25,3	17
2:15:30	52	25,4	17
2:15:40	52	25,5	17
2:15:50	52	25,7	16
2:16:00	52	25,8	16
2:16:10	52	25,1	17
2:16:20	52	25,1	17
2:16:30	52	25,2	17
2:16:40	52	25,2	17
2:16:50	52	25,2	17
2:17:00	52	25,1	17
2:17:10	52	25,0	17
2:17:20	52	24,9	17
2:17:30	52	24,9	18
2:17:40	52	25,0	17
2:17:50	52	24,9	17
2:18:00	52	24,9	17
2:18:10	52	24,9	17
2:18:20	52	24,9	17
2:18:30	52	24,9	17
2:18:40	52	24,8	17
2:18:50	52	24,9	17
2:19:00	52	24,9	17
2:19:10	52	24,9	17
2:19:20	52	24,9	17
2:19:30	52	24,9	17
2:19:40	52	24,9	17
2:19:50	52	24,9	17
2:20:00	52	24,9	17
2:20:10	52	24,9	17
2:20:20	52	24,9	17
2:20:30	52	24,9	17
2:20:40	52	25,0	17
2:20:50	52	25,1	17
2:21:00	52	25,2	17
2:21:10	52	25,3	17
2:21:20	52	25,4	17
2:21:30	52	25,5	16
2:21:40	52	25,6	16
2:21:50	52	25,7	16
2:22:00	52	25,8	16
2:22:10	52	25,8	16
2:22:20	52	25,8	16
2:22:30	52	25,8	16
2:22:40	52	25,7	16
2:22:50	52	25,6	16
2:23:00	52	25,5	16
2:23:10	52	25,4	16
2:23:20	52	25,4	16
2:23:30	52	25,3	16
2:23:40	52	25,2	16
2:23:50	52	25,2	16
2:24:00	52	25,1	16
2:24:10	52	25,1	16
2:24:20	52	25,0	16
2:24:30	52	25,0	17
2:24:40	52	24,9	17
2:24:50	52	24,9	17
2:25:00	52	24,9	17
2:25:10	52	24,9	18
2:25:20	52	24,9	18
2:25:30	52	24,9	18
2:25:40	52	24,9	18
2:25:50	52	25,0	18
2:26:00	52	25,1	18
2:26:10	52	25,2	18
2:26:20	52	25,3	18
2:26:30	52	25,4	18
2:26:40	52	25,5	18
2:26:50	52	25,6	18
2:27:00	52	25,6	18
2:27:10	52	25,6	18
2:27:20	52	25,6	17
2:27:30	52	25,6	17
2:27:40	52	25,5	17
2:27:50	52	25,4	17
2:28:00	52	25,4	17
2:28:10	52	25,3	17
2:28:20	52	25,2	17
2:28:30	52	25,2	17
2:28:40	52	25,1	18
2:28:50	52	25,1	18
2:29:00	52	25,0	18
2:29:10	52	25,0	18
2:29:20	52	24,9	18
2:29:30	52	24,9	18
2:29:40	52	24,8	18
2:29:50	52	24,9	18
2:30:00	52	24,9	18
2:30:10	52	24,9	18
2:30:20	52	24,9	18
2:30:30	52	24,9	18
2:30:40	52	24,9	18
2:30:50	52	24,9	18
2:31:00	52	24,9	18
2:31:10	52	24,9	18
2:31:20	52	24,9	18
2:31:30	52	24,9	18
2:31:40	52	25,0	18
2:31:50	52	25,0	20
2:32:00	52	25,0	20
2:32:10	52	25,1	20
2:32:20	52	25,1	19
2:32:30	52	25,2	18
2:32:40	52	25,3	18
2:32:50	52	25,3	18
2:33:00	52	25,3	18
2:33:10	52	25,3	17
2:33:20	52	25,3	17
2:33:30	52	25,2	18
2:33:40	52	25,2	17
2:33:50	52	25,1	18
2:34:00	52	25,1	18
2:34:10	52	25,0	17
2:34:20	52	25,0	17
2:34:30	52	24,9	17
2:34:40	52	24,9	17
2:34:50	52	25,0	17
2:35:00	52	24,9	17
2:35:10	52	24,9	17
2:35:20	52	24,9	17
2:35:30	52	25,1	17
2:35:40	52	25,0	17
2:35:50	52	25,0	17
2:36:00	52	25,0	17
2:36:10	52	24,9	17
2:36:20	51	24,9	17
2:36:30	51	24,9	17
2:36:40	51	24,9	17
2:36:50	51	24,9	17
2:37:00	51	25,0	17
2:37:10	51	25,0	17
2:37:20	51	25,1	17
2:37:30	51	25,1	17
2:37:40	51	25,2	17
2:37:50	51	25,3	17
2:38:00	51	25,3	17
2:38:10	51	25,4	16
2:38:20	51	25,4	16
2:38:30	51	25,4	17
2:38:40	51	25,4	17
2:38:50	51	25,4	17
2:39:00	51	25,3	17
2:39:10	51	25,3	17
2:39:20	51	25,2	17
2:39:30	51	25,1	17
2:39:40	51	25,1	17
2:39:50	51	25,0	34
2:40:00	51	25,0	30
2:40:10	51	24,9	29
2:40:20	51	24,9	28
2:40:30	51	24,9	29
2:40:40	51	25,0	28
2:40:50	51	25,0	28
2:41:00	51	25,0	28
2:41:10	51	24,9	28
2:41:20	51	24,9	28
2:41:30	51	24,9	28
2:41:40	51	25,0	28
2:41:50	51	25,0	28
2:42:00	51	25,0	28
2:42:10	51	24,9	28
2:42:20	51	24,9	27
2:42:30	51	24,9	27
2:42:40	51	24,9	27
2:42:50	51	25,1	25
2:43:00	51	25,1	26
2:43:10	51	25,1	26
2:43:20	51	25,1	26
2:43:30	51	25,1	26
2:43:40	51	25,2	25
2:43:50	51	25,2	25
2:44:00	51	25,3	25
2:44:10	51	25,4	25
2:44:20	51	25,5	25
2:44:30	51	25,5	25
2:44:40	51	25,6	24
2:44:50	51	25,6	25
2:45:00	51	25,6	25
2:45:10	51	25,6	25
2:45:20	51	25,6	25
2:45:30	51	25,6	24
2:45:40	51	25,6	24
2:45:50	51	25,5	25
2:46:00	51	25,5	25
2:46:10	51	25,4	24
2:46:20	51	25,3	24
2:46:30	51	25,3	24
2:46:40	51	25,2	25
2:46:50	51	25,2	25
2:47:00	51	25,1	25
2:47:10	51	25,1	25
2:47:20	51	25,1	25
2:47:30	51	25,0	26
2:47:40	51	25,0	25
2:47:50	51	25,0	25
2:48:00	51	24,9	25
2:48:10	51	24,9	25
2:48:20	51	24,9	25
2:48:30	51	25,3	25
2:48:40	51	25,3	25
2:48:50	51	25,3	24
2:49:00	51	25,2	24
2:49:10	51	25,2	25
2:49:20	51	25,2	24
2:49:30	51	25,3	25
2:49:40	51	25,3	24
2:49:50	51	25,4	24
2:50:00	51	25,5	24
2:50:10	51	25,7	25
2:50:20	51	25,8	25
2:50:30	51	25,9	25
2:50:40	51	25,0	32
2:50:50	51	25,2	30
2:51:00	51	25,3	29
2:51:10	51	25,4	28
2:51:20	51	25,4	26
2:51:30	51	25,4	26
2:51:40	51	25,4	27
2:51:50	51	25,3	26
2:52:00	51	25,2	26
2:52:10	51	25,1	25
2:52:20	51	25,0	25
2:52:30	51	25,0	27
2:52:40	51	24,9	26
2:52:50	51	25,0	25
2:53:00	51	25,0	25
2:53:10	51	24,9	25
2:53:20	51	24,9	26
2:53:30	51	24,9	27
2:53:40	51	25,0	28
2:53:50	51	25,0	27
2:54:00	51	24,9	27
2:54:10	51	24,9	27
2:54:20	51	25,0	27
2:54:30	51	25,0	26
2:54:40	51	24,9	26
2:54:50	51	24,9	26
2:55:00	51	24,9	26
2:55:10	51	25,0	26
2:55:20	51	24,9	26
2:55:30	51	24,9	26
2:55:40	51	24,9	26
2:55:50	51	24,9	26
2:56:00	51	25,3	26
2:56:10	51	25,3	26
2:56:20	51	25,3	26
2:56:30	51	25,2	26
2:56:40	51	25,2	26
2:56:50	51	25,2	26
2:57:00	51	25,3	26
2:57:10	51	25,4	26
2:57:20	51	25,5	26
2:57:30	51	25,6	26
2:57:40	51	25,6	27
2:57:50	51	25,7	26
2:58:00	51	25,8	26
2:58:10	51	25,8	27
2:58:20	51	25,9	26
2:58:30	51	25,3	29
2:58:40	51	25,3	28
2:58:50	51	25,3	27
2:59:00	51	25,3	26
2:59:10	51	25,2	27
2:59:20	51	25,2	27
2:59:30	51	25,1	27
2:59:40	51	25,1	27
2:59:50	51	25,0	28
3:00:00	51	24,9	28
3:00:10	51	24,9	31
3:00:20	51	24,8	29
3:00:30	51	25,0	29
3:00:40	51	25,0	30
3:00:50	51	24,9	31
3:01:00	51	24,9	28
3:01:10	51	24,9	28
3:01:20	51	24,9	28
3:01:30	51	24,9	29
3:01:40	51	24,9	29
3:01:50	51	25,1	37
3:02:00	51	25,0	31
3:02:10	51	25,0	42
3:02:20	51	25,0	40
3:02:30	51	25,0	33
3:02:40	51	24,9	40
3:02:50	51	24,9	32
3:03:00	51	24,9	34
3:03:10	51	25,0	34
3:03:20	51	25,0	32
3:03:30	51	25,0	39
3:03:40	51	25,0	34
3:03:50	51	25,1	33
3:04:00	51	25,1	31
3:04:10	51	25,2	31
3:04:20	51	25,2	30
3:04:30	51	25,3	30
3:04:40	50	25,4	30
3:04:50	50	25,5	30
3:05:00	50	25,5	30
3:05:10	50	25,6	30
3:05:20	50	25,6	30
3:05:30	50	25,7	30
3:05:40	50	25,7	30
3:05:50	50	25,7	30
3:06:00	50	25,6	30
3:06:10	51	25,5	30
3:06:20	51	25,5	31
3:06:30	51	25,4	31
3:06:40	51	25,3	31
3:06:50	51	25,3	31
3:07:00	51	25,2	31
3:07:10	51	25,2	31
3:07:20	51	25,1	31
3:07:30	51	25,1	31
3:07:40	51	25,1	31
3:07:50	51	25,0	31
3:08:00	51	25,0	31
3:08:10	51	25,0	31
3:08:20	51	24,9	31
3:08:30	51	24,9	31
3:08:40	51	24,9	31
3:08:50	51	25,1	31
3:09:00	51	25,0	31
3:09:10	51	25,0	31
3:09:20	51	25,0	31
3:09:30	51	25,0	31
3:09:40	51	24,9	31
3:09:50	51	24,9	31
3:10:00	51	24,9	31
3:10:10	51	25,0	32
3:10:20	50	25,0	32
3:10:30	50	25,0	32
3:10:40	50	25,1	32
3:10:50	50	25,1	32
3:11:00	50	25,2	32
3:11:10	50	25,3	32
3:11:20	50	25,4	33
3:11:30	50	25,5	33
3:11:40	50	25,5	33
3:11:50	50	25,6	33
3:12:00	50	25,7	33
3:12:10	50	25,7	33
3:12:20	50	25,8	33
3:12:30	50	25,7	33
3:12:40	50	25,7	33
3:12:50	50	25,6	33
3:13:00	50	25,6	33
3:13:10	50	25,5	33
3:13:20	50	25,4	33
3:13:30	50	25,4	33
3:13:40	50	25,3	34
3:13:50	50	25,3	34
3:14:00	51	25,2	34
3:14:10	51	25,2	34
3:14:20	51	25,1	34
3:14:30	51	25,1	34
3:14:40	51	25,1	34
3:14:50	51	25,0	34
3:15:00	51	25,0	34
3:15:10	51	25,0	34
3:15:20	51	24,9	34
3:15:30	51	24,9	34
3:15:40	51	24,9	35
3:15:50	51	25,0	35
3:16:00	51	25,0	35
3:16:10	50	25,0	35
3:16:20	50	25,0	35
3:16:30	50	24,9	35
3:16:40	50	24,9	39
3:16:50	50	24,9	37
3:17:00	50	24,9	38
3:17:10	50	24,9	37
3:17:20	50	25,0	38
3:17:30	50	25,0	38
3:17:40	50	25,1	37
3:17:50	50	25,2	38
3:18:00	50	25,4	38
3:18:10	50	25,4	39
3:18:20	50	25,6	38
3:18:30	50	25,6	37
3:18:40	50	25,7	37
3:18:50	50	25,8	37
3:19:00	50	25,8	37
3:19:10	50	25,8	37
3:19:20	50	25,7	37
3:19:30	50	25,7	37
3:19:40	50	25,6	37
3:19:50	50	25,5	37
3:20:00	50	25,4	43
3:20:10	50	25,4	42
3:20:20	50	25,3	41
3:20:30	51	25,2	41
3:20:40	51	25,2	41
3:20:50	51	25,1	41
3:21:00	51	25,1	41
3:21:10	51	25,1	41
3:21:20	51	25,0	41
3:21:30	51	25,0	41
3:21:40	51	24,9	41
3:21:50	51	24,9	41
3:22:00	51	24,9	41
3:22:10	51	25,0	41
3:22:20	51	25,0	41
3:22:30	51	24,9	41
3:22:40	51	24,9	41
3:22:50	51	24,9	41
3:23:00	51	25,0	41
3:23:10	50	25,0	41
3:23:20	50	24,9	41
3:23:30	50	24,9	41
3:23:40	50	24,9	41
3:23:50	50	24,9	41
3:24:00	50	24,9	41
3:24:10	50	25,0	41
3:24:20	50	25,1	41
3:24:30	50	25,2	41
3:24:40	50	25,3	41
3:24:50	50	25,5	41
3:25:00	50	25,6	41
3:25:10	50	25,7	41
3:25:20	50	25,8	41
3:25:30	50	25,9	41
3:25:40	50	25,9	41
3:25:50	50	25,1	42
3:26:00	50	25,0	42
3:26:10	50	25,0	42
3:26:20	50	24,9	42
3:26:30	50	24,8	42
3:26:40	50	24,8	42
3:26:50	50	25,0	42
3:27:00	50	24,9	42
3:27:10	51	24,9	42
3:27:20	51	24,9	42
3:27:30	51	25,0	43
3:27:40	51	24,9	43
3:27:50	51	24,9	43
3:28:00	51	25,0	43
3:28:10	51	24,9	43
3:28:20	51	24,9	46
3:28:30	51	24,9	45
3:28:40	51	24,9	47
3:28:50	51	25,0	47
3:29:00	51	24,9	44
3:29:10	51	24,9	45
3:29:20	51	25,0	46
3:29:30	51	25,0	47
3:29:40	51	24,9	44
3:29:50	51	24,9	44
3:30:00	51	24,9	45
3:30:10	51	25,0	45
3:30:20	50	25,0	44
3:30:30	50	24,9	44
3:30:40	50	24,9	44
3:30:50	50	24,9	43
3:31:00	50	25,0	44
3:31:10	50	25,1	47
3:31:20	50	25,2	43
3:31:30	50	25,3	47
3:31:40	50	25,4	44
3:31:50	50	25,5	46
3:32:00	50	25,6	45
3:32:10	50	25,7	45
3:32:20	50	25,7	46
3:32:30	50	25,8	46
3:32:40	50	25,8	47
3:32:50	50	25,8	50
3:33:00	50	25,8	54
3:33:10	50	25,7	49
3:33:20	50	25,6	52
3:33:30	50	25,5	49
3:33:40	50	25,5	47
3:33:50	50	25,4	47
3:34:00	50	25,3	48
3:34:10	51	25,3	47
3:34:20	51	25,2	46
3:34:30	51	25,2	45
3:34:40	51	25,1	47
3:34:50	51	25,1	46
3:35:00	51	25,0	47
3:35:10	51	25,0	45
3:35:20	51	25,0	47
3:35:30	51	24,9	47
3:35:40	51	24,9	47
3:35:50	51	24,9	48
3:36:00	51	25,1	48
3:36:10	51	25,0	48
3:36:20	51	25,0	48
3:36:30	50	25,0	48
3:36:40	50	25,0	48
3:36:50	50	24,9	48
3:37:00	50	24,9	48
3:37:10	50	24,9	48
3:37:20	50	24,9	48
3:37:30	50	25,0	49
3:37:40	50	25,0	48
3:37:50	50	25,1	48
3:38:00	50	25,2	50
3:38:10	50	25,3	49
3:38:20	50	25,4	50
3:38:30	50	25,5	49
3:38:40	50	25,6	50
3:38:50	50	25,7	50
3:39:00	50	25,7	50
3:39:10	50	25,8	50
3:39:20	50	25,8	50
3:39:30	50	25,8	50
3:39:40	50	25,7	51
3:39:50	50	25,6	51
3:40:00	50	25,5	52
3:40:10	50	25,5	52
3:40:20	50	25,4	52
3:40:30	50	25,3	52
3:40:40	50	25,3	53
3:40:50	50	25,2	53
3:41:00	51	25,2	54
3:41:10	51	25,1	53
3:41:20	51	25,1	53
3:41:30	51	25,0	53
3:41:40	51	25,0	54
3:41:50	51	24,9	53
3:42:00	51	24,9	54
3:42:10	51	24,9	54
3:42:20	51	25,0	54
3:42:30	51	25,0	54
3:42:40	51	24,9	54
3:42:50	51	24,9	54
3:43:00	50	24,9	55
3:43:10	50	25,0	56
3:43:20	50	24,9	56
3:43:30	50	24,9	56
3:43:40	50	24,9	56
3:43:50	50	24,9	58
3:44:00	50	25,0	57
3:44:10	50	25,0	58
3:44:20	50	25,1	57
3:44:30	50	25,2	58
3:44:40	50	25,3	57
3:44:50	50	25,4	58
3:45:00	50	25,5	57
3:45:10	50	25,6	58
3:45:20	50	25,7	58
3:45:30	50	25,7	59
3:45:40	50	25,8	59
3:45:50	50	25,8	60
3:46:00	50	25,8	60
3:46:10	50	25,7	60
3:46:20	50	25,7	60
3:46:30	50	25,6	60
3:46:40	50	25,5	61
3:46:50	50	25,4	61
3:47:00	50	25,4	61
3:47:10	50	25,3	61
3:47:20	50	25,2	62
3:47:30	51	25,2	62
3:47:40	51	25,1	62
3:47:50	51	25,1	62
3:48:00	51	25,0	62
3:48:10	51	25,0	63
3:48:20	51	25,0	63
3:48:30	51	24,9	63
3:48:40	51	24,9	63
3:48:50	51	24,9	63
3:49:00	51	25,0	63
3:49:10	51	25,0	63
3:49:20	51	25,0	64
3:49:30	51	24,9	64
3:49:40	50	24,9	64
3:49:50	50	24,9	65
3:50:00	50	25,0	65
3:50:10	50	25,0	65
3:50:20	50	25,0	66
3:50:30	50	25,0	67
3:50:40	50	25,0	68
3:50:50	50	25,1	68
3:51:00	50	25,2	68
3:51:10	50	25,3	69
3:51:20	50	25,4	69
3:51:30	50	25,5	69
3:51:40	50	25,6	70
3:51:50	50	25,7	70
3:52:00	50	25,8	71
3:52:10	50	25,9	72
