Repository: ProgWizer/parser

File: project-root/data/Tests/Data Acquisition/2013 (508)/13-0245 MW.txt
--Test Summary--
Full Path and File Name	
Instrument Name	7322
Instrument Type	Model 7322 Consistometer - Variable Speed
Instrument Serial Number	
Test Start Date	07.11.2013
Test Start Time	9:29:58
Test Stop Date	07.11.2013
Test Stop Time	12:51:38
Test Length	3:21:40
Final Sample Time Offset	3:21:40
Controller Schedule Name	
Sampling Period	10 seconds
Comments	T: 50C(30min); P: 25MPa(30min); tap water
Information	WellID	Research
Information	Customer	Trican
Information	EngName	Pavel Lebedev
Information	CementClass	70%G+30%SF-2 BWOB
Information	CementMfr	Dyckerhoff - Suhoy Log
Information	Additives	1.25%SMS+1.5%CFL-2+0.2%TWR-2+1%TA-1+0.2%R-7+0.3%AFA-6 BWOC
Information	Density	1400
Information	BHCT	50
Information	BHST	70
Information	FluidLoss	112cc/30min
Information	JobType	Liner
Calculated Value	Time_30Bc	2:15:20
Calculated Value	Time_70Bc	3:21:40
Initial Temperature (°C)	27 °C
Final Temperature (°C)	50 °C
Initial Pressure (MPa)	0,5 MPa
Final Pressure (MPa)	25,1 MPa
Initial Consistency (Bc)	9 Bc
Final Consistency (Bc)	70 Bc
Initial Wall Temperature (°C)	25 °C
Final Wall Temperature (°C)	49 °C
Initial Motor Speed (RPM)	150 RPM
Final Motor Speed (RPM)	150 RPM
--Data--
Time (HH:MM:SS)	Temperature (°C)	Pressure (MPa)	Consistency (Bc)	Wall Temperature (°C)	Motor Speed (RPM)
0:00:00	27	0,5	9	25	150
0:00:10	27	0,5	9	25	150
0:00:20	27	0,6	9	25	150
0:00:30	27	0,8	9	25	150
0:00:40	27	0,9	9	26	150
0:00:50	27	1,1	9	26	150
0:01:00	27	1,2	9	26	150
0:01:10	27	1,4	9	27	150
0:01:20	27	1,6	9	27	150
0:01:30	27	1,8	9	28	150
0:01:40	27	2,0	9	29	150
0:01:50	27	2,1	9	29	150
0:02:00	27	2,2	9	30	150
0:02:10	27	2,4	9	31	150
0:02:20	27	2,6	9	31	150
0:02:30	27	2,8	9	32	150
0:02:40	27	3,0	9	33	150
0:02:50	27	3,2	9	34	150
0:03:00	27	3,4	9	35	150
0:03:10	27	3,7	9	35	150
0:03:20	27	3,9	9	36	150
0:03:30	27	4,1	9	36	150
0:03:40	28	4,3	9	37	150
0:03:50	28	4,5	9	38	150
0:04:00	28	4,7	9	38	150
0:04:10	28	4,9	9	38	150
0:04:20	28	5,0	9	38	150
0:04:30	28	5,1	9	38	150
0:04:40	28	5,3	9	38	150
0:04:50	29	5,4	9	39	150
0:05:00	29	5,5	9	39	150
0:05:10	29	5,6	9	39	150
0:05:20	29	5,7	9	39	150
0:05:30	29	5,8	9	39	150
0:05:40	30	5,9	9	39	150
0:05:50	30	5,9	9	40	150
0:06:00	30	6,0	9	39	150
0:06:10	30	6,1	9	39	150
0:06:20	30	6,1	9	39	150
0:06:30	31	6,2	9	39	150
0:06:40	31	6,2	9	39	150
0:06:50	31	6,2	9	39	150
0:07:00	31	6,3	9	40	150
0:07:10	31	6,3	9	40	150
0:07:20	31	6,4	9	40	150
0:07:30	32	6,8	9	40	150
0:07:40	32	6,8	9	40	150
0:07:50	32	6,9	9	39	150
0:08:00	32	7,3	9	40	150
0:08:10	32	7,3	9	40	150
0:08:20	32	7,4	9	40	150
0:08:30	33	7,4	9	40	150
0:08:40	33	7,6	9	40	150
0:08:50	33	7,7	9	40	150
0:09:00	33	8,1	9	40	150
0:09:10	33	8,1	9	40	150
0:09:20	33	8,2	9	40	150
0:09:30	33	8,3	9	40	150
0:09:40	33	8,4	9	41	150
0:09:50	34	8,5	9	41	150
0:10:00	34	8,6	9	41	150
0:10:10	34	8,9	9	41	150
0:10:20	34	9,0	9	42	150
0:10:30	34	9,2	9	41	150
0:10:40	34	9,3	9	42	150
0:10:50	34	9,4	9	42	150
0:11:00	34	9,6	9	42	150
0:11:10	35	9,7	9	42	150
0:11:20	35	9,9	9	42	150
0:11:30	35	10,0	9	43	150
0:11:40	35	10,1	9	43	150
0:11:50	35	10,3	9	43	150
0:12:00	35	10,4	9	43	150
0:12:10	35	10,5	9	43	150
0:12:20	35	10,7	9	43	150
0:12:30	36	10,8	9	44	150
0:12:40	36	10,9	9	44	150
0:12:50	36	11,0	9	44	150
0:13:00	36	11,1	9	44	150
0:13:10	36	11,2	9	44	150
0:13:20	36	11,7	10	44	150
0:13:30	36	11,8	10	44	150
0:13:40	36	11,9	10	44	150
0:13:50	37	12,0	10	45	150
0:14:00	37	12,1	10	45	150
0:14:10	37	12,2	10	45	150
0:14:20	37	12,3	10	45	150
0:14:30	37	12,4	10	45	150
0:14:40	37	12,5	10	45	150
0:14:50	37	12,6	10	45	150
0:15:00	38	12,7	10	45	150
0:15:10	38	12,9	10	45	150
0:15:20	38	13,0	10	45	150
0:15:30	38	13,1	10	46	150
0:15:40	38	13,2	10	46	150
0:15:50	38	13,8	10	46	150
0:16:00	38	13,9	10	46	150
0:16:10	39	14,0	10	46	150
0:16:20	39	14,1	10	46	150
0:16:30	39	14,2	11	46	150
0:16:40	39	14,3	11	46	150
0:16:50	39	14,3	11	47	150
0:17:00	39	14,4	11	47	150
0:17:10	39	14,5	12	46	150
0:17:20	39	14,6	12	47	150
0:17:30	40	14,8	12	47	150
0:17:40	40	14,9	13	47	150
0:17:50	40	15,0	13	47	150
0:18:00	40	15,5	13	47	150
0:18:10	40	15,6	13	47	150
0:18:20	40	15,7	13	47	150
0:18:30	40	15,8	13	47	150
0:18:40	41	15,9	13	48	150
0:18:50	41	16,0	13	48	150
0:19:00	41	16,1	13	48	150
0:19:10	41	16,2	13	48	150
0:19:20	41	16,3	13	48	150
0:19:30	41	16,4	13	48	150
0:19:40	41	16,5	13	48	150
0:19:50	41	16,8	13	49	150
0:20:00	42	16,9	14	49	150
0:20:10	42	17,0	14	49	150
0:20:20	42	17,1	14	49	150
0:20:30	42	17,2	14	49	150
0:20:40	42	17,6	14	49	150
0:20:50	42	17,7	14	49	150
0:21:00	42	17,8	14	49	150
0:21:10	42	17,9	14	49	150
0:21:20	43	18,0	14	50	150
0:21:30	43	18,1	14	50	150
0:21:40	43	18,2	14	50	150
0:21:50	43	18,3	14	50	150
0:22:00	43	18,4	14	50	150
0:22:10	43	18,6	14	50	150
0:22:20	43	19,1	14	51	150
0:22:30	43	19,2	14	51	150
0:22:40	44	19,3	14	51	150
0:22:50	44	19,4	14	51	150
0:23:00	44	19,6	14	51	150
0:23:10	44	19,7	14	52	150
0:23:20	44	19,8	14	51	150
0:23:30	44	19,9	14	52	150
0:23:40	44	20,0	14	52	150
0:23:50	44	20,1	14	52	150
0:24:00	45	20,2	14	52	150
0:24:10	45	20,3	14	52	150
0:24:20	45	20,4	14	52	150
0:24:30	45	20,5	14	52	150
0:24:40	45	20,6	14	52	150
0:24:50	45	21,0	14	52	150
0:25:00	45	21,2	14	53	150
0:25:10	45	21,3	14	52	150
0:25:20	46	21,4	15	53	150
0:25:30	46	21,5	15	53	150
0:25:40	46	21,6	15	53	150
0:25:50	46	21,7	15	53	150
0:26:00	46	21,8	15	53	150
0:26:10	46	21,9	15	53	150
0:26:20	46	22,0	15	53	150
0:26:30	46	22,1	15	54	150
0:26:40	47	22,2	15	54	150
0:26:50	47	22,5	15	54	150
0:27:00	47	22,6	15	54	150
0:27:10	47	22,7	15	54	150
0:27:20	47	22,8	15	54	150
0:27:30	47	22,9	15	54	150
0:27:40	47	23,2	15	55	150
0:27:50	47	23,4	15	55	150
0:28:00	48	23,5	15	55	150
0:28:10	48	23,6	15	55	150
0:28:20	48	23,7	16	55	150
0:28:30	48	23,8	16	55	150
0:28:40	48	23,9	16	55	150
0:28:50	48	24,0	16	55	150
0:29:00	48	24,1	16	56	150
0:29:10	48	24,6	16	56	150
0:29:20	49	24,7	16	56	150
0:29:30	49	24,8	16	56	150
0:29:40	49	24,9	16	56	150
0:29:50	49	25,0	17	56	150
0:30:00	49	25,1	17	56	150
0:30:10	49	25,2	17	57	150
0:30:20	49	25,3	17	57	150
0:30:30	49	25,4	17	57	150
0:30:40	50	25,4	17	57	150
0:30:50	50	25,5	17	57	150
0:31:00	50	25,5	17	57	150
0:31:10	50	25,5	17	56	150
0:31:20	50	25,4	17	56	150
0:31:30	50	25,4	18	56	150
0:31:40	50	25,3	18	56	150
0:31:50	50	25,2	18	55	150
0:32:00	50	25,1	18	55	150
0:32:10	51	25,0	18	54	150
0:32:20	51	24,9	18	54	150
0:32:30	51	24,9	18	54	150
0:32:40	51	25,2	18	54	150
0:32:50	51	25,1	18	54	150
0:33:00	51	25,0	18	53	150
0:33:10	51	24,9	19	53	150
0:33:20	51	25,0	19	53	150
0:33:30	51	24,9	19	53	150
0:33:40	51	25,1	19	52	150
0:33:50	51	25,0	19	52	150
0:34:00	51	24,9	19	52	150
0:34:10	51	25,1	19	52	150
0:34:20	51	25,0	19	52	150
0:34:30	51	25,0	19	52	150
0:34:40	51	25,0	19	52	150
0:34:50	51	25,0	19	51	150
0:35:00	51	25,1	19	52	150
0:35:10	51	25,0	19	51	150
0:35:20	51	25,0	19	51	150
0:35:30	51	25,0	19	51	150
0:35:40	51	25,2	19	51	150
0:35:50	51	25,2	19	51	150
0:36:00	51	25,1	19	51	150
0:36:10	51	25,1	19	51	150
0:36:20	51	25,0	19	51	150
0:36:30	51	25,0	19	51	150
0:36:40	51	25,0	19	51	150
0:36:50	51	24,9	19	51	150
0:37:00	51	25,4	19	51	150
0:37:10	51	25,3	19	51	150
0:37:20	51	25,3	19	51	150
0:37:30	51	25,3	19	51	150
0:37:40	51	25,3	19	51	150
0:37:50	51	25,3	19	51	150
0:38:00	51	25,3	19	51	150
0:38:10	51	25,3	19	51	150
0:38:20	51	25,3	19	51	150
0:38:30	51	25,3	19	51	150
0:38:40	51	25,3	19	51	150
0:38:50	51	25,3	19	51	150
0:39:00	51	25,3	19	51	150
0:39:10	51	25,3	19	51	150
0:39:20	50	25,3	19	51	150
0:39:30	50	25,3	19	51	150
0:39:40	50	25,4	19	51	150
0:39:50	50	25,4	19	51	150
0:40:00	50	25,4	19	51	150
0:40:10	50	25,4	19	51	150
0:40:20	50	25,4	19	51	150
0:40:30	50	25,5	19	51	150
0:40:40	50	25,5	19	51	150
0:40:50	50	25,5	19	51	150
0:41:00	50	25,5	19	51	150
0:41:10	50	25,5	19	51	150
0:41:20	50	25,6	19	51	150
0:41:30	50	25,6	19	51	150
0:41:40	50	25,6	19	51	150
0:41:50	50	25,6	19	51	150
0:42:00	50	25,6	19	51	150
0:42:10	50	25,7	18	51	150
0:42:20	50	25,7	18	51	150
0:42:30	50	25,7	18	51	150
0:42:40	50	25,7	18	51	150
0:42:50	50	25,7	18	51	150
0:43:00	50	25,7	18	51	150
0:43:10	50	25,7	18	51	150
0:43:20	50	25,7	18	51	150
0:43:30	50	25,8	18	51	150
0:43:40	50	25,8	19	51	150
0:43:50	50	25,8	19	51	150
0:44:00	50	25,8	19	51	150
0:44:10	50	25,8	19	51	150
0:44:20	50	25,8	19	51	150
0:44:30	50	25,8	19	51	150
0:44:40	50	25,8	19	51	150
0:44:50	50	25,8	19	51	150
0:45:00	50	25,8	19	51	150
0:45:10	50	25,8	19	51	150
0:45:20	50	25,8	19	51	150
0:45:30	50	25,8	19	51	150
0:45:40	50	25,8	19	51	150
0:45:50	50	25,8	19	51	150
0:46:00	50	25,8	19	51	150
0:46:10	50	25,8	19	51	150
0:46:20	50	25,8	19	51	150
0:46:30	50	25,8	19	51	150
0:46:40	50	25,8	19	51	150
0:46:50	50	25,8	19	51	150
0:47:00	50	25,8	19	51	150
0:47:10	50	25,8	19	51	150
0:47:20	50	25,9	19	51	150
0:47:30	50	25,9	19	51	150
0:47:40	50	25,9	19	51	150
0:47:50	50	25,9	19	51	150
0:48:00	50	25,9	19	51	150
0:48:10	50	25,9	19	51	150
0:48:20	50	25,9	19	51	150
0:48:30	50	25,9	19	51	150
0:48:40	50	25,9	19	51	150
0:48:50	50	25,9	19	51	150
0:49:00	50	25,9	19	51	150
0:49:10	50	25,9	19	51	150
0:49:20	50	25,9	19	51	150
0:49:30	50	25,9	19	51	150
0:49:40	50	25,9	19	51	150
0:49:50	50	25,9	19	51	150
0:50:00	50	25,9	19	51	150
0:50:10	50	25,9	19	51	150
0:50:20	50	25,9	19	51	150
0:50:30	50	25,9	19	51	150
0:50:40	50	25,9	19	51	150
0:50:50	50	25,9	19	51	150
0:51:00	50	25,9	19	51	150
0:51:10	50	25,9	19	51	150
0:51:20	50	25,9	19	51	150
0:51:30	50	25,9	19	51	150
0:51:40	50	25,9	19	51	150
0:51:50	50	25,9	19	51	150
0:52:00	50	25,9	19	51	150
0:52:10	50	25,9	19	51	150
0:52:20	50	25,9	19	51	150
0:52:30	50	25,9	19	51	150
0:52:40	50	25,9	19	51	150
0:52:50	50	25,9	19	51	150
0:53:00	50	25,9	19	51	150
0:53:10	50	25,9	19	51	150
0:53:20	50	25,9	19	51	150
0:53:30	50	25,9	19	51	150
0:53:40	50	25,9	19	51	150
0:53:50	50	25,9	19	51	150
0:54:00	50	25,9	19	51	150
0:54:10	50	25,9	19	51	150
0:54:20	50	25,9	19	51	150
0:54:30	50	25,9	19	51	150
0:54:40	50	25,9	19	51	150
0:54:50	50	25,9	19	51	150
0:55:00	50	25,9	19	51	150
0:55:10	50	25,9	19	51	150
0:55:20	50	25,9	19	51	150
0:55:30	50	25,9	19	51	150
0:55:40	50	25,9	19	51	150
0:55:50	50	25,9	19	51	150
0:56:00	50	25,9	19	51	150
0:56:10	50	25,9	19	51	150
0:56:20	50	25,9	19	51	150
0:56:30	50	26,0	19	51	150
0:56:40	50	25,9	19	51	150
0:56:50	50	25,9	19	51	150
0:57:00	50	25,9	19	51	150
0:57:10	50	25,9	19	51	150
0:57:20	50	26,0	19	51	150
0:57:30	50	26,0	19	51	150
0:57:40	50	26,0	19	51	150
0:57:50	50	26,0	19	51	150
0:58:00	50	26,0	19	51	150
0:58:10	50	26,0	19	51	150
0:58:20	50	26,0	19	51	150
0:58:30	50	26,0	20	51	150
0:58:40	50	26,0	20	51	150
0:58:50	50	26,0	20	51	150
0:59:00	50	26,0	20	51	150
0:59:10	50	26,0	20	51	150
0:59:20	50	26,0	20	51	150
0:59:30	50	26,0	20	51	150
0:59:40	50	26,0	20	51	150
0:59:50	50	26,0	20	51	150
1:00:00	50	26,0	20	51	150
1:00:10	50	25,8	20	51	150
1:00:20	50	25,8	20	51	150
1:00:30	50	25,8	20	51	150
1:00:40	50	25,8	20	51	150
1:00:50	50	25,8	20	51	150
1:01:00	50	25,8	20	51	150
1:01:10	50	25,8	20	51	150
1:01:20	50	25,8	20	51	150
1:01:30	50	25,8	20	51	150
1:01:40	50	25,8	20	51	150
1:01:50	50	25,8	20	51	150
1:02:00	50	25,8	20	51	150
1:02:10	50	25,8	20	51	150
1:02:20	50	25,8	20	51	150
1:02:30	50	25,8	20	51	150
1:02:40	50	25,8	20	51	150
1:02:50	50	25,8	20	51	150
1:03:00	50	25,8	20	51	150
1:03:10	50	25,8	20	51	150
1:03:20	50	25,8	20	51	150
1:03:30	50	25,8	20	51	150
1:03:40	50	25,8	20	51	150
1:03:50	50	25,8	20	51	150
1:04:00	50	25,8	20	51	150
1:04:10	50	25,8	20	51	150
1:04:20	50	25,8	20	51	150
1:04:30	50	25,8	20	51	150
1:04:40	50	25,8	20	51	150
1:04:50	50	25,8	20	51	150
1:05:00	50	25,8	20	51	150
1:05:10	50	25,8	20	51	150
1:05:20	50	25,8	20	51	150
1:05:30	50	25,8	20	51	150
1:05:40	50	25,8	20	51	150
1:05:50	50	25,8	20	51	150
1:06:00	50	25,8	20	51	150
1:06:10	50	25,8	21	51	150
1:06:20	50	25,8	21	50	150
1:06:30	50	25,8	21	51	150
1:06:40	50	25,8	21	51	150
1:06:50	50	25,8	21	51	150
1:07:00	50	25,8	21	51	150
1:07:10	50	25,8	21	51	150
1:07:20	50	25,8	21	51	150
1:07:30	50	25,8	21	51	150
1:07:40	50	25,8	21	51	150
1:07:50	50	25,8	21	51	150
1:08:00	50	25,8	21	51	150
1:08:10	50	25,8	21	51	150
1:08:20	50	25,8	21	51	150
1:08:30	50	25,9	21	51	150
1:08:40	50	25,9	21	51	150
1:08:50	50	25,9	21	51	150
1:09:00	50	25,9	21	51	150
1:09:10	50	25,9	21	51	150
1:09:20	50	25,9	21	51	150
1:09:30	50	25,9	21	51	150
1:09:40	50	25,9	21	51	150
1:09:50	50	25,9	21	51	150
1:10:00	50	25,9	21	51	150
1:10:10	50	25,9	21	51	150
1:10:20	50	25,9	21	51	150
1:10:30	50	25,9	21	51	150
1:10:40	50	25,9	21	51	150
1:10:50	50	25,9	21	51	150
1:11:00	50	25,9	21	51	150
1:11:10	50	25,9	21	51	150
1:11:20	50	25,9	21	51	150
1:11:30	50	25,9	21	51	150
1:11:40	50	25,9	21	51	150
1:11:50	50	25,9	21	51	150
1:12:00	50	25,9	21	51	150
1:12:10	50	25,9	21	51	150
1:12:20	50	25,9	21	51	150
1:12:30	50	25,9	21	51	150
1:12:40	50	25,9	21	51	150
1:12:50	50	25,9	21	51	150
1:13:00	50	25,9	21	51	150
1:13:10	50	25,9	21	51	150
1:13:20	50	25,9	21	50	150
1:13:30	50	25,9	21	51	150
1:13:40	50	25,9	21	51	150
1:13:50	50	25,9	21	51	150
1:14:00	50	25,9	21	50	150
1:14:10	50	25,9	21	51	150
1:14:20	50	25,9	21	50	150
1:14:30	50	25,9	21	51	150
1:14:40	50	25,9	21	51	150
1:14:50	50	25,9	21	51	150
1:15:00	50	25,9	21	51	150
1:15:10	50	25,9	21	51	150
1:15:20	50	25,9	21	51	150
1:15:30	50	25,9	21	50	150
1:15:40	50	25,9	21	50	150
1:15:50	50	25,9	21	51	150
1:16:00	50	25,9	21	51	150
1:16:10	50	25,9	21	51	150
1:16:20	50	25,9	21	51	150
1:16:30	50	25,9	21	51	150
1:16:40	50	25,9	21	50	150
1:16:50	50	25,9	21	50	150
1:17:00	50	25,9	21	50	150
1:17:10	50	25,9	21	50	150
1:17:20	50	25,9	21	50	150
1:17:30	50	25,9	21	51	150
1:17:40	50	25,9	21	50	150
1:17:50	50	25,9	21	51	150
1:18:00	50	25,9	21	50	150
1:18:10	50	25,9	21	51	150
1:18:20	50	25,9	21	50	150
1:18:30	50	25,9	21	50	150
1:18:40	50	25,9	21	51	150
1:18:50	50	25,9	21	50	150
1:19:00	50	25,9	21	50	150
1:19:10	50	25,9	21	50	150
1:19:20	50	25,9	21	51	150
1:19:30	50	25,9	21	50	150
1:19:40	50	25,9	21	50	150
1:19:50	50	25,9	21	50	150
1:20:00	50	25,9	21	50	150
1:20:10	50	25,9	21	51	150
1:20:20	50	25,9	21	50	150
1:20:30	50	25,9	21	50	150
1:20:40	50	25,9	21	50	150
1:20:50	50	25,9	21	51	150
1:21:00	50	25,9	21	50	150
1:21:10	50	25,9	21	50	150
1:21:20	50	25,9	21	50	150
1:21:30	50	25,9	21	50	150
1:21:40	50	25,9	21	51	150
1:21:50	50	25,9	21	51	150
1:22:00	50	25,9	21	51	150
1:22:10	50	25,9	21	50	150
1:22:20	50	25,9	21	50	150
1:22:30	50	25,9	21	50	150
1:22:40	50	25,9	21	50	150
1:22:50	50	25,9	21	50	150
1:23:00	50	25,9	21	51	150
1:23:10	50	25,9	21	50	150
1:23:20	50	25,9	21	50	150
1:23:30	50	25,9	21	50	150
1:23:40	50	25,9	21	50	150
1:23:50	50	25,9	21	50	150
1:24:00	50	25,9	21	50	150
1:24:10	50	25,9	21	50	150
1:24:20	50	25,9	21	50	150
1:24:30	50	25,9	21	50	150
1:24:40	50	25,9	21	50	150
1:24:50	50	25,9	21	50	150
1:25:00	50	25,9	21	50	150
1:25:10	50	25,9	21	50	150
1:25:20	50	25,9	21	50	150
1:25:30	50	25,9	21	50	150
1:25:40	50	25,9	21	50	150
1:25:50	50	25,8	21	50	150
1:26:00	50	25,9	21	50	150
1:26:10	50	25,9	21	50	150
1:26:20	50	25,9	21	50	150
1:26:30	50	25,9	21	50	150
1:26:40	50	25,9	21	50	150
1:26:50	50	25,8	21	50	150
1:27:00	50	25,8	21	50	150
1:27:10	50	25,8	21	50	150
1:27:20	50	25,8	21	50	150
1:27:30	50	25,8	21	50	150
1:27:40	50	25,8	21	50	150
1:27:50	50	25,8	21	50	150
1:28:00	50	25,8	21	50	150
1:28:10	50	25,8	21	50	150
1:28:20	50	25,8	21	50	150
1:28:30	50	25,8	21	50	150
1:28:40	50	25,8	21	50	150
1:28:50	50	25,8	21	50	150
1:29:00	50	25,8	21	50	150
1:29:10	50	25,8	21	50	150
1:29:20	50	25,8	21	50	150
1:29:30	50	25,8	21	50	150
1:29:40	50	25,8	21	50	150
1:29:50	50	25,8	21	50	150
1:30:00	50	25,8	21	50	150
1:30:10	50	25,8	21	50	150
1:30:20	50	25,8	21	50	150
1:30:30	50	25,8	21	50	150
1:30:40	50	25,8	21	50	150
1:30:50	50	25,8	21	50	150
1:31:00	50	25,8	21	50	150
1:31:10	50	25,8	21	50	150
1:31:20	50	25,8	21	50	150
1:31:30	50	25,8	21	50	150
1:31:40	50	25,8	21	50	150
1:31:50	50	25,8	21	50	150
1:32:00	50	25,8	21	50	150
1:32:10	50	25,8	21	50	150
1:32:20	50	25,8	21	50	150
1:32:30	50	25,8	21	50	150
1:32:40	50	25,8	21	50	150
1:32:50	50	25,8	21	50	150
1:33:00	50	25,8	21	50	150
1:33:10	50	25,8	21	50	150
1:33:20	50	25,8	21	50	150
1:33:30	50	25,8	21	50	150
1:33:40	50	25,8	21	50	150
1:33:50	50	25,8	21	50	150
1:34:00	50	25,8	21	50	150
1:34:10	50	25,8	21	50	150
1:34:20	50	25,8	21	50	150
1:34:30	50	25,8	21	50	150
1:34:40	50	25,8	21	50	150
1:34:50	50	25,8	21	50	150
1:35:00	50	25,8	21	50	150
1:35:10	50	25,8	21	50	150
1:35:20	50	25,8	21	50	150
1:35:30	50	25,8	21	50	150
1:35:40	50	25,8	21	50	150
1:35:50	50	25,8	21	50	150
1:36:00	50	25,8	21	50	150
1:36:10	50	25,8	21	50	150
1:36:20	50	25,8	21	50	150
1:36:30	50	25,8	21	50	150
1:36:40	50	25,8	21	50	150
1:36:50	50	25,8	21	50	150
1:37:00	50	25,8	21	50	150
1:37:10	50	25,8	21	50	150
1:37:20	50	25,8	21	50	150
1:37:30	50	25,8	21	50	150
1:37:40	50	25,8	21	50	150
1:37:50	50	25,7	21	50	150
1:38:00	50	25,7	21	50	150
1:38:10	50	25,7	21	50	150
1:38:20	50	25,7	21	50	150
1:38:30	50	25,7	22	50	150
1:38:40	50	25,7	22	50	150
1:38:50	50	25,7	22	50	150
1:39:00	50	25,7	22	50	150
1:39:10	50	25,7	22	50	150
1:39:20	50	25,7	22	50	150
1:39:30	50	25,7	22	50	150
1:39:40	50	25,7	22	50	150
1:39:50	50	25,7	22	50	150
1:40:00	50	25,7	22	50	150
1:40:10	50	25,7	22	50	150
1:40:20	50	25,7	22	50	150
1:40:30	50	25,7	22	50	150
1:40:40	50	25,7	22	50	150
1:40:50	50	25,7	22	50	150
1:41:00	50	25,7	22	50	150
1:41:10	50	25,7	22	50	150
1:41:20	50	25,7	23	50	150
1:41:30	50	25,7	23	50	150
1:41:40	50	25,7	23	50	150
1:41:50	50	25,7	23	50	150
1:42:00	50	25,7	23	50	150
1:42:10	50	25,7	23	50	150
1:42:20	50	25,7	23	50	150
1:42:30	50	25,7	23	50	150
1:42:40	50	25,7	23	50	150
1:42:50	50	25,7	23	50	150
1:43:00	50	25,7	23	50	150
1:43:10	50	25,7	23	50	150
1:43:20	50	25,7	23	50	150
1:43:30	50	25,7	23	50	150
1:43:40	50	25,7	23	50	150
1:43:50	50	25,7	23	50	150
1:44:00	50	25,7	23	50	150
1:44:10	50	25,7	23	50	150
1:44:20	50	25,7	23	50	150
1:44:30	50	25,7	23	50	150
1:44:40	50	25,7	23	50	150
1:44:50	50	25,7	23	50	150
1:45:00	50	25,6	23	50	150
1:45:10	50	25,6	23	50	150
1:45:20	50	25,7	23	50	150
1:45:30	50	25,7	23	50	150
1:45:40	50	25,7	23	50	150
1:45:50	50	25,6	23	50	150
1:46:00	50	25,6	23	50	150
1:46:10	50	25,6	23	50	150
1:46:20	50	25,6	23	50	150
1:46:30	50	25,6	23	50	150
1:46:40	50	25,6	23	50	150
1:46:50	50	25,6	23	50	150
1:47:00	50	25,6	23	50	150
1:47:10	50	25,6	24	50	150
1:47:20	50	25,6	24	50	150
1:47:30	50	25,6	24	50	150
1:47:40	50	25,6	24	50	150
1:47:50	50	25,6	24	50	150
1:48:00	50	25,6	24	50	150
1:48:10	50	25,6	24	50	150
1:48:20	50	25,5	24	50	150
1:48:30	50	25,5	24	50	150
1:48:40	50	25,5	24	50	150
1:48:50	50	25,5	24	50	150
1:49:00	50	25,5	24	50	150
1:49:10	50	25,5	24	50	150
1:49:20	50	25,5	24	49	150
1:49:30	50	25,5	24	49	150
1:49:40	50	25,5	24	50	150
1:49:50	50	25,5	24	49	150
1:50:00	50	25,5	24	49	150
1:50:10	50	25,5	24	49	150
1:50:20	50	25,5	24	49	150
1:50:30	50	25,5	24	49	150
1:50:40	50	25,4	24	49	150
1:50:50	50	25,4	24	49	150
1:51:00	50	25,4	24	49	150
1:51:10	50	25,4	24	50	150
1:51:20	50	25,4	25	49	150
1:51:30	50	25,4	25	50	150
1:51:40	50	25,4	25	49	150
1:51:50	50	25,4	25	49	150
1:52:00	50	25,4	25	50	150
1:52:10	50	25,4	25	49	150
1:52:20	50	25,5	25	49	150
1:52:30	50	25,5	25	50	150
1:52:40	50	25,5	25	50	150
1:52:50	50	25,5	25	50	150
1:53:00	50	25,5	25	50	150
1:53:10	50	25,5	25	50	150
1:53:20	50	25,5	25	50	150
1:53:30	50	25,5	25	49	150
1:53:40	50	25,5	25	50	150
1:53:50	50	25,5	25	50	150
1:54:00	50	25,5	26	50	150
1:54:10	50	25,5	26	50	150
1:54:20	50	25,5	26	50	150
1:54:30	50	25,5	26	50	150
1:54:40	50	25,5	26	50	150
1:54:50	50	25,5	26	50	150
1:55:00	50	25,5	26	50	150
1:55:10	50	25,5	26	50	150
1:55:20	50	25,5	26	50	150
1:55:30	50	25,5	26	50	150
1:55:40	50	25,5	26	50	150
1:55:50	50	25,5	26	50	150
1:56:00	50	25,5	26	50	150
1:56:10	50	25,5	26	50	150
1:56:20	50	25,5	26	50	150
1:56:30	50	25,5	26	50	150
1:56:40	50	25,5	26	50	150
1:56:50	50	25,5	26	49	150
1:57:00	50	25,5	26	50	150
1:57:10	50	25,5	26	49	150
1:57:20	50	25,5	26	50	150
1:57:30	50	25,5	26	50	150
1:57:40	50	25,5	26	50	150
1:57:50	50	25,5	26	50	150
1:58:00	50	25,5	26	49	150
1:58:10	50	25,4	26	50	150
1:58:20	50	25,4	26	50	150
1:58:30	50	25,4	26	50	150
1:58:40	50	25,4	26	49	150
1:58:50	50	25,4	26	50	150
1:59:00	50	25,4	27	50	150
1:59:10	50	25,4	27	49	150
1:59:20	50	25,4	27	49	150
1:59:30	50	25,4	27	49	150
1:59:40	50	25,4	27	50	150
1:59:50	50	25,4	27	49	150
2:00:00	50	25,3	27	49	150
2:00:10	50	25,3	27	49	150
2:00:20	50	25,3	28	49	150
2:00:30	50	25,3	27	49	150
2:00:40	50	25,3	28	49	150
2:00:50	50	25,3	28	49	150
2:01:00	50	25,3	28	49	150
2:01:10	50	25,3	28	49	150
2:01:20	50	25,3	28	49	150
2:01:30	50	25,3	28	49	150
2:01:40	50	25,3	28	49	150
2:01:50	50	25,3	28	49	150
2:02:00	50	25,3	28	49	150
2:02:10	50	25,3	28	49	150
2:02:20	50	25,3	28	49	150
2:02:30	50	25,3	28	49	150
2:02:40	50	25,3	28	49	150
2:02:50	50	25,3	28	49	150
2:03:00	50	25,3	28	50	150
2:03:10	50	25,3	28	49	150
2:03:20	50	25,3	28	49	150
2:03:30	50	25,3	28	49	150
2:03:40	50	25,3	28	49	150
2:03:50	50	25,3	28	49	150
2:04:00	50	25,3	28	50	150
2:04:10	50	25,3	28	49	150
2:04:20	50	25,3	28	49	150
2:04:30	50	25,3	28	49	150
2:04:40	50	25,3	28	50	150
2:04:50	50	25,3	28	50	150
2:05:00	50	25,3	28	50	150
2:05:10	50	25,3	28	49	150
2:05:20	50	25,3	28	49	150
2:05:30	50	25,3	28	49	150
2:05:40	50	25,2	28	49	150
2:05:50	50	25,2	28	49	150
2:06:00	50	25,2	28	49	150
2:06:10	50	25,2	28	49	150
2:06:20	50	25,2	28	49	150
2:06:30	50	25,2	28	49	150
2:06:40	50	25,2	28	49	150
2:06:50	50	25,2	28	49	150
2:07:00	50	25,2	28	49	150
2:07:10	50	25,2	28	49	150
2:07:20	50	25,1	28	49	150
2:07:30	50	25,1	28	49	150
2:07:40	50	25,1	28	49	150
2:07:50	50	25,1	28	49	150
2:08:00	50	25,1	28	49	150
2:08:10	50	25,1	28	49	150
2:08:20	50	25,1	28	49	150
2:08:30	50	25,1	28	49	150
2:08:40	50	25,1	28	49	150
2:08:50	50	25,1	28	49	150
2:09:00	50	25,1	28	49	150
2:09:10	50	25,1	28	49	150
2:09:20	50	25,1	28	49	150
2:09:30	50	25,1	28	49	150
2:09:40	50	25,1	28	49	150
2:09:50	50	25,1	29	49	150
2:10:00	50	25,1	29	49	150
2:10:10	50	25,1	29	49	150
2:10:20	50	25,1	29	49	150
2:10:30	50	25,0	29	49	150
2:10:40	50	25,0	29	49	150
2:10:50	50	25,0	29	49	150
2:11:00	50	25,0	29	49	150
2:11:10	50	25,1	29	49	150
2:11:20	50	25,0	29	49	150
2:11:30	50	25,0	29	49	150
2:11:40	50	25,0	29	49	150
2:11:50	50	25,0	29	49	150
2:12:00	50	25,0	29	49	150
2:12:10	50	25,0	29	49	150
2:12:20	50	25,0	29	49	150
2:12:30	50	25,0	29	49	150
2:12:40	50	25,0	29	49	150
2:12:50	50	25,0	29	49	150
2:13:00	50	25,0	29	49	150
2:13:10	50	25,0	29	49	150
2:13:20	50	25,0	29	49	150
2:13:30	50	25,0	29	49	150
2:13:40	50	25,0	29	49	150
2:13:50	50	25,0	29	49	150
2:14:00	50	25,0	29	49	150
2:14:10	50	25,0	29	49	150
2:14:20	50	25,0	29	49	150
2:14:30	50	25,0	30	49	150
2:14:40	50	25,0	30	49	150
2:14:50	50	25,0	30	49	150
2:15:00	50	25,0	30	49	150
2:15:10	50	25,0	30	49	150
2:15:20	50	25,0	30	49	150
2:15:30	50	25,0	30	49	150
2:15:40	50	25,0	30	49	150
2:15:50	50	25,0	30	49	150
2:16:00	50	25,0	30	49	150
2:16:10	50	25,0	30	49	150
2:16:20	50	25,0	30	49	150
2:16:30	50	25,0	30	49	150
2:16:40	50	25,0	30	49	150
2:16:50	50	25,0	30	49	150
2:17:00	50	25,0	30	49	150
2:17:10	50	25,0	30	49	150
2:17:20	50	25,0	30	49	150
2:17:30	50	25,0	30	49	150
2:17:40	50	25,0	30	49	150
2:17:50	50	25,0	30	49	150
2:18:00	50	25,0	30	49	150
2:18:10	50	25,0	30	49	150
2:18:20	50	25,0	31	49	150
2:18:30	50	25,0	31	49	150
2:18:40	50	25,0	31	49	150
2:18:50	50	25,1	31	49	150
2:19:00	50	25,1	31	49	150
2:19:10	50	25,1	31	49	150
2:19:20	50	25,0	31	49	150
2:19:30	50	25,0	32	49	150
2:19:40	50	25,0	32	49	150
2:19:50	50	25,0	32	49	150
2:20:00	50	25,0	32	49	150
2:20:10	50	25,0	32	49	150
2:20:20	50	25,0	32	49	150
2:20:30	50	25,0	32	49	150
2:20:40	50	25,0	32	49	150
2:20:50	50	25,0	32	49	150
2:21:00	50	25,0	32	49	150
2:21:10	50	25,0	32	49	150
2:21:20	50	25,0	32	49	150
2:21:30	50	25,0	32	49	150
2:21:40	50	25,0	32	49	150
2:21:50	50	25,0	32	49	150
2:22:00	50	25,0	32	49	150
2:22:10	50	25,0	32	49	150
2:22:20	50	25,1	32	49	150
2:22:30	50	25,1	32	49	150
2:22:40	50	25,1	32	49	150
2:22:50	50	25,0	32	49	150
2:23:00	50	25,0	32	49	150
2:23:10	50	25,0	32	49	150
2:23:20	50	25,0	32	49	150
2:23:30	50	25,0	32	49	150
2:23:40	50	25,0	32	49	150
2:23:50	50	25,0	32	49	150
2:24:00	50	25,0	32	49	150
2:24:10	50	25,0	32	49	150
2:24:20	50	25,0	32	49	150
2:24:30	50	25,0	32	49	150
2:24:40	50	25,0	32	49	150
2:24:50	50	25,0	32	49	150
2:25:00	50	25,0	32	49	150
2:25:10	50	25,0	32	49	150
2:25:20	50	25,0	32	49	150
2:25:30	50	25,0	32	49	150
2:25:40	50	25,0	32	49	150
2:25:50	50	25,0	32	49	150
2:26:00	50	25,0	32	49	150
2:26:10	50	25,0	32	49	150
2:26:20	50	25,0	32	49	150
2:26:30	50	25,0	32	49	150
2:26:40	50	25,0	32	49	150
2:26:50	50	25,0	32	49	150
2:27:00	50	25,0	32	49	150
2:27:10	50	25,0	32	49	150
2:27:20	50	25,0	32	49	150
2:27:30	50	25,0	32	49	150
2:27:40	50	25,0	32	49	150
2:27:50	50	25,0	32	49	150
2:28:00	50	25,0	32	49	150
2:28:10	50	25,0	32	49	150
2:28:20	50	25,0	32	49	150
2:28:30	50	25,0	32	49	150
2:28:40	50	25,0	32	49	150
2:28:50	50	25,0	32	49	150
2:29:00	50	25,0	32	49	150
2:29:10	50	25,0	33	49	150
2:29:20	50	25,0	33	49	150
2:29:30	50	25,0	33	49	150
2:29:40	50	25,0	33	49	150
2:29:50	50	25,0	33	49	150
2:30:00	50	25,0	33	49	150
2:30:10	50	25,0	33	49	150
2:30:20	50	24,9	33	49	150
2:30:30	50	25,0	33	49	150
2:30:40	50	25,0	33	49	150
2:30:50	50	25,0	33	49	150
2:31:00	50	25,0	33	49	150
2:31:10	50	25,0	33	49	150
2:31:20	50	25,0	33	49	150
2:31:30	50	25,0	33	49	150
2:31:40	50	25,0	33	49	150
2:31:50	50	25,0	33	49	150
2:32:00	50	25,0	33	49	150
2:32:10	50	25,0	33	49	150
2:32:20	50	25,0	33	49	150
2:32:30	50	25,0	33	49	150
2:32:40	50	25,1	33	49	150
2:32:50	50	25,1	33	49	150
2:33:00	50	25,1	33	49	150
2:33:10	50	25,1	33	49	150
2:33:20	50	25,1	33	49	150
2:33:30	50	25,1	33	49	150
2:33:40	50	25,1	33	49	150
2:33:50	50	25,1	33	49	150
2:34:00	50	25,1	33	49	150
2:34:10	50	25,1	33	49	150
2:34:20	50	25,1	33	49	150
2:34:30	50	25,1	33	49	150
2:34:40	50	25,1	33	49	150
2:34:50	50	25,1	33	49	150
2:35:00	50	25,1	33	49	150
2:35:10	50	25,1	33	49	150
2:35:20	50	25,1	33	49	150
2:35:30	50	25,1	33	49	150
2:35:40	50	25,1	34	49	150
2:35:50	50	25,1	34	49	150
2:36:00	50	25,1	34	49	150
2:36:10	50	25,1	34	49	150
2:36:20	50	25,1	34	49	150
2:36:30	50	25,1	34	49	150
2:36:40	50	25,1	34	49	150
2:36:50	50	25,1	34	49	150
2:37:00	50	25,1	34	49	150
2:37:10	50	25,1	34	49	150
2:37:20	50	25,0	34	49	150
2:37:30	50	25,0	34	49	150
2:37:40	50	25,0	34	49	150
2:37:50	50	24,9	34	49	150
2:38:00	50	25,0	35	49	150
2:38:10	50	25,0	35	49	150
2:38:20	50	25,0	35	49	150
2:38:30	50	25,0	35	49	150
2:38:40	50	25,0	35	49	150
2:38:50	50	25,0	35	49	150
2:39:00	50	25,0	36	49	150
2:39:10	50	25,0	36	48	150
2:39:20	50	25,0	36	48	150
2:39:30	50	25,0	36	49	150
2:39:40	50	25,0	36	49	150
2:39:50	50	25,0	36	49	150
2:40:00	50	25,2	36	48	150
2:40:10	50	25,2	36	49	150
2:40:20	50	25,2	37	49	150
2:40:30	50	25,2	37	48	150
2:40:40	50	25,2	37	48	150
2:40:50	50	25,2	37	49	150
2:41:00	50	25,2	37	49	150
2:41:10	50	25,2	37	49	150
2:41:20	50	25,2	37	49	150
2:41:30	50	25,2	37	49	150
2:41:40	50	25,2	38	49	150
2:41:50	50	25,2	38	49	150
2:42:00	50	25,2	38	49	150
2:42:10	50	25,2	38	49	150
2:42:20	50	25,3	38	49	150
2:42:30	50	25,3	38	49	150
2:42:40	50	25,3	38	49	150
2:42:50	50	25,3	38	49	150
2:43:00	50	25,3	38	49	150
2:43:10	50	25,3	38	49	150
2:43:20	50	25,3	38	49	150
2:43:30	50	25,3	38	49	150
2:43:40	50	25,3	38	49	150
2:43:50	50	25,3	38	49	150
2:44:00	50	25,3	38	49	150
2:44:10	50	25,3	38	49	150
2:44:20	50	25,3	39	49	150
2:44:30	50	25,3	39	49	150
2:44:40	50	25,3	39	49	150
2:44:50	50	25,3	39	49	150
2:45:00	50	25,3	39	49	150
2:45:10	50	25,3	39	49	150
2:45:20	50	25,2	39	49	150
2:45:30	50	25,2	39	49	150
2:45:40	50	25,2	39	49	150
2:45:50	50	25,2	39	49	150
2:46:00	50	25,1	39	49	150
2:46:10	50	25,1	39	49	150
2:46:20	50	25,1	40	49	150
2:46:30	50	25,1	40	49	150
2:46:40	50	25,0	40	49	150
2:46:50	50	25,0	40	49	150
2:47:00	50	25,0	40	49	150
2:47:10	50	25,0	40	49	150
2:47:20	50	25,0	40	49	150
2:47:30	50	25,0	40	49	150
2:47:40	50	25,2	40	49	150
2:47:50	50	25,2	40	49	150
2:48:00	50	25,2	41	49	150
2:48:10	50	25,2	41	49	150
2:48:20	50	25,1	41	48	150
2:48:30	50	25,1	41	49	150
2:48:40	50	25,1	41	49	150
2:48:50	50	25,1	41	49	150
2:49:00	50	25,1	41	49	150
2:49:10	50	25,1	41	49	150
2:49:20	50	25,1	41	49	150
2:49:30	50	25,1	41	49	150
2:49:40	50	25,1	41	49	150
2:49:50	50	25,1	41	49	150
2:50:00	50	25,1	41	49	150
2:50:10	50	25,1	42	49	150
2:50:20	50	25,1	42	49	150
2:50:30	50	25,0	42	49	150
2:50:40	50	25,1	42	49	150
2:50:50	50	25,1	42	49	150
2:51:00	50	25,0	42	49	150
2:51:10	50	25,0	42	49	150
2:51:20	50	25,1	42	49	150
2:51:30	50	25,1	42	49	150
2:51:40	50	25,1	43	49	150
2:51:50	50	25,1	43	49	150
2:52:00	50	25,1	43	49	150
2:52:10	50	25,1	43	49	150
2:52:20	50	25,1	43	49	150
2:52:30	50	25,1	43	49	150
2:52:40	50	25,1	43	49	150
2:52:50	50	25,1	43	49	150
2:53:00	50	25,1	43	49	150
2:53:10	50	25,2	43	49	150
2:53:20	50	25,2	43	49	150
2:53:30	50	25,2	44	49	150
2:53:40	50	25,2	44	49	150
2:53:50	50	25,2	44	49	150
2:54:00	50	25,2	44	49	150
2:54:10	50	25,1	44	49	150
2:54:20	50	25,1	44	49	150
2:54:30	50	25,1	44	49	150
2:54:40	50	25,1	45	49	150
2:54:50	50	25,1	45	49	150
2:55:00	50	25,1	45	49	150
2:55:10	50	25,0	45	49	150
2:55:20	50	25,0	45	49	150
2:55:30	50	25,0	45	49	150
2:55:40	50	25,0	45	49	150
2:55:50	50	25,0	45	49	150
2:56:00	50	25,0	45	49	150
2:56:10	50	25,0	45	49	150
2:56:20	50	25,0	45	49	150
2:56:30	50	25,0	46	49	150
2:56:40	50	25,0	46	49	150
2:56:50	50	25,0	46	49	150
2:57:00	50	25,2	46	49	150
2:57:10	50	25,2	46	49	150
2:57:20	50	25,2	46	49	150
2:57:30	50	25,2	46	48	150
2:57:40	50	25,2	46	49	150
2:57:50	50	25,1	47	49	150
2:58:00	50	25,1	47	48	150
2:58:10	50	25,1	47	49	150
2:58:20	50	25,1	47	49	150
2:58:30	50	25,1	47	48	150
2:58:40	50	25,1	47	48	150
2:58:50	50	25,1	47	49	150
2:59:00	50	25,1	47	48	150
2:59:10	50	25,1	47	49	150
2:59:20	50	25,1	47	49	150
2:59:30	50	25,1	48	49	150
2:59:40	50	25,1	48	49	150
2:59:50	50	25,0	48	49	150
3:00:00	50	25,0	48	49	150
3:00:10	50	25,0	48	49	150
3:00:20	50	25,0	48	49	150
3:00:30	50	25,1	48	49	150
3:00:40	50	25,1	48	49	150
3:00:50	50	25,1	48	49	150
3:01:00	50	25,0	48	49	150
3:01:10	50	25,1	49	49	150
3:01:20	50	25,1	49	49	150
3:01:30	50	25,1	49	49	150
3:01:40	50	25,1	49	49	150
3:01:50	50	25,1	49	49	150
3:02:00	50	25,1	49	49	150
3:02:10	50	25,1	49	49	150
3:02:20	50	25,1	49	49	150
3:02:30	50	25,1	49	49	150
3:02:40	50	25,1	49	49	150
3:02:50	50	25,1	49	49	150
3:03:00	50	25,1	49	49	150
3:03:10	50	25,1	49	49	150
3:03:20	50	25,1	49	49	150
3:03:30	50	25,1	49	49	150
3:03:40	50	25,1	49	49	150
3:03:50	50	25,1	49	49	150
3:04:00	50	25,1	49	49	150
3:04:10	50	25,1	49	49	150
3:04:20	50	25,0	49	49	150
3:04:30	50	25,0	49	49	150
3:04:40	50	25,0	49	49	150
3:04:50	50	25,0	49	49	150
3:05:00	50	25,0	49	49	150
3:05:10	50	25,0	49	49	150
3:05:20	50	25,0	49	49	150
3:05:30	50	25,0	49	49	150
3:05:40	50	25,0	49	49	150
3:05:50	50	25,0	50	49	150
3:06:00	50	25,0	50	49	150
3:06:10	50	25,1	50	49	150
3:06:20	50	25,1	50	49	150
3:06:30	50	25,1	50	49	150
3:06:40	50	25,1	50	49	150
3:06:50	50	25,0	50	49	150
3:07:00	50	25,0	51	49	150
3:07:10	50	25,0	51	48	150
3:07:20	50	25,0	51	49	150
3:07:30	50	25,0	51	49	150
3:07:40	50	25,0	51	49	150
3:07:50	50	25,0	51	49	150
3:08:00	50	25,0	51	49	150
3:08:10	50	25,1	51	48	150
3:08:20	50	25,1	52	49	150
3:08:30	50	25,1	52	49	150
3:08:40	50	25,1	52	49	150
3:08:50	50	25,1	53	49	150
3:09:00	50	25,1	53	49	150
3:09:10	50	25,1	53	49	150
3:09:20	50	25,1	53	49	150
3:09:30	50	25,1	53	49	150
3:09:40	50	25,1	53	49	150
3:09:50	50	25,1	54	49	150
3:10:00	50	25,1	54	49	150
3:10:10	50	25,1	54	49	150
3:10:20	50	25,1	55	49	150
3:10:30	50	25,1	55	49	150
3:10:40	50	25,1	55	49	150
3:10:50	50	25,1	55	49	150
3:11:00	50	25,1	55	49	150
3:11:10	50	25,1	56	49	150
3:11:20	50	25,1	56	49	150
3:11:30	50	25,1	56	49	150
3:11:40	50	25,1	57	49	150
3:11:50	50	25,1	57	49	150
3:12:00	50	25,1	57	49	150
3:12:10	50	25,1	57	49	150
3:12:20	50	25,1	57	49	150
3:12:30	50	25,1	58	49	150
3:12:40	50	25,1	58	49	150
3:12:50	50	25,1	58	49	150
3:13:00	50	25,1	58	49	150
3:13:10	50	25,0	59	49	150
3:13:20	50	25,0	59	49	150
3:13:30	50	25,0	59	49	150
3:13:40	50	25,0	59	49	150
3:13:50	50	25,0	59	49	150
3:14:00	50	25,0	60	49	150
3:14:10	50	25,0	60	49	150
3:14:20	50	25,0	60	49	150
3:14:30	50	25,0	60	49	150
3:14:40	50	25,0	60	49	150
3:14:50	50	25,1	61	48	150
3:15:00	50	25,0	61	48	150
3:15:10	50	25,0	61	48	150
3:15:20	50	25,0	61	49	150
3:15:30	50	25,0	61	48	150
3:15:40	50	25,0	61	48	150
3:15:50	50	25,0	62	48	150
3:16:00	50	25,1	62	48	150
3:16:10	50	25,2	62	48	150
3:16:20	50	25,2	63	48	150
3:16:30	50	25,2	63	48	150
3:16:40	50	25,2	63	48	150
3:16:50	50	25,2	63	48	150
3:17:00	50	25,2	64	48	150
3:17:10	50	25,2	64	48	150
3:17:20	50	25,2	64	48	150
3:17:30	50	25,2	64	48	150
3:17:40	50	25,2	64	49	150
3:17:50	50	25,2	65	49	150
3:18:00	50	25,2	65	49	150
3:18:10	50	25,2	65	49	150
3:18:20	50	25,2	65	49	150
3:18:30	50	25,2	65	49	150
3:18:40	50	25,2	65	49	150
3:18:50	50	25,2	66	49	150
3:19:00	50	25,2	66	49	150
3:19:10	50	25,2	66	49	150
3:19:20	50	25,2	66	49	150
3:19:30	50	25,2	67	49	150
3:19:40	50	25,2	67	49	150
3:19:50	50	25,2	67	49	150
3:20:00	50	25,2	67	49	150
3:20:10	50	25,2	68	49	150
3:20:20	50	25,2	68	49	150
3:20:30	50	25,2	68	49	150
3:20:40	50	25,2	69	49	150
3:20:50	50	25,2	69	49	150
3:21:00	50	25,2	69	49	150
3:21:10	50	25,2	69	49	150
3:21:20	50	25,1	70	49	150
3:21:30	50	25,1	70	49	150
3:21:40	50	25,1	70	49	150
