Repository: ProgWizer/parser

File: project-root/data/Tests/Data Acquisition/2013 (508)/13-0246 MW.txt
--Test Summary--
Full Path and File Name	
Instrument Name	7222
Instrument Type	Model 7222 Consistometer
Instrument Serial Number	
Test Start Date	07.11.2013
Test Start Time	9:46:40
Test Stop Date	07.11.2013
Test Stop Time	12:42:20
Test Length	2:55:40
Final Sample Time Offset	2:55:40
Controller Schedule Name	
Sampling Period	10 seconds
Comments	T: 50C(30min); P: 25MPa(30min); tap water
Information	WellID	Research
Information	Customer	Trican
Information	EngName	Pavel Lebedev
Information	CementClass	70%G+30%SF-2 BWOB
Information	CementMfr	Dyckerhoff - Suhoy Log
Information	Additives	1.25%SMS+1.5%CFL-2+0.2%TWR-2+0.2%R-7+0.3%AFA-6 BWOC
Information	Density	1400
Information	BHCT	50
Information	BHST	70
Information	FluidLoss	112cc/30min
Information	JobType	Liner
Calculated Value	Time_30Bc	0:49:30
Calculated Value	Time_70Bc	2:55:40
Initial Temperature (°C)	26 °C
Final Temperature (°C)	53 °C
Initial Pressure (MPa)	0,6 MPa
Final Pressure (MPa)	25,1 MPa
Initial Consistency (Bc)	12 Bc
Final Consistency (Bc)	70 Bc
--Data--
Time (HH:MM:SS)	Temperature (°C)	Pressure (MPa)	Consistency (Bc)
0:00:00	26	0,6	12
0:00:10	26	0,7	13
0:00:20	26	0,9	13
0:00:30	26	1,2	13
0:00:40	26	1,2	13
0:00:50	26	1,3	12
0:01:00	26	1,7	12
0:01:10	26	1,9	12
0:01:20	26	2,1	12
0:01:30	26	2,4	12
0:01:40	26	2,7	12
0:01:50	26	3,0	11
0:02:00	26	3,2	12
0:02:10	26	3,3	11
0:02:20	26	3,6	11
0:02:30	26	3,6	11
0:02:40	26	3,7	12
0:02:50	26	3,8	11
0:03:00	26	4,0	12
0:03:10	27	4,0	11
0:03:20	27	4,0	11
0:03:30	27	3,8	12
0:03:40	27	3,6	11
0:03:50	27	3,8	11
0:04:00	27	3,9	11
0:04:10	28	4,0	11
0:04:20	28	4,1	11
0:04:30	28	4,2	11
0:04:40	28	4,6	11
0:04:50	28	4,6	11
0:05:00	28	5,0	11
0:05:10	28	4,8	11
0:05:20	28	5,1	11
0:05:30	28	5,3	11
0:05:40	28	5,3	11
0:05:50	29	5,6	11
0:06:00	29	5,5	11
0:06:10	29	6,0	11
0:06:20	29	6,2	11
0:06:30	29	6,4	11
0:06:40	29	6,8	11
0:06:50	29	7,0	10
0:07:00	29	7,2	10
0:07:10	29	7,6	10
0:07:20	29	7,4	10
0:07:30	29	7,7	10
0:07:40	29	8,0	10
0:07:50	29	7,8	10
0:08:00	29	8,0	9
0:08:10	29	8,2	10
0:08:20	29	8,2	10
0:08:30	30	8,4	10
0:08:40	30	8,4	10
0:08:50	30	8,2	11
0:09:00	30	7,9	13
0:09:10	31	8,1	17
0:09:20	31	8,2	16
0:09:30	31	8,2	17
0:09:40	31	8,7	15
0:09:50	32	8,8	14
0:10:00	32	8,9	11
0:10:10	32	9,1	10
0:10:20	32	9,0	10
0:10:30	32	9,1	10
0:10:40	33	9,3	10
0:10:50	33	9,4	10
0:11:00	33	9,5	10
0:11:10	33	9,6	10
0:11:20	33	10,0	10
0:11:30	33	10,1	10
0:11:40	33	10,3	10
0:11:50	33	10,2	10
0:12:00	33	10,8	10
0:12:10	33	11,1	10
0:12:20	33	11,5	10
0:12:30	33	11,6	10
0:12:40	33	11,8	10
0:12:50	33	12,0	10
0:13:00	33	12,3	10
0:13:10	33	11,9	10
0:13:20	33	12,3	10
0:13:30	33	12,6	10
0:13:40	33	12,8	10
0:13:50	33	12,8	12
0:14:00	34	13,0	12
0:14:10	34	13,0	13
0:14:20	34	13,2	13
0:14:30	34	13,2	13
0:14:40	35	12,8	13
0:14:50	35	12,7	18
0:15:00	36	13,0	14
0:15:10	36	12,9	12
0:15:20	36	13,2	11
0:15:30	37	13,2	11
0:15:40	37	13,2	11
0:15:50	37	13,6	11
0:16:00	38	13,5	11
0:16:10	38	13,6	11
0:16:20	38	13,8	11
0:16:30	38	14,1	11
0:16:40	38	14,1	11
0:16:50	38	14,3	11
0:17:00	38	14,5	11
0:17:10	39	14,7	11
0:17:20	39	14,6	11
0:17:30	39	14,8	11
0:17:40	39	14,9	11
0:17:50	39	15,3	11
0:18:00	39	15,3	11
0:18:10	39	15,7	11
0:18:20	39	16,2	11
0:18:30	39	16,1	11
0:18:40	38	16,2	11
0:18:50	38	16,3	11
0:19:00	38	16,4	11
0:19:10	38	16,7	11
0:19:20	38	17,0	11
0:19:30	38	17,2	11
0:19:40	39	17,5	11
0:19:50	39	17,5	11
0:20:00	39	17,6	11
0:20:10	39	17,5	12
0:20:20	39	17,7	12
0:20:30	40	17,6	14
0:20:40	40	17,5	22
0:20:50	41	17,6	19
0:21:00	41	17,9	22
0:21:10	42	17,6	25
0:21:20	42	17,9	24
0:21:30	42	18,3	25
0:21:40	43	18,2	18
0:21:50	43	18,2	18
0:22:00	43	18,5	19
0:22:10	44	18,6	19
0:22:20	44	18,8	18
0:22:30	44	18,9	18
0:22:40	44	19,0	18
0:22:50	44	19,1	17
0:23:00	44	19,3	17
0:23:10	44	19,7	17
0:23:20	44	19,5	17
0:23:30	44	19,8	16
0:23:40	44	20,1	16
0:23:50	44	19,9	16
0:24:00	44	20,4	17
0:24:10	44	20,7	17
0:24:20	44	21,2	17
0:24:30	44	21,0	16
0:24:40	44	20,9	15
0:24:50	44	22,0	16
0:25:00	44	21,9	15
0:25:10	44	21,1	16
0:25:20	44	21,2	15
0:25:30	44	21,3	15
0:25:40	44	22,5	15
0:25:50	44	22,5	16
0:26:00	44	22,3	16
0:26:10	45	22,2	16
0:26:20	45	22,4	16
0:26:30	46	22,2	22
0:26:40	46	22,4	21
0:26:50	46	22,5	21
0:27:00	47	22,7	24
0:27:10	47	22,7	17
0:27:20	48	23,1	27
0:27:30	48	22,9	22
0:27:40	49	23,1	20
0:27:50	49	23,4	19
0:28:00	49	23,3	19
0:28:10	50	23,4	20
0:28:20	50	23,6	19
0:28:30	50	23,7	19
0:28:40	50	23,8	18
0:28:50	50	24,0	18
0:29:00	50	24,2	18
0:29:10	50	24,5	18
0:29:20	50	24,7	19
0:29:30	50	24,5	19
0:29:40	50	24,7	18
0:29:50	50	25,1	18
0:30:00	50	25,3	18
0:30:10	50	25,8	17
0:30:20	50	25,5	18
0:30:30	49	25,1	18
0:30:40	49	24,8	19
0:30:50	49	26,1	18
0:31:00	49	26,0	18
0:31:10	49	25,8	18
0:31:20	49	25,6	18
0:31:30	49	25,4	19
0:31:40	49	25,2	19
0:31:50	50	25,9	19
0:32:00	50	25,2	19
0:32:10	50	25,2	19
0:32:20	51	24,7	18
0:32:30	51	24,9	13
0:32:40	51	25,0	14
0:32:50	52	24,9	18
0:33:00	52	24,7	19
0:33:10	52	25,1	19
0:33:20	53	25,0	18
0:33:30	53	25,1	20
0:33:40	53	25,1	20
0:33:50	54	25,2	18
0:34:00	54	24,8	20
0:34:10	54	24,9	19
0:34:20	54	25,0	18
0:34:30	54	24,8	18
0:34:40	54	25,0	18
0:34:50	54	25,1	15
0:35:00	54	24,9	15
0:35:10	54	25,1	15
0:35:20	54	24,9	16
0:35:30	54	25,1	16
0:35:40	54	24,9	16
0:35:50	53	24,9	16
0:36:00	53	25,1	16
0:36:10	53	24,9	15
0:36:20	53	25,2	15
0:36:30	53	25,0	15
0:36:40	53	24,9	15
0:36:50	53	24,9	15
0:37:00	53	24,9	13
0:37:10	53	25,0	13
0:37:20	52	24,8	12
0:37:30	52	24,9	12
0:37:40	52	24,9	13
0:37:50	52	25,0	13
0:38:00	52	25,1	13
0:38:10	52	25,8	13
0:38:20	52	25,6	16
0:38:30	51	25,2	16
0:38:40	51	25,0	15
0:38:50	51	25,2	16
0:39:00	51	25,8	16
0:39:10	51	25,6	16
0:39:20	51	25,3	17
0:39:30	51	24,9	20
0:39:40	51	25,3	21
0:39:50	51	25,4	22
0:40:00	52	25,2	21
0:40:10	52	24,8	20
0:40:20	52	25,2	21
0:40:30	52	25,1	20
0:40:40	53	25,1	20
0:40:50	53	24,9	21
0:41:00	53	25,2	21
0:41:10	54	24,8	21
0:41:20	54	25,0	21
0:41:30	54	24,9	20
0:41:40	54	25,0	19
0:41:50	54	25,0	19
0:42:00	54	25,1	19
0:42:10	54	25,0	18
0:42:20	54	25,3	18
0:42:30	54	25,0	17
0:42:40	54	24,8	18
0:42:50	54	25,1	18
0:43:00	54	24,9	18
0:43:10	54	25,3	18
0:43:20	54	25,1	18
0:43:30	54	25,0	18
0:43:40	54	24,8	18
0:43:50	54	25,2	18
0:44:00	53	25,1	18
0:44:10	53	24,9	19
0:44:20	53	24,8	26
0:44:30	53	25,2	25
0:44:40	53	25,1	24
0:44:50	53	25,0	25
0:45:00	53	24,9	23
0:45:10	53	25,2	23
0:45:20	53	25,1	20
0:45:30	53	25,1	21
0:45:40	52	25,0	24
0:45:50	52	24,9	23
0:46:00	52	25,0	28
0:46:10	52	24,9	22
0:46:20	52	25,0	16
0:46:30	52	25,2	16
0:46:40	52	25,9	16
0:46:50	52	25,6	13
0:47:00	52	25,2	14
0:47:10	51	24,9	21
0:47:20	51	25,9	23
0:47:30	51	25,6	18
0:47:40	51	25,1	19
0:47:50	51	25,8	18
0:48:00	51	25,3	22
0:48:10	52	25,5	28
0:48:20	52	25,5	34
0:48:30	52	25,1	27
0:48:40	52	25,1	26
0:48:50	52	24,8	25
0:49:00	53	24,8	29
0:49:10	53	24,8	29
0:49:20	53	25,0	38
0:49:30	53	25,1	31
0:49:40	53	24,8	23
0:49:50	54	24,9	24
0:50:00	54	25,1	24
0:50:10	54	24,9	25
0:50:20	54	25,2	26
0:50:30	54	25,0	26
0:50:40	54	24,8	26
0:50:50	54	25,1	26
0:51:00	54	25,0	26
0:51:10	54	25,3	25
0:51:20	54	25,2	26
0:51:30	54	25,0	26
0:51:40	54	24,9	26
0:51:50	54	25,3	26
0:52:00	54	25,2	26
0:52:10	54	25,1	26
0:52:20	53	25,0	26
0:52:30	53	24,9	26
0:52:40	53	25,2	31
0:52:50	53	25,1	30
0:53:00	53	25,1	30
0:53:10	53	25,0	30
0:53:20	53	24,9	29
0:53:30	53	24,9	27
0:53:40	53	25,2	26
0:53:50	53	25,1	26
0:54:00	53	25,0	25
0:54:10	53	25,0	23
0:54:20	52	24,9	22
0:54:30	52	24,9	22
0:54:40	52	25,2	19
0:54:50	52	25,2	19
0:55:00	52	25,1	18
0:55:10	52	25,1	17
0:55:20	52	25,0	16
0:55:30	52	25,3	16
0:55:40	52	25,9	16
0:55:50	52	25,5	23
0:56:00	52	25,1	28
0:56:10	51	25,9	28
0:56:20	51	25,4	23
0:56:30	51	25,1	24
0:56:40	51	25,7	23
0:56:50	51	25,2	24
0:57:00	52	25,5	24
0:57:10	52	25,6	25
0:57:20	52	25,4	24
0:57:30	52	25,1	30
0:57:40	52	25,0	27
0:57:50	52	24,8	27
0:58:00	53	25,0	26
0:58:10	53	25,1	26
0:58:20	53	24,8	26
0:58:30	53	25,0	28
0:58:40	53	24,9	28
0:58:50	53	25,1	28
0:59:00	53	24,9	28
0:59:10	53	25,2	27
0:59:20	53	25,0	27
0:59:30	53	24,9	27
0:59:40	54	25,2	27
0:59:50	53	25,1	27
1:00:00	53	24,9	27
1:00:10	53	24,8	27
1:00:20	53	24,9	27
1:00:30	53	24,9	27
1:00:40	53	24,8	27
1:00:50	53	24,9	27
1:01:00	53	25,0	27
1:01:10	53	24,9	26
1:01:20	53	24,9	26
1:01:30	53	25,0	27
1:01:40	53	24,9	27
1:01:50	53	24,9	27
1:02:00	53	24,9	26
1:02:10	53	24,8	26
1:02:20	53	24,9	25
1:02:30	53	25,0	25
1:02:40	53	24,9	24
1:02:50	52	24,9	25
1:03:00	52	24,9	25
1:03:10	52	25,0	26
1:03:20	52	25,0	26
1:03:30	52	24,9	25
1:03:40	52	24,9	26
1:03:50	52	24,9	25
1:04:00	52	25,0	26
1:04:10	52	25,1	26
1:04:20	52	25,5	25
1:04:30	52	24,9	25
1:04:40	52	25,4	24
1:04:50	52	25,1	28
1:05:00	52	25,4	25
1:05:10	52	26,0	25
1:05:20	52	25,3	23
1:05:30	52	25,7	23
1:05:40	52	25,0	23
1:05:50	52	25,2	23
1:06:00	52	25,2	25
1:06:10	52	25,0	25
1:06:20	52	24,9	27
1:06:30	52	25,0	29
1:06:40	52	25,1	28
1:06:50	52	24,9	29
1:07:00	53	25,1	25
1:07:10	53	24,9	23
1:07:20	53	25,1	24
1:07:30	53	25,0	24
1:07:40	53	24,8	24
1:07:50	53	24,8	24
1:08:00	53	24,9	24
1:08:10	53	24,9	24
1:08:20	53	24,9	24
1:08:30	53	24,8	24
1:08:40	53	24,9	24
1:08:50	53	25,0	24
1:09:00	53	24,9	24
1:09:10	53	24,9	24
1:09:20	53	24,9	24
1:09:30	53	24,9	24
1:09:40	53	24,9	24
1:09:50	53	24,9	23
1:10:00	53	24,9	23
1:10:10	53	25,0	23
1:10:20	53	24,9	23
1:10:30	53	24,8	23
1:10:40	53	24,9	23
1:10:50	53	24,9	23
1:11:00	53	25,0	23
1:11:10	53	24,9	23
1:11:20	52	24,9	22
1:11:30	52	25,3	23
1:11:40	52	25,2	23
1:11:50	52	25,2	23
1:12:00	52	25,1	23
1:12:10	52	25,1	23
1:12:20	52	25,0	23
1:12:30	52	25,0	23
1:12:40	52	25,0	26
1:12:50	52	25,3	24
1:13:00	52	25,7	24
1:13:10	52	25,2	22
1:13:20	52	25,7	22
1:13:30	52	25,2	23
1:13:40	52	25,6	22
1:13:50	52	25,1	24
1:14:00	52	25,4	24
1:14:10	52	25,7	24
1:14:20	52	25,9	27
1:14:30	52	25,2	28
1:14:40	52	25,1	25
1:14:50	52	24,9	28
1:15:00	52	24,8	29
1:15:10	52	24,9	29
1:15:20	52	25,2	28
1:15:30	53	25,0	27
1:15:40	53	24,8	27
1:15:50	53	25,1	27
1:16:00	53	24,9	27
1:16:10	53	24,9	30
1:16:20	53	24,9	28
1:16:30	53	24,9	26
1:16:40	53	24,8	26
1:16:50	53	24,9	26
1:17:00	53	24,9	25
1:17:10	53	24,9	25
1:17:20	53	24,8	25
1:17:30	53	24,9	24
1:17:40	53	25,0	24
1:17:50	53	24,9	24
1:18:00	53	24,9	23
1:18:10	53	24,9	23
1:18:20	53	24,9	21
1:18:30	53	24,9	21
1:18:40	53	25,3	21
1:18:50	53	25,2	21
1:19:00	53	25,2	21
1:19:10	53	25,1	19
1:19:20	52	25,1	19
1:19:30	52	25,0	19
1:19:40	52	25,0	19
1:19:50	52	24,9	19
1:20:00	52	24,9	19
1:20:10	52	24,9	17
1:20:20	52	24,9	17
1:20:30	52	24,8	17
1:20:40	52	24,9	17
1:20:50	52	24,9	17
1:21:00	52	25,1	17
1:21:10	52	25,5	17
1:21:20	52	25,9	17
1:21:30	52	25,2	18
1:21:40	52	25,6	17
1:21:50	52	26,0	18
1:22:00	52	25,3	20
1:22:10	52	25,7	24
1:22:20	52	25,9	25
1:22:30	52	25,3	23
1:22:40	52	25,3	27
1:22:50	52	25,2	23
1:23:00	52	25,0	29
1:23:10	52	24,8	23
1:23:20	52	25,2	23
1:23:30	52	25,0	26
1:23:40	52	24,9	25
1:23:50	53	25,1	25
1:24:00	53	25,0	25
1:24:10	53	24,9	25
1:24:20	53	25,1	24
1:24:30	53	25,0	24
1:24:40	53	24,9	24
1:24:50	53	24,9	24
1:25:00	53	24,8	24
1:25:10	53	24,9	23
1:25:20	53	25,1	24
1:25:30	53	25,0	24
1:25:40	53	24,9	23
1:25:50	53	24,9	24
1:26:00	53	24,9	24
1:26:10	53	24,9	24
1:26:20	53	24,9	24
1:26:30	53	24,9	24
1:26:40	53	24,9	24
1:26:50	53	24,9	24
1:27:00	53	24,9	23
1:27:10	53	24,9	23
1:27:20	52	24,9	23
1:27:30	52	24,9	23
1:27:40	52	24,9	23
1:27:50	52	24,9	23
1:28:00	52	24,9	23
1:28:10	52	24,9	23
1:28:20	52	24,9	23
1:28:30	52	24,9	23
1:28:40	52	24,9	23
1:28:50	52	24,9	23
1:29:00	52	25,0	23
1:29:10	52	25,3	23
1:29:20	52	25,6	23
1:29:30	52	25,0	24
1:29:40	52	25,4	24
1:29:50	52	25,7	23
1:30:00	52	25,1	24
1:30:10	52	25,4	24
1:30:20	52	25,6	25
1:30:30	52	25,8	24
1:30:40	52	25,8	24
1:30:50	52	25,7	27
1:31:00	52	25,5	27
1:31:10	52	25,4	27
1:31:20	52	25,2	29
1:31:30	52	25,0	32
1:31:40	52	24,9	32
1:31:50	52	24,8	30
1:32:00	53	25,0	29
1:32:10	53	24,9	28
1:32:20	53	24,9	27
1:32:30	53	25,0	27
1:32:40	53	24,9	27
1:32:50	53	24,9	27
1:33:00	53	25,1	26
1:33:10	53	25,0	27
1:33:20	53	24,9	27
1:33:30	53	24,9	27
1:33:40	53	24,9	26
1:33:50	53	24,8	27
1:34:00	53	25,0	27
1:34:10	53	25,0	27
1:34:20	53	24,9	27
1:34:30	53	24,9	27
1:34:40	53	24,9	27
1:34:50	53	24,9	27
1:35:00	52	24,9	28
1:35:10	52	24,9	28
1:35:20	52	24,9	27
1:35:30	52	24,9	27
1:35:40	52	24,9	26
1:35:50	52	24,9	27
1:36:00	52	24,9	27
1:36:10	52	24,9	28
1:36:20	52	25,1	27
1:36:30	52	25,0	27
1:36:40	52	25,1	27
1:36:50	52	25,3	27
1:37:00	52	25,5	27
1:37:10	52	25,8	26
1:37:20	52	25,1	27
1:37:30	52	25,4	27
1:37:40	52	25,6	26
1:37:50	52	25,9	25
1:38:00	52	25,2	27
1:38:10	52	25,3	27
1:38:20	52	25,4	27
1:38:30	52	25,4	27
1:38:40	52	25,3	27
1:38:50	52	25,2	28
1:39:00	52	25,1	27
1:39:10	52	24,9	27
1:39:20	52	24,8	27
1:39:30	52	24,9	28
1:39:40	52	24,8	27
1:39:50	52	24,9	28
1:40:00	52	24,9	28
1:40:10	52	25,1	29
1:40:20	52	25,0	28
1:40:30	52	24,9	29
1:40:40	52	24,8	29
1:40:50	53	25,0	29
1:41:00	53	25,0	29
1:41:10	53	24,9	30
1:41:20	53	24,9	31
1:41:30	53	25,1	31
1:41:40	53	25,0	30
1:41:50	52	25,0	30
1:42:00	52	24,9	30
1:42:10	52	24,9	30
1:42:20	52	24,9	31
1:42:30	52	24,9	30
1:42:40	52	24,9	28
1:42:50	52	24,9	27
1:43:00	52	25,0	27
1:43:10	52	25,0	28
1:43:20	52	24,9	28
1:43:30	52	24,9	26
1:43:40	52	24,9	27
1:43:50	52	24,9	32
1:44:00	52	24,9	32
1:44:10	52	25,1	32
1:44:20	52	25,3	32
1:44:30	52	25,5	31
1:44:40	52	25,7	32
1:44:50	52	25,9	31
1:45:00	52	25,2	29
1:45:10	52	25,4	28
1:45:20	52	25,6	27
1:45:30	52	25,7	24
1:45:40	52	25,8	23
1:45:50	52	25,8	23
1:46:00	52	25,7	24
1:46:10	52	25,6	26
1:46:20	52	25,5	25
1:46:30	52	25,4	26
1:46:40	52	25,3	26
1:46:50	52	25,2	26
1:47:00	52	25,1	27
1:47:10	52	25,0	29
1:47:20	52	24,9	30
1:47:30	52	24,8	29
1:47:40	52	25,2	27
1:47:50	52	25,2	28
1:48:00	52	25,1	28
1:48:10	52	25,1	29
1:48:20	52	25,0	29
1:48:30	52	24,9	29
1:48:40	52	24,9	28
1:48:50	52	24,8	27
1:49:00	52	24,9	27
1:49:10	52	25,1	27
1:49:20	52	25,1	27
1:49:30	52	25,1	27
1:49:40	52	25,0	27
1:49:50	52	25,0	27
1:50:00	52	25,0	27
1:50:10	52	24,9	27
1:50:20	52	24,9	26
1:50:30	52	24,9	27
1:50:40	52	25,0	27
1:50:50	52	25,1	27
1:51:00	52	25,2	26
1:51:10	52	25,4	26
1:51:20	52	25,5	26
1:51:30	52	25,7	26
1:51:40	52	25,8	26
1:51:50	52	25,1	28
1:52:00	52	25,3	27
1:52:10	52	25,4	28
1:52:20	52	25,5	27
1:52:30	52	25,6	27
1:52:40	52	25,6	26
1:52:50	52	25,6	26
1:53:00	52	25,5	25
1:53:10	52	25,4	25
1:53:20	52	25,3	25
1:53:30	52	25,2	25
1:53:40	52	25,1	24
1:53:50	52	25,0	25
1:54:00	52	24,9	24
1:54:10	52	24,9	25
1:54:20	52	25,0	24
1:54:30	52	24,9	25
1:54:40	52	24,8	25
1:54:50	52	24,8	25
1:55:00	52	25,0	25
1:55:10	52	24,9	25
1:55:20	52	24,9	25
1:55:30	52	25,0	24
1:55:40	52	25,0	24
1:55:50	52	24,9	25
1:56:00	52	24,9	24
1:56:10	52	24,8	24
1:56:20	52	24,9	24
1:56:30	52	25,0	24
1:56:40	52	25,0	26
1:56:50	52	24,9	24
1:57:00	52	24,9	24
1:57:10	52	24,9	24
1:57:20	52	25,0	25
1:57:30	52	25,1	25
1:57:40	52	25,2	24
1:57:50	52	25,3	24
1:58:00	52	25,4	24
1:58:10	52	25,5	25
1:58:20	52	25,6	25
1:58:30	52	25,7	25
1:58:40	52	25,8	26
1:58:50	52	25,9	26
1:59:00	52	25,1	32
1:59:10	52	25,1	32
1:59:20	52	25,1	32
1:59:30	52	25,2	31
1:59:40	52	25,1	29
1:59:50	52	25,0	29
2:00:00	52	25,0	30
2:00:10	52	24,9	31
2:00:20	52	25,0	31
2:00:30	52	24,9	30
2:00:40	52	24,9	31
2:00:50	52	25,0	29
2:01:00	52	24,9	30
2:01:10	52	24,9	34
2:01:20	52	25,0	33
2:01:30	52	24,9	31
2:01:40	52	24,9	33
2:01:50	52	25,0	39
2:02:00	52	24,9	27
2:02:10	52	24,9	29
2:02:20	52	25,0	32
2:02:30	52	24,9	30
2:02:40	52	24,9	30
2:02:50	52	24,9	30
2:03:00	52	25,0	31
2:03:10	52	24,9	34
2:03:20	52	24,9	32
2:03:30	52	24,9	30
2:03:40	52	24,9	30
2:03:50	52	25,0	29
2:04:00	52	25,1	29
2:04:10	52	25,2	30
2:04:20	52	25,3	30
2:04:30	52	25,4	30
2:04:40	52	25,5	28
2:04:50	52	25,6	29
2:05:00	52	25,7	29
2:05:10	52	25,8	29
2:05:20	52	25,9	29
2:05:30	52	25,2	27
2:05:40	52	25,2	26
2:05:50	52	25,3	26
2:06:00	52	25,3	30
2:06:10	52	25,3	29
2:06:20	52	25,2	36
2:06:30	52	25,2	31
2:06:40	52	25,1	33
2:06:50	52	25,0	36
2:07:00	52	24,9	33
2:07:10	52	24,8	36
2:07:20	52	24,8	35
2:07:30	52	24,9	32
2:07:40	52	24,9	28
2:07:50	52	24,9	26
2:08:00	52	24,8	25
2:08:10	52	24,8	25
2:08:20	52	24,9	27
2:08:30	52	24,9	27
2:08:40	52	24,9	28
2:08:50	52	24,9	28
2:09:00	52	24,9	27
2:09:10	52	24,9	29
2:09:20	52	24,9	29
2:09:30	52	24,9	29
2:09:40	52	25,0	29
2:09:50	52	24,9	29
2:10:00	52	24,9	29
2:10:10	52	24,9	29
2:10:20	52	24,9	28
2:10:30	52	24,9	28
2:10:40	52	24,9	28
2:10:50	52	25,0	28
2:11:00	52	25,1	27
2:11:10	52	25,2	27
2:11:20	52	25,4	27
2:11:30	52	25,5	27
2:11:40	52	25,6	27
2:11:50	52	25,7	27
2:12:00	52	25,8	28
2:12:10	52	25,0	30
2:12:20	52	25,1	28
2:12:30	52	25,2	29
2:12:40	52	25,3	31
2:12:50	52	25,3	31
2:13:00	52	25,3	30
2:13:10	52	25,2	30
2:13:20	52	25,1	30
2:13:30	52	25,0	29
2:13:40	52	24,9	27
2:13:50	52	24,9	28
2:14:00	52	24,8	26
2:14:10	52	24,9	30
2:14:20	52	24,9	37
2:14:30	52	24,8	27
2:14:40	52	24,9	38
2:14:50	52	24,9	37
2:15:00	52	24,8	35
2:15:10	52	24,9	31
2:15:20	52	24,9	30
2:15:30	52	24,9	29
2:15:40	52	24,9	30
2:15:50	52	24,9	29
2:16:00	52	24,8	29
2:16:10	52	25,0	29
2:16:20	52	24,9	29
2:16:30	52	24,9	29
2:16:40	52	24,9	29
2:16:50	52	24,9	29
2:17:00	52	24,9	29
2:17:10	52	24,9	28
2:17:20	52	24,8	29
2:17:30	52	24,9	28
2:17:40	52	24,9	29
2:17:50	52	24,9	29
2:18:00	52	24,9	29
2:18:10	52	25,0	29
2:18:20	52	25,1	29
2:18:30	52	25,2	29
2:18:40	52	25,4	28
2:18:50	52	25,5	28
2:19:00	52	25,6	28
2:19:10	52	25,8	28
2:19:20	52	25,2	28
2:19:30	52	25,3	29
2:19:40	52	25,4	29
2:19:50	52	25,6	29
2:20:00	52	25,6	29
2:20:10	52	25,7	29
2:20:20	52	25,6	35
2:20:30	52	25,6	32
2:20:40	52	25,5	32
2:20:50	52	25,4	31
2:21:00	52	25,3	31
2:21:10	52	25,2	45
2:21:20	52	25,1	42
2:21:30	52	25,0	40
2:21:40	52	24,9	35
2:21:50	52	24,9	35
2:22:00	52	24,9	33
2:22:10	52	24,9	32
2:22:20	52	24,9	32
2:22:30	52	24,9	31
2:22:40	52	24,8	30
2:22:50	52	25,0	30
2:23:00	52	24,9	30
2:23:10	52	24,9	29
2:23:20	52	25,0	29
2:23:30	52	25,0	29
2:23:40	52	25,0	29
2:23:50	52	24,9	29
2:24:00	52	24,9	29
2:24:10	52	24,9	29
2:24:20	52	25,0	28
2:24:30	52	24,9	28
2:24:40	52	24,9	28
2:24:50	52	24,9	29
2:25:00	52	25,1	29
2:25:10	52	25,0	29
2:25:20	52	25,0	29
2:25:30	52	25,0	29
2:25:40	52	24,9	36
2:25:50	52	24,9	37
2:26:00	52	24,9	35
2:26:10	52	24,9	36
2:26:20	52	25,0	36
2:26:30	52	25,0	35
2:26:40	52	25,2	35
2:26:50	52	25,3	35
2:27:00	52	25,5	37
2:27:10	52	25,6	35
2:27:20	52	25,8	34
2:27:30	52	25,2	35
2:27:40	52	25,4	50
2:27:50	52	25,5	40
2:28:00	52	25,7	37
2:28:10	52	25,8	35
2:28:20	52	25,9	35
2:28:30	52	25,0	37
2:28:40	52	25,1	36
2:28:50	52	25,1	37
2:29:00	52	25,0	37
2:29:10	52	25,0	38
2:29:20	52	24,9	44
2:29:30	52	25,0	51
2:29:40	52	24,9	46
2:29:50	52	25,2	45
2:30:00	52	25,1	49
2:30:10	52	25,0	42
2:30:20	52	24,9	41
2:30:30	52	24,9	39
2:30:40	52	25,3	39
2:30:50	52	25,2	39
2:31:00	52	25,2	39
2:31:10	52	25,1	39
2:31:20	52	25,0	40
2:31:30	52	25,0	40
2:31:40	52	24,9	42
2:31:50	52	24,9	50
2:32:00	52	24,9	48
2:32:10	52	24,9	41
2:32:20	52	25,0	40
2:32:30	52	25,0	40
2:32:40	52	24,9	39
2:32:50	52	24,9	39
2:33:00	52	24,9	40
2:33:10	52	25,0	40
2:33:20	52	25,0	40
2:33:30	52	25,0	41
2:33:40	52	24,9	41
2:33:50	52	24,9	42
2:34:00	52	24,9	50
2:34:10	52	25,0	45
2:34:20	52	25,0	42
2:34:30	52	24,9	44
2:34:40	52	24,9	44
2:34:50	52	24,9	44
2:35:00	52	25,0	42
2:35:10	52	25,0	48
2:35:20	52	25,0	48
2:35:30	52	25,0	47
2:35:40	52	24,9	46
2:35:50	52	24,9	45
2:36:00	52	24,9	45
2:36:10	52	24,9	47
2:36:20	52	25,1	45
2:36:30	52	25,3	45
2:36:40	52	25,6	43
2:36:50	52	25,8	44
2:37:00	52	25,0	43
2:37:10	52	25,2	43
2:37:20	52	25,4	43
2:37:30	52	25,6	43
2:37:40	52	25,8	44
2:37:50	52	25,2	44
2:38:00	52	25,3	44
2:38:10	52	25,4	44
2:38:20	52	25,5	44
2:38:30	52	25,5	45
2:38:40	52	25,4	48
2:38:50	52	25,2	50
2:39:00	52	25,1	42
2:39:10	52	25,0	44
2:39:20	52	24,9	45
2:39:30	52	25,2	46
2:39:40	52	25,1	46
2:39:50	52	25,0	45
2:40:00	52	24,9	45
2:40:10	52	24,9	45
2:40:20	52	24,9	46
2:40:30	52	25,0	46
2:40:40	53	24,9	46
2:40:50	53	24,8	46
2:41:00	53	24,9	50
2:41:10	53	24,9	47
2:41:20	53	25,0	48
2:41:30	53	24,9	52
2:41:40	53	24,9	52
2:41:50	53	24,9	58
2:42:00	53	25,0	57
2:42:10	53	25,0	55
2:42:20	53	24,9	52
2:42:30	53	24,9	51
2:42:40	53	24,9	51
2:42:50	53	25,3	51
2:43:00	53	25,3	51
2:43:10	53	25,2	50
2:43:20	53	25,2	51
2:43:30	53	25,2	48
2:43:40	53	25,1	50
2:43:50	53	25,1	49
2:44:00	53	25,1	50
2:44:10	52	25,0	49
2:44:20	52	25,0	49
2:44:30	52	25,0	56
2:44:40	52	24,9	54
2:44:50	52	24,9	53
2:45:00	52	24,9	51
2:45:10	52	24,9	51
2:45:20	52	25,3	51
2:45:30	52	25,3	51
2:45:40	52	25,2	52
2:45:50	52	25,2	53
2:46:00	52	25,2	55
2:46:10	52	25,2	61
2:46:20	52	25,1	56
2:46:30	52	25,1	55
2:46:40	52	25,1	56
2:46:50	52	25,1	55
2:47:00	52	25,0	57
2:47:10	52	25,0	63
2:47:20	52	25,2	66
2:47:30	52	25,5	64
2:47:40	52	25,7	63
2:47:50	52	26,0	61
2:48:00	52	25,2	57
2:48:10	52	25,4	59
2:48:20	52	25,6	63
2:48:30	52	25,8	62
2:48:40	52	25,0	64
2:48:50	52	25,2	60
2:49:00	52	25,3	58
2:49:10	52	25,4	58
2:49:20	52	25,4	56
2:49:30	52	25,4	66
2:49:40	52	25,4	64
2:49:50	52	25,3	65
2:50:00	52	25,1	59
2:50:10	52	25,0	55
2:50:20	52	24,9	54
2:50:30	52	25,1	61
2:50:40	52	25,0	66
2:50:50	52	24,9	58
2:51:00	52	24,9	60
2:51:10	52	25,2	60
2:51:20	52	25,1	65
2:51:30	52	25,0	62
2:51:40	53	25,0	63
2:51:50	53	24,9	71
2:52:00	53	25,2	58
2:52:10	53	25,1	53
2:52:20	53	25,1	53
2:52:30	53	25,0	52
2:52:40	53	25,0	52
2:52:50	53	24,9	51
2:53:00	53	24,9	52
2:53:10	53	24,9	52
2:53:20	53	25,2	55
2:53:30	53	25,2	56
2:53:40	53	25,1	56
2:53:50	53	25,1	58
2:54:00	53	25,0	56
2:54:10	53	25,0	61
2:54:20	53	25,0	62
2:54:30	53	24,9	70
2:54:40	53	24,9	66
2:54:50	53	24,9	63
2:55:00	53	25,2	64
2:55:10	53	25,2	69
2:55:20	53	25,1	70
2:55:30	53	25,1	70
2:55:40	53	25,1	70

File: project-root/data/Tests/Data Acquisition/2013 (508)/13-0247 MW.txt
--Test Summary--
Full Path and File Name	
Instrument Name	7322
Instrument Type	Model 7322 Consistometer - Variable Speed
Instrument Serial Number	
Test Start Date	08.11.2013
Test Start Time	9:53:12
Test Stop Date	08.11.2013
Test Stop Time	13:30:02
Test Length	3:36:50
Final Sample Time Offset	3:36:50
Controller Schedule Name	
Sampling Period	10 seconds
Comments	T: 50C(30min); P: 25MPa(30min); tap water
Information	WellID	Research
Information	Customer	Trican
Information	EngName	Pavel Lebedev
Information	CementClass	70%G+30%SF-2 BWOB
Information	CementMfr	Dyckerhoff - Suhoy Log
Information	Additives	1.25%SMS+1.5%CFL-2+0.2%TWR-2+2%TA-1+0.2%R-7+0.1%LTR+0.3%AFA-6 BWOC
Information	Density	1400
Information	BHCT	50
Information	BHST	70
Information	FluidLoss	112cc/30min
Information	JobType	Liner
Calculated Value	Time_30Bc	2:50:30
Calculated Value	Time_70Bc	3:36:50
Initial Temperature (°C)	27 °C
Final Temperature (°C)	50 °C
Initial Pressure (MPa)	0,4 MPa
Final Pressure (MPa)	25,1 MPa
Initial Consistency (Bc)	13 Bc
Final Consistency (Bc)	70 Bc
Initial Wall Temperature (°C)	24 °C
Final Wall Temperature (°C)	49 °C
Initial Motor Speed (RPM)	150 RPM
Final Motor Speed (RPM)	150 RPM
--Data--
Time (HH:MM:SS)	Temperature (°C)	Pressure (MPa)	Consistency (Bc)	Wall Temperature (°C)	Motor Speed (RPM)
0:00:00	27	0,4	13	24	150
0:00:10	27	0,5	13	24	150
0:00:20	27	0,6	12	25	150
0:00:30	27	0,8	12	25	150
0:00:40	27	0,9	12	25	150
0:00:50	27	1,1	12	25	150
0:01:00	27	1,4	12	26	150
0:01:10	27	1,5	12	26	150
0:01:20	27	1,7	12	27	150
0:01:30	27	1,8	12	27	150
0:01:40	27	2,0	12	28	150
0:01:50	27	2,2	12	28	150
0:02:00	27	2,5	12	29	150
0:02:10	27	2,7	12	30	150
0:02:20	27	3,0	12	31	150
0:02:30	27	3,3	12	32	150
0:02:40	27	3,5	12	33	150
0:02:50	27	3,7	12	33	150
0:03:00	27	3,9	12	34	150
0:03:10	27	4,0	13	35	150
0:03:20	27	4,1	13	35	150
0:03:30	27	4,3	13	35	150
0:03:40	27	4,4	13	36	150
0:03:50	28	4,5	13	36	150
0:04:00	28	4,7	13	36	150
0:04:10	28	4,8	13	36	150
0:04:20	28	4,9	13	37	150
0:04:30	28	5,0	13	37	150
0:04:40	29	5,1	13	36	150
0:04:50	29	5,1	13	36	150
0:05:00	29	5,2	13	36	150
0:05:10	29	5,2	13	36	150
0:05:20	30	5,2	13	36	150
0:05:30	30	5,1	13	36	150
0:05:40	30	5,1	13	35	150
0:05:50	30	5,5	13	35	150
0:06:00	30	5,4	13	35	150
0:06:10	31	5,4	13	35	150
0:06:20	31	5,8	13	35	150
0:06:30	31	5,9	13	35	150
0:06:40	31	6,0	13	35	150
0:06:50	31	6,0	13	35	150
0:07:00	31	6,1	13	36	150
0:07:10	31	6,3	13	36	150
0:07:20	31	6,4	13	36	150
0:07:30	32	6,9	13	36	150
0:07:40	32	7,0	13	36	150
0:07:50	32	7,1	13	37	150
0:08:00	32	7,3	13	37	150
0:08:10	32	7,4	13	37	150
0:08:20	32	7,6	13	38	150
0:08:30	32	7,7	13	38	150
0:08:40	32	7,9	13	38	150
0:08:50	32	8,0	13	38	150
0:09:00	32	8,2	13	39	150
0:09:10	33	8,3	13	39	150
0:09:20	33	8,5	13	39	150
0:09:30	33	8,6	13	39	150
0:09:40	33	8,8	13	40	150
0:09:50	33	8,9	13	40	150
0:10:00	33	9,1	13	40	150
0:10:10	33	9,2	13	40	150
0:10:20	34	9,3	13	40	150
0:10:30	34	9,4	13	40	150
0:10:40	34	9,5	13	41	150
0:10:50	34	9,6	13	40	150
0:11:00	34	9,7	13	41	150
0:11:10	34	9,8	13	41	150
0:11:20	35	9,9	13	41	150
0:11:30	35	10,0	13	41	150
0:11:40	35	10,0	13	41	150
0:11:50	35	10,1	13	41	150
0:12:00	35	10,2	13	41	150
0:12:10	35	10,6	13	41	150
0:12:20	35	10,7	13	41	150
0:12:30	36	10,8	13	42	150
0:12:40	36	10,9	13	42	150
0:12:50	36	10,9	13	42	150
0:13:00	36	11,0	13	42	150
0:13:10	36	11,2	13	42	150
0:13:20	36	11,3	13	42	150
0:13:30	36	11,4	13	42	150
0:13:40	37	11,9	13	42	150
0:13:50	37	12,0	13	43	150
0:14:00	37	12,1	13	43	150
0:14:10	37	12,2	13	43	150
0:14:20	37	12,3	13	43	150
0:14:30	37	12,4	13	43	150
0:14:40	37	12,5	13	43	150
0:14:50	37	12,6	13	43	150
0:15:00	37	12,7	13	44	150
0:15:10	38	12,8	13	44	150
0:15:20	38	13,0	13	44	150
0:15:30	38	13,1	13	44	150
0:15:40	38	13,3	13	44	150
0:15:50	38	13,4	13	45	150
0:16:00	38	13,5	13	45	150
0:16:10	38	13,7	13	45	150
0:16:20	39	13,8	13	45	150
0:16:30	39	13,9	13	45	150
0:16:40	39	14,4	13	45	150
0:16:50	39	14,5	13	46	150
0:17:00	39	14,6	13	45	150
0:17:10	39	14,7	13	45	150
0:17:20	39	14,8	13	46	150
0:17:30	39	14,9	13	46	150
0:17:40	40	15,0	13	46	150
0:17:50	40	15,1	13	46	150
0:18:00	40	15,2	13	46	150
0:18:10	40	15,3	13	47	150
0:18:20	40	15,4	13	47	150
0:18:30	40	15,5	13	47	150
0:18:40	40	15,7	13	47	150
0:18:50	40	15,8	13	47	150
0:19:00	41	16,0	13	47	150
0:19:10	41	16,1	13	48	150
0:19:20	41	16,2	13	48	150
0:19:30	41	16,5	13	48	150
0:19:40	41	16,6	13	48	150
0:19:50	41	16,7	13	48	150
0:20:00	41	16,8	13	48	150
0:20:10	42	17,1	13	48	150
0:20:20	42	17,2	13	48	150
0:20:30	42	17,3	13	48	150
0:20:40	42	17,4	13	49	150
0:20:50	42	17,5	13	48	150
0:21:00	42	17,7	13	49	150
0:21:10	42	18,1	13	49	150
0:21:20	42	18,2	13	49	150
0:21:30	43	18,3	13	49	150
0:21:40	43	18,3	13	49	150
0:21:50	43	18,4	13	49	150
0:22:00	43	18,5	13	49	150
0:22:10	43	18,6	13	49	150
0:22:20	43	18,7	13	50	150
0:22:30	43	18,8	13	50	150
0:22:40	44	19,1	13	50	150
0:22:50	44	19,3	13	50	150
0:23:00	44	19,4	13	50	150
0:23:10	44	19,5	13	51	150
0:23:20	44	19,6	12	51	150
0:23:30	44	19,7	12	51	150
0:23:40	44	19,8	12	51	150
0:23:50	44	19,9	12	51	150
0:24:00	44	20,1	12	51	150
0:24:10	45	20,2	12	52	150
0:24:20	45	20,3	12	52	150
0:24:30	45	20,7	12	52	150
0:24:40	45	20,8	12	52	150
0:24:50	45	20,9	12	52	150
0:25:00	45	21,0	12	52	150
0:25:10	45	21,1	12	52	150
0:25:20	45	21,3	12	53	150
0:25:30	46	21,4	12	53	150
0:25:40	46	21,5	12	53	150
0:25:50	46	21,6	12	53	150
0:26:00	46	21,8	12	53	150
0:26:10	46	21,9	12	53	150
0:26:20	46	22,0	12	53	150
0:26:30	46	22,2	12	54	150
0:26:40	46	22,3	12	54	150
0:26:50	47	22,4	12	54	150
0:27:00	47	22,5	12	54	150
0:27:10	47	22,7	12	54	150
0:27:20	47	22,8	12	54	150
0:27:30	47	23,0	12	54	150
0:27:40	47	23,4	12	55	150
0:27:50	47	23,5	12	54	150
0:28:00	47	23,6	12	55	150
0:28:10	48	23,7	12	55	150
0:28:20	48	23,8	12	55	150
0:28:30	48	23,9	12	55	150
0:28:40	48	24,1	12	56	150
0:28:50	48	24,2	12	55	150
0:29:00	48	24,3	12	56	150
0:29:10	48	24,4	12	56	150
0:29:20	49	24,5	12	56	150
0:29:30	49	24,6	12	56	150
0:29:40	49	24,7	12	56	150
0:29:50	49	24,8	12	56	150
0:30:00	49	25,2	12	56	150
0:30:10	49	25,3	12	56	150
0:30:20	49	25,4	12	57	150
0:30:30	49	25,5	12	57	150
0:30:40	50	25,5	12	56	150
0:30:50	50	25,5	12	56	150
0:31:00	50	25,4	12	56	150
0:31:10	50	25,4	12	56	150
0:31:20	50	25,3	12	55	150
0:31:30	50	25,2	12	55	150
0:31:40	50	25,1	12	54	150
0:31:50	51	25,0	12	54	150
0:32:00	51	24,9	12	54	150
0:32:10	51	25,0	13	53	150
0:32:20	51	24,9	13	53	150
0:32:30	51	25,2	13	53	150
0:32:40	51	25,1	13	53	150
0:32:50	51	25,0	13	52	150
0:33:00	51	25,0	13	52	150
0:33:10	51	25,2	13	52	150
0:33:20	51	25,2	13	52	150
0:33:30	51	25,2	13	52	150
0:33:40	51	25,2	13	52	150
0:33:50	51	25,2	13	52	150
0:34:00	51	25,1	13	52	150
0:34:10	51	25,1	13	52	150
0:34:20	51	25,1	13	52	150
0:34:30	51	25,1	13	52	150
0:34:40	51	25,1	13	52	150
0:34:50	51	25,0	13	52	150
0:35:00	51	25,0	13	51	150
0:35:10	51	25,0	13	52	150
0:35:20	51	25,0	13	51	150
0:35:30	51	25,0	13	51	150
0:35:40	51	25,0	13	51	150
0:35:50	51	25,1	13	51	150
0:36:00	51	25,1	13	51	150
0:36:10	51	25,1	13	51	150
0:36:20	51	25,0	13	51	150
0:36:30	51	25,0	13	51	150
0:36:40	51	25,0	13	51	150
0:36:50	51	25,0	13	51	150
0:37:00	51	25,0	13	51	150
0:37:10	51	25,0	13	51	150
0:37:20	51	25,0	13	51	150
0:37:30	51	25,0	13	51	150
0:37:40	51	25,0	13	51	150
0:37:50	51	25,0	13	51	150
0:38:00	51	25,0	13	51	150
0:38:10	51	25,0	13	51	150
0:38:20	51	25,0	13	51	150
0:38:30	51	25,0	13	51	150
0:38:40	51	25,0	13	51	150
0:38:50	50	25,1	13	51	150
0:39:00	51	25,1	13	51	150
0:39:10	50	25,1	13	51	150
0:39:20	50	25,1	13	51	150
0:39:30	50	25,1	13	51	150
0:39:40	50	25,1	13	51	150
0:39:50	50	25,1	13	51	150
0:40:00	50	25,1	13	51	150
0:40:10	50	25,1	13	51	150
0:40:20	50	25,1	13	51	150
0:40:30	50	25,1	13	51	150
0:40:40	50	25,1	13	51	150
0:40:50	50	25,1	13	51	150
0:41:00	50	25,1	13	51	150
0:41:10	50	25,2	13	51	150
0:41:20	50	25,2	13	51	150
0:41:30	50	25,2	13	51	150
0:41:40	50	25,2	13	51	150
0:41:50	50	25,2	13	51	150
0:42:00	50	25,2	13	51	150
0:42:10	50	25,2	13	51	150
0:42:20	50	25,3	13	51	150
0:42:30	50	25,3	13	51	150
0:42:40	50	25,3	13	51	150
0:42:50	50	25,3	13	51	150
0:43:00	50	25,3	13	51	150
0:43:10	50	25,3	13	51	150
0:43:20	50	25,3	13	51	150
0:43:30	50	25,4	13	51	150
0:43:40	50	25,4	13	51	150
0:43:50	50	25,4	13	51	150
0:44:00	50	25,4	13	51	150
0:44:10	50	25,4	13	51	150
0:44:20	50	25,4	13	51	150
0:44:30	50	25,4	13	51	150
0:44:40	50	25,4	13	51	150
0:44:50	50	25,4	13	51	150
0:45:00	50	25,4	13	51	150
0:45:10	50	25,4	13	51	150
0:45:20	50	25,4	13	51	150
0:45:30	50	25,4	13	51	150
0:45:40	50	25,4	13	51	150
0:45:50	50	25,4	13	51	150
0:46:00	50	25,4	13	51	150
0:46:10	50	25,4	13	51	150
0:46:20	50	25,4	13	51	150
0:46:30	50	25,5	13	51	150
0:46:40	50	25,5	13	51	150
0:46:50	50	25,5	13	51	150
0:47:00	50	25,5	13	51	150
0:47:10	50	25,5	13	51	150
0:47:20	50	25,5	13	51	150
0:47:30	50	25,5	13	51	150
0:47:40	50	25,5	13	51	150
0:47:50	50	25,5	13	51	150
0:48:00	50	25,5	13	51	150
0:48:10	50	25,5	13	51	150
0:48:20	50	25,5	13	51	150
0:48:30	50	25,5	13	51	150
0:48:40	50	25,6	13	51	150
0:48:50	50	25,6	13	51	150
0:49:00	50	25,6	13	51	150
0:49:10	50	25,6	13	51	150
0:49:20	50	25,6	13	51	150
0:49:30	50	25,6	13	51	150
0:49:40	50	25,6	13	51	150
0:49:50	50	25,6	13	51	150
0:50:00	50	25,6	13	51	150
0:50:10	50	25,6	13	51	150
0:50:20	50	25,6	13	51	150
0:50:30	50	25,6	13	51	150
0:50:40	50	25,6	13	51	150
0:50:50	50	25,7	13	51	150
0:51:00	50	25,6	13	51	150
0:51:10	50	25,7	13	51	150
0:51:20	50	25,7	13	51	150
0:51:30	50	25,7	13	51	150
0:51:40	50	25,7	13	51	150
0:51:50	50	25,7	13	51	150
0:52:00	50	25,7	13	51	150
0:52:10	50	25,7	13	51	150
0:52:20	50	25,7	13	51	150
0:52:30	50	25,7	13	51	150
0:52:40	50	25,7	13	51	150
0:52:50	50	25,7	13	51	150
0:53:00	50	25,7	13	51	150
0:53:10	50	25,7	13	51	150
0:53:20	50	25,7	13	51	150
0:53:30	50	25,7	13	51	150
0:53:40	50	25,7	13	51	150
0:53:50	50	25,7	13	51	150
0:54:00	50	25,7	13	51	150
0:54:10	50	25,8	13	51	150
0:54:20	50	25,8	13	51	150
0:54:30	50	25,8	13	51	150
0:54:40	50	25,8	13	51	150
0:54:50	50	25,8	13	51	150
0:55:00	50	25,8	13	51	150
0:55:10	50	25,8	13	50	150
0:55:20	50	25,8	13	51	150
0:55:30	50	25,8	13	51	150
0:55:40	50	25,8	13	51	150
0:55:50	50	25,8	13	51	150
0:56:00	50	25,8	13	51	150
0:56:10	50	25,8	13	51	150
0:56:20	50	25,8	13	51	150
0:56:30	50	25,8	13	51	150
0:56:40	50	25,8	13	51	150
0:56:50	50	25,8	13	51	150
0:57:00	50	25,8	13	51	150
0:57:10	50	25,8	13	51	150
0:57:20	50	25,8	13	51	150
0:57:30	50	25,8	13	51	150
0:57:40	50	25,8	13	51	150
0:57:50	50	25,8	13	51	150
0:58:00	50	25,8	13	51	150
0:58:10	50	25,8	13	51	150
0:58:20	50	25,8	13	51	150
0:58:30	50	25,9	13	51	150
0:58:40	50	25,9	13	51	150
0:58:50	50	25,9	13	50	150
0:59:00	50	25,9	13	51	150
0:59:10	50	25,9	13	51	150
0:59:20	50	25,9	13	51	150
0:59:30	50	25,9	13	51	150
0:59:40	50	25,9	13	51	150
0:59:50	50	25,9	13	51	150
1:00:00	50	25,9	13	51	150
1:00:10	50	25,9	13	51	150
1:00:20	50	25,9	13	51	150
1:00:30	50	25,9	13	51	150
1:00:40	50	25,9	13	51	150
1:00:50	50	25,9	13	51	150
1:01:00	50	25,9	13	51	150
1:01:10	50	25,9	13	51	150
1:01:20	50	25,9	13	51	150
1:01:30	50	25,9	13	51	150
1:01:40	50	25,9	13	51	150
1:01:50	50	25,9	13	50	150
1:02:00	50	25,9	13	50	150
1:02:10	50	25,9	13	51	150
1:02:20	50	25,9	13	51	150
1:02:30	50	25,9	13	51	150
1:02:40	50	25,9	13	51	150
1:02:50	50	25,9	13	51	150
1:03:00	50	25,9	13	51	150
1:03:10	50	25,9	13	51	150
1:03:20	50	25,9	13	51	150
1:03:30	50	25,9	13	51	150
1:03:40	50	25,9	13	51	150
1:03:50	50	25,9	13	51	150
1:04:00	50	25,9	13	51	150
1:04:10	50	25,9	13	51	150
1:04:20	50	25,9	13	51	150
1:04:30	50	25,9	13	51	150
1:04:40	50	26,0	13	51	150
1:04:50	50	25,9	13	51	150
1:05:00	50	26,0	13	51	150
1:05:10	50	26,0	13	51	150
1:05:20	50	26,0	13	51	150
1:05:30	50	26,0	13	51	150
1:05:40	50	26,0	13	51	150
1:05:50	50	26,0	13	51	150
1:06:00	50	26,0	13	51	150
1:06:10	50	26,0	13	51	150
1:06:20	50	26,0	13	51	150
1:06:30	50	26,0	13	51	150
1:06:40	50	26,0	13	50	150
1:06:50	50	26,0	13	50	150
1:07:00	50	26,0	13	50	150
1:07:10	50	26,0	13	50	150
1:07:20	50	26,0	13	51	150
1:07:30	50	26,0	13	51	150
1:07:40	50	25,8	13	50	150
1:07:50	50	25,8	13	50	150
1:08:00	50	25,8	13	50	150
1:08:10	50	25,8	13	51	150
1:08:20	50	25,8	13	51	150
1:08:30	50	25,8	13	51	150
1:08:40	50	25,8	13	51	150
1:08:50	50	25,8	13	51	150
1:09:00	50	25,8	13	51	150
1:09:10	50	25,8	13	50	150
1:09:20	50	25,8	13	51	150
1:09:30	50	25,8	13	51	150
1:09:40	50	25,8	13	51	150
1:09:50	50	25,8	13	50	150
1:10:00	50	25,8	13	50	150
1:10:10	50	25,8	13	51	150
1:10:20	50	25,8	13	50	150
1:10:30	50	25,8	13	51	150
1:10:40	50	25,8	13	50	150
1:10:50	50	25,8	13	50	150
1:11:00	50	25,8	13	50	150
1:11:10	50	25,8	13	51	150
1:11:20	50	25,8	13	50	150
1:11:30	50	25,8	13	50	150
1:11:40	50	25,8	13	51	150
1:11:50	50	25,8	13	50	150
1:12:00	50	25,8	13	50	150
1:12:10	50	25,8	13	50	150
1:12:20	50	25,8	13	50	150
1:12:30	50	25,8	13	50	150
1:12:40	50	25,8	13	50	150
1:12:50	50	25,8	13	50	150
1:13:00	50	25,8	13	50	150
1:13:10	50	25,8	13	51	150
1:13:20	50	25,8	13	50	150
1:13:30	50	25,8	13	50	150
1:13:40	50	25,8	13	50	150
1:13:50	50	25,8	13	50	150
1:14:00	50	25,8	13	50	150
1:14:10	50	25,8	13	50	150
1:14:20	50	25,8	13	50	150
1:14:30	50	25,8	13	51	150
1:14:40	50	25,9	13	50	150
1:14:50	50	25,9	13	51	150
1:15:00	50	25,9	13	50	150
1:15:10	50	25,8	13	50	150
1:15:20	50	25,9	13	50	150
1:15:30	50	25,9	13	50	150
1:15:40	50	25,9	13	50	150
1:15:50	50	25,9	13	50	150
1:16:00	50	25,9	13	50	150
1:16:10	50	25,9	13	50	150
1:16:20	50	25,9	13	50	150
1:16:30	50	25,9	13	50	150
1:16:40	50	25,9	13	50	150
1:16:50	50	25,9	13	51	150
1:17:00	50	25,9	13	50	150
1:17:10	50	25,9	13	50	150
1:17:20	50	25,9	13	50	150
1:17:30	50	25,9	13	50	150
1:17:40	50	25,9	13	50	150
1:17:50	50	25,9	13	51	150
1:18:00	50	25,9	13	51	150
1:18:10	50	25,9	13	50	150
1:18:20	50	25,9	13	50	150
1:18:30	50	25,9	13	50	150
1:18:40	50	25,9	13	51	150
1:18:50	50	25,9	13	50	150
1:19:00	50	25,9	13	51	150
1:19:10	50	25,9	13	50	150
1:19:20	50	25,9	13	51	150
1:19:30	50	25,9	13	50	150
1:19:40	50	25,9	13	50	150
1:19:50	50	25,9	13	50	150
1:20:00	50	25,9	13	50	150
1:20:10	50	25,9	13	50	150
1:20:20	50	25,9	13	50	150
1:20:30	50	25,9	13	50	150
1:20:40	50	25,9	13	50	150
1:20:50	50	25,9	13	50	150
1:21:00	50	25,9	13	50	150
1:21:10	50	25,9	13	50	150
1:21:20	50	25,9	13	50	150
1:21:30	50	25,9	13	50	150
1:21:40	50	25,9	13	50	150
1:21:50	50	25,9	13	50	150
1:22:00	50	25,9	13	50	150
1:22:10	50	25,9	13	50	150
1:22:20	50	25,9	13	50	150
1:22:30	50	25,9	13	50	150
1:22:40	50	25,9	13	50	150
1:22:50	50	25,9	13	50	150
1:23:00	50	25,9	13	50	150
1:23:10	50	25,9	13	50	150
1:23:20	50	25,9	13	50	150
1:23:30	50	25,9	13	50	150
1:23:40	50	25,9	13	50	150
1:23:50	50	25,9	13	50	150
1:24:00	50	25,9	13	50	150
1:24:10	50	25,9	13	50	150
1:24:20	50	25,9	13	50	150
1:24:30	50	25,9	13	50	150
1:24:40	50	25,9	13	50	150
1:24:50	50	25,9	13	50	150
1:25:00	50	25,9	13	50	150
1:25:10	50	25,9	13	50	150
1:25:20	50	25,9	13	50	150
1:25:30	50	25,9	13	50	150
1:25:40	50	25,9	13	50	150
1:25:50	50	25,9	13	50	150
1:26:00	50	25,9	13	50	150
1:26:10	50	25,9	13	50	150
1:26:20	50	25,9	13	50	150
1:26:30	50	25,9	13	50	150
1:26:40	50	25,9	13	50	150
1:26:50	50	25,9	13	50	150
1:27:00	50	25,9	13	50	150
1:27:10	50	25,9	13	50	150
1:27:20	50	25,9	13	50	150
1:27:30	50	25,9	13	50	150
1:27:40	50	25,9	13	50	150
1:27:50	50	25,9	13	50	150
1:28:00	50	25,9	13	50	150
1:28:10	50	26,0	13	50	150
1:28:20	50	26,0	13	50	150
1:28:30	50	26,0	13	50	150
1:28:40	50	26,0	13	50	150
1:28:50	50	26,0	13	50	150
1:29:00	50	26,0	13	50	150
1:29:10	50	26,0	13	50	150
1:29:20	50	26,0	13	50	150
1:29:30	50	26,0	13	50	150
1:29:40	50	26,0	13	50	150
1:29:50	50	26,0	13	50	150
1:30:00	50	26,0	13	50	150
1:30:10	50	26,0	13	50	150
1:30:20	50	26,0	13	50	150
1:30:30	50	26,0	13	50	150
1:30:40	50	26,0	13	50	150
1:30:50	50	26,0	13	50	150
1:31:00	50	26,0	13	50	150
1:31:10	50	25,9	13	50	150
1:31:20	50	25,9	13	50	150
1:31:30	50	25,9	13	50	150
1:31:40	50	25,9	13	50	150
1:31:50	50	25,9	13	50	150
1:32:00	50	25,9	13	50	150
1:32:10	50	25,9	13	50	150
1:32:20	50	25,9	13	50	150
1:32:30	50	25,9	13	50	150
1:32:40	50	25,9	13	50	150
1:32:50	50	26,0	13	50	150
1:33:00	50	26,0	13	50	150
1:33:10	50	26,0	13	50	150
1:33:20	50	26,0	13	50	150
1:33:30	50	25,9	13	50	150
1:33:40	50	26,0	13	50	150
1:33:50	50	26,0	13	50	150
1:34:00	50	26,0	13	50	150
1:34:10	50	26,0	13	50	150
1:34:20	50	25,9	13	50	150
1:34:30	50	25,9	13	50	150
1:34:40	50	25,9	13	50	150
1:34:50	50	25,9	13	50	150
1:35:00	50	25,9	13	50	150
1:35:10	50	26,0	13	50	150
1:35:20	50	25,9	13	50	150
1:35:30	50	26,0	13	50	150
1:35:40	50	26,0	13	50	150
1:35:50	50	26,0	13	50	150
1:36:00	50	26,0	13	50	150
1:36:10	50	26,0	13	50	150
1:36:20	50	26,0	13	50	150
1:36:30	50	26,0	13	50	150
1:36:40	50	26,0	13	50	150
1:36:50	50	26,0	13	50	150
1:37:00	50	26,0	13	50	150
1:37:10	50	26,0	13	50	150
1:37:20	50	26,0	13	50	150
1:37:30	50	26,0	13	50	150
1:37:40	50	26,0	13	50	150
1:37:50	50	26,0	13	50	150
1:38:00	50	26,0	13	50	150
1:38:10	50	26,0	13	50	150
1:38:20	50	26,0	13	50	150
1:38:30	50	26,0	13	50	150
1:38:40	50	26,0	13	50	150
1:38:50	50	26,0	13	50	150
1:39:00	50	26,0	13	50	150
1:39:10	50	26,0	13	50	150
1:39:20	50	26,0	13	50	150
1:39:30	50	26,0	13	50	150
1:39:40	50	25,9	13	50	150
1:39:50	50	25,9	13	50	150
1:40:00	50	25,9	13	50	150
1:40:10	50	25,9	13	50	150
1:40:20	50	25,9	13	50	150
1:40:30	50	25,9	13	50	150
1:40:40	50	25,9	13	50	150
1:40:50	50	25,9	13	50	150
1:41:00	50	25,9	13	50	150
1:41:10	50	25,9	13	50	150
1:41:20	50	25,9	13	50	150
1:41:30	50	25,9	13	50	150
1:41:40	50	25,9	13	50	150
1:41:50	50	25,9	13	50	150
1:42:00	50	25,9	13	50	150
1:42:10	50	25,9	13	50	150
1:42:20	50	25,9	13	50	150
1:42:30	50	25,9	13	50	150
1:42:40	50	25,9	13	50	150
1:42:50	50	25,9	13	50	150
1:43:00	50	25,9	13	50	150
1:43:10	50	25,9	13	50	150
1:43:20	50	25,9	13	50	150
1:43:30	50	25,9	13	50	150
1:43:40	50	25,9	14	50	150
1:43:50	50	25,9	14	50	150
1:44:00	50	25,9	14	50	150
1:44:10	50	25,9	14	50	150
1:44:20	50	25,9	14	50	150
1:44:30	50	25,9	14	50	150
1:44:40	50	25,9	14	50	150
1:44:50	50	25,9	14	50	150
1:45:00	50	25,9	14	50	150
1:45:10	50	26,0	14	50	150
1:45:20	50	26,0	14	50	150
1:45:30	50	26,0	14	50	150
1:45:40	50	26,0	14	50	150
1:45:50	50	26,0	14	50	150
1:46:00	50	25,9	14	50	150
1:46:10	50	25,9	14	50	150
1:46:20	50	25,9	14	50	150
1:46:30	50	25,9	14	50	150
1:46:40	50	25,9	14	50	150
1:46:50	50	25,9	14	50	150
1:47:00	50	25,9	14	50	150
1:47:10	50	26,0	14	50	150
1:47:20	50	26,0	14	50	150
1:47:30	50	26,0	14	50	150
1:47:40	50	26,0	14	50	150
1:47:50	50	26,0	14	50	150
1:48:00	50	26,0	14	50	150
1:48:10	50	26,0	14	50	150
1:48:20	50	25,9	14	50	150
1:48:30	50	25,9	14	50	150
1:48:40	50	25,9	14	50	150
1:48:50	50	25,9	14	50	150
1:49:00	50	25,9	14	50	150
1:49:10	50	25,9	14	50	150
1:49:20	50	25,9	14	50	150
1:49:30	50	25,9	14	50	150
1:49:40	50	25,9	14	50	150
1:49:50	50	25,9	14	50	150
1:50:00	50	25,9	14	50	150
1:50:10	50	25,9	14	50	150
1:50:20	50	25,9	14	50	150
1:50:30	50	25,9	14	50	150
1:50:40	50	25,9	14	50	150
1:50:50	50	25,9	14	50	150
1:51:00	50	25,9	14	50	150
1:51:10	50	25,9	14	50	150
1:51:20	50	25,9	14	50	150
1:51:30	50	25,9	14	50	150
1:51:40	50	25,9	14	50	150
1:51:50	50	25,9	14	50	150
1:52:00	50	25,9	14	50	150
1:52:10	50	25,9	14	50	150
1:52:20	50	25,9	14	50	150
1:52:30	50	25,9	14	50	150
1:52:40	50	25,9	14	50	150
1:52:50	50	25,9	14	50	150
1:53:00	50	25,9	14	50	150
1:53:10	50	25,9	14	50	150
1:53:20	50	25,9	14	50	150
1:53:30	50	25,9	14	50	150
1:53:40	50	25,9	14	50	150
1:53:50	50	25,9	14	50	150
1:54:00	50	25,9	14	50	150
1:54:10	50	25,9	14	50	150
1:54:20	50	25,9	14	50	150
1:54:30	50	25,9	14	50	150
1:54:40	50	25,9	14	50	150
1:54:50	50	25,9	14	50	150
1:55:00	50	25,9	14	50	150
1:55:10	50	25,9	14	50	150
1:55:20	50	25,9	14	50	150
1:55:30	50	25,9	14	50	150
1:55:40	50	25,9	14	50	150
1:55:50	50	25,9	14	50	150
1:56:00	50	25,9	14	50	150
1:56:10	50	25,9	14	50	150
1:56:20	50	25,9	14	50	150
1:56:30	50	25,9	14	50	150
1:56:40	50	25,9	14	50	150
1:56:50	50	25,9	14	50	150
1:57:00	50	25,9	14	50	150
1:57:10	50	25,9	14	50	150
1:57:20	50	25,9	14	50	150
1:57:30	50	25,9	14	50	150
1:57:40	50	25,9	14	50	150
1:57:50	50	25,9	14	50	150
1:58:00	50	25,9	14	50	150
1:58:10	50	25,9	14	50	150
1:58:20	50	25,9	14	50	150
1:58:30	50	25,9	14	50	150
1:58:40	50	25,9	14	50	150
1:58:50	50	25,9	14	50	150
1:59:00	50	25,9	14	50	150
1:59:10	50	25,9	14	50	150
1:59:20	50	25,9	14	50	150
1:59:30	50	25,9	14	50	150
1:59:40	50	25,9	14	50	150
1:59:50	50	25,9	14	50	150
2:00:00	50	25,9	14	50	150
2:00:10	50	25,9	14	50	150
2:00:20	50	25,9	14	50	150
2:00:30	50	25,9	14	50	150
2:00:40	50	25,9	14	50	150
2:00:50	50	25,8	14	50	150
2:01:00	50	25,9	14	50	150
2:01:10	50	25,9	14	50	150
2:01:20	50	25,9	14	50	150
2:01:30	50	25,9	14	50	150
2:01:40	50	25,9	14	50	150
2:01:50	50	25,8	14	50	150
2:02:00	50	25,8	14	50	150
2:02:10	50	25,9	14	50	150
2:02:20	50	25,9	14	50	150
2:02:30	50	25,9	14	50	150
2:02:40	50	25,9	14	50	150
2:02:50	50	25,9	14	50	150
2:03:00	50	25,9	14	50	150
2:03:10	50	25,8	14	50	150
2:03:20	50	25,9	14	50	150
2:03:30	50	25,9	14	50	150
2:03:40	50	25,9	14	50	150
2:03:50	50	25,9	14	50	150
2:04:00	50	25,9	14	50	150
2:04:10	50	25,8	14	50	150
2:04:20	50	25,8	14	50	150
2:04:30	50	25,8	14	50	150
2:04:40	50	25,8	14	50	150
2:04:50	50	25,8	14	50	150
2:05:00	50	25,8	14	50	150
2:05:10	50	25,8	14	50	150
2:05:20	50	25,8	14	50	150
2:05:30	50	25,8	14	50	150
2:05:40	50	25,8	14	50	150
2:05:50	50	25,8	14	50	150
2:06:00	50	25,8	14	50	150
2:06:10	50	25,8	14	50	150
2:06:20	50	25,8	14	50	150
2:06:30	50	25,8	14	50	150
2:06:40	50	25,8	14	50	150
2:06:50	50	25,8	14	50	150
2:07:00	50	25,8	14	50	150
2:07:10	50	25,8	14	50	150
2:07:20	50	25,8	14	50	150
2:07:30	50	25,8	14	50	150
2:07:40	50	25,8	14	50	150
2:07:50	50	25,8	14	50	150
2:08:00	50	25,8	14	50	150
2:08:10	50	25,8	14	50	150
2:08:20	50	25,8	14	49	150
2:08:30	50	25,8	14	50	150
2:08:40	50	25,8	14	50	150
2:08:50	50	25,7	14	50	150
2:09:00	50	25,7	14	50	150
2:09:10	50	25,7	14	50	150
2:09:20	50	25,7	14	50	150
2:09:30	50	25,7	14	49	150
2:09:40	50	25,7	14	50	150
2:09:50	50	25,7	14	49	150
2:10:00	50	25,7	14	50	150
2:10:10	50	25,7	14	49	150
2:10:20	50	25,7	14	49	150
2:10:30	50	25,6	14	49	150
2:10:40	50	25,6	14	49	150
2:10:50	50	25,6	14	50	150
2:11:00	50	25,6	15	49	150
2:11:10	50	25,6	15	49	150
2:11:20	50	25,6	15	49	150
2:11:30	50	25,6	15	49	150
2:11:40	50	25,6	15	50	150
2:11:50	50	25,6	15	49	150
2:12:00	50	25,6	15	49	150
2:12:10	50	25,6	15	49	150
2:12:20	50	25,6	15	49	150
2:12:30	50	25,7	15	49	150
2:12:40	50	25,7	15	49	150
2:12:50	50	25,7	15	50	150
2:13:00	50	25,7	15	50	150
2:13:10	50	25,7	15	50	150
2:13:20	50	25,7	15	50	150
2:13:30	50	25,7	15	50	150
2:13:40	50	25,7	15	50	150
2:13:50	50	25,7	15	50	150
2:14:00	50	25,7	15	50	150
2:14:10	50	25,7	15	50	150
2:14:20	50	25,7	15	50	150
2:14:30	50	25,7	15	50	150
2:14:40	50	25,7	15	50	150
2:14:50	50	25,7	15	50	150
2:15:00	50	25,7	16	50	150
2:15:10	50	25,7	16	49	150
2:15:20	50	25,7	16	50	150
2:15:30	50	25,7	16	50	150
2:15:40	50	25,7	16	50	150
2:15:50	50	25,7	16	49	150
2:16:00	50	25,7	16	50	150
2:16:10	50	25,7	16	50	150
2:16:20	50	25,7	16	50	150
2:16:30	50	25,7	16	50	150
2:16:40	50	25,7	16	50	150
2:16:50	50	25,7	16	49	150
2:17:00	50	25,7	17	49	150
2:17:10	50	25,7	17	50	150
2:17:20	50	25,6	17	50	150
2:17:30	50	25,6	17	50	150
2:17:40	50	25,7	17	50	150
2:17:50	50	25,7	17	50	150
2:18:00	50	25,7	17	50	150
2:18:10	50	25,7	17	50	150
2:18:20	50	25,6	17	49	150
2:18:30	50	25,6	17	50	150
2:18:40	50	25,6	17	49	150
2:18:50	50	25,6	17	50	150
2:19:00	50	25,6	17	49	150
2:19:10	50	25,6	17	50	150
2:19:20	50	25,6	17	50	150
2:19:30	50	25,6	17	49	150
2:19:40	50	25,6	17	50	150
2:19:50	50	25,6	17	50	150
2:20:00	50	25,6	17	49	150
2:20:10	50	25,6	18	49	150
2:20:20	50	25,6	18	49	150
2:20:30	50	25,6	18	49	150
2:20:40	50	25,6	18	49	150
2:20:50	50	25,6	18	49	150
2:21:00	50	25,6	18	49	150
2:21:10	50	25,6	18	50	150
2:21:20	50	25,6	18	49	150
2:21:30	50	25,6	19	50	150
2:21:40	50	25,6	19	49	150
2:21:50	50	25,6	19	49	150
2:22:00	50	25,6	19	49	150
2:22:10	50	25,5	19	49	150
2:22:20	50	25,5	19	50	150
2:22:30	50	25,5	19	49	150
2:22:40	50	25,5	19	49	150
2:22:50	50	25,5	19	50	150
2:23:00	50	25,5	19	50	150
2:23:10	50	25,5	19	49	150
2:23:20	50	25,5	19	49	150
2:23:30	50	25,5	19	49	150
2:23:40	50	25,5	19	49	150
2:23:50	50	25,5	19	49	150
2:24:00	50	25,5	19	49	150
2:24:10	50	25,5	20	49	150
2:24:20	50	25,5	20	49	150
2:24:30	50	25,5	20	49	150
2:24:40	50	25,5	20	49	150
2:24:50	50	25,5	20	49	150
2:25:00	50	25,5	20	49	150
2:25:10	50	25,5	20	49	150
2:25:20	50	25,5	21	49	150
2:25:30	50	25,5	21	49	150
2:25:40	50	25,5	21	49	150
2:25:50	50	25,4	21	49	150
2:26:00	50	25,5	21	49	150
2:26:10	50	25,4	21	49	150
2:26:20	50	25,4	21	50	150
2:26:30	50	25,4	21	49	150
2:26:40	50	25,4	21	49	150
2:26:50	50	25,4	21	49	150
2:27:00	50	25,4	21	49	150
2:27:10	50	25,4	21	49	150
2:27:20	50	25,4	21	49	150
2:27:30	50	25,4	21	49	150
2:27:40	50	25,4	21	49	150
2:27:50	50	25,4	21	49	150
2:28:00	50	25,4	21	49	150
2:28:10	50	25,4	21	49	150
2:28:20	50	25,4	21	49	150
2:28:30	50	25,4	21	49	150
2:28:40	50	25,4	21	49	150
2:28:50	50	25,4	21	49	150
2:29:00	50	25,4	21	49	150
2:29:10	50	25,4	21	49	150
2:29:20	50	25,4	21	49	150
2:29:30	50	25,4	21	49	150
2:29:40	50	25,4	21	49	150
2:29:50	50	25,4	21	49	150
2:30:00	50	25,3	21	49	150
2:30:10	50	25,3	21	49	150
2:30:20	50	25,3	21	49	150
2:30:30	50	25,3	21	49	150
2:30:40	50	25,3	21	49	150
2:30:50	50	25,3	21	49	150
2:31:00	50	25,3	21	49	150
2:31:10	50	25,3	21	49	150
2:31:20	50	25,3	21	49	150
2:31:30	50	25,3	21	49	150
2:31:40	50	25,3	21	49	150
2:31:50	50	25,3	21	49	150
2:32:00	50	25,3	21	49	150
2:32:10	50	25,3	22	49	150
2:32:20	50	25,2	22	49	150
2:32:30	50	25,2	22	49	150
2:32:40	50	25,2	22	49	150
2:32:50	50	25,2	23	49	150
2:33:00	50	25,2	23	49	150
2:33:10	50	25,2	23	49	150
2:33:20	50	25,2	23	49	150
2:33:30	50	25,2	23	49	150
2:33:40	50	25,2	23	49	150
2:33:50	50	25,2	23	49	150
2:34:00	50	25,2	23	49	150
2:34:10	50	25,2	23	49	150
2:34:20	50	25,2	23	49	150
2:34:30	50	25,2	23	49	150
2:34:40	50	25,2	23	49	150
2:34:50	50	25,2	23	49	150
2:35:00	50	25,2	23	49	150
2:35:10	50	25,2	23	49	150
2:35:20	50	25,2	23	49	150
2:35:30	50	25,2	23	49	150
2:35:40	50	25,1	23	49	150
2:35:50	50	25,2	23	49	150
2:36:00	50	25,1	23	49	150
2:36:10	50	25,1	24	49	150
2:36:20	50	25,1	24	49	150
2:36:30	50	25,1	24	49	150
2:36:40	50	25,1	24	49	150
2:36:50	50	25,1	24	49	150
2:37:00	50	25,1	24	49	150
2:37:10	50	25,1	24	49	150
2:37:20	50	25,1	24	49	150
2:37:30	50	25,1	24	49	150
2:37:40	50	25,1	24	49	150
2:37:50	50	25,1	24	49	150
2:38:00	50	25,1	24	49	150
2:38:10	50	25,1	24	49	150
2:38:20	50	25,1	24	49	150
2:38:30	50	25,1	24	49	150
2:38:40	50	25,0	24	49	150
2:38:50	50	25,0	24	49	150
2:39:00	50	25,0	24	49	150
2:39:10	50	25,0	24	49	150
2:39:20	50	25,0	26	49	150
2:39:30	50	25,0	26	49	150
2:39:40	50	25,0	26	49	150
2:39:50	50	25,0	26	49	150
2:40:00	50	25,0	26	49	150
2:40:10	50	25,0	26	49	150
2:40:20	50	25,0	26	49	150
2:40:30	50	25,0	26	49	150
2:40:40	50	25,0	26	49	150
2:40:50	50	25,0	26	49	150
2:41:00	50	25,0	26	49	150
2:41:10	50	25,0	26	49	150
2:41:20	50	25,0	26	49	150
2:41:30	50	25,1	27	49	150
2:41:40	50	25,1	27	49	150
2:41:50	50	25,1	27	49	150
2:42:00	50	25,1	27	49	150
2:42:10	50	25,0	27	49	150
2:42:20	50	25,0	27	49	150
2:42:30	50	25,0	27	49	150
2:42:40	50	25,0	27	49	150
2:42:50	50	25,0	27	49	150
2:43:00	50	25,0	27	49	150
2:43:10	50	25,0	27	49	150
2:43:20	50	25,0	27	49	150
2:43:30	50	25,0	27	49	150
2:43:40	50	25,0	27	49	150
2:43:50	50	25,2	27	49	150
2:44:00	50	25,2	27	49	150
2:44:10	50	25,2	27	49	150
2:44:20	50	25,1	27	49	150
2:44:30	50	25,1	27	49	150
2:44:40	50	25,1	27	49	150
2:44:50	50	25,1	27	49	150
2:45:00	50	25,1	27	49	150
2:45:10	50	25,1	27	49	150
2:45:20	50	25,1	27	49	150
2:45:30	50	25,1	27	49	150
2:45:40	50	25,1	27	49	150
2:45:50	50	25,1	28	49	150
2:46:00	50	25,1	28	49	150
2:46:10	50	25,1	28	49	150
2:46:20	50	25,1	28	49	150
2:46:30	50	25,1	28	49	150
2:46:40	50	25,1	28	49	150
2:46:50	50	25,1	28	49	150
2:47:00	50	25,1	28	49	150
2:47:10	50	25,1	28	49	150
2:47:20	50	25,1	28	49	150
2:47:30	50	25,1	28	49	150
2:47:40	50	25,1	28	49	150
2:47:50	50	25,1	28	49	150
2:48:00	50	25,1	28	49	150
2:48:10	50	25,0	28	49	150
2:48:20	50	25,0	28	49	150
2:48:30	50	25,0	29	49	150
2:48:40	50	25,0	29	49	150
2:48:50	50	25,0	29	49	150
2:49:00	50	25,0	29	49	150
2:49:10	50	25,0	29	49	150
2:49:20	50	25,0	30	49	150
2:49:30	50	25,0	30	49	150
2:49:40	50	25,1	30	49	150
2:49:50	50	25,1	30	49	150
2:50:00	50	25,1	30	49	150
2:50:10	50	25,1	30	49	150
2:50:20	50	25,1	30	49	150
2:50:30	50	25,1	30	49	150
2:50:40	50	25,1	30	49	150
2:50:50	50	25,1	30	49	150
2:51:00	50	25,1	30	49	150
2:51:10	50	25,0	31	49	150
2:51:20	50	25,0	31	49	150
2:51:30	50	25,0	31	49	150
2:51:40	50	25,0	31	49	150
2:51:50	50	25,0	31	49	150
2:52:00	50	25,0	31	49	150
2:52:10	50	25,0	31	49	150
2:52:20	50	25,0	31	49	150
2:52:30	50	25,0	32	49	150
2:52:40	50	25,0	32	49	150
2:52:50	50	25,0	32	49	150
2:53:00	50	25,0	32	49	150
2:53:10	50	25,0	32	49	150
2:53:20	50	25,0	32	49	150
2:53:30	50	25,0	32	49	150
2:53:40	50	25,4	32	49	150
2:53:50	50	25,4	32	49	150
2:54:00	50	25,4	32	49	150
2:54:10	50	25,4	32	49	150
2:54:20	50	25,3	32	49	150
2:54:30	50	25,3	32	49	150
2:54:40	50	25,3	32	49	150
2:54:50	50	25,3	32	49	150
2:55:00	50	25,3	32	49	150
2:55:10	50	25,3	32	49	150
2:55:20	50	25,3	32	49	150
2:55:30	50	25,3	32	49	150
2:55:40	50	25,3	32	49	150
2:55:50	50	25,3	32	49	150
2:56:00	50	25,3	33	49	150
2:56:10	50	25,3	33	49	150
2:56:20	50	25,3	33	49	150
2:56:30	50	25,3	33	49	150
2:56:40	50	25,3	33	49	150
2:56:50	50	25,3	33	49	150
2:57:00	50	25,3	33	49	150
2:57:10	50	25,3	33	49	150
2:57:20	50	25,3	33	49	150
2:57:30	50	25,3	33	49	150
2:57:40	50	25,3	33	49	150
2:57:50	50	25,3	33	49	150
2:58:00	50	25,3	33	49	150
2:58:10	50	25,3	33	49	150
2:58:20	50	25,3	33	49	150
2:58:30	50	25,3	33	49	150
2:58:40	50	25,3	33	49	150
2:58:50	50	25,3	33	49	150
2:59:00	50	25,3	34	49	150
2:59:10	50	25,2	34	49	150
2:59:20	50	25,2	34	49	150
2:59:30	50	25,2	34	49	150
2:59:40	50	25,2	34	49	150
2:59:50	50	25,2	34	49	150
3:00:00	50	25,2	34	49	150
3:00:10	50	25,2	34	49	150
3:00:20	50	25,2	34	49	150
3:00:30	50	25,1	35	49	150
3:00:40	50	25,1	35	49	150
3:00:50	50	25,1	35	49	150
3:01:00	50	25,1	35	49	150
3:01:10	50	25,1	35	49	150
3:01:20	50	25,1	35	49	150
3:01:30	50	25,1	35	49	150
3:01:40	50	25,1	35	49	150
3:01:50	50	25,1	36	49	150
3:02:00	50	25,1	36	49	150
3:02:10	50	25,1	36	49	150
3:02:20	50	25,1	36	49	150
3:02:30	50	25,1	36	49	150
3:02:40	50	25,1	36	49	150
3:02:50	50	25,1	36	49	150
3:03:00	50	25,1	36	49	150
3:03:10	50	25,1	36	49	150
3:03:20	50	25,1	36	49	150
3:03:30	50	25,1	36	49	150
3:03:40	50	25,1	36	49	150
3:03:50	50	25,1	36	49	150
3:04:00	50	25,1	36	49	150
3:04:10	50	25,1	36	49	150
3:04:20	50	25,1	37	49	150
3:04:30	50	25,1	37	49	150
3:04:40	50	25,1	37	49	150
3:04:50	50	25,1	37	49	150
3:05:00	50	25,1	37	49	150
3:05:10	50	25,0	37	49	150
3:05:20	50	25,0	37	49	150
3:05:30	50	25,0	37	49	150
3:05:40	50	25,0	37	49	150
3:05:50	50	25,0	38	49	150
3:06:00	50	25,0	38	49	150
3:06:10	50	25,0	38	49	150
3:06:20	50	25,0	38	49	150
3:06:30	50	25,0	38	49	150
3:06:40	50	25,0	38	49	150
3:06:50	50	25,0	38	49	150
3:07:00	50	25,0	38	49	150
3:07:10	50	25,2	39	49	150
3:07:20	50	25,3	39	49	150
3:07:30	50	25,3	39	49	150
3:07:40	50	25,3	39	49	150
3:07:50	50	25,2	39	49	150
3:08:00	50	25,2	39	49	150
3:08:10	50	25,2	39	49	150
3:08:20	50	25,2	39	49	150
3:08:30	50	25,2	40	49	150
3:08:40	50	25,2	40	49	150
3:08:50	50	25,2	40	49	150
3:09:00	50	25,2	40	49	150
3:09:10	50	25,2	40	49	150
3:09:20	50	25,2	40	49	150
3:09:30	50	25,2	40	49	150
3:09:40	50	25,2	40	49	150
3:09:50	50	25,2	40	49	150
3:10:00	50	25,2	40	49	150
3:10:10	50	25,1	41	49	150
3:10:20	50	25,1	41	49	150
3:10:30	50	25,1	41	49	150
3:10:40	50	25,1	41	49	150
3:10:50	50	25,1	41	49	150
3:11:00	50	25,1	41	49	150
3:11:10	50	25,1	41	49	150
3:11:20	50	25,1	41	49	150
3:11:30	50	25,1	41	49	150
3:11:40	50	25,1	41	49	150
3:11:50	50	25,1	41	49	150
3:12:00	50	25,1	41	49	150
3:12:10	50	25,1	42	49	150
3:12:20	50	25,1	42	49	150
3:12:30	50	25,1	42	49	150
3:12:40	50	25,1	42	49	150
3:12:50	50	25,1	42	49	150
3:13:00	50	25,1	42	49	150
3:13:10	50	25,1	42	49	150
3:13:20	50	25,1	42	49	150
3:13:30	50	25,1	42	49	150
3:13:40	50	25,1	43	49	150
3:13:50	50	25,1	43	49	150
3:14:00	50	25,1	43	49	150
3:14:10	50	25,1	43	49	150
3:14:20	50	25,1	43	49	150
3:14:30	50	25,0	43	49	150
3:14:40	50	25,0	44	49	150
3:14:50	50	25,0	44	49	150
3:15:00	50	25,0	44	49	150
3:15:10	50	25,0	44	49	150
3:15:20	50	25,0	44	49	150
3:15:30	50	25,0	44	49	150
3:15:40	50	25,1	44	49	150
3:15:50	50	25,1	45	49	150
3:16:00	50	25,1	45	49	150
3:16:10	50	25,1	45	49	150
3:16:20	50	25,0	45	49	150
3:16:30	50	25,0	45	49	150
3:16:40	50	25,0	46	49	150
3:16:50	50	25,0	46	49	150
3:17:00	50	25,0	46	49	150
3:17:10	50	25,0	47	49	150
3:17:20	50	25,0	49	49	150
3:17:30	50	25,0	49	49	150
3:17:40	50	25,0	49	49	150
3:17:50	50	25,0	49	49	150
3:18:00	50	25,0	49	49	150
3:18:10	50	25,0	49	49	150
3:18:20	50	25,0	49	49	150
3:18:30	50	25,0	49	49	150
3:18:40	50	25,0	49	49	150
3:18:50	50	25,0	50	49	150
3:19:00	50	25,0	51	49	150
3:19:10	50	25,0	51	49	150
3:19:20	50	25,0	51	49	150
3:19:30	50	25,0	51	49	150
3:19:40	50	25,0	51	49	150
3:19:50	50	25,0	52	49	150
3:20:00	50	25,0	53	49	150
3:20:10	50	25,0	53	49	150
3:20:20	50	25,3	53	49	150
3:20:30	50	25,3	53	49	150
3:20:40	50	25,3	53	49	150
3:20:50	50	25,3	53	49	150
3:21:00	50	25,2	53	49	150
3:21:10	50	25,2	53	49	150
3:21:20	50	25,2	54	49	150
3:21:30	50	25,2	54	49	150
3:21:40	50	25,2	55	49	150
3:21:50	50	25,2	55	49	150
3:22:00	50	25,2	55	49	150
3:22:10	50	25,2	55	49	150
3:22:20	50	25,2	55	49	150
3:22:30	50	25,2	55	49	150
3:22:40	50	25,2	55	49	150
3:22:50	50	25,1	55	49	150
3:23:00	50	25,1	55	49	150
3:23:10	50	25,1	55	49	150
3:23:20	50	25,1	55	49	150
3:23:30	50	25,1	55	49	150
3:23:40	50	25,1	55	49	150
3:23:50	50	25,1	55	49	150
3:24:00	50	25,1	55	49	150
3:24:10	50	25,1	56	49	150
3:24:20	50	25,1	56	49	150
3:24:30	50	25,1	56	49	150
3:24:40	50	25,1	56	49	150
3:24:50	50	25,1	56	49	150
3:25:00	50	25,1	56	49	150
3:25:10	50	25,1	57	49	150
3:25:20	50	25,1	57	49	150
3:25:30	50	25,1	57	49	150
3:25:40	50	25,1	57	49	150
3:25:50	50	25,1	57	49	150
3:26:00	50	25,0	57	49	150
3:26:10	50	25,0	58	49	150
3:26:20	50	25,0	58	49	150
3:26:30	50	25,0	58	49	150
3:26:40	50	25,0	58	49	150
3:26:50	50	25,0	58	49	150
3:27:00	50	25,0	58	49	150
3:27:10	50	25,0	58	49	150
3:27:20	50	25,0	59	49	150
3:27:30	50	25,0	59	49	150
3:27:40	50	25,0	59	49	150
3:27:50	50	25,0	59	49	150
3:28:00	50	25,0	59	49	150
3:28:10	50	25,0	59	49	150
3:28:20	50	25,1	60	49	150
3:28:30	50	25,1	60	49	150
3:28:40	50	25,1	60	49	150
3:28:50	50	25,1	60	49	150
3:29:00	50	25,0	60	49	150
3:29:10	50	25,0	61	49	150
3:29:20	50	25,0	61	49	150
3:29:30	50	25,0	61	49	150
3:29:40	50	25,0	61	49	150
3:29:50	50	25,0	62	49	150
3:30:00	50	25,0	62	49	150
3:30:10	50	25,0	62	49	150
3:30:20	50	25,0	62	49	150
3:30:30	50	25,0	63	49	150
3:30:40	50	25,0	63	49	150
3:30:50	50	25,0	63	49	150
3:31:00	50	25,0	63	49	150
3:31:10	50	25,0	63	49	150
3:31:20	50	25,0	64	49	150
3:31:30	50	25,0	64	49	150
3:31:40	50	25,0	64	49	150
3:31:50	50	25,0	64	49	150
3:32:00	50	25,3	64	49	150
3:32:10	50	25,3	65	49	150
3:32:20	50	25,3	65	49	150
3:32:30	50	25,3	65	49	150
3:32:40	50	25,3	66	49	150
3:32:50	50	25,3	66	49	150
3:33:00	50	25,3	66	49	150
3:33:10	50	25,3	66	49	150
3:33:20	50	25,3	66	49	150
3:33:30	50	25,3	66	49	150
3:33:40	50	25,3	66	49	150
3:33:50	50	25,3	67	49	150
3:34:00	50	25,3	67	49	150
3:34:10	50	25,3	67	49	150
3:34:20	50	25,3	67	49	150
3:34:30	50	25,2	67	49	150
3:34:40	50	25,2	67	49	150
3:34:50	50	25,2	68	49	150
3:35:00	50	25,2	68	49	150
3:35:10	50	25,2	68	49	150
3:35:20	50	25,2	68	49	150
3:35:30	50	25,2	69	49	150
3:35:40	50	25,2	69	49	150
3:35:50	50	25,2	69	49	150
3:36:00	50	25,2	69	49	150
3:36:10	50	25,2	69	49	150
3:36:20	50	25,2	70	49	150
3:36:30	50	25,1	70	49	150
3:36:40	50	25,1	70	49	150
3:36:50	50	25,1	70	49	150
