Repository: ProgWizer/parser

File: project-root/data/Tests/Data Acquisition/2013 (508)/13-0248 MW (Freezeing-Th).txt
--Test Summary--
Full Path and File Name	
Instrument Name	UCA Right Cell
Instrument Type	Model 4262 Twin Cell UCA
Instrument Serial Number	
Test Start Date	18.11.2013
Test Start Time	9:24:27
Test Stop Date	
Test Stop Time	
Test Length	
Final Sample Time Offset	
Controller Schedule Name	
Sampling Period	30 seconds
Comments	
Information	WellID	Freezing-thaw
Information	Customer	Trican
Information	EngName	Konstantin Shut
Information	CementClass	100%A
Information	CementMfr	Lafarge
Information	Additives	150%GGVS-16+1.2%CFR-10+0.7%SMS+0.5%R-7
Information	Density	1850
Information	BHCT	Freezing-thaw
Information	BHST	
Information	FluidLoss	
Information	JobType	Freezing-thaw
Calculated Value	CS_50	N/A
Calculated Value	CS_500	N/A
Calculated Value	CS_Time8h	N/A
Calculated Value	CS_Time12h	N/A
Calculated Value	CS_Time24h	N/A
Calculated Value	CS_Time48h	N/A
Calculated Value	CS_Time72h	N/A
Calculated Curve	Compressive Strength	Compressive strength type A (less than 14 lb/gal)
Initial Temperature (°C)	24 °C
Initial Transit Time (microsec/in)	16,55 microsec/in
Initial Compressive Strength (MPa)	0,00 MPa
--Data--
Time (HH:MM:SS)	Temperature (°C)	Transit Time (microsec/in)	Compressive Strength (MPa)
0:00:00	24	16,55	0,00
0:00:30	24	16,71	0,00
0:01:00	24		
0:01:30	23	15,77	0,31
0:02:00	23	15,80	0,29
0:02:30	23	15,85	0,27
0:03:00	23	15,88	0,26
0:03:30	23	15,91	0,25
0:04:00	22	15,93	0,24
0:04:30	22	15,95	0,23
0:05:00	22	15,97	0,22
0:05:30	22	15,99	0,21
0:06:00	22	16,00	0,21
0:06:30	21	16,03	0,19
0:07:00	21	16,04	0,19
0:07:30	21	16,05	0,19
0:08:00	21	16,07	0,18
0:08:30	21	16,07	0,18
0:09:00	21	16,07	0,18
0:09:30	21	16,05	0,19

File: project-root/data/Tests/Data Acquisition/2013 (508)/13-0252 MW.txt
--Test Summary--
Full Path and File Name	
Instrument Name	7322
Instrument Type	Model 7322 Consistometer - Variable Speed
Instrument Serial Number	
Test Start Date	25.11.2013
Test Start Time	9:43:10
Test Stop Date	25.11.2013
Test Stop Time	14:41:54
Test Length	4:58:44
Final Sample Time Offset	4:58:41
Controller Schedule Name	
Sampling Period	10 seconds
Comments	
Information	WellID	Research
Information	Customer	Trican
Information	EngName	Konstantin Shut
Information	CementClass	100%G
Information	CementMfr	Dyckerhoff - Suhoy Log
Information	Additives	5%DR-100RD+0.05%NTF
Information	Density	1900
Information	BHCT	75
Information	BHST	na
Information	FluidLoss	na
Information	JobType	Research
Calculated Value	Time_30Bc	0:44:00
Calculated Value	Time_70Bc	4:53:40
Initial Temperature (°C)	28 °C
Final Temperature (°C)	74 °C
Initial Pressure (MPa)	0,6 MPa
Final Pressure (MPa)	18,1 MPa
Initial Consistency (Bc)	16 Bc
Final Consistency (Bc)	89 Bc
Initial Wall Temperature (°C)	25 °C
Final Wall Temperature (°C)	71 °C
Initial Motor Speed (RPM)	150 RPM
Final Motor Speed (RPM)	150 RPM
--Data--
Time (HH:MM:SS)	Temperature (°C)	Pressure (MPa)	Consistency (Bc)	Wall Temperature (°C)	Motor Speed (RPM)
0:00:00	28	0,6	16	25	150
0:00:10	28	0,6	17	25	150
0:00:20	28	0,6	16	25	150
0:00:30	28	0,7	17	25	150
0:00:40	28	0,9	17	26	150
0:00:50	28	1,0	17	26	150
0:01:00	28	1,0	17	27	150
0:01:10	28	1,1	16	28	150
0:01:20	28	1,4	17	29	150
0:01:30	28	1,5	17	30	150
0:01:40	28	1,7	17	31	150
0:01:50	28	1,8	17	31	150
0:02:00	28	2,0	17	32	150
0:02:10	28	2,3	17	33	150
0:02:20	28	2,5	17	34	150
0:02:30	28	2,8	17	35	150
0:02:40	28	2,9	17	36	150
0:02:50	28	3,0	17	37	150
0:03:00	28	3,0	17	37	150
0:03:10	28	3,1	17	38	150
0:03:20	28	3,2	17	39	150
0:03:30	28	3,3	17	39	150
0:03:40	29	3,3	16	39	150
0:03:50	29	3,4	16	40	150
0:04:00	29	3,5	16	40	150
0:04:10	29	3,6	16	40	150
0:04:20	30	3,7	16	41	150
0:04:30	30	3,7	16	40	150
0:04:40	30	3,8	16	41	150
0:04:50	31	3,9	16	41	150
0:05:00	31	3,9	16	41	150
0:05:10	31	3,9	16	40	150
0:05:20	32	3,9	16	40	150
0:05:30	32	3,9	16	40	150
0:05:40	32	3,8	16	40	150
0:05:50	33	3,8	16	39	150
0:06:00	33	3,7	16	39	150
0:06:10	33	3,7	16	39	150
0:06:20	34	3,6	16	39	150
0:06:30	34	3,7	16	39	150
0:06:40	34	3,9	16	39	150
0:06:50	34	3,9	16	39	150
0:07:00	34	3,9	16	39	150
0:07:10	35	4,2	16	39	150
0:07:20	35	4,3	16	39	150
0:07:30	35	4,4	16	40	150
0:07:40	35	4,5	16	40	150
0:07:50	35	4,7	16	40	150
0:08:00	35	4,9	16	41	150
0:08:10	35	5,1	16	41	150
0:08:20	36	5,4	16	42	150
0:08:30	36	5,6	16	42	150
0:08:40	36	5,7	16	43	150
0:08:50	36	5,8	16	43	150
0:09:00	36	5,9	16	44	150
0:09:10	36	6,0	16	44	150
0:09:20	37	6,1	16	44	150
0:09:30	37	6,1	16	45	150
0:09:40	37	6,2	16	45	150
0:09:50	37	6,3	16	45	150
0:10:00	37	6,4	16	45	150
0:10:10	38	6,4	16	45	150
0:10:20	38	6,6	16	45	150
0:10:30	38	6,6	16	46	150
0:10:40	39	6,7	16	46	150
0:10:50	39	6,8	16	46	150
0:11:00	39	6,8	16	46	150
0:11:10	39	6,9	16	46	150
0:11:20	39	7,0	16	46	150
0:11:30	40	7,0	16	46	150
0:11:40	40	7,1	16	46	150
0:11:50	40	7,1	16	46	150
0:12:00	40	7,2	16	46	150
0:12:10	41	7,3	16	46	150
0:12:20	41	7,4	16	46	150
0:12:30	41	7,5	16	47	150
0:12:40	41	7,6	16	47	150
0:12:50	41	7,8	16	47	150
0:13:00	42	7,8	16	47	150
0:13:10	42	7,9	16	47	150
0:13:20	42	8,0	16	48	150
0:13:30	42	8,1	16	48	150
0:13:40	42	8,1	16	48	150
0:13:50	42	8,3	17	48	150
0:14:00	43	8,3	16	49	150
0:14:10	43	8,4	16	49	150
0:14:20	43	8,4	16	49	150
0:14:30	43	8,6	17	49	150
0:14:40	43	8,7	17	50	150
0:14:50	44	8,7	17	50	150
0:15:00	44	8,8	17	50	150
0:15:10	44	8,8	17	50	150
0:15:20	44	9,0	17	50	150
0:15:30	44	9,0	17	51	150
0:15:40	45	9,2	17	51	150
0:15:50	45	9,2	17	51	150
0:16:00	45	9,3	17	51	150
0:16:10	45	9,3	17	52	150
0:16:20	45	9,5	17	52	150
0:16:30	46	9,5	17	52	150
0:16:40	46	9,6	17	52	150
0:16:50	46	9,6	17	53	150
0:17:00	46	9,8	17	53	150
0:17:10	46	9,8	17	53	150
0:17:20	47	9,9	17	53	150
0:17:30	47	10,1	17	53	150
0:17:40	47	10,1	17	53	150
0:17:50	47	10,1	17	54	150
0:18:00	47	10,3	18	54	150
0:18:10	47	10,3	17	54	150
0:18:20	48	10,4	18	55	150
0:18:30	48	10,5	18	55	150
0:18:40	48	10,5	18	55	150
0:18:50	48	10,7	18	55	150
0:19:00	48	10,7	18	56	150
0:19:10	49	10,8	18	55	150
0:19:20	49	10,9	18	56	150
0:19:30	49	11,0	18	56	150
0:19:40	49	11,1	18	56	150
0:19:50	49	11,0	18	56	150
0:20:00	50	11,2	18	56	150
0:20:10	50	11,4	19	57	150
0:20:20	50	11,3	19	57	150
0:20:30	50	11,5	18	57	150
0:20:40	50	11,5	19	57	150
0:20:50	51	11,6	18	58	150
0:21:00	51	11,6	19	58	150
0:21:10	51	11,8	18	58	150
0:21:20	51	11,8	19	58	150
0:21:30	51	12,0	18	59	150
0:21:40	52	12,0	18	59	150
0:21:50	52	12,1	18	59	150
0:22:00	52	12,1	19	59	150
0:22:10	52	12,3	19	59	150
0:22:20	52	12,4	19	60	150
0:22:30	53	12,4	18	60	150
0:22:40	53	12,4	19	60	150
0:22:50	53	12,6	19	60	150
0:23:00	53	12,7	18	60	150
0:23:10	53	12,8	19	61	150
0:23:20	54	12,8	19	61	150
0:23:30	54	12,9	19	61	150
0:23:40	54	13,0	19	61	150
0:23:50	54	13,0	19	62	150
0:24:00	54	13,2	19	62	150
0:24:10	55	13,2	18	62	150
0:24:20	55	13,3	18	62	150
0:24:30	55	13,4	19	62	150
0:24:40	55	13,5	18	63	150
0:24:50	55	13,6	19	63	150
0:25:00	56	13,6	22	63	150
0:25:10	56	13,7	24	63	150
0:25:20	56	13,7	24	64	150
0:25:30	56	13,9	24	64	150
0:25:40	56	14,0	24	64	150
0:25:50	57	14,0	24	64	150
0:26:00	57	14,2	24	65	150
0:26:10	57	14,2	24	65	150
0:26:20	57	14,4	24	65	150
0:26:30	57	14,3	24	65	150
0:26:40	58	14,5	24	65	150
0:26:50	58	14,5	24	66	150
0:27:00	58	14,7	24	66	150
0:27:10	58	14,6	24	66	150
0:27:20	58	14,8	24	66	150
0:27:30	59	14,9	24	66	150
0:27:40	59	14,8	24	66	150
0:27:50	59	15,0	24	67	150
0:28:00	59	15,0	24	67	150
0:28:10	59	15,1	24	67	150
0:28:20	60	15,3	24	67	150
0:28:30	60	15,2	24	67	150
0:28:40	60	15,3	25	67	150
0:28:50	60	15,5	24	68	150
0:29:00	60	15,5	24	68	150
0:29:10	61	15,7	25	68	150
0:29:20	61	15,7	25	69	150
0:29:30	61	15,9	25	69	150
0:29:40	61	15,8	25	69	150
0:29:50	61	16,0	25	69	150
0:30:00	62	16,1	24	69	150
0:30:10	62	16,0	25	69	150
0:30:20	62	16,1	25	70	150
0:30:30	62	16,3	25	70	150
0:30:40	62	16,5	25	70	150
0:30:50	63	16,4	25	70	150
0:31:00	63	16,6	25	70	150
0:31:10	63	16,7	25	71	150
0:31:20	63	16,6	25	71	150
0:31:30	63	16,8	25	71	150
0:31:40	64	16,9	25	71	150
0:31:50	64	16,9	25	71	150
0:32:00	64	17,0	25	71	150
0:32:10	64	17,2	25	72	150
0:32:20	64	17,1	25	72	150
0:32:30	65	17,3	26	72	150
0:32:40	65	17,4	25	72	150
0:32:50	65	17,3	25	72	150
0:33:00	65	17,5	26	73	150
0:33:10	65	17,6	26	73	150
0:33:20	66	17,6	26	73	150
0:33:30	66	17,8	26	73	150
0:33:40	66	17,8	26	73	150
0:33:50	66	17,8	26	74	150
0:34:00	66	17,9	26	74	150
0:34:10	67	18,1	26	74	150
0:34:20	67	18,2	26	74	150
0:34:30	67	18,2	26	74	150
0:34:40	67	18,3	26	74	150
0:34:50	67	18,5	27	75	150
0:35:00	68	18,4	27	75	150
0:35:10	68	18,5	26	75	150
0:35:20	68	18,7	27	75	150
0:35:30	68	18,5	27	75	150
0:35:40	68	18,7	27	76	150
0:35:50	69	18,8	27	76	150
0:36:00	69	19,0	26	76	150
0:36:10	69	19,1	27	76	150
0:36:20	69	18,9	27	76	150
0:36:30	69	19,1	27	76	150
0:36:40	70	19,2	27	76	150
0:36:50	70	19,4	27	77	150
0:37:00	70	19,3	27	77	150
0:37:10	70	19,4	28	77	150
0:37:20	70	19,6	28	77	150
0:37:30	71	19,8	28	77	150
0:37:40	71	19,6	27	78	150
0:37:50	71	19,8	28	78	150
0:38:00	71	20,0	28	78	150
0:38:10	71	19,9	28	78	150
0:38:20	72	20,0	28	78	150
0:38:30	72	20,2	28	79	150
0:38:40	72	20,3	28	79	150
0:38:50	72	20,2	28	79	150
0:39:00	72	20,4	28	79	150
0:39:10	72	20,3	29	80	150
0:39:20	73	20,5	28	80	150
0:39:30	73	20,7	29	81	150
0:39:40	73	20,6	29	81	150
0:39:50	73	20,7	29	81	150
0:40:00	73	20,9	29	81	150
0:40:10	74	20,8	29	81	150
0:40:20	74	20,9	29	81	150
0:40:30	74	21,0	29	81	150
0:40:40	74	20,8	29	81	150
0:40:50	74	20,8	29	81	150
0:41:00	75	20,8	29	81	150
0:41:10	75	20,8	30	81	150
0:41:20	75	20,8	30	80	150
0:41:30	75	20,8	30	80	150
0:41:40	75	20,7	30	80	150
0:41:50	75	20,7	30	80	150
0:42:00	76	20,6	30	79	150
0:42:10	76	20,5	30	79	150
0:42:20	76	20,4	30	78	150
0:42:30	76	20,3	30	78	150
0:42:40	76	20,2	30	78	150
0:42:50	76	20,1	30	78	150
0:43:00	76	20,0	30	78	150
0:43:10	76	19,9	30	77	150
0:43:20	76	20,3	30	77	150
0:43:30	76	20,2	30	77	150
0:43:40	76	20,2	30	77	150
0:43:50	76	20,2	30	77	150
0:44:00	76	20,2	30	77	150
0:44:10	76	20,3	30	77	150
0:44:20	76	20,3	30	77	150
0:44:30	76	20,3	30	77	150
0:44:40	76	20,4	30	77	150
0:44:50	76	20,5	30	78	150
0:45:00	76	20,5	30	78	150
0:45:10	76	20,6	30	78	150
0:45:20	76	20,7	30	78	150
0:45:30	76	20,7	31	78	150
0:45:40	76	20,8	31	78	150
0:45:50	76	20,8	31	78	150
0:46:00	76	20,8	30	78	150
0:46:10	76	20,8	31	78	150
0:46:20	76	20,8	31	78	150
0:46:30	76	20,8	31	78	150
0:46:40	76	20,7	31	77	150
0:46:50	76	20,7	31	77	150
0:47:00	76	20,7	31	77	150
0:47:10	76	20,6	31	77	150
0:47:20	76	20,6	31	77	150
0:47:30	76	20,5	31	77	150
0:47:40	76	20,5	31	77	150
0:47:50	76	20,5	31	77	150
0:48:00	76	20,5	31	76	150
0:48:10	76	20,5	31	77	150
0:48:20	76	20,5	31	76	150
0:48:30	76	20,5	31	76	150
0:48:40	76	20,5	31	76	150
0:48:50	76	20,5	31	76	150
0:49:00	76	20,5	31	76	150
0:49:10	76	20,6	31	76	150
0:49:20	76	20,6	31	77	150
0:49:30	76	20,6	30	77	150
0:49:40	76	20,6	31	77	150
0:49:50	76	20,7	30	76	150
0:50:00	76	20,7	30	77	150
0:50:10	76	20,7	31	77	150
0:50:20	76	20,7	31	77	150
0:50:30	76	20,8	31	77	150
0:50:40	76	20,8	31	77	150
0:50:50	76	20,8	31	77	150
0:51:00	76	20,8	31	77	150
0:51:10	76	20,8	31	77	150
0:51:20	76	20,8	31	77	150
0:51:30	76	20,8	31	77	150
0:51:40	76	20,8	31	77	150
0:51:50	76	20,8	31	76	150
0:52:00	76	20,8	31	76	150
0:52:10	76	20,7	30	76	150
0:52:20	76	20,8	30	76	150
0:52:30	76	20,8	30	76	150
0:52:40	76	20,7	30	76	150
0:52:50	76	20,7	30	76	150
0:53:00	76	20,7	30	76	150
0:53:10	76	20,7	30	76	150
0:53:20	76	20,7	30	76	150
0:53:30	76	20,7	30	76	150
0:53:40	76	20,7	30	76	150
0:53:50	76	20,7	30	76	150
0:54:00	76	20,8	30	76	150
0:54:10	76	20,8	30	76	150
0:54:20	76	20,8	30	76	150
0:54:30	76	20,8	30	76	150
0:54:40	76	20,8	30	76	150
0:54:50	76	20,8	30	76	150
0:55:00	76	20,8	30	76	150
0:55:10	75	20,8	30	76	150
0:55:20	75	20,9	30	76	150
0:55:30	75	20,9	30	76	150
0:55:40	75	20,9	30	76	150
0:55:50	75	20,9	30	76	150
0:56:00	75	20,9	30	76	150
0:56:10	75	20,9	30	76	150
0:56:20	75	20,9	30	76	150
0:56:30	75	20,9	30	76	150
0:56:40	75	20,9	30	76	150
0:56:50	75	20,9	30	76	150
0:57:00	75	20,9	30	76	150
0:57:10	75	20,9	30	76	150
0:57:20	75	20,9	30	76	150
0:57:30	75	20,9	30	76	150
0:57:40	75	20,9	30	76	150
0:57:50	75	20,9	30	76	150
0:58:00	75	21,0	30	76	150
0:58:10	75	21,0	30	76	150
0:58:20	75	21,0	30	76	150
0:58:30	75	21,0	30	76	150
0:58:40	75	21,0	30	76	150
0:58:50	75	20,8	30	76	150
0:59:00	75	20,8	30	76	150
0:59:10	75	20,8	31	76	150
0:59:20	75	20,9	30	76	150
0:59:30	75	20,9	30	76	150
0:59:40	75	20,9	30	76	150
0:59:50	75	20,9	30	76	150
1:00:00	75	20,9	30	76	150
1:00:10	75	20,9	30	76	150
1:00:20	75	20,9	30	76	150
1:00:30	75	20,9	30	76	150
1:00:40	75	20,9	30	76	150
1:00:50	75	20,9	30	76	150
1:01:00	75	20,9	30	76	150
1:01:10	75	20,9	30	76	150
1:01:20	75	20,9	31	76	150
1:01:30	75	20,9	30	76	150
1:01:40	75	20,9	31	76	150
1:01:50	75	20,9	30	76	150
1:02:00	75	20,9	30	76	150
1:02:10	75	20,9	30	76	150
1:02:20	75	20,9	30	76	150
1:02:30	75	21,0	30	76	150
1:02:40	75	21,0	30	76	150
1:02:50	75	21,0	30	76	150
1:03:00	75	21,0	31	76	150
1:03:10	75	20,8	31	76	150
1:03:20	75	20,8	31	76	150
1:03:30	75	20,8	31	76	150
1:03:40	75	20,8	31	76	150
1:03:50	75	20,8	31	76	150
1:04:00	75	20,8	31	76	150
1:04:10	75	20,8	31	76	150
1:04:20	75	20,8	31	76	150
1:04:30	75	20,8	31	76	150
1:04:40	75	20,8	31	76	150
1:04:50	75	20,9	31	76	150
1:05:00	75	20,8	31	76	150
1:05:10	75	20,8	31	76	150
1:05:20	75	20,9	31	75	150
1:05:30	75	20,9	31	76	150
1:05:40	75	20,9	31	75	150
1:05:50	75	20,9	31	76	150
1:06:00	75	20,9	31	76	150
1:06:10	75	20,9	31	76	150
1:06:20	75	20,9	31	76	150
1:06:30	75	20,9	31	75	150
1:06:40	75	20,9	31	76	150
1:06:50	75	20,9	31	76	150
1:07:00	75	21,0	31	76	150
1:07:10	75	21,0	31	76	150
1:07:20	75	21,0	31	76	150
1:07:30	75	20,8	31	76	150
1:07:40	75	20,8	31	76	150
1:07:50	75	20,8	31	75	150
1:08:00	75	20,8	31	76	150
1:08:10	75	20,8	31	76	150
1:08:20	75	20,8	31	76	150
1:08:30	75	20,8	31	76	150
1:08:40	75	20,8	31	75	150
1:08:50	75	20,8	31	76	150
1:09:00	75	20,8	31	76	150
1:09:10	75	20,8	31	76	150
1:09:20	75	20,8	31	75	150
1:09:30	75	20,8	31	75	150
1:09:40	75	20,8	31	75	150
1:09:50	75	20,8	31	75	150
1:10:00	75	20,8	31	76	150
1:10:10	75	20,8	31	75	150
1:10:20	75	20,8	31	75	150
1:10:30	75	20,8	31	75	150
1:10:40	75	20,9	31	75	150
1:10:50	75	20,9	31	75	150
1:11:00	75	20,9	31	76	150
1:11:10	75	20,9	31	75	150
1:11:20	75	20,9	31	76	150
1:11:30	75	20,9	31	75	150
1:11:40	75	20,9	31	76	150
1:11:50	75	20,9	31	76	150
1:12:00	75	20,9	31	75	150
1:12:10	75	21,0	31	76	150
1:12:20	75	21,0	31	75	150
1:12:30	75	20,9	31	76	150
1:12:40	75	20,9	31	75	150
1:12:50	75	20,9	31	75	150
1:13:00	75	20,9	31	75	150
1:13:10	75	20,9	31	75	150
1:13:20	75	20,9	31	76	150
1:13:30	75	20,9	31	75	150
1:13:40	75	20,9	31	75	150
1:13:50	75	20,9	31	75	150
1:14:00	75	20,9	31	76	150
1:14:10	75	20,9	31	75	150
1:14:20	75	21,0	31	75	150
1:14:30	75	21,0	31	75	150
1:14:40	75	21,0	31	75	150
1:14:50	75	21,0	30	75	150
1:15:00	75	21,0	30	75	150
1:15:10	75	21,0	30	75	150
1:15:20	75	20,8	30	75	150
1:15:30	75	20,8	30	76	150
1:15:40	75	20,8	30	75	150
1:15:50	75	20,9	30	75	150
1:16:00	75	20,9	30	75	150
1:16:10	75	20,9	30	75	150
1:16:20	75	20,9	30	75	150
1:16:30	75	20,9	29	76	150
1:16:40	75	20,9	29	76	150
1:16:50	75	20,9	29	75	150
1:17:00	75	20,9	29	76	150
1:17:10	75	20,9	29	76	150
1:17:20	75	20,9	29	76	150
1:17:30	75	20,9	29	75	150
1:17:40	75	20,9	29	75	150
1:17:50	75	20,9	28	75	150
1:18:00	75	20,9	28	75	150
1:18:10	75	20,9	28	75	150
1:18:20	75	20,9	28	75	150
1:18:30	75	20,9	28	75	150
1:18:40	75	20,9	28	75	150
1:18:50	75	20,9	28	75	150
1:19:00	75	20,9	28	75	150
1:19:10	75	20,9	28	75	150
1:19:20	75	20,9	28	75	150
1:19:30	75	21,0	28	75	150
1:19:40	75	21,0	28	75	150
1:19:50	75	21,0	28	75	150
1:20:00	75	21,0	28	75	150
1:20:10	75	20,9	28	75	150
1:20:20	75	20,8	28	75	150
1:20:30	75	20,8	28	75	150
1:20:40	75	20,8	28	75	150
1:20:50	75	20,8	28	75	150
1:21:00	75	20,8	28	75	150
1:21:10	75	20,8	28	75	150
1:21:20	75	20,8	28	75	150
1:21:30	75	20,8	28	75	150
1:21:40	75	20,8	28	75	150
1:21:50	75	20,8	28	75	150
1:22:00	75	20,8	28	75	150
1:22:10	75	20,8	28	75	150
1:22:20	75	20,8	28	75	150
1:22:30	75	20,8	28	75	150
1:22:40	75	20,8	28	75	150
1:22:50	75	20,8	28	75	150
1:23:00	75	20,8	28	75	150
1:23:10	75	20,9	28	75	150
1:23:20	75	20,9	28	75	150
1:23:30	75	20,9	28	75	150
1:23:40	75	20,9	28	75	150
1:23:50	75	20,9	28	75	150
1:24:00	75	20,9	28	75	150
1:24:10	75	20,9	28	75	150
1:24:20	75	20,9	28	75	150
1:24:30	75	20,9	28	75	150
1:24:40	75	20,9	28	75	150
1:24:50	75	20,9	28	75	150
1:25:00	75	20,9	28	75	150
1:25:10	75	20,9	28	75	150
1:25:20	75	20,9	28	75	150
1:25:30	75	20,9	28	75	150
1:25:40	75	20,9	28	75	150
1:25:50	75	20,9	28	75	150
1:26:00	75	20,9	28	75	150
1:26:10	75	20,9	28	75	150
1:26:20	75	20,9	28	75	150
1:26:30	75	20,9	28	75	150
1:26:40	75	20,9	28	75	150
1:26:50	75	20,9	28	75	150
1:27:00	75	20,9	28	75	150
1:27:10	75	20,9	28	75	150
1:27:20	75	21,0	28	75	150
1:27:30	75	21,0	28	75	150
1:27:40	75	21,0	28	75	150
1:27:50	75	21,0	28	75	150
1:28:00	75	21,0	28	75	150
1:28:10	75	21,0	28	75	150
1:28:20	75	20,7	28	75	150
1:28:30	75	20,7	28	75	150
1:28:40	75	20,7	28	75	150
1:28:50	75	20,7	28	75	150
1:29:00	75	20,7	28	75	150
1:29:10	75	20,7	28	75	150
1:29:20	75	20,7	28	75	150
1:29:30	75	20,7	28	75	150
1:29:40	75	20,7	28	75	150
1:29:50	75	20,7	28	75	150
1:30:00	75	20,7	29	75	150
1:30:10	75	20,7	28	75	150
1:30:20	75	20,7	29	75	150
1:30:30	75	20,7	28	75	150
1:30:40	75	20,8	29	75	150
1:30:50	75	20,8	29	75	150
1:31:00	75	20,8	28	75	150
1:31:10	75	20,8	29	75	150
1:31:20	75	20,8	29	75	150
1:31:30	75	20,8	28	75	150
1:31:40	75	20,8	28	75	150
1:31:50	75	20,8	29	75	150
1:32:00	75	20,8	29	75	150
1:32:10	75	20,8	29	75	150
1:32:20	75	20,8	29	75	150
1:32:30	75	20,8	29	75	150
1:32:40	75	20,8	29	75	150
1:32:50	75	20,8	29	75	150
1:33:00	75	20,8	29	75	150
1:33:10	75	20,8	29	75	150
1:33:20	75	20,8	29	75	150
1:33:30	75	20,8	29	75	150
1:33:40	75	20,9	29	75	150
1:33:50	75	20,9	29	75	150
1:34:00	75	20,9	29	75	150
1:34:10	75	20,9	29	75	150
1:34:20	75	20,9	29	75	150
1:34:30	75	20,9	29	75	150
1:34:40	75	20,9	29	75	150
1:34:50	75	20,9	29	75	150
1:35:00	75	20,8	29	75	150
1:35:10	75	20,8	29	75	150
1:35:20	75	20,8	29	75	150
1:35:30	75	20,8	29	75	150
1:35:40	75	20,8	29	75	150
1:35:50	75	20,8	29	75	150
1:36:00	75	20,8	29	75	150
1:36:10	75	20,8	29	75	150
1:36:20	75	20,8	29	75	150
1:36:30	75	20,8	29	75	150
1:36:40	75	20,9	29	75	150
1:36:50	75	20,9	29	75	150
1:37:00	75	20,9	29	75	150
1:37:10	75	20,9	29	75	150
1:37:20	75	20,9	29	75	150
1:37:30	75	20,9	29	75	150
1:37:40	75	20,9	29	75	150
1:37:50	75	20,9	29	75	150
1:38:00	75	20,9	29	75	150
1:38:10	75	20,9	29	75	150
1:38:20	75	20,9	29	75	150
1:38:30	75	20,9	29	75	150
1:38:40	75	20,9	29	75	150
1:38:50	75	20,9	29	75	150
1:39:00	75	20,9	29	75	150
1:39:10	75	20,9	29	75	150
1:39:20	75	20,9	29	75	150
1:39:30	75	20,9	29	75	150
1:39:40	75	20,9	29	75	150
1:39:50	75	20,9	29	75	150
1:40:00	75	20,9	29	75	150
1:40:10	75	20,9	29	75	150
1:40:20	75	20,9	29	75	150
1:40:30	75	20,9	29	75	150
1:40:40	75	20,9	29	75	150
1:40:50	75	20,9	29	75	150
1:41:00	75	20,9	29	75	150
1:41:10	75	20,9	29	75	150
1:41:20	75	20,9	29	75	150
1:41:30	75	21,0	29	75	150
1:41:40	75	21,0	29	75	150
1:41:50	75	21,0	29	75	150
1:42:00	75	21,0	29	75	150
1:42:10	75	21,0	29	75	150
1:42:20	75	21,0	29	75	150
1:42:30	75	21,0	29	75	150
1:42:40	75	21,0	29	75	150
1:42:50	75	21,0	29	75	150
1:43:00	75	21,0	29	75	150
1:43:10	75	21,0	29	75	150
1:43:20	75	21,0	29	75	150
1:43:30	75	21,0	29	75	150
1:43:40	75	21,0	29	75	150
1:43:50	75	21,0	29	75	150
1:44:00	75	21,0	29	75	150
1:44:10	75	21,0	29	75	150
1:44:20	75	21,0	29	75	150
1:44:30	75	21,0	29	75	150
1:44:40	75	21,0	29	75	150
1:44:50	75	20,9	29	75	150
1:45:00	75	20,8	29	75	150
1:45:10	75	20,8	29	75	150
1:45:20	75	20,8	29	75	150
1:45:30	75	20,8	29	75	150
1:45:40	75	20,9	29	75	150
1:45:50	75	20,9	29	75	150
1:46:00	75	20,9	29	75	150
1:46:10	75	20,9	29	75	150
1:46:20	75	20,9	29	75	150
1:46:30	75	20,9	29	75	150
1:46:40	75	20,9	29	75	150
1:46:50	75	20,9	29	75	150
1:47:00	75	20,9	29	75	150
1:47:10	75	20,9	29	75	150
1:47:20	75	20,9	29	75	150
1:47:30	75	20,9	29	75	150
1:47:40	75	20,9	29	75	150
1:47:50	75	20,9	29	75	150
1:48:00	75	20,9	29	75	150
1:48:10	75	20,9	29	75	150
1:48:20	75	20,9	29	75	150
1:48:30	75	20,9	29	75	150
1:48:40	75	20,9	29	75	150
1:48:50	75	20,9	29	75	150
1:49:00	75	20,9	29	75	150
1:49:10	75	20,9	29	75	150
1:49:20	75	20,9	29	75	150
1:49:30	75	20,9	29	75	150
1:49:40	75	20,9	29	75	150
1:49:50	75	20,9	29	75	150
1:50:00	75	20,9	29	75	150
1:50:10	75	20,9	29	75	150
1:50:20	75	20,9	29	75	150
1:50:30	75	20,9	29	75	150
1:50:40	75	20,9	29	75	150
1:50:50	75	20,9	29	75	150
1:51:00	75	20,9	29	75	150
1:51:10	75	20,9	29	75	150
1:51:20	75	20,9	29	75	150
1:51:30	75	20,9	29	75	150
1:51:40	75	20,9	29	75	150
1:51:50	75	20,9	29	75	150
1:52:00	75	20,9	29	75	150
1:52:10	75	20,9	29	75	150
1:52:20	75	20,9	29	75	150
1:52:30	75	20,9	29	75	150
1:52:40	75	20,9	30	75	150
1:52:50	75	20,9	29	75	150
1:53:00	75	20,9	29	75	150
1:53:10	75	20,9	30	75	150
1:53:20	75	20,9	30	75	150
1:53:30	75	20,9	30	75	150
1:53:40	75	20,9	30	75	150
1:53:50	75	20,9	30	75	150
1:54:00	75	20,9	30	75	150
1:54:10	75	20,9	30	75	150
1:54:20	75	20,9	30	75	150
1:54:30	75	20,9	29	75	150
1:54:40	75	20,9	30	75	150
1:54:50	75	20,9	30	75	150
1:55:00	75	20,9	30	75	150
1:55:10	75	20,9	30	75	150
1:55:20	75	21,0	30	75	150
1:55:30	75	21,0	30	75	150
1:55:40	75	21,0	30	75	150
1:55:50	75	21,0	30	75	150
1:56:00	75	21,0	30	75	150
1:56:10	75	21,0	30	75	150
1:56:20	75	21,0	29	75	150
1:56:30	75	21,0	30	75	150
1:56:40	75	21,0	30	75	150
1:56:50	75	21,0	30	75	150
1:57:00	75	21,0	30	75	150
1:57:10	75	21,0	30	75	150
1:57:20	75	21,0	30	75	150
1:57:30	75	21,0	30	75	150
1:57:40	75	21,0	30	75	150
1:57:50	75	21,0	30	75	150
1:58:00	75	20,7	30	75	150
1:58:10	75	20,7	30	75	150
1:58:20	75	20,7	30	75	150
1:58:30	75	20,7	30	75	150
1:58:40	75	20,7	30	75	150
1:58:50	75	20,7	30	75	150
1:59:00	75	20,7	30	75	150
1:59:10	75	20,7	30	75	150
1:59:20	75	20,7	30	75	150
1:59:30	75	20,7	30	75	150
1:59:40	75	20,7	30	75	150
1:59:50	75	20,7	30	75	150
2:00:00	75	20,7	30	75	150
2:00:10	75	20,7	30	75	150
2:00:20	75	20,7	30	75	150
2:00:30	75	20,7	30	75	150
2:00:40	75	20,7	30	75	150
2:00:50	75	20,7	30	75	150
2:01:00	75	20,7	30	75	150
2:01:10	75	20,7	30	75	150
2:01:20	75	20,7	30	75	150
2:01:30	75	20,7	30	75	150
2:01:40	75	20,7	30	75	150
2:01:50	75	20,7	30	75	150
2:02:00	75	20,7	30	75	150
2:02:10	75	20,7	30	75	150
2:02:20	75	20,7	30	75	150
2:02:30	75	20,7	30	75	150
2:02:40	75	20,7	30	75	150
2:02:50	75	20,7	30	75	150
2:03:00	75	20,7	30	75	150
2:03:10	75	20,7	30	75	150
2:03:20	75	20,7	30	75	150
2:03:30	75	20,7	30	75	150
2:03:40	75	20,7	30	75	150
2:03:50	75	20,7	30	75	150
2:04:00	75	20,7	30	75	150
2:04:10	75	20,7	30	75	150
2:04:20	75	20,7	30	75	150
2:04:30	75	20,7	30	75	150
2:04:40	75	20,7	30	75	150
2:04:50	75	20,7	30	75	150
2:05:00	75	20,7	30	75	150
2:05:10	75	20,8	30	75	150
2:05:20	75	20,8	30	75	150
2:05:30	75	20,8	30	75	150
2:05:40	75	20,8	30	75	150
2:05:50	75	20,8	30	75	150
2:06:00	75	20,8	30	75	150
2:06:10	75	20,8	30	75	150
2:06:20	75	20,8	30	75	150
2:06:30	75	20,8	30	75	150
2:06:40	75	20,8	30	75	150
2:06:50	75	20,7	30	75	150
2:07:00	75	20,7	30	75	150
2:07:10	75	20,7	30	75	150
2:07:20	75	20,7	30	75	150
2:07:30	75	20,7	30	75	150
2:07:40	75	20,7	30	75	150
2:07:50	75	20,7	30	75	150
2:08:00	75	20,7	30	75	150
2:08:10	75	20,7	30	75	150
2:08:20	75	20,7	30	75	150
2:08:30	75	20,7	30	75	150
2:08:40	75	20,7	30	75	150
2:08:50	75	20,7	30	75	150
2:09:00	75	20,7	30	75	150
2:09:10	75	20,8	30	75	150
2:09:20	75	20,8	30	75	150
2:09:30	75	20,8	30	75	150
2:09:40	75	20,8	30	75	150
2:09:50	75	20,8	30	75	150
2:10:00	75	20,8	30	75	150
2:10:10	75	20,8	30	75	150
2:10:20	75	20,8	30	75	150
2:10:30	75	20,8	30	75	150
2:10:40	75	20,8	30	75	150
2:10:50	75	20,7	30	75	150
2:11:00	75	20,7	30	75	150
2:11:10	75	20,8	30	75	150
2:11:20	75	20,8	30	75	150
2:11:30	75	20,8	30	75	150
2:11:40	75	20,8	30	75	150
2:11:50	75	20,8	30	75	150
2:12:00	75	20,8	30	75	150
2:12:10	75	20,8	30	75	150
2:12:20	75	20,8	30	75	150
2:12:30	75	20,8	30	75	150
2:12:40	75	20,8	30	75	150
2:12:50	75	20,8	30	75	150
2:13:00	75	20,8	30	75	150
2:13:10	75	20,8	30	75	150
2:13:20	75	20,8	30	75	150
2:13:30	75	20,8	30	75	150
2:13:40	75	20,8	30	75	150
2:13:50	75	20,8	30	75	150
2:14:00	75	20,8	30	75	150
2:14:10	75	20,8	30	75	150
2:14:20	75	20,8	30	75	150
2:14:30	75	20,8	30	75	150
2:14:40	75	20,8	30	75	150
2:14:50	75	20,8	30	75	150
2:15:00	75	20,8	30	75	150
2:15:10	75	20,8	30	75	150
2:15:20	75	20,8	30	75	150
2:15:30	75	20,8	31	75	150
2:15:40	75	20,8	30	75	150
2:15:50	75	20,8	30	75	150
2:16:00	75	20,8	30	75	150
2:16:10	75	20,8	30	75	150
2:16:20	75	20,8	30	75	150
2:16:30	75	20,8	30	75	150
2:16:40	75	20,8	30	75	150
2:16:50	75	20,8	30	75	150
2:17:00	75	20,8	30	75	150
2:17:10	75	20,8	30	75	150
2:17:20	75	20,8	30	75	150
2:17:30	75	20,8	30	75	150
2:17:40	75	20,8	30	75	150
2:17:50	75	20,8	30	75	150
2:18:00	75	20,8	30	75	150
2:18:10	75	20,8	30	75	150
2:18:20	75	20,8	30	75	150
2:18:30	75	20,8	30	75	150
2:18:40	75	20,8	30	75	150
2:18:50	75	20,8	30	75	150
2:19:00	75	20,8	30	75	150
2:19:10	75	20,8	30	75	150
2:19:20	75	20,8	30	75	150
2:19:30	75	20,8	30	75	150
2:19:40	75	20,8	30	75	150
2:19:50	75	20,8	30	75	150
2:20:00	75	20,8	30	75	150
2:20:10	75	20,8	30	75	150
2:20:20	75	20,8	30	75	150
2:20:30	75	20,8	30	75	150
2:20:40	75	20,8	30	75	150
2:20:50	75	20,8	30	75	150
2:21:00	75	20,8	30	75	150
2:21:10	75	20,8	30	75	150
2:21:20	75	20,8	30	75	150
2:21:30	75	20,8	30	75	150
2:21:40	75	20,8	30	75	150
2:21:50	75	20,8	30	75	150
2:22:00	75	20,8	30	75	150
2:22:10	75	20,8	30	75	150
2:22:20	75	20,8	30	75	150
2:22:30	75	20,8	30	75	150
2:22:40	75	20,8	30	75	150
2:22:50	75	20,8	30	75	150
2:23:00	75	20,8	30	75	150
2:23:10	75	20,8	30	75	150
2:23:20	75	20,8	30	75	150
2:23:30	75	20,8	30	75	150
2:23:40	75	20,8	30	75	150
2:23:50	75	20,8	30	75	150
2:24:00	75	20,8	30	75	150
2:24:10	75	20,8	31	75	150
2:24:20	75	20,8	31	75	150
2:24:30	75	20,8	31	75	150
2:24:40	75	20,8	31	75	150
2:24:50	75	20,8	31	75	150
2:25:00	75	20,8	31	75	150
2:25:10	75	20,8	31	75	150
2:25:20	75	20,8	31	75	150
2:25:30	75	20,8	31	75	150
2:25:40	75	20,8	31	75	150
2:25:50	75	20,8	31	75	150
2:26:00	75	20,8	31	75	150
2:26:10	75	20,8	31	75	150
2:26:20	75	20,8	31	75	150
2:26:30	75	20,7	31	75	150
2:26:40	75	20,7	31	75	150
2:26:50	75	20,7	31	75	150
2:27:00	75	20,6	31	75	150
2:27:10	75	20,6	31	75	150
2:27:20	75	20,6	31	74	150
2:27:30	75	20,6	31	75	150
2:27:40	75	20,6	31	75	150
2:27:50	75	20,6	31	75	150
2:28:00	75	20,7	31	75	150
2:28:10	75	20,7	31	75	150
2:28:20	75	20,7	31	75	150
2:28:30	75	20,8	31	75	150
2:28:40	75	20,8	31	75	150
2:28:50	75	20,8	31	75	150
2:29:00	75	20,8	31	75	150
2:29:10	75	20,8	31	75	150
2:29:20	75	20,8	31	75	150
2:29:30	75	20,8	31	75	150
2:29:40	75	20,8	31	75	150
2:29:50	75	20,8	31	75	150
2:30:00	75	20,8	31	75	150
2:30:10	75	20,8	31	75	150
2:30:20	75	20,8	31	75	150
2:30:30	75	20,8	31	75	150
2:30:40	75	20,8	31	75	150
2:30:50	75	20,7	31	75	150
2:31:00	75	20,7	31	75	150
2:31:10	75	20,7	31	75	150
2:31:20	75	20,7	31	75	150
2:31:30	75	20,7	31	75	150
2:31:40	75	20,7	31	75	150
2:31:50	75	20,7	31	75	150
2:32:00	75	20,7	31	75	150
2:32:10	75	20,8	31	75	150
2:32:20	75	20,8	31	75	150
2:32:30	75	20,8	31	75	150
2:32:40	75	20,8	31	75	150
2:32:50	75	20,8	31	75	150
2:33:00	75	20,8	31	75	150
2:33:10	75	20,8	31	75	150
2:33:20	75	20,8	31	75	150
2:33:30	75	20,8	31	75	150
2:33:40	75	20,8	31	75	150
2:33:50	75	20,7	31	75	150
2:34:00	75	20,7	31	75	150
2:34:10	75	20,8	31	75	150
2:34:20	75	20,8	31	75	150
2:34:30	75	20,7	31	75	150
2:34:40	75	20,7	31	75	150
2:34:50	75	20,7	31	75	150
2:35:00	75	20,7	31	75	150
2:35:10	75	20,7	31	75	150
2:35:20	75	20,7	31	75	150
2:35:30	75	20,7	31	75	150
2:35:40	75	20,7	31	75	150
2:35:50	75	20,7	31	75	150
2:36:00	75	20,7	31	75	150
2:36:10	75	20,7	31	75	150
2:36:20	75	20,7	31	75	150
2:36:30	75	20,7	31	75	150
2:36:40	75	20,7	31	75	150
2:36:50	75	20,7	31	75	150
2:37:00	75	20,7	31	75	150
2:37:10	75	20,7	31	75	150
2:37:20	75	20,8	31	75	150
2:37:30	75	20,7	31	75	150
2:37:40	75	20,7	31	75	150
2:37:50	75	20,7	31	75	150
2:38:00	75	20,7	31	75	150
2:38:10	75	20,7	31	75	150
2:38:20	75	20,7	31	75	150
2:38:30	75	20,7	31	75	150
2:38:40	75	20,7	31	75	150
2:38:50	75	20,7	31	75	150
2:39:00	75	20,7	31	75	150
2:39:10	75	20,7	31	75	150
2:39:20	75	20,7	31	75	150
2:39:30	75	20,7	31	75	150
2:39:40	75	20,7	31	75	150
2:39:50	75	20,7	31	75	150
2:40:00	75	20,7	31	75	150
2:40:10	75	20,7	31	75	150
2:40:20	75	20,7	31	75	150
2:40:30	75	20,8	31	75	150
2:40:40	75	20,8	31	75	150
2:40:50	75	20,8	31	75	150
2:41:00	75	20,8	31	75	150
2:41:10	75	20,8	31	75	150
2:41:20	75	20,8	31	75	150
2:41:30	75	20,8	31	75	150
2:41:40	75	20,8	31	75	150
2:41:50	75	20,8	31	75	150
2:42:00	75	20,8	31	75	150
2:42:10	75	20,8	31	75	150
2:42:20	75	20,8	31	75	150
2:42:30	75	20,8	31	75	150
2:42:40	75	20,8	31	75	150
2:42:50	75	20,8	31	75	150
2:43:00	75	20,8	31	75	150
2:43:10	75	20,8	31	75	150
2:43:20	75	20,8	31	75	150
2:43:30	75	20,7	31	75	150
2:43:40	75	20,7	31	75	150
2:43:50	75	20,7	31	75	150
2:44:00	75	20,7	31	75	150
2:44:10	75	20,7	31	75	150
2:44:20	75	20,7	31	75	150
2:44:30	75	20,7	31	75	150
2:44:40	75	20,7	31	75	150
2:44:50	75	20,7	31	75	150
2:45:00	75	20,8	31	75	150
2:45:10	75	20,8	31	75	150
2:45:20	75	20,8	31	75	150
2:45:30	75	20,8	31	75	150
2:45:40	75	20,8	31	75	150
2:45:50	75	20,8	31	75	150
2:46:00	75	20,8	31	75	150
2:46:10	75	20,8	31	75	150
2:46:20	75	20,8	32	75	150
2:46:30	75	20,8	31	75	150
2:46:40	75	20,8	32	75	150
2:46:50	75	20,8	32	75	150
2:47:00	75	20,8	32	75	150
2:47:10	75	20,8	31	75	150
2:47:20	75	20,8	31	75	150
2:47:30	75	20,8	31	75	150
2:47:40	75	20,8	31	75	150
2:47:50	75	20,8	31	75	150
2:48:00	75	20,8	31	75	150
2:48:10	75	20,8	31	75	150
2:48:20	75	20,8	31	75	150
2:48:30	75	20,8	31	75	150
2:48:40	75	20,8	32	75	150
2:48:50	75	20,8	31	75	150
2:49:00	75	20,8	32	75	150
2:49:10	75	20,8	32	75	150
2:49:20	75	20,8	31	75	150
2:49:30	75	20,8	32	75	150
2:49:40	75	20,8	32	75	150
2:49:50	75	20,8	32	75	150
2:50:00	75	20,8	31	75	150
2:50:10	75	20,8	31	75	150
2:50:20	75	20,8	32	75	150
2:50:30	75	20,8	32	75	150
2:50:40	75	20,8	32	75	150
2:50:50	75	20,8	32	75	150
2:51:00	75	20,8	32	75	150
2:51:10	75	20,8	32	75	150
2:51:20	75	20,8	32	75	150
2:51:30	75	20,8	32	75	150
2:51:40	75	20,8	32	75	150
2:51:50	75	20,8	32	75	150
2:52:00	75	20,8	32	75	150
2:52:10	75	20,8	32	75	150
2:52:20	75	20,8	32	75	150
2:52:30	75	20,8	32	75	150
2:52:40	75	20,8	32	75	150
2:52:50	75	20,8	32	75	150
2:53:00	75	20,8	32	75	150
2:53:10	75	20,8	32	75	150
2:53:20	75	20,8	32	75	150
2:53:30	75	20,8	32	75	150
2:53:40	75	20,8	32	75	150
2:53:50	75	20,8	32	75	150
2:54:00	75	20,8	32	75	150
2:54:10	75	20,8	32	75	150
2:54:20	75	20,8	32	75	150
2:54:30	75	20,8	32	75	150
2:54:40	75	20,8	32	75	150
2:54:50	75	20,8	32	75	150
2:55:00	75	20,8	32	75	150
2:55:10	75	20,8	32	75	150
2:55:20	75	20,8	32	75	150
2:55:30	75	20,8	32	75	150
2:55:40	75	20,8	32	75	150
2:55:50	75	20,8	32	75	150
2:56:00	75	20,8	32	75	150
2:56:10	75	20,8	32	75	150
2:56:20	75	20,7	32	75	150
2:56:30	75	20,7	32	75	150
2:56:40	75	20,7	32	75	150
2:56:50	75	20,7	32	75	150
2:57:00	75	20,8	32	75	150
2:57:10	75	20,8	32	75	150
2:57:20	75	20,8	32	75	150
2:57:30	75	20,8	32	75	150
2:57:40	75	20,8	32	75	150
2:57:50	75	20,8	32	75	150
2:58:00	75	20,8	32	75	150
2:58:10	75	20,8	32	75	150
2:58:20	75	20,8	32	75	150
2:58:30	75	20,8	32	75	150
2:58:40	75	20,8	32	75	150
2:58:50	75	20,8	32	75	150
2:59:00	75	20,8	32	75	150
2:59:10	75	20,8	32	75	150
2:59:20	75	20,8	32	75	150
2:59:30	75	20,8	32	75	150
2:59:40	75	20,8	32	75	150
2:59:50	75	20,8	32	75	150
3:00:00	75	20,8	32	75	150
3:00:10	75	20,8	32	75	150
3:00:20	75	20,8	32	75	150
3:00:30	75	20,7	32	75	150
3:00:40	75	20,7	32	75	150
3:00:50	75	20,8	32	75	150
3:01:00	75	20,8	32	75	150
3:01:10	75	20,8	32	75	150
3:01:20	75	20,8	32	75	150
3:01:30	75	20,8	32	75	150
3:01:40	75	20,8	32	75	150
3:01:50	75	20,8	32	75	150
3:02:00	75	20,8	32	75	150
3:02:10	75	20,8	32	75	150
3:02:20	75	20,8	32	75	150
3:02:30	75	20,8	32	75	150
3:02:40	75	20,8	32	75	150
3:02:50	75	20,8	32	75	150
3:03:00	75	20,8	32	75	150
3:03:10	75	20,8	32	75	150
3:03:20	75	20,8	32	75	150
3:03:30	75	20,7	32	75	150
3:03:40	75	20,7	32	75	150
3:03:50	75	20,7	32	75	150
3:04:00	75	20,7	32	75	150
3:04:10	75	20,8	32	75	150
3:04:20	75	20,8	32	75	150
3:04:30	75	20,8	32	75	150
3:04:40	75	20,8	32	75	150
3:04:50	75	20,8	32	75	150
3:05:00	75	20,8	32	75	150
3:05:10	75	20,8	32	75	150
3:05:20	75	20,8	32	75	150
3:05:30	75	20,8	32	75	150
3:05:40	75	20,8	32	75	150
3:05:50	75	20,8	32	75	150
3:06:00	75	20,8	32	75	150
3:06:10	75	20,8	32	75	150
3:06:20	75	20,8	32	75	150
3:06:30	75	20,8	32	75	150
3:06:40	75	20,8	32	75	150
3:06:50	75	20,8	32	75	150
3:07:00	75	20,8	32	75	150
3:07:10	75	20,8	32	75	150
3:07:20	75	20,8	32	75	150
3:07:30	75	20,8	32	75	150
3:07:40	75	20,8	32	75	150
3:07:50	75	20,8	32	75	150
3:08:00	75	20,8	32	75	150
3:08:10	75	20,8	32	75	150
3:08:20	75	20,8	32	75	150
3:08:30	75	20,8	32	75	150
3:08:40	75	20,8	32	75	150
3:08:50	75	20,8	32	75	150
3:09:00	75	20,8	32	75	150
3:09:10	75	20,8	32	75	150
3:09:20	75	20,8	32	75	150
3:09:30	75	20,8	32	75	150
3:09:40	75	20,8	32	75	150
3:09:50	75	20,8	32	75	150
3:10:00	75	20,8	32	75	150
3:10:10	75	20,8	32	75	150
3:10:20	75	20,8	32	75	150
3:10:30	75	20,8	32	75	150
3:10:40	75	20,7	32	75	150
3:10:50	75	20,7	32	75	150
3:11:00	75	20,7	32	75	150
3:11:10	75	20,8	32	75	150
3:11:20	75	20,8	32	75	150
3:11:30	75	20,8	32	75	150
3:11:40	75	20,8	32	75	150
3:11:50	75	20,8	32	75	150
3:12:00	75	20,8	32	75	150
3:12:10	75	20,8	32	75	150
3:12:20	75	20,8	32	75	150
3:12:30	75	20,8	32	75	150
3:12:40	75	20,8	32	75	150
3:12:50	75	20,8	32	75	150
3:13:00	75	20,8	32	75	150
3:13:10	75	20,8	32	75	150
3:13:20	75	20,8	32	75	150
3:13:30	75	20,8	32	75	150
3:13:40	75	20,8	32	75	150
3:13:50	75	20,8	32	75	150
3:14:00	75	20,8	32	75	150
3:14:10	75	20,8	32	75	150
3:14:20	75	20,7	32	75	150
3:14:30	75	20,7	32	75	150
3:14:40	75	20,7	32	75	150
3:14:50	75	20,7	32	75	150
3:15:00	75	20,7	32	75	150
3:15:10	75	20,7	32	75	150
3:15:20	75	20,7	32	75	150
3:15:30	75	20,7	32	75	150
3:15:40	75	20,8	32	75	150
3:15:50	75	20,8	32	75	150
3:16:00	75	20,8	32	75	150
3:16:10	75	20,8	32	75	150
3:16:20	75	20,8	32	75	150
3:16:30	75	20,8	32	75	150
3:16:40	75	20,8	32	75	150
3:16:50	75	20,8	32	75	150
3:17:00	75	20,8	32	75	150
3:17:10	75	20,8	32	75	150
3:17:20	75	20,8	32	75	150
3:17:30	75	20,8	32	75	150
3:17:40	75	20,8	32	75	150
3:17:50	75	20,8	32	75	150
3:18:00	75	20,8	32	75	150
3:18:10	75	20,8	32	75	150
3:18:20	75	20,8	32	75	150
3:18:30	75	20,8	32	75	150
3:18:40	75	20,8	32	75	150
3:18:50	75	20,8	32	75	150
3:19:00	75	20,8	32	75	150
3:19:10	75	20,8	32	75	150
3:19:20	75	20,8	32	75	150
3:19:30	75	20,8	32	75	150
3:19:40	75	20,8	32	75	150
3:19:50	75	20,8	32	75	150
3:20:00	75	20,8	32	75	150
3:20:10	75	20,8	32	75	150
3:20:20	75	20,8	32	75	150
3:20:30	75	20,8	32	75	150
3:20:40	75	20,8	32	75	150
3:20:50	75	20,8	32	75	150
3:21:00	75	20,8	32	75	150
3:21:10	75	20,8	32	75	150
3:21:20	75	20,8	32	75	150
3:21:30	75	20,8	32	75	150
3:21:40	75	20,8	32	75	150
3:21:50	75	20,8	32	75	150
3:22:00	75	20,8	32	75	150
3:22:10	75	20,8	32	75	150
3:22:20	75	20,8	32	75	150
3:22:30	75	20,8	32	75	150
3:22:40	75	20,8	32	75	150
3:22:50	75	20,8	32	75	150
3:23:00	75	20,8	32	75	150
3:23:10	75	20,8	32	75	150
3:23:20	75	20,8	32	75	150
3:23:30	75	20,8	32	75	150
3:23:40	75	20,8	32	75	150
3:23:50	75	20,8	32	75	150
3:24:00	75	20,8	32	75	150
3:24:10	75	20,8	32	75	150
3:24:20	75	20,8	32	75	150
3:24:30	75	20,8	32	75	150
3:24:40	75	20,8	32	75	150
3:24:50	75	20,8	32	75	150
3:25:00	75	20,8	32	75	150
3:25:10	75	20,8	32	75	150
3:25:20	75	20,8	32	75	150
3:25:30	75	20,8	32	75	150
3:25:40	75	20,8	32	75	150
3:25:50	75	20,8	32	75	150
3:26:00	75	20,8	32	75	150
3:26:10	75	20,8	32	75	150
3:26:20	75	20,8	32	75	150
3:26:30	75	20,8	32	75	150
3:26:40	75	20,8	32	75	150
3:26:50	75	20,8	32	75	150
3:27:00	75	20,8	32	75	150
3:27:10	75	20,8	32	75	150
3:27:20	75	20,8	32	75	150
3:27:30	75	20,8	32	75	150
3:27:40	75	20,8	32	75	150
3:27:50	75	20,8	32	75	150
3:28:00	75	20,8	32	75	150
3:28:10	75	20,7	32	75	150
3:28:20	75	20,7	32	75	150
3:28:30	75	20,7	32	75	150
3:28:40	75	20,7	32	75	150
3:28:50	75	20,7	32	75	150
3:29:00	75	20,7	32	75	150
3:29:10	75	20,7	32	75	150
3:29:20	75	20,7	32	75	150
3:29:30	75	20,7	32	75	150
3:29:40	75	20,7	32	75	150
3:29:50	75	20,7	32	75	150
3:30:00	75	20,8	32	75	150
3:30:10	75	20,8	32	75	150
3:30:20	75	20,8	32	75	150
3:30:30	75	20,8	32	75	150
3:30:40	75	20,8	32	75	150
3:30:50	75	20,8	32	75	150
3:31:00	75	20,8	32	75	150
3:31:10	75	20,8	32	75	150
3:31:20	75	20,8	32	75	150
3:31:30	75	20,8	32	75	150
3:31:40	75	20,8	32	75	150
3:31:50	75	20,8	32	75	150
3:32:00	75	20,7	32	75	150
3:32:10	75	20,7	32	75	150
3:32:20	75	20,7	32	75	150
3:32:30	75	20,7	32	75	150
3:32:40	75	20,7	32	75	150
3:32:50	75	20,7	32	75	150
3:33:00	75	20,7	32	75	150
3:33:10	75	20,7	32	75	150
3:33:20	75	20,8	32	75	150
3:33:30	75	20,8	32	75	150
3:33:40	75	20,8	32	75	150
3:33:50	75	20,8	32	75	150
3:34:00	75	20,8	33	75	150
3:34:10	75	20,8	33	75	150
3:34:20	75	20,8	33	75	150
3:34:30	75	20,8	33	75	150
3:34:40	75	20,8	33	75	150
3:34:50	75	20,8	33	75	150
3:35:00	75	20,8	33	75	150
3:35:10	75	20,8	33	75	150
3:35:20	75	20,8	33	75	150
3:35:30	75	20,8	32	75	150
3:35:40	75	20,8	32	75	150
3:35:50	75	20,8	33	75	150
3:36:00	75	20,8	33	75	150
3:36:10	75	20,8	33	75	150
3:36:20	75	20,8	33	75	150
3:36:30	75	20,7	33	75	150
3:36:40	75	20,7	33	75	150
3:36:50	75	20,7	33	75	150
3:37:00	75	20,7	33	75	150
3:37:10	75	20,7	33	75	150
3:37:20	75	20,7	33	75	150
3:37:30	75	20,7	33	75	150
3:37:40	75	20,7	33	75	150
3:37:50	75	20,7	33	75	150
3:38:00	75	20,7	33	75	150
3:38:10	75	20,7	32	75	150
3:38:20	75	20,8	32	75	150
3:38:30	75	20,8	32	75	150
3:38:40	75	20,8	32	75	150
3:38:50	75	20,8	32	75	150
3:39:00	75	20,8	32	75	150
3:39:10	75	20,8	32	75	150
3:39:20	75	20,8	33	75	150
3:39:30	75	20,8	33	75	150
3:39:40	75	20,8	33	75	150
3:39:50	75	20,8	33	75	150
3:40:00	75	20,8	32	75	150
3:40:10	75	20,8	33	75	150
3:40:20	75	20,8	33	75	150
3:40:30	75	20,8	32	75	150
3:40:40	75	20,7	32	75	150
3:40:50	75	20,7	32	75	150
3:41:00	75	20,7	32	75	150
3:41:10	75	20,7	32	75	150
3:41:20	75	20,7	32	75	150
3:41:30	75	20,7	32	75	150
3:41:40	75	20,7	32	75	150
3:41:50	75	20,7	32	75	150
3:42:00	75	20,7	32	75	150
3:42:10	75	20,7	32	75	150
3:42:20	75	20,8	32	75	150
3:42:30	75	20,8	32	75	150
3:42:40	75	20,8	32	75	150
3:42:50	75	20,8	32	75	150
3:43:00	75	20,8	32	75	150
3:43:10	75	20,8	32	75	150
3:43:20	75	20,8	32	75	150
3:43:30	75	20,8	33	75	150
3:43:40	75	20,8	32	75	150
3:43:50	75	20,7	33	75	150
3:44:00	75	20,7	33	75	150
3:44:10	75	20,7	33	75	150
3:44:20	75	20,7	32	75	150
3:44:30	75	20,7	33	75	150
3:44:40	75	20,7	33	75	150
3:44:50	75	20,7	33	75	150
3:45:00	75	20,7	32	75	150
3:45:10	75	20,7	33	75	150
3:45:20	75	20,7	33	75	150
3:45:30	75	20,7	33	75	150
3:45:40	75	20,7	33	75	150
3:45:50	75	20,8	32	75	150
3:46:00	75	20,7	33	75	150
3:46:10	75	20,8	32	75	150
3:46:20	75	20,8	32	75	150
3:46:30	75	20,8	32	75	150
3:46:40	75	20,8	32	75	150
3:46:50	75	20,8	32	75	150
3:47:00	75	20,7	32	75	150
3:47:10	75	20,8	32	75	150
3:47:20	75	20,8	32	75	150
3:47:30	75	20,8	32	75	150
3:47:40	75	20,8	32	75	150
3:47:50	75	20,8	32	75	150
3:48:00	75	20,7	32	75	150
3:48:10	75	20,7	32	75	150
3:48:20	75	20,7	32	75	150
3:48:30	75	20,7	32	75	150
3:48:40	75	20,7	32	75	150
3:48:50	75	20,7	32	75	150
3:49:00	75	20,7	32	75	150
3:49:10	75	20,7	32	75	150
3:49:20	75	20,7	32	75	150
3:49:30	75	20,7	32	75	150
3:49:40	75	20,7	32	75	150
3:49:50	75	20,7	32	75	150
3:50:00	75	20,7	32	75	150
3:50:10	75	20,7	32	75	150
3:50:20	75	20,7	32	75	150
3:50:30	75	20,7	32	75	150
3:50:40	75	20,7	32	75	150
3:50:50	75	20,7	32	75	150
3:51:00	75	20,7	32	75	150
3:51:10	75	20,8	32	75	150
3:51:20	75	20,7	32	75	150
3:51:30	75	20,7	32	75	150
3:51:40	75	20,7	32	75	150
3:51:50	75	20,8	32	75	150
3:52:00	75	20,7	32	75	150
3:52:10	75	20,7	32	75	150
3:52:20	75	20,7	32	75	150
3:52:30	75	20,7	32	75	150
3:52:40	75	20,7	32	75	150
3:52:50	75	20,7	32	75	150
3:53:00	75	20,7	32	75	150
3:53:10	75	20,7	32	75	150
3:53:20	75	20,7	32	75	150
3:53:30	75	20,8	32	75	150
3:53:40	75	20,8	32	75	150
3:53:50	75	20,8	32	75	150
3:54:00	75	20,7	32	75	150
3:54:10	75	20,7	33	75	150
3:54:20	75	20,7	33	75	150
3:54:30	75	20,7	32	75	150
3:54:40	75	20,7	32	75	150
3:54:50	75	20,7	32	75	150
3:55:00	75	20,7	32	75	150
3:55:10	75	20,7	32	75	150
3:55:20	75	20,7	32	75	150
3:55:30	75	20,7	32	75	150
3:55:40	75	20,7	32	75	150
3:55:50	75	20,7	32	75	150
3:56:00	75	20,7	32	75	150
3:56:10	75	20,7	32	75	150
3:56:20	75	20,7	32	75	150
3:56:30	75	20,7	32	75	150
3:56:40	75	20,7	32	75	150
3:56:50	75	20,7	32	75	150
3:57:00	75	20,7	32	75	150
3:57:10	75	20,7	32	75	150
3:57:20	75	20,7	32	75	150
3:57:30	75	20,7	32	75	150
3:57:40	75	20,7	32	75	150
3:57:50	75	20,7	32	75	150
3:58:00	75	20,7	32	75	150
3:58:10	75	20,7	32	75	150
3:58:20	75	20,7	32	75	150
3:58:30	75	20,7	32	75	150
3:58:40	75	20,7	32	75	150
3:58:50	75	20,7	33	75	150
3:59:00	75	20,7	33	75	150
3:59:10	75	20,7	32	75	150
3:59:20	75	20,7	33	75	150
3:59:30	75	20,7	32	75	150
3:59:40	75	20,7	32	75	150
3:59:50	75	20,7	32	75	150
4:00:00	75	20,7	32	75	150
4:00:10	75	20,7	32	75	150
4:00:20	75	20,7	32	75	150
4:00:30	75	20,7	32	75	150
4:00:40	75	20,7	32	75	150
4:00:50	75	20,7	32	75	150
4:01:00	75	20,7	32	75	150
4:01:10	75	20,7	32	75	150
4:01:20	75	20,6	32	75	150
4:01:30	75	20,7	33	75	150
4:01:40	75	20,7	32	75	150
4:01:50	75	20,6	32	75	150
4:02:00	75	20,7	32	75	150
4:02:10	75	20,7	32	75	150
4:02:20	75	20,7	32	75	150
4:02:30	75	20,7	32	75	150
4:02:40	75	20,7	32	75	150
4:02:50	75	20,7	32	75	150
4:03:00	75	20,7	33	75	150
4:03:10	75	20,7	32	75	150
4:03:20	75	20,7	32	75	150
4:03:30	75	20,7	32	75	150
4:03:40	75	20,7	32	75	150
4:03:50	75	20,7	32	75	150
4:04:00	75	20,7	32	75	150
4:04:10	75	20,7	32	75	150
4:04:20	75	20,7	32	75	150
4:04:30	75	20,7	32	75	150
4:04:40	75	20,7	32	75	150
4:04:50	75	20,6	32	75	150
4:05:00	75	20,6	32	75	150
4:05:10	75	20,6	32	75	150
4:05:20	75	20,6	32	75	150
4:05:30	75	20,6	32	75	150
4:05:40	75	20,6	32	75	150
4:05:50	75	20,6	32	75	150
4:06:00	75	20,6	32	75	150
4:06:10	75	20,6	32	75	150
4:06:20	75	20,7	32	75	150
4:06:30	75	20,7	32	75	150
4:06:40	75	20,7	32	75	150
4:06:50	75	20,7	32	75	150
4:07:00	75	20,7	32	75	150
4:07:10	75	20,7	32	75	150
4:07:20	75	20,7	32	75	150
4:07:30	75	20,7	32	75	150
4:07:40	75	20,7	32	75	150
4:07:50	75	20,7	32	75	150
4:08:00	75	20,7	32	75	150
4:08:10	75	20,6	32	75	150
4:08:20	75	20,6	32	75	150
4:08:30	75	20,6	32	75	150
4:08:40	75	20,6	32	75	150
4:08:50	75	20,6	32	75	150
4:09:00	75	20,6	32	75	150
4:09:10	75	20,6	32	75	150
4:09:20	75	20,6	32	75	150
4:09:30	75	20,6	32	75	150
4:09:40	75	20,6	32	75	150
4:09:50	75	20,6	32	75	150
4:10:00	75	20,6	32	75	150
4:10:10	75	20,7	32	75	150
4:10:20	75	20,6	32	75	150
4:10:30	75	20,6	32	75	150
4:10:40	75	20,6	32	75	150
4:10:50	75	20,7	32	75	150
4:11:00	75	20,6	32	75	150
4:11:10	75	20,6	32	75	150
4:11:20	75	20,6	32	75	150
4:11:30	75	20,6	32	75	150
4:11:40	75	20,6	32	75	150
4:11:50	75	20,6	32	75	150
4:12:00	75	20,6	32	75	150
4:12:10	75	20,6	32	75	150
4:12:20	75	20,6	32	75	150
4:12:30	75	20,6	32	75	150
4:12:40	75	20,6	32	75	150
4:12:50	75	20,6	32	75	150
4:13:00	75	20,6	32	75	150
4:13:10	75	20,6	32	75	150
4:13:20	75	20,6	32	75	150
4:13:30	75	20,6	32	75	150
4:13:40	75	20,6	32	75	150
4:13:50	75	20,6	32	75	150
4:14:00	75	20,6	32	75	150
4:14:10	75	20,6	32	75	150
4:14:20	75	20,6	32	75	150
4:14:30	75	20,6	32	75	150
4:14:40	75	20,6	32	75	150
4:14:50	75	20,6	32	75	150
4:15:00	75	20,6	32	75	150
4:15:10	75	20,6	32	75	150
4:15:20	75	20,6	32	75	150
4:15:30	75	20,6	32	75	150
4:15:40	75	20,6	32	75	150
4:15:50	75	20,6	32	75	150
4:16:00	75	20,6	32	75	150
4:16:10	75	20,6	32	75	150
4:16:20	75	20,6	32	75	150
4:16:30	75	20,6	32	75	150
4:16:40	75	20,6	32	75	150
4:16:50	75	20,5	32	75	150
4:17:00	75	20,5	32	74	150
4:17:10	75	20,5	32	75	150
4:17:20	75	20,4	32	74	150
4:17:30	75	20,4	32	75	150
4:17:40	75	20,4	32	75	150
4:17:50	75	20,4	32	75	150
4:18:00	75	20,4	32	75	150
4:18:10	75	20,4	33	75	150
4:18:20	75	20,5	32	75	150
4:18:30	75	20,5	32	75	150
4:18:40	75	20,5	32	75	150
4:18:50	75	20,5	33	75	150
4:19:00	75	20,5	33	75	150
4:19:10	75	20,5	33	75	150
4:19:20	75	20,6	33	75	150
4:19:30	75	20,6	33	75	150
4:19:40	75	20,6	33	75	150
4:19:50	75	20,6	33	75	150
4:20:00	75	20,6	32	75	150
4:20:10	75	20,6	32	75	150
4:20:20	75	20,6	32	75	150
4:20:30	75	20,6	32	75	150
4:20:40	75	20,5	32	75	150
4:20:50	75	20,5	32	75	150
4:21:00	75	20,5	32	75	150
4:21:10	75	20,5	32	75	150
4:21:20	75	20,5	32	75	150
4:21:30	75	20,5	32	75	150
4:21:40	75	20,5	32	75	150
4:21:50	75	20,4	32	75	150
4:22:00	75	20,4	32	75	150
4:22:10	75	20,4	32	75	150
4:22:20	75	20,4	32	75	150
4:22:30	75	20,4	32	75	150
4:22:40	75	20,4	32	75	150
4:22:50	75	20,4	32	75	150
4:23:00	75	20,4	32	75	150
4:23:10	75	20,4	32	75	150
4:23:20	75	20,4	32	75	150
4:23:30	75	20,5	32	75	150
4:23:40	75	20,5	32	75	150
4:23:50	75	20,5	32	75	150
4:24:00	75	20,5	32	75	150
4:24:10	75	20,5	32	75	150
4:24:20	75	20,5	32	75	150
4:24:30	75	20,5	32	75	150
4:24:40	75	20,5	32	75	150
4:24:50	75	20,5	32	75	150
4:25:00	75	20,5	33	75	150
4:25:10	75	20,4	33	75	150
4:25:20	75	20,4	33	75	150
4:25:30	75	20,4	33	75	150
4:25:40	75	20,4	33	75	150
4:25:50	75	20,4	33	75	150
4:26:00	75	20,4	33	75	150
4:26:10	75	20,4	33	75	150
4:26:20	75	20,4	33	75	150
4:26:30	75	20,4	33	75	150
4:26:40	75	20,4	33	75	150
4:26:50	75	20,4	33	75	150
4:27:00	75	20,4	33	75	150
4:27:10	75	20,4	33	75	150
4:27:20	75	20,4	33	75	150
4:27:30	75	20,4	33	75	150
4:27:40	75	20,4	33	75	150
4:27:50	75	20,4	33	75	150
4:28:00	75	20,4	33	75	150
4:28:10	75	20,4	33	75	150
4:28:20	75	20,4	33	75	150
4:28:30	75	20,4	33	75	150
4:28:40	75	20,4	33	75	150
4:28:50	75	20,4	33	75	150
4:29:00	75	20,4	33	75	150
4:29:10	75	20,4	33	75	150
4:29:20	75	20,3	33	75	150
4:29:30	75	20,3	33	75	150
4:29:40	75	20,3	33	75	150
4:29:50	75	20,3	33	75	150
4:30:00	75	20,3	33	75	150
4:30:10	75	20,3	33	75	150
4:30:20	75	20,3	34	75	150
4:30:30	75	20,3	35	75	150
4:30:40	75	20,3	35	75	150
4:30:50	75	20,3	35	75	150
4:31:00	75	20,3	35	75	150
4:31:10	75	20,3	35	75	150
4:31:20	75	20,3	35	75	150
4:31:30	75	20,3	35	75	150
4:31:40	75	20,3	35	75	150
4:31:50	75	20,3	35	75	150
4:32:00	75	20,3	35	75	150
4:32:10	75	20,3	35	75	150
4:32:20	75	20,3	35	75	150
4:32:30	75	20,3	35	75	150
4:32:40	75	20,3	35	75	150
4:32:50	75	20,3	35	75	150
4:33:00	75	20,3	35	75	150
4:33:10	75	20,3	35	75	150
4:33:20	75	20,3	35	75	150
4:33:30	75	20,3	35	75	150
4:33:40	75	20,3	35	75	150
4:33:50	75	20,3	36	75	150
4:34:00	75	20,3	36	75	150
4:34:10	75	20,2	36	75	150
4:34:20	75	20,2	36	75	150
4:34:30	75	20,2	36	75	150
4:34:40	75	20,2	36	75	150
4:34:50	75	20,2	36	75	150
4:35:00	75	20,2	36	75	150
4:35:10	75	20,2	36	75	150
4:35:20	75	20,2	37	75	150
4:35:30	75	20,2	37	75	150
4:35:40	75	20,2	37	75	150
4:35:50	75	20,2	37	75	150
4:36:00	75	20,2	37	75	150
4:36:10	75	20,2	37	75	150
4:36:20	75	20,2	37	75	150
4:36:30	75	20,2	37	74	150
4:36:40	75	20,2	37	75	150
4:36:50	75	20,1	37	75	150
4:37:00	75	20,1	37	75	150
4:37:10	75	20,1	38	75	150
4:37:20	75	20,1	38	75	150
4:37:30	75	20,1	38	75	150
4:37:40	75	20,1	38	75	150
4:37:50	75	20,1	38	75	150
4:38:00	75	20,1	38	75	150
4:38:10	75	20,1	38	74	150
4:38:20	75	20,1	38	75	150
4:38:30	75	20,1	38	75	150
4:38:40	75	20,1	38	75	150
4:38:50	75	20,1	39	75	150
4:39:00	75	20,1	39	74	150
4:39:10	75	20,1	39	75	150
4:39:20	75	20,1	39	75	150
4:39:30	75	20,1	39	74	150
4:39:40	75	20,0	39	74	150
4:39:50	75	20,0	40	75	150
4:40:00	75	20,0	40	75	150
4:40:10	75	20,0	40	74	150
4:40:20	75	20,0	40	75	150
4:40:30	75	20,0	41	75	150
4:40:40	75	20,0	41	75	150
4:40:50	75	20,0	42	75	150
4:41:00	75	20,0	42	75	150
4:41:10	75	20,0	42	74	150
4:41:20	75	20,1	42	74	150
4:41:30	75	20,2	42	75	150
4:41:40	75	20,2	42	74	150
4:41:50	75	20,2	43	74	150
4:42:00	75	20,2	43	74	150
4:42:10	75	20,2	43	74	150
4:42:20	75	20,2	43	74	150
4:42:30	75	20,2	43	74	150
4:42:40	75	20,2	43	74	150
4:42:50	75	20,1	44	74	150
4:43:00	75	20,1	44	74	150
4:43:10	75	20,1	44	74	150
4:43:20	75	20,1	44	74	150
4:43:30	75	20,1	45	74	150
4:43:40	75	20,1	45	74	150
4:43:50	75	20,1	45	74	150
4:44:00	75	20,1	45	74	150
4:44:10	75	20,1	46	74	150
4:44:20	75	20,1	46	74	150
4:44:30	75	20,1	46	74	150
4:44:40	75	20,1	46	74	150
4:44:50	75	20,0	47	74	150
4:45:00	75	20,0	48	74	150
4:45:10	75	20,0	48	74	150
4:45:20	75	20,0	48	74	150
4:45:30	75	20,1	48	74	150
4:45:40	75	20,1	49	74	150
4:45:50	75	20,0	49	74	150
4:46:00	75	20,0	49	74	150
4:46:10	75	20,0	50	74	150
4:46:20	75	20,0	50	74	150
4:46:30	75	20,0	50	74	150
4:46:40	75	20,0	51	74	150
4:46:50	75	20,3	51	74	150
4:47:00	75	20,3	52	74	150
4:47:10	75	20,3	52	74	150
4:47:20	75	20,3	52	74	150
4:47:30	75	20,3	53	74	150
4:47:40	75	20,3	53	74	150
4:47:50	75	20,2	53	74	150
4:48:00	75	20,2	54	74	150
4:48:10	75	20,2	55	74	150
4:48:20	75	20,2	55	74	150
4:48:30	75	20,2	55	74	150
4:48:40	75	20,2	55	74	150
4:48:50	75	20,1	56	74	150
4:49:00	75	20,1	56	74	150
4:49:10	75	20,1	57	74	150
4:49:20	75	20,1	57	74	150
4:49:30	75	20,1	57	74	150
4:49:40	75	20,1	59	74	150
4:49:50	75	20,0	59	74	150
4:50:00	75	20,0	59	74	150
4:50:10	75	20,0	60	74	150
4:50:20	75	20,0	60	74	150
4:50:30	75	20,1	61	74	150
4:50:40	75	20,1	61	74	150
4:50:50	75	20,0	61	74	150
4:51:00	75	20,0	62	74	150
4:51:10	75	20,0	63	74	150
4:51:20	75	20,0	64	74	150
4:51:30	75	20,0	64	74	150
4:51:40	75	20,3	65	74	150
4:51:50	75	20,3	65	74	150
4:52:00	75	20,3	66	74	150
4:52:10	75	20,3	66	74	150
4:52:20	75	20,3	67	74	150
4:52:30	75	20,2	67	74	150
4:52:40	75	20,2	68	74	150
4:52:50	75	20,2	68	74	150
4:53:00	75	20,2	69	74	150
4:53:10	75	20,1	70	74	150
4:53:20	75	20,1	70	73	150
4:53:30	75	20,1	71	73	150
4:53:40	75	20,0	72	73	150
4:54:21					
4:54:21					
4:54:31	75	19,6	74	72	150
4:54:41	75	19,5	75	72	150
4:54:51	75	19,4	75	72	150
4:55:01	75	19,3	76	72	150
4:55:11	75	19,3	77	72	150
4:55:21	75	19,2	77	72	150
4:55:31	75	19,1	77	72	150
4:55:41	75	19,1	78	72	150
4:55:51	75	19,0	79	72	150
4:56:01	75	18,9	79	71	150
4:56:11	75	18,9	81	72	150
4:56:21	75	18,8	81	71	150
4:56:31	75	18,8	82	71	150
4:56:41	74	18,7	82	71	150
4:56:51	74	18,7	83	71	150
4:57:01	74	18,6	83	71	150
4:57:11	74	18,6	84	71	150
4:57:21	74	18,5	84	71	150
4:57:31	74	18,5	85	71	150
4:57:41	74	18,4	86	71	150
4:57:51	74	18,4	86	71	150
4:58:01	74	18,3	87	71	150
4:58:11	74	18,3	88	71	150
4:58:21	74	18,2	88	71	150
4:58:31	74	18,2	89	71	150
4:58:41	74	18,1	89	71	150
